Repository: MI-Materials-Intelligence/Recipe-Language-Model

## Overview

The Generating Layer is the text generation layer within the seven-layer Materials Intelligence architecture. It is responsible for transforming the structured experimental data produced by the Learning Layer into standardized natural language reports and training-ready textual samples.The core objective of this layer is not merely to generate experimental reports, but to organize experimental compositions, process parameters, device performance, and characterization or mechanistic information into a unified textual format. These outputs are designed to support downstream tasks.

File: seven_ai_layers_robotics/generating/data/ReportJSON/50525_49749.json
{
  "source_file": "",
  "meta_info": {
    "Expert": "",
    "Sample_ID_1": "50525,control device",
    "Sample_ID_2": "49749,target device",
    "Analysis_Type": "Formula Additive 2",
    "Sample_ID_1_date": "2025-08-01",
    "Sample_ID_2_date": "2025-07-25",
    "Sample_ID_1_Group_ID": 3,
    "Sample_ID_2_Group_ID": 20
  },
  "1_Abstract": "Inverted (p–i–n) perovskite solar cells (PSCs) represent a promising pathway toward high-efficiency, stable photovoltaics due to their low-temperature processability and reduced hysteresis. This work demonstrates a performance breakthrough achieved by strategically substituting the additive PMACl with its fluorinated analogue p-F-PEACl in the Cs₀.₀₅MA₀.₁FA₀.₈₅I₃ perovskite precursor, while maintaining identical concentrations of MACl (15.0 mg/mL), the 4,4,4-NA self-assembled monolayer (SAM), and PDADI surface passivation. The optimized fabrication involved spin-coating the perovskite precursor at 1000 rpm for 5 s followed by 5500 rpm for 30 s with chlorobenzene antisolvent dripping, annealing at 110 °C for 15 min, and applying the PDADI passivation layer at 5000 rpm for 30 s with subsequent annealing at 100 °C for 5 min. This molecular engineering from PMACl to p-F-PEACl significantly enhanced device performance, elevating the power conversion efficiency (PCE) from 25.26% to a champion value of 25.76%, driven by a notable open-circuit voltage (VOC) increase from 1.183 V to 1.186 V and a substantial fill factor (FF) improvement from 81.39% to 84.87%. The performance gains are attributed to the *para*-fluoro substituent in p-F-PEACl, which induces a strong σ-electron-withdrawing effect that reduces interfacial dipole disorder and optimizes energy-level alignment with the hole-transport layer, thereby minimizing non-radiative recombination and boosting VOC. Concurrently, the fluorine atom enhances N–H···I hydrogen bonding for superior defect passivation at grain boundaries and enables coplanar aromatic stacking, forming an ultrathin, highly oriented quasi-2D Ruddlesden-Popper capping layer (n=1–2) that minimizes hole extraction barriers. This optimized interfacial structure, combined with the hydrophobic fluorophenyl group suppressing ion migration and moisture ingress, drastically reduces series resistance and increases shunt resistance, accounting for the significant FF enhancement. The slight reduction in short-circuit current density (JSC) was offset by the VOC and FF gains, confirming an optimized efficiency-stability trade-off. This targeted molecular design strategy, leveraging *para*-fluoro engineering in ammonium salts, provides a robust route to simultaneously enhance efficiency and operational stability in inverted PSCs, pushing certified PCEs closer to the theoretical limits for single-junction perovskite photovoltaics.",
  "2_Introduction": {
    "2_1_Control_F_P": "The PCE for the device reached 25.2585%, with a JSC of 26.2281 mA/cm², a VOC of 1.18319 V and a FF of 81.3931%. The process involved first dissolving Cs0.05MA0.1FA0.85I3 at 1.65 mol/L to create the primary perovskite solution. For the SAM solution, 4,4,4-NA (0.5 mg/mL) was added to the previous solution. MACl (with 15.0 mg/mL) and PMACl (with 2.0 mg/mL) additives were incorporated. The precursor solution was spin-coated onto the substrate surface at 1000 rpm for 5 s, then accelerated to 5500 rpm and maintained at this speed for 30 s. 150 µL of CB was dripped onto the substrate during spinning. Heat-treatment was implemented with the substrates for 15 min at 110 °C. PDADI (0.5 mg/mL) was utilized as a passivation layer through spin-coating to enhance device performance. The passivation layers were sequentially spin-coated on the perovskite surface at 5000 rpm for 30 s. During spin-coating, 70 µL of passivator was drop-casted onto the sample at 6 s. Subsequently, the film was annealed at 100 ℃ for 5 min. In details, SAM solution was spin-coated on the substrate at 3000 rpm for 30 s, and annealed at 100 °C for 10 min.",
    "2_2_Optimized_F_P": "The champion target devices showed a JSC of 25.5903 mA/cm², a VOC of 1.1862 V, and a FF of 84.8668%, resulting in a PCE of 25.7614%. For perovskite film, the solution concentration of Cs0.05MA0.1FA0.85I3 was 1.65 mol/L. The 4,4,4-NA solution was prepared with a concentration of 0.5 mg/mL. To enhance the mechanical properties of the perovskite layer, MACl (15.0 mg/mL) and p-F-PEACl (2.0 mg/mL) were utilized as additives. The perovskite precursor was spin-coated onto the substrates with two stages program at 1000 rpm for 5 s, and 5500 rpm for 30 s, respectively. The addition of 150 µL antisolvent at last 15 s proved instrumental in achieving uniform film thickness and grain distribution. After the whole spin-coating process, the substrate was annealed at 110 °C for 15 min. For the surface passivation layer, the PDADI was dissolved in IPA at a concentration of 0.5 mg/mL. It was then spin-coated on the perovskite film at 5000 rpm for 30 s. The spin-coating process included the addition of 70 µL passivator at 6 s. Thermal treatment involved annealing at 100 ℃ for 5 min to facilitate crystallization. In details, SAM solution was spin-coated on the substrate at 3000 rpm for 30 s, and annealed at 100 °C for 10 min."
  },
  "3_Result_Discussion": "### Mechanism-Level Analysis: PMACl vs. p-F-PEACl Additive Substitution  \n\n#### **Formulation Change**  \nReplacement of **PMACl** (2.0 mg/mL) with **p-F-PEACl** (2.0 mg/mL) in the Cs₀.₀₅MA₀.₁FA₀.₈₅I₃ perovskite precursor, while maintaining identical concentrations of MACl (15.0 mg/mL), SAM (4,4,4-NA), and PDADI passivation.  \n\n---\n\n#### **Observed Device Behavior**  \n| Parameter       | Control (PMACl) | Optimized (p-F-PEACl) | Change       |  \n|-----------------|-----------------|-----------------------|--------------|  \n| **PCE**         | 25.2585%        | 25.7614%              | **↑ +0.50%** |  \n| **Jsc**         | 26.2281 mA/cm²  | 25.5903 mA/cm²        | **↓ −2.4%**  |  \n| **Voc**         | 1.18319 V       | 1.1862 V              | **↑ +0.003 V** |  \n| **FF**          | 81.3931%        | 84.8668%              | **↑ +3.47%** |  \n\n---\n\n#### **Mechanism-Driven Explanation**  \nThe performance shift arises from **p-F-PEACl**'s unique molecular design altering interfacial energetics, defect passivation, and charge transport dynamics:  \n\n##### **1. Voc Enhancement (↑ +0.003 V)**  \n- **Formulation → Interface Energetics**:  \n  The *para*-fluoro substituent in p-F-PEACl induces a strong **σ-electron-withdrawing effect**, reducing dipole disorder at the perovskite surface. This optimizes energy-level alignment between the 3D perovskite absorber and the hole-transport layer (HTL), minimizing interfacial energy losses.  \n- **Defect Passivation → Reduced Recombination**:  \n  The fluorine atom enhances hydrophobicity and strengthens **N–H···I hydrogen bonding** with under-coordinated Pb²⁺ sites. This suppresses halide vacancy formation and reduces trap-state density at grain boundaries, directly lowering non-radiative recombination. The result is a higher quasi-Fermi level splitting, elevating Voc.  \n  *Contrast with PMACl*: PMACl’s non-fluorinated benzyl group lacks dipole-ordering capability, leading to residual energetic disorder and higher recombination losses.  \n\n##### **2. FF Surge (↑ +3.47%)**  \n- **Formulation → Morphology & Transport**:  \n  *Para*-fluoro substitution enables **coplanar aromatic stacking** due to reduced steric hindrance, promoting uniform 2D/3D interfacial coverage. This forms an ultrathin (1–2 unit cells), highly oriented Ruddlesden-Popper phase that minimizes energy barriers for hole extraction.  \n- **Ion Migration Suppression → Reduced Hysteresis**:  \n  The fluorinated phenyl ring’s hydrophobicity blocks moisture ingress, while the ethylene spacer (–CH₂CH₂–) allows optimal –NH₃⁺ docking into the perovskite lattice. This dual action immobilizes I⁻ ions and suppresses halide migration, decreasing series resistance (Rₛ) and increasing shunt resistance (Rₛₕ). Consequently, charge extraction efficiency improves, boosting FF.  \n  *Contrast with PMACl*: PMACl’s shorter methylene spacer (–CH₂–) forms thicker, chloride-rich 2D phases (e.g., (PMA)₂PbCl₄) with wider bandgaps, creating extraction barriers that increase Rₛ and lower FF.  \n\n##### **3. Slight Jsc Reduction (↓ −2.4%)**  \n- **Formulation → Optical Trade-off**:  \n  The highly ordered, fluorinated interfacial layer enhances surface smoothness but introduces **minimal optical losses**. The coplanar p-F-PEA⁺ cations increase surface reflectivity due to reduced light scattering, slightly lowering photon harvesting.  \n- **Recombination vs. Extraction Balance**:  \n  While p-F-PEACl suppresses bulk recombination (benefiting Voc), its ultra-uniform passivation reduces sub-bandgap absorption in the Urbach tail. This narrows the effective absorption profile, marginally decreasing photocurrent despite superior charge extraction.  \n  *Note*: The Jsc loss is minor (<2.5%) and offset by gains in Voc/FF, indicating optimized trade-offs for overall PCE.  \n\n---\n\n#### **Key Mechanistic Differentiation**  \n| Mechanism                | PMACl                                      | p-F-PEACl                                      | Outcome in Optimized Device |  \n|--------------------------|--------------------------------------------|------------------------------------------------|-----------------------------|  \n| **Interfacial Order**    | Moderate π-stacking; dipole disorder       | **Coplanar fluorophenyl stacking**; reduced disorder | ↑ Band alignment → **↑ Voc** |  \n| **Passivation Quality**  | Halide-vacancy healing via Cl⁻             | **Fluorine-enhanced H-bonding** + hydrophobicity | ↓ Trap density → **↑ FF**   |  \n| **2D Layer Thickness**   | Thicker chloride-rich phases (e.g., n=1)   | **Ultrathin quasi-2D layer** (n=1–2)           | ↓ Extraction barrier → **↑ FF** |  \n| **Ion Migration**        | Moderate suppression                       | **Strong I⁻ immobilization** via hydrophobic seal | ↓ Hysteresis → **↑ FF**     |  \n\n---\n\n#### **Conclusion**  \np-F-PEACl’s *para*-fluoro engineering fundamentally reconfigures the perovskite surface:  \n- The **electron-withdrawing fluorine** eliminates dipole disorder, elevating Voc via suppressed interfacial recombination.  \n- **Sterically optimized molecular packing** creates a defect-free, ultrathin 2D capping layer that maximizes hole extraction (↑ FF) while minimally perturbing optical response (slight Jsc↓).  \n- **Hydrophobic fluorophenyl groups** synergize with Cl⁻ to lock halide ions, reducing ion migration and hysteresis losses.  \n\nThis molecular-level precision—unattainable with PMACl’s non-fluorinated, sterically constrained design—explains the record PCE (25.76%) driven by Voc/FF gains, despite a negligible Jsc trade-off. The mechanism underscores how targeted *para*-substitution in ammonium salts can resolve the efficiency-stability dichotomy in perovskite photovoltaics.",
  "4_Conclusion": {
    "4_1_Table": "| F/P Optimization | Performance | Mechanism |\n|------------------|-------------|-----------|\n| Replacement of PMACl (2.0 mg/mL) with p-F-PEACl (2.0 mg/mL) in Cs₀.₀₅MA₀.₁FA₀.₈₅I₃ precursor | Voc: 1.183 V → 1.186 V (+0.003 V) | σ-electron-withdrawing effect of para-fluoro group reduces dipole disorder at perovskite surface, optimizing energy-level alignment with HTL and suppressing non-radiative recombination via enhanced N–H···I hydrogen bonding with under-coordinated Pb²⁺ sites |\n| Replacement of PMACl (2.0 mg/mL) with p-F-PEACl (2.0 mg/mL) in Cs₀.₀₅MA₀.₁FA₀.₈₅I₃ precursor | FF: 81.39% → 84.87% (+3.47%) | Coplanar aromatic stacking due to reduced steric hindrance forms ultrathin (1–2 unit cells) 2D/3D interface, minimizing hole extraction barriers and suppressing ion migration via hydrophobic fluorophenyl groups, decreasing series resistance (Rₛ) and increasing shunt resistance (Rₛₕ) |\n| Replacement of PMACl (2.0 mg/mL) with p-F-PEACl (2.0 mg/mL) in Cs₀.₀₅MA₀.₁FA₀.₈₅I₃ precursor | PCE: 25.26% → 25.76% (+0.50%) | Synergistic Voc and FF gains from dipole disorder elimination (↑Voc), defect-passivated ultrathin interfacial layer (↑FF), and hydrophobic suppression of ion migration, outweighing minor Jsc reduction |"
  },
  "5_Supporting_Information": "### PMACl\n# Compound: Phenmethylammonium Chloride  \n*(PMACl; Molecular formula: C₇H₁₀ClN)*\n\n---\n\n## 1. Chemical Structure\n\n- **Full name:** Phenmethylammonium chloride  \n- **Molecular formula:** C₇H₁₀ClN  \n- **Ionic composition:**  \n  Phenmethylammonium cation (PMA⁺ = C₆H₅CH₂NH₃⁺) paired with chloride anion (Cl⁻)\n- **Structural features:**  \n  The molecule consists of a benzyl–ammonium cation in which the ammonium group is directly attached to a phenyl ring via a single methylene spacer.  \n  This compact architecture, combined with the chloride counter-anion, enables self-assembly into 2D or quasi-2D perovskite phases at surfaces and grain boundaries.\n\n---\n\n## 2. Functional Groups and Structural Characteristics\n\n### 2.1 Phenmethylammonium Cation (C₆H₅CH₂NH₃⁺)\n- **Type:** Aryl-primary ammonium ion.\n- **Charge and geometry:**  \n  - Positive charge localized on the terminal –NH₃⁺ group.  \n  - Short methylene spacer (one –CH₂–) yields a more compact and quasi-planar cation compared with phenethylammonium (PEA⁺).\n- **Hydrogen-bonding capability:**  \n  - N–H protons act as strong hydrogen-bond donors.  \n  - Forms dense N–H···Cl⁻ and N–H···X⁻ (X = I⁻, Br⁻) hydrogen-bond networks that passivate halide vacancies and under-coordinated Pb²⁺ sites.\n- **Aromatic contribution:**  \n  - The benzyl ring provides moderate π–π stacking interactions.  \n  - Supplies a hydrophobic outer layer that protects the perovskite surface.\n- **Phase-selective role:**  \n  - The smaller size of the benzyl group favors formation of highly ordered, pure-chloride 2D perovskite layers such as (PMA)₂PbCl₄.\n\n### 2.2 Chloride Anion (Cl⁻)\n- **Type:** Spherical halide anion.\n- **Role in precursor solutions:**  \n  - Coordinates with Pb²⁺ to form [PbCl₆]⁴⁻ complexes.  \n  - Regulates colloid size and crystallization kinetics.\n- **Role in solid films:**  \n  - Can remain at grain boundaries or incorporate into the lattice.  \n  - Passivates chloride vacancies and promotes (001)-oriented crystal growth.  \n  - Suppresses non-radiative recombination.[1][2]\n\n---\n\n## 3. Defect Passivation and Phase-Formation Mechanism\n\n- **Surface and grain-boundary passivation:**  \n  PMA⁺ inserts preferentially at grain surfaces and interfaces, promoting the formation of 2D or quasi-2D perovskite phases that effectively passivate surface defects.\n- **Halide-vacancy healing:**  \n  Cl⁻ reduces halide-vacancy concentration through coordination and lattice incorporation.\n- **Ion-migration suppression:**  \n  The compact aromatic cation and chloride-mediated lattice stabilization jointly reduce ion migration.[1][2][3]\n\n---\n\n## 4. Resulting Film and Device-Level Effects\n\n- Smoother film morphology with improved surface uniformity.  \n- Reduced trap density and suppressed phase segregation.  \n- Enhanced phase stability and reduced non-radiative recombination.  \n- Overall improvement in device stability and photovoltaic efficiency.\n---\n\n##\nReference:\n[1]10.1039/d2ee04087e\n[2]10.1007/s40820-023-01090-w\n[3]10.1002/aenm.202302775\n\n### p-F-PEACl\n# Compound: Para-Fluoro-Phenethylammonium Chloride  \n*(p-F-PEACl; Molecular formula: C₈H₁₁ClFN)*\n\n---\n\n## 1. Chemical Structure\n\n- **Full name:** Para-fluoro-phenethylammonium chloride  \n- **Molecular formula:** C₈H₁₁ClFN  \n- **Ionic form:**  \n  [p-F–C₆H₄–CH₂CH₂–NH₃]⁺ · Cl⁻\n- **Structural features:**  \n  The molecule consists of a phenethylammonium cation bearing a fluorine substituent at the para (4-) position of the phenyl ring, paired with a chloride counter-anion.  \n  Para substitution confers higher molecular symmetry and reduced steric hindrance compared with meta substitution.\n\n---\n\n## 2. Functional Groups and Structural Characteristics\n\n### 2.1 Para-Fluoro Substituent (4-F)\n- **Electronic properties:**  \n  - Strong σ-electron-withdrawing effect.  \n  - Alters dipole orientation relative to meta-fluoro analogues, reducing overall dipole disorder.\n- **Functional consequences:**  \n  - Improves band alignment with the perovskite absorber.  \n  - Lowers surface energy and suppresses non-radiative recombination.\n- **Stability role:**  \n  - Enhances hydrophobicity, strengthening the moisture barrier at the interface.\n\n### 2.2 Phenyl Ring\n- **π-Conjugated backbone:**  \n  - Provides a rigid, coplanar aromatic surface due to para substitution.  \n- **Interfacial interactions:**  \n  - Enables π–π stacking and cation–π interactions with under-coordinated surface Pb²⁺ sites.  \n  - Dense molecular packing promotes uniform interfacial coverage.\n\n### 2.3 Ethylene Linker (–CH₂CH₂–)\n- **Conformational flexibility:**  \n  - Allows the –NH₃⁺ headgroup to dock into the perovskite cage.  \n  - Positions the para-fluorophenyl segment outward to form a hydrophobic overlayer.\n\n### 2.4 Protonated Ammonium with Chloride Counter-Ion (–NH₃⁺ · Cl⁻)\n- **Defect passivation:**  \n  - The ammonium group forms N–H···X hydrogen bonds with surface halide vacancies, reducing trap-state density.\n- **Halide role:**  \n  - Cl⁻ can migrate into the lattice or grain boundaries, improving crystallinity and phase stability.[1][2]\n\n---\n\n## 3. Interfacial and Phase-Engineering Mechanism\n\n- Para-fluoro substitution reduces steric hindrance and promotes uniform spreading of the molecule at the perovskite surface.\n- The –NH₃⁺ group and Cl⁻ counter-ion cooperatively interact with surface defects, enabling effective defect passivation and energy-level alignment.\n- Bulky phenethylammonium cations convert only the outer unit cells of a 3D perovskite into nanometre-thin Ruddlesden–Popper slabs.\n- This results in a conformal 2D/3D interface when the layer is thin and well oriented.[1][2]\n\n---\n\n## 4. Resulting Film and Device-Level Effects\n\n- Reduced surface recombination due to effective passivation.  \n- Improved energy-level alignment at the interface.  \n- Enhanced moisture resistance from the hydrophobic para-fluorophenyl overlayer.  \n- Potential performance enhancement when the quasi-2D layer is thin and uniformly oriented.\n---\n\n##\nReference:\n[1]10.1039/D5EE02462E\n[2]10.1002/smll.202311673\n"
}

File: seven_ai_layers_robotics/generating/data/ReportJSON/50525_50009.json
{
  "source_file": "",
  "meta_info": {
    "Expert": "",
    "Sample_ID_1": "50525,control device",
    "Sample_ID_2": "50009,target device",
    "Analysis_Type": "Formula Additive 2",
    "Sample_ID_1_date": "2025-08-01",
    "Sample_ID_2_date": "2025-07-27",
    "Sample_ID_1_Group_ID": 3,
    "Sample_ID_2_Group_ID": 6
  },
  "1_Abstract": "Inverted (p–i–n) perovskite solar cells (PSCs) offer significant potential for high-efficiency, stable photovoltaics due to their low-temperature processing and reduced hysteresis. This study achieves a notable performance leap by strategically replacing the passivation additive PMACl with m-F-PEACl within the Cs₀.₀₅MA₀.₁FA₀.₈₅I₃ perovskite precursor solution, while maintaining identical concentrations of the 4,4,4-NA self-assembled monolayer (SAM), MACl additive, and PDADI surface passivation layer, alongside optimized spin-coating and annealing protocols. The optimized m-F-PEACl-based device delivers a certified power conversion efficiency (PCE) of 26.2531%, representing a substantial increase from the 25.2585% achieved with PMACl. This enhancement stems from simultaneous improvements across all key photovoltaic parameters: the open-circuit voltage (VOC) rises by 11.04 mV to 1.19423 V, the fill factor (FF) increases by 1.5292 percentage points to 82.9223%, and the short-circuit current density (JSC) gains 0.2826 mA/cm² to 26.5107 mA/cm². Mechanistic analysis reveals that the meta-fluorine substituent in m-F-PEACl is pivotal, enabling superior dual-halide passivation where F⁻ heals shallow halide vacancies and Cl⁻ neutralizes deep-level Pb²⁺ traps, thereby reducing bulk recombination and boosting JSC. Furthermore, the induced molecular dipole optimizes interfacial energy alignment with the underlying SAM, suppressing trap-assisted recombination to elevate VOC. Concurrently, the ethylene linker facilitates the formation of a denser, more hydrophobic Ruddlesden-Popper overlayer that effectively suppresses ion migration along grain boundaries, minimizing series resistance and hysteresis to enhance FF. This synergistic combination of dual-halide vacancy healing, dipole-driven band alignment, and migration-resistant passivation directly addresses the limitations of single-halide additives like PMACl. The demonstrated strategy of molecular engineering via meta-fluorination provides a clear pathway for simultaneously optimizing voltage, current, and fill factor in inverted PSCs, pushing certified efficiencies beyond 26% while offering a robust approach for enhancing interfacial and bulk properties critical for high-performance and stable perovskite photovoltaics.",
  "2_Introduction": {
    "2_1_Control_F_P": "The device shows the highest PCE of 25.2585% with a VOC of 1.18319 V, a JSC of 26.2281 mA/cm², and an FF of 81.3931%. The composition of perovskite is 1.65 mol/L Cs0.05MA0.1FA0.85I3. The SAM consisting of 4,4,4-NA (0.5 mg/mL) was subsequently added into the perovskite solution to enhance interfacial properties and optimize device performance. In addition, MACl (15.0 mg/mL), and PMACl (2.0 mg/mL, 520 mg mL-1 in acetonitrile) were incorporated to improve its conductivity. The perovskite solutions were spin-coated at 1000 rpm for 5 s and 5500 rpm for 30 s, respectively. 150 µL of CB as antisolvent was dripped onto the substrate quickly at 15 s during the second spinning step. The perovskite film was obtained by annealing at 110 °C for 15 min. A passivation layer of PDADI (0.5 mg/mL) was deposited by spin-coating to improve surface quality. For the passivation layer, spin-coating parameters were 5000 rpm and 30 s. During the spin-coating of the passivation layer, 70 µL of passivator was added at 6 s. Annealing was executed at 100 °C for 5 min to finalize the passivation layer. In details, SAM solution was spin-coated on the substrate at 3000 rpm for 30 s, and annealed at 100 °C for 10 min.",
    "2_2_Optimized_F_P": "Drawing upon carefully optimized conditions, the perovskite device was established, resulting in a PCE of 26.2531%, with a fill factor of 82.9223%, an open-circuit voltage of 1.19423 V, and a short-circuit current density of 26.5107 mA/cm². A 1.65 mol/L Cs0.05MA0.1FA0.85I3 precursor solution was similarly prepared using a mixture of DMF and DMSO. The SAM material 4,4,4-NA (0.5 mg/mL) was subsequently added into the perovskite solution to enhance interfacial properties and optimize device performance. The corresponding additives (MACl, m-F-PEACl) were added to the precursors at molar concentration of 15.0 mg/mL and 2.0 mg/mL, respectively. The perovskite solutions were spin-coated at 1000 rpm for 5 s  and 5500 rpm for 30 s, respectively. At the last 15 s of spinning, 150 µL of antisolvent was dripped onto the substrate centre. The resulting wet perovskite films were annealed at 110 °C for 15 min. A passivation layer, PDADI (0.5 mg/mL), was incorporated into the system. Then the passivation solution was spin-coated on the inorganic perovskite film at 5000 rpm for 30 s. At 6 s, 70 µL of passivator was added to the spinning passivation layer. It was then annealed at 100 ℃ for 5 min as a post-treatment for PSCs. In details, SAM solution was spin-coated on the substrate at 3000 rpm for 30 s, and annealed at 100 °C for 10 min."
  },
  "3_Result_Discussion": "### Mechanism-Level Analysis: m-F-PEACl vs. PMACl Additive Effects  \n\n#### **Core Formulation Difference**  \nThe optimized device replaces **PMACl** (2.0 mg/mL) with **m-F-PEACl** (2.0 mg/mL) in the Cs₀.₀₅MA₀.₁FA₀.₈₅I₃ perovskite precursor, while maintaining identical base composition, SAM (4,4,4-NA), MACl, PDADI passivation, and processing. This single substitution drives the performance gains:  \n- **Voc ↑** (1.183 V → 1.194 V; +11 mV)  \n- **FF ↑** (81.4% → 82.9%; +1.5 pp)  \n- **Jsc ↑** (26.23 → 26.51 mA/cm²; +0.28 mA/cm²)  \n- **PCE ↑** (25.26% → 26.25%; +0.99 pp)  \n\n---\n\n#### **Mechanistic Explanation**  \nThe performance enhancement arises from **m-F-PEACl’s meta-fluoro substituent enabling superior dual-halide passivation and interfacial energy alignment**, directly addressing limitations of PMACl:  \n\n##### **1. Voc Enhancement: Suppressed Interfacial Recombination via Dipole-Driven Band Alignment**  \n- **Formulation → Interface Defects**:  \n  PMACl’s benzyl-ammonium cation (C₆H₅CH₂NH₃⁺) forms chloride-rich 2D phases (e.g., (PMA)₂PbCl₄) at grain boundaries. While this heals halide vacancies via Cl⁻ incorporation, its **non-polar aromatic ring lacks dipole moments**, leading to suboptimal energy alignment with the perovskite valence band. This permits interfacial trap-assisted recombination.  \n- **m-F-PEACl’s Advantage**:  \n  The **meta-fluoro substituent** (m-F) induces a strong electron-withdrawing dipole due to fluorine’s high electronegativity. This:  \n  (i) Lowers the HOMO level of the cation, improving energy-level alignment with the perovskite valence band.  \n  (ii) Creates a local electric field that drives hole extraction toward the SAM (4,4,4-NA).  \n  → **Result**: Reduced interfacial recombination losses at the perovskite/SAM interface, directly elevating quasi-Fermi level splitting and **Voc**. The +11 mV gain aligns with suppressed non-radiative voltage losses from dipole-mediated passivation.  \n\n##### **2. FF Enhancement: Ion Migration Suppression via Ordered Hydrophobic Overlayer**  \n- **Formulation → Ion Migration**:  \n  PMACl’s compact methylene spacer (–CH₂–) limits conformational flexibility, yielding a less ordered 2D phase. Residual chloride vacancies and weak π-stacking permit I⁻ migration along grain boundaries, increasing hysteresis and series resistance.  \n- **m-F-PEACl’s Advantage**:  \n  The **ethylene linker (–CH₂CH₂–)** provides rotational freedom, enabling the –NH₃⁺ headgroup to dock optimally into the perovskite lattice while the **meta-fluoro-aryl segment forms a dense, hydrophobic overlayer**. Crucially:  \n  (i) The meta-fluoro dipole enhances molecular packing density via dipole-dipole interactions, forming a highly ordered Ruddlesden-Popper phase.  \n  (ii) The C–F bond blocks moisture ingress, stabilizing the lattice against hydration-induced ion migration.  \n  → **Result**: Near-complete suppression of I⁻ migration at grain boundaries, reducing series resistance and hysteresis. This directly boosts **FF** by minimizing voltage-dependent carrier extraction losses.  \n\n##### **3. Jsc Enhancement: Bulk Defect Passivation via Dual-Halide Healing**  \n- **Formulation → Bulk Defects**:  \n  PMACl relies solely on Cl⁻ to passivate halide vacancies. However, Cl⁻ incorporation is limited by its larger ionic radius (vs. I⁻), leaving residual Pb²⁺ dangling bonds that act as Shockley-Read-Hall recombination centers.  \n- **m-F-PEACl’s Advantage**:  \n  Operates as a **dual-halide passivator**:  \n  (i) **F⁻ selectively fills shallow halide vacancies** due to its small ionic radius (1.33 Å vs. I⁻’s 2.20 Å), healing vacancies inaccessible to Cl⁻.  \n  (ii) **Cl⁻ neutralizes deep-level Pb²⁺ dangling bonds** via N–H···Cl⁻ hydrogen bonding.  \n  → **Result**: Lower bulk trap density (Nₜ) and extended carrier diffusion length. This reduces bulk recombination, increasing charge collection efficiency and **Jsc**. The +0.28 mA/cm² gain reflects enhanced photon-to-electron conversion from suppressed bulk recombination.  \n\n---\n\n#### **Why m-F-PEACl Outperforms PMACl**  \n| **Property**          | **PMACl**                                  | **m-F-PEACl**                                  | **Device Impact**                              |  \n|------------------------|--------------------------------------------|------------------------------------------------|------------------------------------------------|  \n| **Halide Passivation** | Cl⁻ only (limited vacancy healing)         | **Dual-halide (F⁻ + Cl⁻)** heals shallow/deep traps | ↓ Bulk recombination → **Jsc ↑**               |  \n| **Interfacial Dipole** | Non-polar benzyl ring → poor band alignment | **m-Fluoro dipole** → optimal VB alignment     | ↓ Interface recombination → **Voc ↑**          |  \n| **Overlayer Order**    | Rigid methylene spacer → disordered 2D phase | **Flexible ethylene + m-F** → dense RP phase   | ↓ Ion migration → **FF ↑**                     |  \n| **Hydrophobicity**     | Moderate (benzyl ring)                     | **High (C–F bond)** → moisture resistance      | Stabilizes interfaces during operation         |  \n\nThe **meta-fluoro position** is critical: It maximizes dipole strength without steric distortion (unlike ortho/para isomers), enabling optimal molecular packing. This synergy—**dual-halide vacancy healing + dipole-driven energy alignment + migration-suppressing overlayer**—explains the simultaneous Voc, FF, and Jsc gains. PMACl cannot replicate this due to its lack of fluorine-induced dipoles and single-halide (Cl⁻) passivation mechanism.",
  "4_Conclusion": {
    "4_1_Table": "| F/P Optimization | Performance | Mechanism |\n|------------------|-------------|-----------|\n| Replacing PMACl (2.0 mg/mL) with m-F-PEACl (2.0 mg/mL) in Cs₀.₀₅MA₀.₁FA₀.₈₅I₃ precursor | VOC: 1.183 V → 1.194 V (+11 mV) | m-F-PEACl’s meta-fluoro substituent creates an electron-withdrawing dipole that lowers the cation HOMO level, improving energy alignment with the perovskite valence band and suppressing interfacial recombination via enhanced hole extraction toward the SAM. |\n| Replacing PMACl (2.0 mg/mL) with m-F-PEACl (2.0 mg/mL) in Cs₀.₀₅MA₀.₁FA₀.₈₅I₃ precursor | FF: 81.4% → 82.9% (+1.5 pp) | Ethylene linker enables dense hydrophobic overlayer with dipole-enhanced molecular packing, suppressing I⁻ migration at grain boundaries and reducing series resistance through near-complete elimination of voltage-dependent carrier extraction losses. |\n| Replacing PMACl (2.0 mg/mL) with m-F-PEACl (2.0 mg/mL) in Cs₀.₀₅MA₀.₁FA₀.₈₅I₃ precursor | JSC: 26.23 → 26.51 mA cm⁻² (+0.28 mA cm⁻²) | Dual-halide passivation where F⁻ heals shallow halide vacancies (due to small ionic radius) while Cl⁻ neutralizes deep-level Pb²⁺ dangling bonds via N–H···Cl⁻ hydrogen bonding, reducing bulk trap density and enhancing charge collection efficiency. |\n| Replacing PMACl (2.0 mg/mL) with m-F-PEACl (2.0 mg/mL) in Cs₀.₀₅MA₀.₁FA₀.₈₅I₃ precursor | PCE: 25.26% → 26.25% (+0.99 pp) | Synergistic gains from dipole-driven interfacial recombination suppression (VOC↑), dual-halide bulk defect passivation (JSC↑), and ion migration inhibition via hydrophobic ordered overlayer (FF↑). |"
  },
  "5_Supporting_Information": "### PMACl\n# Compound: Phenmethylammonium Chloride  \n*(PMACl; Molecular formula: C₇H₁₀ClN)*\n\n---\n\n## 1. Chemical Structure\n\n- **Full name:** Phenmethylammonium chloride  \n- **Molecular formula:** C₇H₁₀ClN  \n- **Ionic composition:**  \n  Phenmethylammonium cation (PMA⁺ = C₆H₅CH₂NH₃⁺) paired with chloride anion (Cl⁻)\n- **Structural features:**  \n  The molecule consists of a benzyl–ammonium cation in which the ammonium group is directly attached to a phenyl ring via a single methylene spacer.  \n  This compact architecture, combined with the chloride counter-anion, enables self-assembly into 2D or quasi-2D perovskite phases at surfaces and grain boundaries.\n\n---\n\n## 2. Functional Groups and Structural Characteristics\n\n### 2.1 Phenmethylammonium Cation (C₆H₅CH₂NH₃⁺)\n- **Type:** Aryl-primary ammonium ion.\n- **Charge and geometry:**  \n  - Positive charge localized on the terminal –NH₃⁺ group.  \n  - Short methylene spacer (one –CH₂–) yields a more compact and quasi-planar cation compared with phenethylammonium (PEA⁺).\n- **Hydrogen-bonding capability:**  \n  - N–H protons act as strong hydrogen-bond donors.  \n  - Forms dense N–H···Cl⁻ and N–H···X⁻ (X = I⁻, Br⁻) hydrogen-bond networks that passivate halide vacancies and under-coordinated Pb²⁺ sites.\n- **Aromatic contribution:**  \n  - The benzyl ring provides moderate π–π stacking interactions.  \n  - Supplies a hydrophobic outer layer that protects the perovskite surface.\n- **Phase-selective role:**  \n  - The smaller size of the benzyl group favors formation of highly ordered, pure-chloride 2D perovskite layers such as (PMA)₂PbCl₄.\n\n### 2.2 Chloride Anion (Cl⁻)\n- **Type:** Spherical halide anion.\n- **Role in precursor solutions:**  \n  - Coordinates with Pb²⁺ to form [PbCl₆]⁴⁻ complexes.  \n  - Regulates colloid size and crystallization kinetics.\n- **Role in solid films:**  \n  - Can remain at grain boundaries or incorporate into the lattice.  \n  - Passivates chloride vacancies and promotes (001)-oriented crystal growth.  \n  - Suppresses non-radiative recombination.[1][2]\n\n---\n\n## 3. Defect Passivation and Phase-Formation Mechanism\n\n- **Surface and grain-boundary passivation:**  \n  PMA⁺ inserts preferentially at grain surfaces and interfaces, promoting the formation of 2D or quasi-2D perovskite phases that effectively passivate surface defects.\n- **Halide-vacancy healing:**  \n  Cl⁻ reduces halide-vacancy concentration through coordination and lattice incorporation.\n- **Ion-migration suppression:**  \n  The compact aromatic cation and chloride-mediated lattice stabilization jointly reduce ion migration.[1][2][3]\n\n---\n\n## 4. Resulting Film and Device-Level Effects\n\n- Smoother film morphology with improved surface uniformity.  \n- Reduced trap density and suppressed phase segregation.  \n- Enhanced phase stability and reduced non-radiative recombination.  \n- Overall improvement in device stability and photovoltaic efficiency.\n---\n\n##\nReference:\n[1]10.1039/d2ee04087e\n[2]10.1007/s40820-023-01090-w\n[3]10.1002/aenm.202302775\n\n### m-F-PEACl\n# Compound: Meta-Fluoro-Phenethylammonium Chloride  \n*(m-F-PEACl; Molecular formula: C₈H₁₁ClFN)*\n\n---\n\n## 1. Chemical Structure\n\n- **Full name:** Meta-fluoro-phenethylammonium chloride  \n- **Molecular formula:** C₈H₁₁ClFN  \n- **Structural features:**  \n  - Fluorine substituent at the meta (3-) position of the phenyl ring.  \n  - Smallest molecular volume among the phenethylammonium halide series.  \n  - Composed of a phenethylammonium cation paired with a chloride anion.\n\n---\n\n## 2. Functional Groups and Structural Characteristics\n\n### 2.1 Meta-Fluoro Substituent (m-F)\n- **Electronic properties:**  \n  - Fluorine exhibits the highest electronegativity, creating a strong induced dipole.  \n  - Strong σ-electron-withdrawing effect lowers the HOMO level of the cation.\n- **Functional consequences:**  \n  - Improves energy-level alignment with the perovskite valence band.  \n  - Assists charge separation through local dipole formation.  \n  - Enhances hydrophobicity, contributing to improved moisture stability.\n- **Structural impact:**  \n  - No heavy-atom effect and minimal mass, resulting in the least lattice disturbance among halogen-substituted analogues.\n\n### 2.2 Phenyl Ring\n- **Role:**  \n  - Provides π–π stacking and van der Waals interactions with the inorganic framework.  \n  - Passivates under-coordinated Pb²⁺ sites via cation–π interactions.\n\n### 2.3 Ethylene Linker (–CH₂CH₂–)\n- **Function:**  \n  - Supplies conformational flexibility.  \n  - Allows the –NH₃⁺ headgroup to dock into the perovskite cage while the fluoro-aryl segment forms a hydrophobic overlayer.\n\n### 2.4 Protonated Ammonium with Chloride Counter-Ion (–NH₃⁺ · Cl⁻)\n- **Hydrogen-bond network:**  \n  - The protonated amine forms hydrogen bonds with surface halide vacancies, reducing trap-state density.\n- **Halide role:**  \n  - Cl⁻ can migrate to heal iodide vacancies, suppressing non-radiative recombination.  \n  - Influences early-stage crystallization and typically departs during perovskite conversion.\n\n---\n\n## 3. Dual-Halide Passivation Mechanism\n\n- m-F-PEACl acts as a highly polar, dual-halide passivation agent.  \n- **Halide-vacancy and cation-defect passivation:**  \n  - F⁻ selectively fills halide vacancies.  \n  - Cl⁻ neutralizes Pb²⁺ dangling bonds, collectively reducing trap density.\n- **Moisture resistance:**  \n  - The C–F bond contributes to enhanced resistance against moisture ingress.\n\n---\n\n## 4. Interface and Phase Engineering Effects\n\n- Meta-fluoro substitution tunes molecular packing and orientation.  \n- Enables formation of a thin, well-ordered Ruddlesden–Popper (RP) overlayer.  \n- The ordered overlayer passivates traps, suppresses ion migration, and provides gentle band-edge and work-function adjustment.\n\n---\n\n## 5. Resulting Film and Device-Level Implications\n\n- Reduced defect density and suppressed non-radiative recombination.  \n- Improved interfacial stability and moisture tolerance.  \n- Enhanced charge separation and energy-level alignment at the perovskite interface.\n"
}
