Repository: MI-Materials-Intelligence/Recipe-Language-Model

## Overview

The Generating Layer is the text generation layer within the seven-layer Materials Intelligence architecture. It is responsible for transforming the structured experimental data produced by the Learning Layer into standardized natural language reports and training-ready textual samples.The core objective of this layer is not merely to generate experimental reports, but to organize experimental compositions, process parameters, device performance, and characterization or mechanistic information into a unified textual format. These outputs are designed to support downstream tasks.

File: seven_ai_layers_robotics/generating/data/ReportJSON/50549_50009.json
{
  "source_file": "",
  "meta_info": {
    "Expert": "",
    "Sample_ID_1": "50549,control device",
    "Sample_ID_2": "50009,target device",
    "Analysis_Type": "Formula Additive 2",
    "Sample_ID_1_date": "2025-08-01",
    "Sample_ID_2_date": "2025-07-27",
    "Sample_ID_1_Group_ID": 26,
    "Sample_ID_2_Group_ID": 6
  },
  "1_Abstract": "Inverted (p–i–n) perovskite solar cells (PSCs) represent a promising route toward high-efficiency, stable photovoltaics due to their low-temperature processing and reduced hysteresis. This work optimizes the interfacial and bulk properties of Cs₀.₀₅MA₀.₁FA₀.₈₅I₃-based inverted PSCs by transitioning from p-MeO-PEACl to m-F-PEACl as a key additive in the perovskite precursor solution, alongside chlorinated MACl and the molecular SAM 4,4,4-NA. The fabrication involved spin-coating a 1.65 mol/L perovskite solution (with 15.0 mg/mL MACl and 2.0 mg/mL m-F-PEACl) at 1000 rpm for 5 s followed by 5500 rpm for 30 s, with 150 µL chlorobenzene antisolvent dripped at 15 s before completion, then annealing at 110 °C for 15 min; a SAM layer (4,4,4-NA, 0.5 mg/mL) was first applied at 3000 rpm for 30 s and annealed at 100 °C for 10 min, while a PDADI (0.5 mg/mL) passivation layer was deposited at 5000 rpm for 30 s with 70 µL passivator added at 6 s and annealed at 100 °C for 5 min. This strategy significantly enhanced device performance, achieving a champion power conversion efficiency (PCE) of 26.25% with an open-circuit voltage (VOC) of 1.194 V and fill factor (FF) of 82.92%, representing clear improvements over the p-MeO-PEACl control device (PCE: 25.39%, VOC: 1.188 V, FF: 80.30%). The superior performance stems from m-F-PEACl’s meta-fluoro group enabling dual-halide passivation (F⁻ filling halide vacancies and Cl⁻ neutralizing Pb²⁺ dangling bonds), which reduces deep-level trap states more effectively than p-MeO-PEACl’s Cl⁻-only mechanism, thereby suppressing non-radiative recombination and elevating VOC. Concurrently, the fluorine-induced interfacial dipole optimizes band alignment at the perovskite/hole-transport layer interface, facilitating efficient hole extraction and reducing series resistance to boost FF, while the well-ordered Ruddlesden-Popper overlayer formed by m-F-PEACl suppresses ion migration. This multi-functional interfacial engineering, combining defect healing, dipole-mediated charge extraction, and ion-migration blocking, establishes a robust pathway for high-performance inverted PSCs by fundamentally re-engineering the perovskite surface energetics and stability.",
  "2_Introduction": {
    "2_1_Control_F_P": "Consequently, the device resulted in device efficiency of 25.3859%, together with an enhanced fill factor (FF) of 80.2987%, short-circuit current density of 26.6164 mA/cm²and open circuit voltage (VOC) of 1.18778 V. The 1.65 mol/L perovskite solution (Cs0.05MA0.1FA0.85I3) was prepared, shaken overnight to fully dissolve, and then used to prepare perovskite films. Integrating 4,4,4-NA (0.5 mg/mL) as a SAM tailored the interfacial environment, contributing to a more uniform and well-ordered perovskite interface. And chlorinated MACl and p-MeO-PEACl under 15.0 mg/mL and 2.0 mg/mL concentrations in perovskite precursor solution. The perovskite solution was deposited on the substrate and spun cast at 1000 rpm for 5 s followed by 5500 rpm for 30 s. The carefully timed introduction of 150 µL antisolvent at last 15 s played a crucial role in controlling film morphology. Afterwards, the perovskite film was annealed at 110 °C for 15 min. To optimize the reaction efficiency, PDADI (0.5 mg/mL) was deposited onto the catalyst surface as a modifying layer. The surface treatment was finished by depositing passivation solution onto the perovskite film surface at a spin rate of 5000 rpm for 30 s. The addition of 70 µL passivator occurred at 6 s during spin-coating. Post spin-coating, the passivation layer was annealed at 100 °C for 5 min. In details, SAM solution was spin-coated on the substrate at 3000 rpm for 30 s, and annealed at 100 °C for 10 min.",
    "2_2_Optimized_F_P": "The PSCs exhibited a superior PCE of 26.2531% (JSC: 26.5107 mA/cm², VOC: 1.19423 V, FF: 82.9223%). Starting with a Cs0.05MA0.1FA0.85I3 (1.65 mol/L) solution, the perovskite precursor was carefully crafted for optimal performance. The addition of 4,4,4-NA (0.5 mg/mL) as a SAM improved interface quality and subsequently device performance. To enhance device performance, MACl (15.0 mg/mL) and m-F-PEACl (2.0 mg/mL) were added to the perovskite solution as additives. Specifically, the perovskite precursor solution was first spinning at 1000 rpm for 5 s, and then at 5500 rpm for 30 s. During the spin-coating process, 150 µL of CB antisolvent was quickly dripped onto the centre of the perovskite film 15 s before the end of the process. The films were then annealed at 110 °C for 15 min. A small amount of PDADI at a concentration of 0.5 mg/mL was added into the chlorobenzene/IPA antisolvent mixture for interface modification. Then the passivation solution was spin-coated on the inorganic perovskite film at 5000 rpm for 30 s. To improve passivation, 70 µL of passivator was dropped at 6 s during spin-coating. The passivation layer underwent annealing at 100 °C for 5 min to optimize its properties. In details, SAM solution was spin-coated on the substrate at 3000 rpm for 30 s, and annealed at 100 °C for 10 min."
  },
  "3_Result_Discussion": "### Mechanism-Level Analysis of m-F-PEACl vs. p-MeO-PEACl Formulations  \n\n#### **1. Voc Enhancement (1.18778 V → 1.19423 V)**  \n- **Defect Passivation Mechanism:**  \n  m-F-PEACl’s meta-fluoro group enables **dual-halide passivation**: F⁻ selectively fills halide vacancies (I⁻/Br⁻ sites), while Cl⁻ neutralizes under-coordinated Pb²⁺ dangling bonds. This reduces deep-level trap states more effectively than p-MeO-PEACl’s single Cl⁻-mediated passivation. The strong σ-electron-withdrawing effect of fluorine lowers the HOMO level of the cation, improving energy-level alignment with the perovskite valence band edge. This minimizes interfacial energy offsets, suppressing non-radiative recombination and elevating Voc.  \n- **Ion Migration Suppression:**  \n  The well-ordered Ruddlesden-Popper (RP) overlayer formed by m-F-PEACl acts as a physical barrier against halide ion migration. Reduced ion accumulation at interfaces diminishes recombination losses, directly boosting Voc. In contrast, p-MeO-PEACl’s para-methoxy group primarily enhances cation–π interactions but lacks equivalent ion-migration suppression.  \n\n#### **2. FF Enhancement (80.2987% → 82.9223%)**  \n- **Interfacial Dipole Engineering:**  \n  The meta-fluoro substituent’s high electronegativity creates a strong interfacial dipole moment. This dipole optimizes band bending at the perovskite/hole-transport layer interface, facilitating efficient hole extraction and reducing series resistance. p-MeO-PEACl’s electron-donating methoxy group lacks this dipole effect, leading to less efficient charge separation.  \n- **Trap-Assisted Recombination Suppression:**  \n  m-F-PEACl’s dual-halide passivation (F⁻/Cl⁻) reduces trap density at grain boundaries and surfaces more comprehensively than p-MeO-PEACl’s Cl⁻-only mechanism. Lower trap density minimizes Shockley-Read-Hall recombination, increasing shunt resistance (Rsh) and enabling higher FF. The RP overlayer’s ordered molecular packing further homogenizes charge transport, reducing current crowding.  \n\n#### **3. Jsc Stability (26.6164 → 26.5107 mA/cm²)**  \n- **Optical and Transport Trade-offs:**  \n  The slight Jsc reduction stems from m-F-PEACl’s RP overlayer introducing a minimal optical barrier. However, this is counterbalanced by superior charge extraction: the meta-fluoro-induced dipole enhances built-in electric field strength, accelerating electron-hole separation. p-MeO-PEACl’s hydrophobic methoxy group improves moisture resistance but offers no dipole-driven extraction benefit, resulting in marginally higher initial Jsc but lower extraction efficiency. The net Jsc stability confirms that m-F-PEACl’s transport gains offset minor optical losses.  \n\n#### **4. PCE Gain (25.3859% → 26.2531%)**  \n- **Synergistic Interface Optimization:**  \n  m-F-PEACl’s meta-fluoro group enables three concurrent mechanisms: (i) dual-halide defect healing, (ii) dipole-mediated band alignment, and (iii) ion-migration suppression via a dense RP layer. This trifecta reduces voltage losses (ΔVoc) and resistive losses (ΔFF) more effectively than p-MeO-PEACl’s single-mode passivation (Cl⁻ vacancy filling + cation–π interactions). The minimal steric footprint of fluorine ensures negligible lattice distortion during crystallization, preserving bulk mobility while enhancing interfacial quality.  \n\n### **Key Formulation-Driven Mechanisms**  \n| Parameter       | p-MeO-PEACl Limitation                          | m-F-PEACl Advantage                                  | Primary Mechanism Link                     |  \n|-----------------|------------------------------------------------|-----------------------------------------------------|--------------------------------------------|  \n| **Voc**         | Moderate trap passivation; no dipole alignment | Dual-halide vacancy healing + optimized band alignment | Reduced non-radiative recombination        |  \n| **FF**          | Limited ion-migration suppression              | RP overlayer blocks ion diffusion + dipole extraction | Lower series resistance, higher Rsh        |  \n| **Jsc**         | No extraction enhancement                      | Dipole-driven charge separation offsets optical loss | Balanced transport/absorption trade-off    |  \n| **Stability**   | Hydrophobic methoxy group                      | C–F bond hydrophobicity + RP barrier                | Suppressed moisture/ion ingress (indirect PCE gain) |  \n\n**Conclusion:** The meta-fluoro substitution in m-F-PEACl fundamentally re-engineers the perovskite interface via dipole formation, dual-halide passivation, and ordered RP layer growth. This concurrently minimizes recombination (↑Voc), enhances charge extraction (↑FF), and stabilizes ion dynamics, outperforming p-MeO-PEACl’s electron-donating methoxy group, which primarily improves moisture resistance without addressing interfacial energetics or ion migration. The PCE gain is thus rooted in m-F-PEACl’s multi-functional defect and energy-level control.",
  "4_Conclusion": {
    "4_1_Table": "| F/P Optimization | Performance | Mechanism |\n|------------------|-------------|-----------|\n| Replacing p-MeO-PEACl with m-F-PEACl | VOC: 1.18778 V → 1.19423 V (+0.00645 V) | Dual-halide passivation (F⁻ fills halide vacancies, Cl⁻ neutralizes Pb²⁺ dangling bonds) reduces deep-level traps; meta-fluoro group's σ-electron-withdrawing effect improves energy-level alignment with valence band edge, suppressing non-radiative recombination; ordered Ruddlesden-Popper overlayer blocks ion migration |\n| Replacing p-MeO-PEACl with m-F-PEACl | FF: 80.2987% → 82.9223% (+2.6236 pct) | Meta-fluoro-induced interfacial dipole optimizes band bending for efficient hole extraction, reducing series resistance; dual-halide passivation lowers trap density at grain boundaries/surfaces to minimize Shockley-Read-Hall recombination and increase shunt resistance; ordered molecular packing homogenizes charge transport |\n| Replacing p-MeO-PEACl with m-F-PEACl | PCE: 25.3859% → 26.2531% (+0.8672 pct) | Synergistic effect of dual-halide defect healing, dipole-mediated band alignment, and ion-migration suppression via dense Ruddlesden-Popper overlayer; trifecta reduces voltage losses (ΔVoc) and resistive losses (ΔFF) more effectively than p-MeO-PEACl's single-mode passivation; minimal fluorine steric footprint preserves bulk mobility while enhancing interfacial quality |"
  },
  "5_Supporting_Information": "### p-MeO-PEACl\n# Compound: Para-Methoxy-Phenethylammonium Chloride  \n*(p-MeO-PEACl; Molecular formula: C₉H₁₄ClNO)*\n\n---\n\n## 1. Chemical Structure\n\n- **Full name:** Para-methoxy-phenethylammonium chloride  \n- **Molecular formula:** C₉H₁₄ClNO  \n- **Ionic composition:**  \n  Para-methoxy-phenethylammonium cation paired with chloride anion (Cl⁻)\n- **Structural features:**  \n  The molecule consists of a phenethylammonium scaffold bearing a methoxy group (–OCH₃) at the para (4-) position of the phenyl ring.  \n  Para substitution imparts a symmetric molecular geometry, favoring ordered interfacial assembly.\n\n---\n\n## 2. Functional Groups and Structural Characteristics\n\n### 2.1 Para-Methoxy Substituent (4-MeO)\n- **Electronic properties:**  \n  - Strong electron-donating (+M) effect increases π-electron density of the phenyl ring.\n- **Functional roles:**  \n  - Enhances cation–π interactions with under-coordinated Pb²⁺ sites.  \n  - Lone-pair electrons on the oxygen atom provide additional hydrogen-bond-acceptor sites.  \n  - Can anchor surface water molecules or interact with halide vacancies.\n- **Stability contribution:**  \n  - The hydrophobic methoxy group improves moisture resistance of the interfacial layer.\n\n### 2.2 Phenyl Ring\n- **π-Conjugated backbone:**  \n  - Provides a rigid, coplanar aromatic plane due to para substitution.  \n- **Interfacial interactions:**  \n  - Enables π–π stacking and cation–π passivation of electron-deficient surface Pb²⁺ atoms.  \n  - Dense molecular packing supports uniform surface coverage.\n\n### 2.3 Ethylene Linker (–CH₂CH₂–)\n- **Conformational flexibility:**  \n  - Allows the –NH₃⁺ headgroup to insert into the perovskite cage.  \n  - Positions the para-methoxy phenyl segment outward to form an electron-rich, hydrophobic overlayer.\n\n### 2.4 Protonated Ammonium with Chloride Counter-Ion (–NH₃⁺ · Cl⁻)\n- **Defect passivation:**  \n  - The ammonium group forms N–H···X hydrogen bonds with halide vacancies, reducing trap-state density.\n- **Halide role:**  \n  - Cl⁻ can migrate to fill iodide or bromide vacancies, improving crystallinity and phase stability.\n\n---\n\n## 3. Defect Passivation and Interfacial Mechanism\n\n- Electron donation from the para-methoxy group strengthens cation–π interactions with under-coordinated Pb²⁺.  \n- Hydrogen bonding from the –NH₃⁺ group and ether oxygen stabilizes surface halide vacancies and polar sites.  \n- Chloride ions contribute to halide-vacancy healing and intermediate-phase regulation.[1]\n\n---\n\n## 4. Crystallization and Phase Behavior\n\n- p-MeO-PEACl delays perovskite crystallization kinetics.  \n- Promotes optimized crystal orientation and more ordered two-dimensional capping layers.  \n- Improves overall film morphology without altering the intrinsic band gap.[1]\n\n---\n\n## 5. Resulting Film and Device-Level Effects\n\n- Reduced surface and grain-boundary defect density.  \n- Enhanced moisture resistance and interfacial stability.  \n- Improved crystallinity and phase stability.  \n- Overall enhancement in perovskite film quality, device performance, and operational stability.\n---\n\n##\nReference:\n[1]10.1016/j.cej.2024.152955\n\n\n### m-F-PEACl\n# Compound: Meta-Fluoro-Phenethylammonium Chloride  \n*(m-F-PEACl; Molecular formula: C₈H₁₁ClFN)*\n\n---\n\n## 1. Chemical Structure\n\n- **Full name:** Meta-fluoro-phenethylammonium chloride  \n- **Molecular formula:** C₈H₁₁ClFN  \n- **Structural features:**  \n  - Fluorine substituent at the meta (3-) position of the phenyl ring.  \n  - Smallest molecular volume among the phenethylammonium halide series.  \n  - Composed of a phenethylammonium cation paired with a chloride anion.\n\n---\n\n## 2. Functional Groups and Structural Characteristics\n\n### 2.1 Meta-Fluoro Substituent (m-F)\n- **Electronic properties:**  \n  - Fluorine exhibits the highest electronegativity, creating a strong induced dipole.  \n  - Strong σ-electron-withdrawing effect lowers the HOMO level of the cation.\n- **Functional consequences:**  \n  - Improves energy-level alignment with the perovskite valence band.  \n  - Assists charge separation through local dipole formation.  \n  - Enhances hydrophobicity, contributing to improved moisture stability.\n- **Structural impact:**  \n  - No heavy-atom effect and minimal mass, resulting in the least lattice disturbance among halogen-substituted analogues.\n\n### 2.2 Phenyl Ring\n- **Role:**  \n  - Provides π–π stacking and van der Waals interactions with the inorganic framework.  \n  - Passivates under-coordinated Pb²⁺ sites via cation–π interactions.\n\n### 2.3 Ethylene Linker (–CH₂CH₂–)\n- **Function:**  \n  - Supplies conformational flexibility.  \n  - Allows the –NH₃⁺ headgroup to dock into the perovskite cage while the fluoro-aryl segment forms a hydrophobic overlayer.\n\n### 2.4 Protonated Ammonium with Chloride Counter-Ion (–NH₃⁺ · Cl⁻)\n- **Hydrogen-bond network:**  \n  - The protonated amine forms hydrogen bonds with surface halide vacancies, reducing trap-state density.\n- **Halide role:**  \n  - Cl⁻ can migrate to heal iodide vacancies, suppressing non-radiative recombination.  \n  - Influences early-stage crystallization and typically departs during perovskite conversion.\n\n---\n\n## 3. Dual-Halide Passivation Mechanism\n\n- m-F-PEACl acts as a highly polar, dual-halide passivation agent.  \n- **Halide-vacancy and cation-defect passivation:**  \n  - F⁻ selectively fills halide vacancies.  \n  - Cl⁻ neutralizes Pb²⁺ dangling bonds, collectively reducing trap density.\n- **Moisture resistance:**  \n  - The C–F bond contributes to enhanced resistance against moisture ingress.\n\n---\n\n## 4. Interface and Phase Engineering Effects\n\n- Meta-fluoro substitution tunes molecular packing and orientation.  \n- Enables formation of a thin, well-ordered Ruddlesden–Popper (RP) overlayer.  \n- The ordered overlayer passivates traps, suppresses ion migration, and provides gentle band-edge and work-function adjustment.\n\n---\n\n## 5. Resulting Film and Device-Level Implications\n\n- Reduced defect density and suppressed non-radiative recombination.  \n- Improved interfacial stability and moisture tolerance.  \n- Enhanced charge separation and energy-level alignment at the perovskite interface.\n"
}

File: seven_ai_layers_robotics/generating/data/ReportJSON/50557_49749.json
{
  "source_file": "",
  "meta_info": {
    "Expert": "",
    "Sample_ID_1": "50557,control device",
    "Sample_ID_2": "49749,target device",
    "Analysis_Type": "Formula Additive 2",
    "Sample_ID_1_date": "2025-08-01",
    "Sample_ID_2_date": "2025-07-25",
    "Sample_ID_1_Group_ID": 16,
    "Sample_ID_2_Group_ID": 20
  },
  "1_Abstract": "Inverted (p–i–n) perovskite solar cells (PSCs) offer significant potential for high efficiency and stability, yet interfacial defects and energetic disorder limit their performance. This work optimizes device fabrication through strategic additive engineering, transitioning from meta-methoxy-substituted phenethylammonium chloride (m-MeO-PEACl) to para-fluoro-substituted phenethylammonium chloride (p-F-PEACl) within the perovskite precursor solution. The Cs₀.₀₅MA₀.₁FA₀.₈₅I₃ film, prepared at 1.65 mol/L concentration with MACl (15.0 mg/mL) and either additive (2.0 mg/mL), employed a staged spin-coating protocol (1000 rpm for 5 s, 5500 rpm for 30 s) with chlorobenzene antisolvent (150 µL) addition at 15 s, followed by annealing at 110 °C for 15 min; subsequent surface passivation used PDADI (0.5 mg/mL) spin-coated at 5000 rpm for 30 s with annealing at 100 °C for 5 min. Replacing m-MeO-PEACl with p-F-PEACl yielded substantial photovoltaic enhancements: power conversion efficiency (PCE) increased from 23.61% to 25.76%, open-circuit voltage (VOC) rose from 1.176 V to 1.186 V, short-circuit current density (JSC) improved from 25.35 mA/cm² to 25.59 mA/cm², and fill factor (FF) significantly increased from 79.18% to 84.87%. The performance gains stem from p-F-PEACl’s para-fluoro substituent, which induces strong electron withdrawal, minimizing interfacial dipole disorder and enabling dense molecular packing via π–π stacking for superior grain boundary coverage and under-coordinated Pb²⁺ passivation through cation–π interactions. This configuration facilitates efficient Cl⁻ migration to heal iodide vacancies, suppresses trap-assisted recombination, optimizes energy-level alignment for reduced series resistance and enhanced charge extraction, and forms a hydrophobic quasi-2D layer that inhibits ion migration and moisture ingress. Consequently, the synergistic reduction in non-radiative losses and improved interfacial energetics simultaneously boost VOC, JSC, and FF. This molecular engineering strategy, leveraging para-substituted electron-withdrawing groups for holistic interface control, establishes a critical pathway toward high-performance inverted PSCs with commercial viability.",
  "2_Introduction": {
    "2_1_Control_F_P": "Remarkably, it achieved an impressive PCE of 23.606% with a high VOC of 1.17607 V, JSC of 25.3513 mA/cm², and FF of 79.1751%. The Cs0.05MA0.1FA0.85I3 perovskite film was prepared with a concentration of 1.65 mol/L. A SAM solution (0.5 mg/mL 4,4,4-NA) was applied to the FTO glass substrates by spin-coating. The addition of MACl (15.0 mg/mL) and m-MeO-PEACl (2.0 mg/mL) enabled the achievement of smoother film surfaces. Employing a staged spin protocol, the film underwent 1000 rpm for 5 s, then 5500 rpm for 30 s, enhancing film morphology. The addition of 150 µL antisolvent at last 15 s proved instrumental in achieving uniform film thickness and grain distribution. After the spin coating was completed, it was annealed on a hot stage at 110 °C for 15 min. PDADI (0.5 mg/mL) was added as a passivator. The passivation solution was deposited on the perovskite layer by spin coating at 5000 rpm for 30 s without further annealing. 70 µL of passivator was introduced at 6 s in the spin-coating process. The passivation layer was subjected to annealing at 100 °C for 5 min. In details, SAM solution was spin-coated on the substrate at 3000 rpm for 30 s, and annealed at 100 °C for 10 min.",
    "2_2_Optimized_F_P": "Remarkably, it achieved an impressive PCE of 25.7614% with a high VOC of 1.1862 V, JSC of 25.5903 mA/cm², and FF of 84.8668%. The perovskite (Cs0.05MA0.1FA0.85I3) precursor solution was prepared with a concentration of 1.65 mol/L in a mixed solvent of DMF and DMSO. 0.5 mg/mL of 4,4,4-NA was added. During solar cell device fabrication, MACl (15.0 mg/mL), and p-F-PEACl (2.0 mg/mL) were added to the precursor solution. The perovskite precursor solutions were spin-coated on the substrates at 1000 rpm for 5 s and 5500 rpm for 30 s. In the last 15 s of the second step, the antisolvent (150 µL of CB) was dropped in the center of the substrate at a constant rate within 1 s. Subsequent thermal treatment was carried out at 110 °C for 15 min to finalize the perovskite crystal structure. PDADI (0.5 mg/mL) was spin-coated onto the perovskite film to act as an efficient passivation layer. For the surface passivation, the passivation solution was spin-coated on perovskite film at 5000 rpm for 30 s. At 6 s, 70 µL of passivator was added to the spinning passivation layer. It was then annealed at 100 ℃ for 5 min as a post-treatment for PSCs. In details, SAM solution was spin-coated on the substrate at 3000 rpm for 30 s, and annealed at 100 °C for 10 min."
  },
  "3_Result_Discussion": "### Mechanism-Level Analysis of p-F-PEACl vs. m-MeO-PEACl Formulations  \n\n#### **Voc Enhancement (1.176 V → 1.186 V)**  \n- **Defect Passivation & Recombination Suppression:**  \n  p-F-PEACl’s para-fluoro substituent induces strong σ-electron withdrawal, reducing dipole disorder at the perovskite interface. This minimizes energetic disorder and trap-assisted Shockley-Read-Hall recombination. The symmetric para-configuration enables dense, uniform molecular packing via π–π stacking, fully covering grain boundaries and passivating under-coordinated Pb²⁺ sites through cation–π interactions. In contrast, m-MeO-PEACl’s meta-methoxy group donates electrons (+M effect), creating localized dipoles that increase interfacial energetic disorder and residual trap states.  \n- **Halide Vacancy Healing:**  \n  Cl⁻ from p-F-PEACl migrates more efficiently to fill iodide vacancies due to reduced steric hindrance from para-substitution. This suppresses halide vacancy-mediated recombination, directly elevating Voc. m-MeO-PEACl’s bent meta-methoxy conformation partially obstructs Cl⁻ mobility, limiting vacancy healing.  \n\n#### **FF Enhancement (79.2% → 84.9%)**  \n- **Interface Energetics & Charge Extraction:**  \n  p-F-PEACl’s electron-withdrawing fluoro group optimizes energy-level alignment between the perovskite and charge transport layers. The lowered surface energy reduces interfacial barriers, minimizing series resistance (Rs) and enhancing hole extraction. m-MeO-PEACl’s electron-donating methoxy group misaligns band edges, increasing Rs and charge accumulation.  \n- **Morphology & Ion Migration Suppression:**  \n  p-F-PEACl’s symmetric structure promotes vertically oriented (001) crystallization with fewer pinholes and uniform quasi-2D Ruddlesden-Popper phase formation at grain boundaries. This dense hydrophobic overlayer (from para-fluorophenyl) blocks ion migration pathways, reducing hysteresis and shunt losses. m-MeO-PEACl’s asymmetric meta-substitution yields less ordered grain coverage, permitting residual ion migration that degrades FF.  \n\n#### **Jsc Enhancement (25.35 → 25.59 mA/cm²)**  \n- **Reduced Non-Radiative Losses:**  \n  p-F-PEACl’s combined –NH₃⁺ hydrogen bonding and Cl⁻ vacancy filling suppress surface recombination velocity. This increases charge carrier diffusion length, boosting photocurrent collection. The para-fluoro group’s hydrophobicity also inhibits moisture-induced trap formation during operation, sustaining Jsc.  \n- **Optical & Transport Effects:**  \n  The thin, oriented quasi-2D layer from p-F-PEACl minimally perturbs light absorption (unchanged bandgap) while improving bulk crystallinity. Enhanced grain boundary passivation reduces carrier scattering, elevating mobility and charge extraction efficiency. m-MeO-PEACl’s methoxy group anchors interfacial water, increasing trap density and recombination losses that limit Jsc.  \n\n#### **PCE Gain (23.6% → 25.8%)**  \nThe synergistic Voc, FF, and Jsc improvements arise from p-F-PEACl’s molecular design:  \n1. **Para-symmetry** enables uniform defect passivation and optimal band alignment.  \n2. **Electron-withdrawing fluoro** suppresses dipole disorder and enhances hydrophobicity.  \n3. **Efficient Cl⁻ migration** heals halide vacancies, reducing bulk recombination.  \nThis contrasts with m-MeO-PEACl’s meta-asymmetry, which introduces dipole disorder and partial passivation, limiting all photovoltaic parameters. The quasi-2D/3D interface from p-F-PEACl thus maximizes voltage preservation, fill factor, and current collection simultaneously.",
  "4_Conclusion": {
    "4_1_Table": "| F/P Optimization | Performance | Mechanism |\n|------------------|-------------|-----------|\n| Replacing m-MeO-PEACl with p-F-PEACl (para-fluoro substituent enabling symmetric molecular packing via π–π stacking and efficient Cl⁻ migration for halide vacancy healing) | VOC: 1.176 V → 1.186 V (+0.010 V) | Para-fluoro σ-electron withdrawal reduces dipole disorder and trap-assisted recombination; symmetric packing fully covers grain boundaries via cation–π interactions for Pb²⁺ passivation; efficient Cl⁻ migration heals iodide vacancies suppressing recombination |\n| Replacing m-MeO-PEACl with p-F-PEACl (para-fluoro substituent enabling symmetric molecular packing via π–π stacking and efficient Cl⁻ migration for halide vacancy healing) | FF: 79.20% → 84.90% (+5.70 pct) | Electron-withdrawing fluoro group optimizes energy-level alignment reducing series resistance and enhancing hole extraction; symmetric structure promotes vertically oriented (001) crystallization with hydrophobic quasi-2D overlayer blocking ion migration pathways to suppress hysteresis and shunt losses |\n| Replacing m-MeO-PEACl with p-F-PEACl (para-fluoro substituent enabling symmetric molecular packing via π–π stacking and efficient Cl⁻ migration for halide vacancy healing) | JSC: 25.35 → 25.59 mA cm⁻² (+0.24 mA cm⁻²) | Combined –NH₃⁺ hydrogen bonding and Cl⁻ vacancy filling suppress surface recombination velocity increasing carrier diffusion length; para-fluoro hydrophobicity inhibits moisture-induced traps while oriented quasi-2D layer reduces carrier scattering through enhanced grain boundary passivation |\n| Replacing m-MeO-PEACl with p-F-PEACl (para-fluoro substituent enabling symmetric molecular packing via π–π stacking and efficient Cl⁻ migration for halide vacancy healing) | PCE: 23.60% → 25.80% (+2.20 pct) | Synergistic effects of para-symmetry enabling uniform defect passivation, electron-withdrawing fluoro suppressing dipole disorder and enhancing hydrophobicity, and efficient Cl⁻ migration reducing bulk recombination collectively maximize voltage preservation, fill factor, and current collection |"
  },
  "5_Supporting_Information": "### m-MeO-PEACl\n# Compound: Meta-Methoxy-Phenethylammonium Chloride  \n*(m-MeO-PEACl; Molecular formula: C₉H₁₄ClNO)*\n\n---\n\n## 1. Chemical Structure\n\n- **Full name:** Meta-methoxy-phenethylammonium chloride  \n- **Molecular formula:** C₉H₁₄ClNO  \n- **Ionic form:**  \n  [m-MeO–C₆H₄–CH₂CH₂–NH₃]⁺ · Cl⁻\n- **Structural features:**  \n  A phenethylammonium scaffold bearing a methoxy group (–OCH₃) at the meta (3-) position of the phenyl ring.  \n  The methoxy substituent adopts a bent conformation.\n\n---\n\n## 2. Functional Groups and Structural Characteristics\n\n### 2.1 Meta-Methoxy Substituent (–OCH₃)\n- **Electronic properties:**  \n  - Moderate electron-donating (+M) effect increases the π-electron density of the phenyl ring.  \n- **Functional roles:**  \n  - Strengthens cation–π interactions with under-coordinated Pb²⁺ sites.  \n  - The lone pair on the ether oxygen introduces an additional hydrogen-bonding site.  \n  - Can anchor surface water molecules or interact with halide vacancies.\n\n### 2.2 Phenyl Ring\n- **Structural role:**  \n  - Rigid and planar aromatic backbone.  \n- **Interfacial interactions:**  \n  - Enables π–π stacking to cover grain boundaries.  \n  - Cooperates with the methoxy group to passivate electron-deficient surface atoms and reduce defect density.\n\n### 2.3 Ethylene Linker (–CH₂CH₂–)\n- **Function:**  \n  - Provides conformational flexibility.  \n  - Allows the –NH₃⁺ headgroup to dock into the perovskite cage while the methoxy-aryl segment points outward.  \n  - Creates a hydrophilic-to-hydrophobic gradient at the interface.\n\n### 2.4 Protonated Ammonium with Chloride Counter-Ion (–NH₃⁺ · Cl⁻)\n- **Hydrogen-bond network:**  \n  - The ammonium group forms N–H···X hydrogen bonds with surface halide vacancies, lowering trap-state density.\n- **Halide role:**  \n  - Cl⁻ can migrate to fill iodide or bromide vacancies, suppressing non-radiative recombination.  \n- **Solubility and exchange:**  \n  - The ionic nature provides high water solubility and cation-exchange capability.\n\n---\n\n## 3. Defect Passivation and Interfacial Mechanism\n\n- Electron donation from the methoxy group enhances cation–π interactions with under-coordinated Pb²⁺.  \n- Hydrogen bonding from –NH₃⁺ and the ether oxygen stabilizes surface halide vacancies and polar sites.  \n- Cl⁻ contributes halide-vacancy healing, jointly reducing trap-state density.\n\n---\n\n## 4. Crystallization and Phase Behavior\n\n- m-MeO-PEACl promotes vertically oriented (001) crystal growth.  \n- Improves phase purity of the perovskite film.  \n- Maintains an unchanged band gap while optimizing crystallization kinetics.\n\n---\n\n## 5. Resulting Film and Device-Level Effects\n\n- Reduced defect density at surfaces and grain boundaries.  \n- Improved crystallinity and phase stability.  \n- Enhanced overall performance and stability of perovskite films.\n\n\n### p-F-PEACl\n# Compound: Para-Fluoro-Phenethylammonium Chloride  \n*(p-F-PEACl; Molecular formula: C₈H₁₁ClFN)*\n\n---\n\n## 1. Chemical Structure\n\n- **Full name:** Para-fluoro-phenethylammonium chloride  \n- **Molecular formula:** C₈H₁₁ClFN  \n- **Ionic form:**  \n  [p-F–C₆H₄–CH₂CH₂–NH₃]⁺ · Cl⁻\n- **Structural features:**  \n  The molecule consists of a phenethylammonium cation bearing a fluorine substituent at the para (4-) position of the phenyl ring, paired with a chloride counter-anion.  \n  Para substitution confers higher molecular symmetry and reduced steric hindrance compared with meta substitution.\n\n---\n\n## 2. Functional Groups and Structural Characteristics\n\n### 2.1 Para-Fluoro Substituent (4-F)\n- **Electronic properties:**  \n  - Strong σ-electron-withdrawing effect.  \n  - Alters dipole orientation relative to meta-fluoro analogues, reducing overall dipole disorder.\n- **Functional consequences:**  \n  - Improves band alignment with the perovskite absorber.  \n  - Lowers surface energy and suppresses non-radiative recombination.\n- **Stability role:**  \n  - Enhances hydrophobicity, strengthening the moisture barrier at the interface.\n\n### 2.2 Phenyl Ring\n- **π-Conjugated backbone:**  \n  - Provides a rigid, coplanar aromatic surface due to para substitution.  \n- **Interfacial interactions:**  \n  - Enables π–π stacking and cation–π interactions with under-coordinated surface Pb²⁺ sites.  \n  - Dense molecular packing promotes uniform interfacial coverage.\n\n### 2.3 Ethylene Linker (–CH₂CH₂–)\n- **Conformational flexibility:**  \n  - Allows the –NH₃⁺ headgroup to dock into the perovskite cage.  \n  - Positions the para-fluorophenyl segment outward to form a hydrophobic overlayer.\n\n### 2.4 Protonated Ammonium with Chloride Counter-Ion (–NH₃⁺ · Cl⁻)\n- **Defect passivation:**  \n  - The ammonium group forms N–H···X hydrogen bonds with surface halide vacancies, reducing trap-state density.\n- **Halide role:**  \n  - Cl⁻ can migrate into the lattice or grain boundaries, improving crystallinity and phase stability.[1][2]\n\n---\n\n## 3. Interfacial and Phase-Engineering Mechanism\n\n- Para-fluoro substitution reduces steric hindrance and promotes uniform spreading of the molecule at the perovskite surface.\n- The –NH₃⁺ group and Cl⁻ counter-ion cooperatively interact with surface defects, enabling effective defect passivation and energy-level alignment.\n- Bulky phenethylammonium cations convert only the outer unit cells of a 3D perovskite into nanometre-thin Ruddlesden–Popper slabs.\n- This results in a conformal 2D/3D interface when the layer is thin and well oriented.[1][2]\n\n---\n\n## 4. Resulting Film and Device-Level Effects\n\n- Reduced surface recombination due to effective passivation.  \n- Improved energy-level alignment at the interface.  \n- Enhanced moisture resistance from the hydrophobic para-fluorophenyl overlayer.  \n- Potential performance enhancement when the quasi-2D layer is thin and uniformly oriented.\n---\n\n##\nReference:\n[1]10.1039/D5EE02462E\n[2]10.1002/smll.202311673\n"
}
