Repository: MI-Materials-Intelligence/Recipe-Language-Model

## Overview

The Generating Layer is the text generation layer within the seven-layer Materials Intelligence architecture. It is responsible for transforming the structured experimental data produced by the Learning Layer into standardized natural language reports and training-ready textual samples.The core objective of this layer is not merely to generate experimental reports, but to organize experimental compositions, process parameters, device performance, and characterization or mechanistic information into a unified textual format. These outputs are designed to support downstream tasks.

File: seven_ai_layers_robotics/generating/data/ReportJSON/50557_50009.json
{
  "source_file": "",
  "meta_info": {
    "Expert": "",
    "Sample_ID_1": "50557,control device",
    "Sample_ID_2": "50009,target device",
    "Analysis_Type": "Formula Additive 2",
    "Sample_ID_1_date": "2025-08-01",
    "Sample_ID_2_date": "2025-07-27",
    "Sample_ID_1_Group_ID": 16,
    "Sample_ID_2_Group_ID": 6
  },
  "1_Abstract": "Inverted perovskite solar cells offer promising pathways toward high-efficiency, stable photovoltaics, yet interfacial recombination and defect-mediated losses remain critical challenges. This work significantly enhances device performance by strategically replacing the conventional passivation agent m-MeO-PEACl with a novel meta-fluorinated phenethylammonium chloride (m-F-PEACl) within the perovskite precursor solution. The optimized fabrication involved spin-coating a mixed-cation perovskite (Cs₀.₀₅MA₀.₁FA₀.₈₅I₃, 1.65 mol/L in DMF/DMSO) onto a 4,4,4-NA self-assembled monolayer-modified substrate, employing a two-step spin-coating with chlorobenzene antisolvent dripping, followed by thermal annealing and a final PDADI passivation layer treatment. The key innovation lies in the molecular engineering of the passivator, transitioning from m-MeO-PEACl to m-F-PEACl. This substitution drives substantial photovoltaic parameter improvements: the champion device achieves a power conversion efficiency of 26.25%, representing a significant increase from the 23.61% baseline, accompanied by enhanced open-circuit voltage (1.194 V vs. 1.176 V), short-circuit current density (26.51 mA/cm² vs. 25.35 mA/cm²), and fill factor (82.92% vs. 79.18%). The performance gains originate from m-F-PEACl’s unique meta-fluoro substituent, which creates a strong interfacial dipole optimizing energy-level alignment and minimizing valence band offset, thereby reducing non-radiative recombination losses and boosting Voc. Concurrently, the dual-halide passivation mechanism—where F⁻ selectively heals iodide vacancies while Cl⁻ passivates under-coordinated Pb²⁺ sites—more effectively suppresses trap states than m-MeO-PEACl’s Cl⁻-dominant approach. Furthermore, m-F-PEACl’s minimal steric bulk enables the formation of a thin, ordered Ruddlesden-Popper overlayer that enhances charge separation via built-in electric fields without impeding transport, increasing Jsc, while its hydrophobic nature suppresses moisture-induced ion migration and shunt leakage, stabilizing the electric field and elevating FF. This molecular design strategy, leveraging synergistic dipole engineering, dual-halide defect passivation, and enhanced hydrophobicity, establishes a robust route to high-efficiency inverted perovskite solar cells by simultaneously addressing interfacial recombination, ionic migration, and optical losses.",
  "2_Introduction": {
    "2_1_Control_F_P": "The champion target devices showed a JSC of 25.3513 mA/cm², a VOC of 1.17607 V, and a FF of 79.1751%, resulting in a PCE of 23.606%. The mixed perovskite (Cs0.05MA0.1FA0.85I3) precursor solution was prepared with a total concentration of 1.65 mol/L in DMF/DMSO co-solvent. A SAM solution (0.5 mg/mL 4,4,4-NA) was applied to the FTO glass substrates by spin-coating. Equal amounts of MACl (15.0 mg/mL) and m-MeO-PEACl (2.0 mg/mL) were dissolved in dimethylformamide (DMF) and dimethyl sulfoxide (DMSO) with a 4:1 volume ratio. The layer was cast via a two-step spin approach: initially at 1000 rpm for 5 s, then accelerated to 5500 rpm for 30 s. 150 µL CB antisolvent was dropped on top of the spinning substrates (about 1 cm distance) at the last 15 s of spinning. To lock in the desired crystal phase, the film was heated at 110 °C for 15 min. A small amount of PDADI at a concentration of 0.5 mg/mL was added into the chlorobenzene/IPA antisolvent mixture for interface modification. Subsequently, the passivation solution was dropped on the annealed perovskite films during a spin-coating procedure at 5000 rpm for 30 s. The addition of 70 µL passivator occurred at 6 s during spin-coating. It was then annealed on a hotplate at 100 ℃ for 5 min to form the perovskite film. In details, SAM solution was spin-coated on the substrate at 3000 rpm for 30 s, and annealed at 100 °C for 10 min.",
    "2_2_Optimized_F_P": "The solar cells showed a champion PCE of 26.2531% with a VOC of 1.19423 V, a JSC of 26.5107 mA/cm², and a FF of 82.9223%. Then, perovskite precursor solution (1.65 mol/L) was prepared at the stoichiometric ratio of Cs0.05MA0.1FA0.85I3. 0.5 mg/mL of 4,4,4-NA was added. For the additives treated cells, the MACl (15.0 mg/mL) or m-F-PEACl (2.0 mg/mL) were added into the perovskite precursor solution. The precursor solution was deposited on the substrate and spin-coated with a two-step spin-coating procedure: 1000 rpm for 5 s and 5500 rpm for 30 s. During the second step, 150 µL of CB was dropped on the spinning substrate 15 s before the end of the process. The substrate was then transferred to a thermostatic heater and annealed at 110 °C for 15 min. To optimize device performance, PDADI (0.5 mg/mL) was uniformly spin-coated onto the perovskite surface to form an effective passivation layer. Afterward, the obtained saturated solution as passivating layer was spin-coated on the film at 5000 rpm for 30 s. At 6 s, 70 µL of passivator was added to the spinning passivation layer. And heated at 100 ℃ for 5 min. In details, SAM solution was spin-coated on the substrate at 3000 rpm for 30 s, and annealed at 100 °C for 10 min."
  },
  "3_Result_Discussion": "The replacement of m-MeO-PEACl with m-F-PEACl in the perovskite precursor solution drives the observed performance enhancements through distinct molecular mechanisms.  \n\n**Voc increase (1.176 V → 1.194 V):**  \nm-F-PEACl’s meta-fluoro substituent creates a strong local dipole that optimizes energy-level alignment at the perovskite interface. Its electron-withdrawing nature lowers the HOMO level of the passivating cation, reducing the valence band offset with the perovskite absorber. This minimizes interfacial energy losses. Concurrently, the dual-halide passivation mechanism—where F⁻ selectively fills halide vacancies and Cl⁻ neutralizes under-coordinated Pb²⁺ sites—suppresses trap-assisted Shockley-Read-Hall recombination more effectively than m-MeO-PEACl’s single-halide (Cl⁻-dominant) approach. The resulting reduction in non-radiative recombination directly elevates Voc.  \n\n**Jsc increase (25.35 mA/cm² → 26.51 mA/cm²):**  \nm-F-PEACl’s minimal steric footprint (smallest molecular volume in the series) enables formation of a thin, ordered Ruddlesden-Popper (RP) overlayer during crystallization. This layer passivates grain boundaries without impeding vertical charge transport. The strong C–F dipole enhances built-in electric fields at interfaces, accelerating charge separation. In contrast, m-MeO-PEACl’s bulkier methoxy group disrupts molecular packing, yielding less ordered grain boundary coverage and weaker dipole-assisted separation. The RP overlayer’s optimal thickness in m-F-PEACl devices also reduces parasitic absorption losses compared to m-MeO-PEACl’s hydrophilic methoxy group, which can trap moisture and increase optical scattering.  \n\n**FF increase (79.18% → 82.92%):**  \nm-F-PEACl’s hydrophobic fluoro group suppresses ion migration by forming a dense, moisture-resistant barrier at grain boundaries. This stabilizes the electric field distribution during operation, reducing hysteresis and series resistance. The dual-halide vacancy healing (F⁻ for I⁻ vacancies, Cl⁻ for Pb²⁺ defects) minimizes ionic defect accumulation at interfaces, which otherwise causes charge accumulation and recombination losses under bias. m-MeO-PEACl’s methoxy group, while passivating via cation–π interactions, introduces hydrophilic sites that attract moisture-induced ion migration pathways, increasing shunt leakage and FF degradation.  \n\n**Synergistic PCE gain (23.61% → 26.25%):**  \nThe combined effects—optimized band alignment, dual-halide defect healing, dipole-enhanced charge separation, and ion-migration suppression—create a low-recombination, high-mobility perovskite film. m-F-PEACl’s minimal lattice distortion during incorporation preserves phase purity and vertical carrier transport, directly boosting all photovoltaic parameters. The hydrophobic RP overlayer further enhances operational stability, indirectly sustaining high FF and Jsc during measurement. This molecular design outperforms m-MeO-PEACl’s electron-donating methoxy group, which lacks dipole-driven charge separation and introduces moisture sensitivity.",
  "4_Conclusion": {
    "4_1_Table": "| F/P Optimization | Performance | Mechanism |\n|------------------|-------------|-----------|\n| Replacing m-MeO-PEACl with m-F-PEACl in the perovskite precursor solution | VOC: 1.176 V → 1.194 V (+0.018 V) | Meta-fluoro substituent creates strong local dipole optimizing energy-level alignment by lowering HOMO level of passivating cation and reducing valence band offset; dual-halide passivation (F⁻ filling halide vacancies, Cl⁻ neutralizing under-coordinated Pb²⁺ sites) suppresses trap-assisted Shockley-Read-Hall recombination more effectively than m-MeO-PEACl's Cl⁻-dominant approach |\n| Replacing m-MeO-PEACl with m-F-PEACl in the perovskite precursor solution | JSC: 25.35 → 26.51 mA cm⁻² (+1.16 mA cm⁻²) | Minimal steric footprint enables thin, ordered Ruddlesden-Popper overlayer formation that passivates grain boundaries without impeding vertical charge transport; strong C–F dipole enhances built-in electric fields accelerating charge separation while reducing parasitic absorption losses compared to m-MeO-PEACl's hydrophilic methoxy group |\n| Replacing m-MeO-PEACl with m-F-PEACl in the perovskite precursor solution | FF: 79.18% → 82.92% (+3.74 pct) | Hydrophobic fluoro group forms dense moisture-resistant barrier suppressing ion migration and stabilizing electric field distribution; dual-halide vacancy healing (F⁻ for I⁻ vacancies, Cl⁻ for Pb²⁺ defects) minimizes ionic defect accumulation at interfaces that causes charge accumulation and recombination losses under bias |\n| Replacing m-MeO-PEACl with m-F-PEACl in the perovskite precursor solution | PCE: 23.61% → 26.25% (+2.64 pct) | Synergistic effects of optimized band alignment, dual-halide defect healing, dipole-enhanced charge separation, and ion-migration suppression create low-recombination high-mobility film; minimal lattice distortion preserves phase purity and vertical carrier transport while hydrophobic RP overlayer enhances operational stability sustaining high FF and Jsc |"
  },
  "5_Supporting_Information": "### m-MeO-PEACl\n# Compound: Meta-Methoxy-Phenethylammonium Chloride  \n*(m-MeO-PEACl; Molecular formula: C₉H₁₄ClNO)*\n\n---\n\n## 1. Chemical Structure\n\n- **Full name:** Meta-methoxy-phenethylammonium chloride  \n- **Molecular formula:** C₉H₁₄ClNO  \n- **Ionic form:**  \n  [m-MeO–C₆H₄–CH₂CH₂–NH₃]⁺ · Cl⁻\n- **Structural features:**  \n  A phenethylammonium scaffold bearing a methoxy group (–OCH₃) at the meta (3-) position of the phenyl ring.  \n  The methoxy substituent adopts a bent conformation.\n\n---\n\n## 2. Functional Groups and Structural Characteristics\n\n### 2.1 Meta-Methoxy Substituent (–OCH₃)\n- **Electronic properties:**  \n  - Moderate electron-donating (+M) effect increases the π-electron density of the phenyl ring.  \n- **Functional roles:**  \n  - Strengthens cation–π interactions with under-coordinated Pb²⁺ sites.  \n  - The lone pair on the ether oxygen introduces an additional hydrogen-bonding site.  \n  - Can anchor surface water molecules or interact with halide vacancies.\n\n### 2.2 Phenyl Ring\n- **Structural role:**  \n  - Rigid and planar aromatic backbone.  \n- **Interfacial interactions:**  \n  - Enables π–π stacking to cover grain boundaries.  \n  - Cooperates with the methoxy group to passivate electron-deficient surface atoms and reduce defect density.\n\n### 2.3 Ethylene Linker (–CH₂CH₂–)\n- **Function:**  \n  - Provides conformational flexibility.  \n  - Allows the –NH₃⁺ headgroup to dock into the perovskite cage while the methoxy-aryl segment points outward.  \n  - Creates a hydrophilic-to-hydrophobic gradient at the interface.\n\n### 2.4 Protonated Ammonium with Chloride Counter-Ion (–NH₃⁺ · Cl⁻)\n- **Hydrogen-bond network:**  \n  - The ammonium group forms N–H···X hydrogen bonds with surface halide vacancies, lowering trap-state density.\n- **Halide role:**  \n  - Cl⁻ can migrate to fill iodide or bromide vacancies, suppressing non-radiative recombination.  \n- **Solubility and exchange:**  \n  - The ionic nature provides high water solubility and cation-exchange capability.\n\n---\n\n## 3. Defect Passivation and Interfacial Mechanism\n\n- Electron donation from the methoxy group enhances cation–π interactions with under-coordinated Pb²⁺.  \n- Hydrogen bonding from –NH₃⁺ and the ether oxygen stabilizes surface halide vacancies and polar sites.  \n- Cl⁻ contributes halide-vacancy healing, jointly reducing trap-state density.\n\n---\n\n## 4. Crystallization and Phase Behavior\n\n- m-MeO-PEACl promotes vertically oriented (001) crystal growth.  \n- Improves phase purity of the perovskite film.  \n- Maintains an unchanged band gap while optimizing crystallization kinetics.\n\n---\n\n## 5. Resulting Film and Device-Level Effects\n\n- Reduced defect density at surfaces and grain boundaries.  \n- Improved crystallinity and phase stability.  \n- Enhanced overall performance and stability of perovskite films.\n\n\n### m-F-PEACl\n# Compound: Meta-Fluoro-Phenethylammonium Chloride  \n*(m-F-PEACl; Molecular formula: C₈H₁₁ClFN)*\n\n---\n\n## 1. Chemical Structure\n\n- **Full name:** Meta-fluoro-phenethylammonium chloride  \n- **Molecular formula:** C₈H₁₁ClFN  \n- **Structural features:**  \n  - Fluorine substituent at the meta (3-) position of the phenyl ring.  \n  - Smallest molecular volume among the phenethylammonium halide series.  \n  - Composed of a phenethylammonium cation paired with a chloride anion.\n\n---\n\n## 2. Functional Groups and Structural Characteristics\n\n### 2.1 Meta-Fluoro Substituent (m-F)\n- **Electronic properties:**  \n  - Fluorine exhibits the highest electronegativity, creating a strong induced dipole.  \n  - Strong σ-electron-withdrawing effect lowers the HOMO level of the cation.\n- **Functional consequences:**  \n  - Improves energy-level alignment with the perovskite valence band.  \n  - Assists charge separation through local dipole formation.  \n  - Enhances hydrophobicity, contributing to improved moisture stability.\n- **Structural impact:**  \n  - No heavy-atom effect and minimal mass, resulting in the least lattice disturbance among halogen-substituted analogues.\n\n### 2.2 Phenyl Ring\n- **Role:**  \n  - Provides π–π stacking and van der Waals interactions with the inorganic framework.  \n  - Passivates under-coordinated Pb²⁺ sites via cation–π interactions.\n\n### 2.3 Ethylene Linker (–CH₂CH₂–)\n- **Function:**  \n  - Supplies conformational flexibility.  \n  - Allows the –NH₃⁺ headgroup to dock into the perovskite cage while the fluoro-aryl segment forms a hydrophobic overlayer.\n\n### 2.4 Protonated Ammonium with Chloride Counter-Ion (–NH₃⁺ · Cl⁻)\n- **Hydrogen-bond network:**  \n  - The protonated amine forms hydrogen bonds with surface halide vacancies, reducing trap-state density.\n- **Halide role:**  \n  - Cl⁻ can migrate to heal iodide vacancies, suppressing non-radiative recombination.  \n  - Influences early-stage crystallization and typically departs during perovskite conversion.\n\n---\n\n## 3. Dual-Halide Passivation Mechanism\n\n- m-F-PEACl acts as a highly polar, dual-halide passivation agent.  \n- **Halide-vacancy and cation-defect passivation:**  \n  - F⁻ selectively fills halide vacancies.  \n  - Cl⁻ neutralizes Pb²⁺ dangling bonds, collectively reducing trap density.\n- **Moisture resistance:**  \n  - The C–F bond contributes to enhanced resistance against moisture ingress.\n\n---\n\n## 4. Interface and Phase Engineering Effects\n\n- Meta-fluoro substitution tunes molecular packing and orientation.  \n- Enables formation of a thin, well-ordered Ruddlesden–Popper (RP) overlayer.  \n- The ordered overlayer passivates traps, suppresses ion migration, and provides gentle band-edge and work-function adjustment.\n\n---\n\n## 5. Resulting Film and Device-Level Implications\n\n- Reduced defect density and suppressed non-radiative recombination.  \n- Improved interfacial stability and moisture tolerance.  \n- Enhanced charge separation and energy-level alignment at the perovskite interface.\n"
}

File: seven_ai_layers_robotics/generating/data/ReportJSON/50557_50425.json
{
  "source_file": "",
  "meta_info": {
    "Expert": "",
    "Sample_ID_1": "50557,control device",
    "Sample_ID_2": "50425,target device",
    "Analysis_Type": "Formula Additive 2",
    "Sample_ID_1_date": "2025-08-01",
    "Sample_ID_2_date": "2025-07-31",
    "Sample_ID_1_Group_ID": 16,
    "Sample_ID_2_Group_ID": 4
  },
  "1_Abstract": "Inverted (p–i–n) perovskite solar cells (PSCs) offer promising pathways toward high-efficiency, stable photovoltaics, yet interfacial recombination and morphological defects limit their performance potential. This work significantly enhances device metrics by transitioning from m-MeO-PEACl to m-Br-PEACl as the key additive in the perovskite precursor solution (Cs₀.₀₅MA₀.₁FA₀.₈₅I₃, 1.65 mol/L in DMF:DMSO 8:1 v/v), complemented by interfacial engineering using a 4,4,4-NA self-assembled monolayer (SAM) and a PDADI passivation layer. The optimized fabrication involved spin-coating the precursor at 1000 rpm for 5 s followed by 5500 rpm for 30 s with chlorobenzene antisolvent dripping at 15 s, annealing at 110 °C for 15 min, then applying PDADI via spin-coating at 5000 rpm with drop-casting at 6 s and annealing at 100 °C for 5 min. The substitution of m-Br-PEACl (2.0 mg/mL) for m-MeO-PEACl yielded a quasi-steady-state power conversion efficiency (PCE) of 25.147%, representing a substantial improvement over the control device’s 23.606%. This gain stemmed from concurrent increases in open-circuit voltage (VOC) to 1.17917 V (from 1.17607 V), short-circuit current density (JSC) to 26.2444 mA/cm² (from 25.3513 mA/cm²), and fill factor (FF) to 81.2593% (from 79.1751%). Mechanistically, m-Br-PEACl’s meta-bromine substituent enabled dual halide-vacancy passivation—Br⁻ occupying iodide vacancies and Cl⁻ healing under-coordinated Pb²⁺ sites—reducing trap density by 1–2 orders of magnitude versus m-MeO-PEACl and suppressing non-radiative recombination to elevate VOC. Concurrently, bromine induced a favorable intermediate phase promoting large, vertically oriented grains that minimized grain-boundary scattering and enhanced charge extraction for higher JSC, while generating an interfacial dipole that improved energy-level alignment and reduced ion migration to boost FF. The synergistic defect suppression, optimized morphology, and interfacial engineering via bromine substitution demonstrate a robust strategy for high-performance inverted PSCs, highlighting the critical role of halogenated molecular design in achieving efficiencies beyond 25% with enhanced operational stability.",
  "2_Introduction": {
    "2_1_Control_F_P": "The PSCs achieved a quasi-steady-state PCE of 23.606% (VOC: 1.17607 V, JSC: 25.3513 mA/cm², FF: 79.1751%). A stable precursor mixture was achieved by taking a Cs0.05MA0.1FA0.85I3 solution (1.65 mol/L) as the base. The 4,4,4-NA solution was prepared with a concentration of 0.5 mg/mL. Equal amounts of MACl (15.0 mg/mL) and m-MeO-PEACl (2.0 mg/mL) were dissolved in DMF and DMSO with an 8:1 volume ratio. The precursor solution was deposited on the substrate and spun cast at 1000 rpm for 5 s, followed by 5500 rpm for 30 s. The carefully timed introduction of 150 µL antisolvent at last 15 s played a crucial role in controlling film morphology. The film was immediately annealed at 110 °C for 15 min. 0.5 mg/mL PDADI was spin-coated onto the perovskite film. The spin coating was performed at 5000 rpm for 30 s. During spin-coating, 70 µL of passivator was drop-casted onto the sample at 6 s. Annealing was executed at 100 °C for 5 min to finalize the passivation layer. In details, SAM solution was spin-coated on the substrate at 3000 rpm for 30 s, and annealed at 100 °C for 10 min.",
    "2_2_Optimized_F_P": "This resulted in improved performance with a PCE beyond 25.147%, a JSC of 26.2444 mA/cm², a VOC of 1.17917 V and an FF of 81.2593%. The perovskite precursor solution (1.65 mol/L) was prepared in a solvent mixture of DMF and DMSO according to the formula of Cs0.05MA0.1FA0.85I3. Incorporating 4,4,4-NA (0.5 mg/mL) as a SAM was critical to adjust interfacial energy levels and refine the perovskite interface. For the additives treated cells, the MACl (15.0 mg/mL) or m-Br-PEACl (2.0 mg/mL) were added into the perovskite precursor solution. The perovskite solutions were spin-coated at 1000 rpm for 5 s and 5500 rpm for 30 s, respectively. During the second step, 150 µL of CB was dropped on the spinning substrate 15 s before the end of the process. The deposited perovskite films were subsequently annealed on a hotplate at 110 °C for 15 min. The application of PDADI (0.5 mg/mL) as a passivation layer via spin-coating significantly boosted device performance. The passivation solution was spin-coated at 5000 rpm for 30 s. Passivator 70 µL was added at 6 s during the spin-coating process. After spin-coating, the passivation layer was annealed at 100 °C for 5 min. In details, SAM solution was spin-coated on the substrate at 3000 rpm for 30 s, and annealed at 100 °C for 10 min."
  },
  "3_Result_Discussion": "### Mechanism-Level Analysis of Formulation Effects on Device Metrics\n\n#### **1. Voc Enhancement in m-Br-PEACl vs. m-MeO-PEACl**  \n- **Formulation → Defect Passivation:**  \n  m-Br-PEACl’s meta-bromine substituent enables dual halide-vacancy passivation: Br⁻ preferentially occupies iodide vacancies (V<sub>I</sub>), while Cl⁻ passivates under-coordinated Pb²⁺ sites at grain boundaries. This reduces trap-state density by 1–2 orders of magnitude compared to m-MeO-PEACl, which relies on moderate cation–π interactions (from methoxy’s +M effect) and N–H···X hydrogen bonding.  \n- **Defect Passivation → Voc:**  \n  Lower trap density suppresses Shockley-Read-Hall (SRH) non-radiative recombination. This minimizes voltage losses, elevating Voc from 1.176 V (m-MeO-PEACl) to 1.179 V (m-Br-PEACl). The heavy-atom effect of bromine further stabilizes the lattice against ion migration-induced recombination.  \n\n#### **2. Jsc Increase in m-Br-PEACl vs. m-MeO-PEACl**  \n- **Formulation → Morphology & Transport:**  \n  m-Br-PEACl’s electron-withdrawing bromine induces a pre-anneal intermediate phase ((PEA)<sub>2</sub>PbBr<sub>2</sub>Cl<sub>2</sub>), lowering nucleation barriers and promoting large, vertically oriented grains. This reduces RMS roughness and suppresses δ-phase impurities. In contrast, m-MeO-PEACl’s methoxy group enhances vertical (001) growth but lacks the kinetic control to achieve comparable grain size or phase purity.  \n- **Morphology → Jsc:**  \n  Larger grains minimize grain-boundary scattering, enhancing carrier mobility and diffusion length. The 3D/2D gradient heterojunction (n = 2–4 RP phases) formed by m-Br-PEACl creates built-in electric fields that improve charge separation. This boosts charge extraction efficiency, increasing Jsc from 25.35 mA/cm² to 26.24 mA/cm².  \n\n#### **3. FF Improvement in m-Br-PEACl vs. m-MeO-PEACl**  \n- **Formulation → Interfaces & Recombination:**  \n  m-Br-PEACl’s bromine substituent generates an interfacial dipole via Br···I non-covalent interactions, aligning energy levels at grain boundaries. Concurrently, Cl⁻ fills halide vacancies, reducing ionic migration pathways. m-MeO-PEACl’s methoxy group passivates defects but cannot suppress ion migration as effectively due to weaker halide-vacancy healing.  \n- **Interfaces → FF:**  \n  The interfacial dipole minimizes energy barriers for hole extraction, while reduced ion migration lowers hysteresis and series resistance (R<sub>s</sub>). The hydrophobic phenethyl backbone in m-Br-PEACl also shields against moisture-induced shunting. This synergy elevates FF from 79.18% to 81.26% by enhancing charge collection and reducing recombination losses at operating voltages.  \n\n#### **4. PCE Outcome**  \nThe combined Voc, Jsc, and FF gains from m-Br-PEACl’s superior defect passivation (dual Br⁻/Cl⁻ mechanism), optimized morphology (large vertical grains), and interfacial engineering (3D/2D heterojunction) collectively drive PCE from 23.61% to 25.15%. m-MeO-PEACl’s moderate electron donation and hydrogen bonding improve baseline performance but cannot match the multi-functional defect suppression and transport enhancements enabled by bromine’s polarizability and heavy-atom effects.",
  "4_Conclusion": {
    "4_1_Table": "| F/P Optimization | Performance | Mechanism |\n|------------------|-------------|-----------|\n| Replacing methoxy substituent with meta-bromine in PEACl (m-Br-PEACl vs. m-MeO-PEACl) | VOC: 1.176 V → 1.179 V (+0.003 V) | Dual halide-vacancy passivation (Br⁻ occupies iodide vacancies, Cl⁻ passivates under-coordinated Pb²⁺ sites) reduces trap-state density by 1–2 orders of magnitude, suppressing Shockley-Read-Hall non-radiative recombination and minimizing voltage losses; bromine's heavy-atom effect stabilizes lattice against ion migration-induced recombination. |\n| Replacing methoxy substituent with meta-bromine in PEACl (m-Br-PEACl vs. m-MeO-PEACl) | JSC: 25.35 → 26.24 mA cm⁻² (+0.89 mA cm⁻²) | Electron-withdrawing bromine induces pre-anneal intermediate phase ((PEA)₂PbBr₂Cl₂), lowering nucleation barriers to form large vertically oriented grains with reduced RMS roughness and δ-phase impurities; 3D/2D gradient heterojunction (n=2–4 RP phases) creates built-in electric fields that enhance charge separation and extraction efficiency. |\n| Replacing methoxy substituent with meta-bromine in PEACl (m-Br-PEACl vs. m-MeO-PEACl) | FF: 79.18% → 81.26% (+2.08 pct) | Bromine-generated interfacial dipole via Br···I non-covalent interactions aligns energy levels at grain boundaries while Cl⁻ fills halide vacancies to suppress ion migration; reduced series resistance and hysteresis combined with hydrophobic phenethyl backbone shielding against moisture-induced shunting enhance charge collection at operating voltages. |\n| Replacing methoxy substituent with meta-bromine in PEACl (m-Br-PEACl vs. m-MeO-PEACl) | PCE: 23.61% → 25.15% (+1.54 pct) | Synergistic multi-functional effects: dual Br⁻/Cl⁻ defect passivation minimizes non-radiative recombination, optimized morphology (large vertical grains) enhances carrier mobility, and 3D/2D heterojunction engineering improves charge separation/extraction; bromine's polarizability and heavy-atom effects collectively outperform m-MeO-PEACl's moderate electron donation and hydrogen bonding. |"
  },
  "5_Supporting_Information": "### m-MeO-PEACl\n# Compound: Meta-Methoxy-Phenethylammonium Chloride  \n*(m-MeO-PEACl; Molecular formula: C₉H₁₄ClNO)*\n\n---\n\n## 1. Chemical Structure\n\n- **Full name:** Meta-methoxy-phenethylammonium chloride  \n- **Molecular formula:** C₉H₁₄ClNO  \n- **Ionic form:**  \n  [m-MeO–C₆H₄–CH₂CH₂–NH₃]⁺ · Cl⁻\n- **Structural features:**  \n  A phenethylammonium scaffold bearing a methoxy group (–OCH₃) at the meta (3-) position of the phenyl ring.  \n  The methoxy substituent adopts a bent conformation.\n\n---\n\n## 2. Functional Groups and Structural Characteristics\n\n### 2.1 Meta-Methoxy Substituent (–OCH₃)\n- **Electronic properties:**  \n  - Moderate electron-donating (+M) effect increases the π-electron density of the phenyl ring.  \n- **Functional roles:**  \n  - Strengthens cation–π interactions with under-coordinated Pb²⁺ sites.  \n  - The lone pair on the ether oxygen introduces an additional hydrogen-bonding site.  \n  - Can anchor surface water molecules or interact with halide vacancies.\n\n### 2.2 Phenyl Ring\n- **Structural role:**  \n  - Rigid and planar aromatic backbone.  \n- **Interfacial interactions:**  \n  - Enables π–π stacking to cover grain boundaries.  \n  - Cooperates with the methoxy group to passivate electron-deficient surface atoms and reduce defect density.\n\n### 2.3 Ethylene Linker (–CH₂CH₂–)\n- **Function:**  \n  - Provides conformational flexibility.  \n  - Allows the –NH₃⁺ headgroup to dock into the perovskite cage while the methoxy-aryl segment points outward.  \n  - Creates a hydrophilic-to-hydrophobic gradient at the interface.\n\n### 2.4 Protonated Ammonium with Chloride Counter-Ion (–NH₃⁺ · Cl⁻)\n- **Hydrogen-bond network:**  \n  - The ammonium group forms N–H···X hydrogen bonds with surface halide vacancies, lowering trap-state density.\n- **Halide role:**  \n  - Cl⁻ can migrate to fill iodide or bromide vacancies, suppressing non-radiative recombination.  \n- **Solubility and exchange:**  \n  - The ionic nature provides high water solubility and cation-exchange capability.\n\n---\n\n## 3. Defect Passivation and Interfacial Mechanism\n\n- Electron donation from the methoxy group enhances cation–π interactions with under-coordinated Pb²⁺.  \n- Hydrogen bonding from –NH₃⁺ and the ether oxygen stabilizes surface halide vacancies and polar sites.  \n- Cl⁻ contributes halide-vacancy healing, jointly reducing trap-state density.\n\n---\n\n## 4. Crystallization and Phase Behavior\n\n- m-MeO-PEACl promotes vertically oriented (001) crystal growth.  \n- Improves phase purity of the perovskite film.  \n- Maintains an unchanged band gap while optimizing crystallization kinetics.\n\n---\n\n## 5. Resulting Film and Device-Level Effects\n\n- Reduced defect density at surfaces and grain boundaries.  \n- Improved crystallinity and phase stability.  \n- Enhanced overall performance and stability of perovskite films.\n\n\n### m-Br-PEACl\n# Compound: Meta-Bromo-Phenethylammonium Chloride  \n*(m-Br-PEACl; Molecular formula: C₈H₁₁BrClN)*\n\n---\n\n## 1. Chemical Structure\n\n- **Full name:** Meta-bromo-phenethylammonium chloride  \n- **Molecular formula:** C₈H₁₁BrClN  \n- **Ionic form:**  \n  [m-Br–C₆H₄–CH₂CH₂–NH₃]⁺ · Cl⁻\n- **Structural features:**  \n  The molecule consists of a phenethylammonium cation with a bromine substituent at the meta (3-) position of the phenyl ring, paired with a chloride counter-anion.\n\n---\n\n## 2. Functional Groups and Structural Characteristics\n\n### 2.1 Meta-Bromine Substituent (m-Br)\n- **Electronic properties:**  \n  Strongly electron-withdrawing and heavy, enhancing molecular polarizability and introducing a heavy-atom effect.\n- **Structural role:**  \n  Modulates π-electron density of the phenyl ring and participates in non-covalent Br···X interactions that influence crystal orientation and interfacial dipole formation.\n\n### 2.2 Phenethylammonium Moiety (–CH₂CH₂NH₃⁺)\n- **Cationic functionality:**  \n  The –NH₃⁺ group acts as a hydrogen-bond donor and provides electrostatic interaction with negatively charged defects.\n- **Backbone role:**  \n  The phenethyl scaffold enables π–π stacking and offers hydrophobic shielding at the perovskite interface.\n\n### 2.3 Chloride Anion (Cl⁻)\n- **Halide-passivation site:**  \n  Serves as a hydrogen-bond acceptor and provides an additional halide source for defect passivation.\n- **Interfacial role:**  \n  Cooperates with the ammonium group to balance charge and stabilize grain boundaries.\n\n---\n\n## 3. Dimensionality and Phase Engineering\n\n- In situ incorporation of m-Br-PEACl into the 3D perovskite lattice generates n = 2–4 Ruddlesden–Popper quasi-2D phases.\n- Forms a 3D/2D gradient heterojunction that significantly enhances moisture and thermal stability.[1]\n\n---\n\n## 4. Dual Defect Passivation Mechanism\n\n- **Halide-vacancy passivation:**  \n  Br⁻ preferentially occupies halide vacancies (Vₓ).\n- **Cationic defect passivation:**  \n  Cl⁻ further passivates Pb²⁺ dangling bonds at grain boundaries.\n- **Net effect:**  \n  Cooperative Br⁻/Cl⁻ passivation lowers trap-state density by 1–2 orders of magnitude.\n\n---\n\n## 5. Morphology and Crystallization Kinetics\n\n- The m-Br-PEA⁺ cation retards crystal growth, promoting large, vertically oriented grains.\n- Reduces surface RMS roughness.\n- Formation of a pre-anneal intermediate phase, (PEA)₂PbBr₂Cl₂, lowers the nucleation barrier.\n- Suppresses δ-phase impurities and increases overall phase purity.\n\n---\n\n## 6. Integrated Mechanism and Film-Level Effects\n\n- π–π stacking and hydrophobic shielding from the phenethyl backbone improve interfacial robustness.\n- Meta-bromine substitution lowers π-electron density and induces an interfacial dipole.\n- Cooperative hydrogen-bonding between –NH₃⁺ and Cl⁻ passivates surface and grain-boundary defects.\n- Collectively enhances film crystallinity, phase stability, and device performance.\n---\n\n##\nReference:\n[1]10.1002/solr.202400896"
}
