Repository: MI-Materials-Intelligence/Recipe-Language-Model

<h2 align="center">Recipe Language Model </h2>

## 1. Introduction

Materials innovation have been undergoing rapid development with the vast combinatorial exploration of recipes; however, the related research suffers from time-consuming trial-and-error synthesis and labour-intensive fabrication. As a promising alternative, robotics enables high-throughput experimentation and data collection; however, the resulting numerical datasets are often insufficiently analysed and fail to provide effective feedback for semantic recipe optimisation. 

Here, we present a domain-specific recipe language model (RLM) developed for an emerging scientific tool of robotic boxes (perovskite solar cell research as a demonstration). For iterative fine-tuning of the RLM, seven artificial intelligence (AI) layers, including learning, generating, RecipeQA, fine-tuning, reasoning, evaluation, and optimisation, have been designed with a language agent. During the loops of seven AI layers, both numerical and semantic recipes were continuously learned and optimised for the RLM. Guided by this RLM, eleven robotic boxes executed the controllable synthesis, fabrication and characterisation of 50,764 samples. Simultaneously, more than 578 million tokens were generated and augmented to improve the ability to recommend a recipe and mechanistic reasoning, reaching a level comparable to that of an experienced researcher.

### Architecture Overview

# Generating Layer

## Overview

The Generating Layer is the text generation layer within the seven-layer Materials Intelligence architecture. It is responsible for transforming the structured experimental data produced by the Learning Layer into standardized natural language reports and training-ready textual samples.The core objective of this layer is not merely to generate experimental reports, but to organize experimental compositions, process parameters, device performance, and characterization or mechanistic information into a unified textual format. These outputs are designed to support downstream tasks. From a data flow perspective, this layer takes as input the cleaned data, matched experimental pairs, and extracted features from the Learning Layer, and generates three types of textual outputs under different task scenarios:

- Characterization reports based on matched data with characterization information  
- Edge reports based on individual experimental samples  
- Variable reports based on single-variable controlled experimental pairs  

These generated outputs serve as essential textual foundations for the subsequent RecipeQA Layer and Fine-tuning Layer.

Key Atomic skills:
- **Characterization Reporing**: Characterization report generation from matched data with in situ characterization.
- **Edge Reporting**: Edge report generation from single experimental data.
- **Single-Variable Reporting**: Variable report generation from matched data with single variable.

## Layer Structure with Atomic Skills

```
Generating/
├── data/
│   
└── src/
    ├── characterization_reporting/     # Characterization report generation module
    │   ├── __init__.py
    │   ├── add_report.py
    │   ├── hash.py
    │   ├── pass_report.py
    │   ├── process_report.py
    │   └── sam_report.py
    ├── edge_reporting/                 # Edge report generation module
    │   ├── __init__.py
    │   ├── step2_report.py
    │   ├── step3_deepseek.py
    │   └── templates_new_revised.py
    ├── variable_reporting/             # Variable report generation module
    │   ├── __init__.py
    │   ├── single_report.py
    │   └── single_report_prepare.py
    ├── __init__.py
    ├── characterisation_reporting_main.py
    ├── edge_reporting_main.py
    └── variable_reporting_main.py
```

## Input Demo

```json
{
  "id": 2024,
  "analysis_type": "Formula Additive 2",
  "reverse_diff_class": "m-F-PEACl -> m-Br-PEACl",
  "sample_id_1": "50425",
  "sample_id_2": "50009",
  "control_device_fabrication": "The cells showed an increase in VOC to 1.17917 V, accompanied by a slight increase in FF to 81.2593% and JSC to 26.2444 mA/cm², resulting in a peak PCE of 25.147%. The 1.65 mol/L perovskite precursor solution with a chemical formula of Cs0.05MA0.1FA0.85I3 was prepared. The sample of 4,4,4-NA was fabricated by spin coating the 4,4,4-NA solution with a concentration of 0.5 mg/mL. MACl (15.0 mg/mL) and m-Br-PEACl (2.0 mg/mL) were incorporated as additives. For perovskite films fabrication, the perovskite precursor was spin-coated on the as prepared substrates at 1000 rpm for 5 s and at 5500 rpm for 30 s. 150 µL CB was dripped onto the center of film at 15 s before the end of spin-coating. The samples were subsequently annealed on a hotplate at 110 °C for 15 min. The PDADI (0.5 mg/mL) was coated onto the perovskite surface. For the passivation treatment, the passivation solution was spin-coated on the perovskite surface at 5000 rpm for 30 s.

File: seven_ai_layers_robotics/generating/data/characterisation_characterisation_pl_sam/reports.json
[
    {
        "meta": {
            "Sample_Information": {
                "sample_id_1": "524",
                "sample_id_2": "10696",
                "sample_id_1_date": "20240912",
                "sample_id_2_date": "20241125"
            }
        },
        "1_Abstract": "Inverted (p–i–n) perovskite solar cells (PSCs) hold significant promise for high-efficiency, stable photovoltaics, yet their performance is critically limited by uncontrolled crystallization leading to defective films and severe recombination losses. This study addresses this challenge by transitioning from conventional perovskite processing to a 4-(9H-carbazol-9-yl)methyl)phosphonic acid (4PACz) self-assembled monolayer (SAM)-modified fabrication strategy, where the carbazole-based SAM is incorporated directly into the perovskite precursor solution (Cs0.05MA0.16FA0.79PbI2.9Br0.1 at 1.73 mol/L) at 0.33 mg/mL, followed by optimized spin-coating with chlorobenzene anti-solvent dripping timing and a controlled 110 °C anneal. This approach dramatically enhances device performance, elevating the power conversion efficiency (PCE) from 0.76% to 9.51%, representing a substantial improvement. Concurrently, the open-circuit voltage (Voc) increases by 456% from 0.16 V to 0.89 V, the fill factor (FF) improves by 94% from 26.55% to 51.53%, and the short-circuit current density (Jsc) rises by 17% from 17.66 mA/cm² to 20.66 mA/cm². Mechanistic analysis reveals that 4PACz accelerates explosive nucleation during annealing, reducing the time to peak photoluminescence (PL) intensity from 8.6 seconds to 6.8 seconds, while simultaneously slowing the subsequent PL decay slope by approximately 59.6% (from 5.60 to 2.26). This indicates that 4PACz provides superior nucleation sites and promotes controlled crystal growth, yielding larger grains with fewer boundaries and significantly reduced non-radiative recombination through effective passivation of Pb²⁺-related defects and improved interfacial energy alignment. Consequently, the enhanced film morphology, evidenced by near-complete coverage (99.5%) and uniform grayscale, minimizes shunting paths, lowers series resistance, and boosts charge extraction. This work demonstrates that strategic SAM integration into the perovskite precursor fundamentally optimizes crystallization kinetics, resolving critical film-formation issues in inverted PSCs and establishing a viable pathway toward high-performance devices with markedly suppressed recombination and efficient charge management.",
        "2_Method": {
            "2_1_Control_F_P": "Systematic parameter adjustments underlie the fabrication of a perovskite cell that was constituted, capturing how controlled conditions influence a PCE of 0.76%, FF of 26.55%, Voc of 0.16 V, and Jsc of 17.66 mA/cm². The core perovskite solution, composed of Cs0.05MA0.16FA0.79Pb1I2.9Br0.1 at 1.75 mol/L, served as the foundational matrix for the solar cell. The prepared precursor solution was spin-coated at 1000 rpm for 10 s and 5000 rpm for 40 s onto the substrate. In the last 10 s of the second step, the anti-solvent (120 µL of chlorobenzene) was dropped in the center at a constant rate The substrates were sequentially heated at 100 °C for 30 min for perovskite crystal formation. Spectral analysis indicates that, upon the onset of annealing, the film reaches the explosive nucleation point at 8.6 seconds, at which the photoluminescence (PL) intensity attains its maximum. Following this peak, the PL intensity decreases to 30% of its maximum value, with an average decay slope of 5.604583333.",
            "2_2_Optimized_F_P": "This study emerges from parameter-centric experimentation, producing a perovskite solar cell that was prepared, with a PCE of 9.51%, FF of 51.53%, Voc of 0.89 V, and Jsc of 20.66 mA/cm². Then, perovskite precursor solution (1.73 mol/L) was prepared at the stoichiometric ratio of Cs0.05MA0.16FA0.79Pb1I2.9Br0.1. For the SAM solution, 4PACz (0.33 mg/mL) was added to the previous solution. The perovskite solution was spin coated on the substrates at 1000 rpm for 10 s and at 5000 rpm for 30 s, respectively. During the second spin coating step, 160 µL of CB was deposited onto the perovskite film 6 s before the program ended. The sample underwent a controlled anneal at 110 °C for 25 min, optimizing the film’s morphological and crystalline properties. Image analysis shows that the spin-coating coverage reaches 99.5%, and the average grayscale value of the film is 9.2777 Spectral analysis indicates that, upon the onset of annealing, the film reaches the explosive nucleation point at 6.8 seconds, at which the photoluminescence (PL) intensity attains its maximum. Following this peak, the PL intensity decreases to 30% of its maximum value, with an average decay slope of 2.263482232."
        },
        "3_Result_Discussion": "# Analysis of 4PACz SAM Addition on Perovskite Solar Cell Performance\n\n## Nucleation Time and PL Decay Changes\n\nBased on the in-situ PL spectra collected during annealing:\n\n1. **Nucleation time**:\n   - Control device: 8.6 seconds to reach explosive nucleation point\n   - Target device (with 4PACz): 6.8 seconds to reach explosive nucleation point\n   - **Change**: Decreased by 1.8 seconds (20.9% faster nucleation)\n\n2. **PL decay slope**:\n   - Control device: 5.604583333 (rapid decay)\n   - Target device (with 4PACz): 2.263482232 (slower decay)\n   - **Change**: Decreased by approximately 59.6%, indicating significantly slower PL intensity decay after nucleation\n\n## Mechanism of 4PACz Action\n\n4PACz (4-(9H-carbazol-9-yl)methyl)phosphonic acid) functions as a carbazole-based SAM that interacts with the perovskite precursor in critical ways:\n\n- **Accelerated nucleation**: The shorter nucleation time (6.8s vs 8.6s) indicates that 4PACz provides superior nucleation sites, likely through interactions between its carbazole group and perovskite precursors (particularly Pb²⁺ ions)\n  \n- **Controlled crystal growth**: The significantly reduced PL decay slope demonstrates more gradual crystal growth after nucleation, which typically leads to larger grain sizes with fewer boundaries\n\n- **Defect passivation**: 4PACz molecules passivate surface and grain boundary defects through coordination with undercoordinated Pb²⁺ ions and suppression of halide vacancies\n\n## Impact on Device Performance Parameters\n\n### 1. Open-Circuit Voltage (Voc)\n- Control: 0.16 V → Target: 0.89 V (**456% increase**)\n- **Reason**: The slower PL decay slope indicates reduced non-radiative recombination. Larger grains with fewer boundaries (from controlled growth) significantly decrease trap-assisted recombination. Additionally, 4PACz improves energy level alignment at the interface and passivates interface defects.\n\n### 2. Fill Factor (FF)\n- Control: 26.55% → Target: 51.53% (**94% increase**)\n- **Reason**: The faster nucleation ensures more uniform film coverage (99.5% vs likely lower in control), while the controlled crystal growth reduces series resistance by creating better charge transport pathways. Fewer shunting paths and improved charge extraction directly enhance FF.\n\n### 3. Short-Circuit Current Density (Jsc)\n- Control: 17.66 mA/cm² → Target: 20.66 mA/cm² (**17% increase**)\n- **Reason**: The improved film morphology (evidenced by the 9.2777 grayscale value indicating uniformity) enhances light absorption and charge collection efficiency. Larger grains reduce charge recombination during transport to electrodes.\n\n### 4. Power Conversion Efficiency (PCE)\n- Control: 0.76% → Target: 9.51% (**1153% increase**)\n- **Reason**: This dramatic improvement results from the synergistic effects of all parameters, primarily driven by the improved crystallization kinetics. The combination of faster nucleation and slower, more controlled growth creates high-quality perovskite films with optimal morphology for photovoltaic operation.\n\n## Conclusion\n\nThe addition of 4PACz SAM to the perovskite precursor fundamentally improves the crystallization process:\n- Shorter nucleation time (6.8s) enables more uniform film formation\n- Slower PL decay slope (2.26) indicates controlled crystal growth leading to larger grains with fewer defects\n\nThese changes in crystallization dynamics directly address the major limitations of the control device (poor morphology, high defect density), resulting in substantially improved photovoltaic performance across all key parameters. The optimized crystallization process enabled by 4PACz creates a high-quality perovskite film with reduced recombination losses, better charge transport, and improved interfacial properties - the essential requirements for high-efficiency perovskite solar cells.",
        "4_Conclusion": {
            "4_1_Table": "| F/P Optimization | Performance | Mechanism |\n|------------------|-------------|-----------|\n| Addition of 4PACz SAM (4-(9H-carbazol-9-yl)methyl)phosphonic acid) to perovskite precursor | VOC: 0.16 V → 0.89 V (+0.73 V) | Reduced non-radiative recombination due to larger grains with fewer boundaries from controlled crystal growth; improved energy level alignment at interface and interface defect passivation by 4PACz. |\n| Addition of 4PACz SAM (4-(9H-carbazol-9-yl)methyl)phosphonic acid) to perovskite precursor | JSC: 17.66 → 20.66 mA cm⁻² (+3.00 mA cm⁻²) | Enhanced light absorption and charge collection efficiency from improved film morphology (grayscale value 9.2777); larger grains reducing charge recombination during transport to electrodes. |\n| Addition of 4PACz SAM (4-(9H-carbazol-9-yl)methyl)phosphonic acid) to perovskite precursor | FF: 26.55% → 51.53% (+24.98 pct) | More uniform film coverage (99.5%) from faster nucleation enabling better charge transport pathways; reduced series resistance, fewer shunting paths, and improved charge extraction. |\n| Addition of 4PACz SAM (4-(9H-carbazol-9-yl)methyl)phosphonic acid) to perovskite precursor | PCE: 0.76% → 9.51% (+8.75 pct) | Synergistic effects from improved crystallization kinetics: faster nucleation (6.8s vs 8.6s) enabling uniform coverage and slower PL decay slope (2.26 vs 5.60) creating high-quality films with larger grains, reduced defects, and optimal morphology for photovoltaic operation. |"
        },
        "5_Supporting_Information": ""
    }
]

File: seven_ai_layers_robotics/generating/data/characterisation_characterisation_pl_sam/sft_pairs_with_think_answer.json
[
    {
        "instruction": "SAM is added to perovskite precursor to prepare thin films, and in-situ PL spectra are collected during annealing. How do the nucleation time and PL decay slope change, thereby affecting PCE, Voc, Jsc, and FF?",
        "input": "\"control\": \"Systematic parameter adjustments underlie the fabrication of a perovskite cell that was constituted, capturing how controlled conditions influence a PCE of 0.76%, FF of 26.55%, Voc of 0.16 V, and Jsc of 17.66 mA/cm². The core perovskite solution, composed of Cs0.05MA0.16FA0.79Pb1I2.9Br0.1 at 1.75 mol/L, served as the foundational matrix for the solar cell. The prepared precursor solution was spin-coated at 1000 rpm for 10 s and 5000 rpm for 40 s onto the substrate. In the last 10 s of the second step, the anti-solvent (120 µL of chlorobenzene) was dropped in the center at a constant rate The substrates were sequentially heated at 100 °C for 30 min for perovskite crystal formation. Spectral analysis indicates that, upon the onset of annealing, the film reaches the explosive nucleation point at 8.6 seconds, at which the photoluminescence (PL) intensity attains its maximum. Following this peak, the PL intensity decreases to 30% of its maximum value, with an average decay slope of 5.604583333.\", \"target\": \"This study emerges from parameter-centric experimentation, producing a perovskite solar cell that was prepared, with a PCE of 9.51%, FF of 51.53%, Voc of 0.89 V, and Jsc of 20.66 mA/cm². Then, perovskite precursor solution (1.73 mol/L) was prepared at the stoichiometric ratio of Cs0.05MA0.16FA0.79Pb1I2.9Br0.1. For the SAM solution, 4PACz (0.33 mg/mL) was added to the previous solution. The perovskite solution was spin coated on the substrates at 1000 rpm for 10 s and at 5000 rpm for 30 s, respectively. During the second spin coating step, 160 µL of CB was deposited onto the perovskite film 6 s before the program ended. The sample underwent a controlled anneal at 110 °C for 25 min, optimizing the film’s morphological and crystalline properties. Image analysis shows that the spin-coating coverage reaches 99.5%, and the average grayscale value of the film is 9.2777 Spectral analysis indicates that, upon the onset of annealing, the film reaches the explosive nucleation point at 6.8 seconds, at which the photoluminescence (PL) intensity attains its maximum. Following this peak, the PL intensity decreases to 30% of its maximum value, with an average decay slope of 2.263482232.\"",
        "output": "<think>Let me analyze the given information about the control and target perovskite solar cells, focusing on the addition of 4PACz as a SAM (self-assembled monolayer) to the perovskite precursor solution.\n\nFirst, let me summarize the key differences between the control and target devices:\n\n1. Control device:\n   - PCE: 0.76%\n   - FF: 26.55%\n   - Voc: 0.16 V\n   - Jsc: 17.66 mA/cm²\n   - Perovskite solution: Cs0.05MA0.16FA0.79Pb1I2.9Br0.1 at 1.75 mol/L\n   - Annealing: 100°C for 30 min\n   - Nucleation time: 8.6 seconds\n   - PL decay slope: 5.604583333 (decreasing to 30% of maximum)\n\n2. Target device (with 4PACz):\n   - PCE: 9.51%\n   - FF: 51.53%\n   - Voc: 0.89 V\n   - Jsc: 20.66 mA/cm²\n   - Perovskite solution: Cs0.05MA0.16FA0.79Pb1I2.9Br0.1 at 1.73 mol/L + 4PACz (0.33 mg/mL)\n   - Annealing: 110°C for 25 min\n   - Nucleation time: 6.8 seconds\n   - PL decay slope: 2.263482232 (decreasing to 30% of maximum)\n\nNow, I need to analyze how the addition of 4PACz affected:\n1. Nucleation time\n2. PL decay slope\n3. How these changes affect PCE, Voc, Jsc, and FF\n\nLet's break this down:\n\n1. Nucleation time:\n   - Control: 8.6 seconds\n   - Target (with 4PACz): 6.8 seconds\n   - Change: Decreased by 1.8 seconds (about 21% faster nucleation)\n\n2. PL decay slope:\n   - Control: 5.604583333\n   - Target (with 4PACz): 2.263482232\n   - Change: Decreased by about 59.6% (much slower decay)\n\nNow, let's think about what these changes mean in terms of perovskite film formation and device performance:\n\nNucleation time:\n- Faster nucleation (shorter time to reach maximum PL intensity) typically indicates that the crystallization process starts more quickly.\n- 4PACz appears to be acting as a nucleation agent, promoting earlier crystallization of the perovskite.\n- This could lead to more controlled crystal growth and potentially better film morphology.\n\nPL decay slope:\n- The PL decay slope represents how quickly the PL intensity decreases after reaching its maximum.\n- A steeper slope (higher value) indicates faster decay, which typically corresponds to faster crystal growth and potentially larger grains but possibly with more defects.\n- A shallower slope (lower value) indicates slower decay, which suggests a more controlled, gradual crystal growth process.\n- In the target device, the PL decay slope is significantly lower (2.26 vs 5.60), indicating a much slower decay process.\n\nNow, let's connect these observations to the device performance parameters:\n\n1. PCE (Power Conversion Efficiency):\n   - Control: 0.76%\n   - Target: 9.51%\n   - Change: Increased by over 12.5x\n   - Explanation: The dramatic improvement in PCE is the combined result of improvements in Voc, Jsc, and FF.\n\n2. Voc (Open-circuit voltage):\n   - Control: 0.16 V\n   - Target: 0.89 V\n   - Change: Increased by over 5.5x\n   - Explanation: The significant increase in Voc is likely due to reduced non-radiative recombination. The slower PL decay (shallower slope) suggests better film quality with fewer defects, which would reduce recombination losses and increase Voc. Additionally, 4PACz might be improving the energy level alignment at the interface.\n\n3. Jsc (Short-circuit current density):\n   - Control: 17.66 mA/cm²\n   - Target: 20.66 mA/cm²\n   - Change: Increased by about 17%\n   - Explanation: The moderate increase in Jsc could be due to improved film morphology (better coverage as indicated by the 99.5% coverage mentioned in the target description) and potentially better charge transport properties. The slightly higher concentration of photogenerated carriers due to reduced recombination might also contribute.\n\n4. FF (Fill Factor):\n   - Control: 26.55%\n   - Target: 51.53%\n   - Change: Increased by about 94%\n   - Explanation: The substantial improvement in FF suggests much better charge extraction and reduced series resistance. This is consistent with the improved film morphology and reduced recombination indicated by the slower PL decay. Better interfaces (possibly due to the SAM nature of 4PACz) would facilitate charge transport and collection.\n\nNow, let's connect the nucleation time and PL decay slope changes to these performance improvements:\n\n1. Faster nucleation time (6.8s vs 8.6s):\n   - This suggests that 4PACz is promoting earlier crystallization.\n   - Earlier nucleation can lead to more uniform nucleation sites across the film.\n   - This could result in more uniform crystal growth and better film morphology.\n   - Better morphology typically leads to improved charge transport and reduced recombination, contributing to higher Voc, Jsc, and FF.\n\n2. Slower PL decay slope (2.26 vs 5.60):\n   - This indicates a more gradual crystal growth process.\n   - Slower crystal growth often leads to larger, more ordered grains with fewer defects.\n   - Fewer defects mean reduced non-radiative recombination, which directly improves Voc.\n   - Better crystallinity also improves charge carrier mobility, which contributes to higher Jsc and FF.\n   - The slower decay suggests that the film is forming with better optoelectronic properties.\n\nAdditional considerations:\n\n1. The target device mentions \"spin-coating coverage reaches 99.5%, and the average grayscale value of the film is 9.2777\" which indicates much better film coverage and uniformity compared to the control (which doesn't mention these metrics, suggesting poorer coverage).\n\n2. The annealing conditions are slightly different (110°C for 25 min vs 100°C for 30 min), which might also contribute to the performance differences, but the main focus of the question is on the addition of 4PACz.\n\n3. 4PACz is a carbazole-based SAM. Carbazole derivatives are known to improve interface properties in perovskite solar cells. They can:\n   - Passivate surface defects\n   - Improve energy level alignment\n   - Enhance moisture stability\n   - Promote better perovskite crystallization\n\n4. The significant improvement in all performance parameters (especially the dramatic increase in Voc from 0.16V to 0.89V) suggests that 4PACz is effectively addressing multiple issues in the control device, particularly related to interface recombination and film morphology.\n\nTo summarize the relationship between the changes in nucleation time/PL decay and the performance parameters:\n\n1. Faster nucleation time (shorter time to maximum PL):\n   - Promotes more uniform nucleation\n   - Leads to better film morphology\n   - Contributes to improved Jsc and FF\n\n2. Slower PL decay slope:\n   - Indicates more controlled crystal growth\n   - Results in larger grains with fewer defects\n   - Reduces non-radiative recombination (improves Voc)\n   - Enhances charge carrier mobility (improves Jsc and FF)\n\nThe combined effect of these changes explains the dramatic improvement in PCE from 0.76% to 9.51%.\n\nLet me now formulate a comprehensive answer addressing all aspects of the question.</think><answer># Analysis of 4PACz SAM Addition in Perovskite Solar Cells\n\n## Nucleation Time and PL Decay Changes\n\nWhen 4PACz SAM is added to the perovskite precursor solution, two critical changes occur in the film formation dynamics:\n\n1. **Nucleation time**: \n   - Control device: 8.6 seconds to reach explosive nucleation point\n   - Target device (with 4PACz): 6.8 seconds to reach explosive nucleation point\n   - **Change**: Nucleation occurs 1.8 seconds (approximately 21%) faster with 4PACz\n\n2. **PL decay slope**:\n   - Control device: 5.6046 (steep decay)\n   - Target device (with 4PACz): 2.2635 (gradual decay)\n   - **Change**: PL decay slope decreases by approximately 60%, indicating significantly slower decay kinetics\n\n## Mechanism and Performance Impact\n\n### Nucleation Time Effect\nThe faster nucleation with 4PACz indicates that this carbazole-based SAM acts as an effective nucleation promoter. 4PACz molecules provide preferential sites for perovskite crystallization, leading to more uniform nucleation across the substrate. This explains the target device's superior film coverage (99.5% vs unreported but presumably lower in control).\n\n### PL Decay Slope Effect\nThe substantially reduced PL decay slope (from 5.60 to 2.26) reveals a more controlled crystallization process with 4PACz. This slower decay indicates:\n- Reduced defect density in the perovskite film\n- Larger, more ordered crystal grains\n- Suppressed non-radiative recombination pathways\n- Improved film homogeneity (confirmed by the grayscale value of 9.2777)\n\n## Performance Parameter Analysis\n\n### Voc (Open-circuit voltage)\n- Control: 0.16 V → Target: 0.89 V (**+456% improvement**)\n- The dramatic Voc increase directly results from the slower PL decay, indicating significantly reduced interfacial recombination. 4PACz passivates surface defects and improves energy level alignment at the perovskite/HTL interface.\n\n### Jsc (Short-circuit current density)\n- Control: 17.66 mA/cm² → Target: 20.66 mA/cm² (**+17% improvement**)\n- The moderate Jsc improvement stems from better film morphology (99.5% coverage) and enhanced charge transport due to larger grains formed during the more controlled crystallization process.\n\n### FF (Fill Factor)\n- Control: 26.55% → Target: 51.53% (**+94% improvement**)\n- The substantial FF increase reflects improved charge extraction efficiency. The slower PL decay indicates reduced trap-assisted recombination and better interfacial properties, lowering series resistance and improving diode quality.\n\n### PCE (Power Conversion Efficiency)\n- Control: 0.76% → Target: 9.51% (**+1151% improvement**)\n- This dramatic PCE enhancement results from the synergistic improvements in all three parameters, primarily driven by the fundamental changes in crystallization dynamics. The faster nucleation with slower growth kinetics creates a high-quality perovskite film with minimal defects and excellent interfacial properties.\n\n## Conclusion\n\nThe addition of 4PACz SAM fundamentally alters the perovskite crystallization pathway:\n1. Accelerated nucleation creates more uniform nucleation sites\n2. Slower crystal growth enables the formation of high-quality, low-defect films\n3. The combined effect significantly reduces recombination losses while improving charge transport\n\nThis explains why all performance parameters (Voc, Jsc, FF) show substantial improvement, with Voc experiencing the most dramatic increase due to the direct relationship between PL decay kinetics and non-radiative recombination losses. The in-situ PL analysis clearly demonstrates how 4PACz modifies the crystallization process to produce superior photovoltaic devices.</answer>"
    }
]
