Repository: MI-Materials-Intelligence/Recipe-Language-Model

<h2 align="center">Recipe Language Model </h2>

## 1. Introduction

Materials innovation have been undergoing rapid development with the vast combinatorial exploration of recipes; however, the related research suffers from time-consuming trial-and-error synthesis and labour-intensive fabrication. As a promising alternative, robotics enables high-throughput experimentation and data collection; however, the resulting numerical datasets are often insufficiently analysed and fail to provide effective feedback for semantic recipe optimisation. 

Here, we present a domain-specific recipe language model (RLM) developed for an emerging scientific tool of robotic boxes (perovskite solar cell research as a demonstration). For iterative fine-tuning of the RLM, seven artificial intelligence (AI) layers, including learning, generating, RecipeQA, fine-tuning, reasoning, evaluation, and optimisation, have been designed with a language agent. During the loops of seven AI layers, both numerical and semantic recipes were continuously learned and optimised for the RLM. Guided by this RLM, eleven robotic boxes executed the controllable synthesis, fabrication and characterisation of 50,764 samples. Simultaneously, more than 578 million tokens were generated and augmented to improve the ability to recommend a recipe and mechanistic reasoning, reaching a level comparable to that of an experienced researcher.

### Architecture Overview

# Generating Layer

## Overview

The Generating Layer is the text generation layer within the seven-layer Materials Intelligence architecture. It is responsible for transforming the structured experimental data produced by the Learning Layer into standardized natural language reports and training-ready textual samples.The core objective of this layer is not merely to generate experimental reports, but to organize experimental compositions, process parameters, device performance, and characterization or mechanistic information into a unified textual format. These outputs are designed to support downstream tasks. From a data flow perspective, this layer takes as input the cleaned data, matched experimental pairs, and extracted features from the Learning Layer, and generates three types of textual outputs under different task scenarios:

- Characterization reports based on matched data with characterization information  
- Edge reports based on individual experimental samples  
- Variable reports based on single-variable controlled experimental pairs  

These generated outputs serve as essential textual foundations for the subsequent RecipeQA Layer and Fine-tuning Layer.

Key Atomic skills:
- **Characterization Reporing**: Characterization report generation from matched data with in situ characterization.
- **Edge Reporting**: Edge report generation from single experimental data.
- **Single-Variable Reporting**: Variable report generation from matched data with single variable.

## Layer Structure with Atomic Skills

```
Generating/
├── data/
│   
└── src/
    ├── characterization_reporting/     # Characterization report generation module
    │   ├── __init__.py
    │   ├── add_report.py
    │   ├── hash.py
    │   ├── pass_report.py
    │   ├── process_report.py
    │   └── sam_report.py
    ├── edge_reporting/                 # Edge report generation module
    │   ├── __init__.py
    │   ├── step2_report.py
    │   ├── step3_deepseek.py
    │   └── templates_new_revised.py
    ├── variable_reporting/             # Variable report generation module
    │   ├── __init__.py
    │   ├── single_report.py
    │   └── single_report_prepare.py
    ├── __init__.py
    ├── characterisation_reporting_main.py
    ├── edge_reporting_main.py
    └── variable_reporting_main.py
```

## Input Demo

```json
{
  "id": 2024,
  "analysis_type": "Formula Additive 2",
  "reverse_diff_class": "m-F-PEACl -> m-Br-PEACl",
  "sample_id_1": "50425",
  "sample_id_2": "50009",
  "control_device_fabrication": "The cells showed an increase in VOC to 1.17917 V, accompanied by a slight increase in FF to 81.2593% and JSC to 26.2444 mA/cm², resulting in a peak PCE of 25.147%. The 1.65 mol/L perovskite precursor solution with a chemical formula of Cs0.05MA0.1FA0.85I3 was prepared. The sample of 4,4,4-NA was fabricated by spin coating the 4,4,4-NA solution with a concentration of 0.5 mg/mL. MACl (15.0 mg/mL) and m-Br-PEACl (2.0 mg/mL) were incorporated as additives. For perovskite films fabrication, the perovskite precursor was spin-coated on the as prepared substrates at 1000 rpm for 5 s and at 5500 rpm for 30 s. 150 µL CB was dripped onto the center of film at 15 s before the end of spin-coating. The samples were subsequently annealed on a hotplate at 110 °C for 15 min. The PDADI (0.5 mg/mL) was coated onto the perovskite surface. For the passivation treatment, the passivation solution was spin-coated on the perovskite surface at 5000 rpm for 30 s.

File: seven_ai_layers_robotics/generating/data/characterisation_pl_sam/10696.json
{
  "1_Abstract": {},
  "2_Introduction": "PSCs based on additives achieved a PCE of 9.51%, with a VOC of 0.89 V, FF of 51.53%, and JSC of 20.66 mA/cm². The composition of the 1.73 mol/L perovskite film is Cs0.05MA0.16FA0.79Pb1I2.9Br0.1. The perovskite solution was spin-coated in two steps, namely 1000 rpm for 10 s and 5000 rpm for 30 s. 160 µL CB was dropped on the perovskite film at 6 s before the end of the program. After the spin coating was completed, it was annealed at 110 °C for 25 min. Image analysis shows that the spin-coating coverage reaches 99.5%, and the average grayscale value of the film is 9.2777. Spectral analysis indicates that, upon the onset of annealing, the film reaches the explosive nucleation point at 6.8 seconds, at which the photoluminescence (PL) intensity attains its maximum. Following this peak, the PL intensity decreases to 30% of its maximum value, with an average decay slope of 2.263482232.",
  "3_Result_Discussion": "The triple-cation mixed-halide perovskite Cs0.05MA0.16FA0.79Pb1I2.9Br0.1, formulated at a high precursor concentration of 1.73 mol/L, benefits from a favorable tolerance factor that enhances phase stability, while the optimized two-step spin-coating process (1000 rpm for 10 s and 5000 rpm for 30 s) with chlorobenzene antisolvent dripping at 6 s before the end precisely controls solvent evaporation and supersaturation, directing crystallization kinetics. The incorporated additives collectively modulate this process; one additive governs the formation of intermediate phases and suppresses premature nucleation, while another selectively passivates undercoordinated Pb²⁺ defects at grain boundaries and the perovskite surface, with their synergistic interaction ensuring a dense, pinhole-minimized morphology as directly evidenced by image analysis showing exceptional 99.5% film coverage and a highly uniform average grayscale value of 9.2777. This morphological control is corroborated by in-situ photoluminescence spectral analysis, where the explosive nucleation event at 6.8 seconds into the 110°C annealing step—marked by the PL intensity maximum—followed by a rapid decay to 30% of the peak value with an average slope of 2.263482232, signifies fast, directed crystalline growth and a reduction in non-radiative recombination centers, ultimately leading to improved charge extraction. The concerted action of the additives in managing crystallization dynamics and passivating ionic defects thus enhances interfacial charge transport, yielding a power conversion efficiency of 9.51% with an open-circuit voltage of 0.89 V, a short-circuit current density of 20.66 mA/cm², and a fill factor of 51.53%.",
  "4_Conclusion": {},
  "5_Supporting_Information": {
    "substance": "",
    "reference": ""
  }
}

File: seven_ai_layers_robotics/generating/data/characterisation_pl_sam/524.json
{
  "1_Abstract": {},
  "2_Introduction": "The PSCs demonstrated improved PCE of 0.76% (with FF of 26.55%, VOC of 0.16 V, and JSC of 17.66 mA/cm²). A stable precursor mixture was achieved by taking a Cs0.05MA0.16FA0.79Pb1I2.9Br0.1 solution (1.75 mol/L) as the base. The perovskite solutions were spin-coated at 1000 rpm for 10 s and 5000 rpm for 40 s, respectively. During the second spin coating step, 120 µL of CB was deposited onto the perovskite film 10 s before the program ended. The films were then annealed at 100 °C for 30 min. Spectral analysis indicates that, upon the onset of annealing, the film reaches the explosive nucleation point at 8.6 seconds, at which the photoluminescence (PL) intensity attains its maximum. Following this peak, the PL intensity decreases to 30% of its maximum value, with an average decay slope of 5.604583333.",
  "3_Result_Discussion": "The perovskite film's crystallization dynamics, governed by the triple-cation Cs0.05MA0.16FA0.79Pb1I2.9Br0.1 composition and high precursor concentration, were precisely controlled through a two-step spin-coating process culminating in chlorobenzene antisolvent dripping, which triggered rapid supersaturation and directed nucleation during the final spin stage, followed by thermal annealing to promote grain growth and densification. The photoluminescence spectral analysis provides direct evidence of these crystallization kinetics, where the PL intensity maximum at 8.6 seconds after annealing onset marks the explosive nucleation point, after which the subsequent decay to 30% of the peak intensity with an average slope of 5.60 signifies the progression of crystal growth and the concomitant introduction of non-radiative recombination centers, likely stemming from point defects and grain boundary formation in the absence of targeted passivation. This uncorrected defect landscape, along with potentially suboptimal interfacial charge extraction, directly limited device performance, yielding a power conversion efficiency of 0.76% with an open-circuit voltage of 0.16 V, a short-circuit current density of 17.66 mA/cm², and a fill factor of 26.55%.",
  "4_Conclusion": {},
  "5_Supporting_Information": {
    "substance": "",
    "reference": ""
  }
}
