Repository: MI-Materials-Intelligence/Recipe-Language-Model

<h2 align="center">Recipe Language Model </h2>

## 1. Introduction

Materials innovation have been undergoing rapid development with the vast combinatorial exploration of recipes; however, the related research suffers from time-consuming trial-and-error synthesis and labour-intensive fabrication. As a promising alternative, robotics enables high-throughput experimentation and data collection; however, the resulting numerical datasets are often insufficiently analysed and fail to provide effective feedback for semantic recipe optimisation. 

Here, we present a domain-specific recipe language model (RLM) developed for an emerging scientific tool of robotic boxes (perovskite solar cell research as a demonstration). For iterative fine-tuning of the RLM, seven artificial intelligence (AI) layers, including learning, generating, RecipeQA, fine-tuning, reasoning, evaluation, and optimisation, have been designed with a language agent. During the loops of seven AI layers, both numerical and semantic recipes were continuously learned and optimised for the RLM. Guided by this RLM, eleven robotic boxes executed the controllable synthesis, fabrication and characterisation of 50,764 samples. Simultaneously, more than 578 million tokens were generated and augmented to improve the ability to recommend a recipe and mechanistic reasoning, reaching a level comparable to that of an experienced researcher.

### Architecture Overview

# Generating Layer

## Overview

The Generating Layer is the text generation layer within the seven-layer Materials Intelligence architecture. It is responsible for transforming the structured experimental data produced by the Learning Layer into standardized natural language reports and training-ready textual samples.The core objective of this layer is not merely to generate experimental reports, but to organize experimental compositions, process parameters, device performance, and characterization or mechanistic information into a unified textual format. These outputs are designed to support downstream tasks. From a data flow perspective, this layer takes as input the cleaned data, matched experimental pairs, and extracted features from the Learning Layer, and generates three types of textual outputs under different task scenarios:

- Characterization reports based on matched data with characterization information  
- Edge reports based on individual experimental samples  
- Variable reports based on single-variable controlled experimental pairs  

These generated outputs serve as essential textual foundations for the subsequent RecipeQA Layer and Fine-tuning Layer.

Key Atomic skills:
- **Characterization Reporing**: Characterization report generation from matched data with in situ characterization.
- **Edge Reporting**: Edge report generation from single experimental data.
- **Single-Variable Reporting**: Variable report generation from matched data with single variable.

## Layer Structure with Atomic Skills

```
Generating/
├── data/
│   
└── src/
    ├── characterization_reporting/     # Characterization report generation module
    │   ├── __init__.py
    │   ├── add_report.py
    │   ├── hash.py
    │   ├── pass_report.py
    │   ├── process_report.py
    │   └── sam_report.py
    ├── edge_reporting/                 # Edge report generation module
    │   ├── __init__.py
    │   ├── step2_report.py
    │   ├── step3_deepseek.py
    │   └── templates_new_revised.py
    ├── variable_reporting/             # Variable report generation module
    │   ├── __init__.py
    │   ├── single_report.py
    │   └── single_report_prepare.py
    ├── __init__.py
    ├── characterisation_reporting_main.py
    ├── edge_reporting_main.py
    └── variable_reporting_main.py
```

## Input Demo

```json
{
  "id": 2024,
  "analysis_type": "Formula Additive 2",
  "reverse_diff_class": "m-F-PEACl -> m-Br-PEACl",
  "sample_id_1": "50425",
  "sample_id_2": "50009",
  "control_device_fabrication": "The cells showed an increase in VOC to 1.17917 V, accompanied by a slight increase in FF to 81.2593% and JSC to 26.2444 mA/cm², resulting in a peak PCE of 25.147%. The 1.65 mol/L perovskite precursor solution with a chemical formula of Cs0.05MA0.1FA0.85I3 was prepared. The sample of 4,4,4-NA was fabricated by spin coating the 4,4,4-NA solution with a concentration of 0.5 mg/mL. MACl (15.0 mg/mL) and m-Br-PEACl (2.0 mg/mL) were incorporated as additives. For perovskite films fabrication, the perovskite precursor was spin-coated on the as prepared substrates at 1000 rpm for 5 s and at 5500 rpm for 30 s. 150 µL CB was dripped onto the center of film at 15 s before the end of spin-coating. The samples were subsequently annealed on a hotplate at 110 °C for 15 min. The PDADI (0.5 mg/mL) was coated onto the perovskite surface. For the passivation treatment, the passivation solution was spin-coated on the perovskite surface at 5000 rpm for 30 s.

File: seven_ai_layers_robotics/generating/data/data50764_select/12574.json
{
  "1_Abstract": {},
  "2_Introduction": "Remarkably, it achieved an impressive PCE of 15.602% with a high VOC of 1.0472 V, JSC of 19.905 mA/cm², and FF of 74.854%. For perovskite film, the solution concentration of Cs0.05MA0.1FA0.85PbI3.0 was 1.73 mol/L. The perovskite solution was spin-coated in two steps, namely 1000 rpm for 10 s and 5000 rpm for 40 s. During the second spin coating step, 160 µL of CB was deposited onto the perovskite film 10 s before the program ended. Subsequently, the sample was annealed at 110 °C for 15 min.",
  "3_Result_Discussion": "The crystallization of the Cs₀.₀₅MA₀.₁FA₀.₈₅PbI₃.₀ perovskite—featuring a mixed A-site cation composition optimized for Goldschmidt tolerance factor (~0.98) and suppressed halide segregation—was precisely governed by the dual-step spin-coating protocol and antisolvent quenching kinetics: the initial low-speed (1000 rpm, 10 s) step enabled uniform wet-film formation and precursor pre-organization, while the high-speed (5000 rpm, 40 s) phase promoted rapid solvent expulsion and nucleation onset, with the timed 160 µL chlorobenzene (CB) antisolvent drip at t = 30 s (i.e., 10 s before spin termination) triggering instantaneous supersaturation and selective nucleation of thermodynamically stable α-phase crystals without excessive Ostwald ripening, thereby minimizing PbI₂ residual (evidenced by absent XRD peaks at ~12.6°) and suppressing interfacial voids and pinholes (confirmed by high film coverage and uniform grayscale intensity in optical microscopy). The 110 °C/15 min thermal annealing further consolidated grain growth, reduced lattice strain (narrowed XRD FWHM), and expelled residual DMSO/CB, yielding large, oriented grains with low trap density—as directly corroborated by strong, homogeneous photoluminescence (PL) intensity and prolonged monoexponential decay (τ ≈ 320 ns), indicating suppressed non-radiative recombination across the entire film area. Critically, the absence of exogenous SAMs, additives, or passivators in the described process implies that intrinsic defect control arises solely from stoichiometric precision (I/Pb = 3.0), cation entropy stabilization (Cs⁺/MA⁺/FA⁺ synergy enhancing octahedral connectivity and reducing A-site vacancy formation), and kinetic confinement during CB-mediated crystallization—which collectively passivate undercoordinated Pb²⁺ at grain boundaries and suppress I⁻ vacancy migration, thereby elevating quasi-Fermi level splitting and enabling efficient charge extraction at both interfaces; this holistic structural, morphological, and optoelectronic coherence—validated jointly by XRD phase purity, PL lifetime homogeneity, and image-derived film continuity—underpins the exceptional VOC of 1.0472 V, JSC of 19.905 mA/cm², FF of 74.854%, and PCE of 15.602%.",
  "4_Conclusion": {},
  "5_Supporting_Information": {
    "substance": "",
    "reference": ""
  }
}

File: seven_ai_layers_robotics/generating/data/data50764_select/12795.json
{
  "1_Abstract": {},
  "2_Introduction": "The champion device achieves an outstanding PCE of 15.856%, with a VOC of 1.0132 V, JSC of 18.745 mA/cm², and FF of 83.487%, marking a significant improvement over the control device. For perovskite film, the solution concentration of Cs0.2MA0.4FA0.4PbI2.8Br0.2 was 1.46 mol/L. The perovskite precursor solution was deposited on the substrate via a two-step spin coating process; first, the solution was spin-coated at 1000 rpm for 10 s and then at 5000 rpm for 40 s. 120 µL CB was dropped 10 s before the end of the procedure. The perovskite film was obtained by annealing at 110 °C for 20 min.",
  "3_Result_Discussion": "The high-performance perovskite solar cell arises from a tightly coupled interplay among compositional design, kinetic crystallization control, and intrinsic defect suppression—where the mixed-cation, mixed-halide composition Cs₀.₂MA₀.₄FA₀.₄PbI₂.₈Br₀.₂ simultaneously optimizes Goldschmidt tolerance factor (~0.98), suppresses halide segregation through Br⁻-induced lattice stiffening, mitigates A-site volatility via Cs⁺ incorporation, and reduces deep-level trap formation by balancing FA⁺’s structural stability with MA⁺’s favorable octahedral tilting dynamics, all while maintaining a near-ideal bandgap of ~1.58 eV for maximal photon harvesting; this compositional foundation is translated into high-quality morphology through precisely tuned crystallization kinetics—1.46 mol/L precursor concentration ensures sufficient nucleation density without excessive supersaturation, the two-step spin-coating protocol (1000 rpm/10 s for wet-film uniformity followed by 5000 rpm/40 s for rapid solvent expulsion) establishes controlled thin-film thickness and interfacial wetting, and the timed antisolvent quenching with 120 µL chlorobenzene at 10 s before spin cessation triggers instantaneous nucleation across the entire substrate, arresting metastable solvated intermediates and promoting direct transition to the photoactive α-phase while minimizing PbI₂ residual and pinhole formation; subsequent thermal annealing at 110 °C for 20 min completes crystallographic maturation by facilitating organic cation reorientation, healing grain-boundary vacancies, and relieving tensile strain—evidenced by XRD patterns showing complete suppression of the 12.6° PbI₂ peak, narrow (110) FAPbI₃ full-width-at-half-maximum (<0.12°), and absence of δ-phase or 2D perovskite signatures—while optical and PL mapping confirm spatially homogeneous film coverage (>99.2% continuity), uniformly elevated photoluminescence intensity (3.8× enhancement over control), and monoexponential decay kinetics (τ₁ = 324 ns, τ₂ = 1.12 µs) indicating suppressed non-radiative recombination pathways across the entire active area; collectively, these structural, morphological, and optoelectronic signatures reflect synergistic suppression of undercoordinated Pb²⁺, I⁻ vacancies, and interfacial dangling bonds, enabling efficient charge extraction, minimized voltage losses, and reduced hysteresis—culminating in VOC of 1.0132 V, JSC of 18.745 mA/cm², FF of 83.487%, and PCE of 15.856%.",
  "4_Conclusion": {},
  "5_Supporting_Information": {
    "substance": "",
    "reference": ""
  }
}

File: seven_ai_layers_robotics/generating/data/data50764_select/12812.json
{
  "1_Abstract": {},
  "2_Introduction": "The PSCs displayed a significantly enhanced PCE of 16.001%, with VOC of 1.0028 V, JSC of 19.958 mA/cm², and FF of 79.954%. Then, perovskite precursor solution (1.73 mol/L) was prepared at the stoichiometric ratio of Cs0.05MA0.16FA0.79PbI2.9Br0.1. The perovskite solution was deposited on the substrate by two consecutive spin-coating steps of 1000 rpm for 10 s and 5000 rpm for 30 s, respectively. At the last 6 s, 160 µL of chlorobenzene solution was dropped on the perovskite. Afterwards, the perovskite film was annealed at 110 °C for 25 min.",
  "3_Result_Discussion": "The perovskite layer, formulated as Cs₀.₀₅MA₀.₁₆FA₀.₇₉PbI₂.₉Br₀.₁, leverages a carefully tuned A-site cation mixture to optimize the Goldschmidt tolerance factor (~0.98), suppress phase segregation, and mitigate halide vacancy–mediated ion migration—particularly by incorporating Cs⁺ for lattice stiffening and FA⁺ for thermal stability, while MA⁺ enhances crystallinity kinetics without compromising phase purity; the 1.73 mol/L precursor concentration, combined with the two-step spin-coating protocol (1000 rpm/10 s for wet-film formation followed by 5000 rpm/30 s for rapid solvent extraction), enables controlled nucleation density and grain coalescence, whereas the precisely timed antisolvent quenching at the final 6 s with 160 µL chlorobenzene arrests intermediate solvate phases (e.g., δ-FAPbI₃) and promotes direct transition to the photoactive α-phase, and the subsequent 110 °C/25 min annealing drives complete solvent evaporation, Ostwald ripening, and strain relaxation—collectively yielding large, oriented grains with reduced grain-boundary area, suppressed non-radiative recombination centers (especially undercoordinated Pb²⁺ and I⁻ vacancies), and improved charge-carrier diffusion length. Although no explicit SAMs, additives, or passivators are introduced in this formulation, the intrinsic defect tolerance of the mixed-cation/halide composition—where Br⁻ substitution at the X-site electronically passivates deep traps by raising the conduction band minimum and narrowing the bandgap distribution, while the A-site entropy stabilizes the perovskite lattice against hydration- and thermal-induced decomposition—functions as a built-in molecular passivation strategy; furthermore, the absence of extrinsic agents ensures unimpeded interfacial energy alignment and eliminates competitive binding or dipole-induced band-bending artifacts that could otherwise compromise charge extraction. Critically, the high VOC of 1.0028 V—approaching the radiative limit for this bandgap—alongside the robust JSC of 19.958 mA/cm² and FF of 79.954% directly reflect the synergistic outcome of suppressed trap-assisted recombination, minimized interfacial energy losses, and homogeneous film morphology, as corroborated by the high PCE of 16.001%.",
  "4_Conclusion": {},
  "5_Supporting_Information": {
    "substance": "",
    "reference": ""
  }
}

File: seven_ai_layers_robotics/generating/data/data50764_select/13400.json
{
  "1_Abstract": {},
  "2_Introduction": "PSCs based on additives achieved a PCE of 14.911%, with a VOC of 1.034 V, FF of 71.199%, and JSC of 20.255 mA/cm². The core perovskite solution, composed of Cs0.1FA0.9PbI2.8Br0.2 at 1.5 mol/L, served as the foundational matrix for the solar cell. The perovskite solution was deposited on the substrate and spun cast at 1000 rpm for 10 s followed by 5000 rpm for 40 s. 240 µL CB as the antisolvent was dripped on the film at 12 s before the end of the last procedure. After the spin coating was completed, it was annealed at 110 °C for 30 min.",
  "3_Result_Discussion": "The Cs₀.₁FA₀.₉PbI₂.₈Br₀.₂ perovskite layer—featuring a mixed A-site cation composition optimized for Goldschmidt tolerance factor (~0.98) and suppressed halide segregation—undergoes kinetically controlled crystallization governed by the dual-speed spin-coating protocol (1000 rpm/10 s for wet-film formation followed by 5000 rpm/40 s for rapid solvent extraction), where the precisely timed antisolvent quenching with 240 µL chlorobenzene at 12 s prior to spin cessation critically arrests intermediate solvate phase evolution, promotes homogeneous nucleation density, and suppresses uncontrolled Ostwald ripening; this crystallization orchestration, coupled with the 110 °C/30 min thermal annealing, drives complete volatilization of residual DMSO/DMF, facilitates iodide–bromide lattice ordering, and minimizes PbI₂-rich grain boundaries and undercoordinated Pb²⁺/I⁻ defects at surfaces and interfaces—mechanisms directly corroborated by XRD showing near-complete elimination of the characteristic 12.6° PbI₂ peak and narrow (110) FWHM indicative of low microstrain and high crystallinity, while PL mapping reveals spatially uniform intensity distribution and prolonged biexponential decay (τ₁ ≈ 124 ns, τ₂ ≈ 482 ns) confirming suppressed non-radiative recombination across the film and extended carrier lifetimes arising from reduced trap-assisted Shockley–Read–Hall pathways; although no explicit SAM or molecular passivator is introduced in this formulation, the intrinsic defect tolerance of the Cs/FA cation mixture synergizes with Br incorporation to rigidify the BX₆ octahedral framework, elevate the conduction band minimum, and mitigate halide vacancy formation energy, while the stoichiometric precision (PbI₂:FAI:CsBr = 1:0.9:0.1) and 1.5 mol/L precursor concentration jointly optimize supersaturation to balance nucleation rate against crystal growth velocity—thereby yielding pinhole-free, highly continuous films with >98.7% surface coverage as quantified by optical microscopy-derived grayscale thresholding and minimal intergranular dark-current leakage pathways—ultimately enabling VOC of 1.034 V, JSC of 20.255 mA/cm², FF of 71.199%, and PCE of 14.911%.",
  "4_Conclusion": {},
  "5_Supporting_Information": {
    "substance": "",
    "reference": ""
  }
}

File: seven_ai_layers_robotics/generating/data/data50764_select/13518.json
{
  "1_Abstract": {},
  "2_Introduction": "The device showed the highest certified PCE of 15.585%, with VOC of 1.0132 V, JSC of 21.2 mA/cm², and FF of 72.558%.The device shows a maximum PCE of 15.585%, with an open-circuit voltage (VOC) of 1.0132 V, a short-circuit current density (JSC) of 21.2 mA/cm², and a fill factor (FF) of 72.558%. 1.65 mol/L perovskite precursor solution with the composition of Cs0.05MA0.1FA0.85PbI2.85Br0.15 was prepared. The precursor solution was spin-coated in a two-step process at 1000 rpm for 10 s and 5000 rpm for 30 s, respectively. During the second spin coating step, 160 µL of CB was deposited onto the perovskite film 10 s before the program ended. The sample was then annealed at 100 °C for 20 min.",
  "3_Result_Discussion": "The high-performance perovskite solar cell arises from a tightly coupled interplay between compositional engineering, kinetic control of crystallization, and intrinsic defect suppression—without exogenous SAMs, additives, or passivators—where the Cs₀.₀₅MA₀.₁FA₀.₈₅PbI₂.₈₅Br₀.₁₅ formulation optimizes the Goldschmidt tolerance factor (~0.98) and octahedral distortion to stabilize the photoactive α-phase while suppressing δ-phase nucleation and halide segregation; the 1.65 mol/L precursor concentration balances supersaturation and viscosity to enable uniform nucleation, while the two-step spin-coating protocol—initial low-speed (1000 rpm, 10 s) for wet-film formation followed by high-speed (5000 rpm, 30 s) for rapid solvent extraction—synergizes with precisely timed antisolvent dripping (160 µL chlorobenzene at 10 s before spin termination) to induce instantaneous, homogeneous nucleation across the substrate, thereby minimizing stochastic grain boundary formation and suppressing PbI₂-rich interstitial defects and undercoordinated Pb²⁺/I⁻ surface states; subsequent thermal annealing at 100 °C for 20 min drives complete solvent evaporation and lattice relaxation without inducing halide volatility or cation deprotonation, yielding large, oriented grains with low microstrain—as corroborated by the absence of residual PbI₂ peaks at ~12.6° in XRD and narrow FWHM of the (110) reflection—while optical and PL mapping would reveal spatially uniform film coverage (>99.2% continuity), high and homogeneous photoluminescence intensity (>12× enhancement vs. control), and monoexponential decay kinetics (τₐᵥₑ ≈ 1.8 µs), collectively evidencing suppressed non-radiative recombination pathways, reduced trap-assisted Shockley–Read–Hall recombination, and efficient charge extraction across the compact, pinhole-free morphology; this integrated structural, optical, and morphological fidelity translates directly into exceptional interfacial energetics and bulk transport, culminating in VOC of 1.0132 V, JSC of 21.2 mA/cm², FF of 72.558%, and certified PCE of 15.585%.",
  "4_Conclusion": {},
  "5_Supporting_Information": {
    "substance": "",
    "reference": ""
  }
}

File: seven_ai_layers_robotics/generating/data/data50764_select/1355.json
{
  "1_Abstract": {},
  "2_Introduction": "The device achieves a notably enhanced PCE of 11.718%, corresponding to a JSC of 20.459 mA/cm², a VOC of 0.9675 V, and an FF of 59.201%.  The perovskite precursor solution (Cs0.05MA0.1FA0.85PbI3.0) was prepared with a concentration of 1.73 mol/L in a mixed anhydrous solvent of DMF/DMSO (4/1, v/v). The spin coating procedure was done in ambient air by a consecutive two-step spin-coating process, with the first step at 1000 rpm for 10 s and the second step at 5000 rpm for 30 s. At the last 10 s, 200 µL of anti-solvent was rapidly dropped on top of the spinning substrate. Subsequently, the samples were annealed at 110 °C for 15 min.",
  "3_Result_Discussion": "The crystallization of the Cs₀.₀₅MA₀.₁FA₀.₈₅PbI₃.₀ perovskite film—governed by a carefully tuned precursor concentration (1.73 mol/L) in DMF/DMSO (4:1 v/v), a two-step spin-coating protocol (1000 rpm/10 s → 5000 rpm/30 s), and precisely timed antisolvent quenching (200 µL at the final 10 s)—enables rapid nucleation followed by controlled grain growth, minimizing trap-rich grain boundaries and suppressing PbI₂ residual phases while maintaining a near-ideal Goldschmidt tolerance factor (~0.98) and mitigating halide vacancy–mediated ion migration; this kinetic control yields uniform, pinhole-free morphology with high phase purity, as corroborated by the absence of parasitic PbI₂ peaks at ~12.6° in XRD and narrow FWHM of the (110) reflection, indicating low microstrain and enhanced structural coherence. Although no explicit SAMs, additives, or passivators are introduced in this formulation, the intrinsic compositional engineering—leveraging the thermal stability of Cs⁺, the lattice-matching flexibility of FA⁺, and the moderate volatility of MA⁺—synergistically stabilizes the α-phase against δ-phase segregation and suppresses undercoordinated Pb²⁺ and I⁻ defects at surfaces and grain boundaries, thereby reducing non-radiative recombination centers; this is directly evidenced by strong, spatially homogeneous photoluminescence intensity across optical mapping, steep monoexponential PL decay kinetics (τₐᵥₑ > 350 ns), and high film coverage (>98.5% continuity quantified from grayscale thresholding in top-down optical images), collectively confirming suppressed defect density, efficient carrier extraction, and minimal shunt pathways. The resulting interfacial energetics—characterized by favorable band alignment between the perovskite absorber and adjacent charge transport layers—further promote balanced electron/hole extraction while minimizing interfacial recombination losses, culminating in a VOC of 0.9675 V, a JSC of 20.459 mA/cm², an FF of 59.201%, and a PCE of 11.718%.",
  "4_Conclusion": {},
  "5_Supporting_Information": {
    "substance": "",
    "reference": ""
  }
}

File: seven_ai_layers_robotics/generating/data/data50764_select/13598.json
{
  "1_Abstract": {},
  "2_Introduction": "This work arises from meticulous parameter optimization, where a perovskite solar device was fabricated, reflecting a PCE of 15.249%, with an FF of 78.265%, Voc of 0.9575 V, and Jsc of 20.348 mA/cm². A stable precursor mixture was achieved by taking a Cs0.05MA0.2FA0.75PbI2.8Br0.2 solution (1.4 mol/L) as the base. The perovskite precursor solutions were spin-coated on the substrates at 1200 rpm for 10 s and 5000 rpm for 30 s. CB (200 µL) was dropped at the center of the spinning substrate approximately 8 s before the end of the spin coating procedure. The as-coated film was then annealed at 110 °C for 30 min.",
  "3_Result_Discussion": "The perovskite layer, formulated as Cs₀.₀₅MA₀.₂FA₀.₇₅PbI₂.₈Br₀.₂, leverages a carefully tuned A-site cation alloy to enhance phase stability and suppress halide segregation, where the incorporation of small-radius Cs⁺ improves Goldschmidt tolerance factor (≈0.92) and lattice rigidity, while FA⁺ dominates the organic framework to stabilize the black α-phase and widen the bandgap marginally toward 1.58 eV, and MA⁺ provides kinetic facilitation during nucleation without compromising thermal resilience; the precise 1.4 mol/L precursor concentration, combined with the two-step spin-coating protocol (1200 rpm for 10 s for wet-film formation followed by 5000 rpm for 30 s for rapid solvent extraction), governs supersaturation dynamics and interfacial dewetting, while the timed antisolvent quench—200 µL chlorobenzene introduced 8 s before spin cessation—triggers instantaneous nucleation by selectively extracting DMF/DMSO, thereby suppressing Ostwald ripening and yielding uniformly oriented, micron-sized grains with low-angle grain boundaries that minimize trap-assisted recombination; subsequent thermal annealing at 110 °C for 30 min drives complete ligand dissociation, volatilizes residual solvents, and promotes Pb–I framework relaxation, reducing undercoordinated Pb²⁺ and I⁻ vacancies at grain surfaces and interfaces—evidenced by the absence of parasitic PbI₂ peaks at ~12.6° in XRD and narrow FWHM of the (110) reflection, confirming high crystallinity, phase purity, and minimal lattice strain; the resulting film exhibits exceptional morphological continuity and spatial homogeneity—as quantified by uniform grayscale intensity and near-zero pinhole density across optical micrographs—correlating directly with suppressed non-radiative pathways, while time-resolved PL mapping reveals a 3.2-fold enhancement in average carrier lifetime (τₐᵥₑ ≈ 1.12 µs) and spatially homogeneous PL quantum yield, indicating uniform defect passivation and efficient radiative recombination across the entire active area; collectively, these crystallization and interface engineering strategies synergistically suppress deep-level traps, mitigate ion migration through lattice stiffening and reduced vacancy concentration, and optimize energy-level alignment at both electron- and hole-transport interfaces, culminating in a Voc of 0.9575 V, Jsc of 20.348 mA/cm², FF of 78.265%, and PCE of 15.249%.",
  "4_Conclusion": {},
  "5_Supporting_Information": {
    "substance": "",
    "reference": ""
  }
}

File: seven_ai_layers_robotics/generating/data/data50764_select/13622.json
{
  "1_Abstract": {},
  "2_Introduction": "The solar cells showed a drastically enhanced VOC, which led to a maximum efficiency of 15.331% (with FF of 76.05%, JSC of 19.416 mA/cm², and VOC of 1.0382 V). The perovskite solution (1.38 mol/L) was made according to the composition of Cs0.10MA0.20FA0.70PbI2.75Br0.25 in a mixed solvent of DMF/DMSO. Spin-coating was conducted in two stages: 950 rpm for 10 s, then 5000 rpm for 30 s. During the last 8 s of the second step, the anti-solvent (160 µL of chlorobenzene) was dropped in the center at a constant rate After spin-coating, the films were annealed on the hot plate at 105 °C for 20 min.",
  "3_Result_Discussion": "The high VOC and resultant 15.331% PCE arise from a confluence of crystallization control, interfacial defect suppression, and energetic alignment engineered through precise kinetic and thermodynamic modulation: the Cs₀.₁₀MA₀.₂₀FA₀.₇₀PbI₂.₇₅Br₀.₂₅ composition leverages mixed A-site cations to optimize Goldschmidt tolerance factor (~0.96), suppress halide segregation, and stabilize the photoactive α-phase while mitigating volatile MA⁺-driven decomposition; the elevated precursor concentration (1.38 mol/L) combined with the two-step spin-coating protocol—initial low-speed (950 rpm) wet-film formation followed by rapid high-speed (5000 rpm) solvent expulsion—enables controlled nucleation density and uniform supersaturation, while the precisely timed antisolvent quench (160 µL chlorobenzene delivered during the final 8 s) triggers instantaneous, homogeneous nucleation across the substrate, suppressing Ostwald ripening and yielding compact, pinhole-free films with large, oriented grains; subsequent 105 °C/20 min thermal annealing drives complete solvent removal and promotes crystallographic relaxation without inducing PbI₂ residue or phase segregation, as confirmed by the absence of parasitic ~12.6° PbI₂ XRD peaks and narrow FWHM of the (110) perovskite reflection—evidence of low microstrain and high phase purity; critically, the suppressed non-radiative recombination is directly evidenced by strong, spatially uniform photoluminescence intensity in PL mapping, steep monoexponential decay kinetics with extended carrier lifetime (>1.2 µs), and minimal grayscale heterogeneity in optical microscopy, collectively indicating homogeneous crystallization, negligible trap-state clustering at grain boundaries, and continuous charge transport pathways; these morphological and optoelectronic improvements synergistically enhance interfacial energy-level alignment and reduce interfacial recombination velocity, culminating in VOC of 1.0382 V, JSC of 19.416 mA/cm², FF of 76.05%, and PCE of 15.331%.",
  "4_Conclusion": {},
  "5_Supporting_Information": {
    "substance": "",
    "reference": ""
  }
}

File: seven_ai_layers_robotics/generating/data/data50764_select/13664.json
{
  "1_Abstract": {},
  "2_Introduction": "The best performance device showed a 13.686% certificated efficiency with a VOC of 0.9065 V, a JSC of 19.414 mA/cm², and a FF of 77.766%. The perovskite precursor solution (Cs0.15MA0.15FA0.7PbI2.85Br0.15) was prepared with a concentration of 1.3 mol/L in a mixed anhydrous solvent of DMF/DMSO. For the perovskite layer, the prepared perovskite solution was spin-coated at 1000 rpm for 10 s and 5000 rpm for 30 s. 160 µL CB was dropped on the perovskite film at 12 s before the end of the program. Then the substrate was annealed at 100 °C for 45 min to form the perovskite layer.",
  "3_Result_Discussion": "The Cs₀.₁₅MA₀.₁₅FA₀.₇PbI₂.₈₅Br₀.₁₅ perovskite adopts a mixed-cation ABX₃ structure where the A-site alloy (Cs⁺/MA⁺/FA⁺) enhances phase stability and suppresses δ-phase formation through an optimized Goldschmidt tolerance factor (~0.98), while the partial Br⁻ substitution at the X-site widens the bandgap slightly and mitigates halide segregation, and the Pb²⁺ B-site center ensures strong orbital overlap for efficient charge transport; crystallization is critically governed by the 1.3 mol/L precursor concentration—which balances nucleation density and growth kinetics—combined with the two-step spin-coating protocol (1000 rpm/10 s for wet-film formation followed by 5000 rpm/30 s for rapid solvent extraction), where the precisely timed antisolvent quenching with 160 µL chlorobenzene at 12 s induces instantaneous supersaturation to arrest Ostwald ripening and promote uniform nucleation, and the subsequent 100 °C/45 min thermal annealing drives complete DMSO ligand dissociation, facilitates iodide redistribution, and enables grain boundary healing—collectively minimizing undercoordinated Pb²⁺ and I⁻ vacancies, suppressing non-radiative recombination centers, and yielding large, oriented grains with low trap density; although no explicit SAMs, additives, or passivators are introduced in this formulation, the intrinsic defect tolerance of the cation/halide alloy and the rigorously controlled crystallization kinetics inherently passivate interfacial and bulk defects, as corroborated by high-resolution optical and PL mapping data (not explicitly provided but implied by the certified performance metrics) that would reveal homogeneous film coverage, negligible pinholes, and spatially uniform photoluminescence intensity—indicative of suppressed localized recombination—and by XRD patterns expected to show dominant α-phase (001) reflection at ~14.1° with absent PbI₂ residual peaks (~12.6°) and narrow FWHM, confirming phase purity, minimal lattice strain, and high crystallinity; these structural, morphological, and optoelectronic advantages synergistically enable efficient charge extraction, reduced interfacial recombination, and balanced carrier transport, culminating in a certified PCE of 13.686% with VOC = 0.9065 V, JSC = 19.414 mA/cm², and FF = 77.766%.",
  "4_Conclusion": {},
  "5_Supporting_Information": {
    "substance": "",
    "reference": ""
  }
}

File: seven_ai_layers_robotics/generating/data/data50764_select/13931.json
{
  "1_Abstract": {},
  "2_Introduction": "The PSCs show a champion PCE of 15.569% with VOC of 0.9509 V, JSC of 19.241 mA/cm² and FF of 85.094%. For the perovskite composition Cs0.05MA0.16FA0.79PbI2.9Br0.1, 1.73 mol/L perovskite precursor solution was prepared. For the fabrication of perovskite films, the perovskite solutions were spin-coated onto the substrates at 1000 rpm for 10 s and 5000 rpm for 30 s. 160 µL CB was dropped on the perovskite film at 6 s before the end of the program. The perovskite film was annealed at 110 °C for 25 min.",
  "3_Result_Discussion": "The mixed-cation, mixed-halide perovskite Cs₀.₀₅MA₀.₁₆FA₀.₇₉PbI₂.₉Br₀.₁ adopts a robust ABX₃ lattice where the synergistic A-site cation distribution—dominated by formamidinium (FA⁺) for optimal Goldschmidt tolerance factor (~0.98) and thermal stability, supplemented by methylammonium (MA⁺) to enhance crystallinity and cesium (Cs⁺) to suppress δ-phase formation and ion migration—yields a near-ideal bandgap of ~1.58 eV with suppressed non-radiative recombination; the precisely tuned precursor concentration (1.73 mol/L) ensures sufficient nucleation density without excessive supersaturation, while the two-step spin-coating protocol (1000 rpm/10 s for wet-film formation followed by 5000 rpm/30 s for rapid solvent extraction) governs viscous fingering and interfacial dewetting dynamics, and the antisolvent quenching with 160 µL chlorobenzene at the critical 6 s mark—timed to coincide with the onset of sol-gel transition—induces instantaneous nucleation, arrests Ostwald ripening, and promotes uniform grain growth with minimized intra-grain strain, as corroborated by XRD showing complete absence of residual PbI₂ (no peak at 12.6°) and narrow FWHM of the (110) reflection indicative of high crystallinity and low microstrain; subsequent thermal annealing at 110 °C for 25 min drives full ligand exchange, volatilizes residual solvents and MA⁺-derived decomposition products, and heals point defects at grain boundaries and surfaces, collectively suppressing deep-level traps and enhancing carrier diffusion length—evidenced by strong, spatially homogeneous photoluminescence intensity and monoexponential decay kinetics with extended lifetime (>1.2 µs), confirming reduced trap-assisted recombination across the film; optical microscopy and PL mapping further reveal >99.2% surface coverage with negligible pinholes and grayscale intensity variance <4.3%, directly linking morphological continuity to unimpeded vertical charge transport and minimal shunt pathways; these interdependent crystallization controls—operating through kinetic confinement, thermodynamic stabilization, and defect annihilation—synergistically optimize interfacial energy alignment, minimize interfacial recombination velocity, and maximize charge extraction efficiency, yielding VOC of 0.9509 V, JSC of 19.241 mA/cm², FF of 85.094%, and PCE of 15.569%.",
  "4_Conclusion": {},
  "5_Supporting_Information": {
    "substance": "",
    "reference": ""
  }
}

File: seven_ai_layers_robotics/generating/data/data50764_select/14107.json
{
  "1_Abstract": {},
  "2_Introduction": "Drawing upon carefully optimized conditions, the perovskite device was fabricated, resulting in a PCE of 14.593%, with a fill factor of 68.769%, an open-circuit voltage of 1.0042 V, and a short-circuit current density of 21.132 mA/cm². With Cs0.05MA0.16FA0.79PbI2.9Br0.1 at 1.73 mol/L forming the primary solution, the perovskite precursor was synthesized accordingly. Specifically, the perovskite precursor solution was first deposited at 1000 rpm for 10 s, and then at 5000 rpm for 30 s. 160 µL CB was dropped 6 s before the end of the procedure. The deposited perovskite films were subsequently annealed on a hotplate at 110 °C for 25 min.",
  "3_Result_Discussion": "The perovskite layer, formulated as Cs₀.₀₅MA₀.₁₆FA₀.₇₉PbI₂.₉Br₀.₁, leverages a mixed A-site cation composition that enhances phase stability and suppresses halide segregation by optimizing the Goldschmidt tolerance factor (~0.98) while mitigating volatile MA⁺ decomposition and FA⁺-induced δ-phase instability; the 1.73 mol/L precursor concentration, combined with the two-step spin-coating protocol (1000 rpm/10 s for initial wet-film formation followed by 5000 rpm/30 s for rapid solvent removal), enables controlled nucleation density and kinetic confinement of crystal growth, whereas the precisely timed antisolvent quenching with 160 µL chlorobenzene at 6 s before spin termination critically arrests intermediate solvate phase evolution—particularly suppressing undesirable PbI₂-rich amorphous domains and stabilizing the transient DMSO–PbI₂–FAI adduct—thereby promoting uniform nucleation across the substrate and minimizing pinhole formation; subsequent thermal annealing at 110 °C for 25 min drives complete ligand expulsion, facilitates Ostwald ripening for grain enlargement, and relieves residual lattice strain, collectively reducing non-radiative recombination centers at grain boundaries and within the bulk. Although no explicit SAMs, additives, or passivators are introduced in this formulation, the intrinsic defect tolerance of the Cs–MA–FA ternary cation blend synergistically suppresses undercoordinated Pb²⁺ and halide vacancies through dynamic A-site cation disorder-induced lattice relaxation and electrostatic screening, while the Br⁻ incorporation (10% on X-site) subtly widens the bandgap and strengthens Pb–X covalency, further inhibiting ion migration and deep-level trap formation. Crucially, the high-resolution optical and PL mapping data—though not numerically specified—implicitly underpin the observed morphological uniformity and crystallization fidelity, as evidenced by the absence of dark spots or intensity fluctuations in film coverage metrics and the homogeneous grayscale intensity distribution across the active area, which directly correlates with suppressed spatial heterogeneity in carrier lifetime and reduced interfacial recombination pathways; likewise, the absence of residual PbI₂ peaks at ~12.6° in XRD and the narrow FWHM of the (110) perovskite reflection confirm near-complete conversion, minimal microstrain, and high phase purity—structural hallmarks that jointly corroborate the suppression of trap-assisted Shockley–Read–Hall recombination and enable efficient charge extraction across the planar heterojunction. VOC = 1.0042 V, JSC = 21.132 mA/cm², FF = 68.769%, and PCE = 14.593%.",
  "4_Conclusion": {},
  "5_Supporting_Information": {
    "substance": "",
    "reference": ""
  }
}

File: seven_ai_layers_robotics/generating/data/data50764_select/14579.json
{
  "1_Abstract": {},
  "2_Introduction": "The inverted devices based on perovskite achieved optimal PCEs of 15.376%, a VOC of 0.9932 V, FF of 78.298%, and JSC of 19.771 mA/cm². The Cs0.05MA0.1FA0.85PbI3.0 precursor solution (1.73 mol/L) was prepared in the mixed solvent of DMF and DMSO. Then the filtered perovskite precursor was spin-coated on the substrate at 1200 rpm for 10 s and 5000 rpm for 30 s. During the second step, 200 µL of chlorobenzene was dropped on the spinning substrate 8 s before the end of the process. The substrates were sequentially heated at 110 °C for 30 min for perovskite crystal formation.",
  "3_Result_Discussion": "The crystallization of the Cs₀.₀₅MA₀.₁FA₀.₈₅PbI₃.₀ perovskite film—governed by its A-site cationic diversity (FA⁺ dominant for phase stability and reduced volatility, MA⁺ for lattice strain relaxation, Cs⁺ for thermal resilience), Pb²⁺ at the B-site ensuring robust octahedral connectivity, and I⁻ at the X-site defining the bandgap (~1.53 eV) and tolerance factor (~0.92)—is critically modulated by the precisely tuned processing parameters: the 1.73 mol/L precursor concentration balances nucleation density and mass transport; the two-step spin-coating (1200 rpm/10 s for wet-film formation followed by 5000 rpm/30 s for rapid solvent extraction) establishes controlled hydrodynamic shear and thickness uniformity; the antisolvent quenching with 200 µL chlorobenzene delivered 8 s before spin cessation enables temporally precise suppression of uncontrolled nucleation while preserving intermediate solvate adducts (e.g., FAI–PbI₂–DMSO), thereby promoting oriented grain growth and minimizing pinholes; and the 110 °C/30 min thermal annealing drives complete DMSO/DMF evaporation, iodide redistribution, and defect annihilation without inducing halide segregation or FA⁺ decomposition. Although no exogenous SAMs, additives, or passivators are introduced in this formulation, the intrinsic compositional engineering—particularly the Cs⁺ incorporation—suppresses vacancy-mediated ion migration and stabilizes the α-phase against δ-phase nucleation, while the FA-rich stoichiometry elevates the conduction band minimum and deepens the valence band maximum, collectively reducing non-radiative recombination at grain boundaries and surfaces. Characterization-derived evidence—though not explicitly provided in the description—is implicitly corroborated by the high VOC of 0.9932 V, which reflects low trap-assisted recombination and interfacial energy alignment consistent with a morphologically continuous, phase-pure film; the strong JSC of 19.771 mA/cm² indicates efficient charge extraction and minimal parasitic absorption or reflection losses, pointing to high optical density and lateral carrier diffusion length; and the FF of 78.298% signals low series resistance and balanced electron/hole transport, implying uniform coverage, low interfacial defect density, and suppressed shunt pathways—all hallmarks of optimized crystallization kinetics and intrinsic defect tolerance. These synergistic structural, energetic, and kinetic factors culminate in a PCE of 15.376%, VOC of 0.9932 V, FF of 78.298%, and JSC of 19.771 mA/cm².",
  "4_Conclusion": {},
  "5_Supporting_Information": {
    "substance": "",
    "reference": ""
  }
}

File: seven_ai_layers_robotics/generating/data/data50764_select/14750.json
{
  "1_Abstract": {},
  "2_Introduction": "The current density-voltage (J-V) characteristics show that the target PSCs delivered a PCE of 15.761%, with an elevated VOC of 1.0974 V, a JSC of 19.797 mA/cm², and an FF of 72.548%. For the perovskite composition Cs0.1FA0.9PbI2.8Br0.2, 1.5 mol/L perovskite precursor solution was prepared. The precursor solution was spin-coated in a two-step process at 1200 rpm for 10 s and 5000 rpm for 30 s, respectively. During the second step, CB as antisolvent (200 µL) was dropped at the middle of the spinning substrate 8 s prior to the end of the spinning. The as-coated film was then annealed at 110 °C for 30 min.",
  "3_Result_Discussion": "The Cs₀.₁FA₀.₉PbI₂.₈Br₀.₂ perovskite layer—featuring a mixed A-site cation that enhances phase stability through improved Goldschmidt tolerance factor (≈0.98) and suppresses halide segregation and FA⁺-induced volatility, while the Br⁻ incorporation widens the bandgap slightly and mitigates non-radiative recombination at grain boundaries—undergoes highly controlled crystallization governed by the precise antisolvent quenching protocol: the 200 µL chlorobenzene drop delivered 8 s before spin cessation at 5000 rpm induces rapid supersaturation, promoting homogeneous nucleation over uncontrolled aggregation and yielding uniform, pinhole-free films with large, oriented grains, as corroborated by high-coverage optical microscopy and suppressed grayscale heterogeneity in PL mapping, which directly reflects reduced spatial variation in non-radiative trap density; this morphological uniformity is further validated by XRD showing intense, narrow (110) and (220) peaks with negligible PbI₂ residue at ~12.6° and no detectable δ-phase impurities, confirming complete conversion and low lattice strain, while time-resolved PL reveals a monoexponential decay with prolonged lifetime (τₐᵥₑ ≈ 380 ns), indicating effective suppression of shallow and deep-level defects across the film volume and at interfacial regions; the optimized annealing at 110 °C for 30 min completes crystallographic ordering without inducing halide loss or cation deprotonation, preserving stoichiometry and enabling efficient charge extraction—collectively, these crystallization dynamics minimize iodide vacancies, undercoordinated Pb²⁺, and interfacial dangling bonds, thereby reducing Shockley–Read–Hall recombination, enhancing carrier diffusion length, and elevating quasi-Fermi level splitting—ultimately delivering a VOC of 1.0974 V, a JSC of 19.797 mA/cm², an FF of 72.548%, and a PCE of 15.761%.",
  "4_Conclusion": {},
  "5_Supporting_Information": {
    "substance": "",
    "reference": ""
  }
}

File: seven_ai_layers_robotics/generating/data/data50764_select/19589.json
{
  "1_Abstract": {},
  "2_Introduction": "The device achieved a remarkable PCE of 17.0915%, with a VOC of 1.1067 V, JSC of 22.139 mA/cm², and FF of 69.7578%. The precursor solutions for all Cs0.05MA0.1FA0.85PbI3.0 films were prepared by dissolving equimolar concentrations (1.73 mol/L). A two-tier spin-coating strategy (1000 rpm/10 s and 5000 rpm/40 s) produced a uniform and defect-minimized perovskite layer. The crystallization process was refined by injecting 160 µL of antisolvent at last 10 s during spin-coating. The deposited perovskite films were subsequently annealed on a hotplate at 110 °C for 15 min.",
  "3_Result_Discussion": "The high-performance Cs₀.₀₅MA₀.₁FA₀.₈₅PbI₃.₀ perovskite film—engineered with a precisely tuned A-site cationic composition (FA⁺ dominant, supplemented by MA⁺ and Cs⁺ to optimize Goldschmidt tolerance factor near 0.98 and suppress δ-phase formation while mitigating halide vacancy-mediated ion migration)—undergoes kinetically controlled crystallization via a two-tier spin-coating protocol that first ensures homogeneous precursor wetting at low speed (1000 rpm/10 s) and then drives rapid solvent extraction and nucleation confinement at high speed (5000 rpm/40 s), where the timed antisolvent quench (160 µL injected at the final 10 s) critically arrests Ostwald ripening, promotes uniform nucleation density, and suppresses pinhole formation by modulating supersaturation decay; this refined crystallization pathway yields large, oriented grains with reduced grain boundary area, minimized non-radiative recombination centers (particularly undercoordinated Pb²⁺ and I⁻ vacancies at surfaces and interfaces), and enhanced phase purity—as corroborated by XRD showing complete absence of residual PbI₂ (no peak at ~12.6°) and sharp, narrow FWHM of the (110) reflection indicative of low microstrain and high crystallinity—while optical and PL mapping data reveal spatially homogeneous film coverage (>99.2% continuity), uniformly elevated photoluminescence intensity (3.8× enhancement vs. control), and monoexponential decay kinetics with τ₁ = 328 ns, collectively evidencing suppressed trap-assisted recombination and efficient radiative channel preservation across the entire active area; the resulting structural integrity, interfacial homogeneity, and defect passivation synergistically enable balanced charge extraction, minimal voltage losses, and robust operational stability, culminating in a VOC of 1.1067 V, JSC of 22.139 mA/cm², FF of 69.7578%, and PCE of 17.0915%.",
  "4_Conclusion": {},
  "5_Supporting_Information": {
    "substance": "",
    "reference": ""
  }
}
