Repository: MI-Materials-Intelligence/Recipe-Language-Model

## Overview

The Generating Layer is the text generation layer within the seven-layer Materials Intelligence architecture. It is responsible for transforming the structured experimental data produced by the Learning Layer into standardized natural language reports and training-ready textual samples.The core objective of this layer is not merely to generate experimental reports, but to organize experimental compositions, process parameters, device performance, and characterization or mechanistic information into a unified textual format. These outputs are designed to support downstream tasks.

File: seven_ai_layers_robotics/generating/data/tasks_from_db.json (part 1 of 4)
[
  {
    "record_id": 44,
    "meta_info": {
      "Expert": "",
      "Sample_ID_1": "50425,control device",
      "Sample_ID_2": "50009,target device",
      "Analysis_Type": "Formula Additive 2",
      "Sample_ID_1_date": "2025-07-31",
      "Sample_ID_2_date": "2025-07-27",
      "Sample_ID_1_Group_ID": 4,
      "Sample_ID_2_Group_ID": 6
    },
    "control_device_fabrication": "With the improved uniformity of SAM, the SAM-based devices showed a maximum PCE of 25.147%, with a VOC of 1.17917 V, FF of 81.2593%, and JSC of 26.2444 mA/cm². The perovskite composition is Cs0.05MA0.1FA0.85I3, and the initial stock perovskite solution is 1.65 mol/L. The incorporation of 4,4,4-NA (0.5 mg/mL) as a SAM improved morphological and electronic interfaces. To prepare the precursor solutions with MACl (15.0 mg/mL) and m-Br-PEACl (2.0 mg/mL), the additives were added to the precursor solution. Implementing a stepwise spin scheme, the layer was first spun at 1000 rpm (5 s) and then at 5500 rpm (30 s), improving surface coverage. During the spin-coating process, 150 µL of CB as anti-solvent was quickly dropped onto the samples at the end of 15 s. The samples were subsequently annealed on a hotplate at 110 °C for 15 min. To enhance device performance, PDADI (0.5 mg/mL) was spin-coated onto the sample surface as a passivation layer. The solution was spin-coated onto the perovskite films at a speed of 5000 rpm for 30 s. During spin-coating, 70 µL of passivator was introduced at 6 s. The passivation layer was thermally treated at 100 °C for 5 min to improve its properties. In details, SAM solution was spin-coated on the substrate at 3000 rpm for 30 s, and annealed at 100 °C for 10 min.",
    "target_device_fabrication": "With the improved uniformity of SAM, the SAM-based devices showed a maximum PCE of 26.2531%, with a VOC of 1.19423 V, FF of 82.9223%, and JSC of 26.5107 mA/cm². Cs0.05MA0.1FA0.85I3 was prepared at a concentration of 1.65 mol/L. The addition of 4,4,4-NA (0.5 mg/mL) as a SAM was performed to optimize surface passivation and ensure improved interface quality. The addition of MACl (15.0 mg/mL) and m-F-PEACl (2.0 mg/mL) enabled the achievement of smoother film surfaces. The perovskite solutions were spin-coated onto the substrate at 1000 rpm for 5 s and 5500 rpm for 30 s. During the last step, 150 µL of CB was dropped on the film at 15 s. The sample underwent a controlled anneal at 110 °C for 15 min, optimizing the film’s morphological and crystalline properties. The PDADI (0.5 mg/mL) was coated onto the perovskite surface. For the surface treatment of perovskite films, the passivators were spincoated on the perovskite film at 5000 rpm for 30 s. 70 µL of passivator was introduced at 6 s in the spin-coating process. And then transferred to the hotplate and annealed at 100 ℃ for 5 min. In details, SAM solution was spin-coated on the substrate at 3000 rpm for 30 s, and annealed at 100 °C for 10 min.",
    "category_folder": "Formula Additive 2",
    "match_file": "m-Br-PEACl -_ m-F-PEACl.json",
    "expert_data": {
      "summary_text": "### m-Br-PEACl\n# Compound: Meta-Bromo-Phenethylammonium Chloride  \n*(m-Br-PEACl; Molecular formula: C₈H₁₁BrClN)*\n\n---\n\n## 1. Chemical Structure\n\n- **Full name:** Meta-bromo-phenethylammonium chloride  \n- **Molecular formula:** C₈H₁₁BrClN  \n- **Ionic form:**  \n  [m-Br–C₆H₄–CH₂CH₂–NH₃]⁺ · Cl⁻\n- **Structural features:**  \n  The molecule consists of a phenethylammonium cation with a bromine substituent at the meta (3-) position of the phenyl ring, paired with a chloride counter-anion.\n\n---\n\n## 2. Functional Groups and Structural Characteristics\n\n### 2.1 Meta-Bromine Substituent (m-Br)\n- **Electronic properties:**  \n  Strongly electron-withdrawing and heavy, enhancing molecular polarizability and introducing a heavy-atom effect.\n- **Structural role:**  \n  Modulates π-electron density of the phenyl ring and participates in non-covalent Br···X interactions that influence crystal orientation and interfacial dipole formation.\n\n### 2.2 Phenethylammonium Moiety (–CH₂CH₂NH₃⁺)\n- **Cationic functionality:**  \n  The –NH₃⁺ group acts as a hydrogen-bond donor and provides electrostatic interaction with negatively charged defects.\n- **Backbone role:**  \n  The phenethyl scaffold enables π–π stacking and offers hydrophobic shielding at the perovskite interface.\n\n### 2.3 Chloride Anion (Cl⁻)\n- **Halide-passivation site:**  \n  Serves as a hydrogen-bond acceptor and provides an additional halide source for defect passivation.\n- **Interfacial role:**  \n  Cooperates with the ammonium group to balance charge and stabilize grain boundaries.\n\n---\n\n## 3. Dimensionality and Phase Engineering\n\n- In situ incorporation of m-Br-PEACl into the 3D perovskite lattice generates n = 2–4 Ruddlesden–Popper quasi-2D phases.\n- Forms a 3D/2D gradient heterojunction that significantly enhances moisture and thermal stability.[1]\n\n---\n\n## 4. Dual Defect Passivation Mechanism\n\n- **Halide-vacancy passivation:**  \n  Br⁻ preferentially occupies halide vacancies (Vₓ).\n- **Cationic defect passivation:**  \n  Cl⁻ further passivates Pb²⁺ dangling bonds at grain boundaries.\n- **Net effect:**  \n  Cooperative Br⁻/Cl⁻ passivation lowers trap-state density by 1–2 orders of magnitude.\n\n---\n\n## 5. Morphology and Crystallization Kinetics\n\n- The m-Br-PEA⁺ cation retards crystal growth, promoting large, vertically oriented grains.\n- Reduces surface RMS roughness.\n- Formation of a pre-anneal intermediate phase, (PEA)₂PbBr₂Cl₂, lowers the nucleation barrier.\n- Suppresses δ-phase impurities and increases overall phase purity.\n\n---\n\n## 6. Integrated Mechanism and Film-Level Effects\n\n- π–π stacking and hydrophobic shielding from the phenethyl backbone improve interfacial robustness.\n- Meta-bromine substitution lowers π-electron density and induces an interfacial dipole.\n- Cooperative hydrogen-bonding between –NH₃⁺ and Cl⁻ passivates surface and grain-boundary defects.\n- Collectively enhances film crystallinity, phase stability, and device performance.\n---\n\n##\nReference:\n[1]10.1002/solr.202400896\n\n### m-F-PEACl\n# Compound: Meta-Fluoro-Phenethylammonium Chloride  \n*(m-F-PEACl; Molecular formula: C₈H₁₁ClFN)*\n\n---\n\n## 1. Chemical Structure\n\n- **Full name:** Meta-fluoro-phenethylammonium chloride  \n- **Molecular formula:** C₈H₁₁ClFN  \n- **Structural features:**  \n  - Fluorine substituent at the meta (3-) position of the phenyl ring.  \n  - Smallest molecular volume among the phenethylammonium halide series.  \n  - Composed of a phenethylammonium cation paired with a chloride anion.\n\n---\n\n## 2. Functional Groups and Structural Characteristics\n\n### 2.1 Meta-Fluoro Substituent (m-F)\n- **Electronic properties:**  \n  - Fluorine exhibits the highest electronegativity, creating a strong induced dipole.  \n  - Strong σ-electron-withdrawing effect lowers the HOMO level of the cation.\n- **Functional consequences:**  \n  - Improves energy-level alignment with the perovskite valence band.  \n  - Assists charge separation through local dipole formation.  \n  - Enhances hydrophobicity, contributing to improved moisture stability.\n- **Structural impact:**  \n  - No heavy-atom effect and minimal mass, resulting in the least lattice disturbance among halogen-substituted analogues.\n\n### 2.2 Phenyl Ring\n- **Role:**  \n  - Provides π–π stacking and van der Waals interactions with the inorganic framework.  \n  - Passivates under-coordinated Pb²⁺ sites via cation–π interactions.\n\n### 2.3 Ethylene Linker (–CH₂CH₂–)\n- **Function:**  \n  - Supplies conformational flexibility.  \n  - Allows the –NH₃⁺ headgroup to dock into the perovskite cage while the fluoro-aryl segment forms a hydrophobic overlayer.\n\n### 2.4 Protonated Ammonium with Chloride Counter-Ion (–NH₃⁺ · Cl⁻)\n- **Hydrogen-bond network:**  \n  - The protonated amine forms hydrogen bonds with surface halide vacancies, reducing trap-state density.\n- **Halide role:**  \n  - Cl⁻ can migrate to heal iodide vacancies, suppressing non-radiative recombination.  \n  - Influences early-stage crystallization and typically departs during perovskite conversion.\n\n---\n\n## 3. Dual-Halide Passivation Mechanism\n\n- m-F-PEACl acts as a highly polar, dual-halide passivation agent.  \n- **Halide-vacancy and cation-defect passivation:**  \n  - F⁻ selectively fills halide vacancies.  \n  - Cl⁻ neutralizes Pb²⁺ dangling bonds, collectively reducing trap density.\n- **Moisture resistance:**  \n  - The C–F bond contributes to enhanced resistance against moisture ingress.\n\n---\n\n## 4. Interface and Phase Engineering Effects\n\n- Meta-fluoro substitution tunes molecular packing and orientation.  \n- Enables formation of a thin, well-ordered Ruddlesden–Popper (RP) overlayer.  \n- The ordered overlayer passivates traps, suppresses ion migration, and provides gentle band-edge and work-function adjustment.\n\n---\n\n## 5. Resulting Film and Device-Level Implications\n\n- Reduced defect density and suppressed non-radiative recombination.  \n- Improved interfacial stability and moisture tolerance.  \n- Enhanced charge separation and energy-level alignment at the perovskite interface.\n",
      "material_names": [
        "m-Br-PEACl",
        "m-F-PEACl"
      ],
      "md_files": [
        "m-Br-PEACl.md",
        "m-F-PEACl.md"
      ]
    },
    "primary_materials": [
      "m-Br-PEACl",
      "m-F-PEACl"
    ]
  },
  {
    "record_id": 45,
    "meta_info": {
      "Expert": "",
      "Sample_ID_1": "50425,control device",
      "Sample_ID_2": "49749,target device",
      "Analysis_Type": "Formula Additive 2",
      "Sample_ID_1_date": "2025-07-31",
      "Sample_ID_2_date": "2025-07-25",
      "Sample_ID_1_Group_ID": 4,
      "Sample_ID_2_Group_ID": 20
    },
    "control_device_fabrication": "Consequently, the device resulted in device efficiency of 25.147%, together with an enhanced fill factor (FF) of 81.2593%, short-circuit current density of 26.2444 mA/cm²and open circuit voltage (VOC) of 1.17917 V. The Cs0.05MA0.1FA0.85I3 perovskite precursor (1.65 mol/L) was spin-coated onto the substrate. The SAM consisting of 4,4,4-NA (0.5 mg/mL) was subsequently added into the perovskite solution to enhance interfacial properties and optimize device performance. The addition of MACl (15.0 mg/mL) and m-Br-PEACl (2.0 mg/mL) enabled the achievement of smoother film surfaces. For perovskite films fabrication, the perovskite precursor was spin-coated on the as prepared substrates at 1000 rpm for 5 s and at 5500 rpm for 30 s. 150 µL CB as the antisolvent was dripped on the film at 15 s before the end of the last procedure. Subsequently, the samples were annealed at 110 °C for 15 min. A passivation layer of PDADI (0.5 mg/mL) was applied to the sample surface by spin-coating to enhance device performance. After cooled to room temperature, passivators were deposited by spin-coating with 5000 rpm. To improve passivation, 70 µL of passivator was dropped at 6 s during spin-coating. Followed by annealing at 100 ℃ for 5 min. In details, SAM solution was spin-coated on the substrate at 3000 rpm for 30 s, and annealed at 100 °C for 10 min.",
    "target_device_fabrication": "The device shows the highest PCE of 25.7614% with negligible hysteresis, a VOC of 1.1862 V, a JSC of 25.5903 mA/cm² and a FF of 84.8668%. The perovskite precursor solution (Cs0.05MA0.1FA0.85I3) was prepared with a concentration of 1.65 mol/L in a mixed anhydrous solvent of DMF/DMSO (4/1, v/v). The SAM material 4,4,4-NA (0.5 mg/mL) was introduced to enhance interfacial properties and improve device performance. The addition of MACl (15.0 mg/mL) and p-F-PEACl (2.0 mg/mL) were instrumental in fine-tuning the perovskite film's optical properties. The perovskite solution was spin coated on the substrates at 1000 rpm for 5 s and at 5500 rpm for 30 s, respectively. The controlled addition of 150 µL antisolvent at last 15 s facilitated uniform crystal nucleation. Subsequently, the samples were annealed at 110 °C for 15 min. PDADI (0.5 mg/mL) was introduced as passivation layer, which was prepared in IPA mixed solution. Then, the surface treatment solution was subsequently spin-coated on the film at 5000 rpm for 30 s. At 6 s, a drop of 70 µL passivator was introduced during spin-coating. The annealing process for the passivation layer was carried out at 100 °C for 5 min. In details, SAM solution was spin-coated on the substrate at 3000 rpm for 30 s, and annealed at 100 °C for 10 min.",
    "category_folder": "Formula Additive 2",
    "match_file": "m-Br-PEACl -_ p-F-PEACl.json",
    "expert_data": {
      "summary_text": "### m-Br-PEACl\n# Compound: Meta-Bromo-Phenethylammonium Chloride  \n*(m-Br-PEACl; Molecular formula: C₈H₁₁BrClN)*\n\n---\n\n## 1. Chemical Structure\n\n- **Full name:** Meta-bromo-phenethylammonium chloride  \n- **Molecular formula:** C₈H₁₁BrClN  \n- **Ionic form:**  \n  [m-Br–C₆H₄–CH₂CH₂–NH₃]⁺ · Cl⁻\n- **Structural features:**  \n  The molecule consists of a phenethylammonium cation with a bromine substituent at the meta (3-) position of the phenyl ring, paired with a chloride counter-anion.\n\n---\n\n## 2. Functional Groups and Structural Characteristics\n\n### 2.1 Meta-Bromine Substituent (m-Br)\n- **Electronic properties:**  \n  Strongly electron-withdrawing and heavy, enhancing molecular polarizability and introducing a heavy-atom effect.\n- **Structural role:**  \n  Modulates π-electron density of the phenyl ring and participates in non-covalent Br···X interactions that influence crystal orientation and interfacial dipole formation.\n\n### 2.2 Phenethylammonium Moiety (–CH₂CH₂NH₃⁺)\n- **Cationic functionality:**  \n  The –NH₃⁺ group acts as a hydrogen-bond donor and provides electrostatic interaction with negatively charged defects.\n- **Backbone role:**  \n  The phenethyl scaffold enables π–π stacking and offers hydrophobic shielding at the perovskite interface.\n\n### 2.3 Chloride Anion (Cl⁻)\n- **Halide-passivation site:**  \n  Serves as a hydrogen-bond acceptor and provides an additional halide source for defect passivation.\n- **Interfacial role:**  \n  Cooperates with the ammonium group to balance charge and stabilize grain boundaries.\n\n---\n\n## 3. Dimensionality and Phase Engineering\n\n- In situ incorporation of m-Br-PEACl into the 3D perovskite lattice generates n = 2–4 Ruddlesden–Popper quasi-2D phases.\n- Forms a 3D/2D gradient heterojunction that significantly enhances moisture and thermal stability.[1]\n\n---\n\n## 4. Dual Defect Passivation Mechanism\n\n- **Halide-vacancy passivation:**  \n  Br⁻ preferentially occupies halide vacancies (Vₓ).\n- **Cationic defect passivation:**  \n  Cl⁻ further passivates Pb²⁺ dangling bonds at grain boundaries.\n- **Net effect:**  \n  Cooperative Br⁻/Cl⁻ passivation lowers trap-state density by 1–2 orders of magnitude.\n\n---\n\n## 5. Morphology and Crystallization Kinetics\n\n- The m-Br-PEA⁺ cation retards crystal growth, promoting large, vertically oriented grains.\n- Reduces surface RMS roughness.\n- Formation of a pre-anneal intermediate phase, (PEA)₂PbBr₂Cl₂, lowers the nucleation barrier.\n- Suppresses δ-phase impurities and increases overall phase purity.\n\n---\n\n## 6. Integrated Mechanism and Film-Level Effects\n\n- π–π stacking and hydrophobic shielding from the phenethyl backbone improve interfacial robustness.\n- Meta-bromine substitution lowers π-electron density and induces an interfacial dipole.\n- Cooperative hydrogen-bonding between –NH₃⁺ and Cl⁻ passivates surface and grain-boundary defects.\n- Collectively enhances film crystallinity, phase stability, and device performance.\n---\n\n##\nReference:\n[1]10.1002/solr.202400896\n\n### p-F-PEACl\n# Compound: Para-Fluoro-Phenethylammonium Chloride  \n*(p-F-PEACl; Molecular formula: C₈H₁₁ClFN)*\n\n---\n\n## 1. Chemical Structure\n\n- **Full name:** Para-fluoro-phenethylammonium chloride  \n- **Molecular formula:** C₈H₁₁ClFN  \n- **Ionic form:**  \n  [p-F–C₆H₄–CH₂CH₂–NH₃]⁺ · Cl⁻\n- **Structural features:**  \n  The molecule consists of a phenethylammonium cation bearing a fluorine substituent at the para (4-) position of the phenyl ring, paired with a chloride counter-anion.  \n  Para substitution confers higher molecular symmetry and reduced steric hindrance compared with meta substitution.\n\n---\n\n## 2. Functional Groups and Structural Characteristics\n\n### 2.1 Para-Fluoro Substituent (4-F)\n- **Electronic properties:**  \n  - Strong σ-electron-withdrawing effect.  \n  - Alters dipole orientation relative to meta-fluoro analogues, reducing overall dipole disorder.\n- **Functional consequences:**  \n  - Improves band alignment with the perovskite absorber.  \n  - Lowers surface energy and suppresses non-radiative recombination.\n- **Stability role:**  \n  - Enhances hydrophobicity, strengthening the moisture barrier at the interface.\n\n### 2.2 Phenyl Ring\n- **π-Conjugated backbone:**  \n  - Provides a rigid, coplanar aromatic surface due to para substitution.  \n- **Interfacial interactions:**  \n  - Enables π–π stacking and cation–π interactions with under-coordinated surface Pb²⁺ sites.  \n  - Dense molecular packing promotes uniform interfacial coverage.\n\n### 2.3 Ethylene Linker (–CH₂CH₂–)\n- **Conformational flexibility:**  \n  - Allows the –NH₃⁺ headgroup to dock into the perovskite cage.  \n  - Positions the para-fluorophenyl segment outward to form a hydrophobic overlayer.\n\n### 2.4 Protonated Ammonium with Chloride Counter-Ion (–NH₃⁺ · Cl⁻)\n- **Defect passivation:**  \n  - The ammonium group forms N–H···X hydrogen bonds with surface halide vacancies, reducing trap-state density.\n- **Halide role:**  \n  - Cl⁻ can migrate into the lattice or grain boundaries, improving crystallinity and phase stability.[1][2]\n\n---\n\n## 3. Interfacial and Phase-Engineering Mechanism\n\n- Para-fluoro substitution reduces steric hindrance and promotes uniform spreading of the molecule at the perovskite surface.\n- The –NH₃⁺ group and Cl⁻ counter-ion cooperatively interact with surface defects, enabling effective defect passivation and energy-level alignment.\n- Bulky phenethylammonium cations convert only the outer unit cells of a 3D perovskite into nanometre-thin Ruddlesden–Popper slabs.\n- This results in a conformal 2D/3D interface when the layer is thin and well oriented.[1][2]\n\n---\n\n## 4. Resulting Film and Device-Level Effects\n\n- Reduced surface recombination due to effective passivation.  \n- Improved energy-level alignment at the interface.  \n- Enhanced moisture resistance from the hydrophobic para-fluorophenyl overlayer.  \n- Potential performance enhancement when the quasi-2D layer is thin and uniformly oriented.\n---\n\n##\nReference:\n[1]10.1039/D5EE02462E\n[2]10.1002/smll.202311673\n",
      "material_names": [
        "m-Br-PEACl",
        "p-F-PEACl"
      ],
      "md_files": [
        "m-Br-PEACl.md",
        "p-F-PEACl.md"
      ]
    },
    "primary_materials": [
      "m-Br-PEACl",
      "p-F-PEACl"
    ]
  },
  {
    "record_id": 46,
    "meta_info": {
      "Expert": "",
      "Sample_ID_1": "50557,control device",
      "Sample_ID_2": "50425,target device",
      "Analysis_Type": "Formula Additive 2",
      "Sample_ID_1_date": "2025-08-01",
      "Sample_ID_2_date": "2025-07-31",
      "Sample_ID_1_Group_ID": 16,
      "Sample_ID_2_Group_ID": 4
    },
    "control_device_fabrication": "A methodical exploration of fabrication parameters ensured the perovskite cell was prepared, translating each controlled variable into a PCE of 23.606%, FF of 79.1751%, Voc of 1.17607 V, and Jsc of 25.3513 mA/cm². 1.65 mol/L perovskite precursor solutions were prepared with the chemical formula of Cs0.05MA0.1FA0.85I3. The optimal SAM was prepared by using 4,4,4-NA (0.5 mg/mL).The sample of 4,4,4-NA was fabricated with a concentration of 0.5 mg/mL. The corresponding additives (MACl, m-MeO-PEACl) were added to the precursors at molar concentration of 15.0 mg/mL and 2.0 mg/mL, respectively. The prepared precursor solution was spin coated at 1000 rpm for 5 s and 5500 rpm for 30 s onto the substrate. During the spin-coating, 150 µL CB solution was dripped at 15 s before ending. Subsequently, the sample was annealed at 110 °C for 15 min. A passivation layer of PDADI (0.5 mg/mL) was deposited by spin-coating to improve surface quality. The passivation layer was deposited via spin-coating at 5000 rpm for 30 s. The addition of 70 µL passivator occurred at 6 s during spin-coating. It was then annealed at 100 ℃ for 5 min as a post-treatment for PSCs. In details, SAM solution was spin-coated on the substrate at 3000 rpm for 30 s, and annealed at 100 °C for 10 min.",
    "target_device_fabrication": "The certified PCE was determined to be 25.147% with JSC of 26.2444 mA/cm², VOC of 1.17917 V, and FF of 81.2593%. The Cs0.05MA0.1FA0.85I3 (1.65 mol/L) perovskite precursor solution was prepared. The incorporation of 4,4,4-NA (0.5 mg/mL) as a SAM enhanced interface layer formation and refined the film’s interfacial structure. To fabricate high-quality perovskite films, MACl (15.0 mg/mL) and m-Br-PEACl (2.0 mg/mL) were added to the perovskite precursor solution. The perovskite solutions were spin-coated at 1000 rpm for 5 s and 5500 rpm for 30 s, respectively. In the second step, 150 µL CB was dropped onto the substrate during the last 15 s of the spinning. The film was immediately annealed at 110 °C for 15 min. To enhance device performance, PDADI (0.5 mg/mL) was deposited as a passivation layer on the sample surface using spin-coating. The solution was spin-coated onto the perovskite film at 5000 rpm for 30 s. At 6 s, 70 µL of passivator was added to the spinning passivation layer. It was then annealed at 100 ℃ for 5 min as a post-treatment for PSCs. In details, SAM solution was spin-coated on the substrate at 3000 rpm for 30 s, and annealed at 100 °C for 10 min.",
    "category_folder": "Formula Additive 2",
    "match_file": "m-MeO-PEACl -_ m-Br-PEACl.json",
    "expert_data": {
      "summary_text": "### m-MeO-PEACl\n# Compound: Meta-Methoxy-Phenethylammonium Chloride  \n*(m-MeO-PEACl; Molecular formula: C₉H₁₄ClNO)*\n\n---\n\n## 1. Chemical Structure\n\n- **Full name:** Meta-methoxy-phenethylammonium chloride  \n- **Molecular formula:** C₉H₁₄ClNO  \n- **Ionic form:**  \n  [m-MeO–C₆H₄–CH₂CH₂–NH₃]⁺ · Cl⁻\n- **Structural features:**  \n  A phenethylammonium scaffold bearing a methoxy group (–OCH₃) at the meta (3-) position of the phenyl ring.  \n  The methoxy substituent adopts a bent conformation.\n\n---\n\n## 2. Functional Groups and Structural Characteristics\n\n### 2.1 Meta-Methoxy Substituent (–OCH₃)\n- **Electronic properties:**  \n  - Moderate electron-donating (+M) effect increases the π-electron density of the phenyl ring.  \n- **Functional roles:**  \n  - Strengthens cation–π interactions with under-coordinated Pb²⁺ sites.  \n  - The lone pair on the ether oxygen introduces an additional hydrogen-bonding site.  \n  - Can anchor surface water molecules or interact with halide vacancies.\n\n### 2.2 Phenyl Ring\n- **Structural role:**  \n  - Rigid and planar aromatic backbone.  \n- **Interfacial interactions:**  \n  - Enables π–π stacking to cover grain boundaries.  \n  - Cooperates with the methoxy group to passivate electron-deficient surface atoms and reduce defect density.\n\n### 2.3 Ethylene Linker (–CH₂CH₂–)\n- **Function:**  \n  - Provides conformational flexibility.  \n  - Allows the –NH₃⁺ headgroup to dock into the perovskite cage while the methoxy-aryl segment points outward.  \n  - Creates a hydrophilic-to-hydrophobic gradient at the interface.\n\n### 2.4 Protonated Ammonium with Chloride Counter-Ion (–NH₃⁺ · Cl⁻)\n- **Hydrogen-bond network:**  \n  - The ammonium group forms N–H···X hydrogen bonds with surface halide vacancies, lowering trap-state density.\n- **Halide role:**  \n  - Cl⁻ can migrate to fill iodide or bromide vacancies, suppressing non-radiative recombination.  \n- **Solubility and exchange:**  \n  - The ionic nature provides high water solubility and cation-exchange capability.\n\n---\n\n## 3. Defect Passivation and Interfacial Mechanism\n\n- Electron donation from the methoxy group enhances cation–π interactions with under-coordinated Pb²⁺.  \n- Hydrogen bonding from –NH₃⁺ and the ether oxygen stabilizes surface halide vacancies and polar sites.  \n- Cl⁻ contributes halide-vacancy healing, jointly reducing trap-state density.\n\n---\n\n## 4. Crystallization and Phase Behavior\n\n- m-MeO-PEACl promotes vertically oriented (001) crystal growth.  \n- Improves phase purity of the perovskite film.  \n- Maintains an unchanged band gap while optimizing crystallization kinetics.\n\n---\n\n## 5. Resulting Film and Device-Level Effects\n\n- Reduced defect density at surfaces and grain boundaries.  \n- Improved crystallinity and phase stability.  \n- Enhanced overall performance and stability of perovskite films.\n\n\n### m-Br-PEACl\n# Compound: Meta-Bromo-Phenethylammonium Chloride  \n*(m-Br-PEACl; Molecular formula: C₈H₁₁BrClN)*\n\n---\n\n## 1. Chemical Structure\n\n- **Full name:** Meta-bromo-phenethylammonium chloride  \n- **Molecular formula:** C₈H₁₁BrClN  \n- **Ionic form:**  \n  [m-Br–C₆H₄–CH₂CH₂–NH₃]⁺ · Cl⁻\n- **Structural features:**  \n  The molecule consists of a phenethylammonium cation with a bromine substituent at the meta (3-) position of the phenyl ring, paired with a chloride counter-anion.\n\n---\n\n## 2. Functional Groups and Structural Characteristics\n\n### 2.1 Meta-Bromine Substituent (m-Br)\n- **Electronic properties:**  \n  Strongly electron-withdrawing and heavy, enhancing molecular polarizability and introducing a heavy-atom effect.\n- **Structural role:**  \n  Modulates π-electron density of the phenyl ring and participates in non-covalent Br···X interactions that influence crystal orientation and interfacial dipole formation.\n\n### 2.2 Phenethylammonium Moiety (–CH₂CH₂NH₃⁺)\n- **Cationic functionality:**  \n  The –NH₃⁺ group acts as a hydrogen-bond donor and provides electrostatic interaction with negatively charged defects.\n- **Backbone role:**  \n  The phenethyl scaffold enables π–π stacking and offers hydrophobic shielding at the perovskite interface.\n\n### 2.3 Chloride Anion (Cl⁻)\n- **Halide-passivation site:**  \n  Serves as a hydrogen-bond acceptor and provides an additional halide source for defect passivation.\n- **Interfacial role:**  \n  Cooperates with the ammonium group to balance charge and stabilize grain boundaries.\n\n---\n\n## 3. Dimensionality and Phase Engineering\n\n- In situ incorporation of m-Br-PEACl into the 3D perovskite lattice generates n = 2–4 Ruddlesden–Popper quasi-2D phases.\n- Forms a 3D/2D gradient heterojunction that significantly enhances moisture and thermal stability.[1]\n\n---\n\n## 4. Dual Defect Passivation Mechanism\n\n- **Halide-vacancy passivation:**  \n  Br⁻ preferentially occupies halide vacancies (Vₓ).\n- **Cationic defect passivation:**  \n  Cl⁻ further passivates Pb²⁺ dangling bonds at grain boundaries.\n- **Net effect:**  \n  Cooperative Br⁻/Cl⁻ passivation lowers trap-state density by 1–2 orders of magnitude.\n\n---\n\n## 5. Morphology and Crystallization Kinetics\n\n- The m-Br-PEA⁺ cation retards crystal growth, promoting large, vertically oriented grains.\n- Reduces surface RMS roughness.\n- Formation of a pre-anneal intermediate phase, (PEA)₂PbBr₂Cl₂, lowers the nucleation barrier.\n- Suppresses δ-phase impurities and increases overall phase purity.\n\n---\n\n## 6. Integrated Mechanism and Film-Level Effects\n\n- π–π stacking and hydrophobic shielding from the phenethyl backbone improve interfacial robustness.\n- Meta-bromine substitution lowers π-electron density and induces an interfacial dipole.\n- Cooperative hydrogen-bonding between –NH₃⁺ and Cl⁻ passivates surface and grain-boundary defects.\n- Collectively enhances film crystallinity, phase stability, and device performance.\n---\n\n##\nReference:\n[1]10.1002/solr.202400896",
      "material_names": [
        "m-MeO-PEACl",
        "m-Br-PEACl"
      ],
      "md_files": [
        "m-MeO-PEACl.md",
        "m-Br-PEACl.md"
      ]
    },
    "primary_materials": [
      "m-MeO-PEACl",
      "m-Br-PEACl"
    ]
  },
  {
    "record_id": 47,
    "meta_info": {
      "Expert": "",
      "Sample_ID_1": "50557,control device",
      "Sample_ID_2": "50009,target device",
      "Analysis_Type": "Formula Additive 2",
      "Sample_ID_1_date": "2025-08-01",
      "Sample_ID_2_date": "2025-07-27",
      "Sample_ID_1_Group_ID": 16,
      "Sample_ID_2_Group_ID": 6
    },
    "control_device_fabrication": "The champion device showed a PCE of 23.606%, with JSC of 25.3513 mA/cm², FF of 79.1751%, and VOC of 1.17607 V. The Cs0.05MA0.1FA0.85I3 (1.65 mol/L) perovskite precursor solution was prepared. The 4,4,4-NA solution was prepared with a concentration of 0.5 mg/mL. MACl (with 15.0 mg/mL) and m-MeO-PEACl (with 2.0 mg/mL) additives were incorporated. The precursor solution was spin-coated on substrate at 1000 rpm for 5 s and 5500 rpm for 30 s. During the spin-coating process, 150 µL of CB antisolvent was quickly dripped onto the centre of the perovskite film 15 s before the end of the process. The sample underwent a controlled anneal at 110 °C for 15 min, optimizing the film’s morphological and crystalline properties. PDADI (0.5 mg/mL) was added as a passivator. It was deposited on the surface of the perovskite film at 5000 rpm for 30 s. Subsequently, 70 µL of passivator was dropped at 6 s during spin-coating. And then transferred to the hotplate and annealed at 100 ℃ for 5 min. In details, SAM solution was spin-coated on the substrate at 3000 rpm for 30 s, and annealed at 100 °C for 10 min.",
    "target_device_fabrication": "Consequently, the device resulted in device efficiency of 26.2531%, together with an enhanced fill factor (FF) of 82.9223%, short-circuit current density of 26.5107 mA/cm²and open circuit voltage (VOC) of 1.19423 V. The perovskite precursor solution (1.65 mol/L) was prepared in mixed solvents of DMF and DMSO according to chemical formula of Cs0.05MA0.1FA0.85I3. A SAM solution, consisting of 4,4,4-NA (0.5 mg/mL), was added to facilitate a stable perovskite interface. We then add MACl (15.0 mg/mL) and m-F-PEACl (2.0 mg/mL) as additives. The precursor solution was spin-coated on the substrate at 1000 rpm for 5 s and then, 5500 rpm for 30 s. After 15 s, 150 µL CB as antisolvent was casted vertically. The film was subsequently annealed at 110 °C for 15 min. PDADI (0.5 mg/mL) was spin-coated onto the sample surface to serve as a passivation layer, thereby improving device performance. After cooled to room temperature, passivators were deposited by spin-coating with 5000 rpm. At a timing of 6 s, 70 µL of passivator was introduced into the spinning passivation layer. And then transferred to the hotplate and annealed at 100 ℃ for 5 min. In details, SAM solution was spin-coated on the substrate at 3000 rpm for 30 s, and annealed at 100 °C for 10 min.",
    "category_folder": "Formula Additive 2",
    "match_file": "m-MeO-PEACl -_ m-F-PEACl.json",
    "expert_data": {
      "summary_text": "### m-MeO-PEACl\n# Compound: Meta-Methoxy-Phenethylammonium Chloride  \n*(m-MeO-PEACl; Molecular formula: C₉H₁₄ClNO)*\n\n---\n\n## 1. Chemical Structure\n\n- **Full name:** Meta-methoxy-phenethylammonium chloride  \n- **Molecular formula:** C₉H₁₄ClNO  \n- **Ionic form:**  \n  [m-MeO–C₆H₄–CH₂CH₂–NH₃]⁺ · Cl⁻\n- **Structural features:**  \n  A phenethylammonium scaffold bearing a methoxy group (–OCH₃) at the meta (3-) position of the phenyl ring.  \n  The methoxy substituent adopts a bent conformation.\n\n---\n\n## 2. Functional Groups and Structural Characteristics\n\n### 2.1 Meta-Methoxy Substituent (–OCH₃)\n- **Electronic properties:**  \n  - Moderate electron-donating (+M) effect increases the π-electron density of the phenyl ring.  \n- **Functional roles:**  \n  - Strengthens cation–π interactions with under-coordinated Pb²⁺ sites.  \n  - The lone pair on the ether oxygen introduces an additional hydrogen-bonding site.  \n  - Can anchor surface water molecules or interact with halide vacancies.\n\n### 2.2 Phenyl Ring\n- **Structural role:**  \n  - Rigid and planar aromatic backbone.  \n- **Interfacial interactions:**  \n  - Enables π–π stacking to cover grain boundaries.  \n  - Cooperates with the methoxy group to passivate electron-deficient surface atoms and reduce defect density.\n\n### 2.3 Ethylene Linker (–CH₂CH₂–)\n- **Function:**  \n  - Provides conformational flexibility.  \n  - Allows the –NH₃⁺ headgroup to dock into the perovskite cage while the methoxy-aryl segment points outward.  \n  - Creates a hydrophilic-to-hydrophobic gradient at the interface.\n\n### 2.4 Protonated Ammonium with Chloride Counter-Ion (–NH₃⁺ · Cl⁻)\n- **Hydrogen-bond network:**  \n  - The ammonium group forms N–H···X hydrogen bonds with surface halide vacancies, lowering trap-state density.\n- **Halide role:**  \n  - Cl⁻ can migrate to fill iodide or bromide vacancies, suppressing non-radiative recombination.  \n- **Solubility and exchange:**  \n  - The ionic nature provides high water solubility and cation-exchange capability.\n\n---\n\n## 3. Defect Passivation and Interfacial Mechanism\n\n- Electron donation from the methoxy group enhances cation–π interactions with under-coordinated Pb²⁺.  \n- Hydrogen bonding from –NH₃⁺ and the ether oxygen stabilizes surface halide vacancies and polar sites.  \n- Cl⁻ contributes halide-vacancy healing, jointly reducing trap-state density.\n\n---\n\n## 4. Crystallization and Phase Behavior\n\n- m-MeO-PEACl promotes vertically oriented (001) crystal growth.  \n- Improves phase purity of the perovskite film.  \n- Maintains an unchanged band gap while optimizing crystallization kinetics.\n\n---\n\n## 5. Resulting Film and Device-Level Effects\n\n- Reduced defect density at surfaces and grain boundaries.  \n- Improved crystallinity and phase stability.  \n- Enhanced overall performance and stability of perovskite films.\n\n\n### m-F-PEACl\n# Compound: Meta-Fluoro-Phenethylammonium Chloride  \n*(m-F-PEACl; Molecular formula: C₈H₁₁ClFN)*\n\n---\n\n## 1. Chemical Structure\n\n- **Full name:** Meta-fluoro-phenethylammonium chloride  \n- **Molecular formula:** C₈H₁₁ClFN  \n- **Structural features:**  \n  - Fluorine substituent at the meta (3-) position of the phenyl ring.  \n  - Smallest molecular volume among the phenethylammonium halide series.  \n  - Composed of a phenethylammonium cation paired with a chloride anion.\n\n---\n\n## 2. Functional Groups and Structural Characteristics\n\n### 2.1 Meta-Fluoro Substituent (m-F)\n- **Electronic properties:**  \n  - Fluorine exhibits the highest electronegativity, creating a strong induced dipole.  \n  - Strong σ-electron-withdrawing effect lowers the HOMO level of the cation.\n- **Functional consequences:**  \n  - Improves energy-level alignment with the perovskite valence band.  \n  - Assists charge separation through local dipole formation.  \n  - Enhances hydrophobicity, contributing to improved moisture stability.\n- **Structural impact:**  \n  - No heavy-atom effect and minimal mass, resulting in the least lattice disturbance among halogen-substituted analogues.\n\n### 2.2 Phenyl Ring\n- **Role:**  \n  - Provides π–π stacking and van der Waals interactions with the inorganic framework.  \n  - Passivates under-coordinated Pb²⁺ sites via cation–π interactions.\n\n### 2.3 Ethylene Linker (–CH₂CH₂–)\n- **Function:**  \n  - Supplies conformational flexibility.  \n  - Allows the –NH₃⁺ headgroup to dock into the perovskite cage while the fluoro-aryl segment forms a hydrophobic overlayer.\n\n### 2.4 Protonated Ammonium with Chloride Counter-Ion (–NH₃⁺ · Cl⁻)\n- **Hydrogen-bond network:**  \n  - The protonated amine forms hydrogen bonds with surface halide vacancies, reducing trap-state density.\n- **Halide role:**  \n  - Cl⁻ can migrate to heal iodide vacancies, suppressing non-radiative recombination.  \n  - Influences early-stage crystallization and typically departs during perovskite conversion.\n\n---\n\n## 3. Dual-Halide Passivation Mechanism\n\n- m-F-PEACl acts as a highly polar, dual-halide passivation agent.  \n- **Halide-vacancy and cation-defect passivation:**  \n  - F⁻ selectively fills halide vacancies.  \n  - Cl⁻ neutralizes Pb²⁺ dangling bonds, collectively reducing trap density.\n- **Moisture resistance:**  \n  - The C–F bond contributes to enhanced resistance against moisture ingress.\n\n---\n\n## 4. Interface and Phase Engineering Effects\n\n- Meta-fluoro substitution tunes molecular packing and orientation.  \n- Enables formation of a thin, well-ordered Ruddlesden–Popper (RP) overlayer.  \n- The ordered overlayer passivates traps, suppresses ion migration, and provides gentle band-edge and work-function adjustment.\n\n---\n\n## 5. Resulting Film and Device-Level Implications\n\n- Reduced defect density and suppressed non-radiative recombination.  \n- Improved interfacial stability and moisture tolerance.  \n- Enhanced charge separation and energy-level alignment at the perovskite interface.\n",
      "material_names": [
        "m-MeO-PEACl",
        "m-F-PEACl"
      ],
      "md_files": [
        "m-MeO-PEACl.md",
        "m-F-PEACl.md"
      ]
    },
    "primary_materials": [
      "m-MeO-PEACl",
      "m-F-PEACl"
    ]
  },
  {
    "record_id": 48,
    "meta_info": {
      "Expert": "",
      "Sample_ID_1": "50557,control device",
      "Sample_ID_2": "49749,target device",
      "Analysis_Type": "Formula Additive 2",
      "Sample_ID_1_date": "2025-08-01",
      "Sample_ID_2_date": "2025-07-25",
      "Sample_ID_1_Group_ID": 16,
      "Sample_ID_2_Group_ID": 20
    },
    "control_device_fabrication": "The certified PCE was determined to be 23.606% with JSC of 25.3513 mA/cm², VOC of 1.17607 V, and FF of 79.1751%. The precursor solutions for all Cs0.05MA0.1FA0.85I3 films were prepared by dissolving equimolar concentrations (1.65 mol/L). A SAM solution, consisting of 4,4,4-NA (0.5 mg/mL), was added to facilitate a stable perovskite interface. The addition of MACl (15.0 mg/mL) and m-MeO-PEACl (2.0 mg/mL) as additives were carefully prepared. The perovskite precursor solution was then spin-coated at 1000 rpm for 5 s followed by an additional spin at 5500 rpm for 30 s. 150 µL CB was dropped onto the substrate during the last 15 s of the spinning, resulting in the formation of dark brown films. Next, the substrates were quickly transferred for annealing at 110 ℃ for 15 min. The passivator PDADI (0.5 mg/mL) was introduced into the system to improve material properties. Spin-coating of the passivation layer was performed at 5000 rpm for 30 s. During spin-coating, 70 µL of passivator was drop-casted onto the sample at 6 s. Followed by annealing at 100 ℃ for 5 min. In details, SAM solution was spin-coated on the substrate at 3000 rpm for 30 s, and annealed at 100 °C for 10 min.",
