Repository: MI-Materials-Intelligence/Recipe-Language-Model

## Overview

The Generating Layer is the text generation layer within the seven-layer Materials Intelligence architecture. It is responsible for transforming the structured experimental data produced by the Learning Layer into standardized natural language reports and training-ready textual samples.The core objective of this layer is not merely to generate experimental reports, but to organize experimental compositions, process parameters, device performance, and characterization or mechanistic information into a unified textual format. These outputs are designed to support downstream tasks.

File: seven_ai_layers_robotics/generating/data/tasks_from_db.json (part 2 of 4)
[
    "target_device_fabrication": "This study emerges from parameter-centric experimentation, producing a perovskite solar cell that was established, with a PCE of 25.7614%, FF of 84.8668%, Voc of 1.1862 V, and Jsc of 25.5903 mA/cm². For perovskite film, the solution concentration of Cs0.05MA0.1FA0.85I3 was 1.65 mol/L. The addition of 4,4,4-NA (0.5 mg/mL) as a SAM improved interface quality and subsequently device performance. MACl (15.0 mg/mL) and p-F-PEACl (2.0 mg/mL) were incorporated as additives. The perovskite precursor solution was dripped onto substrate, and a two-step spin-coating procedure was applied. The first step was carried out at 1000 rpm, followed by 5500 rpm for 30 s. 150 µL of antisolvent was drop-coated onto the substrate at 15 s before the end of spin-coating. The film was immediately annealed at 110 °C for 15 min. To enhance device performance, PDADI (0.5 mg/mL) was spin-coated onto the sample surface as a passivation layer. The passivation solution was spin-coated at 5000 rpm for 30 s onto the perovskite film. 70 µL of passivator was introduced at 6 s in the spin-coating process. And heated at 100 ℃ for 5 min. In details, SAM solution was spin-coated on the substrate at 3000 rpm for 30 s, and annealed at 100 °C for 10 min.",
    "category_folder": "Formula Additive 2",
    "match_file": "m-MeO-PEACl -_ p-F-PEACl.json",
    "expert_data": {
      "summary_text": "### m-MeO-PEACl\n# Compound: Meta-Methoxy-Phenethylammonium Chloride  \n*(m-MeO-PEACl; Molecular formula: C₉H₁₄ClNO)*\n\n---\n\n## 1. Chemical Structure\n\n- **Full name:** Meta-methoxy-phenethylammonium chloride  \n- **Molecular formula:** C₉H₁₄ClNO  \n- **Ionic form:**  \n  [m-MeO–C₆H₄–CH₂CH₂–NH₃]⁺ · Cl⁻\n- **Structural features:**  \n  A phenethylammonium scaffold bearing a methoxy group (–OCH₃) at the meta (3-) position of the phenyl ring.  \n  The methoxy substituent adopts a bent conformation.\n\n---\n\n## 2. Functional Groups and Structural Characteristics\n\n### 2.1 Meta-Methoxy Substituent (–OCH₃)\n- **Electronic properties:**  \n  - Moderate electron-donating (+M) effect increases the π-electron density of the phenyl ring.  \n- **Functional roles:**  \n  - Strengthens cation–π interactions with under-coordinated Pb²⁺ sites.  \n  - The lone pair on the ether oxygen introduces an additional hydrogen-bonding site.  \n  - Can anchor surface water molecules or interact with halide vacancies.\n\n### 2.2 Phenyl Ring\n- **Structural role:**  \n  - Rigid and planar aromatic backbone.  \n- **Interfacial interactions:**  \n  - Enables π–π stacking to cover grain boundaries.  \n  - Cooperates with the methoxy group to passivate electron-deficient surface atoms and reduce defect density.\n\n### 2.3 Ethylene Linker (–CH₂CH₂–)\n- **Function:**  \n  - Provides conformational flexibility.  \n  - Allows the –NH₃⁺ headgroup to dock into the perovskite cage while the methoxy-aryl segment points outward.  \n  - Creates a hydrophilic-to-hydrophobic gradient at the interface.\n\n### 2.4 Protonated Ammonium with Chloride Counter-Ion (–NH₃⁺ · Cl⁻)\n- **Hydrogen-bond network:**  \n  - The ammonium group forms N–H···X hydrogen bonds with surface halide vacancies, lowering trap-state density.\n- **Halide role:**  \n  - Cl⁻ can migrate to fill iodide or bromide vacancies, suppressing non-radiative recombination.  \n- **Solubility and exchange:**  \n  - The ionic nature provides high water solubility and cation-exchange capability.\n\n---\n\n## 3. Defect Passivation and Interfacial Mechanism\n\n- Electron donation from the methoxy group enhances cation–π interactions with under-coordinated Pb²⁺.  \n- Hydrogen bonding from –NH₃⁺ and the ether oxygen stabilizes surface halide vacancies and polar sites.  \n- Cl⁻ contributes halide-vacancy healing, jointly reducing trap-state density.\n\n---\n\n## 4. Crystallization and Phase Behavior\n\n- m-MeO-PEACl promotes vertically oriented (001) crystal growth.  \n- Improves phase purity of the perovskite film.  \n- Maintains an unchanged band gap while optimizing crystallization kinetics.\n\n---\n\n## 5. Resulting Film and Device-Level Effects\n\n- Reduced defect density at surfaces and grain boundaries.  \n- Improved crystallinity and phase stability.  \n- Enhanced overall performance and stability of perovskite films.\n\n\n### p-F-PEACl\n# Compound: Para-Fluoro-Phenethylammonium Chloride  \n*(p-F-PEACl; Molecular formula: C₈H₁₁ClFN)*\n\n---\n\n## 1. Chemical Structure\n\n- **Full name:** Para-fluoro-phenethylammonium chloride  \n- **Molecular formula:** C₈H₁₁ClFN  \n- **Ionic form:**  \n  [p-F–C₆H₄–CH₂CH₂–NH₃]⁺ · Cl⁻\n- **Structural features:**  \n  The molecule consists of a phenethylammonium cation bearing a fluorine substituent at the para (4-) position of the phenyl ring, paired with a chloride counter-anion.  \n  Para substitution confers higher molecular symmetry and reduced steric hindrance compared with meta substitution.\n\n---\n\n## 2. Functional Groups and Structural Characteristics\n\n### 2.1 Para-Fluoro Substituent (4-F)\n- **Electronic properties:**  \n  - Strong σ-electron-withdrawing effect.  \n  - Alters dipole orientation relative to meta-fluoro analogues, reducing overall dipole disorder.\n- **Functional consequences:**  \n  - Improves band alignment with the perovskite absorber.  \n  - Lowers surface energy and suppresses non-radiative recombination.\n- **Stability role:**  \n  - Enhances hydrophobicity, strengthening the moisture barrier at the interface.\n\n### 2.2 Phenyl Ring\n- **π-Conjugated backbone:**  \n  - Provides a rigid, coplanar aromatic surface due to para substitution.  \n- **Interfacial interactions:**  \n  - Enables π–π stacking and cation–π interactions with under-coordinated surface Pb²⁺ sites.  \n  - Dense molecular packing promotes uniform interfacial coverage.\n\n### 2.3 Ethylene Linker (–CH₂CH₂–)\n- **Conformational flexibility:**  \n  - Allows the –NH₃⁺ headgroup to dock into the perovskite cage.  \n  - Positions the para-fluorophenyl segment outward to form a hydrophobic overlayer.\n\n### 2.4 Protonated Ammonium with Chloride Counter-Ion (–NH₃⁺ · Cl⁻)\n- **Defect passivation:**  \n  - The ammonium group forms N–H···X hydrogen bonds with surface halide vacancies, reducing trap-state density.\n- **Halide role:**  \n  - Cl⁻ can migrate into the lattice or grain boundaries, improving crystallinity and phase stability.[1][2]\n\n---\n\n## 3. Interfacial and Phase-Engineering Mechanism\n\n- Para-fluoro substitution reduces steric hindrance and promotes uniform spreading of the molecule at the perovskite surface.\n- The –NH₃⁺ group and Cl⁻ counter-ion cooperatively interact with surface defects, enabling effective defect passivation and energy-level alignment.\n- Bulky phenethylammonium cations convert only the outer unit cells of a 3D perovskite into nanometre-thin Ruddlesden–Popper slabs.\n- This results in a conformal 2D/3D interface when the layer is thin and well oriented.[1][2]\n\n---\n\n## 4. Resulting Film and Device-Level Effects\n\n- Reduced surface recombination due to effective passivation.  \n- Improved energy-level alignment at the interface.  \n- Enhanced moisture resistance from the hydrophobic para-fluorophenyl overlayer.  \n- Potential performance enhancement when the quasi-2D layer is thin and uniformly oriented.\n---\n\n##\nReference:\n[1]10.1039/D5EE02462E\n[2]10.1002/smll.202311673\n",
      "material_names": [
        "m-MeO-PEACl",
        "p-F-PEACl"
      ],
      "md_files": [
        "m-MeO-PEACl.md",
        "p-F-PEACl.md"
      ]
    },
    "primary_materials": [
      "m-MeO-PEACl",
      "p-F-PEACl"
    ]
  },
  {
    "record_id": 49,
    "meta_info": {
      "Expert": "",
      "Sample_ID_1": "50557,control device",
      "Sample_ID_2": "50549,target device",
      "Analysis_Type": "Formula Additive 2",
      "Sample_ID_1_date": "2025-08-01",
      "Sample_ID_2_date": "2025-08-01",
      "Sample_ID_1_Group_ID": 16,
      "Sample_ID_2_Group_ID": 26
    },
    "control_device_fabrication": "The champion target devices showed a JSC of 25.3513 mA/cm², a VOC of 1.17607 V, and a FF of 79.1751%, resulting in a PCE of 23.606%. Perovskite precursor solution (1.65 mol/L) was prepared based on the stoichiometric ratio of Cs0.05MA0.1FA0.85I3. A SAM solution consisting of 4,4,4-NA (0.5 mg/mL) in ethanol was prepared. To prepare the precursor solutions with MACl (15.0 mg/mL) and m-MeO-PEACl (2.0 mg/mL), the additives were added to the precursor solution. The perovskite precursor solution was spin-coated at 1000 rpm for 5 s and 5500 rpm for 30 s. At last 15 s, the injection of 150 µL antisolvent aided in reducing defect density within the perovskite layer. Then the substrate was annealed at 110 °C for 15 min to form the perovskite layer. Later, the 0.5 mg/mL PDADI (in IPA) was evenly spread on the surface of the perovskite film. The passivation layer was spin-coated at 5000 rpm for 30 s. During the spin-coating of the passivation layer, 70 µL of passivator was added at 6 s. To ensure optimal passivation, the layer was annealed at 100 °C for 5 min. In details, SAM solution was spin-coated on the substrate at 3000 rpm for 30 s, and annealed at 100 °C for 10 min.",
    "target_device_fabrication": "The combined treatment featured a PCE of 25.3859%, FF of 80.2987%, Voc of 1.18778 V, and Jsc of 26.6164 mA/cm². The Cs0.05MA0.1FA0.85I3 precursor solution (1.65 mol/L) was prepared in the mixed solvent of DMF and DMSO. Different concentrations of 4,4,4-NA were added into the perovskite precursor solution for modification. For the additives treated cells, the MACl (15.0 mg/mL) or p-MeO-PEACl (2.0 mg/mL) were added into the perovskite precursor solution. A meticulously timed spin procedure included 1000 rpm for 5 s, succeeded by 5500 rpm for 30 s to refine crystal growth. Antisolvent (150 µL) was dripped onto the center of film at 15 s before the end of spin-coating. A post-deposition anneal at 110 °C for 15 min stabilized the absorber layer and enhanced device performance. A passivation layer, PDADI (0.5 mg/mL), was incorporated into the system. Then the passivation solution was spin-coated onto the as-prepared perovskite films at a speed of 5000 rpm for 30 s. At a timing of 6 s, 70 µL of passivator was introduced into the spinning passivation layer. The passivation layer was then annealed at 100 °C for 5 min to enhance film quality. In details, SAM solution was spin-coated on the substrate at 3000 rpm for 30 s, and annealed at 100 °C for 10 min.",
    "category_folder": "Formula Additive 2",
    "match_file": "m-MeO-PEACl -_ p-MeO-PEACl.json",
    "expert_data": {
      "summary_text": "### m-MeO-PEACl\n# Compound: Meta-Methoxy-Phenethylammonium Chloride  \n*(m-MeO-PEACl; Molecular formula: C₉H₁₄ClNO)*\n\n---\n\n## 1. Chemical Structure\n\n- **Full name:** Meta-methoxy-phenethylammonium chloride  \n- **Molecular formula:** C₉H₁₄ClNO  \n- **Ionic form:**  \n  [m-MeO–C₆H₄–CH₂CH₂–NH₃]⁺ · Cl⁻\n- **Structural features:**  \n  A phenethylammonium scaffold bearing a methoxy group (–OCH₃) at the meta (3-) position of the phenyl ring.  \n  The methoxy substituent adopts a bent conformation.\n\n---\n\n## 2. Functional Groups and Structural Characteristics\n\n### 2.1 Meta-Methoxy Substituent (–OCH₃)\n- **Electronic properties:**  \n  - Moderate electron-donating (+M) effect increases the π-electron density of the phenyl ring.  \n- **Functional roles:**  \n  - Strengthens cation–π interactions with under-coordinated Pb²⁺ sites.  \n  - The lone pair on the ether oxygen introduces an additional hydrogen-bonding site.  \n  - Can anchor surface water molecules or interact with halide vacancies.\n\n### 2.2 Phenyl Ring\n- **Structural role:**  \n  - Rigid and planar aromatic backbone.  \n- **Interfacial interactions:**  \n  - Enables π–π stacking to cover grain boundaries.  \n  - Cooperates with the methoxy group to passivate electron-deficient surface atoms and reduce defect density.\n\n### 2.3 Ethylene Linker (–CH₂CH₂–)\n- **Function:**  \n  - Provides conformational flexibility.  \n  - Allows the –NH₃⁺ headgroup to dock into the perovskite cage while the methoxy-aryl segment points outward.  \n  - Creates a hydrophilic-to-hydrophobic gradient at the interface.\n\n### 2.4 Protonated Ammonium with Chloride Counter-Ion (–NH₃⁺ · Cl⁻)\n- **Hydrogen-bond network:**  \n  - The ammonium group forms N–H···X hydrogen bonds with surface halide vacancies, lowering trap-state density.\n- **Halide role:**  \n  - Cl⁻ can migrate to fill iodide or bromide vacancies, suppressing non-radiative recombination.  \n- **Solubility and exchange:**  \n  - The ionic nature provides high water solubility and cation-exchange capability.\n\n---\n\n## 3. Defect Passivation and Interfacial Mechanism\n\n- Electron donation from the methoxy group enhances cation–π interactions with under-coordinated Pb²⁺.  \n- Hydrogen bonding from –NH₃⁺ and the ether oxygen stabilizes surface halide vacancies and polar sites.  \n- Cl⁻ contributes halide-vacancy healing, jointly reducing trap-state density.\n\n---\n\n## 4. Crystallization and Phase Behavior\n\n- m-MeO-PEACl promotes vertically oriented (001) crystal growth.  \n- Improves phase purity of the perovskite film.  \n- Maintains an unchanged band gap while optimizing crystallization kinetics.\n\n---\n\n## 5. Resulting Film and Device-Level Effects\n\n- Reduced defect density at surfaces and grain boundaries.  \n- Improved crystallinity and phase stability.  \n- Enhanced overall performance and stability of perovskite films.\n\n\n### p-MeO-PEACl\n# Compound: Para-Methoxy-Phenethylammonium Chloride  \n*(p-MeO-PEACl; Molecular formula: C₉H₁₄ClNO)*\n\n---\n\n## 1. Chemical Structure\n\n- **Full name:** Para-methoxy-phenethylammonium chloride  \n- **Molecular formula:** C₉H₁₄ClNO  \n- **Ionic composition:**  \n  Para-methoxy-phenethylammonium cation paired with chloride anion (Cl⁻)\n- **Structural features:**  \n  The molecule consists of a phenethylammonium scaffold bearing a methoxy group (–OCH₃) at the para (4-) position of the phenyl ring.  \n  Para substitution imparts a symmetric molecular geometry, favoring ordered interfacial assembly.\n\n---\n\n## 2. Functional Groups and Structural Characteristics\n\n### 2.1 Para-Methoxy Substituent (4-MeO)\n- **Electronic properties:**  \n  - Strong electron-donating (+M) effect increases π-electron density of the phenyl ring.\n- **Functional roles:**  \n  - Enhances cation–π interactions with under-coordinated Pb²⁺ sites.  \n  - Lone-pair electrons on the oxygen atom provide additional hydrogen-bond-acceptor sites.  \n  - Can anchor surface water molecules or interact with halide vacancies.\n- **Stability contribution:**  \n  - The hydrophobic methoxy group improves moisture resistance of the interfacial layer.\n\n### 2.2 Phenyl Ring\n- **π-Conjugated backbone:**  \n  - Provides a rigid, coplanar aromatic plane due to para substitution.  \n- **Interfacial interactions:**  \n  - Enables π–π stacking and cation–π passivation of electron-deficient surface Pb²⁺ atoms.  \n  - Dense molecular packing supports uniform surface coverage.\n\n### 2.3 Ethylene Linker (–CH₂CH₂–)\n- **Conformational flexibility:**  \n  - Allows the –NH₃⁺ headgroup to insert into the perovskite cage.  \n  - Positions the para-methoxy phenyl segment outward to form an electron-rich, hydrophobic overlayer.\n\n### 2.4 Protonated Ammonium with Chloride Counter-Ion (–NH₃⁺ · Cl⁻)\n- **Defect passivation:**  \n  - The ammonium group forms N–H···X hydrogen bonds with halide vacancies, reducing trap-state density.\n- **Halide role:**  \n  - Cl⁻ can migrate to fill iodide or bromide vacancies, improving crystallinity and phase stability.\n\n---\n\n## 3. Defect Passivation and Interfacial Mechanism\n\n- Electron donation from the para-methoxy group strengthens cation–π interactions with under-coordinated Pb²⁺.  \n- Hydrogen bonding from the –NH₃⁺ group and ether oxygen stabilizes surface halide vacancies and polar sites.  \n- Chloride ions contribute to halide-vacancy healing and intermediate-phase regulation.[1]\n\n---\n\n## 4. Crystallization and Phase Behavior\n\n- p-MeO-PEACl delays perovskite crystallization kinetics.  \n- Promotes optimized crystal orientation and more ordered two-dimensional capping layers.  \n- Improves overall film morphology without altering the intrinsic band gap.[1]\n\n---\n\n## 5. Resulting Film and Device-Level Effects\n\n- Reduced surface and grain-boundary defect density.  \n- Enhanced moisture resistance and interfacial stability.  \n- Improved crystallinity and phase stability.  \n- Overall enhancement in perovskite film quality, device performance, and operational stability.\n---\n\n##\nReference:\n[1]10.1016/j.cej.2024.152955\n",
      "material_names": [
        "m-MeO-PEACl",
        "p-MeO-PEACl"
      ],
      "md_files": [
        "m-MeO-PEACl.md",
        "p-MeO-PEACl.md"
      ]
    },
    "primary_materials": [
      "m-MeO-PEACl",
      "p-MeO-PEACl"
    ]
  },
  {
    "record_id": 50,
    "meta_info": {
      "Expert": "",
      "Sample_ID_1": "50557,control device",
      "Sample_ID_2": "50525,target device",
      "Analysis_Type": "Formula Additive 2",
      "Sample_ID_1_date": "2025-08-01",
      "Sample_ID_2_date": "2025-08-01",
      "Sample_ID_1_Group_ID": 16,
      "Sample_ID_2_Group_ID": 3
    },
    "control_device_fabrication": "The fabricated device resulted in a PCE of 23.606%, with VOC of 1.17607 V, JSC of 25.3513 mA/cm², and FF of 79.1751%. By dissolving Cs0.05MA0.1FA0.85I3 at 1.65 mol/L as the primary ingredient, the perovskite precursor was effectively prepared. The hole transport layer (HTL) was fabricated using the SAM solution of 4,4,4-NA. The 4,4,4-NA concentration is 0.5 mg/mL. The perovskite precursor solution is prepared by mixing 15.0 mg/mL of MACl, and 2.0 mg/mL of m-MeO-PEACl additive in the solvent. Then, the prepared precursor solution was spin-coated at 1000 rpm for 5 s and 5500 rpm for 30 s onto the ITO substrate. 150 µL CB was dripped onto the center of film at 15 s before the end of spin-coating. Subsequently the substrate was covered under a petri dish on a hotplate and annealed at 110 for 15 in ambient air at 20 % relative humidity. A passivation layer of PDADI (0.5 mg/mL) was applied to the sample surface by spin-coating to enhance device performance. The passivation layer was applied via spin-coating at 5000 rpm for 30 s. During spin-coating, 70 µL of passivator was drop-casted onto the sample at 6 s. And followed by annealing at 100 ℃ for 5 min. In details, SAM solution was spin-coated on the substrate at 3000 rpm for 30 s, and annealed at 100 °C for 10 min.",
    "target_device_fabrication": "With this engineering, the resulting PSCs obtained a PCE of 25.2585%, a VOC of 1.18319 V, FF of 81.3931%, and JSC of 26.2281 mA/cm². The perovskite composition is Cs0.05MA0.1FA0.85I3, and the initial stock perovskite solution is 1.65 mol/L. For the SAM solution, 4,4,4-NA (0.5 mg/mL) was added to the previous solution. We add MACl (15.0 mg/mL) and PMACl (2.0 mg/mL). For the perovskite deposition process, the perovskite films were deposited using a two-step spin-coating process at 1000 rpm for 5 s and 5500 rpm for 30 s. 150 µL CB was dripped onto the center of film at 15 s before the end of spin-coating. The resulting wet perovskite films were annealed at 110 °C for 15 min. The passivator PDADI (0.5 mg/mL) was introduced into the system to improve material properties. The passivation solution was spin-coated at 5000 rpm for 30 s onto the perovskite film. At a timing of 6 s, 70 µL of passivator was introduced into the spinning passivation layer. Post spin-coating, the passivation layer was annealed at 100 °C for 5 min. In details, SAM solution was spin-coated on the substrate at 3000 rpm for 30 s, and annealed at 100 °C for 10 min.",
    "category_folder": "Formula Additive 2",
    "match_file": "m-MeO-PEACl -_ PMACl.json",
    "expert_data": {
      "summary_text": "### m-MeO-PEACl\n# Compound: Meta-Methoxy-Phenethylammonium Chloride  \n*(m-MeO-PEACl; Molecular formula: C₉H₁₄ClNO)*\n\n---\n\n## 1. Chemical Structure\n\n- **Full name:** Meta-methoxy-phenethylammonium chloride  \n- **Molecular formula:** C₉H₁₄ClNO  \n- **Ionic form:**  \n  [m-MeO–C₆H₄–CH₂CH₂–NH₃]⁺ · Cl⁻\n- **Structural features:**  \n  A phenethylammonium scaffold bearing a methoxy group (–OCH₃) at the meta (3-) position of the phenyl ring.  \n  The methoxy substituent adopts a bent conformation.\n\n---\n\n## 2. Functional Groups and Structural Characteristics\n\n### 2.1 Meta-Methoxy Substituent (–OCH₃)\n- **Electronic properties:**  \n  - Moderate electron-donating (+M) effect increases the π-electron density of the phenyl ring.  \n- **Functional roles:**  \n  - Strengthens cation–π interactions with under-coordinated Pb²⁺ sites.  \n  - The lone pair on the ether oxygen introduces an additional hydrogen-bonding site.  \n  - Can anchor surface water molecules or interact with halide vacancies.\n\n### 2.2 Phenyl Ring\n- **Structural role:**  \n  - Rigid and planar aromatic backbone.  \n- **Interfacial interactions:**  \n  - Enables π–π stacking to cover grain boundaries.  \n  - Cooperates with the methoxy group to passivate electron-deficient surface atoms and reduce defect density.\n\n### 2.3 Ethylene Linker (–CH₂CH₂–)\n- **Function:**  \n  - Provides conformational flexibility.  \n  - Allows the –NH₃⁺ headgroup to dock into the perovskite cage while the methoxy-aryl segment points outward.  \n  - Creates a hydrophilic-to-hydrophobic gradient at the interface.\n\n### 2.4 Protonated Ammonium with Chloride Counter-Ion (–NH₃⁺ · Cl⁻)\n- **Hydrogen-bond network:**  \n  - The ammonium group forms N–H···X hydrogen bonds with surface halide vacancies, lowering trap-state density.\n- **Halide role:**  \n  - Cl⁻ can migrate to fill iodide or bromide vacancies, suppressing non-radiative recombination.  \n- **Solubility and exchange:**  \n  - The ionic nature provides high water solubility and cation-exchange capability.\n\n---\n\n## 3. Defect Passivation and Interfacial Mechanism\n\n- Electron donation from the methoxy group enhances cation–π interactions with under-coordinated Pb²⁺.  \n- Hydrogen bonding from –NH₃⁺ and the ether oxygen stabilizes surface halide vacancies and polar sites.  \n- Cl⁻ contributes halide-vacancy healing, jointly reducing trap-state density.\n\n---\n\n## 4. Crystallization and Phase Behavior\n\n- m-MeO-PEACl promotes vertically oriented (001) crystal growth.  \n- Improves phase purity of the perovskite film.  \n- Maintains an unchanged band gap while optimizing crystallization kinetics.\n\n---\n\n## 5. Resulting Film and Device-Level Effects\n\n- Reduced defect density at surfaces and grain boundaries.  \n- Improved crystallinity and phase stability.  \n- Enhanced overall performance and stability of perovskite films.\n\n\n### PMACl\n# Compound: Phenmethylammonium Chloride  \n*(PMACl; Molecular formula: C₇H₁₀ClN)*\n\n---\n\n## 1. Chemical Structure\n\n- **Full name:** Phenmethylammonium chloride  \n- **Molecular formula:** C₇H₁₀ClN  \n- **Ionic composition:**  \n  Phenmethylammonium cation (PMA⁺ = C₆H₅CH₂NH₃⁺) paired with chloride anion (Cl⁻)\n- **Structural features:**  \n  The molecule consists of a benzyl–ammonium cation in which the ammonium group is directly attached to a phenyl ring via a single methylene spacer.  \n  This compact architecture, combined with the chloride counter-anion, enables self-assembly into 2D or quasi-2D perovskite phases at surfaces and grain boundaries.\n\n---\n\n## 2. Functional Groups and Structural Characteristics\n\n### 2.1 Phenmethylammonium Cation (C₆H₅CH₂NH₃⁺)\n- **Type:** Aryl-primary ammonium ion.\n- **Charge and geometry:**  \n  - Positive charge localized on the terminal –NH₃⁺ group.  \n  - Short methylene spacer (one –CH₂–) yields a more compact and quasi-planar cation compared with phenethylammonium (PEA⁺).\n- **Hydrogen-bonding capability:**  \n  - N–H protons act as strong hydrogen-bond donors.  \n  - Forms dense N–H···Cl⁻ and N–H···X⁻ (X = I⁻, Br⁻) hydrogen-bond networks that passivate halide vacancies and under-coordinated Pb²⁺ sites.\n- **Aromatic contribution:**  \n  - The benzyl ring provides moderate π–π stacking interactions.  \n  - Supplies a hydrophobic outer layer that protects the perovskite surface.\n- **Phase-selective role:**  \n  - The smaller size of the benzyl group favors formation of highly ordered, pure-chloride 2D perovskite layers such as (PMA)₂PbCl₄.\n\n### 2.2 Chloride Anion (Cl⁻)\n- **Type:** Spherical halide anion.\n- **Role in precursor solutions:**  \n  - Coordinates with Pb²⁺ to form [PbCl₆]⁴⁻ complexes.  \n  - Regulates colloid size and crystallization kinetics.\n- **Role in solid films:**  \n  - Can remain at grain boundaries or incorporate into the lattice.  \n  - Passivates chloride vacancies and promotes (001)-oriented crystal growth.  \n  - Suppresses non-radiative recombination.[1][2]\n\n---\n\n## 3. Defect Passivation and Phase-Formation Mechanism\n\n- **Surface and grain-boundary passivation:**  \n  PMA⁺ inserts preferentially at grain surfaces and interfaces, promoting the formation of 2D or quasi-2D perovskite phases that effectively passivate surface defects.\n- **Halide-vacancy healing:**  \n  Cl⁻ reduces halide-vacancy concentration through coordination and lattice incorporation.\n- **Ion-migration suppression:**  \n  The compact aromatic cation and chloride-mediated lattice stabilization jointly reduce ion migration.[1][2][3]\n\n---\n\n## 4. Resulting Film and Device-Level Effects\n\n- Smoother film morphology with improved surface uniformity.  \n- Reduced trap density and suppressed phase segregation.  \n- Enhanced phase stability and reduced non-radiative recombination.  \n- Overall improvement in device stability and photovoltaic efficiency.\n---\n\n##\nReference:\n[1]10.1039/d2ee04087e\n[2]10.1007/s40820-023-01090-w\n[3]10.1002/aenm.202302775",
      "material_names": [
        "m-MeO-PEACl",
        "PMACl"
      ],
      "md_files": [
        "m-MeO-PEACl.md",
        "PMACl.md"
      ]
    },
    "primary_materials": [
      "m-MeO-PEACl",
      "PMACl"
    ]
  },
  {
    "record_id": 51,
    "meta_info": {
      "Expert": "",
      "Sample_ID_1": "50549,control device",
      "Sample_ID_2": "50009,target device",
      "Analysis_Type": "Formula Additive 2",
      "Sample_ID_1_date": "2025-08-01",
      "Sample_ID_2_date": "2025-07-27",
      "Sample_ID_1_Group_ID": 26,
      "Sample_ID_2_Group_ID": 6
    },
    "control_device_fabrication": "A PCE of 25.3859% with a VOC of 1.18778 V, a JSC of 26.6164 mA/cm², and an FF of 80.2987% was obtained. The precursor solutions for all Cs0.05MA0.1FA0.85I3 films were prepared by dissolving equimolar concentrations (1.65 mol/L). Incorporating 4,4,4-NA (0.5 mg/mL) as a SAM was critical to adjust interfacial energy levels and refine the perovskite interface. For the additives treated cells, the MACl (15.0 mg/mL) and p-MeO-PEACl (2.0 mg/mL) were added into the perovskite precursor solution. The deposition process involved a two-step spin sequence (1000 rpm/5 s and 5500 rpm/30 s) to achieve a controlled film thickness. According to the antisolvent method, 150 µL of antisolvent was dropped on the film 15 s before the end of the program. The subsequent film was then heated at 110 °C for 15 min to obtain the bright perovskite film. To enhance device performance, PDADI (0.5 mg/mL) was spin-coated onto the sample surface as a passivation layer. The spin-coating process for the passivation layer involved 5000 rpm and 30 s. The passivator volume of 70 µL was dropped at 6 s during spin-coating. The passivation layer was subjected to annealing at 100 °C for 5 min. In details, SAM solution was spin-coated on the substrate at 3000 rpm for 30 s, and annealed at 100 °C for 10 min.",
    "target_device_fabrication": "Using a parameter-driven approach, we have engineered a perovskite solar cell that was engineered, thus realizing a PCE of 26.2531%, FF of 82.9223%, Voc of 1.19423 V, and Jsc of 26.5107 mA/cm². A 1.65 mol/L Cs0.05MA0.1FA0.85I3 precursor solution was similarly prepared using a mixture of DMF and DMSO. Incorporating 4,4,4-NA (0.5 mg/mL) as a SAM was critical to adjust interfacial energy levels and refine the perovskite interface. The corresponding additives (MACl, m-F-PEACl) were added to the precursors at molar concentration of 15.0 mg/mL and 2.0 mg/mL, respectively. The perovskite film was deposited by spin-coating at 1000 rpm for 5 s and 5500 rpm for 30 s. The carefully timed introduction of 150 µL antisolvent at last 15 s played a crucial role in controlling film morphology. The deposited perovskite films were subsequently annealed on a hotplate at 110 °C for 15 min. PDADI (0.5 mg/mL) was deposited onto the perovskite film. Spin-coating of the passivation layer was performed at 5000 rpm for 30 s. The passivator volume of 70 µL was dropped at 6 s during spin-coating. It was then annealed on a hotplate at 100 ℃ for 5 min to form the perovskite film. In details, SAM solution was spin-coated on the substrate at 3000 rpm for 30 s, and annealed at 100 °C for 10 min.",
    "category_folder": "Formula Additive 2",
    "match_file": "p-MeO-PEACl -_ m-F-PEACl.json",
    "expert_data": {
      "summary_text": "### p-MeO-PEACl\n# Compound: Para-Methoxy-Phenethylammonium Chloride  \n*(p-MeO-PEACl; Molecular formula: C₉H₁₄ClNO)*\n\n---\n\n## 1. Chemical Structure\n\n- **Full name:** Para-methoxy-phenethylammonium chloride  \n- **Molecular formula:** C₉H₁₄ClNO  \n- **Ionic composition:**  \n  Para-methoxy-phenethylammonium cation paired with chloride anion (Cl⁻)\n- **Structural features:**  \n  The molecule consists of a phenethylammonium scaffold bearing a methoxy group (–OCH₃) at the para (4-) position of the phenyl ring.  \n  Para substitution imparts a symmetric molecular geometry, favoring ordered interfacial assembly.\n\n---\n\n## 2. Functional Groups and Structural Characteristics\n\n### 2.1 Para-Methoxy Substituent (4-MeO)\n- **Electronic properties:**  \n  - Strong electron-donating (+M) effect increases π-electron density of the phenyl ring.\n- **Functional roles:**  \n  - Enhances cation–π interactions with under-coordinated Pb²⁺ sites.  \n  - Lone-pair electrons on the oxygen atom provide additional hydrogen-bond-acceptor sites.  \n  - Can anchor surface water molecules or interact with halide vacancies.\n- **Stability contribution:**  \n  - The hydrophobic methoxy group improves moisture resistance of the interfacial layer.\n\n### 2.2 Phenyl Ring\n- **π-Conjugated backbone:**  \n  - Provides a rigid, coplanar aromatic plane due to para substitution.  \n- **Interfacial interactions:**  \n  - Enables π–π stacking and cation–π passivation of electron-deficient surface Pb²⁺ atoms.  \n  - Dense molecular packing supports uniform surface coverage.\n\n### 2.3 Ethylene Linker (–CH₂CH₂–)\n- **Conformational flexibility:**  \n  - Allows the –NH₃⁺ headgroup to insert into the perovskite cage.  \n  - Positions the para-methoxy phenyl segment outward to form an electron-rich, hydrophobic overlayer.\n\n### 2.4 Protonated Ammonium with Chloride Counter-Ion (–NH₃⁺ · Cl⁻)\n- **Defect passivation:**  \n  - The ammonium group forms N–H···X hydrogen bonds with halide vacancies, reducing trap-state density.\n- **Halide role:**  \n  - Cl⁻ can migrate to fill iodide or bromide vacancies, improving crystallinity and phase stability.\n\n---\n\n## 3. Defect Passivation and Interfacial Mechanism\n\n- Electron donation from the para-methoxy group strengthens cation–π interactions with under-coordinated Pb²⁺.  \n- Hydrogen bonding from the –NH₃⁺ group and ether oxygen stabilizes surface halide vacancies and polar sites.  \n- Chloride ions contribute to halide-vacancy healing and intermediate-phase regulation.[1]\n\n---\n\n## 4. Crystallization and Phase Behavior\n\n- p-MeO-PEACl delays perovskite crystallization kinetics.  \n- Promotes optimized crystal orientation and more ordered two-dimensional capping layers.  \n- Improves overall film morphology without altering the intrinsic band gap.[1]\n\n---\n\n## 5. Resulting Film and Device-Level Effects\n\n- Reduced surface and grain-boundary defect density.  \n- Enhanced moisture resistance and interfacial stability.  \n- Improved crystallinity and phase stability.  \n- Overall enhancement in perovskite film quality, device performance, and operational stability.\n---\n\n##\nReference:\n[1]10.1016/j.cej.2024.152955\n\n\n### m-F-PEACl\n# Compound: Meta-Fluoro-Phenethylammonium Chloride  \n*(m-F-PEACl; Molecular formula: C₈H₁₁ClFN)*\n\n---\n\n## 1. Chemical Structure\n\n- **Full name:** Meta-fluoro-phenethylammonium chloride  \n- **Molecular formula:** C₈H₁₁ClFN  \n- **Structural features:**  \n  - Fluorine substituent at the meta (3-) position of the phenyl ring.  \n  - Smallest molecular volume among the phenethylammonium halide series.  \n  - Composed of a phenethylammonium cation paired with a chloride anion.\n\n---\n\n## 2. Functional Groups and Structural Characteristics\n\n### 2.1 Meta-Fluoro Substituent (m-F)\n- **Electronic properties:**  \n  - Fluorine exhibits the highest electronegativity, creating a strong induced dipole.  \n  - Strong σ-electron-withdrawing effect lowers the HOMO level of the cation.\n- **Functional consequences:**  \n  - Improves energy-level alignment with the perovskite valence band.  \n  - Assists charge separation through local dipole formation.  \n  - Enhances hydrophobicity, contributing to improved moisture stability.\n- **Structural impact:**  \n  - No heavy-atom effect and minimal mass, resulting in the least lattice disturbance among halogen-substituted analogues.\n\n### 2.2 Phenyl Ring\n- **Role:**  \n  - Provides π–π stacking and van der Waals interactions with the inorganic framework.  \n  - Passivates under-coordinated Pb²⁺ sites via cation–π interactions.\n\n### 2.3 Ethylene Linker (–CH₂CH₂–)\n- **Function:**  \n  - Supplies conformational flexibility.  \n  - Allows the –NH₃⁺ headgroup to dock into the perovskite cage while the fluoro-aryl segment forms a hydrophobic overlayer.\n\n### 2.4 Protonated Ammonium with Chloride Counter-Ion (–NH₃⁺ · Cl⁻)\n- **Hydrogen-bond network:**  \n  - The protonated amine forms hydrogen bonds with surface halide vacancies, reducing trap-state density.\n- **Halide role:**  \n  - Cl⁻ can migrate to heal iodide vacancies, suppressing non-radiative recombination.  \n  - Influences early-stage crystallization and typically departs during perovskite conversion.\n\n---\n\n## 3. Dual-Halide Passivation Mechanism\n\n- m-F-PEACl acts as a highly polar, dual-halide passivation agent.  \n- **Halide-vacancy and cation-defect passivation:**  \n  - F⁻ selectively fills halide vacancies.  \n  - Cl⁻ neutralizes Pb²⁺ dangling bonds, collectively reducing trap density.\n- **Moisture resistance:**  \n  - The C–F bond contributes to enhanced resistance against moisture ingress.\n\n---\n\n## 4. Interface and Phase Engineering Effects\n\n- Meta-fluoro substitution tunes molecular packing and orientation.  \n- Enables formation of a thin, well-ordered Ruddlesden–Popper (RP) overlayer.  \n- The ordered overlayer passivates traps, suppresses ion migration, and provides gentle band-edge and work-function adjustment.\n\n---\n\n## 5. Resulting Film and Device-Level Implications\n\n- Reduced defect density and suppressed non-radiative recombination.  \n- Improved interfacial stability and moisture tolerance.  \n- Enhanced charge separation and energy-level alignment at the perovskite interface.\n",
      "material_names": [
        "p-MeO-PEACl",
        "m-F-PEACl"
      ],
      "md_files": [
        "p-MeO-PEACl.md",
        "m-F-PEACl.md"
      ]
    },
    "primary_materials": [
      "p-MeO-PEACl",
      "m-F-PEACl"
    ]
  },
  {
    "record_id": 52,
    "meta_info": {
      "Expert": "",
      "Sample_ID_1": "50525,control device",
      "Sample_ID_2": "50009,target device",
      "Analysis_Type": "Formula Additive 2",
      "Sample_ID_1_date": "2025-08-01",
      "Sample_ID_2_date": "2025-07-27",
      "Sample_ID_1_Group_ID": 3,
      "Sample_ID_2_Group_ID": 6
    },
    "control_device_fabrication": "The device shows the highest PCE of 25.2585% with a VOC of 1.18319 V, a JSC of 26.2281 mA/cm², and an FF of 81.3931%. The composition of perovskite is 1.65 mol/L Cs0.05MA0.1FA0.85I3. The SAM consisting of 4,4,4-NA (0.5 mg/mL) was subsequently added into the perovskite solution to enhance interfacial properties and optimize device performance. In addition, MACl (15.0 mg/mL), and PMACl (2.0 mg/mL, 520 mg mL-1 in acetonitrile) were incorporated to improve its conductivity. The perovskite solutions were spin-coated at 1000 rpm for 5 s and 5500 rpm for 30 s, respectively. 150 µL of CB as antisolvent was dripped onto the substrate quickly at 15 s during the second spinning step. The perovskite film was obtained by annealing at 110 °C for 15 min. A passivation layer of PDADI (0.5 mg/mL) was deposited by spin-coating to improve surface quality. For the passivation layer, spin-coating parameters were 5000 rpm and 30 s. During the spin-coating of the passivation layer, 70 µL of passivator was added at 6 s. Annealing was executed at 100 °C for 5 min to finalize the passivation layer. In details, SAM solution was spin-coated on the substrate at 3000 rpm for 30 s, and annealed at 100 °C for 10 min.",
    "target_device_fabrication": "Drawing upon carefully optimized conditions, the perovskite device was established, resulting in a PCE of 26.2531%, with a fill factor of 82.9223%, an open-circuit voltage of 1.19423 V, and a short-circuit current density of 26.5107 mA/cm². A 1.65 mol/L Cs0.05MA0.1FA0.85I3 precursor solution was similarly prepared using a mixture of DMF and DMSO. The SAM material 4,4,4-NA (0.5 mg/mL) was subsequently added into the perovskite solution to enhance interfacial properties and optimize device performance. The corresponding additives (MACl, m-F-PEACl) were added to the precursors at molar concentration of 15.0 mg/mL and 2.0 mg/mL, respectively. The perovskite solutions were spin-coated at 1000 rpm for 5 s  and 5500 rpm for 30 s, respectively. At the last 15 s of spinning, 150 µL of antisolvent was dripped onto the substrate centre. The resulting wet perovskite films were annealed at 110 °C for 15 min. A passivation layer, PDADI (0.5 mg/mL), was incorporated into the system. Then the passivation solution was spin-coated on the inorganic perovskite film at 5000 rpm for 30 s. At 6 s, 70 µL of passivator was added to the spinning passivation layer. It was then annealed at 100 ℃ for 5 min as a post-treatment for PSCs. In details, SAM solution was spin-coated on the substrate at 3000 rpm for 30 s, and annealed at 100 °C for 10 min.",
    "category_folder": "Formula Additive 2",
    "match_file": "PMACl -_ m-F-PEACl.json",
    "expert_data": {
