Repository: MI-Materials-Intelligence/Recipe-Language-Model

## Overview

The Generating Layer is the text generation layer within the seven-layer Materials Intelligence architecture. It is responsible for transforming the structured experimental data produced by the Learning Layer into standardized natural language reports and training-ready textual samples.The core objective of this layer is not merely to generate experimental reports, but to organize experimental compositions, process parameters, device performance, and characterization or mechanistic information into a unified textual format. These outputs are designed to support downstream tasks.

File: seven_ai_layers_robotics/generating/data/tasks_from_db.json (part 3 of 4)
[
      "summary_text": "### PMACl\n# Compound: Phenmethylammonium Chloride  \n*(PMACl; Molecular formula: C₇H₁₀ClN)*\n\n---\n\n## 1. Chemical Structure\n\n- **Full name:** Phenmethylammonium chloride  \n- **Molecular formula:** C₇H₁₀ClN  \n- **Ionic composition:**  \n  Phenmethylammonium cation (PMA⁺ = C₆H₅CH₂NH₃⁺) paired with chloride anion (Cl⁻)\n- **Structural features:**  \n  The molecule consists of a benzyl–ammonium cation in which the ammonium group is directly attached to a phenyl ring via a single methylene spacer.  \n  This compact architecture, combined with the chloride counter-anion, enables self-assembly into 2D or quasi-2D perovskite phases at surfaces and grain boundaries.\n\n---\n\n## 2. Functional Groups and Structural Characteristics\n\n### 2.1 Phenmethylammonium Cation (C₆H₅CH₂NH₃⁺)\n- **Type:** Aryl-primary ammonium ion.\n- **Charge and geometry:**  \n  - Positive charge localized on the terminal –NH₃⁺ group.  \n  - Short methylene spacer (one –CH₂–) yields a more compact and quasi-planar cation compared with phenethylammonium (PEA⁺).\n- **Hydrogen-bonding capability:**  \n  - N–H protons act as strong hydrogen-bond donors.  \n  - Forms dense N–H···Cl⁻ and N–H···X⁻ (X = I⁻, Br⁻) hydrogen-bond networks that passivate halide vacancies and under-coordinated Pb²⁺ sites.\n- **Aromatic contribution:**  \n  - The benzyl ring provides moderate π–π stacking interactions.  \n  - Supplies a hydrophobic outer layer that protects the perovskite surface.\n- **Phase-selective role:**  \n  - The smaller size of the benzyl group favors formation of highly ordered, pure-chloride 2D perovskite layers such as (PMA)₂PbCl₄.\n\n### 2.2 Chloride Anion (Cl⁻)\n- **Type:** Spherical halide anion.\n- **Role in precursor solutions:**  \n  - Coordinates with Pb²⁺ to form [PbCl₆]⁴⁻ complexes.  \n  - Regulates colloid size and crystallization kinetics.\n- **Role in solid films:**  \n  - Can remain at grain boundaries or incorporate into the lattice.  \n  - Passivates chloride vacancies and promotes (001)-oriented crystal growth.  \n  - Suppresses non-radiative recombination.[1][2]\n\n---\n\n## 3. Defect Passivation and Phase-Formation Mechanism\n\n- **Surface and grain-boundary passivation:**  \n  PMA⁺ inserts preferentially at grain surfaces and interfaces, promoting the formation of 2D or quasi-2D perovskite phases that effectively passivate surface defects.\n- **Halide-vacancy healing:**  \n  Cl⁻ reduces halide-vacancy concentration through coordination and lattice incorporation.\n- **Ion-migration suppression:**  \n  The compact aromatic cation and chloride-mediated lattice stabilization jointly reduce ion migration.[1][2][3]\n\n---\n\n## 4. Resulting Film and Device-Level Effects\n\n- Smoother film morphology with improved surface uniformity.  \n- Reduced trap density and suppressed phase segregation.  \n- Enhanced phase stability and reduced non-radiative recombination.  \n- Overall improvement in device stability and photovoltaic efficiency.\n---\n\n##\nReference:\n[1]10.1039/d2ee04087e\n[2]10.1007/s40820-023-01090-w\n[3]10.1002/aenm.202302775\n\n### m-F-PEACl\n# Compound: Meta-Fluoro-Phenethylammonium Chloride  \n*(m-F-PEACl; Molecular formula: C₈H₁₁ClFN)*\n\n---\n\n## 1. Chemical Structure\n\n- **Full name:** Meta-fluoro-phenethylammonium chloride  \n- **Molecular formula:** C₈H₁₁ClFN  \n- **Structural features:**  \n  - Fluorine substituent at the meta (3-) position of the phenyl ring.  \n  - Smallest molecular volume among the phenethylammonium halide series.  \n  - Composed of a phenethylammonium cation paired with a chloride anion.\n\n---\n\n## 2. Functional Groups and Structural Characteristics\n\n### 2.1 Meta-Fluoro Substituent (m-F)\n- **Electronic properties:**  \n  - Fluorine exhibits the highest electronegativity, creating a strong induced dipole.  \n  - Strong σ-electron-withdrawing effect lowers the HOMO level of the cation.\n- **Functional consequences:**  \n  - Improves energy-level alignment with the perovskite valence band.  \n  - Assists charge separation through local dipole formation.  \n  - Enhances hydrophobicity, contributing to improved moisture stability.\n- **Structural impact:**  \n  - No heavy-atom effect and minimal mass, resulting in the least lattice disturbance among halogen-substituted analogues.\n\n### 2.2 Phenyl Ring\n- **Role:**  \n  - Provides π–π stacking and van der Waals interactions with the inorganic framework.  \n  - Passivates under-coordinated Pb²⁺ sites via cation–π interactions.\n\n### 2.3 Ethylene Linker (–CH₂CH₂–)\n- **Function:**  \n  - Supplies conformational flexibility.  \n  - Allows the –NH₃⁺ headgroup to dock into the perovskite cage while the fluoro-aryl segment forms a hydrophobic overlayer.\n\n### 2.4 Protonated Ammonium with Chloride Counter-Ion (–NH₃⁺ · Cl⁻)\n- **Hydrogen-bond network:**  \n  - The protonated amine forms hydrogen bonds with surface halide vacancies, reducing trap-state density.\n- **Halide role:**  \n  - Cl⁻ can migrate to heal iodide vacancies, suppressing non-radiative recombination.  \n  - Influences early-stage crystallization and typically departs during perovskite conversion.\n\n---\n\n## 3. Dual-Halide Passivation Mechanism\n\n- m-F-PEACl acts as a highly polar, dual-halide passivation agent.  \n- **Halide-vacancy and cation-defect passivation:**  \n  - F⁻ selectively fills halide vacancies.  \n  - Cl⁻ neutralizes Pb²⁺ dangling bonds, collectively reducing trap density.\n- **Moisture resistance:**  \n  - The C–F bond contributes to enhanced resistance against moisture ingress.\n\n---\n\n## 4. Interface and Phase Engineering Effects\n\n- Meta-fluoro substitution tunes molecular packing and orientation.  \n- Enables formation of a thin, well-ordered Ruddlesden–Popper (RP) overlayer.  \n- The ordered overlayer passivates traps, suppresses ion migration, and provides gentle band-edge and work-function adjustment.\n\n---\n\n## 5. Resulting Film and Device-Level Implications\n\n- Reduced defect density and suppressed non-radiative recombination.  \n- Improved interfacial stability and moisture tolerance.  \n- Enhanced charge separation and energy-level alignment at the perovskite interface.\n",
      "material_names": [
        "PMACl",
        "m-F-PEACl"
      ],
      "md_files": [
        "PMACl.md",
        "m-F-PEACl.md"
      ]
    },
    "primary_materials": [
      "PMACl",
      "m-F-PEACl"
    ]
  },
  {
    "record_id": 53,
    "meta_info": {
      "Expert": "",
      "Sample_ID_1": "50525,control device",
      "Sample_ID_2": "49749,target device",
      "Analysis_Type": "Formula Additive 2",
      "Sample_ID_1_date": "2025-08-01",
      "Sample_ID_2_date": "2025-07-25",
      "Sample_ID_1_Group_ID": 3,
      "Sample_ID_2_Group_ID": 20
    },
    "control_device_fabrication": "The PCE for the device reached 25.2585%, with a JSC of 26.2281 mA/cm², a VOC of 1.18319 V and a FF of 81.3931%. The process involved first dissolving Cs0.05MA0.1FA0.85I3 at 1.65 mol/L to create the primary perovskite solution. For the SAM solution, 4,4,4-NA (0.5 mg/mL) was added to the previous solution. MACl (with 15.0 mg/mL) and PMACl (with 2.0 mg/mL) additives were incorporated. The precursor solution was spin-coated onto the substrate surface at 1000 rpm for 5 s, then accelerated to 5500 rpm and maintained at this speed for 30 s. 150 µL of CB was dripped onto the substrate during spinning. Heat-treatment was implemented with the substrates for 15 min at 110 °C. PDADI (0.5 mg/mL) was utilized as a passivation layer through spin-coating to enhance device performance. The passivation layers were sequentially spin-coated on the perovskite surface at 5000 rpm for 30 s. During spin-coating, 70 µL of passivator was drop-casted onto the sample at 6 s. Subsequently, the film was annealed at 100 ℃ for 5 min. In details, SAM solution was spin-coated on the substrate at 3000 rpm for 30 s, and annealed at 100 °C for 10 min.",
    "target_device_fabrication": "The champion target devices showed a JSC of 25.5903 mA/cm², a VOC of 1.1862 V, and a FF of 84.8668%, resulting in a PCE of 25.7614%. For perovskite film, the solution concentration of Cs0.05MA0.1FA0.85I3 was 1.65 mol/L. The 4,4,4-NA solution was prepared with a concentration of 0.5 mg/mL. To enhance the mechanical properties of the perovskite layer, MACl (15.0 mg/mL) and p-F-PEACl (2.0 mg/mL) were utilized as additives. The perovskite precursor was spin-coated onto the substrates with two stages program at 1000 rpm for 5 s, and 5500 rpm for 30 s, respectively. The addition of 150 µL antisolvent at last 15 s proved instrumental in achieving uniform film thickness and grain distribution. After the whole spin-coating process, the substrate was annealed at 110 °C for 15 min. For the surface passivation layer, the PDADI was dissolved in IPA at a concentration of 0.5 mg/mL. It was then spin-coated on the perovskite film at 5000 rpm for 30 s. The spin-coating process included the addition of 70 µL passivator at 6 s. Thermal treatment involved annealing at 100 ℃ for 5 min to facilitate crystallization. In details, SAM solution was spin-coated on the substrate at 3000 rpm for 30 s, and annealed at 100 °C for 10 min.",
    "category_folder": "Formula Additive 2",
    "match_file": "PMACl -_ p-F-PEACl.json",
    "expert_data": {
      "summary_text": "### PMACl\n# Compound: Phenmethylammonium Chloride  \n*(PMACl; Molecular formula: C₇H₁₀ClN)*\n\n---\n\n## 1. Chemical Structure\n\n- **Full name:** Phenmethylammonium chloride  \n- **Molecular formula:** C₇H₁₀ClN  \n- **Ionic composition:**  \n  Phenmethylammonium cation (PMA⁺ = C₆H₅CH₂NH₃⁺) paired with chloride anion (Cl⁻)\n- **Structural features:**  \n  The molecule consists of a benzyl–ammonium cation in which the ammonium group is directly attached to a phenyl ring via a single methylene spacer.  \n  This compact architecture, combined with the chloride counter-anion, enables self-assembly into 2D or quasi-2D perovskite phases at surfaces and grain boundaries.\n\n---\n\n## 2. Functional Groups and Structural Characteristics\n\n### 2.1 Phenmethylammonium Cation (C₆H₅CH₂NH₃⁺)\n- **Type:** Aryl-primary ammonium ion.\n- **Charge and geometry:**  \n  - Positive charge localized on the terminal –NH₃⁺ group.  \n  - Short methylene spacer (one –CH₂–) yields a more compact and quasi-planar cation compared with phenethylammonium (PEA⁺).\n- **Hydrogen-bonding capability:**  \n  - N–H protons act as strong hydrogen-bond donors.  \n  - Forms dense N–H···Cl⁻ and N–H···X⁻ (X = I⁻, Br⁻) hydrogen-bond networks that passivate halide vacancies and under-coordinated Pb²⁺ sites.\n- **Aromatic contribution:**  \n  - The benzyl ring provides moderate π–π stacking interactions.  \n  - Supplies a hydrophobic outer layer that protects the perovskite surface.\n- **Phase-selective role:**  \n  - The smaller size of the benzyl group favors formation of highly ordered, pure-chloride 2D perovskite layers such as (PMA)₂PbCl₄.\n\n### 2.2 Chloride Anion (Cl⁻)\n- **Type:** Spherical halide anion.\n- **Role in precursor solutions:**  \n  - Coordinates with Pb²⁺ to form [PbCl₆]⁴⁻ complexes.  \n  - Regulates colloid size and crystallization kinetics.\n- **Role in solid films:**  \n  - Can remain at grain boundaries or incorporate into the lattice.  \n  - Passivates chloride vacancies and promotes (001)-oriented crystal growth.  \n  - Suppresses non-radiative recombination.[1][2]\n\n---\n\n## 3. Defect Passivation and Phase-Formation Mechanism\n\n- **Surface and grain-boundary passivation:**  \n  PMA⁺ inserts preferentially at grain surfaces and interfaces, promoting the formation of 2D or quasi-2D perovskite phases that effectively passivate surface defects.\n- **Halide-vacancy healing:**  \n  Cl⁻ reduces halide-vacancy concentration through coordination and lattice incorporation.\n- **Ion-migration suppression:**  \n  The compact aromatic cation and chloride-mediated lattice stabilization jointly reduce ion migration.[1][2][3]\n\n---\n\n## 4. Resulting Film and Device-Level Effects\n\n- Smoother film morphology with improved surface uniformity.  \n- Reduced trap density and suppressed phase segregation.  \n- Enhanced phase stability and reduced non-radiative recombination.  \n- Overall improvement in device stability and photovoltaic efficiency.\n---\n\n##\nReference:\n[1]10.1039/d2ee04087e\n[2]10.1007/s40820-023-01090-w\n[3]10.1002/aenm.202302775\n\n### p-F-PEACl\n# Compound: Para-Fluoro-Phenethylammonium Chloride  \n*(p-F-PEACl; Molecular formula: C₈H₁₁ClFN)*\n\n---\n\n## 1. Chemical Structure\n\n- **Full name:** Para-fluoro-phenethylammonium chloride  \n- **Molecular formula:** C₈H₁₁ClFN  \n- **Ionic form:**  \n  [p-F–C₆H₄–CH₂CH₂–NH₃]⁺ · Cl⁻\n- **Structural features:**  \n  The molecule consists of a phenethylammonium cation bearing a fluorine substituent at the para (4-) position of the phenyl ring, paired with a chloride counter-anion.  \n  Para substitution confers higher molecular symmetry and reduced steric hindrance compared with meta substitution.\n\n---\n\n## 2. Functional Groups and Structural Characteristics\n\n### 2.1 Para-Fluoro Substituent (4-F)\n- **Electronic properties:**  \n  - Strong σ-electron-withdrawing effect.  \n  - Alters dipole orientation relative to meta-fluoro analogues, reducing overall dipole disorder.\n- **Functional consequences:**  \n  - Improves band alignment with the perovskite absorber.  \n  - Lowers surface energy and suppresses non-radiative recombination.\n- **Stability role:**  \n  - Enhances hydrophobicity, strengthening the moisture barrier at the interface.\n\n### 2.2 Phenyl Ring\n- **π-Conjugated backbone:**  \n  - Provides a rigid, coplanar aromatic surface due to para substitution.  \n- **Interfacial interactions:**  \n  - Enables π–π stacking and cation–π interactions with under-coordinated surface Pb²⁺ sites.  \n  - Dense molecular packing promotes uniform interfacial coverage.\n\n### 2.3 Ethylene Linker (–CH₂CH₂–)\n- **Conformational flexibility:**  \n  - Allows the –NH₃⁺ headgroup to dock into the perovskite cage.  \n  - Positions the para-fluorophenyl segment outward to form a hydrophobic overlayer.\n\n### 2.4 Protonated Ammonium with Chloride Counter-Ion (–NH₃⁺ · Cl⁻)\n- **Defect passivation:**  \n  - The ammonium group forms N–H···X hydrogen bonds with surface halide vacancies, reducing trap-state density.\n- **Halide role:**  \n  - Cl⁻ can migrate into the lattice or grain boundaries, improving crystallinity and phase stability.[1][2]\n\n---\n\n## 3. Interfacial and Phase-Engineering Mechanism\n\n- Para-fluoro substitution reduces steric hindrance and promotes uniform spreading of the molecule at the perovskite surface.\n- The –NH₃⁺ group and Cl⁻ counter-ion cooperatively interact with surface defects, enabling effective defect passivation and energy-level alignment.\n- Bulky phenethylammonium cations convert only the outer unit cells of a 3D perovskite into nanometre-thin Ruddlesden–Popper slabs.\n- This results in a conformal 2D/3D interface when the layer is thin and well oriented.[1][2]\n\n---\n\n## 4. Resulting Film and Device-Level Effects\n\n- Reduced surface recombination due to effective passivation.  \n- Improved energy-level alignment at the interface.  \n- Enhanced moisture resistance from the hydrophobic para-fluorophenyl overlayer.  \n- Potential performance enhancement when the quasi-2D layer is thin and uniformly oriented.\n---\n\n##\nReference:\n[1]10.1039/D5EE02462E\n[2]10.1002/smll.202311673\n",
      "material_names": [
        "PMACl",
        "p-F-PEACl"
      ],
      "md_files": [
        "PMACl.md",
        "p-F-PEACl.md"
      ]
    },
    "primary_materials": [
      "PMACl",
      "p-F-PEACl"
    ]
  },
  {
    "record_id": 54,
    "meta_info": {
      "Expert": "",
      "Sample_ID_1": "50473,control device",
      "Sample_ID_2": "49749,target device",
      "Analysis_Type": "Formula Passivator 1",
      "Sample_ID_1_date": "2025-07-31",
      "Sample_ID_2_date": "2025-07-25",
      "Sample_ID_1_Group_ID": 17,
      "Sample_ID_2_Group_ID": 20
    },
    "control_device_fabrication": "The PSCs displayed a significantly enhanced PCE of 24.6104%, with VOC of 1.14787 V, JSC of 26.6758 mA/cm², and FF of 80.3731%. The composition of the 1.65 mol/L perovskite film is Cs0.05MA0.1FA0.85I3. SAM material 4,4,4-NA (0.5 mg/mL) was added to the perovskite solution to fine-tune the interface and stabilize the perovskite layer. Add MACl (15.0 mg/mL) and p-F-PEACl (2.0 mg/mL) as additiveswere essential for stabilizing the perovskite structure. Spin-coating was conducted in two stages: 1000 rpm for 5 s, then 5500 rpm for 30 s. By delivering 150 µL of antisolvent at last 15 s, the final film exhibited improved surface coverage and reduced pinholes. The subsequent film was then heated at 110 °C for 15 min to obtain the bright perovskite film. EDADI (0.5 mg/mL) was used as a passivator in the formulation. Then passivators were spin-coated onto the as-prepared perovskite films at a speed of 5000 rpm for 30 s. Subsequently, 70 µL of passivator was dropped at 6 s during spin-coating. Passivator solution was spin-coated and annealed at 100 ℃ for 5 min. In details, SAM solution was spin-coated on the substrate at 3000 rpm for 30 s, and annealed at 100 °C for 10 min.",
    "target_device_fabrication": "The PCE reached for the device was 25.7614%, with a JSC of 25.5903 mA/cm², a VOC of 1.1862 V and an FF of 84.8668%. The 1.65 mol/L perovskite solution (Cs0.05MA0.1FA0.85I3) was prepared, shaken overnight to fully dissolve, and then used to prepare perovskite films. Different concentrations of 4,4,4-NA were added into the perovskite precursor solution for modification. To prepare the precursor solutions with MACl (15.0 mg/mL) and p-F-PEACl (2.0 mg/mL), the additive were added to the precursor solution. The precursor solution was deposited on the substrate and spun cast at 1000 rpm for 5 s, followed by 5500 rpm for 30 s. At the 15 s of the spin-coating process, 150 µL antisolvent was rapidly poured onto the perovskite film. Then the films were annealed at 110 °C for 15 min to form the perovskite layer. 0.5 mg/mL PDADI was spin-coated onto the perovskite film. It was spin-coated on top of perovskite films at 5000 rpm for 30 s. Subsequently, 70 µL of passivator was dropped at 6 s during spin-coating. And then transferred to the hotplate and annealed at 100 ℃ for 5 min. In details, SAM solution was spin-coated on the substrate at 3000 rpm for 30 s, and annealed at 100 °C for 10 min.",
    "category_folder": "Formula Passivator 1",
    "match_file": "EDADI -_ PDADI.json",
    "expert_data": {
      "summary_text": "### EDADI\n# Compound: Ethylenediammonium Diiodide  \n*(EDADI; Molecular formula: C₂H₁₀N₂·2I⁻)*\n\n---\n\n## 1. Chemical Structure\n\n- **English name:** Ethylenediammonium diiodide  \n- **Molecular formula:** C₂H₁₀N₂·2I⁻  \n- **Ionic representation:** [H₃N⁺–CH₂–CH₂–NH₃⁺]·2I⁻  \n- **Core scaffold:**  \n  Doubly protonated ethylenediamine forming a symmetric dication (enH₂²⁺).\n- **Ionic composition:**  \n  - Cation: ethylenediammonium (enH₂²⁺)  \n  - Anions: two iodide ions (I⁻)\n- **Linear SMILES:**  \n  `[NH3+]C-C[NH3+].[I-].[I-]`\n- **2D structural description:**  \n  Linear N⁺–C–C–N⁺ chain, with each ammonium end electrostatically paired to an I⁻ counter-ion.\n\n---\n\n## 2. Functional Groups and Structural Features\n\n- **Two primary ammonium groups (–NH₃⁺):**  \n  Provide electrostatic compensation and hydrogen-bond interactions with surface iodide vacancies and under-coordinated Pb²⁺ sites, reducing defect density.\n\n- **Ethylene linker (–CH₂–CH₂–):**  \n  Acts as a short and flexible spacer that positions the two ammonium groups at an optimal distance from the perovskite surface, avoiding lattice distortion while maintaining film compactness.\n\n- **Overall structural functionality:**  \n  As a diammonium salt with an inter-ammonium distance shorter than 4 Å, EDADI can bridge adjacent metal–halide octahedra without introducing a hydrophobic gap, combining structural stability with preserved charge-transport pathways.\n\n---\n## 3. Defect Passivation and Structural Roles\n\n### 3.1 Surface-Defect Passivation\n- Dual –NH₃⁺ groups compensate iodide vacancies through combined electrostatic attraction and N–H···I hydrogen bonding, lowering surface defect density.\n- Released I⁻ anions directly fill halide vacancies, suppressing non-radiative recombination[1].\n\n### 3.2 Dion–Jacobson-Type Quasi-2D Surface Formation\n- EDADI can form a Dion–Jacobson-type quasi-2D surface “skin”.\n- Bidentate N–H···I and N–H···Pb interactions bind deep trap states.\n- Adjacent octahedra are cross-linked, enhancing resistance to lattice degradation.\n\n### 3.3 Suppression of Sn²⁺ Oxidation\n- EDADI coordinates to Sn–Pb perovskite surfaces.\n- This interaction decreases the Sn⁴⁺ fraction, improving chemical stability in Sn-containing perovskites.\n\n---\n\n## 4. Film Morphology and Crystallinity Control\n\n- Post-treatment with EDADI yields smoother perovskite surfaces.\n- Promotes larger grain sizes and enhanced crystallinity.\n- Maintains compact film morphology without introducing insulating gaps.\n\n---\n\n## 5. Photovoltaic Performance Impact\n\n- Increases photoluminescence intensity and carrier lifetime.\n- Reduces trap density at the surface and grain boundaries.\n- Enables simultaneous enhancement of open-circuit voltage (Voc) and fill factor (FF).\n\n---\n\n## 6. Ion Migration Considerations and Synergistic Strategy\n\n- **Potential ion-migration risk:**  \n  Excess iodide ions may induce hysteresis if not controlled.\n\n- **Synergistic mitigation with hydrazine monohydrochloride (HM):**  \n  - HM forms N₂H₅⁺···I⁻ hydrogen bonds that immobilize mobile iodide ions.  \n  - Cl⁻ from HM substitutes into iodide vacancies, further suppressing ion migration.  \n  - HM donates electrons to Sn²⁺, suppressing oxidation and complementing EDADI’s surface passivation[2].\n\n---\n\n## 7. Design Implications\n\n- Diammonium cations shorter than 4 Å, such as EDADI, uniquely unite the high stability of 2D Dion–Jacobson perovskites with the high carrier mobility of 3D phases.\n- Future directions include fluorinated or π-conjugated diammonium analogues to deepen the valence band and enhance moisture resistance, as well as mixed-halide (Br/I) EDADI derivatives to tune lattice strain and suppress phase segregation.\n\nReference:\n[1]10.1002/smll.202505327\n[2]10.1038/s41467-025-58810-6\n\n### PDADI\nCompound: PDADI (1,3-diaminopropane dihydroiodide; C₃H₁₂I₂N₂)\n\n1. Functional Overview  \nFunctional Structure of This Compound  \n- Short-chain diammonium salt comprising a C3 linker with two terminal protonated primary amines (–NH₃⁺ … (CH₂)₃ … –NH₃⁺) balanced by two I⁻ counter-anions.  \n- Dual –NH₃⁺ enables **dual-end anchoring** to defects (under-coordinated Pb²⁺, sites adjacent to V_I), while I⁻ locally compensates halide vacancies.  \n- Acts as an organic spacer capable of forming **Dion–Jacobson (DJ)–type** local motifs; short interlayer spacing promotes stronger interlayer coupling vs bulky mono-ammoniums.\n\n2. Detailed Functional Analysis  \nFunction: As passivation  \n\nMechanism of Action:  \n- **Dual-end chemical passivation (“molecular sutures”)**: Each –NH₃⁺ binds independently to defect sites (e.g., Pb²⁺ antisites/under-coordination, edges around V_I), stitching grain boundaries and surfaces; I⁻ fills nearby V_I and assists local lattice reconstruction[1].  \n- **Embedded/mixed-dimensional passivation**: Rather than forming a thick 2D cap, PDADI preferentially embeds at surfaces/GBs to create localized DJ-like regions that passivate both near-surface bulk and interfaces simultaneously[2].  \n- **Defect chemistry refinement**: Consumes residual PbX₂ and reduces deep/shallow trap densities, suppressing non-radiative recombination and halide/ion migration pathways.  \n- **Energy-level & dipole modulation**: The diammonium induces a surface dipole; at perovskite/ETL (e.g., C₆₀) it can yield **type-II alignment**, facilitating electron extraction and providing **field-effect passivation** (repelling minority carriers at the interface).  \n- **Crystallization control & strain relief**: Post/soft treatment moderates intermediate formation, enlarges grains, smooths morphology, and relaxes GB strain—further reducing recombination.\n\nImpact on Device Performance:  \n- **Voc**: primary gain (defect/passivation + interfacial recombination suppression).  \n- **FF**: improved via better charge extraction (type-II alignment, reduced series/transport loss) and lower trap-assisted recombination.  \n- **Jsc**: neutral to slight increase (thinner/more conductive interfacial layer avoids optical penalties).  \n- **Stability**: notable improvement (suppressed ion migration; chemically robust GBs; reduced moisture/thermal degradation at interfaces).\n\nKey Characterization Evidence:  \nXRD:  \n- Main 3D perovskite reflections retained; **FWHM narrowing** of (100)/(110) consistent with improved crystallinity/strain relaxation.  \n- **PbI₂ (≈12.6°)**: intensity typically **reduced** due to consumption/passivation of residual PbI₂.  \n- **Low-angle features (≈4–6° 2θ, Cu Kα)**: weak/broad **DJ-like signatures** may appear at higher loadings or surface-rich regions; often subtle/absent at low passivation doses (consistent with embedded, mixed-dimensional motifs rather than a thick 2D overlayer).  \n- No emergence of unwanted secondary phases when dosing is optimized.\n\nReference:\n[1]10.1002/adfm.202312426\n[2]10.1002/adma.202411027",
      "material_names": [
        "EDADI",
        "PDADI"
      ],
      "md_files": [
        "EDADI.md",
        "PDADI.md"
      ]
    },
    "primary_materials": [
      "EDADI",
      "PDADI"
    ]
  },
  {
    "record_id": 55,
    "meta_info": {
      "Expert": "",
      "Sample_ID_1": "50489,control device",
      "Sample_ID_2": "50473,target device",
      "Analysis_Type": "Formula Passivator 1",
      "Sample_ID_1_date": "2025-07-31",
      "Sample_ID_2_date": "2025-07-31",
      "Sample_ID_1_Group_ID": 18,
      "Sample_ID_2_Group_ID": 17
    },
    "control_device_fabrication": "The champion target devices showed a JSC of 25.6893 mA/cm², a VOC of 1.13971 V, and a FF of 81.564%, resulting in a PCE of 23.8806%. The composition of the 1.65 mol/L perovskite film is Cs0.05MA0.1FA0.85I3. Different concentrations of 4,4,4-NA were added into the perovskite precursor solution for modification. The perovskite solution were a mixture of MACl and p-F-PEACl in the molar ratio of 15.0 mg/mL and 2.0 mg/mL, respectively, dissolved in the prepared solution. A sequential spin-coating procedure was employed, first at 1000 rpm for 5 s, followed by 5500 rpm for 30 s. 150 µL of CB was dripped on the spinning substrate during the 15 s of the second spin-coating step. The perovskite sample was subsequently annealed at 110 °C for 15 min. The incorporation of ODADI (0.5 mg/mL) was used as a passivator to enhance stability. The passivation layer was spin-coated at 5000 rpm for 30 s. At 6 s, a drop of 70 µL passivator was introduced during spin-coating. Subsequently, the sample was annealed at 100 ℃ for 5 min. In details, SAM solution was spin-coated on the substrate at 3000 rpm for 30 s, and annealed at 100 °C for 10 min.",
    "target_device_fabrication": "The inverted PSCs achieved a champion PCE of 24.6104% with an open-circuit voltage (VOC) of 1.14787 V, short-circuit current density (JSC) of 26.6758 mA/cm², and fill factor (FF) of 80.3731%. 1.65 mol/L perovskite precursor solution with the composition of Cs0.05MA0.1FA0.85I3 was prepared. SAM material 4,4,4-NA (0.5 mg/mL) was added to the perovskite solution to fine-tune the interface and stabilize the perovskite layer. The addition of MACl (15.0 mg/mL) and p-F-PEACl (2.0 mg/mL) as additives were carefully prepared. Then, the prepared precursor solution was spin-coated at 1000 rpm for 5 s and 5500 rpm for 30 s onto the ITO substrate. During spin-coating process, 150 µL of CB was dropped on the perovskite at 15 s prior to the end of the second procedure. The subsequent film was then heated at 110 °C for 15 min to obtain the bright perovskite film. To improve the stability of the material, EDADI (0.5 mg/mL) was applied onto the substrate surface as a protective coating. The passivation layer was spin-coated at 5000 rpm for 30 s. The addition of 70 µL passivator occurred at 6 s during spin-coating. It was then annealed at 100 ℃ for 5 min to remove the solvent residual. In details, SAM solution was spin-coated on the substrate at 3000 rpm for 30 s, and annealed at 100 °C for 10 min.",
    "category_folder": "Formula Passivator 1",
    "match_file": "ODADI -_ EDADI.json",
    "expert_data": {
      "summary_text": "### ODADI\n# Compound: 1,8-Octanediamine Dihydriodide  \n*(ODADI; CAS No. 2044283-92-1; Molecular formula: C₈H₂₂I₂N₂)*\n\n---\n\n## 1. Chemical Structure\n\n- **English name:** 1,8-Octanediamine dihydriodide  \n- **Abbreviation:** ODADI  \n- **Molecular formula:** C₈H₂₂I₂N₂  \n- **Ionic representation:**  \n  [H₃N⁺–(CH₂)₈–NH₃⁺]·2I⁻\n\n---\n\n## 2. Functional Groups and Structural Features\n\n### 2.1 Protonated Primary Amine (–NH₃⁺)\n- **Cationic terminal:**  \n  Electrostatic pairing with halide vacancies (e.g., I⁻ vacancies) on the perovskite surface, neutralizing local negative charge.\n- **Hydrogen-bond donor:**  \n  Forms N–H···I–Pb hydrogen bonds to passivate Pb²⁺ defects and reduce non-radiative recombination.\n- **Chain-end anchoring:**  \n  Dual –NH₃⁺ termini create a “molecular stitch” that bridges grains and suppresses ion migration.\n- **Energy-level tuning:**  \n  Ammonium dipoles adjust surface work function, optimizing charge extraction.\n\n### 2.2 Iodide Ions (I⁻)\n- **Charge compensation:**  \n  Supply additional iodide to fill surface iodide vacancies, suppressing halide-vacancy-induced defect states.\n- **Hydrogen-bond acceptor:**  \n  Participate in N–H···I networks, enhancing mechanical and chemical stability of the passivation layer.\n- **Ion channel behavior:**  \n  Excess I⁻ can volatilize or diffuse during annealing, assisting grain growth and reducing grain-boundary density.\n\n---\n\n## 3. Properties and Roles of ODADI\n\nODADI is a long-chain alkyl diammonium salt employed for precursor conditioning and interfacial engineering in perovskite solar cells.\n\n### 3.1 Crystallization Control and Ion Diffusion\n- In two-step processes, a pre-deposited ODADI layer interacts with PbI₂.  \n- Promotes diffusion of organic halides within the PbI₂ film.  \n- Regulates perovskite crystallization, yielding more uniform and controllable grain formation.\n\n### 3.2 Defect Passivation\n- Effectively passivates buried-interface defects and hole traps.  \n- Suppresses non-radiative recombination and improves electronic properties and open-circuit voltage.  \n- Passivation strength correlates with alkyl-chain length, with longer chains providing stronger effects.\n\n### 3.3 Suppression of Intermediates and Residual By-products\n- –NH₃⁺ groups interact with halides, reducing formation of the PbI₂–DMSO intermediate[1].  \n- Lowers residual PbI₂/PbBr₂ content.  \n- Enables a more orderly crystallization pathway and mitigates film instability associated with persistent intermediates.\n\n### 3.4 Improved Film Quality\n- Produces films with larger grains and smoother surfaces.  \n- Reduces trap-state density, indicating enhanced crystallinity.\n\n### 3.5 Interfacial and Electrical Optimization\n- Decreases series resistance (Rₛ).  \n- Increases recombination resistance (R_rec).  \n- Indicates reduced non-radiative recombination and improved charge transport.\n\n---\n\n## 4. Defect Passivation Mechanism\n\n- **Cationic defect passivation:**  \n  Terminal –NH₃⁺ groups form ionic and hydrogen bonds with under-coordinated Pb²⁺ at surfaces or grain boundaries, passivating deep-level defects[2].\n- **Halide-vacancy healing:**  \n  Released I⁻ fills iodine vacancies (V_I), reducing recombination centers associated with halide deficiencies.\n\n---\n\n## 5. Crystallization and Morphology Control\n\n- Pre-deposited ODADI functions as a crystallization regulator.  \n- Promotes organic-salt diffusion and induces dense, pinhole-free perovskite films with larger grains.  \n- In wide-bandgap systems, suppresses intermediate-phase formation and improves crystal-orientation uniformity.\n\n---\n\n## 6. Interfacial Energy-Level and Charge-Transport Optimization\n\n- Surface dipole tuning lowers interfacial barriers.  \n- Enhances open-circuit voltage (Voc) and fill factor (FF).  \n- Improves energy-level alignment with charge-transport layers, increasing carrier-extraction efficiency.\n\nReference:\n[1]10.1016/j.mtphys.2024.101472\n[2]10.1002/solr.202100960\n\n### EDADI\n# Compound: Ethylenediammonium Diiodide  \n*(EDADI; Molecular formula: C₂H₁₀N₂·2I⁻)*\n\n---\n\n## 1. Chemical Structure\n\n- **English name:** Ethylenediammonium diiodide  \n- **Molecular formula:** C₂H₁₀N₂·2I⁻  \n- **Ionic representation:** [H₃N⁺–CH₂–CH₂–NH₃⁺]·2I⁻  \n- **Core scaffold:**  \n  Doubly protonated ethylenediamine forming a symmetric dication (enH₂²⁺).\n- **Ionic composition:**  \n  - Cation: ethylenediammonium (enH₂²⁺)  \n  - Anions: two iodide ions (I⁻)\n- **Linear SMILES:**  \n  `[NH3+]C-C[NH3+].[I-].[I-]`\n- **2D structural description:**  \n  Linear N⁺–C–C–N⁺ chain, with each ammonium end electrostatically paired to an I⁻ counter-ion.\n\n---\n\n## 2. Functional Groups and Structural Features\n\n- **Two primary ammonium groups (–NH₃⁺):**  \n  Provide electrostatic compensation and hydrogen-bond interactions with surface iodide vacancies and under-coordinated Pb²⁺ sites, reducing defect density.\n\n- **Ethylene linker (–CH₂–CH₂–):**  \n  Acts as a short and flexible spacer that positions the two ammonium groups at an optimal distance from the perovskite surface, avoiding lattice distortion while maintaining film compactness.\n\n- **Overall structural functionality:**  \n  As a diammonium salt with an inter-ammonium distance shorter than 4 Å, EDADI can bridge adjacent metal–halide octahedra without introducing a hydrophobic gap, combining structural stability with preserved charge-transport pathways.\n\n---\n## 3. Defect Passivation and Structural Roles\n\n### 3.1 Surface-Defect Passivation\n- Dual –NH₃⁺ groups compensate iodide vacancies through combined electrostatic attraction and N–H···I hydrogen bonding, lowering surface defect density.\n- Released I⁻ anions directly fill halide vacancies, suppressing non-radiative recombination[1].\n\n### 3.2 Dion–Jacobson-Type Quasi-2D Surface Formation\n- EDADI can form a Dion–Jacobson-type quasi-2D surface “skin”.\n- Bidentate N–H···I and N–H···Pb interactions bind deep trap states.\n- Adjacent octahedra are cross-linked, enhancing resistance to lattice degradation.\n\n### 3.3 Suppression of Sn²⁺ Oxidation\n- EDADI coordinates to Sn–Pb perovskite surfaces.\n- This interaction decreases the Sn⁴⁺ fraction, improving chemical stability in Sn-containing perovskites.\n\n---\n\n## 4. Film Morphology and Crystallinity Control\n\n- Post-treatment with EDADI yields smoother perovskite surfaces.\n- Promotes larger grain sizes and enhanced crystallinity.\n- Maintains compact film morphology without introducing insulating gaps.\n\n---\n\n## 5. Photovoltaic Performance Impact\n\n- Increases photoluminescence intensity and carrier lifetime.\n- Reduces trap density at the surface and grain boundaries.\n- Enables simultaneous enhancement of open-circuit voltage (Voc) and fill factor (FF).\n\n---\n\n## 6. Ion Migration Considerations and Synergistic Strategy\n\n- **Potential ion-migration risk:**  \n  Excess iodide ions may induce hysteresis if not controlled.\n\n- **Synergistic mitigation with hydrazine monohydrochloride (HM):**  \n  - HM forms N₂H₅⁺···I⁻ hydrogen bonds that immobilize mobile iodide ions.  \n  - Cl⁻ from HM substitutes into iodide vacancies, further suppressing ion migration.  \n  - HM donates electrons to Sn²⁺, suppressing oxidation and complementing EDADI’s surface passivation[2].\n\n---\n\n## 7. Design Implications\n\n- Diammonium cations shorter than 4 Å, such as EDADI, uniquely unite the high stability of 2D Dion–Jacobson perovskites with the high carrier mobility of 3D phases.\n- Future directions include fluorinated or π-conjugated diammonium analogues to deepen the valence band and enhance moisture resistance, as well as mixed-halide (Br/I) EDADI derivatives to tune lattice strain and suppress phase segregation.\n\nReference:\n[1]10.1002/smll.202505327\n[2]10.1038/s41467-025-58810-6",
      "material_names": [
        "ODADI",
        "EDADI"
      ],
      "md_files": [
        "ODADI.md",
        "EDADI.md"
      ]
    },
    "primary_materials": [
      "ODADI",
      "EDADI"
    ]
  },
  {
    "record_id": 56,
    "meta_info": {
      "Expert": "",
      "Sample_ID_1": "50489,control device",
      "Sample_ID_2": "49749,target device",
      "Analysis_Type": "Formula Passivator 1",
      "Sample_ID_1_date": "2025-07-31",
      "Sample_ID_2_date": "2025-07-25",
      "Sample_ID_1_Group_ID": 18,
      "Sample_ID_2_Group_ID": 20
    },
    "control_device_fabrication": "The PSCs achieved a champion power conversion efficiency (PCE) of 23.8806% under an active area of 0.09 cm², with a VOC value of 1.13971 V, an FF value of 81.564%, and a current density (JSC) of 25.6893 mA/cm². The perovskite (Cs0.05MA0.1FA0.85I3) precursor solution was prepared with a concentration of 1.65 mol/L in a mixed solvent of DMF and DMSO. Incorporating 4,4,4-NA (0.5 mg/mL) as a SAM was critical to adjust interfacial energy levels and refine the perovskite interface. The controlled addition of MACl (15.0 mg/mL) and p-F-PEACl (2.0 mg/mL) additives were implemented. The precursor solution was spin-coated on substrate at 1000 rpm for 5 s and 5500 rpm for 30 s. During the last step, 150 µL of CB was dropped on the film at 15 s. An annealing process at 110 °C for 15 min allowed the perovskite grains to fully mature. The application of ODADI (0.5 mg/mL) as a passivation layer via spin-coating significantly boosted device performance. The passivation layers were sequentially spin-coated on the perovskite surface at 5000 rpm for 30 s. To improve passivation, 70 µL of passivator was dropped at 6 s during spin-coating. It was then annealed at 100 ℃ for 5 min to remove the solvent residual. In details, SAM solution was spin-coated on the substrate at 3000 rpm for 30 s, and annealed at 100 °C for 10 min.",
    "target_device_fabrication": "The control device displays a JSC of 25.5903 mA/cm², a VOC of 1.1862 V and an FF of 84.8668%, turning out a moderate PCE of 25.7614%. In formulating the active solution, Cs0.05MA0.1FA0.85I3 at 1.65 mol/L was utilized to establish the perovskite layer. A SAM solution consisting of 4,4,4-NA (0.5 mg/mL) in ethanol was prepared. In addition, MACl (15.0 mg/mL), and p-F-PEACl (2.0 mg/mL, 520 mg mL-1 in acetonitrile) were incorporated to improve its conductivity. The precursor solution was spin-coated in a two-step process at 1000 rpm for 5 s and 5500 rpm for 30 s, respectively. 150 µL of antisolvent was drop-coated onto the substrate at 15 s before the end of spin-coating. The perovskite film was annealed at 110 °C for 15 min. To optimize device performance, PDADI (0.5 mg/mL) was uniformly spin-coated onto the perovskite surface to form an effective passivation layer. For the passivation layer, spin-coating parameters were 5000 rpm and 30 s. At 6 s, a drop of 70 µL passivator was introduced during spin-coating. Thermal treatment involved annealing at 100 °C for 5 min to facilitate crystallization. In details, SAM solution was spin-coated on the substrate at 3000 rpm for 30 s, and annealed at 100 °C for 10 min.",
    "category_folder": "Formula Passivator 1",
    "match_file": "ODADI -_ PDADI.json",
    "expert_data": {
