Repository: MI-Materials-Intelligence/Recipe-Language-Model

## Overview

The Generating Layer is the text generation layer within the seven-layer Materials Intelligence architecture. It is responsible for transforming the structured experimental data produced by the Learning Layer into standardized natural language reports and training-ready textual samples.The core objective of this layer is not merely to generate experimental reports, but to organize experimental compositions, process parameters, device performance, and characterization or mechanistic information into a unified textual format. These outputs are designed to support downstream tasks.

File: seven_ai_layers_robotics/generating/data/tasks_from_db.json (part 4 of 4)
[
      "summary_text": "### ODADI\n# Compound: 1,8-Octanediamine Dihydriodide  \n*(ODADI; CAS No. 2044283-92-1; Molecular formula: C₈H₂₂I₂N₂)*\n\n---\n\n## 1. Chemical Structure\n\n- **English name:** 1,8-Octanediamine dihydriodide  \n- **Abbreviation:** ODADI  \n- **Molecular formula:** C₈H₂₂I₂N₂  \n- **Ionic representation:**  \n  [H₃N⁺–(CH₂)₈–NH₃⁺]·2I⁻\n\n---\n\n## 2. Functional Groups and Structural Features\n\n### 2.1 Protonated Primary Amine (–NH₃⁺)\n- **Cationic terminal:**  \n  Electrostatic pairing with halide vacancies (e.g., I⁻ vacancies) on the perovskite surface, neutralizing local negative charge.\n- **Hydrogen-bond donor:**  \n  Forms N–H···I–Pb hydrogen bonds to passivate Pb²⁺ defects and reduce non-radiative recombination.\n- **Chain-end anchoring:**  \n  Dual –NH₃⁺ termini create a “molecular stitch” that bridges grains and suppresses ion migration.\n- **Energy-level tuning:**  \n  Ammonium dipoles adjust surface work function, optimizing charge extraction.\n\n### 2.2 Iodide Ions (I⁻)\n- **Charge compensation:**  \n  Supply additional iodide to fill surface iodide vacancies, suppressing halide-vacancy-induced defect states.\n- **Hydrogen-bond acceptor:**  \n  Participate in N–H···I networks, enhancing mechanical and chemical stability of the passivation layer.\n- **Ion channel behavior:**  \n  Excess I⁻ can volatilize or diffuse during annealing, assisting grain growth and reducing grain-boundary density.\n\n---\n\n## 3. Properties and Roles of ODADI\n\nODADI is a long-chain alkyl diammonium salt employed for precursor conditioning and interfacial engineering in perovskite solar cells.\n\n### 3.1 Crystallization Control and Ion Diffusion\n- In two-step processes, a pre-deposited ODADI layer interacts with PbI₂.  \n- Promotes diffusion of organic halides within the PbI₂ film.  \n- Regulates perovskite crystallization, yielding more uniform and controllable grain formation.\n\n### 3.2 Defect Passivation\n- Effectively passivates buried-interface defects and hole traps.  \n- Suppresses non-radiative recombination and improves electronic properties and open-circuit voltage.  \n- Passivation strength correlates with alkyl-chain length, with longer chains providing stronger effects.\n\n### 3.3 Suppression of Intermediates and Residual By-products\n- –NH₃⁺ groups interact with halides, reducing formation of the PbI₂–DMSO intermediate[1].  \n- Lowers residual PbI₂/PbBr₂ content.  \n- Enables a more orderly crystallization pathway and mitigates film instability associated with persistent intermediates.\n\n### 3.4 Improved Film Quality\n- Produces films with larger grains and smoother surfaces.  \n- Reduces trap-state density, indicating enhanced crystallinity.\n\n### 3.5 Interfacial and Electrical Optimization\n- Decreases series resistance (Rₛ).  \n- Increases recombination resistance (R_rec).  \n- Indicates reduced non-radiative recombination and improved charge transport.\n\n---\n\n## 4. Defect Passivation Mechanism\n\n- **Cationic defect passivation:**  \n  Terminal –NH₃⁺ groups form ionic and hydrogen bonds with under-coordinated Pb²⁺ at surfaces or grain boundaries, passivating deep-level defects[2].\n- **Halide-vacancy healing:**  \n  Released I⁻ fills iodine vacancies (V_I), reducing recombination centers associated with halide deficiencies.\n\n---\n\n## 5. Crystallization and Morphology Control\n\n- Pre-deposited ODADI functions as a crystallization regulator.  \n- Promotes organic-salt diffusion and induces dense, pinhole-free perovskite films with larger grains.  \n- In wide-bandgap systems, suppresses intermediate-phase formation and improves crystal-orientation uniformity.\n\n---\n\n## 6. Interfacial Energy-Level and Charge-Transport Optimization\n\n- Surface dipole tuning lowers interfacial barriers.  \n- Enhances open-circuit voltage (Voc) and fill factor (FF).  \n- Improves energy-level alignment with charge-transport layers, increasing carrier-extraction efficiency.\n\nReference:\n[1]10.1016/j.mtphys.2024.101472\n[2]10.1002/solr.202100960\n\n### PDADI\nCompound: PDADI (1,3-diaminopropane dihydroiodide; C₃H₁₂I₂N₂)\n\n1. Functional Overview  \nFunctional Structure of This Compound  \n- Short-chain diammonium salt comprising a C3 linker with two terminal protonated primary amines (–NH₃⁺ … (CH₂)₃ … –NH₃⁺) balanced by two I⁻ counter-anions.  \n- Dual –NH₃⁺ enables **dual-end anchoring** to defects (under-coordinated Pb²⁺, sites adjacent to V_I), while I⁻ locally compensates halide vacancies.  \n- Acts as an organic spacer capable of forming **Dion–Jacobson (DJ)–type** local motifs; short interlayer spacing promotes stronger interlayer coupling vs bulky mono-ammoniums.\n\n2. Detailed Functional Analysis  \nFunction: As passivation  \n\nMechanism of Action:  \n- **Dual-end chemical passivation (“molecular sutures”)**: Each –NH₃⁺ binds independently to defect sites (e.g., Pb²⁺ antisites/under-coordination, edges around V_I), stitching grain boundaries and surfaces; I⁻ fills nearby V_I and assists local lattice reconstruction[1].  \n- **Embedded/mixed-dimensional passivation**: Rather than forming a thick 2D cap, PDADI preferentially embeds at surfaces/GBs to create localized DJ-like regions that passivate both near-surface bulk and interfaces simultaneously[2].  \n- **Defect chemistry refinement**: Consumes residual PbX₂ and reduces deep/shallow trap densities, suppressing non-radiative recombination and halide/ion migration pathways.  \n- **Energy-level & dipole modulation**: The diammonium induces a surface dipole; at perovskite/ETL (e.g., C₆₀) it can yield **type-II alignment**, facilitating electron extraction and providing **field-effect passivation** (repelling minority carriers at the interface).  \n- **Crystallization control & strain relief**: Post/soft treatment moderates intermediate formation, enlarges grains, smooths morphology, and relaxes GB strain—further reducing recombination.\n\nImpact on Device Performance:  \n- **Voc**: primary gain (defect/passivation + interfacial recombination suppression).  \n- **FF**: improved via better charge extraction (type-II alignment, reduced series/transport loss) and lower trap-assisted recombination.  \n- **Jsc**: neutral to slight increase (thinner/more conductive interfacial layer avoids optical penalties).  \n- **Stability**: notable improvement (suppressed ion migration; chemically robust GBs; reduced moisture/thermal degradation at interfaces).\n\nKey Characterization Evidence:  \nXRD:  \n- Main 3D perovskite reflections retained; **FWHM narrowing** of (100)/(110) consistent with improved crystallinity/strain relaxation.  \n- **PbI₂ (≈12.6°)**: intensity typically **reduced** due to consumption/passivation of residual PbI₂.  \n- **Low-angle features (≈4–6° 2θ, Cu Kα)**: weak/broad **DJ-like signatures** may appear at higher loadings or surface-rich regions; often subtle/absent at low passivation doses (consistent with embedded, mixed-dimensional motifs rather than a thick 2D overlayer).  \n- No emergence of unwanted secondary phases when dosing is optimized.\n\nReference:\n[1]10.1002/adfm.202312426\n[2]10.1002/adma.202411027",
      "material_names": [
        "ODADI",
        "PDADI"
      ],
      "md_files": [
        "ODADI.md",
        "PDADI.md"
      ]
    },
    "primary_materials": [
      "ODADI",
      "PDADI"
    ]
  },
  {
    "record_id": 57,
    "meta_info": {
      "Expert": "",
      "Sample_ID_1": "50093,control device",
      "Sample_ID_2": "49749,target device",
      "Analysis_Type": "Concentration Passivator 2-Formula Passivator 2",
      "Sample_ID_1_date": "2025-07-27",
      "Sample_ID_2_date": "2025-07-25",
      "Sample_ID_1_Group_ID": 21,
      "Sample_ID_2_Group_ID": 20
    },
    "control_device_fabrication": "PSCs based on additives achieved a PCE of 23.9745%, with a VOC of 1.18326 V, FF of 79.5261%, and JSC of 25.4776 mA/cm². The perovskite ink, prepared from Cs0.05MA0.1FA0.85I3 at 1.65 mol/L, formed the base layer for subsequent fabrication steps. Integrating 4,4,4-NA (0.5 mg/mL) as a SAM tailored the interfacial environment, contributing to a more uniform and well-ordered perovskite interface. The addition of MACl (15.0 mg/mL) and p-F-PEACl (2.0 mg/mL) were then completed. The perovskite precursor solution was dripped onto substrate, and a two-step spin-coating procedure was applied. The first step was carried out at 1000 rpm, followed by 5500 rpm for 30 s. After 15 s, 150 µL CB as antisolvent was casted vertically. And then annealed at 110 °C for 15 min. To enhance device performance, PDADI (0.5 mg/mL) and PiPDI (0.15 mg/mL) were deposited as a passivation layer on the sample surface using spin-coating. The passivation solution was deposited on the perovskite layer by spin coating at 5000 rpm for 30 s without further annealing. During the spin-coating of the passivation layer, 70 µL of passivator was added at 6 s. Passivator solution was spin-coated and annealed at 100 ℃ for 5 min. In details, SAM solution was spin-coated on the substrate at 3000 rpm for 30 s, and annealed at 100 °C for 10 min.",
    "target_device_fabrication": "The PSCs demonstrated improved PCE of 25.7614% (with FF of 84.8668%, VOC of 1.1862 V, and JSC of 25.5903 mA/cm²). The perovskite precursor solution (Cs0.05MA0.1FA0.85I3) was prepared with a concentration of 1.65 mol/L in a mixed anhydrous solvent of DMF/DMSO (5/1, v/v). The incorporation of 4,4,4-NA (0.5 mg/mL) as a SAM was carried out to improve layer formation and refine the film’s interfacial structure. For the additives treated cells, the MACl (15.0 mg/mL) and p-F-PEACl (2.0 mg/mL) were added into the perovskite precursor solution. The perovskite precursor was spin-coated onto substrates with two stages program at 1000 rpm for 5 s, and 5500 rpm for 30 s, respectively. In the second step, 150 µL CB was dropped onto the substrate during the last 15 s of the spinning. A precise annealing regimen (110 °C, 15 min) refined the perovskite microstructure. The incorporation of PDADI (0.5 mg/mL) was used as a passivator to enhance stability. The passivation solution was spin-coated at 5000 rpm for 30 s onto the perovskite film. At a timing of 6 s, 70 µL of passivator was introduced into the spinning passivation layer. To finalize the passivation layer, annealing was conducted at 100 °C for 5 min. In details, SAM solution was spin-coated on the substrate at 3000 rpm for 30 s, and annealed at 100 °C for 10 min.",
    "category_folder": "Formula Passivator 2",
    "match_file": "PiPDI_ Removing.json",
    "expert_data": {
      "summary_text": "### PiPDI\n# Compound: Piperazinium Diiodide  \n*(PiPDI; Molecular formula: C₄H₁₂I₂N₂)*\n\n---\n\n## 1. Chemical Structure\n\n- **English name:** Piperazinium diiodide  \n- **Molecular formula:** C₄H₁₂I₂N₂  \n- **Ionic form:**  \n  [C₄H₁₂N₂]²⁺ · 2 I⁻  \n- **Core scaffold:**  \n  Six-membered saturated piperazine ring (–CH₂–CH₂–NH–CH₂–CH₂–NH–), adopting a rigid chair conformation.\n\n---\n\n## 2. Functional Groups and Structural Features\n\n### 2.1 Protonated Secondary Amine (–NH₂⁺–)\n- **Dual-site anchoring:**  \n  Two –NH₂⁺ groups on the piperazine ring simultaneously form ionic bonds and N–H···I hydrogen bonds with adjacent Pb²⁺ sites or halide vacancies, enabling dual-site defect passivation and lowering trap density.\n- **Rigid cyclic structure:**  \n  The chair conformation of the six-membered ring provides a steric barrier, creating a dense passivation layer at grain boundaries that blocks moisture and oxygen.\n- **Dipole modulation:**  \n  The intramolecular arrangement of the two ammonium groups generates a local dipole that fine-tunes the surface work function, boosting Voc and FF.\n\n### 2.2 Iodide Ions (I⁻)\n- **Halide compensation:**  \n  Directly fill iodide vacancies, eliminating deep-level defects.\n- **Ion pinning:**  \n  Form N–H···I hydrogen-bond networks with –NH₂⁺ groups, suppressing Pb²⁺ and I⁻ migration and reducing hysteresis.\n- **Crystallization aid:**  \n  Trace diffusion of I⁻ during annealing promotes grain growth and reduces grain-boundary density.\n\n---\n\n## 3. Defect Passivation Behavior\n\n- After coating the perovskite crystal surface, PiPDI effectively passivates non-radiative recombination centers, including halide vacancies and under-coordinated Pb²⁺ defects[1].\n- The combined ionic bonding and hydrogen-bond interactions reduce defect-state density[2].\n\n---\n\n## 4. Grain-Boundary Stabilization\n\n- Diammonium groups interact strongly with the inorganic framework at grain boundaries.\n- These interactions mitigate ion migration and suppress charge recombination at grain-boundary regions.\n- The rigid piperazine ring contributes to the formation of a dense, Dion–Jacobson-type interfacial skin.\n\n---\n\n## 5. Interfacial and Device-Level Effects\n\n- **Enhanced interfacial contact:**  \n  PiPDI forms a stable and uniform interface between the perovskite absorber and the electron transport layer (C₆₀), improving charge-extraction efficiency.\n- **Improved film stability:**  \n  The PiPDI overlayer protects perovskite films from environmental factors such as moisture and oxygen, slowing degradation.\n\n---\n\n## 6. Overall Functional Summary\n\nPiPDI combines a rigid monocyclic piperazine dication with two iodide anions, enabling:  \n- Chelation of under-coordinated Pb²⁺/Sn²⁺ and iodide vacancies by two closely spaced protonated secondary amines.  \n- Formation of a dense, grain-boundary-stabilizing Dion–Jacobson-type skin.  \n- Back-filling of halide defects and pinning of mobile ions through iodide-assisted hydrogen-bond networks.\n\nReference:\n[1]10.1038/s41467-024-45228-9\n[2]10.1002/smll.202208260",
      "material_names": [
        "PiPDI"
      ],
      "md_files": [
        "PiPDI.md"
      ]
    },
    "primary_materials": [
      "PiPDI"
    ]
  },
  {
    "record_id": 58,
    "meta_info": {
      "Expert": "",
      "Sample_ID_1": "50082,control device",
      "Sample_ID_2": "50093,target device",
      "Analysis_Type": "Formula Passivator 2",
      "Sample_ID_1_date": "2025-07-27",
      "Sample_ID_2_date": "2025-07-27",
      "Sample_ID_1_Group_ID": 23,
      "Sample_ID_2_Group_ID": 21
    },
    "control_device_fabrication": "Within a framework of controlled experimental inputs, a perovskite cell configuration was engineered, ultimately manifesting a PCE of 21.8893%, FF of 77.029%, Voc of 1.13828 V, and Jsc of 24.9648 mA/cm². The process involved first dissolving Cs0.05MA0.1FA0.85I3 at 1.65 mol/L to create the primary perovskite solution. A SAM solution, consisting of 4,4,4-NA (0.5 mg/mL), was added to facilitate a stable perovskite interface. The addition of MACl (15.0 mg/mL) and p-F-PEACl (2.0 mg/mL) were then completed. The perovskite solutions were spin-coated onto the substrate at 1000 rpm for 5 s and then, 5500 rpm for 30 s. At the last 15 s of the second step, 150 µL CB was dropped as antisolvent. Heat-treatment was implemented with the substrates for 15 min at 110 °C. PDADI (0.5 mg/mL) and PiPI (0.15 mg/mL) were introduced as passivation layer. Using spin speeds of 5000 rpm and spin times of 30 s, the passivation layer was applied. 70 µL of passivator was gently dispensed at 6 s during the spin-coating of the passivation layer. The final step involved annealing the passivation layer at 100 °C for 5 min. In details, SAM solution was spin-coated on the substrate at 3000 rpm for 30 s, and annealed at 100 °C for 10 min.",
    "target_device_fabrication": "The champion device offers a high PCE of 23.9745% for the reverse scan (JSC of 25.4776 mA/cm², VOC of 1.18326 V, and FF of 79.5261%). For perovskite film, the solution concentration of Cs0.05MA0.1FA0.85I3 was 1.65 mol/L. Controlled addition of 4,4,4-NA (0.5 mg/mL) as a SAM was performed to stabilize the perovskite layer and engineer a more robust interface. The perovskite precursor solution is prepared by mixing 15.0 mg/mL of MACl, and 2.0 mg/mL of p-F-PEACl additive in the solvent. To establish a stable perovskite film, the substrate was spun at 1000 rpm for 5 s, then at 5500 rpm for 30 s, ensuring even layer formation. At the 15 s of spinning, 150 µL of CB was dripped onto the substrate centre. Subsequent thermal treatment was carried out at 110 °C for 15 min to finalize the perovskite crystal structure. To optimize device performance, PDADI (0.5 mg/mL) and PiPDI (0.15 mg/mL) were uniformly spin-coated onto the perovskite surface to form an effective passivation layer. The spin-coating process for the passivation layer involved 5000 rpm and 30 s. To enhance the passivation layer, 70 µL of passivator was dropped at 6 s during spin-coating. Then, it was annealed at 100 ℃ for 5 min. In details, SAM solution was spin-coated on the substrate at 3000 rpm for 30 s, and annealed at 100 °C for 10 min.",
    "category_folder": "Formula Passivator 2",
    "match_file": "PiPI -_ PiPDI.json",
    "expert_data": {
      "summary_text": "### PiPI\n# Compound: Piperazine Iodide  \n*(Molecular formula: C₄H₁₁IN₂)*\n\n---\n\n## 1. Chemical Structure\n\n- **English name:** Piperazine iodide  \n- **Molecular formula:** C₄H₁₁IN₂  \n- **Ionic form:**  \n  [C₄H₁₁N₂]⁺ · I⁻  \n- **Core scaffold:**  \n  Piperazine ring adopting a chair conformation, containing two secondary amine sites with asymmetric protonation (one protonated, one neutral).\n\n---\n\n## 2. Functional Groups and Structural Features\n\n### 2.1 Protonated Secondary Ammonium (–NH₂⁺–)\n- **Electrostatic anchoring:**  \n  The protonated –NH₂⁺– group passivates negatively charged defects, such as iodide vacancies, through electrostatic attraction.\n- **Defect compensation role:**  \n  Acts as the primary ionic interaction site between the molecule and the perovskite surface.\n\n### 2.2 Neutral Secondary Amine (–NH–)\n- **Hydrogen-bond donation:**  \n  Functions as a strong hydrogen-bond donor, forming N–H···X hydrogen bonds with halide ions (I⁻) or atoms within the perovskite lattice.\n- **Cooperative passivation:**  \n  Works synergistically with the protonated ammonium group to enable hydrogen-bond-based defect passivation.\n\n### 2.3 Intramolecular Interaction\n- **Intramolecular charge transfer:**  \n  The lone pair on the neutral amine can stabilize the adjacent protonated ammonium group through intramolecular interaction, modulating local electron density.\n\n### 2.4 Conformational Adaptability\n- **Ring flexibility:**  \n  The piperazine ring in a chair conformation provides adaptable geometry, allowing effective binding to a variety of defect sites on the perovskite surface.\n\n---\n\n## 3. Role of Iodide Ion (I⁻)\n\n- **Halide vacancy compensation:**  \n  Supplies iodide ions to fill iodide vacancies, reducing deep-level trap states.\n- **Hydrogen-bond network node:**  \n  Acts as a hydrogen-bond acceptor, forming a network with the molecule’s –NH– and –NH₂⁺– groups and the surrounding lattice[1].\n- **Interfacial stabilization:**  \n  Participation in the hydrogen-bond network contributes to stabilization of the perovskite interface structure[2].\n\n---\n\n## 4. Multi-Site Defect Passivation Mechanism\n\n- The passivation mechanism follows a **single-site electrostatic anchoring + single-site hydrogen-bond passivation** model.\n- **Electrostatic component:**  \n  The –NH₂⁺– group attracts and stabilizes iodide vacancies.\n- **Hydrogen-bond component:**  \n  The neutral –NH– group forms hydrogen bonds with under-coordinated iodide ions or with the coordination environment of lead ions.\n- **Synergistic effect:**  \n  The combined interactions effectively reduce interfacial trap density.\n\n---\n\n## 5. Ion-Migration Suppression\n\n- Binding of the molecule to the perovskite surface through an extended hydrogen-bond network creates a partial physical barrier to ion migration.\n- The associated iodide ion is incorporated into this network and exhibits low mobility, contributing to suppressed ion migration at the interface.\n\nReference:\n[1]10.1021/jacs.0c09845\n[2]10.1002/adma.202307743\n\n### PiPDI\n# Compound: Piperazinium Diiodide  \n*(PiPDI; Molecular formula: C₄H₁₂I₂N₂)*\n\n---\n\n## 1. Chemical Structure\n\n- **English name:** Piperazinium diiodide  \n- **Molecular formula:** C₄H₁₂I₂N₂  \n- **Ionic form:**  \n  [C₄H₁₂N₂]²⁺ · 2 I⁻  \n- **Core scaffold:**  \n  Six-membered saturated piperazine ring (–CH₂–CH₂–NH–CH₂–CH₂–NH–), adopting a rigid chair conformation.\n\n---\n\n## 2. Functional Groups and Structural Features\n\n### 2.1 Protonated Secondary Amine (–NH₂⁺–)\n- **Dual-site anchoring:**  \n  Two –NH₂⁺ groups on the piperazine ring simultaneously form ionic bonds and N–H···I hydrogen bonds with adjacent Pb²⁺ sites or halide vacancies, enabling dual-site defect passivation and lowering trap density.\n- **Rigid cyclic structure:**  \n  The chair conformation of the six-membered ring provides a steric barrier, creating a dense passivation layer at grain boundaries that blocks moisture and oxygen.\n- **Dipole modulation:**  \n  The intramolecular arrangement of the two ammonium groups generates a local dipole that fine-tunes the surface work function, boosting Voc and FF.\n\n### 2.2 Iodide Ions (I⁻)\n- **Halide compensation:**  \n  Directly fill iodide vacancies, eliminating deep-level defects.\n- **Ion pinning:**  \n  Form N–H···I hydrogen-bond networks with –NH₂⁺ groups, suppressing Pb²⁺ and I⁻ migration and reducing hysteresis.\n- **Crystallization aid:**  \n  Trace diffusion of I⁻ during annealing promotes grain growth and reduces grain-boundary density.\n\n---\n\n## 3. Defect Passivation Behavior\n\n- After coating the perovskite crystal surface, PiPDI effectively passivates non-radiative recombination centers, including halide vacancies and under-coordinated Pb²⁺ defects[1].\n- The combined ionic bonding and hydrogen-bond interactions reduce defect-state density[2].\n\n---\n\n## 4. Grain-Boundary Stabilization\n\n- Diammonium groups interact strongly with the inorganic framework at grain boundaries.\n- These interactions mitigate ion migration and suppress charge recombination at grain-boundary regions.\n- The rigid piperazine ring contributes to the formation of a dense, Dion–Jacobson-type interfacial skin.\n\n---\n\n## 5. Interfacial and Device-Level Effects\n\n- **Enhanced interfacial contact:**  \n  PiPDI forms a stable and uniform interface between the perovskite absorber and the electron transport layer (C₆₀), improving charge-extraction efficiency.\n- **Improved film stability:**  \n  The PiPDI overlayer protects perovskite films from environmental factors such as moisture and oxygen, slowing degradation.\n\n---\n\n## 6. Overall Functional Summary\n\nPiPDI combines a rigid monocyclic piperazine dication with two iodide anions, enabling:  \n- Chelation of under-coordinated Pb²⁺/Sn²⁺ and iodide vacancies by two closely spaced protonated secondary amines.  \n- Formation of a dense, grain-boundary-stabilizing Dion–Jacobson-type skin.  \n- Back-filling of halide defects and pinning of mobile ions through iodide-assisted hydrogen-bond networks.\n\nReference:\n[1]10.1038/s41467-024-45228-9\n[2]10.1002/smll.202208260",
      "material_names": [
        "PiPI",
        "PiPDI"
      ],
      "md_files": [
        "PiPI.md",
        "PiPDI.md"
      ]
    },
    "primary_materials": [
      "PiPI",
      "PiPDI"
    ]
  },
  {
    "record_id": 59,
    "meta_info": {
      "Expert": "",
      "Sample_ID_1": "50082,control device",
      "Sample_ID_2": "49749,target device",
      "Analysis_Type": "Concentration Passivator 2-Formula Passivator 2",
      "Sample_ID_1_date": "2025-07-27",
      "Sample_ID_2_date": "2025-07-25",
      "Sample_ID_1_Group_ID": 23,
      "Sample_ID_2_Group_ID": 20
    },
    "control_device_fabrication": "A significantly higher JSC of 24.9648 mA/cm² is obtained while preserving VOC of 1.13828 V and FF of 77.029%, resulting in the highest PCE of 21.8893% at reverse scan. For the Cs0.05MA0.1FA0.85I3, 1.65 mol/L perovskite precursor solution was prepared. A SAM solution consisting of 4,4,4-NA (0.5 mg/mL) in ethanol was prepared. The addition of MACl (15.0 mg/mL) and p-F-PEACl (2.0 mg/mL) were then completed. The perovskite film was deposited by spin-coating at 1000 rpm for 5 s and 5500 rpm for 30 s. During the spin-coating, 150 µL CB solution was dripped at 15 s before ending. Heat-treatment was implemented with the substrates for 15 min at 110 °C. To enhance device performance, PDADI (0.5 mg/mL) and PiPI (0.15 mg/mL) were deposited as a passivation layer on the sample surface using spin-coating. The passivation mixed solution was spin-coated on the perovskite films at 5000 rpm for 30 s. At 6 s, a drop of 70 µL passivator was introduced during spin-coating. Passivator solution was spin-coated and annealed at 100 ℃ for 5 min. In details, SAM solution was spin-coated on the substrate at 3000 rpm for 30 s, and annealed at 100 °C for 10 min.",
    "target_device_fabrication": "A higher PCE of 25.7614% is achieved with JSC of 25.5903 mA/cm², VOC of 1.1862 V, and FF of 84.8668%. With Cs0.05MA0.1FA0.85I3 at 1.65 mol/L forming the primary solution, the perovskite precursor was synthesized accordingly. The hole transport layer (HTL) was fabricated using the SAM solution of 4,4,4-NA. The 4,4,4-NA concentration is 0.5 mg/mL. During solar cell device fabrication, MACl (15.0 mg/mL), and p-F-PEACl (2.0 mg/mL) were added to the precursor solution. Implementing a stepwise spin scheme, the layer was first spun at 1000 rpm (5 s) and then at 5500 rpm (30 s), improving surface coverage. A total of 150 µL of CB was slowly dripped onto the center of film at 15 s before the end of spin-coating. The perovskite layer was thermally conditioned at 110 °C for 15 min, consolidating its morphology. For better device performance, a passivation layer of PDADI (0.5 mg/mL) was deposited through spin-coating. The passivation layer was applied via spin-coating at 5000 rpm for 30 s. The addition of 70 µL passivator occurred at 6 s during spin-coating. Then, it was annealed at 100 ℃ for 5 min. In details, SAM solution was spin-coated on the substrate at 3000 rpm for 30 s, and annealed at 100 °C for 10 min.",
    "category_folder": "Formula Passivator 2",
    "match_file": "PiPI_ Removing.json",
    "expert_data": {
      "summary_text": "### PiPI\n# Compound: Piperazine Iodide  \n*(Molecular formula: C₄H₁₁IN₂)*\n\n---\n\n## 1. Chemical Structure\n\n- **English name:** Piperazine iodide  \n- **Molecular formula:** C₄H₁₁IN₂  \n- **Ionic form:**  \n  [C₄H₁₁N₂]⁺ · I⁻  \n- **Core scaffold:**  \n  Piperazine ring adopting a chair conformation, containing two secondary amine sites with asymmetric protonation (one protonated, one neutral).\n\n---\n\n## 2. Functional Groups and Structural Features\n\n### 2.1 Protonated Secondary Ammonium (–NH₂⁺–)\n- **Electrostatic anchoring:**  \n  The protonated –NH₂⁺– group passivates negatively charged defects, such as iodide vacancies, through electrostatic attraction.\n- **Defect compensation role:**  \n  Acts as the primary ionic interaction site between the molecule and the perovskite surface.\n\n### 2.2 Neutral Secondary Amine (–NH–)\n- **Hydrogen-bond donation:**  \n  Functions as a strong hydrogen-bond donor, forming N–H···X hydrogen bonds with halide ions (I⁻) or atoms within the perovskite lattice.\n- **Cooperative passivation:**  \n  Works synergistically with the protonated ammonium group to enable hydrogen-bond-based defect passivation.\n\n### 2.3 Intramolecular Interaction\n- **Intramolecular charge transfer:**  \n  The lone pair on the neutral amine can stabilize the adjacent protonated ammonium group through intramolecular interaction, modulating local electron density.\n\n### 2.4 Conformational Adaptability\n- **Ring flexibility:**  \n  The piperazine ring in a chair conformation provides adaptable geometry, allowing effective binding to a variety of defect sites on the perovskite surface.\n\n---\n\n## 3. Role of Iodide Ion (I⁻)\n\n- **Halide vacancy compensation:**  \n  Supplies iodide ions to fill iodide vacancies, reducing deep-level trap states.\n- **Hydrogen-bond network node:**  \n  Acts as a hydrogen-bond acceptor, forming a network with the molecule’s –NH– and –NH₂⁺– groups and the surrounding lattice[1].\n- **Interfacial stabilization:**  \n  Participation in the hydrogen-bond network contributes to stabilization of the perovskite interface structure[2].\n\n---\n\n## 4. Multi-Site Defect Passivation Mechanism\n\n- The passivation mechanism follows a **single-site electrostatic anchoring + single-site hydrogen-bond passivation** model.\n- **Electrostatic component:**  \n  The –NH₂⁺– group attracts and stabilizes iodide vacancies.\n- **Hydrogen-bond component:**  \n  The neutral –NH– group forms hydrogen bonds with under-coordinated iodide ions or with the coordination environment of lead ions.\n- **Synergistic effect:**  \n  The combined interactions effectively reduce interfacial trap density.\n\n---\n\n## 5. Ion-Migration Suppression\n\n- Binding of the molecule to the perovskite surface through an extended hydrogen-bond network creates a partial physical barrier to ion migration.\n- The associated iodide ion is incorporated into this network and exhibits low mobility, contributing to suppressed ion migration at the interface.\n\nReference:\n[1]10.1021/jacs.0c09845\n[2]10.1002/adma.202307743",
      "material_names": [
        "PiPI"
      ],
      "md_files": [
        "PiPI.md"
      ]
    },
    "primary_materials": [
      "PiPI"
    ]
  },
  {
    "record_id": 60,
    "meta_info": {
      "Expert": "",
      "Sample_ID_1": "50077,control device",
      "Sample_ID_2": "50164,target device",
      "Analysis_Type": "Concentration Passivator 2-Formula Passivator 2",
      "Sample_ID_1_date": "2025-07-27",
      "Sample_ID_2_date": "2025-07-28",
      "Sample_ID_1_Group_ID": 22,
      "Sample_ID_2_Group_ID": 19
    },
    "control_device_fabrication": "By refining specific fabrication parameters, a perovskite solar cell was assembled, culminating in performance metrics including a PCE of 23.2049%, FF of 76.0187%, Voc of 1.15442 V, and Jsc of 26.4422 mA/cm². The 1.65 mol/L perovskite solution (Cs0.05MA0.08FA0.87I3) was prepared, shaken overnight to fully dissolve, and then used to prepare perovskite films. SAM material 4,4,4-NA (0.5 mg/mL) was added to influence crystal growth at the interface and optimize surface passivation. The addition of MACl (15.0 mg/mL) and p-F-PEACl (2.0 mg/mL) as additives were carefully prepared. The perovskite precursor solution was then spin-coated at 1000 rpm for 5 s followed by an additional spin at 5500 rpm for 30 s. At the 15 s of the second step, 150 µL antisolvent was slowly dripped onto the center of the film at 15 s before the end of the spinning program. The substrates were sequentially heated at 110 °C for 15 min for perovskite crystal formation. A passivation layer, PDADI (0.5 mg/mL) and PiPI (0.15 mg/mL), was incorporated into the system. The passivation solution was spin-coated at 5000 rpm for 30 s on top of the perovskite film to form a passivation layer. At 6 s, a drop of 70 µL passivator was introduced during spin-coating. Thermal treatment involved annealing at 100 °C for 5 min to facilitate crystallization. In details, SAM solution was spin-coated on the substrate at 3000 rpm for 30 s, and annealed at 100 °C for 10 min.",
    "target_device_fabrication": "A PCE of 24.7998% with a VOC of 1.16268 V, a JSC of 26.2717 mA/cm², and an FF of 81.189% was obtained. The formulation began with Cs0.05MA0.08FA0.87I3 at 1.65 mol/L, establishing the core perovskite solution. Adding 4,4,4-NA (0.5 mg/mL) as a SAM improved the charge extraction at the interface. To fabricate high-quality perovskite films, MACl (15.0 mg/mL) and p-F-PEACl (2.0 mg/mL) were added to the perovskite precursor solution. The perovskite solutions were spin-coated at 1000 rpm for 5 s and then at 5500 rpm for 30 s. During the second spin-coating step, 150 µL of antisolvent was introduced at last 15 s. Next, the substrates were quickly transferred for annealing at 110 ℃ for 15 min. To improve device performance, PDADI (0.5 mg/mL) was applied as a passivation layer via spin-coating onto the sample surface. Spin-coating of passivator at 5000 rpm for 30 s formed the passivation layer. At a timing of 6 s, 70 µL of passivator was introduced into the spinning passivation layer. Thermal treatment involved annealing at 100 ℃ for 5 min to facilitate crystallization. In details, SAM solution was spin-coated on the substrate at 3000 rpm for 30 s, and annealed at 100 °C for 10 min.",
    "category_folder": "Formula Passivator 2",
    "match_file": "PiPI_ Removing.json",
    "expert_data": {
      "summary_text": "### PiPI\n# Compound: Piperazine Iodide  \n*(Molecular formula: C₄H₁₁IN₂)*\n\n---\n\n## 1. Chemical Structure\n\n- **English name:** Piperazine iodide  \n- **Molecular formula:** C₄H₁₁IN₂  \n- **Ionic form:**  \n  [C₄H₁₁N₂]⁺ · I⁻  \n- **Core scaffold:**  \n  Piperazine ring adopting a chair conformation, containing two secondary amine sites with asymmetric protonation (one protonated, one neutral).\n\n---\n\n## 2. Functional Groups and Structural Features\n\n### 2.1 Protonated Secondary Ammonium (–NH₂⁺–)\n- **Electrostatic anchoring:**  \n  The protonated –NH₂⁺– group passivates negatively charged defects, such as iodide vacancies, through electrostatic attraction.\n- **Defect compensation role:**  \n  Acts as the primary ionic interaction site between the molecule and the perovskite surface.\n\n### 2.2 Neutral Secondary Amine (–NH–)\n- **Hydrogen-bond donation:**  \n  Functions as a strong hydrogen-bond donor, forming N–H···X hydrogen bonds with halide ions (I⁻) or atoms within the perovskite lattice.\n- **Cooperative passivation:**  \n  Works synergistically with the protonated ammonium group to enable hydrogen-bond-based defect passivation.\n\n### 2.3 Intramolecular Interaction\n- **Intramolecular charge transfer:**  \n  The lone pair on the neutral amine can stabilize the adjacent protonated ammonium group through intramolecular interaction, modulating local electron density.\n\n### 2.4 Conformational Adaptability\n- **Ring flexibility:**  \n  The piperazine ring in a chair conformation provides adaptable geometry, allowing effective binding to a variety of defect sites on the perovskite surface.\n\n---\n\n## 3. Role of Iodide Ion (I⁻)\n\n- **Halide vacancy compensation:**  \n  Supplies iodide ions to fill iodide vacancies, reducing deep-level trap states.\n- **Hydrogen-bond network node:**  \n  Acts as a hydrogen-bond acceptor, forming a network with the molecule’s –NH– and –NH₂⁺– groups and the surrounding lattice[1].\n- **Interfacial stabilization:**  \n  Participation in the hydrogen-bond network contributes to stabilization of the perovskite interface structure[2].\n\n---\n\n## 4. Multi-Site Defect Passivation Mechanism\n\n- The passivation mechanism follows a **single-site electrostatic anchoring + single-site hydrogen-bond passivation** model.\n- **Electrostatic component:**  \n  The –NH₂⁺– group attracts and stabilizes iodide vacancies.\n- **Hydrogen-bond component:**  \n  The neutral –NH– group forms hydrogen bonds with under-coordinated iodide ions or with the coordination environment of lead ions.\n- **Synergistic effect:**  \n  The combined interactions effectively reduce interfacial trap density.\n\n---\n\n## 5. Ion-Migration Suppression\n\n- Binding of the molecule to the perovskite surface through an extended hydrogen-bond network creates a partial physical barrier to ion migration.\n- The associated iodide ion is incorporated into this network and exhibits low mobility, contributing to suppressed ion migration at the interface.\n\nReference:\n[1]10.1021/jacs.0c09845\n[2]10.1002/adma.202307743",
      "material_names": [
        "PiPI"
      ],
      "md_files": [
        "PiPI.md"
      ]
    },
    "primary_materials": [
      "PiPI"
    ]
  }
]
