Repository: MI-Materials-Intelligence/Recipe-Language-Model

<h2 align="center">Recipe Language Model </h2>

## 1. Introduction

Materials innovation have been undergoing rapid development with the vast combinatorial exploration of recipes; however, the related research suffers from time-consuming trial-and-error synthesis and labour-intensive fabrication. As a promising alternative, robotics enables high-throughput experimentation and data collection; however, the resulting numerical datasets are often insufficiently analysed and fail to provide effective feedback for semantic recipe optimisation. 

Here, we present a domain-specific recipe language model (RLM) developed for an emerging scientific tool of robotic boxes (perovskite solar cell research as a demonstration). For iterative fine-tuning of the RLM, seven artificial intelligence (AI) layers, including learning, generating, RecipeQA, fine-tuning, reasoning, evaluation, and optimisation, have been designed with a language agent. During the loops of seven AI layers, both numerical and semantic recipes were continuously learned and optimised for the RLM. Guided by this RLM, eleven robotic boxes executed the controllable synthesis, fabrication and characterisation of 50,764 samples. Simultaneously, more than 578 million tokens were generated and augmented to improve the ability to recommend a recipe and mechanistic reasoning, reaching a level comparable to that of an experienced researcher.

### Architecture Overview

# Learning Layer

## Overview

In the learning layer, the formulas and parameters are encoded and then tokenised into recipes as inputs. Through atomic skills of data extraction, cleaning, and matching, these data are organised into standardised datasets, providing the basis for RLM training and iterative recipe refinement.

Key Atomic Skills:
- **Cleaning**: Preprocessing and outlier cleaning
- **Matching**: Matching data pairs based on variables
- **Extraction**: Data extraction from robotic boxes

## Layer Structure with Atomic Skills

```
Learning/
├── data/
│   
└── src/
    ├── cleaning/                       # Data cleaning module
    │   ├── __init__.py
    │   ├── preprocess.py               
    │   ├── remove_abnormal.py         
    │   └── utils.py                   
    ├── extraction/                     # Data extraction module
    │   ├── __init__.py
    │   ├── data_extractor.py          
    │   └── edge_report_extractor.py    
    ├── matching/                       # Data matching module
    │   ├── __init__.py
    │   ├── additive_xrd.py             
    │   ├── generating_single_var.py    
    │   ├── get_single_var_diff_class.py 
    │   ├── image_process.py            
    │   ├── insert_characterization_pairs.py 
    │   ├── merge_results.py           
    │   ├── passivator_xrd.py          
    │   ├── perovskite_text_generator.py
    │   ├── pl_sam.py                  
    │   └── single_var_matching_pipeline.py 
    ├── __init__.py
    ├── characterisation_reporting_match.py    # Characterization report matching
    ├── edge_reporting_match.py                # Edge report matching
    └── variable_reporting_match.py            # Variable report matching
```

## Input Demo

```json
{
  "No": 50009,
  "date": "20250727",
  "rank": 168,
  "Formula PVK": "Cs0.05MA0.1FA0.85PbI3.0",
  "Concentration PVK": 1.65,
  "Formula Additive 1": "MACl",
  "Concentration Additive 1": 15.0,
  "Formula Additive 2": "m-F-PEACl",
  "Concentration Additive 2": 2.0,
  "Formula Additive 3": null,
  "Concentration Additive 3": null,
  "Formula SAM 1": "4,4,4-NA",
  "Concentration SAM 1": 0.5,
  "Formula SAM 2": null,
  "Concentration SAM 2": null,
  "Formula SAM 3": null,
  "Concentration SAM 3": null,
  "Spin Coating Speed SAM": 3000,
  "Spin Coating Time SAM": 30,
  "Annealed Temperature SAM": 100,
  "Annealed Time SAM": 10,
  "Spin Coating Speed PVK 1": 1000,
  "Spin Coating Time PVK 1": 5,
  "Spin Coating Speed PVK 2": 5500,
  "Spin Coating Time PVK 2": 30,
  "Antisolvent Dropping Timing": 15,
  "Antisolvent Volume": 150,
  "Annealed Temperature PVK": 110,
  "Annealed Time PVK": 15,
  "Formula Passivator 1": "PDADI",
  "Concentration Passivator 1": 0.5,
  "Formula Passivator 2": null,
  "Concentration Passivator 2": null,
  "Formula Passivator 3": null,
  "Concentration Passivator 3": null,
  "Formula Passivator 4": null,
  "Concentration Passivator 4": null,
  "Spin Coating Speed Passivator": 5000,
  "Spin Coating Time Passivator": 30,
  "Passivator Dropping Timing": 6,
  "Passivator Volume": 70,
  "Annealed Temperature Passivator": 100,
  "Annealed Time Passivator": 5,
  "PCE": 26.2531,
  "FF": 82.9223,
  "Voc": 1.19423,
  "Jsc": 26.5107,
  "Product": 1898,
  "Channel": "CH1",
  "From": "20250626.csv",
  "upload_time": null
}

{
  "No": 50425,
  "date": "20250731",
  "rank": 172,
  "Formula PVK": "Cs0.05MA0.1FA0.85PbI3.0",
  "Concentration PVK": 1.65,
  "Formula Additive 1": "MACl",
  "Concentration Additive 1": 15.0,

File: seven_ai_layers_robotics/learning/data/PL_sam/PL_sam_pairs.json
[
  {
    "question": "SAM is added to perovskite precursor to prepare thin films, and in-situ PL spectra are collected during annealing. How do the nucleation time and PL decay slope change, thereby affecting PCE, Voc, Jsc, and FF?",
    "control": "Systematic parameter adjustments underlie the fabrication of a perovskite cell that was constituted, capturing how controlled conditions influence a PCE of 0.76%, FF of 26.55%, Voc of 0.16 V, and Jsc of 17.66 mA/cm². The core perovskite solution, composed of Cs0.05MA0.16FA0.79Pb1I2.9Br0.1 at 1.75 mol/L, served as the foundational matrix for the solar cell. The prepared precursor solution was spin-coated at 1000 rpm for 10 s and 5000 rpm for 40 s onto the substrate. In the last 10 s of the second step, the anti-solvent (120 µL of chlorobenzene) was dropped in the center at a constant rate The substrates were sequentially heated at 100 °C for 30 min for perovskite crystal formation. Spectral analysis indicates that, upon the onset of annealing, the film reaches the explosive nucleation point at 8.6 seconds, at which the photoluminescence (PL) intensity attains its maximum. Following this peak, the PL intensity decreases to 30% of its maximum value, with an average decay slope of 5.604583333.",
    "target": "This study emerges from parameter-centric experimentation, producing a perovskite solar cell that was prepared, with a PCE of 9.51%, FF of 51.53%, Voc of 0.89 V, and Jsc of 20.66 mA/cm². Then, perovskite precursor solution (1.73 mol/L) was prepared at the stoichiometric ratio of Cs0.05MA0.16FA0.79Pb1I2.9Br0.1. For the SAM solution, 4PACz (0.33 mg/mL) was added to the previous solution. The perovskite solution was spin coated on the substrates at 1000 rpm for 10 s and at 5000 rpm for 30 s, respectively. During the second spin coating step, 160 µL of CB was deposited onto the perovskite film 6 s before the program ended. The sample underwent a controlled anneal at 110 °C for 25 min, optimizing the film’s morphological and crystalline properties. Image analysis shows that the spin-coating coverage reaches 99.5%, and the average grayscale value of the film is 9.2777 Spectral analysis indicates that, upon the onset of annealing, the film reaches the explosive nucleation point at 6.8 seconds, at which the photoluminescence (PL) intensity attains its maximum. Following this peak, the PL intensity decreases to 30% of its maximum value, with an average decay slope of 2.263482232.",
    "pair_source": "formula",
    "sample_id_1": "524",
    "sample_id_2": "10696",
    "sample_id_1_date": "20240912",
    "sample_id_2_date": "20241125",
    "SAM": [
      "4PACz"
    ]
  }
]
