Repository: MI-Materials-Intelligence/Recipe-Language-Model

<h2 align="center">Recipe Language Model </h2>

## 1. Introduction

Materials innovation have been undergoing rapid development with the vast combinatorial exploration of recipes; however, the related research suffers from time-consuming trial-and-error synthesis and labour-intensive fabrication. As a promising alternative, robotics enables high-throughput experimentation and data collection; however, the resulting numerical datasets are often insufficiently analysed and fail to provide effective feedback for semantic recipe optimisation. 

Here, we present a domain-specific recipe language model (RLM) developed for an emerging scientific tool of robotic boxes (perovskite solar cell research as a demonstration). For iterative fine-tuning of the RLM, seven artificial intelligence (AI) layers, including learning, generating, RecipeQA, fine-tuning, reasoning, evaluation, and optimisation, have been designed with a language agent. During the loops of seven AI layers, both numerical and semantic recipes were continuously learned and optimised for the RLM. Guided by this RLM, eleven robotic boxes executed the controllable synthesis, fabrication and characterisation of 50,764 samples. Simultaneously, more than 578 million tokens were generated and augmented to improve the ability to recommend a recipe and mechanistic reasoning, reaching a level comparable to that of an experienced researcher.

### Architecture Overview

# Learning Layer

## Overview

In the learning layer, the formulas and parameters are encoded and then tokenised into recipes as inputs. Through atomic skills of data extraction, cleaning, and matching, these data are organised into standardised datasets, providing the basis for RLM training and iterative recipe refinement.

Key Atomic Skills:
- **Cleaning**: Preprocessing and outlier cleaning
- **Matching**: Matching data pairs based on variables
- **Extraction**: Data extraction from robotic boxes

## Layer Structure with Atomic Skills

```
Learning/
├── data/
│   
└── src/
    ├── cleaning/                       # Data cleaning module
    │   ├── __init__.py
    │   ├── preprocess.py               
    │   ├── remove_abnormal.py         
    │   └── utils.py                   
    ├── extraction/                     # Data extraction module
    │   ├── __init__.py
    │   ├── data_extractor.py          
    │   └── edge_report_extractor.py    
    ├── matching/                       # Data matching module
    │   ├── __init__.py
    │   ├── additive_xrd.py             
    │   ├── generating_single_var.py    
    │   ├── get_single_var_diff_class.py 
    │   ├── image_process.py            
    │   ├── insert_characterization_pairs.py 
    │   ├── merge_results.py           
    │   ├── passivator_xrd.py          
    │   ├── perovskite_text_generator.py
    │   ├── pl_sam.py                  
    │   └── single_var_matching_pipeline.py 
    ├── __init__.py
    ├── characterisation_reporting_match.py    # Characterization report matching
    ├── edge_reporting_match.py                # Edge report matching
    └── variable_reporting_match.py            # Variable report matching
```

## Input Demo

```json
{
  "No": 50009,
  "date": "20250727",
  "rank": 168,
  "Formula PVK": "Cs0.05MA0.1FA0.85PbI3.0",
  "Concentration PVK": 1.65,
  "Formula Additive 1": "MACl",
  "Concentration Additive 1": 15.0,
  "Formula Additive 2": "m-F-PEACl",
  "Concentration Additive 2": 2.0,
  "Formula Additive 3": null,
  "Concentration Additive 3": null,
  "Formula SAM 1": "4,4,4-NA",
  "Concentration SAM 1": 0.5,
  "Formula SAM 2": null,
  "Concentration SAM 2": null,
  "Formula SAM 3": null,
  "Concentration SAM 3": null,
  "Spin Coating Speed SAM": 3000,
  "Spin Coating Time SAM": 30,
  "Annealed Temperature SAM": 100,
  "Annealed Time SAM": 10,
  "Spin Coating Speed PVK 1": 1000,
  "Spin Coating Time PVK 1": 5,
  "Spin Coating Speed PVK 2": 5500,
  "Spin Coating Time PVK 2": 30,
  "Antisolvent Dropping Timing": 15,
  "Antisolvent Volume": 150,
  "Annealed Temperature PVK": 110,
  "Annealed Time PVK": 15,
  "Formula Passivator 1": "PDADI",
  "Concentration Passivator 1": 0.5,
  "Formula Passivator 2": null,
  "Concentration Passivator 2": null,
  "Formula Passivator 3": null,
  "Concentration Passivator 3": null,
  "Formula Passivator 4": null,
  "Concentration Passivator 4": null,
  "Spin Coating Speed Passivator": 5000,
  "Spin Coating Time Passivator": 30,
  "Passivator Dropping Timing": 6,
  "Passivator Volume": 70,
  "Annealed Temperature Passivator": 100,
  "Annealed Time Passivator": 5,
  "PCE": 26.2531,
  "FF": 82.9223,
  "Voc": 1.19423,
  "Jsc": 26.5107,
  "Product": 1898,
  "Channel": "CH1",
  "From": "20250626.csv",
  "upload_time": null
}

{
  "No": 50425,
  "date": "20250731",
  "rank": 172,
  "Formula PVK": "Cs0.05MA0.1FA0.85PbI3.0",
  "Concentration PVK": 1.65,
  "Formula Additive 1": "MACl",
  "Concentration Additive 1": 15.0,

File: seven_ai_layers_robotics/learning/data/XRD_additives/additive_xrd_pairs.json (part 1 of 29)
[
  {
    "question": "How will the peak intensity and half width of the 12.6 ° characteristic peak of additives added to perovskite precursors to prepare thin films change in XRD characterization?",
    "control": "Systematic parameter adjustments underlie the fabrication of a perovskite cell that was constituted, capturing how controlled conditions influence a PCE of 14.87%, FF of 71.24%, Voc of 1.0407 V, and Jsc of 20.06 mA/cm². The core perovskite solution, composed of Cs0.05MA0.16FA0.79Pb1I2.9Br0.1 at 1.73 mol/L, served as the foundational matrix for the solar cell. The prepared precursor solution was spin-coated at 1000 rpm for 10 s and 5000 rpm for 30 s onto the substrate. In the last 10 s of the second step, the anti-solvent (120 µL of chlorobenzene) was dropped in the center at a constant rate The substrates were sequentially heated at 110 °C for 30 min for perovskite crystal formation. XRD analysis showed a diffraction peak was identified at around 12.65°, with an intensity of 3270.437225 cts and a full width at half maximum (FWHM) of 0.148830141, which corresponds to the characteristic peak of PbI2. The relatively low intensity of this peak suggests a limited presence of residual PbI2.",
    "target": "The PCE of devices reached 17.43%, featuring VOC of 1.02823 V, FF of 73.65%, and JSC of 23.01 mA/cm². By dissolving Cs0.05MA0.16FA0.79Pb1I2.9Br0.1 at 1.73 mol/L as the primary ingredient, the perovskite precursor was effectively prepared. 0.33 mg/mL of Me-2PACz was added. For the modified solution, 1.8 mg/mL BSP was added to the precursor solution. A well-optimized dual-stage spin routine (1000 rpm for 10 s and 5000 rpm for 30 s) was chosen to facilitate smooth and homogeneous layer formation. A strategic antisolvent application (160 µL at last 6 s) resulted in well-defined crystal domains. After the spin coating was completed, it was annealed on a hot stage at 110 °C for 25 min. XRD analysis showed a diffraction peak was identified at around 12.65°, with an intensity of 804.0234189 cts and a full width at half maximum (FWHM) of 0.235285873, which corresponds to the characteristic peak of PbI2. The relatively low intensity of this peak suggests a limited presence of residual PbI2.",
    "pair_source": "formula",
    "sample_id_1": "7154",
    "sample_id_2": "17156",
    "sample_id_1_date": "20241024",
    "sample_id_2_date": "20241209",
    "Additive": [
      "BSP"
    ]
  },
  {
    "question": "How will the peak intensity and half width of the 12.6 ° characteristic peak of additives added to perovskite precursors to prepare thin films change in XRD characterization?",
    "control": "A significantly higher JSC of 20.06 mA/cm² is obtained while preserving VOC of 1.0407 V and FF of 71.24%, resulting in the highest PCE of 14.87% at reverse scan. Perovskite precursor solution (1.73 mol/L) was prepared based on the stoichiometric ratio of Cs0.05MA0.16FA0.79Pb1I2.9Br0.1. The perovskite solutions were spin-coated at 1000 rpm for 10 s  and 5000 rpm for 30 s, respectively. After 10 s into spin-coating procedure, 120 µL diethyl ether was dripped onto the spinning substrate. The film was then annealed at 110 °C for 30 min. XRD analysis showed a diffraction peak was identified at around 12.65°, with an intensity of 3270.437225 cts and a full width at half maximum (FWHM) of 0.148830141, which corresponds to the characteristic peak of PbI2. The relatively low intensity of this peak suggests a limited presence of residual PbI2.",
    "target": "The PCE of devices reached 17.23%, featuring VOC of 1.02378 V, FF of 73.0%, and JSC of 23.06 mA/cm². For the perovskite film, 1.73 mol/L precursor solution was prepared according to the chemical formula of Cs0.05MA0.16FA0.79Pb1I2.9Br0.1. SAM material Me-2PACz (0.33 mg/mL) was added to the perovskite solution to fine-tune the interface and stabilize the perovskite layer. An equal amount of BSP (2.4 mg/mL) was dissolved in DMF and DMSO with an 4:1 volume ratio. The prepared precursor solution was spin-coated at 1000 rpm for 10 s and 5000 rpm for 30 s onto the substrate. During spin-coating process, 160 µL of CB was dropped on the perovskite at 6 s, prior to the end of the second procedure. After the spin coating was completed, it was annealed on a hot stage at 110 °C for 25 min. XRD analysis showed a diffraction peak was identified at around 12.65°, with an intensity of 826.8556 cts and a full width at half maximum (FWHM) of 0.220446032, which corresponds to the characteristic peak of PbI2. The relatively low intensity of this peak suggests a limited presence of residual PbI2.",
    "pair_source": "formula",
    "sample_id_1": "7154",
    "sample_id_2": "17164",
    "sample_id_1_date": "20241024",
    "sample_id_2_date": "20241209",
    "Additive": [
      "BSP"
    ]
  },
  {
    "question": "How will the peak intensity and half width of the 12.6 ° characteristic peak of additives added to perovskite precursors to prepare thin films change in XRD characterization?",
    "control": "The PSCs achieved a quasi-steady-state PCE of 14.87% (VOC: 1.0407 V, JSC: 20.06 mA/cm², FF: 71.24%). The Cs0.05MA0.16FA0.79Pb1I2.9Br0.1 precursor solution (1.73 mol/L) was prepared in the mixed solvent of DMF and DMSO. Then, the perovskite precursor solution was spin-coated at 1000 rpm for 10 s, and then at 5000 rpm for 30 s. 120 µL of chlorobenzene was quickly poured to extract the mixed solvents at the last of 10 s. A post-deposition anneal at 110 °C for 30 min stabilized the absorber layer and enhanced device performance. XRD analysis showed a diffraction peak was identified at around 12.65°, with an intensity of 3270.437225 cts and a full width at half maximum (FWHM) of 0.148830141, which corresponds to the characteristic peak of PbI2. The relatively low intensity of this peak suggests a limited presence of residual PbI2.",
    "target": "The champion target devices showed a JSC of 22.66 mA/cm², a VOC of 1.04956 V, and a FF of 70.75%, resulting in a PCE of 16.83%. By preparing a base solution of Cs0.05MA0.16FA0.79Pb1I2.9Br0.1 at 1.73 mol/L, the perovskite precursor was ready for further enhancements. The incorporation of Me-4PACz (0.33 mg/mL) as a SAM was carried out to improve layer formation and refine the film’s interfacial structure. The target precursor solution was prepared with BSP (3.6 mg/mL). The perovskite solutions were spin-coated at 1000 rpm for 10 s and 5000 rpm for 30 s, respectively. During the second spin coating step, 160 µL of CB was deposited onto the perovskite film 6 seconds before the program ended. Then the films were annealed at 110 °C for 25 min to form the perovskite layer. XRD analysis showed a diffraction peak was identified at around 12.65°, with an intensity of 943.982251 cts and a full width at half maximum (FWHM) of 0.207987915, which corresponds to the characteristic peak of PbI2. The relatively low intensity of this peak suggests a limited presence of residual PbI2.",
    "pair_source": "formula",
    "sample_id_1": "7154",
    "sample_id_2": "17494",
    "sample_id_1_date": "20241024",
    "sample_id_2_date": "20241209",
    "Additive": [
      "BSP"
    ]
  },
  {
    "question": "How will the peak intensity and half width of the 12.6 ° characteristic peak of additives added to perovskite precursors to prepare thin films change in XRD characterization?",
    "control": "A champion PCE of 14.87% with a JSC of 20.06 mA/cm², a VOC of 1.0407 V, and a FF of 71.24% was achieved with optimized perovskite layer prepared with non-stoichiometric precursor solution (NSPS). By preparing a base solution of Cs0.05MA0.16FA0.79Pb1I2.9Br0.1 at 1.73 mol/L, the perovskite precursor was ready for further enhancements. The perovskite solution was spin coated on the substrates at 1000 rpm for 10 s and at 5000 rpm for 30 s, respectively. At last 10 s, the injection of 120 µL antisolvent aided in reducing defect density within the perovskite layer. The films were dried inside a N2 environment on a hot plate at a temperature of 110 for 30 min. XRD analysis showed a diffraction peak was identified at around 12.65°, with an intensity of 3270.437225 cts and a full width at half maximum (FWHM) of 0.148830141, which corresponds to the characteristic peak of PbI2. The relatively low intensity of this peak suggests a limited presence of residual PbI2.",
    "target": "The champion device showed a JSC of 22.95 mA/cm², a VOC of 1.02786 V, and a FF of 71.42%, resulting in a PCE of 16.85%. The perovskite precursor solution (1.73 mol/L) was prepared in mixed solvents of DMF and DMSO according to chemical formula of Cs0.05MA0.16FA0.79Pb1I2.9Br0.1. The sample of MeO-4PADBC was fabricated by spin coating the MeO-4PADBC solution with a concentration of 0.33 mg/mL. BSP was incorporated into the solution as an additive at a molar percentage of 1.2 mg/mL. The perovskite solutions were spin-coated onto the substrate at 1000 rpm for 10 s and 5000 rpm for 30 s. Antisolvent (160 µL) was dripped onto the center of film at 6 s before the end of spin-coating. The film was subsequently annealed at 110 °C for 25 min. XRD analysis showed a diffraction peak was identified at around 12.65°, with an intensity of 927.7504043 cts and a full width at half maximum (FWHM) of 0.206612481, which corresponds to the characteristic peak of PbI2. The relatively low intensity of this peak suggests a limited presence of residual PbI2.",
    "pair_source": "formula",
    "sample_id_1": "7154",
    "sample_id_2": "17509",
    "sample_id_1_date": "20241024",
    "sample_id_2_date": "20241209",
    "Additive": [
      "BSP"
    ]
  },
  {
    "question": "How will the peak intensity and half width of the 12.6 ° characteristic peak of additives added to perovskite precursors to prepare thin films change in XRD characterization?",
    "control": "PSC with device efficiency (PCE) of 15.46%, VOC of 1.0174 V, JSC of 21.32 mA/cm², and FF of 71.24% was obtained. The Cs0.05MA0.16FA0.79Pb1I2.9Br0.1 perovskite film was prepared with a concentration of 1.73 mol/L. The addition of MeO-4PACz (0.33 mg/mL) as a SAM was performed to optimize surface passivation and ensure improved interface quality. The perovskite precursor solution was then spin-coated at 1000 rpm for 10 s followed by an additional spin at 5000 rpm for 30 s. During the second spin coating step, 160 µL of CB was deposited onto the perovskite film 6 s before the program ended. The substrates were sequentially heated at 110 °C for 25 min for perovskite crystal formation. XRD analysis showed a diffraction peak was identified at around 12.65°, with an intensity of 2611.339731 cts and a full width at half maximum (FWHM) of 0.151997318, which corresponds to the characteristic peak of PbI2. The relatively low intensity of this peak suggests a limited presence of residual PbI2.",
    "target": "Using a parameter-driven approach, we have engineered a perovskite solar cell that was meticulously prepared, thus realizing a PCE of 17.43%, FF of 73.65%, Voc of 1.02823 V, and Jsc of 23.01 mA/cm². The precursor solutions for all Cs0.05MA0.16FA0.79Pb1I2.9Br0.1 films were prepared by dissolving equimolar concentrations (1.73 mol/L). The Me-2PACz solution was prepared with a concentration of 0.33 mg/mL. BSP was added into the perovskite solution as additive with a concentration of 1.8 mg/mL. The precursor solution was deposited on the substrate and spun cast at 1000 rpm for 10 s, followed by 5000 rpm for 30 s. During the second spin coating step, 160 µL CB was dripped onto the perovskite film at 6 s before ending the program. A precise annealing regimen (110 °C, 25 min) refined the perovskite microstructure. XRD analysis showed a diffraction peak was identified at around 12.65°, with an intensity of 804.0234189 cts and a full width at half maximum (FWHM) of 0.235285873, which corresponds to the characteristic peak of PbI2. The relatively low intensity of this peak suggests a limited presence of residual PbI2.",
    "pair_source": "formula",
    "sample_id_1": "9286",
    "sample_id_2": "17156",
    "sample_id_1_date": "20241121",
    "sample_id_2_date": "20241209",
    "Additive": [
      "BSP"
    ]
  },
  {
    "question": "How will the peak intensity and half width of the 12.6 ° characteristic peak of additives added to perovskite precursors to prepare thin films change in XRD characterization?",
    "control": "The device displayed a champion PCE of 15.46%, with a VOC of 1.0174 V, a JSC of 21.32 mA/cm², and an FF of 71.24%. The composition of perovskite is 1.73 mol/L Cs0.05MA0.16FA0.79Pb1I2.9Br0.1. For the SAM solution, MeO-4PACz (0.33 mg/mL) was added to the previous solution. The perovskite precursor was spin-coated on the substrates at 1000 rpm for 10 s and 5000 rpm for 30 s. 160 µL of chlorobenzene was quickly poured to extract the mixed solvents at the last of 6 s. The sample was then annealed at 110 °C for 25 min. XRD analysis showed a diffraction peak was identified at around 12.65°, with an intensity of 2611.339731 cts and a full width at half maximum (FWHM) of 0.151997318, which corresponds to the characteristic peak of PbI2. The relatively low intensity of this peak suggests a limited presence of residual PbI2.",
    "target": "The inverted PSCs achieved a champion PCE of 17.23% with an open-circuit voltage (VOC) of 1.02378 V, short-circuit current density (JSC) of 23.06 mA/cm², and fill factor (FF) of 73.0%. A 1.73 mol/L perovskite precursor solution was constructed by mixing FAI, PbI2, methylammonium iodide and caesium iodide in DMF: DMSO mixed solvent with the chemical formula of Cs0.05MA0.16FA0.79Pb1I2.9Br0.1. Controlled addition of Me-2PACz (0.33 mg/mL) as a SAM was performed to stabilize the perovskite layer and engineer a more robust interface. 2.4 mg/mL BSP was added into the mixed perovskite solution. Specifically, the perovskite precursor solution was first spinning at 1000 rpm for 10 s, and then at 5000 rpm for 30 s. A total of 160 µL of CB was slowly dripped onto the center of film at 6 s before the end of spin-coating. Subsequently, the sample was annealed at 110 °C for 25 min. XRD analysis showed a diffraction peak was identified at around 12.65°, with an intensity of 826.8556 cts and a full width at half maximum (FWHM) of 0.220446032, which corresponds to the characteristic peak of PbI2. The relatively low intensity of this peak suggests a limited presence of residual PbI2.",
    "pair_source": "formula",
    "sample_id_1": "9286",
    "sample_id_2": "17164",
    "sample_id_1_date": "20241121",
    "sample_id_2_date": "20241209",
    "Additive": [
      "BSP"
    ]
  },
  {
    "question": "How will the peak intensity and half width of the 12.6 ° characteristic peak of additives added to perovskite precursors to prepare thin films change in XRD characterization?",
    "control": "The PCE of devices reached 15.46%, featuring VOC of 1.0174 V, FF of 71.24%, and JSC of 21.32 mA/cm². A solution of Cs0.05MA0.16FA0.79Pb1I2.9Br0.1 at 1.73 mol/L provided the foundational matrix for the perovskite layer. A SAM solution (0.33 mg/mL MeO-4PACz) was applied to the FTO glass substrates by spin-coating. Then, the prepared precursor solution was spin-coated at 1000 rpm for 10 s and 5000 rpm for 30 s onto the ITO substrate. Anti-solvent (160 µL) was dropped on the film at 6 s before the end of the spinning. Heat-treatment was implemented with the substrates for 25 min at 110 °C. XRD analysis showed a diffraction peak was identified at around 12.65°, with an intensity of 2611.339731 cts and a full width at half maximum (FWHM) of 0.151997318, which corresponds to the characteristic peak of PbI2. The relatively low intensity of this peak suggests a limited presence of residual PbI2.",
    "target": "Systematic parameter adjustments underlie the fabrication of a perovskite cell that was assembled, capturing how controlled conditions influence a PCE of 16.83%, FF of 70.75%, Voc of 1.04956 V, and Jsc of 22.66 mA/cm². The perovskite precursor solution (1.73 mol/L) was prepared in a solvent mixture of DMF and DMSO according to the formula of Cs0.05MA0.16FA0.79Pb1I2.9Br0.1. The SAM material Me-4PACz (0.33 mg/mL) was subsequently added into the perovskite solution to enhance interfacial properties and optimize device performance. During solar cell device fabrication, BSP (3.6 mg/mL) was added to the precursor solution. The perovskite layer was spin-coated with a two-step recipe, first at 1000 rpm for 10 s followed by 5000 rpm for 30 s. The addition of 160 µL antisolvent at last 6 s proved instrumental in achieving uniform film thickness and grain distribution. After the whole spin-coating process, the substrate was annealed at 110 °C for 25 min. XRD analysis showed a diffraction peak was identified at around 12.65°, with an intensity of 943.982251 cts and a full width at half maximum (FWHM) of 0.207987915, which corresponds to the characteristic peak of PbI2. The relatively low intensity of this peak suggests a limited presence of residual PbI2.",
    "pair_source": "formula",
    "sample_id_1": "9286",
    "sample_id_2": "17494",
    "sample_id_1_date": "20241121",
    "sample_id_2_date": "20241209",
    "Additive": [
      "BSP"
    ]
  },
  {
    "question": "How will the peak intensity and half width of the 12.6 ° characteristic peak of additives added to perovskite precursors to prepare thin films change in XRD characterization?",
    "control": "The PSCs exhibited a superior PCE of 15.46% (JSC: 21.32 mA/cm², VOC: 1.0174 V, FF: 71.24%). A 1.73 mol/L Cs0.05MA0.16FA0.79Pb1I2.9Br0.1 precursor solution was similarly prepared using a mixture of DMF and DMSO. A SAM solution, consisting of MeO-4PACz (0.33 mg/mL), was added to facilitate a stable perovskite interface. A careful spin regime was adopted: an initial slow spin at 1000 rpm (10 s) to distribute the solution, followed by 5000 rpm (30 s) for crystallization control. 160 µL anti-solvent was quickly dripped at the 6 s before the end of spin coating step. The samples were subsequently annealed on a hotplate at 110 °C for 25 min. XRD analysis showed a diffraction peak was identified at around 12.65°, with an intensity of 2611.339731 cts and a full width at half maximum (FWHM) of 0.151997318, which corresponds to the characteristic peak of PbI2. The relatively low intensity of this peak suggests a limited presence of residual PbI2.",
    "target": "The device shows the highest PCE of 16.85% with negligible hysteresis, a VOC of 1.02786 V, a JSC of 22.95 mA/cm² and a FF of 71.42%. For perovskite film, the solution concentration of Cs0.05MA0.16FA0.79Pb1I2.9Br0.1 was 1.73 mol/L. A SAM solution, consisting of MeO-4PADBC (0.33 mg/mL), was added to facilitate a stable perovskite interface. To achieve the desired secondary growth solution, BSP (1.2 mg/mL) was dissolved in IPA solvent. Spin-coating was conducted in two stages: 1000 rpm for 10 s, then 5000 rpm for 30 s. At the 6 s of spinning, 160 µL of antisolvent was dripped onto the substrate centre. The subsequent film was then heated at 110 °C for 25 min to obtain the bright perovskite film. XRD analysis showed a diffraction peak was identified at around 12.65°, with an intensity of 927.7504043 cts and a full width at half maximum (FWHM) of 0.206612481, which corresponds to the characteristic peak of PbI2. The relatively low intensity of this peak suggests a limited presence of residual PbI2.",
    "pair_source": "formula",
    "sample_id_1": "9286",
    "sample_id_2": "17509",
    "sample_id_1_date": "20241121",
    "sample_id_2_date": "20241209",
    "Additive": [
      "BSP"
    ]
  },
  {
    "question": "How will the peak intensity and half width of the 12.6 ° characteristic peak of additives added to perovskite precursors to prepare thin films change in XRD characterization?",
    "control": "Each step—from solution concentration to annealing—was tuned to shape this perovskite solar cell, which was generated, yielding a PCE of 12.72%, an FF of 61.37%, a Voc of 0.98229 V, and a Jsc of 21.1 mA/cm². The perovskite precursor solution was prepared with a concentration of 1.73 mol/L using PbI2 and MAI dissolved in a mixed DMF/DMSO solvent. The optimal SAM was prepared by using 2PACz (0.33 mg/mL).The sample of 2PACz was fabricated with a concentration of 0.33 mg/mL. The perovskite precursor solutions were spin-coated on the substrates at 1000 rpm for 10 s and 5000 rpm for 30 s. The carefully timed introduction of 160 µL antisolvent at last 6 s played a crucial role in controlling film morphology. The thermal treatment at 110 °C for 25 min was a critical step in achieving stable and high-quality films. XRD analysis showed a diffraction peak was identified at around 12.65°, with an intensity of 2885.094132 cts and a full width at half maximum (FWHM) of 0.153204207, which corresponds to the characteristic peak of PbI2. The relatively low intensity of this peak suggests a limited presence of residual PbI2.",
    "target": "Consequently, the device resulted in device efficiency of 17.43%, together with an enhanced fill factor (FF) of 73.65%, short-circuit current density of 23.01 mA/cm²and open circuit voltage (VOC) of 1.02823 V. The Cs0.05MA0.16FA0.79Pb1I2.9Br0.1 (1.73 mol/L) perovskite precursor solution was prepared. The sample of Me-2PACz was fabricated by spin coating the Me-2PACz solution with a concentration of 0.33 mg/mL. BSP (1.8 mg/mL) was added into the perovskite precursor solution. The as prepared perovskite precursor was spin-coated onto the substrates at 1000 rpm for 10 s and 5000 rpm for 30 s, respectively. During the second step, 160 µL of chlorobenzene was dropped on the spinning substrate 6 s before the end of the process. Heat-treatment was implemented with the substrates for 25 min at 110 °C. XRD analysis showed a diffraction peak was identified at around 12.65°, with an intensity of 804.0234189 cts and a full width at half maximum (FWHM) of 0.235285873, which corresponds to the characteristic peak of PbI2. The relatively low intensity of this peak suggests a limited presence of residual PbI2.",
    "pair_source": "formula",
    "sample_id_1": "9938",
    "sample_id_2": "17156",
    "sample_id_1_date": "20241122",
    "sample_id_2_date": "20241209",
    "Additive": [
      "BSP"
    ]
  },
  {
    "question": "How will the peak intensity and half width of the 12.6 ° characteristic peak of additives added to perovskite precursors to prepare thin films change in XRD characterization?",
    "control": "The champion device showed a PCE of 12.72%, with JSC of 21.1 mA/cm², FF of 61.37%, and VOC of 0.98229 V. 1.73 mol/L Cs0.05MA0.16FA0.79Pb1I2.9Br0.1 perovskite precursors were prepared. The addition of 2PACz (0.33 mg/mL) as a SAM was performed to optimize surface passivation and ensure improved interface quality. The perovskite solution was deposited on the substrate and spun cast at 1000 rpm for 10 s followed by 5000 rpm for 30 s. At the 6 s of spinning, 160 µL of anti-solvent chlorobenzene was dripped at the center. The substrates were immediately transferred to the hotplate and annealed at 110 °C for 25 min. XRD analysis showed a diffraction peak was identified at around 12.65°, with an intensity of 2885.094132 cts and a full width at half maximum (FWHM) of 0.153204207, which corresponds to the characteristic peak of PbI2. The relatively low intensity of this peak suggests a limited presence of residual PbI2.",
    "target": "The inverted devices based on perovskite achieved optimal PCEs of 17.23%, a VOC of 1.02378 V, FF of 73.0%, and JSC of 23.06 mA/cm². With Cs0.05MA0.16FA0.79Pb1I2.9Br0.1 at 1.73 mol/L forming the primary solution, the perovskite precursor was synthesized accordingly. SAM material Me-2PACz (0.33 mg/mL) was added to the perovskite solution to fine-tune the interface and stabilize the perovskite layer. To prepare the precursor solutions with BSP (2.4 mg/mL), the additive was added to the precursor solution. For the perovskite layer, the prepared perovskite solution was spin-coated at 1000 rpm for 10 s and 5000 rpm for 30 s. During the second step, 160 µL of chlorobenzene was dropped on the spinning substrate 6 s before the end of the process. The perovskite film was annealed at 110 °C for 25 min. XRD analysis showed a diffraction peak was identified at around 12.65°, with an intensity of 826.8556 cts and a full width at half maximum (FWHM) of 0.220446032, which corresponds to the characteristic peak of PbI2. The relatively low intensity of this peak suggests a limited presence of residual PbI2.",
    "pair_source": "formula",
    "sample_id_1": "9938",
    "sample_id_2": "17164",
    "sample_id_1_date": "20241122",
    "sample_id_2_date": "20241209",
    "Additive": [
      "BSP"
    ]
  },
  {
    "question": "How will the peak intensity and half width of the 12.6 ° characteristic peak of additives added to perovskite precursors to prepare thin films change in XRD characterization?",
    "control": "Each step—from solution concentration to annealing—was tuned to shape this perovskite solar cell, which was constituted, yielding a PCE of 12.72%, an FF of 61.37%, a Voc of 0.98229 V, and a Jsc of 21.1 mA/cm². For the inorganic perovskite layers, 1.73 mol/L Cs0.05MA0.16FA0.79Pb1I2.9Br0.1 inorganic perovskite precursor solution was prepared in DMSO solvent. A SAM solution (0.33 mg/mL 2PACz) was applied to the FTO glass substrates by spin-coating. Employing a staged spin protocol, the film underwent 1000 rpm for 10 s, then 5000 rpm for 30 s, enhancing film morphology. Precisely at last 6 s in the second spin sequence, 160 µL of antisolvent was introduced, aiding grain formation. Then, it was annealed at 110 °C for 25 min. XRD analysis showed a diffraction peak was identified at around 12.65°, with an intensity of 2885.094132 cts and a full width at half maximum (FWHM) of 0.153204207, which corresponds to the characteristic peak of PbI2. The relatively low intensity of this peak suggests a limited presence of residual PbI2.",
    "target": "The inverted devices achieved optimal PCEs of 16.83%, a VOC of 1.04956 V, FF of 70.75%, and JSC of 22.66 mA/cm². The Cs0.05MA0.16FA0.79Pb1I2.9Br0.1 (1.73 mol/L) perovskite precursor solution was prepared. The incorporation of Me-4PACz (0.33 mg/mL) as a SAM improved morphological and electronic interfaces. The controlled addition of BSP (3.6 mg/mL) additive was implemented. The perovskite film was deposited by spin-coating at 1000 rpm for 10 s and 5000 rpm for 30 s. 160 µL of antisolvent was drop-coated onto the substrate while spinning. The perovskite film was obtained by annealing at 110 °C for 25 min. XRD analysis showed a diffraction peak was identified at around 12.65°, with an intensity of 943.982251 cts and a full width at half maximum (FWHM) of 0.207987915, which corresponds to the characteristic peak of PbI2. The relatively low intensity of this peak suggests a limited presence of residual PbI2.",
    "pair_source": "formula",
    "sample_id_1": "9938",
    "sample_id_2": "17494",
    "sample_id_1_date": "20241122",
    "sample_id_2_date": "20241209",
    "Additive": [
      "BSP"
    ]
  },
  {
    "question": "How will the peak intensity and half width of the 12.6 ° characteristic peak of additives added to perovskite precursors to prepare thin films change in XRD characterization?",
    "control": "The devices exhibited an increased PCE from 12.72% to 12.72%, with a VOC of 0.98229 V, FF of 61.37%, and JSC of 21.1 mA/cm². The perovskite precursor solution (1.73 mol/L) was prepared in mixed solvents of DMF and DMSO according to chemical formula of Cs0.05MA0.16FA0.79Pb1I2.9Br0.1. The incorporation of 2PACz (0.33 mg/mL) as a SAM was carried out to improve layer formation and refine the film’s interfacial structure. The perovskite precursor solution was then spin-coated onto a substrate at 1000 rpm for 10 s followed by an additional spin at 5000 rpm for 30 s. 160 µL CB was dripped onto the center of film at 6 s before the end of spin-coating. Heat-treatment was implemented with the substrates for 25 min at 110 °C. XRD analysis showed a diffraction peak was identified at around 12.65°, with an intensity of 2885.094132 cts and a full width at half maximum (FWHM) of 0.153204207, which corresponds to the characteristic peak of PbI2. The relatively low intensity of this peak suggests a limited presence of residual PbI2.",
    "target": "The inverted devices based on perovskite achieved optimal PCEs of 16.85%, a VOC of 1.02786 V, FF of 71.42%, and JSC of 22.95 mA/cm². A stable precursor mixture was achieved by taking a Cs0.05MA0.16FA0.79Pb1I2.9Br0.1 solution (1.73 mol/L) as the base. The addition of MeO-4PADBC (0.33 mg/mL) as a SAM improved interface quality and subsequently device performance. The addition of BSP (1.2 mg/mL) enabled the achievement of smoother film surfaces. The precursor solution was spin-coated in a two-step process at 1000 rpm for 10 s and 5000 rpm for 30 s, respectively. Then, with 6 s of spin time remaining, chlorobenzene (160 µL) was dispensed onto the middle of the substrate. The films were then annealed at 110 °C for 25 min. XRD analysis showed a diffraction peak was identified at around 12.65°, with an intensity of 927.7504043 cts and a full width at half maximum (FWHM) of 0.206612481, which corresponds to the characteristic peak of PbI2. The relatively low intensity of this peak suggests a limited presence of residual PbI2.",
    "pair_source": "formula",
    "sample_id_1": "9938",
    "sample_id_2": "17509",
    "sample_id_1_date": "20241122",
    "sample_id_2_date": "20241209",
    "Additive": [
      "BSP"
    ]
  },
  {
    "question": "How will the peak intensity and half width of the 12.6 ° characteristic peak of additives added to perovskite precursors to prepare thin films change in XRD characterization?",
    "control": "PSC with device efficiency (PCE) of 15.71%, VOC of 1.0517 V, JSC of 19.65 mA/cm², and FF of 76.03% was obtained. The perovskite (Cs0.05MA0.16FA0.79Pb1I2.9Br0.1) precursor solution was prepared with a concentration of 1.73 mol/L in a mixed solvent of DMF and DMSO. The optimal SAM was prepared by using 4PADBC (0.33 mg/mL).The sample of 4PADBC was fabricated with a concentration of 0.33 mg/mL. The chosen spin-coating regimen first applied 1000 rpm for 10 s, then 5000 rpm for 30 s, ensuring layer consistency. At the 6 s of spinning, 160 µL of anti-solvent chlorobenzene was dripped at the center. By subjecting the film to 110 °C for 25 min, the perovskite lattice attained its ideal orientation. XRD analysis showed a diffraction peak was identified at around 12.65°, with an intensity of 2657.644097 cts and a full width at half maximum (FWHM) of 0.154523287, which corresponds to the characteristic peak of PbI2. The relatively low intensity of this peak suggests a limited presence of residual PbI2.",
    "target": "A higher PCE of 17.43% of the target device is achieved, where JSC, VOC and FF are 23.01 mA/cm², 1.02823 V and 73.65%, respectively. The perovskite precursor solutions were prepared by dissolving 1.73 mol/L Cs0.05MA0.16FA0.79Pb1I2.9Br0.1. SAM material Me-2PACz (0.33 mg/mL) was added to influence crystal growth at the interface and optimize surface passivation. An equal amount of BSP (1.8 mg/mL) was dissolved in DMF and DMSO with an 4:1 volume ratio. The perovskite was deposited via a two-step spin-coating procedure with 1000 rpm for 10 s and 5000 rpm for 30 s. 160 µL anisole was dropped onto the substrate during the last 6 s of the spinning, resulting in the formation of dark brown films. The substrates were sequentially heated at 110 °C for 25 min for perovskite crystal formation. XRD analysis showed a diffraction peak was identified at around 12.65°, with an intensity of 804.0234189 cts and a full width at half maximum (FWHM) of 0.235285873, which corresponds to the characteristic peak of PbI2. The relatively low intensity of this peak suggests a limited presence of residual PbI2.",
    "pair_source": "formula",
    "sample_id_1": "12295",
    "sample_id_2": "17156",
    "sample_id_1_date": "20241128",
    "sample_id_2_date": "20241209",
    "Additive": [
      "BSP"
    ]
  },
  {
    "question": "How will the peak intensity and half width of the 12.6 ° characteristic peak of additives added to perovskite precursors to prepare thin films change in XRD characterization?",
    "control": "The device showed the highest certified PCE of 15.71%, with VOC of 1.0517 V, JSC of 19.65 mA/cm², and FF of 76.03%.The device shows a maximum PCE of 15.71%, with an open-circuit voltage (VOC) of 1.0517 V, a short-circuit current density (JSC) of 19.65 mA/cm², and a fill factor (FF) of 76.03%. The perovskite precursor solution was prepared based on the perovskite composition of Cs0.05MA0.16FA0.79Pb1I2.9Br0.1 in anhydrous DMF solvent (total concentration of 1.73 mol/L). The incorporation of 4PADBC (0.33 mg/mL) as a SAM improved morphological and electronic interfaces. For the perovskite deposition process, the perovskite solutions were deposited using a two-step spin-coating process at 1000 rpm for 10 s and 5000 rpm for 30 s. 160 µL CB was dripped onto the center of film at 6 s before the end of the spin-coating procedure. The wet perovskite films were then transferred onto hot plate and annealed at 110 °C for 25 min. XRD analysis showed a diffraction peak was identified at around 12.65°, with an intensity of 2657.644097 cts and a full width at half maximum (FWHM) of 0.154523287, which corresponds to the characteristic peak of PbI2. The relatively low intensity of this peak suggests a limited presence of residual PbI2.",
    "target": "The inverted devices achieved optimal PCEs of 17.23%, a VOC of 1.02378 V, FF of 73.0%, and JSC of 23.06 mA/cm². Starting with a Cs0.05MA0.16FA0.79Pb1I2.9Br0.1 (1.73 mol/L) solution, the perovskite precursor was carefully crafted for optimal performance. The incorporation of Me-2PACz (0.33 mg/mL) as a SAM was carried out to improve layer formation and refine the film’s interfacial structure. 2.4 mg/mL BSP was added in the solution to improve the film morphology. Perovskite solution was deposited in two steps, first at 1000 rpm for 10 s and then at 5000 rpm for 30 s. Then, with 6 s of spin time remaining, CB (160 µL) was slowly dispensed onto the middle of the substrate. The resulting perovskite film was then annealed at 110 °C for 25 min. XRD analysis showed a diffraction peak was identified at around 12.65°, with an intensity of 826.8556 cts and a full width at half maximum (FWHM) of 0.220446032, which corresponds to the characteristic peak of PbI2. The relatively low intensity of this peak suggests a limited presence of residual PbI2.",
    "pair_source": "formula",
    "sample_id_1": "12295",
    "sample_id_2": "17164",
    "sample_id_1_date": "20241128",
    "sample_id_2_date": "20241209",
    "Additive": [
      "BSP"
    ]
  },
  {
    "question": "How will the peak intensity and half width of the 12.6 ° characteristic peak of additives added to perovskite precursors to prepare thin films change in XRD characterization?",
    "control": "The PSCs demonstrated improved PCE of 15.71% (with FF of 76.03%, VOC of 1.0517 V, and JSC of 19.65 mA/cm²). For perovskite film, the solution concentration of Cs0.05MA0.16FA0.79Pb1I2.9Br0.1 was 1.73 mol/L. The hole transport layer (HTL) was fabricated using the SAM solution of 4PADBC. The 4PADBC concentration is 0.33 mg/mL. The perovskite precursor solutions were spin-coated on the substrates at 1000 rpm for 10 s and 5000 rpm for 30 s. An antisolvent injection of 160 µL at last 6 s stabilized the intermediate phase, leading to enhanced film quality. It was then heated at 110 °C for 25 min, resulting in the formation of the perovskite thin films. XRD analysis showed a diffraction peak was identified at around 12.65°, with an intensity of 2657.644097 cts and a full width at half maximum (FWHM) of 0.154523287, which corresponds to the characteristic peak of PbI2. The relatively low intensity of this peak suggests a limited presence of residual PbI2.",
    "target": "A higher PCE of 16.83% of the target device is achieved, where JSC, VOC and FF are 22.66 mA/cm², 1.04956 V and 70.75%, respectively. 1.73 mol/L Cs0.05MA0.16FA0.79Pb1I2.9Br0.1 perovskite precursors were prepared. The addition of Me-4PACz (0.33 mg/mL) as a SAM improved interface quality and subsequently device performance. The target precursor solution was prepared with BSP (3.6 mg/mL). The perovskite solutions were spin-coated at 1000 rpm for 10 s and 5000 rpm for 30 s, respectively. During the second spin coating step, 160 µL CB was dripped onto the perovskite film at 6 s before ending the program. Then, the precursor films were placed on a 110 °C hotplate for 25 min. XRD analysis showed a diffraction peak was identified at around 12.65°, with an intensity of 943.982251 cts and a full width at half maximum (FWHM) of 0.207987915, which corresponds to the characteristic peak of PbI2. The relatively low intensity of this peak suggests a limited presence of residual PbI2.",
    "pair_source": "formula",
    "sample_id_1": "12295",
    "sample_id_2": "17494",
    "sample_id_1_date": "20241128",
    "sample_id_2_date": "20241209",
    "Additive": [
      "BSP"
    ]
  },
  {
    "question": "How will the peak intensity and half width of the 12.6 ° characteristic peak of additives added to perovskite precursors to prepare thin films change in XRD characterization?",
    "control": "The device shows the highest PCE of 15.71% with a VOC of 1.0517 V, a JSC of 19.65 mA/cm², and an FF of 76.03%. For the Cs0.05MA0.16FA0.79Pb1I2.9Br0.1, 1.73 mol/L perovskite precursor solution was prepared. Careful addition of 4PADBC (0.33 mg/mL) as a SAM ensured improved interface quality. The perovskite solution was spin coated on the substrate at 1000 rpm for 10 s and at 5000 rpm for 30 s, respectively. 160 µL of chlorobenzene was quickly poured to extract the mixed solvents at the last of 6 s. The subsequent film was then heated at 110 °C for 25 min to obtain the bright perovskite film. XRD analysis showed a diffraction peak was identified at around 12.65°, with an intensity of 2657.644097 cts and a full width at half maximum (FWHM) of 0.154523287, which corresponds to the characteristic peak of PbI2. The relatively low intensity of this peak suggests a limited presence of residual PbI2.",
    "target": "Consequently, the device resulted in device efficiency of 16.85%, together with an enhanced fill factor (FF) of 71.42%, short-circuit current density of 22.95 mA/cm²and open circuit voltage (VOC) of 1.02786 V. The 1.73 mol/L perovskite solution (Cs0.05MA0.16FA0.79Pb1I2.9Br0.1) was prepared, shaken overnight to fully dissolve, and then used to prepare perovskite films. SAM material MeO-4PADBC (0.33 mg/mL) was added to the perovskite solution to fine-tune the interface and stabilize the perovskite layer. For the BSP additive system, the molar ratios of perovskite to BSP were 15%, 30%, 60%, and 100%. For the perovskite deposition process, the perovskite solutions were deposited using a two-step spin-coating process at 1000 rpm for 10 s and 5000 rpm for 30 s. Then, 160 µL CB was dropped onto the substrate during the second spin-coating step at the last 6 s of the spin-coating. Employing an anneal step at 110 °C for 25 min delivered improved crystalline quality and grain uniformity. XRD analysis showed a diffraction peak was identified at around 12.65°, with an intensity of 927.7504043 cts and a full width at half maximum (FWHM) of 0.206612481, which corresponds to the characteristic peak of PbI2. The relatively low intensity of this peak suggests a limited presence of residual PbI2.",
    "pair_source": "formula",
    "sample_id_1": "12295",
    "sample_id_2": "17509",
    "sample_id_1_date": "20241128",
    "sample_id_2_date": "20241209",
    "Additive": [
      "BSP"
    ]
  },
  {
