Repository: MI-Materials-Intelligence/Recipe-Language-Model

# Learning Layer

## Overview

In the learning layer, the formulas and parameters are encoded and then tokenised into recipes as inputs. Through atomic skills of data extraction, cleaning, and matching, these data are organised into standardised datasets, providing the basis for RLM training and iterative recipe refinement.

Key Atomic Skills:
- **Cleaning**: Preprocessing and outlier cleaning
- **Matching**: Matching data pairs based on variables
- **Extraction**: Data extraction from robotic boxes

File: seven_ai_layers_robotics/learning/data/XRD_additives/additive_xrd_pairs.json (part 2 of 29)
[
    "question": "How will the peak intensity and half width of the 12.6 ° characteristic peak of additives added to perovskite precursors to prepare thin films change in XRD characterization?",
    "control": "The PSCs demonstrated improved PCE of 14.87% (with FF of 71.24%, VOC of 1.0407 V, and JSC of 20.06 mA/cm²). The perovskite precursor solution was prepared based on the perovskite composition of Cs0.05MA0.16FA0.79Pb1I2.9Br0.1 in anhydrous DMF solvent (total concentration of 1.73 mol/L). The perovskite precursor was spin-coated onto substrates with two stages program at 1000 rpm for 10 s, and 5000 rpm for 30 s, respectively. During the spin-coating process, 120 µL of CB as anti-solvent was quickly dropped onto the samples at a delay time of 10 s. A precise annealing regimen (110 °C, 30 min) refined the perovskite microstructure. XRD analysis showed a diffraction peak was identified at around 12.65°, with an intensity of 3270.437225 cts and a full width at half maximum (FWHM) of 0.148830141, which corresponds to the characteristic peak of PbI2. The relatively low intensity of this peak suggests a limited presence of residual PbI2.",
    "target": "The champion device offers a high PCE of 15.61% for the reverse scan (JSC of 20.77 mA/cm², VOC of 1.0118 V, and FF of 74.28%). The 1.73 mol/L perovskite solution (Cs0.05MA0.16FA0.79Pb1I2.9Br0.1) was prepared, shaken overnight to fully dissolve, and then used to prepare perovskite films. Controlled addition of Me-4PACz (0.33 mg/mL) as a SAM was performed to stabilize the perovskite layer and engineer a more robust interface. During solar cell device fabrication, MACl (2.5 mg/mL) was added to the precursor solution. For the fabrication of perovskite films, the perovskite solutions were spin-coated onto the substrates at 1000 rpm for 10 s and 5000 rpm for 30 s. 160 µL CB as the antisolvent was dripped on the film at 6 s before the end of the last procedure. The substrate was then transferred to a thermostatic heater and annealed at 110 °C for 25 min. XRD analysis showed a diffraction peak was identified at around 12.65°, with an intensity of 2107.567622 cts and a full width at half maximum (FWHM) of 0.207035042, which corresponds to the characteristic peak of PbI2. The relatively low intensity of this peak suggests a limited presence of residual PbI2.",
    "pair_source": "formula",
    "sample_id_1": "7154",
    "sample_id_2": "13873",
    "sample_id_1_date": "20241024",
    "sample_id_2_date": "20241203",
    "Additive": [
      "MACl"
    ]
  },
  {
    "question": "How will the peak intensity and half width of the 12.6 ° characteristic peak of additives added to perovskite precursors to prepare thin films change in XRD characterization?",
    "control": "Through iterative refinements in substrate preparation, solution concentration, and coating protocols, this perovskite device was formulated, echoing a PCE of 14.87%, FF of 71.24%, Voc of 1.0407 V, and Jsc of 20.06 mA/cm². The composition of the 1.73 mol/L perovskite film with band gap is Cs0.05MA0.16FA0.79Pb1I2.9Br0.1. The perovskite precursor solution was then spin-coated at 1000 rpm for 10 s followed by an additional spin at 5000 rpm for 30 s. 120 µL CB was dripped onto the center of film at 10 s before the end of the spin-coating procedure. The subsequent film was then heated at 110 °C for 30 min to obtain the bright perovskite film. XRD analysis showed a diffraction peak was identified at around 12.65°, with an intensity of 3270.437225 cts and a full width at half maximum (FWHM) of 0.148830141, which corresponds to the characteristic peak of PbI2. The relatively low intensity of this peak suggests a limited presence of residual PbI2.",
    "target": "The device achieves a champion PCE of 16.7% with an open-circuit voltage (VOC) of 1.0099 V, a short-circuit current (JSC) of 21.42 mA/cm², and a fill factor (FF) of 77.2%. The perovskite precursor solution was prepared based on the perovskite composition of Cs0.05MA0.16FA0.79Pb1I2.9Br0.1 in anhydrous DMF solvent (total concentration of 1.73 mol/L). The Me-4PACz solution was prepared with a concentration of 0.33 mg/mL. The corresponding additive MACl was added to the precursor at a molar concentration of 5.0 mg/mL. The perovskite solutions were spin-coated at 1000 rpm for 10 s and 5000 rpm for 30 s, respectively. 160 µL anisole was dropped onto the substrate during the last 6 s of the spinning, resulting in the formation of dark brown films. The deposited perovskite films were subsequently annealed on a hotplate at 110 °C for 25 min. XRD analysis showed a diffraction peak was identified at around 12.65°, with an intensity of 1584.430504 cts and a full width at half maximum (FWHM) of 0.193499137, which corresponds to the characteristic peak of PbI2. The relatively low intensity of this peak suggests a limited presence of residual PbI2.",
    "pair_source": "formula",
    "sample_id_1": "7154",
    "sample_id_2": "13903",
    "sample_id_1_date": "20241024",
    "sample_id_2_date": "20241203",
    "Additive": [
      "MACl"
    ]
  },
  {
    "question": "How will the peak intensity and half width of the 12.6 ° characteristic peak of additives added to perovskite precursors to prepare thin films change in XRD characterization?",
    "control": "Based on a systematically tuned set of experimental parameters, this perovskite solar cell was prepared, ultimately achieving a PCE of 14.87%, FF of 71.24%, Voc of 1.0407 V, and Jsc of 20.06 mA/cm². 1.73 mol/L perovskite precursor solutions were prepared with the chemical formula of Cs0.05MA0.16FA0.79Pb1I2.9Br0.1. The perovskite precursor was spin-coated onto substrates with two stages program at 1000 rpm for 10 s, and 5000 rpm for 30 s, respectively. During the second spin coating step, 120 µL of CB was deposited onto the perovskite film 10 s before the program ended. The resulting wet perovskite films were annealed at 110 °C for 30 min. XRD analysis showed a diffraction peak was identified at around 12.65°, with an intensity of 3270.437225 cts and a full width at half maximum (FWHM) of 0.148830141, which corresponds to the characteristic peak of PbI2. The relatively low intensity of this peak suggests a limited presence of residual PbI2.",
    "target": "Drawing upon carefully optimized conditions, the perovskite device was established, resulting in a PCE of 15.88%, with a fill factor of 73.82%, an open-circuit voltage of 1.0304 V, and a short-circuit current density of 20.87 mA/cm². Commencing with a Cs0.05MA0.16FA0.79Pb1I2.9Br0.1 solution at 1.73 mol/L, the perovskite precursor was meticulously formulated. For the SAM solution, Me-2PACz (0.33 mg/mL) was added to the previous solution. Then 2.5 mg/mL MACl was added to the perovskite precursor solution and stirred for 2 h. The chosen spin-coating regimen first applied 1000 rpm for 10 s, then 5000 rpm for 30 s, ensuring layer consistency. At the last 6 s, 160 µL of CB solution was dropped on the perovskite. Afterwards, the perovskite film was annealed at 110 °C for 25 min. XRD analysis showed a diffraction peak was identified at around 12.65°, with an intensity of 2089.592958 cts and a full width at half maximum (FWHM) of 0.211811053, which corresponds to the characteristic peak of PbI2. The relatively low intensity of this peak suggests a limited presence of residual PbI2.",
    "pair_source": "formula",
    "sample_id_1": "7154",
    "sample_id_2": "14359",
    "sample_id_1_date": "20241024",
    "sample_id_2_date": "20241203",
    "Additive": [
      "MACl"
    ]
  },
  {
    "question": "How will the peak intensity and half width of the 12.6 ° characteristic peak of additives added to perovskite precursors to prepare thin films change in XRD characterization?",
    "control": "The devices exhibited an increased PCE from 14.87% to 14.87%, with a VOC of 1.0407 V, FF of 71.24%, and JSC of 20.06 mA/cm². The Cs0.05MA0.16FA0.79Pb1I2.9Br0.1 (1.73 mol/L) perovskite precursor solution was prepared. To ensure uniform film deposition, we utilized a double spin stage, starting at 1000 rpm (10 s) and subsequently 5000 rpm (30 s). A 120 µL CB was dropped onto the substrate at the last 10 s of the spin-coating, resulting in the formation of dark brown films. Then the films were annealed at 110 °C for 30 min to form the perovskite layer. XRD analysis showed a diffraction peak was identified at around 12.65°, with an intensity of 3270.437225 cts and a full width at half maximum (FWHM) of 0.148830141, which corresponds to the characteristic peak of PbI2. The relatively low intensity of this peak suggests a limited presence of residual PbI2.",
    "target": "The champion device fabricated by perovskite film showed a PCE of 17.2% with open-circuit voltage (VOC) of 1.0228 V, short current density (JSC) of 21.3 mA/cm², and a fill factor (FF) of 78.93%. A stable precursor mixture was achieved by taking a Cs0.05MA0.16FA0.79Pb1I2.9Br0.1 solution (1.73 mol/L) as the base. SAM material Me-2PACz (0.33 mg/mL) was added to influence crystal growth at the interface and optimize surface passivation. The addition of MACl (10.0 mg/mL) enabled the achievement of smoother film surfaces. The perovskite solutions were spin-coated onto substrate at 1000 rpm for 10 s, subsequently at 5000 rpm for 30 s. CB (160 µL) was dropped at the center of the spinning substrate approximately 6 s before the end of the spin coating procedure. Next, the substrates were quickly transferred for annealing at 110 ℃ for 25 min. XRD analysis showed a diffraction peak was identified at around 12.65°, with an intensity of 843.5636635 cts and a full width at half maximum (FWHM) of 0.239666146, which corresponds to the characteristic peak of PbI2. The relatively low intensity of this peak suggests a limited presence of residual PbI2.",
    "pair_source": "formula",
    "sample_id_1": "7154",
    "sample_id_2": "14391",
    "sample_id_1_date": "20241024",
    "sample_id_2_date": "20241203",
    "Additive": [
      "MACl"
    ]
  },
  {
    "question": "How will the peak intensity and half width of the 12.6 ° characteristic peak of additives added to perovskite precursors to prepare thin films change in XRD characterization?",
    "control": "The best performance device showed a 14.87% certificated efficiency with a VOC of 1.0407 V, a JSC of 20.06 mA/cm², and a FF of 71.24%. The core perovskite solution, composed of Cs0.05MA0.16FA0.79Pb1I2.9Br0.1 at 1.73 mol/L, served as the foundational matrix for the solar cell. The perovskite film is deposited by spin-coating with 1000 rpm for 10 s and 5000 rpm for 30 s. Then, with 10 s of spin time remaining, CB (120 µL) was slowly dispensed onto the middle of the substrate. Then, it was annealed at 110 °C for 30 min. XRD analysis showed a diffraction peak was identified at around 12.65°, with an intensity of 3270.437225 cts and a full width at half maximum (FWHM) of 0.148830141, which corresponds to the characteristic peak of PbI2. The relatively low intensity of this peak suggests a limited presence of residual PbI2.",
    "target": "The device shows the highest PCE of 16.39% with negligible hysteresis, a VOC of 1.008 V, a JSC of 21.36 mA/cm² and a FF of 76.12%. A stable precursor mixture was achieved by taking a Cs0.05MA0.16FA0.79Pb1I2.9Br0.1 solution (1.73 mol/L) as the base. A SAM solution, consisting of Me-2PACz (0.33 mg/mL), was added to facilitate a stable perovskite interface. To achieve the desired secondary growth solution, MACl (20.0 mg/mL) was dissolved in IPA solvent. For the perovskite film fabrication, the substrate was spun at 1000 rpm for 10 s, and then at 5000 rpm for 30 s. Precisely at last 6 s in the second spin sequence, 160 µL of antisolvent was introduced, aiding grain formation. The perovskite film was obtained by annealing at 110 °C for 25 min. XRD analysis showed a diffraction peak was identified at around 12.65°, with an intensity of 1958.467312 cts and a full width at half maximum (FWHM) of 0.189828894, which corresponds to the characteristic peak of PbI2. The relatively low intensity of this peak suggests a limited presence of residual PbI2.",
    "pair_source": "formula",
    "sample_id_1": "7154",
    "sample_id_2": "14409",
    "sample_id_1_date": "20241024",
    "sample_id_2_date": "20241203",
    "Additive": [
      "MACl"
    ]
  },
  {
    "question": "How will the peak intensity and half width of the 12.6 ° characteristic peak of additives added to perovskite precursors to prepare thin films change in XRD characterization?",
    "control": "PSCs based on additives achieved a PCE of 15.46%, with a VOC of 1.0174 V, FF of 71.24%, and JSC of 21.32 mA/cm². A 1.73 mol/L perovskite precursor solution was constructed by mixing FAI, PbI2, methylammonium iodide and caesium iodide in DMF: DMSO mixed solvent with the chemical formula of Cs0.05MA0.16FA0.79Pb1I2.9Br0.1. SAM material MeO-4PACz (0.33 mg/mL) was added to the perovskite solution to fine-tune the interface and stabilize the perovskite layer. A well-optimized dual-stage spin routine (1000 rpm for 10 s and 5000 rpm for 30 s) was chosen to facilitate smooth and homogeneous layer formation. At the last 6 s of the second step, 160 µL CB was dropped as antisolvent. The films were then annealed at 110 °C for 25 min. XRD analysis showed a diffraction peak was identified at around 12.65°, with an intensity of 2611.339731 cts and a full width at half maximum (FWHM) of 0.151997318, which corresponds to the characteristic peak of PbI2. The relatively low intensity of this peak suggests a limited presence of residual PbI2.",
    "target": "The device demonstrated a champion efficiency of 15.61%, with a VOC of 1.0118 V, JSC of 20.77 mA/cm², and FF of 74.28%.The device achieved a champion PCE of 15.61% with a VOC of 1.0118 V, JSC of 20.77 mA/cm², and FF of 74.28%. The Cs0.05MA0.16FA0.79Pb1I2.9Br0.1 precursor solution (1.73 mol/L) was prepared in the mixed solvent of DMF and DMSO. Careful addition of Me-4PACz (0.33 mg/mL) as a SAM ensured improved interface quality. The addition of MACl (2.5 mg/mL) enabled the achievement of smoother film surfaces. The perovskite precursor solution was dripped onto substrate, and a two-step spin-coating procedure was applied. The first step was carried out at 1000 rpm, followed by 5000 rpm for 30 s. During the second spin-coating step, 160 µL of EA was quickly poured onto the substrate after 6. Then the substrate was annealed at 110 °C for 25 min to form the perovskite layer. XRD analysis showed a diffraction peak was identified at around 12.65°, with an intensity of 2107.567622 cts and a full width at half maximum (FWHM) of 0.207035042, which corresponds to the characteristic peak of PbI2. The relatively low intensity of this peak suggests a limited presence of residual PbI2.",
    "pair_source": "formula",
    "sample_id_1": "9286",
    "sample_id_2": "13873",
    "sample_id_1_date": "20241121",
    "sample_id_2_date": "20241203",
    "Additive": [
      "MACl"
    ]
  },
  {
    "question": "How will the peak intensity and half width of the 12.6 ° characteristic peak of additives added to perovskite precursors to prepare thin films change in XRD characterization?",
    "control": "The performance parameters (PCE, open-circuit voltage (VOC), short-circuit current density (JSC) and fill factor (FF)) of the control PSCs are significantly improved (15.46%, 1.0174 V, 21.32 mA/cm², and 71.24%). By dissolving Cs0.05MA0.16FA0.79Pb1I2.9Br0.1 at 1.73 mol/L as the primary ingredient, the perovskite precursor was effectively prepared. The hole transport layer (HTL) was fabricated using the SAM solution of MeO-4PACz. The MeO-4PACz concentration is 0.33 mg/mL. A careful spin regime was adopted: an initial slow spin at 1000 rpm (10 s) to distribute the solution, followed by 5000 rpm (30 s) for crystallization control. At the 6 s of spinning, 160 µL of antisolvent was dripped onto the substrate centre. The films were then annealed on a hot plate at 110 °C for 25 min. XRD analysis showed a diffraction peak was identified at around 12.65°, with an intensity of 2611.339731 cts and a full width at half maximum (FWHM) of 0.151997318, which corresponds to the characteristic peak of PbI2. The relatively low intensity of this peak suggests a limited presence of residual PbI2.",
    "target": "Systematic parameter adjustments underlie the fabrication of a perovskite cell that was established, capturing how controlled conditions influence a PCE of 16.7%, FF of 77.2%, Voc of 1.0099 V, and Jsc of 21.42 mA/cm². The 1.73 mol/L perovskite precursor solution with a chemical formula of Cs0.05MA0.16FA0.79Pb1I2.9Br0.1 was prepared. The incorporation of Me-4PACz (0.33 mg/mL) as a SAM enhanced interface layer formation and refined the film’s interfacial structure. For the MACl additive system, the molar ratios of perovskite to MACl were 15%, 30%, 60%, and 100%. The perovskite film was deposited by spin-coating at 1000 rpm for 10 s and 5000 rpm for 30 s. Then, with 6 s of spin time remaining, chlorobenzene (160 µL) was dispensed onto the middle of the substrate. The deposited perovskite films were subsequently annealed on a hotplate at 110 °C for 25 min. XRD analysis showed a diffraction peak was identified at around 12.65°, with an intensity of 1584.430504 cts and a full width at half maximum (FWHM) of 0.193499137, which corresponds to the characteristic peak of PbI2. The relatively low intensity of this peak suggests a limited presence of residual PbI2.",
    "pair_source": "formula",
    "sample_id_1": "9286",
    "sample_id_2": "13903",
    "sample_id_1_date": "20241121",
    "sample_id_2_date": "20241203",
    "Additive": [
      "MACl"
    ]
  },
  {
    "question": "How will the peak intensity and half width of the 12.6 ° characteristic peak of additives added to perovskite precursors to prepare thin films change in XRD characterization?",
    "control": "The PSCs achieved a champion power conversion efficiency (PCE) of 15.46% under an active area of 0.09 cm², with a VOC value of 1.0174 V, an FF value of 71.24%, and a current density (JSC) of 21.32 mA/cm². The perovskite precursor solution (1.73 mol/L) composed of a formula of Cs0.05MA0.16FA0.79Pb1I2.9Br0.1. A SAM solution consisting of MeO-4PACz (0.33 mg/mL) in ethanol was prepared. Afterwards, the perovskite precursor solution was deposited on the substrate via a two-step spin coating process; first, the solution was spin-coated at 1000 rpm for 10 s and then at 5000 rpm for 30 s. The crystallization process was refined by injecting 160 µL of antisolvent at last 6 s during spin-coating. Then, it was annealed at 110 °C for 25 min. XRD analysis showed a diffraction peak was identified at around 12.65°, with an intensity of 2611.339731 cts and a full width at half maximum (FWHM) of 0.151997318, which corresponds to the characteristic peak of PbI2. The relatively low intensity of this peak suggests a limited presence of residual PbI2.",
    "target": "The device exhibited a PCE of 15.88%, with VOC of 1.0304 V, FF of 73.82%, and JSC of 20.87 mA/cm². A 1.73 mol/L Cs0.05MA0.16FA0.79Pb1I2.9Br0.1 precursor solution was similarly prepared using a mixture of DMF and DMSO. The sample of Me-2PACz was fabricated by spin coating the Me-2PACz solution with a concentration of 0.33 mg/mL. The presence of MACl (2.5 mg/mL) was crucial. The perovskite layer was deposited via a two-step spin-coating procedure with 1000 rpm for 10 s and 5000 rpm for 30 s. Antisolvent (160 µL) was dripped onto the center of film at 6 s before the end of spin-coating. Next, the substrates were quickly transferred for annealing at 110 ℃ for 25 min. XRD analysis showed a diffraction peak was identified at around 12.65°, with an intensity of 2089.592958 cts and a full width at half maximum (FWHM) of 0.211811053, which corresponds to the characteristic peak of PbI2. The relatively low intensity of this peak suggests a limited presence of residual PbI2.",
    "pair_source": "formula",
    "sample_id_1": "9286",
    "sample_id_2": "14359",
    "sample_id_1_date": "20241121",
    "sample_id_2_date": "20241203",
    "Additive": [
      "MACl"
    ]
  },
  {
    "question": "How will the peak intensity and half width of the 12.6 ° characteristic peak of additives added to perovskite precursors to prepare thin films change in XRD characterization?",
    "control": "The PSCs achieved a champion power conversion efficiency (PCE) of 15.46%, with VOC of 1.0174 V, FF of 71.24%, and JSC of 21.32 mA/cm². The Cs0.05MA0.16FA0.79Pb1I2.9Br0.1 perovskite film was prepared with a concentration of 1.73 mol/L. Incorporating MeO-4PACz (0.33 mg/mL) as a SAM was critical to adjust interfacial energy levels and refine the perovskite interface. The perovskite film is deposited by spin-coating with 1000 rpm for 10 s and 5000 rpm for 30 s. During spin-coating process, 160 µL of CB was dropped on the perovskite at 6 s prior to the end of the second procedure. The samples were subsequently annealed on a hotplate at 110 °C for 25 min. XRD analysis showed a diffraction peak was identified at around 12.65°, with an intensity of 2611.339731 cts and a full width at half maximum (FWHM) of 0.151997318, which corresponds to the characteristic peak of PbI2. The relatively low intensity of this peak suggests a limited presence of residual PbI2.",
    "target": "The devices exhibited an increased PCE from 17.2% to 17.2%, with a VOC of 1.0228 V, FF of 78.93%, and JSC of 21.3 mA/cm². The perovskite precursor solution (1.73 mol/L, Cs0.05MA0.16FA0.79Pb1I2.9Br0.1) was prepared. Different concentrations of Me-2PACz were added into the perovskite precursor solution for modification. Add MACl (10.0 mg/mL) as an additive was essential for stabilizing the perovskite structure. The perovskite solutions were spin-coated at 1000 rpm for 10 s (acceleration rate 500 rpm/s) and 5000 rpm for 30 s (acceleration rate 1000 rpm/s), respectively. At the 6 s of spinning, 160 µL of anti-solvent chlorobenzene was dripped at the center. The deposited perovskite films were subsequently annealed on a hotplate at 110 °C for 25 min. XRD analysis showed a diffraction peak was identified at around 12.65°, with an intensity of 843.5636635 cts and a full width at half maximum (FWHM) of 0.239666146, which corresponds to the characteristic peak of PbI2. The relatively low intensity of this peak suggests a limited presence of residual PbI2.",
    "pair_source": "formula",
    "sample_id_1": "9286",
    "sample_id_2": "14391",
    "sample_id_1_date": "20241121",
    "sample_id_2_date": "20241203",
    "Additive": [
      "MACl"
    ]
  },
  {
    "question": "How will the peak intensity and half width of the 12.6 ° characteristic peak of additives added to perovskite precursors to prepare thin films change in XRD characterization?",
    "control": "A methodical exploration of fabrication parameters ensured the perovskite cell was constituted, translating each controlled variable into a PCE of 15.46%, FF of 71.24%, Voc of 1.0174 V, and Jsc of 21.32 mA/cm². The perovskite precursor solution (Cs0.05MA0.16FA0.79Pb1I2.9Br0.1) was prepared with a concentration of 1.73 mol/L in a mixed anhydrous solvent of DMF/DMSO (4/1, v/v). The addition of MeO-4PACz (0.33 mg/mL) as a SAM was performed to optimize surface passivation and ensure improved interface quality. The perovskite precursor solution was dripped onto substrate, and a two-step spin-coating procedure was applied. The first step was carried out at 1000 rpm, followed by 5000 rpm for 30 s. At the last 6 s of the second step, 160 µL CB was dropped as antisolvent. Then, it was annealed at 110 °C for 25 min. XRD analysis showed a diffraction peak was identified at around 12.65°, with an intensity of 2611.339731 cts and a full width at half maximum (FWHM) of 0.151997318, which corresponds to the characteristic peak of PbI2. The relatively low intensity of this peak suggests a limited presence of residual PbI2.",
    "target": "The PSCs achieved a champion power conversion efficiency (PCE) of 16.39% under an active area of 0.09 cm², with a VOC value of 1.008 V, an FF value of 76.12%, and a current density (JSC) of 21.36 mA/cm². The perovskite precursor is Cs0.05MA0.16FA0.79Pb1I2.9Br0.1. The addition of Me-2PACz (0.33 mg/mL) as a SAM improved interface quality and subsequently device performance. 20.0 mg/mL MACl was added into the mixed perovskite solution. A well-optimized dual-stage spin routine (1000 rpm for 10 s and 5000 rpm for 30 s) was chosen to facilitate smooth and homogeneous layer formation. The controlled addition of 160 µL antisolvent at last 6 s facilitated uniform crystal nucleation. Then, the precursor films were placed on a 110 °C hotplate for 25 min. XRD analysis showed a diffraction peak was identified at around 12.65°, with an intensity of 1958.467312 cts and a full width at half maximum (FWHM) of 0.189828894, which corresponds to the characteristic peak of PbI2. The relatively low intensity of this peak suggests a limited presence of residual PbI2.",
    "pair_source": "formula",
    "sample_id_1": "9286",
    "sample_id_2": "14409",
    "sample_id_1_date": "20241121",
    "sample_id_2_date": "20241203",
    "Additive": [
      "MACl"
    ]
  },
  {
    "question": "How will the peak intensity and half width of the 12.6 ° characteristic peak of additives added to perovskite precursors to prepare thin films change in XRD characterization?",
    "control": "The best performance, which showed 12.72% certificated efficiency with a VOC of 0.98229 V, a JSC of 21.1 mA/cm², and a FF of 61.37%. The 1.73 mol/L perovskite precursor solution with a chemical formula of Cs0.05MA0.16FA0.79Pb1I2.9Br0.1 was prepared. The optimal SAM was prepared by using 2PACz (0.33 mg/mL).The sample of 2PACz was fabricated with a concentration of 0.33 mg/mL. Specifically, the perovskite precursor solution was first deposited at 1000 rpm for 10 s, and then at 5000 rpm for 30 s. During the second spin-coating step, 160 µL of EA was quickly poured onto the substrate after 6. Then, the precursor films were placed on a 110 °C hotplate for 25 min. XRD analysis showed a diffraction peak was identified at around 12.65°, with an intensity of 2885.094132 cts and a full width at half maximum (FWHM) of 0.153204207, which corresponds to the characteristic peak of PbI2. The relatively low intensity of this peak suggests a limited presence of residual PbI2.",
    "target": "The resulting hybrid SAMs-modified PSC achieve a champion PCE of 15.61%, with VOC of 1.0118 V, FF of 74.28%, and JSC of 20.77 mA/cm². 1.73 mol/L Cs0.05MA0.16FA0.79Pb1I2.9Br0.1 perovskite precursors were prepared. A SAM consisting of Me-4PACz (0.33 mg/mL) was incorporated to achieve a more uniform and well-ordered perovskite interface. The presence of MACl (2.5 mg/mL) was crucial. The perovskite is deposited via a two-step spin-coating procedure, first at 1000 rpm for 10 s and finally at 5000 rpm for 30 s. In the second step, 160 µL anisole was dropped onto the substrate during the last 6 s of the spinning. To lock in the desired crystal phase, the film was heated at 110 °C for 25 min. XRD analysis showed a diffraction peak was identified at around 12.65°, with an intensity of 2107.567622 cts and a full width at half maximum (FWHM) of 0.207035042, which corresponds to the characteristic peak of PbI2. The relatively low intensity of this peak suggests a limited presence of residual PbI2.",
    "pair_source": "formula",
    "sample_id_1": "9938",
    "sample_id_2": "13873",
    "sample_id_1_date": "20241122",
    "sample_id_2_date": "20241203",
    "Additive": [
      "MACl"
    ]
  },
  {
    "question": "How will the peak intensity and half width of the 12.6 ° characteristic peak of additives added to perovskite precursors to prepare thin films change in XRD characterization?",
    "control": "PSC with device efficiency (PCE) of 12.72%, VOC of 0.98229 V, JSC of 21.1 mA/cm², and FF of 61.37% was obtained. For perovskite film, the solution concentration of Cs0.05MA0.16FA0.79Pb1I2.9Br0.1 was 1.73 mol/L. The 2PACz solution was prepared with a concentration of 0.33 mg/mL. For perovskite films fabrication, the perovskite precursor was spin-coated on the as prepared substrates at 1000 rpm for 10 s and at 5000 rpm for 30 s. At the 6 s of spinning, 160 µL of antisolvent was dripped onto the substrate centre. The perovskite annealed at 110 °C for 25 min. XRD analysis showed a diffraction peak was identified at around 12.65°, with an intensity of 2885.094132 cts and a full width at half maximum (FWHM) of 0.153204207, which corresponds to the characteristic peak of PbI2. The relatively low intensity of this peak suggests a limited presence of residual PbI2.",
    "target": "The current density-voltage (J-V) characteristics show that the target PSCs delivered a PCE of 16.7%, with an elevated VOC of 1.0099 V, a JSC of 21.42 mA/cm², and an FF of 77.2%. The perovskite composition was Cs0.05MA0.16FA0.79Pb1I2.9Br0.1, and the initial stock perovskite solution was 1.73 mol/L. The Me-4PACz solution was prepared with a concentration of 0.33 mg/mL. 5.0 mg/mL MACl was added into the mixed perovskite solution. The perovskite precursor solutions were spin-coated on the substrates at 1000 rpm for 10 s and 5000 rpm for 30 s. At the last 6 s, 160 µL of CB solution was dropped on the perovskite. The perovskite film was obtained by annealing at 110 °C for 25 min. XRD analysis showed a diffraction peak was identified at around 12.65°, with an intensity of 1584.430504 cts and a full width at half maximum (FWHM) of 0.193499137, which corresponds to the characteristic peak of PbI2. The relatively low intensity of this peak suggests a limited presence of residual PbI2.",
    "pair_source": "formula",
    "sample_id_1": "9938",
    "sample_id_2": "13903",
    "sample_id_1_date": "20241122",
    "sample_id_2_date": "20241203",
    "Additive": [
      "MACl"
    ]
  },
  {
    "question": "How will the peak intensity and half width of the 12.6 ° characteristic peak of additives added to perovskite precursors to prepare thin films change in XRD characterization?",
    "control": "The PCE of the device was increased to 12.72% with an FF of 61.37%, VOC of 0.98229 V and JSC of 21.1 mA/cm². The perovskite precursor solution with a molar concentration of 1.73 mol/L was prepared according to the formula of Cs0.05MA0.16FA0.79Pb1I2.9Br0.1. Careful addition of 2PACz (0.33 mg/mL) as a SAM ensured improved interface quality. The perovskite solutions were spin-coated at 1000 rpm for 10 s and then at 5000 rpm for 30 s. In the last 6 s of the second step, the anti-solvent (160 µL of CB) was dropped in the center of the substrate at a constant rate within 1 s. The deposited perovskite films were subsequently annealed on a hotplate at 110 °C for 25 min. XRD analysis showed a diffraction peak was identified at around 12.65°, with an intensity of 2885.094132 cts and a full width at half maximum (FWHM) of 0.153204207, which corresponds to the characteristic peak of PbI2. The relatively low intensity of this peak suggests a limited presence of residual PbI2.",
    "target": "The resulting hybrid SAMs-modified PSC achieve a champion PCE of 15.88%, with VOC of 1.0304 V, FF of 73.82%, and JSC of 20.87 mA/cm². By preparing a base solution of Cs0.05MA0.16FA0.79Pb1I2.9Br0.1 at 1.73 mol/L, the perovskite precursor was ready for further enhancements. SAM material Me-2PACz (0.33 mg/mL) was added to the perovskite solution to fine-tune the interface and stabilize the perovskite layer. To prepare the precursor solution with MACl (2.5 mg/mL), the additive was added to the precursor solution. Specifically, the perovskite precursor solution was first spinning at 1000 rpm for 10 s, and then at 5000 rpm for 30 s. During spin-coating process, 160 µL of CB was dropped on the perovskite at 6 s, prior to the end of the second procedure. The perovskite film was annealed at 110 °C for 25 min. XRD analysis showed a diffraction peak was identified at around 12.65°, with an intensity of 2089.592958 cts and a full width at half maximum (FWHM) of 0.211811053, which corresponds to the characteristic peak of PbI2. The relatively low intensity of this peak suggests a limited presence of residual PbI2.",
    "pair_source": "formula",
    "sample_id_1": "9938",
    "sample_id_2": "14359",
    "sample_id_1_date": "20241122",
    "sample_id_2_date": "20241203",
    "Additive": [
      "MACl"
    ]
  },
  {
    "question": "How will the peak intensity and half width of the 12.6 ° characteristic peak of additives added to perovskite precursors to prepare thin films change in XRD characterization?",
    "control": "With the improved uniformity of SAM, the SAM-based devices showed a maximum PCE of 12.72%, with a VOC of 0.98229 V, FF of 61.37%, and JSC of 21.1 mA/cm². The perovskite solution, 1.73 mol/L Cs0.05MA0.16FA0.79Pb1I2.9Br0.1 was prepared. The optimal SAM was prepared by using 2PACz (0.33 mg/mL).The sample of 2PACz was fabricated with a concentration of 0.33 mg/mL. The perovskite solutions were spin-coated onto the substrate at 1000 rpm for 10 s and at 5000 rpm for 30 s. An antisolvent injection of 160 µL at last 6 s stabilized the intermediate phase, leading to enhanced film quality. The subsequent film was then heated at 110 °C for 25 min to obtain the bright perovskite film. XRD analysis showed a diffraction peak was identified at around 12.65°, with an intensity of 2885.094132 cts and a full width at half maximum (FWHM) of 0.153204207, which corresponds to the characteristic peak of PbI2. The relatively low intensity of this peak suggests a limited presence of residual PbI2.",
    "target": "The champion target devices showed a JSC of 21.3 mA/cm², a VOC of 1.0228 V, and a FF of 78.93%, resulting in a PCE of 17.2%. The perovskite composition of Cs0.05MA0.16FA0.79Pb1I2.9Br0.1 was prepared with a concentration of 1.73 mol/L. The sample of Me-2PACz was fabricated by spin coating the Me-2PACz solution with a concentration of 0.33 mg/mL. For the MACl additive system, the molar ratios of perovskite to MACl were 15%, 30%, 60%, and 100%. Spin-coating was conducted in two stages: 1000 rpm for 10 s, then 5000 rpm for 30 s. 160 µL of antisolvents was dripped on the spinning substrate during the 6 s of the second spin-coating step. The samples were subsequently annealed on a hotplate at 110 °C for 25 min. XRD analysis showed a diffraction peak was identified at around 12.65°, with an intensity of 843.5636635 cts and a full width at half maximum (FWHM) of 0.239666146, which corresponds to the characteristic peak of PbI2. The relatively low intensity of this peak suggests a limited presence of residual PbI2.",
    "pair_source": "formula",
    "sample_id_1": "9938",
    "sample_id_2": "14391",
    "sample_id_1_date": "20241122",
    "sample_id_2_date": "20241203",
    "Additive": [
      "MACl"
    ]
  },
  {
    "question": "How will the peak intensity and half width of the 12.6 ° characteristic peak of additives added to perovskite precursors to prepare thin films change in XRD characterization?",
    "control": "The champion device achieved a remarkable power conversion efficiency (PCE) of 12.72%, with a VOC of 0.98229 V, a JSC of 21.1 mA/cm², and a FF of 61.37%, outperforming devices modified with other SAMs. A 1.73 mol/L perovskite precursor solution was constructed by mixing FAI, PbI2, methylammonium iodide and caesium iodide in DMF: DMSO mixed solvent with the chemical formula of Cs0.05MA0.16FA0.79Pb1I2.9Br0.1. Integrating 2PACz (0.33 mg/mL) as a SAM tailored the interfacial environment, contributing to a more uniform and well-ordered perovskite interface. The perovskite precursor solutions were spin-coated on substrate at 1000 rpm for 10 s and then at 5000 rpm for 30 s. CB (160 µL) was dropped on the film at 6 s before the end of the spinning. The film was subsequently annealed at 110 °C for 25 min. XRD analysis showed a diffraction peak was identified at around 12.65°, with an intensity of 2885.094132 cts and a full width at half maximum (FWHM) of 0.153204207, which corresponds to the characteristic peak of PbI2. The relatively low intensity of this peak suggests a limited presence of residual PbI2.",
    "target": "The target PSCs achieved an average power conversion efficiency (PCE) of 16.39% with a short-circuit current density (JSC) of 21.36 mA/cm², an open-circuit voltage (VOC) of 1.008 V, and a fill factor (FF) of 76.12%. The perovskite precursor solutions were prepared by dissolving 1.73 mol/L Cs0.05MA0.16FA0.79Pb1I2.9Br0.1. SAM material Me-2PACz (0.33 mg/mL) was added to the perovskite solution to fine-tune the interface and stabilize the perovskite layer. For the modified solution, 20.0 mg/mL MACl was added to the precursor solution. The perovskite solutions were spin-coated at 1000 rpm for 10 s (acceleration rate 500 rpm/s) and 5000 rpm for 30 s (acceleration rate 1000 rpm/s), respectively. During the second step, antisolvent CB (160 µL) was dropped at the middle of the spinning substrate 6 s prior to the end of the spinning. Then the substrate was annealed at 110 °C for 25 min to form the perovskite layer. XRD analysis showed a diffraction peak was identified at around 12.65°, with an intensity of 1958.467312 cts and a full width at half maximum (FWHM) of 0.189828894, which corresponds to the characteristic peak of PbI2. The relatively low intensity of this peak suggests a limited presence of residual PbI2.",
    "pair_source": "formula",
    "sample_id_1": "9938",
    "sample_id_2": "14409",
    "sample_id_1_date": "20241122",
    "sample_id_2_date": "20241203",
    "Additive": [
      "MACl"
    ]
  },
  {
    "question": "How will the peak intensity and half width of the 12.6 ° characteristic peak of additives added to perovskite precursors to prepare thin films change in XRD characterization?",
    "control": "The PCE reached for the device was 15.71%, with a JSC of 19.65 mA/cm², a VOC of 1.0517 V and an FF of 76.03%. The perovskite solution, 1.73 mol/L Cs0.05MA0.16FA0.79Pb1I2.9Br0.1 was prepared. A SAM consisting of 4PADBC (0.33 mg/mL) was incorporated to achieve a more uniform and well-ordered perovskite interface. Spread perovskite solution spin-coated in two steps, namely, 1000 rpm for 10 s and 5000 rpm for 30 s. By delivering 160 µL of antisolvent at last 6 s, the final film exhibited improved surface coverage and reduced pinholes. The resulting wet perovskite films were annealed at 110 °C for 25 min. XRD analysis showed a diffraction peak was identified at around 12.65°, with an intensity of 2657.644097 cts and a full width at half maximum (FWHM) of 0.154523287, which corresponds to the characteristic peak of PbI2. The relatively low intensity of this peak suggests a limited presence of residual PbI2.",
    "target": "The inverted devices based on perovskite achieved optimal PCEs of 16.7%, a VOC of 1.0099 V, FF of 77.2%, and JSC of 21.42 mA/cm². The Cs0.05MA0.16FA0.79Pb1I2.9Br0.1 perovskite film was prepared with a concentration of 1.73 mol/L. The SAM material Me-4PACz (0.33 mg/mL) was subsequently added into the perovskite solution to enhance interfacial properties and optimize device performance. For the MACl additive system, the molar ratios of perovskite to MACl were 15%, 30%, 60%, and 100%. The prepared precursor solution was spin-coated at 1000 rpm for 10 s and 5000 rpm for 30 s onto the substrate. At the 6 s before the end of the progress, 160 µL CB was evenly dripped onto the substrate. The substrate was immediately placed on a hotplate and annealed at 110 °C for 25 min. XRD analysis showed a diffraction peak was identified at around 12.65°, with an intensity of 1584.430504 cts and a full width at half maximum (FWHM) of 0.193499137, which corresponds to the characteristic peak of PbI2. The relatively low intensity of this peak suggests a limited presence of residual PbI2.",
    "pair_source": "formula",
    "sample_id_1": "12295",
    "sample_id_2": "13903",
