Repository: MI-Materials-Intelligence/Recipe-Language-Model

# Learning Layer

## Overview

In the learning layer, the formulas and parameters are encoded and then tokenised into recipes as inputs. Through atomic skills of data extraction, cleaning, and matching, these data are organised into standardised datasets, providing the basis for RLM training and iterative recipe refinement.

Key Atomic Skills:
- **Cleaning**: Preprocessing and outlier cleaning
- **Matching**: Matching data pairs based on variables
- **Extraction**: Data extraction from robotic boxes

File: seven_ai_layers_robotics/learning/data/XRD_additives/additive_xrd_pairs.json (part 3 of 29)
[
    "sample_id_1_date": "20241128",
    "sample_id_2_date": "20241203",
    "Additive": [
      "MACl"
    ]
  },
  {
    "question": "How will the peak intensity and half width of the 12.6 ° characteristic peak of additives added to perovskite precursors to prepare thin films change in XRD characterization?",
    "control": "The control device displays a JSC of 19.65 mA/cm², a VOC of 1.0517 V and an FF of 76.03%, tuning out a PCE of 15.71%. A 1.73 mol/L perovskite precursor solution was constructed by mixing FAI, PbI2, methylammonium iodide and caesium iodide in DMF: DMSO mixed solvent with the chemical formula of Cs0.05MA0.16FA0.79Pb1I2.9Br0.1. The incorporation of 4PADBC (0.33 mg/mL) as a SAM improved morphological and electronic interfaces. Employing a staged spin protocol, the film underwent 1000 rpm for 10 s, then 5000 rpm for 30 s, enhancing film morphology. CB (160 µL) was dropped at the center of the spinning substrate approximately 6 s before the end of the spin coating procedure. A post-deposition anneal at 110 °C for 25 min stabilized the absorber layer and enhanced device performance. XRD analysis showed a diffraction peak was identified at around 12.65°, with an intensity of 2657.644097 cts and a full width at half maximum (FWHM) of 0.154523287, which corresponds to the characteristic peak of PbI2. The relatively low intensity of this peak suggests a limited presence of residual PbI2.",
    "target": "By refining specific fabrication parameters, a perovskite solar cell was meticulously prepared, culminating in performance metrics including a PCE of 15.88%, FF of 73.82%, Voc of 1.0304 V, and Jsc of 20.87 mA/cm². The composition of the 1.73 mol/L perovskite film with band gap is Cs0.05MA0.16FA0.79Pb1I2.9Br0.1. A SAM consisting of Me-2PACz (0.33 mg/mL) was incorporated to achieve a more uniform and well-ordered perovskite interface. MACl (2.5 mg/mL) was added into the perovskite precursor solution. The perovskite solutions were spin-coated at 1000 rpm for 10 s and then at 5000 rpm for 30 s. During the second step, antisolvent CB (160 µL) was dropped at the middle of the spinning substrate 6 s prior to the end of the spinning. The perovskite film was obtained by annealing at 110 °C for 25 min. XRD analysis showed a diffraction peak was identified at around 12.65°, with an intensity of 2089.592958 cts and a full width at half maximum (FWHM) of 0.211811053, which corresponds to the characteristic peak of PbI2. The relatively low intensity of this peak suggests a limited presence of residual PbI2.",
    "pair_source": "formula",
    "sample_id_1": "12295",
    "sample_id_2": "14359",
    "sample_id_1_date": "20241128",
    "sample_id_2_date": "20241203",
    "Additive": [
      "MACl"
    ]
  },
  {
    "question": "How will the peak intensity and half width of the 12.6 ° characteristic peak of additives added to perovskite precursors to prepare thin films change in XRD characterization?",
    "control": "The champion device showed a JSC of 19.65 mA/cm², a VOC of 1.0517 V, and a FF of 76.03%, resulting in a PCE of 15.71%. The perovskite precursor solutions were prepared by dissolving 1.73 mol/L Cs0.05MA0.16FA0.79Pb1I2.9Br0.1. The SAM material 4PADBC (0.33 mg/mL) was introduced to enhance interfacial properties and improve device performance. Then, the perovskite precursor solution was spin-coated at 1000 rpm for 10 s, and then at 5000 rpm for 30 s. After 6 s into the second stage, 160 µL chlorobenzene antisolvent was dropped on top of the spinning substrates (about 1 cm distance). Under well-defined conditions (110 °C, 25 min), the annealing step completed the perovskite layer formation process. XRD analysis showed a diffraction peak was identified at around 12.65°, with an intensity of 2657.644097 cts and a full width at half maximum (FWHM) of 0.154523287, which corresponds to the characteristic peak of PbI2. The relatively low intensity of this peak suggests a limited presence of residual PbI2.",
    "target": "Through deliberate control of solution composition, coating speeds, and thermal treatments, this perovskite cell was put together, leading to a PCE of 17.2%, a fill factor of 78.93%, a Voc of 1.0228 V, and a Jsc of 21.3 mA/cm². For the perovskite composition Cs0.05MA0.16FA0.79Pb1I2.9Br0.1, 1.73 mol/L perovskite precursor solution was prepared. For the SAM solution, Me-2PACz (0.33 mg/mL) was added to the previous solution. MACl (10.0 mg/mL) was added into the perovskite precursor solution. The perovskite film was deposited by spin-coating at 1000 rpm for 10 s and 5000 rpm for 30 s. 160 µL CB was dropped on the perovskite film at 6 s before the end of the program. The films were dried inside a N2 environment on a hot plate at a temperature of 110 for 25 min. XRD analysis showed a diffraction peak was identified at around 12.65°, with an intensity of 843.5636635 cts and a full width at half maximum (FWHM) of 0.239666146, which corresponds to the characteristic peak of PbI2. The relatively low intensity of this peak suggests a limited presence of residual PbI2.",
    "pair_source": "formula",
    "sample_id_1": "12295",
    "sample_id_2": "14391",
    "sample_id_1_date": "20241128",
    "sample_id_2_date": "20241203",
    "Additive": [
      "MACl"
    ]
  },
  {
    "question": "How will the peak intensity and half width of the 12.6 ° characteristic peak of additives added to perovskite precursors to prepare thin films change in XRD characterization?",
    "control": "The champion device achieves an outstanding PCE of 15.71%, with a VOC of 1.0517 V, JSC of 19.65 mA/cm², and FF of 76.03%, marking a significant improvement over the control device. The perovskite (Cs0.05MA0.16FA0.79Pb1I2.9Br0.1) precursor solution was prepared with a concentration of 1.73 mol/L in a mixed solvent of DMF and DMSO. A SAM solution, consisting of 4PADBC (0.33 mg/mL), was added to facilitate a stable perovskite interface. A careful spin regime was adopted: an initial slow spin at 1000 rpm (10 s) to distribute the solution, followed by 5000 rpm (30 s) for crystallization control. With 6 s of spin time remaining, CB (160 µL) was slowly dispensed onto the middle of the substrate. The samples were subsequently annealed on a hotplate at 110 °C for 25 min. XRD analysis showed a diffraction peak was identified at around 12.65°, with an intensity of 2657.644097 cts and a full width at half maximum (FWHM) of 0.154523287, which corresponds to the characteristic peak of PbI2. The relatively low intensity of this peak suggests a limited presence of residual PbI2.",
    "target": "The PCE of devices reached 16.39%, featuring VOC of 1.008 V, FF of 76.12%, and JSC of 21.36 mA/cm². The perovskite solution (1.73 mol/L) was prepared according to chemical formula of Cs0.05MA0.16FA0.79Pb1I2.9Br0.1. The SAM material Me-2PACz (0.33 mg/mL) was introduced to enhance interfacial properties and improve device performance. And chlorinated MACl under 20.0 mg/mL concentration in the perovskite precursor solution. Employing a staged spin protocol, the film underwent 1000 rpm for 10 s, then 5000 rpm for 30 s, enhancing film morphology. During the second spin coating step, 160 µL of CB was deposited onto the perovskite film 6 s before the program ended. After the spin coating was completed, it was annealed on a hot stage at 110 °C for 25 min. XRD analysis showed a diffraction peak was identified at around 12.65°, with an intensity of 1958.467312 cts and a full width at half maximum (FWHM) of 0.189828894, which corresponds to the characteristic peak of PbI2. The relatively low intensity of this peak suggests a limited presence of residual PbI2.",
    "pair_source": "formula",
    "sample_id_1": "12295",
    "sample_id_2": "14409",
    "sample_id_1_date": "20241128",
    "sample_id_2_date": "20241203",
    "Additive": [
      "MACl"
    ]
  },
  {
    "question": "How will the peak intensity and half width of the 12.6 ° characteristic peak of additives added to perovskite precursors to prepare thin films change in XRD characterization?",
    "control": "The device achieves a champion PCE of 14.87% with an open-circuit voltage (VOC) of 1.0407 V, a short-circuit current (JSC) of 20.06 mA/cm², and a fill factor (FF) of 71.24%. The composition of perovskite is 1.73 mol/L Cs0.05MA0.16FA0.79Pb1I2.9Br0.1. For perovskite films fabrication, the perovskite precursor was spin-coated on the as prepared substrates at 1000 rpm for 10 s, subsequently at 5000 rpm for 30 s. The film was quickly washed with 120 µL toluene at 10 s during spin-coating. And then annealed at 110 °C for 30 min. XRD analysis showed a diffraction peak was identified at around 12.65°, with an intensity of 3270.437225 cts and a full width at half maximum (FWHM) of 0.148830141, which corresponds to the characteristic peak of PbI2. The relatively low intensity of this peak suggests a limited presence of residual PbI2.",
    "target": "The devices exhibited an increased PCE from 15.86% to 15.86%, with a VOC of 1.0213 V, FF of 72.95%, and JSC of 21.29 mA/cm². The perovskite precursor solution (1.73 mol/L) was prepared in a solvent mixture of DMF and DMSO according to the formula of Cs0.05MA0.16FA0.79Pb1I2.9Br0.1. The optimal SAM was prepared by using MeO-4PADBC (0.33 mg/mL).The sample of MeO-4PADBC was fabricated with a concentration of 0.33 mg/mL. For the additive-treated cells, PACl (7.2 mg/mL) was added into the perovskite precursor solution.7.2 mg/mL PACl was then added as additive into the precursor solution. The perovskite solutions were spin-coated at 1000 rpm for 10 s and then at 5000 rpm for 30 s. In the last 6 s of the second step, the anti-solvent (160 µL of chlorobenzene) was dropped in the center at a constant rate Post-synthesis annealing at 110 °C for 25 min promoted uniform grain growth and optimal device characteristics. XRD analysis showed a diffraction peak was identified at around 12.65°, with an intensity of 2093.944626 cts and a full width at half maximum (FWHM) of 0.189935184, which corresponds to the characteristic peak of PbI2. The relatively low intensity of this peak suggests a limited presence of residual PbI2.",
    "pair_source": "formula",
    "sample_id_1": "7154",
    "sample_id_2": "16761",
    "sample_id_1_date": "20241024",
    "sample_id_2_date": "20241210",
    "Additive": [
      "PACl"
    ]
  },
  {
    "question": "How will the peak intensity and half width of the 12.6 ° characteristic peak of additives added to perovskite precursors to prepare thin films change in XRD characterization?",
    "control": "The PSCs show a champion PCE of 14.87% with VOC of 1.0407 V, JSC of 20.06 mA/cm² and FF of 71.24%. The Cs0.05MA0.16FA0.79Pb1I2.9Br0.1 perovskite film was prepared with a concentration of 1.73 mol/L. The perovskite layer was spin-coated with a two-step recipe, first at 1000 rpm for 10 s followed by 5000 rpm for 30 s. A timed antisolvent drop (120 µL at last 10 s) enhanced the perovskite crystallization kinetics. Subsequently, the sample was annealed at 110 °C for 30 min. XRD analysis showed a diffraction peak was identified at around 12.65°, with an intensity of 3270.437225 cts and a full width at half maximum (FWHM) of 0.148830141, which corresponds to the characteristic peak of PbI2. The relatively low intensity of this peak suggests a limited presence of residual PbI2.",
    "target": "The PSCs achieved a quasi-steady-state PCE of 15.46% (VOC: 1.0368 V, JSC: 20.52 mA/cm², FF: 72.66%). The perovskite precursor solution was prepared based on the perovskite composition of Cs0.05MA0.16FA0.79Pb1I2.9Br0.1 in anhydrous DMF solvent (total concentration of 1.73 mol/L). SAM material Me-2PACz (0.33 mg/mL) was added to the perovskite solution to fine-tune the interface and stabilize the perovskite layer. PACl was incorporated into the solution as an additive at a molar percentage of 21.6 mg/mL. The perovskite layer was spin-coated with a two-step recipe, first at 1000 rpm for 10 s followed by 5000 rpm for 30 s. In the last 6 s of the second step, the anti-solvent (160 µL of CB) was dropped in the center of the substrate at a constant rate within 1 s. The film was then annealed at 110 °C for 25 min. XRD analysis showed a diffraction peak was identified at around 12.65°, with an intensity of 2110.370381 cts and a full width at half maximum (FWHM) of 0.205014193, which corresponds to the characteristic peak of PbI2. The relatively low intensity of this peak suggests a limited presence of residual PbI2.",
    "pair_source": "formula",
    "sample_id_1": "7154",
    "sample_id_2": "16991",
    "sample_id_1_date": "20241024",
    "sample_id_2_date": "20241210",
    "Additive": [
      "PACl"
    ]
  },
  {
    "question": "How will the peak intensity and half width of the 12.6 ° characteristic peak of additives added to perovskite precursors to prepare thin films change in XRD characterization?",
    "control": "The best performance device showed a 15.46% certificated efficiency with a VOC of 1.0174 V, a JSC of 21.32 mA/cm², and a FF of 71.24%. The perovskite precursor solution with a molar concentration of 1.73 mol/L was prepared according to the formula of Cs0.05MA0.16FA0.79Pb1I2.9Br0.1. A SAM consisting of MeO-4PACz (0.33 mg/mL) was incorporated to achieve a more uniform and well-ordered perovskite interface. For perovskite films fabrication, the perovskite precursor was spin-coated on the as prepared substrates at 1000 rpm for 10 s and at 5000 rpm for 30 s. During the spin-coating, 160 µL CB solution was dripped at 6 s before ending. The wet film was annealed at 110 °C for 25 min. XRD analysis showed a diffraction peak was identified at around 12.65°, with an intensity of 2611.339731 cts and a full width at half maximum (FWHM) of 0.151997318, which corresponds to the characteristic peak of PbI2. The relatively low intensity of this peak suggests a limited presence of residual PbI2.",
    "target": "By refining specific fabrication parameters, a perovskite solar cell was devised, culminating in performance metrics including a PCE of 15.86%, FF of 72.95%, Voc of 1.0213 V, and Jsc of 21.29 mA/cm². A perovskite precursor featuring Cs0.05MA0.16FA0.79Pb1I2.9Br0.1 at 1.73 mol/L was prepared to initiate the fabrication process. A SAM solution (0.33 mg/mL MeO-4PADBC) was applied to the FTO glass substrates by spin-coating. 7.2 mg/mL PACl was added in the solution to improve the film morphology. The precursor solution was deposited on the substrate and spin-coated with a two-step spin-coating procedure: 1000 rpm for 10 s and 5000 rpm for 30 s. CB (160 µL) was dropped on the film at 6 s before the end of the spinning. The films were then dried on a hot plate at 110 °C for 25 min. XRD analysis showed a diffraction peak was identified at around 12.65°, with an intensity of 2093.944626 cts and a full width at half maximum (FWHM) of 0.189935184, which corresponds to the characteristic peak of PbI2. The relatively low intensity of this peak suggests a limited presence of residual PbI2.",
    "pair_source": "formula",
    "sample_id_1": "9286",
    "sample_id_2": "16761",
    "sample_id_1_date": "20241121",
    "sample_id_2_date": "20241210",
    "Additive": [
      "PACl"
    ]
  },
  {
    "question": "How will the peak intensity and half width of the 12.6 ° characteristic peak of additives added to perovskite precursors to prepare thin films change in XRD characterization?",
    "control": "This resulted in improved performance with a PCE beyond 12.72%, a JSC of 21.1 mA/cm², a VOC of 0.98229 V and an FF of 61.37%. For perovskite film, the solution concentration of Cs0.05MA0.16FA0.79Pb1I2.9Br0.1 was 1.73 mol/L. Incorporating 2PACz (0.33 mg/mL) as a SAM was critical to adjust interfacial energy levels and refine the perovskite interface. The perovskite solution was deposited on substrate by two consecutive spin-coating steps of 1000 rpm for 10 s and 5000 rpm for 30 s, respectively. During this stage, 160 µL CB antisolvent was quickly dripped onto the centre of the substrate at 6 s before the end of the spin-coating process. Then, it was annealed at 110 °C for 25 min. XRD analysis showed a diffraction peak was identified at around 12.65°, with an intensity of 2885.094132 cts and a full width at half maximum (FWHM) of 0.153204207, which corresponds to the characteristic peak of PbI2. The relatively low intensity of this peak suggests a limited presence of residual PbI2.",
    "target": "PSCs based on additives achieved a PCE of 15.86%, with a VOC of 1.0213 V, FF of 72.95%, and JSC of 21.29 mA/cm². The composition of perovskite is 1.73 mol/L Cs0.05MA0.16FA0.79Pb1I2.9Br0.1. The incorporation of MeO-4PADBC (0.33 mg/mL) as a SAM improved morphological and electronic interfaces. PACl additive was added into the precursor solution at a concentration of 7.2 mg/mL. The perovskite precursor solution was deposited on the substrate via a two-step spin coating process; first, the solution was spin-coated at 1000 rpm for 10 s and then at 5000 rpm for 30 s. Then, 160 µL CB was dropped onto the substrate during the second spin-coating step at the last 6 s of the spin-coating. The films were then annealed at 110 °C for 25 min. XRD analysis showed a diffraction peak was identified at around 12.65°, with an intensity of 2093.944626 cts and a full width at half maximum (FWHM) of 0.189935184, which corresponds to the characteristic peak of PbI2. The relatively low intensity of this peak suggests a limited presence of residual PbI2.",
    "pair_source": "formula",
    "sample_id_1": "9938",
    "sample_id_2": "16761",
    "sample_id_1_date": "20241122",
    "sample_id_2_date": "20241210",
    "Additive": [
      "PACl"
    ]
  },
  {
    "question": "How will the peak intensity and half width of the 12.6 ° characteristic peak of additives added to perovskite precursors to prepare thin films change in XRD characterization?",
    "control": "The PSC device gives the highest PCE of 12.72%, with VOC of 0.98229 V, JSC of 21.1 mA/cm², and FF of 61.37%. For perovskite film, the solution concentration of Cs0.05MA0.16FA0.79Pb1I2.9Br0.1 was 1.73 mol/L. A SAM solution, consisting of 2PACz (0.33 mg/mL), was added to facilitate a stable perovskite interface. The perovskite film was deposited by spin-coating at 1000 rpm for 10 s and 5000 rpm for 30 s. 160 µL CB was dripped onto the center of film at 6 s before the end of the spin-coating procedure. By subjecting the film to 110 °C for 25 min, the perovskite lattice attained its ideal orientation. XRD analysis showed a diffraction peak was identified at around 12.65°, with an intensity of 2885.094132 cts and a full width at half maximum (FWHM) of 0.153204207, which corresponds to the characteristic peak of PbI2. The relatively low intensity of this peak suggests a limited presence of residual PbI2.",
    "target": "The device exhibited a PCE of 15.46%, with VOC of 1.0368 V, FF of 72.66%, and JSC of 20.52 mA/cm². Starting with a Cs0.05MA0.16FA0.79Pb1I2.9Br0.1 solution at 1.73 mol/L, the base solution was formulated to form the core perovskite layer. 0.33 mg/mL of Me-2PACz was added. The presence of PACl (21.6 mg/mL) was crucial. The precursor solution was spin-coated on substrate at 1000 rpm for 10 s and 5000 rpm for 30 s. During the second step, antisolvent CB (160 µL) was dropped at the middle of the spinning substrate 6 s prior to the end of the spinning. The film was then annealed at 110 °C for 25 min. XRD analysis showed a diffraction peak was identified at around 12.65°, with an intensity of 2110.370381 cts and a full width at half maximum (FWHM) of 0.205014193, which corresponds to the characteristic peak of PbI2. The relatively low intensity of this peak suggests a limited presence of residual PbI2.",
    "pair_source": "formula",
    "sample_id_1": "9938",
    "sample_id_2": "16991",
    "sample_id_1_date": "20241122",
    "sample_id_2_date": "20241210",
    "Additive": [
      "PACl"
    ]
  },
  {
    "question": "How will the peak intensity and half width of the 12.6 ° characteristic peak of additives added to perovskite precursors to prepare thin films change in XRD characterization?",
    "control": "The certified PCE was determined to be 15.71% with JSC of 19.65 mA/cm², VOC of 1.0517 V, and FF of 76.03%. A stable precursor mixture was achieved by taking a Cs0.05MA0.16FA0.79Pb1I2.9Br0.1 solution (1.73 mol/L) as the base. Adding 4PADBC (0.33 mg/mL) as a SAM improved the charge extraction at the interface. A sequential spin-coating procedure was employed, first at 1000 rpm for 10 s, followed by 5000 rpm for 30 s. 160 µL of antisolvent was drop-coated onto the substrate while spinning. After spin-coating, the films were annealed on the hot plate at 110 °C for 25 min. XRD analysis showed a diffraction peak was identified at around 12.65°, with an intensity of 2657.644097 cts and a full width at half maximum (FWHM) of 0.154523287, which corresponds to the characteristic peak of PbI2. The relatively low intensity of this peak suggests a limited presence of residual PbI2.",
    "target": "Within a framework of controlled experimental inputs, a perovskite cell configuration was synthesized, ultimately manifesting a PCE of 15.86%, FF of 72.95%, Voc of 1.0213 V, and Jsc of 21.29 mA/cm². The mixed perovskite (Cs0.05MA0.16FA0.79Pb1I2.9Br0.1) precursor solution was prepared with a total concentration of 1.73 mol/L in DMF/DMSO co-solvent. For the SAM solution, MeO-4PADBC (0.33 mg/mL) was added to the previous solution. 7.2 mg/mL PACl was added into the mixed perovskite solution. The precursor solution was spin-coated in a two-step process at 1000 rpm for 10 s and 5000 rpm for 30 s, respectively. The addition of 160 µL antisolvent at last 6 s proved instrumental in achieving uniform film thickness and grain distribution. A precise annealing regimen (110 °C, 25 min) refined the perovskite microstructure. XRD analysis showed a diffraction peak was identified at around 12.65°, with an intensity of 2093.944626 cts and a full width at half maximum (FWHM) of 0.189935184, which corresponds to the characteristic peak of PbI2. The relatively low intensity of this peak suggests a limited presence of residual PbI2.",
    "pair_source": "formula",
    "sample_id_1": "12295",
    "sample_id_2": "16761",
    "sample_id_1_date": "20241128",
    "sample_id_2_date": "20241210",
    "Additive": [
      "PACl"
    ]
  },
  {
    "question": "How will the peak intensity and half width of the 12.6 ° characteristic peak of additives added to perovskite precursors to prepare thin films change in XRD characterization?",
    "control": "Within a framework of controlled experimental inputs, a perovskite cell configuration was constituted, ultimately manifesting a PCE of 14.87%, FF of 71.24%, Voc of 1.0407 V, and Jsc of 20.06 mA/cm². The composition of the 1.73 mol/L perovskite film with band gap is Cs0.05MA0.16FA0.79Pb1I2.9Br0.1. For perovskite films fabrication, the perovskite precursor was spin-coated on the as prepared substrates at 1000 rpm for 10 s, subsequently at 5000 rpm for 30 s. During the second spin coating step, 120 µL CB was dripped onto the perovskite film at 10 s before ending the program. The samples were subsequently annealed on a hotplate at 110 °C for 30 min. XRD analysis showed a diffraction peak was identified at around 12.65°, with an intensity of 3270.437225 cts and a full width at half maximum (FWHM) of 0.148830141, which corresponds to the characteristic peak of PbI2. The relatively low intensity of this peak suggests a limited presence of residual PbI2.",
    "target": "The PSCs achieved a champion power conversion efficiency (PCE) of 17.28%, with VOC of 1.0794 V, FF of 75.65%, and JSC of 21.16 mA/cm². A 1.73 mol/L perovskite precursor solution was constructed by mixing FAI, PbI2, methylammonium iodide and caesium iodide in DMF: DMSO mixed solvent with the chemical formula of Cs0.05MA0.16FA0.79Pb1I2.9Br0.1. Incorporating Me-4PACz (0.33 mg/mL) as a SAM was critical to adjust interfacial energy levels and refine the perovskite interface. For the target perovskite, 0.2 mg/mL PEABr was added to the precursor solution, and it was ensured that it is well mixed with the precursor. The perovskite is deposited via a two-step spin-coating procedure, first at 1000 rpm for 10 s and finally at 5000 rpm for 30 s. Anti-solvent (160 µL) was dropped on the film at 6 s before the end of the spinning. The resulting wet perovskite films were annealed at 110 °C for 25 min. XRD analysis showed a diffraction peak was identified at around 12.65°, with an intensity of 824.0940572 cts and a full width at half maximum (FWHM) of 0.223054875, which corresponds to the characteristic peak of PbI2. The relatively low intensity of this peak suggests a limited presence of residual PbI2.",
    "pair_source": "formula",
    "sample_id_1": "7154",
    "sample_id_2": "15955",
    "sample_id_1_date": "20241024",
    "sample_id_2_date": "20241205",
    "Additive": [
      "PEABr"
    ]
  },
  {
    "question": "How will the peak intensity and half width of the 12.6 ° characteristic peak of additives added to perovskite precursors to prepare thin films change in XRD characterization?",
    "control": "Each step—from solution concentration to annealing—was tuned to shape this perovskite solar cell, which was put together, yielding a PCE of 14.87%, an FF of 71.24%, a Voc of 1.0407 V, and a Jsc of 20.06 mA/cm². The process involved first dissolving Cs0.05MA0.16FA0.79Pb1I2.9Br0.1 at 1.73 mol/L to create the primary perovskite solution. The perovskite solutions were spin-coated onto the substrate at 1000 rpm for 10 s and 5000 rpm for 30 s. 120 µL anti-solvent was quickly dripped at the 10 s before the end of spin coating step. After the spin coating was completed, it was annealed on a hot stage at 110 °C for 30 min. XRD analysis showed a diffraction peak was identified at around 12.65°, with an intensity of 3270.437225 cts and a full width at half maximum (FWHM) of 0.148830141, which corresponds to the characteristic peak of PbI2. The relatively low intensity of this peak suggests a limited presence of residual PbI2.",
    "target": "The PSCs exhibited a superior PCE of 16.3% (JSC: 22.02 mA/cm², VOC: 1.053 V, FF: 70.3%). The formulation began with Cs0.05MA0.16FA0.79Pb1I2.9Br0.1 at 1.73 mol/L, establishing the core perovskite solution. The incorporation of Me-2PACz (0.33 mg/mL) as a SAM was carried out to improve layer formation and refine the film’s interfacial structure. The addition of PEABr (1.0 mg/mL) was instrumental in fine-tuning the perovskite film's optical properties. The perovskite precursor solutions were spin-coated on the substrates at 1000 rpm for 10 s and 5000 rpm for 30 s. During the second spin-coating step, 160 µL of antisolvent was introduced at last 6 s. Next, the substrates were quickly transferred for annealing at 110 ℃ for 25 min. XRD analysis showed a diffraction peak was identified at around 12.65°, with an intensity of 1999.946051 cts and a full width at half maximum (FWHM) of 0.191770454, which corresponds to the characteristic peak of PbI2. The relatively low intensity of this peak suggests a limited presence of residual PbI2.",
    "pair_source": "formula",
    "sample_id_1": "7154",
    "sample_id_2": "16507",
    "sample_id_1_date": "20241024",
    "sample_id_2_date": "20241205",
    "Additive": [
      "PEABr"
    ]
  },
  {
    "question": "How will the peak intensity and half width of the 12.6 ° characteristic peak of additives added to perovskite precursors to prepare thin films change in XRD characterization?",
    "control": "The solar cells showed a champion PCE of 14.87% with a VOC of 1.0407 V, a JSC of 20.06 mA/cm², and a FF of 71.24%. The composition of perovskite is 1.73 mol/L Cs0.05MA0.16FA0.79Pb1I2.9Br0.1. The chosen spin-coating regimen first applied 1000 rpm for 10 s, then 5000 rpm for 30 s, ensuring layer consistency. 120 µL of CB as antisolvent was dripped onto the substrate quickly at 10 s during the second spinning step. The perovskite film was annealed at 110 °C for 30 min. XRD analysis showed a diffraction peak was identified at around 12.65°, with an intensity of 3270.437225 cts and a full width at half maximum (FWHM) of 0.148830141, which corresponds to the characteristic peak of PbI2. The relatively low intensity of this peak suggests a limited presence of residual PbI2.",
    "target": "A significantly higher JSC of 22.87 mA/cm² is obtained while preserving VOC of 1.1 V and FF of 72.67%, resulting in the highest PCE of 18.2% at reverse scan. A 1.73 mol/L perovskite precursor solution was constructed by mixing FAI, PbI2, methylammonium iodide and caesium iodide in DMF: DMSO mixed solvent with the chemical formula of Cs0.05MA0.16FA0.79Pb1I2.9Br0.1. Different concentrations of Me-4PACz were added into the perovskite precursor solution for modification. To achieve the desired secondary growth solution, PEABr (0.5 mg/mL) was dissolved in IPA solvent. For perovskite films fabrication, the perovskite precursor was spin-coated on the as prepared substrates at 1000 rpm for 10 s, subsequently at 5000 rpm for 30 s. During the second spin coating step, 160 µL CB was dripped onto the perovskite film at 6 s before ending the program. The substrates were immediately transferred to the hotplate and annealed at 110 °C for 25 min. XRD analysis showed a diffraction peak was identified at around 12.65°, with an intensity of 789.6191091 cts and a full width at half maximum (FWHM) of 0.202154677, which corresponds to the characteristic peak of PbI2. The relatively low intensity of this peak suggests a limited presence of residual PbI2.",
    "pair_source": "formula",
    "sample_id_1": "7154",
    "sample_id_2": "18196",
    "sample_id_1_date": "20241024",
    "sample_id_2_date": "20241211",
    "Additive": [
      "PEABr"
    ]
  },
  {
    "question": "How will the peak intensity and half width of the 12.6 ° characteristic peak of additives added to perovskite precursors to prepare thin films change in XRD characterization?",
    "control": "The device shows the highest PCE of 14.87% with a VOC of 1.0407 V, a JSC of 20.06 mA/cm², and an FF of 71.24%. The perovskite precursor solution (Cs0.05MA0.16FA0.79Pb1I2.9Br0.1) was prepared with a concentration of 1.73 mol/L in a mixed anhydrous solvent of DMF/DMSO (4/1, v/v). The precursor solution was spin-coated onto the substrate surface at 1000 rpm for 10 s, then accelerated to 5000 rpm for 30 s. At the 10 s of the second step, 120 µL antisolvent was dropped. Heat-treatment was implemented with the substrates for 30 min at 110 °C. XRD analysis showed a diffraction peak was identified at around 12.65°, with an intensity of 3270.437225 cts and a full width at half maximum (FWHM) of 0.148830141, which corresponds to the characteristic peak of PbI2. The relatively low intensity of this peak suggests a limited presence of residual PbI2.",
    "target": "The PSCs demonstrated improved PCE of 16.79% (with FF of 66.45%, VOC of 1.07 V, and JSC of 23.59 mA/cm²). The composition of the 1.73 mol/L perovskite film is Cs0.05MA0.16FA0.79Pb1I2.9Br0.1. The SAM material Me-2PACz (0.33 mg/mL) was subsequently added into the perovskite solution to enhance interfacial properties and optimize device performance. The addition of PEABr (1.2 mg/mL) was then completed. The precursor solution was spin-coated onto the substrate surface at 1000 rpm for 10 s, then accelerated to 5000 rpm for 30 s. The carefully timed introduction of 160 µL antisolvent at last 6 s played a crucial role in controlling film morphology. A post-deposition anneal at 110 °C for 25 min stabilized the absorber layer and enhanced device performance. XRD analysis showed a diffraction peak was identified at around 12.65°, with an intensity of 976.5306365 cts and a full width at half maximum (FWHM) of 0.195813621, which corresponds to the characteristic peak of PbI2. The relatively low intensity of this peak suggests a limited presence of residual PbI2.",
    "pair_source": "formula",
    "sample_id_1": "7154",
    "sample_id_2": "18243",
    "sample_id_1_date": "20241024",
    "sample_id_2_date": "20241211",
    "Additive": [
      "PEABr"
    ]
  },
  {
    "question": "How will the peak intensity and half width of the 12.6 ° characteristic peak of additives added to perovskite precursors to prepare thin films change in XRD characterization?",
    "control": "In contrast, the device achieves a notably enhanced PCE of 14.87%, with a JSC of 20.06 mA/cm², VOC of 1.0407 V, and FF of 71.24%. With Cs0.05MA0.16FA0.79Pb1I2.9Br0.1 at 1.73 mol/L forming the primary solution, the perovskite precursor was synthesized accordingly. The perovskite precursor solution was then spin-coated at 1000 rpm for 10 s followed by an additional spin at 5000 rpm for 30 s. 120 µL of antisolvent was drop-coated onto the substrate while spinning. A post-deposition anneal at 110 °C for 30 min stabilized the absorber layer and enhanced device performance. XRD analysis showed a diffraction peak was identified at around 12.65°, with an intensity of 3270.437225 cts and a full width at half maximum (FWHM) of 0.148830141, which corresponds to the characteristic peak of PbI2. The relatively low intensity of this peak suggests a limited presence of residual PbI2.",
    "target": "The PSCs displayed a significantly enhanced PCE of 16.72%, with VOC of 1.06 V, JSC of 24.08 mA/cm², and FF of 65.57%. Cs0.05MA0.16FA0.79Pb1I2.9Br0.1 was prepared at a concentration of 1.73 mol/L. The SAM consisting of Me-2PACz (0.33 mg/mL) was subsequently added into the perovskite solution to enhance interfacial properties and optimize device performance. The perovskite solution was prepared with PEABr in the molar ratio of 0.8 mg/mL, dissolved in the prepared solution. The prepared precursor solution was spin-coated at 1000 rpm for 10 s and 5000 rpm for 30 s onto the substrate. At the last 6 s, 160 µL of chlorobenzene solution was dropped on the perovskite. The films were then annealed on a hot plate at 110 °C for 25 min. XRD analysis showed a diffraction peak was identified at around 12.65°, with an intensity of 1327.548021 cts and a full width at half maximum (FWHM) of 0.188840712, which corresponds to the characteristic peak of PbI2. The relatively low intensity of this peak suggests a limited presence of residual PbI2.",
    "pair_source": "formula",
    "sample_id_1": "7154",
    "sample_id_2": "18254",
    "sample_id_1_date": "20241024",
    "sample_id_2_date": "20241211",
    "Additive": [
      "PEABr"
    ]
  },
  {
    "question": "How will the peak intensity and half width of the 12.6 ° characteristic peak of additives added to perovskite precursors to prepare thin films change in XRD characterization?",
    "control": "With the improved uniformity of SAM, the SAM-based devices showed a maximum PCE of 15.46%, with a VOC of 1.0174 V, FF of 71.24%, and JSC of 21.32 mA/cm². The perovskite precursor solution (1.73 mol/L, Cs0.05MA0.16FA0.79Pb1I2.9Br0.1) was prepared. A SAM solution (0.33 mg/mL MeO-4PACz) was applied to the FTO glass substrates by spin-coating. A careful spin regime was adopted: an initial slow spin at 1000 rpm (10 s) to distribute the solution, followed by 5000 rpm (30 s) for crystallization control. During which CB (160 µL) was dripped onto the center of film at 6 s before the end of spin-coating. Then, it was annealed at 110 °C for 25 min. XRD analysis showed a diffraction peak was identified at around 12.65°, with an intensity of 2611.339731 cts and a full width at half maximum (FWHM) of 0.151997318, which corresponds to the characteristic peak of PbI2. The relatively low intensity of this peak suggests a limited presence of residual PbI2.",
    "target": "The current density-voltage (J-V) characteristics show that the target PSCs delivered a PCE of 17.28%, with an elevated VOC of 1.0794 V, a JSC of 21.16 mA/cm², and an FF of 75.65%. By dissolving Cs0.05MA0.16FA0.79Pb1I2.9Br0.1 at 1.73 mol/L as the primary ingredient, the perovskite precursor was effectively prepared. The optimal SAM was prepared by using Me-4PACz (0.33 mg/mL).The sample of Me-4PACz was fabricated with a concentration of 0.33 mg/mL. For the modified solution, PEABr (0.2 mg/mL) was added to the previous solution. For the perovskite deposition process, the perovskite solutions were deposited using a two-step spin-coating process at 1000 rpm for 10 s and 5000 rpm for 30 s. A strategic antisolvent application (160 µL at last 6 s) resulted in well-defined crystal domains. The perovskite annealed at 110 °C for 25 min. XRD analysis showed a diffraction peak was identified at around 12.65°, with an intensity of 824.0940572 cts and a full width at half maximum (FWHM) of 0.223054875, which corresponds to the characteristic peak of PbI2. The relatively low intensity of this peak suggests a limited presence of residual PbI2.",
    "pair_source": "formula",
    "sample_id_1": "9286",
    "sample_id_2": "15955",
    "sample_id_1_date": "20241121",
    "sample_id_2_date": "20241205",
    "Additive": [
      "PEABr"
    ]
  },
  {
    "question": "How will the peak intensity and half width of the 12.6 ° characteristic peak of additives added to perovskite precursors to prepare thin films change in XRD characterization?",
    "control": "The PSCs demonstrated a champion PCE of 15.46%, with a VOC of 1.0174 V, JSC of 21.32 mA/cm², and FF of 71.24%. A perovskite precursor solution was first prepared using Cs0.05MA0.16FA0.79Pb1I2.9Br0.1 at 1.73 mol/L. The hole transport layer (HTL) was fabricated using the SAM solution of MeO-4PACz. The MeO-4PACz concentration is 0.33 mg/mL. The prepared precursor solution was spin coated at 1000 rpm for 10 s and 5000 rpm for 30 s onto the substrate. In the second step, 160 µL anisole was dropped onto the substrate during the last 6 s of the spinning. Next, the substrates were quickly transferred for annealing at 110 ℃ for 25 min. XRD analysis showed a diffraction peak was identified at around 12.65°, with an intensity of 2611.339731 cts and a full width at half maximum (FWHM) of 0.151997318, which corresponds to the characteristic peak of PbI2. The relatively low intensity of this peak suggests a limited presence of residual PbI2.",
    "target": "A PCE of 16.3% with a VOC of 1.053 V, a JSC of 22.02 mA/cm², and an FF of 70.3% was obtained. Cs0.05MA0.16FA0.79Pb1I2.9Br0.1 was prepared at a concentration of 1.73 mol/L. A SAM consisting of Me-2PACz (0.33 mg/mL) was incorporated to achieve a more uniform and well-ordered perovskite interface. PEABr (1.0 mg/mL) was added into the perovskite precursor solution. The film was deposited under controlled conditions, involving an initial spin of 1000 rpm (10 s) followed by a second spin at 5000 rpm (30 s). At 6 s before the end of the spin-coating procedure, 160 µL CB was dropped onto the substrates. The film was subsequently annealed at 110 °C for 25 min. XRD analysis showed a diffraction peak was identified at around 12.65°, with an intensity of 1999.946051 cts and a full width at half maximum (FWHM) of 0.191770454, which corresponds to the characteristic peak of PbI2. The relatively low intensity of this peak suggests a limited presence of residual PbI2.",
    "pair_source": "formula",
    "sample_id_1": "9286",
    "sample_id_2": "16507",
    "sample_id_1_date": "20241121",
    "sample_id_2_date": "20241205",
    "Additive": [
      "PEABr"
    ]
  },
  {
    "question": "How will the peak intensity and half width of the 12.6 ° characteristic peak of additives added to perovskite precursors to prepare thin films change in XRD characterization?",
