Repository: MI-Materials-Intelligence/Recipe-Language-Model

# Learning Layer

## Overview

In the learning layer, the formulas and parameters are encoded and then tokenised into recipes as inputs. Through atomic skills of data extraction, cleaning, and matching, these data are organised into standardised datasets, providing the basis for RLM training and iterative recipe refinement.

Key Atomic Skills:
- **Cleaning**: Preprocessing and outlier cleaning
- **Matching**: Matching data pairs based on variables
- **Extraction**: Data extraction from robotic boxes

File: seven_ai_layers_robotics/learning/data/XRD_additives/additive_xrd_pairs.json (part 4 of 29)
[
    "control": "The combined treatment featured a PCE of 15.46%, FF of 71.24%, Voc of 1.0174 V, and Jsc of 21.32 mA/cm². The core perovskite solution, composed of Cs0.05MA0.16FA0.79Pb1I2.9Br0.1 at 1.73 mol/L, served as the foundational matrix for the solar cell. SAM material MeO-4PACz (0.33 mg/mL) was added to the perovskite solution to fine-tune the interface and stabilize the perovskite layer. Then, the perovskite precursor solution was spin-coated at 1000 rpm for 10 s, and then at 5000 rpm for 30 s. 160 µL chlorobenzene as antisolvent was dropped 6 s before the end of the spin-coating procedure. Then the film is annealed at 110 °C for 25 min. XRD analysis showed a diffraction peak was identified at around 12.65°, with an intensity of 2611.339731 cts and a full width at half maximum (FWHM) of 0.151997318, which corresponds to the characteristic peak of PbI2. The relatively low intensity of this peak suggests a limited presence of residual PbI2.",
    "target": "Systematic parameter adjustments underlie the fabrication of a perovskite cell that was generated, capturing how controlled conditions influence a PCE of 18.2%, FF of 72.67%, Voc of 1.1 V, and Jsc of 22.87 mA/cm². The perovskite solution, 1.73 mol/L Cs0.05MA0.16FA0.79Pb1I2.9Br0.1 was prepared. The addition of Me-4PACz (0.33 mg/mL) as a SAM improved interface quality and subsequently device performance. PEABr additive was added into the precursor solution at a concentration of 0.5 mg/mL. The perovskite solutions were spin-coated at 1000 rpm for 10 s and 5000 rpm for 30 s, respectively. During the second step, CB as antisolvent (160 µL) was dropped at the middle of the spinning substrate 6 s prior to the end of the spinning. Afterwards, the perovskite film was annealed at 110 °C for 25 min. XRD analysis showed a diffraction peak was identified at around 12.65°, with an intensity of 789.6191091 cts and a full width at half maximum (FWHM) of 0.202154677, which corresponds to the characteristic peak of PbI2. The relatively low intensity of this peak suggests a limited presence of residual PbI2.",
    "pair_source": "formula",
    "sample_id_1": "9286",
    "sample_id_2": "18196",
    "sample_id_1_date": "20241121",
    "sample_id_2_date": "20241211",
    "Additive": [
      "PEABr"
    ]
  },
  {
    "question": "How will the peak intensity and half width of the 12.6 ° characteristic peak of additives added to perovskite precursors to prepare thin films change in XRD characterization?",
    "control": "The champion device fabricated by perovskite film showed a PCE of 15.46% with open-circuit voltage (VOC) of 1.0174 V, short current density (JSC) of 21.32 mA/cm², and a fill factor (FF) of 71.24%. The composition of perovskite is 1.73 mol/L Cs0.05MA0.16FA0.79Pb1I2.9Br0.1. Careful addition of MeO-4PACz (0.33 mg/mL) as a SAM ensured improved interface quality. The perovskite solutions were spin-coated at 1000 rpm for 10 s and 5000 rpm for 30 s, respectively. After 6 s into the second stage, 160 µL chlorobenzene antisolvent was dropped on top of the spinning substrates. Subsequently the substrate was covered under a petri dish on a hotplate and annealed at 110 for 25 in ambient air at 20 % relative humidity. XRD analysis showed a diffraction peak was identified at around 12.65°, with an intensity of 2611.339731 cts and a full width at half maximum (FWHM) of 0.151997318, which corresponds to the characteristic peak of PbI2. The relatively low intensity of this peak suggests a limited presence of residual PbI2.",
    "target": "The PSCs achieved a champion power conversion efficiency (PCE) of 16.79%, with VOC of 1.07 V, FF of 66.45%, and JSC of 23.59 mA/cm². For the perovskite film, 1.73 mol/L precursor solution was prepared according to the chemical formula of Cs0.05MA0.16FA0.79Pb1I2.9Br0.1. Controlled addition of Me-2PACz (0.33 mg/mL) as a SAM was performed to stabilize the perovskite layer and engineer a more robust interface. To prepare the precursor solution with PEABr (1.2 mg/mL), the additive was added to the precursor solution. The perovskite solutions were spin-coated at 1000 rpm for 10 s and 5000 rpm for 30 s, respectively. During the second spin coating step, 160 µL CB was dripped onto the perovskite film at 6 s before ending the program. The resulting films were then annealed at 110 °C for 25 min. XRD analysis showed a diffraction peak was identified at around 12.65°, with an intensity of 976.5306365 cts and a full width at half maximum (FWHM) of 0.195813621, which corresponds to the characteristic peak of PbI2. The relatively low intensity of this peak suggests a limited presence of residual PbI2.",
    "pair_source": "formula",
    "sample_id_1": "9286",
    "sample_id_2": "18243",
    "sample_id_1_date": "20241121",
    "sample_id_2_date": "20241211",
    "Additive": [
      "PEABr"
    ]
  },
  {
    "question": "How will the peak intensity and half width of the 12.6 ° characteristic peak of additives added to perovskite precursors to prepare thin films change in XRD characterization?",
    "control": "The fabricated device resulted in a PCE of 15.46%, with VOC of 1.0174 V, JSC of 21.32 mA/cm², and FF of 71.24%. The Cs0.05MA0.16FA0.79Pb1I2.9Br0.1 precursor solution (1.73 mol/L) was prepared in the mixed solvent of DMF and DMSO. The incorporation of MeO-4PACz (0.33 mg/mL) as a SAM improved morphological and electronic interfaces. For the perovskite films, the spin-coated process was divided by a consecutive two-step process, the spin rate of the first step is 1000 rpm for 10 s, and the spin rate of the second step is 5000 rpm for 30 s. During the second step, 160 µL of chlorobenzene was dropped on the spinning substrate 6 s before the end of the process. The resulting perovskite film was then annealed at 110 °C for 25 min. XRD analysis showed a diffraction peak was identified at around 12.65°, with an intensity of 2611.339731 cts and a full width at half maximum (FWHM) of 0.151997318, which corresponds to the characteristic peak of PbI2. The relatively low intensity of this peak suggests a limited presence of residual PbI2.",
    "target": "A higher PCE of 16.72% of the target device is achieved, where JSC, VOC and FF are 24.08 mA/cm², 1.06 V and 65.57%, respectively. The 1.73 mol/L perovskite precursor solution with a chemical formula of Cs0.05MA0.16FA0.79Pb1I2.9Br0.1 was prepared. 0.33 mg/mL of Me-2PACz was added. An equal amount of PEABr (0.8 mg/mL) was dissolved in DMF and DMSO with an 4:1 volume ratio. The perovskite solution was spin coated on the substrates at 1000 rpm for 10 s and at 5000 rpm for 30 s, respectively. CB (160 µL) was dropped at the center of the spinning substrate approximately 6 s before the end of the spin coating procedure. Next, the substrates were quickly transferred for annealing at 110 ℃ for 25 min. XRD analysis showed a diffraction peak was identified at around 12.65°, with an intensity of 1327.548021 cts and a full width at half maximum (FWHM) of 0.188840712, which corresponds to the characteristic peak of PbI2. The relatively low intensity of this peak suggests a limited presence of residual PbI2.",
    "pair_source": "formula",
    "sample_id_1": "9286",
    "sample_id_2": "18254",
    "sample_id_1_date": "20241121",
    "sample_id_2_date": "20241211",
    "Additive": [
      "PEABr"
    ]
  },
  {
    "question": "How will the peak intensity and half width of the 12.6 ° characteristic peak of additives added to perovskite precursors to prepare thin films change in XRD characterization?",
    "control": "The PSCs displayed a significantly enhanced PCE of 12.72%, with VOC of 0.98229 V, JSC of 21.1 mA/cm², and FF of 61.37%. The composition of the 1.73 mol/L perovskite film with band gap is Cs0.05MA0.16FA0.79Pb1I2.9Br0.1. A SAM consisting of 2PACz (0.33 mg/mL) was incorporated to achieve a more uniform and well-ordered perovskite interface. Specifically, the perovskite precursor solution was first deposited at 1000 rpm for 10 s, and then at 5000 rpm for 30 s. Precisely at last 6 s in the second spin sequence, 160 µL of antisolvent was introduced, aiding grain formation. The perovskite sample was subsequently annealed at 110 °C for 25 min. XRD analysis showed a diffraction peak was identified at around 12.65°, with an intensity of 2885.094132 cts and a full width at half maximum (FWHM) of 0.153204207, which corresponds to the characteristic peak of PbI2. The relatively low intensity of this peak suggests a limited presence of residual PbI2.",
    "target": "The champion PCE of the device can be further improved to 17.28% (VOC of 1.0794 V, JSC of 21.16 mA/cm², and FF of 75.65%). The composition of perovskite is 1.73 mol/L Cs0.05MA0.16FA0.79Pb1I2.9Br0.1. The SAM consisting of Me-4PACz (0.33 mg/mL) was subsequently added into the perovskite solution to enhance interfacial properties and optimize device performance. During solar cell device fabrication, PEABr (0.2 mg/mL) was added to the precursor solution. A sequential spin-coating procedure was employed, first at 1000 rpm for 10 s, followed by 5000 rpm for 30 s. According to the antisolvent method, 160 µL of antisolvent was dropped on the film 6 s before the end of the program. The substrates were immediately transferred to the hotplate and annealed at 110 °C for 25 min. XRD analysis showed a diffraction peak was identified at around 12.65°, with an intensity of 824.0940572 cts and a full width at half maximum (FWHM) of 0.223054875, which corresponds to the characteristic peak of PbI2. The relatively low intensity of this peak suggests a limited presence of residual PbI2.",
    "pair_source": "formula",
    "sample_id_1": "9938",
    "sample_id_2": "15955",
    "sample_id_1_date": "20241122",
    "sample_id_2_date": "20241205",
    "Additive": [
      "PEABr"
    ]
  },
  {
    "question": "How will the peak intensity and half width of the 12.6 ° characteristic peak of additives added to perovskite precursors to prepare thin films change in XRD characterization?",
    "control": "The solar cells showed a drastically enhanced VOC, which led to a maximum efficiency of 12.72% (with FF of 61.37%, JSC of 21.1 mA/cm², and VOC of 0.98229 V). The perovskite precursor solutions were prepared using 1.73 mol/L Cs0.05MA0.16FA0.79Pb1I2.9Br0.1. The sample of 2PACz was fabricated by spin coating the 2PACz solution with a concentration of 0.33 mg/mL. A meticulously timed spin procedure included 1000 rpm for 10 s, succeeded by 5000 rpm for 30 s to refine crystal growth. At the 6 s of the spin-coating process, 160 µL anti-solvent was rapidly poured onto the perovskite film. Then the substrate was annealed at 110 °C for 25 min to form the perovskite layer. XRD analysis showed a diffraction peak was identified at around 12.65°, with an intensity of 2885.094132 cts and a full width at half maximum (FWHM) of 0.153204207, which corresponds to the characteristic peak of PbI2. The relatively low intensity of this peak suggests a limited presence of residual PbI2.",
    "target": "The solar cells showed a drastically enhanced VOC, which led to a maximum efficiency of 16.3% (with FF of 70.3%, JSC of 22.02 mA/cm², and VOC of 1.053 V). A solution of Cs0.05MA0.16FA0.79Pb1I2.9Br0.1 at 1.73 mol/L provided the foundational matrix for the perovskite layer. The SAM material Me-2PACz (0.33 mg/mL) was introduced to enhance interfacial properties and improve device performance. 1.0 mg/mL PEABr was added into the mixed perovskite solution. The perovskite solutions were spin-coated at 1000 rpm for 10 s and then at 5000 rpm for 30 s. 160 µL anti-solvent was quickly dripped at the 6 s before the end of spin coating step. After spin-coating, the films were annealed on the hot plate at 110 °C for 25 min. XRD analysis showed a diffraction peak was identified at around 12.65°, with an intensity of 1999.946051 cts and a full width at half maximum (FWHM) of 0.191770454, which corresponds to the characteristic peak of PbI2. The relatively low intensity of this peak suggests a limited presence of residual PbI2.",
    "pair_source": "formula",
    "sample_id_1": "9938",
    "sample_id_2": "16507",
    "sample_id_1_date": "20241122",
    "sample_id_2_date": "20241205",
    "Additive": [
      "PEABr"
    ]
  },
  {
    "question": "How will the peak intensity and half width of the 12.6 ° characteristic peak of additives added to perovskite precursors to prepare thin films change in XRD characterization?",
    "control": "By interlinking experimental conditions with device architecture, a perovskite solar cell was assembled, affirming a PCE of 12.72%, FF of 61.37%, Voc of 0.98229 V, and Jsc of 21.1 mA/cm². Cs0.05MA0.16FA0.79Pb1I2.9Br0.1 was prepared at a concentration of 1.73 mol/L. Different concentrations of 2PACz were added into the perovskite precursor solution for modification. Then the filtered perovskite precursor was spin-coated on substrate at 1000 rpm for 10 s and 5000 rpm for 30 s. At the last 6 s, 160 µL of CB solution was dropped on the perovskite. The samples were subsequently annealed on a hotplate at 110 °C for 25 min. XRD analysis showed a diffraction peak was identified at around 12.65°, with an intensity of 2885.094132 cts and a full width at half maximum (FWHM) of 0.153204207, which corresponds to the characteristic peak of PbI2. The relatively low intensity of this peak suggests a limited presence of residual PbI2.",
    "target": "A champion PCE of 18.2% with a JSC of 22.87 mA/cm², a VOC of 1.1 V, and a FF of 72.67% was achieved with optimized perovskite layer prepared with non-stoichiometric precursor solution (NSPS). The perovskite precursor solution (1.73 mol/L) was prepared in mixed solvents of DMF and DMSO according to chemical formula of Cs0.05MA0.16FA0.79Pb1I2.9Br0.1. SAM material Me-4PACz (0.33 mg/mL) was added to influence crystal growth at the interface and optimize surface passivation. The addition of PEABr (0.5 mg/mL) enabled the achievement of smoother film surfaces. The perovskite solution was deposited on the substrate and spun cast at 1000 rpm for 10 s followed by 5000 rpm for 30 s. The film was quickly washed with 160 µL toluene at 6 s during spin-coating. The substrates were immediately transferred to the hotplate and annealed at 110 °C for 25 min. XRD analysis showed a diffraction peak was identified at around 12.65°, with an intensity of 789.6191091 cts and a full width at half maximum (FWHM) of 0.202154677, which corresponds to the characteristic peak of PbI2. The relatively low intensity of this peak suggests a limited presence of residual PbI2.",
    "pair_source": "formula",
    "sample_id_1": "9938",
    "sample_id_2": "18196",
    "sample_id_1_date": "20241122",
    "sample_id_2_date": "20241211",
    "Additive": [
      "PEABr"
    ]
  },
  {
    "question": "How will the peak intensity and half width of the 12.6 ° characteristic peak of additives added to perovskite precursors to prepare thin films change in XRD characterization?",
    "control": "The PSCs show a champion PCE of 12.72% with VOC of 0.98229 V, JSC of 21.1 mA/cm² and FF of 61.37%. The Cs0.05MA0.16FA0.79Pb1I2.9Br0.1 perovskite film was prepared with a concentration of 1.73 mol/L. A SAM consisting of 2PACz (0.33 mg/mL) was incorporated to achieve a more uniform and well-ordered perovskite interface. The perovskite solutions were spin-coated at 1000 rpm for 10 s and then at 5000 rpm for 30 s. 160 µL CB was dripped onto the center of film at 6 s before the end of spin-coating. The substrates were immediately transferred to the hotplate and annealed at 110 °C for 25 min. XRD analysis showed a diffraction peak was identified at around 12.65°, with an intensity of 2885.094132 cts and a full width at half maximum (FWHM) of 0.153204207, which corresponds to the characteristic peak of PbI2. The relatively low intensity of this peak suggests a limited presence of residual PbI2.",
    "target": "Drawing upon carefully optimized conditions, the perovskite device was developed, resulting in a PCE of 16.79%, with a fill factor of 66.45%, an open-circuit voltage of 1.07 V, and a short-circuit current density of 23.59 mA/cm². The perovskite solution, 1.73 mol/L Cs0.05MA0.16FA0.79Pb1I2.9Br0.1 was prepared. A SAM solution, consisting of Me-2PACz (0.33 mg/mL), was added to facilitate a stable perovskite interface. 1.2 mg/mL PEABr was added in the solution to improve the film morphology. The precursor solution was spin-coated on the substrate at 1000 rpm for 10 s and then, 5000 rpm for 30 s. 160 µL CB was dropped on the perovskite film at 6 s before the end of the program. The resulting perovskite film was then annealed at 110 °C for 25 min. XRD analysis showed a diffraction peak was identified at around 12.65°, with an intensity of 976.5306365 cts and a full width at half maximum (FWHM) of 0.195813621, which corresponds to the characteristic peak of PbI2. The relatively low intensity of this peak suggests a limited presence of residual PbI2.",
    "pair_source": "formula",
    "sample_id_1": "9938",
    "sample_id_2": "18243",
    "sample_id_1_date": "20241122",
    "sample_id_2_date": "20241211",
    "Additive": [
      "PEABr"
    ]
  },
  {
    "question": "How will the peak intensity and half width of the 12.6 ° characteristic peak of additives added to perovskite precursors to prepare thin films change in XRD characterization?",
    "control": "The device achieves a champion PCE of 12.72% with an open-circuit voltage (VOC) of 0.98229 V, a short-circuit current (JSC) of 21.1 mA/cm², and a fill factor (FF) of 61.37%. The Cs0.05MA0.16FA0.79Pb1I2.9Br0.1 perovskite precursor (1.73 mol/L) was spin-coated onto the substrate. The SAM material 2PACz (0.33 mg/mL) was introduced to enhance interfacial properties and improve device performance. The perovskite precursor solutions were spin-coated on substrate at 1000 rpm for 10 s and then at 5000 rpm for 30 s. During the last step, 160 µL of chlorobenzene was dropped on the film at 6 s. The samples were subsequently annealed on a hotplate at 110 °C for 25 min. XRD analysis showed a diffraction peak was identified at around 12.65°, with an intensity of 2885.094132 cts and a full width at half maximum (FWHM) of 0.153204207, which corresponds to the characteristic peak of PbI2. The relatively low intensity of this peak suggests a limited presence of residual PbI2.",
    "target": "The champion target devices showed a JSC of 24.08 mA/cm², a VOC of 1.06 V, and a FF of 65.57%, resulting in a PCE of 16.72%. The perovskite precursor solution (1.73 mol/L) was prepared in mixed solvents of DMF and DMSO according to chemical formula of Cs0.05MA0.16FA0.79Pb1I2.9Br0.1. The SAM material Me-2PACz (0.33 mg/mL) was subsequently added into the perovskite solution to enhance interfacial properties and optimize device performance. For the target perovskite, 0.8 mg/mL PEABr was added to the precursor solution, and it was ensured that it is well mixed with the precursor. The perovskite film was deposited by spin-coating at 1000 rpm for 10 s and 5000 rpm for 30 s. During the second spin coating step, 160 µL of CB was deposited onto the perovskite film 6 seconds before the program ended. After the whole spin-coating process, the substrate was annealed at 110 °C for 25 min. XRD analysis showed a diffraction peak was identified at around 12.65°, with an intensity of 1327.548021 cts and a full width at half maximum (FWHM) of 0.188840712, which corresponds to the characteristic peak of PbI2. The relatively low intensity of this peak suggests a limited presence of residual PbI2.",
    "pair_source": "formula",
    "sample_id_1": "9938",
    "sample_id_2": "18254",
    "sample_id_1_date": "20241122",
    "sample_id_2_date": "20241211",
    "Additive": [
      "PEABr"
    ]
  },
  {
    "question": "How will the peak intensity and half width of the 12.6 ° characteristic peak of additives added to perovskite precursors to prepare thin films change in XRD characterization?",
    "control": "Within a framework of controlled experimental inputs, a perovskite cell configuration was meticulously prepared, ultimately manifesting a PCE of 15.71%, FF of 76.03%, Voc of 1.0517 V, and Jsc of 19.65 mA/cm². The composition of the 1.73 mol/L perovskite film is Cs0.05MA0.16FA0.79Pb1I2.9Br0.1. The 4PADBC solution was prepared with a concentration of 0.33 mg/mL. The precursor solution was spin-coated on the substrate at 1000 rpm for 10 s and then, 5000 rpm for 30 s. CB (160 µL) was dropped at the center of the spinning substrate approximately 6 s before the end of the spin coating procedure. The perovskite film was annealed at 110 °C for 25 min. XRD analysis showed a diffraction peak was identified at around 12.65°, with an intensity of 2657.644097 cts and a full width at half maximum (FWHM) of 0.154523287, which corresponds to the characteristic peak of PbI2. The relatively low intensity of this peak suggests a limited presence of residual PbI2.",
    "target": "The solar cells showed a drastically enhanced VOC, which led to a maximum efficiency of 17.28% (with FF of 75.65%, JSC of 21.16 mA/cm², and VOC of 1.0794 V). The mixed perovskite (Cs0.05MA0.16FA0.79Pb1I2.9Br0.1) precursor solution was prepared with a total concentration of 1.73 mol/L in DMF/DMSO co-solvent. Different concentrations of Me-4PACz were added into the perovskite precursor solution for modification. To prepare the precursor solution with PEABr (0.2 mg/mL), the additive was added to the precursor solution. Specifically, the perovskite precursor solution was first spinning at 1000 rpm for 10 s, and then at 5000 rpm for 30 s. 160 µL anti-solvent was quickly dripped at the 6 s before the end of spin coating step. By subjecting the film to 110 °C for 25 min, the perovskite lattice attained its ideal orientation. XRD analysis showed a diffraction peak was identified at around 12.65°, with an intensity of 824.0940572 cts and a full width at half maximum (FWHM) of 0.223054875, which corresponds to the characteristic peak of PbI2. The relatively low intensity of this peak suggests a limited presence of residual PbI2.",
    "pair_source": "formula",
    "sample_id_1": "12295",
    "sample_id_2": "15955",
    "sample_id_1_date": "20241128",
    "sample_id_2_date": "20241205",
    "Additive": [
      "PEABr"
    ]
  },
  {
    "question": "How will the peak intensity and half width of the 12.6 ° characteristic peak of additives added to perovskite precursors to prepare thin films change in XRD characterization?",
    "control": "The PSCs exhibited a superior PCE of 15.71% (JSC: 19.65 mA/cm², VOC: 1.0517 V, FF: 76.03%). The perovskite precursor solution (1.73 mol/L) composed of a formula of Cs0.05MA0.16FA0.79Pb1I2.9Br0.1. The incorporation of 4PADBC (0.33 mg/mL) as a SAM improved morphological and electronic interfaces. The perovskite precursor was spin-coated onto substrates with two stages program at 1000 rpm for 10 s, and 5000 rpm for 30 s, respectively. A strategic antisolvent application (160 µL at last 6 s) resulted in well-defined crystal domains. After the whole spin-coating process, the substrate was annealed at 110 °C for 25 min. XRD analysis showed a diffraction peak was identified at around 12.65°, with an intensity of 2657.644097 cts and a full width at half maximum (FWHM) of 0.154523287, which corresponds to the characteristic peak of PbI2. The relatively low intensity of this peak suggests a limited presence of residual PbI2.",
    "target": "A significantly higher JSC of 22.02 mA/cm² is obtained while preserving VOC of 1.053 V and FF of 70.3%, resulting in the highest PCE of 16.3% at reverse scan. The perovskite precursor solution (1.73 mol/L) composed of a formula of Cs0.05MA0.16FA0.79Pb1I2.9Br0.1. Different concentrations of Me-2PACz were added into the perovskite precursor solution for modification. The perovskite precursor solution was prepared by mixing 1.0 mg/mL of PEABr additive in the solvent. The perovskite precursor was spin-coated onto the substrates with two stages program at 1000 rpm for 10 s, and 5000 rpm for 30 s, respectively. During the second spin coating step, 160 µL of CB was deposited onto the perovskite film 6 s before the program ended. The film was subsequently annealed at 110 °C for 25 min. XRD analysis showed a diffraction peak was identified at around 12.65°, with an intensity of 1999.946051 cts and a full width at half maximum (FWHM) of 0.191770454, which corresponds to the characteristic peak of PbI2. The relatively low intensity of this peak suggests a limited presence of residual PbI2.",
    "pair_source": "formula",
    "sample_id_1": "12295",
    "sample_id_2": "16507",
    "sample_id_1_date": "20241128",
    "sample_id_2_date": "20241205",
    "Additive": [
      "PEABr"
    ]
  },
  {
    "question": "How will the peak intensity and half width of the 12.6 ° characteristic peak of additives added to perovskite precursors to prepare thin films change in XRD characterization?",
    "control": "The inverted devices based on perovskite achieved optimal PCEs of 15.71%, a VOC of 1.0517 V, FF of 76.03%, and JSC of 19.65 mA/cm². Commencing with a Cs0.05MA0.16FA0.79Pb1I2.9Br0.1 solution at 1.73 mol/L, the perovskite precursor was meticulously formulated. Different concentrations of 4PADBC were added into the perovskite precursor solution for modification. The perovskite solutions were spin-coated at 1000 rpm for 10 s (acceleration rate 500 rpm/s) and 5000 rpm for 30 s (acceleration rate 1000 rpm/s), respectively. Integrating 160 µL of antisolvent at last 6 s prompted more uniform perovskite grain growth. The substrates were immediately transferred to the hotplate and annealed at 110 °C for 25 min. XRD analysis showed a diffraction peak was identified at around 12.65°, with an intensity of 2657.644097 cts and a full width at half maximum (FWHM) of 0.154523287, which corresponds to the characteristic peak of PbI2. The relatively low intensity of this peak suggests a limited presence of residual PbI2.",
    "target": "The inverted PSCs achieved a champion PCE of 18.2% with an open-circuit voltage (VOC) of 1.1 V, short-circuit current density (JSC) of 22.87 mA/cm², and fill factor (FF) of 72.67%. A perovskite precursor featuring Cs0.05MA0.16FA0.79Pb1I2.9Br0.1 at 1.73 mol/L was prepared to initiate the fabrication process. A SAM solution, consisting of Me-4PACz (0.33 mg/mL), was added to facilitate a stable perovskite interface. 0.5 mg/mL of PEABr was added. The perovskite film was deposited by spin-coating onto the substrate using two-step spin-coating process, first at 1000 rpm for 10 s and then at 5000 rpm for 30 s. At a carefully chosen interval (6 s) during the second stage, 160 µL of antisolvent was gently dispensed to improve crystallization. The resulting wet perovskite films were annealed at 110 °C for 25 min. XRD analysis showed a diffraction peak was identified at around 12.65°, with an intensity of 789.6191091 cts and a full width at half maximum (FWHM) of 0.202154677, which corresponds to the characteristic peak of PbI2. The relatively low intensity of this peak suggests a limited presence of residual PbI2.",
    "pair_source": "formula",
    "sample_id_1": "12295",
    "sample_id_2": "18196",
    "sample_id_1_date": "20241128",
    "sample_id_2_date": "20241211",
    "Additive": [
      "PEABr"
    ]
  },
  {
    "question": "How will the peak intensity and half width of the 12.6 ° characteristic peak of additives added to perovskite precursors to prepare thin films change in XRD characterization?",
    "control": "The performance parameters (PCE, open-circuit voltage (VOC), short-circuit current density (JSC) and fill factor (FF)) of the control PSCs are significantly improved (15.71%, 1.0517 V, 19.65 mA/cm², and 76.03%). The Cs0.05MA0.16FA0.79Pb1I2.9Br0.1 perovskite film was prepared with a concentration of 1.73 mol/L. The hole transport layer (HTL) was fabricated using the SAM solution of 4PADBC. The 4PADBC concentration is 0.33 mg/mL. The perovskite solution was deposited on the substrate and spun cast at 1000 rpm for 10 s followed by 5000 rpm for 30 s. A gentle antisolvent drop of 160 µL at last 6 s guided the perovskite crystals into a more ideal arrangement. The perovskite film was annealed at 110 °C for 25 min. XRD analysis showed a diffraction peak was identified at around 12.65°, with an intensity of 2657.644097 cts and a full width at half maximum (FWHM) of 0.154523287, which corresponds to the characteristic peak of PbI2. The relatively low intensity of this peak suggests a limited presence of residual PbI2.",
    "target": "The device displayed a champion PCE of 16.79%, with a VOC of 1.07 V, a JSC of 23.59 mA/cm², and an FF of 66.45%. A solution of Cs0.05MA0.16FA0.79Pb1I2.9Br0.1 at 1.73 mol/L provided the foundational matrix for the perovskite layer. Controlled addition of Me-2PACz (0.33 mg/mL) as a SAM was performed to stabilize the perovskite layer and engineer a more robust interface. We add PEABr (1.2 mg/mL). The perovskite solutions were spin-coated at 1000 rpm for 10 s (acceleration rate 500 rpm/s) and 5000 rpm for 30 s (acceleration rate 1000 rpm/s), respectively. With 6 s of spin time remaining, CB (160 µL) was slowly dispensed onto the middle of the substrate. The samples were subsequently annealed on a hotplate at 110 °C for 25 min. XRD analysis showed a diffraction peak was identified at around 12.65°, with an intensity of 976.5306365 cts and a full width at half maximum (FWHM) of 0.195813621, which corresponds to the characteristic peak of PbI2. The relatively low intensity of this peak suggests a limited presence of residual PbI2.",
    "pair_source": "formula",
    "sample_id_1": "12295",
    "sample_id_2": "18243",
    "sample_id_1_date": "20241128",
    "sample_id_2_date": "20241211",
    "Additive": [
      "PEABr"
    ]
  },
  {
    "question": "How will the peak intensity and half width of the 12.6 ° characteristic peak of additives added to perovskite precursors to prepare thin films change in XRD characterization?",
    "control": "The device exhibited a PCE of 15.71%, with VOC of 1.0517 V, FF of 76.03%, and JSC of 19.65 mA/cm². The composition of the 1.73 mol/L perovskite film is Cs0.05MA0.16FA0.79Pb1I2.9Br0.1. A SAM consisting of 4PADBC (0.33 mg/mL) was incorporated to achieve a more uniform and well-ordered perovskite interface. To establish a stable perovskite film, the substrate was spun at 1000 rpm for 10 s, then at 5000 rpm for 30 s, ensuring even layer formation. At last 6 s, the injection of 160 µL antisolvent aided in reducing defect density within the perovskite layer. The wet film was annealed at 110 °C for 25 min. XRD analysis showed a diffraction peak was identified at around 12.65°, with an intensity of 2657.644097 cts and a full width at half maximum (FWHM) of 0.154523287, which corresponds to the characteristic peak of PbI2. The relatively low intensity of this peak suggests a limited presence of residual PbI2.",
    "target": "A significantly higher JSC of 24.08 mA/cm² is obtained while preserving VOC of 1.06 V and FF of 65.57%, resulting in the highest PCE of 16.72% at reverse scan. Perovskite precursor solution (1.73 mol/L) was prepared based on the stoichiometric ratio of Cs0.05MA0.16FA0.79Pb1I2.9Br0.1. The hole transport layer (HTL) was fabricated using the SAM solution of Me-2PACz. The Me-2PACz concentration is 0.33 mg/mL. To prepare the precursor solution with PEABr (0.8 mg/mL), the additive was added to the precursor solution. For the perovskite layer, the prepared perovskite solution was spin-coated at 1000 rpm for 10 s and 5000 rpm for 30 s. At the last 6 s, 160 µL of CB solution was dropped on the perovskite. Afterwards, the perovskite film was annealed at 110 °C for 25 min. XRD analysis showed a diffraction peak was identified at around 12.65°, with an intensity of 1327.548021 cts and a full width at half maximum (FWHM) of 0.188840712, which corresponds to the characteristic peak of PbI2. The relatively low intensity of this peak suggests a limited presence of residual PbI2.",
    "pair_source": "formula",
    "sample_id_1": "12295",
    "sample_id_2": "18254",
    "sample_id_1_date": "20241128",
    "sample_id_2_date": "20241211",
    "Additive": [
      "PEABr"
    ]
  },
  {
    "question": "How will the peak intensity and half width of the 12.6 ° characteristic peak of additives added to perovskite precursors to prepare thin films change in XRD characterization?",
    "control": "Using a parameter-driven approach, we have engineered a perovskite solar cell that was developed, thus realizing a PCE of 14.87%, FF of 71.24%, Voc of 1.0407 V, and Jsc of 20.06 mA/cm². The perovskite solution (1.73 mol/L) was prepared according to chemical formula of Cs0.05MA0.16FA0.79Pb1I2.9Br0.1. For the perovskite deposition process, the perovskite films were deposited using a two-step spin-coating process at 1000 rpm for 10 s and 5000 rpm for 30 s. At the 10 s of spinning, 120 µL of anti-solvent chlorobenzene was dripped at the center. The deposited perovskite films were subsequently annealed on a hotplate at 110 °C for 30 min. XRD analysis showed a diffraction peak was identified at around 12.65°, with an intensity of 3270.437225 cts and a full width at half maximum (FWHM) of 0.148830141, which corresponds to the characteristic peak of PbI2. The relatively low intensity of this peak suggests a limited presence of residual PbI2.",
    "target": "The champion device showed a JSC of 21.47 mA/cm², a VOC of 1.087 V, and a FF of 74.35%, resulting in a PCE of 17.36%. The perovskite precursor solution (1.73 mol/L) was prepared in mixed solvents of DMF and DMSO according to chemical formula of Cs0.05MA0.16FA0.79Pb1I2.9Br0.1. SAM material Me-4PACz (0.33 mg/mL) was added to the perovskite solution to fine-tune the interface and stabilize the perovskite layer. The target precursor solution was prepared with PEAI (1.0 mg/mL). A two-tier spin-coating strategy (1000 rpm/10 s and 5000 rpm/30 s) produced a uniform and defect-minimized perovskite layer. After 6 s, 160 µL of anti-solvent was rapidly dropped on top of the spinning substrate. The film was then annealed at 110 °C for 25 min. XRD analysis showed a diffraction peak was identified at around 12.65°, with an intensity of 820.4460379 cts and a full width at half maximum (FWHM) of 0.207698133, which corresponds to the characteristic peak of PbI2. The relatively low intensity of this peak suggests a limited presence of residual PbI2.",
    "pair_source": "formula",
    "sample_id_1": "7154",
    "sample_id_2": "14852",
    "sample_id_1_date": "20241024",
    "sample_id_2_date": "20241204",
    "Additive": [
      "PEAI"
    ]
  },
  {
    "question": "How will the peak intensity and half width of the 12.6 ° characteristic peak of additives added to perovskite precursors to prepare thin films change in XRD characterization?",
    "control": "The device displayed a champion PCE of 14.87%, with a VOC of 1.0407 V, a JSC of 20.06 mA/cm², and an FF of 71.24%. With Cs0.05MA0.16FA0.79Pb1I2.9Br0.1 at 1.73 mol/L forming the primary solution, the perovskite precursor was synthesized accordingly. The film was deposited under controlled conditions, involving an initial spin of 1000 rpm (10 s) followed by a second spin at 5000 rpm (30 s). During the spin-coating process, 120 µL of CB antisolvent was quickly dripped onto the centre of the perovskite film 10 s before the end of the process. Then, it was annealed at 110 °C for 30 min. XRD analysis showed a diffraction peak was identified at around 12.65°, with an intensity of 3270.437225 cts and a full width at half maximum (FWHM) of 0.148830141, which corresponds to the characteristic peak of PbI2. The relatively low intensity of this peak suggests a limited presence of residual PbI2.",
    "target": "The current density-voltage (J-V) characteristics show that the target PSCs delivered a PCE of 18.43%, with an elevated VOC of 1.08 V, a JSC of 23.54 mA/cm², and an FF of 72.32%. The perovskite (Cs0.05MA0.16FA0.79Pb1I2.9Br0.1) solution was prepared with a concentration of 1.73 mol/L in mixed solvent of DMF and DMSO. Careful addition of Me-4PACz (0.33 mg/mL) as a SAM ensured improved interface quality. The incorporation of PEAI (0.7 mg/mL) additive was ensured. For the perovskite layer, the prepared perovskite solution was spin-coated at 1000 rpm for 10 s and 5000 rpm for 30 s. At the last 6 s of the second step, 160 µL anisole was dropped as antisolvent. The perovskite film was annealed at 110 °C for 25 min. XRD analysis showed a diffraction peak was identified at around 12.65°, with an intensity of 787.126585 cts and a full width at half maximum (FWHM) of 0.207464159, which corresponds to the characteristic peak of PbI2. The relatively low intensity of this peak suggests a limited presence of residual PbI2.",
    "pair_source": "formula",
    "sample_id_1": "7154",
    "sample_id_2": "18187",
    "sample_id_1_date": "20241024",
    "sample_id_2_date": "20241211",
    "Additive": [
      "PEAI"
    ]
  },
  {
    "question": "How will the peak intensity and half width of the 12.6 ° characteristic peak of additives added to perovskite precursors to prepare thin films change in XRD characterization?",
    "control": "A significantly higher JSC of 20.06 mA/cm² is obtained while preserving VOC of 1.0407 V and FF of 71.24%, resulting in the highest PCE of 14.87% at reverse scan. The mixed perovskite (Cs0.05MA0.16FA0.79Pb1I2.9Br0.1) precursor solution was prepared with a total concentration of 1.73 mol/L in DMF/DMSO co-solvent. The perovskite film is deposited by spin-coating with 1000 rpm for 10 s and 5000 rpm for 30 s. The addition of 120 µL antisolvent at last 10 s proved instrumental in achieving uniform film thickness and grain distribution. The sample underwent a controlled anneal at 110 °C for 30 min, optimizing the film’s morphological and crystalline properties. XRD analysis showed a diffraction peak was identified at around 12.65°, with an intensity of 3270.437225 cts and a full width at half maximum (FWHM) of 0.148830141, which corresponds to the characteristic peak of PbI2. The relatively low intensity of this peak suggests a limited presence of residual PbI2.",
    "target": "A higher PCE of 16.87% of the target device is achieved, where JSC, VOC and FF are 23.26 mA/cm², 1.08 V and 66.89%, respectively. The perovskite precursor solution (1.73 mol/L, Cs0.05MA0.16FA0.79Pb1I2.9Br0.1) was prepared. The incorporation of Me-4PACz (0.33 mg/mL) as a SAM enhanced interface layer formation and refined the film’s interfacial structure. The addition of PEAI (1.2 mg/mL) as an additive was carefully prepared. The deposition process involved a two-step spin sequence (1000 rpm/10 s and 5000 rpm/30 s) to achieve a controlled film thickness. 160 µL of CB as antisolvent was dripped onto the substrate quickly at 6 s during the second spinning step. The resulting wet perovskite films were annealed at 110 °C for 25 min. XRD analysis showed a diffraction peak was identified at around 12.65°, with an intensity of 877.6915129 cts and a full width at half maximum (FWHM) of 0.228273222, which corresponds to the characteristic peak of PbI2. The relatively low intensity of this peak suggests a limited presence of residual PbI2.",
    "pair_source": "formula",
    "sample_id_1": "7154",
    "sample_id_2": "18199",
    "sample_id_1_date": "20241024",
    "sample_id_2_date": "20241211",
    "Additive": [
      "PEAI"
    ]
  },
  {
    "question": "How will the peak intensity and half width of the 12.6 ° characteristic peak of additives added to perovskite precursors to prepare thin films change in XRD characterization?",
