Repository: MI-Materials-Intelligence/Recipe-Language-Model

# Learning Layer

## Overview

In the learning layer, the formulas and parameters are encoded and then tokenised into recipes as inputs. Through atomic skills of data extraction, cleaning, and matching, these data are organised into standardised datasets, providing the basis for RLM training and iterative recipe refinement.

Key Atomic Skills:
- **Cleaning**: Preprocessing and outlier cleaning
- **Matching**: Matching data pairs based on variables
- **Extraction**: Data extraction from robotic boxes

File: seven_ai_layers_robotics/learning/data/XRD_additives/additive_xrd_pairs.json (part 5 of 29)
[
    "control": "Guided by experimental parameters such as spin speeds, antisolvent timing, and annealing profiles, this device was assembled, realizing a PCE of 15.46%, FF of 71.24%, Voc of 1.0174 V, and Jsc of 21.32 mA/cm². The composition of the 1.73 mol/L perovskite film is Cs0.05MA0.16FA0.79Pb1I2.9Br0.1. The incorporation of MeO-4PACz (0.33 mg/mL) as a SAM enhanced interface layer formation and refined the film’s interfacial structure. The perovskite solutions were spin-coated onto the substrate at 1000 rpm for 10 s and 5000 rpm for 30 s. CB (160 µL) was dropped at the center of the spinning substrate approximately 6 s before the end of the spin coating procedure. Then the films were annealed at 110 °C for 25 min to form the perovskite layer. XRD analysis showed a diffraction peak was identified at around 12.65°, with an intensity of 2611.339731 cts and a full width at half maximum (FWHM) of 0.151997318, which corresponds to the characteristic peak of PbI2. The relatively low intensity of this peak suggests a limited presence of residual PbI2.",
    "target": "The PSCs show a champion PCE of 17.36% with VOC of 1.087 V, JSC of 21.47 mA/cm² and FF of 74.35%. The perovskite ink, prepared from Cs0.05MA0.16FA0.79Pb1I2.9Br0.1 at 1.73 mol/L, formed the base layer for subsequent fabrication steps. The SAM consisting of Me-4PACz (0.33 mg/mL) was subsequently added into the perovskite solution to enhance interfacial properties and optimize device performance. For the modified solution, PEAI (1.0 mg/mL) was added to the previous solution. The perovskite is deposited via a two-step spin-coating procedure, first at 1000 rpm for 10 s and finally at 5000 rpm for 30 s. 160 µL CB as the antisolvent was dripped on the film at 6 s before the end of the last procedure. The as-coated film was then annealed at 110 °C for 25 min. XRD analysis showed a diffraction peak was identified at around 12.65°, with an intensity of 820.4460379 cts and a full width at half maximum (FWHM) of 0.207698133, which corresponds to the characteristic peak of PbI2. The relatively low intensity of this peak suggests a limited presence of residual PbI2.",
    "pair_source": "formula",
    "sample_id_1": "9286",
    "sample_id_2": "14852",
    "sample_id_1_date": "20241121",
    "sample_id_2_date": "20241204",
    "Additive": [
      "PEAI"
    ]
  },
  {
    "question": "How will the peak intensity and half width of the 12.6 ° characteristic peak of additives added to perovskite precursors to prepare thin films change in XRD characterization?",
    "control": "Through iterative refinements in substrate preparation, solution concentration, and coating protocols, this perovskite device was produced, echoing a PCE of 15.46%, FF of 71.24%, Voc of 1.0174 V, and Jsc of 21.32 mA/cm². The perovskite precursor solution with a molar concentration of 1.73 mol/L was prepared according to the formula of Cs0.05MA0.16FA0.79Pb1I2.9Br0.1. Controlled addition of MeO-4PACz (0.33 mg/mL) as a SAM was performed to stabilize the perovskite layer and engineer a more robust interface. The precursor solution was spin-coated onto the substrate surface at 1000 rpm for 10 s, then accelerated to 5000 rpm for 30 s. Integrating 160 µL of antisolvent at last 6 s prompted more uniform perovskite grain growth. The thermal treatment at 110 °C for 25 min was a critical step in achieving stable and high-quality films. XRD analysis showed a diffraction peak was identified at around 12.65°, with an intensity of 2611.339731 cts and a full width at half maximum (FWHM) of 0.151997318, which corresponds to the characteristic peak of PbI2. The relatively low intensity of this peak suggests a limited presence of residual PbI2.",
    "target": "The solar cells showed a drastically enhanced VOC, which led to a maximum efficiency of 18.43% (with FF of 72.32%, JSC of 23.54 mA/cm², and VOC of 1.08 V). The perovskite precursor solution (1.73 mol/L, Cs0.05MA0.16FA0.79Pb1I2.9Br0.1) was prepared. The SAM material Me-4PACz (0.33 mg/mL) was introduced to enhance interfacial properties and improve device performance. PEAI (0.7 mg/mL) was added into the perovskite precursor solution. For the perovskite film fabrication, the substrate was spun at 1000 rpm for 10 s, and then at 5000 rpm for 30 s. At the 6 s of spinning, 160 µL of antisolvent was dripped onto the substrate centre. The substrate was then transferred to a thermostatic heater and annealed at 110 °C for 25 min. XRD analysis showed a diffraction peak was identified at around 12.65°, with an intensity of 787.126585 cts and a full width at half maximum (FWHM) of 0.207464159, which corresponds to the characteristic peak of PbI2. The relatively low intensity of this peak suggests a limited presence of residual PbI2.",
    "pair_source": "formula",
    "sample_id_1": "9286",
    "sample_id_2": "18187",
    "sample_id_1_date": "20241121",
    "sample_id_2_date": "20241211",
    "Additive": [
      "PEAI"
    ]
  },
  {
    "question": "How will the peak intensity and half width of the 12.6 ° characteristic peak of additives added to perovskite precursors to prepare thin films change in XRD characterization?",
    "control": "The PSCs displayed a significantly enhanced PCE of 15.46%, with VOC of 1.0174 V, JSC of 21.32 mA/cm², and FF of 71.24%. Then, perovskite precursor solution (1.73 mol/L) was prepared at the stoichiometric ratio of Cs0.05MA0.16FA0.79Pb1I2.9Br0.1. Integrating MeO-4PACz (0.33 mg/mL) as a SAM tailored the interfacial environment, contributing to a more uniform and well-ordered perovskite interface. Afterwards, the perovskite precursor solution was deposited on the substrate via a two-step spin coating process; first, the solution was spin-coated at 1000 rpm for 10 s and then at 5000 rpm for 30 s. After 6 s into spin-coating procedure, 160 µL diethyl ether was dripped onto the spinning substrate. The perovskite film was annealed at 110 °C for 25 min. XRD analysis showed a diffraction peak was identified at around 12.65°, with an intensity of 2611.339731 cts and a full width at half maximum (FWHM) of 0.151997318, which corresponds to the characteristic peak of PbI2. The relatively low intensity of this peak suggests a limited presence of residual PbI2.",
    "target": "By interlinking experimental conditions with device architecture, a perovskite solar cell was produced, affirming a PCE of 16.87%, FF of 66.89%, Voc of 1.08 V, and Jsc of 23.26 mA/cm². The precursor solutions for all Cs0.05MA0.16FA0.79Pb1I2.9Br0.1 films were prepared by dissolving equimolar concentrations (1.73 mol/L). SAM material Me-4PACz (0.33 mg/mL) was added to the perovskite solution to fine-tune the interface and stabilize the perovskite layer. The addition of PEAI (1.2 mg/mL) was then completed. The perovskite precursor solution was then spin-coated onto a substrate at 1000 rpm for 10 s followed by an additional spin at 5000 rpm for 30 s. Then, 160 µL CB was dropped onto the substrate during the second spin-coating step at the last 6 s of the spin-coating. The deposited perovskite films were subsequently annealed on a hotplate at 110 °C for 25 min. XRD analysis showed a diffraction peak was identified at around 12.65°, with an intensity of 877.6915129 cts and a full width at half maximum (FWHM) of 0.228273222, which corresponds to the characteristic peak of PbI2. The relatively low intensity of this peak suggests a limited presence of residual PbI2.",
    "pair_source": "formula",
    "sample_id_1": "9286",
    "sample_id_2": "18199",
    "sample_id_1_date": "20241121",
    "sample_id_2_date": "20241211",
    "Additive": [
      "PEAI"
    ]
  },
  {
    "question": "How will the peak intensity and half width of the 12.6 ° characteristic peak of additives added to perovskite precursors to prepare thin films change in XRD characterization?",
    "control": "A methodical exploration of fabrication parameters ensured the perovskite cell was meticulously prepared, translating each controlled variable into a PCE of 12.72%, FF of 61.37%, Voc of 0.98229 V, and Jsc of 21.1 mA/cm². A perovskite precursor featuring Cs0.05MA0.16FA0.79Pb1I2.9Br0.1 at 1.73 mol/L was prepared to initiate the fabrication process. For the SAM solution, 2PACz (0.33 mg/mL) was added to the previous solution. Afterwards, the perovskite precursor solution was deposited on the substrate via a two-step spin coating process; first, the solution was spin-coated at 1000 rpm for 10 s and then at 5000 rpm for 30 s. At last 6 s, the injection of 160 µL antisolvent aided in reducing defect density within the perovskite layer. Then, the as-prepared perovskite films were transferred onto a hotplate and annealed at 110 °C for 25 min. XRD analysis showed a diffraction peak was identified at around 12.65°, with an intensity of 2885.094132 cts and a full width at half maximum (FWHM) of 0.153204207, which corresponds to the characteristic peak of PbI2. The relatively low intensity of this peak suggests a limited presence of residual PbI2.",
    "target": "The cells showed an increase in VOC to 1.087 V, accompanied by a slight increase in FF to 74.35% and JSC to 21.47 mA/cm², resulting in a peak PCE of 17.36%. 1.73 mol/L perovskite precursor solutions were prepared with the chemical formula of Cs0.05MA0.16FA0.79Pb1I2.9Br0.1. Incorporating Me-4PACz (0.33 mg/mL) as a SAM was critical to adjust interfacial energy levels and refine the perovskite interface. The piperidinium salt PEAI was dissolved in the perovskite solution obtained with the molar ratio 1.0 mg/mL. The perovskite solutions were spin-coated at 1000 rpm for 10 s and 5000 rpm for 30 s, respectively. 160 µL CB was dripped onto the center of film at 6 s before the end of spin-coating. The deposited perovskite films were subsequently annealed on a hotplate at 110 °C for 25 min. XRD analysis showed a diffraction peak was identified at around 12.65°, with an intensity of 820.4460379 cts and a full width at half maximum (FWHM) of 0.207698133, which corresponds to the characteristic peak of PbI2. The relatively low intensity of this peak suggests a limited presence of residual PbI2.",
    "pair_source": "formula",
    "sample_id_1": "9938",
    "sample_id_2": "14852",
    "sample_id_1_date": "20241122",
    "sample_id_2_date": "20241204",
    "Additive": [
      "PEAI"
    ]
  },
  {
    "question": "How will the peak intensity and half width of the 12.6 ° characteristic peak of additives added to perovskite precursors to prepare thin films change in XRD characterization?",
    "control": "The PSCs achieved a quasi-steady-state PCE of 12.72% (VOC: 0.98229 V, JSC: 21.1 mA/cm², FF: 61.37%). A stable precursor mixture was achieved by taking a Cs0.05MA0.16FA0.79Pb1I2.9Br0.1 solution (1.73 mol/L) as the base. The SAM material 2PACz (0.33 mg/mL) was introduced to enhance interfacial properties and improve device performance. The perovskite film was deposited by spin-coating at 1000 rpm for 10 s and 5000 rpm for 30 s. During the second spin coating step, 160 µL of CB was deposited onto the perovskite film 6 s before the program ended. After the spin coating was completed, it was annealed on a hot stage at 110 °C for 25 min. XRD analysis showed a diffraction peak was identified at around 12.65°, with an intensity of 2885.094132 cts and a full width at half maximum (FWHM) of 0.153204207, which corresponds to the characteristic peak of PbI2. The relatively low intensity of this peak suggests a limited presence of residual PbI2.",
    "target": "The cells showed an increase in VOC to 1.08 V, accompanied by a slight increase in FF to 72.32% and JSC to 23.54 mA/cm², resulting in a peak PCE of 18.43%. The perovskite solution (1.73 mol/L) was prepared according to chemical formula of Cs0.05MA0.16FA0.79Pb1I2.9Br0.1. The sample of Me-4PACz was fabricated by spin coating the Me-4PACz solution with a concentration of 0.33 mg/mL. 0.7 mg/mL PEAI was added to the perovskite precursor solution and stirred for 2 h. To establish a stable perovskite film, the substrate was spun at 1000 rpm for 10 s, then at 5000 rpm for 30 s, ensuring even layer formation. During the spin-coating, 160 µL CB solution was dripped at 6 s before ending. The film was then annealed at 110 °C for 25 min. XRD analysis showed a diffraction peak was identified at around 12.65°, with an intensity of 787.126585 cts and a full width at half maximum (FWHM) of 0.207464159, which corresponds to the characteristic peak of PbI2. The relatively low intensity of this peak suggests a limited presence of residual PbI2.",
    "pair_source": "formula",
    "sample_id_1": "9938",
    "sample_id_2": "18187",
    "sample_id_1_date": "20241122",
    "sample_id_2_date": "20241211",
    "Additive": [
      "PEAI"
    ]
  },
  {
    "question": "How will the peak intensity and half width of the 12.6 ° characteristic peak of additives added to perovskite precursors to prepare thin films change in XRD characterization?",
    "control": "The device displayed a champion PCE of 12.72%, with a VOC of 0.98229 V, a JSC of 21.1 mA/cm², and an FF of 61.37%. The core perovskite solution, composed of Cs0.05MA0.16FA0.79Pb1I2.9Br0.1 at 1.73 mol/L, served as the foundational matrix for the solar cell. 0.33 mg/mL of 2PACz was added. Then, the perovskite precursor solution was spin-coated at 1000 rpm for 10 s, and then at 5000 rpm for 30 s. At the last 6 s of the second step, 160 µL CB was dropped as antisolvent. The film was subsequently annealed at 110 °C for 25 min. XRD analysis showed a diffraction peak was identified at around 12.65°, with an intensity of 2885.094132 cts and a full width at half maximum (FWHM) of 0.153204207, which corresponds to the characteristic peak of PbI2. The relatively low intensity of this peak suggests a limited presence of residual PbI2.",
    "target": "The champion device showed a PCE of 16.87%, with JSC of 23.26 mA/cm², FF of 66.89%, and VOC of 1.08 V. For the perovskite film, 1.73 mol/L precursor solution was prepared according to the chemical formula of Cs0.05MA0.16FA0.79Pb1I2.9Br0.1. Controlled addition of Me-4PACz (0.33 mg/mL) as a SAM was performed to stabilize the perovskite layer and engineer a more robust interface. 1.2 mg/mL PEAI was added into the mixed perovskite solution. The perovskite solution was deposited on substrate by two consecutive spin-coating steps of 1000 rpm for 10 s and 5000 rpm for 30 s, respectively. During the second spin-coating step, 160 µL of antisolvent was introduced at last 6 s. The as-coated film was then annealed at 110 °C for 25 min. XRD analysis showed a diffraction peak was identified at around 12.65°, with an intensity of 877.6915129 cts and a full width at half maximum (FWHM) of 0.228273222, which corresponds to the characteristic peak of PbI2. The relatively low intensity of this peak suggests a limited presence of residual PbI2.",
    "pair_source": "formula",
    "sample_id_1": "9938",
    "sample_id_2": "18199",
    "sample_id_1_date": "20241122",
    "sample_id_2_date": "20241211",
    "Additive": [
      "PEAI"
    ]
  },
  {
    "question": "How will the peak intensity and half width of the 12.6 ° characteristic peak of additives added to perovskite precursors to prepare thin films change in XRD characterization?",
    "control": "This study emerges from parameter-centric experimentation, producing a perovskite solar cell that was prepared, with a PCE of 15.71%, FF of 76.03%, Voc of 1.0517 V, and Jsc of 19.65 mA/cm². For perovskite film, the solution concentration of Cs0.05MA0.16FA0.79Pb1I2.9Br0.1 was 1.73 mol/L. A SAM solution, consisting of 4PADBC (0.33 mg/mL), was added to facilitate a stable perovskite interface. For the perovskite deposition process, the perovskite films were deposited using a two-step spin-coating process at 1000 rpm for 10 s and 5000 rpm for 30 s. Anti-solvent (160 µL) was dropped on the film at 6 s before the end of the spinning. The substrate was immediately placed on a hotplate and annealed at 110 °C for 25 min. XRD analysis showed a diffraction peak was identified at around 12.65°, with an intensity of 2657.644097 cts and a full width at half maximum (FWHM) of 0.154523287, which corresponds to the characteristic peak of PbI2. The relatively low intensity of this peak suggests a limited presence of residual PbI2.",
    "target": "PSCs based on additives achieved a PCE of 17.36%, with a VOC of 1.087 V, FF of 74.35%, and JSC of 21.47 mA/cm². By preparing a base solution of Cs0.05MA0.16FA0.79Pb1I2.9Br0.1 at 1.73 mol/L, the perovskite precursor was ready for further enhancements. Careful addition of Me-4PACz (0.33 mg/mL) as a SAM ensured improved interface quality. To prepare the precursor solution with PEAI (1.0 mg/mL), the additive was added to the precursor solution. The film was deposited under controlled conditions, involving an initial spin of 1000 rpm (10 s) followed by a second spin at 5000 rpm (30 s). During spin-coating process, 160 µL of CB was dropped on the perovskite at 6 s, prior to the end of the second procedure. Then the film is annealed at 110 °C for 25 min. XRD analysis showed a diffraction peak was identified at around 12.65°, with an intensity of 820.4460379 cts and a full width at half maximum (FWHM) of 0.207698133, which corresponds to the characteristic peak of PbI2. The relatively low intensity of this peak suggests a limited presence of residual PbI2.",
    "pair_source": "formula",
    "sample_id_1": "12295",
    "sample_id_2": "14852",
    "sample_id_1_date": "20241128",
    "sample_id_2_date": "20241204",
    "Additive": [
      "PEAI"
    ]
  },
  {
    "question": "How will the peak intensity and half width of the 12.6 ° characteristic peak of additives added to perovskite precursors to prepare thin films change in XRD characterization?",
    "control": "The PCE of devices reached 15.71%, featuring VOC of 1.0517 V, FF of 76.03%, and JSC of 19.65 mA/cm². The perovskite precursor solution with a molar concentration of 1.73 mol/L was prepared according to the formula of Cs0.05MA0.16FA0.79Pb1I2.9Br0.1. A SAM solution, consisting of 4PADBC (0.33 mg/mL), was added to facilitate a stable perovskite interface. Then, the perovskite precursor solution was spin-coated at 1000 rpm for 10 s, and then at 5000 rpm for 30 s. At the 6 s of spinning, 160 µL of anti-solvent chlorobenzene was dripped at the center. The substrate was immediately placed on a hotplate and annealed at 110 °C for 25 min. XRD analysis showed a diffraction peak was identified at around 12.65°, with an intensity of 2657.644097 cts and a full width at half maximum (FWHM) of 0.154523287, which corresponds to the characteristic peak of PbI2. The relatively low intensity of this peak suggests a limited presence of residual PbI2.",
    "target": "Systematic parameter adjustments underlie the fabrication of a perovskite cell that was produced, capturing how controlled conditions influence a PCE of 18.43%, FF of 72.32%, Voc of 1.08 V, and Jsc of 23.54 mA/cm². The perovskite precursor solution (Cs0.05MA0.16FA0.79Pb1I2.9Br0.1) was prepared with a concentration of 1.73 mol/L in a mixed anhydrous solvent of DMF/DMSO (4/1, v/v). The addition of Me-4PACz (0.33 mg/mL) as a SAM was performed to optimize surface passivation and ensure improved interface quality. For the modified solution, PEAI (0.7 mg/mL) was added to the previous solution. For the perovskite layer, the prepared perovskite solution was spin-coated at 1000 rpm for 10 s and 5000 rpm for 30 s. 160 µL anisole was dropped onto the substrate during the last 6 s of the spinning, resulting in the formation of dark brown films. The substrate was then transferred to a thermostatic heater and annealed at 110 °C for 25 min. XRD analysis showed a diffraction peak was identified at around 12.65°, with an intensity of 787.126585 cts and a full width at half maximum (FWHM) of 0.207464159, which corresponds to the characteristic peak of PbI2. The relatively low intensity of this peak suggests a limited presence of residual PbI2.",
    "pair_source": "formula",
    "sample_id_1": "12295",
    "sample_id_2": "18187",
    "sample_id_1_date": "20241128",
    "sample_id_2_date": "20241211",
    "Additive": [
      "PEAI"
    ]
  },
  {
    "question": "How will the peak intensity and half width of the 12.6 ° characteristic peak of additives added to perovskite precursors to prepare thin films change in XRD characterization?",
    "control": "Each step—from solution concentration to annealing—was tuned to shape this perovskite solar cell, which was put together, yielding a PCE of 15.71%, an FF of 76.03%, a Voc of 1.0517 V, and a Jsc of 19.65 mA/cm². A perovskite precursor solution was first prepared using Cs0.05MA0.16FA0.79Pb1I2.9Br0.1 at 1.73 mol/L. Incorporating 4PADBC (0.33 mg/mL) as a SAM was critical to adjust interfacial energy levels and refine the perovskite interface. The perovskite solutions were spin-coated onto the substrate at 1000 rpm for 10 s and 5000 rpm for 30 s. 160 µL CB as the antisolvent was dripped on the film at 6 s before the end of the last procedure. After the spin coating was completed, it was annealed on a hot stage at 110 °C for 25 min. XRD analysis showed a diffraction peak was identified at around 12.65°, with an intensity of 2657.644097 cts and a full width at half maximum (FWHM) of 0.154523287, which corresponds to the characteristic peak of PbI2. The relatively low intensity of this peak suggests a limited presence of residual PbI2.",
    "target": "The combined treatment featured a PCE of 16.87%, FF of 66.89%, Voc of 1.08 V, and Jsc of 23.26 mA/cm². A perovskite precursor solution was first prepared using Cs0.05MA0.16FA0.79Pb1I2.9Br0.1 at 1.73 mol/L. The sample of Me-4PACz was fabricated by spin coating the Me-4PACz solution with a concentration of 0.33 mg/mL. To prepare the precursor solutions with PEAI (1.2 mg/mL), the additive was added to the precursor solution. Specifically, the perovskite precursor solution was first deposited at 1000 rpm for 10 s, and then at 5000 rpm for 30 s. At the last 6 s, 160 µL of CB solution was dropped on the perovskite. The films were then annealed on a hot plate at 110 °C for 25 min. XRD analysis showed a diffraction peak was identified at around 12.65°, with an intensity of 877.6915129 cts and a full width at half maximum (FWHM) of 0.228273222, which corresponds to the characteristic peak of PbI2. The relatively low intensity of this peak suggests a limited presence of residual PbI2.",
    "pair_source": "formula",
    "sample_id_1": "12295",
    "sample_id_2": "18199",
    "sample_id_1_date": "20241128",
    "sample_id_2_date": "20241211",
    "Additive": [
      "PEAI"
    ]
  },
  {
    "question": "How will the peak intensity and half width of the 12.6 ° characteristic peak of additives added to perovskite precursors to prepare thin films change in XRD characterization?",
    "control": "The PSCs demonstrated improved PCE of 14.87% (with FF of 71.24%, VOC of 1.0407 V, and JSC of 20.06 mA/cm²). The perovskite precursor solution (1.73 mol/L) was prepared in mixed solvents of DMF and DMSO according to chemical formula of Cs0.05MA0.16FA0.79Pb1I2.9Br0.1. The chosen spin-coating regimen first applied 1000 rpm for 10 s, then 5000 rpm for 30 s, ensuring layer consistency. After 10 s, 120 µL of anti-solvent was rapidly dropped on top of the spinning substrate. A post-deposition anneal at 110 °C for 30 min stabilized the absorber layer and enhanced device performance. XRD analysis showed a diffraction peak was identified at around 12.65°, with an intensity of 3270.437225 cts and a full width at half maximum (FWHM) of 0.148830141, which corresponds to the characteristic peak of PbI2. The relatively low intensity of this peak suggests a limited presence of residual PbI2.",
    "target": "Informed by incremental parameter refinements, the perovskite assembly was refined and produced, resulting in a PCE of 16.77%, FF of 68.28%, Voc of 1.03482 V, and Jsc of 23.74 mA/cm². The precursor solutions for all Cs0.05MA0.16FA0.79Pb1I2.9Br0.1 films were prepared by dissolving equimolar concentrations (1.73 mol/L). The SAM material MeO-4PADBC (0.33 mg/mL) was introduced to enhance interfacial properties and improve device performance. For the modified solution, PMACl (0.36 mg/mL) was added to the previous solution. The perovskite film was deposited by spin-coating at 1000 rpm for 10 s and 5000 rpm for 30 s. During this stage, 160 µL CB antisolvent was quickly dripped onto the centre of the substrate at 6 s before the end of the spin-coating process. The films were then dried on a hot plate at 110 °C for 25 min. XRD analysis showed a diffraction peak was identified at around 12.65°, with an intensity of 1072.54796 cts and a full width at half maximum (FWHM) of 0.201473363, which corresponds to the characteristic peak of PbI2. The relatively low intensity of this peak suggests a limited presence of residual PbI2.",
    "pair_source": "formula",
    "sample_id_1": "7154",
    "sample_id_2": "17718",
    "sample_id_1_date": "20241024",
    "sample_id_2_date": "20241206",
    "Additive": [
      "PMACl"
    ]
  },
  {
    "question": "How will the peak intensity and half width of the 12.6 ° characteristic peak of additives added to perovskite precursors to prepare thin films change in XRD characterization?",
    "control": "PSCs based on additives achieved a PCE of 14.87%, with a VOC of 1.0407 V, FF of 71.24%, and JSC of 20.06 mA/cm². The perovskite precursor solutions were prepared by dissolving 1.73 mol/L Cs0.05MA0.16FA0.79Pb1I2.9Br0.1. For the perovskite deposition process, the perovskite solutions were deposited using a two-step spin-coating process at 1000 rpm for 10 s and 5000 rpm for 30 s. At the last 10 s, 120 µL of CB solution was dropped on the perovskite. Then the films were annealed at 110 °C for 30 min to form the perovskite layer. XRD analysis showed a diffraction peak was identified at around 12.65°, with an intensity of 3270.437225 cts and a full width at half maximum (FWHM) of 0.148830141, which corresponds to the characteristic peak of PbI2. The relatively low intensity of this peak suggests a limited presence of residual PbI2.",
    "target": "The devices exhibited an increased PCE from 16.56% to 16.56%, with a VOC of 1.04298 V, FF of 68.71%, and JSC of 23.11 mA/cm². 1.73 mol/L Cs0.05MA0.16FA0.79Pb1I2.9Br0.1 perovskite precursors were prepared. Adding MeO-4PADBC (0.33 mg/mL) as a SAM improved the charge extraction at the interface. Add PMACl (0.72 mg/mL) as an additive was essential for stabilizing the perovskite structure. The perovskite precursor was spin-coated onto the substrates with two stages program at 1000 rpm for 10 s, and 5000 rpm for 30 s, respectively. The carefully timed introduction of 160 µL antisolvent at last 6 s played a crucial role in controlling film morphology. Subsequently, the as-deposited films were annealed at 110 for 25. XRD analysis showed a diffraction peak was identified at around 12.65°, with an intensity of 1736.589697 cts and a full width at half maximum (FWHM) of 0.212598304, which corresponds to the characteristic peak of PbI2. The relatively low intensity of this peak suggests a limited presence of residual PbI2.",
    "pair_source": "formula",
    "sample_id_1": "7154",
    "sample_id_2": "17733",
    "sample_id_1_date": "20241024",
    "sample_id_2_date": "20241206",
    "Additive": [
      "PMACl"
    ]
  },
  {
    "question": "How will the peak intensity and half width of the 12.6 ° characteristic peak of additives added to perovskite precursors to prepare thin films change in XRD characterization?",
    "control": "The PSCs demonstrated a champion PCE of 14.87%, with a VOC of 1.0407 V, JSC of 20.06 mA/cm², and FF of 71.24%. Commencing with a Cs0.05MA0.16FA0.79Pb1I2.9Br0.1 solution at 1.73 mol/L, the perovskite precursor was meticulously formulated. The perovskite precursor was spin-coated onto the substrates with two stages program at 1000 rpm for 10 s, and 5000 rpm for 30 s, respectively. A total of 120 µL of CB was slowly dripped onto the center of film at 10 s before the end of spin-coating. The films were then annealed at 110 °C for 30 min. XRD analysis showed a diffraction peak was identified at around 12.65°, with an intensity of 3270.437225 cts and a full width at half maximum (FWHM) of 0.148830141, which corresponds to the characteristic peak of PbI2. The relatively low intensity of this peak suggests a limited presence of residual PbI2.",
    "target": "The device displayed a champion PCE of 16.93%, with a VOC of 1.01886 V, a JSC of 23.44 mA/cm², and an FF of 70.88%. The perovskite precursor is Cs0.05MA0.16FA0.79Pb1I2.9Br0.1. The hole transport layer (HTL) was fabricated using the SAM solution of MeO-4PADBC. The MeO-4PADBC concentration is 0.33 mg/mL. The incorporation of PMACl (1.44 mg/mL) additive was ensured. The perovskite solutions were spin-coated at 1000 rpm for 10 s and then at 5000 rpm for 30 s. A gentle antisolvent drop of 160 µL at last 6 s guided the perovskite crystals into a more ideal arrangement. The substrates were immediately transferred to the hotplate and annealed at 110 °C for 25 min. XRD analysis showed a diffraction peak was identified at around 12.65°, with an intensity of 871.9407459 cts and a full width at half maximum (FWHM) of 0.203449259, which corresponds to the characteristic peak of PbI2. The relatively low intensity of this peak suggests a limited presence of residual PbI2.",
    "pair_source": "formula",
    "sample_id_1": "7154",
    "sample_id_2": "17740",
    "sample_id_1_date": "20241024",
    "sample_id_2_date": "20241206",
    "Additive": [
      "PMACl"
    ]
  },
  {
    "question": "How will the peak intensity and half width of the 12.6 ° characteristic peak of additives added to perovskite precursors to prepare thin films change in XRD characterization?",
    "control": "The PSCs displayed a significantly enhanced PCE of 14.87%, with VOC of 1.0407 V, JSC of 20.06 mA/cm², and FF of 71.24%. The formulation began with Cs0.05MA0.16FA0.79Pb1I2.9Br0.1 at 1.73 mol/L, establishing the core perovskite solution. The perovskite film is deposited by spin-coating with 1000 rpm for 10 s and 5000 rpm for 30 s. 120 µL of antisolvent was dropped on the film 10 s before the end of the program. Subsequently, the sample was annealed at 110 °C for 30 min. XRD analysis showed a diffraction peak was identified at around 12.65°, with an intensity of 3270.437225 cts and a full width at half maximum (FWHM) of 0.148830141, which corresponds to the characteristic peak of PbI2. The relatively low intensity of this peak suggests a limited presence of residual PbI2.",
    "target": "The champion device achieves an outstanding PCE of 17.64%, with a VOC of 1.0363 V, JSC of 23.76 mA/cm², and FF of 71.61%, marking a significant improvement over the control device. The precursor solutions for all Cs0.05MA0.16FA0.79Pb1I2.9Br0.1 films were prepared by dissolving equimolar concentrations (1.73 mol/L). Different concentrations of MeO-2PACz were added into the perovskite precursor solution for modification. The corresponding additive PMACl was added to the precursor at a molar concentration of 1.44 mg/mL. For perovskite films fabrication, the perovskite precursor was spin-coated on the as prepared substrates at 1000 rpm for 10 s, subsequently at 5000 rpm for 30 s. At the 6 s of spinning, 160 µL of anti-solvent chlorobenzene was dripped at the center. A precise annealing regimen (110 °C, 25 min) refined the perovskite microstructure. XRD analysis showed a diffraction peak was identified at around 12.65°, with an intensity of 798.0237461 cts and a full width at half maximum (FWHM) of 0.200765686, which corresponds to the characteristic peak of PbI2. The relatively low intensity of this peak suggests a limited presence of residual PbI2.",
    "pair_source": "formula",
    "sample_id_1": "7154",
    "sample_id_2": "17830",
    "sample_id_1_date": "20241024",
    "sample_id_2_date": "20241206",
    "Additive": [
      "PMACl"
    ]
  },
  {
    "question": "How will the peak intensity and half width of the 12.6 ° characteristic peak of additives added to perovskite precursors to prepare thin films change in XRD characterization?",
    "control": "Each step—from solution concentration to annealing—was tuned to shape this perovskite solar cell, which was put together, yielding a PCE of 15.46%, an FF of 71.24%, a Voc of 1.0174 V, and a Jsc of 21.32 mA/cm². The perovskite precursor solution (1.73 mol/L) was prepared in mixed solvents of DMF and DMSO according to chemical formula of Cs0.05MA0.16FA0.79Pb1I2.9Br0.1. The incorporation of MeO-4PACz (0.33 mg/mL) as a SAM was carried out to improve layer formation and refine the film’s interfacial structure. The perovskite solutions were spin-coated at 1000 rpm for 10 s and 5000 rpm for 30 s, respectively. Integrating 160 µL of antisolvent at last 6 s prompted more uniform perovskite grain growth. Subsequently, the samples were annealed at 110 °C for 25 min. XRD analysis showed a diffraction peak was identified at around 12.65°, with an intensity of 2611.339731 cts and a full width at half maximum (FWHM) of 0.151997318, which corresponds to the characteristic peak of PbI2. The relatively low intensity of this peak suggests a limited presence of residual PbI2.",
    "target": "The solar cells showed a champion PCE of 16.77% with a VOC of 1.03482 V, a JSC of 23.74 mA/cm², and a FF of 68.28%. The formulation began with Cs0.05MA0.16FA0.79Pb1I2.9Br0.1 at 1.73 mol/L, establishing the core perovskite solution. A SAM consisting of MeO-4PADBC (0.33 mg/mL) was incorporated to achieve a more uniform and well-ordered perovskite interface. For the target perovskite, 0.36 mg/mL PMACl was added to the precursor solution, and it was ensured that it is well mixed with the precursor. The film formation relied on a two-phase spin cycle: 1000 rpm for 10 s and 5000 rpm for 30 s, optimizing thickness uniformity. During spin-coating process, 160 µL of CB was dropped on the perovskite at 6 s prior to the end of the second procedure. The resulting wet perovskite films were annealed at 110 °C for 25 min. XRD analysis showed a diffraction peak was identified at around 12.65°, with an intensity of 1072.54796 cts and a full width at half maximum (FWHM) of 0.201473363, which corresponds to the characteristic peak of PbI2. The relatively low intensity of this peak suggests a limited presence of residual PbI2.",
    "pair_source": "formula",
    "sample_id_1": "9286",
    "sample_id_2": "17718",
    "sample_id_1_date": "20241121",
    "sample_id_2_date": "20241206",
    "Additive": [
      "PMACl"
    ]
  },
  {
    "question": "How will the peak intensity and half width of the 12.6 ° characteristic peak of additives added to perovskite precursors to prepare thin films change in XRD characterization?",
    "control": "The best performance, which showed 15.46% certificated efficiency with a VOC of 1.0174 V, a JSC of 21.32 mA/cm², and a FF of 71.24%. The perovskite precursor solution (1.73 mol/L, Cs0.05MA0.16FA0.79Pb1I2.9Br0.1) was prepared. The SAM material MeO-4PACz (0.33 mg/mL) was introduced to enhance interfacial properties and improve device performance. Then, the perovskite precursor solution was spin-coated at 1000 rpm for 10 s, and then at 5000 rpm for 30 s. 160 µL CB as the antisolvent was dripped on the film at 6 s before the end of the last procedure. The resulting wet perovskite films were annealed at 110 °C for 25 min. XRD analysis showed a diffraction peak was identified at around 12.65°, with an intensity of 2611.339731 cts and a full width at half maximum (FWHM) of 0.151997318, which corresponds to the characteristic peak of PbI2. The relatively low intensity of this peak suggests a limited presence of residual PbI2.",
    "target": "The inverted devices based on perovskite achieved optimal PCEs of 16.56%, a VOC of 1.04298 V, FF of 68.71%, and JSC of 23.11 mA/cm². By preparing a base solution of Cs0.05MA0.16FA0.79Pb1I2.9Br0.1 at 1.73 mol/L, the perovskite precursor was ready for further enhancements. A SAM consisting of MeO-4PADBC (0.33 mg/mL) was incorporated to achieve a more uniform and well-ordered perovskite interface. PMACl with concentration 0.72 mg/mL were added into the perovskite solution. The perovskite solutions were spin-coated at 1000 rpm for 10 s and 5000 rpm for 30 s, respectively. During the second step, CB as antisolvent (160 µL) was dropped at the middle of the spinning substrate 6 s prior to the end of the spinning. And then annealed at 110 °C for 25 min. XRD analysis showed a diffraction peak was identified at around 12.65°, with an intensity of 1736.589697 cts and a full width at half maximum (FWHM) of 0.212598304, which corresponds to the characteristic peak of PbI2. The relatively low intensity of this peak suggests a limited presence of residual PbI2.",
    "pair_source": "formula",
    "sample_id_1": "9286",
    "sample_id_2": "17733",
    "sample_id_1_date": "20241121",
    "sample_id_2_date": "20241206",
    "Additive": [
      "PMACl"
    ]
  },
  {
    "question": "How will the peak intensity and half width of the 12.6 ° characteristic peak of additives added to perovskite precursors to prepare thin films change in XRD characterization?",
    "control": "The PSCs show a champion PCE of 15.46% with VOC of 1.0174 V, JSC of 21.32 mA/cm² and FF of 71.24%. The 1.73 mol/L perovskite precursor solution with a chemical formula of Cs0.05MA0.16FA0.79Pb1I2.9Br0.1. A SAM solution (0.33 mg/mL MeO-4PACz) was applied to the FTO glass substrates by spin-coating. The spin coating procedure was done in ambient air by a consecutive two-step spin-coating process at first 1000 rpm for 10 s and second 5000 rpm for 30 s. In the last 6 s of the second step, the anti-solvent (160 µL of chlorobenzene) was dropped in the center at a constant rate within 1 s. After spin-coating, the films were annealed on the hot plate at 110 °C for 25 min. XRD analysis showed a diffraction peak was identified at around 12.65°, with an intensity of 2611.339731 cts and a full width at half maximum (FWHM) of 0.151997318, which corresponds to the characteristic peak of PbI2. The relatively low intensity of this peak suggests a limited presence of residual PbI2.",
    "target": "Within a framework of controlled experimental inputs, a perovskite cell configuration was put together, ultimately manifesting a PCE of 16.93%, FF of 70.88%, Voc of 1.01886 V, and Jsc of 23.44 mA/cm². 1.73 mol/L perovskite precursor solutions were prepared with the chemical formula of Cs0.05MA0.16FA0.79Pb1I2.9Br0.1. Careful addition of MeO-4PADBC (0.33 mg/mL) as a SAM ensured improved interface quality. The target precursor solution was prepared with PMACl (1.44 mg/mL). Employing a staged spin protocol, the film underwent 1000 rpm for 10 s, then 5000 rpm for 30 s, enhancing film morphology. At the 6 s of the spin-coating process, 160 µL anti-solvent was rapidly poured onto the perovskite film. By subjecting the film to 110 °C for 25 min, the perovskite lattice attained its ideal orientation. XRD analysis showed a diffraction peak was identified at around 12.65°, with an intensity of 871.9407459 cts and a full width at half maximum (FWHM) of 0.203449259, which corresponds to the characteristic peak of PbI2. The relatively low intensity of this peak suggests a limited presence of residual PbI2.",
    "pair_source": "formula",
    "sample_id_1": "9286",
    "sample_id_2": "17740",
    "sample_id_1_date": "20241121",
    "sample_id_2_date": "20241206",
    "Additive": [
      "PMACl"
    ]
  },
  {
    "question": "How will the peak intensity and half width of the 12.6 ° characteristic peak of additives added to perovskite precursors to prepare thin films change in XRD characterization?",
