Repository: MI-Materials-Intelligence/Recipe-Language-Model

# Learning Layer

## Overview

In the learning layer, the formulas and parameters are encoded and then tokenised into recipes as inputs. Through atomic skills of data extraction, cleaning, and matching, these data are organised into standardised datasets, providing the basis for RLM training and iterative recipe refinement.

Key Atomic Skills:
- **Cleaning**: Preprocessing and outlier cleaning
- **Matching**: Matching data pairs based on variables
- **Extraction**: Data extraction from robotic boxes

File: seven_ai_layers_robotics/learning/data/XRD_additives/additive_xrd_pairs.json (part 6 of 29)
[
    "control": "The champion device achieved a remarkable power conversion efficiency (PCE) of 15.46%, with a VOC of 1.0174 V, a JSC of 21.32 mA/cm², and a FF of 71.24%, outperforming devices modified with other SAMs. The composition of the 1.73 mol/L perovskite film with band gap is Cs0.05MA0.16FA0.79Pb1I2.9Br0.1. Controlled addition of MeO-4PACz (0.33 mg/mL) as a SAM was performed to stabilize the perovskite layer and engineer a more robust interface. For the perovskite films, the spin-coated process was divided by a consecutive two-step process, the spin rate of the first step is 1000 rpm for 10 s, and the spin rate of the second step is 5000 rpm for 30 s. The carefully timed introduction of 160 µL antisolvent at last 6 s played a crucial role in controlling film morphology. The substrates were immediately transferred to the hotplate and annealed at 110 °C for 25 min. XRD analysis showed a diffraction peak was identified at around 12.65°, with an intensity of 2611.339731 cts and a full width at half maximum (FWHM) of 0.151997318, which corresponds to the characteristic peak of PbI2. The relatively low intensity of this peak suggests a limited presence of residual PbI2.",
    "target": "A methodical exploration of fabrication parameters ensured the perovskite cell was put together, translating each controlled variable into a PCE of 17.64%, FF of 71.61%, Voc of 1.0363 V, and Jsc of 23.76 mA/cm². For the perovskite composition Cs0.05MA0.16FA0.79Pb1I2.9Br0.1, 1.73 mol/L perovskite precursor solution was prepared. The incorporation of MeO-2PACz (0.33 mg/mL) as a SAM enhanced interface layer formation and refined the film’s interfacial structure. An equal amount of PMACl (1.44 mg/mL) was dissolved in dimethylformamide (DMF) and dimethyl sulfoxide (DMSO) with a 4:1 volume ratio. For perovskite films fabrication, the perovskite precursor was spin-coated on the as prepared substrates at 1000 rpm for 10 s and at 5000 rpm for 30 s. Anti-solvent (160 µL) was dropped on the film at 6 s before the end of the spinning. Then, it was annealed at 110 °C for 25 min. XRD analysis showed a diffraction peak was identified at around 12.65°, with an intensity of 798.0237461 cts and a full width at half maximum (FWHM) of 0.200765686, which corresponds to the characteristic peak of PbI2. The relatively low intensity of this peak suggests a limited presence of residual PbI2.",
    "pair_source": "formula",
    "sample_id_1": "9286",
    "sample_id_2": "17830",
    "sample_id_1_date": "20241121",
    "sample_id_2_date": "20241206",
    "Additive": [
      "PMACl"
    ]
  },
  {
    "question": "How will the peak intensity and half width of the 12.6 ° characteristic peak of additives added to perovskite precursors to prepare thin films change in XRD characterization?",
    "control": "The inverted PSCs achieved a champion PCE of 12.72% with an open-circuit voltage (VOC) of 0.98229 V, short-circuit current density (JSC) of 21.1 mA/cm², and fill factor (FF) of 61.37%. For the perovskite composition Cs0.05MA0.16FA0.79Pb1I2.9Br0.1, 1.73 mol/L perovskite precursor solution was prepared. The addition of 2PACz (0.33 mg/mL) as a SAM was performed to optimize surface passivation and ensure improved interface quality. Spread perovskite solution spin-coated in two steps, namely, 1000 rpm for 10 s and 5000 rpm for 30 s. At the last 6 s of the second step, 160 µL anisole was dropped as antisolvent. After the spin coating was completed, it was annealed on a hot stage at 110 °C for 25 min. XRD analysis showed a diffraction peak was identified at around 12.65°, with an intensity of 2885.094132 cts and a full width at half maximum (FWHM) of 0.153204207, which corresponds to the characteristic peak of PbI2. The relatively low intensity of this peak suggests a limited presence of residual PbI2.",
    "target": "The control device displays a JSC of 23.74 mA/cm², a VOC of 1.03482 V and an FF of 68.28%, turning out a moderate PCE of 16.77%. The formulation began with Cs0.05MA0.16FA0.79Pb1I2.9Br0.1 at 1.73 mol/L, establishing the core perovskite solution. The optimal SAM was prepared by using MeO-4PADBC (0.33 mg/mL).The sample of MeO-4PADBC was fabricated with a concentration of 0.33 mg/mL. 0.36 mg/mL PMACl was added to the perovskite precursor solution and stirred for 2 h. The precursor solution was deposited on the substrate and spin-coated with a two-step spin-coating procedure: 1000 rpm for 10 s and 5000 rpm for 30 s. During the spin-coating process, 160 µL of CB antisolvent was quickly dripped onto the centre of the perovskite film 6 s before the end of the process. By subjecting the film to 110 °C for 25 min, the perovskite lattice attained its ideal orientation. XRD analysis showed a diffraction peak was identified at around 12.65°, with an intensity of 1072.54796 cts and a full width at half maximum (FWHM) of 0.201473363, which corresponds to the characteristic peak of PbI2. The relatively low intensity of this peak suggests a limited presence of residual PbI2.",
    "pair_source": "formula",
    "sample_id_1": "9938",
    "sample_id_2": "17718",
    "sample_id_1_date": "20241122",
    "sample_id_2_date": "20241206",
    "Additive": [
      "PMACl"
    ]
  },
  {
    "question": "How will the peak intensity and half width of the 12.6 ° characteristic peak of additives added to perovskite precursors to prepare thin films change in XRD characterization?",
    "control": "The device achieved an impressive PCE of 12.72% with an open-circuit voltage of 0.98229 V, short-circuit current density of 21.1 mA/cm², and fill factor of 61.37%. The Cs0.05MA0.16FA0.79Pb1I2.9Br0.1 perovskite film was prepared with a concentration of 1.73 mol/L. The incorporation of 2PACz (0.33 mg/mL) as a SAM was carried out to improve layer formation and refine the film’s interfacial structure. For perovskite films fabrication, the perovskite precursor was spin-coated on the as prepared substrates at 1000 rpm for 10 s, subsequently at 5000 rpm for 30 s. During which CB (160 µL) was dripped onto the center of film at 6 s before the end of spin-coating. The as-coated film was then annealed at 110 °C for 25 min. XRD analysis showed a diffraction peak was identified at around 12.65°, with an intensity of 2885.094132 cts and a full width at half maximum (FWHM) of 0.153204207, which corresponds to the characteristic peak of PbI2. The relatively low intensity of this peak suggests a limited presence of residual PbI2.",
    "target": "The inverted PSCs achieved a champion PCE of 16.56% with an open-circuit voltage (VOC) of 1.04298 V, short-circuit current density (JSC) of 23.11 mA/cm², and fill factor (FF) of 68.71%. The perovskite precursor solution was prepared with a concentration of 1.73 mol/L using PbI2 and MAI dissolved in a mixed DMF/DMSO solvent. The sample of MeO-4PADBC was fabricated by spin coating the MeO-4PADBC solution with a concentration of 0.33 mg/mL. PMACl was incorporated into the solution as an additive at a molar percentage of 0.72 mg/mL. The precursor solution was spin-coated onto the substrate surface at 1000 rpm for 10 s, then accelerated to 5000 rpm for 30 s. During spin-coating process, 160 µL of CB was dropped on the perovskite at 6 s prior to the end of the second procedure. After spin-coating, the films were annealed on the hot plate at 110 °C for 25 min. XRD analysis showed a diffraction peak was identified at around 12.65°, with an intensity of 1736.589697 cts and a full width at half maximum (FWHM) of 0.212598304, which corresponds to the characteristic peak of PbI2. The relatively low intensity of this peak suggests a limited presence of residual PbI2.",
    "pair_source": "formula",
    "sample_id_1": "9938",
    "sample_id_2": "17733",
    "sample_id_1_date": "20241122",
    "sample_id_2_date": "20241206",
    "Additive": [
      "PMACl"
    ]
  },
  {
    "question": "How will the peak intensity and half width of the 12.6 ° characteristic peak of additives added to perovskite precursors to prepare thin films change in XRD characterization?",
    "control": "This resulted in improved performance with a PCE beyond 12.72%, a JSC of 21.1 mA/cm², a VOC of 0.98229 V and an FF of 61.37%. The 1.73 mol/L perovskite solution (Cs0.05MA0.16FA0.79Pb1I2.9Br0.1) was prepared, shaken overnight to fully dissolve, and then used to prepare perovskite films. The incorporation of 2PACz (0.33 mg/mL) as a SAM enhanced interface layer formation and refined the film’s interfacial structure. The perovskite solution was deposited on the substrate and spun cast at 1000 rpm for 10 s followed by 5000 rpm for 30 s. 160 µL CB was dropped on the perovskite film at 6 s before the end of the program. The deposited perovskite films were subsequently annealed on a hotplate at 110 °C for 25 min. XRD analysis showed a diffraction peak was identified at around 12.65°, with an intensity of 2885.094132 cts and a full width at half maximum (FWHM) of 0.153204207, which corresponds to the characteristic peak of PbI2. The relatively low intensity of this peak suggests a limited presence of residual PbI2.",
    "target": "The PSCs achieved a champion power conversion efficiency (PCE) of 16.93%, with VOC of 1.01886 V, FF of 70.88%, and JSC of 23.44 mA/cm². The 1.73 mol/L perovskite precursor solution with a chemical formula of Cs0.05MA0.16FA0.79Pb1I2.9Br0.1. A SAM solution, consisting of MeO-4PADBC (0.33 mg/mL), was added to facilitate a stable perovskite interface. Then 1.44 mg/mL PMACl was added to the perovskite precursor solution and stirred for 2 h. The precursor solution was spin-coated onto the substrate surface at 1000 rpm for 10 s, then accelerated to 5000 rpm and maintained at this speed for 30 s. After 6 s into the second stage, 160 µL chlorobenzene antisolvent was dropped on top of the spinning substrates (about 1 cm distance). The sample was then annealed at 110 °C for 25 min. XRD analysis showed a diffraction peak was identified at around 12.65°, with an intensity of 871.9407459 cts and a full width at half maximum (FWHM) of 0.203449259, which corresponds to the characteristic peak of PbI2. The relatively low intensity of this peak suggests a limited presence of residual PbI2.",
    "pair_source": "formula",
    "sample_id_1": "9938",
    "sample_id_2": "17740",
    "sample_id_1_date": "20241122",
    "sample_id_2_date": "20241206",
    "Additive": [
      "PMACl"
    ]
  },
  {
    "question": "How will the peak intensity and half width of the 12.6 ° characteristic peak of additives added to perovskite precursors to prepare thin films change in XRD characterization?",
    "control": "Through iterative refinements in substrate preparation, solution concentration, and coating protocols, this perovskite device was refined and produced, echoing a PCE of 12.72%, FF of 61.37%, Voc of 0.98229 V, and Jsc of 21.1 mA/cm². For the Cs0.05MA0.16FA0.79Pb1I2.9Br0.1, 1.73 mol/L perovskite precursor solution was prepared. A SAM consisting of 2PACz (0.33 mg/mL) was incorporated to achieve a more uniform and well-ordered perovskite interface. The perovskite solutions were spin-coated at 1000 rpm for 10 s and 5000 rpm for 30 s, respectively. 160 µL CB was dripped onto the center of film at 6 s before the end of the spin-coating procedure. The thermal treatment at 110 °C for 25 min was a critical step in achieving stable and high-quality films. XRD analysis showed a diffraction peak was identified at around 12.65°, with an intensity of 2885.094132 cts and a full width at half maximum (FWHM) of 0.153204207, which corresponds to the characteristic peak of PbI2. The relatively low intensity of this peak suggests a limited presence of residual PbI2.",
    "target": "The PSCs demonstrated a champion PCE of 17.64%, with a VOC of 1.0363 V, JSC of 23.76 mA/cm², and FF of 71.61%. The perovskite precursor is Cs0.05MA0.16FA0.79Pb1I2.9Br0.1. The addition of MeO-2PACz (0.33 mg/mL) as a SAM improved interface quality and subsequently device performance. PMACl (with 1.44 mg/mL) additive was incorporated. Afterwards, the perovskite precursor solution was deposited on the substrate via a two-step spin coating process; first, the solution was spin-coated at 1000 rpm for 10 s and then at 5000 rpm for 30 s. A strategic antisolvent application (160 µL at last 6 s) resulted in well-defined crystal domains. The substrates were sequentially heated at 110 °C for 25 min for perovskite crystal formation. XRD analysis showed a diffraction peak was identified at around 12.65°, with an intensity of 798.0237461 cts and a full width at half maximum (FWHM) of 0.200765686, which corresponds to the characteristic peak of PbI2. The relatively low intensity of this peak suggests a limited presence of residual PbI2.",
    "pair_source": "formula",
    "sample_id_1": "9938",
    "sample_id_2": "17830",
    "sample_id_1_date": "20241122",
    "sample_id_2_date": "20241206",
    "Additive": [
      "PMACl"
    ]
  },
  {
    "question": "How will the peak intensity and half width of the 12.6 ° characteristic peak of additives added to perovskite precursors to prepare thin films change in XRD characterization?",
    "control": "The PSCs demonstrated improved PCE of 15.71% (with FF of 76.03%, VOC of 1.0517 V, and JSC of 19.65 mA/cm²). The perovskite solution (1.73 mol/L) was prepared according to chemical formula of Cs0.05MA0.16FA0.79Pb1I2.9Br0.1. Adding 4PADBC (0.33 mg/mL) as a SAM improved the charge extraction at the interface. The perovskite solutions were spin-coated at 1000 rpm for 10 s and then at 5000 rpm for 30 s. During the second step end of 6 s, 160 µL of ethyl acetate was drop-coated to treat the perovskite films. The thermal treatment at 110 °C for 25 min was a critical step in achieving stable and high-quality films. XRD analysis showed a diffraction peak was identified at around 12.65°, with an intensity of 2657.644097 cts and a full width at half maximum (FWHM) of 0.154523287, which corresponds to the characteristic peak of PbI2. The relatively low intensity of this peak suggests a limited presence of residual PbI2.",
    "target": "By interlinking experimental conditions with device architecture, a perovskite solar cell was refined and produced, affirming a PCE of 16.77%, FF of 68.28%, Voc of 1.03482 V, and Jsc of 23.74 mA/cm². 1.73 mol/L perovskite precursor solutions were prepared with the chemical formula of Cs0.05MA0.16FA0.79Pb1I2.9Br0.1. The optimal SAM was prepared by using MeO-4PADBC (0.33 mg/mL).The sample of MeO-4PADBC was fabricated with a concentration of 0.33 mg/mL. To prepare the precursor solutions with PMACl (0.36 mg/mL), the additive was added to the precursor solution. The perovskite precursor was spin-coated on the substrates at 1000 rpm for 10 s and 5000 rpm for 30 s. At the 6 s of spinning, 160 µL of CB was dripped onto the substrate centre. Thermal annealing at 110 °C for 25 min improved crystal ordering and reduced defect density. XRD analysis showed a diffraction peak was identified at around 12.65°, with an intensity of 1072.54796 cts and a full width at half maximum (FWHM) of 0.201473363, which corresponds to the characteristic peak of PbI2. The relatively low intensity of this peak suggests a limited presence of residual PbI2.",
    "pair_source": "formula",
    "sample_id_1": "12295",
    "sample_id_2": "17718",
    "sample_id_1_date": "20241128",
    "sample_id_2_date": "20241206",
    "Additive": [
      "PMACl"
    ]
  },
  {
    "question": "How will the peak intensity and half width of the 12.6 ° characteristic peak of additives added to perovskite precursors to prepare thin films change in XRD characterization?",
    "control": "A higher PCE of 15.71% is achieved with JSC of 19.65 mA/cm², VOC of 1.0517 V, and FF of 76.03%. A perovskite precursor solution was first prepared using Cs0.05MA0.16FA0.79Pb1I2.9Br0.1 at 1.73 mol/L. The SAM material 4PADBC (0.33 mg/mL) was introduced to enhance interfacial properties and improve device performance. A meticulously timed spin procedure included 1000 rpm for 10 s, succeeded by 5000 rpm for 30 s to refine crystal growth. To promote better film morphology, 160 µL of antisolvent was added at last 6 s in the latter spin-coating step. The deposited perovskite films were subsequently annealed on a hotplate at 110 °C for 25 min. XRD analysis showed a diffraction peak was identified at around 12.65°, with an intensity of 2657.644097 cts and a full width at half maximum (FWHM) of 0.154523287, which corresponds to the characteristic peak of PbI2. The relatively low intensity of this peak suggests a limited presence of residual PbI2.",
    "target": "The solar cells showed a champion PCE of 16.56% with a VOC of 1.04298 V, a JSC of 23.11 mA/cm², and a FF of 68.71%. The perovskite precursor solution was prepared with a concentration of 1.73 mol/L using PbI2 and MAI dissolved in a mixed DMF/DMSO solvent. SAM material MeO-4PADBC (0.33 mg/mL) was added to the perovskite solution to fine-tune the interface and stabilize the perovskite layer. The addition of PMACl (0.72 mg/mL) as an additive was carefully prepared. The perovskite precursor solution was spin-coated at 1000 rpm for 10 s and 5000 rpm for 30 s. At the 6 s of the second step, 160 µL antisolvent was dropped. To lock in the desired crystal phase, the film was heated at 110 °C for 25 min. XRD analysis showed a diffraction peak was identified at around 12.65°, with an intensity of 1736.589697 cts and a full width at half maximum (FWHM) of 0.212598304, which corresponds to the characteristic peak of PbI2. The relatively low intensity of this peak suggests a limited presence of residual PbI2.",
    "pair_source": "formula",
    "sample_id_1": "12295",
    "sample_id_2": "17733",
    "sample_id_1_date": "20241128",
    "sample_id_2_date": "20241206",
    "Additive": [
      "PMACl"
    ]
  },
  {
    "question": "How will the peak intensity and half width of the 12.6 ° characteristic peak of additives added to perovskite precursors to prepare thin films change in XRD characterization?",
    "control": "A PCE of 15.71% with a VOC of 1.0517 V, a JSC of 19.65 mA/cm², and an FF of 76.03% was obtained. With Cs0.05MA0.16FA0.79Pb1I2.9Br0.1 at 1.73 mol/L forming the primary solution, the perovskite precursor was synthesized accordingly. The addition of 4PADBC (0.33 mg/mL) as a SAM improved interface quality and subsequently device performance. The perovskite precursor solution was dripped onto substrate, and a two-step spin-coating procedure was applied. The first step was carried out at 1000 rpm, followed by 5000 rpm for 30 s. 160 µL of antisolvent was drop-coated onto the substrate while spinning. The wet film was annealed at 110 °C for 25 min. XRD analysis showed a diffraction peak was identified at around 12.65°, with an intensity of 2657.644097 cts and a full width at half maximum (FWHM) of 0.154523287, which corresponds to the characteristic peak of PbI2. The relatively low intensity of this peak suggests a limited presence of residual PbI2.",
    "target": "The PSCs show a champion PCE of 16.93% with VOC of 1.01886 V, JSC of 23.44 mA/cm² and FF of 70.88%. The perovskite precursor solution (1.73 mol/L) was prepared in mixed solvents of DMF and DMSO according to chemical formula of Cs0.05MA0.16FA0.79Pb1I2.9Br0.1. SAM material MeO-4PADBC (0.33 mg/mL) was added to the perovskite solution to fine-tune the interface and stabilize the perovskite layer. PMACl with concentration 1.44 mg/mL were added into the perovskite solution. The perovskite solutions were spin-coated at 1000 rpm for 10 s and then at 5000 rpm for 30 s. 160 µL of antisolvent was drop-coated onto the substrate while spinning. The substrate was immediately placed on a hotplate and annealed at 110 °C for 25 min. XRD analysis showed a diffraction peak was identified at around 12.65°, with an intensity of 871.9407459 cts and a full width at half maximum (FWHM) of 0.203449259, which corresponds to the characteristic peak of PbI2. The relatively low intensity of this peak suggests a limited presence of residual PbI2.",
    "pair_source": "formula",
    "sample_id_1": "12295",
    "sample_id_2": "17740",
    "sample_id_1_date": "20241128",
    "sample_id_2_date": "20241206",
    "Additive": [
      "PMACl"
    ]
  },
  {
    "question": "How will the peak intensity and half width of the 12.6 ° characteristic peak of additives added to perovskite precursors to prepare thin films change in XRD characterization?",
    "control": "The PSCs demonstrated improved PCE of 15.71% (with FF of 76.03%, VOC of 1.0517 V, and JSC of 19.65 mA/cm²). A 1.73 mol/L Cs0.05MA0.16FA0.79Pb1I2.9Br0.1 precursor solution was similarly prepared using a mixture of DMF and DMSO. A SAM solution, consisting of 4PADBC (0.33 mg/mL), was added to facilitate a stable perovskite interface. The perovskite solutions were spin-coated at 1000 rpm for 10 s and 5000 rpm for 30 s, respectively. To promote better film morphology, 160 µL of antisolvent was added at last 6 s in the latter spin-coating step. Subsequently the substrate was covered under a petri dish on a hotplate and annealed at 110 for 25 in ambient air at 20 % relative humidity. XRD analysis showed a diffraction peak was identified at around 12.65°, with an intensity of 2657.644097 cts and a full width at half maximum (FWHM) of 0.154523287, which corresponds to the characteristic peak of PbI2. The relatively low intensity of this peak suggests a limited presence of residual PbI2.",
    "target": "By refining specific fabrication parameters, a perovskite solar cell was developed, culminating in performance metrics including a PCE of 17.64%, FF of 71.61%, Voc of 1.0363 V, and Jsc of 23.76 mA/cm². The perovskite precursor solution (1.73 mol/L) was prepared in mixed solvents of DMF and DMSO according to chemical formula of Cs0.05MA0.16FA0.79Pb1I2.9Br0.1. Controlled addition of MeO-2PACz (0.33 mg/mL) as a SAM was performed to stabilize the perovskite layer and engineer a more robust interface. We add PMACl (1.44 mg/mL). Employing a staged spin protocol, the film underwent 1000 rpm for 10 s, then 5000 rpm for 30 s, enhancing film morphology. During the spin-coating process, 160 µL of CB as anti-solvent was quickly dropped onto the samples at a delay time of 6 s. The wet film was annealed at 110 °C for 25 min. XRD analysis showed a diffraction peak was identified at around 12.65°, with an intensity of 798.0237461 cts and a full width at half maximum (FWHM) of 0.200765686, which corresponds to the characteristic peak of PbI2. The relatively low intensity of this peak suggests a limited presence of residual PbI2.",
    "pair_source": "formula",
    "sample_id_1": "12295",
    "sample_id_2": "17830",
    "sample_id_1_date": "20241128",
    "sample_id_2_date": "20241206",
    "Additive": [
      "PMACl"
    ]
  },
  {
    "question": "How will the peak intensity and half width of the 12.6 ° characteristic peak of additives added to perovskite precursors to prepare thin films change in XRD characterization?",
    "control": "A significantly higher JSC of 20.77 mA/cm² is obtained while preserving VOC of 1.0118 V and FF of 74.28%, resulting in the highest PCE of 15.61% at reverse scan. For the perovskite film, 1.73 mol/L precursor solution was prepared according to the chemical formula of Cs0.05MA0.16FA0.79Pb1I2.9Br0.1. Different concentrations of Me-4PACz were added into the perovskite precursor solution for modification. The presence of MACl (2.5 mg/mL) was crucial. The perovskite film is deposited by spin-coating with 1000 rpm for 10 s and 5000 rpm for 30 s. CB (160 µL) was dropped at the center of the spinning substrate approximately 6 s before the end of the spin coating procedure. Heat-treatment was implemented with the substrates for 25 min at 110 °C. XRD analysis showed a diffraction peak was identified at around 12.65°, with an intensity of 2107.567622 cts and a full width at half maximum (FWHM) of 0.207035042, which corresponds to the characteristic peak of PbI2. The relatively low intensity of this peak suggests a limited presence of residual PbI2.",
    "target": "The PCE for the device reached 17.43%, with a JSC of 23.01 mA/cm², a VOC of 1.02823 V and a FF of 73.65%. By dissolving Cs0.05MA0.16FA0.79Pb1I2.9Br0.1 at 1.73 mol/L as the primary ingredient, the perovskite precursor was effectively prepared. Adding Me-2PACz (0.33 mg/mL) as a SAM improved the charge extraction at the interface. To achieve the desired secondary growth solution, BSP (1.8 mg/mL) was dissolved in IPA solvent. The precursor solution was deposited on the substrate and spin-coated with a two-step spin-coating procedure: 1000 rpm for 10 s and 5000 rpm for 30 s. 160 µL of CB was dripped onto the substrate during spinning. A post-deposition anneal at 110 °C for 25 min stabilized the absorber layer and enhanced device performance. XRD analysis showed a diffraction peak was identified at around 12.65°, with an intensity of 804.0234189 cts and a full width at half maximum (FWHM) of 0.235285873, which corresponds to the characteristic peak of PbI2. The relatively low intensity of this peak suggests a limited presence of residual PbI2.",
    "pair_source": "formula",
    "sample_id_1": "13873",
    "sample_id_2": "17156",
    "sample_id_1_date": "20241203",
    "sample_id_2_date": "20241209",
    "Additive": [
      "MACl",
      "BSP"
    ]
  },
  {
    "question": "How will the peak intensity and half width of the 12.6 ° characteristic peak of additives added to perovskite precursors to prepare thin films change in XRD characterization?",
    "control": "PSCs with (111)-preferred crystallographic orientation displayed a remarkable PCE of 16.7%, with VOC of 1.0099 V, JSC of 21.42 mA/cm², and FF of 77.2%. The composition of the 1.73 mol/L perovskite film is Cs0.05MA0.16FA0.79Pb1I2.9Br0.1. The Me-4PACz solution was prepared with a concentration of 0.33 mg/mL. MACl (5.0 mg/mL) was added into the precursor solution as an additive. The perovskite precursor solutions were spin-coated on substrate at 1000 rpm for 10 s and then at 5000 rpm for 30 s. Precisely at last 6 s in the second spin sequence, 160 µL of antisolvent was introduced, aiding grain formation. The films were then annealed at 110 °C for 25 min. XRD analysis showed a diffraction peak was identified at around 12.65°, with an intensity of 1584.430504 cts and a full width at half maximum (FWHM) of 0.193499137, which corresponds to the characteristic peak of PbI2. The relatively low intensity of this peak suggests a limited presence of residual PbI2.",
    "target": "The combined treatment featured a PCE of 17.43%, FF of 73.65%, Voc of 1.02823 V, and Jsc of 23.01 mA/cm². The perovskite solution (1.73 mol/L) was prepared according to chemical formula of Cs0.05MA0.16FA0.79Pb1I2.9Br0.1. The SAM consisting of Me-2PACz (0.33 mg/mL) was subsequently added into the perovskite solution to enhance interfacial properties and optimize device performance. BSP (1.8 mg/mL) was added into the perovskite precursor solution. Afterwards, the perovskite precursor solution was deposited on the substrate via a two-step spin coating process; first, the solution was spin-coated at 1000 rpm for 10 s and then at 5000 rpm for 30 s. During the second spin-coating step, 160 µL of EA was quickly poured onto the substrate after 6. The deposited perovskite films were subsequently annealed on a hotplate at 110 °C for 25 min. XRD analysis showed a diffraction peak was identified at around 12.65°, with an intensity of 804.0234189 cts and a full width at half maximum (FWHM) of 0.235285873, which corresponds to the characteristic peak of PbI2. The relatively low intensity of this peak suggests a limited presence of residual PbI2.",
    "pair_source": "formula",
    "sample_id_1": "13903",
    "sample_id_2": "17156",
    "sample_id_1_date": "20241203",
    "sample_id_2_date": "20241209",
    "Additive": [
      "MACl",
      "BSP"
    ]
  },
  {
    "question": "How will the peak intensity and half width of the 12.6 ° characteristic peak of additives added to perovskite precursors to prepare thin films change in XRD characterization?",
    "control": "The champion device showed a JSC of 20.87 mA/cm², a VOC of 1.0304 V, and a FF of 73.82%, resulting in a PCE of 15.88%. For the Cs0.05MA0.16FA0.79Pb1I2.9Br0.1, 1.73 mol/L perovskite precursor solution was prepared. The sample of Me-2PACz was fabricated by spin coating the Me-2PACz solution with a concentration of 0.33 mg/mL. The perovskite precursor solution was prepared by mixing 2.5 mg/mL of MACl additive in the solvent. The perovskite precursor solution was then spin-coated at 1000 rpm for 10 s followed by an additional spin at 5000 rpm for 30 s. The carefully timed introduction of 160 µL antisolvent at last 6 s played a crucial role in controlling film morphology. The wet perovskite films were then transferred onto hot plate and annealed at 110 °C for 25 min. XRD analysis showed a diffraction peak was identified at around 12.65°, with an intensity of 2089.592958 cts and a full width at half maximum (FWHM) of 0.211811053, which corresponds to the characteristic peak of PbI2. The relatively low intensity of this peak suggests a limited presence of residual PbI2.",
    "target": "Through iterative refinements in substrate preparation, solution concentration, and coating protocols, this perovskite device was crafted, echoing a PCE of 17.43%, FF of 73.65%, Voc of 1.02823 V, and Jsc of 23.01 mA/cm². By preparing a base solution of Cs0.05MA0.16FA0.79Pb1I2.9Br0.1 at 1.73 mol/L, the perovskite precursor was ready for further enhancements. SAM material Me-2PACz (0.33 mg/mL) was added to influence crystal growth at the interface and optimize surface passivation. BSP (1.8 mg/mL) was added into the perovskite precursor solution. The perovskite solutions were spin-coated at 1000 rpm for 10 s and then at 5000 rpm for 30 s. At the last 6 s of the second step, 160 µL CB was dropped as antisolvent. After the whole spin-coating process, the substrate was annealed at 110 °C for 25 min. XRD analysis showed a diffraction peak was identified at around 12.65°, with an intensity of 804.0234189 cts and a full width at half maximum (FWHM) of 0.235285873, which corresponds to the characteristic peak of PbI2. The relatively low intensity of this peak suggests a limited presence of residual PbI2.",
    "pair_source": "formula",
    "sample_id_1": "14359",
    "sample_id_2": "17156",
    "sample_id_1_date": "20241203",
    "sample_id_2_date": "20241209",
    "Additive": [
      "MACl",
      "BSP"
    ]
  },
  {
    "question": "How will the peak intensity and half width of the 12.6 ° characteristic peak of additives added to perovskite precursors to prepare thin films change in XRD characterization?",
    "control": "The control device displays a JSC of 21.36 mA/cm², a VOC of 1.008 V and an FF of 76.12%, tuning out a PCE of 16.39%. The perovskite composition was Cs0.05MA0.16FA0.79Pb1I2.9Br0.1, and the initial stock perovskite solution was 1.73 mol/L. The Me-2PACz solution was prepared with a concentration of 0.33 mg/mL. MACl (with 20.0 mg/mL) additive was incorporated. To ensure uniform film deposition, we utilized a double spin stage, starting at 1000 rpm (10 s) and subsequently 5000 rpm (30 s). 160 µL of CB as antisolvent was dripped onto the substrate quickly at 6 s during the second spinning step. The deposited perovskite films were subsequently annealed on a hotplate at 110 °C for 25 min. XRD analysis showed a diffraction peak was identified at around 12.65°, with an intensity of 1958.467312 cts and a full width at half maximum (FWHM) of 0.189828894, which corresponds to the characteristic peak of PbI2. The relatively low intensity of this peak suggests a limited presence of residual PbI2.",
    "target": "The device achieves a champion PCE of 17.43% with an open-circuit voltage (VOC) of 1.02823 V, a short-circuit current (JSC) of 23.01 mA/cm², and a fill factor (FF) of 73.65%. 1.73 mol/L Cs0.05MA0.16FA0.79Pb1I2.9Br0.1 perovskite precursors were prepared. The incorporation of Me-2PACz (0.33 mg/mL) as a SAM was carried out to improve layer formation and refine the film’s interfacial structure. The presence of BSP (1.8 mg/mL) was crucial. The spin coating procedure was done in ambient air by a consecutive two-step spin-coating process at first 1000 rpm for 10 s and second 5000 rpm for 30 s. A total of 160 µL of CB was slowly dripped onto the center of film at 6 s before the end of spin-coating. Then the film is annealed at 110 °C for 25 min. XRD analysis showed a diffraction peak was identified at around 12.65°, with an intensity of 804.0234189 cts and a full width at half maximum (FWHM) of 0.235285873, which corresponds to the characteristic peak of PbI2. The relatively low intensity of this peak suggests a limited presence of residual PbI2.",
    "pair_source": "formula",
    "sample_id_1": "14409",
    "sample_id_2": "17156",
    "sample_id_1_date": "20241203",
    "sample_id_2_date": "20241209",
    "Additive": [
      "MACl",
      "BSP"
    ]
  },
  {
    "question": "How will the peak intensity and half width of the 12.6 ° characteristic peak of additives added to perovskite precursors to prepare thin films change in XRD characterization?",
    "control": "A higher PCE of 15.61% of the target device is achieved, where JSC, VOC and FF are 20.77 mA/cm², 1.0118 V and 74.28%, respectively. The perovskite precursor solution (1.73 mol/L) composed of a formula of Cs0.05MA0.16FA0.79Pb1I2.9Br0.1. A SAM solution, consisting of Me-4PACz (0.33 mg/mL), was added to facilitate a stable perovskite interface. An equal amount of MACl (2.5 mg/mL) was dissolved in dimethylformamide (DMF) and dimethyl sulfoxide (DMSO) with a 4:1 volume ratio. The spin coating procedure was done in ambient air by a consecutive two-step spin-coating process at first 1000 rpm for 10 s and second 5000 rpm for 30 s. During the second step end of 6 s, 160 µL of ethyl acetate was drop-coated to treat the perovskite films. Thermal annealing at 110 °C for 25 min improved crystal ordering and reduced defect density. XRD analysis showed a diffraction peak was identified at around 12.65°, with an intensity of 2107.567622 cts and a full width at half maximum (FWHM) of 0.207035042, which corresponds to the characteristic peak of PbI2. The relatively low intensity of this peak suggests a limited presence of residual PbI2.",
    "target": "Informed by incremental parameter refinements, the perovskite assembly was engineered, resulting in a PCE of 17.23%, FF of 73.0%, Voc of 1.02378 V, and Jsc of 23.06 mA/cm². The perovskite composition is Cs0.05MA0.16FA0.79Pb1I2.9Br0.1, and the initial stock perovskite solution is 1.73 mol/L. The SAM material Me-2PACz (0.33 mg/mL) was introduced to enhance interfacial properties and improve device performance. To enhance device performance, BSP (2.4 mg/mL) was added to the perovskite solution as an additive. The perovskite precursor was spin-coated onto the substrates with two stages program at 1000 rpm for 10 s, and 5000 rpm for 30 s, respectively. 160 µL chlorobenzene as antisolvent was dropped 6 s before the end of the spin-coating procedure. Subsequently, the as-deposited films were annealed at 110 for 25. XRD analysis showed a diffraction peak was identified at around 12.65°, with an intensity of 826.8556 cts and a full width at half maximum (FWHM) of 0.220446032, which corresponds to the characteristic peak of PbI2. The relatively low intensity of this peak suggests a limited presence of residual PbI2.",
    "pair_source": "formula",
    "sample_id_1": "13873",
    "sample_id_2": "17164",
    "sample_id_1_date": "20241203",
    "sample_id_2_date": "20241209",
    "Additive": [
      "MACl",
      "BSP"
    ]
  },
  {
    "question": "How will the peak intensity and half width of the 12.6 ° characteristic peak of additives added to perovskite precursors to prepare thin films change in XRD characterization?",
    "control": "The target device achieved a champion PCE of 16.7% (VOC: 1.0099 V, JSC: 21.42 mA/cm², FF: 77.2%).The target PSCs achieved an average power conversion efficiency (PCE) of 16.7% with a short-circuit current density (JSC) of 21.42 mA/cm², an open-circuit voltage (VOC) of 1.0099 V and a fill factor (FF) of 77.2%. The composition of the 1.73 mol/L perovskite film is Cs0.05MA0.16FA0.79Pb1I2.9Br0.1. The incorporation of Me-4PACz (0.33 mg/mL) as a SAM improved morphological and electronic interfaces. 5.0 mg/mL MACl was added to the perovskite precursor solution and stirred for 2 h. The perovskite is deposited via a two-step spin-coating procedure, first at 1000 rpm for 10 s and finally at 5000 rpm for 30 s. During the second step end of 6 s, 160 µL of ethyl acetate was drop-coated to treat the perovskite films. The films were then annealed at 110 °C for 25 min. XRD analysis showed a diffraction peak was identified at around 12.65°, with an intensity of 1584.430504 cts and a full width at half maximum (FWHM) of 0.193499137, which corresponds to the characteristic peak of PbI2. The relatively low intensity of this peak suggests a limited presence of residual PbI2.",
    "target": "The certified PCE was determined to be 17.23% with JSC of 23.06 mA/cm², VOC of 1.02378 V, and FF of 73.0%. The perovskite precursor solution (Cs0.05MA0.16FA0.79Pb1I2.9Br0.1) was prepared with a concentration of 1.73 mol/L in a mixed anhydrous solvent of DMF/DMSO (4/1, v/v). SAM material Me-2PACz (0.33 mg/mL) was added to the perovskite solution to fine-tune the interface and stabilize the perovskite layer. 2.4 mg/mL of BSP was added. The perovskite solutions were spin-coated at 1000 rpm for 10 s and 5000 rpm for 30 s, respectively. At the 6 s of spinning, 160 µL of CB was dripped onto the substrate centre. Employing an anneal step at 110 °C for 25 min delivered improved crystalline quality and grain uniformity. XRD analysis showed a diffraction peak was identified at around 12.65°, with an intensity of 826.8556 cts and a full width at half maximum (FWHM) of 0.220446032, which corresponds to the characteristic peak of PbI2. The relatively low intensity of this peak suggests a limited presence of residual PbI2.",
    "pair_source": "formula",
    "sample_id_1": "13903",
    "sample_id_2": "17164",
    "sample_id_1_date": "20241203",
    "sample_id_2_date": "20241209",
    "Additive": [
      "MACl",
      "BSP"
    ]
  },
  {
    "question": "How will the peak intensity and half width of the 12.6 ° characteristic peak of additives added to perovskite precursors to prepare thin films change in XRD characterization?",
    "control": "The resulting hybrid SAMs-modified PSC achieve a champion PCE of 15.88%, with VOC of 1.0304 V, FF of 73.82%, and JSC of 20.87 mA/cm². The Cs0.05MA0.16FA0.79Pb1I2.9Br0.1 precursor solution (1.73 mol/L) was prepared in the mixed solvent of DMF and DMSO. 0.33 mg/mL of Me-2PACz was added. To prepare the precursor solutions with MACl (2.5 mg/mL), the additive was added to the precursor solution. Employing a staged spin protocol, the film underwent 1000 rpm for 10 s, then 5000 rpm for 30 s, enhancing film morphology. During the second step, 160 µL of chlorobenzene was dropped on the spinning substrate 6 s before the end of the process. The resulting perovskite film was then annealed at 110 °C for 25 min. XRD analysis showed a diffraction peak was identified at around 12.65°, with an intensity of 2089.592958 cts and a full width at half maximum (FWHM) of 0.211811053, which corresponds to the characteristic peak of PbI2. The relatively low intensity of this peak suggests a limited presence of residual PbI2.",
