Repository: MI-Materials-Intelligence/Recipe-Language-Model

# Learning Layer

## Overview

In the learning layer, the formulas and parameters are encoded and then tokenised into recipes as inputs. Through atomic skills of data extraction, cleaning, and matching, these data are organised into standardised datasets, providing the basis for RLM training and iterative recipe refinement.

Key Atomic Skills:
- **Cleaning**: Preprocessing and outlier cleaning
- **Matching**: Matching data pairs based on variables
- **Extraction**: Data extraction from robotic boxes

File: seven_ai_layers_robotics/learning/data/XRD_additives/additive_xrd_pairs.json (part 7 of 29)
[
    "target": "The device achieves a champion PCE of 17.23% with an open-circuit voltage (VOC) of 1.02378 V, a short-circuit current (JSC) of 23.06 mA/cm², and a fill factor (FF) of 73.0%. 1.73 mol/L Cs0.05MA0.16FA0.79Pb1I2.9Br0.1 perovskite precursors were prepared. The addition of Me-2PACz (0.33 mg/mL) as a SAM was performed to optimize surface passivation and ensure improved interface quality. BSP was added into the perovskite solution as additive with a concentration of 2.4 mg/mL. The spin coating procedure was done in ambient air by a consecutive two-step spin-coating process at first 1000 rpm for 10 s and second 5000 rpm for 30 s. A total of 160 µL of CB was slowly dripped onto the center of film at 6 s before the end of spin-coating. The substrates were sequentially heated at 110 °C for 25 min for perovskite crystal formation. XRD analysis showed a diffraction peak was identified at around 12.65°, with an intensity of 826.8556 cts and a full width at half maximum (FWHM) of 0.220446032, which corresponds to the characteristic peak of PbI2. The relatively low intensity of this peak suggests a limited presence of residual PbI2.",
    "pair_source": "formula",
    "sample_id_1": "14359",
    "sample_id_2": "17164",
    "sample_id_1_date": "20241203",
    "sample_id_2_date": "20241209",
    "Additive": [
      "MACl",
      "BSP"
    ]
  },
  {
    "question": "How will the peak intensity and half width of the 12.6 ° characteristic peak of additives added to perovskite precursors to prepare thin films change in XRD characterization?",
    "control": "The inverted PSCs achieved a champion PCE of 16.39% with an open-circuit voltage (VOC) of 1.008 V, short-circuit current density (JSC) of 21.36 mA/cm², and fill factor (FF) of 76.12%. The perovskite solution (1.73 mol/L) was prepared according to chemical formula of Cs0.05MA0.16FA0.79Pb1I2.9Br0.1. Incorporating Me-2PACz (0.33 mg/mL) as a SAM was critical to adjust interfacial energy levels and refine the perovskite interface. For the modified solution, MACl (20.0 mg/mL) was added to the previous solution. The perovskite solutions were spin-coated at 1000 rpm for 10 s (acceleration rate 500 rpm/s) and 5000 rpm for 30 s (acceleration rate 1000 rpm/s), respectively. During the second step, 160 µL of chlorobenzene was dropped on the spinning substrate 6 s before the end of the process. The perovskite sample was subsequently annealed at 110 °C for 25 min. XRD analysis showed a diffraction peak was identified at around 12.65°, with an intensity of 1958.467312 cts and a full width at half maximum (FWHM) of 0.189828894, which corresponds to the characteristic peak of PbI2. The relatively low intensity of this peak suggests a limited presence of residual PbI2.",
    "target": "The fabricated device resulted in a PCE of 17.23%, with VOC of 1.02378 V, JSC of 23.06 mA/cm², and FF of 73.0%. For perovskite film, the solution concentration of Cs0.05MA0.16FA0.79Pb1I2.9Br0.1 was 1.73 mol/L. Adding Me-2PACz (0.33 mg/mL) as a SAM improved the charge extraction at the interface. For the modified solution, 2.4 mg/mL BSP was added to the precursor solution. The perovskite was deposited via a two-step spin-coating procedure with 1000 rpm for 10 s and 5000 rpm for 30 s. 160 µL of antisolvent was dropped on the film 6 s before the end of the program. Next, the substrates were quickly transferred for annealing at 110 ℃ for 25 min. XRD analysis showed a diffraction peak was identified at around 12.65°, with an intensity of 826.8556 cts and a full width at half maximum (FWHM) of 0.220446032, which corresponds to the characteristic peak of PbI2. The relatively low intensity of this peak suggests a limited presence of residual PbI2.",
    "pair_source": "formula",
    "sample_id_1": "14409",
    "sample_id_2": "17164",
    "sample_id_1_date": "20241203",
    "sample_id_2_date": "20241209",
    "Additive": [
      "MACl",
      "BSP"
    ]
  },
  {
    "question": "How will the peak intensity and half width of the 12.6 ° characteristic peak of additives added to perovskite precursors to prepare thin films change in XRD characterization?",
    "control": "A higher PCE of 15.61% is achieved with JSC of 20.77 mA/cm², VOC of 1.0118 V, and FF of 74.28%. The perovskite solution, 1.73 mol/L Cs0.05MA0.16FA0.79Pb1I2.9Br0.1 was prepared. The addition of Me-4PACz (0.33 mg/mL) as a SAM improved interface quality and subsequently device performance. The optimum amount of MACl added into the precursor solution was 2.5 mg/mL. The perovskite is deposited via a two-step spin-coating procedure, first at 1000 rpm for 10 s and finally at 5000 rpm for 30 s. During the spin-coating process, 160 µL of CB as anti-solvent was quickly dropped onto the samples at a delay time of 6 s. The perovskite sample was subsequently annealed at 110 °C for 25 min. XRD analysis showed a diffraction peak was identified at around 12.65°, with an intensity of 2107.567622 cts and a full width at half maximum (FWHM) of 0.207035042, which corresponds to the characteristic peak of PbI2. The relatively low intensity of this peak suggests a limited presence of residual PbI2.",
    "target": "Each step—from solution concentration to annealing—was tuned to shape this perovskite solar cell, which was refined and produced, yielding a PCE of 16.83%, an FF of 70.75%, a Voc of 1.04956 V, and a Jsc of 22.66 mA/cm². The composition of perovskite is 1.73 mol/L Cs0.05MA0.16FA0.79Pb1I2.9Br0.1. 0.33 mg/mL of Me-4PACz was added. The addition of BSP (3.6 mg/mL) was instrumental in fine-tuning the perovskite film's optical properties. The perovskite is deposited via a two-step spin-coating procedure, first at 1000 rpm for 10 s and finally at 5000 rpm for 30 s. During spin-coating process, 160 µL of CB was dropped on the perovskite at 6 s, prior to the end of the second procedure. The samples were subsequently annealed on a hotplate at 110 °C for 25 min. XRD analysis showed a diffraction peak was identified at around 12.65°, with an intensity of 943.982251 cts and a full width at half maximum (FWHM) of 0.207987915, which corresponds to the characteristic peak of PbI2. The relatively low intensity of this peak suggests a limited presence of residual PbI2.",
    "pair_source": "formula",
    "sample_id_1": "13873",
    "sample_id_2": "17494",
    "sample_id_1_date": "20241203",
    "sample_id_2_date": "20241209",
    "Additive": [
      "MACl",
      "BSP"
    ]
  },
  {
    "question": "How will the peak intensity and half width of the 12.6 ° characteristic peak of additives added to perovskite precursors to prepare thin films change in XRD characterization?",
    "control": "The PCE of the device was increased to 16.7% with an FF of 77.2%, VOC of 1.0099 V and JSC of 21.42 mA/cm². The perovskite precursor solution (Cs0.05MA0.16FA0.79Pb1I2.9Br0.1) was prepared with a concentration of 1.73 mol/L in a mixed anhydrous solvent of DMF/DMSO (4/1, v/v). The Me-4PACz solution was prepared with a concentration of 0.33 mg/mL. To achieve the desired secondary growth solution, MACl (5.0 mg/mL) was dissolved in IPA solvent. A meticulously timed spin procedure included 1000 rpm for 10 s, succeeded by 5000 rpm for 30 s to refine crystal growth. During the second step, 160 µL of chlorobenzene was dropped on the spinning substrate 6 s before the end of the process. The film was immediately annealed at 110 °C for 25 min. XRD analysis showed a diffraction peak was identified at around 12.65°, with an intensity of 1584.430504 cts and a full width at half maximum (FWHM) of 0.193499137, which corresponds to the characteristic peak of PbI2. The relatively low intensity of this peak suggests a limited presence of residual PbI2.",
    "target": "PSCs with a PCE of 16.83%, a JSC of 22.66 mA/cm², a VOC of 1.04956 V and an FF of 70.75% are demonstrated. A perovskite precursor featuring Cs0.05MA0.16FA0.79Pb1I2.9Br0.1 at 1.73 mol/L was prepared to initiate the fabrication process. A SAM solution (0.33 mg/mL Me-4PACz) was applied to the FTO glass substrates by spin-coating. 3.6 mg/mL BSP was added to the perovskite precursor solution and stirred for 2 h. The perovskite solutions were spin-coated at 1000 rpm for 10 s and 5000 rpm for 30 s, respectively. During the second step, CB as antisolvent (160 µL) was dropped at the middle of the spinning substrate 6 s prior to the end of the spinning. Heat-treatment was implemented with the substrates for 25 min at 110 °C. XRD analysis showed a diffraction peak was identified at around 12.65°, with an intensity of 943.982251 cts and a full width at half maximum (FWHM) of 0.207987915, which corresponds to the characteristic peak of PbI2. The relatively low intensity of this peak suggests a limited presence of residual PbI2.",
    "pair_source": "formula",
    "sample_id_1": "13903",
    "sample_id_2": "17494",
    "sample_id_1_date": "20241203",
    "sample_id_2_date": "20241209",
    "Additive": [
      "MACl",
      "BSP"
    ]
  },
  {
    "question": "How will the peak intensity and half width of the 12.6 ° characteristic peak of additives added to perovskite precursors to prepare thin films change in XRD characterization?",
    "control": "The champion device achieved a remarkable power conversion efficiency (PCE) of 16.83%, with a VOC of 1.04956 V, a JSC of 22.66 mA/cm², and a FF of 70.75%, outperforming devices modified with other SAMs. For the perovskite film, 1.73 mol/L precursor solution was prepared according to the chemical formula of Cs0.05MA0.16FA0.79Pb1I2.9Br0.1. The Me-4PACz solution was prepared with a concentration of 0.33 mg/mL. The inclusion of BSP (3.6 mg/mL) additive enhanced device longevity. The perovskite precursor solutions were spin-coated on the substrates at 1000 rpm for 10 s and 5000 rpm for 30 s. The controlled addition of 160 µL antisolvent at last 6 s facilitated uniform crystal nucleation. The sample underwent a controlled anneal at 110 °C for 25 min, optimizing the film’s morphological and crystalline properties. XRD analysis showed a diffraction peak was identified at around 12.65°, with an intensity of 943.982251 cts and a full width at half maximum (FWHM) of 0.207987915, which corresponds to the characteristic peak of PbI2. The relatively low intensity of this peak suggests a limited presence of residual PbI2.",
    "target": "In contrast, the device achieves a notably enhanced PCE of 17.2%, with a JSC of 21.3 mA/cm², VOC of 1.0228 V, and FF of 78.93%. Perovskite precursor solution (1.73 mol/L) was prepared based on the stoichiometric ratio of Cs0.05MA0.16FA0.79Pb1I2.9Br0.1. The addition of Me-2PACz (0.33 mg/mL) as a SAM was performed to optimize surface passivation and ensure improved interface quality. 10.0 mg/mL of MACl was added. A well-optimized dual-stage spin routine (1000 rpm for 10 s and 5000 rpm for 30 s) was chosen to facilitate smooth and homogeneous layer formation. 160 µL CB was dripped onto the center of film at 6 s before the end of spin-coating. The resulting perovskite film was then annealed at 110 °C for 25 min. XRD analysis showed a diffraction peak was identified at around 12.65°, with an intensity of 843.5636635 cts and a full width at half maximum (FWHM) of 0.239666146, which corresponds to the characteristic peak of PbI2. The relatively low intensity of this peak suggests a limited presence of residual PbI2.",
    "pair_source": "formula",
    "sample_id_1": "17494",
    "sample_id_2": "14391",
    "sample_id_1_date": "20241209",
    "sample_id_2_date": "20241203",
    "Additive": [
      "BSP",
      "MACl"
    ]
  },
  {
    "question": "How will the peak intensity and half width of the 12.6 ° characteristic peak of additives added to perovskite precursors to prepare thin films change in XRD characterization?",
    "control": "The device exhibited a PCE of 16.39%, with VOC of 1.008 V, FF of 76.12%, and JSC of 21.36 mA/cm². The composition of perovskite is 1.73 mol/L Cs0.05MA0.16FA0.79Pb1I2.9Br0.1. The SAM consisting of Me-2PACz (0.33 mg/mL) was subsequently added into the perovskite solution to enhance interfacial properties and optimize device performance. For the additive-treated cells, MACl (20.0 mg/mL) was added into the perovskite precursor solution.20.0 mg/mL MACl was then added as additive into the precursor solution. The chosen spin-coating regimen first applied 1000 rpm for 10 s, then 5000 rpm for 30 s, ensuring layer consistency. At the last 6 s, 160 µL of CB solution was dropped on the perovskite. The device architecture benefited from a final anneal at 110 °C for 25 min, ensuring robust crystallinity. XRD analysis showed a diffraction peak was identified at around 12.65°, with an intensity of 1958.467312 cts and a full width at half maximum (FWHM) of 0.189828894, which corresponds to the characteristic peak of PbI2. The relatively low intensity of this peak suggests a limited presence of residual PbI2.",
    "target": "The inverted devices based on perovskite achieved optimal PCEs of 16.83%, a VOC of 1.04956 V, FF of 70.75%, and JSC of 22.66 mA/cm². The perovskite precursor is Cs0.05MA0.16FA0.79Pb1I2.9Br0.1. Controlled addition of Me-4PACz (0.33 mg/mL) as a SAM was performed to stabilize the perovskite layer and engineer a more robust interface. An equal amount of BSP (3.6 mg/mL) was dissolved in dimethylformamide (DMF) and dimethyl sulfoxide (DMSO) with a 4:1 volume ratio. The perovskite solution was spin coated on the substrate at 1000 rpm for 10 s and at 5000 rpm for 30 s, respectively. 160 µL CB was dropped 6 s before the end of the procedure. The perovskite annealed at 110 °C for 25 min. XRD analysis showed a diffraction peak was identified at around 12.65°, with an intensity of 943.982251 cts and a full width at half maximum (FWHM) of 0.207987915, which corresponds to the characteristic peak of PbI2. The relatively low intensity of this peak suggests a limited presence of residual PbI2.",
    "pair_source": "formula",
    "sample_id_1": "14409",
    "sample_id_2": "17494",
    "sample_id_1_date": "20241203",
    "sample_id_2_date": "20241209",
    "Additive": [
      "MACl",
      "BSP"
    ]
  },
  {
    "question": "How will the peak intensity and half width of the 12.6 ° characteristic peak of additives added to perovskite precursors to prepare thin films change in XRD characterization?",
    "control": "The cells showed an increase in VOC to 1.0099 V, accompanied by a slight increase in FF to 77.2% and JSC to 21.42 mA/cm², resulting in a peak PCE of 16.7%. A stable precursor mixture was achieved by taking a Cs0.05MA0.16FA0.79Pb1I2.9Br0.1 solution (1.73 mol/L) as the base. The addition of Me-4PACz (0.33 mg/mL) as a SAM was performed to optimize surface passivation and ensure improved interface quality. The incorporation of MACl (5.0 mg/mL) additive was ensured. The perovskite solution was spin coated on the substrate at 1000 rpm for 10 s and at 5000 rpm for 30 s, respectively. 160 µL chlorobenzene as antisolvent was dropped 6 s before the end of the spin-coating procedure. Heat-treatment was implemented with the substrates for 25 min at 110 °C. XRD analysis showed a diffraction peak was identified at around 12.65°, with an intensity of 1584.430504 cts and a full width at half maximum (FWHM) of 0.193499137, which corresponds to the characteristic peak of PbI2. The relatively low intensity of this peak suggests a limited presence of residual PbI2.",
    "target": "Within a framework of controlled experimental inputs, a perovskite cell configuration was formulated, ultimately manifesting a PCE of 16.85%, FF of 71.42%, Voc of 1.02786 V, and Jsc of 22.95 mA/cm². The perovskite (Cs0.05MA0.16FA0.79Pb1I2.9Br0.1) solution was prepared with a concentration of 1.73 mol/L in mixed solvent of DMF and DMSO. For the SAM solution, MeO-4PADBC (0.33 mg/mL) was added to the previous solution. To fabricate high-quality perovskite films, BSP (1.2 mg/mL) was added to the perovskite precursor solution. Then, the prepared precursor solution was spin-coated at 1000 rpm for 10 s and 5000 rpm for 30 s onto the ITO substrate. During spin-coating process, 160 µL of CB was dropped on the perovskite at 6 s prior to the end of the second procedure. The substrate was immediately placed on a hotplate and annealed at 110 °C for 25 min. XRD analysis showed a diffraction peak was identified at around 12.65°, with an intensity of 927.7504043 cts and a full width at half maximum (FWHM) of 0.206612481, which corresponds to the characteristic peak of PbI2. The relatively low intensity of this peak suggests a limited presence of residual PbI2.",
    "pair_source": "formula",
    "sample_id_1": "13903",
    "sample_id_2": "17509",
    "sample_id_1_date": "20241203",
    "sample_id_2_date": "20241209",
    "Additive": [
      "MACl",
      "BSP"
    ]
  },
  {
    "question": "How will the peak intensity and half width of the 12.6 ° characteristic peak of additives added to perovskite precursors to prepare thin films change in XRD characterization?",
    "control": "The device shows the highest PCE of 16.85% with negligible hysteresis, a VOC of 1.02786 V, a JSC of 22.95 mA/cm² and a FF of 71.42%. The composition of the 1.73 mol/L perovskite film is Cs0.05MA0.16FA0.79Pb1I2.9Br0.1. SAM material MeO-4PADBC (0.33 mg/mL) was added to the perovskite solution to fine-tune the interface and stabilize the perovskite layer. For the modified solution, BSP (1.2 mg/mL) was added to the previous solution. The perovskite precursor solution was dripped onto substrate, and a two-step spin-coating procedure was applied. The first step was carried out at 1000 rpm, followed by 5000 rpm for 30 s. In the second step, 160 µL anisole was dropped onto the substrate during the last 6 s of the spinning. Subsequently, the sample was annealed at 110 °C for 25 min. XRD analysis showed a diffraction peak was identified at around 12.65°, with an intensity of 927.7504043 cts and a full width at half maximum (FWHM) of 0.206612481, which corresponds to the characteristic peak of PbI2. The relatively low intensity of this peak suggests a limited presence of residual PbI2.",
    "target": "The PCE for the device reached 17.2%, with a JSC of 21.3 mA/cm², a VOC of 1.0228 V and a FF of 78.93%. The perovskite precursor solution was prepared with a concentration of 1.73 mol/L using PbI2 and MAI dissolved in a mixed DMF/DMSO solvent. The SAM consisting of Me-2PACz (0.33 mg/mL) was subsequently added into the perovskite solution to enhance interfacial properties and optimize device performance. The piperidinium salt MACl was dissolved in the perovskite solution obtained with the molar ratio 10.0 mg/mL. For the perovskite deposition process, the perovskite films were deposited using a two-step spin-coating process at 1000 rpm for 10 s and 5000 rpm for 30 s. 160 µL of CB was dropped on the perovskite film within 6 s into the spin coating process. The deposited perovskite films were subsequently annealed on a hotplate at 110 °C for 25 min. XRD analysis showed a diffraction peak was identified at around 12.65°, with an intensity of 843.5636635 cts and a full width at half maximum (FWHM) of 0.239666146, which corresponds to the characteristic peak of PbI2. The relatively low intensity of this peak suggests a limited presence of residual PbI2.",
    "pair_source": "formula",
    "sample_id_1": "17509",
    "sample_id_2": "14391",
    "sample_id_1_date": "20241209",
    "sample_id_2_date": "20241203",
    "Additive": [
      "BSP",
      "MACl"
    ]
  },
  {
    "question": "How will the peak intensity and half width of the 12.6 ° characteristic peak of additives added to perovskite precursors to prepare thin films change in XRD characterization?",
    "control": "The PSCs displayed a significantly enhanced PCE of 16.39%, with VOC of 1.008 V, JSC of 21.36 mA/cm², and FF of 76.12%. The composition of the 1.73 mol/L perovskite film is Cs0.05MA0.16FA0.79Pb1I2.9Br0.1. Careful addition of Me-2PACz (0.33 mg/mL) as a SAM ensured improved interface quality. An equal amount of MACl (20.0 mg/mL) was dissolved in dimethylformamide (DMF) and dimethyl sulfoxide (DMSO) with a 4:1 volume ratio. The precursor solution was spin-coated on the substrate at 1000 rpm for 10 s and then, 5000 rpm for 30 s. At the last 6 s of the second step, 160 µL anisole was dropped as antisolvent. Subsequent thermal treatment was carried out at 110 °C for 25 min to finalize the perovskite crystal structure. XRD analysis showed a diffraction peak was identified at around 12.65°, with an intensity of 1958.467312 cts and a full width at half maximum (FWHM) of 0.189828894, which corresponds to the characteristic peak of PbI2. The relatively low intensity of this peak suggests a limited presence of residual PbI2.",
    "target": "The target PSCs achieved an average power conversion efficiency (PCE) of 16.85% with a short-circuit current density (JSC) of 22.95 mA/cm², an open-circuit voltage (VOC) of 1.02786 V, and a fill factor (FF) of 71.42%. The perovskite precursor solution (1.73 mol/L) composed of a formula of Cs0.05MA0.16FA0.79Pb1I2.9Br0.1. The sample of MeO-4PADBC was fabricated by spin coating the MeO-4PADBC solution with a concentration of 0.33 mg/mL. The perovskite precursor solution was prepared by mixing 1.2 mg/mL of BSP additive in the solvent. To ensure uniform film deposition, we utilized a double spin stage, starting at 1000 rpm (10 s) and subsequently 5000 rpm (30 s). During the second spin-coating step, 160 µL of EA was quickly poured onto the substrate after 6. To lock in the desired crystal phase, the film was heated at 110 °C for 25 min. XRD analysis showed a diffraction peak was identified at around 12.65°, with an intensity of 927.7504043 cts and a full width at half maximum (FWHM) of 0.206612481, which corresponds to the characteristic peak of PbI2. The relatively low intensity of this peak suggests a limited presence of residual PbI2.",
    "pair_source": "formula",
    "sample_id_1": "14409",
    "sample_id_2": "17509",
    "sample_id_1_date": "20241203",
    "sample_id_2_date": "20241209",
    "Additive": [
      "MACl",
      "BSP"
    ]
  },
  {
    "question": "How will the peak intensity and half width of the 12.6 ° characteristic peak of additives added to perovskite precursors to prepare thin films change in XRD characterization?",
    "control": "The device showed the highest certified PCE of 15.86%, with VOC of 1.0213 V, JSC of 21.29 mA/cm², and FF of 72.95%.The device shows a maximum PCE of 15.86%, with an open-circuit voltage (VOC) of 1.0213 V, a short-circuit current density (JSC) of 21.29 mA/cm², and a fill factor (FF) of 72.95%. A 1.73 mol/L Cs0.05MA0.16FA0.79Pb1I2.9Br0.1 precursor solution was similarly prepared using a mixture of DMF and DMSO. The SAM material MeO-4PADBC (0.33 mg/mL) was introduced to enhance interfacial properties and improve device performance. For the modified solution, PACl (7.2 mg/mL) was added to the previous solution. The perovskite solutions were spin-coated onto the substrate at 1000 rpm for 10 s and 5000 rpm for 30 s. During the spin-coating, 160 µL CB solution was dripped at 6 s before ending. The film was then annealed at 110 °C for 25 min. XRD analysis showed a diffraction peak was identified at around 12.65°, with an intensity of 2093.944626 cts and a full width at half maximum (FWHM) of 0.189935184, which corresponds to the characteristic peak of PbI2. The relatively low intensity of this peak suggests a limited presence of residual PbI2.",
    "target": "The inverted devices based on perovskite achieved optimal PCEs of 17.43%, a VOC of 1.02823 V, FF of 73.65%, and JSC of 23.01 mA/cm². The perovskite precursor solution (1.73 mol/L) composed of a formula of Cs0.05MA0.16FA0.79Pb1I2.9Br0.1. The incorporation of Me-2PACz (0.33 mg/mL) as a SAM was carried out to improve layer formation and refine the film’s interfacial structure. The presence of BSP (1.8 mg/mL) was crucial. The perovskite precursor was spin-coated on the substrates at 1000 rpm for 10 s and 5000 rpm for 30 s. 160 µL of CB was dripped onto the substrate during spinning. It was then heated at 110 °C for 25 min, resulting in the formation of the perovskite thin films. XRD analysis showed a diffraction peak was identified at around 12.65°, with an intensity of 804.0234189 cts and a full width at half maximum (FWHM) of 0.235285873, which corresponds to the characteristic peak of PbI2. The relatively low intensity of this peak suggests a limited presence of residual PbI2.",
    "pair_source": "formula",
    "sample_id_1": "16761",
    "sample_id_2": "17156",
    "sample_id_1_date": "20241210",
    "sample_id_2_date": "20241209",
    "Additive": [
      "PACl",
      "BSP"
    ]
  },
  {
    "question": "How will the peak intensity and half width of the 12.6 ° characteristic peak of additives added to perovskite precursors to prepare thin films change in XRD characterization?",
    "control": "With the improved uniformity of SAM, the SAM-based devices showed a maximum PCE of 15.46%, with a VOC of 1.0368 V, FF of 72.66%, and JSC of 20.52 mA/cm². The composition of the 1.73 mol/L perovskite film is Cs0.05MA0.16FA0.79Pb1I2.9Br0.1. The hole transport layer (HTL) was fabricated using the SAM solution of Me-2PACz. The Me-2PACz concentration is 0.33 mg/mL. To fabricate high-quality perovskite films, PACl (21.6 mg/mL) was added to the perovskite precursor solution. The perovskite is deposited via a two-step spin-coating procedure, first at 1000 rpm for 10 s and finally at 5000 rpm for 30 s. During the last step, 160 µL of chlorobenzene was dropped on the film at 6 s. Afterwards, the perovskite film was annealed at 110 °C for 25 min. XRD analysis showed a diffraction peak was identified at around 12.65°, with an intensity of 2110.370381 cts and a full width at half maximum (FWHM) of 0.205014193, which corresponds to the characteristic peak of PbI2. The relatively low intensity of this peak suggests a limited presence of residual PbI2.",
    "target": "PSCs with (111)-preferred crystallographic orientation displayed a remarkable PCE of 17.43%, with VOC of 1.02823 V, JSC of 23.01 mA/cm², and FF of 73.65%. The 1.73 mol/L perovskite solution (Cs0.05MA0.16FA0.79Pb1I2.9Br0.1) was prepared, shaken overnight to fully dissolve, and then used to prepare perovskite films. The SAM consisting of Me-2PACz (0.33 mg/mL) was subsequently added into the perovskite solution to enhance interfacial properties and optimize device performance. To enhance device performance, BSP (1.8 mg/mL) was added to the perovskite solution as an additive. For the perovskite layer, the prepared perovskite solution was spin-coated at 1000 rpm for 10 s and 5000 rpm for 30 s. After 6 s of the second spin-coating step, 160 µL of chlorobenzene was dripped onto the center of the substrate to induce fast crystallization of the perovskite film. The resulting wet perovskite films were annealed at 110 °C for 25 min. XRD analysis showed a diffraction peak was identified at around 12.65°, with an intensity of 804.0234189 cts and a full width at half maximum (FWHM) of 0.235285873, which corresponds to the characteristic peak of PbI2. The relatively low intensity of this peak suggests a limited presence of residual PbI2.",
    "pair_source": "formula",
    "sample_id_1": "16991",
    "sample_id_2": "17156",
    "sample_id_1_date": "20241210",
    "sample_id_2_date": "20241209",
    "Additive": [
      "PACl",
      "BSP"
    ]
  },
  {
    "question": "How will the peak intensity and half width of the 12.6 ° characteristic peak of additives added to perovskite precursors to prepare thin films change in XRD characterization?",
    "control": "With the improved uniformity of SAM, the SAM-based devices showed a maximum PCE of 15.86%, with a VOC of 1.0213 V, FF of 72.95%, and JSC of 21.29 mA/cm². Commencing with a Cs0.05MA0.16FA0.79Pb1I2.9Br0.1 solution at 1.73 mol/L, the perovskite precursor was meticulously formulated. Careful addition of MeO-4PADBC (0.33 mg/mL) as a SAM ensured improved interface quality. For the modified solution, 7.2 mg/mL PACl was added to the precursor solution. The perovskite solutions were spin-coated onto the substrate at 1000 rpm for 10 s and at 5000 rpm for 30 s. 160 µL of CB was dropped on the perovskite film within 6 s into the spin coating process. Subsequently, the samples were annealed at 110 °C for 25 min. XRD analysis showed a diffraction peak was identified at around 12.65°, with an intensity of 2093.944626 cts and a full width at half maximum (FWHM) of 0.189935184, which corresponds to the characteristic peak of PbI2. The relatively low intensity of this peak suggests a limited presence of residual PbI2.",
    "target": "The PSCs exhibited a superior PCE of 17.23% (JSC: 23.06 mA/cm², VOC: 1.02378 V, FF: 73.0%). For the inorganic perovskite layers, 1.73 mol/L Cs0.05MA0.16FA0.79Pb1I2.9Br0.1 inorganic perovskite precursor solution was prepared in DMSO solvent. The Me-2PACz solution was prepared with a concentration of 0.33 mg/mL. 2.4 mg/mL of BSP was added. The film was deposited under controlled conditions, involving an initial spin of 1000 rpm (10 s) followed by a second spin at 5000 rpm (30 s). 160 µL of CB was dropped on the perovskite film within 6 s into the spin coating process. The substrates were sequentially heated at 110 °C for 25 min for perovskite crystal formation. XRD analysis showed a diffraction peak was identified at around 12.65°, with an intensity of 826.8556 cts and a full width at half maximum (FWHM) of 0.220446032, which corresponds to the characteristic peak of PbI2. The relatively low intensity of this peak suggests a limited presence of residual PbI2.",
    "pair_source": "formula",
    "sample_id_1": "16761",
    "sample_id_2": "17164",
    "sample_id_1_date": "20241210",
    "sample_id_2_date": "20241209",
    "Additive": [
      "PACl",
      "BSP"
    ]
  },
  {
    "question": "How will the peak intensity and half width of the 12.6 ° characteristic peak of additives added to perovskite precursors to prepare thin films change in XRD characterization?",
    "control": "Using a parameter-driven approach, we have engineered a perovskite solar cell that was generated, thus realizing a PCE of 15.46%, FF of 72.66%, Voc of 1.0368 V, and Jsc of 20.52 mA/cm². Commencing with a Cs0.05MA0.16FA0.79Pb1I2.9Br0.1 solution at 1.73 mol/L, the perovskite precursor was meticulously formulated. The addition of Me-2PACz (0.33 mg/mL) as a SAM improved interface quality and subsequently device performance. PACl (21.6 mg/mL) was added into the perovskite precursor solution. The perovskite precursor solution was deposited on the substrate via a two-step spin coating process; first, the solution was spin-coated at 1000 rpm for 10 s and then at 5000 rpm for 30 s. To promote better film morphology, 160 µL of antisolvent was added at last 6 s in the latter spin-coating step. The deposited perovskite films were subsequently annealed on a hotplate at 110 °C for 25 min. XRD analysis showed a diffraction peak was identified at around 12.65°, with an intensity of 2110.370381 cts and a full width at half maximum (FWHM) of 0.205014193, which corresponds to the characteristic peak of PbI2. The relatively low intensity of this peak suggests a limited presence of residual PbI2.",
    "target": "The best performance device showed a 17.23% certificated efficiency with a VOC of 1.02378 V, a JSC of 23.06 mA/cm², and a FF of 73.0%. A 1.73 mol/L Cs0.05MA0.16FA0.79Pb1I2.9Br0.1 precursor solution was similarly prepared using a mixture of DMF and DMSO. The sample of Me-2PACz was fabricated by spin coating the Me-2PACz solution with a concentration of 0.33 mg/mL. To fabricate high-quality perovskite films, BSP (2.4 mg/mL) was added to the perovskite precursor solution. For the fabrication of perovskite films, the perovskite solutions were spin-coated onto the substrates at 1000 rpm for 10 s and 5000 rpm for 30 s. 160 µL CB as the antisolvent was dripped on the film at 6 s before the end of the last procedure. The device architecture benefited from a final anneal at 110 °C for 25 min, ensuring robust crystallinity. XRD analysis showed a diffraction peak was identified at around 12.65°, with an intensity of 826.8556 cts and a full width at half maximum (FWHM) of 0.220446032, which corresponds to the characteristic peak of PbI2. The relatively low intensity of this peak suggests a limited presence of residual PbI2.",
    "pair_source": "formula",
    "sample_id_1": "16991",
    "sample_id_2": "17164",
    "sample_id_1_date": "20241210",
    "sample_id_2_date": "20241209",
    "Additive": [
      "PACl",
      "BSP"
    ]
  },
  {
    "question": "How will the peak intensity and half width of the 12.6 ° characteristic peak of additives added to perovskite precursors to prepare thin films change in XRD characterization?",
    "control": "The fabricated device resulted in a PCE of 15.86%, with VOC of 1.0213 V, JSC of 21.29 mA/cm², and FF of 72.95%. For perovskite film, the solution concentration of Cs0.05MA0.16FA0.79Pb1I2.9Br0.1 was 1.73 mol/L. A SAM solution (0.33 mg/mL MeO-4PADBC) was applied to the FTO glass substrates by spin-coating. 7.2 mg/mL of PACl was added. For the perovskite film fabrication, the substrate was spun at 1000 rpm for 10 s, and then at 5000 rpm for 30 s. Then, 160 µL CB was dropped onto the substrate during the second spin-coating step at the last 6 s of the spin-coating. And then annealed at 110 °C for 25 min. XRD analysis showed a diffraction peak was identified at around 12.65°, with an intensity of 2093.944626 cts and a full width at half maximum (FWHM) of 0.189935184, which corresponds to the characteristic peak of PbI2. The relatively low intensity of this peak suggests a limited presence of residual PbI2.",
    "target": "The performance parameters (PCE, open-circuit voltage (VOC), short-circuit current density (JSC) and fill factor (FF)) of the control PSCs are significantly improved (16.83%, 1.04956 V, 22.66 mA/cm², and 70.75%). The perovskite composition of Cs0.05MA0.16FA0.79Pb1I2.9Br0.1 was prepared with a concentration of 1.73 mol/L. Incorporating Me-4PACz (0.33 mg/mL) as a SAM was critical to adjust interfacial energy levels and refine the perovskite interface. The perovskite precursor solution was prepared by mixing 3.6 mg/mL of BSP additive in the solvent. The perovskite precursor solution was deposited on the substrate via a two-step spin coating process; first, the solution was spin-coated at 1000 rpm for 10 s and then at 5000 rpm for 30 s. In the last 6 s of the second step, the anti-solvent (160 µL of chlorobenzene) was dropped in the center at a constant rate The film was then annealed at 110 °C for 25 min. XRD analysis showed a diffraction peak was identified at around 12.65°, with an intensity of 943.982251 cts and a full width at half maximum (FWHM) of 0.207987915, which corresponds to the characteristic peak of PbI2. The relatively low intensity of this peak suggests a limited presence of residual PbI2.",
    "pair_source": "formula",
    "sample_id_1": "16761",
    "sample_id_2": "17494",
    "sample_id_1_date": "20241210",
    "sample_id_2_date": "20241209",
    "Additive": [
      "PACl",
      "BSP"
    ]
  },
  {
    "question": "How will the peak intensity and half width of the 12.6 ° characteristic peak of additives added to perovskite precursors to prepare thin films change in XRD characterization?",
    "control": "The PCE devices reached 15.46% and featured a VOC of 1.0368 V, FF of 72.66%, and short-circuit current density (JSC) of 20.52 mA/cm². The perovskite precursor solution with a molar concentration of 1.73 mol/L was prepared according to the formula of Cs0.05MA0.16FA0.79Pb1I2.9Br0.1. The SAM material Me-2PACz (0.33 mg/mL) was introduced to enhance interfacial properties and improve device performance. For the target perovskite, 21.6 mg/mL PACl was added to the precursor solution, and it was ensured that it is well mixed with the precursor. The perovskite solution was spin coated on the substrate at 1000 rpm for 10 s and at 5000 rpm for 30 s, respectively. After 6 s, 160 µL CB was dropped on the film. The film was immediately annealed at 110 °C for 25 min. XRD analysis showed a diffraction peak was identified at around 12.65°, with an intensity of 2110.370381 cts and a full width at half maximum (FWHM) of 0.205014193, which corresponds to the characteristic peak of PbI2. The relatively low intensity of this peak suggests a limited presence of residual PbI2.",
    "target": "A significantly higher JSC of 22.66 mA/cm² is obtained while preserving VOC of 1.04956 V and FF of 70.75%, resulting in the highest PCE of 16.83% at reverse scan. The Cs0.05MA0.16FA0.79Pb1I2.9Br0.1 perovskite film was prepared with a concentration of 1.73 mol/L. 0.33 mg/mL of Me-4PACz was added. The addition of BSP (3.6 mg/mL) was then completed. The perovskite film was deposited by spin-coating onto the substrate using two-step spin-coating process, first at 1000 rpm for 10 s and then at 5000 rpm for 30 s. During the spin-coating process, 160 µL of CB as anti-solvent was quickly dropped onto the samples at a delay time of 6 s. The substrates were immediately transferred to the hotplate and annealed at 110 °C for 25 min. XRD analysis showed a diffraction peak was identified at around 12.65°, with an intensity of 943.982251 cts and a full width at half maximum (FWHM) of 0.207987915, which corresponds to the characteristic peak of PbI2. The relatively low intensity of this peak suggests a limited presence of residual PbI2.",
    "pair_source": "formula",
    "sample_id_1": "16991",
    "sample_id_2": "17494",
    "sample_id_1_date": "20241210",
    "sample_id_2_date": "20241209",
    "Additive": [
      "PACl",
      "BSP"
    ]
  },
  {
    "question": "How will the peak intensity and half width of the 12.6 ° characteristic peak of additives added to perovskite precursors to prepare thin films change in XRD characterization?",
    "control": "The champion device offers a high PCE of 15.86% for the reverse scan (JSC of 21.29 mA/cm², VOC of 1.0213 V, and FF of 72.95%). The mixed perovskite (Cs0.05MA0.16FA0.79Pb1I2.9Br0.1) precursor solution was prepared with a total concentration of 1.73 mol/L in DMF/DMSO co-solvent. Controlled addition of MeO-4PADBC (0.33 mg/mL) as a SAM was performed to stabilize the perovskite layer and engineer a more robust interface. The controlled addition of PACl (7.2 mg/mL) additive was implemented. The precursor solution was spin-coated in a two-step process at 1000 rpm for 10 s and 5000 rpm for 30 s, respectively. At the last 6 s of the second step, 160 µL anisole was dropped as antisolvent. The film was immediately annealed at 110 °C for 25 min. XRD analysis showed a diffraction peak was identified at around 12.65°, with an intensity of 2093.944626 cts and a full width at half maximum (FWHM) of 0.189935184, which corresponds to the characteristic peak of PbI2. The relatively low intensity of this peak suggests a limited presence of residual PbI2.",
