Repository: MI-Materials-Intelligence/Recipe-Language-Model

# Learning Layer

## Overview

In the learning layer, the formulas and parameters are encoded and then tokenised into recipes as inputs. Through atomic skills of data extraction, cleaning, and matching, these data are organised into standardised datasets, providing the basis for RLM training and iterative recipe refinement.

Key Atomic Skills:
- **Cleaning**: Preprocessing and outlier cleaning
- **Matching**: Matching data pairs based on variables
- **Extraction**: Data extraction from robotic boxes

File: seven_ai_layers_robotics/learning/data/XRD_additives/additive_xrd_pairs.json (part 8 of 29)
[
    "target": "The PSC device gives the highest PCE of 16.85%, with VOC of 1.02786 V, JSC of 22.95 mA/cm², and FF of 71.42%. The perovskite precursor solution was prepared with a concentration of 1.73 mol/L using PbI2 and MAI dissolved in a mixed DMF/DMSO solvent. The SAM material MeO-4PADBC (0.33 mg/mL) was introduced to enhance interfacial properties and improve device performance. To prepare the precursor solution with BSP (1.2 mg/mL), the additive was added to the precursor solution. The precursor solution was spin-coated in a two-step process at 1000 rpm for 10 s and 5000 rpm for 30 s, respectively. By delivering 160 µL of antisolvent at last 6 s, the final film exhibited improved surface coverage and reduced pinholes. The substrate was then transferred to a thermostatic heater and annealed at 110 °C for 25 min. XRD analysis showed a diffraction peak was identified at around 12.65°, with an intensity of 927.7504043 cts and a full width at half maximum (FWHM) of 0.206612481, which corresponds to the characteristic peak of PbI2. The relatively low intensity of this peak suggests a limited presence of residual PbI2.",
    "pair_source": "formula",
    "sample_id_1": "16761",
    "sample_id_2": "17509",
    "sample_id_1_date": "20241210",
    "sample_id_2_date": "20241209",
    "Additive": [
      "PACl",
      "BSP"
    ]
  },
  {
    "question": "How will the peak intensity and half width of the 12.6 ° characteristic peak of additives added to perovskite precursors to prepare thin films change in XRD characterization?",
    "control": "This resulted in improved performance with a PCE beyond 15.46%, a JSC of 20.52 mA/cm², a VOC of 1.0368 V and an FF of 72.66%. The process involved first dissolving Cs0.05MA0.16FA0.79Pb1I2.9Br0.1 at 1.73 mol/L to create the primary perovskite solution. The Me-2PACz solution was prepared with a concentration of 0.33 mg/mL. To enhance the mechanical properties of the perovskite layer, PACl (21.6 mg/mL) was utilized as an additive. Specifically, the perovskite precursor solution was first spinning at 1000 rpm for 10 s, and then at 5000 rpm for 30 s. During the second spin-coating step, 160 µL of antisolvent was introduced at last 6 s. Then the film is annealed at 110 °C for 25 min. XRD analysis showed a diffraction peak was identified at around 12.65°, with an intensity of 2110.370381 cts and a full width at half maximum (FWHM) of 0.205014193, which corresponds to the characteristic peak of PbI2. The relatively low intensity of this peak suggests a limited presence of residual PbI2.",
    "target": "The solar cells showed a champion PCE of 16.85% with a VOC of 1.02786 V, a JSC of 22.95 mA/cm², and a FF of 71.42%. The perovskite precursor solution (1.73 mol/L, Cs0.05MA0.16FA0.79Pb1I2.9Br0.1) was prepared. The sample of MeO-4PADBC was fabricated by spin coating the MeO-4PADBC solution with a concentration of 0.33 mg/mL. We add BSP (1.2 mg/mL). The precursor solution was spin-coated on the substrate at 1000 rpm for 10 s and then, 5000 rpm for 30 s. During the second step, CB as antisolvent (160 µL) was dropped at the middle of the spinning substrate 6 s prior to the end of the spinning. The device architecture benefited from a final anneal at 110 °C for 25 min, ensuring robust crystallinity. XRD analysis showed a diffraction peak was identified at around 12.65°, with an intensity of 927.7504043 cts and a full width at half maximum (FWHM) of 0.206612481, which corresponds to the characteristic peak of PbI2. The relatively low intensity of this peak suggests a limited presence of residual PbI2.",
    "pair_source": "formula",
    "sample_id_1": "16991",
    "sample_id_2": "17509",
    "sample_id_1_date": "20241210",
    "sample_id_2_date": "20241209",
    "Additive": [
      "PACl",
      "BSP"
    ]
  },
  {
    "question": "How will the peak intensity and half width of the 12.6 ° characteristic peak of additives added to perovskite precursors to prepare thin films change in XRD characterization?",
    "control": "The PSCs exhibited a superior PCE of 17.28% (JSC: 21.16 mA/cm², VOC: 1.0794 V, FF: 75.65%). Perovskite precursor solution (1.73 mol/L) was prepared based on the stoichiometric ratio of Cs0.05MA0.16FA0.79Pb1I2.9Br0.1. A SAM solution consisting of Me-4PACz (0.33 mg/mL) in ethanol was prepared. The perovskite precursor solution was prepared by mixing 0.2 mg/mL of PEABr additive in the solvent. The perovskite film is deposited by spin-coating with 1000 rpm for 10 s and 5000 rpm for 30 s. Precisely at last 6 s in the second spin sequence, 160 µL of antisolvent was introduced, aiding grain formation. Subsequently, the as-deposited films were annealed at 110 for 25. XRD analysis showed a diffraction peak was identified at around 12.65°, with an intensity of 824.0940572 cts and a full width at half maximum (FWHM) of 0.223054875, which corresponds to the characteristic peak of PbI2. The relatively low intensity of this peak suggests a limited presence of residual PbI2.",
    "target": "Using a parameter-driven approach, we have engineered a perovskite solar cell that was refined and produced, thus realizing a PCE of 17.43%, FF of 73.65%, Voc of 1.02823 V, and Jsc of 23.01 mA/cm². Starting with a Cs0.05MA0.16FA0.79Pb1I2.9Br0.1 solution at 1.73 mol/L, the base solution was formulated to form the core perovskite layer. The Me-2PACz solution was prepared with a concentration of 0.33 mg/mL. For the BSP additive system, the molar ratios of perovskite to BSP were 15%, 30%, 60%, and 100%. The perovskite precursor solution was spin-coated at 1000 rpm for 10 s and 5000 rpm for 30 s. During the second spin coating step, 160 µL CB was dripped onto the perovskite film at 6 s before ending the program. The perovskite layer was thermally conditioned at 110 °C for 25 min, consolidating its morphology. XRD analysis showed a diffraction peak was identified at around 12.65°, with an intensity of 804.0234189 cts and a full width at half maximum (FWHM) of 0.235285873, which corresponds to the characteristic peak of PbI2. The relatively low intensity of this peak suggests a limited presence of residual PbI2.",
    "pair_source": "formula",
    "sample_id_1": "15955",
    "sample_id_2": "17156",
    "sample_id_1_date": "20241205",
    "sample_id_2_date": "20241209",
    "Additive": [
      "PEABr",
      "BSP"
    ]
  },
  {
    "question": "How will the peak intensity and half width of the 12.6 ° characteristic peak of additives added to perovskite precursors to prepare thin films change in XRD characterization?",
    "control": "A PCE of 16.3% with a VOC of 1.053 V, a JSC of 22.02 mA/cm², and an FF of 70.3% was obtained. The perovskite composition is Cs0.05MA0.16FA0.79Pb1I2.9Br0.1, and the initial stock perovskite solution is 1.73 mol/L. SAM material Me-2PACz (0.33 mg/mL) was added to influence crystal growth at the interface and optimize surface passivation. For the additive-treated cells, PEABr (1.0 mg/mL) was added into the perovskite precursor solution.1.0 mg/mL PEABr was then added as additive into the precursor solution. The perovskite solutions were spin-coated at 1000 rpm for 10 s and 5000 rpm for 30 s, respectively. In the second step, 160 µL anisole was dropped onto the substrate during the last 6 s of the spinning. The film was subsequently annealed at 110 °C for 25 min. XRD analysis showed a diffraction peak was identified at around 12.65°, with an intensity of 1999.946051 cts and a full width at half maximum (FWHM) of 0.191770454, which corresponds to the characteristic peak of PbI2. The relatively low intensity of this peak suggests a limited presence of residual PbI2.",
    "target": "Remarkably, it achieved an impressive PCE of 17.43% with a high VOC of 1.02823 V, JSC of 23.01 mA/cm², and FF of 73.65%. For the perovskite composition Cs0.05MA0.16FA0.79Pb1I2.9Br0.1, 1.73 mol/L perovskite precursor solution was prepared. SAM material Me-2PACz (0.33 mg/mL) was added to influence crystal growth at the interface and optimize surface passivation. 1.8 mg/mL BSP was added to the perovskite precursor solution and stirred for 2 h. A sequential spin-coating procedure was employed, first at 1000 rpm for 10 s, followed by 5000 rpm for 30 s. Then, with 6 s of spin time remaining, CB (160 µL) was slowly dispensed onto the middle of the substrate. After the spin coating was completed, it was annealed on a hot stage at 110 °C for 25 min. XRD analysis showed a diffraction peak was identified at around 12.65°, with an intensity of 804.0234189 cts and a full width at half maximum (FWHM) of 0.235285873, which corresponds to the characteristic peak of PbI2. The relatively low intensity of this peak suggests a limited presence of residual PbI2.",
    "pair_source": "formula",
    "sample_id_1": "16507",
    "sample_id_2": "17156",
    "sample_id_1_date": "20241205",
    "sample_id_2_date": "20241209",
    "Additive": [
      "PEABr",
      "BSP"
    ]
  },
  {
    "question": "How will the peak intensity and half width of the 12.6 ° characteristic peak of additives added to perovskite precursors to prepare thin films change in XRD characterization?",
    "control": "The device achieves a champion PCE of 16.79% with an open-circuit voltage (VOC) of 1.07 V, a short-circuit current (JSC) of 23.59 mA/cm², and a fill factor (FF) of 66.45%. 1.73 mol/L Cs0.05MA0.16FA0.79Pb1I2.9Br0.1 perovskite precursors were prepared. SAM material Me-2PACz (0.33 mg/mL) was added to influence crystal growth at the interface and optimize surface passivation. The presence of PEABr (1.2 mg/mL) was crucial. The perovskite precursor solution was then spin-coated onto a substrate at 1000 rpm for 10 s followed by an additional spin at 5000 rpm for 30 s. A total of 160 µL of CB was slowly dripped onto the center of film at 6 s before the end of spin-coating. The subsequent film was then heated at 110 °C for 25 min to obtain the bright perovskite film. XRD analysis showed a diffraction peak was identified at around 12.65°, with an intensity of 976.5306365 cts and a full width at half maximum (FWHM) of 0.195813621, which corresponds to the characteristic peak of PbI2. The relatively low intensity of this peak suggests a limited presence of residual PbI2.",
    "target": "PSCs based on additives achieved a PCE of 17.43%, with a VOC of 1.02823 V, FF of 73.65%, and JSC of 23.01 mA/cm². The perovskite (Cs0.05MA0.16FA0.79Pb1I2.9Br0.1) precursor solution was prepared with a concentration of 1.73 mol/L in a mixed solvent of DMF and DMSO. Adding Me-2PACz (0.33 mg/mL) as a SAM improved the charge extraction at the interface. To achieve the desired secondary growth solution, BSP (1.8 mg/mL) was dissolved in IPA solvent. Spin-coating was conducted in two stages: 1000 rpm for 10 s, then 5000 rpm for 30 s. 160 µL of chlorobenzene was quickly poured to extract the mixed solvents at the last of 6 s. Subsequently the substrate was covered under a petri dish on a hotplate and annealed at 110 for 25 in ambient air at 20 % relative humidity. XRD analysis showed a diffraction peak was identified at around 12.65°, with an intensity of 804.0234189 cts and a full width at half maximum (FWHM) of 0.235285873, which corresponds to the characteristic peak of PbI2. The relatively low intensity of this peak suggests a limited presence of residual PbI2.",
    "pair_source": "formula",
    "sample_id_1": "18243",
    "sample_id_2": "17156",
    "sample_id_1_date": "20241211",
    "sample_id_2_date": "20241209",
    "Additive": [
      "PEABr",
      "BSP"
    ]
  },
  {
    "question": "How will the peak intensity and half width of the 12.6 ° characteristic peak of additives added to perovskite precursors to prepare thin films change in XRD characterization?",
    "control": "In contrast, the device achieves a notably enhanced PCE of 16.72%, with a JSC of 24.08 mA/cm², VOC of 1.06 V, and FF of 65.57%. Starting with a Cs0.05MA0.16FA0.79Pb1I2.9Br0.1 solution at 1.73 mol/L, the base solution was formulated to form the core perovskite layer. A SAM solution (0.33 mg/mL Me-2PACz) was applied to the FTO glass substrates by spin-coating. The addition of PEABr (0.8 mg/mL) as an additive was carefully prepared. The perovskite solutions were spin-coated onto the substrate at 1000 rpm for 10 s and then, 5000 rpm for 30 s. 160 µL CB as the antisolvent was dripped on the film at 6 s before the end of the last procedure. Then the films were annealed at 110 °C for 25 min to form the perovskite layer. XRD analysis showed a diffraction peak was identified at around 12.65°, with an intensity of 1327.548021 cts and a full width at half maximum (FWHM) of 0.188840712, which corresponds to the characteristic peak of PbI2. The relatively low intensity of this peak suggests a limited presence of residual PbI2.",
    "target": "The champion device showed a PCE of 17.43%, with JSC of 23.01 mA/cm², FF of 73.65%, and VOC of 1.02823 V. The 1.73 mol/L perovskite precursor solution with a chemical formula of Cs0.05MA0.16FA0.79Pb1I2.9Br0.1. The Me-2PACz solution was prepared with a concentration of 0.33 mg/mL. The perovskite precursor solution was prepared by mixing 1.8 mg/mL of BSP additive in the solvent. The precursor solution was deposited on the substrate and spun cast at 1000 rpm for 10 s, followed by 5000 rpm for 30 s. 160 µL of CB as antisolvent was dripped onto the substrate quickly at 6 s during the second spinning step. The resulting wet perovskite films were annealed at 110 °C for 25 min. XRD analysis showed a diffraction peak was identified at around 12.65°, with an intensity of 804.0234189 cts and a full width at half maximum (FWHM) of 0.235285873, which corresponds to the characteristic peak of PbI2. The relatively low intensity of this peak suggests a limited presence of residual PbI2.",
    "pair_source": "formula",
    "sample_id_1": "18254",
    "sample_id_2": "17156",
    "sample_id_1_date": "20241211",
    "sample_id_2_date": "20241209",
    "Additive": [
      "PEABr",
      "BSP"
    ]
  },
  {
    "question": "How will the peak intensity and half width of the 12.6 ° characteristic peak of additives added to perovskite precursors to prepare thin films change in XRD characterization?",
    "control": "The PSCs show a champion PCE of 17.23% with VOC of 1.02378 V, JSC of 23.06 mA/cm² and FF of 73.0%. A 1.73 mol/L perovskite precursor solution was constructed by mixing FAI, PbI2, methylammonium iodide and caesium iodide in DMF: DMSO mixed solvent with the chemical formula of Cs0.05MA0.16FA0.79Pb1I2.9Br0.1. The addition of Me-2PACz (0.33 mg/mL) as a SAM improved interface quality and subsequently device performance. BSP (2.4 mg/mL) was added into the perovskite precursor solution. The perovskite solutions were spin-coated at 1000 rpm for 10 s  and 5000 rpm for 30 s, respectively. At the 6 s of spinning, 160 µL of CB was dripped onto the substrate centre. The substrates were sequentially heated at 110 °C for 25 min for perovskite crystal formation. XRD analysis showed a diffraction peak was identified at around 12.65°, with an intensity of 826.8556 cts and a full width at half maximum (FWHM) of 0.220446032, which corresponds to the characteristic peak of PbI2. The relatively low intensity of this peak suggests a limited presence of residual PbI2.",
    "target": "This resulted in improved performance with a PCE beyond 17.28%, a JSC of 21.16 mA/cm², a VOC of 1.0794 V and an FF of 75.65%. Then, perovskite precursor solution (1.73 mol/L) was prepared at the stoichiometric ratio of Cs0.05MA0.16FA0.79Pb1I2.9Br0.1. SAM material Me-4PACz (0.33 mg/mL) was added to the perovskite solution to fine-tune the interface and stabilize the perovskite layer. For the target perovskite, 0.2 mg/mL PEABr was added to the precursor solution, and it was ensured that it is well mixed with the precursor. The precursor solution was spin-coated in a two-step process at 1000 rpm for 10 s and 5000 rpm for 30 s, respectively. 160 µL of CB as antisolvent was dripped onto the substrate quickly at 6 s during the second spinning step. The thermal treatment at 110 °C for 25 min was a critical step in achieving stable and high-quality films. XRD analysis showed a diffraction peak was identified at around 12.65°, with an intensity of 824.0940572 cts and a full width at half maximum (FWHM) of 0.223054875, which corresponds to the characteristic peak of PbI2. The relatively low intensity of this peak suggests a limited presence of residual PbI2.",
    "pair_source": "formula",
    "sample_id_1": "17164",
    "sample_id_2": "15955",
    "sample_id_1_date": "20241209",
    "sample_id_2_date": "20241205",
    "Additive": [
      "BSP",
      "PEABr"
    ]
  },
  {
    "question": "How will the peak intensity and half width of the 12.6 ° characteristic peak of additives added to perovskite precursors to prepare thin films change in XRD characterization?",
    "control": "Each step—from solution concentration to annealing—was tuned to shape this perovskite solar cell, which was formulated, yielding a PCE of 16.3%, an FF of 70.3%, a Voc of 1.053 V, and a Jsc of 22.02 mA/cm². A 1.73 mol/L Cs0.05MA0.16FA0.79Pb1I2.9Br0.1 precursor solution was similarly prepared using a mixture of DMF and DMSO. The incorporation of Me-2PACz (0.33 mg/mL) as a SAM enhanced interface layer formation and refined the film’s interfacial structure. To prepare the precursor solution with PEABr (1.0 mg/mL), the additive was added to the precursor solution. The precursor solution was spin-coated onto the substrate surface at 1000 rpm for 10 s, then accelerated to 5000 rpm and maintained at this speed for 30 s. 160 µL of antisolvent was drop-coated onto the substrate while spinning. Then the substrate was annealed at 110 °C for 25 min to form the perovskite layer. XRD analysis showed a diffraction peak was identified at around 12.65°, with an intensity of 1999.946051 cts and a full width at half maximum (FWHM) of 0.191770454, which corresponds to the characteristic peak of PbI2. The relatively low intensity of this peak suggests a limited presence of residual PbI2.",
    "target": "The PCE devices reached 17.23% and featured a VOC of 1.02378 V, FF of 73.0%, and short-circuit current density (JSC) of 23.06 mA/cm². The perovskite precursor solution with a molar concentration of 1.73 mol/L was prepared according to the formula of Cs0.05MA0.16FA0.79Pb1I2.9Br0.1. Controlled addition of Me-2PACz (0.33 mg/mL) as a SAM was performed to stabilize the perovskite layer and engineer a more robust interface. The optimum amount of BSP added into the precursor solution was 2.4 mg/mL. The film formation relied on a two-phase spin cycle: 1000 rpm for 10 s and 5000 rpm for 30 s, optimizing thickness uniformity. A total of 160 µL of CB was slowly dripped onto the center of film at 6 s before the end of spin-coating. The resulting wet perovskite films were annealed at 110 °C for 25 min. XRD analysis showed a diffraction peak was identified at around 12.65°, with an intensity of 826.8556 cts and a full width at half maximum (FWHM) of 0.220446032, which corresponds to the characteristic peak of PbI2. The relatively low intensity of this peak suggests a limited presence of residual PbI2.",
    "pair_source": "formula",
    "sample_id_1": "16507",
    "sample_id_2": "17164",
    "sample_id_1_date": "20241205",
    "sample_id_2_date": "20241209",
    "Additive": [
      "PEABr",
      "BSP"
    ]
  },
  {
    "question": "How will the peak intensity and half width of the 12.6 ° characteristic peak of additives added to perovskite precursors to prepare thin films change in XRD characterization?",
    "control": "The PCE for the device reached 16.79%, with a JSC of 23.59 mA/cm², a VOC of 1.07 V and a FF of 66.45%. Starting with a Cs0.05MA0.16FA0.79Pb1I2.9Br0.1 (1.73 mol/L) solution, the perovskite precursor was carefully crafted for optimal performance. Careful addition of Me-2PACz (0.33 mg/mL) as a SAM ensured improved interface quality. PEABr (1.2 mg/mL) was incorporated as an additive. For perovskite films fabrication, the perovskite precursor was spin-coated on the as prepared substrates at 1000 rpm for 10 s and at 5000 rpm for 30 s. In the second step, 160 µL anisole was dropped onto the substrate during the last 6 s of the spinning. Subsequently, the samples were annealed at 110 °C for 25 min. XRD analysis showed a diffraction peak was identified at around 12.65°, with an intensity of 976.5306365 cts and a full width at half maximum (FWHM) of 0.195813621, which corresponds to the characteristic peak of PbI2. The relatively low intensity of this peak suggests a limited presence of residual PbI2.",
    "target": "The inverted devices achieved optimal PCEs of 17.23%, a VOC of 1.02378 V, FF of 73.0%, and JSC of 23.06 mA/cm². The formulation began with Cs0.05MA0.16FA0.79Pb1I2.9Br0.1 at 1.73 mol/L, establishing the core perovskite solution. SAM material Me-2PACz (0.33 mg/mL) was added to the perovskite solution to fine-tune the interface and stabilize the perovskite layer. BSP additive was added into the precursor solution at a concentration of 2.4 mg/mL. To ensure uniform film deposition, we utilized a double spin stage, starting at 1000 rpm (10 s) and subsequently 5000 rpm (30 s). During this stage, 160 µL CB antisolvent was quickly dripped onto the centre of the substrate at 6 s before the end of the spin-coating process. The film was immediately annealed at 110 °C for 25 min. XRD analysis showed a diffraction peak was identified at around 12.65°, with an intensity of 826.8556 cts and a full width at half maximum (FWHM) of 0.220446032, which corresponds to the characteristic peak of PbI2. The relatively low intensity of this peak suggests a limited presence of residual PbI2.",
    "pair_source": "formula",
    "sample_id_1": "18243",
    "sample_id_2": "17164",
    "sample_id_1_date": "20241211",
    "sample_id_2_date": "20241209",
    "Additive": [
      "PEABr",
      "BSP"
    ]
  },
  {
    "question": "How will the peak intensity and half width of the 12.6 ° characteristic peak of additives added to perovskite precursors to prepare thin films change in XRD characterization?",
    "control": "The solar cells showed a champion PCE of 16.72% with a VOC of 1.06 V, a JSC of 24.08 mA/cm², and a FF of 65.57%. For the preparation of perovskite precursor solution, 1.73 mol/L Cs0.05MA0.16FA0.79Pb1I2.9Br0.1 perovskite precursor was prepared in DMF:DMSO (4:1 volume ratio, v:v) mixed solvent. Integrating Me-2PACz (0.33 mg/mL) as a SAM tailored the interfacial environment, contributing to a more uniform and well-ordered perovskite interface. To prepare the precursor solution with PEABr (0.8 mg/mL), the additive was added to the precursor solution. Spread perovskite solution spin-coated in two steps, namely, 1000 rpm for 10 s and 5000 rpm for 30 s. 160 µL of antisolvent was dropped on the film 6 s before the end of the program. The sample was then annealed at 110 °C for 25 min. XRD analysis showed a diffraction peak was identified at around 12.65°, with an intensity of 1327.548021 cts and a full width at half maximum (FWHM) of 0.188840712, which corresponds to the characteristic peak of PbI2. The relatively low intensity of this peak suggests a limited presence of residual PbI2.",
    "target": "The champion target devices showed a JSC of 23.06 mA/cm², a VOC of 1.02378 V, and a FF of 73.0%, resulting in a PCE of 17.23%. The Cs0.05MA0.16FA0.79Pb1I2.9Br0.1 perovskite film was prepared with a concentration of 1.73 mol/L. SAM material Me-2PACz (0.33 mg/mL) was added to influence crystal growth at the interface and optimize surface passivation. For the BSP additive system, the molar ratios of perovskite to BSP were 15%, 30%, 60%, and 100%. A meticulously timed spin procedure included 1000 rpm for 10 s, succeeded by 5000 rpm for 30 s to refine crystal growth. 160 µL of CB as antisolvent was dripped onto the substrate quickly at 6 s during the second spinning step. The resulting perovskite film was then annealed at 110 °C for 25 min. XRD analysis showed a diffraction peak was identified at around 12.65°, with an intensity of 826.8556 cts and a full width at half maximum (FWHM) of 0.220446032, which corresponds to the characteristic peak of PbI2. The relatively low intensity of this peak suggests a limited presence of residual PbI2.",
    "pair_source": "formula",
    "sample_id_1": "18254",
    "sample_id_2": "17164",
    "sample_id_1_date": "20241211",
    "sample_id_2_date": "20241209",
    "Additive": [
      "PEABr",
      "BSP"
    ]
  },
  {
    "question": "How will the peak intensity and half width of the 12.6 ° characteristic peak of additives added to perovskite precursors to prepare thin films change in XRD characterization?",
    "control": "The champion PCE of the device can be further improved to 16.83% (VOC of 1.04956 V, JSC of 22.66 mA/cm², and FF of 70.75%). The Cs0.05MA0.16FA0.79Pb1I2.9Br0.1 (1.73 mol/L) perovskite precursor solution was prepared. The sample of Me-4PACz was fabricated by spin coating the Me-4PACz solution with a concentration of 0.33 mg/mL. An equal amount of BSP (3.6 mg/mL) was dissolved in DMF and DMSO with an 4:1 volume ratio. The perovskite solutions were spin-coated at 1000 rpm for 10 s  and 5000 rpm for 30 s, respectively. During the second spin-coating step, 160 µL of antisolvent was introduced at last 6 s. An annealing process at 110 °C for 25 min allowed the perovskite grains to fully mature. XRD analysis showed a diffraction peak was identified at around 12.65°, with an intensity of 943.982251 cts and a full width at half maximum (FWHM) of 0.207987915, which corresponds to the characteristic peak of PbI2. The relatively low intensity of this peak suggests a limited presence of residual PbI2.",
    "target": "PSCs based on additives achieved a PCE of 17.28%, with a VOC of 1.0794 V, FF of 75.65%, and JSC of 21.16 mA/cm². The perovskite (Cs0.05MA0.16FA0.79Pb1I2.9Br0.1) precursor solution was prepared with a concentration of 1.73 mol/L in a mixed solvent of DMF and DMSO. The incorporation of Me-4PACz (0.33 mg/mL) as a SAM was carried out to improve layer formation and refine the film’s interfacial structure. The target precursor solution was prepared with PEABr (0.2 mg/mL). For the perovskite deposition process, the perovskite solutions were deposited using a two-step spin-coating process at 1000 rpm for 10 s and 5000 rpm for 30 s. During the spin-coating process, 160 µL of CB as anti-solvent was quickly dropped onto the samples at a delay time of 6 s. Afterwards, the perovskite film was annealed at 110 °C for 25 min. XRD analysis showed a diffraction peak was identified at around 12.65°, with an intensity of 824.0940572 cts and a full width at half maximum (FWHM) of 0.223054875, which corresponds to the characteristic peak of PbI2. The relatively low intensity of this peak suggests a limited presence of residual PbI2.",
    "pair_source": "formula",
    "sample_id_1": "17494",
    "sample_id_2": "15955",
    "sample_id_1_date": "20241209",
    "sample_id_2_date": "20241205",
    "Additive": [
      "BSP",
      "PEABr"
    ]
  },
  {
    "question": "How will the peak intensity and half width of the 12.6 ° characteristic peak of additives added to perovskite precursors to prepare thin films change in XRD characterization?",
    "control": "The PSCs show a champion PCE of 16.3% with VOC of 1.053 V, JSC of 22.02 mA/cm² and FF of 70.3%. With Cs0.05MA0.16FA0.79Pb1I2.9Br0.1 at 1.73 mol/L forming the primary solution, the perovskite precursor was synthesized accordingly. The hole transport layer (HTL) was fabricated using the SAM solution of Me-2PACz. The Me-2PACz concentration is 0.33 mg/mL. 1.0 mg/mL of PEABr was added. The perovskite solutions were spin-coated at 1000 rpm for 10 s and then at 5000 rpm for 30 s. At 6 s before the end of the spin-coating procedure, 160 µL CB was dropped onto the substrates. A precise annealing regimen (110 °C, 25 min) refined the perovskite microstructure. XRD analysis showed a diffraction peak was identified at around 12.65°, with an intensity of 1999.946051 cts and a full width at half maximum (FWHM) of 0.191770454, which corresponds to the characteristic peak of PbI2. The relatively low intensity of this peak suggests a limited presence of residual PbI2.",
    "target": "Within a framework of controlled experimental inputs, a perovskite cell configuration was assembled, ultimately manifesting a PCE of 16.83%, FF of 70.75%, Voc of 1.04956 V, and Jsc of 22.66 mA/cm². The perovskite (Cs0.05MA0.16FA0.79Pb1I2.9Br0.1) precursor solution was prepared with a concentration of 1.73 mol/L in a mixed solvent of DMF and DMSO. Controlled addition of Me-4PACz (0.33 mg/mL) as a SAM was performed to stabilize the perovskite layer and engineer a more robust interface. The optimum amount of BSP added into the precursor solution was 3.6 mg/mL. To ensure uniform film deposition, we utilized a double spin stage, starting at 1000 rpm (10 s) and subsequently 5000 rpm (30 s). During the second spin-coating step, 160 µL of EA was quickly poured onto the substrate after 6. The deposited perovskite films were subsequently annealed on a hotplate at 110 °C for 25 min. XRD analysis showed a diffraction peak was identified at around 12.65°, with an intensity of 943.982251 cts and a full width at half maximum (FWHM) of 0.207987915, which corresponds to the characteristic peak of PbI2. The relatively low intensity of this peak suggests a limited presence of residual PbI2.",
    "pair_source": "formula",
    "sample_id_1": "16507",
    "sample_id_2": "17494",
    "sample_id_1_date": "20241205",
    "sample_id_2_date": "20241209",
    "Additive": [
      "PEABr",
      "BSP"
    ]
  },
  {
    "question": "How will the peak intensity and half width of the 12.6 ° characteristic peak of additives added to perovskite precursors to prepare thin films change in XRD characterization?",
    "control": "PSCs based on additives achieved a PCE of 16.79%, with a VOC of 1.07 V, FF of 66.45%, and JSC of 23.59 mA/cm². The precursor solutions for all Cs0.05MA0.16FA0.79Pb1I2.9Br0.1 films were prepared by dissolving equimolar concentrations (1.73 mol/L). A SAM solution (0.33 mg/mL Me-2PACz) was applied to the FTO glass substrates by spin-coating. PEABr with concentration 1.2 mg/mL were added into the perovskite solution. The perovskite film was deposited by spin-coating at 1000 rpm for 10 s and 5000 rpm for 30 s. At the 6 s of spinning, 160 µL of antisolvent was dripped onto the substrate centre. The subsequent film was then heated at 110 °C for 25 min to obtain the bright perovskite film. XRD analysis showed a diffraction peak was identified at around 12.65°, with an intensity of 976.5306365 cts and a full width at half maximum (FWHM) of 0.195813621, which corresponds to the characteristic peak of PbI2. The relatively low intensity of this peak suggests a limited presence of residual PbI2.",
    "target": "The best performance device showed a 16.83% certificated efficiency with a VOC of 1.04956 V, a JSC of 22.66 mA/cm², and a FF of 70.75%. The 1.73 mol/L perovskite solution (Cs0.05MA0.16FA0.79Pb1I2.9Br0.1) was prepared, shaken overnight to fully dissolve, and then used to prepare perovskite films. The incorporation of Me-4PACz (0.33 mg/mL) as a SAM was carried out to improve layer formation and refine the film’s interfacial structure. The perovskite solution was prepared with BSP in the molar ratio of 3.6 mg/mL, dissolved in the prepared solution. The prepared precursor solution was spin-coated at 1000 rpm for 10 s and 5000 rpm for 30 s onto the substrate. An antisolvent injection of 160 µL at last 6 s stabilized the intermediate phase, leading to enhanced film quality. And then annealed at 110 °C for 25 min. XRD analysis showed a diffraction peak was identified at around 12.65°, with an intensity of 943.982251 cts and a full width at half maximum (FWHM) of 0.207987915, which corresponds to the characteristic peak of PbI2. The relatively low intensity of this peak suggests a limited presence of residual PbI2.",
    "pair_source": "formula",
    "sample_id_1": "18243",
    "sample_id_2": "17494",
    "sample_id_1_date": "20241211",
    "sample_id_2_date": "20241209",
    "Additive": [
      "PEABr",
      "BSP"
    ]
  },
  {
    "question": "How will the peak intensity and half width of the 12.6 ° characteristic peak of additives added to perovskite precursors to prepare thin films change in XRD characterization?",
    "control": "The champion target devices showed a JSC of 24.08 mA/cm², a VOC of 1.06 V, and a FF of 65.57%, resulting in a PCE of 16.72%. For perovskite film, the solution concentration of Cs0.05MA0.16FA0.79Pb1I2.9Br0.1 was 1.73 mol/L. Integrating Me-2PACz (0.33 mg/mL) as a SAM tailored the interfacial environment, contributing to a more uniform and well-ordered perovskite interface. The addition of PEABr (0.8 mg/mL) enabled the achievement of smoother film surfaces. The perovskite solution was spin coated on the substrate at 1000 rpm for 10 s and at 5000 rpm for 30 s, respectively. With 6 s of spin time remaining, CB (160 µL) was slowly dispensed onto the middle of the substrate. The substrate was immediately placed on a hotplate and annealed at 110 °C for 25 min. XRD analysis showed a diffraction peak was identified at around 12.65°, with an intensity of 1327.548021 cts and a full width at half maximum (FWHM) of 0.188840712, which corresponds to the characteristic peak of PbI2. The relatively low intensity of this peak suggests a limited presence of residual PbI2.",
    "target": "PSCs with a PCE of 16.83%, a JSC of 22.66 mA/cm², a VOC of 1.04956 V and an FF of 70.75% are demonstrated. The composition of the 1.73 mol/L perovskite film is Cs0.05MA0.16FA0.79Pb1I2.9Br0.1. The incorporation of Me-4PACz (0.33 mg/mL) as a SAM was carried out to improve layer formation and refine the film’s interfacial structure. Then 3.6 mg/mL BSP was added to the perovskite precursor solution and stirred for 2 h. The perovskite solutions were spin-coated at 1000 rpm for 10 s and then at 5000 rpm for 30 s. CB (160 µL) was dropped on the film at 6 s before the end of the spinning. The samples were subsequently annealed on a hotplate at 110 °C for 25 min. XRD analysis showed a diffraction peak was identified at around 12.65°, with an intensity of 943.982251 cts and a full width at half maximum (FWHM) of 0.207987915, which corresponds to the characteristic peak of PbI2. The relatively low intensity of this peak suggests a limited presence of residual PbI2.",
    "pair_source": "formula",
    "sample_id_1": "18254",
    "sample_id_2": "17494",
    "sample_id_1_date": "20241211",
    "sample_id_2_date": "20241209",
    "Additive": [
      "PEABr",
      "BSP"
    ]
  },
  {
    "question": "How will the peak intensity and half width of the 12.6 ° characteristic peak of additives added to perovskite precursors to prepare thin films change in XRD characterization?",
    "control": "The PSCs achieved a champion power conversion efficiency (PCE) of 16.85%, with VOC of 1.02786 V, FF of 71.42%, and JSC of 22.95 mA/cm². For perovskite film, the solution concentration of Cs0.05MA0.16FA0.79Pb1I2.9Br0.1 was 1.73 mol/L. The MeO-4PADBC solution was prepared with a concentration of 0.33 mg/mL. The addition of BSP (1.2 mg/mL) was then completed. Specifically, the perovskite precursor solution was first spinning at 1000 rpm for 10 s, and then at 5000 rpm for 30 s. During the second step end of 6 s, 160 µL of ethyl acetate was drop-coated to treat the perovskite films. Then, the precursor films were placed on a 110 °C hotplate for 25 min. XRD analysis showed a diffraction peak was identified at around 12.65°, with an intensity of 927.7504043 cts and a full width at half maximum (FWHM) of 0.206612481, which corresponds to the characteristic peak of PbI2. The relatively low intensity of this peak suggests a limited presence of residual PbI2.",
    "target": "A higher PCE of 17.28% is achieved with JSC of 21.16 mA/cm², VOC of 1.0794 V, and FF of 75.65%. The perovskite solution (1.73 mol/L) was prepared according to chemical formula of Cs0.05MA0.16FA0.79Pb1I2.9Br0.1. A SAM solution (0.33 mg/mL Me-4PACz) was applied to the FTO glass substrates by spin-coating. The piperidinium salt PEABr was dissolved in the perovskite solution obtained with the molar ratio 0.2 mg/mL. The film formation relied on a two-phase spin cycle: 1000 rpm for 10 s and 5000 rpm for 30 s, optimizing thickness uniformity. At the last 6 s of the second step, 160 µL anisole was dropped as antisolvent. The films were then annealed at 110 °C for 25 min. XRD analysis showed a diffraction peak was identified at around 12.65°, with an intensity of 824.0940572 cts and a full width at half maximum (FWHM) of 0.223054875, which corresponds to the characteristic peak of PbI2. The relatively low intensity of this peak suggests a limited presence of residual PbI2.",
    "pair_source": "formula",
    "sample_id_1": "17509",
    "sample_id_2": "15955",
    "sample_id_1_date": "20241209",
    "sample_id_2_date": "20241205",
    "Additive": [
      "BSP",
      "PEABr"
    ]
  },
  {
    "question": "How will the peak intensity and half width of the 12.6 ° characteristic peak of additives added to perovskite precursors to prepare thin films change in XRD characterization?",
    "control": "This work arises from meticulous parameter optimization, where a perovskite solar device was put together, reflecting a PCE of 16.3%, with an FF of 70.3%, Voc of 1.053 V, and Jsc of 22.02 mA/cm². The formulation began with Cs0.05MA0.16FA0.79Pb1I2.9Br0.1 at 1.73 mol/L, establishing the core perovskite solution. Incorporating Me-2PACz (0.33 mg/mL) as a SAM was critical to adjust interfacial energy levels and refine the perovskite interface. PEABr (1.0 mg/mL) was incorporated as an additive. The perovskite precursor solution was deposited on the substrate via a two-step spin coating process; first, the solution was spin-coated at 1000 rpm for 10 s and then at 5000 rpm for 30 s. During the spin-coating, 160 µL CB solution was dripped at 6 s before ending. After the spin coating was completed, it was annealed on a hot stage at 110 °C for 25 min. XRD analysis showed a diffraction peak was identified at around 12.65°, with an intensity of 1999.946051 cts and a full width at half maximum (FWHM) of 0.191770454, which corresponds to the characteristic peak of PbI2. The relatively low intensity of this peak suggests a limited presence of residual PbI2.",
    "target": "The best performance, which showed 16.85% certificated efficiency with a VOC of 1.02786 V, a JSC of 22.95 mA/cm², and a FF of 71.42%. The composition of perovskite is 1.73 mol/L Cs0.05MA0.16FA0.79Pb1I2.9Br0.1. The optimal SAM was prepared by using MeO-4PADBC (0.33 mg/mL).The sample of MeO-4PADBC was fabricated with a concentration of 0.33 mg/mL. The perovskite precursor solution was prepared by mixing 1.2 mg/mL of BSP additive in the solvent. The precursor solution was spin-coated in a two-step process at 1000 rpm for 10 s and 5000 rpm for 30 s, respectively. In the last 6 s of the second step, the anti-solvent (160 µL of chlorobenzene) was dropped in the center at a constant rate The subsequent film was then heated at 110 °C for 25 min to obtain the bright perovskite film. XRD analysis showed a diffraction peak was identified at around 12.65°, with an intensity of 927.7504043 cts and a full width at half maximum (FWHM) of 0.206612481, which corresponds to the characteristic peak of PbI2. The relatively low intensity of this peak suggests a limited presence of residual PbI2.",
    "pair_source": "formula",
    "sample_id_1": "16507",
    "sample_id_2": "17509",
    "sample_id_1_date": "20241205",
    "sample_id_2_date": "20241209",
    "Additive": [
      "PEABr",
      "BSP"
    ]
  },
  {
