Repository: MI-Materials-Intelligence/Recipe-Language-Model

# Learning Layer

## Overview

In the learning layer, the formulas and parameters are encoded and then tokenised into recipes as inputs. Through atomic skills of data extraction, cleaning, and matching, these data are organised into standardised datasets, providing the basis for RLM training and iterative recipe refinement.

Key Atomic Skills:
- **Cleaning**: Preprocessing and outlier cleaning
- **Matching**: Matching data pairs based on variables
- **Extraction**: Data extraction from robotic boxes

File: seven_ai_layers_robotics/learning/data/XRD_additives/additive_xrd_pairs.json (part 9 of 29)
[
    "question": "How will the peak intensity and half width of the 12.6 ° characteristic peak of additives added to perovskite precursors to prepare thin films change in XRD characterization?",
    "control": "PSC with device efficiency (PCE) of 16.79%, VOC of 1.07 V, JSC of 23.59 mA/cm², and FF of 66.45% was obtained. The perovskite precursor solution (1.73 mol/L) was prepared in mixed solvents of DMF and DMSO according to chemical formula of Cs0.05MA0.16FA0.79Pb1I2.9Br0.1. The SAM material Me-2PACz (0.33 mg/mL) was introduced to enhance interfacial properties and improve device performance. PEABr additive was added into the precursor solution at a concentration of 1.2 mg/mL. The perovskite layer was deposited via a two-step spin-coating procedure with 1000 rpm for 10 s and 5000 rpm for 30 s. 160 µL of chlorobenzene was quickly poured to extract the mixed solvents at the last of 6 s. Then the films were annealed at 110 °C for 25 min to form the perovskite layer. XRD analysis showed a diffraction peak was identified at around 12.65°, with an intensity of 976.5306365 cts and a full width at half maximum (FWHM) of 0.195813621, which corresponds to the characteristic peak of PbI2. The relatively low intensity of this peak suggests a limited presence of residual PbI2.",
    "target": "The resulting hybrid SAMs-modified PSC achieve a champion PCE of 16.85%, with VOC of 1.02786 V, FF of 71.42%, and JSC of 22.95 mA/cm². The perovskite (Cs0.05MA0.16FA0.79Pb1I2.9Br0.1) solution was prepared with a concentration of 1.73 mol/L in mixed solvent of DMF and DMSO. The SAM material MeO-4PADBC (0.33 mg/mL) was subsequently added into the perovskite solution to enhance interfacial properties and optimize device performance. During solar cell device fabrication, BSP (1.2 mg/mL) was added to the precursor solution. The perovskite solution was deposited on the substrate and spun cast at 1000 rpm for 10 s followed by 5000 rpm for 30 s. Then, 160 µL CB was dropped onto the substrate during the second spin-coating step at the last 6 s of the spin-coating. Next, the substrates were quickly transferred for annealing at 110 ℃ for 25 min. XRD analysis showed a diffraction peak was identified at around 12.65°, with an intensity of 927.7504043 cts and a full width at half maximum (FWHM) of 0.206612481, which corresponds to the characteristic peak of PbI2. The relatively low intensity of this peak suggests a limited presence of residual PbI2.",
    "pair_source": "formula",
    "sample_id_1": "18243",
    "sample_id_2": "17509",
    "sample_id_1_date": "20241211",
    "sample_id_2_date": "20241209",
    "Additive": [
      "PEABr",
      "BSP"
    ]
  },
  {
    "question": "How will the peak intensity and half width of the 12.6 ° characteristic peak of additives added to perovskite precursors to prepare thin films change in XRD characterization?",
    "control": "The PSCs exhibited a superior PCE of 16.72% (JSC: 24.08 mA/cm², VOC: 1.06 V, FF: 65.57%). Perovskite precursor solution (1.73 mol/L) was prepared based on the stoichiometric ratio of Cs0.05MA0.16FA0.79Pb1I2.9Br0.1. For the SAM solution, Me-2PACz (0.33 mg/mL) was added to the previous solution. PEABr was incorporated into the solution as an additive at a molar percentage of 0.8 mg/mL. The precursor solution was deposited on the substrate and spin-coated with a two-step spin-coating procedure: 1000 rpm for 10 s and 5000 rpm for 30 s. During spin-coating process, 160 µL of CB was dropped on the perovskite at 6 s, prior to the end of the second procedure. The film was immediately annealed at 110 °C for 25 min. XRD analysis showed a diffraction peak was identified at around 12.65°, with an intensity of 1327.548021 cts and a full width at half maximum (FWHM) of 0.188840712, which corresponds to the characteristic peak of PbI2. The relatively low intensity of this peak suggests a limited presence of residual PbI2.",
    "target": "The current density-voltage (J-V) characteristics show that the target PSCs delivered a PCE of 16.85%, with an elevated VOC of 1.02786 V, a JSC of 22.95 mA/cm², and an FF of 71.42%. For the perovskite film, 1.73 mol/L precursor solution was prepared according to the chemical formula of Cs0.05MA0.16FA0.79Pb1I2.9Br0.1. SAM material MeO-4PADBC (0.33 mg/mL) was added to influence crystal growth at the interface and optimize surface passivation. The perovskite solution was prepared with BSP in the molar ratio of 1.2 mg/mL, dissolved in the prepared solution. The perovskite precursor solutions were spin-coated on substrate at 1000 rpm for 10 s and then at 5000 rpm for 30 s. During the spin-coating, 160 µL CB solution was dripped at 6 s before ending. After the spin coating was completed, it was annealed at 110 °C for 25 min. XRD analysis showed a diffraction peak was identified at around 12.65°, with an intensity of 927.7504043 cts and a full width at half maximum (FWHM) of 0.206612481, which corresponds to the characteristic peak of PbI2. The relatively low intensity of this peak suggests a limited presence of residual PbI2.",
    "pair_source": "formula",
    "sample_id_1": "18254",
    "sample_id_2": "17509",
    "sample_id_1_date": "20241211",
    "sample_id_2_date": "20241209",
    "Additive": [
      "PEABr",
      "BSP"
    ]
  },
  {
    "question": "How will the peak intensity and half width of the 12.6 ° characteristic peak of additives added to perovskite precursors to prepare thin films change in XRD characterization?",
    "control": "The PCE reached for the device was 17.36%, with a JSC of 21.47 mA/cm², a VOC of 1.087 V and an FF of 74.35%. The perovskite precursor solution with a molar concentration of 1.73 mol/L was prepared according to the formula of Cs0.05MA0.16FA0.79Pb1I2.9Br0.1. The Me-4PACz solution was prepared with a concentration of 0.33 mg/mL. The target precursor solution was prepared with PEAI (1.0 mg/mL). Spread perovskite solution spin-coated in two steps, namely, 1000 rpm for 10 s and 5000 rpm for 30 s. At the 6 s of the second step, 160 µL antisolvent was slowly dripped onto the center of the film at 6 s before the end of the spinning program. The device architecture benefited from a final anneal at 110 °C for 25 min, ensuring robust crystallinity. XRD analysis showed a diffraction peak was identified at around 12.65°, with an intensity of 820.4460379 cts and a full width at half maximum (FWHM) of 0.207698133, which corresponds to the characteristic peak of PbI2. The relatively low intensity of this peak suggests a limited presence of residual PbI2.",
    "target": "Based on a systematically tuned set of experimental parameters, this perovskite solar cell was prepared, ultimately achieving a PCE of 17.43%, FF of 73.65%, Voc of 1.02823 V, and Jsc of 23.01 mA/cm². For the preparation of perovskite precursor solution, 1.73 mol/L Cs0.05MA0.16FA0.79Pb1I2.9Br0.1 perovskite precursor was prepared in DMF:DMSO (4:1 volume ratio, v:v) mixed solvent. The incorporation of Me-2PACz (0.33 mg/mL) as a SAM improved morphological and electronic interfaces. The optimum amount of BSP added into the precursor solution was 1.8 mg/mL. Specifically, the perovskite precursor solution was first spinning at 1000 rpm for 10 s, and then at 5000 rpm for 30 s. 160 µL anti-solvent was quickly dripped at the 6 s before the end of spin coating step. The perovskite film was annealed at 110 °C for 25 min. XRD analysis showed a diffraction peak was identified at around 12.65°, with an intensity of 804.0234189 cts and a full width at half maximum (FWHM) of 0.235285873, which corresponds to the characteristic peak of PbI2. The relatively low intensity of this peak suggests a limited presence of residual PbI2.",
    "pair_source": "formula",
    "sample_id_1": "14852",
    "sample_id_2": "17156",
    "sample_id_1_date": "20241204",
    "sample_id_2_date": "20241209",
    "Additive": [
      "PEAI",
      "BSP"
    ]
  },
  {
    "question": "How will the peak intensity and half width of the 12.6 ° characteristic peak of additives added to perovskite precursors to prepare thin films change in XRD characterization?",
    "control": "The champion device showed a JSC of 23.26 mA/cm², a VOC of 1.08 V, and a FF of 66.89%, resulting in a PCE of 16.87%. Starting with a Cs0.05MA0.16FA0.79Pb1I2.9Br0.1 (1.73 mol/L) solution, the perovskite precursor was carefully crafted for optimal performance. The SAM material Me-4PACz (0.33 mg/mL) was subsequently added into the perovskite solution to enhance interfacial properties and optimize device performance. To enhance device performance, PEAI (1.2 mg/mL) was added to the perovskite solution as an additive. For the fabrication of perovskite films, the perovskite solutions were spin-coated onto the substrates at 1000 rpm for 10 s and 5000 rpm for 30 s. After 6 s, 160 µL CB was dropped on the film. After the spin coating was completed, it was annealed at 110 °C for 25 min. XRD analysis showed a diffraction peak was identified at around 12.65°, with an intensity of 877.6915129 cts and a full width at half maximum (FWHM) of 0.228273222, which corresponds to the characteristic peak of PbI2. The relatively low intensity of this peak suggests a limited presence of residual PbI2.",
    "target": "The device demonstrated a champion efficiency of 17.43%, with a VOC of 1.02823 V, JSC of 23.01 mA/cm², and FF of 73.65%.The device achieved a champion PCE of 17.43% with a VOC of 1.02823 V, JSC of 23.01 mA/cm², and FF of 73.65%. The perovskite precursor solution (Cs0.05MA0.16FA0.79Pb1I2.9Br0.1) was prepared with a concentration of 1.73 mol/L in a mixed anhydrous solvent of DMF/DMSO (4/1, v/v). The SAM material Me-2PACz (0.33 mg/mL) was introduced to enhance interfacial properties and improve device performance. BSP with concentration 1.8 mg/mL were added into the perovskite solution. The deposition process involved a two-step spin sequence (1000 rpm/10 s and 5000 rpm/30 s) to achieve a controlled film thickness. During the second spin coating step, 160 µL of CB was deposited onto the perovskite film 6 s before the program ended. The films were then annealed on a hot plate at 110 °C for 25 min. XRD analysis showed a diffraction peak was identified at around 12.65°, with an intensity of 804.0234189 cts and a full width at half maximum (FWHM) of 0.235285873, which corresponds to the characteristic peak of PbI2. The relatively low intensity of this peak suggests a limited presence of residual PbI2.",
    "pair_source": "formula",
    "sample_id_1": "18199",
    "sample_id_2": "17156",
    "sample_id_1_date": "20241211",
    "sample_id_2_date": "20241209",
    "Additive": [
      "PEAI",
      "BSP"
    ]
  },
  {
    "question": "How will the peak intensity and half width of the 12.6 ° characteristic peak of additives added to perovskite precursors to prepare thin films change in XRD characterization?",
    "control": "A higher PCE of 16.83% of the target device is achieved, where JSC, VOC and FF are 22.66 mA/cm², 1.04956 V and 70.75%, respectively. The 1.73 mol/L perovskite solution (Cs0.05MA0.16FA0.79Pb1I2.9Br0.1) was prepared, shaken overnight to fully dissolve, and then used to prepare perovskite films. A SAM solution, consisting of Me-4PACz (0.33 mg/mL), was added to facilitate a stable perovskite interface. For the modified solution, BSP (3.6 mg/mL) was added to the previous solution. The perovskite precursor was spin-coated onto the substrates with two stages program at 1000 rpm for 10 s, and 5000 rpm for 30 s, respectively. During the second step, 160 µL of chlorobenzene was dropped on the spinning substrate 6 s before the end of the process. The deposited perovskite films were subsequently annealed on a hotplate at 110 °C for 25 min. XRD analysis showed a diffraction peak was identified at around 12.65°, with an intensity of 943.982251 cts and a full width at half maximum (FWHM) of 0.207987915, which corresponds to the characteristic peak of PbI2. The relatively low intensity of this peak suggests a limited presence of residual PbI2.",
    "target": "The device shows the highest PCE of 16.87% with a VOC of 1.08 V, a JSC of 23.26 mA/cm², and an FF of 66.89%. The perovskite (Cs0.05MA0.16FA0.79Pb1I2.9Br0.1) precursor solution was prepared with a concentration of 1.73 mol/L in a mixed solvent of DMF and DMSO. Integrating Me-4PACz (0.33 mg/mL) as a SAM tailored the interfacial environment, contributing to a more uniform and well-ordered perovskite interface. An equal amount of PEAI (1.2 mg/mL) was dissolved in DMF and DMSO with an 4:1 volume ratio. The perovskite solutions were spin-coated at 1000 rpm for 10 s  and 5000 rpm for 30 s, respectively. 160 µL CB as the antisolvent was dripped on the film at 6 s before the end of the last procedure. The thermal treatment at 110 °C for 25 min was a critical step in achieving stable and high-quality films. XRD analysis showed a diffraction peak was identified at around 12.65°, with an intensity of 877.6915129 cts and a full width at half maximum (FWHM) of 0.228273222, which corresponds to the characteristic peak of PbI2. The relatively low intensity of this peak suggests a limited presence of residual PbI2.",
    "pair_source": "formula",
    "sample_id_1": "17494",
    "sample_id_2": "18199",
    "sample_id_1_date": "20241209",
    "sample_id_2_date": "20241211",
    "Additive": [
      "BSP",
      "PEAI"
    ]
  },
  {
    "question": "How will the peak intensity and half width of the 12.6 ° characteristic peak of additives added to perovskite precursors to prepare thin films change in XRD characterization?",
    "control": "The current density-voltage (J-V) characteristics show that the target PSCs delivered a PCE of 16.85%, with an elevated VOC of 1.02786 V, a JSC of 22.95 mA/cm², and an FF of 71.42%. The composition of the 1.73 mol/L perovskite film is Cs0.05MA0.16FA0.79Pb1I2.9Br0.1. The SAM consisting of MeO-4PADBC (0.33 mg/mL) was subsequently added into the perovskite solution to enhance interfacial properties and optimize device performance. And chlorinated BSP under 1.2 mg/mL concentration in the perovskite precursor solution. A two-tier spin-coating strategy (1000 rpm/10 s and 5000 rpm/30 s) produced a uniform and defect-minimized perovskite layer. During the second spin coating step, 160 µL of CB was deposited onto the perovskite film 6 s before the program ended. Subsequent thermal treatment was carried out at 110 °C for 25 min to finalize the perovskite crystal structure. XRD analysis showed a diffraction peak was identified at around 12.65°, with an intensity of 927.7504043 cts and a full width at half maximum (FWHM) of 0.206612481, which corresponds to the characteristic peak of PbI2. The relatively low intensity of this peak suggests a limited presence of residual PbI2.",
    "target": "With the improved uniformity of SAM, the SAM-based devices showed a maximum PCE of 17.36%, with a VOC of 1.087 V, FF of 74.35%, and JSC of 21.47 mA/cm². The process involved first dissolving Cs0.05MA0.16FA0.79Pb1I2.9Br0.1 at 1.73 mol/L to create the primary perovskite solution. The incorporation of Me-4PACz (0.33 mg/mL) as a SAM was carried out to improve layer formation and refine the film’s interfacial structure. We then add PEAI (1.0 mg/mL) as an additive. The perovskite precursor was spin-coated onto the substrates with two stages program at 1000 rpm for 10 s, and 5000 rpm for 30 s, respectively. The controlled addition of 160 µL antisolvent at last 6 s facilitated uniform crystal nucleation. The perovskite film was annealed at 110 °C for 25 min. XRD analysis showed a diffraction peak was identified at around 12.65°, with an intensity of 820.4460379 cts and a full width at half maximum (FWHM) of 0.207698133, which corresponds to the characteristic peak of PbI2. The relatively low intensity of this peak suggests a limited presence of residual PbI2.",
    "pair_source": "formula",
    "sample_id_1": "17509",
    "sample_id_2": "14852",
    "sample_id_1_date": "20241209",
    "sample_id_2_date": "20241204",
    "Additive": [
      "BSP",
      "PEAI"
    ]
  },
  {
    "question": "How will the peak intensity and half width of the 12.6 ° characteristic peak of additives added to perovskite precursors to prepare thin films change in XRD characterization?",
    "control": "The device demonstrated a champion efficiency of 16.85%, with a VOC of 1.02786 V, JSC of 22.95 mA/cm², and FF of 71.42%.The device achieved a champion PCE of 16.85% with a VOC of 1.02786 V, JSC of 22.95 mA/cm², and FF of 71.42%. By dissolving Cs0.05MA0.16FA0.79Pb1I2.9Br0.1 at 1.73 mol/L as the primary ingredient, the perovskite precursor was effectively prepared. SAM material MeO-4PADBC (0.33 mg/mL) was added to the perovskite solution to fine-tune the interface and stabilize the perovskite layer. To achieve the desired secondary growth solution, BSP (1.2 mg/mL) was dissolved in IPA solvent. The perovskite film is deposited by spin-coating with 1000 rpm for 10 s and 5000 rpm for 30 s. Then, 160 µL CB was dropped onto the substrate during the second spin-coating step at the last 6 s of the spin-coating. An annealing process at 110 °C for 25 min allowed the perovskite grains to fully mature. XRD analysis showed a diffraction peak was identified at around 12.65°, with an intensity of 927.7504043 cts and a full width at half maximum (FWHM) of 0.206612481, which corresponds to the characteristic peak of PbI2. The relatively low intensity of this peak suggests a limited presence of residual PbI2.",
    "target": "The device shows the highest PCE of 18.43% with a VOC of 1.08 V, a JSC of 23.54 mA/cm², and an FF of 72.32%. The perovskite precursor solution was prepared with a concentration of 1.73 mol/L using PbI2 and MAI dissolved in a mixed DMF/DMSO solvent. Different concentrations of Me-4PACz were added into the perovskite precursor solution for modification. PEAI (0.7 mg/mL) was added into the perovskite precursor solution. The perovskite precursor solutions were spin-coated on the substrates at 1000 rpm for 10 s and 5000 rpm for 30 s. During the second step end of 6 s, 160 µL of ethyl acetate was drop-coated to treat the perovskite films. The resulting perovskite film was then annealed at 110 °C for 25 min. XRD analysis showed a diffraction peak was identified at around 12.65°, with an intensity of 787.126585 cts and a full width at half maximum (FWHM) of 0.207464159, which corresponds to the characteristic peak of PbI2. The relatively low intensity of this peak suggests a limited presence of residual PbI2.",
    "pair_source": "formula",
    "sample_id_1": "17509",
    "sample_id_2": "18187",
    "sample_id_1_date": "20241209",
    "sample_id_2_date": "20241211",
    "Additive": [
      "BSP",
      "PEAI"
    ]
  },
  {
    "question": "How will the peak intensity and half width of the 12.6 ° characteristic peak of additives added to perovskite precursors to prepare thin films change in XRD characterization?",
    "control": "A methodical exploration of fabrication parameters ensured the perovskite cell was assembled, translating each controlled variable into a PCE of 16.85%, FF of 71.42%, Voc of 1.02786 V, and Jsc of 22.95 mA/cm². A 1.73 mol/L Cs0.05MA0.16FA0.79Pb1I2.9Br0.1 precursor solution was similarly prepared using a mixture of DMF and DMSO. Adding MeO-4PADBC (0.33 mg/mL) as a SAM improved the charge extraction at the interface. The piperidinium salt BSP was dissolved in the perovskite solution obtained with the molar ratio 1.2 mg/mL. The perovskite solution was deposited on substrate by two consecutive spin-coating steps of 1000 rpm for 10 s and 5000 rpm for 30 s, respectively. By delivering 160 µL of antisolvent at last 6 s, the final film exhibited improved surface coverage and reduced pinholes. By subjecting the film to 110 °C for 25 min, the perovskite lattice attained its ideal orientation. XRD analysis showed a diffraction peak was identified at around 12.65°, with an intensity of 927.7504043 cts and a full width at half maximum (FWHM) of 0.206612481, which corresponds to the characteristic peak of PbI2. The relatively low intensity of this peak suggests a limited presence of residual PbI2.",
    "target": "The PSCs show a champion PCE of 16.87% with VOC of 1.08 V, JSC of 23.26 mA/cm² and FF of 66.89%. The perovskite precursor solutions were prepared using 1.73 mol/L Cs0.05MA0.16FA0.79Pb1I2.9Br0.1. The addition of Me-4PACz (0.33 mg/mL) as a SAM was performed to optimize surface passivation and ensure improved interface quality. The perovskite solution was prepared with PEAI in the molar ratio of 1.2 mg/mL, dissolved in the prepared solution. The perovskite solutions were spin-coated at 1000 rpm for 10 s and then at 5000 rpm for 30 s. A timed antisolvent drop (160 µL at last 6 s) enhanced the perovskite crystallization kinetics. The film was subsequently annealed at 110 °C for 25 min. XRD analysis showed a diffraction peak was identified at around 12.65°, with an intensity of 877.6915129 cts and a full width at half maximum (FWHM) of 0.228273222, which corresponds to the characteristic peak of PbI2. The relatively low intensity of this peak suggests a limited presence of residual PbI2.",
    "pair_source": "formula",
    "sample_id_1": "17509",
    "sample_id_2": "18199",
    "sample_id_1_date": "20241209",
    "sample_id_2_date": "20241211",
    "Additive": [
      "BSP",
      "PEAI"
    ]
  },
  {
    "question": "How will the peak intensity and half width of the 12.6 ° characteristic peak of additives added to perovskite precursors to prepare thin films change in XRD characterization?",
    "control": "The champion target devices showed a JSC of 23.74 mA/cm², a VOC of 1.03482 V, and a FF of 68.28%, resulting in a PCE of 16.77%. The Cs0.05MA0.16FA0.79Pb1I2.9Br0.1 (1.73 mol/L) perovskite precursor solution was prepared. 0.33 mg/mL of MeO-4PADBC was added. We then add PMACl (0.36 mg/mL) as an additive. Spread perovskite solution spin-coated in two steps, namely, 1000 rpm for 10 s and 5000 rpm for 30 s. 160 µL of CB as antisolvent was dripped onto the substrate quickly at 6 s during the second spinning step. The films were dried inside a N2 environment on a hot plate at a temperature of 110 for 25 min. XRD analysis showed a diffraction peak was identified at around 12.65°, with an intensity of 1072.54796 cts and a full width at half maximum (FWHM) of 0.201473363, which corresponds to the characteristic peak of PbI2. The relatively low intensity of this peak suggests a limited presence of residual PbI2.",
    "target": "The device achieved a remarkable PCE of 17.43%, with a VOC of 1.02823 V, JSC of 23.01 mA/cm², and FF of 73.65%. The composition of the 1.73 mol/L perovskite film with band gap is Cs0.05MA0.16FA0.79Pb1I2.9Br0.1. A SAM solution, consisting of Me-2PACz (0.33 mg/mL), was added to facilitate a stable perovskite interface. The controlled addition of BSP (1.8 mg/mL) additive was implemented. For the perovskite film fabrication, the substrate was spun at 1000 rpm for 10 s, and then at 5000 rpm for 30 s. 160 µL CB was dropped 6 s before the end of the procedure. Afterwards, the perovskite film was annealed at 110 °C for 25 min. XRD analysis showed a diffraction peak was identified at around 12.65°, with an intensity of 804.0234189 cts and a full width at half maximum (FWHM) of 0.235285873, which corresponds to the characteristic peak of PbI2. The relatively low intensity of this peak suggests a limited presence of residual PbI2.",
    "pair_source": "formula",
    "sample_id_1": "17718",
    "sample_id_2": "17156",
    "sample_id_1_date": "20241206",
    "sample_id_2_date": "20241209",
    "Additive": [
      "PMACl",
      "BSP"
    ]
  },
  {
    "question": "How will the peak intensity and half width of the 12.6 ° characteristic peak of additives added to perovskite precursors to prepare thin films change in XRD characterization?",
    "control": "Based on a systematically tuned set of experimental parameters, this perovskite solar cell was formulated, ultimately achieving a PCE of 16.56%, FF of 68.71%, Voc of 1.04298 V, and Jsc of 23.11 mA/cm². For the perovskite composition Cs0.05MA0.16FA0.79Pb1I2.9Br0.1, 1.73 mol/L perovskite precursor solution was prepared. SAM material MeO-4PADBC (0.33 mg/mL) was added to influence crystal growth at the interface and optimize surface passivation. And chlorinated PMACl under 0.72 mg/mL concentration in the perovskite precursor solution. The precursor solution was spin-coated onto the substrate surface at 1000 rpm for 10 s, then accelerated to 5000 rpm for 30 s. 160 µL chlorobenzene as antisolvent was dropped 6 s before the end of the spin-coating procedure. The film was subsequently annealed at 110 °C for 25 min. XRD analysis showed a diffraction peak was identified at around 12.65°, with an intensity of 1736.589697 cts and a full width at half maximum (FWHM) of 0.212598304, which corresponds to the characteristic peak of PbI2. The relatively low intensity of this peak suggests a limited presence of residual PbI2.",
    "target": "The cells showed an increase in VOC to 1.02823 V, accompanied by a slight increase in FF to 73.65% and JSC to 23.01 mA/cm², resulting in a peak PCE of 17.43%. 1.73 mol/L perovskite precursor solution with the composition of Cs0.05MA0.16FA0.79Pb1I2.9Br0.1 was prepared. The hole transport layer (HTL) was fabricated using the SAM solution of Me-2PACz. The Me-2PACz concentration is 0.33 mg/mL. The piperidinium salt BSP was dissolved in the perovskite solution obtained with the molar ratio 1.8 mg/mL. The perovskite was deposited via a two-step spin-coating procedure with 1000 rpm for 10 s and 5000 rpm for 30 s. A gentle antisolvent drop of 160 µL at last 6 s guided the perovskite crystals into a more ideal arrangement. The sample underwent a controlled anneal at 110 °C for 25 min, optimizing the film’s morphological and crystalline properties. XRD analysis showed a diffraction peak was identified at around 12.65°, with an intensity of 804.0234189 cts and a full width at half maximum (FWHM) of 0.235285873, which corresponds to the characteristic peak of PbI2. The relatively low intensity of this peak suggests a limited presence of residual PbI2.",
    "pair_source": "formula",
    "sample_id_1": "17733",
    "sample_id_2": "17156",
    "sample_id_1_date": "20241206",
    "sample_id_2_date": "20241209",
    "Additive": [
      "PMACl",
      "BSP"
    ]
  },
  {
    "question": "How will the peak intensity and half width of the 12.6 ° characteristic peak of additives added to perovskite precursors to prepare thin films change in XRD characterization?",
    "control": "PSCs based on additives achieved a PCE of 16.93%, with a VOC of 1.01886 V, FF of 70.88%, and JSC of 23.44 mA/cm². The 1.73 mol/L perovskite precursor solution with a chemical formula of Cs0.05MA0.16FA0.79Pb1I2.9Br0.1 was prepared. For the SAM solution, MeO-4PADBC (0.33 mg/mL) was added to the previous solution. PMACl with concentration 1.44 mg/mL were added into the perovskite solution. A sequential spin-coating procedure was employed, first at 1000 rpm for 10 s, followed by 5000 rpm for 30 s. During the second spin coating step, 160 µL of CB was deposited onto the perovskite film 6 seconds before the program ended. Next, the substrates were quickly transferred for annealing at 110 ℃ for 25 min. XRD analysis showed a diffraction peak was identified at around 12.65°, with an intensity of 871.9407459 cts and a full width at half maximum (FWHM) of 0.203449259, which corresponds to the characteristic peak of PbI2. The relatively low intensity of this peak suggests a limited presence of residual PbI2.",
    "target": "The champion target devices showed a JSC of 23.01 mA/cm², a VOC of 1.02823 V, and a FF of 73.65%, resulting in a PCE of 17.43%. The perovskite precursor solutions were prepared by dissolving 1.73 mol/L Cs0.05MA0.16FA0.79Pb1I2.9Br0.1. SAM material Me-2PACz (0.33 mg/mL) was added to the perovskite solution to fine-tune the interface and stabilize the perovskite layer. Add BSP (1.8 mg/mL) as an additive was essential for stabilizing the perovskite structure. Specifically, the perovskite precursor solution was first spinning at 1000 rpm for 10 s, and then at 5000 rpm for 30 s. During the second spin coating step, 160 µL CB was dripped onto the perovskite film at 6 s before ending the program. The samples were subsequently annealed on a hotplate at 110 °C for 25 min. XRD analysis showed a diffraction peak was identified at around 12.65°, with an intensity of 804.0234189 cts and a full width at half maximum (FWHM) of 0.235285873, which corresponds to the characteristic peak of PbI2. The relatively low intensity of this peak suggests a limited presence of residual PbI2.",
    "pair_source": "formula",
    "sample_id_1": "17740",
    "sample_id_2": "17156",
    "sample_id_1_date": "20241206",
    "sample_id_2_date": "20241209",
    "Additive": [
      "PMACl",
      "BSP"
    ]
  },
  {
    "question": "How will the peak intensity and half width of the 12.6 ° characteristic peak of additives added to perovskite precursors to prepare thin films change in XRD characterization?",
    "control": "The device demonstrated a champion efficiency of 16.77%, with a VOC of 1.03482 V, JSC of 23.74 mA/cm², and FF of 68.28%.The device achieved a champion PCE of 16.77% with a VOC of 1.03482 V, JSC of 23.74 mA/cm², and FF of 68.28%. Perovskite precursor solution (1.73 mol/L) was prepared based on the stoichiometric ratio of Cs0.05MA0.16FA0.79Pb1I2.9Br0.1. A SAM solution consisting of MeO-4PADBC (0.33 mg/mL) in ethanol was prepared. 0.36 mg/mL PMACl was added into the mixed perovskite solution. The perovskite precursor solution was spin-coated at 1000 rpm for 10 s and 5000 rpm for 30 s. After 6 s, 160 µL CB was dropped on the film. Employing an anneal step at 110 °C for 25 min delivered improved crystalline quality and grain uniformity. XRD analysis showed a diffraction peak was identified at around 12.65°, with an intensity of 1072.54796 cts and a full width at half maximum (FWHM) of 0.201473363, which corresponds to the characteristic peak of PbI2. The relatively low intensity of this peak suggests a limited presence of residual PbI2.",
    "target": "The device achieved an impressive PCE of 17.23% with an open-circuit voltage of 1.02378 V, short-circuit current density of 23.06 mA/cm², and fill factor of 73.0%. The perovskite precursor solution (Cs0.05MA0.16FA0.79Pb1I2.9Br0.1) was prepared with a concentration of 1.73 mol/L in a mixed anhydrous solvent of DMF/DMSO (4/1, v/v). Adding Me-2PACz (0.33 mg/mL) as a SAM improved the charge extraction at the interface. 2.4 mg/mL BSP was added to the perovskite precursor solution and stirred for 2 h. For the perovskite deposition process, the perovskite solutions were deposited using a two-step spin-coating process at 1000 rpm for 10 s and 5000 rpm for 30 s. A gentle antisolvent drop of 160 µL at last 6 s guided the perovskite crystals into a more ideal arrangement. The sample was then annealed at 110 °C for 25 min. XRD analysis showed a diffraction peak was identified at around 12.65°, with an intensity of 826.8556 cts and a full width at half maximum (FWHM) of 0.220446032, which corresponds to the characteristic peak of PbI2. The relatively low intensity of this peak suggests a limited presence of residual PbI2.",
    "pair_source": "formula",
    "sample_id_1": "17718",
    "sample_id_2": "17164",
    "sample_id_1_date": "20241206",
    "sample_id_2_date": "20241209",
    "Additive": [
      "PMACl",
      "BSP"
    ]
  },
  {
    "question": "How will the peak intensity and half width of the 12.6 ° characteristic peak of additives added to perovskite precursors to prepare thin films change in XRD characterization?",
    "control": "With the improved uniformity of SAM, the SAM-based devices showed a maximum PCE of 16.56%, with a VOC of 1.04298 V, FF of 68.71%, and JSC of 23.11 mA/cm². Cs0.05MA0.16FA0.79Pb1I2.9Br0.1 was prepared at a concentration of 1.73 mol/L. The SAM consisting of MeO-4PADBC (0.33 mg/mL) was subsequently added into the perovskite solution to enhance interfacial properties and optimize device performance. To fabricate high-quality perovskite films, PMACl (0.72 mg/mL) was added to the perovskite precursor solution. For the perovskite films, the spin-coated process was divided by a consecutive two-step process, the spin rate of the first step is 1000 rpm for 10 s, and the spin rate of the second step is 5000 rpm for 30 s. The film was quickly washed with 160 µL toluene at 6 s during spin-coating. The sample was then annealed at 110 °C for 25 min. XRD analysis showed a diffraction peak was identified at around 12.65°, with an intensity of 1736.589697 cts and a full width at half maximum (FWHM) of 0.212598304, which corresponds to the characteristic peak of PbI2. The relatively low intensity of this peak suggests a limited presence of residual PbI2.",
    "target": "PSCs with (111)-preferred crystallographic orientation displayed a remarkable PCE of 17.23%, with VOC of 1.02378 V, JSC of 23.06 mA/cm², and FF of 73.0%. The precursor solutions for all Cs0.05MA0.16FA0.79Pb1I2.9Br0.1 films were prepared by dissolving equimolar concentrations (1.73 mol/L). Integrating Me-2PACz (0.33 mg/mL) as a SAM tailored the interfacial environment, contributing to a more uniform and well-ordered perovskite interface. The corresponding additive BSP was added to the precursor at a molar concentration of 2.4 mg/mL. The precursor solution was deposited on the substrate and spin-coated with a two-step spin-coating procedure: 1000 rpm for 10 s and 5000 rpm for 30 s. Then, with 6 s of spin time remaining, CB (160 µL) was slowly dispensed onto the middle of the substrate. After the spin coating was completed, it was annealed at 110 °C for 25 min. XRD analysis showed a diffraction peak was identified at around 12.65°, with an intensity of 826.8556 cts and a full width at half maximum (FWHM) of 0.220446032, which corresponds to the characteristic peak of PbI2. The relatively low intensity of this peak suggests a limited presence of residual PbI2.",
    "pair_source": "formula",
    "sample_id_1": "17733",
    "sample_id_2": "17164",
    "sample_id_1_date": "20241206",
    "sample_id_2_date": "20241209",
    "Additive": [
      "PMACl",
      "BSP"
    ]
  },
  {
    "question": "How will the peak intensity and half width of the 12.6 ° characteristic peak of additives added to perovskite precursors to prepare thin films change in XRD characterization?",
    "control": "PSCs with (111)-preferred crystallographic orientation displayed a remarkable PCE of 16.93%, with VOC of 1.01886 V, JSC of 23.44 mA/cm², and FF of 70.88%. The perovskite precursor solution (1.73 mol/L) composed of a formula of Cs0.05MA0.16FA0.79Pb1I2.9Br0.1. A SAM solution consisting of MeO-4PADBC (0.33 mg/mL) in ethanol was prepared. For the additive-treated cells, PMACl (1.44 mg/mL) was added into the perovskite precursor solution.1.44 mg/mL PMACl was then added as additive into the precursor solution. To establish a stable perovskite film, the substrate was spun at 1000 rpm for 10 s, then at 5000 rpm for 30 s, ensuring even layer formation. During the second spin coating step, 160 µL CB was dripped onto the perovskite film at 6 s before ending the program. The film was immediately annealed at 110 °C for 25 min. XRD analysis showed a diffraction peak was identified at around 12.65°, with an intensity of 871.9407459 cts and a full width at half maximum (FWHM) of 0.203449259, which corresponds to the characteristic peak of PbI2. The relatively low intensity of this peak suggests a limited presence of residual PbI2.",
    "target": "The PCE devices reached 17.23% and featured a VOC of 1.02378 V, FF of 73.0%, and short-circuit current density (JSC) of 23.06 mA/cm². Cs0.05MA0.16FA0.79Pb1I2.9Br0.1 was prepared at a concentration of 1.73 mol/L. Controlled addition of Me-2PACz (0.33 mg/mL) as a SAM was performed to stabilize the perovskite layer and engineer a more robust interface. 2.4 mg/mL BSP was added into the mixed perovskite solution. The precursor solution was deposited on the substrate and spin-coated with a two-step spin-coating procedure: 1000 rpm for 10 s and 5000 rpm for 30 s. At the last 6 s, 160 µL of CB solution was dropped on the perovskite. A precise annealing regimen (110 °C, 25 min) refined the perovskite microstructure. XRD analysis showed a diffraction peak was identified at around 12.65°, with an intensity of 826.8556 cts and a full width at half maximum (FWHM) of 0.220446032, which corresponds to the characteristic peak of PbI2. The relatively low intensity of this peak suggests a limited presence of residual PbI2.",
    "pair_source": "formula",
    "sample_id_1": "17740",
    "sample_id_2": "17164",
    "sample_id_1_date": "20241206",
    "sample_id_2_date": "20241209",
    "Additive": [
      "PMACl",
      "BSP"
    ]
  },
  {
    "question": "How will the peak intensity and half width of the 12.6 ° characteristic peak of additives added to perovskite precursors to prepare thin films change in XRD characterization?",
    "control": "A higher PCE of 16.77% of the target device is achieved, where JSC, VOC and FF are 23.74 mA/cm², 1.03482 V and 68.28%, respectively. The mixed perovskite (Cs0.05MA0.16FA0.79Pb1I2.9Br0.1) precursor solution was prepared with a total concentration of 1.73 mol/L in DMF/DMSO co-solvent. A SAM consisting of MeO-4PADBC (0.33 mg/mL) was incorporated to achieve a more uniform and well-ordered perovskite interface. The piperidinium salt PMACl was dissolved in the perovskite solution obtained with the molar ratio 0.36 mg/mL. For perovskite films fabrication, the perovskite precursor was spin-coated on the as prepared substrates at 1000 rpm for 10 s, subsequently at 5000 rpm for 30 s. 160 µL CB was dropped 6 s before the end of the procedure. The wet perovskite films were then transferred onto hot plate and annealed at 110 °C for 25 min. XRD analysis showed a diffraction peak was identified at around 12.65°, with an intensity of 1072.54796 cts and a full width at half maximum (FWHM) of 0.201473363, which corresponds to the characteristic peak of PbI2. The relatively low intensity of this peak suggests a limited presence of residual PbI2.",
    "target": "The PSCs exhibited a superior PCE of 16.83% (JSC: 22.66 mA/cm², VOC: 1.04956 V, FF: 70.75%). 1.73 mol/L Cs0.05MA0.16FA0.79Pb1I2.9Br0.1 perovskite precursors were prepared. 0.33 mg/mL of Me-4PACz was added. For the BSP additive system, the molar ratios of perovskite to BSP were 15%, 30%, 60%, and 100%. The precursor solution was spin-coated on substrate at 1000 rpm for 10 s and 5000 rpm for 30 s. During the second spin coating step, 160 µL of CB was deposited onto the perovskite film 6 s before the program ended. The substrate was immediately placed on a hotplate and annealed at 110 °C for 25 min. XRD analysis showed a diffraction peak was identified at around 12.65°, with an intensity of 943.982251 cts and a full width at half maximum (FWHM) of 0.207987915, which corresponds to the characteristic peak of PbI2. The relatively low intensity of this peak suggests a limited presence of residual PbI2.",
    "pair_source": "formula",
    "sample_id_1": "17718",
    "sample_id_2": "17494",
    "sample_id_1_date": "20241206",
    "sample_id_2_date": "20241209",
    "Additive": [
      "PMACl",
      "BSP"
    ]
  },
  {
    "question": "How will the peak intensity and half width of the 12.6 ° characteristic peak of additives added to perovskite precursors to prepare thin films change in XRD characterization?",
