Repository: MI-Materials-Intelligence/Recipe-Language-Model

# Learning Layer

## Overview

In the learning layer, the formulas and parameters are encoded and then tokenised into recipes as inputs. Through atomic skills of data extraction, cleaning, and matching, these data are organised into standardised datasets, providing the basis for RLM training and iterative recipe refinement.

Key Atomic Skills:
- **Cleaning**: Preprocessing and outlier cleaning
- **Matching**: Matching data pairs based on variables
- **Extraction**: Data extraction from robotic boxes

File: seven_ai_layers_robotics/learning/data/XRD_additives/additive_xrd_pairs.json (part 10 of 29)
[
    "control": "The device achieves a champion PCE of 16.77% with an open-circuit voltage (VOC) of 1.03482 V, a short-circuit current (JSC) of 23.74 mA/cm², and a fill factor (FF) of 68.28%. By preparing a base solution of Cs0.05MA0.16FA0.79Pb1I2.9Br0.1 at 1.73 mol/L, the perovskite precursor was ready for further enhancements. The MeO-4PADBC solution was prepared with a concentration of 0.33 mg/mL. 0.36 mg/mL PMACl was added to the perovskite precursor solution and stirred for 2 h. A careful spin regime was adopted: an initial slow spin at 1000 rpm (10 s) to distribute the solution, followed by 5000 rpm (30 s) for crystallization control. 160 µL of antisolvent was dropped on the film 6 s before the end of the program. Then, the precursor films were placed on a 110 °C hotplate for 25 min. XRD analysis showed a diffraction peak was identified at around 12.65°, with an intensity of 1072.54796 cts and a full width at half maximum (FWHM) of 0.201473363, which corresponds to the characteristic peak of PbI2. The relatively low intensity of this peak suggests a limited presence of residual PbI2.",
    "target": "The device shows the highest PCE of 16.85% with a VOC of 1.02786 V, a JSC of 22.95 mA/cm², and an FF of 71.42%. 1.73 mol/L Cs0.05MA0.16FA0.79Pb1I2.9Br0.1 perovskite precursors were prepared. Careful addition of MeO-4PADBC (0.33 mg/mL) as a SAM ensured improved interface quality. The addition of BSP (1.2 mg/mL) was instrumental in fine-tuning the perovskite film's optical properties. For the perovskite films, the spin-coated process was divided by a consecutive two-step process, the spin rate of the first step is 1000 rpm for 10 s, and the spin rate of the second step is 5000 rpm for 30 s. During the second step, 160 µL of CB as anti-solvent was quickly dripped onto the centre of the perovskite film 6 s before the end of the spin-coating process. The films were then annealed on a hot plate at 110 °C for 25 min. XRD analysis showed a diffraction peak was identified at around 12.65°, with an intensity of 927.7504043 cts and a full width at half maximum (FWHM) of 0.206612481, which corresponds to the characteristic peak of PbI2. The relatively low intensity of this peak suggests a limited presence of residual PbI2.",
    "pair_source": "formula",
    "sample_id_1": "17718",
    "sample_id_2": "17509",
    "sample_id_1_date": "20241206",
    "sample_id_2_date": "20241209",
    "Additive": [
      "PMACl",
      "BSP"
    ]
  },
  {
    "question": "How will the peak intensity and half width of the 12.6 ° characteristic peak of additives added to perovskite precursors to prepare thin films change in XRD characterization?",
    "control": "The PCE of the device was increased to 15.46% with an FF of 72.66%, VOC of 1.0368 V and JSC of 20.52 mA/cm². A 1.73 mol/L perovskite precursor solution was constructed by mixing FAI, PbI2, methylammonium iodide and caesium iodide in DMF: DMSO mixed solvent with the chemical formula of Cs0.05MA0.16FA0.79Pb1I2.9Br0.1. The SAM material Me-2PACz (0.33 mg/mL) was subsequently added into the perovskite solution to enhance interfacial properties and optimize device performance. PACl additive was added into the precursor solution at a concentration of 21.6 mg/mL. The perovskite solutions were spin-coated onto the substrate at 1000 rpm for 10 s and 5000 rpm for 30 s. In the last 6 s of the second step, the anti-solvent (160 µL of chlorobenzene) was dropped in the center at a constant rate within 1 s. Subsequently, the as-deposited films were annealed at 110 for 25. XRD analysis showed a diffraction peak was identified at around 12.65°, with an intensity of 2110.370381 cts and a full width at half maximum (FWHM) of 0.205014193, which corresponds to the characteristic peak of PbI2. The relatively low intensity of this peak suggests a limited presence of residual PbI2.",
    "target": "A champion PCE of 15.61% with a JSC of 20.77 mA/cm², a VOC of 1.0118 V, and a FF of 74.28% was achieved with optimized perovskite layer prepared with non-stoichiometric precursor solution (NSPS). Perovskite precursor solution (1.73 mol/L) was prepared based on the stoichiometric ratio of Cs0.05MA0.16FA0.79Pb1I2.9Br0.1. A SAM consisting of Me-4PACz (0.33 mg/mL) was incorporated to achieve a more uniform and well-ordered perovskite interface. The inclusion of MACl (2.5 mg/mL) additive enhanced device longevity. A meticulously timed spin procedure included 1000 rpm for 10 s, succeeded by 5000 rpm for 30 s to refine crystal growth. The addition of 160 µL antisolvent at last 6 s proved instrumental in achieving uniform film thickness and grain distribution. The substrates were immediately transferred to the hotplate and annealed at 110 °C for 25 min. XRD analysis showed a diffraction peak was identified at around 12.65°, with an intensity of 2107.567622 cts and a full width at half maximum (FWHM) of 0.207035042, which corresponds to the characteristic peak of PbI2. The relatively low intensity of this peak suggests a limited presence of residual PbI2.",
    "pair_source": "formula",
    "sample_id_1": "16991",
    "sample_id_2": "13873",
    "sample_id_1_date": "20241210",
    "sample_id_2_date": "20241203",
    "Additive": [
      "PACl",
      "MACl"
    ]
  },
  {
    "question": "How will the peak intensity and half width of the 12.6 ° characteristic peak of additives added to perovskite precursors to prepare thin films change in XRD characterization?",
    "control": "The fabricated device resulted in a PCE of 15.86%, with VOC of 1.0213 V, JSC of 21.29 mA/cm², and FF of 72.95%. The Cs0.05MA0.16FA0.79Pb1I2.9Br0.1 precursor solution (1.73 mol/L) was prepared in the mixed solvent of DMF and DMSO. SAM material MeO-4PADBC (0.33 mg/mL) was added to the perovskite solution to fine-tune the interface and stabilize the perovskite layer. To achieve the desired secondary growth solution, PACl (7.2 mg/mL) was dissolved in IPA solvent. The as prepared perovskite precursor was spin-coated onto the substrates at 1000 rpm for 10 s and 5000 rpm for 30 s, respectively. At last 6 s, the injection of 160 µL antisolvent aided in reducing defect density within the perovskite layer. The deposited perovskite films were subsequently annealed on a hotplate at 110 °C for 25 min. XRD analysis showed a diffraction peak was identified at around 12.65°, with an intensity of 2093.944626 cts and a full width at half maximum (FWHM) of 0.189935184, which corresponds to the characteristic peak of PbI2. The relatively low intensity of this peak suggests a limited presence of residual PbI2.",
    "target": "Systematic parameter adjustments underlie the fabrication of a perovskite cell that was prepared, capturing how controlled conditions influence a PCE of 16.7%, FF of 77.2%, Voc of 1.0099 V, and Jsc of 21.42 mA/cm². With Cs0.05MA0.16FA0.79Pb1I2.9Br0.1 at 1.73 mol/L forming the primary solution, the perovskite precursor was synthesized accordingly. The incorporation of Me-4PACz (0.33 mg/mL) as a SAM enhanced interface layer formation and refined the film’s interfacial structure. The addition of MACl (5.0 mg/mL) enabled the achievement of smoother film surfaces. The perovskite layer was spin-coated with a two-step recipe, first at 1000 rpm for 10 s followed by 5000 rpm for 30 s. During the second step, CB as antisolvent (160 µL) was dropped at the middle of the spinning substrate 6 s prior to the end of the spinning. The perovskite layer was thermally conditioned at 110 °C for 25 min, consolidating its morphology. XRD analysis showed a diffraction peak was identified at around 12.65°, with an intensity of 1584.430504 cts and a full width at half maximum (FWHM) of 0.193499137, which corresponds to the characteristic peak of PbI2. The relatively low intensity of this peak suggests a limited presence of residual PbI2.",
    "pair_source": "formula",
    "sample_id_1": "16761",
    "sample_id_2": "13903",
    "sample_id_1_date": "20241210",
    "sample_id_2_date": "20241203",
    "Additive": [
      "PACl",
      "MACl"
    ]
  },
  {
    "question": "How will the peak intensity and half width of the 12.6 ° characteristic peak of additives added to perovskite precursors to prepare thin films change in XRD characterization?",
    "control": "The device shows the highest PCE of 15.86% with negligible hysteresis, a VOC of 1.0213 V, a JSC of 21.29 mA/cm² and a FF of 72.95%. 1.73 mol/L perovskite precursor solutions were prepared with the chemical formula of Cs0.05MA0.16FA0.79Pb1I2.9Br0.1. SAM material MeO-4PADBC (0.33 mg/mL) was added to influence crystal growth at the interface and optimize surface passivation. 7.2 mg/mL PACl was added into the mixed perovskite solution. For perovskite films fabrication, the perovskite precursor was spin-coated on the as prepared substrates at 1000 rpm for 10 s and at 5000 rpm for 30 s. During this stage, 160 µL CB antisolvent was quickly dripped onto the centre of the substrate at 6 s before the end of the spin-coating process. Heat-treatment was implemented with the substrates for 25 min at 110 °C. XRD analysis showed a diffraction peak was identified at around 12.65°, with an intensity of 2093.944626 cts and a full width at half maximum (FWHM) of 0.189935184, which corresponds to the characteristic peak of PbI2. The relatively low intensity of this peak suggests a limited presence of residual PbI2.",
    "target": "The devices exhibited an increased PCE from 15.88% to 15.88%, with a VOC of 1.0304 V, FF of 73.82%, and JSC of 20.87 mA/cm². The perovskite precursor solutions were prepared using 1.73 mol/L Cs0.05MA0.16FA0.79Pb1I2.9Br0.1. The SAM material Me-2PACz (0.33 mg/mL) was subsequently added into the perovskite solution to enhance interfacial properties and optimize device performance. To prepare the precursor solutions with MACl (2.5 mg/mL), the additive was added to the precursor solution. A well-optimized dual-stage spin routine (1000 rpm for 10 s and 5000 rpm for 30 s) was chosen to facilitate smooth and homogeneous layer formation. Then, with 6 s of spin time remaining, CB (160 µL) was slowly dispensed onto the middle of the substrate. The film was immediately annealed at 110 °C for 25 min. XRD analysis showed a diffraction peak was identified at around 12.65°, with an intensity of 2089.592958 cts and a full width at half maximum (FWHM) of 0.211811053, which corresponds to the characteristic peak of PbI2. The relatively low intensity of this peak suggests a limited presence of residual PbI2.",
    "pair_source": "formula",
    "sample_id_1": "16761",
    "sample_id_2": "14359",
    "sample_id_1_date": "20241210",
    "sample_id_2_date": "20241203",
    "Additive": [
      "PACl",
      "MACl"
    ]
  },
  {
    "question": "How will the peak intensity and half width of the 12.6 ° characteristic peak of additives added to perovskite precursors to prepare thin films change in XRD characterization?",
    "control": "The PCE devices reached 15.46% and featured a VOC of 1.0368 V, FF of 72.66%, and short-circuit current density (JSC) of 20.52 mA/cm². The perovskite solution (1.73 mol/L) was made according to the composition of Cs0.05MA0.16FA0.79Pb1I2.9Br0.1 in a mixed solvent of DMF/DMSO. Adding Me-2PACz (0.33 mg/mL) as a SAM improved the charge extraction at the interface. To enhance the mechanical properties of the perovskite layer, PACl (21.6 mg/mL) was utilized as an additive. Employing a staged spin protocol, the film underwent 1000 rpm for 10 s, then 5000 rpm for 30 s, enhancing film morphology. 160 µL of antisolvent was drop-coated onto the substrate while spinning. The perovskite layer was thermally conditioned at 110 °C for 25 min, consolidating its morphology. XRD analysis showed a diffraction peak was identified at around 12.65°, with an intensity of 2110.370381 cts and a full width at half maximum (FWHM) of 0.205014193, which corresponds to the characteristic peak of PbI2. The relatively low intensity of this peak suggests a limited presence of residual PbI2.",
    "target": "Systematic parameter adjustments underlie the fabrication of a perovskite cell that was engineered, capturing how controlled conditions influence a PCE of 15.88%, FF of 73.82%, Voc of 1.0304 V, and Jsc of 20.87 mA/cm². The perovskite precursor solution was prepared based on the perovskite composition of Cs0.05MA0.16FA0.79Pb1I2.9Br0.1 in anhydrous DMF solvent (total concentration of 1.73 mol/L). For the SAM solution, Me-2PACz (0.33 mg/mL) was added to the previous solution. The addition of MACl (2.5 mg/mL) as an additive was carefully prepared. The perovskite precursor solutions were spin-coated on substrate at 1000 rpm for 10 s and then at 5000 rpm for 30 s. At 6 s before the end of the spin-coating procedure, 160 µL CB was dropped onto the substrates. The perovskite annealed at 110 °C for 25 min. XRD analysis showed a diffraction peak was identified at around 12.65°, with an intensity of 2089.592958 cts and a full width at half maximum (FWHM) of 0.211811053, which corresponds to the characteristic peak of PbI2. The relatively low intensity of this peak suggests a limited presence of residual PbI2.",
    "pair_source": "formula",
    "sample_id_1": "16991",
    "sample_id_2": "14359",
    "sample_id_1_date": "20241210",
    "sample_id_2_date": "20241203",
    "Additive": [
      "PACl",
      "MACl"
    ]
  },
  {
    "question": "How will the peak intensity and half width of the 12.6 ° characteristic peak of additives added to perovskite precursors to prepare thin films change in XRD characterization?",
    "control": "The PSCs achieved a quasi-steady-state PCE of 15.86% (VOC: 1.0213 V, JSC: 21.29 mA/cm², FF: 72.95%). The composition of perovskite is 1.73 mol/L Cs0.05MA0.16FA0.79Pb1I2.9Br0.1. Adding MeO-4PADBC (0.33 mg/mL) as a SAM improved the charge extraction at the interface. The addition of PACl (7.2 mg/mL) as an additive was carefully prepared. The perovskite film is deposited by spin-coating with 1000 rpm for 10 s and 5000 rpm for 30 s. 160 µL CB was dropped on the perovskite film at 6 s before the end of the program. The samples were subsequently annealed on a hotplate at 110 °C for 25 min. XRD analysis showed a diffraction peak was identified at around 12.65°, with an intensity of 2093.944626 cts and a full width at half maximum (FWHM) of 0.189935184, which corresponds to the characteristic peak of PbI2. The relatively low intensity of this peak suggests a limited presence of residual PbI2.",
    "target": "The champion device showed a PCE of 17.2%, with JSC of 21.3 mA/cm², FF of 78.93%, and VOC of 1.0228 V. Commencing with a Cs0.05MA0.16FA0.79Pb1I2.9Br0.1 solution at 1.73 mol/L, the perovskite precursor was meticulously formulated. The hole transport layer (HTL) was fabricated using the SAM solution of Me-2PACz. The Me-2PACz concentration is 0.33 mg/mL. The presence of MACl (10.0 mg/mL) was crucial. Spread perovskite solution spin-coated in two steps, namely, 1000 rpm for 10 s and 5000 rpm for 30 s. In the last 6 s of the second step, the anti-solvent (160 µL of chlorobenzene) was dropped in the center at a constant rate within 1 s. The substrates were immediately transferred to the hotplate and annealed at 110 °C for 25 min. XRD analysis showed a diffraction peak was identified at around 12.65°, with an intensity of 843.5636635 cts and a full width at half maximum (FWHM) of 0.239666146, which corresponds to the characteristic peak of PbI2. The relatively low intensity of this peak suggests a limited presence of residual PbI2.",
    "pair_source": "formula",
    "sample_id_1": "16761",
    "sample_id_2": "14391",
    "sample_id_1_date": "20241210",
    "sample_id_2_date": "20241203",
    "Additive": [
      "PACl",
      "MACl"
    ]
  },
  {
    "question": "How will the peak intensity and half width of the 12.6 ° characteristic peak of additives added to perovskite precursors to prepare thin films change in XRD characterization?",
    "control": "The device showed the highest certified PCE of 15.46%, with VOC of 1.0368 V, JSC of 20.52 mA/cm², and FF of 72.66%.The device shows a maximum PCE of 15.46%, with an open-circuit voltage (VOC) of 1.0368 V, a short-circuit current density (JSC) of 20.52 mA/cm², and a fill factor (FF) of 72.66%. The Cs0.05MA0.16FA0.79Pb1I2.9Br0.1 perovskite precursor (1.73 mol/L) was spin-coated onto the substrate. The SAM consisting of Me-2PACz (0.33 mg/mL) was subsequently added into the perovskite solution to enhance interfacial properties and optimize device performance. The perovskite precursor solution was prepared by mixing 21.6 mg/mL of PACl additive in the solvent. Spread perovskite solution spin-coated in two steps, namely, 1000 rpm for 10 s and 5000 rpm for 30 s. 160 µL anisole was dropped onto the substrate during the last 6 s of the spinning, resulting in the formation of dark brown films. Then the substrate was annealed at 110 °C for 25 min to form the perovskite layer. XRD analysis showed a diffraction peak was identified at around 12.65°, with an intensity of 2110.370381 cts and a full width at half maximum (FWHM) of 0.205014193, which corresponds to the characteristic peak of PbI2. The relatively low intensity of this peak suggests a limited presence of residual PbI2.",
    "target": "The target device achieved a champion PCE of 17.2% (VOC: 1.0228 V, JSC: 21.3 mA/cm², FF: 78.93%).The target PSCs achieved an average power conversion efficiency (PCE) of 17.2% with a short-circuit current density (JSC) of 21.3 mA/cm², an open-circuit voltage (VOC) of 1.0228 V and a fill factor (FF) of 78.93%. The precursor solutions for all Cs0.05MA0.16FA0.79Pb1I2.9Br0.1 films were prepared by dissolving equimolar concentrations (1.73 mol/L). Controlled addition of Me-2PACz (0.33 mg/mL) as a SAM was performed to stabilize the perovskite layer and engineer a more robust interface. To enhance the mechanical properties of the perovskite layer, MACl (10.0 mg/mL) was utilized as an additive. The perovskite solutions were spin-coated onto the substrate at 1000 rpm for 10 s and 5000 rpm for 30 s. At the 6 s of the second step, 160 µL anisole was dropped as antisolvent. To lock in the desired crystal phase, the film was heated at 110 °C for 25 min. XRD analysis showed a diffraction peak was identified at around 12.65°, with an intensity of 843.5636635 cts and a full width at half maximum (FWHM) of 0.239666146, which corresponds to the characteristic peak of PbI2. The relatively low intensity of this peak suggests a limited presence of residual PbI2.",
    "pair_source": "formula",
    "sample_id_1": "16991",
    "sample_id_2": "14391",
    "sample_id_1_date": "20241210",
    "sample_id_2_date": "20241203",
    "Additive": [
      "PACl",
      "MACl"
    ]
  },
  {
    "question": "How will the peak intensity and half width of the 12.6 ° characteristic peak of additives added to perovskite precursors to prepare thin films change in XRD characterization?",
    "control": "The device showed the highest certified PCE of 15.61%, with VOC of 1.0118 V, JSC of 20.77 mA/cm², and FF of 74.28%.The device shows a maximum PCE of 15.61%, with an open-circuit voltage (VOC) of 1.0118 V, a short-circuit current density (JSC) of 20.77 mA/cm², and a fill factor (FF) of 74.28%. A 1.73 mol/L Cs0.05MA0.16FA0.79Pb1I2.9Br0.1 precursor solution was similarly prepared using a mixture of DMF and DMSO. SAM material Me-4PACz (0.33 mg/mL) was added to influence crystal growth at the interface and optimize surface passivation. The addition of MACl (2.5 mg/mL) was then completed. Specifically, the perovskite precursor solution was first deposited at 1000 rpm for 10 s, and then at 5000 rpm for 30 s. 160 µL CB was dripped onto the center of film at 6 s before the end of spin-coating. After the spin coating was completed, it was annealed at 110 °C for 25 min. XRD analysis showed a diffraction peak was identified at around 12.65°, with an intensity of 2107.567622 cts and a full width at half maximum (FWHM) of 0.207035042, which corresponds to the characteristic peak of PbI2. The relatively low intensity of this peak suggests a limited presence of residual PbI2.",
    "target": "Through deliberate control of solution composition, coating speeds, and thermal treatments, this perovskite cell was put together, leading to a PCE of 17.28%, a fill factor of 75.65%, a Voc of 1.0794 V, and a Jsc of 21.16 mA/cm². A 1.73 mol/L perovskite precursor solution was constructed by mixing FAI, PbI2, methylammonium iodide and caesium iodide in DMF: DMSO mixed solvent with the chemical formula of Cs0.05MA0.16FA0.79Pb1I2.9Br0.1. The optimal SAM was prepared by using Me-4PACz (0.33 mg/mL).The sample of Me-4PACz was fabricated with a concentration of 0.33 mg/mL. For the additive-treated cells, PEABr (0.2 mg/mL) was added into the perovskite precursor solution.0.2 mg/mL PEABr was then added as additive into the precursor solution. The precursor solution was deposited on the substrate and spin-coated with a two-step spin-coating procedure: 1000 rpm for 10 s and 5000 rpm for 30 s. Precisely at last 6 s in the second spin sequence, 160 µL of antisolvent was introduced, aiding grain formation. The film was then annealed at 110 °C for 25 min. XRD analysis showed a diffraction peak was identified at around 12.65°, with an intensity of 824.0940572 cts and a full width at half maximum (FWHM) of 0.223054875, which corresponds to the characteristic peak of PbI2. The relatively low intensity of this peak suggests a limited presence of residual PbI2.",
    "pair_source": "formula",
    "sample_id_1": "13873",
    "sample_id_2": "15955",
    "sample_id_1_date": "20241203",
    "sample_id_2_date": "20241205",
    "Additive": [
      "MACl",
      "PEABr"
    ]
  },
  {
    "question": "How will the peak intensity and half width of the 12.6 ° characteristic peak of additives added to perovskite precursors to prepare thin films change in XRD characterization?",
    "control": "A PCE of 16.7% with a VOC of 1.0099 V, a JSC of 21.42 mA/cm², and an FF of 77.2% was obtained. 1.73 mol/L perovskite precursor solution with the composition of Cs0.05MA0.16FA0.79Pb1I2.9Br0.1 was prepared. The optimal SAM was prepared by using Me-4PACz (0.33 mg/mL).The sample of Me-4PACz was fabricated with a concentration of 0.33 mg/mL. To prepare the precursor solution with MACl (5.0 mg/mL), the additive was added to the precursor solution. To establish a stable perovskite film, the substrate was spun at 1000 rpm for 10 s, then at 5000 rpm for 30 s, ensuring even layer formation. 160 µL of antisolvent was drop-coated onto the substrate while spinning. Under well-defined conditions (110 °C, 25 min), the annealing step completed the perovskite layer formation process. XRD analysis showed a diffraction peak was identified at around 12.65°, with an intensity of 1584.430504 cts and a full width at half maximum (FWHM) of 0.193499137, which corresponds to the characteristic peak of PbI2. The relatively low intensity of this peak suggests a limited presence of residual PbI2.",
    "target": "The inverted devices achieved optimal PCEs of 17.28%, a VOC of 1.0794 V, FF of 75.65%, and JSC of 21.16 mA/cm². The Cs0.05MA0.16FA0.79Pb1I2.9Br0.1 perovskite precursor (1.73 mol/L) was spin-coated onto the substrate. Careful addition of Me-4PACz (0.33 mg/mL) as a SAM ensured improved interface quality. The perovskite solution was prepared with PEABr in the molar ratio of 0.2 mg/mL, dissolved in the prepared solution. A careful spin regime was adopted: an initial slow spin at 1000 rpm (10 s) to distribute the solution, followed by 5000 rpm (30 s) for crystallization control. Then, with 6 s of spin time remaining, CB (160 µL) was slowly dispensed onto the middle of the substrate. Then, the precursor films were placed on a 110 °C hotplate for 25 min. XRD analysis showed a diffraction peak was identified at around 12.65°, with an intensity of 824.0940572 cts and a full width at half maximum (FWHM) of 0.223054875, which corresponds to the characteristic peak of PbI2. The relatively low intensity of this peak suggests a limited presence of residual PbI2.",
    "pair_source": "formula",
    "sample_id_1": "13903",
    "sample_id_2": "15955",
    "sample_id_1_date": "20241203",
    "sample_id_2_date": "20241205",
    "Additive": [
      "MACl",
      "PEABr"
    ]
  },
  {
    "question": "How will the peak intensity and half width of the 12.6 ° characteristic peak of additives added to perovskite precursors to prepare thin films change in XRD characterization?",
    "control": "This study emerges from parameter-centric experimentation, producing a perovskite solar cell that was meticulously prepared, with a PCE of 16.3%, FF of 70.3%, Voc of 1.053 V, and Jsc of 22.02 mA/cm². Cs0.05MA0.16FA0.79Pb1I2.9Br0.1 was prepared at a concentration of 1.73 mol/L. SAM material Me-2PACz (0.33 mg/mL) was added to influence crystal growth at the interface and optimize surface passivation. 1.0 mg/mL PEABr was added to the perovskite precursor solution and stirred for 2 h. The perovskite solutions were spin-coated at 1000 rpm for 10 s and 5000 rpm for 30 s, respectively. CB (160 µL) was dropped at the center of the spinning substrate approximately 6 s before the end of the spin coating procedure. The wet film was annealed at 110 °C for 25 min. XRD analysis showed a diffraction peak was identified at around 12.65°, with an intensity of 1999.946051 cts and a full width at half maximum (FWHM) of 0.191770454, which corresponds to the characteristic peak of PbI2. The relatively low intensity of this peak suggests a limited presence of residual PbI2.",
    "target": "The PCE devices reached 16.7% and featured a VOC of 1.0099 V, FF of 77.2%, and short-circuit current density (JSC) of 21.42 mA/cm². The perovskite (Cs0.05MA0.16FA0.79Pb1I2.9Br0.1) solution was prepared with a concentration of 1.73 mol/L in mixed solvent of DMF and DMSO. Adding Me-4PACz (0.33 mg/mL) as a SAM improved the charge extraction at the interface. To prepare the precursor solutions with MACl (5.0 mg/mL), the additive was added to the precursor solution. A two-tier spin-coating strategy (1000 rpm/10 s and 5000 rpm/30 s) produced a uniform and defect-minimized perovskite layer. During the second spin coating step, 160 µL CB was dripped onto the perovskite film at 6 s before ending the program. The film was immediately annealed at 110 °C for 25 min. XRD analysis showed a diffraction peak was identified at around 12.65°, with an intensity of 1584.430504 cts and a full width at half maximum (FWHM) of 0.193499137, which corresponds to the characteristic peak of PbI2. The relatively low intensity of this peak suggests a limited presence of residual PbI2.",
    "pair_source": "formula",
    "sample_id_1": "16507",
    "sample_id_2": "13903",
    "sample_id_1_date": "20241205",
    "sample_id_2_date": "20241203",
    "Additive": [
      "PEABr",
      "MACl"
    ]
  },
  {
    "question": "How will the peak intensity and half width of the 12.6 ° characteristic peak of additives added to perovskite precursors to prepare thin films change in XRD characterization?",
    "control": "A champion PCE of 16.7% with a JSC of 21.42 mA/cm², a VOC of 1.0099 V, and a FF of 77.2% was achieved with optimized perovskite layer prepared with non-stoichiometric precursor solution (NSPS). The perovskite precursor solution (1.73 mol/L) was prepared in a solvent mixture of DMF and DMSO according to the formula of Cs0.05MA0.16FA0.79Pb1I2.9Br0.1. Careful addition of Me-4PACz (0.33 mg/mL) as a SAM ensured improved interface quality. For the modified solution, 5.0 mg/mL MACl was added to the precursor solution. The perovskite precursor solution was dripped onto substrate, and a two-step spin-coating procedure was applied. The first step was carried out at 1000 rpm, followed by 5000 rpm for 30 s. 160 µL CB was dropped on the perovskite film at 6 s before the end of the program. By subjecting the film to 110 °C for 25 min, the perovskite lattice attained its ideal orientation. XRD analysis showed a diffraction peak was identified at around 12.65°, with an intensity of 1584.430504 cts and a full width at half maximum (FWHM) of 0.193499137, which corresponds to the characteristic peak of PbI2. The relatively low intensity of this peak suggests a limited presence of residual PbI2.",
    "target": "Consequently, the device resulted in device efficiency of 18.2%, together with an enhanced fill factor (FF) of 72.67%, short-circuit current density of 22.87 mA/cm²and open circuit voltage (VOC) of 1.1 V. The perovskite (Cs0.05MA0.16FA0.79Pb1I2.9Br0.1) precursor solution was prepared with a concentration of 1.73 mol/L in a mixed solvent of DMF and DMSO. Controlled addition of Me-4PACz (0.33 mg/mL) as a SAM was performed to stabilize the perovskite layer and engineer a more robust interface. For the target perovskite, 0.5 mg/mL PEABr was added to the precursor solution, and it was ensured that it is well mixed with the precursor. The perovskite precursor was spin-coated on the substrates at 1000 rpm for 10 s and 5000 rpm for 30 s. 160 µL CB was dropped 6 s before the end of the procedure. The subsequent film was then heated at 110 °C for 25 min to obtain the bright perovskite film. XRD analysis showed a diffraction peak was identified at around 12.65°, with an intensity of 789.6191091 cts and a full width at half maximum (FWHM) of 0.202154677, which corresponds to the characteristic peak of PbI2. The relatively low intensity of this peak suggests a limited presence of residual PbI2.",
    "pair_source": "formula",
    "sample_id_1": "13903",
    "sample_id_2": "18196",
    "sample_id_1_date": "20241203",
    "sample_id_2_date": "20241211",
    "Additive": [
      "MACl",
      "PEABr"
    ]
  },
  {
    "question": "How will the peak intensity and half width of the 12.6 ° characteristic peak of additives added to perovskite precursors to prepare thin films change in XRD characterization?",
    "control": "The device achieved a remarkable PCE of 16.7%, with a VOC of 1.0099 V, JSC of 21.42 mA/cm², and FF of 77.2%. Perovskite precursor solution (1.73 mol/L) was prepared based on the stoichiometric ratio of Cs0.05MA0.16FA0.79Pb1I2.9Br0.1. The incorporation of Me-4PACz (0.33 mg/mL) as a SAM enhanced interface layer formation and refined the film’s interfacial structure. The corresponding additive MACl was added to the precursor at a molar concentration of 5.0 mg/mL. For the perovskite film fabrication, the substrate was spun at 1000 rpm for 10 s, and then at 5000 rpm for 30 s. After 6 s into spin-coating procedure, 160 µL diethyl ether was dripped onto the spinning substrate. Employing an anneal step at 110 °C for 25 min delivered improved crystalline quality and grain uniformity. XRD analysis showed a diffraction peak was identified at around 12.65°, with an intensity of 1584.430504 cts and a full width at half maximum (FWHM) of 0.193499137, which corresponds to the characteristic peak of PbI2. The relatively low intensity of this peak suggests a limited presence of residual PbI2.",
    "target": "The champion device showed a JSC of 23.59 mA/cm², a VOC of 1.07 V, and a FF of 66.45%, resulting in a PCE of 16.79%. The composition of perovskite is 1.73 mol/L Cs0.05MA0.16FA0.79Pb1I2.9Br0.1. The Me-2PACz solution was prepared with a concentration of 0.33 mg/mL. The target precursor solution was prepared with PEABr (1.2 mg/mL). The perovskite precursor solutions were spin-coated on substrate at 1000 rpm for 10 s and then at 5000 rpm for 30 s. After 6 s, 160 µL chlorobenzene as antisolvent was casted vertically. The resulting films were then annealed at 110 °C for 25 min. XRD analysis showed a diffraction peak was identified at around 12.65°, with an intensity of 976.5306365 cts and a full width at half maximum (FWHM) of 0.195813621, which corresponds to the characteristic peak of PbI2. The relatively low intensity of this peak suggests a limited presence of residual PbI2.",
    "pair_source": "formula",
    "sample_id_1": "13903",
    "sample_id_2": "18243",
    "sample_id_1_date": "20241203",
    "sample_id_2_date": "20241211",
    "Additive": [
      "MACl",
      "PEABr"
    ]
  },
  {
    "question": "How will the peak intensity and half width of the 12.6 ° characteristic peak of additives added to perovskite precursors to prepare thin films change in XRD characterization?",
    "control": "The PSCs achieved a quasi-steady-state PCE of 15.88% (VOC: 1.0304 V, JSC: 20.87 mA/cm², FF: 73.82%). A solution of Cs0.05MA0.16FA0.79Pb1I2.9Br0.1 at 1.73 mol/L provided the foundational matrix for the perovskite layer. Careful addition of Me-2PACz (0.33 mg/mL) as a SAM ensured improved interface quality. To fabricate high-quality perovskite films, MACl (2.5 mg/mL) was added to the perovskite precursor solution. The precursor solution was spin-coated on substrate at 1000 rpm for 10 s and 5000 rpm for 30 s. After 6 s, 160 µL of anti-solvent was rapidly dropped on top of the spinning substrate. After the spin coating was completed, it was annealed on a hot stage at 110 °C for 25 min. XRD analysis showed a diffraction peak was identified at around 12.65°, with an intensity of 2089.592958 cts and a full width at half maximum (FWHM) of 0.211811053, which corresponds to the characteristic peak of PbI2. The relatively low intensity of this peak suggests a limited presence of residual PbI2.",
    "target": "The solar cells showed a champion PCE of 17.28% with a VOC of 1.0794 V, a JSC of 21.16 mA/cm², and a FF of 75.65%. For the perovskite film, 1.73 mol/L precursor solution was prepared according to the chemical formula of Cs0.05MA0.16FA0.79Pb1I2.9Br0.1. A SAM solution (0.33 mg/mL Me-4PACz) was applied to the FTO glass substrates by spin-coating. PEABr (with 0.2 mg/mL) additive was incorporated. The perovskite solutions were spin-coated at 1000 rpm for 10 s and 5000 rpm for 30 s, respectively. 160 µL of antisolvent was drop-coated onto the substrate while spinning. The perovskite sample was subsequently annealed at 110 °C for 25 min. XRD analysis showed a diffraction peak was identified at around 12.65°, with an intensity of 824.0940572 cts and a full width at half maximum (FWHM) of 0.223054875, which corresponds to the characteristic peak of PbI2. The relatively low intensity of this peak suggests a limited presence of residual PbI2.",
    "pair_source": "formula",
    "sample_id_1": "14359",
    "sample_id_2": "15955",
    "sample_id_1_date": "20241203",
    "sample_id_2_date": "20241205",
    "Additive": [
      "MACl",
      "PEABr"
    ]
  },
  {
    "question": "How will the peak intensity and half width of the 12.6 ° characteristic peak of additives added to perovskite precursors to prepare thin films change in XRD characterization?",
    "control": "By interlinking experimental conditions with device architecture, a perovskite solar cell was prepared, affirming a PCE of 16.3%, FF of 70.3%, Voc of 1.053 V, and Jsc of 22.02 mA/cm². The composition of perovskite is 1.73 mol/L Cs0.05MA0.16FA0.79Pb1I2.9Br0.1. The addition of Me-2PACz (0.33 mg/mL) as a SAM improved interface quality and subsequently device performance. To enhance the mechanical properties of the perovskite layer, PEABr (1.0 mg/mL) was utilized as an additive. The deposition process involved a two-step spin sequence (1000 rpm/10 s and 5000 rpm/30 s) to achieve a controlled film thickness. At the 6 s of the second step, 160 µL antisolvent was dropped. Then the film is annealed at 110 °C for 25 min. XRD analysis showed a diffraction peak was identified at around 12.65°, with an intensity of 1999.946051 cts and a full width at half maximum (FWHM) of 0.191770454, which corresponds to the characteristic peak of PbI2. The relatively low intensity of this peak suggests a limited presence of residual PbI2.",
    "target": "Consequently, the device resulted in device efficiency of 17.2%, together with an enhanced fill factor (FF) of 78.93%, short-circuit current density of 21.3 mA/cm²and open circuit voltage (VOC) of 1.0228 V. The 1.73 mol/L perovskite solution (Cs0.05MA0.16FA0.79Pb1I2.9Br0.1) was prepared, shaken overnight to fully dissolve, and then used to prepare perovskite films. SAM material Me-2PACz (0.33 mg/mL) was added to the perovskite solution to fine-tune the interface and stabilize the perovskite layer. An equal amount of MACl (10.0 mg/mL) was dissolved in dimethylformamide (DMF) and dimethyl sulfoxide (DMSO) with a 4:1 volume ratio. The perovskite precursor solutions were spin-coated on the substrates at 1000 rpm for 10 s and 5000 rpm for 30 s. In the last 6 s of the second step, the anti-solvent (160 µL of CB) was dropped in the center of the substrate at a constant rate within 1 s. Post-synthesis annealing at 110 °C for 25 min promoted uniform grain growth and optimal device characteristics. XRD analysis showed a diffraction peak was identified at around 12.65°, with an intensity of 843.5636635 cts and a full width at half maximum (FWHM) of 0.239666146, which corresponds to the characteristic peak of PbI2. The relatively low intensity of this peak suggests a limited presence of residual PbI2.",
    "pair_source": "formula",
    "sample_id_1": "16507",
    "sample_id_2": "14391",
    "sample_id_1_date": "20241205",
    "sample_id_2_date": "20241203",
    "Additive": [
      "PEABr",
      "MACl"
    ]
  },
  {
    "question": "How will the peak intensity and half width of the 12.6 ° characteristic peak of additives added to perovskite precursors to prepare thin films change in XRD characterization?",
    "control": "The PSCs displayed a significantly enhanced PCE of 16.79%, with VOC of 1.07 V, JSC of 23.59 mA/cm², and FF of 66.45%. The perovskite precursor solutions were prepared by dissolving 1.73 mol/L Cs0.05MA0.16FA0.79Pb1I2.9Br0.1. The Me-2PACz solution was prepared with a concentration of 0.33 mg/mL. The addition of PEABr (1.2 mg/mL) was then completed. The film was deposited under controlled conditions, involving an initial spin of 1000 rpm (10 s) followed by a second spin at 5000 rpm (30 s). After 6 s, 160 µL of anti-solvent was rapidly dropped on top of the spinning substrate. Subsequently, the samples were annealed at 110 °C for 25 min. XRD analysis showed a diffraction peak was identified at around 12.65°, with an intensity of 976.5306365 cts and a full width at half maximum (FWHM) of 0.195813621, which corresponds to the characteristic peak of PbI2. The relatively low intensity of this peak suggests a limited presence of residual PbI2.",
    "target": "By interlinking experimental conditions with device architecture, a perovskite solar cell was assembled, affirming a PCE of 17.2%, FF of 78.93%, Voc of 1.0228 V, and Jsc of 21.3 mA/cm². A perovskite precursor solution was first prepared using Cs0.05MA0.16FA0.79Pb1I2.9Br0.1 at 1.73 mol/L. The SAM material Me-2PACz (0.33 mg/mL) was subsequently added into the perovskite solution to enhance interfacial properties and optimize device performance. MACl (10.0 mg/mL) was incorporated as an additive. For the perovskite deposition process, the perovskite films were deposited using a two-step spin-coating process at 1000 rpm for 10 s and 5000 rpm for 30 s. After 6 s, 160 µL CB was dropped on the film. Employing an anneal step at 110 °C for 25 min delivered improved crystalline quality and grain uniformity. XRD analysis showed a diffraction peak was identified at around 12.65°, with an intensity of 843.5636635 cts and a full width at half maximum (FWHM) of 0.239666146, which corresponds to the characteristic peak of PbI2. The relatively low intensity of this peak suggests a limited presence of residual PbI2.",
    "pair_source": "formula",
    "sample_id_1": "18243",
    "sample_id_2": "14391",
    "sample_id_1_date": "20241211",
    "sample_id_2_date": "20241203",
    "Additive": [
      "PEABr",
      "MACl"
    ]
  },
  {
