Repository: MI-Materials-Intelligence/Recipe-Language-Model

# Learning Layer

## Overview

In the learning layer, the formulas and parameters are encoded and then tokenised into recipes as inputs. Through atomic skills of data extraction, cleaning, and matching, these data are organised into standardised datasets, providing the basis for RLM training and iterative recipe refinement.

Key Atomic Skills:
- **Cleaning**: Preprocessing and outlier cleaning
- **Matching**: Matching data pairs based on variables
- **Extraction**: Data extraction from robotic boxes

File: seven_ai_layers_robotics/learning/data/XRD_additives/additive_xrd_pairs.json (part 11 of 29)
[
    "question": "How will the peak intensity and half width of the 12.6 ° characteristic peak of additives added to perovskite precursors to prepare thin films change in XRD characterization?",
    "control": "The inverted devices based on perovskite achieved optimal PCEs of 16.72%, a VOC of 1.06 V, FF of 65.57%, and JSC of 24.08 mA/cm². The composition of perovskite is 1.73 mol/L Cs0.05MA0.16FA0.79Pb1I2.9Br0.1. Integrating Me-2PACz (0.33 mg/mL) as a SAM tailored the interfacial environment, contributing to a more uniform and well-ordered perovskite interface. The addition of PEABr (0.8 mg/mL) was then completed. The perovskite precursor solution was then spin-coated onto a substrate at 1000 rpm for 10 s followed by an additional spin at 5000 rpm for 30 s. At the last 6 s, 160 µL of CB solution was dropped on the perovskite. The perovskite sample was subsequently annealed at 110 °C for 25 min. XRD analysis showed a diffraction peak was identified at around 12.65°, with an intensity of 1327.548021 cts and a full width at half maximum (FWHM) of 0.188840712, which corresponds to the characteristic peak of PbI2. The relatively low intensity of this peak suggests a limited presence of residual PbI2.",
    "target": "Through iterative refinements in substrate preparation, solution concentration, and coating protocols, this perovskite device was assembled, echoing a PCE of 17.2%, FF of 78.93%, Voc of 1.0228 V, and Jsc of 21.3 mA/cm². A stable precursor mixture was achieved by taking a Cs0.05MA0.16FA0.79Pb1I2.9Br0.1 solution (1.73 mol/L) as the base. The Me-2PACz solution was prepared with a concentration of 0.33 mg/mL. 10.0 mg/mL of MACl was added. The perovskite solution was spin coated on the substrate at 1000 rpm for 10 s and at 5000 rpm for 30 s, respectively. In the last 6 s of the second step, the anti-solvent (160 µL of chlorobenzene) was dropped in the center at a constant rate within 1 s. The samples were subsequently annealed on a hotplate at 110 °C for 25 min. XRD analysis showed a diffraction peak was identified at around 12.65°, with an intensity of 843.5636635 cts and a full width at half maximum (FWHM) of 0.239666146, which corresponds to the characteristic peak of PbI2. The relatively low intensity of this peak suggests a limited presence of residual PbI2.",
    "pair_source": "formula",
    "sample_id_1": "18254",
    "sample_id_2": "14391",
    "sample_id_1_date": "20241211",
    "sample_id_2_date": "20241203",
    "Additive": [
      "PEABr",
      "MACl"
    ]
  },
  {
    "question": "How will the peak intensity and half width of the 12.6 ° characteristic peak of additives added to perovskite precursors to prepare thin films change in XRD characterization?",
    "control": "Guided by experimental parameters such as spin speeds, antisolvent timing, and annealing profiles, this device was synthesized, realizing a PCE of 16.39%, FF of 76.12%, Voc of 1.008 V, and Jsc of 21.36 mA/cm². For perovskite film, the solution concentration of Cs0.05MA0.16FA0.79Pb1I2.9Br0.1 was 1.73 mol/L. The Me-2PACz solution was prepared with a concentration of 0.33 mg/mL. The incorporation of MACl (20.0 mg/mL) additive was ensured. The perovskite precursor solutions were spin-coated on the substrates at 1000 rpm for 10 s and 5000 rpm for 30 s. At a carefully chosen interval (6 s) during the second stage, 160 µL of antisolvent was gently dispensed to improve crystallization. Heat-treatment was implemented with the substrates for 25 min at 110 °C. XRD analysis showed a diffraction peak was identified at around 12.65°, with an intensity of 1958.467312 cts and a full width at half maximum (FWHM) of 0.189828894, which corresponds to the characteristic peak of PbI2. The relatively low intensity of this peak suggests a limited presence of residual PbI2.",
    "target": "The best performance device showed a 17.28% certificated efficiency with a VOC of 1.0794 V, a JSC of 21.16 mA/cm², and a FF of 75.65%. Cs0.05MA0.16FA0.79Pb1I2.9Br0.1 was prepared at a concentration of 1.73 mol/L. A SAM solution, consisting of Me-4PACz (0.33 mg/mL), was added to facilitate a stable perovskite interface. And chlorinated PEABr under 0.2 mg/mL concentration in the perovskite precursor solution. For the perovskite deposition process, the perovskite films were deposited using a two-step spin-coating process at 1000 rpm for 10 s and 5000 rpm for 30 s. A strategic antisolvent application (160 µL at last 6 s) resulted in well-defined crystal domains. By subjecting the film to 110 °C for 25 min, the perovskite lattice attained its ideal orientation. XRD analysis showed a diffraction peak was identified at around 12.65°, with an intensity of 824.0940572 cts and a full width at half maximum (FWHM) of 0.223054875, which corresponds to the characteristic peak of PbI2. The relatively low intensity of this peak suggests a limited presence of residual PbI2.",
    "pair_source": "formula",
    "sample_id_1": "14409",
    "sample_id_2": "15955",
    "sample_id_1_date": "20241203",
    "sample_id_2_date": "20241205",
    "Additive": [
      "MACl",
      "PEABr"
    ]
  },
  {
    "question": "How will the peak intensity and half width of the 12.6 ° characteristic peak of additives added to perovskite precursors to prepare thin films change in XRD characterization?",
    "control": "The PCE reached for the device was 16.39%, with a JSC of 21.36 mA/cm², a VOC of 1.008 V and an FF of 76.12%. The perovskite (Cs0.05MA0.16FA0.79Pb1I2.9Br0.1) precursor solution was prepared with a concentration of 1.73 mol/L in a mixed solvent of DMF and DMSO. A SAM solution (0.33 mg/mL Me-2PACz) was applied to the FTO glass substrates by spin-coating. To achieve the desired secondary growth solution, MACl (20.0 mg/mL) was dissolved in IPA solvent. The prepared precursor solution was spin-coated at 1000 rpm for 10 s and 5000 rpm for 30 s onto the substrate. During the second step, CB as antisolvent (160 µL) was dropped at the middle of the spinning substrate 6 s prior to the end of the spinning. The thermal treatment at 110 °C for 25 min was a critical step in achieving stable and high-quality films. XRD analysis showed a diffraction peak was identified at around 12.65°, with an intensity of 1958.467312 cts and a full width at half maximum (FWHM) of 0.189828894, which corresponds to the characteristic peak of PbI2. The relatively low intensity of this peak suggests a limited presence of residual PbI2.",
    "target": "The PCE of the device was increased to 18.2% with an FF of 72.67%, VOC of 1.1 V and JSC of 22.87 mA/cm². 1.73 mol/L perovskite precursor solution with the composition of Cs0.05MA0.16FA0.79Pb1I2.9Br0.1 was prepared. The SAM consisting of Me-4PACz (0.33 mg/mL) was subsequently added into the perovskite solution to enhance interfacial properties and optimize device performance. An equal amount of PEABr (0.5 mg/mL) was dissolved in DMF and DMSO with an 4:1 volume ratio. The perovskite precursor solution was deposited on the substrate via a two-step spin coating process; first, the solution was spin-coated at 1000 rpm for 10 s and then at 5000 rpm for 30 s. At the last 6 s, 160 µL of CB solution was dropped on the perovskite. Subsequently, the as-deposited films were annealed at 110 for 25. XRD analysis showed a diffraction peak was identified at around 12.65°, with an intensity of 789.6191091 cts and a full width at half maximum (FWHM) of 0.202154677, which corresponds to the characteristic peak of PbI2. The relatively low intensity of this peak suggests a limited presence of residual PbI2.",
    "pair_source": "formula",
    "sample_id_1": "14409",
    "sample_id_2": "18196",
    "sample_id_1_date": "20241203",
    "sample_id_2_date": "20241211",
    "Additive": [
      "MACl",
      "PEABr"
    ]
  },
  {
    "question": "How will the peak intensity and half width of the 12.6 ° characteristic peak of additives added to perovskite precursors to prepare thin films change in XRD characterization?",
    "control": "A higher PCE of 16.39% of the target device is achieved, where JSC, VOC and FF are 21.36 mA/cm², 1.008 V and 76.12%, respectively. The composition of the 1.73 mol/L perovskite film is Cs0.05MA0.16FA0.79Pb1I2.9Br0.1. Controlled addition of Me-2PACz (0.33 mg/mL) as a SAM was performed to stabilize the perovskite layer and engineer a more robust interface. An equal amount of MACl (20.0 mg/mL) was dissolved in DMF and DMSO with an 4:1 volume ratio. The perovskite film was deposited by spin-coating at 1000 rpm for 10 s and 5000 rpm for 30 s. Integrating 160 µL of antisolvent at last 6 s prompted more uniform perovskite grain growth. The substrate was then transferred to a thermostatic heater and annealed at 110 °C for 25 min. XRD analysis showed a diffraction peak was identified at around 12.65°, with an intensity of 1958.467312 cts and a full width at half maximum (FWHM) of 0.189828894, which corresponds to the characteristic peak of PbI2. The relatively low intensity of this peak suggests a limited presence of residual PbI2.",
    "target": "The device shows the highest PCE of 16.79% with a VOC of 1.07 V, a JSC of 23.59 mA/cm², and an FF of 66.45%. Perovskite precursor solution (1.73 mol/L) was prepared based on the stoichiometric ratio of Cs0.05MA0.16FA0.79Pb1I2.9Br0.1. The SAM material Me-2PACz (0.33 mg/mL) was subsequently added into the perovskite solution to enhance interfacial properties and optimize device performance. 1.2 mg/mL PEABr was added in the solution to improve the film morphology. The spin coating procedure was done in ambient air by a consecutive two-step spin-coating process at first 1000 rpm for 10 s and second 5000 rpm for 30 s. At the 6 s of the second step, 160 µL antisolvent was slowly dripped onto the center of the film at 6 s before the end of the spinning program. And then annealed at 110 °C for 25 min. XRD analysis showed a diffraction peak was identified at around 12.65°, with an intensity of 976.5306365 cts and a full width at half maximum (FWHM) of 0.195813621, which corresponds to the characteristic peak of PbI2. The relatively low intensity of this peak suggests a limited presence of residual PbI2.",
    "pair_source": "formula",
    "sample_id_1": "14409",
    "sample_id_2": "18243",
    "sample_id_1_date": "20241203",
    "sample_id_2_date": "20241211",
    "Additive": [
      "MACl",
      "PEABr"
    ]
  },
  {
    "question": "How will the peak intensity and half width of the 12.6 ° characteristic peak of additives added to perovskite precursors to prepare thin films change in XRD characterization?",
    "control": "Drawing upon carefully optimized conditions, the perovskite device was formulated, resulting in a PCE of 15.61%, with a fill factor of 74.28%, an open-circuit voltage of 1.0118 V, and a short-circuit current density of 20.77 mA/cm². The perovskite precursor solution was prepared based on the perovskite composition of Cs0.05MA0.16FA0.79Pb1I2.9Br0.1 in anhydrous DMF solvent (total concentration of 1.73 mol/L). The Me-4PACz solution was prepared with a concentration of 0.33 mg/mL. To prepare the precursor solutions with MACl (2.5 mg/mL), the additive was added to the precursor solution. For the perovskite deposition process, the perovskite films were deposited using a two-step spin-coating process at 1000 rpm for 10 s and 5000 rpm for 30 s. The controlled addition of 160 µL antisolvent at last 6 s facilitated uniform crystal nucleation. The device architecture benefited from a final anneal at 110 °C for 25 min, ensuring robust crystallinity. XRD analysis showed a diffraction peak was identified at around 12.65°, with an intensity of 2107.567622 cts and a full width at half maximum (FWHM) of 0.207035042, which corresponds to the characteristic peak of PbI2. The relatively low intensity of this peak suggests a limited presence of residual PbI2.",
    "target": "The PSCs achieved a champion power conversion efficiency (PCE) of 17.36%, with VOC of 1.087 V, FF of 74.35%, and JSC of 21.47 mA/cm². The Cs0.05MA0.16FA0.79Pb1I2.9Br0.1 perovskite precursor (1.73 mol/L) was spin-coated onto the substrate. SAM material Me-4PACz (0.33 mg/mL) was added to the perovskite solution to fine-tune the interface and stabilize the perovskite layer. To achieve the desired secondary growth solution, PEAI (1.0 mg/mL) was dissolved in IPA solvent. The precursor solution was deposited on the substrate and spun cast at 1000 rpm for 10 s, followed by 5000 rpm for 30 s. The carefully timed introduction of 160 µL antisolvent at last 6 s played a crucial role in controlling film morphology. Then the substrate was annealed at 110 °C for 25 min to form the perovskite layer. XRD analysis showed a diffraction peak was identified at around 12.65°, with an intensity of 820.4460379 cts and a full width at half maximum (FWHM) of 0.207698133, which corresponds to the characteristic peak of PbI2. The relatively low intensity of this peak suggests a limited presence of residual PbI2.",
    "pair_source": "formula",
    "sample_id_1": "13873",
    "sample_id_2": "14852",
    "sample_id_1_date": "20241203",
    "sample_id_2_date": "20241204",
    "Additive": [
      "MACl",
      "PEAI"
    ]
  },
  {
    "question": "How will the peak intensity and half width of the 12.6 ° characteristic peak of additives added to perovskite precursors to prepare thin films change in XRD characterization?",
    "control": "The PSCs demonstrated a champion PCE of 15.61%, with a VOC of 1.0118 V, JSC of 20.77 mA/cm², and FF of 74.28%. The perovskite (Cs0.05MA0.16FA0.79Pb1I2.9Br0.1) solution was prepared with a concentration of 1.73 mol/L in mixed solvent of DMF and DMSO. 0.33 mg/mL of Me-4PACz was added. And chlorinated MACl under 2.5 mg/mL concentration in the perovskite precursor solution. For perovskite films fabrication, the perovskite precursor was spin-coated on the as prepared substrates at 1000 rpm for 10 s, subsequently at 5000 rpm for 30 s. At the last 6 s of the second step, 160 µL anisole was dropped as antisolvent. The subsequent film was then heated at 110 °C for 25 min to obtain the bright perovskite film. XRD analysis showed a diffraction peak was identified at around 12.65°, with an intensity of 2107.567622 cts and a full width at half maximum (FWHM) of 0.207035042, which corresponds to the characteristic peak of PbI2. The relatively low intensity of this peak suggests a limited presence of residual PbI2.",
    "target": "A higher PCE of 18.43% of the target device is achieved, where JSC, VOC and FF are 23.54 mA/cm², 1.08 V and 72.32%, respectively. Starting with a Cs0.05MA0.16FA0.79Pb1I2.9Br0.1 (1.73 mol/L) solution, the perovskite precursor was carefully crafted for optimal performance. Incorporating Me-4PACz (0.33 mg/mL) as a SAM was critical to adjust interfacial energy levels and refine the perovskite interface. The target precursor solution was prepared with PEAI (0.7 mg/mL). The precursor solution was spin-coated in a two-step process at 1000 rpm for 10 s and 5000 rpm for 30 s, respectively. A strategic antisolvent application (160 µL at last 6 s) resulted in well-defined crystal domains. The films were then annealed on a hot plate at 110 °C for 25 min. XRD analysis showed a diffraction peak was identified at around 12.65°, with an intensity of 787.126585 cts and a full width at half maximum (FWHM) of 0.207464159, which corresponds to the characteristic peak of PbI2. The relatively low intensity of this peak suggests a limited presence of residual PbI2.",
    "pair_source": "formula",
    "sample_id_1": "13873",
    "sample_id_2": "18187",
    "sample_id_1_date": "20241203",
    "sample_id_2_date": "20241211",
    "Additive": [
      "MACl",
      "PEAI"
    ]
  },
  {
    "question": "How will the peak intensity and half width of the 12.6 ° characteristic peak of additives added to perovskite precursors to prepare thin films change in XRD characterization?",
    "control": "The PSCs exhibited a superior PCE of 15.61% (JSC: 20.77 mA/cm², VOC: 1.0118 V, FF: 74.28%). The composition of perovskite is 1.73 mol/L Cs0.05MA0.16FA0.79Pb1I2.9Br0.1. The SAM consisting of Me-4PACz (0.33 mg/mL) was subsequently added into the perovskite solution to enhance interfacial properties and optimize device performance. The perovskite solution was prepared with MACl in the molar ratio of 2.5 mg/mL, dissolved in the prepared solution. A sequential spin-coating procedure was employed, first at 1000 rpm for 10 s, followed by 5000 rpm for 30 s. When the countdown was 6 s, 160 µL CB serving as antisolvent was dropped onto the substrates. The sample was then annealed at 110 °C for 25 min. XRD analysis showed a diffraction peak was identified at around 12.65°, with an intensity of 2107.567622 cts and a full width at half maximum (FWHM) of 0.207035042, which corresponds to the characteristic peak of PbI2. The relatively low intensity of this peak suggests a limited presence of residual PbI2.",
    "target": "The PCE of the device was increased to 16.87% with an FF of 66.89%, VOC of 1.08 V and JSC of 23.26 mA/cm². The perovskite precursor solution was prepared based on the perovskite composition of Cs0.05MA0.16FA0.79Pb1I2.9Br0.1 in anhydrous DMF solvent (total concentration of 1.73 mol/L). The optimal SAM was prepared by using Me-4PACz (0.33 mg/mL).The sample of Me-4PACz was fabricated with a concentration of 0.33 mg/mL. To enhance device performance, PEAI (1.2 mg/mL) was added to the perovskite solution as an additive. Then the filtered perovskite precursor was spin-coated on substrate at 1000 rpm for 10 s and 5000 rpm for 30 s. In the last 6 s of the second step, the anti-solvent (160 µL of chlorobenzene) was dropped in the center at a constant rate within 1 s. The perovskite sample was subsequently annealed at 110 °C for 25 min. XRD analysis showed a diffraction peak was identified at around 12.65°, with an intensity of 877.6915129 cts and a full width at half maximum (FWHM) of 0.228273222, which corresponds to the characteristic peak of PbI2. The relatively low intensity of this peak suggests a limited presence of residual PbI2.",
    "pair_source": "formula",
    "sample_id_1": "13873",
    "sample_id_2": "18199",
    "sample_id_1_date": "20241203",
    "sample_id_2_date": "20241211",
    "Additive": [
      "MACl",
      "PEAI"
    ]
  },
  {
    "question": "How will the peak intensity and half width of the 12.6 ° characteristic peak of additives added to perovskite precursors to prepare thin films change in XRD characterization?",
    "control": "The PCE of devices reached 16.7%, featuring VOC of 1.0099 V, FF of 77.2%, and JSC of 21.42 mA/cm². The perovskite precursor solution (1.73 mol/L) was prepared in a solvent mixture of DMF and DMSO according to the formula of Cs0.05MA0.16FA0.79Pb1I2.9Br0.1. A SAM consisting of Me-4PACz (0.33 mg/mL) was incorporated to achieve a more uniform and well-ordered perovskite interface. The optimum amount of MACl added into the precursor solution was 5.0 mg/mL. The perovskite precursor was spin-coated onto the substrates with two stages program at 1000 rpm for 10 s, and 5000 rpm for 30 s, respectively. The crystallization process was refined by injecting 160 µL of antisolvent at last 6 s during spin-coating. The resulting wet perovskite films were annealed at 110 °C for 25 min. XRD analysis showed a diffraction peak was identified at around 12.65°, with an intensity of 1584.430504 cts and a full width at half maximum (FWHM) of 0.193499137, which corresponds to the characteristic peak of PbI2. The relatively low intensity of this peak suggests a limited presence of residual PbI2.",
    "target": "Each step—from solution concentration to annealing—was tuned to shape this perovskite solar cell, which was crafted, yielding a PCE of 17.36%, an FF of 74.35%, a Voc of 1.087 V, and a Jsc of 21.47 mA/cm². The composition of the 1.73 mol/L perovskite film is Cs0.05MA0.16FA0.79Pb1I2.9Br0.1. For the SAM solution, Me-4PACz (0.33 mg/mL) was added to the previous solution. 1.0 mg/mL of PEAI was added. The perovskite precursor solutions were spin-coated on the substrates at 1000 rpm for 10 s and 5000 rpm for 30 s. 160 µL CB was dropped on the perovskite film at 6 s before the end of the program. Then, the as-prepared perovskite films were transferred onto a hotplate and annealed at 110 °C for 25 min. XRD analysis showed a diffraction peak was identified at around 12.65°, with an intensity of 820.4460379 cts and a full width at half maximum (FWHM) of 0.207698133, which corresponds to the characteristic peak of PbI2. The relatively low intensity of this peak suggests a limited presence of residual PbI2.",
    "pair_source": "formula",
    "sample_id_1": "13903",
    "sample_id_2": "14852",
    "sample_id_1_date": "20241203",
    "sample_id_2_date": "20241204",
    "Additive": [
      "MACl",
      "PEAI"
    ]
  },
  {
    "question": "How will the peak intensity and half width of the 12.6 ° characteristic peak of additives added to perovskite precursors to prepare thin films change in XRD characterization?",
    "control": "Systematic parameter adjustments underlie the fabrication of a perovskite cell that was assembled, capturing how controlled conditions influence a PCE of 16.7%, FF of 77.2%, Voc of 1.0099 V, and Jsc of 21.42 mA/cm². For the inorganic perovskite layers, 1.73 mol/L Cs0.05MA0.16FA0.79Pb1I2.9Br0.1 inorganic perovskite precursor solution was prepared in DMSO solvent. The SAM consisting of Me-4PACz (0.33 mg/mL) was subsequently added into the perovskite solution to enhance interfacial properties and optimize device performance. An equal amount of MACl (5.0 mg/mL) was dissolved in dimethylformamide (DMF) and dimethyl sulfoxide (DMSO) with a 4:1 volume ratio. The perovskite precursor solution was dripped onto substrate, and a two-step spin-coating procedure was applied. The first step was carried out at 1000 rpm, followed by 5000 rpm for 30 s. During the second spin-coating step, 160 µL of antisolvent was introduced at last 6 s. A post-deposition anneal at 110 °C for 25 min stabilized the absorber layer and enhanced device performance. XRD analysis showed a diffraction peak was identified at around 12.65°, with an intensity of 1584.430504 cts and a full width at half maximum (FWHM) of 0.193499137, which corresponds to the characteristic peak of PbI2. The relatively low intensity of this peak suggests a limited presence of residual PbI2.",
    "target": "The control device displays a JSC of 23.54 mA/cm², a VOC of 1.08 V and an FF of 72.32%, turning out a moderate PCE of 18.43%. 1.73 mol/L Cs0.05MA0.16FA0.79Pb1I2.9Br0.1 perovskite precursors were prepared. The addition of Me-4PACz (0.33 mg/mL) as a SAM improved interface quality and subsequently device performance. To fabricate high-quality perovskite films, PEAI (0.7 mg/mL) was added to the perovskite precursor solution. The layer was cast via a two-step spin approach: initially at 1000 rpm for 10 s, then accelerated to 5000 rpm for 30 s. During the second step, 160 µL of chlorobenzene was dropped on the spinning substrate 6 s before the end of the process. The substrate was immediately placed on a hotplate and annealed at 110 °C for 25 min. XRD analysis showed a diffraction peak was identified at around 12.65°, with an intensity of 787.126585 cts and a full width at half maximum (FWHM) of 0.207464159, which corresponds to the characteristic peak of PbI2. The relatively low intensity of this peak suggests a limited presence of residual PbI2.",
    "pair_source": "formula",
    "sample_id_1": "13903",
    "sample_id_2": "18187",
    "sample_id_1_date": "20241203",
    "sample_id_2_date": "20241211",
    "Additive": [
      "MACl",
      "PEAI"
    ]
  },
  {
    "question": "How will the peak intensity and half width of the 12.6 ° characteristic peak of additives added to perovskite precursors to prepare thin films change in XRD characterization?",
    "control": "Informed by incremental parameter refinements, the perovskite assembly was developed, resulting in a PCE of 16.7%, FF of 77.2%, Voc of 1.0099 V, and Jsc of 21.42 mA/cm². The perovskite solution (1.73 mol/L) was prepared according to chemical formula of Cs0.05MA0.16FA0.79Pb1I2.9Br0.1. Integrating Me-4PACz (0.33 mg/mL) as a SAM tailored the interfacial environment, contributing to a more uniform and well-ordered perovskite interface. We then add MACl (5.0 mg/mL) as an additive. The perovskite solutions were spin-coated at 1000 rpm for 10 s and 5000 rpm for 30 s, respectively. During the second spin coating step, 160 µL of CB was deposited onto the perovskite film 6 s before the program ended. To lock in the desired crystal phase, the film was heated at 110 °C for 25 min. XRD analysis showed a diffraction peak was identified at around 12.65°, with an intensity of 1584.430504 cts and a full width at half maximum (FWHM) of 0.193499137, which corresponds to the characteristic peak of PbI2. The relatively low intensity of this peak suggests a limited presence of residual PbI2.",
    "target": "PSC with device efficiency (PCE) of 16.87%, VOC of 1.08 V, JSC of 23.26 mA/cm², and FF of 66.89% was obtained. The perovskite precursor solution (Cs0.05MA0.16FA0.79Pb1I2.9Br0.1) was prepared with a concentration of 1.73 mol/L in a mixed anhydrous solvent of DMF/DMSO (4/1, v/v). A SAM solution, consisting of Me-4PACz (0.33 mg/mL), was added to facilitate a stable perovskite interface. To enhance the mechanical properties of the perovskite layer, PEAI (1.2 mg/mL) was utilized as an additive. The perovskite layer was deposited via a two-step spin-coating procedure with 1000 rpm for 10 s and 5000 rpm for 30 s. After 6 s, 160 µL chlorobenzene as antisolvent was casted vertically. Post-synthesis annealing at 110 °C for 25 min promoted uniform grain growth and optimal device characteristics. XRD analysis showed a diffraction peak was identified at around 12.65°, with an intensity of 877.6915129 cts and a full width at half maximum (FWHM) of 0.228273222, which corresponds to the characteristic peak of PbI2. The relatively low intensity of this peak suggests a limited presence of residual PbI2.",
    "pair_source": "formula",
    "sample_id_1": "13903",
    "sample_id_2": "18199",
    "sample_id_1_date": "20241203",
    "sample_id_2_date": "20241211",
    "Additive": [
      "MACl",
      "PEAI"
    ]
  },
  {
    "question": "How will the peak intensity and half width of the 12.6 ° characteristic peak of additives added to perovskite precursors to prepare thin films change in XRD characterization?",
    "control": "The device shows the highest PCE of 15.88% with a VOC of 1.0304 V, a JSC of 20.87 mA/cm², and an FF of 73.82%. The 1.73 mol/L perovskite solution (Cs0.05MA0.16FA0.79Pb1I2.9Br0.1) was prepared, shaken overnight to fully dissolve, and then used to prepare perovskite films. A SAM solution consisting of Me-2PACz (0.33 mg/mL) in ethanol was prepared. For the MACl additive system, the molar ratios of perovskite to MACl were 15%, 30%, 60%, and 100%. The precursor solution was spin-coated in a two-step process at 1000 rpm for 10 s and 5000 rpm for 30 s, respectively. In the second step, 160 µL anisole was dropped onto the substrate during the last 6 s of the spinning. Then, the as-prepared perovskite films were transferred onto a hotplate and annealed at 110 °C for 25 min. XRD analysis showed a diffraction peak was identified at around 12.65°, with an intensity of 2089.592958 cts and a full width at half maximum (FWHM) of 0.211811053, which corresponds to the characteristic peak of PbI2. The relatively low intensity of this peak suggests a limited presence of residual PbI2.",
    "target": "The champion device fabricated by perovskite film showed a PCE of 16.87% with open-circuit voltage (VOC) of 1.08 V, short current density (JSC) of 23.26 mA/cm², and a fill factor (FF) of 66.89%. The composition of the 1.73 mol/L perovskite film with band gap is Cs0.05MA0.16FA0.79Pb1I2.9Br0.1. Adding Me-4PACz (0.33 mg/mL) as a SAM improved the charge extraction at the interface. PEAI (1.2 mg/mL) was incorporated as an additive. Spin-coating was conducted in two stages: 1000 rpm for 10 s, then 5000 rpm for 30 s. 160 µL CB was dripped onto the center of film at 6 s before the end of spin-coating. The sample underwent a controlled anneal at 110 °C for 25 min, optimizing the film’s morphological and crystalline properties. XRD analysis showed a diffraction peak was identified at around 12.65°, with an intensity of 877.6915129 cts and a full width at half maximum (FWHM) of 0.228273222, which corresponds to the characteristic peak of PbI2. The relatively low intensity of this peak suggests a limited presence of residual PbI2.",
    "pair_source": "formula",
    "sample_id_1": "14359",
    "sample_id_2": "18199",
    "sample_id_1_date": "20241203",
    "sample_id_2_date": "20241211",
    "Additive": [
      "MACl",
      "PEAI"
    ]
  },
  {
    "question": "How will the peak intensity and half width of the 12.6 ° characteristic peak of additives added to perovskite precursors to prepare thin films change in XRD characterization?",
    "control": "The champion target devices showed a JSC of 23.26 mA/cm², a VOC of 1.08 V, and a FF of 66.89%, resulting in a PCE of 16.87%. For the perovskite composition Cs0.05MA0.16FA0.79Pb1I2.9Br0.1, 1.73 mol/L perovskite precursor solution was prepared. The incorporation of Me-4PACz (0.33 mg/mL) as a SAM was carried out to improve layer formation and refine the film’s interfacial structure. The incorporation of PEAI (1.2 mg/mL) additive was ensured. A careful spin regime was adopted: an initial slow spin at 1000 rpm (10 s) to distribute the solution, followed by 5000 rpm (30 s) for crystallization control. At 6 s before the end of the spin-coating procedure, 160 µL CB was dropped onto the substrates. The substrate was then transferred to a thermostatic heater and annealed at 110 °C for 25 min. XRD analysis showed a diffraction peak was identified at around 12.65°, with an intensity of 877.6915129 cts and a full width at half maximum (FWHM) of 0.228273222, which corresponds to the characteristic peak of PbI2. The relatively low intensity of this peak suggests a limited presence of residual PbI2.",
    "target": "The device demonstrated a champion efficiency of 17.2%, with a VOC of 1.0228 V, JSC of 21.3 mA/cm², and FF of 78.93%.The device achieved a champion PCE of 17.2% with a VOC of 1.0228 V, JSC of 21.3 mA/cm², and FF of 78.93%. A perovskite precursor featuring Cs0.05MA0.16FA0.79Pb1I2.9Br0.1 at 1.73 mol/L was prepared to initiate the fabrication process. A SAM solution consisting of Me-2PACz (0.33 mg/mL) in ethanol was prepared. The addition of MACl (10.0 mg/mL) was then completed. To ensure uniform film deposition, we utilized a double spin stage, starting at 1000 rpm (10 s) and subsequently 5000 rpm (30 s). A total of 160 µL of CB was dripped onto the center of film at 6 s before the end of spin-coating. The substrates were immediately transferred to the hotplate and annealed at 110 °C for 25 min. XRD analysis showed a diffraction peak was identified at around 12.65°, with an intensity of 843.5636635 cts and a full width at half maximum (FWHM) of 0.239666146, which corresponds to the characteristic peak of PbI2. The relatively low intensity of this peak suggests a limited presence of residual PbI2.",
    "pair_source": "formula",
    "sample_id_1": "18199",
    "sample_id_2": "14391",
    "sample_id_1_date": "20241211",
    "sample_id_2_date": "20241203",
    "Additive": [
      "PEAI",
      "MACl"
    ]
  },
  {
    "question": "How will the peak intensity and half width of the 12.6 ° characteristic peak of additives added to perovskite precursors to prepare thin films change in XRD characterization?",
    "control": "By interlinking experimental conditions with device architecture, a perovskite solar cell was put together, affirming a PCE of 16.39%, FF of 76.12%, Voc of 1.008 V, and Jsc of 21.36 mA/cm². A 1.73 mol/L Cs0.05MA0.16FA0.79Pb1I2.9Br0.1 precursor solution was similarly prepared using a mixture of DMF and DMSO. A SAM solution (0.33 mg/mL Me-2PACz) was applied to the FTO glass substrates by spin-coating. The presence of MACl (20.0 mg/mL) was crucial. Specifically, the perovskite precursor solution was first spinning at 1000 rpm for 10 s, and then at 5000 rpm for 30 s. During the second spin coating step, 160 µL of CB was deposited onto the perovskite film 6 s before the program ended. Subsequently, the as-deposited films were annealed at 110 for 25. XRD analysis showed a diffraction peak was identified at around 12.65°, with an intensity of 1958.467312 cts and a full width at half maximum (FWHM) of 0.189828894, which corresponds to the characteristic peak of PbI2. The relatively low intensity of this peak suggests a limited presence of residual PbI2.",
    "target": "A champion PCE of 17.36% with a JSC of 21.47 mA/cm², a VOC of 1.087 V, and a FF of 74.35% was achieved with optimized perovskite layer prepared with non-stoichiometric precursor solution (NSPS). The perovskite precursor solution was prepared based on the perovskite composition of Cs0.05MA0.16FA0.79Pb1I2.9Br0.1 in anhydrous DMF solvent (total concentration of 1.73 mol/L). The addition of Me-4PACz (0.33 mg/mL) as a SAM was performed to optimize surface passivation and ensure improved interface quality. We then add PEAI (1.0 mg/mL) as an additive. The perovskite solution was spin coated on the substrate at 1000 rpm for 10 s and at 5000 rpm for 30 s, respectively. After 6 s, 160 µL of anti-solvent was rapidly dropped on top of the spinning substrate. The subsequent film was then heated at 110 °C for 25 min to obtain the bright perovskite film. XRD analysis showed a diffraction peak was identified at around 12.65°, with an intensity of 820.4460379 cts and a full width at half maximum (FWHM) of 0.207698133, which corresponds to the characteristic peak of PbI2. The relatively low intensity of this peak suggests a limited presence of residual PbI2.",
    "pair_source": "formula",
    "sample_id_1": "14409",
    "sample_id_2": "14852",
    "sample_id_1_date": "20241203",
    "sample_id_2_date": "20241204",
    "Additive": [
      "MACl",
      "PEAI"
    ]
  },
  {
    "question": "How will the peak intensity and half width of the 12.6 ° characteristic peak of additives added to perovskite precursors to prepare thin films change in XRD characterization?",
    "control": "The PCE reached for the device was 16.39%, with a JSC of 21.36 mA/cm², a VOC of 1.008 V and an FF of 76.12%. A stable precursor mixture was achieved by taking a Cs0.05MA0.16FA0.79Pb1I2.9Br0.1 solution (1.73 mol/L) as the base. The addition of Me-2PACz (0.33 mg/mL) as a SAM improved interface quality and subsequently device performance. The addition of MACl (20.0 mg/mL) as an additive was carefully prepared. For perovskite films fabrication, the perovskite precursor was spin-coated on the as prepared substrates at 1000 rpm for 10 s, subsequently at 5000 rpm for 30 s. A gentle antisolvent drop of 160 µL at last 6 s guided the perovskite crystals into a more ideal arrangement. Heat-treatment was implemented with the substrates for 25 min at 110 °C. XRD analysis showed a diffraction peak was identified at around 12.65°, with an intensity of 1958.467312 cts and a full width at half maximum (FWHM) of 0.189828894, which corresponds to the characteristic peak of PbI2. The relatively low intensity of this peak suggests a limited presence of residual PbI2.",
    "target": "The PSCs achieved a quasi-steady-state PCE of 18.43% (VOC: 1.08 V, JSC: 23.54 mA/cm², FF: 72.32%). The perovskite (Cs0.05MA0.16FA0.79Pb1I2.9Br0.1) solution was prepared with a concentration of 1.73 mol/L in mixed solvent of DMF and DMSO. SAM material Me-4PACz (0.33 mg/mL) was added to influence crystal growth at the interface and optimize surface passivation. 0.7 mg/mL of PEAI was added. The perovskite solutions were spin-coated onto the substrate at 1000 rpm for 10 s and 5000 rpm for 30 s. A 160 µL CB was dropped onto the substrate at the last 6 s of the spin-coating, resulting in the formation of dark brown films. Heat-treatment was implemented with the substrates for 25 min at 110 °C. XRD analysis showed a diffraction peak was identified at around 12.65°, with an intensity of 787.126585 cts and a full width at half maximum (FWHM) of 0.207464159, which corresponds to the characteristic peak of PbI2. The relatively low intensity of this peak suggests a limited presence of residual PbI2.",
    "pair_source": "formula",
    "sample_id_1": "14409",
    "sample_id_2": "18187",
    "sample_id_1_date": "20241203",
    "sample_id_2_date": "20241211",
    "Additive": [
      "MACl",
      "PEAI"
    ]
  },
  {
    "question": "How will the peak intensity and half width of the 12.6 ° characteristic peak of additives added to perovskite precursors to prepare thin films change in XRD characterization?",
    "control": "The champion device achieved a remarkable power conversion efficiency (PCE) of 16.39%, with a VOC of 1.008 V, a JSC of 21.36 mA/cm², and a FF of 76.12%, outperforming devices modified with other SAMs. The perovskite ink, prepared from Cs0.05MA0.16FA0.79Pb1I2.9Br0.1 at 1.73 mol/L, formed the base layer for subsequent fabrication steps. Integrating Me-2PACz (0.33 mg/mL) as a SAM tailored the interfacial environment, contributing to a more uniform and well-ordered perovskite interface. The optimum amount of MACl added into the precursor solution was 20.0 mg/mL. For the perovskite deposition process, the perovskite films were deposited using a two-step spin-coating process at 1000 rpm for 10 s and 5000 rpm for 30 s. After 6 s, 160 µL chlorobenzene as antisolvent was casted vertically. The substrates were immediately transferred to the hotplate and annealed at 110 °C for 25 min. XRD analysis showed a diffraction peak was identified at around 12.65°, with an intensity of 1958.467312 cts and a full width at half maximum (FWHM) of 0.189828894, which corresponds to the characteristic peak of PbI2. The relatively low intensity of this peak suggests a limited presence of residual PbI2.",
    "target": "The device exhibited a PCE of 16.87%, with VOC of 1.08 V, FF of 66.89%, and JSC of 23.26 mA/cm². The perovskite precursor solution was prepared based on the perovskite composition of Cs0.05MA0.16FA0.79Pb1I2.9Br0.1 in anhydrous DMF solvent (total concentration of 1.73 mol/L). A SAM consisting of Me-4PACz (0.33 mg/mL) was incorporated to achieve a more uniform and well-ordered perovskite interface. The controlled addition of PEAI (1.2 mg/mL) additive was implemented. The perovskite film is deposited by spin-coating with 1000 rpm for 10 s and 5000 rpm for 30 s. A timed antisolvent drop (160 µL at last 6 s) enhanced the perovskite crystallization kinetics. The films were then dried on a hot plate at 110 °C for 25 min. XRD analysis showed a diffraction peak was identified at around 12.65°, with an intensity of 877.6915129 cts and a full width at half maximum (FWHM) of 0.228273222, which corresponds to the characteristic peak of PbI2. The relatively low intensity of this peak suggests a limited presence of residual PbI2.",
    "pair_source": "formula",
    "sample_id_1": "14409",
    "sample_id_2": "18199",
    "sample_id_1_date": "20241203",
    "sample_id_2_date": "20241211",
    "Additive": [
      "MACl",
      "PEAI"
    ]
  },
  {
    "question": "How will the peak intensity and half width of the 12.6 ° characteristic peak of additives added to perovskite precursors to prepare thin films change in XRD characterization?",
