Repository: MI-Materials-Intelligence/Recipe-Language-Model

# Learning Layer

## Overview

In the learning layer, the formulas and parameters are encoded and then tokenised into recipes as inputs. Through atomic skills of data extraction, cleaning, and matching, these data are organised into standardised datasets, providing the basis for RLM training and iterative recipe refinement.

Key Atomic Skills:
- **Cleaning**: Preprocessing and outlier cleaning
- **Matching**: Matching data pairs based on variables
- **Extraction**: Data extraction from robotic boxes

File: seven_ai_layers_robotics/learning/data/XRD_additives/additive_xrd_pairs.json (part 12 of 29)
[
    "control": "The PCE reached for the device was 15.61%, with a JSC of 20.77 mA/cm², a VOC of 1.0118 V and an FF of 74.28%. The composition of perovskite is 1.73 mol/L Cs0.05MA0.16FA0.79Pb1I2.9Br0.1. A SAM solution, consisting of Me-4PACz (0.33 mg/mL), was added to facilitate a stable perovskite interface. 2.5 mg/mL of MACl was added. A sequential spin-coating procedure was employed, first at 1000 rpm for 10 s, followed by 5000 rpm for 30 s. An antisolvent injection of 160 µL at last 6 s stabilized the intermediate phase, leading to enhanced film quality. The substrates were sequentially heated at 110 °C for 25 min for perovskite crystal formation. XRD analysis showed a diffraction peak was identified at around 12.65°, with an intensity of 2107.567622 cts and a full width at half maximum (FWHM) of 0.207035042, which corresponds to the characteristic peak of PbI2. The relatively low intensity of this peak suggests a limited presence of residual PbI2.",
    "target": "The device displayed a champion PCE of 16.56%, with a VOC of 1.04298 V, a JSC of 23.11 mA/cm², and an FF of 68.71%. By preparing a base solution of Cs0.05MA0.16FA0.79Pb1I2.9Br0.1 at 1.73 mol/L, the perovskite precursor was ready for further enhancements. The incorporation of MeO-4PADBC (0.33 mg/mL) as a SAM improved morphological and electronic interfaces. For the modified solution, 0.72 mg/mL PMACl was added to the precursor solution. Perovskite solution was deposited in two steps, first at 1000 rpm for 10 s and then at 5000 rpm for 30 s. During the second step, antisolvent CB (160 µL) was dropped at the middle of the spinning substrate 6 s prior to the end of the spinning. The resulting wet perovskite films were annealed at 110 °C for 25 min. XRD analysis showed a diffraction peak was identified at around 12.65°, with an intensity of 1736.589697 cts and a full width at half maximum (FWHM) of 0.212598304, which corresponds to the characteristic peak of PbI2. The relatively low intensity of this peak suggests a limited presence of residual PbI2.",
    "pair_source": "formula",
    "sample_id_1": "13873",
    "sample_id_2": "17733",
    "sample_id_1_date": "20241203",
    "sample_id_2_date": "20241206",
    "Additive": [
      "MACl",
      "PMACl"
    ]
  },
  {
    "question": "How will the peak intensity and half width of the 12.6 ° characteristic peak of additives added to perovskite precursors to prepare thin films change in XRD characterization?",
    "control": "Consequently, the device resulted in device efficiency of 16.7%, together with an enhanced fill factor (FF) of 77.2%, short-circuit current density of 21.42 mA/cm²and open circuit voltage (VOC) of 1.0099 V. A perovskite precursor featuring Cs0.05MA0.16FA0.79Pb1I2.9Br0.1 at 1.73 mol/L was prepared to initiate the fabrication process. For the SAM solution, Me-4PACz (0.33 mg/mL) was added to the previous solution. And chlorinated MACl under 5.0 mg/mL concentration in the perovskite precursor solution. For the perovskite films, the spin-coated process was divided by a consecutive two-step process, the spin rate of the first step is 1000 rpm for 10 s, and the spin rate of the second step is 5000 rpm for 30 s. At the 6 s of the second step, 160 µL antisolvent was dropped. A post-deposition anneal at 110 °C for 25 min stabilized the absorber layer and enhanced device performance. XRD analysis showed a diffraction peak was identified at around 12.65°, with an intensity of 1584.430504 cts and a full width at half maximum (FWHM) of 0.193499137, which corresponds to the characteristic peak of PbI2. The relatively low intensity of this peak suggests a limited presence of residual PbI2.",
    "target": "PSCs with (111)-preferred crystallographic orientation displayed a remarkable PCE of 16.77%, with VOC of 1.03482 V, JSC of 23.74 mA/cm², and FF of 68.28%. The composition of the 1.73 mol/L perovskite film is Cs0.05MA0.16FA0.79Pb1I2.9Br0.1. SAM material MeO-4PADBC (0.33 mg/mL) was added to influence crystal growth at the interface and optimize surface passivation. The corresponding additive PMACl was added to the precursor at a molar concentration of 0.36 mg/mL. A well-optimized dual-stage spin routine (1000 rpm for 10 s and 5000 rpm for 30 s) was chosen to facilitate smooth and homogeneous layer formation. Anti-solvent (160 µL) was dropped on the film at 6 s before the end of the spinning. The wet perovskite films were then transferred onto hot plate and annealed at 110 °C for 25 min. XRD analysis showed a diffraction peak was identified at around 12.65°, with an intensity of 1072.54796 cts and a full width at half maximum (FWHM) of 0.201473363, which corresponds to the characteristic peak of PbI2. The relatively low intensity of this peak suggests a limited presence of residual PbI2.",
    "pair_source": "formula",
    "sample_id_1": "13903",
    "sample_id_2": "17718",
    "sample_id_1_date": "20241203",
    "sample_id_2_date": "20241206",
    "Additive": [
      "MACl",
      "PMACl"
    ]
  },
  {
    "question": "How will the peak intensity and half width of the 12.6 ° characteristic peak of additives added to perovskite precursors to prepare thin films change in XRD characterization?",
    "control": "A higher PCE of 16.7% is achieved with JSC of 21.42 mA/cm², VOC of 1.0099 V, and FF of 77.2%. The composition of the 1.73 mol/L perovskite film with band gap is Cs0.05MA0.16FA0.79Pb1I2.9Br0.1. The addition of Me-4PACz (0.33 mg/mL) as a SAM improved interface quality and subsequently device performance. Then 5.0 mg/mL MACl was added to the perovskite precursor solution and stirred for 2 h. The layer was cast via a two-step spin approach: initially at 1000 rpm for 10 s, then accelerated to 5000 rpm for 30 s. During spin-coating process, 160 µL of CB was dropped on the perovskite at 6 s prior to the end of the second procedure. Then, the precursor films were placed on a 110 °C hotplate for 25 min. XRD analysis showed a diffraction peak was identified at around 12.65°, with an intensity of 1584.430504 cts and a full width at half maximum (FWHM) of 0.193499137, which corresponds to the characteristic peak of PbI2. The relatively low intensity of this peak suggests a limited presence of residual PbI2.",
    "target": "Each step—from solution concentration to annealing—was tuned to shape this perovskite solar cell, which was engineered, yielding a PCE of 16.93%, an FF of 70.88%, a Voc of 1.01886 V, and a Jsc of 23.44 mA/cm². A perovskite precursor featuring Cs0.05MA0.16FA0.79Pb1I2.9Br0.1 at 1.73 mol/L was prepared to initiate the fabrication process. The MeO-4PADBC solution was prepared with a concentration of 0.33 mg/mL. For the PMACl additive system, the molar ratios of perovskite to PMACl were 15%, 30%, 60%, and 100%. The prepared precursor solution was spin-coated at 1000 rpm for 10 s and 5000 rpm for 30 s onto the substrate. During the second step end of 6 s, 160 µL of ethyl acetate was drop-coated to treat the perovskite films. The sample was then annealed at 110 °C for 25 min. XRD analysis showed a diffraction peak was identified at around 12.65°, with an intensity of 871.9407459 cts and a full width at half maximum (FWHM) of 0.203449259, which corresponds to the characteristic peak of PbI2. The relatively low intensity of this peak suggests a limited presence of residual PbI2.",
    "pair_source": "formula",
    "sample_id_1": "13903",
    "sample_id_2": "17740",
    "sample_id_1_date": "20241203",
    "sample_id_2_date": "20241206",
    "Additive": [
      "MACl",
      "PMACl"
    ]
  },
  {
    "question": "How will the peak intensity and half width of the 12.6 ° characteristic peak of additives added to perovskite precursors to prepare thin films change in XRD characterization?",
    "control": "By refining specific fabrication parameters, a perovskite solar cell was devised, culminating in performance metrics including a PCE of 16.7%, FF of 77.2%, Voc of 1.0099 V, and Jsc of 21.42 mA/cm². The Cs0.05MA0.16FA0.79Pb1I2.9Br0.1 perovskite film was prepared with a concentration of 1.73 mol/L. For the SAM solution, Me-4PACz (0.33 mg/mL) was added to the previous solution. The optimum amount of MACl added into the precursor solution was 5.0 mg/mL. The perovskite solutions were spin-coated onto substrate at 1000 rpm for 10 s, subsequently at 5000 rpm for 30 s. After 6 s, 160 µL CB was dropped on the film. The resulting perovskite film was then annealed at 110 °C for 25 min. XRD analysis showed a diffraction peak was identified at around 12.65°, with an intensity of 1584.430504 cts and a full width at half maximum (FWHM) of 0.193499137, which corresponds to the characteristic peak of PbI2. The relatively low intensity of this peak suggests a limited presence of residual PbI2.",
    "target": "The device showed the highest certified PCE of 17.64%, with VOC of 1.0363 V, JSC of 23.76 mA/cm², and FF of 71.61%.The device shows a maximum PCE of 17.64%, with an open-circuit voltage (VOC) of 1.0363 V, a short-circuit current density (JSC) of 23.76 mA/cm², and a fill factor (FF) of 71.61%. The perovskite precursor solution (1.73 mol/L) was prepared in a solvent mixture of DMF and DMSO according to the formula of Cs0.05MA0.16FA0.79Pb1I2.9Br0.1. Different concentrations of MeO-2PACz were added into the perovskite precursor solution for modification. The corresponding additive PMACl was added to the precursor at a molar concentration of 1.44 mg/mL. Spread perovskite solution spin-coated in two steps, namely, 1000 rpm for 10 s and 5000 rpm for 30 s. A timed antisolvent drop (160 µL at last 6 s) enhanced the perovskite crystallization kinetics. The perovskite annealed at 110 °C for 25 min. XRD analysis showed a diffraction peak was identified at around 12.65°, with an intensity of 798.0237461 cts and a full width at half maximum (FWHM) of 0.200765686, which corresponds to the characteristic peak of PbI2. The relatively low intensity of this peak suggests a limited presence of residual PbI2.",
    "pair_source": "formula",
    "sample_id_1": "13903",
    "sample_id_2": "17830",
    "sample_id_1_date": "20241203",
    "sample_id_2_date": "20241206",
    "Additive": [
      "MACl",
      "PMACl"
    ]
  },
  {
    "question": "How will the peak intensity and half width of the 12.6 ° characteristic peak of additives added to perovskite precursors to prepare thin films change in XRD characterization?",
    "control": "This resulted in improved performance with a PCE beyond 15.88%, a JSC of 20.87 mA/cm², a VOC of 1.0304 V and an FF of 73.82%. For perovskite film, the solution concentration of Cs0.05MA0.16FA0.79Pb1I2.9Br0.1 was 1.73 mol/L. A SAM solution (0.33 mg/mL Me-2PACz) was applied to the FTO glass substrates by spin-coating. MACl was incorporated into the solution as an additive at a molar percentage of 2.5 mg/mL. The perovskite solutions were spin-coated onto substrate at 1000 rpm for 10 s, subsequently at 5000 rpm for 30 s. 160 µL of antisolvent was dropped on the film 6 s before the end of the program. The perovskite film was annealed at 110 °C for 25 min. XRD analysis showed a diffraction peak was identified at around 12.65°, with an intensity of 2089.592958 cts and a full width at half maximum (FWHM) of 0.211811053, which corresponds to the characteristic peak of PbI2. The relatively low intensity of this peak suggests a limited presence of residual PbI2.",
    "target": "PSCs with a PCE of 16.56%, a JSC of 23.11 mA/cm², a VOC of 1.04298 V and an FF of 68.71% are demonstrated. Starting with a Cs0.05MA0.16FA0.79Pb1I2.9Br0.1 (1.73 mol/L) solution, the perovskite precursor was carefully crafted for optimal performance. The addition of MeO-4PADBC (0.33 mg/mL) as a SAM was performed to optimize surface passivation and ensure improved interface quality. 0.72 mg/mL PMACl was added in the solution to improve the film morphology. The perovskite solutions were spin-coated at 1000 rpm for 10 s  and 5000 rpm for 30 s, respectively. 160 µL of antisolvent was drop-coated onto the substrate while spinning. Subsequently the substrate was covered under a petri dish on a hotplate and annealed at 110 for 25 in ambient air at 20 % relative humidity. XRD analysis showed a diffraction peak was identified at around 12.65°, with an intensity of 1736.589697 cts and a full width at half maximum (FWHM) of 0.212598304, which corresponds to the characteristic peak of PbI2. The relatively low intensity of this peak suggests a limited presence of residual PbI2.",
    "pair_source": "formula",
    "sample_id_1": "14359",
    "sample_id_2": "17733",
    "sample_id_1_date": "20241203",
    "sample_id_2_date": "20241206",
    "Additive": [
      "MACl",
      "PMACl"
    ]
  },
  {
    "question": "How will the peak intensity and half width of the 12.6 ° characteristic peak of additives added to perovskite precursors to prepare thin films change in XRD characterization?",
    "control": "The PSCs achieved a quasi-steady-state PCE of 16.77% (VOC: 1.03482 V, JSC: 23.74 mA/cm², FF: 68.28%). The core perovskite solution, composed of Cs0.05MA0.16FA0.79Pb1I2.9Br0.1 at 1.73 mol/L, served as the foundational matrix for the solar cell. The sample of MeO-4PADBC was fabricated by spin coating the MeO-4PADBC solution with a concentration of 0.33 mg/mL. To achieve the desired secondary growth solution, PMACl (0.36 mg/mL) was dissolved in IPA solvent. The perovskite solutions were spin-coated onto substrate at 1000 rpm for 10 s, subsequently at 5000 rpm for 30 s. During the second spin coating step, 160 µL CB was dripped onto the perovskite film at 6 s before ending the program. The substrates were immediately transferred to the hotplate and annealed at 110 °C for 25 min. XRD analysis showed a diffraction peak was identified at around 12.65°, with an intensity of 1072.54796 cts and a full width at half maximum (FWHM) of 0.201473363, which corresponds to the characteristic peak of PbI2. The relatively low intensity of this peak suggests a limited presence of residual PbI2.",
    "target": "The certified PCE was determined to be 17.2% with JSC of 21.3 mA/cm², VOC of 1.0228 V, and FF of 78.93%. By dissolving Cs0.05MA0.16FA0.79Pb1I2.9Br0.1 at 1.73 mol/L as the primary ingredient, the perovskite precursor was effectively prepared. The incorporation of Me-2PACz (0.33 mg/mL) as a SAM enhanced interface layer formation and refined the film’s interfacial structure. MACl additive was added into the precursor solution at a concentration of 10.0 mg/mL. The film formation relied on a two-phase spin cycle: 1000 rpm for 10 s and 5000 rpm for 30 s, optimizing thickness uniformity. An antisolvent injection of 160 µL at last 6 s stabilized the intermediate phase, leading to enhanced film quality. The perovskite film was annealed at 110 °C for 25 min. XRD analysis showed a diffraction peak was identified at around 12.65°, with an intensity of 843.5636635 cts and a full width at half maximum (FWHM) of 0.239666146, which corresponds to the characteristic peak of PbI2. The relatively low intensity of this peak suggests a limited presence of residual PbI2.",
    "pair_source": "formula",
    "sample_id_1": "17718",
    "sample_id_2": "14391",
    "sample_id_1_date": "20241206",
    "sample_id_2_date": "20241203",
    "Additive": [
      "PMACl",
      "MACl"
    ]
  },
  {
    "question": "How will the peak intensity and half width of the 12.6 ° characteristic peak of additives added to perovskite precursors to prepare thin films change in XRD characterization?",
    "control": "With the improved uniformity of SAM, the SAM-based devices showed a maximum PCE of 16.56%, with a VOC of 1.04298 V, FF of 68.71%, and JSC of 23.11 mA/cm². The perovskite precursor solution (Cs0.05MA0.16FA0.79Pb1I2.9Br0.1) was prepared with a concentration of 1.73 mol/L in a mixed anhydrous solvent of DMF/DMSO (4/1, v/v). The SAM material MeO-4PADBC (0.33 mg/mL) was subsequently added into the perovskite solution to enhance interfacial properties and optimize device performance. The incorporation of PMACl (0.72 mg/mL) additive was ensured. The perovskite precursor was spin-coated onto substrates with two stages program at 1000 rpm for 10 s, and 5000 rpm for 30 s, respectively. After 6 s of the second spin-coating step, 160 µL of chlorobenzene was dripped onto the center of the substrate to induce fast crystallization of the perovskite film. And then annealed at 110 °C for 25 min. XRD analysis showed a diffraction peak was identified at around 12.65°, with an intensity of 1736.589697 cts and a full width at half maximum (FWHM) of 0.212598304, which corresponds to the characteristic peak of PbI2. The relatively low intensity of this peak suggests a limited presence of residual PbI2.",
    "target": "With this engineering, the resulting PSCs obtained a PCE of 17.2%, a VOC of 1.0228 V, FF of 78.93%, and JSC of 21.3 mA/cm². Commencing with a Cs0.05MA0.16FA0.79Pb1I2.9Br0.1 solution at 1.73 mol/L, the perovskite precursor was meticulously formulated. Adding Me-2PACz (0.33 mg/mL) as a SAM improved the charge extraction at the interface. To achieve the desired secondary growth solution, MACl (10.0 mg/mL) was dissolved in IPA solvent. The perovskite precursor was spin-coated onto the substrates with two stages program at 1000 rpm for 10 s, and 5000 rpm for 30 s, respectively. 160 µL chlorobenzene as antisolvent was dropped 6 s before the end of the spin-coating procedure. Employing an anneal step at 110 °C for 25 min delivered improved crystalline quality and grain uniformity. XRD analysis showed a diffraction peak was identified at around 12.65°, with an intensity of 843.5636635 cts and a full width at half maximum (FWHM) of 0.239666146, which corresponds to the characteristic peak of PbI2. The relatively low intensity of this peak suggests a limited presence of residual PbI2.",
    "pair_source": "formula",
    "sample_id_1": "17733",
    "sample_id_2": "14391",
    "sample_id_1_date": "20241206",
    "sample_id_2_date": "20241203",
    "Additive": [
      "PMACl",
      "MACl"
    ]
  },
  {
    "question": "How will the peak intensity and half width of the 12.6 ° characteristic peak of additives added to perovskite precursors to prepare thin films change in XRD characterization?",
    "control": "The PCE reached for the device was 16.93%, with a JSC of 23.44 mA/cm², a VOC of 1.01886 V and an FF of 70.88%. The 1.73 mol/L perovskite precursor solution with a chemical formula of Cs0.05MA0.16FA0.79Pb1I2.9Br0.1. 0.33 mg/mL of MeO-4PADBC was added. Then 1.44 mg/mL PMACl was added to the perovskite precursor solution and stirred for 2 h. Afterwards, the perovskite precursor solution was deposited on the substrate via a two-step spin coating process; first, the solution was spin-coated at 1000 rpm for 10 s and then at 5000 rpm for 30 s. During the second step, 160 µL of CB as anti-solvent was quickly dripped onto the centre of the perovskite film 6 s before the end of the spin-coating process. After the spin coating was completed, it was annealed at 110 °C for 25 min. XRD analysis showed a diffraction peak was identified at around 12.65°, with an intensity of 871.9407459 cts and a full width at half maximum (FWHM) of 0.203449259, which corresponds to the characteristic peak of PbI2. The relatively low intensity of this peak suggests a limited presence of residual PbI2.",
    "target": "The PSCs show a champion PCE of 17.2% with VOC of 1.0228 V, JSC of 21.3 mA/cm² and FF of 78.93%. The perovskite precursor solution (1.73 mol/L) was prepared in mixed solvents of DMF and DMSO according to chemical formula of Cs0.05MA0.16FA0.79Pb1I2.9Br0.1. Controlled addition of Me-2PACz (0.33 mg/mL) as a SAM was performed to stabilize the perovskite layer and engineer a more robust interface. The addition of MACl (10.0 mg/mL) enabled the achievement of smoother film surfaces. The perovskite solutions were spin-coated at 1000 rpm for 10 s  and 5000 rpm for 30 s, respectively. Antisolvent (160 µL) was dripped onto the center of film at 6 s before the end of spin-coating. And then annealed at 110 °C for 25 min. XRD analysis showed a diffraction peak was identified at around 12.65°, with an intensity of 843.5636635 cts and a full width at half maximum (FWHM) of 0.239666146, which corresponds to the characteristic peak of PbI2. The relatively low intensity of this peak suggests a limited presence of residual PbI2.",
    "pair_source": "formula",
    "sample_id_1": "17740",
    "sample_id_2": "14391",
    "sample_id_1_date": "20241206",
    "sample_id_2_date": "20241203",
    "Additive": [
      "PMACl",
      "MACl"
    ]
  },
  {
    "question": "How will the peak intensity and half width of the 12.6 ° characteristic peak of additives added to perovskite precursors to prepare thin films change in XRD characterization?",
    "control": "Based on a systematically tuned set of experimental parameters, this perovskite solar cell was assembled, ultimately achieving a PCE of 16.39%, FF of 76.12%, Voc of 1.008 V, and Jsc of 21.36 mA/cm². The perovskite precursor solutions were prepared using 1.73 mol/L Cs0.05MA0.16FA0.79Pb1I2.9Br0.1. The Me-2PACz solution was prepared with a concentration of 0.33 mg/mL. For the target perovskite, 20.0 mg/mL MACl was added to the precursor solution, and it was ensured that it is well mixed with the precursor. The perovskite precursor solutions were spin-coated on the substrates at 1000 rpm for 10 s and 5000 rpm for 30 s. Precisely at last 6 s in the second spin sequence, 160 µL of antisolvent was introduced, aiding grain formation. The as-coated film was then annealed at 110 °C for 25 min. XRD analysis showed a diffraction peak was identified at around 12.65°, with an intensity of 1958.467312 cts and a full width at half maximum (FWHM) of 0.189828894, which corresponds to the characteristic peak of PbI2. The relatively low intensity of this peak suggests a limited presence of residual PbI2.",
    "target": "A PCE of 16.77% with a VOC of 1.03482 V, a JSC of 23.74 mA/cm², and an FF of 68.28% was obtained. The perovskite precursor is Cs0.05MA0.16FA0.79Pb1I2.9Br0.1. SAM material MeO-4PADBC (0.33 mg/mL) was added to influence crystal growth at the interface and optimize surface passivation. 0.36 mg/mL PMACl was added into the mixed perovskite solution. For the perovskite films, the spin-coated process was divided by a consecutive two-step process, the spin rate of the first step is 1000 rpm for 10 s, and the spin rate of the second step is 5000 rpm for 30 s. At the last 6 s, 160 µL of CB solution was dropped on the perovskite. Employing an anneal step at 110 °C for 25 min delivered improved crystalline quality and grain uniformity. XRD analysis showed a diffraction peak was identified at around 12.65°, with an intensity of 1072.54796 cts and a full width at half maximum (FWHM) of 0.201473363, which corresponds to the characteristic peak of PbI2. The relatively low intensity of this peak suggests a limited presence of residual PbI2.",
    "pair_source": "formula",
    "sample_id_1": "14409",
    "sample_id_2": "17718",
    "sample_id_1_date": "20241203",
    "sample_id_2_date": "20241206",
    "Additive": [
      "MACl",
      "PMACl"
    ]
  },
  {
    "question": "How will the peak intensity and half width of the 12.6 ° characteristic peak of additives added to perovskite precursors to prepare thin films change in XRD characterization?",
    "control": "This study emerges from parameter-centric experimentation, producing a perovskite solar cell that was refined and produced, with a PCE of 16.39%, FF of 76.12%, Voc of 1.008 V, and Jsc of 21.36 mA/cm². 1.73 mol/L perovskite precursor solutions were prepared with the chemical formula of Cs0.05MA0.16FA0.79Pb1I2.9Br0.1. A SAM solution, consisting of Me-2PACz (0.33 mg/mL), was added to facilitate a stable perovskite interface. During solar cell device fabrication, MACl (20.0 mg/mL) was added to the precursor solution. The perovskite solutions were spin-coated onto the substrate at 1000 rpm for 10 s and 5000 rpm for 30 s. At a carefully chosen interval (6 s) during the second stage, 160 µL of antisolvent was gently dispensed to improve crystallization. The resulting wet perovskite films were annealed at 110 °C for 25 min. XRD analysis showed a diffraction peak was identified at around 12.65°, with an intensity of 1958.467312 cts and a full width at half maximum (FWHM) of 0.189828894, which corresponds to the characteristic peak of PbI2. The relatively low intensity of this peak suggests a limited presence of residual PbI2.",
    "target": "Through iterative refinements in substrate preparation, solution concentration, and coating protocols, this perovskite device was devised, echoing a PCE of 16.56%, FF of 68.71%, Voc of 1.04298 V, and Jsc of 23.11 mA/cm². A perovskite precursor solution was first prepared using Cs0.05MA0.16FA0.79Pb1I2.9Br0.1 at 1.73 mol/L. The addition of MeO-4PADBC (0.33 mg/mL) as a SAM improved interface quality and subsequently device performance. PMACl was added into the perovskite solution as additive with a concentration of 0.72 mg/mL. The film was deposited under controlled conditions, involving an initial spin of 1000 rpm (10 s) followed by a second spin at 5000 rpm (30 s). During the second step end of 6 s, 160 µL of ethyl acetate was drop-coated to treat the perovskite films. The deposited perovskite films were subsequently annealed on a hotplate at 110 °C for 25 min. XRD analysis showed a diffraction peak was identified at around 12.65°, with an intensity of 1736.589697 cts and a full width at half maximum (FWHM) of 0.212598304, which corresponds to the characteristic peak of PbI2. The relatively low intensity of this peak suggests a limited presence of residual PbI2.",
    "pair_source": "formula",
    "sample_id_1": "14409",
    "sample_id_2": "17733",
    "sample_id_1_date": "20241203",
    "sample_id_2_date": "20241206",
    "Additive": [
      "MACl",
      "PMACl"
    ]
  },
  {
    "question": "How will the peak intensity and half width of the 12.6 ° characteristic peak of additives added to perovskite precursors to prepare thin films change in XRD characterization?",
    "control": "The champion target devices showed a JSC of 21.36 mA/cm², a VOC of 1.008 V, and a FF of 76.12%, resulting in a PCE of 16.39%. The Cs0.05MA0.16FA0.79Pb1I2.9Br0.1 precursor solution (1.73 mol/L) was prepared in the mixed solvent of DMF and DMSO. A SAM consisting of Me-2PACz (0.33 mg/mL) was incorporated to achieve a more uniform and well-ordered perovskite interface. We then add MACl (20.0 mg/mL) as an additive. The prepared precursor solution was spin coated at 1000 rpm for 10 s and 5000 rpm for 30 s onto the substrate. Anti-solvent (160 µL) was dropped on the film at 6 s before the end of the spinning. By subjecting the film to 110 °C for 25 min, the perovskite lattice attained its ideal orientation. XRD analysis showed a diffraction peak was identified at around 12.65°, with an intensity of 1958.467312 cts and a full width at half maximum (FWHM) of 0.189828894, which corresponds to the characteristic peak of PbI2. The relatively low intensity of this peak suggests a limited presence of residual PbI2.",
    "target": "Using a parameter-driven approach, we have engineered a perovskite solar cell that was devised, thus realizing a PCE of 16.93%, FF of 70.88%, Voc of 1.01886 V, and Jsc of 23.44 mA/cm². The perovskite (Cs0.05MA0.16FA0.79Pb1I2.9Br0.1) solution was prepared with a concentration of 1.73 mol/L in mixed solvent of DMF and DMSO. SAM material MeO-4PADBC (0.33 mg/mL) was added to influence crystal growth at the interface and optimize surface passivation. An equal amount of PMACl (1.44 mg/mL) was dissolved in DMF and DMSO with an 4:1 volume ratio. The deposition process involved a two-step spin sequence (1000 rpm/10 s and 5000 rpm/30 s) to achieve a controlled film thickness. Then, 160 µL CB was dropped onto the substrate during the second spin-coating step at the last 6 s of the spin-coating. The resulting wet perovskite films were annealed at 110 °C for 25 min. XRD analysis showed a diffraction peak was identified at around 12.65°, with an intensity of 871.9407459 cts and a full width at half maximum (FWHM) of 0.203449259, which corresponds to the characteristic peak of PbI2. The relatively low intensity of this peak suggests a limited presence of residual PbI2.",
    "pair_source": "formula",
    "sample_id_1": "14409",
    "sample_id_2": "17740",
    "sample_id_1_date": "20241203",
    "sample_id_2_date": "20241206",
    "Additive": [
      "MACl",
      "PMACl"
    ]
  },
  {
    "question": "How will the peak intensity and half width of the 12.6 ° characteristic peak of additives added to perovskite precursors to prepare thin films change in XRD characterization?",
    "control": "Informed by incremental parameter refinements, the perovskite assembly was synthesized, resulting in a PCE of 16.39%, FF of 76.12%, Voc of 1.008 V, and Jsc of 21.36 mA/cm². A perovskite precursor featuring Cs0.05MA0.16FA0.79Pb1I2.9Br0.1 at 1.73 mol/L was prepared to initiate the fabrication process. The Me-2PACz solution was prepared with a concentration of 0.33 mg/mL. Add MACl (20.0 mg/mL) as an additive was essential for stabilizing the perovskite structure. The perovskite layer was spin-coated with a two-step recipe, first at 1000 rpm for 10 s followed by 5000 rpm for 30 s. At the 6 s of spinning, 160 µL of antisolvent was dripped onto the substrate centre. The substrates were sequentially heated at 110 °C for 25 min for perovskite crystal formation. XRD analysis showed a diffraction peak was identified at around 12.65°, with an intensity of 1958.467312 cts and a full width at half maximum (FWHM) of 0.189828894, which corresponds to the characteristic peak of PbI2. The relatively low intensity of this peak suggests a limited presence of residual PbI2.",
    "target": "The devices exhibited an increased PCE from 17.64% to 17.64%, with a VOC of 1.0363 V, FF of 71.61%, and JSC of 23.76 mA/cm². The 1.73 mol/L perovskite precursor solution with a chemical formula of Cs0.05MA0.16FA0.79Pb1I2.9Br0.1. 0.33 mg/mL of MeO-2PACz was added. Then 1.44 mg/mL PMACl was added to the perovskite precursor solution and stirred for 2 h. The film was deposited under controlled conditions, involving an initial spin of 1000 rpm (10 s) followed by a second spin at 5000 rpm (30 s). At last 6 s, the injection of 160 µL antisolvent aided in reducing defect density within the perovskite layer. Then, it was annealed at 110 °C for 25 min. XRD analysis showed a diffraction peak was identified at around 12.65°, with an intensity of 798.0237461 cts and a full width at half maximum (FWHM) of 0.200765686, which corresponds to the characteristic peak of PbI2. The relatively low intensity of this peak suggests a limited presence of residual PbI2.",
    "pair_source": "formula",
    "sample_id_1": "14409",
    "sample_id_2": "17830",
    "sample_id_1_date": "20241203",
    "sample_id_2_date": "20241206",
    "Additive": [
      "MACl",
      "PMACl"
    ]
  },
  {
    "question": "How will the peak intensity and half width of the 12.6 ° characteristic peak of additives added to perovskite precursors to prepare thin films change in XRD characterization?",
    "control": "A significantly higher JSC of 21.29 mA/cm² is obtained while preserving VOC of 1.0213 V and FF of 72.95%, resulting in the highest PCE of 15.86% at reverse scan. The perovskite precursor solution was prepared based on the perovskite composition of Cs0.05MA0.16FA0.79Pb1I2.9Br0.1 in anhydrous DMF solvent (total concentration of 1.73 mol/L). For the SAM solution, MeO-4PADBC (0.33 mg/mL) was added to the previous solution. Then 7.2 mg/mL PACl was added to the perovskite precursor solution and stirred for 2 h. The precursor solution was spin-coated on the substrate at 1000 rpm for 10 s and then, 5000 rpm for 30 s. 160 µL CB as the antisolvent was dripped on the film at 6 s before the end of the last procedure. The wet film was annealed at 110 °C for 25 min. XRD analysis showed a diffraction peak was identified at around 12.65°, with an intensity of 2093.944626 cts and a full width at half maximum (FWHM) of 0.189935184, which corresponds to the characteristic peak of PbI2. The relatively low intensity of this peak suggests a limited presence of residual PbI2.",
    "target": "The certified PCE was determined to be 17.28% with JSC of 21.16 mA/cm², VOC of 1.0794 V, and FF of 75.65%. The composition of the 1.73 mol/L perovskite film with band gap is Cs0.05MA0.16FA0.79Pb1I2.9Br0.1. The Me-4PACz solution was prepared with a concentration of 0.33 mg/mL. The target precursor solution was prepared with PEABr (0.2 mg/mL). The film was deposited under controlled conditions, involving an initial spin of 1000 rpm (10 s) followed by a second spin at 5000 rpm (30 s). 160 µL chlorobenzene as antisolvent was dropped 6 s before the end of the spin-coating procedure. The resulting films were then annealed at 110 °C for 25 min. XRD analysis showed a diffraction peak was identified at around 12.65°, with an intensity of 824.0940572 cts and a full width at half maximum (FWHM) of 0.223054875, which corresponds to the characteristic peak of PbI2. The relatively low intensity of this peak suggests a limited presence of residual PbI2.",
    "pair_source": "formula",
    "sample_id_1": "16761",
    "sample_id_2": "15955",
    "sample_id_1_date": "20241210",
    "sample_id_2_date": "20241205",
    "Additive": [
      "PACl",
      "PEABr"
    ]
  },
  {
    "question": "How will the peak intensity and half width of the 12.6 ° characteristic peak of additives added to perovskite precursors to prepare thin films change in XRD characterization?",
    "control": "The device achieved an impressive PCE of 15.86% with an open-circuit voltage of 1.0213 V, short-circuit current density of 21.29 mA/cm², and fill factor of 72.95%. The perovskite composition of Cs0.05MA0.16FA0.79Pb1I2.9Br0.1 was prepared with a concentration of 1.73 mol/L. SAM material MeO-4PADBC (0.33 mg/mL) was added to the perovskite solution to fine-tune the interface and stabilize the perovskite layer. PACl additive was added into the precursor solution at a concentration of 7.2 mg/mL. The precursor solution was spin-coated onto the substrate surface at 1000 rpm for 10 s, then accelerated to 5000 rpm and maintained at this speed for 30 s. At last 6 s, the injection of 160 µL antisolvent aided in reducing defect density within the perovskite layer. The sample underwent a controlled anneal at 110 °C for 25 min, optimizing the film’s morphological and crystalline properties. XRD analysis showed a diffraction peak was identified at around 12.65°, with an intensity of 2093.944626 cts and a full width at half maximum (FWHM) of 0.189935184, which corresponds to the characteristic peak of PbI2. The relatively low intensity of this peak suggests a limited presence of residual PbI2.",
    "target": "Systematic parameter adjustments underlie the fabrication of a perovskite cell that was meticulously prepared, capturing how controlled conditions influence a PCE of 16.3%, FF of 70.3%, Voc of 1.053 V, and Jsc of 22.02 mA/cm². For the perovskite composition Cs0.05MA0.16FA0.79Pb1I2.9Br0.1, 1.73 mol/L perovskite precursor solution was prepared. The Me-2PACz solution was prepared with a concentration of 0.33 mg/mL. For the PEABr additive system, the molar ratios of perovskite to PEABr were 15%, 30%, 60%, and 100%. The perovskite film was deposited by spin-coating onto the substrate using two-step spin-coating process, first at 1000 rpm for 10 s and then at 5000 rpm for 30 s. 160 µL CB as the antisolvent was dripped on the film at 6 s before the end of the last procedure. After the spin coating was completed, it was annealed at 110 °C for 25 min. XRD analysis showed a diffraction peak was identified at around 12.65°, with an intensity of 1999.946051 cts and a full width at half maximum (FWHM) of 0.191770454, which corresponds to the characteristic peak of PbI2. The relatively low intensity of this peak suggests a limited presence of residual PbI2.",
    "pair_source": "formula",
    "sample_id_1": "16761",
    "sample_id_2": "16507",
    "sample_id_1_date": "20241210",
    "sample_id_2_date": "20241205",
    "Additive": [
      "PACl",
      "PEABr"
    ]
  },
  {
    "question": "How will the peak intensity and half width of the 12.6 ° characteristic peak of additives added to perovskite precursors to prepare thin films change in XRD characterization?",
    "control": "The target device achieved a champion PCE of 15.86% (VOC: 1.0213 V, JSC: 21.29 mA/cm², FF: 72.95%).The target PSCs achieved an average power conversion efficiency (PCE) of 15.86% with a short-circuit current density (JSC) of 21.29 mA/cm², an open-circuit voltage (VOC) of 1.0213 V and a fill factor (FF) of 72.95%. The perovskite solution (1.73 mol/L) was prepared according to chemical formula of Cs0.05MA0.16FA0.79Pb1I2.9Br0.1. A SAM consisting of MeO-4PADBC (0.33 mg/mL) was incorporated to achieve a more uniform and well-ordered perovskite interface. For the additive-treated cells, PACl (7.2 mg/mL) was added into the perovskite precursor solution.7.2 mg/mL PACl was then added as additive into the precursor solution. For the perovskite film fabrication, the substrate was spun at 1000 rpm for 10 s, and then at 5000 rpm for 30 s. In the last 6 s of the second step, the anti-solvent (160 µL of chlorobenzene) was dropped in the center at a constant rate within 1 s. The as-coated film was then annealed at 110 °C for 25 min. XRD analysis showed a diffraction peak was identified at around 12.65°, with an intensity of 2093.944626 cts and a full width at half maximum (FWHM) of 0.189935184, which corresponds to the characteristic peak of PbI2. The relatively low intensity of this peak suggests a limited presence of residual PbI2.",
    "target": "The resulting hybrid SAMs-modified PSC achieve a champion PCE of 18.2%, with VOC of 1.1 V, FF of 72.67%, and JSC of 22.87 mA/cm². The perovskite precursor solution (1.73 mol/L) was prepared in a solvent mixture of DMF and DMSO according to the formula of Cs0.05MA0.16FA0.79Pb1I2.9Br0.1. A SAM solution (0.33 mg/mL Me-4PACz) was applied to the FTO glass substrates by spin-coating. The perovskite solution was prepared with PEABr in the molar ratio of 0.5 mg/mL, dissolved in the prepared solution. The perovskite precursor solutions were spin-coated on the substrates at 1000 rpm for 10 s and 5000 rpm for 30 s. An antisolvent injection of 160 µL at last 6 s stabilized the intermediate phase, leading to enhanced film quality. Afterwards, the perovskite film was annealed at 110 °C for 25 min. XRD analysis showed a diffraction peak was identified at around 12.65°, with an intensity of 789.6191091 cts and a full width at half maximum (FWHM) of 0.202154677, which corresponds to the characteristic peak of PbI2. The relatively low intensity of this peak suggests a limited presence of residual PbI2.",
    "pair_source": "formula",
    "sample_id_1": "16761",
    "sample_id_2": "18196",
    "sample_id_1_date": "20241210",
    "sample_id_2_date": "20241211",
    "Additive": [
      "PACl",
      "PEABr"
    ]
  },
  {
    "question": "How will the peak intensity and half width of the 12.6 ° characteristic peak of additives added to perovskite precursors to prepare thin films change in XRD characterization?",
