Repository: MI-Materials-Intelligence/Recipe-Language-Model

# Learning Layer

## Overview

In the learning layer, the formulas and parameters are encoded and then tokenised into recipes as inputs. Through atomic skills of data extraction, cleaning, and matching, these data are organised into standardised datasets, providing the basis for RLM training and iterative recipe refinement.

Key Atomic Skills:
- **Cleaning**: Preprocessing and outlier cleaning
- **Matching**: Matching data pairs based on variables
- **Extraction**: Data extraction from robotic boxes

File: seven_ai_layers_robotics/learning/data/XRD_additives/additive_xrd_pairs.json (part 13 of 29)
[
    "control": "A significantly higher JSC of 21.29 mA/cm² is obtained while preserving VOC of 1.0213 V and FF of 72.95%, resulting in the highest PCE of 15.86% at reverse scan. For the preparation of perovskite precursor solution, 1.73 mol/L Cs0.05MA0.16FA0.79Pb1I2.9Br0.1 perovskite precursor was prepared in DMF:DMSO (4:1 volume ratio, v:v) mixed solvent. For the SAM solution, MeO-4PADBC (0.33 mg/mL) was added to the previous solution. PACl was incorporated into the solution as an additive at a molar percentage of 7.2 mg/mL. For the perovskite layer, the prepared perovskite solution was spin-coated at 1000 rpm for 10 s and 5000 rpm for 30 s. A total of 160 µL of CB was dripped onto the center of film at 6 s before the end of spin-coating. The device architecture benefited from a final anneal at 110 °C for 25 min, ensuring robust crystallinity. XRD analysis showed a diffraction peak was identified at around 12.65°, with an intensity of 2093.944626 cts and a full width at half maximum (FWHM) of 0.189935184, which corresponds to the characteristic peak of PbI2. The relatively low intensity of this peak suggests a limited presence of residual PbI2.",
    "target": "The device exhibited a PCE of 16.79%, with VOC of 1.07 V, FF of 66.45%, and JSC of 23.59 mA/cm². By preparing a base solution of Cs0.05MA0.16FA0.79Pb1I2.9Br0.1 at 1.73 mol/L, the perovskite precursor was ready for further enhancements. The optimal SAM was prepared by using Me-2PACz (0.33 mg/mL).The sample of Me-2PACz was fabricated with a concentration of 0.33 mg/mL. To prepare the precursor solution with PEABr (1.2 mg/mL), the additive was added to the precursor solution. The perovskite film was deposited by spin-coating onto the substrate using two-step spin-coating process, first at 1000 rpm for 10 s and then at 5000 rpm for 30 s. 160 µL CB was dropped 6 s before the end of the procedure. Thermal annealing at 110 °C for 25 min improved crystal ordering and reduced defect density. XRD analysis showed a diffraction peak was identified at around 12.65°, with an intensity of 976.5306365 cts and a full width at half maximum (FWHM) of 0.195813621, which corresponds to the characteristic peak of PbI2. The relatively low intensity of this peak suggests a limited presence of residual PbI2.",
    "pair_source": "formula",
    "sample_id_1": "16761",
    "sample_id_2": "18243",
    "sample_id_1_date": "20241210",
    "sample_id_2_date": "20241211",
    "Additive": [
      "PACl",
      "PEABr"
    ]
  },
  {
    "question": "How will the peak intensity and half width of the 12.6 ° characteristic peak of additives added to perovskite precursors to prepare thin films change in XRD characterization?",
    "control": " The device achieves a notably enhanced PCE of 15.46%, corresponding to a JSC of 20.52 mA/cm², a VOC of 1.0368 V, and an FF of 72.66%.  Then, perovskite precursor solution (1.73 mol/L) was prepared at the stoichiometric ratio of Cs0.05MA0.16FA0.79Pb1I2.9Br0.1. The incorporation of Me-2PACz (0.33 mg/mL) as a SAM improved morphological and electronic interfaces. 21.6 mg/mL PACl was added into the mixed perovskite solution. The perovskite precursor solution was deposited on the substrate via a two-step spin coating process; first, the solution was spin-coated at 1000 rpm for 10 s and then at 5000 rpm for 30 s. During the second step, antisolvent CB (160 µL) was dropped at the middle of the spinning substrate 6 s prior to the end of the spinning. A post-deposition anneal at 110 °C for 25 min stabilized the absorber layer and enhanced device performance. XRD analysis showed a diffraction peak was identified at around 12.65°, with an intensity of 2110.370381 cts and a full width at half maximum (FWHM) of 0.205014193, which corresponds to the characteristic peak of PbI2. The relatively low intensity of this peak suggests a limited presence of residual PbI2.",
    "target": "The device achieved an impressive PCE of 17.28% with an open-circuit voltage of 1.0794 V, short-circuit current density of 21.16 mA/cm², and fill factor of 75.65%. The perovskite precursor solution was prepared based on the perovskite composition of Cs0.05MA0.16FA0.79Pb1I2.9Br0.1 in anhydrous DMF solvent (total concentration of 1.73 mol/L). The sample of Me-4PACz was fabricated by spin coating the Me-4PACz solution with a concentration of 0.33 mg/mL. To fabricate high-quality perovskite films, PEABr (0.2 mg/mL) was added to the perovskite precursor solution. The perovskite solution was spin coated on the substrate at 1000 rpm for 10 s and at 5000 rpm for 30 s, respectively. 160 µL of CB as antisolvent was dripped onto the substrate quickly at 6 s during the second spinning step. A precise annealing regimen (110 °C, 25 min) refined the perovskite microstructure. XRD analysis showed a diffraction peak was identified at around 12.65°, with an intensity of 824.0940572 cts and a full width at half maximum (FWHM) of 0.223054875, which corresponds to the characteristic peak of PbI2. The relatively low intensity of this peak suggests a limited presence of residual PbI2.",
    "pair_source": "formula",
    "sample_id_1": "16991",
    "sample_id_2": "15955",
    "sample_id_1_date": "20241210",
    "sample_id_2_date": "20241205",
    "Additive": [
      "PACl",
      "PEABr"
    ]
  },
  {
    "question": "How will the peak intensity and half width of the 12.6 ° characteristic peak of additives added to perovskite precursors to prepare thin films change in XRD characterization?",
    "control": "The device demonstrated a champion efficiency of 15.86%, with a VOC of 1.0213 V, JSC of 21.29 mA/cm², and FF of 72.95%.The device achieved a champion PCE of 15.86% with a VOC of 1.0213 V, JSC of 21.29 mA/cm², and FF of 72.95%. For the Cs0.05MA0.16FA0.79Pb1I2.9Br0.1, 1.73 mol/L perovskite precursor solution was prepared. The addition of MeO-4PADBC (0.33 mg/mL) as a SAM improved interface quality and subsequently device performance. The incorporation of PACl (7.2 mg/mL) additive was ensured. For the perovskite deposition process, the perovskite solutions were deposited using a two-step spin-coating process at 1000 rpm for 10 s and 5000 rpm for 30 s. At a carefully chosen interval (6 s) during the second stage, 160 µL of antisolvent was gently dispensed to improve crystallization. The substrates were immediately transferred to the hotplate and annealed at 110 °C for 25 min. XRD analysis showed a diffraction peak was identified at around 12.65°, with an intensity of 2093.944626 cts and a full width at half maximum (FWHM) of 0.189935184, which corresponds to the characteristic peak of PbI2. The relatively low intensity of this peak suggests a limited presence of residual PbI2.",
    "target": "The device shows the highest PCE of 17.36% with a VOC of 1.087 V, a JSC of 21.47 mA/cm², and an FF of 74.35%. The process involved first dissolving Cs0.05MA0.16FA0.79Pb1I2.9Br0.1 at 1.73 mol/L to create the primary perovskite solution. The addition of Me-4PACz (0.33 mg/mL) as a SAM improved interface quality and subsequently device performance. During solar cell device fabrication, PEAI (1.0 mg/mL) was added to the precursor solution. A careful spin regime was adopted: an initial slow spin at 1000 rpm (10 s) to distribute the solution, followed by 5000 rpm (30 s) for crystallization control. During the second spin coating step, 160 µL CB was dripped onto the perovskite film at 6 s before ending the program. By subjecting the film to 110 °C for 25 min, the perovskite lattice attained its ideal orientation. XRD analysis showed a diffraction peak was identified at around 12.65°, with an intensity of 820.4460379 cts and a full width at half maximum (FWHM) of 0.207698133, which corresponds to the characteristic peak of PbI2. The relatively low intensity of this peak suggests a limited presence of residual PbI2.",
    "pair_source": "formula",
    "sample_id_1": "16761",
    "sample_id_2": "14852",
    "sample_id_1_date": "20241210",
    "sample_id_2_date": "20241204",
    "Additive": [
      "PACl",
      "PEAI"
    ]
  },
  {
    "question": "How will the peak intensity and half width of the 12.6 ° characteristic peak of additives added to perovskite precursors to prepare thin films change in XRD characterization?",
    "control": "The PSCs displayed a significantly enhanced PCE of 15.86%, with VOC of 1.0213 V, JSC of 21.29 mA/cm², and FF of 72.95%. The perovskite precursor solution with a molar concentration of 1.73 mol/L was prepared according to the formula of Cs0.05MA0.16FA0.79Pb1I2.9Br0.1. Integrating MeO-4PADBC (0.33 mg/mL) as a SAM tailored the interfacial environment, contributing to a more uniform and well-ordered perovskite interface. The incorporation of PACl (7.2 mg/mL) additive was ensured. The perovskite film was deposited by spin-coating at 1000 rpm for 10 s and 5000 rpm for 30 s. After 6 s into the second stage, 160 µL chlorobenzene antisolvent was dropped on top of the spinning substrates (about 1 cm distance). The perovskite film was obtained by annealing at 110 °C for 25 min. XRD analysis showed a diffraction peak was identified at around 12.65°, with an intensity of 2093.944626 cts and a full width at half maximum (FWHM) of 0.189935184, which corresponds to the characteristic peak of PbI2. The relatively low intensity of this peak suggests a limited presence of residual PbI2.",
    "target": "The champion device achieved a remarkable power conversion efficiency (PCE) of 18.43%, with a VOC of 1.08 V, a JSC of 23.54 mA/cm², and a FF of 72.32%, outperforming devices modified with other SAMs. 1.73 mol/L Cs0.05MA0.16FA0.79Pb1I2.9Br0.1 perovskite precursors were prepared. A SAM solution consisting of Me-4PACz (0.33 mg/mL) in ethanol was prepared. PEAI additive was added into the precursor solution at a concentration of 0.7 mg/mL. The layer was cast via a two-step spin approach: initially at 1000 rpm for 10 s, then accelerated to 5000 rpm for 30 s. After 6 s, 160 µL of anti-solvent was rapidly dropped on top of the spinning substrate. Then, it was annealed at 110 °C for 25 min. XRD analysis showed a diffraction peak was identified at around 12.65°, with an intensity of 787.126585 cts and a full width at half maximum (FWHM) of 0.207464159, which corresponds to the characteristic peak of PbI2. The relatively low intensity of this peak suggests a limited presence of residual PbI2.",
    "pair_source": "formula",
    "sample_id_1": "16761",
    "sample_id_2": "18187",
    "sample_id_1_date": "20241210",
    "sample_id_2_date": "20241211",
    "Additive": [
      "PACl",
      "PEAI"
    ]
  },
  {
    "question": "How will the peak intensity and half width of the 12.6 ° characteristic peak of additives added to perovskite precursors to prepare thin films change in XRD characterization?",
    "control": "The device achieved a remarkable PCE of 15.86%, with a VOC of 1.0213 V, JSC of 21.29 mA/cm², and FF of 72.95%. The perovskite solution (1.73 mol/L) was prepared according to chemical formula of Cs0.05MA0.16FA0.79Pb1I2.9Br0.1. 0.33 mg/mL of MeO-4PADBC was added. 7.2 mg/mL of PACl was added. The deposition process involved a two-step spin sequence (1000 rpm/10 s and 5000 rpm/30 s) to achieve a controlled film thickness. After 6 s of the second spin-coating step, 160 µL of chlorobenzene was dripped onto the center of the substrate to induce fast crystallization of the perovskite film. The samples were subsequently annealed on a hotplate at 110 °C for 25 min. XRD analysis showed a diffraction peak was identified at around 12.65°, with an intensity of 2093.944626 cts and a full width at half maximum (FWHM) of 0.189935184, which corresponds to the characteristic peak of PbI2. The relatively low intensity of this peak suggests a limited presence of residual PbI2.",
    "target": "PSCs based on additives achieved a PCE of 16.87%, with a VOC of 1.08 V, FF of 66.89%, and JSC of 23.26 mA/cm². The perovskite composition is Cs0.05MA0.16FA0.79Pb1I2.9Br0.1, and the initial stock perovskite solution is 1.73 mol/L. A SAM solution consisting of Me-4PACz (0.33 mg/mL) in ethanol was prepared. To prepare the precursor solution with PEAI (1.2 mg/mL), the additive was added to the precursor solution. The perovskite precursor solution was spin-coated at 1000 rpm for 10 s and 5000 rpm for 30 s. At the last 6 s, 160 µL of CB solution was dropped on the perovskite. The deposited perovskite films were subsequently annealed on a hotplate at 110 °C for 25 min. XRD analysis showed a diffraction peak was identified at around 12.65°, with an intensity of 877.6915129 cts and a full width at half maximum (FWHM) of 0.228273222, which corresponds to the characteristic peak of PbI2. The relatively low intensity of this peak suggests a limited presence of residual PbI2.",
    "pair_source": "formula",
    "sample_id_1": "16761",
    "sample_id_2": "18199",
    "sample_id_1_date": "20241210",
    "sample_id_2_date": "20241211",
    "Additive": [
      "PACl",
      "PEAI"
    ]
  },
  {
    "question": "How will the peak intensity and half width of the 12.6 ° characteristic peak of additives added to perovskite precursors to prepare thin films change in XRD characterization?",
    "control": "The device displayed a champion PCE of 15.46%, with a VOC of 1.0368 V, a JSC of 20.52 mA/cm², and an FF of 72.66%. A perovskite precursor featuring Cs0.05MA0.16FA0.79Pb1I2.9Br0.1 at 1.73 mol/L was prepared to initiate the fabrication process. The Me-2PACz solution was prepared with a concentration of 0.33 mg/mL. PACl (with 21.6 mg/mL) additive was incorporated. The perovskite precursor solution was deposited on the substrate via a two-step spin coating process; first, the solution was spin-coated at 1000 rpm for 10 s and then at 5000 rpm for 30 s. At the 6 s of spinning, 160 µL of anti-solvent chlorobenzene was dripped at the center. After the spin coating was completed, it was annealed on a hot stage at 110 °C for 25 min. XRD analysis showed a diffraction peak was identified at around 12.65°, with an intensity of 2110.370381 cts and a full width at half maximum (FWHM) of 0.205014193, which corresponds to the characteristic peak of PbI2. The relatively low intensity of this peak suggests a limited presence of residual PbI2.",
    "target": "The device shows the highest PCE of 17.36% with negligible hysteresis, a VOC of 1.087 V, a JSC of 21.47 mA/cm² and a FF of 74.35%. A solution of Cs0.05MA0.16FA0.79Pb1I2.9Br0.1 at 1.73 mol/L provided the foundational matrix for the perovskite layer. SAM material Me-4PACz (0.33 mg/mL) was added to influence crystal growth at the interface and optimize surface passivation. To enhance the mechanical properties of the perovskite layer, PEAI (1.0 mg/mL) was utilized as an additive. The perovskite layer was deposited via a two-step spin-coating procedure with 1000 rpm for 10 s and 5000 rpm for 30 s. When the countdown was 6 s, 160 µL CB serving as antisolvent was dropped onto the substrates. The resulting wet perovskite films were annealed at 110 °C for 25 min. XRD analysis showed a diffraction peak was identified at around 12.65°, with an intensity of 820.4460379 cts and a full width at half maximum (FWHM) of 0.207698133, which corresponds to the characteristic peak of PbI2. The relatively low intensity of this peak suggests a limited presence of residual PbI2.",
    "pair_source": "formula",
    "sample_id_1": "16991",
    "sample_id_2": "14852",
    "sample_id_1_date": "20241210",
    "sample_id_2_date": "20241204",
    "Additive": [
      "PACl",
      "PEAI"
    ]
  },
  {
    "question": "How will the peak intensity and half width of the 12.6 ° characteristic peak of additives added to perovskite precursors to prepare thin films change in XRD characterization?",
    "control": "The PSCs achieved a champion power conversion efficiency (PCE) of 15.46% under an active area of 0.09 cm², with a VOC value of 1.0368 V, an FF value of 72.66%, and a current density (JSC) of 20.52 mA/cm². Starting with a Cs0.05MA0.16FA0.79Pb1I2.9Br0.1 (1.73 mol/L) solution, the perovskite precursor was carefully crafted for optimal performance. Careful addition of Me-2PACz (0.33 mg/mL) as a SAM ensured improved interface quality. An equal amount of PACl (21.6 mg/mL) was dissolved in dimethylformamide (DMF) and dimethyl sulfoxide (DMSO) with a 4:1 volume ratio. The precursor solution was spin-coated in a two-step process at 1000 rpm for 10 s and 5000 rpm for 30 s, respectively. Precisely at last 6 s in the second spin sequence, 160 µL of antisolvent was introduced, aiding grain formation. The as-coated film was then annealed at 110 °C for 25 min. XRD analysis showed a diffraction peak was identified at around 12.65°, with an intensity of 2110.370381 cts and a full width at half maximum (FWHM) of 0.205014193, which corresponds to the characteristic peak of PbI2. The relatively low intensity of this peak suggests a limited presence of residual PbI2.",
    "target": "PSC with device efficiency (PCE) of 18.43%, VOC of 1.08 V, JSC of 23.54 mA/cm², and FF of 72.32% was obtained. A 1.73 mol/L Cs0.05MA0.16FA0.79Pb1I2.9Br0.1 precursor solution was similarly prepared using a mixture of DMF and DMSO. A SAM solution, consisting of Me-4PACz (0.33 mg/mL), was added to facilitate a stable perovskite interface. PEAI was added into the perovskite solution as additive with a concentration of 0.7 mg/mL. The perovskite film was deposited by spin-coating onto the substrate using two-step spin-coating process, first at 1000 rpm for 10 s and then at 5000 rpm for 30 s. During the second spin coating step, 160 µL of CB was deposited onto the perovskite film 6 s before the program ended. The films were then annealed at 110 °C for 25 min. XRD analysis showed a diffraction peak was identified at around 12.65°, with an intensity of 787.126585 cts and a full width at half maximum (FWHM) of 0.207464159, which corresponds to the characteristic peak of PbI2. The relatively low intensity of this peak suggests a limited presence of residual PbI2.",
    "pair_source": "formula",
    "sample_id_1": "16991",
    "sample_id_2": "18187",
    "sample_id_1_date": "20241210",
    "sample_id_2_date": "20241211",
    "Additive": [
      "PACl",
      "PEAI"
    ]
  },
  {
    "question": "How will the peak intensity and half width of the 12.6 ° characteristic peak of additives added to perovskite precursors to prepare thin films change in XRD characterization?",
    "control": "A higher PCE of 15.46% is achieved with JSC of 20.52 mA/cm², VOC of 1.0368 V, and FF of 72.66%. 1.73 mol/L Cs0.05MA0.16FA0.79Pb1I2.9Br0.1 perovskite precursors were prepared. A SAM solution consisting of Me-2PACz (0.33 mg/mL) in ethanol was prepared. PACl (21.6 mg/mL) was added into the perovskite precursor solution. The as prepared perovskite precursor was spin-coated onto the substrates at 1000 rpm for 10 s and 5000 rpm for 30 s, respectively. During the second step, antisolvent CB (160 µL) was dropped at the middle of the spinning substrate 6 s prior to the end of the spinning. The film was immediately annealed at 110 °C for 25 min. XRD analysis showed a diffraction peak was identified at around 12.65°, with an intensity of 2110.370381 cts and a full width at half maximum (FWHM) of 0.205014193, which corresponds to the characteristic peak of PbI2. The relatively low intensity of this peak suggests a limited presence of residual PbI2.",
    "target": "The solar cells showed a champion PCE of 16.87% with a VOC of 1.08 V, a JSC of 23.26 mA/cm², and a FF of 66.89%. The core perovskite solution, composed of Cs0.05MA0.16FA0.79Pb1I2.9Br0.1 at 1.73 mol/L, served as the foundational matrix for the solar cell. The Me-4PACz solution was prepared with a concentration of 0.33 mg/mL. The addition of PEAI (1.2 mg/mL) was instrumental in fine-tuning the perovskite film's optical properties. Then, the prepared precursor solution was spin-coated at 1000 rpm for 10 s and 5000 rpm for 30 s onto the ITO substrate. By delivering 160 µL of antisolvent at last 6 s, the final film exhibited improved surface coverage and reduced pinholes. Then the film is annealed at 110 °C for 25 min. XRD analysis showed a diffraction peak was identified at around 12.65°, with an intensity of 877.6915129 cts and a full width at half maximum (FWHM) of 0.228273222, which corresponds to the characteristic peak of PbI2. The relatively low intensity of this peak suggests a limited presence of residual PbI2.",
    "pair_source": "formula",
    "sample_id_1": "16991",
    "sample_id_2": "18199",
    "sample_id_1_date": "20241210",
    "sample_id_2_date": "20241211",
    "Additive": [
      "PACl",
      "PEAI"
    ]
  },
  {
    "question": "How will the peak intensity and half width of the 12.6 ° characteristic peak of additives added to perovskite precursors to prepare thin films change in XRD characterization?",
    "control": "The PCE devices reached 15.86% and featured a VOC of 1.0213 V, FF of 72.95%, and short-circuit current density (JSC) of 21.29 mA/cm². The perovskite precursor solution (1.73 mol/L) was prepared in a solvent mixture of DMF and DMSO according to the formula of Cs0.05MA0.16FA0.79Pb1I2.9Br0.1. Controlled addition of MeO-4PADBC (0.33 mg/mL) as a SAM was performed to stabilize the perovskite layer and engineer a more robust interface. For the modified solution, 7.2 mg/mL PACl was added to the precursor solution. The perovskite was deposited via a two-step spin-coating procedure with 1000 rpm for 10 s and 5000 rpm for 30 s. A total of 160 µL of CB was slowly dripped onto the center of film at 6 s before the end of spin-coating. An annealing process at 110 °C for 25 min allowed the perovskite grains to fully mature. XRD analysis showed a diffraction peak was identified at around 12.65°, with an intensity of 2093.944626 cts and a full width at half maximum (FWHM) of 0.189935184, which corresponds to the characteristic peak of PbI2. The relatively low intensity of this peak suggests a limited presence of residual PbI2.",
    "target": "The device achieved an impressive PCE of 16.77% with an open-circuit voltage of 1.03482 V, short-circuit current density of 23.74 mA/cm², and fill factor of 68.28%. Starting with a Cs0.05MA0.16FA0.79Pb1I2.9Br0.1 solution at 1.73 mol/L, the base solution was formulated to form the core perovskite layer. Integrating MeO-4PADBC (0.33 mg/mL) as a SAM tailored the interfacial environment, contributing to a more uniform and well-ordered perovskite interface. The perovskite solution was prepared with PMACl in the molar ratio of 0.36 mg/mL, dissolved in the prepared solution. The perovskite solutions were spin-coated at 1000 rpm for 10 s  and 5000 rpm for 30 s, respectively. During the second step, 160 µL of chlorobenzene was dropped on the spinning substrate 6 s before the end of the process. Subsequently, the samples were annealed at 110 °C for 25 min. XRD analysis showed a diffraction peak was identified at around 12.65°, with an intensity of 1072.54796 cts and a full width at half maximum (FWHM) of 0.201473363, which corresponds to the characteristic peak of PbI2. The relatively low intensity of this peak suggests a limited presence of residual PbI2.",
    "pair_source": "formula",
    "sample_id_1": "16761",
    "sample_id_2": "17718",
    "sample_id_1_date": "20241210",
    "sample_id_2_date": "20241206",
    "Additive": [
      "PACl",
      "PMACl"
    ]
  },
  {
    "question": "How will the peak intensity and half width of the 12.6 ° characteristic peak of additives added to perovskite precursors to prepare thin films change in XRD characterization?",
    "control": "Remarkably, it achieved an impressive PCE of 15.86% with a high VOC of 1.0213 V, JSC of 21.29 mA/cm², and FF of 72.95%. Then, perovskite precursor solution (1.73 mol/L) was prepared at the stoichiometric ratio of Cs0.05MA0.16FA0.79Pb1I2.9Br0.1. The SAM material MeO-4PADBC (0.33 mg/mL) was subsequently added into the perovskite solution to enhance interfacial properties and optimize device performance. The optimum amount of PACl added into the precursor solution was 7.2 mg/mL. The perovskite solutions were spin-coated at 1000 rpm for 10 s (acceleration rate 500 rpm/s) and 5000 rpm for 30 s (acceleration rate 1000 rpm/s), respectively. 160 µL CB as the antisolvent was dripped on the film at 6 s before the end of the last procedure. The substrates were immediately transferred to the hotplate and annealed at 110 °C for 25 min. XRD analysis showed a diffraction peak was identified at around 12.65°, with an intensity of 2093.944626 cts and a full width at half maximum (FWHM) of 0.189935184, which corresponds to the characteristic peak of PbI2. The relatively low intensity of this peak suggests a limited presence of residual PbI2.",
    "target": "The champion device showed a JSC of 23.11 mA/cm², a VOC of 1.04298 V, and a FF of 68.71%, resulting in a PCE of 16.56%. The perovskite precursor solution (Cs0.05MA0.16FA0.79Pb1I2.9Br0.1) was prepared with a concentration of 1.73 mol/L in a mixed anhydrous solvent of DMF/DMSO (4/1, v/v). Careful addition of MeO-4PADBC (0.33 mg/mL) as a SAM ensured improved interface quality. 0.72 mg/mL PMACl was added into the mixed perovskite solution. The perovskite precursor solution was spin-coated at 1000 rpm for 10 s and 5000 rpm for 30 s. 160 µL of CB as antisolvent was dripped onto the substrate quickly at 6 s during the second spinning step. The perovskite layer was thermally conditioned at 110 °C for 25 min, consolidating its morphology. XRD analysis showed a diffraction peak was identified at around 12.65°, with an intensity of 1736.589697 cts and a full width at half maximum (FWHM) of 0.212598304, which corresponds to the characteristic peak of PbI2. The relatively low intensity of this peak suggests a limited presence of residual PbI2.",
    "pair_source": "formula",
    "sample_id_1": "16761",
    "sample_id_2": "17733",
    "sample_id_1_date": "20241210",
    "sample_id_2_date": "20241206",
    "Additive": [
      "PACl",
      "PMACl"
    ]
  },
  {
    "question": "How will the peak intensity and half width of the 12.6 ° characteristic peak of additives added to perovskite precursors to prepare thin films change in XRD characterization?",
    "control": "The device demonstrated a champion efficiency of 15.86%, with a VOC of 1.0213 V, JSC of 21.29 mA/cm², and FF of 72.95%.The device achieved a champion PCE of 15.86% with a VOC of 1.0213 V, JSC of 21.29 mA/cm², and FF of 72.95%. The perovskite precursor solution was prepared based on the perovskite composition of Cs0.05MA0.16FA0.79Pb1I2.9Br0.1 in anhydrous DMF solvent (total concentration of 1.73 mol/L). Different concentrations of MeO-4PADBC were added into the perovskite precursor solution for modification. The piperidinium salt PACl was dissolved in the perovskite solution obtained with the molar ratio 7.2 mg/mL. The perovskite precursor solution was spin-coated at 1000 rpm for 10 s and 5000 rpm for 30 s. Then, with 6 s of spin time remaining, chlorobenzene (160 µL) was dispensed onto the middle of the substrate. Afterwards, the perovskite film was annealed at 110 °C for 25 min. XRD analysis showed a diffraction peak was identified at around 12.65°, with an intensity of 2093.944626 cts and a full width at half maximum (FWHM) of 0.189935184, which corresponds to the characteristic peak of PbI2. The relatively low intensity of this peak suggests a limited presence of residual PbI2.",
    "target": "The resulting hybrid SAMs-modified PSC achieve a champion PCE of 16.93%, with VOC of 1.01886 V, FF of 70.88%, and JSC of 23.44 mA/cm². The perovskite composition is Cs0.05MA0.16FA0.79Pb1I2.9Br0.1, and the initial stock perovskite solution is 1.73 mol/L. Integrating MeO-4PADBC (0.33 mg/mL) as a SAM tailored the interfacial environment, contributing to a more uniform and well-ordered perovskite interface. An equal amount of PMACl (1.44 mg/mL) was dissolved in DMF and DMSO with an 4:1 volume ratio. A well-optimized dual-stage spin routine (1000 rpm for 10 s and 5000 rpm for 30 s) was chosen to facilitate smooth and homogeneous layer formation. 160 µL CB as the antisolvent was dripped on the film at 6 s before the end of the last procedure. Subsequently, the sample was annealed at 110 °C for 25 min. XRD analysis showed a diffraction peak was identified at around 12.65°, with an intensity of 871.9407459 cts and a full width at half maximum (FWHM) of 0.203449259, which corresponds to the characteristic peak of PbI2. The relatively low intensity of this peak suggests a limited presence of residual PbI2.",
    "pair_source": "formula",
    "sample_id_1": "16761",
    "sample_id_2": "17740",
    "sample_id_1_date": "20241210",
    "sample_id_2_date": "20241206",
    "Additive": [
      "PACl",
      "PMACl"
    ]
  },
  {
    "question": "How will the peak intensity and half width of the 12.6 ° characteristic peak of additives added to perovskite precursors to prepare thin films change in XRD characterization?",
    "control": "Using a parameter-driven approach, we have engineered a perovskite solar cell that was assembled, thus realizing a PCE of 15.86%, FF of 72.95%, Voc of 1.0213 V, and Jsc of 21.29 mA/cm². The 1.73 mol/L perovskite solution (Cs0.05MA0.16FA0.79Pb1I2.9Br0.1) was prepared, shaken overnight to fully dissolve, and then used to prepare perovskite films. The incorporation of MeO-4PADBC (0.33 mg/mL) as a SAM enhanced interface layer formation and refined the film’s interfacial structure. To achieve the desired secondary growth solution, PACl (7.2 mg/mL) was dissolved in IPA solvent. The perovskite layer was spin-coated with a two-step recipe, first at 1000 rpm for 10 s followed by 5000 rpm for 30 s. According to the antisolvent method, 160 µL of antisolvent was dropped on the film 6 s before the end of the program. The substrates were sequentially heated at 110 °C for 25 min for perovskite crystal formation. XRD analysis showed a diffraction peak was identified at around 12.65°, with an intensity of 2093.944626 cts and a full width at half maximum (FWHM) of 0.189935184, which corresponds to the characteristic peak of PbI2. The relatively low intensity of this peak suggests a limited presence of residual PbI2.",
    "target": " The device achieves a notably enhanced PCE of 17.64%, corresponding to a JSC of 23.76 mA/cm², a VOC of 1.0363 V, and an FF of 71.61%.  For the perovskite composition Cs0.05MA0.16FA0.79Pb1I2.9Br0.1, 1.73 mol/L perovskite precursor solution was prepared. A SAM solution (0.33 mg/mL MeO-2PACz) was applied to the FTO glass substrates by spin-coating. PMACl (1.44 mg/mL) was added into the precursor solution as an additive. The precursor solution was deposited on the substrate and spin-coated with a two-step spin-coating procedure: 1000 rpm for 10 s and 5000 rpm for 30 s. At last 6 s, the injection of 160 µL antisolvent aided in reducing defect density within the perovskite layer. The perovskite film was obtained by annealing at 110 °C for 25 min. XRD analysis showed a diffraction peak was identified at around 12.65°, with an intensity of 798.0237461 cts and a full width at half maximum (FWHM) of 0.200765686, which corresponds to the characteristic peak of PbI2. The relatively low intensity of this peak suggests a limited presence of residual PbI2.",
    "pair_source": "formula",
    "sample_id_1": "16761",
    "sample_id_2": "17830",
    "sample_id_1_date": "20241210",
    "sample_id_2_date": "20241206",
    "Additive": [
      "PACl",
      "PMACl"
    ]
  },
  {
    "question": "How will the peak intensity and half width of the 12.6 ° characteristic peak of additives added to perovskite precursors to prepare thin films change in XRD characterization?",
    "control": "This study emerges from parameter-centric experimentation, producing a perovskite solar cell that was constituted, with a PCE of 15.46%, FF of 72.66%, Voc of 1.0368 V, and Jsc of 20.52 mA/cm². A 1.73 mol/L perovskite precursor solution was constructed by mixing FAI, PbI2, methylammonium iodide and caesium iodide in DMF: DMSO mixed solvent with the chemical formula of Cs0.05MA0.16FA0.79Pb1I2.9Br0.1. Careful addition of Me-2PACz (0.33 mg/mL) as a SAM ensured improved interface quality. 21.6 mg/mL PACl was added in the solution to improve the film morphology. The perovskite solutions were spin-coated onto substrate at 1000 rpm for 10 s, subsequently at 5000 rpm for 30 s. CB (160 µL) was dropped on the film at 6 s before the end of the spinning. Subsequently, the samples were annealed at 110 °C for 25 min. XRD analysis showed a diffraction peak was identified at around 12.65°, with an intensity of 2110.370381 cts and a full width at half maximum (FWHM) of 0.205014193, which corresponds to the characteristic peak of PbI2. The relatively low intensity of this peak suggests a limited presence of residual PbI2.",
    "target": "PSC with device efficiency (PCE) of 16.56%, VOC of 1.04298 V, JSC of 23.11 mA/cm², and FF of 68.71% was obtained. The composition of perovskite is 1.73 mol/L Cs0.05MA0.16FA0.79Pb1I2.9Br0.1. A SAM solution (0.33 mg/mL MeO-4PADBC) was applied to the FTO glass substrates by spin-coating. An equal amount of PMACl (0.72 mg/mL) was dissolved in DMF and DMSO with an 4:1 volume ratio. The as prepared perovskite precursor was spin-coated onto the substrates at 1000 rpm for 10 s and 5000 rpm for 30 s, respectively. By delivering 160 µL of antisolvent at last 6 s, the final film exhibited improved surface coverage and reduced pinholes. Employing an anneal step at 110 °C for 25 min delivered improved crystalline quality and grain uniformity. XRD analysis showed a diffraction peak was identified at around 12.65°, with an intensity of 1736.589697 cts and a full width at half maximum (FWHM) of 0.212598304, which corresponds to the characteristic peak of PbI2. The relatively low intensity of this peak suggests a limited presence of residual PbI2.",
    "pair_source": "formula",
    "sample_id_1": "16991",
    "sample_id_2": "17733",
    "sample_id_1_date": "20241210",
    "sample_id_2_date": "20241206",
    "Additive": [
      "PACl",
      "PMACl"
    ]
  },
  {
    "question": "How will the peak intensity and half width of the 12.6 ° characteristic peak of additives added to perovskite precursors to prepare thin films change in XRD characterization?",
    "control": "The device exhibited a PCE of 16.3%, with VOC of 1.053 V, FF of 70.3%, and JSC of 22.02 mA/cm². For the preparation of perovskite precursor solution, 1.73 mol/L Cs0.05MA0.16FA0.79Pb1I2.9Br0.1 perovskite precursor was prepared in DMF:DMSO (4:1 volume ratio, v:v) mixed solvent. For the SAM solution, Me-2PACz (0.33 mg/mL) was added to the previous solution. For the additive-treated cells, PEABr (1.0 mg/mL) was added into the perovskite precursor solution.1.0 mg/mL PEABr was then added as additive into the precursor solution. The film was deposited under controlled conditions, involving an initial spin of 1000 rpm (10 s) followed by a second spin at 5000 rpm (30 s). During spin-coating process, 160 µL of CB was dropped on the perovskite at 6 s, prior to the end of the second procedure. The sample was then annealed at 110 °C for 25 min. XRD analysis showed a diffraction peak was identified at around 12.65°, with an intensity of 1999.946051 cts and a full width at half maximum (FWHM) of 0.191770454, which corresponds to the characteristic peak of PbI2. The relatively low intensity of this peak suggests a limited presence of residual PbI2.",
    "target": "The resulting hybrid SAMs-modified PSC achieve a champion PCE of 17.36%, with VOC of 1.087 V, FF of 74.35%, and JSC of 21.47 mA/cm². For the perovskite composition Cs0.05MA0.16FA0.79Pb1I2.9Br0.1, 1.73 mol/L perovskite precursor solution was prepared. The Me-4PACz solution was prepared with a concentration of 0.33 mg/mL. PEAI (with 1.0 mg/mL) additive was incorporated. A meticulously timed spin procedure included 1000 rpm for 10 s, succeeded by 5000 rpm for 30 s to refine crystal growth. 160 µL anisole was dropped onto the substrate during the last 6 s of the spinning, resulting in the formation of dark brown films. Then, it was annealed at 110 °C for 25 min. XRD analysis showed a diffraction peak was identified at around 12.65°, with an intensity of 820.4460379 cts and a full width at half maximum (FWHM) of 0.207698133, which corresponds to the characteristic peak of PbI2. The relatively low intensity of this peak suggests a limited presence of residual PbI2.",
    "pair_source": "formula",
    "sample_id_1": "16507",
    "sample_id_2": "14852",
    "sample_id_1_date": "20241205",
    "sample_id_2_date": "20241204",
    "Additive": [
      "PEABr",
      "PEAI"
    ]
  },
  {
    "question": "How will the peak intensity and half width of the 12.6 ° characteristic peak of additives added to perovskite precursors to prepare thin films change in XRD characterization?",
    "control": "A higher PCE of 16.3% is achieved with JSC of 22.02 mA/cm², VOC of 1.053 V, and FF of 70.3%. The perovskite solution (1.73 mol/L) was made according to the composition of Cs0.05MA0.16FA0.79Pb1I2.9Br0.1 in a mixed solvent of DMF/DMSO. Different concentrations of Me-2PACz were added into the perovskite precursor solution for modification. The addition of PEABr (1.0 mg/mL) was then completed. The perovskite solutions were spin-coated onto the substrate at 1000 rpm for 10 s and 5000 rpm for 30 s. During the spin-coating, 160 µL CB solution was dripped at 6 s before ending. Heat-treatment was implemented with the substrates for 25 min at 110 °C. XRD analysis showed a diffraction peak was identified at around 12.65°, with an intensity of 1999.946051 cts and a full width at half maximum (FWHM) of 0.191770454, which corresponds to the characteristic peak of PbI2. The relatively low intensity of this peak suggests a limited presence of residual PbI2.",
    "target": "The PSCs show a champion PCE of 18.43% with VOC of 1.08 V, JSC of 23.54 mA/cm² and FF of 72.32%. The Cs0.05MA0.16FA0.79Pb1I2.9Br0.1 (1.73 mol/L) perovskite precursor solution was prepared. The incorporation of Me-4PACz (0.33 mg/mL) as a SAM was carried out to improve layer formation and refine the film’s interfacial structure. For the PEAI additive system, the molar ratios of perovskite to PEAI were 15%, 30%, 60%, and 100%. The perovskite precursor solution was then spin-coated onto a substrate at 1000 rpm for 10 s followed by an additional spin at 5000 rpm for 30 s. During the second spin-coating step, 160 µL of EA was quickly poured onto the substrate after 6. The wet perovskite films were then transferred onto hot plate and annealed at 110 °C for 25 min. XRD analysis showed a diffraction peak was identified at around 12.65°, with an intensity of 787.126585 cts and a full width at half maximum (FWHM) of 0.207464159, which corresponds to the characteristic peak of PbI2. The relatively low intensity of this peak suggests a limited presence of residual PbI2.",
    "pair_source": "formula",
    "sample_id_1": "16507",
    "sample_id_2": "18187",
    "sample_id_1_date": "20241205",
    "sample_id_2_date": "20241211",
    "Additive": [
      "PEABr",
      "PEAI"
    ]
  },
  {
    "question": "How will the peak intensity and half width of the 12.6 ° characteristic peak of additives added to perovskite precursors to prepare thin films change in XRD characterization?",
