Repository: MI-Materials-Intelligence/Recipe-Language-Model

# Learning Layer

## Overview

In the learning layer, the formulas and parameters are encoded and then tokenised into recipes as inputs. Through atomic skills of data extraction, cleaning, and matching, these data are organised into standardised datasets, providing the basis for RLM training and iterative recipe refinement.

Key Atomic Skills:
- **Cleaning**: Preprocessing and outlier cleaning
- **Matching**: Matching data pairs based on variables
- **Extraction**: Data extraction from robotic boxes

File: seven_ai_layers_robotics/learning/data/XRD_additives/additive_xrd_pairs.json (part 14 of 29)
[
    "control": "The champion device showed a JSC of 22.02 mA/cm², a VOC of 1.053 V, and a FF of 70.3%, resulting in a PCE of 16.3%. Starting with a Cs0.05MA0.16FA0.79Pb1I2.9Br0.1 solution at 1.73 mol/L, the base solution was formulated to form the core perovskite layer. The Me-2PACz solution was prepared with a concentration of 0.33 mg/mL. PEABr was incorporated into the solution as an additive at a molar percentage of 1.0 mg/mL. The perovskite solutions were spin-coated at 1000 rpm for 10 s and then at 5000 rpm for 30 s. At the 6 s before the end of the progress, 160 µL CB was evenly dripped onto the substrate. The substrate was then transferred to a thermostatic heater and annealed at 110 °C for 25 min. XRD analysis showed a diffraction peak was identified at around 12.65°, with an intensity of 1999.946051 cts and a full width at half maximum (FWHM) of 0.191770454, which corresponds to the characteristic peak of PbI2. The relatively low intensity of this peak suggests a limited presence of residual PbI2.",
    "target": "The control device displays a JSC of 23.26 mA/cm², a VOC of 1.08 V and an FF of 66.89%, tuning out a PCE of 16.87%. For the perovskite composition Cs0.05MA0.16FA0.79Pb1I2.9Br0.1, 1.73 mol/L perovskite precursor solution was prepared. SAM material Me-4PACz (0.33 mg/mL) was added to the perovskite solution to fine-tune the interface and stabilize the perovskite layer. We add PEAI (1.2 mg/mL). The perovskite precursor was spin-coated onto substrates with two stages program at 1000 rpm for 10 s, and 5000 rpm for 30 s, respectively. A gentle antisolvent drop of 160 µL at last 6 s guided the perovskite crystals into a more ideal arrangement. Subsequently the substrate was covered under a petri dish on a hotplate and annealed at 110 for 25 in ambient air at 20 % relative humidity. XRD analysis showed a diffraction peak was identified at around 12.65°, with an intensity of 877.6915129 cts and a full width at half maximum (FWHM) of 0.228273222, which corresponds to the characteristic peak of PbI2. The relatively low intensity of this peak suggests a limited presence of residual PbI2.",
    "pair_source": "formula",
    "sample_id_1": "16507",
    "sample_id_2": "18199",
    "sample_id_1_date": "20241205",
    "sample_id_2_date": "20241211",
    "Additive": [
      "PEABr",
      "PEAI"
    ]
  },
  {
    "question": "How will the peak intensity and half width of the 12.6 ° characteristic peak of additives added to perovskite precursors to prepare thin films change in XRD characterization?",
    "control": "A champion PCE of 18.2% with a JSC of 22.87 mA/cm², a VOC of 1.1 V, and a FF of 72.67% was achieved with optimized perovskite layer prepared with non-stoichiometric precursor solution (NSPS). The composition of perovskite is 1.73 mol/L Cs0.05MA0.16FA0.79Pb1I2.9Br0.1. Adding Me-4PACz (0.33 mg/mL) as a SAM improved the charge extraction at the interface. PEABr was added into the perovskite solution as additive with a concentration of 0.5 mg/mL. The perovskite is deposited via a two-step spin-coating procedure, first at 1000 rpm for 10 s and finally at 5000 rpm for 30 s. At the 6 s of spinning, 160 µL of antisolvent was dripped onto the substrate centre. The substrate was then transferred to a thermostatic heater and annealed at 110 °C for 25 min. XRD analysis showed a diffraction peak was identified at around 12.65°, with an intensity of 789.6191091 cts and a full width at half maximum (FWHM) of 0.202154677, which corresponds to the characteristic peak of PbI2. The relatively low intensity of this peak suggests a limited presence of residual PbI2.",
    "target": "The best performance, which showed 18.43% certificated efficiency with a VOC of 1.08 V, a JSC of 23.54 mA/cm², and a FF of 72.32%. The perovskite precursor solutions were prepared by dissolving 1.73 mol/L Cs0.05MA0.16FA0.79Pb1I2.9Br0.1. A SAM solution consisting of Me-4PACz (0.33 mg/mL) in ethanol was prepared. To enhance device performance, PEAI (0.7 mg/mL) was added to the perovskite solution as an additive. The precursor solution was deposited on the substrate and spun cast at 1000 rpm for 10 s, followed by 5000 rpm for 30 s. To promote better film morphology, 160 µL of antisolvent was added at last 6 s in the latter spin-coating step. The perovskite film was annealed at 110 °C for 25 min. XRD analysis showed a diffraction peak was identified at around 12.65°, with an intensity of 787.126585 cts and a full width at half maximum (FWHM) of 0.207464159, which corresponds to the characteristic peak of PbI2. The relatively low intensity of this peak suggests a limited presence of residual PbI2.",
    "pair_source": "formula",
    "sample_id_1": "18196",
    "sample_id_2": "18187",
    "sample_id_1_date": "20241211",
    "sample_id_2_date": "20241211",
    "Additive": [
      "PEABr",
      "PEAI"
    ]
  },
  {
    "question": "How will the peak intensity and half width of the 12.6 ° characteristic peak of additives added to perovskite precursors to prepare thin films change in XRD characterization?",
    "control": "The PSCs demonstrated improved PCE of 16.79% (with FF of 66.45%, VOC of 1.07 V, and JSC of 23.59 mA/cm²). The perovskite precursor solutions were prepared by dissolving 1.73 mol/L Cs0.05MA0.16FA0.79Pb1I2.9Br0.1. The hole transport layer (HTL) was fabricated using the SAM solution of Me-2PACz. The Me-2PACz concentration is 0.33 mg/mL. PEABr (with 1.2 mg/mL) additive was incorporated. The perovskite solutions were spin-coated at 1000 rpm for 10 s and 5000 rpm for 30 s, respectively. 160 µL chlorobenzene as antisolvent was dropped 6 s before the end of the spin-coating procedure. Thermal annealing at 110 °C for 25 min improved crystal ordering and reduced defect density. XRD analysis showed a diffraction peak was identified at around 12.65°, with an intensity of 976.5306365 cts and a full width at half maximum (FWHM) of 0.195813621, which corresponds to the characteristic peak of PbI2. The relatively low intensity of this peak suggests a limited presence of residual PbI2.",
    "target": "Through iterative refinements in substrate preparation, solution concentration, and coating protocols, this perovskite device was constituted, echoing a PCE of 17.36%, FF of 74.35%, Voc of 1.087 V, and Jsc of 21.47 mA/cm². With Cs0.05MA0.16FA0.79Pb1I2.9Br0.1 at 1.73 mol/L forming the primary solution, the perovskite precursor was synthesized accordingly. The SAM material Me-4PACz (0.33 mg/mL) was introduced to enhance interfacial properties and improve device performance. Then 1.0 mg/mL PEAI was added to the perovskite precursor solution and stirred for 2 h. The film was deposited under controlled conditions, involving an initial spin of 1000 rpm (10 s) followed by a second spin at 5000 rpm (30 s). At the last 6 s, 160 µL of CB solution was dropped on the perovskite. Under well-defined conditions (110 °C, 25 min), the annealing step completed the perovskite layer formation process. XRD analysis showed a diffraction peak was identified at around 12.65°, with an intensity of 820.4460379 cts and a full width at half maximum (FWHM) of 0.207698133, which corresponds to the characteristic peak of PbI2. The relatively low intensity of this peak suggests a limited presence of residual PbI2.",
    "pair_source": "formula",
    "sample_id_1": "18243",
    "sample_id_2": "14852",
    "sample_id_1_date": "20241211",
    "sample_id_2_date": "20241204",
    "Additive": [
      "PEABr",
      "PEAI"
    ]
  },
  {
    "question": "How will the peak intensity and half width of the 12.6 ° characteristic peak of additives added to perovskite precursors to prepare thin films change in XRD characterization?",
    "control": "This resulted in improved performance with a PCE beyond 16.79%, a JSC of 23.59 mA/cm², a VOC of 1.07 V and an FF of 66.45%. The composition of the 1.73 mol/L perovskite film with band gap is Cs0.05MA0.16FA0.79Pb1I2.9Br0.1. A SAM solution (0.33 mg/mL Me-2PACz) was applied to the FTO glass substrates by spin-coating. PEABr with concentration 1.2 mg/mL were added into the perovskite solution. The perovskite solutions were spin-coated onto the substrate at 1000 rpm for 10 s and 5000 rpm for 30 s. At the last 6 s, 160 µL of CB solution was dropped on the perovskite. Subsequent thermal treatment was carried out at 110 °C for 25 min to finalize the perovskite crystal structure. XRD analysis showed a diffraction peak was identified at around 12.65°, with an intensity of 976.5306365 cts and a full width at half maximum (FWHM) of 0.195813621, which corresponds to the characteristic peak of PbI2. The relatively low intensity of this peak suggests a limited presence of residual PbI2.",
    "target": "The solar cells showed a drastically enhanced VOC, which led to a maximum efficiency of 18.43% (with FF of 72.32%, JSC of 23.54 mA/cm², and VOC of 1.08 V). The perovskite composition is Cs0.05MA0.16FA0.79Pb1I2.9Br0.1, and the initial stock perovskite solution is 1.73 mol/L. The SAM material Me-4PACz (0.33 mg/mL) was introduced to enhance interfacial properties and improve device performance. The controlled addition of PEAI (0.7 mg/mL) additive was implemented. The perovskite solutions were spin-coated onto the substrate at 1000 rpm for 10 s and at 5000 rpm for 30 s. A gentle antisolvent drop of 160 µL at last 6 s guided the perovskite crystals into a more ideal arrangement. It was then heated at 110 °C for 25 min, resulting in the formation of the perovskite thin films. XRD analysis showed a diffraction peak was identified at around 12.65°, with an intensity of 787.126585 cts and a full width at half maximum (FWHM) of 0.207464159, which corresponds to the characteristic peak of PbI2. The relatively low intensity of this peak suggests a limited presence of residual PbI2.",
    "pair_source": "formula",
    "sample_id_1": "18243",
    "sample_id_2": "18187",
    "sample_id_1_date": "20241211",
    "sample_id_2_date": "20241211",
    "Additive": [
      "PEABr",
      "PEAI"
    ]
  },
  {
    "question": "How will the peak intensity and half width of the 12.6 ° characteristic peak of additives added to perovskite precursors to prepare thin films change in XRD characterization?",
    "control": "The PSCs achieved a champion power conversion efficiency (PCE) of 16.79% under an active area of 0.09 cm², with a VOC value of 1.07 V, an FF value of 66.45%, and a current density (JSC) of 23.59 mA/cm². The perovskite precursor solution (Cs0.05MA0.16FA0.79Pb1I2.9Br0.1) was prepared with a concentration of 1.73 mol/L in a mixed anhydrous solvent of DMF/DMSO (4/1, v/v). SAM material Me-2PACz (0.33 mg/mL) was added to influence crystal growth at the interface and optimize surface passivation. We add PEABr (1.2 mg/mL). The perovskite solutions were spin-coated onto the substrate at 1000 rpm for 10 s and then, 5000 rpm for 30 s. 160 µL of antisolvent was dripped onto the substrate during spinning. The film was immediately annealed at 110 °C for 25 min. XRD analysis showed a diffraction peak was identified at around 12.65°, with an intensity of 976.5306365 cts and a full width at half maximum (FWHM) of 0.195813621, which corresponds to the characteristic peak of PbI2. The relatively low intensity of this peak suggests a limited presence of residual PbI2.",
    "target": "A PCE of 16.87% with a VOC of 1.08 V, a JSC of 23.26 mA/cm², and an FF of 66.89% was obtained. The perovskite (Cs0.05MA0.16FA0.79Pb1I2.9Br0.1) solution was prepared with a concentration of 1.73 mol/L in mixed solvent of DMF and DMSO. The SAM material Me-4PACz (0.33 mg/mL) was introduced to enhance interfacial properties and improve device performance. For the target perovskite, 1.2 mg/mL PEAI was added to the precursor solution, and it was ensured that it is well mixed with the precursor. The precursor solution was spin-coated in a two-step process at 1000 rpm for 10 s and 5000 rpm for 30 s, respectively. At the 6 s of the spin-coating process, 160 µL anti-solvent was rapidly poured onto the perovskite film. The wet film was annealed at 110 °C for 25 min. XRD analysis showed a diffraction peak was identified at around 12.65°, with an intensity of 877.6915129 cts and a full width at half maximum (FWHM) of 0.228273222, which corresponds to the characteristic peak of PbI2. The relatively low intensity of this peak suggests a limited presence of residual PbI2.",
    "pair_source": "formula",
    "sample_id_1": "18243",
    "sample_id_2": "18199",
    "sample_id_1_date": "20241211",
    "sample_id_2_date": "20241211",
    "Additive": [
      "PEABr",
      "PEAI"
    ]
  },
  {
    "question": "How will the peak intensity and half width of the 12.6 ° characteristic peak of additives added to perovskite precursors to prepare thin films change in XRD characterization?",
    "control": "A PCE of 16.72% with a VOC of 1.06 V, a JSC of 24.08 mA/cm², and an FF of 65.57% was obtained. The composition of the 1.73 mol/L perovskite film with band gap is Cs0.05MA0.16FA0.79Pb1I2.9Br0.1. The Me-2PACz solution was prepared with a concentration of 0.33 mg/mL. The addition of PEABr (0.8 mg/mL) was instrumental in fine-tuning the perovskite film's optical properties. The film formation relied on a two-phase spin cycle: 1000 rpm for 10 s and 5000 rpm for 30 s, optimizing thickness uniformity. CB (160 µL) was dropped at the center of the spinning substrate approximately 6 s before the end of the spin coating procedure. It was then heated at 110 °C for 25 min, resulting in the formation of the perovskite thin films. XRD analysis showed a diffraction peak was identified at around 12.65°, with an intensity of 1327.548021 cts and a full width at half maximum (FWHM) of 0.188840712, which corresponds to the characteristic peak of PbI2. The relatively low intensity of this peak suggests a limited presence of residual PbI2.",
    "target": "A champion PCE of 17.36% with a JSC of 21.47 mA/cm², a VOC of 1.087 V, and a FF of 74.35% was achieved with optimized perovskite layer prepared with non-stoichiometric precursor solution (NSPS). The perovskite precursor solution was prepared based on the perovskite composition of Cs0.05MA0.16FA0.79Pb1I2.9Br0.1 in anhydrous DMF solvent (total concentration of 1.73 mol/L). A SAM solution, consisting of Me-4PACz (0.33 mg/mL), was added to facilitate a stable perovskite interface. 1.0 mg/mL of PEAI was added. The perovskite solutions were spin-coated at 1000 rpm for 10 s (acceleration rate 500 rpm/s) and 5000 rpm for 30 s (acceleration rate 1000 rpm/s), respectively. By delivering 160 µL of antisolvent at last 6 s, the final film exhibited improved surface coverage and reduced pinholes. By subjecting the film to 110 °C for 25 min, the perovskite lattice attained its ideal orientation. XRD analysis showed a diffraction peak was identified at around 12.65°, with an intensity of 820.4460379 cts and a full width at half maximum (FWHM) of 0.207698133, which corresponds to the characteristic peak of PbI2. The relatively low intensity of this peak suggests a limited presence of residual PbI2.",
    "pair_source": "formula",
    "sample_id_1": "18254",
    "sample_id_2": "14852",
    "sample_id_1_date": "20241211",
    "sample_id_2_date": "20241204",
    "Additive": [
      "PEABr",
      "PEAI"
    ]
  },
  {
    "question": "How will the peak intensity and half width of the 12.6 ° characteristic peak of additives added to perovskite precursors to prepare thin films change in XRD characterization?",
    "control": "The PCE of devices reached 16.72%, featuring VOC of 1.06 V, FF of 65.57%, and JSC of 24.08 mA/cm². Commencing with a Cs0.05MA0.16FA0.79Pb1I2.9Br0.1 solution at 1.73 mol/L, the perovskite precursor was meticulously formulated. Adding Me-2PACz (0.33 mg/mL) as a SAM improved the charge extraction at the interface. The perovskite solution was prepared with PEABr in the molar ratio of 0.8 mg/mL, dissolved in the prepared solution. Implementing a stepwise spin scheme, the layer was first spun at 1000 rpm (10 s) and then at 5000 rpm (30 s), improving surface coverage. During the spin-coating, 160 µL CB solution was dripped at 6 s before ending. A post-deposition anneal at 110 °C for 25 min stabilized the absorber layer and enhanced device performance. XRD analysis showed a diffraction peak was identified at around 12.65°, with an intensity of 1327.548021 cts and a full width at half maximum (FWHM) of 0.188840712, which corresponds to the characteristic peak of PbI2. The relatively low intensity of this peak suggests a limited presence of residual PbI2.",
    "target": "The champion device offers a high PCE of 18.43% for the reverse scan (JSC of 23.54 mA/cm², VOC of 1.08 V, and FF of 72.32%). The perovskite precursor solution (1.73 mol/L) was prepared in a solvent mixture of DMF and DMSO according to the formula of Cs0.05MA0.16FA0.79Pb1I2.9Br0.1. Integrating Me-4PACz (0.33 mg/mL) as a SAM tailored the interfacial environment, contributing to a more uniform and well-ordered perovskite interface. For the additive-treated cells, PEAI (0.7 mg/mL) was added into the perovskite precursor solution.0.7 mg/mL PEAI was then added as additive into the precursor solution. The film formation relied on a two-phase spin cycle: 1000 rpm for 10 s and 5000 rpm for 30 s, optimizing thickness uniformity. In the last 6 s of the second step, the anti-solvent (160 µL of chlorobenzene) was dropped in the center at a constant rate within 1 s. After the spin coating was completed, it was annealed on a hot stage at 110 °C for 25 min. XRD analysis showed a diffraction peak was identified at around 12.65°, with an intensity of 787.126585 cts and a full width at half maximum (FWHM) of 0.207464159, which corresponds to the characteristic peak of PbI2. The relatively low intensity of this peak suggests a limited presence of residual PbI2.",
    "pair_source": "formula",
    "sample_id_1": "18254",
    "sample_id_2": "18187",
    "sample_id_1_date": "20241211",
    "sample_id_2_date": "20241211",
    "Additive": [
      "PEABr",
      "PEAI"
    ]
  },
  {
    "question": "How will the peak intensity and half width of the 12.6 ° characteristic peak of additives added to perovskite precursors to prepare thin films change in XRD characterization?",
    "control": "The device showed the highest certified PCE of 16.72%, with VOC of 1.06 V, JSC of 24.08 mA/cm², and FF of 65.57%.The device shows a maximum PCE of 16.72%, with an open-circuit voltage (VOC) of 1.06 V, a short-circuit current density (JSC) of 24.08 mA/cm², and a fill factor (FF) of 65.57%. The perovskite composition of Cs0.05MA0.16FA0.79Pb1I2.9Br0.1 was prepared with a concentration of 1.73 mol/L. SAM material Me-2PACz (0.33 mg/mL) was added to influence crystal growth at the interface and optimize surface passivation. The controlled addition of PEABr (0.8 mg/mL) additive was implemented. The perovskite solutions were spin-coated onto the substrate at 1000 rpm for 10 s and at 5000 rpm for 30 s. 160 µL CB as the antisolvent was dripped on the film at 6 s before the end of the last procedure. Heat-treatment was implemented with the substrates for 25 min at 110 °C. XRD analysis showed a diffraction peak was identified at around 12.65°, with an intensity of 1327.548021 cts and a full width at half maximum (FWHM) of 0.188840712, which corresponds to the characteristic peak of PbI2. The relatively low intensity of this peak suggests a limited presence of residual PbI2.",
    "target": "The PSC device gives the highest PCE of 16.87%, with VOC of 1.08 V, JSC of 23.26 mA/cm², and FF of 66.89%. The perovskite composition of Cs0.05MA0.16FA0.79Pb1I2.9Br0.1 was prepared with a concentration of 1.73 mol/L. The hole transport layer (HTL) was fabricated using the SAM solution of Me-4PACz. The Me-4PACz concentration is 0.33 mg/mL. To enhance device performance, PEAI (1.2 mg/mL) was added to the perovskite solution as an additive. The perovskite precursor solutions were spin-coated on the substrates at 1000 rpm for 10 s and 5000 rpm for 30 s. 160 µL CB was dropped on the perovskite film at 6 s before the end of the program. The deposited perovskite films were subsequently annealed on a hotplate at 110 °C for 25 min. XRD analysis showed a diffraction peak was identified at around 12.65°, with an intensity of 877.6915129 cts and a full width at half maximum (FWHM) of 0.228273222, which corresponds to the characteristic peak of PbI2. The relatively low intensity of this peak suggests a limited presence of residual PbI2.",
    "pair_source": "formula",
    "sample_id_1": "18254",
    "sample_id_2": "18199",
    "sample_id_1_date": "20241211",
    "sample_id_2_date": "20241211",
    "Additive": [
      "PEABr",
      "PEAI"
    ]
  },
  {
    "question": "How will the peak intensity and half width of the 12.6 ° characteristic peak of additives added to perovskite precursors to prepare thin films change in XRD characterization?",
    "control": "Consequently, the device resulted in device efficiency of 16.77%, together with an enhanced fill factor (FF) of 68.28%, short-circuit current density of 23.74 mA/cm²and open circuit voltage (VOC) of 1.03482 V. The perovskite composition of Cs0.05MA0.16FA0.79Pb1I2.9Br0.1 was prepared with a concentration of 1.73 mol/L. Careful addition of MeO-4PADBC (0.33 mg/mL) as a SAM ensured improved interface quality. For the modified solution, 0.36 mg/mL PMACl was added to the precursor solution. The perovskite precursor solutions were spin-coated on substrate at 1000 rpm for 10 s and then at 5000 rpm for 30 s. The addition of 160 µL antisolvent at last 6 s proved instrumental in achieving uniform film thickness and grain distribution. Next, the substrates were quickly transferred for annealing at 110 ℃ for 25 min. XRD analysis showed a diffraction peak was identified at around 12.65°, with an intensity of 1072.54796 cts and a full width at half maximum (FWHM) of 0.201473363, which corresponds to the characteristic peak of PbI2. The relatively low intensity of this peak suggests a limited presence of residual PbI2.",
    "target": "Drawing upon carefully optimized conditions, the perovskite device was crafted, resulting in a PCE of 17.28%, with a fill factor of 75.65%, an open-circuit voltage of 1.0794 V, and a short-circuit current density of 21.16 mA/cm². For perovskite film, the solution concentration of Cs0.05MA0.16FA0.79Pb1I2.9Br0.1 was 1.73 mol/L. The addition of Me-4PACz (0.33 mg/mL) as a SAM improved interface quality and subsequently device performance. The target precursor solution was prepared with PEABr (0.2 mg/mL). The perovskite film was deposited by spin-coating at 1000 rpm for 10 s and 5000 rpm for 30 s. According to the antisolvent method, 160 µL of antisolvent was dropped on the film 6 s before the end of the program. The substrates were sequentially heated at 110 °C for 25 min for perovskite crystal formation. XRD analysis showed a diffraction peak was identified at around 12.65°, with an intensity of 824.0940572 cts and a full width at half maximum (FWHM) of 0.223054875, which corresponds to the characteristic peak of PbI2. The relatively low intensity of this peak suggests a limited presence of residual PbI2.",
    "pair_source": "formula",
    "sample_id_1": "17718",
    "sample_id_2": "15955",
    "sample_id_1_date": "20241206",
    "sample_id_2_date": "20241205",
    "Additive": [
      "PMACl",
      "PEABr"
    ]
  },
  {
    "question": "How will the peak intensity and half width of the 12.6 ° characteristic peak of additives added to perovskite precursors to prepare thin films change in XRD characterization?",
    "control": "The champion device fabricated by perovskite film showed a PCE of 16.56% with open-circuit voltage (VOC) of 1.04298 V, short current density (JSC) of 23.11 mA/cm², and a fill factor (FF) of 68.71%. The perovskite composition of Cs0.05MA0.16FA0.79Pb1I2.9Br0.1 was prepared with a concentration of 1.73 mol/L. The MeO-4PADBC solution was prepared with a concentration of 0.33 mg/mL. Add PMACl (0.72 mg/mL) as an additive was essential for stabilizing the perovskite structure. The perovskite solution was deposited on substrate by two consecutive spin-coating steps of 1000 rpm for 10 s and 5000 rpm for 30 s, respectively. At the last 6 s of the second step, 160 µL CB was dropped as antisolvent. Subsequently the substrate was covered under a petri dish on a hotplate and annealed at 110 for 25 in ambient air at 20 % relative humidity. XRD analysis showed a diffraction peak was identified at around 12.65°, with an intensity of 1736.589697 cts and a full width at half maximum (FWHM) of 0.212598304, which corresponds to the characteristic peak of PbI2. The relatively low intensity of this peak suggests a limited presence of residual PbI2.",
    "target": "This resulted in improved performance with a PCE beyond 17.28%, a JSC of 21.16 mA/cm², a VOC of 1.0794 V and an FF of 75.65%. The composition of the 1.73 mol/L perovskite film is Cs0.05MA0.16FA0.79Pb1I2.9Br0.1. Careful addition of Me-4PACz (0.33 mg/mL) as a SAM ensured improved interface quality. PEABr (with 0.2 mg/mL) additive was incorporated. Then the filtered perovskite precursor was spin-coated on substrate at 1000 rpm for 10 s and 5000 rpm for 30 s. Integrating 160 µL of antisolvent at last 6 s prompted more uniform perovskite grain growth. After the spin coating was completed, it was annealed at 110 °C for 25 min. XRD analysis showed a diffraction peak was identified at around 12.65°, with an intensity of 824.0940572 cts and a full width at half maximum (FWHM) of 0.223054875, which corresponds to the characteristic peak of PbI2. The relatively low intensity of this peak suggests a limited presence of residual PbI2.",
    "pair_source": "formula",
    "sample_id_1": "17733",
    "sample_id_2": "15955",
    "sample_id_1_date": "20241206",
    "sample_id_2_date": "20241205",
    "Additive": [
      "PMACl",
      "PEABr"
    ]
  },
  {
    "question": "How will the peak intensity and half width of the 12.6 ° characteristic peak of additives added to perovskite precursors to prepare thin films change in XRD characterization?",
    "control": "The resulting hybrid SAMs-modified PSC achieve a champion PCE of 16.93%, with VOC of 1.01886 V, FF of 70.88%, and JSC of 23.44 mA/cm². The Cs0.05MA0.16FA0.79Pb1I2.9Br0.1 perovskite film was prepared with a concentration of 1.73 mol/L. SAM material MeO-4PADBC (0.33 mg/mL) was added to the perovskite solution to fine-tune the interface and stabilize the perovskite layer. PMACl was added into the perovskite solution as additive with a concentration of 1.44 mg/mL. The precursor solution was deposited on the substrate and spun cast at 1000 rpm for 10 s, followed by 5000 rpm for 30 s. 160 µL chlorobenzene as antisolvent was dropped 6 s before the end of the spin-coating procedure. The thermal treatment at 110 °C for 25 min was a critical step in achieving stable and high-quality films. XRD analysis showed a diffraction peak was identified at around 12.65°, with an intensity of 871.9407459 cts and a full width at half maximum (FWHM) of 0.203449259, which corresponds to the characteristic peak of PbI2. The relatively low intensity of this peak suggests a limited presence of residual PbI2.",
    "target": "The resulting hybrid SAMs-modified PSC achieve a champion PCE of 17.28%, with VOC of 1.0794 V, FF of 75.65%, and JSC of 21.16 mA/cm². The composition of perovskite is 1.73 mol/L Cs0.05MA0.16FA0.79Pb1I2.9Br0.1. The incorporation of Me-4PACz (0.33 mg/mL) as a SAM was carried out to improve layer formation and refine the film’s interfacial structure. Then 0.2 mg/mL PEABr was added to the perovskite precursor solution and stirred for 2 h. Specifically, the perovskite precursor solution was first deposited at 1000 rpm for 10 s, and then at 5000 rpm for 30 s. At the last 6 s, 160 µL of CB solution was dropped on the perovskite. An annealing process at 110 °C for 25 min allowed the perovskite grains to fully mature. XRD analysis showed a diffraction peak was identified at around 12.65°, with an intensity of 824.0940572 cts and a full width at half maximum (FWHM) of 0.223054875, which corresponds to the characteristic peak of PbI2. The relatively low intensity of this peak suggests a limited presence of residual PbI2.",
    "pair_source": "formula",
    "sample_id_1": "17740",
    "sample_id_2": "15955",
    "sample_id_1_date": "20241206",
    "sample_id_2_date": "20241205",
    "Additive": [
      "PMACl",
      "PEABr"
    ]
  },
  {
    "question": "How will the peak intensity and half width of the 12.6 ° characteristic peak of additives added to perovskite precursors to prepare thin films change in XRD characterization?",
    "control": "Based on a systematically tuned set of experimental parameters, this perovskite solar cell was established, ultimately achieving a PCE of 16.3%, FF of 70.3%, Voc of 1.053 V, and Jsc of 22.02 mA/cm². A perovskite precursor featuring Cs0.05MA0.16FA0.79Pb1I2.9Br0.1 at 1.73 mol/L was prepared to initiate the fabrication process. Adding Me-2PACz (0.33 mg/mL) as a SAM improved the charge extraction at the interface. An equal amount of PEABr (1.0 mg/mL) was dissolved in dimethylformamide (DMF) and dimethyl sulfoxide (DMSO) with a 4:1 volume ratio. Then, the perovskite precursor solution was spin-coated at 1000 rpm for 10 s, and then at 5000 rpm for 30 s. At the 6 s of the second step, 160 µL anisole was dropped as antisolvent. The samples were subsequently annealed on a hotplate at 110 °C for 25 min. XRD analysis showed a diffraction peak was identified at around 12.65°, with an intensity of 1999.946051 cts and a full width at half maximum (FWHM) of 0.191770454, which corresponds to the characteristic peak of PbI2. The relatively low intensity of this peak suggests a limited presence of residual PbI2.",
    "target": "Within a framework of controlled experimental inputs, a perovskite cell configuration was meticulously prepared, ultimately manifesting a PCE of 16.77%, FF of 68.28%, Voc of 1.03482 V, and Jsc of 23.74 mA/cm². A 1.73 mol/L perovskite precursor solution was constructed by mixing FAI, PbI2, methylammonium iodide and caesium iodide in DMF: DMSO mixed solvent with the chemical formula of Cs0.05MA0.16FA0.79Pb1I2.9Br0.1. The SAM material MeO-4PADBC (0.33 mg/mL) was introduced to enhance interfacial properties and improve device performance. The controlled addition of PMACl (0.36 mg/mL) additive was implemented. For the perovskite deposition process, the perovskite solutions were deposited using a two-step spin-coating process at 1000 rpm for 10 s and 5000 rpm for 30 s. At the 6 s of the spin-coating process, 160 µL anti-solvent was rapidly poured onto the perovskite film. The perovskite film was obtained by annealing at 110 °C for 25 min. XRD analysis showed a diffraction peak was identified at around 12.65°, with an intensity of 1072.54796 cts and a full width at half maximum (FWHM) of 0.201473363, which corresponds to the characteristic peak of PbI2. The relatively low intensity of this peak suggests a limited presence of residual PbI2.",
    "pair_source": "formula",
    "sample_id_1": "16507",
    "sample_id_2": "17718",
    "sample_id_1_date": "20241205",
    "sample_id_2_date": "20241206",
    "Additive": [
      "PEABr",
      "PMACl"
    ]
  },
  {
    "question": "How will the peak intensity and half width of the 12.6 ° characteristic peak of additives added to perovskite precursors to prepare thin films change in XRD characterization?",
    "control": "The resulting hybrid SAMs-modified PSC achieve a champion PCE of 16.3%, with VOC of 1.053 V, FF of 70.3%, and JSC of 22.02 mA/cm². A perovskite precursor solution was first prepared using Cs0.05MA0.16FA0.79Pb1I2.9Br0.1 at 1.73 mol/L. The incorporation of Me-2PACz (0.33 mg/mL) as a SAM was carried out to improve layer formation and refine the film’s interfacial structure. Add PEABr (1.0 mg/mL) as an additive was essential for stabilizing the perovskite structure. The perovskite layer was spin-coated with a two-step recipe, first at 1000 rpm for 10 s followed by 5000 rpm for 30 s. 160 µL of antisolvents was dripped on the spinning substrate during the 6 s of the second spin-coating step. After the whole spin-coating process, the substrate was annealed at 110 °C for 25 min. XRD analysis showed a diffraction peak was identified at around 12.65°, with an intensity of 1999.946051 cts and a full width at half maximum (FWHM) of 0.191770454, which corresponds to the characteristic peak of PbI2. The relatively low intensity of this peak suggests a limited presence of residual PbI2.",
    "target": "The PCE reached for the device was 16.56%, with a JSC of 23.11 mA/cm², a VOC of 1.04298 V and an FF of 68.71%. For the preparation of perovskite precursor solution, 1.73 mol/L Cs0.05MA0.16FA0.79Pb1I2.9Br0.1 perovskite precursor was prepared in DMF:DMSO (4:1 volume ratio, v:v) mixed solvent. The incorporation of MeO-4PADBC (0.33 mg/mL) as a SAM improved morphological and electronic interfaces. For the additive-treated cells, PMACl (0.72 mg/mL) was added into the perovskite precursor solution.0.72 mg/mL PMACl was then added as additive into the precursor solution. A careful spin regime was adopted: an initial slow spin at 1000 rpm (10 s) to distribute the solution, followed by 5000 rpm (30 s) for crystallization control. During the second step, 160 µL of chlorobenzene was dropped on the spinning substrate 6 s before the end of the process. The film was immediately annealed at 110 °C for 25 min. XRD analysis showed a diffraction peak was identified at around 12.65°, with an intensity of 1736.589697 cts and a full width at half maximum (FWHM) of 0.212598304, which corresponds to the characteristic peak of PbI2. The relatively low intensity of this peak suggests a limited presence of residual PbI2.",
    "pair_source": "formula",
    "sample_id_1": "16507",
    "sample_id_2": "17733",
    "sample_id_1_date": "20241205",
    "sample_id_2_date": "20241206",
    "Additive": [
      "PEABr",
      "PMACl"
    ]
  },
  {
    "question": "How will the peak intensity and half width of the 12.6 ° characteristic peak of additives added to perovskite precursors to prepare thin films change in XRD characterization?",
    "control": "The best performance, which showed 16.3% certificated efficiency with a VOC of 1.053 V, a JSC of 22.02 mA/cm², and a FF of 70.3%. For the perovskite film, 1.73 mol/L precursor solution was prepared according to the chemical formula of Cs0.05MA0.16FA0.79Pb1I2.9Br0.1. A SAM consisting of Me-2PACz (0.33 mg/mL) was incorporated to achieve a more uniform and well-ordered perovskite interface. The target precursor solution was prepared with PEABr (1.0 mg/mL). A careful spin regime was adopted: an initial slow spin at 1000 rpm (10 s) to distribute the solution, followed by 5000 rpm (30 s) for crystallization control. At the 6 s before the end of the progress, 160 µL CB was evenly dripped onto the substrate. The substrate was immediately placed on a hotplate and annealed at 110 °C for 25 min. XRD analysis showed a diffraction peak was identified at around 12.65°, with an intensity of 1999.946051 cts and a full width at half maximum (FWHM) of 0.191770454, which corresponds to the characteristic peak of PbI2. The relatively low intensity of this peak suggests a limited presence of residual PbI2.",
    "target": "The PSCs demonstrated improved PCE of 16.93% (with FF of 70.88%, VOC of 1.01886 V, and JSC of 23.44 mA/cm²). The perovskite composition is Cs0.05MA0.16FA0.79Pb1I2.9Br0.1, and the initial stock perovskite solution is 1.73 mol/L. The MeO-4PADBC solution was prepared with a concentration of 0.33 mg/mL. 1.44 mg/mL PMACl was added in the solution to improve the film morphology. Specifically, the perovskite precursor solution was first deposited at 1000 rpm for 10 s, and then at 5000 rpm for 30 s. During the second spin-coating step, 160 µL of antisolvent was introduced at last 6 s. The substrate was then transferred to a thermostatic heater and annealed at 110 °C for 25 min. XRD analysis showed a diffraction peak was identified at around 12.65°, with an intensity of 871.9407459 cts and a full width at half maximum (FWHM) of 0.203449259, which corresponds to the characteristic peak of PbI2. The relatively low intensity of this peak suggests a limited presence of residual PbI2.",
    "pair_source": "formula",
    "sample_id_1": "16507",
    "sample_id_2": "17740",
    "sample_id_1_date": "20241205",
    "sample_id_2_date": "20241206",
    "Additive": [
      "PEABr",
      "PMACl"
    ]
  },
  {
    "question": "How will the peak intensity and half width of the 12.6 ° characteristic peak of additives added to perovskite precursors to prepare thin films change in XRD characterization?",
    "control": "The PSCs demonstrated a champion PCE of 16.3%, with a VOC of 1.053 V, JSC of 22.02 mA/cm², and FF of 70.3%. 1.73 mol/L Cs0.05MA0.16FA0.79Pb1I2.9Br0.1 perovskite precursors were prepared. The incorporation of Me-2PACz (0.33 mg/mL) as a SAM enhanced interface layer formation and refined the film’s interfacial structure. An equal amount of PEABr (1.0 mg/mL) was dissolved in DMF and DMSO with an 4:1 volume ratio. Perovskite solution was deposited in two steps, first at 1000 rpm for 10 s and then at 5000 rpm for 30 s. 160 µL of CB as antisolvent was dripped onto the substrate quickly at 6 s during the second spinning step. The perovskite sample was subsequently annealed at 110 °C for 25 min. XRD analysis showed a diffraction peak was identified at around 12.65°, with an intensity of 1999.946051 cts and a full width at half maximum (FWHM) of 0.191770454, which corresponds to the characteristic peak of PbI2. The relatively low intensity of this peak suggests a limited presence of residual PbI2.",
    "target": "The champion device achieved a remarkable power conversion efficiency (PCE) of 17.64%, with a VOC of 1.0363 V, a JSC of 23.76 mA/cm², and a FF of 71.61%, outperforming devices modified with other SAMs. The perovskite (Cs0.05MA0.16FA0.79Pb1I2.9Br0.1) precursor solution was prepared with a concentration of 1.73 mol/L in a mixed solvent of DMF and DMSO. Controlled addition of MeO-2PACz (0.33 mg/mL) as a SAM was performed to stabilize the perovskite layer and engineer a more robust interface. To prepare the precursor solution with PMACl (1.44 mg/mL), the additive was added to the precursor solution. The prepared precursor solution was spin-coated at 1000 rpm for 10 s and 5000 rpm for 30 s onto the substrate. After 6 s, 160 µL of anti-solvent was rapidly dropped on top of the spinning substrate. After the spin coating was completed, it was annealed on a hot stage at 110 °C for 25 min. XRD analysis showed a diffraction peak was identified at around 12.65°, with an intensity of 798.0237461 cts and a full width at half maximum (FWHM) of 0.200765686, which corresponds to the characteristic peak of PbI2. The relatively low intensity of this peak suggests a limited presence of residual PbI2.",
    "pair_source": "formula",
    "sample_id_1": "16507",
    "sample_id_2": "17830",
    "sample_id_1_date": "20241205",
    "sample_id_2_date": "20241206",
    "Additive": [
      "PEABr",
      "PMACl"
    ]
  },
  {
    "question": "How will the peak intensity and half width of the 12.6 ° characteristic peak of additives added to perovskite precursors to prepare thin films change in XRD characterization?",
