Repository: MI-Materials-Intelligence/Recipe-Language-Model

# Learning Layer

## Overview

In the learning layer, the formulas and parameters are encoded and then tokenised into recipes as inputs. Through atomic skills of data extraction, cleaning, and matching, these data are organised into standardised datasets, providing the basis for RLM training and iterative recipe refinement.

Key Atomic Skills:
- **Cleaning**: Preprocessing and outlier cleaning
- **Matching**: Matching data pairs based on variables
- **Extraction**: Data extraction from robotic boxes

File: seven_ai_layers_robotics/learning/data/XRD_additives/additive_xrd_pairs.json (part 15 of 29)
[
    "control": "The PSCs demonstrated a champion PCE of 16.77%, with a VOC of 1.03482 V, JSC of 23.74 mA/cm², and FF of 68.28%. The 1.73 mol/L perovskite solution (Cs0.05MA0.16FA0.79Pb1I2.9Br0.1) was prepared, shaken overnight to fully dissolve, and then used to prepare perovskite films. A SAM solution (0.33 mg/mL MeO-4PADBC) was applied to the FTO glass substrates by spin-coating. The perovskite solution was prepared with PMACl in the molar ratio of 0.36 mg/mL, dissolved in the prepared solution. The perovskite solutions were spin-coated at 1000 rpm for 10 s and 5000 rpm for 30 s, respectively. Then, 160 µL CB was dropped onto the substrate during the second spin-coating step at the last 6 s of the spin-coating. After the spin coating was completed, it was annealed on a hot stage at 110 °C for 25 min. XRD analysis showed a diffraction peak was identified at around 12.65°, with an intensity of 1072.54796 cts and a full width at half maximum (FWHM) of 0.201473363, which corresponds to the characteristic peak of PbI2. The relatively low intensity of this peak suggests a limited presence of residual PbI2.",
    "target": "Consequently, the device resulted in device efficiency of 18.2%, together with an enhanced fill factor (FF) of 72.67%, short-circuit current density of 22.87 mA/cm²and open circuit voltage (VOC) of 1.1 V. 1.73 mol/L Cs0.05MA0.16FA0.79Pb1I2.9Br0.1 perovskite precursors were prepared. The sample of Me-4PACz was fabricated by spin coating the Me-4PACz solution with a concentration of 0.33 mg/mL. PEABr additive was added into the precursor solution at a concentration of 0.5 mg/mL. The perovskite solutions were spin-coated at 1000 rpm for 10 s and 5000 rpm for 30 s, respectively. At the 6 s of the second step, 160 µL antisolvent was slowly dripped onto the center of the film at 6 s before the end of the spinning program. The subsequent film was then heated at 110 °C for 25 min to obtain the bright perovskite film. XRD analysis showed a diffraction peak was identified at around 12.65°, with an intensity of 789.6191091 cts and a full width at half maximum (FWHM) of 0.202154677, which corresponds to the characteristic peak of PbI2. The relatively low intensity of this peak suggests a limited presence of residual PbI2.",
    "pair_source": "formula",
    "sample_id_1": "17718",
    "sample_id_2": "18196",
    "sample_id_1_date": "20241206",
    "sample_id_2_date": "20241211",
    "Additive": [
      "PMACl",
      "PEABr"
    ]
  },
  {
    "question": "How will the peak intensity and half width of the 12.6 ° characteristic peak of additives added to perovskite precursors to prepare thin films change in XRD characterization?",
    "control": "In contrast, the device achieves a notably enhanced PCE of 17.64%, with a JSC of 23.76 mA/cm², VOC of 1.0363 V, and FF of 71.61%. Perovskite precursor solution (1.73 mol/L) was prepared based on the stoichiometric ratio of Cs0.05MA0.16FA0.79Pb1I2.9Br0.1. The SAM material MeO-2PACz (0.33 mg/mL) was subsequently added into the perovskite solution to enhance interfacial properties and optimize device performance. An equal amount of PMACl (1.44 mg/mL) was dissolved in DMF and DMSO with an 4:1 volume ratio. The precursor solution was spin-coated on substrate at 1000 rpm for 10 s and 5000 rpm for 30 s. 160 µL CB was dripped onto the center of film at 6 s before the end of the spin-coating procedure. The wet perovskite films were then transferred onto hot plate and annealed at 110 °C for 25 min. XRD analysis showed a diffraction peak was identified at around 12.65°, with an intensity of 798.0237461 cts and a full width at half maximum (FWHM) of 0.200765686, which corresponds to the characteristic peak of PbI2. The relatively low intensity of this peak suggests a limited presence of residual PbI2.",
    "target": "Within a framework of controlled experimental inputs, a perovskite cell configuration was synthesized, ultimately manifesting a PCE of 18.2%, FF of 72.67%, Voc of 1.1 V, and Jsc of 22.87 mA/cm². Starting with a Cs0.05MA0.16FA0.79Pb1I2.9Br0.1 (1.73 mol/L) solution, the perovskite precursor was carefully crafted for optimal performance. The Me-4PACz solution was prepared with a concentration of 0.33 mg/mL. PEABr (with 0.5 mg/mL) additive was incorporated. The precursor solution was spin-coated onto the substrate surface at 1000 rpm for 10 s, then accelerated to 5000 rpm and maintained at this speed for 30 s. During the second spin coating step, 160 µL CB was dripped onto the perovskite film at 6 s before ending the program. Then the film is annealed at 110 °C for 25 min. XRD analysis showed a diffraction peak was identified at around 12.65°, with an intensity of 789.6191091 cts and a full width at half maximum (FWHM) of 0.202154677, which corresponds to the characteristic peak of PbI2. The relatively low intensity of this peak suggests a limited presence of residual PbI2.",
    "pair_source": "formula",
    "sample_id_1": "17830",
    "sample_id_2": "18196",
    "sample_id_1_date": "20241206",
    "sample_id_2_date": "20241211",
    "Additive": [
      "PMACl",
      "PEABr"
    ]
  },
  {
    "question": "How will the peak intensity and half width of the 12.6 ° characteristic peak of additives added to perovskite precursors to prepare thin films change in XRD characterization?",
    "control": "A champion PCE of 16.79% with a JSC of 23.59 mA/cm², a VOC of 1.07 V, and a FF of 66.45% was achieved with optimized perovskite layer prepared with non-stoichiometric precursor solution (NSPS). The perovskite (Cs0.05MA0.16FA0.79Pb1I2.9Br0.1) solution was prepared with a concentration of 1.73 mol/L in mixed solvent of DMF and DMSO. A SAM solution consisting of Me-2PACz (0.33 mg/mL) in ethanol was prepared. For the modified solution, 1.2 mg/mL PEABr was added to the precursor solution. The prepared precursor solution was spin coated at 1000 rpm for 10 s and 5000 rpm for 30 s onto the substrate. Precisely at last 6 s in the second spin sequence, 160 µL of antisolvent was introduced, aiding grain formation. The deposited perovskite films were subsequently annealed on a hotplate at 110 °C for 25 min. XRD analysis showed a diffraction peak was identified at around 12.65°, with an intensity of 976.5306365 cts and a full width at half maximum (FWHM) of 0.195813621, which corresponds to the characteristic peak of PbI2. The relatively low intensity of this peak suggests a limited presence of residual PbI2.",
    "target": "The device showed the highest certified PCE of 16.93%, with VOC of 1.01886 V, JSC of 23.44 mA/cm², and FF of 70.88%.The device shows a maximum PCE of 16.93%, with an open-circuit voltage (VOC) of 1.01886 V, a short-circuit current density (JSC) of 23.44 mA/cm², and a fill factor (FF) of 70.88%. The perovskite precursor solution was prepared with a concentration of 1.73 mol/L using PbI2 and MAI dissolved in a mixed DMF/DMSO solvent. Integrating MeO-4PADBC (0.33 mg/mL) as a SAM tailored the interfacial environment, contributing to a more uniform and well-ordered perovskite interface. To prepare the precursor solution with PMACl (1.44 mg/mL), the additive was added to the precursor solution. The perovskite precursor solution was dripped onto substrate, and a two-step spin-coating procedure was applied. The first step was carried out at 1000 rpm, followed by 5000 rpm for 30 s. During the spin-coating process, 160 µL of CB antisolvent was quickly dripped onto the centre of the perovskite film 6 s before the end of the process. After spin-coating, the films were annealed on the hot plate at 110 °C for 25 min. XRD analysis showed a diffraction peak was identified at around 12.65°, with an intensity of 871.9407459 cts and a full width at half maximum (FWHM) of 0.203449259, which corresponds to the characteristic peak of PbI2. The relatively low intensity of this peak suggests a limited presence of residual PbI2.",
    "pair_source": "formula",
    "sample_id_1": "18243",
    "sample_id_2": "17740",
    "sample_id_1_date": "20241211",
    "sample_id_2_date": "20241206",
    "Additive": [
      "PEABr",
      "PMACl"
    ]
  },
  {
    "question": "How will the peak intensity and half width of the 12.6 ° characteristic peak of additives added to perovskite precursors to prepare thin films change in XRD characterization?",
    "control": "The resulting hybrid SAMs-modified PSC achieve a champion PCE of 16.79%, with VOC of 1.07 V, FF of 66.45%, and JSC of 23.59 mA/cm². In formulating the active solution, Cs0.05MA0.16FA0.79Pb1I2.9Br0.1 at 1.73 mol/L was utilized to establish the perovskite layer. The Me-2PACz solution was prepared with a concentration of 0.33 mg/mL. To prepare the precursor solutions with PEABr (1.2 mg/mL), the additive was added to the precursor solution. A sequential spin-coating procedure was employed, first at 1000 rpm for 10 s, followed by 5000 rpm for 30 s. At the last 6 s, 160 µL of CB solution was dropped on the perovskite. The deposited perovskite films were subsequently annealed on a hotplate at 110 °C for 25 min. XRD analysis showed a diffraction peak was identified at around 12.65°, with an intensity of 976.5306365 cts and a full width at half maximum (FWHM) of 0.195813621, which corresponds to the characteristic peak of PbI2. The relatively low intensity of this peak suggests a limited presence of residual PbI2.",
    "target": "The device displayed a champion PCE of 17.64%, with a VOC of 1.0363 V, a JSC of 23.76 mA/cm², and an FF of 71.61%. The perovskite solution (1.73 mol/L) was prepared according to chemical formula of Cs0.05MA0.16FA0.79Pb1I2.9Br0.1. A SAM consisting of MeO-2PACz (0.33 mg/mL) was incorporated to achieve a more uniform and well-ordered perovskite interface. The addition of PMACl (1.44 mg/mL) enabled the achievement of smoother film surfaces. For the perovskite layer, the prepared perovskite solution was spin-coated at 1000 rpm for 10 s and 5000 rpm for 30 s. At the 6 s of the second step, 160 µL antisolvent was slowly dripped onto the center of the film at 6 s before the end of the spinning program. The film was immediately annealed at 110 °C for 25 min. XRD analysis showed a diffraction peak was identified at around 12.65°, with an intensity of 798.0237461 cts and a full width at half maximum (FWHM) of 0.200765686, which corresponds to the characteristic peak of PbI2. The relatively low intensity of this peak suggests a limited presence of residual PbI2.",
    "pair_source": "formula",
    "sample_id_1": "18243",
    "sample_id_2": "17830",
    "sample_id_1_date": "20241211",
    "sample_id_2_date": "20241206",
    "Additive": [
      "PEABr",
      "PMACl"
    ]
  },
  {
    "question": "How will the peak intensity and half width of the 12.6 ° characteristic peak of additives added to perovskite precursors to prepare thin films change in XRD characterization?",
    "control": "Informed by incremental parameter refinements, the perovskite assembly was constituted, resulting in a PCE of 16.72%, FF of 65.57%, Voc of 1.06 V, and Jsc of 24.08 mA/cm². For the perovskite composition Cs0.05MA0.16FA0.79Pb1I2.9Br0.1, 1.73 mol/L perovskite precursor solution was prepared. The addition of Me-2PACz (0.33 mg/mL) as a SAM improved interface quality and subsequently device performance. The corresponding additive PEABr was added to the precursor at a molar concentration of 0.8 mg/mL. The perovskite film is deposited by spin-coating with 1000 rpm for 10 s and 5000 rpm for 30 s. Then, with 6 s of spin time remaining, CB (160 µL) was slowly dispensed onto the middle of the substrate. It was then heated at 110 °C for 25 min, resulting in the formation of the perovskite thin films. XRD analysis showed a diffraction peak was identified at around 12.65°, with an intensity of 1327.548021 cts and a full width at half maximum (FWHM) of 0.188840712, which corresponds to the characteristic peak of PbI2. The relatively low intensity of this peak suggests a limited presence of residual PbI2.",
    "target": "The performance parameters (PCE, open-circuit voltage (VOC), short-circuit current density (JSC) and fill factor (FF)) of the control PSCs are significantly improved (16.77%, 1.03482 V, 23.74 mA/cm², and 68.28%). The Cs0.05MA0.16FA0.79Pb1I2.9Br0.1 (1.73 mol/L) perovskite precursor solution was prepared. 0.33 mg/mL of MeO-4PADBC was added. The incorporation of PMACl (0.36 mg/mL) additive was ensured. The perovskite precursor solutions were spin-coated on the substrates at 1000 rpm for 10 s and 5000 rpm for 30 s. 160 µL of CB was dropped on the perovskite film within 6 s into the spin coating process. The deposited perovskite films were subsequently annealed on a hotplate at 110 °C for 25 min. XRD analysis showed a diffraction peak was identified at around 12.65°, with an intensity of 1072.54796 cts and a full width at half maximum (FWHM) of 0.201473363, which corresponds to the characteristic peak of PbI2. The relatively low intensity of this peak suggests a limited presence of residual PbI2.",
    "pair_source": "formula",
    "sample_id_1": "18254",
    "sample_id_2": "17718",
    "sample_id_1_date": "20241211",
    "sample_id_2_date": "20241206",
    "Additive": [
      "PEABr",
      "PMACl"
    ]
  },
  {
    "question": "How will the peak intensity and half width of the 12.6 ° characteristic peak of additives added to perovskite precursors to prepare thin films change in XRD characterization?",
    "control": "The control device displays a JSC of 24.08 mA/cm², a VOC of 1.06 V and an FF of 65.57%, turning out a moderate PCE of 16.72%. The perovskite precursor solution (1.73 mol/L, Cs0.05MA0.16FA0.79Pb1I2.9Br0.1) was prepared. Different concentrations of Me-2PACz were added into the perovskite precursor solution for modification. To prepare the precursor solutions with PEABr (0.8 mg/mL), the additive was added to the precursor solution. The perovskite film was deposited by spin-coating at 1000 rpm for 10 s and 5000 rpm for 30 s. By delivering 160 µL of antisolvent at last 6 s, the final film exhibited improved surface coverage and reduced pinholes. The samples were subsequently annealed on a hotplate at 110 °C for 25 min. XRD analysis showed a diffraction peak was identified at around 12.65°, with an intensity of 1327.548021 cts and a full width at half maximum (FWHM) of 0.188840712, which corresponds to the characteristic peak of PbI2. The relatively low intensity of this peak suggests a limited presence of residual PbI2.",
    "target": "The champion PCE of the device can be further improved to 16.93% (VOC of 1.01886 V, JSC of 23.44 mA/cm², and FF of 70.88%). A 1.73 mol/L perovskite precursor solution was constructed by mixing FAI, PbI2, methylammonium iodide and caesium iodide in DMF: DMSO mixed solvent with the chemical formula of Cs0.05MA0.16FA0.79Pb1I2.9Br0.1. The sample of MeO-4PADBC was fabricated by spin coating the MeO-4PADBC solution with a concentration of 0.33 mg/mL. For the PMACl additive system, the molar ratios of perovskite to PMACl were 15%, 30%, 60%, and 100%. Spread perovskite solution spin-coated in two steps, namely, 1000 rpm for 10 s and 5000 rpm for 30 s. 160 µL of antisolvent was dripped onto the substrate during spinning. A precise annealing regimen (110 °C, 25 min) refined the perovskite microstructure. XRD analysis showed a diffraction peak was identified at around 12.65°, with an intensity of 871.9407459 cts and a full width at half maximum (FWHM) of 0.203449259, which corresponds to the characteristic peak of PbI2. The relatively low intensity of this peak suggests a limited presence of residual PbI2.",
    "pair_source": "formula",
    "sample_id_1": "18254",
    "sample_id_2": "17740",
    "sample_id_1_date": "20241211",
    "sample_id_2_date": "20241206",
    "Additive": [
      "PEABr",
      "PMACl"
    ]
  },
  {
    "question": "How will the peak intensity and half width of the 12.6 ° characteristic peak of additives added to perovskite precursors to prepare thin films change in XRD characterization?",
    "control": "This study emerges from parameter-centric experimentation, producing a perovskite solar cell that was produced, with a PCE of 16.72%, FF of 65.57%, Voc of 1.06 V, and Jsc of 24.08 mA/cm². The Cs0.05MA0.16FA0.79Pb1I2.9Br0.1 precursor solution (1.73 mol/L) was prepared in the mixed solvent of DMF and DMSO. The incorporation of Me-2PACz (0.33 mg/mL) as a SAM improved morphological and electronic interfaces. 0.8 mg/mL PEABr was added to the perovskite precursor solution and stirred for 2 h. The perovskite solutions were spin-coated at 1000 rpm for 10 s  and 5000 rpm for 30 s, respectively. At the last 6 s of the second step, 160 µL anisole was dropped as antisolvent. Then, it was annealed at 110 °C for 25 min. XRD analysis showed a diffraction peak was identified at around 12.65°, with an intensity of 1327.548021 cts and a full width at half maximum (FWHM) of 0.188840712, which corresponds to the characteristic peak of PbI2. The relatively low intensity of this peak suggests a limited presence of residual PbI2.",
    "target": "This resulted in improved performance with a PCE beyond 17.64%, a JSC of 23.76 mA/cm², a VOC of 1.0363 V and an FF of 71.61%. Starting with a Cs0.05MA0.16FA0.79Pb1I2.9Br0.1 solution at 1.73 mol/L, the base solution was formulated to form the core perovskite layer. The incorporation of MeO-2PACz (0.33 mg/mL) as a SAM was carried out to improve layer formation and refine the film’s interfacial structure. 1.44 mg/mL of PMACl was added. To establish a stable perovskite film, the substrate was spun at 1000 rpm for 10 s, then at 5000 rpm for 30 s, ensuring even layer formation. Antisolvent (160 µL) was dripped onto the center of film at 6 s before the end of spin-coating. The film was immediately annealed at 110 °C for 25 min. XRD analysis showed a diffraction peak was identified at around 12.65°, with an intensity of 798.0237461 cts and a full width at half maximum (FWHM) of 0.200765686, which corresponds to the characteristic peak of PbI2. The relatively low intensity of this peak suggests a limited presence of residual PbI2.",
    "pair_source": "formula",
    "sample_id_1": "18254",
    "sample_id_2": "17830",
    "sample_id_1_date": "20241211",
    "sample_id_2_date": "20241206",
    "Additive": [
      "PEABr",
      "PMACl"
    ]
  },
  {
    "question": "How will the peak intensity and half width of the 12.6 ° characteristic peak of additives added to perovskite precursors to prepare thin films change in XRD characterization?",
    "control": "PSCs based on additives achieved a PCE of 16.77%, with a VOC of 1.03482 V, FF of 68.28%, and JSC of 23.74 mA/cm². The Cs0.05MA0.16FA0.79Pb1I2.9Br0.1 perovskite film was prepared with a concentration of 1.73 mol/L. The incorporation of MeO-4PADBC (0.33 mg/mL) as a SAM enhanced interface layer formation and refined the film’s interfacial structure. An equal amount of PMACl (0.36 mg/mL) was dissolved in dimethylformamide (DMF) and dimethyl sulfoxide (DMSO) with a 4:1 volume ratio. To establish a stable perovskite film, the substrate was spun at 1000 rpm for 10 s, then at 5000 rpm for 30 s, ensuring even layer formation. During the second step end of 6 s, 160 µL of ethyl acetate was drop-coated to treat the perovskite films. The deposited perovskite films were subsequently annealed on a hotplate at 110 °C for 25 min. XRD analysis showed a diffraction peak was identified at around 12.65°, with an intensity of 1072.54796 cts and a full width at half maximum (FWHM) of 0.201473363, which corresponds to the characteristic peak of PbI2. The relatively low intensity of this peak suggests a limited presence of residual PbI2.",
    "target": "The PSCs demonstrated a champion PCE of 17.36%, with a VOC of 1.087 V, JSC of 21.47 mA/cm², and FF of 74.35%. The perovskite composition was Cs0.05MA0.16FA0.79Pb1I2.9Br0.1, and the initial stock perovskite solution was 1.73 mol/L. The incorporation of Me-4PACz (0.33 mg/mL) as a SAM enhanced interface layer formation and refined the film’s interfacial structure. The addition of PEAI (1.0 mg/mL) was then completed. The perovskite precursor solutions were spin-coated on substrate at 1000 rpm for 10 s and then at 5000 rpm for 30 s. The controlled addition of 160 µL antisolvent at last 6 s facilitated uniform crystal nucleation. After the whole spin-coating process, the substrate was annealed at 110 °C for 25 min. XRD analysis showed a diffraction peak was identified at around 12.65°, with an intensity of 820.4460379 cts and a full width at half maximum (FWHM) of 0.207698133, which corresponds to the characteristic peak of PbI2. The relatively low intensity of this peak suggests a limited presence of residual PbI2.",
    "pair_source": "formula",
    "sample_id_1": "17718",
    "sample_id_2": "14852",
    "sample_id_1_date": "20241206",
    "sample_id_2_date": "20241204",
    "Additive": [
      "PMACl",
      "PEAI"
    ]
  },
  {
    "question": "How will the peak intensity and half width of the 12.6 ° characteristic peak of additives added to perovskite precursors to prepare thin films change in XRD characterization?",
    "control": " The device achieves a notably enhanced PCE of 16.93%, corresponding to a JSC of 23.44 mA/cm², a VOC of 1.01886 V, and an FF of 70.88%.  A perovskite precursor solution was first prepared using Cs0.05MA0.16FA0.79Pb1I2.9Br0.1 at 1.73 mol/L. The incorporation of MeO-4PADBC (0.33 mg/mL) as a SAM improved morphological and electronic interfaces. For the PMACl additive system, the molar ratios of perovskite to PMACl were 15%, 30%, 60%, and 100%. Employing a staged spin protocol, the film underwent 1000 rpm for 10 s, then 5000 rpm for 30 s, enhancing film morphology. At 6 s before the end of the spin-coating procedure, 160 µL CB was dropped onto the substrates. After the spin coating was completed, it was annealed on a hot stage at 110 °C for 25 min. XRD analysis showed a diffraction peak was identified at around 12.65°, with an intensity of 871.9407459 cts and a full width at half maximum (FWHM) of 0.203449259, which corresponds to the characteristic peak of PbI2. The relatively low intensity of this peak suggests a limited presence of residual PbI2.",
    "target": "The devices exhibited an increased PCE from 17.36% to 17.36%, with a VOC of 1.087 V, FF of 74.35%, and JSC of 21.47 mA/cm². The formulation began with Cs0.05MA0.16FA0.79Pb1I2.9Br0.1 at 1.73 mol/L, establishing the core perovskite solution. SAM material Me-4PACz (0.33 mg/mL) was added to the perovskite solution to fine-tune the interface and stabilize the perovskite layer. We then add PEAI (1.0 mg/mL) as an additive. For perovskite films fabrication, the perovskite precursor was spin-coated on the as prepared substrates at 1000 rpm for 10 s, subsequently at 5000 rpm for 30 s. A timed antisolvent drop (160 µL at last 6 s) enhanced the perovskite crystallization kinetics. The as-coated film was then annealed at 110 °C for 25 min. XRD analysis showed a diffraction peak was identified at around 12.65°, with an intensity of 820.4460379 cts and a full width at half maximum (FWHM) of 0.207698133, which corresponds to the characteristic peak of PbI2. The relatively low intensity of this peak suggests a limited presence of residual PbI2.",
    "pair_source": "formula",
    "sample_id_1": "17740",
    "sample_id_2": "14852",
    "sample_id_1_date": "20241206",
    "sample_id_2_date": "20241204",
    "Additive": [
      "PMACl",
      "PEAI"
    ]
  },
  {
    "question": "How will the peak intensity and half width of the 12.6 ° characteristic peak of additives added to perovskite precursors to prepare thin films change in XRD characterization?",
    "control": "The PSCs exhibited a superior PCE of 16.77% (JSC: 23.74 mA/cm², VOC: 1.03482 V, FF: 68.28%). The mixed perovskite (Cs0.05MA0.16FA0.79Pb1I2.9Br0.1) precursor solution was prepared with a total concentration of 1.73 mol/L in DMF/DMSO co-solvent. A SAM consisting of MeO-4PADBC (0.33 mg/mL) was incorporated to achieve a more uniform and well-ordered perovskite interface. 0.36 mg/mL PMACl was added into the mixed perovskite solution. For perovskite films fabrication, the perovskite precursor was spin-coated on the as prepared substrates at 1000 rpm for 10 s and at 5000 rpm for 30 s. Integrating 160 µL of antisolvent at last 6 s prompted more uniform perovskite grain growth. The perovskite film was annealed at 110 °C for 25 min. XRD analysis showed a diffraction peak was identified at around 12.65°, with an intensity of 1072.54796 cts and a full width at half maximum (FWHM) of 0.201473363, which corresponds to the characteristic peak of PbI2. The relatively low intensity of this peak suggests a limited presence of residual PbI2.",
    "target": "The devices exhibited an increased PCE from 18.43% to 18.43%, with a VOC of 1.08 V, FF of 72.32%, and JSC of 23.54 mA/cm². The precursor solutions for all Cs0.05MA0.16FA0.79Pb1I2.9Br0.1 films were prepared by dissolving equimolar concentrations (1.73 mol/L). The optimal SAM was prepared by using Me-4PACz (0.33 mg/mL).The sample of Me-4PACz was fabricated with a concentration of 0.33 mg/mL. 0.7 mg/mL PEAI was added in the solution to improve the film morphology. The deposition process involved a two-step spin sequence (1000 rpm/10 s and 5000 rpm/30 s) to achieve a controlled film thickness. During the second step end of 6 s, 160 µL of ethyl acetate was drop-coated to treat the perovskite films. The films were then annealed at 110 °C for 25 min. XRD analysis showed a diffraction peak was identified at around 12.65°, with an intensity of 787.126585 cts and a full width at half maximum (FWHM) of 0.207464159, which corresponds to the characteristic peak of PbI2. The relatively low intensity of this peak suggests a limited presence of residual PbI2.",
    "pair_source": "formula",
    "sample_id_1": "17718",
    "sample_id_2": "18187",
    "sample_id_1_date": "20241206",
    "sample_id_2_date": "20241211",
    "Additive": [
      "PMACl",
      "PEAI"
    ]
  },
  {
    "question": "How will the peak intensity and half width of the 12.6 ° characteristic peak of additives added to perovskite precursors to prepare thin films change in XRD characterization?",
    "control": "Informed by incremental parameter refinements, the perovskite assembly was prepared, resulting in a PCE of 16.93%, FF of 70.88%, Voc of 1.01886 V, and Jsc of 23.44 mA/cm². The perovskite precursor solution (1.73 mol/L) was prepared in mixed solvents of DMF and DMSO according to chemical formula of Cs0.05MA0.16FA0.79Pb1I2.9Br0.1. Incorporating MeO-4PADBC (0.33 mg/mL) as a SAM was critical to adjust interfacial energy levels and refine the perovskite interface. To prepare the precursor solution with PMACl (1.44 mg/mL), the additive was added to the precursor solution. The perovskite solutions were spin-coated at 1000 rpm for 10 s and 5000 rpm for 30 s, respectively. A gentle antisolvent drop of 160 µL at last 6 s guided the perovskite crystals into a more ideal arrangement. After the whole spin-coating process, the substrate was annealed at 110 °C for 25 min. XRD analysis showed a diffraction peak was identified at around 12.65°, with an intensity of 871.9407459 cts and a full width at half maximum (FWHM) of 0.203449259, which corresponds to the characteristic peak of PbI2. The relatively low intensity of this peak suggests a limited presence of residual PbI2.",
    "target": "PSCs with (111)-preferred crystallographic orientation displayed a remarkable PCE of 18.43%, with VOC of 1.08 V, JSC of 23.54 mA/cm², and FF of 72.32%. The core perovskite solution, composed of Cs0.05MA0.16FA0.79Pb1I2.9Br0.1 at 1.73 mol/L, served as the foundational matrix for the solar cell. Different concentrations of Me-4PACz were added into the perovskite precursor solution for modification. For the PEAI additive system, the molar ratios of perovskite to PEAI were 15%, 30%, 60%, and 100%. The as prepared perovskite precursor was spin-coated onto the substrates at 1000 rpm for 10 s and 5000 rpm for 30 s, respectively. During which CB (160 µL) was dripped onto the center of film at 6 s before the end of spin-coating. Then the substrate was annealed at 110 °C for 25 min to form the perovskite layer. XRD analysis showed a diffraction peak was identified at around 12.65°, with an intensity of 787.126585 cts and a full width at half maximum (FWHM) of 0.207464159, which corresponds to the characteristic peak of PbI2. The relatively low intensity of this peak suggests a limited presence of residual PbI2.",
    "pair_source": "formula",
    "sample_id_1": "17740",
    "sample_id_2": "18187",
    "sample_id_1_date": "20241206",
    "sample_id_2_date": "20241211",
    "Additive": [
      "PMACl",
      "PEAI"
    ]
  },
  {
    "question": "How will the peak intensity and half width of the 12.6 ° characteristic peak of additives added to perovskite precursors to prepare thin films change in XRD characterization?",
    "control": "The device achieves a champion PCE of 17.64% with an open-circuit voltage (VOC) of 1.0363 V, a short-circuit current (JSC) of 23.76 mA/cm², and a fill factor (FF) of 71.61%. The perovskite precursor is Cs0.05MA0.16FA0.79Pb1I2.9Br0.1. The incorporation of MeO-2PACz (0.33 mg/mL) as a SAM was carried out to improve layer formation and refine the film’s interfacial structure. PMACl (1.44 mg/mL) was incorporated as an additive. The perovskite precursor solution was spin-coated at 1000 rpm for 10 s and 5000 rpm for 30 s. 160 µL CB was dropped on the perovskite film at 6 s before the end of the program. Then, the as-prepared perovskite films were transferred onto a hotplate and annealed at 110 °C for 25 min. XRD analysis showed a diffraction peak was identified at around 12.65°, with an intensity of 798.0237461 cts and a full width at half maximum (FWHM) of 0.200765686, which corresponds to the characteristic peak of PbI2. The relatively low intensity of this peak suggests a limited presence of residual PbI2.",
    "target": "The device achieved an impressive PCE of 18.43% with an open-circuit voltage of 1.08 V, short-circuit current density of 23.54 mA/cm², and fill factor of 72.32%. The perovskite precursor solutions were prepared using 1.73 mol/L Cs0.05MA0.16FA0.79Pb1I2.9Br0.1. The incorporation of Me-4PACz (0.33 mg/mL) as a SAM improved morphological and electronic interfaces. To prepare the precursor solution with PEAI (0.7 mg/mL), the additive was added to the precursor solution. The precursor solution was spin-coated on substrate at 1000 rpm for 10 s and 5000 rpm for 30 s. During the second step, 160 µL of chlorobenzene was dropped on the spinning substrate 6 s before the end of the process. The thermal treatment at 110 °C for 25 min was a critical step in achieving stable and high-quality films. XRD analysis showed a diffraction peak was identified at around 12.65°, with an intensity of 787.126585 cts and a full width at half maximum (FWHM) of 0.207464159, which corresponds to the characteristic peak of PbI2. The relatively low intensity of this peak suggests a limited presence of residual PbI2.",
    "pair_source": "formula",
    "sample_id_1": "17830",
    "sample_id_2": "18187",
    "sample_id_1_date": "20241206",
    "sample_id_2_date": "20241211",
    "Additive": [
      "PMACl",
      "PEAI"
    ]
  },
  {
    "question": "How will the peak intensity and half width of the 12.6 ° characteristic peak of additives added to perovskite precursors to prepare thin films change in XRD characterization?",
    "control": "The device displayed a champion PCE of 16.77%, with a VOC of 1.03482 V, a JSC of 23.74 mA/cm², and an FF of 68.28%. 1.73 mol/L perovskite precursor solution with the composition of Cs0.05MA0.16FA0.79Pb1I2.9Br0.1 was prepared. The SAM material MeO-4PADBC (0.33 mg/mL) was introduced to enhance interfacial properties and improve device performance. The addition of PMACl (0.36 mg/mL) enabled the achievement of smoother film surfaces. The perovskite precursor was spin-coated on the substrates at 1000 rpm for 10 s and 5000 rpm for 30 s. During which CB (160 µL) was dripped onto the center of film at 6 s before the end of spin-coating. The as-coated film was then annealed at 110 °C for 25 min. XRD analysis showed a diffraction peak was identified at around 12.65°, with an intensity of 1072.54796 cts and a full width at half maximum (FWHM) of 0.201473363, which corresponds to the characteristic peak of PbI2. The relatively low intensity of this peak suggests a limited presence of residual PbI2.",
    "target": "The device shows the highest PCE of 16.87% with a VOC of 1.08 V, a JSC of 23.26 mA/cm², and an FF of 66.89%. In formulating the active solution, Cs0.05MA0.16FA0.79Pb1I2.9Br0.1 at 1.73 mol/L was utilized to establish the perovskite layer. The SAM material Me-4PACz (0.33 mg/mL) was introduced to enhance interfacial properties and improve device performance. To enhance the mechanical properties of the perovskite layer, PEAI (1.2 mg/mL) was utilized as an additive. The perovskite solutions were spin-coated at 1000 rpm for 10 s and 5000 rpm for 30 s, respectively. In the second step, 160 µL anisole was dropped onto the substrate during the last 6 s of the spinning. Employing an anneal step at 110 °C for 25 min delivered improved crystalline quality and grain uniformity. XRD analysis showed a diffraction peak was identified at around 12.65°, with an intensity of 877.6915129 cts and a full width at half maximum (FWHM) of 0.228273222, which corresponds to the characteristic peak of PbI2. The relatively low intensity of this peak suggests a limited presence of residual PbI2.",
    "pair_source": "formula",
    "sample_id_1": "17718",
    "sample_id_2": "18199",
    "sample_id_1_date": "20241206",
    "sample_id_2_date": "20241211",
    "Additive": [
      "PMACl",
      "PEAI"
    ]
  },
  {
    "question": "How will the peak intensity and half width of the 12.6 ° characteristic peak of additives added to perovskite precursors to prepare thin films change in XRD characterization?",
    "control": "The PSCs exhibited a superior PCE of 16.56% (JSC: 23.11 mA/cm², VOC: 1.04298 V, FF: 68.71%). The perovskite precursor solution with a molar concentration of 1.73 mol/L was prepared according to the formula of Cs0.05MA0.16FA0.79Pb1I2.9Br0.1. Incorporating MeO-4PADBC (0.33 mg/mL) as a SAM was critical to adjust interfacial energy levels and refine the perovskite interface. 0.72 mg/mL PMACl was added to the perovskite precursor solution and stirred for 2 h. For the perovskite films, the spin-coated process was divided by a consecutive two-step process, the spin rate of the first step is 1000 rpm for 10 s, and the spin rate of the second step is 5000 rpm for 30 s. 160 µL of antisolvents was dripped on the spinning substrate during the 6 s of the second spin-coating step. The perovskite sample was subsequently annealed at 110 °C for 25 min. XRD analysis showed a diffraction peak was identified at around 12.65°, with an intensity of 1736.589697 cts and a full width at half maximum (FWHM) of 0.212598304, which corresponds to the characteristic peak of PbI2. The relatively low intensity of this peak suggests a limited presence of residual PbI2.",
    "target": "The best performance, which showed 16.87% certificated efficiency with a VOC of 1.08 V, a JSC of 23.26 mA/cm², and a FF of 66.89%. The precursor solutions for all Cs0.05MA0.16FA0.79Pb1I2.9Br0.1 films were prepared by dissolving equimolar concentrations (1.73 mol/L). For the SAM solution, Me-4PACz (0.33 mg/mL) was added to the previous solution. For the target perovskite, 1.2 mg/mL PEAI was added to the precursor solution, and it was ensured that it is well mixed with the precursor. The perovskite precursor solutions were spin-coated on substrate at 1000 rpm for 10 s and then at 5000 rpm for 30 s. After 6 s into spin-coating procedure, 160 µL diethyl ether was dripped onto the spinning substrate. Then, it was annealed at 110 °C for 25 min. XRD analysis showed a diffraction peak was identified at around 12.65°, with an intensity of 877.6915129 cts and a full width at half maximum (FWHM) of 0.228273222, which corresponds to the characteristic peak of PbI2. The relatively low intensity of this peak suggests a limited presence of residual PbI2.",
    "pair_source": "formula",
    "sample_id_1": "17733",
    "sample_id_2": "18199",
    "sample_id_1_date": "20241206",
    "sample_id_2_date": "20241211",
    "Additive": [
      "PMACl",
      "PEAI"
    ]
  },
  {
    "question": "How will the peak intensity and half width of the 12.6 ° characteristic peak of additives added to perovskite precursors to prepare thin films change in XRD characterization?",
    "control": "The resulting hybrid SAMs-modified PSC achieve a champion PCE of 18.46%, with VOC of 1.09283 V, FF of 71.09%, and JSC of 23.77 mA/cm². The Cs0.05MA0.16FA0.79Pb1I2.9Br0.1 perovskite precursor (1.73 mol/L) was spin-coated onto the substrate. Careful addition of Me-4PACz (0.33 mg/mL) as a SAM ensured improved interface quality. Equal amounts of BSP (2.3 mg/mL) and MACl (7.8 mg/mL) were dissolved in dimethylformamide (DMF) and dimethyl sulfoxide (DMSO) with a 4:1 volume ratio. Then the filtered perovskite precursor was spin-coated on substrate at 1000 rpm for 10 s and 5000 rpm for 30 s. During the second spin-coating step, 160 µL of antisolvent was introduced at last 6 s. The perovskite annealed at 110 °C for 25 min. XRD analysis showed a diffraction peak was identified at around 12.65°, with an intensity of 253.2812723 cts and a full width at half maximum (FWHM) of 0.275278394, which corresponds to the characteristic peak of PbI2. The relatively low intensity of this peak suggests a limited presence of residual PbI2.",
    "target": "With the improved uniformity of SAM, the SAM-based devices showed a maximum PCE of 19.04%, with a VOC of 1.0839 V, FF of 74.91%, and JSC of 23.45 mA/cm². The perovskite composition of Cs0.05MA0.16FA0.79Pb1I2.9Br0.1 was prepared with a concentration of 1.73 mol/L. The sample of Me-4PACz was fabricated by spin coating the Me-4PACz solution with a concentration of 0.33 mg/mL. The controlled addition of PEAI (0.8 mg/mL) and MACl (7.0 mg/mL) additives were implemented. The perovskite solutions were spin-coated at 1000 rpm for 10 s (acceleration rate 500 rpm/s) and 5000 rpm for 30 s (acceleration rate 1000 rpm/s), respectively. After 6 s into spin-coating procedure, 160 µL diethyl ether was dripped onto the spinning substrate. The deposited perovskite films were subsequently annealed on a hotplate at 110 °C for 25 min. XRD analysis showed a diffraction peak was identified at around 12.65°, with an intensity of 185.3787602 cts and a full width at half maximum (FWHM) of 0.310730067, which corresponds to the characteristic peak of PbI2. The relatively low intensity of this peak suggests a limited presence of residual PbI2.",
    "pair_source": "formula",
    "sample_id_1": "21113",
    "sample_id_2": "18994",
    "sample_id_1_date": "20241220",
    "sample_id_2_date": "20241213",
    "Additive": [
      "BSP",
      "MACl",
      "PEAI"
    ]
  },
  {
    "question": "How will the peak intensity and half width of the 12.6 ° characteristic peak of additives added to perovskite precursors to prepare thin films change in XRD characterization?",
