Repository: MI-Materials-Intelligence/Recipe-Language-Model

# Learning Layer

## Overview

In the learning layer, the formulas and parameters are encoded and then tokenised into recipes as inputs. Through atomic skills of data extraction, cleaning, and matching, these data are organised into standardised datasets, providing the basis for RLM training and iterative recipe refinement.

Key Atomic Skills:
- **Cleaning**: Preprocessing and outlier cleaning
- **Matching**: Matching data pairs based on variables
- **Extraction**: Data extraction from robotic boxes

File: seven_ai_layers_robotics/learning/data/XRD_additives/additive_xrd_pairs.json (part 16 of 29)
[
    "control": "The device displayed a champion PCE of 18.46%, with a VOC of 1.09283 V, a JSC of 23.77 mA/cm², and an FF of 71.09%. By preparing a base solution of Cs0.05MA0.16FA0.79Pb1I2.9Br0.1 at 1.73 mol/L, the perovskite precursor was ready for further enhancements. A SAM solution consisting of Me-4PACz (0.33 mg/mL) in ethanol was prepared. We then add BSP (2.3 mg/mL) and MACl (7.8 mg/mL) as additives. The prepared precursor solution was spin-coated at 1000 rpm for 10 s and 5000 rpm for 30 s onto the substrate. At the 6 s of spinning, 160 µL of CB was dripped onto the substrate centre. Then the substrate was annealed at 110 °C for 25 min to form the perovskite layer. XRD analysis showed a diffraction peak was identified at around 12.65°, with an intensity of 253.2812723 cts and a full width at half maximum (FWHM) of 0.275278394, which corresponds to the characteristic peak of PbI2. The relatively low intensity of this peak suggests a limited presence of residual PbI2.",
    "target": "By refining specific fabrication parameters, a perovskite solar cell was refined and produced, culminating in performance metrics including a PCE of 18.9038%, FF of 112.645%, Voc of 0.718889 V, and Jsc of 23.344 mA/cm². A 1.73 mol/L Cs0.05MA0.16FA0.79Pb1I2.9Br0.1 precursor solution was similarly prepared using a mixture of DMF and DMSO. The sample of Me-4PACz was fabricated by spin coating the Me-4PACz solution with a concentration of 0.33 mg/mL. During solar cell device fabrication, PEAI (0.8 mg/mL), and MACl (7.0 mg/mL) were added to the precursor solution. A well-optimized dual-stage spin routine (1000 rpm for 10 s and 5000 rpm for 30 s) was chosen to facilitate smooth and homogeneous layer formation. 160 µL of CB was dropped on the perovskite film within 6 s into the spin coating process. The films were then dried on a hot plate at 110 °C for 25 min. XRD analysis showed a diffraction peak was identified at around 12.65°, with an intensity of 175.5975684 cts and a full width at half maximum (FWHM) of 0.341914817, which corresponds to the characteristic peak of PbI2. The relatively low intensity of this peak suggests a limited presence of residual PbI2.",
    "pair_source": "formula",
    "sample_id_1": "21113",
    "sample_id_2": "22814",
    "sample_id_1_date": "20241220",
    "sample_id_2_date": "20241224",
    "Additive": [
      "BSP",
      "MACl",
      "PEAI"
    ]
  },
  {
    "question": "How will the peak intensity and half width of the 12.6 ° characteristic peak of additives added to perovskite precursors to prepare thin films change in XRD characterization?",
    "control": "A significantly higher JSC of 24.53 mA/cm² is obtained while preserving VOC of 1.04317 V and FF of 71.22%, resulting in the highest PCE of 18.22% at reverse scan. The composition of the 1.73 mol/L perovskite film is Cs0.05MA0.16FA0.79Pb1I2.9Br0.1. A SAM consisting of Me-2PACz (0.33 mg/mL) was incorporated to achieve a more uniform and well-ordered perovskite interface. For the additives treated cells, the BSP (2.0 mg/mL) or MACl (7.5 mg/mL) were added into the perovskite precursor solution. For perovskite films fabrication, the perovskite precursor was spin-coated on the as prepared substrates at 1000 rpm for 10 s, subsequently at 5000 rpm for 30 s. 160 µL chlorobenzene as antisolvent was dropped 6 s before the end of the spin-coating procedure. Subsequently, the as-deposited films were annealed at 110 for 25. XRD analysis showed a diffraction peak was identified at around 12.65°, with an intensity of 261.5891195 cts and a full width at half maximum (FWHM) of 0.285759833, which corresponds to the characteristic peak of PbI2. The relatively low intensity of this peak suggests a limited presence of residual PbI2.",
    "target": "This study emerges from parameter-centric experimentation, producing a perovskite solar cell that was established, with a PCE of 19.04%, FF of 74.91%, Voc of 1.0839 V, and Jsc of 23.45 mA/cm². The perovskite precursor solutions were prepared using 1.73 mol/L Cs0.05MA0.16FA0.79Pb1I2.9Br0.1. The optimal SAM was prepared by using Me-4PACz (0.33 mg/mL).The sample of Me-4PACz was fabricated with a concentration of 0.33 mg/mL. For the additives treated cells, the PEAI (0.8 mg/mL) or MACl (7.0 mg/mL) were added into the perovskite precursor solution. The spin coating procedure was done in ambient air by a consecutive two-step spin-coating process at first 1000 rpm for 10 s and second 5000 rpm for 30 s. During the second spin coating step, 160 µL of CB was deposited onto the perovskite film 6 s before the program ended. Subsequent thermal treatment was carried out at 110 °C for 25 min to finalize the perovskite crystal structure. XRD analysis showed a diffraction peak was identified at around 12.65°, with an intensity of 185.3787602 cts and a full width at half maximum (FWHM) of 0.310730067, which corresponds to the characteristic peak of PbI2. The relatively low intensity of this peak suggests a limited presence of residual PbI2.",
    "pair_source": "formula",
    "sample_id_1": "21639",
    "sample_id_2": "18994",
    "sample_id_1_date": "20241222",
    "sample_id_2_date": "20241213",
    "Additive": [
      "BSP",
      "MACl",
      "PEAI"
    ]
  },
  {
    "question": "How will the peak intensity and half width of the 12.6 ° characteristic peak of additives added to perovskite precursors to prepare thin films change in XRD characterization?",
    "control": "A higher PCE of 18.22% is achieved with JSC of 24.53 mA/cm², VOC of 1.04317 V, and FF of 71.22%. The 1.73 mol/L perovskite precursor solution with a chemical formula of Cs0.05MA0.16FA0.79Pb1I2.9Br0.1. The incorporation of Me-2PACz (0.33 mg/mL) as a SAM was carried out to improve layer formation and refine the film’s interfacial structure. The addition of BSP (2.0 mg/mL) and MACl (7.5 mg/mL) were instrumental in fine-tuning the perovskite film's optical properties. The perovskite film is deposited by spin-coating with 1000 rpm for 10 s and 5000 rpm for 30 s. During the second spin coating step, 160 µL CB was dripped onto the perovskite film at 6 s before ending the program. The substrates were immediately transferred to the hotplate and annealed at 110 °C for 25 min. XRD analysis showed a diffraction peak was identified at around 12.65°, with an intensity of 261.5891195 cts and a full width at half maximum (FWHM) of 0.285759833, which corresponds to the characteristic peak of PbI2. The relatively low intensity of this peak suggests a limited presence of residual PbI2.",
    "target": "The certified PCE was determined to be 18.9038% with JSC of 23.344 mA/cm², VOC of 0.718889 V, and FF of 112.645%. For the inorganic perovskite layers, 1.73 mol/L Cs0.05MA0.16FA0.79Pb1I2.9Br0.1 inorganic perovskite precursor solution was prepared in DMSO solvent. The incorporation of Me-4PACz (0.33 mg/mL) as a SAM enhanced interface layer formation and refined the film’s interfacial structure. Equal amounts of PEAI (0.8 mg/mL) and MACl (7.0 mg/mL) were dissolved in dimethylformamide (DMF) and dimethyl sulfoxide (DMSO) with a 4:1 volume ratio. Employing a staged spin protocol, the film underwent 1000 rpm for 10 s, then 5000 rpm for 30 s, enhancing film morphology. 160 µL of chlorobenzene was quickly poured to extract the mixed solvents at the last of 6 s. Then, the as-prepared perovskite films were transferred onto a hotplate and annealed at 110 °C for 25 min. XRD analysis showed a diffraction peak was identified at around 12.65°, with an intensity of 175.5975684 cts and a full width at half maximum (FWHM) of 0.341914817, which corresponds to the characteristic peak of PbI2. The relatively low intensity of this peak suggests a limited presence of residual PbI2.",
    "pair_source": "formula",
    "sample_id_1": "21639",
    "sample_id_2": "22814",
    "sample_id_1_date": "20241222",
    "sample_id_2_date": "20241224",
    "Additive": [
      "BSP",
      "MACl",
      "PEAI"
    ]
  },
  {
    "question": "How will the peak intensity and half width of the 12.6 ° characteristic peak of additives added to perovskite precursors to prepare thin films change in XRD characterization?",
    "control": "This resulted in improved performance with a PCE beyond 16.79%, a JSC of 23.29 mA/cm², a VOC of 1.08523 V and an FF of 66.45%. The composition of perovskite is 1.73 mol/L Cs0.05MA0.16FA0.79Pb1I2.9Br0.1. For the SAM solution, MeO-4PADBC (0.33 mg/mL) was added to the previous solution. The addition of PEAI (2.0 mg/mL) and PEABr (0.5 mg/mL) enabled the achievement of smoother film surfaces. To ensure uniform film deposition, we utilized a double spin stage, starting at 1000 rpm (10 s) and subsequently 5000 rpm (30 s). The controlled addition of 160 µL antisolvent at last 6 s facilitated uniform crystal nucleation. The subsequent film was then heated at 110 °C for 25 min to obtain the bright perovskite film. XRD analysis showed a diffraction peak was identified at around 12.65°, with an intensity of 755.1113203 cts and a full width at half maximum (FWHM) of 0.247029369, which corresponds to the characteristic peak of PbI2. The relatively low intensity of this peak suggests a limited presence of residual PbI2.",
    "target": "The PSCs displayed a significantly enhanced PCE of 17.48%, with VOC of 1.00633 V, JSC of 24.64 mA/cm², and FF of 70.49%. The Cs0.05MA0.16FA0.79Pb1I2.9Br0.1 perovskite film was prepared with a concentration of 1.73 mol/L. The addition of Me-2PACz (0.33 mg/mL) as a SAM was performed to optimize surface passivation and ensure improved interface quality. For the modified solution, BSP (2.0 mg/mL) and PEABr (0.6 mg/mL) were added to the previous solution. The spin coating procedure was done in ambient air by a consecutive two-step spin-coating process at first 1000 rpm for 10 s and second 5000 rpm for 30 s. During the second step, antisolvent CB (160 µL) was dropped at the middle of the spinning substrate 6 s prior to the end of the spinning. Employing an anneal step at 110 °C for 25 min delivered improved crystalline quality and grain uniformity. XRD analysis showed a diffraction peak was identified at around 12.65°, with an intensity of 284.798484 cts and a full width at half maximum (FWHM) of 0.311573402, which corresponds to the characteristic peak of PbI2. The relatively low intensity of this peak suggests a limited presence of residual PbI2.",
    "pair_source": "formula",
    "sample_id_1": "18871",
    "sample_id_2": "21666",
    "sample_id_1_date": "20241213",
    "sample_id_2_date": "20241222",
    "Additive": [
      "PEAI",
      "PEABr",
      "BSP"
    ]
  },
  {
    "question": "How will the peak intensity and half width of the 12.6 ° characteristic peak of additives added to perovskite precursors to prepare thin films change in XRD characterization?",
    "control": "The control device displays a JSC of 22.81 mA/cm², a VOC of 1.04 V and an FF of 69.32%, tuning out a PCE of 16.48%. The perovskite precursor solution with a molar concentration of 1.73 mol/L was prepared according to the formula of Cs0.05MA0.1FA0.85Pb1I3.0. SAM material Me-4PACz (0.33 mg/mL) was added to influence crystal growth at the interface and optimize surface passivation. The addition of MACl (9.0 mg/mL) was instrumental in fine-tuning the perovskite film's optical properties. The precursor solution was spin-coated in a two-step process at 1200 rpm for 10 s and 5000 rpm for 30 s, respectively. After 8 s into the second stage, 200 µL chlorobenzene antisolvent was dropped on top of the spinning substrates (about 1 cm distance). The resulting films were then annealed at 110 °C for 30 min. XRD analysis showed a diffraction peak was identified at around 12.65°, with an intensity of 1766.229022 cts and a full width at half maximum (FWHM) of 0.179740115, which corresponds to the characteristic peak of PbI2. The relatively low intensity of this peak suggests a limited presence of residual PbI2.",
    "target": "The PSCs demonstrated a champion PCE of 18.35%, with a VOC of 1.07541 V, JSC of 24.4 mA/cm², and FF of 69.94%. The perovskite solution (1.73 mol/L) was made according to the composition of Cs0.05MA0.1FA0.85Pb1I3.0 in a mixed solvent of DMF/DMSO. A SAM solution (0.33 mg/mL Me-4PACz) was applied to the FTO glass substrates by spin-coating. The addition of BSP (2.4 mg/mL) was instrumental in fine-tuning the perovskite film's optical properties. For the perovskite deposition process, the perovskite films were deposited using a two-step spin-coating process at 1200 rpm for 10 s and 5000 rpm for 30 s. During spin-coating process, 200 µL of CB was dropped on the perovskite at 8 s, prior to the end of the second procedure. The as-coated film was then annealed at 110 °C for 30 min. XRD analysis showed a diffraction peak was identified at around 12.65°, with an intensity of 787.6202761 cts and a full width at half maximum (FWHM) of 0.232703989, which corresponds to the characteristic peak of PbI2. The relatively low intensity of this peak suggests a limited presence of residual PbI2.",
    "pair_source": "formula",
    "sample_id_1": "18311",
    "sample_id_2": "17406",
    "sample_id_1_date": "20241211",
    "sample_id_2_date": "20241209",
    "Additive": [
      "MACl",
      "BSP"
    ]
  },
  {
    "question": "How will the peak intensity and half width of the 12.6 ° characteristic peak of additives added to perovskite precursors to prepare thin films change in XRD characterization?",
    "control": "With the improved uniformity of SAM, the SAM-based devices showed a maximum PCE of 13.46%, with a VOC of 1.057 V, FF of 62.13%, and JSC of 20.49 mA/cm². Commencing with a Cs0.05MA0.1FA0.85Pb1I3.0 solution at 1.73 mol/L, the perovskite precursor was meticulously formulated. The Me-4PACz solution was prepared with a concentration of 0.33 mg/mL. To prepare the precursor solution with PEABr (2.0 mg/mL), the additive was added to the precursor solution. The precursor solution was spin-coated in a two-step process at 1200 rpm for 10 s and 5000 rpm for 30 s, respectively. 200 µL CB was dropped on the perovskite film at 8 s before the end of the program. The substrates were sequentially heated at 110 °C for 30 min for perovskite crystal formation. XRD analysis showed a diffraction peak was identified at around 12.65°, with an intensity of 2172.959913 cts and a full width at half maximum (FWHM) of 0.212324489, which corresponds to the characteristic peak of PbI2. The relatively low intensity of this peak suggests a limited presence of residual PbI2.",
    "target": "The champion device fabricated by perovskite film showed a PCE of 18.35% with open-circuit voltage (VOC) of 1.07541 V, short current density (JSC) of 24.4 mA/cm², and a fill factor (FF) of 69.94%. The perovskite ink, prepared from Cs0.05MA0.1FA0.85Pb1I3.0 at 1.73 mol/L, formed the base layer for subsequent fabrication steps. The incorporation of Me-4PACz (0.33 mg/mL) as a SAM was carried out to improve layer formation and refine the film’s interfacial structure. Add BSP (2.4 mg/mL) as an additive was essential for stabilizing the perovskite structure. The perovskite precursor was spin-coated onto substrates with two stages program at 1200 rpm for 10 s, and 5000 rpm for 30 s, respectively. 200 µL of antisolvent was drop-coated onto the substrate while spinning. Then the film is annealed at 110 °C for 30 min. XRD analysis showed a diffraction peak was identified at around 12.65°, with an intensity of 787.6202761 cts and a full width at half maximum (FWHM) of 0.232703989, which corresponds to the characteristic peak of PbI2. The relatively low intensity of this peak suggests a limited presence of residual PbI2.",
    "pair_source": "formula",
    "sample_id_1": "16516",
    "sample_id_2": "17406",
    "sample_id_1_date": "20241205",
    "sample_id_2_date": "20241209",
    "Additive": [
      "PEABr",
      "BSP"
    ]
  },
  {
    "question": "How will the peak intensity and half width of the 12.6 ° characteristic peak of additives added to perovskite precursors to prepare thin films change in XRD characterization?",
    "control": "The target device achieved a champion PCE of 13.46% (VOC: 1.057 V, JSC: 20.49 mA/cm², FF: 62.13%).The target PSCs achieved an average power conversion efficiency (PCE) of 13.46% with a short-circuit current density (JSC) of 20.49 mA/cm², an open-circuit voltage (VOC) of 1.057 V and a fill factor (FF) of 62.13%. For the Cs0.05MA0.1FA0.85Pb1I3.0, 1.73 mol/L perovskite precursor solution was prepared. The incorporation of Me-4PACz (0.33 mg/mL) as a SAM improved morphological and electronic interfaces. To prepare the precursor solution with PEABr (2.0 mg/mL), the additive was added to the precursor solution. The precursor solution was deposited on the substrate and spun cast at 1200 rpm for 10 s, followed by 5000 rpm for 30 s. At the 8 s of spinning, 200 µL of antisolvent was dripped onto the substrate centre. An annealing process at 110 °C for 30 min allowed the perovskite grains to fully mature. XRD analysis showed a diffraction peak was identified at around 12.65°, with an intensity of 2172.959913 cts and a full width at half maximum (FWHM) of 0.212324489, which corresponds to the characteristic peak of PbI2. The relatively low intensity of this peak suggests a limited presence of residual PbI2.",
    "target": "This resulted in improved performance with a PCE beyond 16.42%, a JSC of 23.44 mA/cm², a VOC of 1.0556 V and an FF of 66.38%. The perovskite composition of Cs0.05MA0.1FA0.85Pb1I3.0 was prepared with a concentration of 1.73 mol/L. The hole transport layer (HTL) was fabricated using the SAM solution of Me-4PACz. The Me-4PACz concentration is 0.33 mg/mL. The target precursor solution was prepared with BSP (4.8 mg/mL). Then the filtered perovskite precursor was spin-coated on substrate at 1200 rpm for 10 s and 5000 rpm for 30 s. CB (200 µL) was dropped on the film at 8 s before the end of the spinning. Next, the substrates were quickly transferred for annealing at 110 ℃ for 30 min. XRD analysis showed a diffraction peak was identified at around 12.65°, with an intensity of 1935.285137 cts and a full width at half maximum (FWHM) of 0.217122305, which corresponds to the characteristic peak of PbI2. The relatively low intensity of this peak suggests a limited presence of residual PbI2.",
    "pair_source": "formula",
    "sample_id_1": "16516",
    "sample_id_2": "17434",
    "sample_id_1_date": "20241205",
    "sample_id_2_date": "20241209",
    "Additive": [
      "PEABr",
      "BSP"
    ]
  },
  {
    "question": "How will the peak intensity and half width of the 12.6 ° characteristic peak of additives added to perovskite precursors to prepare thin films change in XRD characterization?",
    "control": "The performance parameters (PCE, open-circuit voltage (VOC), short-circuit current density (JSC) and fill factor (FF)) of the control PSCs are significantly improved (16.42%, 1.10517 V, 22.92 mA/cm², and 64.83%). The perovskite precursor solutions were prepared by dissolving 1.73 mol/L Cs0.05MA0.1FA0.85Pb1I3.0. Controlled addition of Me-4PACz (0.33 mg/mL) as a SAM was performed to stabilize the perovskite layer and engineer a more robust interface. The controlled addition of PMACl (0.72 mg/mL) additive was implemented. The perovskite layer was spin-coated with a two-step recipe, first at 1200 rpm for 10 s followed by 5000 rpm for 30 s. During the last step, 200 µL of chlorobenzene was dropped on the film at 8 s. A precise annealing regimen (110 °C, 30 min) refined the perovskite microstructure. XRD analysis showed a diffraction peak was identified at around 12.65°, with an intensity of 1938.584662 cts and a full width at half maximum (FWHM) of 0.206892043, which corresponds to the characteristic peak of PbI2. The relatively low intensity of this peak suggests a limited presence of residual PbI2.",
    "target": "The PSCs achieved a champion power conversion efficiency (PCE) of 18.35% under an active area of 0.09 cm², with a VOC value of 1.07541 V, an FF value of 69.94%, and a current density (JSC) of 24.4 mA/cm². For the Cs0.05MA0.1FA0.85Pb1I3.0, 1.73 mol/L perovskite precursor solution was prepared. The SAM consisting of Me-4PACz (0.33 mg/mL) was subsequently added into the perovskite solution to enhance interfacial properties and optimize device performance. 2.4 mg/mL BSP was added to the perovskite precursor solution and stirred for 2 h. The perovskite solutions were spin-coated at 1200 rpm for 10 s and 5000 rpm for 30 s, respectively. 200 µL of CB as antisolvent was dripped onto the substrate quickly at 8 s during the second spinning step. The substrate was immediately placed on a hotplate and annealed at 110 °C for 30 min. XRD analysis showed a diffraction peak was identified at around 12.65°, with an intensity of 787.6202761 cts and a full width at half maximum (FWHM) of 0.232703989, which corresponds to the characteristic peak of PbI2. The relatively low intensity of this peak suggests a limited presence of residual PbI2.",
    "pair_source": "formula",
    "sample_id_1": "17571",
    "sample_id_2": "17406",
    "sample_id_1_date": "20241206",
    "sample_id_2_date": "20241209",
    "Additive": [
      "PMACl",
      "BSP"
    ]
  },
  {
    "question": "How will the peak intensity and half width of the 12.6 ° characteristic peak of additives added to perovskite precursors to prepare thin films change in XRD characterization?",
    "control": "Using a parameter-driven approach, we have engineered a perovskite solar cell that was put together, thus realizing a PCE of 17.63%, FF of 68.06%, Voc of 1.0878 V, and Jsc of 23.81 mA/cm². A 1.73 mol/L Cs0.05MA0.1FA0.85Pb1I3.0 precursor solution was similarly prepared using a mixture of DMF and DMSO. The optimal SAM was prepared by using Me-4PACz (0.33 mg/mL).The sample of Me-4PACz was fabricated with a concentration of 0.33 mg/mL. And chlorinated BSP and PEAI under 2.5 mg/mL and 0.5 mg/mL concentrations in perovskite precursor solution. The perovskite solutions were spin-coated at 1000 rpm for 10 s and 5000 rpm for 40 s, respectively. A strategic antisolvent application (160 µL at last 10 s) resulted in well-defined crystal domains. The substrates were sequentially heated at 110 °C for 15 min for perovskite crystal formation. XRD analysis showed a diffraction peak was identified at around 12.65°, with an intensity of 272.9350041 cts and a full width at half maximum (FWHM) of 0.250160892, which corresponds to the characteristic peak of PbI2. The relatively low intensity of this peak suggests a limited presence of residual PbI2.",
    "target": "The PSCs achieved a champion power conversion efficiency (PCE) of 18.81%, with VOC of 1.12033 V, FF of 70.67%, and JSC of 23.76 mA/cm². The perovskite solution (1.73 mol/L) was prepared according to chemical formula of Cs0.05MA0.1FA0.85Pb1I3.0. The Me-4PACz concentration is 0.165 mg/mL and MeO-4PADBC concentration is 0.165 mg/mL. Equal amounts of MACl (14.6 mg/mL) and PEAI (0.517 mg/mL) were dissolved in DMF and DMSO with an 4:1 volume ratio. To ensure uniform film deposition, we utilized a double spin stage, starting at 1000 rpm (10 s) and subsequently 5000 rpm (40 s). With 10 s of spin time remaining, CB (160 µL) was slowly dispensed onto the middle of the substrate. The substrate was then transferred to a thermostatic heater and annealed at 110 °C for 15 min. XRD analysis showed a diffraction peak was identified at around 12.65°, with an intensity of 199.5686426 cts and a full width at half maximum (FWHM) of 0.274919154, which corresponds to the characteristic peak of PbI2. The relatively low intensity of this peak suggests a limited presence of residual PbI2.",
    "pair_source": "formula",
    "sample_id_1": "19319",
    "sample_id_2": "19419",
    "sample_id_1_date": "20241216",
    "sample_id_2_date": "20241217",
    "Additive": [
      "BSP",
      "PEAI",
      "MACl"
    ]
  },
  {
    "question": "How will the peak intensity and half width of the 12.6 ° characteristic peak of additives added to perovskite precursors to prepare thin films change in XRD characterization?",
    "control": "The PSC device gives the highest PCE of 17.63%, with VOC of 1.0878 V, JSC of 23.81 mA/cm², and FF of 68.06%. The process involved first dissolving Cs0.05MA0.1FA0.85Pb1I3.0 at 1.73 mol/L to create the primary perovskite solution. Incorporating Me-4PACz (0.33 mg/mL) as a SAM was critical to adjust interfacial energy levels and refine the perovskite interface. To prepare the precursor solutions with BSP (2.5 mg/mL) and PEAI (0.5 mg/mL), the additive were added to the precursor solution. The perovskite precursor solution was then spin-coated onto a substrate at 1000 rpm for 10 s followed by an additional spin at 5000 rpm for 40 s. At the 10 s of spinning, 160 µL of CB was dripped onto the substrate centre. The deposited perovskite films were subsequently annealed on a hotplate at 110 °C for 15 min. XRD analysis showed a diffraction peak was identified at around 12.65°, with an intensity of 272.9350041 cts and a full width at half maximum (FWHM) of 0.250160892, which corresponds to the characteristic peak of PbI2. The relatively low intensity of this peak suggests a limited presence of residual PbI2.",
    "target": "The best performance, which showed 19.87% certificated efficiency with a VOC of 1.08048 V, a JSC of 25.21 mA/cm², and a FF of 72.94%. A perovskite precursor solution was first prepared using Cs0.05MA0.1FA0.85Pb1I3.0 at 1.73 mol/L. A mixed SAMs solution (0.198 mg/mL DMACPA and 0.132 mg/mL) were applied to the FTO glass substrates by spin-coating. The inclusion of MACl (14.6 mg/mL) and PEAI (0.5 mg/mL) additives enhanced device longevity. Spin-coating was conducted in two stages: 1000 rpm for 10 s, then 5000 rpm for 40 s. 160 µL of antisolvent was drop-coated onto the substrate while spinning. The substrates were immediately transferred to the hotplate and annealed at 110 °C for 15 min. XRD analysis showed a diffraction peak was identified at around 12.65°, with an intensity of 129.1839396 cts and a full width at half maximum (FWHM) of 0.304424218, which corresponds to the characteristic peak of PbI2. The relatively low intensity of this peak suggests a limited presence of residual PbI2.",
    "pair_source": "formula",
    "sample_id_1": "19319",
    "sample_id_2": "24319",
    "sample_id_1_date": "20241216",
    "sample_id_2_date": "20241230",
    "Additive": [
      "BSP",
      "PEAI",
      "MACl"
    ]
  },
  {
    "question": "How will the peak intensity and half width of the 12.6 ° characteristic peak of additives added to perovskite precursors to prepare thin films change in XRD characterization?",
    "control": "The resulting hybrid SAMs-modified PSC achieve a champion PCE of 17.63%, with VOC of 1.0878 V, FF of 68.06%, and JSC of 23.81 mA/cm². For the preparation of perovskite precursor solution, 1.73 mol/L Cs0.05MA0.1FA0.85Pb1I3.0 perovskite precursor was prepared in DMF:DMSO (4:1 volume ratio, v:v) mixed solvent. The sample of Me-4PACz was fabricated by spin coating the Me-4PACz solution with a concentration of 0.33 mg/mL. And chlorinated BSP and PEAI under 2.5 mg/mL and 0.5 mg/mL concentrations in perovskite precursor solution. The spin coating procedure was done in ambient air by a consecutive two-step spin-coating process at first 1000 rpm for 10 s and second 5000 rpm for 40 s. A gentle antisolvent drop of 160 µL at last 10 s guided the perovskite crystals into a more ideal arrangement. Afterwards, the perovskite film was annealed at 110 °C for 15 min. XRD analysis showed a diffraction peak was identified at around 12.65°, with an intensity of 272.9350041 cts and a full width at half maximum (FWHM) of 0.250160892, which corresponds to the characteristic peak of PbI2. The relatively low intensity of this peak suggests a limited presence of residual PbI2.",
    "target": "The inverted PSCs achieved a champion PCE of 18.56% with an open-circuit voltage (VOC) of 1.0881 V, short-circuit current density (JSC) of 24.12 mA/cm², and fill factor (FF) of 70.69%. The perovskite solution (1.73 mol/L) was made according to the composition of Cs0.05MA0.1FA0.85Pb1I3.0 in a mixed solvent of DMF/DMSO. SAMs mixture, consisting of py3 (0.0825 mg/mL) and DMACPA (0.2475 mg/mL), were added to facilitate stable perovskite interface. In addition, MACl (14.6 mg/mL), and PEAI (0.517 mg/mL, 520 mg mL-1 in acetonitrile) were incorporated to improve its conductivity. The perovskite film was deposited by spin-coating onto the substrate using two-step spin-coating process, first at 1006 rpm for 10 s and then at 4822 rpm for 35 s. At the 8 s before the end of the progress, 160 µL CB was evenly dripped onto the substrate. The subsequent film was then heated at 110 °C for 25 min to obtain the bright perovskite film. XRD analysis showed a diffraction peak was identified at around 12.65°, with an intensity of 251.3946618 cts and a full width at half maximum (FWHM) of 0.251326633, which corresponds to the characteristic peak of PbI2. The relatively low intensity of this peak suggests a limited presence of residual PbI2.",
    "pair_source": "formula",
    "sample_id_1": "19319",
    "sample_id_2": "29343",
    "sample_id_1_date": "20241216",
    "sample_id_2_date": "20250219",
    "Additive": [
      "BSP",
      "PEAI",
      "MACl"
    ]
  },
  {
    "question": "How will the peak intensity and half width of the 12.6 ° characteristic peak of additives added to perovskite precursors to prepare thin films change in XRD characterization?",
    "control": "The champion device showed a PCE of 17.63%, with JSC of 23.81 mA/cm², FF of 68.06%, and VOC of 1.0878 V. The Cs0.05MA0.1FA0.85Pb1I3.0 precursor solution (1.73 mol/L) was prepared in the mixed solvent of DMF and DMSO. A SAM consisting of Me-4PACz (0.33 mg/mL) was incorporated to achieve a more uniform and well-ordered perovskite interface. Add BSP (2.5 mg/mL) and PEAI (0.5 mg/mL) as additiveswere essential for stabilizing the perovskite structure. The perovskite film was deposited by spin-coating onto the substrate using two-step spin-coating process, first at 1000 rpm for 10 s and then at 5000 rpm for 40 s. Then, with 10 s of spin time remaining, CB (160 µL) was slowly dispensed onto the middle of the substrate. The sample was then annealed at 110 °C for 15 min. XRD analysis showed a diffraction peak was identified at around 12.65°, with an intensity of 272.9350041 cts and a full width at half maximum (FWHM) of 0.250160892, which corresponds to the characteristic peak of PbI2. The relatively low intensity of this peak suggests a limited presence of residual PbI2.",
    "target": "The inverted devices achieved optimal PCEs of 19.39%, a VOC of 1.1149 V, FF of 69.89%, and JSC of 24.89 mA/cm². 1.73 mol/L perovskite precursor solution with the composition of Cs0.05MA0.1FA0.85Pb1I3.0 was prepared. Integrating py3 (0.2475 mg/mL) and 2PACz (0.0825 mg/mL) as SAMs tailored the interfacial environment, contributing to a more uniform and well-ordered perovskite interface. MACl (14.6 mg/mL) and PEAI (0.517 mg/mL) were incorporated as additives. The precursor solution was deposited on the substrate and spun cast at 1000 rpm for 12 s, followed by 4800 rpm for 40 s. During the spin-coating process, 200 µL of CB antisolvent was quickly dripped onto the centre of the perovskite film 10 s before the end of the process. After the spin coating was completed, it was annealed on a hot stage at 110 °C for 25 min. XRD analysis showed a diffraction peak was identified at around 12.65°, with an intensity of 157.2038213 cts and a full width at half maximum (FWHM) of 0.314540322, which corresponds to the characteristic peak of PbI2. The relatively low intensity of this peak suggests a limited presence of residual PbI2.",
    "pair_source": "formula",
    "sample_id_1": "19319",
    "sample_id_2": "30481",
    "sample_id_1_date": "20241216",
    "sample_id_2_date": "20250224",
    "Additive": [
      "BSP",
      "PEAI",
      "MACl"
    ]
  },
  {
    "question": "How will the peak intensity and half width of the 12.6 ° characteristic peak of additives added to perovskite precursors to prepare thin films change in XRD characterization?",
    "control": "This study emerges from parameter-centric experimentation, producing a perovskite solar cell that was devised, with a PCE of 17.63%, FF of 68.06%, Voc of 1.0878 V, and Jsc of 23.81 mA/cm². The perovskite precursor is Cs0.05MA0.1FA0.85Pb1I3.0. The addition of Me-4PACz (0.33 mg/mL) as a SAM was performed to optimize surface passivation and ensure improved interface quality. Equal amounts of BSP (2.5 mg/mL) and PEAI (0.5 mg/mL) were dissolved in dimethylformamide (DMF) and dimethyl sulfoxide (DMSO) with a 4:1 volume ratio. The as prepared perovskite precursor was spin-coated onto the substrates at 1000 rpm for 10 s and 5000 rpm for 40 s, respectively. At the 10 s of spinning, 160 µL of antisolvent was dripped onto the substrate centre. The films were then annealed on a hot plate at 110 °C for 15 min. XRD analysis showed a diffraction peak was identified at around 12.65°, with an intensity of 272.9350041 cts and a full width at half maximum (FWHM) of 0.250160892, which corresponds to the characteristic peak of PbI2. The relatively low intensity of this peak suggests a limited presence of residual PbI2.",
    "target": "The champion device achieved a remarkable power conversion efficiency (PCE) of 19.7714%, with a VOC of 1.12227 V, a JSC of 23.6957 mA/cm², and a FF of 74.3481%, outperforming devices modified with other SAMs. By dissolving Cs0.05MA0.1FA0.85Pb1I3.0 at 1.73 mol/L as the primary ingredient, the perovskite precursor was effectively prepared. A mixed SAMs solution (0.198 mg/mL DMACPA and 0.132 mg/mL) were applied to the FTO glass substrates by spin-coating. Then, around 14.6 mg/mL of MACl and 0.8 mg/mL of PEAI were also added into the mixed perovskite solution. Then, the prepared precursor solution was spin-coated at 1300 rpm for 10 s and 4800 rpm for 35 s onto the ITO substrate. During the second spin-coating step, 190 µL of EA was quickly poured onto the substrate after 11. The substrates were immediately transferred to the hotplate and annealed at 110 °C for 30 min. XRD analysis showed a diffraction peak was identified at around 12.65°, with an intensity of 231.0946997 cts and a full width at half maximum (FWHM) of 0.287649362, which corresponds to the characteristic peak of PbI2. The relatively low intensity of this peak suggests a limited presence of residual PbI2.",
    "pair_source": "formula",
    "sample_id_1": "19319",
    "sample_id_2": "31481",
    "sample_id_1_date": "20241216",
    "sample_id_2_date": "20250227",
    "Additive": [
      "BSP",
      "PEAI",
      "MACl"
    ]
  },
  {
    "question": "How will the peak intensity and half width of the 12.6 ° characteristic peak of additives added to perovskite precursors to prepare thin films change in XRD characterization?",
    "control": "Drawing upon carefully optimized conditions, the perovskite device was engineered, resulting in a PCE of 14.54%, with a fill factor of 78.25%, an open-circuit voltage of 0.98315 V, and a short-circuit current density of 18.9 mA/cm². The perovskite precursor solution (Cs0.1FA0.9Pb1I2.8Br0.2) was prepared with a concentration of 1.6 mol/L in a mixed anhydrous solvent of DMF/DMSO (4/1, v/v). The perovskite is deposited via a two-step spin-coating procedure, first at 1000 rpm for 10 s and finally at 5000 rpm for 40 s. 120 µL CB was dripped onto the center of film at 10 s before the end of the spin-coating procedure. The films were then annealed at 110 °C for 40 min. XRD analysis showed a diffraction peak was identified at around 12.65°, with an intensity of 3548.807626 cts and a full width at half maximum (FWHM) of 0.132913345, which corresponds to the characteristic peak of PbI2. The relatively low intensity of this peak suggests a limited presence of residual PbI2.",
    "target": "Using a parameter-driven approach, we have engineered a perovskite solar cell that was constituted, thus realizing a PCE of 17.0%, FF of 87.17%, Voc of 0.98403 V, and Jsc of 19.81 mA/cm². The perovskite precursor solution (1.5 mol/L) composed of a formula of Cs0.1FA0.9Pb1I2.8Br0.2. The optimal SAM was prepared by using Me-4PACz (0.33 mg/mL).The sample of Me-4PACz was fabricated with a concentration of 0.33 mg/mL. For the modified solution, MACl (5.0 mg/mL) was added to the previous solution. The perovskite solutions were spin-coated at 1200 rpm for 10 s and then at 5000 rpm for 30 s. 200 µL CB as the antisolvent was dripped on the film at 8 s before the end of the last procedure. The resulting films were then annealed at 110 °C for 30 min. XRD analysis showed a diffraction peak was identified at around 12.65°, with an intensity of 851.580573 cts and a full width at half maximum (FWHM) of 0.231187462, which corresponds to the characteristic peak of PbI2. The relatively low intensity of this peak suggests a limited presence of residual PbI2.",
    "pair_source": "formula",
    "sample_id_1": "7024",
    "sample_id_2": "14697",
    "sample_id_1_date": "20241024",
    "sample_id_2_date": "20241203",
    "Additive": [
      "MACl"
    ]
  },
  {
    "question": "How will the peak intensity and half width of the 12.6 ° characteristic peak of additives added to perovskite precursors to prepare thin films change in XRD characterization?",
    "control": "PSCs with (111)-preferred crystallographic orientation displayed a remarkable PCE of 15.87%, with VOC of 0.95283 V, JSC of 19.98 mA/cm², and FF of 83.4%. 1.5 mol/L Cs0.1FA0.9Pb1I2.8Br0.2 perovskite precursors were prepared. The sample of DMACPA was fabricated by spin coating the DMACPA solution with a concentration of 0.33 mg/mL. For the perovskite layer, the prepared perovskite solution was spin-coated at 1000 rpm for 10 s and 5000 rpm for 40 s. 240 µL of CB was dripped onto the substrate during spinning. The substrates were immediately transferred to the hotplate and annealed at 110 °C for 30 min. XRD analysis showed a diffraction peak was identified at around 12.65°, with an intensity of 2388.540363 cts and a full width at half maximum (FWHM) of 0.13814525, which corresponds to the characteristic peak of PbI2. The relatively low intensity of this peak suggests a limited presence of residual PbI2.",
    "target": "The cells showed an increase in VOC to 0.98403 V, accompanied by a slight increase in FF to 87.17% and JSC to 19.81 mA/cm², resulting in a peak PCE of 17.0%. The Cs0.1FA0.9Pb1I2.8Br0.2 precursor solution (1.5 mol/L) was prepared in the mixed solvent of DMF and DMSO. Integrating Me-4PACz (0.33 mg/mL) as a SAM tailored the interfacial environment, contributing to a more uniform and well-ordered perovskite interface. For the target perovskite, 5.0 mg/mL MACl was added to the precursor solution, and it was ensured that it is well mixed with the precursor. The perovskite solution was deposited on substrate by two consecutive spin-coating steps of 1200 rpm for 10 s and 5000 rpm for 30 s, respectively. In the last 8 s of the second step, the anti-solvent (200 µL of CB) was dropped in the center of the substrate at a constant rate within 1 s. The substrates were sequentially heated at 110 °C for 30 min for perovskite crystal formation. XRD analysis showed a diffraction peak was identified at around 12.65°, with an intensity of 851.580573 cts and a full width at half maximum (FWHM) of 0.231187462, which corresponds to the characteristic peak of PbI2. The relatively low intensity of this peak suggests a limited presence of residual PbI2.",
    "pair_source": "formula",
    "sample_id_1": "12896",
    "sample_id_2": "14697",
    "sample_id_1_date": "20241129",
    "sample_id_2_date": "20241203",
    "Additive": [
      "MACl"
    ]
  },
  {
