Repository: MI-Materials-Intelligence/Recipe-Language-Model

# Learning Layer

## Overview

In the learning layer, the formulas and parameters are encoded and then tokenised into recipes as inputs. Through atomic skills of data extraction, cleaning, and matching, these data are organised into standardised datasets, providing the basis for RLM training and iterative recipe refinement.

Key Atomic Skills:
- **Cleaning**: Preprocessing and outlier cleaning
- **Matching**: Matching data pairs based on variables
- **Extraction**: Data extraction from robotic boxes

File: seven_ai_layers_robotics/learning/data/XRD_additives/additive_xrd_pairs.json (part 17 of 29)
[
    "question": "How will the peak intensity and half width of the 12.6 ° characteristic peak of additives added to perovskite precursors to prepare thin films change in XRD characterization?",
    "control": "The performance parameters (PCE, open-circuit voltage (VOC), short-circuit current density (JSC) and fill factor (FF)) of the control PSCs are significantly improved (14.54%, 0.98315 V, 18.9 mA/cm², and 78.25%). 1.6 mol/L Cs0.1FA0.9Pb1I2.8Br0.2 perovskite precursors were prepared. The perovskite was deposited via a two-step spin-coating procedure with 1000 rpm for 10 s and 5000 rpm for 40 s. During the second spin coating step, 120 µL of CB was deposited onto the perovskite film 10 s before the program ended. The perovskite layer was thermally conditioned at 110 °C for 40 min, consolidating its morphology. XRD analysis showed a diffraction peak was identified at around 12.65°, with an intensity of 3548.807626 cts and a full width at half maximum (FWHM) of 0.132913345, which corresponds to the characteristic peak of PbI2. The relatively low intensity of this peak suggests a limited presence of residual PbI2.",
    "target": "Systematic parameter adjustments underlie the fabrication of a perovskite cell that was crafted, capturing how controlled conditions influence a PCE of 16.85%, FF of 72.57%, Voc of 1.0848 V, and Jsc of 21.41 mA/cm². 1.5 mol/L perovskite precursor solution with the composition of Cs0.1FA0.9Pb1I2.8Br0.2 was prepared. For the SAM solution, Me-4PACz (0.33 mg/mL) was added to the previous solution. PACl additive was added into the precursor solution at a concentration of 10.8 mg/mL. The perovskite precursor solutions were spin-coated on substrate at 1200 rpm for 10 s and then at 5000 rpm for 30 s. At the last 8 s of the second step, 200 µL anisole was dropped as antisolvent. The deposited perovskite films were subsequently annealed on a hotplate at 110 °C for 30 min. XRD analysis showed a diffraction peak was identified at around 12.65°, with an intensity of 910.7705314 cts and a full width at half maximum (FWHM) of 0.240432531, which corresponds to the characteristic peak of PbI2. The relatively low intensity of this peak suggests a limited presence of residual PbI2.",
    "pair_source": "formula",
    "sample_id_1": "7024",
    "sample_id_2": "16623",
    "sample_id_1_date": "20241024",
    "sample_id_2_date": "20241210",
    "Additive": [
      "PACl"
    ]
  },
  {
    "question": "How will the peak intensity and half width of the 12.6 ° characteristic peak of additives added to perovskite precursors to prepare thin films change in XRD characterization?",
    "control": "The champion device fabricated by perovskite film showed a PCE of 14.54% with open-circuit voltage (VOC) of 0.98315 V, short current density (JSC) of 18.9 mA/cm², and a fill factor (FF) of 78.25%. For the perovskite film, 1.6 mol/L precursor solution was prepared according to the chemical formula of Cs0.1FA0.9Pb1I2.8Br0.2. For the perovskite deposition process, the perovskite solutions were deposited using a two-step spin-coating process at 1000 rpm for 10 s and 5000 rpm for 40 s. 120 µL of CB as antisolvent was dripped onto the substrate quickly at 10 s during the second spinning step. The as-coated film was then annealed at 110 °C for 40 min. XRD analysis showed a diffraction peak was identified at around 12.65°, with an intensity of 3548.807626 cts and a full width at half maximum (FWHM) of 0.132913345, which corresponds to the characteristic peak of PbI2. The relatively low intensity of this peak suggests a limited presence of residual PbI2.",
    "target": "The performance parameters (PCE, open-circuit voltage (VOC), short-circuit current density (JSC) and fill factor (FF)) of the control PSCs are significantly improved (17.25%, 1.0906 V, 21.13 mA/cm², and 74.86%). A solution of Cs0.1FA0.9Pb1I2.8Br0.2 at 1.5 mol/L provided the foundational matrix for the perovskite layer. The addition of Me-4PACz (0.33 mg/mL) as a SAM improved interface quality and subsequently device performance. The perovskite solution was prepared with PACl in the molar ratio of 14.4 mg/mL, dissolved in the prepared solution. For the perovskite film fabrication, the substrate was spun at 1200 rpm for 10 s, and then at 5000 rpm for 30 s. During the second spin coating step, 200 µL of CB was deposited onto the perovskite film 8 s before the program ended. The substrates were sequentially heated at 110 °C for 30 min for perovskite crystal formation. XRD analysis showed a diffraction peak was identified at around 12.65°, with an intensity of 826.3053348 cts and a full width at half maximum (FWHM) of 0.227210531, which corresponds to the characteristic peak of PbI2. The relatively low intensity of this peak suggests a limited presence of residual PbI2.",
    "pair_source": "formula",
    "sample_id_1": "7024",
    "sample_id_2": "16627",
    "sample_id_1_date": "20241024",
    "sample_id_2_date": "20241210",
    "Additive": [
      "PACl"
    ]
  },
  {
    "question": "How will the peak intensity and half width of the 12.6 ° characteristic peak of additives added to perovskite precursors to prepare thin films change in XRD characterization?",
    "control": "PSCs with a PCE of 14.54%, a JSC of 18.9 mA/cm², a VOC of 0.98315 V and an FF of 78.25% are demonstrated. Starting with a Cs0.1FA0.9Pb1I2.8Br0.2 solution at 1.6 mol/L, the base solution was formulated to form the core perovskite layer. The perovskite solutions were spin-coated onto the substrate at 1000 rpm for 10 s and then, 5000 rpm for 40 s. In the last 10 s of the second step, the anti-solvent (120 µL of chlorobenzene) was dropped in the center at a constant rate After spin-coating, the films were annealed on the hot plate at 110 °C for 40 min. XRD analysis showed a diffraction peak was identified at around 12.65°, with an intensity of 3548.807626 cts and a full width at half maximum (FWHM) of 0.132913345, which corresponds to the characteristic peak of PbI2. The relatively low intensity of this peak suggests a limited presence of residual PbI2.",
    "target": "The current density-voltage (J-V) characteristics show that the target PSCs delivered a PCE of 15.62%, with an elevated VOC of 1.0802 V, a JSC of 20.02 mA/cm², and an FF of 72.21%. 1.5 mol/L Cs0.1FA0.9Pb1I2.8Br0.2 perovskite precursors were prepared. A SAM solution consisting of Me-4PACz (0.33 mg/mL) in ethanol was prepared. 18.0 mg/mL of PACl was added. The as prepared perovskite precursor was spin-coated onto the substrates at 1200 rpm for 10 s and 5000 rpm for 30 s, respectively. Then, 200 µL CB was dropped onto the substrate during the second spin-coating step at the last 8 s of the spin-coating. The deposited perovskite films were subsequently annealed on a hotplate at 110 °C for 30 min. XRD analysis showed a diffraction peak was identified at around 12.65°, with an intensity of 2106.620298 cts and a full width at half maximum (FWHM) of 0.211671281, which corresponds to the characteristic peak of PbI2. The relatively low intensity of this peak suggests a limited presence of residual PbI2.",
    "pair_source": "formula",
    "sample_id_1": "7024",
    "sample_id_2": "16650",
    "sample_id_1_date": "20241024",
    "sample_id_2_date": "20241210",
    "Additive": [
      "PACl"
    ]
  },
  {
    "question": "How will the peak intensity and half width of the 12.6 ° characteristic peak of additives added to perovskite precursors to prepare thin films change in XRD characterization?",
    "control": "The best performance, which showed 14.54% certificated efficiency with a VOC of 0.98315 V, a JSC of 18.9 mA/cm², and a FF of 78.25%. The composition of the 1.6 mol/L perovskite film is Cs0.1FA0.9Pb1I2.8Br0.2. The precursor solution was spin-coated onto the substrate surface at 1000 rpm for 10 s, then accelerated to 5000 rpm and maintained at this speed for 40 s. 120 µL chlorobenzene as antisolvent was dropped 10 s before the end of the spin-coating procedure. The wet film was annealed at 110 °C for 40 min. XRD analysis showed a diffraction peak was identified at around 12.65°, with an intensity of 3548.807626 cts and a full width at half maximum (FWHM) of 0.132913345, which corresponds to the characteristic peak of PbI2. The relatively low intensity of this peak suggests a limited presence of residual PbI2.",
    "target": "The champion device fabricated by perovskite film showed a PCE of 16.63% with open-circuit voltage (VOC) of 1.05466 V, short current density (JSC) of 22.24 mA/cm², and a fill factor (FF) of 70.9%. The perovskite precursor solution (1.5 mol/L) was prepared in mixed solvents of DMF and DMSO according to chemical formula of Cs0.1FA0.9Pb1I2.8Br0.2. The hole transport layer (HTL) was fabricated using the SAM solution of Me-4PACz. The Me-4PACz concentration is 0.33 mg/mL. PACl (12.5 mg/mL) was incorporated as an additive. For perovskite films fabrication, the perovskite precursor was spin-coated on the as prepared substrates at 1200 rpm for 10 s, subsequently at 5000 rpm for 30 s. CB (200 µL) was dropped at the center of the spinning substrate approximately 8 s before the end of the spin coating procedure. The perovskite layer was thermally conditioned at 110 °C for 30 min, consolidating its morphology. XRD analysis showed a diffraction peak was identified at around 12.65°, with an intensity of 1626.319005 cts and a full width at half maximum (FWHM) of 0.211318653, which corresponds to the characteristic peak of PbI2. The relatively low intensity of this peak suggests a limited presence of residual PbI2.",
    "pair_source": "formula",
    "sample_id_1": "7024",
    "sample_id_2": "18558",
    "sample_id_1_date": "20241024",
    "sample_id_2_date": "20241212",
    "Additive": [
      "PACl"
    ]
  },
  {
    "question": "How will the peak intensity and half width of the 12.6 ° characteristic peak of additives added to perovskite precursors to prepare thin films change in XRD characterization?",
    "control": "A significantly higher JSC of 19.98 mA/cm² is obtained while preserving VOC of 0.95283 V and FF of 83.4%, resulting in the highest PCE of 15.87% at reverse scan. The perovskite ink, prepared from Cs0.1FA0.9Pb1I2.8Br0.2 at 1.5 mol/L, formed the base layer for subsequent fabrication steps. SAM material DMACPA (0.33 mg/mL) was added to influence crystal growth at the interface and optimize surface passivation. The precursor solution was spin-coated in a two-step process at 1000 rpm for 10 s and 5000 rpm for 40 s, respectively. In the last 12 s of the second step, the anti-solvent (240 µL of chlorobenzene) was dropped in the center at a constant rate within 1 s. The perovskite annealed at 110 °C for 30 min. XRD analysis showed a diffraction peak was identified at around 12.65°, with an intensity of 2388.540363 cts and a full width at half maximum (FWHM) of 0.13814525, which corresponds to the characteristic peak of PbI2. The relatively low intensity of this peak suggests a limited presence of residual PbI2.",
    "target": "The PSCs demonstrated a champion PCE of 16.85%, with a VOC of 1.0848 V, JSC of 21.41 mA/cm², and FF of 72.57%. The perovskite solution (1.5 mol/L) was made according to the composition of Cs0.1FA0.9Pb1I2.8Br0.2 in a mixed solvent of DMF/DMSO. The sample of Me-4PACz was fabricated by spin coating the Me-4PACz solution with a concentration of 0.33 mg/mL. We add PACl (10.8 mg/mL). The perovskite film was deposited by spin-coating onto the substrate using two-step spin-coating process, first at 1200 rpm for 10 s and then at 5000 rpm for 30 s. CB (200 µL) was dropped on the film at 8 s before the end of the spinning. The perovskite sample was subsequently annealed at 110 °C for 30 min. XRD analysis showed a diffraction peak was identified at around 12.65°, with an intensity of 910.7705314 cts and a full width at half maximum (FWHM) of 0.240432531, which corresponds to the characteristic peak of PbI2. The relatively low intensity of this peak suggests a limited presence of residual PbI2.",
    "pair_source": "formula",
    "sample_id_1": "12896",
    "sample_id_2": "16623",
    "sample_id_1_date": "20241129",
    "sample_id_2_date": "20241210",
    "Additive": [
      "PACl"
    ]
  },
  {
    "question": "How will the peak intensity and half width of the 12.6 ° characteristic peak of additives added to perovskite precursors to prepare thin films change in XRD characterization?",
    "control": "The control device displays a JSC of 19.98 mA/cm², a VOC of 0.95283 V and an FF of 83.4%, tuning out a PCE of 15.87%. The perovskite precursor solutions were prepared using 1.5 mol/L Cs0.1FA0.9Pb1I2.8Br0.2. 0.33 mg/mL of DMACPA was added. The perovskite film is deposited by spin-coating with 1000 rpm for 10 s and 5000 rpm for 40 s. During the last step, 240 µL of chlorobenzene was dropped on the film at 12 s. The films were then annealed at 110 °C for 30 min. XRD analysis showed a diffraction peak was identified at around 12.65°, with an intensity of 2388.540363 cts and a full width at half maximum (FWHM) of 0.13814525, which corresponds to the characteristic peak of PbI2. The relatively low intensity of this peak suggests a limited presence of residual PbI2.",
    "target": "Drawing upon carefully optimized conditions, the perovskite device was prepared, resulting in a PCE of 17.25%, with a fill factor of 74.86%, an open-circuit voltage of 1.0906 V, and a short-circuit current density of 21.13 mA/cm². The perovskite (Cs0.1FA0.9Pb1I2.8Br0.2) solution was prepared with a concentration of 1.5 mol/L in mixed solvent of DMF and DMSO. SAM material Me-4PACz (0.33 mg/mL) was added to influence crystal growth at the interface and optimize surface passivation. Then 14.4 mg/mL PACl was added to the perovskite precursor solution and stirred for 2 h. For the perovskite film fabrication, the substrate was spun at 1200 rpm for 10 s, and then at 5000 rpm for 30 s. 200 µL of CB was dropped on the perovskite film within 8 s into the spin coating process. By subjecting the film to 110 °C for 30 min, the perovskite lattice attained its ideal orientation. XRD analysis showed a diffraction peak was identified at around 12.65°, with an intensity of 826.3053348 cts and a full width at half maximum (FWHM) of 0.227210531, which corresponds to the characteristic peak of PbI2. The relatively low intensity of this peak suggests a limited presence of residual PbI2.",
    "pair_source": "formula",
    "sample_id_1": "12896",
    "sample_id_2": "16627",
    "sample_id_1_date": "20241129",
    "sample_id_2_date": "20241210",
    "Additive": [
      "PACl"
    ]
  },
  {
    "question": "How will the peak intensity and half width of the 12.6 ° characteristic peak of additives added to perovskite precursors to prepare thin films change in XRD characterization?",
    "control": "A higher PCE of 15.87% of the target device is achieved, where JSC, VOC and FF are 19.98 mA/cm², 0.95283 V and 83.4%, respectively. The perovskite precursor solution (1.5 mol/L) was prepared in a solvent mixture of DMF and DMSO according to the formula of Cs0.1FA0.9Pb1I2.8Br0.2. The addition of DMACPA (0.33 mg/mL) as a SAM improved interface quality and subsequently device performance. The as prepared perovskite precursor was spin-coated onto the substrates at 1000 rpm for 10 s and 5000 rpm for 40 s, respectively. During spin-coating process, 240 µL of CB was dropped on the perovskite at 12 s prior to the end of the second procedure. After the spin coating was completed, it was annealed on a hot stage at 110 °C for 30 min. XRD analysis showed a diffraction peak was identified at around 12.65°, with an intensity of 2388.540363 cts and a full width at half maximum (FWHM) of 0.13814525, which corresponds to the characteristic peak of PbI2. The relatively low intensity of this peak suggests a limited presence of residual PbI2.",
    "target": "The PSCs achieved a champion power conversion efficiency (PCE) of 16.63%, with VOC of 1.05466 V, FF of 70.9%, and JSC of 22.24 mA/cm². The perovskite solution (1.5 mol/L) was prepared according to chemical formula of Cs0.1FA0.9Pb1I2.8Br0.2. For the SAM solution, Me-4PACz (0.33 mg/mL) was added to the previous solution. 12.5 mg/mL of PACl was added. The spin coating procedure was done in ambient air by a consecutive two-step spin-coating process at first 1200 rpm for 10 s and second 5000 rpm for 30 s. During the second spin-coating step, 200 µL of EA was quickly poured onto the substrate after 8. The film was then annealed at 110 °C for 30 min. XRD analysis showed a diffraction peak was identified at around 12.65°, with an intensity of 1626.319005 cts and a full width at half maximum (FWHM) of 0.211318653, which corresponds to the characteristic peak of PbI2. The relatively low intensity of this peak suggests a limited presence of residual PbI2.",
    "pair_source": "formula",
    "sample_id_1": "12896",
    "sample_id_2": "18558",
    "sample_id_1_date": "20241129",
    "sample_id_2_date": "20241212",
    "Additive": [
      "PACl"
    ]
  },
  {
    "question": "How will the peak intensity and half width of the 12.6 ° characteristic peak of additives added to perovskite precursors to prepare thin films change in XRD characterization?",
    "control": "By interlinking experimental conditions with device architecture, a perovskite solar cell was generated, affirming a PCE of 14.54%, FF of 78.25%, Voc of 0.98315 V, and Jsc of 18.9 mA/cm². The perovskite precursor solution (1.6 mol/L) was prepared in a solvent mixture of DMF and DMSO according to the formula of Cs0.1FA0.9Pb1I2.8Br0.2. The perovskite solutions were spin-coated at 1000 rpm for 10 s and then at 5000 rpm for 40 s. 120 µL of chlorobenzene was quickly poured to extract the mixed solvents at the last of 10 s. The films were then annealed on a hot plate at 110 °C for 40 min. XRD analysis showed a diffraction peak was identified at around 12.65°, with an intensity of 3548.807626 cts and a full width at half maximum (FWHM) of 0.132913345, which corresponds to the characteristic peak of PbI2. The relatively low intensity of this peak suggests a limited presence of residual PbI2.",
    "target": "The control device displays a JSC of 19.57 mA/cm², a VOC of 1.0926 V and an FF of 75.31%, turning out a moderate PCE of 16.1%. The composition of the 1.5 mol/L perovskite film is Cs0.1FA0.9Pb1I2.8Br0.2. Different concentrations of Me-4PACz were added into the perovskite precursor solution for modification. PEAI was added into the perovskite solution as additive with a concentration of 0.04 mg/mL. A sequential spin-coating procedure was employed, first at 1200 rpm for 10 s, followed by 5000 rpm for 30 s. 200 µL of CB as antisolvent was dripped onto the substrate quickly at 8 s during the second spinning step. The substrate was immediately placed on a hotplate and annealed at 110 °C for 30 min. XRD analysis showed a diffraction peak was identified at around 12.65°, with an intensity of 2049.510536 cts and a full width at half maximum (FWHM) of 0.205152561, which corresponds to the characteristic peak of PbI2. The relatively low intensity of this peak suggests a limited presence of residual PbI2.",
    "pair_source": "formula",
    "sample_id_1": "7024",
    "sample_id_2": "14736",
    "sample_id_1_date": "20241024",
    "sample_id_2_date": "20241204",
    "Additive": [
      "PEAI"
    ]
  },
  {
    "question": "How will the peak intensity and half width of the 12.6 ° characteristic peak of additives added to perovskite precursors to prepare thin films change in XRD characterization?",
    "control": "Remarkably, it achieved an impressive PCE of 14.54% with a high VOC of 0.98315 V, JSC of 18.9 mA/cm², and FF of 78.25%. In formulating the active solution, Cs0.1FA0.9Pb1I2.8Br0.2 at 1.6 mol/L was utilized to establish the perovskite layer. The perovskite film was deposited by spin-coating onto the substrate using two-step spin-coating process, first at 1000 rpm for 10 s and then at 5000 rpm for 40 s. At last 10 s, the injection of 120 µL antisolvent aided in reducing defect density within the perovskite layer. Then the film is annealed at 110 °C for 40 min. XRD analysis showed a diffraction peak was identified at around 12.65°, with an intensity of 3548.807626 cts and a full width at half maximum (FWHM) of 0.132913345, which corresponds to the characteristic peak of PbI2. The relatively low intensity of this peak suggests a limited presence of residual PbI2.",
    "target": "The champion device achieves an outstanding PCE of 15.76%, with a VOC of 1.0974 V, JSC of 19.8 mA/cm², and FF of 72.55%, marking a significant improvement over the control device. The process involved first dissolving Cs0.1FA0.9Pb1I2.8Br0.2 at 1.5 mol/L to create the primary perovskite solution. The sample of Me-4PACz was fabricated by spin coating the Me-4PACz solution with a concentration of 0.33 mg/mL. Then 3.0 mg/mL PEAI was added to the perovskite precursor solution and stirred for 2 h. The perovskite solutions were spin-coated onto the substrate at 1200 rpm for 10 s and 5000 rpm for 30 s. At the last 8 s, 200 µL of CB solution was dropped on the perovskite. Then, it was annealed at 110 °C for 30 min. XRD analysis showed a diffraction peak was identified at around 12.65°, with an intensity of 2098.16931 cts and a full width at half maximum (FWHM) of 0.204107257, which corresponds to the characteristic peak of PbI2. The relatively low intensity of this peak suggests a limited presence of residual PbI2.",
    "pair_source": "formula",
    "sample_id_1": "7024",
    "sample_id_2": "14750",
    "sample_id_1_date": "20241024",
    "sample_id_2_date": "20241204",
    "Additive": [
      "PEAI"
    ]
  },
  {
    "question": "How will the peak intensity and half width of the 12.6 ° characteristic peak of additives added to perovskite precursors to prepare thin films change in XRD characterization?",
    "control": "Remarkably, it achieved an impressive PCE of 14.54% with a high VOC of 0.98315 V, JSC of 18.9 mA/cm², and FF of 78.25%. The Cs0.1FA0.9Pb1I2.8Br0.2 precursor solution (1.6 mol/L) was prepared in the mixed solvent of DMF and DMSO. The deposition process involved a two-step spin sequence (1000 rpm/10 s and 5000 rpm/40 s) to achieve a controlled film thickness. 120 µL CB was dripped onto the center of film at 10 s before the end of spin-coating. The films were then annealed at 110 °C for 40 min. XRD analysis showed a diffraction peak was identified at around 12.65°, with an intensity of 3548.807626 cts and a full width at half maximum (FWHM) of 0.132913345, which corresponds to the characteristic peak of PbI2. The relatively low intensity of this peak suggests a limited presence of residual PbI2.",
    "target": "The solar cells showed a champion PCE of 16.12% with a VOC of 1.0849 V, a JSC of 20.23 mA/cm², and a FF of 73.45%. The perovskite precursor solution (1.5 mol/L) was prepared in mixed solvents of DMF and DMSO according to chemical formula of Cs0.1FA0.9Pb1I2.8Br0.2. Integrating Me-4PACz (0.33 mg/mL) as a SAM tailored the interfacial environment, contributing to a more uniform and well-ordered perovskite interface. 2.0 mg/mL PEAI was added to the perovskite precursor solution and stirred for 2 h. The perovskite solutions were spin-coated at 1200 rpm for 10 s and then at 5000 rpm for 30 s. 200 µL CB was dropped on the perovskite film at 8 s before the end of the program. It was then heated at 110 °C for 30 min, resulting in the formation of the perovskite thin films. XRD analysis showed a diffraction peak was identified at around 12.65°, with an intensity of 2009.774851 cts and a full width at half maximum (FWHM) of 0.204109211, which corresponds to the characteristic peak of PbI2. The relatively low intensity of this peak suggests a limited presence of residual PbI2.",
    "pair_source": "formula",
    "sample_id_1": "7024",
    "sample_id_2": "15654",
    "sample_id_1_date": "20241024",
    "sample_id_2_date": "20241204",
    "Additive": [
      "PEAI"
    ]
  },
  {
    "question": "How will the peak intensity and half width of the 12.6 ° characteristic peak of additives added to perovskite precursors to prepare thin films change in XRD characterization?",
    "control": "PSC with device efficiency (PCE) of 15.87%, VOC of 0.95283 V, JSC of 19.98 mA/cm², and FF of 83.4% was obtained. The perovskite precursor is Cs0.1FA0.9Pb1I2.8Br0.2. SAM material DMACPA (0.33 mg/mL) was added to the perovskite solution to fine-tune the interface and stabilize the perovskite layer. Then the filtered perovskite precursor was spin-coated on substrate at 1000 rpm for 10 s and 5000 rpm for 40 s. During the second spin coating step, 240 µL of CB was deposited onto the perovskite film 12 s before the program ended. After the spin coating was completed, it was annealed on a hot stage at 110 °C for 30 min. XRD analysis showed a diffraction peak was identified at around 12.65°, with an intensity of 2388.540363 cts and a full width at half maximum (FWHM) of 0.13814525, which corresponds to the characteristic peak of PbI2. The relatively low intensity of this peak suggests a limited presence of residual PbI2.",
    "target": "The inverted devices based on perovskite achieved optimal PCEs of 16.1%, a VOC of 1.0926 V, FF of 75.31%, and JSC of 19.57 mA/cm². For the inorganic perovskite layers, 1.5 mol/L Cs0.1FA0.9Pb1I2.8Br0.2 inorganic perovskite precursor solution was prepared in DMSO solvent. Careful addition of Me-4PACz (0.33 mg/mL) as a SAM ensured improved interface quality. To prepare the precursor solution with PEAI (0.04 mg/mL), the additive was added to the precursor solution. The perovskite solution was spin coated on the substrate at 1200 rpm for 10 s and at 5000 rpm for 30 s, respectively. Then, 200 µL CB was dropped onto the substrate during the second spin-coating step at the last 8 s of the spin-coating. After the whole spin-coating process, the substrate was annealed at 110 °C for 30 min. XRD analysis showed a diffraction peak was identified at around 12.65°, with an intensity of 2049.510536 cts and a full width at half maximum (FWHM) of 0.205152561, which corresponds to the characteristic peak of PbI2. The relatively low intensity of this peak suggests a limited presence of residual PbI2.",
    "pair_source": "formula",
    "sample_id_1": "12896",
    "sample_id_2": "14736",
    "sample_id_1_date": "20241129",
    "sample_id_2_date": "20241204",
    "Additive": [
      "PEAI"
    ]
  },
  {
    "question": "How will the peak intensity and half width of the 12.6 ° characteristic peak of additives added to perovskite precursors to prepare thin films change in XRD characterization?",
    "control": "The inverted PSCs achieved a champion PCE of 15.87% with an open-circuit voltage (VOC) of 0.95283 V, short-circuit current density (JSC) of 19.98 mA/cm², and fill factor (FF) of 83.4%. For the Cs0.1FA0.9Pb1I2.8Br0.2, 1.5 mol/L perovskite precursor solution was prepared. A SAM solution consisting of DMACPA (0.33 mg/mL) in ethanol was prepared. The perovskite solutions were spin-coated onto the substrate at 1000 rpm for 10 s and 5000 rpm for 40 s. 240 µL CB was dripped onto the center of film at 12 s before the end of spin-coating. Heat-treatment was implemented with the substrates for 30 min at 110 °C. XRD analysis showed a diffraction peak was identified at around 12.65°, with an intensity of 2388.540363 cts and a full width at half maximum (FWHM) of 0.13814525, which corresponds to the characteristic peak of PbI2. The relatively low intensity of this peak suggests a limited presence of residual PbI2.",
    "target": "Remarkably, it achieved an impressive PCE of 16.12% with a high VOC of 1.0849 V, JSC of 20.23 mA/cm², and FF of 73.45%. By preparing a base solution of Cs0.1FA0.9Pb1I2.8Br0.2 at 1.5 mol/L, the perovskite precursor was ready for further enhancements. The SAM consisting of Me-4PACz (0.33 mg/mL) was subsequently added into the perovskite solution to enhance interfacial properties and optimize device performance. Then 2.0 mg/mL PEAI was added to the perovskite precursor solution and stirred for 2 h. The perovskite solutions were spin-coated onto the substrate at 1200 rpm for 10 s and 5000 rpm for 30 s. 200 µL CB was dropped on the perovskite film at 8 s before the end of the program. Subsequently, the as-deposited films were annealed at 110 for 30. XRD analysis showed a diffraction peak was identified at around 12.65°, with an intensity of 2009.774851 cts and a full width at half maximum (FWHM) of 0.204109211, which corresponds to the characteristic peak of PbI2. The relatively low intensity of this peak suggests a limited presence of residual PbI2.",
    "pair_source": "formula",
    "sample_id_1": "12896",
    "sample_id_2": "15654",
    "sample_id_1_date": "20241129",
    "sample_id_2_date": "20241204",
    "Additive": [
      "PEAI"
    ]
  },
  {
    "question": "How will the peak intensity and half width of the 12.6 ° characteristic peak of additives added to perovskite precursors to prepare thin films change in XRD characterization?",
    "control": "Through deliberate control of solution composition, coating speeds, and thermal treatments, this perovskite cell was prepared, leading to a PCE of 14.54%, a fill factor of 78.25%, a Voc of 0.98315 V, and a Jsc of 18.9 mA/cm². The perovskite precursor solutions were prepared using 1.6 mol/L Cs0.1FA0.9Pb1I2.8Br0.2. The perovskite precursor was spin-coated onto the substrates with two stages program at 1000 rpm for 10 s, and 5000 rpm for 40 s, respectively. During the spin-coating, 120 µL CB solution was dripped at 10 s before ending. The thermal treatment at 110 °C for 40 min was a critical step in achieving stable and high-quality films. XRD analysis showed a diffraction peak was identified at around 12.65°, with an intensity of 3548.807626 cts and a full width at half maximum (FWHM) of 0.132913345, which corresponds to the characteristic peak of PbI2. The relatively low intensity of this peak suggests a limited presence of residual PbI2.",
    "target": "The PSCs displayed a significantly enhanced PCE of 16.1%, with VOC of 1.08237 V, JSC of 21.48 mA/cm², and FF of 69.26%. The 1.5 mol/L perovskite precursor solution with a chemical formula of Cs0.1FA0.9Pb1I2.8Br0.2 was prepared. The Me-4PACz solution was prepared with a concentration of 0.33 mg/mL. The presence of PMACl (1.8 mg/mL) was crucial. The perovskite layer was deposited via a two-step spin-coating procedure with 1200 rpm for 10 s and 5000 rpm for 30 s. A total of 200 µL of CB was dripped onto the center of film at 8 s before the end of spin-coating. Then, the precursor films were placed on a 110 °C hotplate for 30 min. XRD analysis showed a diffraction peak was identified at around 12.65°, with an intensity of 2024.161415 cts and a full width at half maximum (FWHM) of 0.202740445, which corresponds to the characteristic peak of PbI2. The relatively low intensity of this peak suggests a limited presence of residual PbI2.",
    "pair_source": "formula",
    "sample_id_1": "7024",
    "sample_id_2": "17522",
    "sample_id_1_date": "20241024",
    "sample_id_2_date": "20241206",
    "Additive": [
      "PMACl"
    ]
  },
  {
    "question": "How will the peak intensity and half width of the 12.6 ° characteristic peak of additives added to perovskite precursors to prepare thin films change in XRD characterization?",
    "control": "The champion PCE of the device can be further improved to 14.54% (VOC of 0.98315 V, JSC of 18.9 mA/cm², and FF of 78.25%). The perovskite precursor solutions were prepared by dissolving 1.6 mol/L Cs0.1FA0.9Pb1I2.8Br0.2. A well-optimized dual-stage spin routine (1000 rpm for 10 s and 5000 rpm for 40 s) was chosen to facilitate smooth and homogeneous layer formation. Precisely at last 10 s in the second spin sequence, 120 µL of antisolvent was introduced, aiding grain formation. The deposited perovskite films were subsequently annealed on a hotplate at 110 °C for 40 min. XRD analysis showed a diffraction peak was identified at around 12.65°, with an intensity of 3548.807626 cts and a full width at half maximum (FWHM) of 0.132913345, which corresponds to the characteristic peak of PbI2. The relatively low intensity of this peak suggests a limited presence of residual PbI2.",
    "target": "A significantly higher JSC of 22.18 mA/cm² is obtained while preserving VOC of 1.06404 V and FF of 68.04%, resulting in the highest PCE of 16.06% at reverse scan. The perovskite precursor solution (1.5 mol/L) was prepared in a solvent mixture of DMF and DMSO according to the formula of Cs0.1FA0.9Pb1I2.8Br0.2. The Me-4PACz solution was prepared with a concentration of 0.33 mg/mL. 2.16 mg/mL PMACl was added into the mixed perovskite solution. The perovskite solutions were spin-coated at 1200 rpm for 10 s and 5000 rpm for 30 s, respectively. At the 8 s of spinning, 200 µL of anti-solvent chlorobenzene was dripped at the center. The sample was then annealed at 110 °C for 30 min. XRD analysis showed a diffraction peak was identified at around 12.65°, with an intensity of 2088.887238 cts and a full width at half maximum (FWHM) of 0.206751668, which corresponds to the characteristic peak of PbI2. The relatively low intensity of this peak suggests a limited presence of residual PbI2.",
    "pair_source": "formula",
    "sample_id_1": "7024",
    "sample_id_2": "17541",
    "sample_id_1_date": "20241024",
    "sample_id_2_date": "20241206",
    "Additive": [
      "PMACl"
    ]
  },
  {
    "question": "How will the peak intensity and half width of the 12.6 ° characteristic peak of additives added to perovskite precursors to prepare thin films change in XRD characterization?",
    "control": "The device shows the highest PCE of 15.87% with a VOC of 0.95283 V, a JSC of 19.98 mA/cm², and an FF of 83.4%. The Cs0.1FA0.9Pb1I2.8Br0.2 (1.5 mol/L) perovskite precursor solution was prepared. The sample of DMACPA was fabricated by spin coating the DMACPA solution with a concentration of 0.33 mg/mL. The perovskite precursor was spin-coated onto the substrates with two stages program at 1000 rpm for 10 s, and 5000 rpm for 40 s, respectively. During the second spin coating step, 240 µL of CB was deposited onto the perovskite film 12 s before the program ended. Then the substrate was annealed at 110 °C for 30 min to form the perovskite layer. XRD analysis showed a diffraction peak was identified at around 12.65°, with an intensity of 2388.540363 cts and a full width at half maximum (FWHM) of 0.13814525, which corresponds to the characteristic peak of PbI2. The relatively low intensity of this peak suggests a limited presence of residual PbI2.",
    "target": "This study emerges from parameter-centric experimentation, producing a perovskite solar cell that was generated, with a PCE of 16.1%, FF of 69.26%, Voc of 1.08237 V, and Jsc of 21.48 mA/cm². Cs0.1FA0.9Pb1I2.8Br0.2 was prepared at a concentration of 1.5 mol/L. The SAM material Me-4PACz (0.33 mg/mL) was subsequently added into the perovskite solution to enhance interfacial properties and optimize device performance. PMACl (1.8 mg/mL) was incorporated as an additive. The perovskite layer was deposited via a two-step spin-coating procedure with 1200 rpm for 10 s and 5000 rpm for 30 s. 200 µL chlorobenzene as antisolvent was dropped 8 s before the end of the spin-coating procedure. Next, the substrates were quickly transferred for annealing at 110 ℃ for 30 min. XRD analysis showed a diffraction peak was identified at around 12.65°, with an intensity of 2024.161415 cts and a full width at half maximum (FWHM) of 0.202740445, which corresponds to the characteristic peak of PbI2. The relatively low intensity of this peak suggests a limited presence of residual PbI2.",
    "pair_source": "formula",
    "sample_id_1": "12896",
    "sample_id_2": "17522",
    "sample_id_1_date": "20241129",
    "sample_id_2_date": "20241206",
    "Additive": [
      "PMACl"
    ]
  },
  {
    "question": "How will the peak intensity and half width of the 12.6 ° characteristic peak of additives added to perovskite precursors to prepare thin films change in XRD characterization?",
    "control": "The PCE reached for the device was 15.87%, with a JSC of 19.98 mA/cm², a VOC of 0.95283 V and an FF of 83.4%. The Cs0.1FA0.9Pb1I2.8Br0.2 precursor solution (1.5 mol/L) was prepared in the mixed solvent of DMF and DMSO. Incorporating DMACPA (0.33 mg/mL) as a SAM was critical to adjust interfacial energy levels and refine the perovskite interface. The precursor solution was spin-coated on the substrate at 1000 rpm for 10 s and then, 5000 rpm for 40 s. 240 µL CB as the antisolvent was dripped on the film at 12 s before the end of the last procedure. Then the substrate was annealed at 110 °C for 30 min to form the perovskite layer. XRD analysis showed a diffraction peak was identified at around 12.65°, with an intensity of 2388.540363 cts and a full width at half maximum (FWHM) of 0.13814525, which corresponds to the characteristic peak of PbI2. The relatively low intensity of this peak suggests a limited presence of residual PbI2.",
    "target": "The devices exhibited an increased PCE from 16.06% to 16.06%, with a VOC of 1.06404 V, FF of 68.04%, and JSC of 22.18 mA/cm². The perovskite (Cs0.1FA0.9Pb1I2.8Br0.2) solution was prepared with a concentration of 1.5 mol/L in mixed solvent of DMF and DMSO. The addition of Me-4PACz (0.33 mg/mL) as a SAM improved interface quality and subsequently device performance. Then 2.16 mg/mL PMACl was added to the perovskite precursor solution and stirred for 2 h. The perovskite film was deposited by spin-coating at 1200 rpm for 10 s and 5000 rpm for 30 s. A total of 200 µL of CB was dripped onto the center of film at 8 s before the end of spin-coating. The resulting films were then annealed at 110 °C for 30 min. XRD analysis showed a diffraction peak was identified at around 12.65°, with an intensity of 2088.887238 cts and a full width at half maximum (FWHM) of 0.206751668, which corresponds to the characteristic peak of PbI2. The relatively low intensity of this peak suggests a limited presence of residual PbI2.",
    "pair_source": "formula",
    "sample_id_1": "12896",
    "sample_id_2": "17541",
    "sample_id_1_date": "20241129",
    "sample_id_2_date": "20241206",
    "Additive": [
      "PMACl"
    ]
  },
  {
    "question": "How will the peak intensity and half width of the 12.6 ° characteristic peak of additives added to perovskite precursors to prepare thin films change in XRD characterization?",
    "control": "PSCs with (111)-preferred crystallographic orientation displayed a remarkable PCE of 15.62%, with VOC of 1.0802 V, JSC of 20.02 mA/cm², and FF of 72.21%. The perovskite (Cs0.1FA0.9Pb1I2.8Br0.2) precursor solution was prepared with a concentration of 1.5 mol/L in a mixed solvent of DMF and DMSO. SAM material Me-4PACz (0.33 mg/mL) was added to the perovskite solution to fine-tune the interface and stabilize the perovskite layer. And chlorinated PACl under 18.0 mg/mL concentration in the perovskite precursor solution. The perovskite precursor solutions were spin-coated on the substrates at 1200 rpm for 10 s and 5000 rpm for 30 s. 200 µL CB was dropped 8 s before the end of the procedure. Subsequently the substrate was covered under a petri dish on a hotplate and annealed at 110 for 30 in ambient air at 20 % relative humidity. XRD analysis showed a diffraction peak was identified at around 12.65°, with an intensity of 2106.620298 cts and a full width at half maximum (FWHM) of 0.211671281, which corresponds to the characteristic peak of PbI2. The relatively low intensity of this peak suggests a limited presence of residual PbI2.",
