Repository: MI-Materials-Intelligence/Recipe-Language-Model

# Learning Layer

## Overview

In the learning layer, the formulas and parameters are encoded and then tokenised into recipes as inputs. Through atomic skills of data extraction, cleaning, and matching, these data are organised into standardised datasets, providing the basis for RLM training and iterative recipe refinement.

Key Atomic Skills:
- **Cleaning**: Preprocessing and outlier cleaning
- **Matching**: Matching data pairs based on variables
- **Extraction**: Data extraction from robotic boxes

File: seven_ai_layers_robotics/learning/data/XRD_additives/additive_xrd_pairs.json (part 18 of 29)
[
    "target": "A higher PCE of 17.0% of the target device is achieved, where JSC, VOC and FF are 19.81 mA/cm², 0.98403 V and 87.17%, respectively. For the Cs0.1FA0.9Pb1I2.8Br0.2, 1.5 mol/L perovskite precursor solution was prepared. The incorporation of Me-4PACz (0.33 mg/mL) as a SAM improved morphological and electronic interfaces. We then add MACl (5.0 mg/mL) as an additive. For the fabrication of perovskite films, the perovskite solutions were spin-coated onto the substrates at 1200 rpm for 10 s and 5000 rpm for 30 s. At the last 8 s, 200 µL of CB solution was dropped on the perovskite. The film was subsequently annealed at 110 °C for 30 min. XRD analysis showed a diffraction peak was identified at around 12.65°, with an intensity of 851.580573 cts and a full width at half maximum (FWHM) of 0.231187462, which corresponds to the characteristic peak of PbI2. The relatively low intensity of this peak suggests a limited presence of residual PbI2.",
    "pair_source": "formula",
    "sample_id_1": "16650",
    "sample_id_2": "14697",
    "sample_id_1_date": "20241210",
    "sample_id_2_date": "20241203",
    "Additive": [
      "PACl",
      "MACl"
    ]
  },
  {
    "question": "How will the peak intensity and half width of the 12.6 ° characteristic peak of additives added to perovskite precursors to prepare thin films change in XRD characterization?",
    "control": "The PCE reached for the device was 16.63%, with a JSC of 22.24 mA/cm², a VOC of 1.05466 V and an FF of 70.9%. The perovskite (Cs0.1FA0.9Pb1I2.8Br0.2) solution was prepared with a concentration of 1.5 mol/L in mixed solvent of DMF and DMSO. 0.33 mg/mL of Me-4PACz was added. 12.5 mg/mL PACl was added to the perovskite precursor solution and stirred for 2 h. To establish a stable perovskite film, the substrate was spun at 1200 rpm for 10 s, then at 5000 rpm for 30 s, ensuring even layer formation. During the second spin coating step, 200 µL of CB was deposited onto the perovskite film 8 s before the program ended. The as-coated film was then annealed at 110 °C for 30 min. XRD analysis showed a diffraction peak was identified at around 12.65°, with an intensity of 1626.319005 cts and a full width at half maximum (FWHM) of 0.211318653, which corresponds to the characteristic peak of PbI2. The relatively low intensity of this peak suggests a limited presence of residual PbI2.",
    "target": "The best performance, which showed 17.0% certificated efficiency with a VOC of 0.98403 V, a JSC of 19.81 mA/cm², and a FF of 87.17%. The perovskite precursor solution (1.5 mol/L, Cs0.1FA0.9Pb1I2.8Br0.2) was prepared. The SAM material Me-4PACz (0.33 mg/mL) was introduced to enhance interfacial properties and improve device performance. The perovskite precursor solution was prepared by mixing 5.0 mg/mL of MACl additive in the solvent. The deposition process involved a two-step spin sequence (1200 rpm/10 s and 5000 rpm/30 s) to achieve a controlled film thickness. During spin-coating process, 200 µL of CB was dropped on the perovskite at 8 s, prior to the end of the second procedure. To lock in the desired crystal phase, the film was heated at 110 °C for 30 min. XRD analysis showed a diffraction peak was identified at around 12.65°, with an intensity of 851.580573 cts and a full width at half maximum (FWHM) of 0.231187462, which corresponds to the characteristic peak of PbI2. The relatively low intensity of this peak suggests a limited presence of residual PbI2.",
    "pair_source": "formula",
    "sample_id_1": "18558",
    "sample_id_2": "14697",
    "sample_id_1_date": "20241212",
    "sample_id_2_date": "20241203",
    "Additive": [
      "PACl",
      "MACl"
    ]
  },
  {
    "question": "How will the peak intensity and half width of the 12.6 ° characteristic peak of additives added to perovskite precursors to prepare thin films change in XRD characterization?",
    "control": "Consequently, the device resulted in device efficiency of 16.1%, together with an enhanced fill factor (FF) of 75.31%, short-circuit current density of 19.57 mA/cm²and open circuit voltage (VOC) of 1.0926 V. Cs0.1FA0.9Pb1I2.8Br0.2 was prepared at a concentration of 1.5 mol/L. The incorporation of Me-4PACz (0.33 mg/mL) as a SAM improved morphological and electronic interfaces. PEAI (0.04 mg/mL) was added into the precursor solution as an additive. A sequential spin-coating procedure was employed, first at 1200 rpm for 10 s, followed by 5000 rpm for 30 s. A total of 200 µL of CB was dripped onto the center of film at 8 s before the end of spin-coating. Post-synthesis annealing at 110 °C for 30 min promoted uniform grain growth and optimal device characteristics. XRD analysis showed a diffraction peak was identified at around 12.65°, with an intensity of 2049.510536 cts and a full width at half maximum (FWHM) of 0.205152561, which corresponds to the characteristic peak of PbI2. The relatively low intensity of this peak suggests a limited presence of residual PbI2.",
    "target": "The champion device showed a PCE of 17.0%, with JSC of 19.81 mA/cm², FF of 87.17%, and VOC of 0.98403 V. The composition of the 1.5 mol/L perovskite film is Cs0.1FA0.9Pb1I2.8Br0.2. The incorporation of Me-4PACz (0.33 mg/mL) as a SAM was carried out to improve layer formation and refine the film’s interfacial structure. The corresponding additive MACl was added to the precursor at a molar concentration of 5.0 mg/mL. The perovskite solution was deposited on the substrate and spun cast at 1200 rpm for 10 s followed by 5000 rpm for 30 s. In the second step, 200 µL anisole was dropped onto the substrate during the last 8 s of the spinning. Thermal annealing at 110 °C for 30 min improved crystal ordering and reduced defect density. XRD analysis showed a diffraction peak was identified at around 12.65°, with an intensity of 851.580573 cts and a full width at half maximum (FWHM) of 0.231187462, which corresponds to the characteristic peak of PbI2. The relatively low intensity of this peak suggests a limited presence of residual PbI2.",
    "pair_source": "formula",
    "sample_id_1": "14736",
    "sample_id_2": "14697",
    "sample_id_1_date": "20241204",
    "sample_id_2_date": "20241203",
    "Additive": [
      "PEAI",
      "MACl"
    ]
  },
  {
    "question": "How will the peak intensity and half width of the 12.6 ° characteristic peak of additives added to perovskite precursors to prepare thin films change in XRD characterization?",
    "control": "PSCs with (111)-preferred crystallographic orientation displayed a remarkable PCE of 15.76%, with VOC of 1.0974 V, JSC of 19.8 mA/cm², and FF of 72.55%. The formulation began with Cs0.1FA0.9Pb1I2.8Br0.2 at 1.5 mol/L, establishing the core perovskite solution. The Me-4PACz solution was prepared with a concentration of 0.33 mg/mL. PEAI (3.0 mg/mL) was incorporated as an additive. The prepared precursor solution was spin coated at 1200 rpm for 10 s and 5000 rpm for 30 s onto the substrate. 200 µL CB as the antisolvent was dripped on the film at 8 s before the end of the last procedure. The as-coated film was then annealed at 110 °C for 30 min. XRD analysis showed a diffraction peak was identified at around 12.65°, with an intensity of 2098.16931 cts and a full width at half maximum (FWHM) of 0.204107257, which corresponds to the characteristic peak of PbI2. The relatively low intensity of this peak suggests a limited presence of residual PbI2.",
    "target": "The champion device fabricated by perovskite film showed a PCE of 17.0% with open-circuit voltage (VOC) of 0.98403 V, short current density (JSC) of 19.81 mA/cm², and a fill factor (FF) of 87.17%. The 1.5 mol/L perovskite precursor solution with a chemical formula of Cs0.1FA0.9Pb1I2.8Br0.2 was prepared. The incorporation of Me-4PACz (0.33 mg/mL) as a SAM enhanced interface layer formation and refined the film’s interfacial structure. The target precursor solution was prepared with MACl (5.0 mg/mL). The precursor solution was spin-coated onto the substrate surface at 1200 rpm for 10 s, then accelerated to 5000 rpm for 30 s. In the last 8 s of the second step, the anti-solvent (200 µL of chlorobenzene) was dropped in the center at a constant rate Thermal annealing at 110 °C for 30 min improved crystal ordering and reduced defect density. XRD analysis showed a diffraction peak was identified at around 12.65°, with an intensity of 851.580573 cts and a full width at half maximum (FWHM) of 0.231187462, which corresponds to the characteristic peak of PbI2. The relatively low intensity of this peak suggests a limited presence of residual PbI2.",
    "pair_source": "formula",
    "sample_id_1": "14750",
    "sample_id_2": "14697",
    "sample_id_1_date": "20241204",
    "sample_id_2_date": "20241203",
    "Additive": [
      "PEAI",
      "MACl"
    ]
  },
  {
    "question": "How will the peak intensity and half width of the 12.6 ° characteristic peak of additives added to perovskite precursors to prepare thin films change in XRD characterization?",
    "control": "This resulted in improved performance with a PCE beyond 16.12%, a JSC of 20.23 mA/cm², a VOC of 1.0849 V and an FF of 73.45%. The 1.5 mol/L perovskite precursor solution with a chemical formula of Cs0.1FA0.9Pb1I2.8Br0.2 was prepared. Careful addition of Me-4PACz (0.33 mg/mL) as a SAM ensured improved interface quality. PEAI additive was added into the precursor solution at a concentration of 2.0 mg/mL. The perovskite layer was deposited via a two-step spin-coating procedure with 1200 rpm for 10 s and 5000 rpm for 30 s. After 8 s, 200 µL chlorobenzene as antisolvent was casted vertically. Then the film is annealed at 110 °C for 30 min. XRD analysis showed a diffraction peak was identified at around 12.65°, with an intensity of 2009.774851 cts and a full width at half maximum (FWHM) of 0.204109211, which corresponds to the characteristic peak of PbI2. The relatively low intensity of this peak suggests a limited presence of residual PbI2.",
    "target": "The device exhibited a PCE of 17.0%, with VOC of 0.98403 V, FF of 87.17%, and JSC of 19.81 mA/cm². The perovskite precursor solution (Cs0.1FA0.9Pb1I2.8Br0.2) was prepared with a concentration of 1.5 mol/L in a mixed anhydrous solvent of DMF/DMSO (4/1, v/v). Adding Me-4PACz (0.33 mg/mL) as a SAM improved the charge extraction at the interface. MACl (5.0 mg/mL) was incorporated as an additive. The spin coating procedure was done in ambient air by a consecutive two-step spin-coating process at first 1200 rpm for 10 s and second 5000 rpm for 30 s. By delivering 200 µL of antisolvent at last 8 s, the final film exhibited improved surface coverage and reduced pinholes. After the spin coating was completed, it was annealed on a hot stage at 110 °C for 30 min. XRD analysis showed a diffraction peak was identified at around 12.65°, with an intensity of 851.580573 cts and a full width at half maximum (FWHM) of 0.231187462, which corresponds to the characteristic peak of PbI2. The relatively low intensity of this peak suggests a limited presence of residual PbI2.",
    "pair_source": "formula",
    "sample_id_1": "15654",
    "sample_id_2": "14697",
    "sample_id_1_date": "20241204",
    "sample_id_2_date": "20241203",
    "Additive": [
      "PEAI",
      "MACl"
    ]
  },
  {
    "question": "How will the peak intensity and half width of the 12.6 ° characteristic peak of additives added to perovskite precursors to prepare thin films change in XRD characterization?",
    "control": "The device demonstrated a champion efficiency of 16.1%, with a VOC of 1.08237 V, JSC of 21.48 mA/cm², and FF of 69.26%.The device achieved a champion PCE of 16.1% with a VOC of 1.08237 V, JSC of 21.48 mA/cm², and FF of 69.26%. The composition of perovskite is 1.5 mol/L Cs0.1FA0.9Pb1I2.8Br0.2. 0.33 mg/mL of Me-4PACz was added. The piperidinium salt PMACl was dissolved in the perovskite solution obtained with the molar ratio 1.8 mg/mL. The perovskite film was deposited by spin-coating onto the substrate using two-step spin-coating process, first at 1200 rpm for 10 s and then at 5000 rpm for 30 s. During the second step, 200 µL of CB as anti-solvent was quickly dripped onto the centre of the perovskite film 8 s before the end of the spin-coating process. Then, the precursor films were placed on a 110 °C hotplate for 30 min. XRD analysis showed a diffraction peak was identified at around 12.65°, with an intensity of 2024.161415 cts and a full width at half maximum (FWHM) of 0.202740445, which corresponds to the characteristic peak of PbI2. The relatively low intensity of this peak suggests a limited presence of residual PbI2.",
    "target": "The champion device showed a JSC of 19.81 mA/cm², a VOC of 0.98403 V, and a FF of 87.17%, resulting in a PCE of 17.0%. A perovskite precursor featuring Cs0.1FA0.9Pb1I2.8Br0.2 at 1.5 mol/L was prepared to initiate the fabrication process. The incorporation of Me-4PACz (0.33 mg/mL) as a SAM was carried out to improve layer formation and refine the film’s interfacial structure. The perovskite solution was prepared with MACl in the molar ratio of 5.0 mg/mL, dissolved in the prepared solution. The precursor solution was spin-coated in a two-step process at 1200 rpm for 10 s and 5000 rpm for 30 s, respectively. During which CB (200 µL) was dripped onto the center of film at 8 s before the end of spin-coating. Subsequently, the sample was annealed at 110 °C for 30 min. XRD analysis showed a diffraction peak was identified at around 12.65°, with an intensity of 851.580573 cts and a full width at half maximum (FWHM) of 0.231187462, which corresponds to the characteristic peak of PbI2. The relatively low intensity of this peak suggests a limited presence of residual PbI2.",
    "pair_source": "formula",
    "sample_id_1": "17522",
    "sample_id_2": "14697",
    "sample_id_1_date": "20241206",
    "sample_id_2_date": "20241203",
    "Additive": [
      "PMACl",
      "MACl"
    ]
  },
  {
    "question": "How will the peak intensity and half width of the 12.6 ° characteristic peak of additives added to perovskite precursors to prepare thin films change in XRD characterization?",
    "control": "The control device displays a JSC of 22.18 mA/cm², a VOC of 1.06404 V and an FF of 68.04%, turning out a moderate PCE of 16.06%. A stable precursor mixture was achieved by taking a Cs0.1FA0.9Pb1I2.8Br0.2 solution (1.5 mol/L) as the base. A SAM solution consisting of Me-4PACz (0.33 mg/mL) in ethanol was prepared. To enhance the mechanical properties of the perovskite layer, PMACl (2.16 mg/mL) was utilized as an additive. The perovskite precursor was spin-coated onto substrates with two stages program at 1200 rpm for 10 s, and 5000 rpm for 30 s, respectively. 200 µL anisole was dropped onto the substrate during the last 8 s of the spinning, resulting in the formation of dark brown films. The perovskite film was annealed at 110 °C for 30 min. XRD analysis showed a diffraction peak was identified at around 12.65°, with an intensity of 2088.887238 cts and a full width at half maximum (FWHM) of 0.206751668, which corresponds to the characteristic peak of PbI2. The relatively low intensity of this peak suggests a limited presence of residual PbI2.",
    "target": "The champion target devices showed a JSC of 19.81 mA/cm², a VOC of 0.98403 V, and a FF of 87.17%, resulting in a PCE of 17.0%. The perovskite precursor solution (1.5 mol/L) was prepared in mixed solvents of DMF and DMSO according to chemical formula of Cs0.1FA0.9Pb1I2.8Br0.2. The sample of Me-4PACz was fabricated by spin coating the Me-4PACz solution with a concentration of 0.33 mg/mL. MACl (5.0 mg/mL) was added into the perovskite precursor solution. Specifically, the perovskite precursor solution was first spinning at 1200 rpm for 10 s, and then at 5000 rpm for 30 s. During the second step, 200 µL of chlorobenzene was dropped on the spinning substrate 8 s before the end of the process. A post-deposition anneal at 110 °C for 30 min stabilized the absorber layer and enhanced device performance. XRD analysis showed a diffraction peak was identified at around 12.65°, with an intensity of 851.580573 cts and a full width at half maximum (FWHM) of 0.231187462, which corresponds to the characteristic peak of PbI2. The relatively low intensity of this peak suggests a limited presence of residual PbI2.",
    "pair_source": "formula",
    "sample_id_1": "17541",
    "sample_id_2": "14697",
    "sample_id_1_date": "20241206",
    "sample_id_2_date": "20241203",
    "Additive": [
      "PMACl",
      "MACl"
    ]
  },
  {
    "question": "How will the peak intensity and half width of the 12.6 ° characteristic peak of additives added to perovskite precursors to prepare thin films change in XRD characterization?",
    "control": "The best performance, which showed 16.1% certificated efficiency with a VOC of 1.0926 V, a JSC of 19.57 mA/cm², and a FF of 75.31%. For the perovskite composition Cs0.1FA0.9Pb1I2.8Br0.2, 1.5 mol/L perovskite precursor solution was prepared. The Me-4PACz solution was prepared with a concentration of 0.33 mg/mL. The piperidinium salt PEAI was dissolved in the perovskite solution obtained with the molar ratio 0.04 mg/mL. The prepared precursor solution was spin coated at 1200 rpm for 10 s and 5000 rpm for 30 s onto the substrate. During the spin-coating process, 200 µL of CB as anti-solvent was quickly dropped onto the samples at a delay time of 8 s. The subsequent film was then heated at 110 °C for 30 min to obtain the bright perovskite film. XRD analysis showed a diffraction peak was identified at around 12.65°, with an intensity of 2049.510536 cts and a full width at half maximum (FWHM) of 0.205152561, which corresponds to the characteristic peak of PbI2. The relatively low intensity of this peak suggests a limited presence of residual PbI2.",
    "target": "The current density-voltage (J-V) characteristics show that the target PSCs delivered a PCE of 16.85%, with an elevated VOC of 1.0848 V, a JSC of 21.41 mA/cm², and an FF of 72.57%. The 1.5 mol/L perovskite precursor solution with a chemical formula of Cs0.1FA0.9Pb1I2.8Br0.2. The sample of Me-4PACz was fabricated by spin coating the Me-4PACz solution with a concentration of 0.33 mg/mL. An equal amount of PACl (10.8 mg/mL) was dissolved in dimethylformamide (DMF) and dimethyl sulfoxide (DMSO) with a 4:1 volume ratio. Employing a staged spin protocol, the film underwent 1200 rpm for 10 s, then 5000 rpm for 30 s, enhancing film morphology. At 8 s before the end of the spin-coating procedure, 200 µL CB was dropped onto the substrates. Afterwards, the perovskite film was annealed at 110 °C for 30 min. XRD analysis showed a diffraction peak was identified at around 12.65°, with an intensity of 910.7705314 cts and a full width at half maximum (FWHM) of 0.240432531, which corresponds to the characteristic peak of PbI2. The relatively low intensity of this peak suggests a limited presence of residual PbI2.",
    "pair_source": "formula",
    "sample_id_1": "14736",
    "sample_id_2": "16623",
    "sample_id_1_date": "20241204",
    "sample_id_2_date": "20241210",
    "Additive": [
      "PEAI",
      "PACl"
    ]
  },
  {
    "question": "How will the peak intensity and half width of the 12.6 ° characteristic peak of additives added to perovskite precursors to prepare thin films change in XRD characterization?",
    "control": "Based on a systematically tuned set of experimental parameters, this perovskite solar cell was engineered, ultimately achieving a PCE of 15.76%, FF of 72.55%, Voc of 1.0974 V, and Jsc of 19.8 mA/cm². A 1.5 mol/L Cs0.1FA0.9Pb1I2.8Br0.2 precursor solution was similarly prepared using a mixture of DMF and DMSO. Adding Me-4PACz (0.33 mg/mL) as a SAM improved the charge extraction at the interface. We then add PEAI (3.0 mg/mL) as an additive. For the perovskite film fabrication, the substrate was spun at 1200 rpm for 10 s, and then at 5000 rpm for 30 s. 200 µL of CB as antisolvent was dripped onto the substrate quickly at 8 s during the second spinning step. The as-coated film was then annealed at 110 °C for 30 min. XRD analysis showed a diffraction peak was identified at around 12.65°, with an intensity of 2098.16931 cts and a full width at half maximum (FWHM) of 0.204107257, which corresponds to the characteristic peak of PbI2. The relatively low intensity of this peak suggests a limited presence of residual PbI2.",
    "target": "PSCs with a PCE of 16.85%, a JSC of 21.41 mA/cm², a VOC of 1.0848 V and an FF of 72.57% are demonstrated. The 1.5 mol/L perovskite precursor solution with a chemical formula of Cs0.1FA0.9Pb1I2.8Br0.2 was prepared. Adding Me-4PACz (0.33 mg/mL) as a SAM improved the charge extraction at the interface. To prepare the precursor solution with PACl (10.8 mg/mL), the additive was added to the precursor solution. The perovskite precursor solution was deposited on the substrate via a two-step spin coating process; first, the solution was spin-coated at 1200 rpm for 10 s and then at 5000 rpm for 30 s. At 8 s before the end of the spin-coating procedure, 200 µL CB was dropped onto the substrates. Subsequently, the sample was annealed at 110 °C for 30 min. XRD analysis showed a diffraction peak was identified at around 12.65°, with an intensity of 910.7705314 cts and a full width at half maximum (FWHM) of 0.240432531, which corresponds to the characteristic peak of PbI2. The relatively low intensity of this peak suggests a limited presence of residual PbI2.",
    "pair_source": "formula",
    "sample_id_1": "14750",
    "sample_id_2": "16623",
    "sample_id_1_date": "20241204",
    "sample_id_2_date": "20241210",
    "Additive": [
      "PEAI",
      "PACl"
    ]
  },
  {
    "question": "How will the peak intensity and half width of the 12.6 ° characteristic peak of additives added to perovskite precursors to prepare thin films change in XRD characterization?",
    "control": "PSCs based on additives achieved a PCE of 16.12%, with a VOC of 1.0849 V, FF of 73.45%, and JSC of 20.23 mA/cm². Commencing with a Cs0.1FA0.9Pb1I2.8Br0.2 solution at 1.5 mol/L, the perovskite precursor was meticulously formulated. The incorporation of Me-4PACz (0.33 mg/mL) as a SAM was carried out to improve layer formation and refine the film’s interfacial structure. To enhance the mechanical properties of the perovskite layer, PEAI (2.0 mg/mL) was utilized as an additive. Implementing a stepwise spin scheme, the layer was first spun at 1200 rpm (10 s) and then at 5000 rpm (30 s), improving surface coverage. 200 µL of antisolvent was dripped onto the substrate during spinning. A precise annealing regimen (110 °C, 30 min) refined the perovskite microstructure. XRD analysis showed a diffraction peak was identified at around 12.65°, with an intensity of 2009.774851 cts and a full width at half maximum (FWHM) of 0.204109211, which corresponds to the characteristic peak of PbI2. The relatively low intensity of this peak suggests a limited presence of residual PbI2.",
    "target": "The certified PCE was determined to be 16.85% with JSC of 21.41 mA/cm², VOC of 1.0848 V, and FF of 72.57%. The 1.5 mol/L perovskite solution (Cs0.1FA0.9Pb1I2.8Br0.2) was prepared, shaken overnight to fully dissolve, and then used to prepare perovskite films. The incorporation of Me-4PACz (0.33 mg/mL) as a SAM was carried out to improve layer formation and refine the film’s interfacial structure. An equal amount of PACl (10.8 mg/mL) was dissolved in dimethylformamide (DMF) and dimethyl sulfoxide (DMSO) with a 4:1 volume ratio. Implementing a stepwise spin scheme, the layer was first spun at 1200 rpm (10 s) and then at 5000 rpm (30 s), improving surface coverage. Precisely at last 8 s in the second spin sequence, 200 µL of antisolvent was introduced, aiding grain formation. Subsequently the substrate was covered under a petri dish on a hotplate and annealed at 110 for 30 in ambient air at 20 % relative humidity. XRD analysis showed a diffraction peak was identified at around 12.65°, with an intensity of 910.7705314 cts and a full width at half maximum (FWHM) of 0.240432531, which corresponds to the characteristic peak of PbI2. The relatively low intensity of this peak suggests a limited presence of residual PbI2.",
    "pair_source": "formula",
    "sample_id_1": "15654",
    "sample_id_2": "16623",
    "sample_id_1_date": "20241204",
    "sample_id_2_date": "20241210",
    "Additive": [
      "PEAI",
      "PACl"
    ]
  },
  {
    "question": "How will the peak intensity and half width of the 12.6 ° characteristic peak of additives added to perovskite precursors to prepare thin films change in XRD characterization?",
    "control": "The champion device achieved a remarkable power conversion efficiency (PCE) of 16.1%, with a VOC of 1.0926 V, a JSC of 19.57 mA/cm², and a FF of 75.31%, outperforming devices modified with other SAMs. The formulation began with Cs0.1FA0.9Pb1I2.8Br0.2 at 1.5 mol/L, establishing the core perovskite solution. A SAM solution, consisting of Me-4PACz (0.33 mg/mL), was added to facilitate a stable perovskite interface. Then 0.04 mg/mL PEAI was added to the perovskite precursor solution and stirred for 2 h. A sequential spin-coating procedure was employed, first at 1200 rpm for 10 s, followed by 5000 rpm for 30 s. At 8 s before the end of the spin-coating procedure, 200 µL CB was dropped onto the substrates. After the spin coating was completed, it was annealed at 110 °C for 30 min. XRD analysis showed a diffraction peak was identified at around 12.65°, with an intensity of 2049.510536 cts and a full width at half maximum (FWHM) of 0.205152561, which corresponds to the characteristic peak of PbI2. The relatively low intensity of this peak suggests a limited presence of residual PbI2.",
    "target": "The PSCs achieved a champion power conversion efficiency (PCE) of 17.25%, with VOC of 1.0906 V, FF of 74.86%, and JSC of 21.13 mA/cm². The perovskite solution (1.5 mol/L) was prepared according to chemical formula of Cs0.1FA0.9Pb1I2.8Br0.2. The Me-4PACz solution was prepared with a concentration of 0.33 mg/mL. To achieve the desired secondary growth solution, PACl (14.4 mg/mL) was dissolved in IPA solvent. A two-tier spin-coating strategy (1200 rpm/10 s and 5000 rpm/30 s) produced a uniform and defect-minimized perovskite layer. During spin-coating process, 200 µL of CB was dropped on the perovskite at 8 s prior to the end of the second procedure. The film was subsequently annealed at 110 °C for 30 min. XRD analysis showed a diffraction peak was identified at around 12.65°, with an intensity of 826.3053348 cts and a full width at half maximum (FWHM) of 0.227210531, which corresponds to the characteristic peak of PbI2. The relatively low intensity of this peak suggests a limited presence of residual PbI2.",
    "pair_source": "formula",
    "sample_id_1": "14736",
    "sample_id_2": "16627",
    "sample_id_1_date": "20241204",
    "sample_id_2_date": "20241210",
    "Additive": [
      "PEAI",
      "PACl"
    ]
  },
  {
    "question": "How will the peak intensity and half width of the 12.6 ° characteristic peak of additives added to perovskite precursors to prepare thin films change in XRD characterization?",
    "control": "The inverted devices achieved optimal PCEs of 15.76%, a VOC of 1.0974 V, FF of 72.55%, and JSC of 19.8 mA/cm². For the Cs0.1FA0.9Pb1I2.8Br0.2, 1.5 mol/L perovskite precursor solution was prepared. The incorporation of Me-4PACz (0.33 mg/mL) as a SAM improved morphological and electronic interfaces. PEAI with concentration 3.0 mg/mL were added into the perovskite solution. Implementing a stepwise spin scheme, the layer was first spun at 1200 rpm (10 s) and then at 5000 rpm (30 s), improving surface coverage. At last 8 s, the injection of 200 µL antisolvent aided in reducing defect density within the perovskite layer. The perovskite film was annealed at 110 °C for 30 min. XRD analysis showed a diffraction peak was identified at around 12.65°, with an intensity of 2098.16931 cts and a full width at half maximum (FWHM) of 0.204107257, which corresponds to the characteristic peak of PbI2. The relatively low intensity of this peak suggests a limited presence of residual PbI2.",
    "target": "The champion device fabricated by perovskite film showed a PCE of 17.25% with open-circuit voltage (VOC) of 1.0906 V, short current density (JSC) of 21.13 mA/cm², and a fill factor (FF) of 74.86%. 1.5 mol/L Cs0.1FA0.9Pb1I2.8Br0.2 perovskite precursors were prepared. A SAM solution (0.33 mg/mL Me-4PACz) was applied to the FTO glass substrates by spin-coating. For the additive-treated cells, PACl (14.4 mg/mL) was added into the perovskite precursor solution.14.4 mg/mL PACl was then added as additive into the precursor solution. For perovskite films fabrication, the perovskite precursor was spin-coated on the as prepared substrates at 1200 rpm for 10 s and at 5000 rpm for 30 s. At the last 8 s, 200 µL of CB solution was dropped on the perovskite. The substrate was immediately placed on a hotplate and annealed at 110 °C for 30 min. XRD analysis showed a diffraction peak was identified at around 12.65°, with an intensity of 826.3053348 cts and a full width at half maximum (FWHM) of 0.227210531, which corresponds to the characteristic peak of PbI2. The relatively low intensity of this peak suggests a limited presence of residual PbI2.",
    "pair_source": "formula",
    "sample_id_1": "14750",
    "sample_id_2": "16627",
    "sample_id_1_date": "20241204",
    "sample_id_2_date": "20241210",
    "Additive": [
      "PEAI",
      "PACl"
    ]
  },
  {
    "question": "How will the peak intensity and half width of the 12.6 ° characteristic peak of additives added to perovskite precursors to prepare thin films change in XRD characterization?",
    "control": "The PCE of devices reached 16.12%, featuring VOC of 1.0849 V, FF of 73.45%, and JSC of 20.23 mA/cm². A stable precursor mixture was achieved by taking a Cs0.1FA0.9Pb1I2.8Br0.2 solution (1.5 mol/L) as the base. A SAM solution (0.33 mg/mL Me-4PACz) was applied to the FTO glass substrates by spin-coating. Add PEAI (2.0 mg/mL) as an additive was essential for stabilizing the perovskite structure. Then the filtered perovskite precursor was spin-coated on substrate at 1200 rpm for 10 s and 5000 rpm for 30 s. During the second step, 200 µL of CB as anti-solvent was quickly dripped onto the centre of the perovskite film 8 s before the end of the spin-coating process. The as-coated film was then annealed at 110 °C for 30 min. XRD analysis showed a diffraction peak was identified at around 12.65°, with an intensity of 2009.774851 cts and a full width at half maximum (FWHM) of 0.204109211, which corresponds to the characteristic peak of PbI2. The relatively low intensity of this peak suggests a limited presence of residual PbI2.",
    "target": "The device achieved an impressive PCE of 17.25% with an open-circuit voltage of 1.0906 V, short-circuit current density of 21.13 mA/cm², and fill factor of 74.86%. Cs0.1FA0.9Pb1I2.8Br0.2 was prepared at a concentration of 1.5 mol/L. The Me-4PACz solution was prepared with a concentration of 0.33 mg/mL. To fabricate high-quality perovskite films, PACl (14.4 mg/mL) was added to the perovskite precursor solution. The perovskite solutions were spin-coated onto substrate at 1200 rpm for 10 s, subsequently at 5000 rpm for 30 s. Then, 200 µL CB was dropped onto the substrate during the second spin-coating step at the last 8 s of the spin-coating. The subsequent film was then heated at 110 °C for 30 min to obtain the bright perovskite film. XRD analysis showed a diffraction peak was identified at around 12.65°, with an intensity of 826.3053348 cts and a full width at half maximum (FWHM) of 0.227210531, which corresponds to the characteristic peak of PbI2. The relatively low intensity of this peak suggests a limited presence of residual PbI2.",
    "pair_source": "formula",
    "sample_id_1": "15654",
    "sample_id_2": "16627",
    "sample_id_1_date": "20241204",
    "sample_id_2_date": "20241210",
    "Additive": [
      "PEAI",
      "PACl"
    ]
  },
  {
    "question": "How will the peak intensity and half width of the 12.6 ° characteristic peak of additives added to perovskite precursors to prepare thin films change in XRD characterization?",
    "control": "A higher PCE of 16.1% of the target device is achieved, where JSC, VOC and FF are 19.57 mA/cm², 1.0926 V and 75.31%, respectively. Then, perovskite precursor solution (1.5 mol/L) was prepared at the stoichiometric ratio of Cs0.1FA0.9Pb1I2.8Br0.2. Integrating Me-4PACz (0.33 mg/mL) as a SAM tailored the interfacial environment, contributing to a more uniform and well-ordered perovskite interface. PEAI (0.04 mg/mL) was incorporated as an additive. For the perovskite film fabrication, the substrate was spun at 1200 rpm for 10 s, and then at 5000 rpm for 30 s. 200 µL of antisolvent was dropped on the film 8 s before the end of the program. The deposited perovskite films were subsequently annealed on a hotplate at 110 °C for 30 min. XRD analysis showed a diffraction peak was identified at around 12.65°, with an intensity of 2049.510536 cts and a full width at half maximum (FWHM) of 0.205152561, which corresponds to the characteristic peak of PbI2. The relatively low intensity of this peak suggests a limited presence of residual PbI2.",
    "target": "Using a parameter-driven approach, we have engineered a perovskite solar cell that was assembled, thus realizing a PCE of 16.63%, FF of 70.9%, Voc of 1.05466 V, and Jsc of 22.24 mA/cm². The perovskite precursor solution (Cs0.1FA0.9Pb1I2.8Br0.2) was prepared with a concentration of 1.5 mol/L in a mixed anhydrous solvent of DMF/DMSO (4/1, v/v). Incorporating Me-4PACz (0.33 mg/mL) as a SAM was critical to adjust interfacial energy levels and refine the perovskite interface. The addition of PACl (12.5 mg/mL) was instrumental in fine-tuning the perovskite film's optical properties. The perovskite film was deposited by spin-coating at 1200 rpm for 10 s and 5000 rpm for 30 s. To promote better film morphology, 200 µL of antisolvent was added at last 8 s in the latter spin-coating step. The substrates were immediately transferred to the hotplate and annealed at 110 °C for 30 min. XRD analysis showed a diffraction peak was identified at around 12.65°, with an intensity of 1626.319005 cts and a full width at half maximum (FWHM) of 0.211318653, which corresponds to the characteristic peak of PbI2. The relatively low intensity of this peak suggests a limited presence of residual PbI2.",
    "pair_source": "formula",
    "sample_id_1": "14736",
    "sample_id_2": "18558",
    "sample_id_1_date": "20241204",
    "sample_id_2_date": "20241212",
    "Additive": [
      "PEAI",
      "PACl"
    ]
  },
  {
    "question": "How will the peak intensity and half width of the 12.6 ° characteristic peak of additives added to perovskite precursors to prepare thin films change in XRD characterization?",
    "control": "The resulting hybrid SAMs-modified PSC achieve a champion PCE of 15.76%, with VOC of 1.0974 V, FF of 72.55%, and JSC of 19.8 mA/cm². With Cs0.1FA0.9Pb1I2.8Br0.2 at 1.5 mol/L forming the primary solution, the perovskite precursor was synthesized accordingly. The incorporation of Me-4PACz (0.33 mg/mL) as a SAM was carried out to improve layer formation and refine the film’s interfacial structure. For the additive-treated cells, PEAI (3.0 mg/mL) was added into the perovskite precursor solution.3.0 mg/mL PEAI was then added as additive into the precursor solution. The prepared precursor solution was spin-coated at 1200 rpm for 10 s and 5000 rpm for 30 s onto the substrate. During the second step, 200 µL of chlorobenzene was dropped on the spinning substrate 8 s before the end of the process. It was then heated at 110 °C for 30 min, resulting in the formation of the perovskite thin films. XRD analysis showed a diffraction peak was identified at around 12.65°, with an intensity of 2098.16931 cts and a full width at half maximum (FWHM) of 0.204107257, which corresponds to the characteristic peak of PbI2. The relatively low intensity of this peak suggests a limited presence of residual PbI2.",
    "target": "The control device displays a JSC of 22.24 mA/cm², a VOC of 1.05466 V and an FF of 70.9%, turning out a moderate PCE of 16.63%. The perovskite composition is Cs0.1FA0.9Pb1I2.8Br0.2, and the initial stock perovskite solution is 1.5 mol/L. SAM material Me-4PACz (0.33 mg/mL) was added to the perovskite solution to fine-tune the interface and stabilize the perovskite layer. For the target perovskite, 12.5 mg/mL PACl was added to the precursor solution, and it was ensured that it is well mixed with the precursor. The perovskite solutions were spin-coated onto the substrate at 1200 rpm for 10 s and then, 5000 rpm for 30 s. 200 µL chlorobenzene as antisolvent was dropped 8 s before the end of the spin-coating procedure. Then, the precursor films were placed on a 110 °C hotplate for 30 min. XRD analysis showed a diffraction peak was identified at around 12.65°, with an intensity of 1626.319005 cts and a full width at half maximum (FWHM) of 0.211318653, which corresponds to the characteristic peak of PbI2. The relatively low intensity of this peak suggests a limited presence of residual PbI2.",
    "pair_source": "formula",
    "sample_id_1": "14750",
    "sample_id_2": "18558",
    "sample_id_1_date": "20241204",
    "sample_id_2_date": "20241212",
    "Additive": [
      "PEAI",
      "PACl"
    ]
  },
  {
    "question": "How will the peak intensity and half width of the 12.6 ° characteristic peak of additives added to perovskite precursors to prepare thin films change in XRD characterization?",
    "control": "The device shows the highest PCE of 16.12% with a VOC of 1.0849 V, a JSC of 20.23 mA/cm², and an FF of 73.45%. Then, perovskite precursor solution (1.5 mol/L) was prepared at the stoichiometric ratio of Cs0.1FA0.9Pb1I2.8Br0.2. The SAM consisting of Me-4PACz (0.33 mg/mL) was subsequently added into the perovskite solution to enhance interfacial properties and optimize device performance. PEAI (2.0 mg/mL) was added into the perovskite precursor solution. The chosen spin-coating regimen first applied 1200 rpm for 10 s, then 5000 rpm for 30 s, ensuring layer consistency. According to the antisolvent method, 200 µL of antisolvent was dropped on the film 8 s before the end of the program. The subsequent film was then heated at 110 °C for 30 min to obtain the bright perovskite film. XRD analysis showed a diffraction peak was identified at around 12.65°, with an intensity of 2009.774851 cts and a full width at half maximum (FWHM) of 0.204109211, which corresponds to the characteristic peak of PbI2. The relatively low intensity of this peak suggests a limited presence of residual PbI2.",
    "target": "In contrast, the device achieves a notably enhanced PCE of 16.63%, with a JSC of 22.24 mA/cm², VOC of 1.05466 V, and FF of 70.9%. The process involved first dissolving Cs0.1FA0.9Pb1I2.8Br0.2 at 1.5 mol/L to create the primary perovskite solution. The optimal SAM was prepared by using Me-4PACz (0.33 mg/mL).The sample of Me-4PACz was fabricated with a concentration of 0.33 mg/mL. PACl (with 12.5 mg/mL) additive was incorporated. The perovskite film was deposited by spin-coating at 1200 rpm for 10 s and 5000 rpm for 30 s. During the second step, CB as antisolvent (200 µL) was dropped at the middle of the spinning substrate 8 s prior to the end of the spinning. The samples were subsequently annealed on a hotplate at 110 °C for 30 min. XRD analysis showed a diffraction peak was identified at around 12.65°, with an intensity of 1626.319005 cts and a full width at half maximum (FWHM) of 0.211318653, which corresponds to the characteristic peak of PbI2. The relatively low intensity of this peak suggests a limited presence of residual PbI2.",
    "pair_source": "formula",
