Repository: MI-Materials-Intelligence/Recipe-Language-Model

# Learning Layer

## Overview

In the learning layer, the formulas and parameters are encoded and then tokenised into recipes as inputs. Through atomic skills of data extraction, cleaning, and matching, these data are organised into standardised datasets, providing the basis for RLM training and iterative recipe refinement.

Key Atomic Skills:
- **Cleaning**: Preprocessing and outlier cleaning
- **Matching**: Matching data pairs based on variables
- **Extraction**: Data extraction from robotic boxes

File: seven_ai_layers_robotics/learning/data/XRD_additives/additive_xrd_pairs.json (part 19 of 29)
[
    "sample_id_1": "15654",
    "sample_id_2": "18558",
    "sample_id_1_date": "20241204",
    "sample_id_2_date": "20241212",
    "Additive": [
      "PEAI",
      "PACl"
    ]
  },
  {
    "question": "How will the peak intensity and half width of the 12.6 ° characteristic peak of additives added to perovskite precursors to prepare thin films change in XRD characterization?",
    "control": "With the improved uniformity of SAM, the SAM-based devices showed a maximum PCE of 16.1%, with a VOC of 1.08237 V, FF of 69.26%, and JSC of 21.48 mA/cm². The Cs0.1FA0.9Pb1I2.8Br0.2 precursor solution (1.5 mol/L) was prepared in the mixed solvent of DMF and DMSO. The Me-4PACz solution was prepared with a concentration of 0.33 mg/mL. 1.8 mg/mL PMACl was added into the mixed perovskite solution. Afterwards, the perovskite precursor solution was deposited on the substrate via a two-step spin coating process; first, the solution was spin-coated at 1200 rpm for 10 s and then at 5000 rpm for 30 s. Immediately before the end spin-coating process, 200 µL of anisole was dropped onto the films. The films were then annealed at 110 °C for 30 min. XRD analysis showed a diffraction peak was identified at around 12.65°, with an intensity of 2024.161415 cts and a full width at half maximum (FWHM) of 0.202740445, which corresponds to the characteristic peak of PbI2. The relatively low intensity of this peak suggests a limited presence of residual PbI2.",
    "target": "Within a framework of controlled experimental inputs, a perovskite cell configuration was produced, ultimately manifesting a PCE of 16.85%, FF of 72.57%, Voc of 1.0848 V, and Jsc of 21.41 mA/cm². For the perovskite composition Cs0.1FA0.9Pb1I2.8Br0.2, 1.5 mol/L perovskite precursor solution was prepared. The incorporation of Me-4PACz (0.33 mg/mL) as a SAM enhanced interface layer formation and refined the film’s interfacial structure. PACl (10.8 mg/mL) was added into the perovskite precursor solution. The perovskite precursor was spin-coated onto the substrates with two stages program at 1200 rpm for 10 s, and 5000 rpm for 30 s, respectively. The controlled addition of 200 µL antisolvent at last 8 s facilitated uniform crystal nucleation. The perovskite annealed at 110 °C for 30 min. XRD analysis showed a diffraction peak was identified at around 12.65°, with an intensity of 910.7705314 cts and a full width at half maximum (FWHM) of 0.240432531, which corresponds to the characteristic peak of PbI2. The relatively low intensity of this peak suggests a limited presence of residual PbI2.",
    "pair_source": "formula",
    "sample_id_1": "17522",
    "sample_id_2": "16623",
    "sample_id_1_date": "20241206",
    "sample_id_2_date": "20241210",
    "Additive": [
      "PMACl",
      "PACl"
    ]
  },
  {
    "question": "How will the peak intensity and half width of the 12.6 ° characteristic peak of additives added to perovskite precursors to prepare thin films change in XRD characterization?",
    "control": "The control device displays a JSC of 22.18 mA/cm², a VOC of 1.06404 V and an FF of 68.04%, turning out a moderate PCE of 16.06%. In formulating the active solution, Cs0.1FA0.9Pb1I2.8Br0.2 at 1.5 mol/L was utilized to establish the perovskite layer. Incorporating Me-4PACz (0.33 mg/mL) as a SAM was critical to adjust interfacial energy levels and refine the perovskite interface. For the modified solution, PMACl (2.16 mg/mL) was added to the previous solution. The perovskite film was deposited by spin-coating onto the substrate using two-step spin-coating process, first at 1200 rpm for 10 s and then at 5000 rpm for 30 s. After 8 s into spin-coating procedure, 200 µL diethyl ether was dripped onto the spinning substrate. The resulting wet perovskite films were annealed at 110 °C for 30 min. XRD analysis showed a diffraction peak was identified at around 12.65°, with an intensity of 2088.887238 cts and a full width at half maximum (FWHM) of 0.206751668, which corresponds to the characteristic peak of PbI2. The relatively low intensity of this peak suggests a limited presence of residual PbI2.",
    "target": "Consequently, the device resulted in device efficiency of 16.85%, together with an enhanced fill factor (FF) of 72.57%, short-circuit current density of 21.41 mA/cm²and open circuit voltage (VOC) of 1.0848 V. For the perovskite film, 1.5 mol/L precursor solution was prepared according to the chemical formula of Cs0.1FA0.9Pb1I2.8Br0.2. SAM material Me-4PACz (0.33 mg/mL) was added to the perovskite solution to fine-tune the interface and stabilize the perovskite layer. For the modified solution, PACl (10.8 mg/mL) was added to the previous solution. A meticulously timed spin procedure included 1200 rpm for 10 s, succeeded by 5000 rpm for 30 s to refine crystal growth. 200 µL CB as the antisolvent was dripped on the film at 8 s before the end of the last procedure. To lock in the desired crystal phase, the film was heated at 110 °C for 30 min. XRD analysis showed a diffraction peak was identified at around 12.65°, with an intensity of 910.7705314 cts and a full width at half maximum (FWHM) of 0.240432531, which corresponds to the characteristic peak of PbI2. The relatively low intensity of this peak suggests a limited presence of residual PbI2.",
    "pair_source": "formula",
    "sample_id_1": "17541",
    "sample_id_2": "16623",
    "sample_id_1_date": "20241206",
    "sample_id_2_date": "20241210",
    "Additive": [
      "PMACl",
      "PACl"
    ]
  },
  {
    "question": "How will the peak intensity and half width of the 12.6 ° characteristic peak of additives added to perovskite precursors to prepare thin films change in XRD characterization?",
    "control": "The devices exhibited an increased PCE from 16.1% to 16.1%, with a VOC of 1.08237 V, FF of 69.26%, and JSC of 21.48 mA/cm². The Cs0.1FA0.9Pb1I2.8Br0.2 (1.5 mol/L) perovskite precursor solution was prepared. The sample of Me-4PACz was fabricated by spin coating the Me-4PACz solution with a concentration of 0.33 mg/mL. 1.8 mg/mL PMACl was added to the perovskite precursor solution and stirred for 2 h. Specifically, the perovskite precursor solution was first spinning at 1200 rpm for 10 s, and then at 5000 rpm for 30 s. After 8 s, 200 µL CB was dropped on the film. The film was immediately annealed at 110 °C for 30 min. XRD analysis showed a diffraction peak was identified at around 12.65°, with an intensity of 2024.161415 cts and a full width at half maximum (FWHM) of 0.202740445, which corresponds to the characteristic peak of PbI2. The relatively low intensity of this peak suggests a limited presence of residual PbI2.",
    "target": "The champion PCE of the device can be further improved to 17.25% (VOC of 1.0906 V, JSC of 21.13 mA/cm², and FF of 74.86%). The perovskite (Cs0.1FA0.9Pb1I2.8Br0.2) precursor solution was prepared with a concentration of 1.5 mol/L in a mixed solvent of DMF and DMSO. A SAM solution (0.33 mg/mL Me-4PACz) was applied to the FTO glass substrates by spin-coating. For the target perovskite, 14.4 mg/mL PACl was added to the precursor solution, and it was ensured that it is well mixed with the precursor. The precursor solution was spin-coated in a two-step process at 1200 rpm for 10 s and 5000 rpm for 30 s, respectively. Integrating 200 µL of antisolvent at last 8 s prompted more uniform perovskite grain growth. The film was subsequently annealed at 110 °C for 30 min. XRD analysis showed a diffraction peak was identified at around 12.65°, with an intensity of 826.3053348 cts and a full width at half maximum (FWHM) of 0.227210531, which corresponds to the characteristic peak of PbI2. The relatively low intensity of this peak suggests a limited presence of residual PbI2.",
    "pair_source": "formula",
    "sample_id_1": "17522",
    "sample_id_2": "16627",
    "sample_id_1_date": "20241206",
    "sample_id_2_date": "20241210",
    "Additive": [
      "PMACl",
      "PACl"
    ]
  },
  {
    "question": "How will the peak intensity and half width of the 12.6 ° characteristic peak of additives added to perovskite precursors to prepare thin films change in XRD characterization?",
    "control": "Systematic parameter adjustments underlie the fabrication of a perovskite cell that was formulated, capturing how controlled conditions influence a PCE of 16.06%, FF of 68.04%, Voc of 1.06404 V, and Jsc of 22.18 mA/cm². For the preparation of perovskite precursor solution, 1.5 mol/L Cs0.1FA0.9Pb1I2.8Br0.2 perovskite precursor was prepared in DMF:DMSO (4:1 volume ratio, v:v) mixed solvent. The hole transport layer (HTL) was fabricated using the SAM solution of Me-4PACz. The Me-4PACz concentration is 0.33 mg/mL. For the modified solution, 2.16 mg/mL PMACl was added to the precursor solution. The perovskite precursor solution was then spin-coated onto a substrate at 1200 rpm for 10 s followed by an additional spin at 5000 rpm for 30 s. 200 µL chlorobenzene as antisolvent was dropped 8 s before the end of the spin-coating procedure. The film was immediately annealed at 110 °C for 30 min. XRD analysis showed a diffraction peak was identified at around 12.65°, with an intensity of 2088.887238 cts and a full width at half maximum (FWHM) of 0.206751668, which corresponds to the characteristic peak of PbI2. The relatively low intensity of this peak suggests a limited presence of residual PbI2.",
    "target": "The champion device showed a PCE of 17.25%, with JSC of 21.13 mA/cm², FF of 74.86%, and VOC of 1.0906 V. The perovskite precursor solutions were prepared by dissolving 1.5 mol/L Cs0.1FA0.9Pb1I2.8Br0.2. The incorporation of Me-4PACz (0.33 mg/mL) as a SAM was carried out to improve layer formation and refine the film’s interfacial structure. The addition of PACl (14.4 mg/mL) was instrumental in fine-tuning the perovskite film's optical properties. The perovskite solution was deposited on substrate by two consecutive spin-coating steps of 1200 rpm for 10 s and 5000 rpm for 30 s, respectively. During spin-coating process, 200 µL of CB was dropped on the perovskite at 8 s prior to the end of the second procedure. The deposited perovskite films were subsequently annealed on a hotplate at 110 °C for 30 min. XRD analysis showed a diffraction peak was identified at around 12.65°, with an intensity of 826.3053348 cts and a full width at half maximum (FWHM) of 0.227210531, which corresponds to the characteristic peak of PbI2. The relatively low intensity of this peak suggests a limited presence of residual PbI2.",
    "pair_source": "formula",
    "sample_id_1": "17541",
    "sample_id_2": "16627",
    "sample_id_1_date": "20241206",
    "sample_id_2_date": "20241210",
    "Additive": [
      "PMACl",
      "PACl"
    ]
  },
  {
    "question": "How will the peak intensity and half width of the 12.6 ° characteristic peak of additives added to perovskite precursors to prepare thin films change in XRD characterization?",
    "control": "The champion device showed a JSC of 21.48 mA/cm², a VOC of 1.08237 V, and a FF of 69.26%, resulting in a PCE of 16.1%. The composition of the 1.5 mol/L perovskite film with band gap is Cs0.1FA0.9Pb1I2.8Br0.2. The SAM material Me-4PACz (0.33 mg/mL) was subsequently added into the perovskite solution to enhance interfacial properties and optimize device performance. PMACl (1.8 mg/mL) was added into the precursor solution as an additive. A meticulously timed spin procedure included 1200 rpm for 10 s, succeeded by 5000 rpm for 30 s to refine crystal growth. The addition of 200 µL antisolvent at last 8 s proved instrumental in achieving uniform film thickness and grain distribution. To lock in the desired crystal phase, the film was heated at 110 °C for 30 min. XRD analysis showed a diffraction peak was identified at around 12.65°, with an intensity of 2024.161415 cts and a full width at half maximum (FWHM) of 0.202740445, which corresponds to the characteristic peak of PbI2. The relatively low intensity of this peak suggests a limited presence of residual PbI2.",
    "target": "Systematic parameter adjustments underlie the fabrication of a perovskite cell that was assembled, capturing how controlled conditions influence a PCE of 16.63%, FF of 70.9%, Voc of 1.05466 V, and Jsc of 22.24 mA/cm². For the perovskite composition Cs0.1FA0.9Pb1I2.8Br0.2, 1.5 mol/L perovskite precursor solution was prepared. The incorporation of Me-4PACz (0.33 mg/mL) as a SAM improved morphological and electronic interfaces. For the PACl additive system, the molar ratios of perovskite to PACl were 15%, 30%, 60%, and 100%. The perovskite solutions were spin-coated onto the substrate at 1200 rpm for 10 s and 5000 rpm for 30 s. 200 µL CB as the antisolvent was dripped on the film at 8 s before the end of the last procedure. An annealing process at 110 °C for 30 min allowed the perovskite grains to fully mature. XRD analysis showed a diffraction peak was identified at around 12.65°, with an intensity of 1626.319005 cts and a full width at half maximum (FWHM) of 0.211318653, which corresponds to the characteristic peak of PbI2. The relatively low intensity of this peak suggests a limited presence of residual PbI2.",
    "pair_source": "formula",
    "sample_id_1": "17522",
    "sample_id_2": "18558",
    "sample_id_1_date": "20241206",
    "sample_id_2_date": "20241212",
    "Additive": [
      "PMACl",
      "PACl"
    ]
  },
  {
    "question": "How will the peak intensity and half width of the 12.6 ° characteristic peak of additives added to perovskite precursors to prepare thin films change in XRD characterization?",
    "control": "The performance parameters (PCE, open-circuit voltage (VOC), short-circuit current density (JSC) and fill factor (FF)) of the control PSCs are significantly improved (16.06%, 1.06404 V, 22.18 mA/cm², and 68.04%). The perovskite composition of Cs0.1FA0.9Pb1I2.8Br0.2 was prepared with a concentration of 1.5 mol/L. SAM material Me-4PACz (0.33 mg/mL) was added to influence crystal growth at the interface and optimize surface passivation. PMACl (with 2.16 mg/mL) additive was incorporated. The perovskite precursor was spin-coated on the substrates at 1200 rpm for 10 s and 5000 rpm for 30 s. At the last 8 s, 200 µL of CB solution was dropped on the perovskite. An annealing process at 110 °C for 30 min allowed the perovskite grains to fully mature. XRD analysis showed a diffraction peak was identified at around 12.65°, with an intensity of 2088.887238 cts and a full width at half maximum (FWHM) of 0.206751668, which corresponds to the characteristic peak of PbI2. The relatively low intensity of this peak suggests a limited presence of residual PbI2.",
    "target": "The PSCs achieved a champion power conversion efficiency (PCE) of 16.63% under an active area of 0.09 cm², with a VOC value of 1.05466 V, an FF value of 70.9%, and a current density (JSC) of 22.24 mA/cm². The perovskite precursor solution (1.5 mol/L) was prepared in a solvent mixture of DMF and DMSO according to the formula of Cs0.1FA0.9Pb1I2.8Br0.2. A SAM solution (0.33 mg/mL Me-4PACz) was applied to the FTO glass substrates by spin-coating. The target precursor solution was prepared with PACl (12.5 mg/mL). The film was deposited under controlled conditions, involving an initial spin of 1200 rpm (10 s) followed by a second spin at 5000 rpm (30 s). In the second step, 200 µL anisole was dropped onto the substrate during the last 8 s of the spinning. Subsequent thermal treatment was carried out at 110 °C for 30 min to finalize the perovskite crystal structure. XRD analysis showed a diffraction peak was identified at around 12.65°, with an intensity of 1626.319005 cts and a full width at half maximum (FWHM) of 0.211318653, which corresponds to the characteristic peak of PbI2. The relatively low intensity of this peak suggests a limited presence of residual PbI2.",
    "pair_source": "formula",
    "sample_id_1": "17541",
    "sample_id_2": "18558",
    "sample_id_1_date": "20241206",
    "sample_id_2_date": "20241212",
    "Additive": [
      "PMACl",
      "PACl"
    ]
  },
  {
    "question": "How will the peak intensity and half width of the 12.6 ° characteristic peak of additives added to perovskite precursors to prepare thin films change in XRD characterization?",
    "control": "Through iterative refinements in substrate preparation, solution concentration, and coating protocols, this perovskite device was crafted, echoing a PCE of 15.76%, FF of 72.55%, Voc of 1.0974 V, and Jsc of 19.8 mA/cm². With Cs0.1FA0.9Pb1I2.8Br0.2 at 1.5 mol/L forming the primary solution, the perovskite precursor was synthesized accordingly. Adding Me-4PACz (0.33 mg/mL) as a SAM improved the charge extraction at the interface. PEAI was added into the perovskite solution as additive with a concentration of 3.0 mg/mL. The precursor solution was deposited on the substrate and spin-coated with a two-step spin-coating procedure: 1200 rpm for 10 s and 5000 rpm for 30 s. 200 µL CB as the antisolvent was dripped on the film at 8 s before the end of the last procedure. Subsequently the substrate was covered under a petri dish on a hotplate and annealed at 110 for 30 in ambient air at 20 % relative humidity. XRD analysis showed a diffraction peak was identified at around 12.65°, with an intensity of 2098.16931 cts and a full width at half maximum (FWHM) of 0.204107257, which corresponds to the characteristic peak of PbI2. The relatively low intensity of this peak suggests a limited presence of residual PbI2.",
    "target": "The device achieved an impressive PCE of 16.06% with an open-circuit voltage of 1.06404 V, short-circuit current density of 22.18 mA/cm², and fill factor of 68.04%. A perovskite precursor featuring Cs0.1FA0.9Pb1I2.8Br0.2 at 1.5 mol/L was prepared to initiate the fabrication process. The addition of Me-4PACz (0.33 mg/mL) as a SAM was performed to optimize surface passivation and ensure improved interface quality. PMACl with concentration 2.16 mg/mL were added into the perovskite solution. Spread perovskite solution spin-coated in two steps, namely, 1200 rpm for 10 s and 5000 rpm for 30 s. 200 µL of CB was dripped onto the substrate during spinning. The resulting wet perovskite films were annealed at 110 °C for 30 min. XRD analysis showed a diffraction peak was identified at around 12.65°, with an intensity of 2088.887238 cts and a full width at half maximum (FWHM) of 0.206751668, which corresponds to the characteristic peak of PbI2. The relatively low intensity of this peak suggests a limited presence of residual PbI2.",
    "pair_source": "formula",
    "sample_id_1": "14750",
    "sample_id_2": "17541",
    "sample_id_1_date": "20241204",
    "sample_id_2_date": "20241206",
    "Additive": [
      "PEAI",
      "PMACl"
    ]
  },
  {
    "question": "How will the peak intensity and half width of the 12.6 ° characteristic peak of additives added to perovskite precursors to prepare thin films change in XRD characterization?",
    "control": "With the improved uniformity of SAM, the SAM-based devices showed a maximum PCE of 16.1%, with a VOC of 1.08237 V, FF of 69.26%, and JSC of 21.48 mA/cm². The perovskite precursor solution with a molar concentration of 1.5 mol/L was prepared according to the formula of Cs0.1FA0.9Pb1I2.8Br0.2. A SAM solution, consisting of Me-4PACz (0.33 mg/mL), was added to facilitate a stable perovskite interface. 1.8 mg/mL PMACl was added into the mixed perovskite solution. The perovskite film was deposited by spin-coating onto the substrate using two-step spin-coating process, first at 1200 rpm for 10 s and then at 5000 rpm for 30 s. At the last 8 s, 200 µL of CB solution was dropped on the perovskite. Then the film is annealed at 110 °C for 30 min. XRD analysis showed a diffraction peak was identified at around 12.65°, with an intensity of 2024.161415 cts and a full width at half maximum (FWHM) of 0.202740445, which corresponds to the characteristic peak of PbI2. The relatively low intensity of this peak suggests a limited presence of residual PbI2.",
    "target": "A higher PCE of 16.12% of the target device is achieved, where JSC, VOC and FF are 20.23 mA/cm², 1.0849 V and 73.45%, respectively. A 1.5 mol/L Cs0.1FA0.9Pb1I2.8Br0.2 precursor solution was similarly prepared using a mixture of DMF and DMSO. The addition of Me-4PACz (0.33 mg/mL) as a SAM was performed to optimize surface passivation and ensure improved interface quality. The incorporation of PEAI (2.0 mg/mL) additive was ensured. The prepared precursor solution was spin-coated at 1200 rpm for 10 s and 5000 rpm for 30 s onto the substrate. An antisolvent injection of 200 µL at last 8 s stabilized the intermediate phase, leading to enhanced film quality. The deposited perovskite films were subsequently annealed on a hotplate at 110 °C for 30 min. XRD analysis showed a diffraction peak was identified at around 12.65°, with an intensity of 2009.774851 cts and a full width at half maximum (FWHM) of 0.204109211, which corresponds to the characteristic peak of PbI2. The relatively low intensity of this peak suggests a limited presence of residual PbI2.",
    "pair_source": "formula",
    "sample_id_1": "17522",
    "sample_id_2": "15654",
    "sample_id_1_date": "20241206",
    "sample_id_2_date": "20241204",
    "Additive": [
      "PMACl",
      "PEAI"
    ]
  },
  {
    "question": "How will the peak intensity and half width of the 12.6 ° characteristic peak of additives added to perovskite precursors to prepare thin films change in XRD characterization?",
    "control": "PSCs with (111)-preferred crystallographic orientation displayed a remarkable PCE of 16.93%, with VOC of 1.09752 V, JSC of 23.5 mA/cm², and FF of 65.65%. The perovskite composition is Cs0.1FA0.9Pb1I2.8Br0.2, and the initial stock perovskite solution is 1.5 mol/L. The addition of Me-4PACz (0.33 mg/mL) as a SAM was performed to optimize surface passivation and ensure improved interface quality. The incorporation of BSP (2.0 mg/mL) and PACl (10.0 mg/mL) additives were ensured. The film formation relied on a two-phase spin cycle: 1200 rpm for 10 s and 5000 rpm for 30 s, optimizing thickness uniformity. 200 µL of CB as antisolvent was dripped onto the substrate quickly at 8 s during the second spinning step. The films were dried inside a N2 environment on a hot plate at a temperature of 110 for 30 min. XRD analysis showed a diffraction peak was identified at around 12.65°, with an intensity of 660.3581328 cts and a full width at half maximum (FWHM) of 0.245280193, which corresponds to the characteristic peak of PbI2. The relatively low intensity of this peak suggests a limited presence of residual PbI2.",
    "target": "The champion device showed a PCE of 17.21%, with JSC of 23.68 mA/cm², FF of 70.7%, and VOC of 1.02822 V. 1.5 mol/L perovskite precursor solutions were prepared with the chemical formula of Cs0.1FA0.9Pb1I2.8Br0.2. Controlled addition of MeO-4PADBC (0.11 mg/mL) and py3 (0.22 mg/mL) as SAMs were performed to stabilize the perovskite layer and engineer a more robust interface. To achieve the desired secondary growth solution, MACl (3.5 mg/mL) and/or PACl (12.0 mg/mL) were dissolved in IPA solvent. The perovskite solutions were spin-coated onto the substrate at 1000 rpm for 10 s and 4000 rpm for 40 s. At the 12 s of the second step, 150 µL antisolvent was slowly dripped onto the center of the film at 12 s before the end of the spinning program. The perovskite sample was subsequently annealed at 110 °C for 20 min. XRD analysis showed a diffraction peak was identified at around 12.65°, with an intensity of 326.8891861 cts and a full width at half maximum (FWHM) of 0.25083629, which corresponds to the characteristic peak of PbI2. The relatively low intensity of this peak suggests a limited presence of residual PbI2.",
    "pair_source": "formula",
    "sample_id_1": "20974",
    "sample_id_2": "25238",
    "sample_id_1_date": "20241220",
    "sample_id_2_date": "20250103",
    "Additive": [
      "BSP",
      "PACl",
      "MACl"
    ]
  },
  {
    "question": "How will the peak intensity and half width of the 12.6 ° characteristic peak of additives added to perovskite precursors to prepare thin films change in XRD characterization?",
    "control": "The champion PCE of the device can be further improved to 15.3% (VOC of 1.16694 V, JSC of 19.65 mA/cm², and FF of 66.72%). The perovskite composition is Cs0.1FA0.9Pb1I2.8Br0.2, and the initial stock perovskite solution is 1.5 mol/L. SAM material Me-4PACz (0.33 mg/mL) was added to the perovskite solution to fine-tune the interface and stabilize the perovskite layer. The addition of BSP (2.3 mg/mL) and PACl (7.8 mg/mL) as additives were carefully prepared. Afterwards, the perovskite precursor solution was deposited on the substrate via a two-step spin coating process; first, the solution was spin-coated at 1200 rpm for 10 s and then at 5000 rpm for 30 s. 200 µL of antisolvent was dropped on the film 8 s before the end of the program. The substrates were immediately transferred to the hotplate and annealed at 110 °C for 30 min. XRD analysis showed a diffraction peak was identified at around 12.65°, with an intensity of 841.74901 cts and a full width at half maximum (FWHM) of 0.246726077, which corresponds to the characteristic peak of PbI2. The relatively low intensity of this peak suggests a limited presence of residual PbI2.",
    "target": "The resulting hybrid SAMs-modified PSC achieve a champion PCE of 17.21%, with VOC of 1.02822 V, FF of 70.7%, and JSC of 23.68 mA/cm². The perovskite precursor is Cs0.1FA0.9Pb1I2.8Br0.2. SAMs consisting of MeO-4PADBC (0.11 mg/mL) and py3 (0.22 mg/mL) were incorporated to achieve a more uniform and well-ordered perovskite interface. The corresponding additives (MACl, PACl) were added to the precursors at molar concentration of 3.5 mg/mL and 12.0 mg/mL, respectively. A well-optimized dual-stage spin routine (1000 rpm for 10 s and 4000 rpm for 40 s) was chosen to facilitate smooth and homogeneous layer formation. During the spin-coating, 150 µL CB solution was dripped at 12 s before ending. The perovskite annealed at 110 °C for 20 min. XRD analysis showed a diffraction peak was identified at around 12.65°, with an intensity of 326.8891861 cts and a full width at half maximum (FWHM) of 0.25083629, which corresponds to the characteristic peak of PbI2. The relatively low intensity of this peak suggests a limited presence of residual PbI2.",
    "pair_source": "formula",
    "sample_id_1": "22658",
    "sample_id_2": "25238",
    "sample_id_1_date": "20241224",
    "sample_id_2_date": "20250103",
    "Additive": [
      "BSP",
      "PACl",
      "MACl"
    ]
  },
  {
    "question": "How will the peak intensity and half width of the 12.6 ° characteristic peak of additives added to perovskite precursors to prepare thin films change in XRD characterization?",
    "control": "The best performance, which showed 17.32% certificated efficiency with a VOC of 1.07407 V, a JSC of 24.29 mA/cm², and a FF of 66.36%. A stable precursor mixture was achieved by taking a Cs0.1FA0.9Pb1I2.8Br0.2 solution (1.5 mol/L) as the base. The py3 and 2PACz solution were prepared with a concentration of 0.165 mg/mL and 0.165 mg/mL. The addition of MACl (4.0 mg/mL) and PEABr (0.6 mg/mL) were instrumental in fine-tuning the perovskite film's optical properties. The perovskite precursor was spin-coated onto substrates with two stages program at 1195 rpm for 10 s, and 5003 rpm for 30 s, respectively. At the last 8 s, 200 µL of chlorobenzene solution was dropped on the perovskite. The sample underwent a controlled anneal at 110 °C for 30 min, optimizing the film’s morphological and crystalline properties. XRD analysis showed a diffraction peak was identified at around 12.65°, with an intensity of 298.2800185 cts and a full width at half maximum (FWHM) of 0.230504317, which corresponds to the characteristic peak of PbI2. The relatively low intensity of this peak suggests a limited presence of residual PbI2.",
    "target": "Through deliberate control of solution composition, coating speeds, and thermal treatments, this perovskite cell was generated, leading to a PCE of 17.39%, a fill factor of 130.01%, a Voc of 0.591099 V, and a Jsc of 22.63 mA/cm². The perovskite precursor solution (1.5 mol/L) was prepared in mixed solvents of DMF and DMSO according to chemical formula of Cs0.1FA0.9Pb1I2.8Br0.2. SAM material Me-4PACz (0.33 mg/mL) was added to influence crystal growth at the interface and optimize surface passivation. Equal amounts of BSP (2.8 mg/mL) and PEABr (0.7 mg/mL) were dissolved in DMF and DMSO with an 4:1 volume ratio. A meticulously timed spin procedure included 1200 rpm for 10 s, succeeded by 5000 rpm for 30 s to refine crystal growth. At the last 8 s, 200 µL of CB solution was dropped on the perovskite. The substrates were sequentially heated at 110 °C for 30 min for perovskite crystal formation. XRD analysis showed a diffraction peak was identified at around 12.65°, with an intensity of 291.7106651 cts and a full width at half maximum (FWHM) of 0.274680453, which corresponds to the characteristic peak of PbI2. The relatively low intensity of this peak suggests a limited presence of residual PbI2.",
    "pair_source": "formula",
    "sample_id_1": "29917",
    "sample_id_2": "21810",
    "sample_id_1_date": "20250220",
    "sample_id_2_date": "20241222",
    "Additive": [
      "MACl",
      "PEABr",
      "BSP"
    ]
  },
  {
    "question": "How will the peak intensity and half width of the 12.6 ° characteristic peak of additives added to perovskite precursors to prepare thin films change in XRD characterization?",
    "control": "This resulted in improved performance with a PCE beyond 17.43%, a JSC of 23.01 mA/cm², a VOC of 1.02823 V and an FF of 73.65%. The perovskite composition is Cs0.05MA0.16FA0.79Pb1I2.9Br0.1, and the initial stock perovskite solution is 1.73 mol/L. Careful addition of Me-2PACz (0.33 mg/mL) as a SAM ensured improved interface quality. To prepare the precursor solution with BSP (1.8 mg/mL), the additive was added to the precursor solution. The perovskite precursor solutions were spin-coated on the substrates at 1000 rpm for 10 s and 5000 rpm for 30 s. Then, with 6 s of spin time remaining, chlorobenzene (160 µL) was dispensed onto the middle of the substrate. The substrates were sequentially heated at 110 °C for 25 min for perovskite crystal formation. XRD analysis showed a diffraction peak was identified at around 12.65°, with an intensity of 804.0234189 cts and a full width at half maximum (FWHM) of 0.235285873, which corresponds to the characteristic peak of PbI2. The relatively low intensity of this peak suggests a limited presence of residual PbI2.",
    "target": "The PSCs achieved a champion power conversion efficiency (PCE) of 18.46% under an active area of 0.09 cm², with a VOC value of 1.09283 V, an FF value of 71.09%, and a current density (JSC) of 23.77 mA/cm². The perovskite (Cs0.05MA0.16FA0.79Pb1I2.9Br0.1) solution was prepared with a concentration of 1.73 mol/L in mixed solvent of DMF and DMSO. A SAM consisting of Me-4PACz (0.33 mg/mL) was incorporated to achieve a more uniform and well-ordered perovskite interface. BSP and MACl were incorporated into the solution as additives at molar percentages of 2.3 mg/mL and 7.8 mg/mL, respectively. Employing a staged spin protocol, the film underwent 1000 rpm for 10 s, then 5000 rpm for 30 s, enhancing film morphology. 160 µL of CB as antisolvent was dripped onto the substrate quickly at 6 s during the second spinning step. The deposited perovskite films were subsequently annealed on a hotplate at 110 °C for 25 min. XRD analysis showed a diffraction peak was identified at around 12.65°, with an intensity of 253.2812723 cts and a full width at half maximum (FWHM) of 0.275278394, which corresponds to the characteristic peak of PbI2. The relatively low intensity of this peak suggests a limited presence of residual PbI2.",
    "pair_source": "formula",
    "sample_id_1": "17156",
    "sample_id_2": "21113",
    "sample_id_1_date": "20241209",
    "sample_id_2_date": "20241220",
    "Additive": [
      "BSP",
      "MACl"
    ]
  },
  {
    "question": "How will the peak intensity and half width of the 12.6 ° characteristic peak of additives added to perovskite precursors to prepare thin films change in XRD characterization?",
    "control": "The target PSCs achieved an average power conversion efficiency (PCE) of 17.43% with a short-circuit current density (JSC) of 23.01 mA/cm², an open-circuit voltage (VOC) of 1.02823 V, and a fill factor (FF) of 73.65%. The perovskite ink, prepared from Cs0.05MA0.16FA0.79Pb1I2.9Br0.1 at 1.73 mol/L, formed the base layer for subsequent fabrication steps. The hole transport layer (HTL) was fabricated using the SAM solution of Me-2PACz. The Me-2PACz concentration is 0.33 mg/mL. For the target perovskite, 1.8 mg/mL BSP was added to the precursor solution, and it was ensured that it is well mixed with the precursor. Then, the perovskite precursor solution was spin-coated at 1000 rpm for 10 s, and then at 5000 rpm for 30 s. Then, with 6 s of spin time remaining, CB (160 µL) was slowly dispensed onto the middle of the substrate. The films were dried inside a N2 environment on a hot plate at a temperature of 110 for 25 min. XRD analysis showed a diffraction peak was identified at around 12.65°, with an intensity of 804.0234189 cts and a full width at half maximum (FWHM) of 0.235285873, which corresponds to the characteristic peak of PbI2. The relatively low intensity of this peak suggests a limited presence of residual PbI2.",
    "target": "PSCs with a PCE of 18.22%, a JSC of 24.53 mA/cm², a VOC of 1.04317 V and an FF of 71.22% are demonstrated. For perovskite film, the solution concentration of Cs0.05MA0.16FA0.79Pb1I2.9Br0.1 was 1.73 mol/L. The addition of Me-2PACz (0.33 mg/mL) as a SAM was performed to optimize surface passivation and ensure improved interface quality. For the modified solution, BSP (2.0 mg/mL) and MACl (7.5 mg/mL) were added to the previous solution. The layer was cast via a two-step spin approach: initially at 1000 rpm for 10 s, then accelerated to 5000 rpm for 30 s. 160 µL of antisolvent was dripped onto the substrate during spinning. The perovskite layer was thermally conditioned at 110 °C for 25 min, consolidating its morphology. XRD analysis showed a diffraction peak was identified at around 12.65°, with an intensity of 261.5891195 cts and a full width at half maximum (FWHM) of 0.285759833, which corresponds to the characteristic peak of PbI2. The relatively low intensity of this peak suggests a limited presence of residual PbI2.",
    "pair_source": "formula",
    "sample_id_1": "17156",
    "sample_id_2": "21639",
    "sample_id_1_date": "20241209",
    "sample_id_2_date": "20241222",
    "Additive": [
      "BSP",
      "MACl"
    ]
  },
  {
    "question": "How will the peak intensity and half width of the 12.6 ° characteristic peak of additives added to perovskite precursors to prepare thin films change in XRD characterization?",
    "control": "This work arises from meticulous parameter optimization, where a perovskite solar device was assembled, reflecting a PCE of 17.43%, with an FF of 73.65%, Voc of 1.02823 V, and Jsc of 23.01 mA/cm². The 1.73 mol/L perovskite precursor solution with a chemical formula of Cs0.05MA0.16FA0.79Pb1I2.9Br0.1 was prepared. Integrating Me-2PACz (0.33 mg/mL) as a SAM tailored the interfacial environment, contributing to a more uniform and well-ordered perovskite interface. To achieve the desired secondary growth solution, BSP (1.8 mg/mL) was dissolved in IPA solvent. The perovskite is deposited via a two-step spin-coating procedure, first at 1000 rpm for 10 s and finally at 5000 rpm for 30 s. During the spin-coating, 160 µL CB solution was dripped at 6 s before ending. To lock in the desired crystal phase, the film was heated at 110 °C for 25 min. XRD analysis showed a diffraction peak was identified at around 12.65°, with an intensity of 804.0234189 cts and a full width at half maximum (FWHM) of 0.235285873, which corresponds to the characteristic peak of PbI2. The relatively low intensity of this peak suggests a limited presence of residual PbI2.",
    "target": "The solar cells showed a champion PCE of 18.0036% with a VOC of 1.0834 V, a JSC of 22.9568 mA/cm², and a FF of 72.3867%. The perovskite solution, 1.73 mol/L Cs0.05MA0.16FA0.79Pb1I2.9Br0.1 was prepared. A SAM consisting of Me-4PACz (0.33 mg/mL) was incorporated to achieve a more uniform and well-ordered perovskite interface. To prepare the precursor solutions with BSP (2.3 mg/mL) and MACl (7.8 mg/mL), the additives were added to the precursor solution. Then the filtered perovskite precursor was spin-coated on substrate at 1000 rpm for 10 s and 5000 rpm for 30 s. During this stage, 160 µL CB antisolvent was quickly dripped onto the centre of the substrate at 6 s before the end of the spin-coating process. After the whole spin-coating process, the substrate was annealed at 110 °C for 25 min. XRD analysis showed a diffraction peak was identified at around 12.65°, with an intensity of 193.8458794 cts and a full width at half maximum (FWHM) of 0.365936475, which corresponds to the characteristic peak of PbI2. The relatively low intensity of this peak suggests a limited presence of residual PbI2.",
    "pair_source": "formula",
    "sample_id_1": "17156",
    "sample_id_2": "22826",
    "sample_id_1_date": "20241209",
    "sample_id_2_date": "20241224",
    "Additive": [
      "BSP",
      "MACl"
    ]
  },
  {
    "question": "How will the peak intensity and half width of the 12.6 ° characteristic peak of additives added to perovskite precursors to prepare thin films change in XRD characterization?",
    "control": "The PSCs demonstrated improved PCE of 17.23% (with FF of 73.0%, VOC of 1.02378 V, and JSC of 23.06 mA/cm²). Commencing with a Cs0.05MA0.16FA0.79Pb1I2.9Br0.1 solution at 1.73 mol/L, the perovskite precursor was meticulously formulated. Adding Me-2PACz (0.33 mg/mL) as a SAM improved the charge extraction at the interface. To prepare the precursor solution with BSP (2.4 mg/mL), the additive was added to the precursor solution. Spread perovskite solution spin-coated in two steps, namely, 1000 rpm for 10 s and 5000 rpm for 30 s. CB (160 µL) was dropped at the center of the spinning substrate approximately 6 s before the end of the spin coating procedure. The resulting perovskite film was then annealed at 110 °C for 25 min. XRD analysis showed a diffraction peak was identified at around 12.65°, with an intensity of 826.8556 cts and a full width at half maximum (FWHM) of 0.220446032, which corresponds to the characteristic peak of PbI2. The relatively low intensity of this peak suggests a limited presence of residual PbI2.",
    "target": "The PSCs exhibited a superior PCE of 18.46% (JSC: 23.77 mA/cm², VOC: 1.09283 V, FF: 71.09%). The composition of perovskite is 1.73 mol/L Cs0.05MA0.16FA0.79Pb1I2.9Br0.1. Adding Me-4PACz (0.33 mg/mL) as a SAM improved the charge extraction at the interface. Add BSP (2.3 mg/mL) and MACl (7.8 mg/mL) as additiveswere essential for stabilizing the perovskite structure. For the perovskite layer, the prepared perovskite solution was spin-coated at 1000 rpm for 10 s and 5000 rpm for 30 s. 160 µL CB was dropped 6 s before the end of the procedure. The film was immediately annealed at 110 °C for 25 min. XRD analysis showed a diffraction peak was identified at around 12.65°, with an intensity of 253.2812723 cts and a full width at half maximum (FWHM) of 0.275278394, which corresponds to the characteristic peak of PbI2. The relatively low intensity of this peak suggests a limited presence of residual PbI2.",
    "pair_source": "formula",
    "sample_id_1": "17164",
    "sample_id_2": "21113",
    "sample_id_1_date": "20241209",
    "sample_id_2_date": "20241220",
    "Additive": [
      "BSP",
      "MACl"
