Repository: MI-Materials-Intelligence/Recipe-Language-Model

# Learning Layer

## Overview

In the learning layer, the formulas and parameters are encoded and then tokenised into recipes as inputs. Through atomic skills of data extraction, cleaning, and matching, these data are organised into standardised datasets, providing the basis for RLM training and iterative recipe refinement.

Key Atomic Skills:
- **Cleaning**: Preprocessing and outlier cleaning
- **Matching**: Matching data pairs based on variables
- **Extraction**: Data extraction from robotic boxes

File: seven_ai_layers_robotics/learning/data/XRD_additives/additive_xrd_pairs.json (part 20 of 29)
[
    ]
  },
  {
    "question": "How will the peak intensity and half width of the 12.6 ° characteristic peak of additives added to perovskite precursors to prepare thin films change in XRD characterization?",
    "control": "The combined treatment featured a PCE of 17.23%, FF of 73.0%, Voc of 1.02378 V, and Jsc of 23.06 mA/cm². A perovskite precursor featuring Cs0.05MA0.16FA0.79Pb1I2.9Br0.1 at 1.73 mol/L was prepared to initiate the fabrication process. The incorporation of Me-2PACz (0.33 mg/mL) as a SAM enhanced interface layer formation and refined the film’s interfacial structure. To prepare the precursor solutions with BSP (2.4 mg/mL), the additive was added to the precursor solution. To establish a stable perovskite film, the substrate was spun at 1000 rpm for 10 s, then at 5000 rpm for 30 s, ensuring even layer formation. When the countdown was 6 s, 160 µL CB serving as antisolvent was dropped onto the substrates. The resulting wet perovskite films were annealed at 110 °C for 25 min. XRD analysis showed a diffraction peak was identified at around 12.65°, with an intensity of 826.8556 cts and a full width at half maximum (FWHM) of 0.220446032, which corresponds to the characteristic peak of PbI2. The relatively low intensity of this peak suggests a limited presence of residual PbI2.",
    "target": "The PSCs demonstrated a champion PCE of 18.22%, with a VOC of 1.04317 V, JSC of 24.53 mA/cm², and FF of 71.22%. The 1.73 mol/L perovskite precursor solution with a chemical formula of Cs0.05MA0.16FA0.79Pb1I2.9Br0.1. For the SAM solution, Me-2PACz (0.33 mg/mL) was added to the previous solution. The incorporation of BSP (2.0 mg/mL) and MACl (7.5 mg/mL) additives were ensured. For the perovskite film fabrication, the substrate was spun at 1000 rpm for 10 s, and then at 5000 rpm for 30 s. During the second step, 160 µL of chlorobenzene was dropped on the spinning substrate 6 s before the end of the process. The films were dried inside a N2 environment on a hot plate at a temperature of 110 for 25 min. XRD analysis showed a diffraction peak was identified at around 12.65°, with an intensity of 261.5891195 cts and a full width at half maximum (FWHM) of 0.285759833, which corresponds to the characteristic peak of PbI2. The relatively low intensity of this peak suggests a limited presence of residual PbI2.",
    "pair_source": "formula",
    "sample_id_1": "17164",
    "sample_id_2": "21639",
    "sample_id_1_date": "20241209",
    "sample_id_2_date": "20241222",
    "Additive": [
      "BSP",
      "MACl"
    ]
  },
  {
    "question": "How will the peak intensity and half width of the 12.6 ° characteristic peak of additives added to perovskite precursors to prepare thin films change in XRD characterization?",
    "control": "With this engineering, the resulting PSCs obtained a PCE of 17.23%, a VOC of 1.02378 V, FF of 73.0%, and JSC of 23.06 mA/cm². 1.73 mol/L Cs0.05MA0.16FA0.79Pb1I2.9Br0.1 perovskite precursors were prepared. The Me-2PACz solution was prepared with a concentration of 0.33 mg/mL. The addition of BSP (2.4 mg/mL) enabled the achievement of smoother film surfaces. The film was deposited under controlled conditions, involving an initial spin of 1000 rpm (10 s) followed by a second spin at 5000 rpm (30 s). Immediately before the end spin-coating process, 160 µL of anisole was dropped onto the films. Subsequently, the samples were annealed at 110 °C for 25 min. XRD analysis showed a diffraction peak was identified at around 12.65°, with an intensity of 826.8556 cts and a full width at half maximum (FWHM) of 0.220446032, which corresponds to the characteristic peak of PbI2. The relatively low intensity of this peak suggests a limited presence of residual PbI2.",
    "target": "Consequently, the device resulted in device efficiency of 18.0036%, together with an enhanced fill factor (FF) of 72.3867%, short-circuit current density of 22.9568 mA/cm²and open circuit voltage (VOC) of 1.0834 V. The perovskite precursor solution (Cs0.05MA0.16FA0.79Pb1I2.9Br0.1) was prepared with a concentration of 1.73 mol/L in a mixed anhydrous solvent of DMF/DMSO (4/1, v/v). The SAM consisting of Me-4PACz (0.33 mg/mL) was subsequently added into the perovskite solution to enhance interfacial properties and optimize device performance. BSP (2.3 mg/mL) and MACl (7.8 mg/mL) were incorporated as additives. Spin-coating was conducted in two stages: 1000 rpm for 10 s, then 5000 rpm for 30 s. At the 6 s of the second step, 160 µL anisole was dropped as antisolvent. The deposited perovskite films were subsequently annealed on a hotplate at 110 °C for 25 min. XRD analysis showed a diffraction peak was identified at around 12.65°, with an intensity of 193.8458794 cts and a full width at half maximum (FWHM) of 0.365936475, which corresponds to the characteristic peak of PbI2. The relatively low intensity of this peak suggests a limited presence of residual PbI2.",
    "pair_source": "formula",
    "sample_id_1": "17164",
    "sample_id_2": "22826",
    "sample_id_1_date": "20241209",
    "sample_id_2_date": "20241224",
    "Additive": [
      "BSP",
      "MACl"
    ]
  },
  {
    "question": "How will the peak intensity and half width of the 12.6 ° characteristic peak of additives added to perovskite precursors to prepare thin films change in XRD characterization?",
    "control": "A PCE of 16.83% with a VOC of 1.04956 V, a JSC of 22.66 mA/cm², and an FF of 70.75% was obtained. The perovskite precursor solution was prepared with a concentration of 1.73 mol/L using PbI2 and MAI dissolved in a mixed DMF/DMSO solvent. SAM material Me-4PACz (0.33 mg/mL) was added to the perovskite solution to fine-tune the interface and stabilize the perovskite layer. The piperidinium salt BSP was dissolved in the perovskite solution obtained with the molar ratio 3.6 mg/mL. For the perovskite deposition process, the perovskite films were deposited using a two-step spin-coating process at 1000 rpm for 10 s and 5000 rpm for 30 s. During the second step, antisolvent CB (160 µL) was dropped at the middle of the spinning substrate 6 s prior to the end of the spinning. The perovskite film was obtained by annealing at 110 °C for 25 min. XRD analysis showed a diffraction peak was identified at around 12.65°, with an intensity of 943.982251 cts and a full width at half maximum (FWHM) of 0.207987915, which corresponds to the characteristic peak of PbI2. The relatively low intensity of this peak suggests a limited presence of residual PbI2.",
    "target": "Based on a systematically tuned set of experimental parameters, this perovskite solar cell was put together, ultimately achieving a PCE of 18.46%, FF of 71.09%, Voc of 1.09283 V, and Jsc of 23.77 mA/cm². The perovskite (Cs0.05MA0.16FA0.79Pb1I2.9Br0.1) precursor solution was prepared with a concentration of 1.73 mol/L in a mixed solvent of DMF and DMSO. The incorporation of Me-4PACz (0.33 mg/mL) as a SAM was carried out to improve layer formation and refine the film’s interfacial structure. The perovskite solution were a mixture of BSP and MACl in the molar ratio of 2.3 mg/mL and 7.8 mg/mL, respectively, dissolved in the prepared solution. The perovskite solutions were spin-coated at 1000 rpm for 10 s and 5000 rpm for 30 s, respectively. In the last 6 s of the second step, the anti-solvent (160 µL of CB) was dropped in the center of the substrate at a constant rate within 1 s. The subsequent film was then heated at 110 °C for 25 min to obtain the bright perovskite film. XRD analysis showed a diffraction peak was identified at around 12.65°, with an intensity of 253.2812723 cts and a full width at half maximum (FWHM) of 0.275278394, which corresponds to the characteristic peak of PbI2. The relatively low intensity of this peak suggests a limited presence of residual PbI2.",
    "pair_source": "formula",
    "sample_id_1": "17494",
    "sample_id_2": "21113",
    "sample_id_1_date": "20241209",
    "sample_id_2_date": "20241220",
    "Additive": [
      "BSP",
      "MACl"
    ]
  },
  {
    "question": "How will the peak intensity and half width of the 12.6 ° characteristic peak of additives added to perovskite precursors to prepare thin films change in XRD characterization?",
    "control": "With this engineering, the resulting PSCs obtained a PCE of 16.83%, a VOC of 1.04956 V, FF of 70.75%, and JSC of 22.66 mA/cm². By dissolving Cs0.05MA0.16FA0.79Pb1I2.9Br0.1 at 1.73 mol/L as the primary ingredient, the perovskite precursor was effectively prepared. The SAM material Me-4PACz (0.33 mg/mL) was introduced to enhance interfacial properties and improve device performance. To prepare the precursor solution with BSP (3.6 mg/mL), the additive was added to the precursor solution. The perovskite film was deposited by spin-coating at 1000 rpm for 10 s and 5000 rpm for 30 s. After 6 s into the second stage, 160 µL chlorobenzene antisolvent was dropped on top of the spinning substrates (about 1 cm distance). The samples were subsequently annealed on a hotplate at 110 °C for 25 min. XRD analysis showed a diffraction peak was identified at around 12.65°, with an intensity of 943.982251 cts and a full width at half maximum (FWHM) of 0.207987915, which corresponds to the characteristic peak of PbI2. The relatively low intensity of this peak suggests a limited presence of residual PbI2.",
    "target": "The device shows the highest PCE of 18.22% with negligible hysteresis, a VOC of 1.04317 V, a JSC of 24.53 mA/cm² and a FF of 71.22%. The perovskite precursor solution (Cs0.05MA0.16FA0.79Pb1I2.9Br0.1) was prepared with a concentration of 1.73 mol/L in a mixed anhydrous solvent of DMF/DMSO (4/1, v/v). SAM material Me-2PACz (0.33 mg/mL) was added to the perovskite solution to fine-tune the interface and stabilize the perovskite layer. To achieve the desired secondary growth solution, BSP (2.0 mg/mL) and/or MACl (7.5 mg/mL) were dissolved in IPA solvent. For the fabrication of perovskite films, the perovskite solutions were spin-coated onto the substrates at 1000 rpm for 10 s and 5000 rpm for 30 s. At the last 6 s of the second step, 160 µL CB was dropped as antisolvent. And then annealed at 110 °C for 25 min. XRD analysis showed a diffraction peak was identified at around 12.65°, with an intensity of 261.5891195 cts and a full width at half maximum (FWHM) of 0.285759833, which corresponds to the characteristic peak of PbI2. The relatively low intensity of this peak suggests a limited presence of residual PbI2.",
    "pair_source": "formula",
    "sample_id_1": "17494",
    "sample_id_2": "21639",
    "sample_id_1_date": "20241209",
    "sample_id_2_date": "20241222",
    "Additive": [
      "BSP",
      "MACl"
    ]
  },
  {
    "question": "How will the peak intensity and half width of the 12.6 ° characteristic peak of additives added to perovskite precursors to prepare thin films change in XRD characterization?",
    "control": "The champion device showed a JSC of 22.66 mA/cm², a VOC of 1.04956 V, and a FF of 70.75%, resulting in a PCE of 16.83%. The Cs0.05MA0.16FA0.79Pb1I2.9Br0.1 perovskite film was prepared with a concentration of 1.73 mol/L. The SAM consisting of Me-4PACz (0.33 mg/mL) was subsequently added into the perovskite solution to enhance interfacial properties and optimize device performance. The presence of BSP (3.6 mg/mL) was crucial. Employing a staged spin protocol, the film underwent 1000 rpm for 10 s, then 5000 rpm for 30 s, enhancing film morphology. During the spin-coating, 160 µL CB solution was dripped at 6 s before ending. The wet perovskite films were then transferred onto hot plate and annealed at 110 °C for 25 min. XRD analysis showed a diffraction peak was identified at around 12.65°, with an intensity of 943.982251 cts and a full width at half maximum (FWHM) of 0.207987915, which corresponds to the characteristic peak of PbI2. The relatively low intensity of this peak suggests a limited presence of residual PbI2.",
    "target": "The device demonstrated a champion efficiency of 18.0036%, with a VOC of 1.0834 V, JSC of 22.9568 mA/cm², and FF of 72.3867%.The device achieved a champion PCE of 18.0036% with a VOC of 1.0834 V, JSC of 22.9568 mA/cm², and FF of 72.3867%. 1.73 mol/L perovskite precursor solutions were prepared with the chemical formula of Cs0.05MA0.16FA0.79Pb1I2.9Br0.1. The SAM material Me-4PACz (0.33 mg/mL) was introduced to enhance interfacial properties and improve device performance. The addition of BSP (2.3 mg/mL) and MACl (7.8 mg/mL) were then completed. The perovskite precursor was spin-coated onto the substrates with two stages program at 1000 rpm for 10 s, and 5000 rpm for 30 s, respectively. 160 µL CB was dripped onto the center of film at 6 s before the end of spin-coating. The substrate was then transferred to a thermostatic heater and annealed at 110 °C for 25 min. XRD analysis showed a diffraction peak was identified at around 12.65°, with an intensity of 193.8458794 cts and a full width at half maximum (FWHM) of 0.365936475, which corresponds to the characteristic peak of PbI2. The relatively low intensity of this peak suggests a limited presence of residual PbI2.",
    "pair_source": "formula",
    "sample_id_1": "17494",
    "sample_id_2": "22826",
    "sample_id_1_date": "20241209",
    "sample_id_2_date": "20241224",
    "Additive": [
      "BSP",
      "MACl"
    ]
  },
  {
    "question": "How will the peak intensity and half width of the 12.6 ° characteristic peak of additives added to perovskite precursors to prepare thin films change in XRD characterization?",
    "control": "The champion device achieved a remarkable power conversion efficiency (PCE) of 16.85%, with a VOC of 1.02786 V, a JSC of 22.95 mA/cm², and a FF of 71.42%, outperforming devices modified with other SAMs. The perovskite precursor solution (Cs0.05MA0.16FA0.79Pb1I2.9Br0.1) was prepared with a concentration of 1.73 mol/L in a mixed anhydrous solvent of DMF/DMSO (4/1, v/v). The hole transport layer (HTL) was fabricated using the SAM solution of MeO-4PADBC. The MeO-4PADBC concentration is 0.33 mg/mL. For the target perovskite, 1.2 mg/mL BSP was added to the precursor solution, and it was ensured that it is well mixed with the precursor. The perovskite precursor solution was then spin-coated onto a substrate at 1000 rpm for 10 s followed by an additional spin at 5000 rpm for 30 s. After 6 s into the second stage, 160 µL chlorobenzene antisolvent was dropped on top of the spinning substrates (about 1 cm distance). The perovskite annealed at 110 °C for 25 min. XRD analysis showed a diffraction peak was identified at around 12.65°, with an intensity of 927.7504043 cts and a full width at half maximum (FWHM) of 0.206612481, which corresponds to the characteristic peak of PbI2. The relatively low intensity of this peak suggests a limited presence of residual PbI2.",
    "target": "The PCE of the device was increased to 18.46% with an FF of 71.09%, VOC of 1.09283 V and JSC of 23.77 mA/cm². The composition of the 1.73 mol/L perovskite film is Cs0.05MA0.16FA0.79Pb1I2.9Br0.1. The SAM material Me-4PACz (0.33 mg/mL) was subsequently added into the perovskite solution to enhance interfacial properties and optimize device performance. The addition of BSP (2.3 mg/mL) and MACl (7.8 mg/mL) as additives were carefully prepared. Specifically, the perovskite precursor solution was first deposited at 1000 rpm for 10 s, and then at 5000 rpm for 30 s. At the last 6 s, 160 µL of chlorobenzene solution was dropped on the perovskite. The perovskite film was annealed at 110 °C for 25 min. XRD analysis showed a diffraction peak was identified at around 12.65°, with an intensity of 253.2812723 cts and a full width at half maximum (FWHM) of 0.275278394, which corresponds to the characteristic peak of PbI2. The relatively low intensity of this peak suggests a limited presence of residual PbI2.",
    "pair_source": "formula",
    "sample_id_1": "17509",
    "sample_id_2": "21113",
    "sample_id_1_date": "20241209",
    "sample_id_2_date": "20241220",
    "Additive": [
      "BSP",
      "MACl"
    ]
  },
  {
    "question": "How will the peak intensity and half width of the 12.6 ° characteristic peak of additives added to perovskite precursors to prepare thin films change in XRD characterization?",
    "control": "PSC with device efficiency (PCE) of 16.85%, VOC of 1.02786 V, JSC of 22.95 mA/cm², and FF of 71.42% was obtained. The composition of perovskite is 1.73 mol/L Cs0.05MA0.16FA0.79Pb1I2.9Br0.1. A SAM solution, consisting of MeO-4PADBC (0.33 mg/mL), was added to facilitate a stable perovskite interface. Then 1.2 mg/mL BSP was added to the perovskite precursor solution and stirred for 2 h. The perovskite solutions were spin-coated onto the substrate at 1000 rpm for 10 s and 5000 rpm for 30 s. During spin-coating process, 160 µL of CB was dropped on the perovskite at 6 s prior to the end of the second procedure. The substrate was immediately placed on a hotplate and annealed at 110 °C for 25 min. XRD analysis showed a diffraction peak was identified at around 12.65°, with an intensity of 927.7504043 cts and a full width at half maximum (FWHM) of 0.206612481, which corresponds to the characteristic peak of PbI2. The relatively low intensity of this peak suggests a limited presence of residual PbI2.",
    "target": "The device achieves a champion PCE of 18.22% with an open-circuit voltage (VOC) of 1.04317 V, a short-circuit current (JSC) of 24.53 mA/cm², and a fill factor (FF) of 71.22%. Then, perovskite precursor solution (1.73 mol/L) was prepared at the stoichiometric ratio of Cs0.05MA0.16FA0.79Pb1I2.9Br0.1. Different concentrations of Me-2PACz were added into the perovskite precursor solution for modification. We then add BSP (2.0 mg/mL) and MACl (7.5 mg/mL) as additives. A sequential spin-coating procedure was employed, first at 1000 rpm for 10 s, followed by 5000 rpm for 30 s. During the second spin coating step, 160 µL of CB was deposited onto the perovskite film 6 s before the program ended. The film was immediately annealed at 110 °C for 25 min. XRD analysis showed a diffraction peak was identified at around 12.65°, with an intensity of 261.5891195 cts and a full width at half maximum (FWHM) of 0.285759833, which corresponds to the characteristic peak of PbI2. The relatively low intensity of this peak suggests a limited presence of residual PbI2.",
    "pair_source": "formula",
    "sample_id_1": "17509",
    "sample_id_2": "21639",
    "sample_id_1_date": "20241209",
    "sample_id_2_date": "20241222",
    "Additive": [
      "BSP",
      "MACl"
    ]
  },
  {
    "question": "How will the peak intensity and half width of the 12.6 ° characteristic peak of additives added to perovskite precursors to prepare thin films change in XRD characterization?",
    "control": "The device exhibited a PCE of 16.85%, with VOC of 1.02786 V, FF of 71.42%, and JSC of 22.95 mA/cm². A 1.73 mol/L Cs0.05MA0.16FA0.79Pb1I2.9Br0.1 precursor solution was similarly prepared using a mixture of DMF and DMSO. Integrating MeO-4PADBC (0.33 mg/mL) as a SAM tailored the interfacial environment, contributing to a more uniform and well-ordered perovskite interface. For the target perovskite, 1.2 mg/mL BSP was added to the precursor solution, and it was ensured that it is well mixed with the precursor. The perovskite solutions were spin-coated at 1000 rpm for 10 s and 5000 rpm for 30 s, respectively. After 6 s, 160 µL chlorobenzene as antisolvent was casted vertically. The resulting films were then annealed at 110 °C for 25 min. XRD analysis showed a diffraction peak was identified at around 12.65°, with an intensity of 927.7504043 cts and a full width at half maximum (FWHM) of 0.206612481, which corresponds to the characteristic peak of PbI2. The relatively low intensity of this peak suggests a limited presence of residual PbI2.",
    "target": "Through deliberate control of solution composition, coating speeds, and thermal treatments, this perovskite cell was put together, leading to a PCE of 18.0036%, a fill factor of 72.3867%, a Voc of 1.0834 V, and a Jsc of 22.9568 mA/cm². 1.73 mol/L Cs0.05MA0.16FA0.79Pb1I2.9Br0.1 perovskite precursors were prepared. Different concentrations of Me-4PACz were added into the perovskite precursor solution for modification. We add BSP (2.3 mg/mL) and MACl (7.8 mg/mL). The perovskite precursor solution was deposited on the substrate via a two-step spin coating process; first, the solution was spin-coated at 1000 rpm for 10 s and then at 5000 rpm for 30 s. At the 6 s of the spin-coating process, 160 µL anti-solvent was rapidly poured onto the perovskite film. After the spin coating was completed, it was annealed on a hot stage at 110 °C for 25 min. XRD analysis showed a diffraction peak was identified at around 12.65°, with an intensity of 193.8458794 cts and a full width at half maximum (FWHM) of 0.365936475, which corresponds to the characteristic peak of PbI2. The relatively low intensity of this peak suggests a limited presence of residual PbI2.",
    "pair_source": "formula",
    "sample_id_1": "17509",
    "sample_id_2": "22826",
    "sample_id_1_date": "20241209",
    "sample_id_2_date": "20241224",
    "Additive": [
      "BSP",
      "MACl"
    ]
  },
  {
    "question": "How will the peak intensity and half width of the 12.6 ° characteristic peak of additives added to perovskite precursors to prepare thin films change in XRD characterization?",
    "control": "The PCE reached for the device was 17.43%, with a JSC of 23.01 mA/cm², a VOC of 1.02823 V and an FF of 73.65%. The perovskite composition of Cs0.05MA0.16FA0.79Pb1I2.9Br0.1 was prepared with a concentration of 1.73 mol/L. Different concentrations of Me-2PACz were added into the perovskite precursor solution for modification. To prepare the precursor solution with BSP (1.8 mg/mL), the additive was added to the precursor solution. For perovskite films fabrication, the perovskite precursor was spin-coated on the as prepared substrates at 1000 rpm for 10 s, subsequently at 5000 rpm for 30 s. 160 µL anti-solvent was quickly dripped at the 6 s before the end of spin coating step. The as-coated film was then annealed at 110 °C for 25 min. XRD analysis showed a diffraction peak was identified at around 12.65°, with an intensity of 804.0234189 cts and a full width at half maximum (FWHM) of 0.235285873, which corresponds to the characteristic peak of PbI2. The relatively low intensity of this peak suggests a limited presence of residual PbI2.",
    "target": "Each step—from solution concentration to annealing—was tuned to shape this perovskite solar cell, which was refined and produced, yielding a PCE of 17.48%, an FF of 70.49%, a Voc of 1.00633 V, and a Jsc of 24.64 mA/cm². For the Cs0.05MA0.16FA0.79Pb1I2.9Br0.1, 1.73 mol/L perovskite precursor solution was prepared. For the SAM solution, Me-2PACz (0.33 mg/mL) was added to the previous solution. BSP (2.0 mg/mL) and PEABr (0.6 mg/mL) were added into both precursor solutions as additives. The perovskite precursor solution was spin-coated at 1000 rpm for 10 s and 5000 rpm for 30 s. During the second spin coating step, 160 µL CB was dripped onto the perovskite film at 6 s before ending the program. The perovskite annealed at 110 °C for 25 min. XRD analysis showed a diffraction peak was identified at around 12.65°, with an intensity of 284.798484 cts and a full width at half maximum (FWHM) of 0.311573402, which corresponds to the characteristic peak of PbI2. The relatively low intensity of this peak suggests a limited presence of residual PbI2.",
    "pair_source": "formula",
    "sample_id_1": "17156",
    "sample_id_2": "21666",
    "sample_id_1_date": "20241209",
    "sample_id_2_date": "20241222",
    "Additive": [
      "BSP",
      "PEABr"
    ]
  },
  {
    "question": "How will the peak intensity and half width of the 12.6 ° characteristic peak of additives added to perovskite precursors to prepare thin films change in XRD characterization?",
    "control": "The PSCs achieved a quasi-steady-state PCE of 17.23% (VOC: 1.02378 V, JSC: 23.06 mA/cm², FF: 73.0%). A solution of Cs0.05MA0.16FA0.79Pb1I2.9Br0.1 at 1.73 mol/L provided the foundational matrix for the perovskite layer. For the SAM solution, Me-2PACz (0.33 mg/mL) was added to the previous solution. The piperidinium salt BSP was dissolved in the perovskite solution obtained with the molar ratio 2.4 mg/mL. For perovskite films fabrication, the perovskite precursor was spin-coated on the as prepared substrates at 1000 rpm for 10 s, subsequently at 5000 rpm for 30 s. In the last 6 s of the second step, the anti-solvent (160 µL of CB) was dropped in the center of the substrate at a constant rate within 1 s. The sample underwent a controlled anneal at 110 °C for 25 min, optimizing the film’s morphological and crystalline properties. XRD analysis showed a diffraction peak was identified at around 12.65°, with an intensity of 826.8556 cts and a full width at half maximum (FWHM) of 0.220446032, which corresponds to the characteristic peak of PbI2. The relatively low intensity of this peak suggests a limited presence of residual PbI2.",
    "target": "The target device achieved a champion PCE of 17.48% (VOC: 1.00633 V, JSC: 24.64 mA/cm², FF: 70.49%).The target PSCs achieved an average power conversion efficiency (PCE) of 17.48% with a short-circuit current density (JSC) of 24.64 mA/cm², an open-circuit voltage (VOC) of 1.00633 V and a fill factor (FF) of 70.49%. Commencing with a Cs0.05MA0.16FA0.79Pb1I2.9Br0.1 solution at 1.73 mol/L, the perovskite precursor was meticulously formulated. The addition of Me-2PACz (0.33 mg/mL) as a SAM improved interface quality and subsequently device performance. The addition of BSP (2.0 mg/mL) and PEABr (0.6 mg/mL) were then completed. The perovskite layer was deposited via a two-step spin-coating procedure with 1000 rpm for 10 s and 5000 rpm for 30 s. When the countdown was 6 s, 160 µL CB serving as antisolvent was dropped onto the substrates. The perovskite annealed at 110 °C for 25 min. XRD analysis showed a diffraction peak was identified at around 12.65°, with an intensity of 284.798484 cts and a full width at half maximum (FWHM) of 0.311573402, which corresponds to the characteristic peak of PbI2. The relatively low intensity of this peak suggests a limited presence of residual PbI2.",
    "pair_source": "formula",
    "sample_id_1": "17164",
    "sample_id_2": "21666",
    "sample_id_1_date": "20241209",
    "sample_id_2_date": "20241222",
    "Additive": [
      "BSP",
      "PEABr"
    ]
  },
  {
    "question": "How will the peak intensity and half width of the 12.6 ° characteristic peak of additives added to perovskite precursors to prepare thin films change in XRD characterization?",
    "control": "A higher PCE of 16.83% of the target device is achieved, where JSC, VOC and FF are 22.66 mA/cm², 1.04956 V and 70.75%, respectively. The perovskite solution (1.73 mol/L) was prepared according to chemical formula of Cs0.05MA0.16FA0.79Pb1I2.9Br0.1. The SAM material Me-4PACz (0.33 mg/mL) was introduced to enhance interfacial properties and improve device performance. An equal amount of BSP (3.6 mg/mL) was dissolved in dimethylformamide (DMF) and dimethyl sulfoxide (DMSO) with a 4:1 volume ratio. The perovskite solutions were spin-coated onto the substrate at 1000 rpm for 10 s and 5000 rpm for 30 s. 160 µL CB as the antisolvent was dripped on the film at 6 s before the end of the last procedure. After the spin coating was completed, it was annealed on a hot stage at 110 °C for 25 min. XRD analysis showed a diffraction peak was identified at around 12.65°, with an intensity of 943.982251 cts and a full width at half maximum (FWHM) of 0.207987915, which corresponds to the characteristic peak of PbI2. The relatively low intensity of this peak suggests a limited presence of residual PbI2.",
    "target": "Using a parameter-driven approach, we have engineered a perovskite solar cell that was devised, thus realizing a PCE of 17.48%, FF of 70.49%, Voc of 1.00633 V, and Jsc of 24.64 mA/cm². The perovskite precursor solution (Cs0.05MA0.16FA0.79Pb1I2.9Br0.1) was prepared with a concentration of 1.73 mol/L in a mixed anhydrous solvent of DMF/DMSO (4/1, v/v). The incorporation of Me-2PACz (0.33 mg/mL) as a SAM improved morphological and electronic interfaces. BSP (2.0 mg/mL) and PEABr (0.6 mg/mL) were added into both precursor solutions as additives. The film formation relied on a two-phase spin cycle: 1000 rpm for 10 s and 5000 rpm for 30 s, optimizing thickness uniformity. At the 6 s of spinning, 160 µL of anti-solvent chlorobenzene was dripped at the center. The resulting wet perovskite films were annealed at 110 °C for 25 min. XRD analysis showed a diffraction peak was identified at around 12.65°, with an intensity of 284.798484 cts and a full width at half maximum (FWHM) of 0.311573402, which corresponds to the characteristic peak of PbI2. The relatively low intensity of this peak suggests a limited presence of residual PbI2.",
    "pair_source": "formula",
    "sample_id_1": "17494",
    "sample_id_2": "21666",
    "sample_id_1_date": "20241209",
    "sample_id_2_date": "20241222",
    "Additive": [
      "BSP",
      "PEABr"
    ]
  },
  {
    "question": "How will the peak intensity and half width of the 12.6 ° characteristic peak of additives added to perovskite precursors to prepare thin films change in XRD characterization?",
    "control": "The fabricated device resulted in a PCE of 16.85%, with VOC of 1.02786 V, JSC of 22.95 mA/cm², and FF of 71.42%. For perovskite film, the solution concentration of Cs0.05MA0.16FA0.79Pb1I2.9Br0.1 was 1.73 mol/L. The incorporation of MeO-4PADBC (0.33 mg/mL) as a SAM improved morphological and electronic interfaces. We add BSP (1.2 mg/mL). The perovskite layer was deposited via a two-step spin-coating procedure with 1000 rpm for 10 s and 5000 rpm for 30 s. CB (160 µL) was dropped at the center of the spinning substrate approximately 6 s before the end of the spin coating procedure. The subsequent film was then heated at 110 °C for 25 min to obtain the bright perovskite film. XRD analysis showed a diffraction peak was identified at around 12.65°, with an intensity of 927.7504043 cts and a full width at half maximum (FWHM) of 0.206612481, which corresponds to the characteristic peak of PbI2. The relatively low intensity of this peak suggests a limited presence of residual PbI2.",
    "target": "The device showed the highest certified PCE of 17.48%, with VOC of 1.00633 V, JSC of 24.64 mA/cm², and FF of 70.49%.The device shows a maximum PCE of 17.48%, with an open-circuit voltage (VOC) of 1.00633 V, a short-circuit current density (JSC) of 24.64 mA/cm², and a fill factor (FF) of 70.49%. For the Cs0.05MA0.16FA0.79Pb1I2.9Br0.1, 1.73 mol/L perovskite precursor solution was prepared. A SAM consisting of Me-2PACz (0.33 mg/mL) was incorporated to achieve a more uniform and well-ordered perovskite interface. We add BSP (2.0 mg/mL) and PEABr (0.6 mg/mL). To establish a stable perovskite film, the substrate was spun at 1000 rpm for 10 s, then at 5000 rpm for 30 s, ensuring even layer formation. During the second spin-coating step, 160 µL of antisolvent was introduced at last 6 s. Subsequently, the samples were annealed at 110 °C for 25 min. XRD analysis showed a diffraction peak was identified at around 12.65°, with an intensity of 284.798484 cts and a full width at half maximum (FWHM) of 0.311573402, which corresponds to the characteristic peak of PbI2. The relatively low intensity of this peak suggests a limited presence of residual PbI2.",
    "pair_source": "formula",
    "sample_id_1": "17509",
    "sample_id_2": "21666",
    "sample_id_1_date": "20241209",
    "sample_id_2_date": "20241222",
    "Additive": [
      "BSP",
      "PEABr"
    ]
  },
  {
    "question": "How will the peak intensity and half width of the 12.6 ° characteristic peak of additives added to perovskite precursors to prepare thin films change in XRD characterization?",
    "control": "The PCE of the device was increased to 17.43% with an FF of 73.65%, VOC of 1.02823 V and JSC of 23.01 mA/cm². For the perovskite composition Cs0.05MA0.16FA0.79Pb1I2.9Br0.1, 1.73 mol/L perovskite precursor solution was prepared. The incorporation of Me-2PACz (0.33 mg/mL) as a SAM improved morphological and electronic interfaces. To enhance the mechanical properties of the perovskite layer, BSP (1.8 mg/mL) was utilized as an additive. The deposition process involved a two-step spin sequence (1000 rpm/10 s and 5000 rpm/30 s) to achieve a controlled film thickness. 160 µL of antisolvent was drop-coated onto the substrate while spinning. Subsequently, the samples were annealed at 110 °C for 25 min. XRD analysis showed a diffraction peak was identified at around 12.65°, with an intensity of 804.0234189 cts and a full width at half maximum (FWHM) of 0.235285873, which corresponds to the characteristic peak of PbI2. The relatively low intensity of this peak suggests a limited presence of residual PbI2.",
    "target": "The device demonstrated a champion efficiency of 18.33%, with a VOC of 1.07626 V, JSC of 24.19 mA/cm², and FF of 70.41%.The device achieved a champion PCE of 18.33% with a VOC of 1.07626 V, JSC of 24.19 mA/cm², and FF of 70.41%. The precursor solutions for all Cs0.05MA0.16FA0.79Pb1I2.9Br0.1 films were prepared by dissolving equimolar concentrations (1.73 mol/L). Careful addition of Me-2PACz (0.33 mg/mL) as a SAM ensured improved interface quality. The addition of BSP (2.4 mg/mL) and PEAI (0.6 mg/mL) as additives were carefully prepared. The precursor solution was spin-coated onto the substrate surface at 1000 rpm for 10 s, then accelerated to 5000 rpm for 30 s. Antisolvent (160 µL) was dripped onto the center of film at 6 s before the end of spin-coating. The films were then annealed at 110 °C for 25 min. XRD analysis showed a diffraction peak was identified at around 12.65°, with an intensity of 259.3939603 cts and a full width at half maximum (FWHM) of 0.249497435, which corresponds to the characteristic peak of PbI2. The relatively low intensity of this peak suggests a limited presence of residual PbI2.",
    "pair_source": "formula",
    "sample_id_1": "17156",
    "sample_id_2": "21659",
    "sample_id_1_date": "20241209",
    "sample_id_2_date": "20241222",
    "Additive": [
      "BSP",
      "PEAI"
    ]
  },
  {
    "question": "How will the peak intensity and half width of the 12.6 ° characteristic peak of additives added to perovskite precursors to prepare thin films change in XRD characterization?",
    "control": "The solar cells showed a drastically enhanced VOC, which led to a maximum efficiency of 17.43% (with FF of 73.65%, JSC of 23.01 mA/cm², and VOC of 1.02823 V). 1.73 mol/L perovskite precursor solution with the composition of Cs0.05MA0.16FA0.79Pb1I2.9Br0.1 was prepared. Controlled addition of Me-2PACz (0.33 mg/mL) as a SAM was performed to stabilize the perovskite layer and engineer a more robust interface. To prepare the precursor solutions with BSP (1.8 mg/mL), the additive was added to the precursor solution. A careful spin regime was adopted: an initial slow spin at 1000 rpm (10 s) to distribute the solution, followed by 5000 rpm (30 s) for crystallization control. At 6 s before the end of the spin-coating procedure, 160 µL CB was dropped onto the substrates. The resulting perovskite film was then annealed at 110 °C for 25 min. XRD analysis showed a diffraction peak was identified at around 12.65°, with an intensity of 804.0234189 cts and a full width at half maximum (FWHM) of 0.235285873, which corresponds to the characteristic peak of PbI2. The relatively low intensity of this peak suggests a limited presence of residual PbI2.",
    "target": "The solar cells showed a champion PCE of 17.98% with a VOC of 1.08 V, a JSC of 23.52 mA/cm², and a FF of 70.64%. The perovskite (Cs0.05MA0.16FA0.79Pb1I2.9Br0.1) precursor solution was prepared with a concentration of 1.73 mol/L in a mixed solvent of DMF and DMSO. The incorporation of Me-4PACz (0.33 mg/mL) as a SAM was carried out to improve layer formation and refine the film’s interfacial structure. The presence of BSP (2.1 mg/mL) and PEAI (0.6 mg/mL) were crucial. Then the filtered perovskite precursor was spin-coated on substrate at 1000 rpm for 10 s and 5000 rpm for 30 s. Integrating 160 µL of antisolvent at last 6 s prompted more uniform perovskite grain growth. Subsequently, the samples were annealed at 110 °C for 25 min. XRD analysis showed a diffraction peak was identified at around 12.65°, with an intensity of 264.4796338 cts and a full width at half maximum (FWHM) of 0.257109183, which corresponds to the characteristic peak of PbI2. The relatively low intensity of this peak suggests a limited presence of residual PbI2.",
    "pair_source": "formula",
    "sample_id_1": "17156",
    "sample_id_2": "22571",
    "sample_id_1_date": "20241209",
    "sample_id_2_date": "20241224",
    "Additive": [
      "BSP",
      "PEAI"
    ]
  },
  {
    "question": "How will the peak intensity and half width of the 12.6 ° characteristic peak of additives added to perovskite precursors to prepare thin films change in XRD characterization?",
    "control": "This resulted in improved performance with a PCE beyond 17.23%, a JSC of 23.06 mA/cm², a VOC of 1.02378 V and an FF of 73.0%. In formulating the active solution, Cs0.05MA0.16FA0.79Pb1I2.9Br0.1 at 1.73 mol/L was utilized to establish the perovskite layer. SAM material Me-2PACz (0.33 mg/mL) was added to influence crystal growth at the interface and optimize surface passivation. To prepare the precursor solutions with BSP (2.4 mg/mL), the additive was added to the precursor solution. A careful spin regime was adopted: an initial slow spin at 1000 rpm (10 s) to distribute the solution, followed by 5000 rpm (30 s) for crystallization control. During the second step end of 6 s, 160 µL of ethyl acetate was drop-coated to treat the perovskite films. To lock in the desired crystal phase, the film was heated at 110 °C for 25 min. XRD analysis showed a diffraction peak was identified at around 12.65°, with an intensity of 826.8556 cts and a full width at half maximum (FWHM) of 0.220446032, which corresponds to the characteristic peak of PbI2. The relatively low intensity of this peak suggests a limited presence of residual PbI2.",
    "target": "The PSC device gives the highest PCE of 18.33%, with VOC of 1.07626 V, JSC of 24.19 mA/cm², and FF of 70.41%. The perovskite composition was Cs0.05MA0.16FA0.79Pb1I2.9Br0.1, and the initial stock perovskite solution was 1.73 mol/L. The optimal SAM was prepared by using Me-2PACz (0.33 mg/mL).The sample of Me-2PACz was fabricated with a concentration of 0.33 mg/mL. For the additives treated cells, the BSP (2.4 mg/mL) and PEAI (0.6 mg/mL) were added into the perovskite precursor solution. For the fabrication of perovskite films, the perovskite solutions were spin-coated onto the substrates at 1000 rpm for 10 s and 5000 rpm for 30 s. 160 µL of antisolvents was dripped on the spinning substrate during the 6 s of the second spin-coating step. Subsequently, the samples were annealed at 110 °C for 25 min. XRD analysis showed a diffraction peak was identified at around 12.65°, with an intensity of 259.3939603 cts and a full width at half maximum (FWHM) of 0.249497435, which corresponds to the characteristic peak of PbI2. The relatively low intensity of this peak suggests a limited presence of residual PbI2.",
    "pair_source": "formula",
    "sample_id_1": "17164",
    "sample_id_2": "21659",
    "sample_id_1_date": "20241209",
    "sample_id_2_date": "20241222",
    "Additive": [
      "BSP",
      "PEAI"
    ]
  },
  {
    "question": "How will the peak intensity and half width of the 12.6 ° characteristic peak of additives added to perovskite precursors to prepare thin films change in XRD characterization?",
