Repository: MI-Materials-Intelligence/Recipe-Language-Model

# Learning Layer

## Overview

In the learning layer, the formulas and parameters are encoded and then tokenised into recipes as inputs. Through atomic skills of data extraction, cleaning, and matching, these data are organised into standardised datasets, providing the basis for RLM training and iterative recipe refinement.

Key Atomic Skills:
- **Cleaning**: Preprocessing and outlier cleaning
- **Matching**: Matching data pairs based on variables
- **Extraction**: Data extraction from robotic boxes

File: seven_ai_layers_robotics/learning/data/XRD_additives/additive_xrd_pairs.json (part 21 of 29)
[
    "control": "Consequently, the device resulted in device efficiency of 17.23%, together with an enhanced fill factor (FF) of 73.0%, short-circuit current density of 23.06 mA/cm²and open circuit voltage (VOC) of 1.02378 V. A perovskite precursor featuring Cs0.05MA0.16FA0.79Pb1I2.9Br0.1 at 1.73 mol/L was prepared to initiate the fabrication process. The addition of Me-2PACz (0.33 mg/mL) as a SAM was performed to optimize surface passivation and ensure improved interface quality. The addition of BSP (2.4 mg/mL) was instrumental in fine-tuning the perovskite film's optical properties. The perovskite solutions were spin-coated at 1000 rpm for 10 s (acceleration rate 500 rpm/s) and 5000 rpm for 30 s (acceleration rate 1000 rpm/s), respectively. At last 6 s, the injection of 160 µL antisolvent aided in reducing defect density within the perovskite layer. The as-coated film was then annealed at 110 °C for 25 min. XRD analysis showed a diffraction peak was identified at around 12.65°, with an intensity of 826.8556 cts and a full width at half maximum (FWHM) of 0.220446032, which corresponds to the characteristic peak of PbI2. The relatively low intensity of this peak suggests a limited presence of residual PbI2.",
    "target": "The PSCs show a champion PCE of 17.98% with VOC of 1.08 V, JSC of 23.52 mA/cm² and FF of 70.64%. The perovskite precursor solution was prepared based on the perovskite composition of Cs0.05MA0.16FA0.79Pb1I2.9Br0.1 in anhydrous DMF solvent (total concentration of 1.73 mol/L). A SAM consisting of Me-4PACz (0.33 mg/mL) was incorporated to achieve a more uniform and well-ordered perovskite interface. Then, around 2.1 mg/mL of BSP and 0.6 mg/mL of PEAI were also added into the mixed perovskite solution. The spin coating procedure was done in ambient air by a consecutive two-step spin-coating process at first 1000 rpm for 10 s and second 5000 rpm for 30 s. After 6 s, 160 µL of anti-solvent was rapidly dropped on top of the spinning substrate. The as-coated film was then annealed at 110 °C for 25 min. XRD analysis showed a diffraction peak was identified at around 12.65°, with an intensity of 264.4796338 cts and a full width at half maximum (FWHM) of 0.257109183, which corresponds to the characteristic peak of PbI2. The relatively low intensity of this peak suggests a limited presence of residual PbI2.",
    "pair_source": "formula",
    "sample_id_1": "17164",
    "sample_id_2": "22571",
    "sample_id_1_date": "20241209",
    "sample_id_2_date": "20241224",
    "Additive": [
      "BSP",
      "PEAI"
    ]
  },
  {
    "question": "How will the peak intensity and half width of the 12.6 ° characteristic peak of additives added to perovskite precursors to prepare thin films change in XRD characterization?",
    "control": "Guided by experimental parameters such as spin speeds, antisolvent timing, and annealing profiles, this device was prepared, realizing a PCE of 16.83%, FF of 70.75%, Voc of 1.04956 V, and Jsc of 22.66 mA/cm². The composition of the 1.73 mol/L perovskite film is Cs0.05MA0.16FA0.79Pb1I2.9Br0.1. The optimal SAM was prepared by using Me-4PACz (0.33 mg/mL).The sample of Me-4PACz was fabricated with a concentration of 0.33 mg/mL. The perovskite solution was prepared with BSP in the molar ratio of 3.6 mg/mL, dissolved in the prepared solution. To establish a stable perovskite film, the substrate was spun at 1000 rpm for 10 s, then at 5000 rpm for 30 s, ensuring even layer formation. During the spin-coating process, 160 µL of CB as anti-solvent was quickly dropped onto the samples at a delay time of 6 s. The substrates were sequentially heated at 110 °C for 25 min for perovskite crystal formation. XRD analysis showed a diffraction peak was identified at around 12.65°, with an intensity of 943.982251 cts and a full width at half maximum (FWHM) of 0.207987915, which corresponds to the characteristic peak of PbI2. The relatively low intensity of this peak suggests a limited presence of residual PbI2.",
    "target": "In contrast, the device achieves a notably enhanced PCE of 18.33%, with a JSC of 24.19 mA/cm², VOC of 1.07626 V, and FF of 70.41%. The Cs0.05MA0.16FA0.79Pb1I2.9Br0.1 (1.73 mol/L) perovskite precursor solution was prepared. The sample of Me-2PACz was fabricated by spin coating the Me-2PACz solution with a concentration of 0.33 mg/mL. We then add BSP (2.4 mg/mL) and PEAI (0.6 mg/mL) as additives. The perovskite precursor solution was dripped onto substrate, and a two-step spin-coating procedure was applied. The first step was carried out at 1000 rpm, followed by 5000 rpm for 30 s. A gentle antisolvent drop of 160 µL at last 6 s guided the perovskite crystals into a more ideal arrangement. The films were then dried on a hot plate at 110 °C for 25 min. XRD analysis showed a diffraction peak was identified at around 12.65°, with an intensity of 259.3939603 cts and a full width at half maximum (FWHM) of 0.249497435, which corresponds to the characteristic peak of PbI2. The relatively low intensity of this peak suggests a limited presence of residual PbI2.",
    "pair_source": "formula",
    "sample_id_1": "17494",
    "sample_id_2": "21659",
    "sample_id_1_date": "20241209",
    "sample_id_2_date": "20241222",
    "Additive": [
      "BSP",
      "PEAI"
    ]
  },
  {
    "question": "How will the peak intensity and half width of the 12.6 ° characteristic peak of additives added to perovskite precursors to prepare thin films change in XRD characterization?",
    "control": "The device exhibited a PCE of 16.83%, with VOC of 1.04956 V, FF of 70.75%, and JSC of 22.66 mA/cm². The perovskite solution, 1.73 mol/L Cs0.05MA0.16FA0.79Pb1I2.9Br0.1 was prepared. The SAM consisting of Me-4PACz (0.33 mg/mL) was subsequently added into the perovskite solution to enhance interfacial properties and optimize device performance. An equal amount of BSP (3.6 mg/mL) was dissolved in DMF and DMSO with an 4:1 volume ratio. The precursor solution was deposited on the substrate and spun cast at 1000 rpm for 10 s, followed by 5000 rpm for 30 s. During the second step, antisolvent CB (160 µL) was dropped at the middle of the spinning substrate 6 s prior to the end of the spinning. Next, the substrates were quickly transferred for annealing at 110 ℃ for 25 min. XRD analysis showed a diffraction peak was identified at around 12.65°, with an intensity of 943.982251 cts and a full width at half maximum (FWHM) of 0.207987915, which corresponds to the characteristic peak of PbI2. The relatively low intensity of this peak suggests a limited presence of residual PbI2.",
    "target": "The inverted devices based on perovskite achieved optimal PCEs of 17.98%, a VOC of 1.08 V, FF of 70.64%, and JSC of 23.52 mA/cm². The perovskite (Cs0.05MA0.16FA0.79Pb1I2.9Br0.1) solution was prepared with a concentration of 1.73 mol/L in mixed solvent of DMF and DMSO. SAM material Me-4PACz (0.33 mg/mL) was added to influence crystal growth at the interface and optimize surface passivation. We then add BSP (2.1 mg/mL) and PEAI (0.6 mg/mL) as additives. For the perovskite layer, the prepared perovskite solution was spin-coated at 1000 rpm for 10 s and 5000 rpm for 30 s. The film was quickly washed with 160 µL toluene at 6 s during spin-coating. The films were then annealed on a hot plate at 110 °C for 25 min. XRD analysis showed a diffraction peak was identified at around 12.65°, with an intensity of 264.4796338 cts and a full width at half maximum (FWHM) of 0.257109183, which corresponds to the characteristic peak of PbI2. The relatively low intensity of this peak suggests a limited presence of residual PbI2.",
    "pair_source": "formula",
    "sample_id_1": "17494",
    "sample_id_2": "22571",
    "sample_id_1_date": "20241209",
    "sample_id_2_date": "20241224",
    "Additive": [
      "BSP",
      "PEAI"
    ]
  },
  {
    "question": "How will the peak intensity and half width of the 12.6 ° characteristic peak of additives added to perovskite precursors to prepare thin films change in XRD characterization?",
    "control": "In contrast, the device achieves a notably enhanced PCE of 16.85%, with a JSC of 22.95 mA/cm², VOC of 1.02786 V, and FF of 71.42%. The perovskite precursor solution with a molar concentration of 1.73 mol/L was prepared according to the formula of Cs0.05MA0.16FA0.79Pb1I2.9Br0.1. SAM material MeO-4PADBC (0.33 mg/mL) was added to influence crystal growth at the interface and optimize surface passivation. To achieve the desired secondary growth solution, BSP (1.2 mg/mL) was dissolved in IPA solvent. To establish a stable perovskite film, the substrate was spun at 1000 rpm for 10 s, then at 5000 rpm for 30 s, ensuring even layer formation. During the second step, antisolvent CB (160 µL) was dropped at the middle of the spinning substrate 6 s prior to the end of the spinning. Heat-treatment was implemented with the substrates for 25 min at 110 °C. XRD analysis showed a diffraction peak was identified at around 12.65°, with an intensity of 927.7504043 cts and a full width at half maximum (FWHM) of 0.206612481, which corresponds to the characteristic peak of PbI2. The relatively low intensity of this peak suggests a limited presence of residual PbI2.",
    "target": "Guided by experimental parameters such as spin speeds, antisolvent timing, and annealing profiles, this device was produced, realizing a PCE of 18.33%, FF of 70.41%, Voc of 1.07626 V, and Jsc of 24.19 mA/cm². A stable precursor mixture was achieved by taking a Cs0.05MA0.16FA0.79Pb1I2.9Br0.1 solution (1.73 mol/L) as the base. SAM material Me-2PACz (0.33 mg/mL) was added to the perovskite solution to fine-tune the interface and stabilize the perovskite layer. The inclusion of BSP (2.4 mg/mL) and PEAI (0.6 mg/mL) additives enhanced device longevity. The perovskite film was deposited by spin-coating at 1000 rpm for 10 s and 5000 rpm for 30 s. 160 µL of antisolvent was dropped on the film 6 s before the end of the program. The films were dried inside a N2 environment on a hot plate at a temperature of 110 for 25 min. XRD analysis showed a diffraction peak was identified at around 12.65°, with an intensity of 259.3939603 cts and a full width at half maximum (FWHM) of 0.249497435, which corresponds to the characteristic peak of PbI2. The relatively low intensity of this peak suggests a limited presence of residual PbI2.",
    "pair_source": "formula",
    "sample_id_1": "17509",
    "sample_id_2": "21659",
    "sample_id_1_date": "20241209",
    "sample_id_2_date": "20241222",
    "Additive": [
      "BSP",
      "PEAI"
    ]
  },
  {
    "question": "How will the peak intensity and half width of the 12.6 ° characteristic peak of additives added to perovskite precursors to prepare thin films change in XRD characterization?",
    "control": "The PCE reached for the device was 16.85%, with a JSC of 22.95 mA/cm², a VOC of 1.02786 V and an FF of 71.42%. A perovskite precursor solution was first prepared using Cs0.05MA0.16FA0.79Pb1I2.9Br0.1 at 1.73 mol/L. The hole transport layer (HTL) was fabricated using the SAM solution of MeO-4PADBC. The MeO-4PADBC concentration is 0.33 mg/mL. For the target perovskite, 1.2 mg/mL BSP was added to the precursor solution, and it was ensured that it is well mixed with the precursor. The perovskite precursor was spin-coated on the substrates at 1000 rpm for 10 s and 5000 rpm for 30 s. At the last 6 s of the second step, 160 µL CB was dropped as antisolvent. Afterwards, the perovskite film was annealed at 110 °C for 25 min. XRD analysis showed a diffraction peak was identified at around 12.65°, with an intensity of 927.7504043 cts and a full width at half maximum (FWHM) of 0.206612481, which corresponds to the characteristic peak of PbI2. The relatively low intensity of this peak suggests a limited presence of residual PbI2.",
    "target": "The PSCs achieved a champion power conversion efficiency (PCE) of 17.98% under an active area of 0.09 cm², with a VOC value of 1.08 V, an FF value of 70.64%, and a current density (JSC) of 23.52 mA/cm². The perovskite (Cs0.05MA0.16FA0.79Pb1I2.9Br0.1) solution was prepared with a concentration of 1.73 mol/L in mixed solvent of DMF and DMSO. For the SAM solution, Me-4PACz (0.33 mg/mL) was added to the previous solution. BSP (2.1 mg/mL) and PEAI (0.6 mg/mL) were incorporated as additives. The perovskite solution was spin coated on the substrate at 1000 rpm for 10 s and at 5000 rpm for 30 s, respectively. 160 µL CB as the antisolvent was dripped on the film at 6 s before the end of the last procedure. The samples were subsequently annealed on a hotplate at 110 °C for 25 min. XRD analysis showed a diffraction peak was identified at around 12.65°, with an intensity of 264.4796338 cts and a full width at half maximum (FWHM) of 0.257109183, which corresponds to the characteristic peak of PbI2. The relatively low intensity of this peak suggests a limited presence of residual PbI2.",
    "pair_source": "formula",
    "sample_id_1": "17509",
    "sample_id_2": "22571",
    "sample_id_1_date": "20241209",
    "sample_id_2_date": "20241224",
    "Additive": [
      "BSP",
      "PEAI"
    ]
  },
  {
    "question": "How will the peak intensity and half width of the 12.6 ° characteristic peak of additives added to perovskite precursors to prepare thin films change in XRD characterization?",
    "control": "The PSCs demonstrated a champion PCE of 17.48%, with a VOC of 1.00633 V, JSC of 24.64 mA/cm², and FF of 70.49%. 1.73 mol/L Cs0.05MA0.16FA0.79Pb1I2.9Br0.1 perovskite precursors were prepared. 0.33 mg/mL of Me-2PACz was added. The perovskite solution were a mixture of BSP and PEABr in the molar ratio of 2.0 mg/mL and 0.6 mg/mL, respectively, dissolved in the prepared solution. The perovskite precursor was spin-coated onto substrates with two stages program at 1000 rpm for 10 s, and 5000 rpm for 30 s, respectively. During the second spin coating step, 160 µL of CB was deposited onto the perovskite film 6 seconds before the program ended. The device architecture benefited from a final anneal at 110 °C for 25 min, ensuring robust crystallinity. XRD analysis showed a diffraction peak was identified at around 12.65°, with an intensity of 284.798484 cts and a full width at half maximum (FWHM) of 0.311573402, which corresponds to the characteristic peak of PbI2. The relatively low intensity of this peak suggests a limited presence of residual PbI2.",
    "target": "The solar cells showed a champion PCE of 18.0036% with a VOC of 1.0834 V, a JSC of 22.9568 mA/cm², and a FF of 72.3867%. The core perovskite solution, composed of Cs0.05MA0.16FA0.79Pb1I2.9Br0.1 at 1.73 mol/L, served as the foundational matrix for the solar cell. Integrating Me-4PACz (0.33 mg/mL) as a SAM tailored the interfacial environment, contributing to a more uniform and well-ordered perovskite interface. Equal amounts of BSP (2.3 mg/mL) and MACl (7.8 mg/mL) were dissolved in DMF and DMSO with an 4:1 volume ratio. The perovskite solutions were spin-coated at 1000 rpm for 10 s and then at 5000 rpm for 30 s. The film was quickly washed with 160 µL toluene at 6 s during spin-coating. Subsequently, the as-deposited films were annealed at 110 for 25. XRD analysis showed a diffraction peak was identified at around 12.65°, with an intensity of 193.8458794 cts and a full width at half maximum (FWHM) of 0.365936475, which corresponds to the characteristic peak of PbI2. The relatively low intensity of this peak suggests a limited presence of residual PbI2.",
    "pair_source": "formula",
    "sample_id_1": "21666",
    "sample_id_2": "22826",
    "sample_id_1_date": "20241222",
    "sample_id_2_date": "20241224",
    "Additive": [
      "BSP",
      "PEABr",
      "MACl"
    ]
  },
  {
    "question": "How will the peak intensity and half width of the 12.6 ° characteristic peak of additives added to perovskite precursors to prepare thin films change in XRD characterization?",
    "control": "A significantly higher JSC of 24.19 mA/cm² is obtained while preserving VOC of 1.07626 V and FF of 70.41%, resulting in the highest PCE of 18.33% at reverse scan. Then, perovskite precursor solution (1.73 mol/L) was prepared at the stoichiometric ratio of Cs0.05MA0.16FA0.79Pb1I2.9Br0.1. The Me-2PACz solution was prepared with a concentration of 0.33 mg/mL. To prepare the precursor solutions with BSP (2.4 mg/mL) and PEAI (0.6 mg/mL), the additive were added to the precursor solution. The perovskite film is deposited by spin-coating with 1000 rpm for 10 s and 5000 rpm for 30 s. 160 µL CB as the antisolvent was dripped on the film at 6 s before the end of the last procedure. The sample was then annealed at 110 °C for 25 min. XRD analysis showed a diffraction peak was identified at around 12.65°, with an intensity of 259.3939603 cts and a full width at half maximum (FWHM) of 0.249497435, which corresponds to the characteristic peak of PbI2. The relatively low intensity of this peak suggests a limited presence of residual PbI2.",
    "target": "The solar cells showed a champion PCE of 18.46% with a VOC of 1.09283 V, a JSC of 23.77 mA/cm², and a FF of 71.09%. The Cs0.05MA0.16FA0.79Pb1I2.9Br0.1 (1.73 mol/L) perovskite precursor solution was prepared. A SAM solution consisting of Me-4PACz (0.33 mg/mL) in ethanol was prepared. Then, around 2.3 mg/mL of BSP and 7.8 mg/mL of MACl were also added into the mixed perovskite solution. Specifically, the perovskite precursor solution was first spinning at 1000 rpm for 10 s, and then at 5000 rpm for 30 s. At a carefully chosen interval (6 s) during the second stage, 160 µL of antisolvent was gently dispensed to improve crystallization. Employing an anneal step at 110 °C for 25 min delivered improved crystalline quality and grain uniformity. XRD analysis showed a diffraction peak was identified at around 12.65°, with an intensity of 253.2812723 cts and a full width at half maximum (FWHM) of 0.275278394, which corresponds to the characteristic peak of PbI2. The relatively low intensity of this peak suggests a limited presence of residual PbI2.",
    "pair_source": "formula",
    "sample_id_1": "21659",
    "sample_id_2": "21113",
    "sample_id_1_date": "20241222",
    "sample_id_2_date": "20241220",
    "Additive": [
      "BSP",
      "PEAI",
      "MACl"
    ]
  },
  {
    "question": "How will the peak intensity and half width of the 12.6 ° characteristic peak of additives added to perovskite precursors to prepare thin films change in XRD characterization?",
    "control": "The devices exhibited an increased PCE from 17.98% to 17.98%, with a VOC of 1.08 V, FF of 70.64%, and JSC of 23.52 mA/cm². The perovskite composition is Cs0.05MA0.16FA0.79Pb1I2.9Br0.1, and the initial stock perovskite solution is 1.73 mol/L. A SAM consisting of Me-4PACz (0.33 mg/mL) was incorporated to achieve a more uniform and well-ordered perovskite interface. For the additives treated cells, the BSP (2.1 mg/mL) or PEAI (0.6 mg/mL) were added into the perovskite precursor solution. A meticulously timed spin procedure included 1000 rpm for 10 s, succeeded by 5000 rpm for 30 s to refine crystal growth. At the 6 s of spinning, 160 µL of CB was dripped onto the substrate centre. The substrate was immediately placed on a hotplate and annealed at 110 °C for 25 min. XRD analysis showed a diffraction peak was identified at around 12.65°, with an intensity of 264.4796338 cts and a full width at half maximum (FWHM) of 0.257109183, which corresponds to the characteristic peak of PbI2. The relatively low intensity of this peak suggests a limited presence of residual PbI2.",
    "target": "The current density-voltage (J-V) characteristics show that the target PSCs delivered a PCE of 18.46%, with an elevated VOC of 1.09283 V, a JSC of 23.77 mA/cm², and an FF of 71.09%. The perovskite composition was Cs0.05MA0.16FA0.79Pb1I2.9Br0.1, and the initial stock perovskite solution was 1.73 mol/L. For the SAM solution, Me-4PACz (0.33 mg/mL) was added to the previous solution. Then, around 2.3 mg/mL of BSP and 7.8 mg/mL of MACl were also added into the mixed perovskite solution. Then, the prepared precursor solution was spin-coated at 1000 rpm for 10 s and 5000 rpm for 30 s onto the ITO substrate. 160 µL of antisolvents was dripped on the spinning substrate during the 6 s of the second spin-coating step. The substrates were sequentially heated at 110 °C for 25 min for perovskite crystal formation. XRD analysis showed a diffraction peak was identified at around 12.65°, with an intensity of 253.2812723 cts and a full width at half maximum (FWHM) of 0.275278394, which corresponds to the characteristic peak of PbI2. The relatively low intensity of this peak suggests a limited presence of residual PbI2.",
    "pair_source": "formula",
    "sample_id_1": "22571",
    "sample_id_2": "21113",
    "sample_id_1_date": "20241224",
    "sample_id_2_date": "20241220",
    "Additive": [
      "BSP",
      "PEAI",
      "MACl"
    ]
  },
  {
    "question": "How will the peak intensity and half width of the 12.6 ° characteristic peak of additives added to perovskite precursors to prepare thin films change in XRD characterization?",
    "control": "A higher PCE of 17.98% of the target device is achieved, where JSC, VOC and FF are 23.52 mA/cm², 1.08 V and 70.64%, respectively. A 1.73 mol/L Cs0.05MA0.16FA0.79Pb1I2.9Br0.1 precursor solution was similarly prepared using a mixture of DMF and DMSO. The incorporation of Me-4PACz (0.33 mg/mL) as a SAM was carried out to improve layer formation and refine the film’s interfacial structure. In addition, BSP (2.1 mg/mL), and PEAI (0.6 mg/mL, 520 mg mL-1 in acetonitrile) were incorporated to improve its conductivity. The perovskite precursor solution was then spin-coated at 1000 rpm for 10 s followed by an additional spin at 5000 rpm for 30 s. 160 µL CB was dripped onto the center of film at 6 s before the end of spin-coating. The resulting perovskite film was then annealed at 110 °C for 25 min. XRD analysis showed a diffraction peak was identified at around 12.65°, with an intensity of 264.4796338 cts and a full width at half maximum (FWHM) of 0.257109183, which corresponds to the characteristic peak of PbI2. The relatively low intensity of this peak suggests a limited presence of residual PbI2.",
    "target": "The champion device showed a JSC of 24.53 mA/cm², a VOC of 1.04317 V, and a FF of 71.22%, resulting in a PCE of 18.22%. Commencing with a Cs0.05MA0.16FA0.79Pb1I2.9Br0.1 solution at 1.73 mol/L, the perovskite precursor was meticulously formulated. The incorporation of Me-2PACz (0.33 mg/mL) as a SAM enhanced interface layer formation and refined the film’s interfacial structure. The addition of BSP (2.0 mg/mL) and MACl (7.5 mg/mL) were then completed. Perovskite solution was deposited in two steps, first at 1000 rpm for 10 s and then at 5000 rpm for 30 s. After 6 s, 160 µL CB was dropped on the film. The thermal treatment at 110 °C for 25 min was a critical step in achieving stable and high-quality films. XRD analysis showed a diffraction peak was identified at around 12.65°, with an intensity of 261.5891195 cts and a full width at half maximum (FWHM) of 0.285759833, which corresponds to the characteristic peak of PbI2. The relatively low intensity of this peak suggests a limited presence of residual PbI2.",
    "pair_source": "formula",
    "sample_id_1": "22571",
    "sample_id_2": "21639",
    "sample_id_1_date": "20241224",
    "sample_id_2_date": "20241222",
    "Additive": [
      "BSP",
      "PEAI",
      "MACl"
    ]
  },
  {
    "question": "How will the peak intensity and half width of the 12.6 ° characteristic peak of additives added to perovskite precursors to prepare thin films change in XRD characterization?",
    "control": "The PSCs show a champion PCE of 17.98% with VOC of 1.08 V, JSC of 23.52 mA/cm² and FF of 70.64%. A perovskite precursor featuring Cs0.05MA0.16FA0.79Pb1I2.9Br0.1 at 1.73 mol/L was prepared to initiate the fabrication process. Adding Me-4PACz (0.33 mg/mL) as a SAM improved the charge extraction at the interface. BSP (2.1 mg/mL) and PEAI (0.6 mg/mL) were incorporated as additives. The precursor solution was spin-coated in a two-step process at 1000 rpm for 10 s and 5000 rpm for 30 s, respectively. 160 µL CB as the antisolvent was dripped on the film at 6 s before the end of the last procedure. Employing an anneal step at 110 °C for 25 min delivered improved crystalline quality and grain uniformity. XRD analysis showed a diffraction peak was identified at around 12.65°, with an intensity of 264.4796338 cts and a full width at half maximum (FWHM) of 0.257109183, which corresponds to the characteristic peak of PbI2. The relatively low intensity of this peak suggests a limited presence of residual PbI2.",
    "target": "The PCE for the device reached 18.0036%, with a JSC of 22.9568 mA/cm², a VOC of 1.0834 V and a FF of 72.3867%. 1.73 mol/L perovskite precursor solution with the composition of Cs0.05MA0.16FA0.79Pb1I2.9Br0.1 was prepared. Incorporating Me-4PACz (0.33 mg/mL) as a SAM was critical to adjust interfacial energy levels and refine the perovskite interface. Add BSP (2.3 mg/mL) and MACl (7.8 mg/mL) as additiveswere essential for stabilizing the perovskite structure. The as prepared perovskite precursor was spin-coated onto the substrates at 1000 rpm for 10 s and 5000 rpm for 30 s, respectively. 160 µL of antisolvent was drop-coated onto the substrate while spinning. Then, it was annealed at 110 °C for 25 min. XRD analysis showed a diffraction peak was identified at around 12.65°, with an intensity of 193.8458794 cts and a full width at half maximum (FWHM) of 0.365936475, which corresponds to the characteristic peak of PbI2. The relatively low intensity of this peak suggests a limited presence of residual PbI2.",
    "pair_source": "formula",
    "sample_id_1": "22571",
    "sample_id_2": "22826",
    "sample_id_1_date": "20241224",
    "sample_id_2_date": "20241224",
    "Additive": [
      "BSP",
      "PEAI",
      "MACl"
    ]
  },
  {
    "question": "How will the peak intensity and half width of the 12.6 ° characteristic peak of additives added to perovskite precursors to prepare thin films change in XRD characterization?",
    "control": "The device achieved an impressive PCE of 15.61% with an open-circuit voltage of 1.0118 V, short-circuit current density of 20.77 mA/cm², and fill factor of 74.28%. The 1.73 mol/L perovskite solution (Cs0.05MA0.16FA0.79Pb1I2.9Br0.1) was prepared, shaken overnight to fully dissolve, and then used to prepare perovskite films. For the SAM solution, Me-4PACz (0.33 mg/mL) was added to the previous solution. MACl (with 2.5 mg/mL) additive was incorporated. The perovskite precursor solutions were spin-coated on the substrates at 1000 rpm for 10 s and 5000 rpm for 30 s. 160 µL of chlorobenzene was quickly poured to extract the mixed solvents at the last of 6 s. The device architecture benefited from a final anneal at 110 °C for 25 min, ensuring robust crystallinity. XRD analysis showed a diffraction peak was identified at around 12.65°, with an intensity of 2107.567622 cts and a full width at half maximum (FWHM) of 0.207035042, which corresponds to the characteristic peak of PbI2. The relatively low intensity of this peak suggests a limited presence of residual PbI2.",
    "target": "A champion PCE of 17.51% with a JSC of 22.36 mA/cm², a VOC of 1.06508 V, and a FF of 73.53% was achieved with optimized perovskite layer prepared with non-stoichiometric precursor solution (NSPS). The core perovskite solution, composed of Cs0.05MA0.16FA0.79Pb1I2.9Br0.1 at 1.73 mol/L, served as the foundational matrix for the solar cell. Careful addition of Me-4PACz (0.2475 mg/mL) and MeO-4PADBC (0.0825 mg/mL) as SAMs ensured an improved interface quality. The presence of MACl (7.0 mg/mL) and PEAI (0.8 mg/mL) were crucial. The precursor solution was spin-coated on the substrate at 1000 rpm for 10 s and then, 5000 rpm for 30 s. 160 µL anisole was dropped onto the substrate during the last 6 s of the spinning, resulting in the formation of dark brown films. The thermal treatment at 110 °C for 25 min was a critical step in achieving stable and high-quality films. XRD analysis showed a diffraction peak was identified at around 12.65°, with an intensity of 280.0989155 cts and a full width at half maximum (FWHM) of 0.272255203, which corresponds to the characteristic peak of PbI2. The relatively low intensity of this peak suggests a limited presence of residual PbI2.",
    "pair_source": "formula",
    "sample_id_1": "13873",
    "sample_id_2": "20295",
    "sample_id_1_date": "20241203",
    "sample_id_2_date": "20241219",
    "Additive": [
      "MACl",
      "PEAI"
    ]
  },
  {
    "question": "How will the peak intensity and half width of the 12.6 ° characteristic peak of additives added to perovskite precursors to prepare thin films change in XRD characterization?",
    "control": "The device demonstrated a champion efficiency of 15.61%, with a VOC of 1.0118 V, JSC of 20.77 mA/cm², and FF of 74.28%.The device achieved a champion PCE of 15.61% with a VOC of 1.0118 V, JSC of 20.77 mA/cm², and FF of 74.28%. The perovskite solution (1.73 mol/L) was made according to the composition of Cs0.05MA0.16FA0.79Pb1I2.9Br0.1 in a mixed solvent of DMF/DMSO. A SAM solution (0.33 mg/mL Me-4PACz) was applied to the FTO glass substrates by spin-coating. To prepare the precursor solution with MACl (2.5 mg/mL), the additive was added to the precursor solution. The perovskite precursor solutions were spin-coated on substrate at 1000 rpm for 10 s and then at 5000 rpm for 30 s. At a carefully chosen interval (6 s) during the second stage, 160 µL of antisolvent was gently dispensed to improve crystallization. Under well-defined conditions (110 °C, 25 min), the annealing step completed the perovskite layer formation process. XRD analysis showed a diffraction peak was identified at around 12.65°, with an intensity of 2107.567622 cts and a full width at half maximum (FWHM) of 0.207035042, which corresponds to the characteristic peak of PbI2. The relatively low intensity of this peak suggests a limited presence of residual PbI2.",
    "target": "The PSCs exhibited a superior PCE of 17.52% (JSC: 23.29 mA/cm², VOC: 1.05228 V, FF: 71.52%). The perovskite precursor solution was prepared based on the perovskite composition of Cs0.05MA0.16FA0.79Pb1I2.9Br0.1 in anhydrous DMF solvent (total concentration of 1.73 mol/L). SAM materials of MeO-2PACz (0.2475 mg/mL) and DMACPA (0.0825 mg/mL) were added to the perovskite solution to fine-tune the interface and stabilize the perovskite layer. The incorporation of MACl (7.0 mg/mL) and PEAI (0.8 mg/mL) additives were ensured. The perovskite solutions were spin-coated at 1000 rpm for 10 s and then at 5000 rpm for 30 s. 160 µL anisole was dropped onto the substrate during the last 6 s of the spinning, resulting in the formation of dark brown films. The as-coated film was then annealed at 110 °C for 25 min. XRD analysis showed a diffraction peak was identified at around 12.65°, with an intensity of 277.8755447 cts and a full width at half maximum (FWHM) of 0.277305425, which corresponds to the characteristic peak of PbI2. The relatively low intensity of this peak suggests a limited presence of residual PbI2.",
    "pair_source": "formula",
    "sample_id_1": "13873",
    "sample_id_2": "20651",
    "sample_id_1_date": "20241203",
    "sample_id_2_date": "20241219",
    "Additive": [
      "MACl",
      "PEAI"
    ]
  },
  {
    "question": "How will the peak intensity and half width of the 12.6 ° characteristic peak of additives added to perovskite precursors to prepare thin films change in XRD characterization?",
    "control": "The control device displays a JSC of 21.42 mA/cm², a VOC of 1.0099 V and an FF of 77.2%, turning out a moderate PCE of 16.7%. The composition of the 1.73 mol/L perovskite film is Cs0.05MA0.16FA0.79Pb1I2.9Br0.1. The incorporation of Me-4PACz (0.33 mg/mL) as a SAM improved morphological and electronic interfaces. For the target perovskite, 5.0 mg/mL MACl was added to the precursor solution, and it was ensured that it is well mixed with the precursor. The perovskite was deposited via a two-step spin-coating procedure with 1000 rpm for 10 s and 5000 rpm for 30 s. 160 µL of antisolvent was dropped on the film 6 s before the end of the program. Subsequently the substrate was covered under a petri dish on a hotplate and annealed at 110 for 25 in ambient air at 20 % relative humidity. XRD analysis showed a diffraction peak was identified at around 12.65°, with an intensity of 1584.430504 cts and a full width at half maximum (FWHM) of 0.193499137, which corresponds to the characteristic peak of PbI2. The relatively low intensity of this peak suggests a limited presence of residual PbI2.",
    "target": "The control device displays a JSC of 22.36 mA/cm², a VOC of 1.06508 V and an FF of 73.53%, tuning out a PCE of 17.51%. In formulating the active solution, Cs0.05MA0.16FA0.79Pb1I2.9Br0.1 at 1.73 mol/L was utilized to establish the perovskite layer. Integrating Me-4PACz (0.2475 mg/mL) and MeO-4PADBC (0.0825 mg/mL) as SAMs tailored the interfacial environment, contributing to a more uniform and well-ordered perovskite interface. In addition, MACl (7.0 mg/mL), and PEAI (0.8 mg/mL, 520 mg mL-1 in acetonitrile) were incorporated to improve its conductivity. The perovskite solutions were spin-coated onto the substrate at 1000 rpm for 10 s and then, 5000 rpm for 30 s. At the 6 s before the end of the progress, 160 µL CB was evenly dripped onto the substrate. Under well-defined conditions (110 °C, 25 min), the annealing step completed the perovskite layer formation process. XRD analysis showed a diffraction peak was identified at around 12.65°, with an intensity of 280.0989155 cts and a full width at half maximum (FWHM) of 0.272255203, which corresponds to the characteristic peak of PbI2. The relatively low intensity of this peak suggests a limited presence of residual PbI2.",
    "pair_source": "formula",
    "sample_id_1": "13903",
    "sample_id_2": "20295",
    "sample_id_1_date": "20241203",
    "sample_id_2_date": "20241219",
    "Additive": [
      "MACl",
      "PEAI"
    ]
  },
  {
    "question": "How will the peak intensity and half width of the 12.6 ° characteristic peak of additives added to perovskite precursors to prepare thin films change in XRD characterization?",
    "control": "This resulted in improved performance with a PCE beyond 16.7%, a JSC of 21.42 mA/cm², a VOC of 1.0099 V and an FF of 77.2%. For the inorganic perovskite layers, 1.73 mol/L Cs0.05MA0.16FA0.79Pb1I2.9Br0.1 inorganic perovskite precursor solution was prepared in DMSO solvent. The incorporation of Me-4PACz (0.33 mg/mL) as a SAM enhanced interface layer formation and refined the film’s interfacial structure. And chlorinated MACl under 5.0 mg/mL concentration in the perovskite precursor solution. For the perovskite film fabrication, the substrate was spun at 1000 rpm for 10 s, and then at 5000 rpm for 30 s. 160 µL of CB as antisolvent was dripped onto the substrate quickly at 6 s during the second spinning step. Subsequently the substrate was covered under a petri dish on a hotplate and annealed at 110 for 25 in ambient air at 20 % relative humidity. XRD analysis showed a diffraction peak was identified at around 12.65°, with an intensity of 1584.430504 cts and a full width at half maximum (FWHM) of 0.193499137, which corresponds to the characteristic peak of PbI2. The relatively low intensity of this peak suggests a limited presence of residual PbI2.",
    "target": "The solar cells showed a champion PCE of 17.52% with a VOC of 1.05228 V, a JSC of 23.29 mA/cm², and a FF of 71.52%. The perovskite composition was Cs0.05MA0.16FA0.79Pb1I2.9Br0.1, and the initial stock perovskite solution was 1.73 mol/L. While the sample of MeO-2PACz and DMACPA were fabricated by spin coating MeO-2PACz and DMACPA solution with concentration of 0.2475 mg/mL and 0.0825 mg/mL. The perovskite solution were a mixture of MACl and PEAI in the molar ratio of 7.0 mg/mL and 0.8 mg/mL, respectively, dissolved in the prepared solution. For the perovskite film fabrication, the substrate was spun at 1000 rpm for 10 s, and then at 5000 rpm for 30 s. 160 µL CB was dropped on the perovskite film at 6 s before the end of the program. The perovskite annealed at 110 °C for 25 min. XRD analysis showed a diffraction peak was identified at around 12.65°, with an intensity of 277.8755447 cts and a full width at half maximum (FWHM) of 0.277305425, which corresponds to the characteristic peak of PbI2. The relatively low intensity of this peak suggests a limited presence of residual PbI2.",
    "pair_source": "formula",
    "sample_id_1": "13903",
    "sample_id_2": "20651",
    "sample_id_1_date": "20241203",
    "sample_id_2_date": "20241219",
    "Additive": [
      "MACl",
      "PEAI"
    ]
  },
  {
    "question": "How will the peak intensity and half width of the 12.6 ° characteristic peak of additives added to perovskite precursors to prepare thin films change in XRD characterization?",
    "control": "The devices exhibited an increased PCE from 15.88% to 15.88%, with a VOC of 1.0304 V, FF of 73.82%, and JSC of 20.87 mA/cm². The perovskite precursor solution (1.73 mol/L) was prepared in a solvent mixture of DMF and DMSO according to the formula of Cs0.05MA0.16FA0.79Pb1I2.9Br0.1. The Me-2PACz solution was prepared with a concentration of 0.33 mg/mL. 2.5 mg/mL MACl was added in the solution to improve the film morphology. For the perovskite films, the spin-coated process was divided by a consecutive two-step process, the spin rate of the first step is 1000 rpm for 10 s, and the spin rate of the second step is 5000 rpm for 30 s. During the second spin coating step, 160 µL CB was dripped onto the perovskite film at 6 s before ending the program. The film was subsequently annealed at 110 °C for 25 min. XRD analysis showed a diffraction peak was identified at around 12.65°, with an intensity of 2089.592958 cts and a full width at half maximum (FWHM) of 0.211811053, which corresponds to the characteristic peak of PbI2. The relatively low intensity of this peak suggests a limited presence of residual PbI2.",
    "target": "PSC with device efficiency (PCE) of 17.51%, VOC of 1.06508 V, JSC of 22.36 mA/cm², and FF of 73.53% was obtained. The perovskite precursor solution was prepared with a concentration of 1.73 mol/L using PbI2 and MAI dissolved in a mixed DMF/DMSO solvent. Adding Me-4PACz (0.2475 mg/mL) and MeO-4PADBC (0.0825 mg/mL) as SAMs improved the charge extraction at the interface. MACl (7.0 mg/mL) and PEAI (0.8 mg/mL) were incorporated as additives. For the perovskite layer, the prepared perovskite solution was spin-coated at 1000 rpm for 10 s and 5000 rpm for 30 s. 160 µL of antisolvent was dropped on the film 6 s before the end of the program. The films were then annealed at 110 °C for 25 min. XRD analysis showed a diffraction peak was identified at around 12.65°, with an intensity of 280.0989155 cts and a full width at half maximum (FWHM) of 0.272255203, which corresponds to the characteristic peak of PbI2. The relatively low intensity of this peak suggests a limited presence of residual PbI2.",
    "pair_source": "formula",
    "sample_id_1": "14359",
    "sample_id_2": "20295",
    "sample_id_1_date": "20241203",
    "sample_id_2_date": "20241219",
    "Additive": [
      "MACl",
      "PEAI"
    ]
  },
  {
    "question": "How will the peak intensity and half width of the 12.6 ° characteristic peak of additives added to perovskite precursors to prepare thin films change in XRD characterization?",
