Repository: MI-Materials-Intelligence/Recipe-Language-Model

# Learning Layer

## Overview

In the learning layer, the formulas and parameters are encoded and then tokenised into recipes as inputs. Through atomic skills of data extraction, cleaning, and matching, these data are organised into standardised datasets, providing the basis for RLM training and iterative recipe refinement.

Key Atomic Skills:
- **Cleaning**: Preprocessing and outlier cleaning
- **Matching**: Matching data pairs based on variables
- **Extraction**: Data extraction from robotic boxes

File: seven_ai_layers_robotics/learning/data/XRD_additives/additive_xrd_pairs.json (part 22 of 29)
[
    "control": "Drawing upon carefully optimized conditions, the perovskite device was constituted, resulting in a PCE of 15.88%, with a fill factor of 73.82%, an open-circuit voltage of 1.0304 V, and a short-circuit current density of 20.87 mA/cm². A solution of Cs0.05MA0.16FA0.79Pb1I2.9Br0.1 at 1.73 mol/L provided the foundational matrix for the perovskite layer. A SAM solution, consisting of Me-2PACz (0.33 mg/mL), was added to facilitate a stable perovskite interface. The addition of MACl (2.5 mg/mL) was instrumental in fine-tuning the perovskite film's optical properties. A sequential spin-coating procedure was employed, first at 1000 rpm for 10 s, followed by 5000 rpm for 30 s. 160 µL CB was dripped onto the center of film at 6 s before the end of spin-coating. By subjecting the film to 110 °C for 25 min, the perovskite lattice attained its ideal orientation. XRD analysis showed a diffraction peak was identified at around 12.65°, with an intensity of 2089.592958 cts and a full width at half maximum (FWHM) of 0.211811053, which corresponds to the characteristic peak of PbI2. The relatively low intensity of this peak suggests a limited presence of residual PbI2.",
    "target": "The solar cells showed a champion PCE of 17.52% with a VOC of 1.05228 V, a JSC of 23.29 mA/cm², and a FF of 71.52%. The mixed perovskite (Cs0.05MA0.16FA0.79Pb1I2.9Br0.1) precursor solution was prepared with a total concentration of 1.73 mol/L in DMF/DMSO co-solvent. The MeO-2PACz and DMACPA solution were prepared with a concentration of 0.2475 mg/mL and 0.0825 mg/mL. The inclusion of MACl (7.0 mg/mL) and PEAI (0.8 mg/mL) additives enhanced device longevity. The perovskite precursor solution was deposited on the substrate via a two-step spin coating process; first, the solution was spin-coated at 1000 rpm for 10 s and then at 5000 rpm for 30 s. Precisely at last 6 s in the second spin sequence, 160 µL of antisolvent was introduced, aiding grain formation. The sample underwent a controlled anneal at 110 °C for 25 min, optimizing the film’s morphological and crystalline properties. XRD analysis showed a diffraction peak was identified at around 12.65°, with an intensity of 277.8755447 cts and a full width at half maximum (FWHM) of 0.277305425, which corresponds to the characteristic peak of PbI2. The relatively low intensity of this peak suggests a limited presence of residual PbI2.",
    "pair_source": "formula",
    "sample_id_1": "14359",
    "sample_id_2": "20651",
    "sample_id_1_date": "20241203",
    "sample_id_2_date": "20241219",
    "Additive": [
      "MACl",
      "PEAI"
    ]
  },
  {
    "question": "How will the peak intensity and half width of the 12.6 ° characteristic peak of additives added to perovskite precursors to prepare thin films change in XRD characterization?",
    "control": "The device achieves a champion PCE of 17.2% with an open-circuit voltage (VOC) of 1.0228 V, a short-circuit current (JSC) of 21.3 mA/cm², and a fill factor (FF) of 78.93%. The composition of perovskite is 1.73 mol/L Cs0.05MA0.16FA0.79Pb1I2.9Br0.1. 0.33 mg/mL of Me-2PACz was added. The addition of MACl (10.0 mg/mL) enabled the achievement of smoother film surfaces. The perovskite solutions were spin-coated at 1000 rpm for 10 s and 5000 rpm for 30 s, respectively. A strategic antisolvent application (160 µL at last 6 s) resulted in well-defined crystal domains. The perovskite sample was subsequently annealed at 110 °C for 25 min. XRD analysis showed a diffraction peak was identified at around 12.65°, with an intensity of 843.5636635 cts and a full width at half maximum (FWHM) of 0.239666146, which corresponds to the characteristic peak of PbI2. The relatively low intensity of this peak suggests a limited presence of residual PbI2.",
    "target": "A champion PCE of 17.51% with a JSC of 22.36 mA/cm², a VOC of 1.06508 V, and a FF of 73.53% was achieved with optimized perovskite layer prepared with non-stoichiometric precursor solution (NSPS). The perovskite solution, 1.73 mol/L Cs0.05MA0.16FA0.79Pb1I2.9Br0.1 was prepared. Careful addition of Me-4PACz (0.2475 mg/mL) and MeO-4PADBC (0.0825 mg/mL) as SAMs ensured an improved interface quality. Add MACl (7.0 mg/mL) and PEAI (0.8 mg/mL) as additiveswere essential for stabilizing the perovskite structure. The chosen spin-coating regimen first applied 1000 rpm for 10 s, then 5000 rpm for 30 s, ensuring layer consistency. During the second spin coating step, 160 µL of CB was deposited onto the perovskite film 6 s before the program ended. The as-coated film was then annealed at 110 °C for 25 min. XRD analysis showed a diffraction peak was identified at around 12.65°, with an intensity of 280.0989155 cts and a full width at half maximum (FWHM) of 0.272255203, which corresponds to the characteristic peak of PbI2. The relatively low intensity of this peak suggests a limited presence of residual PbI2.",
    "pair_source": "formula",
    "sample_id_1": "14391",
    "sample_id_2": "20295",
    "sample_id_1_date": "20241203",
    "sample_id_2_date": "20241219",
    "Additive": [
      "MACl",
      "PEAI"
    ]
  },
  {
    "question": "How will the peak intensity and half width of the 12.6 ° characteristic peak of additives added to perovskite precursors to prepare thin films change in XRD characterization?",
    "control": "Informed by incremental parameter refinements, the perovskite assembly was devised, resulting in a PCE of 17.2%, FF of 78.93%, Voc of 1.0228 V, and Jsc of 21.3 mA/cm². The perovskite solution (1.73 mol/L) was made according to the composition of Cs0.05MA0.16FA0.79Pb1I2.9Br0.1 in a mixed solvent of DMF/DMSO. The Me-2PACz solution was prepared with a concentration of 0.33 mg/mL. During solar cell device fabrication, MACl (10.0 mg/mL) was added to the precursor solution. A two-tier spin-coating strategy (1000 rpm/10 s and 5000 rpm/30 s) produced a uniform and defect-minimized perovskite layer. Anti-solvent (160 µL) was dropped on the film at 6 s before the end of the spinning. Subsequently the substrate was covered under a petri dish on a hotplate and annealed at 110 for 25 in ambient air at 20 % relative humidity. XRD analysis showed a diffraction peak was identified at around 12.65°, with an intensity of 843.5636635 cts and a full width at half maximum (FWHM) of 0.239666146, which corresponds to the characteristic peak of PbI2. The relatively low intensity of this peak suggests a limited presence of residual PbI2.",
    "target": "The champion device offers a high PCE of 17.52% for the reverse scan (JSC of 23.29 mA/cm², VOC of 1.05228 V, and FF of 71.52%). A solution of Cs0.05MA0.16FA0.79Pb1I2.9Br0.1 at 1.73 mol/L provided the foundational matrix for the perovskite layer. Controlled addition of MeO-2PACz (0.2475 mg/mL) and DMACPA (0.0825 mg/mL) as SAMs were performed to stabilize the perovskite layer and engineer a more robust interface. And chlorinated MACl and PEAI under 7.0 mg/mL and 0.8 mg/mL concentrations in perovskite precursor solution. The perovskite precursor solutions were spin-coated on substrate at 1000 rpm for 10 s and then at 5000 rpm for 30 s. 160 µL of CB was dripped onto the substrate during spinning. Subsequently, the as-deposited films were annealed at 110 for 25. XRD analysis showed a diffraction peak was identified at around 12.65°, with an intensity of 277.8755447 cts and a full width at half maximum (FWHM) of 0.277305425, which corresponds to the characteristic peak of PbI2. The relatively low intensity of this peak suggests a limited presence of residual PbI2.",
    "pair_source": "formula",
    "sample_id_1": "14391",
    "sample_id_2": "20651",
    "sample_id_1_date": "20241203",
    "sample_id_2_date": "20241219",
    "Additive": [
      "MACl",
      "PEAI"
    ]
  },
  {
    "question": "How will the peak intensity and half width of the 12.6 ° characteristic peak of additives added to perovskite precursors to prepare thin films change in XRD characterization?",
    "control": "The PSCs show a champion PCE of 16.39% with VOC of 1.008 V, JSC of 21.36 mA/cm² and FF of 76.12%. A stable precursor mixture was achieved by taking a Cs0.05MA0.16FA0.79Pb1I2.9Br0.1 solution (1.73 mol/L) as the base. SAM material Me-2PACz (0.33 mg/mL) was added to the perovskite solution to fine-tune the interface and stabilize the perovskite layer. For the target perovskite, 20.0 mg/mL MACl was added to the precursor solution, and it was ensured that it is well mixed with the precursor. The precursor solution was spin-coated onto the substrate surface at 1000 rpm for 10 s, then accelerated to 5000 rpm for 30 s. 160 µL CB was dropped 6 s before the end of the procedure. The resulting wet perovskite films were annealed at 110 °C for 25 min. XRD analysis showed a diffraction peak was identified at around 12.65°, with an intensity of 1958.467312 cts and a full width at half maximum (FWHM) of 0.189828894, which corresponds to the characteristic peak of PbI2. The relatively low intensity of this peak suggests a limited presence of residual PbI2.",
    "target": "Remarkably, it achieved an impressive PCE of 17.51% with a high VOC of 1.06508 V, JSC of 22.36 mA/cm², and FF of 73.53%. The perovskite composition was Cs0.05MA0.16FA0.79Pb1I2.9Br0.1, and the initial stock perovskite solution was 1.73 mol/L. 0.2475 mg/mL of Me-4PACz and 0.0825 mg/mL of MeO-4PADBC were added. Equal amounts of MACl (7.0 mg/mL) and PEAI (0.8 mg/mL) were dissolved in DMF and DMSO with an 4:1 volume ratio. The deposition process involved a two-step spin sequence (1000 rpm/10 s and 5000 rpm/30 s) to achieve a controlled film thickness. 160 µL CB was dripped onto the center of film at 6 s before the end of spin-coating. Afterwards, the perovskite film was annealed at 110 °C for 25 min. XRD analysis showed a diffraction peak was identified at around 12.65°, with an intensity of 280.0989155 cts and a full width at half maximum (FWHM) of 0.272255203, which corresponds to the characteristic peak of PbI2. The relatively low intensity of this peak suggests a limited presence of residual PbI2.",
    "pair_source": "formula",
    "sample_id_1": "14409",
    "sample_id_2": "20295",
    "sample_id_1_date": "20241203",
    "sample_id_2_date": "20241219",
    "Additive": [
      "MACl",
      "PEAI"
    ]
  },
  {
    "question": "How will the peak intensity and half width of the 12.6 ° characteristic peak of additives added to perovskite precursors to prepare thin films change in XRD characterization?",
    "control": "The control device displays a JSC of 21.36 mA/cm², a VOC of 1.008 V and an FF of 76.12%, turning out a moderate PCE of 16.39%. 1.73 mol/L perovskite precursor solutions were prepared with the chemical formula of Cs0.05MA0.16FA0.79Pb1I2.9Br0.1. The addition of Me-2PACz (0.33 mg/mL) as a SAM improved interface quality and subsequently device performance. For the modified solution, MACl (20.0 mg/mL) was added to the previous solution. The perovskite film was deposited by spin-coating onto the substrate using two-step spin-coating process, first at 1000 rpm for 10 s and then at 5000 rpm for 30 s. 160 µL of antisolvent was drop-coated onto the substrate while spinning. The resulting films were then annealed at 110 °C for 25 min. XRD analysis showed a diffraction peak was identified at around 12.65°, with an intensity of 1958.467312 cts and a full width at half maximum (FWHM) of 0.189828894, which corresponds to the characteristic peak of PbI2. The relatively low intensity of this peak suggests a limited presence of residual PbI2.",
    "target": "Guided by experimental parameters such as spin speeds, antisolvent timing, and annealing profiles, this device was meticulously prepared, realizing a PCE of 17.52%, FF of 71.52%, Voc of 1.05228 V, and Jsc of 23.29 mA/cm². A 1.73 mol/L perovskite precursor solution was constructed by mixing FAI, PbI2, methylammonium iodide and caesium iodide in DMF: DMSO mixed solvent with the chemical formula of Cs0.05MA0.16FA0.79Pb1I2.9Br0.1. 0.2475 mg/mL of MeO-2PACz and 0.0825 mg/mL of DMACPA were added. To achieve the desired secondary growth solution, MACl (7.0 mg/mL) and/or PEAI (0.8 mg/mL) were dissolved in IPA solvent. Spin-coating was conducted in two stages: 1000 rpm for 10 s, then 5000 rpm for 30 s. During the second step end of 6 s, 160 µL of ethyl acetate was drop-coated to treat the perovskite films. The substrates were sequentially heated at 110 °C for 25 min for perovskite crystal formation. XRD analysis showed a diffraction peak was identified at around 12.65°, with an intensity of 277.8755447 cts and a full width at half maximum (FWHM) of 0.277305425, which corresponds to the characteristic peak of PbI2. The relatively low intensity of this peak suggests a limited presence of residual PbI2.",
    "pair_source": "formula",
    "sample_id_1": "14409",
    "sample_id_2": "20651",
    "sample_id_1_date": "20241203",
    "sample_id_2_date": "20241219",
    "Additive": [
      "MACl",
      "PEAI"
    ]
  },
  {
    "question": "How will the peak intensity and half width of the 12.6 ° characteristic peak of additives added to perovskite precursors to prepare thin films change in XRD characterization?",
    "control": "Each step—from solution concentration to annealing—was tuned to shape this perovskite solar cell, which was produced, yielding a PCE of 15.61%, an FF of 74.28%, a Voc of 1.0118 V, and a Jsc of 20.77 mA/cm². A perovskite precursor featuring Cs0.05MA0.16FA0.79Pb1I2.9Br0.1 at 1.73 mol/L was prepared to initiate the fabrication process. The Me-4PACz solution was prepared with a concentration of 0.33 mg/mL. To enhance the mechanical properties of the perovskite layer, MACl (2.5 mg/mL) was utilized as an additive. The spin coating procedure was done in ambient air by a consecutive two-step spin-coating process at first 1000 rpm for 10 s and second 5000 rpm for 30 s. At the last 6 s of the second step, 160 µL anisole was dropped as antisolvent. After the spin coating was completed, it was annealed on a hot stage at 110 °C for 25 min. XRD analysis showed a diffraction peak was identified at around 12.65°, with an intensity of 2107.567622 cts and a full width at half maximum (FWHM) of 0.207035042, which corresponds to the characteristic peak of PbI2. The relatively low intensity of this peak suggests a limited presence of residual PbI2.",
    "target": "The current density-voltage (J-V) characteristics show that the target PSCs delivered a PCE of 17.39%, with an elevated VOC of 1.03934 V, a JSC of 24.3 mA/cm², and an FF of 68.85%. The perovskite ink, prepared from Cs0.05MA0.16FA0.79Pb1I2.9Br0.1 at 1.73 mol/L, formed the base layer for subsequent fabrication steps. A mixed SAMs solution (0.2475 mg/mL py3 and 0.0825 mg/mL) were applied to the FTO glass substrates by spin-coating. The perovskite solution were a mixture of MACl and PMACl in the molar ratio of 7.0 mg/mL and 0.7 mg/mL, respectively, dissolved in the prepared solution. Then, the prepared precursor solution was spin-coated at 1000 rpm for 10 s and 5000 rpm for 30 s onto the ITO substrate. At the last 6 s of the second step, 160 µL CB was dropped as antisolvent. The films were then annealed at 110 °C for 25 min. XRD analysis showed a diffraction peak was identified at around 12.65°, with an intensity of 285.6359326 cts and a full width at half maximum (FWHM) of 0.243348013, which corresponds to the characteristic peak of PbI2. The relatively low intensity of this peak suggests a limited presence of residual PbI2.",
    "pair_source": "formula",
    "sample_id_1": "13873",
    "sample_id_2": "23166",
    "sample_id_1_date": "20241203",
    "sample_id_2_date": "20241226",
    "Additive": [
      "MACl",
      "PMACl"
    ]
  },
  {
    "question": "How will the peak intensity and half width of the 12.6 ° characteristic peak of additives added to perovskite precursors to prepare thin films change in XRD characterization?",
    "control": "A methodical exploration of fabrication parameters ensured the perovskite cell was engineered, translating each controlled variable into a PCE of 15.61%, FF of 74.28%, Voc of 1.0118 V, and Jsc of 20.77 mA/cm². Cs0.05MA0.16FA0.79Pb1I2.9Br0.1 was prepared at a concentration of 1.73 mol/L. The SAM consisting of Me-4PACz (0.33 mg/mL) was subsequently added into the perovskite solution to enhance interfacial properties and optimize device performance. An equal amount of MACl (2.5 mg/mL) was dissolved in DMF and DMSO with an 4:1 volume ratio. The perovskite precursor solution was deposited on the substrate via a two-step spin coating process; first, the solution was spin-coated at 1000 rpm for 10 s and then at 5000 rpm for 30 s. At the 6 s of spinning, 160 µL of CB was dripped onto the substrate centre. Thermal annealing at 110 °C for 25 min improved crystal ordering and reduced defect density. XRD analysis showed a diffraction peak was identified at around 12.65°, with an intensity of 2107.567622 cts and a full width at half maximum (FWHM) of 0.207035042, which corresponds to the characteristic peak of PbI2. The relatively low intensity of this peak suggests a limited presence of residual PbI2.",
    "target": "A significantly higher JSC of 24.86 mA/cm² is obtained while preserving VOC of 1.06649 V and FF of 68.78%, resulting in the highest PCE of 17.1% at reverse scan. For the perovskite composition Cs0.05MA0.16FA0.79Pb1I2.9Br0.1, 1.73 mol/L perovskite precursor solution was prepared. The incorporation of py3 (0.165 mg/mL) and DMACPA (0.165 mg/mL) as SAMs were carried out to improve layer formation and refine the film’s interfacial structure. MACl (7.0 mg/mL) and PMACl (0.7 mg/mL) were added into both precursor solutions as additives. Specifically, the perovskite precursor solution was first deposited at 1221 rpm for 10 s, and then at 5190 rpm for 35 s. At the last 7 s of the second step, 179 µL anisole was dropped as antisolvent. The resulting wet perovskite films were annealed at 110 °C for 30 min. XRD analysis showed a diffraction peak was identified at around 12.65°, with an intensity of 569.9721074 cts and a full width at half maximum (FWHM) of 0.241513402, which corresponds to the characteristic peak of PbI2. The relatively low intensity of this peak suggests a limited presence of residual PbI2.",
    "pair_source": "formula",
    "sample_id_1": "13873",
    "sample_id_2": "31293",
    "sample_id_1_date": "20241203",
    "sample_id_2_date": "20250227",
    "Additive": [
      "MACl",
      "PMACl"
    ]
  },
  {
    "question": "How will the peak intensity and half width of the 12.6 ° characteristic peak of additives added to perovskite precursors to prepare thin films change in XRD characterization?",
    "control": "This work arises from meticulous parameter optimization, where a perovskite solar device was devised, reflecting a PCE of 16.7%, with an FF of 77.2%, Voc of 1.0099 V, and Jsc of 21.42 mA/cm². 1.73 mol/L Cs0.05MA0.16FA0.79Pb1I2.9Br0.1 perovskite precursors were prepared. SAM material Me-4PACz (0.33 mg/mL) was added to the perovskite solution to fine-tune the interface and stabilize the perovskite layer. We add MACl (5.0 mg/mL). The perovskite solutions were spin-coated at 1000 rpm for 10 s and 5000 rpm for 30 s, respectively. At the last 6 s of the second step, 160 µL anisole was dropped as antisolvent. The substrates were immediately transferred to the hotplate and annealed at 110 °C for 25 min. XRD analysis showed a diffraction peak was identified at around 12.65°, with an intensity of 1584.430504 cts and a full width at half maximum (FWHM) of 0.193499137, which corresponds to the characteristic peak of PbI2. The relatively low intensity of this peak suggests a limited presence of residual PbI2.",
    "target": "With this engineering, the resulting PSCs obtained a PCE of 17.39%, a VOC of 1.03934 V, FF of 68.85%, and JSC of 24.3 mA/cm². The perovskite precursor solution with a molar concentration of 1.73 mol/L was prepared according to the formula of Cs0.05MA0.16FA0.79Pb1I2.9Br0.1. SAMs consisting of MeO-2PACz (0.2475 mg/mL) and py3 (0.0825 mg/mL) were added to influence crystal growth at the interface and optimize surface passivation. MACl (with 7.0 mg/mL) and PMACl (with 0.7 mg/mL) additives were incorporated. The deposition process involved a two-step spin sequence (1000 rpm/10 s and 5000 rpm/30 s) to achieve a controlled film thickness. 160 µL CB as the antisolvent was dripped on the film at 6 s before the end of the last procedure. A post-deposition anneal at 110 °C for 25 min stabilized the absorber layer and enhanced device performance. XRD analysis showed a diffraction peak was identified at around 12.65°, with an intensity of 285.6359326 cts and a full width at half maximum (FWHM) of 0.243348013, which corresponds to the characteristic peak of PbI2. The relatively low intensity of this peak suggests a limited presence of residual PbI2.",
    "pair_source": "formula",
    "sample_id_1": "13903",
    "sample_id_2": "23166",
    "sample_id_1_date": "20241203",
    "sample_id_2_date": "20241226",
    "Additive": [
      "MACl",
      "PMACl"
    ]
  },
  {
    "question": "How will the peak intensity and half width of the 12.6 ° characteristic peak of additives added to perovskite precursors to prepare thin films change in XRD characterization?",
    "control": "The champion device showed a PCE of 16.7%, with JSC of 21.42 mA/cm², FF of 77.2%, and VOC of 1.0099 V. The process involved first dissolving Cs0.05MA0.16FA0.79Pb1I2.9Br0.1 at 1.73 mol/L to create the primary perovskite solution. The SAM material Me-4PACz (0.33 mg/mL) was introduced to enhance interfacial properties and improve device performance. MACl was added into the perovskite solution as additive with a concentration of 5.0 mg/mL. For the perovskite deposition process, the perovskite solutions were deposited using a two-step spin-coating process at 1000 rpm for 10 s and 5000 rpm for 30 s. During spin-coating process, 160 µL of CB was dropped on the perovskite at 6 s prior to the end of the second procedure. Heat-treatment was implemented with the substrates for 25 min at 110 °C. XRD analysis showed a diffraction peak was identified at around 12.65°, with an intensity of 1584.430504 cts and a full width at half maximum (FWHM) of 0.193499137, which corresponds to the characteristic peak of PbI2. The relatively low intensity of this peak suggests a limited presence of residual PbI2.",
    "target": "The PSCs show a champion PCE of 17.1% with VOC of 1.06649 V, JSC of 24.86 mA/cm² and FF of 68.78%. A 1.73 mol/L perovskite precursor solution was constructed by mixing FAI, PbI2, methylammonium iodide and caesium iodide in DMF: DMSO mixed solvent with the chemical formula of Cs0.05MA0.16FA0.79Pb1I2.9Br0.1. A combination of py3 (0.165 mg/mL) and DMACPA (0.165 mg/mL) as SAMs were introduced to enhance interfacial properties and improve device performance. The presence of MACl (7.0 mg/mL) and PMACl (0.7 mg/mL) were crucial. Employing a staged spin protocol, the film underwent 1221 rpm for 10 s, then 5190 rpm for 35 s, enhancing film morphology. 179 µL of CB was dripped onto the substrate during spinning. The wet perovskite films were then transferred onto hot plate and annealed at 110 °C for 30 min. XRD analysis showed a diffraction peak was identified at around 12.65°, with an intensity of 569.9721074 cts and a full width at half maximum (FWHM) of 0.241513402, which corresponds to the characteristic peak of PbI2. The relatively low intensity of this peak suggests a limited presence of residual PbI2.",
    "pair_source": "formula",
    "sample_id_1": "13903",
    "sample_id_2": "31293",
    "sample_id_1_date": "20241203",
    "sample_id_2_date": "20250227",
    "Additive": [
      "MACl",
      "PMACl"
    ]
  },
  {
    "question": "How will the peak intensity and half width of the 12.6 ° characteristic peak of additives added to perovskite precursors to prepare thin films change in XRD characterization?",
    "control": "The inverted devices achieved optimal PCEs of 15.88%, a VOC of 1.0304 V, FF of 73.82%, and JSC of 20.87 mA/cm². The perovskite ink, prepared from Cs0.05MA0.16FA0.79Pb1I2.9Br0.1 at 1.73 mol/L, formed the base layer for subsequent fabrication steps. Controlled addition of Me-2PACz (0.33 mg/mL) as a SAM was performed to stabilize the perovskite layer and engineer a more robust interface. To prepare the precursor solution with MACl (2.5 mg/mL), the additive was added to the precursor solution. For the perovskite layer, the prepared perovskite solution was spin-coated at 1000 rpm for 10 s and 5000 rpm for 30 s. 160 µL of CB as antisolvent was dripped onto the substrate quickly at 6 s during the second spinning step. Then, it was annealed at 110 °C for 25 min. XRD analysis showed a diffraction peak was identified at around 12.65°, with an intensity of 2089.592958 cts and a full width at half maximum (FWHM) of 0.211811053, which corresponds to the characteristic peak of PbI2. The relatively low intensity of this peak suggests a limited presence of residual PbI2.",
    "target": "The champion device showed a JSC of 24.3 mA/cm², a VOC of 1.03934 V, and a FF of 68.85%, resulting in a PCE of 17.39%. The perovskite precursor solutions were prepared by dissolving 1.73 mol/L Cs0.05MA0.16FA0.79Pb1I2.9Br0.1. The MeO-2PACz concentration is 0.2475 mg/mL and py3 concentration is 0.0825 mg/mL. Add MACl (7.0 mg/mL) and PMACl (0.7 mg/mL) as additiveswere essential for stabilizing the perovskite structure. The precursor solution was spin-coated onto the substrate surface at 1000 rpm for 10 s, then accelerated to 5000 rpm for 30 s. In the last 6 s of the second step, the anti-solvent (160 µL of chlorobenzene) was dropped in the center at a constant rate A post-deposition anneal at 110 °C for 25 min stabilized the absorber layer and enhanced device performance. XRD analysis showed a diffraction peak was identified at around 12.65°, with an intensity of 285.6359326 cts and a full width at half maximum (FWHM) of 0.243348013, which corresponds to the characteristic peak of PbI2. The relatively low intensity of this peak suggests a limited presence of residual PbI2.",
    "pair_source": "formula",
    "sample_id_1": "14359",
    "sample_id_2": "23166",
    "sample_id_1_date": "20241203",
    "sample_id_2_date": "20241226",
    "Additive": [
      "MACl",
      "PMACl"
    ]
  },
  {
    "question": "How will the peak intensity and half width of the 12.6 ° characteristic peak of additives added to perovskite precursors to prepare thin films change in XRD characterization?",
    "control": "The certified PCE was determined to be 15.88% with JSC of 20.87 mA/cm², VOC of 1.0304 V, and FF of 73.82%. By preparing a base solution of Cs0.05MA0.16FA0.79Pb1I2.9Br0.1 at 1.73 mol/L, the perovskite precursor was ready for further enhancements. 0.33 mg/mL of Me-2PACz was added. MACl additive was added into the precursor solution at a concentration of 2.5 mg/mL. Spin-coating was conducted in two stages: 1000 rpm for 10 s, then 5000 rpm for 30 s. During the second spin-coating step, 160 µL of antisolvent was introduced at last 6 s. And then annealed at 110 °C for 25 min. XRD analysis showed a diffraction peak was identified at around 12.65°, with an intensity of 2089.592958 cts and a full width at half maximum (FWHM) of 0.211811053, which corresponds to the characteristic peak of PbI2. The relatively low intensity of this peak suggests a limited presence of residual PbI2.",
    "target": "Consequently, the device resulted in device efficiency of 17.1%, together with an enhanced fill factor (FF) of 68.78%, short-circuit current density of 24.86 mA/cm²and open circuit voltage (VOC) of 1.06649 V. The perovskite (Cs0.05MA0.16FA0.79Pb1I2.9Br0.1) solution was prepared with a concentration of 1.73 mol/L in mixed solvent of DMF and DMSO. The addition of py3 (0.165 mg/mL) and DMACPA (0.165 mg/mL) as SAMs were performed to optimize surface passivation and ensure improved interface quality. The addition of MACl (7.0 mg/mL) and PMACl (0.7 mg/mL) enabled the achievement of smoother film surfaces. The perovskite precursor was spin-coated on the substrates at 1221 rpm for 10 s and 5190 rpm for 35 s. During the second spin coating step, 179 µL of CB was deposited onto the perovskite film 7 s before the program ended. The film was subsequently annealed at 110 °C for 30 min. XRD analysis showed a diffraction peak was identified at around 12.65°, with an intensity of 569.9721074 cts and a full width at half maximum (FWHM) of 0.241513402, which corresponds to the characteristic peak of PbI2. The relatively low intensity of this peak suggests a limited presence of residual PbI2.",
    "pair_source": "formula",
    "sample_id_1": "14359",
    "sample_id_2": "31293",
    "sample_id_1_date": "20241203",
    "sample_id_2_date": "20250227",
    "Additive": [
      "MACl",
      "PMACl"
    ]
  },
  {
    "question": "How will the peak intensity and half width of the 12.6 ° characteristic peak of additives added to perovskite precursors to prepare thin films change in XRD characterization?",
    "control": "Using a parameter-driven approach, we have engineered a perovskite solar cell that was put together, thus realizing a PCE of 17.2%, FF of 78.93%, Voc of 1.0228 V, and Jsc of 21.3 mA/cm². For the perovskite composition Cs0.05MA0.16FA0.79Pb1I2.9Br0.1, 1.73 mol/L perovskite precursor solution was prepared. The addition of Me-2PACz (0.33 mg/mL) as a SAM improved interface quality and subsequently device performance. MACl (10.0 mg/mL) was incorporated as an additive. Specifically, the perovskite precursor solution was first deposited at 1000 rpm for 10 s, and then at 5000 rpm for 30 s. During spin-coating process, 160 µL of CB was dropped on the perovskite at 6 s prior to the end of the second procedure. Post-synthesis annealing at 110 °C for 25 min promoted uniform grain growth and optimal device characteristics. XRD analysis showed a diffraction peak was identified at around 12.65°, with an intensity of 843.5636635 cts and a full width at half maximum (FWHM) of 0.239666146, which corresponds to the characteristic peak of PbI2. The relatively low intensity of this peak suggests a limited presence of residual PbI2.",
    "target": "A higher PCE of 17.39% of the target device is achieved, where JSC, VOC and FF are 24.3 mA/cm², 1.03934 V and 68.85%, respectively. The 1.73 mol/L perovskite solution (Cs0.05MA0.16FA0.79Pb1I2.9Br0.1) was prepared, shaken overnight to fully dissolve, and then used to prepare perovskite films. SAMs consisting of MeO-2PACz (0.2475 mg/mL) and py3 (0.0825 mg/mL) were incorporated to achieve a more uniform and well-ordered perovskite interface. The inclusion of MACl (7.0 mg/mL) and PMACl (0.7 mg/mL) additives enhanced device longevity. The perovskite solutions were spin-coated at 1000 rpm for 10 s and 5000 rpm for 30 s, respectively. At 6 s before the end of the spin-coating procedure, 160 µL CB was dropped onto the substrates. By subjecting the film to 110 °C for 25 min, the perovskite lattice attained its ideal orientation. XRD analysis showed a diffraction peak was identified at around 12.65°, with an intensity of 285.6359326 cts and a full width at half maximum (FWHM) of 0.243348013, which corresponds to the characteristic peak of PbI2. The relatively low intensity of this peak suggests a limited presence of residual PbI2.",
    "pair_source": "formula",
    "sample_id_1": "14391",
    "sample_id_2": "23166",
    "sample_id_1_date": "20241203",
    "sample_id_2_date": "20241226",
    "Additive": [
      "MACl",
      "PMACl"
    ]
  },
  {
    "question": "How will the peak intensity and half width of the 12.6 ° characteristic peak of additives added to perovskite precursors to prepare thin films change in XRD characterization?",
    "control": "Within a framework of controlled experimental inputs, a perovskite cell configuration was developed, ultimately manifesting a PCE of 16.39%, FF of 76.12%, Voc of 1.008 V, and Jsc of 21.36 mA/cm². The 1.73 mol/L perovskite solution (Cs0.05MA0.16FA0.79Pb1I2.9Br0.1) was prepared, shaken overnight to fully dissolve, and then used to prepare perovskite films. SAM material Me-2PACz (0.33 mg/mL) was added to influence crystal growth at the interface and optimize surface passivation. Add MACl (20.0 mg/mL) as an additive was essential for stabilizing the perovskite structure. To establish a stable perovskite film, the substrate was spun at 1000 rpm for 10 s, then at 5000 rpm for 30 s, ensuring even layer formation. During the second step, 160 µL of CB as anti-solvent was quickly dripped onto the centre of the perovskite film 6 s before the end of the spin-coating process. Afterwards, the perovskite film was annealed at 110 °C for 25 min. XRD analysis showed a diffraction peak was identified at around 12.65°, with an intensity of 1958.467312 cts and a full width at half maximum (FWHM) of 0.189828894, which corresponds to the characteristic peak of PbI2. The relatively low intensity of this peak suggests a limited presence of residual PbI2.",
    "target": "This work arises from meticulous parameter optimization, where a perovskite solar device was constituted, reflecting a PCE of 17.39%, with an FF of 68.85%, Voc of 1.03934 V, and Jsc of 24.3 mA/cm². In formulating the active solution, Cs0.05MA0.16FA0.79Pb1I2.9Br0.1 at 1.73 mol/L was utilized to establish the perovskite layer. The MeO-2PACz and py3 solution were prepared with a concentration of 0.2475 mg/mL and 0.0825 mg/mL. For the additives treated cells, the MACl (7.0 mg/mL) and PMACl (0.7 mg/mL) were added into the perovskite precursor solution. The spin coating procedure was done in ambient air by a consecutive two-step spin-coating process at first 1000 rpm for 10 s and second 5000 rpm for 30 s. 160 µL CB was dripped onto the center of film at 6 s before the end of the spin-coating procedure. The subsequent film was then heated at 110 °C for 25 min to obtain the bright perovskite film. XRD analysis showed a diffraction peak was identified at around 12.65°, with an intensity of 285.6359326 cts and a full width at half maximum (FWHM) of 0.243348013, which corresponds to the characteristic peak of PbI2. The relatively low intensity of this peak suggests a limited presence of residual PbI2.",
    "pair_source": "formula",
    "sample_id_1": "14409",
    "sample_id_2": "23166",
    "sample_id_1_date": "20241203",
    "sample_id_2_date": "20241226",
    "Additive": [
      "MACl",
      "PMACl"
    ]
  },
  {
    "question": "How will the peak intensity and half width of the 12.6 ° characteristic peak of additives added to perovskite precursors to prepare thin films change in XRD characterization?",
    "control": "Through iterative refinements in substrate preparation, solution concentration, and coating protocols, this perovskite device was prepared, echoing a PCE of 16.39%, FF of 76.12%, Voc of 1.008 V, and Jsc of 21.36 mA/cm². In formulating the active solution, Cs0.05MA0.16FA0.79Pb1I2.9Br0.1 at 1.73 mol/L was utilized to establish the perovskite layer. The incorporation of Me-2PACz (0.33 mg/mL) as a SAM enhanced interface layer formation and refined the film’s interfacial structure. The addition of MACl (20.0 mg/mL) as an additive was carefully prepared. The precursor solution was spin-coated on substrate at 1000 rpm for 10 s and 5000 rpm for 30 s. 160 µL of CB as antisolvent was dripped onto the substrate quickly at 6 s during the second spinning step. Then the film is annealed at 110 °C for 25 min. XRD analysis showed a diffraction peak was identified at around 12.65°, with an intensity of 1958.467312 cts and a full width at half maximum (FWHM) of 0.189828894, which corresponds to the characteristic peak of PbI2. The relatively low intensity of this peak suggests a limited presence of residual PbI2.",
    "target": "A higher PCE of 17.1% of the target device is achieved, where JSC, VOC and FF are 24.86 mA/cm², 1.06649 V and 68.78%, respectively. Cs0.05MA0.16FA0.79Pb1I2.9Br0.1 was prepared at a concentration of 1.73 mol/L. The addition of py3 (0.165 mg/mL) and DMACPA (0.165 mg/mL) as SAMs were performed to optimize surface passivation and ensure improved interface quality. The addition of MACl (7.0 mg/mL) and PMACl (0.7 mg/mL) as additives were carefully prepared. For the perovskite layer, the prepared perovskite solution was spin-coated at 1221 rpm for 10 s and 5190 rpm for 35 s. 179 µL of CB was dropped on the perovskite film within 7 s into the spin coating process. The subsequent film was then heated at 110 °C for 30 min to obtain the bright perovskite film. XRD analysis showed a diffraction peak was identified at around 12.65°, with an intensity of 569.9721074 cts and a full width at half maximum (FWHM) of 0.241513402, which corresponds to the characteristic peak of PbI2. The relatively low intensity of this peak suggests a limited presence of residual PbI2.",
    "pair_source": "formula",
    "sample_id_1": "14409",
    "sample_id_2": "31293",
    "sample_id_1_date": "20241203",
    "sample_id_2_date": "20250227",
    "Additive": [
      "MACl",
      "PMACl"
    ]
  },
  {
    "question": "How will the peak intensity and half width of the 12.6 ° characteristic peak of additives added to perovskite precursors to prepare thin films change in XRD characterization?",
    "control": "PSCs based on additives achieved a PCE of 17.39%, with a VOC of 1.03934 V, FF of 68.85%, and JSC of 24.3 mA/cm². The process involved first dissolving Cs0.05MA0.16FA0.79Pb1I2.9Br0.1 at 1.73 mol/L to create the primary perovskite solution. SAM materials of MeO-2PACz (0.2475 mg/mL) and py3 (0.0825 mg/mL) were added to the perovskite solution to fine-tune the interface and stabilize the perovskite layer. In addition, MACl (7.0 mg/mL), and PMACl (0.7 mg/mL, 520 mg mL-1 in acetonitrile) were incorporated to improve its conductivity. The perovskite solutions were spin-coated at 1000 rpm for 10 s and then at 5000 rpm for 30 s. Then, with 6 s of spin time remaining, CB (160 µL) was slowly dispensed onto the middle of the substrate. Next, the substrates were quickly transferred for annealing at 110 ℃ for 25 min. XRD analysis showed a diffraction peak was identified at around 12.65°, with an intensity of 285.6359326 cts and a full width at half maximum (FWHM) of 0.243348013, which corresponds to the characteristic peak of PbI2. The relatively low intensity of this peak suggests a limited presence of residual PbI2.",
    "target": "The certified PCE was determined to be 17.51% with JSC of 22.36 mA/cm², VOC of 1.06508 V, and FF of 73.53%. In formulating the active solution, Cs0.05MA0.16FA0.79Pb1I2.9Br0.1 at 1.73 mol/L was utilized to establish the perovskite layer. Integrating Me-4PACz (0.2475 mg/mL) and MeO-4PADBC (0.0825 mg/mL) as SAMs tailored the interfacial environment, contributing to a more uniform and well-ordered perovskite interface. Equal amounts of MACl (7.0 mg/mL) and PEAI (0.8 mg/mL) were dissolved in dimethylformamide (DMF) and dimethyl sulfoxide (DMSO) with a 4:1 volume ratio. Afterwards, the perovskite precursor solution was deposited on the substrate via a two-step spin coating process; first, the solution was spin-coated at 1000 rpm for 10 s and then at 5000 rpm for 30 s. After 6 s into the second stage, 160 µL chlorobenzene antisolvent was dropped on top of the spinning substrates. After the spin coating was completed, it was annealed on a hot stage at 110 °C for 25 min. XRD analysis showed a diffraction peak was identified at around 12.65°, with an intensity of 280.0989155 cts and a full width at half maximum (FWHM) of 0.272255203, which corresponds to the characteristic peak of PbI2. The relatively low intensity of this peak suggests a limited presence of residual PbI2.",
    "pair_source": "formula",
    "sample_id_1": "23166",
    "sample_id_2": "20295",
    "sample_id_1_date": "20241226",
    "sample_id_2_date": "20241219",
    "Additive": [
      "MACl",
      "PMACl",
