Repository: MI-Materials-Intelligence/Recipe-Language-Model

# Learning Layer

## Overview

In the learning layer, the formulas and parameters are encoded and then tokenised into recipes as inputs. Through atomic skills of data extraction, cleaning, and matching, these data are organised into standardised datasets, providing the basis for RLM training and iterative recipe refinement.

Key Atomic Skills:
- **Cleaning**: Preprocessing and outlier cleaning
- **Matching**: Matching data pairs based on variables
- **Extraction**: Data extraction from robotic boxes

File: seven_ai_layers_robotics/learning/data/XRD_additives/additive_xrd_pairs.json (part 23 of 29)
[
      "PEAI"
    ]
  },
  {
    "question": "How will the peak intensity and half width of the 12.6 ° characteristic peak of additives added to perovskite precursors to prepare thin films change in XRD characterization?",
    "control": "The PCE for the device reached 17.1%, with a JSC of 24.86 mA/cm², a VOC of 1.06649 V and a FF of 68.78%. The 1.73 mol/L perovskite solution (Cs0.05MA0.16FA0.79Pb1I2.9Br0.1) was prepared, shaken overnight to fully dissolve, and then used to prepare perovskite films. Mixed SAMs solution, consisting of py3 (0.165 mg/mL) and DMACPA (0.165 mg/mL) in ethanol were prepared. MACl (with 7.0 mg/mL) and PMACl (with 0.7 mg/mL) additives were incorporated. The perovskite solutions were spin-coated onto substrate at 1221 rpm for 10 s, subsequently at 5190 rpm for 35 s. During the second spin coating step, 179 µL CB was dripped onto the perovskite film at 7 s before ending the program. The film was immediately annealed at 110 °C for 30 min. XRD analysis showed a diffraction peak was identified at around 12.65°, with an intensity of 569.9721074 cts and a full width at half maximum (FWHM) of 0.241513402, which corresponds to the characteristic peak of PbI2. The relatively low intensity of this peak suggests a limited presence of residual PbI2.",
    "target": "The PCE reached for the device was 17.51%, with a JSC of 22.36 mA/cm², a VOC of 1.06508 V and an FF of 73.53%. Commencing with a Cs0.05MA0.16FA0.79Pb1I2.9Br0.1 solution at 1.73 mol/L, the perovskite precursor was meticulously formulated. Incorporating Me-4PACz (0.2475 mg/mL) and MeO-4PADBC (0.0825 mg/mL) as SAMs were critical to adjust interfacial energy levels and refine perovskite interface. Add MACl (7.0 mg/mL) and PEAI (0.8 mg/mL) as additiveswere essential for stabilizing the perovskite structure. The perovskite solutions were spin-coated at 1000 rpm for 10 s (acceleration rate 500 rpm/s) and 5000 rpm for 30 s (acceleration rate 1000 rpm/s), respectively. During the last step, 160 µL of chlorobenzene was dropped on the film at 6 s. The substrate was immediately placed on a hotplate and annealed at 110 °C for 25 min. XRD analysis showed a diffraction peak was identified at around 12.65°, with an intensity of 280.0989155 cts and a full width at half maximum (FWHM) of 0.272255203, which corresponds to the characteristic peak of PbI2. The relatively low intensity of this peak suggests a limited presence of residual PbI2.",
    "pair_source": "formula",
    "sample_id_1": "31293",
    "sample_id_2": "20295",
    "sample_id_1_date": "20250227",
    "sample_id_2_date": "20241219",
    "Additive": [
      "MACl",
      "PMACl",
      "PEAI"
    ]
  },
  {
    "question": "How will the peak intensity and half width of the 12.6 ° characteristic peak of additives added to perovskite precursors to prepare thin films change in XRD characterization?",
    "control": "The device achieves a champion PCE of 17.39% with an open-circuit voltage (VOC) of 1.03934 V, a short-circuit current (JSC) of 24.3 mA/cm², and a fill factor (FF) of 68.85%. The perovskite precursor solutions were prepared by dissolving 1.73 mol/L Cs0.05MA0.16FA0.79Pb1I2.9Br0.1. The incorporation of MeO-2PACz (0.2475 mg/mL) and py3 (0.0825 mg/mL) as SAMs improved morphological and electronic interfaces. In addition, MACl (7.0 mg/mL), and PMACl (0.7 mg/mL, 520 mg mL-1 in acetonitrile) were incorporated to improve its conductivity. The perovskite film was deposited by spin-coating at 1000 rpm for 10 s and 5000 rpm for 30 s. During the second step, 160 µL of chlorobenzene was dropped on the spinning substrate 6 s before the end of the process. The perovskite film was annealed at 110 °C for 25 min. XRD analysis showed a diffraction peak was identified at around 12.65°, with an intensity of 285.6359326 cts and a full width at half maximum (FWHM) of 0.243348013, which corresponds to the characteristic peak of PbI2. The relatively low intensity of this peak suggests a limited presence of residual PbI2.",
    "target": "PSC with device efficiency (PCE) of 17.52%, VOC of 1.05228 V, JSC of 23.29 mA/cm², and FF of 71.52% was obtained. The perovskite solution (1.73 mol/L) was made according to the composition of Cs0.05MA0.16FA0.79Pb1I2.9Br0.1 in a mixed solvent of DMF/DMSO. Adding MeO-2PACz (0.2475 mg/mL) and DMACPA (0.0825 mg/mL) as SAMs improved the charge extraction at the interface. And chlorinated MACl and PEAI under 7.0 mg/mL and 0.8 mg/mL concentrations in perovskite precursor solution. A sequential spin-coating procedure was employed, first at 1000 rpm for 10 s, followed by 5000 rpm for 30 s. 160 µL of CB as antisolvent was dripped onto the substrate quickly at 6 s during the second spinning step. The wet perovskite films were then transferred onto hot plate and annealed at 110 °C for 25 min. XRD analysis showed a diffraction peak was identified at around 12.65°, with an intensity of 277.8755447 cts and a full width at half maximum (FWHM) of 0.277305425, which corresponds to the characteristic peak of PbI2. The relatively low intensity of this peak suggests a limited presence of residual PbI2.",
    "pair_source": "formula",
    "sample_id_1": "23166",
    "sample_id_2": "20651",
    "sample_id_1_date": "20241226",
    "sample_id_2_date": "20241219",
    "Additive": [
      "MACl",
      "PMACl",
      "PEAI"
    ]
  },
  {
    "question": "How will the peak intensity and half width of the 12.6 ° characteristic peak of additives added to perovskite precursors to prepare thin films change in XRD characterization?",
    "control": "The resulting hybrid SAMs-modified PSC achieve a champion PCE of 17.1%, with VOC of 1.06649 V, FF of 68.78%, and JSC of 24.86 mA/cm². The composition of the 1.73 mol/L perovskite film with band gap is Cs0.05MA0.16FA0.79Pb1I2.9Br0.1. The optimal hybrid SAMs were prepared by mixing py3 (0.165 mg/mL) and DMACPA (0.165 mg/mL). For the additives treated cells, the MACl (7.0 mg/mL) or PMACl (0.7 mg/mL) were added into the perovskite precursor solution. The perovskite film was deposited by spin-coating at 1221 rpm for 10 s and 5190 rpm for 35 s. During the second spin-coating step, 179 µL of antisolvent was introduced at last 7 s. The substrate was immediately placed on a hotplate and annealed at 110 °C for 30 min. XRD analysis showed a diffraction peak was identified at around 12.65°, with an intensity of 569.9721074 cts and a full width at half maximum (FWHM) of 0.241513402, which corresponds to the characteristic peak of PbI2. The relatively low intensity of this peak suggests a limited presence of residual PbI2.",
    "target": "The PCE of devices reached 17.52%, featuring VOC of 1.05228 V, FF of 71.52%, and JSC of 23.29 mA/cm². For perovskite film, the solution concentration of Cs0.05MA0.16FA0.79Pb1I2.9Br0.1 was 1.73 mol/L. SAM materials of MeO-2PACz (0.2475 mg/mL) and DMACPA (0.0825 mg/mL) were added to the perovskite solution to fine-tune the interface and stabilize the perovskite layer. MACl (7.0 mg/mL) and PEAI (0.8 mg/mL) were incorporated as additives. The perovskite film was deposited by spin-coating onto the substrate using two-step spin-coating process, first at 1000 rpm for 10 s and then at 5000 rpm for 30 s. After 6 s, 160 µL CB was dropped on the film. By subjecting the film to 110 °C for 25 min, the perovskite lattice attained its ideal orientation. XRD analysis showed a diffraction peak was identified at around 12.65°, with an intensity of 277.8755447 cts and a full width at half maximum (FWHM) of 0.277305425, which corresponds to the characteristic peak of PbI2. The relatively low intensity of this peak suggests a limited presence of residual PbI2.",
    "pair_source": "formula",
    "sample_id_1": "31293",
    "sample_id_2": "20651",
    "sample_id_1_date": "20250227",
    "sample_id_2_date": "20241219",
    "Additive": [
      "MACl",
      "PMACl",
      "PEAI"
    ]
  },
  {
    "question": "How will the peak intensity and half width of the 12.6 ° characteristic peak of additives added to perovskite precursors to prepare thin films change in XRD characterization?",
    "control": "The best performance device showed a 17.36% certificated efficiency with a VOC of 1.087 V, a JSC of 21.47 mA/cm², and a FF of 74.35%. Then, perovskite precursor solution (1.73 mol/L) was prepared at the stoichiometric ratio of Cs0.05MA0.16FA0.79Pb1I2.9Br0.1. The SAM consisting of Me-4PACz (0.33 mg/mL) was subsequently added into the perovskite solution to enhance interfacial properties and optimize device performance. The target precursor solution was prepared with PEAI (1.0 mg/mL). The perovskite precursor was spin-coated onto substrates with two stages program at 1000 rpm for 10 s, and 5000 rpm for 30 s, respectively. 160 µL of antisolvents was dripped on the spinning substrate during the 6 s of the second spin-coating step. After the whole spin-coating process, the substrate was annealed at 110 °C for 25 min. XRD analysis showed a diffraction peak was identified at around 12.65°, with an intensity of 820.4460379 cts and a full width at half maximum (FWHM) of 0.207698133, which corresponds to the characteristic peak of PbI2. The relatively low intensity of this peak suggests a limited presence of residual PbI2.",
    "target": "The device shows the highest PCE of 19.04% with negligible hysteresis, a VOC of 1.0839 V, a JSC of 23.45 mA/cm² and a FF of 74.91%. The composition of perovskite is 1.73 mol/L Cs0.05MA0.16FA0.79Pb1I2.9Br0.1. 0.33 mg/mL of Me-4PACz was added. For the modified solution, PEAI (0.8 mg/mL) and MACl (7.0 mg/mL) were added to the previous solution. The perovskite film was deposited by spin-coating at 1000 rpm for 10 s and 5000 rpm for 30 s. At the last 6 s, 160 µL of CB solution was dropped on the perovskite. The sample underwent a controlled anneal at 110 °C for 25 min, optimizing the film’s morphological and crystalline properties. XRD analysis showed a diffraction peak was identified at around 12.65°, with an intensity of 185.3787602 cts and a full width at half maximum (FWHM) of 0.310730067, which corresponds to the characteristic peak of PbI2. The relatively low intensity of this peak suggests a limited presence of residual PbI2.",
    "pair_source": "formula",
    "sample_id_1": "14852",
    "sample_id_2": "18994",
    "sample_id_1_date": "20241204",
    "sample_id_2_date": "20241213",
    "Additive": [
      "PEAI",
      "MACl"
    ]
  },
  {
    "question": "How will the peak intensity and half width of the 12.6 ° characteristic peak of additives added to perovskite precursors to prepare thin films change in XRD characterization?",
    "control": "The champion device showed a JSC of 21.47 mA/cm², a VOC of 1.087 V, and a FF of 74.35%, resulting in a PCE of 17.36%. The perovskite solution, 1.73 mol/L Cs0.05MA0.16FA0.79Pb1I2.9Br0.1 was prepared. Incorporating Me-4PACz (0.33 mg/mL) as a SAM was critical to adjust interfacial energy levels and refine the perovskite interface. And chlorinated PEAI under 1.0 mg/mL concentration in the perovskite precursor solution. Spin-coating was conducted in two stages: 1000 rpm for 10 s, then 5000 rpm for 30 s. 160 µL anti-solvent was quickly dripped at the 6 s before the end of spin coating step. Employing an anneal step at 110 °C for 25 min delivered improved crystalline quality and grain uniformity. XRD analysis showed a diffraction peak was identified at around 12.65°, with an intensity of 820.4460379 cts and a full width at half maximum (FWHM) of 0.207698133, which corresponds to the characteristic peak of PbI2. The relatively low intensity of this peak suggests a limited presence of residual PbI2.",
    "target": "The device achieved a remarkable PCE of 18.48%, with a VOC of 1.05457 V, JSC of 22.98 mA/cm², and FF of 76.22%. The perovskite (Cs0.05MA0.16FA0.79Pb1I2.9Br0.1) solution was prepared with a concentration of 1.73 mol/L in mixed solvent of DMF and DMSO. The incorporation of Me-4PACz (0.33 mg/mL) as a SAM was carried out to improve layer formation and refine the film’s interfacial structure. The addition of PEAI (0.8 mg/mL) and MACl (7.5 mg/mL) as additives were carefully prepared. A meticulously timed spin procedure included 1000 rpm for 10 s, succeeded by 5000 rpm for 30 s to refine crystal growth. At the 6 s of the second step, 160 µL anisole was dropped as antisolvent. Then, it was annealed at 110 °C for 25 min. XRD analysis showed a diffraction peak was identified at around 12.65°, with an intensity of 252.3218498 cts and a full width at half maximum (FWHM) of 0.267854238, which corresponds to the characteristic peak of PbI2. The relatively low intensity of this peak suggests a limited presence of residual PbI2.",
    "pair_source": "formula",
    "sample_id_1": "14852",
    "sample_id_2": "20822",
    "sample_id_1_date": "20241204",
    "sample_id_2_date": "20241220",
    "Additive": [
      "PEAI",
      "MACl"
    ]
  },
  {
    "question": "How will the peak intensity and half width of the 12.6 ° characteristic peak of additives added to perovskite precursors to prepare thin films change in XRD characterization?",
    "control": "The inverted PSCs achieved a champion PCE of 17.36% with an open-circuit voltage (VOC) of 1.087 V, short-circuit current density (JSC) of 21.47 mA/cm², and fill factor (FF) of 74.35%. The perovskite solution, 1.73 mol/L Cs0.05MA0.16FA0.79Pb1I2.9Br0.1 was prepared. Controlled addition of Me-4PACz (0.33 mg/mL) as a SAM was performed to stabilize the perovskite layer and engineer a more robust interface. PEAI (1.0 mg/mL) was added into the precursor solution as an additive. To ensure uniform film deposition, we utilized a double spin stage, starting at 1000 rpm (10 s) and subsequently 5000 rpm (30 s). 160 µL chlorobenzene as antisolvent was dropped 6 s before the end of the spin-coating procedure. Then the films were annealed at 110 °C for 25 min to form the perovskite layer. XRD analysis showed a diffraction peak was identified at around 12.65°, with an intensity of 820.4460379 cts and a full width at half maximum (FWHM) of 0.207698133, which corresponds to the characteristic peak of PbI2. The relatively low intensity of this peak suggests a limited presence of residual PbI2.",
    "target": "A significantly higher JSC of 23.344 mA/cm² is obtained while preserving VOC of 0.718889 V and FF of 112.645%, resulting in the highest PCE of 18.9038% at reverse scan. Commencing with a Cs0.05MA0.16FA0.79Pb1I2.9Br0.1 solution at 1.73 mol/L, the perovskite precursor was meticulously formulated. A SAM solution, consisting of Me-4PACz (0.33 mg/mL), was added to facilitate a stable perovskite interface. The corresponding additives (PEAI, MACl) were added to the precursors at molar concentration of 0.8 mg/mL and 7.0 mg/mL, respectively. The precursor solution was spin-coated in a two-step process at 1000 rpm for 10 s and 5000 rpm for 30 s, respectively. Then, with 6 s of spin time remaining, CB (160 µL) was slowly dispensed onto the middle of the substrate. The subsequent film was then heated at 110 °C for 25 min to obtain the bright perovskite film. XRD analysis showed a diffraction peak was identified at around 12.65°, with an intensity of 175.5975684 cts and a full width at half maximum (FWHM) of 0.341914817, which corresponds to the characteristic peak of PbI2. The relatively low intensity of this peak suggests a limited presence of residual PbI2.",
    "pair_source": "formula",
    "sample_id_1": "14852",
    "sample_id_2": "22814",
    "sample_id_1_date": "20241204",
    "sample_id_2_date": "20241224",
    "Additive": [
      "PEAI",
      "MACl"
    ]
  },
  {
    "question": "How will the peak intensity and half width of the 12.6 ° characteristic peak of additives added to perovskite precursors to prepare thin films change in XRD characterization?",
    "control": "The PCE of devices reached 18.43%, featuring VOC of 1.08 V, FF of 72.32%, and JSC of 23.54 mA/cm². The perovskite solution (1.73 mol/L) was made according to the composition of Cs0.05MA0.16FA0.79Pb1I2.9Br0.1 in a mixed solvent of DMF/DMSO. The incorporation of Me-4PACz (0.33 mg/mL) as a SAM enhanced interface layer formation and refined the film’s interfacial structure. PEAI with concentration 0.7 mg/mL were added into the perovskite solution. The film was deposited under controlled conditions, involving an initial spin of 1000 rpm (10 s) followed by a second spin at 5000 rpm (30 s). The crystallization process was refined by injecting 160 µL of antisolvent at last 6 s during spin-coating. Then, the as-prepared perovskite films were transferred onto a hotplate and annealed at 110 °C for 25 min. XRD analysis showed a diffraction peak was identified at around 12.65°, with an intensity of 787.126585 cts and a full width at half maximum (FWHM) of 0.207464159, which corresponds to the characteristic peak of PbI2. The relatively low intensity of this peak suggests a limited presence of residual PbI2.",
    "target": "The combined treatment featured a PCE of 19.04%, FF of 74.91%, Voc of 1.0839 V, and Jsc of 23.45 mA/cm². The composition of the 1.73 mol/L perovskite film is Cs0.05MA0.16FA0.79Pb1I2.9Br0.1. Different concentrations of Me-4PACz were added into the perovskite precursor solution for modification. We then add PEAI (0.8 mg/mL) and MACl (7.0 mg/mL) as additives. The precursor solution was spin-coated on substrate at 1000 rpm for 10 s and 5000 rpm for 30 s. 160 µL CB was dropped on the perovskite film at 6 s before the end of the program. Then the substrate was annealed at 110 °C for 25 min to form the perovskite layer. XRD analysis showed a diffraction peak was identified at around 12.65°, with an intensity of 185.3787602 cts and a full width at half maximum (FWHM) of 0.310730067, which corresponds to the characteristic peak of PbI2. The relatively low intensity of this peak suggests a limited presence of residual PbI2.",
    "pair_source": "formula",
    "sample_id_1": "18187",
    "sample_id_2": "18994",
    "sample_id_1_date": "20241211",
    "sample_id_2_date": "20241213",
    "Additive": [
      "PEAI",
      "MACl"
    ]
  },
  {
    "question": "How will the peak intensity and half width of the 12.6 ° characteristic peak of additives added to perovskite precursors to prepare thin films change in XRD characterization?",
    "control": "The PCE for the device reached 18.43%, with a JSC of 23.54 mA/cm², a VOC of 1.08 V and a FF of 72.32%. A perovskite precursor featuring Cs0.05MA0.16FA0.79Pb1I2.9Br0.1 at 1.73 mol/L was prepared to initiate the fabrication process. SAM material Me-4PACz (0.33 mg/mL) was added to influence crystal growth at the interface and optimize surface passivation. The corresponding additive PEAI was added to the precursor at a molar concentration of 0.7 mg/mL. A meticulously timed spin procedure included 1000 rpm for 10 s, succeeded by 5000 rpm for 30 s to refine crystal growth. After 6 s, 160 µL of anti-solvent was rapidly dropped on top of the spinning substrate. And then annealed at 110 °C for 25 min. XRD analysis showed a diffraction peak was identified at around 12.65°, with an intensity of 787.126585 cts and a full width at half maximum (FWHM) of 0.207464159, which corresponds to the characteristic peak of PbI2. The relatively low intensity of this peak suggests a limited presence of residual PbI2.",
    "target": "With this engineering, the resulting PSCs obtained a PCE of 18.48%, a VOC of 1.05457 V, FF of 76.22%, and JSC of 22.98 mA/cm². The composition of the 1.73 mol/L perovskite film is Cs0.05MA0.16FA0.79Pb1I2.9Br0.1. The addition of Me-4PACz (0.33 mg/mL) as a SAM improved interface quality and subsequently device performance. The presence of PEAI (0.8 mg/mL) and MACl (7.5 mg/mL) were crucial. For perovskite films fabrication, the perovskite precursor was spin-coated on the as prepared substrates at 1000 rpm for 10 s, subsequently at 5000 rpm for 30 s. At 6 s before the end of the spin-coating procedure, 160 µL CB was dropped onto the substrates. The substrates were immediately transferred to the hotplate and annealed at 110 °C for 25 min. XRD analysis showed a diffraction peak was identified at around 12.65°, with an intensity of 252.3218498 cts and a full width at half maximum (FWHM) of 0.267854238, which corresponds to the characteristic peak of PbI2. The relatively low intensity of this peak suggests a limited presence of residual PbI2.",
    "pair_source": "formula",
    "sample_id_1": "18187",
    "sample_id_2": "20822",
    "sample_id_1_date": "20241211",
    "sample_id_2_date": "20241220",
    "Additive": [
      "PEAI",
      "MACl"
    ]
  },
  {
    "question": "How will the peak intensity and half width of the 12.6 ° characteristic peak of additives added to perovskite precursors to prepare thin films change in XRD characterization?",
    "control": "The control device displays a JSC of 23.54 mA/cm², a VOC of 1.08 V and an FF of 72.32%, tuning out a PCE of 18.43%. Perovskite precursor solution (1.73 mol/L) was prepared based on the stoichiometric ratio of Cs0.05MA0.16FA0.79Pb1I2.9Br0.1. The SAM material Me-4PACz (0.33 mg/mL) was subsequently added into the perovskite solution to enhance interfacial properties and optimize device performance. The addition of PEAI (0.7 mg/mL) was instrumental in fine-tuning the perovskite film's optical properties. The precursor solution was spin-coated onto the substrate surface at 1000 rpm for 10 s, then accelerated to 5000 rpm for 30 s. Then, with 6 s of spin time remaining, CB (160 µL) was slowly dispensed onto the middle of the substrate. An annealing process at 110 °C for 25 min allowed the perovskite grains to fully mature. XRD analysis showed a diffraction peak was identified at around 12.65°, with an intensity of 787.126585 cts and a full width at half maximum (FWHM) of 0.207464159, which corresponds to the characteristic peak of PbI2. The relatively low intensity of this peak suggests a limited presence of residual PbI2.",
    "target": "The PCE of the device was increased to 18.9038% with an FF of 112.645%, VOC of 0.718889 V and JSC of 23.344 mA/cm². 1.73 mol/L perovskite precursor solutions were prepared with the chemical formula of Cs0.05MA0.16FA0.79Pb1I2.9Br0.1. For the SAM solution, Me-4PACz (0.33 mg/mL) was added to the previous solution. To prepare the precursor solutions with PEAI (0.8 mg/mL) and MACl (7.0 mg/mL), the additives were added to the precursor solution. The perovskite was deposited via a two-step spin-coating procedure with 1000 rpm for 10 s and 5000 rpm for 30 s. 160 µL of CB was dropped on the perovskite film within 6 s into the spin coating process. After the spin coating was completed, it was annealed on a hot stage at 110 °C for 25 min. XRD analysis showed a diffraction peak was identified at around 12.65°, with an intensity of 175.5975684 cts and a full width at half maximum (FWHM) of 0.341914817, which corresponds to the characteristic peak of PbI2. The relatively low intensity of this peak suggests a limited presence of residual PbI2.",
    "pair_source": "formula",
    "sample_id_1": "18187",
    "sample_id_2": "22814",
    "sample_id_1_date": "20241211",
    "sample_id_2_date": "20241224",
    "Additive": [
      "PEAI",
      "MACl"
    ]
  },
  {
    "question": "How will the peak intensity and half width of the 12.6 ° characteristic peak of additives added to perovskite precursors to prepare thin films change in XRD characterization?",
    "control": "The device exhibited a PCE of 16.87%, with VOC of 1.08 V, FF of 66.89%, and JSC of 23.26 mA/cm². The Cs0.05MA0.16FA0.79Pb1I2.9Br0.1 (1.73 mol/L) perovskite precursor solution was prepared. Incorporating Me-4PACz (0.33 mg/mL) as a SAM was critical to adjust interfacial energy levels and refine the perovskite interface. PEAI (with 1.2 mg/mL) additive was incorporated. The perovskite layer was deposited via a two-step spin-coating procedure with 1000 rpm for 10 s and 5000 rpm for 30 s. 160 µL CB was dropped on the perovskite film at 6 s before the end of the program. The resulting wet perovskite films were annealed at 110 °C for 25 min. XRD analysis showed a diffraction peak was identified at around 12.65°, with an intensity of 877.6915129 cts and a full width at half maximum (FWHM) of 0.228273222, which corresponds to the characteristic peak of PbI2. The relatively low intensity of this peak suggests a limited presence of residual PbI2.",
    "target": "The PSCs achieved a quasi-steady-state PCE of 19.04% (VOC: 1.0839 V, JSC: 23.45 mA/cm², FF: 74.91%). The perovskite precursor solution (Cs0.05MA0.16FA0.79Pb1I2.9Br0.1) was prepared with a concentration of 1.73 mol/L in a mixed anhydrous solvent of DMF/DMSO (4/1, v/v). SAM material Me-4PACz (0.33 mg/mL) was added to influence crystal growth at the interface and optimize surface passivation. The incorporation of PEAI (0.8 mg/mL) and MACl (7.0 mg/mL) additives were ensured. For the perovskite deposition process, the perovskite solutions were deposited using a two-step spin-coating process at 1000 rpm for 10 s and 5000 rpm for 30 s. 160 µL CB was dropped on the perovskite film at 6 s before the end of the program. Then the film is annealed at 110 °C for 25 min. XRD analysis showed a diffraction peak was identified at around 12.65°, with an intensity of 185.3787602 cts and a full width at half maximum (FWHM) of 0.310730067, which corresponds to the characteristic peak of PbI2. The relatively low intensity of this peak suggests a limited presence of residual PbI2.",
    "pair_source": "formula",
    "sample_id_1": "18199",
    "sample_id_2": "18994",
    "sample_id_1_date": "20241211",
    "sample_id_2_date": "20241213",
    "Additive": [
      "PEAI",
      "MACl"
    ]
  },
  {
    "question": "How will the peak intensity and half width of the 12.6 ° characteristic peak of additives added to perovskite precursors to prepare thin films change in XRD characterization?",
    "control": "A higher PCE of 16.87% of the target device is achieved, where JSC, VOC and FF are 23.26 mA/cm², 1.08 V and 66.89%, respectively. Commencing with a Cs0.05MA0.16FA0.79Pb1I2.9Br0.1 solution at 1.73 mol/L, the perovskite precursor was meticulously formulated. SAM material Me-4PACz (0.33 mg/mL) was added to influence crystal growth at the interface and optimize surface passivation. The inclusion of PEAI (1.2 mg/mL) additive enhanced device longevity. To ensure uniform film deposition, we utilized a double spin stage, starting at 1000 rpm (10 s) and subsequently 5000 rpm (30 s). Then, 160 µL CB was dropped onto the substrate during the second spin-coating step at the last 6 s of the spin-coating. The perovskite sample was subsequently annealed at 110 °C for 25 min. XRD analysis showed a diffraction peak was identified at around 12.65°, with an intensity of 877.6915129 cts and a full width at half maximum (FWHM) of 0.228273222, which corresponds to the characteristic peak of PbI2. The relatively low intensity of this peak suggests a limited presence of residual PbI2.",
    "target": "Using a parameter-driven approach, we have engineered a perovskite solar cell that was established, thus realizing a PCE of 18.48%, FF of 76.22%, Voc of 1.05457 V, and Jsc of 22.98 mA/cm². The precursor solutions for all Cs0.05MA0.16FA0.79Pb1I2.9Br0.1 films were prepared by dissolving equimolar concentrations (1.73 mol/L). The SAM material Me-4PACz (0.33 mg/mL) was introduced to enhance interfacial properties and improve device performance. To enhance device performance, PEAI (0.8 mg/mL) and MACl (7.5 mg/mL) were added to the perovskite solution as additives. The perovskite solution was deposited on substrate by two consecutive spin-coating steps of 1000 rpm for 10 s and 5000 rpm for 30 s, respectively. After 6 s into the second stage, 160 µL chlorobenzene antisolvent was dropped on top of the spinning substrates. Then, the as-prepared perovskite films were transferred onto a hotplate and annealed at 110 °C for 25 min. XRD analysis showed a diffraction peak was identified at around 12.65°, with an intensity of 252.3218498 cts and a full width at half maximum (FWHM) of 0.267854238, which corresponds to the characteristic peak of PbI2. The relatively low intensity of this peak suggests a limited presence of residual PbI2.",
    "pair_source": "formula",
    "sample_id_1": "18199",
    "sample_id_2": "20822",
    "sample_id_1_date": "20241211",
    "sample_id_2_date": "20241220",
    "Additive": [
      "PEAI",
      "MACl"
    ]
  },
  {
    "question": "How will the peak intensity and half width of the 12.6 ° characteristic peak of additives added to perovskite precursors to prepare thin films change in XRD characterization?",
    "control": "A PCE of 16.87% with a VOC of 1.08 V, a JSC of 23.26 mA/cm², and an FF of 66.89% was obtained. The perovskite precursor is Cs0.05MA0.16FA0.79Pb1I2.9Br0.1. The SAM consisting of Me-4PACz (0.33 mg/mL) was subsequently added into the perovskite solution to enhance interfacial properties and optimize device performance. The perovskite precursor solution was prepared by mixing 1.2 mg/mL of PEAI additive in the solvent. For the perovskite deposition process, the perovskite solutions were deposited using a two-step spin-coating process at 1000 rpm for 10 s and 5000 rpm for 30 s. Then, 160 µL CB was dropped onto the substrate during the second spin-coating step at the last 6 s of the spin-coating. Afterwards, the perovskite film was annealed at 110 °C for 25 min. XRD analysis showed a diffraction peak was identified at around 12.65°, with an intensity of 877.6915129 cts and a full width at half maximum (FWHM) of 0.228273222, which corresponds to the characteristic peak of PbI2. The relatively low intensity of this peak suggests a limited presence of residual PbI2.",
    "target": "In contrast, the device achieves a notably enhanced PCE of 18.9038%, with a JSC of 23.344 mA/cm², VOC of 0.718889 V, and FF of 112.645%. The perovskite precursor is Cs0.05MA0.16FA0.79Pb1I2.9Br0.1. The incorporation of Me-4PACz (0.33 mg/mL) as a SAM was carried out to improve layer formation and refine the film’s interfacial structure. The presence of PEAI (0.8 mg/mL) and MACl (7.0 mg/mL) were crucial. The perovskite precursor solutions were spin-coated on the substrates at 1000 rpm for 10 s and 5000 rpm for 30 s. 160 µL of CB as antisolvent was dripped onto the substrate quickly at 6 s during the second spinning step. The deposited perovskite films were subsequently annealed on a hotplate at 110 °C for 25 min. XRD analysis showed a diffraction peak was identified at around 12.65°, with an intensity of 175.5975684 cts and a full width at half maximum (FWHM) of 0.341914817, which corresponds to the characteristic peak of PbI2. The relatively low intensity of this peak suggests a limited presence of residual PbI2.",
    "pair_source": "formula",
    "sample_id_1": "18199",
    "sample_id_2": "22814",
    "sample_id_1_date": "20241211",
    "sample_id_2_date": "20241224",
    "Additive": [
      "PEAI",
      "MACl"
    ]
  },
  {
    "question": "How will the peak intensity and half width of the 12.6 ° characteristic peak of additives added to perovskite precursors to prepare thin films change in XRD characterization?",
    "control": "The current density-voltage (J-V) characteristics show that the target PSCs delivered a PCE of 16.79%, with an elevated VOC of 1.08523 V, a JSC of 23.29 mA/cm², and an FF of 66.45%. Commencing with a Cs0.05MA0.16FA0.79Pb1I2.9Br0.1 solution at 1.73 mol/L, the perovskite precursor was meticulously formulated. A SAM solution, consisting of MeO-4PADBC (0.33 mg/mL), was added to facilitate a stable perovskite interface. The addition of PEAI (2.0 mg/mL) and PEABr (0.5 mg/mL) were then completed. The perovskite layer was deposited via a two-step spin-coating procedure with 1000 rpm for 10 s and 5000 rpm for 30 s. A timed antisolvent drop (160 µL at last 6 s) enhanced the perovskite crystallization kinetics. The films were then dried on a hot plate at 110 °C for 25 min. XRD analysis showed a diffraction peak was identified at around 12.65°, with an intensity of 755.1113203 cts and a full width at half maximum (FWHM) of 0.247029369, which corresponds to the characteristic peak of PbI2. The relatively low intensity of this peak suggests a limited presence of residual PbI2.",
    "target": "Each step—from solution concentration to annealing—was tuned to shape this perovskite solar cell, which was crafted, yielding a PCE of 19.04%, an FF of 74.91%, a Voc of 1.0839 V, and a Jsc of 23.45 mA/cm². The 1.73 mol/L perovskite solution (Cs0.05MA0.16FA0.79Pb1I2.9Br0.1) was prepared, shaken overnight to fully dissolve, and then used to prepare perovskite films. The SAM material Me-4PACz (0.33 mg/mL) was subsequently added into the perovskite solution to enhance interfacial properties and optimize device performance. The addition of PEAI (0.8 mg/mL) and MACl (7.0 mg/mL) were then completed. Perovskite solution was deposited in two steps, first at 1000 rpm for 10 s and then at 5000 rpm for 30 s. At 6 s before the end of the spin-coating procedure, 160 µL CB was dropped onto the substrates. The substrates were sequentially heated at 110 °C for 25 min for perovskite crystal formation. XRD analysis showed a diffraction peak was identified at around 12.65°, with an intensity of 185.3787602 cts and a full width at half maximum (FWHM) of 0.310730067, which corresponds to the characteristic peak of PbI2. The relatively low intensity of this peak suggests a limited presence of residual PbI2.",
    "pair_source": "formula",
    "sample_id_1": "18871",
    "sample_id_2": "18994",
    "sample_id_1_date": "20241213",
    "sample_id_2_date": "20241213",
    "Additive": [
      "PEAI",
      "PEABr",
      "MACl"
    ]
  },
  {
    "question": "How will the peak intensity and half width of the 12.6 ° characteristic peak of additives added to perovskite precursors to prepare thin films change in XRD characterization?",
    "control": "A higher PCE of 16.79% is achieved with JSC of 23.29 mA/cm², VOC of 1.08523 V, and FF of 66.45%. A perovskite precursor featuring Cs0.05MA0.16FA0.79Pb1I2.9Br0.1 at 1.73 mol/L was prepared to initiate the fabrication process. A SAM solution (0.33 mg/mL MeO-4PADBC) was applied to the FTO glass substrates by spin-coating. Equal amounts of PEAI (2.0 mg/mL) and PEABr (0.5 mg/mL) were dissolved in dimethylformamide (DMF) and dimethyl sulfoxide (DMSO) with a 4:1 volume ratio. The perovskite precursor solution was dripped onto substrate, and a two-step spin-coating procedure was applied. The first step was carried out at 1000 rpm, followed by 5000 rpm for 30 s. After 6 s, 160 µL of anti-solvent was rapidly dropped on top of the spinning substrate. The films were then annealed at 110 °C for 25 min. XRD analysis showed a diffraction peak was identified at around 12.65°, with an intensity of 755.1113203 cts and a full width at half maximum (FWHM) of 0.247029369, which corresponds to the characteristic peak of PbI2. The relatively low intensity of this peak suggests a limited presence of residual PbI2.",
    "target": "With this engineering, the resulting PSCs obtained a PCE of 18.48%, a VOC of 1.05457 V, FF of 76.22%, and JSC of 22.98 mA/cm². The Cs0.05MA0.16FA0.79Pb1I2.9Br0.1 perovskite precursor (1.73 mol/L) was spin-coated onto the substrate. A SAM solution, consisting of Me-4PACz (0.33 mg/mL), was added to facilitate a stable perovskite interface. To achieve the desired secondary growth solution, PEAI (0.8 mg/mL) and/or MACl (7.5 mg/mL) were dissolved in IPA solvent. The perovskite solution was deposited on the substrate and spun cast at 1000 rpm for 10 s followed by 5000 rpm for 30 s. During the second step end of 6 s, 160 µL of ethyl acetate was drop-coated to treat the perovskite films. Then, the as-prepared perovskite films were transferred onto a hotplate and annealed at 110 °C for 25 min. XRD analysis showed a diffraction peak was identified at around 12.65°, with an intensity of 252.3218498 cts and a full width at half maximum (FWHM) of 0.267854238, which corresponds to the characteristic peak of PbI2. The relatively low intensity of this peak suggests a limited presence of residual PbI2.",
    "pair_source": "formula",
    "sample_id_1": "18871",
    "sample_id_2": "20822",
    "sample_id_1_date": "20241213",
    "sample_id_2_date": "20241220",
    "Additive": [
      "PEAI",
      "PEABr",
      "MACl"
    ]
  },
  {
    "question": "How will the peak intensity and half width of the 12.6 ° characteristic peak of additives added to perovskite precursors to prepare thin films change in XRD characterization?",
    "control": "The cells showed an increase in VOC to 1.08523 V, accompanied by a slight increase in FF to 66.45% and JSC to 23.29 mA/cm², resulting in a peak PCE of 16.79%. A perovskite precursor featuring Cs0.05MA0.16FA0.79Pb1I2.9Br0.1 at 1.73 mol/L was prepared to initiate the fabrication process. Incorporating MeO-4PADBC (0.33 mg/mL) as a SAM was critical to adjust interfacial energy levels and refine the perovskite interface. Add PEAI (2.0 mg/mL) and PEABr (0.5 mg/mL) as additiveswere essential for stabilizing the perovskite structure. For the perovskite deposition process, the perovskite films were deposited using a two-step spin-coating process at 1000 rpm for 10 s and 5000 rpm for 30 s. 160 µL of CB as antisolvent was dripped onto the substrate quickly at 6 s during the second spinning step. The deposited perovskite films were subsequently annealed on a hotplate at 110 °C for 25 min. XRD analysis showed a diffraction peak was identified at around 12.65°, with an intensity of 755.1113203 cts and a full width at half maximum (FWHM) of 0.247029369, which corresponds to the characteristic peak of PbI2. The relatively low intensity of this peak suggests a limited presence of residual PbI2.",
    "target": "The PCE of devices reached 18.9038%, featuring VOC of 0.718889 V, FF of 112.645%, and JSC of 23.344 mA/cm². Perovskite precursor solution (1.73 mol/L) was prepared based on the stoichiometric ratio of Cs0.05MA0.16FA0.79Pb1I2.9Br0.1. The SAM consisting of Me-4PACz (0.33 mg/mL) was subsequently added into the perovskite solution to enhance interfacial properties and optimize device performance. PEAI (0.8 mg/mL) and MACl (7.0 mg/mL) were added into both precursor solutions as additives. Specifically, the perovskite precursor solution was first spinning at 1000 rpm for 10 s, and then at 5000 rpm for 30 s. During the second step, antisolvent CB (160 µL) was dropped at the middle of the spinning substrate 6 s prior to the end of the spinning. Post-synthesis annealing at 110 °C for 25 min promoted uniform grain growth and optimal device characteristics. XRD analysis showed a diffraction peak was identified at around 12.65°, with an intensity of 175.5975684 cts and a full width at half maximum (FWHM) of 0.341914817, which corresponds to the characteristic peak of PbI2. The relatively low intensity of this peak suggests a limited presence of residual PbI2.",
    "pair_source": "formula",
    "sample_id_1": "18871",
    "sample_id_2": "22814",
    "sample_id_1_date": "20241213",
    "sample_id_2_date": "20241224",
    "Additive": [
      "PEAI",
      "PEABr",
      "MACl"
    ]
  },
  {
    "question": "How will the peak intensity and half width of the 12.6 ° characteristic peak of additives added to perovskite precursors to prepare thin films change in XRD characterization?",
