Repository: MI-Materials-Intelligence/Recipe-Language-Model

# Learning Layer

## Overview

In the learning layer, the formulas and parameters are encoded and then tokenised into recipes as inputs. Through atomic skills of data extraction, cleaning, and matching, these data are organised into standardised datasets, providing the basis for RLM training and iterative recipe refinement.

Key Atomic Skills:
- **Cleaning**: Preprocessing and outlier cleaning
- **Matching**: Matching data pairs based on variables
- **Extraction**: Data extraction from robotic boxes

File: seven_ai_layers_robotics/learning/data/XRD_additives/additive_xrd_pairs.json (part 24 of 29)
[
    "control": "The PSC device gives the highest PCE of 16.77%, with VOC of 1.03482 V, JSC of 23.74 mA/cm², and FF of 68.28%. The Cs0.05MA0.16FA0.79Pb1I2.9Br0.1 perovskite film was prepared with a concentration of 1.73 mol/L. SAM material MeO-4PADBC (0.33 mg/mL) was added to influence crystal growth at the interface and optimize surface passivation. Then 0.36 mg/mL PMACl was added to the perovskite precursor solution and stirred for 2 h. The film formation relied on a two-phase spin cycle: 1000 rpm for 10 s and 5000 rpm for 30 s, optimizing thickness uniformity. During the second spin-coating step, 160 µL of antisolvent was introduced at last 6 s. Next, the substrates were quickly transferred for annealing at 110 ℃ for 25 min. XRD analysis showed a diffraction peak was identified at around 12.65°, with an intensity of 1072.54796 cts and a full width at half maximum (FWHM) of 0.201473363, which corresponds to the characteristic peak of PbI2. The relatively low intensity of this peak suggests a limited presence of residual PbI2.",
    "target": "The device shows the highest PCE of 18.73% with a VOC of 1.07419 V, a JSC of 23.45 mA/cm², and an FF of 74.35%. The perovskite composition is Cs0.05MA0.16FA0.79Pb1I2.9Br0.1, and the initial stock perovskite solution is 1.73 mol/L. Incorporating py3 (0.0825 mg/mL) and DMACPA (0.2475 mg/mL) as SAMs were critical to adjust interfacial energy levels and refine perovskite interface. To achieve the desired secondary growth solution, PMACl (0.72 mg/mL) and/or BSP (2.3 mg/mL) were dissolved in IPA solvent. The precursor solution was spin-coated onto the substrate surface at 1000 rpm for 10 s, then accelerated to 5000 rpm and maintained at this speed for 30 s. At the last 6 s, 160 µL of chlorobenzene solution was dropped on the perovskite. The films were dried inside a N2 environment on a hot plate at a temperature of 110 for 25 min. XRD analysis showed a diffraction peak was identified at around 12.65°, with an intensity of 240.4590733 cts and a full width at half maximum (FWHM) of 0.269847182, which corresponds to the characteristic peak of PbI2. The relatively low intensity of this peak suggests a limited presence of residual PbI2.",
    "pair_source": "formula",
    "sample_id_1": "17718",
    "sample_id_2": "22383",
    "sample_id_1_date": "20241206",
    "sample_id_2_date": "20241223",
    "Additive": [
      "PMACl",
      "BSP"
    ]
  },
  {
    "question": "How will the peak intensity and half width of the 12.6 ° characteristic peak of additives added to perovskite precursors to prepare thin films change in XRD characterization?",
    "control": "The cells showed an increase in VOC to 1.03482 V, accompanied by a slight increase in FF to 68.28% and JSC to 23.74 mA/cm², resulting in a peak PCE of 16.77%. The perovskite solution, 1.73 mol/L Cs0.05MA0.16FA0.79Pb1I2.9Br0.1 was prepared. The MeO-4PADBC solution was prepared with a concentration of 0.33 mg/mL. 0.36 mg/mL PMACl was added into the mixed perovskite solution. The perovskite solutions were spin-coated at 1000 rpm for 10 s  and 5000 rpm for 30 s, respectively. A timed antisolvent drop (160 µL at last 6 s) enhanced the perovskite crystallization kinetics. The resulting films were then annealed at 110 °C for 25 min. XRD analysis showed a diffraction peak was identified at around 12.65°, with an intensity of 1072.54796 cts and a full width at half maximum (FWHM) of 0.201473363, which corresponds to the characteristic peak of PbI2. The relatively low intensity of this peak suggests a limited presence of residual PbI2.",
    "target": "The combined treatment featured a PCE of 18.7%, FF of 69.72%, Voc of 1.07933 V, and Jsc of 24.85 mA/cm². The perovskite precursor solution (Cs0.05MA0.16FA0.79Pb1I2.9Br0.1) was prepared with a concentration of 1.73 mol/L in a mixed anhydrous solvent of DMF/DMSO (4/1, v/v). A combination of Me-4PACz (0.11 mg/mL) and DMACPA (0.22 mg/mL) as SAMs were introduced to enhance interfacial properties and improve device performance. The corresponding additives (PMACl, BSP) were added to the precursors at molar concentration of 0.72 mg/mL and 2.3 mg/mL, respectively. The perovskite solutions were spin-coated onto the substrate at 1000 rpm for 15 s and at 5600 rpm for 32 s. 220 µL of CB as antisolvent was dripped onto the substrate quickly at 6 s during the second spinning step. After the spin coating was completed, it was annealed at 105 °C for 30 min. XRD analysis showed a diffraction peak was identified at around 12.65°, with an intensity of 251.2097888 cts and a full width at half maximum (FWHM) of 0.281672572, which corresponds to the characteristic peak of PbI2. The relatively low intensity of this peak suggests a limited presence of residual PbI2.",
    "pair_source": "formula",
    "sample_id_1": "17718",
    "sample_id_2": "25648",
    "sample_id_1_date": "20241206",
    "sample_id_2_date": "20250105",
    "Additive": [
      "PMACl",
      "BSP"
    ]
  },
  {
    "question": "How will the peak intensity and half width of the 12.6 ° characteristic peak of additives added to perovskite precursors to prepare thin films change in XRD characterization?",
    "control": "Guided by experimental parameters such as spin speeds, antisolvent timing, and annealing profiles, this device was engineered, realizing a PCE of 16.56%, FF of 68.71%, Voc of 1.04298 V, and Jsc of 23.11 mA/cm². The perovskite precursor solution (1.73 mol/L) composed of a formula of Cs0.05MA0.16FA0.79Pb1I2.9Br0.1. A SAM solution, consisting of MeO-4PADBC (0.33 mg/mL), was added to facilitate a stable perovskite interface. The optimum amount of PMACl added into the precursor solution was 0.72 mg/mL. Perovskite solution was deposited in two steps, first at 1000 rpm for 10 s and then at 5000 rpm for 30 s. After 6 s, 160 µL CB was dropped on the film. The films were then annealed on a hot plate at 110 °C for 25 min. XRD analysis showed a diffraction peak was identified at around 12.65°, with an intensity of 1736.589697 cts and a full width at half maximum (FWHM) of 0.212598304, which corresponds to the characteristic peak of PbI2. The relatively low intensity of this peak suggests a limited presence of residual PbI2.",
    "target": "In contrast, the device achieves a notably enhanced PCE of 18.73%, with a JSC of 23.45 mA/cm², VOC of 1.07419 V, and FF of 74.35%. With Cs0.05MA0.16FA0.79Pb1I2.9Br0.1 at 1.73 mol/L forming the primary solution, the perovskite precursor was synthesized accordingly. Mixed SAMs solution, consisting of py3 (0.0825 mg/mL) and DMACPA (0.2475 mg/mL) in ethanol were prepared. The presence of PMACl (0.72 mg/mL) and BSP (2.3 mg/mL) were crucial. The perovskite solutions were spin-coated onto the substrate at 1000 rpm for 10 s and then, 5000 rpm for 30 s. During which CB (160 µL) was dripped onto the center of film at 6 s before the end of spin-coating. The device architecture benefited from a final anneal at 110 °C for 25 min, ensuring robust crystallinity. XRD analysis showed a diffraction peak was identified at around 12.65°, with an intensity of 240.4590733 cts and a full width at half maximum (FWHM) of 0.269847182, which corresponds to the characteristic peak of PbI2. The relatively low intensity of this peak suggests a limited presence of residual PbI2.",
    "pair_source": "formula",
    "sample_id_1": "17733",
    "sample_id_2": "22383",
    "sample_id_1_date": "20241206",
    "sample_id_2_date": "20241223",
    "Additive": [
      "PMACl",
      "BSP"
    ]
  },
  {
    "question": "How will the peak intensity and half width of the 12.6 ° characteristic peak of additives added to perovskite precursors to prepare thin films change in XRD characterization?",
    "control": "The device shows the highest PCE of 16.56% with negligible hysteresis, a VOC of 1.04298 V, a JSC of 23.11 mA/cm² and a FF of 68.71%. In formulating the active solution, Cs0.05MA0.16FA0.79Pb1I2.9Br0.1 at 1.73 mol/L was utilized to establish the perovskite layer. Incorporating MeO-4PADBC (0.33 mg/mL) as a SAM was critical to adjust interfacial energy levels and refine the perovskite interface. The perovskite precursor solution was prepared by mixing 0.72 mg/mL of PMACl additive in the solvent. The perovskite precursor solution was then spin-coated at 1000 rpm for 10 s followed by an additional spin at 5000 rpm for 30 s. 160 µL chlorobenzene as antisolvent was dropped 6 s before the end of the spin-coating procedure. The substrate was immediately placed on a hotplate and annealed at 110 °C for 25 min. XRD analysis showed a diffraction peak was identified at around 12.65°, with an intensity of 1736.589697 cts and a full width at half maximum (FWHM) of 0.212598304, which corresponds to the characteristic peak of PbI2. The relatively low intensity of this peak suggests a limited presence of residual PbI2.",
    "target": "The device achieves a champion PCE of 18.7% with an open-circuit voltage (VOC) of 1.07933 V, a short-circuit current (JSC) of 24.85 mA/cm², and a fill factor (FF) of 69.72%. The formulation began with Cs0.05MA0.16FA0.79Pb1I2.9Br0.1 at 1.73 mol/L, establishing the core perovskite solution. While the sample of Me-4PACz and DMACPA were fabricated by spin coating Me-4PACz and DMACPA solution with concentration of 0.11 mg/mL and 0.22 mg/mL. To fabricate high-quality perovskite films, PMACl (0.72 mg/mL) and BSP (2.3 mg/mL) were added to the perovskite precursor solution. The perovskite precursor solution was dripped onto substrate, and a two-step spin-coating procedure was applied. The first step was carried out at 1000 rpm, followed by 5600 rpm for 32 s. Then, with 6 s of spin time remaining, chlorobenzene (220 µL) was dispensed onto the middle of the substrate. The as-coated film was then annealed at 105 °C for 30 min. XRD analysis showed a diffraction peak was identified at around 12.65°, with an intensity of 251.2097888 cts and a full width at half maximum (FWHM) of 0.281672572, which corresponds to the characteristic peak of PbI2. The relatively low intensity of this peak suggests a limited presence of residual PbI2.",
    "pair_source": "formula",
    "sample_id_1": "17733",
    "sample_id_2": "25648",
    "sample_id_1_date": "20241206",
    "sample_id_2_date": "20250105",
    "Additive": [
      "PMACl",
      "BSP"
    ]
  },
  {
    "question": "How will the peak intensity and half width of the 12.6 ° characteristic peak of additives added to perovskite precursors to prepare thin films change in XRD characterization?",
    "control": "The resulting hybrid SAMs-modified PSC achieve a champion PCE of 16.93%, with VOC of 1.01886 V, FF of 70.88%, and JSC of 23.44 mA/cm². The 1.73 mol/L perovskite solution (Cs0.05MA0.16FA0.79Pb1I2.9Br0.1) was prepared, shaken overnight to fully dissolve, and then used to prepare perovskite films. The SAM material MeO-4PADBC (0.33 mg/mL) was subsequently added into the perovskite solution to enhance interfacial properties and optimize device performance. The presence of PMACl (1.44 mg/mL) was crucial. The perovskite precursor solution was then spin-coated at 1000 rpm for 10 s followed by an additional spin at 5000 rpm for 30 s. 160 µL of CB as antisolvent was dripped onto the substrate quickly at 6 s during the second spinning step. Then the films were annealed at 110 °C for 25 min to form the perovskite layer. XRD analysis showed a diffraction peak was identified at around 12.65°, with an intensity of 871.9407459 cts and a full width at half maximum (FWHM) of 0.203449259, which corresponds to the characteristic peak of PbI2. The relatively low intensity of this peak suggests a limited presence of residual PbI2.",
    "target": "The solar cells showed a champion PCE of 18.73% with a VOC of 1.07419 V, a JSC of 23.45 mA/cm², and a FF of 74.35%. The perovskite solution (1.73 mol/L) was prepared according to chemical formula of Cs0.05MA0.16FA0.79Pb1I2.9Br0.1. Controlled addition of py3 (0.0825 mg/mL) and DMACPA (0.2475 mg/mL) as SAMs were performed to stabilize the perovskite layer and engineer a more robust interface. For the additives treated cells, the PMACl (0.72 mg/mL) or BSP (2.3 mg/mL) were added into the perovskite precursor solution. The perovskite precursor solutions were spin-coated on substrate at 1000 rpm for 10 s and then at 5000 rpm for 30 s. 160 µL CB was dripped onto the center of film at 6 s before the end of spin-coating. After the spin coating was completed, it was annealed on a hot stage at 110 °C for 25 min. XRD analysis showed a diffraction peak was identified at around 12.65°, with an intensity of 240.4590733 cts and a full width at half maximum (FWHM) of 0.269847182, which corresponds to the characteristic peak of PbI2. The relatively low intensity of this peak suggests a limited presence of residual PbI2.",
    "pair_source": "formula",
    "sample_id_1": "17740",
    "sample_id_2": "22383",
    "sample_id_1_date": "20241206",
    "sample_id_2_date": "20241223",
    "Additive": [
      "PMACl",
      "BSP"
    ]
  },
  {
    "question": "How will the peak intensity and half width of the 12.6 ° characteristic peak of additives added to perovskite precursors to prepare thin films change in XRD characterization?",
    "control": "The best performance, which showed 16.93% certificated efficiency with a VOC of 1.01886 V, a JSC of 23.44 mA/cm², and a FF of 70.88%. For perovskite film, the solution concentration of Cs0.05MA0.16FA0.79Pb1I2.9Br0.1 was 1.73 mol/L. The SAM material MeO-4PADBC (0.33 mg/mL) was introduced to enhance interfacial properties and improve device performance. The presence of PMACl (1.44 mg/mL) was crucial. The precursor solution was spin-coated on substrate at 1000 rpm for 10 s and 5000 rpm for 30 s. 160 µL CB was dropped 6 s before the end of the procedure. Under well-defined conditions (110 °C, 25 min), the annealing step completed the perovskite layer formation process. XRD analysis showed a diffraction peak was identified at around 12.65°, with an intensity of 871.9407459 cts and a full width at half maximum (FWHM) of 0.203449259, which corresponds to the characteristic peak of PbI2. The relatively low intensity of this peak suggests a limited presence of residual PbI2.",
    "target": "By refining specific fabrication parameters, a perovskite solar cell was refined and produced, culminating in performance metrics including a PCE of 18.7%, FF of 69.72%, Voc of 1.07933 V, and Jsc of 24.85 mA/cm². The perovskite composition of Cs0.05MA0.16FA0.79Pb1I2.9Br0.1 was prepared with a concentration of 1.73 mol/L. SAMs consisting of Me-4PACz (0.11 mg/mL) and DMACPA (0.22 mg/mL) were added to influence crystal growth at the interface and optimize surface passivation. To achieve the desired secondary growth solution, PMACl (0.72 mg/mL) and/or BSP (2.3 mg/mL) were dissolved in IPA solvent. The perovskite solution was deposited on substrate by two consecutive spin-coating steps of 1000 rpm for 15 s and 5600 rpm for 32 s, respectively. A 220 µL CB was dropped onto the substrate at the last 6 s of the spin-coating, resulting in the formation of dark brown films. Then the films were annealed at 105 °C for 30 min to form the perovskite layer. XRD analysis showed a diffraction peak was identified at around 12.65°, with an intensity of 251.2097888 cts and a full width at half maximum (FWHM) of 0.281672572, which corresponds to the characteristic peak of PbI2. The relatively low intensity of this peak suggests a limited presence of residual PbI2.",
    "pair_source": "formula",
    "sample_id_1": "17740",
    "sample_id_2": "25648",
    "sample_id_1_date": "20241206",
    "sample_id_2_date": "20250105",
    "Additive": [
      "PMACl",
      "BSP"
    ]
  },
  {
    "question": "How will the peak intensity and half width of the 12.6 ° characteristic peak of additives added to perovskite precursors to prepare thin films change in XRD characterization?",
    "control": "The combined treatment featured a PCE of 17.64%, FF of 71.61%, Voc of 1.0363 V, and Jsc of 23.76 mA/cm². A 1.73 mol/L perovskite precursor solution was constructed by mixing FAI, PbI2, methylammonium iodide and caesium iodide in DMF: DMSO mixed solvent with the chemical formula of Cs0.05MA0.16FA0.79Pb1I2.9Br0.1. Controlled addition of MeO-2PACz (0.33 mg/mL) as a SAM was performed to stabilize the perovskite layer and engineer a more robust interface. The inclusion of PMACl (1.44 mg/mL) additive enhanced device longevity. The perovskite precursor was spin-coated onto substrates with two stages program at 1000 rpm for 10 s, and 5000 rpm for 30 s, respectively. At the last 6 s, 160 µL of CB solution was dropped on the perovskite. The substrates were immediately transferred to the hotplate and annealed at 110 °C for 25 min. XRD analysis showed a diffraction peak was identified at around 12.65°, with an intensity of 798.0237461 cts and a full width at half maximum (FWHM) of 0.200765686, which corresponds to the characteristic peak of PbI2. The relatively low intensity of this peak suggests a limited presence of residual PbI2.",
    "target": "A methodical exploration of fabrication parameters ensured the perovskite cell was synthesized, translating each controlled variable into a PCE of 18.73%, FF of 74.35%, Voc of 1.07419 V, and Jsc of 23.45 mA/cm². The Cs0.05MA0.16FA0.79Pb1I2.9Br0.1 perovskite precursor (1.73 mol/L) was spin-coated onto the substrate. The incorporation of py3 (0.0825 mg/mL) and DMACPA (0.2475 mg/mL) as SAMs were carried out to improve layer formation and refine the film’s interfacial structure. To enhance the mechanical properties of the perovskite layer, PMACl (0.72 mg/mL) and BSP (2.3 mg/mL) were utilized as additives. To establish a stable perovskite film, the substrate was spun at 1000 rpm for 10 s, then at 5000 rpm for 30 s, ensuring even layer formation. Integrating 160 µL of antisolvent at last 6 s prompted more uniform perovskite grain growth. An annealing process at 110 °C for 25 min allowed the perovskite grains to fully mature. XRD analysis showed a diffraction peak was identified at around 12.65°, with an intensity of 240.4590733 cts and a full width at half maximum (FWHM) of 0.269847182, which corresponds to the characteristic peak of PbI2. The relatively low intensity of this peak suggests a limited presence of residual PbI2.",
    "pair_source": "formula",
    "sample_id_1": "17830",
    "sample_id_2": "22383",
    "sample_id_1_date": "20241206",
    "sample_id_2_date": "20241223",
    "Additive": [
      "PMACl",
      "BSP"
    ]
  },
  {
    "question": "How will the peak intensity and half width of the 12.6 ° characteristic peak of additives added to perovskite precursors to prepare thin films change in XRD characterization?",
    "control": "Using a parameter-driven approach, we have engineered a perovskite solar cell that was formulated, thus realizing a PCE of 17.64%, FF of 71.61%, Voc of 1.0363 V, and Jsc of 23.76 mA/cm². 1.73 mol/L perovskite precursor solution with the composition of Cs0.05MA0.16FA0.79Pb1I2.9Br0.1 was prepared. SAM material MeO-2PACz (0.33 mg/mL) was added to the perovskite solution to fine-tune the interface and stabilize the perovskite layer. To achieve the desired secondary growth solution, PMACl (1.44 mg/mL) was dissolved in IPA solvent. For the perovskite layer, the prepared perovskite solution was spin-coated at 1000 rpm for 10 s and 5000 rpm for 30 s. An antisolvent injection of 160 µL at last 6 s stabilized the intermediate phase, leading to enhanced film quality. The perovskite film was obtained by annealing at 110 °C for 25 min. XRD analysis showed a diffraction peak was identified at around 12.65°, with an intensity of 798.0237461 cts and a full width at half maximum (FWHM) of 0.200765686, which corresponds to the characteristic peak of PbI2. The relatively low intensity of this peak suggests a limited presence of residual PbI2.",
    "target": "Drawing upon carefully optimized conditions, the perovskite device was constituted, resulting in a PCE of 18.7%, with a fill factor of 69.72%, an open-circuit voltage of 1.07933 V, and a short-circuit current density of 24.85 mA/cm². The process involved first dissolving Cs0.05MA0.16FA0.79Pb1I2.9Br0.1 at 1.73 mol/L to create the primary perovskite solution. 0.11 mg/mL of Me-4PACz and 0.22 mg/mL of DMACPA were added. The perovskite solution were a mixture of PMACl and BSP in the molar ratio of 0.72 mg/mL and 2.3 mg/mL, respectively, dissolved in the prepared solution. The perovskite solutions were spin-coated at 1000 rpm for 15 s and 5600 rpm for 32 s, respectively. After 6 s into the second stage, 220 µL chlorobenzene antisolvent was dropped on top of the spinning substrates (about 1 cm distance). The subsequent film was then heated at 105 °C for 30 min to obtain the bright perovskite film. XRD analysis showed a diffraction peak was identified at around 12.65°, with an intensity of 251.2097888 cts and a full width at half maximum (FWHM) of 0.281672572, which corresponds to the characteristic peak of PbI2. The relatively low intensity of this peak suggests a limited presence of residual PbI2.",
    "pair_source": "formula",
    "sample_id_1": "17830",
    "sample_id_2": "25648",
    "sample_id_1_date": "20241206",
    "sample_id_2_date": "20250105",
    "Additive": [
      "PMACl",
      "BSP"
    ]
  },
  {
    "question": "How will the peak intensity and half width of the 12.6 ° characteristic peak of additives added to perovskite precursors to prepare thin films change in XRD characterization?",
    "control": "This study emerges from parameter-centric experimentation, producing a perovskite solar cell that was prepared, with a PCE of 18.35%, FF of 69.94%, Voc of 1.07541 V, and Jsc of 24.4 mA/cm². The perovskite precursor is Cs0.05MA0.1FA0.85Pb1I3.0. The incorporation of Me-4PACz (0.33 mg/mL) as a SAM enhanced interface layer formation and refined the film’s interfacial structure. For the target perovskite, 2.4 mg/mL BSP was added to the precursor solution, and it was ensured that it is well mixed with the precursor. The prepared precursor solution was spin-coated at 1200 rpm for 10 s and 5000 rpm for 30 s onto the substrate. 200 µL of CB was dropped on the perovskite film within 8 s into the spin coating process. The film was immediately annealed at 110 °C for 30 min. XRD analysis showed a diffraction peak was identified at around 12.65°, with an intensity of 787.6202761 cts and a full width at half maximum (FWHM) of 0.232703989, which corresponds to the characteristic peak of PbI2. The relatively low intensity of this peak suggests a limited presence of residual PbI2.",
    "target": "By interlinking experimental conditions with device architecture, a perovskite solar cell was formulated, affirming a PCE of 18.76%, FF of 67.08%, Voc of 1.08482 V, and Jsc of 25.77 mA/cm². Starting with a Cs0.05MA0.1FA0.85Pb1I3.0 solution at 1.73 mol/L, the base solution was formulated to form the core perovskite layer. A SAM solution consisting of Me-4PACz (0.33 mg/mL) in ethanol was prepared. The controlled addition of BSP (1.7 mg/mL) and MACl (10.0 mg/mL) additives were implemented. The perovskite precursor was spin-coated onto the substrates with two stages program at 1000 rpm for 10 s, and 5000 rpm for 40 s, respectively. At the last 10 s of the second step, 160 µL anisole was dropped as antisolvent. The films were then annealed at 110 °C for 15 min. XRD analysis showed a diffraction peak was identified at around 12.65°, with an intensity of 217.0089733 cts and a full width at half maximum (FWHM) of 0.243815978, which corresponds to the characteristic peak of PbI2. The relatively low intensity of this peak suggests a limited presence of residual PbI2.",
    "pair_source": "formula",
    "sample_id_1": "17406",
    "sample_id_2": "22754",
    "sample_id_1_date": "20241209",
    "sample_id_2_date": "20241224",
    "Additive": [
      "BSP",
      "MACl"
    ]
  },
  {
    "question": "How will the peak intensity and half width of the 12.6 ° characteristic peak of additives added to perovskite precursors to prepare thin films change in XRD characterization?",
    "control": "The inverted devices achieved optimal PCEs of 16.42%, a VOC of 1.0556 V, FF of 66.38%, and JSC of 23.44 mA/cm². A 1.73 mol/L Cs0.05MA0.1FA0.85Pb1I3.0 precursor solution was similarly prepared using a mixture of DMF and DMSO. The Me-4PACz solution was prepared with a concentration of 0.33 mg/mL. The perovskite solution was prepared with BSP in the molar ratio of 4.8 mg/mL, dissolved in the prepared solution. The as prepared perovskite precursor was spin-coated onto the substrates at 1200 rpm for 10 s and 5000 rpm for 30 s, respectively. 200 µL chlorobenzene as antisolvent was dropped 8 s before the end of the spin-coating procedure. The as-coated film was then annealed at 110 °C for 30 min. XRD analysis showed a diffraction peak was identified at around 12.65°, with an intensity of 1935.285137 cts and a full width at half maximum (FWHM) of 0.217122305, which corresponds to the characteristic peak of PbI2. The relatively low intensity of this peak suggests a limited presence of residual PbI2.",
    "target": "The PCE of devices reached 18.76%, featuring VOC of 1.08482 V, FF of 67.08%, and JSC of 25.77 mA/cm². Then, perovskite precursor solution (1.73 mol/L) was prepared at the stoichiometric ratio of Cs0.05MA0.1FA0.85Pb1I3.0. A SAM consisting of Me-4PACz (0.33 mg/mL) was incorporated to achieve a more uniform and well-ordered perovskite interface. The addition of BSP (1.7 mg/mL) and MACl (10.0 mg/mL) as additives were carefully prepared. The perovskite precursor solution was dripped onto substrate, and a two-step spin-coating procedure was applied. The first step was carried out at 1000 rpm, followed by 5000 rpm for 40 s. A total of 160 µL of CB was dripped onto the center of film at 10 s before the end of spin-coating. Next, the substrates were quickly transferred for annealing at 110 ℃ for 15 min. XRD analysis showed a diffraction peak was identified at around 12.65°, with an intensity of 217.0089733 cts and a full width at half maximum (FWHM) of 0.243815978, which corresponds to the characteristic peak of PbI2. The relatively low intensity of this peak suggests a limited presence of residual PbI2.",
    "pair_source": "formula",
    "sample_id_1": "17434",
    "sample_id_2": "22754",
    "sample_id_1_date": "20241209",
    "sample_id_2_date": "20241224",
    "Additive": [
      "BSP",
      "MACl"
    ]
  },
  {
    "question": "How will the peak intensity and half width of the 12.6 ° characteristic peak of additives added to perovskite precursors to prepare thin films change in XRD characterization?",
    "control": "The PCE reached for the device was 16.42%, with a JSC of 23.44 mA/cm², a VOC of 1.0556 V and an FF of 66.38%. The composition of the 1.73 mol/L perovskite film is Cs0.05MA0.1FA0.85Pb1I3.0. Adding Me-4PACz (0.33 mg/mL) as a SAM improved the charge extraction at the interface. BSP was added into the perovskite solution as additive with a concentration of 4.8 mg/mL. The spin coating procedure was done in ambient air by a consecutive two-step spin-coating process at first 1200 rpm for 10 s and second 5000 rpm for 30 s. When the countdown was 8 s, 200 µL CB serving as antisolvent was dropped onto the substrates. After spin-coating, the films were annealed on the hot plate at 110 °C for 30 min. XRD analysis showed a diffraction peak was identified at around 12.65°, with an intensity of 1935.285137 cts and a full width at half maximum (FWHM) of 0.217122305, which corresponds to the characteristic peak of PbI2. The relatively low intensity of this peak suggests a limited presence of residual PbI2.",
    "target": "The device showed the highest certified PCE of 17.38%, with VOC of 1.09417 V, JSC of 23.09 mA/cm², and FF of 68.79%.The device shows a maximum PCE of 17.38%, with an open-circuit voltage (VOC) of 1.09417 V, a short-circuit current density (JSC) of 23.09 mA/cm², and a fill factor (FF) of 68.79%. The perovskite precursor solution (Cs0.05MA0.1FA0.85Pb1I3.0) was prepared with a concentration of 1.73 mol/L in a mixed anhydrous solvent of DMF/DMSO (4/1, v/v). The sample of Me-4PACz was fabricated by spin coating the Me-4PACz solution with a concentration of 0.33 mg/mL. To prepare the precursor solutions with BSP (2.2 mg/mL) and PEABr (0.6 mg/mL), the additive were added to the precursor solution. For the perovskite deposition process, the perovskite solutions were deposited using a two-step spin-coating process at 1000 rpm for 10 s and 5000 rpm for 40 s. At the 10 s of spinning, 160 µL of antisolvent was dripped onto the substrate centre. Subsequently, the samples were annealed at 110 °C for 15 min. XRD analysis showed a diffraction peak was identified at around 12.65°, with an intensity of 295.9174141 cts and a full width at half maximum (FWHM) of 0.247984216, which corresponds to the characteristic peak of PbI2. The relatively low intensity of this peak suggests a limited presence of residual PbI2.",
    "pair_source": "formula",
    "sample_id_1": "17434",
    "sample_id_2": "20005",
    "sample_id_1_date": "20241209",
    "sample_id_2_date": "20241218",
    "Additive": [
      "BSP",
      "PEABr"
    ]
  },
  {
    "question": "How will the peak intensity and half width of the 12.6 ° characteristic peak of additives added to perovskite precursors to prepare thin films change in XRD characterization?",
    "control": "The PCE of devices reached 16.42%, featuring VOC of 1.0556 V, FF of 66.38%, and JSC of 23.44 mA/cm². The 1.73 mol/L perovskite solution (Cs0.05MA0.1FA0.85Pb1I3.0) was prepared, shaken overnight to fully dissolve, and then used to prepare perovskite films. A SAM solution (0.33 mg/mL Me-4PACz) was applied to the FTO glass substrates by spin-coating. The controlled addition of BSP (4.8 mg/mL) additive was implemented. Employing a staged spin protocol, the film underwent 1200 rpm for 10 s, then 5000 rpm for 30 s, enhancing film morphology. 200 µL CB as the antisolvent was dripped on the film at 8 s before the end of the last procedure. Then, the as-prepared perovskite films were transferred onto a hotplate and annealed at 110 °C for 30 min. XRD analysis showed a diffraction peak was identified at around 12.65°, with an intensity of 1935.285137 cts and a full width at half maximum (FWHM) of 0.217122305, which corresponds to the characteristic peak of PbI2. The relatively low intensity of this peak suggests a limited presence of residual PbI2.",
    "target": "The champion device offers a high PCE of 17.63% for the reverse scan (JSC of 23.81 mA/cm², VOC of 1.0878 V, and FF of 68.06%). For the Cs0.05MA0.1FA0.85Pb1I3.0, 1.73 mol/L perovskite precursor solution was prepared. A SAM solution consisting of Me-4PACz (0.33 mg/mL) in ethanol was prepared. Add BSP (2.5 mg/mL) and PEAI (0.5 mg/mL) as additiveswere essential for stabilizing the perovskite structure. A meticulously timed spin procedure included 1000 rpm for 10 s, succeeded by 5000 rpm for 40 s to refine crystal growth. At the 10 s of the second step, 160 µL antisolvent was dropped. The substrates were immediately transferred to the hotplate and annealed at 110 °C for 15 min. XRD analysis showed a diffraction peak was identified at around 12.65°, with an intensity of 272.9350041 cts and a full width at half maximum (FWHM) of 0.250160892, which corresponds to the characteristic peak of PbI2. The relatively low intensity of this peak suggests a limited presence of residual PbI2.",
    "pair_source": "formula",
    "sample_id_1": "17434",
    "sample_id_2": "19319",
    "sample_id_1_date": "20241209",
    "sample_id_2_date": "20241216",
    "Additive": [
      "BSP",
      "PEAI"
    ]
  },
  {
    "question": "How will the peak intensity and half width of the 12.6 ° characteristic peak of additives added to perovskite precursors to prepare thin films change in XRD characterization?",
    "control": "The inverted PSCs achieved a champion PCE of 17.13% with an open-circuit voltage (VOC) of 1.08769 V, short-circuit current density (JSC) of 23.79 mA/cm², and fill factor (FF) of 66.22%. The perovskite precursor solution (Cs0.05MA0.1FA0.85Pb1I3.0) was prepared with a concentration of 1.73 mol/L in a mixed anhydrous solvent of DMF/DMSO (4/1, v/v). A SAM solution consisting of Me-4PACz (0.33 mg/mL) in ethanol was prepared. Then, around 2.0 mg/mL of BSP and 1.0 mg/mL of PEABr were also added into the mixed perovskite solution. The perovskite layer was spin-coated with a two-step recipe, first at 1000 rpm for 10 s followed by 5000 rpm for 40 s. 160 µL of CB was dripped onto the substrate during spinning. The films were then dried on a hot plate at 110 °C for 15 min. XRD analysis showed a diffraction peak was identified at around 12.65°, with an intensity of 481.5578305 cts and a full width at half maximum (FWHM) of 0.214584655, which corresponds to the characteristic peak of PbI2. The relatively low intensity of this peak suggests a limited presence of residual PbI2.",
    "target": "The PSCs exhibited a superior PCE of 18.76% (JSC: 25.77 mA/cm², VOC: 1.08482 V, FF: 67.08%). The perovskite precursor solution (1.73 mol/L) was prepared in a solvent mixture of DMF and DMSO according to the formula of Cs0.05MA0.1FA0.85Pb1I3.0. The incorporation of Me-4PACz (0.33 mg/mL) as a SAM enhanced interface layer formation and refined the film’s interfacial structure. The corresponding additives (BSP, MACl) were added to the precursors at molar concentration of 1.7 mg/mL and 10.0 mg/mL, respectively. The precursor solution was deposited on the substrate and spun cast at 1000 rpm for 10 s, followed by 5000 rpm for 40 s. 160 µL of antisolvents was dripped on the spinning substrate during the 10 s of the second spin-coating step. The perovskite film was obtained by annealing at 110 °C for 15 min. XRD analysis showed a diffraction peak was identified at around 12.65°, with an intensity of 217.0089733 cts and a full width at half maximum (FWHM) of 0.243815978, which corresponds to the characteristic peak of PbI2. The relatively low intensity of this peak suggests a limited presence of residual PbI2.",
    "pair_source": "formula",
    "sample_id_1": "19296",
    "sample_id_2": "22754",
    "sample_id_1_date": "20241216",
    "sample_id_2_date": "20241224",
    "Additive": [
      "BSP",
      "PEABr",
      "MACl"
    ]
  },
  {
    "question": "How will the peak intensity and half width of the 12.6 ° characteristic peak of additives added to perovskite precursors to prepare thin films change in XRD characterization?",
    "control": "The PCE for the device reached 17.13%, with a JSC of 23.79 mA/cm², a VOC of 1.08769 V and a FF of 66.22%. A stable precursor mixture was achieved by taking a Cs0.05MA0.1FA0.85Pb1I3.0 solution (1.73 mol/L) as the base. The SAM material Me-4PACz (0.33 mg/mL) was subsequently added into the perovskite solution to enhance interfacial properties and optimize device performance. The controlled addition of BSP (2.0 mg/mL) and PEABr (1.0 mg/mL) additives were implemented. The perovskite solutions were spin-coated at 1000 rpm for 10 s and 5000 rpm for 40 s, respectively. During the second step, 160 µL of chlorobenzene was dropped on the spinning substrate 10 s before the end of the process. After the spin coating was completed, it was annealed at 110 °C for 15 min. XRD analysis showed a diffraction peak was identified at around 12.65°, with an intensity of 481.5578305 cts and a full width at half maximum (FWHM) of 0.214584655, which corresponds to the characteristic peak of PbI2. The relatively low intensity of this peak suggests a limited presence of residual PbI2.",
    "target": "Within a framework of controlled experimental inputs, a perovskite cell configuration was assembled, ultimately manifesting a PCE of 17.63%, FF of 68.06%, Voc of 1.0878 V, and Jsc of 23.81 mA/cm². A solution of Cs0.05MA0.1FA0.85Pb1I3.0 at 1.73 mol/L provided the foundational matrix for the perovskite layer. Controlled addition of Me-4PACz (0.33 mg/mL) as a SAM was performed to stabilize the perovskite layer and engineer a more robust interface. To achieve the desired secondary growth solution, BSP (2.5 mg/mL) and/or PEAI (0.5 mg/mL) were dissolved in IPA solvent. Specifically, the perovskite precursor solution was first deposited at 1000 rpm for 10 s, and then at 5000 rpm for 40 s. 160 µL CB was dropped on the perovskite film at 10 s before the end of the program. The sample underwent a controlled anneal at 110 °C for 15 min, optimizing the film’s morphological and crystalline properties. XRD analysis showed a diffraction peak was identified at around 12.65°, with an intensity of 272.9350041 cts and a full width at half maximum (FWHM) of 0.250160892, which corresponds to the characteristic peak of PbI2. The relatively low intensity of this peak suggests a limited presence of residual PbI2.",
    "pair_source": "formula",
    "sample_id_1": "19296",
    "sample_id_2": "19319",
    "sample_id_1_date": "20241216",
    "sample_id_2_date": "20241216",
    "Additive": [
      "BSP",
      "PEABr",
      "PEAI"
    ]
  },
  {
    "question": "How will the peak intensity and half width of the 12.6 ° characteristic peak of additives added to perovskite precursors to prepare thin films change in XRD characterization?",
    "control": "The solar cells showed a drastically enhanced VOC, which led to a maximum efficiency of 17.38% (with FF of 68.79%, JSC of 23.09 mA/cm², and VOC of 1.09417 V). The process involved first dissolving Cs0.05MA0.1FA0.85Pb1I3.0 at 1.73 mol/L to create the primary perovskite solution. The incorporation of Me-4PACz (0.33 mg/mL) as a SAM improved morphological and electronic interfaces. The perovskite precursor solution is prepared by mixing 2.2 mg/mL of BSP, and 0.6 mg/mL of PEABr additive in the solvent. The chosen spin-coating regimen first applied 1000 rpm for 10 s, then 5000 rpm for 40 s, ensuring layer consistency. At the last 10 s of the second step, 160 µL CB was dropped as antisolvent. The substrates were immediately transferred to the hotplate and annealed at 110 °C for 15 min. XRD analysis showed a diffraction peak was identified at around 12.65°, with an intensity of 295.9174141 cts and a full width at half maximum (FWHM) of 0.247984216, which corresponds to the characteristic peak of PbI2. The relatively low intensity of this peak suggests a limited presence of residual PbI2.",
    "target": "A PCE of 17.63% with a VOC of 1.0878 V, a JSC of 23.81 mA/cm², and an FF of 68.06% was obtained. The perovskite precursor solution with a molar concentration of 1.73 mol/L was prepared according to the formula of Cs0.05MA0.1FA0.85Pb1I3.0. The addition of Me-4PACz (0.33 mg/mL) as a SAM improved interface quality and subsequently device performance. The addition of BSP (2.5 mg/mL) and PEAI (0.5 mg/mL) as additives were carefully prepared. The perovskite solutions were spin-coated at 1000 rpm for 10 s and 5000 rpm for 40 s, respectively. 160 µL of chlorobenzene was quickly poured to extract the mixed solvents at the last of 10 s. The resulting perovskite film was then annealed at 110 °C for 15 min. XRD analysis showed a diffraction peak was identified at around 12.65°, with an intensity of 272.9350041 cts and a full width at half maximum (FWHM) of 0.250160892, which corresponds to the characteristic peak of PbI2. The relatively low intensity of this peak suggests a limited presence of residual PbI2.",
    "pair_source": "formula",
    "sample_id_1": "20005",
    "sample_id_2": "19319",
    "sample_id_1_date": "20241218",
    "sample_id_2_date": "20241216",
    "Additive": [
      "BSP",
      "PEABr",
      "PEAI"
    ]
  },
  {
    "question": "How will the peak intensity and half width of the 12.6 ° characteristic peak of additives added to perovskite precursors to prepare thin films change in XRD characterization?",
