Repository: MI-Materials-Intelligence/Recipe-Language-Model

# Learning Layer

## Overview

In the learning layer, the formulas and parameters are encoded and then tokenised into recipes as inputs. Through atomic skills of data extraction, cleaning, and matching, these data are organised into standardised datasets, providing the basis for RLM training and iterative recipe refinement.

Key Atomic Skills:
- **Cleaning**: Preprocessing and outlier cleaning
- **Matching**: Matching data pairs based on variables
- **Extraction**: Data extraction from robotic boxes

File: seven_ai_layers_robotics/learning/data/XRD_additives/additive_xrd_pairs.json (part 25 of 29)
[
    "control": "A higher PCE of 16.48% is achieved with JSC of 22.81 mA/cm², VOC of 1.04 V, and FF of 69.32%. The precursor solutions for all Cs0.05MA0.1FA0.85Pb1I3.0 films were prepared by dissolving equimolar concentrations (1.73 mol/L). The sample of Me-4PACz was fabricated by spin coating the Me-4PACz solution with a concentration of 0.33 mg/mL. The target precursor solution was prepared with MACl (9.0 mg/mL). For the perovskite film fabrication, the substrate was spun at 1200 rpm for 10 s, and then at 5000 rpm for 30 s. At the 8 s of spinning, 200 µL of anti-solvent chlorobenzene was dripped at the center. The as-coated film was then annealed at 110 °C for 30 min. XRD analysis showed a diffraction peak was identified at around 12.65°, with an intensity of 1766.229022 cts and a full width at half maximum (FWHM) of 0.179740115, which corresponds to the characteristic peak of PbI2. The relatively low intensity of this peak suggests a limited presence of residual PbI2.",
    "target": "The device exhibited a PCE of 18.81%, with VOC of 1.12033 V, FF of 70.67%, and JSC of 23.76 mA/cm². The perovskite precursor solutions were prepared by dissolving 1.73 mol/L Cs0.05MA0.1FA0.85Pb1I3.0. The Me-4PACz concentration is 0.165 mg/mL and MeO-4PADBC concentration is 0.165 mg/mL. The addition of MACl (14.6 mg/mL) and PEAI (0.517 mg/mL) as additives were carefully prepared. The perovskite precursor solutions were spin-coated on substrate at 1000 rpm for 10 s and then at 5000 rpm for 40 s. The film was quickly washed with 160 µL toluene at 10 s during spin-coating. The sample was then annealed at 110 °C for 15 min. XRD analysis showed a diffraction peak was identified at around 12.65°, with an intensity of 199.5686426 cts and a full width at half maximum (FWHM) of 0.274919154, which corresponds to the characteristic peak of PbI2. The relatively low intensity of this peak suggests a limited presence of residual PbI2.",
    "pair_source": "formula",
    "sample_id_1": "18311",
    "sample_id_2": "19419",
    "sample_id_1_date": "20241211",
    "sample_id_2_date": "20241217",
    "Additive": [
      "MACl",
      "PEAI"
    ]
  },
  {
    "question": "How will the peak intensity and half width of the 12.6 ° characteristic peak of additives added to perovskite precursors to prepare thin films change in XRD characterization?",
    "control": "The certified PCE was determined to be 16.48% with JSC of 22.81 mA/cm², VOC of 1.04 V, and FF of 69.32%. The composition of the 1.73 mol/L perovskite film is Cs0.05MA0.1FA0.85Pb1I3.0. Careful addition of Me-4PACz (0.33 mg/mL) as a SAM ensured improved interface quality. MACl was added into the perovskite solution as additive with a concentration of 9.0 mg/mL. The as prepared perovskite precursor was spin-coated onto the substrates at 1200 rpm for 10 s and 5000 rpm for 30 s, respectively. 200 µL of chlorobenzene was quickly poured to extract the mixed solvents at the last of 8 s. Then the film is annealed at 110 °C for 30 min. XRD analysis showed a diffraction peak was identified at around 12.65°, with an intensity of 1766.229022 cts and a full width at half maximum (FWHM) of 0.179740115, which corresponds to the characteristic peak of PbI2. The relatively low intensity of this peak suggests a limited presence of residual PbI2.",
    "target": "The champion target devices showed a JSC of 25.21 mA/cm², a VOC of 1.08048 V, and a FF of 72.94%, resulting in a PCE of 19.87%. The perovskite precursor solution (1.73 mol/L) was prepared in mixed solvents of DMF and DMSO according to chemical formula of Cs0.05MA0.1FA0.85Pb1I3.0. SAMs mixture, consisting of py3 (0.198 mg/mL) and DMACPA (0.132 mg/mL), were added to facilitate stable perovskite interface. The perovskite solution were a mixture of MACl and PEAI in the molar ratio of 14.6 mg/mL and 0.5 mg/mL, respectively, dissolved in the prepared solution. The precursor solution was spin-coated on the substrate at 1000 rpm for 10 s and then, 5000 rpm for 40 s. After 10 s, 160 µL chlorobenzene as antisolvent was casted vertically. The device architecture benefited from a final anneal at 110 °C for 15 min, ensuring robust crystallinity. XRD analysis showed a diffraction peak was identified at around 12.65°, with an intensity of 129.1839396 cts and a full width at half maximum (FWHM) of 0.304424218, which corresponds to the characteristic peak of PbI2. The relatively low intensity of this peak suggests a limited presence of residual PbI2.",
    "pair_source": "formula",
    "sample_id_1": "18311",
    "sample_id_2": "24319",
    "sample_id_1_date": "20241211",
    "sample_id_2_date": "20241230",
    "Additive": [
      "MACl",
      "PEAI"
    ]
  },
  {
    "question": "How will the peak intensity and half width of the 12.6 ° characteristic peak of additives added to perovskite precursors to prepare thin films change in XRD characterization?",
    "control": "The PSCs exhibited a superior PCE of 16.48% (JSC: 22.81 mA/cm², VOC: 1.04 V, FF: 69.32%). The core perovskite solution, composed of Cs0.05MA0.1FA0.85Pb1I3.0 at 1.73 mol/L, served as the foundational matrix for the solar cell. The addition of Me-4PACz (0.33 mg/mL) as a SAM improved interface quality and subsequently device performance. The perovskite solution was prepared with MACl in the molar ratio of 9.0 mg/mL, dissolved in the prepared solution. The perovskite layer was spin-coated with a two-step recipe, first at 1200 rpm for 10 s followed by 5000 rpm for 30 s. Anti-solvent (200 µL) was dropped on the film at 8 s before the end of the spinning. By subjecting the film to 110 °C for 30 min, the perovskite lattice attained its ideal orientation. XRD analysis showed a diffraction peak was identified at around 12.65°, with an intensity of 1766.229022 cts and a full width at half maximum (FWHM) of 0.179740115, which corresponds to the characteristic peak of PbI2. The relatively low intensity of this peak suggests a limited presence of residual PbI2.",
    "target": "The champion device fabricated by perovskite film showed a PCE of 18.56% with open-circuit voltage (VOC) of 1.0881 V, short current density (JSC) of 24.12 mA/cm², and a fill factor (FF) of 70.69%. The perovskite (Cs0.05MA0.1FA0.85Pb1I3.0) precursor solution was prepared with a concentration of 1.73 mol/L in a mixed solvent of DMF and DMSO. Incorporating py3 (0.0825 mg/mL) and DMACPA (0.2475 mg/mL) as SAMs were critical to adjust interfacial energy levels and refine perovskite interface. The addition of MACl (14.6 mg/mL) and PEAI (0.517 mg/mL) as additives were carefully prepared. The perovskite solutions were spin-coated at 1006 rpm for 10 s and then at 4822 rpm for 35 s. During the second step, CB as antisolvent (160 µL) was dropped at the middle of the spinning substrate 8 s prior to the end of the spinning. Subsequently, the samples were annealed at 110 °C for 25 min. XRD analysis showed a diffraction peak was identified at around 12.65°, with an intensity of 251.3946618 cts and a full width at half maximum (FWHM) of 0.251326633, which corresponds to the characteristic peak of PbI2. The relatively low intensity of this peak suggests a limited presence of residual PbI2.",
    "pair_source": "formula",
    "sample_id_1": "18311",
    "sample_id_2": "29343",
    "sample_id_1_date": "20241211",
    "sample_id_2_date": "20250219",
    "Additive": [
      "MACl",
      "PEAI"
    ]
  },
  {
    "question": "How will the peak intensity and half width of the 12.6 ° characteristic peak of additives added to perovskite precursors to prepare thin films change in XRD characterization?",
    "control": " The device achieves a notably enhanced PCE of 16.48%, corresponding to a JSC of 22.81 mA/cm², a VOC of 1.04 V, and an FF of 69.32%.  With Cs0.05MA0.1FA0.85Pb1I3.0 at 1.73 mol/L forming the primary solution, the perovskite precursor was synthesized accordingly. Careful addition of Me-4PACz (0.33 mg/mL) as a SAM ensured improved interface quality. To enhance device performance, MACl (9.0 mg/mL) was added to the perovskite solution as an additive. The precursor solution was spin-coated on substrate at 1200 rpm for 10 s and 5000 rpm for 30 s. After 8 s, 200 µL chlorobenzene as antisolvent was casted vertically. Thermal annealing at 110 °C for 30 min improved crystal ordering and reduced defect density. XRD analysis showed a diffraction peak was identified at around 12.65°, with an intensity of 1766.229022 cts and a full width at half maximum (FWHM) of 0.179740115, which corresponds to the characteristic peak of PbI2. The relatively low intensity of this peak suggests a limited presence of residual PbI2.",
    "target": "This resulted in improved performance with a PCE beyond 19.39%, a JSC of 24.89 mA/cm², a VOC of 1.1149 V and an FF of 69.89%. With Cs0.05MA0.1FA0.85Pb1I3.0 at 1.73 mol/L forming the primary solution, the perovskite precursor was synthesized accordingly. A combination of py3 (0.2475 mg/mL) and 2PACz (0.0825 mg/mL) as SAMs were introduced to enhance interfacial properties and improve device performance. The inclusion of MACl (14.6 mg/mL) and PEAI (0.517 mg/mL) additives enhanced device longevity. The perovskite solution was spin coated on the substrate at 1000 rpm for 12 s and at 4800 rpm for 40 s, respectively. Anti-solvent (200 µL) was dropped on the film at 10 s before the end of the spinning. Subsequently the substrate was covered under a petri dish on a hotplate and annealed at 110 for 25 in ambient air at 20 % relative humidity. XRD analysis showed a diffraction peak was identified at around 12.65°, with an intensity of 157.2038213 cts and a full width at half maximum (FWHM) of 0.314540322, which corresponds to the characteristic peak of PbI2. The relatively low intensity of this peak suggests a limited presence of residual PbI2.",
    "pair_source": "formula",
    "sample_id_1": "18311",
    "sample_id_2": "30481",
    "sample_id_1_date": "20241211",
    "sample_id_2_date": "20250224",
    "Additive": [
      "MACl",
      "PEAI"
    ]
  },
  {
    "question": "How will the peak intensity and half width of the 12.6 ° characteristic peak of additives added to perovskite precursors to prepare thin films change in XRD characterization?",
    "control": "A PCE of 16.48% with a VOC of 1.04 V, a JSC of 22.81 mA/cm², and an FF of 69.32% was obtained. A 1.73 mol/L Cs0.05MA0.1FA0.85Pb1I3.0 precursor solution was similarly prepared using a mixture of DMF and DMSO. The SAM consisting of Me-4PACz (0.33 mg/mL) was subsequently added into the perovskite solution to enhance interfacial properties and optimize device performance. 9.0 mg/mL MACl was added into the mixed perovskite solution. The perovskite layer was spin-coated with a two-step recipe, first at 1200 rpm for 10 s followed by 5000 rpm for 30 s. 200 µL CB was dropped on the perovskite film at 8 s before the end of the program. The samples were subsequently annealed on a hotplate at 110 °C for 30 min. XRD analysis showed a diffraction peak was identified at around 12.65°, with an intensity of 1766.229022 cts and a full width at half maximum (FWHM) of 0.179740115, which corresponds to the characteristic peak of PbI2. The relatively low intensity of this peak suggests a limited presence of residual PbI2.",
    "target": "Informed by incremental parameter refinements, the perovskite assembly was meticulously prepared, resulting in a PCE of 19.7714%, FF of 74.3481%, Voc of 1.12227 V, and Jsc of 23.6957 mA/cm². Then, perovskite precursor solution (1.73 mol/L) was prepared at the stoichiometric ratio of Cs0.05MA0.1FA0.85Pb1I3.0. The Me-4PACz and DMACPA solution were prepared with a concentration of 0.198 mg/mL and 0.132 mg/mL. The addition of MACl (14.6 mg/mL) and PEAI (0.8 mg/mL) were then completed. The precursor solution was spin-coated on the substrate at 1300 rpm for 10 s and then, 4800 rpm for 35 s. 190 µL of chlorobenzene was quickly poured to extract the mixed solvents at the last of 11 s. To lock in the desired crystal phase, the film was heated at 110 °C for 30 min. XRD analysis showed a diffraction peak was identified at around 12.65°, with an intensity of 231.0946997 cts and a full width at half maximum (FWHM) of 0.287649362, which corresponds to the characteristic peak of PbI2. The relatively low intensity of this peak suggests a limited presence of residual PbI2.",
    "pair_source": "formula",
    "sample_id_1": "18311",
    "sample_id_2": "31481",
    "sample_id_1_date": "20241211",
    "sample_id_2_date": "20250227",
    "Additive": [
      "MACl",
      "PEAI"
    ]
  },
  {
    "question": "How will the peak intensity and half width of the 12.6 ° characteristic peak of additives added to perovskite precursors to prepare thin films change in XRD characterization?",
    "control": "The PSCs exhibited a superior PCE of 16.48% (JSC: 22.81 mA/cm², VOC: 1.04 V, FF: 69.32%). The process involved first dissolving Cs0.05MA0.1FA0.85Pb1I3.0 at 1.73 mol/L to create the primary perovskite solution. The incorporation of Me-4PACz (0.33 mg/mL) as a SAM improved morphological and electronic interfaces. The perovskite solution was prepared with MACl in the molar ratio of 9.0 mg/mL, dissolved in the prepared solution. For the perovskite layer, the prepared perovskite solution was spin-coated at 1200 rpm for 10 s and 5000 rpm for 30 s. After 8 s of the second spin-coating step, 200 µL of chlorobenzene was dripped onto the center of the substrate to induce fast crystallization of the perovskite film. The film was subsequently annealed at 110 °C for 30 min. XRD analysis showed a diffraction peak was identified at around 12.65°, with an intensity of 1766.229022 cts and a full width at half maximum (FWHM) of 0.179740115, which corresponds to the characteristic peak of PbI2. The relatively low intensity of this peak suggests a limited presence of residual PbI2.",
    "target": "Informed by incremental parameter refinements, the perovskite assembly was devised, resulting in a PCE of 17.31%, FF of 64.9%, Voc of 1.09509 V, and Jsc of 24.35 mA/cm². The 1.73 mol/L perovskite solution (Cs0.05MA0.1FA0.85Pb1I3.0) was prepared, shaken overnight to fully dissolve, and then used to prepare perovskite films. The addition of py3 (0.0825 mg/mL) and DMACPA (0.2475 mg/mL) as SAMs enabled the improvement in interface quality, and subsequently device performance. For the modified solution, MACl (14.6 mg/mL) and PMACl (0.7 mg/mL) were added to the previous solution. The perovskite solutions were spin-coated at 1000 rpm for 10 s and 4800 rpm for 35 s, respectively. 180 µL CB as the antisolvent was dripped on the film at 10 s before the end of the last procedure. The films were then annealed on a hot plate at 110 °C for 25 min. XRD analysis showed a diffraction peak was identified at around 12.65°, with an intensity of 300.3416614 cts and a full width at half maximum (FWHM) of 0.269390137, which corresponds to the characteristic peak of PbI2. The relatively low intensity of this peak suggests a limited presence of residual PbI2.",
    "pair_source": "formula",
    "sample_id_1": "18311",
    "sample_id_2": "29391",
    "sample_id_1_date": "20241211",
    "sample_id_2_date": "20250219",
    "Additive": [
      "MACl",
      "PMACl"
    ]
  },
  {
    "question": "How will the peak intensity and half width of the 12.6 ° characteristic peak of additives added to perovskite precursors to prepare thin films change in XRD characterization?",
    "control": "The solar cells showed a drastically enhanced VOC, which led to a maximum efficiency of 16.48% (with FF of 69.32%, JSC of 22.81 mA/cm², and VOC of 1.04 V). 1.73 mol/L perovskite precursor solution with the composition of Cs0.05MA0.1FA0.85Pb1I3.0 was prepared. The incorporation of Me-4PACz (0.33 mg/mL) as a SAM improved morphological and electronic interfaces. The target precursor solution was prepared with MACl (9.0 mg/mL). For the perovskite deposition process, the perovskite solutions were deposited using a two-step spin-coating process at 1200 rpm for 10 s and 5000 rpm for 30 s. Antisolvent (200 µL) was dripped onto the center of film at 8 s before the end of spin-coating. The as-coated film was then annealed at 110 °C for 30 min. XRD analysis showed a diffraction peak was identified at around 12.65°, with an intensity of 1766.229022 cts and a full width at half maximum (FWHM) of 0.179740115, which corresponds to the characteristic peak of PbI2. The relatively low intensity of this peak suggests a limited presence of residual PbI2.",
    "target": "PSC with device efficiency (PCE) of 17.15%, VOC of 1.09517 V, JSC of 23.09 mA/cm², and FF of 67.82% was obtained. The perovskite precursor solution (1.73 mol/L) was prepared in a solvent mixture of DMF and DMSO according to the formula of Cs0.05MA0.1FA0.85Pb1I3.0. SAMs mixture, consisting of py3 (0.0825 mg/mL) and DMACPA (0.2475 mg/mL), were added to facilitate stable perovskite interface. For the additives treated cells, the MACl (14.6 mg/mL) and PMACl (0.7 mg/mL) were added into the perovskite precursor solution. The precursor solution was spin-coated on substrate at 998 rpm for 10 s and 4794 rpm for 35 s. During spin-coating process, 170 µL of CB was dropped on the perovskite at 10 s prior to the end of the second procedure. The films were then annealed on a hot plate at 110 °C for 25 min. XRD analysis showed a diffraction peak was identified at around 12.65°, with an intensity of 355.8727299 cts and a full width at half maximum (FWHM) of 0.256720057, which corresponds to the characteristic peak of PbI2. The relatively low intensity of this peak suggests a limited presence of residual PbI2.",
    "pair_source": "formula",
    "sample_id_1": "18311",
    "sample_id_2": "29404",
    "sample_id_1_date": "20241211",
    "sample_id_2_date": "20250219",
    "Additive": [
      "MACl",
      "PMACl"
    ]
  },
  {
    "question": "How will the peak intensity and half width of the 12.6 ° characteristic peak of additives added to perovskite precursors to prepare thin films change in XRD characterization?",
    "control": "A higher PCE of 17.31% of the target device is achieved, where JSC, VOC and FF are 24.35 mA/cm², 1.09509 V and 64.9%, respectively. The composition of the 1.73 mol/L perovskite film with band gap is Cs0.05MA0.1FA0.85Pb1I3.0. The addition of py3 (0.0825 mg/mL) and DMACPA (0.2475 mg/mL) as SAMs enabled the improvement in interface quality, and subsequently device performance. The corresponding additives (MACl, PMACl) were added to the precursors at molar concentration of 14.6 mg/mL and 0.7 mg/mL, respectively. The perovskite precursor solution was spin-coated at 1000 rpm for 10 s and 4800 rpm for 35 s. The film was quickly washed with 180 µL toluene at 10 s during spin-coating. Next, the substrates were quickly transferred for annealing at 110 ℃ for 25 min. XRD analysis showed a diffraction peak was identified at around 12.65°, with an intensity of 300.3416614 cts and a full width at half maximum (FWHM) of 0.269390137, which corresponds to the characteristic peak of PbI2. The relatively low intensity of this peak suggests a limited presence of residual PbI2.",
    "target": "The solar cells showed a champion PCE of 18.81% with a VOC of 1.12033 V, a JSC of 23.76 mA/cm², and a FF of 70.67%. The 1.73 mol/L perovskite precursor solution with a chemical formula of Cs0.05MA0.1FA0.85Pb1I3.0. Controlled addition of Me-4PACz (0.165 mg/mL) and MeO-4PADBC (0.165 mg/mL) as SAMs were performed to stabilize the perovskite layer and engineer a more robust interface. To enhance the mechanical properties of the perovskite layer, MACl (14.6 mg/mL) and PEAI (0.517 mg/mL) were utilized as additives. The perovskite precursor solutions were spin-coated on substrate at 1000 rpm for 10 s and then at 5000 rpm for 40 s. 160 µL of CB as antisolvent was dripped onto the substrate quickly at 10 s during the second spinning step. The wet film was annealed at 110 °C for 15 min. XRD analysis showed a diffraction peak was identified at around 12.65°, with an intensity of 199.5686426 cts and a full width at half maximum (FWHM) of 0.274919154, which corresponds to the characteristic peak of PbI2. The relatively low intensity of this peak suggests a limited presence of residual PbI2.",
    "pair_source": "formula",
    "sample_id_1": "29391",
    "sample_id_2": "19419",
    "sample_id_1_date": "20250219",
    "sample_id_2_date": "20241217",
    "Additive": [
      "MACl",
      "PMACl",
      "PEAI"
    ]
  },
  {
    "question": "How will the peak intensity and half width of the 12.6 ° characteristic peak of additives added to perovskite precursors to prepare thin films change in XRD characterization?",
    "control": "The champion device fabricated by perovskite film showed a PCE of 17.15% with open-circuit voltage (VOC) of 1.09517 V, short current density (JSC) of 23.09 mA/cm², and a fill factor (FF) of 67.82%. For the perovskite composition Cs0.05MA0.1FA0.85Pb1I3.0, 1.73 mol/L perovskite precursor solution was prepared. SAMs consisting of py3 (0.0825 mg/mL) and DMACPA (0.2475 mg/mL) were added to influence crystal growth at the interface and optimize surface passivation. The corresponding additives (MACl, PMACl) were added to the precursors at molar concentration of 14.6 mg/mL and 0.7 mg/mL, respectively. The perovskite solutions were spin-coated at 998 rpm for 10 s (acceleration rate 500 rpm/s) and 4794 rpm for 35 s (acceleration rate 1000 rpm/s), respectively. 170 µL anisole was dropped onto the substrate during the last 10 s of the spinning, resulting in the formation of dark brown films. The films were then annealed on a hot plate at 110 °C for 25 min. XRD analysis showed a diffraction peak was identified at around 12.65°, with an intensity of 355.8727299 cts and a full width at half maximum (FWHM) of 0.256720057, which corresponds to the characteristic peak of PbI2. The relatively low intensity of this peak suggests a limited presence of residual PbI2.",
    "target": "Through deliberate control of solution composition, coating speeds, and thermal treatments, this perovskite cell was synthesized, leading to a PCE of 18.81%, a fill factor of 70.67%, a Voc of 1.12033 V, and a Jsc of 23.76 mA/cm². The perovskite precursor solution was prepared based on the perovskite composition of Cs0.05MA0.1FA0.85Pb1I3.0 in anhydrous DMF solvent (total concentration of 1.73 mol/L). The Me-4PACz concentration is 0.165 mg/mL and MeO-4PADBC concentration is 0.165 mg/mL. To enhance device performance, MACl (14.6 mg/mL) and PEAI (0.517 mg/mL) were added to the perovskite solution as additives. The prepared precursor solution was spin-coated at 1000 rpm for 10 s and 5000 rpm for 40 s onto the substrate. At the last 10 s of the second step, 160 µL CB was dropped as antisolvent. And then annealed at 110 °C for 15 min. XRD analysis showed a diffraction peak was identified at around 12.65°, with an intensity of 199.5686426 cts and a full width at half maximum (FWHM) of 0.274919154, which corresponds to the characteristic peak of PbI2. The relatively low intensity of this peak suggests a limited presence of residual PbI2.",
    "pair_source": "formula",
    "sample_id_1": "29404",
    "sample_id_2": "19419",
    "sample_id_1_date": "20250219",
    "sample_id_2_date": "20241217",
    "Additive": [
      "MACl",
      "PMACl",
      "PEAI"
    ]
  },
  {
    "question": "How will the peak intensity and half width of the 12.6 ° characteristic peak of additives added to perovskite precursors to prepare thin films change in XRD characterization?",
    "control": "A methodical exploration of fabrication parameters ensured the perovskite cell was prepared, translating each controlled variable into a PCE of 17.31%, FF of 64.9%, Voc of 1.09509 V, and Jsc of 24.35 mA/cm². The precursor solutions for all Cs0.05MA0.1FA0.85Pb1I3.0 films were prepared by dissolving equimolar concentrations (1.73 mol/L). Integrating py3 (0.0825 mg/mL) and DMACPA (0.2475 mg/mL) as SAMs tailored the interfacial environment, contributing to a more uniform and well-ordered perovskite interface. The presence of MACl (14.6 mg/mL) and PMACl (0.7 mg/mL) were crucial. Then, the perovskite precursor solution was spin-coated at 1000 rpm for 10 s, and then at 4800 rpm for 35 s. 180 µL CB as the antisolvent was dripped on the film at 10 s before the end of the last procedure. A precise annealing regimen (110 °C, 25 min) refined the perovskite microstructure. XRD analysis showed a diffraction peak was identified at around 12.65°, with an intensity of 300.3416614 cts and a full width at half maximum (FWHM) of 0.269390137, which corresponds to the characteristic peak of PbI2. The relatively low intensity of this peak suggests a limited presence of residual PbI2.",
    "target": "Systematic parameter adjustments underlie the fabrication of a perovskite cell that was generated, capturing how controlled conditions influence a PCE of 19.87%, FF of 72.94%, Voc of 1.08048 V, and Jsc of 25.21 mA/cm². A 1.73 mol/L Cs0.05MA0.1FA0.85Pb1I3.0 precursor solution was similarly prepared using a mixture of DMF and DMSO. The addition of py3 (0.198 mg/mL) and DMACPA (0.132 mg/mL) as SAMs were performed to optimize surface passivation and ensure improved interface quality. The addition of MACl (14.6 mg/mL) and PEAI (0.5 mg/mL) as additives were carefully prepared. The perovskite solutions were spin-coated at 1000 rpm for 10 s and 5000 rpm for 40 s, respectively. 160 µL of antisolvent was dripped onto the substrate during spinning. The substrate was then transferred to a thermostatic heater and annealed at 110 °C for 15 min. XRD analysis showed a diffraction peak was identified at around 12.65°, with an intensity of 129.1839396 cts and a full width at half maximum (FWHM) of 0.304424218, which corresponds to the characteristic peak of PbI2. The relatively low intensity of this peak suggests a limited presence of residual PbI2.",
    "pair_source": "formula",
    "sample_id_1": "29391",
    "sample_id_2": "24319",
    "sample_id_1_date": "20250219",
    "sample_id_2_date": "20241230",
    "Additive": [
      "MACl",
      "PMACl",
      "PEAI"
    ]
  },
  {
    "question": "How will the peak intensity and half width of the 12.6 ° characteristic peak of additives added to perovskite precursors to prepare thin films change in XRD characterization?",
    "control": "The resulting hybrid SAMs-modified PSC achieve a champion PCE of 17.15%, with VOC of 1.09517 V, FF of 67.82%, and JSC of 23.09 mA/cm². 1.73 mol/L perovskite precursor solutions were prepared with the chemical formula of Cs0.05MA0.1FA0.85Pb1I3.0. The incorporation of py3 (0.0825 mg/mL) and DMACPA (0.2475 mg/mL) as SAMs improved morphological and electronic interfaces. The incorporation of MACl (14.6 mg/mL) and PMACl (0.7 mg/mL) additives were ensured. Perovskite solution was deposited in two steps, first at 998 rpm for 10 s and then at 4794 rpm for 35 s. Then, with 10 s of spin time remaining, CB (170 µL) was slowly dispensed onto the middle of the substrate. Subsequently the substrate was covered under a petri dish on a hotplate and annealed at 110 for 25 in ambient air at 20 % relative humidity. XRD analysis showed a diffraction peak was identified at around 12.65°, with an intensity of 355.8727299 cts and a full width at half maximum (FWHM) of 0.256720057, which corresponds to the characteristic peak of PbI2. The relatively low intensity of this peak suggests a limited presence of residual PbI2.",
    "target": "The PSCs exhibited a superior PCE of 19.87% (JSC: 25.21 mA/cm², VOC: 1.08048 V, FF: 72.94%). Then, perovskite precursor solution (1.73 mol/L) was prepared at the stoichiometric ratio of Cs0.05MA0.1FA0.85Pb1I3.0. While the sample of py3 and DMACPA were fabricated by spin coating py3 and DMACPA solution with concentration of 0.198 mg/mL and 0.132 mg/mL. Equal amounts of MACl (14.6 mg/mL) and PEAI (0.5 mg/mL) were dissolved in dimethylformamide (DMF) and dimethyl sulfoxide (DMSO) with a 4:1 volume ratio. The prepared precursor solution was spin-coated at 1000 rpm for 10 s and 5000 rpm for 40 s onto the substrate. At the 10 s of spinning, 160 µL of anti-solvent chlorobenzene was dripped at the center. Next, the substrates were quickly transferred for annealing at 110 ℃ for 15 min. XRD analysis showed a diffraction peak was identified at around 12.65°, with an intensity of 129.1839396 cts and a full width at half maximum (FWHM) of 0.304424218, which corresponds to the characteristic peak of PbI2. The relatively low intensity of this peak suggests a limited presence of residual PbI2.",
    "pair_source": "formula",
    "sample_id_1": "29404",
    "sample_id_2": "24319",
    "sample_id_1_date": "20250219",
    "sample_id_2_date": "20241230",
    "Additive": [
      "MACl",
      "PMACl",
      "PEAI"
    ]
  },
  {
    "question": "How will the peak intensity and half width of the 12.6 ° characteristic peak of additives added to perovskite precursors to prepare thin films change in XRD characterization?",
    "control": "Systematic parameter adjustments underlie the fabrication of a perovskite cell that was assembled, capturing how controlled conditions influence a PCE of 17.31%, FF of 64.9%, Voc of 1.09509 V, and Jsc of 24.35 mA/cm². The precursor solutions for all Cs0.05MA0.1FA0.85Pb1I3.0 films were prepared by dissolving equimolar concentrations (1.73 mol/L). The py3 concentration is 0.0825 mg/mL and DMACPA concentration is 0.2475 mg/mL. The incorporation of MACl (14.6 mg/mL) and PMACl (0.7 mg/mL) additives were ensured. The prepared precursor solution was spin coated at 1000 rpm for 10 s and 4800 rpm for 35 s onto the substrate. During this stage, 180 µL CB antisolvent was quickly dripped onto the centre of the substrate at 10 s before the end of the spin-coating process. The perovskite film was obtained by annealing at 110 °C for 25 min. XRD analysis showed a diffraction peak was identified at around 12.65°, with an intensity of 300.3416614 cts and a full width at half maximum (FWHM) of 0.269390137, which corresponds to the characteristic peak of PbI2. The relatively low intensity of this peak suggests a limited presence of residual PbI2.",
    "target": "This resulted in improved performance with a PCE beyond 19.39%, a JSC of 24.89 mA/cm², a VOC of 1.1149 V and an FF of 69.89%. The perovskite solution (1.73 mol/L) was prepared according to chemical formula of Cs0.05MA0.1FA0.85Pb1I3.0. Careful addition of py3 (0.2475 mg/mL) and 2PACz (0.0825 mg/mL) as SAMs ensured an improved interface quality. Equal amounts of MACl (14.6 mg/mL) and PEAI (0.517 mg/mL) were dissolved in DMF and DMSO with an 4:1 volume ratio. The perovskite layer was deposited via a two-step spin-coating procedure with 1000 rpm for 12 s and 4800 rpm for 40 s. To promote better film morphology, 200 µL of antisolvent was added at last 10 s in the latter spin-coating step. Thermal annealing at 110 °C for 25 min improved crystal ordering and reduced defect density. XRD analysis showed a diffraction peak was identified at around 12.65°, with an intensity of 157.2038213 cts and a full width at half maximum (FWHM) of 0.314540322, which corresponds to the characteristic peak of PbI2. The relatively low intensity of this peak suggests a limited presence of residual PbI2.",
    "pair_source": "formula",
    "sample_id_1": "29391",
    "sample_id_2": "30481",
    "sample_id_1_date": "20250219",
    "sample_id_2_date": "20250224",
    "Additive": [
      "MACl",
      "PMACl",
      "PEAI"
    ]
  },
  {
    "question": "How will the peak intensity and half width of the 12.6 ° characteristic peak of additives added to perovskite precursors to prepare thin films change in XRD characterization?",
    "control": "The device achieves a champion PCE of 17.15% with an open-circuit voltage (VOC) of 1.09517 V, a short-circuit current (JSC) of 23.09 mA/cm², and a fill factor (FF) of 67.82%. The perovskite precursor solution (1.73 mol/L) composed of a formula of Cs0.05MA0.1FA0.85Pb1I3.0. Integrating py3 (0.0825 mg/mL) and DMACPA (0.2475 mg/mL) as SAMs tailored the interfacial environment, contributing to a more uniform and well-ordered perovskite interface. During solar cell device fabrication, MACl (14.6 mg/mL), and PMACl (0.7 mg/mL) were added to the precursor solution. The perovskite solutions were spin-coated at 998 rpm for 10 s and 4794 rpm for 35 s, respectively. At the last 10 s of the second step, 170 µL anisole was dropped as antisolvent. The wet film was annealed at 110 °C for 25 min. XRD analysis showed a diffraction peak was identified at around 12.65°, with an intensity of 355.8727299 cts and a full width at half maximum (FWHM) of 0.256720057, which corresponds to the characteristic peak of PbI2. The relatively low intensity of this peak suggests a limited presence of residual PbI2.",
    "target": "This study emerges from parameter-centric experimentation, producing a perovskite solar cell that was developed, with a PCE of 19.39%, FF of 69.89%, Voc of 1.1149 V, and Jsc of 24.89 mA/cm². The perovskite precursor solution was prepared with a concentration of 1.73 mol/L using PbI2 and MAI dissolved in a mixed DMF/DMSO solvent. The py3 concentration is 0.2475 mg/mL and 2PACz concentration is 0.0825 mg/mL. We add MACl (14.6 mg/mL) and PEAI (0.517 mg/mL). The perovskite precursor solution was spin-coated at 1000 rpm for 12 s and 4800 rpm for 40 s. At 10 s before the end of the spin-coating procedure, 200 µL CB was dropped onto the substrates. Then the film is annealed at 110 °C for 25 min. XRD analysis showed a diffraction peak was identified at around 12.65°, with an intensity of 157.2038213 cts and a full width at half maximum (FWHM) of 0.314540322, which corresponds to the characteristic peak of PbI2. The relatively low intensity of this peak suggests a limited presence of residual PbI2.",
    "pair_source": "formula",
    "sample_id_1": "29404",
    "sample_id_2": "30481",
    "sample_id_1_date": "20250219",
    "sample_id_2_date": "20250224",
    "Additive": [
      "MACl",
      "PMACl",
      "PEAI"
    ]
  },
  {
    "question": "How will the peak intensity and half width of the 12.6 ° characteristic peak of additives added to perovskite precursors to prepare thin films change in XRD characterization?",
    "control": "A methodical exploration of fabrication parameters ensured the perovskite cell was developed, translating each controlled variable into a PCE of 17.31%, FF of 64.9%, Voc of 1.09509 V, and Jsc of 24.35 mA/cm². The perovskite precursor solution with a molar concentration of 1.73 mol/L was prepared according to the formula of Cs0.05MA0.1FA0.85Pb1I3.0. SAMs consisting of py3 (0.0825 mg/mL) and DMACPA (0.2475 mg/mL) were added to influence crystal growth at the interface and optimize surface passivation. During solar cell device fabrication, MACl (14.6 mg/mL), and PMACl (0.7 mg/mL) were added to the precursor solution. The as prepared perovskite precursor was spin-coated onto the substrates at 1000 rpm for 10 s and 4800 rpm for 35 s, respectively. Then, with 10 s of spin time remaining, CB (180 µL) was slowly dispensed onto the middle of the substrate. Next, the substrates were quickly transferred for annealing at 110 ℃ for 25 min. XRD analysis showed a diffraction peak was identified at around 12.65°, with an intensity of 300.3416614 cts and a full width at half maximum (FWHM) of 0.269390137, which corresponds to the characteristic peak of PbI2. The relatively low intensity of this peak suggests a limited presence of residual PbI2.",
    "target": "Guided by experimental parameters such as spin speeds, antisolvent timing, and annealing profiles, this device was established, realizing a PCE of 19.7714%, FF of 74.3481%, Voc of 1.12227 V, and Jsc of 23.6957 mA/cm². The perovskite precursor solution (1.73 mol/L) was prepared in mixed solvents of DMF and DMSO according to chemical formula of Cs0.05MA0.1FA0.85Pb1I3.0. A mixed SAMs solution (0.198 mg/mL DMACPA and 0.132 mg/mL) were applied to the FTO glass substrates by spin-coating. The addition of MACl (14.6 mg/mL) and PEAI (0.8 mg/mL) enabled the achievement of smoother film surfaces. The perovskite solutions were spin-coated onto the substrate at 1300 rpm for 10 s and at 4800 rpm for 35 s. After 11 s into the second stage, 190 µL chlorobenzene antisolvent was dropped on top of the spinning substrates (about 1 cm distance). The subsequent film was then heated at 110 °C for 30 min to obtain the bright perovskite film. XRD analysis showed a diffraction peak was identified at around 12.65°, with an intensity of 231.0946997 cts and a full width at half maximum (FWHM) of 0.287649362, which corresponds to the characteristic peak of PbI2. The relatively low intensity of this peak suggests a limited presence of residual PbI2.",
    "pair_source": "formula",
    "sample_id_1": "29391",
    "sample_id_2": "31481",
    "sample_id_1_date": "20250219",
    "sample_id_2_date": "20250227",
    "Additive": [
      "MACl",
      "PMACl",
      "PEAI"
    ]
  },
  {
    "question": "How will the peak intensity and half width of the 12.6 ° characteristic peak of additives added to perovskite precursors to prepare thin films change in XRD characterization?",
    "control": "The champion device offers a high PCE of 17.15% for the reverse scan (JSC of 23.09 mA/cm², VOC of 1.09517 V, and FF of 67.82%). The perovskite composition is Cs0.05MA0.1FA0.85Pb1I3.0, and the initial stock perovskite solution is 1.73 mol/L. For the SAM solution, py3 (0.0825 mg/mL) and DMACPA (0.2475 mg/mL) were added to the previous solution.The hole transport layer (HTL) was fabricated by using the mixed SAM solution of py3 and DMACPA. The py3 concentration is 0.0825 mg/mL and DMACPA concentration is 0.2475 mg/mL. The addition of MACl (14.6 mg/mL) and PMACl (0.7 mg/mL) were then completed. Spin-coating was conducted in two stages: 998 rpm for 10 s, then 4794 rpm for 35 s. During the second spin-coating step, 170 µL of EA was quickly poured onto the substrate after 10. The film was immediately annealed at 110 °C for 25 min. XRD analysis showed a diffraction peak was identified at around 12.65°, with an intensity of 355.8727299 cts and a full width at half maximum (FWHM) of 0.256720057, which corresponds to the characteristic peak of PbI2. The relatively low intensity of this peak suggests a limited presence of residual PbI2.",
    "target": "The device shows the highest PCE of 19.7714% with negligible hysteresis, a VOC of 1.12227 V, a JSC of 23.6957 mA/cm² and a FF of 74.3481%. The perovskite (Cs0.05MA0.1FA0.85Pb1I3.0) precursor solution was prepared with a concentration of 1.73 mol/L in a mixed solvent of DMF and DMSO. SAMs consisting of Me-4PACz (0.198 mg/mL) and DMACPA (0.132 mg/mL) were incorporated to achieve a more uniform and well-ordered perovskite interface. In addition, MACl (14.6 mg/mL), and PEAI (0.8 mg/mL, 520 mg mL-1 in acetonitrile) were incorporated to improve its conductivity. The perovskite is deposited via a two-step spin-coating procedure, first at 1300 rpm for 10 s and finally at 4800 rpm for 35 s. 190 µL CB was dropped 11 s before the end of the procedure. The perovskite sample was subsequently annealed at 110 °C for 30 min. XRD analysis showed a diffraction peak was identified at around 12.65°, with an intensity of 231.0946997 cts and a full width at half maximum (FWHM) of 0.287649362, which corresponds to the characteristic peak of PbI2. The relatively low intensity of this peak suggests a limited presence of residual PbI2.",
    "pair_source": "formula",
    "sample_id_1": "29404",
    "sample_id_2": "31481",
    "sample_id_1_date": "20250219",
    "sample_id_2_date": "20250227",
    "Additive": [
      "MACl",
      "PMACl",
      "PEAI"
    ]
  },
  {
    "question": "How will the peak intensity and half width of the 12.6 ° characteristic peak of additives added to perovskite precursors to prepare thin films change in XRD characterization?",
