Repository: MI-Materials-Intelligence/Recipe-Language-Model

# Learning Layer

## Overview

In the learning layer, the formulas and parameters are encoded and then tokenised into recipes as inputs. Through atomic skills of data extraction, cleaning, and matching, these data are organised into standardised datasets, providing the basis for RLM training and iterative recipe refinement.

Key Atomic Skills:
- **Cleaning**: Preprocessing and outlier cleaning
- **Matching**: Matching data pairs based on variables
- **Extraction**: Data extraction from robotic boxes

File: seven_ai_layers_robotics/learning/data/XRD_additives/additive_xrd_pairs.json (part 26 of 29)
[
    "control": "The PCE reached for the device was 16.93%, with a JSC of 23.5 mA/cm², a VOC of 1.09752 V and an FF of 65.65%. The perovskite precursor solution was prepared based on the perovskite composition of Cs0.1FA0.9Pb1I2.8Br0.2 in anhydrous DMF solvent (total concentration of 1.5 mol/L). SAM material Me-4PACz (0.33 mg/mL) was added to the perovskite solution to fine-tune the interface and stabilize the perovskite layer. To prepare the precursor solutions with BSP (2.0 mg/mL) and PACl (10.0 mg/mL), the additive were added to the precursor solution. The perovskite film is deposited by spin-coating with 1200 rpm for 10 s and 5000 rpm for 30 s. 200 µL of CB as antisolvent was dripped onto the substrate quickly at 8 s during the second spinning step. The subsequent film was then heated at 110 °C for 30 min to obtain the bright perovskite film. XRD analysis showed a diffraction peak was identified at around 12.65°, with an intensity of 660.3581328 cts and a full width at half maximum (FWHM) of 0.245280193, which corresponds to the characteristic peak of PbI2. The relatively low intensity of this peak suggests a limited presence of residual PbI2.",
    "target": "The target device achieved a champion PCE of 18.99% (VOC: 1.09365 V, JSC: 23.77 mA/cm², FF: 73.03%).The target PSCs achieved an average power conversion efficiency (PCE) of 18.99% with a short-circuit current density (JSC) of 23.77 mA/cm², an open-circuit voltage (VOC) of 1.09365 V and a fill factor (FF) of 73.03%. The perovskite precursor solutions were prepared using 1.5 mol/L Cs0.1FA0.9Pb1I2.8Br0.2. SAM material Me-4PACz (0.33 mg/mL) was added to the perovskite solution to fine-tune the interface and stabilize the perovskite layer. For the additives treated cells, the BSP (2.3 mg/mL) and MACl (7.0 mg/mL) were added into the perovskite precursor solution. For the perovskite film fabrication, the substrate was spun at 1200 rpm for 10 s, and then at 5000 rpm for 30 s. 200 µL of antisolvent was drop-coated onto the substrate while spinning. The substrates were sequentially heated at 110 °C for 30 min for perovskite crystal formation. XRD analysis showed a diffraction peak was identified at around 12.65°, with an intensity of 190.1402808 cts and a full width at half maximum (FWHM) of 0.270870889, which corresponds to the characteristic peak of PbI2. The relatively low intensity of this peak suggests a limited presence of residual PbI2.",
    "pair_source": "formula",
    "sample_id_1": "20974",
    "sample_id_2": "19946",
    "sample_id_1_date": "20241220",
    "sample_id_2_date": "20241218",
    "Additive": [
      "BSP",
      "PACl",
      "MACl"
    ]
  },
  {
    "question": "How will the peak intensity and half width of the 12.6 ° characteristic peak of additives added to perovskite precursors to prepare thin films change in XRD characterization?",
    "control": "The performance parameters (PCE, open-circuit voltage (VOC), short-circuit current density (JSC) and fill factor (FF)) of the control PSCs are significantly improved (15.3%, 1.16694 V, 19.65 mA/cm², and 66.72%). The perovskite precursor solutions were prepared by dissolving 1.5 mol/L Cs0.1FA0.9Pb1I2.8Br0.2. SAM material Me-4PACz (0.33 mg/mL) was added to the perovskite solution to fine-tune the interface and stabilize the perovskite layer. Equal amounts of BSP (2.3 mg/mL) and PACl (7.8 mg/mL) were dissolved in dimethylformamide (DMF) and dimethyl sulfoxide (DMSO) with a 4:1 volume ratio. The film was deposited under controlled conditions, involving an initial spin of 1200 rpm (10 s) followed by a second spin at 5000 rpm (30 s). During the second spin-coating step, 200 µL of EA was quickly poured onto the substrate after 8. The wet perovskite films were then transferred onto hot plate and annealed at 110 °C for 30 min. XRD analysis showed a diffraction peak was identified at around 12.65°, with an intensity of 841.74901 cts and a full width at half maximum (FWHM) of 0.246726077, which corresponds to the characteristic peak of PbI2. The relatively low intensity of this peak suggests a limited presence of residual PbI2.",
    "target": "The device shows the highest PCE of 18.99% with a VOC of 1.09365 V, a JSC of 23.77 mA/cm², and an FF of 73.03%. The composition of perovskite is 1.5 mol/L Cs0.1FA0.9Pb1I2.8Br0.2. The SAM material Me-4PACz (0.33 mg/mL) was introduced to enhance interfacial properties and improve device performance. The addition of BSP (2.3 mg/mL) and MACl (7.0 mg/mL) were instrumental in fine-tuning the perovskite film's optical properties. A sequential spin-coating procedure was employed, first at 1200 rpm for 10 s, followed by 5000 rpm for 30 s. 200 µL CB was dropped 8 s before the end of the procedure. The substrate was then transferred to a thermostatic heater and annealed at 110 °C for 30 min. XRD analysis showed a diffraction peak was identified at around 12.65°, with an intensity of 190.1402808 cts and a full width at half maximum (FWHM) of 0.270870889, which corresponds to the characteristic peak of PbI2. The relatively low intensity of this peak suggests a limited presence of residual PbI2.",
    "pair_source": "formula",
    "sample_id_1": "22658",
    "sample_id_2": "19946",
    "sample_id_1_date": "20241224",
    "sample_id_2_date": "20241218",
    "Additive": [
      "BSP",
      "PACl",
      "MACl"
    ]
  },
  {
    "question": "How will the peak intensity and half width of the 12.6 ° characteristic peak of additives added to perovskite precursors to prepare thin films change in XRD characterization?",
    "control": "The PCE devices reached 16.93% and featured a VOC of 1.09752 V, FF of 65.65%, and short-circuit current density (JSC) of 23.5 mA/cm². The 1.5 mol/L perovskite solution (Cs0.1FA0.9Pb1I2.8Br0.2) was prepared, shaken overnight to fully dissolve, and then used to prepare perovskite films. The incorporation of Me-4PACz (0.33 mg/mL) as a SAM improved morphological and electronic interfaces. The inclusion of BSP (2.0 mg/mL) and PACl (10.0 mg/mL) additives enhanced device longevity. The perovskite precursor solution was then spin-coated at 1200 rpm for 10 s followed by an additional spin at 5000 rpm for 30 s. 200 µL CB was dripped onto the center of film at 8 s before the end of the spin-coating procedure. Subsequently, the sample was annealed at 110 °C for 30 min. XRD analysis showed a diffraction peak was identified at around 12.65°, with an intensity of 660.3581328 cts and a full width at half maximum (FWHM) of 0.245280193, which corresponds to the characteristic peak of PbI2. The relatively low intensity of this peak suggests a limited presence of residual PbI2.",
    "target": "The solar cells showed a champion PCE of 17.39% with a VOC of 0.591099 V, a JSC of 22.63 mA/cm², and a FF of 130.01%. The 1.5 mol/L perovskite solution (Cs0.1FA0.9Pb1I2.8Br0.2) was prepared, shaken overnight to fully dissolve, and then used to prepare perovskite films. Incorporating Me-4PACz (0.33 mg/mL) as a SAM was critical to adjust interfacial energy levels and refine the perovskite interface. During solar cell device fabrication, BSP (2.8 mg/mL), and PEABr (0.7 mg/mL) were added to the precursor solution. The perovskite solutions were spin-coated onto the substrate at 1200 rpm for 10 s and at 5000 rpm for 30 s. At the last 8 s, 200 µL of chlorobenzene solution was dropped on the perovskite. Next, the substrates were quickly transferred for annealing at 110 ℃ for 30 min. XRD analysis showed a diffraction peak was identified at around 12.65°, with an intensity of 291.7106651 cts and a full width at half maximum (FWHM) of 0.274680453, which corresponds to the characteristic peak of PbI2. The relatively low intensity of this peak suggests a limited presence of residual PbI2.",
    "pair_source": "formula",
    "sample_id_1": "20974",
    "sample_id_2": "21810",
    "sample_id_1_date": "20241220",
    "sample_id_2_date": "20241222",
    "Additive": [
      "BSP",
      "PACl",
      "PEABr"
    ]
  },
  {
    "question": "How will the peak intensity and half width of the 12.6 ° characteristic peak of additives added to perovskite precursors to prepare thin films change in XRD characterization?",
    "control": "The solar cells showed a drastically enhanced VOC, which led to a maximum efficiency of 15.3% (with FF of 66.72%, JSC of 19.65 mA/cm², and VOC of 1.16694 V). The perovskite composition was Cs0.1FA0.9Pb1I2.8Br0.2, and the initial stock perovskite solution was 1.5 mol/L. Controlled addition of Me-4PACz (0.33 mg/mL) as a SAM was performed to stabilize the perovskite layer and engineer a more robust interface. To fabricate high-quality perovskite films, BSP (2.3 mg/mL) and PACl (7.8 mg/mL) were added to the perovskite precursor solution. The precursor solution was spin-coated in a two-step process at 1200 rpm for 10 s and 5000 rpm for 30 s, respectively. In the last 8 s of the second step, the anti-solvent (200 µL of chlorobenzene) was dropped in the center at a constant rate within 1 s. The as-coated film was then annealed at 110 °C for 30 min. XRD analysis showed a diffraction peak was identified at around 12.65°, with an intensity of 841.74901 cts and a full width at half maximum (FWHM) of 0.246726077, which corresponds to the characteristic peak of PbI2. The relatively low intensity of this peak suggests a limited presence of residual PbI2.",
    "target": "PSCs with (111)-preferred crystallographic orientation displayed a remarkable PCE of 17.39%, with VOC of 0.591099 V, JSC of 22.63 mA/cm², and FF of 130.01%. Then, perovskite precursor solution (1.5 mol/L) was prepared at the stoichiometric ratio of Cs0.1FA0.9Pb1I2.8Br0.2. The SAM material Me-4PACz (0.33 mg/mL) was introduced to enhance interfacial properties and improve device performance. BSP (with 2.8 mg/mL) and PEABr (with 0.7 mg/mL) additives were incorporated. Then, the prepared precursor solution was spin-coated at 1200 rpm for 10 s and 5000 rpm for 30 s onto the ITO substrate. When the countdown was 8 s, 200 µL CB serving as antisolvent was dropped onto the substrates. The wet perovskite films were then transferred onto hot plate and annealed at 110 °C for 30 min. XRD analysis showed a diffraction peak was identified at around 12.65°, with an intensity of 291.7106651 cts and a full width at half maximum (FWHM) of 0.274680453, which corresponds to the characteristic peak of PbI2. The relatively low intensity of this peak suggests a limited presence of residual PbI2.",
    "pair_source": "formula",
    "sample_id_1": "22658",
    "sample_id_2": "21810",
    "sample_id_1_date": "20241224",
    "sample_id_2_date": "20241222",
    "Additive": [
      "BSP",
      "PACl",
      "PEABr"
    ]
  },
  {
    "question": "How will the peak intensity and half width of the 12.6 ° characteristic peak of additives added to perovskite precursors to prepare thin films change in XRD characterization?",
    "control": "With the improved uniformity of SAM, the SAM-based devices showed a maximum PCE of 16.93%, with a VOC of 1.09752 V, FF of 65.65%, and JSC of 23.5 mA/cm². The perovskite precursor solution was prepared with a concentration of 1.5 mol/L using PbI2 and MAI dissolved in a mixed DMF/DMSO solvent. Incorporating Me-4PACz (0.33 mg/mL) as a SAM was critical to adjust interfacial energy levels and refine the perovskite interface. For the modified solution, BSP (2.0 mg/mL) and PACl (10.0 mg/mL) were added to the previous solution. The as prepared perovskite precursor was spin-coated onto the substrates at 1200 rpm for 10 s and 5000 rpm for 30 s, respectively. 200 µL of antisolvents was dripped on the spinning substrate during the 8 s of the second spin-coating step. A post-deposition anneal at 110 °C for 30 min stabilized the absorber layer and enhanced device performance. XRD analysis showed a diffraction peak was identified at around 12.65°, with an intensity of 660.3581328 cts and a full width at half maximum (FWHM) of 0.245280193, which corresponds to the characteristic peak of PbI2. The relatively low intensity of this peak suggests a limited presence of residual PbI2.",
    "target": "The champion device showed a JSC of 22.99 mA/cm², a VOC of 1.05741 V, and a FF of 74.51%, resulting in a PCE of 18.12%. The Cs0.1FA0.9Pb1I2.8Br0.2 (1.5 mol/L) perovskite precursor solution was prepared. Adding Me-4PACz (0.33 mg/mL) as a SAM improved the charge extraction at the interface. For the additives treated cells, the BSP (2.3 mg/mL) and PEAI (1.8 mg/mL) were added into the perovskite precursor solution. For perovskite films fabrication, the perovskite precursor was spin-coated on the as prepared substrates at 1200 rpm for 10 s and at 5000 rpm for 30 s. The controlled addition of 200 µL antisolvent at last 8 s facilitated uniform crystal nucleation. And then annealed at 110 °C for 30 min. XRD analysis showed a diffraction peak was identified at around 12.65°, with an intensity of 262.5537434 cts and a full width at half maximum (FWHM) of 0.301317594, which corresponds to the characteristic peak of PbI2. The relatively low intensity of this peak suggests a limited presence of residual PbI2.",
    "pair_source": "formula",
    "sample_id_1": "20974",
    "sample_id_2": "19962",
    "sample_id_1_date": "20241220",
    "sample_id_2_date": "20241218",
    "Additive": [
      "BSP",
      "PACl",
      "PEAI"
    ]
  },
  {
    "question": "How will the peak intensity and half width of the 12.6 ° characteristic peak of additives added to perovskite precursors to prepare thin films change in XRD characterization?",
    "control": "This study emerges from parameter-centric experimentation, producing a perovskite solar cell that was synthesized, with a PCE of 15.3%, FF of 66.72%, Voc of 1.16694 V, and Jsc of 19.65 mA/cm². The precursor solutions for all Cs0.1FA0.9Pb1I2.8Br0.2 films were prepared by dissolving equimolar concentrations (1.5 mol/L). The incorporation of Me-4PACz (0.33 mg/mL) as a SAM was carried out to improve layer formation and refine the film’s interfacial structure. The presence of BSP (2.3 mg/mL) and PACl (7.8 mg/mL) were crucial. The perovskite precursor was spin-coated onto the substrates with two stages program at 1200 rpm for 10 s, and 5000 rpm for 30 s, respectively. The film was quickly washed with 200 µL toluene at 8 s during spin-coating. The substrates were immediately transferred to the hotplate and annealed at 110 °C for 30 min. XRD analysis showed a diffraction peak was identified at around 12.65°, with an intensity of 841.74901 cts and a full width at half maximum (FWHM) of 0.246726077, which corresponds to the characteristic peak of PbI2. The relatively low intensity of this peak suggests a limited presence of residual PbI2.",
    "target": "The device demonstrated a champion efficiency of 18.12%, with a VOC of 1.05741 V, JSC of 22.99 mA/cm², and FF of 74.51%.The device achieved a champion PCE of 18.12% with a VOC of 1.05741 V, JSC of 22.99 mA/cm², and FF of 74.51%. The perovskite precursor solution (1.5 mol/L) composed of a formula of Cs0.1FA0.9Pb1I2.8Br0.2. The addition of Me-4PACz (0.33 mg/mL) as a SAM improved interface quality and subsequently device performance. Add BSP (2.3 mg/mL) and PEAI (1.8 mg/mL) as additiveswere essential for stabilizing the perovskite structure. Afterwards, the perovskite precursor solution was deposited on the substrate via a two-step spin coating process; first, the solution was spin-coated at 1200 rpm for 10 s and then at 5000 rpm for 30 s. 200 µL CB was dripped onto the center of film at 8 s before the end of the spin-coating procedure. The resulting wet perovskite films were annealed at 110 °C for 30 min. XRD analysis showed a diffraction peak was identified at around 12.65°, with an intensity of 262.5537434 cts and a full width at half maximum (FWHM) of 0.301317594, which corresponds to the characteristic peak of PbI2. The relatively low intensity of this peak suggests a limited presence of residual PbI2.",
    "pair_source": "formula",
    "sample_id_1": "22658",
    "sample_id_2": "19962",
    "sample_id_1_date": "20241224",
    "sample_id_2_date": "20241218",
    "Additive": [
      "BSP",
      "PACl",
      "PEAI"
    ]
  },
  {
    "question": "How will the peak intensity and half width of the 12.6 ° characteristic peak of additives added to perovskite precursors to prepare thin films change in XRD characterization?",
    "control": "The certified PCE was determined to be 17.39% with JSC of 22.63 mA/cm², VOC of 0.591099 V, and FF of 130.01%. The composition of the 1.5 mol/L perovskite film with band gap is Cs0.1FA0.9Pb1I2.8Br0.2. The incorporation of Me-4PACz (0.33 mg/mL) as a SAM was carried out to improve layer formation and refine the film’s interfacial structure. The addition of BSP (2.8 mg/mL) and PEABr (0.7 mg/mL) were instrumental in fine-tuning the perovskite film's optical properties. For perovskite films fabrication, the perovskite precursor was spin-coated on the as prepared substrates at 1200 rpm for 10 s and at 5000 rpm for 30 s. At the last 8 s of the second step, 200 µL CB was dropped as antisolvent. The deposited perovskite films were subsequently annealed on a hotplate at 110 °C for 30 min. XRD analysis showed a diffraction peak was identified at around 12.65°, with an intensity of 291.7106651 cts and a full width at half maximum (FWHM) of 0.274680453, which corresponds to the characteristic peak of PbI2. The relatively low intensity of this peak suggests a limited presence of residual PbI2.",
    "target": "Using a parameter-driven approach, we have engineered a perovskite solar cell that was synthesized, thus realizing a PCE of 18.12%, FF of 74.51%, Voc of 1.05741 V, and Jsc of 22.99 mA/cm². The composition of the 1.5 mol/L perovskite film is Cs0.1FA0.9Pb1I2.8Br0.2. The incorporation of Me-4PACz (0.33 mg/mL) as a SAM was carried out to improve layer formation and refine the film’s interfacial structure. To prepare the precursor solutions with BSP (2.3 mg/mL) and PEAI (1.8 mg/mL), the additives were added to the precursor solution. The perovskite solutions were spin-coated onto the substrate at 1200 rpm for 10 s and then, 5000 rpm for 30 s. During which CB (200 µL) was dripped onto the center of film at 8 s before the end of spin-coating. Heat-treatment was implemented with the substrates for 30 min at 110 °C. XRD analysis showed a diffraction peak was identified at around 12.65°, with an intensity of 262.5537434 cts and a full width at half maximum (FWHM) of 0.301317594, which corresponds to the characteristic peak of PbI2. The relatively low intensity of this peak suggests a limited presence of residual PbI2.",
    "pair_source": "formula",
    "sample_id_1": "21810",
    "sample_id_2": "19962",
    "sample_id_1_date": "20241222",
    "sample_id_2_date": "20241218",
    "Additive": [
      "BSP",
      "PEABr",
      "PEAI"
    ]
  },
  {
    "question": "How will the peak intensity and half width of the 12.6 ° characteristic peak of additives added to perovskite precursors to prepare thin films change in XRD characterization?",
    "control": "The cells showed an increase in VOC to 0.98403 V, accompanied by a slight increase in FF to 87.17% and JSC to 19.81 mA/cm², resulting in a peak PCE of 17.0%. The perovskite precursor solution with a molar concentration of 1.5 mol/L was prepared according to the formula of Cs0.1FA0.9Pb1I2.8Br0.2. A SAM solution, consisting of Me-4PACz (0.33 mg/mL), was added to facilitate a stable perovskite interface. The addition of MACl (5.0 mg/mL) was then completed. For the perovskite deposition process, the perovskite solutions were deposited using a two-step spin-coating process at 1200 rpm for 10 s and 5000 rpm for 30 s. 200 µL CB was dripped onto the center of film at 8 s before the end of spin-coating. Under well-defined conditions (110 °C, 30 min), the annealing step completed the perovskite layer formation process. XRD analysis showed a diffraction peak was identified at around 12.65°, with an intensity of 851.580573 cts and a full width at half maximum (FWHM) of 0.231187462, which corresponds to the characteristic peak of PbI2. The relatively low intensity of this peak suggests a limited presence of residual PbI2.",
    "target": "The solar cells showed a champion PCE of 17.21% with a VOC of 1.02822 V, a JSC of 23.68 mA/cm², and a FF of 70.7%. For the perovskite composition Cs0.1FA0.9Pb1I2.8Br0.2, 1.5 mol/L perovskite precursor solution was prepared. The incorporation of MeO-4PADBC (0.11 mg/mL) and py3 (0.22 mg/mL) as SAMs enabled the improvement in interface layer formation, further refining the film’s interfacial structure. The addition of MACl (3.5 mg/mL) and PACl (12.0 mg/mL) enabled the achievement of smoother film surfaces. Then the filtered perovskite precursor was spin-coated on substrate at 1000 rpm for 10 s and 4000 rpm for 40 s. At the last 12 s, 150 µL of CB solution was dropped on the perovskite. It was then heated at 110 °C for 20 min, resulting in the formation of the perovskite thin films. XRD analysis showed a diffraction peak was identified at around 12.65°, with an intensity of 326.8891861 cts and a full width at half maximum (FWHM) of 0.25083629, which corresponds to the characteristic peak of PbI2. The relatively low intensity of this peak suggests a limited presence of residual PbI2.",
    "pair_source": "formula",
    "sample_id_1": "14697",
    "sample_id_2": "25238",
    "sample_id_1_date": "20241203",
    "sample_id_2_date": "20250103",
    "Additive": [
      "MACl",
      "PACl"
    ]
  },
  {
    "question": "How will the peak intensity and half width of the 12.6 ° characteristic peak of additives added to perovskite precursors to prepare thin films change in XRD characterization?",
    "control": "Informed by incremental parameter refinements, the perovskite assembly was produced, resulting in a PCE of 17.0%, FF of 87.17%, Voc of 0.98403 V, and Jsc of 19.81 mA/cm². The perovskite (Cs0.1FA0.9Pb1I2.8Br0.2) precursor solution was prepared with a concentration of 1.5 mol/L in a mixed solvent of DMF and DMSO. A SAM solution (0.33 mg/mL Me-4PACz) was applied to the FTO glass substrates by spin-coating. 5.0 mg/mL of MACl was added. Specifically, the perovskite precursor solution was first deposited at 1200 rpm for 10 s, and then at 5000 rpm for 30 s. 200 µL CB was dropped on the perovskite film at 8 s before the end of the program. By subjecting the film to 110 °C for 30 min, the perovskite lattice attained its ideal orientation. XRD analysis showed a diffraction peak was identified at around 12.65°, with an intensity of 851.580573 cts and a full width at half maximum (FWHM) of 0.231187462, which corresponds to the characteristic peak of PbI2. The relatively low intensity of this peak suggests a limited presence of residual PbI2.",
    "target": "PSCs with (111)-preferred crystallographic orientation displayed a remarkable PCE of 17.93%, with VOC of 1.07357 V, JSC of 24.41 mA/cm², and FF of 68.42%. The perovskite solution (1.5 mol/L) was prepared according to chemical formula of Cs0.1FA0.9Pb1I2.8Br0.2. SAMs consisting of Me-2PACz (0.198 mg/mL) and DMACPA (0.132 mg/mL) were incorporated to achieve a more uniform and well-ordered perovskite interface. In addition, MACl (4.0 mg/mL), and PEABr (0.6 mg/mL, 520 mg mL-1 in acetonitrile) were incorporated to improve its conductivity. For the perovskite layer, the prepared perovskite solution was spin-coated at 1000 rpm for 10 s and 4800 rpm for 35 s. A gentle antisolvent drop of 200 µL at last 8 s guided the perovskite crystals into a more ideal arrangement. The subsequent film was then heated at 120 °C for 30 min to obtain the bright perovskite film. XRD analysis showed a diffraction peak was identified at around 12.65°, with an intensity of 268.6098219 cts and a full width at half maximum (FWHM) of 0.252091646, which corresponds to the characteristic peak of PbI2. The relatively low intensity of this peak suggests a limited presence of residual PbI2.",
    "pair_source": "formula",
    "sample_id_1": "14697",
    "sample_id_2": "28967",
    "sample_id_1_date": "20241203",
    "sample_id_2_date": "20250218",
    "Additive": [
      "MACl",
      "PEABr"
    ]
  },
  {
    "question": "How will the peak intensity and half width of the 12.6 ° characteristic peak of additives added to perovskite precursors to prepare thin films change in XRD characterization?",
    "control": "The champion device achieves an outstanding PCE of 17.0%, with a VOC of 0.98403 V, JSC of 19.81 mA/cm², and FF of 87.17%, marking a significant improvement over the control device. The perovskite precursor solution (1.5 mol/L) was prepared in a solvent mixture of DMF and DMSO according to the formula of Cs0.1FA0.9Pb1I2.8Br0.2. Adding Me-4PACz (0.33 mg/mL) as a SAM improved the charge extraction at the interface. For the target perovskite, 5.0 mg/mL MACl was added to the precursor solution, and it was ensured that it is well mixed with the precursor. The perovskite film was deposited by spin-coating at 1200 rpm for 10 s and 5000 rpm for 30 s. At the last 8 s of the second step, 200 µL CB was dropped as antisolvent. The resulting films were then annealed at 110 °C for 30 min. XRD analysis showed a diffraction peak was identified at around 12.65°, with an intensity of 851.580573 cts and a full width at half maximum (FWHM) of 0.231187462, which corresponds to the characteristic peak of PbI2. The relatively low intensity of this peak suggests a limited presence of residual PbI2.",
    "target": "The inverted devices achieved optimal PCEs of 17.26%, a VOC of 0.688751 V, FF of 105.08%, and JSC of 23.86 mA/cm². In formulating the active solution, Cs0.1FA0.9Pb1I2.8Br0.2 at 1.5 mol/L was utilized to establish the perovskite layer. SAM materials of Me-4PACz (0.198 mg/mL) and 2PACz (0.132 mg/mL) were added to the perovskite solution to fine-tune the interface and stabilize the perovskite layer. For the modified solution, MACl (4.0 mg/mL) and PEABr (0.6 mg/mL) were added to the previous solution. The precursor solution was spin-coated on the substrate at 1200 rpm for 10 s and then, 5000 rpm for 30 s. After 8 s, 200 µL chlorobenzene as antisolvent was casted vertically. The device architecture benefited from a final anneal at 120 °C for 30 min, ensuring robust crystallinity. XRD analysis showed a diffraction peak was identified at around 12.65°, with an intensity of 306.1973035 cts and a full width at half maximum (FWHM) of 0.286737406, which corresponds to the characteristic peak of PbI2. The relatively low intensity of this peak suggests a limited presence of residual PbI2.",
    "pair_source": "formula",
    "sample_id_1": "14697",
    "sample_id_2": "29042",
    "sample_id_1_date": "20241203",
    "sample_id_2_date": "20250218",
    "Additive": [
      "MACl",
      "PEABr"
    ]
  },
  {
    "question": "How will the peak intensity and half width of the 12.6 ° characteristic peak of additives added to perovskite precursors to prepare thin films change in XRD characterization?",
    "control": "The PSCs exhibited a superior PCE of 17.0% (JSC: 19.81 mA/cm², VOC: 0.98403 V, FF: 87.17%). The perovskite precursor solution was prepared with a concentration of 1.5 mol/L using PbI2 and MAI dissolved in a mixed DMF/DMSO solvent. The optimal SAM was prepared by using Me-4PACz (0.33 mg/mL).The sample of Me-4PACz was fabricated with a concentration of 0.33 mg/mL. For the modified solution, MACl (5.0 mg/mL) was added to the previous solution. The precursor solution was deposited on the substrate and spun cast at 1200 rpm for 10 s, followed by 5000 rpm for 30 s. A strategic antisolvent application (200 µL at last 8 s) resulted in well-defined crystal domains. An annealing process at 110 °C for 30 min allowed the perovskite grains to fully mature. XRD analysis showed a diffraction peak was identified at around 12.65°, with an intensity of 851.580573 cts and a full width at half maximum (FWHM) of 0.231187462, which corresponds to the characteristic peak of PbI2. The relatively low intensity of this peak suggests a limited presence of residual PbI2.",
    "target": "The device displayed a champion PCE of 17.26%, with a VOC of 1.10525 V, a JSC of 22.97 mA/cm², and an FF of 67.98%. The composition of the 1.5 mol/L perovskite film with band gap is Cs0.1FA0.9Pb1I2.8Br0.2. 0.165 mg/mL of py3 and 0.165 mg/mL of 2PACz were added. The presence of MACl (3.5 mg/mL) and PMACl (3.0 mg/mL) were crucial. The perovskite solutions were spin-coated at 919 rpm for 10 s and 5046 rpm for 40 s, respectively. 204 µL CB as the antisolvent was dripped on the film at 10 s before the end of the last procedure. After the spin coating was completed, it was annealed at 110 °C for 30 min. XRD analysis showed a diffraction peak was identified at around 12.65°, with an intensity of 306.3142278 cts and a full width at half maximum (FWHM) of 0.328122887, which corresponds to the characteristic peak of PbI2. The relatively low intensity of this peak suggests a limited presence of residual PbI2.",
    "pair_source": "formula",
    "sample_id_1": "14697",
    "sample_id_2": "29960",
    "sample_id_1_date": "20241203",
    "sample_id_2_date": "20250220",
    "Additive": [
      "MACl",
      "PMACl"
    ]
  },
  {
    "question": "How will the peak intensity and half width of the 12.6 ° characteristic peak of additives added to perovskite precursors to prepare thin films change in XRD characterization?",
    "control": "By interlinking experimental conditions with device architecture, a perovskite solar cell was crafted, affirming a PCE of 17.21%, FF of 70.7%, Voc of 1.02822 V, and Jsc of 23.68 mA/cm². The perovskite solution (1.5 mol/L) was prepared according to chemical formula of Cs0.1FA0.9Pb1I2.8Br0.2. Careful addition of MeO-4PADBC (0.11 mg/mL) and py3 (0.22 mg/mL) as SAMs ensured an improved interface quality. And chlorinated MACl and PACl under 3.5 mg/mL and 12.0 mg/mL concentrations in perovskite precursor solution. The perovskite precursor solution was dripped onto substrate, and a two-step spin-coating procedure was applied. The first step was carried out at 1000 rpm, followed by 4000 rpm for 40 s. 150 µL of CB was dripped onto the substrate during spinning. After the spin coating was completed, it was annealed at 110 °C for 20 min. XRD analysis showed a diffraction peak was identified at around 12.65°, with an intensity of 326.8891861 cts and a full width at half maximum (FWHM) of 0.25083629, which corresponds to the characteristic peak of PbI2. The relatively low intensity of this peak suggests a limited presence of residual PbI2.",
    "target": "The PCE of devices reached 17.93%, featuring VOC of 1.07357 V, FF of 68.42%, and JSC of 24.41 mA/cm². The perovskite solution (1.5 mol/L) was prepared according to chemical formula of Cs0.1FA0.9Pb1I2.8Br0.2. The incorporation of Me-2PACz (0.198 mg/mL) and DMACPA (0.132 mg/mL) as SAMs were carried out to improve layer formation and refine the film’s interfacial structure. For the additives treated cells, the MACl (4.0 mg/mL) or PEABr (0.6 mg/mL) were added into the perovskite precursor solution. For the fabrication of perovskite films, the perovskite solutions were spin-coated onto the substrates at 1000 rpm for 10 s and 4800 rpm for 35 s. At the last 8 s, 200 µL of chlorobenzene solution was dropped on the perovskite. The films were then annealed on a hot plate at 120 °C for 30 min. XRD analysis showed a diffraction peak was identified at around 12.65°, with an intensity of 268.6098219 cts and a full width at half maximum (FWHM) of 0.252091646, which corresponds to the characteristic peak of PbI2. The relatively low intensity of this peak suggests a limited presence of residual PbI2.",
    "pair_source": "formula",
    "sample_id_1": "25238",
    "sample_id_2": "28967",
    "sample_id_1_date": "20250103",
    "sample_id_2_date": "20250218",
    "Additive": [
      "MACl",
      "PACl",
      "PEABr"
    ]
  },
  {
    "question": "How will the peak intensity and half width of the 12.6 ° characteristic peak of additives added to perovskite precursors to prepare thin films change in XRD characterization?",
    "control": "PSC with device efficiency (PCE) of 17.21%, VOC of 1.02822 V, JSC of 23.68 mA/cm², and FF of 70.7% was obtained. A 1.5 mol/L perovskite precursor solution was constructed by mixing FAI, PbI2, methylammonium iodide and caesium iodide in DMF: DMSO mixed solvent with the chemical formula of Cs0.1FA0.9Pb1I2.8Br0.2. SAMs consisting of MeO-4PADBC (0.11 mg/mL) and py3 (0.22 mg/mL) were incorporated to achieve a more uniform and well-ordered perovskite interface. And chlorinated MACl and PACl under 3.5 mg/mL and 12.0 mg/mL concentrations in perovskite precursor solution. For perovskite films fabrication, the perovskite precursor was spin-coated on the as prepared substrates at 1000 rpm for 10 s, subsequently at 4000 rpm for 40 s. 150 µL CB was dripped onto the center of film at 12 s before the end of spin-coating. The substrate was then transferred to a thermostatic heater and annealed at 110 °C for 20 min. XRD analysis showed a diffraction peak was identified at around 12.65°, with an intensity of 326.8891861 cts and a full width at half maximum (FWHM) of 0.25083629, which corresponds to the characteristic peak of PbI2. The relatively low intensity of this peak suggests a limited presence of residual PbI2.",
    "target": "The fabricated device resulted in a PCE of 17.26%, with VOC of 0.688751 V, JSC of 23.86 mA/cm², and FF of 105.08%. The 1.5 mol/L perovskite solution (Cs0.1FA0.9Pb1I2.8Br0.2) was prepared, shaken overnight to fully dissolve, and then used to prepare perovskite films. For the SAM solution, Me-4PACz (0.198 mg/mL) and 2PACz (0.132 mg/mL) were added to the previous solution.The hole transport layer (HTL) was fabricated by using the mixed SAM solution of Me-4PACz and 2PACz. The Me-4PACz concentration is 0.198 mg/mL and 2PACz concentration is 0.132 mg/mL. MACl (with 4.0 mg/mL) and PEABr (with 0.6 mg/mL) additives were incorporated. For perovskite films fabrication, the perovskite precursor was spin-coated on the as prepared substrates at 1200 rpm for 10 s, subsequently at 5000 rpm for 30 s. During the second step, antisolvent CB (200 µL) was dropped at the middle of the spinning substrate 8 s prior to the end of the spinning. The samples were subsequently annealed on a hotplate at 120 °C for 30 min. XRD analysis showed a diffraction peak was identified at around 12.65°, with an intensity of 306.1973035 cts and a full width at half maximum (FWHM) of 0.286737406, which corresponds to the characteristic peak of PbI2. The relatively low intensity of this peak suggests a limited presence of residual PbI2.",
    "pair_source": "formula",
    "sample_id_1": "25238",
    "sample_id_2": "29042",
    "sample_id_1_date": "20250103",
    "sample_id_2_date": "20250218",
    "Additive": [
      "MACl",
      "PACl",
      "PEABr"
    ]
  },
  {
    "question": "How will the peak intensity and half width of the 12.6 ° characteristic peak of additives added to perovskite precursors to prepare thin films change in XRD characterization?",
    "control": "Informed by incremental parameter refinements, the perovskite assembly was established, resulting in a PCE of 17.21%, FF of 70.7%, Voc of 1.02822 V, and Jsc of 23.68 mA/cm². The perovskite ink, prepared from Cs0.1FA0.9Pb1I2.8Br0.2 at 1.5 mol/L, formed the base layer for subsequent fabrication steps. SAMs consisting of MeO-4PADBC (0.11 mg/mL) and py3 (0.22 mg/mL) were incorporated to achieve a more uniform and well-ordered perovskite interface. During solar cell device fabrication, MACl (3.5 mg/mL), and PACl (12.0 mg/mL) were added to the precursor solution. The perovskite precursor solution was dripped onto substrate, and a two-step spin-coating procedure was applied. The first step was carried out at 1000 rpm, followed by 4000 rpm for 40 s. A gentle antisolvent drop of 150 µL at last 12 s guided the perovskite crystals into a more ideal arrangement. It was then heated at 110 °C for 20 min, resulting in the formation of the perovskite thin films. XRD analysis showed a diffraction peak was identified at around 12.65°, with an intensity of 326.8891861 cts and a full width at half maximum (FWHM) of 0.25083629, which corresponds to the characteristic peak of PbI2. The relatively low intensity of this peak suggests a limited presence of residual PbI2.",
    "target": "Remarkably, it achieved an impressive PCE of 17.26% with a high VOC of 1.10525 V, JSC of 22.97 mA/cm², and FF of 67.98%. By preparing a base solution of Cs0.1FA0.9Pb1I2.8Br0.2 at 1.5 mol/L, the perovskite precursor was ready for further enhancements. The py3 concentration is 0.165 mg/mL and 2PACz concentration is 0.165 mg/mL. The addition of MACl (3.5 mg/mL) and PMACl (3.0 mg/mL) enabled the achievement of smoother film surfaces. The perovskite solutions were spin-coated at 919 rpm for 10 s and 5046 rpm for 40 s, respectively. To promote better film morphology, 204 µL of antisolvent was added at last 10 s in the latter spin-coating step. Under well-defined conditions (110 °C, 30 min), the annealing step completed the perovskite layer formation process. XRD analysis showed a diffraction peak was identified at around 12.65°, with an intensity of 306.3142278 cts and a full width at half maximum (FWHM) of 0.328122887, which corresponds to the characteristic peak of PbI2. The relatively low intensity of this peak suggests a limited presence of residual PbI2.",
    "pair_source": "formula",
    "sample_id_1": "25238",
    "sample_id_2": "29960",
    "sample_id_1_date": "20250103",
    "sample_id_2_date": "20250220",
    "Additive": [
      "MACl",
      "PACl",
      "PMACl"
    ]
  },
  {
    "question": "How will the peak intensity and half width of the 12.6 ° characteristic peak of additives added to perovskite precursors to prepare thin films change in XRD characterization?",
    "control": "PSCs with (111)-preferred crystallographic orientation displayed a remarkable PCE of 17.22%, with VOC of 1.12841 V, JSC of 23.44 mA/cm², and FF of 65.1%. The perovskite ink, prepared from Cs0.1FA0.9Pb1I2.8Br0.2 at 1.5 mol/L, formed the base layer for subsequent fabrication steps. The py3 and 2PACz solution were prepared with a concentration of 0.0825 mg/mL and 0.2475 mg/mL. During solar cell device fabrication, MACl (3.5 mg/mL), and PMACl (3.0 mg/mL) were added to the precursor solution. A meticulously timed spin procedure included 1017 rpm for 10 s, succeeded by 4690 rpm for 30 s to refine crystal growth. Immediately before the end spin-coating process, 199 µL of anisole was dropped onto the films. The samples were subsequently annealed on a hotplate at 110 °C for 30 min. XRD analysis showed a diffraction peak was identified at around 12.65°, with an intensity of 325.3157563 cts and a full width at half maximum (FWHM) of 0.230771237, which corresponds to the characteristic peak of PbI2. The relatively low intensity of this peak suggests a limited presence of residual PbI2.",
