Repository: MI-Materials-Intelligence/Recipe-Language-Model

# Learning Layer

## Overview

In the learning layer, the formulas and parameters are encoded and then tokenised into recipes as inputs. Through atomic skills of data extraction, cleaning, and matching, these data are organised into standardised datasets, providing the basis for RLM training and iterative recipe refinement.

Key Atomic Skills:
- **Cleaning**: Preprocessing and outlier cleaning
- **Matching**: Matching data pairs based on variables
- **Extraction**: Data extraction from robotic boxes

File: seven_ai_layers_robotics/learning/data/XRD_additives/additive_xrd_pairs.json (part 27 of 29)
[
    "target": "The target device achieved a champion PCE of 17.93% (VOC: 1.07357 V, JSC: 24.41 mA/cm², FF: 68.42%).The target PSCs achieved an average power conversion efficiency (PCE) of 17.93% with a short-circuit current density (JSC) of 24.41 mA/cm², an open-circuit voltage (VOC) of 1.07357 V and a fill factor (FF) of 68.42%. Then, perovskite precursor solution (1.5 mol/L) was prepared at the stoichiometric ratio of Cs0.1FA0.9Pb1I2.8Br0.2. While the sample of Me-2PACz and DMACPA were fabricated by spin coating Me-2PACz and DMACPA solution with concentration of 0.198 mg/mL and 0.132 mg/mL. To enhance device performance, MACl (4.0 mg/mL) and PEABr (0.6 mg/mL) were added to the perovskite solution as additives. Spread perovskite solution spin-coated in two steps, namely, 1000 rpm for 10 s and 4800 rpm for 35 s. The carefully timed introduction of 200 µL antisolvent at last 8 s played a crucial role in controlling film morphology. The resulting wet perovskite films were annealed at 120 °C for 30 min. XRD analysis showed a diffraction peak was identified at around 12.65°, with an intensity of 268.6098219 cts and a full width at half maximum (FWHM) of 0.252091646, which corresponds to the characteristic peak of PbI2. The relatively low intensity of this peak suggests a limited presence of residual PbI2.",
    "pair_source": "formula",
    "sample_id_1": "30028",
    "sample_id_2": "28967",
    "sample_id_1_date": "20250220",
    "sample_id_2_date": "20250218",
    "Additive": [
      "MACl",
      "PMACl",
      "PEABr"
    ]
  },
  {
    "question": "How will the peak intensity and half width of the 12.6 ° characteristic peak of additives added to perovskite precursors to prepare thin films change in XRD characterization?",
    "control": "PSCs with (111)-preferred crystallographic orientation displayed a remarkable PCE of 17.22%, with VOC of 1.12841 V, JSC of 23.44 mA/cm², and FF of 65.1%. Commencing with a Cs0.1FA0.9Pb1I2.8Br0.2 solution at 1.5 mol/L, the perovskite precursor was meticulously formulated. Incorporating py3 (0.0825 mg/mL) and 2PACz (0.2475 mg/mL) as SAMs were critical to adjust interfacial energy levels and refine perovskite interface. Equal amounts of MACl (3.5 mg/mL) and PMACl (3.0 mg/mL) were dissolved in dimethylformamide (DMF) and dimethyl sulfoxide (DMSO) with a 4:1 volume ratio. A sequential spin-coating procedure was employed, first at 1017 rpm for 10 s, followed by 4690 rpm for 30 s. 199 µL CB was dropped on the perovskite film at 8 s before the end of the program. The substrates were sequentially heated at 110 °C for 30 min for perovskite crystal formation. XRD analysis showed a diffraction peak was identified at around 12.65°, with an intensity of 325.3157563 cts and a full width at half maximum (FWHM) of 0.230771237, which corresponds to the characteristic peak of PbI2. The relatively low intensity of this peak suggests a limited presence of residual PbI2.",
    "target": "PSCs with (111)-preferred crystallographic orientation displayed a remarkable PCE of 17.26%, with VOC of 0.688751 V, JSC of 23.86 mA/cm², and FF of 105.08%. The 1.5 mol/L perovskite solution (Cs0.1FA0.9Pb1I2.8Br0.2) was prepared, shaken overnight to fully dissolve, and then used to prepare perovskite films. Two SAM materials of Me-4PACz (0.198 mg/mL) and 2PACz (0.132 mg/mL) were subsequently added into the perovskite solution to enhance interfacial properties and optimize device performance. To enhance the mechanical properties of the perovskite layer, MACl (4.0 mg/mL) and PEABr (0.6 mg/mL) were utilized as additives. The film formation relied on a two-phase spin cycle: 1200 rpm for 10 s and 5000 rpm for 30 s, optimizing thickness uniformity. During the second step, antisolvent CB (200 µL) was dropped at the middle of the spinning substrate 8 s prior to the end of the spinning. The sample was then annealed at 120 °C for 30 min. XRD analysis showed a diffraction peak was identified at around 12.65°, with an intensity of 306.1973035 cts and a full width at half maximum (FWHM) of 0.286737406, which corresponds to the characteristic peak of PbI2. The relatively low intensity of this peak suggests a limited presence of residual PbI2.",
    "pair_source": "formula",
    "sample_id_1": "30028",
    "sample_id_2": "29042",
    "sample_id_1_date": "20250220",
    "sample_id_2_date": "20250218",
    "Additive": [
      "MACl",
      "PMACl",
      "PEABr"
    ]
  },
  {
    "question": "How will the peak intensity and half width of the 12.6 ° characteristic peak of additives added to perovskite precursors to prepare thin films change in XRD characterization?",
    "control": "Through deliberate control of solution composition, coating speeds, and thermal treatments, this perovskite cell was meticulously prepared, leading to a PCE of 16.1%, a fill factor of 75.31%, a Voc of 1.0926 V, and a Jsc of 19.57 mA/cm². The perovskite (Cs0.1FA0.9Pb1I2.8Br0.2) solution was prepared with a concentration of 1.5 mol/L in mixed solvent of DMF and DMSO. The Me-4PACz solution was prepared with a concentration of 0.33 mg/mL. 0.04 mg/mL PEAI was added into the mixed perovskite solution. The precursor solution was spin-coated in a two-step process at 1200 rpm for 10 s and 5000 rpm for 30 s, respectively. 200 µL CB as the antisolvent was dripped on the film at 8 s before the end of the last procedure. The substrates were immediately transferred to the hotplate and annealed at 110 °C for 30 min. XRD analysis showed a diffraction peak was identified at around 12.65°, with an intensity of 2049.510536 cts and a full width at half maximum (FWHM) of 0.205152561, which corresponds to the characteristic peak of PbI2. The relatively low intensity of this peak suggests a limited presence of residual PbI2.",
    "target": "PSCs with a PCE of 18.8%, a JSC of 23.64 mA/cm², a VOC of 1.08571 V and an FF of 73.23% are demonstrated. The 1.5 mol/L perovskite solution (Cs0.1FA0.9Pb1I2.8Br0.2) was prepared, shaken overnight to fully dissolve, and then used to prepare perovskite films. The SAM material Me-4PACz (0.33 mg/mL) was subsequently added into the perovskite solution to enhance interfacial properties and optimize device performance. The addition of PEAI (0.8 mg/mL) and MACl (6.0 mg/mL) as additives were carefully prepared. The film formation relied on a two-phase spin cycle: 1200 rpm for 10 s and 5000 rpm for 30 s, optimizing thickness uniformity. 200 µL CB as the antisolvent was dripped on the film at 8 s before the end of the last procedure. Heat-treatment was implemented with the substrates for 30 min at 110 °C. XRD analysis showed a diffraction peak was identified at around 12.65°, with an intensity of 212.0943545 cts and a full width at half maximum (FWHM) of 0.273122701, which corresponds to the characteristic peak of PbI2. The relatively low intensity of this peak suggests a limited presence of residual PbI2.",
    "pair_source": "formula",
    "sample_id_1": "14736",
    "sample_id_2": "19986",
    "sample_id_1_date": "20241204",
    "sample_id_2_date": "20241218",
    "Additive": [
      "PEAI",
      "MACl"
    ]
  },
  {
    "question": "How will the peak intensity and half width of the 12.6 ° characteristic peak of additives added to perovskite precursors to prepare thin films change in XRD characterization?",
    "control": "The control device displays a JSC of 19.8 mA/cm², a VOC of 1.0974 V and an FF of 72.55%, turning out a moderate PCE of 15.76%. Cs0.1FA0.9Pb1I2.8Br0.2 was prepared at a concentration of 1.5 mol/L. Incorporating Me-4PACz (0.33 mg/mL) as a SAM was critical to adjust interfacial energy levels and refine the perovskite interface. For the target perovskite, 3.0 mg/mL PEAI was added to the precursor solution, and it was ensured that it is well mixed with the precursor. The perovskite precursor solutions were spin-coated on substrate at 1200 rpm for 10 s and then at 5000 rpm for 30 s. 200 µL CB as the antisolvent was dripped on the film at 8 s before the end of the last procedure. An annealing process at 110 °C for 30 min allowed the perovskite grains to fully mature. XRD analysis showed a diffraction peak was identified at around 12.65°, with an intensity of 2098.16931 cts and a full width at half maximum (FWHM) of 0.204107257, which corresponds to the characteristic peak of PbI2. The relatively low intensity of this peak suggests a limited presence of residual PbI2.",
    "target": "PSCs with (111)-preferred crystallographic orientation displayed a remarkable PCE of 18.8%, with VOC of 1.08571 V, JSC of 23.64 mA/cm², and FF of 73.23%. In formulating the active solution, Cs0.1FA0.9Pb1I2.8Br0.2 at 1.5 mol/L was utilized to establish the perovskite layer. The SAM consisting of Me-4PACz (0.33 mg/mL) was subsequently added into the perovskite solution to enhance interfacial properties and optimize device performance. The perovskite precursor solution is prepared by mixing 0.8 mg/mL of PEAI, and 6.0 mg/mL of MACl additive in the solvent. For the perovskite films, the spin-coated process was divided by a consecutive two-step process, the spin rate of the first step is 1200 rpm for 10 s, and the spin rate of the second step is 5000 rpm for 30 s. At a carefully chosen interval (8 s) during the second stage, 200 µL of antisolvent was gently dispensed to improve crystallization. The perovskite layer was thermally conditioned at 110 °C for 30 min, consolidating its morphology. XRD analysis showed a diffraction peak was identified at around 12.65°, with an intensity of 212.0943545 cts and a full width at half maximum (FWHM) of 0.273122701, which corresponds to the characteristic peak of PbI2. The relatively low intensity of this peak suggests a limited presence of residual PbI2.",
    "pair_source": "formula",
    "sample_id_1": "14750",
    "sample_id_2": "19986",
    "sample_id_1_date": "20241204",
    "sample_id_2_date": "20241218",
    "Additive": [
      "PEAI",
      "MACl"
    ]
  },
  {
    "question": "How will the peak intensity and half width of the 12.6 ° characteristic peak of additives added to perovskite precursors to prepare thin films change in XRD characterization?",
    "control": "The certified PCE was determined to be 16.12% with JSC of 20.23 mA/cm², VOC of 1.0849 V, and FF of 73.45%. 1.5 mol/L Cs0.1FA0.9Pb1I2.8Br0.2 perovskite precursors were prepared. The addition of Me-4PACz (0.33 mg/mL) as a SAM improved interface quality and subsequently device performance. For the target perovskite, 2.0 mg/mL PEAI was added to the precursor solution, and it was ensured that it is well mixed with the precursor. The perovskite precursor solutions were spin-coated on substrate at 1200 rpm for 10 s and then at 5000 rpm for 30 s. A total of 200 µL of CB was slowly dripped onto the center of film at 8 s before the end of spin-coating. After the spin coating was completed, it was annealed at 110 °C for 30 min. XRD analysis showed a diffraction peak was identified at around 12.65°, with an intensity of 2009.774851 cts and a full width at half maximum (FWHM) of 0.204109211, which corresponds to the characteristic peak of PbI2. The relatively low intensity of this peak suggests a limited presence of residual PbI2.",
    "target": "The current density-voltage (J-V) characteristics show that the target PSCs delivered a PCE of 18.8%, with an elevated VOC of 1.08571 V, a JSC of 23.64 mA/cm², and an FF of 73.23%. A solution of Cs0.1FA0.9Pb1I2.8Br0.2 at 1.5 mol/L provided the foundational matrix for the perovskite layer. The hole transport layer (HTL) was fabricated using the SAM solution of Me-4PACz. The Me-4PACz concentration is 0.33 mg/mL. The perovskite solution were a mixture of PEAI and MACl in the molar ratio of 0.8 mg/mL and 6.0 mg/mL, respectively, dissolved in the prepared solution. The perovskite precursor solution was then spin-coated at 1200 rpm for 10 s followed by an additional spin at 5000 rpm for 30 s. During the second step, CB as antisolvent (200 µL) was dropped at the middle of the spinning substrate 8 s prior to the end of the spinning. The substrate was immediately placed on a hotplate and annealed at 110 °C for 30 min. XRD analysis showed a diffraction peak was identified at around 12.65°, with an intensity of 212.0943545 cts and a full width at half maximum (FWHM) of 0.273122701, which corresponds to the characteristic peak of PbI2. The relatively low intensity of this peak suggests a limited presence of residual PbI2.",
    "pair_source": "formula",
    "sample_id_1": "15654",
    "sample_id_2": "19986",
    "sample_id_1_date": "20241204",
    "sample_id_2_date": "20241218",
    "Additive": [
      "PEAI",
      "MACl"
    ]
  },
  {
    "question": "How will the peak intensity and half width of the 12.6 ° characteristic peak of additives added to perovskite precursors to prepare thin films change in XRD characterization?",
    "control": "The devices exhibited an increased PCE from 14.54% to 14.54%, with a VOC of 0.98315 V, FF of 78.25%, and JSC of 18.9 mA/cm². With Cs0.1FA0.9Pb1I2.8Br0.2 at 1.6 mol/L forming the primary solution, the perovskite precursor was synthesized accordingly. The perovskite precursor solutions were spin-coated on the substrates at 1000 rpm for 10 s and 5000 rpm for 40 s. 120 µL CB was dripped onto the center of film at 10 s before the end of the spin-coating procedure. The films were then annealed at 110 °C for 40 min. XRD analysis showed a diffraction peak was identified at around 12.65°, with an intensity of 3548.807626 cts and a full width at half maximum (FWHM) of 0.132913345, which corresponds to the characteristic peak of PbI2. The relatively low intensity of this peak suggests a limited presence of residual PbI2.",
    "target": "The PSCs demonstrated improved PCE of 15.87% (with FF of 83.4%, VOC of 0.95283 V, and JSC of 19.98 mA/cm²). A 1.5 mol/L perovskite precursor solution was constructed by mixing FAI, PbI2, methylammonium iodide and caesium iodide in DMF: DMSO mixed solvent with the chemical formula of Cs0.1FA0.9Pb1I2.8Br0.2. Incorporating DMACPA (0.33 mg/mL) as a SAM was critical to adjust interfacial energy levels and refine the perovskite interface. For the perovskite layer, the prepared perovskite solution was spin-coated at 1000 rpm for 10 s and 5000 rpm for 40 s. 240 µL of CB as antisolvent was dripped onto the substrate quickly at 12 s during the second spinning step. After the spin coating was completed, it was annealed on a hot stage at 110 °C for 30 min. XRD analysis showed a diffraction peak was identified at around 12.65°, with an intensity of 2388.540363 cts and a full width at half maximum (FWHM) of 0.13814525, which corresponds to the characteristic peak of PbI2. The relatively low intensity of this peak suggests a limited presence of residual PbI2.",
    "pair_source": "concentration",
    "sample_id_1": "7024",
    "sample_id_2": "12896",
    "sample_id_1_date": "20241024",
    "sample_id_2_date": "20241129",
    "Additive": []
  },
  {
    "question": "How will the peak intensity and half width of the 12.6 ° characteristic peak of additives added to perovskite precursors to prepare thin films change in XRD characterization?",
    "control": "The device showed the highest certified PCE of 16.85%, with VOC of 1.02786 V, JSC of 22.95 mA/cm², and FF of 71.42%.The device shows a maximum PCE of 16.85%, with an open-circuit voltage (VOC) of 1.02786 V, a short-circuit current density (JSC) of 22.95 mA/cm², and a fill factor (FF) of 71.42%. Perovskite precursor solution (1.73 mol/L) was prepared based on the stoichiometric ratio of Cs0.05MA0.16FA0.79Pb1I2.9Br0.1. Incorporating MeO-4PADBC (0.33 mg/mL) as a SAM was critical to adjust interfacial energy levels and refine the perovskite interface. BSP (1.2 mg/mL) was added into the perovskite precursor solution. The spin coating procedure was done in ambient air by a consecutive two-step spin-coating process at first 1000 rpm for 10 s and second 5000 rpm for 30 s. During the second step, 160 µL of CB as anti-solvent was quickly dripped onto the centre of the perovskite film 6 s before the end of the spin-coating process. The perovskite film was obtained by annealing at 110 °C for 25 min. XRD analysis showed a diffraction peak was identified at around 12.65°, with an intensity of 927.7504043 cts and a full width at half maximum (FWHM) of 0.206612481, which corresponds to the characteristic peak of PbI2. The relatively low intensity of this peak suggests a limited presence of residual PbI2.",
    "target": "This study emerges from parameter-centric experimentation, producing a perovskite solar cell that was assembled, with a PCE of 17.43%, FF of 73.65%, Voc of 1.02823 V, and Jsc of 23.01 mA/cm². The perovskite composition of Cs0.05MA0.16FA0.79Pb1I2.9Br0.1 was prepared with a concentration of 1.73 mol/L. Different concentrations of Me-2PACz were added into the perovskite precursor solution for modification. To prepare the precursor solution with BSP (1.8 mg/mL), the additive was added to the precursor solution. The perovskite precursor was spin-coated onto substrates with two stages program at 1000 rpm for 10 s, and 5000 rpm for 30 s, respectively. 160 µL of CB as antisolvent was dripped onto the substrate quickly at 6 s during the second spinning step. The film was immediately annealed at 110 °C for 25 min. XRD analysis showed a diffraction peak was identified at around 12.65°, with an intensity of 804.0234189 cts and a full width at half maximum (FWHM) of 0.235285873, which corresponds to the characteristic peak of PbI2. The relatively low intensity of this peak suggests a limited presence of residual PbI2.",
    "pair_source": "concentration",
    "sample_id_1": "17509",
    "sample_id_2": "17156",
    "sample_id_1_date": "20241209",
    "sample_id_2_date": "20241209",
    "Additive": [
      "BSP"
    ]
  },
  {
    "question": "How will the peak intensity and half width of the 12.6 ° characteristic peak of additives added to perovskite precursors to prepare thin films change in XRD characterization?",
    "control": "The device exhibited a PCE of 16.85%, with VOC of 1.02786 V, FF of 71.42%, and JSC of 22.95 mA/cm². The perovskite precursor solution was prepared with a concentration of 1.73 mol/L using PbI2 and MAI dissolved in a mixed DMF/DMSO solvent. A SAM solution, consisting of MeO-4PADBC (0.33 mg/mL), was added to facilitate a stable perovskite interface. 1.2 mg/mL of BSP was added. The perovskite solutions were spin-coated onto the substrate at 1000 rpm for 10 s and 5000 rpm for 30 s. 160 µL of chlorobenzene was quickly poured to extract the mixed solvents at the last of 6 s. To lock in the desired crystal phase, the film was heated at 110 °C for 25 min. XRD analysis showed a diffraction peak was identified at around 12.65°, with an intensity of 927.7504043 cts and a full width at half maximum (FWHM) of 0.206612481, which corresponds to the characteristic peak of PbI2. The relatively low intensity of this peak suggests a limited presence of residual PbI2.",
    "target": "The PSCs exhibited a superior PCE of 17.23% (JSC: 23.06 mA/cm², VOC: 1.02378 V, FF: 73.0%). A 1.73 mol/L Cs0.05MA0.16FA0.79Pb1I2.9Br0.1 precursor solution was similarly prepared using a mixture of DMF and DMSO. The SAM material Me-2PACz (0.33 mg/mL) was introduced to enhance interfacial properties and improve device performance. Then 2.4 mg/mL BSP was added to the perovskite precursor solution and stirred for 2 h. The layer was cast via a two-step spin approach: initially at 1000 rpm for 10 s, then accelerated to 5000 rpm for 30 s. The crystallization process was refined by injecting 160 µL of antisolvent at last 6 s during spin-coating. After the spin coating was completed, it was annealed on a hot stage at 110 °C for 25 min. XRD analysis showed a diffraction peak was identified at around 12.65°, with an intensity of 826.8556 cts and a full width at half maximum (FWHM) of 0.220446032, which corresponds to the characteristic peak of PbI2. The relatively low intensity of this peak suggests a limited presence of residual PbI2.",
    "pair_source": "concentration",
    "sample_id_1": "17509",
    "sample_id_2": "17164",
    "sample_id_1_date": "20241209",
    "sample_id_2_date": "20241209",
    "Additive": [
      "BSP"
    ]
  },
  {
    "question": "How will the peak intensity and half width of the 12.6 ° characteristic peak of additives added to perovskite precursors to prepare thin films change in XRD characterization?",
    "control": "The certified PCE was determined to be 17.23% with JSC of 23.06 mA/cm², VOC of 1.02378 V, and FF of 73.0%. The perovskite precursor solution was prepared based on the perovskite composition of Cs0.05MA0.16FA0.79Pb1I2.9Br0.1 in anhydrous DMF solvent (total concentration of 1.73 mol/L). Controlled addition of Me-2PACz (0.33 mg/mL) as a SAM was performed to stabilize the perovskite layer and engineer a more robust interface. BSP (2.4 mg/mL) was added into the perovskite precursor solution. The perovskite layer was spin-coated with a two-step recipe, first at 1000 rpm for 10 s followed by 5000 rpm for 30 s. During the spin-coating process, 160 µL of CB antisolvent was quickly dripped onto the centre of the perovskite film 6 s before the end of the process. The deposited perovskite films were subsequently annealed on a hotplate at 110 °C for 25 min. XRD analysis showed a diffraction peak was identified at around 12.65°, with an intensity of 826.8556 cts and a full width at half maximum (FWHM) of 0.220446032, which corresponds to the characteristic peak of PbI2. The relatively low intensity of this peak suggests a limited presence of residual PbI2.",
    "target": "The PSCs demonstrated a champion PCE of 17.43%, with a VOC of 1.02823 V, JSC of 23.01 mA/cm², and FF of 73.65%. A stable precursor mixture was achieved by taking a Cs0.05MA0.16FA0.79Pb1I2.9Br0.1 solution (1.73 mol/L) as the base. Different concentrations of Me-2PACz were added into the perovskite precursor solution for modification. 1.8 mg/mL BSP was added to the perovskite precursor solution and stirred for 2 h. The film was deposited under controlled conditions, involving an initial spin of 1000 rpm (10 s) followed by a second spin at 5000 rpm (30 s). At the 6 s of spinning, 160 µL of anti-solvent chlorobenzene was dripped at the center. The as-coated film was then annealed at 110 °C for 25 min. XRD analysis showed a diffraction peak was identified at around 12.65°, with an intensity of 804.0234189 cts and a full width at half maximum (FWHM) of 0.235285873, which corresponds to the characteristic peak of PbI2. The relatively low intensity of this peak suggests a limited presence of residual PbI2.",
    "pair_source": "concentration",
    "sample_id_1": "17164",
    "sample_id_2": "17156",
    "sample_id_1_date": "20241209",
    "sample_id_2_date": "20241209",
    "Additive": [
      "BSP"
    ]
  },
  {
    "question": "How will the peak intensity and half width of the 12.6 ° characteristic peak of additives added to perovskite precursors to prepare thin films change in XRD characterization?",
    "control": "Through iterative refinements in substrate preparation, solution concentration, and coating protocols, this perovskite device was put together, echoing a PCE of 16.83%, FF of 70.75%, Voc of 1.04956 V, and Jsc of 22.66 mA/cm². The perovskite ink, prepared from Cs0.05MA0.16FA0.79Pb1I2.9Br0.1 at 1.73 mol/L, formed the base layer for subsequent fabrication steps. A SAM solution, consisting of Me-4PACz (0.33 mg/mL), was added to facilitate a stable perovskite interface. Add BSP (3.6 mg/mL) as an additive was essential for stabilizing the perovskite structure. The perovskite solutions were spin-coated at 1000 rpm for 10 s and 5000 rpm for 30 s, respectively. A gentle antisolvent drop of 160 µL at last 6 s guided the perovskite crystals into a more ideal arrangement. Heat-treatment was implemented with the substrates for 25 min at 110 °C. XRD analysis showed a diffraction peak was identified at around 12.65°, with an intensity of 943.982251 cts and a full width at half maximum (FWHM) of 0.207987915, which corresponds to the characteristic peak of PbI2. The relatively low intensity of this peak suggests a limited presence of residual PbI2.",
    "target": "A champion PCE of 17.43% with a JSC of 23.01 mA/cm², a VOC of 1.02823 V, and a FF of 73.65% was achieved with optimized perovskite layer prepared with non-stoichiometric precursor solution (NSPS). Cs0.05MA0.16FA0.79Pb1I2.9Br0.1 was prepared at a concentration of 1.73 mol/L. The Me-2PACz solution was prepared with a concentration of 0.33 mg/mL. The presence of BSP (1.8 mg/mL) was crucial. The perovskite solutions were spin-coated at 1000 rpm for 10 s and 5000 rpm for 30 s, respectively. 160 µL CB was dripped onto the center of film at 6 s before the end of spin-coating. By subjecting the film to 110 °C for 25 min, the perovskite lattice attained its ideal orientation. XRD analysis showed a diffraction peak was identified at around 12.65°, with an intensity of 804.0234189 cts and a full width at half maximum (FWHM) of 0.235285873, which corresponds to the characteristic peak of PbI2. The relatively low intensity of this peak suggests a limited presence of residual PbI2.",
    "pair_source": "concentration",
    "sample_id_1": "17494",
    "sample_id_2": "17156",
    "sample_id_1_date": "20241209",
    "sample_id_2_date": "20241209",
    "Additive": [
      "BSP"
    ]
  },
  {
    "question": "How will the peak intensity and half width of the 12.6 ° characteristic peak of additives added to perovskite precursors to prepare thin films change in XRD characterization?",
    "control": "The PSCs achieved a champion power conversion efficiency (PCE) of 16.83% under an active area of 0.09 cm², with a VOC value of 1.04956 V, an FF value of 70.75%, and a current density (JSC) of 22.66 mA/cm². Cs0.05MA0.16FA0.79Pb1I2.9Br0.1 was prepared at a concentration of 1.73 mol/L. Incorporating Me-4PACz (0.33 mg/mL) as a SAM was critical to adjust interfacial energy levels and refine the perovskite interface. The optimum amount of BSP added into the precursor solution was 3.6 mg/mL. The perovskite solutions were spin-coated onto the substrate at 1000 rpm for 10 s and at 5000 rpm for 30 s. 160 µL of antisolvent was dropped on the film 6 s before the end of the program. The resulting films were then annealed at 110 °C for 25 min. XRD analysis showed a diffraction peak was identified at around 12.65°, with an intensity of 943.982251 cts and a full width at half maximum (FWHM) of 0.207987915, which corresponds to the characteristic peak of PbI2. The relatively low intensity of this peak suggests a limited presence of residual PbI2.",
    "target": "A methodical exploration of fabrication parameters ensured the perovskite cell was synthesized, translating each controlled variable into a PCE of 17.23%, FF of 73.0%, Voc of 1.02378 V, and Jsc of 23.06 mA/cm². The perovskite precursor solution (1.73 mol/L) was prepared in a solvent mixture of DMF and DMSO according to the formula of Cs0.05MA0.16FA0.79Pb1I2.9Br0.1. The optimal SAM was prepared by using Me-2PACz (0.33 mg/mL).The sample of Me-2PACz was fabricated with a concentration of 0.33 mg/mL. BSP with concentration 2.4 mg/mL were added into the perovskite solution. The perovskite solution was deposited on the substrate and spun cast at 1000 rpm for 10 s followed by 5000 rpm for 30 s. 160 µL CB was dropped 6 s before the end of the procedure. The substrate was immediately placed on a hotplate and annealed at 110 °C for 25 min. XRD analysis showed a diffraction peak was identified at around 12.65°, with an intensity of 826.8556 cts and a full width at half maximum (FWHM) of 0.220446032, which corresponds to the characteristic peak of PbI2. The relatively low intensity of this peak suggests a limited presence of residual PbI2.",
    "pair_source": "concentration",
    "sample_id_1": "17494",
    "sample_id_2": "17164",
    "sample_id_1_date": "20241209",
    "sample_id_2_date": "20241209",
    "Additive": [
      "BSP"
    ]
  },
  {
    "question": "How will the peak intensity and half width of the 12.6 ° characteristic peak of additives added to perovskite precursors to prepare thin films change in XRD characterization?",
    "control": "PSCs based on additives achieved a PCE of 15.61%, with a VOC of 1.0118 V, FF of 74.28%, and JSC of 20.77 mA/cm². The perovskite composition is Cs0.05MA0.16FA0.79Pb1I2.9Br0.1, and the initial stock perovskite solution is 1.73 mol/L. A SAM consisting of Me-4PACz (0.33 mg/mL) was incorporated to achieve a more uniform and well-ordered perovskite interface. The incorporation of MACl (2.5 mg/mL) additive was ensured. The perovskite precursor solution was then spin-coated onto a substrate at 1000 rpm for 10 s followed by an additional spin at 5000 rpm for 30 s. 160 µL CB was dripped onto the center of film at 6 s before the end of spin-coating. Next, the substrates were quickly transferred for annealing at 110 ℃ for 25 min. XRD analysis showed a diffraction peak was identified at around 12.65°, with an intensity of 2107.567622 cts and a full width at half maximum (FWHM) of 0.207035042, which corresponds to the characteristic peak of PbI2. The relatively low intensity of this peak suggests a limited presence of residual PbI2.",
    "target": "Drawing upon carefully optimized conditions, the perovskite device was devised, resulting in a PCE of 17.2%, with a fill factor of 78.93%, an open-circuit voltage of 1.0228 V, and a short-circuit current density of 21.3 mA/cm². For the Cs0.05MA0.16FA0.79Pb1I2.9Br0.1, 1.73 mol/L perovskite precursor solution was prepared. The addition of Me-2PACz (0.33 mg/mL) as a SAM improved interface quality and subsequently device performance. MACl (with 10.0 mg/mL) additive was incorporated. Employing a staged spin protocol, the film underwent 1000 rpm for 10 s, then 5000 rpm for 30 s, enhancing film morphology. The carefully timed introduction of 160 µL antisolvent at last 6 s played a crucial role in controlling film morphology. After the spin coating was completed, it was annealed on a hot stage at 110 °C for 25 min. XRD analysis showed a diffraction peak was identified at around 12.65°, with an intensity of 843.5636635 cts and a full width at half maximum (FWHM) of 0.239666146, which corresponds to the characteristic peak of PbI2. The relatively low intensity of this peak suggests a limited presence of residual PbI2.",
    "pair_source": "concentration",
    "sample_id_1": "13873",
    "sample_id_2": "14391",
    "sample_id_1_date": "20241203",
    "sample_id_2_date": "20241203",
    "Additive": [
      "MACl"
    ]
  },
  {
    "question": "How will the peak intensity and half width of the 12.6 ° characteristic peak of additives added to perovskite precursors to prepare thin films change in XRD characterization?",
    "control": "Using a parameter-driven approach, we have engineered a perovskite solar cell that was produced, thus realizing a PCE of 15.88%, FF of 73.82%, Voc of 1.0304 V, and Jsc of 20.87 mA/cm². The composition of the 1.73 mol/L perovskite film with band gap is Cs0.05MA0.16FA0.79Pb1I2.9Br0.1. A SAM solution (0.33 mg/mL Me-2PACz) was applied to the FTO glass substrates by spin-coating. MACl (2.5 mg/mL) was added into the perovskite precursor solution. The perovskite film was deposited by spin-coating at 1000 rpm for 10 s and 5000 rpm for 30 s. An antisolvent injection of 160 µL at last 6 s stabilized the intermediate phase, leading to enhanced film quality. The substrates were immediately transferred to the hotplate and annealed at 110 °C for 25 min. XRD analysis showed a diffraction peak was identified at around 12.65°, with an intensity of 2089.592958 cts and a full width at half maximum (FWHM) of 0.211811053, which corresponds to the characteristic peak of PbI2. The relatively low intensity of this peak suggests a limited presence of residual PbI2.",
    "target": "The device exhibited a PCE of 17.2%, with VOC of 1.0228 V, FF of 78.93%, and JSC of 21.3 mA/cm². The precursor solutions for all Cs0.05MA0.16FA0.79Pb1I2.9Br0.1 films were prepared by dissolving equimolar concentrations (1.73 mol/L). A SAM consisting of Me-2PACz (0.33 mg/mL) was incorporated to achieve a more uniform and well-ordered perovskite interface. For the modified solution, 10.0 mg/mL MACl was added to the precursor solution. The perovskite solution was deposited on substrate by two consecutive spin-coating steps of 1000 rpm for 10 s and 5000 rpm for 30 s, respectively. At a carefully chosen interval (6 s) during the second stage, 160 µL of antisolvent was gently dispensed to improve crystallization. The film was then annealed at 110 °C for 25 min. XRD analysis showed a diffraction peak was identified at around 12.65°, with an intensity of 843.5636635 cts and a full width at half maximum (FWHM) of 0.239666146, which corresponds to the characteristic peak of PbI2. The relatively low intensity of this peak suggests a limited presence of residual PbI2.",
    "pair_source": "concentration",
    "sample_id_1": "14359",
    "sample_id_2": "14391",
    "sample_id_1_date": "20241203",
    "sample_id_2_date": "20241203",
    "Additive": [
      "MACl"
    ]
  },
  {
    "question": "How will the peak intensity and half width of the 12.6 ° characteristic peak of additives added to perovskite precursors to prepare thin films change in XRD characterization?",
    "control": "A significantly higher JSC of 21.36 mA/cm² is obtained while preserving VOC of 1.008 V and FF of 76.12%, resulting in the highest PCE of 16.39% at reverse scan. Cs0.05MA0.16FA0.79Pb1I2.9Br0.1 was prepared at a concentration of 1.73 mol/L. SAM material Me-2PACz (0.33 mg/mL) was added to the perovskite solution to fine-tune the interface and stabilize the perovskite layer. We add MACl (20.0 mg/mL). The perovskite solution was deposited on substrate by two consecutive spin-coating steps of 1000 rpm for 10 s and 5000 rpm for 30 s, respectively. During the spin-coating process, 160 µL of CB antisolvent was quickly dripped onto the centre of the perovskite film 6 s before the end of the process. The films were then dried on a hot plate at 110 °C for 25 min. XRD analysis showed a diffraction peak was identified at around 12.65°, with an intensity of 1958.467312 cts and a full width at half maximum (FWHM) of 0.189828894, which corresponds to the characteristic peak of PbI2. The relatively low intensity of this peak suggests a limited presence of residual PbI2.",
    "target": "With the improved uniformity of SAM, the SAM-based devices showed a maximum PCE of 17.2%, with a VOC of 1.0228 V, FF of 78.93%, and JSC of 21.3 mA/cm². The 1.73 mol/L perovskite precursor solution with a chemical formula of Cs0.05MA0.16FA0.79Pb1I2.9Br0.1 was prepared. The incorporation of Me-2PACz (0.33 mg/mL) as a SAM enhanced interface layer formation and refined the film’s interfacial structure. Then 10.0 mg/mL MACl was added to the perovskite precursor solution and stirred for 2 h. The perovskite precursor was spin-coated onto substrates with two stages program at 1000 rpm for 10 s, and 5000 rpm for 30 s, respectively. 160 µL of antisolvent was dripped onto the substrate during spinning. The resulting perovskite film was then annealed at 110 °C for 25 min. XRD analysis showed a diffraction peak was identified at around 12.65°, with an intensity of 843.5636635 cts and a full width at half maximum (FWHM) of 0.239666146, which corresponds to the characteristic peak of PbI2. The relatively low intensity of this peak suggests a limited presence of residual PbI2.",
    "pair_source": "concentration",
    "sample_id_1": "14409",
    "sample_id_2": "14391",
    "sample_id_1_date": "20241203",
    "sample_id_2_date": "20241203",
    "Additive": [
      "MACl"
    ]
  },
  {
    "question": "How will the peak intensity and half width of the 12.6 ° characteristic peak of additives added to perovskite precursors to prepare thin films change in XRD characterization?",
    "control": "The PCE of the device was increased to 16.7% with an FF of 77.2%, VOC of 1.0099 V and JSC of 21.42 mA/cm². For the perovskite film, 1.73 mol/L precursor solution was prepared according to the chemical formula of Cs0.05MA0.16FA0.79Pb1I2.9Br0.1. The Me-4PACz solution was prepared with a concentration of 0.33 mg/mL. To achieve the desired secondary growth solution, MACl (5.0 mg/mL) was dissolved in IPA solvent. The perovskite precursor solutions were spin-coated on the substrates at 1000 rpm for 10 s and 5000 rpm for 30 s. To promote better film morphology, 160 µL of antisolvent was added at last 6 s in the latter spin-coating step. The sample underwent a controlled anneal at 110 °C for 25 min, optimizing the film’s morphological and crystalline properties. XRD analysis showed a diffraction peak was identified at around 12.65°, with an intensity of 1584.430504 cts and a full width at half maximum (FWHM) of 0.193499137, which corresponds to the characteristic peak of PbI2. The relatively low intensity of this peak suggests a limited presence of residual PbI2.",
    "target": "The PCE of devices reached 17.2%, featuring VOC of 1.0228 V, FF of 78.93%, and JSC of 21.3 mA/cm². A 1.73 mol/L Cs0.05MA0.16FA0.79Pb1I2.9Br0.1 precursor solution was similarly prepared using a mixture of DMF and DMSO. The SAM material Me-2PACz (0.33 mg/mL) was introduced to enhance interfacial properties and improve device performance. MACl (with 10.0 mg/mL) additive was incorporated. To establish a stable perovskite film, the substrate was spun at 1000 rpm for 10 s, then at 5000 rpm for 30 s, ensuring even layer formation. 160 µL of CB as antisolvent was dripped onto the substrate quickly at 6 s during the second spinning step. The device architecture benefited from a final anneal at 110 °C for 25 min, ensuring robust crystallinity. XRD analysis showed a diffraction peak was identified at around 12.65°, with an intensity of 843.5636635 cts and a full width at half maximum (FWHM) of 0.239666146, which corresponds to the characteristic peak of PbI2. The relatively low intensity of this peak suggests a limited presence of residual PbI2.",
    "pair_source": "concentration",
    "sample_id_1": "13903",
    "sample_id_2": "14391",
    "sample_id_1_date": "20241203",
    "sample_id_2_date": "20241203",
    "Additive": [
      "MACl"
    ]
  },
  {
    "question": "How will the peak intensity and half width of the 12.6 ° characteristic peak of additives added to perovskite precursors to prepare thin films change in XRD characterization?",
    "control": "The PSCs displayed a significantly enhanced PCE of 16.39%, with VOC of 1.008 V, JSC of 21.36 mA/cm², and FF of 76.12%. The composition of perovskite is 1.73 mol/L Cs0.05MA0.16FA0.79Pb1I2.9Br0.1. Different concentrations of Me-2PACz were added into the perovskite precursor solution for modification. 20.0 mg/mL MACl was added in the solution to improve the film morphology. The perovskite solutions were spin-coated onto the substrate at 1000 rpm for 10 s and 5000 rpm for 30 s. 160 µL CB as the antisolvent was dripped on the film at 6 s before the end of the last procedure. The resulting films were then annealed at 110 °C for 25 min. XRD analysis showed a diffraction peak was identified at around 12.65°, with an intensity of 1958.467312 cts and a full width at half maximum (FWHM) of 0.189828894, which corresponds to the characteristic peak of PbI2. The relatively low intensity of this peak suggests a limited presence of residual PbI2.",
