Repository: MI-Materials-Intelligence/Recipe-Language-Model

# Learning Layer

## Overview

In the learning layer, the formulas and parameters are encoded and then tokenised into recipes as inputs. Through atomic skills of data extraction, cleaning, and matching, these data are organised into standardised datasets, providing the basis for RLM training and iterative recipe refinement.

Key Atomic Skills:
- **Cleaning**: Preprocessing and outlier cleaning
- **Matching**: Matching data pairs based on variables
- **Extraction**: Data extraction from robotic boxes

File: seven_ai_layers_robotics/learning/data/XRD_additives/additive_xrd_pairs.json (part 28 of 29)
[
    "target": "The champion device achieves an outstanding PCE of 16.7%, with a VOC of 1.0099 V, JSC of 21.42 mA/cm², and FF of 77.2%, marking a significant improvement over the control device. For the inorganic perovskite layers, 1.73 mol/L Cs0.05MA0.16FA0.79Pb1I2.9Br0.1 inorganic perovskite precursor solution was prepared in DMSO solvent. The incorporation of Me-4PACz (0.33 mg/mL) as a SAM enhanced interface layer formation and refined the film’s interfacial structure. MACl was incorporated into the solution as an additive at a molar percentage of 5.0 mg/mL. The perovskite solution was deposited on substrate by two consecutive spin-coating steps of 1000 rpm for 10 s and 5000 rpm for 30 s, respectively. 160 µL CB as the antisolvent was dripped on the film at 6 s before the end of the last procedure. After spin-coating, the films were annealed on the hot plate at 110 °C for 25 min. XRD analysis showed a diffraction peak was identified at around 12.65°, with an intensity of 1584.430504 cts and a full width at half maximum (FWHM) of 0.193499137, which corresponds to the characteristic peak of PbI2. The relatively low intensity of this peak suggests a limited presence of residual PbI2.",
    "pair_source": "concentration",
    "sample_id_1": "14409",
    "sample_id_2": "13903",
    "sample_id_1_date": "20241203",
    "sample_id_2_date": "20241203",
    "Additive": [
      "MACl"
    ]
  },
  {
    "question": "How will the peak intensity and half width of the 12.6 ° characteristic peak of additives added to perovskite precursors to prepare thin films change in XRD characterization?",
    "control": "PSCs based on additives achieved a PCE of 16.72%, with a VOC of 1.06 V, FF of 65.57%, and JSC of 24.08 mA/cm². For the Cs0.05MA0.16FA0.79Pb1I2.9Br0.1, 1.73 mol/L perovskite precursor solution was prepared. 0.33 mg/mL of Me-2PACz was added. And chlorinated PEABr under 0.8 mg/mL concentration in the perovskite precursor solution. Perovskite solution was deposited in two steps, first at 1000 rpm for 10 s and then at 5000 rpm for 30 s. Then, with 6 s of spin time remaining, chlorobenzene (160 µL) was dispensed onto the middle of the substrate. Then the films were annealed at 110 °C for 25 min to form the perovskite layer. XRD analysis showed a diffraction peak was identified at around 12.65°, with an intensity of 1327.548021 cts and a full width at half maximum (FWHM) of 0.188840712, which corresponds to the characteristic peak of PbI2. The relatively low intensity of this peak suggests a limited presence of residual PbI2.",
    "target": "The best performance device showed a 17.28% certificated efficiency with a VOC of 1.0794 V, a JSC of 21.16 mA/cm², and a FF of 75.65%. By preparing a base solution of Cs0.05MA0.16FA0.79Pb1I2.9Br0.1 at 1.73 mol/L, the perovskite precursor was ready for further enhancements. A SAM consisting of Me-4PACz (0.33 mg/mL) was incorporated to achieve a more uniform and well-ordered perovskite interface. We then add PEABr (0.2 mg/mL) as an additive. The film formation relied on a two-phase spin cycle: 1000 rpm for 10 s and 5000 rpm for 30 s, optimizing thickness uniformity. An antisolvent injection of 160 µL at last 6 s stabilized the intermediate phase, leading to enhanced film quality. The wet perovskite films were then transferred onto hot plate and annealed at 110 °C for 25 min. XRD analysis showed a diffraction peak was identified at around 12.65°, with an intensity of 824.0940572 cts and a full width at half maximum (FWHM) of 0.223054875, which corresponds to the characteristic peak of PbI2. The relatively low intensity of this peak suggests a limited presence of residual PbI2.",
    "pair_source": "concentration",
    "sample_id_1": "18254",
    "sample_id_2": "15955",
    "sample_id_1_date": "20241211",
    "sample_id_2_date": "20241205",
    "Additive": [
      "PEABr"
    ]
  },
  {
    "question": "How will the peak intensity and half width of the 12.6 ° characteristic peak of additives added to perovskite precursors to prepare thin films change in XRD characterization?",
    "control": "The champion PCE of the device can be further improved to 16.3% (VOC of 1.053 V, JSC of 22.02 mA/cm², and FF of 70.3%). 1.73 mol/L Cs0.05MA0.16FA0.79Pb1I2.9Br0.1 perovskite precursors were prepared. For the SAM solution, Me-2PACz (0.33 mg/mL) was added to the previous solution. PEABr was added into the perovskite solution as additive with a concentration of 1.0 mg/mL. For the perovskite layer, the prepared perovskite solution was spin-coated at 1000 rpm for 10 s and 5000 rpm for 30 s. 160 µL of chlorobenzene was quickly poured to extract the mixed solvents at the last of 6 s. The substrates were immediately transferred to the hotplate and annealed at 110 °C for 25 min. XRD analysis showed a diffraction peak was identified at around 12.65°, with an intensity of 1999.946051 cts and a full width at half maximum (FWHM) of 0.191770454, which corresponds to the characteristic peak of PbI2. The relatively low intensity of this peak suggests a limited presence of residual PbI2.",
    "target": "The PCE of devices reached 17.28%, featuring VOC of 1.0794 V, FF of 75.65%, and JSC of 21.16 mA/cm². Cs0.05MA0.16FA0.79Pb1I2.9Br0.1 was prepared at a concentration of 1.73 mol/L. The SAM consisting of Me-4PACz (0.33 mg/mL) was subsequently added into the perovskite solution to enhance interfacial properties and optimize device performance. To prepare the precursor solutions with PEABr (0.2 mg/mL), the additive was added to the precursor solution. The perovskite precursor solutions were spin-coated on substrate at 1000 rpm for 10 s and then at 5000 rpm for 30 s. 160 µL of CB as antisolvent was dripped onto the substrate quickly at 6 s during the second spinning step. The substrate was immediately placed on a hotplate and annealed at 110 °C for 25 min. XRD analysis showed a diffraction peak was identified at around 12.65°, with an intensity of 824.0940572 cts and a full width at half maximum (FWHM) of 0.223054875, which corresponds to the characteristic peak of PbI2. The relatively low intensity of this peak suggests a limited presence of residual PbI2.",
    "pair_source": "concentration",
    "sample_id_1": "16507",
    "sample_id_2": "15955",
    "sample_id_1_date": "20241205",
    "sample_id_2_date": "20241205",
    "Additive": [
      "PEABr"
    ]
  },
  {
    "question": "How will the peak intensity and half width of the 12.6 ° characteristic peak of additives added to perovskite precursors to prepare thin films change in XRD characterization?",
    "control": "Consequently, the device resulted in device efficiency of 16.79%, together with an enhanced fill factor (FF) of 66.45%, short-circuit current density of 23.59 mA/cm²and open circuit voltage (VOC) of 1.07 V. 1.73 mol/L perovskite precursor solution with the composition of Cs0.05MA0.16FA0.79Pb1I2.9Br0.1 was prepared. A SAM solution consisting of Me-2PACz (0.33 mg/mL) in ethanol was prepared. Add PEABr (1.2 mg/mL) as an additive was essential for stabilizing the perovskite structure. The perovskite precursor was spin-coated onto the substrates with two stages program at 1000 rpm for 10 s, and 5000 rpm for 30 s, respectively. At the 6 s of the second step, 160 µL antisolvent was dropped. After the spin coating was completed, it was annealed on a hot stage at 110 °C for 25 min. XRD analysis showed a diffraction peak was identified at around 12.65°, with an intensity of 976.5306365 cts and a full width at half maximum (FWHM) of 0.195813621, which corresponds to the characteristic peak of PbI2. The relatively low intensity of this peak suggests a limited presence of residual PbI2.",
    "target": "The champion device showed a JSC of 21.16 mA/cm², a VOC of 1.0794 V, and a FF of 75.65%, resulting in a PCE of 17.28%. The composition of perovskite is 1.73 mol/L Cs0.05MA0.16FA0.79Pb1I2.9Br0.1. The incorporation of Me-4PACz (0.33 mg/mL) as a SAM was carried out to improve layer formation and refine the film’s interfacial structure. PEABr with concentration 0.2 mg/mL were added into the perovskite solution. Then, the perovskite precursor solution was spin-coated at 1000 rpm for 10 s, and then at 5000 rpm for 30 s. 160 µL CB was dripped onto the center of film at 6 s before the end of spin-coating. Under well-defined conditions (110 °C, 25 min), the annealing step completed the perovskite layer formation process. XRD analysis showed a diffraction peak was identified at around 12.65°, with an intensity of 824.0940572 cts and a full width at half maximum (FWHM) of 0.223054875, which corresponds to the characteristic peak of PbI2. The relatively low intensity of this peak suggests a limited presence of residual PbI2.",
    "pair_source": "concentration",
    "sample_id_1": "18243",
    "sample_id_2": "15955",
    "sample_id_1_date": "20241211",
    "sample_id_2_date": "20241205",
    "Additive": [
      "PEABr"
    ]
  },
  {
    "question": "How will the peak intensity and half width of the 12.6 ° characteristic peak of additives added to perovskite precursors to prepare thin films change in XRD characterization?",
    "control": "The combined treatment featured a PCE of 16.72%, FF of 65.57%, Voc of 1.06 V, and Jsc of 24.08 mA/cm². The perovskite solution (1.73 mol/L) was prepared according to chemical formula of Cs0.05MA0.16FA0.79Pb1I2.9Br0.1. Different concentrations of Me-2PACz were added into the perovskite precursor solution for modification. The incorporation of PEABr (0.8 mg/mL) additive was ensured. The perovskite layer was deposited via a two-step spin-coating procedure with 1000 rpm for 10 s and 5000 rpm for 30 s. In the last 6 s of the second step, the anti-solvent (160 µL of chlorobenzene) was dropped in the center at a constant rate within 1 s. The samples were subsequently annealed on a hotplate at 110 °C for 25 min. XRD analysis showed a diffraction peak was identified at around 12.65°, with an intensity of 1327.548021 cts and a full width at half maximum (FWHM) of 0.188840712, which corresponds to the characteristic peak of PbI2. The relatively low intensity of this peak suggests a limited presence of residual PbI2.",
    "target": "The PSC device gives the highest PCE of 18.2%, with VOC of 1.1 V, JSC of 22.87 mA/cm², and FF of 72.67%. Perovskite precursor solution (1.73 mol/L) was prepared based on the stoichiometric ratio of Cs0.05MA0.16FA0.79Pb1I2.9Br0.1. The SAM material Me-4PACz (0.33 mg/mL) was subsequently added into the perovskite solution to enhance interfacial properties and optimize device performance. The addition of PEABr (0.5 mg/mL) as an additive was carefully prepared. The film was deposited under controlled conditions, involving an initial spin of 1000 rpm (10 s) followed by a second spin at 5000 rpm (30 s). A 160 µL CB was dropped onto the substrate at the last 6 s of the spin-coating, resulting in the formation of dark brown films. After spin-coating, the films were annealed on the hot plate at 110 °C for 25 min. XRD analysis showed a diffraction peak was identified at around 12.65°, with an intensity of 789.6191091 cts and a full width at half maximum (FWHM) of 0.202154677, which corresponds to the characteristic peak of PbI2. The relatively low intensity of this peak suggests a limited presence of residual PbI2.",
    "pair_source": "concentration",
    "sample_id_1": "18254",
    "sample_id_2": "18196",
    "sample_id_1_date": "20241211",
    "sample_id_2_date": "20241211",
    "Additive": [
      "PEABr"
    ]
  },
  {
    "question": "How will the peak intensity and half width of the 12.6 ° characteristic peak of additives added to perovskite precursors to prepare thin films change in XRD characterization?",
    "control": "The control device displays a JSC of 22.02 mA/cm², a VOC of 1.053 V and an FF of 70.3%, tuning out a PCE of 16.3%. A solution of Cs0.05MA0.16FA0.79Pb1I2.9Br0.1 at 1.73 mol/L provided the foundational matrix for the perovskite layer. Adding Me-2PACz (0.33 mg/mL) as a SAM improved the charge extraction at the interface. An equal amount of PEABr (1.0 mg/mL) was dissolved in DMF and DMSO with an 4:1 volume ratio. To ensure uniform film deposition, we utilized a double spin stage, starting at 1000 rpm (10 s) and subsequently 5000 rpm (30 s). Immediately before the end spin-coating process, 160 µL of anisole was dropped onto the films. The substrates were sequentially heated at 110 °C for 25 min for perovskite crystal formation. XRD analysis showed a diffraction peak was identified at around 12.65°, with an intensity of 1999.946051 cts and a full width at half maximum (FWHM) of 0.191770454, which corresponds to the characteristic peak of PbI2. The relatively low intensity of this peak suggests a limited presence of residual PbI2.",
    "target": "The champion device achieved a remarkable power conversion efficiency (PCE) of 18.2%, with a VOC of 1.1 V, a JSC of 22.87 mA/cm², and a FF of 72.67%, outperforming devices modified with other SAMs. The Cs0.05MA0.16FA0.79Pb1I2.9Br0.1 (1.73 mol/L) perovskite precursor solution was prepared. Controlled addition of Me-4PACz (0.33 mg/mL) as a SAM was performed to stabilize the perovskite layer and engineer a more robust interface. To fabricate high-quality perovskite films, PEABr (0.5 mg/mL) was added to the perovskite precursor solution. Specifically, the perovskite precursor solution was first spinning at 1000 rpm for 10 s, and then at 5000 rpm for 30 s. During the second spin coating step, 160 µL of CB was deposited onto the perovskite film 6 s before the program ended. The as-coated film was then annealed at 110 °C for 25 min. XRD analysis showed a diffraction peak was identified at around 12.65°, with an intensity of 789.6191091 cts and a full width at half maximum (FWHM) of 0.202154677, which corresponds to the characteristic peak of PbI2. The relatively low intensity of this peak suggests a limited presence of residual PbI2.",
    "pair_source": "concentration",
    "sample_id_1": "16507",
    "sample_id_2": "18196",
    "sample_id_1_date": "20241205",
    "sample_id_2_date": "20241211",
    "Additive": [
      "PEABr"
    ]
  },
  {
    "question": "How will the peak intensity and half width of the 12.6 ° characteristic peak of additives added to perovskite precursors to prepare thin films change in XRD characterization?",
    "control": "The solar cells showed a drastically enhanced VOC, which led to a maximum efficiency of 16.79% (with FF of 66.45%, JSC of 23.59 mA/cm², and VOC of 1.07 V). For the preparation of perovskite precursor solution, 1.73 mol/L Cs0.05MA0.16FA0.79Pb1I2.9Br0.1 perovskite precursor was prepared in DMF:DMSO (4:1 volume ratio, v:v) mixed solvent. A SAM solution consisting of Me-2PACz (0.33 mg/mL) in ethanol was prepared. The corresponding additive PEABr was added to the precursor at a molar concentration of 1.2 mg/mL. Then, the prepared precursor solution was spin-coated at 1000 rpm for 10 s and 5000 rpm for 30 s onto the ITO substrate. A total of 160 µL of CB was dripped onto the center of film at 6 s before the end of spin-coating. Subsequently, the as-deposited films were annealed at 110 for 25. XRD analysis showed a diffraction peak was identified at around 12.65°, with an intensity of 976.5306365 cts and a full width at half maximum (FWHM) of 0.195813621, which corresponds to the characteristic peak of PbI2. The relatively low intensity of this peak suggests a limited presence of residual PbI2.",
    "target": "This study emerges from parameter-centric experimentation, producing a perovskite solar cell that was constituted, with a PCE of 18.2%, FF of 72.67%, Voc of 1.1 V, and Jsc of 22.87 mA/cm². The perovskite precursor solutions were prepared by dissolving 1.73 mol/L Cs0.05MA0.16FA0.79Pb1I2.9Br0.1. The incorporation of Me-4PACz (0.33 mg/mL) as a SAM improved morphological and electronic interfaces. 0.5 mg/mL PEABr was added to the perovskite precursor solution and stirred for 2 h. A well-optimized dual-stage spin routine (1000 rpm for 10 s and 5000 rpm for 30 s) was chosen to facilitate smooth and homogeneous layer formation. 160 µL of antisolvent was drop-coated onto the substrate while spinning. Subsequently, the samples were annealed at 110 °C for 25 min. XRD analysis showed a diffraction peak was identified at around 12.65°, with an intensity of 789.6191091 cts and a full width at half maximum (FWHM) of 0.202154677, which corresponds to the characteristic peak of PbI2. The relatively low intensity of this peak suggests a limited presence of residual PbI2.",
    "pair_source": "concentration",
    "sample_id_1": "18243",
    "sample_id_2": "18196",
    "sample_id_1_date": "20241211",
    "sample_id_2_date": "20241211",
    "Additive": [
      "PEABr"
    ]
  },
  {
    "question": "How will the peak intensity and half width of the 12.6 ° characteristic peak of additives added to perovskite precursors to prepare thin films change in XRD characterization?",
    "control": "In contrast, the device achieves a notably enhanced PCE of 16.72%, with a JSC of 24.08 mA/cm², VOC of 1.06 V, and FF of 65.57%. In formulating the active solution, Cs0.05MA0.16FA0.79Pb1I2.9Br0.1 at 1.73 mol/L was utilized to establish the perovskite layer. The SAM material Me-2PACz (0.33 mg/mL) was introduced to enhance interfacial properties and improve device performance. The target precursor solution was prepared with PEABr (0.8 mg/mL). The perovskite precursor solutions were spin-coated on the substrates at 1000 rpm for 10 s and 5000 rpm for 30 s. 160 µL of antisolvent was dripped onto the substrate during spinning. The films were then annealed at 110 °C for 25 min. XRD analysis showed a diffraction peak was identified at around 12.65°, with an intensity of 1327.548021 cts and a full width at half maximum (FWHM) of 0.188840712, which corresponds to the characteristic peak of PbI2. The relatively low intensity of this peak suggests a limited presence of residual PbI2.",
    "target": "PSCs with a PCE of 16.79%, a JSC of 23.59 mA/cm², a VOC of 1.07 V and an FF of 66.45% are demonstrated. For the perovskite composition Cs0.05MA0.16FA0.79Pb1I2.9Br0.1, 1.73 mol/L perovskite precursor solution was prepared. Different concentrations of Me-2PACz were added into the perovskite precursor solution for modification. For the PEABr additive system, the molar ratios of perovskite to PEABr were 15%, 30%, 60%, and 100%. The deposition process involved a two-step spin sequence (1000 rpm/10 s and 5000 rpm/30 s) to achieve a controlled film thickness. In the last 6 s of the second step, the anti-solvent (160 µL of CB) was dropped in the center of the substrate at a constant rate within 1 s. The subsequent film was then heated at 110 °C for 25 min to obtain the bright perovskite film. XRD analysis showed a diffraction peak was identified at around 12.65°, with an intensity of 976.5306365 cts and a full width at half maximum (FWHM) of 0.195813621, which corresponds to the characteristic peak of PbI2. The relatively low intensity of this peak suggests a limited presence of residual PbI2.",
    "pair_source": "concentration",
    "sample_id_1": "18254",
    "sample_id_2": "18243",
    "sample_id_1_date": "20241211",
    "sample_id_2_date": "20241211",
    "Additive": [
      "PEABr"
    ]
  },
  {
    "question": "How will the peak intensity and half width of the 12.6 ° characteristic peak of additives added to perovskite precursors to prepare thin films change in XRD characterization?",
    "control": "PSCs based on additives achieved a PCE of 16.3%, with a VOC of 1.053 V, FF of 70.3%, and JSC of 22.02 mA/cm². 1.73 mol/L Cs0.05MA0.16FA0.79Pb1I2.9Br0.1 perovskite precursors were prepared. SAM material Me-2PACz (0.33 mg/mL) was added to influence crystal growth at the interface and optimize surface passivation. To prepare the precursor solution with PEABr (1.0 mg/mL), the additive was added to the precursor solution. For the perovskite layer, the prepared perovskite solution was spin-coated at 1000 rpm for 10 s and 5000 rpm for 30 s. The controlled addition of 160 µL antisolvent at last 6 s facilitated uniform crystal nucleation. After the spin coating was completed, it was annealed at 110 °C for 25 min. XRD analysis showed a diffraction peak was identified at around 12.65°, with an intensity of 1999.946051 cts and a full width at half maximum (FWHM) of 0.191770454, which corresponds to the characteristic peak of PbI2. The relatively low intensity of this peak suggests a limited presence of residual PbI2.",
    "target": "The champion PCE of the device can be further improved to 16.79% (VOC of 1.07 V, JSC of 23.59 mA/cm², and FF of 66.45%). The precursor solutions for all Cs0.05MA0.16FA0.79Pb1I2.9Br0.1 films were prepared by dissolving equimolar concentrations (1.73 mol/L). Incorporating Me-2PACz (0.33 mg/mL) as a SAM was critical to adjust interfacial energy levels and refine the perovskite interface. The incorporation of PEABr (1.2 mg/mL) additive was ensured. For the perovskite film fabrication, the substrate was spun at 1000 rpm for 10 s, and then at 5000 rpm for 30 s. During the second step, 160 µL of chlorobenzene was dropped on the spinning substrate 6 s before the end of the process. Post-synthesis annealing at 110 °C for 25 min promoted uniform grain growth and optimal device characteristics. XRD analysis showed a diffraction peak was identified at around 12.65°, with an intensity of 976.5306365 cts and a full width at half maximum (FWHM) of 0.195813621, which corresponds to the characteristic peak of PbI2. The relatively low intensity of this peak suggests a limited presence of residual PbI2.",
    "pair_source": "concentration",
    "sample_id_1": "16507",
    "sample_id_2": "18243",
    "sample_id_1_date": "20241205",
    "sample_id_2_date": "20241211",
    "Additive": [
      "PEABr"
    ]
  },
  {
    "question": "How will the peak intensity and half width of the 12.6 ° characteristic peak of additives added to perovskite precursors to prepare thin films change in XRD characterization?",
    "control": "Remarkably, it achieved an impressive PCE of 16.77% with a high VOC of 1.03482 V, JSC of 23.74 mA/cm², and FF of 68.28%. A perovskite precursor featuring Cs0.05MA0.16FA0.79Pb1I2.9Br0.1 at 1.73 mol/L was prepared to initiate the fabrication process. The hole transport layer (HTL) was fabricated using the SAM solution of MeO-4PADBC. The MeO-4PADBC concentration is 0.33 mg/mL. To fabricate high-quality perovskite films, PMACl (0.36 mg/mL) was added to the perovskite precursor solution. For perovskite films fabrication, the perovskite precursor was spin-coated on the as prepared substrates at 1000 rpm for 10 s, subsequently at 5000 rpm for 30 s. A 160 µL CB was dropped onto the substrate at the last 6 s of the spin-coating, resulting in the formation of dark brown films. Next, the substrates were quickly transferred for annealing at 110 ℃ for 25 min. XRD analysis showed a diffraction peak was identified at around 12.65°, with an intensity of 1072.54796 cts and a full width at half maximum (FWHM) of 0.201473363, which corresponds to the characteristic peak of PbI2. The relatively low intensity of this peak suggests a limited presence of residual PbI2.",
    "target": "Through deliberate control of solution composition, coating speeds, and thermal treatments, this perovskite cell was synthesized, leading to a PCE of 16.93%, a fill factor of 70.88%, a Voc of 1.01886 V, and a Jsc of 23.44 mA/cm². Starting with a Cs0.05MA0.16FA0.79Pb1I2.9Br0.1 (1.73 mol/L) solution, the perovskite precursor was carefully crafted for optimal performance. Adding MeO-4PADBC (0.33 mg/mL) as a SAM improved the charge extraction at the interface. During solar cell device fabrication, PMACl (1.44 mg/mL) was added to the precursor solution. The perovskite precursor solution was spin-coated at 1000 rpm for 10 s and 5000 rpm for 30 s. During the second step end of 6 s, 160 µL of ethyl acetate was drop-coated to treat the perovskite films. By subjecting the film to 110 °C for 25 min, the perovskite lattice attained its ideal orientation. XRD analysis showed a diffraction peak was identified at around 12.65°, with an intensity of 871.9407459 cts and a full width at half maximum (FWHM) of 0.203449259, which corresponds to the characteristic peak of PbI2. The relatively low intensity of this peak suggests a limited presence of residual PbI2.",
    "pair_source": "concentration",
    "sample_id_1": "17718",
    "sample_id_2": "17740",
    "sample_id_1_date": "20241206",
    "sample_id_2_date": "20241206",
    "Additive": [
      "PMACl"
    ]
  },
  {
    "question": "How will the peak intensity and half width of the 12.6 ° characteristic peak of additives added to perovskite precursors to prepare thin films change in XRD characterization?",
    "control": "The combined treatment featured a PCE of 16.42%, FF of 66.38%, Voc of 1.0556 V, and Jsc of 23.44 mA/cm². In formulating the active solution, Cs0.05MA0.1FA0.85Pb1I3.0 at 1.73 mol/L was utilized to establish the perovskite layer. Careful addition of Me-4PACz (0.33 mg/mL) as a SAM ensured improved interface quality. BSP (with 4.8 mg/mL) additive was incorporated. The precursor solution was spin-coated onto the substrate surface at 1200 rpm for 10 s, then accelerated to 5000 rpm and maintained at this speed for 30 s. 200 µL chlorobenzene as antisolvent was dropped 8 s before the end of the spin-coating procedure. The wet film was annealed at 110 °C for 30 min. XRD analysis showed a diffraction peak was identified at around 12.65°, with an intensity of 1935.285137 cts and a full width at half maximum (FWHM) of 0.217122305, which corresponds to the characteristic peak of PbI2. The relatively low intensity of this peak suggests a limited presence of residual PbI2.",
    "target": "PSC with device efficiency (PCE) of 18.35%, VOC of 1.07541 V, JSC of 24.4 mA/cm², and FF of 69.94% was obtained. For the preparation of perovskite precursor solution, 1.73 mol/L Cs0.05MA0.1FA0.85Pb1I3.0 perovskite precursor was prepared in DMF:DMSO (4:1 volume ratio, v:v) mixed solvent. Careful addition of Me-4PACz (0.33 mg/mL) as a SAM ensured improved interface quality. Then 2.4 mg/mL BSP was added to the perovskite precursor solution and stirred for 2 h. Employing a staged spin protocol, the film underwent 1200 rpm for 10 s, then 5000 rpm for 30 s, enhancing film morphology. After 8 s, 200 µL CB was dropped on the film. The sample underwent a controlled anneal at 110 °C for 30 min, optimizing the film’s morphological and crystalline properties. XRD analysis showed a diffraction peak was identified at around 12.65°, with an intensity of 787.6202761 cts and a full width at half maximum (FWHM) of 0.232703989, which corresponds to the characteristic peak of PbI2. The relatively low intensity of this peak suggests a limited presence of residual PbI2.",
    "pair_source": "concentration",
    "sample_id_1": "17434",
    "sample_id_2": "17406",
    "sample_id_1_date": "20241209",
    "sample_id_2_date": "20241209",
    "Additive": [
      "BSP"
    ]
  },
  {
    "question": "How will the peak intensity and half width of the 12.6 ° characteristic peak of additives added to perovskite precursors to prepare thin films change in XRD characterization?",
    "control": "By interlinking experimental conditions with device architecture, a perovskite solar cell was put together, affirming a PCE of 16.63%, FF of 70.9%, Voc of 1.05466 V, and Jsc of 22.24 mA/cm². The perovskite (Cs0.1FA0.9Pb1I2.8Br0.2) precursor solution was prepared with a concentration of 1.5 mol/L in a mixed solvent of DMF and DMSO. SAM material Me-4PACz (0.33 mg/mL) was added to the perovskite solution to fine-tune the interface and stabilize the perovskite layer. 12.5 mg/mL PACl was added into the mixed perovskite solution. For perovskite films fabrication, the perovskite precursor was spin-coated on the as prepared substrates at 1200 rpm for 10 s and at 5000 rpm for 30 s. 200 µL CB as the antisolvent was dripped on the film at 8 s before the end of the last procedure. The perovskite sample was subsequently annealed at 110 °C for 30 min. XRD analysis showed a diffraction peak was identified at around 12.65°, with an intensity of 1626.319005 cts and a full width at half maximum (FWHM) of 0.211318653, which corresponds to the characteristic peak of PbI2. The relatively low intensity of this peak suggests a limited presence of residual PbI2.",
    "target": "The PCE devices reached 16.85% and featured a VOC of 1.0848 V, FF of 72.57%, and short-circuit current density (JSC) of 21.41 mA/cm². The perovskite precursor is Cs0.1FA0.9Pb1I2.8Br0.2. The sample of Me-4PACz was fabricated by spin coating the Me-4PACz solution with a concentration of 0.33 mg/mL. To prepare the precursor solution with PACl (10.8 mg/mL), the additive was added to the precursor solution. The perovskite solution was deposited on the substrate and spun cast at 1200 rpm for 10 s followed by 5000 rpm for 30 s. At the 8 s of the second step, 200 µL antisolvent was slowly dripped onto the center of the film at 8 s before the end of the spinning program. Heat-treatment was implemented with the substrates for 30 min at 110 °C. XRD analysis showed a diffraction peak was identified at around 12.65°, with an intensity of 910.7705314 cts and a full width at half maximum (FWHM) of 0.240432531, which corresponds to the characteristic peak of PbI2. The relatively low intensity of this peak suggests a limited presence of residual PbI2.",
    "pair_source": "concentration",
    "sample_id_1": "18558",
    "sample_id_2": "16623",
    "sample_id_1_date": "20241212",
    "sample_id_2_date": "20241210",
    "Additive": [
      "PACl"
    ]
  },
  {
    "question": "How will the peak intensity and half width of the 12.6 ° characteristic peak of additives added to perovskite precursors to prepare thin films change in XRD characterization?",
    "control": "Based on a systematically tuned set of experimental parameters, this perovskite solar cell was prepared, ultimately achieving a PCE of 15.62%, FF of 72.21%, Voc of 1.0802 V, and Jsc of 20.02 mA/cm². The perovskite solution, 1.5 mol/L Cs0.1FA0.9Pb1I2.8Br0.2 was prepared. Careful addition of Me-4PACz (0.33 mg/mL) as a SAM ensured improved interface quality. The piperidinium salt PACl was dissolved in the perovskite solution obtained with the molar ratio 18.0 mg/mL. The precursor solution was deposited on the substrate and spin-coated with a two-step spin-coating procedure: 1200 rpm for 10 s and 5000 rpm for 30 s. 200 µL CB as the antisolvent was dripped on the film at 8 s before the end of the last procedure. Heat-treatment was implemented with the substrates for 30 min at 110 °C. XRD analysis showed a diffraction peak was identified at around 12.65°, with an intensity of 2106.620298 cts and a full width at half maximum (FWHM) of 0.211671281, which corresponds to the characteristic peak of PbI2. The relatively low intensity of this peak suggests a limited presence of residual PbI2.",
    "target": "The champion target devices showed a JSC of 21.41 mA/cm², a VOC of 1.0848 V, and a FF of 72.57%, resulting in a PCE of 16.85%. The Cs0.1FA0.9Pb1I2.8Br0.2 precursor solution (1.5 mol/L) was prepared in the mixed solvent of DMF and DMSO. A SAM solution consisting of Me-4PACz (0.33 mg/mL) in ethanol was prepared. For the PACl additive system, the molar ratios of perovskite to PACl were 15%, 30%, 60%, and 100%. For the perovskite deposition process, the perovskite films were deposited using a two-step spin-coating process at 1200 rpm for 10 s and 5000 rpm for 30 s. 200 µL of CB was dropped on the perovskite film within 8 s into the spin coating process. It was then heated at 110 °C for 30 min, resulting in the formation of the perovskite thin films. XRD analysis showed a diffraction peak was identified at around 12.65°, with an intensity of 910.7705314 cts and a full width at half maximum (FWHM) of 0.240432531, which corresponds to the characteristic peak of PbI2. The relatively low intensity of this peak suggests a limited presence of residual PbI2.",
    "pair_source": "concentration",
    "sample_id_1": "16650",
    "sample_id_2": "16623",
    "sample_id_1_date": "20241210",
    "sample_id_2_date": "20241210",
    "Additive": [
      "PACl"
    ]
  },
  {
    "question": "How will the peak intensity and half width of the 12.6 ° characteristic peak of additives added to perovskite precursors to prepare thin films change in XRD characterization?",
    "control": "Guided by experimental parameters such as spin speeds, antisolvent timing, and annealing profiles, this device was put together, realizing a PCE of 16.63%, FF of 70.9%, Voc of 1.05466 V, and Jsc of 22.24 mA/cm². The 1.5 mol/L perovskite solution (Cs0.1FA0.9Pb1I2.8Br0.2) was prepared, shaken overnight to fully dissolve, and then used to prepare perovskite films. The incorporation of Me-4PACz (0.33 mg/mL) as a SAM improved morphological and electronic interfaces. 12.5 mg/mL PACl was added to the perovskite precursor solution and stirred for 2 h. The film formation relied on a two-phase spin cycle: 1200 rpm for 10 s and 5000 rpm for 30 s, optimizing thickness uniformity. After 8 s, 200 µL of anti-solvent was rapidly dropped on top of the spinning substrate. The films were then annealed at 110 °C for 30 min. XRD analysis showed a diffraction peak was identified at around 12.65°, with an intensity of 1626.319005 cts and a full width at half maximum (FWHM) of 0.211318653, which corresponds to the characteristic peak of PbI2. The relatively low intensity of this peak suggests a limited presence of residual PbI2.",
    "target": "The resulting hybrid SAMs-modified PSC achieve a champion PCE of 17.25%, with VOC of 1.0906 V, FF of 74.86%, and JSC of 21.13 mA/cm². For the perovskite film, 1.5 mol/L precursor solution was prepared according to the chemical formula of Cs0.1FA0.9Pb1I2.8Br0.2. Adding Me-4PACz (0.33 mg/mL) as a SAM improved the charge extraction at the interface. The inclusion of PACl (14.4 mg/mL) additive enhanced device longevity. The perovskite solutions were spin-coated onto the substrate at 1200 rpm for 10 s and then, 5000 rpm for 30 s. At the 8 s before the end of the progress, 200 µL CB was evenly dripped onto the substrate. The resulting wet perovskite films were annealed at 110 °C for 30 min. XRD analysis showed a diffraction peak was identified at around 12.65°, with an intensity of 826.3053348 cts and a full width at half maximum (FWHM) of 0.227210531, which corresponds to the characteristic peak of PbI2. The relatively low intensity of this peak suggests a limited presence of residual PbI2.",
    "pair_source": "concentration",
    "sample_id_1": "18558",
    "sample_id_2": "16627",
    "sample_id_1_date": "20241212",
    "sample_id_2_date": "20241210",
    "Additive": [
      "PACl"
    ]
  },
  {
    "question": "How will the peak intensity and half width of the 12.6 ° characteristic peak of additives added to perovskite precursors to prepare thin films change in XRD characterization?",
    "control": "The device achieved an impressive PCE of 15.62% with an open-circuit voltage of 1.0802 V, short-circuit current density of 20.02 mA/cm², and fill factor of 72.21%. 1.5 mol/L perovskite precursor solutions were prepared with the chemical formula of Cs0.1FA0.9Pb1I2.8Br0.2. The SAM material Me-4PACz (0.33 mg/mL) was subsequently added into the perovskite solution to enhance interfacial properties and optimize device performance. PACl (18.0 mg/mL) was incorporated as an additive. The deposition process involved a two-step spin sequence (1200 rpm/10 s and 5000 rpm/30 s) to achieve a controlled film thickness. At the last 8 s, 200 µL of CB solution was dropped on the perovskite. The sample was then annealed at 110 °C for 30 min. XRD analysis showed a diffraction peak was identified at around 12.65°, with an intensity of 2106.620298 cts and a full width at half maximum (FWHM) of 0.211671281, which corresponds to the characteristic peak of PbI2. The relatively low intensity of this peak suggests a limited presence of residual PbI2.",
    "target": "The PSCs exhibited a superior PCE of 17.25% (JSC: 21.13 mA/cm², VOC: 1.0906 V, FF: 74.86%). For the preparation of perovskite precursor solution, 1.5 mol/L Cs0.1FA0.9Pb1I2.8Br0.2 perovskite precursor was prepared in DMF:DMSO (4:1 volume ratio, v:v) mixed solvent. Different concentrations of Me-4PACz were added into the perovskite precursor solution for modification. For the modified solution, 14.4 mg/mL PACl was added to the precursor solution. For perovskite films fabrication, the perovskite precursor was spin-coated on the as prepared substrates at 1200 rpm for 10 s and at 5000 rpm for 30 s. With 8 s of spin time remaining, CB (200 µL) was slowly dispensed onto the middle of the substrate. After the spin coating was completed, it was annealed at 110 °C for 30 min. XRD analysis showed a diffraction peak was identified at around 12.65°, with an intensity of 826.3053348 cts and a full width at half maximum (FWHM) of 0.227210531, which corresponds to the characteristic peak of PbI2. The relatively low intensity of this peak suggests a limited presence of residual PbI2.",
    "pair_source": "concentration",
    "sample_id_1": "16650",
    "sample_id_2": "16627",
    "sample_id_1_date": "20241210",
    "sample_id_2_date": "20241210",
    "Additive": [
      "PACl"
    ]
  },
  {
    "question": "How will the peak intensity and half width of the 12.6 ° characteristic peak of additives added to perovskite precursors to prepare thin films change in XRD characterization?",
    "control": "Informed by incremental parameter refinements, the perovskite assembly was constituted, resulting in a PCE of 15.76%, FF of 72.55%, Voc of 1.0974 V, and Jsc of 19.8 mA/cm². The core perovskite solution, composed of Cs0.1FA0.9Pb1I2.8Br0.2 at 1.5 mol/L, served as the foundational matrix for the solar cell. Integrating Me-4PACz (0.33 mg/mL) as a SAM tailored the interfacial environment, contributing to a more uniform and well-ordered perovskite interface. The addition of PEAI (3.0 mg/mL) enabled the achievement of smoother film surfaces. The precursor solution was spin-coated onto the substrate surface at 1200 rpm for 10 s, then accelerated to 5000 rpm for 30 s. 200 µL CB was dropped on the perovskite film at 8 s before the end of the program. The films were then annealed at 110 °C for 30 min. XRD analysis showed a diffraction peak was identified at around 12.65°, with an intensity of 2098.16931 cts and a full width at half maximum (FWHM) of 0.204107257, which corresponds to the characteristic peak of PbI2. The relatively low intensity of this peak suggests a limited presence of residual PbI2.",
    "target": "Drawing upon carefully optimized conditions, the perovskite device was meticulously prepared, resulting in a PCE of 16.1%, with a fill factor of 75.31%, an open-circuit voltage of 1.0926 V, and a short-circuit current density of 19.57 mA/cm². The composition of perovskite is 1.5 mol/L Cs0.1FA0.9Pb1I2.8Br0.2. A SAM solution consisting of Me-4PACz (0.33 mg/mL) in ethanol was prepared. To enhance device performance, PEAI (0.04 mg/mL) was added to the perovskite solution as an additive. The perovskite solutions were spin-coated at 1200 rpm for 10 s (acceleration rate 500 rpm/s) and 5000 rpm for 30 s (acceleration rate 1000 rpm/s), respectively. In the last 8 s of the second step, the anti-solvent (200 µL of chlorobenzene) was dropped in the center at a constant rate within 1 s. The films were then annealed at 110 °C for 30 min. XRD analysis showed a diffraction peak was identified at around 12.65°, with an intensity of 2049.510536 cts and a full width at half maximum (FWHM) of 0.205152561, which corresponds to the characteristic peak of PbI2. The relatively low intensity of this peak suggests a limited presence of residual PbI2.",
    "pair_source": "concentration",
