Repository: MI-Materials-Intelligence/Recipe-Language-Model

# Learning Layer

## Overview

In the learning layer, the formulas and parameters are encoded and then tokenised into recipes as inputs. Through atomic skills of data extraction, cleaning, and matching, these data are organised into standardised datasets, providing the basis for RLM training and iterative recipe refinement.

Key Atomic Skills:
- **Cleaning**: Preprocessing and outlier cleaning
- **Matching**: Matching data pairs based on variables
- **Extraction**: Data extraction from robotic boxes

File: seven_ai_layers_robotics/learning/data/XRD_additives/additive_xrd_pairs.json (part 29 of 29)
[
    "sample_id_1": "14750",
    "sample_id_2": "14736",
    "sample_id_1_date": "20241204",
    "sample_id_2_date": "20241204",
    "Additive": [
      "PEAI"
    ]
  },
  {
    "question": "How will the peak intensity and half width of the 12.6 ° characteristic peak of additives added to perovskite precursors to prepare thin films change in XRD characterization?",
    "control": "The device demonstrated a champion efficiency of 15.76%, with a VOC of 1.0974 V, JSC of 19.8 mA/cm², and FF of 72.55%.The device achieved a champion PCE of 15.76% with a VOC of 1.0974 V, JSC of 19.8 mA/cm², and FF of 72.55%. The perovskite precursor solution (1.5 mol/L) was prepared in mixed solvents of DMF and DMSO according to chemical formula of Cs0.1FA0.9Pb1I2.8Br0.2. The SAM consisting of Me-4PACz (0.33 mg/mL) was subsequently added into the perovskite solution to enhance interfacial properties and optimize device performance. An equal amount of PEAI (3.0 mg/mL) was dissolved in dimethylformamide (DMF) and dimethyl sulfoxide (DMSO) with a 4:1 volume ratio. The perovskite precursor solution was deposited on the substrate via a two-step spin coating process; first, the solution was spin-coated at 1200 rpm for 10 s and then at 5000 rpm for 30 s. A strategic antisolvent application (200 µL at last 8 s) resulted in well-defined crystal domains. The samples were subsequently annealed on a hotplate at 110 °C for 30 min. XRD analysis showed a diffraction peak was identified at around 12.65°, with an intensity of 2098.16931 cts and a full width at half maximum (FWHM) of 0.204107257, which corresponds to the characteristic peak of PbI2. The relatively low intensity of this peak suggests a limited presence of residual PbI2.",
    "target": "The device demonstrated a champion efficiency of 16.12%, with a VOC of 1.0849 V, JSC of 20.23 mA/cm², and FF of 73.45%.The device achieved a champion PCE of 16.12% with a VOC of 1.0849 V, JSC of 20.23 mA/cm², and FF of 73.45%. The composition of the 1.5 mol/L perovskite film is Cs0.1FA0.9Pb1I2.8Br0.2. Careful addition of Me-4PACz (0.33 mg/mL) as a SAM ensured improved interface quality. For the target perovskite, 2.0 mg/mL PEAI was added to the precursor solution, and it was ensured that it is well mixed with the precursor. Then, the perovskite precursor solution was spin-coated at 1200 rpm for 10 s, and then at 5000 rpm for 30 s. At 8 s before the end of the spin-coating procedure, 200 µL CB was dropped onto the substrates. The resulting films were then annealed at 110 °C for 30 min. XRD analysis showed a diffraction peak was identified at around 12.65°, with an intensity of 2009.774851 cts and a full width at half maximum (FWHM) of 0.204109211, which corresponds to the characteristic peak of PbI2. The relatively low intensity of this peak suggests a limited presence of residual PbI2.",
    "pair_source": "concentration",
    "sample_id_1": "14750",
    "sample_id_2": "15654",
    "sample_id_1_date": "20241204",
    "sample_id_2_date": "20241204",
    "Additive": [
      "PEAI"
    ]
  },
  {
    "question": "How will the peak intensity and half width of the 12.6 ° characteristic peak of additives added to perovskite precursors to prepare thin films change in XRD characterization?",
    "control": "A PCE of 18.48% with a VOC of 1.05457 V, a JSC of 22.98 mA/cm², and an FF of 76.22% was obtained. The perovskite precursor solutions were prepared by dissolving 1.73 mol/L Cs0.05MA0.16FA0.79Pb1I2.9Br0.1. Controlled addition of Me-4PACz (0.33 mg/mL) as a SAM was performed to stabilize the perovskite layer and engineer a more robust interface. During solar cell device fabrication, PEAI (0.8 mg/mL), and MACl (7.5 mg/mL) were added to the precursor solution. The perovskite solutions were spin-coated at 1000 rpm for 10 s and 5000 rpm for 30 s, respectively. Then, with 6 s of spin time remaining, chlorobenzene (160 µL) was dispensed onto the middle of the substrate. And then annealed at 110 °C for 25 min. XRD analysis showed a diffraction peak was identified at around 12.65°, with an intensity of 252.3218498 cts and a full width at half maximum (FWHM) of 0.267854238, which corresponds to the characteristic peak of PbI2. The relatively low intensity of this peak suggests a limited presence of residual PbI2.",
    "target": "The device shows the highest PCE of 19.04% with a VOC of 1.0839 V, a JSC of 23.45 mA/cm², and an FF of 74.91%. For the inorganic perovskite layers, 1.73 mol/L Cs0.05MA0.16FA0.79Pb1I2.9Br0.1 inorganic perovskite precursor solution was prepared in DMSO solvent. A SAM solution (0.33 mg/mL Me-4PACz) was applied to the FTO glass substrates by spin-coating. For the additives treated cells, the PEAI (0.8 mg/mL) and MACl (7.0 mg/mL) were added into the perovskite precursor solution. The perovskite is deposited via a two-step spin-coating procedure, first at 1000 rpm for 10 s and finally at 5000 rpm for 30 s. 160 µL of CB as antisolvent was dripped onto the substrate quickly at 6 s during the second spinning step. The film was then annealed at 110 °C for 25 min. XRD analysis showed a diffraction peak was identified at around 12.65°, with an intensity of 185.3787602 cts and a full width at half maximum (FWHM) of 0.310730067, which corresponds to the characteristic peak of PbI2. The relatively low intensity of this peak suggests a limited presence of residual PbI2.",
    "pair_source": "concentration",
    "sample_id_1": "20822",
    "sample_id_2": "18994",
    "sample_id_1_date": "20241220",
    "sample_id_2_date": "20241213",
    "Additive": [
      "PEAI",
      "MACl"
    ]
  },
  {
    "question": "How will the peak intensity and half width of the 12.6 ° characteristic peak of additives added to perovskite precursors to prepare thin films change in XRD characterization?",
    "control": "The PCE of devices reached 18.48%, featuring VOC of 1.05457 V, FF of 76.22%, and JSC of 22.98 mA/cm². In formulating the active solution, Cs0.05MA0.16FA0.79Pb1I2.9Br0.1 at 1.73 mol/L was utilized to establish the perovskite layer. The SAM consisting of Me-4PACz (0.33 mg/mL) was subsequently added into the perovskite solution to enhance interfacial properties and optimize device performance. Equal amounts of PEAI (0.8 mg/mL) and MACl (7.5 mg/mL) were dissolved in dimethylformamide (DMF) and dimethyl sulfoxide (DMSO) with a 4:1 volume ratio. The perovskite solutions were spin-coated at 1000 rpm for 10 s and then at 5000 rpm for 30 s. The film was quickly washed with 160 µL toluene at 6 s during spin-coating. Next, the substrates were quickly transferred for annealing at 110 ℃ for 25 min. XRD analysis showed a diffraction peak was identified at around 12.65°, with an intensity of 252.3218498 cts and a full width at half maximum (FWHM) of 0.267854238, which corresponds to the characteristic peak of PbI2. The relatively low intensity of this peak suggests a limited presence of residual PbI2.",
    "target": "This work arises from meticulous parameter optimization, where a perovskite solar device was established, reflecting a PCE of 18.9038%, with an FF of 112.645%, Voc of 0.718889 V, and Jsc of 23.344 mA/cm². A 1.73 mol/L perovskite precursor solution was constructed by mixing FAI, PbI2, methylammonium iodide and caesium iodide in DMF: DMSO mixed solvent with the chemical formula of Cs0.05MA0.16FA0.79Pb1I2.9Br0.1. The SAM material Me-4PACz (0.33 mg/mL) was subsequently added into the perovskite solution to enhance interfacial properties and optimize device performance. For the modified solution, PEAI (0.8 mg/mL) and MACl (7.0 mg/mL) were added to the previous solution. The film was deposited under controlled conditions, involving an initial spin of 1000 rpm (10 s) followed by a second spin at 5000 rpm (30 s). In the last 6 s of the second step, the anti-solvent (160 µL of CB) was dropped in the center of the substrate at a constant rate within 1 s. The substrate was immediately placed on a hotplate and annealed at 110 °C for 25 min. XRD analysis showed a diffraction peak was identified at around 12.65°, with an intensity of 175.5975684 cts and a full width at half maximum (FWHM) of 0.341914817, which corresponds to the characteristic peak of PbI2. The relatively low intensity of this peak suggests a limited presence of residual PbI2.",
    "pair_source": "concentration",
    "sample_id_1": "20822",
    "sample_id_2": "22814",
    "sample_id_1_date": "20241220",
    "sample_id_2_date": "20241224",
    "Additive": [
      "PEAI",
      "MACl"
    ]
  },
  {
    "question": "How will the peak intensity and half width of the 12.6 ° characteristic peak of additives added to perovskite precursors to prepare thin films change in XRD characterization?",
    "control": "With the improved uniformity of SAM, the SAM-based devices showed a maximum PCE of 18.81%, with a VOC of 1.12033 V, FF of 70.67%, and JSC of 23.76 mA/cm². By preparing a base solution of Cs0.05MA0.1FA0.85Pb1I3.0 at 1.73 mol/L, the perovskite precursor was ready for further enhancements. The addition of Me-4PACz (0.165 mg/mL) and MeO-4PADBC (0.165 mg/mL) as SAMs were performed to optimize surface passivation and ensure improved interface quality. To enhance the mechanical properties of the perovskite layer, MACl (14.6 mg/mL) and PEAI (0.517 mg/mL) were utilized as additives. The perovskite film was deposited by spin-coating at 1000 rpm for 10 s and 5000 rpm for 40 s. A timed antisolvent drop (160 µL at last 10 s) enhanced the perovskite crystallization kinetics. The substrates were sequentially heated at 110 °C for 15 min for perovskite crystal formation. XRD analysis showed a diffraction peak was identified at around 12.65°, with an intensity of 199.5686426 cts and a full width at half maximum (FWHM) of 0.274919154, which corresponds to the characteristic peak of PbI2. The relatively low intensity of this peak suggests a limited presence of residual PbI2.",
    "target": "With the improved uniformity of SAM, the SAM-based devices showed a maximum PCE of 19.87%, with a VOC of 1.08048 V, FF of 72.94%, and JSC of 25.21 mA/cm². For the perovskite composition Cs0.05MA0.1FA0.85Pb1I3.0, 1.73 mol/L perovskite precursor solution was prepared. The py3 concentration is 0.198 mg/mL and DMACPA concentration is 0.132 mg/mL. To enhance device performance, MACl (14.6 mg/mL) and PEAI (0.5 mg/mL) were added to the perovskite solution as additives. Employing a staged spin protocol, the film underwent 1000 rpm for 10 s, then 5000 rpm for 40 s, enhancing film morphology. 160 µL anti-solvent was quickly dripped at the 10 s before the end of spin coating step. By subjecting the film to 110 °C for 15 min, the perovskite lattice attained its ideal orientation. XRD analysis showed a diffraction peak was identified at around 12.65°, with an intensity of 129.1839396 cts and a full width at half maximum (FWHM) of 0.304424218, which corresponds to the characteristic peak of PbI2. The relatively low intensity of this peak suggests a limited presence of residual PbI2.",
    "pair_source": "concentration",
    "sample_id_1": "19419",
    "sample_id_2": "24319",
    "sample_id_1_date": "20241217",
    "sample_id_2_date": "20241230",
    "Additive": [
      "MACl",
      "PEAI"
    ]
  },
  {
    "question": "How will the peak intensity and half width of the 12.6 ° characteristic peak of additives added to perovskite precursors to prepare thin films change in XRD characterization?",
    "control": "The champion device achieves an outstanding PCE of 18.56%, with a VOC of 1.0881 V, JSC of 24.12 mA/cm², and FF of 70.69%, marking a significant improvement over the control device. 1.73 mol/L perovskite precursor solutions were prepared with the chemical formula of Cs0.05MA0.1FA0.85Pb1I3.0. The incorporation of py3 (0.0825 mg/mL) and DMACPA (0.2475 mg/mL) as SAMs were carried out to improve layer formation and refine the film’s interfacial structure. MACl (14.6 mg/mL) and PEAI (0.517 mg/mL) were added into both precursor solutions as additives. The perovskite precursor solutions were spin-coated on substrate at 1006 rpm for 10 s and then at 4822 rpm for 35 s. In the last 8 s of the second step, the anti-solvent (160 µL of chlorobenzene) was dropped in the center at a constant rate The perovskite layer was thermally conditioned at 110 °C for 25 min, consolidating its morphology. XRD analysis showed a diffraction peak was identified at around 12.65°, with an intensity of 251.3946618 cts and a full width at half maximum (FWHM) of 0.251326633, which corresponds to the characteristic peak of PbI2. The relatively low intensity of this peak suggests a limited presence of residual PbI2.",
    "target": "A higher PCE of 19.87% of the target device is achieved, where JSC, VOC and FF are 25.21 mA/cm², 1.08048 V and 72.94%, respectively. The formulation began with Cs0.05MA0.1FA0.85Pb1I3.0 at 1.73 mol/L, establishing the core perovskite solution. For the SAM solution, py3 (0.198 mg/mL) and DMACPA (0.132 mg/mL) were added to the previous solution.The hole transport layer (HTL) was fabricated by using the mixed SAM solution of py3 and DMACPA. The py3 concentration is 0.198 mg/mL and DMACPA concentration is 0.132 mg/mL. The addition of MACl (14.6 mg/mL) and PEAI (0.5 mg/mL) as additives were carefully prepared. The perovskite film was deposited by spin-coating at 1000 rpm for 10 s and 5000 rpm for 40 s. At the 10 s of the second step, 160 µL anisole was dropped as antisolvent. The deposited perovskite films were subsequently annealed on a hotplate at 110 °C for 15 min. XRD analysis showed a diffraction peak was identified at around 12.65°, with an intensity of 129.1839396 cts and a full width at half maximum (FWHM) of 0.304424218, which corresponds to the characteristic peak of PbI2. The relatively low intensity of this peak suggests a limited presence of residual PbI2.",
    "pair_source": "concentration",
    "sample_id_1": "29343",
    "sample_id_2": "24319",
    "sample_id_1_date": "20250219",
    "sample_id_2_date": "20241230",
    "Additive": [
      "MACl",
      "PEAI"
    ]
  },
  {
    "question": "How will the peak intensity and half width of the 12.6 ° characteristic peak of additives added to perovskite precursors to prepare thin films change in XRD characterization?",
    "control": "Each step—from solution concentration to annealing—was tuned to shape this perovskite solar cell, which was formulated, yielding a PCE of 19.7714%, an FF of 74.3481%, a Voc of 1.12227 V, and a Jsc of 23.6957 mA/cm². By dissolving Cs0.05MA0.1FA0.85Pb1I3.0 at 1.73 mol/L as the primary ingredient, the perovskite precursor was effectively prepared. The Me-4PACz concentration is 0.198 mg/mL and DMACPA concentration is 0.132 mg/mL. To prepare the precursor solutions with MACl (14.6 mg/mL) and PEAI (0.8 mg/mL), the additives were added to the precursor solution. For the perovskite film fabrication, the substrate was spun at 1300 rpm for 10 s, and then at 4800 rpm for 35 s. Then, 190 µL CB was dropped onto the substrate during the second spin-coating step at the last 11 s of the spin-coating. A precise annealing regimen (110 °C, 30 min) refined the perovskite microstructure. XRD analysis showed a diffraction peak was identified at around 12.65°, with an intensity of 231.0946997 cts and a full width at half maximum (FWHM) of 0.287649362, which corresponds to the characteristic peak of PbI2. The relatively low intensity of this peak suggests a limited presence of residual PbI2.",
    "target": "The device exhibited a PCE of 19.87%, with VOC of 1.08048 V, FF of 72.94%, and JSC of 25.21 mA/cm². The Cs0.05MA0.1FA0.85Pb1I3.0 (1.73 mol/L) perovskite precursor solution was prepared. Integrating py3 (0.198 mg/mL) and DMACPA (0.132 mg/mL) as SAMs tailored the interfacial environment, contributing to a more uniform and well-ordered perovskite interface. For the modified solution, MACl (14.6 mg/mL) and PEAI (0.5 mg/mL) were added to the previous solution. Employing a staged spin protocol, the film underwent 1000 rpm for 10 s, then 5000 rpm for 40 s, enhancing film morphology. A gentle antisolvent drop of 160 µL at last 10 s guided the perovskite crystals into a more ideal arrangement. The device architecture benefited from a final anneal at 110 °C for 15 min, ensuring robust crystallinity. XRD analysis showed a diffraction peak was identified at around 12.65°, with an intensity of 129.1839396 cts and a full width at half maximum (FWHM) of 0.304424218, which corresponds to the characteristic peak of PbI2. The relatively low intensity of this peak suggests a limited presence of residual PbI2.",
    "pair_source": "concentration",
    "sample_id_1": "31481",
    "sample_id_2": "24319",
    "sample_id_1_date": "20250227",
    "sample_id_2_date": "20241230",
    "Additive": [
      "MACl",
      "PEAI"
    ]
  },
  {
    "question": "How will the peak intensity and half width of the 12.6 ° characteristic peak of additives added to perovskite precursors to prepare thin films change in XRD characterization?",
    "control": "The solar cells showed a drastically enhanced VOC, which led to a maximum efficiency of 18.56% (with FF of 70.69%, JSC of 24.12 mA/cm², and VOC of 1.0881 V). For the preparation of perovskite precursor solution, 1.73 mol/L Cs0.05MA0.1FA0.85Pb1I3.0 perovskite precursor was prepared in DMF:DMSO (4:1 volume ratio, v:v) mixed solvent. The py3 concentration is 0.0825 mg/mL and DMACPA concentration is 0.2475 mg/mL. And chlorinated MACl and PEAI under 14.6 mg/mL and 0.517 mg/mL concentrations in perovskite precursor solution. The perovskite solution was spin coated on the substrates at 1006 rpm for 10 s and at 4822 rpm for 35 s, respectively. At the 8 s of spinning, 160 µL of antisolvent was dripped onto the substrate centre. Subsequent thermal treatment was carried out at 110 °C for 25 min to finalize the perovskite crystal structure. XRD analysis showed a diffraction peak was identified at around 12.65°, with an intensity of 251.3946618 cts and a full width at half maximum (FWHM) of 0.251326633, which corresponds to the characteristic peak of PbI2. The relatively low intensity of this peak suggests a limited presence of residual PbI2.",
    "target": "The solar cells showed a drastically enhanced VOC, which led to a maximum efficiency of 19.7714% (with FF of 74.3481%, JSC of 23.6957 mA/cm², and VOC of 1.12227 V). The process involved first dissolving Cs0.05MA0.1FA0.85Pb1I3.0 at 1.73 mol/L to create the primary perovskite solution. A combination of Me-4PACz (0.198 mg/mL) and DMACPA (0.132 mg/mL) as SAMs were introduced to enhance interfacial properties and improve device performance. The controlled addition of MACl (14.6 mg/mL) and PEAI (0.8 mg/mL) additives were implemented. The perovskite layer was spin-coated with a two-step recipe, first at 1300 rpm for 10 s followed by 4800 rpm for 35 s. 190 µL CB as the antisolvent was dripped on the film at 11 s before the end of the last procedure. The sample underwent a controlled anneal at 110 °C for 30 min, optimizing the film’s morphological and crystalline properties. XRD analysis showed a diffraction peak was identified at around 12.65°, with an intensity of 231.0946997 cts and a full width at half maximum (FWHM) of 0.287649362, which corresponds to the characteristic peak of PbI2. The relatively low intensity of this peak suggests a limited presence of residual PbI2.",
    "pair_source": "concentration",
    "sample_id_1": "29343",
    "sample_id_2": "31481",
    "sample_id_1_date": "20250219",
    "sample_id_2_date": "20250227",
    "Additive": [
      "MACl",
      "PEAI"
    ]
  }
]
