Repository: MI-Materials-Intelligence/Recipe-Language-Model

<h2 align="center">Recipe Language Model </h2>

## 1. Introduction

Materials innovation have been undergoing rapid development with the vast combinatorial exploration of recipes; however, the related research suffers from time-consuming trial-and-error synthesis and labour-intensive fabrication. As a promising alternative, robotics enables high-throughput experimentation and data collection; however, the resulting numerical datasets are often insufficiently analysed and fail to provide effective feedback for semantic recipe optimisation. 

Here, we present a domain-specific recipe language model (RLM) developed for an emerging scientific tool of robotic boxes (perovskite solar cell research as a demonstration). For iterative fine-tuning of the RLM, seven artificial intelligence (AI) layers, including learning, generating, RecipeQA, fine-tuning, reasoning, evaluation, and optimisation, have been designed with a language agent. During the loops of seven AI layers, both numerical and semantic recipes were continuously learned and optimised for the RLM. Guided by this RLM, eleven robotic boxes executed the controllable synthesis, fabrication and characterisation of 50,764 samples. Simultaneously, more than 578 million tokens were generated and augmented to improve the ability to recommend a recipe and mechanistic reasoning, reaching a level comparable to that of an experienced researcher.

### Architecture Overview

# Learning Layer

## Overview

In the learning layer, the formulas and parameters are encoded and then tokenised into recipes as inputs. Through atomic skills of data extraction, cleaning, and matching, these data are organised into standardised datasets, providing the basis for RLM training and iterative recipe refinement.

Key Atomic Skills:
- **Cleaning**: Preprocessing and outlier cleaning
- **Matching**: Matching data pairs based on variables
- **Extraction**: Data extraction from robotic boxes

## Layer Structure with Atomic Skills

```
Learning/
├── data/
│   
└── src/
    ├── cleaning/                       # Data cleaning module
    │   ├── __init__.py
    │   ├── preprocess.py               
    │   ├── remove_abnormal.py         
    │   └── utils.py                   
    ├── extraction/                     # Data extraction module
    │   ├── __init__.py
    │   ├── data_extractor.py          
    │   └── edge_report_extractor.py    
    ├── matching/                       # Data matching module
    │   ├── __init__.py
    │   ├── additive_xrd.py             
    │   ├── generating_single_var.py    
    │   ├── get_single_var_diff_class.py 
    │   ├── image_process.py            
    │   ├── insert_characterization_pairs.py 
    │   ├── merge_results.py           
    │   ├── passivator_xrd.py          
    │   ├── perovskite_text_generator.py
    │   ├── pl_sam.py                  
    │   └── single_var_matching_pipeline.py 
    ├── __init__.py
    ├── characterisation_reporting_match.py    # Characterization report matching
    ├── edge_reporting_match.py                # Edge report matching
    └── variable_reporting_match.py            # Variable report matching
```

## Input Demo

```json
{
  "No": 50009,
  "date": "20250727",
  "rank": 168,
  "Formula PVK": "Cs0.05MA0.1FA0.85PbI3.0",
  "Concentration PVK": 1.65,
  "Formula Additive 1": "MACl",
  "Concentration Additive 1": 15.0,
  "Formula Additive 2": "m-F-PEACl",
  "Concentration Additive 2": 2.0,
  "Formula Additive 3": null,
  "Concentration Additive 3": null,
  "Formula SAM 1": "4,4,4-NA",
  "Concentration SAM 1": 0.5,
  "Formula SAM 2": null,
  "Concentration SAM 2": null,
  "Formula SAM 3": null,
  "Concentration SAM 3": null,
  "Spin Coating Speed SAM": 3000,
  "Spin Coating Time SAM": 30,
  "Annealed Temperature SAM": 100,
  "Annealed Time SAM": 10,
  "Spin Coating Speed PVK 1": 1000,
  "Spin Coating Time PVK 1": 5,
  "Spin Coating Speed PVK 2": 5500,
  "Spin Coating Time PVK 2": 30,
  "Antisolvent Dropping Timing": 15,
  "Antisolvent Volume": 150,
  "Annealed Temperature PVK": 110,
  "Annealed Time PVK": 15,
  "Formula Passivator 1": "PDADI",
  "Concentration Passivator 1": 0.5,
  "Formula Passivator 2": null,
  "Concentration Passivator 2": null,
  "Formula Passivator 3": null,
  "Concentration Passivator 3": null,
  "Formula Passivator 4": null,
  "Concentration Passivator 4": null,
  "Spin Coating Speed Passivator": 5000,
  "Spin Coating Time Passivator": 30,
  "Passivator Dropping Timing": 6,
  "Passivator Volume": 70,
  "Annealed Temperature Passivator": 100,
  "Annealed Time Passivator": 5,
  "PCE": 26.2531,
  "FF": 82.9223,
  "Voc": 1.19423,
  "Jsc": 26.5107,
  "Product": 1898,
  "Channel": "CH1",
  "From": "20250626.csv",
  "upload_time": null
}

{
  "No": 50425,
  "date": "20250731",
  "rank": 172,
  "Formula PVK": "Cs0.05MA0.1FA0.85PbI3.0",
  "Concentration PVK": 1.65,
  "Formula Additive 1": "MACl",
  "Concentration Additive 1": 15.0,

File: seven_ai_layers_robotics/learning/data/XRD_passivators/passivators_xrd_pairs.json
[
  {
    "question": "How does the peak intensity and residual stress of low dimensional perovskite characteristic peaks around 4 ° change in XRD characterization when passivating agents are used for surface treatment of perovskite?",
    "control": "Systematic parameter adjustments underlie the fabrication of a perovskite cell that was constituted, capturing how controlled conditions influence a PCE of 16.79%, FF of 66.45%, Voc of 1.08523 V, and Jsc of 23.29 mA/cm². The core perovskite solution, composed of Cs0.05MA0.16FA0.79Pb1I2.9Br0.1 at 1.73 mol/L, served as the foundational matrix for the solar cell. The SAM material MeO-4PADBC (0.33 mg/mL) was subsequently added into the perovskite solution to enhance interfacial properties and optimize device performance. The addition of PEAI (2 mg/mL) and PEABr (0.5 mg/mL) were then completed. The prepared precursor solution was spin-coated at 1000 rpm for 10 s and 5000 rpm for 30 s onto the substrate. In the last 6 s of the second step, the anti-solvent (160 µL of chlorobenzene) was dropped in the center at a constant rate The substrates were sequentially heated at 110 °C for 25 min for perovskite crystal formation. XRD analysis showed a diffraction peak was identified at around 12.65°, with an intensity of 755.1113203 cts and a full width at half maximum (FWHM) of 0.247029369, which corresponds to the characteristic peak of PbI2. The relatively low intensity of this peak suggests a limited presence of residual PbI2. XRD analysis showed a diffraction peak was identified at 4.00°, with an intensity of 0.0 cts，which corresponds to the formation of a 2D structure within the perovskite lattice. The high intensity implies efficient surface passivation, contributing positively to device performance. GIXRD analysis further revealed a residual tensile stress of 22.5 MPa in the perovskite film via measurement conducted at an incident angle of 1°.",
    "target": "PSCs based on additives achieved a PCE of 19.4%, with a VOC of 1.10385 V, FF of 73.62%, and JSC of 23.87 mA/cm². A 1.73 mol/L Cs0.05MA0.16FA0.79Pb1I2.9Br0.1 precursor solution was similarly prepared using a mixture of DMF and DMSO. The py3 concentration is 1.0 mg/mL and DMACPA concentration is 3.0 mg/mL. MACl (7 mg/mL) and PMACl (0.7 mg/mL) were incorporated as additives. Then, the perovskite precursor solution was spin-coated at 1000 rpm for 15 s, and then at 5000 rpm for 30 s. A timed antisolvent drop (180 µL at last 10 s) enhanced the perovskite crystallization kinetics. The film was immediately annealed at 105 °C for 30 min. PEACl (1.6 mg/mL) was spin-coated onto the sample surface to serve as a passivation layer, thereby improving device performance. And then it was spin-coated on the cooled perovskite films at 4900.0 rpm for 35.0 s. At a timing of 17.0 s, 120.0 µL of passivator was introduced into the spinning passivation layer. And then transferred to the hotplate and annealed at 110.0 ℃ for 5.0 min. XRD analysis showed a diffraction peak was identified at 4.00°, with an intensity of 71.74596607 cts，which corresponds to the formation of a 2D structure within the perovskite lattice. The high intensity implies efficient surface passivation, contributing positively to device performance. GIXRD analysis further revealed a residual tensile stress of 10.5 MPa in the perovskite film via measurement conducted at an incident angle of 1°.",
    "pair_source": "formula",
    "sample_id_1": "18871",
    "sample_id_2": "34778",
    "sample_id_1_date": "20241213",
    "sample_id_2_date": "20250211",
    "Passivator": [
      "PEACl"
    ]
  }
]
