Repository: MI-Materials-Intelligence/Recipe-Language-Model

<h2 align="center">Recipe Language Model </h2>

## 1. Introduction

Materials innovation have been undergoing rapid development with the vast combinatorial exploration of recipes; however, the related research suffers from time-consuming trial-and-error synthesis and labour-intensive fabrication. As a promising alternative, robotics enables high-throughput experimentation and data collection; however, the resulting numerical datasets are often insufficiently analysed and fail to provide effective feedback for semantic recipe optimisation. 

Here, we present a domain-specific recipe language model (RLM) developed for an emerging scientific tool of robotic boxes (perovskite solar cell research as a demonstration). For iterative fine-tuning of the RLM, seven artificial intelligence (AI) layers, including learning, generating, RecipeQA, fine-tuning, reasoning, evaluation, and optimisation, have been designed with a language agent. During the loops of seven AI layers, both numerical and semantic recipes were continuously learned and optimised for the RLM. Guided by this RLM, eleven robotic boxes executed the controllable synthesis, fabrication and characterisation of 50,764 samples. Simultaneously, more than 578 million tokens were generated and augmented to improve the ability to recommend a recipe and mechanistic reasoning, reaching a level comparable to that of an experienced researcher.

### Architecture Overview

# Learning Layer

## Overview

In the learning layer, the formulas and parameters are encoded and then tokenised into recipes as inputs. Through atomic skills of data extraction, cleaning, and matching, these data are organised into standardised datasets, providing the basis for RLM training and iterative recipe refinement.

Key Atomic Skills:
- **Cleaning**: Preprocessing and outlier cleaning
- **Matching**: Matching data pairs based on variables
- **Extraction**: Data extraction from robotic boxes

## Layer Structure with Atomic Skills

```
Learning/
├── data/
│   
└── src/
    ├── cleaning/                       # Data cleaning module
    │   ├── __init__.py
    │   ├── preprocess.py               
    │   ├── remove_abnormal.py         
    │   └── utils.py                   
    ├── extraction/                     # Data extraction module
    │   ├── __init__.py
    │   ├── data_extractor.py          
    │   └── edge_report_extractor.py    
    ├── matching/                       # Data matching module
    │   ├── __init__.py
    │   ├── additive_xrd.py             
    │   ├── generating_single_var.py    
    │   ├── get_single_var_diff_class.py 
    │   ├── image_process.py            
    │   ├── insert_characterization_pairs.py 
    │   ├── merge_results.py           
    │   ├── passivator_xrd.py          
    │   ├── perovskite_text_generator.py
    │   ├── pl_sam.py                  
    │   └── single_var_matching_pipeline.py 
    ├── __init__.py
    ├── characterisation_reporting_match.py    # Characterization report matching
    ├── edge_reporting_match.py                # Edge report matching
    └── variable_reporting_match.py            # Variable report matching
```

## Input Demo

```json
{
  "No": 50009,
  "date": "20250727",
  "rank": 168,
  "Formula PVK": "Cs0.05MA0.1FA0.85PbI3.0",
  "Concentration PVK": 1.65,
  "Formula Additive 1": "MACl",
  "Concentration Additive 1": 15.0,
  "Formula Additive 2": "m-F-PEACl",
  "Concentration Additive 2": 2.0,
  "Formula Additive 3": null,
  "Concentration Additive 3": null,
  "Formula SAM 1": "4,4,4-NA",
  "Concentration SAM 1": 0.5,
  "Formula SAM 2": null,
  "Concentration SAM 2": null,
  "Formula SAM 3": null,
  "Concentration SAM 3": null,
  "Spin Coating Speed SAM": 3000,
  "Spin Coating Time SAM": 30,
  "Annealed Temperature SAM": 100,
  "Annealed Time SAM": 10,
  "Spin Coating Speed PVK 1": 1000,
  "Spin Coating Time PVK 1": 5,
  "Spin Coating Speed PVK 2": 5500,
  "Spin Coating Time PVK 2": 30,
  "Antisolvent Dropping Timing": 15,
  "Antisolvent Volume": 150,
  "Annealed Temperature PVK": 110,
  "Annealed Time PVK": 15,
  "Formula Passivator 1": "PDADI",
  "Concentration Passivator 1": 0.5,
  "Formula Passivator 2": null,
  "Concentration Passivator 2": null,
  "Formula Passivator 3": null,
  "Concentration Passivator 3": null,
  "Formula Passivator 4": null,
  "Concentration Passivator 4": null,
  "Spin Coating Speed Passivator": 5000,
  "Spin Coating Time Passivator": 30,
  "Passivator Dropping Timing": 6,
  "Passivator Volume": 70,
  "Annealed Temperature Passivator": 100,
  "Annealed Time Passivator": 5,
  "PCE": 26.2531,
  "FF": 82.9223,
  "Voc": 1.19423,
  "Jsc": 26.5107,
  "Product": 1898,
  "Channel": "CH1",
  "From": "20250626.csv",
  "upload_time": null
}

{
  "No": 50425,
  "date": "20250731",
  "rank": 172,
  "Formula PVK": "Cs0.05MA0.1FA0.85PbI3.0",
  "Concentration PVK": 1.65,
  "Formula Additive 1": "MACl",
  "Concentration Additive 1": 15.0,

File: seven_ai_layers_robotics/learning/data/PL_sam_db.csv (part 1 of 3)
index,date,Formula PVK,Concentration PVK,Formula Additive 1,Concentration Additive 1,Formula Additive 2,Concentration Additive 2,Formula Additive 3,Concentration Additive 3,Formula SAM 1,Concentration SAM 1,Formula SAM 2,Concentration SAM 2,Formula SAM 3,Concentration SAM 3,Spin Coating Speed PVK 1,Spin Coating Time PVK 1,Spin Coating Speed PVK 2,Spin Coating Time PVK 2,Antisolvent Dropping Timing,Antisolvent Volume,Annealed Temperature PVK,Annealed Time PVK,Formula Passivator 1,Concentration Passivator 1,Formula Passivator 2,Concentration Passivator 2,Formula Passivator 3,Concentration Passivator 3,Formula Passivator 4,Concentration Passivator 4,Spin Coating Speed Passivator,Spin Coating Time Passivator,Passivator Dropping Timing,Passivator Volume,Annealed Temperature Passivator,Annealed Time Passivator,PCE,FF,Voc,Jsc,From,Channel,Product,rank,group,area_px2,mean_RGB,VAR_RGB,gray_mean,gray_contrast,mean_B,mean_G,mean_R,var_B,var_G,var_R,filename_x,folder_date,date.1,defect_bright,defect_dark,defect_crack,defect_total,closest_color_name,Nucleation Onset Time After Spin Coating,Maximum PL Intensity,Time to Peak PL Intensity After Nucleation,max_column_x,10%decay_column,10%decay_value,10%slope,20%decay_column,20%decay_value,20%slope,30%decay_column,30%decay_value,30%slope,file_location,xrd_intensity_12.6,xrd_fhwm_12.6,xrd_intensity_4,xrd_fhwm_4,xrd_intensity_4_filename,xrd_Stress,xrd_Stress_filename_x,xrd_intensity_5.3,xrd_fhwm_5.3,xrd_intensity_5.3_filename,Unnamed: 90,Unnamed: 91,xrd_Stress_filename_y,Unnamed: 93,New,filename_y,max_value,max_column_y,90_decay_column,90_decay_time,90_decay_value,filename_y.1,max_value.1,max_column_y.1,10column,10value,30column,30value,V,src_No,src_filename_y,src_max_value,src_max_column_y,src_90_decay_column,peak_time,src_90_decay_value,src_filename_y.1,src_max_value.1,src_max_column_y.1,src_10column,src_10value,src_30column,src_30value,decay_slope,newid_spread
1023,20240913,Cs0.06MA0.14FA0.8Pb1I3.0,1.9,,,,,,,,,,,,,1000,10,4500,30,10,200,115,25,,,,,,,,,,,,,,,0.06,26.99,0.89,0.25,v0,CH3,256,3,44,,,,,,,,,,,,,,,,,,,,,,,,,,,,,,,,,,,,,,,,,,,,,,,,,,,,,,,,,,,,,,,696,0912_1\GP_PL_20240912_65_65.csv,34307,8600,9800,9.8,29973,0912_1\GP_PL_20240912_65_65.csv,34307,8600,20000,6328,13600,10256,4.8102,1023
4857,20241009,Cs0.07MA0.1FA0.83Pb1I2.5Br0.5,1.8,,,,,,,,,,,,,900,10,5000,30,10,100,105,40,,,,,,,,,,,,,,,1.05,26.72,0.26,15.21,v0,CH1,1215,13,247,,,,,,,,,,,,,,,,,,,,,,,,,,,,,,,,,,,,,,,,,,,,,,,,,,,,,,,,,,,,,,,5022,1009_6\GP_PL_20241009_111_111.csv,46708.758,7600,9600,9.6,41864.758,1009_6\GP_PL_20241009_111_111.csv,46708.758,7600,20000,11373.759,13600,12338.759,5.728333167,4857
3821,20240927,Cs0.25MA0.5FA0.25Pb1I2.7Br0.3,1.5,,,,,,,,,,,,,1000,10,5000,40,10,120,115,20,,,,,,,,,,,,,,,11.17,63.18,1.08,16.44,v0,CH1,956,10,185,99.6,45.5837,54.0985,46.966,5.6259,33.8446,42.9055,60.0009,74.7857,41.6288,45.881,expID20240927\Image\ԭͼ\20_-191025_.JPEG,20240927,20240927,5,0,4,9,darkslategray,40,3185.912,31,9000,20000,782.912,0.218454545,20000,782.912,0.218454545,16600,922.912,0.297763158,0927_3\GP_PL_20240927_600_600.csv,,,,,,,,,,,,,,,71,0927_3\GP_PL_20240927_600_600.csv,3185.912,9000,10000,10,2833.912,0927_3\GP_PL_20240927_600_600.csv,3185.912,9000,20000,782.912,16600,922.912,0.297763158,2518,0924_1\GP_PL_20240924_367_367.csv,57177.766,3200,9400,9.4,49132.766,0924_1\GP_PL_20240924_367_367.csv,57177.766,3200,19200,5583.764,12600,16930.764,4.281595957,3821
5878,20241010,Cs0.11MA0.25FA0.64Pb1I2.30Br0.70,1.43,,,,,,,,,,,,,1050,10,5000,25,15,130,100,30,,,,,,,,,,,,,,,6.16,37.45,0.98,16.83,v0,CH2,1470,14,290,,,,,,,,,,,,,,,,,,,,,,,,,,,,,,,,,,,,,,,,,,,,,,,,,,,,,,,,,,,,,,,7496,1024_6\GP_PL_20241024_20_120.csv,15376.85,8400,9400,9.4,13133.85,1024_6\GP_PL_20241024_20_120.csv,15376.85,8400,11800,1532.85,10800,4448.85,4.553333333,5878
2550,20240924,Cs0.01MA0.25FA0.74Pb1I2.83Br0.17,1.46,,,,,,,,,,,,,1000,10,5000,30,10,120,100,30,,,,,,,,,,,,,,,0.13,95.4,0.01,11.29,v0,CH2,638,7,132,,,,,,,,,,,,,,,,,,,,,,,,,,,,,,,,,,,,,,,,,,,,,,,,,,,,,,,,,,,,,,,1648,0919_3\GP_PL_20240919_299_299.csv,25954,8000,9200,9.2,23217,0919_3\GP_PL_20240919_299_299.csv,25954,8000,20000,5829,11600,7183,5.214166667,2550
7438,20241024,Cs0.1FA0.9Pb1I2.85Br0.15,1.8,,,,,,,,,,,,,1000,10,5000,30,10,150,100,20,,,,,,,,,,,,,,,15.37,76.35,1.02,19.82,v0,CH2,1860,16,361,,,,,,,,,,,,,,,,,,,,,,,,,,,,,,,,,,,,,,,,,,,,,,,,,,,,,,,,,,,,,,,9586,1121_1\GP_PL_20241121_6_29.csv,7231.762,8800,9200,9.2,5330.762,1121_1\GP_PL_20241121_6_29.csv,7231.762,8800,10800,647.762,10000,2052.762,4.315833333,7438
1813,20240920,Cs0.05MA0.16FA0.79Pb1I2.85Br0.15,1.38,,,,,,,,,,,,,1000,10,5000,40,10,120,110,20,,,,,,,,,,,,,,,1.68,436.8,0.03,14.88,v0,CH1,454,6,95,,,,,,,,,,,,,,,,,,,,,,,,,,,,,,,,,,,,,,,,,,,,,,,,,,,,,,,,,,,,,,,858,0913_1\GP_PL_20240913_131_131.csv,26456,7600,9000,9,23654,0913_1\GP_PL_20240913_131_131.csv,26456,7600,20000,3769,12000,7784,4.243636364,1813
6410,20241019,Cs0.1FA0.9Pb1I2.8Br0.2,1.65,,,,,,,,,,,,,1000,10,5000,30,10,120,110,30,,,,,,,,,,,,,,,2.86,32.16,0.51,17.39,v0,CH2,1603,15,312,,,,,,,,,,,,,,,,,,,,,,,,,,,,,,,,,,,,,,,,,,,,,,,,,,,,,,,,,,,,,,,8056,1119_2\GP_PL_20241119_13_63.csv,24098.771,7000,8800,8.8,21197.771,1119_2\GP_PL_20241119_13_63.csv,24098.771,7000,20000,5013.772,10800,6943.772,4.514473421,6410
524,20240912,Cs0.05MA0.16FA0.79Pb1I2.9Br0.1,1.75,,,,,,,,,,,,,1000,10,5000,40,10,120,100,30,,,,,,,,,,,,,,,0.76,26.55,0.16,17.66,v0,CH4,131,2,26,,,,,,,,,,,,,,,,,,,,,,,,,,,,,,,,,,,,,,,,,,,,,,,,,,,,,,,,,,,,,,,454,0912_3\GP_PL_20240912_113_113.csv,38084,7200,8600,8.6,34116,0912_3\GP_PL_20240912_113_113.csv,38084,7200,14800,3584,12000,11182,5.604583333,524
2053,20240920,Cs0.05MA0.0475FA0.9025Pb1I2.85Br0.15,1.6,,,,,,,,,,,,,1000,10,5000,40,10,120,110,20,,,,,,,,,,,,,,,11.7,64.01,0.99,18.38,v0,CH1,514,6,105,,,,,,,,,,,,,,,,,,,,,,,,,,,,,,,,,,,,,,,,,,,,,,,,,,,,,,,,,,,,,,,1146,0913_1\GP_PL_20240913_124_124.csv,11520,8400,8600,8.6,9905,0913_1\GP_PL_20240913_124_124.csv,11520,8400,10200,1079,9600,3017,7.085833333,2053
4115,20240928,Cs0.15MA0.1235FA0.7265Pb1I2.7Br0.3,1.65,,,,,,,,,,,,,1000,10,5000,40,10,120,100,20,,,,,,,,,,,,,,,2.96,30.04,0.56,17.68,v0,CH3,1029,11,200,,,,,,,,,,,,,,,,,,,,,,,,,,,,,,,,,,,,,,,,,,,,,,,,,,,,,,,,,,,,,,,2534,0924_1\GP_PL_20240924_368_368.csv,30305.836,7600,8600,8.6,26520.836,0924_1\GP_PL_20240924_368_368.csv,30305.836,7600,14400,3003.835,11200,8840.835,5.962500278,4115
6669,20241019,Cs0.05MA0.1FA0.85Pb1I3.0,1.73,,,,,,,,,,,,,1000,10,5000,30,10,150,110,15,,,,,,,,,,,,,,,5.39,34.9,0.79,19.42,v0,CH1,1668,15,329,,,,,,,,,,,,,,,,,,,,,,,,,,,,,,,,,,,,,,,,,,,,,,,,,,,,,,,,,,,,,,,8380,1120_2\GP_PL_20241120_13_61.csv,22690.697,7400,8600,8.6,19570.697,1120_2\GP_PL_20241120_13_61.csv,22690.697,7400,19800,2234.697,11000,6383.697,4.529722222,6669
7181,20241024,Cs0.1FA0.9Pb1I2.8Br0.2,1.8,,,,,,,,,,,,,1000,10,5000,40,10,120,110,30,,,,,,,,,,,,,,,4.46,47.92,0.52,17.98,v0,CH1,1796,16,351,,,,,,,,,,,,,,,,,,,,,,,,,,,,,,,,,,,,,,,,,,,,,,,,,,,,,,,,,,,,,,,8708,1120_2\GP_PL_20241120_13_64.csv,26867.039,6600,8600,8.6,23549.039,1120_2\GP_PL_20241120_13_64.csv,26867.039,6600,19000,2537.039,11200,7699.039,4.166956522,7181
5114,20241009,Cs0.3MA0.7Pb1I2.5Br0.5,1.58,,,,,,,,,,,,,1000,10,5000,40,10,120,120,20,,,,,,,,,,,,,,,11.68,61.54,1.09,17.4,v0,CH2,1279,13,258,,,,,,,,,,,,,,,,,,,,,,,,,,,,,,,,,,,,,,,,,,,,,,,,,,,,,,,,,,,,,,,5025,1009_4\GP_PL_20241009_71_71.csv,45337.57,4800,8000,8,40290.57,1009_4\GP_PL_20241009_71_71.csv,45337.57,4800,17000,4484.569,11200,12101.569,5.193125156,5114
267,20240911,Cs0.05MA0.15FA0.8Pb1I3.0,1.7,,,,,,,,,,,,,1000,10,4000,30,10,150,100,30,,,,,,,,,,,,,,,5.6,37.29,0.96,15.63,v0,CH3,67,1,15,,,,,,,,,,,,,,,,,,,,,,,,,,,,,,,,,,,,,,,,,,,,,,,,,,,,,,,,,,,,,,,362,0912_3\GP_PL_20240912_110_110.csv,47711,5800,7800,7.8,42753,0912_3\GP_PL_20240912_110_110.csv,47711,5800,18800,4709,12600,14040,4.951617647,267
1262,20240913,Cs0.2MA0.8Pb1I3.0,1.3,,,,,,,,,,,,,500,10,3500,30,10,100,110,40,,,,,,,,,,,,,,,0.41,21.02,1.02,1.92,v0,CH2,316,3,54,,,,,,,,,,,,,,,,,,,,,,,,,,,,,,,,,,,,,,,,,,,,,,,,,,,,,,,,,,,,,,,707,0912_1\GP_PL_20240912_66_66.csv,43726,6200,7800,7.8,39346,0912_1\GP_PL_20240912_66_66.csv,43726,6200,20000,7830,10600,12729,7.044772727,1262
1548,20240919,Cs0.01MA0.23FA0.76Pb1I2.85Br0.15,1.42,,,,,,,,,,,,,1000,10,5000,30,10,120,100,30,,,,,,,,,,,,,,,2.93,30.83,0.51,18.72,v0,CH4,387,5,79,,,,,,,,,,,,,,,,,,,,,,,,,,,,,,,,,,,,,,,,,,,,,,,,,,,,,,,,,,,,,,,764,0912_3\GP_PL_20240912_108_108.csv,48307,6000,7800,7.8,42841,0912_3\GP_PL_20240912_108_108.csv,48307,6000,18000,4786,12600,13818,5.225606061,1548
3569,20240927,Cs0.1FA0.9Pb1I2.7Br0.3,1.6,,,,,,,,,,,,,600,10,4000,30,10,100,110,30,,,,,,,,,,,,,,,0.03,461.01,0,3.04,v0,CH1,893,10,175,,,,,,,,,,,,,,,,,,,,,,,,,,,,,,,,,,,,,,,,,,,,,,,,,,,,,,,,,,,,,,,2364,0924_3\GP_PL_20240924_416_416.csv,57377.414,1400,7800,7.8,51199.414,0924_3\GP_PL_20240924_416_416.csv,57377.414,1400,10200,5191.414,9400,12758.414,5.577375,3569
2289,20240924,Cs0.02MA0.25FA0.73Pb1I2.81Br0.19,1.5,,,,,,,,,,,,,1000,10,5000,30,10,120,100,30,,,,,,,,,,,,,,,0,0,0,1.94,v0,CH1,573,7,116,,,,,,,,,,,,,,,,,,,,,,,,,,,,,,,,,,,,,,,,,,,,,,,,,,,,,,,,,,,,,,,1273,0913_3\GP_PL_20240913_169_169.csv,32897,6000,7600,7.6,29533,0913_3\GP_PL_20240913_169_169.csv,32897,6000,20000,5971,11400,9761,4.284444444,2289
4340,20240929,Cs0.05MA0.15FA0.8Pb1I2.55Br0.45,1.35,,,,,,,,,,,,,1000,10,4000,30,10,150,100,30,,,,,,,,,,,,,,,5.56,35.35,0.92,17.05,v0,CH4,1085,12,215,,,,,,,,,,,,,,,,,,,,,,,,,,,,,,,,,,,,,,,,,,,,,,,,,,,,,,,,,,,,,,,3078,0926_1\GP_PL_20240926_490_490.csv,57283.977,0,7600,7.6,50911.977,0926_1\GP_PL_20240926_490_490.csv,57283.977,0,13800,5615.977,10200,16112.977,4.036372549,4340
6162,20241019,Cs0.05MA0.15FA0.8Pb1I2.95Br0.05,1.8,,,,,,,,,,,,,1000,10,5000,30,10,150,100,30,,,,,,,,,,,,,,,0.92,25.76,0.21,16.82,v0,CH2,1541,15,302,,,,,,,,,,,,,,,,,,,,,,,,,,,,,,,,,,,,,,,,,,,,,,,,,,,,,,,,,,,,,,,7730,1119_2\GP_PL_20241119_13_61.csv,23574.771,6200,7600,7.6,21041.771,1119_2\GP_PL_20241119_13_61.csv,23574.771,6200,20000,4556.772,9600,6508.772,5.019411471,6162
7673,20241024,Cs0.15MA0.3FA0.55Pb1I2.85Br0.15,1.6,,,,,,,,,,,,,1000,10,5000,30,10,120,100,5,,,,,,,,,,,,,,,8.71,50.86,0.87,19.75,v0,CH1,1919,16,371,,,,,,,,,,,,,,,,,,,,,,,,,,,,,,,,,,,,,,,,,,,,,,,,,,,,,,,,,,,,,,,30230,0224\GP_PL_20250224_46_46.csv,33569.434,6000,7600,7.6,29365.436,0224\GP_PL_20250224_46_46.csv,33569.434,6000,15200,3183.435,10200,9426.436,5.748332857,7673
18,20240911,Cs0.05MA0.15FA0.8Pb1I3.0,1.4,,,,,,,,,,,,,1000,10,4000,30,10,150,100,30,,,,,,,,,,,,,,,2.27,32.17,0.39,18.07,v0,CH2,5,1,2,,,,,,,,,,,,,,,,,,,,,,,,,,,,,,,,,,,,,,,,,,,,,,,,,,,,,,,,,,,,,,,315,0911_1\GP_PL_20240911_8_8.csv,50412,7000,7400,7.4,45238,0911_1\GP_PL_20240911_8_8.csv,50412,7000,20000,10325,13600,15007,5.364393939,18
2819,20240925,Cs0.05MA0.05FA0.9Pb1I2.8Br0.2,1.6,,,,,,,,,,,,,1000,10,5000,40,10,120,110,20,,,,,,,,,,,,,,,11.8,60.6,1.02,19.17,v0,CH3,705,8,143,,,,,,,,,,,,,,,,,,,,,,,,,,,,,,,,,,,,,,,,,,,,,,,,,,,,,,,,,,,,,,,1909,0920_1\GP_PL_20240920_315_315.csv,25723.037,5800,7400,7.4,22137.037,0920_1\GP_PL_20240920_315_315.csv,25723.037,5800,20000,2820.037,9400,7685.037,5.010555556,2819
5645,20241010,Cs0.15MA0.3FA0.55Pb1I2.4Br0.6,1.6,,,,,,,,,,,,,1000,10,4000,30,10,120,100,25,,,,,,,,,,,,,,,3.15,59.99,0.5,10.49,v0,CH1,1412,14,280,,,,,,,,,,,,,,,,,,,,,,,,,,,,,,,,,,,,,,,,,,,,,,,,,,,,,,,,,,,,,,,7044,1024_3\GP_PL_20241024_3_43.csv,44421.977,6200,7400,7.4,38192.977,1024_3\GP_PL_20241024_3_43.csv,44421.977,6200,18600,4441.977,13800,13229.977,4.104210526,5645
770,20240912,Cs0.05MA0.1FA0.85Pb1I2.95Br0.05,1.75,,,,,,,,,,,,,1000,10,5000,30,10,120,100,30,,,,,,,,,,,,,,,13.89,67.46,0.99,20.78,v0,CH2,193,2,35,,,,,,,,,,,,,,,,,,,,,,,,,,,,,,,,,,,,,,,,,,,,,,,,,,,,,,,,,,,,,,,689,0912_3\GP_PL_20240912_105_105.csv,40945,6000,7200,7.2,34835,0912_3\GP_PL_20240912_105_105.csv,40945,6000,20000,5859,10600,11828,6.329782609,770
3059,20240926,Cs0.10MA0.20FA0.70Pb1I2.80Br0.20,1.4,,,,,,,,,,,,,900,10,5000,30,10,100,100,30,,,,,,,,,,,,,,,0,0,0.05,11.48,v0,CH3,765,9,153,,,,,,,,,,,,,,,,,,,,,,,,,,,,,,,,,,,,,,,,,,,,,,,,,,,,,,,,,,,,,,,2052,0920_1\GP_PL_20240920_320_320.csv,21306.836,5400,7200,7.2,17075.836,0920_1\GP_PL_20240920_320_320.csv,21306.836,5400,20000,2343.835,8800,6190.835,4.445882647,3059
3344,20240926,Cs0.05MA0.1FA0.85Pb1I2.8Br0.2,1.65,,,,,,,,,,,,,1000,10,5000,30,10,120,100,15,,,,,,,,,,,,,,,14.1,74.62,0.98,19.27,v0,CH4,836,9,165,,,,,,,,,,,,,,,,,,,,,,,,,,,,,,,,,,,,,,,,,,,,,,,,,,,,,,,,,,,,,,,2060,0920_3\GP_PL_20240920_360_360.csv,21562.369,5800,7200,7.2,19131.369,0920_3\GP_PL_20240920_360_360.csv,21562.369,5800,20000,3204.37,9600,5965.37,4.104473421,3344
4604,20241009,Cs0.07MA0.1FA0.83Pb1I2.5Br0.5,1.8,,,,,,,,,,,,,1000,10,5000,28,12,100,100,30,,,,,,,,,,,,,,,0.01,52.18,0,5.2,v0,CH4,1151,13,238,,,,,,,,,,,,,,,,,,,,,,,,,,,,,,,,,,,,,,,,,,,,,,,,,,,,,,,,,,,,,,,3562,0927_3\GP_PL_20240927_590_590.csv,13012.361,6600,7200,7.2,11182.361,0927_3\GP_PL_20240927_590_590.csv,13012.361,6600,9400,1276.362,8600,3151.362,4.9304995,4604
5385,20241009,Cs0.45MA0.16FA0.39Pb1I2.4Br0.6,1.3,,,,,,,,,,,,,1000,10,5000,30,10,120,100,30,,,,,,,,,,,,,,,7.37,51.39,1.09,13.17,v0,CH1,1347,13,269,,,,,,,,,,,,,,,,,,,,,,,,,,,,,,,,,,,,,,,,,,,,,,,,,,,,,,,,,,,,,,,5148,1009_6\GP_PL_20241009_116_116.csv,22696.068,7000,7200,7.2,18103.068,1009_6\GP_PL_20241009_116_116.csv,22696.068,7000,20000,2986.068,9600,6755.068,6.131153846,5385
6930,20241024,Cs0.05MA0.15FA0.8Pb1I2.9Br0.1,1.75,,,,,,,,,,,,,1000,10,5000,25,15,120,110,45,,,,,,,,,,,,,,,14.41,75.96,0.95,19.86,v0,CH2,1733,16,340,,,,,,,,,,,,,,,,,,,,,,,,,,,,,,,,,,,,,,,,,,,,,,,,,,,,,,,,,,,,,,,8392,1120_2\GP_PL_20241120_13_63.csv,24751.719,5800,7200,7.2,22146.719,1120_2\GP_PL_20241120_13_63.csv,24751.719,5800,18400,2353.719,9400,7149.719,4.889444444,6930
8722,20241120,Cs0.05MA0.1FA0.85Pb1I3.0,1.73,,,,,,,MeO-2PACz,0.33,,,,,1000,10,5000,40,10,160,110,15,,,,,,,,,,,,,,,11.57,59.83,1,19.35,v1,CH2,2181,18,382,,,,,,,,,,,,,,,,,,,,,,,,,,,,,,,,,,,,,,,,,,,,,,,,,,,,,,,,,,,,,,,9630,1122_2\GP_PL_20241122_12_60.csv,23485.697,5600,6800,6.8,20692.697,1122_2\GP_PL_20241122_12_60.csv,23485.697,5600,18600,2330.697,10400,6818.697,3.472291667,15147
8952,20241120,Cs0.2MA0.4FA0.4Pb1I2.8Br0.2,1.46,,,,,,,MeO-2PACz,0.33,,,,,1000,10,5000,40,10,120,110,20,,,,,,,,,,,,,,,11.37,65.55,1.01,17.22,v1,CH4,2238,18,387,100,10.8509,53.2726,11.9341,5.6257,2.6443,9.4465,20.4621,48.6952,41.302,69.8206,exp_20241120_2\all\Image\20241111_6_69.JPEG,20241120,20241120,1,0,0,1,black,40,9489.475,22,0,11200,751.474,0.780178661,9600,1796.474,0.801354271,4200,2836.474,1.584047857,1120_2\GP_PL_20241120_14_69.csv,,,,,,,,,,,,,,,62,1120_2\GP_PL_20241120_14_69.csv,9489.475,0,400,0.4,8281.475,1120_2\GP_PL_20241120_14_69.csv,9489.475,0,11200,751.474,7800,2776.474,0.860641154,9356,1121_2\GP_PL_20241121_13_61.csv,20834.719,5200,6800,6.8,18208.719,1121_2\GP_PL_20241121_13_61.csv,20834.719,5200,20000,3090.719,9600,5979.719,3.376136364,14707
9850,20241122,Cs0.1FA0.9Pb1I2.8Br0.2,1.5,,,,,,,2PACz,0.33,,,,,1000,10,5000,40,12,240,110,30,,,,,,,,,,,,,,,9.74,49.05,1.04,19.04,v1,CH2,2463,20,402,,,,,,,,,,,,,,,,,,,,,,,,,,,,,,,,,,,,,,,,,,,,,,,,,,,,,,,,,,,,,,,7474,1024_4\GP_PL_20241024_2_62.csv,44375.664,5000,6800,6.8,39671.664,1024_4\GP_PL_20241024_2_62.csv,44375.664,5000,19400,4406.662,13200,13285.662,3.791463659,10432
9996,20241122,Cs0.05MA0.1FA0.85Pb1I2.85Br0.15,1.65,,,,,,,2PACz,0.33,,,,,1000,10,5000,30,10,160,100,20,,,,,,,,,,,,,,,9.76,53.96,0.96,18.82,v1,CH4,2499,20,397,,,,,,,,,,,,,,,,,,,,,,,,,,,,,,,,,,,,,,,,,,,,,,,,,,,,,,,,,,,,,,,7966,1119_2\GP_PL_20241119_14_68.csv,8609.476,6000,6800,6.8,7396.476,1119_2\GP_PL_20241119_14_68.csv,8609.476,6000,11000,771.475,8200,2477.475,2.787273182,11073
10575,20241125,Cs0.15MA0.15FA0.7Pb1I2.85Br0.15,1.3,,,,,,,4PACz,0.33,,,,,1000,10,5000,30,12,160,100,45,,,,,,,,,,,,,,,10.86,59.18,0.98,18.76,v1,CH3,2644,21,404,,,,,,,,,,,,,,,,,,,,,,,,,,,,,,,,,,,,,,,,,,,,,,,,,,,,,,,,,,,,,,,8298,1119_2\GP_PL_20241119_14_69.csv,8920.59,6200,6800,6.8,7515.59,1119_2\GP_PL_20241119_14_69.csv,8920.59,6200,10600,796.59,8200,2584.59,3.168,11933
10696,20241125,Cs0.05MA0.16FA0.79Pb1I2.9Br0.1,1.73,,,,,,,4PACz,0.33,,,,,1000,10,5000,30,6,160,110,25,,,,,,,,,,,,,,,9.51,51.53,0.89,20.66,v1,CH4,2674,21,407,99.5,8.4636,39.6231,9.2777,5.5707,2.8255,7.63,14.9353,42.845,46.8005,29.2238,exp_exp_20241125_2\all\Image\20241111_4_60.JPEG,20241125,20241125,1,0,0,1,black,,,,,,,,,,,,,,,,,,,,,,,,,,,,,,,,,,,,,,,,,,,,6908,1024_1\GP_PL_20241024_16_16.csv,35966.836,5800,6800,6.8,31305.836,1024_1\GP_PL_20241024_16_16.csv,35966.836,5800,20000,7069.835,17000,10615.835,2.263482232,10039
18440,20241212,Cs0.05MA0.16FA0.79Pb1I2.9Br0.1,1.73,PACl,12,,,,,Me-4PACz,0.33,,,,,1000,10,5000,30,6,160,110,25,,,,,,,,,,,,,,,8.93,61.33,0.84,17.3,v1,CH4,4610,34,683,,,,,,,,,,,,,,,,,,,,,,,,,,,,,,,,,,,,,,,,,,,,,,,,,,,,,,,,,,,,,,,6890,1024_3\GP_PL_20241024_16_56.csv,43364.836,5600,6800,6.8,38423.836,1024_3\GP_PL_20241024_16_56.csv,43364.836,5600,20000,4100.835,15800,12875.835,2.989117745,9824
8548,20241120,Cs0.15MA0.15FA0.7Pb1I2.85Br0.15,1.3,,,,,,,MeO-2PACz,0.33,,,,,1000,10,5000,30,12,160,100,45,,,,,,,,,,,,,,,11.58,59.79,0.96,20.08,v1,CH4,2137,18,385,,,,,,,,,,,,,,,,,,,,,,,,,,,,,,,,,,,,,,,,,,,,,,,,,,,,,,,,,,,,,,,9014,1121_2\GP_PL_20241121_13_65.csv,22392.018,5200,6600,6.6,20053.018,1121_2\GP_PL_20241121_13_65.csv,22392.018,5200,20000,2285.018,9600,6648.019,3.578181591,13451
10364,20241125,Cs0.05MA0.16FA0.79Pb1I2.9Br0.1,1.73,,,,,,,4PACz,0.33,,,,,1000,10,5000,30,6,160,110,25,,,,,,,,,,,,,,,11.64,57.47,1.01,19.95,v1,CH4,2591,21,407,,,,,,,,,,,,,,,,,,,,,,,,,,,,,,,,,,,,,,,,,,,,,,,,,,,,,,,,,,,,,,,22448,0306\GP_PL_20250306_47_47.csv,22742.018,4400,6600,6.6,20038.018,0306\GP_PL_20250306_47_47.csv,22742.018,4400,31000,2248.018,9400,6717.018,3.205,15758
14295,20241203,Cs0.05MA0.16FA0.79Pb1I2.9Br0.1,1.73,MACl,10,,,,,MeO-2PACz,0.33,,,,,1000,10,5000,30,6,160,110,25,,,,,,,,,,,,,,,11.62,71.46,0.78,20.86,v1,CH3,3574,27,479,,,,,,,,,,,,,,,,,,,,,,,,,,,,,,,,,,,,,,,,,,,,,,,,,,,,,,,,,,,,,,,9028,1121_2\GP_PL_20241121_13_63.csv,20301.719,5200,6600,6.6,18044.719,1121_2\GP_PL_20241121_13_63.csv,20301.719,5200,20000,2571.719,8800,5983.719,3.977222222,13871
15140,20241204,Cs0.05MA0.16FA0.79Pb1I2.9Br0.1,1.73,PEAI,0.04,,,,,MeO-2PACz,0.33,,,,,1000,10,5000,30,6,160,110,25,,,,,,,,,,,,,,,11.69,2306.1,0.03,17.43,v1,CH4,3785,28,506,,,,,,,,,,,,,,,,,,,,,,,,,,,,,,,,,,,,,,,,,,,,,,,,,,,,,,,,,,,,,,,9018,1121_2\GP_PL_20241121_13_64.csv,21546.039,5200,6400,6.4,19091.039,1121_2\GP_PL_20241121_13_64.csv,21546.039,5200,17600,2142.04,9400,6072.04,3.684285476,13647
12028,20241128,Cs0.10MA0.20FA0.70Pb1I2.75Br0.25,1.38,,,,,,,4PADCB,0.33,,,,,950,10,5000,30,8,160,105,20,,,,,,,,,,,,,,,13.42,66.43,1.01,20.1,v1,CH4,3007,24,442,,,,,,,,,,,,,,,,,,,,,,,,,,,,,,,,,,,,,,,,,,,,,,,,,,,,,,,,,,,,,,,9000,1121_1\GP_PL_20241121_4_16.csv,20979.873,5200,6200,6.2,18589.873,1121_1\GP_PL_20241121_4_16.csv,20979.873,5200,18200,1986.873,9400,6217.873,3.514761905,13232
12507,20241129,Cs0.05MA0.16FA0.79Pb1I2.9Br0.1,1.73,,,,,,,DMACPA,0.33,,,,,1000,10,5000,30,6,160,110,25,,,,,,,,,,,,,,,12.17,61.33,1,19.88,v1,CH3,3127,25,446,,,,,,,,,,,,,,,,,,,,,,,,,,,,,,,,,,,,,,,,,,,,,,,,,,,,,,,,,,,,,,,7712,1119_1\GP_PL_20241119_4_16.csv,21762.146,5000,6200,6.2,18638.146,1119_1\GP_PL_20241119_4_16.csv,21762.146,5000,20000,5819.147,9600,6343.147,3.351956304,10879
12784,20241129,Cs0.2MA0.4FA0.4Pb1I2.8Br0.2,1.46,,,,,,,DMACPA,0.33,,,,,1000,10,5000,40,10,120,110,20,,,,,,,,,,,,,,,12.05,62.41,1.01,19.13,v1,CH4,3196,25,453,,,,,,,,,,,,,,,,,,,,,,,,,,,,,,,,,,,,,,,,,,,,,,,,,,,,,,,,,,,,,,,2800,0925_1\GP_PL_20240925_438_438.csv,39624.574,4400,6200,6.2,35045.574,0925_1\GP_PL_20240925_438_438.csv,39624.574,4400,20000,5819.574,12000,11700.574,3.674210526,9164
13044,20241129,Cs0.1FA0.9Pb1I2.8Br0.2,1.5,,,,,,,DMACPA,0.33,,,,,1000,10,5000,40,12,240,110,30,,,,,,,,,,,,,,,12.26,62.44,1.02,19.16,v1,CH4,3261,25,452,,,,,,,,,,,,,,,,,,,,,,,,,,,,,,,,,,,,,,,,,,,,,,,,,,,,,,,,,,,,,,,8288,1119_2\GP_PL_20241119_14_70.csv,10823.343,5800,6200,6.2,9401.343,1119_2\GP_PL_20241119_14_70.csv,10823.343,5800,9800,1047.343,7800,2886.343,3.9685,11713
16437,20241205,Cs0.05MA0.1FA0.85Pb1I3.0,1.73,PEABr,0.2,,,,,Me-4PACz,0.33,,,,,1200,10,5000,30,8,200,110,30,,,,,,,,,,,,,,,11.92,60.68,1.01,19.46,v1,CH1,4110,29,546,,,,,,,,,,,,,,,,,,,,,,,,,,,,,,,,,,,,,,,,,,,,,,,,,,,,,,,,,,,,,,,2261,0924_1\GP_PL_20240924_370_370.csv,27998.764,4600,6200,6.2,24348.764,0924_1\GP_PL_20240924_370_370.csv,27998.764,4600,13800,2752.764,10800,7907.764,3.240483871,8972
8335,20241120,Cs0.05MA0.16FA0.79Pb1I2.9Br0.1,1.73,,,,,,,MeO-2PACz,0.33,,,,,1000,10,5000,30,6,160,110,25,,,,,,,,,,,,,,,13.85,71.41,1,19.47,v1,CH3,2084,18,380,,,,,,,,,,,,,,,,,,,,,,,,,,,,,,,,,,,,,,,,,,,,,,,,,,,,,,,,,,,,,,,6980,1024_3\GP_PL_20241024_19_59.csv,39877.578,4200,6000,6,34957.578,1024_3\GP_PL_20241024_19_59.csv,39877.578,4200,17000,2957.578,12000,11959.578,3.579230769,10252
9339,20241121,Cs0.05MA0.1FA0.85Pb1I2.85Br0.15,1.65,,,,,,,MeO-4PACz,0.33,,,,,1000,10,5000,30,10,160,100,20,,,,,,,,,,,,,,,14.33,69.75,1.01,20.25,v1,CH3,2335,19,389,,,,,,,,,,,,,,,,,,,,,,,,,,,,,,,,,,,,,,,,,,,,,,,,,,,,,,,,,,,,,,,40076,0408\GP_PL_20250408_2_14.csv,25995.227,4800,6000,6,22822.227,0408\GP_PL_20250408_2_14.csv,25995.227,4800,26600,2531.226,11600,7717.226,2.687941324,18991
9494,20241121,Cs0.15MA0.15FA0.7Pb1I2.85Br0.15,1.3,,,,,,,MeO-4PACz,0.33,,,,,1000,10,5000,30,12,160,100,45,,,,,,,,,,,,,,,14.28,74.51,1.01,18.96,v1,CH2,2374,19,393,100,18.7858,48.3332,20.4343,5.0524,2.6059,14.1059,39.6455,50.2592,36.0819,58.6585,exp_20241121_1\all\Image\20241111_1_5.JPEG,20241121,20241121,1,0,0,1,black,28,18736.027,24,0,11400,1809.028,1.484824474,9000,3746.028,1.665555444,3200,5503.028,4.135312188,1121_1\GP_PL_20241121_1_5.csv,,,,,,,,,,,,,,,52,1121_1\GP_PL_20241121_1_5.csv,18736.027,0,400,0.4,15355.028,1121_1\GP_PL_20241121_1_5.csv,18736.027,0,11400,1809.028,7400,5572.028,1.778918784,40060,0408\GP_PL_20250408_1_10.csv,25068.227,4400,6000,6,21918.227,0408\GP_PL_20250408_1_10.csv,25068.227,4400,29200,2505.226,11600,7261.226,2.473194583,18552
12304,20241128,Cs0.05MA0.2FA0.75Pb1I2.8Br0.2,1.4,,,,,,,4PADCB,0.33,,,,,1200,10,5000,30,8,200,110,30,,,,,,,,,,,,,,,13.96,70.72,1.06,18.68,v1,CH4,3076,24,441,,,,,,,,,,,,,,,,,,,,,,,,,,,,,,,,,,,,,,,,,,,,,,,,,,,,,,,,,,,,,,,9286,1121_1\GP_PL_20241121_4_19.csv,16706.697,4200,6000,6,14908.697,1121_1\GP_PL_20241121_4_19.csv,16706.697,4200,17800,1575.697,9400,4754.697,2.298461538,14085
15330,20241204,Cs0.05MA0.16FA0.79Pb1I2.9Br0.1,1.73,PEAI,0.5,,,,,Me-2PACz,0.33,,,,,1000,10,5000,30,6,160,110,25,,,,,,,,,,,,,,,13.69,65.24,1.02,20.53,v1,CH2,3833,28,512,,,,,,,,,,,,,,,,,,,,,,,,,,,,,,,,,,,,,,,,,,,,,,,,,,,,,,,,,,,,,,,4332,0929_3\GP_PL_20240929_50_50.csv,57324.035,0,6000,6,51351.035,0929_3\GP_PL_20240929_50_50.csv,57324.035,0,19600,5690.035,11400,16940.035,3.54245614,9377
15793,20241205,Cs0.05MA0.16FA0.79Pb1I2.9Br0.1,1.73,PEABr,0.2,,,,,Me-4PACz,0.33,,,,,1000,10,5000,30,6,160,110,25,,,,,,,,,,,,,,,14.23,71.1,1.06,18.94,v1,CH1,3949,29,526,,,,,,,,,,,,,,,,,,,,,,,,,,,,,,,,,,,,,,,,,,,,,,,,,,,,,,,,,,,,,,,30865,0225\GP_PL_20250225_81_101.csv,23013.674,4000,6000,6,20302.674,0225\GP_PL_20250225_81_101.csv,23013.674,4000,39800,3742.674,12000,6867.674,2.01825,17686
17593,20241210,Cs0.05MA0.16FA0.79Pb1I2.9Br0.1,1.73,PMACl,1.8,,,,,Me-4PACz,0.33,,,,,1000,10,5000,30,6,160,110,25,,,,,,,,,,,,,,,14.03,56.31,1.1,22.72,v1,CH1,4399,32,617,,,,,,,,,,,,,,,,,,,,,,,,,,,,,,,,,,,,,,,,,,,,,,,,,,,,,,,,,,,,,,,28329,0217\GP_PL_20250217_54_54.csv,30753.873,5000,6000,6,27175.873,0217\GP_PL_20250217_54_54.csv,30753.873,5000,39800,5154.873,15000,8859.873,2.1894,16415
13640,20241202,Cs0.10MA0.20FA0.70Pb1I2.75Br0.25,1.38,,,,,,,Me-2PACz,0.33,,,,,950,10,5000,30,8,160,105,20,,,,,,,,,,,,,,,14.84,71.76,1.02,20.32,v1,CH4,3410,26,458,,,,,,,,,,,,,,,,,,,,,,,,,,,,,,,,,,,,,,,,,,,,,,,,,,,,,,,,,,,,,,,40095,0408\GP_PL_20250408_2_19.csv,22834.367,4400,5800,5.8,20446.367,0408\GP_PL_20250408_2_19.csv,22834.367,4400,25000,2265.367,11200,6815.367,2.355735294,19392
14105,20241203,Cs0.05MA0.16FA0.79Pb1I2.9Br0.1,1.73,MACl,5,,,,,MeO-4PADBC,0.33,,,,,1000,10,5000,30,6,160,110,25,,,,,,,,,,,,,,,14.48,69.17,0.99,21.09,v1,CH1,3527,27,473,,,,,,,,,,,,,,,,,,,,,,,,,,,,,,,,,,,,,,,,,,,,,,,,,,,,,,,,,,,,,,,1722,0919_3\GP_PL_20240919_285_285.csv,31370,3200,5800,5.8,27809,0919_3\GP_PL_20240919_285_285.csv,31370,3200,18600,3087,10200,9348,3.146,8731
16114,20241205,Cs0.05MA0.16FA0.79Pb1I2.9Br0.1,1.73,PEABr,0.2,,,,,MeO-2PACz,0.33,,,,,1000,10,5000,30,6,160,110,25,,,,,,,,,,,,,,,14.44,70.52,1,20.4,v1,CH2,4029,29,536,,,,,,,,,,,,,,,,,,,,,,,,,,,,,,,,,,,,,,,,,,,,,,,,,,,,,,,,,,,,,,,1242,0913_1\GP_PL_20240913_128_128.csv,20047,5400,5800,5.8,17346,0913_1\GP_PL_20240913_128_128.csv,20047,5400,20000,3990,10800,5976,2.605740741,8308
8122,20241119,Cs0.05MA0.2FA0.75Pb1I2.8Br0.2,1.4,,,,,,,Me-4PACz,0.33,,,,,1200,10,5000,30,8,200,110,30,,,,,,,,,,,,,,,15.34,70.86,1.04,20.84,v1,CH2,2031,17,375,,,,,,,,,,,,,,,,,,,,,,,,,,,,,,,,,,,,,,,,,,,,,,,,,,,,,,,,,,,,,,,9634,1122_2\GP_PL_20241122_12_59.csv,21258.697,4400,5600,5.6,18249.697,1122_2\GP_PL_20241122_12_59.csv,21258.697,4400,15800,2038.697,8600,6246.697,3.574285714,15345
11112,20241126,Cs0.15MA0.15FA0.7Pb1I2.85Br0.15,1.3,,,,,,,py3,0.33,,,,,1000,10,5000,30,12,160,100,45,,,,,,,,,,,,,,,14.98,74.26,1.07,18.8,v1,CH4,2778,22,417,,,,,,,,,,,,,,,,,,,,,,,,,,,,,,,,,,,,,,,,,,,,,,,,,,,,,,,,,,,,,,,8092,1119_2\GP_PL_20241119_16_77.csv,21757.475,5000,5600,5.6,18285.475,1119_2\GP_PL_20241119_16_77.csv,21757.475,5000,20000,4659.475,9400,6525.475,3.461818182,11504
11430,20241127,Cs0.05MA0.1FA0.85Pb1I2.85Br0.15,1.65,,,,,,,MeO-4PADBC,0.33,,,,,1200,10,5000,30,10,160,100,20,,,,,,,,,,,,,,,15.11,74.73,1.02,19.79,v1,CH2,2858,23,421,100,6.8447,37.4288,7.7838,5.5682,2.7725,7.6054,10.1561,43.7397,42.6779,25.8688,exp_exp_20241127_1\all\Image\20241111_4_20.JPEG,20241127,20241127,1,0,0,1,black,,,,,,,,,,,,,,,,,,,,,,,,,,,,,,,,,,,,,,,,,,,,9294,1121_2\GP_PL_20241121_12_58.csv,22090.771,4200,5600,5.6,19451.771,1121_2\GP_PL_20241121_12_58.csv,22090.771,4200,14400,1945.772,8600,6286.772,3.591817955,14283
11806,20241127,Cs0.1FA0.9Pb1I2.8Br0.2,1.5,,,,,,,MeO-4PADBC,0.33,,,,,1000,10,5000,40,12,240,110,30,,,,,,,,,,,,,,,15.02,74.94,1.03,19.48,v1,CH2,2952,23,426,100,8.4393,42.4637,9.2425,5.8276,2.8576,7.579,14.8812,47.1716,49.2942,30.9253,exp_exp_20241127_1\all\Image\20241111_5_22.JPEG,20241127,20241127,1,0,0,1,black,,,,,,,,,,,,,,,,,,,,,,,,,,,,,,,,,,,,,,,,,,,,8358,1120_2\GP_PL_20241120_12_56.csv,27655.873,4000,5600,5.6,24118.873,1120_2\GP_PL_20241120_12_56.csv,27655.873,4000,16800,2627.873,9600,8279.873,3.46,12144
15620,20241204,Cs0.1FA0.9Pb1I2.8Br0.2,1.5,PEAI,0.04,,,,,Me-4PACz,0.33,,,,,1200,10,5000,30,8,200,110,30,,,,,,,,,,,,,,,15.54,71.8,1.09,19.91,v1,CH4,3905,28,492,,,,,,,,,,,,,,,,,,,,,,,,,,,,,,,,,,,,,,,,,,,,,,,,,,,,,,,,,,,,,,,40066,0408\GP_PL_20250408_2_12.csv,23345.754,4400,5600,5.6,20628.754,0408\GP_PL_20250408_2_12.csv,23345.754,4400,32200,2321.753,12600,6896.753,2.005975732,18768
15961,20241205,Cs0.05MA0.16FA0.79Pb1I2.9Br0.1,1.73,PEABr,0.2,,,,,MeO-4PADBC,0.33,,,,,1000,10,5000,30,6,160,110,25,,,,,,,,,,,,,,,15.07,72.59,1.05,19.74,v1,CH1,3991,29,531,,,,,,,,,,,,,,,,,,,,,,,,,,,,,,,,,,,,,,,,,,,,,,,,,,,,,,,,,,,,,,,8676,1120_2\GP_PL_20241120_12_58.csv,26162.771,4600,5600,5.6,23203.771,1120_2\GP_PL_20241120_12_58.csv,26162.771,4600,17000,2522.772,9400,7723.772,3.841458125,12577
16359,20241205,Cs0.05MA0.16FA0.79Pb1I2.9Br0.1,1.73,PEABr,2,,,,,Me-2PACz,0.33,,,,,1000,10,5000,30,6,160,110,25,,,,,,,,,,,,,,,15.41,71.95,1.02,20.93,v1,CH3,4090,29,543,,,,,,,,,,,,,,,,,,,,,,,,,,,,,,,,,,,,,,,,,,,,,,,,,,,,,,,,,,,,,,,9638,1122_2\GP_PL_20241122_12_58.csv,20459.697,4600,5600,5.6,18192.697,1122_2\GP_PL_20241122_12_58.csv,20459.697,4600,16600,1981.697,8600,5930.697,3.63225,15575
16879,20241206,Cs0.05MA0.16FA0.79Pb1I2.9Br0.1,1.73,PACl,14.4,,,,,Me-2PACz,0.33,,,,,1000,10,5000,30,6,160,110,25,,,,,,,,,,,,,,,14.93,1414.6,0.05,22.19,v1,CH3,4220,30,571,,,,,,,,,,,,,,,,,,,,,,,,,,,,,,,,,,,,,,,,,,,,,,,,,,,,,,,,,,,,,,,7702,1119_1\GP_PL_20241119_4_17.csv,21992.605,4400,5600,5.6,19428.605,1119_1\GP_PL_20241119_4_17.csv,21992.605,4400,20000,4527.605,8600,6476.605,3.694285714,10667
18597,20241212,Cs0.05MA0.1FA0.85Pb1I3.0,1.73,BSP,1.7,,,,,Me-4PACz,0.33,,,,,1200,10,5000,30,8,200,110,30,,,,,,,,,,,,,,,15.45,63.86,1.03,23.43,v1,CH1,4650,34,696,,,,,,,,,,,,,,,,,,,,,,,,,,,,,,,,,,2150.234427,0.201105868,,,,,,,,,,,20250619-SingleAdditivesMACl_15,,,,,,,,,,,,,,,,,29158,0219\GP_PL_20250219_18_18.csv,21624.436,2600,5600,5.6,18841.436,0219\GP_PL_20250219_18_18.csv,21624.436,2600,39800,3387.435,10000,6166.436,2.088918919,16642
19197,20241216,Cs0.05MA0.16FA0.79Pb1I2.9Br0.1,1.73,BSP,1.8,MACl,6,,,Me-2PACz,0.33,,,,,1000,10,5000,30,6,160,110,25,,,,,,,,,,,,,,,15.19,61.86,1.07,23.05,v1,CH1,4800,36,748,,,,,,,,,,,,,,,,,,,,,,,,,,,,,,,,,,,,,,,,,,,,,,,,,,,,,,,,,,,,,,,9306,1121_2\GP_PL_20241121_12_57.csv,21361.139,4600,5600,5.6,18734.139,1121_2\GP_PL_20241121_12_57.csv,21361.139,4600,14800,2087.139,8400,6359.139,3.947894737,14496
7904,20241119,Cs0.15MA0.15FA0.7Pb1I2.85Br0.15,1.3,,,,,,,Me-4PACz,0.33,,,,,1000,10,5000,30,12,160,100,45,,,,,,,,,,,,,,,15.85,77.35,1.03,19.88,v1,CH4,1976,17,377,99.9,19.2111,49.6452,20.9018,4.881,2.7464,14.5351,40.3518,49.7425,32.2387,66.9545,exp_20241119_1\all\Image\20241111_1_1.JPEG,20241119,20241119,2,0,0,2,black,28,23006.496,24,0,19000,2282.496,1.090736842,15200,4532.496,1.215394737,3600,6843.496,4.489722222,1119_1\GP_PL_20241119_1_1.csv,,,,,,,,,,,,,,,52,1119_1\GP_PL_20241119_1_1.csv,23006.496,0,400,0.4,20165.496,1119_1\GP_PL_20241119_1_1.csv,23006.496,0,19000,2282.496,13000,6647.496,1.258384615,8990,1121_1\GP_PL_20241121_4_18.csv,19667.066,4400,5400,5.4,17403.066,1121_1\GP_PL_20241121_4_18.csv,19667.066,4400,16800,1870.066,8600,5716.065,3.321666905,13000
9103,20241121,Cs0.05MA0.2FA0.75Pb1I2.8Br0.2,1.4,,,,,,,MeO-4PACz,0.33,,,,,1200,10,5000,30,8,200,110,30,,,,,,,,,,,,,,,15.99,81.72,1,19.63,v1,CH3,2276,19,391,,,,,,,,,,,,,,,,,,,,,,,,,,,,,,,,,,,,,,,,,,,,,,,,,,,,,,,,,,,,,,,28232,0217\GP_PL_20250217_31_31.csv,30329.754,4400,5400,5.4,26536.754,0217\GP_PL_20250217_31_31.csv,30329.754,4400,39800,4298.753,14400,8854.753,2.1475001,15977
13542,20241202,Cs0.05MA0.1FA0.85Pb1I3.0,1.73,,,,,,,Me-2PACz,0.33,,,,,1000,10,5000,40,10,160,110,15,,,,,,,,,,,,,,,16.03,76.54,1.03,20.24,v1,CH2,3386,26,456,100,13.1938,43.931,14.1213,5.0911,2.3676,9.6349,27.579,47.6446,41.7339,42.4144,exp_20241202_1\all\Image\20241111_3_14.JPEG,20241202,20241202,2,0,0,2,black,,,,,,,,,,,,,,,,,,,,,,,,,,,,,,,,,,,,,,,,,,,,30909,0225\GP_PL_20250225_92_112.csv,31655.436,4600,5400,5.4,27507.436,0225\GP_PL_20250225_92_112.csv,31655.436,4600,39800,4529.436,14200,9430.436,2.315104167,17904
16610,20241206,Cs0.05MA0.16FA0.79Pb1I2.9Br0.1,1.73,PACl,10.8,,,,,Me-4PACz,0.33,,,,,1000,10,5000,30,6,160,110,25,,,,,,,,,,,,,,,16.23,73.12,1.07,20.65,v1,CH2,4153,30,555,,,,,,,,,,,,,,,,,,,,,,,,,,,,,,,,,,,,,,,,,,,,,,,,,,,,,,,,,,,,,,,40091,0408\GP_PL_20250408_2_18.csv,22090.697,4000,5400,5.4,19696.697,0408\GP_PL_20250408_2_18.csv,22090.697,4000,23600,2208.698,10800,6605.698,2.277205735,19176
17205,20241209,Cs0.05MA0.16FA0.79Pb1I2.9Br0.1,1.73,BSP,4.8,,,,,MeO-4PADBC,0.33,,,,,1000,10,5000,30,6,160,110,25,,,,,,,,,,,,,,,15.84,64.94,1.02,23.91,v1,CH1,4302,31,593,,,,,,,,,,,,,,,,,,,,,,,,,,,,,,,,,,,,,,,,,,,,,,,,,,,,,,,,,,,,,,,1029,0913_1\GP_PL_20240913_138_138.csv,26440,4600,5400,5.4,23377,0913_1\GP_PL_20240913_138_138.csv,26440,4600,20000,4779,10000,7888,3.435555556,8121
18849,20241213,Cs0.05MA0.16FA0.79Pb1I2.9Br0.1,1.73,PEAI,1,MACl,6.5,,,Me-2PACz,0.33,,,,,1000,10,5000,30,6,160,110,25,,,,,,,,,,,,,,,15.72,60.21,1.08,24.13,v1,CH1,4713,35,716,,,,,,,,,,,,,,,,,,,,,,,,,,,,,,,,,,,,,,,,,,,,,,,,,,,,,,,,,,,,,,,797,0912_3\GP_PL_20240912_109_109.csv,49851,4600,5400,5.4,43183,0912_3\GP_PL_20240912_109_109.csv,49851,4600,20000,16989,20000,16989,2.133896104,7891
19400,20241216,Cs0.05MA0.1FA0.85Pb1I3.0,1.73,BSP,2,PEABr,1,,,Me-4PACz,0.33,,,,,1000,10,5000,40,10,160,110,15,,,,,,,,,,,,,,,16.19,67.7,1.08,22.09,v1,CH4,4850,36,735,,,,,,,,,,,,,,,,,,,,,,,,,,,,,,,,,,,,,,,,,,,,,,,,,,,,,,,,,,,,,,,31145,0227\20250227_110.csv,19764.746,3800,5400,5.4,17458.746,0227\20250227_110.csv,19764.746,3800,39800,3143.747,10000,5827.747,2.247903065,18325
7702,20241119,Cs0.05MA0.16FA0.79Pb1I2.9Br0.1,1.73,,,,,,,Me-4PACz,0.33,,,,,1000,10,5000,30,6,160,110,25,,,,,,,,,,,,,,,17.04,78.61,1.03,21.12,v1,CH2,1926,17,372,99.9,8.5281,43.428,9.287,5.8679,2.9107,7.5222,15.1512,46.2748,50.5015,33.5077,exp_20241119_1\all\Image\20241111_4_17.JPEG,20241119,20241119,2,0,0,2,black,34,21992.605,22.4,4400,20000,4527.605,1.119551282,20000,4527.605,1.119551282,8600,6476.605,3.694285714,1119_1\GP_PL_20241119_4_17.csv,,,,,,,,,,,,,,,56.4,1119_1\GP_PL_20241119_4_17.csv,21992.605,4400,5600,5.6,19428.605,1119_1\GP_PL_20241119_4_17.csv,21992.605,4400,20000,4527.605,8600,6476.605,3.694285714,5222,1009_6\GP_PL_20241009_119_119.csv,57332.828,0,5200,5.2,51570.828,1009_6\GP_PL_20241009_119_119.csv,57332.828,0,12400,5536.83,11200,13326.83,3.929106964,9597
10920,20241126,Cs0.05MA0.16FA0.79Pb1I2.9Br0.1,1.73,,,,,,,py3,0.33,,,,,1000,10,5000,30,6,160,110,25,,,,,,,,,,,,,,,16.52,83.75,1.01,19.54,v1,CH4,2730,22,412,100,13.4283,68.52,14.8572,6.2961,2.5981,11.513,26.174,49.8875,43.3539,112.3185,exp_exp_20241126_2\all\Image\20241111_6_67.JPEG,20241126,20241126,3,0,0,3,black,,,,,,,,,,,,,,,,,,,,,,,,,,,,,,,,,,,,,,,,,,,,387,0912_3\GP_PL_20240912_111_111.csv,55331,4400,5200,5.2,48917,0912_3\GP_PL_20240912_111_111.csv,55331,4400,20000,10303,16400,16453,3.239833333,7681
11602,20241127,Cs0.1FA0.9Pb1I2.8Br0.2,1.5,,,,,,,MeO-4PADBC,0.33,,,,,1000,10,5000,40,12,240,110,30,,,,,,,,,,,,,,,16.68,2121.1,0.02,38.55,v1,CH2,2901,23,426,100,8.3251,43.1124,9.15,5.9073,2.8545,7.6493,14.4716,47.9719,50.0212,31.3441,exp_exp_20241127_1\all\Image\20241111_5_21.JPEG,20241127,20241127,1,0,0,1,black,,,,,,,,,,,,,,,,,,,,,,,,,,,,,,,,,,,,,,,,,,,,1676,0919_1\GP_PL_20240919_260_260.csv,21686,4800,5200,5.2,18366,0919_1\GP_PL_20240919_260_260.csv,21686,4800,20000,3682,9600,6290,3.2075,8551
13314,20241202,Cs0.10MA0.20FA0.70Pb1I2.75Br0.25,1.38,,,,,,,Me-2PACz,0.33,,,,,950,10,5000,30,8,160,105,20,,,,,,,,,,,,,,,17.07,76.64,1.07,20.82,v1,CH2,3329,26,458,,,,,,,,,,,,,,,,,,,,,,,,,,,,,,,,,,,,,,,,,,,,,,,,,,,,,,,,,,,,,,,8030,1119_1\GP_PL_20241119_4_19.csv,20929.039,4400,5200,5.2,18732.039,1119_1\GP_PL_20241119_4_19.csv,20929.039,4400,20000,4364.039,8400,6256.039,3.66825,11289
13805,20241203,Cs0.1FA0.9Pb1I2.8Br0.2,1.5,MACl,10,,,,,Me-4PACz,0.33,,,,,1200,10,5000,30,8,200,110,30,,,,,,,,,,,,,,,17.73,87.15,0.97,21.06,v1,CH1,3452,27,464,,,,,,,,,,,,,,,,,,,,,,,,,,,,,,,,,,,,,,,,,,,,,,,,,,,,,,,,,,,,,,,29298,0219\GP_PL_20250219_53_53.csv,24900.357,3200,5200,5.2,22008.357,0219\GP_PL_20250219_53_53.csv,24900.357,3200,39800,3883.358,10400,7400.358,2.430555417,17052
14673,20241203,Cs0.1FA0.9Pb1I2.8Br0.2,1.5,MACl,0.3,,,,,Me-4PACz,0.33,,,,,1200,10,5000,30,8,200,110,30,,,,,,,,,,,,,,,17.62,83.64,1.01,20.85,v1,CH1,3669,27,462,,,,,,,,,,,,,,,,,,,,,,,,,,,,,,,,,,,,,,,,,,,,,,,,,,,,,,,,,,,,,,,29174,0219\GP_PL_20250219_22_22.csv,22665.697,2600,5200,5.2,19879.697,0219\GP_PL_20250219_22_22.csv,22665.697,2600,39800,3417.698,9600,6647.698,2.288285571,16861
14852,20241204,Cs0.05MA0.16FA0.79Pb1I2.9Br0.1,1.73,PEAI,0.5,,,,,Me-4PACz,0.33,,,,,1000,10,5000,30,6,160,110,25,,,,,,,,,,,,,,,17.36,74.35,1.09,21.47,v1,CH4,3713,28,497,,,,,,,,,,,,,,,,,,,,,,,,,,,,,,,,,,820.4460379,0.207698133,,,,,,,,,,,Gonio_4-60_10min_RT-3_20250623-SingleAdditivesMACl_9,,,,,,,,,,,,,,,,,28281,0217\GP_PL_20250217_42_42.csv,25582.58,3600,5200,5.2,22357.58,0217\GP_PL_20250217_42_42.csv,25582.58,3600,39800,3746.58,9400,7653.58,3.091206897,16203
17062,20241209,Cs0.1FA0.9Pb1I2.8Br0.2,1.5,BSP,4.8,,,,,Me-4PACz,0.33,,,,,1200,10,5000,30,8,200,110,30,,,,,,,,,,,,,,,18.36,73.91,1.05,23.57,v1,CH2,4266,31,583,,,,,,,,,,,,,,,,,,,,,,,,,,,,,,,,,,,,,,,,,,,,,,,,,,,,,,,,,,,,,,,29528,0219\GP_PL_20250219_109_111.csv,29045.133,3000,5200,5.2,25887.133,0219\GP_PL_20250219_109_111.csv,29045.133,3000,39800,4900.133,9000,7983.133,3.510333333,17467
17447,20241209,Cs0.1FA0.9Pb1I2.8Br0.2,1.5,BSP,2.4,,,,,Me-4PACz,0.33,,,,,1200,10,5000,30,8,200,110,30,,,,,,,,,,,,,,,17.97,73.18,1.05,23.41,v1,CH3,4362,31,609,,,,,,,,,,,,,,,,,,,,,,,,,,,,,,,,,,,,,,,,,,,,,,,,,,,,,,,,,,,,,,,29368,0219\GP_PL_20250219_68_70.csv,29803.436,4400,5200,5.2,26143.436,0219\GP_PL_20250219_68_70.csv,29803.436,4400,39800,5300.436,14000,8811.436,2.186666667,17287
17809,20241210,Cs0.05MA0.16FA0.79Pb1I2.9Br0.1,1.73,PMACl,0.72,,,,,Me-2PACz,0.33,,,,,1000,10,5000,30,6,160,110,25,,,,,,,,,,,,,,,17.25,71.13,1.02,23.68,v1,CH1,4453,32,630,,,,,,,,,,,,,,,,,,,,,,,,,,,,,,,,,,,,,,,,,,,,,,,,,,,,,,,,,,,,,,,8966,1121_2\GP_PL_20241121_12_59.csv,21813.437,3800,5200,5.2,19583.437,1121_2\GP_PL_20241121_12_59.csv,21813.437,3800,15000,2149.438,8400,6516.438,3.325434565,12800
17999,20241210,Cs0.1FA0.9Pb1I2.8Br0.2,1.5,PMACl,0.36,,,,,Me-4PACz,0.33,,,,,1200,10,5000,30,8,200,110,30,,,,,,,,,,,,,,,17.18,72.37,1.09,21.75,v1,CH3,4500,32,641,,,,,,,,,,,,,,,,,,,,,,,,,,,,,,,,,,,,,,,,,,,,,,,,,,,,,,,,,,,,,,,8666,1120_2\GP_PL_20241120_12_57.csv,25426.436,2600,5200,5.2,22525.436,1120_2\GP_PL_20241120_12_57.csv,25426.436,2600,15400,2521.435,9200,7501.436,2.715909091,12359
18209,20241211,Cs0.05MA0.16FA0.79Pb1I2.9Br0.1,1.73,MACl,6,,,,,Me-2PACz,0.33,,,,,1000,10,5000,30,6,160,110,25,,,,,,,,,,,,,,,17.35,74.04,1.02,22.87,v1,CH1,4553,33,665,,,,,,,,,,,,,,,,,,,,,,,,,,,,,,,,,,,,,,,,,,,,,,,,,,,,,,,,,,,,,,,9626,1122_2\GP_PL_20241122_12_57.csv,19321.139,4000,5200,5.2,16828.139,1122_2\GP_PL_20241122_12_57.csv,19321.139,4000,15600,1920.139,8400,5620.139,3.113863636,14929
19018,20241213,Cs0.1FA0.9Pb1I2.8Br0.2,1.5,MACl,5,PEABr,0.8,,,Me-4PACz,0.33,,,,,1200,10,5000,30,8,200,110,30,,,,,,,,,,,,,,,18.92,75.24,1.08,23.27,v1,CH2,4755,35,728,,,,,,,,,,,,,,,,,,,,,,,,,,,,,,,,,,,,,,,,,,,,,,,,,,,,,,,,,,,,,,,31141,0227\20250227_111.csv,20358.154,3200,5200,5.2,17943.154,0227\20250227_111.csv,20358.154,3200,39800,3284.154,10000,5726.154,2.151764706,18106
20408,20241219,Cs0.05MA0.16FA0.79Pb1I2.9Br0.1,1.73,MACl,7,PEAI,0.8,,,py3,0.165,DMACPA,0.165,,,1000,10,5000,30,6,160,110,25,,,,,,,,,,,,,,,13.23,62.65,0.99,21.22,v1,CH4,5102,39,871,,,,,,,,,,,,,,,,,,,,,,,,,,,,,,,,,,,,,,,,,,,,,,,,,,,,,,,,,,,,,,,31004,0225\GP_PL_20250225_115_135.csv,17373.787,3200,4800,4.8,15356.787,0225\GP_PL_20250225_115_135.csv,17373.787,3200,39800,2077.787,9800,5188.787,1.846212121,28615
27324,20250109,Cs0.05MA0.16FA0.79Pb1I2.9Br0.1,1.73,MACl,7,PMACl,0.7,,,py3,0.0825,DMACPA,0.2475,,,1000,15,5000,30,10,160,110,25,,,,,,,,,,,,,,,14.45,67.11,0.89,24.17,v1,CH4,6831,56,1886,,,,,,,,,,,,,,,,,,,,,,,,,,,,,,,,,,,,,,,,,,,,,,,,,,,,,,,,,,,,,,,8342,1120_1\GP_PL_20241120_4_19.csv,23524.754,3800,4800,4.8,20453.754,1120_1\GP_PL_20241120_4_19.csv,23524.754,3800,16600,2256.753,13200,6706.753,1.789149043,19401
20265,20241219,Cs0.05MA0.16FA0.79Pb1I2.9Br0.1,1.73,MACl,7,PEAI,0.8,,,Me-2PACz,0.165,MeO-4PADBC,0.165,,,1000,10,5000,30,6,160,110,25,,,,,,,,,,,,,,,0.21,24.83,0.04,20.38,v1,CH1,5067,39,855,,,,,,,,,,,,,,,,,,,,,,,,,,,,,,,,,,,,,,,,,,,,,,,,,,,,,,,,,,,,,,,28176,0217\GP_PL_20250217_12_12.csv,19093.475,2400,4800,4.8,17031.475,0217\GP_PL_20250217_12_12.csv,19093.475,2400,39800,2460.475,10000,5641.475,1.77,24324
25348,20250104,Cs0.05MA0.16FA0.79Pb1I2.9Br0.1,1.73,MACl,7,PEAI,0.8,,,Me-4PACz,0.198,py3,0.132,,,1300,10,4700,35,5,170,100,30,,,,,,,,,,,,,,,15.17,59.27,1.07,23.9,v1,CH4,6337,51,1512,,,,,,,,,,,,,,,,,,,,,,,,,,,,,,,,,,,,,,,,,,,,,,,,,,,,,,,,,,,,,,,8988,1121_1\GP_PL_20241121_4_17.csv,18297.039,3800,4800,4.8,16314.039,1121_1\GP_PL_20241121_4_17.csv,18297.039,3800,15200,1781.039,11400,5335.039,1.705526316,20326
26336,20250107,Cs0.05MA0.16FA0.79Pb1I2.9Br0.1,1.73,MACl,7,PEAI,0.8,,,Me-4PACz,0.165,DMACPA,0.165,,,1300,10,5400,25,10,250,115,15,,,,,,,,,,,,,,,15.38,71.17,1,21.55,v1,CH4,6584,54,1687,,,,,,,,,,,,,,,,,,,,,,,,,,,,,,,,,,,,,,,,,,,,,,,,,,,,,,,,,,,,,,,9694,1122_2\GP_PL_20241122_16_79.csv,17266.357,4200,4600,4.6,15119.358,1122_2\GP_PL_20241122_16_79.csv,17266.357,4200,20000,1982.358,10600,5167.358,1.890468594,22162
34926,20250213,Cs0.1FA0.9Pb1I2.8Br0.2,1.5,MACl,3.5,PACl,12,,,MeO-4PADBC,0.11,py3,0.22,,,1000,10,4700,35,8,200,115,30,VBETS,0.75,,,,,,,5000,30,10,100,100,5,15.26,58.5,1.03,25.45,v2,CH2,8732,76,3755,,,,,,,,,,,,,,,,,,,,,,,,,,,,,,,,,,,,,,,,,,,,,,,,,,,,,,,,,,,,,,,28628,0217\GP_PL_20250217_20_20.csv,21539.039,2400,4600,4.6,19132.039,0217\GP_PL_20250217_20_20.csv,21539.039,2400,39800,3626.039,10600,6248.039,1.864756098,26750
