Repository: MI-Materials-Intelligence/Recipe-Language-Model

# Learning Layer

## Overview

In the learning layer, the formulas and parameters are encoded and then tokenised into recipes as inputs. Through atomic skills of data extraction, cleaning, and matching, these data are organised into standardised datasets, providing the basis for RLM training and iterative recipe refinement.

Key Atomic Skills:
- **Cleaning**: Preprocessing and outlier cleaning
- **Matching**: Matching data pairs based on variables
- **Extraction**: Data extraction from robotic boxes

File: seven_ai_layers_robotics/learning/data/XRD_passivators_db.csv
index,date,rank,Formula PVK,Concentration PVK,Formula Additive 1,Concentration Additive 1,Formula Additive 2,Concentration Additive 2,Formula Additive 3,Concentration Additive 3,Formula SAM 1,Concentration SAM 1,Formula SAM 2,Concentration SAM 2,Formula SAM 3,Concentration SAM 3,Spin Coating Speed PVK 1,Spin Coating Time PVK 1,Spin Coating Speed PVK 2,Spin Coating Time PVK 2,Antisolvent Dropping Timing,Antisolvent Volume,Annealed Temperature PVK,Annealed Time PVK,Formula Passivator 1,Concentration Passivator 1,Formula Passivator 2,Concentration Passivator 2,Formula Passivator 3,Concentration Passivator 3,Spin Coating Speed Passivator,Spin Coating Time Passivator,Passivator Dropping Timing,Passivator Volume,Annealed Temperature Passivator,Annealed Time Passivator,PCE,FF,Voc,Jsc,area_px2,gray_mean,pl_spectra_time_pvk_nucleation,PL_slop_30,xrd_intensity_12.6,xrd_fhwm_12.6,xrd_intensity_4,xrd_intensity_4_filename,xrd_Stress,xrd_Stress_filename,xrd_intensity_5.3,xrd_intensity_5.3_filename,No_y
18871,20241213,35,Cs0.05MA0.16FA0.79Pb1I2.9Br0.1,1.73,PEAI,2,PEABr,0.5,,,MeO-4PADBC,0.33,,,,,1000,10,5000,30,6,160,110,25,,,,,,,,,,,,,16.79,66.45,1.08523,23.29,,,,,755.1113203,0.247029369,0,Gonio_4-60_10min_RT-3_20250630-DoubleAdditives_DP_18,22.5, 0714\0714-3-C.csv,,,18871
18994,20241213,35,Cs0.05MA0.16FA0.79Pb1I2.9Br0.1,1.73,PEAI,0.8,MACl,7,,,Me-4PACz,0.33,,,,,1000,10,5000,30,6,160,110,25,,,,,,,,,,,,,19.04,74.91,1.0839,23.45,,,,,185.3787602,0.310730067,0,Gonio_4-60_10min_RT-3_20250701-DoubleAdditives_DP_5,14.4, 0714\0714-19-C.csv,,,18994
19296,20241216,36,Cs0.05MA0.1FA0.85Pb1I3.0,1.73,BSP,2,PEABr,1,,,Me-4PACz,0.33,,,,,1000,10,5000,40,10,160,110,15,,,,,,,,,,,,,17.13,66.22,1.08769,23.79,,,,,481.5578305,0.214584655,0,Gonio_4-60_10min_RT-3_20250630-DoubleAdditives_DP_15,19.8, 0708\20250708-SP\0708-1-C.csv,,,19296
19319,20241216,36,Cs0.05MA0.1FA0.85Pb1I3.0,1.73,BSP,2.5,PEAI,0.5,,,Me-4PACz,0.33,,,,,1000,10,5000,40,10,160,110,15,,,,,,,,,,,,,17.63,68.06,1.0878,23.81,,,,,272.9350041,0.250160892,0,Gonio_4-60_10min_RT-3_20250630-DoubleAdditives_DP_1,16.5, 0707\20250707-NP\0707-8-C.csv,,,19319
19419,20241217,37,Cs0.05MA0.1FA0.85Pb1I3.0,1.73,MACl,14.6,PEAI,0.517,,,Me-4PACz,0.165,MeO-4PADBC,0.165,,,1000,10,5000,40,10,160,110,15,,,,,,,,,,,,,18.81,70.67,1.12033,23.76,,,,,199.5686426,0.274919154,0,Gonio_4-60_10min_RT-3_20250701-DoubleAdditives_DP_10,14.8, 0703\0703-DP\0703-4-C.csv,,,19419
19946,20241218,38,Cs0.1FA0.9Pb1I2.8Br0.2,1.5,BSP,2.3,MACl,7,,,Me-4PACz,0.33,,,,,1200,10,5000,30,8,200,110,30,,,,,,,,,,,,,18.99,73.03,1.09365,23.77,,,,,190.1402808,0.270870889,0,Gonio_4-60_10min_RT-3_20250701-DoubleAdditives_DP_7,14.6, 0708\20250708-SP\0708-4-C.csv,,,19946
19962,20241218,38,Cs0.1FA0.9Pb1I2.8Br0.2,1.5,BSP,2.3,PEAI,1.8,,,Me-4PACz,0.33,,,,,1200,10,5000,30,8,200,110,30,,,,,,,,,,,,,18.12,74.51,1.05741,22.99,,,,,262.5537434,0.301317594,0,Gonio_3-50_15min_RT-3_20250708_6,16, 0714\0714-7-C.csv,,,19962
19986,20241218,38,Cs0.1FA0.9Pb1I2.8Br0.2,1.5,PEAI,0.8,MACl,6,,,Me-4PACz,0.33,,,,,1200,10,5000,30,8,200,110,30,,,,,,,,,,,,,18.8,73.23,1.08571,23.64,,,,,212.0943545,0.273122701,0,Gonio_4-60_10min_RT-3_20250701-DoubleAdditives_DP_17,14.8, 0714\0714-14-C.csv,,,19986
20005,20241218,38,Cs0.05MA0.1FA0.85Pb1I3.0,1.73,BSP,2.2,PEABr,0.6,,,Me-4PACz,0.33,,,,,1000,10,5000,40,10,160,110,15,,,,,,,,,,,,,17.38,68.79,1.09417,23.09,,,,,295.9174141,0.247984216,0,Gonio_4-60_10min_RT-3_20250630-DoubleAdditives_DP_7,17.8, 0714\0714-12-C.csv,,,20005
20295,20241219,39,Cs0.05MA0.16FA0.79Pb1I2.9Br0.1,1.73,MACl,7,PEAI,0.8,,,Me-4PACz,0.2475,MeO-4PADBC,0.0825,,,1000,10,5000,30,6,160,110,25,,,,,,,,,,,,,17.51,73.53,1.06508,22.36,,,,,280.0989155,0.272255203,0,Gonio_4-60_10min_RT-3_20250630-DoubleAdditives_DP_3,16.9, 0714\0714-8-C.csv,,,20295
20651,20241219,39,Cs0.05MA0.16FA0.79Pb1I2.9Br0.1,1.73,MACl,7,PEAI,0.8,,,MeO-2PACz,0.2475,DMACPA,0.0825,,,1000,10,5000,30,6,160,110,25,,,,,,,,,,,,,17.52,71.52,1.05228,23.29,,,,,277.8755447,0.277305425,0,Gonio_4-60_10min_RT-3_20250630-DoubleAdditives_DP_2,16.7, 0714\0714-5-C.csv,,,20651
20822,20241220,40,Cs0.05MA0.16FA0.79Pb1I2.9Br0.1,1.73,PEAI,0.8,MACl,7.5,,,Me-4PACz,0.33,,,,,1000,10,5000,30,6,160,110,25,,,,,,,,,,,,,18.48,76.22,1.05457,22.98,,,,,252.3218498,0.267854238,0,Gonio_3-50_15min_RT-3_20250708_1,15.4, 0714\0714-10-C.csv,,,20822
20974,20241220,40,Cs0.1FA0.9Pb1I2.8Br0.2,1.5,BSP,2,PACl,10,,,Me-4PACz,0.33,,,,,1200,10,5000,30,8,200,110,30,,,,,,,,,,,,,16.93,65.65,1.09752,23.5,,,,,660.3581328,0.245280193,0,Gonio_4-60_10min_RT-3_20250630-DoubleAdditives_DP_17,21.5, 0714\0714-15-C.csv,,,20974
21113,20241220,40,Cs0.05MA0.16FA0.79Pb1I2.9Br0.1,1.73,BSP,2.3,MACl,7.8,,,Me-4PACz,0.33,,,,,1000,10,5000,30,6,160,110,25,,,,,,,,,,,,,18.46,71.09,1.09283,23.77,,,,,253.2812723,0.275278394,0,Gonio_3-50_15min_RT-3_20250708_2,15.5, 0714\0714-2-C.csv,,,21113
21639,20241222,42,Cs0.05MA0.16FA0.79Pb1I2.9Br0.1,1.73,BSP,2,MACl,7.5,,,Me-2PACz,0.33,,,,,1000,10,5000,30,6,160,110,25,,,,,,,,,,,,,18.22,71.22,1.04317,24.53,,,,,261.5891195,0.285759833,0,Gonio_3-50_15min_RT-3_20250708_5,15.8, 0714\0714-11-C.csv,,,21639
21659,20241222,42,Cs0.05MA0.16FA0.79Pb1I2.9Br0.1,1.73,BSP,2.4,PEAI,0.6,,,Me-2PACz,0.33,,,,,1000,10,5000,30,6,160,110,25,,,,,,,,,,,,,18.33,70.41,1.07626,24.19,,,,,259.3939603,0.249497435,0,Gonio_3-50_15min_RT-3_20250708_4,15.7, 0714\0714-18-C.csv,,,21659
21666,20241222,42,Cs0.05MA0.16FA0.79Pb1I2.9Br0.1,1.73,BSP,2,PEABr,0.6,,,Me-2PACz,0.33,,,,,1000,10,5000,30,6,160,110,25,,,,,,,,,,,,,17.48,70.49,1.00633,24.64,,,,,284.798484,0.311573402,0,Gonio_4-60_10min_RT-3_20250630-DoubleAdditives_DP_4,17, 0707\20250707-NP\0707-2-C.csv,,,21666
21810,20241222,42,Cs0.1FA0.9Pb1I2.8Br0.2,1.5,BSP,2.8,PEABr,0.7,,,Me-4PACz,0.33,,,,,1200,10,5000,30,8,200,110,30,,,,,,,,,,,,,17.39,130.01,0.591099,22.63,,,,,291.7106651,0.274680453,0,Gonio_4-60_10min_RT-3_20250630-DoubleAdditives_DP_6,17.7, 0707\20250707-NP\0707-7-C.csv,,,21810
22383,20241223,43,Cs0.05MA0.16FA0.79Pb1I2.9Br0.1,1.73,PMACl,0.72,BSP,2.3,,,py3,0.0825,DMACPA,0.2475,,,1000,10,5000,30,6,160,110,25,,,,,,,,,,,,,18.73,74.35,1.07419,23.45,,,,,240.4590733,0.269847182,0,Gonio_3-50_15min_RT-3_20250704-DoubleAdditives_SP_2,14.9, 0711\0711-46-C.csv,,,22383
22571,20241224,44,Cs0.05MA0.16FA0.79Pb1I2.9Br0.1,1.73,BSP,2.1,PEAI,0.6,,,Me-4PACz,0.33,,,,,1000,10,5000,30,6,160,110,25,,,,,,,,,,,,,17.98,70.64,1.08,23.52,,,,,264.4796338,0.257109183,0,Gonio_3-50_15min_RT-3_20250708_7,16.2, 0701\0701-1-C.csv,,,22571
22658,20241224,44,Cs0.1FA0.9Pb1I2.8Br0.2,1.5,BSP,2.3,PACl,7.8,,,Me-4PACz,0.33,,,,,1200,10,5000,30,8,200,110,30,,,,,,,,,,,,,15.3,66.72,1.16694,19.65,,,,,841.74901,0.246726077,0,Gonio_4-60_10min_RT-3_20250630-DoubleAdditives_DP_19,26.8, 0707\20250707-NP\0707-1-C.csv,,,22658
22754,20241224,44,Cs0.05MA0.1FA0.85Pb1I3.0,1.73,BSP,1.7,MACl,10,,,Me-4PACz,0.33,,,,,1000,10,5000,40,10,160,110,15,,,,,,,,,,,,,18.76,67.08,1.08482,25.77,,,,,217.0089733,0.243815978,0,Gonio_4-60_10min_RT-3_20250701-DoubleAdditives_DP_18,14.8, 0707\20250707-NP\0707-10-C.csv,,,22754
22814,20241224,44,Cs0.05MA0.16FA0.79Pb1I2.9Br0.1,1.73,PEAI,0.8,MACl,7,,,Me-4PACz,0.33,,,,,1000,10,5000,30,6,160,110,25,,,,,,,,,,,,,18.9038,112.645,0.718889,23.344,,,,,175.5975684,0.341914817,0,Gonio_4-60_10min_RT-3_20250701-DoubleAdditives_DP_4,14.3, 0707\20250707-NP\0707-3-C.csv,,,22814
22826,20241224,44,Cs0.05MA0.16FA0.79Pb1I2.9Br0.1,1.73,BSP,2.3,MACl,7.8,,,Me-4PACz,0.33,,,,,1000,10,5000,30,6,160,110,25,,,,,,,,,,,,,18.0036,72.3867,1.0834,22.9568,,,,,193.8458794,0.365936475,0,Gonio_4-60_10min_RT-3_20250701-DoubleAdditives_DP_8,14.7, 0711\0711-33-C.csv,,,22826
23166,20241226,45,Cs0.05MA0.16FA0.79Pb1I2.9Br0.1,1.73,MACl,7,PMACl,0.7,,,MeO-2PACz,0.2475,py3,0.0825,,,1000,10,5000,30,6,160,110,25,,,,,,,,,,,,,17.39,68.85,1.03934,24.3,,,,,285.6359326,0.243348013,0,Gonio_4-60_10min_RT-3_20250630-DoubleAdditives_DP_5,17.5, 0707\20250707-NP\0707-5-C.csv,,,23166
24319,20241230,47,Cs0.05MA0.1FA0.85Pb1I3.0,1.73,MACl,14.6,PEAI,0.5,,,py3,0.198,DMACPA,0.132,,,1000,10,5000,40,10,160,110,15,,,,,,,,,,,,,19.87,72.94,1.08048,25.21,,,,,129.1839396,0.304424218,0,Gonio_4-60_10min_RT-3_20250701-DoubleAdditives_DP_1,14.2, 0707\20250707-NP\0707-13-C.csv,,,24319
25238,20250103,50,Cs0.1FA0.9Pb1I2.8Br0.2,1.5,MACl,3.5,PACl,12,,,MeO-4PADBC,0.11,py3,0.22,,,1000,10,4000,40,12,150,110,20,,,,,,,,,,,,,17.21,70.7,1.02822,23.68,,,,,326.8891861,0.25083629,0,Gonio_4-60_10min_RT-3_20250630-DoubleAdditives_DP_13,18.8, 0707\20250707-NP\0707-6-C.csv,,,25238
25648,20250105,52,Cs0.05MA0.16FA0.79Pb1I2.9Br0.1,1.73,PMACl,0.72,BSP,2.3,,,Me-4PACz,0.11,DMACPA,0.22,,,1000,15,5600,32,6,220,105,30,,,,,,,,,,,,,18.7,69.72,1.07933,24.85,,,,,251.2097888,0.281672572,0,Gonio_3-50_15min_RT-3_20250704-DoubleAdditives_SP_3,15, 0707\20250707-NP\0707-17-C.csv,,,25648
28967,20250218,59,Cs0.1FA0.9Pb1I2.8Br0.2,1.5,MACl,4,PEABr,0.6,,,Me-2PACz,0.198,DMACPA,0.132,,,1000,10,4800,35,8,200,120,30,,,,,,,,,,,,,17.93,68.42,1.07357,24.41,,,,,268.6098219,0.252091646,0,Gonio_3-50_15min_RT-3_20250708_8,16.5, 0714\0714-1-C.csv,,,28967
29042,20250218,59,Cs0.1FA0.9Pb1I2.8Br0.2,1.5,MACl,4,PEABr,0.6,,,Me-4PACz,0.198,2PACz,0.132,,,1200,10,5000,30,8,200,120,30,,,,,,,,,,,,,17.26,105.08,0.688751,23.86,,,,,306.1973035,0.286737406,0,Gonio_4-60_10min_RT-3_20250630-DoubleAdditives_DP_10,18.5, 0714\0714-6-C.csv,,,29042
29343,20250219,60,Cs0.05MA0.1FA0.85Pb1I3.0,1.73,MACl,14.6,PEAI,0.517,,,py3,0.0825,DMACPA,0.2475,,,1006,10,4822,35,8,160,110,25,,,,,,,,,,,,,18.56,70.69,1.0881,24.12,,,,,251.3946618,0.251326633,0,Gonio_3-50_15min_RT-3_20250704-DoubleAdditives_SP_4,15.2, 0714\0714-17-C.csv,,,29343
29391,20250219,60,Cs0.05MA0.1FA0.85Pb1I3.0,1.73,MACl,14.6,PMACl,0.7,,,py3,0.0825,DMACPA,0.2475,,,1000,10,4800,35,10,180,110,25,,,,,,,,,,,,,17.31,64.9,1.09509,24.35,,,,,300.3416614,0.269390137,0,Gonio_4-60_10min_RT-3_20250630-DoubleAdditives_DP_9,18.5, 0714\0714-9-C.csv,,,29391
29404,20250219,60,Cs0.05MA0.1FA0.85Pb1I3.0,1.73,MACl,14.6,PMACl,0.7,,,py3,0.0825,DMACPA,0.2475,,,998,10,4794,35,10,170,110,25,,,,,,,,,,,,,17.15,67.82,1.09517,23.09,,,,,355.8727299,0.256720057,0,Gonio_4-60_10min_RT-3_20250630-DoubleAdditives_DP_14,19.2, 0626\0626-2-C.csv,,,29404
29917,20250220,61,Cs0.1FA0.9Pb1I2.8Br0.2,1.5,MACl,4,PEABr,0.6,,,py3,0.165,2PACz,0.165,,,1195,10,5003,30,8,200,110,30,,,,,,,,,,,,,17.32,66.36,1.07407,24.29,,,,,298.2800185,0.230504317,0,Gonio_4-60_10min_RT-3_20250630-DoubleAdditives_DP_8,18.4, 0714\0714-13-C.csv,,,29917
29960,20250220,61,Cs0.1FA0.9Pb1I2.8Br0.2,1.5,MACl,3.5,PMACl,3,,,py3,0.165,2PACz,0.165,,,919,10,5046,40,10,204,110,30,,,,,,,,,,,,,17.26,67.98,1.10525,22.97,,,,,306.3142278,0.328122887,0,Gonio_4-60_10min_RT-3_20250630-DoubleAdditives_DP_11,18.7, 0714\0714-20-C.csv,,,29960
30028,20250220,61,Cs0.1FA0.9Pb1I2.8Br0.2,1.5,MACl,3.5,PMACl,3,,,py3,0.0825,2PACz,0.2475,,,1017,10,4690,30,8,199,110,30,,,,,,,,,,,,,17.22,65.1,1.12841,23.44,,,,,325.3157563,0.230771237,0,Gonio_4-60_10min_RT-3_20250630-DoubleAdditives_DP_12,18.7, 0714\0714-16-C.csv,,,30028
30481,20250224,62,Cs0.05MA0.1FA0.85Pb1I3.0,1.73,MACl,14.6,PEAI,0.517,,,py3,0.2475,2PACz,0.0825,,,1000,12,4800,40,10,200,110,25,,,,,,,,,,,,,19.39,69.89,1.1149,24.89,,,,,157.2038213,0.314540322,0,Gonio_4-60_10min_RT-3_20250701-DoubleAdditives_DP_2,14.3, 0707\20250707-DP\0707-9-C.csv,,,30481
31293,20250227,64,Cs0.05MA0.16FA0.79Pb1I2.9Br0.1,1.73,MACl,7,PMACl,0.7,,,py3,0.165,DMACPA,0.165,,,1221,10,5190,35,7,179,110,30,,,,,,,,,,,,,17.1,68.78,1.06649,24.86,,,,,569.9721074,0.241513402,0,Gonio_4-60_10min_RT-3_20250630-DoubleAdditives_DP_16,20, 0714\0714-4-C.csv,,,31293
31481,20250227,64,Cs0.05MA0.1FA0.85Pb1I3.0,1.73,MACl,14.6,PEAI,0.8,,,Me-4PACz,0.198,DMACPA,0.132,,,1300,10,4800,35,11,190,110,30,,,,,,,,,,,,,19.7714,74.3481,1.12227,23.6957,,,,,231.0946997,0.287649362,0,Gonio_3-50_15min_RT-3_20250704-DoubleAdditives_SP_1,14.8, 0707\20250707-NP\0707-4-C.csv,,,31481
32108,20250310,66,Cs0.08FA0.82MA0.1Pb1I3,1.65,MACl,10,PEAI,0.5,,,Me-4PACz,0.2475,2PACz,0.0825,,,1000,10,5000,34,11,200,105,20,,,,,,,,,,,,,18.35,71.34,1.10463,23.29,,,,,258.967229,0.221230087,0,Gonio_3-50_15min_RT-3_20250708_3,15.7, 0708\20250708-SP\0708-12-C.csv,,,32108
32317,20250310,66,Cs0.07FA0.83MA0.1Pb1I3,1.63,MACl,14.6,PEAI,0.517,,,Me-4PACz,0.198,DMACPA,0.132,,,1000,10,5000,40,10,200,110,25,,,,,,,,,,,,,18.92,77.32,1.07629,22.74,,,,,197.8309194,0.331149039,0,Gonio_4-60_10min_RT-3_20250701-DoubleAdditives_DP_9,14.8, 0703\0703-DP\0703-6-C.csv,,,32317
33061,20250110,50th,Cs0.1FA0.9Pb1I2.8Br0.2,1.5,MACl,3.5,PACl,12,,,Me-4PACz,1,DMACPA,2,,,1000,10,4700,30,8,200,115,30,PEAI,2,,,,,4000,30,5,80,120,4,20.34,73.91,1.12649,24.43,,,,,,,310.4693511,Gonio_3-50_15min_RT-3_20250708_14,11.6, 0709\0709-8-C.csv,,,33061
33137,20250110,50th,Cs0.1FA0.9Pb1I2.8Br0.2,1.5,MACl,3.5,PACl,12,,,Me-4PACz,1,DMACPA,2,,,1000,10,4700,30,8,200,115,30,PEAI,5,,,,,5500,25,5,60,120,4,18.05,72.98,1.11717,22.13,,,,,,,1164.759308,Gonio_3-50_15min_RT-3_20250703-DoubleAdditives_DP_12,9.3, 0708\20250708-SP\0708-9-C.csv,,,33137
33145,20250110,50th,Cs0.1FA0.9Pb1I2.8Br0.2,1.5,MACl,3.5,PACl,12,,,Me-4PACz,1,DMACPA,2,,,1000,10,4700,30,8,200,115,30,PEAI,5,,,,,5000,30,14,60,100,8,18.06,72.48,1.04022,23.95,,,,,,,1068.483739,Gonio_3-50_15min_RT-3_20250703-DoubleAdditives_DP_5,9.3, 0704\0704-11-C.csv,,,33145
33184,20250110,50th,Cs0.1FA0.9Pb1I2.8Br0.2,1.5,MACl,3.5,PACl,12,,,Me-4PACz,1,DMACPA,2,,,1000,10,4700,30,8,200,115,30,PEAI,10,,,,,5000,30,7,100,120,7,9.29,64.99,1.00637,14.21,,,,,,,1618.641449,Gonio_3-50_15min_RT-3_20250703-DoubleAdditives_DP_4,8.9, 0704\0704-9-C.csv,,,33184
33187,20250110,50th,Cs0.1FA0.9Pb1I2.8Br0.2,1.5,MACl,3.5,PACl,12,,,Me-4PACz,1,DMACPA,2,,,1000,10,4700,30,8,200,115,30,PEAI,10,,,,,4500,28,14,130,120,13,9.99,69.71,1.00909,14.21,,,,,,,1521.10318,Gonio_3-50_15min_RT-3_20250703-DoubleAdditives_DP_9,8.9, 0711\0711-29-C.csv,,,33187
33201,20250114,51th,Cs0.05MA0.16FA0.79Pb1I2.9Br0.1,1.73,MACl,7,PMACl,0.7,,,py3,1,DMACPA,3,,,1000,15,5000,30,6,160,110,30,PEAI,0.25,,,,,4000,30,5,100,100,5,20.16,74.6,1.1084,24.39,,,,,,,244.6346477,Gonio_3-50_15min_RT-3_20250708_12,11.1, 0704\0704-2-C.csv,,,33201
33419,20250114,51th,Cs0.05MA0.16FA0.79Pb1I2.9Br0.1,1.73,MACl,7,PMACl,0.7,,,py3,1,DMACPA,3,,,1000,15,5000,30,6,160,110,30,PEAI,3,,,,,4000,30,13,100,120,14,19.96,76.94,1.08454,23.92,,,,,,,228.8104815,Gonio_3-50_15min_RT-3_20250708_13,11, 0708\20250708-SP\0708-3-C.csv,,,33419
33437,20250114,51th,Cs0.05MA0.16FA0.79Pb1I2.9Br0.1,1.73,MACl,7,PMACl,0.7,,,py3,1,DMACPA,3,,,1000,15,5000,30,6,160,110,30,PEAI,3,,,,,6000,20,9,60,120,2,20.32,76.04,1.12489,23.76,,,,,,,309.7674755,Gonio_3-50_15min_RT-3_20250702-DoubleAdditives_DP_8,11.3, 0709\0709-14-C.csv,,,33437
33990,20250118,54th,Cs0.1FA0.9Pb1I2.8Br0.2,1.5,MACl,3.5,PACl,12,,,Me-4PACz,1,DMACPA,2,,,1000,10,4700,30,8,200,115,30,PEAI,1.5,,,,,4700,25,9,120,120,4,19.94,75.01,1.10311,24.1,,,,,,,114.9624037,Gonio_4-60_10min_RT-3_20250701-DoubleAdditives_DP_3,10.8, 0708\20250708-DP\0708-23-C.csv,,,33990
33998,20250118,54th,Cs0.1FA0.9Pb1I2.8Br0.2,1.5,MACl,3.5,PACl,12,,,Me-4PACz,1,DMACPA,2,,,1000,10,4700,30,8,200,115,30,PEAI,1.5,,,,,4600,30,12,110,120,2,19.93,74.71,1.09932,24.26,,,,,,,109.022839,Gonio_3-50_15min_RT-3_20250702-DoubleAdditives_DP_17,10.8, 0701\0701-2-C.csv,,,33998
34018,20250118,54th,Cs0.05MA0.16FA0.79Pb1I2.9Br0.1,1.73,MACl,7,PMACl,0.7,,,py3,1,DMACPA,3,,,1000,15,5000,30,6,160,110,30,PEAI,0.625,,,,,4500,31,10,100,100,7,20.68,75.31,1.1125,24.68,,,,,,,418.3230032,Gonio_3-50_15min_RT-3_20250702-DoubleAdditives_DP_24,12.2, 0704\0704-3-C.csv,,,34018
34270,20250119,55th,Cs0.05MA0.1FA0.85Pb1I3.0,1.73,MACl,14.6,PEAI,0.517,,,Me-4PACz,3,DMACPA,2,,,1000,10,5000,35,15,200,110,15,PEACl,1.9,,,,,5000,30,11,100,100,7,20,75.44,1.06074,24.99,,,,,,,234.7561209,Gonio_3-50_15min_RT-3_20250708_10,11, 0709\0709-7-C.csv,,,34270
34287,20250119,55th,Cs0.05MA0.1FA0.85Pb1I3.0,1.73,MACl,14.6,PEAI,0.517,,,Me-4PACz,3,DMACPA,2,,,1000,10,5000,35,15,200,110,15,CF3-PEAI,1,,,,,5000,38,7,150,100,4,19.13,68.9,1.13667,24.43,,,,,,,55.43851362,Gonio_3-50_15min_RT-3_20250704-DoubleAdditives_SP_7,10.2, 0707\20250707-NP\0707-9-C.csv,,,34287
34296,20250119,55th,Cs0.05MA0.1FA0.85Pb1I3.0,1.73,MACl,14.6,PEAI,0.517,,,Me-4PACz,3,DMACPA,2,,,1000,10,5000,35,15,200,110,15,CF3-PEAI,1,,,,,4400,35,6,140,110,2,18.61,70.44,1.12243,23.53,,,,,,,15.57868692,Gonio_4-60_10min_RT-3_20250701-DoubleAdditives_DP_11,9.5, 0709\0709-6-C.csv,,,34296
34320,20250119,55th,Cs0.05MA0.1FA0.85Pb1I3.0,1.73,MACl,14.6,PEAI,0.517,,,Me-4PACz,3,DMACPA,2,,,1000,10,5000,35,15,200,110,15,CF3-PEAI,1.4,,,,,5100,28,12,120,110,3,18.89,68.95,1.12297,24.4,,,,,,,55.27208054,Gonio_4-60_10min_RT-3_20250701-DoubleAdditives_DP_6,10.1, 0709\0709-28-C.csv,,,34320
34323,20250119,55th,Cs0.05MA0.1FA0.85Pb1I3.0,1.73,MACl,14.6,PEAI,0.517,,,Me-4PACz,3,DMACPA,2,,,1000,10,5000,35,15,200,110,15,CF3-PEAI,1.4,,,,,4800,31,10,100,100,4,19.36,70.57,1.12555,24.37,,,,,,,62.32551651,Gonio_4-60_10min_RT-3_20250701-DoubleAdditives_DP_12,10.4, 0709\0709-2-C.csv,,,34323
34331,20250119,55th,Cs0.05MA0.1FA0.85Pb1I3.0,1.73,MACl,14.6,PEAI,0.517,,,Me-4PACz,3,DMACPA,2,,,1000,10,5000,35,15,200,110,15,CF3-PEAI,1.9,,,,,5000,30,11,100,100,7,19.77,72.67,1.12488,24.18,,,,,,,83.18186796,Gonio_3-50_15min_RT-3_20250704-DoubleAdditives_SP_8,10.8, 0703\0703-DP\0703-12-C.csv,,,34331
34335,20250119,55th,Cs0.05MA0.1FA0.85Pb1I3.0,1.73,MACl,14.6,PEAI,0.517,,,Me-4PACz,3,DMACPA,2,,,1000,10,5000,35,15,200,110,15,CF3-PEAI,1.9,,,,,4800,31,12,120,105,5,19.95,73.12,1.13505,24.04,,,,,,,212.8070892,Gonio_3-50_15min_RT-3_20250708_11,10.9, 0711\0711-8-C.csv,,,34335
34367,20250119,55th,Cs0.05MA0.1FA0.85Pb1I3.0,1.73,MACl,14.6,PEAI,0.517,,,Me-4PACz,3,DMACPA,2,,,1000,10,5000,35,15,200,110,15,PDADI,1.4,,,,,5000,30,14,120,100,5,20.29,74.27,1.17233,23.31,,,,,,,286.5780597,Gonio_3-50_15min_RT-3_20250703-DoubleAdditives_DP_11,11.3, 0707\20250707-DP\0707-4-C.csv,,,34367
34370,20250119,55th,Cs0.05MA0.1FA0.85Pb1I3.0,1.73,MACl,14.6,PEAI,0.517,,,Me-4PACz,3,DMACPA,2,,,1000,10,5000,35,15,200,110,15,PDADI,1.4,,,,,4500,32,9,150,120,4,20.17,74.06,1.15585,23.57,,,,,,,248.3801277,Gonio_3-50_15min_RT-3_20250702-DoubleAdditives_DP_21,11.1, 0704\0704-5-C.csv,,,34370
34389,20250119,55th,Cs0.05MA0.1FA0.85Pb1I3.0,1.73,MACl,14.6,PEAI,0.517,,,Me-4PACz,3,DMACPA,2,,,1000,10,5000,35,15,200,110,15,PDADI,1.9,,,,,5000,30,11,100,100,7,17.76,70.39,1.15688,21.81,,,,,,,1279.902968,Gonio_3-50_15min_RT-3_20250702-DoubleAdditives_DP_1,9.1, 0710\0710-10-C.csv,,,34389
34395,20250119,55th,Cs0.05MA0.1FA0.85Pb1I3.0,1.73,MACl,14.6,PEAI,0.517,,,Me-4PACz,3,DMACPA,2,,,1000,10,5000,35,15,200,110,15,PDADI,1.9,,,,,4800,31,12,120,105,5,19.4,73.9,1.15455,22.74,,,,,,,79.63621479,Gonio_3-50_15min_RT-3_20250704-DoubleAdditives_SP_5,10.7, 0710\0710-17-C.csv,,,34395
34481,20250120,56th,Cs0.05MA0.16FA0.79Pb1I2.9Br0.1,1.73,MACl,7,PMACl,0.7,,,py3,1,DMACPA,3,,,1000,15,5000,30,10,180,105,30,PEAI,0.25,,,,,5900,20,12,150,120,8,20.28,75.82,1.09364,24.46,,,,,,,279.2188572,Gonio_3-50_15min_RT-3_20250708_9,11.3, 0708\20250708-DP\0708-19-C.csv,,,34481
34489,20250120,56th,Cs0.05MA0.16FA0.79Pb1I2.9Br0.1,1.73,MACl,7,PMACl,0.7,,,py3,1,DMACPA,3,,,1000,15,5000,30,10,180,105,30,PEAI,0.5,,,,,4500,24,12,120,120,5,20.59,78.25,1.0791,24.39,,,,,,,388.4288455,Gonio_3-50_15min_RT-3_20250702-DoubleAdditives_DP_23,11.8, 0707\20250707-DP\0707-5-C.csv,,,34489
34495,20250120,56th,Cs0.05MA0.16FA0.79Pb1I2.9Br0.1,1.73,MACl,7,PMACl,0.7,,,py3,1,DMACPA,3,,,1000,15,5000,30,10,180,105,30,PEAI,0.5,,,,,4000,21,10,150,100,4,20.35,77.28,1.107,23.79,,,,,,,336.4223849,2Theta_4-7_10min_RT-3_20250701-DoubleAdditives_DP_1,11.6, 0709\0709-3-C.csv,,,34495
34525,20250120,56th,Cs0.05MA0.16FA0.79Pb1I2.9Br0.1,1.73,MACl,7,PMACl,0.7,,,py3,1,DMACPA,3,,,1000,15,5000,30,10,180,105,30,PEAI,0.8,,,,,4800,26,6,130,115,4,20.27,75.19,1.09879,24.54,,,,,,,277.9031666,Gonio_3-50_15min_RT-3_20250708_15,11.2, 0711\0711-55-C.csv,,,34525
34697,20250211,57th,Cs0.1FA0.9Pb1I2.8Br0.2,1.5,MACl,3.5,PACl,12,,,MeO-4PADBC,1,py3,2,,,1000,10,4700,35,8,200,115,30,PEACl,1.6,,,,,4600,32,14,120,100,5,18.84,73.83,1.10401,23.11,,,,,,,53.82246899,Gonio_3-50_15min_RT-3_20250702-DoubleAdditives_DP_20,9.9, 0709\0709-23-C.csv,,,34697
34778,20250211,57th,Cs0.05MA0.16FA0.79Pb1I2.9Br0.1,1.73,MACl,7,PMACl,0.7,,,py3,1,DMACPA,3,,,1000,15,5000,30,10,180,105,30,PEACl,1.6,,,,,4900,35,17,120,110,5,19.4,73.62,1.10385,23.87,,,,,,,71.74596607,Gonio_3-50_15min_RT-3_20250704-DoubleAdditives_SP_6,10.5, 0704\0704-6-C.csv,,,34778
34798,20250211,57th,Cs0.05MA0.16FA0.79Pb1I2.9Br0.1,1.73,MACl,7,PMACl,0.7,,,py3,1,DMACPA,3,,,1000,15,5000,30,10,180,105,30,PEACl,1.8,,,,,5200,35,15,120,105,5,20.54,74.75,1.12536,24.42,,,,,,,362.9500929,Gonio_3-50_15min_RT-3_20250702-DoubleAdditives_DP_22,11.7, 0708\20250708-DP\0708-18-C.csv,,,34798
34865,20250211,57th,Cs0.05MA0.1FA0.85Pb1I3.0,1.73,MACl,14.6,PEAI,0.517,,,py3,3,4PACz,1,,,1000,10,5000,30,15,200,100,20,PEACl,1.8,,,,,4800,33,13,100,105,5,20.61,74.32,1.12452,24.67,,,,,,,391.9965156,Gonio_3-50_15min_RT-3_20250702-DoubleAdditives_DP_12,11.9, 0707\20250707-DP\0707-2-C.csv,,,34865
34971,20250213,58th,Cs0.05MA0.16FA0.79Pb1I2.9Br0.1,1.73,MACl,7,PMACl,0.7,,,py3,1,DMACPA,3,,,1000,15,5000,30,10,180,105,30,VBETS,0.25,,,,,3000,30,10,120,110,5,18.69,73.17,1.06051,24.08,,,,,,,0,Gonio_4-60_10min_RT-3_20250701-DoubleAdditives_DP_1,9.6, 0708\20250708-SP\0708-6-C.csv,,,34971
34984,20250213,58th,Cs0.05MA0.16FA0.79Pb1I2.9Br0.1,1.73,MACl,7,PMACl,0.7,,,py3,1,DMACPA,3,,,1000,15,5000,30,10,180,105,30,VBETS,0.375,,,,,4000,30,10,100,100,5,19.1,75.32,1.06437,23.82,,,,,,,0,Gonio_4-60_10min_RT-3_20250701-DoubleAdditives_DP_4,10.2, 0707\20250707-NP\0707-14-C.csv,,,34984
34986,20250213,58th,Cs0.05MA0.16FA0.79Pb1I2.9Br0.1,1.73,MACl,7,PMACl,0.7,,,py3,1,DMACPA,3,,,1000,15,5000,30,10,180,105,30,VBETS,0.375,,,,,3000,30,10,120,110,5,19.06,74.94,1.06313,23.92,,,,,,,0,Gonio_4-60_10min_RT-3_20250701-DoubleAdditives_DP_5,10.2, 0709\0709-13-C.csv,,,34986
34993,20250213,58th,Cs0.05MA0.16FA0.79Pb1I2.9Br0.1,1.73,MACl,7,PMACl,0.7,,,py3,1,DMACPA,3,,,1000,15,5000,30,10,180,105,30,VBETS,0.5,,,,,5000,30,10,100,100,5,19.09,74.37,1.01623,25.26,,,,,,,0,Gonio_4-60_10min_RT-3_20250701-DoubleAdditives_DP_8,10.2, 0704\0704-4-C.csv,,,34993
34998,20250213,58th,Cs0.05MA0.16FA0.79Pb1I2.9Br0.1,1.73,MACl,7,PMACl,0.7,,,py3,1,DMACPA,3,,,1000,15,5000,30,10,180,105,30,VBETS,0.5,,,,,4000,30,10,100,100,5,19.2,71.56,1.05599,25.4,,,,,,,0,Gonio_4-60_10min_RT-3_20250701-DoubleAdditives_DP_7,10.2, 0707\20250707-NP\0707-12-C.csv,,,34998
35011,20250213,58th,Cs0.05MA0.16FA0.79Pb1I2.9Br0.1,1.73,MACl,7,PMACl,0.7,,,py3,1,DMACPA,3,,,1000,15,5000,30,10,180,105,30,VBETS,0.625,,,,,5000,30,10,100,100,5,19.23,74.8,1.07199,23.99,,,,,,,0,Gonio_4-60_10min_RT-3_20250701-DoubleAdditives_DP_9,10.3, 0709\0709-10-C.csv,,,35011
35018,20250213,58th,Cs0.05MA0.16FA0.79Pb1I2.9Br0.1,1.73,MACl,7,PMACl,0.7,,,py3,1,DMACPA,3,,,1000,15,5000,30,10,180,105,30,VBETS,0.625,,,,,3000,30,10,120,110,5,18.76,74.37,1.06042,23.79,,,,,,,0,Gonio_4-60_10min_RT-3_20250701-DoubleAdditives_DP_10,9.7, 0710\0710-32-C.csv,,,35018
35030,20250213,58th,Cs0.05MA0.16FA0.79Pb1I2.9Br0.1,1.73,MACl,7,PMACl,0.7,,,py3,1,DMACPA,3,,,1000,15,5000,30,10,180,105,30,VBETS,0.75,,,,,4000,30,10,100,100,5,18.87,74.63,1.06908,23.65,,,,,,,0,Gonio_4-60_10min_RT-3_20250701-DoubleAdditives_DP_17,10, 0709\0709-25-C.csv,,,35030
35056,20250213,58th,Cs0.05MA0.1FA0.85Pb1I3.0,1.73,MACl,14.6,PEAI,0.517,,,py3,3,4PACz,1,,,1000,10,5000,30,15,200,100,20,VBETS,0.25,,,,,4000,40,10,120,110,5,18.26,71.72,1.06299,23.96,,,,,,,0,Gonio_4-60_10min_RT-3_20250701-DoubleAdditives_DP_2,9.3, 0709\0709-5-C.csv,,,35056
35105,20250213,58th,Cs0.05MA0.1FA0.85Pb1I3.0,1.73,MACl,14.6,PEAI,0.517,,,py3,3,4PACz,1,,,1000,10,5000,30,15,200,100,20,VBETS,0.75,,,,,5000,30,10,100,100,5,18.5,78.7,0.974234,24.13,,,,,,,0,Gonio_4-60_10min_RT-3_20250701-DoubleAdditives_DP_18,9.5, 0703\0703-DP\0703-2-C.csv,,,35105
37149,20250319,1th,Cs0.05MA0.1FA0.85Pb1I3.0,1.73,MACl,14.6,PEAI,0.517,,,Me-4PACz,0.198,DMACPA,0.132,,,1000,10,5000,40,10,160,110,25,PEAI,0.5,PEABr,0.5,,,4000,30,10,100,90,5,23.38,82.19,1.14259,24.9,,,,,,,1068.483739,Gonio_3-50_15min_RT-3_20250703-DoubleAdditives_DP_5,2.9, 0710\0710-2-C.csv,,,37149
37177,20250319,1th,Cs0.05MA0.1FA0.85Pb1I3.0,1.73,MACl,14.6,PEAI,0.517,,,Me-4PACz,0.198,DMACPA,0.132,,,1000,10,5000,40,10,160,110,25,PEAI,0.25,PEACl,0.75,,,5000,33,11,100,100,7,22.39,79.86,1.13575,24.68,,,,,,,1717.719021,Gonio_3-50_15min_RT-3_20250715_14,5.4, 0711\0711-49-C.csv,4142.146263,Gonio_3-50_15min_RT-3_20250715_14,37177
37189,20250319,1th,Cs0.05MA0.1FA0.85Pb1I3.0,1.73,MACl,14.6,PEAI,0.517,,,Me-4PACz,0.198,DMACPA,0.132,,,1000,10,5000,40,10,160,110,25,PEAI,0.5,PEACl,0.5,,,4900,31,14,120,100,5,22.71,79.3,1.13239,25.29,,,,,,,1228.715018,Gonio_3-50_15min_RT-3_20250715_5,4.7, 0711\0711-11-C.csv,2624.442275,Gonio_3-50_15min_RT-3_20250715_5,37189
37213,20250319,1th,Cs0.05MA0.1FA0.85Pb1I3.0,1.73,MACl,14.6,PEAI,0.517,,,Me-4PACz,0.198,DMACPA,0.132,,,1000,10,5000,40,10,160,110,25,PEAI,0.75,PEACl,0.25,,,4000,30,10,100,90,5,22.9,80.93,1.12724,25.1,,,,,,,526.1821562,Gonio_3-50_15min_RT-3_20250708_18,3.8, 0711\0711-34-C.csv,613.7108767,,37213
37247,20250319,1th,Cs0.05MA0.1FA0.85Pb1I3.0,1.73,MACl,14.6,PEAI,0.517,,,Me-4PACz,0.198,DMACPA,0.132,,,1000,10,5000,40,10,160,110,25,PEAI,0.5,CF3-PEAI,0.5,,,4000,30,10,100,90,5,23.57,80.57,1.13391,25.8,,,,,,,972.9066291,Gonio_3-50_15min_RT-3_20250707-DP_7,2.4, 0711\0711-5-C.csv,,,37247
37328,20250319,1th,Cs0.05MA0.1FA0.85Pb1I3.0,1.73,MACl,14.6,PEAI,0.517,,,Me-4PACz,0.198,DMACPA,0.132,,,1000,10,5000,40,10,160,110,25,PEAI,1,VBETS,0.5,,,4000,30,10,100,90,5,23.6,79.2,1.10785,26.9,,,,,,,886.4424444,Gonio_3-50_15min_RT-3_20250707-DP_8,1.8, 0711\0711-20-C.csv,227.2464622,,37328
37906,20250325,5th,Cs0.05MA0.1FA0.85Pb1I3.0,1.73,MACl,14.6,PEAI,0.517,,,Me-4PACz,0.198,DMACPA,0.132,,,1000,10,5000,40,10,160,110,25,PEAI,1.9,PDADI,0.5,,,4000,30,10,100,90,5,22.11,81.99,1.1282,23.9,,,,,,,1164.759308,Gonio_3-50_15min_RT-3_20250703-DoubleAdditives_DP_12,6, 0703\0703-SP\0703-20-C.csv,,,37906
37935,20250325,5th,Cs0.05MA0.1FA0.85Pb1I3.0,1.73,MACl,14.6,PEAI,0.517,,,Me-4PACz,0.198,DMACPA,0.132,,,1000,10,5000,40,10,160,110,25,PEACl,1,PDADI,0.25,,,5000,31,10,120,100,5,23.35,81.2,1.11723,25.74,,,,,,,524.9220908,Gonio_3-50_15min_RT-3_20250711_31,2.9, 0711\0711-15-C.csv,841.3578922,,37935
37994,20250325,5th,Cs0.05MA0.1FA0.85Pb1I3.0,1.73,MACl,14.6,PEAI,0.517,,,Me-4PACz,0.198,DMACPA,0.132,,,1000,10,5000,40,10,160,110,25,PEACl,1,PDADI,1,,,5000,31,10,120,100,5,22.4,78.64,1.12289,25.37,,,,,,,1822.654035,Gonio_3-50_15min_RT-3_20250715_4,5.4, 0703\0703-SP\0703-13-C.csv,3311.17606,Gonio_3-50_15min_RT-3_20250715_4,37994
38022,20250325,5th,Cs0.05MA0.1FA0.85Pb1I3.0,1.73,MACl,14.6,PEAI,0.517,,,Me-4PACz,0.198,DMACPA,0.132,,,1000,10,5000,40,10,160,110,25,PEAI,1.4,PEACl,0.5,,,4000,30,10,100,90,5,23.48,79.94,1.13331,25.91,,,,,,,999.8207317,Gonio_3-50_15min_RT-3_20250708_19,2.5, 0710\0710-22-C.csv,481.1111361,,38022
38032,20250325,5th,Cs0.05MA0.1FA0.85Pb1I3.0,1.73,MACl,14.6,PEAI,0.517,,,Me-4PACz,0.198,DMACPA,0.132,,,1000,10,5000,40,10,160,110,25,PEAI,1.4,PEACl,0.5,,,5000,30,11,100,100,7,22.84,80.12,1.11393,25.59,,,,,,,1274.022872,Gonio_3-50_15min_RT-3_20250715_1,4.1, 0710\0710-3-C.csv,2722.684342,Gonio_3-50_15min_RT-3_20250715_1,38032
38047,20250325,5th,Cs0.05MA0.1FA0.85Pb1I3.0,1.73,MACl,14.6,PEAI,0.517,,,Me-4PACz,0.198,DMACPA,0.132,,,1000,10,5000,40,10,160,110,25,PEAI,1.4,PEACl,1,,,4000,30,10,100,90,5,23.13,80.28,1.13094,25.48,,,,,,,1936.244421,Gonio_3-50_15min_RT-3_20250715_20,3.4, 0711\0711-25-C.csv,3990.333039,Gonio_3-50_15min_RT-3_20250715_20,38047
38063,20250325,5th,Cs0.05MA0.1FA0.85Pb1I3.0,1.73,MACl,14.6,PEAI,0.517,,,Me-4PACz,0.198,DMACPA,0.132,,,1000,10,5000,40,10,160,110,25,PEAI,1.9,PEACl,0.5,,,4000,30,10,100,90,5,23.06,81.46,1.13071,25.03,,,,,,,1366.448717,Gonio_3-50_15min_RT-3_20250715_3,3.5, 0709\0709-26-C.csv,3094.827825,Gonio_3-50_15min_RT-3_20250715_3,38063
38329,20250327,7th,Cs0.05MA0.1FA0.85Pb1I3.0,1.73,MACl,14.6,PEAI,0.517,,,Me-4PACz,0.198,DMACPA,0.132,,,1000,10,5000,40,10,160,110,25,PEAI,1,"5-Amino-1,3,4-thiadiazole-2-thiol (C2H3N3S2)",1.5,,,4100,30,12,100,100,4,20.49,77.46,1.09115,24.24,,,,,,,1188.263744,Gonio_3-50_15min_RT-3_20250708_17,6.4, 0711\0711-35-C.csv,463.6045849,,38329
38354,20250327,7th,Cs0.05MA0.1FA0.85Pb1I3.0,1.73,MACl,14.6,PEAI,0.517,,,Me-4PACz,0.198,DMACPA,0.132,,,1000,10,5000,40,10,160,110,25,PEAI,1,Lead(II) oxalate (C2O4Pb),2,,,5000,33,11,100,100,7,23.17,81.33,1.12808,25.26,,,,,,,1279.902968,Gonio_3-50_15min_RT-3_20250702-DoubleAdditives_DP_1,3.2, 0711\0711-14-C.csv,,,38354
38370,20250327,7th,Cs0.05MA0.1FA0.85Pb1I3.0,1.73,MACl,14.6,PEAI,0.517,,,Me-4PACz,0.198,DMACPA,0.132,,,1000,10,5000,40,10,160,110,25,PEAI,1,m-f-PEAI,4.5,,,5000,33,11,100,100,7,23.93,82.41,1.13293,25.63,,,,,,,1640.213947,Gonio_3-50_15min_RT-3_20250703-DoubleAdditives_DP_2,1.7, 0711\0711-13-C.csv,,,38370
38382,20250327,7th,Cs0.05MA0.1FA0.85Pb1I3.0,1.73,MACl,14.6,PEAI,0.517,,,Me-4PACz,0.198,DMACPA,0.132,,,1000,10,5000,40,10,160,110,25,PEAI,1,m-Br-PEACl,4.5,,,4900,31,14,120,100,5,22.18,78.01,1.12652,25.24,,,,,,,3104.026218,Gonio_3-50_15min_RT-3_20250708_21,5.9, 0703\0703-SP\0703-16-C.csv,100.2448462,,38382
38449,20250327,7th,Cs0.05MA0.1FA0.85Pb1I3.0,1.73,MACl,14.6,PEAI,0.517,,,Me-4PACz,0.198,DMACPA,0.132,,,1000,10,5000,40,10,160,110,25,"5-Amino-1,3,4-thiadiazole-2-thiol (C2H3N3S2)",1.5,m-Br-PEACl,4.5,,,5000,33,11,100,100,7,22.18,81.98,1.12288,24.1,,,,,,,2355.574442,Gonio_3-50_15min_RT-3_20250707-DP_9,5.5, 0710\0710-39-C.csv,136.8674069,,38449
38474,20250327,7th,Cs0.05MA0.1FA0.85Pb1I3.0,1.73,MACl,14.6,PEAI,0.517,,,Me-4PACz,0.198,DMACPA,0.132,,,1000,10,5000,40,10,160,110,25,Lead(II) oxalate (C2O4Pb),2,m-f-PEAI,4.5,,,4100,30,12,100,100,4,23.34,81.54,1.11872,25.58,,,,,,,2299.479253,Gonio_3-50_15min_RT-3_20250703-DoubleAdditives_DP_1,3.1, 0711\0711-2-C.csv,,,38474
38489,20250327,7th,Cs0.05MA0.1FA0.85Pb1I3.0,1.73,MACl,14.6,PEAI,0.517,,,Me-4PACz,0.198,DMACPA,0.132,,,1000,10,5000,40,10,160,110,25,Lead(II) oxalate (C2O4Pb),2,m-Br-PEACl,4.5,,,4100,30,12,100,100,4,22.52,82.03,1.10583,24.83,,,,,,,1898.367211,Gonio_3-50_15min_RT-3_20250715_12,5.3, 0711\0711-42-C.csv,3850.852154,Gonio_3-50_15min_RT-3_20250715_12,38489
38493,20250327,7th,Cs0.05MA0.1FA0.85Pb1I3.0,1.73,MACl,14.6,PEAI,0.517,,,Me-4PACz,0.198,DMACPA,0.132,,,1000,10,5000,40,10,160,110,25,Lead(II) oxalate (C2O4Pb),2,m-Br-PEACl,4.5,,,4900,31,14,120,100,5,22.63,82.48,1.11669,24.57,,,,,,,1929.42433,Gonio_3-50_15min_RT-3_20250715_6,5, 0709\0709-20-C.csv,3454.038803,Gonio_3-50_15min_RT-3_20250715_6,38493
38542,20250327,7th,Cs0.05MA0.1FA0.85Pb1I3.0,1.73,MACl,14.6,PEAI,0.517,,,Me-4PACz,0.198,DMACPA,0.132,,,1000,10,5000,40,10,160,110,25,m-f-PEAI,4.5,TBACL,2.5,,,4900,31,14,120,100,5,22.32,79.94,1.09799,25.43,,,,,,,1431.215669,Gonio_3-50_15min_RT-3_20250707-DP_10,5.5, 0710\0710-15-C.csv,222.186224,,38542
38654,20250328,8th,Cs0.05MA0.1FA0.85Pb1I3.0,1.73,MACl,14.6,PEAI,0.517,,,Me-4PACz,0.066,DMACPA,0.066,4PADCB,0.198,1000,10,5000,40,10,160,110,25,PEAI,1,m-f-PEAI,4.5,,,4900,31,14,120,100,5,23.58,82.96,1.11661,25.45,,,,,,,1858.291478,Gonio_3-50_15min_RT-3_20250703-DoubleAdditives_DP_10,1.9, 0711\0711-22-C.csv,,,38654
38686,20250328,8th,Cs0.05MA0.1FA0.85Pb1I3.0,1.73,MACl,14.6,PEAI,0.517,,,Me-4PACz,0.198,4PADCB,0.066,Me-2PACz,0.066,1000,10,5000,40,10,160,110,25,PEAI,1,m-f-PEAI,4.5,,,4000,30,10,100,100,3,24.89,83.84,1.13594,26.14,,,,,,,1521.10318,Gonio_3-50_15min_RT-3_20250703-DoubleAdditives_DP_9,-1, 0711\0711-10-C.csv,,,38686
38694,20250328,8th,Cs0.05MA0.1FA0.85Pb1I3.0,1.73,MACl,14.6,PEAI,0.517,,,Me-4PACz,0.198,4PADCB,0.066,Me-2PACz,0.066,1000,10,5000,40,10,160,110,25,PEAI,1,m-f-PEAI,4.5,,,4900,31,14,120,100,5,24.12,83.81,1.12705,25.54,,,,,,,2108.358167,Gonio_3-50_15min_RT-3_20250715_10,1.6, 0710\0710-28-C.csv,2954.348061,Gonio_3-50_15min_RT-3_20250715_10,38694
38774,20250328,8th,Cs0.05MA0.1FA0.85Pb1I3.0,1.73,MACl,14.6,PEAI,0.517,,,4PADCB,0.232941176,DMACPA,0.077647059,(4-aminobenzyl)phosphonic acid (4-ABnP),0.019411765,1000,10,5000,40,10,160,110,25,PEAI,1,m-f-PEAI,4.5,,,4900,31,14,120,100,5,23.59,83.82,1.11773,25.18,,,,,,,1696.834404,Gonio_3-50_15min_RT-3_20250703-DoubleAdditives_DP_3,1.9, 0711\0711-7-C.csv,,,38774
38781,20250328,8th,Cs0.05MA0.1FA0.85Pb1I3.0,1.73,MACl,14.6,PEAI,0.517,,,4PADCB,0.232941176,DMACPA,0.077647059,(4-aminobenzyl)phosphonic acid (4-ABnP),0.019411765,1000,10,5000,40,10,160,110,25,PEAI,1,m-f-PEAI,4.5,,,4500,30,12,100,100,4,24.34,84.79,1.11376,25.78,,,,,,,2255.575628,Gonio_3-50_15min_RT-3_20250715_19,1.1, 0710\0710-20-C.csv,3727.44181,Gonio_3-50_15min_RT-3_20250715_19,38781
38890,20250331,9th,Cs0.05MA0.1FA0.85Pb1I3.0,1.73,MACl,14.6,PEAI,0.517,,,Me-4PACz,0.188571429,DMACPA,0.125714286,(4-aminobenzyl)phosphonic acid (4-ABnP),0.015714286,1000,10,5000,40,10,160,110,25,PEAI,1,PDADI,0.5,,,4000,30,10,100,90,5,23.46,83.28,1.13481,24.82,,,,,,,1381.057296,Gonio_3-50_15min_RT-3_20250715_17,2.8, 0710\0710-18-C.csv,3197.887894,Gonio_3-50_15min_RT-3_20250715_17,38890
38898,20250331,9th,Cs0.05MA0.1FA0.85Pb1I3.0,1.73,MACl,14.6,PEAI,0.517,,,Me-4PACz,0.188571429,DMACPA,0.125714286,(4-aminobenzyl)phosphonic acid (4-ABnP),0.015714286,1000,10,5000,40,10,160,110,25,PEAI,1,PDADI,0.5,,,5000,33,11,100,100,7,24.78,83.11,1.13683,26.23,,,,,,,715.3689755,Gonio_3-50_15min_RT-3_20250708_16,-0.7, 0711\0711-41-C.csv,639.7827339,,38898
38986,20250331,9th,Cs0.05MA0.1FA0.85Pb1I3.0,1.73,MACl,14.6,PEAI,0.517,,,Me-4PACz,0.198,4PADCB,0.066,Me-2PACz,0.066,1000,10,5000,40,10,160,110,25,PEAI,1,m-f-PEAI,4.5,,,4000,30,10,100,100,3,24.2,84.21,1.1288,25.46,,,,,,,1618.641449,Gonio_3-50_15min_RT-3_20250703-DoubleAdditives_DP_4,1.5, 0711\0711-26-C.csv,,,38986
38997,20250331,9th,Cs0.05MA0.1FA0.85Pb1I3.0,1.73,MACl,14.6,PEAI,0.517,,,Me-4PACz,0.198,4PADCB,0.066,Me-2PACz,0.066,1000,10,5000,40,10,160,110,25,PEAI,1,m-f-PEAI,4.5,,,5000,33,11,100,100,7,23.42,82.42,1.10573,25.7,,,,,,,2084.769381,Gonio_3-50_15min_RT-3_20250715_7,2.8, 0711\0711-37-C.csv,3443.501711,Gonio_3-50_15min_RT-3_20250715_7,38997
39591,20250403,12th,Cs0.05MA0.1FA0.85Pb1I3.0,1.73,MACl,14.6,PEAI,0.517,,,Me-4PACz,0.198,4PADCB,0.066,Me-2PACz,0.066,1000,10,5000,40,10,160,110,25,PEAI,1,PDADI,0.5,,,5000,32,10,130,100,5,24.59,83.38,1.13704,25.94,,,,,,,807.8839132,Gonio_3-50_15min_RT-3_20250708_27,0.6, 0711\0711-38-C.csv,419.6755343,,39591
39674,20250403,12th,Cs0.05MA0.1FA0.85Pb1I3.0,1.73,MACl,14.6,PEAI,0.517,,,Me-4PACz,0.188571429,DMACPA,0.125714286,(4-aminobenzyl)phosphonic acid (4-ABnP),0.015714286,1000,10,5000,40,10,160,110,25,PEAI,1,PDADI,0.5,,,5000,33,11,100,100,6,25.15,83.96,1.12981,26.52,,,,,,,668.1557283,Gonio_3-50_15min_RT-3_20250707-DP_6,-1.2, 0711\0711-27-C.csv,,,39674
39815,20250407,13th,Cs0.05MA0.1FA0.85Pb1I3.0,1.73,MACl,14.6,PEAI,0.517,,,Me-4PACz,0.198,4PADCB,0.066,Me-2PACz,0.066,1000,10,5000,40,10,160,110,25,PEAI,1,PDADI,0.5,,,5000,32,9,140,100,5,24.62,84.95,1.13505,25.54,,,,,,,760.1489462,Gonio_3-50_15min_RT-3_20250708_29,0.2, 0710\0710-33-C.csv,612.7629886,,39815
40250,20250408,14th,Cs0.05MA0.1FA0.85Pb1I3.0,1.73,MACl,14.6,PEAI,0.517,,,Me-4PACz,0.188571429,DMACPA,0.125714286,(4-aminobenzyl)phosphonic acid (4-ABnP),0.015714286,1000,10,5000,40,10,160,110,25,PEAI,1,PDADI,0.5,,,5000,33,9,110,100,6,25.01,84.43,1.13547,26.09,,,,,,,698.1284292,Gonio_3-50_15min_RT-3_20250711_32,-1.1, 0710\0710-4-C.csv,898.109038,,40250
40298,20250409,15th,Cs0.05MA0.1FA0.85Pb1I3.0,1.73,MACl,14.6,PEAI,0.517,,,Me-4PACz,0.198,4PADCB,0.066,Me-2PACz,0.066,1000,10,5000,40,10,160,110,25,PEAI,1,PDADI,0.5,,,4900,31,7,130,100,5,24.77,84.62,1.14215,25.63,,,,,,,731.069651,Gonio_3-50_15min_RT-3_20250708_28,0.1, 0710\0710-26-C.csv,685.3904526,,40298
40338,20250409,15th,Cs0.05MA0.1FA0.85Pb1I3.0,1.73,MACl,14.6,PEAI,0.517,,,Me-4PACz,0.188571429,DMACPA,0.125714286,(4-aminobenzyl)phosphonic acid (4-ABnP),0.015714286,1000,10,5000,40,10,160,110,25,PEAI,1,PDADI,0.5,,,4900,31,7,130,100,5,25.55,85.09,1.13748,26.4,,,,,,,578.2514843,Gonio_3-50_15min_RT-3_20250711_40,-2.9, 0710\0710-21-C.csv,1122.360788,,40338

File: seven_ai_layers_robotics/learning/data/data50764_from_db.csv (part 1 of 253)
No,date,rank,Formula PVK,Concentration PVK,Formula Additive 1,Concentration Additive 1,Formula Additive 2,Concentration Additive 2,Formula Additive 3,Concentration Additive 3,Formula SAM 1,Concentration SAM 1,Formula SAM 2,Concentration SAM 2,Formula SAM 3,Concentration SAM 3,Spin Coating Speed SAM,Spin Coating Time SAM,Annealed Temperature SAM,Annealed Time SAM,Spin Coating Speed PVK 1,Spin Coating Time PVK 1,Spin Coating Speed PVK 2,Spin Coating Time PVK 2,Antisolvent Dropping Timing,Antisolvent Volume,Annealed Temperature PVK,Annealed Time PVK,Formula Passivator 1,Concentration Passivator 1,Formula Passivator 2,Concentration Passivator 2,Formula Passivator 3,Concentration Passivator 3,Formula Passivator 4,Concentration Passivator 4,Spin Coating Speed Passivator,Spin Coating Time Passivator,Passivator Dropping Timing,Passivator Volume,Annealed Temperature Passivator,Annealed Time Passivator,PCE,FF,Voc,Jsc,Product,Channel,From,upload_time
1,20240911,1,Cs0.1MA0.15FA0.75PbI3.0,1.4,,,,,,,,,,,,,,,,,800,10,4500,30,10,150,100,50,,,,,,,,,,,,,,,5.0915,33.952,0.83413,17.978,1,CH1,v0,
2,20240911,1,Cs0.1MA0.15FA0.75PbI3.0,1.4,,,,,,,,,,,,,,,,,800,10,4500,30,10,150,100,50,,,,,,,,,,,,,,,13.115,68.05,1.0159,18.971,1,CH2,v0,
3,20240911,1,Cs0.1MA0.15FA0.75PbI3.0,1.4,,,,,,,,,,,,,,,,,800,10,4500,30,10,150,100,50,,,,,,,,,,,,,,,13.029,68.877,1.0148,18.64,1,CH3,v0,
4,20240911,1,Cs0.1MA0.15FA0.75PbI3.0,1.4,,,,,,,,,,,,,,,,,800,10,4500,30,10,150,100,50,,,,,,,,,,,,,,,13.23,69.04,1.0142,18.894,1,CH4,v0,
5,20240911,1,Cs0.1MA0.15FA0.75PbI3.0,1.4,,,,,,,,,,,,,,,,,800,10,4500,30,10,150,100,50,,,,,,,,,,,,,,,0.054199,576.39,0.002043,4.6026,2,CH1,v0,
6,20240911,1,Cs0.1MA0.15FA0.75PbI3.0,1.4,,,,,,,,,,,,,,,,,800,10,4500,30,10,150,100,50,,,,,,,,,,,,,,,0.0,0.0,0.006113,8.8447,2,CH2,v0,
7,20240911,1,Cs0.1MA0.15FA0.75PbI3.0,1.4,,,,,,,,,,,,,,,,,800,10,4500,30,10,150,100,50,,,,,,,,,,,,,,,0.050514,128.79,0.004899,8.0054,2,CH3,v0,
8,20240911,1,Cs0.1MA0.15FA0.75PbI3.0,1.4,,,,,,,,,,,,,,,,,800,10,4500,30,10,150,100,50,,,,,,,,,,,,,,,0.064575,181.75,0.004378,8.1153,2,CH4,v0,
9,20240911,1,Cs0.1MA0.15FA0.75PbI3.0,1.4,,,,,,,,,,,,,,,,,800,10,4500,30,10,150,100,50,,,,,,,,,,,,,,,11.789,66.714,0.97399,18.142,3,CH1,v0,
10,20240911,1,Cs0.1MA0.15FA0.75PbI3.0,1.4,,,,,,,,,,,,,,,,,800,10,4500,30,10,150,100,50,,,,,,,,,,,,,,,13.056,72.425,0.96593,18.662,3,CH2,v0,
11,20240911,1,Cs0.1MA0.15FA0.75PbI3.0,1.4,,,,,,,,,,,,,,,,,800,10,4500,30,10,150,100,50,,,,,,,,,,,,,,,13.125,73.631,0.96967,18.384,3,CH3,v0,
12,20240911,1,Cs0.1MA0.15FA0.75PbI3.0,1.4,,,,,,,,,,,,,,,,,800,10,4500,30,10,150,100,50,,,,,,,,,,,,,,,13.172,73.535,0.97302,18.41,3,CH4,v0,
13,20240911,1,Cs0.1MA0.15FA0.75PbI3.0,1.4,,,,,,,,,,,,,,,,,800,10,4500,30,10,150,100,50,,,,,,,,,,,,,,,0.13631,31.913,0.030866,13.838,4,CH1,v0,
14,20240911,1,Cs0.1MA0.15FA0.75PbI3.0,1.4,,,,,,,,,,,,,,,,,800,10,4500,30,10,150,100,50,,,,,,,,,,,,,,,0.18405,24.2,0.048423,15.706,4,CH2,v0,
15,20240911,1,Cs0.1MA0.15FA0.75PbI3.0,1.4,,,,,,,,,,,,,,,,,800,10,4500,30,10,150,100,50,,,,,,,,,,,,,,,0.39307,98.376,0.027045,14.774,4,CH3,v0,
16,20240911,1,Cs0.1MA0.15FA0.75PbI3.0,1.4,,,,,,,,,,,,,,,,,800,10,4500,30,10,150,100,50,,,,,,,,,,,,,,,0.086244,20.052,0.02856,15.06,4,CH4,v0,
17,20240911,1,Cs0.05MA0.15FA0.8PbI3.0,1.4,,,,,,,,,,,,,,,,,1000,10,4000,30,10,150,100,30,,,,,,,,,,,,,,,1.1359,35.042,0.19079,16.989,5,CH1,v0,
18,20240911,1,Cs0.05MA0.15FA0.8PbI3.0,1.4,,,,,,,,,,,,,,,,,1000,10,4000,30,10,150,100,30,,,,,,,,,,,,,,,2.2691,32.174,0.3904,18.065,5,CH2,v0,
19,20240911,1,Cs0.05MA0.15FA0.8PbI3.0,1.4,,,,,,,,,,,,,,,,,1000,10,4000,30,10,150,100,30,,,,,,,,,,,,,,,0.4426,24.437,0.1043,17.365,5,CH3,v0,
20,20240911,1,Cs0.05MA0.15FA0.8PbI3.0,1.4,,,,,,,,,,,,,,,,,1000,10,4000,30,10,150,100,30,,,,,,,,,,,,,,,0.049253,34.154,0.012175,11.845,5,CH4,v0,
21,20240911,1,Cs0.05MA0.15FA0.8PbI3.0,1.4,,,,,,,,,,,,,,,,,1000,10,4000,30,10,150,100,30,,,,,,,,,,,,,,,0.32034,34.546,0.065948,14.061,6,CH1,v0,
22,20240911,1,Cs0.05MA0.15FA0.8PbI3.0,1.4,,,,,,,,,,,,,,,,,1000,10,4000,30,10,150,100,30,,,,,,,,,,,,,,,0.26923,91.295,0.023095,12.769,6,CH2,v0,
23,20240911,1,Cs0.05MA0.15FA0.8PbI3.0,1.4,,,,,,,,,,,,,,,,,1000,10,4000,30,10,150,100,30,,,,,,,,,,,,,,,0.30379,93.645,0.026128,12.416,6,CH3,v0,
24,20240911,1,Cs0.05MA0.15FA0.8PbI3.0,1.4,,,,,,,,,,,,,,,,,1000,10,4000,30,10,150,100,30,,,,,,,,,,,,,,,0.19232,36.179,0.044976,11.819,6,CH4,v0,
25,20240911,1,Cs0.05MA0.15FA0.8PbI3.0,1.4,,,,,,,,,,,,,,,,,1000,10,4000,30,10,150,100,30,,,,,,,,,,,,,,,5.0556,35.786,0.78883,17.909,7,CH1,v0,
26,20240911,1,Cs0.05MA0.15FA0.8PbI3.0,1.4,,,,,,,,,,,,,,,,,1000,10,4000,30,10,150,100,30,,,,,,,,,,,,,,,6.8365,41.025,0.88697,18.788,7,CH2,v0,
27,20240911,1,Cs0.05MA0.15FA0.8PbI3.0,1.4,,,,,,,,,,,,,,,,,1000,10,4000,30,10,150,100,30,,,,,,,,,,,,,,,3.5295,32.449,0.58538,18.581,7,CH3,v0,
28,20240911,1,Cs0.05MA0.15FA0.8PbI3.0,1.4,,,,,,,,,,,,,,,,,1000,10,4000,30,10,150,100,30,,,,,,,,,,,,,,,0.70314,26.156,0.15959,16.844,7,CH4,v0,
29,20240911,1,Cs0.05MA0.15FA0.8PbI3.0,1.4,,,,,,,,,,,,,,,,,1000,10,4000,30,10,150,100,30,,,,,,,,,,,,,,,1.6092,29.12,0.34261,16.13,8,CH1,v0,
30,20240911,1,Cs0.05MA0.15FA0.8PbI3.0,1.4,,,,,,,,,,,,,,,,,1000,10,4000,30,10,150,100,30,,,,,,,,,,,,,,,0.60559,26.99,0.13767,16.298,8,CH2,v0,
31,20240911,1,Cs0.05MA0.15FA0.8PbI3.0,1.4,,,,,,,,,,,,,,,,,1000,10,4000,30,10,150,100,30,,,,,,,,,,,,,,,0.56145,26.596,0.14102,14.97,8,CH3,v0,
32,20240911,1,Cs0.05MA0.15FA0.8PbI3.0,1.4,,,,,,,,,,,,,,,,,1000,10,4000,30,10,150,100,30,,,,,,,,,,,,,,,0.80842,24.295,0.25359,13.122,8,CH4,v0,
33,20240911,1,Cs0.15FA0.85PbI3.0,1.4,,,,,,,,,,,,,,,,,1000,10,4000,30,10,150,100,30,,,,,,,,,,,,,,,11.926,66.21,0.98506,18.286,9,CH1,v0,
34,20240911,1,Cs0.15FA0.85PbI3.0,1.4,,,,,,,,,,,,,,,,,1000,10,4000,30,10,150,100,30,,,,,,,,,,,,,,,3.0095,31.103,0.52976,18.265,9,CH2,v0,
35,20240911,1,Cs0.15FA0.85PbI3.0,1.4,,,,,,,,,,,,,,,,,1000,10,4000,30,10,150,100,30,,,,,,,,,,,,,,,11.951,66.477,0.98836,18.189,9,CH3,v0,
36,20240911,1,Cs0.15FA0.85PbI3.0,1.4,,,,,,,,,,,,,,,,,1000,10,4000,30,10,150,100,30,,,,,,,,,,,,,,,12.705,68.452,0.99649,18.626,9,CH4,v0,
37,20240911,1,Cs0.15FA0.85PbI3.0,1.4,,,,,,,,,,,,,,,,,1000,10,4000,30,10,150,100,30,,,,,,,,,,,,,,,1.3834,24.547,0.30234,18.64,10,CH1,v0,
38,20240911,1,Cs0.15FA0.85PbI3.0,1.4,,,,,,,,,,,,,,,,,1000,10,4000,30,10,150,100,30,,,,,,,,,,,,,,,12.206,64.687,0.94832,19.898,10,CH2,v0,
39,20240911,1,Cs0.15FA0.85PbI3.0,1.4,,,,,,,,,,,,,,,,,1000,10,4000,30,10,150,100,30,,,,,,,,,,,,,,,10.295,56.312,0.93558,19.541,10,CH3,v0,
40,20240911,1,Cs0.15FA0.85PbI3.0,1.4,,,,,,,,,,,,,,,,,1000,10,4000,30,10,150,100,30,,,,,,,,,,,,,,,1.4045,23.856,0.30993,18.996,10,CH4,v0,
41,20240911,1,Cs0.15FA0.85PbI3.0,1.4,,,,,,,,,,,,,,,,,1000,10,4000,30,10,150,100,30,,,,,,,,,,,,,,,0.3426,26.92,0.072962,17.442,11,CH1,v0,
42,20240911,1,Cs0.15FA0.85PbI3.0,1.4,,,,,,,,,,,,,,,,,1000,10,4000,30,10,150,100,30,,,,,,,,,,,,,,,8.2916,44.93,0.9132,20.209,11,CH2,v0,
43,20240911,1,Cs0.15FA0.85PbI3.0,1.4,,,,,,,,,,,,,,,,,1000,10,4000,30,10,150,100,30,,,,,,,,,,,,,,,2.9962,27.489,0.5437,20.047,11,CH3,v0,
44,20240911,1,Cs0.15FA0.85PbI3.0,1.4,,,,,,,,,,,,,,,,,1000,10,4000,30,10,150,100,30,,,,,,,,,,,,,,,0.52371,30.02,0.095936,18.184,11,CH4,v0,
45,20240911,1,Cs0.15FA0.85PbI3.0,1.4,,,,,,,,,,,,,,,,,1000,10,4000,30,10,150,100,30,,,,,,,,,,,,,,,12.095,63.267,0.96822,19.745,12,CH1,v0,
46,20240911,1,Cs0.15FA0.85PbI3.0,1.4,,,,,,,,,,,,,,,,,1000,10,4000,30,10,150,100,30,,,,,,,,,,,,,,,12.761,66.611,0.97543,19.639,12,CH2,v0,
47,20240911,1,Cs0.15FA0.85PbI3.0,1.4,,,,,,,,,,,,,,,,,1000,10,4000,30,10,150,100,30,,,,,,,,,,,,,,,9.5849,52.014,0.94734,19.452,12,CH3,v0,
48,20240911,1,Cs0.15FA0.85PbI3.0,1.4,,,,,,,,,,,,,,,,,1000,10,4000,30,10,150,100,30,,,,,,,,,,,,,,,14.261,72.271,0.98966,19.938,12,CH4,v0,
49,20240911,1,Cs0.15FA0.85PbI3.0,1.4,,,,,,,,,,,,,,,,,1000,10,4000,30,10,150,100,30,,,,,,,,,,,,,,,9.0567,60.303,0.97137,15.461,13,CH1,v0,
50,20240911,1,Cs0.15FA0.85PbI3.0,1.4,,,,,,,,,,,,,,,,,1000,10,4000,30,10,150,100,30,,,,,,,,,,,,,,,8.0113,50.092,0.89392,17.891,13,CH2,v0,
51,20240911,1,Cs0.15FA0.85PbI3.0,1.4,,,,,,,,,,,,,,,,,1000,10,4000,30,10,150,100,30,,,,,,,,,,,,,,,10.35,64.707,0.96922,16.502,13,CH3,v0,
52,20240911,1,Cs0.15FA0.85PbI3.0,1.4,,,,,,,,,,,,,,,,,1000,10,4000,30,10,150,100,30,,,,,,,,,,,,,,,11.89,68.985,0.97218,17.728,13,CH4,v0,
53,20240911,1,Cs0.15FA0.85PbI3.0,1.4,,,,,,,,,,,,,,,,,1000,10,4000,30,10,150,100,30,,,,,,,,,,,,,,,5.6702,40.324,0.75557,18.611,14,CH1,v0,
54,20240911,1,Cs0.15FA0.85PbI3.0,1.4,,,,,,,,,,,,,,,,,1000,10,4000,30,10,150,100,30,,,,,,,,,,,,,,,12.497,71.352,0.94134,18.606,14,CH2,v0,
55,20240911,1,Cs0.15FA0.85PbI3.0,1.4,,,,,,,,,,,,,,,,,1000,10,4000,30,10,150,100,30,,,,,,,,,,,,,,,12.229,71.37,0.93222,18.381,14,CH3,v0,
56,20240911,1,Cs0.15FA0.85PbI3.0,1.4,,,,,,,,,,,,,,,,,1000,10,4000,30,10,150,100,30,,,,,,,,,,,,,,,4.9961,37.312,0.73936,18.11,14,CH4,v0,
57,20240911,1,Cs0.15FA0.85PbI3.0,1.4,,,,,,,,,,,,,,,,,1000,10,4000,30,10,150,100,30,,,,,,,,,,,,,,,1.4486,26.585,0.29403,18.532,15,CH1,v0,
58,20240911,1,Cs0.15FA0.85PbI3.0,1.4,,,,,,,,,,,,,,,,,1000,10,4000,30,10,150,100,30,,,,,,,,,,,,,,,12.83,68.061,0.947,19.906,15,CH2,v0,
59,20240911,1,Cs0.15FA0.85PbI3.0,1.4,,,,,,,,,,,,,,,,,1000,10,4000,30,10,150,100,30,,,,,,,,,,,,,,,5.1806,32.021,0.80935,19.99,15,CH3,v0,
60,20240911,1,Cs0.15FA0.85PbI3.0,1.4,,,,,,,,,,,,,,,,,1000,10,4000,30,10,150,100,30,,,,,,,,,,,,,,,2.0348,28.831,0.37371,18.885,15,CH4,v0,
61,20240911,1,Cs0.15FA0.85PbI3.0,1.4,,,,,,,,,,,,,,,,,1000,10,4000,30,10,150,100,30,,,,,,,,,,,,,,,13.146,71.631,0.9306,19.721,16,CH1,v0,
62,20240911,1,Cs0.15FA0.85PbI3.0,1.4,,,,,,,,,,,,,,,,,1000,10,4000,30,10,150,100,30,,,,,,,,,,,,,,,13.287,72.791,0.94218,19.374,16,CH2,v0,
63,20240911,1,Cs0.15FA0.85PbI3.0,1.4,,,,,,,,,,,,,,,,,1000,10,4000,30,10,150,100,30,,,,,,,,,,,,,,,11.947,66.377,0.92929,19.369,16,CH3,v0,
64,20240911,1,Cs0.15FA0.85PbI3.0,1.4,,,,,,,,,,,,,,,,,1000,10,4000,30,10,150,100,30,,,,,,,,,,,,,,,14.509,76.412,0.94148,20.168,16,CH4,v0,
65,20240911,1,Cs0.15MA0.23FA0.62PbI2.98Br0.02,1.42,,,,,,,,,,,,,,,,,1000,10,5000,40,10,120,100,30,,,,,,,,,,,,,,,4.7998,34.358,0.76083,18.362,17,CH1,v0,
66,20240911,1,Cs0.15MA0.23FA0.62PbI2.98Br0.02,1.42,,,,,,,,,,,,,,,,,1000,10,5000,40,10,120,100,30,,,,,,,,,,,,,,,3.8001,30.412,0.65326,19.128,17,CH2,v0,
67,20240911,1,Cs0.15MA0.23FA0.62PbI2.98Br0.02,1.42,,,,,,,,,,,,,,,,,1000,10,5000,40,10,120,100,30,,,,,,,,,,,,,,,3.2304,30.668,0.55178,19.09,17,CH3,v0,
68,20240911,1,Cs0.15MA0.23FA0.62PbI2.98Br0.02,1.42,,,,,,,,,,,,,,,,,1000,10,5000,40,10,120,100,30,,,,,,,,,,,,,,,9.6464,51.728,0.97187,19.188,17,CH4,v0,
69,20240911,1,Cs0.15MA0.23FA0.62PbI2.98Br0.02,1.42,,,,,,,,,,,,,,,,,1000,10,5000,40,10,120,100,30,,,,,,,,,,,,,,,5.1423,34.644,0.7882,18.832,18,CH1,v0,
70,20240911,1,Cs0.15MA0.23FA0.62PbI2.98Br0.02,1.42,,,,,,,,,,,,,,,,,1000,10,5000,40,10,120,100,30,,,,,,,,,,,,,,,7.6507,41.948,0.9453,19.294,18,CH2,v0,
71,20240911,1,Cs0.15MA0.23FA0.62PbI2.98Br0.02,1.42,,,,,,,,,,,,,,,,,1000,10,5000,40,10,120,100,30,,,,,,,,,,,,,,,13.006,66.815,1.0199,19.086,18,CH3,v0,
72,20240911,1,Cs0.15MA0.23FA0.62PbI2.98Br0.02,1.42,,,,,,,,,,,,,,,,,1000,10,5000,40,10,120,100,30,,,,,,,,,,,,,,,13.335,69.176,1.0175,18.945,18,CH4,v0,
73,20240911,1,Cs0.15MA0.23FA0.62PbI2.98Br0.02,1.42,,,,,,,,,,,,,,,,,1000,10,5000,40,10,120,100,30,,,,,,,,,,,,,,,11.943,66.17,0.96978,18.611,19,CH1,v0,
74,20240911,1,Cs0.15MA0.23FA0.62PbI2.98Br0.02,1.42,,,,,,,,,,,,,,,,,1000,10,5000,40,10,120,100,30,,,,,,,,,,,,,,,12.911,67.592,0.97618,19.567,19,CH2,v0,
75,20240911,1,Cs0.15MA0.23FA0.62PbI2.98Br0.02,1.42,,,,,,,,,,,,,,,,,1000,10,5000,40,10,120,100,30,,,,,,,,,,,,,,,12.418,64.738,0.97671,19.64,19,CH3,v0,
76,20240911,1,Cs0.15MA0.23FA0.62PbI2.98Br0.02,1.42,,,,,,,,,,,,,,,,,1000,10,5000,40,10,120,100,30,,,,,,,,,,,,,,,13.548,68.397,1.0066,19.679,19,CH4,v0,
77,20240911,1,Cs0.15MA0.23FA0.62PbI2.98Br0.02,1.42,,,,,,,,,,,,,,,,,1000,10,5000,40,10,120,100,30,,,,,,,,,,,,,,,9.4674,53.138,0.93809,18.992,20,CH1,v0,
78,20240911,1,Cs0.15MA0.23FA0.62PbI2.98Br0.02,1.42,,,,,,,,,,,,,,,,,1000,10,5000,40,10,120,100,30,,,,,,,,,,,,,,,12.552,67.237,0.9697,19.251,20,CH2,v0,
79,20240911,1,Cs0.15MA0.23FA0.62PbI2.98Br0.02,1.42,,,,,,,,,,,,,,,,,1000,10,5000,40,10,120,100,30,,,,,,,,,,,,,,,13.921,74.359,0.99706,18.777,20,CH3,v0,
80,20240911,1,Cs0.15MA0.23FA0.62PbI2.98Br0.02,1.42,,,,,,,,,,,,,,,,,1000,10,5000,40,10,120,100,30,,,,,,,,,,,,,,,14.37,76.619,1.028,18.244,20,CH4,v0,
81,20240911,1,Cs0.05MA0.15FA0.8PbI2.95Br0.05,1.4,,,,,,,,,,,,,,,,,1000,10,4000,30,10,120,100,30,,,,,,,,,,,,,,,0.0,0.0,0.017924,9.9351,21,CH1,v0,
82,20240911,1,Cs0.05MA0.15FA0.8PbI2.95Br0.05,1.4,,,,,,,,,,,,,,,,,1000,10,4000,30,10,120,100,30,,,,,,,,,,,,,,,0.0,0.0,0.018427,10.891,21,CH2,v0,
83,20240911,1,Cs0.05MA0.15FA0.8PbI2.95Br0.05,1.4,,,,,,,,,,,,,,,,,1000,10,4000,30,10,120,100,30,,,,,,,,,,,,,,,0.0,0.0,0.017277,10.6,21,CH3,v0,
84,20240911,1,Cs0.05MA0.15FA0.8PbI2.95Br0.05,1.4,,,,,,,,,,,,,,,,,1000,10,4000,30,10,120,100,30,,,,,,,,,,,,,,,0.0080793,4.2369,0.017298,11.024,21,CH4,v0,
85,20240911,1,Cs0.05MA0.15FA0.8PbI2.95Br0.05,1.4,,,,,,,,,,,,,,,,,1000,10,4000,30,10,120,100,30,,,,,,,,,,,,,,,0.0,0.0,0.011573,8.6813,22,CH1,v0,
86,20240911,1,Cs0.05MA0.15FA0.8PbI2.95Br0.05,1.4,,,,,,,,,,,,,,,,,1000,10,4000,30,10,120,100,30,,,,,,,,,,,,,,,0.0,0.0,0.016627,11.288,22,CH2,v0,
87,20240911,1,Cs0.05MA0.15FA0.8PbI2.95Br0.05,1.4,,,,,,,,,,,,,,,,,1000,10,4000,30,10,120,100,30,,,,,,,,,,,,,,,0.094333,35.418,0.021659,12.297,22,CH3,v0,
88,20240911,1,Cs0.05MA0.15FA0.8PbI2.95Br0.05,1.4,,,,,,,,,,,,,,,,,1000,10,4000,30,10,120,100,30,,,,,,,,,,,,,,,0.24775,218.92,0.011314,10.003,22,CH4,v0,
89,20240911,1,Cs0.05MA0.15FA0.8PbI2.95Br0.05,1.4,,,,,,,,,,,,,,,,,1000,10,4000,30,10,120,100,30,,,,,,,,,,,,,,,0.84831,22.953,0.28043,13.18,23,CH1,v0,
90,20240911,1,Cs0.05MA0.15FA0.8PbI2.95Br0.05,1.4,,,,,,,,,,,,,,,,,1000,10,4000,30,10,120,100,30,,,,,,,,,,,,,,,0.81747,24.354,0.23476,14.298,23,CH2,v0,
91,20240911,1,Cs0.05MA0.15FA0.8PbI2.95Br0.05,1.4,,,,,,,,,,,,,,,,,1000,10,4000,30,10,120,100,30,,,,,,,,,,,,,,,1.2885,26.956,0.33423,14.302,23,CH3,v0,
92,20240911,1,Cs0.05MA0.15FA0.8PbI2.95Br0.05,1.4,,,,,,,,,,,,,,,,,1000,10,4000,30,10,120,100,30,,,,,,,,,,,,,,,0.8822,24.512,0.25994,13.846,23,CH4,v0,
93,20240911,1,Cs0.05MA0.15FA0.8PbI2.95Br0.05,1.4,,,,,,,,,,,,,,,,,1000,10,4000,30,10,120,100,30,,,,,,,,,,,,,,,0.13125,17.104,0.064317,11.931,24,CH1,v0,
94,20240911,1,Cs0.05MA0.15FA0.8PbI2.95Br0.05,1.4,,,,,,,,,,,,,,,,,1000,10,4000,30,10,120,100,30,,,,,,,,,,,,,,,0.2799,21.322,0.087279,15.041,24,CH2,v0,
95,20240911,1,Cs0.05MA0.15FA0.8PbI2.95Br0.05,1.4,,,,,,,,,,,,,,,,,1000,10,4000,30,10,120,100,30,,,,,,,,,,,,,,,0.43792,24.849,0.112,15.736,24,CH3,v0,
96,20240911,1,Cs0.05MA0.15FA0.8PbI2.95Br0.05,1.4,,,,,,,,,,,,,,,,,1000,10,4000,30,10,120,100,30,,,,,,,,,,,,,,,0.22179,23.095,0.069159,13.886,24,CH4,v0,
97,20240911,1,Cs0.05MA0.15FA0.8PbI2.95Br0.05,1.7,,,,,,,,,,,,,,,,,1000,10,4000,30,10,150,100,30,,,,,,,,,,,,,,,0.37267,22.214,0.085615,19.596,25,CH1,v0,
98,20240911,1,Cs0.05MA0.15FA0.8PbI2.95Br0.05,1.7,,,,,,,,,,,,,,,,,1000,10,4000,30,10,150,100,30,,,,,,,,,,,,,,,1.0341,27.19,0.17868,21.285,25,CH2,v0,
99,20240911,1,Cs0.05MA0.15FA0.8PbI2.95Br0.05,1.7,,,,,,,,,,,,,,,,,1000,10,4000,30,10,150,100,30,,,,,,,,,,,,,,,0.76217,27.259,0.14357,19.475,25,CH3,v0,
100,20240911,1,Cs0.05MA0.15FA0.8PbI2.95Br0.05,1.7,,,,,,,,,,,,,,,,,1000,10,4000,30,10,150,100,30,,,,,,,,,,,,,,,0.49931,77.669,0.042424,15.154,25,CH4,v0,
101,20240911,1,Cs0.05MA0.15FA0.8PbI2.95Br0.05,1.7,,,,,,,,,,,,,,,,,1000,10,4000,30,10,150,100,30,,,,,,,,,,,,,,,0.16559,196.58,0.009464,8.9004,26,CH1,v0,
102,20240911,1,Cs0.05MA0.15FA0.8PbI2.95Br0.05,1.7,,,,,,,,,,,,,,,,,1000,10,4000,30,10,150,100,30,,,,,,,,,,,,,,,0.077005,58.688,0.01288,10.187,26,CH2,v0,
103,20240911,1,Cs0.05MA0.15FA0.8PbI2.95Br0.05,1.7,,,,,,,,,,,,,,,,,1000,10,4000,30,10,150,100,30,,,,,,,,,,,,,,,0.1762,214.4,0.009502,8.6497,26,CH3,v0,
104,20240911,1,Cs0.05MA0.15FA0.8PbI2.95Br0.05,1.7,,,,,,,,,,,,,,,,,1000,10,4000,30,10,150,100,30,,,,,,,,,,,,,,,0.10131,171.62,0.00779,7.5776,26,CH4,v0,
105,20240911,1,Cs0.05MA0.15FA0.8PbI2.95Br0.05,1.7,,,,,,,,,,,,,,,,,1000,10,4000,30,10,150,100,30,,,,,,,,,,,,,,,8.4185,46.825,0.82616,21.762,27,CH1,v0,
106,20240911,1,Cs0.05MA0.15FA0.8PbI2.95Br0.05,1.7,,,,,,,,,,,,,,,,,1000,10,4000,30,10,150,100,30,,,,,,,,,,,,,,,10.453,54.27,0.89716,21.469,27,CH2,v0,
107,20240911,1,Cs0.05MA0.15FA0.8PbI2.95Br0.05,1.7,,,,,,,,,,,,,,,,,1000,10,4000,30,10,150,100,30,,,,,,,,,,,,,,,8.0069,49.533,0.8462,19.103,27,CH3,v0,
108,20240911,1,Cs0.05MA0.15FA0.8PbI2.95Br0.05,1.7,,,,,,,,,,,,,,,,,1000,10,4000,30,10,150,100,30,,,,,,,,,,,,,,,2.0906,29.597,0.40966,17.242,27,CH4,v0,
109,20240911,1,Cs0.05MA0.15FA0.8PbI2.95Br0.05,1.7,,,,,,,,,,,,,,,,,1000,10,4000,30,10,150,100,30,,,,,,,,,,,,,,,0.20845,28.692,0.053296,13.632,28,CH1,v0,
110,20240911,1,Cs0.05MA0.15FA0.8PbI2.95Br0.05,1.7,,,,,,,,,,,,,,,,,1000,10,4000,30,10,150,100,30,,,,,,,,,,,,,,,0.24488,26.348,0.066445,13.987,28,CH2,v0,
111,20240911,1,Cs0.05MA0.15FA0.8PbI2.95Br0.05,1.7,,,,,,,,,,,,,,,,,1000,10,4000,30,10,150,100,30,,,,,,,,,,,,,,,0.20864,33.577,0.046605,13.333,28,CH3,v0,
112,20240911,1,Cs0.05MA0.15FA0.8PbI2.95Br0.05,1.7,,,,,,,,,,,,,,,,,1000,10,4000,30,10,150,100,30,,,,,,,,,,,,,,,0.074888,15.294,0.042606,11.493,28,CH4,v0,
113,20240911,1,Cs0.05MA0.1FA0.85PbI2.95Br0.05,1.75,,,,,,,,,,,,,,,,,1000,10,5000,25,15,120,100,30,,,,,,,,,,,,,,,0.0,0.0,0.022943,12.592,29,CH1,v0,
114,20240911,1,Cs0.05MA0.1FA0.85PbI2.95Br0.05,1.75,,,,,,,,,,,,,,,,,1000,10,5000,25,15,120,100,30,,,,,,,,,,,,,,,0.19303,22.115,0.056567,15.43,29,CH2,v0,
115,20240911,1,Cs0.05MA0.1FA0.85PbI2.95Br0.05,1.75,,,,,,,,,,,,,,,,,1000,10,5000,25,15,120,100,30,,,,,,,,,,,,,,,0.0,0.0,0.046167,14.868,29,CH3,v0,
116,20240911,1,Cs0.05MA0.1FA0.85PbI2.95Br0.05,1.75,,,,,,,,,,,,,,,,,1000,10,5000,25,15,120,100,30,,,,,,,,,,,,,,,0.063853,14.303,0.031673,14.094,29,CH4,v0,
117,20240911,1,Cs0.05MA0.1FA0.85PbI2.95Br0.05,1.75,,,,,,,,,,,,,,,,,1000,10,5000,25,15,120,100,30,,,,,,,,,,,,,,,0.19241,75.105,0.027769,9.2257,30,CH1,v0,
118,20240911,1,Cs0.05MA0.1FA0.85PbI2.95Br0.05,1.75,,,,,,,,,,,,,,,,,1000,10,5000,25,15,120,100,30,,,,,,,,,,,,,,,0.25883,122.38,0.021327,9.9166,30,CH2,v0,
119,20240911,1,Cs0.05MA0.1FA0.85PbI2.95Br0.05,1.75,,,,,,,,,,,,,,,,,1000,10,5000,25,15,120,100,30,,,,,,,,,,,,,,,0.077493,27.26,0.028158,10.096,30,CH3,v0,
120,20240911,1,Cs0.05MA0.1FA0.85PbI2.95Br0.05,1.75,,,,,,,,,,,,,,,,,1000,10,5000,25,15,120,100,30,,,,,,,,,,,,,,,0.0,0.0,0.036152,10.401,30,CH4,v0,
121,20240911,1,Cs0.05MA0.1FA0.85PbI2.95Br0.05,1.75,,,,,,,,,,,,,,,,,1000,10,5000,25,15,120,100,30,,,,,,,,,,,,,,,1.935,30.451,0.3637,17.472,31,CH1,v0,
122,20240911,1,Cs0.05MA0.1FA0.85PbI2.95Br0.05,1.75,,,,,,,,,,,,,,,,,1000,10,5000,25,15,120,100,30,,,,,,,,,,,,,,,2.8766,32.244,0.51513,17.319,31,CH2,v0,
123,20240911,1,Cs0.05MA0.1FA0.85PbI2.95Br0.05,1.75,,,,,,,,,,,,,,,,,1000,10,5000,25,15,120,100,30,,,,,,,,,,,,,,,2.4456,31.402,0.46298,16.821,31,CH3,v0,
124,20240911,1,Cs0.05MA0.1FA0.85PbI2.95Br0.05,1.75,,,,,,,,,,,,,,,,,1000,10,5000,25,15,120,100,30,,,,,,,,,,,,,,,1.7299,29.634,0.34712,16.817,31,CH4,v0,
125,20240911,1,Cs0.05MA0.1FA0.85PbI2.95Br0.05,1.75,,,,,,,,,,,,,,,,,1000,10,5000,25,15,120,100,30,,,,,,,,,,,,,,,0.0,0.0,0.17633,9.8942,32,CH1,v0,
126,20240911,1,Cs0.05MA0.1FA0.85PbI2.95Br0.05,1.75,,,,,,,,,,,,,,,,,1000,10,5000,25,15,120,100,30,,,,,,,,,,,,,,,0.35818,26.332,0.11119,12.234,32,CH2,v0,
127,20240911,1,Cs0.05MA0.1FA0.85PbI2.95Br0.05,1.75,,,,,,,,,,,,,,,,,1000,10,5000,25,15,120,100,30,,,,,,,,,,,,,,,0.4316,26.073,0.14212,11.647,32,CH3,v0,
128,20240911,1,Cs0.05MA0.1FA0.85PbI2.95Br0.05,1.75,,,,,,,,,,,,,,,,,1000,10,5000,25,15,120,100,30,,,,,,,,,,,,,,,0.6078,27.301,0.19324,11.521,32,CH4,v0,
129,20240911,1,Cs0.05MA0.1FA0.85PbI3.0,1.6,,,,,,,,,,,,,,,,,1000,10,4000,30,10,150,100,25,,,,,,,,,,,,,,,6.8145,60.529,1.0125,11.119,33,CH1,v0,
130,20240911,1,Cs0.05MA0.1FA0.85PbI3.0,1.6,,,,,,,,,,,,,,,,,1000,10,4000,30,10,150,100,25,,,,,,,,,,,,,,,10.091,65.03,1.0231,15.167,33,CH2,v0,
131,20240911,1,Cs0.05MA0.1FA0.85PbI3.0,1.6,,,,,,,,,,,,,,,,,1000,10,4000,30,10,150,100,25,,,,,,,,,,,,,,,9.3048,64.085,1.0109,14.364,33,CH3,v0,
132,20240911,1,Cs0.05MA0.1FA0.85PbI3.0,1.6,,,,,,,,,,,,,,,,,1000,10,4000,30,10,150,100,25,,,,,,,,,,,,,,,9.1272,64.278,1.0067,14.105,33,CH4,v0,
133,20240911,1,Cs0.05MA0.1FA0.85PbI3.0,1.6,,,,,,,,,,,,,,,,,1000,10,4000,30,10,150,100,25,,,,,,,,,,,,,,,1.2957,30.727,0.3056,13.798,34,CH1,v0,
134,20240911,1,Cs0.05MA0.1FA0.85PbI3.0,1.6,,,,,,,,,,,,,,,,,1000,10,4000,30,10,150,100,25,,,,,,,,,,,,,,,7.1025,59.769,0.98063,12.118,34,CH2,v0,
135,20240911,1,Cs0.05MA0.1FA0.85PbI3.0,1.6,,,,,,,,,,,,,,,,,1000,10,4000,30,10,150,100,25,,,,,,,,,,,,,,,7.1486,65.115,0.98382,11.159,34,CH3,v0,
136,20240911,1,Cs0.05MA0.1FA0.85PbI3.0,1.6,,,,,,,,,,,,,,,,,1000,10,4000,30,10,150,100,25,,,,,,,,,,,,,,,6.3625,55.925,0.86168,13.203,34,CH4,v0,
137,20240911,1,Cs0.05MA0.1FA0.85PbI3.0,1.6,,,,,,,,,,,,,,,,,1000,10,4000,30,10,150,100,25,,,,,,,,,,,,,,,1.4238,43.867,0.89652,3.6203,35,CH1,v0,
138,20240911,1,Cs0.05MA0.1FA0.85PbI3.0,1.6,,,,,,,,,,,,,,,,,1000,10,4000,30,10,150,100,25,,,,,,,,,,,,,,,4.5456,66.029,0.96248,7.1526,35,CH2,v0,
139,20240911,1,Cs0.05MA0.1FA0.85PbI3.0,1.6,,,,,,,,,,,,,,,,,1000,10,4000,30,10,150,100,25,,,,,,,,,,,,,,,8.606,67.388,1.0048,12.71,35,CH3,v0,
140,20240911,1,Cs0.05MA0.1FA0.85PbI3.0,1.6,,,,,,,,,,,,,,,,,1000,10,4000,30,10,150,100,25,,,,,,,,,,,,,,,3.369,63.527,0.96172,5.5144,35,CH4,v0,
141,20240911,1,Cs0.05MA0.1FA0.85PbI3.0,1.6,,,,,,,,,,,,,,,,,1000,10,4000,30,10,150,100,25,,,,,,,,,,,,,,,6.117,58.984,0.65488,15.836,36,CH1,v0,
142,20240911,1,Cs0.05MA0.1FA0.85PbI3.0,1.6,,,,,,,,,,,,,,,,,1000,10,4000,30,10,150,100,25,,,,,,,,,,,,,,,11.052,68.152,1.013,16.008,36,CH2,v0,
143,20240911,1,Cs0.05MA0.1FA0.85PbI3.0,1.6,,,,,,,,,,,,,,,,,1000,10,4000,30,10,150,100,25,,,,,,,,,,,,,,,9.8633,71.178,0.99758,13.891,36,CH3,v0,
144,20240911,1,Cs0.05MA0.1FA0.85PbI3.0,1.6,,,,,,,,,,,,,,,,,1000,10,4000,30,10,150,100,25,,,,,,,,,,,,,,,10.021,63.766,0.94176,16.687,36,CH4,v0,
145,20240911,1,Cs0.05MA0.15FA0.8PbI2.85Br0.15,1.7,,,,,,,,,,,,,,,,,900,12,4500,28,12,100,95,25,,,,,,,,,,,,,,,0.56599,22.437,0.2376,10.617,37,CH1,v0,
146,20240911,1,Cs0.05MA0.15FA0.8PbI2.85Br0.15,1.7,,,,,,,,,,,,,,,,,900,12,4500,28,12,100,95,25,,,,,,,,,,,,,,,0.46001,29.153,0.13518,11.673,37,CH2,v0,
147,20240911,1,Cs0.05MA0.15FA0.8PbI2.85Br0.15,1.7,,,,,,,,,,,,,,,,,900,12,4500,28,12,100,95,25,,,,,,,,,,,,,,,0.47661,26.556,0.15383,11.667,37,CH3,v0,
148,20240911,1,Cs0.05MA0.15FA0.8PbI2.85Br0.15,1.7,,,,,,,,,,,,,,,,,900,12,4500,28,12,100,95,25,,,,,,,,,,,,,,,0.59672,27.976,0.19447,10.968,37,CH4,v0,
149,20240911,1,Cs0.05MA0.15FA0.8PbI2.85Br0.15,1.7,,,,,,,,,,,,,,,,,900,12,4500,28,12,100,95,25,,,,,,,,,,,,,,,0.0,0.0,0.016141,6.9598,38,CH1,v0,
150,20240911,1,Cs0.05MA0.15FA0.8PbI2.85Br0.15,1.7,,,,,,,,,,,,,,,,,900,12,4500,28,12,100,95,25,,,,,,,,,,,,,,,0.2166,110.52,0.019759,9.9186,38,CH2,v0,
151,20240911,1,Cs0.05MA0.15FA0.8PbI2.85Br0.15,1.7,,,,,,,,,,,,,,,,,900,12,4500,28,12,100,95,25,,,,,,,,,,,,,,,0.088172,27.739,0.029909,10.628,38,CH3,v0,
152,20240911,1,Cs0.05MA0.15FA0.8PbI2.85Br0.15,1.7,,,,,,,,,,,,,,,,,900,12,4500,28,12,100,95,25,,,,,,,,,,,,,,,0.28316,100.81,0.02713,10.353,38,CH4,v0,
153,20240911,1,Cs0.05MA0.15FA0.8PbI2.85Br0.15,1.7,,,,,,,,,,,,,,,,,900,12,4500,28,12,100,95,25,,,,,,,,,,,,,,,4.3433,50.666,0.78351,10.941,39,CH1,v0,
154,20240911,1,Cs0.05MA0.15FA0.8PbI2.85Br0.15,1.7,,,,,,,,,,,,,,,,,900,12,4500,28,12,100,95,25,,,,,,,,,,,,,,,3.8499,48.611,0.71156,11.13,39,CH2,v0,
155,20240911,1,Cs0.05MA0.15FA0.8PbI2.85Br0.15,1.7,,,,,,,,,,,,,,,,,900,12,4500,28,12,100,95,25,,,,,,,,,,,,,,,3.6424,48.833,0.7002,10.653,39,CH3,v0,
156,20240911,1,Cs0.05MA0.15FA0.8PbI2.85Br0.15,1.7,,,,,,,,,,,,,,,,,900,12,4500,28,12,100,95,25,,,,,,,,,,,,,,,3.1694,48.481,0.69062,9.466,39,CH4,v0,
157,20240911,1,Cs0.05MA0.15FA0.8PbI2.85Br0.15,1.7,,,,,,,,,,,,,,,,,900,12,4500,28,12,100,95,25,,,,,,,,,,,,,,,0.41544,71.319,0.079492,7.3279,40,CH1,v0,
158,20240911,1,Cs0.05MA0.15FA0.8PbI2.85Br0.15,1.7,,,,,,,,,,,,,,,,,900,12,4500,28,12,100,95,25,,,,,,,,,,,,,,,0.35176,24.729,0.11723,12.134,40,CH2,v0,
159,20240911,1,Cs0.05MA0.15FA0.8PbI2.85Br0.15,1.7,,,,,,,,,,,,,,,,,900,12,4500,28,12,100,95,25,,,,,,,,,,,,,,,0.42996,25.738,0.14137,11.816,40,CH3,v0,
160,20240911,1,Cs0.05MA0.15FA0.8PbI2.85Br0.15,1.7,,,,,,,,,,,,,,,,,900,12,4500,28,12,100,95,25,,,,,,,,,,,,,,,0.44546,26.517,0.1456,11.538,40,CH4,v0,
161,20240911,1,Cs0.05MA0.15FA0.8PbI3.0,1.7,,,,,,,,,,,,,,,,,1000,10,4000,30,10,150,100,20,,,,,,,,,,,,,,,7.2825,44.88,0.91748,17.686,41,CH1,v0,
162,20240911,1,Cs0.05MA0.15FA0.8PbI3.0,1.7,,,,,,,,,,,,,,,,,1000,10,4000,30,10,150,100,20,,,,,,,,,,,,,,,3.9556,31.333,0.74128,17.031,41,CH2,v0,
163,20240911,1,Cs0.05MA0.15FA0.8PbI3.0,1.7,,,,,,,,,,,,,,,,,1000,10,4000,30,10,150,100,20,,,,,,,,,,,,,,,3.3376,30.029,0.64682,17.184,41,CH3,v0,
164,20240911,1,Cs0.05MA0.15FA0.8PbI3.0,1.7,,,,,,,,,,,,,,,,,1000,10,4000,30,10,150,100,20,,,,,,,,,,,,,,,3.0066,30.816,0.53322,18.298,41,CH4,v0,
165,20240911,1,Cs0.05MA0.15FA0.8PbI3.0,1.7,,,,,,,,,,,,,,,,,1000,10,4000,30,10,150,100,20,,,,,,,,,,,,,,,0.0,0.0,0.007307,9.8142,42,CH1,v0,
166,20240911,1,Cs0.05MA0.15FA0.8PbI3.0,1.7,,,,,,,,,,,,,,,,,1000,10,4000,30,10,150,100,20,,,,,,,,,,,,,,,0.026926,36.753,0.007776,9.4215,42,CH2,v0,
167,20240911,1,Cs0.05MA0.15FA0.8PbI3.0,1.7,,,,,,,,,,,,,,,,,1000,10,4000,30,10,150,100,20,,,,,,,,,,,,,,,0.13045,116.39,0.010535,10.64,42,CH3,v0,
168,20240911,1,Cs0.05MA0.15FA0.8PbI3.0,1.7,,,,,,,,,,,,,,,,,1000,10,4000,30,10,150,100,20,,,,,,,,,,,,,,,0.0,0.0,0.007132,9.3875,42,CH4,v0,
169,20240911,1,Cs0.05MA0.15FA0.8PbI3.0,1.7,,,,,,,,,,,,,,,,,1000,10,4000,30,10,150,100,20,,,,,,,,,,,,,,,10.514,59.614,0.97704,18.051,43,CH1,v0,
170,20240911,1,Cs0.05MA0.15FA0.8PbI3.0,1.7,,,,,,,,,,,,,,,,,1000,10,4000,30,10,150,100,20,,,,,,,,,,,,,,,9.195,52.213,0.94215,18.692,43,CH2,v0,
171,20240911,1,Cs0.05MA0.15FA0.8PbI3.0,1.7,,,,,,,,,,,,,,,,,1000,10,4000,30,10,150,100,20,,,,,,,,,,,,,,,6.7921,41.308,0.88696,18.538,43,CH3,v0,
172,20240911,1,Cs0.05MA0.15FA0.8PbI3.0,1.7,,,,,,,,,,,,,,,,,1000,10,4000,30,10,150,100,20,,,,,,,,,,,,,,,9.7056,62.405,0.89688,17.341,43,CH4,v0,
173,20240911,1,Cs0.05MA0.15FA0.8PbI3.0,1.7,,,,,,,,,,,,,,,,,1000,10,4000,30,10,150,100,20,,,,,,,,,,,,,,,0.27113,55.061,0.032198,15.293,44,CH1,v0,
174,20240911,1,Cs0.05MA0.15FA0.8PbI3.0,1.7,,,,,,,,,,,,,,,,,1000,10,4000,30,10,150,100,20,,,,,,,,,,,,,,,0.17384,32.607,0.035054,15.209,44,CH2,v0,
175,20240911,1,Cs0.05MA0.15FA0.8PbI3.0,1.7,,,,,,,,,,,,,,,,,1000,10,4000,30,10,150,100,20,,,,,,,,,,,,,,,0.20316,31.058,0.042625,15.346,44,CH3,v0,
176,20240911,1,Cs0.05MA0.15FA0.8PbI3.0,1.7,,,,,,,,,,,,,,,,,1000,10,4000,30,10,150,100,20,,,,,,,,,,,,,,,0.17167,41.769,0.028287,14.529,44,CH4,v0,
177,20240911,1,Cs0.15FA0.85PbI3.0,1.4,,,,,,,,,,,,,,,,,1000,10,4000,30,10,150,100,20,,,,,,,,,,,,,,,9.556,51.698,0.91167,20.275,45,CH1,v0,
178,20240911,1,Cs0.15FA0.85PbI3.0,1.4,,,,,,,,,,,,,,,,,1000,10,4000,30,10,150,100,20,,,,,,,,,,,,,,,13.389,68.312,0.95518,20.52,45,CH2,v0,
179,20240911,1,Cs0.15FA0.85PbI3.0,1.4,,,,,,,,,,,,,,,,,1000,10,4000,30,10,150,100,20,,,,,,,,,,,,,,,13.611,71.282,0.95679,19.956,45,CH3,v0,
180,20240911,1,Cs0.15FA0.85PbI3.0,1.4,,,,,,,,,,,,,,,,,1000,10,4000,30,10,150,100,20,,,,,,,,,,,,,,,14.161,72.581,0.95318,20.468,45,CH4,v0,
181,20240911,1,Cs0.15FA0.85PbI3.0,1.4,,,,,,,,,,,,,,,,,1000,10,4000,30,10,150,100,20,,,,,,,,,,,,,,,10.392,52.059,0.9825,20.317,46,CH1,v0,
182,20240911,1,Cs0.15FA0.85PbI3.0,1.4,,,,,,,,,,,,,,,,,1000,10,4000,30,10,150,100,20,,,,,,,,,,,,,,,7.8491,41.71,0.94025,20.014,46,CH2,v0,
183,20240911,1,Cs0.15FA0.85PbI3.0,1.4,,,,,,,,,,,,,,,,,1000,10,4000,30,10,150,100,20,,,,,,,,,,,,,,,9.7388,50.12,0.98161,19.795,46,CH3,v0,
184,20240911,1,Cs0.15FA0.85PbI3.0,1.4,,,,,,,,,,,,,,,,,1000,10,4000,30,10,150,100,20,,,,,,,,,,,,,,,12.758,63.818,1.0068,19.855,46,CH4,v0,
185,20240911,1,Cs0.15FA0.85PbI3.0,1.4,,,,,,,,,,,,,,,,,1000,10,4000,30,10,150,100,20,,,,,,,,,,,,,,,12.802,68.776,0.93058,20.003,47,CH1,v0,
186,20240911,1,Cs0.15FA0.85PbI3.0,1.4,,,,,,,,,,,,,,,,,1000,10,4000,30,10,150,100,20,,,,,,,,,,,,,,,14.323,73.916,0.93684,20.683,47,CH2,v0,
187,20240911,1,Cs0.15FA0.85PbI3.0,1.4,,,,,,,,,,,,,,,,,1000,10,4000,30,10,150,100,20,,,,,,,,,,,,,,,13.986,74.372,0.93361,20.143,47,CH3,v0,
188,20240911,1,Cs0.15FA0.85PbI3.0,1.4,,,,,,,,,,,,,,,,,1000,10,4000,30,10,150,100,20,,,,,,,,,,,,,,,14.601,76.329,0.93631,20.431,47,CH4,v0,
189,20240911,1,Cs0.15FA0.85PbI3.0,1.4,,,,,,,,,,,,,,,,,1000,10,4000,30,10,150,100,20,,,,,,,,,,,,,,,12.486,63.243,0.94492,20.893,48,CH1,v0,
190,20240911,1,Cs0.15FA0.85PbI3.0,1.4,,,,,,,,,,,,,,,,,1000,10,4000,30,10,150,100,20,,,,,,,,,,,,,,,10.824,56.312,0.948,20.275,48,CH2,v0,
191,20240911,1,Cs0.15FA0.85PbI3.0,1.4,,,,,,,,,,,,,,,,,1000,10,4000,30,10,150,100,20,,,,,,,,,,,,,,,12.838,65.675,0.96235,20.313,48,CH3,v0,
192,20240911,1,Cs0.15FA0.85PbI3.0,1.4,,,,,,,,,,,,,,,,,1000,10,4000,30,10,150,100,20,,,,,,,,,,,,,,,13.657,69.073,0.97374,20.305,48,CH4,v0,
193,20240911,1,Cs0.05MA0.05FA0.9PbI2.95Br0.05,1.7,,,,,,,,,,,,,,,,,900,10,4000,35,10,100,100,45,,,,,,,,,,,,,,,0.2399,147.53,0.014844,10.955,49,CH1,v0,
194,20240911,1,Cs0.05MA0.05FA0.9PbI2.95Br0.05,1.7,,,,,,,,,,,,,,,,,900,10,4000,35,10,100,100,45,,,,,,,,,,,,,,,0.099933,77.082,0.012999,9.9738,49,CH2,v0,
195,20240911,1,Cs0.05MA0.05FA0.9PbI2.95Br0.05,1.7,,,,,,,,,,,,,,,,,900,10,4000,35,10,100,100,45,,,,,,,,,,,,,,,0.03718,44.647,0.009271,8.9823,49,CH3,v0,
196,20240911,1,Cs0.05MA0.05FA0.9PbI2.95Br0.05,1.7,,,,,,,,,,,,,,,,,900,10,4000,35,10,100,100,45,,,,,,,,,,,,,,,0.39295,87.94,0.035373,12.632,49,CH4,v0,
197,20240911,1,Cs0.05MA0.05FA0.9PbI2.95Br0.05,1.7,,,,,,,,,,,,,,,,,900,10,4000,35,10,100,100,45,,,,,,,,,,,,,,,0.0318,776.25,0.001453,2.8196,50,CH1,v0,
198,20240911,1,Cs0.05MA0.05FA0.9PbI2.95Br0.05,1.7,,,,,,,,,,,,,,,,,900,10,4000,35,10,100,100,45,,,,,,,,,,,,,,,0.036084,546.87,0.001894,3.483,50,CH2,v0,
199,20240911,1,Cs0.05MA0.05FA0.9PbI2.95Br0.05,1.7,,,,,,,,,,,,,,,,,900,10,4000,35,10,100,100,45,,,,,,,,,,,,,,,0.028018,475.98,0.001804,3.2627,50,CH3,v0,
200,20240911,1,Cs0.05MA0.05FA0.9PbI2.95Br0.05,1.7,,,,,,,,,,,,,,,,,900,10,4000,35,10,100,100,45,,,,,,,,,,,,,,,0.024927,364.81,0.001968,3.4726,50,CH4,v0,
201,20240911,1,Cs0.05MA0.05FA0.9PbI2.95Br0.05,1.7,,,,,,,,,,,,,,,,,900,10,4000,35,10,100,100,45,,,,,,,,,,,,,,,0.11903,22.369,0.044736,11.894,51,CH1,v0,
202,20240911,1,Cs0.05MA0.05FA0.9PbI2.95Br0.05,1.7,,,,,,,,,,,,,,,,,900,10,4000,35,10,100,100,45,,,,,,,,,,,,,,,0.14818,88.817,0.01645,10.142,51,CH2,v0,
203,20240911,1,Cs0.05MA0.05FA0.9PbI2.95Br0.05,1.7,,,,,,,,,,,,,,,,,900,10,4000,35,10,100,100,45,,,,,,,,,,,,,,,0.20521,142.17,0.01386,10.415,51,CH3,v0,
204,20240911,1,Cs0.05MA0.05FA0.9PbI2.95Br0.05,1.7,,,,,,,,,,,,,,,,,900,10,4000,35,10,100,100,45,,,,,,,,,,,,,,,0.22209,32.864,0.052075,12.977,51,CH4,v0,
205,20240911,1,Cs0.05MA0.05FA0.9PbI2.95Br0.05,1.7,,,,,,,,,,,,,,,,,900,10,4000,35,10,100,100,45,,,,,,,,,,,,,,,0.22703,96.612,0.021732,10.813,52,CH1,v0,
206,20240911,1,Cs0.05MA0.05FA0.9PbI2.95Br0.05,1.7,,,,,,,,,,,,,,,,,900,10,4000,35,10,100,100,45,,,,,,,,,,,,,,,0.55456,148.69,0.029121,12.807,52,CH2,v0,
207,20240911,1,Cs0.05MA0.05FA0.9PbI2.95Br0.05,1.7,,,,,,,,,,,,,,,,,900,10,4000,35,10,100,100,45,,,,,,,,,,,,,,,0.41303,138.64,0.024744,12.04,52,CH3,v0,
208,20240911,1,Cs0.05MA0.05FA0.9PbI2.95Br0.05,1.7,,,,,,,,,,,,,,,,,900,10,4000,35,10,100,100,45,,,,,,,,,,,,,,,0.18956,97.371,0.018992,10.251,52,CH4,v0,
209,20240911,1,Cs0.05MA0.1FA0.85PbI3.0,1.73,,,,,,,,,,,,,,,,,1000,10,5000,40,10,200,110,15,,,,,,,,,,,,,,,6.951,40.798,0.90877,18.748,53,CH1,v0,
210,20240911,1,Cs0.05MA0.1FA0.85PbI3.0,1.73,,,,,,,,,,,,,,,,,1000,10,5000,40,10,200,110,15,,,,,,,,,,,,,,,10.936,54.852,0.96692,20.619,53,CH2,v0,
211,20240911,1,Cs0.05MA0.1FA0.85PbI3.0,1.73,,,,,,,,,,,,,,,,,1000,10,5000,40,10,200,110,15,,,,,,,,,,,,,,,10.45,53.567,0.96024,20.317,53,CH3,v0,
212,20240911,1,Cs0.05MA0.1FA0.85PbI3.0,1.73,,,,,,,,,,,,,,,,,1000,10,5000,40,10,200,110,15,,,,,,,,,,,,,,,9.1048,47.278,0.93496,20.598,53,CH4,v0,
213,20240911,1,Cs0.05MA0.1FA0.85PbI3.0,1.73,,,,,,,,,,,,,,,,,1000,10,5000,40,10,200,110,15,,,,,,,,,,,,,,,7.1295,41.022,0.93426,18.603,54,CH1,v0,
214,20240911,1,Cs0.05MA0.1FA0.85PbI3.0,1.73,,,,,,,,,,,,,,,,,1000,10,5000,40,10,200,110,15,,,,,,,,,,,,,,,2.3044,26.545,0.45547,19.06,54,CH2,v0,
215,20240911,1,Cs0.05MA0.1FA0.85PbI3.0,1.73,,,,,,,,,,,,,,,,,1000,10,5000,40,10,200,110,15,,,,,,,,,,,,,,,10.723,55.209,0.98002,19.818,54,CH3,v0,
216,20240911,1,Cs0.05MA0.1FA0.85PbI3.0,1.73,,,,,,,,,,,,,,,,,1000,10,5000,40,10,200,110,15,,,,,,,,,,,,,,,10.819,54.427,0.97304,20.428,54,CH4,v0,
217,20240911,1,Cs0.05MA0.1FA0.85PbI3.0,1.73,,,,,,,,,,,,,,,,,1000,10,5000,40,10,200,110,15,,,,,,,,,,,,,,,7.648,45.903,0.89184,18.682,55,CH1,v0,
218,20240911,1,Cs0.05MA0.1FA0.85PbI3.0,1.73,,,,,,,,,,,,,,,,,1000,10,5000,40,10,200,110,15,,,,,,,,,,,,,,,8.7535,51.252,0.85726,19.923,55,CH2,v0,
219,20240911,1,Cs0.05MA0.1FA0.85PbI3.0,1.73,,,,,,,,,,,,,,,,,1000,10,5000,40,10,200,110,15,,,,,,,,,,,,,,,8.2548,48.896,0.87778,19.233,55,CH3,v0,
220,20240911,1,Cs0.05MA0.1FA0.85PbI3.0,1.73,,,,,,,,,,,,,,,,,1000,10,5000,40,10,200,110,15,,,,,,,,,,,,,,,9.5325,52.74,0.89619,20.168,55,CH4,v0,
221,20240911,1,Cs0.05MA0.1FA0.85PbI3.0,1.73,,,,,,,,,,,,,,,,,1000,10,5000,40,10,200,110,15,,,,,,,,,,,,,,,8.3677,46.652,0.95682,18.746,56,CH1,v0,
222,20240911,1,Cs0.05MA0.1FA0.85PbI3.0,1.73,,,,,,,,,,,,,,,,,1000,10,5000,40,10,200,110,15,,,,,,,,,,,,,,,3.7374,30.036,0.64689,19.235,56,CH2,v0,
223,20240911,1,Cs0.05MA0.1FA0.85PbI3.0,1.73,,,,,,,,,,,,,,,,,1000,10,5000,40,10,200,110,15,,,,,,,,,,,,,,,10.457,55.891,0.9676,19.336,56,CH3,v0,
224,20240911,1,Cs0.05MA0.1FA0.85PbI3.0,1.73,,,,,,,,,,,,,,,,,1000,10,5000,40,10,200,110,15,,,,,,,,,,,,,,,10.632,55.589,0.95555,20.015,56,CH4,v0,
225,20240911,1,MA0.15FA0.85PbI3.0,1.35,,,,,,,,,,,,,,,,,1000,10,4000,30,10,150,100,30,,,,,,,,,,,,,,,0.062799,35.483,0.014037,12.608,57,CH1,v0,
226,20240911,1,MA0.15FA0.85PbI3.0,1.35,,,,,,,,,,,,,,,,,1000,10,4000,30,10,150,100,30,,,,,,,,,,,,,,,0.65912,26.217,0.13875,18.12,57,CH2,v0,
227,20240911,1,MA0.15FA0.85PbI3.0,1.35,,,,,,,,,,,,,,,,,1000,10,4000,30,10,150,100,30,,,,,,,,,,,,,,,1.3346,24.979,0.28575,18.697,57,CH3,v0,
228,20240911,1,MA0.15FA0.85PbI3.0,1.35,,,,,,,,,,,,,,,,,1000,10,4000,30,10,150,100,30,,,,,,,,,,,,,,,0.31293,50.481,0.039652,15.633,57,CH4,v0,
229,20240911,1,MA0.15FA0.85PbI3.0,1.35,,,,,,,,,,,,,,,,,1000,10,4000,30,10,150,100,30,,,,,,,,,,,,,,,4.359,32.581,0.74351,17.994,58,CH1,v0,
230,20240911,1,MA0.15FA0.85PbI3.0,1.35,,,,,,,,,,,,,,,,,1000,10,4000,30,10,150,100,30,,,,,,,,,,,,,,,5.7059,35.673,0.89134,17.945,58,CH2,v0,
231,20240911,1,MA0.15FA0.85PbI3.0,1.35,,,,,,,,,,,,,,,,,1000,10,4000,30,10,150,100,30,,,,,,,,,,,,,,,3.0435,28.794,0.58892,17.948,58,CH3,v0,
232,20240911,1,MA0.15FA0.85PbI3.0,1.35,,,,,,,,,,,,,,,,,1000,10,4000,30,10,150,100,30,,,,,,,,,,,,,,,10.255,55.463,0.98927,18.69,58,CH4,v0,
233,20240911,1,MA0.15FA0.85PbI3.0,1.35,,,,,,,,,,,,,,,,,1000,10,4000,30,10,150,100,30,,,,,,,,,,,,,,,0.40986,25.381,0.098299,16.428,59,CH1,v0,
234,20240911,1,MA0.15FA0.85PbI3.0,1.35,,,,,,,,,,,,,,,,,1000,10,4000,30,10,150,100,30,,,,,,,,,,,,,,,4.2344,36.134,0.63492,18.457,59,CH2,v0,
235,20240911,1,MA0.15FA0.85PbI3.0,1.35,,,,,,,,,,,,,,,,,1000,10,4000,30,10,150,100,30,,,,,,,,,,,,,,,6.4366,41.963,0.8338,18.396,59,CH3,v0,
236,20240911,1,MA0.15FA0.85PbI3.0,1.35,,,,,,,,,,,,,,,,,1000,10,4000,30,10,150,100,30,,,,,,,,,,,,,,,1.102,26.31,0.23896,17.528,59,CH4,v0,
237,20240911,1,MA0.15FA0.85PbI3.0,1.35,,,,,,,,,,,,,,,,,1000,10,4000,30,10,150,100,30,,,,,,,,,,,,,,,11.948,65.503,0.95646,19.07,60,CH1,v0,
238,20240911,1,MA0.15FA0.85PbI3.0,1.35,,,,,,,,,,,,,,,,,1000,10,4000,30,10,150,100,30,,,,,,,,,,,,,,,13.01,69.397,0.98925,18.952,60,CH2,v0,
239,20240911,1,MA0.15FA0.85PbI3.0,1.35,,,,,,,,,,,,,,,,,1000,10,4000,30,10,150,100,30,,,,,,,,,,,,,,,11.756,63.965,0.96545,19.037,60,CH3,v0,
240,20240911,1,MA0.15FA0.85PbI3.0,1.35,,,,,,,,,,,,,,,,,1000,10,4000,30,10,150,100,30,,,,,,,,,,,,,,,9.1887,54.069,0.96391,17.631,60,CH4,v0,
241,20240911,1,Cs0.05MA0.15FA0.8PbI3.0,1.7,,,,,,,,,,,,,,,,,1000,10,4000,30,10,150,100,30,,,,,,,,,,,,,,,0.0,0.0,0.002835,5.4124,61,CH1,v0,
242,20240911,1,Cs0.05MA0.15FA0.8PbI3.0,1.7,,,,,,,,,,,,,,,,,1000,10,4000,30,10,150,100,30,,,,,,,,,,,,,,,0.017718,62.027,0.004129,6.9189,61,CH2,v0,
243,20240911,1,Cs0.05MA0.15FA0.8PbI3.0,1.7,,,,,,,,,,,,,,,,,1000,10,4000,30,10,150,100,30,,,,,,,,,,,,,,,0.027709,190.15,0.002785,5.233,61,CH3,v0,
244,20240911,1,Cs0.05MA0.15FA0.8PbI3.0,1.7,,,,,,,,,,,,,,,,,1000,10,4000,30,10,150,100,30,,,,,,,,,,,,,,,0.05799,436.35,0.002588,5.1361,61,CH4,v0,
245,20240911,1,Cs0.05MA0.15FA0.8PbI3.0,1.7,,,,,,,,,,,,,,,,,1000,10,4000,30,10,150,100,30,,,,,,,,,,,,,,,1.1631,45.98,0.32377,7.8128,62,CH1,v0,
246,20240911,1,Cs0.05MA0.15FA0.8PbI3.0,1.7,,,,,,,,,,,,,,,,,1000,10,4000,30,10,150,100,30,,,,,,,,,,,,,,,0.0,0.0,0.46043,7.6686,62,CH2,v0,
247,20240911,1,Cs0.05MA0.15FA0.8PbI3.0,1.7,,,,,,,,,,,,,,,,,1000,10,4000,30,10,150,100,30,,,,,,,,,,,,,,,1.0791,35.586,0.35416,8.5622,62,CH3,v0,
248,20240911,1,Cs0.05MA0.15FA0.8PbI3.0,1.7,,,,,,,,,,,,,,,,,1000,10,4000,30,10,150,100,30,,,,,,,,,,,,,,,0.58819,25.759,0.2747,8.3124,62,CH4,v0,
249,20240911,1,Cs0.05MA0.15FA0.8PbI3.0,1.7,,,,,,,,,,,,,,,,,1000,10,4000,30,10,150,100,30,,,,,,,,,,,,,,,4.6715,34.057,0.88866,15.435,63,CH1,v0,
250,20240911,1,Cs0.05MA0.15FA0.8PbI3.0,1.7,,,,,,,,,,,,,,,,,1000,10,4000,30,10,150,100,30,,,,,,,,,,,,,,,1.6889,28.561,0.42449,13.93,63,CH2,v0,
251,20240911,1,Cs0.05MA0.15FA0.8PbI3.0,1.7,,,,,,,,,,,,,,,,,1000,10,4000,30,10,150,100,30,,,,,,,,,,,,,,,1.6948,29.92,0.41919,13.513,63,CH3,v0,
252,20240911,1,Cs0.05MA0.15FA0.8PbI3.0,1.7,,,,,,,,,,,,,,,,,1000,10,4000,30,10,150,100,30,,,,,,,,,,,,,,,1.7877,30.891,0.37304,15.513,63,CH4,v0,
253,20240911,1,Cs0.05MA0.15FA0.8PbI3.0,1.7,,,,,,,,,,,,,,,,,1000,10,4000,30,10,150,100,30,,,,,,,,,,,,,,,0.14204,86.066,0.01275,12.943,64,CH1,v0,
254,20240911,1,Cs0.05MA0.15FA0.8PbI3.0,1.7,,,,,,,,,,,,,,,,,1000,10,4000,30,10,150,100,30,,,,,,,,,,,,,,,0.0,0.0,0.03845,15.508,64,CH2,v0,
255,20240911,1,Cs0.05MA0.15FA0.8PbI3.0,1.7,,,,,,,,,,,,,,,,,1000,10,4000,30,10,150,100,30,,,,,,,,,,,,,,,0.001216,0.333,0.02496,14.63,64,CH3,v0,
256,20240911,1,Cs0.05MA0.15FA0.8PbI3.0,1.7,,,,,,,,,,,,,,,,,1000,10,4000,30,10,150,100,30,,,,,,,,,,,,,,,0.072172,151.2,0.005439,8.7763,64,CH4,v0,
257,20240911,1,Cs0.05MA0.15FA0.8PbI3.0,1.7,,,,,,,,,,,,,,,,,1000,10,4000,30,10,150,100,30,,,,,,,,,,,,,,,0.0,0.0,0.024874,12.76,65,CH1,v0,
258,20240911,1,Cs0.05MA0.15FA0.8PbI3.0,1.7,,,,,,,,,,,,,,,,,1000,10,4000,30,10,150,100,30,,,,,,,,,,,,,,,0.38487,91.544,0.029927,14.048,65,CH2,v0,
259,20240911,1,Cs0.05MA0.15FA0.8PbI3.0,1.7,,,,,,,,,,,,,,,,,1000,10,4000,30,10,150,100,30,,,,,,,,,,,,,,,0.015608,5.4975,0.021849,12.994,65,CH3,v0,
260,20240911,1,Cs0.05MA0.15FA0.8PbI3.0,1.7,,,,,,,,,,,,,,,,,1000,10,4000,30,10,150,100,30,,,,,,,,,,,,,,,0.00086216,0.2459,0.025812,13.583,65,CH4,v0,
261,20240911,1,Cs0.05MA0.15FA0.8PbI3.0,1.7,,,,,,,,,,,,,,,,,1000,10,4000,30,10,150,100,30,,,,,,,,,,,,,,,0.0,0.0,0.34073,10.51,66,CH1,v0,
262,20240911,1,Cs0.05MA0.15FA0.8PbI3.0,1.7,,,,,,,,,,,,,,,,,1000,10,4000,30,10,150,100,30,,,,,,,,,,,,,,,3.6079,73.64,0.45111,10.861,66,CH2,v0,
263,20240911,1,Cs0.05MA0.15FA0.8PbI3.0,1.7,,,,,,,,,,,,,,,,,1000,10,4000,30,10,150,100,30,,,,,,,,,,,,,,,3.072,68.705,0.36469,12.261,66,CH3,v0,
264,20240911,1,Cs0.05MA0.15FA0.8PbI3.0,1.7,,,,,,,,,,,,,,,,,1000,10,4000,30,10,150,100,30,,,,,,,,,,,,,,,0.76975,16.823,0.3476,13.163,66,CH4,v0,
265,20240911,1,Cs0.05MA0.15FA0.8PbI3.0,1.7,,,,,,,,,,,,,,,,,1000,10,4000,30,10,150,100,30,,,,,,,,,,,,,,,6.9423,43.737,0.94533,16.791,67,CH1,v0,
266,20240911,1,Cs0.05MA0.15FA0.8PbI3.0,1.7,,,,,,,,,,,,,,,,,1000,10,4000,30,10,150,100,30,,,,,,,,,,,,,,,5.6728,39.172,0.9351,15.487,67,CH2,v0,
267,20240911,1,Cs0.05MA0.15FA0.8PbI3.0,1.7,,,,,,,,,,,,,,,,,1000,10,4000,30,10,150,100,30,,,,,,,,,,,,,,,5.5957,37.291,0.95995,15.632,67,CH3,v0,
268,20240911,1,Cs0.05MA0.15FA0.8PbI3.0,1.7,,,,,,,,,,,,,,,,,1000,10,4000,30,10,150,100,30,,,,,,,,,,,,,,,6.4764,40.109,0.95569,16.895,67,CH4,v0,
269,20240911,1,Cs0.05MA0.15FA0.8PbI3.0,1.7,,,,,,,,,,,,,,,,,1000,10,4000,30,10,150,100,30,,,,,,,,,,,,,,,1.2528,24.212,0.28186,18.359,68,CH1,v0,
270,20240911,1,Cs0.05MA0.15FA0.8PbI3.0,1.7,,,,,,,,,,,,,,,,,1000,10,4000,30,10,150,100,30,,,,,,,,,,,,,,,2.8185,29.498,0.53648,17.81,68,CH2,v0,
271,20240911,1,Cs0.05MA0.15FA0.8PbI3.0,1.7,,,,,,,,,,,,,,,,,1000,10,4000,30,10,150,100,30,,,,,,,,,,,,,,,2.1124,31.373,0.381,17.672,68,CH3,v0,
