Repository: MI-Materials-Intelligence/Recipe-Language-Model

# Learning Layer

## Overview

In the learning layer, the formulas and parameters are encoded and then tokenised into recipes as inputs. Through atomic skills of data extraction, cleaning, and matching, these data are organised into standardised datasets, providing the basis for RLM training and iterative recipe refinement.

Key Atomic Skills:
- **Cleaning**: Preprocessing and outlier cleaning
- **Matching**: Matching data pairs based on variables
- **Extraction**: Data extraction from robotic boxes

File: seven_ai_layers_robotics/learning/data/data_clean_dedup_4869rows.csv (part 1 of 26)
No,date,rank,Formula PVK,Concentration PVK,Formula Additive 1,Concentration Additive 1,Formula Additive 2,Concentration Additive 2,Formula Additive 3,Concentration Additive 3,Formula SAM 1,Concentration SAM 1,Formula SAM 2,Concentration SAM 2,Formula SAM 3,Concentration SAM 3,Spin Coating Speed SAM,Spin Coating Time SAM,Annealed Temperature SAM,Annealed Time SAM,Spin Coating Speed PVK 1,Spin Coating Time PVK 1,Spin Coating Speed PVK 2,Spin Coating Time PVK 2,Antisolvent Dropping Timing,Antisolvent Volume,Annealed Temperature PVK,Annealed Time PVK,Formula Passivator 1,Concentration Passivator 1,Formula Passivator 2,Concentration Passivator 2,Formula Passivator 3,Concentration Passivator 3,Formula Passivator 4,Concentration Passivator 4,Spin Coating Speed Passivator,Spin Coating Time Passivator,Passivator Dropping Timing,Passivator Volume,Annealed Temperature Passivator,Annealed Time Passivator,PCE,FF,Voc,Jsc,Product,Channel,From,upload_time
4,20240911,1,Cs0.1MA0.15FA0.75PbI3.0,1.4,,,,,,,,,,,,,,,,,800,10,4500,30,10,150,100,50,,,,,,,,,,,,,,,13.23,69.04,1.0142,18.894,1,CH4,v0,
64,20240911,1,Cs0.15FA0.85PbI3.0,1.4,,,,,,,,,,,,,,,,,1000,10,4000,30,10,150,100,30,,,,,,,,,,,,,,,14.509,76.412,0.94148,20.168,16,CH4,v0,
80,20240911,1,Cs0.15MA0.23FA0.62PbI2.98Br0.02,1.42,,,,,,,,,,,,,,,,,1000,10,5000,40,10,120,100,30,,,,,,,,,,,,,,,14.37,76.619,1.028,18.244,20,CH4,v0,
142,20240911,1,Cs0.05MA0.1FA0.85PbI3.0,1.6,,,,,,,,,,,,,,,,,1000,10,4000,30,10,150,100,25,,,,,,,,,,,,,,,11.052,68.152,1.013,16.008,36,CH2,v0,
169,20240911,1,Cs0.05MA0.15FA0.8PbI3.0,1.7,,,,,,,,,,,,,,,,,1000,10,4000,30,10,150,100,20,,,,,,,,,,,,,,,10.514,59.614,0.97704,18.051,43,CH1,v0,
188,20240911,1,Cs0.15FA0.85PbI3.0,1.4,,,,,,,,,,,,,,,,,1000,10,4000,30,10,150,100,20,,,,,,,,,,,,,,,14.601,76.329,0.93631,20.431,47,CH4,v0,
238,20240911,1,MA0.15FA0.85PbI3.0,1.35,,,,,,,,,,,,,,,,,1000,10,4000,30,10,150,100,30,,,,,,,,,,,,,,,13.01,69.397,0.98925,18.952,60,CH2,v0,
286,20240911,1,Cs0.05MA0.1FA0.85PbI3.0,1.7,,,,,,,,,,,,,,,,,1000,10,4000,30,10,150,100,30,,,,,,,,,,,,,,,12.549,67.715,0.92522,20.03,72,CH2,v0,
296,20240911,1,Cs0.05MA0.15FA0.8PbI3.0,1.7,,,,,,,,,,,,,,,,,1000,10,5000,30,10,150,100,30,,,,,,,,,,,,,,,10.024,51.552,0.97695,19.904,74,CH4,v0,
315,20240911,1,Cs0.06MA0.14FA0.8PbI3.0,1.7,,,,,,,,,,,,,,,,,1000,10,4000,30,10,170,100,30,,,,,,,,,,,,,,,12.023,61.913,0.96511,20.12,79,CH3,v0,
329,20240912,2,Cs0.05MA0.16FA0.79PbI2.95Br0.05,1.38,,,,,,,,,,,,,,,,,1000,10,5000,30,10,120,100,20,,,,,,,,,,,,,,,13.985,72.168,1.0286,18.839,83,CH1,v0,
387,20240912,2,Cs0.05MA0.16FA0.79PbI2.9Br0.1,1.38,,,,,,,,,,,,,,,,,1000,10,5000,30,10,120,100,30,,,,,,,,,,,,,,,11.316,58.1,0.95177,20.463,97,CH3,v0,
420,20240912,2,Cs0.05MA0.16FA0.79PbI2.9Br0.1,1.73,,,,,,,,,,,,,,,,,1000,10,5000,30,10,120,100,30,,,,,,,,,,,,,,,15.324,73.126,1.0474,20.006,105,CH4,v0,
454,20240912,2,Cs0.05MA0.15FA0.8PbI2.9Br0.1,1.8,,,,,,,,,,,,,,,,,1000,10,5000,30,10,150,100,30,,,,,,,,,,,,,,,15.123,69.757,0.99945,21.692,114,CH2,v0,
468,20240912,2,Cs0.15MA0.3FA0.55PbI2.9Br0.1,1.7,,,,,,,,,,,,,,,,,1000,10,5000,30,10,120,100,30,,,,,,,,,,,,,,,14.588,69.368,1.0272,20.473,117,CH4,v0,
523,20240912,2,Cs0.05MA0.16FA0.79PbI2.9Br0.1,1.75,,,,,,,,,,,,,,,,,1000,10,5000,40,10,120,100,30,,,,,,,,,,,,,,,13.283,70.523,0.96311,19.556,131,CH3,v0,
576,20240912,2,Cs0.15MA0.15FA0.7PbI2.9Br0.1,1.7,,,,,,,,,,,,,,,,,1000,10,5000,40,10,120,100,40,,,,,,,,,,,,,,,15.909,83.691,0.95353,19.936,144,CH4,v0,
586,20240912,2,Cs0.05MA0.15FA0.8PbI2.95Br0.05,1.4,,,,,,,,,,,,,,,,,1000,10,5000,40,10,120,100,20,,,,,,,,,,,,,,,13.791,67.72,1.026,19.849,147,CH2,v0,
618,20240912,2,Cs0.2FA0.8PbI2.9Br0.1,1.5,,,,,,,,,,,,,,,,,1000,10,5000,25,15,120,100,45,,,,,,,,,,,,,,,15.569,77.165,0.96065,21.002,155,CH2,v0,
657,20240912,2,Cs0.08MA0.15FA0.77PbI2.93Br0.07,1.42,,,,,,,,,,,,,,,,,1000,10,5000,30,10,120,100,20,,,,,,,,,,,,,,,15.073,69.908,1.0151,21.24,165,CH1,v0,
689,20240912,2,Cs0.10MA0.17FA0.73PbI2.92Br0.08,1.42,,,,,,,,,,,,,,,,,1000,10,5000,30,10,120,100,20,,,,,,,,,,,,,,,15.373,74.011,0.98906,21.001,173,CH1,v0,
724,20240912,2,Cs0.15MA0.15FA0.7PbI2.9Br0.1,1.7,,,,,,,,,,,,,,,,,1000,10,5000,40,10,120,100,20,,,,,,,,,,,,,,,15.768,79.184,1.0016,19.882,181,CH4,v0,
764,20240912,2,Cs0.05MA0.1FA0.85PbI2.95Br0.05,1.75,,,,,,,,,,,,,,,,,1000,10,5000,30,10,120,100,30,,,,,,,,,,,,,,,16.319,75.382,1.0208,21.208,191,CH4,v0,
846,20240913,3,Cs0.07MA0.13FA0.8PbI3.0,1.8,,,,,,,,,,,,,,,,,1100,10,4000,30,15,150,110,30,,,,,,,,,,,,,,,13.238,66.317,0.97381,20.498,212,CH2,v0,
882,20240913,3,Cs0.15MA0.85PbI3.0,1.2,,,,,,,,,,,,,,,,,1000,10,5000,30,10,200,110,30,,,,,,,,,,,,,,,13.905,85.024,0.94489,17.308,221,CH2,v0,
907,20240913,3,Cs0.1MA0.1FA0.8PbI2.95Br0.05,1.2,,,,,,,,,,,,,,,,,1000,10,5000,30,10,120,105,30,,,,,,,,,,,,,,,14.683,75.466,0.9881,19.69,227,CH3,v0,
939,20240913,3,Cs0.2MA0.8PbI2.95Br0.05,1.2,,,,,,,,,,,,,,,,,800,15,4500,35,15,150,110,30,,,,,,,,,,,,,,,14.365,87.034,1.0036,16.447,235,CH3,v0,
1028,20240913,3,Cs0.06MA0.14FA0.8PbI3.0,1.9,,,,,,,,,,,,,,,,,1000,10,4500,30,10,200,115,25,,,,,,,,,,,,,,,13.779,67.038,0.946,21.727,257,CH4,v0,
1069,20240913,3,Cs0.05MA0.1FA0.85PbI3.0,1.9,,,,,,,,,,,,,,,,,1100,15,5000,35,20,120,105,50,,,,,,,,,,,,,,,15.675,78.525,0.97985,20.372,268,CH1,v0,
1108,20240913,3,Cs0.15MA0.35FA0.5PbI2.95Br0.05,1.42,,,,,,,,,,,,,,,,,1000,10,5000,40,10,120,105,20,,,,,,,,,,,,,,,14.315,71.382,0.97689,20.528,277,CH4,v0,
1129,20240913,3,Cs0.2MA0.8PbI3.0,1.4,,,,,,,,,,,,,,,,,700,10,4000,30,10,120,110,50,,,,,,,,,,,,,,,13.363,76.493,1.0726,16.287,283,CH1,v0,
1163,20240913,3,Cs0.15MA0.35FA0.5PbI2.95Br0.05,1.85,,,,,,,,,,,,,,,,,1500,15,6000,40,15,120,105,45,,,,,,,,,,,,,,,12.237,64.185,1.0146,18.792,291,CH3,v0,
1203,20240913,3,Cs0.15MA0.35FA0.5PbI2.95Br0.05,1.85,,,,,,,,,,,,,,,,,1500,15,6000,40,15,120,110,45,,,,,,,,,,,,,,,11.032,62.043,0.99941,17.792,301,CH3,v0,
1228,20240913,3,Cs0.15MA0.35FA0.5PbI2.95Br0.05,1.85,,,,,,,,,,,,,,,,,1000,15,6000,40,15,120,110,45,,,,,,,,,,,,,,,13.373,69.05,0.99173,19.528,307,CH4,v0,
1249,20240913,3,Cs0.05MA0.15FA0.8PbI3.0,1.6,,,,,,,,,,,,,,,,,1200,15,5000,40,20,150,110,40,,,,,,,,,,,,,,,13.2,71.848,0.98862,18.584,313,CH1,v0,
1265,20240913,3,Cs0.2MA0.8PbI3.0,1.3,,,,,,,,,,,,,,,,,500,10,3500,30,10,100,110,40,,,,,,,,,,,,,,,11.01,67.818,1.0559,15.375,317,CH1,v0,
1286,20240914,4,Cs0.15MA0.35FA0.5PbI2.95Br0.05,1.9,,,,,,,,,,,,,,,,,1500,20,6500,30,20,150,115,50,,,,,,,,,,,,,,,11.869,66.353,1.0193,17.549,322,CH2,v0,
1312,20240914,4,Cs0.05MA0.1FA0.85PbI2.87Br0.13,1.8,,,,,,,,,,,,,,,,,1000,10,5000,30,10,150,100,30,,,,,,,,,,,,,,,14.751,69.444,1.0458,20.312,328,CH4,v0,
1328,20240914,4,Cs0.06MA0.18FA0.76PbI2.9Br0.1,1.42,,,,,,,,,,,,,,,,,1000,10,5000,30,10,120,110,25,,,,,,,,,,,,,,,13.358,62.966,1.0305,20.587,332,CH4,v0,
1334,20240914,4,Cs0.08MA0.15FA0.77PbI2.9Br0.1,1.4,,,,,,,,,,,,,,,,,1000,10,5000,30,10,120,115,25,,,,,,,,,,,,,,,15.852,70.181,1.0395,21.728,334,CH2,v0,
1343,20240914,4,Cs0.15MA0.15FA0.7PbI2.95Br0.05,1.4,,,,,,,,,,,,,,,,,1000,10,5000,40,10,120,110,20,,,,,,,,,,,,,,,14.263,73.026,1.022,19.111,336,CH3,v0,
1349,20240914,4,Cs0.15MA0.24FA0.61PbI2.93Br0.07,1.42,,,,,,,,,,,,,,,,,1000,10,5000,30,10,120,110,20,,,,,,,,,,,,,,,11.802,62.99,1.0219,18.334,338,CH1,v0,
1362,20240914,4,Cs0.15MA0.25FA0.6PbI2.9Br0.1,1.4,,,,,,,,,,,,,,,,,1000,10,5000,40,10,120,115,20,,,,,,,,,,,,,,,14.003,68.95,1.0074,20.16,341,CH2,v0,
1374,20240914,4,Cs0.2MA0.2FA0.6PbI2.9Br0.1,1.1,,,,,,,,,,,,,,,,,1000,10,5000,30,10,120,110,35,,,,,,,,,,,,,,,13.033,67.332,1.0388,18.634,344,CH2,v0,
1379,20240914,4,Cs0.07MA0.1FA0.83PbI2.88Br0.12,1.37,,,,,,,,,,,,,,,,,1000,10,5000,30,10,120,100,20,,,,,,,,,,,,,,,13.002,68.526,1.0065,18.851,345,CH3,v0,
1397,20240914,4,Cs0.08MA0.15FA0.77PbI2.93Br0.07,1.55,,,,,,,,,,,,,,,,,1000,10,5000,30,10,120,110,30,,,,,,,,,,,,,,,13.374,64.7,1.0067,20.533,350,CH1,v0,
1415,20240914,4,Cs0.2MA0.2FA0.6PbI2.9Br0.1,1.15,,,,,,,,,,,,,,,,,1000,10,5000,30,10,120,105,30,,,,,,,,,,,,,,,12.204,60.691,1.0574,19.017,354,CH3,v0,
1436,20240914,4,Cs0.2MA0.16FA0.64PbI2.9Br0.1,1.42,,,,,,,,,,,,,,,,,1000,10,5000,30,10,120,110,30,,,,,,,,,,,,,,,13.964,71.613,1.0216,19.087,359,CH4,v0,
1452,20240919,5,Cs0.15MA0.05FA0.8PbI2.85Br0.15,1.35,,,,,,,,,,,,,,,,,900,10,5000,30,10,180,100,60,,,,,,,,,,,,,,,15.393,75.239,1.0107,20.242,363,CH4,v0,
1468,20240919,5,Cs0.05MA0.14FA0.81PbI2.85Br0.15,1.38,,,,,,,,,,,,,,,,,1000,10,5000,40,10,120,100,30,,,,,,,,,,,,,,,16.109,79.784,0.99187,20.356,367,CH4,v0,
1486,20240919,5,Cs0.15MA0.15FA0.7PbI2.85Br0.15,1.38,,,,,,,,,,,,,,,,,1000,10,5000,30,10,120,100,30,,,,,,,,,,,,,,,15.052,77.441,0.96447,20.153,372,CH2,v0,
1524,20240919,5,Cs0.05MA0.14FA0.81PbI2.85Br0.15,1.38,,,,,,,,,,,,,,,,,1000,10,5000,30,10,120,100,30,,,,,,,,,,,,,,,16.207,82.271,0.97493,20.206,381,CH4,v0,
1564,20240919,5,Cs0.15MA0.15FA0.7PbI2.85Br0.15,1.3,,,,,,,,,,,,,,,,,1000,10,5000,30,10,120,100,25,,,,,,,,,,,,,,,16.233,82.917,0.97109,20.16,391,CH4,v0,
1584,20240919,5,Cs0.04MA0.1FA0.86PbI2.85Br0.15,1.8,,,,,,,,,,,,,,,,,1100,10,6000,30,15,100,105,25,,,,,,,,,,,,,,,15.764,83.142,0.96579,19.632,396,CH4,v0,
1600,20240919,5,Cs0.05MA0.16FA0.79PbI2.85Br0.15,1.38,,,,,,,,,,,,,,,,,1000,10,5000,40,10,120,100,20,,,,,,,,,,,,,,,15.335,77.923,0.98694,19.939,400,CH4,v0,
1611,20240919,5,Cs0.05MA0.14FA0.81PbI2.85Br0.15,1.38,,,,,,,,,,,,,,,,,1000,10,5000,30,10,120,100,20,,,,,,,,,,,,,,,14.682,78.921,0.97732,19.034,403,CH3,v0,
1627,20240919,5,Cs0.05MA0.14FA0.81PbI2.85Br0.15,1.38,,,,,,,,,,,,,,,,,1000,10,5000,40,10,120,100,20,,,,,,,,,,,,,,,16.113,83.839,0.97082,19.796,407,CH3,v0,
1648,20240919,5,Cs0.05MA0.0475FA0.9025PbI2.85Br0.15,1.6,,,,,,,,,,,,,,,,,1000,10,5000,40,10,120,105,20,,,,,,,,,,,,,,,16.034,80.147,0.99045,20.199,412,CH4,v0,
1664,20240919,5,Cs0.05MA0.15FA0.8PbI2.85Br0.15,1.8,,,,,,,,,,,,,,,,,1000,15,5500,25,15,150,105,35,,,,,,,,,,,,,,,14.883,73.35,0.99678,20.357,416,CH4,v0,
1686,20240919,5,Cs0.35MA0.43FA0.22PbI2.87Br0.13,1.5,,,,,,,,,,,,,,,,,1000,10,5000,40,10,120,100,30,,,,,,,,,,,,,,,15.432,70.32,1.0443,21.015,422,CH2,v0,
1772,20240920,6,Cs0.1FA0.9PbI2.85Br0.15,1.5,,,,,,,,,,,,,,,,,1000,10,5000,30,10,120,120,45,,,,,,,,,,,,,,,15.71,78.16,0.97052,20.71,443,CH4,v0,
1828,20240920,6,Cs0.05MA0.16FA0.79PbI2.85Br0.15,1.38,,,,,,,,,,,,,,,,,1000,10,5000,40,10,120,110,20,,,,,,,,,,,,,,,15.365,78.754,0.95571,20.415,457,CH4,v0,
1852,20240920,6,Cs0.05MA0.0475FA0.9025PbI2.85Br0.15,1.7,,,,,,,,,,,,,,,,,1000,10,5000,40,10,120,110,20,,,,,,,,,,,,,,,16.308,83.266,0.91829,21.328,463,CH4,v0,
1874,20240920,6,Cs0.05MA0.0475FA0.9025PbI2.85Br0.15,1.7,,,,,,,,,,,,,,,,,1000,10,5000,40,10,120,110,15,,,,,,,,,,,,,,,15.595,73.957,0.9682,21.779,469,CH2,v0,
1900,20240920,6,Cs0.12MA0.28FA0.60PbI2.85Br0.15,1.45,,,,,,,,,,,,,,,,,1100,10,5000,25,15,150,110,25,,,,,,,,,,,,,,,14.932,74.556,0.9505,21.071,475,CH4,v0,
1918,20240920,6,Cs0.05MA0.15FA0.8PbI2.85Br0.15,1.75,,,,,,,,,,,,,,,,,1000,10,5000,30,10,120,100,30,,,,,,,,,,,,,,,14.315,73.704,0.9645,20.137,480,CH2,v0,
1964,20240920,6,Cs0.07MA0.17FA0.76PbI2.85Br0.15,1.4,,,,,,,,,,,,,,,,,1000,10,5000,30,10,120,115,25,,,,,,,,,,,,,,,14.868,74.806,0.94968,20.928,491,CH4,v0,
2000,20240920,6,Cs0.005MA0.2FA0.795PbI2.85Br0.15,1.35,,,,,,,,,,,,,,,,,1000,10,5000,25,15,120,120,30,,,,,,,,,,,,,,,16.616,82.722,0.9593,20.939,500,CH4,v0,
2012,20240920,6,Cs0.05MA0.1FA0.85PbI2.85Br0.15,1.4,,,,,,,,,,,,,,,,,1000,10,5000,30,10,120,100,30,,,,,,,,,,,,,,,15.394,77.131,0.92779,21.512,503,CH4,v0,
2036,20240920,6,Cs0.1FA0.9PbI2.85Br0.15,1.8,,,,,,,,,,,,,,,,,1000,10,5000,40,10,120,110,20,,,,,,,,,,,,,,,16.037,80.962,0.91717,21.597,509,CH4,v0,
2060,20240920,6,Cs0.05MA0.0475FA0.9025PbI2.85Br0.15,1.6,,,,,,,,,,,,,,,,,1000,10,5000,40,10,120,110,20,,,,,,,,,,,,,,,13.614,74.958,0.97702,18.589,515,CH4,v0,
2083,20240920,6,Cs0.05MA0.1FA0.85PbI3.0,1.73,,,,,,,,,,,,,,,,,1000,10,5000,40,10,200,110,15,,,,,,,,,,,,,,,16.949,74.74,0.96425,23.517,521,CH3,v0,
2108,20240920,6,Cs0.05MA0.15FA0.8PbI2.85Br0.15,1.35,,,,,,,,,,,,,,,,,1000,10,5000,25,15,120,100,30,,,,,,,,,,,,,,,15.653,76.13,0.95725,21.479,527,CH4,v0,
2144,20240920,6,Cs0.1FA0.9PbI2.85Br0.15,1.8,,,,,,,,,,,,,,,,,1000,10,5000,40,10,120,110,40,,,,,,,,,,,,,,,15.994,76.856,0.98008,21.233,536,CH4,v0,
2156,20240920,6,Cs0.1MA0.19FA0.71PbI2.85Br0.15,1.6,,,,,,,,,,,,,,,,,1000,10,5000,40,10,120,110,40,,,,,,,,,,,,,,,15.317,77.029,0.96827,20.536,539,CH4,v0,
2184,20240920,6,Cs0.1FA0.9PbI2.85Br0.15,1.8,,,,,,,,,,,,,,,,,1000,10,5000,40,10,120,110,30,,,,,,,,,,,,,,,15.712,77.326,0.97139,20.918,546,CH4,v0,
2227,20240920,6,Cs0.1FA0.9PbI2.85Br0.15,1.8,,,,,,,,,,,,,,,,,1000,10,5000,40,10,120,110,50,,,,,,,,,,,,,,,14.49,75.509,0.95751,20.041,557,CH3,v0,
2327,20240924,7,Cs0.15MA0.3FA0.55PbI2.8Br0.2,1.4,,,,,,,,,,,,,,,,,1000,10,4000,30,10,150,100,30,,,,,,,,,,,,,,,14.917,73.738,1.0414,19.426,582,CH3,v0,
2339,20240924,7,Cs0.15MA0.15FA0.70PbI2.80Br0.20,1.45,,,,,,,,,,,,,,,,,1000,10,5000,30,10,120,100,20,,,,,,,,,,,,,,,14.479,71.76,1.0217,19.748,585,CH3,v0,
2375,20240924,7,Cs0.05MA0.16FA0.79PbI2.85Br0.15,1.38,,,,,,,,,,,,,,,,,1000,10,5000,30,10,120,100,20,,,,,,,,,,,,,,,16.856,83.75,0.98907,20.349,594,CH3,v0,
2395,20240924,7,Cs0.15MA0.10FA0.75PbI2.85Br0.15,1.4,,,,,,,,,,,,,,,,,1000,10,5000,30,10,120,100,20,,,,,,,,,,,,,,,10.586,62.195,0.98487,17.283,599,CH3,v0,
2455,20240924,7,Cs0.05MA0.1FA0.85PbI2.85Br0.15,1.8,,,,,,,,,,,,,,,,,1000,10,5000,30,10,150,100,30,,,,,,,,,,,,,,,15.741,75.725,1.0063,20.658,614,CH3,v0,
2468,20240924,7,Cs0.15MA0.3FA0.55PbI2.85Br0.15,1.38,,,,,,,,,,,,,,,,,1000,10,5000,30,10,120,100,30,,,,,,,,,,,,,,,15.454,73.285,1.0568,19.955,617,CH4,v0,
2510,20240924,7,Cs0.05MA0.15FA0.8PbI2.85Br0.15,1.35,,,,,,,,,,,,,,,,,1000,10,4000,30,10,150,100,30,,,,,,,,,,,,,,,12.838,71.729,1.0606,16.875,628,CH2,v0,
2582,20240925,8,Cs0.1MA0.1FA0.8PbI2.8Br0.2,1.42,,,,,,,,,,,,,,,,,1000,10,5000,28,12,120,110,45,,,,,,,,,,,,,,,11.073,61.358,0.91569,19.708,646,CH2,v0,
2593,20240925,8,Cs0.05MA0.2FA0.75PbI2.8Br0.2,1.4,,,,,,,,,,,,,,,,,1200,10,5000,30,10,200,110,30,,,,,,,,,,,,,,,17.411,82.77,0.99974,21.04,649,CH1,v0,
2631,20240925,8,Cs0.06MA0.14FA0.8PbI2.8Br0.2,1.4,,,,,,,,,,,,,,,,,1000,10,5000,25,15,120,115,30,,,,,,,,,,,,,,,10.703,64.86,0.92863,17.77,658,CH3,v0,
2655,20240925,8,Cs0.02MA0.18FA0.8PbI2.8Br0.2,1.35,,,,,,,,,,,,,,,,,1000,10,5000,25,15,120,115,30,,,,,,,,,,,,,,,12.396,70.248,0.96119,18.359,664,CH3,v0,
2690,20240925,8,Cs0.15MA0.15FA0.7PbI2.8Br0.2,1.5,,,,,,,,,,,,,,,,,800,10,4500,35,10,100,105,30,,,,,,,,,,,,,,,15.569,75.219,1.0149,20.393,673,CH2,v0,
2724,20240925,8,Cs0.1FA0.9PbI2.8Br0.2,1.5,,,,,,,,,,,,,,,,,1000,10,5000,40,10,120,110,30,,,,,,,,,,,,,,,16.605,84.58,0.96863,20.269,681,CH4,v0,
2737,20240925,8,Cs0.06MA0.16FA0.78PbI2.8Br0.2,1.42,,,,,,,,,,,,,,,,,1000,10,5000,30,10,120,110,25,,,,,,,,,,,,,,,15.297,79.656,0.98501,19.496,685,CH1,v0,
2764,20240925,8,Cs0.08MA0.15FA0.77PbI2.8Br0.2,1.4,,,,,,,,,,,,,,,,,1000,10,5000,30,10,120,115,25,,,,,,,,,,,,,,,15.995,81.395,0.993,19.79,691,CH4,v0,
2792,20240925,8,Cs0.05MA0.04FA0.91PbI2.8Br0.2,1.6,,,,,,,,,,,,,,,,,1000,10,5000,40,10,120,110,20,,,,,,,,,,,,,,,14.522,72.577,1.0163,19.688,698,CH4,v0,
2809,20240925,8,Cs0.05MA0.05FA0.9PbI2.8Br0.2,1.6,,,,,,,,,,,,,,,,,1000,10,5000,40,10,120,110,20,,,,,,,,,,,,,,,14.898,73.963,0.99461,20.252,703,CH1,v0,
2843,20240925,8,Cs0.1FA0.9PbI2.8Br0.2,1.4,,,,,,,,,,,,,,,,,1000,10,5000,25,15,120,120,45,,,,,,,,,,,,,,,14.684,84.519,0.946,18.365,711,CH3,v0,
2876,20240925,8,Cs0.24MA0.16FA0.6PbI2.8Br0.2,1.45,,,,,,,,,,,,,,,,,1000,10,5000,30,10,120,115,35,,,,,,,,,,,,,,,14.858,76.522,1.0727,18.1,719,CH4,v0,
2919,20240925,8,Cs0.15MA0.3FA0.55PbI2.8Br0.2,1.38,,,,,,,,,,,,,,,,,1000,10,5000,25,15,120,105,30,,,,,,,,,,,,,,,11.825,69.731,0.98251,17.26,730,CH3,v0,
2930,20240925,8,Cs0.08MA0.12FA0.8PbI2.8Br0.2,1.4,,,,,,,,,,,,,,,,,1000,10,5000,25,15,120,105,30,,,,,,,,,,,,,,,13.733,72.014,0.99239,19.216,733,CH2,v0,
3016,20240925,8,Cs0.07MA0.13FA0.8PbI2.8Br0.2,1.4,,,,,,,,,,,,,,,,,1000,10,5000,25,15,120,110,30,,,,,,,,,,,,,,,10.907,65.196,0.93494,17.893,754,CH4,v0,
3027,20240925,8,Cs0.03MA0.17FA0.8PbI2.8Br0.2,1.35,,,,,,,,,,,,,,,,,1000,10,5000,25,15,120,110,30,,,,,,,,,,,,,,,16.163,83.109,0.9829,19.786,757,CH3,v0,
3126,20240926,9,Cs0.02MA0.33FA0.65PbI2.75Br0.25,1.62,,,,,,,,,,,,,,,,,1000,10,5000,30,10,120,120,30,,,,,,,,,,,,,,,14.484,76.231,1.0055,18.897,782,CH2,v0,
3160,20240926,9,Cs0.12MA0.28FA0.60PbI2.75Br0.25,1.45,,,,,,,,,,,,,,,,,1100,10,5000,25,15,150,110,25,,,,,,,,,,,,,,,14.241,72.061,1.0313,19.162,790,CH4,v0,
3168,20240926,9,Cs0.2MA0.4FA0.4PbI2.8Br0.2,1.46,,,,,,,,,,,,,,,,,1000,10,5000,40,10,120,110,20,,,,,,,,,,,,,,,15.775,78.842,1.0437,19.17,792,CH4,v0,
3200,20240926,9,Cs0.15MA0.13FA0.72PbI2.79Br0.21,1.42,,,,,,,,,,,,,,,,,1000,10,5000,30,10,120,100,20,,,,,,,,,,,,,,,15.356,77.569,0.98088,20.183,800,CH4,v0,
3210,20240926,9,Cs0.15MA0.20FA0.65PbI2.75Br0.25,1.48,,,,,,,,,,,,,,,,,1000,10,5000,30,10,120,100,20,,,,,,,,,,,,,,,15.358,73.558,1.0416,20.045,803,CH2,v0,
3244,20240926,9,Cs0.05MA0.12FA0.83PbI2.75Br0.25,1.38,,,,,,,,,,,,,,,,,1000,10,5000,30,10,120,100,20,,,,,,,,,,,,,,,15.655,78.858,0.9854,20.146,811,CH4,v0,
3268,20240926,9,Cs0.08MA0.22FA0.70PbI2.75Br0.25,1.38,,,,,,,,,,,,,,,,,950,10,5000,30,10,110,105,20,,,,,,,,,,,,,,,14.262,76.154,1.0191,18.378,817,CH4,v0,
3290,20240926,9,Cs0.10MA0.20FA0.70PbI2.75Br0.25,1.38,,,,,,,,,,,,,,,,,950,10,5000,30,10,110,105,20,,,,,,,,,,,,,,,16.437,76.028,1.0319,20.95,823,CH2,v0,
3327,20240926,9,Cs0.03MA0.25FA0.72PbI2.80Br0.20,1.52,,,,,,,,,,,,,,,,,1000,10,5000,30,10,120,105,30,,,,,,,,,,,,,,,12.655,65.519,1.0114,19.097,832,CH3,v0,
3337,20240926,9,Cs0.05MA0.1FA0.85PbI2.8Br0.2,1.65,,,,,,,,,,,,,,,,,1000,10,5000,30,10,120,100,15,,,,,,,,,,,,,,,16.783,81.646,0.96009,21.41,835,CH1,v0,
3366,20240926,9,Cs0.04MA0.25FA0.71PbI2.79Br0.21,1.54,,,,,,,,,,,,,,,,,1000,10,5000,30,10,120,100,30,,,,,,,,,,,,,,,14.392,77.091,1.0161,18.373,842,CH2,v0,
3396,20240926,9,Cs0.05MA0.3FA0.65PbI2.78Br0.22,1.56,,,,,,,,,,,,,,,,,1000,10,5000,30,10,120,120,30,,,,,,,,,,,,,,,12.253,64.992,0.95813,19.677,849,CH4,v0,
3414,20240926,9,Cs0.04MA0.31FA0.65PbI2.77Br0.23,1.58,,,,,,,,,,,,,,,,,1000,10,5000,30,10,120,120,30,,,,,,,,,,,,,,,14.136,73.176,1.0013,19.294,854,CH2,v0,
3434,20240926,9,Cs0.03MA0.32FA0.65PbI2.76Br0.24,1.6,,,,,,,,,,,,,,,,,1000,10,5000,30,10,120,120,30,,,,,,,,,,,,,,,13.448,74.059,1.0431,17.408,859,CH2,v0,
3462,20240926,9,Cs0.05MA0.12FA0.83PbI2.75Br0.25,1.35,,,,,,,,,,,,,,,,,1000,10,5000,30,10,120,100,30,,,,,,,,,,,,,,,15.313,78.801,0.97029,20.027,866,CH2,v0,
3520,20240926,9,Cs0.11MA0.25FA0.64PbI2.75Br0.25,1.43,,,,,,,,,,,,,,,,,1050,10,5000,25,15,130,100,30,,,,,,,,,,,,,,,15.634,75.616,1.0357,19.962,880,CH4,v0,
3636,20240927,10,Cs0.03MA0.15FA0.82PbI2.7Br0.3,1.65,,,,,,,,,,,,,,,,,1000,10,5000,30,10,120,100,20,,,,,,,,,,,,,,,15.029,77.936,1.0144,19.009,909,CH4,v0,
3646,20240927,10,Cs0.15MA0.1FA0.75PbI2.7Br0.3,1.8,,,,,,,,,,,,,,,,,1000,10,5000,28,12,150,100,20,,,,,,,,,,,,,,,12.909,63.53,1.0347,19.637,912,CH2,v0,
3688,20240927,10,Cs0.15MA0.25FA0.60PbI2.70Br0.30,1.5,,,,,,,,,,,,,,,,,1000,10,5000,30,10,120,100,20,,,,,,,,,,,,,,,14.657,72.761,1.0501,19.183,922,CH4,v0,
3712,20240927,10,Cs0.2MA0.3FA0.5PbI2.7Br0.3,1.55,,,,,,,,,,,,,,,,,1000,10,5000,30,10,120,110,20,,,,,,,,,,,,,,,12.887,65.206,1.0394,19.015,928,CH4,v0,
3713,20240927,10,Cs0.05MA0.1FA0.85PbI2.7Br0.3,1.36,,,,,,,,,,,,,,,,,1000,10,5000,30,10,120,100,20,,,,,,,,,,,,,,,11.112,64.43,1.1028,15.64,929,CH1,v0,
3759,20240927,10,Cs0.05MA0.12FA0.83PbI2.7Br0.3,1.73,,,,,,,,,,,,,,,,,1000,10,5000,30,10,120,100,20,,,,,,,,,,,,,,,11.923,65.265,0.99208,18.415,940,CH3,v0,
3782,20240927,10,Cs0.05MA0.15FA0.8PbI2.7Br0.3,1.7,,,,,,,,,,,,,,,,,1000,10,5000,30,10,120,100,20,,,,,,,,,,,,,,,13.578,71.424,0.98404,19.318,946,CH2,v0,
3821,20240927,10,Cs0.25MA0.5FA0.25PbI2.7Br0.3,1.5,,,,,,,,,,,,,,,,,1000,10,5000,40,10,120,115,20,,,,,,,,,,,,,,,11.173,63.176,1.0756,16.442,956,CH1,v0,
3848,20240927,10,Cs0.3MA0.16FA0.54PbI2.7Br0.3,1.48,,,,,,,,,,,,,,,,,1000,10,5000,30,10,120,120,40,,,,,,,,,,,,,,,15.953,80.864,1.0369,19.026,962,CH4,v0,
3874,20240927,10,Cs0.01MA0.34FA0.65PbI2.74Br0.26,1.64,,,,,,,,,,,,,,,,,1000,10,5000,30,10,120,115,30,,,,,,,,,,,,,,,11.724,60.629,1.0159,19.035,969,CH2,v0,
3897,20240927,10,Cs0.05MA0.12FA0.83PbI2.7Br0.3,1.35,,,,,,,,,,,,,,,,,1000,10,5000,30,10,120,100,30,,,,,,,,,,,,,,,13.678,72.379,1.0397,18.176,975,CH1,v0,
3948,20240927,10,Cs0.06MA0.14FA0.8PbI2.7Br0.3,1.9,,,,,,,,,,,,,,,,,1000,10,5000,25,15,120,115,30,,,,,,,,,,,,,,,13.688,71.905,1.0111,18.827,987,CH4,v0,
4000,20240927,10,Cs0.15MA0.16FA0.69PbI2.7Br0.3,1.6,,,,,,,,,,,,,,,,,1000,10,5000,30,10,120,100,30,,,,,,,,,,,,,,,13.797,72.062,1.0044,19.063,1000,CH4,v0,
4016,20240928,11,Cs0.07MA0.1FA0.83PbI2.65Br0.35,1.8,,,,,,,,,,,,,,,,,1100,10,6000,30,15,100,110,35,,,,,,,,,,,,,,,14.783,73.165,1.0076,20.054,1004,CH4,v0,
4021,20240928,11,Cs0.15MA0.1235FA0.7265PbI2.7Br0.3,1.6,,,,,,,,,,,,,,,,,1000,10,5000,35,10,100,110,25,,,,,,,,,,,,,,,14.205,70.752,1.0512,19.1,1006,CH1,v0,
4037,20240928,11,Cs0.2MA0.1235FA0.6765PbI2.7Br0.3,1.55,,,,,,,,,,,,,,,,,1000,10,5000,30,10,120,100,25,,,,,,,,,,,,,,,13.61,67.856,1.0447,19.2,1010,CH1,v0,
4060,20240928,11,Cs0.05MA0.07FA0.88PbI2.65Br0.35,1.37,,,,,,,,,,,,,,,,,1000,10,5000,30,10,120,100,25,,,,,,,,,,,,,,,10.586,63.97,0.99613,16.612,1015,CH4,v0,
4080,20240928,11,Cs0.05MA0.12FA0.83PbI2.65Br0.35,1.37,,,,,,,,,,,,,,,,,1000,10,5000,30,10,120,100,25,,,,,,,,,,,,,,,13.061,66.667,1.0499,18.66,1020,CH4,v0,
4090,20240928,11,Cs0.05MA0.15FA0.8PbI2.6Br0.4,1.35,,,,,,,,,,,,,,,,,1000,10,5000,30,10,120,100,25,,,,,,,,,,,,,,,14.747,71.605,1.05,19.615,1023,CH2,v0,
4108,20240928,11,Cs0.05MA0.1235FA0.8265PbI2.7Br0.3,1.73,,,,,,,,,,,,,,,,,1000,10,5000,40,10,120,110,20,,,,,,,,,,,,,,,15.853,75.16,1.0119,20.845,1027,CH4,v0,
4117,20240928,11,Cs0.15MA0.1235FA0.7265PbI2.7Br0.3,1.65,,,,,,,,,,,,,,,,,1000,10,5000,40,10,120,100,20,,,,,,,,,,,,,,,15.281,72.515,1.0716,19.666,1030,CH1,v0,
4133,20240928,11,Cs0.2MA0.1FA0.7PbI2.65Br0.35,1.85,,,,,,,,,,,,,,,,,1000,10,5000,28,12,150,100,20,,,,,,,,,,,,,,,14.063,67.589,1.0607,19.616,1034,CH1,v0,
4160,20240928,11,Cs0.25MA0.05FA0.7PbI2.6Br0.4,1.7,,,,,,,,,,,,,,,,,1000,10,5000,28,12,150,100,20,,,,,,,,,,,,,,,14.781,70.701,1.0866,19.241,1040,CH4,v0,
4172,20240928,11,Cs0.25MA0.4FA0.35PbI2.6Br0.4,1.45,,,,,,,,,,,,,,,,,1000,10,5000,30,10,120,115,15,,,,,,,,,,,,,,,13.795,70.781,1.0676,18.255,1043,CH4,v0,
4188,20240928,11,Cs0.08MA0.22FA0.70PbI2.70Br0.30,1.4,,,,,,,,,,,,,,,,,900,10,5000,30,10,100,100,30,,,,,,,,,,,,,,,13.29,69.683,1.025,18.607,1047,CH4,v0,
4206,20240928,11,Cs0.05MA0.18FA0.77PbI2.6Br0.4,1.68,,,,,,,,,,,,,,,,,1000,10,5000,30,10,120,100,15,,,,,,,,,,,,,,,14.111,70.564,1.0439,19.157,1052,CH2,v0,
4212,20240928,11,Cs0.09MA0.21FA0.70PbI2.70Br0.30,1.42,,,,,,,,,,,,,,,,,1000,10,5000,30,10,120,100,30,,,,,,,,,,,,,,,13.867,68.269,1.0493,19.358,1053,CH4,v0,
4254,20240928,11,Cs0.05MA0.12FA0.83PbI2.6Br0.4,1.4,,,,,,,,,,,,,,,,,1000,10,5000,30,10,120,100,30,,,,,,,,,,,,,,,13.706,72.147,1.0,18.996,1064,CH2,v0,
4264,20240928,11,Cs0.08MA0.15FA0.77PbI2.6Br0.4,1.85,,,,,,,,,,,,,,,,,1200,10,6000,30,15,100,110,30,,,,,,,,,,,,,,,13.678,69.189,1.0493,18.839,1066,CH4,v0,
4311,20240928,11,Cs0.25MA0.16FA0.59PbI2.6Br0.4,1.5,,,,,,,,,,,,,,,,,1000,10,5000,30,10,120,100,30,,,,,,,,,,,,,,,11.893,63.519,1.0581,17.695,1078,CH3,v0,
4326,20240929,12,Cs0.25MA0.25FA0.5PbI2.55Br0.45,1.38,,,,,,,,,,,,,,,,,1000,10,5000,30,10,120,100,35,,,,,,,,,,,,,,,11.305,67.472,0.96853,17.299,1082,CH2,v0,
4343,20240929,12,Cs0.05MA0.15FA0.8PbI2.55Br0.45,1.35,,,,,,,,,,,,,,,,,1000,10,4000,30,10,150,100,30,,,,,,,,,,,,,,,12.586,68.823,1.06,17.252,1086,CH3,v0,
4346,20240929,12,Cs0.08MA0.15FA0.77PbI2.55Br0.45,1.4,,,,,,,,,,,,,,,,,1000,10,4000,30,10,150,105,30,,,,,,,,,,,,,,,13.369,68.661,1.0483,18.573,1087,CH2,v0,
4356,20240929,12,Cs0.15MA0.15FA0.7PbI2.55Br0.45,1.38,,,,,,,,,,,,,,,,,1000,10,5000,28,12,120,100,30,,,,,,,,,,,,,,,14.087,70.552,1.0544,18.936,1089,CH4,v0,
4374,20240929,12,Cs0.12MA0.28FA0.60PbI2.60Br0.40,1.45,,,,,,,,,,,,,,,,,1100,10,5000,25,15,150,110,25,,,,,,,,,,,,,,,13.763,69.523,1.059,18.693,1094,CH2,v0,
4390,20240929,12,Cs0.10MA0.20FA0.70PbI2.60Br0.40,1.38,,,,,,,,,,,,,,,,,950,10,5000,30,10,110,105,20,,,,,,,,,,,,,,,14.181,69.386,1.0619,19.247,1098,CH2,v0,
4411,20240929,12,Cs0.06MA0.14FA0.8PbI2.55Br0.45,1.75,,,,,,,,,,,,,,,,,950,10,5000,30,10,110,100,35,,,,,,,,,,,,,,,10.191,51.949,1.0108,19.409,1103,CH3,v0,
4418,20240929,12,Cs0.05MA0.15FA0.8PbI2.55Br0.45,1.75,,,,,,,,,,,,,,,,,1000,10,5000,28,12,150,100,20,,,,,,,,,,,,,,,13.754,70.371,1.0814,18.074,1105,CH2,v0,
4480,20240929,12,Cs0.1FA0.9PbI2.55Br0.45,1.4,,,,,,,,,,,,,,,,,1000,10,5000,30,10,120,110,30,,,,,,,,,,,,,,,10.146,61.004,0.99745,16.674,1120,CH4,v0,
4482,20241009,13,Cs0.07MA0.1FA0.83PbI2.5Br0.5,1.8,,,,,,,,,,,,,,,,,1000,10,5000,30,10,120,110,50,,,,,,,,,,,,,,,12.2,64.007,1.0757,17.719,1121,CH2,v0,
4526,20241009,13,Cs0.09MA0.21FA0.70PbI2.55Br0.45,1.42,,,,,,,,,,,,,,,,,1000,10,5000,30,10,120,100,30,,,,,,,,,,,,,,,13.091,71.002,1.0571,17.443,1132,CH2,v0,
4535,20241009,13,Cs0.25MA0.25FA0.5PbI2.5Br0.5,1.38,,,,,,,,,,,,,,,,,1000,10,5000,30,10,120,105,30,,,,,,,,,,,,,,,12.153,67.186,1.0595,17.072,1134,CH3,v0,
4562,20241009,13,Cs0.35MA0.16FA0.49PbI2.5Br0.5,1.4,,,,,,,,,,,,,,,,,1000,10,5000,30,10,120,100,30,,,,,,,,,,,,,,,10.763,57.211,1.0471,17.967,1141,CH2,v0,
4582,20241009,13,Cs0.08MA0.15FA0.77PbI2.5Br0.5,1.8,,,,,,,,,,,,,,,,,1000,10,5000,28,12,150,100,30,,,,,,,,,,,,,,,11.44,61.07,1.0469,17.892,1146,CH2,v0,
4608,20241009,13,Cs0.07MA0.1FA0.83PbI2.5Br0.5,1.8,,,,,,,,,,,,,,,,,1000,10,5000,28,12,100,100,30,,,,,,,,,,,,,,,12.799,64.247,1.0971,18.159,1152,CH4,v0,
4670,20241009,13,Cs0.05MA0.15FA0.8PbI2.5Br0.5,1.3,,,,,,,,,,,,,,,,,1000,10,5000,30,10,120,105,25,,,,,,,,,,,,,,,12.775,68.717,1.0391,17.891,1168,CH2,v0,
4674,20241009,13,Cs0.05MA0.15FA0.8PbI2.55Br0.45,1.75,,,,,,,,,,,,,,,,,1000,10,4000,30,10,150,100,20,,,,,,,,,,,,,,,12.609,66.53,1.0764,17.608,1169,CH2,v0,
4699,20241009,13,Cs0.05MA0.15FA0.8PbI2.5Br0.5,1.8,,,,,,,,,,,,,,,,,1000,10,4000,30,10,150,100,20,,,,,,,,,,,,,,,11.32,59.354,1.0624,17.953,1175,CH3,v0,
4758,20241009,13,Cs0.08MA0.15FA0.77PbI2.5Br0.5,1.8,,,,,,,,,,,,,,,,,1000,10,5000,30,10,150,110,45,,,,,,,,,,,,,,,13.92,69.144,1.0875,18.513,1190,CH2,v0,
4818,20241009,13,Cs0.09MA0.15FA0.76PbI2.5Br0.5,1.9,,,,,,,,,,,,,,,,,1200,10,6000,30,20,100,115,40,,,,,,,,,,,,,,,12.166,65.864,1.0515,17.567,1205,CH2,v0,
4846,20241009,13,Cs0.07MA0.1FA0.83PbI2.5Br0.5,1.8,,,,,,,,,,,,,,,,,900,10,5000,30,10,100,105,40,,,,,,,,,,,,,,,13.123,65.664,1.0898,18.338,1212,CH2,v0,
4865,20241009,13,Cs0.15MA0.25FA0.6PbI2.5Br0.5,1.5,,,,,,,,,,,,,,,,,1000,10,5000,30,10,120,105,35,,,,,,,,,,,,,,,11.217,62.61,1.0409,17.212,1217,CH1,v0,
4895,20241009,13,Cs0.05MA0.15FA0.8PbI2.55Br0.45,1.75,,,,,,,,,,,,,,,,,1000,10,5000,28,12,150,100,30,,,,,,,,,,,,,,,12.774,65.8,1.0743,18.07,1224,CH3,v0,
4918,20241009,13,Cs0.05MA0.15FA0.8PbI2.55Br0.45,1.75,,,,,,,,,,,,,,,,,1000,10,5000,30,10,120,100,30,,,,,,,,,,,,,,,13.734,67.341,1.0734,18.999,1230,CH2,v0,
4951,20241009,13,Cs0.08MA0.22FA0.70PbI2.55Br0.45,1.4,,,,,,,,,,,,,,,,,900,10,5000,30,10,100,100,30,,,,,,,,,,,,,,,12.975,66.585,1.0632,18.328,1238,CH3,v0,
5002,20241009,13,Cs0.15MA0.3FA0.55PbI2.4Br0.6,1.73,,,,,,,,,,,,,,,,,1000,9,5000,29,10,120,100,30,,,,,,,,,,,,,,,13.942,69.882,1.1035,18.079,1251,CH2,v0,
5054,20241009,13,Cs0.08MA0.22FA0.70PbI2.40Br0.60,1.4,,,,,,,,,,,,,,,,,900,10,5000,30,10,100,100,30,,,,,,,,,,,,,,,13.281,69.186,1.0565,18.169,1264,CH2,v0,
5080,20241009,13,Cs0.09MA0.21FA0.70PbI2.40Br0.60,1.42,,,,,,,,,,,,,,,,,1000,10,5000,30,10,120,100,30,,,,,,,,,,,,,,,12.56,68.59,1.068,17.146,1270,CH4,v0,
5104,20241009,13,Cs0.12MA0.28FA0.60PbI2.45Br0.55,1.45,,,,,,,,,,,,,,,,,1100,10,5000,25,15,150,110,25,,,,,,,,,,,,,,,14.825,77.621,1.0567,18.075,1276,CH4,v0,
5112,20241009,13,Cs0.3MA0.7PbI2.5Br0.5,1.58,,,,,,,,,,,,,,,,,1000,10,5000,40,10,120,120,20,,,,,,,,,,,,,,,12.731,73.43,1.1128,15.581,1278,CH4,v0,
5148,20241009,13,Cs0.10MA0.20FA0.70PbI2.45Br0.55,1.38,,,,,,,,,,,,,,,,,950,10,5000,30,10,110,105,20,,,,,,,,,,,,,,,12.749,69.638,1.0586,17.294,1287,CH4,v0,
5173,20241009,13,Cs0.05MA0.15FA0.8PbI2.4Br0.6,1.85,,,,,,,,,,,,,,,,,1000,10,4000,30,10,150,100,20,,,,,,,,,,,,,,,13.706,70.571,1.0996,17.663,1294,CH1,v0,
5180,20241009,13,Cs0.15MA0.3FA0.55PbI2.4Br0.6,1.73,,,,,,,,,,,,,,,,,1000,10,5000,30,10,120,100,20,,,,,,,,,,,,,,,14.71,73.111,1.1017,18.262,1295,CH4,v0,
5242,20241009,13,Cs0.001MA0.449FA0.55PbI2.45Br0.55,1.65,,,,,,,,,,,,,,,,,1000,10,5000,25,15,120,120,30,,,,,,,,,,,,,,,11.101,67.98,1.0024,16.29,1311,CH2,v0,
5261,20241009,13,Cs0.35MA0.6FA0.05PbI2.4Br0.6,1.25,,,,,,,,,,,,,,,,,1000,10,5000,30,10,120,120,10,,,,,,,,,,,,,,,13.249,71.651,1.1338,16.309,1316,CH1,v0,
5290,20241009,13,Cs0.1MA0.3FA0.6PbI2.45Br0.55,1.3,,,,,,,,,,,,,,,,,1000,10,5000,30,10,120,110,30,,,,,,,,,,,,,,,13.251,74.133,1.0575,16.904,1323,CH2,v0,
5317,20241009,13,Cs0.11MA0.25FA0.64PbI2.45Br0.55,1.43,,,,,,,,,,,,,,,,,1050,10,5000,25,15,130,100,30,,,,,,,,,,,,,,,14.937,72.431,1.0854,19.0,1330,CH1,v0,
5364,20241009,13,Cs0.15MA0.3FA0.55PbI2.4Br0.6,1.38,,,,,,,,,,,,,,,,,1000,10,5000,30,10,120,100,30,,,,,,,,,,,,,,,13.379,67.201,1.0565,18.845,1341,CH4,v0,
5376,20241009,13,Cs0.45MA0.16FA0.39PbI2.4Br0.6,1.3,,,,,,,,,,,,,,,,,1000,10,5000,30,10,120,100,30,,,,,,,,,,,,,,,10.854,56.647,1.0656,17.981,1344,CH4,v0,
5416,20241009,13,Cs0.15MA0.3FA0.55PbI2.4Br0.6,1.38,,,,,,,,,,,,,,,,,1000,10,4000,30,10,120,100,30,,,,,,,,,,,,,,,14.317,71.336,1.1126,18.039,1354,CH4,v0,
5479,20241010,14,Cs0.09MA0.21FA0.70PbI2.25Br0.75,1.42,,,,,,,,,,,,,,,,,1000,10,5000,30,10,120,100,30,,,,,,,,,,,,,,,12.539,67.087,1.0759,17.373,1370,CH3,v0,
5533,20241010,14,Cs0.15MA0.25FA0.6PbI2.5Br0.5,1.8,,,,,,,,,,,,,,,,,1000,10,4000,30,10,120,105,30,,,,,,,,,,,,,,,13.799,68.802,1.068,18.779,1384,CH1,v0,
5556,20241010,14,Cs0.35MA0.16FA0.49PbI2.5Br0.5,1.7,,,,,,,,,,,,,,,,,1000,10,4000,30,10,120,100,30,,,,,,,,,,,,,,,10.771,60.364,1.0335,17.265,1389,CH4,v0,
5579,20241010,14,Cs0.15MA0.3FA0.55PbI2.4Br0.6,1.7,,,,,,,,,,,,,,,,,1000,10,4000,30,10,120,100,30,,,,,,,,,,,,,,,14.226,74.656,1.058,18.012,1395,CH3,v0,
5604,20241010,14,Cs0.12MA0.28FA0.60PbI2.30Br0.70,1.45,,,,,,,,,,,,,,,,,1100,10,5000,25,15,150,110,25,,,,,,,,,,,,,,,14.862,79.345,1.0581,17.701,1401,CH4,v0,
5630,20241010,14,Cs0.05MA0.15FA0.8PbI2.5Br0.5,1.38,,,,,,,,,,,,,,,,,1000,10,4000,30,10,120,105,25,,,,,,,,,,,,,,,12.867,68.701,1.0658,17.574,1408,CH2,v0,
5674,20241010,14,Cs0.05MA0.15FA0.8PbI2.3Br0.7,1.9,,,,,,,,,,,,,,,,,1000,10,4000,30,10,150,100,20,,,,,,,,,,,,,,,12.344,66.743,1.0423,17.745,1419,CH2,v0,
5728,20241010,14,Cs0.05MA0.1FA0.85PbI2.4Br0.6,1.8,,,,,,,,,,,,,,,,,1200,10,5000,30,20,100,120,45,,,,,,,,,,,,,,,12.54,75.525,0.99849,16.629,1432,CH4,v0,
5771,20241010,14,Cs0.05MA0.15FA0.8PbI2.35Br0.65,1.2,,,,,,,,,,,,,,,,,1000,10,5000,30,10,120,100,35,,,,,,,,,,,,,,,13.636,74.855,0.99721,18.268,1443,CH3,v0,
5780,20241010,14,Cs0.25MA0.25FA0.5PbI2.5Br0.5,1.45,,,,,,,,,,,,,,,,,1000,10,4000,30,10,120,105,35,,,,,,,,,,,,,,,13.167,63.94,1.1201,18.385,1445,CH4,v0,
5890,20241010,14,Cs0.11MA0.25FA0.64PbI2.30Br0.70,1.43,,,,,,,,,,,,,,,,,1050,10,5000,25,15,130,100,30,,,,,,,,,,,,,,,13.928,72.074,1.0878,17.765,1473,CH2,v0,
5918,20241010,14,Cs0.08MA0.22FA0.70PbI2.25Br0.75,1.4,,,,,,,,,,,,,,,,,900,10,5000,30,10,100,100,30,,,,,,,,,,,,,,,11.6,66.689,1.0243,16.982,1480,CH2,v0,
5941,20241019,15,Cs0.05MA0.16FA0.79PbI2.9Br0.1,1.7,,,,,,,,,,,,,,,,,1000,10,5000,30,10,120,110,45,,,,,,,,,,,,,,,13.377,70.297,0.99922,19.043,1486,CH1,v0,
5968,20241019,15,Cs0.1MA0.19FA0.71PbI2.85Br0.15,1.6,,,,,,,,,,,,,,,,,1000,10,5000,30,10,120,110,45,,,,,,,,,,,,,,,14.831,75.44,1.0082,19.498,1492,CH4,v0,
5987,20241019,15,Cs0.15MA0.3FA0.55PbI2.85Br0.15,1.6,,,,,,,,,,,,,,,,,1000,10,5000,30,15,120,110,45,,,,,,,,,,,,,,,14.473,72.474,1.0145,19.684,1497,CH3,v0,
6000,20241019,15,Cs0.15MA0.3FA0.55PbI2.85Br0.15,1.6,,,,,,,,,,,,,,,,,1000,10,5000,30,10,120,110,45,,,,,,,,,,,,,,,15.174,71.031,1.0104,21.142,1500,CH4,v0,
6019,20241019,15,Cs0.05MA0.16FA0.79PbI2.9Br0.1,1.7,,,,,,,,,,,,,,,,,1000,10,5000,40,10,120,110,40,,,,,,,,,,,,,,,14.356,69.218,1.0242,20.25,1505,CH3,v0,
6046,20241019,15,Cs0.05MA0.16FA0.79PbI2.9Br0.1,1.7,,,,,,,,,,,,,,,,,1000,10,5000,30,10,120,110,30,,,,,,,,,,,,,,,14.806,69.834,1.0089,21.017,1512,CH2,v0,
6082,20241019,15,Cs0.05MA0.16FA0.79PbI2.9Br0.1,1.7,,,,,,,,,,,,,,,,,1000,10,5000,40,10,120,110,30,,,,,,,,,,,,,,,15.317,69.429,1.0086,21.875,1521,CH2,v0,
6095,20241019,15,Cs0.1MA0.19FA0.71PbI2.9Br0.1,1.73,,,,,,,,,,,,,,,,,1000,10,5000,40,10,120,110,30,,,,,,,,,,,,,,,14.15,71.376,1.0087,19.654,1524,CH3,v0,
6121,20241019,15,Cs0.1MA0.19FA0.71PbI2.9Br0.1,1.73,,,,,,,,,,,,,,,,,1000,10,5000,30,10,120,110,30,,,,,,,,,,,,,,,13.488,67.736,1.0273,19.385,1531,CH1,v0,
6148,20241019,15,Cs0.05MA0.16FA0.79PbI2.9Br0.1,1.75,,,,,,,,,,,,,,,,,1000,10,5000,30,10,120,100,30,,,,,,,,,,,,,,,15.154,74.633,0.99143,20.48,1537,CH4,v0,
6184,20241019,15,Cs0.05MA0.15FA0.8PbI2.95Br0.05,1.8,,,,,,,,,,,,,,,,,1000,10,5000,30,10,150,100,30,,,,,,,,,,,,,,,12.244,60.504,1.0356,19.542,1546,CH4,v0,
6207,20241019,15,Cs0.05MA0.15FA0.8PbI2.95Br0.05,1.4,,,,,,,,,,,,,,,,,1000,10,5000,30,10,120,100,30,,,,,,,,,,,,,,,14.463,72.873,1.0203,19.451,1552,CH3,v0,
6220,20241019,15,Cs0.15MA0.3FA0.55PbI2.85Br0.15,1.8,,,,,,,,,,,,,,,,,1000,10,5000,30,10,150,100,30,,,,,,,,,,,,,,,15.287,71.928,1.0351,20.533,1555,CH4,v0,
6256,20241019,15,Cs0.15MA0.3FA0.55PbI2.85Br0.15,1.6,,,,,,,,,,,,,,,,,1000,10,5000,30,10,120,110,30,,,,,,,,,,,,,,,13.95,67.489,1.0279,20.109,1564,CH4,v0,
6280,20241019,15,Cs0.15MA0.3FA0.55PbI2.85Br0.15,1.6,,,,,,,,,,,,,,,,,1000,10,5000,30,15,120,110,30,,,,,,,,,,,,,,,13.937,67.483,1.0274,20.102,1570,CH4,v0,
6304,20241019,15,Cs0.15MA0.3FA0.55PbI2.85Br0.15,1.6,,,,,,,,,,,,,,,,,1000,10,5000,30,10,120,100,30,,,,,,,,,,,,,,,12.481,65.768,0.98908,19.187,1576,CH4,v0,
6315,20241019,15,Cs0.15MA0.3FA0.55PbI2.85Br0.15,1.6,,,,,,,,,,,,,,,,,1000,10,5000,30,15,120,100,30,,,,,,,,,,,,,,,15.305,76.237,0.98553,20.371,1579,CH3,v0,
6349,20241019,15,Cs0.05MA0.15FA0.8PbI2.95Br0.05,1.35,,,,,,,,,,,,,,,,,1000,10,5000,30,10,120,100,30,,,,,,,,,,,,,,,13.448,68.883,0.98671,19.785,1588,CH1,v0,
6364,20241019,15,Cs0.05MA0.15FA0.8PbI2.95Br0.05,1.38,,,,,,,,,,,,,,,,,1000,10,5000,30,10,120,100,30,,,,,,,,,,,,,,,15.591,74.054,1.0047,20.955,1591,CH4,v0,
6387,20241019,15,Cs0.15MA0.3FA0.55PbI2.85Br0.15,1.65,,,,,,,,,,,,,,,,,1000,10,5000,30,10,120,100,30,,,,,,,,,,,,,,,13.97,70.287,0.99465,19.982,1597,CH3,v0,
6428,20241019,15,Cs0.1FA0.9PbI2.8Br0.2,1.8,,,,,,,,,,,,,,,,,1000,10,5000,30,10,120,110,30,,,,,,,,,,,,,,,14.005,70.045,1.0486,19.066,1607,CH4,v0,
6443,20241019,15,Cs0.05MA0.05FA0.9PbI3.0,1.7,,,,,,,,,,,,,,,,,1000,10,5000,30,10,100,110,30,,,,,,,,,,,,,,,13.3,63.809,1.0344,20.15,1611,CH3,v0,
6460,20241019,15,Cs0.05MA0.1FA0.85PbI2.8Br0.2,1.65,,,,,,,,,,,,,,,,,1000,10,5000,30,10,120,100,30,,,,,,,,,,,,,,,15.981,76.116,1.0252,20.48,1615,CH4,v0,
6499,20241019,15,Cs0.1MA0.19FA0.71PbI2.9Br0.1,1.73,,,,,,,,,,,,,,,,,1000,10,5000,40,10,120,110,20,,,,,,,,,,,,,,,14.562,69.911,1.052,19.799,1625,CH3,v0,
6515,20241019,15,Cs0.15MA0.25FA0.6PbI2.85Br0.15,1.35,,,,,,,,,,,,,,,,,1000,10,5000,30,10,120,100,20,,,,,,,,,,,,,,,13.966,64.864,1.0404,20.694,1629,CH3,v0,
6540,20241019,15,Cs0.15MA0.25FA0.6PbI2.85Br0.15,1.4,,,,,,,,,,,,,,,,,1000,10,5000,30,10,120,100,20,,,,,,,,,,,,,,,14.547,68.288,1.0541,20.21,1635,CH4,v0,
6555,20241019,15,Cs0.15MA0.25FA0.6PbI2.85Br0.15,1.4,,,,,,,,,,,,,,,,,1000,10,5000,30,15,120,100,20,,,,,,,,,,,,,,,13.605,65.255,1.059,19.689,1639,CH3,v0,
6574,20241019,15,Cs0.1FA0.9PbI2.8Br0.2,1.65,,,,,,,,,,,,,,,,,1000,10,5000,40,10,120,110,20,,,,,,,,,,,,,,,12.83,62.041,0.97623,21.183,1644,CH2,v0,
6587,20241019,15,Cs0.05MA0.1FA0.85PbI3.0,1.73,,,,,,,,,,,,,,,,,1000,10,5000,30,10,200,120,20,,,,,,,,,,,,,,,13.278,64.272,1.03,20.056,1647,CH3,v0,
6594,20241019,15,Cs0.1FA0.9PbI2.8Br0.2,1.8,,,,,,,,,,,,,,,,,1000,10,5000,40,10,120,110,20,,,,,,,,,,,,,,,13.963,62.453,1.0469,21.357,1649,CH2,v0,
6636,20241019,15,Cs0.05MA0.16FA0.79PbI2.9Br0.1,1.7,,,,,,,,,,,,,,,,,1000,10,5000,30,10,120,100,15,,,,,,,,,,,,,,,15.549,75.299,1.0213,20.22,1659,CH4,v0,
6651,20241019,15,Cs0.15MA0.3FA0.55PbI2.85Br0.15,1.65,,,,,,,,,,,,,,,,,1000,10,5000,30,10,120,100,15,,,,,,,,,,,,,,,12.765,64.351,1.0375,19.118,1663,CH3,v0,
6663,20241019,15,Cs0.05MA0.1FA0.85PbI3.0,1.73,,,,,,,,,,,,,,,,,1000,10,5000,30,10,150,110,15,,,,,,,,,,,,,,,11.994,55.102,1.05,20.73,1666,CH3,v0,
6704,20241019,15,Cs0.1FA0.9PbI2.8Br0.2,1.65,,,,,,,,,,,,,,,,,1000,10,5000,30,10,120,110,15,,,,,,,,,,,,,,,13.974,68.585,1.0113,20.147,1676,CH4,v0,
6714,20241019,15,Cs0.05MA0.16FA0.79PbI2.9Br0.1,1.75,,,,,,,,,,,,,,,,,1000,10,5000,30,10,120,100,15,,,,,,,,,,,,,,,13.158,65.263,1.0047,20.067,1679,CH2,v0,
6743,20241024,16,Cs0.15MA0.15FA0.7PbI2.8Br0.2,1.5,,,,,,,,,,,,,,,,,900,15,5000,35,20,180,105,60,,,,,,,,,,,,,,,13.616,74.445,0.98259,18.614,1686,CH3,v0,
6764,20241024,16,Cs0.15MA0.15FA0.7PbI2.85Br0.15,1.3,,,,,,,,,,,,,,,,,1000,10,5000,30,10,120,100,45,,,,,,,,,,,,,,,14.112,76.177,0.98105,18.883,1691,CH4,v0,
6792,20241024,16,Cs0.05MA0.14FA0.81PbI2.85Br0.15,1.6,,,,,,,,,,,,,,,,,1000,10,5000,30,10,120,100,45,,,,,,,,,,,,,,,14.858,77.493,0.98222,19.52,1698,CH4,v0,
6828,20241024,16,Cs0.15MA0.15FA0.7PbI2.8Br0.2,1.5,,,,,,,,,,,,,,,,,1000,10,5000,30,10,120,100,45,,,,,,,,,,,,,,,13.704,72.772,1.0096,18.652,1707,CH4,v0,
6864,20241024,16,Cs0.15MA0.15FA0.7PbI2.8Br0.2,1.5,,,,,,,,,,,,,,,,,800,10,4500,35,10,100,105,45,,,,,,,,,,,,,,,14.435,75.675,0.99474,19.176,1716,CH4,v0,
6888,20241024,16,Cs0.15MA0.15FA0.7PbI2.8Br0.2,1.7,,,,,,,,,,,,,,,,,1000,10,5000,30,10,120,100,45,,,,,,,,,,,,,,,13.209,65.987,1.0161,19.701,1722,CH4,v0,
6908,20241024,16,Cs0.05MA0.15FA0.8PbI2.9Br0.1,1.75,,,,,,,,,,,,,,,,,1000,10,5000,30,10,120,100,45,,,,,,,,,,,,,,,13.987,72.822,0.96973,19.807,1727,CH4,v0,
6936,20241024,16,Cs0.05MA0.15FA0.8PbI2.9Br0.1,1.75,,,,,,,,,,,,,,,,,1000,10,5000,25,15,120,110,45,,,,,,,,,,,,,,,15.704,78.104,0.97548,20.612,1734,CH4,v0,
6948,20241024,16,Cs0.05MA0.15FA0.8PbI2.85Br0.15,1.35,,,,,,,,,,,,,,,,,1000,10,5000,30,10,120,100,45,,,,,,,,,,,,,,,17.046,84.823,0.97842,20.539,1737,CH4,v0,
6984,20241024,16,Cs0.05MA0.15FA0.8PbI2.9Br0.1,1.75,,,,,,,,,,,,,,,,,1000,10,5000,25,15,120,100,45,,,,,,,,,,,,,,,14.289,78.186,0.96033,19.031,1746,CH4,v0,
7008,20241024,16,Cs0.1FA0.9PbI2.8Br0.2,1.5,,,,,,,,,,,,,,,,,1000,10,5000,25,15,120,110,45,,,,,,,,,,,,,,,15.037,83.268,0.92818,19.456,1752,CH4,v0,
7028,20241024,16,Cs0.1FA0.9PbI2.8Br0.2,1.6,,,,,,,,,,,,,,,,,1000,10,5000,40,10,120,110,40,,,,,,,,,,,,,,,15.021,78.208,0.96284,19.948,1757,CH4,v0,
7052,20241024,16,Cs0.05MA0.14FA0.81PbI2.85Br0.15,1.73,,,,,,,,,,,,,,,,,1000,10,5000,30,10,120,100,30,,,,,,,,,,,,,,,15.36,74.014,1.0008,20.736,1763,CH4,v0,
7074,20241024,16,Cs0.05MA0.16FA0.79PbI2.85Br0.15,1.73,,,,,,,,,,,,,,,,,1000,10,5000,30,10,120,100,30,,,,,,,,,,,,,,,14.938,76.524,0.98896,19.738,1769,CH2,v0,
7092,20241024,16,Cs0.05MA0.1FA0.85PbI2.85Br0.15,1.65,,,,,,,,,,,,,,,,,1000,10,5000,30,10,120,100,30,,,,,,,,,,,,,,,14.527,72.626,1.0163,19.681,1773,CH4,v0,
7123,20241024,16,Cs0.1FA0.9PbI2.85Br0.15,1.8,,,,,,,,,,,,,,,,,1000,10,5000,30,10,150,100,30,,,,,,,,,,,,,,,13.875,70.599,0.99901,19.673,1781,CH3,v0,
7148,20241024,16,Cs0.15MA0.15FA0.7PbI2.85Br0.15,1.35,,,,,,,,,,,,,,,,,1000,10,5000,30,10,120,100,30,,,,,,,,,,,,,,,15.993,84.445,0.96696,19.586,1787,CH4,v0,
7170,20241024,16,Cs0.05MA0.16FA0.79PbI2.9Br0.1,1.73,,,,,,,,,,,,,,,,,1000,10,5000,30,10,120,110,30,,,,,,,,,,,,,,,15.386,79.297,0.9689,20.026,1793,CH2,v0,
7196,20241024,16,Cs0.1FA0.9PbI2.8Br0.2,1.8,,,,,,,,,,,,,,,,,1000,10,5000,40,10,120,110,30,,,,,,,,,,,,,,,14.238,75.494,0.98015,19.242,1799,CH4,v0,
7240,20241024,16,Cs0.05MA0.15FA0.8PbI2.9Br0.1,1.75,,,,,,,,,,,,,,,,,1000,10,5000,25,15,120,100,30,,,,,,,,,,,,,,,15.848,78.883,0.97407,20.626,1810,CH4,v0,
7264,20241024,16,Cs0.05MA0.16FA0.79PbI2.8Br0.2,1.73,,,,,,,,,,,,,,,,,1000,10,5000,30,10,120,110,30,,,,,,,,,,,,,,,15.975,79.216,1.0084,19.999,1816,CH4,v0,
7286,20241024,16,Cs0.1FA0.9PbI2.8Br0.2,1.8,,,,,,,,,,,,,,,,,1000,10,5000,30,10,150,100,30,,,,,,,,,,,,,,,16.023,77.323,1.0067,20.583,1822,CH2,v0,
7305,20241024,16,Cs0.05MA0.14FA0.81PbI2.85Br0.15,1.6,,,,,,,,,,,,,,,,,1000,10,5000,30,10,120,100,30,,,,,,,,,,,,,,,13.19,66.047,1.0426,19.154,1827,CH1,v0,
7336,20241024,16,Cs0.05MA0.2FA0.75PbI2.8Br0.2,1.4,,,,,,,,,,,,,,,,,1000,10,5000,30,10,200,110,30,,,,,,,,,,,,,,,15.715,82.686,0.9941,19.119,1834,CH4,v0,
7356,20241024,16,Cs0.05MA0.2FA0.75PbI2.8Br0.2,1.4,,,,,,,,,,,,,,,,,1200,10,5000,30,10,150,110,30,,,,,,,,,,,,,,,15.732,81.392,0.98442,19.634,1839,CH4,v0,
7390,20241024,16,Cs0.05MA0.16FA0.79PbI2.9Br0.1,1.73,,,,,,,,,,,,,,,,,1000,10,5000,30,10,120,110,25,,,,,,,,,,,,,,,15.963,78.974,1.014,19.935,1848,CH2,v0,
