Repository: MI-Materials-Intelligence/Recipe-Language-Model

# Learning Layer

## Overview

In the learning layer, the formulas and parameters are encoded and then tokenised into recipes as inputs. Through atomic skills of data extraction, cleaning, and matching, these data are organised into standardised datasets, providing the basis for RLM training and iterative recipe refinement.

Key Atomic Skills:
- **Cleaning**: Preprocessing and outlier cleaning
- **Matching**: Matching data pairs based on variables
- **Extraction**: Data extraction from robotic boxes

File: seven_ai_layers_robotics/learning/data/image_process_db.csv (part 1 of 4)
index,date,rank,Formula PVK,Concentration PVK,Formula Additive 1,Concentration Additive 1,Formula Additive 2,Concentration Additive 2,Formula Additive 3,Concentration Additive 3,Formula SAM 1,Concentration SAM 1,Formula SAM 2,Concentration SAM 2,Formula SAM 3,Concentration SAM 3,Spin Coating Speed SAM,Spin Coating Time SAM,Annealed Temperature SAM,Annealed Time SAM,Spin Coating Speed PVK 1,Spin Coating Time PVK 1,Spin Coating Speed PVK 2,Spin Coating Time PVK 2,Antisolvent Dropping Timing,Antisolvent Volume,Annealed Temperature PVK,Annealed Time PVK,Formula Passivator 1,Concentration Passivator 1,Formula Passivator 2,Concentration Passivator 2,Formula Passivator 3,Concentration Passivator 3,Formula Passivator 4,Concentration Passivator 4,Spin Coating Speed Passivator,Spin Coating Time Passivator,Passivator Dropping Timing,Passivator Volume,Annealed Temperature Passivator,Annealed Time Passivator,PCE,FF,Voc,Jsc,area_px2,mean_RGB,VAR_RGB,gray_mean,gray_contrast,mean_B,mean_G,mean_R,var_B,var_G,var_R,filename,folder_date,date.1,defect_bright,defect_dark,defect_crack,defect_total,closest_color_name,Nucleation Onset Time After Spin Coating,Maximum PL Intensity,Time to Peak PL Intensity After Nucleation,max_column,10%decay_column,10%decay_value,10%slope,20%decay_column,20%decay_value,20%slope,30%decay_column,30%decay_value,30%slope,file_location,xrd_intensity_12.6,xrd_fhwm_12.6,xrd_intensity_4,xrd_fhwm_4,xrd_intensity_4_filename,xrd_Stress,xrd_Stress_filename_x,xrd_intensity_5.3,xrd_fhwm_5.3,xrd_intensity_5.3_filename,Unnamed: 90,Unnamed: 91,xrd_Stress_filename_y
91,20240911,1,Cs0.05MA0.15FA0.8Pb1I2.95Br0.05,1.4,,,,,,,,,,,,,,,,,1000,10,4000,30,10,120,100,30,,,,,,,,,,,,,,,1.2885,26.956,0.33423,14.302,81.3,78.3796,314.9247,80.1626,17.7248,74.1503,81.8552,79.1332,290.6072,317.708,336.459,expID20240911\Image\ԭͼ\13_-212304_.JPEG,20240911,20240911,39,20,1,60,darkslategray,30,56143,31,9000,20000,7696,4.404272727,16600,11136,5.921973684,13800,16599,8.238333333,0911_1\GP_PL_20240911_13_13.csv,,,,,,,,,,,,,
106,20240911,1,Cs0.05MA0.15FA0.8Pb1I2.95Br0.05,1.7,,,,,,,,,,,,,,,,,1000,10,4000,30,10,150,100,30,,,,,,,,,,,,,,,10.453,54.27,0.89716,21.469,97.1,42.017,152.4138,44.0065,11.754,37.4801,45.9174,42.6535,171.8053,135.5848,149.8514,expID20240911\Image\ԭͼ\14_-212319_.JPEG,20240911,20240911,37,0,0,37,darkslategray,30,45088,29.2,7200,20000,16062,2.26765625,20000,16062,2.26765625,20000,16062,2.26765625,0911_1\GP_PL_20240911_14_14.csv,,,,,,,,,,,,,
153,20240911,1,Cs0.05MA0.15FA0.8Pb1I2.85Br0.15,1.7,,,,,,,,,,,,,,,,,900,12,4500,28,12,100,95,25,,,,,,,,,,,,,,,4.3433,50.666,0.78351,10.941,13.3,79.0376,732.7753,82.1697,26.6501,69.4479,83.6839,83.9811,679.3898,718.0031,800.9329,expID20240911\Image\ԭͼ\17_-212403_.JPEG,20240911,20240911,53,14,6,73,darkolivegreen,28,12731,27.4,3400,20000,5970,0.407289157,20000,5970,0.407289157,20000,5970,0.407289157,0911_1\GP_PL_20240911_17_17.csv,,,,,,,,,,,,,
210,20240911,1,Cs0.05MA0.1FA0.85Pb1I3.0,1.73,,,,,,,,,,,,,,,,,1000,10,5000,40,10,200,110,15,,,,,,,,,,,,,,,10.936,54.852,0.96692,20.619,56.3,52.5911,82.7052,54.8001,8.3701,47.0856,56.7621,53.9257,98.0056,65.358,84.7521,expID20240911\Image\ԭͼ\20_-212445_.JPEG,20240911,20240911,11,0,4,15,darkslategray,40,46070,28.4,6400,20000,11786,2.520882353,15600,9162,4.01173913,10600,13734,7.699047619,0911_1\GP_PL_20240911_20_20.csv,,,,,,,,,,,,,
509,20240912,2,Cs0.05MA0.16FA0.79Pb1I2.9Br0.1,1.7,,,,,,,,,,,,,,,,,1000,10,5000,40,10,120,100,30,,,,,,,,,,,,,,,3.0507,506.29,0.05065,11.897,61,100.8693,332.7759,102.6335,17.6797,96.0681,103.8941,102.6457,363.1527,312.1656,323.0094,expID20240912\Image\ԭͼ\16_-191512_.JPEG,20240912,20240912,0,7,2,9,dimgray,40,7493,22,0,5800,745,1.163448276,4000,1422,1.51775,3600,2066,1.5075,0912_3\GP_PL_20240912_116_116.csv,,,,,,,,,,,,,
586,20240912,2,Cs0.05MA0.15FA0.8Pb1I2.95Br0.05,1.4,,,,,,,,,,,,,,,,,1000,10,5000,40,10,120,100,20,,,,,,,,,,,,,,,13.791,67.72,1.026,19.849,100,44.4162,28.0037,46.2595,4.2693,37.4395,46.2159,49.5932,47.026,19.6283,17.3569,expID20240912\Image\ԭͼ\2_-191141_.JPEG,20240912,20240912,1,0,0,1,darkslategray,40,57209,22,0,18400,5569,2.806521739,3400,11209,13.52941176,2600,16075,15.82076923,0912_3\GP_PL_20240912_102_102.csv,3795.240211,0.143380393,,,,,,,,,,,Gonio_4-60_10min_RT-3_20250624-NoAdditives_8
724,20240912,2,Cs0.15MA0.15FA0.7Pb1I2.9Br0.1,1.7,,,,,,,,,,,,,,,,,1000,10,5000,40,10,120,100,20,,,,,,,,,,,,,,,15.768,79.184,1.0016,19.882,85.3,80.0515,300.6655,81.7018,17.0334,76.7184,83.5369,79.8994,301.2365,281.4819,319.2782,expID20240912\Image\ԭͼ\6_-191243_.JPEG,20240912,20240912,49,20,4,73,darkslategray,40,26312,28.2,6200,20000,3122,1.680434783,12800,5210,3.197272727,10800,7847,4.014130435,0912_3\GP_PL_20240912_106_106.csv,,,,,,,,,,,,,
789,20240912,2,Cs0.25MA0.33FA0.42Pb1I2.93Br0.07,1.46,,,,,,,,,,,,,,,,,1000,10,5000,40,10,120,100,30,,,,,,,,,,,,,,,1.1247,5547.9,0.003414,5.9378,65.3,88.8557,358.5089,91.3283,18.8296,82.5646,93.2983,90.7042,331.2829,353.3659,390.878,expID20240912\Image\ԭͼ\9_-164206_.JPEG,20240912,20240912,24,13,10,47,dimgray,,,,,,,,,,,,,,,,,,,,,,,,,,,
794,20240912,2,Cs0.25MA0.33FA0.42Pb1I2.93Br0.07,1.46,,,,,,,,,,,,,,,,,1000,10,5000,40,10,120,100,30,,,,,,,,,,,,,,,0.38232,24.225,0.099314,15.891,83.1,61.0839,392.6096,62.958,19.5089,56.9101,64.8015,61.5401,423.1257,388.5875,366.1154,expID20240912\Image\ԭͼ\9_-141404_.JPEG,20240912,20240912,26,19,1,46,darkslategray,40,45373,27.2,5200,20000,17242,1.900743243,20000,17242,1.900743243,20000,17242,1.900743243,0912_1\GP_PL_20240912_69_69.csv,,,,,,,,,,,,,
953,20240913,3,Cs0.08MA0.12FA0.8Pb1I3.0,1.6,,,,,,,,,,,,,,,,,1000,15,4500,35,10,100,105,25,,,,,,,,,,,,,,,5.7764,49.955,0.78959,14.645,60.9,92.1086,332.4573,94.2743,17.9296,86.5826,95.9773,93.7658,328.0469,320.5056,348.8193,expID20240913\Image\ԭͼ\15_-191019_.JPEG,20240913,20240913,8,11,8,27,dimgray,40,31201,25.6,3600,20000,3657,1.679512195,10000,6126,3.91796875,8200,8888,4.850652174,0913_3\GP_PL_20240913_175_175.csv,,,,,,,,,,,,,
961,20240913,3,Cs0.08MA0.12FA0.8Pb1I3.0,1.6,,,,,,,,,,,,,,,,,1000,15,4500,35,10,100,105,25,,,,,,,,,,,,,,,5.7551,52.315,0.74163,14.833,77.7,83.8493,355.1204,85.7198,18.6245,79.5895,87.4697,84.4887,338.746,340.2836,386.3317,expID20240913\Image\ԭͼ\15_-163942_.JPEG,20240913,20240913,101,7,1,109,dimgray,40,2065,31.2,9200,20000,1496,0.052685185,20000,1496,0.052685185,20000,1496,0.052685185,0913_1\GP_PL_20240913_135_135.csv,,,,,,,,,,,,,
969,20240913,3,Cs0.08MA0.12FA0.8Pb1I3.0,1.6,,,,,,,,,,,,,,,,,1200,15,4500,35,10,100,105,25,,,,,,,,,,,,,,,0.34987,331.14,0.011606,9.1036,82.7,88.4674,277.0987,90.5694,16.6041,83.3753,92.3183,89.7087,245.8532,274.6662,310.7766,expID20240913\Image\ԭͼ\16_-163956_.JPEG,20240913,20240913,93,22,1,116,dimgray,40,4340,28,6000,20000,1770,0.183571429,20000,1770,0.183571429,20000,1770,0.183571429,0913_1\GP_PL_20240913_136_136.csv,,,,,,,,,,,,,
1069,20240913,3,Cs0.05MA0.1FA0.85Pb1I3.0,1.9,,,,,,,,,,,,,,,,,1100,15,5000,35,20,120,105,50,,,,,,,,,,,,,,,15.675,78.525,0.97985,20.372,82.1,55.7376,275.7903,57.5089,16.3681,52.521,59.6798,55.012,266.9971,258.4719,301.9017,expID20240913\Image\ԭͼ\2_-190713_.JPEG,20240913,20240913,23,6,0,29,darkslategray,,,,,,,,,,,,,,,,,,,,,,,,,,,
1374,20240914,4,Cs0.2MA0.2FA0.6Pb1I2.9Br0.1,1.1,,,,,,,,,,,,,,,,,1000,10,5000,30,10,120,110,35,,,,,,,,,,,,,,,13.033,67.332,1.0388,18.634,84,63.4162,94.24,66.879,7.2772,43.9484,62.7754,83.5248,108.3388,48.9319,125.4494,expID20240914\Image\\2_-184313_.JPEG,20240914,20240914,19,7,4,30,darkolivegreen,30,0.982,32,10000,20000,0.827,0.0000155,20000,0.827,1.55e-05,20000,0.827,1.55e-05,0914_3\GP_PL_20240914_222_222.csv,,,,,,,,,,,,,
1422,20240914,4,Cs0.05MA0.18FA0.77Pb1I2.90Br0.1,1.52,,,,,,,,,,,,,,,,,1000,10,5000,30,10,120,105,30,,,,,,,,,,,,,,,0.055319,158.56,0.004229,8.2488,100,52.7105,81.2131,54.5686,7.768,45.808,54.5289,57.7947,78.532,52.104,113.0033,expID20240914\Image\\7_-184426_.JPEG,20240914,20240914,24,15,1,40,darkslategray,30,2.104,32.8,10800,20000,2.021,9.02174E-06,20000,2.021,9.02174e-06,20000,2.021,9.02174e-06,0914_3\GP_PL_20240914_227_227.csv,,,,,,,,,,,,,
1427,20240914,4,Cs0.05MA0.2FA0.75Pb1I2.9Br0.1,1.8,,,,,,,,,,,,,,,,,1000,10,4500,35,10,100,110,30,,,,,,,,,,,,,,,0.015839,137.55,0.00278,4.1424,89.1,78.7126,345.777,80.4789,18.3104,75.0455,82.3883,78.7041,343.4609,323.5602,370.3099,expID20240914\Image\ڶ\8_-162123_.JPEG,20240914,20240914,23,7,4,34,darkslategray,,,,,,,,,,,,,,,,,,,,,,,,,,,
1468,20240919,5,Cs0.05MA0.14FA0.81Pb1I2.85Br0.15,1.38,,,,,,,,,,,,,,,,,1000,10,5000,40,10,120,100,30,,,,,,,,,,,,,,,16.109,79.784,0.99187,20.356,15.2,103.7051,669.826,106.4956,25.2926,94.9631,107.8124,108.3397,690.187,646.0445,673.2465,expID20240919\Image\ԭͼ\10_-183817_.JPEG,20240919,20240919,12,5,5,22,dimgray,,,,,,,,,,,,,,,,,,,,,,,,,,,
1490,20240919,5,Cs0.05MA0.14FA0.81Pb1I2.85Br0.15,1.38,,,,,,,,,,,,,,,,,1000,10,5000,30,10,120,100,30,,,,,,,,,,,,,,,0.84755,26.623,0.16806,18.943,78.4,51.5522,113.1726,53.8194,9.5779,42.9036,53.6778,58.0752,123.0943,87.7931,128.6305,expID20240919\Image\ԭͼ\12_-160426_.JPEG,20240919,20240919,27,12,2,41,darkslategray,,,,,,,,,,,,,,,,,,,,,,,,,,,
1509,20240919,5,Cs0.05MA0.14FA0.81Pb1I2.85Br0.15,1.38,,,,,,,,,,,,,,,,,1000,10,5000,30,10,120,100,30,,,,,,,,,,,,,,,14.492,72.884,1.0233,19.431,72.6,103.13,276.2452,105.2514,16.1131,97.2456,106.6564,105.4881,291.6026,264.1941,272.9388,expID20240919\Image\ԭͼ\9_-183803_.JPEG,20240919,20240919,14,17,14,45,dimgray,30,20019,32.6,10600,20000,3912,1.713510638,19600,3992,1.780777778,15800,5750,2.744038462,0919_3\GP_PL_20240919_289_289.csv,,,,,,,,,,,,,
1514,20240919,5,Cs0.05MA0.14FA0.81Pb1I2.85Br0.15,1.38,,,,,,,,,,,,,,,,,1000,10,5000,30,10,120,100,30,,,,,,,,,,,,,,,4.8289,35.352,0.70091,19.488,85.6,85.9108,451.4118,87.9894,21.1571,79.6967,89.0086,89.0269,463.1313,479.5806,411.5236,expID20240919\Image\ԭͼ\9_-134530_.JPEG,20240919,20240919,61,12,2,75,dimgray,30,57201,25,3000,20000,6186,3.000882353,16200,11086,3.493560606,14000,16840,3.669181818,0919_1\GP_PL_20240919_249_249.csv,,,,,,,,,,,,,
1538,20240919,5,Cs0.01MA0.23FA0.76Pb1I2.85Br0.15,1.42,,,,,,,,,,,,,,,,,1000,10,5000,30,10,120,100,30,,,,,,,,,,,,,,,0.99456,26.308,0.20973,18.025,92.9,57.2698,300.1816,58.6639,16.2553,51.9292,58.5932,61.2871,406.1842,296.2968,198.0639,expID20240919\Image\ԭͼ\13_-160441_.JPEG,20240919,20240919,17,1,2,20,darkslategray,,,,,,,,,,,,,,,,,,,,,,,,,,,
1603,20240919,5,Cs0.05MA0.14FA0.81Pb1I2.85Br0.15,1.38,,,,,,,,,,,,,,,,,1000,10,5000,30,10,120,100,20,,,,,,,,,,,,,,,14.141,75.29,0.9913,18.947,81.9,108.5588,292.8196,110.616,17.0075,102.8776,111.9337,110.8651,263.9956,288.3201,326.1431,expID20240919\Image\ԭͼ\17_-160539_.JPEG,20240919,20240919,21,7,14,42,dimgray,,,,,,,,,,,,,,,,,,,,,,,,,,,
1605,20240919,5,Cs0.05MA0.14FA0.81Pb1I2.85Br0.15,1.38,,,,,,,,,,,,,,,,,1000,10,5000,30,10,120,100,20,,,,,,,,,,,,,,,0.057695,3856.3,0.81898,1.8268,98.5,55.9797,140.8969,58.0317,10.1678,45.8698,56.625,65.4442,182.4001,111.9516,128.3389,expID20240919\Image\ԭͼ\17_-134728_.JPEG,20240919,20240919,29,11,2,42,darkslategray,30,56880,22,0,12000,5605,4.272916667,10000,10732,4.6148,9200,15477,4.500326087,0919_1\GP_PL_20240919_257_257.csv,,,,,,,,,,,,,
1611,20240919,5,Cs0.05MA0.14FA0.81Pb1I2.85Br0.15,1.38,,,,,,,,,,,,,,,,,1000,10,5000,30,10,120,100,20,,,,,,,,,,,,,,,14.682,78.921,0.97732,19.034,91.3,86.5618,562.4901,87.9338,23.2265,82.8553,88.8326,87.9976,615.446,558.5385,513.4858,expID20240919\Image\ԭͼ\17_-184001_.JPEG,20240919,20240919,21,18,8,47,dimgray,30,53749,23.8,1800,14600,5335,3.78234375,8600,9729,6.473529412,8400,11500,6.401363636,0919_3\GP_PL_20240919_297_297.csv,,,,,,,,,,,,,
1664,20240919,5,Cs0.05MA0.15FA0.8Pb1I2.85Br0.15,1.8,,,,,,,,,,,,,,,,,1000,15,5500,25,15,150,105,35,,,,,,,,,,,,,,,14.883,73.35,0.99678,20.357,19.6,109.7818,81.1441,111.9816,8.7326,103.9676,113.5282,111.8495,82.0696,75.8795,85.4831,expID20240919\Image\ԭͼ\2_-183615_.JPEG,20240919,20240919,0,6,0,6,dimgray,25,57272,27,0,9000,4902,5.818888889,5400,11128,8.545185185,4400,16837,9.189772727,0919_3\GP_PL_20240919_282_282.csv,,,,,,,,,,,,,
1669,20240919,5,Cs0.05MA0.1FA0.85Pb1I3.0,1.73,,,,,,,,,,,,,,,,,1000,10,5000,40,10,200,110,15,,,,,,,,,,,,,,,13.514,65.519,0.99854,20.656,100,52.0184,32.001,53.8039,4.8187,45.97,54.508,55.5773,50.1004,23.7383,22.1642,expID20240919\Image\ԭͼ\20_-160622_.JPEG,20240919,20240919,2,0,2,4,darkslategray,,,,,,,,,,,,,,,,,,,,,,,,,,,
1686,20240919,5,Cs0.35MA0.43FA0.22Pb1I2.87Br0.13,1.5,,,,,,,,,,,,,,,,,1000,10,5000,40,10,120,100,30,,,,,,,,,,,,,,,15.432,70.32,1.0443,21.015,86.8,89.0715,288.1058,90.6655,16.6673,85.5445,92.2802,89.3898,291.8997,268.9806,303.437,expID20240919\Image\ԭͼ\3_-183630_.JPEG,20240919,20240919,51,8,5,64,dimgray,40,46032,22,0,10400,4439,3.999326923,8800,9040,4.203636364,4400,12816,7.549090909,0919_3\GP_PL_20240919_283_283.csv,,,,,,,,,,,,,
1720,20240919,5,Cs0.01MA0.22FA0.77Pb1I2.86Br0.14,1.4,,,,,,,,,,,,,,,,,1000,10,5000,30,10,120,105,30,,,,,,,,,,,,,,,0.35585,168440,0.28475,0.74191,93.8,66.594,339.7342,67.9689,17.9624,63.2099,69.0296,67.5426,376.5137,330.517,312.172,expID20240919\Image\ԭͼ\5_-160240_.JPEG,20240919,20240919,42,21,5,68,darkslategray,,,,,,,,,,,,,,,,,,,,,,,,,,,
1733,20240919,5,Cs0.05MA0.15FA0.8Pb1I2.85Br0.15,1.75,,,,,,,,,,,,,,,,,1000,10,5000,30,10,120,100,30,,,,,,,,,,,,,,,0.086892,150.36,0.006831,8.4598,90.3,72.5732,363.3985,73.7072,18.5391,68.5429,73.9494,75.2272,433.4181,373.5377,283.2396,expID20240919\Image\ԭͼ\6_-134444_.JPEG,20240919,20240919,43,18,2,63,darkslategray,30,4098,30,8000,20000,2135,0.163583333,20000,2135,0.163583333,20000,2135,0.163583333,0919_1\GP_PL_20240919_246_246.csv,,,,,,,,,,,,,
1739,20240919,5,Cs0.05MA0.15FA0.8Pb1I2.85Br0.15,1.75,,,,,,,,,,,,,,,,,1000,10,5000,30,10,120,100,30,,,,,,,,,,,,,,,0.42079,30.222,0.089553,15.548,93,76.8522,338.7836,77.9267,18.329,74.3155,78.9699,77.2712,326.7938,334.2074,355.3495,expID20240919\Image\ԭͼ\6_-160255_.JPEG,20240919,20240919,59,18,5,82,darkslategray,,,,,,,,,,,,,,,,,,,,,,,,,,,
1744,20240919,5,Cs0.05MA0.15FA0.8Pb1I2.85Br0.15,1.75,,,,,,,,,,,,,,,,,1000,10,5000,30,10,120,100,30,,,,,,,,,,,,,,,0.65311,183.09,0.031108,11.467,78.5,93.567,166.7309,94.684,12.7427,90.6624,95.7231,94.3154,153.5729,163.2515,183.3682,expID20240919\Image\ԭͼ\6_-183717_.JPEG,20240919,20240919,36,31,4,71,dimgray,30,3870,30,8000,20000,2696,0.097833333,20000,2696,0.097833333,20000,2696,0.097833333,0919_3\GP_PL_20240919_286_286.csv,,,,,,,,,,,,,
1746,20240919,5,Cs0.15MA0.15FA0.7Pb1I2.85Br0.15,1.35,,,,,,,,,,,,,,,,,1000,10,5000,30,10,120,100,30,,,,,,,,,,,,,,,0.13678,128.87,0.010075,10.535,97.4,60.7991,225.051,62.5295,14.2475,56.003,63.645,62.7494,278.5449,213.4625,183.1456,expID20240919\Image\ԭͼ\7_-134459_.JPEG,20240919,20240919,41,15,2,58,darkslategray,30,57234,22.4,400,20000,5684,2.630102041,15200,11315,3.102635135,8400,16864,5.04625,0919_1\GP_PL_20240919_247_247.csv,,,,,,,,,,,,,
1758,20240919,5,Cs0.15MA0.15FA0.7Pb1I2.85Br0.15,1.35,,,,,,,,,,,,,,,,,1000,10,5000,30,10,120,100,30,,,,,,,,,,,,,,,0.33746,32.417,0.061943,16.806,96.4,68.7722,280.1455,70.3128,16.1801,64.9707,71.6737,69.6721,322.877,267.2538,250.3058,expID20240919\Image\ԭͼ\7_-160311_.JPEG,20240919,20240919,46,17,7,70,darkslategray,,,,,,,,,,,,,,,,,,,,,,,,,,,
1874,20240920,6,Cs0.05MA0.0475FA0.9025Pb1I2.85Br0.15,1.7,,,,,,,,,,,,,,,,,1000,10,5000,40,10,120,110,15,,,,,,,,,,,,,,,15.595,73.957,0.9682,21.779,88.4,91.167,269.9604,92.4433,16.2452,87.9506,93.4643,92.086,265.1833,255.2527,289.4452,expID20240920\Image\ԭͼ\13_-175841_.JPEG,20240920,20240920,64,5,2,71,dimgray,40,,22,,,,,,,,,,,0920_3\GP_PL_20240920_353_353.csv,,,,,,,,,,,,,
1947,20240920,6,Cs0.05MA0.16FA0.79Pb1I2.85Br0.15,1.38,,,,,,,,,,,,,,,,,1000,10,5000,30,10,120,110,25,,,,,,,,,,,,,,,1.7992,29.112,0.37073,16.671,38.2,99.2947,561.3741,101.6335,23.3195,92.5535,103.0008,102.3298,555.5606,553.2729,575.2888,expID20240920\Image\ԭͼ\16_-175925_.JPEG,20240920,20240920,56,15,11,82,dimgray,30,6126.37,28,6000,20000,2193.37,0.280928571,20000,2193.37,0.280928571,20000,2193.37,0.280928571,0920_3\GP_PL_20240920_356_356.csv,,,,,,,,,,,,,
2012,20240920,6,Cs0.05MA0.1FA0.85Pb1I2.85Br0.15,1.4,,,,,,,,,,,,,,,,,1000,10,5000,30,10,120,100,30,,,,,,,,,,,,,,,15.394,77.131,0.92779,21.512,86.9,54.9447,47.0402,56.7785,6.1122,48.7429,57.4539,58.6371,58.3065,35.7914,47.0227,expID20240920\Image\ԭͼ\19_-180008_.JPEG,20240920,20240920,2,4,4,10,darkslategray,30,33550.039,26.2,4200,13000,3281.037,3.439659318,8400,6709.037,6.390714762,6200,10050.037,11.750001,0920_3\GP_PL_20240920_359_359.csv,,,,,,,,,,,,,
2144,20240920,6,Cs0.1FA0.9Pb1I2.85Br0.15,1.8,,,,,,,,,,,,,,,,,1000,10,5000,40,10,120,110,40,,,,,,,,,,,,,,,15.994,76.856,0.98008,21.233,95.5,64.6936,303.3122,66.4479,15.9875,57.606,66.2069,70.2679,423.5701,290.398,195.9684,expID20240920\Image\ԭͼ\5_-175641_.JPEG,20240920,20240920,38,14,1,53,darkslategray,40,57275.977,22,0,14800,5588.977,3.492364865,9800,11245.977,4.696938776,8600,16047.977,4.793953488,0920_3\GP_PL_20240920_345_345.csv,,,,,,,,,,,,,
2164,20240920,6,Cs0.1MA0.19FA0.71Pb1I2.85Br0.15,1.6,,,,,,,,,,,,,,,,,1000,10,5000,40,10,120,110,40,,,,,,,,,,,,,,,15.206,77.674,0.95869,20.42,99.5,51.1904,106.4005,53.1155,8.2119,41.0347,51.3019,61.2348,97.8702,65.1909,156.1404,expID20240920\Image\ԭͼ\6_-152328_.JPEG,20240920,20240920,13,1,0,14,darkslategray,,,,,,,,,,,,,,,,,,,,,,,,,,,
2235,20240920,6,Cs0.1FA0.9Pb1I2.85Br0.15,1.8,,,,,,,,,,,,,,,,,1000,10,5000,40,10,120,110,50,,,,,,,,,,,,,,,14.261,75.718,0.95107,19.803,94.6,52.5769,80.2896,54.4676,8.1084,47.1244,55.5611,55.0452,94.5282,63.2597,83.0808,expID20240920\Image\ԭͼ\9_-152414_.JPEG,20240920,20240920,22,14,2,38,darkslategray,,,,,,,,,,,,,,,,,,,,,,,,,,,
2243,20240924,7,Cs0.05MA0.15FA0.8Pb1I2.85Br0.15,1.35,,,,,,,,,,,,,,,,,1000,10,5000,25,15,120,100,30,,,,,,,,,,,,,,,0.50846,31.157,0.091515,17.832,99.2,54.9891,132.0316,56.8392,9.9959,47.563,56.5703,60.8341,181.1213,114.0566,100.9167,expID20240924\Image\ԭͼ\1_-153111_.JPEG,20240924,20240924,15,3,1,19,darkslategray,20,57374.414,45.2,18200,20000,40801.414,9.207222222,20000,40801.414,9.207222222,20000,40801.414,9.207222222,0924_1\GP_PL_20240924_361_361.csv,,,,,,,,,,,,,
2251,20240924,7,Cs0.05MA0.15FA0.8Pb1I2.85Br0.15,1.35,,,,,,,,,,,,,,,,,1000,10,5000,25,15,120,100,30,,,,,,,,,,,,,,,8.5384,54.365,0.91815,17.106,75.6,68.2673,340.0727,70.074,17.1168,60.8917,69.8011,74.1089,461.1215,334.3624,224.7341,expID20240924\Image\ԭͼ\1_-174121_.JPEG,20240924,20240924,41,6,7,54,darkslategray,,,,,,,,,,,,,,,,,,,,,,,,,,,
2254,20240924,7,Cs0.05MA0.15FA0.8Pb1I2.85Br0.15,1.35,,,,,,,,,,,,,,,,,1000,10,5000,25,15,120,100,30,,,,,,,,,,,,,,,10.721,61.614,0.91697,18.977,88.6,70.1759,360.1369,71.8025,17.6695,63.9138,71.8638,74.7502,495.1349,352.8281,232.4475,expID20240924\Image\ԭͼ\1_-195922_.JPEG,20240924,20240924,30,32,2,64,darkslategray,20,57172.348,29.8,2800,16200,5589.348,3.849477612,12200,11069.348,4.904574468,10800,17073.348,5.012375,0924_3\GP_PL_20240924_401_401.csv,,,,,,,,,,,,,
2302,20240924,7,Cs0.02MA0.25FA0.73Pb1I2.81Br0.19,1.5,,,,,,,,,,,,,,,,,1000,10,5000,30,10,120,100,30,,,,,,,,,,,,,,,1.4077,30.669,0.3151,14.567,99.6,85.2087,135.3211,86.1614,11.2786,83.1825,87.2542,85.1894,141.0212,125.8739,139.0681,expID20240924\Image\ԭͼ\12_-200200_.JPEG,20240924,20240924,11,10,10,31,dimgray,30,57271.211,22,0,10000,5403.21,5.1868001,8800,10976.211,5.260795455,5400,17166.211,7.426851852,0924_3\GP_PL_20240924_412_412.csv,,,,,,,,,,,,,
2310,20240924,7,Cs0.05MA0.12FA0.83Pb1I2.8Br0.2,1.35,,,,,,,,,,,,,,,,,1000,10,5000,30,10,120,100,30,,,,,,,,,,,,,,,0.34923,28.639,0.073487,16.594,89.6,65.0119,391.6371,66.6084,18.3781,59.0567,66.6085,69.3706,531.7658,374.9673,268.1782,expID20240924\Image\ԭͼ\13_-153404_.JPEG,20240924,20240924,12,13,2,27,darkslategray,30,57298.766,22,0,16200,5717.764,3.184012469,12200,11082.764,3.788196885,10800,16286.764,3.797407593,0924_1\GP_PL_20240924_373_373.csv,,,,,,,,,,,,,
2314,20240924,7,Cs0.05MA0.12FA0.83Pb1I2.8Br0.2,1.35,,,,,,,,,,,,,,,,,1000,10,5000,30,10,120,100,30,,,,,,,,,,,,,,,2.1637,29.093,0.39823,18.676,85.9,69.1594,507.658,70.8751,20.9996,62.4561,70.7088,74.3134,699.7659,489.9095,333.2985,expID20240924\Image\ԭͼ\13_-174414_.JPEG,20240924,20240924,16,39,5,60,darkslategray,,,,,,,,,,,,,,,,,,,,,,,,,,,
2318,20240924,7,Cs0.05MA0.12FA0.83Pb1I2.8Br0.2,1.35,,,,,,,,,,,,,,,,,1000,10,5000,30,10,120,100,30,,,,,,,,,,,,,,,5.2884,40.59,0.727,17.921,93.9,66.3822,396.8428,68.1761,18.0985,58.6763,67.6223,72.848,576.0593,374.5953,239.8738,expID20240924\Image\ԭͼ\13_-200214_.JPEG,20240924,20240924,25,11,2,38,darkslategray,30,57302.766,22,0,18200,5500.764,2.846263846,15400,11086.764,3.001039091,13400,17057.764,3.003358358,0924_3\GP_PL_20240924_413_413.csv,,,,,,,,,,,,,
2356,20240924,7,Cs0.05MA0.15FA0.8Pb1I2.85Br0.15,1.35,,,,,,,,,,,,,,,,,1000,10,4000,25,15,120,100,20,,,,,,,,,,,,,,,0.16964,382.56,0.006647,6.6709,22.3,114.287,94.5525,115.7849,9.5465,110.527,116.9882,115.346,96.4792,89.1656,98.0126,expID20240924\Image\ԭͼ\16_-153445_.JPEG,20240924,20240924,0,3,0,3,dimgray,20,57319.766,27.2,200,11400,5714.764,4.607589464,9200,11351.764,5.107555778,5200,16783.764,8.1072004,0924_1\GP_PL_20240924_376_376.csv,,,,,,,,,,,,,
2364,20240924,7,Cs0.05MA0.15FA0.8Pb1I2.85Br0.15,1.35,,,,,,,,,,,,,,,,,1000,10,4000,25,15,120,100,20,,,,,,,,,,,,,,,0.8653,28.904,0.25003,11.974,66,76.3141,685.4714,77.9751,25.433,71.3724,78.6761,78.8939,815.976,675.7658,564.6724,expID20240924\Image\ԭͼ\16_-200255_.JPEG,20240924,20240924,26,10,0,36,darkslategray,20,57377.414,28.4,1400,10200,5191.414,5.930227273,9600,9631.414,5.822682927,9400,12758.414,5.577375,0924_3\GP_PL_20240924_416_416.csv,,,,,,,,,,,,,
2365,20240924,7,Cs0.05MA0.15FA0.8Pb1I2.85Br0.15,1.35,,,,,,,,,,,,,,,,,1000,10,4000,25,15,120,100,20,,,,,,,,,,,,,,,0.38278,26.175,0.11711,12.487,37.1,83.3188,592.5995,84.7477,24.108,80.2214,86.0751,83.66,617.0836,578.5106,582.2044,expID20240924\Image\ԭͼ\16_-174455_.JPEG,20240924,20240924,8,1,0,9,darkslategray,,,,,,,,,,,,,,,,,,,,,,,,,,,
2410,20240924,7,Cs0.06MA0.13FA0.81Pb1I2.84Br0.16,1.35,,,,,,,,,,,,,,,,,1000,10,5000,30,10,120,100,20,,,,,,,,,,,,,,,6.6271,50.688,0.6942,18.834,98,57.956,157.3505,59.9732,10.2938,48.4147,58.7872,66.6662,222.555,118.7502,130.7463,expID20240924\Image\ԭͼ\19_-200336_.JPEG,20240924,20240924,25,11,3,39,darkslategray,30,57317.691,22,0,10400,4892.693,5.040865192,9600,11232.693,4.800520625,9200,14886.693,4.612065,0924_3\GP_PL_20240924_419_419.csv,,,,,,,,,,,,,
2417,20240924,7,Cs0.05MA0.15FA0.8Pb1I2.85Br0.15,1.75,,,,,,,,,,,,,,,,,1000,10,5000,30,10,120,100,30,,,,,,,,,,,,,,,0.072091,9261.8,0.64637,1.2042,92.6,83.676,361.7121,85.2255,18.6869,80.1499,86.7104,84.1676,378.5915,342.3521,364.1927,expID20240924\Image\ԭͼ\2_-153126_.JPEG,20240924,20240924,26,4,7,37,dimgray,30,57332.766,22,0,18800,5568.764,2.753404362,13000,11110.764,3.555538615,11000,15659.764,3.788454727,0924_1\GP_PL_20240924_362_362.csv,,,,,,,,,,,,,
2427,20240924,7,Cs0.05MA0.15FA0.8Pb1I2.85Br0.15,1.75,,,,,,,,,,,,,,,,,1000,10,5000,30,10,120,100,30,,,,,,,,,,,,,,,0.42525,26.868,0.11117,14.237,76.8,83.6241,242.2609,85.2599,15.2931,79.5741,86.6413,84.6568,252.1631,234.7286,239.8908,expID20240924\Image\ԭͼ\2_-195936_.JPEG,20240924,20240924,56,15,6,77,dimgray,30,57196.691,22,0,12400,5642.693,4.157580484,10600,10265.693,4.427452642,9000,16892.693,4.478222,0924_3\GP_PL_20240924_402_402.csv,,,,,,,,,,,,,
2430,20240924,7,Cs0.05MA0.15FA0.8Pb1I2.85Br0.15,1.75,,,,,,,,,,,,,,,,,1000,10,5000,30,10,120,100,30,,,,,,,,,,,,,,,0.38636,26.779,0.10161,14.199,78,72.5716,279.3228,74.1122,16.268,68.8823,75.4679,73.3646,311.8782,265.9581,260.1321,expID20240924\Image\ԭͼ\2_-174136_.JPEG,20240924,20240924,66,20,3,89,darkslategray,,,,,,,,,,,,,,,,,,,,,,,,,,,
2445,20240924,7,Cs0.05MA0.1FA0.85Pb1I3.0,1.73,,,,,,,,,,,,,,,,,1000,10,5000,40,10,200,110,15,,,,,,,,,,,,,,,5.4519,33.515,0.81683,19.915,99.8,55.4609,37.9348,57.2785,5.3546,48.94,57.7105,59.7323,49.2416,26.4712,38.0916,expID20240924\Image\ԭͼ\20_-153539_.JPEG,20240924,20240924,5,8,6,19,darkslategray,40,33228.18,25.8,3800,20000,3621.18,1.827592593,8000,6563.18,6.348809524,5400,9843.18,14.615625,0924_1\GP_PL_20240924_380_380.csv,,,,,,,,,,,,,
2455,20240924,7,Cs0.05MA0.1FA0.85Pb1I2.85Br0.15,1.8,,,,,,,,,,,,,,,,,1000,10,5000,30,10,150,100,30,,,,,,,,,,,,,,,15.741,75.725,1.0063,20.658,35.7,59.962,179.8506,62.0603,12.7125,52.6021,62.4903,64.7936,168.319,150.7888,220.4441,expID20240924\Image\ԭͼ\3_-195951_.JPEG,20240924,20240924,10,10,2,22,darkslategray,30,1088.686,34.8,12800,20000,767.686,0.044583333,20000,767.686,0.044583333,20000,767.686,0.044583333,0924_3\GP_PL_20240924_403_403.csv,,,,,,,,,,,,,
2473,20240924,7,Cs0.15MA0.3FA0.55Pb1I2.85Br0.15,1.38,,,,,,,,,,,,,,,,,1000,10,5000,30,10,120,100,30,,,,,,,,,,,,,,,15.217,76.252,1.0529,18.954,99.7,56.4097,37.5519,58.6119,4.5452,44.1611,56.206,68.862,55.2097,22.2616,35.1845,expID20240924\Image\ԭͼ\4_-153155_.JPEG,20240924,20240924,6,5,3,14,darkslategray,30,7041.984,31.6,9600,13600,651.984,1.5975,12600,1272.984,1.923,12200,1894.984,1.979615385,0924_1\GP_PL_20240924_364_364.csv,,,,,,,,,,,,,
2484,20240924,7,Cs0.05MA0.15FA0.8Pb1I2.85Br0.15,1.75,,,,,,,,,,,,,,,,,1000,10,4000,30,10,120,100,30,,,,,,,,,,,,,,,0.057673,153.26,0.005869,6.4121,34,91.0751,282.8819,92.5834,16.7315,87.9785,94.2397,91.007,273.0305,271.9349,303.6802,expID20240924\Image\ԭͼ\5_-153210_.JPEG,20240924,20240924,29,2,0,31,dimgray,30,57343.977,22.6,600,20000,11864.977,2.344278351,20000,11864.977,2.344278351,15000,16851.977,2.811944444,0924_1\GP_PL_20240924_365_365.csv,,,,,,,,,,,,,
2491,20240924,7,Cs0.05MA0.15FA0.8Pb1I2.85Br0.15,1.75,,,,,,,,,,,,,,,,,1000,10,4000,30,10,120,100,30,,,,,,,,,,,,,,,0.35394,25.75,0.10492,13.101,12.2,72.6187,662.6521,75.4508,25.1592,63.717,76.7203,77.4187,607.5027,633.0596,747.3939,expID20240924\Image\ԭͼ\5_-200020_.JPEG,20240924,20240924,73,29,5,107,darkslategray,30,57126.691,22,0,11400,5520.693,4.52684193,6400,10955.693,7.214218438,5400,16728.693,7.481110741,0924_3\GP_PL_20240924_405_405.csv,,,,,,,,,,,,,
2493,20240924,7,Cs0.05MA0.15FA0.8Pb1I2.85Br0.15,1.75,,,,,,,,,,,,,,,,,1000,10,4000,30,10,120,100,30,,,,,,,,,,,,,,,0.11917,46.618,0.024366,10.491,38.1,80.3204,457.0373,82.276,20.7323,75.2351,83.7863,81.9398,478.0427,426.2116,466.8576,expID20240924\Image\ԭͼ\5_-174220_.JPEG,20240924,20240924,62,22,11,95,darkslategray,,,,,,,,,,,,,,,,,,,,,,,,,,,
2526,20240924,7,Cs0.05MA0.16FA0.79Pb1I2.85Br0.15,1.38,,,,,,,,,,,,,,,,,1000,9,5000,29,10,120,100,30,,,,,,,,,,,,,,,0.78256,26.68,0.18728,15.661,97.2,73.8912,386.4704,75.2736,18.7063,69.6332,75.8975,76.1429,490.6114,375.0255,293.7742,expID20240924\Image\ԭͼ\7_-174249_.JPEG,20240924,20240924,41,14,6,61,darkslategray,,,,,,,,,,,,,,,,,,,,,,,,,,,
2531,20240924,7,Cs0.01MA0.23FA0.76Pb1I2.84Br0.16,1.44,,,,,,,,,,,,,,,,,1000,10,5000,30,10,120,105,30,,,,,,,,,,,,,,,0.11595,102.81,0.011041,10.215,86.7,52.118,92.3099,53.6951,8.6704,48.1287,54.9006,53.3246,123.8759,76.5131,76.5407,expID20240924\Image\ԭͼ\8_-174303_.JPEG,20240924,20240924,14,7,5,26,darkslategray,,,,,,,,,,,,,,,,,,,,,,,,,,,
2534,20240924,7,Cs0.01MA0.23FA0.76Pb1I2.84Br0.16,1.44,,,,,,,,,,,,,,,,,1000,10,5000,30,10,120,105,30,,,,,,,,,,,,,,,4.23e-05,1063.7,0.050801,7.83e-05,98.7,78.9845,242.0075,79.953,15.0899,77.2578,81.1199,78.5759,262.9396,224.5588,238.5242,expID20240924\Image\ԭͼ\8_-153253_.JPEG,20240924,20240924,31,24,7,62,darkslategray,30,30305.836,29.6,7600,14400,3003.835,4.015000147,12000,6056.835,5.511136591,11200,8840.835,5.962500278,0924_1\GP_PL_20240924_368_368.csv,,,,,,,,,,,,,
2539,20240924,7,Cs0.01MA0.23FA0.76Pb1I2.84Br0.16,1.44,,,,,,,,,,,,,,,,,1000,10,5000,30,10,120,105,30,,,,,,,,,,,,,,,1.304,27.852,0.28,16.721,77.8,57.7546,339.0404,59.6281,16.8745,49.3298,58.7581,65.1758,505.5744,332.6601,178.8866,expID20240924\Image\ԭͼ\8_-200103_.JPEG,20240924,20240924,11,2,1,14,darkslategray,30,37386.93,41.6,19600,20000,37368.93,0.045,20000,37368.93,0.045,20000,37368.93,0.045,0924_3\GP_PL_20240924_408_408.csv,,,,,,,,,,,,,
2551,20240924,7,Cs0.01MA0.25FA0.74Pb1I2.83Br0.17,1.46,,,,,,,,,,,,,,,,,1000,10,5000,30,10,120,100,30,,,,,,,,,,,,,,,0.14723,120.1,0.011395,10.758,100,56.1269,75.3249,57.3466,8.1756,52.2359,57.7126,58.4322,96.7003,71.1046,58.1699,expID20240924\Image\ԭͼ\9_-153308_.JPEG,20240924,20240924,3,15,1,19,darkslategray,30,57268.766,22,0,12600,5500.764,4.108571587,10200,10800.764,4.555686471,9000,16635.764,4.514778,0924_1\GP_PL_20240924_369_369.csv,,,,,,,,,,,,,
2579,20240925,8,Cs0.1MA0.1FA0.8Pb1I2.8Br0.2,1.42,,,,,,,,,,,,,,,,,1000,10,5000,28,12,120,110,45,,,,,,,,,,,,,,,6.0832,60.116,0.66466,15.224,89.2,80.0436,629.5031,81.7345,24.5992,75.6549,82.985,81.4908,701.0589,621.0832,566.3671,expID20240925\Image\ԭͼ\1_-131100_.JPEG,20240925,20240925,26,3,5,34,darkslategray,26,57374.691,24,0,7000,5227.693,7.449571143,6600,8649.693,7.382575455,6400,13911.693,6.791093438,0925_1\GP_PL_20240925_421_421.csv,,,,,,,,,,,,,
2582,20240925,8,Cs0.1MA0.1FA0.8Pb1I2.8Br0.2,1.42,,,,,,,,,,,,,,,,,1000,10,5000,28,12,120,110,45,,,,,,,,,,,,,,,11.073,61.358,0.91569,19.708,89.6,96.8944,406.2582,98.5097,20.004,93.3398,99.985,97.3586,384.2647,400.6102,433.8995,expID20240925\Image\ԭͼ\1_-174958_.JPEG,20240925,20240925,76,6,9,91,dimgray,26,57320.766,24,0,7600,5674.764,6.795526579,6800,11455.764,6.744853235,6600,17105.764,6.093182121,0925_3\GP_PL_20240925_461_461.csv,,,,,,,,,,,,,
2604,20240925,8,Cs0.05MA0.2FA0.75Pb1I2.8Br0.2,1.4,,,,,,,,,,,,,,,,,1200,10,5000,30,10,200,110,30,,,,,,,,,,,,,,,17.1,83.402,0.97091,21.117,100,60.1347,35.3745,62.1452,4.6186,47.78,59.4595,73.1646,39.8537,17.7225,48.5473,expID20240925\Image\ԭͼ\10_-152932_.JPEG,20240925,20240925,1,8,2,11,darkslategray,,,,,,,,,,,,,,,,,,,,,,,,,,,
2623,20240925,8,Cs0.06MA0.14FA0.8Pb1I2.8Br0.2,1.4,,,,,,,,,,,,,,,,,1000,10,5000,25,15,120,115,30,,,,,,,,,,,,,,,5.2073,38.866,0.75457,17.756,86.7,72.9574,570.7234,74.9433,22.8351,65.1712,74.8324,78.8684,733.7668,585.3842,393.0192,expID20240925\Image\ԭͼ\11_-152947_.JPEG,20240925,20240925,20,24,2,46,darkslategray,,,,,,,,,,,,,,,,,,,,,,,,,,,
2625,20240925,8,Cs0.06MA0.14FA0.8Pb1I2.8Br0.2,1.4,,,,,,,,,,,,,,,,,1000,10,5000,25,15,120,115,30,,,,,,,,,,,,,,,2.6115,54.125,0.37755,12.78,79.4,88.0077,698.9571,89.987,25.9996,81.9589,90.9675,91.0967,789.9823,722.6356,584.2536,expID20240925\Image\ԭͼ\11_-131324_.JPEG,20240925,20240925,30,4,4,38,dimgray,20,57325.211,27,0,11400,5626.21,4.535000088,8000,10850.211,5.809375,7000,16308.211,5.859571429,0925_1\GP_PL_20240925_431_431.csv,,,,,,,,,,,,,
2631,20240925,8,Cs0.06MA0.14FA0.8Pb1I2.8Br0.2,1.4,,,,,,,,,,,,,,,,,1000,10,5000,25,15,120,115,30,,,,,,,,,,,,,,,10.703,64.86,0.92863,17.77,89,99.7561,493.75,101.7685,22.2532,94.4389,103.2847,101.5448,465.4481,501.7062,514.0957,expID20240925\Image\ԭͼ\11_-175232_.JPEG,20240925,20240925,71,4,14,89,dimgray,20,57338.664,27,0,12200,5715.662,4.231393607,8400,11335.662,5.476547857,7200,16633.662,5.6534725,0925_3\GP_PL_20240925_471_471.csv,,,,,,,,,,,,,
2647,20240925,8,Cs0.02MA0.18FA0.8Pb1I2.8Br0.2,1.35,,,,,,,,,,,,,,,,,1000,10,5000,25,15,120,115,30,,,,,,,,,,,,,,,8.7119,51.734,0.94673,17.787,96.4,63.0149,375.2951,64.8146,17.9259,56.3093,64.9497,67.7856,521.6281,360.9123,243.345,expID20240925\Image\ԭͼ\12_-131338_.JPEG,20240925,20240925,22,8,0,30,darkslategray,20,48771.852,28.4,1400,9800,4715.85,5.244762143,7200,9554.85,6.761552069,6400,13980.85,6.9582004,0925_1\GP_PL_20240925_432_432.csv,,,,,,,,,,,,,
2651,20240925,8,Cs0.02MA0.18FA0.8Pb1I2.8Br0.2,1.35,,,,,,,,,,,,,,,,,1000,10,5000,25,15,120,115,30,,,,,,,,,,,,,,,10.174,63.646,0.9076,17.613,83.6,63.75,401.977,65.7087,18.3336,55.1106,64.9977,71.1417,573.1072,382.952,249.8718,expID20240925\Image\ԭͼ\12_-153002_.JPEG,20240925,20240925,40,3,2,45,darkslategray,,,,,,,,,,,,,,,,,,,,,,,,,,,
2655,20240925,8,Cs0.02MA0.18FA0.8Pb1I2.8Br0.2,1.35,,,,,,,,,,,,,,,,,1000,10,5000,25,15,120,115,30,,,,,,,,,,,,,,,12.396,70.248,0.96119,18.359,59,62.3505,453.1977,64.5604,19.637,52.9155,63.9622,70.174,636.3815,443.0654,280.1462,expID20240925\Image\ԭͼ\12_-175247_.JPEG,20240925,20240925,26,2,2,30,darkslategray,20,57294.977,28.4,1400,8400,5642.977,7.378857143,7200,10456.977,8.075517241,6600,17132.977,7.723461538,0925_3\GP_PL_20240925_472_472.csv,,,,,,,,,,,,,
2671,20240925,8,Cs0.01MA0.19FA0.8Pb1I2.8Br0.2,1.35,,,,,,,,,,,,,,,,,1000,10,5000,25,15,120,120,30,,,,,,,,,,,,,,,3.2848,38.373,0.5686,15.055,76.1,87.3291,568.6374,88.9777,23.6183,82.6788,89.9605,89.3478,615.0364,582.9956,507.88,expID20240925\Image\ԭͼ\13_-131352_.JPEG,20240925,20240925,77,7,5,89,dimgray,20,41211.949,30,3000,11000,4008.949,4.650375,9200,7796.949,5.389516129,8400,11474.949,5.506851852,0925_1\GP_PL_20240925_433_433.csv,,,,,,,,,,,,,
2675,20240925,8,Cs0.01MA0.19FA0.8Pb1I2.8Br0.2,1.35,,,,,,,,,,,,,,,,,1000,10,5000,25,15,120,120,30,,,,,,,,,,,,,,,4.9587,61.55,0.53424,15.08,68.9,83.7689,579.0049,85.4329,23.7219,78.9183,86.3613,86.0273,640.0045,587.1029,509.9072,expID20240925\Image\ԭͼ\13_-175302_.JPEG,20240925,20240925,25,20,4,49,dimgray,20,49448.348,30,3000,10200,4774.348,6.204722222,8400,9749.348,7.351666667,7800,13445.348,7.500625,0925_3\GP_PL_20240925_473_473.csv,,,,,,,,,,,,,
2680,20240925,8,Cs0.01MA0.19FA0.8Pb1I2.8Br0.2,1.35,,,,,,,,,,,,,,,,,1000,10,5000,25,15,120,120,30,,,,,,,,,,,,,,,4.1807,59.201,0.54843,12.877,96.8,89.1536,565.8058,90.6867,23.4032,84.8756,91.672,90.9131,631.1926,569.5871,496.6377,expID20240925\Image\ԭͼ\13_-153017_.JPEG,20240925,20240925,27,14,6,47,dimgray,,,,,,,,,,,,,,,,,,,,,,,,,,,
2690,20240925,8,Cs0.15MA0.15FA0.7Pb1I2.8Br0.2,1.5,,,,,,,,,,,,,,,,,800,10,4500,35,10,100,105,30,,,,,,,,,,,,,,,15.569,75.219,1.0149,20.393,96.9,59.1254,167.9913,60.5435,12.2537,55.0237,61.3982,60.9544,207.7919,162.1884,133.9935,expID20240925\Image\ԭͼ\14_-175317_.JPEG,20240925,20240925,17,10,2,29,darkslategray,35,5943.859,29.6,7600,20000,3795.859,0.173225806,20000,3795.859,0.173225806,20000,3795.859,0.173225806,0925_3\GP_PL_20240925_474_474.csv,,,,,,,,,,,,,
2716,20240925,8,Cs0.1FA0.9Pb1I2.8Br0.2,1.5,,,,,,,,,,,,,,,,,1000,10,5000,40,10,120,110,30,,,,,,,,,,,,,,,15.737,79.579,0.97572,20.267,100,59.3489,37.9936,61.3031,4.9985,48.0809,58.7714,71.1944,43.5272,21.7186,48.735,expID20240925\Image\ԭͼ\15_-131420_.JPEG,20240925,20240925,2,20,5,27,darkslategray,40,44221.633,22,0,11400,4217.633,3.509122807,9200,8561.633,3.876086957,6600,12661.633,4.781818182,0925_1\GP_PL_20240925_435_435.csv,,,,,,,,,,,,,
2737,20240925,8,Cs0.06MA0.16FA0.78Pb1I2.8Br0.2,1.42,,,,,,,,,,,,,,,,,1000,10,5000,30,10,120,110,25,,,,,,,,,,,,,,,15.297,79.656,0.98501,19.496,97.9,83.6048,355.3659,84.9665,18.5607,80.7063,86.3616,83.7464,371.6437,348.0596,346.3943,expID20240925\Image\ԭͼ\16_-175346_.JPEG,20240925,20240925,47,6,6,59,dimgray,30,57326.102,22.2,200,11200,5683.102,4.694818182,8400,10662.102,5.690731707,7600,15912.102,5.596486486,0925_3\GP_PL_20240925_476_476.csv,,,,,,,,,,,,,
2745,20240925,8,Cs0.06MA0.16FA0.78Pb1I2.8Br0.2,1.42,,,,,,,,,,,,,,,,,1000,10,5000,30,10,120,110,25,,,,,,,,,,,,,,,14.586,74.962,0.98763,19.702,99.9,58.8864,173.7012,60.7033,11.4179,51.6708,60.53,64.4585,257.421,150.6526,113.0298,expID20240925\Image\ԭͼ\16_-153101_.JPEG,20240925,20240925,11,12,2,25,darkslategray,,,,,,,,,,,,,,,,,,,,,,,,,,,
2800,20240925,8,Cs0.05MA0.04FA0.91Pb1I2.8Br0.2,1.6,,,,,,,,,,,,,,,,,1000,10,5000,40,10,120,110,20,,,,,,,,,,,,,,,13.132,66.438,1.001,19.745,99.9,51.5924,33.4834,53.7922,4.5751,42.0725,52.6826,60.022,51.7986,21.6386,27.0132,expID20240925\Image\ԭͼ\18_-131501_.JPEG,20240925,20240925,1,1,4,6,darkslategray,40,39624.574,26.4,4400,20000,5819.574,2.166987179,17800,7919.574,2.366044776,12000,11700.574,3.674210526,0925_1\GP_PL_20240925_438_438.csv,,,,,,,,,,,,,
2805,20240925,8,Cs0.05MA0.05FA0.9Pb1I2.8Br0.2,1.6,,,,,,,,,,,,,,,,,1000,10,5000,40,10,120,110,20,,,,,,,,,,,,,,,14.394,73.112,1.0183,19.335,100,54.1826,40.4174,56.3869,5.0314,43.1629,54.6958,64.6892,60.6498,26.023,34.5794,expID20240925\Image\ԭͼ\19_-153144_.JPEG,20240925,20240925,1,8,3,12,darkslategray,,,,,,,,,,,,,,,,,,,,,,,,,,,
2827,20240925,8,Cs0.1FA0.9Pb1I2.8Br0.2,1.4,,,,,,,,,,,,,,,,,1000,10,5000,25,15,120,120,45,,,,,,,,,,,,,,,12.369,72.238,0.98512,17.38,99.6,52.879,101.9759,55.6277,8.2265,39.1181,53.5645,65.9544,144.162,78.5532,83.2126,expID20240925\Image\ԭͼ\2_-131114_.JPEG,20240925,20240925,23,6,3,32,darkslategray,20,57345.766,27,0,7200,5653.764,7.179444722,6800,10618.764,6.871617941,6600,16852.764,6.135303333,0925_1\GP_PL_20240925_422_422.csv,,,,,,,,,,,,,
2843,20240925,8,Cs0.1FA0.9Pb1I2.8Br0.2,1.4,,,,,,,,,,,,,,,,,1000,10,5000,25,15,120,120,45,,,,,,,,,,,,,,,14.684,84.519,0.946,18.365,97.2,70.0131,472.0621,71.6148,20.4433,64.8436,72.0565,73.1392,650.0112,456.2745,309.9006,expID20240925\Image\ԭͼ\2_-175014_.JPEG,20240925,20240925,17,22,2,41,darkslategray,20,57338.211,27,0,7600,5397.21,6.834342237,7000,11387.211,6.564428571,6800,15327.211,6.178088235,0925_3\GP_PL_20240925_462_462.csv,,,,,,,,,,,,,
2863,20240925,8,Cs0.1FA0.9Pb1I2.8Br0.2,1.5,,,,,,,,,,,,,,,,,600,10,4000,30,10,100,120,20,,,,,,,,,,,,,,,5.2337,40.746,0.74591,17.22,84.2,74.9468,592.0708,76.5988,23.6312,70.4542,77.6687,76.7176,707.2924,583.5985,485.3217,expID20240925\Image\ԭͼ\20_-131527_.JPEG,20240925,20240925,24,6,3,33,darkslategray,30,57340.691,22,0,8800,5321.693,5.911249773,7400,10932.693,6.271351081,7200,13704.693,6.060555278,0925_1\GP_PL_20240925_440_440.csv,,,,,,,,,,,,,
2866,20240925,8,Cs0.1FA0.9Pb1I2.8Br0.2,1.5,,,,,,,,,,,,,,,,,600,10,4000,30,10,100,120,20,,,,,,,,,,,,,,,7.737,54.614,0.74154,19.105,89.8,74.0451,633.7323,75.6912,24.2103,69.068,76.3904,76.677,799.7797,622.8805,478.5368,expID20240925\Image\ԭͼ\20_-153158_.JPEG,20240925,20240925,11,4,3,18,darkslategray,,,,,,,,,,,,,,,,,,,,,,,,,,,
2871,20240925,8,Cs0.1FA0.9Pb1I2.8Br0.2,1.5,,,,,,,,,,,,,,,,,600,10,4000,30,10,100,120,20,,,,,,,,,,,,,,,9.3513,62.692,0.82924,17.988,12.4,62.5338,334.0065,65.5234,17.4389,52.1495,66.2376,69.2143,268.9143,292.1221,440.983,expID20240925\Image\ԭͼ\20_-175443_.JPEG,20240925,20240925,93,8,0,101,darkslategray,30,3060.372,26.2,4200,20000,2113.372,0.059936709,20000,2113.372,0.059936709,20000,2113.372,0.059936709,0925_3\GP_PL_20240925_480_480.csv,,,,,,,,,,,,,
2876,20240925,8,Cs0.24MA0.16FA0.6Pb1I2.8Br0.2,1.45,,,,,,,,,,,,,,,,,1000,10,5000,30,10,120,115,35,,,,,,,,,,,,,,,14.858,76.522,1.0727,18.1,100,61.5496,36.7303,62.9458,4.6112,50.2771,59.3172,75.0543,43.2841,21.7125,45.1942,expID20240925\Image\ԭͼ\3_-175030_.JPEG,20240925,20240925,1,5,5,11,darkslategray,30,4334.917,41.8,19800,20000,4250.917,0.42,20000,4250.917,0.42,20000,4250.917,0.42,0925_3\GP_PL_20240925_463_463.csv,,,,,,,,,,,,,
2882,20240925,8,Cs0.24MA0.16FA0.6Pb1I2.8Br0.2,1.45,,,,,,,,,,,,,,,,,1000,10,5000,30,10,120,115,35,,,,,,,,,,,,,,,13.993,74.578,1.0391,18.056,100,60.7748,36.7388,62.2669,4.465,49.2493,58.611,74.4641,45.5211,20.0566,44.6386,expID20240925\Image\ԭͼ\3_-152744_.JPEG,20240925,20240925,1,6,6,13,darkslategray,,,,,,,,,,,,,,,,,,,,,,,,,,,
2891,20240925,8,Cs0.24MA0.16FA0.6Pb1I2.8Br0.2,1.45,,,,,,,,,,,,,,,,,1000,10,5000,30,10,120,115,35,,,,,,,,,,,,,,,13.622,74.943,1.0065,18.059,100,60.5046,35.0802,61.972,4.2715,48.8888,58.1478,74.4772,43.2911,17.9246,44.0249,expID20240925\Image\ԭͼ\3_-131129_.JPEG,20240925,20240925,1,4,6,11,darkslategray,30,4375.676,37.4,15400,20000,3857.676,0.112608696,20000,3857.676,0.112608696,20000,3857.676,0.112608696,0925_1\GP_PL_20240925_423_423.csv,,,,,,,,,,,,,
2911,20240925,8,Cs0.15MA0.3FA0.55Pb1I2.8Br0.2,1.38,,,,,,,,,,,,,,,,,1000,10,5000,25,15,120,105,30,,,,,,,,,,,,,,,11.188,67.173,0.96184,17.317,100,58.6479,267.659,59.9148,15.3577,55.6635,60.9364,59.3437,333.7265,246.9501,222.3004,expID20240925\Image\ԭͼ\4_-131144_.JPEG,20240925,20240925,25,14,0,39,darkslategray,20,29977.404,27,0,14400,2903.404,1.880138889,12000,5750.404,2.018916667,11000,8690.404,1.935181818,0925_1\GP_PL_20240925_424_424.csv,,,,,,,,,,,,,
2914,20240925,8,Cs0.15MA0.3FA0.55Pb1I2.8Br0.2,1.38,,,,,,,,,,,,,,,,,1000,10,5000,25,15,120,105,30,,,,,,,,,,,,,,,12.12,71.499,0.89669,18.904,100,46.4925,80.5858,47.8127,8.281,43.3089,48.9018,47.2667,111.1264,77.8655,52.7654,expID20240925\Image\ԭͼ\4_-175045_.JPEG,20240925,20240925,28,0,2,30,darkslategray,20,41055.492,27.4,400,11000,4076.494,3.488584717,9000,7892.494,3.856162558,8400,11598.494,3.68212475,0925_3\GP_PL_20240925_464_464.csv,,,,,,,,,,,,,
