Repository: MI-Materials-Intelligence/Recipe-Language-Model

# Learning Layer

## Overview

In the learning layer, the formulas and parameters are encoded and then tokenised into recipes as inputs. Through atomic skills of data extraction, cleaning, and matching, these data are organised into standardised datasets, providing the basis for RLM training and iterative recipe refinement.

Key Atomic Skills:
- **Cleaning**: Preprocessing and outlier cleaning
- **Matching**: Matching data pairs based on variables
- **Extraction**: Data extraction from robotic boxes

File: seven_ai_layers_robotics/learning/data/PL_sam_db.csv (part 2 of 3)
ed Temperature PVK,Annealed Time PVK,Formula Passivator 1,Concentration Passivator 1,Formula Passivator 2,Concentration Passivator 2,Formula Passivator 3,Concentration Passivator 3,Formula Passivator 4,Concentration Passivator 4,Spin Coating Speed Passivator,Spin Coating Time Passivator,Passivator Dropping Timing,Passivator Volume,Annealed Temperature Passivator,Annealed Time Passivator,PCE,FF,Voc,Jsc,From,Channel,Product,rank,group,area_px2,mean_RGB,VAR_RGB,gray_mean,gray_contrast,mean_B,mean_G,mean_R,var_B,var_G,var_R,filename_x,folder_date,date.1,defect_bright,defect_dark,defect_crack,defect_total,closest_color_name,Nucleation Onset Time After Spin Coating,Maximum PL Intensity,Time to Peak PL Intensity After Nucleation,max_column_x,10%decay_column,10%decay_value,10%slope,20%decay_column,20%decay_value,20%slope,30%decay_column,30%decay_value,30%slope,file_location,xrd_intensity_12.6,xrd_fhwm_12.6,xrd_intensity_4,xrd_fhwm_4,xrd_intensity_4_filename,xrd_Stress,xrd_Stress_filename_x,xrd_intensity_5.3,xrd_fhwm_5.3,xrd_intensity_5.3_filename,Unnamed: 90,Unnamed: 91,xrd_Stress_filename_y,Unnamed: 93,New,filename_y,max_value,max_column_y,90_decay_column,90_decay_time,90_decay_value,filename_y.1,max_value.1,max_column_y.1,10column,10value,30column,30value,V,src_No,src_filename_y,src_max_value,src_max_column_y,src_90_decay_column,peak_time,src_90_decay_value,src_filename_y.1,src_max_value.1,src_max_column_y.1,src_10column,src_10value,src_30column,src_30value,decay_slope,newid_spread
21385,20241221,Cs0.1FA0.9Pb1I2.8Br0.2,1.5,MACl,3.5,PACl,12,,,MeO-2PACz,0.2475,py3,0.0825,,,1200,10,5000,30,8,200,110,30,,,,,,,,,,,,,,,15.74,66.56,1.05,22.61,v1,CH1,5347,41,980,,,,,,,,,,,,,,,,,,,,,,,,,,,,,,,,,,,,,,,,,,,,,,,,,,,,,,,,,,,,,,,31150,0227\20250227_109.csv,17780.154,2400,4400,4.4,15580.154,0227\20250227_109.csv,17780.154,2400,39800,2116.154,9000,5296.154,1.891515152,30454
28980,20250218,Cs0.1FA0.9Pb1I2.8Br0.2,1.5,MACl,4,PEABr,0.6,,,Me-2PACz,0.198,DMACPA,0.132,,,1000,10,4700,30,8,200,120,30,,,,,,,,,,,,,,,15.69,63.01,1.05,23.8,v1,CH4,7245,59,2295,,,,,,,,,,,,,,,,,,,,,,,,,,,,,,,,,,,,,,,,,,,,,,,,,,,,,,,,,,,,,,,31005,0225\GP_PL_20250225_116_136.csv,22499.437,3200,4400,4.4,19884.437,0225\GP_PL_20250225_116_136.csv,22499.437,3200,39800,3171.438,11600,6664.438,1.885118929,28909
19729,20241217,Cs0.05MA0.1FA0.85Pb1I3.0,1.73,MACl,14.6,PEAI,0.517,,,MeO-2PACz,0.2475,py3,0.0825,,,1000,10,5000,40,10,160,110,15,,,,,,,,,,,,,,,15.6,65.91,1.09,21.78,v1,CH1,4933,37,803,,,,,,,,,,,,,,,,,,,,,,,,,,,,,,,,,,,,,,,,,,,,,,,,,,,,,,,,,,,,,,,31011,0225\GP_PL_20250225_117_137.csv,20658.754,3000,4400,4.4,18554.754,0225\GP_PL_20250225_117_137.csv,20658.754,3000,39800,3302.753,10800,6143.753,1.860897564,29198
20724,20241219,Cs0.05MA0.16FA0.79Pb1I2.9Br0.1,1.73,MACl,7,PEAI,0.8,,,MeO-4PADBC,0.2475,DMACPA,0.0825,,,1000,10,5000,30,6,160,110,25,,,,,,,,,,,,,,,16.35,66.8,1.08,22.6,v1,CH4,5181,39,914,,,,,,,,,,,,,,,,,,,,,,,,,,,,,,,,,,,,,,,,,,,,,,,,,,,,,,,,,,,,,,,42094,0424\GP_PL_20250424_4_39.csv,26929.771,3400,4200,4.2,23727.771,0424\GP_PL_20250424_4_39.csv,26929.771,3400,35400,2605.772,13200,8004.772,1.931122347,36866
24024,20241230,Cs0.05MA0.16FA0.79Pb1I2.9Br0.1,1.73,MACl,7,PEAI,0.8,,,Me-2PACz,0.198,2PACz,0.132,,,1000,10,5000,30,6,160,110,25,,,,,,,,,,,,,,,15.84,60.41,1.06,24.67,v1,CH4,6006,47,1279,,,,,,,,,,,,,,,,,,,,,,,,,,,,,,,,,,,,,,,,,,,,,,,,,,,,,,,,,,,,,,,29154,0219\GP_PL_20250219_17_17.csv,23285.066,3600,4200,4.2,20217.066,0219\GP_PL_20250219_17_17.csv,23285.066,3600,39800,3679.066,12600,6796.065,1.832111222,27675
33927,20250118,Cs0.1FA0.9Pb1I2.8Br0.2,1.5,MACl,3.5,PACl,12,,,Me-4PACz,0.11,DMACPA,0.22,,,1000,10,4700,30,8,200,115,30,PEAI,0.5,,,,,,,4900,20,10,100,110,10,16.38,67.84,1.07,22.48,v2,CH3,8482,72,3506,,,,,,,,,,,,,,,,,,,,,,,,,,,,,,,,,,,,,,,,,,,,,,,,,,,,,,,,,,,,,,,28638,0217\GP_PL_20250217_17_17.csv,22707.873,3200,4200,4.2,20431.873,0217\GP_PL_20250217_17_17.csv,22707.873,3200,39800,3458.873,12200,6555.873,1.794666667,27051
26020,20250106,Cs0.05MA0.16FA0.79Pb1I2.9Br0.1,1.73,MACl,7,PMACl,0.7,,,py3,0.165,DMACPA,0.165,,,1800,10,5200,30,5,260,110,20,,,,,,,,,,,,,,,16.05,65.41,1.09,22.61,v1,CH4,6505,53,1648,,,,,,,,,,,,,,,,,,,,,,,,,,,,,,,,,,,,,,,,,,,,,,,,,,,,,,,,,,,,,,,35752,0311\GP_PL_20250311_9_9.csv,34015.273,2000,4200,4.2,30127.275,0311\GP_PL_20250311_9_9.csv,34015.273,2000,39800,5999.275,15800,10188.275,1.726594058,33518
30297,20250224,Cs0.05MA0.1FA0.85Pb1I3.0,1.73,MACl,14.6,PEAI,0.517,,,Me-4PACz,0.22,DMACPA,0.11,,,990,10,4900,30,7,160,110,25,,,,,,,,,,,,,,,16.4,87.76,0.78,24.01,v1,CH1,7575,62,2615,,,,,,,,,,,,,,,,,,,,,,,,,,,,,,,,,,,,,,,,,,,,,,,,,,,,,,,,,,,,,,,31565,0311\GP_PL_20250311_9_9.csv,34015.273,2000,4200,4.2,30127.275,0311\GP_PL_20250311_9_9.csv,34015.273,2000,39800,5999.275,15800,10188.275,1.726594058,31653
29964,20250220,Cs0.1FA0.9Pb1I2.8Br0.2,1.5,MACl,3.5,PMACl,3,,,py3,0.165,2PACz,0.165,,,1192,10,5003,30,8,200,110,30,,,,,,,,,,,,,,,16.26,65.32,1.11,22.34,v1,CH4,7491,61,2531,,,,,,,,,,,,,,,,,,,,32,41390.906,20,0,7600,3818.907,4.943684079,6800,7582.907,4.971764559,6400,11439.906,4.67984375,0220\GP_PL_20250220_95_95.csv,,,,,,,,,,,,,,,52,0220\GP_PL_20250220_95_95.csv,41390.906,0,200,0.2,37121.906,0220\GP_PL_20250220_95_95.csv,41390.906,0,36000,4042.907,6400,11439.906,4.67984375,40172,0408\GP_PL_20250408_4_38.csv,18915.475,2800,4200,4.2,16803.475,0408\GP_PL_20250408_4_38.csv,18915.475,2800,23200,1817.475,10600,5638.475,1.702179487,36569
21993,20241223,Cs0.05MA0.16FA0.79Pb1I2.9Br0.1,1.73,PMACl,0.72,BSP,2.3,,,MeO-2PACz,0.165,DMACPA,0.165,,,1000,10,5000,30,6,160,110,25,,,,,,,,,,,,,,,17.26,68.38,1.08,23.29,v1,CH1,5499,43,1041,,,,,,,,,,,,,,,,,,,,,,,,,,,,,,,,,,,,,,,,,,,,,,,,,,,,,,,,,,,,,,,40109,0408\GP_PL_20250408_3_23.csv,24683.436,3400,4000,4,21221.436,0408\GP_PL_20250408_3_23.csv,24683.436,3400,27800,2375.435,13000,7274.436,1.8134375,35645
31286,20250227,Cs0.05MA0.16FA0.79Pb1I2.9Br0.1,1.73,MACl,7,PMACl,0.7,,,py3,0.165,DMACPA,0.165,,,970,16,5014,35,12,161,110,30,,,,,,,,,,,,,,,17.4,69.67,1.06,23.48,v1,CH2,7822,64,2860,,,,,,,,,,,,,,,,,,,,39,39772.383,24,0,13400,3964.383,2.672238806,9000,7827.383,3.549444444,6600,11506.383,4.282727273,0227\20250227_67.csv,,,,,,,,,,,,,,,63,0227\20250227_67.csv,39772.383,0,400,0.4,35569.383,0227\20250227_67.csv,39772.383,0,13400,3964.383,6600,11506.383,4.282727273,9400,1121_1\GP_PL_20241121_8_38.csv,14549.226,3400,4000,4,11738.226,1121_1\GP_PL_20241121_8_38.csv,14549.226,3400,18000,1364.226,9200,4326.226,1.762586207,21567
22372,20241223,Cs0.05MA0.16FA0.79Pb1I2.9Br0.1,1.73,PMACl,0.72,BSP,2.3,,,MeO-4PADBC,0.0825,DMACPA,0.2475,,,1000,10,5000,30,6,160,110,25,,,,,,,,,,,,,,,17.04,69.01,1.07,23.11,v1,CH4,5593,43,1088,,,,,,,,,,,,,,,,,,,,,,,,,,,,,,,,,,,,,,,,,,,,,,,,,,,,,,,,,,,,,,,28322,0217\GP_PL_20250217_56_56.csv,22467.367,2600,4000,4,19985.367,0217\GP_PL_20250217_56_56.csv,22467.367,2600,39800,4160.367,11600,6724.367,1.749222222,25213
22496,20241223,Cs0.05MA0.16FA0.79Pb1I2.9Br0.1,1.73,PMACl,0.72,BSP,2.3,,,py3,0.2475,DMACPA,0.0825,,,1000,10,5000,30,6,160,110,25,,,,,,,,,,,,,,,17.17,70.93,1.08,22.39,v1,CH4,5624,43,1096,,,,,,,,,,,,,,,,,,,,,,,,,,,,,,,,,,,,,,,,,,,,,,,,,,,,,,,,,,,,,,,8410,1120_1\GP_PL_20241120_8_38.csv,17674.697,3600,4000,4,15102.697,1120_1\GP_PL_20241120_8_38.csv,17674.697,3600,16600,1765.698,11000,5156.698,1.691621486,19690
30624,20250225,Cs0.1FA0.9Pb1I2.8Br0.2,1.5,MACl,3.5,PACl,12,,,MeO-4PADBC,0.11,py3,0.22,,,980,10,4950,35,6,175,110,25,,,,,,,,,,,,,,,17.23,70.99,1.07,22.61,v1,CH4,7656,63,2696,,,,,,,,,,,,,,,,,,,,,,,,,,,,,,,,,,,,,,,,,,,,,,,,,,,,,,,,,,,,,,,9710,1122_1\GP_PL_20241122_8_38.csv,14007.475,3400,4000,4,11557.475,1122_1\GP_PL_20241122_8_38.csv,14007.475,3400,20000,1476.475,9400,4184.475,1.637166667,22785
24357,20241231,Cs0.05MA0.16FA0.79Pb1I2.9Br0.1,1.73,PMACl,0.72,BSP,2.3,,,MeO-4PADBC,0.198,py3,0.132,,,1000,10,5000,30,6,160,110,25,,,,,,,,,,,,,,,16.82,67.3,1.01,24.65,v1,CH1,6090,48,1321,,,,,,,,,,,,,,,,,,,,,,,,,,,,,,,,,,,,,,,,,,,,,,,,,,,,,,,,,,,,,,,31153,0227\20250227_116.csv,15334.436,2200,4000,4,13736.436,0227\20250227_116.csv,15334.436,2200,39800,1629.435,9000,4535.436,1.588088235,30750
27664,20250109,Cs0.05MA0.16FA0.79Pb1I2.9Br0.1,1.73,MACl,7,PMACl,0.7,,,Me-4PACz,0.198,2PACz,0.132,,,1000,10,4000,30,12,260,110,30,,,,,,,,,,,,,,,16.79,62.95,1.11,24,v1,CH4,6916,56,1971,,,,,,,,,,,,,,,,,,,,,,,,,,,,,,,,,,,,,,,,,,,,,,,,,,,,,,,,,,,,,,,32033,0310\GP_PL_20250310_16_16.csv,20154.039,3400,4000,4,17609.039,0310\GP_PL_20250310_16_16.csv,20154.039,3400,39800,3774.04,12600,6015.04,1.536847717,33210
36556,20250317,Cs0.05MA0.1FA0.85Pb1I3.0,1.73,MACl,14.6,PEAI,0.517,,,py3,0.165,DMACPA,0.165,,,1000,10,4800,35,10,160,110,25,PEAI,1.9,,,,,,,4800,31,12,120,105,5,16.43,62.66,1.09,23.99,v2,CH4,9139,83,4147,,,,,,,,,,,,,,,,,,,,,,,,,,,,,,,,,,,,,,,,,,,,,,,,,,,,,,,,,,,,,,,9396,1121_1\GP_PL_20241121_8_37.csv,15122.787,3400,4000,4,12770.787,1121_1\GP_PL_20241121_8_37.csv,15122.787,3400,18800,1425.787,10400,4426.787,1.528,21236
33598,20250115,Cs0.05MA0.1FA0.85Pb1I3.0,1.73,MACl,14.6,PEAI,0.517,,,Me-4PACz,0.198,DMACPA,0.132,,,1000,10,5000,35,15,200,110,15,PEAI,1.375,,,,,,,5000,30,11,70,100,8,17.59,329.87,0.22,24.39,v2,CH2,8400,70,3427,,,,,,,,,,,,,,,,,,,,,,,,,,,,,,,,,,,,,,,,,,,,,,,,,,,,,,,,,,,,,,,28305,0217\GP_PL_20250217_52_52.csv,23516.146,3000,4000,4,20830.146,0217\GP_PL_20250217_52_52.csv,23516.146,3000,39800,4928.147,14000,7010.147,1.500545364,24925
19404,20241217,Cs0.05MA0.1FA0.85Pb1I3.0,1.73,MACl,14.6,PEAI,0.517,,,Me-4PACz,0.0825,Me-2PACz,0.2475,,,1000,10,5000,40,10,160,110,15,,,,,,,,,,,,,,,18.18,71.59,1.12,22.77,v1,CH4,4851,37,762,,,,,,,,,,,,,,,,,,,,,,,,,,,,,,,,,,,,,,,,,,,,,,,,,,,,,,,,,,,,,,,28643,0217\GP_PL_20250217_4_4.csv,15671.58,3400,3800,3.8,13334.58,0217\GP_PL_20250217_4_4.csv,15671.58,3400,16400,1524.58,9000,4522.58,1.990892857,27361
19903,20241217,Cs0.05MA0.1FA0.85Pb1I3.0,1.73,MACl,14.6,PEAI,0.517,,,Me-4PACz,0.165,Me-2PACz,0.165,,,1000,10,5000,40,10,160,110,15,,,,,,,,,,,,,,,18.68,73.47,1.12,22.61,v1,CH3,4976,37,824,,,,,,,,,,,,,,,,,,,,,,,,,,,,,,,,,,,,,,,,,,,,,,,,,,,,,,,,,,,,,,,31625,0326\GP_PL_20250326_11_57.csv,23644.039,3200,3800,3.8,20715.039,0326\GP_PL_20250326_11_57.csv,23644.039,3200,33600,2255.039,11600,6921.039,1.990833333,32283
25674,20250105,Cs0.05MA0.16FA0.79Pb1I2.9Br0.1,1.73,PMACl,0.72,BSP,2.3,,,Me-4PACz,0.11,DMACPA,0.22,,,1500,10,4800,28,6,240,110,25,,,,,,,,,,,,,,,18.84,70.8,1.07,24.79,v1,CH2,6419,52,1594,,,,,,,,,,,,,,,,,,,,,,,,,,,,,,,,,,,,,,,,,,,,,,,,,,,,,,,,,,,,,,,38293,0326\GP_PL_20250326_11_57.csv,23644.039,3200,3800,3.8,20715.039,0326\GP_PL_20250326_11_57.csv,23644.039,3200,33600,2255.039,11600,6921.039,1.990833333,35052
30952,20250225,Cs0.05MA0.1FA0.85Pb1I3.0,1.73,MACl,14.6,PEAI,0.8,,,Me-4PACz,0.198,DMACPA,0.132,,,980,10,4750,35,10,160,110,30,,,,,,,,,,,,,,,18.95,72.23,1.08,24.23,v1,CH4,7738,63,2778,,,,,,,,,,,,,,,,,,,,35,20656.146,24.4,2400,39800,2955.147,0.473288743,12200,3991.147,1.700510102,9200,5923.147,2.1666175,0225\GP_PL_20250225_102_122.csv,,,,,,,,,,,,,,,59.4,0225\GP_PL_20250225_102_122.csv,20656.146,2400,3600,3.6,18427.146,0225\GP_PL_20250225_102_122.csv,20656.146,2400,39800,2955.147,9200,5923.147,2.1666175,31663,0326\GP_PL_20250326_11_57.csv,23644.039,3200,3800,3.8,20715.039,0326\GP_PL_20250326_11_57.csv,23644.039,3200,33600,2255.039,11600,6921.039,1.990833333,32586
34255,20250119,Cs0.05MA0.1FA0.85Pb1I3.0,1.73,MACl,14.6,PEAI,0.517,,,Me-4PACz,0.198,DMACPA,0.132,,,1000,10,5000,35,15,200,110,15,PEACl,1.4,,,,,,,5200,30,7,120,100,3,18.33,65.02,1.14,24.8,v2,CH3,8564,73,3587,,,,,,,,,,,,,,,,,,,,,,,,,,,,,,,,,,,,,,,,,,,,,,,,,,,,,,,,,,,,,,,38296,0326\GP_PL_20250326_11_57.csv,23644.039,3200,3800,3.8,20715.039,0326\GP_PL_20250326_11_57.csv,23644.039,3200,33600,2255.039,11600,6921.039,1.990833333,35353
22040,20241223,Cs0.05MA0.16FA0.79Pb1I2.9Br0.1,1.73,PMACl,0.72,BSP,2.3,,,py3,0.165,DMACPA,0.165,,,1000,10,5000,30,6,160,110,25,,,,,,,,,,,,,,,17.66,73.09,1.06,22.75,v1,CH4,5510,43,1046,,,,,,,,,,,,,,,,,,,,,,,,,,,,,,,,,,,,,,,,,,,,,,,,,,,,,,,,,,,,,,,31117,0227\20250227_101.csv,20160.154,2400,3800,3.8,18111.154,0227\20250227_101.csv,20160.154,2400,39800,3976.154,9600,6009.154,1.965416667,30133
28649,20250218,Cs0.05MA0.16FA0.79Pb1I2.9Br0.1,1.73,MACl,7,PEAI,0.9,,,Me-4PACz,0.198,py3,0.132,,,1000,10,5000,30,6,180,110,30,,,,,,,,,,,,,,,18.12,73.05,1.08,22.88,v1,CH1,7163,59,2213,,,,,,,,,,,,,,,,,,,,,,,,,,,,,,,,,,,,,,,,,,,,,,,,,,,,,,,,,,,,,,,28166,0217\GP_PL_20250217_2_2.csv,13000.873,3400,3800,3.8,11162.873,0217\GP_PL_20250217_2_2.csv,13000.873,3400,22400,1265.873,8400,3536.873,1.8928,23981
34576,20250120,Cs0.05MA0.1FA0.85Pb1I3.0,1.73,MACl,14.6,PEAI,0.517,,,py3,0.2475,4PACz,0.0825,,,1000,10,5000,30,15,200,100,20,PDADI,1,,,,,,,4100,30,12,100,100,4,18.63,68.69,1.14,23.69,v2,CH4,8644,74,3667,,,,,,,,,,,,,,,,,,,,,,,,,,,,,,,,,,,,,,,,,,,,,,,,,,,,,,,,,,,,,,,8427,1120_1\GP_PL_20241120_8_40.csv,17919.697,3400,3800,3.8,14663.697,1120_1\GP_PL_20241120_8_40.csv,17919.697,3400,16800,1776.698,10600,5258.698,1.758472083,19998
25015,20250102,Cs0.05MA0.1FA0.85Pb1I3.0,1.73,MACl,14.6,PEAI,0.5,,,Me-4PACz,0.198,DMACPA,0.132,,,1000,12,5000,35,12,180,105,25,,,,,,,,,,,,,,,18.14,66.52,1.09,24.94,v1,CH3,6254,49,1429,,,,,,,,,,,,,,,,,,,,,,,,,,,,,,,,,,,,,,,,,,,,,,,,,,,,,,,,,,,,,,,10032,1122_2\GP_PL_20241122_16_77.csv,15052.082,3400,3800,3.8,12542.082,1122_2\GP_PL_20241122_16_77.csv,15052.082,3400,19800,1395.082,9600,4406.082,1.717096774,23705
23694,20241227,Cs0.05MA0.1FA0.85Pb1I3.0,1.73,MACl,14.6,PEAI,0.5,,,Me-4PACz,0.188571429,py3,0.141428571,,,1000,10,5000,40,10,160,110,15,,,,,,,,,,,,,,,17.84,67.7,1.09,24.24,v1,CH2,5924,46,1238,,,,,,,,,,,,,,,,,,,,,,,,,,,,,,,,,,,,,,,,,,,,,,,,,,,,,,,,,,,,,,,31182,0227\20250227_117.csv,19654.227,3000,3800,3.8,17240.227,0227\20250227_117.csv,19654.227,3000,39800,3550.226,11200,5781.226,1.69182939,31373
21632,20241221,Cs0.1FA0.9Pb1I2.8Br0.2,1.5,MACl,3.5,PACl,12,,,MeO-4PADBC,0.2475,2PACz,0.0825,,,1200,10,5000,30,8,200,110,30,,,,,,,,,,,,,,,18.21,77.64,1.06,22.23,v1,CH4,5408,41,1004,,,,,,,,,,,,,,,,,,,,,,,,,,,,,,,,,,,,,,,,,,,,,,,,,,,,,,,,,,,,,,,9720,1122_1\GP_PL_20241122_8_37.csv,14401.697,3200,3800,3.8,12234.697,1122_1\GP_PL_20241122_8_37.csv,14401.697,3200,19000,1424.698,9200,4270.698,1.688499833,23402
26993,20250108,Cs0.1FA0.9Pb1I2.8Br0.2,1.5,MACl,3.5,PACl,12,,,Me-2PACz,0.132,DMACPA,0.198,,,1000,9,5000,30,6,200,110,20,,,,,,,,,,,,,,,18.66,77.09,1.1,21.92,v1,CH1,6749,55,1804,,,,,,,,,,,,,,,,,,,,,,,,,,,,,,,,,,,,,,,,,,,,,,,,,,,,,,,,,,,,,,,9062,1121_2\GP_PL_20241121_16_76.csv,14131.082,3400,3800,3.8,11578.082,1121_2\GP_PL_20241121_16_76.csv,14131.082,3400,16600,1412.082,9400,4234.082,1.6495,20931
23363,20241227,Cs0.1FA0.9Pb1I2.8Br0.2,1.5,MACl,3.5,PACl,12,,,Me-2PACz,0.11,MeO-4PADBC,0.22,,,1200,10,5000,30,8,200,110,30,,,,,,,,,,,,,,,18.07,69.95,1.13,22.96,v1,CH3,5841,46,1197,,,,,,,,,,,,,,,,,,,,,,,,,,,,,,,,,,,,,,,,,,,,,,,,,,,,,,,,,,,,,,,9714,1122_2\GP_PL_20241122_16_80.csv,14969.787,3400,3800,3.8,12472.787,1122_2\GP_PL_20241122_16_80.csv,14969.787,3400,19000,1442.787,9800,4477.787,1.639375,23077
26664,20250107,Cs0.05MA0.16FA0.79Pb1I2.9Br0.1,1.73,PMACl,0.72,BSP,2.3,,,MeO-4PADBC,0.198,py3,0.132,,,1600,10,5000,32,10,240,110,25,,,,,,,,,,,,,,,17.68,75.29,1.04,22.54,v1,CH4,6666,54,1728,,,,,,,,,,,,,,,,,,,,,,,,,,,,,,,,,,,,,,,,,,,,,,,,,,,,,,,,,,,,,,,40162,0408\GP_PL_20250408_4_36.csv,21219.436,2800,3800,3.8,18685.436,0408\GP_PL_20250408_4_36.csv,21219.436,2800,26200,2087.435,12000,6271.436,1.624782609,35940
22857,20241226,Cs0.05MA0.16FA0.79Pb1I2.9Br0.1,1.73,MACl,7,PMACl,0.7,,,Me-2PACz,0.0825,py3,0.2475,,,1000,10,5000,30,6,160,110,25,,,,,,,,,,,,,,,18.43,78.02,1.02,23.2,v1,CH1,5715,45,1134,,,,,,,,,,,,,,,,,,,,,,,,,,,,,,,,,,,,,,,,,,,,,,,,,,,,,,,,,,,,,,,28598,0217\GP_PL_20250217_6_6.csv,13294.146,3200,3800,3.8,10858.146,0217\GP_PL_20250217_6_6.csv,13294.146,3200,26800,1315.147,9400,3965.147,1.504677258,25842
35243,20250221,Cs0.05MA0.1FA0.85Pb1I3.0,1.73,MACl,14.6,PEAI,0.8,,,Me-4PACz,0.198,DMACPA,0.132,,,1000,10,5000,40,10,180,110,25,PEAI,1,,,,,,,4500,31,15,90,100,3,19.12,68.05,1.1,25.63,v2,CH3,8811,77,3834,,,,,,,,,,,,,,,,,,,,,,,,,,,,,,,,,,,,,,,,,,,,,,,,,,,,,,,,,,,,,,,28193,0217\GP_PL_20250217_24_24.csv,23226.275,3000,3600,3.6,20321.275,0217\GP_PL_20250217_24_24.csv,23226.275,3000,39800,3681.275,11400,6951.275,1.9375,24609
24691,20241231,Cs0.05MA0.16FA0.79Pb1I2.9Br0.1,1.73,PMACl,0.7,MACl,7,,,MeO-4PADBC,0.198,2PACz,0.132,,,1000,10,5000,30,6,160,110,25,,,,,,,,,,,,,,,19.51,74.09,1.04,25.26,v1,CH3,6173,48,1363,100,9.0532,39.5137,9.821,5.5473,2.7935,7.6738,16.6923,45.9456,44.9029,27.6926,exp_20241231_1\all\Image\20241203_6_13.JPEG,20241231,20241231,2,0,1,3,black,,,,,,,,,,,,,,,,,,,,,,,,,,,,,,,,,,,,,,,,,,,,9706,1122_1\GP_PL_20241122_8_36.csv,14197.697,3200,3600,3.6,12416.697,1122_1\GP_PL_20241122_8_36.csv,14197.697,3200,18200,1338.698,8400,4203.698,1.921922885,22467
21129,20241221,Cs0.1FA0.9Pb1I2.8Br0.2,1.5,MACl,3.5,PACl,12,,,py3,0.0825,2PACz,0.2475,,,1200,10,5000,30,8,200,110,30,,,,,,,,,,,,,,,19.63,77.07,1.12,22.83,v1,CH1,5283,41,948,,,,,,,,,,,,,,,,,,,,,,,,,,,,,,,,,,,,,,,,,,,,,,,,,,,,,,,,,,,,,,,38283,0326\GP_PL_20250326_11_54.csv,20172.771,2800,3600,3.6,17856.771,0326\GP_PL_20250326_11_54.csv,20172.771,2800,30400,2001.772,10600,6034.772,1.812563974,34733
23034,20241226,Cs0.05MA0.16FA0.79Pb1I2.9Br0.1,1.73,MACl,7,PMACl,0.7,,,MeO-4PADBC,0.165,MeO-2PACz,0.165,,,1000,10,5000,30,6,160,110,25,,,,,,,,,,,,,,,19.01,73.32,1.08,23.92,v1,CH2,5759,45,1157,,,,,,,,,,,,,,,,,,,,,,,,,,,,,,,,,,,,,,,,,,,,,,,,,,,,,,,,,,,,,,,38281,0326\GP_PL_20250326_11_54.csv,20172.771,2800,3600,3.6,17856.771,0326\GP_PL_20250326_11_54.csv,20172.771,2800,30400,2001.772,10600,6034.772,1.812563974,34417
27984,20250113,Cs0.1FA0.9Pb1I2.8Br0.2,1.5,MACl,3.5,PACl,12,,,MeO-4PADBC,0.11,py3,0.22,,,1000,10,5000,30,8,200,110,25,,,,,,,,,,,,,,,20.04,74.75,1.11,24.07,v1,CH4,6996,57,2047,,,,,,,,,,,,,,,,,,,,,,,,,,,,,,,,,,,,,,,,,,,,,,,,,,,,,,,,,,,,,,,31683,0326\GP_PL_20250326_11_54.csv,20172.771,2800,3600,3.6,17856.771,0326\GP_PL_20250326_11_54.csv,20172.771,2800,30400,2001.772,10600,6034.772,1.812563974,32905
32931,20250312,Cs0.06FA0.84MA0.1Pb1I3.0,1.65,MACl,14.6,PEAI,0.517,,,Me-4PACz,0.198,DMACPA,0.132,,,1200,10,4129,37,6,153,110,28,,,,,,,,,,,,,,,19.16,73.68,1.08,24.15,v1,CH3,8233,67,3262,,,,,,,,,,,,,,,,,,,,24,22553.133,20.4,400,39800,2927.133,0.498121827,24600,4508.133,0.745661157,11600,6762.133,1.409910714,0311\GP_PL_20250311_15_54.csv,,,,,,,,,,,,,,,59.4,0311\GP_PL_20250311_15_54.csv,22553.133,400,1600,1.6,19892.133,0311\GP_PL_20250311_15_54.csv,22553.133,400,39800,2927.133,12000,6727.133,1.364310345,31615,0326\GP_PL_20250326_11_54.csv,20172.771,2800,3600,3.6,17856.771,0326\GP_PL_20250326_11_54.csv,20172.771,2800,30400,2001.772,10600,6034.772,1.812563974,31992
33263,20250114,Cs0.05MA0.16FA0.79Pb1I2.9Br0.1,1.73,MACl,7,PMACl,0.7,,,py3,0.0825,DMACPA,0.2475,,,1000,15,5000,30,6,160,110,30,PEAI,0.625,,,,,,,4000,30,10,100,100,7,19.74,84.12,1.01,23.21,v2,CH3,8316,69,3344,,,,,,,,,,,,,,,,,,,,,,,,,,,,,,,,,,,,,,,,,,,,,,,,,,,,,,,,,,,,,,,28601,0217\GP_PL_20250217_5_5.csv,13398.771,3200,3600,3.6,11600.771,0217\GP_PL_20250217_5_5.csv,13398.771,3200,34000,1335.772,8600,3845.772,1.769073889,26152
32604,20250312,Cs0.08FA0.82MA0.1Pb1I3.0,1.65,MACl,10,PEAI,0.5,,,Me-4PACz,0.2475,2PACz,0.0825,,,993,11,4382,31,11,199,100,24,,,,,,,,,,,,,,,19.73,78.77,1.07,23.35,v1,CH4,8151,67,3180,,,,,,,,,,,,,,,,,,,,,,,,,,,,,,,,,,,,,,,,,,,,,,,,,,,,,,,,,,,,,,,40167,0408\GP_PL_20250408_4_37.csv,23444.227,3000,3600,3.6,21060.227,0408\GP_PL_20250408_4_37.csv,23444.227,3000,24400,2305.226,12400,6853.226,1.765000106,36261
31944,20250305,Cs0.05MA0.1FA0.85Pb1I3.0,1.73,MACl,14.6,PEAI,0.8,,,py3,0.165,DMACPA,0.165,,,1900,28,5700,32,14,250,110,30,,,,,,,,,,,,,,,19.45,75.56,1.12,23.02,v1,CH4,7986,65,3023,,,,,,,,,,,,,,,,,,,,,,,,,,,,,,,,,,,,,,,,,,,,,,,,,,,,,,,,,,,,,,,9058,1121_2\GP_PL_20241121_16_80.csv,15071.154,3200,3600,3.6,12463.154,1121_2\GP_PL_20241121_16_80.csv,15071.154,3200,16600,1475.154,9200,4490.154,1.7635,20619
36232,20250314,Cs0.05MA0.1FA0.85Pb1I3.0,1.73,MACl,14.6,PEAI,0.517,,,Me-4PACz,0.198,DMACPA,0.132,,,1000,10,5000,40,10,160,110,25,PEACl,1.4,,,,,,,4700,31,10,100,100,4,19.62,75.38,1.08,24.2,v2,CH4,9058,82,4066,,,,,,,,,,,,,,,,,,,,,,,,,,,,,,,,,,,,,,,,,,,,,,,,,,,,,,,,,,,,,,,31169,0227\20250227_120.csv,16472.146,2200,3600,3.6,14441.146,0227\20250227_120.csv,16472.146,2200,39800,2035.147,9000,4864.147,1.707058676,31057
21130,20241221,Cs0.1FA0.9Pb1I2.8Br0.2,1.5,MACl,3.5,PACl,12,,,py3,0.0825,2PACz,0.2475,,,1200,10,5000,30,8,200,110,30,,,,,,,,,,,,,,,19.63,77.07,1.12,22.83,v1,CH1,5283,41,948,,,,,,,,,,,,,,,,,,,,,,,,,,,,,,,,,,,,,,,,,,,,,,,,,,,,,,,,,,,,,,,29178,0219\GP_PL_20250219_23_23.csv,21668.58,3000,3600,3.6,19328.58,0219\GP_PL_20250219_23_23.csv,21668.58,3000,39800,4051.58,12200,6458.58,1.65326087,28001
31636,20250305,Cs0.05MA0.1FA0.85Pb1I3.0,1.73,MACl,14.6,PEAI,0.517,,,Me-4PACz,0.198,DMACPA,0.132,,,1000,10,5000,30,6,160,110,25,,,,,,,,,,,,,,,20.14,73.31,1.12,24.64,v1,CH4,7909,65,2947,,,,,,,,,,,,,,,,,,,,,,,,,,,,,,,,,,,,,,,,,,,,,,,,,,,,,,,,,,,,,,,38234,0326\GP_PL_20250326_9_42.csv,20781.437,2600,3400,3.4,18449.437,0326\GP_PL_20250326_9_42.csv,20781.437,2600,31000,2058.438,10200,6058.438,1.937236711,33818
35903,20250311,Cs0.05FA0.8MA0.15Pb1I3.0,1.53,MACl,10,PEAI,0.4,,,2PACz,0.2475,MeO-4PADBC,0.0825,,,1000,10,5000,38,9,200,105,20,PEAI,1.9,,,,,,,5000,33,11,100,100,7,20.55,93.31,0.9,24.42,v2,CH3,8976,80,3984,,,,,,,,,,,,,,,,,,,,39,29988.436,21,0,23600,2982.435,1.144322076,15600,5832.436,1.548461538,7400,8833.436,2.858783784,0311\GP_PL_20250311_14_46.csv,,,,,,,,,,,,,,,60,0311\GP_PL_20250311_14_46.csv,29988.436,0,400,0.4,26587.436,0311\GP_PL_20250311_14_46.csv,29988.436,0,27000,2968.435,7400,8833.436,2.858783784,31114,0227\20250227_102.csv,19538.754,2600,3400,3.4,17468.754,0227\20250227_102.csv,19538.754,2600,39800,4473.753,10200,5538.753,1.842105395,29808
35576,20250307,Cs0.05MA0.1FA0.85Pb1I3.0,1.73,MACl,14.6,PEAI,0.517,,,Me-4PACz,0.198,DMACPA,0.132,,,1000,10,5000,40,10,200,110,25,PEAI,1.4,,,,,,,5000,30,14,120,100,5,21.96,79.9,1.12,24.46,v2,CH4,8894,79,3902,,,,,,,,,,,,,,,,,,,,,,,,,,,,,,,,,,,,,,,,,,,,,,,,,,,,,,,,,,,,,,,30937,0225\GP_PL_20250225_99_119.csv,19824.146,2600,3400,3.4,17569.146,0225\GP_PL_20250225_99_119.csv,19824.146,2600,39800,2097.147,10400,5682.147,1.813076795,28288
36872,20250318,Cs0.07FA0.83MA0.1Pb1I3.0,1.63,MACl,10,PEAI,0.5,,,Me-4PACz,0.198,2PACz,0.132,,,1000,10,5000,30,10,200,105,20,PEAI,1.9,,,,,,,5000,33,12,100,100,5,21.22,76.77,1.12,24.79,v2,CH4,9218,84,4226,,,,,,,,,,,,,,,,,,,,,,,,,,,,,,,,,,,,,,,,,,,,,,,,,,,,,,,,,,,,,,,31110,0227\20250227_103.csv,19195.146,2400,3400,3.4,17091.146,0227\20250227_103.csv,19195.146,2400,39800,4408.147,10000,5587.147,1.790526184,29519
32276,20250310,Cs0.07FA0.83MA0.1Pb1I3.0,1.63,MACl,10,PEAI,0.4,,,2PACz,0.2475,MeO-4PADBC,0.0825,,,1000,10,5000,32,13,200,105,20,,,,,,,,,,,,,,,20.91,362.42,1.1,5.27,v1,CH4,8069,66,3103,,,,,,,,,,,,,,,,,,,,,,,,,,,,,,,,,,,,,,,,,,,,,,,,,,,,,,,,,,,,,,,38250,0326\GP_PL_20250326_10_46.csv,21552.771,2800,3400,3.4,18716.771,0326\GP_PL_20250326_10_46.csv,21552.771,2800,35800,2127.772,11400,6248.772,1.779534767,34109
29637,20250220,Cs0.05MA0.16FA0.79Pb1I2.9Br0.1,1.73,MACl,7,PMACl,0.7,,,Me-4PACz,0.198,2PACz,0.132,,,1000,10,5000,30,6,160,110,30,,,,,,,,,,,,,,,20.04,73.1,1.11,24.6,v1,CH1,7410,61,2452,,,,,,,,,,,,,,,,,,,,34,32698.203,18,0,14000,3255.203,2.103071429,9600,6196.203,2.760625,7400,9558.203,3.127027027,0220\GP_PL_20250220_24_14.csv,,,,,,,,,,,,,,,52,0220\GP_PL_20250220_24_14.csv,32698.203,0,400,0.4,26300.203,0220\GP_PL_20250220_24_14.csv,32698.203,0,14000,3255.203,7400,9558.203,3.127027027,9682,1122_2\GP_PL_20241122_16_76.csv,15627.697,3000,3400,3.4,13923.697,1122_2\GP_PL_20241122_16_76.csv,15627.697,3000,19200,1531.698,9200,4608.698,1.777257903,21861
29302,20250219,Cs0.05MA0.1FA0.85Pb1I3.0,1.73,MACl,14.6,PEAI,0.8,,,py3,0.165,DMACPA,0.165,,,1000,10,4800,35,10,170,115,25,,,,,,,,,,,,,,,20.85,74.38,1.13,24.71,v1,CH2,7326,60,2371,,,,,,,,,,,,,,,,,,,,35,23322.771,24.2,2200,39800,2933.772,0.542260612,10000,4558.772,2.405640897,8600,6829.772,2.577031094,0219\GP_PL_20250219_54_54.csv,,,,,,,,,,,,,,,59.2,0219\GP_PL_20250219_54_54.csv,23322.771,2200,3600,3.6,20859.771,0219\GP_PL_20250219_54_54.csv,23322.771,2200,39800,2933.772,8600,6829.772,2.577031094,28596,0217\GP_PL_20250217_7_7.csv,14331.436,3000,3400,3.4,12572.436,0217\GP_PL_20250217_7_7.csv,14331.436,3000,21200,1390.435,8800,4297.436,1.73,25521
28312,20250217,Cs0.05MA0.1FA0.85Pb1I3.0,1.73,MACl,14.6,PEAI,0.8,,,Me-4PACz,0.198,DMACPA,0.132,,,1200,10,5000,40,10,170,115,25,,,,,,,,,,,,,,,20.87,73.3,1.13,25.12,v1,CH4,7078,58,2129,,,,,,,,,,,,,,,,,,,,40,23143.039,24.2,2200,39800,4238.039,0.502792553,10600,4400.039,2.231309524,9200,6637.039,2.358,0217\GP_PL_20250217_51_51.csv,,,,,,,,,,,,,,,64.2,0217\GP_PL_20250217_51_51.csv,23143.039,2200,2800,2.8,20551.039,0217\GP_PL_20250217_51_51.csv,23143.039,2200,39800,4238.039,17800,6922.039,1.039807692,28612,0217\GP_PL_20250217_11_11.csv,18086.771,2400,3400,3.4,16020.771,0217\GP_PL_20250217_11_11.csv,18086.771,2400,39800,3168.772,10600,5393.772,1.547926707,26459
36882,20250319,Cs0.05MA0.1FA0.85Pb1I3.0,1.73,MACl,14.6,PEAI,0.517,,,Me-4PACz,0.165,DMACPA,0.11,MeO-4PADBC,0.055,1000,10,5000,40,10,160,110,25,PEAI,1.9,,,,,,,5000,30,11,100,100,6,14.39,52.07,1.11,24.99,v3,CH2,9221,85,4229,,,,,,,,,,,,,,,,,,,,,,,,,,,,,,,,,,,,,,,,,,,,,,,,,,,,,,,,,,,,,,,30428,0224\GP_PL_20250224_95_95.csv,24007.436,2200,2800,2.8,21268.436,0224\GP_PL_20250224_95_95.csv,24007.436,2200,39800,6099.436,17600,7191.436,1.091948052,37693
36963,20250319,Cs0.05MA0.1FA0.85Pb1I3.0,1.73,MACl,14.6,PEAI,0.517,,,Me-4PACz,0.198,DMACPA,0.066,2PACz,0.066,1000,10,5000,40,10,160,110,25,PEAI,1.9,,,,,,,5000,30,11,100,100,6,22.74,80.96,1.13,24.87,v3,CH3,9241,85,4249,,,,,,,,,,,,,,,,,,,,,,,,,,,,,,,,,,,,,,,,,,,,,,,,,,,,,,,,,,,,,,,40294,0409\GP_PL_20250409_1_9.csv,20173.039,2200,2800,2.8,17828.039,0409\GP_PL_20250409_1_9.csv,20173.039,2200,53400,1963.039,19000,5962.039,0.845892857,40741
37361,20250321,Cs0.05MA0.1FA0.85Pb1I3.0,1.73,MACl,14.6,PEAI,0.517,,,Me-4PACz,0.165,DMACPA,0.055,2PACz,0.11,1000,10,5000,40,10,160,110,25,PEACl,1,,,,,,,4100,30,12,100,100,4,18.79,68.4,1.15,23.85,v3,CH1,9341,87,4349,,,,,,,,,,,,,,,,,,,,,,,,,,,,,,,,,,,,,,,,,,,,,,,,,,,,,,,,,,,,,,,40426,0409\GP_PL_20250409_5_42.csv,19732.771,2200,2800,2.8,17753.771,0409\GP_PL_20250409_5_42.csv,19732.771,2200,65200,1969.772,23400,5909.772,0.652028255,41594
37421,20250321,Cs0.05MA0.1FA0.85Pb1I3.0,1.73,MACl,14.6,PEAI,0.517,,,Me-4PACz,0.198,DMACPA,0.066,2PACz,0.066,1000,10,5000,40,10,160,110,25,PEAI,1.4,,,,,,,5000,30,7,120,100,3,22.83,83.72,1.14,23.83,v3,CH1,9356,87,4364,,,,,,,,,,,,,,,,,,,,,,,,,,,,,,,,,,,,,,,,,,,,,,,,,,,,,,,,,,,,,,,40314,0409\GP_PL_20250409_2_14.csv,18965.066,2200,2800,2.8,16993.066,0409\GP_PL_20250409_2_14.csv,18965.066,2200,49200,1852.066,18800,5662.065,0.801385602,40861
37601,20250324,Cs0.05MA0.1FA0.85Pb1I3.0,1.73,MACl,14.6,PEAI,0.517,,,Me-4PACz,0.212446352,DMACPA,0.070815451,2PACz,0.046738197,1000,10,5000,40,10,160,110,25,PEACl,1,,,,,,,4000,30,10,100,100,3,21.76,76.87,1.15,24.55,v3,CH1,9401,88,4409,,,,,,,,,,,,,,,,,,,,,,,,,,,,,,,,,,,,,,,,,,,,,,,,,,,,,,,,,,,,,,,31842,0409\GP_PL_20250409_1_5.csv,18497.139,2200,2800,2.8,16519.139,0409\GP_PL_20250409_1_5.csv,18497.139,2200,56400,1829.139,20200,5466.139,0.723944444,38154
37721,20250324,Cs0.05MA0.1FA0.85Pb1I3.0,1.73,MACl,14.6,PEAI,0.517,,,Me-4PACz,0.165,DMACPA,0.0825,Me-2PACz,0.0825,1000,10,5000,40,10,160,110,25,PEACl,1,,,,,,,4000,30,10,100,100,3,11.43,28.06,0.9,45.34,v3,CH1,9431,88,4439,,,,,,,,,,,,,,,,,,,,,,,,,,,,,,,,,,,,,,,,,,,,,,,,,,,,,,,,,,,,,,,40343,0409\GP_PL_20250409_3_21.csv,18057.139,2400,2800,2.8,16113.139,0409\GP_PL_20250409_3_21.csv,18057.139,2400,79800,2125.139,24600,5378.139,0.571126126,41139
37781,20250324,Cs0.05MA0.1FA0.85Pb1I3.0,1.73,MACl,14.6,PEAI,0.517,,,Me-4PACz,0.198,DMACPA,0.066,MeO-2PACz,0.066,1000,10,5000,40,10,160,110,25,PEACl,1,,,,,,,4000,30,10,100,100,3,22.99,81.25,1.13,25.14,v3,CH1,9446,88,4454,,,,,,,,,,,,,,,,,,,,,,,,,,,,,,,,,,,,,,,,,,,,,,,,,,,,,,,,,,,,,,,28312,0217\GP_PL_20250217_51_51.csv,23143.039,2200,2800,2.8,20551.039,0217\GP_PL_20250217_51_51.csv,23143.039,2200,39800,4238.039,17800,6922.039,1.039807692,36898
37840,20250324,Cs0.05MA0.1FA0.85Pb1I3.0,1.73,MACl,14.6,PEAI,0.517,,,Me-4PACz,0.180327869,DMACPA,0.090163934,MeO-2PACz,0.059508197,1000,10,5000,40,10,160,110,25,PEAI,1.9,,,,,,,5000,30,11,100,100,7,22.21,80.07,1.12,24.75,v3,CH4,9460,88,4468,,,,,,,,,,,,,,,,,,,,,,,,,,,,,,,,,,,,,,,,,,,,,,,,,,,,,,,,,,,,,,,32025,0310\GP_PL_20250310_2_2.csv,15925.133,2200,2800,2.8,13791.133,0310\GP_PL_20250310_2_2.csv,15925.133,2200,39800,2584.133,13800,4701.133,0.967586207,38359
38128,20250326,Cs0.05MA0.1FA0.85Pb1I3.0,1.73,MACl,14.6,PEAI,0.517,,,Me-4PACz,0.165,DMACPA,0.11,2-AEP,0.055,1000,10,5000,40,10,160,110,25,m-f-PEAI,4.5,,,,,,,4000,30,6,130,100,5,23.07,81.19,1.12,25.29,v3,CH4,9532,90,4540,,,,,,,,,,,,,,,,,,,,,,,,,,,,,,,,,,,,,,,,,,,,,,,,,,,,,,,,,,,,,,,28917,0218\GP_PL_20250217_199_79.csv,57190.355,0,2800,2.8,50372.355,0218\GP_PL_20250217_199_79.csv,57190.355,0,39800,13038.355,35200,17012.355,1.141420455,37059
38188,20250326,Cs0.05MA0.1FA0.85Pb1I3.0,1.73,MACl,14.6,PEAI,0.517,,,Me-4PACz,0.165,DMACPA,0.11,4-ABnP,0.055,1000,10,5000,40,10,160,110,25,m-f-PEAI,4.5,,,,,,,4000,30,6,130,100,5,23.06,81.56,1.12,25.18,v3,CH4,9547,90,4555,,,,,,,,,,,,,,,,,,,,,,,,,,,,,,,,,,,,,,,,,,,,,,,,,,,,,,,,,,,,,,,28615,0217\GP_PL_20250217_10_10.csv,16686.039,2200,2800,2.8,14884.039,0217\GP_PL_20250217_10_10.csv,16686.039,2200,39800,3341.039,14800,4995.039,0.927857143,36988
38248,20250326,Cs0.05MA0.1FA0.85Pb1I3.0,1.73,MACl,14.6,PEAI,0.517,,,Me-4PACz,0.165,DMACPA,0.11,4-ABuP,0.055,1000,10,5000,40,10,160,110,25,m-f-PEAI,4.5,,,,,,,4000,30,6,130,100,5,21.85,83.24,1.12,23.43,v3,CH4,9562,90,4570,,,,,,,,,,,,,,,,,,,,,,,,,,,,,,,,,,,,,,,,,,,,,,,,,,,,,,,,,,,,,,,31899,0409\GP_PL_20250409_1_9.csv,20173.039,2200,2800,2.8,17828.039,0409\GP_PL_20250409_1_9.csv,20173.039,2200,53400,1963.039,19000,5962.039,0.845892857,38274
38308,20250326,Cs0.05MA0.1FA0.85Pb1I3.0,1.73,MACl,14.6,PEAI,0.517,,,Me-4PACz,0.198,DMACPA,0.066,MeO-2PACz,0.066,1000,10,5000,40,10,160,110,25,m-f-PEAI,4.5,,,,,,,4000,30,7,120,100,5,22.37,84.85,1.12,23.56,v3,CH4,9577,90,4585,,,,,,,,,,,,,,,,,,,,,,,,,,,,,,,,,,,,,,,,,,,,,,,,,,,,,,,,,,,,,,,40186,0408\GP_PL_20250408_5_42.csv,21985.719,2200,2800,2.8,19656.719,0408\GP_PL_20250408_5_42.csv,21985.719,2200,39800,2480.719,19400,6530.719,0.898546512,40127
38565,20250328,Cs0.05MA0.1FA0.85Pb1I3.0,1.73,MACl,14.6,PEAI,0.517,,,Me-4PACz,0.198,DMACPA,0.066,Me-2PACz,0.066,1000,10,5000,40,10,160,110,25,PEAI,1,m-f-PEAI,4.5,,,,,4000,30,10,100,100,3,21.61,80.78,1.13,23.59,v3,CH1,9642,92,4650,,,,,,,,,,,,,,,,,,,,,,,,,,,,,,,,,,,,,,,,,,,,,,,,,,,,,,,,,,,,,,,36026,0313\GP_PL_20250313_2_17.csv,17502.437,2200,2800,2.8,15727.438,0313\GP_PL_20250313_2_17.csv,17502.437,2200,39800,1791.438,17000,5243.438,0.828310743,39194
38936,20250331,Cs0.05MA0.1FA0.85Pb1I3.0,1.73,MACl,14.6,PEAI,0.517,,,Me-4PACz,0.066,DMACPA,0.066,4PADCB,0.198,1000,10,5000,40,10,160,110,25,PEAI,1,m-f-PEAI,4.5,,,,,4900,31,14,120,100,5,22.7,81.92,1.11,25.03,v3,CH4,9734,93,4742,,,,,,,,,,,,,,,,,,,,,,,,,,,,,,,,,,,,,,,,,,,,,,,,,,,,,,,,,,,,,,,40259,0408\GP_PL_20250408_6_60.csv,19339.697,2200,2800,2.8,17259.697,0408\GP_PL_20250408_6_60.csv,19339.697,2200,39600,1893.697,19800,5768.697,0.771079545,40491
39017,20250331,Cs0.05MA0.1FA0.85Pb1I3.0,1.73,MACl,14.6,PEAI,0.517,,,Me-4PACz,0.198,4PADCB,0.066,Me-2PACz,0.066,1000,10,5000,40,10,160,110,25,PEAI,1,PDADI,0.5,,,,,5000,33,11,100,100,7,22.92,85.19,1.13,23.87,v3,CH1,9755,93,4763,,,,,,,,,,,,,,,,,,,,,,,,,,,,,,,,,,,,,,,,,,,,,,,,,,,,,,,,,,,,,,,29134,0219\GP_PL_20250219_4_4.csv,21078.275,2000,2800,2.8,18763.275,0219\GP_PL_20250219_4_4.csv,21078.275,2000,39800,6365.275,21000,6090.275,0.788842105,37240
39179,20250401,Cs0.05MA0.1FA0.85Pb1I3.0,1.73,MACl,14.6,PEAI,0.517,,,Me-4PACz,0.188571429,DMACPA,0.125714286,4-ABnP,0.015714286,1000,10,5000,40,10,160,110,25,PEAI,1,PDADI,0.5,PiPI,0.4,,,4100,30,12,100,100,4,21.1,79.72,1.15,23.06,v3,CH3,9795,94,4803,,,,,,,,,,,,,,,,,,,,,,,,,,,,,,,,,,,,,,,,,,,,,,,,,,,,,,,,,,,,,,,31749,0409\GP_PL_20250409_1_2.csv,19196.146,2200,2800,2.8,17198.146,0409\GP_PL_20250409_1_2.csv,19196.146,2200,53200,1900.147,18400,5743.147,0.830432037,37983
39260,20250401,Cs0.05MA0.1FA0.85Pb1I3.0,1.73,MACl,14.6,PEAI,0.517,,,Me-4PACz,0.198,4PADCB,0.066,Me-2PACz,0.066,1000,10,5000,40,10,160,110,25,PEAI,1,PDADI,0.5,PiPI,0.4,,,4100,30,12,100,100,4,19.09,76.2,1.14,21.9,v3,CH4,9815,94,4823,,,,,,,,,,,,,,,,,,,,,,,,,,,,,,,,,,,,,,,,,,,,,,,,,,,,,,,,,,,,,,,29262,0219\GP_PL_20250219_44_44.csv,23198.039,2000,2800,2.8,20804.039,0219\GP_PL_20250219_44_44.csv,23198.039,2000,39800,4936.039,20800,6940.039,0.864787234,37424
39422,20250402,Cs0.05MA0.1FA0.85Pb1I3.0,1.73,MACl,14.6,PEAI,0.517,,,Me-4PACz,0.198,DMACPA,0.066,Me-2PACz,0.066,1000,10,5000,40,10,160,110,25,m-f-PEAI,2,PDADI,0.5,PiPI,0.4,,,4900,31,14,120,100,5,21.99,81.64,1.15,23.34,v3,CH2,9856,95,4864,,,,,,,,,,,,,,,,,,,,,,,,,,,,,,,,,,,,,,,,,,,,,,,,,,,,,,,,,,,,,,,38207,0326\GP_PL_20250326_7_35.csv,20686.146,2200,2800,2.8,18143.146,0326\GP_PL_20250326_7_35.csv,20686.146,2200,29600,2042.147,16800,6109.147,0.998424589,40031
39503,20250402,Cs0.05MA0.1FA0.85Pb1I3.0,1.73,MACl,14.6,PEAI,0.517,,,Me-4PACz,0.188571429,DMACPA,0.125714286,4-ABnP,0.015714286,1000,10,5000,40,10,160,110,25,m-f-PEAI,2,PDADI,0.5,PiPI,0.4,,,4900,31,14,120,100,5,21.29,79.92,1.14,23.35,v3,CH3,9876,95,4884,,,,,,,,,,,,,,,,,,,,,,,,,,,,,,,,,,,,,,,,,,,,,,,,,,,,,,,,,,,,,,,40279,0409\GP_PL_20250409_1_5.csv,18497.139,2200,2800,2.8,16519.139,0409\GP_PL_20250409_1_5.csv,18497.139,2200,56400,1829.139,20200,5466.139,0.723944444,40671
39584,20250403,Cs0.05MA0.1FA0.85Pb1I3.0,1.73,MACl,14.6,PEAI,0.517,,,Me-4PACz,0.198,4PADCB,0.066,Me-2PACz,0.066,1000,10,5000,40,10,160,110,25,PEAI,1,PDADI,0.5,PiPI,0.4,,,4900,31,9,120,100,5,22.46,82.1,1.13,24.14,v3,CH4,9896,96,4904,,,,,,,,,,,,,,,,,,,,,,,,,,,,,,,,,,,,,,,,,,,,,,,,,,,,,,,,,,,,,,,38138,0326\GP_PL_20250326_4_18.csv,21600.697,2000,2800,2.8,19064.697,0326\GP_PL_20250326_4_18.csv,21600.697,2000,28000,2121.697,16400,6453.697,1.051875,39664
39989,20250407,Cs0.05MA0.1FA0.85Pb1I3.0,1.73,MACl,14.6,PEAI,0.517,NH4SCN,1,Me-4PACz,0.188571429,DMACPA,0.125714286,4-ABnP,0.015714286,1000,10,5000,40,10,160,110,25,PEAI,1,m-f-PEAI,2,3MTPAI,2.5,,,4900,31,8,130,100,5,22.4,81.92,1.09,24.99,v3,CH1,9998,97,5006,,,,,,,,,,,,,,,,,,,,,,,,,,,,,,,,,,,,,,,,,,,,,,,,,,,,,,,,,,,,,,,38111,0326\GP_PL_20250326_3_11.csv,22098.771,2400,2800,2.8,19434.771,0326\GP_PL_20250326_3_11.csv,22098.771,2400,31800,2139.772,17800,6563.772,1.008766169,39562
40232,20250408,Cs0.05MA0.1FA0.85Pb1I3.0,1.73,MACl,14.6,PEAI,0.517,,,Me-4PACz,0.188571429,DMACPA,0.125714286,4-ABnP,0.015714286,1000,10,5000,40,10,160,110,25,PEAI,1,PDADI,0.5,PiPI,0.4,,,4900,31,7,130,100,5,19.12,82.37,1.11,20.84,v3,CH4,10058,98,5066,,,,,,,,,,,,,,,,,,,,,,,,,,,,,,,,,,,,,,,,,,,,,,,,,,,,,,,,,,,,,,,31644,0408\GP_PL_20250408_5_42.csv,21985.719,2200,2800,2.8,19656.719,0408\GP_PL_20250408_5_42.csv,21985.719,2200,39800,2480.719,19400,6530.719,0.898546512,37883
40394,20250409,Cs0.05MA0.1FA0.85Pb1I3.0,1.73,MACl,14.6,PEAI,0.517,BcmimCl,1,Me-4PACz,0.188571429,DMACPA,0.125714286,4-ABnP,0.015714286,1000,10,5000,40,10,160,110,25,PEAI,1,PDADI,0.5,PiPI,0.4,,,5000,30,9,110,100,6,23.06,80.45,1.18,24.37,v3,CH2,10099,99,5107,,,,,,,,,,,,,,,,,,,,40,20713.039,23.8,1800,79800,2108.039,0.238525641,13400,4129.039,1.429655172,9800,6056.039,1.832125,0409\GP_PL_20250409_4_34.csv,,,,,,,,,,,,,,,63.8,0409\GP_PL_20250409_4_34.csv,20713.039,1800,2400,2.4,18044.039,0409\GP_PL_20250409_4_34.csv,20713.039,1800,79800,2108.039,9800,6056.039,1.832125,29142,0219\GP_PL_20250219_10_10.csv,21886.146,2200,2800,2.8,19166.146,0219\GP_PL_20250219_10_10.csv,21886.146,2200,39800,4075.147,16800,6465.147,1.056232808,37351
40637,20250410,Cs0.05MA0.1FA0.85Pb1I3.0,1.73,MACl,14.6,PEAI,0.517,NH4SCN,0.5,Me-4PACz,0.198,4PADCB,0.066,Me-2PACz,0.066,1000,10,5000,40,10,160,110,25,PEAI,1,PDADI,0.5,,,,,4900,30,8,130,100,5,22.13,77.78,1.14,25,v4,CH1,10160,100,5168,,,,,,,,,,,,,,,,,,,,,,,,,,,,,,,,,,,,,,,,,,,,,,,,,,,,,,,,,,,,,,,40443,0409\GP_PL_20250409_5_46.csv,18394.697,2200,2800,2.8,16058.697,0409\GP_PL_20250409_5_46.csv,18394.697,2200,75400,1833.697,27200,5502.697,0.51568,41847
41042,20250415,Cs0.05MA0.1FA0.85Pb1I3.0,1.73,MACl,14.6,PEAI,0.517,,,Me-4PACz,0.188571429,DMACPA,0.125714286,4-ABnP,0.015714286,1000,10,5000,40,10,160,110,25,PEAI,1,PDADI,0.5,PiPI,0.4,,,5200,33,9,120,100,5,12.7,64.04,1.11,17.83,v4,CH2,10261,102,5269,,,,,,,,,,,,,,,,,,,,,,,,,,,,,,,,,,,,,,,,,,,,,,,,,,,,,,,,,,,,,,,40398,0409\GP_PL_20250409_4_35.csv,20014.771,2200,2800,2.8,17176.771,0409\GP_PL_20250409_4_35.csv,20014.771,2200,75400,1986.772,17800,5960.772,0.900897372,41385
41204,20250415,Cs0.05MA0.1FA0.85Pb1I3.0,1.73,MACl,14.6,PEAI,0.517,AGAD,0.75,Me-4PACz,0.188571429,DMACPA,0.125714286,4-ABnP,0.015714286,1000,10,5000,40,10,160,110,25,PEAI,1,PDADI,0.5,,,,,5100,33,9,120,100,5,21.54,75.28,1.11,25.71,v4,CH4,10301,102,5309,,,,,,,,,,,,,,,,,,,,,,,,,,,,,,,,,,,,,,,,,,,,,,,,,,,,,,,,,,,,,,,38178,0326\GP_PL_20250326_6_28.csv,22948.066,2400,2800,2.8,20038.066,0326\GP_PL_20250326_6_28.csv,22948.066,2400,33200,2241.066,17800,6773.065,1.05032474,39755
41285,20250417,Cs0.05MA0.1FA0.85Pb1I3.0,1.73,MACl,14.6,PEAI,0.517,,,Me-4PACz,0.188571429,DMACPA,0.125714286,4-ABnP,0.015714286,1000,10,5000,40,10,160,110,25,PEAI,1,PDADI,0.5,PiPI,0.4,,,5000,32,9,110,80,5,22.18,81.88,1.15,23.62,v4,CH1,10322,103,5330,,,,,,,,,,,,,,,,,,,,,,,,,,,,,,,,,,,,,,,,,,,,,,,,,,,,,,,,,,,,,,,40487,0409\GP_PL_20250409_6_57.csv,23640.066,2200,2800,2.8,20714.066,0409\GP_PL_20250409_6_57.csv,23640.066,2200,60400,2342.066,20200,6970.065,0.926111167,42123
41609,20250421,Cs0.05MA0.1FA0.85Pb1I3.0,1.73,MACl,14.6,PEAI,0.517,,,Me-4PACz,0.198,4PADCB,0.066,Me-2PACz,0.066,1000,10,5000,40,10,160,110,25,PEAI,1,PDADI,0.5,,,,,4900,30,8,130,100,5,18.86,68.68,1.14,24.17,v4,CH1,10403,104,5376,,,,,,,,,,,,,,,,,,,,,,,,,,,,,,,,,,,,,,,,,,,,,,,,,,,,,,,,,,,,,,,32460,0310\GP_PL_20250310_118_118.csv,21701.158,1800,2800,2.8,19511.158,0310\GP_PL_20250310_118_118.csv,21701.158,1800,39800,2524.159,15800,6358.159,1.0959285,39021
41689,20250421,Cs0.05MA0.1FA0.85Pb1I3.0,1.73,MACl,14.6,PEAI,0.517,,,Me-4PACz,0.198,4PADCB,0.066,Me-2PACz,0.066,1000,10,5000,40,10,160,110,25,PEAI,1,PDADI,0.5,PiPI,0.4,,,4900,31,7,130,100,5,21.76,80.45,1.14,23.72,v4,CH1,10423,104,5377,,,,,,,,,,,,,,,,,,,,,,,,,,,,,,,,,,,,,,,,,,,,,,,,,,,,,,,,,,,,,,,31804,0408\GP_PL_20250408_5_43.csv,20819.697,2200,2800,2.8,17830.697,0408\GP_PL_20250408_5_43.csv,20819.697,2200,39800,2112.697,18400,6024.697,0.913271605,38094
41771,20250423,Cs0.05MA0.1FA0.85Pb1I3.0,1.73,MACl,14.6,PEAI,0.517,,,Me-4PACz,0.188571429,DMACPA,0.125714286,4-ABnP,0.015714286,1000,10,5000,40,10,160,110,25,PEAI,1,PDADI,0.5,PiPI,0.4,,,4900,30,8,130,100,5,21.36,77.48,1.15,23.9,v4,CH3,10443,105,5394,,,,,,,,,,,,,,,,,,,,,,,,,,,,,,,,,,,,,,,,,,,,,,,,,,,,,,,,,,,,,,,40432,0409\GP_PL_20250409_5_43.csv,20769.146,2200,2800,2.8,17567.146,0409\GP_PL_20250409_5_43.csv,20769.146,2200,79800,2079.147,28000,6229.147,0.563565853,41682
41852,20250423,Cs0.05MA0.1FA0.85Pb1I3.0,1.73,MACl,14.6,PEAI,0.517,4Cl-BZS,0.5,Me-4PACz,0.188571429,DMACPA,0.125714286,4-ABnP,0.015714286,1000,10,5000,40,10,160,110,25,PEAI,1,PDADI,0.5,,,,,4900,31,7,130,100,5,22.17,79.12,1.15,24.46,v4,CH4,10463,105,5403,,,,,,,,,,,,,,,,,,,,,,,,,,,,,,,,,,,,,,,,,,,,,,,,,,,,,,,,,,,,,,,38109,0326\GP_PL_20250326_3_11.csv,22098.771,2400,2800,2.8,19434.771,0326\GP_PL_20250326_3_11.csv,22098.771,2400,31800,2139.772,17800,6563.772,1.008766169,39465
41933,20250423,Cs0.05MA0.1FA0.85Pb1I3.0,1.73,MACl,14.6,PEAI,0.517,AGAD,1,Me-4PACz,0.198,4PADCB,0.066,Me-2PACz,0.066,1000,10,5000,40,10,160,110,25,PEAI,1,PDADI,0.5,,,,,4900,30,8,130,100,5,22.51,80.55,1.17,23.95,v4,CH1,10484,105,5411,,,,,,,,,,,,,,,,,,,,,,,,,,,,,,,,,,,,,,,,,,,,,,,,,,,,,,,,,,,,,,,29343,0219\GP_PL_20250219_62_64.csv,22776.697,2200,2800,2.8,20449.697,0219\GP_PL_20250219_62_64.csv,22776.697,2200,39800,4700.697,18200,6750.697,1.001625,37516
42014,20250424,Cs0.05MA0.1FA0.85Pb1I3.0,1.73,MACl,14.6,PEAI,0.517,,,Me-4PACz,0.165,DMACPA,0.11,Me-2PACz,0.055,1000,10,5000,40,10,160,110,25,PEAI,1,PDADI,0.5,3MTPAI,2.5,,,4600,33,14,110,100,7,7.44,34.92,0.83,25.68,,CH2,10504,106,5430,,,,,,,,,,,,,,,,,,,,,,,,,,,,,,,,,,,,,,,,,,,,,,,,,,,,,,,,,,,,,,,40262,0409\GP_PL_20250409_1_2.csv,19196.146,2200,2800,2.8,17198.146,0409\GP_PL_20250409_1_2.csv,19196.146,2200,53200,1900.147,18400,5743.147,0.830432037,40565
42095,20250424,Cs0.05MA0.1FA0.85Pb1I3.0,1.73,MACl,14.6,PEAI,0.517,,,Me-4PACz,0.188571429,DMACPA,0.125714286,4-ABnP,0.015714286,1000,10,5000,40,10,160,110,25,PEAI,1,PDADI,0.5,m-f-PEAI,2,,,4600,33,14,110,100,7,22.44,79.36,1.12,25.24,,CH3,10524,106,5450,,,,,,,,,,,,,,,,,,,,,,,,,,,,,,,,,,,,,,,,,,,,,,,,,,,,,,,,,,,,,,,40190,0408\GP_PL_20250408_5_43.csv,20819.697,2200,2800,2.8,17830.697,0408\GP_PL_20250408_5_43.csv,20819.697,2200,39800,2112.697,18400,6024.697,0.913271605,40213
42257,20250425,Cs0.05MA0.1FA0.85Pb1I3.0,1.73,MACl,14.6,PEAI,0.517,,,Me-4PACz,0.198,4PADCB,0.066,Me-2PACz,0.066,1000,10,5000,40,10,160,110,25,PEAI,1,PDADI,0.5,,,,,4900,30,7,130,100,5,22.88,80.11,1.15,24.89,,CH1,10565,107,5490,,,,,,,,,,,,,,,,,,,,,,,,,,,,,,,,,,,,,,,,,,,,,,,,,,,,,,,,,,,,,,,32032,0310\GP_PL_20250310_1_1.csv,16101.275,2200,2800,2.8,13644.275,0310\GP_PL_20250310_1_1.csv,16101.275,2200,39800,2923.275,12200,4775.275,1.1326,38432
42338,20250425,Cs0.05MA0.1FA0.85Pb1I3.0,1.73,MACl,14.6,PEAI,0.517,AGAD,1,Me-4PACz,0.165,DMACPA,0.11,Me-2PACz,0.055,1000,10,5000,40,10,160,110,25,PEAI,1,PDADI,0.5,,,,,4900,31,7,130,100,5,22.35,75.68,1.15,25.61,,CH2,10585,107,5509,,,,,,,,,,,,,,,,,,,,,,,,,,,,,,,,,,,,,,,,,,,,,,,,,,,,,,,,,,,,,,,40491,0409\GP_PL_20250409_6_58.csv,19399.605,2200,2800,2.8,17087.605,0409\GP_PL_20250409_6_58.csv,19399.605,2200,79800,2021.605,16400,5801.605,0.957605634,42245
