Repository: MI-Materials-Intelligence/Recipe-Language-Model

# Learning Layer

## Overview

In the learning layer, the formulas and parameters are encoded and then tokenised into recipes as inputs. Through atomic skills of data extraction, cleaning, and matching, these data are organised into standardised datasets, providing the basis for RLM training and iterative recipe refinement.

Key Atomic Skills:
- **Cleaning**: Preprocessing and outlier cleaning
- **Matching**: Matching data pairs based on variables
- **Extraction**: Data extraction from robotic boxes

File: seven_ai_layers_robotics/learning/data/data50764_from_db.csv (part 2 of 253)
No,date,rank,Formula PVK,Concentration PVK,Formula Additive 1,Concentration Additive 1,Formula Additive 2,Concentration Additive 2,Formula Additive 3,Concentration Additive 3,Formula SAM 1,Concentration SAM 1,Formula SAM 2,Concentration SAM 2,Formula SAM 3,Concentration SAM 3,Spin Coating Speed SAM,Spin Coating Time SAM,Annealed Temperature SAM,Annealed Time SAM,Spin Coating Speed PVK 1,Spin Coating Time PVK 1,Spin Coating Speed PVK 2,Spin Coating Time PVK 2,Antisolvent Dropping Timing,Antisolvent Volume,Annealed Temperature PVK,Annealed Time PVK,Formula Passivator 1,Concentration Passivator 1,Formula Passivator 2,Concentration Passivator 2,Formula Passivator 3,Concentration Passivator 3,Formula Passivator 4,Concentration Passivator 4,Spin Coating Speed Passivator,Spin Coating Time Passivator,Passivator Dropping Timing,Passivator Volume,Annealed Temperature Passivator,Annealed Time Passivator,PCE,FF,Voc,Jsc,Product,Channel,From,upload_time
272,20240911,1,Cs0.05MA0.15FA0.8PbI3.0,1.7,,,,,,,,,,,,,,,,,1000,10,4000,30,10,150,100,30,,,,,,,,,,,,,,,0.60208,26.298,0.1285,17.816,68,CH4,v0,
273,20240911,1,Cs0.05MA0.1FA0.85PbI3.0,1.7,,,,,,,,,,,,,,,,,1000,10,4000,30,10,150,100,30,,,,,,,,,,,,,,,0.22744,53.784,0.02865,14.76,69,CH1,v0,
274,20240911,1,Cs0.05MA0.1FA0.85PbI3.0,1.7,,,,,,,,,,,,,,,,,1000,10,4000,30,10,150,100,30,,,,,,,,,,,,,,,0.1816,25.452,0.050757,14.057,69,CH2,v0,
275,20240911,1,Cs0.05MA0.1FA0.85PbI3.0,1.7,,,,,,,,,,,,,,,,,1000,10,4000,30,10,150,100,30,,,,,,,,,,,,,,,0.35529,25.19,0.09248,15.251,69,CH3,v0,
276,20240911,1,Cs0.05MA0.1FA0.85PbI3.0,1.7,,,,,,,,,,,,,,,,,1000,10,4000,30,10,150,100,30,,,,,,,,,,,,,,,0.17282,42.159,0.027375,14.974,69,CH4,v0,
277,20240911,1,Cs0.05MA0.1FA0.85PbI3.0,1.7,,,,,,,,,,,,,,,,,1000,10,4000,30,10,150,100,30,,,,,,,,,,,,,,,1.888,28.288,0.33809,19.741,70,CH1,v0,
278,20240911,1,Cs0.05MA0.1FA0.85PbI3.0,1.7,,,,,,,,,,,,,,,,,1000,10,4000,30,10,150,100,30,,,,,,,,,,,,,,,3.2835,31.169,0.53023,19.868,70,CH2,v0,
279,20240911,1,Cs0.05MA0.1FA0.85PbI3.0,1.7,,,,,,,,,,,,,,,,,1000,10,4000,30,10,150,100,30,,,,,,,,,,,,,,,2.5568,29.794,0.43606,19.68,70,CH3,v0,
280,20240911,1,Cs0.05MA0.1FA0.85PbI3.0,1.7,,,,,,,,,,,,,,,,,1000,10,4000,30,10,150,100,30,,,,,,,,,,,,,,,3.5956,31.001,0.58497,19.827,70,CH4,v0,
281,20240911,1,Cs0.05MA0.1FA0.85PbI3.0,1.7,,,,,,,,,,,,,,,,,1000,10,4000,30,10,150,100,30,,,,,,,,,,,,,,,0.84726,28.51,0.16345,18.182,71,CH1,v0,
282,20240911,1,Cs0.05MA0.1FA0.85PbI3.0,1.7,,,,,,,,,,,,,,,,,1000,10,4000,30,10,150,100,30,,,,,,,,,,,,,,,0.99493,26.346,0.20778,18.175,71,CH2,v0,
283,20240911,1,Cs0.05MA0.1FA0.85PbI3.0,1.7,,,,,,,,,,,,,,,,,1000,10,4000,30,10,150,100,30,,,,,,,,,,,,,,,2.8191,32.048,0.47182,18.644,71,CH3,v0,
284,20240911,1,Cs0.05MA0.1FA0.85PbI3.0,1.7,,,,,,,,,,,,,,,,,1000,10,4000,30,10,150,100,30,,,,,,,,,,,,,,,0.70592,27.03,0.14237,18.344,71,CH4,v0,
285,20240911,1,Cs0.05MA0.1FA0.85PbI3.0,1.7,,,,,,,,,,,,,,,,,1000,10,4000,30,10,150,100,30,,,,,,,,,,,,,,,11.198,66.769,0.82266,20.387,72,CH1,v0,
286,20240911,1,Cs0.05MA0.1FA0.85PbI3.0,1.7,,,,,,,,,,,,,,,,,1000,10,4000,30,10,150,100,30,,,,,,,,,,,,,,,12.549,67.715,0.92522,20.03,72,CH2,v0,
287,20240911,1,Cs0.05MA0.1FA0.85PbI3.0,1.7,,,,,,,,,,,,,,,,,1000,10,4000,30,10,150,100,30,,,,,,,,,,,,,,,11.963,65.574,0.91787,19.876,72,CH3,v0,
288,20240911,1,Cs0.05MA0.1FA0.85PbI3.0,1.7,,,,,,,,,,,,,,,,,1000,10,4000,30,10,150,100,30,,,,,,,,,,,,,,,12.199,65.055,0.94183,19.91,72,CH4,v0,
289,20240911,1,Cs0.05MA0.15FA0.8PbI3.0,1.7,,,,,,,,,,,,,,,,,1000,10,5000,30,10,150,100,30,,,,,,,,,,,,,,,0.0,0.0,0.007619,9.9502,73,CH1,v0,
290,20240911,1,Cs0.05MA0.15FA0.8PbI3.0,1.7,,,,,,,,,,,,,,,,,1000,10,5000,30,10,150,100,30,,,,,,,,,,,,,,,0.66992,31.129,0.11591,18.566,73,CH2,v0,
291,20240911,1,Cs0.05MA0.15FA0.8PbI3.0,1.7,,,,,,,,,,,,,,,,,1000,10,5000,30,10,150,100,30,,,,,,,,,,,,,,,1.1687,25.692,0.23986,18.964,73,CH3,v0,
292,20240911,1,Cs0.05MA0.15FA0.8PbI3.0,1.7,,,,,,,,,,,,,,,,,1000,10,5000,30,10,150,100,30,,,,,,,,,,,,,,,0.66746,27.105,0.13087,18.816,73,CH4,v0,
293,20240911,1,Cs0.05MA0.15FA0.8PbI3.0,1.7,,,,,,,,,,,,,,,,,1000,10,5000,30,10,150,100,30,,,,,,,,,,,,,,,3.2548,30.691,0.62343,17.011,74,CH1,v0,
294,20240911,1,Cs0.05MA0.15FA0.8PbI3.0,1.7,,,,,,,,,,,,,,,,,1000,10,5000,30,10,150,100,30,,,,,,,,,,,,,,,5.1369,34.036,0.85949,17.56,74,CH2,v0,
295,20240911,1,Cs0.05MA0.15FA0.8PbI3.0,1.7,,,,,,,,,,,,,,,,,1000,10,5000,30,10,150,100,30,,,,,,,,,,,,,,,7.0682,41.285,0.93413,18.328,74,CH3,v0,
296,20240911,1,Cs0.05MA0.15FA0.8PbI3.0,1.7,,,,,,,,,,,,,,,,,1000,10,5000,30,10,150,100,30,,,,,,,,,,,,,,,10.024,51.552,0.97695,19.904,74,CH4,v0,
297,20240911,1,Cs0.05MA0.15FA0.8PbI3.0,1.7,,,,,,,,,,,,,,,,,1000,10,5000,30,10,150,100,30,,,,,,,,,,,,,,,0.18396,17.636,0.067039,15.559,75,CH1,v0,
298,20240911,1,Cs0.05MA0.15FA0.8PbI3.0,1.7,,,,,,,,,,,,,,,,,1000,10,5000,30,10,150,100,30,,,,,,,,,,,,,,,3.8322,33.195,0.61979,18.627,75,CH2,v0,
299,20240911,1,Cs0.05MA0.15FA0.8PbI3.0,1.7,,,,,,,,,,,,,,,,,1000,10,5000,30,10,150,100,30,,,,,,,,,,,,,,,6.4572,38.827,0.89595,18.562,75,CH3,v0,
300,20240911,1,Cs0.05MA0.15FA0.8PbI3.0,1.7,,,,,,,,,,,,,,,,,1000,10,5000,30,10,150,100,30,,,,,,,,,,,,,,,4.0565,32.554,0.74554,16.714,75,CH4,v0,
301,20240911,1,Cs0.05MA0.15FA0.8PbI3.0,1.7,,,,,,,,,,,,,,,,,1000,10,5000,30,10,150,100,30,,,,,,,,,,,,,,,5.506,36.833,0.89602,16.683,76,CH1,v0,
302,20240911,1,Cs0.05MA0.15FA0.8PbI3.0,1.7,,,,,,,,,,,,,,,,,1000,10,5000,30,10,150,100,30,,,,,,,,,,,,,,,7.6915,45.642,0.91395,18.438,76,CH2,v0,
303,20240911,1,Cs0.05MA0.15FA0.8PbI3.0,1.7,,,,,,,,,,,,,,,,,1000,10,5000,30,10,150,100,30,,,,,,,,,,,,,,,7.6289,44.601,0.9394,18.208,76,CH3,v0,
304,20240911,1,Cs0.05MA0.15FA0.8PbI3.0,1.7,,,,,,,,,,,,,,,,,1000,10,5000,30,10,150,100,30,,,,,,,,,,,,,,,8.6482,51.765,0.88385,18.902,76,CH4,v0,
305,20240911,1,Cs0.06MA0.14FA0.8PbI3.0,1.7,,,,,,,,,,,,,,,,,1000,10,4000,30,10,170,100,30,,,,,,,,,,,,,,,2.1097,30.986,0.38695,17.596,77,CH1,v0,
306,20240911,1,Cs0.06MA0.14FA0.8PbI3.0,1.7,,,,,,,,,,,,,,,,,1000,10,4000,30,10,170,100,30,,,,,,,,,,,,,,,9.0338,47.772,0.95453,19.811,77,CH2,v0,
307,20240911,1,Cs0.06MA0.14FA0.8PbI3.0,1.7,,,,,,,,,,,,,,,,,1000,10,4000,30,10,170,100,30,,,,,,,,,,,,,,,11.339,58.094,0.97894,19.938,77,CH3,v0,
308,20240911,1,Cs0.06MA0.14FA0.8PbI3.0,1.7,,,,,,,,,,,,,,,,,1000,10,4000,30,10,170,100,30,,,,,,,,,,,,,,,0.0,0.0,0.016085,14.448,77,CH4,v0,
309,20240911,1,Cs0.06MA0.14FA0.8PbI3.0,1.7,,,,,,,,,,,,,,,,,1000,10,4000,30,10,170,100,30,,,,,,,,,,,,,,,4.6409,33.551,0.85407,16.196,78,CH1,v0,
310,20240911,1,Cs0.06MA0.14FA0.8PbI3.0,1.7,,,,,,,,,,,,,,,,,1000,10,4000,30,10,170,100,30,,,,,,,,,,,,,,,3.3544,29.945,0.66033,16.964,78,CH2,v0,
311,20240911,1,Cs0.06MA0.14FA0.8PbI3.0,1.7,,,,,,,,,,,,,,,,,1000,10,4000,30,10,170,100,30,,,,,,,,,,,,,,,1.9885,30.482,0.40004,16.307,78,CH3,v0,
312,20240911,1,Cs0.06MA0.14FA0.8PbI3.0,1.7,,,,,,,,,,,,,,,,,1000,10,4000,30,10,170,100,30,,,,,,,,,,,,,,,0.75375,25.991,0.16034,18.086,78,CH4,v0,
313,20240911,1,Cs0.06MA0.14FA0.8PbI3.0,1.7,,,,,,,,,,,,,,,,,1000,10,4000,30,10,170,100,30,,,,,,,,,,,,,,,5.9928,38.543,0.90016,17.273,79,CH1,v0,
314,20240911,1,Cs0.06MA0.14FA0.8PbI3.0,1.7,,,,,,,,,,,,,,,,,1000,10,4000,30,10,170,100,30,,,,,,,,,,,,,,,11.318,59.087,0.95221,20.116,79,CH2,v0,
315,20240911,1,Cs0.06MA0.14FA0.8PbI3.0,1.7,,,,,,,,,,,,,,,,,1000,10,4000,30,10,170,100,30,,,,,,,,,,,,,,,12.023,61.913,0.96511,20.12,79,CH3,v0,
316,20240911,1,Cs0.06MA0.14FA0.8PbI3.0,1.7,,,,,,,,,,,,,,,,,1000,10,4000,30,10,170,100,30,,,,,,,,,,,,,,,8.6019,48.57,0.94064,18.828,79,CH4,v0,
317,20240911,1,Cs0.06MA0.14FA0.8PbI3.0,1.7,,,,,,,,,,,,,,,,,1000,10,4000,30,10,170,100,30,,,,,,,,,,,,,,,7.1474,44.63,0.88039,18.191,80,CH1,v0,
318,20240911,1,Cs0.06MA0.14FA0.8PbI3.0,1.7,,,,,,,,,,,,,,,,,1000,10,4000,30,10,170,100,30,,,,,,,,,,,,,,,7.6069,45.27,0.91671,18.33,80,CH2,v0,
319,20240911,1,Cs0.06MA0.14FA0.8PbI3.0,1.7,,,,,,,,,,,,,,,,,1000,10,4000,30,10,170,100,30,,,,,,,,,,,,,,,8.3423,48.153,0.92382,18.753,80,CH3,v0,
320,20240911,1,Cs0.06MA0.14FA0.8PbI3.0,1.7,,,,,,,,,,,,,,,,,1000,10,4000,30,10,170,100,30,,,,,,,,,,,,,,,6.991,40.766,0.9129,18.785,80,CH4,v0,
321,20240912,2,Cs0.05MA0.16FA0.79PbI2.95Br0.05,1.38,,,,,,,,,,,,,,,,,1000,10,5000,30,10,120,100,20,,,,,,,,,,,,,,,9.3039,58.779,0.95473,16.579,81,CH1,v0,
322,20240912,2,Cs0.05MA0.16FA0.79PbI2.95Br0.05,1.38,,,,,,,,,,,,,,,,,1000,10,5000,30,10,120,100,20,,,,,,,,,,,,,,,8.1347,52.995,0.9315,16.479,81,CH2,v0,
323,20240912,2,Cs0.05MA0.16FA0.79PbI2.95Br0.05,1.38,,,,,,,,,,,,,,,,,1000,10,5000,30,10,120,100,20,,,,,,,,,,,,,,,8.5427,55.915,0.92942,16.438,81,CH3,v0,
324,20240912,2,Cs0.05MA0.16FA0.79PbI2.95Br0.05,1.38,,,,,,,,,,,,,,,,,1000,10,5000,30,10,120,100,20,,,,,,,,,,,,,,,9.9544,60.195,0.94258,17.544,81,CH4,v0,
325,20240912,2,Cs0.05MA0.16FA0.79PbI2.95Br0.05,1.38,,,,,,,,,,,,,,,,,1000,10,5000,30,10,120,100,20,,,,,,,,,,,,,,,3.6293,32.27,0.61399,18.317,82,CH1,v0,
326,20240912,2,Cs0.05MA0.16FA0.79PbI2.95Br0.05,1.38,,,,,,,,,,,,,,,,,1000,10,5000,30,10,120,100,20,,,,,,,,,,,,,,,9.6125,61.197,0.96611,16.259,82,CH2,v0,
327,20240912,2,Cs0.05MA0.16FA0.79PbI2.95Br0.05,1.38,,,,,,,,,,,,,,,,,1000,10,5000,30,10,120,100,20,,,,,,,,,,,,,,,9.089,58.824,0.95943,16.105,82,CH3,v0,
328,20240912,2,Cs0.05MA0.16FA0.79PbI2.95Br0.05,1.38,,,,,,,,,,,,,,,,,1000,10,5000,30,10,120,100,20,,,,,,,,,,,,,,,9.0505,57.43,0.95435,16.513,82,CH4,v0,
329,20240912,2,Cs0.05MA0.16FA0.79PbI2.95Br0.05,1.38,,,,,,,,,,,,,,,,,1000,10,5000,30,10,120,100,20,,,,,,,,,,,,,,,13.985,72.168,1.0286,18.839,83,CH1,v0,
330,20240912,2,Cs0.05MA0.16FA0.79PbI2.95Br0.05,1.38,,,,,,,,,,,,,,,,,1000,10,5000,30,10,120,100,20,,,,,,,,,,,,,,,13.897,71.737,1.0251,18.897,83,CH2,v0,
331,20240912,2,Cs0.05MA0.16FA0.79PbI2.95Br0.05,1.38,,,,,,,,,,,,,,,,,1000,10,5000,30,10,120,100,20,,,,,,,,,,,,,,,13.579,72.279,1.0214,18.394,83,CH3,v0,
332,20240912,2,Cs0.05MA0.16FA0.79PbI2.95Br0.05,1.38,,,,,,,,,,,,,,,,,1000,10,5000,30,10,120,100,20,,,,,,,,,,,,,,,13.703,71.134,1.0131,19.015,83,CH4,v0,
333,20240912,2,Cs0.05MA0.16FA0.79PbI2.95Br0.05,1.38,,,,,,,,,,,,,,,,,1000,10,5000,30,10,120,100,20,,,,,,,,,,,,,,,9.9563,56.935,0.93228,18.757,84,CH1,v0,
334,20240912,2,Cs0.05MA0.16FA0.79PbI2.95Br0.05,1.38,,,,,,,,,,,,,,,,,1000,10,5000,30,10,120,100,20,,,,,,,,,,,,,,,12.891,72.01,1.0121,17.688,84,CH2,v0,
335,20240912,2,Cs0.05MA0.16FA0.79PbI2.95Br0.05,1.38,,,,,,,,,,,,,,,,,1000,10,5000,30,10,120,100,20,,,,,,,,,,,,,,,12.528,71.745,1.0095,17.297,84,CH3,v0,
336,20240912,2,Cs0.05MA0.16FA0.79PbI2.95Br0.05,1.38,,,,,,,,,,,,,,,,,1000,10,5000,30,10,120,100,20,,,,,,,,,,,,,,,12.728,71.184,1.009,17.72,84,CH4,v0,
337,20240912,2,Cs0.05MA0.16FA0.79PbI2.95Br0.05,1.38,,,,,,,,,,,,,,,,,1000,10,5000,30,10,120,100,20,,,,,,,,,,,,,,,6.8165,61.232,0.99763,11.159,85,CH1,v0,
338,20240912,2,Cs0.05MA0.16FA0.79PbI2.95Br0.05,1.38,,,,,,,,,,,,,,,,,1000,10,5000,30,10,120,100,20,,,,,,,,,,,,,,,5.6992,58.531,0.98071,9.9286,85,CH2,v0,
339,20240912,2,Cs0.05MA0.16FA0.79PbI2.95Br0.05,1.38,,,,,,,,,,,,,,,,,1000,10,5000,30,10,120,100,20,,,,,,,,,,,,,,,2.8881,33.732,0.79553,10.763,85,CH3,v0,
340,20240912,2,Cs0.05MA0.16FA0.79PbI2.95Br0.05,1.38,,,,,,,,,,,,,,,,,1000,10,5000,30,10,120,100,20,,,,,,,,,,,,,,,6.3307,58.027,0.98277,11.101,85,CH4,v0,
341,20240912,2,Cs0.05MA0.16FA0.79PbI2.95Br0.05,1.38,,,,,,,,,,,,,,,,,1000,10,5000,30,10,120,100,20,,,,,,,,,,,,,,,11.088,66.11,0.96724,17.34,86,CH1,v0,
342,20240912,2,Cs0.05MA0.16FA0.79PbI2.95Br0.05,1.38,,,,,,,,,,,,,,,,,1000,10,5000,30,10,120,100,20,,,,,,,,,,,,,,,8.6364,59.701,1.0029,14.425,86,CH2,v0,
343,20240912,2,Cs0.05MA0.16FA0.79PbI2.95Br0.05,1.38,,,,,,,,,,,,,,,,,1000,10,5000,30,10,120,100,20,,,,,,,,,,,,,,,6.7911,50.453,0.94896,14.184,86,CH3,v0,
344,20240912,2,Cs0.05MA0.16FA0.79PbI2.95Br0.05,1.38,,,,,,,,,,,,,,,,,1000,10,5000,30,10,120,100,20,,,,,,,,,,,,,,,8.8489,59.242,0.99844,14.96,86,CH4,v0,
345,20240912,2,Cs0.06MA0.17FA0.77PbI2.91Br0.09,1.5,,,,,,,,,,,,,,,,,1000,10,5000,30,10,120,100,30,,,,,,,,,,,,,,,0.0,0.0,0.008305,10.414,87,CH1,v0,
346,20240912,2,Cs0.06MA0.17FA0.77PbI2.91Br0.09,1.5,,,,,,,,,,,,,,,,,1000,10,5000,30,10,120,100,30,,,,,,,,,,,,,,,0.36846,57.254,0.039059,16.476,87,CH2,v0,
347,20240912,2,Cs0.06MA0.17FA0.77PbI2.91Br0.09,1.5,,,,,,,,,,,,,,,,,1000,10,5000,30,10,120,100,30,,,,,,,,,,,,,,,0.38353,64.525,0.036297,16.376,87,CH3,v0,
348,20240912,2,Cs0.06MA0.17FA0.77PbI2.91Br0.09,1.5,,,,,,,,,,,,,,,,,1000,10,5000,30,10,120,100,30,,,,,,,,,,,,,,,0.39142,54.704,0.041908,17.074,87,CH4,v0,
349,20240912,2,Cs0.06MA0.17FA0.77PbI2.91Br0.09,1.5,,,,,,,,,,,,,,,,,1000,10,5000,30,10,120,100,30,,,,,,,,,,,,,,,0.049985,850.15,0.001759,3.3432,88,CH1,v0,
350,20240912,2,Cs0.06MA0.17FA0.77PbI2.91Br0.09,1.5,,,,,,,,,,,,,,,,,1000,10,5000,30,10,120,100,30,,,,,,,,,,,,,,,0.0,0.0,0.005144,7.3016,88,CH2,v0,
351,20240912,2,Cs0.06MA0.17FA0.77PbI2.91Br0.09,1.5,,,,,,,,,,,,,,,,,1000,10,5000,30,10,120,100,30,,,,,,,,,,,,,,,0.0029417,5.7484,0.006262,8.1727,88,CH3,v0,
352,20240912,2,Cs0.06MA0.17FA0.77PbI2.91Br0.09,1.5,,,,,,,,,,,,,,,,,1000,10,5000,30,10,120,100,30,,,,,,,,,,,,,,,0.028622,166.08,0.003158,5.4572,88,CH4,v0,
353,20240912,2,Cs0.06MA0.17FA0.77PbI2.91Br0.09,1.5,,,,,,,,,,,,,,,,,1000,10,5000,30,10,120,100,30,,,,,,,,,,,,,,,0.32689,39.55,0.050406,16.397,89,CH1,v0,
354,20240912,2,Cs0.06MA0.17FA0.77PbI2.91Br0.09,1.5,,,,,,,,,,,,,,,,,1000,10,5000,30,10,120,100,30,,,,,,,,,,,,,,,0.96874,26.12,0.19597,18.925,89,CH2,v0,
355,20240912,2,Cs0.06MA0.17FA0.77PbI2.91Br0.09,1.5,,,,,,,,,,,,,,,,,1000,10,5000,30,10,120,100,30,,,,,,,,,,,,,,,0.70743,25.457,0.15077,18.432,89,CH3,v0,
356,20240912,2,Cs0.06MA0.17FA0.77PbI2.91Br0.09,1.5,,,,,,,,,,,,,,,,,1000,10,5000,30,10,120,100,30,,,,,,,,,,,,,,,0.9536,26.147,0.19244,18.952,89,CH4,v0,
357,20240912,2,Cs0.06MA0.17FA0.77PbI2.91Br0.09,1.5,,,,,,,,,,,,,,,,,1000,10,5000,30,10,120,100,30,,,,,,,,,,,,,,,0.060787,45.804,0.012484,10.631,90,CH1,v0,
358,20240912,2,Cs0.06MA0.17FA0.77PbI2.91Br0.09,1.5,,,,,,,,,,,,,,,,,1000,10,5000,30,10,120,100,30,,,,,,,,,,,,,,,0.15473,37.084,0.029494,14.146,90,CH2,v0,
359,20240912,2,Cs0.06MA0.17FA0.77PbI2.91Br0.09,1.5,,,,,,,,,,,,,,,,,1000,10,5000,30,10,120,100,30,,,,,,,,,,,,,,,0.28283,57.254,0.034247,14.425,90,CH3,v0,
360,20240912,2,Cs0.06MA0.17FA0.77PbI2.91Br0.09,1.5,,,,,,,,,,,,,,,,,1000,10,5000,30,10,120,100,30,,,,,,,,,,,,,,,0.0,0.0,0.017709,11.856,90,CH4,v0,
361,20240912,2,Cs0.06MA0.17FA0.77PbI2.91Br0.09,1.5,,,,,,,,,,,,,,,,,1000,10,5000,30,10,120,100,30,,,,,,,,,,,,,,,1.7357,31.111,0.31588,17.662,91,CH1,v0,
362,20240912,2,Cs0.06MA0.17FA0.77PbI2.91Br0.09,1.5,,,,,,,,,,,,,,,,,1000,10,5000,30,10,120,100,30,,,,,,,,,,,,,,,5.394,39.279,0.74553,18.42,91,CH2,v0,
363,20240912,2,Cs0.06MA0.17FA0.77PbI2.91Br0.09,1.5,,,,,,,,,,,,,,,,,1000,10,5000,30,10,120,100,30,,,,,,,,,,,,,,,3.2625,31.398,0.56262,18.468,91,CH3,v0,
364,20240912,2,Cs0.06MA0.17FA0.77PbI2.91Br0.09,1.5,,,,,,,,,,,,,,,,,1000,10,5000,30,10,120,100,30,,,,,,,,,,,,,,,4.2251,35.453,0.64641,18.436,91,CH4,v0,
365,20240912,2,Cs0.06MA0.17FA0.77PbI2.91Br0.09,1.5,,,,,,,,,,,,,,,,,1000,10,5000,30,10,120,100,30,,,,,,,,,,,,,,,0.23228,15.333,0.10691,14.17,92,CH1,v0,
366,20240912,2,Cs0.06MA0.17FA0.77PbI2.91Br0.09,1.5,,,,,,,,,,,,,,,,,1000,10,5000,30,10,120,100,30,,,,,,,,,,,,,,,1.4517,36.63,0.24337,16.284,92,CH2,v0,
367,20240912,2,Cs0.06MA0.17FA0.77PbI2.91Br0.09,1.5,,,,,,,,,,,,,,,,,1000,10,5000,30,10,120,100,30,,,,,,,,,,,,,,,1.8807,40.824,0.28431,16.203,92,CH3,v0,
368,20240912,2,Cs0.06MA0.17FA0.77PbI2.91Br0.09,1.5,,,,,,,,,,,,,,,,,1000,10,5000,30,10,120,100,30,,,,,,,,,,,,,,,0.72925,30.899,0.15471,15.255,92,CH4,v0,
369,20240912,2,Cs0.05MA0.16FA0.79PbI2.9Br0.1,1.38,,,,,,,,,,,,,,,,,1000,10,5000,30,10,120,100,30,,,,,,,,,,,,,,,0.039428,87.744,0.005152,8.7214,93,CH1,v0,
370,20240912,2,Cs0.05MA0.16FA0.79PbI2.9Br0.1,1.38,,,,,,,,,,,,,,,,,1000,10,5000,30,10,120,100,30,,,,,,,,,,,,,,,1.4113,27.718,0.25714,19.802,93,CH2,v0,
371,20240912,2,Cs0.05MA0.16FA0.79PbI2.9Br0.1,1.38,,,,,,,,,,,,,,,,,1000,10,5000,30,10,120,100,30,,,,,,,,,,,,,,,1.1254,22.615,0.25492,19.52,93,CH3,v0,
372,20240912,2,Cs0.05MA0.16FA0.79PbI2.9Br0.1,1.38,,,,,,,,,,,,,,,,,1000,10,5000,30,10,120,100,30,,,,,,,,,,,,,,,0.0,0.0,0.007304,10.908,93,CH4,v0,
373,20240912,2,Cs0.05MA0.16FA0.79PbI2.9Br0.1,1.38,,,,,,,,,,,,,,,,,1000,10,5000,30,10,120,100,30,,,,,,,,,,,,,,,0.029707,9.455,0.021384,14.693,94,CH1,v0,
374,20240912,2,Cs0.05MA0.16FA0.79PbI2.9Br0.1,1.38,,,,,,,,,,,,,,,,,1000,10,5000,30,10,120,100,30,,,,,,,,,,,,,,,0.93263,28.648,0.16457,19.782,94,CH2,v0,
375,20240912,2,Cs0.05MA0.16FA0.79PbI2.9Br0.1,1.38,,,,,,,,,,,,,,,,,1000,10,5000,30,10,120,100,30,,,,,,,,,,,,,,,0.17858,16.0,0.063045,17.703,94,CH3,v0,
376,20240912,2,Cs0.05MA0.16FA0.79PbI2.9Br0.1,1.38,,,,,,,,,,,,,,,,,1000,10,5000,30,10,120,100,30,,,,,,,,,,,,,,,0.0,0.0,0.007658,8.77,94,CH4,v0,
377,20240912,2,Cs0.05MA0.16FA0.79PbI2.9Br0.1,1.38,,,,,,,,,,,,,,,,,1000,10,5000,30,10,120,100,30,,,,,,,,,,,,,,,0.071512,21.243,0.02168,15.527,95,CH1,v0,
378,20240912,2,Cs0.05MA0.16FA0.79PbI2.9Br0.1,1.38,,,,,,,,,,,,,,,,,1000,10,5000,30,10,120,100,30,,,,,,,,,,,,,,,4.4274,31.614,0.67244,20.827,95,CH2,v0,
379,20240912,2,Cs0.05MA0.16FA0.79PbI2.9Br0.1,1.38,,,,,,,,,,,,,,,,,1000,10,5000,30,10,120,100,30,,,,,,,,,,,,,,,4.6235,31.802,0.70536,20.612,95,CH3,v0,
380,20240912,2,Cs0.05MA0.16FA0.79PbI2.9Br0.1,1.38,,,,,,,,,,,,,,,,,1000,10,5000,30,10,120,100,30,,,,,,,,,,,,,,,0.0,0.0,0.027122,16.507,95,CH4,v0,
381,20240912,2,Cs0.05MA0.16FA0.79PbI2.9Br0.1,1.38,,,,,,,,,,,,,,,,,1000,10,5000,30,10,120,100,30,,,,,,,,,,,,,,,0.56758,26.022,0.12015,18.153,96,CH1,v0,
382,20240912,2,Cs0.05MA0.16FA0.79PbI2.9Br0.1,1.38,,,,,,,,,,,,,,,,,1000,10,5000,30,10,120,100,30,,,,,,,,,,,,,,,4.0187,32.511,0.61153,20.214,96,CH2,v0,
383,20240912,2,Cs0.05MA0.16FA0.79PbI2.9Br0.1,1.38,,,,,,,,,,,,,,,,,1000,10,5000,30,10,120,100,30,,,,,,,,,,,,,,,1.5447,26.779,0.30006,19.224,96,CH3,v0,
384,20240912,2,Cs0.05MA0.16FA0.79PbI2.9Br0.1,1.38,,,,,,,,,,,,,,,,,1000,10,5000,30,10,120,100,30,,,,,,,,,,,,,,,0.0,0.0,0.047558,14.384,96,CH4,v0,
385,20240912,2,Cs0.05MA0.16FA0.79PbI2.9Br0.1,1.38,,,,,,,,,,,,,,,,,1000,10,5000,30,10,120,100,30,,,,,,,,,,,,,,,0.49908,25.736,0.10636,18.232,97,CH1,v0,
386,20240912,2,Cs0.05MA0.16FA0.79PbI2.9Br0.1,1.38,,,,,,,,,,,,,,,,,1000,10,5000,30,10,120,100,30,,,,,,,,,,,,,,,11.139,57.581,0.93965,20.588,97,CH2,v0,
387,20240912,2,Cs0.05MA0.16FA0.79PbI2.9Br0.1,1.38,,,,,,,,,,,,,,,,,1000,10,5000,30,10,120,100,30,,,,,,,,,,,,,,,11.316,58.1,0.95177,20.463,97,CH3,v0,
388,20240912,2,Cs0.05MA0.16FA0.79PbI2.9Br0.1,1.38,,,,,,,,,,,,,,,,,1000,10,5000,30,10,120,100,30,,,,,,,,,,,,,,,0.5441,23.011,0.1271,18.604,97,CH4,v0,
389,20240912,2,Cs0.05MA0.16FA0.79PbI2.9Br0.1,1.38,,,,,,,,,,,,,,,,,1000,10,5000,30,10,120,100,30,,,,,,,,,,,,,,,5.1223,46.684,0.58496,18.757,98,CH1,v0,
390,20240912,2,Cs0.05MA0.16FA0.79PbI2.9Br0.1,1.38,,,,,,,,,,,,,,,,,1000,10,5000,30,10,120,100,30,,,,,,,,,,,,,,,11.313,64.77,0.90314,19.34,98,CH2,v0,
391,20240912,2,Cs0.05MA0.16FA0.79PbI2.9Br0.1,1.38,,,,,,,,,,,,,,,,,1000,10,5000,30,10,120,100,30,,,,,,,,,,,,,,,8.0466,54.925,0.79005,18.543,98,CH3,v0,
392,20240912,2,Cs0.05MA0.16FA0.79PbI2.9Br0.1,1.38,,,,,,,,,,,,,,,,,1000,10,5000,30,10,120,100,30,,,,,,,,,,,,,,,2.1994,39.407,0.35283,15.818,98,CH4,v0,
393,20240912,2,Cs0.05MA0.16FA0.79PbI2.9Br0.1,1.73,,,,,,,,,,,,,,,,,1000,10,5000,30,10,120,100,30,,,,,,,,,,,,,,,6.2498,35.982,0.96852,17.934,99,CH1,v0,
394,20240912,2,Cs0.05MA0.16FA0.79PbI2.9Br0.1,1.73,,,,,,,,,,,,,,,,,1000,10,5000,30,10,120,100,30,,,,,,,,,,,,,,,11.636,59.852,1.0641,18.27,99,CH2,v0,
395,20240912,2,Cs0.05MA0.16FA0.79PbI2.9Br0.1,1.73,,,,,,,,,,,,,,,,,1000,10,5000,30,10,120,100,30,,,,,,,,,,,,,,,11.116,58.846,1.0549,17.907,99,CH3,v0,
396,20240912,2,Cs0.05MA0.16FA0.79PbI2.9Br0.1,1.73,,,,,,,,,,,,,,,,,1000,10,5000,30,10,120,100,30,,,,,,,,,,,,,,,11.015,58.219,1.0514,17.994,99,CH4,v0,
397,20240912,2,Cs0.05MA0.16FA0.79PbI2.9Br0.1,1.73,,,,,,,,,,,,,,,,,1000,10,5000,30,10,120,100,30,,,,,,,,,,,,,,,14.191,67.223,1.0068,20.967,100,CH1,v0,
398,20240912,2,Cs0.05MA0.16FA0.79PbI2.9Br0.1,1.73,,,,,,,,,,,,,,,,,1000,10,5000,30,10,120,100,30,,,,,,,,,,,,,,,14.796,67.927,1.0219,21.314,100,CH2,v0,
399,20240912,2,Cs0.05MA0.16FA0.79PbI2.9Br0.1,1.73,,,,,,,,,,,,,,,,,1000,10,5000,30,10,120,100,30,,,,,,,,,,,,,,,10.307,50.2,0.97463,21.067,100,CH3,v0,
400,20240912,2,Cs0.05MA0.16FA0.79PbI2.9Br0.1,1.73,,,,,,,,,,,,,,,,,1000,10,5000,30,10,120,100,30,,,,,,,,,,,,,,,7.6622,39.25,0.91542,21.325,100,CH4,v0,
401,20240912,2,Cs0.05MA0.16FA0.79PbI2.9Br0.1,1.73,,,,,,,,,,,,,,,,,1000,10,5000,30,10,120,100,30,,,,,,,,,,,,,,,4.8269,30.279,0.85571,18.629,101,CH1,v0,
402,20240912,2,Cs0.05MA0.16FA0.79PbI2.9Br0.1,1.73,,,,,,,,,,,,,,,,,1000,10,5000,30,10,120,100,30,,,,,,,,,,,,,,,13.753,67.021,1.0772,19.049,101,CH2,v0,
403,20240912,2,Cs0.05MA0.16FA0.79PbI2.9Br0.1,1.73,,,,,,,,,,,,,,,,,1000,10,5000,30,10,120,100,30,,,,,,,,,,,,,,,7.881,41.444,1.0048,18.926,101,CH3,v0,
404,20240912,2,Cs0.05MA0.16FA0.79PbI2.9Br0.1,1.73,,,,,,,,,,,,,,,,,1000,10,5000,30,10,120,100,30,,,,,,,,,,,,,,,13.786,67.537,1.0688,19.097,101,CH4,v0,
405,20240912,2,Cs0.05MA0.16FA0.79PbI2.9Br0.1,1.73,,,,,,,,,,,,,,,,,1000,10,5000,30,10,120,100,30,,,,,,,,,,,,,,,14.021,67.156,1.0157,20.555,102,CH1,v0,
406,20240912,2,Cs0.05MA0.16FA0.79PbI2.9Br0.1,1.73,,,,,,,,,,,,,,,,,1000,10,5000,30,10,120,100,30,,,,,,,,,,,,,,,14.276,67.101,1.0221,20.815,102,CH2,v0,
407,20240912,2,Cs0.05MA0.16FA0.79PbI2.9Br0.1,1.73,,,,,,,,,,,,,,,,,1000,10,5000,30,10,120,100,30,,,,,,,,,,,,,,,14.184,67.483,1.0198,20.61,102,CH3,v0,
408,20240912,2,Cs0.05MA0.16FA0.79PbI2.9Br0.1,1.73,,,,,,,,,,,,,,,,,1000,10,5000,30,10,120,100,30,,,,,,,,,,,,,,,14.132,67.426,1.0072,20.81,102,CH4,v0,
409,20240912,2,Cs0.05MA0.16FA0.79PbI2.9Br0.1,1.73,,,,,,,,,,,,,,,,,1000,10,5000,30,10,120,100,30,,,,,,,,,,,,,,,10.982,55.523,1.0287,19.228,103,CH1,v0,
410,20240912,2,Cs0.05MA0.16FA0.79PbI2.9Br0.1,1.73,,,,,,,,,,,,,,,,,1000,10,5000,30,10,120,100,30,,,,,,,,,,,,,,,13.932,66.719,1.0645,19.616,103,CH2,v0,
411,20240912,2,Cs0.05MA0.16FA0.79PbI2.9Br0.1,1.73,,,,,,,,,,,,,,,,,1000,10,5000,30,10,120,100,30,,,,,,,,,,,,,,,13.621,65.585,1.0616,19.563,103,CH3,v0,
412,20240912,2,Cs0.05MA0.16FA0.79PbI2.9Br0.1,1.73,,,,,,,,,,,,,,,,,1000,10,5000,30,10,120,100,30,,,,,,,,,,,,,,,13.624,64.631,1.0573,19.938,103,CH4,v0,
413,20240912,2,Cs0.05MA0.16FA0.79PbI2.9Br0.1,1.73,,,,,,,,,,,,,,,,,1000,10,5000,30,10,120,100,30,,,,,,,,,,,,,,,14.046,68.313,0.98861,20.798,104,CH1,v0,
414,20240912,2,Cs0.05MA0.16FA0.79PbI2.9Br0.1,1.73,,,,,,,,,,,,,,,,,1000,10,5000,30,10,120,100,30,,,,,,,,,,,,,,,14.792,69.255,0.99806,21.4,104,CH2,v0,
415,20240912,2,Cs0.05MA0.16FA0.79PbI2.9Br0.1,1.73,,,,,,,,,,,,,,,,,1000,10,5000,30,10,120,100,30,,,,,,,,,,,,,,,14.592,68.587,0.99737,21.331,104,CH3,v0,
416,20240912,2,Cs0.05MA0.16FA0.79PbI2.9Br0.1,1.73,,,,,,,,,,,,,,,,,1000,10,5000,30,10,120,100,30,,,,,,,,,,,,,,,13.749,64.061,0.98847,21.713,104,CH4,v0,
417,20240912,2,Cs0.05MA0.16FA0.79PbI2.9Br0.1,1.73,,,,,,,,,,,,,,,,,1000,10,5000,30,10,120,100,30,,,,,,,,,,,,,,,13.789,68.628,1.0395,19.329,105,CH1,v0,
418,20240912,2,Cs0.05MA0.16FA0.79PbI2.9Br0.1,1.73,,,,,,,,,,,,,,,,,1000,10,5000,30,10,120,100,30,,,,,,,,,,,,,,,14.642,70.896,1.0486,19.695,105,CH2,v0,
419,20240912,2,Cs0.05MA0.16FA0.79PbI2.9Br0.1,1.73,,,,,,,,,,,,,,,,,1000,10,5000,30,10,120,100,30,,,,,,,,,,,,,,,12.246,60.437,1.0288,19.696,105,CH3,v0,
420,20240912,2,Cs0.05MA0.16FA0.79PbI2.9Br0.1,1.73,,,,,,,,,,,,,,,,,1000,10,5000,30,10,120,100,30,,,,,,,,,,,,,,,15.324,73.126,1.0474,20.006,105,CH4,v0,
421,20240912,2,Cs0.05MA0.16FA0.79PbI2.9Br0.1,1.73,,,,,,,,,,,,,,,,,1000,10,5000,30,10,120,100,30,,,,,,,,,,,,,,,14.055,68.716,0.98626,20.738,106,CH1,v0,
422,20240912,2,Cs0.05MA0.16FA0.79PbI2.9Br0.1,1.73,,,,,,,,,,,,,,,,,1000,10,5000,30,10,120,100,30,,,,,,,,,,,,,,,14.257,69.158,0.98465,20.937,106,CH2,v0,
423,20240912,2,Cs0.05MA0.16FA0.79PbI2.9Br0.1,1.73,,,,,,,,,,,,,,,,,1000,10,5000,30,10,120,100,30,,,,,,,,,,,,,,,14.257,69.566,0.98548,20.796,106,CH3,v0,
424,20240912,2,Cs0.05MA0.16FA0.79PbI2.9Br0.1,1.73,,,,,,,,,,,,,,,,,1000,10,5000,30,10,120,100,30,,,,,,,,,,,,,,,14.24,68.69,0.98985,20.944,106,CH4,v0,
425,20240912,2,Cs0.05MA0.16FA0.79PbI2.9Br0.1,1.73,,,,,,,,,,,,,,,,,1000,10,5000,30,10,120,100,30,,,,,,,,,,,,,,,11.115,58.812,1.0044,18.816,107,CH1,v0,
426,20240912,2,Cs0.05MA0.16FA0.79PbI2.9Br0.1,1.73,,,,,,,,,,,,,,,,,1000,10,5000,30,10,120,100,30,,,,,,,,,,,,,,,11.878,61.84,1.0439,18.399,107,CH2,v0,
427,20240912,2,Cs0.05MA0.16FA0.79PbI2.9Br0.1,1.73,,,,,,,,,,,,,,,,,1000,10,5000,30,10,120,100,30,,,,,,,,,,,,,,,10.699,57.944,1.0213,18.08,107,CH3,v0,
428,20240912,2,Cs0.05MA0.16FA0.79PbI2.9Br0.1,1.73,,,,,,,,,,,,,,,,,1000,10,5000,30,10,120,100,30,,,,,,,,,,,,,,,10.604,57.203,1.0133,18.295,107,CH4,v0,
429,20240912,2,Cs0.05MA0.16FA0.79PbI2.9Br0.1,1.73,,,,,,,,,,,,,,,,,1000,10,5000,30,10,120,100,30,,,,,,,,,,,,,,,12.426,63.935,0.97073,20.021,108,CH1,v0,
430,20240912,2,Cs0.05MA0.16FA0.79PbI2.9Br0.1,1.73,,,,,,,,,,,,,,,,,1000,10,5000,30,10,120,100,30,,,,,,,,,,,,,,,13.195,64.999,0.97389,20.844,108,CH2,v0,
431,20240912,2,Cs0.05MA0.16FA0.79PbI2.9Br0.1,1.73,,,,,,,,,,,,,,,,,1000,10,5000,30,10,120,100,30,,,,,,,,,,,,,,,13.089,64.452,0.97498,20.829,108,CH3,v0,
432,20240912,2,Cs0.05MA0.16FA0.79PbI2.9Br0.1,1.73,,,,,,,,,,,,,,,,,1000,10,5000,30,10,120,100,30,,,,,,,,,,,,,,,13.283,64.125,0.976,21.224,108,CH4,v0,
433,20240912,2,Cs0.05MA0.16FA0.79PbI2.9Br0.1,1.73,,,,,,,,,,,,,,,,,1000,10,5000,30,10,120,100,30,,,,,,,,,,,,,,,11.091,60.081,1.0058,18.353,109,CH1,v0,
434,20240912,2,Cs0.05MA0.16FA0.79PbI2.9Br0.1,1.73,,,,,,,,,,,,,,,,,1000,10,5000,30,10,120,100,30,,,,,,,,,,,,,,,11.482,59.542,1.011,19.074,109,CH2,v0,
435,20240912,2,Cs0.05MA0.16FA0.79PbI2.9Br0.1,1.73,,,,,,,,,,,,,,,,,1000,10,5000,30,10,120,100,30,,,,,,,,,,,,,,,12.491,63.161,1.0162,19.46,109,CH3,v0,
436,20240912,2,Cs0.05MA0.16FA0.79PbI2.9Br0.1,1.73,,,,,,,,,,,,,,,,,1000,10,5000,30,10,120,100,30,,,,,,,,,,,,,,,10.961,57.048,1.0135,18.956,109,CH4,v0,
437,20240912,2,Cs0.05MA0.16FA0.79PbI2.9Br0.1,1.73,,,,,,,,,,,,,,,,,1000,10,5000,30,10,120,100,30,,,,,,,,,,,,,,,11.461,60.526,0.95952,19.734,110,CH1,v0,
438,20240912,2,Cs0.05MA0.16FA0.79PbI2.9Br0.1,1.73,,,,,,,,,,,,,,,,,1000,10,5000,30,10,120,100,30,,,,,,,,,,,,,,,12.109,62.936,0.95195,20.211,110,CH2,v0,
439,20240912,2,Cs0.05MA0.16FA0.79PbI2.9Br0.1,1.73,,,,,,,,,,,,,,,,,1000,10,5000,30,10,120,100,30,,,,,,,,,,,,,,,11.984,62.027,0.96263,20.07,110,CH3,v0,
440,20240912,2,Cs0.05MA0.16FA0.79PbI2.9Br0.1,1.73,,,,,,,,,,,,,,,,,1000,10,5000,30,10,120,100,30,,,,,,,,,,,,,,,12.149,62.746,0.95326,20.312,110,CH4,v0,
441,20240912,2,Cs0.05MA0.15FA0.8PbI2.9Br0.1,1.8,,,,,,,,,,,,,,,,,1000,10,5000,30,10,150,100,30,,,,,,,,,,,,,,,0.57724,25.821,0.12007,18.618,111,CH1,v0,
442,20240912,2,Cs0.05MA0.15FA0.8PbI2.9Br0.1,1.8,,,,,,,,,,,,,,,,,1000,10,5000,30,10,150,100,30,,,,,,,,,,,,,,,5.5283,34.669,0.81359,19.599,111,CH2,v0,
443,20240912,2,Cs0.05MA0.15FA0.8PbI2.9Br0.1,1.8,,,,,,,,,,,,,,,,,1000,10,5000,30,10,150,100,30,,,,,,,,,,,,,,,6.3531,39.076,0.87077,18.671,111,CH3,v0,
444,20240912,2,Cs0.05MA0.15FA0.8PbI2.9Br0.1,1.8,,,,,,,,,,,,,,,,,1000,10,5000,30,10,150,100,30,,,,,,,,,,,,,,,3.5083,30.283,0.59852,19.356,111,CH4,v0,
445,20240912,2,Cs0.05MA0.15FA0.8PbI2.9Br0.1,1.8,,,,,,,,,,,,,,,,,1000,10,5000,30,10,150,100,30,,,,,,,,,,,,,,,3.9428,32.522,0.59559,20.355,112,CH1,v0,
446,20240912,2,Cs0.05MA0.15FA0.8PbI2.9Br0.1,1.8,,,,,,,,,,,,,,,,,1000,10,5000,30,10,150,100,30,,,,,,,,,,,,,,,8.2586,43.183,0.91623,20.873,112,CH2,v0,
447,20240912,2,Cs0.05MA0.15FA0.8PbI2.9Br0.1,1.8,,,,,,,,,,,,,,,,,1000,10,5000,30,10,150,100,30,,,,,,,,,,,,,,,6.1808,36.093,0.8509,20.125,112,CH3,v0,
448,20240912,2,Cs0.05MA0.15FA0.8PbI2.9Br0.1,1.8,,,,,,,,,,,,,,,,,1000,10,5000,30,10,150,100,30,,,,,,,,,,,,,,,3.709,30.139,0.60107,20.474,112,CH4,v0,
449,20240912,2,Cs0.05MA0.15FA0.8PbI2.9Br0.1,1.8,,,,,,,,,,,,,,,,,1000,10,5000,30,10,150,100,30,,,,,,,,,,,,,,,2.9444,30.997,0.47967,19.803,113,CH1,v0,
450,20240912,2,Cs0.05MA0.15FA0.8PbI2.9Br0.1,1.8,,,,,,,,,,,,,,,,,1000,10,5000,30,10,150,100,30,,,,,,,,,,,,,,,14.221,68.927,1.003,20.57,113,CH2,v0,
451,20240912,2,Cs0.05MA0.15FA0.8PbI2.9Br0.1,1.8,,,,,,,,,,,,,,,,,1000,10,5000,30,10,150,100,30,,,,,,,,,,,,,,,13.152,66.323,0.98531,20.127,113,CH3,v0,
452,20240912,2,Cs0.05MA0.15FA0.8PbI2.9Br0.1,1.8,,,,,,,,,,,,,,,,,1000,10,5000,30,10,150,100,30,,,,,,,,,,,,,,,10.248,52.287,0.9542,20.541,113,CH4,v0,
453,20240912,2,Cs0.05MA0.15FA0.8PbI2.9Br0.1,1.8,,,,,,,,,,,,,,,,,1000,10,5000,30,10,150,100,30,,,,,,,,,,,,,,,11.976,60.621,0.9414,20.986,114,CH1,v0,
454,20240912,2,Cs0.05MA0.15FA0.8PbI2.9Br0.1,1.8,,,,,,,,,,,,,,,,,1000,10,5000,30,10,150,100,30,,,,,,,,,,,,,,,15.123,69.757,0.99945,21.692,114,CH2,v0,
455,20240912,2,Cs0.05MA0.15FA0.8PbI2.9Br0.1,1.8,,,,,,,,,,,,,,,,,1000,10,5000,30,10,150,100,30,,,,,,,,,,,,,,,14.943,71.665,0.99955,20.861,114,CH3,v0,
456,20240912,2,Cs0.05MA0.15FA0.8PbI2.9Br0.1,1.8,,,,,,,,,,,,,,,,,1000,10,5000,30,10,150,100,30,,,,,,,,,,,,,,,12.042,58.811,0.9713,21.081,114,CH4,v0,
457,20240912,2,Cs0.05MA0.15FA0.8PbI2.9Br0.1,1.8,,,,,,,,,,,,,,,,,1000,10,5000,30,10,150,100,30,,,,,,,,,,,,,,,10.446,58.82,0.88558,20.055,115,CH1,v0,
458,20240912,2,Cs0.05MA0.15FA0.8PbI2.9Br0.1,1.8,,,,,,,,,,,,,,,,,1000,10,5000,30,10,150,100,30,,,,,,,,,,,,,,,12.037,61.607,0.99545,19.628,115,CH2,v0,
459,20240912,2,Cs0.05MA0.15FA0.8PbI2.9Br0.1,1.8,,,,,,,,,,,,,,,,,1000,10,5000,30,10,150,100,30,,,,,,,,,,,,,,,12.994,64.614,1.0034,20.042,115,CH3,v0,
460,20240912,2,Cs0.05MA0.15FA0.8PbI2.9Br0.1,1.8,,,,,,,,,,,,,,,,,1000,10,5000,30,10,150,100,30,,,,,,,,,,,,,,,12.176,59.822,0.98663,20.629,115,CH4,v0,
461,20240912,2,Cs0.05MA0.15FA0.8PbI2.9Br0.1,1.8,,,,,,,,,,,,,,,,,1000,10,5000,30,10,150,100,30,,,,,,,,,,,,,,,13.508,67.289,0.98251,20.432,116,CH1,v0,
462,20240912,2,Cs0.05MA0.15FA0.8PbI2.9Br0.1,1.8,,,,,,,,,,,,,,,,,1000,10,5000,30,10,150,100,30,,,,,,,,,,,,,,,12.663,62.489,0.98789,20.513,116,CH2,v0,
463,20240912,2,Cs0.05MA0.15FA0.8PbI2.9Br0.1,1.8,,,,,,,,,,,,,,,,,1000,10,5000,30,10,150,100,30,,,,,,,,,,,,,,,12.447,65.197,0.96716,19.74,116,CH3,v0,
464,20240912,2,Cs0.05MA0.15FA0.8PbI2.9Br0.1,1.8,,,,,,,,,,,,,,,,,1000,10,5000,30,10,150,100,30,,,,,,,,,,,,,,,14.276,70.284,0.98413,20.64,116,CH4,v0,
465,20240912,2,Cs0.15MA0.3FA0.55PbI2.9Br0.1,1.7,,,,,,,,,,,,,,,,,1000,10,5000,30,10,120,100,30,,,,,,,,,,,,,,,14.038,67.933,1.0268,20.126,117,CH1,v0,
466,20240912,2,Cs0.15MA0.3FA0.55PbI2.9Br0.1,1.7,,,,,,,,,,,,,,,,,1000,10,5000,30,10,120,100,30,,,,,,,,,,,,,,,13.609,65.639,1.0216,20.296,117,CH2,v0,
467,20240912,2,Cs0.15MA0.3FA0.55PbI2.9Br0.1,1.7,,,,,,,,,,,,,,,,,1000,10,5000,30,10,120,100,30,,,,,,,,,,,,,,,14.291,68.815,1.0265,20.232,117,CH3,v0,
468,20240912,2,Cs0.15MA0.3FA0.55PbI2.9Br0.1,1.7,,,,,,,,,,,,,,,,,1000,10,5000,30,10,120,100,30,,,,,,,,,,,,,,,14.588,69.368,1.0272,20.473,117,CH4,v0,
469,20240912,2,Cs0.15MA0.3FA0.55PbI2.9Br0.1,1.7,,,,,,,,,,,,,,,,,1000,10,5000,30,10,120,100,30,,,,,,,,,,,,,,,3.5323,30.544,0.58759,19.681,118,CH1,v0,
470,20240912,2,Cs0.15MA0.3FA0.55PbI2.9Br0.1,1.7,,,,,,,,,,,,,,,,,1000,10,5000,30,10,120,100,30,,,,,,,,,,,,,,,10.782,55.087,0.99584,19.654,118,CH2,v0,
471,20240912,2,Cs0.15MA0.3FA0.55PbI2.9Br0.1,1.7,,,,,,,,,,,,,,,,,1000,10,5000,30,10,120,100,30,,,,,,,,,,,,,,,1.3128,349.46,0.024012,15.645,118,CH3,v0,
472,20240912,2,Cs0.15MA0.3FA0.55PbI2.9Br0.1,1.7,,,,,,,,,,,,,,,,,1000,10,5000,30,10,120,100,30,,,,,,,,,,,,,,,4.1875,30.473,0.68381,20.096,118,CH4,v0,
473,20240912,2,Cs0.15MA0.3FA0.55PbI2.9Br0.1,1.7,,,,,,,,,,,,,,,,,1000,10,5000,30,10,120,100,30,,,,,,,,,,,,,,,13.963,69.909,0.99855,20.003,119,CH1,v0,
474,20240912,2,Cs0.15MA0.3FA0.55PbI2.9Br0.1,1.7,,,,,,,,,,,,,,,,,1000,10,5000,30,10,120,100,30,,,,,,,,,,,,,,,13.71,67.379,1.0039,20.268,119,CH2,v0,
475,20240912,2,Cs0.15MA0.3FA0.55PbI2.9Br0.1,1.7,,,,,,,,,,,,,,,,,1000,10,5000,30,10,120,100,30,,,,,,,,,,,,,,,14.212,70.636,1.0063,19.995,119,CH3,v0,
476,20240912,2,Cs0.15MA0.3FA0.55PbI2.9Br0.1,1.7,,,,,,,,,,,,,,,,,1000,10,5000,30,10,120,100,30,,,,,,,,,,,,,,,14.584,71.117,1.0015,20.477,119,CH4,v0,
477,20240912,2,Cs0.15MA0.3FA0.55PbI2.9Br0.1,1.7,,,,,,,,,,,,,,,,,1000,10,5000,30,10,120,100,30,,,,,,,,,,,,,,,9.835,51.508,0.98669,19.352,120,CH1,v0,
478,20240912,2,Cs0.15MA0.3FA0.55PbI2.9Br0.1,1.7,,,,,,,,,,,,,,,,,1000,10,5000,30,10,120,100,30,,,,,,,,,,,,,,,14.047,68.386,1.0251,20.039,120,CH2,v0,
479,20240912,2,Cs0.15MA0.3FA0.55PbI2.9Br0.1,1.7,,,,,,,,,,,,,,,,,1000,10,5000,30,10,120,100,30,,,,,,,,,,,,,,,0.026815,13.951,0.014064,13.667,120,CH3,v0,
480,20240912,2,Cs0.15MA0.3FA0.55PbI2.9Br0.1,1.7,,,,,,,,,,,,,,,,,1000,10,5000,30,10,120,100,30,,,,,,,,,,,,,,,12.838,62.34,1.0062,20.466,120,CH4,v0,
481,20240912,2,Cs0.15MA0.3FA0.55PbI2.9Br0.1,1.7,,,,,,,,,,,,,,,,,1000,10,5000,30,10,120,100,30,,,,,,,,,,,,,,,12.289,63.149,0.97992,19.859,121,CH1,v0,
482,20240912,2,Cs0.15MA0.3FA0.55PbI2.9Br0.1,1.7,,,,,,,,,,,,,,,,,1000,10,5000,30,10,120,100,30,,,,,,,,,,,,,,,12.712,64.149,0.99257,19.965,121,CH2,v0,
483,20240912,2,Cs0.15MA0.3FA0.55PbI2.9Br0.1,1.7,,,,,,,,,,,,,,,,,1000,10,5000,30,10,120,100,30,,,,,,,,,,,,,,,12.658,64.567,0.98968,19.809,121,CH3,v0,
484,20240912,2,Cs0.15MA0.3FA0.55PbI2.9Br0.1,1.7,,,,,,,,,,,,,,,,,1000,10,5000,30,10,120,100,30,,,,,,,,,,,,,,,12.417,63.242,0.98429,19.948,121,CH4,v0,
485,20240912,2,Cs0.15MA0.3FA0.55PbI2.9Br0.1,1.7,,,,,,,,,,,,,,,,,1000,10,5000,30,10,120,100,30,,,,,,,,,,,,,,,13.311,67.966,0.99764,19.632,122,CH1,v0,
486,20240912,2,Cs0.15MA0.3FA0.55PbI2.9Br0.1,1.7,,,,,,,,,,,,,,,,,1000,10,5000,30,10,120,100,30,,,,,,,,,,,,,,,10.606,58.472,1.0244,17.708,122,CH2,v0,
487,20240912,2,Cs0.15MA0.3FA0.55PbI2.9Br0.1,1.7,,,,,,,,,,,,,,,,,1000,10,5000,30,10,120,100,30,,,,,,,,,,,,,,,0.0,0.0,0.024197,15.594,122,CH3,v0,
488,20240912,2,Cs0.15MA0.3FA0.55PbI2.9Br0.1,1.7,,,,,,,,,,,,,,,,,1000,10,5000,30,10,120,100,30,,,,,,,,,,,,,,,13.522,69.096,1.0114,19.35,122,CH4,v0,
489,20240912,2,Cs0.05MA0.16FA0.79PbI2.9Br0.1,1.7,,,,,,,,,,,,,,,,,1000,10,5000,40,10,120,100,30,,,,,,,,,,,,,,,0.0,0.0,0.003396,4.5265,123,CH1,v0,
490,20240912,2,Cs0.05MA0.16FA0.79PbI2.9Br0.1,1.7,,,,,,,,,,,,,,,,,1000,10,5000,40,10,120,100,30,,,,,,,,,,,,,,,0.051026,133.7,0.00587,6.5019,123,CH2,v0,
491,20240912,2,Cs0.05MA0.16FA0.79PbI2.9Br0.1,1.7,,,,,,,,,,,,,,,,,1000,10,5000,40,10,120,100,30,,,,,,,,,,,,,,,0.069518,192.13,0.005886,6.1475,123,CH3,v0,
492,20240912,2,Cs0.05MA0.16FA0.79PbI2.9Br0.1,1.7,,,,,,,,,,,,,,,,,1000,10,5000,40,10,120,100,30,,,,,,,,,,,,,,,0.057501,241.51,0.004717,5.0479,123,CH4,v0,
493,20240912,2,Cs0.05MA0.16FA0.79PbI2.9Br0.1,1.7,,,,,,,,,,,,,,,,,1000,10,5000,40,10,120,100,30,,,,,,,,,,,,,,,0.018596,233.36,0.002271,3.5086,124,CH1,v0,
494,20240912,2,Cs0.05MA0.16FA0.79PbI2.9Br0.1,1.7,,,,,,,,,,,,,,,,,1000,10,5000,40,10,120,100,30,,,,,,,,,,,,,,,0.02079,65.495,0.005012,6.3329,124,CH2,v0,
495,20240912,2,Cs0.05MA0.16FA0.79PbI2.9Br0.1,1.7,,,,,,,,,,,,,,,,,1000,10,5000,40,10,120,100,30,,,,,,,,,,,,,,,0.013424,64.118,0.003959,5.288,124,CH3,v0,
496,20240912,2,Cs0.05MA0.16FA0.79PbI2.9Br0.1,1.7,,,,,,,,,,,,,,,,,1000,10,5000,40,10,120,100,30,,,,,,,,,,,,,,,0.0,0.0,0.002553,3.7973,124,CH4,v0,
497,20240912,2,Cs0.05MA0.16FA0.79PbI2.9Br0.1,1.7,,,,,,,,,,,,,,,,,1000,10,5000,40,10,120,100,30,,,,,,,,,,,,,,,0.06547,33.656,0.019161,10.152,125,CH1,v0,
498,20240912,2,Cs0.05MA0.16FA0.79PbI2.9Br0.1,1.7,,,,,,,,,,,,,,,,,1000,10,5000,40,10,120,100,30,,,,,,,,,,,,,,,0.10604,26.191,0.032147,12.595,125,CH2,v0,
499,20240912,2,Cs0.05MA0.16FA0.79PbI2.9Br0.1,1.7,,,,,,,,,,,,,,,,,1000,10,5000,40,10,120,100,30,,,,,,,,,,,,,,,0.11296,28.884,0.032542,12.018,125,CH3,v0,
500,20240912,2,Cs0.05MA0.16FA0.79PbI2.9Br0.1,1.7,,,,,,,,,,,,,,,,,1000,10,5000,40,10,120,100,30,,,,,,,,,,,,,,,0.10735,38.455,0.026334,10.601,125,CH4,v0,
501,20240912,2,Cs0.05MA0.16FA0.79PbI2.9Br0.1,1.7,,,,,,,,,,,,,,,,,1000,10,5000,40,10,120,100,30,,,,,,,,,,,,,,,0.058709,60.756,0.01094,8.8326,126,CH1,v0,
502,20240912,2,Cs0.05MA0.16FA0.79PbI2.9Br0.1,1.7,,,,,,,,,,,,,,,,,1000,10,5000,40,10,120,100,30,,,,,,,,,,,,,,,0.07125,26.86,0.022594,11.741,126,CH2,v0,
503,20240912,2,Cs0.05MA0.16FA0.79PbI2.9Br0.1,1.7,,,,,,,,,,,,,,,,,1000,10,5000,40,10,120,100,30,,,,,,,,,,,,,,,0.056438,31.893,0.017216,10.279,126,CH3,v0,
504,20240912,2,Cs0.05MA0.16FA0.79PbI2.9Br0.1,1.7,,,,,,,,,,,,,,,,,1000,10,5000,40,10,120,100,30,,,,,,,,,,,,,,,0.0,0.0,0.011338,8.8045,126,CH4,v0,
505,20240912,2,Cs0.05MA0.16FA0.79PbI2.9Br0.1,1.7,,,,,,,,,,,,,,,,,1000,10,5000,40,10,120,100,30,,,,,,,,,,,,,,,0.495,30.215,0.11965,13.691,127,CH1,v0,
506,20240912,2,Cs0.05MA0.16FA0.79PbI2.9Br0.1,1.7,,,,,,,,,,,,,,,,,1000,10,5000,40,10,120,100,30,,,,,,,,,,,,,,,0.87611,29.891,0.19257,15.22,127,CH2,v0,
507,20240912,2,Cs0.05MA0.16FA0.79PbI2.9Br0.1,1.7,,,,,,,,,,,,,,,,,1000,10,5000,40,10,120,100,30,,,,,,,,,,,,,,,0.79824,29.968,0.18464,14.426,127,CH3,v0,
508,20240912,2,Cs0.05MA0.16FA0.79PbI2.9Br0.1,1.7,,,,,,,,,,,,,,,,,1000,10,5000,40,10,120,100,30,,,,,,,,,,,,,,,0.5995,33.245,0.14133,12.759,127,CH4,v0,
509,20240912,2,Cs0.05MA0.16FA0.79PbI2.9Br0.1,1.7,,,,,,,,,,,,,,,,,1000,10,5000,40,10,120,100,30,,,,,,,,,,,,,,,3.0507,506.29,0.05065,11.897,128,CH1,v0,
510,20240912,2,Cs0.05MA0.16FA0.79PbI2.9Br0.1,1.7,,,,,,,,,,,,,,,,,1000,10,5000,40,10,120,100,30,,,,,,,,,,,,,,,1.1685,44.515,0.17183,15.276,128,CH2,v0,
511,20240912,2,Cs0.05MA0.16FA0.79PbI2.9Br0.1,1.7,,,,,,,,,,,,,,,,,1000,10,5000,40,10,120,100,30,,,,,,,,,,,,,,,1.6235,96.455,0.1175,14.324,128,CH3,v0,
512,20240912,2,Cs0.05MA0.16FA0.79PbI2.9Br0.1,1.7,,,,,,,,,,,,,,,,,1000,10,5000,40,10,120,100,30,,,,,,,,,,,,,,,2.5232,371.38,0.057823,11.75,128,CH4,v0,
513,20240912,2,Cs0.05MA0.16FA0.79PbI2.9Br0.1,1.75,,,,,,,,,,,,,,,,,1000,10,5000,40,10,120,100,30,,,,,,,,,,,,,,,0.0,0.0,0.059534,16.778,129,CH1,v0,
514,20240912,2,Cs0.05MA0.16FA0.79PbI2.9Br0.1,1.75,,,,,,,,,,,,,,,,,1000,10,5000,40,10,120,100,30,,,,,,,,,,,,,,,3.3168,31.173,0.53807,19.774,129,CH2,v0,
515,20240912,2,Cs0.05MA0.16FA0.79PbI2.9Br0.1,1.75,,,,,,,,,,,,,,,,,1000,10,5000,40,10,120,100,30,,,,,,,,,,,,,,,4.8912,31.47,0.7658,20.296,129,CH3,v0,
516,20240912,2,Cs0.05MA0.16FA0.79PbI2.9Br0.1,1.75,,,,,,,,,,,,,,,,,1000,10,5000,40,10,120,100,30,,,,,,,,,,,,,,,0.40623,61.271,0.041564,15.952,129,CH4,v0,
517,20240912,2,Cs0.05MA0.16FA0.79PbI2.9Br0.1,1.75,,,,,,,,,,,,,,,,,1000,10,5000,40,10,120,100,30,,,,,,,,,,,,,,,0.0084499,328.4,1.0574,2.4333,130,CH1,v0,
518,20240912,2,Cs0.05MA0.16FA0.79PbI2.9Br0.1,1.75,,,,,,,,,,,,,,,,,1000,10,5000,40,10,120,100,30,,,,,,,,,,,,,,,0.084444,344.58,0.003675,6.6692,130,CH2,v0,
519,20240912,2,Cs0.05MA0.16FA0.79PbI2.9Br0.1,1.75,,,,,,,,,,,,,,,,,1000,10,5000,40,10,120,100,30,,,,,,,,,,,,,,,0.044691,253.08,0.003059,5.7721,130,CH3,v0,
520,20240912,2,Cs0.05MA0.16FA0.79PbI2.9Br0.1,1.75,,,,,,,,,,,,,,,,,1000,10,5000,40,10,120,100,30,,,,,,,,,,,,,,,0.058216,1399.5,0.001326,3.1372,130,CH4,v0,
521,20240912,2,Cs0.05MA0.16FA0.79PbI2.9Br0.1,1.75,,,,,,,,,,,,,,,,,1000,10,5000,40,10,120,100,30,,,,,,,,,,,,,,,1.6125,29.018,0.29995,18.526,131,CH1,v0,
522,20240912,2,Cs0.05MA0.16FA0.79PbI2.9Br0.1,1.75,,,,,,,,,,,,,,,,,1000,10,5000,40,10,120,100,30,,,,,,,,,,,,,,,9.2796,55.375,0.90944,18.427,131,CH2,v0,
523,20240912,2,Cs0.05MA0.16FA0.79PbI2.9Br0.1,1.75,,,,,,,,,,,,,,,,,1000,10,5000,40,10,120,100,30,,,,,,,,,,,,,,,13.283,70.523,0.96311,19.556,131,CH3,v0,
524,20240912,2,Cs0.05MA0.16FA0.79PbI2.9Br0.1,1.75,,,,,,,,,,,,,,,,,1000,10,5000,40,10,120,100,30,,,,,,,,,,,,,,,0.75737,26.554,0.16152,17.659,131,CH4,v0,
525,20240912,2,Cs0.05MA0.16FA0.79PbI2.9Br0.1,1.75,,,,,,,,,,,,,,,,,1000,10,5000,40,10,120,100,30,,,,,,,,,,,,,,,0.017012,61.227,0.004166,6.6692,132,CH1,v0,
526,20240912,2,Cs0.05MA0.16FA0.79PbI2.9Br0.1,1.75,,,,,,,,,,,,,,,,,1000,10,5000,40,10,120,100,30,,,,,,,,,,,,,,,0.080614,59.383,0.011367,11.942,132,CH2,v0,
527,20240912,2,Cs0.05MA0.16FA0.79PbI2.9Br0.1,1.75,,,,,,,,,,,,,,,,,1000,10,5000,40,10,120,100,30,,,,,,,,,,,,,,,0.11021,97.972,0.010592,10.621,132,CH3,v0,
528,20240912,2,Cs0.05MA0.16FA0.79PbI2.9Br0.1,1.75,,,,,,,,,,,,,,,,,1000,10,5000,40,10,120,100,30,,,,,,,,,,,,,,,0.0076289,22.113,0.004786,7.2081,132,CH4,v0,
529,20240912,2,Cs0.05MA0.16FA0.79PbI2.9Br0.1,1.75,,,,,,,,,,,,,,,,,1000,10,5000,40,10,120,100,30,,,,,,,,,,,,,,,0.0,0.0,0.72973,17.496,133,CH1,v0,
530,20240912,2,Cs0.05MA0.16FA0.79PbI2.9Br0.1,1.75,,,,,,,,,,,,,,,,,1000,10,5000,40,10,120,100,30,,,,,,,,,,,,,,,12.029,67.724,0.98369,18.057,133,CH2,v0,
531,20240912,2,Cs0.05MA0.16FA0.79PbI2.9Br0.1,1.75,,,,,,,,,,,,,,,,,1000,10,5000,40,10,120,100,30,,,,,,,,,,,,,,,12.798,68.769,0.97582,19.072,133,CH3,v0,
532,20240912,2,Cs0.05MA0.16FA0.79PbI2.9Br0.1,1.75,,,,,,,,,,,,,,,,,1000,10,5000,40,10,120,100,30,,,,,,,,,,,,,,,3.4209,34.789,0.55716,17.649,133,CH4,v0,
533,20240912,2,Cs0.05MA0.16FA0.79PbI2.9Br0.1,1.75,,,,,,,,,,,,,,,,,1000,10,5000,40,10,120,100,30,,,,,,,,,,,,,,,2.8308,1558.1,0.017547,10.354,134,CH1,v0,
534,20240912,2,Cs0.05MA0.16FA0.79PbI2.9Br0.1,1.75,,,,,,,,,,,,,,,,,1000,10,5000,40,10,120,100,30,,,,,,,,,,,,,,,1.2304,154.58,0.054632,14.569,134,CH2,v0,
535,20240912,2,Cs0.05MA0.16FA0.79PbI2.9Br0.1,1.75,,,,,,,,,,,,,,,,,1000,10,5000,40,10,120,100,30,,,,,,,,,,,,,,,2.146,218.29,0.066013,14.893,134,CH3,v0,
536,20240912,2,Cs0.05MA0.16FA0.79PbI2.9Br0.1,1.75,,,,,,,,,,,,,,,,,1000,10,5000,40,10,120,100,30,,,,,,,,,,,,,,,3.5538,1105.1,0.026437,12.164,134,CH4,v0,
537,20240912,2,Cs0.04MA0.19FA0.77PbI2.89Br0.11,1.54,,,,,,,,,,,,,,,,,1000,10,5000,30,10,120,100,30,,,,,,,,,,,,,,,0.083604,112.61,0.008653,8.5797,135,CH1,v0,
538,20240912,2,Cs0.04MA0.19FA0.77PbI2.89Br0.11,1.54,,,,,,,,,,,,,,,,,1000,10,5000,30,10,120,100,30,,,,,,,,,,,,,,,0.28447,66.318,0.030672,13.985,135,CH2,v0,
539,20240912,2,Cs0.04MA0.19FA0.77PbI2.89Br0.11,1.54,,,,,,,,,,,,,,,,,1000,10,5000,30,10,120,100,30,,,,,,,,,,,,,,,0.069294,19.093,0.027125,13.38,135,CH3,v0,
