Repository: MI-Materials-Intelligence/Recipe-Language-Model

# Learning Layer

## Overview

In the learning layer, the formulas and parameters are encoded and then tokenised into recipes as inputs. Through atomic skills of data extraction, cleaning, and matching, these data are organised into standardised datasets, providing the basis for RLM training and iterative recipe refinement.

Key Atomic Skills:
- **Cleaning**: Preprocessing and outlier cleaning
- **Matching**: Matching data pairs based on variables
- **Extraction**: Data extraction from robotic boxes

File: seven_ai_layers_robotics/learning/data/data_clean_dedup_4869rows.csv (part 2 of 26)
No,date,rank,Formula PVK,Concentration PVK,Formula Additive 1,Concentration Additive 1,Formula Additive 2,Concentration Additive 2,Formula Additive 3,Concentration Additive 3,Formula SAM 1,Concentration SAM 1,Formula SAM 2,Concentration SAM 2,Formula SAM 3,Concentration SAM 3,Spin Coating Speed SAM,Spin Coating Time SAM,Annealed Temperature SAM,Annealed Time SAM,Spin Coating Speed PVK 1,Spin Coating Time PVK 1,Spin Coating Speed PVK 2,Spin Coating Time PVK 2,Antisolvent Dropping Timing,Antisolvent Volume,Annealed Temperature PVK,Annealed Time PVK,Formula Passivator 1,Concentration Passivator 1,Formula Passivator 2,Concentration Passivator 2,Formula Passivator 3,Concentration Passivator 3,Formula Passivator 4,Concentration Passivator 4,Spin Coating Speed Passivator,Spin Coating Time Passivator,Passivator Dropping Timing,Passivator Volume,Annealed Temperature Passivator,Annealed Time Passivator,PCE,FF,Voc,Jsc,Product,Channel,From,upload_time
7394,20241024,16,Cs0.05MA0.16FA0.79PbI2.8Br0.2,1.73,,,,,,,,,,,,,,,,,1000,10,5000,30,10,120,110,25,,,,,,,,,,,,,,,13.898,66.918,1.0301,20.162,1849,CH2,v0,
7440,20241024,16,Cs0.1FA0.9PbI2.85Br0.15,1.8,,,,,,,,,,,,,,,,,1000,10,5000,30,10,150,100,20,,,,,,,,,,,,,,,15.779,78.195,1.0227,19.731,1860,CH4,v0,
7464,20241024,16,Cs0.05MA0.16FA0.79PbI2.8Br0.2,1.73,,,,,,,,,,,,,,,,,1000,10,5000,30,10,120,100,20,,,,,,,,,,,,,,,15.507,76.672,1.0299,19.638,1866,CH4,v0,
7474,20241024,16,Cs0.05MA0.15FA0.8PbI2.9Br0.1,1.75,,,,,,,,,,,,,,,,,1000,10,5000,30,10,120,100,20,,,,,,,,,,,,,,,14.786,72.62,0.98351,20.702,1869,CH2,v0,
7527,20241024,16,Cs0.05MA0.1FA0.85PbI2.85Br0.15,1.65,,,,,,,,,,,,,,,,,1000,10,5000,30,10,120,100,20,,,,,,,,,,,,,,,15.68,84.549,0.95386,19.442,1882,CH3,v0,
7552,20241024,16,Cs0.1FA0.9PbI2.85Br0.15,1.8,,,,,,,,,,,,,,,,,1000,10,5000,30,10,120,110,20,,,,,,,,,,,,,,,15.741,83.857,0.95264,19.704,1888,CH4,v0,
7582,20241024,16,Cs0.1FA0.9PbI2.8Br0.2,1.6,,,,,,,,,,,,,,,,,1000,10,5000,30,10,120,110,15,,,,,,,,,,,,,,,14.518,78.73,0.96609,19.088,1896,CH2,v0,
7590,20241024,16,Cs0.05MA0.1FA0.85PbI3.0,1.73,,,,,,,,,,,,,,,,,1000,10,5000,30,10,200,110,15,,,,,,,,,,,,,,,14.368,67.41,1.0046,21.217,1898,CH2,v0,
7632,20241024,16,Cs0.05MA0.1FA0.85PbI3.0,1.73,,,,,,,,,,,,,,,,,1000,10,5000,30,10,120,110,15,,,,,,,,,,,,,,,14.136,71.727,1.0011,19.688,1908,CH4,v0,
7656,20241024,16,Cs0.15MA0.15FA0.7PbI2.85Br0.15,1.3,,,,,,,,,,,,,,,,,1000,10,5000,30,10,120,100,5,,,,,,,,,,,,,,,14.884,69.352,1.0301,20.835,1914,CH4,v0,
7671,20241024,16,Cs0.15MA0.3FA0.55PbI2.85Br0.15,1.6,,,,,,,,,,,,,,,,,1000,10,5000,30,10,120,100,5,,,,,,,,,,,,,,,13.228,66.524,1.0352,19.207,1918,CH3,v0,
7712,20241119,17,Cs0.05MA0.16FA0.79PbI2.9Br0.1,1.73,,,,,,,Me-4PACz,0.33,,,,,,,,,1000,10,5000,30,6,160,110,25,,,,,,,,,,,,,,,17.059,78.585,1.0245,21.189,1928,CH4,v1,
7750,20241119,17,Cs0.05MA0.1FA0.85PbI2.85Br0.15,1.65,,,,,,,Me-4PACz,0.33,,,,,,,,,1000,10,5000,30,10,160,100,20,,,,,,,,,,,,,,,16.308,74.37,1.0295,21.299,1938,CH2,v1,
7770,20241119,17,Cs0.05MA0.1FA0.85PbI3.0,1.73,,,,,,,Me-4PACz,0.33,,,,,,,,,1000,10,5000,40,10,160,110,15,,,,,,,,,,,,,,,16.281,74.215,1.0126,21.664,1943,CH2,v1,
7830,20241119,17,Cs0.05MA0.2FA0.75PbI2.8Br0.2,1.4,,,,,,,Me-4PACz,0.33,,,,,,,,,1200,10,5000,30,8,200,110,30,,,,,,,,,,,,,,,16.347,75.41,1.0357,20.931,1958,CH2,v1,
7876,20241119,17,Cs0.10MA0.20FA0.70PbI2.75Br0.25,1.38,,,,,,,Me-4PACz,0.33,,,,,,,,,950,10,5000,30,8,160,105,20,,,,,,,,,,,,,,,17.193,80.749,1.0246,20.78,1969,CH4,v1,
7904,20241119,17,Cs0.15MA0.15FA0.7PbI2.85Br0.15,1.3,,,,,,,Me-4PACz,0.33,,,,,,,,,1000,10,5000,30,12,160,100,45,,,,,,,,,,,,,,,15.846,77.352,1.0304,19.882,1976,CH4,v1,
7992,20241119,17,Cs0.2MA0.4FA0.4PbI2.8Br0.2,1.46,,,,,,,Me-4PACz,0.33,,,,,,,,,1000,10,5000,40,10,120,110,20,,,,,,,,,,,,,,,17.11,77.216,1.0541,21.021,1998,CH4,v1,
8262,20241119,17,Cs0.1FA0.9PbI2.8Br0.2,1.5,,,,,,,Me-4PACz,0.33,,,,,,,,,1000,10,5000,40,12,240,110,30,,,,,,,,,,,,,,,16.739,79.457,1.0001,21.063,2066,CH2,v1,
8398,20241120,18,Cs0.05MA0.1FA0.85PbI2.85Br0.15,1.65,,,,,,,MeO-2PACz,0.33,,,,,,,,,1000,10,5000,30,10,160,100,20,,,,,,,,,,,,,,,14.516,69.768,1.001,20.786,2100,CH2,v1,
8418,20241120,18,Cs0.05MA0.1FA0.85PbI3.0,1.73,,,,,,,MeO-2PACz,0.33,,,,,,,,,1000,10,5000,40,10,160,110,15,,,,,,,,,,,,,,,14.929,71.194,0.99521,21.07,2105,CH2,v1,
8470,20241120,18,Cs0.05MA0.2FA0.75PbI2.8Br0.2,1.4,,,,,,,MeO-2PACz,0.33,,,,,,,,,1200,10,5000,30,8,200,110,30,,,,,,,,,,,,,,,15.7,76.756,0.99634,20.53,2118,CH2,v1,
8560,20241120,18,Cs0.15MA0.15FA0.7PbI2.85Br0.15,1.3,,,,,,,MeO-2PACz,0.33,,,,,,,,,1000,10,5000,30,12,160,100,45,,,,,,,,,,,,,,,15.224,79.449,0.99394,19.279,2140,CH4,v1,
8600,20241120,18,Cs0.1FA0.9PbI2.8Br0.2,1.5,,,,,,,MeO-2PACz,0.33,,,,,,,,,1000,10,5000,40,12,240,110,30,,,,,,,,,,,,,,,16.473,78.294,1.0145,20.739,2150,CH4,v1,
8620,20241120,18,Cs0.2MA0.4FA0.4PbI2.8Br0.2,1.46,,,,,,,MeO-2PACz,0.33,,,,,,,,,1000,10,5000,40,10,120,110,20,,,,,,,,,,,,,,,14.612,72.903,1.0237,19.58,2155,CH4,v1,
8678,20241120,18,Cs0.05MA0.16FA0.79PbI2.9Br0.1,1.73,,,,,,,MeO-2PACz,0.33,,,,,,,,,1000,10,5000,30,6,160,110,25,,,,,,,,,,,,,,,17.309,83.163,0.9719,21.415,2170,CH2,v1,
8816,20241120,18,Cs0.10MA0.20FA0.70PbI2.75Br0.25,1.38,,,,,,,MeO-2PACz,0.33,,,,,,,,,950,10,5000,30,8,160,105,20,,,,,,,,,,,,,,,15.502,74.936,1.0188,20.306,2204,CH4,v1,
8982,20241121,19,Cs0.05MA0.16FA0.79PbI2.9Br0.1,1.73,,,,,,,MeO-4PACz,0.33,,,,,,,,,1000,10,5000,30,6,160,110,25,,,,,,,,,,,,,,,17.255,80.726,0.99863,21.404,2246,CH2,v1,
9102,20241121,19,Cs0.05MA0.2FA0.75PbI2.8Br0.2,1.4,,,,,,,MeO-4PACz,0.33,,,,,,,,,1200,10,5000,30,8,200,110,30,,,,,,,,,,,,,,,16.577,81.351,1.0019,20.339,2276,CH2,v1,
9192,20241121,19,Cs0.15MA0.15FA0.7PbI2.85Br0.15,1.3,,,,,,,MeO-4PACz,0.33,,,,,,,,,1000,10,5000,30,12,160,100,45,,,,,,,,,,,,,,,15.581,81.151,0.99221,19.35,2298,CH4,v1,
9240,20241121,19,Cs0.1FA0.9PbI2.8Br0.2,1.5,,,,,,,MeO-4PACz,0.33,,,,,,,,,1000,10,5000,40,12,240,110,30,,,,,,,,,,,,,,,16.614,79.447,1.0137,20.628,2310,CH4,v1,
9352,20241121,19,Cs0.05MA0.1FA0.85PbI2.85Br0.15,1.65,,,,,,,MeO-4PACz,0.33,,,,,,,,,1000,10,5000,30,10,160,100,20,,,,,,,,,,,,,,,18.151,72.983,1.0645,23.363,2338,CH4,v1,
9386,20241121,19,Cs0.05MA0.1FA0.85PbI3.0,1.73,,,,,,,MeO-4PACz,0.33,,,,,,,,,1000,10,5000,40,10,160,110,15,,,,,,,,,,,,,,,19.43,77.527,1.0813,23.177,2347,CH2,v1,
9470,20241121,19,Cs0.10MA0.20FA0.70PbI2.75Br0.25,1.38,,,,,,,MeO-4PACz,0.33,,,,,,,,,950,10,5000,30,8,160,105,20,,,,,,,,,,,,,,,18.74,79.929,1.084,21.629,2368,CH2,v1,
9592,20241121,19,Cs0.2MA0.4FA0.4PbI2.8Br0.2,1.46,,,,,,,MeO-4PACz,0.33,,,,,,,,,1000,10,5000,40,10,120,110,20,,,,,,,,,,,,,,,18.599,77.627,1.073,22.33,2398,CH4,v1,
9622,20241122,20,Cs0.05MA0.16FA0.79PbI2.9Br0.1,1.73,,,,,,,2PACz,0.33,,,,,,,,,1000,10,5000,30,6,160,110,25,,,,,,,,,,,,,,,17.489,79.195,1.0107,21.849,2406,CH2,v1,
9662,20241122,20,Cs0.05MA0.1FA0.85PbI2.85Br0.15,1.65,,,,,,,2PACz,0.33,,,,,,,,,1000,10,5000,30,10,160,100,20,,,,,,,,,,,,,,,17.1,81.672,1.028,20.367,2416,CH2,v1,
9706,20241122,20,Cs0.05MA0.1FA0.85PbI3.0,1.73,,,,,,,2PACz,0.33,,,,,,,,,1000,10,5000,40,10,160,110,15,,,,,,,,,,,,,,,16.399,75.686,1.0269,21.101,2427,CH2,v1,
9756,20241122,20,Cs0.05MA0.2FA0.75PbI2.8Br0.2,1.4,,,,,,,2PACz,0.33,,,,,,,,,1200,10,5000,30,8,200,110,30,,,,,,,,,,,,,,,17.574,83.906,1.0143,20.649,2439,CH4,v1,
9796,20241122,20,Cs0.10MA0.20FA0.70PbI2.75Br0.25,1.38,,,,,,,2PACz,0.33,,,,,,,,,950,10,5000,30,8,160,105,20,,,,,,,,,,,,,,,17.41,83.489,1.025,20.345,2449,CH4,v1,
9840,20241122,20,Cs0.15MA0.15FA0.7PbI2.85Br0.15,1.3,,,,,,,2PACz,0.33,,,,,,,,,1000,10,5000,30,12,160,100,45,,,,,,,,,,,,,,,16.521,84.669,1.0096,19.328,2460,CH4,v1,
9880,20241122,20,Cs0.1FA0.9PbI2.8Br0.2,1.5,,,,,,,2PACz,0.33,,,,,,,,,1000,10,5000,40,12,240,110,30,,,,,,,,,,,,,,,17.618,83.607,1.0233,20.592,2470,CH4,v1,
9920,20241122,20,Cs0.2MA0.4FA0.4PbI2.8Br0.2,1.46,,,,,,,2PACz,0.33,,,,,,,,,1000,10,5000,40,10,120,110,20,,,,,,,,,,,,,,,17.049,79.583,1.0778,19.877,2480,CH4,v1,
10274,20241125,21,Cs0.15MA0.15FA0.7PbI2.85Br0.15,1.3,,,,,,,4PACz,0.33,,,,,,,,,1000,10,5000,30,12,160,100,45,,,,,,,,,,,,,,,16.183,76.837,1.0364,20.321,2569,CH2,v1,
10306,20241125,21,Cs0.05MA0.2FA0.75PbI2.8Br0.2,1.4,,,,,,,4PACz,0.33,,,,,,,,,1200,10,5000,30,8,200,110,30,,,,,,,,,,,,,,,16.489,76.122,1.0393,20.841,2577,CH2,v1,
10348,20241125,21,Cs0.1FA0.9PbI2.8Br0.2,1.5,,,,,,,4PACz,0.33,,,,,,,,,1000,10,5000,40,12,240,110,30,,,,,,,,,,,,,,,16.25,78.104,1.0227,20.345,2587,CH4,v1,
10366,20241125,21,Cs0.05MA0.16FA0.79PbI2.9Br0.1,1.73,,,,,,,4PACz,0.33,,,,,,,,,1000,10,5000,30,6,160,110,25,,,,,,,,,,,,,,,16.356,76.236,1.0379,20.671,2592,CH2,v1,
10430,20241125,21,Cs0.05MA0.1FA0.85PbI2.85Br0.15,1.65,,,,,,,4PACz,0.33,,,,,,,,,1000,10,5000,30,10,160,100,20,,,,,,,,,,,,,,,16.865,75.532,1.0287,21.705,2608,CH2,v1,
10480,20241125,21,Cs0.2MA0.4FA0.4PbI2.8Br0.2,1.46,,,,,,,4PACz,0.33,,,,,,,,,1000,10,5000,40,10,120,110,20,,,,,,,,,,,,,,,15.295,74.1,1.0662,19.36,2620,CH4,v1,
10516,20241125,21,Cs0.10MA0.20FA0.70PbI2.75Br0.25,1.38,,,,,,,4PACz,0.33,,,,,,,,,950,10,5000,30,8,160,105,20,,,,,,,,,,,,,,,16.397,78.312,1.0363,20.205,2629,CH4,v1,
10526,20241125,21,Cs0.05MA0.1FA0.85PbI3.0,1.73,,,,,,,4PACz,0.33,,,,,,,,,1000,10,5000,40,10,160,110,15,,,,,,,,,,,,,,,15.559,71.98,1.0317,20.95,2632,CH2,v1,
10894,20241126,22,Cs0.05MA0.16FA0.79PbI2.9Br0.1,1.73,,,,,,,py3,0.33,,,,,,,,,1000,10,5000,30,6,160,110,25,,,,,,,,,,,,,,,17.446,81.919,1.0763,19.787,2724,CH2,v1,
10950,20241126,22,Cs0.05MA0.1FA0.85PbI2.85Br0.15,1.65,,,,,,,py3,0.33,,,,,,,,,1200,10,5000,30,10,160,100,20,,,,,,,,,,,,,,,17.184,81.86,1.0123,20.737,2738,CH2,v1,
11000,20241126,22,Cs0.05MA0.1FA0.85PbI3.0,1.73,,,,,,,py3,0.33,,,,,,,,,1000,10,5000,40,10,160,110,15,,,,,,,,,,,,,,,18.293,87.149,1.0191,20.598,2750,CH4,v1,
11028,20241126,22,Cs0.05MA0.2FA0.75PbI2.8Br0.2,1.4,,,,,,,py3,0.33,,,,,,,,,1200,10,5000,30,8,200,110,30,,,,,,,,,,,,,,,16.089,78.328,1.0078,20.382,2757,CH4,v1,
11068,20241126,22,Cs0.10MA0.20FA0.70PbI2.75Br0.25,1.38,,,,,,,py3,0.33,,,,,,,,,950,10,5000,30,8,160,105,20,,,,,,,,,,,,,,,17.216,79.599,1.0411,20.775,2767,CH4,v1,
11112,20241126,22,Cs0.15MA0.15FA0.7PbI2.85Br0.15,1.3,,,,,,,py3,0.33,,,,,,,,,1000,10,5000,30,12,160,100,45,,,,,,,,,,,,,,,14.977,74.259,1.0731,18.795,2778,CH4,v1,
11154,20241126,22,Cs0.1FA0.9PbI2.8Br0.2,1.5,,,,,,,py3,0.33,,,,,,,,,1000,10,5000,40,12,240,110,30,,,,,,,,,,,,,,,16.471,83.066,1.0139,19.558,2789,CH2,v1,
11182,20241126,22,Cs0.2MA0.4FA0.4PbI2.8Br0.2,1.46,,,,,,,py3,0.33,,,,,,,,,1000,10,5000,40,10,120,110,20,,,,,,,,,,,,,,,16.614,80.666,0.99753,20.648,2796,CH2,v1,
11440,20241127,23,Cs0.05MA0.1FA0.85PbI2.85Br0.15,1.65,,,,,,,MeO-4PADBC,0.33,,,,,,,,,1200,10,5000,30,10,160,100,20,,,,,,,,,,,,,,,15.873,77.515,1.0231,20.016,2860,CH4,v1,
11552,20241127,23,Cs0.10MA0.20FA0.70PbI2.75Br0.25,1.38,,,,,,,MeO-4PADBC,0.33,,,,,,,,,950,10,5000,30,8,160,105,20,,,,,,,,,,,,,,,16.442,74.857,1.0063,21.826,2888,CH4,v1,
11591,20241127,23,Cs0.15MA0.15FA0.7PbI2.85Br0.15,1.3,,,,,,,MeO-4PADBC,0.33,,,,,,,,,1000,10,5000,30,12,160,100,45,,,,,,,,,,,,,,,15.078,74.546,1.0341,19.56,2898,CH3,v1,
11666,20241127,23,Cs0.2MA0.4FA0.4PbI2.8Br0.2,1.46,,,,,,,MeO-4PADBC,0.33,,,,,,,,,1000,10,5000,40,10,120,110,20,,,,,,,,,,,,,,,14.694,74.0,1.0038,19.781,2917,CH2,v1,
11683,20241127,23,Cs0.05MA0.16FA0.79PbI2.9Br0.1,1.73,,,,,,,MeO-4PADBC,0.33,,,,,,,,,1000,10,5000,30,6,160,110,25,,,,,,,,,,,,,,,14.979,75.357,1.0221,19.448,2921,CH3,v1,
11736,20241127,23,Cs0.05MA0.1FA0.85PbI3.0,1.73,,,,,,,MeO-4PADBC,0.33,,,,,,,,,1000,10,5000,40,10,160,110,15,,,,,,,,,,,,,,,15.266,74.898,1.0312,19.765,2934,CH4,v1,
11752,20241127,23,Cs0.05MA0.2FA0.75PbI2.8Br0.2,1.4,,,,,,,MeO-4PADBC,0.33,,,,,,,,,1200,10,5000,30,8,200,110,30,,,,,,,,,,,,,,,16.003,74.555,1.0149,21.148,2938,CH4,v1,
11806,20241127,23,Cs0.1FA0.9PbI2.8Br0.2,1.5,,,,,,,MeO-4PADBC,0.33,,,,,,,,,1000,10,5000,40,12,240,110,30,,,,,,,,,,,,,,,15.015,74.945,1.0287,19.476,2952,CH2,v1,
11998,20241128,24,Cs0.05MA0.2FA0.75PbI2.8Br0.2,1.4,,,,,,,4PADCB,0.33,,,,,,,,,1200,10,5000,30,8,200,110,30,,,,,,,,,,,,,,,16.095,73.289,1.0384,21.148,3000,CH2,v1,
12010,20241128,24,Cs0.10MA0.20FA0.70PbI2.75Br0.25,1.38,,,,,,,4PADCB,0.33,,,,,,,,,950,10,5000,30,8,160,105,20,,,,,,,,,,,,,,,16.5,73.605,1.0428,21.497,3003,CH2,v1,
12068,20241128,24,Cs0.15MA0.15FA0.7PbI2.85Br0.15,1.3,,,,,,,4PADCB,0.33,,,,,,,,,1000,10,5000,30,12,160,100,45,,,,,,,,,,,,,,,14.304,70.301,1.0448,19.473,3017,CH4,v1,
12144,20241128,24,Cs0.2MA0.4FA0.4PbI2.8Br0.2,1.46,,,,,,,4PADCB,0.33,,,,,,,,,1000,10,5000,40,10,120,110,20,,,,,,,,,,,,,,,14.677,76.394,1.0261,18.724,3036,CH4,v1,
12192,20241128,24,Cs0.05MA0.16FA0.79PbI2.9Br0.1,1.73,,,,,,,4PADCB,0.33,,,,,,,,,1000,10,5000,30,6,160,110,25,,,,,,,,,,,,,,,16.268,89.093,0.96644,18.893,3048,CH4,v1,
12214,20241128,24,Cs0.05MA0.1FA0.85PbI2.85Br0.15,1.65,,,,,,,4PADCB,0.33,,,,,,,,,1200,10,5000,30,10,160,100,20,,,,,,,,,,,,,,,16.992,82.757,1.0277,19.98,3054,CH2,v1,
12250,20241128,24,Cs0.05MA0.1FA0.85PbI3.0,1.73,,,,,,,4PADCB,0.33,,,,,,,,,1000,10,5000,40,10,160,110,15,,,,,,,,,,,,,,,14.941,76.503,1.0244,19.065,3063,CH2,v1,
12422,20241128,24,Cs0.1FA0.9PbI2.8Br0.2,1.5,,,,,,,4PADCB,0.33,,,,,,,,,1000,10,5000,40,12,240,110,30,,,,,,,,,,,,,,,16.903,81.157,1.0763,19.351,3106,CH2,v1,
12538,20241129,25,Cs0.05MA0.1FA0.85PbI2.85Br0.15,1.65,,,,,,,DMACPA,0.33,,,,,,,,,1200,10,5000,30,10,160,100,20,,,,,,,,,,,,,,,16.335,76.863,1.0475,20.288,3135,CH2,v1,
12610,20241129,25,Cs0.05MA0.2FA0.75PbI2.8Br0.2,1.4,,,,,,,DMACPA,0.33,,,,,,,,,1200,10,5000,30,8,200,110,30,,,,,,,,,,,,,,,17.46,74.859,1.0338,22.561,3153,CH2,v1,
12672,20241129,25,Cs0.10MA0.20FA0.70PbI2.75Br0.25,1.38,,,,,,,DMACPA,0.33,,,,,,,,,950,10,5000,30,8,160,105,20,,,,,,,,,,,,,,,17.482,79.466,1.0222,21.522,3168,CH4,v1,
12714,20241129,25,Cs0.15MA0.15FA0.7PbI2.85Br0.15,1.3,,,,,,,DMACPA,0.33,,,,,,,,,1000,10,5000,30,12,160,100,45,,,,,,,,,,,,,,,16.594,76.089,1.0448,20.874,3179,CH2,v1,
12748,20241129,25,Cs0.1FA0.9PbI2.8Br0.2,1.5,,,,,,,DMACPA,0.33,,,,,,,,,1000,10,5000,40,12,240,110,30,,,,,,,,,,,,,,,17.749,86.014,0.99509,20.737,3187,CH4,v1,
12830,20241129,25,Cs0.05MA0.16FA0.79PbI2.9Br0.1,1.73,,,,,,,DMACPA,0.33,,,,,,,,,1000,10,5000,30,6,160,110,25,,,,,,,,,,,,,,,16.426,83.678,0.99286,19.771,3208,CH2,v1,
12896,20241129,25,Cs0.05MA0.1FA0.85PbI3.0,1.73,,,,,,,DMACPA,0.33,,,,,,,,,1000,10,5000,40,10,160,110,15,,,,,,,,,,,,,,,15.874,83.395,0.95283,19.977,3224,CH4,v1,
13091,20241129,25,Cs0.2MA0.4FA0.4PbI2.8Br0.2,1.46,,,,,,,DMACPA,0.33,,,,,,,,,1000,10,5000,40,10,120,110,20,,,,,,,,,,,,,,,16.057,76.398,1.0297,20.412,3273,CH3,v1,
13200,20241202,26,Cs0.05MA0.1FA0.85PbI2.85Br0.15,1.65,,,,,,,Me-2PACz,0.33,,,,,,,,,1000,10,5000,30,10,160,100,20,,,,,,,,,,,,,,,17.042,73.197,1.0465,22.248,3300,CH4,v1,
13252,20241202,26,Cs0.05MA0.2FA0.75PbI2.8Br0.2,1.4,,,,,,,Me-2PACz,0.33,,,,,,,,,1200,10,5000,30,8,200,110,30,,,,,,,,,,,,,,,15.879,74.737,1.0325,20.577,3313,CH4,v1,
13316,20241202,26,Cs0.10MA0.20FA0.70PbI2.75Br0.25,1.38,,,,,,,Me-2PACz,0.33,,,,,,,,,950,10,5000,30,8,160,105,20,,,,,,,,,,,,,,,17.32,78.197,1.0623,20.85,3329,CH4,v1,
13334,20241202,26,Cs0.15MA0.15FA0.7PbI2.85Br0.15,1.3,,,,,,,Me-2PACz,0.33,,,,,,,,,1000,10,5000,30,12,160,100,45,,,,,,,,,,,,,,,16.802,78.326,1.0655,20.133,3334,CH2,v1,
13382,20241202,26,Cs0.1FA0.9PbI2.8Br0.2,1.5,,,,,,,Me-2PACz,0.33,,,,,,,,,1000,10,5000,40,12,240,110,30,,,,,,,,,,,,,,,15.435,76.079,1.0484,19.352,3346,CH2,v1,
13438,20241202,26,Cs0.2MA0.4FA0.4PbI2.8Br0.2,1.46,,,,,,,Me-2PACz,0.33,,,,,,,,,1000,10,5000,40,10,120,110,20,,,,,,,,,,,,,,,16.911,77.586,1.0898,20.0,3360,CH2,v1,
13466,20241202,26,Cs0.05MA0.16FA0.79PbI2.9Br0.1,1.73,,,,,,,Me-2PACz,0.33,,,,,,,,,1000,10,5000,30,6,160,110,25,,,,,,,,,,,,,,,18.144,80.178,1.0269,22.036,3367,CH2,v1,
13546,20241202,26,Cs0.05MA0.1FA0.85PbI3.0,1.73,,,,,,,Me-2PACz,0.33,,,,,,,,,1000,10,5000,40,10,160,110,15,,,,,,,,,,,,,,,16.63,74.283,1.0471,21.379,3387,CH2,v1,
13805,20241203,27,Cs0.1FA0.9PbI2.8Br0.2,1.5,MACl,10.0,,,,,Me-4PACz,0.33,,,,,,,,,1200,10,5000,30,8,200,110,30,,,,,,,,,,,,,,,17.726,87.146,0.96559,21.065,3452,CH1,v1,
13846,20241203,27,Cs0.1FA0.9PbI2.8Br0.2,1.5,MACl,20.0,,,,,Me-4PACz,0.33,,,,,,,,,1200,10,5000,30,8,200,110,30,,,,,,,,,,,,,,,15.038,81.518,0.91596,20.139,3462,CH2,v1,
13873,20241203,27,Cs0.05MA0.16FA0.79PbI2.9Br0.1,1.73,MACl,0.3,,,,,Me-4PACz,0.33,,,,,,,,,1000,10,5000,30,6,160,110,25,,,,,,,,,,,,,,,15.614,74.283,1.0118,20.774,3469,CH1,v1,
13903,20241203,27,Cs0.05MA0.16FA0.79PbI2.9Br0.1,1.73,MACl,2.5,,,,,Me-4PACz,0.33,,,,,,,,,1000,10,5000,30,6,160,110,25,,,,,,,,,,,,,,,16.698,77.203,1.0099,21.417,3476,CH3,v1,
13975,20241203,27,Cs0.05MA0.16FA0.79PbI2.9Br0.1,1.73,MACl,10.0,,,,,Me-4PACz,0.33,,,,,,,,,1000,10,5000,30,6,160,110,25,,,,,,,,,,,,,,,18.178,84.608,0.97906,21.945,3494,CH3,v1,
13999,20241203,27,Cs0.05MA0.16FA0.79PbI2.9Br0.1,1.73,MACl,20.0,,,,,Me-4PACz,0.33,,,,,,,,,1000,10,5000,30,6,160,110,25,,,,,,,,,,,,,,,17.229,84.839,0.98662,20.583,3500,CH3,v1,
14043,20241203,27,Cs0.05MA0.16FA0.79PbI2.9Br0.1,1.73,MACl,0.3,,,,,MeO-4PADBC,0.33,,,,,,,,,1000,10,5000,30,6,160,110,25,,,,,,,,,,,,,,,14.817,71.315,1.0105,20.561,3511,CH3,v1,
14066,20241203,27,Cs0.05MA0.16FA0.79PbI2.9Br0.1,1.73,MACl,2.5,,,,,MeO-4PADBC,0.33,,,,,,,,,1000,10,5000,30,6,160,110,25,,,,,,,,,,,,,,,15.529,81.032,0.93256,20.55,3517,CH2,v1,
14118,20241203,27,Cs0.05MA0.16FA0.79PbI2.9Br0.1,1.73,MACl,10.0,,,,,MeO-4PADBC,0.33,,,,,,,,,1000,10,5000,30,6,160,110,25,,,,,,,,,,,,,,,14.609,75.861,0.92023,20.926,3530,CH2,v1,
14158,20241203,27,Cs0.05MA0.16FA0.79PbI2.9Br0.1,1.73,MACl,20.0,,,,,MeO-4PADBC,0.33,,,,,,,,,1000,10,5000,30,6,160,110,25,,,,,,,,,,,,,,,15.612,83.608,0.91506,20.406,3540,CH2,v1,
14199,20241203,27,Cs0.05MA0.16FA0.79PbI2.9Br0.1,1.73,MACl,0.3,,,,,MeO-2PACz,0.33,,,,,,,,,1000,10,5000,30,6,160,110,25,,,,,,,,,,,,,,,16.229,78.89,0.96835,21.244,3550,CH3,v1,
14221,20241203,27,Cs0.05MA0.16FA0.79PbI2.9Br0.1,1.73,MACl,2.5,,,,,MeO-2PACz,0.33,,,,,,,,,1000,10,5000,30,6,160,110,25,,,,,,,,,,,,,,,16.192,80.636,0.9609,20.898,3556,CH1,v1,
14259,20241203,27,Cs0.05MA0.16FA0.79PbI2.9Br0.1,1.73,MACl,5.0,,,,,MeO-2PACz,0.33,,,,,,,,,1000,10,5000,30,6,160,110,25,,,,,,,,,,,,,,,16.088,82.866,0.95775,20.271,3565,CH3,v1,
14283,20241203,27,Cs0.05MA0.16FA0.79PbI2.9Br0.1,1.73,MACl,10.0,,,,,MeO-2PACz,0.33,,,,,,,,,1000,10,5000,30,6,160,110,25,,,,,,,,,,,,,,,15.186,73.849,1.0025,20.513,3571,CH3,v1,
14315,20241203,27,Cs0.05MA0.16FA0.79PbI2.9Br0.1,1.73,MACl,20.0,,,,,MeO-2PACz,0.33,,,,,,,,,1000,10,5000,30,6,160,110,25,,,,,,,,,,,,,,,14.132,66.449,1.0039,21.185,3579,CH3,v1,
14359,20241203,27,Cs0.05MA0.16FA0.79PbI2.9Br0.1,1.73,MACl,0.3,,,,,Me-2PACz,0.33,,,,,,,,,1000,10,5000,30,6,160,110,25,,,,,,,,,,,,,,,15.876,73.822,1.0304,20.871,3590,CH3,v1,
14391,20241203,27,Cs0.05MA0.16FA0.79PbI2.9Br0.1,1.73,MACl,2.5,,,,,Me-2PACz,0.33,,,,,,,,,1000,10,5000,30,6,160,110,25,,,,,,,,,,,,,,,17.2,78.931,1.0228,21.305,3598,CH3,v1,
14409,20241203,27,Cs0.05MA0.16FA0.79PbI2.9Br0.1,1.73,MACl,5.0,,,,,Me-2PACz,0.33,,,,,,,,,1000,10,5000,30,6,160,110,25,,,,,,,,,,,,,,,16.392,76.125,1.008,21.362,3603,CH1,v1,
14453,20241203,27,Cs0.05MA0.16FA0.79PbI2.9Br0.1,1.73,MACl,10.0,,,,,Me-2PACz,0.33,,,,,,,,,1000,10,5000,30,6,160,110,25,,,,,,,,,,,,,,,16.846,78.542,0.98921,21.682,3614,CH1,v1,
14471,20241203,27,Cs0.05MA0.16FA0.79PbI2.9Br0.1,1.73,MACl,20.0,,,,,Me-2PACz,0.33,,,,,,,,,1000,10,5000,30,6,160,110,25,,,,,,,,,,,,,,,17.626,81.882,1.0184,21.138,3618,CH3,v1,
14523,20241203,27,Cs0.05MA0.1FA0.85PbI3.0,1.73,MACl,0.3,,,,,Me-4PACz,0.33,,,,,,,,,1200,10,5000,30,8,200,110,30,,,,,,,,,,,,,,,16.418,79.679,0.99056,20.802,3631,CH3,v1,
14545,20241203,27,Cs0.05MA0.1FA0.85PbI3.0,1.73,MACl,2.5,,,,,Me-4PACz,0.33,,,,,,,,,1200,10,5000,30,8,200,110,30,,,,,,,,,,,,,,,16.189,80.732,0.97602,20.546,3637,CH1,v1,
14603,20241203,27,Cs0.05MA0.1FA0.85PbI3.0,1.73,MACl,10.0,,,,,Me-4PACz,0.33,,,,,,,,,1200,10,5000,30,8,200,110,30,,,,,,,,,,,,,,,16.823,81.312,0.99732,20.746,3651,CH3,v1,
14639,20241203,27,Cs0.05MA0.1FA0.85PbI3.0,1.73,MACl,20.0,,,,,Me-4PACz,0.33,,,,,,,,,1200,10,5000,30,8,200,110,30,,,,,,,,,,,,,,,14.529,71.592,1.0056,20.182,3660,CH3,v1,
14673,20241203,27,Cs0.1FA0.9PbI2.8Br0.2,1.5,MACl,0.3,,,,,Me-4PACz,0.33,,,,,,,,,1200,10,5000,30,8,200,110,30,,,,,,,,,,,,,,,17.623,83.641,1.0107,20.848,3669,CH1,v1,
14697,20241203,27,Cs0.1FA0.9PbI2.8Br0.2,1.5,MACl,2.5,,,,,Me-4PACz,0.33,,,,,,,,,1200,10,5000,30,8,200,110,30,,,,,,,,,,,,,,,16.996,87.172,0.98403,19.814,3675,CH1,v1,
14717,20241203,27,Cs0.1FA0.9PbI2.8Br0.2,1.5,MACl,5.0,,,,,Me-4PACz,0.33,,,,,,,,,1200,10,5000,30,8,200,110,30,,,,,,,,,,,,,,,16.595,85.59,0.99516,19.484,3680,CH1,v1,
14736,20241204,28,Cs0.1FA0.9PbI2.8Br0.2,1.5,PEAI,0.04,,,,,Me-4PACz,0.33,,,,,,,,,1200,10,5000,30,8,200,110,30,,,,,,,,,,,,,,,16.098,75.307,1.0926,19.565,3684,CH4,v1,
14756,20241204,28,Cs0.1FA0.9PbI2.8Br0.2,1.5,PEAI,2.0,,,,,Me-4PACz,0.33,,,,,,,,,1200,10,5000,30,8,200,110,30,,,,,,,,,,,,,,,15.612,72.23,1.0867,19.891,3689,CH4,v1,
14790,20241204,28,Cs0.1FA0.9PbI2.8Br0.2,1.5,PEAI,3.0,,,,,Me-4PACz,0.33,,,,,,,,,1200,10,5000,30,8,200,110,30,,,,,,,,,,,,,,,15.236,70.465,1.0812,19.999,3698,CH2,v1,
14828,20241204,28,Cs0.05MA0.16FA0.79PbI2.9Br0.1,1.73,PEAI,0.04,,,,,Me-4PACz,0.33,,,,,,,,,1000,10,5000,30,6,160,110,25,,,,,,,,,,,,,,,16.779,74.107,1.0749,21.064,3707,CH4,v1,
14852,20241204,28,Cs0.05MA0.16FA0.79PbI2.9Br0.1,1.73,PEAI,0.5,,,,,Me-4PACz,0.33,,,,,,,,,1000,10,5000,30,6,160,110,25,,,,,,,,,,,,,,,17.355,74.348,1.087,21.474,3713,CH4,v1,
14898,20241204,28,Cs0.05MA0.16FA0.79PbI2.9Br0.1,1.73,PEAI,1.0,,,,,Me-4PACz,0.33,,,,,,,,,1000,10,5000,30,6,160,110,25,,,,,,,,,,,,,,,16.616,74.344,1.0848,20.604,3725,CH2,v1,
14932,20241204,28,Cs0.05MA0.16FA0.79PbI2.9Br0.1,1.73,PEAI,2.0,,,,,Me-4PACz,0.33,,,,,,,,,1000,10,5000,30,6,160,110,25,,,,,,,,,,,,,,,16.327,72.664,1.0802,20.8,3733,CH4,v1,
14960,20241204,28,Cs0.05MA0.16FA0.79PbI2.9Br0.1,1.73,PEAI,3.0,,,,,Me-4PACz,0.33,,,,,,,,,1000,10,5000,30,6,160,110,25,,,,,,,,,,,,,,,15.294,71.156,1.0836,19.835,3740,CH4,v1,
14992,20241204,28,Cs0.05MA0.16FA0.79PbI2.9Br0.1,1.73,PEAI,0.04,,,,,MeO-4PADBC,0.33,,,,,,,,,1000,10,5000,30,6,160,110,25,,,,,,,,,,,,,,,15.05,69.47,1.007,21.513,3748,CH4,v1,
15036,20241204,28,Cs0.05MA0.16FA0.79PbI2.9Br0.1,1.73,PEAI,0.5,,,,,MeO-4PADBC,0.33,,,,,,,,,1000,10,5000,30,6,160,110,25,,,,,,,,,,,,,,,15.497,67.859,1.0297,22.178,3759,CH4,v1,
15048,20241204,28,Cs0.05MA0.16FA0.79PbI2.9Br0.1,1.73,PEAI,1.0,,,,,MeO-4PADBC,0.33,,,,,,,,,1000,10,5000,30,6,160,110,25,,,,,,,,,,,,,,,14.889,68.554,1.002,21.675,3762,CH4,v1,
15090,20241204,28,Cs0.05MA0.16FA0.79PbI2.9Br0.1,1.73,PEAI,2.0,,,,,MeO-4PADBC,0.33,,,,,,,,,1000,10,5000,30,6,160,110,25,,,,,,,,,,,,,,,14.558,68.609,1.0287,20.628,3773,CH2,v1,
15116,20241204,28,Cs0.05MA0.16FA0.79PbI2.9Br0.1,1.73,PEAI,3.0,,,,,MeO-4PADBC,0.33,,,,,,,,,1000,10,5000,30,6,160,110,25,,,,,,,,,,,,,,,15.076,67.11,1.0244,21.929,3779,CH4,v1,
15148,20241204,28,Cs0.05MA0.16FA0.79PbI2.9Br0.1,1.73,PEAI,0.04,,,,,MeO-2PACz,0.33,,,,,,,,,1000,10,5000,30,6,160,110,25,,,,,,,,,,,,,,,15.817,79.184,0.93331,21.402,3787,CH4,v1,
15186,20241204,28,Cs0.05MA0.16FA0.79PbI2.9Br0.1,1.73,PEAI,0.5,,,,,MeO-2PACz,0.33,,,,,,,,,1000,10,5000,30,6,160,110,25,,,,,,,,,,,,,,,15.11,69.684,1.0194,21.272,3797,CH2,v1,
15222,20241204,28,Cs0.05MA0.16FA0.79PbI2.9Br0.1,1.73,PEAI,1.0,,,,,MeO-2PACz,0.33,,,,,,,,,1000,10,5000,30,6,160,110,25,,,,,,,,,,,,,,,16.687,74.487,1.0307,21.735,3806,CH2,v1,
15236,20241204,28,Cs0.05MA0.16FA0.79PbI2.9Br0.1,1.73,PEAI,2.0,,,,,MeO-2PACz,0.33,,,,,,,,,1000,10,5000,30,6,160,110,25,,,,,,,,,,,,,,,16.204,72.757,1.0303,21.616,3809,CH4,v1,
15270,20241204,28,Cs0.05MA0.16FA0.79PbI2.9Br0.1,1.73,PEAI,3.0,,,,,MeO-2PACz,0.33,,,,,,,,,1000,10,5000,30,6,160,110,25,,,,,,,,,,,,,,,15.324,69.839,1.0369,21.162,3818,CH2,v1,
15312,20241204,28,Cs0.05MA0.16FA0.79PbI2.9Br0.1,1.73,PEAI,0.04,,,,,Me-2PACz,0.33,,,,,,,,,1000,10,5000,30,6,160,110,25,,,,,,,,,,,,,,,14.683,70.561,1.0137,20.529,3828,CH4,v1,
15342,20241204,28,Cs0.05MA0.16FA0.79PbI2.9Br0.1,1.73,PEAI,0.5,,,,,Me-2PACz,0.33,,,,,,,,,1000,10,5000,30,6,160,110,25,,,,,,,,,,,,,,,13.939,63.752,1.0338,21.15,3836,CH2,v1,
15374,20241204,28,Cs0.05MA0.16FA0.79PbI2.9Br0.1,1.73,PEAI,1.0,,,,,Me-2PACz,0.33,,,,,,,,,1000,10,5000,30,6,160,110,25,,,,,,,,,,,,,,,14.867,64.557,1.0595,21.736,3844,CH2,v1,
15414,20241204,28,Cs0.05MA0.16FA0.79PbI2.9Br0.1,1.73,PEAI,2.0,,,,,Me-2PACz,0.33,,,,,,,,,1000,10,5000,30,6,160,110,25,,,,,,,,,,,,,,,15.736,73.746,1.0156,21.011,3854,CH2,v1,
15436,20241204,28,Cs0.05MA0.16FA0.79PbI2.9Br0.1,1.73,PEAI,3.0,,,,,Me-2PACz,0.33,,,,,,,,,1000,10,5000,30,6,160,110,25,,,,,,,,,,,,,,,14.731,70.361,1.033,20.267,3859,CH4,v1,
15474,20241204,28,Cs0.05MA0.1FA0.85PbI3.0,1.73,PEAI,0.04,,,,,Me-4PACz,0.33,,,,,,,,,1200,10,5000,30,8,200,110,30,,,,,,,,,,,,,,,15.385,67.869,1.037,21.86,3869,CH2,v1,
15510,20241204,28,Cs0.05MA0.1FA0.85PbI3.0,1.73,PEAI,0.5,,,,,Me-4PACz,0.33,,,,,,,,,1200,10,5000,30,8,200,110,30,,,,,,,,,,,,,,,14.634,65.71,1.0662,20.889,3878,CH2,v1,
15523,20241204,28,Cs0.05MA0.1FA0.85PbI3.0,1.73,PEAI,1.0,,,,,Me-4PACz,0.33,,,,,,,,,1200,10,5000,30,8,200,110,30,,,,,,,,,,,,,,,12.347,61.978,1.0382,19.188,3881,CH3,v1,
15576,20241204,28,Cs0.05MA0.1FA0.85PbI3.0,1.73,PEAI,2.0,,,,,Me-4PACz,0.33,,,,,,,,,1200,10,5000,30,8,200,110,30,,,,,,,,,,,,,,,13.224,65.679,1.0198,19.744,3894,CH4,v1,
15592,20241204,28,Cs0.05MA0.1FA0.85PbI3.0,1.73,PEAI,3.0,,,,,Me-4PACz,0.33,,,,,,,,,1200,10,5000,30,8,200,110,30,,,,,,,,,,,,,,,10.992,59.041,1.0308,18.061,3898,CH4,v1,
15636,20241204,28,Cs0.1FA0.9PbI2.8Br0.2,1.5,PEAI,0.5,,,,,Me-4PACz,0.33,,,,,,,,,1200,10,5000,30,8,200,110,30,,,,,,,,,,,,,,,16.489,74.726,1.091,20.225,3909,CH4,v1,
15672,20241204,28,Cs0.1FA0.9PbI2.8Br0.2,1.5,PEAI,1.0,,,,,Me-4PACz,0.33,,,,,,,,,1200,10,5000,30,8,200,110,30,,,,,,,,,,,,,,,15.917,75.859,1.0781,19.462,3918,CH4,v1,
15698,20241205,29,Cs0.1FA0.9PbI2.8Br0.2,1.5,PEABr,0.2,,,,,Me-4PACz,0.33,,,,,,,,,1200,10,5000,30,8,200,110,30,,,,,,,,,,,,,,,12.898,61.335,1.0573,19.889,3925,CH2,v1,
15714,20241205,29,Cs0.1FA0.9PbI2.8Br0.2,1.5,PEABr,1.0,,,,,Me-4PACz,0.33,,,,,,,,,1200,10,5000,30,8,200,110,30,,,,,,,,,,,,,,,12.214,60.598,1.0495,19.206,3929,CH2,v1,
15794,20241205,29,Cs0.05MA0.16FA0.79PbI2.9Br0.1,1.73,PEABr,0.2,,,,,Me-4PACz,0.33,,,,,,,,,1000,10,5000,30,6,160,110,25,,,,,,,,,,,,,,,14.256,72.131,1.0574,18.69,3949,CH2,v1,
15841,20241205,29,Cs0.05MA0.16FA0.79PbI2.9Br0.1,1.73,PEABr,1.0,,,,,Me-4PACz,0.33,,,,,,,,,1000,10,5000,30,6,160,110,25,,,,,,,,,,,,,,,12.071,58.405,1.0587,19.521,3961,CH1,v1,
15875,20241205,29,Cs0.05MA0.16FA0.79PbI2.9Br0.1,1.73,PEABr,2.0,,,,,Me-4PACz,0.33,,,,,,,,,1000,10,5000,30,6,160,110,25,,,,,,,,,,,,,,,14.656,72.769,1.0649,18.913,3969,CH3,v1,
15899,20241205,29,Cs0.05MA0.16FA0.79PbI2.9Br0.1,1.73,PEABr,4.0,,,,,Me-4PACz,0.33,,,,,,,,,1000,10,5000,30,6,160,110,25,,,,,,,,,,,,,,,12.836,65.831,1.0649,18.31,3975,CH3,v1,
15933,20241205,29,Cs0.05MA0.16FA0.79PbI2.9Br0.1,1.73,PEABr,8.0,,,,,Me-4PACz,0.33,,,,,,,,,1000,10,5000,30,6,160,110,25,,,,,,,,,,,,,,,12.546,59.742,1.0466,20.065,3984,CH1,v1,
15955,20241205,29,Cs0.05MA0.16FA0.79PbI2.9Br0.1,1.73,PEABr,0.2,,,,,MeO-4PADBC,0.33,,,,,,,,,1000,10,5000,30,6,160,110,25,,,,,,,,,,,,,,,17.282,75.648,1.0794,21.164,3989,CH3,v1,
16005,20241205,29,Cs0.05MA0.16FA0.79PbI2.9Br0.1,1.73,PEABr,1.0,,,,,MeO-4PADBC,0.33,,,,,,,,,1000,10,5000,30,6,160,110,25,,,,,,,,,,,,,,,11.888,60.49,1.0569,18.594,4002,CH1,v1,
16033,20241205,29,Cs0.05MA0.16FA0.79PbI2.9Br0.1,1.73,PEABr,2.0,,,,,MeO-4PADBC,0.33,,,,,,,,,1000,10,5000,30,6,160,110,25,,,,,,,,,,,,,,,16.433,75.612,1.0486,20.726,4009,CH1,v1,
16062,20241205,29,Cs0.05MA0.16FA0.79PbI2.9Br0.1,1.73,PEABr,4.0,,,,,MeO-4PADBC,0.33,,,,,,,,,1000,10,5000,30,6,160,110,25,,,,,,,,,,,,,,,15.393,72.246,1.0723,19.87,4016,CH2,v1,
16087,20241205,29,Cs0.05MA0.16FA0.79PbI2.9Br0.1,1.73,PEABr,8.0,,,,,MeO-4PADBC,0.33,,,,,,,,,1000,10,5000,30,6,160,110,25,,,,,,,,,,,,,,,10.952,59.959,1.0463,17.457,4022,CH3,v1,
16119,20241205,29,Cs0.05MA0.16FA0.79PbI2.9Br0.1,1.73,PEABr,0.2,,,,,MeO-2PACz,0.33,,,,,,,,,1000,10,5000,30,6,160,110,25,,,,,,,,,,,,,,,15.836,69.737,1.0102,22.479,4030,CH3,v1,
16157,20241205,29,Cs0.05MA0.16FA0.79PbI2.9Br0.1,1.73,PEABr,1.0,,,,,MeO-2PACz,0.33,,,,,,,,,1000,10,5000,30,6,160,110,25,,,,,,,,,,,,,,,13.313,65.684,0.94154,21.527,4040,CH1,v1,
16198,20241205,29,Cs0.05MA0.16FA0.79PbI2.9Br0.1,1.73,PEABr,2.0,,,,,MeO-2PACz,0.33,,,,,,,,,1000,10,5000,30,6,160,110,25,,,,,,,,,,,,,,,14.411,68.381,0.99284,21.227,4050,CH2,v1,
16218,20241205,29,Cs0.05MA0.16FA0.79PbI2.9Br0.1,1.73,PEABr,4.0,,,,,MeO-2PACz,0.33,,,,,,,,,1000,10,5000,30,6,160,110,25,,,,,,,,,,,,,,,13.982,68.06,1.0202,20.135,4055,CH2,v1,
16249,20241205,29,Cs0.05MA0.16FA0.79PbI2.9Br0.1,1.73,PEABr,8.0,,,,,MeO-2PACz,0.33,,,,,,,,,1000,10,5000,30,6,160,110,25,,,,,,,,,,,,,,,11.309,58.997,0.97948,19.57,4063,CH1,v1,
16293,20241205,29,Cs0.05MA0.16FA0.79PbI2.9Br0.1,1.73,PEABr,0.2,,,,,Me-2PACz,0.33,,,,,,,,,1000,10,5000,30,6,160,110,25,,,,,,,,,,,,,,,15.705,70.289,1.0243,21.814,4074,CH1,v1,
16317,20241205,29,Cs0.05MA0.16FA0.79PbI2.9Br0.1,1.73,PEABr,1.0,,,,,Me-2PACz,0.33,,,,,,,,,1000,10,5000,30,6,160,110,25,,,,,,,,,,,,,,,12.734,65.025,0.94014,20.83,4080,CH1,v1,
16359,20241205,29,Cs0.05MA0.16FA0.79PbI2.9Br0.1,1.73,PEABr,2.0,,,,,Me-2PACz,0.33,,,,,,,,,1000,10,5000,30,6,160,110,25,,,,,,,,,,,,,,,15.411,71.954,1.0234,20.929,4090,CH3,v1,
16373,20241205,29,Cs0.05MA0.16FA0.79PbI2.9Br0.1,1.73,PEABr,4.0,,,,,Me-2PACz,0.33,,,,,,,,,1000,10,5000,30,6,160,110,25,,,,,,,,,,,,,,,15.515,69.802,1.0221,21.747,4094,CH1,v1,
16437,20241205,29,Cs0.05MA0.1FA0.85PbI3.0,1.73,PEABr,0.2,,,,,Me-4PACz,0.33,,,,,,,,,1200,10,5000,30,8,200,110,30,,,,,,,,,,,,,,,11.925,60.68,1.0098,19.462,4110,CH1,v1,
16465,20241205,29,Cs0.05MA0.1FA0.85PbI3.0,1.73,PEABr,2.0,,,,,Me-4PACz,0.33,,,,,,,,,1200,10,5000,30,8,200,110,30,,,,,,,,,,,,,,,16.081,73.855,1.0399,20.938,4117,CH1,v1,
16493,20241205,29,Cs0.05MA0.1FA0.85PbI3.0,1.73,PEABr,4.0,,,,,Me-4PACz,0.33,,,,,,,,,1200,10,5000,30,8,200,110,30,,,,,,,,,,,,,,,16.184,71.43,1.0285,22.029,4124,CH1,v1,
16507,20241205,29,Cs0.05MA0.1FA0.85PbI3.0,1.73,PEABr,8.0,,,,,Me-4PACz,0.33,,,,,,,,,1200,10,5000,30,8,200,110,30,,,,,,,,,,,,,,,16.296,70.299,1.053,22.015,4127,CH3,v1,
16516,20241205,29,Cs0.1FA0.9PbI2.8Br0.2,1.5,PEABr,4.0,,,,,Me-4PACz,0.33,,,,,,,,,1200,10,5000,30,8,200,110,30,,,,,,,,,,,,,,,13.456,62.128,1.057,20.49,4129,CH4,v1,
16531,20241205,29,Cs0.1FA0.9PbI2.8Br0.2,1.5,PEABr,8.0,,,,,Me-4PACz,0.33,,,,,,,,,1200,10,5000,30,8,200,110,30,,,,,,,,,,,,,,,13.534,61.84,1.0536,20.771,4133,CH3,v1,
16579,20241206,30,Cs0.1FA0.9PbI2.8Br0.2,1.5,PACl,21.6,,,,,Me-4PACz,0.33,,,,,,,,,1200,10,5000,30,8,200,110,30,,,,,,,,,,,,,,,13.49,61.771,1.0841,20.144,4145,CH3,v1,
16607,20241206,30,Cs0.05MA0.16FA0.79PbI2.9Br0.1,1.73,PACl,7.2,,,,,Me-4PACz,0.33,,,,,,,,,1000,10,5000,30,6,160,110,25,,,,,,,,,,,,,,,14.317,68.112,1.0785,19.49,4152,CH3,v1,
16623,20241206,30,Cs0.05MA0.16FA0.79PbI2.9Br0.1,1.73,PACl,10.8,,,,,Me-4PACz,0.33,,,,,,,,,1000,10,5000,30,6,160,110,25,,,,,,,,,,,,,,,16.852,72.572,1.0848,21.406,4156,CH3,v1,
16627,20241206,30,Cs0.05MA0.16FA0.79PbI2.9Br0.1,1.73,PACl,14.4,,,,,Me-4PACz,0.33,,,,,,,,,1000,10,5000,30,6,160,110,25,,,,,,,,,,,,,,,17.248,74.857,1.0906,21.127,4157,CH3,v1,
16650,20241206,30,Cs0.05MA0.16FA0.79PbI2.9Br0.1,1.73,PACl,18.0,,,,,Me-4PACz,0.33,,,,,,,,,1000,10,5000,30,6,160,110,25,,,,,,,,,,,,,,,15.618,72.207,1.0802,20.024,4163,CH2,v1,
16663,20241206,30,Cs0.05MA0.16FA0.79PbI2.9Br0.1,1.73,PACl,21.6,,,,,Me-4PACz,0.33,,,,,,,,,1000,10,5000,30,6,160,110,25,,,,,,,,,,,,,,,13.824,69.165,1.0844,18.431,4166,CH3,v1,
16695,20241206,30,Cs0.05MA0.16FA0.79PbI2.9Br0.1,1.73,PACl,10.8,,,,,MeO-4PADBC,0.33,,,,,,,,,1000,10,5000,30,6,160,110,25,,,,,,,,,,,,,,,13.109,65.25,1.0438,19.246,4174,CH3,v1,
16717,20241206,30,Cs0.05MA0.16FA0.79PbI2.9Br0.1,1.73,PACl,14.4,,,,,MeO-4PADBC,0.33,,,,,,,,,1000,10,5000,30,6,160,110,25,,,,,,,,,,,,,,,11.675,59.158,1.0349,19.07,4180,CH1,v1,
16721,20241206,30,Cs0.05MA0.16FA0.79PbI2.9Br0.1,1.73,PACl,18.0,,,,,MeO-4PADBC,0.33,,,,,,,,,1000,10,5000,30,6,160,110,25,,,,,,,,,,,,,,,11.861,56.258,1.0308,20.455,4181,CH1,v1,
16751,20241206,30,Cs0.05MA0.16FA0.79PbI2.9Br0.1,1.73,PACl,21.6,,,,,MeO-4PADBC,0.33,,,,,,,,,1000,10,5000,30,6,160,110,25,,,,,,,,,,,,,,,13.944,65.166,1.043,20.515,4188,CH3,v1,
16761,20241206,30,Cs0.05MA0.16FA0.79PbI2.9Br0.1,1.73,PACl,7.2,,,,,MeO-2PACz,0.33,,,,,,,,,1000,10,5000,30,6,160,110,25,,,,,,,,,,,,,,,15.862,72.946,1.0213,21.291,4191,CH1,v1,
16781,20241206,30,Cs0.05MA0.16FA0.79PbI2.9Br0.1,1.73,PACl,10.8,,,,,MeO-2PACz,0.33,,,,,,,,,1000,10,5000,30,6,160,110,25,,,,,,,,,,,,,,,15.063,70.792,1.0211,20.838,4196,CH1,v1,
16791,20241206,30,Cs0.05MA0.16FA0.79PbI2.9Br0.1,1.73,PACl,14.4,,,,,MeO-2PACz,0.33,,,,,,,,,1000,10,5000,30,6,160,110,25,,,,,,,,,,,,,,,14.989,71.741,1.0327,20.23,4198,CH3,v1,
16815,20241206,30,Cs0.05MA0.16FA0.79PbI2.9Br0.1,1.73,PACl,18.0,,,,,MeO-2PACz,0.33,,,,,,,,,1000,10,5000,30,6,160,110,25,,,,,,,,,,,,,,,14.835,72.401,1.0394,19.712,4204,CH3,v1,
16817,20241206,30,Cs0.05MA0.16FA0.79PbI2.9Br0.1,1.73,PACl,21.6,,,,,MeO-2PACz,0.33,,,,,,,,,1000,10,5000,30,6,160,110,25,,,,,,,,,,,,,,,14.31,70.835,1.0432,19.366,4205,CH1,v1,
16833,20241206,30,Cs0.05MA0.16FA0.79PbI2.9Br0.1,1.73,PACl,7.2,,,,,Me-2PACz,0.33,,,,,,,,,1000,10,5000,30,6,160,110,25,,,,,,,,,,,,,,,14.099,70.037,1.033,19.488,4209,CH1,v1,
16855,20241206,30,Cs0.05MA0.16FA0.79PbI2.9Br0.1,1.73,PACl,10.8,,,,,Me-2PACz,0.33,,,,,,,,,1000,10,5000,30,6,160,110,25,,,,,,,,,,,,,,,15.479,68.083,1.0353,21.962,4214,CH3,v1,
16866,20241206,30,Cs0.05MA0.16FA0.79PbI2.9Br0.1,1.73,PACl,14.4,,,,,Me-2PACz,0.33,,,,,,,,,1000,10,5000,30,6,160,110,25,,,,,,,,,,,,,,,13.902,66.92,1.0299,20.171,4217,CH2,v1,
16897,20241206,30,Cs0.05MA0.16FA0.79PbI2.9Br0.1,1.73,PACl,21.6,,,,,Me-2PACz,0.33,,,,,,,,,1000,10,5000,30,6,160,110,25,,,,,,,,,,,,,,,13.401,62.58,1.0351,20.688,4225,CH1,v1,
16919,20241206,30,Cs0.05MA0.1FA0.85PbI3.0,1.73,PACl,7.2,,,,,Me-4PACz,0.33,,,,,,,,,1200,10,5000,30,8,200,110,30,,,,,,,,,,,,,,,13.183,67.762,1.0543,18.454,4230,CH3,v1,
16931,20241206,30,Cs0.05MA0.1FA0.85PbI3.0,1.73,PACl,10.8,,,,,Me-4PACz,0.33,,,,,,,,,1200,10,5000,30,8,200,110,30,,,,,,,,,,,,,,,14.264,69.271,1.0299,19.994,4233,CH3,v1,
16949,20241206,30,Cs0.05MA0.1FA0.85PbI3.0,1.73,PACl,14.4,,,,,Me-4PACz,0.33,,,,,,,,,1200,10,5000,30,8,200,110,30,,,,,,,,,,,,,,,14.993,72.185,1.017,20.423,4238,CH1,v1,
16975,20241206,30,Cs0.05MA0.1FA0.85PbI3.0,1.73,PACl,18.0,,,,,Me-4PACz,0.33,,,,,,,,,1200,10,5000,30,8,200,110,30,,,,,,,,,,,,,,,15.206,71.791,1.0213,20.739,4244,CH3,v1,
16991,20241206,30,Cs0.05MA0.1FA0.85PbI3.0,1.73,PACl,21.6,,,,,Me-4PACz,0.33,,,,,,,,,1200,10,5000,30,8,200,110,30,,,,,,,,,,,,,,,15.455,72.66,1.0368,20.515,4248,CH3,v1,
17048,20241209,31,Cs0.1FA0.9PbI2.8Br0.2,1.5,PSP,1.2,,,,,Me-4PACz,0.33,,,,,,,,,1200,10,5000,30,8,200,110,30,,,,,,,,,,,,,,,18.7831,75.0936,1.06261,23.5392,4262,CH4,v1,
17062,20241209,31,Cs0.1FA0.9PbI2.8Br0.2,1.5,PSP,4.8,,,,,Me-4PACz,0.33,,,,,,,,,1200,10,5000,30,8,200,110,30,,,,,,,,,,,,,,,18.3614,73.9147,1.05378,23.5736,4266,CH2,v1,
17081,20241209,31,Cs0.05MA0.16FA0.79PbI2.9Br0.1,1.73,PSP,2.4,,,,,Me-4PACz,0.33,,,,,,,,,1000,10,5000,30,6,160,110,25,,,,,,,,,,,,,,,16.782,66.1277,1.04601,24.262,4271,CH1,v1,
17106,20241209,31,Cs0.05MA0.16FA0.79PbI2.9Br0.1,1.73,PSP,3.6,,,,,Me-4PACz,0.33,,,,,,,,,1000,10,5000,30,6,160,110,25,,,,,,,,,,,,,,,16.0782,65.4433,1.01375,24.2349,4277,CH2,v1,
17113,20241209,31,Cs0.05MA0.16FA0.79PbI2.9Br0.1,1.73,PSP,4.8,,,,,Me-4PACz,0.33,,,,,,,,,1000,10,5000,30,6,160,110,25,,,,,,,,,,,,,,,15.1111,65.3714,1.01919,22.6805,4279,CH1,v1,
17135,20241209,31,Cs0.05MA0.16FA0.79PbI2.9Br0.1,1.73,PSP,1.2,,,,,MeO-4PADBC,0.33,,,,,,,,,1000,10,5000,30,6,160,110,25,,,,,,,,,,,,,,,17.976,73.3352,1.04263,23.5099,4284,CH3,v1,
17156,20241209,31,Cs0.05MA0.16FA0.79PbI2.9Br0.1,1.73,PSP,1.8,,,,,MeO-4PADBC,0.33,,,,,,,,,1000,10,5000,30,6,160,110,25,,,,,,,,,,,,,,,17.4272,73.6469,1.02823,23.0136,4289,CH4,v1,
17164,20241209,31,Cs0.05MA0.16FA0.79PbI2.9Br0.1,1.73,PSP,2.4,,,,,MeO-4PADBC,0.33,,,,,,,,,1000,10,5000,30,6,160,110,25,,,,,,,,,,,,,,,17.2312,72.9997,1.02378,23.0562,4291,CH4,v1,
17178,20241209,31,Cs0.05MA0.16FA0.79PbI2.9Br0.1,1.73,PSP,3.6,,,,,MeO-4PADBC,0.33,,,,,,,,,1000,10,5000,30,6,160,110,25,,,,,,,,,,,,,,,17.7573,71.8597,1.02187,24.1821,4295,CH2,v1,
17206,20241209,31,Cs0.05MA0.16FA0.79PbI2.9Br0.1,1.73,PSP,4.8,,,,,MeO-4PADBC,0.33,,,,,,,,,1000,10,5000,30,6,160,110,25,,,,,,,,,,,,,,,18.8111,73.3209,1.05849,24.238,4302,CH2,v1,
17210,20241209,31,Cs0.05MA0.16FA0.79PbI2.9Br0.1,1.73,PSP,1.2,,,,,MeO-2PACz,0.33,,,,,,,,,1000,10,5000,30,6,160,110,25,,,,,,,,,,,,,,,17.4146,72.5941,1.04471,22.9622,4303,CH2,v1,
17236,20241209,31,Cs0.05MA0.16FA0.79PbI2.9Br0.1,1.73,PSP,1.8,,,,,MeO-2PACz,0.33,,,,,,,,,1000,10,5000,30,6,160,110,25,,,,,,,,,,,,,,,12.8384,57.8281,1.02435,21.6731,4309,CH4,v1,
17243,20241209,31,Cs0.05MA0.16FA0.79PbI2.9Br0.1,1.73,PSP,2.4,,,,,MeO-2PACz,0.33,,,,,,,,,1000,10,5000,30,6,160,110,25,,,,,,,,,,,,,,,17.943,74.8084,1.06064,22.614,4311,CH3,v1,
17260,20241209,31,Cs0.05MA0.16FA0.79PbI2.9Br0.1,1.73,PSP,3.6,,,,,MeO-2PACz,0.33,,,,,,,,,1000,10,5000,30,6,160,110,25,,,,,,,,,,,,,,,16.9829,73.559,1.05651,21.8526,4315,CH4,v1,
17273,20241209,31,Cs0.05MA0.16FA0.79PbI2.9Br0.1,1.73,PSP,4.8,,,,,MeO-2PACz,0.33,,,,,,,,,1000,10,5000,30,6,160,110,25,,,,,,,,,,,,,,,13.8463,63.9646,0.982375,22.0352,4319,CH1,v1,
17296,20241209,31,Cs0.05MA0.16FA0.79PbI2.9Br0.1,1.73,PSP,1.2,,,,,Me-2PACz,0.33,,,,,,,,,1000,10,5000,30,6,160,110,25,,,,,,,,,,,,,,,16.5221,71.2128,1.01177,22.9312,4324,CH4,v1,
17320,20241209,31,Cs0.05MA0.16FA0.79PbI2.9Br0.1,1.73,PSP,1.8,,,,,Me-2PACz,0.33,,,,,,,,,1000,10,5000,30,6,160,110,25,,,,,,,,,,,,,,,16.9645,71.5666,1.01292,23.402,4330,CH4,v1,
17351,20241209,31,Cs0.05MA0.16FA0.79PbI2.9Br0.1,1.73,PSP,3.6,,,,,Me-2PACz,0.33,,,,,,,,,1000,10,5000,30,6,160,110,25,,,,,,,,,,,,,,,16.3956,70.7476,0.994538,23.3021,4338,CH3,v1,
17359,20241209,31,Cs0.05MA0.16FA0.79PbI2.9Br0.1,1.73,PSP,4.8,,,,,Me-2PACz,0.33,,,,,,,,,1000,10,5000,30,6,160,110,25,,,,,,,,,,,,,,,16.5774,70.2049,0.992666,23.7874,4340,CH3,v1,
17383,20241209,31,Cs0.05MA0.1FA0.85PbI3.0,1.73,PSP,1.2,,,,,Me-4PACz,0.33,,,,,,,,,1200,10,5000,30,8,200,110,30,,,,,,,,,,,,,,,17.8165,69.7156,1.04362,24.4877,4346,CH3,v1,
17391,20241209,31,Cs0.05MA0.1FA0.85PbI3.0,1.73,PSP,1.8,,,,,Me-4PACz,0.33,,,,,,,,,1200,10,5000,30,8,200,110,30,,,,,,,,,,,,,,,17.9198,68.9421,1.05591,24.6161,4348,CH3,v1,
17406,20241209,31,Cs0.05MA0.1FA0.85PbI3.0,1.73,PSP,2.4,,,,,Me-4PACz,0.33,,,,,,,,,1200,10,5000,30,8,200,110,30,,,,,,,,,,,,,,,18.3538,69.9448,1.07541,24.4004,4352,CH2,v1,
17430,20241209,31,Cs0.05MA0.1FA0.85PbI3.0,1.73,PSP,3.6,,,,,Me-4PACz,0.33,,,,,,,,,1200,10,5000,30,8,200,110,30,,,,,,,,,,,,,,,16.4577,66.8164,1.05735,23.2951,4358,CH2,v1,
17436,20241209,31,Cs0.05MA0.1FA0.85PbI3.0,1.73,PSP,4.8,,,,,Me-4PACz,0.33,,,,,,,,,1200,10,5000,30,8,200,110,30,,,,,,,,,,,,,,,16.4356,67.9413,1.05361,22.9601,4359,CH4,v1,
17446,20241209,31,Cs0.1FA0.9PbI2.8Br0.2,1.5,PSP,2.4,,,,,Me-4PACz,0.33,,,,,,,,,1200,10,5000,30,8,200,110,30,,,,,,,,,,,,,,,18.6805,74.0518,1.05528,23.9047,4362,CH2,v1,
17464,20241209,31,Cs0.1FA0.9PbI2.8Br0.2,1.5,PSP,3.6,,,,,Me-4PACz,0.33,,,,,,,,,1200,10,5000,30,8,200,110,30,,,,,,,,,,,,,,,18.3395,73.6408,1.04115,23.9196,4366,CH4,v1,
17481,20241209,31,Cs0.1FA0.9PbI2.8Br0.2,1.5,PSP,1.8,,,,,Me-4PACz,0.33,,,,,,,,,1200,10,5000,30,8,200,110,30,,,,,,,,,,,,,,,19.1598,74.5555,1.08551,23.6743,4371,CH1,v1,
17509,20241209,31,Cs0.05MA0.16FA0.79PbI2.9Br0.1,1.73,PSP,1.2,,,,,Me-4PACz,0.33,,,,,,,,,1000,10,5000,30,6,160,110,25,,,,,,,,,,,,,,,16.8453,71.4198,1.02786,22.947,4378,CH1,v1,
17517,20241209,31,Cs0.05MA0.16FA0.79PbI2.9Br0.1,1.73,PSP,1.8,,,,,Me-4PACz,0.33,,,,,,,,,1000,10,5000,30,6,160,110,25,,,,,,,,,,,,,,,10.4957,52.9724,0.925391,21.4111,4380,CH1,v1,
17522,20241210,32,Cs0.1FA0.9PbI2.8Br0.2,1.5,PMACl,1.8,,,,,Me-4PACz,0.33,,,,,,,,,1200,10,5000,30,8,200,110,30,,,,,,,,,,,,,,,16.1026,69.2575,1.08237,21.4811,4381,CH2,v1,
17541,20241210,32,Cs0.1FA0.9PbI2.8Br0.2,1.5,PMACl,2.16,,,,,Me-4PACz,0.33,,,,,,,,,1200,10,5000,30,8,200,110,30,,,,,,,,,,,,,,,16.0587,68.0367,1.06404,22.1823,4386,CH1,v1,
17557,20241210,32,Cs0.05MA0.16FA0.79PbI2.9Br0.1,1.73,PMACl,0.36,,,,,Me-4PACz,0.33,,,,,,,,,1000,10,5000,30,6,160,110,25,,,,,,,,,,,,,,,14.5698,61.8386,1.08532,21.7087,4390,CH1,v1,
17571,20241210,32,Cs0.05MA0.16FA0.79PbI2.9Br0.1,1.73,PMACl,0.72,,,,,Me-4PACz,0.33,,,,,,,,,1000,10,5000,30,6,160,110,25,,,,,,,,,,,,,,,16.4211,64.834,1.10517,22.9176,4393,CH3,v1,
17579,20241210,32,Cs0.05MA0.16FA0.79PbI2.9Br0.1,1.73,PMACl,1.44,,,,,Me-4PACz,0.33,,,,,,,,,1000,10,5000,30,6,160,110,25,,,,,,,,,,,,,,,13.6607,56.1965,1.0915,22.271,4395,CH3,v1,
17608,20241210,32,Cs0.05MA0.16FA0.79PbI2.9Br0.1,1.73,PMACl,1.8,,,,,Me-4PACz,0.33,,,,,,,,,1000,10,5000,30,6,160,110,25,,,,,,,,,,,,,,,14.1126,62.4251,1.09092,20.7231,4402,CH4,v1,
17618,20241210,32,Cs0.05MA0.16FA0.79PbI2.9Br0.1,1.73,PMACl,2.16,,,,,Me-4PACz,0.33,,,,,,,,,1000,10,5000,30,6,160,110,25,,,,,,,,,,,,,,,13.3726,57.7578,1.10438,20.9647,4405,CH2,v1,
17635,20241210,32,Cs0.05MA0.16FA0.79PbI2.9Br0.1,1.73,PMACl,0.36,,,,,MeO-4PADBC,0.33,,,,,,,,,1000,10,5000,30,6,160,110,25,,,,,,,,,,,,,,,19.2344,76.5244,1.08353,23.1973,4409,CH3,v1,
17646,20241210,32,Cs0.05MA0.16FA0.79PbI2.9Br0.1,1.73,PMACl,0.72,,,,,MeO-4PADBC,0.33,,,,,,,,,1000,10,5000,30,6,160,110,25,,,,,,,,,,,,,,,17.3775,70.5862,1.08914,22.604,4412,CH2,v1,
17666,20241210,32,Cs0.05MA0.16FA0.79PbI2.9Br0.1,1.73,PMACl,1.44,,,,,MeO-4PADBC,0.33,,,,,,,,,1000,10,5000,30,6,160,110,25,,,,,,,,,,,,,,,17.7405,70.0649,1.08461,23.3448,4417,CH2,v1,
17698,20241210,32,Cs0.05MA0.16FA0.79PbI2.9Br0.1,1.73,PMACl,2.16,,,,,MeO-4PADBC,0.33,,,,,,,,,1000,10,5000,30,6,160,110,25,,,,,,,,,,,,,,,17.7182,66.6569,1.09889,24.1891,4425,CH2,v1,
