Repository: MI-Materials-Intelligence/Recipe-Language-Model

# Learning Layer

## Overview

In the learning layer, the formulas and parameters are encoded and then tokenised into recipes as inputs. Through atomic skills of data extraction, cleaning, and matching, these data are organised into standardised datasets, providing the basis for RLM training and iterative recipe refinement.

Key Atomic Skills:
- **Cleaning**: Preprocessing and outlier cleaning
- **Matching**: Matching data pairs based on variables
- **Extraction**: Data extraction from robotic boxes

File: seven_ai_layers_robotics/learning/data/experiments_data_from_db.csv (part 2 of 6)
No,date,rank,Formula PVK,Concentration PVK,Formula Additive 1,Concentration Additive 1,Formula Additive 2,Concentration Additive 2,Formula Additive 3,Concentration Additive 3,Formula SAM 1,Concentration SAM 1,Formula SAM 2,Concentration SAM 2,Formula SAM 3,Concentration SAM 3,Spin Coating Speed SAM,Spin Coating Time SAM,Annealed Temperature SAM,Annealed Time SAM,Spin Coating Speed PVK 1,Spin Coating Time PVK 1,Spin Coating Speed PVK 2,Spin Coating Time PVK 2,Antisolvent Dropping Timing,Antisolvent Volume,Annealed Temperature PVK,Annealed Time PVK,Formula Passivator 1,Concentration Passivator 1,Formula Passivator 2,Concentration Passivator 2,Formula Passivator 3,Concentration Passivator 3,Formula Passivator 4,Concentration Passivator 4,Spin Coating Speed Passivator,Spin Coating Time Passivator,Passivator Dropping Timing,Passivator Volume,Annealed Temperature Passivator,Annealed Time Passivator,PCE,FF,Voc,Jsc,Product,Channel,From,upload_time
49786,20250725,166,Cs0.05MA0.1FA0.85PbI3.0,1.65,MACl,15.0,p-F-PEACl,2.0,,,"4,4,4-NA",0.5,,,,,3000,30,100,10,1000,5,6000,30,15,150,110,15,PDADI,0.5,,,,,,,5000,30,6,70,100,5,23.5997,76.964,1.18839,25.8023,1842,CH2,20250623.csv,
49787,20250725,166,Cs0.05MA0.1FA0.85PbI3.0,1.65,MACl,15.0,p-F-PEACl,2.0,,,"4,4,4-NA",0.5,,,,,3000,30,100,10,1000,5,6000,30,15,150,110,15,PDADI,0.5,,,,,,,5000,30,6,70,100,5,20.6049,68.6491,1.16718,25.7155,1842,CH3,20250623.csv,
49788,20250725,166,Cs0.05MA0.1FA0.85PbI3.0,1.65,MACl,15.0,p-F-PEACl,2.0,,,"4,4,4-NA",0.5,,,,,3000,30,100,10,1000,5,6000,30,15,150,110,15,PDADI,0.5,,,,,,,5000,30,6,70,100,5,25.0288,83.339,1.17722,25.5114,1842,CH4,20250623.csv,
49789,20250725,166,Cs0.05MA0.1FA0.85PbI3.0,1.65,MACl,15.0,p-F-PEACl,2.0,,,"4,4,4-NA",0.5,,,,,3000,30,100,10,1000,5,6000,30,15,150,110,15,PDADI,0.5,,,,,,,5000,30,6,70,100,5,24.6165,81.6467,1.15681,26.0632,1843,CH1,20250623.csv,
49790,20250725,166,Cs0.05MA0.1FA0.85PbI3.0,1.65,MACl,15.0,p-F-PEACl,2.0,,,"4,4,4-NA",0.5,,,,,3000,30,100,10,1000,5,6000,30,15,150,110,15,PDADI,0.5,,,,,,,5000,30,6,70,100,5,24.1346,80.8949,1.14634,26.0259,1843,CH2,20250623.csv,
49791,20250725,166,Cs0.05MA0.1FA0.85PbI3.0,1.65,MACl,15.0,p-F-PEACl,2.0,,,"4,4,4-NA",0.5,,,,,3000,30,100,10,1000,5,6000,30,15,150,110,15,PDADI,0.5,,,,,,,5000,30,6,70,100,5,24.1023,81.2371,1.14439,25.9257,1843,CH3,20250623.csv,
49792,20250725,166,Cs0.05MA0.1FA0.85PbI3.0,1.65,MACl,15.0,p-F-PEACl,2.0,,,"4,4,4-NA",0.5,,,,,3000,30,100,10,1000,5,6000,30,15,150,110,15,PDADI,0.5,,,,,,,5000,30,6,70,100,5,24.0527,81.5558,1.1441,25.7777,1843,CH4,20250623.csv,
49793,20250725,166,Cs0.05MA0.1FA0.85PbI3.0,1.65,MACl,15.0,p-F-PEACl,2.0,,,"4,4,4-NA",0.5,,,,,3000,30,100,10,1000,5,6000,30,15,150,110,15,PDADI,0.5,,,,,,,5000,30,6,70,100,5,24.9686,82.308,1.15646,26.2314,1844,CH1,20250623.csv,
49794,20250725,166,Cs0.05MA0.1FA0.85PbI3.0,1.65,MACl,15.0,p-F-PEACl,2.0,,,"4,4,4-NA",0.5,,,,,3000,30,100,10,1000,5,6000,30,15,150,110,15,PDADI,0.5,,,,,,,5000,30,6,70,100,5,24.2024,81.0469,1.14341,26.1168,1844,CH2,20250623.csv,
49795,20250725,166,Cs0.05MA0.1FA0.85PbI3.0,1.65,MACl,15.0,p-F-PEACl,2.0,,,"4,4,4-NA",0.5,,,,,3000,30,100,10,1000,5,6000,30,15,150,110,15,PDADI,0.5,,,,,,,5000,30,6,70,100,5,23.4721,79.7945,1.1347,25.9237,1844,CH3,20250623.csv,
49796,20250725,166,Cs0.05MA0.1FA0.85PbI3.0,1.65,MACl,15.0,p-F-PEACl,2.0,,,"4,4,4-NA",0.5,,,,,3000,30,100,10,1000,5,6000,30,15,150,110,15,PDADI,0.5,,,,,,,5000,30,6,70,100,5,23.5002,79.9938,1.13427,25.8999,1844,CH4,20250623.csv,
49797,20250725,166,Cs0.05MA0.1FA0.85PbI3.0,1.65,MACl,15.0,p-F-PEACl,2.0,,,"4,4,4-NA",0.5,,,,,3000,30,100,10,1000,5,6000,30,15,150,110,15,PDADI,0.5,,,,,,,5000,30,6,70,100,5,24.9388,81.2826,1.16085,26.4302,1845,CH1,20250623.csv,
49798,20250725,166,Cs0.05MA0.1FA0.85PbI3.0,1.65,MACl,15.0,p-F-PEACl,2.0,,,"4,4,4-NA",0.5,,,,,3000,30,100,10,1000,5,6000,30,15,150,110,15,PDADI,0.5,,,,,,,5000,30,6,70,100,5,23.7323,79.3727,1.14613,26.0878,1845,CH2,20250623.csv,
49799,20250725,166,Cs0.05MA0.1FA0.85PbI3.0,1.65,MACl,15.0,p-F-PEACl,2.0,,,"4,4,4-NA",0.5,,,,,3000,30,100,10,1000,5,6000,30,15,150,110,15,PDADI,0.5,,,,,,,5000,30,6,70,100,5,24.0732,80.1685,1.14936,26.126,1845,CH3,20250623.csv,
49800,20250725,166,Cs0.05MA0.1FA0.85PbI3.0,1.65,MACl,15.0,p-F-PEACl,2.0,,,"4,4,4-NA",0.5,,,,,3000,30,100,10,1000,5,6000,30,15,150,110,15,PDADI,0.5,,,,,,,5000,30,6,70,100,5,24.0016,80.9851,1.14652,25.8495,1845,CH4,20250623.csv,
49801,20250725,166,Cs0.05MA0.1FA0.85PbI3.0,1.65,MACl,15.0,p-F-PEACl,2.0,,,"4,4,4-NA",0.5,,,,,3000,30,100,10,1000,5,6000,30,15,150,110,15,PDADI,0.5,,,,,,,5000,30,6,70,100,5,16.6161,57.7784,1.1489,25.0312,1846,CH1,20250623.csv,
49802,20250725,166,Cs0.05MA0.1FA0.85PbI3.0,1.65,MACl,15.0,p-F-PEACl,2.0,,,"4,4,4-NA",0.5,,,,,3000,30,100,10,1000,5,6000,30,15,150,110,15,PDADI,0.5,,,,,,,5000,30,6,70,100,5,20.5392,68.8257,1.1577,25.7773,1846,CH2,20250623.csv,
49803,20250725,166,Cs0.05MA0.1FA0.85PbI3.0,1.65,MACl,15.0,p-F-PEACl,2.0,,,"4,4,4-NA",0.5,,,,,3000,30,100,10,1000,5,6000,30,15,150,110,15,PDADI,0.5,,,,,,,5000,30,6,70,100,5,20.1598,68.5493,1.14907,25.5939,1846,CH3,20250623.csv,
49804,20250725,166,Cs0.05MA0.1FA0.85PbI3.0,1.65,MACl,15.0,p-F-PEACl,2.0,,,"4,4,4-NA",0.5,,,,,3000,30,100,10,1000,5,6000,30,15,150,110,15,PDADI,0.5,,,,,,,5000,30,6,70,100,5,21.8582,73.1162,1.1457,26.0933,1846,CH4,20250623.csv,
49805,20250725,166,Cs0.05MA0.1FA0.85PbI3.0,1.65,MACl,15.0,p-F-PEACl,2.0,,,"4,4,4-NA",0.5,,,,,3000,30,100,10,1000,5,6000,30,15,150,110,15,PDADI,0.5,,,,,,,5000,30,6,70,100,5,19.2297,62.7812,1.15834,26.4428,1847,CH1,20250623.csv,
49806,20250725,166,Cs0.05MA0.1FA0.85PbI3.0,1.65,MACl,15.0,p-F-PEACl,2.0,,,"4,4,4-NA",0.5,,,,,3000,30,100,10,1000,5,6000,30,15,150,110,15,PDADI,0.5,,,,,,,5000,30,6,70,100,5,23.5809,77.6756,1.15747,26.2281,1847,CH2,20250623.csv,
49807,20250725,166,Cs0.05MA0.1FA0.85PbI3.0,1.65,MACl,15.0,p-F-PEACl,2.0,,,"4,4,4-NA",0.5,,,,,3000,30,100,10,1000,5,6000,30,15,150,110,15,PDADI,0.5,,,,,,,5000,30,6,70,100,5,23.3912,79.1945,1.14815,25.7252,1847,CH3,20250623.csv,
49808,20250725,166,Cs0.05MA0.1FA0.85PbI3.0,1.65,MACl,15.0,p-F-PEACl,2.0,,,"4,4,4-NA",0.5,,,,,3000,30,100,10,1000,5,6000,30,15,150,110,15,PDADI,0.5,,,,,,,5000,30,6,70,100,5,23.3704,79.223,1.149,25.6741,1847,CH4,20250623.csv,
49809,20250726,167,Cs0.05MA0.1FA0.85PbI3.0,1.65,MACl,15.0,p-F-PEACl,2.0,,,"4,4,4-NA",0.5,,,,,3000,30,100,10,1000,5,5500,30,12,150,110,15,PDADI,0.5,,,,,,,5000,30,6,70,100,5,23.1627,79.3545,1.1778,24.7826,1848,CH1,20250624.csv,
49810,20250726,167,Cs0.05MA0.1FA0.85PbI3.0,1.65,MACl,15.0,p-F-PEACl,2.0,,,"4,4,4-NA",0.5,,,,,3000,30,100,10,1000,5,5500,30,12,150,110,15,PDADI,0.5,,,,,,,5000,30,6,70,100,5,23.8443,81.0213,1.17361,25.0762,1848,CH2,20250624.csv,
49811,20250726,167,Cs0.05MA0.1FA0.85PbI3.0,1.65,MACl,15.0,p-F-PEACl,2.0,,,"4,4,4-NA",0.5,,,,,3000,30,100,10,1000,5,5500,30,12,150,110,15,PDADI,0.5,,,,,,,5000,30,6,70,100,5,23.8674,80.8575,1.17081,25.2114,1848,CH3,20250624.csv,
49812,20250726,167,Cs0.05MA0.1FA0.85PbI3.0,1.65,MACl,15.0,p-F-PEACl,2.0,,,"4,4,4-NA",0.5,,,,,3000,30,100,10,1000,5,5500,30,12,150,110,15,PDADI,0.5,,,,,,,5000,30,6,70,100,5,24.0206,81.1071,1.17107,25.2896,1848,CH4,20250624.csv,
49813,20250726,167,Cs0.05MA0.1FA0.85PbI3.0,1.65,MACl,15.0,p-F-PEACl,2.0,,,"4,4,4-NA",0.5,,,,,3000,30,100,10,1000,5,5500,30,12,150,110,15,PDADI,0.5,,,,,,,5000,30,6,70,100,5,23.3727,79.47,1.17644,24.9998,1849,CH1,20250624.csv,
49814,20250726,167,Cs0.05MA0.1FA0.85PbI3.0,1.65,MACl,15.0,p-F-PEACl,2.0,,,"4,4,4-NA",0.5,,,,,3000,30,100,10,1000,5,5500,30,12,150,110,15,PDADI,0.5,,,,,,,5000,30,6,70,100,5,23.5687,80.1885,1.17294,25.0582,1849,CH2,20250624.csv,
49815,20250726,167,Cs0.05MA0.1FA0.85PbI3.0,1.65,MACl,15.0,p-F-PEACl,2.0,,,"4,4,4-NA",0.5,,,,,3000,30,100,10,1000,5,5500,30,12,150,110,15,PDADI,0.5,,,,,,,5000,30,6,70,100,5,23.5745,80.5686,1.16912,25.0275,1849,CH3,20250624.csv,
49816,20250726,167,Cs0.05MA0.1FA0.85PbI3.0,1.65,MACl,15.0,p-F-PEACl,2.0,,,"4,4,4-NA",0.5,,,,,3000,30,100,10,1000,5,5500,30,12,150,110,15,PDADI,0.5,,,,,,,5000,30,6,70,100,5,23.4785,80.7929,1.1684,24.8717,1849,CH4,20250624.csv,
49817,20250726,167,Cs0.05MA0.1FA0.85PbI3.0,1.65,MACl,15.0,p-F-PEACl,2.0,,,"4,4,4-NA",0.5,,,,,3000,30,100,10,1000,5,5500,30,12,150,110,15,PDADI,0.5,,,,,,,5000,30,6,70,100,5,23.1409,71.7518,1.17804,27.3772,1850,CH1,20250624.csv,
49818,20250726,167,Cs0.05MA0.1FA0.85PbI3.0,1.65,MACl,15.0,p-F-PEACl,2.0,,,"4,4,4-NA",0.5,,,,,3000,30,100,10,1000,5,5500,30,12,150,110,15,PDADI,0.5,,,,,,,5000,30,6,70,100,5,23.7248,73.9298,1.17238,27.3725,1850,CH2,20250624.csv,
49819,20250726,167,Cs0.05MA0.1FA0.85PbI3.0,1.65,MACl,15.0,p-F-PEACl,2.0,,,"4,4,4-NA",0.5,,,,,3000,30,100,10,1000,5,5500,30,12,150,110,15,PDADI,0.5,,,,,,,5000,30,6,70,100,5,23.6863,74.7064,1.16343,27.2521,1850,CH3,20250624.csv,
49820,20250726,167,Cs0.05MA0.1FA0.85PbI3.0,1.65,MACl,15.0,p-F-PEACl,2.0,,,"4,4,4-NA",0.5,,,,,3000,30,100,10,1000,5,5500,30,12,150,110,15,PDADI,0.5,,,,,,,5000,30,6,70,100,5,23.6892,75.6385,1.15874,27.0283,1850,CH4,20250624.csv,
49821,20250726,167,Cs0.05MA0.1FA0.85PbI3.0,1.65,MACl,15.0,p-F-PEACl,2.0,,,"4,4,4-NA",0.5,,,,,3000,30,100,10,1000,5,5500,30,12,150,110,15,PDADI,0.5,,,,,,,5000,30,6,70,100,5,21.8515,69.6317,1.17982,26.5985,1851,CH1,20250624.csv,
49822,20250726,167,Cs0.05MA0.1FA0.85PbI3.0,1.65,MACl,15.0,p-F-PEACl,2.0,,,"4,4,4-NA",0.5,,,,,3000,30,100,10,1000,5,5500,30,12,150,110,15,PDADI,0.5,,,,,,,5000,30,6,70,100,5,23.0438,73.7364,1.17452,26.6081,1851,CH2,20250624.csv,
49823,20250726,167,Cs0.05MA0.1FA0.85PbI3.0,1.65,MACl,15.0,p-F-PEACl,2.0,,,"4,4,4-NA",0.5,,,,,3000,30,100,10,1000,5,5500,30,12,150,110,15,PDADI,0.5,,,,,,,5000,30,6,70,100,5,23.2226,75.2593,1.16639,26.455,1851,CH3,20250624.csv,
49824,20250726,167,Cs0.05MA0.1FA0.85PbI3.0,1.65,MACl,15.0,p-F-PEACl,2.0,,,"4,4,4-NA",0.5,,,,,3000,30,100,10,1000,5,5500,30,12,150,110,15,PDADI,0.5,,,,,,,5000,30,6,70,100,5,22.7805,75.191,1.15554,26.2188,1851,CH4,20250624.csv,
49825,20250726,167,Cs0.05MA0.1FA0.85PbI3.0,1.65,MACl,15.0,p-F-PEACl,2.0,,,"4,4,4-NA",0.5,,,,,3000,30,100,10,1000,5,5500,30,12,150,110,15,PDADI,0.5,,,,,,,5000,30,6,70,100,5,23.2941,80.2398,1.18334,24.5328,1852,CH1,20250624.csv,
49826,20250726,167,Cs0.05MA0.1FA0.85PbI3.0,1.65,MACl,15.0,p-F-PEACl,2.0,,,"4,4,4-NA",0.5,,,,,3000,30,100,10,1000,5,5500,30,12,150,110,15,PDADI,0.5,,,,,,,5000,30,6,70,100,5,23.2705,79.9631,1.17793,24.7057,1852,CH2,20250624.csv,
49827,20250726,167,Cs0.05MA0.1FA0.85PbI3.0,1.65,MACl,15.0,p-F-PEACl,2.0,,,"4,4,4-NA",0.5,,,,,3000,30,100,10,1000,5,5500,30,12,150,110,15,PDADI,0.5,,,,,,,5000,30,6,70,100,5,23.2032,80.0566,1.17417,24.6843,1852,CH3,20250624.csv,
49828,20250726,167,Cs0.05MA0.1FA0.85PbI3.0,1.65,MACl,15.0,p-F-PEACl,2.0,,,"4,4,4-NA",0.5,,,,,3000,30,100,10,1000,5,5500,30,12,150,110,15,PDADI,0.5,,,,,,,5000,30,6,70,100,5,23.0012,80.1285,1.17294,24.473,1852,CH4,20250624.csv,
49829,20250726,167,Cs0.05MA0.1FA0.85PbI3.0,1.65,MACl,15.0,p-F-PEACl,2.0,,,"4,4,4-NA",0.5,,,,,3000,30,100,10,1000,5,5500,30,12,150,110,15,PDADI,0.5,,,,,,,5000,30,6,70,100,5,23.271,80.8571,1.17979,24.3946,1853,CH1,20250624.csv,
49830,20250726,167,Cs0.05MA0.1FA0.85PbI3.0,1.65,MACl,15.0,p-F-PEACl,2.0,,,"4,4,4-NA",0.5,,,,,3000,30,100,10,1000,5,5500,30,12,150,110,15,PDADI,0.5,,,,,,,5000,30,6,70,100,5,23.1047,80.2684,1.17495,24.4983,1853,CH2,20250624.csv,
49831,20250726,167,Cs0.05MA0.1FA0.85PbI3.0,1.65,MACl,15.0,p-F-PEACl,2.0,,,"4,4,4-NA",0.5,,,,,3000,30,100,10,1000,5,5500,30,12,150,110,15,PDADI,0.5,,,,,,,5000,30,6,70,100,5,23.0782,80.6851,1.17185,24.4082,1853,CH3,20250624.csv,
49832,20250726,167,Cs0.05MA0.1FA0.85PbI3.0,1.65,MACl,15.0,p-F-PEACl,2.0,,,"4,4,4-NA",0.5,,,,,3000,30,100,10,1000,5,5500,30,12,150,110,15,PDADI,0.5,,,,,,,5000,30,6,70,100,5,22.6556,80.2079,1.17036,24.1345,1853,CH4,20250624.csv,
49833,20250726,167,Cs0.05MA0.1FA0.85PbI3.0,1.65,MACl,15.0,p-F-PEACl,2.0,,,"4,4,4-NA",0.5,,,,,3000,30,100,10,1000,5,5500,30,15,150,110,15,PDADI,0.5,,,,,,,5000,30,6,70,100,5,16.2238,60.2181,1.08739,24.7764,1854,CH1,20250624.csv,
49834,20250726,167,Cs0.05MA0.1FA0.85PbI3.0,1.65,MACl,15.0,p-F-PEACl,2.0,,,"4,4,4-NA",0.5,,,,,3000,30,100,10,1000,5,5500,30,15,150,110,15,PDADI,0.5,,,,,,,5000,30,6,70,100,5,23.0032,78.8359,1.16785,24.9849,1854,CH2,20250624.csv,
49835,20250726,167,Cs0.05MA0.1FA0.85PbI3.0,1.65,MACl,15.0,p-F-PEACl,2.0,,,"4,4,4-NA",0.5,,,,,3000,30,100,10,1000,5,5500,30,15,150,110,15,PDADI,0.5,,,,,,,5000,30,6,70,100,5,23.2006,79.5757,1.16522,25.0214,1854,CH3,20250624.csv,
49836,20250726,167,Cs0.05MA0.1FA0.85PbI3.0,1.65,MACl,15.0,p-F-PEACl,2.0,,,"4,4,4-NA",0.5,,,,,3000,30,100,10,1000,5,5500,30,15,150,110,15,PDADI,0.5,,,,,,,5000,30,6,70,100,5,23.1705,80.0557,1.16468,24.8506,1854,CH4,20250624.csv,
49837,20250726,167,Cs0.05MA0.1FA0.85PbI3.0,1.65,MACl,15.0,p-F-PEACl,2.0,,,"4,4,4-NA",0.5,,,,,3000,30,100,10,1000,5,5500,30,15,150,110,15,PDADI,0.5,,,,,,,5000,30,6,70,100,5,21.8431,76.8409,1.18593,23.9697,1855,CH1,20250624.csv,
49838,20250726,167,Cs0.05MA0.1FA0.85PbI3.0,1.65,MACl,15.0,p-F-PEACl,2.0,,,"4,4,4-NA",0.5,,,,,3000,30,100,10,1000,5,5500,30,15,150,110,15,PDADI,0.5,,,,,,,5000,30,6,70,100,5,21.9123,77.8226,1.17734,23.9155,1855,CH2,20250624.csv,
49839,20250726,167,Cs0.05MA0.1FA0.85PbI3.0,1.65,MACl,15.0,p-F-PEACl,2.0,,,"4,4,4-NA",0.5,,,,,3000,30,100,10,1000,5,5500,30,15,150,110,15,PDADI,0.5,,,,,,,5000,30,6,70,100,5,21.9529,78.3121,1.17692,23.8185,1855,CH3,20250624.csv,
49840,20250726,167,Cs0.05MA0.1FA0.85PbI3.0,1.65,MACl,15.0,p-F-PEACl,2.0,,,"4,4,4-NA",0.5,,,,,3000,30,100,10,1000,5,5500,30,15,150,110,15,PDADI,0.5,,,,,,,5000,30,6,70,100,5,21.754,79.0267,1.1688,23.5517,1855,CH4,20250624.csv,
49841,20250726,167,Cs0.05MA0.1FA0.85PbI3.0,1.65,MACl,15.0,p-F-PEACl,2.0,,,"4,4,4-NA",0.5,,,,,3000,30,100,10,1000,5,5500,30,15,150,110,15,PDADI,0.5,,,,,,,5000,30,6,70,100,5,24.7567,82.3107,1.17365,25.6269,1856,CH1,20250624.csv,
49842,20250726,167,Cs0.05MA0.1FA0.85PbI3.0,1.65,MACl,15.0,p-F-PEACl,2.0,,,"4,4,4-NA",0.5,,,,,3000,30,100,10,1000,5,5500,30,15,150,110,15,PDADI,0.5,,,,,,,5000,30,6,70,100,5,24.5949,82.215,1.16707,25.6329,1856,CH2,20250624.csv,
49843,20250726,167,Cs0.05MA0.1FA0.85PbI3.0,1.65,MACl,15.0,p-F-PEACl,2.0,,,"4,4,4-NA",0.5,,,,,3000,30,100,10,1000,5,5500,30,15,150,110,15,PDADI,0.5,,,,,,,5000,30,6,70,100,5,24.3562,82.4533,1.15746,25.5209,1856,CH3,20250624.csv,
49844,20250726,167,Cs0.05MA0.1FA0.85PbI3.0,1.65,MACl,15.0,p-F-PEACl,2.0,,,"4,4,4-NA",0.5,,,,,3000,30,100,10,1000,5,5500,30,15,150,110,15,PDADI,0.5,,,,,,,5000,30,6,70,100,5,22.3451,76.2303,1.15108,25.4653,1856,CH4,20250624.csv,
49845,20250726,167,Cs0.05MA0.1FA0.85PbI3.0,1.65,MACl,15.0,p-F-PEACl,2.0,,,"4,4,4-NA",0.5,,,,,3000,30,100,10,1000,5,5500,30,15,150,110,15,PDADI,0.5,,,,,,,5000,30,6,70,100,5,24.2116,82.1287,1.15658,25.4891,1857,CH1,20250624.csv,
49846,20250726,167,Cs0.05MA0.1FA0.85PbI3.0,1.65,MACl,15.0,p-F-PEACl,2.0,,,"4,4,4-NA",0.5,,,,,3000,30,100,10,1000,5,5500,30,15,150,110,15,PDADI,0.5,,,,,,,5000,30,6,70,100,5,23.52,80.5049,1.14413,25.5353,1857,CH2,20250624.csv,
49847,20250726,167,Cs0.05MA0.1FA0.85PbI3.0,1.65,MACl,15.0,p-F-PEACl,2.0,,,"4,4,4-NA",0.5,,,,,3000,30,100,10,1000,5,5500,30,15,150,110,15,PDADI,0.5,,,,,,,5000,30,6,70,100,5,23.6579,81.4145,1.1405,25.4788,1857,CH3,20250624.csv,
49848,20250726,167,Cs0.05MA0.1FA0.85PbI3.0,1.65,MACl,15.0,p-F-PEACl,2.0,,,"4,4,4-NA",0.5,,,,,3000,30,100,10,1000,5,5500,30,15,150,110,15,PDADI,0.5,,,,,,,5000,30,6,70,100,5,23.8014,81.9152,1.14768,25.3174,1857,CH4,20250624.csv,
49849,20250726,167,Cs0.05MA0.1FA0.85PbI3.0,1.65,MACl,15.0,p-F-PEACl,2.0,,,"4,4,4-NA",0.5,,,,,3000,30,100,10,1000,5,5500,30,15,150,110,15,PDADI,0.5,,,,,,,5000,30,6,70,100,5,24.8657,81.283,1.1771,25.9887,1858,CH1,20250624.csv,
49850,20250726,167,Cs0.05MA0.1FA0.85PbI3.0,1.65,MACl,15.0,p-F-PEACl,2.0,,,"4,4,4-NA",0.5,,,,,3000,30,100,10,1000,5,5500,30,15,150,110,15,PDADI,0.5,,,,,,,5000,30,6,70,100,5,24.1776,79.5173,1.16541,26.0899,1858,CH2,20250624.csv,
49851,20250726,167,Cs0.05MA0.1FA0.85PbI3.0,1.65,MACl,15.0,p-F-PEACl,2.0,,,"4,4,4-NA",0.5,,,,,3000,30,100,10,1000,5,5500,30,15,150,110,15,PDADI,0.5,,,,,,,5000,30,6,70,100,5,18.061,61.0644,1.14112,25.9191,1858,CH3,20250624.csv,
49852,20250726,167,Cs0.05MA0.1FA0.85PbI3.0,1.65,MACl,15.0,p-F-PEACl,2.0,,,"4,4,4-NA",0.5,,,,,3000,30,100,10,1000,5,5500,30,15,150,110,15,PDADI,0.5,,,,,,,5000,30,6,70,100,5,23.7699,78.9735,1.15724,26.009,1858,CH4,20250624.csv,
49853,20250726,167,Cs0.05MA0.1FA0.85PbI3.0,1.65,MACl,15.0,p-F-PEACl,2.0,,,"4,4,4-NA",0.5,,,,,3000,30,100,10,1000,5,5500,30,15,150,110,15,PDADI,0.5,,,,,,,5000,30,6,70,100,5,23.5096,80.7333,1.1799,24.6802,1859,CH1,20250624.csv,
49854,20250726,167,Cs0.05MA0.1FA0.85PbI3.0,1.65,MACl,15.0,p-F-PEACl,2.0,,,"4,4,4-NA",0.5,,,,,3000,30,100,10,1000,5,5500,30,15,150,110,15,PDADI,0.5,,,,,,,5000,30,6,70,100,5,23.3183,79.9322,1.17435,24.8415,1859,CH2,20250624.csv,
49855,20250726,167,Cs0.05MA0.1FA0.85PbI3.0,1.65,MACl,15.0,p-F-PEACl,2.0,,,"4,4,4-NA",0.5,,,,,3000,30,100,10,1000,5,5500,30,15,150,110,15,PDADI,0.5,,,,,,,5000,30,6,70,100,5,22.9886,79.5317,1.16912,24.7237,1859,CH3,20250624.csv,
49856,20250726,167,Cs0.05MA0.1FA0.85PbI3.0,1.65,MACl,15.0,p-F-PEACl,2.0,,,"4,4,4-NA",0.5,,,,,3000,30,100,10,1000,5,5500,30,15,150,110,15,PDADI,0.5,,,,,,,5000,30,6,70,100,5,22.8655,80.2482,1.16608,24.4352,1859,CH4,20250624.csv,
49857,20250726,167,Cs0.05MA0.1FA0.85PbI3.0,1.65,MACl,15.0,m-F-PEACl,2.0,,,"4,4,4-NA",0.5,,,,,3000,30,100,10,1000,5,5500,30,12,150,110,15,PDADI,0.5,,,,,,,5000,30,6,70,100,5,23.8188,80.246,1.17992,25.1561,1860,CH1,20250624.csv,
49858,20250726,167,Cs0.05MA0.1FA0.85PbI3.0,1.65,MACl,15.0,m-F-PEACl,2.0,,,"4,4,4-NA",0.5,,,,,3000,30,100,10,1000,5,5500,30,12,150,110,15,PDADI,0.5,,,,,,,5000,30,6,70,100,5,23.6954,80.5111,1.17311,25.0883,1860,CH2,20250624.csv,
49859,20250726,167,Cs0.05MA0.1FA0.85PbI3.0,1.65,MACl,15.0,m-F-PEACl,2.0,,,"4,4,4-NA",0.5,,,,,3000,30,100,10,1000,5,5500,30,12,150,110,15,PDADI,0.5,,,,,,,5000,30,6,70,100,5,23.3983,79.5936,1.1659,25.2141,1860,CH3,20250624.csv,
49860,20250726,167,Cs0.05MA0.1FA0.85PbI3.0,1.65,MACl,15.0,m-F-PEACl,2.0,,,"4,4,4-NA",0.5,,,,,3000,30,100,10,1000,5,5500,30,12,150,110,15,PDADI,0.5,,,,,,,5000,30,6,70,100,5,23.6775,80.9276,1.16513,25.111,1860,CH4,20250624.csv,
49861,20250726,167,Cs0.05MA0.1FA0.85PbI3.0,1.65,MACl,15.0,m-F-PEACl,2.0,,,"4,4,4-NA",0.5,,,,,3000,30,100,10,1000,5,5500,30,12,150,110,15,PDADI,0.5,,,,,,,5000,30,6,70,100,5,23.6228,80.8343,1.1736,24.9009,1861,CH1,20250624.csv,
49862,20250726,167,Cs0.05MA0.1FA0.85PbI3.0,1.65,MACl,15.0,m-F-PEACl,2.0,,,"4,4,4-NA",0.5,,,,,3000,30,100,10,1000,5,5500,30,12,150,110,15,PDADI,0.5,,,,,,,5000,30,6,70,100,5,23.9076,80.5505,1.16732,25.4261,1861,CH2,20250624.csv,
49863,20250726,167,Cs0.05MA0.1FA0.85PbI3.0,1.65,MACl,15.0,m-F-PEACl,2.0,,,"4,4,4-NA",0.5,,,,,3000,30,100,10,1000,5,5500,30,12,150,110,15,PDADI,0.5,,,,,,,5000,30,6,70,100,5,24.1626,80.4723,1.16205,25.8388,1861,CH3,20250624.csv,
49864,20250726,167,Cs0.05MA0.1FA0.85PbI3.0,1.65,MACl,15.0,m-F-PEACl,2.0,,,"4,4,4-NA",0.5,,,,,3000,30,100,10,1000,5,5500,30,12,150,110,15,PDADI,0.5,,,,,,,5000,30,6,70,100,5,24.3209,80.4854,1.15755,26.1049,1861,CH4,20250624.csv,
49865,20250726,167,Cs0.05MA0.1FA0.85PbI3.0,1.65,MACl,15.0,m-F-PEACl,2.0,,,"4,4,4-NA",0.5,,,,,3000,30,100,10,1000,5,5500,30,12,150,110,15,PDADI,0.5,,,,,,,5000,30,6,70,100,5,21.154,71.738,1.18635,24.856,1862,CH1,20250624.csv,
49866,20250726,167,Cs0.05MA0.1FA0.85PbI3.0,1.65,MACl,15.0,m-F-PEACl,2.0,,,"4,4,4-NA",0.5,,,,,3000,30,100,10,1000,5,5500,30,12,150,110,15,PDADI,0.5,,,,,,,5000,30,6,70,100,5,22.125,74.6888,1.17906,25.1243,1862,CH2,20250624.csv,
49867,20250726,167,Cs0.05MA0.1FA0.85PbI3.0,1.65,MACl,15.0,m-F-PEACl,2.0,,,"4,4,4-NA",0.5,,,,,3000,30,100,10,1000,5,5500,30,12,150,110,15,PDADI,0.5,,,,,,,5000,30,6,70,100,5,22.8277,77.0587,1.17648,25.18,1862,CH3,20250624.csv,
49868,20250726,167,Cs0.05MA0.1FA0.85PbI3.0,1.65,MACl,15.0,m-F-PEACl,2.0,,,"4,4,4-NA",0.5,,,,,3000,30,100,10,1000,5,5500,30,12,150,110,15,PDADI,0.5,,,,,,,5000,30,6,70,100,5,22.7055,77.4275,1.17104,25.0418,1862,CH4,20250624.csv,
49869,20250726,167,Cs0.05MA0.1FA0.85PbI3.0,1.65,MACl,15.0,m-F-PEACl,2.0,,,"4,4,4-NA",0.5,,,,,3000,30,100,10,1000,5,5500,30,12,150,110,15,PDADI,0.5,,,,,,,5000,30,6,70,100,5,22.7732,74.4511,1.18557,25.8004,1863,CH1,20250624.csv,
49870,20250726,167,Cs0.05MA0.1FA0.85PbI3.0,1.65,MACl,15.0,m-F-PEACl,2.0,,,"4,4,4-NA",0.5,,,,,3000,30,100,10,1000,5,5500,30,12,150,110,15,PDADI,0.5,,,,,,,5000,30,6,70,100,5,23.4353,76.5328,1.17763,26.0025,1863,CH2,20250624.csv,
49871,20250726,167,Cs0.05MA0.1FA0.85PbI3.0,1.65,MACl,15.0,m-F-PEACl,2.0,,,"4,4,4-NA",0.5,,,,,3000,30,100,10,1000,5,5500,30,12,150,110,15,PDADI,0.5,,,,,,,5000,30,6,70,100,5,23.6707,77.8565,1.17096,25.9642,1863,CH3,20250624.csv,
49872,20250726,167,Cs0.05MA0.1FA0.85PbI3.0,1.65,MACl,15.0,m-F-PEACl,2.0,,,"4,4,4-NA",0.5,,,,,3000,30,100,10,1000,5,5500,30,12,150,110,15,PDADI,0.5,,,,,,,5000,30,6,70,100,5,23.313,77.4314,1.16341,25.879,1863,CH4,20250624.csv,
49873,20250726,167,Cs0.05MA0.1FA0.85PbI3.0,1.65,MACl,15.0,m-F-PEACl,2.0,,,"4,4,4-NA",0.5,,,,,3000,30,100,10,1000,5,5500,30,12,150,110,15,PDADI,0.5,,,,,,,5000,30,6,70,100,5,23.394,81.6173,1.18697,24.148,1864,CH1,20250624.csv,
49874,20250726,167,Cs0.05MA0.1FA0.85PbI3.0,1.65,MACl,15.0,m-F-PEACl,2.0,,,"4,4,4-NA",0.5,,,,,3000,30,100,10,1000,5,5500,30,12,150,110,15,PDADI,0.5,,,,,,,5000,30,6,70,100,5,23.7824,81.756,1.18364,24.5763,1864,CH2,20250624.csv,
49875,20250726,167,Cs0.05MA0.1FA0.85PbI3.0,1.65,MACl,15.0,m-F-PEACl,2.0,,,"4,4,4-NA",0.5,,,,,3000,30,100,10,1000,5,5500,30,12,150,110,15,PDADI,0.5,,,,,,,5000,30,6,70,100,5,23.8281,81.4397,1.17864,24.8241,1864,CH3,20250624.csv,
49876,20250726,167,Cs0.05MA0.1FA0.85PbI3.0,1.65,MACl,15.0,m-F-PEACl,2.0,,,"4,4,4-NA",0.5,,,,,3000,30,100,10,1000,5,5500,30,12,150,110,15,PDADI,0.5,,,,,,,5000,30,6,70,100,5,23.9234,81.8756,1.17561,24.8544,1864,CH4,20250624.csv,
49877,20250726,167,Cs0.05MA0.1FA0.85PbI3.0,1.65,MACl,15.0,m-F-PEACl,2.0,,,"4,4,4-NA",0.5,,,,,3000,30,100,10,1000,5,5500,30,12,150,110,15,PDADI,0.5,,,,,,,5000,30,6,70,100,5,24.0329,80.9421,1.19293,24.8895,1865,CH1,20250624.csv,
49878,20250726,167,Cs0.05MA0.1FA0.85PbI3.0,1.65,MACl,15.0,m-F-PEACl,2.0,,,"4,4,4-NA",0.5,,,,,3000,30,100,10,1000,5,5500,30,12,150,110,15,PDADI,0.5,,,,,,,5000,30,6,70,100,5,23.8181,80.85,1.18582,24.8432,1865,CH2,20250624.csv,
49879,20250726,167,Cs0.05MA0.1FA0.85PbI3.0,1.65,MACl,15.0,m-F-PEACl,2.0,,,"4,4,4-NA",0.5,,,,,3000,30,100,10,1000,5,5500,30,12,150,110,15,PDADI,0.5,,,,,,,5000,30,6,70,100,5,22.3794,77.1478,1.1753,24.6819,1865,CH3,20250624.csv,
49880,20250726,167,Cs0.05MA0.1FA0.85PbI3.0,1.65,MACl,15.0,m-F-PEACl,2.0,,,"4,4,4-NA",0.5,,,,,3000,30,100,10,1000,5,5500,30,12,150,110,15,PDADI,0.5,,,,,,,5000,30,6,70,100,5,10.3752,40.7014,1.05304,24.2071,1865,CH4,20250624.csv,
49881,20250726,167,Cs0.05MA0.1FA0.85PbI3.0,1.65,MACl,15.0,m-F-PEACl,2.0,,,"4,4,4-NA",0.5,,,,,3000,30,100,10,1000,5,5500,30,15,150,110,15,PDADI,0.5,,,,,,,5000,30,6,70,100,5,24.2259,82.8181,1.19241,24.5318,1866,CH1,20250624.csv,
49882,20250726,167,Cs0.05MA0.1FA0.85PbI3.0,1.65,MACl,15.0,m-F-PEACl,2.0,,,"4,4,4-NA",0.5,,,,,3000,30,100,10,1000,5,5500,30,15,150,110,15,PDADI,0.5,,,,,,,5000,30,6,70,100,5,24.1881,82.8625,1.18591,24.6146,1866,CH2,20250624.csv,
49883,20250726,167,Cs0.05MA0.1FA0.85PbI3.0,1.65,MACl,15.0,m-F-PEACl,2.0,,,"4,4,4-NA",0.5,,,,,3000,30,100,10,1000,5,5500,30,15,150,110,15,PDADI,0.5,,,,,,,5000,30,6,70,100,5,23.7032,82.3065,1.17926,24.4209,1866,CH3,20250624.csv,
49884,20250726,167,Cs0.05MA0.1FA0.85PbI3.0,1.65,MACl,15.0,m-F-PEACl,2.0,,,"4,4,4-NA",0.5,,,,,3000,30,100,10,1000,5,5500,30,15,150,110,15,PDADI,0.5,,,,,,,5000,30,6,70,100,5,23.3719,82.6136,1.17489,24.0793,1866,CH4,20250624.csv,
49885,20250726,167,Cs0.05MA0.1FA0.85PbI3.0,1.65,MACl,15.0,m-F-PEACl,2.0,,,"4,4,4-NA",0.5,,,,,3000,30,100,10,1000,5,5500,30,15,150,110,15,PDADI,0.5,,,,,,,5000,30,6,70,100,5,21.0223,73.0515,1.18652,24.2536,1867,CH1,20250624.csv,
49886,20250726,167,Cs0.05MA0.1FA0.85PbI3.0,1.65,MACl,15.0,m-F-PEACl,2.0,,,"4,4,4-NA",0.5,,,,,3000,30,100,10,1000,5,5500,30,15,150,110,15,PDADI,0.5,,,,,,,5000,30,6,70,100,5,21.7752,76.0448,1.17826,24.3026,1867,CH2,20250624.csv,
49887,20250726,167,Cs0.05MA0.1FA0.85PbI3.0,1.65,MACl,15.0,m-F-PEACl,2.0,,,"4,4,4-NA",0.5,,,,,3000,30,100,10,1000,5,5500,30,15,150,110,15,PDADI,0.5,,,,,,,5000,30,6,70,100,5,21.6166,76.6323,1.16914,24.1273,1867,CH3,20250624.csv,
49888,20250726,167,Cs0.05MA0.1FA0.85PbI3.0,1.65,MACl,15.0,m-F-PEACl,2.0,,,"4,4,4-NA",0.5,,,,,3000,30,100,10,1000,5,5500,30,15,150,110,15,PDADI,0.5,,,,,,,5000,30,6,70,100,5,20.9726,76.2821,1.16317,23.6367,1867,CH4,20250624.csv,
49889,20250726,167,Cs0.05MA0.1FA0.85PbI3.0,1.65,MACl,15.0,m-F-PEACl,2.0,,,"4,4,4-NA",0.5,,,,,3000,30,100,10,1000,5,5500,30,15,150,110,15,PDADI,0.5,,,,,,,5000,30,6,70,100,5,22.6905,80.3939,1.1673,24.1792,1868,CH1,20250624.csv,
49890,20250726,167,Cs0.05MA0.1FA0.85PbI3.0,1.65,MACl,15.0,m-F-PEACl,2.0,,,"4,4,4-NA",0.5,,,,,3000,30,100,10,1000,5,5500,30,15,150,110,15,PDADI,0.5,,,,,,,5000,30,6,70,100,5,23.0523,82.1515,1.15627,24.2683,1868,CH2,20250624.csv,
49891,20250726,167,Cs0.05MA0.1FA0.85PbI3.0,1.65,MACl,15.0,m-F-PEACl,2.0,,,"4,4,4-NA",0.5,,,,,3000,30,100,10,1000,5,5500,30,15,150,110,15,PDADI,0.5,,,,,,,5000,30,6,70,100,5,22.8907,82.0431,1.14767,24.3109,1868,CH3,20250624.csv,
49892,20250726,167,Cs0.05MA0.1FA0.85PbI3.0,1.65,MACl,15.0,m-F-PEACl,2.0,,,"4,4,4-NA",0.5,,,,,3000,30,100,10,1000,5,5500,30,15,150,110,15,PDADI,0.5,,,,,,,5000,30,6,70,100,5,23.0037,82.7063,1.14991,24.1878,1868,CH4,20250624.csv,
49893,20250726,167,Cs0.05MA0.1FA0.85PbI3.0,1.65,MACl,15.0,m-F-PEACl,2.0,,,"4,4,4-NA",0.5,,,,,3000,30,100,10,1000,5,5500,30,15,150,110,15,PDADI,0.5,,,,,,,5000,30,6,70,100,5,26.2378,80.4207,1.16445,28.018,1869,CH1,20250624.csv,
49894,20250726,167,Cs0.05MA0.1FA0.85PbI3.0,1.65,MACl,15.0,m-F-PEACl,2.0,,,"4,4,4-NA",0.5,,,,,3000,30,100,10,1000,5,5500,30,15,150,110,15,PDADI,0.5,,,,,,,5000,30,6,70,100,5,25.6571,80.3711,1.14667,27.8399,1869,CH2,20250624.csv,
49895,20250726,167,Cs0.05MA0.1FA0.85PbI3.0,1.65,MACl,15.0,m-F-PEACl,2.0,,,"4,4,4-NA",0.5,,,,,3000,30,100,10,1000,5,5500,30,15,150,110,15,PDADI,0.5,,,,,,,5000,30,6,70,100,5,25.2737,80.3124,1.13894,27.6303,1869,CH3,20250624.csv,
49896,20250726,167,Cs0.05MA0.1FA0.85PbI3.0,1.65,MACl,15.0,m-F-PEACl,2.0,,,"4,4,4-NA",0.5,,,,,3000,30,100,10,1000,5,5500,30,15,150,110,15,PDADI,0.5,,,,,,,5000,30,6,70,100,5,25.3696,81.0924,1.14295,27.3721,1869,CH4,20250624.csv,
49897,20250726,167,Cs0.05MA0.1FA0.85PbI3.0,1.65,MACl,15.0,m-F-PEACl,2.0,,,"4,4,4-NA",0.5,,,,,3000,30,100,10,1000,5,5500,30,15,150,110,15,PDADI,0.5,,,,,,,5000,30,6,70,100,5,23.455,81.9968,1.17523,24.3398,1870,CH1,20250624.csv,
49898,20250726,167,Cs0.05MA0.1FA0.85PbI3.0,1.65,MACl,15.0,m-F-PEACl,2.0,,,"4,4,4-NA",0.5,,,,,3000,30,100,10,1000,5,5500,30,15,150,110,15,PDADI,0.5,,,,,,,5000,30,6,70,100,5,22.6244,80.5108,1.15413,24.3483,1870,CH2,20250624.csv,
49899,20250726,167,Cs0.05MA0.1FA0.85PbI3.0,1.65,MACl,15.0,m-F-PEACl,2.0,,,"4,4,4-NA",0.5,,,,,3000,30,100,10,1000,5,5500,30,15,150,110,15,PDADI,0.5,,,,,,,5000,30,6,70,100,5,22.3335,79.7818,1.15096,24.3217,1870,CH3,20250624.csv,
49900,20250726,167,Cs0.05MA0.1FA0.85PbI3.0,1.65,MACl,15.0,m-F-PEACl,2.0,,,"4,4,4-NA",0.5,,,,,3000,30,100,10,1000,5,5500,30,15,150,110,15,PDADI,0.5,,,,,,,5000,30,6,70,100,5,22.4116,80.6678,1.15149,24.1275,1870,CH4,20250624.csv,
49901,20250726,167,Cs0.05MA0.1FA0.85PbI3.0,1.65,MACl,15.0,m-F-PEACl,2.0,,,"4,4,4-NA",0.5,,,,,3000,30,100,10,1000,5,5500,30,15,150,110,15,PDADI,0.5,,,,,,,5000,30,6,70,100,5,25.7338,82.8911,1.17315,26.4632,1871,CH1,20250624.csv,
49902,20250726,167,Cs0.05MA0.1FA0.85PbI3.0,1.65,MACl,15.0,m-F-PEACl,2.0,,,"4,4,4-NA",0.5,,,,,3000,30,100,10,1000,5,5500,30,15,150,110,15,PDADI,0.5,,,,,,,5000,30,6,70,100,5,25.2355,81.7262,1.16106,26.5947,1871,CH2,20250624.csv,
49903,20250726,167,Cs0.05MA0.1FA0.85PbI3.0,1.65,MACl,15.0,m-F-PEACl,2.0,,,"4,4,4-NA",0.5,,,,,3000,30,100,10,1000,5,5500,30,15,150,110,15,PDADI,0.5,,,,,,,5000,30,6,70,100,5,24.7698,81.0163,1.15605,26.4468,1871,CH3,20250624.csv,
49904,20250726,167,Cs0.05MA0.1FA0.85PbI3.0,1.65,MACl,15.0,m-F-PEACl,2.0,,,"4,4,4-NA",0.5,,,,,3000,30,100,10,1000,5,5500,30,15,150,110,15,PDADI,0.5,,,,,,,5000,30,6,70,100,5,24.874,81.1906,1.16285,26.3461,1871,CH4,20250624.csv,
49905,20250726,167,Cs0.05MA0.1FA0.85PbI3.0,1.65,MACl,15.0,p-F-PEACl,2.0,,,"4,4,4-NA",0.5,,,,,3000,30,100,10,1000,5,5500,30,12,150,110,15,PDADI,0.5,,,,,,,5000,30,6,70,100,5,25.1038,82.9663,1.18543,25.5247,1872,CH1,20250624-re.csv,
49906,20250726,167,Cs0.05MA0.1FA0.85PbI3.0,1.65,MACl,15.0,p-F-PEACl,2.0,,,"4,4,4-NA",0.5,,,,,3000,30,100,10,1000,5,5500,30,12,150,110,15,PDADI,0.5,,,,,,,5000,30,6,70,100,5,24.7628,82.7986,1.17923,25.3617,1872,CH2,20250624-re.csv,
49907,20250726,167,Cs0.05MA0.1FA0.85PbI3.0,1.65,MACl,15.0,p-F-PEACl,2.0,,,"4,4,4-NA",0.5,,,,,3000,30,100,10,1000,5,5500,30,12,150,110,15,PDADI,0.5,,,,,,,5000,30,6,70,100,5,24.4955,82.9242,1.17696,25.0982,1872,CH3,20250624-re.csv,
49908,20250726,167,Cs0.05MA0.1FA0.85PbI3.0,1.65,MACl,15.0,p-F-PEACl,2.0,,,"4,4,4-NA",0.5,,,,,3000,30,100,10,1000,5,5500,30,12,150,110,15,PDADI,0.5,,,,,,,5000,30,6,70,100,5,23.964,82.8059,1.17665,24.5952,1872,CH4,20250624-re.csv,
49909,20250726,167,Cs0.05MA0.1FA0.85PbI3.0,1.65,MACl,15.0,p-F-PEACl,2.0,,,"4,4,4-NA",0.5,,,,,3000,30,100,10,1000,5,5500,30,12,150,110,15,PDADI,0.5,,,,,,,5000,30,6,70,100,5,24.6618,83.4247,1.18362,24.9757,1873,CH1,20250624-re.csv,
49910,20250726,167,Cs0.05MA0.1FA0.85PbI3.0,1.65,MACl,15.0,p-F-PEACl,2.0,,,"4,4,4-NA",0.5,,,,,3000,30,100,10,1000,5,5500,30,12,150,110,15,PDADI,0.5,,,,,,,5000,30,6,70,100,5,24.5423,83.1444,1.17718,25.075,1873,CH2,20250624-re.csv,
49911,20250726,167,Cs0.05MA0.1FA0.85PbI3.0,1.65,MACl,15.0,p-F-PEACl,2.0,,,"4,4,4-NA",0.5,,,,,3000,30,100,10,1000,5,5500,30,12,150,110,15,PDADI,0.5,,,,,,,5000,30,6,70,100,5,24.3178,82.8197,1.17311,25.0296,1873,CH3,20250624-re.csv,
49912,20250726,167,Cs0.05MA0.1FA0.85PbI3.0,1.65,MACl,15.0,p-F-PEACl,2.0,,,"4,4,4-NA",0.5,,,,,3000,30,100,10,1000,5,5500,30,12,150,110,15,PDADI,0.5,,,,,,,5000,30,6,70,100,5,24.1649,82.9395,1.17141,24.8723,1873,CH4,20250624-re.csv,
49913,20250726,167,Cs0.05MA0.1FA0.85PbI3.0,1.65,MACl,15.0,p-F-PEACl,2.0,,,"4,4,4-NA",0.5,,,,,3000,30,100,10,1000,5,5500,30,12,150,110,15,PDADI,0.5,,,,,,,5000,30,6,70,100,5,26.0641,81.1592,1.18172,27.1762,1874,CH1,20250624-re.csv,
49914,20250726,167,Cs0.05MA0.1FA0.85PbI3.0,1.65,MACl,15.0,p-F-PEACl,2.0,,,"4,4,4-NA",0.5,,,,,3000,30,100,10,1000,5,5500,30,12,150,110,15,PDADI,0.5,,,,,,,5000,30,6,70,100,5,25.5299,80.1177,1.17266,27.1737,1874,CH2,20250624-re.csv,
49915,20250726,167,Cs0.05MA0.1FA0.85PbI3.0,1.65,MACl,15.0,p-F-PEACl,2.0,,,"4,4,4-NA",0.5,,,,,3000,30,100,10,1000,5,5500,30,12,150,110,15,PDADI,0.5,,,,,,,5000,30,6,70,100,5,25.1614,79.6596,1.16729,27.0594,1874,CH3,20250624-re.csv,
49916,20250726,167,Cs0.05MA0.1FA0.85PbI3.0,1.65,MACl,15.0,p-F-PEACl,2.0,,,"4,4,4-NA",0.5,,,,,3000,30,100,10,1000,5,5500,30,12,150,110,15,PDADI,0.5,,,,,,,5000,30,6,70,100,5,24.521,78.4777,1.16416,26.8399,1874,CH4,20250624-re.csv,
49917,20250726,167,Cs0.05MA0.1FA0.85PbI3.0,1.65,MACl,15.0,p-F-PEACl,2.0,,,"4,4,4-NA",0.5,,,,,3000,30,100,10,1000,5,5500,30,12,150,110,15,PDADI,0.5,,,,,,,5000,30,6,70,100,5,25.2687,81.158,1.18157,26.3506,1875,CH1,20250624-re.csv,
49918,20250726,167,Cs0.05MA0.1FA0.85PbI3.0,1.65,MACl,15.0,p-F-PEACl,2.0,,,"4,4,4-NA",0.5,,,,,3000,30,100,10,1000,5,5500,30,12,150,110,15,PDADI,0.5,,,,,,,5000,30,6,70,100,5,25.0565,80.568,1.17663,26.4311,1875,CH2,20250624-re.csv,
49919,20250726,167,Cs0.05MA0.1FA0.85PbI3.0,1.65,MACl,15.0,p-F-PEACl,2.0,,,"4,4,4-NA",0.5,,,,,3000,30,100,10,1000,5,5500,30,12,150,110,15,PDADI,0.5,,,,,,,5000,30,6,70,100,5,24.8602,80.0712,1.17265,26.4763,1875,CH3,20250624-re.csv,
49920,20250726,167,Cs0.05MA0.1FA0.85PbI3.0,1.65,MACl,15.0,p-F-PEACl,2.0,,,"4,4,4-NA",0.5,,,,,3000,30,100,10,1000,5,5500,30,12,150,110,15,PDADI,0.5,,,,,,,5000,30,6,70,100,5,23.3568,76.3152,1.16567,26.2559,1875,CH4,20250624-re.csv,
49921,20250726,167,Cs0.05MA0.1FA0.85PbI3.0,1.65,MACl,15.0,p-F-PEACl,2.0,,,"4,4,4-NA",0.5,,,,,3000,30,100,10,1000,5,5500,30,12,150,110,15,PDADI,0.5,,,,,,,5000,30,6,70,100,5,24.4041,82.8815,1.1872,24.8016,1876,CH1,20250624-re.csv,
49922,20250726,167,Cs0.05MA0.1FA0.85PbI3.0,1.65,MACl,15.0,p-F-PEACl,2.0,,,"4,4,4-NA",0.5,,,,,3000,30,100,10,1000,5,5500,30,12,150,110,15,PDADI,0.5,,,,,,,5000,30,6,70,100,5,24.3545,82.8597,1.18349,24.8355,1876,CH2,20250624-re.csv,
49923,20250726,167,Cs0.05MA0.1FA0.85PbI3.0,1.65,MACl,15.0,p-F-PEACl,2.0,,,"4,4,4-NA",0.5,,,,,3000,30,100,10,1000,5,5500,30,12,150,110,15,PDADI,0.5,,,,,,,5000,30,6,70,100,5,24.2371,83.1839,1.18039,24.684,1876,CH3,20250624-re.csv,
49924,20250726,167,Cs0.05MA0.1FA0.85PbI3.0,1.65,MACl,15.0,p-F-PEACl,2.0,,,"4,4,4-NA",0.5,,,,,3000,30,100,10,1000,5,5500,30,12,150,110,15,PDADI,0.5,,,,,,,5000,30,6,70,100,5,23.9137,83.4303,1.17847,24.3224,1876,CH4,20250624-re.csv,
49925,20250726,167,Cs0.05MA0.1FA0.85PbI3.0,1.65,MACl,15.0,p-F-PEACl,2.0,,,"4,4,4-NA",0.5,,,,,3000,30,100,10,1000,5,5500,30,12,150,110,15,PDADI,0.5,,,,,,,5000,30,6,70,100,5,24.0908,83.2203,1.18721,24.3834,1877,CH1,20250624-re.csv,
49926,20250726,167,Cs0.05MA0.1FA0.85PbI3.0,1.65,MACl,15.0,p-F-PEACl,2.0,,,"4,4,4-NA",0.5,,,,,3000,30,100,10,1000,5,5500,30,12,150,110,15,PDADI,0.5,,,,,,,5000,30,6,70,100,5,24.285,83.5628,1.18397,24.5463,1877,CH2,20250624-re.csv,
49927,20250726,167,Cs0.05MA0.1FA0.85PbI3.0,1.65,MACl,15.0,p-F-PEACl,2.0,,,"4,4,4-NA",0.5,,,,,3000,30,100,10,1000,5,5500,30,12,150,110,15,PDADI,0.5,,,,,,,5000,30,6,70,100,5,24.2468,83.5383,1.18069,24.583,1877,CH3,20250624-re.csv,
49928,20250726,167,Cs0.05MA0.1FA0.85PbI3.0,1.65,MACl,15.0,p-F-PEACl,2.0,,,"4,4,4-NA",0.5,,,,,3000,30,100,10,1000,5,5500,30,12,150,110,15,PDADI,0.5,,,,,,,5000,30,6,70,100,5,24.0957,83.9031,1.17888,24.3608,1877,CH4,20250624-re.csv,
49929,20250726,167,Cs0.05MA0.1FA0.85PbI3.0,1.65,MACl,15.0,p-F-PEACl,2.0,,,"4,4,4-NA",0.5,,,,,3000,30,100,10,1000,5,5500,30,15,150,110,15,PDADI,0.5,,,,,,,5000,30,6,70,100,5,24.8716,83.2692,1.18942,25.1121,1878,CH1,20250624-re.csv,
49930,20250726,167,Cs0.05MA0.1FA0.85PbI3.0,1.65,MACl,15.0,p-F-PEACl,2.0,,,"4,4,4-NA",0.5,,,,,3000,30,100,10,1000,5,5500,30,15,150,110,15,PDADI,0.5,,,,,,,5000,30,6,70,100,5,24.6357,82.9697,1.18172,25.1265,1878,CH2,20250624-re.csv,
49931,20250726,167,Cs0.05MA0.1FA0.85PbI3.0,1.65,MACl,15.0,p-F-PEACl,2.0,,,"4,4,4-NA",0.5,,,,,3000,30,100,10,1000,5,5500,30,15,150,110,15,PDADI,0.5,,,,,,,5000,30,6,70,100,5,24.3348,82.7887,1.17708,24.9718,1878,CH3,20250624-re.csv,
49932,20250726,167,Cs0.05MA0.1FA0.85PbI3.0,1.65,MACl,15.0,p-F-PEACl,2.0,,,"4,4,4-NA",0.5,,,,,3000,30,100,10,1000,5,5500,30,15,150,110,15,PDADI,0.5,,,,,,,5000,30,6,70,100,5,16.5178,63.665,1.09855,23.6173,1878,CH4,20250624-re.csv,
49933,20250726,167,Cs0.05MA0.1FA0.85PbI3.0,1.65,MACl,15.0,p-F-PEACl,2.0,,,"4,4,4-NA",0.5,,,,,3000,30,100,10,1000,5,5500,30,15,150,110,15,PDADI,0.5,,,,,,,5000,30,6,70,100,5,23.5357,83.4991,1.18833,23.7197,1879,CH1,20250624-re.csv,
49934,20250726,167,Cs0.05MA0.1FA0.85PbI3.0,1.65,MACl,15.0,p-F-PEACl,2.0,,,"4,4,4-NA",0.5,,,,,3000,30,100,10,1000,5,5500,30,15,150,110,15,PDADI,0.5,,,,,,,5000,30,6,70,100,5,23.4672,83.2161,1.18255,23.8471,1879,CH2,20250624-re.csv,
49935,20250726,167,Cs0.05MA0.1FA0.85PbI3.0,1.65,MACl,15.0,p-F-PEACl,2.0,,,"4,4,4-NA",0.5,,,,,3000,30,100,10,1000,5,5500,30,15,150,110,15,PDADI,0.5,,,,,,,5000,30,6,70,100,5,23.3473,82.9987,1.17871,23.8649,1879,CH3,20250624-re.csv,
49936,20250726,167,Cs0.05MA0.1FA0.85PbI3.0,1.65,MACl,15.0,p-F-PEACl,2.0,,,"4,4,4-NA",0.5,,,,,3000,30,100,10,1000,5,5500,30,15,150,110,15,PDADI,0.5,,,,,,,5000,30,6,70,100,5,23.2608,83.2086,1.17588,23.7735,1879,CH4,20250624-re.csv,
49937,20250726,167,Cs0.05MA0.1FA0.85PbI3.0,1.65,MACl,15.0,p-F-PEACl,2.0,,,"4,4,4-NA",0.5,,,,,3000,30,100,10,1000,5,5500,30,15,150,110,15,PDADI,0.5,,,,,,,5000,30,6,70,100,5,24.9047,82.6476,1.17786,25.5832,1880,CH1,20250624-re.csv,
49938,20250726,167,Cs0.05MA0.1FA0.85PbI3.0,1.65,MACl,15.0,p-F-PEACl,2.0,,,"4,4,4-NA",0.5,,,,,3000,30,100,10,1000,5,5500,30,15,150,110,15,PDADI,0.5,,,,,,,5000,30,6,70,100,5,24.8287,82.3817,1.1711,25.7353,1880,CH2,20250624-re.csv,
49939,20250726,167,Cs0.05MA0.1FA0.85PbI3.0,1.65,MACl,15.0,p-F-PEACl,2.0,,,"4,4,4-NA",0.5,,,,,3000,30,100,10,1000,5,5500,30,15,150,110,15,PDADI,0.5,,,,,,,5000,30,6,70,100,5,24.4485,82.1,1.16552,25.5499,1880,CH3,20250624-re.csv,
49940,20250726,167,Cs0.05MA0.1FA0.85PbI3.0,1.65,MACl,15.0,p-F-PEACl,2.0,,,"4,4,4-NA",0.5,,,,,3000,30,100,10,1000,5,5500,30,15,150,110,15,PDADI,0.5,,,,,,,5000,30,6,70,100,5,24.3203,82.4692,1.16379,25.3398,1880,CH4,20250624-re.csv,
49941,20250726,167,Cs0.05MA0.1FA0.85PbI3.0,1.65,MACl,15.0,p-F-PEACl,2.0,,,"4,4,4-NA",0.5,,,,,3000,30,100,10,1000,5,5500,30,15,150,110,15,PDADI,0.5,,,,,,,5000,30,6,70,100,5,24.6466,82.9783,1.1658,25.4782,1881,CH1,20250624-re.csv,
49942,20250726,167,Cs0.05MA0.1FA0.85PbI3.0,1.65,MACl,15.0,p-F-PEACl,2.0,,,"4,4,4-NA",0.5,,,,,3000,30,100,10,1000,5,5500,30,15,150,110,15,PDADI,0.5,,,,,,,5000,30,6,70,100,5,24.062,81.9004,1.14853,25.5802,1881,CH2,20250624-re.csv,
49943,20250726,167,Cs0.05MA0.1FA0.85PbI3.0,1.65,MACl,15.0,p-F-PEACl,2.0,,,"4,4,4-NA",0.5,,,,,3000,30,100,10,1000,5,5500,30,15,150,110,15,PDADI,0.5,,,,,,,5000,30,6,70,100,5,23.8426,81.7483,1.14234,25.5316,1881,CH3,20250624-re.csv,
49944,20250726,167,Cs0.05MA0.1FA0.85PbI3.0,1.65,MACl,15.0,p-F-PEACl,2.0,,,"4,4,4-NA",0.5,,,,,3000,30,100,10,1000,5,5500,30,15,150,110,15,PDADI,0.5,,,,,,,5000,30,6,70,100,5,23.9195,82.3272,1.14547,25.3645,1881,CH4,20250624-re.csv,
49945,20250726,167,Cs0.05MA0.1FA0.85PbI3.0,1.65,MACl,15.0,p-F-PEACl,2.0,,,"4,4,4-NA",0.5,,,,,3000,30,100,10,1000,5,5500,30,15,150,110,15,PDADI,0.5,,,,,,,5000,30,6,70,100,5,25.3161,82.5014,1.17141,26.1955,1882,CH1,20250624-re.csv,
49946,20250726,167,Cs0.05MA0.1FA0.85PbI3.0,1.65,MACl,15.0,p-F-PEACl,2.0,,,"4,4,4-NA",0.5,,,,,3000,30,100,10,1000,5,5500,30,15,150,110,15,PDADI,0.5,,,,,,,5000,30,6,70,100,5,23.7237,78.595,1.15648,26.1005,1882,CH2,20250624-re.csv,
49947,20250726,167,Cs0.05MA0.1FA0.85PbI3.0,1.65,MACl,15.0,p-F-PEACl,2.0,,,"4,4,4-NA",0.5,,,,,3000,30,100,10,1000,5,5500,30,15,150,110,15,PDADI,0.5,,,,,,,5000,30,6,70,100,5,24.3129,81.1225,1.15679,25.9084,1882,CH3,20250624-re.csv,
49948,20250726,167,Cs0.05MA0.1FA0.85PbI3.0,1.65,MACl,15.0,p-F-PEACl,2.0,,,"4,4,4-NA",0.5,,,,,3000,30,100,10,1000,5,5500,30,15,150,110,15,PDADI,0.5,,,,,,,5000,30,6,70,100,5,24.2733,81.8144,1.15794,25.622,1882,CH4,20250624-re.csv,
49949,20250726,167,Cs0.05MA0.1FA0.85PbI3.0,1.65,MACl,15.0,p-F-PEACl,2.0,,,"4,4,4-NA",0.5,,,,,3000,30,100,10,1000,5,5500,30,15,150,110,15,PDADI,0.5,,,,,,,5000,30,6,70,100,5,24.063,83.198,1.17983,24.5141,1883,CH1,20250624-re.csv,
49950,20250726,167,Cs0.05MA0.1FA0.85PbI3.0,1.65,MACl,15.0,p-F-PEACl,2.0,,,"4,4,4-NA",0.5,,,,,3000,30,100,10,1000,5,5500,30,15,150,110,15,PDADI,0.5,,,,,,,5000,30,6,70,100,5,23.1903,80.7932,1.16775,24.58,1883,CH2,20250624-re.csv,
49951,20250726,167,Cs0.05MA0.1FA0.85PbI3.0,1.65,MACl,15.0,p-F-PEACl,2.0,,,"4,4,4-NA",0.5,,,,,3000,30,100,10,1000,5,5500,30,15,150,110,15,PDADI,0.5,,,,,,,5000,30,6,70,100,5,22.6612,79.5626,1.15911,24.5725,1883,CH3,20250624-re.csv,
49952,20250726,167,Cs0.05MA0.1FA0.85PbI3.0,1.65,MACl,15.0,p-F-PEACl,2.0,,,"4,4,4-NA",0.5,,,,,3000,30,100,10,1000,5,5500,30,15,150,110,15,PDADI,0.5,,,,,,,5000,30,6,70,100,5,21.7172,76.3821,1.1611,24.4875,1883,CH4,20250624-re.csv,
49953,20250726,167,Cs0.05MA0.1FA0.85PbI3.0,1.65,MACl,15.0,m-F-PEACl,2.0,,,"4,4,4-NA",0.5,,,,,3000,30,100,10,1000,5,5500,30,12,150,110,15,PDADI,0.5,,,,,,,5000,30,6,70,100,5,25.0159,82.7709,1.18701,25.4616,1884,CH1,20250624-re.csv,
49954,20250726,167,Cs0.05MA0.1FA0.85PbI3.0,1.65,MACl,15.0,m-F-PEACl,2.0,,,"4,4,4-NA",0.5,,,,,3000,30,100,10,1000,5,5500,30,12,150,110,15,PDADI,0.5,,,,,,,5000,30,6,70,100,5,24.6365,82.2406,1.17904,25.4077,1884,CH2,20250624-re.csv,
49955,20250726,167,Cs0.05MA0.1FA0.85PbI3.0,1.65,MACl,15.0,m-F-PEACl,2.0,,,"4,4,4-NA",0.5,,,,,3000,30,100,10,1000,5,5500,30,12,150,110,15,PDADI,0.5,,,,,,,5000,30,6,70,100,5,24.2041,82.3714,1.17393,25.0305,1884,CH3,20250624-re.csv,
49956,20250726,167,Cs0.05MA0.1FA0.85PbI3.0,1.65,MACl,15.0,m-F-PEACl,2.0,,,"4,4,4-NA",0.5,,,,,3000,30,100,10,1000,5,5500,30,12,150,110,15,PDADI,0.5,,,,,,,5000,30,6,70,100,5,23.9812,82.3723,1.17097,24.8625,1884,CH4,20250624-re.csv,
49957,20250726,167,Cs0.05MA0.1FA0.85PbI3.0,1.65,MACl,15.0,m-F-PEACl,2.0,,,"4,4,4-NA",0.5,,,,,3000,30,100,10,1000,5,5500,30,12,150,110,15,PDADI,0.5,,,,,,,5000,30,6,70,100,5,25.5825,82.4162,1.17864,26.3359,1885,CH1,20250624-re.csv,
49958,20250726,167,Cs0.05MA0.1FA0.85PbI3.0,1.65,MACl,15.0,m-F-PEACl,2.0,,,"4,4,4-NA",0.5,,,,,3000,30,100,10,1000,5,5500,30,12,150,110,15,PDADI,0.5,,,,,,,5000,30,6,70,100,5,25.1795,82.569,1.17439,25.9667,1885,CH2,20250624-re.csv,
49959,20250726,167,Cs0.05MA0.1FA0.85PbI3.0,1.65,MACl,15.0,m-F-PEACl,2.0,,,"4,4,4-NA",0.5,,,,,3000,30,100,10,1000,5,5500,30,12,150,110,15,PDADI,0.5,,,,,,,5000,30,6,70,100,5,24.5453,82.7161,1.16901,25.3841,1885,CH3,20250624-re.csv,
49960,20250726,167,Cs0.05MA0.1FA0.85PbI3.0,1.65,MACl,15.0,m-F-PEACl,2.0,,,"4,4,4-NA",0.5,,,,,3000,30,100,10,1000,5,5500,30,12,150,110,15,PDADI,0.5,,,,,,,5000,30,6,70,100,5,23.9364,83.0491,1.16572,24.7246,1885,CH4,20250624-re.csv,
