Repository: MI-Materials-Intelligence/Recipe-Language-Model

# Learning Layer

## Overview

In the learning layer, the formulas and parameters are encoded and then tokenised into recipes as inputs. Through atomic skills of data extraction, cleaning, and matching, these data are organised into standardised datasets, providing the basis for RLM training and iterative recipe refinement.

Key Atomic Skills:
- **Cleaning**: Preprocessing and outlier cleaning
- **Matching**: Matching data pairs based on variables
- **Extraction**: Data extraction from robotic boxes

File: seven_ai_layers_robotics/learning/data/image_process_db.csv (part 2 of 4)
tive 1,Formula Additive 2,Concentration Additive 2,Formula Additive 3,Concentration Additive 3,Formula SAM 1,Concentration SAM 1,Formula SAM 2,Concentration SAM 2,Formula SAM 3,Concentration SAM 3,Spin Coating Speed SAM,Spin Coating Time SAM,Annealed Temperature SAM,Annealed Time SAM,Spin Coating Speed PVK 1,Spin Coating Time PVK 1,Spin Coating Speed PVK 2,Spin Coating Time PVK 2,Antisolvent Dropping Timing,Antisolvent Volume,Annealed Temperature PVK,Annealed Time PVK,Formula Passivator 1,Concentration Passivator 1,Formula Passivator 2,Concentration Passivator 2,Formula Passivator 3,Concentration Passivator 3,Formula Passivator 4,Concentration Passivator 4,Spin Coating Speed Passivator,Spin Coating Time Passivator,Passivator Dropping Timing,Passivator Volume,Annealed Temperature Passivator,Annealed Time Passivator,PCE,FF,Voc,Jsc,area_px2,mean_RGB,VAR_RGB,gray_mean,gray_contrast,mean_B,mean_G,mean_R,var_B,var_G,var_R,filename,folder_date,date.1,defect_bright,defect_dark,defect_crack,defect_total,closest_color_name,Nucleation Onset Time After Spin Coating,Maximum PL Intensity,Time to Peak PL Intensity After Nucleation,max_column,10%decay_column,10%decay_value,10%slope,20%decay_column,20%decay_value,20%slope,30%decay_column,30%decay_value,30%slope,file_location,xrd_intensity_12.6,xrd_fhwm_12.6,xrd_intensity_4,xrd_fhwm_4,xrd_intensity_4_filename,xrd_Stress,xrd_Stress_filename_x,xrd_intensity_5.3,xrd_fhwm_5.3,xrd_intensity_5.3_filename,Unnamed: 90,Unnamed: 91,xrd_Stress_filename_y
2930,20240925,8,Cs0.08MA0.12FA0.8Pb1I2.8Br0.2,1.4,,,,,,,,,,,,,,,,,1000,10,5000,25,15,120,105,30,,,,,,,,,,,,,,,13.733,72.014,0.99239,19.216,90.1,58.1975,259.0794,60.1551,14.4058,50.7178,60.1434,63.7311,376.4802,230.4586,170.2994,expID20240925\Image\ԭͼ\5_-175101_.JPEG,20240925,20240925,14,2,0,16,darkslategray,20,57320.977,27,0,7200,5002.977,7.266388889,7000,11453.977,6.552428571,6600,16391.977,6.201363636,0925_3\GP_PL_20240925_465_465.csv,,,,,,,,,,,,,
2939,20240925,8,Cs0.08MA0.12FA0.8Pb1I2.8Br0.2,1.4,,,,,,,,,,,,,,,,,1000,10,5000,25,15,120,105,30,,,,,,,,,,,,,,,12.901,69.755,0.98961,18.689,96.5,64.0368,321.6712,65.6372,16.6504,59.2513,66.3222,66.5369,442.7179,294.9644,227.3313,expID20240925\Image\ԭͼ\5_-152816_.JPEG,20240925,20240925,25,9,4,38,darkslategray,,,,,,,,,,,,,,,,,,,,,,,,,,,
2942,20240925,8,Cs0.08MA0.12FA0.8Pb1I2.8Br0.2,1.4,,,,,,,,,,,,,,,,,1000,10,5000,25,15,120,105,30,,,,,,,,,,,,,,,9.7851,64.18,0.84141,18.12,95.9,58.7636,266.3769,60.7315,14.4638,50.9482,60.523,64.8196,397.3372,234.1467,167.6469,expID20240925\Image\ԭͼ\5_-131159_.JPEG,20240925,20240925,24,3,0,27,darkslategray,20,57346.211,27,0,7400,4172.21,7.185675811,7000,9662.211,6.812,6800,13712.211,6.416764706,0925_1\GP_PL_20240925_425_425.csv,,,,,,,,,,,,,
2956,20240925,8,Cs0.04MA0.16FA0.8Pb1I2.8Br0.2,1.35,,,,,,,,,,,,,,,,,1000,10,5000,25,15,120,105,30,,,,,,,,,,,,,,,2.2011,33.572,0.5634,11.637,19.8,115.5378,151.1726,117.8106,12.1172,109.4035,119.4559,117.7539,144.3784,145.811,163.3284,expID20240925\Image\ԭͼ\6_-131213_.JPEG,20240925,20240925,0,4,0,4,dimgray,20,57331.977,27,0,10600,5596.977,4.880660377,9200,9863.977,5.159565217,8600,15851.977,4.823255814,0925_1\GP_PL_20240925_426_426.csv,,,,,,,,,,,,,
2964,20240925,8,Cs0.04MA0.16FA0.8Pb1I2.8Br0.2,1.35,,,,,,,,,,,,,,,,,1000,10,5000,25,15,120,105,30,,,,,,,,,,,,,,,3.9478,55.368,0.66928,10.653,19.8,119.3358,109.9328,121.4403,10.3768,113.7554,123.0817,121.1704,85.0865,108.2482,136.4636,expID20240925\Image\ԭͼ\6_-175116_.JPEG,20240925,20240925,0,4,0,4,gray,20,57300.211,27,0,12200,5628.21,4.235409918,9200,10888.211,5.044782609,8400,15708.211,4.951428571,0925_3\GP_PL_20240925_466_466.csv,,,,,,,,,,,,,
2967,20240925,8,Cs0.04MA0.16FA0.8Pb1I2.8Br0.2,1.35,,,,,,,,,,,,,,,,,1000,10,5000,25,15,120,105,30,,,,,,,,,,,,,,,2.7125,38.359,0.46611,15.171,50.1,87.4554,693.5275,89.6443,25.8619,80.6597,90.6419,91.0646,736.7309,696.3776,647.474,expID20240925\Image\ԭͼ\6_-152831_.JPEG,20240925,20240925,73,12,5,90,dimgray,,,,,,,,,,,,,,,,,,,,,,,,,,,
2981,20240925,8,Cs0.08MA0.12FA0.8Pb1I2.8Br0.2,1.8,,,,,,,,,,,,,,,,,1000,10,5000,25,15,120,105,30,,,,,,,,,,,,,,,0.30632,27.243,0.0864,13.014,91.3,98.9325,338.4211,101.2103,18.2912,93.2905,103.0397,100.4672,307.6455,334.47,373.1479,expID20240925\Image\ԭͼ\7_-131227_.JPEG,20240925,20240925,29,12,11,52,dimgray,20,57346.211,27.6,600,20000,6755.21,2.607783557,16200,11397.211,2.945448718,15200,16952.211,2.766712329,0925_1\GP_PL_20240925_427_427.csv,,,,,,,,,,,,,
2988,20240925,8,Cs0.08MA0.12FA0.8Pb1I2.8Br0.2,1.8,,,,,,,,,,,,,,,,,1000,10,5000,25,15,120,105,30,,,,,,,,,,,,,,,2.4208,60.026,0.31547,12.784,92.3,86.3535,504.417,88.1743,22.2817,82.3745,89.933,86.7529,485.2477,489.8321,538.1713,expID20240925\Image\ԭͼ\7_-152846_.JPEG,20240925,20240925,57,10,6,73,dimgray,,,,,,,,,,,,,,,,,,,,,,,,,,,
2990,20240925,8,Cs0.08MA0.12FA0.8Pb1I2.8Br0.2,1.8,,,,,,,,,,,,,,,,,1000,10,5000,25,15,120,105,30,,,,,,,,,,,,,,,3.0212,63.288,0.33318,14.328,89,102.7702,290.4179,104.8213,16.6462,97.5887,106.4345,104.2873,301.9264,279.6175,289.7097,expID20240925\Image\ԭͼ\7_-175132_.JPEG,20240925,20240925,18,4,14,36,dimgray,20,57300.348,27,0,15600,5635.348,3.311858974,12000,11142.348,3.8465,9600,17098.348,4.187708333,0925_3\GP_PL_20240925_467_467.csv,,,,,,,,,,,,,
3007,20240925,8,Cs0.07MA0.13FA0.8Pb1I2.8Br0.2,1.4,,,,,,,,,,,,,,,,,1000,10,5000,25,15,120,110,30,,,,,,,,,,,,,,,6.4519,43.742,0.79572,18.537,65.7,63.9554,328.2142,65.9571,16.479,55.5938,65.4573,70.8151,477.5042,309.513,197.6256,expID20240925\Image\ԭͼ\8_-131242_.JPEG,20240925,20240925,1,0,0,1,darkslategray,20,57340.977,27,0,8400,5716.977,6.145714286,7200,11403.977,6.380138889,6800,14954.977,6.233235294,0925_1\GP_PL_20240925_428_428.csv,,,,,,,,,,,,,
3010,20240925,8,Cs0.07MA0.13FA0.8Pb1I2.8Br0.2,1.4,,,,,,,,,,,,,,,,,1000,10,5000,25,15,120,110,30,,,,,,,,,,,,,,,9.8786,63.019,0.75864,20.663,98.6,54.1361,172.8088,56.134,11.5202,46.3676,56.0373,60.0034,249.6234,151.4453,117.3576,expID20240925\Image\ԭͼ\8_-152902_.JPEG,20240925,20240925,17,4,0,21,darkslategray,,,,,,,,,,,,,,,,,,,,,,,,,,,
3014,20240925,8,Cs0.07MA0.13FA0.8Pb1I2.8Br0.2,1.4,,,,,,,,,,,,,,,,,1000,10,5000,25,15,120,110,30,,,,,,,,,,,,,,,11.509,72.263,0.85341,18.663,92.7,73.8538,541.1982,75.4067,22.2575,69.0472,76.0093,76.5049,695.5523,529.8846,398.1578,expID20240925\Image\ԭͼ\8_-175147_.JPEG,20240925,20240925,18,15,2,35,darkslategray,20,57327.211,27,0,8200,5544.21,6.315000122,7200,9682.211,6.617361111,6800,14685.211,6.270882353,0925_3\GP_PL_20240925_468_468.csv,,,,,,,,,,,,,
3019,20240925,8,Cs0.03MA0.17FA0.8Pb1I2.8Br0.2,1.35,,,,,,,,,,,,,,,,,1000,10,5000,25,15,120,110,30,,,,,,,,,,,,,,,14.974,76.092,1.0167,19.355,98.8,53.9429,117.6259,56.4266,9.2231,41.3678,54.4115,66.0493,155.6967,94.8941,102.2868,expID20240925\Image\ԭͼ\9_-131256_.JPEG,20240925,20240925,11,1,0,12,darkslategray,20,57320.977,27,0,6400,5704.977,8.065,6200,8883.977,7.812419355,6000,13591.977,7.288166667,0925_1\GP_PL_20240925_429_429.csv,,,,,,,,,,,,,
3027,20240925,8,Cs0.03MA0.17FA0.8Pb1I2.8Br0.2,1.35,,,,,,,,,,,,,,,,,1000,10,5000,25,15,120,110,30,,,,,,,,,,,,,,,16.163,83.109,0.9829,19.786,77.2,102.7516,427.2508,104.472,20.2931,98.1769,105.5954,104.4826,438.1349,413.3599,430.2576,expID20240925\Image\ԭͼ\9_-175202_.JPEG,20240925,20240925,56,6,14,76,dimgray,20,57321.664,27,0,7400,4731.662,7.106757027,7000,7547.662,7.110571714,6600,15739.662,6.300303333,0925_3\GP_PL_20240925_469_469.csv,,,,,,,,,,,,,
3035,20240925,8,Cs0.03MA0.17FA0.8Pb1I2.8Br0.2,1.35,,,,,,,,,,,,,,,,,1000,10,5000,25,15,120,110,30,,,,,,,,,,,,,,,15.613,80.812,0.9733,19.851,97.1,55.5449,213.6814,57.6081,13.2097,46.7147,56.8775,63.0425,300.5927,200.9375,139.514,expID20240925\Image\ԭͼ\9_-152917_.JPEG,20240925,20240925,10,3,1,14,darkslategray,,,,,,,,,,,,,,,,,,,,,,,,,,,
3055,20240926,9,Cs0.10MA0.20FA0.70Pb1I2.80Br0.20,1.4,,,,,,,,,,,,,,,,,900,10,5000,30,10,100,100,30,,,,,,,,,,,,,,,1.7231,29.008,0.35606,16.683,99.9,66.5032,253.237,67.7302,15.2749,64.4257,69.1426,65.9414,305.8131,237.9456,215.9523,expID20240926\Image\ԭͼ\1_-160029_.JPEG,20240926,20240926,33,8,2,43,darkslategray,,,,,,,,,,,,,,,,,,,,,,,,,,,
3057,20240926,9,Cs0.10MA0.20FA0.70Pb1I2.80Br0.20,1.4,,,,,,,,,,,,,,,,,900,10,5000,30,10,100,100,30,,,,,,,,,,,,,,,0.49792,28.064,0.14776,12.008,99.5,87.7703,405.8438,89.1434,19.7251,84.8669,90.5554,87.8885,436.9792,391.4035,389.1487,expID20240926\Image\ԭͼ\1_-133402_.JPEG,20240926,20240926,43,5,3,51,dimgray,30,54917.664,27.8,5800,15000,5447.665,5.377173804,10800,9962.664,8.991,10000,16326.664,9.188333333,0926_1\GP_PL_20240926_481_481.csv,,,,,,,,,,,,,
3063,20240926,9,Cs0.10MA0.20FA0.70Pb1I2.80Br0.20,1.4,,,,,,,,,,,,,,,,,900,10,5000,30,10,100,100,30,,,,,,,,,,,,,,,4.3475,43.39,0.58456,17.14,93.1,83.5878,495.4881,85.0588,21.9691,80.1859,86.2892,84.2884,518.3493,490.8077,477.3074,expID20240926\Image\ԭͼ\1_-180132_.JPEG,20240926,20240926,48,4,5,57,dimgray,30,48321.859,27.2,5200,16000,4637.859,4.044814815,9000,9554.859,10.20184211,8600,12515.859,10.53117647,0926_3\GP_PL_20240926_521_521.csv,,,,,,,,,,,,,
3078,20240926,9,Cs0.08MA0.22FA0.70Pb1I2.75Br0.25,1.42,,,,,,,,,,,,,,,,,1000,10,5000,30,10,120,100,30,,,,,,,,,,,,,,,2.8254,37.779,0.47165,15.856,99.6,63.4931,181.4729,64.5845,13.0567,61.1838,65.746,63.5496,211.4921,180.1556,152.7712,expID20240926\Image\ԭͼ\10_-133620_.JPEG,20240926,20240926,44,14,5,63,darkslategray,30,57283.977,22,0,13800,5615.977,3.744057971,11400,10858.977,4.072368421,10200,16112.977,4.036372549,0926_1\GP_PL_20240926_490_490.csv,,,,,,,,,,,,,
3082,20240926,9,Cs0.08MA0.22FA0.70Pb1I2.75Br0.25,1.42,,,,,,,,,,,,,,,,,1000,10,5000,30,10,120,100,30,,,,,,,,,,,,,,,4.9242,44.074,0.70415,15.866,14.3,70.4623,483.8583,73.5908,21.4156,59.4189,74.2384,77.7296,381.5744,446.081,623.9196,expID20240926\Image\ԭͼ\10_-180350_.JPEG,20240926,20240926,31,16,6,53,darkolivegreen,30,3059.263,33.2,11200,20000,1940.263,0.127159091,20000,1940.263,0.127159091,20000,1940.263,0.127159091,0926_3\GP_PL_20240926_530_530.csv,,,,,,,,,,,,,
3087,20240926,9,Cs0.08MA0.22FA0.70Pb1I2.75Br0.25,1.42,,,,,,,,,,,,,,,,,1000,10,5000,30,10,120,100,30,,,,,,,,,,,,,,,3.3965,42.789,0.54044,14.688,99.9,68.9161,300.1456,70.0458,16.8913,66.2926,70.9216,69.5341,343.2218,306.0963,251.1187,expID20240926\Image\ԭͼ\10_-160255_.JPEG,20240926,20240926,38,18,3,59,darkslategray,,,,,,,,,,,,,,,,,,,,,,,,,,,
3160,20240926,9,Cs0.12MA0.28FA0.60Pb1I2.75Br0.25,1.45,,,,,,,,,,,,,,,,,1100,10,5000,25,15,150,110,25,,,,,,,,,,,,,,,14.241,72.061,1.0313,19.162,100,45.9571,51.5355,47.6761,5.7049,36.8075,45.9723,55.0917,50.9578,29.3891,74.2597,expID20240926\Image\ԭͼ\13_-180435_.JPEG,20240926,20240926,5,2,5,12,darkslategray,20,27219.289,27,0,9400,2588.288,2.620319255,8800,5258.288,2.495568295,8600,6749.288,2.380232674,0926_3\GP_PL_20240926_533_533.csv,,,,,,,,,,,,,
3168,20240926,9,Cs0.2MA0.4FA0.4Pb1I2.8Br0.2,1.46,,,,,,,,,,,,,,,,,1000,10,5000,40,10,120,110,20,,,,,,,,,,,,,,,15.775,78.842,1.0437,19.17,100,58.9883,30.2009,60.8194,3.8662,48.3963,58.4985,70.0701,44.7723,16.5417,29.2886,expID20240926\Image\ԭͼ\14_-180450_.JPEG,20240926,20240926,3,3,2,8,darkslategray,40,8662.904,22,0,12000,844.904,0.6515,2400,1580.904,2.950833333,2000,2237.904,3.2125,0926_3\GP_PL_20240926_534_534.csv,,,,,,,,,,,,,
3176,20240926,9,Cs0.2MA0.4FA0.4Pb1I2.8Br0.2,1.46,,,,,,,,,,,,,,,,,1000,10,5000,40,10,120,110,20,,,,,,,,,,,,,,,15.608,76.887,1.0474,19.381,99.9,58.8528,32.6245,60.8643,3.8362,46.4365,57.9442,72.1778,49.1899,15.6076,33.0759,expID20240926\Image\ԭͼ\14_-160358_.JPEG,20240926,20240926,1,4,4,9,darkslategray,,,,,,,,,,,,,,,,,,,,,,,,,,,
3200,20240926,9,Cs0.15MA0.13FA0.72Pb1I2.79Br0.21,1.42,,,,,,,,,,,,,,,,,1000,10,5000,30,10,120,100,20,,,,,,,,,,,,,,,15.356,77.569,0.98088,20.183,90.2,99.4673,359.865,101.5612,18.7528,94.1249,103.1957,101.0814,359.3486,352.0765,368.1699,expID20240926\Image\ԭͼ\15_-180504_.JPEG,20240926,20240926,45,4,5,54,dimgray,30,10563.468,31.2,9200,20000,3647.468,0.64037037,20000,3647.468,0.64037037,20000,3647.468,0.64037037,0926_3\GP_PL_20240926_535_535.csv,,,,,,,,,,,,,
3244,20240926,9,Cs0.05MA0.12FA0.83Pb1I2.75Br0.25,1.38,,,,,,,,,,,,,,,,,1000,10,5000,30,10,120,100,20,,,,,,,,,,,,,,,15.655,78.858,0.9854,20.146,16.6,81.2201,682.1785,84.792,25.7553,67.7501,84.963,90.9473,581.6209,667.8385,797.0759,expID20240926\Image\ԭͼ\17_-180534_.JPEG,20240926,20240926,23,4,7,34,darkolivegreen,30,6717.719,26,4000,20000,1612.719,0.3190625,20000,1612.719,0.3190625,11200,2014.719,0.653194444,0926_3\GP_PL_20240926_537_537.csv,,,,,,,,,,,,,
3314,20240926,9,Cs0.03MA0.25FA0.72Pb1I2.80Br0.20,1.52,,,,,,,,,,,,,,,,,1000,10,5000,30,10,120,105,30,,,,,,,,,,,,,,,3.244,41.285,0.42901,18.316,94.6,65.1598,351.3447,66.3861,18.383,62.5797,67.5632,65.3365,395.6581,351.1706,307.2053,expID20240926\Image\ԭͼ\2_-133417_.JPEG,20240926,20240926,22,12,2,36,darkslategray,30,57329.414,22,0,11200,5400.414,4.636517857,9000,11409.414,5.102222222,8200,16340.414,4.998658537,0926_1\GP_PL_20240926_482_482.csv,,,,,,,,,,,,,
3327,20240926,9,Cs0.03MA0.25FA0.72Pb1I2.80Br0.20,1.52,,,,,,,,,,,,,,,,,1000,10,5000,30,10,120,105,30,,,,,,,,,,,,,,,12.655,65.519,1.0114,19.097,60.2,87.8227,252.5154,89.8138,15.4683,82.5205,91.1447,89.803,273.112,239.2109,245.2233,expID20240926\Image\ԭͼ\2_-180147_.JPEG,20240926,20240926,1,4,4,9,dimgray,30,5130.065,25.2,3200,20000,2392.066,0.162976131,20000,2392.066,0.162976131,20000,2392.066,0.162976131,0926_3\GP_PL_20240926_522_522.csv,,,,,,,,,,,,,
3332,20240926,9,Cs0.05MA0.1FA0.85Pb1I2.8Br0.2,1.65,,,,,,,,,,,,,,,,,1000,10,5000,30,10,120,100,15,,,,,,,,,,,,,,,16.526,79.318,1.0128,20.573,99.9,52.0206,74.1768,53.9788,7.4729,44.3512,53.7092,58.0015,86.6732,53.6006,82.2565,expID20240926\Image\ԭͼ\20_-160529_.JPEG,20240926,20240926,16,12,2,30,darkslategray,,,,,,,,,,,,,,,,,,,,,,,,,,,
3337,20240926,9,Cs0.05MA0.1FA0.85Pb1I2.8Br0.2,1.65,,,,,,,,,,,,,,,,,1000,10,5000,30,10,120,100,15,,,,,,,,,,,,,,,16.783,81.646,0.96009,21.41,97.1,80.7962,436.9618,82.2436,20.4006,77.8001,83.7762,80.8125,488.018,420.3744,402.4931,expID20240926\Image\ԭͼ\20_-180617_.JPEG,20240926,20240926,35,3,3,41,darkslategray,30,57364.414,22.2,200,17400,5620.414,3.008372093,14000,11270.414,3.340144928,13000,15913.414,3.238359375,0926_3\GP_PL_20240926_540_540.csv,,,,,,,,,,,,,
3363,20240926,9,Cs0.04MA0.25FA0.71Pb1I2.79Br0.21,1.54,,,,,,,,,,,,,,,,,1000,10,5000,30,10,120,100,30,,,,,,,,,,,,,,,14.01,70.244,0.96438,20.681,99.6,49.5052,62.2294,51.5155,6.7893,39.8317,50.2935,58.3904,64.3674,44.2241,78.0967,expID20240926\Image\ԭͼ\3_-160102_.JPEG,20240926,20240926,18,7,5,30,darkslategray,,,,,,,,,,,,,,,,,,,,,,,,,,,
3366,20240926,9,Cs0.04MA0.25FA0.71Pb1I2.79Br0.21,1.54,,,,,,,,,,,,,,,,,1000,10,5000,30,10,120,100,30,,,,,,,,,,,,,,,14.392,77.091,1.0161,18.373,91.9,101.104,209.6659,102.7329,14.0562,97.1089,104.0552,102.148,227.4834,197.6017,203.9127,expID20240926\Image\ԭͼ\3_-180203_.JPEG,20240926,20240926,5,11,6,22,dimgray,30,57094.852,22,0,9200,5465.85,5.611848043,8200,10765.85,5.649878293,7000,17114.85,5.711428857,0926_3\GP_PL_20240926_523_523.csv,,,,,,,,,,,,,
3369,20240926,9,Cs0.04MA0.25FA0.71Pb1I2.79Br0.21,1.54,,,,,,,,,,,,,,,,,1000,10,5000,30,10,120,100,30,,,,,,,,,,,,,,,13.938,72.883,0.91093,20.993,96.5,53.8458,107.7372,55.8103,9.201,45.6161,54.9336,60.9876,149.2951,93.313,80.6036,expID20240926\Image\ԭͼ\3_-133433_.JPEG,20240926,20240926,16,12,3,31,darkslategray,30,57307.414,22,0,11200,5445.414,4.630535714,9800,11418.414,4.68255102,9200,15586.414,4.534891304,0926_1\GP_PL_20240926_483_483.csv,,,,,,,,,,,,,
3388,20240926,9,Cs0.05MA0.3FA0.65Pb1I2.78Br0.22,1.56,,,,,,,,,,,,,,,,,1000,10,5000,30,10,120,120,30,,,,,,,,,,,,,,,11.429,60.945,0.9448,19.849,99.9,70.7401,229.3869,71.9555,14.7666,68.6976,73.4557,70.067,245.581,216.2399,226.3398,expID20240926\Image\ԭͼ\4_-160119_.JPEG,20240926,20240926,79,10,8,97,darkslategray,,,,,,,,,,,,,,,,,,,,,,,,,,,
3397,20240926,9,Cs0.05MA0.3FA0.65Pb1I2.78Br0.22,1.56,,,,,,,,,,,,,,,,,1000,10,5000,30,10,120,120,30,,,,,,,,,,,,,,,5.8739,70.235,0.56332,14.846,99.6,53.7712,149.5151,55.5135,11.0818,47.7551,55.6787,57.88,204.4946,135.4722,108.5786,expID20240926\Image\ԭͼ\4_-133449_.JPEG,20240926,20240926,34,6,5,45,darkslategray,30,57274.102,22,0,9400,5648.102,5.49212766,8000,11340.102,5.74175,6800,16487.102,5.998088235,0926_1\GP_PL_20240926_484_484.csv,,,,,,,,,,,,,
3406,20240926,9,Cs0.04MA0.31FA0.65Pb1I2.77Br0.23,1.58,,,,,,,,,,,,,,,,,1000,10,5000,30,10,120,120,30,,,,,,,,,,,,,,,9.6709,53.793,0.9636,18.657,99.9,55.1722,213.8211,56.5748,14.022,52.1962,57.9246,55.3957,267.512,208.2948,165.6566,expID20240926\Image\ԭͼ\5_-133504_.JPEG,20240926,20240926,25,59,3,87,darkslategray,30,57312.414,22,0,9800,5263.414,5.311122449,8800,11323.414,5.226022727,8000,17141.414,5.021375,0926_1\GP_PL_20240926_485_485.csv,,,,,,,,,,,,,
3423,20240926,9,Cs0.04MA0.31FA0.65Pb1I2.77Br0.23,1.58,,,,,,,,,,,,,,,,,1000,10,5000,30,10,120,120,30,,,,,,,,,,,,,,,13.471,70.591,0.986,19.354,99.9,46.6013,54.0912,48.3673,5.8065,39.9139,48.4431,51.4468,64.0433,35.6769,62.5535,expID20240926\Image\ԭͼ\5_-160135_.JPEG,20240926,20240926,10,0,3,13,darkslategray,,,,,,,,,,,,,,,,,,,,,,,,,,,
3454,20240926,9,Cs0.05MA0.12FA0.83Pb1I2.75Br0.25,1.35,,,,,,,,,,,,,,,,,1000,10,5000,30,10,120,100,30,,,,,,,,,,,,,,,12.969,65.35,0.99988,19.849,98.9,53.8518,153.7217,55.9977,10.7244,43.371,54.6533,63.531,199.2634,123.5808,138.3209,expID20240926\Image\ԭͼ\7_-133535_.JPEG,20240926,20240926,19,10,2,31,darkslategray,30,57308.211,22,0,12000,5521.21,4.315583417,10000,11163.211,4.6145,9400,15697.211,4.426702128,0926_1\GP_PL_20240926_487_487.csv,,,,,,,,,,,,,
3470,20240926,9,Cs0.05MA0.12FA0.83Pb1I2.75Br0.25,1.35,,,,,,,,,,,,,,,,,1000,10,5000,30,10,120,100,30,,,,,,,,,,,,,,,14.642,76.407,0.95842,19.995,99.7,54.9923,115.7441,57.2652,8.8062,43.4792,55.3895,66.1083,146.6063,84.1573,116.4688,expID20240926\Image\ԭͼ\7_-160207_.JPEG,20240926,20240926,10,13,5,28,darkslategray,,,,,,,,,,,,,,,,,,,,,,,,,,,
3486,20240926,9,Cs0.07MA0.08FA0.85Pb1I2.75Br0.25,1.85,,,,,,,,,,,,,,,,,1000,10,5000,25,15,120,110,30,,,,,,,,,,,,,,,0.82148,26.771,0.22189,13.83,65.2,73.4019,606.7694,75.5242,24.3574,68.3386,77.4147,74.4523,612.4432,594.2998,613.5654,expID20240926\Image\ԭͼ\8_-133550_.JPEG,20240926,20240926,55,7,3,65,darkslategray,20,57335.414,28.6,1600,20000,57266.414,0.00375,20000,57266.414,0.00375,20000,57266.414,0.00375,0926_1\GP_PL_20240926_488_488.csv,,,,,,,,,,,,,
3494,20240926,9,Cs0.07MA0.08FA0.85Pb1I2.75Br0.25,1.85,,,,,,,,,,,,,,,,,1000,10,5000,25,15,120,110,30,,,,,,,,,,,,,,,2.2122,33.919,0.47661,13.684,51.9,75.1838,473.4294,77.1503,21.7617,70.6966,78.999,75.8557,460.8978,477.6508,481.7396,expID20240926\Image\ԭͼ\8_-160223_.JPEG,20240926,20240926,3,2,0,5,darkslategray,,,,,,,,,,,,,,,,,,,,,,,,,,,
3507,20240926,9,Cs0.11MA0.25FA0.64Pb1I2.75Br0.25,1.43,,,,,,,,,,,,,,,,,1050,10,5000,25,15,130,100,30,,,,,,,,,,,,,,,14.154,79.587,0.96418,18.445,99.6,55.5446,131.7923,57.1718,9.7426,49.4407,57.1439,60.0494,187.0807,104.3885,103.9077,expID20240926\Image\ԭͼ\9_-133606_.JPEG,20240926,20240926,19,15,0,34,darkslategray,20,40798.637,27,0,12400,4052.636,2.963387177,11200,7569.636,2.966875089,8200,11601.636,3.560609878,0926_1\GP_PL_20240926_489_489.csv,,,,,,,,,,,,,
3520,20240926,9,Cs0.11MA0.25FA0.64Pb1I2.75Br0.25,1.43,,,,,,,,,,,,,,,,,1050,10,5000,25,15,130,100,30,,,,,,,,,,,,,,,15.634,75.616,1.0357,19.962,98.5,61.5232,313.9932,62.7885,16.8351,58.7713,63.979,61.8192,375.9753,290.8881,275.1162,expID20240926\Image\ԭͼ\9_-180335_.JPEG,20240926,20240926,20,19,4,43,darkslategray,20,40137.363,27,0,9600,3642.362,3.801562604,8800,7791.361,3.675682045,8200,10615.361,3.600244146,0926_3\GP_PL_20240926_529_529.csv,,,,,,,,,,,,,
3532,20240927,10,Cs0.05MA0.2FA0.75Pb1I2.7Br0.3,1.8,,,,,,,,,,,,,,,,,1200,15,5000,35,15,120,110,45,,,,,,,,,,,,,,,0.75609,27.496,0.1992,13.804,20.9,91.1972,69.1295,93.165,8.0336,86.5057,94.8096,92.2764,72.2963,64.0908,71.0014,expID20240927\Image\ԭͼ\1_-190557_.JPEG,20240927,20240927,0,4,0,4,dimgray,35,10657.035,27,0,20000,1794.035,0.44315,9800,2090.035,0.874183673,9200,3114.035,0.819891304,0927_3\GP_PL_20240927_581_581.csv,,,,,,,,,,,,,
3537,20240927,10,Cs0.05MA0.2FA0.75Pb1I2.7Br0.3,1.8,,,,,,,,,,,,,,,,,1200,15,5000,35,15,120,110,45,,,,,,,,,,,,,,,0.51196,121.64,0.040736,10.332,31.2,79.6501,313.6174,81.5501,17.6926,75.802,83.5887,79.5595,290.0449,306.7075,344.0999,expID20240927\Image\ԭͼ\1_-162725_.JPEG,20240927,20240927,45,2,0,47,darkslategray,,,,,,,,,,,,,,,,,,,,,,,,,,,
3542,20240927,10,Cs0.05MA0.2FA0.75Pb1I2.7Br0.3,1.8,,,,,,,,,,,,,,,,,1200,15,5000,35,15,120,110,45,,,,,,,,,,,,,,,0.10536,28.289,0.03227,11.541,47.9,79.5092,322.1982,81.4406,17.3258,74.6699,83.0293,80.8283,352.2774,295.7133,318.6038,expID20240927\Image\ԭͼ\1_-133442_.JPEG,20240927,20240927,3,5,3,11,darkslategray,35,4177.538,30.6,3600,20000,2230.538,0.118719512,20000,2230.538,0.118719512,20000,2230.538,0.118719512,0927_1\GP_PL_20240927_541_541.csv,,,,,,,,,,,,,
3562,20240927,10,Cs0.1MA0.4FA0.5Pb1I2.7Br0.3,1.3,,,,,,,,,,,,,,,,,1000,10,5000,25,15,120,105,30,,,,,,,,,,,,,,,7.5963,45.008,0.89026,18.958,99.7,46.3438,44.6691,48.2117,5.4886,38.712,47.8901,52.4294,56.1598,29.2908,48.5567,expID20240927\Image\ԭͼ\10_-190807_.JPEG,20240927,20240927,6,0,1,7,darkslategray,20,13012.361,33.6,6600,9400,1276.362,4.191428214,8800,2447.362,4.802272273,8600,3151.362,4.9304995,0927_3\GP_PL_20240927_590_590.csv,,,,,,,,,,,,,
3583,20240927,10,Cs0.1FA0.9Pb1I2.7Br0.3,1.6,,,,,,,,,,,,,,,,,600,10,4000,30,10,100,110,30,,,,,,,,,,,,,,,3.1181,30.194,0.54454,18.965,99.4,57.1673,225.4761,58.4775,13.6994,54.1692,59.6755,57.6572,306.5786,194.5636,175.286,expID20240927\Image\ԭͼ\11_-162950_.JPEG,20240927,20240927,21,10,2,33,darkslategray,,,,,,,,,,,,,,,,,,,,,,,,,,,
3586,20240927,10,Cs0.1FA0.9Pb1I2.7Br0.3,1.6,,,,,,,,,,,,,,,,,600,10,4000,30,10,100,110,30,,,,,,,,,,,,,,,2.1039,33.277,0.46035,13.734,91.3,82.2945,579.4435,83.6428,23.6407,79.5398,85.0817,82.2621,616.5817,557.4326,564.3162,expID20240927\Image\ԭͼ\11_-133707_.JPEG,20240927,20240927,21,6,2,29,darkslategray,30,57284.691,22,0,8400,5594.693,6.15357119,7000,10902.693,6.625999714,6600,14772.693,6.441211818,0927_1\GP_PL_20240927_551_551.csv,,,,,,,,,,,,,
3591,20240927,10,Cs0.1FA0.9Pb1I2.7Br0.3,1.6,,,,,,,,,,,,,,,,,600,10,4000,30,10,100,110,30,,,,,,,,,,,,,,,4.4645,34.157,0.68526,19.074,96.1,53.4259,271.3161,54.9367,15.7311,49.7339,56.1799,54.3638,313.4839,251.1951,249.2693,expID20240927\Image\ԭͼ\11_-190821_.JPEG,20240927,20240927,20,10,2,32,darkslategray,30,57312.691,22,0,10600,5678.693,4.871131887,7600,10560.693,6.151578684,7000,15221.693,6.012999714,0927_3\GP_PL_20240927_591_591.csv,,,,,,,,,,,,,
3601,20240927,10,Cs0.2MA0.1FA0.7Pb1I2.7Br0.3,1.4,,,,,,,,,,,,,,,,,600,10,4000,30,10,80,90,25,,,,,,,,,,,,,,,3.9884,32.817,0.63071,19.269,89.9,71.1942,260.7244,72.9274,15.5496,63.8694,72.3934,77.3199,315.1025,285.5842,181.4864,expID20240927\Image\ԭͼ\12_-163004_.JPEG,20240927,20240927,15,20,1,36,darkslategray,,,,,,,,,,,,,,,,,,,,,,,,,,,
3610,20240927,10,Cs0.2MA0.1FA0.7Pb1I2.7Br0.3,1.4,,,,,,,,,,,,,,,,,600,10,4000,30,10,80,90,25,,,,,,,,,,,,,,,9.6153,57.442,0.9183,18.229,98.6,61.4814,123.8782,63.2003,9.9194,52.1173,61.4357,70.8912,157.4688,113.2748,100.891,expID20240927\Image\ԭͼ\12_-190835_.JPEG,20240927,20240927,27,16,1,44,darkslategray,30,5213.404,41.4,19400,20000,5115.404,0.163333333,20000,5115.404,0.163333333,20000,5115.404,0.163333333,0927_3\GP_PL_20240927_592_592.csv,,,,,,,,,,,,,
3614,20240927,10,Cs0.2MA0.1FA0.7Pb1I2.7Br0.3,1.4,,,,,,,,,,,,,,,,,600,10,4000,30,10,80,90,25,,,,,,,,,,,,,,,1.6156,27.384,0.31464,18.751,99.6,61.27,92.236,62.9655,8.3505,51.6328,61.0118,71.1655,114.0712,79.5305,83.1062,expID20240927\Image\ԭͼ\12_-133721_.JPEG,20240927,20240927,22,17,4,43,darkslategray,30,5360.268,42,20000,20000,5360.268,#DIV/0!,20000,5360.268,,20000,5360.268,,0927_1\GP_PL_20240927_552_552.csv,,,,,,,,,,,,,
3631,20240927,10,Cs0.03MA0.15FA0.82Pb1I2.7Br0.3,1.65,,,,,,,,,,,,,,,,,1000,10,5000,30,10,120,100,20,,,,,,,,,,,,,,,12.355,66.892,0.96618,19.117,95.4,64.4302,303.4576,65.8685,16.4703,60.0717,66.4119,66.807,391.2817,290.0625,229.0287,expID20240927\Image\ԭͼ\13_-133735_.JPEG,20240927,20240927,21,17,5,43,darkslategray,30,57342.414,22,0,12600,5566.414,4.109206349,10000,11286.414,4.6056,8800,16567.414,4.633522727,0927_1\GP_PL_20240927_553_553.csv,,,,,,,,,,,,,
3636,20240927,10,Cs0.03MA0.15FA0.82Pb1I2.7Br0.3,1.65,,,,,,,,,,,,,,,,,1000,10,5000,30,10,120,100,20,,,,,,,,,,,,,,,15.029,77.936,1.0144,19.009,99.5,52.9623,89.994,54.5229,8.4813,47.566,54.7307,56.5903,104.3421,71.0265,94.6132,expID20240927\Image\ԭͼ\13_-190850_.JPEG,20240927,20240927,21,15,4,40,darkslategray,30,57308.977,22,0,14400,5282.977,3.612916667,11400,11401.977,4.026929825,9400,16684.977,4.321702128,0927_3\GP_PL_20240927_593_593.csv,,,,,,,,,,,,,
3639,20240927,10,Cs0.03MA0.15FA0.82Pb1I2.7Br0.3,1.65,,,,,,,,,,,,,,,,,1000,10,5000,30,10,120,100,20,,,,,,,,,,,,,,,12.832,69.783,0.96928,18.972,99.7,55.8054,112.8226,57.313,9.4346,50.6683,57.5475,59.2003,146.8388,94.0434,97.5856,expID20240927\Image\ԭͼ\13_-163018_.JPEG,20240927,20240927,27,13,4,44,darkslategray,,,,,,,,,,,,,,,,,,,,,,,,,,,
3688,20240927,10,Cs0.15MA0.25FA0.60Pb1I2.70Br0.30,1.5,,,,,,,,,,,,,,,,,1000,10,5000,30,10,120,100,20,,,,,,,,,,,,,,,14.657,72.761,1.0501,19.183,99.8,51.6418,44.2492,53.7816,5.4696,40.3451,51.7305,62.8499,58.5599,33.02,41.1677,expID20240927\Image\ԭͼ\15_-190917_.JPEG,20240927,20240927,2,7,1,10,darkslategray,30,35460.586,22,0,20000,5987.584,1.4736501,18200,7073.584,1.559725385,13000,10598.584,1.912461692,0927_3\GP_PL_20240927_595_595.csv,,,,,,,,,,,,,
3729,20240927,10,Cs0.05MA0.1FA0.85Pb1I2.7Br0.3,1.36,,,,,,,,,,,,,,,,,1000,10,5000,30,10,120,100,20,,,,,,,,,,,,,,,9.9686,58.842,1.1017,15.377,98.6,59.1535,204.7451,60.9935,11.9919,51.193,60.3772,65.8902,333.2113,170.0028,111.0212,expID20240927\Image\ԭͼ\17_-133830_.JPEG,20240927,20240927,16,11,4,31,darkslategray,30,57313.102,22,0,12200,5693.102,4.231147541,8600,11345.102,5.345116279,7400,14425.102,5.795675676,0927_1\GP_PL_20240927_557_557.csv,,,,,,,,,,,,,
3751,20240927,10,Cs0.05MA0.12FA0.83Pb1I2.7Br0.3,1.73,,,,,,,,,,,,,,,,,1000,10,5000,30,10,120,100,20,,,,,,,,,,,,,,,11.89,64.205,0.98992,18.708,97.6,58.2674,181.0816,59.7409,12.4793,54.3781,60.6478,59.7763,237.588,162.2576,143.3991,expID20240927\Image\ԭͼ\18_-163127_.JPEG,20240927,20240927,26,18,6,50,darkslategray,,,,,,,,,,,,,,,,,,,,,,,,,,,
3755,20240927,10,Cs0.05MA0.12FA0.83Pb1I2.7Br0.3,1.73,,,,,,,,,,,,,,,,,1000,10,5000,30,10,120,100,20,,,,,,,,,,,,,,,10.231,60.83,0.91454,18.391,98.5,59.1504,191.7826,60.578,12.8495,55.7717,61.7726,59.9068,253.4138,171.6177,150.3161,expID20240927\Image\ԭͼ\18_-133843_.JPEG,20240927,20240927,26,10,2,38,darkslategray,30,57364.414,22.2,200,20000,57229.414,0.006818182,20000,57229.414,0.006818182,20000,57229.414,0.006818182,0927_1\GP_PL_20240927_558_558.csv,,,,,,,,,,,,,
3766,20240927,10,Cs0.05MA0.15FA0.8Pb1I2.7Br0.3,1.7,,,,,,,,,,,,,,,,,1000,10,5000,30,10,120,100,20,,,,,,,,,,,,,,,5.8745,34.944,0.87628,19.185,90.7,76.0063,431.6026,77.1743,20.1503,74.1623,78.7013,75.1553,488.219,400.4978,406.091,expID20240927\Image\ԭͼ\19_-133857_.JPEG,20240927,20240927,25,13,6,44,darkslategray,30,57321.977,22.2,200,12600,5504.977,4.178790323,10000,10588.977,4.768673469,9000,16272.977,4.664659091,0927_1\GP_PL_20240927_559_559.csv,,,,,,,,,,,,,
3795,20240927,10,Cs0.1FA0.9Pb1I2.7Br0.3,1.4,,,,,,,,,,,,,,,,,1000,10,5000,28,12,120,110,40,,,,,,,,,,,,,,,1.7121,26.826,0.35756,17.849,99.8,57.165,193.9287,58.5552,12.5409,53.1619,59.3759,58.9572,268.103,169.4882,144.195,expID20240927\Image\ԭͼ\2_-162740_.JPEG,20240927,20240927,13,15,1,29,darkslategray,,,,,,,,,,,,,,,,,,,,,,,,,,,
3801,20240927,10,Cs0.1FA0.9Pb1I2.7Br0.3,1.4,,,,,,,,,,,,,,,,,1000,10,5000,28,12,120,110,40,,,,,,,,,,,,,,,5.3859,36.968,0.78791,18.491,98.7,53.7401,136.0349,55.6355,9.5749,45.7367,55.1996,60.284,170.9752,97.5305,139.5991,expID20240927\Image\ԭͼ\2_-190611_.JPEG,20240927,20240927,21,16,7,44,darkslategray,26,57308.691,24,0,11800,5518.693,4.388982881,9400,10880.693,4.939148723,8400,16467.693,4.862023571,0927_3\GP_PL_20240927_582_582.csv,,,,,,,,,,,,,
3806,20240927,10,Cs0.1FA0.9Pb1I2.7Br0.3,1.4,,,,,,,,,,,,,,,,,1000,10,5000,28,12,120,110,40,,,,,,,,,,,,,,,1.132,27.431,0.25409,16.241,96.8,61.1453,290.6981,62.9206,15.2283,54.4559,62.9257,66.0542,430.8965,261.4678,179.73,expID20240927\Image\ԭͼ\2_-133457_.JPEG,20240927,20240927,18,9,1,28,darkslategray,26,57315.766,24,0,12400,5610.764,4.169758226,9600,11058.764,4.818437708,6200,15632.764,6.723064839,0927_1\GP_PL_20240927_542_542.csv,,,,,,,,,,,,,
3890,20240927,10,Cs0.05MA0.12FA0.83Pb1I2.7Br0.3,1.35,,,,,,,,,,,,,,,,,1000,10,5000,30,10,120,100,30,,,,,,,,,,,,,,,5.635,39.412,0.76065,18.797,96.5,74.5586,431.1837,75.9811,19.5698,69.7039,76.2608,77.7111,564.8717,421.9568,306.7227,expID20240927\Image\ԭͼ\5_-162824_.JPEG,20240927,20240927,19,16,3,38,darkslategray,,,,,,,,,,,,,,,,,,,,,,,,,,,
3902,20240927,10,Cs0.05MA0.12FA0.83Pb1I2.7Br0.3,1.35,,,,,,,,,,,,,,,,,1000,10,5000,30,10,120,100,30,,,,,,,,,,,,,,,2.1107,31.406,0.36661,18.332,79.4,75.7924,611.3725,77.4892,23.5618,69.5769,77.5817,80.2187,787.8252,609.6604,436.6319,expID20240927\Image\ԭͼ\5_-133541_.JPEG,20240927,20240927,18,20,2,40,darkslategray,30,57311.211,22.2,200,11400,5627.21,4.614642946,8400,10887.211,5.661463415,7600,15790.211,5.610945946,0927_1\GP_PL_20240927_545_545.csv,,,,,,,,,,,,,
3915,20240927,10,Cs0.06MA0.14FA0.8Pb1I2.7Br0.3,1.75,,,,,,,,,,,,,,,,,1200,10,6000,30,15,100,105,30,,,,,,,,,,,,,,,5.9668,36.901,0.84914,19.042,99.8,46.5611,63.2348,48.1756,7.0226,41.2552,48.6978,49.7303,64.5824,43.8704,81.2517,expID20240927\Image\ԭͼ\6_-190710_.JPEG,20240927,20240927,17,10,3,30,darkslategray,25,57326.977,27,0,13400,5618.977,3.85880597,10600,10993.977,4.371037736,8200,16502.977,4.978536585,0927_3\GP_PL_20240927_586_586.csv,,,,,,,,,,,,,
3941,20240927,10,Cs0.06MA0.14FA0.8Pb1I2.7Br0.3,1.9,,,,,,,,,,,,,,,,,1000,10,5000,25,15,120,115,30,,,,,,,,,,,,,,,1.6377,29.168,0.3896,14.411,30.8,108.3445,118.1917,110.525,10.6189,102.8697,112.1995,109.9643,103.9458,113.3846,137.2448,expID20240927\Image\ԭͼ\7_-133610_.JPEG,20240927,20240927,0,3,0,3,dimgray,20,57234.691,27,0,8000,5700.693,6.44174975,7000,10678.693,6.650856857,3600,17071.693,11.15638833,0927_1\GP_PL_20240927_547_547.csv,,,,,,,,,,,,,
3948,20240927,10,Cs0.06MA0.14FA0.8Pb1I2.7Br0.3,1.9,,,,,,,,,,,,,,,,,1000,10,5000,25,15,120,115,30,,,,,,,,,,,,,,,13.688,71.905,1.0111,18.827,57.9,81.0393,538.0414,83.0033,22.9055,76.5123,84.8164,81.7893,504.8994,515.275,593.9498,expID20240927\Image\ԭͼ\7_-190724_.JPEG,20240927,20240927,53,6,6,65,darkslategray,20,57271.766,27,0,11000,5632.764,4.694454727,9000,10638.764,5.181444667,8400,15332.764,4.992738333,0927_3\GP_PL_20240927_587_587.csv,,,,,,,,,,,,,
3953,20240927,10,Cs0.03MA0.2FA0.77Pb1I2.7Br0.3,1.4,,,,,,,,,,,,,,,,,1000,10,5000,25,15,120,105,30,,,,,,,,,,,,,,,0.85696,19882,0.001866,2.3099,91.8,102.4405,579.6232,104.4739,23.8676,96.9046,105.8414,104.5753,581.9021,583.8725,573.095,expID20240927\Image\ԭͼ\8_-133624_.JPEG,20240927,20240927,38,9,5,52,dimgray,20,57343.414,27,0,10000,5586.414,5.1757,7600,11383.414,6.047368421,7200,14585.414,5.938611111,0927_1\GP_PL_20240927_548_548.csv,,,,,,,,,,,,,
3968,20240927,10,Cs0.03MA0.2FA0.77Pb1I2.7Br0.3,1.4,,,,,,,,,,,,,,,,,1000,10,5000,25,15,120,105,30,,,,,,,,,,,,,,,1.2587,27.55,0.3441,13.278,14.3,77.0495,518.6698,80.6039,22.3821,64.3445,81.2548,85.5492,430.744,501.1198,624.1455,expID20240927\Image\ԭͼ\8_-162907_.JPEG,20240927,20240927,63,28,4,95,darkolivegreen,,,,,,,,,,,,,,,,,,,,,,,,,,,
3974,20240927,10,Cs0.03MA0.2FA0.77Pb1I2.7Br0.3,1.4,,,,,,,,,,,,,,,,,1000,10,5000,25,15,120,105,30,,,,,,,,,,,,,,,2.1296,34.911,0.45958,13.273,83.1,79.3464,540.5393,80.9696,22.8006,74.9082,81.9328,81.1984,598.7069,546.1934,476.7176,expID20240927\Image\ԭͼ\8_-190739_.JPEG,20240927,20240927,26,11,2,39,darkslategray,20,57350.414,27,0,9400,5393.414,5.527340426,7800,11455.414,5.883974359,7400,15137.414,5.704459459,0927_3\GP_PL_20240927_588_588.csv,,,,,,,,,,,,,
4000,20240927,10,Cs0.15MA0.16FA0.69Pb1I2.7Br0.3,1.6,,,,,,,,,,,,,,,,,1000,10,5000,30,10,120,100,30,,,,,,,,,,,,,,,13.797,72.062,1.0044,19.063,88,53.6855,63.4897,55.7575,7.006,43.4613,54.1909,63.4041,70.9488,50.661,68.8594,expID20240927\Image\ԭͼ\9_-190753_.JPEG,20240927,20240927,10,5,7,22,darkslategray,30,54360.758,22,0,20000,10059.759,2.21504995,19200,10843.759,2.266510365,13800,16304.759,2.757681087,0927_3\GP_PL_20240927_589_589.csv,,,,,,,,,,,,,
4229,20240928,11,Cs0.05MA0.1FA0.85Pb1I2.65Br0.35,1.95,,,,,,,,,,,,,,,,,1000,10,5000,25,15,120,120,30,,,,,,,,,,,,,,,0.018039,764.39,1.1874,1.9875,55.2,80.1125,598.6989,82.171,24.3268,75.3284,84.0189,80.9903,566.181,586.0848,643.8308,expID20240928\Image\ԭͼ\4_-123304_.JPEG,20240928,20240928,39,3,6,48,darkslategray,20,57177.691,27,0,10600,5617.693,4.864150755,6400,10887.693,7.232812188,5800,15516.693,7.18293069,0928_1\GP_PL_20240928_604_604.csv,,,,,,,,,,,,,
4274,20240928,11,Cs0.04MA0.1FA0.86Pb1I2.6Br0.4,2,,,,,,,,,,,,,,,,,1000,10,5000,25,15,120,120,30,,,,,,,,,,,,,,,0.16236,778.44,0.003821,5.4578,96.2,61.0777,273.7471,62.3791,16.0405,59.3491,64.2997,59.5843,299.8632,248.6195,272.7586,expID20240928\Image\ԭͼ\7_-123350_.JPEG,20240928,20240928,35,14,3,52,darkslategray,20,54145.664,27,0,11400,5170.666,4.296052456,7000,9735.666,6.344285429,6200,16127.666,6.131935161,0928_1\GP_PL_20240928_607_607.csv,,,,,,,,,,,,,
4289,20240928,11,Cs0.01MA0.3FA0.69Pb1I2.6Br0.4,1.5,,,,,,,,,,,,,,,,,1000,10,5000,25,15,120,115,30,,,,,,,,,,,,,,,0.066872,167.64,0.00621,6.4233,99.2,95.2462,193.6149,96.484,13.2338,92.2273,97.6125,95.8988,232.8861,172.3101,175.6484,expID20240928\Image\ԭͼ\8_-123405_.JPEG,20240928,20240928,6,13,6,25,dimgray,20,41677.012,27,0,8000,3587.011,4.761250125,7000,7833.011,4.834857286,5600,12405.011,5.227143036,0928_1\GP_PL_20240928_608_608.csv,,,,,,,,,,,,,
4316,20240928,11,Cs0.25MA0.16FA0.59Pb1I2.6Br0.4,1.5,,,,,,,,,,,,,,,,,1000,10,5000,30,10,120,100,30,,,,,,,,,,,,,,,10.025,52.791,1.0325,18.391,99.7,54.5956,41.7103,56.6631,4.9677,42.1948,53.9552,67.6368,61.6987,25.0728,38.3595,expID20240928\Image\ԭͼ\9_-123421_.JPEG,20240928,20240928,1,7,7,15,darkslategray,30,7629.181,22,0,20000,1324.181,0.31525,9600,1511.181,0.637291667,4800,2216.181,1.127708333,0928_1\GP_PL_20240928_609_609.csv,,,,,,,,,,,,,
4332,20240929,12,Cs0.05MA0.15FA0.8Pb1I2.55Br0.45,1.35,,,,,,,,,,,,,,,,,1000,10,5000,30,10,120,100,30,,,,,,,,,,,,,,,5.1131,50.404,0.91879,11.041,99.9,60.5743,214.227,62.0908,13.244,54.9065,62.0113,64.8052,281.5597,199.4529,161.6685,expID20240929\Image\ԭͼ\10_-180951_.JPEG,20240929,20240929,23,25,1,49,darkslategray,30,57324.035,22,0,19600,5690.035,2.634387755,13800,11366.035,3.330289855,11400,16940.035,3.54245614,0929_3\GP_PL_20240929_50_50.csv,,,,,,,,,,,,,
4336,20240929,12,Cs0.05MA0.15FA0.8Pb1I2.55Br0.45,1.35,,,,,,,,,,,,,,,,,1000,10,5000,30,10,120,100,30,,,,,,,,,,,,,,,0.17271,98.034,0.018738,9.4019,43.1,104.3337,229.3858,107.0981,15.3952,96.6209,108.9404,107.4397,171.4382,239.2981,277.421,expID20240929\Image\ԭͼ\10_-153920_.JPEG,20240929,20240929,48,8,0,56,dimgray,,,,,,,,,,,,,,,,,,,,,,,,,,,
4338,20240929,12,Cs0.05MA0.15FA0.8Pb1I2.55Br0.45,1.35,,,,,,,,,,,,,,,,,1000,10,4000,30,10,150,100,30,,,,,,,,,,,,,,,12.357,68.322,1.0483,17.253,99.4,54.6828,87.9088,56.6304,8.3297,43.4897,54.2761,66.2827,74.7998,59.7624,129.1641,expID20240929\Image\ԭͼ\11_-153935_.JPEG,20240929,20240929,12,17,2,31,darkslategray,,,,,,,,,,,,,,,,,,,,,,,,,,,
4364,20240929,12,Cs0.05MA0.15FA0.8Pb1I2.55Br0.45,1.75,,,,,,,,,,,,,,,,,1000,10,5000,30,10,120,100,30,,,,,,,,,,,,,,,0.13926,167.38,0.009327,8.9207,89.4,53.763,133.7885,55.4333,10.6578,48.0119,55.622,57.6552,156.4594,111.8458,133.0603,expID20240929\Image\ԭͼ\14_-181050_.JPEG,20240929,20240929,19,16,4,39,darkslategray,30,57304.035,22,0,20000,6535.035,2.53845,16000,11354.035,2.871875,8200,17052.035,4.908780488,0929_3\GP_PL_20240929_54_54.csv,,,,,,,,,,,,,
4368,20240929,12,Cs0.05MA0.15FA0.8Pb1I2.55Br0.45,1.75,,,,,,,,,,,,,,,,,1000,10,5000,30,10,120,100,30,,,,,,,,,,,,,,,0.019107,5.8718,0.026812,12.137,22.6,92.359,270.458,94.1797,16.6249,88.4319,96.0168,92.6283,222.3638,275.3236,313.6866,expID20240929\Image\ԭͼ\14_-154019_.JPEG,20240929,20240929,17,2,0,19,dimgray,,,,,,,,,,,,,,,,,,,,,,,,,,,
4369,20240929,12,Cs0.12MA0.28FA0.60Pb1I2.60Br0.40,1.45,,,,,,,,,,,,,,,,,1100,10,5000,25,15,150,110,25,,,,,,,,,,,,,,,13.712,70.707,1.0457,18.546,99.9,53.9523,39.9604,56.3202,4.6899,40.3073,53.6098,67.9399,52.2256,20.3712,47.2843,expID20240929\Image\ԭͼ\15_-154034_.JPEG,20240929,20240929,1,9,2,12,darkslategray,,,,,,,,,,,,,,,,,,,,,,,,,,,
4379,20240929,12,Cs0.3MA0.6FA0.1Pb1I2.6Br0.4,1.54,,,,,,,,,,,,,,,,,1000,10,5000,40,10,120,120,20,,,,,,,,,,,,,,,7.3349,62.903,1.1291,10.327,99.8,51.5009,46.1059,52.3303,4.9884,42.3933,48.5471,63.5624,56.2988,28.7544,53.2645,expID20240929\Image\ԭͼ\16_-154048_.JPEG,20240929,20240929,9,3,4,16,darkslategray,,,,,,,,,,,,,,,,,,,,,,,,,,,
4393,20240929,12,Cs0.05MA0.15FA0.8Pb1I2.55Br0.45,1.35,,,,,,,,,,,,,,,,,1000,10,4000,25,15,120,100,20,,,,,,,,,,,,,,,0.16143,126.03,0.016662,7.6876,20.7,101.0956,207.9929,104.2519,14.8943,92.1551,106.2287,104.903,104.8158,224.2954,294.8675,expID20240929\Image\ԭͼ\18_-154117_.JPEG,20240929,20240929,12,4,0,16,dimgray,,,,,,,,,,,,,,,,,,,,,,,,,,,
4402,20240929,12,Cs0.05MA0.15FA0.8Pb1I2.55Br0.45,1.75,,,,,,,,,,,,,,,,,1000,10,4000,25,15,120,100,20,,,,,,,,,,,,,,,0.11123,397.43,0.005201,5.3809,49.3,90.8785,494.6245,93.2201,22.0355,84.8514,95.0607,92.7233,474.2879,484.1143,525.4711,expID20240929\Image\ԭͼ\19_-181202_.JPEG,20240929,20240929,79,5,7,91,dimgray,20,45546.586,27,0,17800,4445.584,2.309045056,8000,8898.584,4.58100025,4600,13324.584,7.004783043,0929_3\GP_PL_20240929_59_59.csv,,,,,,,,,,,,,
4408,20240929,12,Cs0.05MA0.15FA0.8Pb1I2.55Br0.45,1.75,,,,,,,,,,,,,,,,,1000,10,4000,25,15,120,100,20,,,,,,,,,,,,,,,0.073787,288.68,0.004816,5.3078,21.5,88.2502,310.0412,89.6732,17.8164,86.0671,91.6299,87.0537,255.4811,312.7434,361.8991,expID20240929\Image\ԭͼ\19_-154131_.JPEG,20240929,20240929,12,3,0,15,dimgray,,,,,,,,,,,,,,,,,,,,,,,,,,,
4411,20240929,12,Cs0.06MA0.14FA0.8Pb1I2.55Br0.45,1.75,,,,,,,,,,,,,,,,,950,10,5000,30,10,110,100,35,,,,,,,,,,,,,,,10.191,51.949,1.0108,19.409,91.5,58.6433,374.6954,60.1087,18.6692,55.0619,61.2808,59.5873,445.5409,357.518,321.0274,expID20240929\Image\ԭͼ\2_-180748_.JPEG,20240929,20240929,19,12,2,33,darkslategray,30,57339.691,22,0,17800,5688.693,2.901741461,14400,11142.693,3.208124861,10200,16828.693,3.971666471,0929_3\GP_PL_20240929_42_42.csv,,,,,,,,,,,,,
4415,20240929,12,Cs0.06MA0.14FA0.8Pb1I2.55Br0.45,1.75,,,,,,,,,,,,,,,,,950,10,5000,30,10,110,100,35,,,,,,,,,,,,,,,2.7397,28.38,0.51959,18.579,98.2,49.2286,68.1783,51.0288,7.5191,42.9283,51.253,53.5044,64.8049,48.8592,90.8709,expID20240929\Image\ԭͼ\2_-153715_.JPEG,20240929,20240929,12,12,6,30,darkslategray,,,,,,,,,,,,,,,,,,,,,,,,,,,
4422,20240929,12,Cs0.05MA0.15FA0.8Pb1I2.55Br0.45,1.75,,,,,,,,,,,,,,,,,1000,10,5000,28,12,150,100,20,,,,,,,,,,,,,,,11.422,60.535,1.0504,17.964,99.8,52.4852,57.5689,54.421,6.6238,43.6621,53.1978,60.5958,77.9426,42.3259,52.4381,expID20240929\Image\ԭͼ\20_-154146_.JPEG,20240929,20240929,3,13,4,20,darkslategray,,,,,,,,,,,,,,,,,,,,,,,,,,,
4430,20240929,12,Cs0.06MA0.15FA0.79Pb1I2.55Br0.45,1.75,,,,,,,,,,,,,,,,,950,10,5000,30,10,110,100,35,,,,,,,,,,,,,,,4.3651,30.485,0.76832,18.637,98.7,50.7355,121.293,52.1562,10.1623,47.3102,53.254,51.6424,154.2096,106.9757,102.6936,expID20240929\Image\ԭͼ\3_-180803_.JPEG,20240929,20240929,29,15,1,45,darkslategray,30,57302.035,22,0,19200,5708.035,2.6871875,15400,11204.035,2.993376623,9600,16610.035,4.23875,0929_3\GP_PL_20240929_43_43.csv,,,,,,,,,,,,,
4442,20240929,12,Cs0.05MA0.15FA0.8Pb1I2.55Br0.45,1.75,,,,,,,,,,,,,,,,,1000,10,5000,25,15,120,100,30,,,,,,,,,,,,,,,0.1197,30.293,0.033832,11.68,97,76.7589,433.9624,77.9282,20.5474,75.088,79.5207,75.6679,426.7412,407.737,467.4089,expID20240929\Image\ԭͼ\5_-153802_.JPEG,20240929,20240929,44,6,7,57,darkslategray,,,,,,,,,,,,,,,,,,,,,,,,,,,
4446,20240929,12,Cs0.05MA0.15FA0.8Pb1I2.55Br0.45,1.75,,,,,,,,,,,,,,,,,1000,10,5000,25,15,120,100,30,,,,,,,,,,,,,,,1.0414,29.234,0.20322,17.53,88.2,56.0488,245.6829,57.6112,14.8537,51.4983,58.4015,58.2466,283.0874,224.6528,229.3084,expID20240929\Image\ԭͼ\5_-180835_.JPEG,20240929,20240929,40,19,0,59,darkslategray,20,57321.691,27,0,18200,5627.693,2.84032956,11400,11248.693,4.041491053,8200,16788.693,4.943048537,0929_3\GP_PL_20240929_45_45.csv,,,,,,,,,,,,,
4452,20240929,12,Cs0.005MA0.345FA0.65Pb1I2.55Br0.45,1.55,,,,,,,,,,,,,,,,,1000,10,5000,25,15,120,120,30,,,,,,,,,,,,,,,0,0,-0.000152,-0.62564,18.2,62.0144,71.7739,64.345,7.1553,50.158,62.4143,73.4708,71.7564,46.867,96.6982,expID20240929\Image\ԭͼ\6_-153817_.JPEG,20240929,20240929,4,3,2,9,darkslategray,,,,,,,,,,,,,,,,,,,,,,,,,,,
4526,20241009,13,Cs0.09MA0.21FA0.70Pb1I2.55Br0.45,1.42,,,,,,,,,,,,,,,,,1000,10,5000,30,10,120,100,30,,,,,,,,,,,,,,,13.091,71.002,1.0571,17.443,44.6,104.3381,184.4231,106.4857,13.6276,98.7201,108.1476,106.1465,156.7818,187.1833,209.3042,expID20241009-1\Image\ԭͼ\10_-162157_.JPEG,20241009,20241009,41,3,0,44,dimgray,30,17061.035,25.2,3200,20000,2712.035,0.854107143,16800,3381.035,1.005882353,10000,4609.035,1.831176471,1009_3\GP_PL_20241009_50_50.csv,,,,,,,,,,,,,
4562,20241009,13,Cs0.35MA0.16FA0.49Pb1I2.5Br0.5,1.4,,,,,,,,,,,,,,,,,1000,10,5000,30,10,120,100,30,,,,,,,,,,,,,,,10.763,57.211,1.0471,17.967,90.9,75.142,445.2633,76.786,21.0257,71.8303,78.5569,75.0387,414.2356,438.5363,483.018,expID20241009-1\Image\ԭͼ\12_-162226_.JPEG,20241009,20241009,21,6,4,31,darkslategray,30,56901.383,22,0,20000,11376.384,2.27624995,20000,11376.384,2.27624995,17600,17001.385,2.267045341,1009_3\GP_PL_20241009_52_52.csv,,,,,,,,,,,,,
