Repository: MI-Materials-Intelligence/Recipe-Language-Model

# Learning Layer

## Overview

In the learning layer, the formulas and parameters are encoded and then tokenised into recipes as inputs. Through atomic skills of data extraction, cleaning, and matching, these data are organised into standardised datasets, providing the basis for RLM training and iterative recipe refinement.

Key Atomic Skills:
- **Cleaning**: Preprocessing and outlier cleaning
- **Matching**: Matching data pairs based on variables
- **Extraction**: Data extraction from robotic boxes

File: seven_ai_layers_robotics/learning/data/PL_sam_db.csv (part 3 of 3)
ed Temperature PVK,Annealed Time PVK,Formula Passivator 1,Concentration Passivator 1,Formula Passivator 2,Concentration Passivator 2,Formula Passivator 3,Concentration Passivator 3,Formula Passivator 4,Concentration Passivator 4,Spin Coating Speed Passivator,Spin Coating Time Passivator,Passivator Dropping Timing,Passivator Volume,Annealed Temperature Passivator,Annealed Time Passivator,PCE,FF,Voc,Jsc,From,Channel,Product,rank,group,area_px2,mean_RGB,VAR_RGB,gray_mean,gray_contrast,mean_B,mean_G,mean_R,var_B,var_G,var_R,filename_x,folder_date,date.1,defect_bright,defect_dark,defect_crack,defect_total,closest_color_name,Nucleation Onset Time After Spin Coating,Maximum PL Intensity,Time to Peak PL Intensity After Nucleation,max_column_x,10%decay_column,10%decay_value,10%slope,20%decay_column,20%decay_value,20%slope,30%decay_column,30%decay_value,30%slope,file_location,xrd_intensity_12.6,xrd_fhwm_12.6,xrd_intensity_4,xrd_fhwm_4,xrd_intensity_4_filename,xrd_Stress,xrd_Stress_filename_x,xrd_intensity_5.3,xrd_fhwm_5.3,xrd_intensity_5.3_filename,Unnamed: 90,Unnamed: 91,xrd_Stress_filename_y,Unnamed: 93,New,filename_y,max_value,max_column_y,90_decay_column,90_decay_time,90_decay_value,filename_y.1,max_value.1,max_column_y.1,10column,10value,30column,30value,V,src_No,src_filename_y,src_max_value,src_max_column_y,src_90_decay_column,peak_time,src_90_decay_value,src_filename_y.1,src_max_value.1,src_max_column_y.1,src_10column,src_10value,src_30column,src_30value,decay_slope,newid_spread
42419,20250425,Cs0.05MA0.1FA0.85Pb1I3.0,1.73,MACl,14.6,PEAI,0.517,AGAD,1,Me-4PACz,0.188571429,DMACPA,0.125714286,4-ABnP,0.015714286,1000,10,5000,40,10,160,110,25,PEAI,1,PDADI,0.5,,,,,5100,30,7,130,100,5,14.26,57.54,1.05,23.57,,CH3,10605,107,5529,,,,,,,,,,,,,,,,,,,,,,,,,,,,,,,,,,,,,,,,,,,,,,,,,,,,,,,,,,,,,,,30374,0224\GP_PL_20250224_82_82.csv,25184.066,2200,2800,2.8,22280.066,0224\GP_PL_20250224_82_82.csv,25184.066,2200,39800,6377.065,20400,7492.065,0.972087967,37614
37045,20250319,Cs0.05MA0.1FA0.85Pb1I3.0,1.73,MACl,14.6,PEAI,0.517,,,Me-4PACz,0.165,DMACPA,0.055,py3,0.11,1000,10,5000,40,10,160,110,25,PEAI,1.9,,,,,,,5000,31,10,100,100,7,23.48,82.91,1.12,25.28,v3,CH1,9262,85,4270,,,,,,,,,,,,,,,,,,,,,,,,,,,,,,,,,,,,,,,,,,,,,,,,,,,,,,,,,,,,,,,32957,0313\GP_PL_20250313_1_1.csv,17776.697,2200,2600,2.6,15740.697,0313\GP_PL_20250313_1_1.csv,17776.697,2200,39800,2048.697,20800,5257.697,0.673064516,39087
37120,20250319,Cs0.05MA0.1FA0.85Pb1I3.0,1.73,MACl,14.6,PEAI,0.517,,,Me-4PACz,0.198,DMACPA,0.066,Me-2PACz,0.066,1000,10,5000,40,10,160,110,25,PEAI,1.9,,,,,,,5000,33,11,100,100,6,23.12,82.16,1.12,25.05,v3,CH4,9280,85,4288,,,,,,,,,,,,,,,,,,,,,,,,,,,,,,,,,,,,,,,,,,,,,,,,,,,,,,,,,,,,,,,29124,0219\GP_PL_20250219_1_1.csv,19902.605,2000,2600,2.6,17155.605,0219\GP_PL_20250219_1_1.csv,19902.605,2000,39800,4963.605,20600,5922.605,0.751612903,37155
37481,20250321,Cs0.05MA0.1FA0.85Pb1I3.0,1.73,MACl,14.6,PEAI,0.517,,,Me-4PACz,0.165,DMACPA,0.055,MeO-2PACz,0.11,1000,10,5000,40,10,160,110,25,PEACl,1,,,,,,,4100,30,12,100,100,4,23.34,82.97,1.13,24.92,v3,CH1,9371,87,4379,,,,,,,,,,,,,,,,,,,,,,,,,,,,,,,,,,,,,,,,,,,,,,,,,,,,,,,,,,,,,,,40495,0409\GP_PL_20250409_6_59.csv,21072.771,2000,2600,2.6,18822.771,0409\GP_PL_20250409_6_59.csv,21072.771,2000,56000,2090.772,20000,6265.772,0.822611056,42323
37541,20250321,Cs0.05MA0.1FA0.85Pb1I3.0,1.73,MACl,14.6,PEAI,0.517,,,Me-4PACz,0.165,DMACPA,0.11,Me-2PACz,0.055,1000,10,5000,40,10,160,110,25,PEAI,1.4,,,,,,,5000,30,7,120,100,3,23.57,83.81,1.12,25.08,v3,CH1,9386,87,4394,,,,,,,,,,,,,,,,,,,,,,,,,,,,,,,,,,,,,,,,,,,,,,,,,,,,,,,,,,,,,,,38190,0326\GP_PL_20250326_7_31.csv,21020.139,2000,2600,2.6,18865.139,0326\GP_PL_20250326_7_31.csv,21020.139,2000,35000,2075.139,18800,6130.139,0.886309524,39841
38693,20250328,Cs0.05MA0.1FA0.85Pb1I3.0,1.73,MACl,14.6,PEAI,0.517,,,Me-4PACz,0.198,4PADCB,0.066,Me-2PACz,0.066,1000,10,5000,40,10,160,110,25,PEAI,1,m-f-PEAI,4.5,,,,,4900,31,14,120,100,5,23.75,83.8,1.13,25.14,v3,CH1,9674,92,4682,,,,,,,,,,,,,,,,,,,,,,,,,,,,,,,,,,,,,,,,,,,,,,,,,,,,,,,,,,,,,,,40334,0409\GP_PL_20250409_2_19.csv,18379.771,2000,2600,2.6,15696.771,0409\GP_PL_20250409_2_19.csv,18379.771,2000,55000,1812.772,19800,5380.772,0.730280843,41019
38774,20250328,Cs0.05MA0.1FA0.85Pb1I3.0,1.73,MACl,14.6,PEAI,0.517,,,4PADCB,0.232941176,DMACPA,0.077647059,4-ABnP,0.019411765,1000,10,5000,40,10,160,110,25,PEAI,1,m-f-PEAI,4.5,,,,,4900,31,14,120,100,5,23.59,83.82,1.12,25.18,v3,CH2,9694,92,4702,,,,,,,,,,,,,,,,,,,,,,,,,,,,,,,,,,,,1696.834404,0.518309298,Gonio_3-50_15min_RT-3_20250703-DoubleAdditives_DP_3,1.9, 0711\0711-7-C.csv,,,,,,,,,,,,,,,,,,,,,,,38197,0326\GP_PL_20250326_7_33.csv,20044.771,2000,2600,2.6,17834.771,0326\GP_PL_20250326_7_33.csv,20044.771,2000,33600,1949.772,18200,5935.772,0.870925864,39909
38855,20250331,Cs0.05MA0.1FA0.85Pb1I3.0,1.73,MACl,14.6,PEAI,0.517,,,Me-4PACz,0.198,DMACPA,0.066,Me-2PACz,0.066,1000,10,5000,40,10,160,110,25,PEAI,1,PDADI,0.5,m-f-PEAI,4.5,,,5000,30,10,100,100,5,23.6,82.9,1.14,25.01,v3,CH3,9714,93,4722,,,,,,,,,,,,,,,,,,,,,,,,,,,,,,,,,,,,,,,,,,,,,,,,,,,,,,,,,,,,,,,40246,0408\GP_PL_20250408_6_57.csv,21037.697,2000,2600,2.6,18465.697,0408\GP_PL_20250408_6_57.csv,21037.697,2000,37200,2092.697,19400,6273.697,0.848505747,40277
39098,20250401,Cs0.05MA0.1FA0.85Pb1I3.0,1.73,MACl,14.6,PEAI,0.517,,,Me-4PACz,0.198,DMACPA,0.066,Me-2PACz,0.066,1000,10,5000,40,10,160,110,25,PEAI,1,PDADI,0.5,PiPI,0.4,,,4100,30,12,100,100,4,23.55,84.38,1.16,24.09,v3,CH2,9775,94,4783,,,,,,,,,,,,,,,,,,,,,,,,,,,,,,,,,,,,,,,,,,,,,,,,,,,,,,,,,,,,,,,38105,0326\GP_PL_20250326_2_10.csv,20606.719,2000,2600,2.6,18371.719,0326\GP_PL_20250326_2_10.csv,20606.719,2000,32200,2042.719,18400,6005.719,0.890304878,39367
39665,20250403,Cs0.05MA0.1FA0.85Pb1I3.0,1.73,MACl,14.6,PEAI,0.517,,,Me-4PACz,0.188571429,DMACPA,0.125714286,4-ABnP,0.015714286,1000,10,5000,40,10,160,110,25,PEAI,1,PDADI,0.5,PiPI,0.4,,,5000,32,10,130,100,5,23.97,85.43,1.13,24.78,v3,CH1,9917,96,4925,,,,,,,,,,,,,,,,,,,,,,,,,,,,,,,,,,,,,,,,,,,,,,,,,,,,,,,,,,,,,,,40451,0409\GP_PL_20250409_5_48.csv,20493.771,2200,2600,2.6,18315.771,0409\GP_PL_20250409_5_48.csv,20493.771,2200,77200,1994.772,22800,6122.772,0.697621311,41940
40151,20250408,Cs0.05MA0.1FA0.85Pb1I3.0,1.73,MACl,14.6,PEAI,0.517,NH4SCN,1,Me-4PACz,0.188571429,DMACPA,0.125714286,4-ABnP,0.015714286,1000,10,5000,40,10,160,110,25,PEAI,1,PDADI,0.5,PiPI,0.4,,,4900,31,7,130,100,5,23.52,84.54,1.11,24.95,v3,CH3,10038,98,5046,,,,,,,,,,,,,,,,,,,,,,,,,,,,,,,,,,,,,,,,,,,,,,,,,,,,,,,,,,,,,,,36201,0313\GP_PL_20250313_1_1.csv,17776.697,2200,2600,2.6,15740.697,0313\GP_PL_20250313_1_1.csv,17776.697,2200,39800,2048.697,20800,5257.697,0.673064516,39276
40313,20250409,Cs0.05MA0.1FA0.85Pb1I3.0,1.73,MACl,14.6,PEAI,0.517,,,Me-4PACz,0.188571429,DMACPA,0.125714286,4-ABnP,0.015714286,1000,10,5000,40,10,160,110,25,PEAI,1,PDADI,0.5,PiPI,0.4,,,5000,30,9,110,100,6,23.85,83.18,1.13,25.42,v3,CH1,10079,99,5087,,,,,,,,,,,,,,,,,,,,,,,,,,,,,,,,,,,,,,,,,,,,,,,,,,,,,,,,,,,,,,,40438,0409\GP_PL_20250409_5_45.csv,19719.039,2000,2600,2.6,16652.039,0409\GP_PL_20250409_5_45.csv,19719.039,2000,67000,1962.039,21600,5884.039,0.705867347,41764
40556,20250410,Cs0.05MA0.1FA0.85Pb1I3.0,1.73,MACl,14.6,PEAI,0.517,4Cl-BZS,0.5,Me-4PACz,0.188571429,DMACPA,0.125714286,4-ABnP,0.015714286,1000,10,5000,40,10,160,110,25,PEAI,1,PDADI,0.5,PiPI,0.5,m-f-PEAI,1,4900,30,8,130,100,5,23.78,83.28,1.15,24.88,v4,CH4,10139,100,5147,,,,,,,,,,,,,,,,,,,,,,,,,,,,,,,,,,,,,,,,,,,,,,,,,,,,,,,,,,,,,,,40414,0409\GP_PL_20250409_4_39.csv,19825.018,2000,2600,2.6,17833.018,0409\GP_PL_20250409_4_39.csv,19825.018,2000,72200,1960.018,18800,5867.019,0.830833274,41517
40718,20250410,Cs0.05MA0.1FA0.85Pb1I3.0,1.73,MACl,14.6,PEAI,0.517,,,Me-4PACz,0.188571429,DMACPA,0.125714286,4-ABnP,0.015714286,1000,10,5000,40,10,160,110,25,PEAI,1,PDADI,0.5,m-f-PEAI,1,,,5000,33,9,110,100,6,23.34,84.18,1.12,24.69,v4,CH2,10180,100,5188,,,,,,,,,,,,,,,,,,,,,,,,,,,,,,,,,,,,,,,,,,,,,,,,,,,,,,,,,,,,,,,32057,0310\GP_PL_20250310_18_18.csv,17342.275,2000,2600,2.6,15252.275,0310\GP_PL_20250310_18_18.csv,17342.275,2000,39800,3299.275,14200,5167.275,0.99795082,38531
40799,20250411,Cs0.05MA0.1FA0.85Pb1I3.0,1.73,MACl,14.6,PEAI,0.517,BcmimCl,0.5,Me-4PACz,0.188571429,DMACPA,0.125714286,4-ABnP,0.015714286,1000,10,5000,40,10,160,110,25,PEAI,1,PDADI,0.5,PiPI,0.5,m-f-PEAI,2,4900,31,7,130,100,5,23.32,84.29,1.16,23.87,v4,CH3,10200,101,5208,,,,,,,,,,,,,,,,,,,,,,,,,,,,,,,,,,,,,,,,,,,,,,,,,,,,,,,,,,,,,,,31412,0313\GP_PL_20250313_1_1.csv,17776.697,2200,2600,2.6,15740.697,0313\GP_PL_20250313_1_1.csv,17776.697,2200,39800,2048.697,20800,5257.697,0.673064516,37820
40880,20250411,Cs0.05MA0.1FA0.85Pb1I3.0,1.73,MACl,14.6,PEAI,0.517,AGAD,0.5,Me-4PACz,0.198,4PADCB,0.066,Me-2PACz,0.066,1000,10,5000,40,10,160,110,25,PEAI,1,PDADI,0.5,,,,,4900,30,8,130,100,5,23.76,83.51,1.13,25.17,v4,CH4,10220,101,5228,,,,,,,,,,,,,,,,,,,,,,,,,,,,,,,,,,,,,,,,,,,,,,,,,,,,,,,,,,,,,,,40384,0409\GP_PL_20250409_4_31.csv,18841.275,2000,2600,2.6,16646.275,0409\GP_PL_20250409_4_31.csv,18841.275,2000,79800,2087.275,19600,5617.275,0.751363636,41212
41123,20250415,Cs0.05MA0.1FA0.85Pb1I3.0,1.73,MACl,14.6,PEAI,0.517,4Cl-BZS,0.75,Me-4PACz,0.188571429,DMACPA,0.125714286,4-ABnP,0.015714286,1000,10,5000,40,10,160,110,25,PEAI,1,PDADI,0.5,,,,,5100,33,9,120,100,5,23.62,82.45,1.14,25.23,v4,CH3,10281,102,5289,,,,,,,,,,,,,,,,,,,,,,,,,,,,,,,,,,,,,,,,,,,,,,,,,,,,,,,,,,,,,,,40250,0408\GP_PL_20250408_6_58.csv,18644.697,2000,2600,2.6,16334.697,0408\GP_PL_20250408_6_58.csv,18644.697,2000,36400,1813.697,18800,5525.697,0.780892857,40378
41366,20250417,Cs0.05MA0.1FA0.85Pb1I3.0,1.73,MACl,14.6,PEAI,0.517,,,Me-4PACz,0.188571429,DMACPA,0.125714286,4-ABnP,0.015714286,1000,10,5000,40,10,160,110,25,PEAI,1,PDADI,0.5,m-f-PEAI,2,,,5000,31,10,120,80,5,23.11,82.98,1.12,24.79,v4,CH2,10342,103,5350,,,,,,,,,,,,,,,,,,,,,,,,,,,,,,,,,,,,,,,,,,,,,,,,,,,,,,,,,,,,,,,40498,0409\GP_PL_20250409_6_60.csv,21755.697,2000,2600,2.6,18560.697,0409\GP_PL_20250409_6_60.csv,21755.697,2000,55600,2161.697,18000,6517.697,0.952375,42406
41447,20250417,Cs0.05MA0.1FA0.85Pb1I3.0,1.73,MACl,14.6,PEAI,0.517,AGAD,1,Me-4PACz,0.198,4PADCB,0.066,Me-2PACz,0.066,1000,10,5000,40,10,160,110,25,PEAI,1,PDADI,0.5,PiPI,0.4,,,5000,30,10,120,80,5,24.07,85.85,1.15,24.48,v4,CH3,10362,103,5370,,,,,,,,,,,,,,,,,,,,,,,,,,,,,,,,,,,,,,,,,,,,,,,,,,,,,,,,,,,,,,,40482,0409\GP_PL_20250409_6_56.csv,20839.605,2000,2600,2.6,18431.605,0409\GP_PL_20250409_6_56.csv,20839.605,2000,64000,2061.605,20800,6249.605,0.77606383,42058
39683,20250403,Cs0.05MA0.1FA0.85Pb1I3.0,1.73,MACl,14.6,PEAI,0.517,,,Me-4PACz,0.188571429,DMACPA,0.125714286,4-ABnP,0.015714286,1000,10,5000,40,10,160,110,25,PEAI,1,PDADI,0.5,,,,,4900,31,12,120,100,5,24.71,84.88,1.13,25.75,v3,CH3,9921,96,4929,,,,,,,,,,,,,,,,,,,,,,,,,,,,,,,,,,,,,,,,,,,,,,,,,,,,,,,,,,,,,,,32397,0310\GP_PL_20250310_101_101.csv,20670.84,1600,2400,2.4,18062.84,0310\GP_PL_20250310_101_101.csv,20670.84,1600,39800,2257.84,15600,6191.84,1.034214286,38833
39908,20250407,Cs0.05MA0.1FA0.85Pb1I3.0,1.73,MACl,14.6,PEAI,0.517,,,Me-4PACz,0.198,DMACPA,0.066,Me-2PACz,0.066,1000,10,5000,40,10,160,110,25,PEAI,1,PDADI,0.5,m-f-PEAI,2,,,5000,33,10,110,100,6,24.42,83.31,1.12,26.2,v3,CH4,9977,97,4985,,,,,,,,,,,,,,,,,,,,,,,,,,,,,,,,,,,,,,,,,,,,,,,,,,,,,,,,,,,,,,,40386,0409\GP_PL_20250409_4_32.csv,20188.719,1800,2400,2.4,17367.719,0409\GP_PL_20250409_4_32.csv,20188.719,1800,79800,2144.719,17800,5955.719,0.8895625,41307
40475,20250409,Cs0.05MA0.1FA0.85Pb1I3.0,1.73,MACl,14.6,PEAI,0.517,AGAD,1,Me-4PACz,0.188571429,DMACPA,0.125714286,4-ABnP,0.015714286,1000,10,5000,40,10,160,110,25,PEAI,1,PDADI,0.5,PiPI,0.4,,,5000,30,9,110,100,6,24.16,83.65,1.14,25.42,v3,CH3,10119,99,5127,,,,,,,,,,,,,,,,,,,,40,17923.436,24.4,2400,67600,1769.435,0.247760752,43800,3584.435,0.346352681,9800,5326.436,1.702297297,0409\GP_PL_20250409_6_54.csv,,,,,,,,,,,,,,,64.4,0409\GP_PL_20250409_6_54.csv,17923.436,2400,4000,4,15896.436,0409\GP_PL_20250409_6_54.csv,17923.436,2400,68200,1777.435,24400,5365.436,0.570818182,40330,0409\GP_PL_20250409_2_18.csv,18710.697,1800,2400,2.4,16138.697,0409\GP_PL_20250409_2_18.csv,18710.697,1800,51800,1867.697,17600,5558.697,0.832405063,40949
40961,20250411,Cs0.05MA0.1FA0.85Pb1I3.0,1.73,MACl,14.6,PEAI,0.517,,,Me-4PACz,0.188571429,DMACPA,0.125714286,4-ABnP,0.015714286,1000,10,5000,40,10,160,110,25,PEAI,1,PDADI,0.5,m-f-PEAI,2,,,4900,30,8,130,100,5,24.14,85.1,1.13,25.15,v4,CH1,10241,101,5249,,,,,,,,,,,,,,,,,,,,,,,,,,,,,,,,,,,,,,,,,,,,,,,,,,,,,,,,,,,,,,,32096,0310\GP_PL_20250310_25_25.csv,16747.719,1800,2400,2.4,14813.719,0310\GP_PL_20250310_25_25.csv,16747.719,1800,39800,2492.719,13600,5023.719,0.993559322,38653
39746,20250403,Cs0.05MA0.1FA0.85Pb1I3.0,1.73,MACl,14.6,PEAI,0.517,,,Me-4PACz,0.198,DMACPA,0.066,Me-2PACz,0.066,1000,10,5000,40,10,160,110,25,PEAI,1,PDADI,0.5,PiPI,0.4,,,5000,32,10,130,100,5,24.9,85.42,1.13,25.8,v3,CH2,9937,96,4945,,,,,,,,,,,,,,,,,,,,,,,,,,,,,,,,,,,,,,,,,,,,,,,,,,,,,,,,,,,,,,,32453,0310\GP_PL_20250310_119_119.csv,21545.482,1600,2200,2.2,19340.482,0310\GP_PL_20250310_119_119.csv,21545.482,1600,39800,2830.483,16800,6456.482,0.992697368,38899
39827,20250407,Cs0.05MA0.1FA0.85Pb1I3.0,1.73,MACl,14.6,PEAI,0.517,,,Me-4PACz,0.198,4PADCB,0.066,Me-2PACz,0.066,1000,10,5000,40,10,160,110,25,PEAI,1,PDADI,0.5,,,,,5000,31,13,130,100,5,24.55,85.08,1.13,25.53,v3,CH3,9957,97,4965,,,,,,,,,,,,,,,,,,,,,,,,,,,,,,,,,,,,,,,,,,,,,,,,,,,,,,,,,,,,,,,32369,0310\GP_PL_20250310_100_100.csv,19733.158,1200,2200,2.2,17645.158,0310\GP_PL_20250310_100_100.csv,19733.158,1200,39800,2249.159,12600,5693.159,1.23157886,38711
