Repository: MI-Materials-Intelligence/Recipe-Language-Model

# Learning Layer

## Overview

In the learning layer, the formulas and parameters are encoded and then tokenised into recipes as inputs. Through atomic skills of data extraction, cleaning, and matching, these data are organised into standardised datasets, providing the basis for RLM training and iterative recipe refinement.

Key Atomic Skills:
- **Cleaning**: Preprocessing and outlier cleaning
- **Matching**: Matching data pairs based on variables
- **Extraction**: Data extraction from robotic boxes

File: seven_ai_layers_robotics/learning/data/data50764_from_db.csv (part 3 of 253)
No,date,rank,Formula PVK,Concentration PVK,Formula Additive 1,Concentration Additive 1,Formula Additive 2,Concentration Additive 2,Formula Additive 3,Concentration Additive 3,Formula SAM 1,Concentration SAM 1,Formula SAM 2,Concentration SAM 2,Formula SAM 3,Concentration SAM 3,Spin Coating Speed SAM,Spin Coating Time SAM,Annealed Temperature SAM,Annealed Time SAM,Spin Coating Speed PVK 1,Spin Coating Time PVK 1,Spin Coating Speed PVK 2,Spin Coating Time PVK 2,Antisolvent Dropping Timing,Antisolvent Volume,Annealed Temperature PVK,Annealed Time PVK,Formula Passivator 1,Concentration Passivator 1,Formula Passivator 2,Concentration Passivator 2,Formula Passivator 3,Concentration Passivator 3,Formula Passivator 4,Concentration Passivator 4,Spin Coating Speed Passivator,Spin Coating Time Passivator,Passivator Dropping Timing,Passivator Volume,Annealed Temperature Passivator,Annealed Time Passivator,PCE,FF,Voc,Jsc,Product,Channel,From,upload_time
540,20240912,2,Cs0.04MA0.19FA0.77PbI2.89Br0.11,1.54,,,,,,,,,,,,,,,,,1000,10,5000,30,10,120,100,30,,,,,,,,,,,,,,,0.44082,60.205,0.046301,15.814,135,CH4,v0,
541,20240912,2,Cs0.04MA0.19FA0.77PbI2.89Br0.11,1.54,,,,,,,,,,,,,,,,,1000,10,5000,30,10,120,100,30,,,,,,,,,,,,,,,0.044404,711.67,0.001695,3.6806,136,CH1,v0,
542,20240912,2,Cs0.04MA0.19FA0.77PbI2.89Br0.11,1.54,,,,,,,,,,,,,,,,,1000,10,5000,30,10,120,100,30,,,,,,,,,,,,,,,0.055014,339.43,0.003045,5.3235,136,CH2,v0,
543,20240912,2,Cs0.04MA0.19FA0.77PbI2.89Br0.11,1.54,,,,,,,,,,,,,,,,,1000,10,5000,30,10,120,100,30,,,,,,,,,,,,,,,0.032647,280.27,0.002672,4.3602,136,CH3,v0,
544,20240912,2,Cs0.04MA0.19FA0.77PbI2.89Br0.11,1.54,,,,,,,,,,,,,,,,,1000,10,5000,30,10,120,100,30,,,,,,,,,,,,,,,0.033604,667.8,0.001725,2.9167,136,CH4,v0,
545,20240912,2,Cs0.04MA0.19FA0.77PbI2.89Br0.11,1.54,,,,,,,,,,,,,,,,,1000,10,5000,30,10,120,100,30,,,,,,,,,,,,,,,0.21365,30.222,0.050463,14.009,137,CH1,v0,
546,20240912,2,Cs0.04MA0.19FA0.77PbI2.89Br0.11,1.54,,,,,,,,,,,,,,,,,1000,10,5000,30,10,120,100,30,,,,,,,,,,,,,,,0.54395,25.802,0.12886,16.36,137,CH2,v0,
547,20240912,2,Cs0.04MA0.19FA0.77PbI2.89Br0.11,1.54,,,,,,,,,,,,,,,,,1000,10,5000,30,10,120,100,30,,,,,,,,,,,,,,,0.47962,25.433,0.11958,15.771,137,CH3,v0,
548,20240912,2,Cs0.04MA0.19FA0.77PbI2.89Br0.11,1.54,,,,,,,,,,,,,,,,,1000,10,5000,30,10,120,100,30,,,,,,,,,,,,,,,0.89246,26.87,0.19472,17.057,137,CH4,v0,
549,20240912,2,Cs0.04MA0.19FA0.77PbI2.89Br0.11,1.54,,,,,,,,,,,,,,,,,1000,10,5000,30,10,120,100,30,,,,,,,,,,,,,,,0.032902,69.857,0.005789,8.1364,138,CH1,v0,
550,20240912,2,Cs0.04MA0.19FA0.77PbI2.89Br0.11,1.54,,,,,,,,,,,,,,,,,1000,10,5000,30,10,120,100,30,,,,,,,,,,,,,,,0.06885,69.406,0.009918,10.002,138,CH2,v0,
551,20240912,2,Cs0.04MA0.19FA0.77PbI2.89Br0.11,1.54,,,,,,,,,,,,,,,,,1000,10,5000,30,10,120,100,30,,,,,,,,,,,,,,,0.070704,85.992,0.009369,8.776,138,CH3,v0,
552,20240912,2,Cs0.04MA0.19FA0.77PbI2.89Br0.11,1.54,,,,,,,,,,,,,,,,,1000,10,5000,30,10,120,100,30,,,,,,,,,,,,,,,0.082725,191.7,0.00647,6.6698,138,CH4,v0,
553,20240912,2,Cs0.04MA0.19FA0.77PbI2.89Br0.11,1.54,,,,,,,,,,,,,,,,,1000,10,5000,30,10,120,100,30,,,,,,,,,,,,,,,1.813,39.729,0.29381,15.532,139,CH1,v0,
554,20240912,2,Cs0.04MA0.19FA0.77PbI2.89Br0.11,1.54,,,,,,,,,,,,,,,,,1000,10,5000,30,10,120,100,30,,,,,,,,,,,,,,,2.3227,31.343,0.44706,16.576,139,CH2,v0,
555,20240912,2,Cs0.04MA0.19FA0.77PbI2.89Br0.11,1.54,,,,,,,,,,,,,,,,,1000,10,5000,30,10,120,100,30,,,,,,,,,,,,,,,3.0077,38.762,0.4896,15.848,139,CH3,v0,
556,20240912,2,Cs0.04MA0.19FA0.77PbI2.89Br0.11,1.54,,,,,,,,,,,,,,,,,1000,10,5000,30,10,120,100,30,,,,,,,,,,,,,,,3.9953,39.427,0.60725,16.687,139,CH4,v0,
557,20240912,2,Cs0.04MA0.19FA0.77PbI2.89Br0.11,1.54,,,,,,,,,,,,,,,,,1000,10,5000,30,10,120,100,30,,,,,,,,,,,,,,,3.6197,1235.1,0.025525,11.482,140,CH1,v0,
558,20240912,2,Cs0.04MA0.19FA0.77PbI2.89Br0.11,1.54,,,,,,,,,,,,,,,,,1000,10,5000,30,10,120,100,30,,,,,,,,,,,,,,,2.0086,275.27,0.053305,13.688,140,CH2,v0,
559,20240912,2,Cs0.04MA0.19FA0.77PbI2.89Br0.11,1.54,,,,,,,,,,,,,,,,,1000,10,5000,30,10,120,100,30,,,,,,,,,,,,,,,0.95332,151.97,0.050867,12.332,140,CH3,v0,
560,20240912,2,Cs0.04MA0.19FA0.77PbI2.89Br0.11,1.54,,,,,,,,,,,,,,,,,1000,10,5000,30,10,120,100,30,,,,,,,,,,,,,,,0.60073,193.81,0.031367,9.8814,140,CH4,v0,
561,20240912,2,Cs0.15MA0.15FA0.7PbI2.9Br0.1,1.7,,,,,,,,,,,,,,,,,1000,10,5000,40,10,120,100,40,,,,,,,,,,,,,,,0.0,0.0,-0.0572,-0.00014455,141,CH1,v0,
562,20240912,2,Cs0.15MA0.15FA0.7PbI2.9Br0.1,1.7,,,,,,,,,,,,,,,,,1000,10,5000,40,10,120,100,40,,,,,,,,,,,,,,,0.0,0.0,-0.083493,7.45e-05,141,CH2,v0,
563,20240912,2,Cs0.15MA0.15FA0.7PbI2.9Br0.1,1.7,,,,,,,,,,,,,,,,,1000,10,5000,40,10,120,100,40,,,,,,,,,,,,,,,0.0,0.0,-0.07665,-9.98e-05,141,CH3,v0,
564,20240912,2,Cs0.15MA0.15FA0.7PbI2.9Br0.1,1.7,,,,,,,,,,,,,,,,,1000,10,5000,40,10,120,100,40,,,,,,,,,,,,,,,0.0,0.0,-0.042018,-0.00032352,141,CH4,v0,
565,20240912,2,Cs0.15MA0.15FA0.7PbI2.9Br0.1,1.7,,,,,,,,,,,,,,,,,1000,10,5000,40,10,120,100,40,,,,,,,,,,,,,,,15.079,75.562,1.0063,19.831,142,CH1,v0,
566,20240912,2,Cs0.15MA0.15FA0.7PbI2.9Br0.1,1.7,,,,,,,,,,,,,,,,,1000,10,5000,40,10,120,100,40,,,,,,,,,,,,,,,15.089,75.284,1.0129,19.787,142,CH2,v0,
567,20240912,2,Cs0.15MA0.15FA0.7PbI2.9Br0.1,1.7,,,,,,,,,,,,,,,,,1000,10,5000,40,10,120,100,40,,,,,,,,,,,,,,,9.5085,50.237,0.97822,19.349,142,CH3,v0,
568,20240912,2,Cs0.15MA0.15FA0.7PbI2.9Br0.1,1.7,,,,,,,,,,,,,,,,,1000,10,5000,40,10,120,100,40,,,,,,,,,,,,,,,15.139,75.801,1.0139,19.698,142,CH4,v0,
569,20240912,2,Cs0.15MA0.15FA0.7PbI2.9Br0.1,1.7,,,,,,,,,,,,,,,,,1000,10,5000,40,10,120,100,40,,,,,,,,,,,,,,,0.0,0.0,-0.058437,-0.00015848,143,CH1,v0,
570,20240912,2,Cs0.15MA0.15FA0.7PbI2.9Br0.1,1.7,,,,,,,,,,,,,,,,,1000,10,5000,40,10,120,100,40,,,,,,,,,,,,,,,0.0,0.0,-0.083911,7.65e-05,143,CH2,v0,
571,20240912,2,Cs0.15MA0.15FA0.7PbI2.9Br0.1,1.7,,,,,,,,,,,,,,,,,1000,10,5000,40,10,120,100,40,,,,,,,,,,,,,,,0.0,0.0,-0.077082,-0.00010642,143,CH3,v0,
572,20240912,2,Cs0.15MA0.15FA0.7PbI2.9Br0.1,1.7,,,,,,,,,,,,,,,,,1000,10,5000,40,10,120,100,40,,,,,,,,,,,,,,,0.0,0.0,-0.042509,-0.00033495,143,CH4,v0,
573,20240912,2,Cs0.15MA0.15FA0.7PbI2.9Br0.1,1.7,,,,,,,,,,,,,,,,,1000,10,5000,40,10,120,100,40,,,,,,,,,,,,,,,15.003,80.163,0.93543,20.008,144,CH1,v0,
574,20240912,2,Cs0.15MA0.15FA0.7PbI2.9Br0.1,1.7,,,,,,,,,,,,,,,,,1000,10,5000,40,10,120,100,40,,,,,,,,,,,,,,,15.435,81.266,0.95102,19.972,144,CH2,v0,
575,20240912,2,Cs0.15MA0.15FA0.7PbI2.9Br0.1,1.7,,,,,,,,,,,,,,,,,1000,10,5000,40,10,120,100,40,,,,,,,,,,,,,,,14.611,78.486,0.95044,19.586,144,CH3,v0,
576,20240912,2,Cs0.15MA0.15FA0.7PbI2.9Br0.1,1.7,,,,,,,,,,,,,,,,,1000,10,5000,40,10,120,100,40,,,,,,,,,,,,,,,15.909,83.691,0.95353,19.936,144,CH4,v0,
577,20240912,2,Cs0.15MA0.15FA0.7PbI2.9Br0.1,1.7,,,,,,,,,,,,,,,,,1000,10,5000,40,10,120,100,40,,,,,,,,,,,,,,,0.0,0.0,-0.073889,-8.06e-05,145,CH1,v0,
578,20240912,2,Cs0.15MA0.15FA0.7PbI2.9Br0.1,1.7,,,,,,,,,,,,,,,,,1000,10,5000,40,10,120,100,40,,,,,,,,,,,,,,,0.0,0.0,-0.083467,7.14e-05,145,CH2,v0,
579,20240912,2,Cs0.15MA0.15FA0.7PbI2.9Br0.1,1.7,,,,,,,,,,,,,,,,,1000,10,5000,40,10,120,100,40,,,,,,,,,,,,,,,0.0,0.0,-0.076,-9.25e-05,145,CH3,v0,
580,20240912,2,Cs0.15MA0.15FA0.7PbI2.9Br0.1,1.7,,,,,,,,,,,,,,,,,1000,10,5000,40,10,120,100,40,,,,,,,,,,,,,,,0.0,0.0,-0.041472,-0.00030408,145,CH4,v0,
581,20240912,2,Cs0.15MA0.15FA0.7PbI2.9Br0.1,1.7,,,,,,,,,,,,,,,,,1000,10,5000,40,10,120,100,40,,,,,,,,,,,,,,,13.473,73.492,0.93334,19.642,146,CH1,v0,
582,20240912,2,Cs0.15MA0.15FA0.7PbI2.9Br0.1,1.7,,,,,,,,,,,,,,,,,1000,10,5000,40,10,120,100,40,,,,,,,,,,,,,,,12.784,69.616,0.94714,19.388,146,CH2,v0,
583,20240912,2,Cs0.15MA0.15FA0.7PbI2.9Br0.1,1.7,,,,,,,,,,,,,,,,,1000,10,5000,40,10,120,100,40,,,,,,,,,,,,,,,13.497,74.699,0.93193,19.388,146,CH3,v0,
584,20240912,2,Cs0.15MA0.15FA0.7PbI2.9Br0.1,1.7,,,,,,,,,,,,,,,,,1000,10,5000,40,10,120,100,40,,,,,,,,,,,,,,,13.429,72.841,0.94725,19.463,146,CH4,v0,
585,20240912,2,Cs0.05MA0.15FA0.8PbI2.95Br0.05,1.4,,,,,,,,,,,,,,,,,1000,10,5000,40,10,120,100,20,,,,,,,,,,,,,,,0.0,0.0,0.01299,11.798,147,CH1,v0,
586,20240912,2,Cs0.05MA0.15FA0.8PbI2.95Br0.05,1.4,,,,,,,,,,,,,,,,,1000,10,5000,40,10,120,100,20,,,,,,,,,,,,,,,13.791,67.72,1.026,19.849,147,CH2,v0,
587,20240912,2,Cs0.05MA0.15FA0.8PbI2.95Br0.05,1.4,,,,,,,,,,,,,,,,,1000,10,5000,40,10,120,100,20,,,,,,,,,,,,,,,13.389,67.215,1.0236,19.462,147,CH3,v0,
588,20240912,2,Cs0.05MA0.15FA0.8PbI2.95Br0.05,1.4,,,,,,,,,,,,,,,,,1000,10,5000,40,10,120,100,20,,,,,,,,,,,,,,,4.3494,31.151,0.72328,19.304,147,CH4,v0,
589,20240912,2,Cs0.05MA0.15FA0.8PbI2.95Br0.05,1.4,,,,,,,,,,,,,,,,,1000,10,5000,40,10,120,100,20,,,,,,,,,,,,,,,8.4239,52.135,0.98031,16.483,148,CH1,v0,
590,20240912,2,Cs0.05MA0.15FA0.8PbI2.95Br0.05,1.4,,,,,,,,,,,,,,,,,1000,10,5000,40,10,120,100,20,,,,,,,,,,,,,,,4.3533,33.293,0.79221,16.505,148,CH2,v0,
591,20240912,2,Cs0.05MA0.15FA0.8PbI2.95Br0.05,1.4,,,,,,,,,,,,,,,,,1000,10,5000,40,10,120,100,20,,,,,,,,,,,,,,,5.8471,40.663,0.94642,15.193,148,CH3,v0,
592,20240912,2,Cs0.05MA0.15FA0.8PbI2.95Br0.05,1.4,,,,,,,,,,,,,,,,,1000,10,5000,40,10,120,100,20,,,,,,,,,,,,,,,2.5512,29.72,0.44293,19.38,148,CH4,v0,
593,20240912,2,Cs0.05MA0.15FA0.8PbI2.95Br0.05,1.4,,,,,,,,,,,,,,,,,1000,10,5000,40,10,120,100,20,,,,,,,,,,,,,,,0.0,0.0,0.26734,14.334,149,CH1,v0,
594,20240912,2,Cs0.05MA0.15FA0.8PbI2.95Br0.05,1.4,,,,,,,,,,,,,,,,,1000,10,5000,40,10,120,100,20,,,,,,,,,,,,,,,13.725,67.224,1.0242,19.935,149,CH2,v0,
595,20240912,2,Cs0.05MA0.15FA0.8PbI2.95Br0.05,1.4,,,,,,,,,,,,,,,,,1000,10,5000,40,10,120,100,20,,,,,,,,,,,,,,,13.449,67.16,1.0233,19.569,149,CH3,v0,
596,20240912,2,Cs0.05MA0.15FA0.8PbI2.95Br0.05,1.4,,,,,,,,,,,,,,,,,1000,10,5000,40,10,120,100,20,,,,,,,,,,,,,,,11.489,58.993,0.99717,19.531,149,CH4,v0,
597,20240912,2,Cs0.05MA0.15FA0.8PbI2.95Br0.05,1.4,,,,,,,,,,,,,,,,,1000,10,5000,40,10,120,100,20,,,,,,,,,,,,,,,9.5347,57.836,1.0254,16.078,150,CH1,v0,
598,20240912,2,Cs0.05MA0.15FA0.8PbI2.95Br0.05,1.4,,,,,,,,,,,,,,,,,1000,10,5000,40,10,120,100,20,,,,,,,,,,,,,,,9.1755,55.733,0.9977,16.502,150,CH2,v0,
599,20240912,2,Cs0.05MA0.15FA0.8PbI2.95Br0.05,1.4,,,,,,,,,,,,,,,,,1000,10,5000,40,10,120,100,20,,,,,,,,,,,,,,,10.786,62.973,1.016,16.857,150,CH3,v0,
600,20240912,2,Cs0.05MA0.15FA0.8PbI2.95Br0.05,1.4,,,,,,,,,,,,,,,,,1000,10,5000,40,10,120,100,20,,,,,,,,,,,,,,,11.027,1419.8,0.045419,17.1,150,CH4,v0,
601,20240912,2,Cs0.05MA0.15FA0.8PbI2.95Br0.05,1.4,,,,,,,,,,,,,,,,,1000,10,5000,40,10,120,100,20,,,,,,,,,,,,,,,11.298,61.848,0.96443,18.94,151,CH1,v0,
602,20240912,2,Cs0.05MA0.15FA0.8PbI2.95Br0.05,1.4,,,,,,,,,,,,,,,,,1000,10,5000,40,10,120,100,20,,,,,,,,,,,,,,,11.398,61.667,0.95661,19.322,151,CH2,v0,
603,20240912,2,Cs0.05MA0.15FA0.8PbI2.95Br0.05,1.4,,,,,,,,,,,,,,,,,1000,10,5000,40,10,120,100,20,,,,,,,,,,,,,,,11.254,60.868,0.97426,18.978,151,CH3,v0,
604,20240912,2,Cs0.05MA0.15FA0.8PbI2.95Br0.05,1.4,,,,,,,,,,,,,,,,,1000,10,5000,40,10,120,100,20,,,,,,,,,,,,,,,10.883,58.864,0.96147,19.23,151,CH4,v0,
605,20240912,2,Cs0.05MA0.15FA0.8PbI2.95Br0.05,1.4,,,,,,,,,,,,,,,,,1000,10,5000,40,10,120,100,20,,,,,,,,,,,,,,,10.357,63.882,1.041,15.574,152,CH1,v0,
606,20240912,2,Cs0.05MA0.15FA0.8PbI2.95Br0.05,1.4,,,,,,,,,,,,,,,,,1000,10,5000,40,10,120,100,20,,,,,,,,,,,,,,,11.188,64.755,1.0172,16.984,152,CH2,v0,
607,20240912,2,Cs0.05MA0.15FA0.8PbI2.95Br0.05,1.4,,,,,,,,,,,,,,,,,1000,10,5000,40,10,120,100,20,,,,,,,,,,,,,,,8.5039,57.629,1.0106,14.602,152,CH3,v0,
608,20240912,2,Cs0.05MA0.15FA0.8PbI2.95Br0.05,1.4,,,,,,,,,,,,,,,,,1000,10,5000,40,10,120,100,20,,,,,,,,,,,,,,,0.0,0.0,0.087922,15.946,152,CH4,v0,
609,20240912,2,Cs0.2FA0.8PbI2.9Br0.1,1.5,,,,,,,,,,,,,,,,,1000,10,5000,25,15,120,100,45,,,,,,,,,,,,,,,2.0337,27.655,0.35853,20.51,153,CH1,v0,
610,20240912,2,Cs0.2FA0.8PbI2.9Br0.1,1.5,,,,,,,,,,,,,,,,,1000,10,5000,25,15,120,100,45,,,,,,,,,,,,,,,9.6921,48.293,0.95957,20.915,153,CH2,v0,
611,20240912,2,Cs0.2FA0.8PbI2.9Br0.1,1.5,,,,,,,,,,,,,,,,,1000,10,5000,25,15,120,100,45,,,,,,,,,,,,,,,3.1728,30.389,0.51666,20.208,153,CH3,v0,
612,20240912,2,Cs0.2FA0.8PbI2.9Br0.1,1.5,,,,,,,,,,,,,,,,,1000,10,5000,25,15,120,100,45,,,,,,,,,,,,,,,0.0,0.0,0.064779,17.504,153,CH4,v0,
613,20240912,2,Cs0.2FA0.8PbI2.9Br0.1,1.5,,,,,,,,,,,,,,,,,1000,10,5000,25,15,120,100,45,,,,,,,,,,,,,,,0.17612,46.617,0.029507,12.804,154,CH1,v0,
614,20240912,2,Cs0.2FA0.8PbI2.9Br0.1,1.5,,,,,,,,,,,,,,,,,1000,10,5000,25,15,120,100,45,,,,,,,,,,,,,,,0.075649,13.663,0.041907,13.212,154,CH2,v0,
615,20240912,2,Cs0.2FA0.8PbI2.9Br0.1,1.5,,,,,,,,,,,,,,,,,1000,10,5000,25,15,120,100,45,,,,,,,,,,,,,,,0.010341,2.2968,0.035554,12.663,154,CH3,v0,
616,20240912,2,Cs0.2FA0.8PbI2.9Br0.1,1.5,,,,,,,,,,,,,,,,,1000,10,5000,25,15,120,100,45,,,,,,,,,,,,,,,0.0,0.0,0.028382,12.412,154,CH4,v0,
617,20240912,2,Cs0.2FA0.8PbI2.9Br0.1,1.5,,,,,,,,,,,,,,,,,1000,10,5000,25,15,120,100,45,,,,,,,,,,,,,,,7.1222,42.667,0.81441,20.496,155,CH1,v0,
618,20240912,2,Cs0.2FA0.8PbI2.9Br0.1,1.5,,,,,,,,,,,,,,,,,1000,10,5000,25,15,120,100,45,,,,,,,,,,,,,,,15.569,77.165,0.96065,21.002,155,CH2,v0,
619,20240912,2,Cs0.2FA0.8PbI2.9Br0.1,1.5,,,,,,,,,,,,,,,,,1000,10,5000,25,15,120,100,45,,,,,,,,,,,,,,,8.4766,47.532,0.88109,20.24,155,CH3,v0,
620,20240912,2,Cs0.2FA0.8PbI2.9Br0.1,1.5,,,,,,,,,,,,,,,,,1000,10,5000,25,15,120,100,45,,,,,,,,,,,,,,,1.2192,27.45,0.2409,18.437,155,CH4,v0,
621,20240912,2,Cs0.2FA0.8PbI2.9Br0.1,1.5,,,,,,,,,,,,,,,,,1000,10,5000,25,15,120,100,45,,,,,,,,,,,,,,,0.72145,26.186,0.18008,15.299,156,CH1,v0,
622,20240912,2,Cs0.2FA0.8PbI2.9Br0.1,1.5,,,,,,,,,,,,,,,,,1000,10,5000,25,15,120,100,45,,,,,,,,,,,,,,,0.85826,26.106,0.21626,15.202,156,CH2,v0,
623,20240912,2,Cs0.2FA0.8PbI2.9Br0.1,1.5,,,,,,,,,,,,,,,,,1000,10,5000,25,15,120,100,45,,,,,,,,,,,,,,,0.68747,27.042,0.17316,14.682,156,CH3,v0,
624,20240912,2,Cs0.2FA0.8PbI2.9Br0.1,1.5,,,,,,,,,,,,,,,,,1000,10,5000,25,15,120,100,45,,,,,,,,,,,,,,,0.55992,27.252,0.14015,14.66,156,CH4,v0,
625,20240912,2,Cs0.2FA0.8PbI2.9Br0.1,1.5,,,,,,,,,,,,,,,,,1000,10,5000,25,15,120,100,45,,,,,,,,,,,,,,,11.1,65.052,0.8492,20.093,157,CH1,v0,
626,20240912,2,Cs0.2FA0.8PbI2.9Br0.1,1.5,,,,,,,,,,,,,,,,,1000,10,5000,25,15,120,100,45,,,,,,,,,,,,,,,14.555,74.851,0.94432,20.592,157,CH2,v0,
627,20240912,2,Cs0.2FA0.8PbI2.9Br0.1,1.5,,,,,,,,,,,,,,,,,1000,10,5000,25,15,120,100,45,,,,,,,,,,,,,,,12.024,69.276,0.89155,19.469,157,CH3,v0,
628,20240912,2,Cs0.2FA0.8PbI2.9Br0.1,1.5,,,,,,,,,,,,,,,,,1000,10,5000,25,15,120,100,45,,,,,,,,,,,,,,,8.7036,76.154,0.66695,17.136,157,CH4,v0,
629,20240912,2,Cs0.2FA0.8PbI2.9Br0.1,1.5,,,,,,,,,,,,,,,,,1000,10,5000,25,15,120,100,45,,,,,,,,,,,,,,,3.0795,40.951,0.49882,15.075,158,CH1,v0,
630,20240912,2,Cs0.2FA0.8PbI2.9Br0.1,1.5,,,,,,,,,,,,,,,,,1000,10,5000,25,15,120,100,45,,,,,,,,,,,,,,,3.139,42.688,0.50016,14.702,158,CH2,v0,
631,20240912,2,Cs0.2FA0.8PbI2.9Br0.1,1.5,,,,,,,,,,,,,,,,,1000,10,5000,25,15,120,100,45,,,,,,,,,,,,,,,2.4397,37.128,0.46489,14.134,158,CH3,v0,
632,20240912,2,Cs0.2FA0.8PbI2.9Br0.1,1.5,,,,,,,,,,,,,,,,,1000,10,5000,25,15,120,100,45,,,,,,,,,,,,,,,2.4522,40.056,0.43234,14.16,158,CH4,v0,
633,20240912,2,Cs0.09MA0.16FA0.75PbI2.95Br0.05,1.4,,,,,,,,,,,,,,,,,1000,10,5000,30,10,120,100,20,,,,,,,,,,,,,,,0.022203,41.172,0.006926,7.7858,159,CH1,v0,
634,20240912,2,Cs0.09MA0.16FA0.75PbI2.95Br0.05,1.4,,,,,,,,,,,,,,,,,1000,10,5000,30,10,120,100,20,,,,,,,,,,,,,,,0.049201,20.096,0.01968,12.44,159,CH2,v0,
635,20240912,2,Cs0.09MA0.16FA0.75PbI2.95Br0.05,1.4,,,,,,,,,,,,,,,,,1000,10,5000,30,10,120,100,20,,,,,,,,,,,,,,,0.23961,27.304,0.054956,15.968,159,CH3,v0,
636,20240912,2,Cs0.09MA0.16FA0.75PbI2.95Br0.05,1.4,,,,,,,,,,,,,,,,,1000,10,5000,30,10,120,100,20,,,,,,,,,,,,,,,0.0,0.0,0.02232,13.222,159,CH4,v0,
637,20240912,2,Cs0.09MA0.16FA0.75PbI2.95Br0.05,1.4,,,,,,,,,,,,,,,,,1000,10,5000,30,10,120,100,20,,,,,,,,,,,,,,,0.0,0.0,0.003642,5.4525,160,CH1,v0,
638,20240912,2,Cs0.09MA0.16FA0.75PbI2.95Br0.05,1.4,,,,,,,,,,,,,,,,,1000,10,5000,30,10,120,100,20,,,,,,,,,,,,,,,0.011061,97.354,0.002514,4.5193,160,CH2,v0,
639,20240912,2,Cs0.09MA0.16FA0.75PbI2.95Br0.05,1.4,,,,,,,,,,,,,,,,,1000,10,5000,30,10,120,100,20,,,,,,,,,,,,,,,0.03293,130.41,0.003861,6.54,160,CH3,v0,
640,20240912,2,Cs0.09MA0.16FA0.75PbI2.95Br0.05,1.4,,,,,,,,,,,,,,,,,1000,10,5000,30,10,120,100,20,,,,,,,,,,,,,,,0.052998,926.26,0.001686,3.393,160,CH4,v0,
641,20240912,2,Cs0.09MA0.16FA0.75PbI2.95Br0.05,1.4,,,,,,,,,,,,,,,,,1000,10,5000,30,10,120,100,20,,,,,,,,,,,,,,,0.36933,26.771,0.093446,14.764,161,CH1,v0,
642,20240912,2,Cs0.09MA0.16FA0.75PbI2.95Br0.05,1.4,,,,,,,,,,,,,,,,,1000,10,5000,30,10,120,100,20,,,,,,,,,,,,,,,1.1894,27.52,0.25163,17.176,161,CH2,v0,
643,20240912,2,Cs0.09MA0.16FA0.75PbI2.95Br0.05,1.4,,,,,,,,,,,,,,,,,1000,10,5000,30,10,120,100,20,,,,,,,,,,,,,,,2.6858,30.177,0.49339,18.038,161,CH3,v0,
644,20240912,2,Cs0.09MA0.16FA0.75PbI2.95Br0.05,1.4,,,,,,,,,,,,,,,,,1000,10,5000,30,10,120,100,20,,,,,,,,,,,,,,,1.1681,30.597,0.23092,16.532,161,CH4,v0,
645,20240912,2,Cs0.09MA0.16FA0.75PbI2.95Br0.05,1.4,,,,,,,,,,,,,,,,,1000,10,5000,30,10,120,100,20,,,,,,,,,,,,,,,0.0,0.0,0.033564,13.474,162,CH1,v0,
646,20240912,2,Cs0.09MA0.16FA0.75PbI2.95Br0.05,1.4,,,,,,,,,,,,,,,,,1000,10,5000,30,10,120,100,20,,,,,,,,,,,,,,,0.0,0.0,0.0205,13.07,162,CH2,v0,
647,20240912,2,Cs0.09MA0.16FA0.75PbI2.95Br0.05,1.4,,,,,,,,,,,,,,,,,1000,10,5000,30,10,120,100,20,,,,,,,,,,,,,,,0.028909,7.2026,0.027184,14.765,162,CH3,v0,
648,20240912,2,Cs0.09MA0.16FA0.75PbI2.95Br0.05,1.4,,,,,,,,,,,,,,,,,1000,10,5000,30,10,120,100,20,,,,,,,,,,,,,,,0.11279,65.945,0.014704,11.633,162,CH4,v0,
649,20240912,2,Cs0.09MA0.16FA0.75PbI2.95Br0.05,1.4,,,,,,,,,,,,,,,,,1000,10,5000,30,10,120,100,20,,,,,,,,,,,,,,,0.0,0.0,0.49204,16.184,163,CH1,v0,
650,20240912,2,Cs0.09MA0.16FA0.75PbI2.95Br0.05,1.4,,,,,,,,,,,,,,,,,1000,10,5000,30,10,120,100,20,,,,,,,,,,,,,,,0.0,0.0,0.73545,16.463,163,CH2,v0,
651,20240912,2,Cs0.09MA0.16FA0.75PbI2.95Br0.05,1.4,,,,,,,,,,,,,,,,,1000,10,5000,30,10,120,100,20,,,,,,,,,,,,,,,8.2705,58.116,0.84691,16.804,163,CH3,v0,
652,20240912,2,Cs0.09MA0.16FA0.75PbI2.95Br0.05,1.4,,,,,,,,,,,,,,,,,1000,10,5000,30,10,120,100,20,,,,,,,,,,,,,,,0.0,0.0,0.62073,16.168,163,CH4,v0,
653,20240912,2,Cs0.09MA0.16FA0.75PbI2.95Br0.05,1.4,,,,,,,,,,,,,,,,,1000,10,5000,30,10,120,100,20,,,,,,,,,,,,,,,1.6715,37.498,0.26306,16.946,164,CH1,v0,
654,20240912,2,Cs0.09MA0.16FA0.75PbI2.95Br0.05,1.4,,,,,,,,,,,,,,,,,1000,10,5000,30,10,120,100,20,,,,,,,,,,,,,,,1.6037,51.298,0.18233,17.146,164,CH2,v0,
655,20240912,2,Cs0.09MA0.16FA0.75PbI2.95Br0.05,1.4,,,,,,,,,,,,,,,,,1000,10,5000,30,10,120,100,20,,,,,,,,,,,,,,,1.7415,39.395,0.24603,17.967,164,CH3,v0,
656,20240912,2,Cs0.09MA0.16FA0.75PbI2.95Br0.05,1.4,,,,,,,,,,,,,,,,,1000,10,5000,30,10,120,100,20,,,,,,,,,,,,,,,0.0,0.0,0.1346,16.535,164,CH4,v0,
657,20240912,2,Cs0.08MA0.15FA0.77PbI2.93Br0.07,1.42,,,,,,,,,,,,,,,,,1000,10,5000,30,10,120,100,20,,,,,,,,,,,,,,,15.073,69.908,1.0151,21.24,165,CH1,v0,
658,20240912,2,Cs0.08MA0.15FA0.77PbI2.93Br0.07,1.42,,,,,,,,,,,,,,,,,1000,10,5000,30,10,120,100,20,,,,,,,,,,,,,,,14.912,69.352,1.0174,21.135,165,CH2,v0,
659,20240912,2,Cs0.08MA0.15FA0.77PbI2.93Br0.07,1.42,,,,,,,,,,,,,,,,,1000,10,5000,30,10,120,100,20,,,,,,,,,,,,,,,14.789,70.127,1.0194,20.687,165,CH3,v0,
660,20240912,2,Cs0.08MA0.15FA0.77PbI2.93Br0.07,1.42,,,,,,,,,,,,,,,,,1000,10,5000,30,10,120,100,20,,,,,,,,,,,,,,,14.111,66.017,1.0109,21.144,165,CH4,v0,
661,20240912,2,Cs0.08MA0.15FA0.77PbI2.93Br0.07,1.42,,,,,,,,,,,,,,,,,1000,10,5000,30,10,120,100,20,,,,,,,,,,,,,,,0.050233,1657.6,1.0872,2.7876,166,CH1,v0,
662,20240912,2,Cs0.08MA0.15FA0.77PbI2.93Br0.07,1.42,,,,,,,,,,,,,,,,,1000,10,5000,30,10,120,100,20,,,,,,,,,,,,,,,0.069181,765.55,0.002057,4.3935,166,CH2,v0,
663,20240912,2,Cs0.08MA0.15FA0.77PbI2.93Br0.07,1.42,,,,,,,,,,,,,,,,,1000,10,5000,30,10,120,100,20,,,,,,,,,,,,,,,0.069061,831.49,0.00197,4.2161,166,CH3,v0,
664,20240912,2,Cs0.08MA0.15FA0.77PbI2.93Br0.07,1.42,,,,,,,,,,,,,,,,,1000,10,5000,30,10,120,100,20,,,,,,,,,,,,,,,0.039598,5055.1,0.54517,1.4369,166,CH4,v0,
665,20240912,2,Cs0.08MA0.15FA0.77PbI2.93Br0.07,1.42,,,,,,,,,,,,,,,,,1000,10,5000,30,10,120,100,20,,,,,,,,,,,,,,,14.913,69.734,1.0013,21.358,167,CH1,v0,
666,20240912,2,Cs0.08MA0.15FA0.77PbI2.93Br0.07,1.42,,,,,,,,,,,,,,,,,1000,10,5000,30,10,120,100,20,,,,,,,,,,,,,,,14.796,69.852,1.0012,21.157,167,CH2,v0,
667,20240912,2,Cs0.08MA0.15FA0.77PbI2.93Br0.07,1.42,,,,,,,,,,,,,,,,,1000,10,5000,30,10,120,100,20,,,,,,,,,,,,,,,14.717,70.91,1.0061,20.627,167,CH3,v0,
668,20240912,2,Cs0.08MA0.15FA0.77PbI2.93Br0.07,1.42,,,,,,,,,,,,,,,,,1000,10,5000,30,10,120,100,20,,,,,,,,,,,,,,,14.742,69.688,1.0097,20.951,167,CH4,v0,
669,20240912,2,Cs0.08MA0.15FA0.77PbI2.93Br0.07,1.42,,,,,,,,,,,,,,,,,1000,10,5000,30,10,120,100,20,,,,,,,,,,,,,,,0.0,0.0,0.006247,7.9316,168,CH1,v0,
670,20240912,2,Cs0.08MA0.15FA0.77PbI2.93Br0.07,1.42,,,,,,,,,,,,,,,,,1000,10,5000,30,10,120,100,20,,,,,,,,,,,,,,,0.32023,332.56,0.009816,9.8093,168,CH2,v0,
671,20240912,2,Cs0.08MA0.15FA0.77PbI2.93Br0.07,1.42,,,,,,,,,,,,,,,,,1000,10,5000,30,10,120,100,20,,,,,,,,,,,,,,,0.15657,156.58,0.010074,9.9252,168,CH3,v0,
672,20240912,2,Cs0.08MA0.15FA0.77PbI2.93Br0.07,1.42,,,,,,,,,,,,,,,,,1000,10,5000,30,10,120,100,20,,,,,,,,,,,,,,,0.0,0.0,0.004883,7.1517,168,CH4,v0,
673,20240912,2,Cs0.08MA0.15FA0.77PbI2.93Br0.07,1.42,,,,,,,,,,,,,,,,,1000,10,5000,30,10,120,100,20,,,,,,,,,,,,,,,11.99,62.147,0.93721,20.585,169,CH1,v0,
674,20240912,2,Cs0.08MA0.15FA0.77PbI2.93Br0.07,1.42,,,,,,,,,,,,,,,,,1000,10,5000,30,10,120,100,20,,,,,,,,,,,,,,,12.096,62.945,0.94049,20.432,169,CH2,v0,
675,20240912,2,Cs0.08MA0.15FA0.77PbI2.93Br0.07,1.42,,,,,,,,,,,,,,,,,1000,10,5000,30,10,120,100,20,,,,,,,,,,,,,,,12.491,64.994,0.95299,20.166,169,CH3,v0,
676,20240912,2,Cs0.08MA0.15FA0.77PbI2.93Br0.07,1.42,,,,,,,,,,,,,,,,,1000,10,5000,30,10,120,100,20,,,,,,,,,,,,,,,13.056,65.296,0.96688,20.68,169,CH4,v0,
677,20240912,2,Cs0.08MA0.15FA0.77PbI2.93Br0.07,1.42,,,,,,,,,,,,,,,,,1000,10,5000,30,10,120,100,20,,,,,,,,,,,,,,,0.20075,25.078,0.056811,14.091,170,CH1,v0,
678,20240912,2,Cs0.08MA0.15FA0.77PbI2.93Br0.07,1.42,,,,,,,,,,,,,,,,,1000,10,5000,30,10,120,100,20,,,,,,,,,,,,,,,0.35045,24.872,0.092259,15.272,170,CH2,v0,
679,20240912,2,Cs0.08MA0.15FA0.77PbI2.93Br0.07,1.42,,,,,,,,,,,,,,,,,1000,10,5000,30,10,120,100,20,,,,,,,,,,,,,,,0.3377,25.06,0.091704,14.695,170,CH3,v0,
680,20240912,2,Cs0.08MA0.15FA0.77PbI2.93Br0.07,1.42,,,,,,,,,,,,,,,,,1000,10,5000,30,10,120,100,20,,,,,,,,,,,,,,,0.24382,44.428,0.041287,13.293,170,CH4,v0,
681,20240912,2,Cs0.10MA0.17FA0.73PbI2.92Br0.08,1.42,,,,,,,,,,,,,,,,,1000,10,5000,30,10,120,100,20,,,,,,,,,,,,,,,15.324,71.387,1.0202,21.042,171,CH1,v0,
682,20240912,2,Cs0.10MA0.17FA0.73PbI2.92Br0.08,1.42,,,,,,,,,,,,,,,,,1000,10,5000,30,10,120,100,20,,,,,,,,,,,,,,,6.8498,37.854,0.87421,20.699,171,CH2,v0,
683,20240912,2,Cs0.10MA0.17FA0.73PbI2.92Br0.08,1.42,,,,,,,,,,,,,,,,,1000,10,5000,30,10,120,100,20,,,,,,,,,,,,,,,2.9938,28.941,0.5142,20.118,171,CH3,v0,
684,20240912,2,Cs0.10MA0.17FA0.73PbI2.92Br0.08,1.42,,,,,,,,,,,,,,,,,1000,10,5000,30,10,120,100,20,,,,,,,,,,,,,,,7.2272,38.379,0.91768,20.52,171,CH4,v0,
685,20240912,2,Cs0.10MA0.17FA0.73PbI2.92Br0.08,1.42,,,,,,,,,,,,,,,,,1000,10,5000,30,10,120,100,20,,,,,,,,,,,,,,,1.8378,27.039,0.34669,19.605,172,CH1,v0,
686,20240912,2,Cs0.10MA0.17FA0.73PbI2.92Br0.08,1.42,,,,,,,,,,,,,,,,,1000,10,5000,30,10,120,100,20,,,,,,,,,,,,,,,8.6782,45.305,0.95972,19.959,172,CH2,v0,
687,20240912,2,Cs0.10MA0.17FA0.73PbI2.92Br0.08,1.42,,,,,,,,,,,,,,,,,1000,10,5000,30,10,120,100,20,,,,,,,,,,,,,,,4.1941,31.485,0.67698,19.677,172,CH3,v0,
688,20240912,2,Cs0.10MA0.17FA0.73PbI2.92Br0.08,1.42,,,,,,,,,,,,,,,,,1000,10,5000,30,10,120,100,20,,,,,,,,,,,,,,,14.532,70.673,1.0274,20.013,172,CH4,v0,
689,20240912,2,Cs0.10MA0.17FA0.73PbI2.92Br0.08,1.42,,,,,,,,,,,,,,,,,1000,10,5000,30,10,120,100,20,,,,,,,,,,,,,,,15.373,74.011,0.98906,21.001,173,CH1,v0,
690,20240912,2,Cs0.10MA0.17FA0.73PbI2.92Br0.08,1.42,,,,,,,,,,,,,,,,,1000,10,5000,30,10,120,100,20,,,,,,,,,,,,,,,11.603,57.976,0.97602,20.505,173,CH2,v0,
691,20240912,2,Cs0.10MA0.17FA0.73PbI2.92Br0.08,1.42,,,,,,,,,,,,,,,,,1000,10,5000,30,10,120,100,20,,,,,,,,,,,,,,,5.8106,34.396,0.85967,19.651,173,CH3,v0,
692,20240912,2,Cs0.10MA0.17FA0.73PbI2.92Br0.08,1.42,,,,,,,,,,,,,,,,,1000,10,5000,30,10,120,100,20,,,,,,,,,,,,,,,9.7127,48.974,0.96434,20.566,173,CH4,v0,
693,20240912,2,Cs0.10MA0.17FA0.73PbI2.92Br0.08,1.42,,,,,,,,,,,,,,,,,1000,10,5000,30,10,120,100,20,,,,,,,,,,,,,,,8.1904,41.704,0.96665,20.317,174,CH1,v0,
694,20240912,2,Cs0.10MA0.17FA0.73PbI2.92Br0.08,1.42,,,,,,,,,,,,,,,,,1000,10,5000,30,10,120,100,20,,,,,,,,,,,,,,,11.74,60.967,0.97843,19.681,174,CH2,v0,
695,20240912,2,Cs0.10MA0.17FA0.73PbI2.92Br0.08,1.42,,,,,,,,,,,,,,,,,1000,10,5000,30,10,120,100,20,,,,,,,,,,,,,,,7.4117,41.179,0.91966,19.571,174,CH3,v0,
696,20240912,2,Cs0.10MA0.17FA0.73PbI2.92Br0.08,1.42,,,,,,,,,,,,,,,,,1000,10,5000,30,10,120,100,20,,,,,,,,,,,,,,,14.72,73.205,0.99584,20.192,174,CH4,v0,
697,20240912,2,Cs0.10MA0.17FA0.73PbI2.92Br0.08,1.42,,,,,,,,,,,,,,,,,1000,10,5000,30,10,120,100,20,,,,,,,,,,,,,,,13.387,66.602,0.97562,20.602,175,CH1,v0,
698,20240912,2,Cs0.10MA0.17FA0.73PbI2.92Br0.08,1.42,,,,,,,,,,,,,,,,,1000,10,5000,30,10,120,100,20,,,,,,,,,,,,,,,13.651,67.74,0.97625,20.642,175,CH2,v0,
699,20240912,2,Cs0.10MA0.17FA0.73PbI2.92Br0.08,1.42,,,,,,,,,,,,,,,,,1000,10,5000,30,10,120,100,20,,,,,,,,,,,,,,,9.7468,56.021,0.94141,18.481,175,CH3,v0,
700,20240912,2,Cs0.10MA0.17FA0.73PbI2.92Br0.08,1.42,,,,,,,,,,,,,,,,,1000,10,5000,30,10,120,100,20,,,,,,,,,,,,,,,13.345,67.284,0.97629,20.316,175,CH4,v0,
701,20240912,2,Cs0.10MA0.17FA0.73PbI2.92Br0.08,1.42,,,,,,,,,,,,,,,,,1000,10,5000,30,10,120,100,20,,,,,,,,,,,,,,,12.802,66.77,0.96168,19.938,176,CH1,v0,
702,20240912,2,Cs0.10MA0.17FA0.73PbI2.92Br0.08,1.42,,,,,,,,,,,,,,,,,1000,10,5000,30,10,120,100,20,,,,,,,,,,,,,,,12.993,67.073,0.97644,19.839,176,CH2,v0,
703,20240912,2,Cs0.10MA0.17FA0.73PbI2.92Br0.08,1.42,,,,,,,,,,,,,,,,,1000,10,5000,30,10,120,100,20,,,,,,,,,,,,,,,11.9,63.928,0.95986,19.394,176,CH3,v0,
704,20240912,2,Cs0.10MA0.17FA0.73PbI2.92Br0.08,1.42,,,,,,,,,,,,,,,,,1000,10,5000,30,10,120,100,20,,,,,,,,,,,,,,,13.051,67.348,0.97568,19.861,176,CH4,v0,
705,20240912,2,Cs0.15MA0.15FA0.7PbI2.9Br0.1,1.7,,,,,,,,,,,,,,,,,1000,10,5000,40,10,120,100,20,,,,,,,,,,,,,,,8.3635,43.999,0.94963,20.017,177,CH1,v0,
706,20240912,2,Cs0.15MA0.15FA0.7PbI2.9Br0.1,1.7,,,,,,,,,,,,,,,,,1000,10,5000,40,10,120,100,20,,,,,,,,,,,,,,,12.995,62.948,1.0099,20.442,177,CH2,v0,
707,20240912,2,Cs0.15MA0.15FA0.7PbI2.9Br0.1,1.7,,,,,,,,,,,,,,,,,1000,10,5000,40,10,120,100,20,,,,,,,,,,,,,,,13.759,67.483,1.0193,20.003,177,CH3,v0,
708,20240912,2,Cs0.15MA0.15FA0.7PbI2.9Br0.1,1.7,,,,,,,,,,,,,,,,,1000,10,5000,40,10,120,100,20,,,,,,,,,,,,,,,13.167,65.005,1.0174,19.908,177,CH4,v0,
709,20240912,2,Cs0.15MA0.15FA0.7PbI2.9Br0.1,1.7,,,,,,,,,,,,,,,,,1000,10,5000,40,10,120,100,20,,,,,,,,,,,,,,,6.2539,39.855,0.87299,17.974,178,CH1,v0,
710,20240912,2,Cs0.15MA0.15FA0.7PbI2.9Br0.1,1.7,,,,,,,,,,,,,,,,,1000,10,5000,40,10,120,100,20,,,,,,,,,,,,,,,5.4703,35.907,0.8396,18.145,178,CH2,v0,
711,20240912,2,Cs0.15MA0.15FA0.7PbI2.9Br0.1,1.7,,,,,,,,,,,,,,,,,1000,10,5000,40,10,120,100,20,,,,,,,,,,,,,,,4.1089,31.933,0.72279,17.802,178,CH3,v0,
712,20240912,2,Cs0.15MA0.15FA0.7PbI2.9Br0.1,1.7,,,,,,,,,,,,,,,,,1000,10,5000,40,10,120,100,20,,,,,,,,,,,,,,,3.4653,30.865,0.61754,18.181,178,CH4,v0,
713,20240912,2,Cs0.15MA0.15FA0.7PbI2.9Br0.1,1.7,,,,,,,,,,,,,,,,,1000,10,5000,40,10,120,100,20,,,,,,,,,,,,,,,0.051054,39206.0,0.21553,0.60417,179,CH1,v0,
714,20240912,2,Cs0.15MA0.15FA0.7PbI2.9Br0.1,1.7,,,,,,,,,,,,,,,,,1000,10,5000,40,10,120,100,20,,,,,,,,,,,,,,,0.05553,4890.6,0.669,1.6972,179,CH2,v0,
715,20240912,2,Cs0.15MA0.15FA0.7PbI2.9Br0.1,1.7,,,,,,,,,,,,,,,,,1000,10,5000,40,10,120,100,20,,,,,,,,,,,,,,,0.055673,5009.1,0.66433,1.673,179,CH3,v0,
716,20240912,2,Cs0.15MA0.15FA0.7PbI2.9Br0.1,1.7,,,,,,,,,,,,,,,,,1000,10,5000,40,10,120,100,20,,,,,,,,,,,,,,,0.028409,22429.0,0.21373,0.59263,179,CH4,v0,
717,20240912,2,Cs0.15MA0.15FA0.7PbI2.9Br0.1,1.7,,,,,,,,,,,,,,,,,1000,10,5000,40,10,120,100,20,,,,,,,,,,,,,,,8.3493,50.993,0.98723,16.585,180,CH1,v0,
718,20240912,2,Cs0.15MA0.15FA0.7PbI2.9Br0.1,1.7,,,,,,,,,,,,,,,,,1000,10,5000,40,10,120,100,20,,,,,,,,,,,,,,,8.3922,49.427,0.98333,17.267,180,CH2,v0,
719,20240912,2,Cs0.15MA0.15FA0.7PbI2.9Br0.1,1.7,,,,,,,,,,,,,,,,,1000,10,5000,40,10,120,100,20,,,,,,,,,,,,,,,8.25,49.443,0.97954,17.035,180,CH3,v0,
720,20240912,2,Cs0.15MA0.15FA0.7PbI2.9Br0.1,1.7,,,,,,,,,,,,,,,,,1000,10,5000,40,10,120,100,20,,,,,,,,,,,,,,,8.7236,51.891,0.99086,16.967,180,CH4,v0,
721,20240912,2,Cs0.15MA0.15FA0.7PbI2.9Br0.1,1.7,,,,,,,,,,,,,,,,,1000,10,5000,40,10,120,100,20,,,,,,,,,,,,,,,10.337,55.41,0.95496,19.536,181,CH1,v0,
722,20240912,2,Cs0.15MA0.15FA0.7PbI2.9Br0.1,1.7,,,,,,,,,,,,,,,,,1000,10,5000,40,10,120,100,20,,,,,,,,,,,,,,,13.894,72.424,0.98853,19.407,181,CH2,v0,
723,20240912,2,Cs0.15MA0.15FA0.7PbI2.9Br0.1,1.7,,,,,,,,,,,,,,,,,1000,10,5000,40,10,120,100,20,,,,,,,,,,,,,,,15.074,76.971,0.99471,19.688,181,CH3,v0,
724,20240912,2,Cs0.15MA0.15FA0.7PbI2.9Br0.1,1.7,,,,,,,,,,,,,,,,,1000,10,5000,40,10,120,100,20,,,,,,,,,,,,,,,15.768,79.184,1.0016,19.882,181,CH4,v0,
725,20240912,2,Cs0.15MA0.15FA0.7PbI2.9Br0.1,1.7,,,,,,,,,,,,,,,,,1000,10,5000,40,10,120,100,20,,,,,,,,,,,,,,,10.983,59.552,1.0476,17.606,182,CH1,v0,
726,20240912,2,Cs0.15MA0.15FA0.7PbI2.9Br0.1,1.7,,,,,,,,,,,,,,,,,1000,10,5000,40,10,120,100,20,,,,,,,,,,,,,,,11.628,60.404,1.042,18.475,182,CH2,v0,
727,20240912,2,Cs0.15MA0.15FA0.7PbI2.9Br0.1,1.7,,,,,,,,,,,,,,,,,1000,10,5000,40,10,120,100,20,,,,,,,,,,,,,,,11.429,61.479,1.0384,17.902,182,CH3,v0,
728,20240912,2,Cs0.15MA0.15FA0.7PbI2.9Br0.1,1.7,,,,,,,,,,,,,,,,,1000,10,5000,40,10,120,100,20,,,,,,,,,,,,,,,11.542,61.421,1.0321,18.206,182,CH4,v0,
729,20240912,2,Cs0.15MA0.15FA0.7PbI2.9Br0.1,1.7,,,,,,,,,,,,,,,,,1000,10,5000,40,10,120,100,20,,,,,,,,,,,,,,,0.064658,839.43,0.001834,4.2002,183,CH1,v0,
730,20240912,2,Cs0.15MA0.15FA0.7PbI2.9Br0.1,1.7,,,,,,,,,,,,,,,,,1000,10,5000,40,10,120,100,20,,,,,,,,,,,,,,,0.038218,403.59,0.002224,4.257,183,CH2,v0,
731,20240912,2,Cs0.15MA0.15FA0.7PbI2.9Br0.1,1.7,,,,,,,,,,,,,,,,,1000,10,5000,40,10,120,100,20,,,,,,,,,,,,,,,0.028805,272.73,0.002371,4.4545,183,CH3,v0,
732,20240912,2,Cs0.15MA0.15FA0.7PbI2.9Br0.1,1.7,,,,,,,,,,,,,,,,,1000,10,5000,40,10,120,100,20,,,,,,,,,,,,,,,0.06554,1092.1,0.001659,3.6182,183,CH4,v0,
733,20240912,2,Cs0.15MA0.15FA0.7PbI2.9Br0.1,1.7,,,,,,,,,,,,,,,,,1000,10,5000,40,10,120,100,20,,,,,,,,,,,,,,,8.1259,52.342,1.03,15.073,184,CH1,v0,
734,20240912,2,Cs0.15MA0.15FA0.7PbI2.9Br0.1,1.7,,,,,,,,,,,,,,,,,1000,10,5000,40,10,120,100,20,,,,,,,,,,,,,,,9.8694,56.78,1.0066,17.268,184,CH2,v0,
735,20240912,2,Cs0.15MA0.15FA0.7PbI2.9Br0.1,1.7,,,,,,,,,,,,,,,,,1000,10,5000,40,10,120,100,20,,,,,,,,,,,,,,,10.325,58.442,1.005,17.579,184,CH3,v0,
736,20240912,2,Cs0.15MA0.15FA0.7PbI2.9Br0.1,1.7,,,,,,,,,,,,,,,,,1000,10,5000,40,10,120,100,20,,,,,,,,,,,,,,,10.226,57.951,1.0148,17.39,184,CH4,v0,
737,20240912,2,Cs0.15MA0.15FA0.7PbI2.9Br0.1,1.7,,,,,,,,,,,,,,,,,1000,10,5000,40,10,120,100,20,,,,,,,,,,,,,,,14.305,74.405,0.98785,19.463,185,CH1,v0,
738,20240912,2,Cs0.15MA0.15FA0.7PbI2.9Br0.1,1.7,,,,,,,,,,,,,,,,,1000,10,5000,40,10,120,100,20,,,,,,,,,,,,,,,13.826,73.95,0.9933,18.823,185,CH2,v0,
739,20240912,2,Cs0.15MA0.15FA0.7PbI2.9Br0.1,1.7,,,,,,,,,,,,,,,,,1000,10,5000,40,10,120,100,20,,,,,,,,,,,,,,,13.593,72.434,0.99036,18.949,185,CH3,v0,
740,20240912,2,Cs0.15MA0.15FA0.7PbI2.9Br0.1,1.7,,,,,,,,,,,,,,,,,1000,10,5000,40,10,120,100,20,,,,,,,,,,,,,,,14.083,74.009,1.0001,19.027,185,CH4,v0,
741,20240912,2,Cs0.15MA0.15FA0.7PbI2.9Br0.1,1.7,,,,,,,,,,,,,,,,,1000,10,5000,40,10,120,100,20,,,,,,,,,,,,,,,9.9373,57.475,1.0496,16.472,186,CH1,v0,
742,20240912,2,Cs0.15MA0.15FA0.7PbI2.9Br0.1,1.7,,,,,,,,,,,,,,,,,1000,10,5000,40,10,120,100,20,,,,,,,,,,,,,,,9.8985,57.577,1.0152,16.935,186,CH2,v0,
743,20240912,2,Cs0.15MA0.15FA0.7PbI2.9Br0.1,1.7,,,,,,,,,,,,,,,,,1000,10,5000,40,10,120,100,20,,,,,,,,,,,,,,,12.09,66.823,1.0487,17.252,186,CH3,v0,
744,20240912,2,Cs0.15MA0.15FA0.7PbI2.9Br0.1,1.7,,,,,,,,,,,,,,,,,1000,10,5000,40,10,120,100,20,,,,,,,,,,,,,,,12.808,67.523,1.0523,18.025,186,CH4,v0,
745,20240912,2,Cs0.15MA0.15FA0.7PbI2.9Br0.1,1.7,,,,,,,,,,,,,,,,,1000,10,5000,40,10,120,100,20,,,,,,,,,,,,,,,0.072104,47.944,0.012739,11.805,187,CH1,v0,
746,20240912,2,Cs0.15MA0.15FA0.7PbI2.9Br0.1,1.7,,,,,,,,,,,,,,,,,1000,10,5000,40,10,120,100,20,,,,,,,,,,,,,,,0.0,0.0,0.015616,11.992,187,CH2,v0,
747,20240912,2,Cs0.15MA0.15FA0.7PbI2.9Br0.1,1.7,,,,,,,,,,,,,,,,,1000,10,5000,40,10,120,100,20,,,,,,,,,,,,,,,0.0,0.0,0.016549,12.027,187,CH3,v0,
748,20240912,2,Cs0.15MA0.15FA0.7PbI2.9Br0.1,1.7,,,,,,,,,,,,,,,,,1000,10,5000,40,10,120,100,20,,,,,,,,,,,,,,,0.1077,106.51,0.01006,10.051,187,CH4,v0,
749,20240912,2,Cs0.15MA0.15FA0.7PbI2.9Br0.1,1.7,,,,,,,,,,,,,,,,,1000,10,5000,40,10,120,100,20,,,,,,,,,,,,,,,10.187,62.889,1.058,15.31,188,CH1,v0,
750,20240912,2,Cs0.15MA0.15FA0.7PbI2.9Br0.1,1.7,,,,,,,,,,,,,,,,,1000,10,5000,40,10,120,100,20,,,,,,,,,,,,,,,7.3384,53.997,0.98512,13.796,188,CH2,v0,
751,20240912,2,Cs0.15MA0.15FA0.7PbI2.9Br0.1,1.7,,,,,,,,,,,,,,,,,1000,10,5000,40,10,120,100,20,,,,,,,,,,,,,,,7.8608,55.77,0.9812,14.365,188,CH3,v0,
752,20240912,2,Cs0.15MA0.15FA0.7PbI2.9Br0.1,1.7,,,,,,,,,,,,,,,,,1000,10,5000,40,10,120,100,20,,,,,,,,,,,,,,,10.616,61.105,1.02,17.032,188,CH4,v0,
753,20240912,2,Cs0.05MA0.1FA0.85PbI2.95Br0.05,1.75,,,,,,,,,,,,,,,,,1000,10,5000,30,10,120,100,30,,,,,,,,,,,,,,,15.396,71.643,1.026,20.945,189,CH1,v0,
754,20240912,2,Cs0.05MA0.1FA0.85PbI2.95Br0.05,1.75,,,,,,,,,,,,,,,,,1000,10,5000,30,10,120,100,30,,,,,,,,,,,,,,,15.344,71.126,1.022,21.108,189,CH2,v0,
755,20240912,2,Cs0.05MA0.1FA0.85PbI2.95Br0.05,1.75,,,,,,,,,,,,,,,,,1000,10,5000,30,10,120,100,30,,,,,,,,,,,,,,,14.968,71.637,1.0117,20.652,189,CH3,v0,
756,20240912,2,Cs0.05MA0.1FA0.85PbI2.95Br0.05,1.75,,,,,,,,,,,,,,,,,1000,10,5000,30,10,120,100,30,,,,,,,,,,,,,,,14.981,71.512,1.0067,20.81,189,CH4,v0,
757,20240912,2,Cs0.05MA0.1FA0.85PbI2.95Br0.05,1.75,,,,,,,,,,,,,,,,,1000,10,5000,30,10,120,100,30,,,,,,,,,,,,,,,0.0,0.0,0.061379,17.632,190,CH1,v0,
758,20240912,2,Cs0.05MA0.1FA0.85PbI2.95Br0.05,1.75,,,,,,,,,,,,,,,,,1000,10,5000,30,10,120,100,30,,,,,,,,,,,,,,,14.863,70.59,1.0172,20.699,190,CH2,v0,
759,20240912,2,Cs0.05MA0.1FA0.85PbI2.95Br0.05,1.75,,,,,,,,,,,,,,,,,1000,10,5000,30,10,120,100,30,,,,,,,,,,,,,,,4.0084,29.063,0.66863,20.628,190,CH3,v0,
760,20240912,2,Cs0.05MA0.1FA0.85PbI2.95Br0.05,1.75,,,,,,,,,,,,,,,,,1000,10,5000,30,10,120,100,30,,,,,,,,,,,,,,,15.197,71.584,1.0169,20.877,190,CH4,v0,
761,20240912,2,Cs0.05MA0.1FA0.85PbI2.95Br0.05,1.75,,,,,,,,,,,,,,,,,1000,10,5000,30,10,120,100,30,,,,,,,,,,,,,,,15.95,75.693,1.0046,20.975,191,CH1,v0,
762,20240912,2,Cs0.05MA0.1FA0.85PbI2.95Br0.05,1.75,,,,,,,,,,,,,,,,,1000,10,5000,30,10,120,100,30,,,,,,,,,,,,,,,16.033,74.413,1.0158,21.211,191,CH2,v0,
763,20240912,2,Cs0.05MA0.1FA0.85PbI2.95Br0.05,1.75,,,,,,,,,,,,,,,,,1000,10,5000,30,10,120,100,30,,,,,,,,,,,,,,,15.979,74.811,1.0197,20.947,191,CH3,v0,
764,20240912,2,Cs0.05MA0.1FA0.85PbI2.95Br0.05,1.75,,,,,,,,,,,,,,,,,1000,10,5000,30,10,120,100,30,,,,,,,,,,,,,,,16.319,75.382,1.0208,21.208,191,CH4,v0,
765,20240912,2,Cs0.05MA0.1FA0.85PbI2.95Br0.05,1.75,,,,,,,,,,,,,,,,,1000,10,5000,30,10,120,100,30,,,,,,,,,,,,,,,5.0101,620.66,0.043067,18.743,192,CH1,v0,
766,20240912,2,Cs0.05MA0.1FA0.85PbI2.95Br0.05,1.75,,,,,,,,,,,,,,,,,1000,10,5000,30,10,120,100,30,,,,,,,,,,,,,,,15.489,74.385,0.99511,20.925,192,CH2,v0,
767,20240912,2,Cs0.05MA0.1FA0.85PbI2.95Br0.05,1.75,,,,,,,,,,,,,,,,,1000,10,5000,30,10,120,100,30,,,,,,,,,,,,,,,13.136,64.393,0.98301,20.753,192,CH3,v0,
768,20240912,2,Cs0.05MA0.1FA0.85PbI2.95Br0.05,1.75,,,,,,,,,,,,,,,,,1000,10,5000,30,10,120,100,30,,,,,,,,,,,,,,,16.049,76.612,0.99783,20.994,192,CH4,v0,
769,20240912,2,Cs0.05MA0.1FA0.85PbI2.95Br0.05,1.75,,,,,,,,,,,,,,,,,1000,10,5000,30,10,120,100,30,,,,,,,,,,,,,,,13.615,67.157,0.98726,20.535,193,CH1,v0,
770,20240912,2,Cs0.05MA0.1FA0.85PbI2.95Br0.05,1.75,,,,,,,,,,,,,,,,,1000,10,5000,30,10,120,100,30,,,,,,,,,,,,,,,13.887,67.458,0.99054,20.783,193,CH2,v0,
771,20240912,2,Cs0.05MA0.1FA0.85PbI2.95Br0.05,1.75,,,,,,,,,,,,,,,,,1000,10,5000,30,10,120,100,30,,,,,,,,,,,,,,,13.366,65.832,0.9921,20.465,193,CH3,v0,
772,20240912,2,Cs0.05MA0.1FA0.85PbI2.95Br0.05,1.75,,,,,,,,,,,,,,,,,1000,10,5000,30,10,120,100,30,,,,,,,,,,,,,,,13.332,65.253,0.99131,20.611,193,CH4,v0,
773,20240912,2,Cs0.05MA0.1FA0.85PbI2.95Br0.05,1.75,,,,,,,,,,,,,,,,,1000,10,5000,30,10,120,100,30,,,,,,,,,,,,,,,5.6727,472.07,0.06309,19.047,194,CH1,v0,
774,20240912,2,Cs0.05MA0.1FA0.85PbI2.95Br0.05,1.75,,,,,,,,,,,,,,,,,1000,10,5000,30,10,120,100,30,,,,,,,,,,,,,,,13.192,66.064,0.97055,20.575,194,CH2,v0,
775,20240912,2,Cs0.05MA0.1FA0.85PbI2.95Br0.05,1.75,,,,,,,,,,,,,,,,,1000,10,5000,30,10,120,100,30,,,,,,,,,,,,,,,12.988,65.002,0.97321,20.53,194,CH3,v0,
776,20240912,2,Cs0.05MA0.1FA0.85PbI2.95Br0.05,1.75,,,,,,,,,,,,,,,,,1000,10,5000,30,10,120,100,30,,,,,,,,,,,,,,,13.491,66.851,0.97696,20.656,194,CH4,v0,
777,20240912,2,Cs0.25MA0.33FA0.42PbI2.93Br0.07,1.46,,,,,,,,,,,,,,,,,1000,10,5000,40,10,120,100,30,,,,,,,,,,,,,,,0.043414,18827.0,0.29111,0.79212,195,CH1,v0,
778,20240912,2,Cs0.25MA0.33FA0.42PbI2.93Br0.07,1.46,,,,,,,,,,,,,,,,,1000,10,5000,40,10,120,100,30,,,,,,,,,,,,,,,0.06003,384.7,0.002848,5.4794,195,CH2,v0,
779,20240912,2,Cs0.25MA0.33FA0.42PbI2.93Br0.07,1.46,,,,,,,,,,,,,,,,,1000,10,5000,40,10,120,100,30,,,,,,,,,,,,,,,0.060784,592.37,0.002262,4.5372,195,CH3,v0,
780,20240912,2,Cs0.25MA0.33FA0.42PbI2.93Br0.07,1.46,,,,,,,,,,,,,,,,,1000,10,5000,40,10,120,100,30,,,,,,,,,,,,,,,0.035057,26982.0,0.22355,0.5812,195,CH4,v0,
781,20240912,2,Cs0.25MA0.33FA0.42PbI2.93Br0.07,1.46,,,,,,,,,,,,,,,,,1000,10,5000,40,10,120,100,30,,,,,,,,,,,,,,,0.052804,3714.7,0.77551,1.833,196,CH1,v0,
782,20240912,2,Cs0.25MA0.33FA0.42PbI2.93Br0.07,1.46,,,,,,,,,,,,,,,,,1000,10,5000,40,10,120,100,30,,,,,,,,,,,,,,,0.05311,5450.3,0.65167,1.4953,196,CH2,v0,
783,20240912,2,Cs0.25MA0.33FA0.42PbI2.93Br0.07,1.46,,,,,,,,,,,,,,,,,1000,10,5000,40,10,120,100,30,,,,,,,,,,,,,,,0.060629,5975.9,0.65494,1.5491,196,CH3,v0,
784,20240912,2,Cs0.25MA0.33FA0.42PbI2.93Br0.07,1.46,,,,,,,,,,,,,,,,,1000,10,5000,40,10,120,100,30,,,,,,,,,,,,,,,0.051987,5671.8,0.60109,1.5249,196,CH4,v0,
785,20240912,2,Cs0.25MA0.33FA0.42PbI2.93Br0.07,1.46,,,,,,,,,,,,,,,,,1000,10,5000,40,10,120,100,30,,,,,,,,,,,,,,,0.0,0.0,0.005187,7.1976,197,CH1,v0,
786,20240912,2,Cs0.25MA0.33FA0.42PbI2.93Br0.07,1.46,,,,,,,,,,,,,,,,,1000,10,5000,40,10,120,100,30,,,,,,,,,,,,,,,0.0,0.0,0.016628,12.392,197,CH2,v0,
787,20240912,2,Cs0.25MA0.33FA0.42PbI2.93Br0.07,1.46,,,,,,,,,,,,,,,,,1000,10,5000,40,10,120,100,30,,,,,,,,,,,,,,,0.12898,81.201,0.013595,11.683,197,CH3,v0,
788,20240912,2,Cs0.25MA0.33FA0.42PbI2.93Br0.07,1.46,,,,,,,,,,,,,,,,,1000,10,5000,40,10,120,100,30,,,,,,,,,,,,,,,0.0,0.0,0.003629,5.7284,197,CH4,v0,
789,20240912,2,Cs0.25MA0.33FA0.42PbI2.93Br0.07,1.46,,,,,,,,,,,,,,,,,1000,10,5000,40,10,120,100,30,,,,,,,,,,,,,,,1.1247,5547.9,0.003414,5.9378,198,CH1,v0,
790,20240912,2,Cs0.25MA0.33FA0.42PbI2.93Br0.07,1.46,,,,,,,,,,,,,,,,,1000,10,5000,40,10,120,100,30,,,,,,,,,,,,,,,0.036415,421.9,0.002238,3.8566,198,CH2,v0,
791,20240912,2,Cs0.25MA0.33FA0.42PbI2.93Br0.07,1.46,,,,,,,,,,,,,,,,,1000,10,5000,40,10,120,100,30,,,,,,,,,,,,,,,0.026891,358.9,0.002032,3.687,198,CH3,v0,
792,20240912,2,Cs0.25MA0.33FA0.42PbI2.93Br0.07,1.46,,,,,,,,,,,,,,,,,1000,10,5000,40,10,120,100,30,,,,,,,,,,,,,,,0.059987,648.48,0.00224,4.1305,198,CH4,v0,
793,20240912,2,Cs0.25MA0.33FA0.42PbI2.93Br0.07,1.46,,,,,,,,,,,,,,,,,1000,10,5000,40,10,120,100,30,,,,,,,,,,,,,,,0.17034,34.006,0.036158,13.853,199,CH1,v0,
794,20240912,2,Cs0.25MA0.33FA0.42PbI2.93Br0.07,1.46,,,,,,,,,,,,,,,,,1000,10,5000,40,10,120,100,30,,,,,,,,,,,,,,,0.38232,24.225,0.099314,15.891,199,CH2,v0,
795,20240912,2,Cs0.25MA0.33FA0.42PbI2.93Br0.07,1.46,,,,,,,,,,,,,,,,,1000,10,5000,40,10,120,100,30,,,,,,,,,,,,,,,0.24695,20.351,0.078349,15.488,199,CH3,v0,
796,20240912,2,Cs0.25MA0.33FA0.42PbI2.93Br0.07,1.46,,,,,,,,,,,,,,,,,1000,10,5000,40,10,120,100,30,,,,,,,,,,,,,,,0.028114,10.941,0.021583,11.905,199,CH4,v0,
797,20240912,2,Cs0.25MA0.33FA0.42PbI2.93Br0.07,1.46,,,,,,,,,,,,,,,,,1000,10,5000,40,10,120,100,30,,,,,,,,,,,,,,,5.152,2082.2,0.020717,11.943,200,CH1,v0,
798,20240912,2,Cs0.25MA0.33FA0.42PbI2.93Br0.07,1.46,,,,,,,,,,,,,,,,,1000,10,5000,40,10,120,100,30,,,,,,,,,,,,,,,0.08398,48.303,0.016424,10.586,200,CH2,v0,
799,20240912,2,Cs0.25MA0.33FA0.42PbI2.93Br0.07,1.46,,,,,,,,,,,,,,,,,1000,10,5000,40,10,120,100,30,,,,,,,,,,,,,,,0.0,0.0,0.014823,10.429,200,CH3,v0,
800,20240912,2,Cs0.25MA0.33FA0.42PbI2.93Br0.07,1.46,,,,,,,,,,,,,,,,,1000,10,5000,40,10,120,100,30,,,,,,,,,,,,,,,0.0,0.0,0.015768,10.495,200,CH4,v0,
801,20240913,3,Cs0.1MA0.9PbI3.0,1.4,,,,,,,,,,,,,,,,,600,10,4000,30,10,200,110,60,,,,,,,,,,,,,,,0.097583,54.788,0.014989,11.883,201,CH1,v0,
802,20240913,3,Cs0.1MA0.9PbI3.0,1.4,,,,,,,,,,,,,,,,,600,10,4000,30,10,200,110,60,,,,,,,,,,,,,,,0.0,0.0,0.018023,12.297,201,CH2,v0,
803,20240913,3,Cs0.1MA0.9PbI3.0,1.4,,,,,,,,,,,,,,,,,600,10,4000,30,10,200,110,60,,,,,,,,,,,,,,,3.3098,4169.2,0.008048,9.8647,201,CH3,v0,
804,20240913,3,Cs0.1MA0.9PbI3.0,1.4,,,,,,,,,,,,,,,,,600,10,4000,30,10,200,110,60,,,,,,,,,,,,,,,0.22987,154.58,0.012844,11.578,201,CH4,v0,
805,20240913,3,Cs0.1MA0.9PbI3.0,1.4,,,,,,,,,,,,,,,,,600,10,4000,30,10,200,110,60,,,,,,,,,,,,,,,0.72703,30.449,0.88407,2.7008,202,CH1,v0,
806,20240913,3,Cs0.1MA0.9PbI3.0,1.4,,,,,,,,,,,,,,,,,600,10,4000,30,10,200,110,60,,,,,,,,,,,,,,,0.54333,27.106,0.89644,2.236,202,CH2,v0,
