Repository: MI-Materials-Intelligence/Recipe-Language-Model

# Learning Layer

## Overview

In the learning layer, the formulas and parameters are encoded and then tokenised into recipes as inputs. Through atomic skills of data extraction, cleaning, and matching, these data are organised into standardised datasets, providing the basis for RLM training and iterative recipe refinement.

Key Atomic Skills:
- **Cleaning**: Preprocessing and outlier cleaning
- **Matching**: Matching data pairs based on variables
- **Extraction**: Data extraction from robotic boxes

File: seven_ai_layers_robotics/learning/data/data_clean_dedup_4869rows.csv (part 3 of 26)
No,date,rank,Formula PVK,Concentration PVK,Formula Additive 1,Concentration Additive 1,Formula Additive 2,Concentration Additive 2,Formula Additive 3,Concentration Additive 3,Formula SAM 1,Concentration SAM 1,Formula SAM 2,Concentration SAM 2,Formula SAM 3,Concentration SAM 3,Spin Coating Speed SAM,Spin Coating Time SAM,Annealed Temperature SAM,Annealed Time SAM,Spin Coating Speed PVK 1,Spin Coating Time PVK 1,Spin Coating Speed PVK 2,Spin Coating Time PVK 2,Antisolvent Dropping Timing,Antisolvent Volume,Annealed Temperature PVK,Annealed Time PVK,Formula Passivator 1,Concentration Passivator 1,Formula Passivator 2,Concentration Passivator 2,Formula Passivator 3,Concentration Passivator 3,Formula Passivator 4,Concentration Passivator 4,Spin Coating Speed Passivator,Spin Coating Time Passivator,Passivator Dropping Timing,Passivator Volume,Annealed Temperature Passivator,Annealed Time Passivator,PCE,FF,Voc,Jsc,Product,Channel,From,upload_time
17718,20241210,32,Cs0.05MA0.16FA0.79PbI2.9Br0.1,1.73,PMACl,0.36,,,,,MeO-2PACz,0.33,,,,,,,,,1000,10,5000,30,6,160,110,25,,,,,,,,,,,,,,,16.775,68.2782,1.03482,23.742,4430,CH2,v1,
17733,20241210,32,Cs0.05MA0.16FA0.79PbI2.9Br0.1,1.73,PMACl,0.72,,,,,MeO-2PACz,0.33,,,,,,,,,1000,10,5000,30,6,160,110,25,,,,,,,,,,,,,,,16.5622,68.7096,1.04298,23.1114,4434,CH1,v1,
17740,20241210,32,Cs0.05MA0.16FA0.79PbI2.9Br0.1,1.73,PMACl,1.44,,,,,MeO-2PACz,0.33,,,,,,,,,1000,10,5000,30,6,160,110,25,,,,,,,,,,,,,,,16.9256,70.8774,1.01886,23.4381,4435,CH4,v1,
17766,20241210,32,Cs0.05MA0.16FA0.79PbI2.9Br0.1,1.73,PMACl,1.8,,,,,MeO-2PACz,0.33,,,,,,,,,1000,10,5000,30,6,160,110,25,,,,,,,,,,,,,,,10.2506,61.0964,0.982693,17.0733,4442,CH2,v1,
17779,20241210,32,Cs0.05MA0.16FA0.79PbI2.9Br0.1,1.73,PMACl,2.16,,,,,MeO-2PACz,0.33,,,,,,,,,1000,10,5000,30,6,160,110,25,,,,,,,,,,,,,,,17.2193,70.3134,1.0629,23.0402,4445,CH3,v1,
17790,20241210,32,Cs0.05MA0.16FA0.79PbI2.9Br0.1,1.73,PMACl,0.36,,,,,Me-2PACz,0.33,,,,,,,,,1000,10,5000,30,6,160,110,25,,,,,,,,,,,,,,,16.6519,69.6437,1.01852,23.4754,4448,CH2,v1,
17809,20241210,32,Cs0.05MA0.16FA0.79PbI2.9Br0.1,1.73,PMACl,0.72,,,,,Me-2PACz,0.33,,,,,,,,,1000,10,5000,30,6,160,110,25,,,,,,,,,,,,,,,17.2503,71.132,1.02431,23.6755,4453,CH1,v1,
17830,20241210,32,Cs0.05MA0.16FA0.79PbI2.9Br0.1,1.73,PMACl,1.44,,,,,Me-2PACz,0.33,,,,,,,,,1000,10,5000,30,6,160,110,25,,,,,,,,,,,,,,,17.6352,71.6089,1.0363,23.7643,4458,CH2,v1,
17848,20241210,32,Cs0.05MA0.16FA0.79PbI2.9Br0.1,1.73,PMACl,1.8,,,,,Me-2PACz,0.33,,,,,,,,,1000,10,5000,30,6,160,110,25,,,,,,,,,,,,,,,14.3191,67.8387,1.00569,20.9882,4462,CH4,v1,
17859,20241210,32,Cs0.05MA0.16FA0.79PbI2.9Br0.1,1.73,PMACl,2.16,,,,,Me-2PACz,0.33,,,,,,,,,1000,10,5000,30,6,160,110,25,,,,,,,,,,,,,,,18.2942,72.9598,1.05499,23.7674,4465,CH3,v1,
17870,20241210,32,Cs0.05MA0.1FA0.85PbI3.0,1.73,PMACl,0.36,,,,,Me-4PACz,0.33,,,,,,,,,1200,10,5000,30,8,200,110,30,,,,,,,,,,,,,,,18.3144,73.2382,1.06205,23.5455,4468,CH2,v1,
17896,20241210,32,Cs0.05MA0.1FA0.85PbI3.0,1.73,PMACl,0.72,,,,,Me-4PACz,0.33,,,,,,,,,1200,10,5000,30,8,200,110,30,,,,,,,,,,,,,,,15.407,65.3097,1.0616,22.2217,4474,CH4,v1,
17903,20241210,32,Cs0.05MA0.1FA0.85PbI3.0,1.73,PMACl,1.44,,,,,Me-4PACz,0.33,,,,,,,,,1200,10,5000,30,8,200,110,30,,,,,,,,,,,,,,,15.1913,64.0216,1.06169,22.3495,4476,CH3,v1,
17958,20241210,32,Cs0.05MA0.1FA0.85PbI3.0,1.73,PMACl,2.16,,,,,Me-4PACz,0.33,,,,,,,,,1200,10,5000,30,8,200,110,30,,,,,,,,,,,,,,,17.6246,70.29,1.10254,22.7422,4490,CH2,v1,
17973,20241210,32,Cs0.1FA0.9PbI2.8Br0.2,1.5,PMACl,1.44,,,,,Me-4PACz,0.33,,,,,,,,,1200,10,5000,30,8,200,110,30,,,,,,,,,,,,,,,16.0755,70.4914,1.0853,21.0126,4494,CH1,v1,
17989,20241210,32,Cs0.1FA0.9PbI2.8Br0.2,1.5,PMACl,0.72,,,,,Me-4PACz,0.33,,,,,,,,,1200,10,5000,30,8,200,110,30,,,,,,,,,,,,,,,16.0536,70.7263,1.07149,21.1838,4498,CH1,v1,
18002,20241211,33,Cs0.1FA0.9PbI2.8Br0.2,1.5,MACl,0.7,,,,,Me-4PACz,0.33,,,,,,,,,1200,10,5000,30,8,200,110,30,,,,,,,,,,,,,,,14.7377,70.1707,1.05443,19.9185,4501,CH2,v1,
18011,20241211,33,Cs0.1FA0.9PbI2.8Br0.2,1.5,MACl,4.0,,,,,Me-4PACz,0.33,,,,,,,,,1200,10,5000,30,8,200,110,30,,,,,,,,,,,,,,,15.026,68.7419,0.965615,22.6369,4503,CH3,v1,
18027,20241211,33,Cs0.05MA0.1FA0.85PbI3.0,1.73,MACl,5.0,,,,,Me-4PACz,0.33,,,,,,,,,1200,10,5000,30,8,200,110,30,,,,,,,,,,,,,,,16.0187,69.3012,0.986352,23.4345,4507,CH3,v1,
18036,20241211,33,Cs0.05MA0.1FA0.85PbI3.0,1.73,PEAI,0.3,,,,,Me-4PACz,0.33,,,,,,,,,1200,10,5000,30,8,200,110,30,,,,,,,,,,,,,,,11.3173,52.6247,1.04815,20.5177,4509,CH4,v1,
18060,20241211,33,Cs0.05MA0.1FA0.85PbI3.0,1.73,PEABr,0.8,,,,,Me-4PACz,0.33,,,,,,,,,1200,10,5000,30,8,200,110,30,,,,,,,,,,,,,,,12.1374,54.324,1.05213,21.2356,4515,CH4,v1,
18069,20241211,33,Cs0.05MA0.16FA0.79PbI2.9Br0.1,1.73,MACl,8.5,,,,,MeO-4PADBC,0.33,,,,,,,,,1000,10,5000,30,6,160,110,25,,,,,,,,,,,,,,,15.5773,70.2419,0.92251,24.0394,4518,CH1,v1,
18077,20241211,33,Cs0.05MA0.16FA0.79PbI2.9Br0.1,1.73,MACl,5.0,,,,,MeO-4PADBC,0.33,,,,,,,,,1000,10,5000,30,6,160,110,25,,,,,,,,,,,,,,,16.2254,69.9298,0.964507,24.0563,4520,CH1,v1,
18085,20241211,33,Cs0.05MA0.16FA0.79PbI2.9Br0.1,1.73,PEAI,2.2,,,,,MeO-4PADBC,0.33,,,,,,,,,1000,10,5000,30,6,160,110,25,,,,,,,,,,,,,,,15.3768,66.3193,1.00818,22.9979,4522,CH1,v1,
18091,20241211,33,Cs0.05MA0.16FA0.79PbI2.9Br0.1,1.73,PEABr,0.5,,,,,MeO-4PADBC,0.33,,,,,,,,,1000,10,5000,30,6,160,110,25,,,,,,,,,,,,,,,16.0418,66.6003,1.00706,23.918,4523,CH3,v1,
18117,20241211,33,Cs0.05MA0.16FA0.79PbI2.9Br0.1,1.73,PEABr,0.8,,,,,MeO-2PACz,0.33,,,,,,,,,1000,10,5000,30,6,160,110,25,,,,,,,,,,,,,,,14.348,62.4046,0.972895,23.6324,4530,CH1,v1,
18121,20241211,33,Cs0.05MA0.16FA0.79PbI2.9Br0.1,1.73,PEABr,0.5,,,,,MeO-2PACz,0.33,,,,,,,,,1000,10,5000,30,6,160,110,25,,,,,,,,,,,,,,,13.413,64.3304,0.905312,23.0309,4531,CH1,v1,
18129,20241211,33,Cs0.05MA0.16FA0.79PbI2.9Br0.1,1.73,PEAI,1.5,,,,,MeO-2PACz,0.33,,,,,,,,,1000,10,5000,30,6,160,110,25,,,,,,,,,,,,,,,16.4217,65.0068,1.04592,24.1525,4533,CH1,v1,
18146,20241211,33,Cs0.05MA0.16FA0.79PbI2.9Br0.1,1.73,MACl,7.0,,,,,Me-4PACz,0.33,,,,,,,,,1000,10,5000,30,6,160,110,25,,,,,,,,,,,,,,,18.3819,75.4007,1.05559,23.0952,4537,CH2,v1,
18151,20241211,33,Cs0.05MA0.16FA0.79PbI2.9Br0.1,1.73,MACl,5.0,,,,,Me-4PACz,0.33,,,,,,,,,1000,10,5000,30,6,160,110,25,,,,,,,,,,,,,,,18.7619,74.0439,1.06191,23.8616,4538,CH3,v1,
18165,20241211,33,Cs0.05MA0.16FA0.79PbI2.9Br0.1,1.73,MACl,9.5,,,,,Me-4PACz,0.33,,,,,,,,,1000,10,5000,30,6,160,110,25,,,,,,,,,,,,,,,17.6476,73.884,1.0462,22.8308,4542,CH1,v1,
18187,20241211,33,Cs0.05MA0.16FA0.79PbI2.9Br0.1,1.73,PEAI,0.7,,,,,Me-4PACz,0.33,,,,,,,,,1000,10,5000,30,6,160,110,25,,,,,,,,,,,,,,,18.4317,72.3227,1.0825,23.543,4547,CH3,v1,
18196,20241211,33,Cs0.05MA0.16FA0.79PbI2.9Br0.1,1.73,PEABr,0.5,,,,,Me-4PACz,0.33,,,,,,,,,1000,10,5000,30,6,160,110,25,,,,,,,,,,,,,,,18.2036,72.673,1.09516,22.8721,4549,CH4,v1,
18199,20241211,33,Cs0.05MA0.16FA0.79PbI2.9Br0.1,1.73,PEAI,1.2,,,,,Me-4PACz,0.33,,,,,,,,,1000,10,5000,30,6,160,110,25,,,,,,,,,,,,,,,16.8698,66.8898,1.08409,23.2639,4550,CH3,v1,
18214,20241211,33,Cs0.05MA0.16FA0.79PbI2.9Br0.1,1.73,MACl,6.0,,,,,Me-2PACz,0.33,,,,,,,,,1000,10,5000,30,6,160,110,25,,,,,,,,,,,,,,,18.5843,74.3534,1.04223,23.9818,4554,CH2,v1,
18230,20241211,33,Cs0.05MA0.16FA0.79PbI2.9Br0.1,1.73,MACl,9.0,,,,,Me-2PACz,0.33,,,,,,,,,1000,10,5000,30,6,160,110,25,,,,,,,,,,,,,,,17.9299,71.5846,1.02337,24.4753,4558,CH2,v1,
18243,20241211,33,Cs0.05MA0.16FA0.79PbI2.9Br0.1,1.73,PEABr,1.2,,,,,Me-2PACz,0.33,,,,,,,,,1000,10,5000,30,6,160,110,25,,,,,,,,,,,,,,,16.7939,66.4526,1.07144,23.5869,4561,CH3,v1,
18254,20241211,33,Cs0.05MA0.16FA0.79PbI2.9Br0.1,1.73,PEABr,0.8,,,,,Me-2PACz,0.33,,,,,,,,,1000,10,5000,30,6,160,110,25,,,,,,,,,,,,,,,16.722,65.5733,1.05914,24.0774,4564,CH2,v1,
18279,20241211,33,Cs0.1FA0.9PbI2.8Br0.2,1.5,PEAI,1.5,,,,,Me-4PACz,0.33,,,,,,,,,1200,10,5000,30,8,200,110,30,,,,,,,,,,,,,,,11.1462,58.6504,1.0822,17.5609,4570,CH3,v1,
18298,20241211,33,Cs0.1FA0.9PbI2.8Br0.2,1.5,PEABr,0.5,,,,,Me-4PACz,0.33,,,,,,,,,1200,10,5000,30,8,200,110,30,,,,,,,,,,,,,,,16.7377,68.5798,1.09165,22.3572,4575,CH2,v1,
18306,20241211,33,Cs0.05MA0.1FA0.85PbI3.0,1.73,MACl,15.0,,,,,Me-4PACz,0.33,,,,,,,,,1200,10,5000,30,8,200,110,30,,,,,,,,,,,,,,,16.4468,69.9133,1.06342,22.1216,4577,CH2,v1,
18311,20241211,33,Cs0.05MA0.1FA0.85PbI3.0,1.73,MACl,9.0,,,,,Me-4PACz,0.33,,,,,,,,,1200,10,5000,30,8,200,110,30,,,,,,,,,,,,,,,16.4779,69.3193,1.04204,22.812,4578,CH3,v1,
18339,20241212,34,Cs0.1FA0.9PbI2.8Br0.2,1.5,PACl,12.5,,,,,Me-4PACz,0.33,,,,,,,,,1200,10,5000,30,8,200,110,30,,,,,,,,,,,,,,,17.1031,69.2202,1.06427,23.2162,4585,CH3,v1,
18342,20241212,34,Cs0.05MA0.16FA0.79PbI2.9Br0.1,1.73,PMACl,0.3,,,,,Me-2PACz,0.33,,,,,,,,,1000,10,5000,30,6,160,110,25,,,,,,,,,,,,,,,19.3991,74.5111,1.09308,23.8181,4586,CH2,v1,
18354,20241212,34,Cs0.05MA0.16FA0.79PbI2.9Br0.1,1.73,PSP,5.0,,,,,Me-2PACz,0.33,,,,,,,,,1000,10,5000,30,6,160,110,25,,,,,,,,,,,,,,,19.1462,73.7144,1.0556,24.6054,4589,CH2,v1,
18366,20241212,34,Cs0.05MA0.16FA0.79PbI2.9Br0.1,1.73,PSP,2.4,,,,,Me-2PACz,0.33,,,,,,,,,1000,10,5000,30,6,160,110,25,,,,,,,,,,,,,,,18.3672,74.6031,1.05909,23.2463,4592,CH2,v1,
18379,20241212,34,Cs0.05MA0.16FA0.79PbI2.9Br0.1,1.73,PACl,18.0,,,,,Me-2PACz,0.33,,,,,,,,,1000,10,5000,30,6,160,110,25,,,,,,,,,,,,,,,18.5781,71.3373,1.06376,24.4816,4595,CH3,v1,
18505,20241212,34,Cs0.05MA0.16FA0.79PbI2.9Br0.1,1.73,PMACl,0.3,,,,,MeO-4PADBC,0.33,,,,,,,,,1000,10,5000,30,6,160,110,25,,,,,,,,,,,,,,,18.1585,74.3159,1.06373,22.9703,4627,CH1,v1,
18518,20241212,34,Cs0.05MA0.16FA0.79PbI2.9Br0.1,1.73,PMACl,2.1,,,,,MeO-4PADBC,0.33,,,,,,,,,1000,10,5000,30,6,160,110,25,,,,,,,,,,,,,,,17.2957,73.0135,1.07867,21.9608,4630,CH2,v1,
18540,20241212,34,Cs0.05MA0.16FA0.79PbI2.9Br0.1,1.73,PSP,1.5,,,,,MeO-4PADBC,0.33,,,,,,,,,1000,10,5000,30,6,160,110,25,,,,,,,,,,,,,,,17.9429,74.503,1.06949,22.5186,4635,CH4,v1,
18544,20241212,34,Cs0.05MA0.16FA0.79PbI2.9Br0.1,1.73,PSP,5.0,,,,,MeO-4PADBC,0.33,,,,,,,,,1000,10,5000,30,6,160,110,25,,,,,,,,,,,,,,,17.9748,75.5985,1.07473,22.1235,4636,CH4,v1,
18558,20241212,34,Cs0.05MA0.16FA0.79PbI2.9Br0.1,1.73,PACl,7.2,,,,,MeO-4PADBC,0.33,,,,,,,,,1000,10,5000,30,6,160,110,25,,,,,,,,,,,,,,,16.6278,70.8962,1.05466,22.238,4640,CH2,v1,
18573,20241212,34,Cs0.05MA0.1FA0.85PbI3.0,1.73,PMACl,0.8,,,,,Me-4PACz,0.33,,,,,,,,,1200,10,5000,30,8,200,110,30,,,,,,,,,,,,,,,14.6332,57.9998,1.06494,23.6911,4644,CH1,v1,
18597,20241212,34,Cs0.05MA0.1FA0.85PbI3.0,1.73,PSP,1.7,,,,,Me-4PACz,0.33,,,,,,,,,1200,10,5000,30,8,200,110,30,,,,,,,,,,,,,,,15.4512,63.8568,1.03273,23.4298,4650,CH1,v1,
18607,20241212,34,Cs0.05MA0.1FA0.85PbI3.0,1.73,PSP,2.6,,,,,Me-4PACz,0.33,,,,,,,,,1200,10,5000,30,8,200,110,30,,,,,,,,,,,,,,,14.6097,62.3902,1.06544,21.9784,4652,CH3,v1,
18626,20241212,34,Cs0.1FA0.9PbI2.8Br0.2,1.5,PMACl,0.36,,,,,Me-4PACz,0.33,,,,,,,,,1200,10,5000,30,8,200,110,30,,,,,,,,,,,,,,,17.546,73.0571,1.03831,23.1306,4657,CH2,v1,
18662,20241212,34,Cs0.05MA0.16FA0.79PbI2.9Br0.1,1.73,PMACl,2.1,,,,,Me-2PACz,0.33,,,,,,,,,1000,10,5000,30,6,160,110,25,,,,,,,,,,,,,,,19.0263,72.7146,1.09349,23.9286,4666,CH2,v1,
18683,20241213,35,Cs0.05MA0.16FA0.79PbI2.9Br0.1,1.73,PEAI,2.0,PEABr,0.5,,,MeO-4PADBC,0.33,,,,,,,,,1000,10,5000,30,6,160,110,25,,,,,,,,,,,,,,,17.7581,74.1876,1.07295,22.3092,4671,CH3,v1,
18706,20241213,35,Cs0.05MA0.1FA0.85PbI3.0,1.73,PEAI,0.5,MACl,15.0,,,Me-4PACz,0.33,,,,,,,,,1000,10,5000,40,10,160,110,15,,,,,,,,,,,,,,,16.9306,67.4692,1.04588,23.993,4677,CH2,v1,
18719,20241213,35,Cs0.05MA0.1FA0.85PbI3.0,1.73,PEAI,1.2,MACl,12.0,,,Me-4PACz,0.33,,,,,,,,,1000,10,5000,40,10,160,110,15,,,,,,,,,,,,,,,17.5238,71.3184,1.04354,23.5461,4680,CH3,v1,
18730,20241213,35,Cs0.05MA0.1FA0.85PbI3.0,1.73,PEABr,1.0,MACl,9.5,,,Me-4PACz,0.33,,,,,,,,,1000,10,5000,40,10,160,110,15,,,,,,,,,,,,,,,17.5213,65.6215,1.05148,25.3933,4683,CH2,v1,
18742,20241213,35,Cs0.05MA0.1FA0.85PbI3.0,1.73,PEABr,0.7,MACl,9.0,,,Me-4PACz,0.33,,,,,,,,,1000,10,5000,40,10,160,110,15,,,,,,,,,,,,,,,17.2054,70.7378,1.04133,23.3574,4686,CH2,v1,
18758,20241213,35,Cs0.05MA0.1FA0.85PbI3.0,1.73,PEABr,1.0,PEAI,0.5,,,Me-4PACz,0.33,,,,,,,,,1000,10,5000,40,10,160,110,15,,,,,,,,,,,,,,,12.4319,60.3155,1.04888,19.651,4690,CH2,v1,
18769,20241213,35,Cs0.05MA0.16FA0.79PbI2.9Br0.1,1.73,PEAI,0.7,MACl,5.0,,,Me-4PACz,0.33,,,,,,,,,1000,10,5000,30,6,160,110,25,,,,,,,,,,,,,,,16.9274,72.2312,1.06328,22.0403,4693,CH1,v1,
18780,20241213,35,Cs0.05MA0.16FA0.79PbI2.9Br0.1,1.73,PEABr,0.2,MACl,7.5,,,Me-4PACz,0.33,,,,,,,,,1000,10,5000,30,6,160,110,25,,,,,,,,,,,,,,,16.7452,71.3072,1.07362,21.873,4695,CH4,v1,
18801,20241213,35,Cs0.05MA0.16FA0.79PbI2.9Br0.1,1.73,PEABr,0.5,MACl,8.5,,,Me-4PACz,0.33,,,,,,,,,1000,10,5000,30,6,160,110,25,,,,,,,,,,,,,,,16.3515,69.3729,1.06538,22.124,4701,CH1,v1,
18809,20241213,35,Cs0.05MA0.16FA0.79PbI2.9Br0.1,1.73,PEAI,0.7,PEABr,0.5,,,Me-4PACz,0.33,,,,,,,,,1000,10,5000,30,6,160,110,25,,,,,,,,,,,,,,,16.366,67.6669,1.06538,22.7018,4703,CH1,v1,
18832,20241213,35,Cs0.05MA0.16FA0.79PbI2.9Br0.1,1.73,MACl,10.0,PEABr,1.5,,,Me-2PACz,0.33,,,,,,,,,1000,10,5000,30,6,160,110,25,,,,,,,,,,,,,,,16.1949,66.1549,1.06872,22.906,4708,CH4,v1,
18839,20241213,35,Cs0.05MA0.16FA0.79PbI2.9Br0.1,1.73,PEABr,0.7,MACl,6.0,,,Me-2PACz,0.33,,,,,,,,,1000,10,5000,30,6,160,110,25,,,,,,,,,,,,,,,14.0336,58.7981,1.08052,22.0887,4710,CH3,v1,
18849,20241213,35,Cs0.05MA0.16FA0.79PbI2.9Br0.1,1.73,PEAI,1.0,MACl,6.5,,,Me-2PACz,0.33,,,,,,,,,1000,10,5000,30,6,160,110,25,,,,,,,,,,,,,,,15.7222,60.2132,1.08215,24.1288,4713,CH1,v1,
18859,20241213,35,Cs0.05MA0.16FA0.79PbI2.9Br0.1,1.73,PEAI,0.8,MACl,5.5,,,Me-2PACz,0.33,,,,,,,,,1000,10,5000,30,6,160,110,25,,,,,,,,,,,,,,,13.5991,58.3667,1.07882,21.5972,4715,CH3,v1,
18871,20241213,35,Cs0.05MA0.16FA0.79PbI2.9Br0.1,1.73,PEAI,3.0,PEABr,1.2,,,Me-2PACz,0.33,,,,,,,,,1000,10,5000,30,6,160,110,25,,,,,,,,,,,,,,,16.794,66.4452,1.08523,23.29,4718,CH3,v1,
18888,20241213,35,Cs0.05MA0.16FA0.79PbI2.9Br0.1,1.73,MACl,3.0,PEABr,1.2,,,MeO-2PACz,0.33,,,,,,,,,1000,10,5000,30,6,160,110,25,,,,,,,,,,,,,,,15.9821,67.8325,1.02148,23.0657,4722,CH4,v1,
18902,20241213,35,Cs0.05MA0.16FA0.79PbI2.9Br0.1,1.73,PEABr,1.2,MACl,5.0,,,MeO-2PACz,0.33,,,,,,,,,1000,10,5000,30,6,160,110,25,,,,,,,,,,,,,,,13.1059,56.9773,1.06605,21.5768,4726,CH2,v1,
18915,20241213,35,Cs0.05MA0.16FA0.79PbI2.9Br0.1,1.73,PEAI,1.8,MACl,5.5,,,MeO-2PACz,0.33,,,,,,,,,1000,10,5000,30,6,160,110,25,,,,,,,,,,,,,,,16.9025,67.5262,1.04609,23.9281,4729,CH3,v1,
18922,20241213,35,Cs0.05MA0.16FA0.79PbI2.9Br0.1,1.73,PEAI,1.4,MACl,6.5,,,MeO-2PACz,0.33,,,,,,,,,1000,10,5000,30,6,160,110,25,,,,,,,,,,,,,,,16.5817,68.3494,1.05463,23.0034,4731,CH2,v1,
18937,20241213,35,Cs0.05MA0.16FA0.79PbI2.9Br0.1,1.73,PEAI,1.5,PEABr,1.0,,,MeO-2PACz,0.33,,,,,,,,,1000,10,5000,30,6,160,110,25,,,,,,,,,,,,,,,16.3616,65.9945,1.07618,23.0373,4735,CH1,v1,
18950,20241213,35,Cs0.05MA0.16FA0.79PbI2.9Br0.1,1.73,MACl,5.5,PEAI,2.0,,,MeO-4PADBC,0.33,,,,,,,,,1000,10,5000,30,6,160,110,25,,,,,,,,,,,,,,,18.8583,71.7812,1.08546,24.2035,4738,CH2,v1,
18954,20241213,35,Cs0.05MA0.16FA0.79PbI2.9Br0.1,1.73,PEAI,1.3,MACl,5.0,,,MeO-4PADBC,0.33,,,,,,,,,1000,10,5000,30,6,160,110,25,,,,,,,,,,,,,,,16.3682,67.1933,1.09287,22.2897,4739,CH2,v1,
18967,20241213,35,Cs0.05MA0.16FA0.79PbI2.9Br0.1,1.73,PEABr,0.6,MACl,8.0,,,MeO-4PADBC,0.33,,,,,,,,,1000,10,5000,30,6,160,110,25,,,,,,,,,,,,,,,17.5385,72.9353,1.07691,22.3292,4742,CH3,v1,
18981,20241213,35,Cs0.05MA0.16FA0.79PbI2.9Br0.1,1.73,PEABr,0.7,MACl,6.5,,,MeO-4PADBC,0.33,,,,,,,,,1000,10,5000,30,6,160,110,25,,,,,,,,,,,,,,,11.1963,50.7521,1.08978,20.2432,4746,CH1,v1,
18994,20241213,35,Cs0.1FA0.9PbI2.8Br0.2,1.5,MACl,5.0,PEABr,0.8,,,Me-4PACz,0.33,,,,,,,,,1200,10,5000,30,8,200,110,30,,,,,,,,,,,,,,,19.0415,74.9143,1.0839,23.4502,4749,CH2,v1,
19025,20241213,35,Cs0.1FA0.9PbI2.8Br0.2,1.5,MACl,2.5,PEAI,1.0,,,Me-4PACz,0.33,,,,,,,,,1200,10,5000,30,8,200,110,30,,,,,,,,,,,,,,,16.9177,72.0429,1.03392,22.7125,4757,CH1,v1,
19063,20241216,36,Cs0.1FA0.9PbI2.8Br0.2,1.5,PMACl,0.3,PSP,2.0,,,Me-4PACz,0.33,,,,,,,,,1200,10,5000,30,8,200,110,30,,,,,,,,,,,,,,,16.5817,68.3494,1.05463,23.0034,4766,CH3,v1,
19067,20241216,36,Cs0.05MA0.1FA0.85PbI3.0,1.73,PSP,2.0,PEABr,1.0,,,Me-4PACz,0.33,,,,,,,,,1000,10,5000,40,10,160,110,15,,,,,,,,,,,,,,,18.8583,71.7812,1.08546,24.2035,4767,CH3,v1,
19079,20241216,36,Cs0.05MA0.1FA0.85PbI3.0,1.73,PSP,2.5,PEAI,0.5,,,Me-4PACz,0.33,,,,,,,,,1000,10,5000,40,10,160,110,15,,,,,,,,,,,,,,,16.3682,67.1933,1.09287,22.2897,4770,CH3,v1,
19084,20241216,36,Cs0.05MA0.1FA0.85PbI3.0,1.73,PSP,2.4,MACl,14.5,,,Me-4PACz,0.33,,,,,,,,,1000,10,5000,40,10,160,110,15,,,,,,,,,,,,,,,11.1963,50.7521,1.08978,20.2432,4771,CH4,v1,
19102,20241216,36,Cs0.05MA0.1FA0.85PbI3.0,1.73,PMACl,1.44,MACl,10.0,,,Me-4PACz,0.33,,,,,,,,,1000,10,5000,40,10,160,110,15,,,,,,,,,,,,,,,17.7581,74.1876,1.07295,22.3092,4776,CH2,v1,
19128,20241216,36,Cs0.05MA0.16FA0.79PbI2.9Br0.1,1.73,MACl,8.0,PSP,2.0,,,Me-4PACz,0.33,,,,,,,,,1000,10,5000,30,6,160,110,25,,,,,,,,,,,,,,,16.1294,67.9063,1.00495,23.6353,4782,CH4,v1,
19134,20241216,36,Cs0.05MA0.16FA0.79PbI2.9Br0.1,1.73,PEABr,0.5,PSP,2.0,,,Me-4PACz,0.33,,,,,,,,,1000,10,5000,30,6,160,110,25,,,,,,,,,,,,,,,17.1546,69.6531,1.03557,23.7826,4784,CH2,v1,
19140,20241216,36,Cs0.05MA0.16FA0.79PbI2.9Br0.1,1.73,PSP,2.4,PEAI,1.0,,,Me-4PACz,0.33,,,,,,,,,1000,10,5000,30,6,160,110,25,,,,,,,,,,,,,,,15.8563,69.9394,1.0442,21.7118,4785,CH4,v1,
19152,20241216,36,Cs0.05MA0.16FA0.79PbI2.9Br0.1,1.73,PSP,2.4,PMACl,0.72,,,Me-4PACz,0.33,,,,,,,,,1000,10,5000,30,6,160,110,25,,,,,,,,,,,,,,,16.4639,70.2314,1.01868,23.0125,4788,CH4,v1,
19168,20241216,36,Cs0.05MA0.16FA0.79PbI2.9Br0.1,1.73,PACl,18.0,PMACl,0.36,,,Me-4PACz,0.33,,,,,,,,,1000,10,5000,30,6,160,110,25,,,,,,,,,,,,,,,17.283,71.391,1.03181,23.4627,4792,CH4,v1,
19178,20241216,36,Cs0.05MA0.16FA0.79PbI2.9Br0.1,1.73,PEABr,1.2,PSP,2.5,,,Me-2PACz,0.33,,,,,,,,,1000,10,5000,30,6,160,110,25,,,,,,,,,,,,,,,15.768,69.1685,0.993611,22.943,4795,CH2,v1,
19187,20241216,36,Cs0.05MA0.16FA0.79PbI2.9Br0.1,1.73,PMACl,0.36,PSP,3.0,,,Me-2PACz,0.33,,,,,,,,,1000,10,5000,30,6,160,110,25,,,,,,,,,,,,,,,15.7688,68.6071,0.988858,23.2431,4797,CH3,v1,
19200,20241216,36,Cs0.05MA0.16FA0.79PbI2.9Br0.1,1.73,PSP,1.8,MACl,6.0,,,Me-2PACz,0.33,,,,,,,,,1000,10,5000,30,6,160,110,25,,,,,,,,,,,,,,,15.6134,59.816,1.06528,24.5028,4800,CH4,v1,
19220,20241216,36,Cs0.05MA0.16FA0.79PbI2.9Br0.1,1.73,PMACl,0.5,PEAI,1.0,,,Me-2PACz,0.33,,,,,,,,,1000,10,5000,30,6,160,110,25,,,,,,,,,,,,,,,15.0742,58.9404,1.09459,23.3651,4805,CH4,v1,
19227,20241216,36,Cs0.05MA0.16FA0.79PbI2.9Br0.1,1.73,PMACl,1.8,PSP,2.0,,,MeO-2PACz,0.33,,,,,,,,,1000,10,5000,30,6,160,110,25,,,,,,,,,,,,,,,16.3356,67.5807,1.08477,22.283,4807,CH3,v1,
19239,20241216,36,Cs0.05MA0.16FA0.79PbI2.9Br0.1,1.73,MACl,8.5,PMACl,0.4,,,Me-2PACz,0.33,,,,,,,,,1000,10,5000,30,6,160,110,25,,,,,,,,,,,,,,,17.2442,67.844,1.14367,22.2243,4810,CH3,v1,
19244,20241216,36,Cs0.05MA0.16FA0.79PbI2.9Br0.1,1.73,PSP,1.8,PEABr,0.8,,,MeO-2PACz,0.33,,,,,,,,,1000,10,5000,30,6,160,110,25,,,,,,,,,,,,,,,16.2949,70.6399,1.07175,21.5233,4811,CH4,v1,
19258,20241216,36,Cs0.05MA0.16FA0.79PbI2.9Br0.1,1.73,PEAI,2.0,PSP,1.8,,,MeO-2PACz,0.33,,,,,,,,,1000,10,5000,30,6,160,110,25,,,,,,,,,,,,,,,16.4326,69.2027,1.0643,22.3109,4815,CH2,v1,
19267,20241216,36,Cs0.05MA0.16FA0.79PbI2.9Br0.1,1.73,PMACl,0.36,MACl,5.0,,,MeO-2PACz,0.33,,,,,,,,,1000,10,5000,30,6,160,110,25,,,,,,,,,,,,,,,16.882,71.1796,1.07339,22.0958,4817,CH3,v1,
19296,20241216,36,Cs0.05MA0.16FA0.79PbI2.9Br0.1,1.73,PSP,2.4,PEAI,2.0,,,MeO-4PADBC,0.33,,,,,,,,,1000,10,5000,30,6,160,110,25,,,,,,,,,,,,,,,17.1333,66.2221,1.08769,23.7867,4824,CH4,v1,
19303,20241216,36,Cs0.05MA0.16FA0.79PbI2.9Br0.1,1.73,PMACl,0.36,PEAI,1.5,,,MeO-2PACz,0.33,,,,,,,,,1000,10,5000,30,6,160,110,25,,,,,,,,,,,,,,,19.0156,72.9585,1.09339,23.8373,4826,CH3,v1,
19319,20241216,36,Cs0.05MA0.16FA0.79PbI2.9Br0.1,1.73,PEAI,2.0,PSP,2.0,,,MeO-4PADBC,0.33,,,,,,,,,1000,10,5000,30,6,160,110,25,,,,,,,,,,,,,,,17.6302,68.061,1.0878,23.8127,4830,CH3,v1,
19322,20241216,36,Cs0.05MA0.16FA0.79PbI2.9Br0.1,1.73,PSP,2.8,PMACl,1.2,,,MeO-4PADBC,0.33,,,,,,,,,1000,10,5000,30,6,160,110,25,,,,,,,,,,,,,,,15.8043,67.8421,1.06606,21.8522,4831,CH2,v1,
19335,20241216,36,Cs0.05MA0.16FA0.79PbI2.9Br0.1,1.73,PSP,3.2,MACl,6.5,,,MeO-4PADBC,0.33,,,,,,,,,1000,10,5000,30,6,160,110,25,,,,,,,,,,,,,,,13.9884,56.2927,1.06769,23.274,4834,CH3,v1,
19355,20241216,36,Cs0.05MA0.16FA0.79PbI2.9Br0.1,1.73,PACl,7.2,PMACl,2.0,,,MeO-4PADBC,0.33,,,,,,,,,1000,10,5000,30,6,160,110,25,,,,,,,,,,,,,,,16.5168,67.2368,1.09476,22.4388,4839,CH3,v1,
19366,20241216,36,Cs0.1FA0.9PbI2.8Br0.2,1.5,PSP,1.8,PEAI,2.0,,,Me-4PACz,0.33,,,,,,,,,1200,10,5000,30,8,200,110,30,,,,,,,,,,,,,,,16.9025,67.5262,1.04609,23.9281,4842,CH2,v1,
19371,20241216,36,Cs0.1FA0.9PbI2.8Br0.2,1.5,PSP,1.5,PEABr,0.5,,,Me-4PACz,0.33,,,,,,,,,1200,10,5000,30,8,200,110,30,,,,,,,,,,,,,,,13.1059,56.9773,1.06605,21.5768,4843,CH3,v1,
19386,20241216,36,Cs0.05MA0.1FA0.85PbI3.0,1.73,PMACl,1.2,PSP,2.4,,,Me-4PACz,0.33,,,,,,,,,1000,10,5000,40,10,160,110,15,,,,,,,,,,,,,,,17.5385,72.9353,1.07691,22.3292,4847,CH2,v1,
19399,20241216,36,Cs0.1FA0.9PbI2.8Br0.2,1.5,PMACl,1.5,MACl,5.0,,,Me-4PACz,0.33,,,,,,,,,1200,10,5000,30,8,200,110,30,,,,,,,,,,,,,,,15.9821,67.8325,1.02148,23.0657,4850,CH3,v1,
19407,20241217,37,Cs0.05MA0.1FA0.85PbI3.0,1.73,MACl,14.6,PEAI,0.517,,,Me-4PACz,0.083,Me-2PACz,0.248,,,,,,,1000,10,5000,40,10,160,110,15,,,,,,,,,,,,,,,18.325,72.2373,1.11391,22.7736,4852,CH3,v1,
19411,20241217,37,Cs0.05MA0.1FA0.85PbI3.0,1.73,MACl,14.6,PEAI,0.517,,,Me-4PACz,0.083,MeO-4PADBC,0.248,,,,,,,1000,10,5000,40,10,160,110,15,,,,,,,,,,,,,,,17.9831,70.6419,1.10471,23.0438,4853,CH3,v1,
19419,20241217,37,Cs0.05MA0.1FA0.85PbI3.0,1.73,MACl,14.6,PEAI,0.517,,,Me-4PACz,0.165,MeO-4PADBC,0.165,,,,,,,1000,10,5000,40,10,160,110,15,,,,,,,,,,,,,,,18.8101,70.6729,1.12033,23.7569,4855,CH3,v1,
19427,20241217,37,Cs0.05MA0.1FA0.85PbI3.0,1.73,MACl,14.6,PEAI,0.517,,,Me-4PACz,0.165,MeO-2PACz,0.165,,,,,,,1000,10,5000,40,10,160,110,15,,,,,,,,,,,,,,,18.9949,73.8821,1.10052,23.3616,4857,CH3,v1,
19444,20241217,37,Cs0.05MA0.1FA0.85PbI3.0,1.73,MACl,14.6,PEAI,0.517,,,Me-4PACz,0.248,py3,0.083,,,,,,,1000,10,5000,40,10,160,110,15,,,,,,,,,,,,,,,17.3299,63.6147,1.10293,24.6998,4861,CH4,v1,
19456,20241217,37,Cs0.05MA0.1FA0.85PbI3.0,1.73,MACl,14.6,PEAI,0.517,,,Me-4PACz,0.083,MeO-2PACz,0.248,,,,,,,1000,10,5000,40,10,160,110,15,,,,,,,,,,,,,,,18.7445,72.597,1.07501,24.0183,4864,CH4,v1,
19459,20241217,37,Cs0.05MA0.1FA0.85PbI3.0,1.73,MACl,14.6,PEAI,0.517,,,Me-4PACz,0.083,py3,0.248,,,,,,,1000,10,5000,40,10,160,110,15,,,,,,,,,,,,,,,18.6306,72.0737,1.15205,22.4377,4865,CH3,v1,
19467,20241217,37,Cs0.05MA0.1FA0.85PbI3.0,1.73,MACl,14.6,PEAI,0.517,,,Me-4PACz,0.165,py3,0.165,,,,,,,1000,10,5000,40,10,160,110,15,,,,,,,,,,,,,,,18.7487,86.3878,0.990166,21.9185,4867,CH3,v1,
19476,20241217,37,Cs0.05MA0.1FA0.85PbI3.0,1.73,MACl,14.6,PEAI,0.517,,,Me-4PACz,0.165,DMACPA,0.165,,,,,,,1000,10,5000,40,10,160,110,15,,,,,,,,,,,,,,,18.1813,72.499,1.1448,21.906,4869,CH4,v1,
19486,20241217,37,Cs0.05MA0.1FA0.85PbI3.0,1.73,MACl,14.6,PEAI,0.517,,,Me-4PACz,0.248,DMACPA,0.083,,,,,,,1000,10,5000,40,10,160,110,15,,,,,,,,,,,,,,,19.3646,73.3543,1.1451,23.0535,4872,CH2,v1,
19491,20241217,37,Cs0.05MA0.1FA0.85PbI3.0,1.73,MACl,14.6,PEAI,0.517,,,Me-4PACz,0.248,2PACz,0.083,,,,,,,1000,10,5000,40,10,160,110,15,,,,,,,,,,,,,,,18.2093,77.369,1.05997,22.2042,4873,CH3,v1,
19499,20241217,37,Cs0.05MA0.1FA0.85PbI3.0,1.73,MACl,14.6,PEAI,0.517,,,Me-4PACz,0.083,DMACPA,0.248,,,,,,,1000,10,5000,40,10,160,110,15,,,,,,,,,,,,,,,18.7802,73.4749,1.13495,22.5208,4875,CH3,v1,
19512,20241217,37,Cs0.05MA0.1FA0.85PbI3.0,1.73,MACl,14.6,PEAI,0.517,,,Me-4PACz,0.083,2PACz,0.248,,,,,,,1000,10,5000,40,10,160,110,15,,,,,,,,,,,,,,,16.537,66.3964,1.15374,21.5876,4878,CH4,v1,
19514,20241217,37,Cs0.05MA0.1FA0.85PbI3.0,1.73,MACl,14.6,PEAI,0.517,,,Me-4PACz,0.165,2PACz,0.165,,,,,,,1000,10,5000,40,10,160,110,15,,,,,,,,,,,,,,,17.4444,71.5887,1.15135,21.1644,4879,CH2,v1,
19528,20241217,37,Cs0.05MA0.1FA0.85PbI3.0,1.73,MACl,14.6,PEAI,0.517,,,Me-2PACz,0.165,MeO-4PADBC,0.165,,,,,,,1000,10,5000,40,10,160,110,15,,,,,,,,,,,,,,,15.8357,66.1993,1.09282,21.8895,4882,CH4,v1,
19529,20241217,37,Cs0.05MA0.1FA0.85PbI3.0,1.73,MACl,14.6,PEAI,0.517,,,Me-2PACz,0.248,MeO-4PADBC,0.083,,,,,,,1000,10,5000,40,10,160,110,15,,,,,,,,,,,,,,,17.8189,73.3639,1.13111,21.473,4883,CH1,v1,
19541,20241217,37,Cs0.05MA0.1FA0.85PbI3.0,1.73,MACl,14.6,PEAI,0.517,,,Me-2PACz,0.248,MeO-2PACz,0.083,,,,,,,1000,10,5000,40,10,160,110,15,,,,,,,,,,,,,,,16.655,68.0995,1.1053,22.127,4886,CH1,v1,
19545,20241217,37,Cs0.05MA0.1FA0.85PbI3.0,1.73,MACl,14.6,PEAI,0.517,,,Me-2PACz,0.083,MeO-4PADBC,0.248,,,,,,,1000,10,5000,40,10,160,110,15,,,,,,,,,,,,,,,18.2272,72.3833,1.09541,22.9881,4887,CH1,v1,
19555,20241217,37,Cs0.05MA0.1FA0.85PbI3.0,1.73,MACl,14.6,PEAI,0.517,,,Me-2PACz,0.083,MeO-2PACz,0.248,,,,,,,1000,10,5000,40,10,160,110,15,,,,,,,,,,,,,,,16.7431,67.6202,1.08251,22.8732,4889,CH3,v1,
19567,20241217,37,Cs0.05MA0.1FA0.85PbI3.0,1.73,MACl,14.6,PEAI,0.517,,,Me-2PACz,0.165,MeO-2PACz,0.165,,,,,,,1000,10,5000,40,10,160,110,15,,,,,,,,,,,,,,,16.8932,67.602,1.09451,22.8314,4892,CH3,v1,
19573,20241217,37,Cs0.05MA0.1FA0.85PbI3.0,1.73,MACl,14.6,PEAI,0.517,,,Me-2PACz,0.165,py3,0.165,,,,,,,1000,10,5000,40,10,160,110,15,,,,,,,,,,,,,,,16.8736,69.0626,1.123,21.7564,4894,CH1,v1,
19580,20241217,37,Cs0.05MA0.1FA0.85PbI3.0,1.73,MACl,14.6,PEAI,0.517,,,Me-2PACz,0.248,py3,0.083,,,,,,,1000,10,5000,40,10,160,110,15,,,,,,,,,,,,,,,17.7042,69.7248,1.12562,22.5578,4895,CH4,v1,
19596,20241217,37,Cs0.05MA0.1FA0.85PbI3.0,1.73,MACl,14.6,PEAI,0.517,,,Me-2PACz,0.083,py3,0.248,,,,,,,1000,10,5000,40,10,160,110,15,,,,,,,,,,,,,,,16.4284,65.1279,1.13331,22.2576,4899,CH4,v1,
19605,20241217,37,Cs0.05MA0.1FA0.85PbI3.0,1.73,MACl,14.6,PEAI,0.517,,,Me-2PACz,0.083,DMACPA,0.248,,,,,,,1000,10,5000,40,10,160,110,15,,,,,,,,,,,,,,,19.1021,74.7332,1.11379,22.949,4902,CH1,v1,
19610,20241217,37,Cs0.05MA0.1FA0.85PbI3.0,1.73,MACl,14.6,PEAI,0.517,,,Me-2PACz,0.165,DMACPA,0.165,,,,,,,1000,10,5000,40,10,160,110,15,,,,,,,,,,,,,,,18.6662,72.5316,1.12251,22.9265,4903,CH2,v1,
19619,20241217,37,Cs0.05MA0.1FA0.85PbI3.0,1.73,MACl,14.6,PEAI,0.517,,,Me-2PACz,0.165,2PACz,0.165,,,,,,,1000,10,5000,40,10,160,110,15,,,,,,,,,,,,,,,17.631,69.8007,1.14383,22.083,4905,CH3,v1,
19626,20241217,37,Cs0.05MA0.1FA0.85PbI3.0,1.73,MACl,14.6,PEAI,0.517,,,Me-2PACz,0.248,2PACz,0.083,,,,,,,1000,10,5000,40,10,160,110,15,,,,,,,,,,,,,,,18.3088,69.9505,1.13443,23.0723,4907,CH2,v1,
19640,20241217,37,Cs0.05MA0.1FA0.85PbI3.0,1.73,MACl,14.6,PEAI,0.517,,,MeO-4PADBC,0.248,MeO-2PACz,0.083,,,,,,,1000,10,5000,40,10,160,110,15,,,,,,,,,,,,,,,17.9302,68.1944,1.12559,23.359,4910,CH4,v1,
19647,20241217,37,Cs0.05MA0.1FA0.85PbI3.0,1.73,MACl,14.6,PEAI,0.517,,,Me-2PACz,0.083,2PACz,0.248,,,,,,,1000,10,5000,40,10,160,110,15,,,,,,,,,,,,,,,15.6347,66.9651,1.1444,20.4015,4912,CH3,v1,
19650,20241217,37,Cs0.05MA0.1FA0.85PbI3.0,1.73,MACl,14.6,PEAI,0.517,,,MeO-4PADBC,0.083,MeO-2PACz,0.248,,,,,,,1000,10,5000,40,10,160,110,15,,,,,,,,,,,,,,,17.1839,69.7058,1.11513,22.1068,4913,CH2,v1,
19662,20241217,37,Cs0.05MA0.1FA0.85PbI3.0,1.73,MACl,14.6,PEAI,0.517,,,MeO-4PADBC,0.165,MeO-2PACz,0.165,,,,,,,1000,10,5000,40,10,160,110,15,,,,,,,,,,,,,,,16.5295,69.1572,1.11427,21.4501,4916,CH2,v1,
19672,20241217,37,Cs0.05MA0.1FA0.85PbI3.0,1.73,MACl,14.6,PEAI,0.517,,,MeO-4PADBC,0.165,py3,0.165,,,,,,,1000,10,5000,40,10,160,110,15,,,,,,,,,,,,,,,18.5815,73.1197,1.14968,22.1038,4918,CH4,v1,
19679,20241217,37,Cs0.05MA0.1FA0.85PbI3.0,1.73,MACl,14.6,PEAI,0.517,,,MeO-4PADBC,0.248,py3,0.083,,,,,,,1000,10,5000,40,10,160,110,15,,,,,,,,,,,,,,,17.7608,70.5035,1.14449,22.011,4920,CH3,v1,
19685,20241217,37,Cs0.05MA0.1FA0.85PbI3.0,1.73,MACl,14.6,PEAI,0.517,,,MeO-4PADBC,0.248,DMACPA,0.083,,,,,,,1000,10,5000,40,10,160,110,15,,,,,,,,,,,,,,,17.0674,72.32,1.12599,20.9592,4922,CH1,v1,
19695,20241217,37,Cs0.05MA0.1FA0.85PbI3.0,1.73,MACl,14.6,PEAI,0.517,,,MeO-4PADBC,0.083,py3,0.248,,,,,,,1000,10,5000,40,10,160,110,15,,,,,,,,,,,,,,,18.8537,74.0002,1.15601,22.0395,4924,CH3,v1,
19698,20241217,37,Cs0.05MA0.1FA0.85PbI3.0,1.73,MACl,14.6,PEAI,0.517,,,MeO-4PADBC,0.083,DMACPA,0.248,,,,,,,1000,10,5000,40,10,160,110,15,,,,,,,,,,,,,,,17.9148,70.4108,1.12397,22.637,4925,CH2,v1,
19707,20241217,37,Cs0.05MA0.1FA0.85PbI3.0,1.73,MACl,14.6,PEAI,0.517,,,MeO-4PADBC,0.165,DMACPA,0.165,,,,,,,1000,10,5000,40,10,160,110,15,,,,,,,,,,,,,,,17.1795,69.1045,1.14063,21.7952,4927,CH3,v1,
19713,20241217,37,Cs0.05MA0.1FA0.85PbI3.0,1.73,MACl,14.6,PEAI,0.517,,,MeO-4PADBC,0.165,2PACz,0.165,,,,,,,1000,10,5000,40,10,160,110,15,,,,,,,,,,,,,,,16.8813,67.8856,1.13341,21.9402,4929,CH1,v1,
19728,20241217,37,Cs0.05MA0.1FA0.85PbI3.0,1.73,MACl,14.6,PEAI,0.517,,,MeO-4PADBC,0.248,2PACz,0.083,,,,,,,1000,10,5000,40,10,160,110,15,,,,,,,,,,,,,,,17.3475,68.6877,1.13465,22.2584,4932,CH4,v1,
19735,20241217,37,Cs0.05MA0.1FA0.85PbI3.0,1.73,MACl,14.6,PEAI,0.517,,,MeO-2PACz,0.248,py3,0.083,,,,,,,1000,10,5000,40,10,160,110,15,,,,,,,,,,,,,,,17.7607,68.8081,1.10339,23.3933,4934,CH3,v1,
19737,20241217,37,Cs0.05MA0.1FA0.85PbI3.0,1.73,MACl,14.6,PEAI,0.517,,,MeO-4PADBC,0.083,2PACz,0.248,,,,,,,1000,10,5000,40,10,160,110,15,,,,,,,,,,,,,,,16.5796,66.6741,1.14225,21.7698,4935,CH1,v1,
19747,20241217,37,Cs0.05MA0.1FA0.85PbI3.0,1.73,MACl,14.6,PEAI,0.517,,,MeO-2PACz,0.083,py3,0.248,,,,,,,1000,10,5000,40,10,160,110,15,,,,,,,,,,,,,,,18.7576,70.4802,1.12268,23.7058,4937,CH3,v1,
19755,20241217,37,Cs0.05MA0.1FA0.85PbI3.0,1.73,MACl,14.6,PEAI,0.517,,,MeO-2PACz,0.165,py3,0.165,,,,,,,1000,10,5000,40,10,160,110,15,,,,,,,,,,,,,,,17.619,68.0732,1.11458,23.2216,4939,CH3,v1,
19763,20241217,37,Cs0.05MA0.1FA0.85PbI3.0,1.73,MACl,14.6,PEAI,0.517,,,MeO-2PACz,0.165,DMACPA,0.165,,,,,,,1000,10,5000,40,10,160,110,15,,,,,,,,,,,,,,,17.8552,69.6723,1.11227,23.0406,4941,CH3,v1,
19773,20241217,37,Cs0.05MA0.1FA0.85PbI3.0,1.73,MACl,14.6,PEAI,0.517,,,MeO-2PACz,0.248,DMACPA,0.083,,,,,,,1000,10,5000,40,10,160,110,15,,,,,,,,,,,,,,,17.1924,68.6831,1.08281,23.1172,4944,CH1,v1,
19781,20241217,37,Cs0.05MA0.1FA0.85PbI3.0,1.73,MACl,14.6,PEAI,0.517,,,MeO-2PACz,0.248,2PACz,0.083,,,,,,,1000,10,5000,40,10,160,110,15,,,,,,,,,,,,,,,17.9628,69.2576,1.08894,23.8177,4946,CH1,v1,
19790,20241217,37,Cs0.05MA0.1FA0.85PbI3.0,1.73,MACl,14.6,PEAI,0.517,,,MeO-2PACz,0.083,DMACPA,0.248,,,,,,,1000,10,5000,40,10,160,110,15,,,,,,,,,,,,,,,18.1416,70.298,1.11502,23.1447,4948,CH2,v1,
19796,20241217,37,Cs0.05MA0.1FA0.85PbI3.0,1.73,MACl,14.6,PEAI,0.517,,,MeO-2PACz,0.083,2PACz,0.248,,,,,,,1000,10,5000,40,10,160,110,15,,,,,,,,,,,,,,,17.9972,69.9362,1.0943,23.5161,4949,CH4,v1,
19807,20241217,37,Cs0.05MA0.1FA0.85PbI3.0,1.73,MACl,14.6,PEAI,0.517,,,MeO-2PACz,0.165,2PACz,0.165,,,,,,,1000,10,5000,40,10,160,110,15,,,,,,,,,,,,,,,17.8873,70.3712,1.07874,23.5632,4952,CH3,v1,
19810,20241217,37,Cs0.05MA0.1FA0.85PbI3.0,1.73,MACl,14.6,PEAI,0.517,,,py3,0.165,DMACPA,0.165,,,,,,,1000,10,5000,40,10,160,110,15,,,,,,,,,,,,,,,17.9804,69.0848,1.12214,23.1937,4953,CH2,v1,
19817,20241217,37,Cs0.05MA0.1FA0.85PbI3.0,1.73,MACl,14.6,PEAI,0.517,,,py3,0.248,DMACPA,0.083,,,,,,,1000,10,5000,40,10,160,110,15,,,,,,,,,,,,,,,18.0928,69.788,1.11461,23.2596,4955,CH1,v1,
19831,20241217,37,Cs0.05MA0.1FA0.85PbI3.0,1.73,MACl,14.6,PEAI,0.517,,,py3,0.248,2PACz,0.083,,,,,,,1000,10,5000,40,10,160,110,15,,,,,,,,,,,,,,,18.6946,72.0417,1.12106,23.1476,4958,CH3,v1,
19836,20241217,37,Cs0.05MA0.1FA0.85PbI3.0,1.73,MACl,14.6,PEAI,0.517,,,py3,0.083,DMACPA,0.248,,,,,,,1000,10,5000,40,10,160,110,15,,,,,,,,,,,,,,,18.0674,69.1193,1.11819,23.3766,4959,CH4,v1,
19846,20241217,37,Cs0.05MA0.1FA0.85PbI3.0,1.73,MACl,14.6,PEAI,0.517,,,py3,0.083,2PACz,0.248,,,,,,,1000,10,5000,40,10,160,110,15,,,,,,,,,,,,,,,17.4907,66.9796,1.12329,23.2474,4962,CH2,v1,
19851,20241217,37,Cs0.05MA0.1FA0.85PbI3.0,1.73,MACl,14.6,PEAI,0.517,,,py3,0.165,2PACz,0.165,,,,,,,1000,10,5000,40,10,160,110,15,,,,,,,,,,,,,,,19.7526,74.6722,1.12653,23.4814,4963,CH3,v1,
19858,20241217,37,Cs0.05MA0.1FA0.85PbI3.0,1.73,MACl,14.6,PEAI,0.517,,,DMACPA,0.165,2PACz,0.165,,,,,,,1000,10,5000,40,10,160,110,15,,,,,,,,,,,,,,,18.1293,72.4141,1.12695,22.2153,4965,CH2,v1,
19867,20241217,37,Cs0.05MA0.1FA0.85PbI3.0,1.73,MACl,14.6,PEAI,0.517,,,DMACPA,0.248,2PACz,0.083,,,,,,,1000,10,5000,40,10,160,110,15,,,,,,,,,,,,,,,19.0077,81.1543,1.04397,22.4353,4967,CH3,v1,
19876,20241217,37,Cs0.05MA0.1FA0.85PbI3.0,1.73,MACl,14.6,PEAI,0.517,,,Me-4PACz,0.248,Me-2PACz,0.083,,,,,,,1000,10,5000,40,10,160,110,15,,,,,,,,,,,,,,,19.2712,70.575,1.1326,24.1091,4969,CH4,v1,
19887,20241217,37,Cs0.05MA0.1FA0.85PbI3.0,1.73,MACl,14.6,PEAI,0.517,,,Me-4PACz,0.248,MeO-4PADBC,0.083,,,,,,,1000,10,5000,40,10,160,110,15,,,,,,,,,,,,,,,19.1872,71.8382,1.12329,23.7775,4972,CH3,v1,
19890,20241217,37,Cs0.05MA0.1FA0.85PbI3.0,1.73,MACl,14.6,PEAI,0.517,,,DMACPA,0.083,2PACz,0.248,,,,,,,1000,10,5000,40,10,160,110,15,,,,,,,,,,,,,,,18.6076,71.3501,1.13157,23.047,4973,CH2,v1,
19899,20241217,37,Cs0.05MA0.1FA0.85PbI3.0,1.73,MACl,14.6,PEAI,0.517,,,Me-4PACz,0.165,Me-2PACz,0.165,,,,,,,1000,10,5000,40,10,160,110,15,,,,,,,,,,,,,,,19.108,73.1671,1.12319,23.2513,4975,CH3,v1,
19906,20241218,38,Cs0.1FA0.9PbI2.8Br0.2,1.5,PSP,2.3,PEAI,1.8,,,Me-4PACz,0.33,,,,,,,,,1200,10,5000,30,8,200,110,30,,,,,,,,,,,,,,,14.0325,58.6072,1.07636,22.2447,4977,CH2,v1,
19911,20241218,38,Cs0.1FA0.9PbI2.8Br0.2,1.5,PEABr,0.6,MACl,7.5,,,Me-4PACz,0.33,,,,,,,,,1200,10,5000,30,8,200,110,30,,,,,,,,,,,,,,,15.9189,68.4409,1.01306,22.9596,4978,CH3,v1,
19933,20241218,38,Cs0.1FA0.9PbI2.8Br0.2,1.5,PSP,2.3,MACl,7.0,,,Me-4PACz,0.33,,,,,,,,,1200,10,5000,30,8,200,110,30,,,,,,,,,,,,,,,16.5019,69.3772,1.06478,22.3387,4984,CH1,v1,
19938,20241218,38,Cs0.1FA0.9PbI2.8Br0.2,1.5,PMACl,0.6,PSP,3.0,,,Me-4PACz,0.33,,,,,,,,,1200,10,5000,30,8,200,110,30,,,,,,,,,,,,,,,17.5958,70.9165,1.08848,22.795,4985,CH2,v1,
19946,20241218,38,Cs0.05MA0.1FA0.85PbI3.0,1.73,MACl,5.5,PEAI,2.0,,,Me-4PACz,0.33,,,,,,,,,1000,10,5000,40,10,160,110,15,,,,,,,,,,,,,,,18.9859,73.0275,1.09365,23.7721,4987,CH2,v1,
19962,20241218,38,Cs0.05MA0.1FA0.85PbI3.0,1.73,PSP,2.2,PEABr,0.6,,,Me-4PACz,0.33,,,,,,,,,1000,10,5000,40,10,160,110,15,,,,,,,,,,,,,,,18.1163,74.5073,1.05741,22.9948,4991,CH2,v1,
19986,20241218,38,Cs0.05MA0.1FA0.85PbI3.0,1.73,PEAI,1.4,MACl,6.5,,,Me-4PACz,0.33,,,,,,,,,1000,10,5000,40,10,160,110,15,,,,,,,,,,,,,,,18.7954,73.2325,1.08571,23.6393,4997,CH2,v1,
20005,20241218,38,Cs0.05MA0.1FA0.85PbI3.0,1.73,PMACl,1.6,MACl,5.8,,,Me-4PACz,0.33,,,,,,,,,1000,10,5000,40,10,160,110,15,,,,,,,,,,,,,,,17.3759,68.7892,1.09417,23.0856,5002,CH1,v1,
20024,20241218,38,Cs0.05MA0.16FA0.79PbI2.9Br0.1,1.73,MACl,6.0,PMACl,0.72,,,Me-4PACz,0.33,,,,,,,,,1000,10,5000,30,6,160,110,25,,,,,,,,,,,,,,,15.4191,65.9566,1.0424,22.4266,5006,CH4,v1,
20033,20241218,38,Cs0.05MA0.16FA0.79PbI2.9Br0.1,1.73,MACl,3.5,PSP,2.7,,,Me-4PACz,0.33,,,,,,,,,1000,10,5000,30,6,160,110,25,,,,,,,,,,,,,,,17.0822,66.7024,1.06588,24.0268,5009,CH1,v1,
20052,20241218,38,Cs0.05MA0.16FA0.79PbI2.9Br0.1,1.73,MACl,3.5,PEABr,0.6,,,Me-4PACz,0.33,,,,,,,,,1000,10,5000,30,6,160,110,25,,,,,,,,,,,,,,,15.4851,68.2788,1.02568,22.1114,5013,CH4,v1,
20065,20241218,38,Cs0.05MA0.16FA0.79PbI2.9Br0.1,1.73,MACl,3.5,PEABr,1.3,,,Me-4PACz,0.33,,,,,,,,,1000,10,5000,30,6,160,110,25,,,,,,,,,,,,,,,16.4626,67.9733,1.04513,23.1734,5017,CH1,v1,
20087,20241218,38,Cs0.05MA0.16FA0.79PbI2.9Br0.1,1.73,PMACl,0.36,PSP,3.5,,,Me-2PACz,0.33,,,,,,,,,1000,10,5000,30,6,160,110,25,,,,,,,,,,,,,,,16.9368,70.8125,1.09416,21.8595,5022,CH3,v1,
20098,20241218,38,Cs0.05MA0.16FA0.79PbI2.9Br0.1,1.73,PSP,1.8,PEABr,0.9,,,Me-2PACz,0.33,,,,,,,,,1000,10,5000,30,6,160,110,25,,,,,,,,,,,,,,,16.9898,69.3587,1.10489,22.1701,5025,CH2,v1,
20101,20241218,38,Cs0.05MA0.16FA0.79PbI2.9Br0.1,1.73,PEAI,1.6,PSP,2.1,,,Me-2PACz,0.33,,,,,,,,,1000,10,5000,30,6,160,110,25,,,,,,,,,,,,,,,17.2949,69.7378,1.11281,22.2859,5026,CH1,v1,
20108,20241218,38,Cs0.05MA0.16FA0.79PbI2.9Br0.1,1.73,MACl,15.0,PEAI,0.6,,,MeO-2PACz,0.33,,,,,,,,,1000,10,5000,30,6,160,110,25,,,,,,,,,,,,,,,17.2276,73.0667,1.05642,22.3186,5027,CH4,v1,
20114,20241218,38,Cs0.05MA0.16FA0.79PbI2.9Br0.1,1.73,PMACl,0.48,PEABr,1.3,,,Me-2PACz,0.33,,,,,,,,,1000,10,5000,30,6,160,110,25,,,,,,,,,,,,,,,17.7508,70.0541,1.11502,22.7248,5029,CH2,v1,
20133,20241218,38,Cs0.05MA0.16FA0.79PbI2.9Br0.1,1.73,PEAI,1.3,MACl,7.5,,,Me-2PACz,0.33,,,,,,,,,1000,10,5000,30,6,160,110,25,,,,,,,,,,,,,,,15.9866,65.5585,1.09285,22.3134,5034,CH1,v1,
20142,20241218,38,Cs0.05MA0.16FA0.79PbI2.9Br0.1,1.73,PEAI,1.2,PSP,2.2,,,MeO-2PACz,0.33,,,,,,,,,1000,10,5000,30,6,160,110,25,,,,,,,,,,,,,,,15.1649,61.4072,1.09275,22.5994,5036,CH2,v1,
20151,20241218,38,Cs0.05MA0.16FA0.79PbI2.9Br0.1,1.73,PMACl,0.4,PSP,3.5,,,MeO-2PACz,0.33,,,,,,,,,1000,10,5000,30,6,160,110,25,,,,,,,,,,,,,,,18.1586,71.3206,1.07254,23.7386,5038,CH3,v1,
20159,20241218,38,Cs0.05MA0.16FA0.79PbI2.9Br0.1,1.73,MACl,12.0,PEAI,0.5,,,MeO-2PACz,0.33,,,,,,,,,1000,10,5000,30,6,160,110,25,,,,,,,,,,,,,,,16.8714,67.0339,1.10347,22.8085,5040,CH3,v1,
20162,20241218,38,Cs0.05MA0.16FA0.79PbI2.9Br0.1,1.73,PEAI,1.3,MACl,7.5,,,MeO-2PACz,0.33,,,,,,,,,1000,10,5000,30,6,160,110,25,,,,,,,,,,,,,,,15.8015,65.6297,1.08403,22.2105,5041,CH2,v1,
20197,20241218,38,Cs0.05MA0.16FA0.79PbI2.9Br0.1,1.73,PMACl,1.68,PEAI,0.5,,,MeO-4PADBC,0.33,,,,,,,,,1000,10,5000,30,6,160,110,25,,,,,,,,,,,,,,,15.7596,64.5446,1.05106,23.2304,5050,CH1,v1,
20202,20241218,38,Cs0.05MA0.16FA0.79PbI2.9Br0.1,1.73,PSP,2.3,PEAI,0.4,,,MeO-4PADBC,0.33,,,,,,,,,1000,10,5000,30,6,160,110,25,,,,,,,,,,,,,,,12.5065,54.1801,1.11253,20.7485,5051,CH2,v1,
20217,20241218,38,Cs0.05MA0.16FA0.79PbI2.9Br0.1,1.73,MACl,4.8,PMACl,0.35,,,MeO-4PADBC,0.33,,,,,,,,,1000,10,5000,30,6,160,110,25,,,,,,,,,,,,,,,14.8402,58.3744,1.10723,22.9602,5055,CH1,v1,
20234,20241218,38,Cs0.05MA0.16FA0.79PbI2.9Br0.1,1.73,PSP,2.7,PEABr,1.0,,,MeO-4PADBC,0.33,,,,,,,,,1000,10,5000,30,6,160,110,25,,,,,,,,,,,,,,,14.9824,59.5829,1.09116,23.0448,5059,CH2,v1,
20238,20241218,38,Cs0.1FA0.9PbI2.8Br0.2,1.5,PEAI,0.8,MACl,6.0,,,Me-4PACz,0.33,,,,,,,,,1200,10,5000,30,8,200,110,30,,,,,,,,,,,,,,,17.9392,71.8255,1.09473,22.815,5060,CH2,v1,
20251,20241218,38,Cs0.05MA0.1FA0.85PbI3.0,1.73,PSP,1.7,MACl,6.5,,,Me-4PACz,0.33,,,,,,,,,1000,10,5000,40,10,160,110,15,,,,,,,,,,,,,,,18.3422,73.8683,1.06166,23.3887,5063,CH3,v1,
20266,20241219,39,Cs0.05MA0.16FA0.79PbI2.9Br0.1,1.73,MACl,7.0,PEAI,0.8,,,Me-2PACz,0.165,MeO-4PADBC,0.165,,,,,,,1000,10,5000,30,6,160,110,25,,,,,,,,,,,,,,,18.4793,75.0568,1.0862,22.6667,5067,CH2,v1,
20277,20241219,39,Cs0.05MA0.16FA0.79PbI2.9Br0.1,1.73,MACl,7.0,PEAI,0.8,,,Me-4PACz,0.248,py3,0.083,,,,,,,1000,10,5000,30,6,160,110,25,,,,,,,,,,,,,,,18.1674,75.017,1.07686,22.4893,5070,CH1,v1,
20284,20241219,39,Cs0.05MA0.16FA0.79PbI2.9Br0.1,1.73,MACl,7.0,PEAI,0.8,,,MeO-4PADBC,0.165,MeO-2PACz,0.165,,,,,,,1000,10,5000,30,6,160,110,25,,,,,,,,,,,,,,,17.2739,71.4487,1.10199,21.9391,5071,CH4,v1,
20295,20241219,39,Cs0.05MA0.16FA0.79PbI2.9Br0.1,1.73,MACl,7.0,PEAI,0.8,,,py3,0.083,DMACPA,0.248,,,,,,,1000,10,5000,30,6,160,110,25,,,,,,,,,,,,,,,17.5102,73.5278,1.06508,22.3594,5074,CH3,v1,
20302,20241219,39,Cs0.05MA0.16FA0.79PbI2.9Br0.1,1.73,MACl,7.0,PEAI,0.8,,,MeO-2PACz,0.083,2PACz,0.248,,,,,,,1000,10,5000,30,6,160,110,25,,,,,,,,,,,,,,,17.8121,76.6857,0.98769,23.5169,5076,CH2,v1,
20306,20241219,39,Cs0.05MA0.16FA0.79PbI2.9Br0.1,1.73,MACl,7.0,PEAI,0.8,,,Me-4PACz,0.083,2PACz,0.248,,,,,,,1000,10,5000,30,6,160,110,25,,,,,,,,,,,,,,,18.1103,82.817,1.00007,21.8664,5077,CH2,v1,
20310,20241219,39,Cs0.05MA0.16FA0.79PbI2.9Br0.1,1.73,MACl,7.0,PEAI,0.8,,,Me-2PACz,0.248,2PACz,0.083,,,,,,,1000,10,5000,30,6,160,110,25,,,,,,,,,,,,,,,16.3741,66.7474,1.06685,22.9942,5078,CH2,v1,
20317,20241219,39,Cs0.05MA0.16FA0.79PbI2.9Br0.1,1.73,MACl,7.0,PEAI,0.8,,,Me-4PACz,0.083,MeO-4PADBC,0.248,,,,,,,1000,10,5000,30,6,160,110,25,,,,,,,,,,,,,,,17.2978,73.0746,1.07433,22.0336,5080,CH1,v1,
20328,20241219,39,Cs0.05MA0.16FA0.79PbI2.9Br0.1,1.73,MACl,7.0,PEAI,0.8,,,Me-2PACz,0.248,py3,0.083,,,,,,,1000,10,5000,30,6,160,110,25,,,,,,,,,,,,,,,16.7705,73.4501,1.07655,21.2091,5082,CH4,v1,
20331,20241219,39,Cs0.05MA0.16FA0.79PbI2.9Br0.1,1.73,MACl,7.0,PEAI,0.8,,,Me-2PACz,0.248,MeO-2PACz,0.083,,,,,,,1000,10,5000,30,6,160,110,25,,,,,,,,,,,,,,,17.3192,71.3477,1.04176,23.3012,5083,CH3,v1,
20346,20241219,39,Cs0.05MA0.16FA0.79PbI2.9Br0.1,1.73,MACl,7.0,PEAI,0.8,,,Me-4PACz,0.248,2PACz,0.083,,,,,,,1000,10,5000,30,6,160,110,25,,,,,,,,,,,,,,,15.9409,68.6994,1.04672,22.1681,5087,CH2,v1,
20358,20241219,39,Cs0.05MA0.16FA0.79PbI2.9Br0.1,1.73,MACl,7.0,PEAI,0.8,,,MeO-2PACz,0.248,2PACz,0.083,,,,,,,1000,10,5000,30,6,160,110,25,,,,,,,,,,,,,,,18.5587,81.5065,1.07569,21.1675,5090,CH2,v1,
20364,20241219,39,Cs0.05MA0.16FA0.79PbI2.9Br0.1,1.73,MACl,7.0,PEAI,0.8,,,Me-2PACz,0.083,2PACz,0.248,,,,,,,1000,10,5000,30,6,160,110,25,,,,,,,,,,,,,,,17.3149,72.6092,1.09176,21.8424,5091,CH4,v1,
20369,20241219,39,Cs0.05MA0.16FA0.79PbI2.9Br0.1,1.73,MACl,7.0,PEAI,0.8,,,py3,0.165,DMACPA,0.165,,,,,,,1000,10,5000,30,6,160,110,25,,,,,,,,,,,,,,,14.3429,65.4297,1.04564,20.9643,5093,CH1,v1,
20376,20241219,39,Cs0.05MA0.16FA0.79PbI2.9Br0.1,1.73,MACl,7.0,PEAI,0.8,,,Me-4PACz,0.083,DMACPA,0.248,,,,,,,1000,10,5000,30,6,160,110,25,,,,,,,,,,,,,,,19.5078,74.8079,1.10458,23.6083,5094,CH4,v1,
20382,20241219,39,Cs0.05MA0.16FA0.79PbI2.9Br0.1,1.73,MACl,7.0,PEAI,0.8,,,Me-4PACz,0.165,MeO-4PADBC,0.165,,,,,,,1000,10,5000,30,6,160,110,25,,,,,,,,,,,,,,,18.6432,80.8775,0.970674,23.7476,5096,CH2,v1,
