Repository: MI-Materials-Intelligence/Recipe-Language-Model

# Learning Layer

## Overview

In the learning layer, the formulas and parameters are encoded and then tokenised into recipes as inputs. Through atomic skills of data extraction, cleaning, and matching, these data are organised into standardised datasets, providing the basis for RLM training and iterative recipe refinement.

Key Atomic Skills:
- **Cleaning**: Preprocessing and outlier cleaning
- **Matching**: Matching data pairs based on variables
- **Extraction**: Data extraction from robotic boxes

File: seven_ai_layers_robotics/learning/data/experiments_data_from_db.csv (part 3 of 6)
No,date,rank,Formula PVK,Concentration PVK,Formula Additive 1,Concentration Additive 1,Formula Additive 2,Concentration Additive 2,Formula Additive 3,Concentration Additive 3,Formula SAM 1,Concentration SAM 1,Formula SAM 2,Concentration SAM 2,Formula SAM 3,Concentration SAM 3,Spin Coating Speed SAM,Spin Coating Time SAM,Annealed Temperature SAM,Annealed Time SAM,Spin Coating Speed PVK 1,Spin Coating Time PVK 1,Spin Coating Speed PVK 2,Spin Coating Time PVK 2,Antisolvent Dropping Timing,Antisolvent Volume,Annealed Temperature PVK,Annealed Time PVK,Formula Passivator 1,Concentration Passivator 1,Formula Passivator 2,Concentration Passivator 2,Formula Passivator 3,Concentration Passivator 3,Formula Passivator 4,Concentration Passivator 4,Spin Coating Speed Passivator,Spin Coating Time Passivator,Passivator Dropping Timing,Passivator Volume,Annealed Temperature Passivator,Annealed Time Passivator,PCE,FF,Voc,Jsc,Product,Channel,From,upload_time
49961,20250726,167,Cs0.05MA0.1FA0.85PbI3.0,1.65,MACl,15.0,m-F-PEACl,2.0,,,"4,4,4-NA",0.5,,,,,3000,30,100,10,1000,5,5500,30,12,150,110,15,PDADI,0.5,,,,,,,5000,30,6,70,100,5,24.5314,82.1969,1.18539,25.1771,1886,CH1,20250624-re.csv,
49962,20250726,167,Cs0.05MA0.1FA0.85PbI3.0,1.65,MACl,15.0,m-F-PEACl,2.0,,,"4,4,4-NA",0.5,,,,,3000,30,100,10,1000,5,5500,30,12,150,110,15,PDADI,0.5,,,,,,,5000,30,6,70,100,5,24.3444,81.941,1.18076,25.1614,1886,CH2,20250624-re.csv,
49963,20250726,167,Cs0.05MA0.1FA0.85PbI3.0,1.65,MACl,15.0,m-F-PEACl,2.0,,,"4,4,4-NA",0.5,,,,,3000,30,100,10,1000,5,5500,30,12,150,110,15,PDADI,0.5,,,,,,,5000,30,6,70,100,5,23.69,81.185,1.171,24.9192,1886,CH3,20250624-re.csv,
49964,20250726,167,Cs0.05MA0.1FA0.85PbI3.0,1.65,MACl,15.0,m-F-PEACl,2.0,,,"4,4,4-NA",0.5,,,,,3000,30,100,10,1000,5,5500,30,12,150,110,15,PDADI,0.5,,,,,,,5000,30,6,70,100,5,23.4106,81.5266,1.17148,24.512,1886,CH4,20250624-re.csv,
49965,20250726,167,Cs0.05MA0.1FA0.85PbI3.0,1.65,MACl,15.0,m-F-PEACl,2.0,,,"4,4,4-NA",0.5,,,,,3000,30,100,10,1000,5,5500,30,12,150,110,15,PDADI,0.5,,,,,,,5000,30,6,70,100,5,25.1062,81.4593,1.18458,26.018,1887,CH1,20250624-re.csv,
49966,20250726,167,Cs0.05MA0.1FA0.85PbI3.0,1.65,MACl,15.0,m-F-PEACl,2.0,,,"4,4,4-NA",0.5,,,,,3000,30,100,10,1000,5,5500,30,12,150,110,15,PDADI,0.5,,,,,,,5000,30,6,70,100,5,24.9295,81.5435,1.1797,25.9151,1887,CH2,20250624-re.csv,
49967,20250726,167,Cs0.05MA0.1FA0.85PbI3.0,1.65,MACl,15.0,m-F-PEACl,2.0,,,"4,4,4-NA",0.5,,,,,3000,30,100,10,1000,5,5500,30,12,150,110,15,PDADI,0.5,,,,,,,5000,30,6,70,100,5,24.5662,81.0063,1.17445,25.8217,1887,CH3,20250624-re.csv,
49968,20250726,167,Cs0.05MA0.1FA0.85PbI3.0,1.65,MACl,15.0,m-F-PEACl,2.0,,,"4,4,4-NA",0.5,,,,,3000,30,100,10,1000,5,5500,30,12,150,110,15,PDADI,0.5,,,,,,,5000,30,6,70,100,5,24.1943,81.1725,1.17036,25.4674,1887,CH4,20250624-re.csv,
49969,20250726,167,Cs0.05MA0.1FA0.85PbI3.0,1.65,MACl,15.0,m-F-PEACl,2.0,,,"4,4,4-NA",0.5,,,,,3000,30,100,10,1000,5,5500,30,12,150,110,15,PDADI,0.5,,,,,,,5000,30,6,70,100,5,25.0892,83.8188,1.19223,25.1064,1888,CH1,20250624-re.csv,
49970,20250726,167,Cs0.05MA0.1FA0.85PbI3.0,1.65,MACl,15.0,m-F-PEACl,2.0,,,"4,4,4-NA",0.5,,,,,3000,30,100,10,1000,5,5500,30,12,150,110,15,PDADI,0.5,,,,,,,5000,30,6,70,100,5,24.672,83.5102,1.18651,24.8996,1888,CH2,20250624-re.csv,
49971,20250726,167,Cs0.05MA0.1FA0.85PbI3.0,1.65,MACl,15.0,m-F-PEACl,2.0,,,"4,4,4-NA",0.5,,,,,3000,30,100,10,1000,5,5500,30,12,150,110,15,PDADI,0.5,,,,,,,5000,30,6,70,100,5,24.2106,83.6026,1.18297,24.48,1888,CH3,20250624-re.csv,
49972,20250726,167,Cs0.05MA0.1FA0.85PbI3.0,1.65,MACl,15.0,m-F-PEACl,2.0,,,"4,4,4-NA",0.5,,,,,3000,30,100,10,1000,5,5500,30,12,150,110,15,PDADI,0.5,,,,,,,5000,30,6,70,100,5,23.5533,83.6501,1.17924,23.8771,1888,CH4,20250624-re.csv,
49973,20250726,167,Cs0.05MA0.1FA0.85PbI3.0,1.65,MACl,15.0,m-F-PEACl,2.0,,,"4,4,4-NA",0.5,,,,,3000,30,100,10,1000,5,5500,30,12,150,110,15,PDADI,0.5,,,,,,,5000,30,6,70,100,5,23.7904,81.6455,1.19347,24.4151,1889,CH1,20250624-re.csv,
49974,20250726,167,Cs0.05MA0.1FA0.85PbI3.0,1.65,MACl,15.0,m-F-PEACl,2.0,,,"4,4,4-NA",0.5,,,,,3000,30,100,10,1000,5,5500,30,12,150,110,15,PDADI,0.5,,,,,,,5000,30,6,70,100,5,24.3588,82.4971,1.18975,24.8177,1889,CH2,20250624-re.csv,
49975,20250726,167,Cs0.05MA0.1FA0.85PbI3.0,1.65,MACl,15.0,m-F-PEACl,2.0,,,"4,4,4-NA",0.5,,,,,3000,30,100,10,1000,5,5500,30,12,150,110,15,PDADI,0.5,,,,,,,5000,30,6,70,100,5,24.3028,82.7264,1.18433,24.8051,1889,CH3,20250624-re.csv,
49976,20250726,167,Cs0.05MA0.1FA0.85PbI3.0,1.65,MACl,15.0,m-F-PEACl,2.0,,,"4,4,4-NA",0.5,,,,,3000,30,100,10,1000,5,5500,30,12,150,110,15,PDADI,0.5,,,,,,,5000,30,6,70,100,5,23.9882,82.8128,1.1799,24.5501,1889,CH4,20250624-re.csv,
49977,20250726,167,Cs0.05MA0.1FA0.85PbI3.0,1.65,MACl,15.0,m-F-PEACl,2.0,,,"4,4,4-NA",0.5,,,,,3000,30,100,10,1000,5,5500,30,15,150,110,15,PDADI,0.5,,,,,,,5000,30,6,70,100,5,24.4861,84.133,1.18992,24.4588,1890,CH1,20250624-re.csv,
49978,20250726,167,Cs0.05MA0.1FA0.85PbI3.0,1.65,MACl,15.0,m-F-PEACl,2.0,,,"4,4,4-NA",0.5,,,,,3000,30,100,10,1000,5,5500,30,15,150,110,15,PDADI,0.5,,,,,,,5000,30,6,70,100,5,24.3957,83.7866,1.18567,24.557,1890,CH2,20250624-re.csv,
49979,20250726,167,Cs0.05MA0.1FA0.85PbI3.0,1.65,MACl,15.0,m-F-PEACl,2.0,,,"4,4,4-NA",0.5,,,,,3000,30,100,10,1000,5,5500,30,15,150,110,15,PDADI,0.5,,,,,,,5000,30,6,70,100,5,24.3033,84.0259,1.18174,24.4755,1890,CH3,20250624-re.csv,
49980,20250726,167,Cs0.05MA0.1FA0.85PbI3.0,1.65,MACl,15.0,m-F-PEACl,2.0,,,"4,4,4-NA",0.5,,,,,3000,30,100,10,1000,5,5500,30,15,150,110,15,PDADI,0.5,,,,,,,5000,30,6,70,100,5,23.9539,84.2122,1.1783,24.1404,1890,CH4,20250624-re.csv,
49981,20250726,167,Cs0.05MA0.1FA0.85PbI3.0,1.65,MACl,15.0,m-F-PEACl,2.0,,,"4,4,4-NA",0.5,,,,,3000,30,100,10,1000,5,5500,30,15,150,110,15,PDADI,0.5,,,,,,,5000,30,6,70,100,5,22.4819,79.4778,1.18763,23.818,1891,CH1,20250624-re.csv,
49982,20250726,167,Cs0.05MA0.1FA0.85PbI3.0,1.65,MACl,15.0,m-F-PEACl,2.0,,,"4,4,4-NA",0.5,,,,,3000,30,100,10,1000,5,5500,30,15,150,110,15,PDADI,0.5,,,,,,,5000,30,6,70,100,5,22.8259,80.7133,1.17462,24.076,1891,CH2,20250624-re.csv,
49983,20250726,167,Cs0.05MA0.1FA0.85PbI3.0,1.65,MACl,15.0,m-F-PEACl,2.0,,,"4,4,4-NA",0.5,,,,,3000,30,100,10,1000,5,5500,30,15,150,110,15,PDADI,0.5,,,,,,,5000,30,6,70,100,5,23.0155,81.1695,1.17343,24.1641,1891,CH3,20250624-re.csv,
49984,20250726,167,Cs0.05MA0.1FA0.85PbI3.0,1.65,MACl,15.0,m-F-PEACl,2.0,,,"4,4,4-NA",0.5,,,,,3000,30,100,10,1000,5,5500,30,15,150,110,15,PDADI,0.5,,,,,,,5000,30,6,70,100,5,22.8609,81.5948,1.16976,23.9516,1891,CH4,20250624-re.csv,
49985,20250726,167,Cs0.05MA0.1FA0.85PbI3.0,1.65,MACl,15.0,m-F-PEACl,2.0,,,"4,4,4-NA",0.5,,,,,3000,30,100,10,1000,5,5500,30,15,150,110,15,PDADI,0.5,,,,,,,5000,30,6,70,100,5,23.704,83.3572,1.16745,24.358,1892,CH1,20250624-re.csv,
49986,20250726,167,Cs0.05MA0.1FA0.85PbI3.0,1.65,MACl,15.0,m-F-PEACl,2.0,,,"4,4,4-NA",0.5,,,,,3000,30,100,10,1000,5,5500,30,15,150,110,15,PDADI,0.5,,,,,,,5000,30,6,70,100,5,23.2379,82.5691,1.15458,24.3757,1892,CH2,20250624-re.csv,
49987,20250726,167,Cs0.05MA0.1FA0.85PbI3.0,1.65,MACl,15.0,m-F-PEACl,2.0,,,"4,4,4-NA",0.5,,,,,3000,30,100,10,1000,5,5500,30,15,150,110,15,PDADI,0.5,,,,,,,5000,30,6,70,100,5,22.9082,82.5289,1.14898,24.1586,1892,CH3,20250624-re.csv,
49988,20250726,167,Cs0.05MA0.1FA0.85PbI3.0,1.65,MACl,15.0,m-F-PEACl,2.0,,,"4,4,4-NA",0.5,,,,,3000,30,100,10,1000,5,5500,30,15,150,110,15,PDADI,0.5,,,,,,,5000,30,6,70,100,5,22.7078,82.3129,1.1533,23.9202,1892,CH4,20250624-re.csv,
49989,20250726,167,Cs0.05MA0.1FA0.85PbI3.0,1.65,MACl,15.0,m-F-PEACl,2.0,,,"4,4,4-NA",0.5,,,,,3000,30,100,10,1000,5,5500,30,15,150,110,15,PDADI,0.5,,,,,,,5000,30,6,70,100,5,26.0435,81.1188,1.16079,27.6582,1893,CH1,20250624-re.csv,
49990,20250726,167,Cs0.05MA0.1FA0.85PbI3.0,1.65,MACl,15.0,m-F-PEACl,2.0,,,"4,4,4-NA",0.5,,,,,3000,30,100,10,1000,5,5500,30,15,150,110,15,PDADI,0.5,,,,,,,5000,30,6,70,100,5,25.6008,80.475,1.14721,27.73,1893,CH2,20250624-re.csv,
49991,20250726,167,Cs0.05MA0.1FA0.85PbI3.0,1.65,MACl,15.0,m-F-PEACl,2.0,,,"4,4,4-NA",0.5,,,,,3000,30,100,10,1000,5,5500,30,15,150,110,15,PDADI,0.5,,,,,,,5000,30,6,70,100,5,25.3708,80.4344,1.1407,27.6516,1893,CH3,20250624-re.csv,
49992,20250726,167,Cs0.05MA0.1FA0.85PbI3.0,1.65,MACl,15.0,m-F-PEACl,2.0,,,"4,4,4-NA",0.5,,,,,3000,30,100,10,1000,5,5500,30,15,150,110,15,PDADI,0.5,,,,,,,5000,30,6,70,100,5,25.6559,81.178,1.1479,27.5326,1893,CH4,20250624-re.csv,
49993,20250726,167,Cs0.05MA0.1FA0.85PbI3.0,1.65,MACl,15.0,m-F-PEACl,2.0,,,"4,4,4-NA",0.5,,,,,3000,30,100,10,1000,5,5500,30,15,150,110,15,PDADI,0.5,,,,,,,5000,30,6,70,100,5,23.8107,83.7144,1.17088,24.2918,1894,CH1,20250624-re.csv,
49994,20250726,167,Cs0.05MA0.1FA0.85PbI3.0,1.65,MACl,15.0,m-F-PEACl,2.0,,,"4,4,4-NA",0.5,,,,,3000,30,100,10,1000,5,5500,30,15,150,110,15,PDADI,0.5,,,,,,,5000,30,6,70,100,5,23.248,82.0665,1.1607,24.4062,1894,CH2,20250624-re.csv,
49995,20250726,167,Cs0.05MA0.1FA0.85PbI3.0,1.65,MACl,15.0,m-F-PEACl,2.0,,,"4,4,4-NA",0.5,,,,,3000,30,100,10,1000,5,5500,30,15,150,110,15,PDADI,0.5,,,,,,,5000,30,6,70,100,5,22.9806,81.9252,1.15421,24.303,1894,CH3,20250624-re.csv,
49996,20250726,167,Cs0.05MA0.1FA0.85PbI3.0,1.65,MACl,15.0,m-F-PEACl,2.0,,,"4,4,4-NA",0.5,,,,,3000,30,100,10,1000,5,5500,30,15,150,110,15,PDADI,0.5,,,,,,,5000,30,6,70,100,5,23.0397,82.4475,1.15807,24.1304,1894,CH4,20250624-re.csv,
49997,20250726,167,Cs0.05MA0.1FA0.85PbI3.0,1.65,MACl,15.0,m-F-PEACl,2.0,,,"4,4,4-NA",0.5,,,,,3000,30,100,10,1000,5,5500,30,15,150,110,15,PDADI,0.5,,,,,,,5000,30,6,70,100,5,26.1118,83.8094,1.17787,26.4511,1895,CH1,20250624-re.csv,
49998,20250726,167,Cs0.05MA0.1FA0.85PbI3.0,1.65,MACl,15.0,m-F-PEACl,2.0,,,"4,4,4-NA",0.5,,,,,3000,30,100,10,1000,5,5500,30,15,150,110,15,PDADI,0.5,,,,,,,5000,30,6,70,100,5,25.4887,82.642,1.16435,26.489,1895,CH2,20250624-re.csv,
49999,20250726,167,Cs0.05MA0.1FA0.85PbI3.0,1.65,MACl,15.0,m-F-PEACl,2.0,,,"4,4,4-NA",0.5,,,,,3000,30,100,10,1000,5,5500,30,15,150,110,15,PDADI,0.5,,,,,,,5000,30,6,70,100,5,25.1155,82.0181,1.15665,26.4746,1895,CH3,20250624-re.csv,
50000,20250726,167,Cs0.05MA0.1FA0.85PbI3.0,1.65,MACl,15.0,m-F-PEACl,2.0,,,"4,4,4-NA",0.5,,,,,3000,30,100,10,1000,5,5500,30,15,150,110,15,PDADI,0.5,,,,,,,5000,30,6,70,100,5,25.0461,82.329,1.15786,26.2743,1895,CH4,20250624-re.csv,
50001,20250727,168,Cs0.05MA0.1FA0.85PbI3.0,1.65,MACl,15.0,m-F-PEACl,2.0,,,"4,4,4-NA",0.5,,,,,3000,30,100,10,1000,5,5500,30,15,150,110,15,PDADI,0.5,,,,,,,5000,30,6,70,100,5,20.5314,68.1184,1.17732,25.601,1896,CH1,20250626.csv,
50002,20250727,168,Cs0.05MA0.1FA0.85PbI3.0,1.65,MACl,15.0,m-F-PEACl,2.0,,,"4,4,4-NA",0.5,,,,,3000,30,100,10,1000,5,5500,30,15,150,110,15,PDADI,0.5,,,,,,,5000,30,6,70,100,5,7.9971,31.9677,1.00401,24.9162,1896,CH2,20250626.csv,
50003,20250727,168,Cs0.05MA0.1FA0.85PbI3.0,1.65,MACl,15.0,m-F-PEACl,2.0,,,"4,4,4-NA",0.5,,,,,3000,30,100,10,1000,5,5500,30,15,150,110,15,PDADI,0.5,,,,,,,5000,30,6,70,100,5,18.6192,68.6227,1.162,23.3501,1896,CH3,20250626.csv,
50004,20250727,168,Cs0.05MA0.1FA0.85PbI3.0,1.65,MACl,15.0,m-F-PEACl,2.0,,,"4,4,4-NA",0.5,,,,,3000,30,100,10,1000,5,5500,30,15,150,110,15,PDADI,0.5,,,,,,,5000,30,6,70,100,5,21.0292,75.8295,1.16703,23.763,1896,CH4,20250626.csv,
50005,20250727,168,Cs0.05MA0.1FA0.85PbI3.0,1.65,MACl,15.0,m-F-PEACl,2.0,,,"4,4,4-NA",0.5,,,,,3000,30,100,10,1000,5,5500,30,15,150,110,15,PDADI,0.5,,,,,,,5000,30,6,70,100,5,0.013849,12.3769,0.0118253,9.4623,1897,CH1,20250626.csv,
50006,20250727,168,Cs0.05MA0.1FA0.85PbI3.0,1.65,MACl,15.0,m-F-PEACl,2.0,,,"4,4,4-NA",0.5,,,,,3000,30,100,10,1000,5,5500,30,15,150,110,15,PDADI,0.5,,,,,,,5000,30,6,70,100,5,1.17987,25.1988,0.211696,22.1178,1897,CH2,20250626.csv,
50007,20250727,168,Cs0.05MA0.1FA0.85PbI3.0,1.65,MACl,15.0,m-F-PEACl,2.0,,,"4,4,4-NA",0.5,,,,,3000,30,100,10,1000,5,5500,30,15,150,110,15,PDADI,0.5,,,,,,,5000,30,6,70,100,5,23.9183,81.3703,1.17037,25.1153,1897,CH3,20250626.csv,
50008,20250727,168,Cs0.05MA0.1FA0.85PbI3.0,1.65,MACl,15.0,m-F-PEACl,2.0,,,"4,4,4-NA",0.5,,,,,3000,30,100,10,1000,5,5500,30,15,150,110,15,PDADI,0.5,,,,,,,5000,30,6,70,100,5,24.2643,82.4587,1.17378,25.0694,1897,CH4,20250626.csv,
50009,20250727,168,Cs0.05MA0.1FA0.85PbI3.0,1.65,MACl,15.0,m-F-PEACl,2.0,,,"4,4,4-NA",0.5,,,,,3000,30,100,10,1000,5,5500,30,15,150,110,15,PDADI,0.5,,,,,,,5000,30,6,70,100,5,26.2531,82.9223,1.19423,26.5107,1898,CH1,20250626.csv,
50010,20250727,168,Cs0.05MA0.1FA0.85PbI3.0,1.65,MACl,15.0,m-F-PEACl,2.0,,,"4,4,4-NA",0.5,,,,,3000,30,100,10,1000,5,5500,30,15,150,110,15,PDADI,0.5,,,,,,,5000,30,6,70,100,5,5.60778,29.2823,0.752997,25.4327,1898,CH2,20250626.csv,
50011,20250727,168,Cs0.05MA0.1FA0.85PbI3.0,1.65,MACl,15.0,m-F-PEACl,2.0,,,"4,4,4-NA",0.5,,,,,3000,30,100,10,1000,5,5500,30,15,150,110,15,PDADI,0.5,,,,,,,5000,30,6,70,100,5,1.41825,25.7714,0.238094,23.1135,1898,CH3,20250626.csv,
50012,20250727,168,Cs0.05MA0.1FA0.85PbI3.0,1.65,MACl,15.0,m-F-PEACl,2.0,,,"4,4,4-NA",0.5,,,,,3000,30,100,10,1000,5,5500,30,15,150,110,15,PDADI,0.5,,,,,,,5000,30,6,70,100,5,0.0710046,24.4285,0.0225219,12.9058,1898,CH4,20250626.csv,
50013,20250727,168,Cs0.05MA0.1FA0.85PbI3.0,1.65,MACl,15.0,m-F-PEACl,2.0,,,"4,4,4-NA",0.5,,,,,3000,30,100,10,1000,5,5500,30,15,150,110,15,PEAI,0.15,PDADI,0.5,,,,,5000,30,6,70,100,5,23.1115,75.1497,1.17918,26.0809,1899,CH1,20250626.csv,
50014,20250727,168,Cs0.05MA0.1FA0.85PbI3.0,1.65,MACl,15.0,m-F-PEACl,2.0,,,"4,4,4-NA",0.5,,,,,3000,30,100,10,1000,5,5500,30,15,150,110,15,PEAI,0.15,PDADI,0.5,,,,,5000,30,6,70,100,5,21.6244,75.3786,1.16759,24.5701,1899,CH2,20250626.csv,
50015,20250727,168,Cs0.05MA0.1FA0.85PbI3.0,1.65,MACl,15.0,m-F-PEACl,2.0,,,"4,4,4-NA",0.5,,,,,3000,30,100,10,1000,5,5500,30,15,150,110,15,PEAI,0.15,PDADI,0.5,,,,,5000,30,6,70,100,5,23.3821,80.5384,1.1659,24.901,1899,CH3,20250626.csv,
50016,20250727,168,Cs0.05MA0.1FA0.85PbI3.0,1.65,MACl,15.0,m-F-PEACl,2.0,,,"4,4,4-NA",0.5,,,,,3000,30,100,10,1000,5,5500,30,15,150,110,15,PEAI,0.15,PDADI,0.5,,,,,5000,30,6,70,100,5,24.4758,83.1052,1.16891,25.1956,1899,CH4,20250626.csv,
50017,20250727,168,Cs0.05MA0.1FA0.85PbI3.0,1.65,MACl,15.0,m-F-PEACl,2.0,,,"4,4,4-NA",0.5,,,,,3000,30,100,10,1000,5,5500,30,15,150,110,15,PEAI,0.15,PDADI,0.5,,,,,5000,30,6,70,100,5,11.2497,39.5453,1.118,25.4451,1900,CH1,20250626.csv,
50018,20250727,168,Cs0.05MA0.1FA0.85PbI3.0,1.65,MACl,15.0,m-F-PEACl,2.0,,,"4,4,4-NA",0.5,,,,,3000,30,100,10,1000,5,5500,30,15,150,110,15,PEAI,0.15,PDADI,0.5,,,,,5000,30,6,70,100,5,17.2342,59.6719,1.15461,25.0143,1900,CH2,20250626.csv,
50019,20250727,168,Cs0.05MA0.1FA0.85PbI3.0,1.65,MACl,15.0,m-F-PEACl,2.0,,,"4,4,4-NA",0.5,,,,,3000,30,100,10,1000,5,5500,30,15,150,110,15,PEAI,0.15,PDADI,0.5,,,,,5000,30,6,70,100,5,0.649451,24.8412,0.13815,18.9244,1900,CH3,20250626.csv,
50020,20250727,168,Cs0.05MA0.1FA0.85PbI3.0,1.65,MACl,15.0,m-F-PEACl,2.0,,,"4,4,4-NA",0.5,,,,,3000,30,100,10,1000,5,5500,30,15,150,110,15,PEAI,0.15,PDADI,0.5,,,,,5000,30,6,70,100,5,0.110683,24.5829,0.0357856,12.5816,1900,CH4,20250626.csv,
50021,20250727,168,Cs0.05MA0.05FA0.9PbI3.0,1.65,MACl,15.0,m-F-PEACl,2.0,,,"4,4,4-NA",0.5,,,,,3000,30,100,10,1000,5,5500,30,15,150,110,15,PEAI,0.15,PDADI,0.5,,,,,5000,30,6,70,100,5,0.697623,24.9886,0.13034,21.4191,1901,CH1,20250626.csv,
50022,20250727,168,Cs0.05MA0.05FA0.9PbI3.0,1.65,MACl,15.0,m-F-PEACl,2.0,,,"4,4,4-NA",0.5,,,,,3000,30,100,10,1000,5,5500,30,15,150,110,15,PEAI,0.15,PDADI,0.5,,,,,5000,30,6,70,100,5,22.4517,73.2474,1.17477,26.0918,1901,CH2,20250626.csv,
50023,20250727,168,Cs0.05MA0.05FA0.9PbI3.0,1.65,MACl,15.0,m-F-PEACl,2.0,,,"4,4,4-NA",0.5,,,,,3000,30,100,10,1000,5,5500,30,15,150,110,15,PEAI,0.15,PDADI,0.5,,,,,5000,30,6,70,100,5,3.23e-07,0.30435,-0.000410012,-0.259071,1901,CH3,20250626.csv,
50024,20250727,168,Cs0.05MA0.05FA0.9PbI3.0,1.65,MACl,15.0,m-F-PEACl,2.0,,,"4,4,4-NA",0.5,,,,,3000,30,100,10,1000,5,5500,30,15,150,110,15,PEAI,0.15,PDADI,0.5,,,,,5000,30,6,70,100,5,7.08687,33.4876,0.821956,25.7467,1901,CH4,20250626.csv,
50025,20250727,168,Cs0.05MA0.05FA0.9PbI3.0,1.65,MACl,15.0,m-F-PEACl,2.0,,,"4,4,4-NA",0.5,,,,,3000,30,100,10,1000,5,5500,30,15,150,110,15,PDADI,0.5,PiPI,0.15,,,,,5000,30,6,70,100,5,25.1724,81.6468,1.17368,26.2686,1902,CH1,20250626.csv,
50026,20250727,168,Cs0.05MA0.05FA0.9PbI3.0,1.65,MACl,15.0,m-F-PEACl,2.0,,,"4,4,4-NA",0.5,,,,,3000,30,100,10,1000,5,5500,30,15,150,110,15,PDADI,0.5,PiPI,0.15,,,,,5000,30,6,70,100,5,24.5443,81.4056,1.16147,25.9591,1902,CH2,20250626.csv,
50027,20250727,168,Cs0.05MA0.05FA0.9PbI3.0,1.65,MACl,15.0,m-F-PEACl,2.0,,,"4,4,4-NA",0.5,,,,,3000,30,100,10,1000,5,5500,30,15,150,110,15,PDADI,0.5,PiPI,0.15,,,,,5000,30,6,70,100,5,24.2675,81.3742,1.15638,25.7893,1902,CH3,20250626.csv,
50028,20250727,168,Cs0.05MA0.05FA0.9PbI3.0,1.65,MACl,15.0,m-F-PEACl,2.0,,,"4,4,4-NA",0.5,,,,,3000,30,100,10,1000,5,5500,30,15,150,110,15,PDADI,0.5,PiPI,0.15,,,,,5000,30,6,70,100,5,24.3908,82.1663,1.15652,25.6673,1902,CH4,20250626.csv,
50029,20250727,168,Cs0.05MA0.05FA0.9PbI3.0,1.65,MACl,15.0,m-F-PEACl,2.0,,,"4,4,4-NA",0.5,,,,,3000,30,100,10,1000,5,5500,30,15,150,110,15,PDADI,0.5,PiPI,0.15,,,,,5000,30,6,70,100,5,25.6185,81.3014,1.18446,26.6032,1903,CH1,20250626.csv,
50030,20250727,168,Cs0.05MA0.05FA0.9PbI3.0,1.65,MACl,15.0,m-F-PEACl,2.0,,,"4,4,4-NA",0.5,,,,,3000,30,100,10,1000,5,5500,30,15,150,110,15,PDADI,0.5,PiPI,0.15,,,,,5000,30,6,70,100,5,24.0842,78.6601,1.16915,26.1884,1903,CH2,20250626.csv,
50031,20250727,168,Cs0.05MA0.05FA0.9PbI3.0,1.65,MACl,15.0,m-F-PEACl,2.0,,,"4,4,4-NA",0.5,,,,,3000,30,100,10,1000,5,5500,30,15,150,110,15,PDADI,0.5,PiPI,0.15,,,,,5000,30,6,70,100,5,24.3271,80.279,1.16544,26.0016,1903,CH3,20250626.csv,
50032,20250727,168,Cs0.05MA0.05FA0.9PbI3.0,1.65,MACl,15.0,m-F-PEACl,2.0,,,"4,4,4-NA",0.5,,,,,3000,30,100,10,1000,5,5500,30,15,150,110,15,PDADI,0.5,PiPI,0.15,,,,,5000,30,6,70,100,5,23.4673,78.3262,1.16094,25.8074,1903,CH4,20250626.csv,
50033,20250727,168,Cs0.05MA0.05FA0.9PbI3.0,1.65,MACl,15.0,m-F-PEACl,2.0,,,"4,4,4-NA",0.5,,,,,3000,30,100,10,1000,5,5500,30,15,150,110,15,PDADI,0.5,PiPI,0.15,,,,,5000,30,6,70,100,5,24.7777,81.4772,1.17781,25.8195,1904,CH1,20250626.csv,
50034,20250727,168,Cs0.05MA0.05FA0.9PbI3.0,1.65,MACl,15.0,m-F-PEACl,2.0,,,"4,4,4-NA",0.5,,,,,3000,30,100,10,1000,5,5500,30,15,150,110,15,PDADI,0.5,PiPI,0.15,,,,,5000,30,6,70,100,5,23.9317,80.5243,1.16421,25.5281,1904,CH2,20250626.csv,
50035,20250727,168,Cs0.05MA0.05FA0.9PbI3.0,1.65,MACl,15.0,m-F-PEACl,2.0,,,"4,4,4-NA",0.5,,,,,3000,30,100,10,1000,5,5500,30,15,150,110,15,PDADI,0.5,PiPI,0.15,,,,,5000,30,6,70,100,5,23.1894,79.283,1.15662,25.2882,1904,CH3,20250626.csv,
50036,20250727,168,Cs0.05MA0.05FA0.9PbI3.0,1.65,MACl,15.0,m-F-PEACl,2.0,,,"4,4,4-NA",0.5,,,,,3000,30,100,10,1000,5,5500,30,15,150,110,15,PDADI,0.5,PiPI,0.15,,,,,5000,30,6,70,100,5,23.1996,80.3843,1.15677,24.9494,1904,CH4,20250626.csv,
50037,20250727,168,Cs0.05MA0.05FA0.9PbI3.0,1.65,MACl,15.0,m-F-PEACl,2.0,,,"4,4,4-NA",0.5,,,,,3000,30,100,10,1000,5,5500,30,15,150,110,15,PDADI,0.5,PiPDI,0.15,,,,,5000,30,6,70,100,5,23.6784,79.9165,1.18438,25.0163,1905,CH1,20250626.csv,
50038,20250727,168,Cs0.05MA0.05FA0.9PbI3.0,1.65,MACl,15.0,m-F-PEACl,2.0,,,"4,4,4-NA",0.5,,,,,3000,30,100,10,1000,5,5500,30,15,150,110,15,PDADI,0.5,PiPDI,0.15,,,,,5000,30,6,70,100,5,17.7153,62.467,1.1589,24.471,1905,CH2,20250626.csv,
50039,20250727,168,Cs0.05MA0.05FA0.9PbI3.0,1.65,MACl,15.0,m-F-PEACl,2.0,,,"4,4,4-NA",0.5,,,,,3000,30,100,10,1000,5,5500,30,15,150,110,15,PDADI,0.5,PiPDI,0.15,,,,,5000,30,6,70,100,5,3.40328,29.7093,0.491695,23.2974,1905,CH3,20250626.csv,
50040,20250727,168,Cs0.05MA0.05FA0.9PbI3.0,1.65,MACl,15.0,m-F-PEACl,2.0,,,"4,4,4-NA",0.5,,,,,3000,30,100,10,1000,5,5500,30,15,150,110,15,PDADI,0.5,PiPDI,0.15,,,,,5000,30,6,70,100,5,22.5899,80.7159,1.16159,24.0937,1905,CH4,20250626.csv,
50041,20250727,168,Cs0.05MA0.08FA0.87PbI3.0,1.65,MACl,15.0,m-F-PEACl,2.0,,,"4,4,4-NA",0.5,,,,,3000,30,100,10,1000,5,5500,30,15,150,110,15,PDADI,0.5,PiPDI,0.15,,,,,5000,30,6,70,100,5,24.5262,79.346,1.18195,26.1519,1906,CH1,20250626.csv,
50042,20250727,168,Cs0.05MA0.08FA0.87PbI3.0,1.65,MACl,15.0,m-F-PEACl,2.0,,,"4,4,4-NA",0.5,,,,,3000,30,100,10,1000,5,5500,30,15,150,110,15,PDADI,0.5,PiPDI,0.15,,,,,5000,30,6,70,100,5,0.710895,24.8767,0.144454,19.7826,1906,CH2,20250626.csv,
50043,20250727,168,Cs0.05MA0.08FA0.87PbI3.0,1.65,MACl,15.0,m-F-PEACl,2.0,,,"4,4,4-NA",0.5,,,,,3000,30,100,10,1000,5,5500,30,15,150,110,15,PDADI,0.5,PiPDI,0.15,,,,,5000,30,6,70,100,5,23.1655,79.1184,1.15429,25.3658,1906,CH3,20250626.csv,
50044,20250727,168,Cs0.05MA0.08FA0.87PbI3.0,1.65,MACl,15.0,m-F-PEACl,2.0,,,"4,4,4-NA",0.5,,,,,3000,30,100,10,1000,5,5500,30,15,150,110,15,PDADI,0.5,PiPDI,0.15,,,,,5000,30,6,70,100,5,23.3537,80.4117,1.15548,25.1346,1906,CH4,20250626.csv,
50045,20250727,168,Cs0.05MA0.08FA0.87PbI3.0,1.65,MACl,15.0,m-F-PEACl,2.0,,,"4,4,4-NA",0.5,,,,,3000,30,100,10,1000,5,5500,30,15,150,110,15,PDADI,0.5,PiPDI,0.15,,,,,5000,30,6,70,100,5,25.5079,81.2011,1.18181,26.5807,1907,CH1,20250626.csv,
50046,20250727,168,Cs0.05MA0.08FA0.87PbI3.0,1.65,MACl,15.0,m-F-PEACl,2.0,,,"4,4,4-NA",0.5,,,,,3000,30,100,10,1000,5,5500,30,15,150,110,15,PDADI,0.5,PiPDI,0.15,,,,,5000,30,6,70,100,5,24.8161,81.1645,1.16779,26.1821,1907,CH2,20250626.csv,
50047,20250727,168,Cs0.05MA0.08FA0.87PbI3.0,1.65,MACl,15.0,m-F-PEACl,2.0,,,"4,4,4-NA",0.5,,,,,3000,30,100,10,1000,5,5500,30,15,150,110,15,PDADI,0.5,PiPDI,0.15,,,,,5000,30,6,70,100,5,24.321,81.251,1.16148,25.7716,1907,CH3,20250626.csv,
50048,20250727,168,Cs0.05MA0.08FA0.87PbI3.0,1.65,MACl,15.0,m-F-PEACl,2.0,,,"4,4,4-NA",0.5,,,,,3000,30,100,10,1000,5,5500,30,15,150,110,15,PDADI,0.5,PiPDI,0.15,,,,,5000,30,6,70,100,5,24.0849,81.6419,1.16171,25.3942,1907,CH4,20250626.csv,
50049,20250727,168,Cs0.05MA0.08FA0.87PbI3.0,1.65,MACl,15.0,p-F-PEACl,2.0,,,"4,4,4-NA",0.5,,,,,3000,30,100,10,1000,5,5500,30,15,150,110,15,PDADI,0.5,,,,,,,5000,30,6,70,100,5,23.6248,80.4746,1.17894,24.9011,1908,CH1,20250626.csv,
50050,20250727,168,Cs0.05MA0.08FA0.87PbI3.0,1.65,MACl,15.0,p-F-PEACl,2.0,,,"4,4,4-NA",0.5,,,,,3000,30,100,10,1000,5,5500,30,15,150,110,15,PDADI,0.5,,,,,,,5000,30,6,70,100,5,23.5311,82.5839,1.16984,24.3569,1908,CH2,20250626.csv,
50051,20250727,168,Cs0.05MA0.08FA0.87PbI3.0,1.65,MACl,15.0,p-F-PEACl,2.0,,,"4,4,4-NA",0.5,,,,,3000,30,100,10,1000,5,5500,30,15,150,110,15,PDADI,0.5,,,,,,,5000,30,6,70,100,5,22.1458,80.6845,1.16225,23.6157,1908,CH3,20250626.csv,
50052,20250727,168,Cs0.05MA0.08FA0.87PbI3.0,1.65,MACl,15.0,p-F-PEACl,2.0,,,"4,4,4-NA",0.5,,,,,3000,30,100,10,1000,5,5500,30,15,150,110,15,PDADI,0.5,,,,,,,5000,30,6,70,100,5,22.0033,80.7802,1.16045,23.4724,1908,CH4,20250626.csv,
50053,20250727,168,Cs0.05MA0.08FA0.87PbI3.0,1.65,MACl,15.0,p-F-PEACl,2.0,,,"4,4,4-NA",0.5,,,,,3000,30,100,10,1000,5,5500,30,15,150,110,15,PDADI,0.5,,,,,,,5000,30,6,70,100,5,24.3322,80.759,1.17729,25.592,1909,CH1,20250626.csv,
50054,20250727,168,Cs0.05MA0.08FA0.87PbI3.0,1.65,MACl,15.0,p-F-PEACl,2.0,,,"4,4,4-NA",0.5,,,,,3000,30,100,10,1000,5,5500,30,15,150,110,15,PDADI,0.5,,,,,,,5000,30,6,70,100,5,23.8351,81.7887,1.16522,25.01,1909,CH2,20250626.csv,
50055,20250727,168,Cs0.05MA0.08FA0.87PbI3.0,1.65,MACl,15.0,p-F-PEACl,2.0,,,"4,4,4-NA",0.5,,,,,3000,30,100,10,1000,5,5500,30,15,150,110,15,PDADI,0.5,,,,,,,5000,30,6,70,100,5,22.619,80.7728,1.15627,24.2187,1909,CH3,20250626.csv,
50056,20250727,168,Cs0.05MA0.08FA0.87PbI3.0,1.65,MACl,15.0,p-F-PEACl,2.0,,,"4,4,4-NA",0.5,,,,,3000,30,100,10,1000,5,5500,30,15,150,110,15,PDADI,0.5,,,,,,,5000,30,6,70,100,5,20.1885,76.236,1.15163,22.9949,1909,CH4,20250626.csv,
50057,20250727,168,Cs0.05MA0.08FA0.87PbI3.0,1.65,MACl,15.0,p-F-PEACl,2.0,,,"4,4,4-NA",0.5,,,,,3000,30,100,10,1000,5,5500,30,15,150,110,15,PDADI,0.5,,,,,,,5000,30,6,70,100,5,22.3119,76.6234,1.17652,24.75,1910,CH1,20250626.csv,
50058,20250727,168,Cs0.05MA0.08FA0.87PbI3.0,1.65,MACl,15.0,p-F-PEACl,2.0,,,"4,4,4-NA",0.5,,,,,3000,30,100,10,1000,5,5500,30,15,150,110,15,PDADI,0.5,,,,,,,5000,30,6,70,100,5,11.1655,41.0796,1.10706,24.5517,1910,CH2,20250626.csv,
50059,20250727,168,Cs0.05MA0.08FA0.87PbI3.0,1.65,MACl,15.0,p-F-PEACl,2.0,,,"4,4,4-NA",0.5,,,,,3000,30,100,10,1000,5,5500,30,15,150,110,15,PDADI,0.5,,,,,,,5000,30,6,70,100,5,21.1867,74.4577,1.15461,24.6444,1910,CH3,20250626.csv,
50060,20250727,168,Cs0.05MA0.08FA0.87PbI3.0,1.65,MACl,15.0,p-F-PEACl,2.0,,,"4,4,4-NA",0.5,,,,,3000,30,100,10,1000,5,5500,30,15,150,110,15,PDADI,0.5,,,,,,,5000,30,6,70,100,5,23.4792,82.0687,1.15832,24.6989,1910,CH4,20250626.csv,
50061,20250727,168,Cs0.05MA0.08FA0.87PbI3.0,1.65,MACl,15.0,p-F-PEACl,2.0,,,"4,4,4-NA",0.5,,,,,3000,30,100,10,1000,5,5500,30,15,150,110,15,PEAI,0.15,PDADI,0.5,,,,,5000,30,6,70,100,5,25.3341,80.491,1.17719,26.7368,1911,CH1,20250626.csv,
50062,20250727,168,Cs0.05MA0.08FA0.87PbI3.0,1.65,MACl,15.0,p-F-PEACl,2.0,,,"4,4,4-NA",0.5,,,,,3000,30,100,10,1000,5,5500,30,15,150,110,15,PEAI,0.15,PDADI,0.5,,,,,5000,30,6,70,100,5,23.909,78.5056,1.15976,26.2599,1911,CH2,20250626.csv,
50063,20250727,168,Cs0.05MA0.08FA0.87PbI3.0,1.65,MACl,15.0,p-F-PEACl,2.0,,,"4,4,4-NA",0.5,,,,,3000,30,100,10,1000,5,5500,30,15,150,110,15,PEAI,0.15,PDADI,0.5,,,,,5000,30,6,70,100,5,21.1316,72.6889,1.14681,25.3497,1911,CH3,20250626.csv,
50064,20250727,168,Cs0.05MA0.08FA0.87PbI3.0,1.65,MACl,15.0,p-F-PEACl,2.0,,,"4,4,4-NA",0.5,,,,,3000,30,100,10,1000,5,5500,30,15,150,110,15,PEAI,0.15,PDADI,0.5,,,,,5000,30,6,70,100,5,2.45462,26.4214,0.388005,23.9437,1911,CH4,20250626.csv,
50065,20250727,168,Cs0.05MA0.08FA0.87PbI3.0,1.65,MACl,15.0,p-F-PEACl,2.0,,,"4,4,4-NA",0.5,,,,,3000,30,100,10,1000,5,5500,30,15,150,110,15,PEAI,0.15,PDADI,0.5,,,,,5000,30,6,70,100,5,25.7676,81.7075,1.18528,26.6067,1912,CH1,20250626.csv,
50066,20250727,168,Cs0.05MA0.08FA0.87PbI3.0,1.65,MACl,15.0,p-F-PEACl,2.0,,,"4,4,4-NA",0.5,,,,,3000,30,100,10,1000,5,5500,30,15,150,110,15,PEAI,0.15,PDADI,0.5,,,,,5000,30,6,70,100,5,25.5098,81.9923,1.179,26.3888,1912,CH2,20250626.csv,
50067,20250727,168,Cs0.05MA0.08FA0.87PbI3.0,1.65,MACl,15.0,p-F-PEACl,2.0,,,"4,4,4-NA",0.5,,,,,3000,30,100,10,1000,5,5500,30,15,150,110,15,PEAI,0.15,PDADI,0.5,,,,,5000,30,6,70,100,5,24.5897,82.7487,1.15896,25.6403,1912,CH3,20250626.csv,
50068,20250727,168,Cs0.05MA0.08FA0.87PbI3.0,1.65,MACl,15.0,p-F-PEACl,2.0,,,"4,4,4-NA",0.5,,,,,3000,30,100,10,1000,5,5500,30,15,150,110,15,PEAI,0.15,PDADI,0.5,,,,,5000,30,6,70,100,5,24.1299,82.1012,1.15646,25.414,1912,CH4,20250626.csv,
50069,20250727,168,Cs0.05MA0.08FA0.87PbI3.0,1.65,MACl,15.0,p-F-PEACl,2.0,,,"4,4,4-NA",0.5,,,,,3000,30,100,10,1000,5,5500,30,15,150,110,15,PEAI,0.15,PDADI,0.5,,,,,5000,30,6,70,100,5,22.1699,79.4338,1.17075,23.8393,1913,CH1,20250626.csv,
50070,20250727,168,Cs0.05MA0.08FA0.87PbI3.0,1.65,MACl,15.0,p-F-PEACl,2.0,,,"4,4,4-NA",0.5,,,,,3000,30,100,10,1000,5,5500,30,15,150,110,15,PEAI,0.15,PDADI,0.5,,,,,5000,30,6,70,100,5,21.8584,80.0759,1.15658,23.6015,1913,CH2,20250626.csv,
50071,20250727,168,Cs0.05MA0.08FA0.87PbI3.0,1.65,MACl,15.0,p-F-PEACl,2.0,,,"4,4,4-NA",0.5,,,,,3000,30,100,10,1000,5,5500,30,15,150,110,15,PEAI,0.15,PDADI,0.5,,,,,5000,30,6,70,100,5,21.6288,80.6356,1.15172,23.2894,1913,CH3,20250626.csv,
50072,20250727,168,Cs0.05MA0.08FA0.87PbI3.0,1.65,MACl,15.0,p-F-PEACl,2.0,,,"4,4,4-NA",0.5,,,,,3000,30,100,10,1000,5,5500,30,15,150,110,15,PEAI,0.15,PDADI,0.5,,,,,5000,30,6,70,100,5,20.9467,80.1126,1.15461,22.6453,1913,CH4,20250626.csv,
50073,20250727,168,Cs0.05MA0.08FA0.87PbI3.0,1.65,MACl,15.0,p-F-PEACl,2.0,,,"4,4,4-NA",0.5,,,,,3000,30,100,10,1000,5,5500,30,15,150,110,15,PDADI,0.5,PiPI,0.15,,,,,5000,30,6,70,100,5,20.994,70.1704,1.13814,26.2873,1914,CH1,20250626.csv,
50074,20250727,168,Cs0.05MA0.08FA0.87PbI3.0,1.65,MACl,15.0,p-F-PEACl,2.0,,,"4,4,4-NA",0.5,,,,,3000,30,100,10,1000,5,5500,30,15,150,110,15,PDADI,0.5,PiPI,0.15,,,,,5000,30,6,70,100,5,20.1555,68.2776,1.13349,26.0435,1914,CH2,20250626.csv,
50075,20250727,168,Cs0.05MA0.08FA0.87PbI3.0,1.65,MACl,15.0,p-F-PEACl,2.0,,,"4,4,4-NA",0.5,,,,,3000,30,100,10,1000,5,5500,30,15,150,110,15,PDADI,0.5,PiPI,0.15,,,,,5000,30,6,70,100,5,12.2542,47.7802,1.08238,23.6951,1914,CH3,20250626.csv,
50076,20250727,168,Cs0.05MA0.08FA0.87PbI3.0,1.65,MACl,15.0,p-F-PEACl,2.0,,,"4,4,4-NA",0.5,,,,,3000,30,100,10,1000,5,5500,30,15,150,110,15,PDADI,0.5,PiPI,0.15,,,,,5000,30,6,70,100,5,16.3394,63.731,1.10469,23.2083,1914,CH4,20250626.csv,
50077,20250727,168,Cs0.05MA0.08FA0.87PbI3.0,1.65,MACl,15.0,p-F-PEACl,2.0,,,"4,4,4-NA",0.5,,,,,3000,30,100,10,1000,5,5500,30,15,150,110,15,PDADI,0.5,PiPI,0.15,,,,,5000,30,6,70,100,5,23.2049,76.0187,1.15442,26.4422,1915,CH1,20250626.csv,
50078,20250727,168,Cs0.05MA0.08FA0.87PbI3.0,1.65,MACl,15.0,p-F-PEACl,2.0,,,"4,4,4-NA",0.5,,,,,3000,30,100,10,1000,5,5500,30,15,150,110,15,PDADI,0.5,PiPI,0.15,,,,,5000,30,6,70,100,5,21.6316,76.6014,1.125,25.1014,1915,CH2,20250626.csv,
50079,20250727,168,Cs0.05MA0.08FA0.87PbI3.0,1.65,MACl,15.0,p-F-PEACl,2.0,,,"4,4,4-NA",0.5,,,,,3000,30,100,10,1000,5,5500,30,15,150,110,15,PDADI,0.5,PiPI,0.15,,,,,5000,30,6,70,100,5,21.4807,76.8455,1.12633,24.8178,1915,CH3,20250626.csv,
50080,20250727,168,Cs0.05MA0.08FA0.87PbI3.0,1.65,MACl,15.0,p-F-PEACl,2.0,,,"4,4,4-NA",0.5,,,,,3000,30,100,10,1000,5,5500,30,15,150,110,15,PDADI,0.5,PiPI,0.15,,,,,5000,30,6,70,100,5,21.3556,76.3212,1.12724,24.8228,1915,CH4,20250626.csv,
50081,20250727,168,Cs0.05MA0.1FA0.85PbI3.0,1.65,MACl,15.0,p-F-PEACl,2.0,,,"4,4,4-NA",0.5,,,,,3000,30,100,10,1000,5,5500,30,15,150,110,15,PDADI,0.5,PiPI,0.15,,,,,5000,30,6,70,100,5,18.8732,67.0347,1.12506,25.0248,1916,CH1,20250626.csv,
50082,20250727,168,Cs0.05MA0.1FA0.85PbI3.0,1.65,MACl,15.0,p-F-PEACl,2.0,,,"4,4,4-NA",0.5,,,,,3000,30,100,10,1000,5,5500,30,15,150,110,15,PDADI,0.5,PiPI,0.15,,,,,5000,30,6,70,100,5,21.8893,77.029,1.13828,24.9648,1916,CH2,20250626.csv,
50083,20250727,168,Cs0.05MA0.1FA0.85PbI3.0,1.65,MACl,15.0,p-F-PEACl,2.0,,,"4,4,4-NA",0.5,,,,,3000,30,100,10,1000,5,5500,30,15,150,110,15,PDADI,0.5,PiPI,0.15,,,,,5000,30,6,70,100,5,21.4655,76.5637,1.12863,24.841,1916,CH3,20250626.csv,
50084,20250727,168,Cs0.05MA0.1FA0.85PbI3.0,1.65,MACl,15.0,p-F-PEACl,2.0,,,"4,4,4-NA",0.5,,,,,3000,30,100,10,1000,5,5500,30,15,150,110,15,PDADI,0.5,PiPI,0.15,,,,,5000,30,6,70,100,5,21.1137,76.3216,1.1295,24.4923,1916,CH4,20250626.csv,
50085,20250727,168,Cs0.05MA0.1FA0.85PbI3.0,1.65,MACl,15.0,p-F-PEACl,2.0,,,"4,4,4-NA",0.5,,,,,3000,30,100,10,1000,5,5500,30,15,150,110,15,PDADI,0.5,PiPI,0.15,,,,,5000,30,6,70,100,5,0.535388,24.9203,0.0985137,21.8082,1917,CH1,20250626.csv,
50086,20250727,168,Cs0.05MA0.1FA0.85PbI3.0,1.65,MACl,15.0,p-F-PEACl,2.0,,,"4,4,4-NA",0.5,,,,,3000,30,100,10,1000,5,5500,30,15,150,110,15,PDADI,0.5,PiPI,0.15,,,,,5000,30,6,70,100,5,0.374721,24.8254,0.0755091,19.99,1917,CH2,20250626.csv,
50087,20250727,168,Cs0.05MA0.1FA0.85PbI3.0,1.65,MACl,15.0,p-F-PEACl,2.0,,,"4,4,4-NA",0.5,,,,,3000,30,100,10,1000,5,5500,30,15,150,110,15,PDADI,0.5,PiPI,0.15,,,,,5000,30,6,70,100,5,0.683762,24.8013,0.135011,20.4202,1917,CH3,20250626.csv,
50088,20250727,168,Cs0.05MA0.1FA0.85PbI3.0,1.65,MACl,15.0,p-F-PEACl,2.0,,,"4,4,4-NA",0.5,,,,,3000,30,100,10,1000,5,5500,30,15,150,110,15,PDADI,0.5,PiPI,0.15,,,,,5000,30,6,70,100,5,0.427659,24.6904,0.0868055,19.9537,1917,CH4,20250626.csv,
50089,20250727,168,Cs0.05MA0.1FA0.85PbI3.0,1.65,MACl,15.0,p-F-PEACl,2.0,,,"4,4,4-NA",0.5,,,,,3000,30,100,10,1000,5,5500,30,15,150,110,15,PDADI,0.5,PiPDI,0.15,,,,,5000,30,6,70,100,5,23.0757,79.7054,1.17417,24.6568,1918,CH1,20250626.csv,
50090,20250727,168,Cs0.05MA0.1FA0.85PbI3.0,1.65,MACl,15.0,p-F-PEACl,2.0,,,"4,4,4-NA",0.5,,,,,3000,30,100,10,1000,5,5500,30,15,150,110,15,PDADI,0.5,PiPDI,0.15,,,,,5000,30,6,70,100,5,22.4962,79.0877,1.16039,24.5131,1918,CH2,20250626.csv,
50091,20250727,168,Cs0.05MA0.1FA0.85PbI3.0,1.65,MACl,15.0,p-F-PEACl,2.0,,,"4,4,4-NA",0.5,,,,,3000,30,100,10,1000,5,5500,30,15,150,110,15,PDADI,0.5,PiPDI,0.15,,,,,5000,30,6,70,100,5,22.0514,78.2947,1.15119,24.4657,1918,CH3,20250626.csv,
50092,20250727,168,Cs0.05MA0.1FA0.85PbI3.0,1.65,MACl,15.0,p-F-PEACl,2.0,,,"4,4,4-NA",0.5,,,,,3000,30,100,10,1000,5,5500,30,15,150,110,15,PDADI,0.5,PiPDI,0.15,,,,,5000,30,6,70,100,5,21.4835,77.7095,1.14628,24.118,1918,CH4,20250626.csv,
50093,20250727,168,Cs0.05MA0.1FA0.85PbI3.0,1.65,MACl,15.0,p-F-PEACl,2.0,,,"4,4,4-NA",0.5,,,,,3000,30,100,10,1000,5,5500,30,15,150,110,15,PDADI,0.5,PiPDI,0.15,,,,,5000,30,6,70,100,5,23.9745,79.5261,1.18326,25.4776,1919,CH1,20250626.csv,
50094,20250727,168,Cs0.05MA0.1FA0.85PbI3.0,1.65,MACl,15.0,p-F-PEACl,2.0,,,"4,4,4-NA",0.5,,,,,3000,30,100,10,1000,5,5500,30,15,150,110,15,PDADI,0.5,PiPDI,0.15,,,,,5000,30,6,70,100,5,8.18469,32.5762,1.00361,25.0343,1919,CH2,20250626.csv,
50095,20250727,168,Cs0.05MA0.1FA0.85PbI3.0,1.65,MACl,15.0,p-F-PEACl,2.0,,,"4,4,4-NA",0.5,,,,,3000,30,100,10,1000,5,5500,30,15,150,110,15,PDADI,0.5,PiPDI,0.15,,,,,5000,30,6,70,100,5,23.7083,80.8066,1.16215,25.2459,1919,CH3,20250626.csv,
50096,20250727,168,Cs0.05MA0.1FA0.85PbI3.0,1.65,MACl,15.0,p-F-PEACl,2.0,,,"4,4,4-NA",0.5,,,,,3000,30,100,10,1000,5,5500,30,15,150,110,15,PDADI,0.5,PiPDI,0.15,,,,,5000,30,6,70,100,5,23.704,81.9576,1.15859,24.9634,1919,CH4,20250626.csv,
50097,20250727,168,Cs0.05MA0.1FA0.85PbI3.0,1.65,MACl,15.0,p-F-PEACl,2.0,,,"4,4,4-NA",0.5,,,,,3000,30,100,10,1000,5,5500,30,15,150,110,15,PDADI,0.5,PiPDI,0.15,,,,,5000,30,6,70,100,5,0.817042,24.7981,0.15584,21.142,1920,CH1,20250626.csv,
50098,20250727,168,Cs0.05MA0.1FA0.85PbI3.0,1.65,MACl,15.0,p-F-PEACl,2.0,,,"4,4,4-NA",0.5,,,,,3000,30,100,10,1000,5,5500,30,15,150,110,15,PDADI,0.5,PiPDI,0.15,,,,,5000,30,6,70,100,5,15.4829,61.7453,0.974801,25.7236,1920,CH2,20250626.csv,
50099,20250727,168,Cs0.05MA0.1FA0.85PbI3.0,1.65,MACl,15.0,p-F-PEACl,2.0,,,"4,4,4-NA",0.5,,,,,3000,30,100,10,1000,5,5500,30,15,150,110,15,PDADI,0.5,PiPDI,0.15,,,,,5000,30,6,70,100,5,13.2027,55.0724,0.967378,24.7817,1920,CH3,20250626.csv,
50100,20250727,168,Cs0.05MA0.1FA0.85PbI3.0,1.65,MACl,15.0,p-F-PEACl,2.0,,,"4,4,4-NA",0.5,,,,,3000,30,100,10,1000,5,5500,30,15,150,110,15,PDADI,0.5,PiPDI,0.15,,,,,5000,30,6,70,100,5,10.0128,46.6846,0.967609,22.1656,1920,CH4,20250626.csv,
50101,20250727,168,Cs0.05MA0.1FA0.85PbI3.0,1.65,MACl,15.0,p-F-PEACl,2.0,,,"4,4,4-NA",0.5,,,,,3000,30,100,10,1000,5,5500,30,15,150,110,15,PDADI,0.5,PiPDI,0.15,,,,,5000,30,6,70,100,5,12.7737,52.45,0.960888,25.3453,1921,CH1,20250626.csv,
50102,20250727,168,Cs0.05MA0.1FA0.85PbI3.0,1.65,MACl,15.0,p-F-PEACl,2.0,,,"4,4,4-NA",0.5,,,,,3000,30,100,10,1000,5,5500,30,15,150,110,15,PDADI,0.5,PiPDI,0.15,,,,,5000,30,6,70,100,5,13.7381,57.0745,0.960349,25.0642,1921,CH2,20250626.csv,
50103,20250727,168,Cs0.05MA0.1FA0.85PbI3.0,1.65,MACl,15.0,p-F-PEACl,2.0,,,"4,4,4-NA",0.5,,,,,3000,30,100,10,1000,5,5500,30,15,150,110,15,PDADI,0.5,PiPDI,0.15,,,,,5000,30,6,70,100,5,16.2107,64.7702,0.986491,25.3707,1921,CH3,20250626.csv,
50104,20250727,168,Cs0.05MA0.1FA0.85PbI3.0,1.65,MACl,15.0,p-F-PEACl,2.0,,,"4,4,4-NA",0.5,,,,,3000,30,100,10,1000,5,5500,30,15,150,110,15,PDADI,0.5,PiPDI,0.15,,,,,5000,30,6,70,100,5,12.2243,53.2233,0.990799,23.1813,1921,CH4,20250626.csv,
50105,20250728,169,Cs0.05MA0.1FA0.85PbI3.0,1.65,MACl,15.0,m-F-PEACl,2.0,,,"4,4,4-NA",0.5,,,,,3000,30,100,10,1000,5,5500,30,15,150,110,15,PDADI,0.5,,,,,,,5000,30,6,70,100,5,25.458,81.3758,1.18598,26.3786,1922,CH1,20250627.csv,
50106,20250728,169,Cs0.05MA0.1FA0.85PbI3.0,1.65,MACl,15.0,m-F-PEACl,2.0,,,"4,4,4-NA",0.5,,,,,3000,30,100,10,1000,5,5500,30,15,150,110,15,PDADI,0.5,,,,,,,5000,30,6,70,100,5,21.3652,70.3862,1.1574,26.2263,1922,CH2,20250627.csv,
50107,20250728,169,Cs0.05MA0.1FA0.85PbI3.0,1.65,MACl,15.0,m-F-PEACl,2.0,,,"4,4,4-NA",0.5,,,,,3000,30,100,10,1000,5,5500,30,15,150,110,15,PDADI,0.5,,,,,,,5000,30,6,70,100,5,24.6781,80.3991,1.16368,26.3771,1922,CH3,20250627.csv,
50108,20250728,169,Cs0.05MA0.1FA0.85PbI3.0,1.65,MACl,15.0,m-F-PEACl,2.0,,,"4,4,4-NA",0.5,,,,,3000,30,100,10,1000,5,5500,30,15,150,110,15,PDADI,0.5,,,,,,,5000,30,6,70,100,5,24.755,81.4454,1.15927,26.2188,1922,CH4,20250627.csv,
50109,20250728,169,Cs0.05MA0.1FA0.85PbI3.0,1.65,MACl,15.0,m-F-PEACl,2.0,,,"4,4,4-NA",0.5,,,,,3000,30,100,10,1000,5,5500,30,15,150,110,15,PDADI,0.5,,,,,,,5000,30,6,70,100,5,0.0560756,24.6102,0.0192358,11.8454,1923,CH1,20250627.csv,
50110,20250728,169,Cs0.05MA0.1FA0.85PbI3.0,1.65,MACl,15.0,m-F-PEACl,2.0,,,"4,4,4-NA",0.5,,,,,3000,30,100,10,1000,5,5500,30,15,150,110,15,PDADI,0.5,,,,,,,5000,30,6,70,100,5,24.5345,78.6249,1.17288,26.6051,1923,CH2,20250627.csv,
50111,20250728,169,Cs0.05MA0.1FA0.85PbI3.0,1.65,MACl,15.0,m-F-PEACl,2.0,,,"4,4,4-NA",0.5,,,,,3000,30,100,10,1000,5,5500,30,15,150,110,15,PDADI,0.5,,,,,,,5000,30,6,70,100,5,25.6877,82.0864,1.17075,26.7294,1923,CH3,20250627.csv,
50112,20250728,169,Cs0.05MA0.1FA0.85PbI3.0,1.65,MACl,15.0,m-F-PEACl,2.0,,,"4,4,4-NA",0.5,,,,,3000,30,100,10,1000,5,5500,30,15,150,110,15,PDADI,0.5,,,,,,,5000,30,6,70,100,5,25.5691,82.6582,1.16977,26.4441,1923,CH4,20250627.csv,
50113,20250728,169,Cs0.05MA0.1FA0.85PbI3.0,1.65,MACl,15.0,m-F-PEACl,2.0,,,"4,4,4-NA",0.5,,,,,3000,30,100,10,1000,5,5500,30,15,150,110,15,PDADI,0.5,,,,,,,5000,30,6,70,100,5,25.451,82.5128,1.17901,26.1617,1924,CH1,20250627.csv,
50114,20250728,169,Cs0.05MA0.1FA0.85PbI3.0,1.65,MACl,15.0,m-F-PEACl,2.0,,,"4,4,4-NA",0.5,,,,,3000,30,100,10,1000,5,5500,30,15,150,110,15,PDADI,0.5,,,,,,,5000,30,6,70,100,5,24.3236,79.7746,1.16545,26.1618,1924,CH2,20250627.csv,
50115,20250728,169,Cs0.05MA0.1FA0.85PbI3.0,1.65,MACl,15.0,m-F-PEACl,2.0,,,"4,4,4-NA",0.5,,,,,3000,30,100,10,1000,5,5500,30,15,150,110,15,PDADI,0.5,,,,,,,5000,30,6,70,100,5,23.5386,77.8448,1.15656,26.1446,1924,CH3,20250627.csv,
50116,20250728,169,Cs0.05MA0.1FA0.85PbI3.0,1.65,MACl,15.0,m-F-PEACl,2.0,,,"4,4,4-NA",0.5,,,,,3000,30,100,10,1000,5,5500,30,15,150,110,15,PDADI,0.5,,,,,,,5000,30,6,70,100,5,24.9118,81.6697,1.16285,26.2314,1924,CH4,20250627.csv,
50117,20250728,169,Cs0.05MA0.1FA0.85PbI3.0,1.65,MACl,15.0,m-F-PEACl,2.0,,,"4,4,4-NA",0.5,,,,,3000,30,100,10,1000,5,5500,30,15,150,110,15,PEAI,0.15,PDADI,0.5,,,,,5000,30,6,70,100,5,24.6984,79.4301,1.18142,26.3195,1925,CH1,20250627.csv,
50118,20250728,169,Cs0.05MA0.1FA0.85PbI3.0,1.65,MACl,15.0,m-F-PEACl,2.0,,,"4,4,4-NA",0.5,,,,,3000,30,100,10,1000,5,5500,30,15,150,110,15,PEAI,0.15,PDADI,0.5,,,,,5000,30,6,70,100,5,6.35875,35.2414,0.70909,25.4458,1925,CH2,20250627.csv,
50119,20250728,169,Cs0.05MA0.1FA0.85PbI3.0,1.65,MACl,15.0,m-F-PEACl,2.0,,,"4,4,4-NA",0.5,,,,,3000,30,100,10,1000,5,5500,30,15,150,110,15,PEAI,0.15,PDADI,0.5,,,,,5000,30,6,70,100,5,20.3402,67.9063,1.1547,25.9403,1925,CH3,20250627.csv,
50120,20250728,169,Cs0.05MA0.1FA0.85PbI3.0,1.65,MACl,15.0,m-F-PEACl,2.0,,,"4,4,4-NA",0.5,,,,,3000,30,100,10,1000,5,5500,30,15,150,110,15,PEAI,0.15,PDADI,0.5,,,,,5000,30,6,70,100,5,19.6926,65.604,1.15628,25.9602,1925,CH4,20250627.csv,
50121,20250728,169,Cs0.05MA0.1FA0.85PbI3.0,1.65,MACl,15.0,m-F-PEACl,2.0,,,"4,4,4-NA",0.5,,,,,3000,30,100,10,1000,5,5500,30,15,150,110,15,PEAI,0.15,PDADI,0.5,,,,,5000,30,6,70,100,5,26.4877,81.8061,1.19034,27.2013,1926,CH1,20250627.csv,
50122,20250728,169,Cs0.05MA0.1FA0.85PbI3.0,1.65,MACl,15.0,m-F-PEACl,2.0,,,"4,4,4-NA",0.5,,,,,3000,30,100,10,1000,5,5500,30,15,150,110,15,PEAI,0.15,PDADI,0.5,,,,,5000,30,6,70,100,5,2.91297,27.6263,0.415914,25.3519,1926,CH2,20250627.csv,
50123,20250728,169,Cs0.05MA0.1FA0.85PbI3.0,1.65,MACl,15.0,m-F-PEACl,2.0,,,"4,4,4-NA",0.5,,,,,3000,30,100,10,1000,5,5500,30,15,150,110,15,PEAI,0.15,PDADI,0.5,,,,,5000,30,6,70,100,5,25.2624,78.6392,1.17616,27.313,1926,CH3,20250627.csv,
50124,20250728,169,Cs0.05MA0.1FA0.85PbI3.0,1.65,MACl,15.0,m-F-PEACl,2.0,,,"4,4,4-NA",0.5,,,,,3000,30,100,10,1000,5,5500,30,15,150,110,15,PEAI,0.15,PDADI,0.5,,,,,5000,30,6,70,100,5,19.3129,62.1527,1.13375,27.4074,1926,CH4,20250627.csv,
50125,20250728,169,Cs0.05MA0.05FA0.9PbI3.0,1.65,MACl,15.0,m-F-PEACl,2.0,,,"4,4,4-NA",0.5,,,,,3000,30,100,10,1000,5,5500,30,15,150,110,15,PEAI,0.15,PDADI,0.5,,,,,5000,30,6,70,100,5,26.2164,82.8937,1.17701,26.8702,1927,CH1,20250627.csv,
50126,20250728,169,Cs0.05MA0.05FA0.9PbI3.0,1.65,MACl,15.0,m-F-PEACl,2.0,,,"4,4,4-NA",0.5,,,,,3000,30,100,10,1000,5,5500,30,15,150,110,15,PEAI,0.15,PDADI,0.5,,,,,5000,30,6,70,100,5,25.4933,81.7108,1.16541,26.7712,1927,CH2,20250627.csv,
50127,20250728,169,Cs0.05MA0.05FA0.9PbI3.0,1.65,MACl,15.0,m-F-PEACl,2.0,,,"4,4,4-NA",0.5,,,,,3000,30,100,10,1000,5,5500,30,15,150,110,15,PEAI,0.15,PDADI,0.5,,,,,5000,30,6,70,100,5,25.2347,81.7927,1.15824,26.6369,1927,CH3,20250627.csv,
50128,20250728,169,Cs0.05MA0.05FA0.9PbI3.0,1.65,MACl,15.0,m-F-PEACl,2.0,,,"4,4,4-NA",0.5,,,,,3000,30,100,10,1000,5,5500,30,15,150,110,15,PEAI,0.15,PDADI,0.5,,,,,5000,30,6,70,100,5,25.3045,82.5803,1.16054,26.4033,1927,CH4,20250627.csv,
50129,20250728,169,Cs0.05MA0.05FA0.9PbI3.0,1.65,MACl,15.0,m-F-PEACl,2.0,,,"4,4,4-NA",0.5,,,,,3000,30,100,10,1000,5,5500,30,15,150,110,15,PDADI,0.5,PiPI,0.15,,,,,5000,30,6,70,100,5,26.7639,83.2574,1.17558,27.3447,1928,CH1,20250627.csv,
50130,20250728,169,Cs0.05MA0.05FA0.9PbI3.0,1.65,MACl,15.0,m-F-PEACl,2.0,,,"4,4,4-NA",0.5,,,,,3000,30,100,10,1000,5,5500,30,15,150,110,15,PDADI,0.5,PiPI,0.15,,,,,5000,30,6,70,100,5,26.1693,82.239,1.1656,27.3001,1928,CH2,20250627.csv,
50131,20250728,169,Cs0.05MA0.05FA0.9PbI3.0,1.65,MACl,15.0,m-F-PEACl,2.0,,,"4,4,4-NA",0.5,,,,,3000,30,100,10,1000,5,5500,30,15,150,110,15,PDADI,0.5,PiPI,0.15,,,,,5000,30,6,70,100,5,25.8255,81.9316,1.16193,27.128,1928,CH3,20250627.csv,
50132,20250728,169,Cs0.05MA0.05FA0.9PbI3.0,1.65,MACl,15.0,m-F-PEACl,2.0,,,"4,4,4-NA",0.5,,,,,3000,30,100,10,1000,5,5500,30,15,150,110,15,PDADI,0.5,PiPI,0.15,,,,,5000,30,6,70,100,5,25.8581,82.6031,1.16367,26.9011,1928,CH4,20250627.csv,
