Repository: MI-Materials-Intelligence/Recipe-Language-Model

# Learning Layer

## Overview

In the learning layer, the formulas and parameters are encoded and then tokenised into recipes as inputs. Through atomic skills of data extraction, cleaning, and matching, these data are organised into standardised datasets, providing the basis for RLM training and iterative recipe refinement.

Key Atomic Skills:
- **Cleaning**: Preprocessing and outlier cleaning
- **Matching**: Matching data pairs based on variables
- **Extraction**: Data extraction from robotic boxes

File: seven_ai_layers_robotics/learning/data/data50764_from_db.csv (part 4 of 253)
No,date,rank,Formula PVK,Concentration PVK,Formula Additive 1,Concentration Additive 1,Formula Additive 2,Concentration Additive 2,Formula Additive 3,Concentration Additive 3,Formula SAM 1,Concentration SAM 1,Formula SAM 2,Concentration SAM 2,Formula SAM 3,Concentration SAM 3,Spin Coating Speed SAM,Spin Coating Time SAM,Annealed Temperature SAM,Annealed Time SAM,Spin Coating Speed PVK 1,Spin Coating Time PVK 1,Spin Coating Speed PVK 2,Spin Coating Time PVK 2,Antisolvent Dropping Timing,Antisolvent Volume,Annealed Temperature PVK,Annealed Time PVK,Formula Passivator 1,Concentration Passivator 1,Formula Passivator 2,Concentration Passivator 2,Formula Passivator 3,Concentration Passivator 3,Formula Passivator 4,Concentration Passivator 4,Spin Coating Speed Passivator,Spin Coating Time Passivator,Passivator Dropping Timing,Passivator Volume,Annealed Temperature Passivator,Annealed Time Passivator,PCE,FF,Voc,Jsc,Product,Channel,From,upload_time
807,20240913,3,Cs0.1MA0.9PbI3.0,1.4,,,,,,,,,,,,,,,,,600,10,4000,30,10,200,110,60,,,,,,,,,,,,,,,0.26427,21.036,0.53068,2.3673,202,CH3,v0,
808,20240913,3,Cs0.1MA0.9PbI3.0,1.4,,,,,,,,,,,,,,,,,600,10,4000,30,10,200,110,60,,,,,,,,,,,,,,,0.65164,24.629,0.79473,3.3291,202,CH4,v0,
809,20240913,3,Cs0.1MA0.9PbI3.0,1.4,,,,,,,,,,,,,,,,,600,10,4000,30,10,200,110,60,,,,,,,,,,,,,,,0.0,0.0,-0.062728,-5.52e-06,203,CH1,v0,
810,20240913,3,Cs0.1MA0.9PbI3.0,1.4,,,,,,,,,,,,,,,,,600,10,4000,30,10,200,110,60,,,,,,,,,,,,,,,3.98e-05,1098.6,0.043779,8.27e-05,203,CH2,v0,
811,20240913,3,Cs0.1MA0.9PbI3.0,1.4,,,,,,,,,,,,,,,,,600,10,4000,30,10,200,110,60,,,,,,,,,,,,,,,0.0,0.0,-0.066956,2.86e-05,203,CH3,v0,
812,20240913,3,Cs0.1MA0.9PbI3.0,1.4,,,,,,,,,,,,,,,,,600,10,4000,30,10,200,110,60,,,,,,,,,,,,,,,0.0,0.0,-0.058687,-3.44e-05,203,CH4,v0,
813,20240913,3,Cs0.1MA0.9PbI3.0,1.4,,,,,,,,,,,,,,,,,600,10,4000,30,10,200,110,60,,,,,,,,,,,,,,,0.56457,27.17,1.0104,2.0566,204,CH1,v0,
814,20240913,3,Cs0.1MA0.9PbI3.0,1.4,,,,,,,,,,,,,,,,,600,10,4000,30,10,200,110,60,,,,,,,,,,,,,,,0.45632,24.01,0.9237,2.0576,204,CH2,v0,
815,20240913,3,Cs0.1MA0.9PbI3.0,1.4,,,,,,,,,,,,,,,,,600,10,4000,30,10,200,110,60,,,,,,,,,,,,,,,0.55116,30.743,0.70983,2.5257,204,CH3,v0,
816,20240913,3,Cs0.1MA0.9PbI3.0,1.4,,,,,,,,,,,,,,,,,600,10,4000,30,10,200,110,60,,,,,,,,,,,,,,,0.79254,29.063,0.97384,2.8003,204,CH4,v0,
817,20240913,3,Cs0.1MA0.9PbI3.0,1.4,,,,,,,,,,,,,,,,,600,10,4000,30,10,200,110,60,,,,,,,,,,,,,,,0.0,0.0,-0.063492,-1.13e-06,205,CH1,v0,
818,20240913,3,Cs0.1MA0.9PbI3.0,1.4,,,,,,,,,,,,,,,,,600,10,4000,30,10,200,110,60,,,,,,,,,,,,,,,4.05e-05,1249.7,0.041651,7.77e-05,205,CH2,v0,
819,20240913,3,Cs0.1MA0.9PbI3.0,1.4,,,,,,,,,,,,,,,,,600,10,4000,30,10,200,110,60,,,,,,,,,,,,,,,0.0,0.0,-0.067324,2.42e-05,205,CH3,v0,
820,20240913,3,Cs0.1MA0.9PbI3.0,1.4,,,,,,,,,,,,,,,,,600,10,4000,30,10,200,110,60,,,,,,,,,,,,,,,0.0,0.0,-0.039484,-6.32e-05,205,CH4,v0,
821,20240913,3,Cs0.1MA0.9PbI3.0,1.4,,,,,,,,,,,,,,,,,600,10,4000,30,10,200,110,60,,,,,,,,,,,,,,,0.80836,31.737,0.80863,3.1498,206,CH1,v0,
822,20240913,3,Cs0.1MA0.9PbI3.0,1.4,,,,,,,,,,,,,,,,,600,10,4000,30,10,200,110,60,,,,,,,,,,,,,,,0.08041,20.474,0.11441,3.4327,206,CH2,v0,
823,20240913,3,Cs0.1MA0.9PbI3.0,1.4,,,,,,,,,,,,,,,,,600,10,4000,30,10,200,110,60,,,,,,,,,,,,,,,1.3136,34.219,0.98171,3.9103,206,CH3,v0,
824,20240913,3,Cs0.1MA0.9PbI3.0,1.4,,,,,,,,,,,,,,,,,600,10,4000,30,10,200,110,60,,,,,,,,,,,,,,,1.3437,33.196,0.94271,4.2936,206,CH4,v0,
825,20240913,3,Cs0.07MA0.13FA0.8PbI3.0,1.8,,,,,,,,,,,,,,,,,1100,10,4000,30,15,150,110,30,,,,,,,,,,,,,,,0.0,0.0,0.004561,6.169,207,CH1,v0,
826,20240913,3,Cs0.07MA0.13FA0.8PbI3.0,1.8,,,,,,,,,,,,,,,,,1100,10,4000,30,15,150,110,30,,,,,,,,,,,,,,,0.0,0.0,0.022325,13.405,207,CH2,v0,
827,20240913,3,Cs0.07MA0.13FA0.8PbI3.0,1.8,,,,,,,,,,,,,,,,,1100,10,4000,30,15,150,110,30,,,,,,,,,,,,,,,0.065201,25.39,0.019595,13.105,207,CH3,v0,
828,20240913,3,Cs0.07MA0.13FA0.8PbI3.0,1.8,,,,,,,,,,,,,,,,,1100,10,4000,30,15,150,110,30,,,,,,,,,,,,,,,0.0,0.0,0.011401,11.025,207,CH4,v0,
829,20240913,3,Cs0.07MA0.13FA0.8PbI3.0,1.8,,,,,,,,,,,,,,,,,1100,10,4000,30,15,150,110,30,,,,,,,,,,,,,,,3.6962,33.141,0.57113,19.528,208,CH1,v0,
830,20240913,3,Cs0.07MA0.13FA0.8PbI3.0,1.8,,,,,,,,,,,,,,,,,1100,10,4000,30,15,150,110,30,,,,,,,,,,,,,,,12.695,61.885,1.0107,20.297,208,CH2,v0,
831,20240913,3,Cs0.07MA0.13FA0.8PbI3.0,1.8,,,,,,,,,,,,,,,,,1100,10,4000,30,15,150,110,30,,,,,,,,,,,,,,,4.7411,31.459,0.76362,19.736,208,CH3,v0,
832,20240913,3,Cs0.07MA0.13FA0.8PbI3.0,1.8,,,,,,,,,,,,,,,,,1100,10,4000,30,15,150,110,30,,,,,,,,,,,,,,,0.0,0.0,0.038338,16.188,208,CH4,v0,
833,20240913,3,Cs0.07MA0.13FA0.8PbI3.0,1.8,,,,,,,,,,,,,,,,,1100,10,4000,30,15,150,110,30,,,,,,,,,,,,,,,0.10166,68.291,0.03336,4.4623,209,CH1,v0,
834,20240913,3,Cs0.07MA0.13FA0.8PbI3.0,1.8,,,,,,,,,,,,,,,,,1100,10,4000,30,15,150,110,30,,,,,,,,,,,,,,,0.0,0.0,0.043779,4.1727,209,CH2,v0,
835,20240913,3,Cs0.07MA0.13FA0.8PbI3.0,1.8,,,,,,,,,,,,,,,,,1100,10,4000,30,15,150,110,30,,,,,,,,,,,,,,,0.0,0.0,0.0578,2.7744,209,CH3,v0,
836,20240913,3,Cs0.07MA0.13FA0.8PbI3.0,1.8,,,,,,,,,,,,,,,,,1100,10,4000,30,15,150,110,30,,,,,,,,,,,,,,,0.038777,46.42,0.074059,1.128,209,CH4,v0,
837,20240913,3,Cs0.07MA0.13FA0.8PbI3.0,1.8,,,,,,,,,,,,,,,,,1100,10,4000,30,15,150,110,30,,,,,,,,,,,,,,,0.070233,23.228,0.6586,0.4591,210,CH1,v0,
838,20240913,3,Cs0.07MA0.13FA0.8PbI3.0,1.8,,,,,,,,,,,,,,,,,1100,10,4000,30,15,150,110,30,,,,,,,,,,,,,,,0.0,0.0,0.12848,0.38802,210,CH2,v0,
839,20240913,3,Cs0.07MA0.13FA0.8PbI3.0,1.8,,,,,,,,,,,,,,,,,1100,10,4000,30,15,150,110,30,,,,,,,,,,,,,,,0.08547,16.216,0.95629,0.55117,210,CH3,v0,
840,20240913,3,Cs0.07MA0.13FA0.8PbI3.0,1.8,,,,,,,,,,,,,,,,,1100,10,4000,30,15,150,110,30,,,,,,,,,,,,,,,0.034864,20.756,0.34625,0.48511,210,CH4,v0,
841,20240913,3,Cs0.07MA0.13FA0.8PbI3.0,1.8,,,,,,,,,,,,,,,,,1100,10,4000,30,15,150,110,30,,,,,,,,,,,,,,,0.0,0.0,0.10971,13.845,211,CH1,v0,
842,20240913,3,Cs0.07MA0.13FA0.8PbI3.0,1.8,,,,,,,,,,,,,,,,,1100,10,4000,30,15,150,110,30,,,,,,,,,,,,,,,0.83267,23.16,0.22888,15.708,211,CH2,v0,
843,20240913,3,Cs0.07MA0.13FA0.8PbI3.0,1.8,,,,,,,,,,,,,,,,,1100,10,4000,30,15,150,110,30,,,,,,,,,,,,,,,0.39966,23.621,0.1112,15.215,211,CH3,v0,
844,20240913,3,Cs0.07MA0.13FA0.8PbI3.0,1.8,,,,,,,,,,,,,,,,,1100,10,4000,30,15,150,110,30,,,,,,,,,,,,,,,0.50052,27.007,0.12158,15.244,211,CH4,v0,
845,20240913,3,Cs0.07MA0.13FA0.8PbI3.0,1.8,,,,,,,,,,,,,,,,,1100,10,4000,30,15,150,110,30,,,,,,,,,,,,,,,9.5325,52.207,0.93693,19.488,212,CH1,v0,
846,20240913,3,Cs0.07MA0.13FA0.8PbI3.0,1.8,,,,,,,,,,,,,,,,,1100,10,4000,30,15,150,110,30,,,,,,,,,,,,,,,13.238,66.317,0.97381,20.498,212,CH2,v0,
847,20240913,3,Cs0.07MA0.13FA0.8PbI3.0,1.8,,,,,,,,,,,,,,,,,1100,10,4000,30,15,150,110,30,,,,,,,,,,,,,,,11.671,60.991,0.96017,19.93,212,CH3,v0,
848,20240913,3,Cs0.07MA0.13FA0.8PbI3.0,1.8,,,,,,,,,,,,,,,,,1100,10,4000,30,15,150,110,30,,,,,,,,,,,,,,,1.1137,24.229,0.26124,17.595,212,CH4,v0,
849,20240913,3,Cs0.07MA0.13FA0.8PbI3.0,1.8,,,,,,,,,,,,,,,,,1100,10,4000,30,15,150,110,30,,,,,,,,,,,,,,,0.18521,25.158,0.19778,3.7223,213,CH1,v0,
850,20240913,3,Cs0.07MA0.13FA0.8PbI3.0,1.8,,,,,,,,,,,,,,,,,1100,10,4000,30,15,150,110,30,,,,,,,,,,,,,,,0.20688,27.665,0.24814,3.0136,213,CH2,v0,
851,20240913,3,Cs0.07MA0.13FA0.8PbI3.0,1.8,,,,,,,,,,,,,,,,,1100,10,4000,30,15,150,110,30,,,,,,,,,,,,,,,0.1428,29.037,0.29351,1.6755,213,CH3,v0,
852,20240913,3,Cs0.07MA0.13FA0.8PbI3.0,1.8,,,,,,,,,,,,,,,,,1100,10,4000,30,15,150,110,30,,,,,,,,,,,,,,,0.038874,26.665,0.28234,0.51636,213,CH4,v0,
853,20240913,3,Cs0.07MA0.13FA0.8PbI3.0,1.8,,,,,,,,,,,,,,,,,1100,10,4000,30,15,150,110,30,,,,,,,,,,,,,,,0.0067221,25.255,0.50861,0.052333,214,CH1,v0,
854,20240913,3,Cs0.07MA0.13FA0.8PbI3.0,1.8,,,,,,,,,,,,,,,,,1100,10,4000,30,15,150,110,30,,,,,,,,,,,,,,,0.0011234,53.169,0.047508,0.044472,214,CH2,v0,
855,20240913,3,Cs0.07MA0.13FA0.8PbI3.0,1.8,,,,,,,,,,,,,,,,,1100,10,4000,30,15,150,110,30,,,,,,,,,,,,,,,0.0050643,19.143,0.72817,0.036332,214,CH3,v0,
856,20240913,3,Cs0.07MA0.13FA0.8PbI3.0,1.8,,,,,,,,,,,,,,,,,1100,10,4000,30,15,150,110,30,,,,,,,,,,,,,,,0.0094608,26.206,0.37896,0.095264,214,CH4,v0,
857,20240913,3,Cs0.07MA0.13FA0.8PbI3.0,1.8,,,,,,,,,,,,,,,,,1100,10,4000,30,15,150,110,30,,,,,,,,,,,,,,,0.1228,14.753,0.0586,14.203,215,CH1,v0,
858,20240913,3,Cs0.07MA0.13FA0.8PbI3.0,1.8,,,,,,,,,,,,,,,,,1100,10,4000,30,15,150,110,30,,,,,,,,,,,,,,,2.8633,31.851,0.52474,17.132,215,CH2,v0,
859,20240913,3,Cs0.07MA0.13FA0.8PbI3.0,1.8,,,,,,,,,,,,,,,,,1100,10,4000,30,15,150,110,30,,,,,,,,,,,,,,,0.72386,26.923,0.16041,16.761,215,CH3,v0,
860,20240913,3,Cs0.07MA0.13FA0.8PbI3.0,1.8,,,,,,,,,,,,,,,,,1100,10,4000,30,15,150,110,30,,,,,,,,,,,,,,,0.96584,23.543,0.25365,16.174,215,CH4,v0,
861,20240913,3,Cs0.07MA0.13FA0.8PbI3.0,1.8,,,,,,,,,,,,,,,,,1100,10,4000,30,15,150,110,30,,,,,,,,,,,,,,,11.842,63.146,0.94528,19.838,216,CH1,v0,
862,20240913,3,Cs0.07MA0.13FA0.8PbI3.0,1.8,,,,,,,,,,,,,,,,,1100,10,4000,30,15,150,110,30,,,,,,,,,,,,,,,12.758,65.552,0.95168,20.451,216,CH2,v0,
863,20240913,3,Cs0.07MA0.13FA0.8PbI3.0,1.8,,,,,,,,,,,,,,,,,1100,10,4000,30,15,150,110,30,,,,,,,,,,,,,,,12.227,64.008,0.94709,20.17,216,CH3,v0,
864,20240913,3,Cs0.07MA0.13FA0.8PbI3.0,1.8,,,,,,,,,,,,,,,,,1100,10,4000,30,15,150,110,30,,,,,,,,,,,,,,,4.6934,32.874,0.74645,19.126,216,CH4,v0,
865,20240913,3,Cs0.07MA0.13FA0.8PbI3.0,1.8,,,,,,,,,,,,,,,,,1100,10,4000,30,15,150,110,30,,,,,,,,,,,,,,,0.92069,28.82,0.51895,6.156,217,CH1,v0,
866,20240913,3,Cs0.07MA0.13FA0.8PbI3.0,1.8,,,,,,,,,,,,,,,,,1100,10,4000,30,15,150,110,30,,,,,,,,,,,,,,,0.90843,30.725,0.61566,4.8024,217,CH2,v0,
867,20240913,3,Cs0.07MA0.13FA0.8PbI3.0,1.8,,,,,,,,,,,,,,,,,1100,10,4000,30,15,150,110,30,,,,,,,,,,,,,,,0.58614,34.096,0.64813,2.6524,217,CH3,v0,
868,20240913,3,Cs0.07MA0.13FA0.8PbI3.0,1.8,,,,,,,,,,,,,,,,,1100,10,4000,30,15,150,110,30,,,,,,,,,,,,,,,0.19459,31.132,0.71613,0.87281,217,CH4,v0,
869,20240913,3,Cs0.07MA0.13FA0.8PbI3.0,1.8,,,,,,,,,,,,,,,,,1100,10,4000,30,15,150,110,30,,,,,,,,,,,,,,,0.14164,27.385,0.94469,0.5475,218,CH1,v0,
870,20240913,3,Cs0.07MA0.13FA0.8PbI3.0,1.8,,,,,,,,,,,,,,,,,1100,10,4000,30,15,150,110,30,,,,,,,,,,,,,,,0.013801,24.156,0.30644,0.18643,218,CH2,v0,
871,20240913,3,Cs0.07MA0.13FA0.8PbI3.0,1.8,,,,,,,,,,,,,,,,,1100,10,4000,30,15,150,110,30,,,,,,,,,,,,,,,0.0197,21.965,0.70546,0.12713,218,CH3,v0,
872,20240913,3,Cs0.07MA0.13FA0.8PbI3.0,1.8,,,,,,,,,,,,,,,,,1100,10,4000,30,15,150,110,30,,,,,,,,,,,,,,,0.095492,25.383,0.92158,0.40821,218,CH4,v0,
873,20240913,3,Cs0.15MA0.85PbI3.0,1.2,,,,,,,,,,,,,,,,,1000,10,5000,30,10,200,110,30,,,,,,,,,,,,,,,12.117,64.205,1.0613,17.782,219,CH1,v0,
874,20240913,3,Cs0.15MA0.85PbI3.0,1.2,,,,,,,,,,,,,,,,,1000,10,5000,30,10,200,110,30,,,,,,,,,,,,,,,12.971,65.599,1.0698,18.483,219,CH2,v0,
875,20240913,3,Cs0.15MA0.85PbI3.0,1.2,,,,,,,,,,,,,,,,,1000,10,5000,30,10,200,110,30,,,,,,,,,,,,,,,13.351,67.057,1.066,18.676,219,CH3,v0,
876,20240913,3,Cs0.15MA0.85PbI3.0,1.2,,,,,,,,,,,,,,,,,1000,10,5000,30,10,200,110,30,,,,,,,,,,,,,,,12.553,62.62,1.0478,19.132,219,CH4,v0,
877,20240913,3,Cs0.15MA0.85PbI3.0,1.2,,,,,,,,,,,,,,,,,1000,10,5000,30,10,200,110,30,,,,,,,,,,,,,,,0.84705,29.969,0.91027,3.1051,220,CH1,v0,
878,20240913,3,Cs0.15MA0.85PbI3.0,1.2,,,,,,,,,,,,,,,,,1000,10,5000,30,10,200,110,30,,,,,,,,,,,,,,,0.63669,25.198,0.95377,2.6493,220,CH2,v0,
879,20240913,3,Cs0.15MA0.85PbI3.0,1.2,,,,,,,,,,,,,,,,,1000,10,5000,30,10,200,110,30,,,,,,,,,,,,,,,0.69882,25.286,0.94784,2.9158,220,CH3,v0,
880,20240913,3,Cs0.15MA0.85PbI3.0,1.2,,,,,,,,,,,,,,,,,1000,10,5000,30,10,200,110,30,,,,,,,,,,,,,,,0.27954,29.918,0.35693,2.6178,220,CH4,v0,
881,20240913,3,Cs0.15MA0.85PbI3.0,1.2,,,,,,,,,,,,,,,,,1000,10,5000,30,10,200,110,30,,,,,,,,,,,,,,,0.0,0.0,0.96347,16.937,221,CH1,v0,
882,20240913,3,Cs0.15MA0.85PbI3.0,1.2,,,,,,,,,,,,,,,,,1000,10,5000,30,10,200,110,30,,,,,,,,,,,,,,,13.905,85.024,0.94489,17.308,221,CH2,v0,
883,20240913,3,Cs0.15MA0.85PbI3.0,1.2,,,,,,,,,,,,,,,,,1000,10,5000,30,10,200,110,30,,,,,,,,,,,,,,,13.252,75.006,1.0237,17.259,221,CH3,v0,
884,20240913,3,Cs0.15MA0.85PbI3.0,1.2,,,,,,,,,,,,,,,,,1000,10,5000,30,10,200,110,30,,,,,,,,,,,,,,,13.593,82.597,0.96388,17.073,221,CH4,v0,
885,20240913,3,Cs0.15MA0.85PbI3.0,1.2,,,,,,,,,,,,,,,,,1000,10,5000,30,10,200,110,30,,,,,,,,,,,,,,,1.5919,29.403,1.0017,5.405,222,CH1,v0,
886,20240913,3,Cs0.15MA0.85PbI3.0,1.2,,,,,,,,,,,,,,,,,1000,10,5000,30,10,200,110,30,,,,,,,,,,,,,,,0.88829,26.098,1.0111,3.3662,222,CH2,v0,
887,20240913,3,Cs0.15MA0.85PbI3.0,1.2,,,,,,,,,,,,,,,,,1000,10,5000,30,10,200,110,30,,,,,,,,,,,,,,,0.98836,26.359,1.0018,3.743,222,CH3,v0,
888,20240913,3,Cs0.15MA0.85PbI3.0,1.2,,,,,,,,,,,,,,,,,1000,10,5000,30,10,200,110,30,,,,,,,,,,,,,,,1.2176,28.303,0.99379,4.3287,222,CH4,v0,
889,20240913,3,Cs0.15MA0.85PbI3.0,1.2,,,,,,,,,,,,,,,,,1000,10,5000,30,10,200,110,30,,,,,,,,,,,,,,,0.0,0.0,0.92049,17.233,223,CH1,v0,
890,20240913,3,Cs0.15MA0.85PbI3.0,1.2,,,,,,,,,,,,,,,,,1000,10,5000,30,10,200,110,30,,,,,,,,,,,,,,,14.176,92.045,0.90568,17.005,223,CH2,v0,
891,20240913,3,Cs0.15MA0.85PbI3.0,1.2,,,,,,,,,,,,,,,,,1000,10,5000,30,10,200,110,30,,,,,,,,,,,,,,,0.0,0.0,0.90556,17.697,223,CH3,v0,
892,20240913,3,Cs0.15MA0.85PbI3.0,1.2,,,,,,,,,,,,,,,,,1000,10,5000,30,10,200,110,30,,,,,,,,,,,,,,,12.547,83.09,0.83782,18.024,223,CH4,v0,
893,20240913,3,Cs0.15MA0.85PbI3.0,1.2,,,,,,,,,,,,,,,,,1000,10,5000,30,10,200,110,30,,,,,,,,,,,,,,,4.306,38.447,1.0301,10.872,224,CH1,v0,
894,20240913,3,Cs0.15MA0.85PbI3.0,1.2,,,,,,,,,,,,,,,,,1000,10,5000,30,10,200,110,30,,,,,,,,,,,,,,,2.4392,35.43,1.0302,6.6828,224,CH2,v0,
895,20240913,3,Cs0.15MA0.85PbI3.0,1.2,,,,,,,,,,,,,,,,,1000,10,5000,30,10,200,110,30,,,,,,,,,,,,,,,2.5311,37.607,1.009,6.6705,224,CH3,v0,
896,20240913,3,Cs0.15MA0.85PbI3.0,1.2,,,,,,,,,,,,,,,,,1000,10,5000,30,10,200,110,30,,,,,,,,,,,,,,,2.8905,37.47,1.01,7.6373,224,CH4,v0,
897,20240913,3,Cs0.1MA0.1FA0.8PbI2.95Br0.05,1.2,,,,,,,,,,,,,,,,,1000,10,5000,30,10,120,105,30,,,,,,,,,,,,,,,0.28098,23.227,0.070034,17.273,225,CH1,v0,
898,20240913,3,Cs0.1MA0.1FA0.8PbI2.95Br0.05,1.2,,,,,,,,,,,,,,,,,1000,10,5000,30,10,120,105,30,,,,,,,,,,,,,,,3.9935,32.34,0.6038,20.452,225,CH2,v0,
899,20240913,3,Cs0.1MA0.1FA0.8PbI2.95Br0.05,1.2,,,,,,,,,,,,,,,,,1000,10,5000,30,10,120,105,30,,,,,,,,,,,,,,,12.03,61.847,0.97669,19.915,225,CH3,v0,
900,20240913,3,Cs0.1MA0.1FA0.8PbI2.95Br0.05,1.2,,,,,,,,,,,,,,,,,1000,10,5000,30,10,120,105,30,,,,,,,,,,,,,,,3.7348,30.792,0.59785,20.288,225,CH4,v0,
901,20240913,3,Cs0.1MA0.1FA0.8PbI2.95Br0.05,1.2,,,,,,,,,,,,,,,,,1000,10,5000,30,10,120,105,30,,,,,,,,,,,,,,,0.040725,29.917,0.32957,0.41304,226,CH1,v0,
902,20240913,3,Cs0.1MA0.1FA0.8PbI2.95Br0.05,1.2,,,,,,,,,,,,,,,,,1000,10,5000,30,10,120,105,30,,,,,,,,,,,,,,,0.053434,27.414,0.39281,0.49621,226,CH2,v0,
903,20240913,3,Cs0.1MA0.1FA0.8PbI2.95Br0.05,1.2,,,,,,,,,,,,,,,,,1000,10,5000,30,10,120,105,30,,,,,,,,,,,,,,,0.14759,29.403,0.59973,0.83696,226,CH3,v0,
904,20240913,3,Cs0.1MA0.1FA0.8PbI2.95Br0.05,1.2,,,,,,,,,,,,,,,,,1000,10,5000,30,10,120,105,30,,,,,,,,,,,,,,,0.22281,28.546,0.38785,2.0125,226,CH4,v0,
905,20240913,3,Cs0.1MA0.1FA0.8PbI2.95Br0.05,1.2,,,,,,,,,,,,,,,,,1000,10,5000,30,10,120,105,30,,,,,,,,,,,,,,,4.0994,38.672,0.59281,17.882,227,CH1,v0,
906,20240913,3,Cs0.1MA0.1FA0.8PbI2.95Br0.05,1.2,,,,,,,,,,,,,,,,,1000,10,5000,30,10,120,105,30,,,,,,,,,,,,,,,11.734,63.347,0.95726,19.351,227,CH2,v0,
907,20240913,3,Cs0.1MA0.1FA0.8PbI2.95Br0.05,1.2,,,,,,,,,,,,,,,,,1000,10,5000,30,10,120,105,30,,,,,,,,,,,,,,,14.683,75.466,0.9881,19.69,227,CH3,v0,
908,20240913,3,Cs0.1MA0.1FA0.8PbI2.95Br0.05,1.2,,,,,,,,,,,,,,,,,1000,10,5000,30,10,120,105,30,,,,,,,,,,,,,,,11.92,63.485,0.93969,19.981,227,CH4,v0,
909,20240913,3,Cs0.1MA0.1FA0.8PbI2.95Br0.05,1.2,,,,,,,,,,,,,,,,,1000,10,5000,30,10,120,105,30,,,,,,,,,,,,,,,0.015979,21.352,0.31546,0.23723,228,CH1,v0,
910,20240913,3,Cs0.1MA0.1FA0.8PbI2.95Br0.05,1.2,,,,,,,,,,,,,,,,,1000,10,5000,30,10,120,105,30,,,,,,,,,,,,,,,0.09345,30.926,0.80935,0.37335,228,CH2,v0,
911,20240913,3,Cs0.1MA0.1FA0.8PbI2.95Br0.05,1.2,,,,,,,,,,,,,,,,,1000,10,5000,30,10,120,105,30,,,,,,,,,,,,,,,0.23201,33.792,0.90274,0.76054,228,CH3,v0,
912,20240913,3,Cs0.1MA0.1FA0.8PbI2.95Br0.05,1.2,,,,,,,,,,,,,,,,,1000,10,5000,30,10,120,105,30,,,,,,,,,,,,,,,0.4922,31.378,0.71438,2.1957,228,CH4,v0,
913,20240913,3,Cs0.1MA0.1FA0.8PbI2.95Br0.05,1.2,,,,,,,,,,,,,,,,,1000,10,5000,30,10,120,105,30,,,,,,,,,,,,,,,7.2426,53.499,0.77153,17.547,229,CH1,v0,
914,20240913,3,Cs0.1MA0.1FA0.8PbI2.95Br0.05,1.2,,,,,,,,,,,,,,,,,1000,10,5000,30,10,120,105,30,,,,,,,,,,,,,,,12.762,69.243,0.96934,19.014,229,CH2,v0,
915,20240913,3,Cs0.1MA0.1FA0.8PbI2.95Br0.05,1.2,,,,,,,,,,,,,,,,,1000,10,5000,30,10,120,105,30,,,,,,,,,,,,,,,13.178,71.4,0.96645,19.098,229,CH3,v0,
916,20240913,3,Cs0.1MA0.1FA0.8PbI2.95Br0.05,1.2,,,,,,,,,,,,,,,,,1000,10,5000,30,10,120,105,30,,,,,,,,,,,,,,,13.438,72.393,0.92169,20.14,229,CH4,v0,
917,20240913,3,Cs0.1MA0.1FA0.8PbI2.95Br0.05,1.2,,,,,,,,,,,,,,,,,1000,10,5000,30,10,120,105,30,,,,,,,,,,,,,,,0.15905,28.486,0.93857,0.59487,230,CH1,v0,
918,20240913,3,Cs0.1MA0.1FA0.8PbI2.95Br0.05,1.2,,,,,,,,,,,,,,,,,1000,10,5000,30,10,120,105,30,,,,,,,,,,,,,,,0.189,30.044,0.96265,0.65349,230,CH2,v0,
919,20240913,3,Cs0.1MA0.1FA0.8PbI2.95Br0.05,1.2,,,,,,,,,,,,,,,,,1000,10,5000,30,10,120,105,30,,,,,,,,,,,,,,,0.33747,33.785,0.96063,1.0398,230,CH3,v0,
920,20240913,3,Cs0.1MA0.1FA0.8PbI2.95Br0.05,1.2,,,,,,,,,,,,,,,,,1000,10,5000,30,10,120,105,30,,,,,,,,,,,,,,,0.68274,35.007,0.87159,2.2376,230,CH4,v0,
921,20240913,3,Cs0.2MA0.8PbI2.95Br0.05,1.2,,,,,,,,,,,,,,,,,800,15,4500,35,15,150,110,30,,,,,,,,,,,,,,,12.95,70.323,1.072,17.177,231,CH1,v0,
922,20240913,3,Cs0.2MA0.8PbI2.95Br0.05,1.2,,,,,,,,,,,,,,,,,800,15,4500,35,15,150,110,30,,,,,,,,,,,,,,,13.171,71.811,1.0624,17.265,231,CH2,v0,
923,20240913,3,Cs0.2MA0.8PbI2.95Br0.05,1.2,,,,,,,,,,,,,,,,,800,15,4500,35,15,150,110,30,,,,,,,,,,,,,,,13.396,72.305,1.0624,17.439,231,CH3,v0,
924,20240913,3,Cs0.2MA0.8PbI2.95Br0.05,1.2,,,,,,,,,,,,,,,,,800,15,4500,35,15,150,110,30,,,,,,,,,,,,,,,13.588,73.112,1.0557,17.605,231,CH4,v0,
925,20240913,3,Cs0.2MA0.8PbI2.95Br0.05,1.2,,,,,,,,,,,,,,,,,800,15,4500,35,15,150,110,30,,,,,,,,,,,,,,,0.36055,24.109,1.0178,1.4694,232,CH1,v0,
926,20240913,3,Cs0.2MA0.8PbI2.95Br0.05,1.2,,,,,,,,,,,,,,,,,800,15,4500,35,15,150,110,30,,,,,,,,,,,,,,,0.54892,26.162,0.97393,2.1543,232,CH2,v0,
927,20240913,3,Cs0.2MA0.8PbI2.95Br0.05,1.2,,,,,,,,,,,,,,,,,800,15,4500,35,15,150,110,30,,,,,,,,,,,,,,,0.60709,23.439,1.0266,2.5228,232,CH3,v0,
928,20240913,3,Cs0.2MA0.8PbI2.95Br0.05,1.2,,,,,,,,,,,,,,,,,800,15,4500,35,15,150,110,30,,,,,,,,,,,,,,,0.31341,22.056,1.0239,1.3878,232,CH4,v0,
929,20240913,3,Cs0.2MA0.8PbI2.95Br0.05,1.2,,,,,,,,,,,,,,,,,800,15,4500,35,15,150,110,30,,,,,,,,,,,,,,,13.2,73.031,1.0813,16.716,233,CH1,v0,
930,20240913,3,Cs0.2MA0.8PbI2.95Br0.05,1.2,,,,,,,,,,,,,,,,,800,15,4500,35,15,150,110,30,,,,,,,,,,,,,,,13.315,73.057,1.0678,17.068,233,CH2,v0,
931,20240913,3,Cs0.2MA0.8PbI2.95Br0.05,1.2,,,,,,,,,,,,,,,,,800,15,4500,35,15,150,110,30,,,,,,,,,,,,,,,13.294,73.443,1.0639,17.013,233,CH3,v0,
932,20240913,3,Cs0.2MA0.8PbI2.95Br0.05,1.2,,,,,,,,,,,,,,,,,800,15,4500,35,15,150,110,30,,,,,,,,,,,,,,,13.625,76.452,1.0454,17.047,233,CH4,v0,
933,20240913,3,Cs0.2MA0.8PbI2.95Br0.05,1.2,,,,,,,,,,,,,,,,,800,15,4500,35,15,150,110,30,,,,,,,,,,,,,,,0.50604,22.661,1.0037,2.2248,234,CH1,v0,
934,20240913,3,Cs0.2MA0.8PbI2.95Br0.05,1.2,,,,,,,,,,,,,,,,,800,15,4500,35,15,150,110,30,,,,,,,,,,,,,,,0.50536,26.133,1.0014,1.9311,234,CH2,v0,
935,20240913,3,Cs0.2MA0.8PbI2.95Br0.05,1.2,,,,,,,,,,,,,,,,,800,15,4500,35,15,150,110,30,,,,,,,,,,,,,,,0.54648,26.002,0.98731,2.1287,234,CH3,v0,
936,20240913,3,Cs0.2MA0.8PbI2.95Br0.05,1.2,,,,,,,,,,,,,,,,,800,15,4500,35,15,150,110,30,,,,,,,,,,,,,,,0.37542,25.041,0.98976,1.5147,234,CH4,v0,
937,20240913,3,Cs0.2MA0.8PbI2.95Br0.05,1.2,,,,,,,,,,,,,,,,,800,15,4500,35,15,150,110,30,,,,,,,,,,,,,,,12.872,74.342,1.0692,16.193,235,CH1,v0,
938,20240913,3,Cs0.2MA0.8PbI2.95Br0.05,1.2,,,,,,,,,,,,,,,,,800,15,4500,35,15,150,110,30,,,,,,,,,,,,,,,12.796,74.767,1.0444,16.386,235,CH2,v0,
939,20240913,3,Cs0.2MA0.8PbI2.95Br0.05,1.2,,,,,,,,,,,,,,,,,800,15,4500,35,15,150,110,30,,,,,,,,,,,,,,,14.365,87.034,1.0036,16.447,235,CH3,v0,
940,20240913,3,Cs0.2MA0.8PbI2.95Br0.05,1.2,,,,,,,,,,,,,,,,,800,15,4500,35,15,150,110,30,,,,,,,,,,,,,,,13.85,84.268,1.011,16.257,235,CH4,v0,
941,20240913,3,Cs0.2MA0.8PbI2.95Br0.05,1.2,,,,,,,,,,,,,,,,,800,15,4500,35,15,150,110,30,,,,,,,,,,,,,,,0.91864,23.709,1.0352,3.7431,236,CH1,v0,
942,20240913,3,Cs0.2MA0.8PbI2.95Br0.05,1.2,,,,,,,,,,,,,,,,,800,15,4500,35,15,150,110,30,,,,,,,,,,,,,,,0.94355,23.815,1.023,3.8729,236,CH2,v0,
943,20240913,3,Cs0.2MA0.8PbI2.95Br0.05,1.2,,,,,,,,,,,,,,,,,800,15,4500,35,15,150,110,30,,,,,,,,,,,,,,,0.85014,22.636,1.0106,3.7163,236,CH3,v0,
944,20240913,3,Cs0.2MA0.8PbI2.95Br0.05,1.2,,,,,,,,,,,,,,,,,800,15,4500,35,15,150,110,30,,,,,,,,,,,,,,,0.67324,22.117,0.99867,3.048,236,CH4,v0,
945,20240913,3,Cs0.08MA0.12FA0.8PbI3.0,1.6,,,,,,,,,,,,,,,,,1000,15,4500,35,10,100,105,25,,,,,,,,,,,,,,,1.5912,28.239,0.37945,14.85,237,CH1,v0,
946,20240913,3,Cs0.08MA0.12FA0.8PbI3.0,1.6,,,,,,,,,,,,,,,,,1000,15,4500,35,10,100,105,25,,,,,,,,,,,,,,,0.82505,23.136,0.25512,13.978,237,CH2,v0,
947,20240913,3,Cs0.08MA0.12FA0.8PbI3.0,1.6,,,,,,,,,,,,,,,,,1000,15,4500,35,10,100,105,25,,,,,,,,,,,,,,,0.77034,24.226,0.23017,13.815,237,CH3,v0,
948,20240913,3,Cs0.08MA0.12FA0.8PbI3.0,1.6,,,,,,,,,,,,,,,,,1000,15,4500,35,10,100,105,25,,,,,,,,,,,,,,,1.0472,23.155,0.30945,14.614,237,CH4,v0,
949,20240913,3,Cs0.08MA0.12FA0.8PbI3.0,1.6,,,,,,,,,,,,,,,,,1000,15,4500,35,10,100,105,25,,,,,,,,,,,,,,,0.047194,18.247,0.028821,8.9739,238,CH1,v0,
950,20240913,3,Cs0.08MA0.12FA0.8PbI3.0,1.6,,,,,,,,,,,,,,,,,1000,15,4500,35,10,100,105,25,,,,,,,,,,,,,,,0.04096,26.238,0.020062,7.7814,238,CH2,v0,
951,20240913,3,Cs0.08MA0.12FA0.8PbI3.0,1.6,,,,,,,,,,,,,,,,,1000,15,4500,35,10,100,105,25,,,,,,,,,,,,,,,0.04689,28.201,0.020821,7.9857,238,CH3,v0,
952,20240913,3,Cs0.08MA0.12FA0.8PbI3.0,1.6,,,,,,,,,,,,,,,,,1000,15,4500,35,10,100,105,25,,,,,,,,,,,,,,,0.012238,7.5008,0.021895,7.452,238,CH4,v0,
953,20240913,3,Cs0.08MA0.12FA0.8PbI3.0,1.6,,,,,,,,,,,,,,,,,1000,15,4500,35,10,100,105,25,,,,,,,,,,,,,,,5.7764,49.955,0.78959,14.645,239,CH1,v0,
954,20240913,3,Cs0.08MA0.12FA0.8PbI3.0,1.6,,,,,,,,,,,,,,,,,1000,15,4500,35,10,100,105,25,,,,,,,,,,,,,,,4.7386,48.316,0.70287,13.954,239,CH2,v0,
955,20240913,3,Cs0.08MA0.12FA0.8PbI3.0,1.6,,,,,,,,,,,,,,,,,1000,15,4500,35,10,100,105,25,,,,,,,,,,,,,,,4.215,45.791,0.66812,13.777,239,CH3,v0,
956,20240913,3,Cs0.08MA0.12FA0.8PbI3.0,1.6,,,,,,,,,,,,,,,,,1000,15,4500,35,10,100,105,25,,,,,,,,,,,,,,,4.6583,46.288,0.70802,14.214,239,CH4,v0,
957,20240913,3,Cs0.08MA0.12FA0.8PbI3.0,1.6,,,,,,,,,,,,,,,,,1000,15,4500,35,10,100,105,25,,,,,,,,,,,,,,,0.26983,26.59,0.10511,9.6545,240,CH1,v0,
958,20240913,3,Cs0.08MA0.12FA0.8PbI3.0,1.6,,,,,,,,,,,,,,,,,1000,15,4500,35,10,100,105,25,,,,,,,,,,,,,,,0.12112,19.935,0.072368,8.3955,240,CH2,v0,
959,20240913,3,Cs0.08MA0.12FA0.8PbI3.0,1.6,,,,,,,,,,,,,,,,,1000,15,4500,35,10,100,105,25,,,,,,,,,,,,,,,0.1123,24.012,0.056789,8.2351,240,CH3,v0,
960,20240913,3,Cs0.08MA0.12FA0.8PbI3.0,1.6,,,,,,,,,,,,,,,,,1000,15,4500,35,10,100,105,25,,,,,,,,,,,,,,,0.081547,15.523,0.066266,7.9278,240,CH4,v0,
961,20240913,3,Cs0.08MA0.12FA0.8PbI3.0,1.6,,,,,,,,,,,,,,,,,1000,15,4500,35,10,100,105,25,,,,,,,,,,,,,,,5.7551,52.315,0.74163,14.833,241,CH1,v0,
962,20240913,3,Cs0.08MA0.12FA0.8PbI3.0,1.6,,,,,,,,,,,,,,,,,1000,15,4500,35,10,100,105,25,,,,,,,,,,,,,,,5.2528,52.164,0.70903,14.202,241,CH2,v0,
963,20240913,3,Cs0.08MA0.12FA0.8PbI3.0,1.6,,,,,,,,,,,,,,,,,1000,15,4500,35,10,100,105,25,,,,,,,,,,,,,,,4.9771,52.015,0.68481,13.973,241,CH3,v0,
964,20240913,3,Cs0.08MA0.12FA0.8PbI3.0,1.6,,,,,,,,,,,,,,,,,1000,15,4500,35,10,100,105,25,,,,,,,,,,,,,,,5.2348,51.927,0.7021,14.358,241,CH4,v0,
965,20240913,3,Cs0.08MA0.12FA0.8PbI3.0,1.6,,,,,,,,,,,,,,,,,1000,15,4500,35,10,100,105,25,,,,,,,,,,,,,,,0.61595,25.578,0.22005,10.943,242,CH1,v0,
966,20240913,3,Cs0.08MA0.12FA0.8PbI3.0,1.6,,,,,,,,,,,,,,,,,1000,15,4500,35,10,100,105,25,,,,,,,,,,,,,,,0.34402,24.348,0.14074,10.04,242,CH2,v0,
967,20240913,3,Cs0.08MA0.12FA0.8PbI3.0,1.6,,,,,,,,,,,,,,,,,1000,15,4500,35,10,100,105,25,,,,,,,,,,,,,,,0.25463,24.349,0.10656,9.8141,242,CH3,v0,
968,20240913,3,Cs0.08MA0.12FA0.8PbI3.0,1.6,,,,,,,,,,,,,,,,,1000,15,4500,35,10,100,105,25,,,,,,,,,,,,,,,0.3591,25.949,0.15191,9.1099,242,CH4,v0,
969,20240913,3,Cs0.08MA0.12FA0.8PbI3.0,1.6,,,,,,,,,,,,,,,,,1200,15,4500,35,10,100,105,25,,,,,,,,,,,,,,,0.34987,331.14,0.011606,9.1036,243,CH1,v0,
970,20240913,3,Cs0.08MA0.12FA0.8PbI3.0,1.6,,,,,,,,,,,,,,,,,1200,15,4500,35,10,100,105,25,,,,,,,,,,,,,,,0.0,0.0,0.015626,9.5919,243,CH2,v0,
971,20240913,3,Cs0.08MA0.12FA0.8PbI3.0,1.6,,,,,,,,,,,,,,,,,1200,15,4500,35,10,100,105,25,,,,,,,,,,,,,,,0.19025,188.47,0.011396,8.8578,243,CH3,v0,
972,20240913,3,Cs0.08MA0.12FA0.8PbI3.0,1.6,,,,,,,,,,,,,,,,,1200,15,4500,35,10,100,105,25,,,,,,,,,,,,,,,0.0,0.0,0.017585,9.7645,243,CH4,v0,
973,20240913,3,Cs0.08MA0.12FA0.8PbI3.0,1.6,,,,,,,,,,,,,,,,,1200,15,4500,35,10,100,105,25,,,,,,,,,,,,,,,0.1001,84.693,0.01883,6.2768,244,CH1,v0,
974,20240913,3,Cs0.08MA0.12FA0.8PbI3.0,1.6,,,,,,,,,,,,,,,,,1200,15,4500,35,10,100,105,25,,,,,,,,,,,,,,,0.0815,82.373,0.015089,6.557,244,CH2,v0,
975,20240913,3,Cs0.08MA0.12FA0.8PbI3.0,1.6,,,,,,,,,,,,,,,,,1200,15,4500,35,10,100,105,25,,,,,,,,,,,,,,,0.0,0.0,0.018976,7.5526,244,CH3,v0,
976,20240913,3,Cs0.08MA0.12FA0.8PbI3.0,1.6,,,,,,,,,,,,,,,,,1200,15,4500,35,10,100,105,25,,,,,,,,,,,,,,,0.030311,26.15,0.015292,7.5796,244,CH4,v0,
977,20240913,3,Cs0.08MA0.12FA0.8PbI3.0,1.6,,,,,,,,,,,,,,,,,1200,15,4500,35,10,100,105,25,,,,,,,,,,,,,,,0.34284,54.94,0.057478,10.857,245,CH1,v0,
978,20240913,3,Cs0.08MA0.12FA0.8PbI3.0,1.6,,,,,,,,,,,,,,,,,1200,15,4500,35,10,100,105,25,,,,,,,,,,,,,,,0.043922,15.887,0.027157,10.18,245,CH2,v0,
979,20240913,3,Cs0.08MA0.12FA0.8PbI3.0,1.6,,,,,,,,,,,,,,,,,1200,15,4500,35,10,100,105,25,,,,,,,,,,,,,,,0.0051167,3.649,0.014793,9.4789,245,CH3,v0,
980,20240913,3,Cs0.08MA0.12FA0.8PbI3.0,1.6,,,,,,,,,,,,,,,,,1200,15,4500,35,10,100,105,25,,,,,,,,,,,,,,,0.23317,34.77,0.060263,11.128,245,CH4,v0,
981,20240913,3,Cs0.08MA0.12FA0.8PbI3.0,1.6,,,,,,,,,,,,,,,,,1200,15,4500,35,10,100,105,25,,,,,,,,,,,,,,,0.24539,34.765,0.097886,7.2111,246,CH1,v0,
982,20240913,3,Cs0.08MA0.12FA0.8PbI3.0,1.6,,,,,,,,,,,,,,,,,1200,15,4500,35,10,100,105,25,,,,,,,,,,,,,,,0.12386,27.672,0.059036,7.5819,246,CH2,v0,
983,20240913,3,Cs0.08MA0.12FA0.8PbI3.0,1.6,,,,,,,,,,,,,,,,,1200,15,4500,35,10,100,105,25,,,,,,,,,,,,,,,0.11071,49.827,0.031176,7.1269,246,CH3,v0,
984,20240913,3,Cs0.08MA0.12FA0.8PbI3.0,1.6,,,,,,,,,,,,,,,,,1200,15,4500,35,10,100,105,25,,,,,,,,,,,,,,,0.10525,25.193,0.051483,8.1147,246,CH4,v0,
985,20240913,3,Cs0.08MA0.12FA0.8PbI3.0,1.6,,,,,,,,,,,,,,,,,1200,15,4500,35,10,100,105,25,,,,,,,,,,,,,,,0.57979,25.779,0.19887,11.309,247,CH1,v0,
986,20240913,3,Cs0.08MA0.12FA0.8PbI3.0,1.6,,,,,,,,,,,,,,,,,1200,15,4500,35,10,100,105,25,,,,,,,,,,,,,,,0.21628,27.143,0.070973,11.227,247,CH2,v0,
987,20240913,3,Cs0.08MA0.12FA0.8PbI3.0,1.6,,,,,,,,,,,,,,,,,1200,15,4500,35,10,100,105,25,,,,,,,,,,,,,,,0.17728,38.657,0.041445,11.065,247,CH3,v0,
988,20240913,3,Cs0.08MA0.12FA0.8PbI3.0,1.6,,,,,,,,,,,,,,,,,1200,15,4500,35,10,100,105,25,,,,,,,,,,,,,,,0.72483,23.757,0.25979,11.744,247,CH4,v0,
989,20240913,3,Cs0.08MA0.12FA0.8PbI3.0,1.6,,,,,,,,,,,,,,,,,1200,15,4500,35,10,100,105,25,,,,,,,,,,,,,,,0.079754,28.323,0.04122,6.8313,248,CH1,v0,
990,20240913,3,Cs0.08MA0.12FA0.8PbI3.0,1.6,,,,,,,,,,,,,,,,,1200,15,4500,35,10,100,105,25,,,,,,,,,,,,,,,0.15173,51.033,0.039489,7.5292,248,CH2,v0,
991,20240913,3,Cs0.08MA0.12FA0.8PbI3.0,1.6,,,,,,,,,,,,,,,,,1200,15,4500,35,10,100,105,25,,,,,,,,,,,,,,,0.11174,27.665,0.047772,8.4548,248,CH3,v0,
992,20240913,3,Cs0.08MA0.12FA0.8PbI3.0,1.6,,,,,,,,,,,,,,,,,1200,15,4500,35,10,100,105,25,,,,,,,,,,,,,,,0.21974,31.269,0.075827,9.2674,248,CH4,v0,
993,20240913,3,Cs0.06MA0.14FA0.8PbI3.0,1.9,,,,,,,,,,,,,,,,,1000,10,4500,30,10,200,115,25,,,,,,,,,,,,,,,0.7022,26.265,0.1359,19.673,249,CH1,v0,
994,20240913,3,Cs0.06MA0.14FA0.8PbI3.0,1.9,,,,,,,,,,,,,,,,,1000,10,4500,30,10,200,115,25,,,,,,,,,,,,,,,12.568,59.518,0.98446,21.449,249,CH2,v0,
995,20240913,3,Cs0.06MA0.14FA0.8PbI3.0,1.9,,,,,,,,,,,,,,,,,1000,10,4500,30,10,200,115,25,,,,,,,,,,,,,,,13.493,63.745,0.99075,21.364,249,CH3,v0,
996,20240913,3,Cs0.06MA0.14FA0.8PbI3.0,1.9,,,,,,,,,,,,,,,,,1000,10,4500,30,10,200,115,25,,,,,,,,,,,,,,,11.722,55.531,0.97581,21.633,249,CH4,v0,
997,20240913,3,Cs0.06MA0.14FA0.8PbI3.0,1.9,,,,,,,,,,,,,,,,,1000,10,4500,30,10,200,115,25,,,,,,,,,,,,,,,11.979,61.016,0.98639,19.904,250,CH1,v0,
998,20240913,3,Cs0.06MA0.14FA0.8PbI3.0,1.9,,,,,,,,,,,,,,,,,1000,10,4500,30,10,200,115,25,,,,,,,,,,,,,,,11.794,59.97,0.98136,20.041,250,CH2,v0,
999,20240913,3,Cs0.06MA0.14FA0.8PbI3.0,1.9,,,,,,,,,,,,,,,,,1000,10,4500,30,10,200,115,25,,,,,,,,,,,,,,,10.368,54.211,0.96679,19.782,250,CH3,v0,
1000,20240913,3,Cs0.06MA0.14FA0.8PbI3.0,1.9,,,,,,,,,,,,,,,,,1000,10,4500,30,10,200,115,25,,,,,,,,,,,,,,,11.63,58.915,0.98742,19.992,250,CH4,v0,
1001,20240913,3,Cs0.06MA0.14FA0.8PbI3.0,1.9,,,,,,,,,,,,,,,,,1000,10,4500,30,10,200,115,25,,,,,,,,,,,,,,,0.10631,23.503,0.91873,0.49233,251,CH1,v0,
1002,20240913,3,Cs0.06MA0.14FA0.8PbI3.0,1.9,,,,,,,,,,,,,,,,,1000,10,4500,30,10,200,115,25,,,,,,,,,,,,,,,0.011865,28.164,0.10736,0.39239,251,CH2,v0,
1003,20240913,3,Cs0.06MA0.14FA0.8PbI3.0,1.9,,,,,,,,,,,,,,,,,1000,10,4500,30,10,200,115,25,,,,,,,,,,,,,,,0.079606,22.171,0.94948,0.37815,251,CH3,v0,
1004,20240913,3,Cs0.06MA0.14FA0.8PbI3.0,1.9,,,,,,,,,,,,,,,,,1000,10,4500,30,10,200,115,25,,,,,,,,,,,,,,,0.077799,21.155,0.98302,0.37411,251,CH4,v0,
1005,20240913,3,Cs0.06MA0.14FA0.8PbI3.0,1.9,,,,,,,,,,,,,,,,,1000,10,4500,30,10,200,115,25,,,,,,,,,,,,,,,0.13202,28.05,0.96447,0.48801,252,CH1,v0,
1006,20240913,3,Cs0.06MA0.14FA0.8PbI3.0,1.9,,,,,,,,,,,,,,,,,1000,10,4500,30,10,200,115,25,,,,,,,,,,,,,,,0.079642,31.44,0.45091,0.56178,252,CH2,v0,
1007,20240913,3,Cs0.06MA0.14FA0.8PbI3.0,1.9,,,,,,,,,,,,,,,,,1000,10,4500,30,10,200,115,25,,,,,,,,,,,,,,,0.15507,27.107,0.97155,0.5888,252,CH3,v0,
1008,20240913,3,Cs0.06MA0.14FA0.8PbI3.0,1.9,,,,,,,,,,,,,,,,,1000,10,4500,30,10,200,115,25,,,,,,,,,,,,,,,0.11462,25.113,0.66391,0.68749,252,CH4,v0,
1009,20240913,3,Cs0.06MA0.14FA0.8PbI3.0,1.9,,,,,,,,,,,,,,,,,1000,10,4500,30,10,200,115,25,,,,,,,,,,,,,,,1.2877,23.081,0.27496,20.291,253,CH1,v0,
1010,20240913,3,Cs0.06MA0.14FA0.8PbI3.0,1.9,,,,,,,,,,,,,,,,,1000,10,4500,30,10,200,115,25,,,,,,,,,,,,,,,12.483,61.082,0.95795,21.334,253,CH2,v0,
1011,20240913,3,Cs0.06MA0.14FA0.8PbI3.0,1.9,,,,,,,,,,,,,,,,,1000,10,4500,30,10,200,115,25,,,,,,,,,,,,,,,13.544,64.965,0.97107,21.468,253,CH3,v0,
1012,20240913,3,Cs0.06MA0.14FA0.8PbI3.0,1.9,,,,,,,,,,,,,,,,,1000,10,4500,30,10,200,115,25,,,,,,,,,,,,,,,13.025,62.151,0.96658,21.682,253,CH4,v0,
1013,20240913,3,Cs0.06MA0.14FA0.8PbI3.0,1.9,,,,,,,,,,,,,,,,,1000,10,4500,30,10,200,115,25,,,,,,,,,,,,,,,12.545,64.492,0.96704,20.114,254,CH1,v0,
1014,20240913,3,Cs0.06MA0.14FA0.8PbI3.0,1.9,,,,,,,,,,,,,,,,,1000,10,4500,30,10,200,115,25,,,,,,,,,,,,,,,12.366,62.745,0.97519,20.21,254,CH2,v0,
1015,20240913,3,Cs0.06MA0.14FA0.8PbI3.0,1.9,,,,,,,,,,,,,,,,,1000,10,4500,30,10,200,115,25,,,,,,,,,,,,,,,11.93,61.586,0.98109,19.744,254,CH3,v0,
1016,20240913,3,Cs0.06MA0.14FA0.8PbI3.0,1.9,,,,,,,,,,,,,,,,,1000,10,4500,30,10,200,115,25,,,,,,,,,,,,,,,11.246,57.648,0.99531,19.599,254,CH4,v0,
1017,20240913,3,Cs0.06MA0.14FA0.8PbI3.0,1.9,,,,,,,,,,,,,,,,,1000,10,4500,30,10,200,115,25,,,,,,,,,,,,,,,0.041114,22.344,0.91099,0.20198,255,CH1,v0,
1018,20240913,3,Cs0.06MA0.14FA0.8PbI3.0,1.9,,,,,,,,,,,,,,,,,1000,10,4500,30,10,200,115,25,,,,,,,,,,,,,,,0.026495,24.005,0.75118,0.14693,255,CH2,v0,
1019,20240913,3,Cs0.06MA0.14FA0.8PbI3.0,1.9,,,,,,,,,,,,,,,,,1000,10,4500,30,10,200,115,25,,,,,,,,,,,,,,,0.031875,26.038,0.90176,0.13575,255,CH3,v0,
1020,20240913,3,Cs0.06MA0.14FA0.8PbI3.0,1.9,,,,,,,,,,,,,,,,,1000,10,4500,30,10,200,115,25,,,,,,,,,,,,,,,0.029436,26.046,0.89127,0.1268,255,CH4,v0,
1021,20240913,3,Cs0.06MA0.14FA0.8PbI3.0,1.9,,,,,,,,,,,,,,,,,1000,10,4500,30,10,200,115,25,,,,,,,,,,,,,,,0.044644,27.586,0.8827,0.18334,256,CH1,v0,
1022,20240913,3,Cs0.06MA0.14FA0.8PbI3.0,1.9,,,,,,,,,,,,,,,,,1000,10,4500,30,10,200,115,25,,,,,,,,,,,,,,,0.026093,29.173,0.4548,0.19667,256,CH2,v0,
1023,20240913,3,Cs0.06MA0.14FA0.8PbI3.0,1.9,,,,,,,,,,,,,,,,,1000,10,4500,30,10,200,115,25,,,,,,,,,,,,,,,0.061071,26.993,0.89068,0.25401,256,CH3,v0,
1024,20240913,3,Cs0.06MA0.14FA0.8PbI3.0,1.9,,,,,,,,,,,,,,,,,1000,10,4500,30,10,200,115,25,,,,,,,,,,,,,,,0.053212,25.695,0.80259,0.25803,256,CH4,v0,
1025,20240913,3,Cs0.06MA0.14FA0.8PbI3.0,1.9,,,,,,,,,,,,,,,,,1000,10,4500,30,10,200,115,25,,,,,,,,,,,,,,,2.2612,27.966,0.39253,20.598,257,CH1,v0,
1026,20240913,3,Cs0.06MA0.14FA0.8PbI3.0,1.9,,,,,,,,,,,,,,,,,1000,10,4500,30,10,200,115,25,,,,,,,,,,,,,,,13.684,66.585,0.95096,21.612,257,CH2,v0,
1027,20240913,3,Cs0.06MA0.14FA0.8PbI3.0,1.9,,,,,,,,,,,,,,,,,1000,10,4500,30,10,200,115,25,,,,,,,,,,,,,,,13.528,65.879,0.96057,21.378,257,CH3,v0,
1028,20240913,3,Cs0.06MA0.14FA0.8PbI3.0,1.9,,,,,,,,,,,,,,,,,1000,10,4500,30,10,200,115,25,,,,,,,,,,,,,,,13.779,67.038,0.946,21.727,257,CH4,v0,
1029,20240913,3,Cs0.06MA0.14FA0.8PbI3.0,1.9,,,,,,,,,,,,,,,,,1000,10,4500,30,10,200,115,25,,,,,,,,,,,,,,,12.882,66.871,0.95022,20.272,258,CH1,v0,
1030,20240913,3,Cs0.06MA0.14FA0.8PbI3.0,1.9,,,,,,,,,,,,,,,,,1000,10,4500,30,10,200,115,25,,,,,,,,,,,,,,,12.657,64.43,0.97514,20.145,258,CH2,v0,
1031,20240913,3,Cs0.06MA0.14FA0.8PbI3.0,1.9,,,,,,,,,,,,,,,,,1000,10,4500,30,10,200,115,25,,,,,,,,,,,,,,,12.584,64.789,0.98198,19.779,258,CH3,v0,
1032,20240913,3,Cs0.06MA0.14FA0.8PbI3.0,1.9,,,,,,,,,,,,,,,,,1000,10,4500,30,10,200,115,25,,,,,,,,,,,,,,,11.907,61.016,0.99618,19.59,258,CH4,v0,
1033,20240913,3,Cs0.06MA0.14FA0.8PbI3.0,1.9,,,,,,,,,,,,,,,,,1000,10,4500,30,10,200,115,25,,,,,,,,,,,,,,,0.19796,26.319,0.97852,0.76865,259,CH1,v0,
1034,20240913,3,Cs0.06MA0.14FA0.8PbI3.0,1.9,,,,,,,,,,,,,,,,,1000,10,4500,30,10,200,115,25,,,,,,,,,,,,,,,0.016867,24.009,0.18887,0.37197,259,CH2,v0,
1035,20240913,3,Cs0.06MA0.14FA0.8PbI3.0,1.9,,,,,,,,,,,,,,,,,1000,10,4500,30,10,200,115,25,,,,,,,,,,,,,,,0.12928,25.965,0.95922,0.51907,259,CH3,v0,
1036,20240913,3,Cs0.06MA0.14FA0.8PbI3.0,1.9,,,,,,,,,,,,,,,,,1000,10,4500,30,10,200,115,25,,,,,,,,,,,,,,,0.080696,25.864,0.75152,0.41516,259,CH4,v0,
1037,20240913,3,Cs0.06MA0.14FA0.8PbI3.0,1.9,,,,,,,,,,,,,,,,,1000,10,4500,30,10,200,115,25,,,,,,,,,,,,,,,0.15853,31.214,0.91061,0.55776,260,CH1,v0,
1038,20240913,3,Cs0.06MA0.14FA0.8PbI3.0,1.9,,,,,,,,,,,,,,,,,1000,10,4500,30,10,200,115,25,,,,,,,,,,,,,,,0.08996,25.691,0.68947,0.50788,260,CH2,v0,
1039,20240913,3,Cs0.06MA0.14FA0.8PbI3.0,1.9,,,,,,,,,,,,,,,,,1000,10,4500,30,10,200,115,25,,,,,,,,,,,,,,,0.1413,25.66,0.82139,0.67041,260,CH3,v0,
1040,20240913,3,Cs0.06MA0.14FA0.8PbI3.0,1.9,,,,,,,,,,,,,,,,,1000,10,4500,30,10,200,115,25,,,,,,,,,,,,,,,0.29106,30.896,0.95687,0.98455,260,CH4,v0,
1041,20240913,3,Cs0.1FA0.9PbI3.0,1.3,,,,,,,,,,,,,,,,,600,10,4000,30,10,100,120,20,,,,,,,,,,,,,,,0.44175,69.452,0.055995,11.359,261,CH1,v0,
1042,20240913,3,Cs0.1FA0.9PbI3.0,1.3,,,,,,,,,,,,,,,,,600,10,4000,30,10,100,120,20,,,,,,,,,,,,,,,0.047316,6.6342,0.062561,11.4,261,CH2,v0,
1043,20240913,3,Cs0.1FA0.9PbI3.0,1.3,,,,,,,,,,,,,,,,,600,10,4000,30,10,100,120,20,,,,,,,,,,,,,,,3.5867,1982.7,0.021769,8.3099,261,CH3,v0,
1044,20240913,3,Cs0.1FA0.9PbI3.0,1.3,,,,,,,,,,,,,,,,,600,10,4000,30,10,100,120,20,,,,,,,,,,,,,,,0.35092,57.581,0.060614,10.055,261,CH4,v0,
1045,20240913,3,Cs0.1FA0.9PbI3.0,1.3,,,,,,,,,,,,,,,,,600,10,4000,30,10,100,120,20,,,,,,,,,,,,,,,0.21873,33.32,0.16188,4.0554,262,CH1,v0,
1046,20240913,3,Cs0.1FA0.9PbI3.0,1.3,,,,,,,,,,,,,,,,,600,10,4000,30,10,100,120,20,,,,,,,,,,,,,,,0.38594,71.397,0.1627,3.3224,262,CH2,v0,
1047,20240913,3,Cs0.1FA0.9PbI3.0,1.3,,,,,,,,,,,,,,,,,600,10,4000,30,10,100,120,20,,,,,,,,,,,,,,,0.38225,31.342,0.16106,7.5725,262,CH3,v0,
1048,20240913,3,Cs0.1FA0.9PbI3.0,1.3,,,,,,,,,,,,,,,,,600,10,4000,30,10,100,120,20,,,,,,,,,,,,,,,0.5398,32.776,0.18457,8.9233,262,CH4,v0,
1049,20240913,3,Cs0.1FA0.9PbI3.0,1.3,,,,,,,,,,,,,,,,,600,10,4000,30,10,100,120,20,,,,,,,,,,,,,,,1.2962,30.669,0.428,9.8745,263,CH1,v0,
1050,20240913,3,Cs0.1FA0.9PbI3.0,1.3,,,,,,,,,,,,,,,,,600,10,4000,30,10,100,120,20,,,,,,,,,,,,,,,1.0473,30.068,0.38669,9.0077,263,CH2,v0,
1051,20240913,3,Cs0.1FA0.9PbI3.0,1.3,,,,,,,,,,,,,,,,,600,10,4000,30,10,100,120,20,,,,,,,,,,,,,,,0.0,0.0,0.081807,8.5311,263,CH3,v0,
1052,20240913,3,Cs0.1FA0.9PbI3.0,1.3,,,,,,,,,,,,,,,,,600,10,4000,30,10,100,120,20,,,,,,,,,,,,,,,0.58267,30.781,0.21777,8.6925,263,CH4,v0,
1053,20240913,3,Cs0.1FA0.9PbI3.0,1.3,,,,,,,,,,,,,,,,,600,10,4000,30,10,100,120,20,,,,,,,,,,,,,,,0.25277,28.729,0.30496,2.8852,264,CH1,v0,
1054,20240913,3,Cs0.1FA0.9PbI3.0,1.3,,,,,,,,,,,,,,,,,600,10,4000,30,10,100,120,20,,,,,,,,,,,,,,,0.17307,27.042,0.2742,2.334,264,CH2,v0,
1055,20240913,3,Cs0.1FA0.9PbI3.0,1.3,,,,,,,,,,,,,,,,,600,10,4000,30,10,100,120,20,,,,,,,,,,,,,,,0.18397,33.646,0.11037,4.9538,264,CH3,v0,
1056,20240913,3,Cs0.1FA0.9PbI3.0,1.3,,,,,,,,,,,,,,,,,600,10,4000,30,10,100,120,20,,,,,,,,,,,,,,,0.37449,34.078,0.18672,5.8855,264,CH4,v0,
1057,20240913,3,Cs0.1FA0.9PbI3.0,1.3,,,,,,,,,,,,,,,,,600,10,4000,30,10,100,120,20,,,,,,,,,,,,,,,2.9109,50.03,0.5484,10.609,265,CH1,v0,
1058,20240913,3,Cs0.1FA0.9PbI3.0,1.3,,,,,,,,,,,,,,,,,600,10,4000,30,10,100,120,20,,,,,,,,,,,,,,,3.04,49.068,0.58209,10.643,265,CH2,v0,
1059,20240913,3,Cs0.1FA0.9PbI3.0,1.3,,,,,,,,,,,,,,,,,600,10,4000,30,10,100,120,20,,,,,,,,,,,,,,,0.62347,20.353,0.30685,9.9829,265,CH3,v0,
1060,20240913,3,Cs0.1FA0.9PbI3.0,1.3,,,,,,,,,,,,,,,,,600,10,4000,30,10,100,120,20,,,,,,,,,,,,,,,0.54613,25.567,0.23199,9.2075,265,CH4,v0,
1061,20240913,3,Cs0.1FA0.9PbI3.0,1.3,,,,,,,,,,,,,,,,,600,10,4000,30,10,100,120,20,,,,,,,,,,,,,,,0.72548,30.825,0.55286,4.257,266,CH1,v0,
1062,20240913,3,Cs0.1FA0.9PbI3.0,1.3,,,,,,,,,,,,,,,,,600,10,4000,30,10,100,120,20,,,,,,,,,,,,,,,0.52989,30.433,0.50672,3.4362,266,CH2,v0,
1063,20240913,3,Cs0.1FA0.9PbI3.0,1.3,,,,,,,,,,,,,,,,,600,10,4000,30,10,100,120,20,,,,,,,,,,,,,,,0.51512,25.894,0.26289,7.5671,266,CH3,v0,
1064,20240913,3,Cs0.1FA0.9PbI3.0,1.3,,,,,,,,,,,,,,,,,600,10,4000,30,10,100,120,20,,,,,,,,,,,,,,,0.99744,28.634,0.42946,8.1111,266,CH4,v0,
1065,20240913,3,Cs0.05MA0.1FA0.85PbI3.0,1.9,,,,,,,,,,,,,,,,,1100,15,5000,35,20,120,105,50,,,,,,,,,,,,,,,0.097583,54.788,0.014989,11.883,267,CH1,v0,
1066,20240913,3,Cs0.05MA0.1FA0.85PbI3.0,1.9,,,,,,,,,,,,,,,,,1100,15,5000,35,20,120,105,50,,,,,,,,,,,,,,,0.0,0.0,0.018023,12.297,267,CH2,v0,
1067,20240913,3,Cs0.05MA0.1FA0.85PbI3.0,1.9,,,,,,,,,,,,,,,,,1100,15,5000,35,20,120,105,50,,,,,,,,,,,,,,,3.3098,4169.2,0.008048,9.8647,267,CH3,v0,
1068,20240913,3,Cs0.05MA0.1FA0.85PbI3.0,1.9,,,,,,,,,,,,,,,,,1100,15,5000,35,20,120,105,50,,,,,,,,,,,,,,,0.22987,154.58,0.012844,11.578,267,CH4,v0,
1069,20240913,3,Cs0.05MA0.1FA0.85PbI3.0,1.9,,,,,,,,,,,,,,,,,1100,15,5000,35,20,120,105,50,,,,,,,,,,,,,,,15.675,78.525,0.97985,20.372,268,CH1,v0,
1070,20240913,3,Cs0.05MA0.1FA0.85PbI3.0,1.9,,,,,,,,,,,,,,,,,1100,15,5000,35,20,120,105,50,,,,,,,,,,,,,,,15.132,76.451,1.0096,19.605,268,CH2,v0,
1071,20240913,3,Cs0.05MA0.1FA0.85PbI3.0,1.9,,,,,,,,,,,,,,,,,1100,15,5000,35,20,120,105,50,,,,,,,,,,,,,,,15.405,77.003,1.0144,19.721,268,CH3,v0,
1072,20240913,3,Cs0.05MA0.1FA0.85PbI3.0,1.9,,,,,,,,,,,,,,,,,1100,15,5000,35,20,120,105,50,,,,,,,,,,,,,,,15.226,76.707,0.99477,19.954,268,CH4,v0,
1073,20240913,3,Cs0.05MA0.1FA0.85PbI3.0,1.9,,,,,,,,,,,,,,,,,1100,15,5000,35,20,120,105,50,,,,,,,,,,,,,,,1.036,23.704,0.25768,16.961,269,CH1,v0,
1074,20240913,3,Cs0.05MA0.1FA0.85PbI3.0,1.9,,,,,,,,,,,,,,,,,1100,15,5000,35,20,120,105,50,,,,,,,,,,,,,,,1.2025,23.188,0.30075,17.244,269,CH2,v0,
1075,20240913,3,Cs0.05MA0.1FA0.85PbI3.0,1.9,,,,,,,,,,,,,,,,,1100,15,5000,35,20,120,105,50,,,,,,,,,,,,,,,1.8021,850.13,0.018392,11.526,269,CH3,v0,
1076,20240913,3,Cs0.05MA0.1FA0.85PbI3.0,1.9,,,,,,,,,,,,,,,,,1100,15,5000,35,20,120,105,50,,,,,,,,,,,,,,,0.63772,26.542,0.14846,16.184,269,CH4,v0,
1077,20240913,3,Cs0.05MA0.1FA0.85PbI3.0,1.9,,,,,,,,,,,,,,,,,1100,15,5000,35,20,120,105,50,,,,,,,,,,,,,,,10.941,64.274,0.81107,20.988,270,CH1,v0,
1078,20240913,3,Cs0.05MA0.1FA0.85PbI3.0,1.9,,,,,,,,,,,,,,,,,1100,15,5000,35,20,120,105,50,,,,,,,,,,,,,,,13.525,76.014,0.9182,19.377,270,CH2,v0,
1079,20240913,3,Cs0.05MA0.1FA0.85PbI3.0,1.9,,,,,,,,,,,,,,,,,1100,15,5000,35,20,120,105,50,,,,,,,,,,,,,,,13.257,69.196,0.97897,19.571,270,CH3,v0,
1080,20240913,3,Cs0.05MA0.1FA0.85PbI3.0,1.9,,,,,,,,,,,,,,,,,1100,15,5000,35,20,120,105,50,,,,,,,,,,,,,,,13.881,73.023,0.96954,19.607,270,CH4,v0,
1081,20240913,3,Cs0.05MA0.1FA0.85PbI3.0,1.9,,,,,,,,,,,,,,,,,1100,15,5000,35,20,120,105,50,,,,,,,,,,,,,,,0.0,0.0,0.55001,18.422,271,CH1,v0,
1082,20240913,3,Cs0.05MA0.1FA0.85PbI3.0,1.9,,,,,,,,,,,,,,,,,1100,15,5000,35,20,120,105,50,,,,,,,,,,,,,,,0.0,0.0,0.62974,17.411,271,CH2,v0,
1083,20240913,3,Cs0.05MA0.1FA0.85PbI3.0,1.9,,,,,,,,,,,,,,,,,1100,15,5000,35,20,120,105,50,,,,,,,,,,,,,,,0.82391,27.904,0.17126,17.241,271,CH3,v0,
1084,20240913,3,Cs0.05MA0.1FA0.85PbI3.0,1.9,,,,,,,,,,,,,,,,,1100,15,5000,35,20,120,105,50,,,,,,,,,,,,,,,2.2744,30.146,0.43792,17.229,271,CH4,v0,
1085,20240913,3,Cs0.05MA0.1FA0.85PbI3.0,1.9,,,,,,,,,,,,,,,,,1100,15,5000,35,20,120,105,50,,,,,,,,,,,,,,,0.0,0.0,0.55027,19.779,272,CH1,v0,
