Repository: MI-Materials-Intelligence/Recipe-Language-Model

# Learning Layer

## Overview

In the learning layer, the formulas and parameters are encoded and then tokenised into recipes as inputs. Through atomic skills of data extraction, cleaning, and matching, these data are organised into standardised datasets, providing the basis for RLM training and iterative recipe refinement.

Key Atomic Skills:
- **Cleaning**: Preprocessing and outlier cleaning
- **Matching**: Matching data pairs based on variables
- **Extraction**: Data extraction from robotic boxes

File: seven_ai_layers_robotics/learning/data/data_clean_dedup_4869rows.csv (part 4 of 26)
No,date,rank,Formula PVK,Concentration PVK,Formula Additive 1,Concentration Additive 1,Formula Additive 2,Concentration Additive 2,Formula Additive 3,Concentration Additive 3,Formula SAM 1,Concentration SAM 1,Formula SAM 2,Concentration SAM 2,Formula SAM 3,Concentration SAM 3,Spin Coating Speed SAM,Spin Coating Time SAM,Annealed Temperature SAM,Annealed Time SAM,Spin Coating Speed PVK 1,Spin Coating Time PVK 1,Spin Coating Speed PVK 2,Spin Coating Time PVK 2,Antisolvent Dropping Timing,Antisolvent Volume,Annealed Temperature PVK,Annealed Time PVK,Formula Passivator 1,Concentration Passivator 1,Formula Passivator 2,Concentration Passivator 2,Formula Passivator 3,Concentration Passivator 3,Formula Passivator 4,Concentration Passivator 4,Spin Coating Speed Passivator,Spin Coating Time Passivator,Passivator Dropping Timing,Passivator Volume,Annealed Temperature Passivator,Annealed Time Passivator,PCE,FF,Voc,Jsc,Product,Channel,From,upload_time
20390,20241219,39,Cs0.05MA0.16FA0.79PbI2.9Br0.1,1.73,MACl,7.0,PEAI,0.8,,,MeO-2PACz,0.248,DMACPA,0.083,,,,,,,1000,10,5000,30,6,160,110,25,,,,,,,,,,,,,,,18.8852,72.5746,1.10451,23.5595,5098,CH2,v1,
20395,20241219,39,Cs0.05MA0.16FA0.79PbI2.9Br0.1,1.73,MACl,7.0,PEAI,0.8,,,Me-4PACz,0.083,MeO-2PACz,0.248,,,,,,,1000,10,5000,30,6,160,110,25,,,,,,,,,,,,,,,18.2918,73.8912,1.10148,22.4745,5099,CH3,v1,
20401,20241219,39,Cs0.05MA0.16FA0.79PbI2.9Br0.1,1.73,MACl,7.0,PEAI,0.8,,,MeO-2PACz,0.165,2PACz,0.165,,,,,,,1000,10,5000,30,6,160,110,25,,,,,,,,,,,,,,,15.0197,63.3856,1.04186,22.7438,5101,CH1,v1,
20413,20241219,39,Cs0.05MA0.16FA0.79PbI2.9Br0.1,1.73,MACl,7.0,PEAI,0.8,,,Me-2PACz,0.165,MeO-2PACz,0.165,,,,,,,1000,10,5000,30,6,160,110,25,,,,,,,,,,,,,,,17.2421,72.3127,1.06363,22.4173,5104,CH1,v1,
20421,20241219,39,Cs0.05MA0.16FA0.79PbI2.9Br0.1,1.73,MACl,7.0,PEAI,0.8,,,MeO-4PADBC,0.248,MeO-2PACz,0.083,,,,,,,1000,10,5000,30,6,160,110,25,,,,,,,,,,,,,,,16.5117,65.8009,1.06057,23.6603,5106,CH1,v1,
20427,20241219,39,Cs0.05MA0.16FA0.79PbI2.9Br0.1,1.73,MACl,7.0,PEAI,0.8,,,MeO-2PACz,0.083,py3,0.248,,,,,,,1000,10,5000,30,6,160,110,25,,,,,,,,,,,,,,,15.459,67.4911,1.02472,22.3526,5107,CH3,v1,
20442,20241219,39,Cs0.05MA0.16FA0.79PbI2.9Br0.1,1.73,MACl,7.0,PEAI,0.8,,,MeO-4PADBC,0.083,DMACPA,0.248,,,,,,,1000,10,5000,30,6,160,110,25,,,,,,,,,,,,,,,15.7773,63.8321,1.06142,23.2866,5111,CH2,v1,
20454,20241219,39,Cs0.05MA0.16FA0.79PbI2.9Br0.1,1.73,MACl,7.0,PEAI,0.8,,,MeO-2PACz,0.248,py3,0.083,,,,,,,1000,10,5000,30,6,160,110,25,,,,,,,,,,,,,,,16.8108,67.7649,1.09231,22.7112,5114,CH2,v1,
20458,20241219,39,Cs0.05MA0.16FA0.79PbI2.9Br0.1,1.73,MACl,7.0,PEAI,0.8,,,MeO-2PACz,0.165,DMACPA,0.165,,,,,,,1000,10,5000,30,6,160,110,25,,,,,,,,,,,,,,,17.2005,71.3218,1.02136,23.6123,5115,CH2,v1,
20466,20241219,39,Cs0.05MA0.16FA0.79PbI2.9Br0.1,1.73,MACl,7.0,PEAI,0.8,,,Me-2PACz,0.165,2PACz,0.165,,,,,,,1000,10,5000,30,6,160,110,25,,,,,,,,,,,,,,,17.6537,71.8928,1.07234,22.899,5117,CH2,v1,
20470,20241219,39,Cs0.05MA0.16FA0.79PbI2.9Br0.1,1.73,MACl,7.0,PEAI,0.8,,,py3,0.248,2PACz,0.083,,,,,,,1000,10,5000,30,6,160,110,25,,,,,,,,,,,,,,,16.5314,68.6769,1.06668,22.5665,5118,CH2,v1,
20474,20241219,39,Cs0.05MA0.16FA0.79PbI2.9Br0.1,1.73,MACl,7.0,PEAI,0.8,,,MeO-2PACz,0.083,DMACPA,0.248,,,,,,,1000,10,5000,30,6,160,110,25,,,,,,,,,,,,,,,16.7172,67.322,1.09112,22.758,5119,CH2,v1,
20482,20241219,39,Cs0.05MA0.16FA0.79PbI2.9Br0.1,1.73,MACl,7.0,PEAI,0.8,,,Me-2PACz,0.083,py3,0.248,,,,,,,1000,10,5000,30,6,160,110,25,,,,,,,,,,,,,,,15.1091,63.0383,1.03416,23.1764,5121,CH2,v1,
20487,20241219,39,Cs0.05MA0.16FA0.79PbI2.9Br0.1,1.73,MACl,7.0,PEAI,0.8,,,Me-2PACz,0.083,DMACPA,0.248,,,,,,,1000,10,5000,30,6,160,110,25,,,,,,,,,,,,,,,17.5998,71.3895,1.07315,22.9727,5122,CH3,v1,
20511,20241219,39,Cs0.05MA0.16FA0.79PbI2.9Br0.1,1.73,MACl,7.0,PEAI,0.8,,,MeO-4PADBC,0.248,py3,0.083,,,,,,,1000,10,5000,30,6,160,110,25,,,,,,,,,,,,,,,18.0184,70.128,1.08419,23.6985,5128,CH3,v1,
20526,20241219,39,Cs0.05MA0.16FA0.79PbI2.9Br0.1,1.73,MACl,7.0,PEAI,0.8,,,Me-4PACz,0.165,Me-2PACz,0.165,,,,,,,1000,10,5000,30,6,160,110,25,,,,,,,,,,,,,,,18.3343,71.7274,1.08542,23.5495,5132,CH2,v1,
20530,20241219,39,Cs0.05MA0.16FA0.79PbI2.9Br0.1,1.73,MACl,7.0,PEAI,0.8,,,MeO-4PADBC,0.248,2PACz,0.083,,,,,,,1000,10,5000,30,6,160,110,25,,,,,,,,,,,,,,,14.686,63.0176,1.06069,21.9712,5133,CH2,v1,
20534,20241219,39,Cs0.05MA0.16FA0.79PbI2.9Br0.1,1.73,MACl,7.0,PEAI,0.8,,,Me-2PACz,0.083,MeO-2PACz,0.248,,,,,,,1000,10,5000,30,6,160,110,25,,,,,,,,,,,,,,,14.1463,61.9104,1.05286,21.7026,5134,CH2,v1,
20543,20241219,39,Cs0.05MA0.16FA0.79PbI2.9Br0.1,1.73,MACl,7.0,PEAI,0.8,,,MeO-4PADBC,0.165,2PACz,0.165,,,,,,,1000,10,5000,30,6,160,110,25,,,,,,,,,,,,,,,15.4981,59.3291,1.05324,24.8019,5136,CH3,v1,
20550,20241219,39,Cs0.05MA0.16FA0.79PbI2.9Br0.1,1.73,MACl,7.0,PEAI,0.8,,,Me-2PACz,0.165,py3,0.165,,,,,,,1000,10,5000,30,6,160,110,25,,,,,,,,,,,,,,,16.6797,64.014,1.08307,24.0579,5138,CH2,v1,
20559,20241219,39,Cs0.05MA0.16FA0.79PbI2.9Br0.1,1.73,MACl,7.0,PEAI,0.8,,,Me-2PACz,0.165,DMACPA,0.165,,,,,,,1000,10,5000,30,6,160,110,25,,,,,,,,,,,,,,,15.8211,64.3607,1.07051,22.9628,5140,CH3,v1,
20573,20241219,39,Cs0.05MA0.16FA0.79PbI2.9Br0.1,1.73,MACl,7.0,PEAI,0.8,,,DMACPA,0.083,2PACz,0.248,,,,,,,1000,10,5000,30,6,160,110,25,,,,,,,,,,,,,,,16.6204,67.3578,1.09133,22.6097,5144,CH1,v1,
20579,20241219,39,Cs0.05MA0.16FA0.79PbI2.9Br0.1,1.73,MACl,7.0,PEAI,0.8,,,Me-2PACz,0.248,MeO-4PADBC,0.083,,,,,,,1000,10,5000,30,6,160,110,25,,,,,,,,,,,,,,,17.3593,76.4549,0.982021,23.1209,5145,CH3,v1,
20582,20241219,39,Cs0.05MA0.16FA0.79PbI2.9Br0.1,1.73,MACl,7.0,PEAI,0.8,,,Me-2PACz,0.248,DMACPA,0.083,,,,,,,1000,10,5000,30,6,160,110,25,,,,,,,,,,,,,,,16.5909,66.1078,1.08482,23.1344,5146,CH2,v1,
20590,20241219,39,Cs0.05MA0.16FA0.79PbI2.9Br0.1,1.73,MACl,7.0,PEAI,0.8,,,py3,0.083,2PACz,0.248,,,,,,,1000,10,5000,30,6,160,110,25,,,,,,,,,,,,,,,15.0539,63.2846,1.06588,22.3175,5148,CH2,v1,
20593,20241219,39,Cs0.05MA0.16FA0.79PbI2.9Br0.1,1.73,MACl,7.0,PEAI,0.8,,,Me-4PACz,0.248,MeO-4PADBC,0.083,,,,,,,1000,10,5000,30,6,160,110,25,,,,,,,,,,,,,,,17.9573,72.3581,1.0706,23.1806,5149,CH1,v1,
20597,20241219,39,Cs0.05MA0.16FA0.79PbI2.9Br0.1,1.73,MACl,7.0,PEAI,0.8,,,DMACPA,0.248,2PACz,0.083,,,,,,,1000,10,5000,30,6,160,110,25,,,,,,,,,,,,,,,17.6588,73.0496,1.06236,22.7546,5150,CH1,v1,
20603,20241219,39,Cs0.05MA0.16FA0.79PbI2.9Br0.1,1.73,MACl,7.0,PEAI,0.8,,,Me-4PACz,0.083,py3,0.248,,,,,,,1000,10,5000,30,6,160,110,25,,,,,,,,,,,,,,,17.2993,78.3041,0.974684,22.6663,5151,CH3,v1,
20620,20241219,39,Cs0.05MA0.16FA0.79PbI2.9Br0.1,1.73,MACl,7.0,PEAI,0.8,,,Me-4PACz,0.165,2PACz,0.165,,,,,,,1000,10,5000,30,6,160,110,25,,,,,,,,,,,,,,,20.0617,74.2936,1.09412,24.6803,5155,CH4,v1,
20627,20241219,39,Cs0.05MA0.16FA0.79PbI2.9Br0.1,1.73,MACl,7.0,PEAI,0.8,,,py3,0.248,DMACPA,0.083,,,,,,,1000,10,5000,30,6,160,110,25,,,,,,,,,,,,,,,17.2707,76.3899,0.960657,23.5346,5157,CH3,v1,
20636,20241219,39,Cs0.05MA0.16FA0.79PbI2.9Br0.1,1.73,MACl,7.0,PEAI,0.8,,,MeO-4PADBC,0.083,py3,0.248,,,,,,,1000,10,5000,30,6,160,110,25,,,,,,,,,,,,,,,18.1514,68.8174,1.03612,25.4567,5159,CH4,v1,
20645,20241219,39,Cs0.05MA0.16FA0.79PbI2.9Br0.1,1.73,MACl,7.0,PEAI,0.8,,,MeO-4PADBC,0.165,DMACPA,0.165,,,,,,,1000,10,5000,30,6,160,110,25,,,,,,,,,,,,,,,18.0665,73.5058,1.06272,23.1277,5162,CH1,v1,
20651,20241219,39,Cs0.05MA0.16FA0.79PbI2.9Br0.1,1.73,MACl,7.0,PEAI,0.8,,,Me-2PACz,0.083,MeO-4PADBC,0.248,,,,,,,1000,10,5000,30,6,160,110,25,,,,,,,,,,,,,,,17.5245,71.5165,1.05228,23.2867,5163,CH3,v1,
20671,20241219,39,Cs0.05MA0.16FA0.79PbI2.9Br0.1,1.73,MACl,7.0,PEAI,0.8,,,Me-4PACz,0.083,Me-2PACz,0.248,,,,,,,1000,10,5000,30,6,160,110,25,,,,,,,,,,,,,,,18.3996,74.0627,1.07475,23.1155,5168,CH3,v1,
20680,20241219,39,Cs0.05MA0.16FA0.79PbI2.9Br0.1,1.73,MACl,7.0,PEAI,0.8,,,DMACPA,0.165,2PACz,0.165,,,,,,,1000,10,5000,30,6,160,110,25,,,,,,,,,,,,,,,19.2402,72.9481,1.08638,24.2779,5170,CH4,v1,
20684,20241219,39,Cs0.05MA0.16FA0.79PbI2.9Br0.1,1.73,MACl,7.0,PEAI,0.8,,,Me-4PACz,0.165,py3,0.165,,,,,,,1000,10,5000,30,6,160,110,25,,,,,,,,,,,,,,,18.8246,74.6076,1.09068,23.1338,5171,CH4,v1,
20694,20241219,39,Cs0.05MA0.16FA0.79PbI2.9Br0.1,1.73,MACl,7.0,PEAI,0.8,,,Me-4PACz,0.248,MeO-2PACz,0.083,,,,,,,1000,10,5000,30,6,160,110,25,,,,,,,,,,,,,,,18.2069,71.7429,1.09339,23.2103,5174,CH2,v1,
20698,20241219,39,Cs0.05MA0.16FA0.79PbI2.9Br0.1,1.73,MACl,7.0,PEAI,0.8,,,py3,0.165,2PACz,0.165,,,,,,,1000,10,5000,30,6,160,110,25,,,,,,,,,,,,,,,17.5528,72.2388,1.09373,22.2161,5175,CH2,v1,
20705,20241219,39,Cs0.05MA0.16FA0.79PbI2.9Br0.1,1.73,MACl,7.0,PEAI,0.8,,,Me-4PACz,0.165,DMACPA,0.165,,,,,,,1000,10,5000,30,6,160,110,25,,,,,,,,,,,,,,,17.1624,72.1892,1.07419,22.1321,5177,CH1,v1,
20712,20241219,39,Cs0.05MA0.16FA0.79PbI2.9Br0.1,1.73,MACl,7.0,PEAI,0.8,,,Me-4PACz,0.248,Me-2PACz,0.083,,,,,,,1000,10,5000,30,6,160,110,25,,,,,,,,,,,,,,,17.1976,67.947,1.09656,23.0816,5178,CH4,v1,
20719,20241219,39,Cs0.05MA0.16FA0.79PbI2.9Br0.1,1.73,MACl,7.0,PEAI,0.8,,,MeO-4PADBC,0.248,DMACPA,0.083,,,,,,,1000,10,5000,30,6,160,110,25,,,,,,,,,,,,,,,17.7839,66.6618,1.09602,24.3407,5180,CH3,v1,
20728,20241219,39,Cs0.05MA0.16FA0.79PbI2.9Br0.1,1.73,MACl,7.0,PEAI,0.8,,,MeO-4PADBC,0.083,MeO-2PACz,0.248,,,,,,,1000,10,5000,30,6,160,110,25,,,,,,,,,,,,,,,14.6685,62.2425,1.04236,22.6089,5182,CH4,v1,
20730,20241219,39,Cs0.05MA0.16FA0.79PbI2.9Br0.1,1.73,MACl,7.0,PEAI,0.8,,,Me-4PACz,0.248,DMACPA,0.083,,,,,,,1000,10,5000,30,6,160,110,25,,,,,,,,,,,,,,,16.5277,76.586,0.976088,22.1093,5183,CH2,v1,
20745,20241219,39,Cs0.05MA0.16FA0.79PbI2.9Br0.1,1.73,MACl,7.0,PEAI,0.8,,,MeO-4PADBC,0.083,2PACz,0.248,,,,,,,1000,10,5000,30,6,160,110,25,,,,,,,,,,,,,,,17.4729,73.0933,1.07274,22.2841,5187,CH1,v1,
20762,20241219,39,Cs0.05MA0.16FA0.79PbI2.9Br0.1,1.73,MACl,7.0,PEAI,0.8,,,MeO-4PADBC,0.165,py3,0.165,,,,,,,1000,10,5000,30,6,160,110,25,,,,,,,,,,,,,,,17.1154,67.5646,1.06489,23.7884,5191,CH2,v1,
20765,20241219,39,Cs0.05MA0.16FA0.79PbI2.9Br0.1,1.73,MACl,7.0,PEAI,0.8,,,MeO-2PACz,0.165,py3,0.165,,,,,,,1000,10,5000,30,6,160,110,25,,,,,,,,,,,,,,,18.0013,71.2482,1.10344,22.8972,5192,CH1,v1,
20772,20241220,40,Cs0.05MA0.16FA0.79PbI2.9Br0.1,1.73,MACl,3.5,PSP,2.7,,,MeO-2PACz,0.33,,,,,,,,,1000,10,5000,30,6,160,110,25,,,,,,,,,,,,,,,14.5367,60.4854,1.08287,22.1941,5193,CH4,v1,
20779,20241220,40,Cs0.05MA0.16FA0.79PbI2.9Br0.1,1.73,MACl,7.0,PMACl,0.7,,,MeO-4PADBC,0.33,,,,,,,,,1000,10,5000,30,6,160,110,25,,,,,,,,,,,,,,,14.2546,57.5686,1.08825,22.7531,5195,CH3,v1,
20822,20241220,40,Cs0.05MA0.16FA0.79PbI2.9Br0.1,1.73,PSP,2.3,MACl,7.8,,,Me-4PACz,0.33,,,,,,,,,1000,10,5000,30,6,160,110,25,,,,,,,,,,,,,,,18.4753,76.2232,1.05457,22.9843,5206,CH2,v1,
20836,20241220,40,Cs0.05MA0.16FA0.79PbI2.9Br0.1,1.73,PMACl,0.4,PSP,2.8,,,Me-2PACz,0.33,,,,,,,,,1000,10,5000,30,6,160,110,25,,,,,,,,,,,,,,,17.6556,66.5641,1.11345,23.8216,5209,CH4,v1,
20854,20241220,40,Cs0.1FA0.9PbI2.8Br0.2,1.5,MACl,3.5,PACl,12.5,,,Me-4PACz,0.33,,,,,,,,,1200,10,5000,30,8,200,110,30,,,,,,,,,,,,,,,17.6624,68.7404,1.11502,23.0438,5214,CH2,v1,
20864,20241220,40,Cs0.05MA0.16FA0.79PbI2.9Br0.1,1.73,MACl,9.0,PMACl,0.36,,,Me-2PACz,0.33,,,,,,,,,1000,10,5000,30,6,160,110,25,,,,,,,,,,,,,,,15.4639,63.2038,1.02707,23.8218,5216,CH4,v1,
20905,20241220,40,Cs0.05MA0.1FA0.85PbI3.0,1.73,MACl,14.6,PEAI,0.517,,,Me-4PACz,0.33,,,,,,,,,1000,10,5000,40,10,160,110,15,,,,,,,,,,,,,,,17.8814,70.6262,1.08482,23.3387,5227,CH1,v1,
20920,20241220,40,Cs0.05MA0.1FA0.85PbI3.0,1.73,PSP,1.9,MACl,7.0,,,Me-4PACz,0.33,,,,,,,,,1000,10,5000,40,10,160,110,15,,,,,,,,,,,,,,,17.8516,68.3552,1.06082,24.6187,5230,CH4,v1,
20925,20241220,40,Cs0.1FA0.9PbI2.8Br0.2,1.5,PSP,2.0,PACl,10.0,,,Me-4PACz,0.33,,,,,,,,,1200,10,5000,30,8,200,110,30,,,,,,,,,,,,,,,17.6857,72.4218,1.083,22.549,5232,CH1,v1,
20929,20241220,40,Cs0.1FA0.9PbI2.8Br0.2,1.5,MACl,5.0,PEAI,2.0,,,Me-4PACz,0.33,,,,,,,,,1200,10,5000,30,8,200,110,30,,,,,,,,,,,,,,,18.4599,73.524,1.08427,23.1561,5233,CH1,v1,
20963,20241220,40,Cs0.1FA0.9PbI2.8Br0.2,1.5,PSP,2.0,PMACl,0.5,,,Me-4PACz,0.33,,,,,,,,,1200,10,5000,30,8,200,110,30,,,,,,,,,,,,,,,18.0744,84.0462,0.915066,23.5014,5241,CH3,v1,
20971,20241220,40,Cs0.05MA0.1FA0.85PbI3.0,1.73,PSP,2.0,PEAI,1.0,,,Me-4PACz,0.33,,,,,,,,,1000,10,5000,40,10,160,110,15,,,,,,,,,,,,,,,19.5527,72.7867,1.08588,24.7386,5243,CH3,v1,
20974,20241220,40,Cs0.1FA0.9PbI2.8Br0.2,1.5,PACl,8.0,PMACl,0.4,,,Me-4PACz,0.33,,,,,,,,,1200,10,5000,30,8,200,110,30,,,,,,,,,,,,,,,16.9328,65.6495,1.09752,23.5008,5244,CH2,v1,
20984,20241220,40,Cs0.05MA0.1FA0.85PbI3.0,1.73,MACl,8.0,PEABr,0.5,,,Me-4PACz,0.33,,,,,,,,,1000,10,5000,40,10,160,110,15,,,,,,,,,,,,,,,16.9945,67.3275,1.1044,22.8555,5246,CH4,v1,
20988,20241220,40,Cs0.05MA0.1FA0.85PbI3.0,1.73,PSP,1.8,PEABr,0.5,,,Me-4PACz,0.33,,,,,,,,,1000,10,5000,40,10,160,110,15,,,,,,,,,,,,,,,16.9062,62.9514,1.08348,24.7868,5247,CH4,v1,
20994,20241220,40,Cs0.05MA0.16FA0.79PbI2.9Br0.1,1.73,PSP,2.3,PEAI,1.5,,,Me-4PACz,0.33,,,,,,,,,1000,10,5000,30,6,160,110,25,,,,,,,,,,,,,,,16.4253,66.4376,1.08116,22.8671,5249,CH2,v1,
21006,20241220,40,Cs0.05MA0.16FA0.79PbI2.9Br0.1,1.73,MACl,3.5,PEABr,1.3,,,MeO-4PADBC,0.33,,,,,,,,,1000,10,5000,30,6,160,110,25,,,,,,,,,,,,,,,17.7502,69.4899,1.081,23.6297,5252,CH2,v1,
21054,20241220,40,Cs0.05MA0.1FA0.85PbI3.0,1.73,MACl,7.0,PEAI,0.4,,,Me-4PACz,0.33,,,,,,,,,1000,10,5000,40,10,160,110,15,,,,,,,,,,,,,,,14.5544,58.6336,1.07396,23.1132,5264,CH2,v1,
21075,20241220,40,Cs0.05MA0.1FA0.85PbI3.0,1.73,MACl,12.0,PEAI,1.0,,,Me-4PACz,0.33,,,,,,,,,1000,10,5000,40,10,160,110,15,,,,,,,,,,,,,,,15.3536,58.1793,1.08406,24.3437,5269,CH3,v1,
21087,20241220,40,Cs0.05MA0.1FA0.85PbI3.0,1.73,PSP,2.0,PACl,20.0,,,Me-4PACz,0.33,,,,,,,,,1000,10,5000,40,10,160,110,15,,,,,,,,,,,,,,,17.296,66.5314,1.10268,23.5761,5272,CH3,v1,
21094,20241220,40,Cs0.05MA0.1FA0.85PbI3.0,1.73,MACl,5.0,PACl,15.0,,,Me-4PACz,0.33,,,,,,,,,1000,10,5000,40,10,160,110,15,,,,,,,,,,,,,,,17.3676,67.3306,1.09407,23.5765,5274,CH2,v1,
21113,20241220,40,Cs0.05MA0.16FA0.79PbI2.9Br0.1,1.73,PEAI,0.8,MACl,7.5,,,Me-4PACz,0.33,,,,,,,,,1000,10,5000,30,6,160,110,25,,,,,,,,,,,,,,,18.4642,71.0922,1.09283,23.7659,5279,CH1,v1,
21131,20241221,41,Cs0.1FA0.9PbI2.8Br0.2,1.5,MACl,3.5,PACl,12.0,,,py3,0.083,2PACz,0.248,,,,,,,1200,10,5000,30,8,200,110,30,,,,,,,,,,,,,,,19.9476,80.8317,1.08914,22.6582,5283,CH3,v1,
21142,20241221,41,Cs0.1FA0.9PbI2.8Br0.2,1.5,MACl,3.5,PACl,12.0,,,DMACPA,0.248,2PACz,0.083,,,,,,,1200,10,5000,30,8,200,110,30,,,,,,,,,,,,,,,18.78,74.1987,1.11807,22.6376,5286,CH2,v1,
21149,20241221,41,Cs0.1FA0.9PbI2.8Br0.2,1.5,MACl,3.5,PACl,12.0,,,MeO-2PACz,0.165,2PACz,0.165,,,,,,,1200,10,5000,30,8,200,110,30,,,,,,,,,,,,,,,18.2189,75.6657,1.09758,21.9376,5288,CH1,v1,
21157,20241221,41,Cs0.1FA0.9PbI2.8Br0.2,1.5,MACl,3.5,PACl,12.0,,,Me-4PACz,0.165,2PACz,0.165,,,,,,,1200,10,5000,30,8,200,110,30,,,,,,,,,,,,,,,19.8743,78.1466,1.10201,23.078,5290,CH1,v1,
21166,20241221,41,Cs0.1FA0.9PbI2.8Br0.2,1.5,MACl,3.5,PACl,12.0,,,MeO-4PADBC,0.165,MeO-2PACz,0.165,,,,,,,1200,10,5000,30,8,200,110,30,,,,,,,,,,,,,,,18.2807,74.7899,1.10675,22.0852,5292,CH2,v1,
21176,20241221,41,Cs0.1FA0.9PbI2.8Br0.2,1.5,MACl,3.5,PACl,12.0,,,Me-4PACz,0.248,MeO-2PACz,0.083,,,,,,,1200,10,5000,30,8,200,110,30,,,,,,,,,,,,,,,18.4205,75.0317,1.1148,22.0221,5294,CH4,v1,
21182,20241221,41,Cs0.1FA0.9PbI2.8Br0.2,1.5,MACl,3.5,PACl,12.0,,,Me-4PACz,0.165,MeO-4PADBC,0.165,,,,,,,1200,10,5000,30,8,200,110,30,,,,,,,,,,,,,,,19.2261,75.3877,1.11388,22.8956,5296,CH2,v1,
21191,20241221,41,Cs0.1FA0.9PbI2.8Br0.2,1.5,MACl,3.5,PACl,12.0,,,Me-2PACz,0.248,py3,0.083,,,,,,,1200,10,5000,30,8,200,110,30,,,,,,,,,,,,,,,17.4012,77.7291,1.03608,21.6075,5298,CH3,v1,
21198,20241221,41,Cs0.1FA0.9PbI2.8Br0.2,1.5,MACl,3.5,PACl,12.0,,,Me-2PACz,0.083,DMACPA,0.248,,,,,,,1200,10,5000,30,8,200,110,30,,,,,,,,,,,,,,,19.2094,77.3083,1.12475,22.0917,5300,CH2,v1,
21202,20241221,41,Cs0.1FA0.9PbI2.8Br0.2,1.5,MACl,3.5,PACl,12.0,,,MeO-4PADBC,0.248,MeO-2PACz,0.083,,,,,,,1200,10,5000,30,8,200,110,30,,,,,,,,,,,,,,,20.0159,76.5331,1.1161,23.4327,5301,CH2,v1,
21213,20241221,41,Cs0.1FA0.9PbI2.8Br0.2,1.5,MACl,3.5,PACl,12.0,,,MeO-2PACz,0.165,py3,0.165,,,,,,,1200,10,5000,30,8,200,110,30,,,,,,,,,,,,,,,18.8102,76.2957,1.08083,22.8106,5304,CH1,v1,
21222,20241221,41,Cs0.1FA0.9PbI2.8Br0.2,1.5,MACl,3.5,PACl,12.0,,,MeO-2PACz,0.248,DMACPA,0.083,,,,,,,1200,10,5000,30,8,200,110,30,,,,,,,,,,,,,,,19.5273,78.2016,1.1063,22.5711,5306,CH2,v1,
21228,20241221,41,Cs0.1FA0.9PbI2.8Br0.2,1.5,MACl,3.5,PACl,12.0,,,Me-2PACz,0.248,MeO-2PACz,0.083,,,,,,,1200,10,5000,30,8,200,110,30,,,,,,,,,,,,,,,18.8072,76.2582,1.11328,22.1529,5307,CH4,v1,
21237,20241221,41,Cs0.1FA0.9PbI2.8Br0.2,1.5,MACl,3.5,PACl,12.0,,,Me-2PACz,0.083,MeO-4PADBC,0.248,,,,,,,1200,10,5000,30,8,200,110,30,,,,,,,,,,,,,,,17.602,72.0703,1.06399,22.9545,5310,CH1,v1,
21247,20241221,41,Cs0.1FA0.9PbI2.8Br0.2,1.5,MACl,3.5,PACl,12.0,,,Me-4PACz,0.165,DMACPA,0.165,,,,,,,1200,10,5000,30,8,200,110,30,,,,,,,,,,,,,,,19.3163,74.715,1.12506,22.9795,5312,CH3,v1,
21255,20241221,41,Cs0.1FA0.9PbI2.8Br0.2,1.5,MACl,3.5,PACl,12.0,,,py3,0.248,2PACz,0.083,,,,,,,1200,10,5000,30,8,200,110,30,,,,,,,,,,,,,,,18.8017,74.5927,1.1138,22.6305,5314,CH3,v1,
21263,20241221,41,Cs0.1FA0.9PbI2.8Br0.2,1.5,MACl,3.5,PACl,12.0,,,MeO-2PACz,0.083,DMACPA,0.248,,,,,,,1200,10,5000,30,8,200,110,30,,,,,,,,,,,,,,,17.7284,72.6211,1.09283,22.3384,5316,CH3,v1,
21267,20241221,41,Cs0.1FA0.9PbI2.8Br0.2,1.5,MACl,3.5,PACl,12.0,,,MeO-4PADBC,0.083,MeO-2PACz,0.248,,,,,,,1200,10,5000,30,8,200,110,30,,,,,,,,,,,,,,,19.9818,74.5502,1.16146,23.0771,5317,CH3,v1,
21278,20241221,41,Cs0.1FA0.9PbI2.8Br0.2,1.5,MACl,3.5,PACl,12.0,,,Me-4PACz,0.083,2PACz,0.248,,,,,,,1200,10,5000,30,8,200,110,30,,,,,,,,,,,,,,,19.1432,73.2346,1.14654,22.7987,5320,CH2,v1,
21284,20241221,41,Cs0.1FA0.9PbI2.8Br0.2,1.5,MACl,3.5,PACl,12.0,,,Me-2PACz,0.165,py3,0.165,,,,,,,1200,10,5000,30,8,200,110,30,,,,,,,,,,,,,,,19.676,75.2584,1.15384,22.6588,5321,CH4,v1,
21295,20241221,41,Cs0.1FA0.9PbI2.8Br0.2,1.5,MACl,3.5,PACl,12.0,,,Me-2PACz,0.248,DMACPA,0.083,,,,,,,1200,10,5000,30,8,200,110,30,,,,,,,,,,,,,,,19.4529,74.2978,1.15129,22.7417,5324,CH3,v1,
21298,20241221,41,Cs0.1FA0.9PbI2.8Br0.2,1.5,MACl,3.5,PACl,12.0,,,py3,0.165,2PACz,0.165,,,,,,,1200,10,5000,30,8,200,110,30,,,,,,,,,,,,,,,19.0737,74.0581,1.14028,22.5866,5325,CH2,v1,
21312,20241221,41,Cs0.1FA0.9PbI2.8Br0.2,1.5,MACl,3.5,PACl,12.0,,,Me-2PACz,0.083,py3,0.248,,,,,,,1200,10,5000,30,8,200,110,30,,,,,,,,,,,,,,,18.473,72.4208,1.10631,23.0568,5328,CH4,v1,
21315,20241221,41,Cs0.1FA0.9PbI2.8Br0.2,1.5,MACl,3.5,PACl,12.0,,,Me-4PACz,0.248,py3,0.083,,,,,,,1200,10,5000,30,8,200,110,30,,,,,,,,,,,,,,,19.3802,85.1808,1.02055,22.2938,5329,CH3,v1,
21322,20241221,41,Cs0.1FA0.9PbI2.8Br0.2,1.5,MACl,3.5,PACl,12.0,,,Me-4PACz,0.165,py3,0.165,,,,,,,1200,10,5000,30,8,200,110,30,,,,,,,,,,,,,,,18.5719,76.0239,1.08057,22.6075,5331,CH2,v1,
21334,20241221,41,Cs0.1FA0.9PbI2.8Br0.2,1.5,MACl,3.5,PACl,12.0,,,Me-2PACz,0.165,MeO-2PACz,0.165,,,,,,,1200,10,5000,30,8,200,110,30,,,,,,,,,,,,,,,18.2753,72.9251,1.12344,22.3068,5334,CH2,v1,
21344,20241221,41,Cs0.1FA0.9PbI2.8Br0.2,1.5,MACl,3.5,PACl,12.0,,,Me-2PACz,0.165,2PACz,0.165,,,,,,,1200,10,5000,30,8,200,110,30,,,,,,,,,,,,,,,19.0789,75.7109,1.09385,23.0377,5336,CH4,v1,
21352,20241221,41,Cs0.1FA0.9PbI2.8Br0.2,1.5,MACl,3.5,PACl,12.0,,,Me-2PACz,0.165,DMACPA,0.165,,,,,,,1200,10,5000,30,8,200,110,30,,,,,,,,,,,,,,,18.7274,74.4244,1.08683,23.1526,5338,CH4,v1,
21357,20241221,41,Cs0.1FA0.9PbI2.8Br0.2,1.5,MACl,3.5,PACl,12.0,,,MeO-4PADBC,0.165,py3,0.165,,,,,,,1200,10,5000,30,8,200,110,30,,,,,,,,,,,,,,,17.7755,72.4693,1.07429,22.8321,5340,CH1,v1,
21363,20241221,41,Cs0.1FA0.9PbI2.8Br0.2,1.5,MACl,3.5,PACl,12.0,,,Me-2PACz,0.248,MeO-4PADBC,0.083,,,,,,,1200,10,5000,30,8,200,110,30,,,,,,,,,,,,,,,19.5593,75.4194,1.08393,23.926,5341,CH3,v1,
21376,20241221,41,Cs0.1FA0.9PbI2.8Br0.2,1.5,MACl,3.5,PACl,12.0,,,MeO-4PADBC,0.083,DMACPA,0.248,,,,,,,1200,10,5000,30,8,200,110,30,,,,,,,,,,,,,,,19.3005,76.8385,1.11273,22.5736,5344,CH4,v1,
21383,20241221,41,Cs0.1FA0.9PbI2.8Br0.2,1.5,MACl,3.5,PACl,12.0,,,MeO-4PADBC,0.165,2PACz,0.165,,,,,,,1200,10,5000,30,8,200,110,30,,,,,,,,,,,,,,,18.4367,76.3406,1.09377,22.0801,5346,CH3,v1,
21388,20241221,41,Cs0.1FA0.9PbI2.8Br0.2,1.5,MACl,3.5,PACl,12.0,,,MeO-2PACz,0.248,py3,0.083,,,,,,,1200,10,5000,30,8,200,110,30,,,,,,,,,,,,,,,19.1556,76.8179,1.11705,22.3234,5347,CH4,v1,
21396,20241221,41,Cs0.1FA0.9PbI2.8Br0.2,1.5,MACl,3.5,PACl,12.0,,,Me-4PACz,0.165,MeO-2PACz,0.165,,,,,,,1200,10,5000,30,8,200,110,30,,,,,,,,,,,,,,,17.9783,75.2496,1.09329,21.8529,5349,CH4,v1,
21407,20241221,41,Cs0.1FA0.9PbI2.8Br0.2,1.5,MACl,3.5,PACl,12.0,,,py3,0.083,DMACPA,0.248,,,,,,,1200,10,5000,30,8,200,110,30,,,,,,,,,,,,,,,19.2812,78.2714,1.09651,22.4656,5352,CH3,v1,
21414,20241221,41,Cs0.1FA0.9PbI2.8Br0.2,1.5,MACl,3.5,PACl,12.0,,,Me-2PACz,0.083,MeO-2PACz,0.248,,,,,,,1200,10,5000,30,8,200,110,30,,,,,,,,,,,,,,,18.7246,73.7312,1.09298,23.2353,5354,CH2,v1,
21418,20241221,41,Cs0.1FA0.9PbI2.8Br0.2,1.5,MACl,3.5,PACl,12.0,,,MeO-4PADBC,0.248,DMACPA,0.083,,,,,,,1200,10,5000,30,8,200,110,30,,,,,,,,,,,,,,,18.5499,74.2189,1.11284,22.4591,5355,CH2,v1,
21426,20241221,41,Cs0.1FA0.9PbI2.8Br0.2,1.5,MACl,3.5,PACl,12.0,,,Me-2PACz,0.248,2PACz,0.083,,,,,,,1200,10,5000,30,8,200,110,30,,,,,,,,,,,,,,,19.2889,74.0799,1.12007,23.2467,5357,CH2,v1,
21440,20241221,41,Cs0.1FA0.9PbI2.8Br0.2,1.5,MACl,3.5,PACl,12.0,,,Me-2PACz,0.083,2PACz,0.248,,,,,,,1200,10,5000,30,8,200,110,30,,,,,,,,,,,,,,,18.3012,74.4795,1.09535,22.4331,5360,CH4,v1,
21444,20241221,41,Cs0.1FA0.9PbI2.8Br0.2,1.5,MACl,3.5,PACl,12.0,,,Me-4PACz,0.083,MeO-2PACz,0.248,,,,,,,1200,10,5000,30,8,200,110,30,,,,,,,,,,,,,,,19.0163,75.0402,1.1012,23.0125,5361,CH4,v1,
21455,20241221,41,Cs0.1FA0.9PbI2.8Br0.2,1.5,MACl,3.5,PACl,12.0,,,Me-4PACz,0.165,Me-2PACz,0.165,,,,,,,1200,10,5000,30,8,200,110,30,,,,,,,,,,,,,,,19.7568,75.2651,1.10333,23.7913,5364,CH3,v1,
21464,20241221,41,Cs0.1FA0.9PbI2.8Br0.2,1.5,MACl,3.5,PACl,12.0,,,MeO-2PACz,0.165,DMACPA,0.165,,,,,,,1200,10,5000,30,8,200,110,30,,,,,,,,,,,,,,,18.9576,74.8455,1.10207,22.983,5366,CH4,v1,
21468,20241221,41,Cs0.1FA0.9PbI2.8Br0.2,1.5,MACl,3.5,PACl,12.0,,,MeO-2PACz,0.248,2PACz,0.083,,,,,,,1200,10,5000,30,8,200,110,30,,,,,,,,,,,,,,,18.4748,76.2685,1.09063,22.2105,5367,CH4,v1,
21479,20241221,41,Cs0.1FA0.9PbI2.8Br0.2,1.5,MACl,3.5,PACl,12.0,,,Me-2PACz,0.165,MeO-4PADBC,0.165,,,,,,,1200,10,5000,30,8,200,110,30,,,,,,,,,,,,,,,19.758,78.9043,1.10395,22.6825,5370,CH3,v1,
21482,20241221,41,Cs0.1FA0.9PbI2.8Br0.2,1.5,MACl,3.5,PACl,12.0,,,MeO-2PACz,0.083,2PACz,0.248,,,,,,,1200,10,5000,30,8,200,110,30,,,,,,,,,,,,,,,18.0557,75.0751,1.08475,22.1711,5371,CH2,v1,
21489,20241221,41,Cs0.1FA0.9PbI2.8Br0.2,1.5,MACl,3.5,PACl,12.0,,,Me-4PACz,0.248,2PACz,0.083,,,,,,,1200,10,5000,30,8,200,110,30,,,,,,,,,,,,,,,18.408,71.5407,1.0739,23.96,5373,CH1,v1,
21498,20241221,41,Cs0.1FA0.9PbI2.8Br0.2,1.5,MACl,3.5,PACl,12.0,,,Me-4PACz,0.083,py3,0.248,,,,,,,1200,10,5000,30,8,200,110,30,,,,,,,,,,,,,,,18.6832,79.7562,1.05958,22.108,5375,CH2,v1,
21509,20241221,41,Cs0.1FA0.9PbI2.8Br0.2,1.5,MACl,3.5,PACl,12.0,,,MeO-4PADBC,0.083,py3,0.248,,,,,,,1200,10,5000,30,8,200,110,30,,,,,,,,,,,,,,,18.3028,73.9863,1.05574,23.432,5378,CH1,v1,
21513,20241221,41,Cs0.1FA0.9PbI2.8Br0.2,1.5,MACl,3.5,PACl,12.0,,,Me-4PACz,0.248,DMACPA,0.083,,,,,,,1200,10,5000,30,8,200,110,30,,,,,,,,,,,,,,,18.69,73.7619,1.06297,23.8373,5379,CH1,v1,
21527,20241221,41,Cs0.1FA0.9PbI2.8Br0.2,1.5,MACl,3.5,PACl,12.0,,,Me-4PACz,0.248,MeO-4PADBC,0.083,,,,,,,1200,10,5000,30,8,200,110,30,,,,,,,,,,,,,,,18.6789,75.6817,1.1032,22.3721,5382,CH3,v1,
21529,20241221,41,Cs0.1FA0.9PbI2.8Br0.2,1.5,MACl,3.5,PACl,12.0,,,Me-4PACz,0.248,Me-2PACz,0.083,,,,,,,1200,10,5000,30,8,200,110,30,,,,,,,,,,,,,,,18.6701,73.7015,1.10657,22.8923,5383,CH1,v1,
21543,20241221,41,Cs0.1FA0.9PbI2.8Br0.2,1.5,MACl,3.5,PACl,12.0,,,MeO-4PADBC,0.165,DMACPA,0.165,,,,,,,1200,10,5000,30,8,200,110,30,,,,,,,,,,,,,,,19.7495,77.4542,1.12302,22.7051,5386,CH3,v1,
21545,20241221,41,Cs0.1FA0.9PbI2.8Br0.2,1.5,MACl,3.5,PACl,12.0,,,Me-4PACz,0.083,Me-2PACz,0.248,,,,,,,1200,10,5000,30,8,200,110,30,,,,,,,,,,,,,,,19.9541,77.0679,1.1155,23.2107,5387,CH1,v1,
21553,20241221,41,Cs0.1FA0.9PbI2.8Br0.2,1.5,MACl,3.5,PACl,12.0,,,Me-4PACz,0.083,DMACPA,0.248,,,,,,,1200,10,5000,30,8,200,110,30,,,,,,,,,,,,,,,19.5303,77.8811,1.08113,23.1954,5389,CH1,v1,
21566,20241221,41,Cs0.1FA0.9PbI2.8Br0.2,1.5,MACl,3.5,PACl,12.0,,,DMACPA,0.083,2PACz,0.248,,,,,,,1200,10,5000,30,8,200,110,30,,,,,,,,,,,,,,,17.3448,74.6242,1.11538,20.8385,5392,CH2,v1,
21574,20241221,41,Cs0.1FA0.9PbI2.8Br0.2,1.5,MACl,3.5,PACl,12.0,,,DMACPA,0.165,2PACz,0.165,,,,,,,1200,10,5000,30,8,200,110,30,,,,,,,,,,,,,,,16.6979,81.684,0.904466,22.6013,5394,CH2,v1,
21578,20241221,41,Cs0.1FA0.9PbI2.8Br0.2,1.5,MACl,3.5,PACl,12.0,,,MeO-2PACz,0.083,py3,0.248,,,,,,,1200,10,5000,30,8,200,110,30,,,,,,,,,,,,,,,18.6193,77.3349,1.0955,21.9773,5395,CH2,v1,
21590,20241221,41,Cs0.1FA0.9PbI2.8Br0.2,1.5,MACl,3.5,PACl,12.0,,,MeO-4PADBC,0.248,py3,0.083,,,,,,,1200,10,5000,30,8,200,110,30,,,,,,,,,,,,,,,18.7439,76.2753,1.10606,22.2176,5398,CH2,v1,
21595,20241221,41,Cs0.1FA0.9PbI2.8Br0.2,1.5,MACl,3.5,PACl,12.0,,,Me-4PACz,0.083,MeO-4PADBC,0.248,,,,,,,1200,10,5000,30,8,200,110,30,,,,,,,,,,,,,,,19.797,77.5261,1.10643,23.0795,5399,CH3,v1,
21607,20241221,41,Cs0.1FA0.9PbI2.8Br0.2,1.5,MACl,3.5,PACl,12.0,,,py3,0.248,DMACPA,0.083,,,,,,,1200,10,5000,30,8,200,110,30,,,,,,,,,,,,,,,19.0361,74.2852,1.09447,23.4138,5402,CH3,v1,
21611,20241221,41,Cs0.1FA0.9PbI2.8Br0.2,1.5,MACl,3.5,PACl,12.0,,,py3,0.165,DMACPA,0.165,,,,,,,1200,10,5000,30,8,200,110,30,,,,,,,,,,,,,,,18.7098,77.5203,1.1032,21.8776,5403,CH3,v1,
21625,20241221,41,Cs0.1FA0.9PbI2.8Br0.2,1.5,MACl,3.5,PACl,12.0,,,MeO-4PADBC,0.083,2PACz,0.248,,,,,,,1200,10,5000,30,8,200,110,30,,,,,,,,,,,,,,,19.1578,79.4299,1.07585,22.4186,5407,CH1,v1,
21632,20241221,41,Cs0.1FA0.9PbI2.8Br0.2,1.5,MACl,3.5,PACl,12.0,,,MeO-4PADBC,0.248,2PACz,0.083,,,,,,,1200,10,5000,30,8,200,110,30,,,,,,,,,,,,,,,18.2126,77.6407,1.05539,22.2264,5408,CH4,v1,
21639,20241222,42,Cs0.05MA0.16FA0.79PbI2.9Br0.1,1.73,PEAI,0.7,MACl,8.0,,,MeO-4PADBC,0.33,,,,,,,,,1000,10,5000,30,6,160,110,25,,,,,,,,,,,,,,,18.2226,71.217,1.04317,24.5286,5410,CH3,v1,
21659,20241222,42,Cs0.05MA0.16FA0.79PbI2.9Br0.1,1.73,PSP,2.0,PEABr,0.6,,,Me-2PACz,0.33,,,,,,,,,1000,10,5000,30,6,160,110,25,,,,,,,,,,,,,,,18.329,70.4081,1.07626,24.1879,5415,CH3,v1,
21666,20241222,42,Cs0.05MA0.16FA0.79PbI2.9Br0.1,1.73,MACl,8.0,PEAI,1.3,,,MeO-2PACz,0.33,,,,,,,,,1000,10,5000,30,6,160,110,25,,,,,,,,,,,,,,,17.4795,70.4904,1.00633,24.6409,5417,CH2,v1,
21675,20241222,42,Cs0.1FA0.9PbI2.8Br0.2,1.5,PSP,2.8,PEABr,0.7,,,Me-4PACz,0.33,,,,,,,,,1200,10,5000,30,8,200,110,30,,,,,,,,,,,,,,,18.2898,73.2556,1.05896,23.577,5419,CH3,v1,
21687,20241222,42,Cs0.05MA0.16FA0.79PbI2.9Br0.1,1.73,PSP,2.1,MACl,8.0,,,MeO-4PADBC,0.33,,,,,,,,,1000,10,5000,30,6,160,110,25,,,,,,,,,,,,,,,18.4816,71.1912,1.09078,23.8,5422,CH3,v1,
21717,20241222,42,Cs0.1FA0.9PbI2.8Br0.2,1.5,PEAI,1.0,MACl,8.0,,,Me-4PACz,0.33,,,,,,,,,1200,10,5000,30,8,200,110,30,,,,,,,,,,,,,,,16.1987,66.6365,1.07572,22.5981,5430,CH1,v1,
21737,20241222,42,Cs0.05MA0.16FA0.79PbI2.9Br0.1,1.73,PEABr,1.0,MACl,6.5,,,MeO-4PADBC,0.33,,,,,,,,,1000,10,5000,30,6,160,110,25,,,,,,,,,,,,,,,12.8106,54.7008,1.04389,22.4347,5435,CH1,v1,
21750,20241222,42,Cs0.05MA0.16FA0.79PbI2.9Br0.1,1.73,PSP,2.3,PMACl,0.8,,,MeO-2PACz,0.33,,,,,,,,,1000,10,5000,30,6,160,110,25,,,,,,,,,,,,,,,16.4116,61.1702,1.12153,23.9222,5438,CH2,v1,
21765,20241222,42,Cs0.05MA0.16FA0.79PbI2.9Br0.1,1.73,PSP,2.2,PMACl,0.65,,,MeO-4PADBC,0.33,,,,,,,,,1000,10,5000,30,6,160,110,25,,,,,,,,,,,,,,,17.2,68.831,1.09227,22.8778,5442,CH1,v1,
21775,20241222,42,Cs0.05MA0.16FA0.79PbI2.9Br0.1,1.73,PSP,2.5,PEAI,1.5,,,MeO-4PADBC,0.33,,,,,,,,,1000,10,5000,30,6,160,110,25,,,,,,,,,,,,,,,12.3669,58.3224,0.987644,21.4696,5444,CH3,v1,
21789,20241222,42,Cs0.05MA0.1FA0.85PbI3.0,1.73,PMACl,2.0,PSP,1.5,,,Me-4PACz,0.33,,,,,,,,,1000,10,5000,40,10,160,110,15,,,,,,,,,,,,,,,12.7843,60.1282,1.03818,20.4799,5448,CH1,v1,
21793,20241222,42,Cs0.05MA0.1FA0.85PbI3.0,1.73,PSP,2.2,MACl,7.0,,,Me-4PACz,0.33,,,,,,,,,1000,10,5000,40,10,160,110,15,,,,,,,,,,,,,,,14.9949,61.4682,1.11244,21.9291,5449,CH1,v1,
21813,20241222,42,Cs0.1FA0.9PbI2.8Br0.2,1.5,MACl,4.0,PACl,11.0,,,Me-4PACz,0.33,,,,,,,,,1200,10,5000,30,8,200,110,30,,,,,,,,,,,,,,,17.2888,65.7286,1.06658,24.6613,5454,CH1,v1,
21817,20241222,42,Cs0.05MA0.16FA0.79PbI2.9Br0.1,1.73,PSP,2.3,PEAI,1.5,,,MeO-2PACz,0.33,,,,,,,,,1000,10,5000,30,6,160,110,25,,,,,,,,,,,,,,,17.0548,70.0714,1.00361,24.2516,5455,CH1,v1,
21834,20241222,42,Cs0.05MA0.1FA0.85PbI3.0,1.73,MACl,15.0,PEAI,0.5,,,Me-4PACz,0.33,,,,,,,,,1000,10,5000,40,10,160,110,15,,,,,,,,,,,,,,,17.075,69.1883,1.02869,23.9907,5459,CH2,v1,
21848,20241222,42,Cs0.1FA0.9PbI2.8Br0.2,1.5,PSP,1.7,MACl,6.0,,,Me-4PACz,0.33,,,,,,,,,1200,10,5000,30,8,200,110,30,,,,,,,,,,,,,,,15.6703,68.4282,0.947609,24.1665,5462,CH4,v1,
21856,20241222,42,Cs0.1FA0.9PbI2.8Br0.2,1.5,PSP,2.5,PMACl,0.8,,,Me-4PACz,0.33,,,,,,,,,1200,10,5000,30,8,200,110,30,,,,,,,,,,,,,,,17.5056,70.3168,1.03284,24.1037,5464,CH4,v1,
21866,20241222,42,Cs0.05MA0.1FA0.85PbI3.0,1.73,PSP,2.1,PEAI,1.5,,,Me-4PACz,0.33,,,,,,,,,1000,10,5000,40,10,160,110,15,,,,,,,,,,,,,,,16.9707,68.4195,0.994402,24.9435,5467,CH2,v1,
21883,20241222,42,Cs0.05MA0.1FA0.85PbI3.0,1.73,MACl,7.0,PEAI,1.5,,,Me-4PACz,0.33,,,,,,,,,1000,10,5000,40,10,160,110,15,,,,,,,,,,,,,,,17.0438,68.9255,1.04466,23.6706,5471,CH3,v1,
21898,20241222,42,Cs0.05MA0.16FA0.79PbI2.9Br0.1,1.73,PSP,2.2,MACl,7.5,,,Me-4PACz,0.33,,,,,,,,,1000,10,5000,30,6,160,110,25,,,,,,,,,,,,,,,16.5371,70.4411,1.00564,23.3447,5475,CH2,v1,
21902,20241222,42,Cs0.05MA0.16FA0.79PbI2.9Br0.1,1.73,PSP,2.5,PMACl,0.4,,,Me-4PACz,0.33,,,,,,,,,1000,10,5000,30,6,160,110,25,,,,,,,,,,,,,,,17.0988,69.9209,1.05714,23.1327,5476,CH2,v1,
21918,20241222,42,Cs0.05MA0.16FA0.79PbI2.9Br0.1,1.73,PMACl,0.8,MACl,5.0,,,Me-4PACz,0.33,,,,,,,,,1000,10,5000,30,6,160,110,25,,,,,,,,,,,,,,,17.3487,70.5432,1.03428,23.7779,5480,CH2,v1,
21926,20241222,42,Cs0.05MA0.16FA0.79PbI2.9Br0.1,1.73,MACl,8.5,PEAI,0.7,,,Me-4PACz,0.33,,,,,,,,,1000,10,5000,30,6,160,110,25,,,,,,,,,,,,,,,18.2132,71.3967,1.04466,24.4194,5482,CH2,v1,
21984,20241222,42,Cs0.05MA0.16FA0.79PbI2.9Br0.1,1.73,PSP,2.0,MACl,7.5,,,Me-2PACz,0.33,,,,,,,,,1000,10,5000,30,6,160,110,25,,,,,,,,,,,,,,,18.5715,72.1723,1.11457,23.0871,5496,CH4,v1,
21994,20241223,43,Cs0.05MA0.16FA0.79PbI2.9Br0.1,1.73,PMACl,0.72,PSP,2.3,,,MeO-2PACz,0.165,DMACPA,0.165,,,,,,,1000,10,5000,30,6,160,110,25,,,,,,,,,,,,,,,18.547,71.304,1.0977,23.696,5499,CH2,v1,
22003,20241223,43,Cs0.05MA0.16FA0.79PbI2.9Br0.1,1.73,PMACl,0.72,PSP,2.3,,,MeO-2PACz,0.248,DMACPA,0.083,,,,,,,1000,10,5000,30,6,160,110,25,,,,,,,,,,,,,,,17.7635,69.6215,1.09588,23.2821,5501,CH3,v1,
22013,20241223,43,Cs0.05MA0.16FA0.79PbI2.9Br0.1,1.73,PMACl,0.72,PSP,2.3,,,MeO-4PADBC,0.083,MeO-2PACz,0.248,,,,,,,1000,10,5000,30,6,160,110,25,,,,,,,,,,,,,,,18.3959,70.0931,1.10372,23.7786,5504,CH1,v1,
22023,20241223,43,Cs0.05MA0.16FA0.79PbI2.9Br0.1,1.73,PMACl,0.72,PSP,2.3,,,Me-4PACz,0.248,DMACPA,0.083,,,,,,,1000,10,5000,30,6,160,110,25,,,,,,,,,,,,,,,18.6118,72.1363,1.09189,23.6295,5506,CH3,v1,
22029,20241223,43,Cs0.05MA0.16FA0.79PbI2.9Br0.1,1.73,PMACl,0.72,PSP,2.3,,,Me-4PACz,0.165,MeO-4PADBC,0.165,,,,,,,1000,10,5000,30,6,160,110,25,,,,,,,,,,,,,,,18.5179,70.0061,1.0848,24.3841,5508,CH1,v1,
22038,20241223,43,Cs0.05MA0.16FA0.79PbI2.9Br0.1,1.73,PMACl,0.72,PSP,2.3,,,py3,0.165,DMACPA,0.165,,,,,,,1000,10,5000,30,6,160,110,25,,,,,,,,,,,,,,,18.8731,73.4464,1.07177,23.9756,5510,CH2,v1,
22042,20241223,43,Cs0.05MA0.16FA0.79PbI2.9Br0.1,1.73,PMACl,0.72,PSP,2.3,,,Me-2PACz,0.248,MeO-2PACz,0.083,,,,,,,1000,10,5000,30,6,160,110,25,,,,,,,,,,,,,,,18.956,74.362,1.07725,23.6635,5511,CH2,v1,
22055,20241223,43,Cs0.05MA0.16FA0.79PbI2.9Br0.1,1.73,PMACl,0.72,PSP,2.3,,,Me-2PACz,0.083,py3,0.248,,,,,,,1000,10,5000,30,6,160,110,25,,,,,,,,,,,,,,,17.9545,70.0426,1.08239,23.6826,5514,CH3,v1,
22058,20241223,43,Cs0.05MA0.16FA0.79PbI2.9Br0.1,1.73,PMACl,0.72,PSP,2.3,,,MeO-2PACz,0.165,py3,0.165,,,,,,,1000,10,5000,30,6,160,110,25,,,,,,,,,,,,,,,18.1229,69.5472,1.09555,23.7858,5515,CH2,v1,
22071,20241223,43,Cs0.05MA0.16FA0.79PbI2.9Br0.1,1.73,PMACl,0.72,PSP,2.3,,,MeO-4PADBC,0.248,DMACPA,0.083,,,,,,,1000,10,5000,30,6,160,110,25,,,,,,,,,,,,,,,14.8783,63.7643,1.09303,21.3473,5518,CH3,v1,
22073,20241223,43,Cs0.05MA0.16FA0.79PbI2.9Br0.1,1.73,PMACl,0.72,PSP,2.3,,,Me-2PACz,0.083,MeO-4PADBC,0.248,,,,,,,1000,10,5000,30,6,160,110,25,,,,,,,,,,,,,,,17.154,71.8369,1.044,22.8726,5519,CH1,v1,
22090,20241223,43,Cs0.05MA0.16FA0.79PbI2.9Br0.1,1.73,PMACl,0.72,PSP,2.3,,,Me-4PACz,0.165,DMACPA,0.165,,,,,,,1000,10,5000,30,6,160,110,25,,,,,,,,,,,,,,,17.6604,71.6223,1.02094,24.1519,5523,CH2,v1,
22102,20241223,43,Cs0.05MA0.16FA0.79PbI2.9Br0.1,1.73,PMACl,0.72,PSP,2.3,,,Me-2PACz,0.165,2PACz,0.165,,,,,,,1000,10,5000,30,6,160,110,25,,,,,,,,,,,,,,,18.2015,70.4646,1.06442,24.2674,5526,CH2,v1,
22110,20241223,43,Cs0.05MA0.16FA0.79PbI2.9Br0.1,1.73,PMACl,0.72,PSP,2.3,,,Me-4PACz,0.165,MeO-2PACz,0.165,,,,,,,1000,10,5000,30,6,160,110,25,,,,,,,,,,,,,,,17.1186,69.49,1.05948,23.2516,5528,CH2,v1,
22118,20241223,43,Cs0.05MA0.16FA0.79PbI2.9Br0.1,1.73,PMACl,0.72,PSP,2.3,,,MeO-2PACz,0.083,py3,0.248,,,,,,,1000,10,5000,30,6,160,110,25,,,,,,,,,,,,,,,16.8258,66.1922,1.04225,24.3892,5530,CH2,v1,
22127,20241223,43,Cs0.05MA0.16FA0.79PbI2.9Br0.1,1.73,PMACl,0.72,PSP,2.3,,,DMACPA,0.083,2PACz,0.248,,,,,,,1000,10,5000,30,6,160,110,25,,,,,,,,,,,,,,,17.3919,66.8015,1.09587,23.7576,5532,CH3,v1,
22136,20241223,43,Cs0.05MA0.16FA0.79PbI2.9Br0.1,1.73,PMACl,0.72,PSP,2.3,,,MeO-4PADBC,0.083,py3,0.248,,,,,,,1000,10,5000,30,6,160,110,25,,,,,,,,,,,,,,,17.0346,66.7379,1.11104,22.9737,5534,CH4,v1,
22139,20241223,43,Cs0.05MA0.16FA0.79PbI2.9Br0.1,1.73,PMACl,0.72,PSP,2.3,,,Me-2PACz,0.083,DMACPA,0.248,,,,,,,1000,10,5000,30,6,160,110,25,,,,,,,,,,,,,,,18.0665,66.6245,1.11759,24.2638,5535,CH3,v1,
22146,20241223,43,Cs0.05MA0.16FA0.79PbI2.9Br0.1,1.73,PMACl,0.72,PSP,2.3,,,Me-4PACz,0.165,2PACz,0.165,,,,,,,1000,10,5000,30,6,160,110,25,,,,,,,,,,,,,,,18.9822,70.8103,1.08582,24.6883,5537,CH2,v1,
22159,20241223,43,Cs0.05MA0.16FA0.79PbI2.9Br0.1,1.73,PMACl,0.72,PSP,2.3,,,Me-4PACz,0.248,Me-2PACz,0.083,,,,,,,1000,10,5000,30,6,160,110,25,,,,,,,,,,,,,,,19.1524,72.9087,1.07805,24.3671,5540,CH3,v1,
22164,20241223,43,Cs0.05MA0.16FA0.79PbI2.9Br0.1,1.73,PMACl,0.72,PSP,2.3,,,Me-2PACz,0.248,py3,0.083,,,,,,,1000,10,5000,30,6,160,110,25,,,,,,,,,,,,,,,19.1499,74.4158,1.08133,23.7981,5541,CH4,v1,
22174,20241223,43,Cs0.05MA0.16FA0.79PbI2.9Br0.1,1.73,PMACl,0.72,PSP,2.3,,,Me-4PACz,0.165,py3,0.165,,,,,,,1000,10,5000,30,6,160,110,25,,,,,,,,,,,,,,,18.3224,68.3719,1.07658,24.8919,5544,CH2,v1,
22178,20241223,43,Cs0.05MA0.16FA0.79PbI2.9Br0.1,1.73,PMACl,0.72,PSP,2.3,,,Me-4PACz,0.083,MeO-4PADBC,0.248,,,,,,,1000,10,5000,30,6,160,110,25,,,,,,,,,,,,,,,15.0402,60.8277,1.03283,23.9399,5545,CH2,v1,
22190,20241223,43,Cs0.05MA0.16FA0.79PbI2.9Br0.1,1.73,PMACl,0.72,PSP,2.3,,,Me-4PACz,0.165,Me-2PACz,0.165,,,,,,,1000,10,5000,30,6,160,110,25,,,,,,,,,,,,,,,13.6613,56.2274,1.0347,23.4817,5548,CH2,v1,
22196,20241223,43,Cs0.05MA0.16FA0.79PbI2.9Br0.1,1.73,PMACl,0.72,PSP,2.3,,,Me-4PACz,0.248,2PACz,0.083,,,,,,,1000,10,5000,30,6,160,110,25,,,,,,,,,,,,,,,15.5526,66.2194,0.998182,23.5292,5549,CH4,v1,
22206,20241223,43,Cs0.05MA0.16FA0.79PbI2.9Br0.1,1.73,PMACl,0.72,PSP,2.3,,,MeO-4PADBC,0.165,2PACz,0.165,,,,,,,1000,10,5000,30,6,160,110,25,,,,,,,,,,,,,,,16.3446,68.7267,1.00541,23.654,5552,CH2,v1,
22211,20241223,43,Cs0.05MA0.16FA0.79PbI2.9Br0.1,1.73,PMACl,0.72,PSP,2.3,,,Me-4PACz,0.083,DMACPA,0.248,,,,,,,1000,10,5000,30,6,160,110,25,,,,,,,,,,,,,,,16.2568,68.0302,0.997864,23.9476,5553,CH3,v1,
22223,20241223,43,Cs0.05MA0.16FA0.79PbI2.9Br0.1,1.73,PMACl,0.72,PSP,2.3,,,MeO-4PADBC,0.165,MeO-2PACz,0.165,,,,,,,1000,10,5000,30,6,160,110,25,,,,,,,,,,,,,,,15.7676,66.0558,1.00948,23.6459,5556,CH3,v1,
22229,20241223,43,Cs0.05MA0.16FA0.79PbI2.9Br0.1,1.73,PMACl,0.72,PSP,2.3,,,MeO-4PADBC,0.248,py3,0.083,,,,,,,1000,10,5000,30,6,160,110,25,,,,,,,,,,,,,,,15.993,65.9131,1.04546,23.2086,5558,CH1,v1,
22234,20241223,43,Cs0.05MA0.16FA0.79PbI2.9Br0.1,1.73,PMACl,0.72,PSP,2.3,,,Me-4PACz,0.248,py3,0.083,,,,,,,1000,10,5000,30,6,160,110,25,,,,,,,,,,,,,,,17.7344,69.4401,1.0731,23.7993,5559,CH2,v1,
22247,20241223,43,Cs0.05MA0.16FA0.79PbI2.9Br0.1,1.73,PMACl,0.72,PSP,2.3,,,Me-4PACz,0.083,py3,0.248,,,,,,,1000,10,5000,30,6,160,110,25,,,,,,,,,,,,,,,17.0419,68.068,1.03555,24.1772,5562,CH3,v1,
22251,20241223,43,Cs0.05MA0.16FA0.79PbI2.9Br0.1,1.73,PMACl,0.72,PSP,2.3,,,Me-4PACz,0.248,MeO-4PADBC,0.083,,,,,,,1000,10,5000,30,6,160,110,25,,,,,,,,,,,,,,,17.2616,70.2054,1.05398,23.328,5563,CH3,v1,
22259,20241223,43,Cs0.05MA0.16FA0.79PbI2.9Br0.1,1.73,PMACl,0.72,PSP,2.3,,,DMACPA,0.165,2PACz,0.165,,,,,,,1000,10,5000,30,6,160,110,25,,,,,,,,,,,,,,,18.0542,73.6401,1.0739,22.8297,5565,CH3,v1,
22278,20241223,43,Cs0.05MA0.16FA0.79PbI2.9Br0.1,1.73,PMACl,0.72,PSP,2.3,,,Me-2PACz,0.083,2PACz,0.248,,,,,,,1000,10,5000,30,6,160,110,25,,,,,,,,,,,,,,,16.0675,65.1171,1.04207,23.6786,5570,CH2,v1,
22285,20241223,43,Cs0.05MA0.16FA0.79PbI2.9Br0.1,1.73,PMACl,0.72,PSP,2.3,,,py3,0.083,DMACPA,0.248,,,,,,,1000,10,5000,30,6,160,110,25,,,,,,,,,,,,,,,15.534,63.6086,1.05542,23.1389,5572,CH1,v1,
22298,20241223,43,Cs0.05MA0.16FA0.79PbI2.9Br0.1,1.73,PMACl,0.72,PSP,2.3,,,MeO-4PADBC,0.165,DMACPA,0.165,,,,,,,1000,10,5000,30,6,160,110,25,,,,,,,,,,,,,,,17.3162,69.8214,1.02324,24.2375,5575,CH2,v1,
22305,20241223,43,Cs0.05MA0.16FA0.79PbI2.9Br0.1,1.73,PMACl,0.72,PSP,2.3,,,Me-4PACz,0.083,Me-2PACz,0.248,,,,,,,1000,10,5000,30,6,160,110,25,,,,,,,,,,,,,,,18.3563,71.942,1.06789,23.8933,5577,CH1,v1,
22318,20241223,43,Cs0.05MA0.16FA0.79PbI2.9Br0.1,1.73,PMACl,0.72,PSP,2.3,,,Me-2PACz,0.165,MeO-2PACz,0.165,,,,,,,1000,10,5000,30,6,160,110,25,,,,,,,,,,,,,,,17.9096,71.2068,1.00498,25.0268,5580,CH2,v1,
22322,20241223,43,Cs0.05MA0.16FA0.79PbI2.9Br0.1,1.73,PMACl,0.72,PSP,2.3,,,MeO-4PADBC,0.165,py3,0.165,,,,,,,1000,10,5000,30,6,160,110,25,,,,,,,,,,,,,,,19.1338,73.1724,1.04169,25.1024,5581,CH2,v1,
22334,20241223,43,Cs0.05MA0.16FA0.79PbI2.9Br0.1,1.73,PMACl,0.72,PSP,2.3,,,py3,0.165,2PACz,0.165,,,,,,,1000,10,5000,30,6,160,110,25,,,,,,,,,,,,,,,19.6946,76.4503,1.07336,24.0007,5584,CH2,v1,
22338,20241223,43,Cs0.05MA0.16FA0.79PbI2.9Br0.1,1.73,PMACl,0.72,PSP,2.3,,,MeO-4PADBC,0.083,2PACz,0.248,,,,,,,1000,10,5000,30,6,160,110,25,,,,,,,,,,,,,,,17.6128,70.098,1.01397,24.7798,5585,CH2,v1,
22358,20241223,43,Cs0.05MA0.16FA0.79PbI2.9Br0.1,1.73,PMACl,0.72,PSP,2.3,,,Me-2PACz,0.165,py3,0.165,,,,,,,1000,10,5000,30,6,160,110,25,,,,,,,,,,,,,,,18.5611,72.0564,1.04584,24.63,5590,CH2,v1,
22367,20241223,43,Cs0.05MA0.16FA0.79PbI2.9Br0.1,1.73,PMACl,0.72,PSP,2.3,,,Me-2PACz,0.248,MeO-4PADBC,0.083,,,,,,,1000,10,5000,30,6,160,110,25,,,,,,,,,,,,,,,18.6435,70.9277,1.07942,24.3512,5592,CH3,v1,
22376,20241223,43,Cs0.05MA0.16FA0.79PbI2.9Br0.1,1.73,PMACl,0.72,PSP,2.3,,,MeO-4PADBC,0.083,DMACPA,0.248,,,,,,,1000,10,5000,30,6,160,110,25,,,,,,,,,,,,,,,19.0154,72.9963,1.07344,24.2676,5594,CH4,v1,
22383,20241223,43,Cs0.05MA0.16FA0.79PbI2.9Br0.1,1.73,PMACl,0.72,PSP,2.3,,,Me-4PACz,0.248,MeO-2PACz,0.083,,,,,,,1000,10,5000,30,6,160,110,25,,,,,,,,,,,,,,,18.7319,74.3473,1.07419,23.4549,5596,CH3,v1,
22391,20241223,43,Cs0.05MA0.16FA0.79PbI2.9Br0.1,1.73,PMACl,0.72,PSP,2.3,,,MeO-4PADBC,0.248,2PACz,0.083,,,,,,,1000,10,5000,30,6,160,110,25,,,,,,,,,,,,,,,16.0338,64.0559,1.08575,23.0541,5598,CH3,v1,
22399,20241223,43,Cs0.05MA0.16FA0.79PbI2.9Br0.1,1.73,PMACl,0.72,PSP,2.3,,,Me-2PACz,0.165,MeO-4PADBC,0.165,,,,,,,1000,10,5000,30,6,160,110,25,,,,,,,,,,,,,,,14.9364,59.8008,1.07726,23.1857,5600,CH3,v1,
22406,20241223,43,Cs0.05MA0.16FA0.79PbI2.9Br0.1,1.73,PMACl,0.72,PSP,2.3,,,py3,0.083,2PACz,0.248,,,,,,,1000,10,5000,30,6,160,110,25,,,,,,,,,,,,,,,12.7676,54.3371,1.04634,22.4566,5602,CH2,v1,
22412,20241223,43,Cs0.05MA0.16FA0.79PbI2.9Br0.1,1.73,PMACl,0.72,PSP,2.3,,,MeO-2PACz,0.165,2PACz,0.165,,,,,,,1000,10,5000,30,6,160,110,25,,,,,,,,,,,,,,,18.9142,74.8753,1.07846,23.4231,5603,CH4,v1,
22418,20241223,43,Cs0.05MA0.16FA0.79PbI2.9Br0.1,1.73,PMACl,0.72,PSP,2.3,,,Me-4PACz,0.083,2PACz,0.248,,,,,,,1000,10,5000,30,6,160,110,25,,,,,,,,,,,,,,,19.0589,74.6178,1.08544,23.5315,5605,CH2,v1,
22431,20241223,43,Cs0.05MA0.16FA0.79PbI2.9Br0.1,1.73,PMACl,0.72,PSP,2.3,,,MeO-2PACz,0.248,py3,0.083,,,,,,,1000,10,5000,30,6,160,110,25,,,,,,,,,,,,,,,18.336,70.9451,1.08554,23.8089,5608,CH3,v1,
22443,20241223,43,Cs0.05MA0.16FA0.79PbI2.9Br0.1,1.73,PMACl,0.72,PSP,2.3,,,MeO-2PACz,0.083,2PACz,0.248,,,,,,,1000,10,5000,30,6,160,110,25,,,,,,,,,,,,,,,17.8178,72.2455,1.08287,22.7756,5611,CH3,v1,
22451,20241223,43,Cs0.05MA0.16FA0.79PbI2.9Br0.1,1.73,PMACl,0.72,PSP,2.3,,,Me-2PACz,0.248,2PACz,0.083,,,,,,,1000,10,5000,30,6,160,110,25,,,,,,,,,,,,,,,17.8157,70.1474,1.07797,23.5606,5613,CH3,v1,
22459,20241223,43,Cs0.05MA0.16FA0.79PbI2.9Br0.1,1.73,PMACl,0.72,PSP,2.3,,,MeO-2PACz,0.248,2PACz,0.083,,,,,,,1000,10,5000,30,6,160,110,25,,,,,,,,,,,,,,,17.4229,67.374,1.06406,24.3032,5615,CH3,v1,
22470,20241223,43,Cs0.05MA0.16FA0.79PbI2.9Br0.1,1.73,PMACl,0.72,PSP,2.3,,,Me-4PACz,0.083,MeO-2PACz,0.248,,,,,,,1000,10,5000,30,6,160,110,25,,,,,,,,,,,,,,,18.3302,71.2308,1.07632,23.9088,5618,CH2,v1,
22479,20241223,43,Cs0.05MA0.16FA0.79PbI2.9Br0.1,1.73,PMACl,0.72,PSP,2.3,,,Me-2PACz,0.083,MeO-2PACz,0.248,,,,,,,1000,10,5000,30,6,160,110,25,,,,,,,,,,,,,,,17.9488,72.1766,1.01393,24.5262,5620,CH3,v1,
