Repository: MI-Materials-Intelligence/Recipe-Language-Model

# Learning Layer

## Overview

In the learning layer, the formulas and parameters are encoded and then tokenised into recipes as inputs. Through atomic skills of data extraction, cleaning, and matching, these data are organised into standardised datasets, providing the basis for RLM training and iterative recipe refinement.

Key Atomic Skills:
- **Cleaning**: Preprocessing and outlier cleaning
- **Matching**: Matching data pairs based on variables
- **Extraction**: Data extraction from robotic boxes

File: seven_ai_layers_robotics/learning/data/image_process_db.csv (part 4 of 4)
tive 1,Formula Additive 2,Concentration Additive 2,Formula Additive 3,Concentration Additive 3,Formula SAM 1,Concentration SAM 1,Formula SAM 2,Concentration SAM 2,Formula SAM 3,Concentration SAM 3,Spin Coating Speed SAM,Spin Coating Time SAM,Annealed Temperature SAM,Annealed Time SAM,Spin Coating Speed PVK 1,Spin Coating Time PVK 1,Spin Coating Speed PVK 2,Spin Coating Time PVK 2,Antisolvent Dropping Timing,Antisolvent Volume,Annealed Temperature PVK,Annealed Time PVK,Formula Passivator 1,Concentration Passivator 1,Formula Passivator 2,Concentration Passivator 2,Formula Passivator 3,Concentration Passivator 3,Formula Passivator 4,Concentration Passivator 4,Spin Coating Speed Passivator,Spin Coating Time Passivator,Passivator Dropping Timing,Passivator Volume,Annealed Temperature Passivator,Annealed Time Passivator,PCE,FF,Voc,Jsc,area_px2,mean_RGB,VAR_RGB,gray_mean,gray_contrast,mean_B,mean_G,mean_R,var_B,var_G,var_R,filename,folder_date,date.1,defect_bright,defect_dark,defect_crack,defect_total,closest_color_name,Nucleation Onset Time After Spin Coating,Maximum PL Intensity,Time to Peak PL Intensity After Nucleation,max_column,10%decay_column,10%decay_value,10%slope,20%decay_column,20%decay_value,20%slope,30%decay_column,30%decay_value,30%slope,file_location,xrd_intensity_12.6,xrd_fhwm_12.6,xrd_intensity_4,xrd_fhwm_4,xrd_intensity_4_filename,xrd_Stress,xrd_Stress_filename_x,xrd_intensity_5.3,xrd_fhwm_5.3,xrd_intensity_5.3_filename,Unnamed: 90,Unnamed: 91,xrd_Stress_filename_y
7024,20241024,16,Cs0.1FA0.9Pb1I2.8Br0.2,1.6,,,,,,,,,,,,,,,,,1000,10,5000,40,10,120,110,40,,,,,,,,,,,,,,,14.536,78.246,0.98315,18.896,99.6,9.2906,44.7551,10.1305,5.9411,2.7304,8.0042,17.1371,44.324,46.9936,42.9477,exp_20241024_0\all\Image\20241024_20_60.JPEG,20241024,20241024,5,0,0,5,black,40,57360.691,22,0,20000,7872.693,2.4743999,16600,11349.693,2.771746867,13600,17062.693,2.963088088,1024_3\GP_PL_20241024_20_60.csv,3548.807626,0.132913345,,,,,,,,,,,Gonio_4-60_10min_RT-3_20250626-NoAdditives_1
7028,20241024,16,Cs0.1FA0.9Pb1I2.8Br0.2,1.6,,,,,,,,,,,,,,,,,1000,10,5000,40,10,120,110,40,,,,,,,,,,,,,,,15.021,78.208,0.96284,19.948,99.5,9.6853,39.9462,10.4551,5.5154,2.7323,7.9049,18.4188,43.9538,45.283,30.6017,exp_20241024_0\all\Image\20241024_20_20.JPEG,20241024,20241024,4,0,0,4,black,40,57363.691,22,0,20000,8693.693,2.4334999,16000,11383.693,2.873749875,11200,16588.693,3.640624821,1024_1\GP_PL_20241024_20_20.csv,,,,,,,,,,,,,
7032,20241024,16,Cs0.1FA0.9Pb1I2.8Br0.2,1.6,,,,,,,,,,,,,,,,,1000,10,5000,40,10,120,110,40,,,,,,,,,,,,,,,15.006,82.965,0.93975,19.246,100,9.3046,38.3933,10.0936,5.4562,2.7786,7.8441,17.2911,42.7592,44.4289,27.9917,exp_20241024_0\all\Image\20241024_20_40.JPEG,20241024,20241024,5,0,0,5,black,,,,,,,,,,,,,,,,,,,,,,,,,,,
7033,20241024,16,Cs0.05MA0.14FA0.81Pb1I2.85Br0.15,1.73,,,,,,,,,,,,,,,,,1000,10,5000,30,10,120,100,30,,,,,,,,,,,,,,,15.304,69,1.0511,21.101,98.7,12.8055,45.3832,13.7148,5.4174,2.3233,9.3813,26.7119,47.8069,45.8766,42.4662,exp_20241024_0\all\Image\20241024_3_23.JPEG,20241024,20241024,7,0,2,9,black,,,,,,,,,,,,,,,,,,,,,,,,,,,
7044,20241024,16,Cs0.05MA0.14FA0.81Pb1I2.85Br0.15,1.73,,,,,,,,,,,,,,,,,1000,10,5000,30,10,120,100,30,,,,,,,,,,,,,,,15.094,71.075,1.0288,20.642,99.8,12.6267,44.6048,13.4959,5.4225,2.2758,9.1445,26.4597,47.583,46.0455,40.1858,exp_20241024_0\all\Image\20241024_3_43.JPEG,20241024,20241024,3,0,1,4,black,30,44421.977,28.2,6200,18600,4441.977,3.224193548,15800,8522.977,3.739479167,13800,13229.977,4.104210526,1024_3\GP_PL_20241024_3_43.csv,,,,,,,,,,,,,
7052,20241024,16,Cs0.05MA0.14FA0.81Pb1I2.85Br0.15,1.73,,,,,,,,,,,,,,,,,1000,10,5000,30,10,120,100,30,,,,,,,,,,,,,,,15.36,74.014,1.0008,20.736,99.5,12.6006,45.0151,13.4678,5.3706,2.3115,9.1684,26.322,48.5306,45.466,41.0489,exp_20241024_0\all\Image\20241024_3_3.JPEG,20241024,20241024,3,0,0,3,black,30,47423.559,22,0,19800,4706.56,2.157424192,16200,9145.56,2.362839444,10400,14157.56,3.19865375,1024_1\GP_PL_20241024_3_3.csv,,,,,,,,,,,,,
7058,20241024,16,Cs0.05MA0.16FA0.79Pb1I2.85Br0.15,1.73,,,,,,,,,,,,,,,,,1000,10,5000,30,10,120,100,30,,,,,,,,,,,,,,,14.541,69.886,1.0464,19.884,99.9,12.5183,40.0686,13.4039,5.0953,2.2505,9.1575,26.1468,48.4961,41.8283,29.8814,exp_20241024_0\all\Image\20241024_4_44.JPEG,20241024,20241024,3,0,0,3,black,30,57340.691,22,0,16800,5515.693,3.08482131,13000,11329.693,3.539307538,11400,16454.693,3.586491053,1024_3\GP_PL_20241024_4_44.csv,,,,,,,,,,,,,
7072,20241024,16,Cs0.05MA0.16FA0.79Pb1I2.85Br0.15,1.73,,,,,,,,,,,,,,,,,1000,10,5000,30,10,120,100,30,,,,,,,,,,,,,,,14.713,74.591,1.0018,19.69,99.8,12.5022,38.5848,13.3844,5.0806,2.2055,9.0559,26.2451,45.9105,41.7487,28.0953,exp_20241024_0\all\Image\20241024_4_24.JPEG,20241024,20241024,1,0,1,2,black,,,,,,,,,,,,,,,,,,,,,,,,,,,
7074,20241024,16,Cs0.05MA0.16FA0.79Pb1I2.85Br0.15,1.73,,,,,,,,,,,,,,,,,1000,10,5000,30,10,120,100,30,,,,,,,,,,,,,,,14.938,76.524,0.98896,19.738,88.1,41.4662,527.7665,42.7826,22.6163,39.1544,44.4129,40.8314,569.8395,523.7385,489.7214,exp_20241024_0\all\Image\20241024_4_4.JPEG,20241024,20241024,18,29,2,49,darkslategray,30,57357.691,22,0,12600,5726.693,4.097698254,9200,11154.693,5.022065,8400,16054.693,4.917023571,1024_1\GP_PL_20241024_4_4.csv,,,,,,,,,,,,,
7092,20241024,16,Cs0.05MA0.1FA0.85Pb1I2.85Br0.15,1.65,,,,,,,,,,,,,,,,,1000,10,5000,30,10,120,100,30,,,,,,,,,,,,,,,14.527,72.626,1.0163,19.681,99.7,19.9598,50.8955,21.8611,5.0659,2.7498,15.5017,41.6278,48.913,33.1716,70.6018,exp_20241024_0\all\Image\20241024_5_25.JPEG,20241024,20241024,3,0,0,3,black,,,,,,,,,,,,,,,,,,,,,,,,,,,
7098,20241024,16,Cs0.05MA0.1FA0.85Pb1I2.85Br0.15,1.65,,,,,,,,,,,,,,,,,1000,10,5000,30,10,120,100,30,,,,,,,,,,,,,,,14.266,74.263,0.96742,19.858,98.6,19.169,53.0468,20.8994,5.2794,2.8148,14.6782,40.0139,52.4355,36.9045,69.8004,exp_20241024_0\all\Image\20241024_5_45.JPEG,20241024,20241024,4,0,1,5,black,30,50817.812,22,0,14600,4998.813,3.138287603,10800,10017.813,3.777777685,9200,14698.813,3.925978152,1024_3\GP_PL_20241024_5_45.csv,,,,,,,,,,,,,
7101,20241024,16,Cs0.05MA0.1FA0.85Pb1I2.85Br0.15,1.65,,,,,,,,,,,,,,,,,1000,10,5000,30,10,120,100,30,,,,,,,,,,,,,,,47.061,31993,0.003512,41.889,99.1,20.3816,50.6165,22.3606,4.8188,2.7468,15.9938,42.4043,47.9968,28.0612,75.7915,exp_20241024_0\all\Image\20241024_5_5.JPEG,20241024,20241024,3,0,0,3,black,30,50727.781,22,0,16400,5065.779,2.784268415,9800,9928.779,4.163163469,2800,14554.779,12.91892929,1024_1\GP_PL_20241024_5_5.csv,,,,,,,,,,,,,
7119,20241024,16,Cs0.1FA0.9Pb1I2.85Br0.15,1.8,,,,,,,,,,,,,,,,,1000,10,5000,30,10,150,100,30,,,,,,,,,,,,,,,12.348,67.547,1.0189,17.941,100,19.9762,54.7273,21.8319,5.4573,2.834,15.4266,41.6681,50.9867,38.5802,74.6148,exp_20241024_0\all\Image\20241024_6_46.JPEG,20241024,20241024,6,1,0,7,black,30,49997.047,22,0,13200,4889.047,3.417272727,10400,9490.047,3.894903846,8800,14805.047,3.999090909,1024_3\GP_PL_20241024_6_46.csv,,,,,,,,,,,,,
7123,20241024,16,Cs0.1FA0.9Pb1I2.85Br0.15,1.8,,,,,,,,,,,,,,,,,1000,10,5000,30,10,150,100,30,,,,,,,,,,,,,,,13.875,70.599,0.99901,19.673,100,20.0664,52.0285,21.9715,5.1182,2.725,15.511,41.963,48.3427,33.7324,74.0104,exp_20241024_0\all\Image\20241024_6_6.JPEG,20241024,20241024,3,0,0,3,black,30,47747.035,22,0,15200,4729.035,2.830131579,10200,9261.035,3.773137255,8200,14044.035,4.110121951,1024_1\GP_PL_20241024_6_6.csv,,,,,,,,,,,,,
7126,20241024,16,Cs0.1FA0.9Pb1I2.85Br0.15,1.8,,,,,,,,,,,,,,,,,1000,10,5000,30,10,150,100,30,,,,,,,,,,,,,,,12.74,66.503,1.0461,18.314,100,19.9957,48.5191,21.8871,4.7602,2.8131,15.5706,41.6034,49.7242,29.6929,66.1401,exp_20241024_0\all\Image\20241024_6_26.JPEG,20241024,20241024,1,0,0,1,black,,,,,,,,,,,,,,,,,,,,,,,,,,,
7140,20241024,16,Cs0.15MA0.15FA0.7Pb1I2.85Br0.15,1.35,,,,,,,,,,,,,,,,,1000,10,5000,30,10,120,100,30,,,,,,,,,,,,,,,15.869,81.336,1.0032,19.447,100,13.9032,41.6709,15.1722,4.8018,2.4603,11.1225,28.1267,48.8391,34.8756,41.2979,exp_20241024_0\all\Image\20241024_7_27.JPEG,20241024,20241024,1,0,0,1,black,,,,,,,,,,,,,,,,,,,,,,,,,,,
7148,20241024,16,Cs0.15MA0.15FA0.7Pb1I2.85Br0.15,1.35,,,,,,,,,,,,,,,,,1000,10,5000,30,10,120,100,30,,,,,,,,,,,,,,,15.993,84.445,0.96696,19.586,100,12.8978,38.5827,13.9914,4.9209,2.2946,10.0556,26.3431,46.0686,37.1313,32.5483,exp_20241024_0\all\Image\20241024_7_7.JPEG,20241024,20241024,2,0,0,2,black,30,56282.035,22,0,5200,5460.035,9.773461538,3000,10563.035,15.23966667,2200,15258.035,18.64727273,1024_1\GP_PL_20241024_7_7.csv,,,,,,,,,,,,,
7152,20241024,16,Cs0.15MA0.15FA0.7Pb1I2.85Br0.15,1.35,,,,,,,,,,,,,,,,,1000,10,5000,30,10,120,100,30,,,,,,,,,,,,,,,15.283,81.447,0.94301,19.899,99.5,13.827,41.0081,15.0865,4.9898,2.4165,11.0621,28.0023,48.0818,37.2304,37.7123,exp_20241024_0\all\Image\20241024_7_47.JPEG,20241024,20241024,2,0,0,2,black,30,48722.035,22,0,13800,4861.035,3.178333333,10200,9278.035,3.867058824,2400,13691.035,14.59625,1024_3\GP_PL_20241024_7_47.csv,,,,,,,,,,,,,
7154,20241024,16,Cs0.05MA0.16FA0.79Pb1I2.9Br0.1,1.73,,,,,,,,,,,,,,,,,1000,10,5000,30,10,120,110,30,,,,,,,,,,,,,,,14.868,71.235,1.0407,20.055,99.9,9.2364,37.6195,9.9335,5.2457,2.742,7.4987,17.4683,42.5023,43.0328,27.3232,exp_20241024_0\all\Image\20241024_8_28.JPEG,20241024,20241024,1,0,0,1,black,,,,,,,,,,,,,,,3270.437225,0.148830141,,,,,,,,,,,Gonio_4-60_10min_RT-3_20250625-NoAdditives_6
7168,20241024,16,Cs0.05MA0.16FA0.79Pb1I2.9Br0.1,1.73,,,,,,,,,,,,,,,,,1000,10,5000,30,10,120,110,30,,,,,,,,,,,,,,,14.616,77.584,0.98887,19.051,100,8.9725,38.3973,9.6735,5.3835,2.809,7.4204,16.6881,41.9212,44.8931,28.3776,exp_20241024_0\all\Image\20241024_8_48.JPEG,20241024,20241024,3,0,0,3,black,30,46126.039,27.6,5600,20000,5877.037,2.795069583,18600,9183.037,2.841769385,17000,13579.037,2.855000175,1024_3\GP_PL_20241024_8_48.csv,,,,,,,,,,,,,
7170,20241024,16,Cs0.05MA0.16FA0.79Pb1I2.9Br0.1,1.73,,,,,,,,,,,,,,,,,1000,10,5000,30,10,120,110,30,,,,,,,,,,,,,,,15.386,79.297,0.9689,20.026,98.6,9.3166,43.3369,10.0697,5.673,2.8054,7.7512,17.3932,44.4081,46.7768,38.8257,exp_20241024_0\all\Image\20241024_8_8.JPEG,20241024,20241024,10,0,0,10,black,30,38216.836,27.2,5200,20000,9313.835,1.952905473,20000,9313.835,1.952905473,14800,11331.835,2.800520938,1024_1\GP_PL_20241024_8_8.csv,,,,,,,,,,,,,
7188,20241024,16,Cs0.1FA0.9Pb1I2.8Br0.2,1.8,,,,,,,,,,,,,,,,,1000,10,5000,40,10,120,110,30,,,,,,,,,,,,,,,14.105,72.848,1.0063,19.242,100,8.7602,38.5827,9.5026,5.536,2.7988,7.4703,16.0116,42.7561,45.6445,27.3475,exp_20241024_0\all\Image\20241024_9_29.JPEG,20241024,20241024,1,0,0,1,black,,,,,,,,,,,,,,,,,,,,,,,,,,,
7196,20241024,16,Cs0.1FA0.9Pb1I2.8Br0.2,1.8,,,,,,,,,,,,,,,,,1000,10,5000,40,10,120,110,30,,,,,,,,,,,,,,,14.238,75.494,0.98015,19.242,99.9,8.738,40.0426,9.4587,5.5638,2.796,7.3813,16.0366,45.9224,46.143,28.0624,exp_20241024_0\all\Image\20241024_9_9.JPEG,20241024,20241024,2,0,0,2,black,40,57270.852,22,0,20000,6053.85,2.5608501,12400,11422.85,3.697419516,10200,17019.85,3.946176667,1024_1\GP_PL_20241024_9_9.csv,,,,,,,,,,,,,
7200,20241024,16,Cs0.1FA0.9Pb1I2.8Br0.2,1.8,,,,,,,,,,,,,,,,,1000,10,5000,40,10,120,110,30,,,,,,,,,,,,,,,13.75,77.389,0.96101,18.488,98.8,9.0619,47.6922,9.8381,6.3046,3.0004,7.8189,16.3664,49.3427,55.1489,38.5849,exp_20241024_0\all\Image\20241024_9_49.JPEG,20241024,20241024,4,0,0,4,black,40,57278.766,23.4,1400,18600,5663.764,3.000872209,14000,11346.764,3.645396984,12200,16574.764,3.768889074,1024_3\GP_PL_20241024_9_49.csv,,,,,,,,,,,,,
7205,20241024,16,Cs0.05MA0.1FA0.85Pb1I2.8Br0.2,1.65,,,,,,,,,,,,,,,,,1000,10,5000,30,10,120,100,30,,,,,,,,,,,,,,,14.497,72.443,1.0191,19.637,98.3,11.3876,48.2479,12.2122,6.0114,2.6161,8.7913,22.7555,49.4159,53.7013,41.6263,exp_20241024_0\all\Image\20241024_1_81.JPEG,20241024,20241024,9,0,0,9,black,,,,,,,,,,,,,,,,,,,,,,,,,,,
7212,20241024,16,Cs0.05MA0.1FA0.85Pb1I2.8Br0.2,1.65,,,,,,,,,,,,,,,,,1000,10,5000,30,10,120,100,30,,,,,,,,,,,,,,,14.359,74.619,0.98814,19.475,100,11.1804,38.2079,11.9249,5.1245,2.3894,8.2905,22.8614,43.5255,42.1441,28.954,exp_20241024_0\all\Image\20241024_1_101.JPEG,20241024,20241024,1,0,0,1,black,30,57293.691,22,0,16600,5524.693,3.118614337,14600,10409.693,3.21123274,12200,16886.693,3.312049016,1024_6\GP_PL_20241024_1_101.csv,,,,,,,,,,,,,
7214,20241024,16,Cs0.05MA0.1FA0.85Pb1I2.8Br0.2,1.65,,,,,,,,,,,,,,,,,1000,10,5000,30,10,120,100,30,,,,,,,,,,,,,,,14.547,75.744,0.98857,19.427,100,10.8345,46.0992,11.5908,5.7906,2.559,8.298,21.6465,51.3595,50.1254,36.8128,exp_20241024_0\all\Image\20241024_1_61.JPEG,20241024,20241024,3,0,0,3,black,30,55830.637,22,0,16800,5431.636,2.999940536,13800,11001.636,3.248478333,11400,16256.636,3.471403596,1024_4\GP_PL_20241024_1_61.csv,,,,,,,,,,,,,
7230,20241024,16,Cs0.05MA0.15FA0.8Pb1I2.9Br0.1,1.75,,,,,,,,,,,,,,,,,1000,10,5000,25,15,120,100,30,,,,,,,,,,,,,,,15.227,70.621,1.0195,21.148,99.1,9.0195,45.9153,9.9235,6.0845,2.8721,8.1623,16.024,46.6715,51.4175,39.6569,exp_20241024_0\all\Image\20241024_10_110.JPEG,20241024,20241024,4,0,1,5,black,20,57349.691,27,0,20000,6675.693,2.5336999,15400,11408.693,2.983181688,13000,16755.693,3.122615231,1024_6\GP_PL_20241024_10_110.csv,,,,,,,,,,,,,
7240,20241024,16,Cs0.05MA0.15FA0.8Pb1I2.9Br0.1,1.75,,,,,,,,,,,,,,,,,1000,10,5000,25,15,120,100,30,,,,,,,,,,,,,,,15.848,78.883,0.97407,20.626,100,8.987,45.8798,9.8023,6.1874,2.9204,7.8614,16.1792,49.0822,53.9304,34.6269,exp_20241024_0\all\Image\20241024_10_70.JPEG,20241024,20241024,3,0,0,3,black,20,57321.035,27,0,13600,5629.035,3.800882353,9200,11320.035,5.000108696,3000,16739.035,13.52733333,1024_4\GP_PL_20241024_10_70.csv,,,,,,,,,,,,,
7248,20241024,16,Cs0.05MA0.15FA0.8Pb1I2.9Br0.1,1.75,,,,,,,,,,,,,,,,,1000,10,5000,25,15,120,100,30,,,,,,,,,,,,,,,15.407,76.05,0.99308,20.401,100,8.7412,42.0298,9.5594,5.8906,2.7905,7.7088,15.7243,44.6022,49.9043,31.583,exp_20241024_0\all\Image\20241024_10_90.JPEG,20241024,20241024,2,0,0,2,black,,,,,,,,,,,,,,,,,,,,,,,,,,,
7253,20241024,16,Cs0.05MA0.16FA0.79Pb1I2.8Br0.2,1.73,,,,,,,,,,,,,,,,,1000,10,5000,30,10,120,110,30,,,,,,,,,,,,,,,14.949,71.888,1.0535,19.74,96.6,32.7011,279.9914,33.9763,16.281,31.2806,36.0472,30.7754,316.0327,267.5359,256.4057,exp_20241024_0\all\Image\20241024_11_111.JPEG,20241024,20241024,34,8,0,42,black,30,57352.766,22,0,20000,5832.764,2.5760001,12200,11369.764,3.769098525,9600,16804.764,4.223750208,1024_6\GP_PL_20241024_11_111.csv,,,,,,,,,,,,,
7264,20241024,16,Cs0.05MA0.16FA0.79Pb1I2.8Br0.2,1.73,,,,,,,,,,,,,,,,,1000,10,5000,30,10,120,110,30,,,,,,,,,,,,,,,15.975,79.216,1.0084,19.999,97.5,11.2218,51.0168,12.2201,6.2908,2.7218,9.3053,21.6382,51.6638,55.7233,45.6633,exp_20241024_0\all\Image\20241024_11_71.JPEG,20241024,20241024,4,0,2,6,black,30,57408.414,22,0,15400,5666.414,3.35987013,12200,11348.414,3.775409836,10600,17080.414,3.804528302,1024_4\GP_PL_20241024_11_71.csv,,,,,,,,,,,,,
7270,20241024,16,Cs0.05MA0.16FA0.79Pb1I2.8Br0.2,1.73,,,,,,,,,,,,,,,,,1000,10,5000,30,10,120,110,30,,,,,,,,,,,,,,,15.723,76.621,1.0199,20.12,100,10.5051,40.4363,11.3585,5.4165,2.5958,8.459,20.4604,46.6878,44.678,29.9432,exp_20241024_0\all\Image\20241024_11_91.JPEG,20241024,20241024,1,0,0,1,black,,,,,,,,,,,,,,,,,,,,,,,,,,,
7278,20241024,16,Cs0.1FA0.9Pb1I2.8Br0.2,1.8,,,,,,,,,,,,,,,,,1000,10,5000,30,10,150,100,30,,,,,,,,,,,,,,,14.779,68.539,1.0661,20.227,95.7,9.2213,47.3697,10.0179,6.063,2.9231,7.9382,16.8025,47.5825,53.9196,40.6071,exp_20241024_0\all\Image\20241024_12_112.JPEG,20241024,20241024,2,0,1,3,black,30,42814.836,29.4,7400,20000,8507.835,2.722777857,19000,8481.835,2.959741466,16000,12590.835,3.514418721,1024_6\GP_PL_20241024_12_112.csv,,,,,,,,,,,,,
7286,20241024,16,Cs0.1FA0.9Pb1I2.8Br0.2,1.8,,,,,,,,,,,,,,,,,1000,10,5000,30,10,150,100,30,,,,,,,,,,,,,,,16.023,77.323,1.0067,20.583,99.7,8.9043,42.2162,9.7278,5.7105,2.807,7.7968,16.1091,44.8049,46.4065,35.4372,exp_20241024_0\all\Image\20241024_12_72.JPEG,20241024,20241024,4,0,0,4,black,30,47252.836,28,6000,20000,5834.835,2.958428643,17800,8976.835,3.243728898,15600,14080.835,3.455416771,1024_4\GP_PL_20241024_12_72.csv,,,,,,,,,,,,,
7294,20241024,16,Cs0.1FA0.9Pb1I2.8Br0.2,1.8,,,,,,,,,,,,,,,,,1000,10,5000,30,10,150,100,30,,,,,,,,,,,,,,,15.572,75.185,1.0214,20.278,97.8,9.0805,45.7012,9.8836,6.0389,2.9854,7.9379,16.3183,46.9838,52.5546,37.5653,exp_20241024_0\all\Image\20241024_12_92.JPEG,20241024,20241024,4,0,0,4,black,,,,,,,,,,,,,,,,,,,,,,,,,,,
7298,20241024,16,Cs0.05MA0.14FA0.81Pb1I2.85Br0.15,1.6,,,,,,,,,,,,,,,,,1000,10,5000,30,10,120,100,30,,,,,,,,,,,,,,,12.444,62.051,1.0261,19.543,99.8,19.4586,50.5887,20.9839,5.1465,2.7631,14.1062,41.5065,50.3893,37.7808,63.5959,exp_20241024_0\all\Image\20241024_13_93.JPEG,20241024,20241024,4,0,1,5,black,,,,,,,,,,,,,,,,,,,,,,,,,,,
7318,20241024,16,Cs0.05MA0.14FA0.81Pb1I2.85Br0.15,1.6,,,,,,,,,,,,,,,,,1000,10,5000,30,10,120,100,30,,,,,,,,,,,,,,,11.404,61.505,0.99393,18.656,100,19.5002,50.4905,21.0243,5.0008,2.7343,14.0939,41.6723,52.2538,36.4122,62.8055,exp_20241024_0\all\Image\20241024_13_113.JPEG,20241024,20241024,3,0,0,3,black,30,55076.875,23,1000,11600,5452.877,4.681509245,10000,10098.877,4.997555333,9400,15925.877,4.660833095,1024_6\GP_PL_20241024_13_113.csv,,,,,,,,,,,,,
7331,20241024,16,Cs0.05MA0.2FA0.75Pb1I2.8Br0.2,1.4,,,,,,,,,,,,,,,,,1000,10,5000,30,10,200,110,30,,,,,,,,,,,,,,,15.471,80.79,0.98604,19.421,99.8,11.125,52.1582,11.885,6.3184,2.6517,8.4983,22.2249,52.9303,58.0996,45.4445,exp_20241024_0\all\Image\20241024_14_114.JPEG,20241024,20241024,9,0,0,9,black,30,47075.539,22.6,600,18600,4639.538,2.357555611,16600,9200.538,2.367187563,13000,14061.538,2.662419435,1024_6\GP_PL_20241024_14_114.csv,,,,,,,,,,,,,
7336,20241024,16,Cs0.05MA0.2FA0.75Pb1I2.8Br0.2,1.4,,,,,,,,,,,,,,,,,1000,10,5000,30,10,200,110,30,,,,,,,,,,,,,,,15.715,82.686,0.9941,19.119,99.4,10.9729,53.3364,11.796,6.5235,2.7748,8.684,21.46,50.1153,59.5506,50.3432,exp_20241024_0\all\Image\20241024_14_74.JPEG,20241024,20241024,9,0,0,9,black,30,44875.93,28.4,6400,18200,4435.929,3.427118729,15400,8653.929,4.024666778,14600,12595.929,3.936585488,1024_4\GP_PL_20241024_14_74.csv,,,,,,,,,,,,,
7344,20241024,16,Cs0.05MA0.2FA0.75Pb1I2.8Br0.2,1.4,,,,,,,,,,,,,,,,,1000,10,5000,30,10,200,110,30,,,,,,,,,,,,,,,15.664,81.47,1.0075,19.083,100,10.9583,38.4955,11.7101,5.0046,2.4015,8.2358,22.2376,45.2364,41.4664,28.7837,exp_20241024_0\all\Image\20241024_14_94.JPEG,20241024,20241024,2,0,0,2,black,,,,,,,,,,,,,,,,,,,,,,,,,,,
7356,20241024,16,Cs0.05MA0.2FA0.75Pb1I2.8Br0.2,1.4,,,,,,,,,,,,,,,,,1200,10,5000,30,10,150,110,30,,,,,,,,,,,,,,,15.732,81.392,0.98442,19.634,100,8.4046,40.2615,9.2519,5.6738,2.8382,7.711,14.6646,45.4408,46.3397,29.0038,exp_20241024_0\all\Image\20241024_15_75.JPEG,20241024,20241024,2,0,0,2,black,30,57326.035,22,0,11000,5510.035,4.710545455,7800,11377.035,5.890897436,2600,16452.035,15.72076923,1024_4\GP_PL_20241024_15_75.csv,,,,,,,,,,,,,
7358,20241024,16,Cs0.05MA0.2FA0.75Pb1I2.8Br0.2,1.4,,,,,,,,,,,,,,,,,1200,10,5000,30,10,150,110,30,,,,,,,,,,,,,,,15.38,80.78,0.97182,19.592,100,8.503,37.2021,9.3166,5.3603,2.7925,7.6229,15.0937,43.3573,42.9915,25.2575,exp_20241024_0\all\Image\20241024_15_95.JPEG,20241024,20241024,1,0,0,1,black,,,,,,,,,,,,,,,,,,,,,,,,,,,
7366,20241024,16,Cs0.05MA0.2FA0.75Pb1I2.8Br0.2,1.4,,,,,,,,,,,,,,,,,1200,10,5000,30,10,150,110,30,,,,,,,,,,,,,,,15.259,80.13,0.98132,19.405,99,8.8084,46.4518,9.674,6.1531,2.8619,7.9317,15.6318,43.4415,51.3278,44.5863,exp_20241024_0\all\Image\20241024_15_115.JPEG,20241024,20241024,6,0,0,6,black,30,57304.492,22,0,11600,5504.494,4.465517069,7800,11421.494,5.882435641,7000,16094.494,5.887142571,1024_6\GP_PL_20241024_15_115.csv,,,,,,,,,,,,,
7380,20241024,16,Cs0.05MA0.16FA0.79Pb1I2.9Br0.1,1.73,,,,,,,,,,,,,,,,,1000,10,5000,30,10,120,110,25,,,,,,,,,,,,,,,15.428,76.107,1.0092,20.087,100,12.888,39.7358,13.7422,4.8711,2.2318,9.1905,27.2417,47.5618,40.0036,31.6419,exp_20241024_0\all\Image\20241024_16_96.JPEG,20241024,20241024,1,0,0,1,black,,,,,,,,,,,,,,,,,,,,,,,,,,,
7382,20241024,16,Cs0.05MA0.16FA0.79Pb1I2.9Br0.1,1.73,,,,,,,,,,,,,,,,,1000,10,5000,30,10,120,110,25,,,,,,,,,,,,,,,15.281,75.833,1.0085,19.98,99.8,13.0415,43.2464,13.8973,5.2225,2.3111,9.2904,27.5229,50.1343,44.0585,35.5464,exp_20241024_0\all\Image\20241024_16_116.JPEG,20241024,20241024,1,0,0,1,black,30,57373.691,22,0,19800,5598.693,2.614898889,12600,11243.693,3.661110952,10200,17146.693,3.943823333,1024_6\GP_PL_20241024_16_116.csv,,,,,,,,,,,,,
7390,20241024,16,Cs0.05MA0.16FA0.79Pb1I2.9Br0.1,1.73,,,,,,,,,,,,,,,,,1000,10,5000,30,10,120,110,25,,,,,,,,,,,,,,,15.963,78.974,1.014,19.935,100,12.4626,38.6811,13.3285,4.934,2.2003,9.0099,26.1777,46.0783,40.2671,29.6981,exp_20241024_0\all\Image\20241024_16_76.JPEG,20241024,20241024,1,0,0,1,black,30,57386.691,22,0,15800,5601.693,3.277531519,12200,11400.693,3.769344098,10600,17048.693,3.805471509,1024_4\GP_PL_20241024_16_76.csv,,,,,,,,,,,,,
7404,20241024,16,Cs0.05MA0.16FA0.79Pb1I2.8Br0.2,1.73,,,,,,,,,,,,,,,,,1000,10,5000,30,10,120,110,25,,,,,,,,,,,,,,,13.516,66.302,1.0182,20.021,100,7.5318,35.8845,8.3471,5.1621,2.9319,7.4168,12.2466,40.439,41.933,25.2813,exp_20241024_0\all\Image\20241024_17_97.JPEG,20241024,20241024,1,0,1,2,black,,,,,,,,,,,,,,,,,,,,,,,,,,,
7407,20241024,16,Cs0.05MA0.16FA0.79Pb1I2.8Br0.2,1.73,,,,,,,,,,,,,,,,,1000,10,5000,30,10,120,110,25,,,,,,,,,,,,,,,13.16,69.695,1.0226,18.465,100,8.0382,39.2183,8.8371,5.4569,3.0232,7.5621,13.5294,42.6724,45.3699,29.6127,exp_20241024_0\all\Image\20241024_17_117.JPEG,20241024,20241024,4,0,0,4,black,30,28623.533,26.6,4600,20000,4112.533,1.591623377,12000,5701.533,3.097567568,9200,8545.533,4.364782609,1024_6\GP_PL_20241024_17_117.csv,,,,,,,,,,,,,
7424,20241024,16,Cs0.1FA0.9Pb1I2.85Br0.15,1.8,,,,,,,,,,,,,,,,,1000,10,5000,30,10,150,100,20,,,,,,,,,,,,,,,14.749,71.737,1.0539,19.509,100,8.0791,52.5294,8.8989,6.6617,3.1794,7.8062,13.2518,53.9764,60.1525,43.4593,exp_20241024_0\all\Image\20241024_18_118.JPEG,20241024,20241024,1,0,0,1,black,30,36752.152,26.6,4600,20000,4219.153,2.112532403,16600,7288.153,2.45533325,9800,10519.153,5.0448075,1024_6\GP_PL_20241024_18_118.csv,,,,,,,,,,,,,
7432,20241024,16,Cs0.1FA0.9Pb1I2.85Br0.15,1.8,,,,,,,,,,,,,,,,,1000,10,5000,30,10,150,100,20,,,,,,,,,,,,,,,15.719,78.804,1.0079,19.791,97.5,8.0536,43.402,8.9366,5.8208,3.1024,7.9352,13.1232,45.7233,49.3095,35.173,exp_20241024_0\all\Image\20241024_18_98.JPEG,20241024,20241024,5,0,0,5,black,,,,,,,,,,,,,,,,,,,,,,,,,,,
7440,20241024,16,Cs0.1FA0.9Pb1I2.85Br0.15,1.8,,,,,,,,,,,,,,,,,1000,10,5000,30,10,150,100,20,,,,,,,,,,,,,,,15.779,78.195,1.0227,19.731,99.6,7.2462,37.7724,8.1194,5.3707,2.951,7.5755,11.2123,42.5162,42.7936,28.0073,exp_20241024_0\all\Image\20241024_18_78.JPEG,20241024,20241024,2,0,0,2,black,30,30234.154,25.8,3800,18600,2907.154,1.846418919,11600,5954.153,3.112820641,8800,9003.153,4.2462002,1024_4\GP_PL_20241024_18_78.csv,,,,,,,,,,,,,
7448,20241024,16,Cs0.05MA0.16FA0.79Pb1I2.8Br0.2,1.73,,,,,,,,,,,,,,,,,1000,10,5000,30,10,120,100,20,,,,,,,,,,,,,,,14.762,71.303,1.0504,19.71,99.8,17.9332,46.458,19.3458,4.8389,2.575,12.9847,38.2401,46.7096,35.1146,57.5499,exp_20241024_0\all\Image\20241024_19_119.JPEG,20241024,20241024,2,0,0,2,black,30,25410.779,22,0,20000,2692.779,1.1359,8000,4745.779,2.583125,1800,7594.779,9.897777778,1024_6\GP_PL_20241024_19_119.csv,,,,,,,,,,,,,
7456,20241024,16,Cs0.05MA0.16FA0.79Pb1I2.8Br0.2,1.73,,,,,,,,,,,,,,,,,1000,10,5000,30,10,120,100,20,,,,,,,,,,,,,,,15.467,77.37,1.0146,19.704,100,20.9604,48.2524,23.239,5.0896,2.6319,17.0852,43.1641,51.3769,32.9073,60.473,exp_20241024_0\all\Image\20241024_19_99.JPEG,20241024,20241024,3,0,0,3,black,,,,,,,,,,,,,,,,,,,,,,,,,,,
7464,20241024,16,Cs0.05MA0.16FA0.79Pb1I2.8Br0.2,1.73,,,,,,,,,,,,,,,,,1000,10,5000,30,10,120,100,20,,,,,,,,,,,,,,,15.507,76.672,1.0299,19.638,100,19.6793,46.6449,21.5122,4.7326,2.8359,15.2055,40.9964,51.2984,30.7216,57.9146,exp_20241024_0\all\Image\20241024_19_79.JPEG,20241024,20241024,2,0,0,2,black,30,57358.766,22,0,13000,5697.764,3.973923231,9400,10689.764,4.964787447,8600,16921.764,4.701976977,1024_4\GP_PL_20241024_19_79.csv,,,,,,,,,,,,,
7465,20241024,16,Cs0.05MA0.15FA0.8Pb1I2.9Br0.1,1.75,,,,,,,,,,,,,,,,,1000,10,5000,30,10,120,100,20,,,,,,,,,,,,,,,14.605,68.695,1.0399,20.443,100,9.4451,39.1079,10.1547,5.388,2.7463,7.6276,17.9615,43.5276,44.6202,29.176,exp_20241024_0\all\Image\20241024_2_82.JPEG,20241024,20241024,2,0,0,2,black,,,,,,,,,,,,,,,,,,,,,,,,,,,
7474,20241024,16,Cs0.05MA0.15FA0.8Pb1I2.9Br0.1,1.75,,,,,,,,,,,,,,,,,1000,10,5000,30,10,120,100,20,,,,,,,,,,,,,,,14.786,72.62,0.98351,20.702,98.2,9.4729,51.3717,10.2481,6.4541,3.0389,8.0232,17.3566,51.006,58.688,44.4212,exp_20241024_0\all\Image\20241024_2_62.JPEG,20241024,20241024,5,0,0,5,black,30,44375.664,27,5000,19400,4406.662,2.775625139,16000,8684.662,3.244636545,13200,13285.662,3.791463659,1024_4\GP_PL_20241024_2_62.csv,,,,,,,,,,,,,
7482,20241024,16,Cs0.05MA0.15FA0.8Pb1I2.9Br0.1,1.75,,,,,,,,,,,,,,,,,1000,10,5000,30,10,120,100,20,,,,,,,,,,,,,,,14.376,70.373,1.0031,20.366,99.7,9.6849,40.9031,10.4104,5.5054,2.7467,7.7808,18.5271,45.1265,46.2412,31.3415,exp_20241024_0\all\Image\20241024_2_102.JPEG,20241024,20241024,6,0,0,6,black,30,45705.793,26.4,4400,16800,4544.794,3.319435403,14000,8958.795,3.827812292,11800,13593.795,4.339459189,1024_6\GP_PL_20241024_2_102.csv,,,,,,,,,,,,,
7496,20241024,16,Cs0.05MA0.15FA0.8Pb1I2.85Br0.15,1.35,,,,,,,,,,,,,,,,,1000,10,5000,30,10,120,100,20,,,,,,,,,,,,,,,6.4256,8582.4,0.007599,9.8524,96.1,11.7336,49.3083,12.7204,5.4903,2.5788,9.418,23.204,53.1418,46.8836,47.8994,exp_20241024_0\all\Image\20241024_20_120.JPEG,20241024,20241024,2,0,0,2,black,30,15376.85,30.4,8400,11800,1532.85,4.071764706,11200,2803.85,4.490357143,10800,4448.85,4.553333333,1024_6\GP_PL_20241024_20_120.csv,,,,,,,,,,,,,
7501,20241024,16,Cs0.05MA0.15FA0.8Pb1I2.85Br0.15,1.35,,,,,,,,,,,,,,,,,1000,10,5000,30,10,120,100,20,,,,,,,,,,,,,,,8.8632,53.219,0.85586,19.459,98.3,11.524,49.0712,12.5887,5.6917,2.5012,9.5431,22.5277,48.8187,47.1527,51.2421,exp_20241024_0\all\Image\20241024_20_100.JPEG,20241024,20241024,5,0,0,5,black,,,,,,,,,,,,,,,,,,,,,,,,,,,
7509,20241024,16,Cs0.05MA0.15FA0.8Pb1I2.85Br0.15,1.35,,,,,,,,,,,,,,,,,1000,10,5000,30,10,120,100,20,,,,,,,,,,,,,,,12.03,70.18,0.88868,19.288,99.9,11.189,43.5769,12.0857,5.1883,2.4281,8.8509,22.2879,48.164,43.3233,39.2434,exp_20241024_0\all\Image\20241024_20_80.JPEG,20241024,20241024,3,0,1,4,black,30,32247.494,22,0,13200,3132.494,2.205681818,12000,5845.494,2.200166667,11400,8600.494,2.074298246,1024_4\GP_PL_20241024_20_80.csv,,,,,,,,,,,,,
7524,20241024,16,Cs0.05MA0.1FA0.85Pb1I2.85Br0.15,1.65,,,,,,,,,,,,,,,,,1000,10,5000,30,10,120,100,20,,,,,,,,,,,,,,,14.816,73.934,0.98454,20.354,100,10.5715,38.5218,11.3429,5.2113,2.5398,8.2086,20.9661,44.7773,42.563,28.225,exp_20241024_0\all\Image\20241024_3_103.JPEG,20241024,20241024,2,0,0,2,black,30,55478.723,22,0,13800,5501.721,3.621521884,7200,10881.721,6.194028056,6200,16230.721,6.330322903,1024_6\GP_PL_20241024_3_103.csv,,,,,,,,,,,,,
7527,20241024,16,Cs0.05MA0.1FA0.85Pb1I2.85Br0.15,1.65,,,,,,,,,,,,,,,,,1000,10,5000,30,10,120,100,20,,,,,,,,,,,,,,,15.68,84.549,0.95386,19.442,98.1,10.753,49.102,11.6201,6.0752,2.7424,8.7165,20.7999,50.9919,53.9109,42.4032,exp_20241024_0\all\Image\20241024_3_63.JPEG,20241024,20241024,4,0,0,4,black,30,57348.348,22,0,13600,5727.348,3.795661765,11600,11373.348,3.963362069,10400,16437.348,3.93375,1024_4\GP_PL_20241024_3_63.csv,,,,,,,,,,,,,
7536,20241024,16,Cs0.05MA0.1FA0.85Pb1I2.85Br0.15,1.65,,,,,,,,,,,,,,,,,1000,10,5000,30,10,120,100,20,,,,,,,,,,,,,,,15.078,79.022,0.97725,19.525,100,10.7886,39.6721,11.5946,5.2931,2.4705,8.3962,21.4992,45.8325,43.4176,29.7664,exp_20241024_0\all\Image\20241024_3_83.JPEG,20241024,20241024,1,0,0,1,black,,,,,,,,,,,,,,,,,,,,,,,,,,,
7542,20241024,16,Cs0.1FA0.9Pb1I2.85Br0.15,1.8,,,,,,,,,,,,,,,,,1000,10,5000,30,10,120,110,20,,,,,,,,,,,,,,,14.4,72.592,1.0166,19.514,97.9,9.5534,59.4497,10.549,7.0531,3.1089,8.8323,16.719,50.8692,65.724,61.756,exp_20241024_0\all\Image\20241024_4_104.JPEG,20241024,20241024,12,0,0,12,black,30,57386.766,22.6,600,20000,51290.766,0.314226804,20000,51290.766,0.314226804,20000,51290.766,0.314226804,1024_6\GP_PL_20241024_4_104.csv,,,,,,,,,,,,,
7552,20241024,16,Cs0.1FA0.9Pb1I2.85Br0.15,1.8,,,,,,,,,,,,,,,,,1000,10,5000,30,10,120,110,20,,,,,,,,,,,,,,,15.741,83.857,0.95264,19.704,100,9.2871,41.5603,10.2177,5.662,2.9057,8.388,16.5675,46.7333,46.5923,31.3554,exp_20241024_0\all\Image\20241024_4_64.JPEG,20241024,20241024,3,0,0,3,black,30,57338.035,22,0,13200,5673.035,3.914015152,8800,11410.035,5.219090909,5600,16795.035,7.239821429,1024_4\GP_PL_20241024_4_64.csv,,,,,,,,,,,,,
7566,20241024,16,Cs0.1FA0.9Pb1I2.8Br0.2,1.6,,,,,,,,,,,,,,,,,1000,10,5000,30,10,120,110,15,,,,,,,,,,,,,,,14.392,74.955,1.0127,18.961,98.8,9.0465,80.4978,10.6284,8.709,7.001,13.1368,7.0016,80.1386,91.3681,69.9867,exp_20241024_0\all\Image\20241024_5_85.JPEG,20241024,20241024,11,0,0,11,black,,,,,,,,,,,,,,,,,,,,,,,,,,,
7575,20241024,16,Cs0.1FA0.9Pb1I2.8Br0.2,1.6,,,,,,,,,,,,,,,,,1000,10,5000,30,10,120,110,15,,,,,,,,,,,,,,,14.254,80.968,0.95814,18.374,97.7,6.5335,54.5672,7.6392,7.0023,3.0241,8.1362,8.4404,48.019,57.5744,58.1081,exp_20241024_0\all\Image\20241024_5_105.JPEG,20241024,20241024,7,0,0,7,black,30,57260.691,22,0,20000,8480.693,2.4389999,17200,11173.693,2.679476628,14000,16855.693,2.886071286,1024_6\GP_PL_20241024_5_105.csv,,,,,,,,,,,,,
7582,20241024,16,Cs0.1FA0.9Pb1I2.8Br0.2,1.6,,,,,,,,,,,,,,,,,1000,10,5000,30,10,120,110,15,,,,,,,,,,,,,,,14.518,78.73,0.96609,19.088,99.7,6.236,56.6525,7.4567,7.376,3.9135,8.8974,5.8971,54.4,66.8766,48.6809,exp_20241024_0\all\Image\20241024_5_65.JPEG,20241024,20241024,5,0,0,5,black,30,57334.766,22.4,400,19200,5630.764,2.750212872,16000,11242.764,2.954615513,13600,16826.764,3.06878803,1024_4\GP_PL_20241024_5_65.csv,,,,,,,,,,,,,
7590,20241024,16,Cs0.05MA0.1FA0.85Pb1I3.0,1.73,,,,,,,,,,,,,,,,,1000,10,5000,30,10,200,110,15,,,,,,,,,,,,,,,14.368,67.41,1.0046,21.217,99.7,18.3759,55.0796,19.7727,5.3834,2.6939,13.0829,39.3508,54.9457,43.1912,67.102,exp_20241024_0\all\Image\20241024_6_66.JPEG,20241024,20241024,5,0,0,5,black,30,57304.691,22,0,14400,5638.693,3.587916528,12200,10930.693,3.801147377,11200,15948.693,3.692499821,1024_4\GP_PL_20241024_6_66.csv,,,,,,,,,,,,,
7600,20241024,16,Cs0.05MA0.1FA0.85Pb1I3.0,1.73,,,,,,,,,,,,,,,,,1000,10,5000,30,10,200,110,15,,,,,,,,,,,,,,,13.002,64.249,0.99442,20.35,100,19.4327,48.8775,20.9663,4.9847,2.7316,14.109,41.4574,51.5371,37.1109,57.9845,exp_20241024_0\all\Image\20241024_6_86.JPEG,20241024,20241024,2,0,0,2,black,,,,,,,,,,,,,,,,,,,,,,,,,,,
7608,20241024,16,Cs0.05MA0.1FA0.85Pb1I3.0,1.73,,,,,,,,,,,,,,,,,1000,10,5000,30,10,200,110,15,,,,,,,,,,,,,,,12.816,62.782,0.98504,20.723,99.5,18.9646,56.1072,20.4652,5.7499,2.7125,13.7209,40.4603,53.5153,47.8974,66.9089,exp_20241024_0\all\Image\20241024_6_106.JPEG,20241024,20241024,10,0,0,10,black,30,57285.691,22,0,14000,5380.693,3.707499857,13000,11133.693,3.550153692,12000,17163.693,3.343499833,1024_6\GP_PL_20241024_6_106.csv,,,,,,,,,,,,,
7616,20241024,16,Cs0.05MA0.1FA0.85Pb1I3.0,1.73,,,,,,,,,,,,,,,,,1000,10,5000,30,10,120,110,15,,,,,,,,,,,,,,,13.98,70.681,0.99444,19.89,100,17.9334,49.6725,19.2493,5.0498,2.584,12.6448,38.5714,51.1134,39.5181,58.3859,exp_20241024_0\all\Image\20241024_7_87.JPEG,20241024,20241024,2,0,0,2,black,,,,,,,,,,,,,,,,,,,,,,,,,,,
7622,20241024,16,Cs0.05MA0.1FA0.85Pb1I3.0,1.73,,,,,,,,,,,,,,,,,1000,10,5000,30,10,120,110,15,,,,,,,,,,,,,,,9.6991,50.37,0.97205,19.809,99.9,17.675,45.1894,18.9516,4.8163,2.5207,12.3803,38.1239,50.0238,36.7785,48.7659,exp_20241024_0\all\Image\20241024_7_107.JPEG,20241024,20241024,1,0,0,1,black,30,55610.695,22,0,13200,5328.694,3.8092425,10200,10868.694,4.386470686,8600,15852.694,4.623023372,1024_6\GP_PL_20241024_7_107.csv,,,,,,,,,,,,,
7632,20241024,16,Cs0.05MA0.1FA0.85Pb1I3.0,1.73,,,,,,,,,,,,,,,,,1000,10,5000,30,10,120,110,15,,,,,,,,,,,,,,,14.136,71.727,1.0011,19.688,99.5,18.2645,57.4578,19.6328,5.7001,2.7235,13.0857,38.9842,53.3757,47.7304,71.2673,exp_20241024_0\all\Image\20241024_7_67.JPEG,20241024,20241024,6,0,0,6,black,30,57347.766,22,0,12800,5444.764,4.054922031,11200,10688.764,4.165982321,10400,15858.764,3.989327115,1024_4\GP_PL_20241024_7_67.csv,,,,,,,,,,,,,
7636,20241024,16,Cs0.15MA0.15FA0.7Pb1I2.85Br0.15,1.3,,,,,,,,,,,,,,,,,1000,10,5000,30,10,120,100,5,,,,,,,,,,,,,,,13.269,68.637,1.0113,19.117,96.3,10.4138,52.488,11.2051,6.4122,2.8704,8.3676,20.0035,49.7475,58.1679,49.5485,exp_20241024_0\all\Image\20241024_8_108.JPEG,20241024,20241024,3,0,0,3,black,30,34213.973,26.6,4600,10200,3318.973,5.516964286,8400,6215.973,7.367894737,7800,8936.973,7.8990625,1024_6\GP_PL_20241024_8_108.csv,,,,,,,,,,,,,
7637,20241024,16,Cs0.15MA0.15FA0.7Pb1I2.85Br0.15,1.3,,,,,,,,,,,,,,,,,1000,10,5000,30,10,120,100,5,,,,,,,,,,,,,,,17.245,215800,0.83154,9.6105,99.3,9.5231,42.9612,10.2515,5.7308,2.856,7.7708,17.9425,45.2208,48.8123,34.8505,exp_20241024_0\all\Image\20241024_8_68.JPEG,20241024,20241024,5,0,0,5,black,30,36288.035,27,5000,13400,3519.037,3.90107119,11000,7089.037,4.866499667,10000,10082.037,5.2411996,1024_4\GP_PL_20241024_8_68.csv,,,,,,,,,,,,,
7653,20241024,16,Cs0.15MA0.15FA0.7Pb1I2.85Br0.15,1.3,,,,,,,,,,,,,,,,,1000,10,5000,30,10,120,100,5,,,,,,,,,,,,,,,15.53,10333,0.003934,38.204,100,9.6195,43.6166,10.2969,5.7624,2.7866,7.6084,18.4635,48.9872,50.6048,31.2577,exp_20241024_0\all\Image\20241024_8_88.JPEG,20241024,20241024,1,0,0,1,black,,,,,,,,,,,,,,,,,,,,,,,,,,,
7671,20241024,16,Cs0.15MA0.3FA0.55Pb1I2.85Br0.15,1.6,,,,,,,,,,,,,,,,,1000,10,5000,30,10,120,100,5,,,,,,,,,,,,,,,13.228,66.524,1.0352,19.207,99.7,6.5714,47.5952,7.6396,6.4938,3.2357,8.1288,8.3497,50.0778,54.1114,38.5966,exp_20241024_0\all\Image\20241024_9_69.JPEG,20241024,20241024,7,0,0,7,black,30,57400.031,22,0,14600,5438.029,3.559041233,10800,11113.029,4.285833519,8800,17022.029,4.588409318,1024_4\GP_PL_20241024_9_69.csv,3665.824609,0.153831661,,,,,,,,,,,Gonio_4-60_10min_RT-3_20250623-NoAdditives_1
7676,20241024,16,Cs0.15MA0.3FA0.55Pb1I2.85Br0.15,1.6,,,,,,,,,,,,,,,,,1000,10,5000,30,10,120,100,5,,,,,,,,,,,,,,,12.468,67.653,0.98498,18.711,99.5,9.7504,97.3174,10.9606,9.6996,7.2148,12.2905,9.746,104.133,116.8515,70.9675,exp_20241024_0\all\Image\20241024_9_109.JPEG,20241024,20241024,10,0,0,10,black,30,57391.031,22,0,14200,5593.029,3.64774662,10000,11250.029,4.6141002,8000,17096.029,5.03687525,1024_6\GP_PL_20241024_9_109.csv,,,,,,,,,,,,,
7679,20241024,16,Cs0.15MA0.3FA0.55Pb1I2.85Br0.15,1.6,,,,,,,,,,,,,,,,,1000,10,5000,30,10,120,100,5,,,,,,,,,,,,,,,12.952,65.21,1.0503,18.911,99.5,11.4653,104.4315,12.8849,10.1243,9.0104,14.7963,10.5891,107.3044,124.542,81.4482,exp_20241024_0\all\Image\20241024_9_89.JPEG,20241024,20241024,11,0,0,11,black,,,,,,,,,,,,,,,,,,,,,,,,,,,
9999,20241024,16,Cs0.1FA0.9Pb1I2.8Br0.2,1.6,,,,,,,,,,,,,,,,,1000,10,5000,30,10,120,110,15,,,,,,,,,,,,,,,14.392,74.955,1.0127,18.961,98.8,9.0465,80.4978,10.6284,8.709,7.001,13.1368,7.0016,80.1386,91.3681,69.9867,exp_20241024_0\all\Image\20241024_5_85.JPEG,20241024,20241024,11,0,0,11,black,,,,,,,,,,,,,,,,,,,,,,,,,,,
9998,20241024,16,Cs0.1FA0.9Pb1I2.8Br0.2,1.6,,,,,,,,,,,,,,,,,1000,10,5000,30,10,120,110,15,,,,,,,,,,,,,,,14.392,74.955,1.0127,18.961,98.8,9.0465,80.4978,10.6284,8.709,7.001,13.1368,7.0016,80.1386,91.3681,69.9867,exp_20241024_0\all\Image\20241024_5_85.JPEG,20241024,20241024,11,0,0,11,black,,,,,,,,,,,,,,,,,,,,,,,,,,,
