Repository: MI-Materials-Intelligence/Recipe-Language-Model

# Learning Layer

## Overview

In the learning layer, the formulas and parameters are encoded and then tokenised into recipes as inputs. Through atomic skills of data extraction, cleaning, and matching, these data are organised into standardised datasets, providing the basis for RLM training and iterative recipe refinement.

Key Atomic Skills:
- **Cleaning**: Preprocessing and outlier cleaning
- **Matching**: Matching data pairs based on variables
- **Extraction**: Data extraction from robotic boxes

File: seven_ai_layers_robotics/learning/data/data50764_from_db.csv (part 5 of 253)
No,date,rank,Formula PVK,Concentration PVK,Formula Additive 1,Concentration Additive 1,Formula Additive 2,Concentration Additive 2,Formula Additive 3,Concentration Additive 3,Formula SAM 1,Concentration SAM 1,Formula SAM 2,Concentration SAM 2,Formula SAM 3,Concentration SAM 3,Spin Coating Speed SAM,Spin Coating Time SAM,Annealed Temperature SAM,Annealed Time SAM,Spin Coating Speed PVK 1,Spin Coating Time PVK 1,Spin Coating Speed PVK 2,Spin Coating Time PVK 2,Antisolvent Dropping Timing,Antisolvent Volume,Annealed Temperature PVK,Annealed Time PVK,Formula Passivator 1,Concentration Passivator 1,Formula Passivator 2,Concentration Passivator 2,Formula Passivator 3,Concentration Passivator 3,Formula Passivator 4,Concentration Passivator 4,Spin Coating Speed Passivator,Spin Coating Time Passivator,Passivator Dropping Timing,Passivator Volume,Annealed Temperature Passivator,Annealed Time Passivator,PCE,FF,Voc,Jsc,Product,Channel,From,upload_time
1086,20240913,3,Cs0.05MA0.1FA0.85PbI3.0,1.9,,,,,,,,,,,,,,,,,1100,15,5000,35,20,120,105,50,,,,,,,,,,,,,,,10.801,66.091,0.83515,19.568,272,CH2,v0,
1087,20240913,3,Cs0.05MA0.1FA0.85PbI3.0,1.9,,,,,,,,,,,,,,,,,1100,15,5000,35,20,120,105,50,,,,,,,,,,,,,,,11.909,62.785,0.96412,19.674,272,CH3,v0,
1088,20240913,3,Cs0.05MA0.1FA0.85PbI3.0,1.9,,,,,,,,,,,,,,,,,1100,15,5000,35,20,120,105,50,,,,,,,,,,,,,,,13.805,72.02,0.97137,19.732,272,CH4,v0,
1089,20240913,3,Cs0.15MA0.35FA0.5PbI2.95Br0.05,1.42,,,,,,,,,,,,,,,,,1000,10,5000,40,10,120,105,20,,,,,,,,,,,,,,,12.667,62.186,1.0132,20.104,273,CH1,v0,
1090,20240913,3,Cs0.15MA0.35FA0.5PbI2.95Br0.05,1.42,,,,,,,,,,,,,,,,,1000,10,5000,40,10,120,105,20,,,,,,,,,,,,,,,13.792,66.065,1.0212,20.443,273,CH2,v0,
1091,20240913,3,Cs0.15MA0.35FA0.5PbI2.95Br0.05,1.42,,,,,,,,,,,,,,,,,1000,10,5000,40,10,120,105,20,,,,,,,,,,,,,,,13.634,67.017,1.01,20.142,273,CH3,v0,
1092,20240913,3,Cs0.15MA0.35FA0.5PbI2.95Br0.05,1.42,,,,,,,,,,,,,,,,,1000,10,5000,40,10,120,105,20,,,,,,,,,,,,,,,13.652,66.327,1.0079,20.422,273,CH4,v0,
1093,20240913,3,Cs0.15MA0.35FA0.5PbI2.95Br0.05,1.42,,,,,,,,,,,,,,,,,1000,10,5000,40,10,120,105,20,,,,,,,,,,,,,,,0.090897,26.909,0.97769,0.3455,274,CH1,v0,
1094,20240913,3,Cs0.15MA0.35FA0.5PbI2.95Br0.05,1.42,,,,,,,,,,,,,,,,,1000,10,5000,40,10,120,105,20,,,,,,,,,,,,,,,0.10021,25.98,0.98951,0.38981,274,CH2,v0,
1095,20240913,3,Cs0.15MA0.35FA0.5PbI2.95Br0.05,1.42,,,,,,,,,,,,,,,,,1000,10,5000,40,10,120,105,20,,,,,,,,,,,,,,,0.040105,24.369,0.47048,0.34981,274,CH3,v0,
1096,20240913,3,Cs0.15MA0.35FA0.5PbI2.95Br0.05,1.42,,,,,,,,,,,,,,,,,1000,10,5000,40,10,120,105,20,,,,,,,,,,,,,,,0.07733,23.956,0.96129,0.33581,274,CH4,v0,
1097,20240913,3,Cs0.15MA0.35FA0.5PbI2.95Br0.05,1.42,,,,,,,,,,,,,,,,,1000,10,5000,40,10,120,105,20,,,,,,,,,,,,,,,13.243,65.08,0.99039,20.546,275,CH1,v0,
1098,20240913,3,Cs0.15MA0.35FA0.5PbI2.95Br0.05,1.42,,,,,,,,,,,,,,,,,1000,10,5000,40,10,120,105,20,,,,,,,,,,,,,,,13.264,63.564,1.0057,20.749,275,CH2,v0,
1099,20240913,3,Cs0.15MA0.35FA0.5PbI2.95Br0.05,1.42,,,,,,,,,,,,,,,,,1000,10,5000,40,10,120,105,20,,,,,,,,,,,,,,,13.229,63.915,1.0086,20.521,275,CH3,v0,
1100,20240913,3,Cs0.15MA0.35FA0.5PbI2.95Br0.05,1.42,,,,,,,,,,,,,,,,,1000,10,5000,40,10,120,105,20,,,,,,,,,,,,,,,13.455,64.145,1.0069,20.832,275,CH4,v0,
1101,20240913,3,Cs0.15MA0.35FA0.5PbI2.95Br0.05,1.42,,,,,,,,,,,,,,,,,1000,10,5000,40,10,120,105,20,,,,,,,,,,,,,,,0.055643,19.748,0.87625,0.32156,276,CH1,v0,
1102,20240913,3,Cs0.15MA0.35FA0.5PbI2.95Br0.05,1.42,,,,,,,,,,,,,,,,,1000,10,5000,40,10,120,105,20,,,,,,,,,,,,,,,0.04466,22.924,1.0003,0.19477,276,CH2,v0,
1103,20240913,3,Cs0.15MA0.35FA0.5PbI2.95Br0.05,1.42,,,,,,,,,,,,,,,,,1000,10,5000,40,10,120,105,20,,,,,,,,,,,,,,,0.13076,22.677,0.93565,0.61629,276,CH3,v0,
1104,20240913,3,Cs0.15MA0.35FA0.5PbI2.95Br0.05,1.42,,,,,,,,,,,,,,,,,1000,10,5000,40,10,120,105,20,,,,,,,,,,,,,,,0.10111,22.608,0.94243,0.47456,276,CH4,v0,
1105,20240913,3,Cs0.15MA0.35FA0.5PbI2.95Br0.05,1.42,,,,,,,,,,,,,,,,,1000,10,5000,40,10,120,105,20,,,,,,,,,,,,,,,13.081,68.677,0.9383,20.3,277,CH1,v0,
1106,20240913,3,Cs0.15MA0.35FA0.5PbI2.95Br0.05,1.42,,,,,,,,,,,,,,,,,1000,10,5000,40,10,120,105,20,,,,,,,,,,,,,,,13.899,69.265,0.97981,20.481,277,CH2,v0,
1107,20240913,3,Cs0.15MA0.35FA0.5PbI2.95Br0.05,1.42,,,,,,,,,,,,,,,,,1000,10,5000,40,10,120,105,20,,,,,,,,,,,,,,,13.965,70.155,0.98188,20.274,277,CH3,v0,
1108,20240913,3,Cs0.15MA0.35FA0.5PbI2.95Br0.05,1.42,,,,,,,,,,,,,,,,,1000,10,5000,40,10,120,105,20,,,,,,,,,,,,,,,14.315,71.382,0.97689,20.528,277,CH4,v0,
1109,20240913,3,Cs0.15MA0.35FA0.5PbI2.95Br0.05,1.42,,,,,,,,,,,,,,,,,1000,10,5000,40,10,120,105,20,,,,,,,,,,,,,,,0.45735,34.198,0.9721,1.3758,278,CH1,v0,
1110,20240913,3,Cs0.15MA0.35FA0.5PbI2.95Br0.05,1.42,,,,,,,,,,,,,,,,,1000,10,5000,40,10,120,105,20,,,,,,,,,,,,,,,0.049419,29.386,1.0202,0.16484,278,CH2,v0,
1111,20240913,3,Cs0.15MA0.35FA0.5PbI2.95Br0.05,1.42,,,,,,,,,,,,,,,,,1000,10,5000,40,10,120,105,20,,,,,,,,,,,,,,,0.39672,34.055,0.93551,1.2453,278,CH3,v0,
1112,20240913,3,Cs0.15MA0.35FA0.5PbI2.95Br0.05,1.42,,,,,,,,,,,,,,,,,1000,10,5000,40,10,120,105,20,,,,,,,,,,,,,,,0.37094,34.819,0.9477,1.1241,278,CH4,v0,
1113,20240913,3,Cs0.2MA0.8PbI3.0,1.4,,,,,,,,,,,,,,,,,700,10,4000,30,10,120,110,50,,,,,,,,,,,,,,,8.4236,51.435,0.9969,16.428,279,CH1,v0,
1114,20240913,3,Cs0.2MA0.8PbI3.0,1.4,,,,,,,,,,,,,,,,,700,10,4000,30,10,120,110,50,,,,,,,,,,,,,,,10.106,59.342,1.0205,16.687,279,CH2,v0,
1115,20240913,3,Cs0.2MA0.8PbI3.0,1.4,,,,,,,,,,,,,,,,,700,10,4000,30,10,120,110,50,,,,,,,,,,,,,,,7.3273,45.706,0.9856,16.266,279,CH3,v0,
1116,20240913,3,Cs0.2MA0.8PbI3.0,1.4,,,,,,,,,,,,,,,,,700,10,4000,30,10,120,110,50,,,,,,,,,,,,,,,12.699,73.21,1.0325,16.801,279,CH4,v0,
1117,20240913,3,Cs0.2MA0.8PbI3.0,1.4,,,,,,,,,,,,,,,,,700,10,4000,30,10,120,110,50,,,,,,,,,,,,,,,0.68764,30.884,0.95447,2.3327,280,CH1,v0,
1118,20240913,3,Cs0.2MA0.8PbI3.0,1.4,,,,,,,,,,,,,,,,,700,10,4000,30,10,120,110,50,,,,,,,,,,,,,,,0.42418,25.299,0.87458,1.9171,280,CH2,v0,
1119,20240913,3,Cs0.2MA0.8PbI3.0,1.4,,,,,,,,,,,,,,,,,700,10,4000,30,10,120,110,50,,,,,,,,,,,,,,,0.43119,22.82,0.90813,2.0807,280,CH3,v0,
1120,20240913,3,Cs0.2MA0.8PbI3.0,1.4,,,,,,,,,,,,,,,,,700,10,4000,30,10,120,110,50,,,,,,,,,,,,,,,0.54335,21.384,0.97432,2.6079,280,CH4,v0,
1121,20240913,3,Cs0.2MA0.8PbI3.0,1.4,,,,,,,,,,,,,,,,,700,10,4000,30,10,120,110,50,,,,,,,,,,,,,,,13.051,73.239,1.0682,16.681,281,CH1,v0,
1122,20240913,3,Cs0.2MA0.8PbI3.0,1.4,,,,,,,,,,,,,,,,,700,10,4000,30,10,120,110,50,,,,,,,,,,,,,,,13.013,71.978,1.0569,17.105,281,CH2,v0,
1123,20240913,3,Cs0.2MA0.8PbI3.0,1.4,,,,,,,,,,,,,,,,,700,10,4000,30,10,120,110,50,,,,,,,,,,,,,,,13.113,74.842,1.0502,16.684,281,CH3,v0,
1124,20240913,3,Cs0.2MA0.8PbI3.0,1.4,,,,,,,,,,,,,,,,,700,10,4000,30,10,120,110,50,,,,,,,,,,,,,,,13.119,73.954,1.0384,17.084,281,CH4,v0,
1125,20240913,3,Cs0.2MA0.8PbI3.0,1.4,,,,,,,,,,,,,,,,,700,10,4000,30,10,120,110,50,,,,,,,,,,,,,,,0.92242,27.666,1.0317,3.2316,282,CH1,v0,
1126,20240913,3,Cs0.2MA0.8PbI3.0,1.4,,,,,,,,,,,,,,,,,700,10,4000,30,10,120,110,50,,,,,,,,,,,,,,,0.5504,27.363,1.0104,1.9909,282,CH2,v0,
1127,20240913,3,Cs0.2MA0.8PbI3.0,1.4,,,,,,,,,,,,,,,,,700,10,4000,30,10,120,110,50,,,,,,,,,,,,,,,0.40102,24.757,0.97041,1.6692,282,CH3,v0,
1128,20240913,3,Cs0.2MA0.8PbI3.0,1.4,,,,,,,,,,,,,,,,,700,10,4000,30,10,120,110,50,,,,,,,,,,,,,,,0.72746,26.03,0.98901,2.8258,282,CH4,v0,
1129,20240913,3,Cs0.2MA0.8PbI3.0,1.4,,,,,,,,,,,,,,,,,700,10,4000,30,10,120,110,50,,,,,,,,,,,,,,,13.363,76.493,1.0726,16.287,283,CH1,v0,
1130,20240913,3,Cs0.2MA0.8PbI3.0,1.4,,,,,,,,,,,,,,,,,700,10,4000,30,10,120,110,50,,,,,,,,,,,,,,,13.255,75.545,1.0548,16.635,283,CH2,v0,
1131,20240913,3,Cs0.2MA0.8PbI3.0,1.4,,,,,,,,,,,,,,,,,700,10,4000,30,10,120,110,50,,,,,,,,,,,,,,,12.45,74.136,1.0477,16.029,283,CH3,v0,
1132,20240913,3,Cs0.2MA0.8PbI3.0,1.4,,,,,,,,,,,,,,,,,700,10,4000,30,10,120,110,50,,,,,,,,,,,,,,,13.125,77.449,1.0048,16.866,283,CH4,v0,
1133,20240913,3,Cs0.2MA0.8PbI3.0,1.4,,,,,,,,,,,,,,,,,700,10,4000,30,10,120,110,50,,,,,,,,,,,,,,,1.6645,26.669,1.045,5.9724,284,CH1,v0,
1134,20240913,3,Cs0.2MA0.8PbI3.0,1.4,,,,,,,,,,,,,,,,,700,10,4000,30,10,120,110,50,,,,,,,,,,,,,,,1.4474,27.461,1.0447,5.0452,284,CH2,v0,
1135,20240913,3,Cs0.2MA0.8PbI3.0,1.4,,,,,,,,,,,,,,,,,700,10,4000,30,10,120,110,50,,,,,,,,,,,,,,,1.3748,28.906,1.0325,4.6068,284,CH3,v0,
1136,20240913,3,Cs0.2MA0.8PbI3.0,1.4,,,,,,,,,,,,,,,,,700,10,4000,30,10,120,110,50,,,,,,,,,,,,,,,1.8256,26.706,1.0185,6.7115,284,CH4,v0,
1137,20240913,3,Cs0.1MA0.4FA0.5PbI3.0,1.6,,,,,,,,,,,,,,,,,1000,8,5000,23,10,120,110,45,,,,,,,,,,,,,,,0.1857,25.442,0.046701,15.629,285,CH1,v0,
1138,20240913,3,Cs0.1MA0.4FA0.5PbI3.0,1.6,,,,,,,,,,,,,,,,,1000,8,5000,23,10,120,110,45,,,,,,,,,,,,,,,0.52859,27.437,0.11423,16.865,285,CH2,v0,
1139,20240913,3,Cs0.1MA0.4FA0.5PbI3.0,1.6,,,,,,,,,,,,,,,,,1000,8,5000,23,10,120,110,45,,,,,,,,,,,,,,,0.40963,28.129,0.08859,16.438,285,CH3,v0,
1140,20240913,3,Cs0.1MA0.4FA0.5PbI3.0,1.6,,,,,,,,,,,,,,,,,1000,8,5000,23,10,120,110,45,,,,,,,,,,,,,,,0.24679,26.898,0.05718,16.046,285,CH4,v0,
1141,20240913,3,Cs0.1MA0.4FA0.5PbI3.0,1.6,,,,,,,,,,,,,,,,,1000,8,5000,23,10,120,110,45,,,,,,,,,,,,,,,0.8894,28.493,0.46591,6.6997,286,CH1,v0,
1142,20240913,3,Cs0.1MA0.4FA0.5PbI3.0,1.6,,,,,,,,,,,,,,,,,1000,8,5000,23,10,120,110,45,,,,,,,,,,,,,,,0.51537,27.844,0.51298,3.6082,286,CH2,v0,
1143,20240913,3,Cs0.1MA0.4FA0.5PbI3.0,1.6,,,,,,,,,,,,,,,,,1000,8,5000,23,10,120,110,45,,,,,,,,,,,,,,,0.52432,27.161,0.43368,4.4514,286,CH3,v0,
1144,20240913,3,Cs0.1MA0.4FA0.5PbI3.0,1.6,,,,,,,,,,,,,,,,,1000,8,5000,23,10,120,110,45,,,,,,,,,,,,,,,0.52703,27.315,0.34285,5.6279,286,CH4,v0,
1145,20240913,3,Cs0.1MA0.4FA0.5PbI3.0,1.6,,,,,,,,,,,,,,,,,1000,8,5000,23,10,120,110,45,,,,,,,,,,,,,,,5.1619,44.115,0.63814,18.336,287,CH1,v0,
1146,20240913,3,Cs0.1MA0.4FA0.5PbI3.0,1.6,,,,,,,,,,,,,,,,,1000,8,5000,23,10,120,110,45,,,,,,,,,,,,,,,7.0117,49.375,0.76984,18.447,287,CH2,v0,
1147,20240913,3,Cs0.1MA0.4FA0.5PbI3.0,1.6,,,,,,,,,,,,,,,,,1000,8,5000,23,10,120,110,45,,,,,,,,,,,,,,,5.1031,40.593,0.68254,18.419,287,CH3,v0,
1148,20240913,3,Cs0.1MA0.4FA0.5PbI3.0,1.6,,,,,,,,,,,,,,,,,1000,8,5000,23,10,120,110,45,,,,,,,,,,,,,,,4.2213,44.738,0.51478,18.329,287,CH4,v0,
1149,20240913,3,Cs0.1MA0.4FA0.5PbI3.0,1.6,,,,,,,,,,,,,,,,,1000,8,5000,23,10,120,110,45,,,,,,,,,,,,,,,2.1685,34.492,0.83883,7.4948,288,CH1,v0,
1150,20240913,3,Cs0.1MA0.4FA0.5PbI3.0,1.6,,,,,,,,,,,,,,,,,1000,8,5000,23,10,120,110,45,,,,,,,,,,,,,,,1.111,33.061,0.87927,3.8219,288,CH2,v0,
1151,20240913,3,Cs0.1MA0.4FA0.5PbI3.0,1.6,,,,,,,,,,,,,,,,,1000,8,5000,23,10,120,110,45,,,,,,,,,,,,,,,1.1912,32.731,0.82414,4.4161,288,CH3,v0,
1152,20240913,3,Cs0.1MA0.4FA0.5PbI3.0,1.6,,,,,,,,,,,,,,,,,1000,8,5000,23,10,120,110,45,,,,,,,,,,,,,,,1.3257,32.178,0.7313,5.6339,288,CH4,v0,
1153,20240913,3,Cs0.1MA0.4FA0.5PbI3.0,1.6,,,,,,,,,,,,,,,,,1000,8,5000,23,10,120,110,45,,,,,,,,,,,,,,,8.8365,58.219,0.84844,17.889,289,CH1,v0,
1154,20240913,3,Cs0.1MA0.4FA0.5PbI3.0,1.6,,,,,,,,,,,,,,,,,1000,8,5000,23,10,120,110,45,,,,,,,,,,,,,,,11.358,72.873,0.87984,17.714,289,CH2,v0,
1155,20240913,3,Cs0.1MA0.4FA0.5PbI3.0,1.6,,,,,,,,,,,,,,,,,1000,8,5000,23,10,120,110,45,,,,,,,,,,,,,,,10.248,68.703,0.84097,17.737,289,CH3,v0,
1156,20240913,3,Cs0.1MA0.4FA0.5PbI3.0,1.6,,,,,,,,,,,,,,,,,1000,8,5000,23,10,120,110,45,,,,,,,,,,,,,,,7.1243,50.122,0.78664,18.069,289,CH4,v0,
1157,20240913,3,Cs0.1MA0.4FA0.5PbI3.0,1.6,,,,,,,,,,,,,,,,,1000,8,5000,23,10,120,110,45,,,,,,,,,,,,,,,3.3987,36.164,0.88917,10.57,290,CH1,v0,
1158,20240913,3,Cs0.1MA0.4FA0.5PbI3.0,1.6,,,,,,,,,,,,,,,,,1000,8,5000,23,10,120,110,45,,,,,,,,,,,,,,,1.6709,32.207,0.92578,5.6041,290,CH2,v0,
1159,20240913,3,Cs0.1MA0.4FA0.5PbI3.0,1.6,,,,,,,,,,,,,,,,,1000,8,5000,23,10,120,110,45,,,,,,,,,,,,,,,1.9096,31.794,0.90361,6.6468,290,CH3,v0,
1160,20240913,3,Cs0.1MA0.4FA0.5PbI3.0,1.6,,,,,,,,,,,,,,,,,1000,8,5000,23,10,120,110,45,,,,,,,,,,,,,,,2.0942,32.834,0.83722,7.618,290,CH4,v0,
1161,20240913,3,Cs0.15MA0.35FA0.5PbI2.95Br0.05,1.85,,,,,,,,,,,,,,,,,1500,15,6000,40,15,120,105,45,,,,,,,,,,,,,,,10.037,56.585,0.98991,17.918,291,CH1,v0,
1162,20240913,3,Cs0.15MA0.35FA0.5PbI2.95Br0.05,1.85,,,,,,,,,,,,,,,,,1500,15,6000,40,15,120,105,45,,,,,,,,,,,,,,,9.8316,54.165,0.99443,18.253,291,CH2,v0,
1163,20240913,3,Cs0.15MA0.35FA0.5PbI2.95Br0.05,1.85,,,,,,,,,,,,,,,,,1500,15,6000,40,15,120,105,45,,,,,,,,,,,,,,,12.237,64.185,1.0146,18.792,291,CH3,v0,
1164,20240913,3,Cs0.15MA0.35FA0.5PbI2.95Br0.05,1.85,,,,,,,,,,,,,,,,,1500,15,6000,40,15,120,105,45,,,,,,,,,,,,,,,11.922,61.91,0.99388,19.376,291,CH4,v0,
1165,20240913,3,Cs0.15MA0.35FA0.5PbI2.95Br0.05,1.85,,,,,,,,,,,,,,,,,1500,15,6000,40,15,120,105,45,,,,,,,,,,,,,,,0.066929,23.508,0.78682,0.36185,292,CH1,v0,
1166,20240913,3,Cs0.15MA0.35FA0.5PbI2.95Br0.05,1.85,,,,,,,,,,,,,,,,,1500,15,6000,40,15,120,105,45,,,,,,,,,,,,,,,0.10059,18.878,0.9792,0.54415,292,CH2,v0,
1167,20240913,3,Cs0.15MA0.35FA0.5PbI2.95Br0.05,1.85,,,,,,,,,,,,,,,,,1500,15,6000,40,15,120,105,45,,,,,,,,,,,,,,,0.083172,19.498,0.79829,0.53434,292,CH3,v0,
1168,20240913,3,Cs0.15MA0.35FA0.5PbI2.95Br0.05,1.85,,,,,,,,,,,,,,,,,1500,15,6000,40,15,120,105,45,,,,,,,,,,,,,,,0.13825,21.687,0.96264,0.6622,292,CH4,v0,
1169,20240913,3,Cs0.15MA0.35FA0.5PbI2.95Br0.05,1.85,,,,,,,,,,,,,,,,,1500,15,6000,40,15,120,105,45,,,,,,,,,,,,,,,9.8894,55.601,1.0301,17.268,293,CH1,v0,
1170,20240913,3,Cs0.15MA0.35FA0.5PbI2.95Br0.05,1.85,,,,,,,,,,,,,,,,,1500,15,6000,40,15,120,105,45,,,,,,,,,,,,,,,9.2618,53.783,1.0149,16.968,293,CH2,v0,
1171,20240913,3,Cs0.15MA0.35FA0.5PbI2.95Br0.05,1.85,,,,,,,,,,,,,,,,,1500,15,6000,40,15,120,105,45,,,,,,,,,,,,,,,10.899,58.702,1.0112,18.362,293,CH3,v0,
1172,20240913,3,Cs0.15MA0.35FA0.5PbI2.95Br0.05,1.85,,,,,,,,,,,,,,,,,1500,15,6000,40,15,120,105,45,,,,,,,,,,,,,,,11.45,60.386,1.0152,18.678,293,CH4,v0,
1173,20240913,3,Cs0.15MA0.35FA0.5PbI2.95Br0.05,1.85,,,,,,,,,,,,,,,,,1500,15,6000,40,15,120,105,45,,,,,,,,,,,,,,,0.092547,19.877,0.95348,0.48831,294,CH1,v0,
1174,20240913,3,Cs0.15MA0.35FA0.5PbI2.95Br0.05,1.85,,,,,,,,,,,,,,,,,1500,15,6000,40,15,120,105,45,,,,,,,,,,,,,,,0.10222,18.842,0.96666,0.56124,294,CH2,v0,
1175,20240913,3,Cs0.15MA0.35FA0.5PbI2.95Br0.05,1.85,,,,,,,,,,,,,,,,,1500,15,6000,40,15,120,105,45,,,,,,,,,,,,,,,0.075105,18.376,0.89712,0.45559,294,CH3,v0,
1176,20240913,3,Cs0.15MA0.35FA0.5PbI2.95Br0.05,1.85,,,,,,,,,,,,,,,,,1500,15,6000,40,15,120,105,45,,,,,,,,,,,,,,,0.17962,19.394,0.95307,0.97179,294,CH4,v0,
1177,20240913,3,Cs0.15MA0.35FA0.5PbI2.95Br0.05,1.85,,,,,,,,,,,,,,,,,1500,15,6000,40,15,120,105,45,,,,,,,,,,,,,,,10.968,60.49,1.0244,17.699,295,CH1,v0,
1178,20240913,3,Cs0.15MA0.35FA0.5PbI2.95Br0.05,1.85,,,,,,,,,,,,,,,,,1500,15,6000,40,15,120,105,45,,,,,,,,,,,,,,,11.215,61.79,1.0219,17.762,295,CH2,v0,
1179,20240913,3,Cs0.15MA0.35FA0.5PbI2.95Br0.05,1.85,,,,,,,,,,,,,,,,,1500,15,6000,40,15,120,105,45,,,,,,,,,,,,,,,11.769,63.839,1.0165,18.137,295,CH3,v0,
1180,20240913,3,Cs0.15MA0.35FA0.5PbI2.95Br0.05,1.85,,,,,,,,,,,,,,,,,1500,15,6000,40,15,120,105,45,,,,,,,,,,,,,,,12.101,65.22,1.0116,18.341,295,CH4,v0,
1181,20240913,3,Cs0.15MA0.35FA0.5PbI2.95Br0.05,1.85,,,,,,,,,,,,,,,,,1500,15,6000,40,15,120,105,45,,,,,,,,,,,,,,,0.18909,26.722,0.9679,0.73108,296,CH1,v0,
1182,20240913,3,Cs0.15MA0.35FA0.5PbI2.95Br0.05,1.85,,,,,,,,,,,,,,,,,1500,15,6000,40,15,120,105,45,,,,,,,,,,,,,,,0.14411,25.033,0.95932,0.60007,296,CH2,v0,
1183,20240913,3,Cs0.15MA0.35FA0.5PbI2.95Br0.05,1.85,,,,,,,,,,,,,,,,,1500,15,6000,40,15,120,105,45,,,,,,,,,,,,,,,0.13475,25.056,0.89766,0.59909,296,CH3,v0,
1184,20240913,3,Cs0.15MA0.35FA0.5PbI2.95Br0.05,1.85,,,,,,,,,,,,,,,,,1500,15,6000,40,15,120,105,45,,,,,,,,,,,,,,,0.38561,26.013,0.9828,1.5083,296,CH4,v0,
1185,20240913,3,Cs0.15MA0.35FA0.5PbI2.95Br0.05,1.85,,,,,,,,,,,,,,,,,1500,15,6000,40,15,120,110,45,,,,,,,,,,,,,,,10.128,58.449,0.9811,17.661,297,CH1,v0,
1186,20240913,3,Cs0.15MA0.35FA0.5PbI2.95Br0.05,1.85,,,,,,,,,,,,,,,,,1500,15,6000,40,15,120,110,45,,,,,,,,,,,,,,,10.522,58.932,0.98365,18.151,297,CH2,v0,
1187,20240913,3,Cs0.15MA0.35FA0.5PbI2.95Br0.05,1.85,,,,,,,,,,,,,,,,,1500,15,6000,40,15,120,110,45,,,,,,,,,,,,,,,10.631,59.548,0.98509,18.122,297,CH3,v0,
1188,20240913,3,Cs0.15MA0.35FA0.5PbI2.95Br0.05,1.85,,,,,,,,,,,,,,,,,1500,15,6000,40,15,120,110,45,,,,,,,,,,,,,,,10.61,59.729,0.98122,18.104,297,CH4,v0,
1189,20240913,3,Cs0.15MA0.35FA0.5PbI2.95Br0.05,1.85,,,,,,,,,,,,,,,,,1500,15,6000,40,15,120,110,45,,,,,,,,,,,,,,,0.11474,20.578,0.98515,0.56601,298,CH1,v0,
1190,20240913,3,Cs0.15MA0.35FA0.5PbI2.95Br0.05,1.85,,,,,,,,,,,,,,,,,1500,15,6000,40,15,120,110,45,,,,,,,,,,,,,,,0.079127,19.682,0.77082,0.52155,298,CH2,v0,
1191,20240913,3,Cs0.15MA0.35FA0.5PbI2.95Br0.05,1.85,,,,,,,,,,,,,,,,,1500,15,6000,40,15,120,110,45,,,,,,,,,,,,,,,0.054974,20.857,0.56686,0.46499,298,CH3,v0,
1192,20240913,3,Cs0.15MA0.35FA0.5PbI2.95Br0.05,1.85,,,,,,,,,,,,,,,,,1500,15,6000,40,15,120,110,45,,,,,,,,,,,,,,,0.055102,20.13,0.72212,0.37906,298,CH4,v0,
1193,20240913,3,Cs0.15MA0.35FA0.5PbI2.95Br0.05,1.85,,,,,,,,,,,,,,,,,1500,15,6000,40,15,120,110,45,,,,,,,,,,,,,,,9.5997,56.45,1.0013,16.984,299,CH1,v0,
1194,20240913,3,Cs0.15MA0.35FA0.5PbI2.95Br0.05,1.85,,,,,,,,,,,,,,,,,1500,15,6000,40,15,120,110,45,,,,,,,,,,,,,,,10.331,58.804,0.99701,17.621,299,CH2,v0,
1195,20240913,3,Cs0.15MA0.35FA0.5PbI2.95Br0.05,1.85,,,,,,,,,,,,,,,,,1500,15,6000,40,15,120,110,45,,,,,,,,,,,,,,,10.847,60.836,0.99687,17.885,299,CH3,v0,
1196,20240913,3,Cs0.15MA0.35FA0.5PbI2.95Br0.05,1.85,,,,,,,,,,,,,,,,,1500,15,6000,40,15,120,110,45,,,,,,,,,,,,,,,10.466,59.916,0.98696,17.699,299,CH4,v0,
1197,20240913,3,Cs0.15MA0.35FA0.5PbI2.95Br0.05,1.85,,,,,,,,,,,,,,,,,1500,15,6000,40,15,120,110,45,,,,,,,,,,,,,,,0.076801,19.39,0.94308,0.42,300,CH1,v0,
1198,20240913,3,Cs0.15MA0.35FA0.5PbI2.95Br0.05,1.85,,,,,,,,,,,,,,,,,1500,15,6000,40,15,120,110,45,,,,,,,,,,,,,,,0.10536,18.986,0.8929,0.62152,300,CH2,v0,
1199,20240913,3,Cs0.15MA0.35FA0.5PbI2.95Br0.05,1.85,,,,,,,,,,,,,,,,,1500,15,6000,40,15,120,110,45,,,,,,,,,,,,,,,0.08542,17.506,0.96714,0.50452,300,CH3,v0,
1200,20240913,3,Cs0.15MA0.35FA0.5PbI2.95Br0.05,1.85,,,,,,,,,,,,,,,,,1500,15,6000,40,15,120,110,45,,,,,,,,,,,,,,,0.042995,16.815,0.90599,0.28222,300,CH4,v0,
1201,20240913,3,Cs0.15MA0.35FA0.5PbI2.95Br0.05,1.85,,,,,,,,,,,,,,,,,1500,15,6000,40,15,120,110,45,,,,,,,,,,,,,,,10.191,58.731,1.0085,17.207,301,CH1,v0,
1202,20240913,3,Cs0.15MA0.35FA0.5PbI2.95Br0.05,1.85,,,,,,,,,,,,,,,,,1500,15,6000,40,15,120,110,45,,,,,,,,,,,,,,,10.551,59.82,1.0001,17.637,301,CH2,v0,
1203,20240913,3,Cs0.15MA0.35FA0.5PbI2.95Br0.05,1.85,,,,,,,,,,,,,,,,,1500,15,6000,40,15,120,110,45,,,,,,,,,,,,,,,11.032,62.043,0.99941,17.792,301,CH3,v0,
1204,20240913,3,Cs0.15MA0.35FA0.5PbI2.95Br0.05,1.85,,,,,,,,,,,,,,,,,1500,15,6000,40,15,120,110,45,,,,,,,,,,,,,,,10.756,61.238,0.99353,17.678,301,CH4,v0,
1205,20240913,3,Cs0.15MA0.35FA0.5PbI2.95Br0.05,1.85,,,,,,,,,,,,,,,,,1500,15,6000,40,15,120,110,45,,,,,,,,,,,,,,,0.10596,23.036,0.94675,0.48583,302,CH1,v0,
1206,20240913,3,Cs0.15MA0.35FA0.5PbI2.95Br0.05,1.85,,,,,,,,,,,,,,,,,1500,15,6000,40,15,120,110,45,,,,,,,,,,,,,,,0.15373,23.053,0.98687,0.67573,302,CH2,v0,
1207,20240913,3,Cs0.15MA0.35FA0.5PbI2.95Br0.05,1.85,,,,,,,,,,,,,,,,,1500,15,6000,40,15,120,110,45,,,,,,,,,,,,,,,0.13848,21.658,0.95852,0.66706,302,CH3,v0,
1208,20240913,3,Cs0.15MA0.35FA0.5PbI2.95Br0.05,1.85,,,,,,,,,,,,,,,,,1500,15,6000,40,15,120,110,45,,,,,,,,,,,,,,,0.19955,25.16,0.96992,0.8177,302,CH4,v0,
1209,20240913,3,Cs0.15MA0.35FA0.5PbI2.95Br0.05,1.85,,,,,,,,,,,,,,,,,1000,15,6000,40,15,120,110,45,,,,,,,,,,,,,,,12.3,62.957,1.0125,19.296,303,CH1,v0,
1210,20240913,3,Cs0.15MA0.35FA0.5PbI2.95Br0.05,1.85,,,,,,,,,,,,,,,,,1000,15,6000,40,15,120,110,45,,,,,,,,,,,,,,,12.814,64.424,1.0126,19.644,303,CH2,v0,
1211,20240913,3,Cs0.15MA0.35FA0.5PbI2.95Br0.05,1.85,,,,,,,,,,,,,,,,,1000,15,6000,40,15,120,110,45,,,,,,,,,,,,,,,12.652,65.056,1.004,19.371,303,CH3,v0,
1212,20240913,3,Cs0.15MA0.35FA0.5PbI2.95Br0.05,1.85,,,,,,,,,,,,,,,,,1000,15,6000,40,15,120,110,45,,,,,,,,,,,,,,,12.904,65.779,0.99926,19.632,303,CH4,v0,
1213,20240913,3,Cs0.15MA0.35FA0.5PbI2.95Br0.05,1.85,,,,,,,,,,,,,,,,,1000,15,6000,40,15,120,110,45,,,,,,,,,,,,,,,0.050736,21.559,0.9643,0.24404,304,CH1,v0,
1214,20240913,3,Cs0.15MA0.35FA0.5PbI2.95Br0.05,1.85,,,,,,,,,,,,,,,,,1000,15,6000,40,15,120,110,45,,,,,,,,,,,,,,,0.046657,19.411,0.84641,0.28399,304,CH2,v0,
1215,20240913,3,Cs0.15MA0.35FA0.5PbI2.95Br0.05,1.85,,,,,,,,,,,,,,,,,1000,15,6000,40,15,120,110,45,,,,,,,,,,,,,,,0.0,0.0,0.04037,0.24864,304,CH3,v0,
1216,20240913,3,Cs0.15MA0.35FA0.5PbI2.95Br0.05,1.85,,,,,,,,,,,,,,,,,1000,15,6000,40,15,120,110,45,,,,,,,,,,,,,,,0.035924,21.529,0.59242,0.28167,304,CH4,v0,
1217,20240913,3,Cs0.15MA0.35FA0.5PbI2.95Br0.05,1.85,,,,,,,,,,,,,,,,,1000,15,6000,40,15,120,110,45,,,,,,,,,,,,,,,12.482,64.456,1.0159,19.062,305,CH1,v0,
1218,20240913,3,Cs0.15MA0.35FA0.5PbI2.95Br0.05,1.85,,,,,,,,,,,,,,,,,1000,15,6000,40,15,120,110,45,,,,,,,,,,,,,,,12.894,64.737,1.0104,19.714,305,CH2,v0,
1219,20240913,3,Cs0.15MA0.35FA0.5PbI2.95Br0.05,1.85,,,,,,,,,,,,,,,,,1000,15,6000,40,15,120,110,45,,,,,,,,,,,,,,,12.775,64.687,1.0063,19.626,305,CH3,v0,
1220,20240913,3,Cs0.15MA0.35FA0.5PbI2.95Br0.05,1.85,,,,,,,,,,,,,,,,,1000,15,6000,40,15,120,110,45,,,,,,,,,,,,,,,13.095,65.987,1.0117,19.615,305,CH4,v0,
1221,20240913,3,Cs0.15MA0.35FA0.5PbI2.95Br0.05,1.85,,,,,,,,,,,,,,,,,1000,15,6000,40,15,120,110,45,,,,,,,,,,,,,,,0.028539,21.051,0.92696,0.14625,306,CH1,v0,
1222,20240913,3,Cs0.15MA0.35FA0.5PbI2.95Br0.05,1.85,,,,,,,,,,,,,,,,,1000,15,6000,40,15,120,110,45,,,,,,,,,,,,,,,0.041133,19.422,0.93376,0.22681,306,CH2,v0,
1223,20240913,3,Cs0.15MA0.35FA0.5PbI2.95Br0.05,1.85,,,,,,,,,,,,,,,,,1000,15,6000,40,15,120,110,45,,,,,,,,,,,,,,,0.0,0.0,0.010808,0.10326,306,CH3,v0,
1224,20240913,3,Cs0.15MA0.35FA0.5PbI2.95Br0.05,1.85,,,,,,,,,,,,,,,,,1000,15,6000,40,15,120,110,45,,,,,,,,,,,,,,,0.014676,22.55,0.48862,0.13319,306,CH4,v0,
1225,20240913,3,Cs0.15MA0.35FA0.5PbI2.95Br0.05,1.85,,,,,,,,,,,,,,,,,1000,15,6000,40,15,120,110,45,,,,,,,,,,,,,,,13.046,68.533,0.98821,19.263,307,CH1,v0,
1226,20240913,3,Cs0.15MA0.35FA0.5PbI2.95Br0.05,1.85,,,,,,,,,,,,,,,,,1000,15,6000,40,15,120,110,45,,,,,,,,,,,,,,,13.22,67.999,0.98745,19.689,307,CH2,v0,
1227,20240913,3,Cs0.15MA0.35FA0.5PbI2.95Br0.05,1.85,,,,,,,,,,,,,,,,,1000,15,6000,40,15,120,110,45,,,,,,,,,,,,,,,13.165,68.371,0.98277,19.593,307,CH3,v0,
1228,20240913,3,Cs0.15MA0.35FA0.5PbI2.95Br0.05,1.85,,,,,,,,,,,,,,,,,1000,15,6000,40,15,120,110,45,,,,,,,,,,,,,,,13.373,69.05,0.99173,19.528,307,CH4,v0,
1229,20240913,3,Cs0.15MA0.35FA0.5PbI2.95Br0.05,1.85,,,,,,,,,,,,,,,,,1000,15,6000,40,15,120,110,45,,,,,,,,,,,,,,,0.069104,23.914,0.93487,0.3091,308,CH1,v0,
1230,20240913,3,Cs0.15MA0.35FA0.5PbI2.95Br0.05,1.85,,,,,,,,,,,,,,,,,1000,15,6000,40,15,120,110,45,,,,,,,,,,,,,,,0.074871,23.418,0.92945,0.34398,308,CH2,v0,
1231,20240913,3,Cs0.15MA0.35FA0.5PbI2.95Br0.05,1.85,,,,,,,,,,,,,,,,,1000,15,6000,40,15,120,110,45,,,,,,,,,,,,,,,0.0047501,21.035,0.107,0.21103,308,CH3,v0,
1232,20240913,3,Cs0.15MA0.35FA0.5PbI2.95Br0.05,1.85,,,,,,,,,,,,,,,,,1000,15,6000,40,15,120,110,45,,,,,,,,,,,,,,,0.062697,22.853,0.8454,0.32452,308,CH4,v0,
1233,20240913,3,Cs0.05MA0.15FA0.8PbI3.0,1.6,,,,,,,,,,,,,,,,,1200,15,5000,40,20,150,110,40,,,,,,,,,,,,,,,0.83561,28.668,0.15588,18.698,309,CH1,v0,
1234,20240913,3,Cs0.05MA0.15FA0.8PbI3.0,1.6,,,,,,,,,,,,,,,,,1200,15,5000,40,20,150,110,40,,,,,,,,,,,,,,,2.1182,28.88,0.36415,20.141,309,CH2,v0,
1235,20240913,3,Cs0.05MA0.15FA0.8PbI3.0,1.6,,,,,,,,,,,,,,,,,1200,15,5000,40,20,150,110,40,,,,,,,,,,,,,,,1.2258,26.178,0.23943,19.557,309,CH3,v0,
1236,20240913,3,Cs0.05MA0.15FA0.8PbI3.0,1.6,,,,,,,,,,,,,,,,,1200,15,5000,40,20,150,110,40,,,,,,,,,,,,,,,0.40726,161.64,0.018532,13.596,309,CH4,v0,
1237,20240913,3,Cs0.05MA0.15FA0.8PbI3.0,1.6,,,,,,,,,,,,,,,,,1200,15,5000,40,20,150,110,40,,,,,,,,,,,,,,,0.031283,19.245,0.96698,0.1681,310,CH1,v0,
1238,20240913,3,Cs0.05MA0.15FA0.8PbI3.0,1.6,,,,,,,,,,,,,,,,,1200,15,5000,40,20,150,110,40,,,,,,,,,,,,,,,0.034938,17.354,0.98868,0.20363,310,CH2,v0,
1239,20240913,3,Cs0.05MA0.15FA0.8PbI3.0,1.6,,,,,,,,,,,,,,,,,1200,15,5000,40,20,150,110,40,,,,,,,,,,,,,,,0.036151,17.022,0.98827,0.2149,310,CH3,v0,
1240,20240913,3,Cs0.05MA0.15FA0.8PbI3.0,1.6,,,,,,,,,,,,,,,,,1200,15,5000,40,20,150,110,40,,,,,,,,,,,,,,,0.035004,17.067,0.95663,0.2144,310,CH4,v0,
1241,20240913,3,Cs0.05MA0.15FA0.8PbI3.0,1.6,,,,,,,,,,,,,,,,,1200,15,5000,40,20,150,110,40,,,,,,,,,,,,,,,8.204,46.97,0.90923,19.21,311,CH1,v0,
1242,20240913,3,Cs0.05MA0.15FA0.8PbI3.0,1.6,,,,,,,,,,,,,,,,,1200,15,5000,40,20,150,110,40,,,,,,,,,,,,,,,9.6887,51.334,0.951,19.846,311,CH2,v0,
1243,20240913,3,Cs0.05MA0.15FA0.8PbI3.0,1.6,,,,,,,,,,,,,,,,,1200,15,5000,40,20,150,110,40,,,,,,,,,,,,,,,7.6894,43.743,0.8841,19.883,311,CH3,v0,
1244,20240913,3,Cs0.05MA0.15FA0.8PbI3.0,1.6,,,,,,,,,,,,,,,,,1200,15,5000,40,20,150,110,40,,,,,,,,,,,,,,,1.0436,22.601,0.26152,17.656,311,CH4,v0,
1245,20240913,3,Cs0.05MA0.15FA0.8PbI3.0,1.6,,,,,,,,,,,,,,,,,1200,15,5000,40,20,150,110,40,,,,,,,,,,,,,,,0.0053479,20.33,0.7472,0.035206,312,CH1,v0,
1246,20240913,3,Cs0.05MA0.15FA0.8PbI3.0,1.6,,,,,,,,,,,,,,,,,1200,15,5000,40,20,150,110,40,,,,,,,,,,,,,,,0.011132,19.92,0.9254,0.060389,312,CH2,v0,
1247,20240913,3,Cs0.05MA0.15FA0.8PbI3.0,1.6,,,,,,,,,,,,,,,,,1200,15,5000,40,20,150,110,40,,,,,,,,,,,,,,,0.012487,19.661,0.93717,0.067771,312,CH3,v0,
1248,20240913,3,Cs0.05MA0.15FA0.8PbI3.0,1.6,,,,,,,,,,,,,,,,,1200,15,5000,40,20,150,110,40,,,,,,,,,,,,,,,0.010561,20.007,0.82442,0.064031,312,CH4,v0,
1249,20240913,3,Cs0.05MA0.15FA0.8PbI3.0,1.6,,,,,,,,,,,,,,,,,1200,15,5000,40,20,150,110,40,,,,,,,,,,,,,,,13.2,71.848,0.98862,18.584,313,CH1,v0,
1250,20240913,3,Cs0.05MA0.15FA0.8PbI3.0,1.6,,,,,,,,,,,,,,,,,1200,15,5000,40,20,150,110,40,,,,,,,,,,,,,,,13.097,69.919,0.96622,19.387,313,CH2,v0,
1251,20240913,3,Cs0.05MA0.15FA0.8PbI3.0,1.6,,,,,,,,,,,,,,,,,1200,15,5000,40,20,150,110,40,,,,,,,,,,,,,,,12.951,70.092,0.94996,19.45,313,CH3,v0,
1252,20240913,3,Cs0.05MA0.15FA0.8PbI3.0,1.6,,,,,,,,,,,,,,,,,1200,15,5000,40,20,150,110,40,,,,,,,,,,,,,,,4.4924,39.876,0.64181,17.553,313,CH4,v0,
1253,20240913,3,Cs0.05MA0.15FA0.8PbI3.0,1.6,,,,,,,,,,,,,,,,,1200,15,5000,40,20,150,110,40,,,,,,,,,,,,,,,0.018937,22.039,0.88174,0.097448,314,CH1,v0,
1254,20240913,3,Cs0.05MA0.15FA0.8PbI3.0,1.6,,,,,,,,,,,,,,,,,1200,15,5000,40,20,150,110,40,,,,,,,,,,,,,,,0.020912,21.637,0.93824,0.10301,314,CH2,v0,
1255,20240913,3,Cs0.05MA0.15FA0.8PbI3.0,1.6,,,,,,,,,,,,,,,,,1200,15,5000,40,20,150,110,40,,,,,,,,,,,,,,,0.021718,21.225,0.94435,0.10835,314,CH3,v0,
1256,20240913,3,Cs0.05MA0.15FA0.8PbI3.0,1.6,,,,,,,,,,,,,,,,,1200,15,5000,40,20,150,110,40,,,,,,,,,,,,,,,0.025769,21.25,0.89452,0.13556,314,CH4,v0,
1257,20240913,3,Cs0.2MA0.8PbI3.0,1.3,,,,,,,,,,,,,,,,,500,10,3500,30,10,100,110,40,,,,,,,,,,,,,,,10.968,67.262,1.035,15.754,315,CH1,v0,
1258,20240913,3,Cs0.2MA0.8PbI3.0,1.3,,,,,,,,,,,,,,,,,500,10,3500,30,10,100,110,40,,,,,,,,,,,,,,,10.904,69.74,1.0335,15.128,315,CH2,v0,
1259,20240913,3,Cs0.2MA0.8PbI3.0,1.3,,,,,,,,,,,,,,,,,500,10,3500,30,10,100,110,40,,,,,,,,,,,,,,,0.37944,91.795,0.031478,13.132,315,CH3,v0,
1260,20240913,3,Cs0.2MA0.8PbI3.0,1.3,,,,,,,,,,,,,,,,,500,10,3500,30,10,100,110,40,,,,,,,,,,,,,,,9.4797,65.987,1.0062,14.277,315,CH4,v0,
1261,20240913,3,Cs0.2MA0.8PbI3.0,1.3,,,,,,,,,,,,,,,,,500,10,3500,30,10,100,110,40,,,,,,,,,,,,,,,0.47905,25.062,1.0262,1.8626,316,CH1,v0,
1262,20240913,3,Cs0.2MA0.8PbI3.0,1.3,,,,,,,,,,,,,,,,,500,10,3500,30,10,100,110,40,,,,,,,,,,,,,,,0.41009,21.015,1.0152,1.9222,316,CH2,v0,
1263,20240913,3,Cs0.2MA0.8PbI3.0,1.3,,,,,,,,,,,,,,,,,500,10,3500,30,10,100,110,40,,,,,,,,,,,,,,,0.35701,22.123,1.0108,1.5965,316,CH3,v0,
1264,20240913,3,Cs0.2MA0.8PbI3.0,1.3,,,,,,,,,,,,,,,,,500,10,3500,30,10,100,110,40,,,,,,,,,,,,,,,0.33539,23.093,0.96984,1.4975,316,CH4,v0,
1265,20240913,3,Cs0.2MA0.8PbI3.0,1.3,,,,,,,,,,,,,,,,,500,10,3500,30,10,100,110,40,,,,,,,,,,,,,,,11.01,67.818,1.0559,15.375,317,CH1,v0,
1266,20240913,3,Cs0.2MA0.8PbI3.0,1.3,,,,,,,,,,,,,,,,,500,10,3500,30,10,100,110,40,,,,,,,,,,,,,,,10.659,67.669,1.0411,15.131,317,CH2,v0,
1267,20240913,3,Cs0.2MA0.8PbI3.0,1.3,,,,,,,,,,,,,,,,,500,10,3500,30,10,100,110,40,,,,,,,,,,,,,,,0.0,0.0,0.067037,15.107,317,CH3,v0,
1268,20240913,3,Cs0.2MA0.8PbI3.0,1.3,,,,,,,,,,,,,,,,,500,10,3500,30,10,100,110,40,,,,,,,,,,,,,,,7.0355,56.79,0.99571,12.442,317,CH4,v0,
1269,20240913,3,Cs0.2MA0.8PbI3.0,1.3,,,,,,,,,,,,,,,,,500,10,3500,30,10,100,110,40,,,,,,,,,,,,,,,0.5438,21.8,1.0262,2.4308,318,CH1,v0,
1270,20240913,3,Cs0.2MA0.8PbI3.0,1.3,,,,,,,,,,,,,,,,,500,10,3500,30,10,100,110,40,,,,,,,,,,,,,,,0.51413,21.188,0.96245,2.5212,318,CH2,v0,
1271,20240913,3,Cs0.2MA0.8PbI3.0,1.3,,,,,,,,,,,,,,,,,500,10,3500,30,10,100,110,40,,,,,,,,,,,,,,,0.002536,24.325,1.0439,0.0099869,318,CH3,v0,
1272,20240913,3,Cs0.2MA0.8PbI3.0,1.3,,,,,,,,,,,,,,,,,500,10,3500,30,10,100,110,40,,,,,,,,,,,,,,,0.61151,22.043,1.017,2.7277,318,CH4,v0,
1273,20240913,3,Cs0.2MA0.8PbI3.0,1.3,,,,,,,,,,,,,,,,,500,10,3500,30,10,100,110,40,,,,,,,,,,,,,,,11.032,70.454,1.059,14.786,319,CH1,v0,
1274,20240913,3,Cs0.2MA0.8PbI3.0,1.3,,,,,,,,,,,,,,,,,500,10,3500,30,10,100,110,40,,,,,,,,,,,,,,,10.904,73.546,1.0561,14.039,319,CH2,v0,
1275,20240913,3,Cs0.2MA0.8PbI3.0,1.3,,,,,,,,,,,,,,,,,500,10,3500,30,10,100,110,40,,,,,,,,,,,,,,,1.6071,27.789,0.37971,15.231,319,CH3,v0,
1276,20240913,3,Cs0.2MA0.8PbI3.0,1.3,,,,,,,,,,,,,,,,,500,10,3500,30,10,100,110,40,,,,,,,,,,,,,,,9.1572,69.651,1.0242,12.837,319,CH4,v0,
1277,20240913,3,Cs0.2MA0.8PbI3.0,1.3,,,,,,,,,,,,,,,,,500,10,3500,30,10,100,110,40,,,,,,,,,,,,,,,1.4714,25.363,1.0391,5.5828,320,CH1,v0,
1278,20240913,3,Cs0.2MA0.8PbI3.0,1.3,,,,,,,,,,,,,,,,,500,10,3500,30,10,100,110,40,,,,,,,,,,,,,,,1.6885,26.911,1.0308,6.0873,320,CH2,v0,
1279,20240913,3,Cs0.2MA0.8PbI3.0,1.3,,,,,,,,,,,,,,,,,500,10,3500,30,10,100,110,40,,,,,,,,,,,,,,,0.0018329,24.383,0.92947,0.0080876,320,CH3,v0,
1280,20240913,3,Cs0.2MA0.8PbI3.0,1.3,,,,,,,,,,,,,,,,,500,10,3500,30,10,100,110,40,,,,,,,,,,,,,,,1.1543,26.127,1.0094,4.3768,320,CH4,v0,
1281,20240914,4,Cs0.15MA0.35FA0.5PbI2.95Br0.05,1.9,,,,,,,,,,,,,,,,,1500,20,6500,30,20,150,115,50,,,,,,,,,,,,,,,0.0,0.0,-0.000492,-7.2559,321,CH1,v0,
1282,20240914,4,Cs0.15MA0.35FA0.5PbI2.95Br0.05,1.9,,,,,,,,,,,,,,,,,1500,20,6500,30,20,150,115,50,,,,,,,,,,,,,,,14.839,56410.0,0.001581,16.643,321,CH2,v0,
1283,20240914,4,Cs0.15MA0.35FA0.5PbI2.95Br0.05,1.9,,,,,,,,,,,,,,,,,1500,20,6500,30,20,150,115,50,,,,,,,,,,,,,,,0.0,0.0,0.87467,11.359,321,CH3,v0,
1284,20240914,4,Cs0.15MA0.35FA0.5PbI2.95Br0.05,1.9,,,,,,,,,,,,,,,,,1500,20,6500,30,20,150,115,50,,,,,,,,,,,,,,,0.0,0.0,0.002546,33.9,321,CH4,v0,
1285,20240914,4,Cs0.15MA0.35FA0.5PbI2.95Br0.05,1.9,,,,,,,,,,,,,,,,,1500,20,6500,30,20,150,115,50,,,,,,,,,,,,,,,2.8322,30.798,0.53115,17.314,322,CH1,v0,
1286,20240914,4,Cs0.15MA0.35FA0.5PbI2.95Br0.05,1.9,,,,,,,,,,,,,,,,,1500,20,6500,30,20,150,115,50,,,,,,,,,,,,,,,11.869,66.353,1.0193,17.549,322,CH2,v0,
1287,20240914,4,Cs0.15MA0.35FA0.5PbI2.95Br0.05,1.9,,,,,,,,,,,,,,,,,1500,20,6500,30,20,150,115,50,,,,,,,,,,,,,,,11.805,67.646,1.0097,17.284,322,CH3,v0,
1288,20240914,4,Cs0.15MA0.35FA0.5PbI2.95Br0.05,1.9,,,,,,,,,,,,,,,,,1500,20,6500,30,20,150,115,50,,,,,,,,,,,,,,,11.816,66.799,1.0093,17.526,322,CH4,v0,
1289,20240914,4,Cs0.03MA0.2FA0.77PbI2.88Br0.12,1.56,,,,,,,,,,,,,,,,,1000,10,5000,30,10,120,105,30,,,,,,,,,,,,,,,0.063109,538.77,0.002484,4.7155,323,CH1,v0,
1290,20240914,4,Cs0.03MA0.2FA0.77PbI2.88Br0.12,1.56,,,,,,,,,,,,,,,,,1000,10,5000,30,10,120,105,30,,,,,,,,,,,,,,,0.028414,13.04,0.016725,13.028,323,CH2,v0,
1291,20240914,4,Cs0.03MA0.2FA0.77PbI2.88Br0.12,1.56,,,,,,,,,,,,,,,,,1000,10,5000,30,10,120,105,30,,,,,,,,,,,,,,,0.14166,45.056,0.021715,14.479,323,CH3,v0,
1292,20240914,4,Cs0.03MA0.2FA0.77PbI2.88Br0.12,1.56,,,,,,,,,,,,,,,,,1000,10,5000,30,10,120,105,30,,,,,,,,,,,,,,,0.11356,334.88,0.00461,7.3562,323,CH4,v0,
1293,20240914,4,Cs0.03MA0.2FA0.77PbI2.88Br0.12,1.56,,,,,,,,,,,,,,,,,1000,10,5000,30,10,120,105,30,,,,,,,,,,,,,,,0.93575,11847.0,0.00189,4.1785,324,CH1,v0,
1294,20240914,4,Cs0.03MA0.2FA0.77PbI2.88Br0.12,1.56,,,,,,,,,,,,,,,,,1000,10,5000,30,10,120,105,30,,,,,,,,,,,,,,,0.44166,26.165,0.091208,18.506,324,CH2,v0,
1295,20240914,4,Cs0.03MA0.2FA0.77PbI2.88Br0.12,1.56,,,,,,,,,,,,,,,,,1000,10,5000,30,10,120,105,30,,,,,,,,,,,,,,,0.43899,27.092,0.088494,18.31,324,CH3,v0,
1296,20240914,4,Cs0.03MA0.2FA0.77PbI2.88Br0.12,1.56,,,,,,,,,,,,,,,,,1000,10,5000,30,10,120,105,30,,,,,,,,,,,,,,,0.083821,209.95,0.004662,8.5633,324,CH4,v0,
1297,20240914,4,Cs0.11MA0.25FA0.64PbI2.88Br0.12,1.43,,,,,,,,,,,,,,,,,1050,10,5000,25,15,130,100,30,,,,,,,,,,,,,,,8.8013,57.772,1.0488,14.526,325,CH1,v0,
1298,20240914,4,Cs0.11MA0.25FA0.64PbI2.88Br0.12,1.43,,,,,,,,,,,,,,,,,1050,10,5000,25,15,130,100,30,,,,,,,,,,,,,,,5.9883,41.661,0.96608,14.879,325,CH2,v0,
1299,20240914,4,Cs0.11MA0.25FA0.64PbI2.88Br0.12,1.43,,,,,,,,,,,,,,,,,1050,10,5000,25,15,130,100,30,,,,,,,,,,,,,,,8.9741,57.256,1.0364,15.124,325,CH3,v0,
1300,20240914,4,Cs0.11MA0.25FA0.64PbI2.88Br0.12,1.43,,,,,,,,,,,,,,,,,1050,10,5000,25,15,130,100,30,,,,,,,,,,,,,,,8.8833,57.377,1.043,14.844,325,CH4,v0,
1301,20240914,4,Cs0.11MA0.25FA0.64PbI2.88Br0.12,1.43,,,,,,,,,,,,,,,,,1050,10,5000,25,15,130,100,30,,,,,,,,,,,,,,,9.2553,56.291,1.0753,15.291,326,CH1,v0,
1302,20240914,4,Cs0.11MA0.25FA0.64PbI2.88Br0.12,1.43,,,,,,,,,,,,,,,,,1050,10,5000,25,15,130,100,30,,,,,,,,,,,,,,,9.7813,57.694,1.0801,15.697,326,CH2,v0,
1303,20240914,4,Cs0.11MA0.25FA0.64PbI2.88Br0.12,1.43,,,,,,,,,,,,,,,,,1050,10,5000,25,15,130,100,30,,,,,,,,,,,,,,,9.5859,58.155,1.0754,15.327,326,CH3,v0,
1304,20240914,4,Cs0.11MA0.25FA0.64PbI2.88Br0.12,1.43,,,,,,,,,,,,,,,,,1050,10,5000,25,15,130,100,30,,,,,,,,,,,,,,,3.4421,29.218,0.76503,15.399,326,CH4,v0,
1305,20240914,4,Cs0.05MA0.1FA0.85PbI2.87Br0.13,1.8,,,,,,,,,,,,,,,,,1000,10,5000,30,10,150,100,30,,,,,,,,,,,,,,,12.325,64.005,1.0093,19.078,327,CH1,v0,
1306,20240914,4,Cs0.05MA0.1FA0.85PbI2.87Br0.13,1.8,,,,,,,,,,,,,,,,,1000,10,5000,30,10,150,100,30,,,,,,,,,,,,,,,11.62,60.753,0.9916,19.289,327,CH2,v0,
1307,20240914,4,Cs0.05MA0.1FA0.85PbI2.87Br0.13,1.8,,,,,,,,,,,,,,,,,1000,10,5000,30,10,150,100,30,,,,,,,,,,,,,,,13.018,67.671,1.0131,18.989,327,CH3,v0,
1308,20240914,4,Cs0.05MA0.1FA0.85PbI2.87Br0.13,1.8,,,,,,,,,,,,,,,,,1000,10,5000,30,10,150,100,30,,,,,,,,,,,,,,,12.875,67.163,1.0098,18.984,327,CH4,v0,
1309,20240914,4,Cs0.05MA0.1FA0.85PbI2.87Br0.13,1.8,,,,,,,,,,,,,,,,,1000,10,5000,30,10,150,100,30,,,,,,,,,,,,,,,14.328,67.856,1.0384,20.336,328,CH1,v0,
1310,20240914,4,Cs0.05MA0.1FA0.85PbI2.87Br0.13,1.8,,,,,,,,,,,,,,,,,1000,10,5000,30,10,150,100,30,,,,,,,,,,,,,,,7.6198,40.269,0.92213,20.52,328,CH2,v0,
1311,20240914,4,Cs0.05MA0.1FA0.85PbI2.87Br0.13,1.8,,,,,,,,,,,,,,,,,1000,10,5000,30,10,150,100,30,,,,,,,,,,,,,,,14.672,69.691,1.0427,20.19,328,CH3,v0,
1312,20240914,4,Cs0.05MA0.1FA0.85PbI2.87Br0.13,1.8,,,,,,,,,,,,,,,,,1000,10,5000,30,10,150,100,30,,,,,,,,,,,,,,,14.751,69.444,1.0458,20.312,328,CH4,v0,
1313,20240914,4,Cs0.15MA0.16FA0.69PbI2.93Br0.07,1.4,,,,,,,,,,,,,,,,,1000,10,5000,30,10,120,105,25,,,,,,,,,,,,,,,0.075494,68.804,0.010313,10.639,329,CH1,v0,
1314,20240914,4,Cs0.15MA0.16FA0.69PbI2.93Br0.07,1.4,,,,,,,,,,,,,,,,,1000,10,5000,30,10,120,105,25,,,,,,,,,,,,,,,0.17193,112.8,0.013229,11.522,329,CH2,v0,
1315,20240914,4,Cs0.15MA0.16FA0.69PbI2.93Br0.07,1.4,,,,,,,,,,,,,,,,,1000,10,5000,30,10,120,105,25,,,,,,,,,,,,,,,0.16032,111.66,0.013129,10.936,329,CH3,v0,
1316,20240914,4,Cs0.15MA0.16FA0.69PbI2.93Br0.07,1.4,,,,,,,,,,,,,,,,,1000,10,5000,30,10,120,105,25,,,,,,,,,,,,,,,0.21576,107.02,0.016267,12.394,329,CH4,v0,
1317,20240914,4,Cs0.15MA0.16FA0.69PbI2.93Br0.07,1.4,,,,,,,,,,,,,,,,,1000,10,5000,30,10,120,105,25,,,,,,,,,,,,,,,7.6879,41.555,0.9237,20.029,330,CH1,v0,
1318,20240914,4,Cs0.15MA0.16FA0.69PbI2.93Br0.07,1.4,,,,,,,,,,,,,,,,,1000,10,5000,30,10,120,105,25,,,,,,,,,,,,,,,0.0,0.0,0.026081,15.519,330,CH2,v0,
1319,20240914,4,Cs0.15MA0.16FA0.69PbI2.93Br0.07,1.4,,,,,,,,,,,,,,,,,1000,10,5000,30,10,120,105,25,,,,,,,,,,,,,,,0.0,0.0,0.52633,17.914,330,CH3,v0,
1320,20240914,4,Cs0.15MA0.16FA0.69PbI2.93Br0.07,1.4,,,,,,,,,,,,,,,,,1000,10,5000,30,10,120,105,25,,,,,,,,,,,,,,,0.46336,23.245,0.10545,18.904,330,CH4,v0,
1321,20240914,4,Cs0.06MA0.18FA0.76PbI2.9Br0.1,1.42,,,,,,,,,,,,,,,,,1000,10,5000,30,10,120,110,25,,,,,,,,,,,,,,,0.0,0.0,0.007539,7.9287,331,CH1,v0,
1322,20240914,4,Cs0.06MA0.18FA0.76PbI2.9Br0.1,1.42,,,,,,,,,,,,,,,,,1000,10,5000,30,10,120,110,25,,,,,,,,,,,,,,,0.0,0.0,0.018594,11.204,331,CH2,v0,
1323,20240914,4,Cs0.06MA0.18FA0.76PbI2.9Br0.1,1.42,,,,,,,,,,,,,,,,,1000,10,5000,30,10,120,110,25,,,,,,,,,,,,,,,0.27654,71.984,0.029146,13.181,331,CH3,v0,
1324,20240914,4,Cs0.06MA0.18FA0.76PbI2.9Br0.1,1.42,,,,,,,,,,,,,,,,,1000,10,5000,30,10,120,110,25,,,,,,,,,,,,,,,0.12761,115.86,0.011462,9.6094,331,CH4,v0,
1325,20240914,4,Cs0.06MA0.18FA0.76PbI2.9Br0.1,1.42,,,,,,,,,,,,,,,,,1000,10,5000,30,10,120,110,25,,,,,,,,,,,,,,,0.58656,27.654,0.10984,19.311,332,CH1,v0,
1326,20240914,4,Cs0.06MA0.18FA0.76PbI2.9Br0.1,1.42,,,,,,,,,,,,,,,,,1000,10,5000,30,10,120,110,25,,,,,,,,,,,,,,,13.251,62.027,1.0301,20.738,332,CH2,v0,
1327,20240914,4,Cs0.06MA0.18FA0.76PbI2.9Br0.1,1.42,,,,,,,,,,,,,,,,,1000,10,5000,30,10,120,110,25,,,,,,,,,,,,,,,3.3441,30.785,0.53608,20.263,332,CH3,v0,
1328,20240914,4,Cs0.06MA0.18FA0.76PbI2.9Br0.1,1.42,,,,,,,,,,,,,,,,,1000,10,5000,30,10,120,110,25,,,,,,,,,,,,,,,13.358,62.966,1.0305,20.587,332,CH4,v0,
1329,20240914,4,Cs0.08MA0.15FA0.77PbI2.9Br0.1,1.4,,,,,,,,,,,,,,,,,1000,10,5000,30,10,120,115,25,,,,,,,,,,,,,,,0.0,0.0,0.024872,13.247,333,CH1,v0,
1330,20240914,4,Cs0.08MA0.15FA0.77PbI2.9Br0.1,1.4,,,,,,,,,,,,,,,,,1000,10,5000,30,10,120,115,25,,,,,,,,,,,,,,,0.31529,24.222,0.077715,16.75,333,CH2,v0,
1331,20240914,4,Cs0.08MA0.15FA0.77PbI2.9Br0.1,1.4,,,,,,,,,,,,,,,,,1000,10,5000,30,10,120,115,25,,,,,,,,,,,,,,,0.0,0.0,0.029275,14.356,333,CH3,v0,
1332,20240914,4,Cs0.08MA0.15FA0.77PbI2.9Br0.1,1.4,,,,,,,,,,,,,,,,,1000,10,5000,30,10,120,115,25,,,,,,,,,,,,,,,0.17309,40.405,0.028104,15.243,333,CH4,v0,
1333,20240914,4,Cs0.08MA0.15FA0.77PbI2.9Br0.1,1.4,,,,,,,,,,,,,,,,,1000,10,5000,30,10,120,115,25,,,,,,,,,,,,,,,14.019,62.741,1.0283,21.729,334,CH1,v0,
1334,20240914,4,Cs0.08MA0.15FA0.77PbI2.9Br0.1,1.4,,,,,,,,,,,,,,,,,1000,10,5000,30,10,120,115,25,,,,,,,,,,,,,,,15.852,70.181,1.0395,21.728,334,CH2,v0,
1335,20240914,4,Cs0.08MA0.15FA0.77PbI2.9Br0.1,1.4,,,,,,,,,,,,,,,,,1000,10,5000,30,10,120,115,25,,,,,,,,,,,,,,,15.091,69.263,1.0364,21.022,334,CH3,v0,
1336,20240914,4,Cs0.08MA0.15FA0.77PbI2.9Br0.1,1.4,,,,,,,,,,,,,,,,,1000,10,5000,30,10,120,115,25,,,,,,,,,,,,,,,14.144,65.529,1.0364,20.827,334,CH4,v0,
1337,20240914,4,Cs0.15MA0.15FA0.7PbI2.95Br0.05,1.4,,,,,,,,,,,,,,,,,1000,10,5000,40,10,120,110,20,,,,,,,,,,,,,,,12.352,66.454,1.0007,18.574,335,CH1,v0,
1338,20240914,4,Cs0.15MA0.15FA0.7PbI2.95Br0.05,1.4,,,,,,,,,,,,,,,,,1000,10,5000,40,10,120,110,20,,,,,,,,,,,,,,,12.582,65.725,1.0039,19.068,335,CH2,v0,
1339,20240914,4,Cs0.15MA0.15FA0.7PbI2.95Br0.05,1.4,,,,,,,,,,,,,,,,,1000,10,5000,40,10,120,110,20,,,,,,,,,,,,,,,12.45,66.417,1.0032,18.686,335,CH3,v0,
1340,20240914,4,Cs0.15MA0.15FA0.7PbI2.95Br0.05,1.4,,,,,,,,,,,,,,,,,1000,10,5000,40,10,120,110,20,,,,,,,,,,,,,,,12.338,64.697,1.0032,19.01,335,CH4,v0,
1341,20240914,4,Cs0.15MA0.15FA0.7PbI2.95Br0.05,1.4,,,,,,,,,,,,,,,,,1000,10,5000,40,10,120,110,20,,,,,,,,,,,,,,,14.111,72.388,1.0123,19.256,336,CH1,v0,
1342,20240914,4,Cs0.15MA0.15FA0.7PbI2.95Br0.05,1.4,,,,,,,,,,,,,,,,,1000,10,5000,40,10,120,110,20,,,,,,,,,,,,,,,12.921,66.192,1.011,19.307,336,CH2,v0,
1343,20240914,4,Cs0.15MA0.15FA0.7PbI2.95Br0.05,1.4,,,,,,,,,,,,,,,,,1000,10,5000,40,10,120,110,20,,,,,,,,,,,,,,,14.263,73.026,1.022,19.111,336,CH3,v0,
1344,20240914,4,Cs0.15MA0.15FA0.7PbI2.95Br0.05,1.4,,,,,,,,,,,,,,,,,1000,10,5000,40,10,120,110,20,,,,,,,,,,,,,,,12.985,66.203,1.0149,19.325,336,CH4,v0,
1345,20240914,4,Cs0.15MA0.24FA0.61PbI2.93Br0.07,1.42,,,,,,,,,,,,,,,,,1000,10,5000,30,10,120,110,20,,,,,,,,,,,,,,,0.0,0.0,0.007175,9.1304,337,CH1,v0,
1346,20240914,4,Cs0.15MA0.24FA0.61PbI2.93Br0.07,1.42,,,,,,,,,,,,,,,,,1000,10,5000,30,10,120,110,20,,,,,,,,,,,,,,,0.72793,29.177,0.14126,17.661,337,CH2,v0,
1347,20240914,4,Cs0.15MA0.24FA0.61PbI2.93Br0.07,1.42,,,,,,,,,,,,,,,,,1000,10,5000,30,10,120,110,20,,,,,,,,,,,,,,,0.10495,35.522,0.022498,13.133,337,CH3,v0,
1348,20240914,4,Cs0.15MA0.24FA0.61PbI2.93Br0.07,1.42,,,,,,,,,,,,,,,,,1000,10,5000,30,10,120,110,20,,,,,,,,,,,,,,,0.046361,22.976,0.015309,13.181,337,CH4,v0,
1349,20240914,4,Cs0.15MA0.24FA0.61PbI2.93Br0.07,1.42,,,,,,,,,,,,,,,,,1000,10,5000,30,10,120,110,20,,,,,,,,,,,,,,,11.802,62.99,1.0219,18.334,338,CH1,v0,
1350,20240914,4,Cs0.15MA0.24FA0.61PbI2.93Br0.07,1.42,,,,,,,,,,,,,,,,,1000,10,5000,30,10,120,110,20,,,,,,,,,,,,,,,2.5106,29.665,0.4556,18.576,338,CH2,v0,
1351,20240914,4,Cs0.15MA0.24FA0.61PbI2.93Br0.07,1.42,,,,,,,,,,,,,,,,,1000,10,5000,30,10,120,110,20,,,,,,,,,,,,,,,8.3118,47.113,0.99811,17.675,338,CH3,v0,
1352,20240914,4,Cs0.15MA0.24FA0.61PbI2.93Br0.07,1.42,,,,,,,,,,,,,,,,,1000,10,5000,30,10,120,110,20,,,,,,,,,,,,,,,0.0,0.0,0.96997,13.602,338,CH4,v0,
1353,20240914,4,Cs0.05MA0.1FA0.85PbI3.0,1.73,,,,,,,,,,,,,,,,,1000,10,5000,30,10,200,110,15,,,,,,,,,,,,,,,10.914,56.761,0.94289,20.392,339,CH1,v0,
1354,20240914,4,Cs0.05MA0.1FA0.85PbI3.0,1.73,,,,,,,,,,,,,,,,,1000,10,5000,30,10,200,110,15,,,,,,,,,,,,,,,9.6105,50.335,0.92683,20.6,339,CH2,v0,
1355,20240914,4,Cs0.05MA0.1FA0.85PbI3.0,1.73,,,,,,,,,,,,,,,,,1000,10,5000,30,10,200,110,15,,,,,,,,,,,,,,,11.718,59.201,0.96747,20.459,339,CH3,v0,
