Repository: MI-Materials-Intelligence/Recipe-Language-Model

# Learning Layer

## Overview

In the learning layer, the formulas and parameters are encoded and then tokenised into recipes as inputs. Through atomic skills of data extraction, cleaning, and matching, these data are organised into standardised datasets, providing the basis for RLM training and iterative recipe refinement.

Key Atomic Skills:
- **Cleaning**: Preprocessing and outlier cleaning
- **Matching**: Matching data pairs based on variables
- **Extraction**: Data extraction from robotic boxes

File: seven_ai_layers_robotics/learning/data/data_clean_dedup_4869rows.csv (part 5 of 26)
No,date,rank,Formula PVK,Concentration PVK,Formula Additive 1,Concentration Additive 1,Formula Additive 2,Concentration Additive 2,Formula Additive 3,Concentration Additive 3,Formula SAM 1,Concentration SAM 1,Formula SAM 2,Concentration SAM 2,Formula SAM 3,Concentration SAM 3,Spin Coating Speed SAM,Spin Coating Time SAM,Annealed Temperature SAM,Annealed Time SAM,Spin Coating Speed PVK 1,Spin Coating Time PVK 1,Spin Coating Speed PVK 2,Spin Coating Time PVK 2,Antisolvent Dropping Timing,Antisolvent Volume,Annealed Temperature PVK,Annealed Time PVK,Formula Passivator 1,Concentration Passivator 1,Formula Passivator 2,Concentration Passivator 2,Formula Passivator 3,Concentration Passivator 3,Formula Passivator 4,Concentration Passivator 4,Spin Coating Speed Passivator,Spin Coating Time Passivator,Passivator Dropping Timing,Passivator Volume,Annealed Temperature Passivator,Annealed Time Passivator,PCE,FF,Voc,Jsc,Product,Channel,From,upload_time
22483,20241223,43,Cs0.05MA0.16FA0.79PbI2.9Br0.1,1.73,PMACl,0.72,PSP,2.3,,,Me-2PACz,0.165,DMACPA,0.165,,,,,,,1000,10,5000,30,6,160,110,25,,,,,,,,,,,,,,,18.1999,70.6248,1.08502,23.7505,5621,CH3,v1,
22491,20241223,43,Cs0.05MA0.16FA0.79PbI2.9Br0.1,1.73,PMACl,0.72,PSP,2.3,,,py3,0.248,DMACPA,0.083,,,,,,,1000,10,5000,30,6,160,110,25,,,,,,,,,,,,,,,17.7254,69.081,1.0869,23.6072,5623,CH3,v1,
22500,20241224,44,Cs0.05MA0.1FA0.85PbI3.0,1.73,PSP,1.7,MACl,10.0,,,Me-4PACz,0.33,,,,,,,,,1000,10,5000,40,10,160,110,15,,,,,,,,,,,,,,,16.9486,69.4842,1.05536,23.1126,5625,CH4,v1,
22515,20241224,44,Cs0.05MA0.16FA0.79PbI2.9Br0.1,1.73,MACl,7.0,PMACl,0.7,,,MeO-2PACz,0.33,,,,,,,,,1000,10,5000,30,6,160,110,25,,,,,,,,,,,,,,,18.347,74.5333,1.05707,23.2869,5629,CH3,v1,
22525,20241224,44,Cs0.05MA0.16FA0.79PbI2.9Br0.1,1.73,PACl,7.5,PMACl,1.0,,,MeO-4PADBC,0.33,,,,,,,,,1000,10,5000,30,6,160,110,25,,,,,,,,,,,,,,,14.3185,62.0514,1.12786,20.4592,5632,CH1,v1,
22536,20241224,44,Cs0.05MA0.16FA0.79PbI2.9Br0.1,1.73,PMACl,0.3,PSP,2.8,,,MeO-2PACz,0.33,,,,,,,,,1000,10,5000,30,6,160,110,25,,,,,,,,,,,,,,,15.9627,69.8993,1.0842,21.0631,5634,CH4,v1,
22542,20241224,44,Cs0.05MA0.16FA0.79PbI2.9Br0.1,1.73,MACl,7.0,PMACl,0.5,,,Me-2PACz,0.33,,,,,,,,,1000,10,5000,30,6,160,110,25,,,,,,,,,,,,,,,17.8216,73.7242,1.03611,23.3307,5636,CH2,v1,
22553,20241224,44,Cs0.05MA0.16FA0.79PbI2.9Br0.1,1.73,PSP,2.3,PMACl,0.72,,,Me-4PACz,0.33,,,,,,,,,1000,10,5000,30,6,160,110,25,,,,,,,,,,,,,,,18.0426,73.8669,1.03538,23.5911,5639,CH1,v1,
22571,20241224,44,Cs0.05MA0.16FA0.79PbI2.9Br0.1,1.73,PSP,2.1,PEAI,0.6,,,Me-4PACz,0.33,,,,,,,,,1000,10,5000,30,6,160,110,25,,,,,,,,,,,,,,,17.9771,70.6384,1.08209,23.5189,5643,CH3,v1,
22577,20241224,44,Cs0.05MA0.16FA0.79PbI2.9Br0.1,1.73,PMACl,0.4,PSP,2.5,,,Me-2PACz,0.33,,,,,,,,,1000,10,5000,30,6,160,110,25,,,,,,,,,,,,,,,16.9012,69.8346,1.09699,22.0621,5645,CH1,v1,
22600,20241224,44,Cs0.05MA0.16FA0.79PbI2.9Br0.1,1.73,PSP,2.3,MACl,7.0,,,MeO-2PACz,0.33,,,,,,,,,1000,10,5000,30,6,160,110,25,,,,,,,,,,,,,,,15.4311,69.1922,1.05645,21.1102,5650,CH4,v1,
22612,20241224,44,Cs0.05MA0.16FA0.79PbI2.9Br0.1,1.73,PACl,13.0,MACl,5.0,,,Me-4PACz,0.33,,,,,,,,,1000,10,5000,30,6,160,110,25,,,,,,,,,,,,,,,14.1558,64.9177,1.0189,21.4013,5653,CH4,v1,
22617,20241224,44,Cs0.05MA0.16FA0.79PbI2.9Br0.1,1.73,PEAI,0.6,MACl,7.5,,,MeO-4PADBC,0.33,,,,,,,,,1000,10,5000,30,6,160,110,25,,,,,,,,,,,,,,,14.4947,70.586,1.16526,17.6225,5655,CH1,v1,
22634,20241224,44,Cs0.05MA0.1FA0.85PbI3.0,1.73,MACl,14.6,PEAI,0.5,,,Me-4PACz,0.33,,,,,,,,,1000,10,5000,40,10,160,110,15,,,,,,,,,,,,,,,16.3665,67.0471,1.13292,21.5464,5659,CH2,v1,
22645,20241224,44,Cs0.05MA0.16FA0.79PbI2.9Br0.1,1.73,PMACl,0.3,PEAI,1.4,,,MeO-2PACz,0.33,,,,,,,,,1000,10,5000,30,6,160,110,25,,,,,,,,,,,,,,,11.7165,54.6804,1.10985,19.3064,5662,CH1,v1,
22658,20241224,44,Cs0.1FA0.9PbI2.8Br0.2,1.5,MACl,7.0,PEAI,1.5,,,Me-4PACz,0.33,,,,,,,,,1200,10,5000,30,8,200,110,30,,,,,,,,,,,,,,,15.2976,66.7164,1.16694,19.6491,5665,CH2,v1,
22661,20241224,44,Cs0.1FA0.9PbI2.8Br0.2,1.5,MACl,3.5,PACl,12.0,,,Me-4PACz,0.33,,,,,,,,,1200,10,5000,30,8,200,110,30,,,,,,,,,,,,,,,18.1365,87.0801,1.08069,19.2723,5666,CH1,v1,
22682,20241224,44,Cs0.05MA0.16FA0.79PbI2.9Br0.1,1.73,PSP,2.1,MACl,7.5,,,MeO-4PADBC,0.33,,,,,,,,,1000,10,5000,30,6,160,110,25,,,,,,,,,,,,,,,18.0735,64.829,1.14202,24.4119,5671,CH2,v1,
22694,20241224,44,Cs0.05MA0.1FA0.85PbI3.0,1.73,PSP,2.0,PEAI,0.6,,,Me-4PACz,0.33,,,,,,,,,1000,10,5000,40,10,160,110,15,,,,,,,,,,,,,,,16.144,67.3333,1.00361,23.8901,5674,CH2,v1,
22706,20241224,44,Cs0.05MA0.16FA0.79PbI2.9Br0.1,1.73,PSP,2.3,MACl,7.0,,,Me-2PACz,0.33,,,,,,,,,1000,10,5000,30,6,160,110,25,,,,,,,,,,,,,,,17.4201,71.7364,1.02631,23.661,5677,CH2,v1,
22710,20241224,44,Cs0.05MA0.1FA0.85PbI3.0,1.73,PSP,2.2,PEABr,0.8,,,Me-4PACz,0.33,,,,,,,,,1000,10,5000,40,10,160,110,15,,,,,,,,,,,,,,,17.3584,67.6183,1.04922,24.4668,5678,CH2,v1,
22722,20241224,44,Cs0.05MA0.16FA0.79PbI2.9Br0.1,1.73,PEAI,1.2,MACl,5.0,,,MeO-2PACz,0.33,,,,,,,,,1000,10,5000,30,6,160,110,25,,,,,,,,,,,,,,,18.238,70.1634,1.06247,24.4652,5681,CH2,v1,
22738,20241224,44,Cs0.1FA0.9PbI2.8Br0.2,1.5,PSP,2.3,PACl,7.8,,,Me-4PACz,0.33,,,,,,,,,1200,10,5000,30,8,200,110,30,,,,,,,,,,,,,,,15.9837,60.8345,1.07529,24.4343,5685,CH2,v1,
22756,20241224,44,Cs0.1FA0.9PbI2.8Br0.2,1.5,MACl,7.5,PMACl,1.5,,,Me-4PACz,0.33,,,,,,,,,1200,10,5000,30,8,200,110,30,,,,,,,,,,,,,,,18.2351,67.0485,1.07333,25.3388,5689,CH4,v1,
22763,20241224,44,Cs0.05MA0.16FA0.79PbI2.9Br0.1,1.73,PSP,2.0,PEAI,2.5,,,Me-2PACz,0.33,,,,,,,,,1000,10,5000,30,6,160,110,25,,,,,,,,,,,,,,,15.2753,60.7804,1.08212,23.2248,5691,CH3,v1,
22773,20241224,44,Cs0.1FA0.9PbI2.8Br0.2,1.5,PSP,2.3,PEABr,0.6,,,Me-4PACz,0.33,,,,,,,,,1200,10,5000,30,8,200,110,30,,,,,,,,,,,,,,,16.9095,66.0877,1.05669,24.2138,5694,CH1,v1,
22795,20241224,44,Cs0.05MA0.16FA0.79PbI2.9Br0.1,1.73,MACl,7.0,PMACl,0.7,,,Me-4PACz,0.33,,,,,,,,,1000,10,5000,30,6,160,110,25,,,,,,,,,,,,,,,19.7857,77.3405,1.09637,23.3339,5699,CH3,v1,
22812,20241224,44,Cs0.05MA0.16FA0.79PbI2.9Br0.1,1.73,PEAI,0.8,MACl,7.0,,,Me-4PACz,0.33,,,,,,,,,1000,10,5000,30,6,160,110,25,,,,,,,,,,,,,,,18.9488,73.0694,1.09554,23.671,5703,CH4,v1,
22837,20241224,44,Cs0.05MA0.16FA0.79PbI2.9Br0.1,1.73,PMACl,1.0,MACl,7.0,,,Me-2PACz,0.33,,,,,,,,,1000,10,5000,30,6,160,110,25,,,,,,,,,,,,,,,18.924,73.883,1.08168,23.6793,5710,CH1,v1,
22850,20241224,44,Cs0.05MA0.16FA0.79PbI2.9Br0.1,1.73,PMACl,0.36,MACl,5.8,,,MeO-4PADBC,0.33,,,,,,,,,1000,10,5000,30,6,160,110,25,,,,,,,,,,,,,,,17.4191,69.7984,1.10396,22.6061,5713,CH2,v1,
22862,20241226,45,Cs0.05MA0.16FA0.79PbI2.9Br0.1,1.73,MACl,7.0,PMACl,0.7,,,Me-2PACz,0.083,py3,0.248,,,,,,,1000,10,5000,30,6,160,110,25,,,,,,,,,,,,,,,19.8024,74.5992,1.10619,23.9967,5716,CH2,v1,
22867,20241226,45,Cs0.05MA0.16FA0.79PbI2.9Br0.1,1.73,MACl,7.0,PMACl,0.7,,,MeO-4PADBC,0.083,py3,0.248,,,,,,,1000,10,5000,30,6,160,110,25,,,,,,,,,,,,,,,18.2802,71.4651,1.06339,24.0544,5717,CH3,v1,
22879,20241226,45,Cs0.05MA0.16FA0.79PbI2.9Br0.1,1.73,MACl,7.0,PMACl,0.7,,,Me-2PACz,0.248,py3,0.083,,,,,,,1000,10,5000,30,6,160,110,25,,,,,,,,,,,,,,,19.3137,74.8544,1.09338,23.5981,5720,CH3,v1,
22894,20241226,45,Cs0.05MA0.16FA0.79PbI2.9Br0.1,1.73,MACl,7.0,PMACl,0.7,,,Me-2PACz,0.165,py3,0.165,,,,,,,1000,10,5000,30,6,160,110,25,,,,,,,,,,,,,,,18.9441,74.1879,1.07466,23.7613,5724,CH2,v1,
22898,20241226,45,Cs0.05MA0.16FA0.79PbI2.9Br0.1,1.73,MACl,7.0,PMACl,0.7,,,Me-2PACz,0.248,MeO-2PACz,0.083,,,,,,,1000,10,5000,30,6,160,110,25,,,,,,,,,,,,,,,19.5609,74.397,1.08319,24.2734,5725,CH2,v1,
22907,20241226,45,Cs0.05MA0.16FA0.79PbI2.9Br0.1,1.73,MACl,7.0,PMACl,0.7,,,Me-2PACz,0.083,MeO-2PACz,0.248,,,,,,,1000,10,5000,30,6,160,110,25,,,,,,,,,,,,,,,18.7493,72.6602,1.091,23.6518,5727,CH3,v1,
22918,20241226,45,Cs0.05MA0.16FA0.79PbI2.9Br0.1,1.73,MACl,7.0,PMACl,0.7,,,DMACPA,0.248,2PACz,0.083,,,,,,,1000,10,5000,30,6,160,110,25,,,,,,,,,,,,,,,19.0036,73.7156,1.08635,23.7305,5730,CH2,v1,
22922,20241226,45,Cs0.05MA0.16FA0.79PbI2.9Br0.1,1.73,MACl,7.0,PMACl,0.7,,,MeO-2PACz,0.083,2PACz,0.248,,,,,,,1000,10,5000,30,6,160,110,25,,,,,,,,,,,,,,,18.4659,72.9423,1.09438,23.1324,5731,CH2,v1,
22931,20241226,45,Cs0.05MA0.16FA0.79PbI2.9Br0.1,1.73,MACl,7.0,PMACl,0.7,,,DMACPA,0.165,2PACz,0.165,,,,,,,1000,10,5000,30,6,160,110,25,,,,,,,,,,,,,,,17.5314,68.7917,1.11924,22.7698,5733,CH3,v1,
22942,20241226,45,Cs0.05MA0.16FA0.79PbI2.9Br0.1,1.73,MACl,7.0,PMACl,0.7,,,py3,0.248,DMACPA,0.083,,,,,,,1000,10,5000,30,6,160,110,25,,,,,,,,,,,,,,,17.3991,70.4935,1.09611,22.5177,5736,CH2,v1,
22945,20241226,45,Cs0.05MA0.16FA0.79PbI2.9Br0.1,1.73,MACl,7.0,PMACl,0.7,,,Me-4PACz,0.248,DMACPA,0.083,,,,,,,1000,10,5000,30,6,160,110,25,,,,,,,,,,,,,,,16.9843,68.6481,1.06536,23.2232,5737,CH1,v1,
22955,20241226,45,Cs0.05MA0.16FA0.79PbI2.9Br0.1,1.73,MACl,7.0,PMACl,0.7,,,Me-4PACz,0.248,Me-2PACz,0.083,,,,,,,1000,10,5000,30,6,160,110,25,,,,,,,,,,,,,,,17.6258,71.8169,1.07473,22.8362,5739,CH3,v1,
22963,20241226,45,Cs0.05MA0.16FA0.79PbI2.9Br0.1,1.73,MACl,7.0,PMACl,0.7,,,MeO-2PACz,0.165,DMACPA,0.165,,,,,,,1000,10,5000,30,6,160,110,25,,,,,,,,,,,,,,,18.1413,71.3578,1.05461,24.1066,5741,CH3,v1,
22970,20241226,45,Cs0.05MA0.16FA0.79PbI2.9Br0.1,1.73,MACl,7.0,PMACl,0.7,,,DMACPA,0.083,2PACz,0.248,,,,,,,1000,10,5000,30,6,160,110,25,,,,,,,,,,,,,,,19.7073,72.0192,1.09644,24.9571,5743,CH2,v1,
22983,20241226,45,Cs0.05MA0.16FA0.79PbI2.9Br0.1,1.73,MACl,7.0,PMACl,0.7,,,MeO-2PACz,0.083,py3,0.248,,,,,,,1000,10,5000,30,6,160,110,25,,,,,,,,,,,,,,,19.1674,74.2456,1.09166,23.6486,5746,CH3,v1,
22987,20241226,45,Cs0.05MA0.16FA0.79PbI2.9Br0.1,1.73,MACl,7.0,PMACl,0.7,,,Me-4PACz,0.165,MeO-2PACz,0.165,,,,,,,1000,10,5000,30,6,160,110,25,,,,,,,,,,,,,,,19.7033,74.2436,1.08205,24.5264,5747,CH3,v1,
22998,20241226,45,Cs0.05MA0.16FA0.79PbI2.9Br0.1,1.73,MACl,7.0,PMACl,0.7,,,MeO-4PADBC,0.165,2PACz,0.165,,,,,,,1000,10,5000,30,6,160,110,25,,,,,,,,,,,,,,,20.0121,75.1631,1.12369,23.6942,5750,CH2,v1,
23003,20241226,45,Cs0.05MA0.16FA0.79PbI2.9Br0.1,1.73,MACl,7.0,PMACl,0.7,,,MeO-4PADBC,0.165,py3,0.165,,,,,,,1000,10,5000,30,6,160,110,25,,,,,,,,,,,,,,,19.7111,73.6762,1.12759,23.7265,5751,CH3,v1,
23011,20241226,45,Cs0.05MA0.16FA0.79PbI2.9Br0.1,1.73,MACl,7.0,PMACl,0.7,,,Me-4PACz,0.248,py3,0.083,,,,,,,1000,10,5000,30,6,160,110,25,,,,,,,,,,,,,,,20.464,74.5347,1.13406,24.2101,5753,CH3,v1,
23018,20241226,45,Cs0.05MA0.16FA0.79PbI2.9Br0.1,1.73,MACl,7.0,PMACl,0.7,,,Me-2PACz,0.165,MeO-2PACz,0.165,,,,,,,1000,10,5000,30,6,160,110,25,,,,,,,,,,,,,,,20.096,73.6533,1.11245,24.5266,5755,CH2,v1,
23027,20241226,45,Cs0.05MA0.16FA0.79PbI2.9Br0.1,1.73,MACl,7.0,PMACl,0.7,,,Me-2PACz,0.165,2PACz,0.165,,,,,,,1000,10,5000,30,6,160,110,25,,,,,,,,,,,,,,,20.7055,80.6989,1.1148,23.0155,5757,CH3,v1,
23039,20241226,45,Cs0.05MA0.16FA0.79PbI2.9Br0.1,1.73,MACl,7.0,PMACl,0.7,,,MeO-4PADBC,0.165,MeO-2PACz,0.165,,,,,,,1000,10,5000,30,6,160,110,25,,,,,,,,,,,,,,,19.7505,74.1769,1.09472,24.3224,5760,CH3,v1,
23045,20241226,45,Cs0.05MA0.16FA0.79PbI2.9Br0.1,1.73,MACl,7.0,PMACl,0.7,,,MeO-2PACz,0.165,2PACz,0.165,,,,,,,1000,10,5000,30,6,160,110,25,,,,,,,,,,,,,,,20.4139,73.7671,1.11716,24.7713,5762,CH1,v1,
23055,20241226,45,Cs0.05MA0.16FA0.79PbI2.9Br0.1,1.73,MACl,7.0,PMACl,0.7,,,Me-4PACz,0.248,MeO-4PADBC,0.083,,,,,,,1000,10,5000,30,6,160,110,25,,,,,,,,,,,,,,,19.156,73.9353,1.07543,24.0919,5764,CH3,v1,
23063,20241226,45,Cs0.05MA0.16FA0.79PbI2.9Br0.1,1.73,MACl,7.0,PMACl,0.7,,,py3,0.165,2PACz,0.165,,,,,,,1000,10,5000,30,6,160,110,25,,,,,,,,,,,,,,,19.0695,70.9693,1.07873,24.909,5766,CH3,v1,
23066,20241226,45,Cs0.05MA0.16FA0.79PbI2.9Br0.1,1.73,MACl,7.0,PMACl,0.7,,,Me-2PACz,0.083,2PACz,0.248,,,,,,,1000,10,5000,30,6,160,110,25,,,,,,,,,,,,,,,18.9765,70.1647,1.07319,25.2013,5767,CH2,v1,
23073,20241226,45,Cs0.05MA0.16FA0.79PbI2.9Br0.1,1.73,MACl,7.0,PMACl,0.7,,,Me-4PACz,0.248,MeO-2PACz,0.083,,,,,,,1000,10,5000,30,6,160,110,25,,,,,,,,,,,,,,,19.1162,70.3486,1.07169,25.3557,5769,CH1,v1,
23085,20241226,45,Cs0.05MA0.16FA0.79PbI2.9Br0.1,1.73,MACl,7.0,PMACl,0.7,,,MeO-2PACz,0.248,DMACPA,0.083,,,,,,,1000,10,5000,30,6,160,110,25,,,,,,,,,,,,,,,18.8427,80.3642,0.960076,24.4216,5772,CH1,v1,
23090,20241226,45,Cs0.05MA0.16FA0.79PbI2.9Br0.1,1.73,MACl,7.0,PMACl,0.7,,,Me-4PACz,0.083,DMACPA,0.248,,,,,,,1000,10,5000,30,6,160,110,25,,,,,,,,,,,,,,,18.9837,71.1969,1.06492,25.0383,5773,CH2,v1,
23102,20241226,45,Cs0.05MA0.16FA0.79PbI2.9Br0.1,1.73,MACl,7.0,PMACl,0.7,,,MeO-4PADBC,0.248,py3,0.083,,,,,,,1000,10,5000,30,6,160,110,25,,,,,,,,,,,,,,,19.1783,72.4243,1.08497,24.4066,5776,CH2,v1,
23106,20241226,45,Cs0.05MA0.16FA0.79PbI2.9Br0.1,1.73,MACl,7.0,PMACl,0.7,,,MeO-4PADBC,0.248,MeO-2PACz,0.083,,,,,,,1000,10,5000,30,6,160,110,25,,,,,,,,,,,,,,,19.893,73.5144,1.10534,24.4812,5777,CH2,v1,
23114,20241226,45,Cs0.05MA0.16FA0.79PbI2.9Br0.1,1.73,MACl,7.0,PMACl,0.7,,,py3,0.248,2PACz,0.083,,,,,,,1000,10,5000,30,6,160,110,25,,,,,,,,,,,,,,,18.9146,72.179,1.07522,24.3719,5779,CH2,v1,
23122,20241226,45,Cs0.05MA0.16FA0.79PbI2.9Br0.1,1.73,MACl,7.0,PMACl,0.7,,,Me-4PACz,0.083,py3,0.248,,,,,,,1000,10,5000,30,6,160,110,25,,,,,,,,,,,,,,,18.3894,72.249,1.07632,23.648,5781,CH2,v1,
23132,20241226,45,Cs0.05MA0.16FA0.79PbI2.9Br0.1,1.73,MACl,7.0,PMACl,0.7,,,MeO-2PACz,0.083,DMACPA,0.248,,,,,,,1000,10,5000,30,6,160,110,25,,,,,,,,,,,,,,,18.1529,72.4267,1.06512,23.5314,5783,CH4,v1,
23138,20241226,45,Cs0.05MA0.16FA0.79PbI2.9Br0.1,1.73,MACl,7.0,PMACl,0.7,,,MeO-4PADBC,0.248,DMACPA,0.083,,,,,,,1000,10,5000,30,6,160,110,25,,,,,,,,,,,,,,,18.6159,72.4135,1.05175,24.4429,5785,CH2,v1,
23150,20241226,45,Cs0.05MA0.16FA0.79PbI2.9Br0.1,1.73,MACl,7.0,PMACl,0.7,,,MeO-4PADBC,0.083,MeO-2PACz,0.248,,,,,,,1000,10,5000,30,6,160,110,25,,,,,,,,,,,,,,,19.1905,73.3359,1.06522,24.5657,5788,CH2,v1,
23159,20241226,45,Cs0.05MA0.16FA0.79PbI2.9Br0.1,1.73,MACl,7.0,PMACl,0.7,,,MeO-4PADBC,0.083,2PACz,0.248,,,,,,,1000,10,5000,30,6,160,110,25,,,,,,,,,,,,,,,18.7517,72.7443,1.07083,24.0725,5790,CH3,v1,
23166,20241226,45,Cs0.05MA0.16FA0.79PbI2.9Br0.1,1.73,MACl,7.0,PMACl,0.7,,,Me-4PACz,0.165,DMACPA,0.165,,,,,,,1000,10,5000,30,6,160,110,25,,,,,,,,,,,,,,,17.3906,68.851,1.03934,24.3023,5792,CH2,v1,
23170,20241226,45,Cs0.05MA0.16FA0.79PbI2.9Br0.1,1.73,MACl,7.0,PMACl,0.7,,,Me-4PACz,0.083,Me-2PACz,0.248,,,,,,,1000,10,5000,30,6,160,110,25,,,,,,,,,,,,,,,17.888,70.4893,1.0413,24.3704,5793,CH2,v1,
23184,20241226,45,Cs0.05MA0.16FA0.79PbI2.9Br0.1,1.73,MACl,7.0,PMACl,0.7,,,MeO-4PADBC,0.248,2PACz,0.083,,,,,,,1000,10,5000,30,6,160,110,25,,,,,,,,,,,,,,,14.0934,60.9674,1.01425,22.7915,5796,CH4,v1,
23187,20241226,45,Cs0.05MA0.16FA0.79PbI2.9Br0.1,1.73,MACl,7.0,PMACl,0.7,,,Me-4PACz,0.248,2PACz,0.083,,,,,,,1000,10,5000,30,6,160,110,25,,,,,,,,,,,,,,,17.7726,67.5238,1.0339,25.4576,5797,CH3,v1,
23194,20241226,45,Cs0.05MA0.16FA0.79PbI2.9Br0.1,1.73,MACl,7.0,PMACl,0.7,,,MeO-4PADBC,0.165,DMACPA,0.165,,,,,,,1000,10,5000,30,6,160,110,25,,,,,,,,,,,,,,,19.5104,74.5329,1.0445,25.0616,5799,CH2,v1,
23203,20241226,45,Cs0.05MA0.16FA0.79PbI2.9Br0.1,1.73,MACl,7.0,PMACl,0.7,,,Me-4PACz,0.083,MeO-2PACz,0.248,,,,,,,1000,10,5000,30,6,160,110,25,,,,,,,,,,,,,,,18.9152,74.5348,1.06207,23.8946,5801,CH3,v1,
23211,20241226,45,Cs0.05MA0.16FA0.79PbI2.9Br0.1,1.73,MACl,7.0,PMACl,0.7,,,Me-4PACz,0.165,MeO-4PADBC,0.165,,,,,,,1000,10,5000,30,6,160,110,25,,,,,,,,,,,,,,,17.6741,67.4628,1.03408,25.3348,5803,CH3,v1,
23218,20241226,45,Cs0.05MA0.16FA0.79PbI2.9Br0.1,1.73,MACl,7.0,PMACl,0.7,,,MeO-4PADBC,0.083,DMACPA,0.248,,,,,,,1000,10,5000,30,6,160,110,25,,,,,,,,,,,,,,,19.1303,73.3324,1.05309,24.772,5805,CH2,v1,
23227,20241226,45,Cs0.05MA0.16FA0.79PbI2.9Br0.1,1.73,MACl,7.0,PMACl,0.7,,,Me-2PACz,0.083,MeO-4PADBC,0.248,,,,,,,1000,10,5000,30,6,160,110,25,,,,,,,,,,,,,,,19.6802,74.9145,1.07235,24.4979,5807,CH3,v1,
23238,20241226,45,Cs0.05MA0.16FA0.79PbI2.9Br0.1,1.73,MACl,7.0,PMACl,0.7,,,MeO-2PACz,0.165,py3,0.165,,,,,,,1000,10,5000,30,6,160,110,25,,,,,,,,,,,,,,,19.6037,75.8688,1.07277,24.0863,5810,CH2,v1,
23246,20241226,45,Cs0.05MA0.16FA0.79PbI2.9Br0.1,1.73,MACl,7.0,PMACl,0.7,,,MeO-2PACz,0.248,2PACz,0.083,,,,,,,1000,10,5000,30,6,160,110,25,,,,,,,,,,,,,,,20.2997,77.4751,1.07414,24.3931,5812,CH2,v1,
23251,20241226,45,Cs0.05MA0.16FA0.79PbI2.9Br0.1,1.73,MACl,7.0,PMACl,0.7,,,Me-2PACz,0.165,MeO-4PADBC,0.165,,,,,,,1000,10,5000,30,6,160,110,25,,,,,,,,,,,,,,,20.0973,76.6552,1.06929,24.5189,5813,CH3,v1,
23262,20241226,45,Cs0.05MA0.16FA0.79PbI2.9Br0.1,1.73,MACl,7.0,PMACl,0.7,,,Me-4PACz,0.083,MeO-4PADBC,0.248,,,,,,,1000,10,5000,30,6,160,110,25,,,,,,,,,,,,,,,18.9532,72.9913,1.08221,23.9937,5816,CH2,v1,
23266,20241226,45,Cs0.05MA0.16FA0.79PbI2.9Br0.1,1.73,MACl,7.0,PMACl,0.7,,,Me-4PACz,0.165,2PACz,0.165,,,,,,,1000,10,5000,30,6,160,110,25,,,,,,,,,,,,,,,19.1069,71.1863,1.08639,24.7063,5817,CH2,v1,
23279,20241226,45,Cs0.05MA0.16FA0.79PbI2.9Br0.1,1.73,MACl,7.0,PMACl,0.7,,,Me-4PACz,0.083,2PACz,0.248,,,,,,,1000,10,5000,30,6,160,110,25,,,,,,,,,,,,,,,16.8817,66.8504,1.07457,23.5004,5820,CH3,v1,
23282,20241226,45,Cs0.05MA0.16FA0.79PbI2.9Br0.1,1.73,MACl,7.0,PMACl,0.7,,,MeO-2PACz,0.248,py3,0.083,,,,,,,1000,10,5000,30,6,160,110,25,,,,,,,,,,,,,,,19.6817,76.5047,1.07897,23.8432,5821,CH2,v1,
23291,20241226,45,Cs0.05MA0.16FA0.79PbI2.9Br0.1,1.73,MACl,7.0,PMACl,0.7,,,Me-2PACz,0.248,MeO-4PADBC,0.083,,,,,,,1000,10,5000,30,6,160,110,25,,,,,,,,,,,,,,,19.6684,75.9914,1.07609,24.0522,5823,CH3,v1,
23302,20241226,45,Cs0.05MA0.16FA0.79PbI2.9Br0.1,1.73,MACl,7.0,PMACl,0.7,,,py3,0.083,2PACz,0.248,,,,,,,1000,10,5000,30,6,160,110,25,,,,,,,,,,,,,,,19.3982,71.3788,1.07186,25.3544,5826,CH2,v1,
23310,20241226,45,Cs0.05MA0.16FA0.79PbI2.9Br0.1,1.73,MACl,7.0,PMACl,0.7,,,Me-2PACz,0.248,2PACz,0.083,,,,,,,1000,10,5000,30,6,160,110,25,,,,,,,,,,,,,,,18.6273,72.5916,1.09501,23.4339,5828,CH2,v1,
23315,20241226,45,Cs0.05MA0.16FA0.79PbI2.9Br0.1,1.73,MACl,7.0,PMACl,0.7,,,py3,0.165,DMACPA,0.165,,,,,,,1000,10,5000,30,6,160,110,25,,,,,,,,,,,,,,,19.1081,73.5711,1.11272,23.3411,5829,CH3,v1,
23328,20241226,45,Cs0.05MA0.16FA0.79PbI2.9Br0.1,1.73,MACl,7.0,PMACl,0.7,,,Me-2PACz,0.248,DMACPA,0.083,,,,,,,1000,10,5000,30,6,160,110,25,,,,,,,,,,,,,,,17.6207,69.0705,1.0871,23.4673,5832,CH4,v1,
23338,20241226,45,Cs0.05MA0.16FA0.79PbI2.9Br0.1,1.73,MACl,7.0,PMACl,0.7,,,Me-4PACz,0.165,Me-2PACz,0.165,,,,,,,1000,10,5000,30,6,160,110,25,,,,,,,,,,,,,,,19.1769,74.7628,1.07501,23.8605,5835,CH2,v1,
23350,20241226,45,Cs0.05MA0.16FA0.79PbI2.9Br0.1,1.73,MACl,7.0,PMACl,0.7,,,Me-2PACz,0.083,DMACPA,0.248,,,,,,,1000,10,5000,30,6,160,110,25,,,,,,,,,,,,,,,20.0144,74.745,1.09265,24.5063,5838,CH2,v1,
23354,20241226,45,Cs0.05MA0.16FA0.79PbI2.9Br0.1,1.73,MACl,7.0,PMACl,0.7,,,Me-2PACz,0.165,DMACPA,0.165,,,,,,,1000,10,5000,30,6,160,110,25,,,,,,,,,,,,,,,19.5364,74.7116,1.10259,23.716,5839,CH2,v1,
23366,20241227,46,Cs0.1FA0.9PbI2.8Br0.2,1.5,MACl,3.5,PACl,12.0,,,Me-2PACz,0.11,MeO-4PADBC,0.22,,,,,,,1200,10,5000,30,8,200,110,30,,,,,,,,,,,,,,,18.5891,73.1406,1.10473,23.0061,5842,CH2,v1,
23375,20241227,46,Cs0.1FA0.9PbI2.8Br0.2,1.5,MACl,3.5,PACl,12.0,,,Me-4PACz,0.22,py3,0.11,,,,,,,1200,10,5000,30,8,200,110,30,,,,,,,,,,,,,,,19.2964,71.9885,1.17907,22.7338,5844,CH3,v1,
23380,20241227,46,Cs0.1FA0.9PbI2.8Br0.2,1.5,MACl,3.5,PACl,12.0,,,Me-2PACz,0.189,MeO-2PACz,0.141,,,,,,,1200,10,5000,30,8,200,110,30,,,,,,,,,,,,,,,17.3172,68.8158,1.10247,22.8256,5845,CH4,v1,
23388,20241227,46,Cs0.1FA0.9PbI2.8Br0.2,1.5,MACl,3.5,PACl,12.0,,,Me-4PACz,0.198,2PACz,0.132,,,,,,,1200,10,5000,30,8,200,110,30,,,,,,,,,,,,,,,18.831,71.6729,1.17487,22.3629,5847,CH4,v1,
23397,20241227,46,Cs0.1FA0.9PbI2.8Br0.2,1.5,MACl,3.5,PACl,12.0,,,Me-2PACz,0.198,py3,0.132,,,,,,,1200,10,5000,30,8,200,110,30,,,,,,,,,,,,,,,18.0037,71.9045,1.10552,22.6484,5850,CH1,v1,
23403,20241227,46,Cs0.1FA0.9PbI2.8Br0.2,1.5,MACl,3.5,PACl,12.0,,,Me-2PACz,0.132,MeO-2PACz,0.198,,,,,,,1200,10,5000,30,8,200,110,30,,,,,,,,,,,,,,,18.6416,73.3121,1.10421,23.0281,5851,CH3,v1,
23411,20241227,46,Cs0.1FA0.9PbI2.8Br0.2,1.5,MACl,3.5,PACl,12.0,,,Me-2PACz,0.264,py3,0.066,,,,,,,1200,10,5000,30,8,200,110,30,,,,,,,,,,,,,,,19.8743,75.3371,1.14124,23.1157,5853,CH3,v1,
23422,20241227,46,Cs0.1FA0.9PbI2.8Br0.2,1.5,MACl,3.5,PACl,12.0,,,Me-2PACz,0.198,MeO-2PACz,0.132,,,,,,,1200,10,5000,30,8,200,110,30,,,,,,,,,,,,,,,17.2921,72.245,1.08359,22.0889,5856,CH2,v1,
23429,20241227,46,Cs0.1FA0.9PbI2.8Br0.2,1.5,MACl,3.5,PACl,12.0,,,Me-2PACz,0.066,py3,0.264,,,,,,,1200,10,5000,30,8,200,110,30,,,,,,,,,,,,,,,18.1443,74.0618,1.10439,22.1832,5858,CH1,v1,
23439,20241227,46,Cs0.1FA0.9PbI2.8Br0.2,1.5,MACl,3.5,PACl,12.0,,,Me-2PACz,0.22,py3,0.11,,,,,,,1200,10,5000,30,8,200,110,30,,,,,,,,,,,,,,,18.3743,70.3285,1.09418,23.8775,5860,CH3,v1,
23455,20241227,46,Cs0.1FA0.9PbI2.8Br0.2,1.5,MACl,3.5,PACl,12.0,,,Me-2PACz,0.11,py3,0.22,,,,,,,1200,10,5000,30,8,200,110,30,,,,,,,,,,,,,,,18.9107,72.7021,1.14862,22.6456,5864,CH3,v1,
23458,20241227,46,Cs0.1FA0.9PbI2.8Br0.2,1.5,MACl,3.5,PACl,12.0,,,Me-2PACz,0.11,2PACz,0.22,,,,,,,1200,10,5000,30,8,200,110,30,,,,,,,,,,,,,,,19.0579,74.1254,1.11466,23.0656,5865,CH2,v1,
23466,20241227,46,Cs0.1FA0.9PbI2.8Br0.2,1.5,MACl,3.5,PACl,12.0,,,Me-2PACz,0.132,py3,0.198,,,,,,,1200,10,5000,30,8,200,110,30,,,,,,,,,,,,,,,19.8313,75.2633,1.10527,23.8395,5867,CH2,v1,
23478,20241227,46,Cs0.1FA0.9PbI2.8Br0.2,1.5,MACl,3.5,PACl,12.0,,,MeO-4PADBC,0.198,py3,0.132,,,,,,,1200,10,5000,30,8,200,110,30,,,,,,,,,,,,,,,18.545,71.3636,1.12505,23.0982,5870,CH2,v1,
23486,20241227,46,Cs0.1FA0.9PbI2.8Br0.2,1.5,MACl,3.5,PACl,12.0,,,Me-2PACz,0.132,2PACz,0.198,,,,,,,1200,10,5000,30,8,200,110,30,,,,,,,,,,,,,,,18.8715,75.3533,1.11141,22.5336,5872,CH2,v1,
23491,20241227,46,Cs0.1FA0.9PbI2.8Br0.2,1.5,MACl,3.5,PACl,12.0,,,MeO-4PADBC,0.22,py3,0.11,,,,,,,1200,10,5000,30,8,200,110,30,,,,,,,,,,,,,,,18.7248,73.4227,1.11621,22.8476,5873,CH3,v1,
23503,20241227,46,Cs0.1FA0.9PbI2.8Br0.2,1.5,MACl,3.5,PACl,12.0,,,MeO-4PADBC,0.132,MeO-2PACz,0.198,,,,,,,1200,10,5000,30,8,200,110,30,,,,,,,,,,,,,,,19.3652,73.3692,1.11888,23.5898,5876,CH3,v1,
23511,20241227,46,Cs0.1FA0.9PbI2.8Br0.2,1.5,MACl,3.5,PACl,12.0,,,MeO-4PADBC,0.132,2PACz,0.198,,,,,,,1200,10,5000,30,8,200,110,30,,,,,,,,,,,,,,,18.8204,73.2653,1.12409,22.8524,5878,CH3,v1,
23513,20241227,46,Cs0.1FA0.9PbI2.8Br0.2,1.5,MACl,3.5,PACl,12.0,,,MeO-4PADBC,0.132,py3,0.198,,,,,,,1200,10,5000,30,8,200,110,30,,,,,,,,,,,,,,,19.4537,74.0354,1.14398,22.9691,5879,CH1,v1,
23522,20241227,46,Cs0.1FA0.9PbI2.8Br0.2,1.5,MACl,3.5,PACl,12.0,,,MeO-2PACz,0.22,py3,0.11,,,,,,,1200,10,5000,30,8,200,110,30,,,,,,,,,,,,,,,19.8057,75.1202,1.12213,23.4958,5881,CH2,v1,
23534,20241227,46,Cs0.1FA0.9PbI2.8Br0.2,1.5,MACl,3.5,PACl,12.0,,,MeO-4PADBC,0.11,py3,0.22,,,,,,,1200,10,5000,30,8,200,110,30,,,,,,,,,,,,,,,20.9055,74.6061,1.16323,24.0891,5884,CH2,v1,
23543,20241227,46,Cs0.1FA0.9PbI2.8Br0.2,1.5,MACl,3.5,PACl,12.0,,,MeO-2PACz,0.11,py3,0.22,,,,,,,1200,10,5000,30,8,200,110,30,,,,,,,,,,,,,,,18.7075,74.4165,1.08252,23.2225,5886,CH3,v1,
23546,20241227,46,Cs0.1FA0.9PbI2.8Br0.2,1.5,MACl,3.5,PACl,12.0,,,MeO-4PADBC,0.11,2PACz,0.22,,,,,,,1200,10,5000,30,8,200,110,30,,,,,,,,,,,,,,,19.1801,74.1551,1.12586,22.9734,5887,CH2,v1,
23558,20241227,46,Cs0.1FA0.9PbI2.8Br0.2,1.5,MACl,3.5,PACl,12.0,,,MeO-2PACz,0.132,2PACz,0.198,,,,,,,1200,10,5000,30,8,200,110,30,,,,,,,,,,,,,,,19.7881,74.8422,1.12186,23.5677,5890,CH2,v1,
23565,20241227,46,Cs0.1FA0.9PbI2.8Br0.2,1.5,MACl,3.5,PACl,12.0,,,MeO-2PACz,0.198,py3,0.132,,,,,,,1200,10,5000,30,8,200,110,30,,,,,,,,,,,,,,,18.7707,73.0626,1.07498,23.8992,5892,CH1,v1,
23572,20241227,46,Cs0.1FA0.9PbI2.8Br0.2,1.5,MACl,3.5,PACl,12.0,,,py3,0.198,DMACPA,0.132,,,,,,,1200,10,5000,30,8,200,110,30,,,,,,,,,,,,,,,19.1958,73.6116,1.11068,23.4784,5893,CH4,v1,
23577,20241227,46,Cs0.1FA0.9PbI2.8Br0.2,1.5,MACl,3.5,PACl,12.0,,,MeO-2PACz,0.264,DMACPA,0.066,,,,,,,1200,10,5000,30,8,200,110,30,,,,,,,,,,,,,,,19.0733,74.4141,1.10199,23.2592,5895,CH1,v1,
23585,20241227,46,Cs0.1FA0.9PbI2.8Br0.2,1.5,MACl,3.5,PACl,12.0,,,py3,0.22,2PACz,0.11,,,,,,,1200,10,5000,30,8,200,110,30,,,,,,,,,,,,,,,10.1945,53.8934,0.913808,20.7003,5897,CH1,v1,
23593,20241227,46,Cs0.1FA0.9PbI2.8Br0.2,1.5,MACl,3.5,PACl,12.0,,,py3,0.141,DMACPA,0.189,,,,,,,1200,10,5000,30,8,200,110,30,,,,,,,,,,,,,,,18.8034,72.5313,1.12291,23.0869,5899,CH1,v1,
23608,20241227,46,Cs0.05MA0.1FA0.85PbI3.0,1.73,MACl,14.6,PEAI,0.5,,,Me-4PACz,0.11,MeO-4PADBC,0.22,,,,,,,1000,10,5000,40,10,160,110,15,,,,,,,,,,,,,,,16.4245,68.1113,1.06492,22.6442,5902,CH4,v1,
23609,20241227,46,Cs0.1FA0.9PbI2.8Br0.2,1.5,MACl,3.5,PACl,12.0,,,py3,0.132,2PACz,0.198,,,,,,,1200,10,5000,30,8,200,110,30,,,,,,,,,,,,,,,13.4422,58.2576,1.0195,22.6324,5903,CH1,v1,
23617,20241227,46,Cs0.05MA0.1FA0.85PbI3.0,1.73,MACl,14.6,PEAI,0.5,,,Me-4PACz,0.22,MeO-2PACz,0.11,,,,,,,1000,10,5000,40,10,160,110,15,,,,,,,,,,,,,,,13.1289,57.7743,1.04303,21.7869,5905,CH1,v1,
23628,20241227,46,Cs0.05MA0.1FA0.85PbI3.0,1.73,MACl,14.6,PEAI,0.5,,,Me-4PACz,0.198,MeO-4PADBC,0.132,,,,,,,1000,10,5000,40,10,160,110,15,,,,,,,,,,,,,,,17.6792,68.3181,1.06447,24.3105,5907,CH4,v1,
23635,20241227,46,Cs0.05MA0.1FA0.85PbI3.0,1.73,MACl,14.6,PEAI,0.5,,,Me-4PACz,0.198,py3,0.132,,,,,,,1000,10,5000,40,10,160,110,15,,,,,,,,,,,,,,,18.1576,70.7592,1.08603,23.6285,5909,CH3,v1,
23647,20241227,46,Cs0.05MA0.1FA0.85PbI3.0,1.73,MACl,14.6,PEAI,0.5,,,Me-4PACz,0.198,MeO-2PACz,0.132,,,,,,,1000,10,5000,40,10,160,110,15,,,,,,,,,,,,,,,15.3681,63.3009,1.05507,23.0107,5912,CH3,v1,
23651,20241227,46,Cs0.05MA0.1FA0.85PbI3.0,1.73,MACl,14.6,PEAI,0.5,,,Me-4PACz,0.132,py3,0.198,,,,,,,1000,10,5000,40,10,160,110,15,,,,,,,,,,,,,,,18.159,68.3587,1.09809,24.1914,5913,CH3,v1,
23659,20241227,46,Cs0.05MA0.1FA0.85PbI3.0,1.73,MACl,14.6,PEAI,0.5,,,Me-4PACz,0.11,MeO-2PACz,0.22,,,,,,,1000,10,5000,40,10,160,110,15,,,,,,,,,,,,,,,17.4292,68.5043,1.03556,24.5687,5915,CH3,v1,
23671,20241227,46,Cs0.05MA0.1FA0.85PbI3.0,1.73,MACl,14.6,PEAI,0.5,,,Me-4PACz,0.198,DMACPA,0.132,,,,,,,1000,10,5000,40,10,160,110,15,,,,,,,,,,,,,,,19.7434,72.3234,1.08406,25.182,5918,CH3,v1,
23673,20241227,46,Cs0.05MA0.1FA0.85PbI3.0,1.73,MACl,14.6,PEAI,0.5,,,Me-4PACz,0.11,py3,0.22,,,,,,,1000,10,5000,40,10,160,110,15,,,,,,,,,,,,,,,19.8509,77.7257,1.04698,24.3936,5919,CH1,v1,
23682,20241227,46,Cs0.05MA0.1FA0.85PbI3.0,1.73,MACl,14.6,PEAI,0.5,,,Me-4PACz,0.132,DMACPA,0.198,,,,,,,1000,10,5000,40,10,160,110,15,,,,,,,,,,,,,,,19.713,72.0687,1.07718,25.393,5921,CH2,v1,
23690,20241227,46,Cs0.05MA0.1FA0.85PbI3.0,1.73,MACl,14.6,PEAI,0.5,,,Me-4PACz,0.189,py3,0.141,,,,,,,1000,10,5000,40,10,160,110,15,,,,,,,,,,,,,,,18.4429,69.4904,1.08288,24.509,5923,CH2,v1,
23698,20241227,46,Cs0.05MA0.1FA0.85PbI3.0,1.73,MACl,14.6,PEAI,0.5,,,Me-4PACz,0.22,DMACPA,0.11,,,,,,,1000,10,5000,40,10,160,110,15,,,,,,,,,,,,,,,18.575,69.9302,1.08615,24.4553,5925,CH2,v1,
23706,20241227,46,Cs0.05MA0.1FA0.85PbI3.0,1.73,MACl,14.6,PEAI,0.5,,,Me-4PACz,0.11,DMACPA,0.22,,,,,,,1000,10,5000,40,10,160,110,15,,,,,,,,,,,,,,,19.7344,72.081,1.08234,25.2953,5927,CH2,v1,
23719,20241227,46,Cs0.05MA0.1FA0.85PbI3.0,1.73,MACl,14.6,PEAI,0.5,,,Me-4PACz,0.198,2PACz,0.132,,,,,,,1000,10,5000,40,10,160,110,15,,,,,,,,,,,,,,,18.6349,69.3485,1.08255,24.8224,5930,CH3,v1,
23722,20241227,46,Cs0.05MA0.1FA0.85PbI3.0,1.73,MACl,14.6,PEAI,0.5,,,Me-4PACz,0.206,DMACPA,0.124,,,,,,,1000,10,5000,40,10,160,110,15,,,,,,,,,,,,,,,18.7757,70.2231,1.06509,25.1031,5931,CH2,v1,
23730,20241227,46,Cs0.05MA0.1FA0.85PbI3.0,1.73,MACl,14.6,PEAI,0.5,,,Me-2PACz,0.11,MeO-4PADBC,0.22,,,,,,,1000,10,5000,40,10,160,110,15,,,,,,,,,,,,,,,18.398,69.9544,1.05503,24.9282,5933,CH2,v1,
23740,20241227,46,Cs0.05MA0.1FA0.85PbI3.0,1.73,MACl,14.6,PEAI,0.5,,,Me-4PACz,0.22,2PACz,0.11,,,,,,,1000,10,5000,40,10,160,110,15,,,,,,,,,,,,,,,17.7608,69.4354,1.06371,24.047,5935,CH4,v1,
23747,20241227,46,Cs0.05MA0.1FA0.85PbI3.0,1.73,MACl,14.6,PEAI,0.5,,,Me-2PACz,0.22,DMACPA,0.11,,,,,,,1000,10,5000,40,10,160,110,15,,,,,,,,,,,,,,,19.0278,72.7535,1.05711,24.7408,5937,CH3,v1,
23760,20241227,46,Cs0.05MA0.1FA0.85PbI3.0,1.73,MACl,14.6,PEAI,0.5,,,Me-4PACz,0.11,2PACz,0.22,,,,,,,1000,10,5000,40,10,160,110,15,,,,,,,,,,,,,,,19.2694,73.152,1.08713,24.2304,5940,CH4,v1,
23761,20241227,46,Cs0.05MA0.1FA0.85PbI3.0,1.73,MACl,14.6,PEAI,0.5,,,Me-2PACz,0.11,DMACPA,0.22,,,,,,,1000,10,5000,40,10,160,110,15,,,,,,,,,,,,,,,18.6689,73.6032,1.04256,24.3287,5941,CH1,v1,
23771,20241227,46,Cs0.05MA0.1FA0.85PbI3.0,1.73,MACl,14.6,PEAI,0.5,,,Me-2PACz,0.132,py3,0.198,,,,,,,1000,10,5000,40,10,160,110,15,,,,,,,,,,,,,,,18.5329,69.4117,1.0652,25.0656,5943,CH3,v1,
23778,20241227,46,Cs0.05MA0.1FA0.85PbI3.0,1.73,MACl,14.6,PEAI,0.5,,,Me-2PACz,0.11,2PACz,0.22,,,,,,,1000,10,5000,40,10,160,110,15,,,,,,,,,,,,,,,18.6442,69.8692,1.04693,25.4883,5945,CH2,v1,
23786,20241227,46,Cs0.05MA0.1FA0.85PbI3.0,1.73,MACl,14.6,PEAI,0.5,,,Me-2PACz,0.198,DMACPA,0.132,,,,,,,1000,10,5000,40,10,160,110,15,,,,,,,,,,,,,,,19.6977,72.9349,1.07521,25.1182,5947,CH2,v1,
23795,20241227,46,Cs0.1FA0.9PbI2.8Br0.2,1.5,MACl,3.5,PACl,12.0,,,Me-4PACz,0.11,DMACPA,0.22,,,,,,,1200,10,5000,30,8,200,110,30,,,,,,,,,,,,,,,20.0215,72.7669,1.18084,23.3008,5949,CH3,v1,
23802,20241227,46,Cs0.1FA0.9PbI2.8Br0.2,1.5,MACl,3.5,PACl,12.0,,,Me-4PACz,0.198,py3,0.132,,,,,,,1200,10,5000,30,8,200,110,30,,,,,,,,,,,,,,,19.338,73.0284,1.17661,22.5055,5951,CH2,v1,
23814,20241227,46,Cs0.05MA0.1FA0.85PbI3.0,1.73,MACl,14.6,PEAI,0.5,,,Me-2PACz,0.132,DMACPA,0.198,,,,,,,1000,10,5000,40,10,160,110,15,,,,,,,,,,,,,,,17.938,69.5582,1.081,23.8561,5954,CH2,v1,
23818,20241227,46,Cs0.1FA0.9PbI2.8Br0.2,1.5,MACl,3.5,PACl,12.0,,,Me-4PACz,0.132,py3,0.198,,,,,,,1200,10,5000,30,8,200,110,30,,,,,,,,,,,,,,,19.2194,67.5098,1.18212,24.0829,5955,CH2,v1,
23827,20241227,46,Cs0.1FA0.9PbI2.8Br0.2,1.5,MACl,3.5,PACl,12.0,,,Me-4PACz,0.11,MeO-4PADBC,0.22,,,,,,,1200,10,5000,30,8,200,110,30,,,,,,,,,,,,,,,19.2271,73.1727,1.1689,22.4796,5957,CH3,v1,
23834,20241227,46,Cs0.1FA0.9PbI2.8Br0.2,1.5,MACl,3.5,PACl,12.0,,,Me-4PACz,0.132,MeO-4PADBC,0.198,,,,,,,1200,10,5000,30,8,200,110,30,,,,,,,,,,,,,,,19.2978,72.9312,1.17087,22.5988,5959,CH2,v1,
23845,20241230,47,Cs0.05MA0.1FA0.85PbI3.0,1.73,MACl,14.6,PEAI,0.5,,,MeO-4PADBC,0.141,py3,0.189,,,,,,,1000,10,5000,40,10,160,110,15,,,,,,,,,,,,,,,14.6081,58.5712,1.076,23.1791,5962,CH1,v1,
23854,20241230,47,Cs0.05MA0.1FA0.85PbI3.0,1.73,MACl,14.6,PEAI,0.5,,,MeO-4PADBC,0.198,py3,0.132,,,,,,,1000,10,5000,40,10,160,110,15,,,,,,,,,,,,,,,16.7605,67.0103,1.02862,24.3159,5964,CH2,v1,
23862,20241230,47,Cs0.05MA0.1FA0.85PbI3.0,1.73,MACl,14.6,PEAI,0.5,,,MeO-2PACz,0.22,2PACz,0.11,,,,,,,1000,10,5000,40,10,160,110,15,,,,,,,,,,,,,,,17.2929,67.6018,1.01663,25.1621,5966,CH2,v1,
23866,20241230,47,Cs0.05MA0.1FA0.85PbI3.0,1.73,MACl,14.6,PEAI,0.5,,,MeO-2PACz,0.198,2PACz,0.132,,,,,,,1000,10,5000,40,10,160,110,15,,,,,,,,,,,,,,,16.361,66.4192,1.0191,24.1712,5967,CH2,v1,
23874,20241230,47,Cs0.05MA0.16FA0.79PbI2.9Br0.1,1.73,MACl,7.0,PEAI,0.8,,,Me-4PACz,0.132,MeO-4PADBC,0.198,,,,,,,1000,10,5000,30,6,160,110,25,,,,,,,,,,,,,,,18.73,72.268,1.09636,23.6395,5969,CH2,v1,
23886,20241230,47,Cs0.05MA0.16FA0.79PbI2.9Br0.1,1.73,MACl,7.0,PEAI,0.8,,,Me-4PACz,0.198,MeO-4PADBC,0.132,,,,,,,1000,10,5000,30,6,160,110,25,,,,,,,,,,,,,,,20.1571,72.5071,1.09309,25.4326,5972,CH2,v1,
23894,20241230,47,Cs0.05MA0.16FA0.79PbI2.9Br0.1,1.73,MACl,7.0,PEAI,0.8,,,Me-4PACz,0.198,MeO-2PACz,0.132,,,,,,,1000,10,5000,30,6,160,110,25,,,,,,,,,,,,,,,19.9145,73.7983,1.08744,24.8153,5974,CH2,v1,
23902,20241230,47,Cs0.05MA0.16FA0.79PbI2.9Br0.1,1.73,MACl,7.0,PEAI,0.8,,,Me-4PACz,0.132,MeO-2PACz,0.198,,,,,,,1000,10,5000,30,6,160,110,25,,,,,,,,,,,,,,,18.7275,72.1693,1.08358,23.9479,5976,CH2,v1,
23910,20241230,47,Cs0.05MA0.16FA0.79PbI2.9Br0.1,1.73,MACl,7.0,PEAI,0.8,,,Me-4PACz,0.11,py3,0.22,,,,,,,1000,10,5000,30,6,160,110,25,,,,,,,,,,,,,,,20.1372,75.3565,1.1197,23.8658,5978,CH2,v1,
23923,20241230,47,Cs0.05MA0.16FA0.79PbI2.9Br0.1,1.73,MACl,7.0,PEAI,0.8,,,Me-4PACz,0.22,py3,0.11,,,,,,,1000,10,5000,30,6,160,110,25,,,,,,,,,,,,,,,19.906,77.1556,1.11379,23.164,5981,CH3,v1,
23933,20241230,47,Cs0.05MA0.16FA0.79PbI2.9Br0.1,1.73,MACl,7.0,PEAI,0.8,,,Me-4PACz,0.132,py3,0.198,,,,,,,1000,10,5000,30,6,160,110,25,,,,,,,,,,,,,,,20.4231,75.7298,1.11433,24.2015,5984,CH1,v1,
23939,20241230,47,Cs0.05MA0.16FA0.79PbI2.9Br0.1,1.73,MACl,7.0,PEAI,0.8,,,Me-4PACz,0.198,DMACPA,0.132,,,,,,,1000,10,5000,30,6,160,110,25,,,,,,,,,,,,,,,19.8564,74.6712,1.09729,24.234,5985,CH3,v1,
23951,20241230,47,Cs0.05MA0.16FA0.79PbI2.9Br0.1,1.73,MACl,7.0,PEAI,0.8,,,Me-4PACz,0.132,DMACPA,0.198,,,,,,,1000,10,5000,30,6,160,110,25,,,,,,,,,,,,,,,19.4336,75.2263,1.0935,23.6245,5988,CH3,v1,
23955,20241230,47,Cs0.05MA0.16FA0.79PbI2.9Br0.1,1.73,MACl,7.0,PEAI,0.8,,,Me-4PACz,0.11,DMACPA,0.22,,,,,,,1000,10,5000,30,6,160,110,25,,,,,,,,,,,,,,,19.475,74.7154,1.09111,23.889,5989,CH3,v1,
23963,20241230,47,Cs0.05MA0.16FA0.79PbI2.9Br0.1,1.73,MACl,7.0,PEAI,0.8,,,Me-4PACz,0.198,2PACz,0.132,,,,,,,1000,10,5000,30,6,160,110,25,,,,,,,,,,,,,,,20.031,74.8992,1.11159,24.0591,5991,CH3,v1,
23971,20241230,47,Cs0.05MA0.16FA0.79PbI2.9Br0.1,1.73,MACl,7.0,PEAI,0.8,,,Me-4PACz,0.132,2PACz,0.198,,,,,,,1000,10,5000,30,6,160,110,25,,,,,,,,,,,,,,,20.4523,74.8371,1.11272,24.5607,5993,CH3,v1,
23979,20241230,47,Cs0.05MA0.16FA0.79PbI2.9Br0.1,1.73,MACl,7.0,PEAI,0.8,,,Me-2PACz,0.198,MeO-4PADBC,0.132,,,,,,,1000,10,5000,30,6,160,110,25,,,,,,,,,,,,,,,18.878,72.6096,1.07895,24.097,5995,CH3,v1,
23991,20241230,47,Cs0.05MA0.16FA0.79PbI2.9Br0.1,1.73,MACl,7.0,PEAI,0.8,,,Me-2PACz,0.198,py3,0.132,,,,,,,1000,10,5000,30,6,160,110,25,,,,,,,,,,,,,,,19.5733,72.2752,1.08504,24.9592,5998,CH3,v1,
23998,20241230,47,Cs0.05MA0.16FA0.79PbI2.9Br0.1,1.73,MACl,7.0,PEAI,0.8,,,Me-2PACz,0.132,DMACPA,0.198,,,,,,,1000,10,5000,30,6,160,110,25,,,,,,,,,,,,,,,19.6731,73.0425,1.08479,24.8284,6000,CH2,v1,
24005,20241230,47,Cs0.05MA0.16FA0.79PbI2.9Br0.1,1.73,MACl,7.0,PEAI,0.8,,,Me-2PACz,0.11,DMACPA,0.22,,,,,,,1000,10,5000,30,6,160,110,25,,,,,,,,,,,,,,,21.7987,81.9809,1.07607,24.7104,6002,CH1,v1,
24011,20241230,47,Cs0.05MA0.16FA0.79PbI2.9Br0.1,1.73,MACl,7.0,PEAI,0.8,,,Me-2PACz,0.198,DMACPA,0.132,,,,,,,1000,10,5000,30,6,160,110,25,,,,,,,,,,,,,,,19.6109,75.0095,1.07235,24.3805,6003,CH3,v1,
24022,20241230,47,Cs0.05MA0.16FA0.79PbI2.9Br0.1,1.73,MACl,7.0,PEAI,0.8,,,Me-2PACz,0.198,2PACz,0.132,,,,,,,1000,10,5000,30,6,160,110,25,,,,,,,,,,,,,,,19.8367,72.747,1.09388,24.928,6006,CH2,v1,
24029,20241230,47,Cs0.05MA0.16FA0.79PbI2.9Br0.1,1.73,MACl,7.0,PEAI,0.8,,,Me-2PACz,0.132,2PACz,0.198,,,,,,,1000,10,5000,30,6,160,110,25,,,,,,,,,,,,,,,19.5573,73.5095,1.08484,24.5246,6008,CH1,v1,
24034,20241230,47,Cs0.05MA0.16FA0.79PbI2.9Br0.1,1.73,MACl,7.0,PEAI,0.8,,,MeO-4PADBC,0.132,py3,0.198,,,,,,,1000,10,5000,30,6,160,110,25,,,,,,,,,,,,,,,19.0299,71.6598,1.08264,24.5289,6009,CH2,v1,
24045,20241230,47,Cs0.05MA0.16FA0.79PbI2.9Br0.1,1.73,MACl,7.0,PEAI,0.8,,,MeO-4PADBC,0.11,py3,0.22,,,,,,,1000,10,5000,30,6,160,110,25,,,,,,,,,,,,,,,19.4984,74.6369,1.10127,23.722,6012,CH1,v1,
24050,20241230,47,Cs0.05MA0.16FA0.79PbI2.9Br0.1,1.73,MACl,7.0,PEAI,0.8,,,MeO-4PADBC,0.198,py3,0.132,,,,,,,1000,10,5000,30,6,160,110,25,,,,,,,,,,,,,,,18.4365,70.4258,1.08405,24.1489,6013,CH2,v1,
24060,20241230,47,Cs0.05MA0.16FA0.79PbI2.9Br0.1,1.73,MACl,7.0,PEAI,0.8,,,MeO-4PADBC,0.22,py3,0.11,,,,,,,1000,10,5000,30,6,160,110,25,,,,,,,,,,,,,,,18.477,72.7582,1.06952,23.7444,6015,CH4,v1,
24066,20241230,47,Cs0.05MA0.16FA0.79PbI2.9Br0.1,1.73,MACl,7.0,PEAI,0.8,,,MeO-4PADBC,0.132,DMACPA,0.198,,,,,,,1000,10,5000,30,6,160,110,25,,,,,,,,,,,,,,,18.4723,73.9136,1.07509,23.2461,6017,CH2,v1,
24077,20241230,47,Cs0.05MA0.16FA0.79PbI2.9Br0.1,1.73,MACl,7.0,PEAI,0.8,,,MeO-4PADBC,0.198,DMACPA,0.132,,,,,,,1000,10,5000,30,6,160,110,25,,,,,,,,,,,,,,,18.2056,72.0842,1.07558,23.4812,6020,CH1,v1,
24087,20241230,47,Cs0.05MA0.16FA0.79PbI2.9Br0.1,1.73,MACl,7.0,PEAI,0.8,,,MeO-4PADBC,0.198,2PACz,0.132,,,,,,,1000,10,5000,30,6,160,110,25,,,,,,,,,,,,,,,18.1148,71.218,1.07649,23.6284,6022,CH3,v1,
24094,20241230,47,Cs0.05MA0.16FA0.79PbI2.9Br0.1,1.73,MACl,7.0,PEAI,0.8,,,MeO-4PADBC,0.132,2PACz,0.198,,,,,,,1000,10,5000,30,6,160,110,25,,,,,,,,,,,,,,,19.4788,72.5672,1.0864,24.7077,6024,CH2,v1,
24101,20241230,47,Cs0.05MA0.16FA0.79PbI2.9Br0.1,1.73,MACl,7.0,PEAI,0.8,,,MeO-2PACz,0.132,py3,0.198,,,,,,,1000,10,5000,30,6,160,110,25,,,,,,,,,,,,,,,17.7469,80.1986,0.925614,23.9071,6026,CH1,v1,
24110,20241230,47,Cs0.05MA0.16FA0.79PbI2.9Br0.1,1.73,MACl,7.0,PEAI,0.8,,,MeO-2PACz,0.198,py3,0.132,,,,,,,1000,10,5000,30,6,160,110,25,,,,,,,,,,,,,,,16.5383,66.5249,1.03509,24.0176,6028,CH2,v1,
24117,20241230,47,Cs0.05MA0.16FA0.79PbI2.9Br0.1,1.73,MACl,7.0,PEAI,0.8,,,MeO-2PACz,0.22,py3,0.11,,,,,,,1000,10,5000,30,6,160,110,25,,,,,,,,,,,,,,,17.304,70.4565,1.03651,23.6949,6030,CH1,v1,
24125,20241230,47,Cs0.05MA0.16FA0.79PbI2.9Br0.1,1.73,MACl,7.0,PEAI,0.8,,,MeO-2PACz,0.198,DMACPA,0.132,,,,,,,1000,10,5000,30,6,160,110,25,,,,,,,,,,,,,,,16.4926,69.8137,1.01651,23.2401,6032,CH1,v1,
24129,20241230,47,Cs0.05MA0.16FA0.79PbI2.9Br0.1,1.73,MACl,7.0,PEAI,0.8,,,MeO-2PACz,0.11,DMACPA,0.22,,,,,,,1000,10,5000,30,6,160,110,25,,,,,,,,,,,,,,,17.988,70.3931,1.02618,24.9017,6033,CH1,v1,
24140,20241230,47,Cs0.05MA0.16FA0.79PbI2.9Br0.1,1.73,MACl,7.0,PEAI,0.8,,,MeO-2PACz,0.198,2PACz,0.132,,,,,,,1000,10,5000,30,6,160,110,25,,,,,,,,,,,,,,,16.1636,65.4117,1.04617,23.6201,6035,CH4,v1,
24150,20241230,47,Cs0.05MA0.16FA0.79PbI2.9Br0.1,1.73,MACl,7.0,PEAI,0.8,,,MeO-2PACz,0.132,2PACz,0.198,,,,,,,1000,10,5000,30,6,160,110,25,,,,,,,,,,,,,,,17.59,69.4783,1.06423,23.7892,6038,CH2,v1,
24157,20241230,47,Cs0.05MA0.16FA0.79PbI2.9Br0.1,1.73,MACl,7.0,PEAI,0.8,,,py3,0.198,DMACPA,0.132,,,,,,,1000,10,5000,30,6,160,110,25,,,,,,,,,,,,,,,18.3357,74.4561,1.06659,23.0887,6040,CH1,v1,
24163,20241230,47,Cs0.05MA0.16FA0.79PbI2.9Br0.1,1.73,PMACl,0.72,PSP,2.3,,,Me-4PACz,0.11,py3,0.22,,,,,,,1000,10,5000,30,6,160,110,25,,,,,,,,,,,,,,,19.027,79.5589,1.01425,23.5797,6041,CH3,v1,
24178,20241230,47,Cs0.05MA0.16FA0.79PbI2.9Br0.1,1.73,PMACl,0.72,PSP,2.3,,,Me-4PACz,0.22,py3,0.11,,,,,,,1000,10,5000,30,6,160,110,25,,,,,,,,,,,,,,,18.0136,69.8068,1.09349,23.5987,6045,CH2,v1,
24186,20241230,47,Cs0.05MA0.16FA0.79PbI2.9Br0.1,1.73,PMACl,0.72,PSP,2.3,,,Me-4PACz,0.132,py3,0.198,,,,,,,1000,10,5000,30,6,160,110,25,,,,,,,,,,,,,,,18.3194,68.5902,1.09409,24.4116,6047,CH2,v1,
24204,20241230,47,Cs0.05MA0.16FA0.79PbI2.9Br0.1,1.73,PMACl,0.72,PSP,2.3,,,Me-4PACz,0.198,DMACPA,0.132,,,,,,,1000,10,5000,30,6,160,110,25,,,,,,,,,,,,,,,18.4382,70.2311,1.08796,24.1309,6051,CH4,v1,
24214,20241230,47,Cs0.05MA0.16FA0.79PbI2.9Br0.1,1.73,PMACl,0.72,PSP,2.3,,,Me-4PACz,0.11,DMACPA,0.22,,,,,,,1000,10,5000,30,6,160,110,25,,,,,,,,,,,,,,,19.3428,73.2796,1.0825,24.3842,6054,CH2,v1,
24218,20241230,47,Cs0.05MA0.16FA0.79PbI2.9Br0.1,1.73,PMACl,0.72,PSP,2.3,,,Me-4PACz,0.22,DMACPA,0.11,,,,,,,1000,10,5000,30,6,160,110,25,,,,,,,,,,,,,,,18.9899,72.3492,1.07833,24.3408,6055,CH2,v1,
24230,20241230,47,Cs0.05MA0.16FA0.79PbI2.9Br0.1,1.73,PMACl,0.72,PSP,2.3,,,Me-4PACz,0.132,2PACz,0.198,,,,,,,1000,10,5000,30,6,160,110,25,,,,,,,,,,,,,,,19.3057,72.7029,1.08242,24.5321,6058,CH2,v1,
24238,20241230,47,Cs0.05MA0.16FA0.79PbI2.9Br0.1,1.73,PMACl,0.72,PSP,2.3,,,Me-4PACz,0.198,2PACz,0.132,,,,,,,1000,10,5000,30,6,160,110,25,,,,,,,,,,,,,,,19.0478,73.0526,1.0781,24.1852,6060,CH2,v1,
24242,20241230,47,Cs0.05MA0.16FA0.79PbI2.9Br0.1,1.73,PMACl,0.72,PSP,2.3,,,Me-4PACz,0.11,2PACz,0.22,,,,,,,1000,10,5000,30,6,160,110,25,,,,,,,,,,,,,,,17.8517,68.9472,1.08514,23.8603,6061,CH2,v1,
24254,20241230,47,Cs0.05MA0.16FA0.79PbI2.9Br0.1,1.73,PMACl,0.72,PSP,2.3,,,Me-4PACz,0.141,2PACz,0.189,,,,,,,1000,10,5000,30,6,160,110,25,,,,,,,,,,,,,,,17.8412,69.0383,1.0922,23.6609,6064,CH2,v1,
24263,20241230,47,Cs0.05MA0.1FA0.85PbI3.0,1.73,MACl,14.6,PEAI,0.5,,,MeO-4PADBC,0.132,DMACPA,0.198,,,,,,,1000,10,5000,40,10,160,110,15,,,,,,,,,,,,,,,16.7828,64.5348,1.06927,24.3211,6066,CH3,v1,
24269,20241230,47,Cs0.05MA0.1FA0.85PbI3.0,1.73,MACl,14.6,PEAI,0.5,,,MeO-2PACz,0.132,py3,0.198,,,,,,,1000,10,5000,40,10,160,110,15,,,,,,,,,,,,,,,13.3484,54.8306,1.01157,24.0663,6068,CH1,v1,
24278,20241230,47,Cs0.05MA0.1FA0.85PbI3.0,1.73,MACl,14.6,PEAI,0.5,,,MeO-4PADBC,0.11,py3,0.22,,,,,,,1000,10,5000,40,10,160,110,15,,,,,,,,,,,,,,,15.3425,59.9608,1.07787,23.7391,6070,CH2,v1,
24282,20241230,47,Cs0.05MA0.1FA0.85PbI3.0,1.73,MACl,14.6,PEAI,0.5,,,MeO-4PADBC,0.132,py3,0.198,,,,,,,1000,10,5000,40,10,160,110,15,,,,,,,,,,,,,,,17.1999,64.0718,1.09298,24.561,6071,CH2,v1,
24289,20241230,47,Cs0.05MA0.1FA0.85PbI3.0,1.73,MACl,14.6,PEAI,0.5,,,MeO-2PACz,0.198,py3,0.132,,,,,,,1000,10,5000,40,10,160,110,15,,,,,,,,,,,,,,,14.7385,59.5506,1.04434,23.6988,6073,CH1,v1,
24302,20241230,47,Cs0.05MA0.1FA0.85PbI3.0,1.73,MACl,14.6,PEAI,0.5,,,MeO-2PACz,0.141,py3,0.189,,,,,,,1000,10,5000,40,10,160,110,15,,,,,,,,,,,,,,,15.8534,61.7647,1.03438,24.8143,6076,CH2,v1,
24311,20241230,47,Cs0.05MA0.1FA0.85PbI3.0,1.73,MACl,14.6,PEAI,0.5,,,py3,0.22,DMACPA,0.11,,,,,,,1000,10,5000,40,10,160,110,15,,,,,,,,,,,,,,,18.2925,69.8819,1.0836,24.1568,6078,CH3,v1,
24319,20241230,47,Cs0.05MA0.1FA0.85PbI3.0,1.73,MACl,14.6,PEAI,0.5,,,py3,0.198,DMACPA,0.132,,,,,,,1000,10,5000,40,10,160,110,15,,,,,,,,,,,,,,,19.8708,72.9401,1.08048,25.2134,6080,CH3,v1,
24323,20241231,48,Cs0.05MA0.16FA0.79PbI2.9Br0.1,1.73,PMACl,0.72,PSP,2.3,,,Me-2PACz,0.198,DMACPA,0.132,,,,,,,1000,10,5000,30,6,160,110,25,,,,,,,,,,,,,,,18.4424,70.5411,1.10411,23.6789,6081,CH3,v1,
24333,20241231,48,Cs0.05MA0.16FA0.79PbI2.9Br0.1,1.73,PMACl,0.72,PSP,2.3,,,Me-2PACz,0.22,DMACPA,0.11,,,,,,,1000,10,5000,30,6,160,110,25,,,,,,,,,,,,,,,19.8619,74.2471,1.09607,24.4063,6084,CH1,v1,
24339,20241231,48,Cs0.05MA0.16FA0.79PbI2.9Br0.1,1.73,PMACl,0.72,PSP,2.3,,,Me-2PACz,0.198,2PACz,0.132,,,,,,,1000,10,5000,30,6,160,110,25,,,,,,,,,,,,,,,20.4409,76.7633,1.09536,24.3102,6085,CH3,v1,
