Repository: MI-Materials-Intelligence/Recipe-Language-Model

# Learning Layer

## Overview

In the learning layer, the formulas and parameters are encoded and then tokenised into recipes as inputs. Through atomic skills of data extraction, cleaning, and matching, these data are organised into standardised datasets, providing the basis for RLM training and iterative recipe refinement.

Key Atomic Skills:
- **Cleaning**: Preprocessing and outlier cleaning
- **Matching**: Matching data pairs based on variables
- **Extraction**: Data extraction from robotic boxes

File: seven_ai_layers_robotics/learning/data/data50764_from_db.csv (part 6 of 253)
No,date,rank,Formula PVK,Concentration PVK,Formula Additive 1,Concentration Additive 1,Formula Additive 2,Concentration Additive 2,Formula Additive 3,Concentration Additive 3,Formula SAM 1,Concentration SAM 1,Formula SAM 2,Concentration SAM 2,Formula SAM 3,Concentration SAM 3,Spin Coating Speed SAM,Spin Coating Time SAM,Annealed Temperature SAM,Annealed Time SAM,Spin Coating Speed PVK 1,Spin Coating Time PVK 1,Spin Coating Speed PVK 2,Spin Coating Time PVK 2,Antisolvent Dropping Timing,Antisolvent Volume,Annealed Temperature PVK,Annealed Time PVK,Formula Passivator 1,Concentration Passivator 1,Formula Passivator 2,Concentration Passivator 2,Formula Passivator 3,Concentration Passivator 3,Formula Passivator 4,Concentration Passivator 4,Spin Coating Speed Passivator,Spin Coating Time Passivator,Passivator Dropping Timing,Passivator Volume,Annealed Temperature Passivator,Annealed Time Passivator,PCE,FF,Voc,Jsc,Product,Channel,From,upload_time
1356,20240914,4,Cs0.05MA0.1FA0.85PbI3.0,1.73,,,,,,,,,,,,,,,,,1000,10,5000,30,10,200,110,15,,,,,,,,,,,,,,,5.7276,195.52,0.11686,25.068,339,CH4,v0,
1357,20240914,4,Cs0.05MA0.1FA0.85PbI3.0,1.73,,,,,,,,,,,,,,,,,1000,10,5000,30,10,200,110,15,,,,,,,,,,,,,,,0.47961,20.979,0.12138,18.834,340,CH1,v0,
1358,20240914,4,Cs0.05MA0.1FA0.85PbI3.0,1.73,,,,,,,,,,,,,,,,,1000,10,5000,30,10,200,110,15,,,,,,,,,,,,,,,0.0,0.0,0.008523,11.389,340,CH2,v0,
1359,20240914,4,Cs0.05MA0.1FA0.85PbI3.0,1.73,,,,,,,,,,,,,,,,,1000,10,5000,30,10,200,110,15,,,,,,,,,,,,,,,4.307,29.548,0.70449,20.691,340,CH3,v0,
1360,20240914,4,Cs0.05MA0.1FA0.85PbI3.0,1.73,,,,,,,,,,,,,,,,,1000,10,5000,30,10,200,110,15,,,,,,,,,,,,,,,0.0,0.0,0.4483,19.718,340,CH4,v0,
1361,20240914,4,Cs0.15MA0.25FA0.6PbI2.9Br0.1,1.4,,,,,,,,,,,,,,,,,1000,10,5000,40,10,120,115,20,,,,,,,,,,,,,,,13.627,68.297,1.0071,19.811,341,CH1,v0,
1362,20240914,4,Cs0.15MA0.25FA0.6PbI2.9Br0.1,1.4,,,,,,,,,,,,,,,,,1000,10,5000,40,10,120,115,20,,,,,,,,,,,,,,,14.003,68.95,1.0074,20.16,341,CH2,v0,
1363,20240914,4,Cs0.15MA0.25FA0.6PbI2.9Br0.1,1.4,,,,,,,,,,,,,,,,,1000,10,5000,40,10,120,115,20,,,,,,,,,,,,,,,13.742,68.309,1.0083,19.951,341,CH3,v0,
1364,20240914,4,Cs0.15MA0.25FA0.6PbI2.9Br0.1,1.4,,,,,,,,,,,,,,,,,1000,10,5000,40,10,120,115,20,,,,,,,,,,,,,,,13.718,68.448,1.0056,19.929,341,CH4,v0,
1365,20240914,4,Cs0.15MA0.25FA0.6PbI2.9Br0.1,1.4,,,,,,,,,,,,,,,,,1000,10,5000,40,10,120,115,20,,,,,,,,,,,,,,,0.55573,23.772,0.12898,18.126,342,CH1,v0,
1366,20240914,4,Cs0.15MA0.25FA0.6PbI2.9Br0.1,1.4,,,,,,,,,,,,,,,,,1000,10,5000,40,10,120,115,20,,,,,,,,,,,,,,,6.3156,38.195,0.86581,19.098,342,CH2,v0,
1367,20240914,4,Cs0.15MA0.25FA0.6PbI2.9Br0.1,1.4,,,,,,,,,,,,,,,,,1000,10,5000,40,10,120,115,20,,,,,,,,,,,,,,,12.551,63.263,1.0346,19.175,342,CH3,v0,
1368,20240914,4,Cs0.15MA0.25FA0.6PbI2.9Br0.1,1.4,,,,,,,,,,,,,,,,,1000,10,5000,40,10,120,115,20,,,,,,,,,,,,,,,10.062,51.835,0.99829,19.446,342,CH4,v0,
1369,20240914,4,Cs0.2MA0.2FA0.6PbI2.9Br0.1,1.1,,,,,,,,,,,,,,,,,1000,10,5000,30,10,120,110,35,,,,,,,,,,,,,,,0.73243,27.155,0.16511,16.336,343,CH1,v0,
1370,20240914,4,Cs0.2MA0.2FA0.6PbI2.9Br0.1,1.1,,,,,,,,,,,,,,,,,1000,10,5000,30,10,120,110,35,,,,,,,,,,,,,,,0.0,0.0,0.052436,15.002,343,CH2,v0,
1371,20240914,4,Cs0.2MA0.2FA0.6PbI2.9Br0.1,1.1,,,,,,,,,,,,,,,,,1000,10,5000,30,10,120,110,35,,,,,,,,,,,,,,,4.9987,982.54,0.035435,14.357,343,CH3,v0,
1372,20240914,4,Cs0.2MA0.2FA0.6PbI2.9Br0.1,1.1,,,,,,,,,,,,,,,,,1000,10,5000,30,10,120,110,35,,,,,,,,,,,,,,,6.0886,38.064,0.90842,17.608,343,CH4,v0,
1373,20240914,4,Cs0.2MA0.2FA0.6PbI2.9Br0.1,1.1,,,,,,,,,,,,,,,,,1000,10,5000,30,10,120,110,35,,,,,,,,,,,,,,,12.667,66.621,1.0407,18.271,344,CH1,v0,
1374,20240914,4,Cs0.2MA0.2FA0.6PbI2.9Br0.1,1.1,,,,,,,,,,,,,,,,,1000,10,5000,30,10,120,110,35,,,,,,,,,,,,,,,13.033,67.332,1.0388,18.634,344,CH2,v0,
1375,20240914,4,Cs0.2MA0.2FA0.6PbI2.9Br0.1,1.1,,,,,,,,,,,,,,,,,1000,10,5000,30,10,120,110,35,,,,,,,,,,,,,,,12.704,66.903,1.038,18.293,344,CH3,v0,
1376,20240914,4,Cs0.2MA0.2FA0.6PbI2.9Br0.1,1.1,,,,,,,,,,,,,,,,,1000,10,5000,30,10,120,110,35,,,,,,,,,,,,,,,12.871,67.221,1.0403,18.405,344,CH4,v0,
1377,20240914,4,Cs0.07MA0.1FA0.83PbI2.88Br0.12,1.37,,,,,,,,,,,,,,,,,1000,10,5000,30,10,120,100,20,,,,,,,,,,,,,,,12.285,66.071,1.0007,18.581,345,CH1,v0,
1378,20240914,4,Cs0.07MA0.1FA0.83PbI2.88Br0.12,1.37,,,,,,,,,,,,,,,,,1000,10,5000,30,10,120,100,20,,,,,,,,,,,,,,,11.736,61.874,0.99369,19.088,345,CH2,v0,
1379,20240914,4,Cs0.07MA0.1FA0.83PbI2.88Br0.12,1.37,,,,,,,,,,,,,,,,,1000,10,5000,30,10,120,100,20,,,,,,,,,,,,,,,13.002,68.526,1.0065,18.851,345,CH3,v0,
1380,20240914,4,Cs0.07MA0.1FA0.83PbI2.88Br0.12,1.37,,,,,,,,,,,,,,,,,1000,10,5000,30,10,120,100,20,,,,,,,,,,,,,,,12.998,67.86,1.0066,19.027,345,CH4,v0,
1381,20240914,4,Cs0.07MA0.1FA0.83PbI2.88Br0.12,1.37,,,,,,,,,,,,,,,,,1000,10,5000,30,10,120,100,20,,,,,,,,,,,,,,,11.637,59.786,1.0096,19.279,346,CH1,v0,
1382,20240914,4,Cs0.07MA0.1FA0.83PbI2.88Br0.12,1.37,,,,,,,,,,,,,,,,,1000,10,5000,30,10,120,100,20,,,,,,,,,,,,,,,0.0,0.0,0.08227,22.515,346,CH2,v0,
1383,20240914,4,Cs0.07MA0.1FA0.83PbI2.88Br0.12,1.37,,,,,,,,,,,,,,,,,1000,10,5000,30,10,120,100,20,,,,,,,,,,,,,,,1.326,26.443,0.26844,18.681,346,CH3,v0,
1384,20240914,4,Cs0.07MA0.1FA0.83PbI2.88Br0.12,1.37,,,,,,,,,,,,,,,,,1000,10,5000,30,10,120,100,20,,,,,,,,,,,,,,,12.774,65.317,1.0258,19.066,346,CH4,v0,
1385,20240914,4,Cs0.1FA0.9PbI2.95Br0.05,1.42,,,,,,,,,,,,,,,,,1000,10,5000,30,10,120,110,30,,,,,,,,,,,,,,,20.238,17689.0,0.002624,43.599,347,CH1,v0,
1386,20240914,4,Cs0.1FA0.9PbI2.95Br0.05,1.42,,,,,,,,,,,,,,,,,1000,10,5000,30,10,120,110,30,,,,,,,,,,,,,,,0.0,0.0,0.1073,1.0667,347,CH2,v0,
1387,20240914,4,Cs0.1FA0.9PbI2.95Br0.05,1.42,,,,,,,,,,,,,,,,,1000,10,5000,30,10,120,110,30,,,,,,,,,,,,,,,0.0,0.0,0.88428,11.537,347,CH3,v0,
1388,20240914,4,Cs0.1FA0.9PbI2.95Br0.05,1.42,,,,,,,,,,,,,,,,,1000,10,5000,30,10,120,110,30,,,,,,,,,,,,,,,0.0,0.0,0.002982,40.909,347,CH4,v0,
1389,20240914,4,Cs0.1FA0.9PbI2.95Br0.05,1.42,,,,,,,,,,,,,,,,,1000,10,5000,30,10,120,110,30,,,,,,,,,,,,,,,4.4421,36.035,0.93407,13.197,348,CH1,v0,
1390,20240914,4,Cs0.1FA0.9PbI2.95Br0.05,1.42,,,,,,,,,,,,,,,,,1000,10,5000,30,10,120,110,30,,,,,,,,,,,,,,,5.7334,42.368,0.9076,14.91,348,CH2,v0,
1391,20240914,4,Cs0.1FA0.9PbI2.95Br0.05,1.42,,,,,,,,,,,,,,,,,1000,10,5000,30,10,120,110,30,,,,,,,,,,,,,,,6.1156,45.544,0.90034,14.914,348,CH3,v0,
1392,20240914,4,Cs0.1FA0.9PbI2.95Br0.05,1.42,,,,,,,,,,,,,,,,,1000,10,5000,30,10,120,110,30,,,,,,,,,,,,,,,6.3584,47.027,0.89509,15.106,348,CH4,v0,
1393,20240914,4,Cs0.08MA0.15FA0.77PbI2.93Br0.07,1.55,,,,,,,,,,,,,,,,,1000,10,5000,30,10,120,110,30,,,,,,,,,,,,,,,0.0,0.0,0.003438,6.1606,349,CH1,v0,
1394,20240914,4,Cs0.08MA0.15FA0.77PbI2.93Br0.07,1.55,,,,,,,,,,,,,,,,,1000,10,5000,30,10,120,110,30,,,,,,,,,,,,,,,0.014773,227.79,0.001831,3.5416,349,CH2,v0,
1395,20240914,4,Cs0.08MA0.15FA0.77PbI2.93Br0.07,1.55,,,,,,,,,,,,,,,,,1000,10,5000,30,10,120,110,30,,,,,,,,,,,,,,,0.034394,921.1,0.001308,2.8542,349,CH3,v0,
1396,20240914,4,Cs0.08MA0.15FA0.77PbI2.93Br0.07,1.55,,,,,,,,,,,,,,,,,1000,10,5000,30,10,120,110,30,,,,,,,,,,,,,,,0.053029,1762.3,1.1119,2.7062,349,CH4,v0,
1397,20240914,4,Cs0.08MA0.15FA0.77PbI2.93Br0.07,1.55,,,,,,,,,,,,,,,,,1000,10,5000,30,10,120,110,30,,,,,,,,,,,,,,,13.374,64.7,1.0067,20.533,350,CH1,v0,
1398,20240914,4,Cs0.08MA0.15FA0.77PbI2.93Br0.07,1.55,,,,,,,,,,,,,,,,,1000,10,5000,30,10,120,110,30,,,,,,,,,,,,,,,11.836,57.509,0.99602,20.664,350,CH2,v0,
1399,20240914,4,Cs0.08MA0.15FA0.77PbI2.93Br0.07,1.55,,,,,,,,,,,,,,,,,1000,10,5000,30,10,120,110,30,,,,,,,,,,,,,,,2.3181,27.989,0.40713,20.342,350,CH3,v0,
1400,20240914,4,Cs0.08MA0.15FA0.77PbI2.93Br0.07,1.55,,,,,,,,,,,,,,,,,1000,10,5000,30,10,120,110,30,,,,,,,,,,,,,,,0.0,0.0,0.13011,22.328,350,CH4,v0,
1401,20240914,4,Cs0.07MA0.16FA0.77PbI2.92Br0.08,1.58,,,,,,,,,,,,,,,,,1000,10,5000,30,10,120,105,30,,,,,,,,,,,,,,,0.042464,46.215,0.009287,9.8941,351,CH1,v0,
1402,20240914,4,Cs0.07MA0.16FA0.77PbI2.92Br0.08,1.58,,,,,,,,,,,,,,,,,1000,10,5000,30,10,120,105,30,,,,,,,,,,,,,,,0.37865,30.244,0.071232,17.576,351,CH2,v0,
1403,20240914,4,Cs0.07MA0.16FA0.77PbI2.92Br0.08,1.58,,,,,,,,,,,,,,,,,1000,10,5000,30,10,120,105,30,,,,,,,,,,,,,,,0.87422,27.846,0.16611,18.901,351,CH3,v0,
1404,20240914,4,Cs0.07MA0.16FA0.77PbI2.92Br0.08,1.58,,,,,,,,,,,,,,,,,1000,10,5000,30,10,120,105,30,,,,,,,,,,,,,,,0.0,0.0,0.029268,15.227,351,CH4,v0,
1405,20240914,4,Cs0.07MA0.16FA0.77PbI2.92Br0.08,1.58,,,,,,,,,,,,,,,,,1000,10,5000,30,10,120,105,30,,,,,,,,,,,,,,,0.19902,10025.0,0.86219,2.3027,352,CH1,v0,
1406,20240914,4,Cs0.07MA0.16FA0.77PbI2.92Br0.08,1.58,,,,,,,,,,,,,,,,,1000,10,5000,30,10,120,105,30,,,,,,,,,,,,,,,0.28955,37.029,0.044883,17.422,352,CH2,v0,
1407,20240914,4,Cs0.07MA0.16FA0.77PbI2.92Br0.08,1.58,,,,,,,,,,,,,,,,,1000,10,5000,30,10,120,105,30,,,,,,,,,,,,,,,0.19347,26.209,0.042674,17.298,352,CH3,v0,
1408,20240914,4,Cs0.07MA0.16FA0.77PbI2.92Br0.08,1.58,,,,,,,,,,,,,,,,,1000,10,5000,30,10,120,105,30,,,,,,,,,,,,,,,0.17414,923.52,0.002812,6.705,352,CH4,v0,
1409,20240914,4,Cs0.2MA0.2FA0.6PbI2.9Br0.1,1.15,,,,,,,,,,,,,,,,,1000,10,5000,30,10,120,105,30,,,,,,,,,,,,,,,2.564,32.164,0.46395,17.182,353,CH1,v0,
1410,20240914,4,Cs0.2MA0.2FA0.6PbI2.9Br0.1,1.15,,,,,,,,,,,,,,,,,1000,10,5000,30,10,120,105,30,,,,,,,,,,,,,,,3.2167,30.44,0.60893,17.354,353,CH2,v0,
1411,20240914,4,Cs0.2MA0.2FA0.6PbI2.9Br0.1,1.15,,,,,,,,,,,,,,,,,1000,10,5000,30,10,120,105,30,,,,,,,,,,,,,,,3.7518,31.13,0.70143,17.182,353,CH3,v0,
1412,20240914,4,Cs0.2MA0.2FA0.6PbI2.9Br0.1,1.15,,,,,,,,,,,,,,,,,1000,10,5000,30,10,120,105,30,,,,,,,,,,,,,,,2.7546,28.955,0.545,17.456,353,CH4,v0,
1413,20240914,4,Cs0.2MA0.2FA0.6PbI2.9Br0.1,1.15,,,,,,,,,,,,,,,,,1000,10,5000,30,10,120,105,30,,,,,,,,,,,,,,,10.021,49.972,1.0449,19.191,354,CH1,v0,
1414,20240914,4,Cs0.2MA0.2FA0.6PbI2.9Br0.1,1.15,,,,,,,,,,,,,,,,,1000,10,5000,30,10,120,105,30,,,,,,,,,,,,,,,7.4816,40.749,0.944,19.449,354,CH2,v0,
1415,20240914,4,Cs0.2MA0.2FA0.6PbI2.9Br0.1,1.15,,,,,,,,,,,,,,,,,1000,10,5000,30,10,120,105,30,,,,,,,,,,,,,,,12.204,60.691,1.0574,19.017,354,CH3,v0,
1416,20240914,4,Cs0.2MA0.2FA0.6PbI2.9Br0.1,1.15,,,,,,,,,,,,,,,,,1000,10,5000,30,10,120,105,30,,,,,,,,,,,,,,,8.5494,44.47,1.01,19.034,354,CH4,v0,
1417,20240914,4,Cs0.05MA0.18FA0.77PbI2.90Br0.1,1.52,,,,,,,,,,,,,,,,,1000,10,5000,30,10,120,105,30,,,,,,,,,,,,,,,0.0096929,21.788,0.005771,7.7092,355,CH1,v0,
1418,20240914,4,Cs0.05MA0.18FA0.77PbI2.90Br0.1,1.52,,,,,,,,,,,,,,,,,1000,10,5000,30,10,120,105,30,,,,,,,,,,,,,,,0.016819,34.521,0.00631,7.7219,355,CH2,v0,
1419,20240914,4,Cs0.05MA0.18FA0.77PbI2.90Br0.1,1.52,,,,,,,,,,,,,,,,,1000,10,5000,30,10,120,105,30,,,,,,,,,,,,,,,0.0036456,13.401,0.004332,6.2795,355,CH3,v0,
1420,20240914,4,Cs0.05MA0.18FA0.77PbI2.90Br0.1,1.52,,,,,,,,,,,,,,,,,1000,10,5000,30,10,120,105,30,,,,,,,,,,,,,,,0.015305,52.205,0.004393,6.6738,355,CH4,v0,
1421,20240914,4,Cs0.05MA0.18FA0.77PbI2.90Br0.1,1.52,,,,,,,,,,,,,,,,,1000,10,5000,30,10,120,105,30,,,,,,,,,,,,,,,0.0,0.0,0.55688,1.7824,356,CH1,v0,
1422,20240914,4,Cs0.05MA0.18FA0.77PbI2.90Br0.1,1.52,,,,,,,,,,,,,,,,,1000,10,5000,30,10,120,105,30,,,,,,,,,,,,,,,0.055319,158.56,0.004229,8.2488,356,CH2,v0,
1423,20240914,4,Cs0.05MA0.18FA0.77PbI2.90Br0.1,1.52,,,,,,,,,,,,,,,,,1000,10,5000,30,10,120,105,30,,,,,,,,,,,,,,,0.043361,3148.4,0.69174,1.9909,356,CH3,v0,
1424,20240914,4,Cs0.05MA0.18FA0.77PbI2.90Br0.1,1.52,,,,,,,,,,,,,,,,,1000,10,5000,30,10,120,105,30,,,,,,,,,,,,,,,0.0,0.0,-0.000234,-0.83148,356,CH4,v0,
1425,20240914,4,Cs0.05MA0.2FA0.75PbI2.9Br0.1,1.8,,,,,,,,,,,,,,,,,1000,10,4500,35,10,100,110,30,,,,,,,,,,,,,,,0.0,0.0,0.002234,3.67,357,CH1,v0,
1426,20240914,4,Cs0.05MA0.2FA0.75PbI2.9Br0.1,1.8,,,,,,,,,,,,,,,,,1000,10,4500,35,10,100,110,30,,,,,,,,,,,,,,,0.0,0.0,0.002792,4.1927,357,CH2,v0,
1427,20240914,4,Cs0.05MA0.2FA0.75PbI2.9Br0.1,1.8,,,,,,,,,,,,,,,,,1000,10,4500,35,10,100,110,30,,,,,,,,,,,,,,,0.015839,137.55,0.00278,4.1424,357,CH3,v0,
1428,20240914,4,Cs0.05MA0.2FA0.75PbI2.9Br0.1,1.8,,,,,,,,,,,,,,,,,1000,10,4500,35,10,100,110,30,,,,,,,,,,,,,,,0.0064021,32.813,0.003926,4.9699,357,CH4,v0,
1429,20240914,4,Cs0.05MA0.2FA0.75PbI2.9Br0.1,1.8,,,,,,,,,,,,,,,,,1000,10,4500,35,10,100,110,30,,,,,,,,,,,,,,,0.20066,32980.0,0.52098,1.1679,358,CH1,v0,
1430,20240914,4,Cs0.05MA0.2FA0.75PbI2.9Br0.1,1.8,,,,,,,,,,,,,,,,,1000,10,4500,35,10,100,110,30,,,,,,,,,,,,,,,0.0,0.0,0.73588,1.6677,358,CH2,v0,
1431,20240914,4,Cs0.05MA0.2FA0.75PbI2.9Br0.1,1.8,,,,,,,,,,,,,,,,,1000,10,4500,35,10,100,110,30,,,,,,,,,,,,,,,0.034752,6806.5,0.46202,1.1051,358,CH3,v0,
1432,20240914,4,Cs0.05MA0.2FA0.75PbI2.9Br0.1,1.8,,,,,,,,,,,,,,,,,1000,10,4500,35,10,100,110,30,,,,,,,,,,,,,,,0.058198,5252.6,0.67086,1.6516,358,CH4,v0,
1433,20240914,4,Cs0.2MA0.16FA0.64PbI2.9Br0.1,1.42,,,,,,,,,,,,,,,,,1000,10,5000,30,10,120,110,30,,,,,,,,,,,,,,,13.393,71.095,1.014,18.578,359,CH1,v0,
1434,20240914,4,Cs0.2MA0.16FA0.64PbI2.9Br0.1,1.42,,,,,,,,,,,,,,,,,1000,10,5000,30,10,120,110,30,,,,,,,,,,,,,,,13.769,71.257,1.0186,18.971,359,CH2,v0,
1435,20240914,4,Cs0.2MA0.16FA0.64PbI2.9Br0.1,1.42,,,,,,,,,,,,,,,,,1000,10,5000,30,10,120,110,30,,,,,,,,,,,,,,,13.827,72.34,1.0188,18.761,359,CH3,v0,
1436,20240914,4,Cs0.2MA0.16FA0.64PbI2.9Br0.1,1.42,,,,,,,,,,,,,,,,,1000,10,5000,30,10,120,110,30,,,,,,,,,,,,,,,13.964,71.613,1.0216,19.087,359,CH4,v0,
1437,20240914,4,Cs0.2MA0.16FA0.64PbI2.9Br0.1,1.42,,,,,,,,,,,,,,,,,1000,10,5000,30,10,120,110,30,,,,,,,,,,,,,,,7.953,44.559,0.98079,18.198,360,CH1,v0,
1438,20240914,4,Cs0.2MA0.16FA0.64PbI2.9Br0.1,1.42,,,,,,,,,,,,,,,,,1000,10,5000,30,10,120,110,30,,,,,,,,,,,,,,,11.684,59.939,1.057,18.442,360,CH2,v0,
1439,20240914,4,Cs0.2MA0.16FA0.64PbI2.9Br0.1,1.42,,,,,,,,,,,,,,,,,1000,10,5000,30,10,120,110,30,,,,,,,,,,,,,,,10.543,55.725,1.0422,18.154,360,CH3,v0,
1440,20240914,4,Cs0.2MA0.16FA0.64PbI2.9Br0.1,1.42,,,,,,,,,,,,,,,,,1000,10,5000,30,10,120,110,30,,,,,,,,,,,,,,,6.5969,37.998,0.96693,17.955,360,CH4,v0,
1441,20240919,5,Cs0.15MA0.05FA0.8PbI2.85Br0.15,1.35,,,,,,,,,,,,,,,,,900,10,5000,30,10,180,100,60,,,,,,,,,,,,,,,3.5918,28.907,0.59598,20.848,361,CH1,v0,
1442,20240919,5,Cs0.15MA0.05FA0.8PbI2.85Br0.15,1.35,,,,,,,,,,,,,,,,,900,10,5000,30,10,180,100,60,,,,,,,,,,,,,,,13.149,64.978,1.0196,19.847,361,CH2,v0,
1443,20240919,5,Cs0.15MA0.05FA0.8PbI2.85Br0.15,1.35,,,,,,,,,,,,,,,,,900,10,5000,30,10,180,100,60,,,,,,,,,,,,,,,13.638,67.851,1.0237,19.636,361,CH3,v0,
1444,20240919,5,Cs0.15MA0.05FA0.8PbI2.85Br0.15,1.35,,,,,,,,,,,,,,,,,900,10,5000,30,10,180,100,60,,,,,,,,,,,,,,,14.409,70.684,1.0258,19.873,361,CH4,v0,
1445,20240919,5,Cs0.15MA0.05FA0.8PbI2.85Br0.15,1.35,,,,,,,,,,,,,,,,,900,10,5000,30,10,180,100,60,,,,,,,,,,,,,,,3.7274,30.715,0.62305,19.477,362,CH1,v0,
1446,20240919,5,Cs0.15MA0.05FA0.8PbI2.85Br0.15,1.35,,,,,,,,,,,,,,,,,900,10,5000,30,10,180,100,60,,,,,,,,,,,,,,,12.909,64.652,1.0071,19.826,362,CH2,v0,
1447,20240919,5,Cs0.15MA0.05FA0.8PbI2.85Br0.15,1.35,,,,,,,,,,,,,,,,,900,10,5000,30,10,180,100,60,,,,,,,,,,,,,,,10.55,54.212,0.99101,19.638,362,CH3,v0,
1448,20240919,5,Cs0.15MA0.05FA0.8PbI2.85Br0.15,1.35,,,,,,,,,,,,,,,,,900,10,5000,30,10,180,100,60,,,,,,,,,,,,,,,14.968,73.48,1.0208,19.956,362,CH4,v0,
1449,20240919,5,Cs0.15MA0.05FA0.8PbI2.85Br0.15,1.35,,,,,,,,,,,,,,,,,900,10,5000,30,10,180,100,60,,,,,,,,,,,,,,,5.5149,33.236,0.77338,21.455,363,CH1,v0,
1450,20240919,5,Cs0.15MA0.05FA0.8PbI2.85Br0.15,1.35,,,,,,,,,,,,,,,,,900,10,5000,30,10,180,100,60,,,,,,,,,,,,,,,14.267,68.643,1.0013,20.757,363,CH2,v0,
1451,20240919,5,Cs0.15MA0.05FA0.8PbI2.85Br0.15,1.35,,,,,,,,,,,,,,,,,900,10,5000,30,10,180,100,60,,,,,,,,,,,,,,,14.97,73.445,1.0045,20.29,363,CH3,v0,
1452,20240919,5,Cs0.15MA0.05FA0.8PbI2.85Br0.15,1.35,,,,,,,,,,,,,,,,,900,10,5000,30,10,180,100,60,,,,,,,,,,,,,,,15.393,75.239,1.0107,20.242,363,CH4,v0,
1453,20240919,5,Cs0.15MA0.05FA0.8PbI2.85Br0.15,1.35,,,,,,,,,,,,,,,,,900,10,5000,30,10,180,100,60,,,,,,,,,,,,,,,9.116,51.704,0.90477,19.487,364,CH1,v0,
1454,20240919,5,Cs0.15MA0.05FA0.8PbI2.85Br0.15,1.35,,,,,,,,,,,,,,,,,900,10,5000,30,10,180,100,60,,,,,,,,,,,,,,,14.308,73.607,0.97612,19.913,364,CH2,v0,
1455,20240919,5,Cs0.15MA0.05FA0.8PbI2.85Br0.15,1.35,,,,,,,,,,,,,,,,,900,10,5000,30,10,180,100,60,,,,,,,,,,,,,,,15.214,78.366,0.98089,19.792,364,CH3,v0,
1456,20240919,5,Cs0.15MA0.05FA0.8PbI2.85Br0.15,1.35,,,,,,,,,,,,,,,,,900,10,5000,30,10,180,100,60,,,,,,,,,,,,,,,13.861,70.638,0.97788,20.067,364,CH4,v0,
1457,20240919,5,Cs0.05MA0.14FA0.81PbI2.85Br0.15,1.38,,,,,,,,,,,,,,,,,1000,10,5000,40,10,120,100,30,,,,,,,,,,,,,,,4.5529,31.467,0.71965,20.105,365,CH1,v0,
1458,20240919,5,Cs0.05MA0.14FA0.81PbI2.85Br0.15,1.38,,,,,,,,,,,,,,,,,1000,10,5000,40,10,120,100,30,,,,,,,,,,,,,,,7.799,40.731,0.95118,20.13,365,CH2,v0,
1459,20240919,5,Cs0.05MA0.14FA0.81PbI2.85Br0.15,1.38,,,,,,,,,,,,,,,,,1000,10,5000,40,10,120,100,30,,,,,,,,,,,,,,,15.37,75.494,1.0205,19.949,365,CH3,v0,
1460,20240919,5,Cs0.05MA0.14FA0.81PbI2.85Br0.15,1.38,,,,,,,,,,,,,,,,,1000,10,5000,40,10,120,100,30,,,,,,,,,,,,,,,0.0,0.0,0.19169,24.388,365,CH4,v0,
1461,20240919,5,Cs0.05MA0.14FA0.81PbI2.85Br0.15,1.38,,,,,,,,,,,,,,,,,1000,10,5000,40,10,120,100,30,,,,,,,,,,,,,,,0.051739,9061.8,0.47932,1.1912,366,CH1,v0,
1462,20240919,5,Cs0.05MA0.14FA0.81PbI2.85Br0.15,1.38,,,,,,,,,,,,,,,,,1000,10,5000,40,10,120,100,30,,,,,,,,,,,,,,,0.053865,2149.9,1.0759,2.3287,366,CH2,v0,
1463,20240919,5,Cs0.05MA0.14FA0.81PbI2.85Br0.15,1.38,,,,,,,,,,,,,,,,,1000,10,5000,40,10,120,100,30,,,,,,,,,,,,,,,0.038756,437.03,0.00208,4.2628,366,CH3,v0,
1464,20240919,5,Cs0.05MA0.14FA0.81PbI2.85Br0.15,1.38,,,,,,,,,,,,,,,,,1000,10,5000,40,10,120,100,30,,,,,,,,,,,,,,,0.062054,2260.6,1.0365,2.6483,366,CH4,v0,
1465,20240919,5,Cs0.05MA0.14FA0.81PbI2.85Br0.15,1.38,,,,,,,,,,,,,,,,,1000,10,5000,40,10,120,100,30,,,,,,,,,,,,,,,11.116,58.742,0.93913,20.151,367,CH1,v0,
1466,20240919,5,Cs0.05MA0.14FA0.81PbI2.85Br0.15,1.38,,,,,,,,,,,,,,,,,1000,10,5000,40,10,120,100,30,,,,,,,,,,,,,,,14.397,72.356,0.97933,20.318,367,CH2,v0,
1467,20240919,5,Cs0.05MA0.14FA0.81PbI2.85Br0.15,1.38,,,,,,,,,,,,,,,,,1000,10,5000,40,10,120,100,30,,,,,,,,,,,,,,,16.072,80.855,0.98826,20.113,367,CH3,v0,
1468,20240919,5,Cs0.05MA0.14FA0.81PbI2.85Br0.15,1.38,,,,,,,,,,,,,,,,,1000,10,5000,40,10,120,100,30,,,,,,,,,,,,,,,16.109,79.784,0.99187,20.356,367,CH4,v0,
1469,20240919,5,Cs0.05MA0.14FA0.81PbI2.85Br0.15,1.38,,,,,,,,,,,,,,,,,1000,10,5000,40,10,120,100,30,,,,,,,,,,,,,,,0.013541,33.488,0.005753,7.0283,368,CH1,v0,
1470,20240919,5,Cs0.05MA0.14FA0.81PbI2.85Br0.15,1.38,,,,,,,,,,,,,,,,,1000,10,5000,40,10,120,100,30,,,,,,,,,,,,,,,0.0,0.0,0.013024,10.325,368,CH2,v0,
1471,20240919,5,Cs0.05MA0.14FA0.81PbI2.85Br0.15,1.38,,,,,,,,,,,,,,,,,1000,10,5000,40,10,120,100,30,,,,,,,,,,,,,,,0.0,0.0,0.021313,12.892,368,CH3,v0,
1472,20240919,5,Cs0.05MA0.14FA0.81PbI2.85Br0.15,1.38,,,,,,,,,,,,,,,,,1000,10,5000,40,10,120,100,30,,,,,,,,,,,,,,,0.056363,62.202,0.00943,9.6094,368,CH4,v0,
1473,20240919,5,Cs0.15MA0.15FA0.7PbI2.85Br0.15,1.38,,,,,,,,,,,,,,,,,1000,10,5000,30,10,120,100,30,,,,,,,,,,,,,,,0.048112,3835.0,0.76623,1.6373,369,CH1,v0,
1474,20240919,5,Cs0.15MA0.15FA0.7PbI2.85Br0.15,1.38,,,,,,,,,,,,,,,,,1000,10,5000,30,10,120,100,30,,,,,,,,,,,,,,,0.04588,93.394,0.006395,7.6818,369,CH2,v0,
1475,20240919,5,Cs0.15MA0.15FA0.7PbI2.85Br0.15,1.38,,,,,,,,,,,,,,,,,1000,10,5000,30,10,120,100,30,,,,,,,,,,,,,,,0.0,0.0,0.01731,12.715,369,CH3,v0,
1476,20240919,5,Cs0.15MA0.15FA0.7PbI2.85Br0.15,1.38,,,,,,,,,,,,,,,,,1000,10,5000,30,10,120,100,30,,,,,,,,,,,,,,,0.026081,39.265,0.007321,9.0728,369,CH4,v0,
1477,20240919,5,Cs0.15MA0.15FA0.7PbI2.85Br0.15,1.38,,,,,,,,,,,,,,,,,1000,10,5000,30,10,120,100,30,,,,,,,,,,,,,,,6.7976,37.684,0.9059,19.913,370,CH1,v0,
1478,20240919,5,Cs0.15MA0.15FA0.7PbI2.85Br0.15,1.38,,,,,,,,,,,,,,,,,1000,10,5000,30,10,120,100,30,,,,,,,,,,,,,,,9.6245,48.681,0.9849,20.074,370,CH2,v0,
1479,20240919,5,Cs0.15MA0.15FA0.7PbI2.85Br0.15,1.38,,,,,,,,,,,,,,,,,1000,10,5000,30,10,120,100,30,,,,,,,,,,,,,,,5.2189,31.117,0.84371,19.878,370,CH3,v0,
1480,20240919,5,Cs0.15MA0.15FA0.7PbI2.85Br0.15,1.38,,,,,,,,,,,,,,,,,1000,10,5000,30,10,120,100,30,,,,,,,,,,,,,,,1.7706,29.553,0.29891,20.044,370,CH4,v0,
1481,20240919,5,Cs0.15MA0.15FA0.7PbI2.85Br0.15,1.38,,,,,,,,,,,,,,,,,1000,10,5000,30,10,120,100,30,,,,,,,,,,,,,,,0.04962,70.561,0.008453,8.3195,371,CH1,v0,
1482,20240919,5,Cs0.15MA0.15FA0.7PbI2.85Br0.15,1.38,,,,,,,,,,,,,,,,,1000,10,5000,30,10,120,100,30,,,,,,,,,,,,,,,0.25211,27.019,0.062359,14.963,371,CH2,v0,
1483,20240919,5,Cs0.15MA0.15FA0.7PbI2.85Br0.15,1.38,,,,,,,,,,,,,,,,,1000,10,5000,30,10,120,100,30,,,,,,,,,,,,,,,0.64847,25.813,0.14896,16.865,371,CH3,v0,
1484,20240919,5,Cs0.15MA0.15FA0.7PbI2.85Br0.15,1.38,,,,,,,,,,,,,,,,,1000,10,5000,30,10,120,100,30,,,,,,,,,,,,,,,0.22151,24.683,0.058695,15.289,371,CH4,v0,
1485,20240919,5,Cs0.15MA0.15FA0.7PbI2.85Br0.15,1.38,,,,,,,,,,,,,,,,,1000,10,5000,30,10,120,100,30,,,,,,,,,,,,,,,13.638,72.654,0.94326,19.9,372,CH1,v0,
1486,20240919,5,Cs0.15MA0.15FA0.7PbI2.85Br0.15,1.38,,,,,,,,,,,,,,,,,1000,10,5000,30,10,120,100,30,,,,,,,,,,,,,,,15.052,77.441,0.96447,20.153,372,CH2,v0,
1487,20240919,5,Cs0.15MA0.15FA0.7PbI2.85Br0.15,1.38,,,,,,,,,,,,,,,,,1000,10,5000,30,10,120,100,30,,,,,,,,,,,,,,,9.8852,52.424,0.9449,19.956,372,CH3,v0,
1488,20240919,5,Cs0.15MA0.15FA0.7PbI2.85Br0.15,1.38,,,,,,,,,,,,,,,,,1000,10,5000,30,10,120,100,30,,,,,,,,,,,,,,,4.4361,30.441,0.71869,20.276,372,CH4,v0,
1489,20240919,5,Cs0.05MA0.14FA0.81PbI2.85Br0.15,1.38,,,,,,,,,,,,,,,,,1000,10,5000,30,10,120,100,30,,,,,,,,,,,,,,,0.03354,49.402,0.006741,10.071,373,CH1,v0,
1490,20240919,5,Cs0.05MA0.14FA0.81PbI2.85Br0.15,1.38,,,,,,,,,,,,,,,,,1000,10,5000,30,10,120,100,30,,,,,,,,,,,,,,,0.84755,26.623,0.16806,18.943,373,CH2,v0,
1491,20240919,5,Cs0.05MA0.14FA0.81PbI2.85Br0.15,1.38,,,,,,,,,,,,,,,,,1000,10,5000,30,10,120,100,30,,,,,,,,,,,,,,,0.70082,25.814,0.14523,18.694,373,CH3,v0,
1492,20240919,5,Cs0.05MA0.14FA0.81PbI2.85Br0.15,1.38,,,,,,,,,,,,,,,,,1000,10,5000,30,10,120,100,30,,,,,,,,,,,,,,,0.17635,69.814,0.018044,13.999,373,CH4,v0,
1493,20240919,5,Cs0.05MA0.14FA0.81PbI2.85Br0.15,1.38,,,,,,,,,,,,,,,,,1000,10,5000,30,10,120,100,30,,,,,,,,,,,,,,,0.0,0.0,0.002293,3.3433,374,CH1,v0,
1494,20240919,5,Cs0.05MA0.14FA0.81PbI2.85Br0.15,1.38,,,,,,,,,,,,,,,,,1000,10,5000,30,10,120,100,30,,,,,,,,,,,,,,,0.0,0.0,0.00474,5.9583,374,CH2,v0,
1495,20240919,5,Cs0.05MA0.14FA0.81PbI2.85Br0.15,1.38,,,,,,,,,,,,,,,,,1000,10,5000,30,10,120,100,30,,,,,,,,,,,,,,,0.0,0.0,0.004321,5.6725,374,CH3,v0,
1496,20240919,5,Cs0.05MA0.14FA0.81PbI2.85Br0.15,1.38,,,,,,,,,,,,,,,,,1000,10,5000,30,10,120,100,30,,,,,,,,,,,,,,,0.023403,135.42,0.003722,4.6437,374,CH4,v0,
1497,20240919,5,Cs0.05MA0.14FA0.81PbI2.85Br0.15,1.38,,,,,,,,,,,,,,,,,1000,10,5000,30,10,120,100,30,,,,,,,,,,,,,,,13.179,65.146,0.99026,20.428,375,CH1,v0,
1498,20240919,5,Cs0.05MA0.14FA0.81PbI2.85Br0.15,1.38,,,,,,,,,,,,,,,,,1000,10,5000,30,10,120,100,30,,,,,,,,,,,,,,,15.478,75.313,1.009,20.369,375,CH2,v0,
1499,20240919,5,Cs0.05MA0.14FA0.81PbI2.85Br0.15,1.38,,,,,,,,,,,,,,,,,1000,10,5000,30,10,120,100,30,,,,,,,,,,,,,,,15.258,75.647,1.0107,19.957,375,CH3,v0,
1500,20240919,5,Cs0.05MA0.14FA0.81PbI2.85Br0.15,1.38,,,,,,,,,,,,,,,,,1000,10,5000,30,10,120,100,30,,,,,,,,,,,,,,,12.343,62.172,0.99536,19.946,375,CH4,v0,
1501,20240919,5,Cs0.05MA0.14FA0.81PbI2.85Br0.15,1.38,,,,,,,,,,,,,,,,,1000,10,5000,30,10,120,100,30,,,,,,,,,,,,,,,0.35474,32.389,0.060552,18.087,376,CH1,v0,
1502,20240919,5,Cs0.05MA0.14FA0.81PbI2.85Br0.15,1.38,,,,,,,,,,,,,,,,,1000,10,5000,30,10,120,100,30,,,,,,,,,,,,,,,4.2895,29.922,0.70505,20.333,376,CH2,v0,
1503,20240919,5,Cs0.05MA0.14FA0.81PbI2.85Br0.15,1.38,,,,,,,,,,,,,,,,,1000,10,5000,30,10,120,100,30,,,,,,,,,,,,,,,2.5001,30.738,0.40812,19.929,376,CH3,v0,
1504,20240919,5,Cs0.05MA0.14FA0.81PbI2.85Br0.15,1.38,,,,,,,,,,,,,,,,,1000,10,5000,30,10,120,100,30,,,,,,,,,,,,,,,0.0029231,3.8496,0.007916,9.5922,376,CH4,v0,
1505,20240919,5,Cs0.05MA0.14FA0.81PbI2.85Br0.15,1.38,,,,,,,,,,,,,,,,,1000,10,5000,30,10,120,100,30,,,,,,,,,,,,,,,0.0,0.0,-0.050048,2.76e-06,377,CH1,v0,
1506,20240919,5,Cs0.05MA0.14FA0.81PbI2.85Br0.15,1.38,,,,,,,,,,,,,,,,,1000,10,5000,30,10,120,100,30,,,,,,,,,,,,,,,3.88e-05,958.71,0.052575,7.69e-05,377,CH2,v0,
1507,20240919,5,Cs0.05MA0.14FA0.81PbI2.85Br0.15,1.38,,,,,,,,,,,,,,,,,1000,10,5000,30,10,120,100,30,,,,,,,,,,,,,,,0.0,0.0,-0.062872,1.55e-05,377,CH3,v0,
1508,20240919,5,Cs0.05MA0.14FA0.81PbI2.85Br0.15,1.38,,,,,,,,,,,,,,,,,1000,10,5000,30,10,120,100,30,,,,,,,,,,,,,,,0.0,0.0,-0.058129,-4.43e-05,377,CH4,v0,
1509,20240919,5,Cs0.05MA0.14FA0.81PbI2.85Br0.15,1.38,,,,,,,,,,,,,,,,,1000,10,5000,30,10,120,100,30,,,,,,,,,,,,,,,14.492,72.884,1.0233,19.431,378,CH1,v0,
1510,20240919,5,Cs0.05MA0.14FA0.81PbI2.85Br0.15,1.38,,,,,,,,,,,,,,,,,1000,10,5000,30,10,120,100,30,,,,,,,,,,,,,,,7.7293,40.761,0.9637,19.677,378,CH2,v0,
1511,20240919,5,Cs0.05MA0.14FA0.81PbI2.85Br0.15,1.38,,,,,,,,,,,,,,,,,1000,10,5000,30,10,120,100,30,,,,,,,,,,,,,,,1.8115,22.024,0.4188,19.639,378,CH3,v0,
1512,20240919,5,Cs0.05MA0.14FA0.81PbI2.85Br0.15,1.38,,,,,,,,,,,,,,,,,1000,10,5000,30,10,120,100,30,,,,,,,,,,,,,,,4.5387,31.38,0.7416,19.504,378,CH4,v0,
1513,20240919,5,Cs0.05MA0.14FA0.81PbI2.85Br0.15,1.38,,,,,,,,,,,,,,,,,1000,10,5000,30,10,120,100,30,,,,,,,,,,,,,,,0.27087,28.686,0.056535,16.702,379,CH1,v0,
1514,20240919,5,Cs0.05MA0.14FA0.81PbI2.85Br0.15,1.38,,,,,,,,,,,,,,,,,1000,10,5000,30,10,120,100,30,,,,,,,,,,,,,,,4.8289,35.352,0.70091,19.488,379,CH2,v0,
1515,20240919,5,Cs0.05MA0.14FA0.81PbI2.85Br0.15,1.38,,,,,,,,,,,,,,,,,1000,10,5000,30,10,120,100,30,,,,,,,,,,,,,,,4.0895,33.614,0.63375,19.197,379,CH3,v0,
1516,20240919,5,Cs0.05MA0.14FA0.81PbI2.85Br0.15,1.38,,,,,,,,,,,,,,,,,1000,10,5000,30,10,120,100,30,,,,,,,,,,,,,,,0.65371,25.936,0.14484,17.401,379,CH4,v0,
1517,20240919,5,Cs0.05MA0.14FA0.81PbI2.85Br0.15,1.38,,,,,,,,,,,,,,,,,1000,10,5000,30,10,120,100,30,,,,,,,,,,,,,,,0.17767,30.298,0.049966,11.737,380,CH1,v0,
1518,20240919,5,Cs0.05MA0.14FA0.81PbI2.85Br0.15,1.38,,,,,,,,,,,,,,,,,1000,10,5000,30,10,120,100,30,,,,,,,,,,,,,,,0.22015,20.941,0.07314,14.374,380,CH2,v0,
1519,20240919,5,Cs0.05MA0.14FA0.81PbI2.85Br0.15,1.38,,,,,,,,,,,,,,,,,1000,10,5000,30,10,120,100,30,,,,,,,,,,,,,,,0.16512,19.759,0.060576,13.796,380,CH3,v0,
1520,20240919,5,Cs0.05MA0.14FA0.81PbI2.85Br0.15,1.38,,,,,,,,,,,,,,,,,1000,10,5000,30,10,120,100,30,,,,,,,,,,,,,,,0.13238,19.819,0.054902,12.166,380,CH4,v0,
1521,20240919,5,Cs0.05MA0.14FA0.81PbI2.85Br0.15,1.38,,,,,,,,,,,,,,,,,1000,10,5000,30,10,120,100,30,,,,,,,,,,,,,,,15.443,78.127,0.95634,20.669,381,CH1,v0,
1522,20240919,5,Cs0.05MA0.14FA0.81PbI2.85Br0.15,1.38,,,,,,,,,,,,,,,,,1000,10,5000,30,10,120,100,30,,,,,,,,,,,,,,,15.825,79.793,0.96747,20.5,381,CH2,v0,
1523,20240919,5,Cs0.05MA0.14FA0.81PbI2.85Br0.15,1.38,,,,,,,,,,,,,,,,,1000,10,5000,30,10,120,100,30,,,,,,,,,,,,,,,15.881,81.236,0.97057,20.142,381,CH3,v0,
1524,20240919,5,Cs0.05MA0.14FA0.81PbI2.85Br0.15,1.38,,,,,,,,,,,,,,,,,1000,10,5000,30,10,120,100,30,,,,,,,,,,,,,,,16.207,82.271,0.97493,20.206,381,CH4,v0,
1525,20240919,5,Cs0.05MA0.14FA0.81PbI2.85Br0.15,1.38,,,,,,,,,,,,,,,,,1000,10,5000,30,10,120,100,30,,,,,,,,,,,,,,,3.4387,32.139,0.54615,19.591,382,CH1,v0,
1526,20240919,5,Cs0.05MA0.14FA0.81PbI2.85Br0.15,1.38,,,,,,,,,,,,,,,,,1000,10,5000,30,10,120,100,30,,,,,,,,,,,,,,,14.121,70.403,0.98613,20.34,382,CH2,v0,
1527,20240919,5,Cs0.05MA0.14FA0.81PbI2.85Br0.15,1.38,,,,,,,,,,,,,,,,,1000,10,5000,30,10,120,100,30,,,,,,,,,,,,,,,8.7191,46.924,0.9275,20.034,382,CH3,v0,
1528,20240919,5,Cs0.05MA0.14FA0.81PbI2.85Br0.15,1.38,,,,,,,,,,,,,,,,,1000,10,5000,30,10,120,100,30,,,,,,,,,,,,,,,0.34454,25.069,0.088074,15.605,382,CH4,v0,
1529,20240919,5,Cs0.05MA0.14FA0.81PbI2.85Br0.15,1.38,,,,,,,,,,,,,,,,,1000,10,5000,30,10,120,100,30,,,,,,,,,,,,,,,0.0,0.0,-0.052804,2.19e-06,383,CH1,v0,
1530,20240919,5,Cs0.05MA0.14FA0.81PbI2.85Br0.15,1.38,,,,,,,,,,,,,,,,,1000,10,5000,30,10,120,100,30,,,,,,,,,,,,,,,4.15e-05,1030.0,0.051222,7.87e-05,383,CH2,v0,
1531,20240919,5,Cs0.05MA0.14FA0.81PbI2.85Br0.15,1.38,,,,,,,,,,,,,,,,,1000,10,5000,30,10,120,100,30,,,,,,,,,,,,,,,0.0,0.0,-0.064142,1.5e-05,383,CH3,v0,
1532,20240919,5,Cs0.05MA0.14FA0.81PbI2.85Br0.15,1.38,,,,,,,,,,,,,,,,,1000,10,5000,30,10,120,100,30,,,,,,,,,,,,,,,0.0,0.0,-0.055312,-3.94e-05,383,CH4,v0,
1533,20240919,5,Cs0.05MA0.14FA0.81PbI2.85Br0.15,1.38,,,,,,,,,,,,,,,,,1000,10,5000,30,10,120,100,30,,,,,,,,,,,,,,,15.061,80.931,0.95001,19.589,384,CH1,v0,
1534,20240919,5,Cs0.05MA0.14FA0.81PbI2.85Br0.15,1.38,,,,,,,,,,,,,,,,,1000,10,5000,30,10,120,100,30,,,,,,,,,,,,,,,15.059,78.736,0.96292,19.862,384,CH2,v0,
1535,20240919,5,Cs0.05MA0.14FA0.81PbI2.85Br0.15,1.38,,,,,,,,,,,,,,,,,1000,10,5000,30,10,120,100,30,,,,,,,,,,,,,,,6.7597,38.309,0.90514,19.495,384,CH3,v0,
1536,20240919,5,Cs0.05MA0.14FA0.81PbI2.85Br0.15,1.38,,,,,,,,,,,,,,,,,1000,10,5000,30,10,120,100,30,,,,,,,,,,,,,,,15.435,80.801,0.96732,19.748,384,CH4,v0,
1537,20240919,5,Cs0.01MA0.23FA0.76PbI2.85Br0.15,1.42,,,,,,,,,,,,,,,,,1000,10,5000,30,10,120,100,30,,,,,,,,,,,,,,,0.2148,30.762,0.042991,16.242,385,CH1,v0,
1538,20240919,5,Cs0.01MA0.23FA0.76PbI2.85Br0.15,1.42,,,,,,,,,,,,,,,,,1000,10,5000,30,10,120,100,30,,,,,,,,,,,,,,,0.99456,26.308,0.20973,18.025,385,CH2,v0,
1539,20240919,5,Cs0.01MA0.23FA0.76PbI2.85Br0.15,1.42,,,,,,,,,,,,,,,,,1000,10,5000,30,10,120,100,30,,,,,,,,,,,,,,,0.84994,27.893,0.1687,18.063,385,CH3,v0,
1540,20240919,5,Cs0.01MA0.23FA0.76PbI2.85Br0.15,1.42,,,,,,,,,,,,,,,,,1000,10,5000,30,10,120,100,30,,,,,,,,,,,,,,,0.50001,29.815,0.094153,17.812,385,CH4,v0,
1541,20240919,5,Cs0.01MA0.23FA0.76PbI2.85Br0.15,1.42,,,,,,,,,,,,,,,,,1000,10,5000,30,10,120,100,30,,,,,,,,,,,,,,,0.049583,701.08,0.001661,4.2591,386,CH1,v0,
1542,20240919,5,Cs0.01MA0.23FA0.76PbI2.85Br0.15,1.42,,,,,,,,,,,,,,,,,1000,10,5000,30,10,120,100,30,,,,,,,,,,,,,,,0.046522,113.62,0.004819,8.4963,386,CH2,v0,
1543,20240919,5,Cs0.01MA0.23FA0.76PbI2.85Br0.15,1.42,,,,,,,,,,,,,,,,,1000,10,5000,30,10,120,100,30,,,,,,,,,,,,,,,0.048621,272.94,0.002964,6.0095,386,CH3,v0,
1544,20240919,5,Cs0.01MA0.23FA0.76PbI2.85Br0.15,1.42,,,,,,,,,,,,,,,,,1000,10,5000,30,10,120,100,30,,,,,,,,,,,,,,,0.037317,22419.0,0.25303,0.65785,386,CH4,v0,
1545,20240919,5,Cs0.01MA0.23FA0.76PbI2.85Br0.15,1.42,,,,,,,,,,,,,,,,,1000,10,5000,30,10,120,100,30,,,,,,,,,,,,,,,0.44819,25.956,0.098184,17.587,387,CH1,v0,
1546,20240919,5,Cs0.01MA0.23FA0.76PbI2.85Br0.15,1.42,,,,,,,,,,,,,,,,,1000,10,5000,30,10,120,100,30,,,,,,,,,,,,,,,5.1295,35.326,0.78477,18.503,387,CH2,v0,
1547,20240919,5,Cs0.01MA0.23FA0.76PbI2.85Br0.15,1.42,,,,,,,,,,,,,,,,,1000,10,5000,30,10,120,100,30,,,,,,,,,,,,,,,4.0941,32.516,0.68173,18.469,387,CH3,v0,
1548,20240919,5,Cs0.01MA0.23FA0.76PbI2.85Br0.15,1.42,,,,,,,,,,,,,,,,,1000,10,5000,30,10,120,100,30,,,,,,,,,,,,,,,2.9279,30.832,0.50731,18.719,387,CH4,v0,
1549,20240919,5,Cs0.01MA0.23FA0.76PbI2.85Br0.15,1.42,,,,,,,,,,,,,,,,,1000,10,5000,30,10,120,100,30,,,,,,,,,,,,,,,0.067954,43.987,0.012338,12.521,388,CH1,v0,
1550,20240919,5,Cs0.01MA0.23FA0.76PbI2.85Br0.15,1.42,,,,,,,,,,,,,,,,,1000,10,5000,30,10,120,100,30,,,,,,,,,,,,,,,0.33631,71.925,0.029648,15.771,388,CH2,v0,
1551,20240919,5,Cs0.01MA0.23FA0.76PbI2.85Br0.15,1.42,,,,,,,,,,,,,,,,,1000,10,5000,30,10,120,100,30,,,,,,,,,,,,,,,0.025232,9.4832,0.018983,14.016,388,CH3,v0,
1552,20240919,5,Cs0.01MA0.23FA0.76PbI2.85Br0.15,1.42,,,,,,,,,,,,,,,,,1000,10,5000,30,10,120,100,30,,,,,,,,,,,,,,,0.0,0.0,0.004897,7.0754,388,CH4,v0,
1553,20240919,5,Cs0.15MA0.15FA0.7PbI2.85Br0.15,1.3,,,,,,,,,,,,,,,,,1000,10,5000,30,10,120,100,25,,,,,,,,,,,,,,,6.6952,38.262,0.87851,19.918,389,CH1,v0,
1554,20240919,5,Cs0.15MA0.15FA0.7PbI2.85Br0.15,1.3,,,,,,,,,,,,,,,,,1000,10,5000,30,10,120,100,25,,,,,,,,,,,,,,,10.772,54.46,0.99209,19.937,389,CH2,v0,
1555,20240919,5,Cs0.15MA0.15FA0.7PbI2.85Br0.15,1.3,,,,,,,,,,,,,,,,,1000,10,5000,30,10,120,100,25,,,,,,,,,,,,,,,11.994,60.602,1.0024,19.744,389,CH3,v0,
1556,20240919,5,Cs0.15MA0.15FA0.7PbI2.85Br0.15,1.3,,,,,,,,,,,,,,,,,1000,10,5000,30,10,120,100,25,,,,,,,,,,,,,,,11.101,55.953,0.99586,19.923,389,CH4,v0,
1557,20240919,5,Cs0.15MA0.15FA0.7PbI2.85Br0.15,1.3,,,,,,,,,,,,,,,,,1000,10,5000,30,10,120,100,25,,,,,,,,,,,,,,,3.1415,29.707,0.54915,19.257,390,CH1,v0,
1558,20240919,5,Cs0.15MA0.15FA0.7PbI2.85Br0.15,1.3,,,,,,,,,,,,,,,,,1000,10,5000,30,10,120,100,25,,,,,,,,,,,,,,,7.8193,41.465,0.96427,19.556,390,CH2,v0,
1559,20240919,5,Cs0.15MA0.15FA0.7PbI2.85Br0.15,1.3,,,,,,,,,,,,,,,,,1000,10,5000,30,10,120,100,25,,,,,,,,,,,,,,,8.4863,44.967,0.97722,19.312,390,CH3,v0,
1560,20240919,5,Cs0.15MA0.15FA0.7PbI2.85Br0.15,1.3,,,,,,,,,,,,,,,,,1000,10,5000,30,10,120,100,25,,,,,,,,,,,,,,,3.8707,29.198,0.67912,19.521,390,CH4,v0,
1561,20240919,5,Cs0.15MA0.15FA0.7PbI2.85Br0.15,1.3,,,,,,,,,,,,,,,,,1000,10,5000,30,10,120,100,25,,,,,,,,,,,,,,,13.904,74.561,0.94043,19.829,391,CH1,v0,
1562,20240919,5,Cs0.15MA0.15FA0.7PbI2.85Br0.15,1.3,,,,,,,,,,,,,,,,,1000,10,5000,30,10,120,100,25,,,,,,,,,,,,,,,15.655,80.844,0.96153,20.139,391,CH2,v0,
1563,20240919,5,Cs0.15MA0.15FA0.7PbI2.85Br0.15,1.3,,,,,,,,,,,,,,,,,1000,10,5000,30,10,120,100,25,,,,,,,,,,,,,,,15.473,80.967,0.96022,19.902,391,CH3,v0,
1564,20240919,5,Cs0.15MA0.15FA0.7PbI2.85Br0.15,1.3,,,,,,,,,,,,,,,,,1000,10,5000,30,10,120,100,25,,,,,,,,,,,,,,,16.233,82.917,0.97109,20.16,391,CH4,v0,
1565,20240919,5,Cs0.15MA0.15FA0.7PbI2.85Br0.15,1.3,,,,,,,,,,,,,,,,,1000,10,5000,30,10,120,100,25,,,,,,,,,,,,,,,11.129,61.937,0.91552,19.626,392,CH1,v0,
1566,20240919,5,Cs0.15MA0.15FA0.7PbI2.85Br0.15,1.3,,,,,,,,,,,,,,,,,1000,10,5000,30,10,120,100,25,,,,,,,,,,,,,,,15.2,79.708,0.96156,19.832,392,CH2,v0,
1567,20240919,5,Cs0.15MA0.15FA0.7PbI2.85Br0.15,1.3,,,,,,,,,,,,,,,,,1000,10,5000,30,10,120,100,25,,,,,,,,,,,,,,,15.013,79.58,0.96767,19.496,392,CH3,v0,
1568,20240919,5,Cs0.15MA0.15FA0.7PbI2.85Br0.15,1.3,,,,,,,,,,,,,,,,,1000,10,5000,30,10,120,100,25,,,,,,,,,,,,,,,15.004,78.597,0.96599,19.762,392,CH4,v0,
1569,20240919,5,Cs0.04MA0.1FA0.86PbI2.85Br0.15,1.8,,,,,,,,,,,,,,,,,1100,10,6000,30,15,100,105,25,,,,,,,,,,,,,,,1.3147,23.824,0.28634,19.271,393,CH1,v0,
1570,20240919,5,Cs0.04MA0.1FA0.86PbI2.85Br0.15,1.8,,,,,,,,,,,,,,,,,1100,10,6000,30,15,100,105,25,,,,,,,,,,,,,,,3.8661,30.38,0.64144,19.84,393,CH2,v0,
1571,20240919,5,Cs0.04MA0.1FA0.86PbI2.85Br0.15,1.8,,,,,,,,,,,,,,,,,1100,10,6000,30,15,100,105,25,,,,,,,,,,,,,,,2.1956,31.775,0.35447,19.494,393,CH3,v0,
1572,20240919,5,Cs0.04MA0.1FA0.86PbI2.85Br0.15,1.8,,,,,,,,,,,,,,,,,1100,10,6000,30,15,100,105,25,,,,,,,,,,,,,,,0.0,0.0,0.006057,9.4435,393,CH4,v0,
1573,20240919,5,Cs0.04MA0.1FA0.86PbI2.85Br0.15,1.8,,,,,,,,,,,,,,,,,1100,10,6000,30,15,100,105,25,,,,,,,,,,,,,,,3.1838,112.11,0.17361,16.359,394,CH1,v0,
1574,20240919,5,Cs0.04MA0.1FA0.86PbI2.85Br0.15,1.8,,,,,,,,,,,,,,,,,1100,10,6000,30,15,100,105,25,,,,,,,,,,,,,,,9.4548,48.669,1.0013,19.401,394,CH2,v0,
1575,20240919,5,Cs0.04MA0.1FA0.86PbI2.85Br0.15,1.8,,,,,,,,,,,,,,,,,1100,10,6000,30,15,100,105,25,,,,,,,,,,,,,,,3.3959,377.79,0.053501,16.801,394,CH3,v0,
1576,20240919,5,Cs0.04MA0.1FA0.86PbI2.85Br0.15,1.8,,,,,,,,,,,,,,,,,1100,10,6000,30,15,100,105,25,,,,,,,,,,,,,,,14.401,71.423,1.0434,19.325,394,CH4,v0,
1577,20240919,5,Cs0.04MA0.1FA0.86PbI2.85Br0.15,1.8,,,,,,,,,,,,,,,,,1100,10,6000,30,15,100,105,25,,,,,,,,,,,,,,,7.4904,46.995,0.80567,19.783,395,CH1,v0,
1578,20240919,5,Cs0.04MA0.1FA0.86PbI2.85Br0.15,1.8,,,,,,,,,,,,,,,,,1100,10,6000,30,15,100,105,25,,,,,,,,,,,,,,,7.1874,43.199,0.87026,19.118,395,CH2,v0,
1579,20240919,5,Cs0.04MA0.1FA0.86PbI2.85Br0.15,1.8,,,,,,,,,,,,,,,,,1100,10,6000,30,15,100,105,25,,,,,,,,,,,,,,,5.9702,37.727,0.82043,19.288,395,CH3,v0,
1580,20240919,5,Cs0.04MA0.1FA0.86PbI2.85Br0.15,1.8,,,,,,,,,,,,,,,,,1100,10,6000,30,15,100,105,25,,,,,,,,,,,,,,,0.0068311,2.51,0.019473,13.977,395,CH4,v0,
1581,20240919,5,Cs0.04MA0.1FA0.86PbI2.85Br0.15,1.8,,,,,,,,,,,,,,,,,1100,10,6000,30,15,100,105,25,,,,,,,,,,,,,,,0.36095,27.034,0.068513,19.488,396,CH1,v0,
1582,20240919,5,Cs0.04MA0.1FA0.86PbI2.85Br0.15,1.8,,,,,,,,,,,,,,,,,1100,10,6000,30,15,100,105,25,,,,,,,,,,,,,,,13.662,76.865,0.91907,19.34,396,CH2,v0,
1583,20240919,5,Cs0.04MA0.1FA0.86PbI2.85Br0.15,1.8,,,,,,,,,,,,,,,,,1100,10,6000,30,15,100,105,25,,,,,,,,,,,,,,,15.212,81.675,0.96625,19.275,396,CH3,v0,
1584,20240919,5,Cs0.04MA0.1FA0.86PbI2.85Br0.15,1.8,,,,,,,,,,,,,,,,,1100,10,6000,30,15,100,105,25,,,,,,,,,,,,,,,15.764,83.142,0.96579,19.632,396,CH4,v0,
1585,20240919,5,Cs0.05MA0.16FA0.79PbI2.85Br0.15,1.38,,,,,,,,,,,,,,,,,1000,10,5000,40,10,120,100,20,,,,,,,,,,,,,,,0.28291,22.863,0.068892,17.962,397,CH1,v0,
1586,20240919,5,Cs0.05MA0.16FA0.79PbI2.85Br0.15,1.38,,,,,,,,,,,,,,,,,1000,10,5000,40,10,120,100,20,,,,,,,,,,,,,,,1.2179,22.59,0.27801,19.393,397,CH2,v0,
1587,20240919,5,Cs0.05MA0.16FA0.79PbI2.85Br0.15,1.38,,,,,,,,,,,,,,,,,1000,10,5000,40,10,120,100,20,,,,,,,,,,,,,,,1.0912,26.303,0.21729,19.092,397,CH3,v0,
1588,20240919,5,Cs0.05MA0.16FA0.79PbI2.85Br0.15,1.38,,,,,,,,,,,,,,,,,1000,10,5000,40,10,120,100,20,,,,,,,,,,,,,,,0.0,0.0,0.030648,15.823,397,CH4,v0,
1589,20240919,5,Cs0.05MA0.16FA0.79PbI2.85Br0.15,1.38,,,,,,,,,,,,,,,,,1000,10,5000,40,10,120,100,20,,,,,,,,,,,,,,,15.109,70.567,1.0427,20.534,398,CH1,v0,
1590,20240919,5,Cs0.05MA0.16FA0.79PbI2.85Br0.15,1.38,,,,,,,,,,,,,,,,,1000,10,5000,40,10,120,100,20,,,,,,,,,,,,,,,14.699,69.796,1.0411,20.229,398,CH2,v0,
1591,20240919,5,Cs0.05MA0.16FA0.79PbI2.85Br0.15,1.38,,,,,,,,,,,,,,,,,1000,10,5000,40,10,120,100,20,,,,,,,,,,,,,,,14.709,70.817,1.045,19.877,398,CH3,v0,
1592,20240919,5,Cs0.05MA0.16FA0.79PbI2.85Br0.15,1.38,,,,,,,,,,,,,,,,,1000,10,5000,40,10,120,100,20,,,,,,,,,,,,,,,14.682,70.788,1.0415,19.915,398,CH4,v0,
1593,20240919,5,Cs0.05MA0.16FA0.79PbI2.85Br0.15,1.38,,,,,,,,,,,,,,,,,1000,10,5000,40,10,120,100,20,,,,,,,,,,,,,,,2.6648,29.787,0.46414,19.274,399,CH1,v0,
1594,20240919,5,Cs0.05MA0.16FA0.79PbI2.85Br0.15,1.38,,,,,,,,,,,,,,,,,1000,10,5000,40,10,120,100,20,,,,,,,,,,,,,,,6.1614,38.225,0.82063,19.642,399,CH2,v0,
1595,20240919,5,Cs0.05MA0.16FA0.79PbI2.85Br0.15,1.38,,,,,,,,,,,,,,,,,1000,10,5000,40,10,120,100,20,,,,,,,,,,,,,,,4.6349,33.609,0.71053,19.409,399,CH3,v0,
1596,20240919,5,Cs0.05MA0.16FA0.79PbI2.85Br0.15,1.38,,,,,,,,,,,,,,,,,1000,10,5000,40,10,120,100,20,,,,,,,,,,,,,,,1.1142,24.607,0.25765,17.575,399,CH4,v0,
1597,20240919,5,Cs0.05MA0.16FA0.79PbI2.85Br0.15,1.38,,,,,,,,,,,,,,,,,1000,10,5000,40,10,120,100,20,,,,,,,,,,,,,,,15.053,76.916,0.95818,20.424,400,CH1,v0,
1598,20240919,5,Cs0.05MA0.16FA0.79PbI2.85Br0.15,1.38,,,,,,,,,,,,,,,,,1000,10,5000,40,10,120,100,20,,,,,,,,,,,,,,,14.841,76.831,0.97594,19.793,400,CH2,v0,
1599,20240919,5,Cs0.05MA0.16FA0.79PbI2.85Br0.15,1.38,,,,,,,,,,,,,,,,,1000,10,5000,40,10,120,100,20,,,,,,,,,,,,,,,10.392,55.222,0.9555,19.694,400,CH3,v0,
1600,20240919,5,Cs0.05MA0.16FA0.79PbI2.85Br0.15,1.38,,,,,,,,,,,,,,,,,1000,10,5000,40,10,120,100,20,,,,,,,,,,,,,,,15.335,77.923,0.98694,19.939,400,CH4,v0,
1601,20240919,5,Cs0.05MA0.14FA0.81PbI2.85Br0.15,1.38,,,,,,,,,,,,,,,,,1000,10,5000,30,10,120,100,20,,,,,,,,,,,,,,,2.9468,29.804,0.52304,18.903,401,CH1,v0,
1602,20240919,5,Cs0.05MA0.14FA0.81PbI2.85Br0.15,1.38,,,,,,,,,,,,,,,,,1000,10,5000,30,10,120,100,20,,,,,,,,,,,,,,,2.3969,28.29,0.4459,19.001,401,CH2,v0,
1603,20240919,5,Cs0.05MA0.14FA0.81PbI2.85Br0.15,1.38,,,,,,,,,,,,,,,,,1000,10,5000,30,10,120,100,20,,,,,,,,,,,,,,,14.141,75.29,0.9913,18.947,401,CH3,v0,
1604,20240919,5,Cs0.05MA0.14FA0.81PbI2.85Br0.15,1.38,,,,,,,,,,,,,,,,,1000,10,5000,30,10,120,100,20,,,,,,,,,,,,,,,5.2386,34.096,0.81442,18.865,401,CH4,v0,
1605,20240919,5,Cs0.05MA0.14FA0.81PbI2.85Br0.15,1.38,,,,,,,,,,,,,,,,,1000,10,5000,30,10,120,100,20,,,,,,,,,,,,,,,0.057695,3856.3,0.81898,1.8268,402,CH1,v0,
1606,20240919,5,Cs0.05MA0.14FA0.81PbI2.85Br0.15,1.38,,,,,,,,,,,,,,,,,1000,10,5000,30,10,120,100,20,,,,,,,,,,,,,,,0.025689,3560.5,0.61699,1.1694,402,CH2,v0,
1607,20240919,5,Cs0.05MA0.14FA0.81PbI2.85Br0.15,1.38,,,,,,,,,,,,,,,,,1000,10,5000,30,10,120,100,20,,,,,,,,,,,,,,,0.038428,5349.1,0.60154,1.1943,402,CH3,v0,
1608,20240919,5,Cs0.05MA0.14FA0.81PbI2.85Br0.15,1.38,,,,,,,,,,,,,,,,,1000,10,5000,30,10,120,100,20,,,,,,,,,,,,,,,0.039845,3836.3,0.72192,1.4387,402,CH4,v0,
1609,20240919,5,Cs0.05MA0.14FA0.81PbI2.85Br0.15,1.38,,,,,,,,,,,,,,,,,1000,10,5000,30,10,120,100,20,,,,,,,,,,,,,,,9.8118,57.014,0.91155,18.879,403,CH1,v0,
1610,20240919,5,Cs0.05MA0.14FA0.81PbI2.85Br0.15,1.38,,,,,,,,,,,,,,,,,1000,10,5000,30,10,120,100,20,,,,,,,,,,,,,,,5.7197,34.926,0.85877,19.07,403,CH2,v0,
1611,20240919,5,Cs0.05MA0.14FA0.81PbI2.85Br0.15,1.38,,,,,,,,,,,,,,,,,1000,10,5000,30,10,120,100,20,,,,,,,,,,,,,,,14.682,78.921,0.97732,19.034,403,CH3,v0,
1612,20240919,5,Cs0.05MA0.14FA0.81PbI2.85Br0.15,1.38,,,,,,,,,,,,,,,,,1000,10,5000,30,10,120,100,20,,,,,,,,,,,,,,,12.138,67.778,0.95894,18.676,403,CH4,v0,
1613,20240919,5,Cs0.05MA0.14FA0.81PbI2.85Br0.15,1.38,,,,,,,,,,,,,,,,,1000,10,5000,30,10,120,100,20,,,,,,,,,,,,,,,0.0008198,3.0728,0.004566,5.8425,404,CH1,v0,
1614,20240919,5,Cs0.05MA0.14FA0.81PbI2.85Br0.15,1.38,,,,,,,,,,,,,,,,,1000,10,5000,30,10,120,100,20,,,,,,,,,,,,,,,0.0091135,125.13,0.002232,3.2636,404,CH2,v0,
1615,20240919,5,Cs0.05MA0.14FA0.81PbI2.85Br0.15,1.38,,,,,,,,,,,,,,,,,1000,10,5000,30,10,120,100,20,,,,,,,,,,,,,,,0.021024,227.66,0.002507,3.6841,404,CH3,v0,
1616,20240919,5,Cs0.05MA0.14FA0.81PbI2.85Br0.15,1.38,,,,,,,,,,,,,,,,,1000,10,5000,30,10,120,100,20,,,,,,,,,,,,,,,0.010296,64.214,0.003476,4.6126,404,CH4,v0,
1617,20240919,5,Cs0.05MA0.14FA0.81PbI2.85Br0.15,1.38,,,,,,,,,,,,,,,,,1000,10,5000,40,10,120,100,20,,,,,,,,,,,,,,,15.261,76.297,1.0015,19.972,405,CH1,v0,
