Repository: MI-Materials-Intelligence/Recipe-Language-Model

# Learning Layer

## Overview

In the learning layer, the formulas and parameters are encoded and then tokenised into recipes as inputs. Through atomic skills of data extraction, cleaning, and matching, these data are organised into standardised datasets, providing the basis for RLM training and iterative recipe refinement.

Key Atomic Skills:
- **Cleaning**: Preprocessing and outlier cleaning
- **Matching**: Matching data pairs based on variables
- **Extraction**: Data extraction from robotic boxes

File: seven_ai_layers_robotics/learning/data/data_clean_dedup_4869rows.csv (part 6 of 26)
No,date,rank,Formula PVK,Concentration PVK,Formula Additive 1,Concentration Additive 1,Formula Additive 2,Concentration Additive 2,Formula Additive 3,Concentration Additive 3,Formula SAM 1,Concentration SAM 1,Formula SAM 2,Concentration SAM 2,Formula SAM 3,Concentration SAM 3,Spin Coating Speed SAM,Spin Coating Time SAM,Annealed Temperature SAM,Annealed Time SAM,Spin Coating Speed PVK 1,Spin Coating Time PVK 1,Spin Coating Speed PVK 2,Spin Coating Time PVK 2,Antisolvent Dropping Timing,Antisolvent Volume,Annealed Temperature PVK,Annealed Time PVK,Formula Passivator 1,Concentration Passivator 1,Formula Passivator 2,Concentration Passivator 2,Formula Passivator 3,Concentration Passivator 3,Formula Passivator 4,Concentration Passivator 4,Spin Coating Speed Passivator,Spin Coating Time Passivator,Passivator Dropping Timing,Passivator Volume,Annealed Temperature Passivator,Annealed Time Passivator,PCE,FF,Voc,Jsc,Product,Channel,From,upload_time
24345,20241231,48,Cs0.05MA0.16FA0.79PbI2.9Br0.1,1.73,PMACl,0.72,PSP,2.3,,,Me-2PACz,0.132,2PACz,0.198,,,,,,,1000,10,5000,30,6,160,110,25,,,,,,,,,,,,,,,19.4002,74.1503,1.06662,24.5292,6087,CH1,v1,
24353,20241231,48,Cs0.05MA0.16FA0.79PbI2.9Br0.1,1.73,PMACl,0.72,PSP,2.3,,,MeO-4PADBC,0.198,py3,0.132,,,,,,,1000,10,5000,30,6,160,110,25,,,,,,,,,,,,,,,19.6413,73.8945,1.08146,24.5782,6089,CH1,v1,
24363,20241231,48,Cs0.05MA0.16FA0.79PbI2.9Br0.1,1.73,PMACl,0.72,PSP,2.3,,,MeO-4PADBC,0.132,DMACPA,0.198,,,,,,,1000,10,5000,30,6,160,110,25,,,,,,,,,,,,,,,19.2283,73.0679,1.07512,24.4769,6091,CH3,v1,
24371,20241231,48,Cs0.05MA0.16FA0.79PbI2.9Br0.1,1.73,PMACl,0.72,PSP,2.3,,,MeO-4PADBC,0.198,DMACPA,0.132,,,,,,,1000,10,5000,30,6,160,110,25,,,,,,,,,,,,,,,19.0691,72.5422,1.07391,24.4777,6093,CH3,v1,
24383,20241231,48,Cs0.05MA0.16FA0.79PbI2.9Br0.1,1.73,PMACl,0.72,PSP,2.3,,,MeO-4PADBC,0.132,2PACz,0.198,,,,,,,1000,10,5000,30,6,160,110,25,,,,,,,,,,,,,,,19.1068,73.5082,1.06076,24.504,6096,CH3,v1,
24387,20241231,48,Cs0.05MA0.16FA0.79PbI2.9Br0.1,1.73,PMACl,0.72,PSP,2.3,,,MeO-2PACz,0.189,py3,0.141,,,,,,,1000,10,5000,30,6,160,110,25,,,,,,,,,,,,,,,19.9783,75.1311,1.1068,24.0253,6097,CH3,v1,
24395,20241231,48,Cs0.05MA0.16FA0.79PbI2.9Br0.1,1.73,PMACl,0.72,PSP,2.3,,,MeO-2PACz,0.198,py3,0.132,,,,,,,1000,10,5000,30,6,160,110,25,,,,,,,,,,,,,,,19.0004,76.0134,1.02017,24.5019,6099,CH3,v1,
24402,20241231,48,Cs0.05MA0.16FA0.79PbI2.9Br0.1,1.73,PMACl,0.72,PSP,2.3,,,MeO-2PACz,0.198,DMACPA,0.132,,,,,,,1000,10,5000,30,6,160,110,25,,,,,,,,,,,,,,,19.4877,83.3715,0.966945,24.1736,6101,CH2,v1,
24431,20241231,48,Cs0.05MA0.16FA0.79PbI2.9Br0.1,1.73,PMACl,0.72,PSP,2.3,,,MeO-2PACz,0.141,DMACPA,0.189,,,,,,,1000,10,5000,30,6,160,110,25,,,,,,,,,,,,,,,16.8352,73.0799,0.932518,24.7038,6108,CH3,v1,
24434,20241231,48,Cs0.05MA0.16FA0.79PbI2.9Br0.1,1.73,PMACl,0.72,PSP,2.3,,,MeO-2PACz,0.198,2PACz,0.132,,,,,,,1000,10,5000,30,6,160,110,25,,,,,,,,,,,,,,,18.5261,70.0274,1.11346,23.7597,6109,CH2,v1,
24441,20241231,48,Cs0.05MA0.16FA0.79PbI2.9Br0.1,1.73,PMACl,0.72,PSP,2.3,,,MeO-2PACz,0.132,2PACz,0.198,,,,,,,1000,10,5000,30,6,160,110,25,,,,,,,,,,,,,,,17.4673,69.0256,1.09153,23.1836,6111,CH1,v1,
24453,20241231,48,Cs0.05MA0.16FA0.79PbI2.9Br0.1,1.73,PMACl,0.72,PSP,2.3,,,py3,0.22,DMACPA,0.11,,,,,,,1000,10,5000,30,6,160,110,25,,,,,,,,,,,,,,,18.4756,67.795,1.12535,24.2166,6114,CH1,v1,
24463,20241231,48,Cs0.05MA0.16FA0.79PbI2.9Br0.1,1.73,PMACl,0.7,MACl,7.0,,,DMACPA,0.132,2PACz,0.198,,,,,,,1000,10,5000,30,6,160,110,25,,,,,,,,,,,,,,,18.6653,71.6752,1.11532,23.349,6116,CH3,v1,
24468,20241231,48,Cs0.05MA0.16FA0.79PbI2.9Br0.1,1.73,PMACl,0.7,MACl,7.0,,,Me-4PACz,0.132,MeO-2PACz,0.198,,,,,,,1000,10,5000,30,6,160,110,25,,,,,,,,,,,,,,,18.1035,72.0544,1.09619,22.9199,6117,CH4,v1,
24480,20241231,48,Cs0.05MA0.16FA0.79PbI2.9Br0.1,1.73,PMACl,0.7,MACl,7.0,,,Me-4PACz,0.198,MeO-2PACz,0.132,,,,,,,1000,10,5000,30,6,160,110,25,,,,,,,,,,,,,,,17.341,63.9519,1.0895,24.8882,6120,CH4,v1,
24487,20241231,48,Cs0.05MA0.16FA0.79PbI2.9Br0.1,1.73,PMACl,0.7,MACl,7.0,,,Me-4PACz,0.198,py3,0.132,,,,,,,1000,10,5000,30,6,160,110,25,,,,,,,,,,,,,,,19.7565,72.1605,1.10047,24.879,6122,CH3,v1,
24496,20241231,48,Cs0.05MA0.16FA0.79PbI2.9Br0.1,1.73,PMACl,0.7,MACl,7.0,,,Me-4PACz,0.132,py3,0.198,,,,,,,1000,10,5000,30,6,160,110,25,,,,,,,,,,,,,,,16.0789,64.2147,1.09585,22.8492,6124,CH4,v1,
24502,20241231,48,Cs0.05MA0.16FA0.79PbI2.9Br0.1,1.73,PMACl,0.7,MACl,7.0,,,Me-4PACz,0.11,py3,0.22,,,,,,,1000,10,5000,30,6,160,110,25,,,,,,,,,,,,,,,19.255,72.7995,1.07186,24.6762,6126,CH2,v1,
24505,20241231,48,Cs0.05MA0.16FA0.79PbI2.9Br0.1,1.73,PMACl,0.7,MACl,7.0,,,Me-4PACz,0.22,py3,0.11,,,,,,,1000,10,5000,30,6,160,110,25,,,,,,,,,,,,,,,17.557,68.2011,1.06508,24.17,6127,CH1,v1,
24519,20241231,48,Cs0.05MA0.16FA0.79PbI2.9Br0.1,1.73,PMACl,0.7,MACl,7.0,,,Me-4PACz,0.198,DMACPA,0.132,,,,,,,1000,10,5000,30,6,160,110,25,,,,,,,,,,,,,,,19.0765,70.809,1.06291,25.3463,6130,CH3,v1,
24523,20241231,48,Cs0.05MA0.16FA0.79PbI2.9Br0.1,1.73,PMACl,0.7,MACl,7.0,,,Me-4PACz,0.138,DMACPA,0.192,,,,,,,1000,10,5000,30,6,160,110,25,,,,,,,,,,,,,,,19.5211,72.1249,1.071,25.2714,6131,CH3,v1,
24529,20241231,48,Cs0.05MA0.16FA0.79PbI2.9Br0.1,1.73,PMACl,0.7,MACl,7.0,,,Me-4PACz,0.132,2PACz,0.198,,,,,,,1000,10,5000,30,6,160,110,25,,,,,,,,,,,,,,,17.5552,71.5379,1.07558,22.8153,6133,CH1,v1,
24542,20241231,48,Cs0.05MA0.16FA0.79PbI2.9Br0.1,1.73,PMACl,0.7,MACl,7.0,,,Me-2PACz,0.132,MeO-4PADBC,0.198,,,,,,,1000,10,5000,30,6,160,110,25,,,,,,,,,,,,,,,19.3154,71.6637,1.08473,24.8477,6136,CH2,v1,
24547,20241231,48,Cs0.05MA0.16FA0.79PbI2.9Br0.1,1.73,PMACl,0.7,MACl,7.0,,,Me-2PACz,0.198,MeO-4PADBC,0.132,,,,,,,1000,10,5000,30,6,160,110,25,,,,,,,,,,,,,,,18.4798,73.1325,1.06147,23.8055,6137,CH3,v1,
24559,20241231,48,Cs0.05MA0.16FA0.79PbI2.9Br0.1,1.73,PMACl,0.7,MACl,7.0,,,Me-2PACz,0.149,MeO-4PADBC,0.182,,,,,,,1000,10,5000,30,6,160,110,25,,,,,,,,,,,,,,,18.2148,71.214,1.08411,23.5931,6140,CH3,v1,
24562,20241231,48,Cs0.05MA0.16FA0.79PbI2.9Br0.1,1.73,PMACl,0.7,MACl,7.0,,,Me-2PACz,0.198,MeO-2PACz,0.132,,,,,,,1000,10,5000,30,6,160,110,25,,,,,,,,,,,,,,,17.1925,68.5317,1.03153,24.3202,6141,CH2,v1,
24573,20241231,48,Cs0.05MA0.16FA0.79PbI2.9Br0.1,1.73,PMACl,0.7,MACl,7.0,,,Me-2PACz,0.132,MeO-2PACz,0.198,,,,,,,1000,10,5000,30,6,160,110,25,,,,,,,,,,,,,,,16.8411,64.9597,1.0648,24.3477,6144,CH1,v1,
24583,20241231,48,Cs0.05MA0.16FA0.79PbI2.9Br0.1,1.73,PMACl,0.7,MACl,7.0,,,Me-2PACz,0.198,py3,0.132,,,,,,,1000,10,5000,30,6,160,110,25,,,,,,,,,,,,,,,17.8864,68.5219,1.09219,23.9,6146,CH3,v1,
24590,20241231,48,Cs0.05MA0.16FA0.79PbI2.9Br0.1,1.73,PMACl,0.7,MACl,7.0,,,Me-2PACz,0.132,py3,0.198,,,,,,,1000,10,5000,30,6,160,110,25,,,,,,,,,,,,,,,17.9147,78.4063,0.971099,23.5285,6148,CH2,v1,
24600,20241231,48,Cs0.05MA0.16FA0.79PbI2.9Br0.1,1.73,PMACl,0.7,MACl,7.0,,,Me-2PACz,0.198,DMACPA,0.132,,,,,,,1000,10,5000,30,6,160,110,25,,,,,,,,,,,,,,,17.8961,72.3157,1.04513,23.6786,6150,CH4,v1,
24607,20241231,48,Cs0.05MA0.16FA0.79PbI2.9Br0.1,1.73,PMACl,0.7,MACl,7.0,,,Me-2PACz,0.132,DMACPA,0.198,,,,,,,1000,10,5000,30,6,160,110,25,,,,,,,,,,,,,,,18.1102,68.6736,1.08737,24.2524,6152,CH3,v1,
24611,20241231,48,Cs0.05MA0.16FA0.79PbI2.9Br0.1,1.73,PMACl,0.7,MACl,7.0,,,Me-2PACz,0.231,DMACPA,0.099,,,,,,,1000,10,5000,30,6,160,110,25,,,,,,,,,,,,,,,17.7092,68.0158,1.06105,24.5389,6153,CH3,v1,
24619,20241231,48,Cs0.05MA0.16FA0.79PbI2.9Br0.1,1.73,PMACl,0.7,MACl,7.0,,,MeO-4PADBC,0.198,MeO-2PACz,0.132,,,,,,,1000,10,5000,30,6,160,110,25,,,,,,,,,,,,,,,19.054,73.0631,1.07496,24.2603,6155,CH3,v1,
24627,20241231,48,Cs0.05MA0.16FA0.79PbI2.9Br0.1,1.73,PMACl,0.7,MACl,7.0,,,MeO-4PADBC,0.22,py3,0.11,,,,,,,1000,10,5000,30,6,160,110,25,,,,,,,,,,,,,,,18.9046,74.8399,1.07825,23.427,6157,CH3,v1,
24635,20241231,48,Cs0.05MA0.16FA0.79PbI2.9Br0.1,1.73,PMACl,0.7,MACl,7.0,,,MeO-4PADBC,0.198,py3,0.132,,,,,,,1000,10,5000,30,6,160,110,25,,,,,,,,,,,,,,,19.8114,73.6873,1.08345,24.8149,6159,CH3,v1,
24643,20241231,48,Cs0.05MA0.16FA0.79PbI2.9Br0.1,1.73,PMACl,0.7,MACl,7.0,,,MeO-4PADBC,0.11,py3,0.22,,,,,,,1000,10,5000,30,6,160,110,25,,,,,,,,,,,,,,,19.3873,74.0434,1.08034,24.2364,6161,CH3,v1,
24655,20241231,48,Cs0.05MA0.16FA0.79PbI2.9Br0.1,1.73,PMACl,0.7,MACl,7.0,,,MeO-4PADBC,0.132,py3,0.198,,,,,,,1000,10,5000,30,6,160,110,25,,,,,,,,,,,,,,,19.1765,73.5569,1.08335,24.0646,6164,CH3,v1,
24658,20241231,48,Cs0.05MA0.16FA0.79PbI2.9Br0.1,1.73,PMACl,0.7,MACl,7.0,,,MeO-4PADBC,0.132,DMACPA,0.198,,,,,,,1000,10,5000,30,6,160,110,25,,,,,,,,,,,,,,,17.937,67.6995,1.07447,24.6586,6165,CH2,v1,
24671,20241231,48,Cs0.05MA0.16FA0.79PbI2.9Br0.1,1.73,PMACl,0.7,MACl,7.0,,,MeO-4PADBC,0.198,DMACPA,0.132,,,,,,,1000,10,5000,30,6,160,110,25,,,,,,,,,,,,,,,18.071,67.1197,1.09114,24.6746,6168,CH3,v1,
24678,20241231,48,Cs0.05MA0.16FA0.79PbI2.9Br0.1,1.73,PMACl,0.7,MACl,7.0,,,MeO-4PADBC,0.11,DMACPA,0.22,,,,,,,1000,10,5000,30,6,160,110,25,,,,,,,,,,,,,,,18.3975,71.417,1.02527,25.1257,6170,CH2,v1,
24686,20241231,48,Cs0.05MA0.16FA0.79PbI2.9Br0.1,1.73,PMACl,0.7,MACl,7.0,,,MeO-4PADBC,0.132,2PACz,0.198,,,,,,,1000,10,5000,30,6,160,110,25,,,,,,,,,,,,,,,19.2978,75.409,1.05912,24.1623,6172,CH2,v1,
24691,20241231,48,Cs0.05MA0.16FA0.79PbI2.9Br0.1,1.73,PMACl,0.7,MACl,7.0,,,MeO-4PADBC,0.198,2PACz,0.132,,,,,,,1000,10,5000,30,6,160,110,25,,,,,,,,,,,,,,,19.5139,74.0896,1.04253,25.2636,6173,CH3,v1,
24699,20241231,48,Cs0.05MA0.16FA0.79PbI2.9Br0.1,1.73,PMACl,0.7,MACl,7.0,,,MeO-2PACz,0.198,py3,0.132,,,,,,,1000,10,5000,30,6,160,110,25,,,,,,,,,,,,,,,18.8749,72.9797,1.05303,24.5606,6175,CH3,v1,
24706,20241231,48,Cs0.05MA0.16FA0.79PbI2.9Br0.1,1.73,PMACl,0.7,MACl,7.0,,,MeO-2PACz,0.22,py3,0.11,,,,,,,1000,10,5000,30,6,160,110,25,,,,,,,,,,,,,,,17.1249,72.815,1.00768,23.3391,6177,CH2,v1,
24714,20241231,48,Cs0.05MA0.16FA0.79PbI2.9Br0.1,1.73,PMACl,0.7,MACl,7.0,,,MeO-2PACz,0.206,py3,0.124,,,,,,,1000,10,5000,30,6,160,110,25,,,,,,,,,,,,,,,18.1704,72.0758,1.0142,24.8571,6179,CH2,v1,
24725,20241231,48,Cs0.05MA0.16FA0.79PbI2.9Br0.1,1.73,PMACl,0.7,MACl,7.0,,,MeO-2PACz,0.152,py3,0.178,,,,,,,1000,10,5000,30,6,160,110,25,,,,,,,,,,,,,,,19.3271,73.9102,1.04287,25.0745,6182,CH1,v1,
24729,20241231,48,Cs0.05MA0.16FA0.79PbI2.9Br0.1,1.73,PMACl,0.7,MACl,7.0,,,MeO-2PACz,0.132,DMACPA,0.198,,,,,,,1000,10,5000,30,6,160,110,25,,,,,,,,,,,,,,,19.3033,76.145,1.05647,23.9957,6183,CH1,v1,
24738,20241231,48,Cs0.05MA0.16FA0.79PbI2.9Br0.1,1.73,PMACl,0.7,MACl,7.0,,,MeO-2PACz,0.198,DMACPA,0.132,,,,,,,1000,10,5000,30,6,160,110,25,,,,,,,,,,,,,,,20.216,76.6481,1.06876,24.6783,6185,CH2,v1,
24749,20241231,48,Cs0.05MA0.16FA0.79PbI2.9Br0.1,1.73,PMACl,0.7,MACl,7.0,,,MeO-2PACz,0.084,DMACPA,0.246,,,,,,,1000,10,5000,30,6,160,110,25,,,,,,,,,,,,,,,19.1544,76.6842,1.06454,23.464,6188,CH1,v1,
24759,20241231,48,Cs0.05MA0.16FA0.79PbI2.9Br0.1,1.73,PMACl,0.72,PSP,2.3,,,Me-2PACz,0.141,DMACPA,0.189,,,,,,,1000,10,5000,30,6,160,110,25,,,,,,,,,,,,,,,19.0566,72.454,1.13556,23.1619,6190,CH3,v1,
24767,20241231,48,Cs0.05MA0.16FA0.79PbI2.9Br0.1,1.73,PMACl,0.72,PSP,2.3,,,Me-2PACz,0.132,DMACPA,0.198,,,,,,,1000,10,5000,30,6,160,110,25,,,,,,,,,,,,,,,18.1921,70.3909,1.12282,23.0174,6192,CH3,v1,
24775,20241231,48,Cs0.05MA0.16FA0.79PbI2.9Br0.1,1.73,PMACl,0.72,PSP,2.3,,,Me-2PACz,0.198,py3,0.132,,,,,,,1000,10,5000,30,6,160,110,25,,,,,,,,,,,,,,,18.5632,71.409,1.12368,23.1344,6194,CH3,v1,
24777,20241231,48,Cs0.05MA0.16FA0.79PbI2.9Br0.1,1.73,PMACl,0.72,PSP,2.3,,,Me-2PACz,0.11,DMACPA,0.22,,,,,,,1000,10,5000,30,6,160,110,25,,,,,,,,,,,,,,,19.3904,70.7075,1.12575,24.36,6195,CH1,v1,
24791,20241231,48,Cs0.05MA0.16FA0.79PbI2.9Br0.1,1.73,PMACl,0.72,PSP,2.3,,,Me-2PACz,0.198,MeO-4PADBC,0.132,,,,,,,1000,10,5000,30,6,160,110,25,,,,,,,,,,,,,,,19.2264,73.8133,1.06943,24.3563,6198,CH3,v1,
24794,20241231,48,Cs0.05MA0.16FA0.79PbI2.9Br0.1,1.73,PMACl,0.72,PSP,2.3,,,Me-2PACz,0.132,py3,0.198,,,,,,,1000,10,5000,30,6,160,110,25,,,,,,,,,,,,,,,19.5304,72.1494,1.11165,24.3507,6199,CH2,v1,
24806,20250102,49,Cs0.05MA0.1FA0.85PbI3.0,1.73,MACl,14.6,PEAI,0.5,,,Me-4PACz,0.198,DMACPA,0.132,,,,,,,1000,10,5000,32,7,180,105,20,,,,,,,,,,,,,,,19.5927,71.5551,1.08663,25.1984,6202,CH2,v1,
24811,20250102,49,Cs0.05MA0.1FA0.85PbI3.0,1.73,MACl,14.6,PEAI,0.5,,,Me-4PACz,0.198,DMACPA,0.132,,,,,,,1000,10,5000,30,8,250,110,20,,,,,,,,,,,,,,,15.9989,65.0965,1.08188,22.7171,6203,CH3,v1,
24821,20250102,49,Cs0.05MA0.1FA0.85PbI3.0,1.73,MACl,14.6,PEAI,0.5,,,Me-4PACz,0.198,DMACPA,0.132,,,,,,,1000,10,5000,30,9,250,115,15,,,,,,,,,,,,,,,18.1074,69.5331,1.06652,24.4173,6206,CH1,v1,
24829,20250102,49,Cs0.05MA0.1FA0.85PbI3.0,1.73,MACl,14.6,PEAI,0.5,,,Me-4PACz,0.198,DMACPA,0.132,,,,,,,1000,10,5000,30,5,250,100,15,,,,,,,,,,,,,,,14.3342,57.6158,1.04384,23.8341,6208,CH1,v1,
24834,20250102,49,Cs0.05MA0.1FA0.85PbI3.0,1.73,MACl,14.6,PEAI,0.5,,,Me-4PACz,0.11,DMACPA,0.22,,,,,,,1000,10,5000,30,10,200,110,20,,,,,,,,,,,,,,,15.28,63.6255,1.06455,22.5593,6209,CH2,v1,
24840,20250102,49,Cs0.05MA0.1FA0.85PbI3.0,1.73,MACl,14.6,PEAI,0.5,,,Me-4PACz,0.11,DMACPA,0.22,,,,,,,1000,12,5000,35,12,180,105,25,,,,,,,,,,,,,,,18.9422,69.6299,1.07495,25.3074,6210,CH4,v1,
24841,20250102,49,Cs0.05MA0.1FA0.85PbI3.0,1.73,MACl,14.6,PEAI,0.5,,,Me-4PACz,0.11,DMACPA,0.22,,,,,,,1200,10,5200,30,7,200,110,20,,,,,,,,,,,,,,,19.2757,73.5991,1.06391,24.6168,6211,CH1,v1,
24857,20250102,49,Cs0.05MA0.1FA0.85PbI3.0,1.73,MACl,14.6,PEAI,0.5,,,Me-4PACz,0.11,DMACPA,0.22,,,,,,,1000,10,5000,30,8,250,110,20,,,,,,,,,,,,,,,16.528,65.3895,1.06606,23.71,6215,CH1,v1,
24863,20250102,49,Cs0.05MA0.1FA0.85PbI3.0,1.73,MACl,14.6,PEAI,0.5,,,Me-4PACz,0.11,DMACPA,0.22,,,,,,,1050,10,5050,30,12,200,100,15,,,,,,,,,,,,,,,14.168,57.3634,1.04203,23.7025,6216,CH3,v1,
24869,20250102,49,Cs0.05MA0.1FA0.85PbI3.0,1.73,MACl,14.6,PEAI,0.5,,,Me-4PACz,0.11,DMACPA,0.22,,,,,,,1000,10,5000,30,10,250,115,25,,,,,,,,,,,,,,,14.0242,59.7428,1.05486,22.2535,6218,CH1,v1,
24875,20250102,49,Cs0.05MA0.1FA0.85PbI3.0,1.73,MACl,14.6,PEAI,0.5,,,Me-4PACz,0.11,DMACPA,0.22,,,,,,,1000,10,5000,40,8,200,105,25,,,,,,,,,,,,,,,17.283,70.5989,1.02733,23.8294,6219,CH3,v1,
24877,20250102,49,Cs0.05MA0.1FA0.85PbI3.0,1.73,MACl,14.6,PEAI,0.5,,,Me-4PACz,0.11,DMACPA,0.22,,,,,,,1000,10,5000,30,5,250,100,15,,,,,,,,,,,,,,,17.8474,68.1041,1.06167,24.6838,6220,CH1,v1,
24884,20250102,49,Cs0.05MA0.1FA0.85PbI3.0,1.73,MACl,14.6,PEAI,0.5,,,Me-4PACz,0.132,DMACPA,0.198,,,,,,,1000,12,5200,35,10,200,110,25,,,,,,,,,,,,,,,17.8967,68.3492,1.0644,24.6001,6221,CH4,v1,
24885,20250102,49,Cs0.05MA0.1FA0.85PbI3.0,1.73,MACl,14.6,PEAI,0.5,,,Me-4PACz,0.132,DMACPA,0.198,,,,,,,1100,10,5100,30,12,180,105,20,,,,,,,,,,,,,,,18.1516,69.4939,1.06217,24.5908,6222,CH1,v1,
24889,20250102,49,Cs0.05MA0.1FA0.85PbI3.0,1.73,MACl,14.6,PEAI,0.5,,,Me-4PACz,0.132,DMACPA,0.198,,,,,,,1000,15,5000,32,15,200,115,25,,,,,,,,,,,,,,,16.986,65.3716,1.05828,24.5528,6223,CH1,v1,
24897,20250102,49,Cs0.05MA0.1FA0.85PbI3.0,1.73,MACl,14.6,PEAI,0.5,,,Me-4PACz,0.132,DMACPA,0.198,,,,,,,1050,12,5050,28,8,200,110,20,,,,,,,,,,,,,,,14.2681,57.9497,1.0888,22.6134,6225,CH1,v1,
24901,20250102,49,Cs0.05MA0.1FA0.85PbI3.0,1.73,MACl,14.6,PEAI,0.5,,,Me-4PACz,0.132,DMACPA,0.198,,,,,,,1000,10,5000,35,7,180,105,25,,,,,,,,,,,,,,,19.0814,70.126,1.09608,24.825,6226,CH1,v1,
24905,20250102,49,Cs0.05MA0.1FA0.85PbI3.0,1.73,MACl,14.6,PEAI,0.5,,,Me-4PACz,0.132,DMACPA,0.198,,,,,,,1150,10,5150,30,5,250,110,20,,,,,,,,,,,,,,,19.1044,73.5708,1.09184,23.7831,6227,CH1,v1,
24909,20250102,49,Cs0.05MA0.1FA0.85PbI3.0,1.73,MACl,14.6,PEAI,0.5,,,Me-4PACz,0.132,DMACPA,0.198,,,,,,,1000,10,5000,30,12,250,100,15,,,,,,,,,,,,,,,17.9327,68.1904,1.06903,24.5999,6228,CH1,v1,
24913,20250102,49,Cs0.05MA0.1FA0.85PbI3.0,1.73,MACl,14.6,PEAI,0.5,,,Me-4PACz,0.132,DMACPA,0.198,,,,,,,1100,15,5200,30,10,200,115,25,,,,,,,,,,,,,,,12.9522,57.5219,1.07494,20.9472,6229,CH1,v1,
24917,20250102,49,Cs0.05MA0.1FA0.85PbI3.0,1.73,MACl,14.6,PEAI,0.5,,,Me-4PACz,0.132,DMACPA,0.198,,,,,,,1000,12,5000,30,8,180,105,25,,,,,,,,,,,,,,,14.4641,61.5307,1.07801,21.806,6230,CH1,v1,
24921,20250102,49,Cs0.05MA0.1FA0.85PbI3.0,1.73,MACl,14.6,PEAI,0.5,,,Me-4PACz,0.132,DMACPA,0.198,,,,,,,1200,10,5300,28,8,250,110,20,,,,,,,,,,,,,,,13.5366,61.5993,1.06846,20.5672,6231,CH1,v1,
24933,20250102,49,Cs0.05MA0.1FA0.85PbI3.0,1.73,MACl,14.6,PEAI,0.5,,,py3,0.165,2PACz,0.165,,,,,,,1050,12,5100,32,12,180,110,15,,,,,,,,,,,,,,,15.7405,65.1996,1.07322,22.4949,6234,CH1,v1,
24937,20250102,49,Cs0.05MA0.1FA0.85PbI3.0,1.73,MACl,14.6,PEAI,0.5,,,py3,0.165,2PACz,0.165,,,,,,,1100,10,5200,35,7,200,115,25,,,,,,,,,,,,,,,13.0547,58.8129,1.08073,20.539,6235,CH1,v1,
24945,20250102,49,Cs0.05MA0.1FA0.85PbI3.0,1.73,MACl,14.6,PEAI,0.5,,,py3,0.165,2PACz,0.165,,,,,,,1150,10,5300,28,8,200,110,25,,,,,,,,,,,,,,,11.5003,54.6505,1.06838,19.6965,6237,CH1,v1,
24951,20250102,49,Cs0.05MA0.1FA0.85PbI3.0,1.73,MACl,14.6,PEAI,0.5,,,py3,0.165,2PACz,0.165,,,,,,,1000,10,5000,33,9,180,110,20,,,,,,,,,,,,,,,10.7042,50.1682,1.07568,19.8354,6238,CH3,v1,
24953,20250102,49,Cs0.05MA0.1FA0.85PbI3.0,1.73,MACl,14.6,PEAI,0.5,,,py3,0.165,2PACz,0.165,,,,,,,1050,10,5150,30,5,250,115,20,,,,,,,,,,,,,,,14.2534,58.3406,1.08464,22.5248,6239,CH1,v1,
24957,20250102,49,Cs0.05MA0.1FA0.85PbI3.0,1.73,MACl,14.6,PEAI,0.5,,,py3,0.165,2PACz,0.165,,,,,,,1000,10,5000,30,12,250,110,25,,,,,,,,,,,,,,,13.7804,52.7165,1.08485,24.0961,6240,CH1,v1,
24965,20250102,49,Cs0.05MA0.1FA0.85PbI3.0,1.73,MACl,14.6,PEAI,0.5,,,py3,0.165,2PACz,0.165,,,,,,,1000,12,5000,30,9,180,115,20,,,,,,,,,,,,,,,11.3023,51.843,1.09261,19.953,6242,CH1,v1,
24973,20250102,49,Cs0.05MA0.1FA0.85PbI3.0,1.73,MACl,14.6,PEAI,0.5,,,py3,0.165,2PACz,0.165,,,,,,,1050,15,5150,30,5,200,110,25,,,,,,,,,,,,,,,10.3328,50.5167,1.09336,18.7077,6244,CH1,v1,
24980,20250102,49,Cs0.05MA0.1FA0.85PbI3.0,1.73,MACl,14.6,PEAI,0.5,,,Me-4PACz,0.11,py3,0.22,,,,,,,1000,10,5000,30,12,250,110,20,,,,,,,,,,,,,,,11.7649,54.8858,1.0615,20.1934,6245,CH4,v1,
24981,20250102,49,Cs0.05MA0.1FA0.85PbI3.0,1.73,MACl,14.6,PEAI,0.5,,,Me-4PACz,0.11,py3,0.22,,,,,,,1000,10,5000,30,7,250,110,20,,,,,,,,,,,,,,,15.647,62.6852,1.0942,22.8123,6246,CH1,v1,
24986,20250102,49,Cs0.05MA0.1FA0.85PbI3.0,1.73,MACl,14.6,PEAI,0.5,,,Me-4PACz,0.11,py3,0.22,,,,,,,1000,10,5000,30,8,200,100,15,,,,,,,,,,,,,,,15.9939,62.4967,1.05248,24.3156,6247,CH2,v1,
24989,20250102,49,Cs0.05MA0.1FA0.85PbI3.0,1.73,MACl,14.6,PEAI,0.5,,,Me-4PACz,0.11,py3,0.22,,,,,,,1000,10,5000,30,5,250,100,15,,,,,,,,,,,,,,,15.1291,59.8896,1.05226,24.007,6248,CH1,v1,
25000,20250102,49,Cs0.05MA0.1FA0.85PbI3.0,1.73,MACl,14.6,PEAI,0.5,,,Me-4PACz,0.11,py3,0.22,,,,,,,1000,10,5000,30,8,250,100,15,,,,,,,,,,,,,,,13.5327,58.0778,1.03463,22.5211,6250,CH4,v1,
25001,20250102,49,Cs0.05MA0.1FA0.85PbI3.0,1.73,MACl,14.6,PEAI,0.5,,,Me-4PACz,0.11,py3,0.22,,,,,,,1000,10,5000,30,5,250,110,20,,,,,,,,,,,,,,,14.7434,61.5459,1.10165,21.7448,6251,CH1,v1,
25006,20250102,49,Cs0.05MA0.1FA0.85PbI3.0,1.73,MACl,14.6,PEAI,0.5,,,Me-4PACz,0.11,py3,0.22,,,,,,,1000,10,5000,30,10,200,100,15,,,,,,,,,,,,,,,12.8517,55.2595,1.01655,22.8783,6252,CH2,v1,
25009,20250102,49,Cs0.05MA0.1FA0.85PbI3.0,1.73,MACl,14.6,PEAI,0.5,,,Me-4PACz,0.198,DMACPA,0.132,,,,,,,1000,10,5000,30,10,200,110,20,,,,,,,,,,,,,,,17.355,67.7303,1.05713,24.2389,6253,CH1,v1,
25015,20250102,49,Cs0.05MA0.1FA0.85PbI3.0,1.73,MACl,14.6,PEAI,0.5,,,Me-4PACz,0.198,DMACPA,0.132,,,,,,,1000,12,5000,35,12,180,105,25,,,,,,,,,,,,,,,18.1353,66.5171,1.0931,24.9421,6254,CH3,v1,
25020,20250102,49,Cs0.05MA0.1FA0.85PbI3.0,1.73,MACl,14.6,PEAI,0.5,,,Me-4PACz,0.198,DMACPA,0.132,,,,,,,1200,10,5200,30,15,200,110,20,,,,,,,,,,,,,,,16.7743,67.1973,1.06267,23.4906,6255,CH4,v1,
25028,20250102,49,Cs0.05MA0.1FA0.85PbI3.0,1.73,MACl,14.6,PEAI,0.5,,,Me-4PACz,0.11,py3,0.22,,,,,,,1000,10,5000,30,10,200,110,20,,,,,,,,,,,,,,,13.1425,58.9328,1.05255,21.1875,6257,CH4,v1,
25033,20250102,49,Cs0.05MA0.1FA0.85PbI3.0,1.73,MACl,14.6,PEAI,0.5,,,Me-4PACz,0.11,py3,0.22,,,,,,,1000,10,5000,30,12,180,110,20,,,,,,,,,,,,,,,17.9097,66.7684,1.08284,24.7714,6259,CH1,v1,
25044,20250103,50,Cs0.1FA0.9PbI2.8Br0.2,1.5,MACl,3.5,PACl,12.0,,,Me-2PACz,0.132,DMACPA,0.198,,,,,,,1300,18,4800,33,14,190,105,30,,,,,,,,,,,,,,,15.366,65.0776,1.02567,23.0208,6261,CH4,v1,
25047,20250103,50,Cs0.1FA0.9PbI2.8Br0.2,1.5,MACl,3.5,PACl,12.0,,,Me-2PACz,0.132,DMACPA,0.198,,,,,,,1000,12,5500,40,8,220,110,20,,,,,,,,,,,,,,,19.2618,71.9828,1.0814,24.7446,6262,CH3,v1,
25051,20250103,50,Cs0.1FA0.9PbI2.8Br0.2,1.5,MACl,3.5,PACl,12.0,,,Me-2PACz,0.132,DMACPA,0.198,,,,,,,1500,15,5000,30,10,200,110,30,,,,,,,,,,,,,,,17.4715,73.393,0.976883,24.3688,6263,CH3,v1,
25056,20250103,50,Cs0.1FA0.9PbI2.8Br0.2,1.5,MACl,3.5,PACl,12.0,,,Me-2PACz,0.132,DMACPA,0.198,,,,,,,1200,15,4500,35,12,180,105,25,,,,,,,,,,,,,,,15.0067,62.6784,1.03772,23.0721,6264,CH4,v1,
25060,20250103,50,Cs0.1FA0.9PbI2.8Br0.2,1.5,MACl,3.5,PACl,12.0,,,Me-2PACz,0.132,DMACPA,0.198,,,,,,,1600,22,5300,32,12,210,110,20,,,,,,,,,,,,,,,15.8698,65.209,1.02514,23.74,6265,CH4,v1,
25065,20250103,50,Cs0.1FA0.9PbI2.8Br0.2,1.5,MACl,3.5,PACl,12.0,,,Me-2PACz,0.132,DMACPA,0.198,,,,,,,1400,10,6000,40,15,250,120,15,,,,,,,,,,,,,,,19.5041,74.6903,1.08513,24.0646,6267,CH1,v1,
25070,20250103,50,Cs0.1FA0.9PbI2.8Br0.2,1.5,MACl,3.5,PACl,12.0,,,Me-2PACz,0.132,DMACPA,0.198,,,,,,,1100,10,5200,28,10,160,120,25,,,,,,,,,,,,,,,19.6433,76.9245,1.07469,23.7612,6268,CH2,v1,
25074,20250103,50,Cs0.1FA0.9PbI2.8Br0.2,1.5,MACl,3.5,PACl,12.0,,,Me-2PACz,0.132,DMACPA,0.198,,,,,,,1200,12,5400,40,13,220,105,30,,,,,,,,,,,,,,,18.5325,72.601,1.05721,24.1452,6269,CH2,v1,
25085,20250103,50,Cs0.1FA0.9PbI2.8Br0.2,1.5,MACl,3.5,PACl,12.0,,,Me-2PACz,0.132,DMACPA,0.198,,,,,,,900,10,4800,25,9,170,110,30,,,,,,,,,,,,,,,19.0532,76.5102,1.08228,23.0095,6272,CH1,v1,
25090,20250103,50,Cs0.1FA0.9PbI2.8Br0.2,1.5,MACl,3.5,PACl,12.0,,,Me-4PACz,0.11,DMACPA,0.22,,,,,,,1300,10,4700,28,14,190,105,30,,,,,,,,,,,,,,,17.7519,81.9113,0.930962,23.2793,6273,CH2,v1,
25095,20250103,50,Cs0.1FA0.9PbI2.8Br0.2,1.5,MACl,3.5,PACl,12.0,,,Me-4PACz,0.11,DMACPA,0.22,,,,,,,1000,16,5300,40,5,220,110,20,,,,,,,,,,,,,,,18.3823,81.8588,0.92433,24.2944,6274,CH3,v1,
25100,20250103,50,Cs0.1FA0.9PbI2.8Br0.2,1.5,MACl,3.5,PACl,12.0,,,Me-4PACz,0.11,DMACPA,0.22,,,,,,,1200,18,5100,35,10,200,110,30,,,,,,,,,,,,,,,13.8224,60.8834,0.989055,22.9543,6275,CH4,v1,
25104,20250103,50,Cs0.1FA0.9PbI2.8Br0.2,1.5,MACl,3.5,PACl,12.0,,,Me-4PACz,0.11,DMACPA,0.22,,,,,,,1200,14,4600,30,12,180,105,25,,,,,,,,,,,,,,,15.6955,64.6614,1.03609,23.4279,6276,CH4,v1,
25107,20250103,50,Cs0.1FA0.9PbI2.8Br0.2,1.5,MACl,3.5,PACl,12.0,,,Me-4PACz,0.11,DMACPA,0.22,,,,,,,1500,10,5600,38,13,230,110,20,,,,,,,,,,,,,,,19.7336,75.1992,1.08152,24.2638,6277,CH3,v1,
25112,20250103,50,Cs0.1FA0.9PbI2.8Br0.2,1.5,MACl,3.5,PACl,12.0,,,Me-4PACz,0.11,DMACPA,0.22,,,,,,,1100,18,5000,30,10,200,105,30,,,,,,,,,,,,,,,15.2728,62.1143,1.04601,23.5066,6278,CH4,v1,
25113,20250103,50,Cs0.1FA0.9PbI2.8Br0.2,1.5,MACl,3.5,PACl,12.0,,,Me-4PACz,0.11,DMACPA,0.22,,,,,,,1400,10,5800,45,10,250,120,15,,,,,,,,,,,,,,,13.6327,52.7214,1.04614,24.7177,6279,CH1,v1,
25118,20250103,50,Cs0.1FA0.9PbI2.8Br0.2,1.5,MACl,3.5,PACl,12.0,,,Me-4PACz,0.11,DMACPA,0.22,,,,,,,1200,12,5500,32,11,210,120,25,,,,,,,,,,,,,,,18.0572,66.8085,1.09014,24.7935,6280,CH2,v1,
25122,20250103,50,Cs0.1FA0.9PbI2.8Br0.2,1.5,MACl,3.5,PACl,12.0,,,Me-4PACz,0.11,DMACPA,0.22,,,,,,,1200,15,5600,40,14,220,105,30,,,,,,,,,,,,,,,17.1469,68.623,1.032,24.2122,6281,CH2,v1,
25126,20250103,50,Cs0.1FA0.9PbI2.8Br0.2,1.5,MACl,3.5,PACl,12.0,,,Me-4PACz,0.11,DMACPA,0.22,,,,,,,1400,18,5200,30,10,210,110,25,,,,,,,,,,,,,,,14.7678,66.5884,0.944214,23.488,6282,CH2,v1,
25132,20250103,50,Cs0.1FA0.9PbI2.8Br0.2,1.5,MACl,3.5,PACl,12.0,,,Me-4PACz,0.11,DMACPA,0.22,,,,,,,1300,16,5700,35,10,240,120,20,,,,,,,,,,,,,,,19.1609,72.7015,1.06363,24.7788,6283,CH4,v1,
25134,20250103,50,Cs0.1FA0.9PbI2.8Br0.2,1.5,MACl,3.5,PACl,12.0,,,Me-4PACz,0.11,DMACPA,0.22,,,,,,,1000,14,4900,25,5,170,110,30,,,,,,,,,,,,,,,17.972,71.8861,1.07145,23.3336,6284,CH2,v1,
25138,20250103,50,Cs0.1FA0.9PbI2.8Br0.2,1.5,MACl,3.5,PACl,12.0,,,Me-4PACz,0.165,2PACz,0.165,,,,,,,1300,16,4800,28,14,190,110,30,,,,,,,,,,,,,,,18.2307,69.0752,1.06822,24.707,6285,CH2,v1,
25142,20250103,50,Cs0.1FA0.9PbI2.8Br0.2,1.5,MACl,3.5,PACl,12.0,,,Me-4PACz,0.165,2PACz,0.165,,,,,,,1100,10,5200,40,5,220,110,20,,,,,,,,,,,,,,,19.4579,77.7866,1.01432,24.6613,6286,CH2,v1,
25146,20250103,50,Cs0.1FA0.9PbI2.8Br0.2,1.5,MACl,3.5,PACl,12.0,,,Me-4PACz,0.165,2PACz,0.165,,,,,,,1200,18,5000,35,12,200,110,30,,,,,,,,,,,,,,,14.0803,59.2986,1.01343,23.4301,6287,CH2,v1,
25150,20250103,50,Cs0.1FA0.9PbI2.8Br0.2,1.5,MACl,3.5,PACl,12.0,,,Me-4PACz,0.165,2PACz,0.165,,,,,,,1000,15,4500,30,10,180,105,25,,,,,,,,,,,,,,,12.4273,52.2071,1.01629,23.4222,6288,CH2,v1,
25158,20250103,50,Cs0.1FA0.9PbI2.8Br0.2,1.5,MACl,3.5,PACl,12.0,,,Me-4PACz,0.165,2PACz,0.165,,,,,,,1000,14,5000,30,10,200,105,30,,,,,,,,,,,,,,,17.0198,68.5275,1.03253,24.0539,6290,CH2,v1,
25166,20250103,50,Cs0.1FA0.9PbI2.8Br0.2,1.5,MACl,3.5,PACl,12.0,,,Me-4PACz,0.165,2PACz,0.165,,,,,,,1000,12,5500,32,11,170,120,25,,,,,,,,,,,,,,,16.3395,69.2671,1.0035,23.5068,6292,CH2,v1,
25176,20250103,50,Cs0.1FA0.9PbI2.8Br0.2,1.5,MACl,3.5,PACl,12.0,,,Me-4PACz,0.165,2PACz,0.165,,,,,,,1400,18,5200,30,10,210,110,25,,,,,,,,,,,,,,,13.024,53.8344,1.02564,23.5879,6294,CH4,v1,
25178,20250103,50,Cs0.1FA0.9PbI2.8Br0.2,1.5,MACl,3.5,PACl,12.0,,,Me-4PACz,0.165,2PACz,0.165,,,,,,,1300,16,5700,33,12,230,120,20,,,,,,,,,,,,,,,18.1691,69.557,1.07533,24.2913,6295,CH2,v1,
25191,20250103,50,Cs0.1FA0.9PbI2.8Br0.2,1.5,MACl,3.5,PACl,12.0,,,Me-2PACz,0.248,py3,0.083,,,,,,,1000,12,5300,38,8,220,110,20,,,,,,,,,,,,,,,18.8063,69.5646,1.06585,25.3641,6298,CH3,v1,
25197,20250103,50,Cs0.1FA0.9PbI2.8Br0.2,1.5,MACl,3.5,PACl,12.0,,,Me-2PACz,0.248,py3,0.083,,,,,,,1100,14,4700,30,5,180,105,25,,,,,,,,,,,,,,,16.8568,67.7802,1.04828,23.7245,6300,CH1,v1,
25203,20250103,50,Cs0.1FA0.9PbI2.8Br0.2,1.5,MACl,3.5,PACl,12.0,,,Me-2PACz,0.248,py3,0.083,,,,,,,1200,18,5600,35,10,230,110,20,,,,,,,,,,,,,,,17.0264,67.4801,1.04437,24.1598,6301,CH3,v1,
25209,20250103,50,Cs0.1FA0.9PbI2.8Br0.2,1.5,MACl,3.5,PACl,12.0,,,Me-2PACz,0.248,py3,0.083,,,,,,,1400,20,5800,45,3,240,120,15,,,,,,,,,,,,,,,13.1755,54.4438,1.01397,23.8668,6303,CH1,v1,
25219,20250103,50,Cs0.1FA0.9PbI2.8Br0.2,1.5,MACl,3.5,PACl,12.0,,,Me-2PACz,0.248,py3,0.083,,,,,,,1200,15,5600,40,15,220,105,30,,,,,,,,,,,,,,,16.8862,69.3517,1.05838,23.0056,6305,CH3,v1,
25224,20250103,50,Cs0.1FA0.9PbI2.8Br0.2,1.5,MACl,3.5,PACl,12.0,,,Me-2PACz,0.248,py3,0.083,,,,,,,1400,18,5200,30,10,210,110,25,,,,,,,,,,,,,,,14.233,58.5104,1.02184,23.8057,6306,CH4,v1,
25232,20250103,50,Cs0.1FA0.9PbI2.8Br0.2,1.5,MACl,3.5,PACl,12.0,,,Me-2PACz,0.248,py3,0.083,,,,,,,1000,10,4800,25,8,180,110,30,,,,,,,,,,,,,,,16.4196,64.6449,1.07197,23.6946,6308,CH4,v1,
25236,20250103,50,Cs0.1FA0.9PbI2.8Br0.2,1.5,MACl,3.5,PACl,12.0,,,MeO-4PADBC,0.11,py3,0.22,,,,,,,2000,10,6000,30,9,190,100,30,,,,,,,,,,,,,,,14.2968,60.6227,1.02531,23.001,6309,CH4,v1,
25238,20250103,50,Cs0.1FA0.9PbI2.8Br0.2,1.5,MACl,3.5,PACl,12.0,,,MeO-4PADBC,0.11,py3,0.22,,,,,,,1000,10,4000,40,12,150,110,20,,,,,,,,,,,,,,,17.2122,70.6955,1.02822,23.6787,6310,CH2,v1,
25245,20250103,50,Cs0.1FA0.9PbI2.8Br0.2,1.5,MACl,3.5,PACl,12.0,,,MeO-4PADBC,0.11,py3,0.22,,,,,,,1000,10,6000,25,10,300,110,10,,,,,,,,,,,,,,,17.2615,71.2536,1.02864,23.5509,6312,CH1,v1,
25251,20250103,50,Cs0.1FA0.9PbI2.8Br0.2,1.5,MACl,3.5,PACl,12.0,,,MeO-4PADBC,0.11,py3,0.22,,,,,,,1000,10,5000,30,10,200,100,30,,,,,,,,,,,,,,,17.6067,68.8895,1.0377,24.6293,6313,CH3,v1,
25254,20250103,50,Cs0.1FA0.9PbI2.8Br0.2,1.5,MACl,3.5,PACl,12.0,,,MeO-4PADBC,0.11,py3,0.22,,,,,,,1000,10,5000,40,8,250,110,20,,,,,,,,,,,,,,,19.6091,74.8022,1.08057,24.2601,6314,CH2,v1,
25261,20250103,50,Cs0.1FA0.9PbI2.8Br0.2,1.5,MACl,3.5,PACl,12.0,,,MeO-4PADBC,0.11,py3,0.22,,,,,,,1000,10,5000,30,5,150,100,30,,,,,,,,,,,,,,,14.7983,64.8232,1.02011,22.3788,6316,CH1,v1,
25265,20250103,50,Cs0.1FA0.9PbI2.8Br0.2,1.5,MACl,3.5,PACl,12.0,,,MeO-4PADBC,0.11,py3,0.22,,,,,,,1000,10,4000,40,15,150,110,20,,,,,,,,,,,,,,,17.4898,71.2801,1.03408,23.7281,6317,CH1,v1,
25271,20250103,50,Cs0.1FA0.9PbI2.8Br0.2,1.5,MACl,3.5,PACl,12.0,,,MeO-4PADBC,0.11,py3,0.22,,,,,,,1000,10,5000,40,10,200,100,30,,,,,,,,,,,,,,,17.2255,69.0189,1.03408,24.135,6318,CH3,v1,
25280,20250103,50,Cs0.1FA0.9PbI2.8Br0.2,1.5,MACl,3.5,PACl,12.0,,,MeO-4PADBC,0.11,py3,0.22,,,,,,,1000,10,4000,30,10,150,100,30,,,,,,,,,,,,,,,15.7524,67.1373,1.02722,22.8413,6320,CH4,v1,
25284,20250104,51,Cs0.05MA0.16FA0.79PbI2.9Br0.1,1.73,MACl,7.0,PEAI,0.8,,,Me-4PACz,0.132,py3,0.198,,,,,,,1800,10,4500,40,12,200,115,25,,,,,,,,,,,,,,,18.9969,71.904,1.09339,24.1632,6321,CH4,v1,
25287,20250104,51,Cs0.05MA0.16FA0.79PbI2.9Br0.1,1.73,MACl,7.0,PEAI,0.8,,,Me-4PACz,0.132,py3,0.198,,,,,,,1000,12,5200,28,10,270,100,20,,,,,,,,,,,,,,,17.2635,68.8141,1.09528,22.9049,6322,CH3,v1,
25289,20250104,51,Cs0.05MA0.16FA0.79PbI2.9Br0.1,1.73,MACl,7.0,PEAI,0.8,,,Me-4PACz,0.132,py3,0.198,,,,,,,1200,10,4800,35,8,180,110,25,,,,,,,,,,,,,,,19.7086,75.6265,1.11226,23.4301,6323,CH1,v1,
25296,20250104,51,Cs0.05MA0.16FA0.79PbI2.9Br0.1,1.73,MACl,7.0,PEAI,0.8,,,Me-4PACz,0.132,py3,0.198,,,,,,,2000,10,5000,30,5,260,105,30,,,,,,,,,,,,,,,19.8419,72.7854,1.12383,24.2571,6324,CH4,v1,
25302,20250104,51,Cs0.05MA0.16FA0.79PbI2.9Br0.1,1.73,MACl,7.0,PEAI,0.8,,,Me-4PACz,0.132,py3,0.198,,,,,,,2000,10,5500,25,6,190,110,20,,,,,,,,,,,,,,,20.0133,74.5712,1.1146,24.0784,6326,CH2,v1,
25306,20250104,51,Cs0.05MA0.16FA0.79PbI2.9Br0.1,1.73,MACl,7.0,PEAI,0.8,,,Me-4PACz,0.132,py3,0.198,,,,,,,1000,10,5000,35,15,220,100,30,,,,,,,,,,,,,,,20.12,74.022,1.11194,24.4448,6327,CH2,v1,
25310,20250104,51,Cs0.05MA0.16FA0.79PbI2.9Br0.1,1.73,MACl,7.0,PEAI,0.8,,,Me-4PACz,0.132,py3,0.198,,,,,,,1500,15,6000,30,7,250,115,15,,,,,,,,,,,,,,,19.0706,72.468,1.11092,23.6884,6328,CH2,v1,
25316,20250104,51,Cs0.05MA0.16FA0.79PbI2.9Br0.1,1.73,MACl,7.0,PEAI,0.8,,,Me-4PACz,0.132,py3,0.198,,,,,,,1000,10,5000,30,8,270,105,30,,,,,,,,,,,,,,,20.6313,74.9087,1.11733,24.6499,6329,CH4,v1,
25324,20250104,51,Cs0.05MA0.16FA0.79PbI2.9Br0.1,1.73,MACl,7.0,PEAI,0.8,,,Me-4PACz,0.132,py3,0.198,,,,,,,1200,10,5000,30,5,180,115,20,,,,,,,,,,,,,,,20.3514,75.5061,1.11224,24.2333,6331,CH4,v1,
25327,20250104,51,Cs0.05MA0.16FA0.79PbI2.9Br0.1,1.73,MACl,7.0,PEAI,0.8,,,Me-4PACz,0.132,py3,0.198,,,,,,,1000,10,5300,30,10,210,100,30,,,,,,,,,,,,,,,18.8689,75.2252,1.08025,23.2198,6332,CH3,v1,
25329,20250104,51,Cs0.05MA0.16FA0.79PbI2.9Br0.1,1.73,MACl,7.0,PEAI,0.8,,,Me-4PACz,0.198,py3,0.132,,,,,,,1500,10,4800,40,12,210,115,25,,,,,,,,,,,,,,,18.5586,73.4054,1.08329,23.3385,6333,CH1,v1,
25334,20250104,51,Cs0.05MA0.16FA0.79PbI2.9Br0.1,1.73,MACl,7.0,PEAI,0.8,,,Me-4PACz,0.198,py3,0.132,,,,,,,2000,10,5500,28,5,180,100,25,,,,,,,,,,,,,,,20.5474,73.7293,1.12115,24.8573,6334,CH2,v1,
25338,20250104,51,Cs0.05MA0.16FA0.79PbI2.9Br0.1,1.73,MACl,7.0,PEAI,0.8,,,Me-4PACz,0.198,py3,0.132,,,,,,,1200,15,5000,35,10,220,110,20,,,,,,,,,,,,,,,20.3899,74.2732,1.10699,24.7993,6335,CH2,v1,
25348,20250104,51,Cs0.05MA0.16FA0.79PbI2.9Br0.1,1.73,MACl,7.0,PEAI,0.8,,,Me-4PACz,0.198,py3,0.132,,,,,,,1300,10,4700,35,5,170,100,30,,,,,,,,,,,,,,,15.1671,59.2701,1.07068,23.9006,6337,CH4,v1,
25352,20250104,51,Cs0.05MA0.16FA0.79PbI2.9Br0.1,1.73,MACl,7.0,PEAI,0.8,,,Me-4PACz,0.198,py3,0.132,,,,,,,2000,12,5000,30,6,190,110,30,,,,,,,,,,,,,,,20.8029,75.908,1.12362,24.3903,6338,CH4,v1,
25356,20250104,51,Cs0.05MA0.16FA0.79PbI2.9Br0.1,1.73,MACl,7.0,PEAI,0.8,,,Me-4PACz,0.198,py3,0.132,,,,,,,1400,10,4500,32,9,260,105,20,,,,,,,,,,,,,,,20.3224,72.7097,1.12303,24.888,6339,CH4,v1,
25358,20250104,51,Cs0.05MA0.16FA0.79PbI2.9Br0.1,1.73,MACl,7.0,PEAI,0.8,,,Me-4PACz,0.198,py3,0.132,,,,,,,1000,15,6000,25,7,250,110,15,,,,,,,,,,,,,,,18.0188,65.4116,1.10077,25.025,6340,CH2,v1,
25361,20250104,51,Cs0.05MA0.16FA0.79PbI2.9Br0.1,1.73,MACl,7.0,PEAI,0.8,,,Me-4PACz,0.198,py3,0.132,,,,,,,1000,12,5100,30,10,180,105,30,,,,,,,,,,,,,,,19.9955,75.8089,1.08486,24.3131,6341,CH1,v1,
25370,20250104,51,Cs0.05MA0.16FA0.79PbI2.9Br0.1,1.73,MACl,7.0,PEAI,0.8,,,Me-4PACz,0.198,py3,0.132,,,,,,,1200,10,5500,25,5,220,115,20,,,,,,,,,,,,,,,19.6678,84.4995,0.99904,23.298,6343,CH2,v1,
25376,20250104,51,Cs0.05MA0.16FA0.79PbI2.9Br0.1,1.73,MACl,7.0,PEAI,0.8,,,Me-4PACz,0.198,py3,0.132,,,,,,,1000,10,5300,30,10,200,105,25,,,,,,,,,,,,,,,20.1868,75.0517,1.10718,24.2935,6344,CH4,v1,
25377,20250104,51,Cs0.05MA0.16FA0.79PbI2.9Br0.1,1.73,MACl,7.0,PEAI,0.8,,,Me-2PACz,0.11,DMACPA,0.22,,,,,,,1000,12,4800,40,10,220,115,15,,,,,,,,,,,,,,,17.3657,68.8367,1.05346,23.9472,6345,CH1,v1,
25381,20250104,51,Cs0.05MA0.16FA0.79PbI2.9Br0.1,1.73,MACl,7.0,PEAI,0.8,,,Me-2PACz,0.11,DMACPA,0.22,,,,,,,800,10,5200,28,7,200,110,20,,,,,,,,,,,,,,,18.4197,74.838,1.04389,23.578,6346,CH1,v1,
25390,20250104,51,Cs0.05MA0.16FA0.79PbI2.9Br0.1,1.73,MACl,7.0,PEAI,0.8,,,Me-2PACz,0.11,DMACPA,0.22,,,,,,,1500,10,5000,30,5,180,100,20,,,,,,,,,,,,,,,19.1854,70.6688,1.08627,24.9922,6348,CH2,v1,
25396,20250104,51,Cs0.05MA0.16FA0.79PbI2.9Br0.1,1.73,MACl,7.0,PEAI,0.8,,,Me-2PACz,0.11,DMACPA,0.22,,,,,,,1200,10,4500,35,6,180,105,20,,,,,,,,,,,,,,,18.5779,74.4802,1.07496,23.204,6349,CH4,v1,
25397,20250104,51,Cs0.05MA0.16FA0.79PbI2.9Br0.1,1.73,MACl,7.0,PEAI,0.8,,,Me-2PACz,0.11,DMACPA,0.22,,,,,,,1200,10,5300,32,9,190,100,30,,,,,,,,,,,,,,,20.0035,75.2665,1.08196,24.5637,6350,CH1,v1,
25403,20250104,51,Cs0.05MA0.16FA0.79PbI2.9Br0.1,1.73,MACl,7.0,PEAI,0.8,,,Me-2PACz,0.11,DMACPA,0.22,,,,,,,2000,12,6000,30,5,250,110,25,,,,,,,,,,,,,,,19.9902,74.9445,1.08414,24.6033,6351,CH3,v1,
25406,20250104,51,Cs0.05MA0.16FA0.79PbI2.9Br0.1,1.73,MACl,7.0,PEAI,0.8,,,Me-2PACz,0.11,DMACPA,0.22,,,,,,,1400,15,5500,25,12,260,105,30,,,,,,,,,,,,,,,20.365,74.6139,1.08344,25.1918,6352,CH2,v1,
25410,20250104,51,Cs0.05MA0.16FA0.79PbI2.9Br0.1,1.73,MACl,7.0,PEAI,0.8,,,Me-2PACz,0.11,DMACPA,0.22,,,,,,,1300,12,4700,30,7,170,105,30,,,,,,,,,,,,,,,20.4251,74.0443,1.08555,25.4112,6353,CH2,v1,
25417,20250104,51,Cs0.05MA0.16FA0.79PbI2.9Br0.1,1.73,MACl,7.0,PEAI,0.8,,,Me-2PACz,0.11,DMACPA,0.22,,,,,,,1800,10,5800,25,10,200,115,25,,,,,,,,,,,,,,,18.984,71.3233,1.06114,25.0833,6355,CH1,v1,
25422,20250104,51,Cs0.05MA0.16FA0.79PbI2.9Br0.1,1.73,MACl,7.0,PEAI,0.8,,,Me-2PACz,0.11,DMACPA,0.22,,,,,,,1000,10,5000,28,8,210,110,20,,,,,,,,,,,,,,,19.4732,74.4068,1.07536,24.3371,6356,CH2,v1,
25428,20250104,51,Cs0.05MA0.16FA0.79PbI2.9Br0.1,1.73,MACl,7.0,PEAI,0.8,,,Me-4PACz,0.198,MeO-4PADBC,0.132,,,,,,,1000,10,4700,35,9,260,115,30,,,,,,,,,,,,,,,20.1519,75.4602,1.07646,24.8086,6357,CH4,v1,
25429,20250104,51,Cs0.05MA0.16FA0.79PbI2.9Br0.1,1.73,MACl,7.0,PEAI,0.8,,,Me-4PACz,0.198,MeO-4PADBC,0.132,,,,,,,2000,15,6000,30,10,220,110,15,,,,,,,,,,,,,,,17.839,69.3857,1.07311,23.9583,6358,CH1,v1,
25436,20250104,51,Cs0.05MA0.16FA0.79PbI2.9Br0.1,1.73,MACl,7.0,PEAI,0.8,,,Me-4PACz,0.198,MeO-4PADBC,0.132,,,,,,,1400,12,4800,28,7,180,105,20,,,,,,,,,,,,,,,19.2192,72.1991,1.07713,24.7135,6359,CH4,v1,
25438,20250104,51,Cs0.05MA0.16FA0.79PbI2.9Br0.1,1.73,MACl,7.0,PEAI,0.8,,,Me-4PACz,0.198,MeO-4PADBC,0.132,,,,,,,1200,10,5200,30,5,190,100,25,,,,,,,,,,,,,,,18.7922,71.8275,1.07588,24.3177,6360,CH2,v1,
25442,20250104,51,Cs0.05MA0.16FA0.79PbI2.9Br0.1,1.73,MACl,7.0,PEAI,0.8,,,Me-4PACz,0.198,MeO-4PADBC,0.132,,,,,,,1200,10,5900,25,7,270,115,20,,,,,,,,,,,,,,,18.738,72.8737,1.06135,24.2266,6361,CH2,v1,
25445,20250104,51,Cs0.05MA0.16FA0.79PbI2.9Br0.1,1.73,MACl,7.0,PEAI,0.8,,,Me-4PACz,0.198,MeO-4PADBC,0.132,,,,,,,1600,15,5000,32,8,200,110,25,,,,,,,,,,,,,,,18.7026,70.5537,1.08175,24.5051,6362,CH1,v1,
25452,20250104,51,Cs0.05MA0.16FA0.79PbI2.9Br0.1,1.73,MACl,7.0,PEAI,0.8,,,Me-4PACz,0.198,MeO-4PADBC,0.132,,,,,,,1300,10,5800,35,12,250,100,15,,,,,,,,,,,,,,,17.7782,70.5365,1.03526,24.3459,6363,CH4,v1,
25456,20250104,51,Cs0.05MA0.16FA0.79PbI2.9Br0.1,1.73,MACl,7.0,PEAI,0.8,,,Me-4PACz,0.198,MeO-4PADBC,0.132,,,,,,,1800,12,5400,25,6,210,105,20,,,,,,,,,,,,,,,17.692,70.2304,1.07703,23.3895,6364,CH4,v1,
25458,20250104,51,Cs0.05MA0.16FA0.79PbI2.9Br0.1,1.73,MACl,7.0,PEAI,0.8,,,Me-4PACz,0.198,MeO-4PADBC,0.132,,,,,,,1000,12,5600,35,7,180,105,15,,,,,,,,,,,,,,,18.6802,70.1003,1.09663,24.2997,6365,CH2,v1,
25461,20250104,51,Cs0.05MA0.16FA0.79PbI2.9Br0.1,1.73,MACl,7.0,PEAI,0.8,,,Me-4PACz,0.198,MeO-4PADBC,0.132,,,,,,,1100,15,5500,30,9,240,100,20,,,,,,,,,,,,,,,17.2037,70.3995,1.07598,22.7116,6366,CH1,v1,
25466,20250104,51,Cs0.05MA0.16FA0.79PbI2.9Br0.1,1.73,MACl,7.0,PEAI,0.8,,,Me-4PACz,0.198,MeO-4PADBC,0.132,,,,,,,1500,10,5300,28,10,200,110,20,,,,,,,,,,,,,,,18.0444,70.3358,1.05173,24.3927,6367,CH2,v1,
25470,20250104,51,Cs0.05MA0.16FA0.79PbI2.9Br0.1,1.73,MACl,7.0,PEAI,0.8,,,Me-4PACz,0.198,MeO-4PADBC,0.132,,,,,,,1000,12,4500,40,5,230,105,30,,,,,,,,,,,,,,,19.2477,72.3438,1.0772,24.6991,6368,CH2,v1,
25480,20250104,51,Cs0.05MA0.16FA0.79PbI2.9Br0.1,1.73,MACl,7.0,PEAI,0.8,,,Me-4PACz,0.132,2PACz,0.198,,,,,,,1000,10,5000,40,10,250,110,20,,,,,,,,,,,,,,,16.7258,66.4937,1.08451,23.1939,6370,CH4,v1,
25482,20250104,51,Cs0.05MA0.16FA0.79PbI2.9Br0.1,1.73,MACl,7.0,PEAI,0.8,,,Me-4PACz,0.132,2PACz,0.198,,,,,,,1000,12,5000,27,7,250,100,30,,,,,,,,,,,,,,,19.6666,74.1956,1.12228,23.6184,6371,CH2,v1,
25485,20250104,51,Cs0.05MA0.16FA0.79PbI2.9Br0.1,1.73,MACl,7.0,PEAI,0.8,,,Me-4PACz,0.132,2PACz,0.198,,,,,,,2000,10,6000,25,10,300,115,10,,,,,,,,,,,,,,,12.7514,52.9504,1.07553,22.3907,6372,CH1,v1,
25492,20250104,51,Cs0.05MA0.16FA0.79PbI2.9Br0.1,1.73,MACl,7.0,PEAI,0.8,,,Me-4PACz,0.132,2PACz,0.198,,,,,,,1000,10,5000,30,10,250,100,30,,,,,,,,,,,,,,,17.1632,64.2781,1.09338,24.4209,6373,CH4,v1,
25496,20250104,51,Cs0.05MA0.16FA0.79PbI2.9Br0.1,1.73,MACl,7.0,PEAI,0.8,,,Me-4PACz,0.132,2PACz,0.198,,,,,,,1000,10,5000,45,12,180,115,15,,,,,,,,,,,,,,,19.8321,74.5796,1.12701,23.5949,6374,CH4,v1,
25498,20250104,51,Cs0.05MA0.16FA0.79PbI2.9Br0.1,1.73,MACl,7.0,PEAI,0.8,,,Me-4PACz,0.132,2PACz,0.198,,,,,,,1000,10,6000,30,5,250,100,20,,,,,,,,,,,,,,,19.8249,74.0629,1.12258,23.8448,6375,CH2,v1,
25504,20250104,51,Cs0.05MA0.16FA0.79PbI2.9Br0.1,1.73,MACl,7.0,PEAI,0.8,,,Me-4PACz,0.132,2PACz,0.198,,,,,,,2000,10,5000,40,10,300,100,30,,,,,,,,,,,,,,,17.1883,65.8523,1.11671,23.3733,6376,CH4,v1,
25508,20250104,51,Cs0.05MA0.16FA0.79PbI2.9Br0.1,1.73,MACl,7.0,PEAI,0.8,,,Me-4PACz,0.132,2PACz,0.198,,,,,,,1000,10,4000,35,10,220,100,30,,,,,,,,,,,,,,,18.4199,75.5147,1.06105,22.9889,6377,CH4,v1,
25510,20250104,51,Cs0.05MA0.16FA0.79PbI2.9Br0.1,1.73,MACl,7.0,PEAI,0.8,,,Me-4PACz,0.132,2PACz,0.198,,,,,,,1500,30,5000,28,12,160,100,15,,,,,,,,,,,,,,,17.0968,82.7761,0.904467,22.8359,6378,CH2,v1,
25513,20250104,51,Cs0.05MA0.16FA0.79PbI2.9Br0.1,1.73,MACl,7.0,PEAI,0.8,,,Me-4PACz,0.132,2PACz,0.198,,,,,,,1000,10,5000,40,10,200,110,20,,,,,,,,,,,,,,,19.9335,75.4401,1.12336,23.5214,6379,CH1,v1,
25520,20250104,51,Cs0.05MA0.16FA0.79PbI2.9Br0.1,1.73,MACl,7.0,PEAI,0.8,,,Me-4PACz,0.132,2PACz,0.198,,,,,,,2000,10,5000,30,5,250,100,30,,,,,,,,,,,,,,,18.3227,68.9638,1.12459,23.6251,6380,CH4,v1,
25524,20250105,52,Cs0.05MA0.16FA0.79PbI2.9Br0.1,1.73,PMACl,0.72,PSP,2.3,,,Me-4PACz,0.141,2PACz,0.189,,,,,,,1600,10,5000,40,9,200,115,20,,,,,,,,,,,,,,,10.9931,53.3188,1.12133,18.3868,6381,CH4,v1,
25528,20250105,52,Cs0.05MA0.16FA0.79PbI2.9Br0.1,1.73,PMACl,0.72,PSP,2.3,,,Me-4PACz,0.141,2PACz,0.189,,,,,,,1800,15,5400,25,7,230,110,25,,,,,,,,,,,,,,,10.9099,50.1166,1.08686,20.0293,6382,CH4,v1,
25530,20250105,52,Cs0.05MA0.16FA0.79PbI2.9Br0.1,1.73,PMACl,0.72,PSP,2.3,,,Me-4PACz,0.141,2PACz,0.189,,,,,,,1000,10,5200,30,6,180,105,15,,,,,,,,,,,,,,,12.3468,61.7614,0.959999,20.8241,6383,CH2,v1,
25543,20250105,52,Cs0.05MA0.16FA0.79PbI2.9Br0.1,1.73,PMACl,0.72,PSP,2.3,,,Me-4PACz,0.198,2PACz,0.132,,,,,,,1300,12,5000,28,7,190,105,25,,,,,,,,,,,,,,,11.7449,51.2822,1.12759,20.311,6386,CH3,v1,
25545,20250105,52,Cs0.05MA0.16FA0.79PbI2.9Br0.1,1.73,PMACl,0.72,PSP,2.3,,,Me-4PACz,0.198,2PACz,0.132,,,,,,,1400,10,5200,25,6,200,110,15,,,,,,,,,,,,,,,16.045,58.1494,1.11728,24.6964,6387,CH1,v1,
25549,20250105,52,Cs0.05MA0.16FA0.79PbI2.9Br0.1,1.73,PMACl,0.72,PSP,2.3,,,Me-4PACz,0.198,2PACz,0.132,,,,,,,1500,15,5500,30,10,220,105,30,,,,,,,,,,,,,,,14.4626,54.0146,1.12925,23.7107,6388,CH1,v1,
25553,20250105,52,Cs0.05MA0.16FA0.79PbI2.9Br0.1,1.73,PMACl,0.72,PSP,2.3,,,Me-4PACz,0.198,2PACz,0.132,,,,,,,1000,10,6000,35,8,260,110,20,,,,,,,,,,,,,,,14.9818,58.8607,1.10215,23.0939,6389,CH1,v1,
25558,20250105,52,Cs0.05MA0.16FA0.79PbI2.9Br0.1,1.73,PMACl,0.72,PSP,2.3,,,Me-4PACz,0.198,2PACz,0.132,,,,,,,2000,12,4800,25,9,210,115,15,,,,,,,,,,,,,,,15.7162,59.0143,1.12013,23.7752,6390,CH2,v1,
25561,20250105,52,Cs0.05MA0.16FA0.79PbI2.9Br0.1,1.73,PMACl,0.72,PSP,2.3,,,Me-4PACz,0.198,2PACz,0.132,,,,,,,1800,10,5400,28,6,190,100,25,,,,,,,,,,,,,,,14.9883,54.7661,1.10432,24.7825,6391,CH1,v1,
25567,20250105,52,Cs0.05MA0.16FA0.79PbI2.9Br0.1,1.73,PMACl,0.72,PSP,2.3,,,Me-4PACz,0.198,2PACz,0.132,,,,,,,1300,12,5700,30,7,250,110,30,,,,,,,,,,,,,,,16.8975,62.3747,1.11253,24.3502,6392,CH3,v1,
25570,20250105,52,Cs0.05MA0.16FA0.79PbI2.9Br0.1,1.73,PMACl,0.72,PSP,2.3,,,Me-4PACz,0.198,2PACz,0.132,,,,,,,1000,12,5000,40,5,200,105,15,,,,,,,,,,,,,,,16.0256,61.204,1.08485,24.1361,6393,CH2,v1,
25577,20250105,52,Cs0.05MA0.16FA0.79PbI2.9Br0.1,1.73,PMACl,0.72,PSP,2.3,,,Me-4PACz,0.198,2PACz,0.132,,,,,,,1600,15,5800,25,8,240,110,25,,,,,,,,,,,,,,,16.9414,61.2452,1.08684,25.4514,6395,CH1,v1,
25581,20250105,52,Cs0.05MA0.16FA0.79PbI2.9Br0.1,1.73,PMACl,0.72,PSP,2.3,,,Me-4PACz,0.198,2PACz,0.132,,,,,,,1400,10,5400,32,9,230,105,15,,,,,,,,,,,,,,,14.5976,56.0029,1.08617,23.998,6396,CH1,v1,
25590,20250105,52,Cs0.05MA0.16FA0.79PbI2.9Br0.1,1.73,PMACl,0.72,PSP,2.3,,,MeO-2PACz,0.11,DMACPA,0.22,,,,,,,1300,12,5400,25,7,180,105,15,,,,,,,,,,,,,,,18.8302,70.6882,1.07209,24.8472,6398,CH2,v1,
