Repository: MI-Materials-Intelligence/Recipe-Language-Model

# Learning Layer

## Overview

In the learning layer, the formulas and parameters are encoded and then tokenised into recipes as inputs. Through atomic skills of data extraction, cleaning, and matching, these data are organised into standardised datasets, providing the basis for RLM training and iterative recipe refinement.

Key Atomic Skills:
- **Cleaning**: Preprocessing and outlier cleaning
- **Matching**: Matching data pairs based on variables
- **Extraction**: Data extraction from robotic boxes

File: seven_ai_layers_robotics/learning/data/experiments_data_from_db.csv (part 6 of 6)
No,date,rank,Formula PVK,Concentration PVK,Formula Additive 1,Concentration Additive 1,Formula Additive 2,Concentration Additive 2,Formula Additive 3,Concentration Additive 3,Formula SAM 1,Concentration SAM 1,Formula SAM 2,Concentration SAM 2,Formula SAM 3,Concentration SAM 3,Spin Coating Speed SAM,Spin Coating Time SAM,Annealed Temperature SAM,Annealed Time SAM,Spin Coating Speed PVK 1,Spin Coating Time PVK 1,Spin Coating Speed PVK 2,Spin Coating Time PVK 2,Antisolvent Dropping Timing,Antisolvent Volume,Annealed Temperature PVK,Annealed Time PVK,Formula Passivator 1,Concentration Passivator 1,Formula Passivator 2,Concentration Passivator 2,Formula Passivator 3,Concentration Passivator 3,Formula Passivator 4,Concentration Passivator 4,Spin Coating Speed Passivator,Spin Coating Time Passivator,Passivator Dropping Timing,Passivator Volume,Annealed Temperature Passivator,Annealed Time Passivator,PCE,FF,Voc,Jsc,Product,Channel,From,upload_time
50477,20250731,172,Cs0.05MA0.1FA0.85PbI3.0,1.65,MACl,15.0,p-F-PEACl,2.0,,,"4,4,4-NA",0.5,,,,,3000,30,100,10,1000,5,5500,30,15,150,110,15,EDADI,0.5,,,,,,,5000,30,6,70,100,5,23.8161,80.8116,1.1552,25.5117,2015,CH1,20250702.csv,
50478,20250731,172,Cs0.05MA0.1FA0.85PbI3.0,1.65,MACl,15.0,p-F-PEACl,2.0,,,"4,4,4-NA",0.5,,,,,3000,30,100,10,1000,5,5500,30,15,150,110,15,EDADI,0.5,,,,,,,5000,30,6,70,100,5,23.3828,79.9906,1.14857,25.4508,2015,CH2,20250702.csv,
50479,20250731,172,Cs0.05MA0.1FA0.85PbI3.0,1.65,MACl,15.0,p-F-PEACl,2.0,,,"4,4,4-NA",0.5,,,,,3000,30,100,10,1000,5,5500,30,15,150,110,15,EDADI,0.5,,,,,,,5000,30,6,70,100,5,23.1144,80.1389,1.13971,25.3074,2015,CH3,20250702.csv,
50480,20250731,172,Cs0.05MA0.1FA0.85PbI3.0,1.65,MACl,15.0,p-F-PEACl,2.0,,,"4,4,4-NA",0.5,,,,,3000,30,100,10,1000,5,5500,30,15,150,110,15,EDADI,0.5,,,,,,,5000,30,6,70,100,5,23.3283,81.1683,1.14516,25.0976,2015,CH4,20250702.csv,
50481,20250731,172,Cs0.05MA0.1FA0.85PbI3.0,1.65,MACl,15.0,p-F-PEACl,2.0,,,"4,4,4-NA",0.5,,,,,3000,30,100,10,1000,5,5500,30,15,150,110,15,EDADI,0.5,,,,,,,5000,30,6,70,100,5,23.9475,81.8259,1.15548,25.3282,2016,CH1,20250702.csv,
50482,20250731,172,Cs0.05MA0.1FA0.85PbI3.0,1.65,MACl,15.0,p-F-PEACl,2.0,,,"4,4,4-NA",0.5,,,,,3000,30,100,10,1000,5,5500,30,15,150,110,15,EDADI,0.5,,,,,,,5000,30,6,70,100,5,23.4559,80.1481,1.14352,25.5927,2016,CH2,20250702.csv,
50483,20250731,172,Cs0.05MA0.1FA0.85PbI3.0,1.65,MACl,15.0,p-F-PEACl,2.0,,,"4,4,4-NA",0.5,,,,,3000,30,100,10,1000,5,5500,30,15,150,110,15,EDADI,0.5,,,,,,,5000,30,6,70,100,5,23.287,79.8968,1.13629,25.6504,2016,CH3,20250702.csv,
50484,20250731,172,Cs0.05MA0.1FA0.85PbI3.0,1.65,MACl,15.0,p-F-PEACl,2.0,,,"4,4,4-NA",0.5,,,,,3000,30,100,10,1000,5,5500,30,15,150,110,15,EDADI,0.5,,,,,,,5000,30,6,70,100,5,23.4053,80.5466,1.13576,25.5847,2016,CH4,20250702.csv,
50485,20250731,172,Cs0.05MA0.1FA0.85PbI3.0,1.65,MACl,15.0,p-F-PEACl,2.0,,,"4,4,4-NA",0.5,,,,,3000,30,100,10,1000,5,5500,30,15,150,110,15,ODADI,0.5,,,,,,,5000,30,6,70,100,5,23.7763,80.399,1.133,26.1015,2017,CH1,20250702.csv,
50486,20250731,172,Cs0.05MA0.1FA0.85PbI3.0,1.65,MACl,15.0,p-F-PEACl,2.0,,,"4,4,4-NA",0.5,,,,,3000,30,100,10,1000,5,5500,30,15,150,110,15,ODADI,0.5,,,,,,,5000,30,6,70,100,5,23.6478,80.7477,1.12312,26.0755,2017,CH2,20250702.csv,
50487,20250731,172,Cs0.05MA0.1FA0.85PbI3.0,1.65,MACl,15.0,p-F-PEACl,2.0,,,"4,4,4-NA",0.5,,,,,3000,30,100,10,1000,5,5500,30,15,150,110,15,ODADI,0.5,,,,,,,5000,30,6,70,100,5,23.7005,81.3281,1.11912,26.0398,2017,CH3,20250702.csv,
50488,20250731,172,Cs0.05MA0.1FA0.85PbI3.0,1.65,MACl,15.0,p-F-PEACl,2.0,,,"4,4,4-NA",0.5,,,,,3000,30,100,10,1000,5,5500,30,15,150,110,15,ODADI,0.5,,,,,,,5000,30,6,70,100,5,23.6753,81.6282,1.12285,25.8305,2017,CH4,20250702.csv,
50489,20250731,172,Cs0.05MA0.1FA0.85PbI3.0,1.65,MACl,15.0,p-F-PEACl,2.0,,,"4,4,4-NA",0.5,,,,,3000,30,100,10,1000,5,5500,30,15,150,110,15,ODADI,0.5,,,,,,,5000,30,6,70,100,5,23.8806,81.564,1.13971,25.6893,2018,CH1,20250702.csv,
50490,20250731,172,Cs0.05MA0.1FA0.85PbI3.0,1.65,MACl,15.0,p-F-PEACl,2.0,,,"4,4,4-NA",0.5,,,,,3000,30,100,10,1000,5,5500,30,15,150,110,15,ODADI,0.5,,,,,,,5000,30,6,70,100,5,23.5568,81.2819,1.1263,25.7318,2018,CH2,20250702.csv,
50491,20250731,172,Cs0.05MA0.1FA0.85PbI3.0,1.65,MACl,15.0,p-F-PEACl,2.0,,,"4,4,4-NA",0.5,,,,,3000,30,100,10,1000,5,5500,30,15,150,110,15,ODADI,0.5,,,,,,,5000,30,6,70,100,5,23.5981,81.3422,1.12514,25.7843,2018,CH3,20250702.csv,
50492,20250731,172,Cs0.05MA0.1FA0.85PbI3.0,1.65,MACl,15.0,p-F-PEACl,2.0,,,"4,4,4-NA",0.5,,,,,3000,30,100,10,1000,5,5500,30,15,150,110,15,ODADI,0.5,,,,,,,5000,30,6,70,100,5,23.309,80.6073,1.12671,25.6649,2018,CH4,20250702.csv,
50493,20250801,173,Cs0.05MA0.1FA0.85PbI3.0,1.65,MACl,15.0,p-F-PEACl,2.0,,,"4,4,4-NA",0.5,,,,,3000,30,100,10,1000,5,5500,30,15,150,110,15,PDADI,0.5,,,,,,,5000,30,6,70,100,5,20.3869,69.42,1.18378,24.8081,2019,CH1,20250703.csv,
50494,20250801,173,Cs0.05MA0.1FA0.85PbI3.0,1.65,MACl,15.0,p-F-PEACl,2.0,,,"4,4,4-NA",0.5,,,,,3000,30,100,10,1000,5,5500,30,15,150,110,15,PDADI,0.5,,,,,,,5000,30,6,70,100,5,18.5111,67.8101,1.16207,23.4912,2019,CH2,20250703.csv,
50495,20250801,173,Cs0.05MA0.1FA0.85PbI3.0,1.65,MACl,15.0,p-F-PEACl,2.0,,,"4,4,4-NA",0.5,,,,,3000,30,100,10,1000,5,5500,30,15,150,110,15,PDADI,0.5,,,,,,,5000,30,6,70,100,5,20.9612,75.2867,1.16064,23.9883,2019,CH3,20250703.csv,
50496,20250801,173,Cs0.05MA0.1FA0.85PbI3.0,1.65,MACl,15.0,p-F-PEACl,2.0,,,"4,4,4-NA",0.5,,,,,3000,30,100,10,1000,5,5500,30,15,150,110,15,PDADI,0.5,,,,,,,5000,30,6,70,100,5,21.5161,77.6602,1.15916,23.9013,2019,CH4,20250703.csv,
50497,20250801,173,Cs0.05MA0.1FA0.85PbI3.0,1.65,MACl,15.0,p-F-PEACl,2.0,,,"4,4,4-NA",0.5,,,,,3000,30,100,10,1000,5,5500,30,15,150,110,15,PDADI,0.5,,,,,,,5000,30,6,70,100,5,19.0341,65.5134,1.17362,24.7556,2020,CH1,20250703.csv,
50498,20250801,173,Cs0.05MA0.1FA0.85PbI3.0,1.65,MACl,15.0,p-F-PEACl,2.0,,,"4,4,4-NA",0.5,,,,,3000,30,100,10,1000,5,5500,30,15,150,110,15,PDADI,0.5,,,,,,,5000,30,6,70,100,5,20.6655,72.8407,1.16057,24.4456,2020,CH2,20250703.csv,
50499,20250801,173,Cs0.05MA0.1FA0.85PbI3.0,1.65,MACl,15.0,p-F-PEACl,2.0,,,"4,4,4-NA",0.5,,,,,3000,30,100,10,1000,5,5500,30,15,150,110,15,PDADI,0.5,,,,,,,5000,30,6,70,100,5,21.2231,75.7995,1.15431,24.256,2020,CH3,20250703.csv,
50500,20250801,173,Cs0.05MA0.1FA0.85PbI3.0,1.65,MACl,15.0,p-F-PEACl,2.0,,,"4,4,4-NA",0.5,,,,,3000,30,100,10,1000,5,5500,30,15,150,110,15,PDADI,0.5,,,,,,,5000,30,6,70,100,5,22.1011,78.6069,1.15879,24.2632,2020,CH4,20250703.csv,
50501,20250801,173,Cs0.05MA0.1FA0.85PbI3.0,1.65,MACl,15.0,p-F-PEACl,2.0,,,"4,4,4-NA",0.5,,,,,3000,30,100,10,1000,5,5500,30,15,150,110,15,PDADI,0.5,,,,,,,5000,30,6,70,100,5,21.2817,75.0884,1.18056,24.0073,2021,CH1,20250703.csv,
50502,20250801,173,Cs0.05MA0.1FA0.85PbI3.0,1.65,MACl,15.0,p-F-PEACl,2.0,,,"4,4,4-NA",0.5,,,,,3000,30,100,10,1000,5,5500,30,15,150,110,15,PDADI,0.5,,,,,,,5000,30,6,70,100,5,19.3286,71.5342,1.16565,23.1804,2021,CH2,20250703.csv,
50503,20250801,173,Cs0.05MA0.1FA0.85PbI3.0,1.65,MACl,15.0,p-F-PEACl,2.0,,,"4,4,4-NA",0.5,,,,,3000,30,100,10,1000,5,5500,30,15,150,110,15,PDADI,0.5,,,,,,,5000,30,6,70,100,5,20.6526,75.7483,1.16374,23.4285,2021,CH3,20250703.csv,
50504,20250801,173,Cs0.05MA0.1FA0.85PbI3.0,1.65,MACl,15.0,p-F-PEACl,2.0,,,"4,4,4-NA",0.5,,,,,3000,30,100,10,1000,5,5500,30,15,150,110,15,PDADI,0.5,,,,,,,5000,30,6,70,100,5,20.3069,75.1416,1.15917,23.314,2021,CH4,20250703.csv,
50505,20250801,173,Cs0.05MA0.1FA0.85PbI3.0,1.65,MACl,15.0,p-F-PEACl,2.0,,,"4,4,4-NA",0.5,,,,,3000,30,100,10,1000,5,5500,30,15,150,110,15,PDADI,0.5,,,,,,,5000,30,6,70,100,5,21.9256,74.3337,1.17741,25.0518,2022,CH1,20250703.csv,
50506,20250801,173,Cs0.05MA0.1FA0.85PbI3.0,1.65,MACl,15.0,p-F-PEACl,2.0,,,"4,4,4-NA",0.5,,,,,3000,30,100,10,1000,5,5500,30,15,150,110,15,PDADI,0.5,,,,,,,5000,30,6,70,100,5,22.469,77.7322,1.16651,24.7796,2022,CH2,20250703.csv,
50507,20250801,173,Cs0.05MA0.1FA0.85PbI3.0,1.65,MACl,15.0,p-F-PEACl,2.0,,,"4,4,4-NA",0.5,,,,,3000,30,100,10,1000,5,5500,30,15,150,110,15,PDADI,0.5,,,,,,,5000,30,6,70,100,5,18.6796,68.23,1.14896,23.828,2022,CH3,20250703.csv,
50508,20250801,173,Cs0.05MA0.1FA0.85PbI3.0,1.65,MACl,15.0,p-F-PEACl,2.0,,,"4,4,4-NA",0.5,,,,,3000,30,100,10,1000,5,5500,30,15,150,110,15,PDADI,0.5,,,,,,,5000,30,6,70,100,5,21.6422,77.1844,1.15692,24.2363,2022,CH4,20250703.csv,
50509,20250801,173,Cs0.05MA0.1FA0.85PbI3.0,1.65,MACl,15.0,m-F-PEACl,2.0,,,"4,4,4-NA",0.5,,,,,3000,30,100,10,1000,5,5500,30,15,150,110,15,PDADI,0.5,,,,,,,5000,30,6,70,100,5,23.7867,81.0551,1.19041,24.6523,2023,CH1,20250703.csv,
50510,20250801,173,Cs0.05MA0.1FA0.85PbI3.0,1.65,MACl,15.0,m-F-PEACl,2.0,,,"4,4,4-NA",0.5,,,,,3000,30,100,10,1000,5,5500,30,15,150,110,15,PDADI,0.5,,,,,,,5000,30,6,70,100,5,24.163,83.1882,1.18461,24.5196,2023,CH2,20250703.csv,
50511,20250801,173,Cs0.05MA0.1FA0.85PbI3.0,1.65,MACl,15.0,m-F-PEACl,2.0,,,"4,4,4-NA",0.5,,,,,3000,30,100,10,1000,5,5500,30,15,150,110,15,PDADI,0.5,,,,,,,5000,30,6,70,100,5,24.0095,83.9026,1.17701,24.3124,2023,CH3,20250703.csv,
50512,20250801,173,Cs0.05MA0.1FA0.85PbI3.0,1.65,MACl,15.0,m-F-PEACl,2.0,,,"4,4,4-NA",0.5,,,,,3000,30,100,10,1000,5,5500,30,15,150,110,15,PDADI,0.5,,,,,,,5000,30,6,70,100,5,23.4537,83.1406,1.17269,24.0556,2023,CH4,20250703.csv,
50513,20250801,173,Cs0.05MA0.1FA0.85PbI3.0,1.65,MACl,15.0,m-F-PEACl,2.0,,,"4,4,4-NA",0.5,,,,,3000,30,100,10,1000,5,5500,30,15,150,110,15,PDADI,0.5,,,,,,,5000,30,6,70,100,5,24.453,81.4011,1.19031,25.2372,2024,CH1,20250703.csv,
50514,20250801,173,Cs0.05MA0.1FA0.85PbI3.0,1.65,MACl,15.0,m-F-PEACl,2.0,,,"4,4,4-NA",0.5,,,,,3000,30,100,10,1000,5,5500,30,15,150,110,15,PDADI,0.5,,,,,,,5000,30,6,70,100,5,23.3962,81.3243,1.18186,24.3422,2024,CH2,20250703.csv,
50515,20250801,173,Cs0.05MA0.1FA0.85PbI3.0,1.65,MACl,15.0,m-F-PEACl,2.0,,,"4,4,4-NA",0.5,,,,,3000,30,100,10,1000,5,5500,30,15,150,110,15,PDADI,0.5,,,,,,,5000,30,6,70,100,5,23.4157,82.6797,1.17553,24.0921,2024,CH3,20250703.csv,
50516,20250801,173,Cs0.05MA0.1FA0.85PbI3.0,1.65,MACl,15.0,m-F-PEACl,2.0,,,"4,4,4-NA",0.5,,,,,3000,30,100,10,1000,5,5500,30,15,150,110,15,PDADI,0.5,,,,,,,5000,30,6,70,100,5,22.5996,81.4234,1.17083,23.706,2024,CH4,20250703.csv,
50517,20250801,173,Cs0.05MA0.1FA0.85PbI3.0,1.65,MACl,15.0,m-F-PEACl,2.0,,,"4,4,4-NA",0.5,,,,,3000,30,100,10,1000,5,5500,30,15,150,110,15,PDADI,0.5,,,,,,,5000,30,6,70,100,5,20.8365,71.0975,1.19221,24.582,2025,CH1,20250703.csv,
50518,20250801,173,Cs0.05MA0.1FA0.85PbI3.0,1.65,MACl,15.0,m-F-PEACl,2.0,,,"4,4,4-NA",0.5,,,,,3000,30,100,10,1000,5,5500,30,15,150,110,15,PDADI,0.5,,,,,,,5000,30,6,70,100,5,23.7659,82.917,1.18734,24.1399,2025,CH2,20250703.csv,
50519,20250801,173,Cs0.05MA0.1FA0.85PbI3.0,1.65,MACl,15.0,m-F-PEACl,2.0,,,"4,4,4-NA",0.5,,,,,3000,30,100,10,1000,5,5500,30,15,150,110,15,PDADI,0.5,,,,,,,5000,30,6,70,100,5,23.4971,84.0795,1.1788,23.7074,2025,CH3,20250703.csv,
50520,20250801,173,Cs0.05MA0.1FA0.85PbI3.0,1.65,MACl,15.0,m-F-PEACl,2.0,,,"4,4,4-NA",0.5,,,,,3000,30,100,10,1000,5,5500,30,15,150,110,15,PDADI,0.5,,,,,,,5000,30,6,70,100,5,23.2991,84.1563,1.17356,23.5909,2025,CH4,20250703.csv,
50521,20250801,173,Cs0.05MA0.1FA0.85PbI3.0,1.65,MACl,15.0,m-F-PEACl,2.0,,,"4,4,4-NA",0.5,,,,,3000,30,100,10,1000,5,5500,30,15,150,110,15,PDADI,0.5,,,,,,,5000,30,6,70,100,5,24.0616,82.8139,1.19041,24.4076,2026,CH1,20250703.csv,
50522,20250801,173,Cs0.05MA0.1FA0.85PbI3.0,1.65,MACl,15.0,m-F-PEACl,2.0,,,"4,4,4-NA",0.5,,,,,3000,30,100,10,1000,5,5500,30,15,150,110,15,PDADI,0.5,,,,,,,5000,30,6,70,100,5,23.503,83.3006,1.18327,23.8447,2026,CH2,20250703.csv,
50523,20250801,173,Cs0.05MA0.1FA0.85PbI3.0,1.65,MACl,15.0,m-F-PEACl,2.0,,,"4,4,4-NA",0.5,,,,,3000,30,100,10,1000,5,5500,30,15,150,110,15,PDADI,0.5,,,,,,,5000,30,6,70,100,5,19.8078,74.1756,1.17187,22.7874,2026,CH3,20250703.csv,
50524,20250801,173,Cs0.05MA0.1FA0.85PbI3.0,1.65,MACl,15.0,m-F-PEACl,2.0,,,"4,4,4-NA",0.5,,,,,3000,30,100,10,1000,5,5500,30,15,150,110,15,PDADI,0.5,,,,,,,5000,30,6,70,100,5,22.9568,83.7118,1.17527,23.3338,2026,CH4,20250703.csv,
50525,20250801,173,Cs0.05MA0.1FA0.85PbI3.0,1.65,MACl,15.0,PMACl,2.0,,,"4,4,4-NA",0.5,,,,,3000,30,100,10,1000,5,5500,30,15,150,110,15,PDADI,0.5,,,,,,,5000,30,6,70,100,5,25.2585,81.3931,1.18319,26.2281,2027,CH1,20250703.csv,
50526,20250801,173,Cs0.05MA0.1FA0.85PbI3.0,1.65,MACl,15.0,PMACl,2.0,,,"4,4,4-NA",0.5,,,,,3000,30,100,10,1000,5,5500,30,15,150,110,15,PDADI,0.5,,,,,,,5000,30,6,70,100,5,23.6691,80.0898,1.16343,25.4017,2027,CH2,20250703.csv,
50527,20250801,173,Cs0.05MA0.1FA0.85PbI3.0,1.65,MACl,15.0,PMACl,2.0,,,"4,4,4-NA",0.5,,,,,3000,30,100,10,1000,5,5500,30,15,150,110,15,PDADI,0.5,,,,,,,5000,30,6,70,100,5,23.6559,80.5605,1.15823,25.3525,2027,CH3,20250703.csv,
50528,20250801,173,Cs0.05MA0.1FA0.85PbI3.0,1.65,MACl,15.0,PMACl,2.0,,,"4,4,4-NA",0.5,,,,,3000,30,100,10,1000,5,5500,30,15,150,110,15,PDADI,0.5,,,,,,,5000,30,6,70,100,5,22.5291,77.6029,1.15514,25.1323,2027,CH4,20250703.csv,
50529,20250801,173,Cs0.05MA0.1FA0.85PbI3.0,1.65,MACl,15.0,PMACl,2.0,,,"4,4,4-NA",0.5,,,,,3000,30,100,10,1000,5,5500,30,15,150,110,15,PDADI,0.5,,,,,,,5000,30,6,70,100,5,24.5946,82.5452,1.19178,25.0006,2028,CH1,20250703.csv,
50530,20250801,173,Cs0.05MA0.1FA0.85PbI3.0,1.65,MACl,15.0,PMACl,2.0,,,"4,4,4-NA",0.5,,,,,3000,30,100,10,1000,5,5500,30,15,150,110,15,PDADI,0.5,,,,,,,5000,30,6,70,100,5,24.3994,83.685,1.18596,24.5845,2028,CH2,20250703.csv,
50531,20250801,173,Cs0.05MA0.1FA0.85PbI3.0,1.65,MACl,15.0,PMACl,2.0,,,"4,4,4-NA",0.5,,,,,3000,30,100,10,1000,5,5500,30,15,150,110,15,PDADI,0.5,,,,,,,5000,30,6,70,100,5,23.8331,83.3391,1.17858,24.2647,2028,CH3,20250703.csv,
50532,20250801,173,Cs0.05MA0.1FA0.85PbI3.0,1.65,MACl,15.0,PMACl,2.0,,,"4,4,4-NA",0.5,,,,,3000,30,100,10,1000,5,5500,30,15,150,110,15,PDADI,0.5,,,,,,,5000,30,6,70,100,5,23.184,82.652,1.1704,23.9662,2028,CH4,20250703.csv,
50533,20250801,173,Cs0.05MA0.1FA0.85PbI3.0,1.65,MACl,15.0,PMACl,2.0,,,"4,4,4-NA",0.5,,,,,3000,30,100,10,1000,5,5500,30,15,150,110,15,PDADI,0.5,,,,,,,5000,30,6,70,100,5,24.487,82.96,1.18599,24.8877,2029,CH1,20250703.csv,
50534,20250801,173,Cs0.05MA0.1FA0.85PbI3.0,1.65,MACl,15.0,PMACl,2.0,,,"4,4,4-NA",0.5,,,,,3000,30,100,10,1000,5,5500,30,15,150,110,15,PDADI,0.5,,,,,,,5000,30,6,70,100,5,23.7233,82.8542,1.17385,24.392,2029,CH2,20250703.csv,
50535,20250801,173,Cs0.05MA0.1FA0.85PbI3.0,1.65,MACl,15.0,PMACl,2.0,,,"4,4,4-NA",0.5,,,,,3000,30,100,10,1000,5,5500,30,15,150,110,15,PDADI,0.5,,,,,,,5000,30,6,70,100,5,19.1477,70.3135,1.15179,23.6431,2029,CH3,20250703.csv,
50536,20250801,173,Cs0.05MA0.1FA0.85PbI3.0,1.65,MACl,15.0,PMACl,2.0,,,"4,4,4-NA",0.5,,,,,3000,30,100,10,1000,5,5500,30,15,150,110,15,PDADI,0.5,,,,,,,5000,30,6,70,100,5,21.3144,77.8984,1.15806,23.6273,2029,CH4,20250703.csv,
50537,20250801,173,Cs0.05MA0.1FA0.85PbI3.0,1.65,MACl,15.0,PMACl,2.0,,,"4,4,4-NA",0.5,,,,,3000,30,100,10,1000,5,5500,30,15,150,110,15,PDADI,0.5,,,,,,,5000,30,6,70,100,5,21.1323,71.7975,1.18775,24.7806,2030,CH1,20250703.csv,
50538,20250801,173,Cs0.05MA0.1FA0.85PbI3.0,1.65,MACl,15.0,PMACl,2.0,,,"4,4,4-NA",0.5,,,,,3000,30,100,10,1000,5,5500,30,15,150,110,15,PDADI,0.5,,,,,,,5000,30,6,70,100,5,24.0968,82.8564,1.18446,24.5536,2030,CH2,20250703.csv,
50539,20250801,173,Cs0.05MA0.1FA0.85PbI3.0,1.65,MACl,15.0,PMACl,2.0,,,"4,4,4-NA",0.5,,,,,3000,30,100,10,1000,5,5500,30,15,150,110,15,PDADI,0.5,,,,,,,5000,30,6,70,100,5,23.0384,81.847,1.17623,23.9308,2030,CH3,20250703.csv,
50540,20250801,173,Cs0.05MA0.1FA0.85PbI3.0,1.65,MACl,15.0,PMACl,2.0,,,"4,4,4-NA",0.5,,,,,3000,30,100,10,1000,5,5500,30,15,150,110,15,PDADI,0.5,,,,,,,5000,30,6,70,100,5,23.0944,82.8768,1.17117,23.7932,2030,CH4,20250703.csv,
50541,20250801,173,Cs0.05MA0.1FA0.85PbI3.0,1.65,MACl,15.0,p-MeO-PEACl,2.0,,,"4,4,4-NA",0.5,,,,,3000,30,100,10,1000,5,5500,30,15,150,110,15,PDADI,0.5,,,,,,,5000,30,6,70,100,5,23.7368,75.9343,1.17504,26.603,2031,CH1,20250703.csv,
50542,20250801,173,Cs0.05MA0.1FA0.85PbI3.0,1.65,MACl,15.0,p-MeO-PEACl,2.0,,,"4,4,4-NA",0.5,,,,,3000,30,100,10,1000,5,5500,30,15,150,110,15,PDADI,0.5,,,,,,,5000,30,6,70,100,5,12.9314,43.8627,1.11518,26.4366,2031,CH2,20250703.csv,
50543,20250801,173,Cs0.05MA0.1FA0.85PbI3.0,1.65,MACl,15.0,p-MeO-PEACl,2.0,,,"4,4,4-NA",0.5,,,,,3000,30,100,10,1000,5,5500,30,15,150,110,15,PDADI,0.5,,,,,,,5000,30,6,70,100,5,21.8459,72.212,1.15465,26.2006,2031,CH3,20250703.csv,
50544,20250801,173,Cs0.05MA0.1FA0.85PbI3.0,1.65,MACl,15.0,p-MeO-PEACl,2.0,,,"4,4,4-NA",0.5,,,,,3000,30,100,10,1000,5,5500,30,15,150,110,15,PDADI,0.5,,,,,,,5000,30,6,70,100,5,22.5557,74.0156,1.15552,26.3728,2031,CH4,20250703.csv,
50545,20250801,173,Cs0.05MA0.1FA0.85PbI3.0,1.65,MACl,15.0,p-MeO-PEACl,2.0,,,"4,4,4-NA",0.5,,,,,3000,30,100,10,1000,5,5500,30,15,150,110,15,PDADI,0.5,,,,,,,5000,30,6,70,100,5,22.4661,73.625,1.16759,26.1343,2032,CH1,20250703.csv,
50546,20250801,173,Cs0.05MA0.1FA0.85PbI3.0,1.65,MACl,15.0,p-MeO-PEACl,2.0,,,"4,4,4-NA",0.5,,,,,3000,30,100,10,1000,5,5500,30,15,150,110,15,PDADI,0.5,,,,,,,5000,30,6,70,100,5,21.2849,73.9965,1.14803,25.0557,2032,CH2,20250703.csv,
50547,20250801,173,Cs0.05MA0.1FA0.85PbI3.0,1.65,MACl,15.0,p-MeO-PEACl,2.0,,,"4,4,4-NA",0.5,,,,,3000,30,100,10,1000,5,5500,30,15,150,110,15,PDADI,0.5,,,,,,,5000,30,6,70,100,5,19.5859,70.4569,1.13812,24.4249,2032,CH3,20250703.csv,
50548,20250801,173,Cs0.05MA0.1FA0.85PbI3.0,1.65,MACl,15.0,p-MeO-PEACl,2.0,,,"4,4,4-NA",0.5,,,,,3000,30,100,10,1000,5,5500,30,15,150,110,15,PDADI,0.5,,,,,,,5000,30,6,70,100,5,20.0537,72.2013,1.14662,24.2231,2032,CH4,20250703.csv,
50549,20250801,173,Cs0.05MA0.1FA0.85PbI3.0,1.65,MACl,15.0,p-MeO-PEACl,2.0,,,"4,4,4-NA",0.5,,,,,3000,30,100,10,1000,5,5500,30,15,150,110,15,PDADI,0.5,,,,,,,5000,30,6,70,100,5,25.3859,80.2987,1.18778,26.6164,2033,CH1,20250703.csv,
50550,20250801,173,Cs0.05MA0.1FA0.85PbI3.0,1.65,MACl,15.0,p-MeO-PEACl,2.0,,,"4,4,4-NA",0.5,,,,,3000,30,100,10,1000,5,5500,30,15,150,110,15,PDADI,0.5,,,,,,,5000,30,6,70,100,5,22.8992,75.3328,1.1661,26.0676,2033,CH2,20250703.csv,
50551,20250801,173,Cs0.05MA0.1FA0.85PbI3.0,1.65,MACl,15.0,p-MeO-PEACl,2.0,,,"4,4,4-NA",0.5,,,,,3000,30,100,10,1000,5,5500,30,15,150,110,15,PDADI,0.5,,,,,,,5000,30,6,70,100,5,21.9931,73.8622,1.15645,25.7476,2033,CH3,20250703.csv,
50552,20250801,173,Cs0.05MA0.1FA0.85PbI3.0,1.65,MACl,15.0,p-MeO-PEACl,2.0,,,"4,4,4-NA",0.5,,,,,3000,30,100,10,1000,5,5500,30,15,150,110,15,PDADI,0.5,,,,,,,5000,30,6,70,100,5,21.6613,73.2483,1.15508,25.602,2033,CH4,20250703.csv,
50553,20250801,173,Cs0.05MA0.1FA0.85PbI3.0,1.65,MACl,15.0,m-MeO-PEACl,2.0,,,"4,4,4-NA",0.5,,,,,3000,30,100,10,1000,5,5500,30,15,150,110,15,PDADI,0.5,,,,,,,5000,30,6,70,100,5,22.4284,75.3467,1.18091,25.2068,2034,CH1,20250703.csv,
50554,20250801,173,Cs0.05MA0.1FA0.85PbI3.0,1.65,MACl,15.0,m-MeO-PEACl,2.0,,,"4,4,4-NA",0.5,,,,,3000,30,100,10,1000,5,5500,30,15,150,110,15,PDADI,0.5,,,,,,,5000,30,6,70,100,5,16.6881,60.5711,1.15214,23.9131,2034,CH2,20250703.csv,
50555,20250801,173,Cs0.05MA0.1FA0.85PbI3.0,1.65,MACl,15.0,m-MeO-PEACl,2.0,,,"4,4,4-NA",0.5,,,,,3000,30,100,10,1000,5,5500,30,15,150,110,15,PDADI,0.5,,,,,,,5000,30,6,70,100,5,19.1089,70.0289,1.15451,23.6353,2034,CH3,20250703.csv,
50556,20250801,173,Cs0.05MA0.1FA0.85PbI3.0,1.65,MACl,15.0,m-MeO-PEACl,2.0,,,"4,4,4-NA",0.5,,,,,3000,30,100,10,1000,5,5500,30,15,150,110,15,PDADI,0.5,,,,,,,5000,30,6,70,100,5,0.742056,24.5638,0.144266,20.94,2034,CH4,20250703.csv,
50557,20250801,173,Cs0.05MA0.1FA0.85PbI3.0,1.65,MACl,15.0,m-MeO-PEACl,2.0,,,"4,4,4-NA",0.5,,,,,3000,30,100,10,1000,5,5500,30,15,150,110,15,PDADI,0.5,,,,,,,5000,30,6,70,100,5,23.606,79.1751,1.17607,25.3513,2035,CH1,20250703.csv,
50558,20250801,173,Cs0.05MA0.1FA0.85PbI3.0,1.65,MACl,15.0,m-MeO-PEACl,2.0,,,"4,4,4-NA",0.5,,,,,3000,30,100,10,1000,5,5500,30,15,150,110,15,PDADI,0.5,,,,,,,5000,30,6,70,100,5,15.0107,54.3327,1.12728,24.5081,2035,CH2,20250703.csv,
50559,20250801,173,Cs0.05MA0.1FA0.85PbI3.0,1.65,MACl,15.0,m-MeO-PEACl,2.0,,,"4,4,4-NA",0.5,,,,,3000,30,100,10,1000,5,5500,30,15,150,110,15,PDADI,0.5,,,,,,,5000,30,6,70,100,5,20.0268,71.6021,1.13696,24.6002,2035,CH3,20250703.csv,
50560,20250801,173,Cs0.05MA0.1FA0.85PbI3.0,1.65,MACl,15.0,m-MeO-PEACl,2.0,,,"4,4,4-NA",0.5,,,,,3000,30,100,10,1000,5,5500,30,15,150,110,15,PDADI,0.5,,,,,,,5000,30,6,70,100,5,20.979,74.4033,1.14408,24.6453,2035,CH4,20250703.csv,
50561,20250801,173,Cs0.05MA0.1FA0.85PbI3.0,1.65,MACl,15.0,m-MeO-PEACl,2.0,,,"4,4,4-NA",0.5,,,,,3000,30,100,10,1000,5,5500,30,15,150,110,15,PDADI,0.5,,,,,,,5000,30,6,70,100,5,23.0654,75.2468,1.1759,26.0678,2036,CH1,20250703.csv,
50562,20250801,173,Cs0.05MA0.1FA0.85PbI3.0,1.65,MACl,15.0,m-MeO-PEACl,2.0,,,"4,4,4-NA",0.5,,,,,3000,30,100,10,1000,5,5500,30,15,150,110,15,PDADI,0.5,,,,,,,5000,30,6,70,100,5,21.608,74.7001,1.15572,25.0289,2036,CH2,20250703.csv,
50563,20250801,173,Cs0.05MA0.1FA0.85PbI3.0,1.65,MACl,15.0,m-MeO-PEACl,2.0,,,"4,4,4-NA",0.5,,,,,3000,30,100,10,1000,5,5500,30,15,150,110,15,PDADI,0.5,,,,,,,5000,30,6,70,100,5,20.6071,73.0418,1.14681,24.601,2036,CH3,20250703.csv,
50564,20250801,173,Cs0.05MA0.1FA0.85PbI3.0,1.65,MACl,15.0,m-MeO-PEACl,2.0,,,"4,4,4-NA",0.5,,,,,3000,30,100,10,1000,5,5500,30,15,150,110,15,PDADI,0.5,,,,,,,5000,30,6,70,100,5,20.2782,72.7602,1.14784,24.2802,2036,CH4,20250703.csv,
50565,20250801,173,Cs0.05MA0.1FA0.85PbI3.0,1.65,MACl,15.0,m-F-PEACl,2.0,,,"4,4,4-NA",0.415,4PABCz,0.104,,,3000,30,100,10,1000,5,5500,30,15,150,110,15,PDADI,0.5,,,,,,,5000,30,6,70,100,5,20.5313,73.3779,1.16849,23.9456,2037,CH1,20250703.csv,
50566,20250801,173,Cs0.05MA0.1FA0.85PbI3.0,1.65,MACl,15.0,m-F-PEACl,2.0,,,"4,4,4-NA",0.415,4PABCz,0.104,,,3000,30,100,10,1000,5,5500,30,15,150,110,15,PDADI,0.5,,,,,,,5000,30,6,70,100,5,17.2641,65.2544,1.14961,23.0135,2037,CH2,20250703.csv,
50567,20250801,173,Cs0.05MA0.1FA0.85PbI3.0,1.65,MACl,15.0,m-F-PEACl,2.0,,,"4,4,4-NA",0.415,4PABCz,0.104,,,3000,30,100,10,1000,5,5500,30,15,150,110,15,PDADI,0.5,,,,,,,5000,30,6,70,100,5,18.9158,70.537,1.14755,23.3688,2037,CH3,20250703.csv,
50568,20250801,173,Cs0.05MA0.1FA0.85PbI3.0,1.65,MACl,15.0,m-F-PEACl,2.0,,,"4,4,4-NA",0.415,4PABCz,0.104,,,3000,30,100,10,1000,5,5500,30,15,150,110,15,PDADI,0.5,,,,,,,5000,30,6,70,100,5,16.7721,62.8528,1.14083,23.3907,2037,CH4,20250703.csv,
50569,20250801,173,Cs0.05MA0.1FA0.85PbI3.0,1.65,MACl,15.0,m-F-PEACl,2.0,,,"4,4,4-NA",0.415,4PABCz,0.104,,,3000,30,100,10,1000,5,5500,30,15,150,110,15,PDADI,0.5,,,,,,,5000,30,6,70,100,5,23.5999,81.7348,1.17124,24.6522,2038,CH1,20250703.csv,
50570,20250801,173,Cs0.05MA0.1FA0.85PbI3.0,1.65,MACl,15.0,m-F-PEACl,2.0,,,"4,4,4-NA",0.415,4PABCz,0.104,,,3000,30,100,10,1000,5,5500,30,15,150,110,15,PDADI,0.5,,,,,,,5000,30,6,70,100,5,20.7859,78.6718,1.14662,23.0424,2038,CH2,20250703.csv,
50571,20250801,173,Cs0.05MA0.1FA0.85PbI3.0,1.65,MACl,15.0,m-F-PEACl,2.0,,,"4,4,4-NA",0.415,4PABCz,0.104,,,3000,30,100,10,1000,5,5500,30,15,150,110,15,PDADI,0.5,,,,,,,5000,30,6,70,100,5,19.7179,76.1078,1.14206,22.6851,2038,CH3,20250703.csv,
50572,20250801,173,Cs0.05MA0.1FA0.85PbI3.0,1.65,MACl,15.0,m-F-PEACl,2.0,,,"4,4,4-NA",0.415,4PABCz,0.104,,,3000,30,100,10,1000,5,5500,30,15,150,110,15,PDADI,0.5,,,,,,,5000,30,6,70,100,5,21.4061,81.2718,1.1507,22.8894,2038,CH4,20250703.csv,
50573,20250801,173,Cs0.05MA0.1FA0.85PbI3.0,1.65,MACl,15.0,m-F-PEACl,2.0,,,"4,4,4-NA",0.415,4PABCz,0.104,,,3000,30,100,10,1000,5,5500,30,15,150,110,15,PDADI,0.5,,,,,,,5000,30,6,70,100,5,3.9212,27.5676,0.593976,23.947,2039,CH1,20250703.csv,
50574,20250801,173,Cs0.05MA0.1FA0.85PbI3.0,1.65,MACl,15.0,m-F-PEACl,2.0,,,"4,4,4-NA",0.415,4PABCz,0.104,,,3000,30,100,10,1000,5,5500,30,15,150,110,15,PDADI,0.5,,,,,,,5000,30,6,70,100,5,22.9802,81.7512,1.16623,24.1033,2039,CH2,20250703.csv,
50575,20250801,173,Cs0.05MA0.1FA0.85PbI3.0,1.65,MACl,15.0,m-F-PEACl,2.0,,,"4,4,4-NA",0.415,4PABCz,0.104,,,3000,30,100,10,1000,5,5500,30,15,150,110,15,PDADI,0.5,,,,,,,5000,30,6,70,100,5,16.9481,64.6575,1.13692,23.0554,2039,CH3,20250703.csv,
50576,20250801,173,Cs0.05MA0.1FA0.85PbI3.0,1.65,MACl,15.0,m-F-PEACl,2.0,,,"4,4,4-NA",0.415,4PABCz,0.104,,,3000,30,100,10,1000,5,5500,30,15,150,110,15,PDADI,0.5,,,,,,,5000,30,6,70,100,5,1.94275,25.4517,0.347336,21.9761,2039,CH4,20250703.csv,
50577,20250801,173,Cs0.05MA0.1FA0.85PbI3.0,1.65,MACl,15.0,m-F-PEACl,2.0,,,4PACz,0.104,"4,4,4-NA",0.415,,,3000,30,100,10,1000,5,5500,30,15,150,110,15,PDADI,0.5,,,,,,,5000,30,6,70,100,5,25.3601,83.3154,1.18097,25.7744,2040,CH1,20250703.csv,
50578,20250801,173,Cs0.05MA0.1FA0.85PbI3.0,1.65,MACl,15.0,m-F-PEACl,2.0,,,4PACz,0.104,"4,4,4-NA",0.415,,,3000,30,100,10,1000,5,5500,30,15,150,110,15,PDADI,0.5,,,,,,,5000,30,6,70,100,5,19.432,69.657,1.15633,24.1251,2040,CH2,20250703.csv,
50579,20250801,173,Cs0.05MA0.1FA0.85PbI3.0,1.65,MACl,15.0,m-F-PEACl,2.0,,,4PACz,0.104,"4,4,4-NA",0.415,,,3000,30,100,10,1000,5,5500,30,15,150,110,15,PDADI,0.5,,,,,,,5000,30,6,70,100,5,22.3475,78.8422,1.15583,24.5231,2040,CH3,20250703.csv,
50580,20250801,173,Cs0.05MA0.1FA0.85PbI3.0,1.65,MACl,15.0,m-F-PEACl,2.0,,,4PACz,0.104,"4,4,4-NA",0.415,,,3000,30,100,10,1000,5,5500,30,15,150,110,15,PDADI,0.5,,,,,,,5000,30,6,70,100,5,22.7021,80.3163,1.15953,24.3769,2040,CH4,20250703.csv,
50581,20250801,173,Cs0.05MA0.1FA0.85PbI3.0,1.65,MACl,15.0,m-F-PEACl,2.0,,,4PACz,0.104,"4,4,4-NA",0.415,,,3000,30,100,10,1000,5,5500,30,15,150,110,15,PDADI,0.5,,,,,,,5000,30,6,70,100,5,18.5725,65.1224,1.16868,24.4032,2041,CH1,20250703.csv,
50582,20250801,173,Cs0.05MA0.1FA0.85PbI3.0,1.65,MACl,15.0,m-F-PEACl,2.0,,,4PACz,0.104,"4,4,4-NA",0.415,,,3000,30,100,10,1000,5,5500,30,15,150,110,15,PDADI,0.5,,,,,,,5000,30,6,70,100,5,11.1424,42.8951,1.08948,23.8424,2041,CH2,20250703.csv,
50583,20250801,173,Cs0.05MA0.1FA0.85PbI3.0,1.65,MACl,15.0,m-F-PEACl,2.0,,,4PACz,0.104,"4,4,4-NA",0.415,,,3000,30,100,10,1000,5,5500,30,15,150,110,15,PDADI,0.5,,,,,,,5000,30,6,70,100,5,22.644,81.0921,1.16334,24.0032,2041,CH3,20250703.csv,
50584,20250801,173,Cs0.05MA0.1FA0.85PbI3.0,1.65,MACl,15.0,m-F-PEACl,2.0,,,4PACz,0.104,"4,4,4-NA",0.415,,,3000,30,100,10,1000,5,5500,30,15,150,110,15,PDADI,0.5,,,,,,,5000,30,6,70,100,5,20.4478,75.933,1.15427,23.3297,2041,CH4,20250703.csv,
50585,20250802,174,Cs0.05MA0.1FA0.85PbI3.0,1.65,MACl,15.0,p-F-PEACl,2.0,,,"4,4,4-NA",0.5,,,,,3000,30,100,10,1000,5,5500,30,15,150,110,15,PDADI,0.5,,,,,,,5000,30,6,70,100,5,24.7358,82.3917,1.16128,25.8526,2042,CH1,20250704.csv,
50586,20250802,174,Cs0.05MA0.1FA0.85PbI3.0,1.65,MACl,15.0,p-F-PEACl,2.0,,,"4,4,4-NA",0.5,,,,,3000,30,100,10,1000,5,5500,30,15,150,110,15,PDADI,0.5,,,,,,,5000,30,6,70,100,5,24.365,81.2091,1.15558,25.9634,2042,CH2,20250704.csv,
50587,20250802,174,Cs0.05MA0.1FA0.85PbI3.0,1.65,MACl,15.0,p-F-PEACl,2.0,,,"4,4,4-NA",0.5,,,,,3000,30,100,10,1000,5,5500,30,15,150,110,15,PDADI,0.5,,,,,,,5000,30,6,70,100,5,24.2265,80.8216,1.15354,25.9854,2042,CH3,20250704.csv,
50588,20250802,174,Cs0.05MA0.1FA0.85PbI3.0,1.65,MACl,15.0,p-F-PEACl,2.0,,,"4,4,4-NA",0.5,,,,,3000,30,100,10,1000,5,5500,30,15,150,110,15,PDADI,0.5,,,,,,,5000,30,6,70,100,5,24.6408,82.0619,1.15668,25.9597,2042,CH4,20250704.csv,
50589,20250802,174,Cs0.05MA0.1FA0.85PbI3.0,1.65,MACl,15.0,p-F-PEACl,2.0,,,"4,4,4-NA",0.5,,,,,3000,30,100,10,1000,5,5500,30,15,150,110,15,PDADI,0.5,,,,,,,5000,30,6,70,100,5,25.3518,82.0431,1.16133,26.6078,2043,CH1,20250704.csv,
50590,20250802,174,Cs0.05MA0.1FA0.85PbI3.0,1.65,MACl,15.0,p-F-PEACl,2.0,,,"4,4,4-NA",0.5,,,,,3000,30,100,10,1000,5,5500,30,15,150,110,15,PDADI,0.5,,,,,,,5000,30,6,70,100,5,24.7546,81.4866,1.14697,26.4862,2043,CH2,20250704.csv,
50591,20250802,174,Cs0.05MA0.1FA0.85PbI3.0,1.65,MACl,15.0,p-F-PEACl,2.0,,,"4,4,4-NA",0.5,,,,,3000,30,100,10,1000,5,5500,30,15,150,110,15,PDADI,0.5,,,,,,,5000,30,6,70,100,5,24.6924,81.5329,1.14602,26.4263,2043,CH3,20250704.csv,
50592,20250802,174,Cs0.05MA0.1FA0.85PbI3.0,1.65,MACl,15.0,p-F-PEACl,2.0,,,"4,4,4-NA",0.5,,,,,3000,30,100,10,1000,5,5500,30,15,150,110,15,PDADI,0.5,,,,,,,5000,30,6,70,100,5,25.1214,82.7032,1.15538,26.2904,2043,CH4,20250704.csv,
50593,20250802,174,Cs0.05MA0.1FA0.85PbI3.0,1.65,MACl,15.0,p-F-PEACl,2.0,,,"4,4,4-NA",0.5,,,,,3000,30,100,10,1000,5,5500,30,15,150,110,15,PDADI,0.5,,,,,,,5000,30,6,70,100,5,24.6109,82.7564,1.16653,25.4936,2044,CH1,20250704.csv,
50594,20250802,174,Cs0.05MA0.1FA0.85PbI3.0,1.65,MACl,15.0,p-F-PEACl,2.0,,,"4,4,4-NA",0.5,,,,,3000,30,100,10,1000,5,5500,30,15,150,110,15,PDADI,0.5,,,,,,,5000,30,6,70,100,5,24.2886,81.8631,1.16125,25.5499,2044,CH2,20250704.csv,
50595,20250802,174,Cs0.05MA0.1FA0.85PbI3.0,1.65,MACl,15.0,p-F-PEACl,2.0,,,"4,4,4-NA",0.5,,,,,3000,30,100,10,1000,5,5500,30,15,150,110,15,PDADI,0.5,,,,,,,5000,30,6,70,100,5,24.263,82.071,1.1568,25.5562,2044,CH3,20250704.csv,
50596,20250802,174,Cs0.05MA0.1FA0.85PbI3.0,1.65,MACl,15.0,p-F-PEACl,2.0,,,"4,4,4-NA",0.5,,,,,3000,30,100,10,1000,5,5500,30,15,150,110,15,PDADI,0.5,,,,,,,5000,30,6,70,100,5,24.4345,82.612,1.15942,25.5106,2044,CH4,20250704.csv,
50597,20250802,174,Cs0.05MA0.1FA0.85PbI3.0,1.65,MACl,15.0,p-F-PEACl,2.0,,,"4,4,4-NA",0.5,,,,,3000,30,100,10,1000,5,5500,30,15,150,110,15,PDADI,0.5,,,,,,,5000,30,6,70,100,5,25.5015,82.2809,1.16729,26.5515,2045,CH1,20250704.csv,
50598,20250802,174,Cs0.05MA0.1FA0.85PbI3.0,1.65,MACl,15.0,p-F-PEACl,2.0,,,"4,4,4-NA",0.5,,,,,3000,30,100,10,1000,5,5500,30,15,150,110,15,PDADI,0.5,,,,,,,5000,30,6,70,100,5,24.782,81.2916,1.1531,26.4378,2045,CH2,20250704.csv,
50599,20250802,174,Cs0.05MA0.1FA0.85PbI3.0,1.65,MACl,15.0,p-F-PEACl,2.0,,,"4,4,4-NA",0.5,,,,,3000,30,100,10,1000,5,5500,30,15,150,110,15,PDADI,0.5,,,,,,,5000,30,6,70,100,5,24.2308,79.5536,1.1555,26.3596,2045,CH3,20250704.csv,
50600,20250802,174,Cs0.05MA0.1FA0.85PbI3.0,1.65,MACl,15.0,p-F-PEACl,2.0,,,"4,4,4-NA",0.5,,,,,3000,30,100,10,1000,5,5500,30,15,150,110,15,PDADI,0.5,,,,,,,5000,30,6,70,100,5,24.5535,81.7315,1.15452,26.0208,2045,CH4,20250704.csv,
50601,20250802,174,Cs0.05MA0.1FA0.85PbI3.0,1.65,MACl,15.0,m-F-PEACl,2.0,,,"4,4,4-NA",0.5,,,,,3000,30,100,10,1000,5,5500,30,15,150,110,15,PDADI,0.5,,,,,,,5000,30,6,70,100,5,23.9132,82.9148,1.15759,24.9143,2046,CH1,20250704.csv,
50602,20250802,174,Cs0.05MA0.1FA0.85PbI3.0,1.65,MACl,15.0,m-F-PEACl,2.0,,,"4,4,4-NA",0.5,,,,,3000,30,100,10,1000,5,5500,30,15,150,110,15,PDADI,0.5,,,,,,,5000,30,6,70,100,5,23.8978,82.7669,1.15703,24.9551,2046,CH2,20250704.csv,
50603,20250802,174,Cs0.05MA0.1FA0.85PbI3.0,1.65,MACl,15.0,m-F-PEACl,2.0,,,"4,4,4-NA",0.5,,,,,3000,30,100,10,1000,5,5500,30,15,150,110,15,PDADI,0.5,,,,,,,5000,30,6,70,100,5,23.9147,82.9851,1.15283,24.9977,2046,CH3,20250704.csv,
50604,20250802,174,Cs0.05MA0.1FA0.85PbI3.0,1.65,MACl,15.0,m-F-PEACl,2.0,,,"4,4,4-NA",0.5,,,,,3000,30,100,10,1000,5,5500,30,15,150,110,15,PDADI,0.5,,,,,,,5000,30,6,70,100,5,23.9541,82.9407,1.1553,24.9986,2046,CH4,20250704.csv,
50605,20250802,174,Cs0.05MA0.1FA0.85PbI3.0,1.65,MACl,15.0,m-F-PEACl,2.0,,,"4,4,4-NA",0.5,,,,,3000,30,100,10,1000,5,5500,30,15,150,110,15,PDADI,0.5,,,,,,,5000,30,6,70,100,5,24.6682,82.5136,1.1678,25.6001,2047,CH1,20250704.csv,
50606,20250802,174,Cs0.05MA0.1FA0.85PbI3.0,1.65,MACl,15.0,m-F-PEACl,2.0,,,"4,4,4-NA",0.5,,,,,3000,30,100,10,1000,5,5500,30,15,150,110,15,PDADI,0.5,,,,,,,5000,30,6,70,100,5,24.1994,82.1137,1.16367,25.3256,2047,CH2,20250704.csv,
50607,20250802,174,Cs0.05MA0.1FA0.85PbI3.0,1.65,MACl,15.0,m-F-PEACl,2.0,,,"4,4,4-NA",0.5,,,,,3000,30,100,10,1000,5,5500,30,15,150,110,15,PDADI,0.5,,,,,,,5000,30,6,70,100,5,23.8407,82.448,1.1567,24.9987,2047,CH3,20250704.csv,
50608,20250802,174,Cs0.05MA0.1FA0.85PbI3.0,1.65,MACl,15.0,m-F-PEACl,2.0,,,"4,4,4-NA",0.5,,,,,3000,30,100,10,1000,5,5500,30,15,150,110,15,PDADI,0.5,,,,,,,5000,30,6,70,100,5,23.4997,81.9392,1.15699,24.7879,2047,CH4,20250704.csv,
50609,20250802,174,Cs0.05MA0.1FA0.85PbI3.0,1.65,MACl,15.0,m-F-PEACl,2.0,,,"4,4,4-NA",0.5,,,,,3000,30,100,10,1000,5,5500,30,15,150,110,15,PDADI,0.5,,,,,,,5000,30,6,70,100,5,23.285,81.9719,1.1615,24.4564,2048,CH1,20250704.csv,
50610,20250802,174,Cs0.05MA0.1FA0.85PbI3.0,1.65,MACl,15.0,m-F-PEACl,2.0,,,"4,4,4-NA",0.5,,,,,3000,30,100,10,1000,5,5500,30,15,150,110,15,PDADI,0.5,,,,,,,5000,30,6,70,100,5,23.6216,83.6603,1.15977,24.3456,2048,CH2,20250704.csv,
50611,20250802,174,Cs0.05MA0.1FA0.85PbI3.0,1.65,MACl,15.0,m-F-PEACl,2.0,,,"4,4,4-NA",0.5,,,,,3000,30,100,10,1000,5,5500,30,15,150,110,15,PDADI,0.5,,,,,,,5000,30,6,70,100,5,23.5984,83.9531,1.15667,24.3017,2048,CH3,20250704.csv,
50612,20250802,174,Cs0.05MA0.1FA0.85PbI3.0,1.65,MACl,15.0,m-F-PEACl,2.0,,,"4,4,4-NA",0.5,,,,,3000,30,100,10,1000,5,5500,30,15,150,110,15,PDADI,0.5,,,,,,,5000,30,6,70,100,5,23.6001,83.9835,1.15694,24.2889,2048,CH4,20250704.csv,
50613,20250802,174,Cs0.05MA0.1FA0.85PbI3.0,1.65,MACl,15.0,m-F-PEACl,2.0,,,"4,4,4-NA",0.5,,,,,3000,30,100,10,1000,5,5500,30,15,150,110,15,PDADI,0.5,,,,,,,5000,30,6,70,100,5,24.0552,82.6669,1.16817,24.9099,2049,CH1,20250704.csv,
50614,20250802,174,Cs0.05MA0.1FA0.85PbI3.0,1.65,MACl,15.0,m-F-PEACl,2.0,,,"4,4,4-NA",0.5,,,,,3000,30,100,10,1000,5,5500,30,15,150,110,15,PDADI,0.5,,,,,,,5000,30,6,70,100,5,23.7673,82.7318,1.16281,24.7059,2049,CH2,20250704.csv,
50615,20250802,174,Cs0.05MA0.1FA0.85PbI3.0,1.65,MACl,15.0,m-F-PEACl,2.0,,,"4,4,4-NA",0.5,,,,,3000,30,100,10,1000,5,5500,30,15,150,110,15,PDADI,0.5,,,,,,,5000,30,6,70,100,5,23.7908,83.4272,1.16477,24.4827,2049,CH3,20250704.csv,
50616,20250802,174,Cs0.05MA0.1FA0.85PbI3.0,1.65,MACl,15.0,m-F-PEACl,2.0,,,"4,4,4-NA",0.5,,,,,3000,30,100,10,1000,5,5500,30,15,150,110,15,PDADI,0.5,,,,,,,5000,30,6,70,100,5,23.2884,83.8549,1.15642,24.0156,2049,CH4,20250704.csv,
