Repository: MI-Materials-Intelligence/Recipe-Language-Model

# Learning Layer

## Overview

In the learning layer, the formulas and parameters are encoded and then tokenised into recipes as inputs. Through atomic skills of data extraction, cleaning, and matching, these data are organised into standardised datasets, providing the basis for RLM training and iterative recipe refinement.

Key Atomic Skills:
- **Cleaning**: Preprocessing and outlier cleaning
- **Matching**: Matching data pairs based on variables
- **Extraction**: Data extraction from robotic boxes

File: seven_ai_layers_robotics/learning/data/data50764_from_db.csv (part 7 of 253)
No,date,rank,Formula PVK,Concentration PVK,Formula Additive 1,Concentration Additive 1,Formula Additive 2,Concentration Additive 2,Formula Additive 3,Concentration Additive 3,Formula SAM 1,Concentration SAM 1,Formula SAM 2,Concentration SAM 2,Formula SAM 3,Concentration SAM 3,Spin Coating Speed SAM,Spin Coating Time SAM,Annealed Temperature SAM,Annealed Time SAM,Spin Coating Speed PVK 1,Spin Coating Time PVK 1,Spin Coating Speed PVK 2,Spin Coating Time PVK 2,Antisolvent Dropping Timing,Antisolvent Volume,Annealed Temperature PVK,Annealed Time PVK,Formula Passivator 1,Concentration Passivator 1,Formula Passivator 2,Concentration Passivator 2,Formula Passivator 3,Concentration Passivator 3,Formula Passivator 4,Concentration Passivator 4,Spin Coating Speed Passivator,Spin Coating Time Passivator,Passivator Dropping Timing,Passivator Volume,Annealed Temperature Passivator,Annealed Time Passivator,PCE,FF,Voc,Jsc,Product,Channel,From,upload_time
1618,20240919,5,Cs0.05MA0.14FA0.81PbI2.85Br0.15,1.38,,,,,,,,,,,,,,,,,1000,10,5000,40,10,120,100,20,,,,,,,,,,,,,,,15.788,79.352,0.99959,19.904,405,CH2,v0,
1619,20240919,5,Cs0.05MA0.14FA0.81PbI2.85Br0.15,1.38,,,,,,,,,,,,,,,,,1000,10,5000,40,10,120,100,20,,,,,,,,,,,,,,,15.588,79.209,1.0018,19.644,405,CH3,v0,
1620,20240919,5,Cs0.05MA0.14FA0.81PbI2.85Br0.15,1.38,,,,,,,,,,,,,,,,,1000,10,5000,40,10,120,100,20,,,,,,,,,,,,,,,0.0,0.0,0.014399,11.723,405,CH4,v0,
1621,20240919,5,Cs0.05MA0.14FA0.81PbI2.85Br0.15,1.38,,,,,,,,,,,,,,,,,1000,10,5000,40,10,120,100,20,,,,,,,,,,,,,,,0.028852,80.459,0.00467,7.6786,406,CH1,v0,
1622,20240919,5,Cs0.05MA0.14FA0.81PbI2.85Br0.15,1.38,,,,,,,,,,,,,,,,,1000,10,5000,40,10,120,100,20,,,,,,,,,,,,,,,1.3068,27.612,0.23596,20.057,406,CH2,v0,
1623,20240919,5,Cs0.05MA0.14FA0.81PbI2.85Br0.15,1.38,,,,,,,,,,,,,,,,,1000,10,5000,40,10,120,100,20,,,,,,,,,,,,,,,2.3155,30.592,0.37532,20.167,406,CH3,v0,
1624,20240919,5,Cs0.05MA0.14FA0.81PbI2.85Br0.15,1.38,,,,,,,,,,,,,,,,,1000,10,5000,40,10,120,100,20,,,,,,,,,,,,,,,0.76876,32.712,0.12227,19.221,406,CH4,v0,
1625,20240919,5,Cs0.05MA0.14FA0.81PbI2.85Br0.15,1.38,,,,,,,,,,,,,,,,,1000,10,5000,40,10,120,100,20,,,,,,,,,,,,,,,15.58,79.899,0.96731,20.159,407,CH1,v0,
1626,20240919,5,Cs0.05MA0.14FA0.81PbI2.85Br0.15,1.38,,,,,,,,,,,,,,,,,1000,10,5000,40,10,120,100,20,,,,,,,,,,,,,,,16.023,82.182,0.97221,20.054,407,CH2,v0,
1627,20240919,5,Cs0.05MA0.14FA0.81PbI2.85Br0.15,1.38,,,,,,,,,,,,,,,,,1000,10,5000,40,10,120,100,20,,,,,,,,,,,,,,,16.113,83.839,0.97082,19.796,407,CH3,v0,
1628,20240919,5,Cs0.05MA0.14FA0.81PbI2.85Br0.15,1.38,,,,,,,,,,,,,,,,,1000,10,5000,40,10,120,100,20,,,,,,,,,,,,,,,4.6918,783.93,0.035425,16.895,407,CH4,v0,
1629,20240919,5,Cs0.05MA0.14FA0.81PbI2.85Br0.15,1.38,,,,,,,,,,,,,,,,,1000,10,5000,40,10,120,100,20,,,,,,,,,,,,,,,0.49083,81.129,0.037979,15.93,408,CH1,v0,
1630,20240919,5,Cs0.05MA0.14FA0.81PbI2.85Br0.15,1.38,,,,,,,,,,,,,,,,,1000,10,5000,40,10,120,100,20,,,,,,,,,,,,,,,5.0546,34.039,0.71664,20.721,408,CH2,v0,
1631,20240919,5,Cs0.05MA0.14FA0.81PbI2.85Br0.15,1.38,,,,,,,,,,,,,,,,,1000,10,5000,40,10,120,100,20,,,,,,,,,,,,,,,6.1863,37.936,0.79799,20.435,408,CH3,v0,
1632,20240919,5,Cs0.05MA0.14FA0.81PbI2.85Br0.15,1.38,,,,,,,,,,,,,,,,,1000,10,5000,40,10,120,100,20,,,,,,,,,,,,,,,3.1324,30.211,0.51175,20.261,408,CH4,v0,
1633,20240919,5,Cs0.05MA0.0475FA0.9025PbI2.85Br0.15,1.6,,,,,,,,,,,,,,,,,1000,10,5000,40,10,120,105,20,,,,,,,,,,,,,,,13.401,66.571,0.98871,20.36,409,CH1,v0,
1634,20240919,5,Cs0.05MA0.0475FA0.9025PbI2.85Br0.15,1.6,,,,,,,,,,,,,,,,,1000,10,5000,40,10,120,105,20,,,,,,,,,,,,,,,4.5034,31.03,0.71642,20.258,409,CH2,v0,
1635,20240919,5,Cs0.05MA0.0475FA0.9025PbI2.85Br0.15,1.6,,,,,,,,,,,,,,,,,1000,10,5000,40,10,120,105,20,,,,,,,,,,,,,,,2.7593,27.796,0.49561,20.03,409,CH3,v0,
1636,20240919,5,Cs0.05MA0.0475FA0.9025PbI2.85Br0.15,1.6,,,,,,,,,,,,,,,,,1000,10,5000,40,10,120,105,20,,,,,,,,,,,,,,,10.545,54.188,0.97869,19.883,409,CH4,v0,
1637,20240919,5,Cs0.05MA0.0475FA0.9025PbI2.85Br0.15,1.6,,,,,,,,,,,,,,,,,1000,10,5000,40,10,120,105,20,,,,,,,,,,,,,,,6.1469,36.491,0.87122,19.335,410,CH1,v0,
1638,20240919,5,Cs0.05MA0.0475FA0.9025PbI2.85Br0.15,1.6,,,,,,,,,,,,,,,,,1000,10,5000,40,10,120,105,20,,,,,,,,,,,,,,,3.3364,29.717,0.57598,19.493,410,CH2,v0,
1639,20240919,5,Cs0.05MA0.0475FA0.9025PbI2.85Br0.15,1.6,,,,,,,,,,,,,,,,,1000,10,5000,40,10,120,105,20,,,,,,,,,,,,,,,7.8782,41.907,0.96548,19.471,410,CH3,v0,
1640,20240919,5,Cs0.05MA0.0475FA0.9025PbI2.85Br0.15,1.6,,,,,,,,,,,,,,,,,1000,10,5000,40,10,120,105,20,,,,,,,,,,,,,,,14.513,71.372,1.0256,19.827,410,CH4,v0,
1641,20240919,5,Cs0.05MA0.0475FA0.9025PbI2.85Br0.15,1.6,,,,,,,,,,,,,,,,,1000,10,5000,40,10,120,105,20,,,,,,,,,,,,,,,14.529,73.837,0.95608,20.582,411,CH1,v0,
1642,20240919,5,Cs0.05MA0.0475FA0.9025PbI2.85Br0.15,1.6,,,,,,,,,,,,,,,,,1000,10,5000,40,10,120,105,20,,,,,,,,,,,,,,,7.4493,41.302,0.88538,20.371,411,CH2,v0,
1643,20240919,5,Cs0.05MA0.0475FA0.9025PbI2.85Br0.15,1.6,,,,,,,,,,,,,,,,,1000,10,5000,40,10,120,105,20,,,,,,,,,,,,,,,5.2322,32.489,0.78854,20.423,411,CH3,v0,
1644,20240919,5,Cs0.05MA0.0475FA0.9025PbI2.85Br0.15,1.6,,,,,,,,,,,,,,,,,1000,10,5000,40,10,120,105,20,,,,,,,,,,,,,,,14.739,75.329,0.97121,20.146,411,CH4,v0,
1645,20240919,5,Cs0.05MA0.0475FA0.9025PbI2.85Br0.15,1.6,,,,,,,,,,,,,,,,,1000,10,5000,40,10,120,105,20,,,,,,,,,,,,,,,13.323,72.309,0.96058,19.181,412,CH1,v0,
1646,20240919,5,Cs0.05MA0.0475FA0.9025PbI2.85Br0.15,1.6,,,,,,,,,,,,,,,,,1000,10,5000,40,10,120,105,20,,,,,,,,,,,,,,,14.392,75.92,0.9657,19.63,412,CH2,v0,
1647,20240919,5,Cs0.05MA0.0475FA0.9025PbI2.85Br0.15,1.6,,,,,,,,,,,,,,,,,1000,10,5000,40,10,120,105,20,,,,,,,,,,,,,,,15.048,79.171,0.97079,19.58,412,CH3,v0,
1648,20240919,5,Cs0.05MA0.0475FA0.9025PbI2.85Br0.15,1.6,,,,,,,,,,,,,,,,,1000,10,5000,40,10,120,105,20,,,,,,,,,,,,,,,16.034,80.147,0.99045,20.199,412,CH4,v0,
1649,20240919,5,Cs0.05MA0.15FA0.8PbI2.85Br0.15,1.8,,,,,,,,,,,,,,,,,1000,15,5500,25,15,150,105,35,,,,,,,,,,,,,,,2.1937,30.965,0.36251,19.543,413,CH1,v0,
1650,20240919,5,Cs0.05MA0.15FA0.8PbI2.85Br0.15,1.8,,,,,,,,,,,,,,,,,1000,15,5500,25,15,150,105,35,,,,,,,,,,,,,,,6.3097,36.321,0.88711,19.583,413,CH2,v0,
1651,20240919,5,Cs0.05MA0.15FA0.8PbI2.85Br0.15,1.8,,,,,,,,,,,,,,,,,1000,15,5500,25,15,150,105,35,,,,,,,,,,,,,,,13.335,65.787,1.0294,19.69,413,CH3,v0,
1652,20240919,5,Cs0.05MA0.15FA0.8PbI2.85Br0.15,1.8,,,,,,,,,,,,,,,,,1000,15,5500,25,15,150,105,35,,,,,,,,,,,,,,,13.739,66.899,1.0292,19.954,413,CH4,v0,
1653,20240919,5,Cs0.05MA0.15FA0.8PbI2.85Br0.15,1.8,,,,,,,,,,,,,,,,,1000,15,5500,25,15,150,105,35,,,,,,,,,,,,,,,0.046868,465.42,0.001939,5.1929,414,CH1,v0,
1654,20240919,5,Cs0.05MA0.15FA0.8PbI2.85Br0.15,1.8,,,,,,,,,,,,,,,,,1000,15,5500,25,15,150,105,35,,,,,,,,,,,,,,,0.7242,27.62,0.13402,19.564,414,CH2,v0,
1655,20240919,5,Cs0.05MA0.15FA0.8PbI2.85Br0.15,1.8,,,,,,,,,,,,,,,,,1000,15,5500,25,15,150,105,35,,,,,,,,,,,,,,,4.3021,28.953,0.74148,20.04,414,CH3,v0,
1656,20240919,5,Cs0.05MA0.15FA0.8PbI2.85Br0.15,1.8,,,,,,,,,,,,,,,,,1000,15,5500,25,15,150,105,35,,,,,,,,,,,,,,,7.949,40.554,0.96958,20.216,414,CH4,v0,
1657,20240919,5,Cs0.05MA0.15FA0.8PbI2.85Br0.15,1.8,,,,,,,,,,,,,,,,,1000,15,5500,25,15,150,105,35,,,,,,,,,,,,,,,7.2989,42.567,0.87131,19.68,415,CH1,v0,
1658,20240919,5,Cs0.05MA0.15FA0.8PbI2.85Br0.15,1.8,,,,,,,,,,,,,,,,,1000,15,5500,25,15,150,105,35,,,,,,,,,,,,,,,8.3154,45.002,0.94059,19.645,415,CH2,v0,
1659,20240919,5,Cs0.05MA0.15FA0.8PbI2.85Br0.15,1.8,,,,,,,,,,,,,,,,,1000,15,5500,25,15,150,105,35,,,,,,,,,,,,,,,14.106,70.476,1.0081,19.856,415,CH3,v0,
1660,20240919,5,Cs0.05MA0.15FA0.8PbI2.85Br0.15,1.8,,,,,,,,,,,,,,,,,1000,15,5500,25,15,150,105,35,,,,,,,,,,,,,,,14.645,70.736,1.0209,20.28,415,CH4,v0,
1661,20240919,5,Cs0.05MA0.15FA0.8PbI2.85Br0.15,1.8,,,,,,,,,,,,,,,,,1000,15,5500,25,15,150,105,35,,,,,,,,,,,,,,,0.11201,61.949,0.013323,13.572,416,CH1,v0,
1662,20240919,5,Cs0.05MA0.15FA0.8PbI2.85Br0.15,1.8,,,,,,,,,,,,,,,,,1000,15,5500,25,15,150,105,35,,,,,,,,,,,,,,,3.2642,29.368,0.54695,20.321,416,CH2,v0,
1663,20240919,5,Cs0.05MA0.15FA0.8PbI2.85Br0.15,1.8,,,,,,,,,,,,,,,,,1000,15,5500,25,15,150,105,35,,,,,,,,,,,,,,,14.384,71.694,0.98255,20.419,416,CH3,v0,
1664,20240919,5,Cs0.05MA0.15FA0.8PbI2.85Br0.15,1.8,,,,,,,,,,,,,,,,,1000,15,5500,25,15,150,105,35,,,,,,,,,,,,,,,14.883,73.35,0.99678,20.357,416,CH4,v0,
1665,20240919,5,Cs0.05MA0.1FA0.85PbI3.0,1.73,,,,,,,,,,,,,,,,,1000,10,5000,40,10,200,110,15,,,,,,,,,,,,,,,3.2541,29.089,0.55034,20.327,417,CH1,v0,
1666,20240919,5,Cs0.05MA0.1FA0.85PbI3.0,1.73,,,,,,,,,,,,,,,,,1000,10,5000,40,10,200,110,15,,,,,,,,,,,,,,,2.7686,30.753,0.4492,20.041,417,CH2,v0,
1667,20240919,5,Cs0.05MA0.1FA0.85PbI3.0,1.73,,,,,,,,,,,,,,,,,1000,10,5000,40,10,200,110,15,,,,,,,,,,,,,,,2.0574,26.813,0.389,19.725,417,CH3,v0,
1668,20240919,5,Cs0.05MA0.1FA0.85PbI3.0,1.73,,,,,,,,,,,,,,,,,1000,10,5000,40,10,200,110,15,,,,,,,,,,,,,,,4.7552,31.326,0.73812,20.566,417,CH4,v0,
1669,20240919,5,Cs0.05MA0.1FA0.85PbI3.0,1.73,,,,,,,,,,,,,,,,,1000,10,5000,40,10,200,110,15,,,,,,,,,,,,,,,13.514,65.519,0.99854,20.656,418,CH1,v0,
1670,20240919,5,Cs0.05MA0.1FA0.85PbI3.0,1.73,,,,,,,,,,,,,,,,,1000,10,5000,40,10,200,110,15,,,,,,,,,,,,,,,13.502,65.103,1.0017,20.704,418,CH2,v0,
1671,20240919,5,Cs0.05MA0.1FA0.85PbI3.0,1.73,,,,,,,,,,,,,,,,,1000,10,5000,40,10,200,110,15,,,,,,,,,,,,,,,13.13,64.093,1.0016,20.453,418,CH3,v0,
1672,20240919,5,Cs0.05MA0.1FA0.85PbI3.0,1.73,,,,,,,,,,,,,,,,,1000,10,5000,40,10,200,110,15,,,,,,,,,,,,,,,13.492,64.504,1.0033,20.847,418,CH4,v0,
1673,20240919,5,Cs0.05MA0.1FA0.85PbI3.0,1.73,,,,,,,,,,,,,,,,,1000,10,5000,40,10,200,110,15,,,,,,,,,,,,,,,12.208,61.951,0.97413,20.23,419,CH1,v0,
1674,20240919,5,Cs0.05MA0.1FA0.85PbI3.0,1.73,,,,,,,,,,,,,,,,,1000,10,5000,40,10,200,110,15,,,,,,,,,,,,,,,0.17559,2.64e+50,0.0,0.044412,419,CH2,v0,
1675,20240919,5,Cs0.05MA0.1FA0.85PbI3.0,1.73,,,,,,,,,,,,,,,,,1000,10,5000,40,10,200,110,15,,,,,,,,,,,,,,,3.8709,29.438,0.64301,20.45,419,CH3,v0,
1676,20240919,5,Cs0.05MA0.1FA0.85PbI3.0,1.73,,,,,,,,,,,,,,,,,1000,10,5000,40,10,200,110,15,,,,,,,,,,,,,,,12.642,62.457,0.95784,21.133,419,CH4,v0,
1677,20240919,5,Cs0.05MA0.1FA0.85PbI3.0,1.73,,,,,,,,,,,,,,,,,1000,10,5000,40,10,200,110,15,,,,,,,,,,,,,,,13.356,66.86,0.97925,20.4,420,CH1,v0,
1678,20240919,5,Cs0.05MA0.1FA0.85PbI3.0,1.73,,,,,,,,,,,,,,,,,1000,10,5000,40,10,200,110,15,,,,,,,,,,,,,,,13.411,66.656,0.9715,20.711,420,CH2,v0,
1679,20240919,5,Cs0.05MA0.1FA0.85PbI3.0,1.73,,,,,,,,,,,,,,,,,1000,10,5000,40,10,200,110,15,,,,,,,,,,,,,,,13.185,66.283,0.97285,20.447,420,CH3,v0,
1680,20240919,5,Cs0.05MA0.1FA0.85PbI3.0,1.73,,,,,,,,,,,,,,,,,1000,10,5000,40,10,200,110,15,,,,,,,,,,,,,,,13.899,67.321,0.99048,20.844,420,CH4,v0,
1681,20240919,5,Cs0.35MA0.43FA0.22PbI2.87Br0.13,1.5,,,,,,,,,,,,,,,,,1000,10,5000,40,10,120,100,30,,,,,,,,,,,,,,,14.781,71.043,1.0311,20.177,421,CH1,v0,
1682,20240919,5,Cs0.35MA0.43FA0.22PbI2.87Br0.13,1.5,,,,,,,,,,,,,,,,,1000,10,5000,40,10,120,100,30,,,,,,,,,,,,,,,15.151,71.447,1.0347,20.494,421,CH2,v0,
1683,20240919,5,Cs0.35MA0.43FA0.22PbI2.87Br0.13,1.5,,,,,,,,,,,,,,,,,1000,10,5000,40,10,120,100,30,,,,,,,,,,,,,,,14.943,71.188,1.0358,20.265,421,CH3,v0,
1684,20240919,5,Cs0.35MA0.43FA0.22PbI2.87Br0.13,1.5,,,,,,,,,,,,,,,,,1000,10,5000,40,10,120,100,30,,,,,,,,,,,,,,,15.102,71.393,1.0379,20.382,421,CH4,v0,
1685,20240919,5,Cs0.35MA0.43FA0.22PbI2.87Br0.13,1.5,,,,,,,,,,,,,,,,,1000,10,5000,40,10,120,100,30,,,,,,,,,,,,,,,14.951,70.169,1.0325,20.637,422,CH1,v0,
1686,20240919,5,Cs0.35MA0.43FA0.22PbI2.87Br0.13,1.5,,,,,,,,,,,,,,,,,1000,10,5000,40,10,120,100,30,,,,,,,,,,,,,,,15.432,70.32,1.0443,21.015,422,CH2,v0,
1687,20240919,5,Cs0.35MA0.43FA0.22PbI2.87Br0.13,1.5,,,,,,,,,,,,,,,,,1000,10,5000,40,10,120,100,30,,,,,,,,,,,,,,,15.119,70.237,1.0449,20.601,422,CH3,v0,
1688,20240919,5,Cs0.35MA0.43FA0.22PbI2.87Br0.13,1.5,,,,,,,,,,,,,,,,,1000,10,5000,40,10,120,100,30,,,,,,,,,,,,,,,15.032,69.614,1.0397,20.767,422,CH4,v0,
1689,20240919,5,Cs0.35MA0.43FA0.22PbI2.87Br0.13,1.5,,,,,,,,,,,,,,,,,1000,10,5000,40,10,120,100,30,,,,,,,,,,,,,,,13.518,68.027,0.97263,20.431,423,CH1,v0,
1690,20240919,5,Cs0.35MA0.43FA0.22PbI2.87Br0.13,1.5,,,,,,,,,,,,,,,,,1000,10,5000,40,10,120,100,30,,,,,,,,,,,,,,,14.229,68.884,1.0005,20.645,423,CH2,v0,
1691,20240919,5,Cs0.35MA0.43FA0.22PbI2.87Br0.13,1.5,,,,,,,,,,,,,,,,,1000,10,5000,40,10,120,100,30,,,,,,,,,,,,,,,14.637,71.07,1.0057,20.477,423,CH3,v0,
1692,20240919,5,Cs0.35MA0.43FA0.22PbI2.87Br0.13,1.5,,,,,,,,,,,,,,,,,1000,10,5000,40,10,120,100,30,,,,,,,,,,,,,,,14.972,71.703,1.0123,20.627,423,CH4,v0,
1693,20240919,5,Cs0.35MA0.43FA0.22PbI2.87Br0.13,1.5,,,,,,,,,,,,,,,,,1000,10,5000,40,10,120,100,30,,,,,,,,,,,,,,,14.703,73.782,0.96053,20.746,424,CH1,v0,
1694,20240919,5,Cs0.35MA0.43FA0.22PbI2.87Br0.13,1.5,,,,,,,,,,,,,,,,,1000,10,5000,40,10,120,100,30,,,,,,,,,,,,,,,15.352,73.836,0.98587,21.09,424,CH2,v0,
1695,20240919,5,Cs0.35MA0.43FA0.22PbI2.87Br0.13,1.5,,,,,,,,,,,,,,,,,1000,10,5000,40,10,120,100,30,,,,,,,,,,,,,,,15.251,73.811,0.99221,20.825,424,CH3,v0,
1696,20240919,5,Cs0.35MA0.43FA0.22PbI2.87Br0.13,1.5,,,,,,,,,,,,,,,,,1000,10,5000,40,10,120,100,30,,,,,,,,,,,,,,,15.418,73.593,0.99632,21.028,424,CH4,v0,
1697,20240919,5,Cs0.02MA0.21FA0.77PbI2.87Br0.13,1.58,,,,,,,,,,,,,,,,,1000,10,5000,30,10,120,100,30,,,,,,,,,,,,,,,2.0942,29.722,0.83358,8.4528,425,CH1,v0,
1698,20240919,5,Cs0.02MA0.21FA0.77PbI2.87Br0.13,1.58,,,,,,,,,,,,,,,,,1000,10,5000,30,10,120,100,30,,,,,,,,,,,,,,,1.8892,39.298,1.0306,4.6646,425,CH2,v0,
1699,20240919,5,Cs0.02MA0.21FA0.77PbI2.87Br0.13,1.58,,,,,,,,,,,,,,,,,1000,10,5000,30,10,120,100,30,,,,,,,,,,,,,,,0.87617,28.049,0.40725,7.6702,425,CH3,v0,
1700,20240919,5,Cs0.02MA0.21FA0.77PbI2.87Br0.13,1.58,,,,,,,,,,,,,,,,,1000,10,5000,30,10,120,100,30,,,,,,,,,,,,,,,1.9371,38.077,1.0134,5.0201,425,CH4,v0,
1701,20240919,5,Cs0.02MA0.21FA0.77PbI2.87Br0.13,1.58,,,,,,,,,,,,,,,,,1000,10,5000,30,10,120,100,30,,,,,,,,,,,,,,,5.7464,35.949,0.91721,17.428,426,CH1,v0,
1702,20240919,5,Cs0.02MA0.21FA0.77PbI2.87Br0.13,1.58,,,,,,,,,,,,,,,,,1000,10,5000,30,10,120,100,30,,,,,,,,,,,,,,,5.1387,32.618,0.84644,18.612,426,CH2,v0,
1703,20240919,5,Cs0.02MA0.21FA0.77PbI2.87Br0.13,1.58,,,,,,,,,,,,,,,,,1000,10,5000,30,10,120,100,30,,,,,,,,,,,,,,,5.7459,32.965,0.97302,17.914,426,CH3,v0,
1704,20240919,5,Cs0.02MA0.21FA0.77PbI2.87Br0.13,1.58,,,,,,,,,,,,,,,,,1000,10,5000,30,10,120,100,30,,,,,,,,,,,,,,,4.3735,30.146,0.77091,18.819,426,CH4,v0,
1705,20240919,5,Cs0.02MA0.21FA0.77PbI2.87Br0.13,1.58,,,,,,,,,,,,,,,,,1000,10,5000,30,10,120,100,30,,,,,,,,,,,,,,,2.809,39.226,1.0292,6.9581,427,CH1,v0,
1706,20240919,5,Cs0.02MA0.21FA0.77PbI2.87Br0.13,1.58,,,,,,,,,,,,,,,,,1000,10,5000,30,10,120,100,30,,,,,,,,,,,,,,,2.4836,40.658,1.012,6.0358,427,CH2,v0,
1707,20240919,5,Cs0.02MA0.21FA0.77PbI2.87Br0.13,1.58,,,,,,,,,,,,,,,,,1000,10,5000,30,10,120,100,30,,,,,,,,,,,,,,,1.7578,36.404,0.95317,5.0659,427,CH3,v0,
1708,20240919,5,Cs0.02MA0.21FA0.77PbI2.87Br0.13,1.58,,,,,,,,,,,,,,,,,1000,10,5000,30,10,120,100,30,,,,,,,,,,,,,,,1.5616,42.337,1.0116,3.6463,427,CH4,v0,
1709,20240919,5,Cs0.02MA0.21FA0.77PbI2.87Br0.13,1.58,,,,,,,,,,,,,,,,,1000,10,5000,30,10,120,100,30,,,,,,,,,,,,,,,4.9679,42.856,1.0469,11.073,428,CH1,v0,
1710,20240919,5,Cs0.02MA0.21FA0.77PbI2.87Br0.13,1.58,,,,,,,,,,,,,,,,,1000,10,5000,30,10,120,100,30,,,,,,,,,,,,,,,3.3264,33.884,0.95802,10.247,428,CH2,v0,
1711,20240919,5,Cs0.02MA0.21FA0.77PbI2.87Br0.13,1.58,,,,,,,,,,,,,,,,,1000,10,5000,30,10,120,100,30,,,,,,,,,,,,,,,4.3723,40.272,1.0115,10.733,428,CH3,v0,
1712,20240919,5,Cs0.02MA0.21FA0.77PbI2.87Br0.13,1.58,,,,,,,,,,,,,,,,,1000,10,5000,30,10,120,100,30,,,,,,,,,,,,,,,5.2424,41.288,1.0057,12.625,428,CH4,v0,
1713,20240919,5,Cs0.01MA0.22FA0.77PbI2.86Br0.14,1.4,,,,,,,,,,,,,,,,,1000,10,5000,30,10,120,105,30,,,,,,,,,,,,,,,0.0,0.0,0.007041,8.7169,429,CH1,v0,
1714,20240919,5,Cs0.01MA0.22FA0.77PbI2.86Br0.14,1.4,,,,,,,,,,,,,,,,,1000,10,5000,30,10,120,105,30,,,,,,,,,,,,,,,0.2568,55.89,0.029702,15.469,429,CH2,v0,
1715,20240919,5,Cs0.01MA0.22FA0.77PbI2.86Br0.14,1.4,,,,,,,,,,,,,,,,,1000,10,5000,30,10,120,105,30,,,,,,,,,,,,,,,0.087319,26.578,0.022919,14.335,429,CH3,v0,
1716,20240919,5,Cs0.01MA0.22FA0.77PbI2.86Br0.14,1.4,,,,,,,,,,,,,,,,,1000,10,5000,30,10,120,105,30,,,,,,,,,,,,,,,0.022302,72.023,0.004834,6.4054,429,CH4,v0,
1717,20240919,5,Cs0.01MA0.22FA0.77PbI2.86Br0.14,1.4,,,,,,,,,,,,,,,,,1000,10,5000,30,10,120,105,30,,,,,,,,,,,,,,,0.047635,45646.0,0.19536,0.5342,430,CH1,v0,
1718,20240919,5,Cs0.01MA0.22FA0.77PbI2.86Br0.14,1.4,,,,,,,,,,,,,,,,,1000,10,5000,30,10,120,105,30,,,,,,,,,,,,,,,0.0,0.0,0.93597,2.3291,430,CH2,v0,
1719,20240919,5,Cs0.01MA0.22FA0.77PbI2.86Br0.14,1.4,,,,,,,,,,,,,,,,,1000,10,5000,30,10,120,105,30,,,,,,,,,,,,,,,0.01849,1713.9,0.6499,1.66,430,CH3,v0,
1720,20240919,5,Cs0.01MA0.22FA0.77PbI2.86Br0.14,1.4,,,,,,,,,,,,,,,,,1000,10,5000,30,10,120,105,30,,,,,,,,,,,,,,,0.35585,168440.0,0.28475,0.74191,430,CH4,v0,
1721,20240919,5,Cs0.01MA0.22FA0.77PbI2.86Br0.14,1.4,,,,,,,,,,,,,,,,,1000,10,5000,30,10,120,105,30,,,,,,,,,,,,,,,0.33902,29.181,0.071575,16.232,431,CH1,v0,
1722,20240919,5,Cs0.01MA0.22FA0.77PbI2.86Br0.14,1.4,,,,,,,,,,,,,,,,,1000,10,5000,30,10,120,105,30,,,,,,,,,,,,,,,1.025,26.063,0.20979,18.746,431,CH2,v0,
1723,20240919,5,Cs0.01MA0.22FA0.77PbI2.86Br0.14,1.4,,,,,,,,,,,,,,,,,1000,10,5000,30,10,120,105,30,,,,,,,,,,,,,,,0.7224,25.414,0.1551,18.327,431,CH3,v0,
1724,20240919,5,Cs0.01MA0.22FA0.77PbI2.86Br0.14,1.4,,,,,,,,,,,,,,,,,1000,10,5000,30,10,120,105,30,,,,,,,,,,,,,,,0.16859,26.0,0.043175,15.018,431,CH4,v0,
1725,20240919,5,Cs0.01MA0.22FA0.77PbI2.86Br0.14,1.4,,,,,,,,,,,,,,,,,1000,10,5000,30,10,120,105,30,,,,,,,,,,,,,,,0.015806,52.221,0.004729,6.4008,432,CH1,v0,
1726,20240919,5,Cs0.01MA0.22FA0.77PbI2.86Br0.14,1.4,,,,,,,,,,,,,,,,,1000,10,5000,30,10,120,105,30,,,,,,,,,,,,,,,0.0,0.0,0.004085,5.8698,432,CH2,v0,
1727,20240919,5,Cs0.01MA0.22FA0.77PbI2.86Br0.14,1.4,,,,,,,,,,,,,,,,,1000,10,5000,30,10,120,105,30,,,,,,,,,,,,,,,0.0018209,5.9381,0.004616,6.6429,432,CH3,v0,
1728,20240919,5,Cs0.01MA0.22FA0.77PbI2.86Br0.14,1.4,,,,,,,,,,,,,,,,,1000,10,5000,30,10,120,105,30,,,,,,,,,,,,,,,0.0,0.0,0.00471,6.586,432,CH4,v0,
1729,20240919,5,Cs0.05MA0.15FA0.8PbI2.85Br0.15,1.75,,,,,,,,,,,,,,,,,1000,10,5000,30,10,120,100,30,,,,,,,,,,,,,,,0.031941,388.09,0.002199,3.7433,433,CH1,v0,
1730,20240919,5,Cs0.05MA0.15FA0.8PbI2.85Br0.15,1.75,,,,,,,,,,,,,,,,,1000,10,5000,30,10,120,100,30,,,,,,,,,,,,,,,0.074623,163.97,0.006192,7.3493,433,CH2,v0,
1731,20240919,5,Cs0.05MA0.15FA0.8PbI2.85Br0.15,1.75,,,,,,,,,,,,,,,,,1000,10,5000,30,10,120,100,30,,,,,,,,,,,,,,,0.050663,69.996,0.00812,8.9133,433,CH3,v0,
1732,20240919,5,Cs0.05MA0.15FA0.8PbI2.85Br0.15,1.75,,,,,,,,,,,,,,,,,1000,10,5000,30,10,120,100,30,,,,,,,,,,,,,,,0.0,0.0,0.003357,5.5292,433,CH4,v0,
1733,20240919,5,Cs0.05MA0.15FA0.8PbI2.85Br0.15,1.75,,,,,,,,,,,,,,,,,1000,10,5000,30,10,120,100,30,,,,,,,,,,,,,,,0.086892,150.36,0.006831,8.4598,434,CH1,v0,
1734,20240919,5,Cs0.05MA0.15FA0.8PbI2.85Br0.15,1.75,,,,,,,,,,,,,,,,,1000,10,5000,30,10,120,100,30,,,,,,,,,,,,,,,0.052056,80.523,0.007745,8.3474,434,CH2,v0,
1735,20240919,5,Cs0.05MA0.15FA0.8PbI2.85Br0.15,1.75,,,,,,,,,,,,,,,,,1000,10,5000,30,10,120,100,30,,,,,,,,,,,,,,,0.0,0.0,0.003373,5.1416,434,CH3,v0,
1736,20240919,5,Cs0.05MA0.15FA0.8PbI2.85Br0.15,1.75,,,,,,,,,,,,,,,,,1000,10,5000,30,10,120,100,30,,,,,,,,,,,,,,,0.0074619,68.936,0.002599,4.1652,434,CH4,v0,
1737,20240919,5,Cs0.05MA0.15FA0.8PbI2.85Br0.15,1.75,,,,,,,,,,,,,,,,,1000,10,5000,30,10,120,100,30,,,,,,,,,,,,,,,0.24394,138.35,0.016499,10.687,435,CH1,v0,
1738,20240919,5,Cs0.05MA0.15FA0.8PbI2.85Br0.15,1.75,,,,,,,,,,,,,,,,,1000,10,5000,30,10,120,100,30,,,,,,,,,,,,,,,0.3012,28.318,0.070851,15.012,435,CH2,v0,
1739,20240919,5,Cs0.05MA0.15FA0.8PbI2.85Br0.15,1.75,,,,,,,,,,,,,,,,,1000,10,5000,30,10,120,100,30,,,,,,,,,,,,,,,0.42079,30.222,0.089553,15.548,435,CH3,v0,
1740,20240919,5,Cs0.05MA0.15FA0.8PbI2.85Br0.15,1.75,,,,,,,,,,,,,,,,,1000,10,5000,30,10,120,100,30,,,,,,,,,,,,,,,0.38552,90.032,0.032243,13.281,435,CH4,v0,
1741,20240919,5,Cs0.05MA0.15FA0.8PbI2.85Br0.15,1.75,,,,,,,,,,,,,,,,,1000,10,5000,30,10,120,100,30,,,,,,,,,,,,,,,0.54745,26.263,0.12846,16.227,436,CH1,v0,
1742,20240919,5,Cs0.05MA0.15FA0.8PbI2.85Br0.15,1.75,,,,,,,,,,,,,,,,,1000,10,5000,30,10,120,100,30,,,,,,,,,,,,,,,0.33072,35.53,0.060818,15.305,436,CH2,v0,
1743,20240919,5,Cs0.05MA0.15FA0.8PbI2.85Br0.15,1.75,,,,,,,,,,,,,,,,,1000,10,5000,30,10,120,100,30,,,,,,,,,,,,,,,0.13075,20.295,0.046466,13.865,436,CH3,v0,
1744,20240919,5,Cs0.05MA0.15FA0.8PbI2.85Br0.15,1.75,,,,,,,,,,,,,,,,,1000,10,5000,30,10,120,100,30,,,,,,,,,,,,,,,0.65311,183.09,0.031108,11.467,436,CH4,v0,
1745,20240919,5,Cs0.15MA0.15FA0.7PbI2.85Br0.15,1.35,,,,,,,,,,,,,,,,,1000,10,5000,30,10,120,100,30,,,,,,,,,,,,,,,0.037194,1002.2,0.001354,2.7412,437,CH1,v0,
1746,20240919,5,Cs0.15MA0.15FA0.7PbI2.85Br0.15,1.35,,,,,,,,,,,,,,,,,1000,10,5000,30,10,120,100,30,,,,,,,,,,,,,,,0.13678,128.87,0.010075,10.535,437,CH2,v0,
1747,20240919,5,Cs0.15MA0.15FA0.7PbI2.85Br0.15,1.35,,,,,,,,,,,,,,,,,1000,10,5000,30,10,120,100,30,,,,,,,,,,,,,,,0.0,0.0,0.01978,14.254,437,CH3,v0,
1748,20240919,5,Cs0.15MA0.15FA0.7PbI2.85Br0.15,1.35,,,,,,,,,,,,,,,,,1000,10,5000,30,10,120,100,30,,,,,,,,,,,,,,,0.089759,68.393,0.011068,11.857,437,CH4,v0,
1749,20240919,5,Cs0.15MA0.15FA0.7PbI2.85Br0.15,1.35,,,,,,,,,,,,,,,,,1000,10,5000,30,10,120,100,30,,,,,,,,,,,,,,,0.058147,1409.9,0.001394,2.9576,438,CH1,v0,
1750,20240919,5,Cs0.15MA0.15FA0.7PbI2.85Br0.15,1.35,,,,,,,,,,,,,,,,,1000,10,5000,30,10,120,100,30,,,,,,,,,,,,,,,0.033967,44.459,0.007831,9.7566,438,CH2,v0,
1751,20240919,5,Cs0.15MA0.15FA0.7PbI2.85Br0.15,1.35,,,,,,,,,,,,,,,,,1000,10,5000,30,10,120,100,30,,,,,,,,,,,,,,,0.014336,34.268,0.005207,8.0348,438,CH3,v0,
1752,20240919,5,Cs0.15MA0.15FA0.7PbI2.85Br0.15,1.35,,,,,,,,,,,,,,,,,1000,10,5000,30,10,120,100,30,,,,,,,,,,,,,,,0.043971,9724.7,0.43058,1.0501,438,CH4,v0,
1753,20240919,5,Cs0.15MA0.15FA0.7PbI2.85Br0.15,1.35,,,,,,,,,,,,,,,,,1000,10,5000,30,10,120,100,30,,,,,,,,,,,,,,,0.0,0.0,0.015125,11.016,439,CH1,v0,
1754,20240919,5,Cs0.15MA0.15FA0.7PbI2.85Br0.15,1.35,,,,,,,,,,,,,,,,,1000,10,5000,30,10,120,100,30,,,,,,,,,,,,,,,0.34781,27.419,0.075667,16.764,439,CH2,v0,
1755,20240919,5,Cs0.15MA0.15FA0.7PbI2.85Br0.15,1.35,,,,,,,,,,,,,,,,,1000,10,5000,30,10,120,100,30,,,,,,,,,,,,,,,0.60382,27.198,0.12456,17.824,439,CH3,v0,
1756,20240919,5,Cs0.15MA0.15FA0.7PbI2.85Br0.15,1.35,,,,,,,,,,,,,,,,,1000,10,5000,30,10,120,100,30,,,,,,,,,,,,,,,0.24128,20.806,0.068843,16.845,439,CH4,v0,
1757,20240919,5,Cs0.15MA0.15FA0.7PbI2.85Br0.15,1.35,,,,,,,,,,,,,,,,,1000,10,5000,30,10,120,100,30,,,,,,,,,,,,,,,0.0,0.0,0.015094,11.405,440,CH1,v0,
1758,20240919,5,Cs0.15MA0.15FA0.7PbI2.85Br0.15,1.35,,,,,,,,,,,,,,,,,1000,10,5000,30,10,120,100,30,,,,,,,,,,,,,,,0.33746,32.417,0.061943,16.806,440,CH2,v0,
1759,20240919,5,Cs0.15MA0.15FA0.7PbI2.85Br0.15,1.35,,,,,,,,,,,,,,,,,1000,10,5000,30,10,120,100,30,,,,,,,,,,,,,,,0.19859,32.401,0.039699,15.439,440,CH3,v0,
1760,20240919,5,Cs0.15MA0.15FA0.7PbI2.85Br0.15,1.35,,,,,,,,,,,,,,,,,1000,10,5000,30,10,120,100,30,,,,,,,,,,,,,,,0.095951,164.47,0.007436,7.8459,440,CH4,v0,
1761,20240920,6,Cs0.1FA0.9PbI2.85Br0.15,1.5,,,,,,,,,,,,,,,,,1000,10,5000,30,10,120,120,45,,,,,,,,,,,,,,,13.517,142.7,0.41714,22.707,441,CH1,v0,
1762,20240920,6,Cs0.1FA0.9PbI2.85Br0.15,1.5,,,,,,,,,,,,,,,,,1000,10,5000,30,10,120,120,45,,,,,,,,,,,,,,,14.213,70.577,0.98141,20.519,441,CH2,v0,
1763,20240920,6,Cs0.1FA0.9PbI2.85Br0.15,1.5,,,,,,,,,,,,,,,,,1000,10,5000,30,10,120,120,45,,,,,,,,,,,,,,,14.311,72.339,0.9825,20.135,441,CH3,v0,
1764,20240920,6,Cs0.1FA0.9PbI2.85Br0.15,1.5,,,,,,,,,,,,,,,,,1000,10,5000,30,10,120,120,45,,,,,,,,,,,,,,,14.724,73.865,0.98314,20.276,441,CH4,v0,
1765,20240920,6,Cs0.1FA0.9PbI2.85Br0.15,1.5,,,,,,,,,,,,,,,,,1000,10,5000,30,10,120,120,45,,,,,,,,,,,,,,,10.476,58.581,0.96908,18.454,442,CH1,v0,
1766,20240920,6,Cs0.1FA0.9PbI2.85Br0.15,1.5,,,,,,,,,,,,,,,,,1000,10,5000,30,10,120,120,45,,,,,,,,,,,,,,,13.068,68.409,0.99905,19.121,442,CH2,v0,
1767,20240920,6,Cs0.1FA0.9PbI2.85Br0.15,1.5,,,,,,,,,,,,,,,,,1000,10,5000,30,10,120,120,45,,,,,,,,,,,,,,,0.0,0.0,0.14603,24.434,442,CH3,v0,
1768,20240920,6,Cs0.1FA0.9PbI2.85Br0.15,1.5,,,,,,,,,,,,,,,,,1000,10,5000,30,10,120,120,45,,,,,,,,,,,,,,,13.15,69.728,0.99638,18.928,442,CH4,v0,
1769,20240920,6,Cs0.1FA0.9PbI2.85Br0.15,1.5,,,,,,,,,,,,,,,,,1000,10,5000,30,10,120,120,45,,,,,,,,,,,,,,,14.431,74.406,0.95503,20.308,443,CH1,v0,
1770,20240920,6,Cs0.1FA0.9PbI2.85Br0.15,1.5,,,,,,,,,,,,,,,,,1000,10,5000,30,10,120,120,45,,,,,,,,,,,,,,,15.2,76.299,0.95514,20.858,443,CH2,v0,
1771,20240920,6,Cs0.1FA0.9PbI2.85Br0.15,1.5,,,,,,,,,,,,,,,,,1000,10,5000,30,10,120,120,45,,,,,,,,,,,,,,,15.401,77.743,0.96655,20.496,443,CH3,v0,
1772,20240920,6,Cs0.1FA0.9PbI2.85Br0.15,1.5,,,,,,,,,,,,,,,,,1000,10,5000,30,10,120,120,45,,,,,,,,,,,,,,,15.71,78.16,0.97052,20.71,443,CH4,v0,
1773,20240920,6,Cs0.1FA0.9PbI2.85Br0.15,1.5,,,,,,,,,,,,,,,,,1000,10,5000,30,10,120,120,45,,,,,,,,,,,,,,,13.097,74.694,0.92454,18.965,444,CH1,v0,
1774,20240920,6,Cs0.1FA0.9PbI2.85Br0.15,1.5,,,,,,,,,,,,,,,,,1000,10,5000,30,10,120,120,45,,,,,,,,,,,,,,,13.92,76.109,0.94578,19.338,444,CH2,v0,
1775,20240920,6,Cs0.1FA0.9PbI2.85Br0.15,1.5,,,,,,,,,,,,,,,,,1000,10,5000,30,10,120,120,45,,,,,,,,,,,,,,,0.68257,24.2,0.15471,18.232,444,CH3,v0,
1776,20240920,6,Cs0.1FA0.9PbI2.85Br0.15,1.5,,,,,,,,,,,,,,,,,1000,10,5000,30,10,120,120,45,,,,,,,,,,,,,,,14.632,79.361,0.95669,19.271,444,CH4,v0,
1777,20240920,6,Cs0.1FA0.9PbI2.85Br0.15,1.5,,,,,,,,,,,,,,,,,1000,10,5000,30,10,120,120,45,,,,,,,,,,,,,,,4.9969,41.851,0.63088,18.925,445,CH1,v0,
1778,20240920,6,Cs0.1FA0.9PbI2.85Br0.15,1.5,,,,,,,,,,,,,,,,,1000,10,5000,30,10,120,120,45,,,,,,,,,,,,,,,11.965,69.907,0.87807,19.493,445,CH2,v0,
1779,20240920,6,Cs0.1FA0.9PbI2.85Br0.15,1.5,,,,,,,,,,,,,,,,,1000,10,5000,30,10,120,120,45,,,,,,,,,,,,,,,14.384,80.793,0.89352,19.926,445,CH3,v0,
1780,20240920,6,Cs0.1FA0.9PbI2.85Br0.15,1.5,,,,,,,,,,,,,,,,,1000,10,5000,30,10,120,120,45,,,,,,,,,,,,,,,8.6634,54.093,0.80773,19.828,445,CH4,v0,
1781,20240920,6,Cs0.1FA0.9PbI2.85Br0.15,1.5,,,,,,,,,,,,,,,,,1000,10,5000,30,10,120,120,45,,,,,,,,,,,,,,,13.514,76.184,0.93563,18.959,446,CH1,v0,
1782,20240920,6,Cs0.1FA0.9PbI2.85Br0.15,1.5,,,,,,,,,,,,,,,,,1000,10,5000,30,10,120,120,45,,,,,,,,,,,,,,,14.176,77.375,0.9502,19.281,446,CH2,v0,
1783,20240920,6,Cs0.1FA0.9PbI2.85Br0.15,1.5,,,,,,,,,,,,,,,,,1000,10,5000,30,10,120,120,45,,,,,,,,,,,,,,,14.129,77.998,0.95938,18.882,446,CH3,v0,
1784,20240920,6,Cs0.1FA0.9PbI2.85Br0.15,1.5,,,,,,,,,,,,,,,,,1000,10,5000,30,10,120,120,45,,,,,,,,,,,,,,,14.682,79.637,0.95893,19.226,446,CH4,v0,
1785,20240920,6,Cs0.15MA0.15FA0.7PbI2.85Br0.15,1.2,,,,,,,,,,,,,,,,,1000,10,5000,30,10,120,110,30,,,,,,,,,,,,,,,0.083306,4629.3,0.90947,1.9787,447,CH1,v0,
1786,20240920,6,Cs0.15MA0.15FA0.7PbI2.85Br0.15,1.2,,,,,,,,,,,,,,,,,1000,10,5000,30,10,120,110,30,,,,,,,,,,,,,,,0.0,0.0,0.004399,5.5018,447,CH2,v0,
1787,20240920,6,Cs0.15MA0.15FA0.7PbI2.85Br0.15,1.2,,,,,,,,,,,,,,,,,1000,10,5000,30,10,120,110,30,,,,,,,,,,,,,,,0.0032374,4.9063,0.007462,8.8434,447,CH3,v0,
1788,20240920,6,Cs0.15MA0.15FA0.7PbI2.85Br0.15,1.2,,,,,,,,,,,,,,,,,1000,10,5000,30,10,120,110,30,,,,,,,,,,,,,,,0.11048,627.73,0.003167,5.5569,447,CH4,v0,
1789,20240920,6,Cs0.15MA0.15FA0.7PbI2.85Br0.15,1.2,,,,,,,,,,,,,,,,,1000,10,5000,30,10,120,110,30,,,,,,,,,,,,,,,0.024086,33.915,0.007624,9.3148,448,CH1,v0,
1790,20240920,6,Cs0.15MA0.15FA0.7PbI2.85Br0.15,1.2,,,,,,,,,,,,,,,,,1000,10,5000,30,10,120,110,30,,,,,,,,,,,,,,,0.096794,36.854,0.019666,13.355,448,CH2,v0,
1791,20240920,6,Cs0.15MA0.15FA0.7PbI2.85Br0.15,1.2,,,,,,,,,,,,,,,,,1000,10,5000,30,10,120,110,30,,,,,,,,,,,,,,,0.097418,49.14,0.015696,12.631,448,CH3,v0,
1792,20240920,6,Cs0.15MA0.15FA0.7PbI2.85Br0.15,1.2,,,,,,,,,,,,,,,,,1000,10,5000,30,10,120,110,30,,,,,,,,,,,,,,,0.0,0.0,0.022686,14.525,448,CH4,v0,
1793,20240920,6,Cs0.15MA0.15FA0.7PbI2.85Br0.15,1.2,,,,,,,,,,,,,,,,,1000,10,5000,30,10,120,110,30,,,,,,,,,,,,,,,0.085556,42.317,0.018929,10.681,449,CH1,v0,
1794,20240920,6,Cs0.15MA0.15FA0.7PbI2.85Br0.15,1.2,,,,,,,,,,,,,,,,,1000,10,5000,30,10,120,110,30,,,,,,,,,,,,,,,0.16794,17.948,0.064596,14.486,449,CH2,v0,
1795,20240920,6,Cs0.15MA0.15FA0.7PbI2.85Br0.15,1.2,,,,,,,,,,,,,,,,,1000,10,5000,30,10,120,110,30,,,,,,,,,,,,,,,0.51712,25.757,0.12702,15.806,449,CH3,v0,
1796,20240920,6,Cs0.15MA0.15FA0.7PbI2.85Br0.15,1.2,,,,,,,,,,,,,,,,,1000,10,5000,30,10,120,110,30,,,,,,,,,,,,,,,5.2006,10642.0,0.006584,7.422,449,CH4,v0,
1797,20240920,6,Cs0.15MA0.15FA0.7PbI2.85Br0.15,1.2,,,,,,,,,,,,,,,,,1000,10,5000,30,10,120,110,30,,,,,,,,,,,,,,,1.1118,27.387,0.24262,16.733,450,CH1,v0,
1798,20240920,6,Cs0.15MA0.15FA0.7PbI2.85Br0.15,1.2,,,,,,,,,,,,,,,,,1000,10,5000,30,10,120,110,30,,,,,,,,,,,,,,,2.3193,29.919,0.43132,17.972,450,CH2,v0,
1799,20240920,6,Cs0.15MA0.15FA0.7PbI2.85Br0.15,1.2,,,,,,,,,,,,,,,,,1000,10,5000,30,10,120,110,30,,,,,,,,,,,,,,,1.7991,28.576,0.3676,17.127,450,CH3,v0,
1800,20240920,6,Cs0.15MA0.15FA0.7PbI2.85Br0.15,1.2,,,,,,,,,,,,,,,,,1000,10,5000,30,10,120,110,30,,,,,,,,,,,,,,,2.4046,31.208,0.44016,17.505,450,CH4,v0,
1801,20240920,6,Cs0.15MA0.15FA0.7PbI2.85Br0.15,1.2,,,,,,,,,,,,,,,,,1000,10,5000,30,10,120,110,30,,,,,,,,,,,,,,,0.22679,35.927,0.049829,12.668,451,CH1,v0,
1802,20240920,6,Cs0.15MA0.15FA0.7PbI2.85Br0.15,1.2,,,,,,,,,,,,,,,,,1000,10,5000,30,10,120,110,30,,,,,,,,,,,,,,,0.81641,26.295,0.20203,15.368,451,CH2,v0,
1803,20240920,6,Cs0.15MA0.15FA0.7PbI2.85Br0.15,1.2,,,,,,,,,,,,,,,,,1000,10,5000,30,10,120,110,30,,,,,,,,,,,,,,,1.2227,24.73,0.31011,15.944,451,CH3,v0,
1804,20240920,6,Cs0.15MA0.15FA0.7PbI2.85Br0.15,1.2,,,,,,,,,,,,,,,,,1000,10,5000,30,10,120,110,30,,,,,,,,,,,,,,,0.0,0.0,0.047304,13.65,451,CH4,v0,
1805,20240920,6,Cs0.15MA0.15FA0.7PbI2.85Br0.15,1.2,,,,,,,,,,,,,,,,,1000,10,5000,30,10,120,110,30,,,,,,,,,,,,,,,2.6111,32.692,0.47633,16.767,452,CH1,v0,
1806,20240920,6,Cs0.15MA0.15FA0.7PbI2.85Br0.15,1.2,,,,,,,,,,,,,,,,,1000,10,5000,30,10,120,110,30,,,,,,,,,,,,,,,4.5132,38.886,0.67519,17.19,452,CH2,v0,
1807,20240920,6,Cs0.15MA0.15FA0.7PbI2.85Br0.15,1.2,,,,,,,,,,,,,,,,,1000,10,5000,30,10,120,110,30,,,,,,,,,,,,,,,3.7405,37.072,0.62619,16.113,452,CH3,v0,
1808,20240920,6,Cs0.15MA0.15FA0.7PbI2.85Br0.15,1.2,,,,,,,,,,,,,,,,,1000,10,5000,30,10,120,110,30,,,,,,,,,,,,,,,4.4879,41.685,0.67717,15.899,452,CH4,v0,
1809,20240920,6,Cs0.05MA0.16FA0.79PbI2.85Br0.15,1.38,,,,,,,,,,,,,,,,,1000,10,5000,40,10,120,110,20,,,,,,,,,,,,,,,0.20101,51.689,0.025189,15.439,453,CH1,v0,
1810,20240920,6,Cs0.05MA0.16FA0.79PbI2.85Br0.15,1.38,,,,,,,,,,,,,,,,,1000,10,5000,40,10,120,110,20,,,,,,,,,,,,,,,2.4948,30.432,0.43342,18.915,453,CH2,v0,
1811,20240920,6,Cs0.05MA0.16FA0.79PbI2.85Br0.15,1.38,,,,,,,,,,,,,,,,,1000,10,5000,40,10,120,110,20,,,,,,,,,,,,,,,3.1451,28.983,0.56483,19.212,453,CH3,v0,
1812,20240920,6,Cs0.05MA0.16FA0.79PbI2.85Br0.15,1.38,,,,,,,,,,,,,,,,,1000,10,5000,40,10,120,110,20,,,,,,,,,,,,,,,0.19038,15.513,0.067915,18.07,453,CH4,v0,
1813,20240920,6,Cs0.05MA0.16FA0.79PbI2.85Br0.15,1.38,,,,,,,,,,,,,,,,,1000,10,5000,40,10,120,110,20,,,,,,,,,,,,,,,1.6752,436.8,0.025781,14.876,454,CH1,v0,
1814,20240920,6,Cs0.05MA0.16FA0.79PbI2.85Br0.15,1.38,,,,,,,,,,,,,,,,,1000,10,5000,40,10,120,110,20,,,,,,,,,,,,,,,2.7037,31.471,0.43324,19.83,454,CH2,v0,
1815,20240920,6,Cs0.05MA0.16FA0.79PbI2.85Br0.15,1.38,,,,,,,,,,,,,,,,,1000,10,5000,40,10,120,110,20,,,,,,,,,,,,,,,5.1262,33.387,0.77702,19.76,454,CH3,v0,
1816,20240920,6,Cs0.05MA0.16FA0.79PbI2.85Br0.15,1.38,,,,,,,,,,,,,,,,,1000,10,5000,40,10,120,110,20,,,,,,,,,,,,,,,0.67657,26.386,0.1362,18.826,454,CH4,v0,
1817,20240920,6,Cs0.05MA0.16FA0.79PbI2.85Br0.15,1.38,,,,,,,,,,,,,,,,,1000,10,5000,40,10,120,110,20,,,,,,,,,,,,,,,2.1103,30.169,0.37012,18.899,455,CH1,v0,
1818,20240920,6,Cs0.05MA0.16FA0.79PbI2.85Br0.15,1.38,,,,,,,,,,,,,,,,,1000,10,5000,40,10,120,110,20,,,,,,,,,,,,,,,12.986,74.287,0.88353,19.786,455,CH2,v0,
1819,20240920,6,Cs0.05MA0.16FA0.79PbI2.85Br0.15,1.38,,,,,,,,,,,,,,,,,1000,10,5000,40,10,120,110,20,,,,,,,,,,,,,,,13.921,78.035,0.88994,20.046,455,CH3,v0,
1820,20240920,6,Cs0.05MA0.16FA0.79PbI2.85Br0.15,1.38,,,,,,,,,,,,,,,,,1000,10,5000,40,10,120,110,20,,,,,,,,,,,,,,,5.3402,39.529,0.68067,19.847,455,CH4,v0,
1821,20240920,6,Cs0.05MA0.16FA0.79PbI2.85Br0.15,1.38,,,,,,,,,,,,,,,,,1000,10,5000,40,10,120,110,20,,,,,,,,,,,,,,,1.0082,29.577,0.19042,17.901,456,CH1,v0,
1822,20240920,6,Cs0.05MA0.16FA0.79PbI2.85Br0.15,1.38,,,,,,,,,,,,,,,,,1000,10,5000,40,10,120,110,20,,,,,,,,,,,,,,,11.257,63.027,0.88214,20.246,456,CH2,v0,
1823,20240920,6,Cs0.05MA0.16FA0.79PbI2.85Br0.15,1.38,,,,,,,,,,,,,,,,,1000,10,5000,40,10,120,110,20,,,,,,,,,,,,,,,15.219,79.414,0.94077,20.371,456,CH3,v0,
1824,20240920,6,Cs0.05MA0.16FA0.79PbI2.85Br0.15,1.38,,,,,,,,,,,,,,,,,1000,10,5000,40,10,120,110,20,,,,,,,,,,,,,,,6.3416,43.579,0.73545,19.787,456,CH4,v0,
1825,20240920,6,Cs0.05MA0.16FA0.79PbI2.85Br0.15,1.38,,,,,,,,,,,,,,,,,1000,10,5000,40,10,120,110,20,,,,,,,,,,,,,,,14.496,76.245,0.94775,20.06,457,CH1,v0,
1826,20240920,6,Cs0.05MA0.16FA0.79PbI2.85Br0.15,1.38,,,,,,,,,,,,,,,,,1000,10,5000,40,10,120,110,20,,,,,,,,,,,,,,,15.163,77.472,0.9488,20.629,457,CH2,v0,
1827,20240920,6,Cs0.05MA0.16FA0.79PbI2.85Br0.15,1.38,,,,,,,,,,,,,,,,,1000,10,5000,40,10,120,110,20,,,,,,,,,,,,,,,15.181,78.778,0.95312,20.218,457,CH3,v0,
1828,20240920,6,Cs0.05MA0.16FA0.79PbI2.85Br0.15,1.38,,,,,,,,,,,,,,,,,1000,10,5000,40,10,120,110,20,,,,,,,,,,,,,,,15.365,78.754,0.95571,20.415,457,CH4,v0,
1829,20240920,6,Cs0.05MA0.16FA0.79PbI2.85Br0.15,1.38,,,,,,,,,,,,,,,,,1000,10,5000,40,10,120,110,20,,,,,,,,,,,,,,,1.7252,25.047,0.3799,18.13,458,CH1,v0,
1830,20240920,6,Cs0.05MA0.16FA0.79PbI2.85Br0.15,1.38,,,,,,,,,,,,,,,,,1000,10,5000,40,10,120,110,20,,,,,,,,,,,,,,,12.279,68.128,0.88883,20.278,458,CH2,v0,
1831,20240920,6,Cs0.05MA0.16FA0.79PbI2.85Br0.15,1.38,,,,,,,,,,,,,,,,,1000,10,5000,40,10,120,110,20,,,,,,,,,,,,,,,15.346,80.946,0.9373,20.227,458,CH3,v0,
1832,20240920,6,Cs0.05MA0.16FA0.79PbI2.85Br0.15,1.38,,,,,,,,,,,,,,,,,1000,10,5000,40,10,120,110,20,,,,,,,,,,,,,,,9.7684,63.474,0.78114,19.702,458,CH4,v0,
1833,20240920,6,Cs0.05MA0.0475FA0.9025PbI2.85Br0.15,1.7,,,,,,,,,,,,,,,,,1000,10,5000,40,10,120,110,20,,,,,,,,,,,,,,,1.7432,28.09,0.31978,19.406,459,CH1,v0,
1834,20240920,6,Cs0.05MA0.0475FA0.9025PbI2.85Br0.15,1.7,,,,,,,,,,,,,,,,,1000,10,5000,40,10,120,110,20,,,,,,,,,,,,,,,10.256,53.332,0.96284,19.972,459,CH2,v0,
1835,20240920,6,Cs0.05MA0.0475FA0.9025PbI2.85Br0.15,1.7,,,,,,,,,,,,,,,,,1000,10,5000,40,10,120,110,20,,,,,,,,,,,,,,,11.625,60.136,0.97769,19.773,459,CH3,v0,
1836,20240920,6,Cs0.05MA0.0475FA0.9025PbI2.85Br0.15,1.7,,,,,,,,,,,,,,,,,1000,10,5000,40,10,120,110,20,,,,,,,,,,,,,,,3.8896,31.009,0.63848,19.646,459,CH4,v0,
1837,20240920,6,Cs0.05MA0.0475FA0.9025PbI2.85Br0.15,1.7,,,,,,,,,,,,,,,,,1000,10,5000,40,10,120,110,20,,,,,,,,,,,,,,,5.1317,4637.0,0.010974,10.085,460,CH1,v0,
1838,20240920,6,Cs0.05MA0.0475FA0.9025PbI2.85Br0.15,1.7,,,,,,,,,,,,,,,,,1000,10,5000,40,10,120,110,20,,,,,,,,,,,,,,,2.5938,30.382,0.43626,19.569,460,CH2,v0,
1839,20240920,6,Cs0.05MA0.0475FA0.9025PbI2.85Br0.15,1.7,,,,,,,,,,,,,,,,,1000,10,5000,40,10,120,110,20,,,,,,,,,,,,,,,0.0,0.0,0.07811,27.529,460,CH3,v0,
1840,20240920,6,Cs0.05MA0.0475FA0.9025PbI2.85Br0.15,1.7,,,,,,,,,,,,,,,,,1000,10,5000,40,10,120,110,20,,,,,,,,,,,,,,,14.802,73.498,1.0087,19.967,460,CH4,v0,
1841,20240920,6,Cs0.05MA0.0475FA0.9025PbI2.85Br0.15,1.7,,,,,,,,,,,,,,,,,1000,10,5000,40,10,120,110,20,,,,,,,,,,,,,,,12.017,66.075,0.94638,19.217,461,CH1,v0,
1842,20240920,6,Cs0.05MA0.0475FA0.9025PbI2.85Br0.15,1.7,,,,,,,,,,,,,,,,,1000,10,5000,40,10,120,110,20,,,,,,,,,,,,,,,14.484,76.339,0.927,20.468,461,CH2,v0,
1843,20240920,6,Cs0.05MA0.0475FA0.9025PbI2.85Br0.15,1.7,,,,,,,,,,,,,,,,,1000,10,5000,40,10,120,110,20,,,,,,,,,,,,,,,14.648,77.781,0.9327,20.191,461,CH3,v0,
1844,20240920,6,Cs0.05MA0.0475FA0.9025PbI2.85Br0.15,1.7,,,,,,,,,,,,,,,,,1000,10,5000,40,10,120,110,20,,,,,,,,,,,,,,,14.112,75.648,0.96207,19.39,461,CH4,v0,
1845,20240920,6,Cs0.05MA0.0475FA0.9025PbI2.85Br0.15,1.7,,,,,,,,,,,,,,,,,1000,10,5000,40,10,120,110,20,,,,,,,,,,,,,,,1.534,59.586,0.14337,17.957,462,CH1,v0,
1846,20240920,6,Cs0.05MA0.0475FA0.9025PbI2.85Br0.15,1.7,,,,,,,,,,,,,,,,,1000,10,5000,40,10,120,110,20,,,,,,,,,,,,,,,8.0204,45.416,0.88323,19.994,462,CH2,v0,
1847,20240920,6,Cs0.05MA0.0475FA0.9025PbI2.85Br0.15,1.7,,,,,,,,,,,,,,,,,1000,10,5000,40,10,120,110,20,,,,,,,,,,,,,,,15.367,79.254,0.96221,20.152,462,CH3,v0,
1848,20240920,6,Cs0.05MA0.0475FA0.9025PbI2.85Br0.15,1.7,,,,,,,,,,,,,,,,,1000,10,5000,40,10,120,110,20,,,,,,,,,,,,,,,15.718,80.294,0.96118,20.366,462,CH4,v0,
1849,20240920,6,Cs0.05MA0.0475FA0.9025PbI2.85Br0.15,1.7,,,,,,,,,,,,,,,,,1000,10,5000,40,10,120,110,20,,,,,,,,,,,,,,,1.5562,28.19,0.27671,19.949,463,CH1,v0,
1850,20240920,6,Cs0.05MA0.0475FA0.9025PbI2.85Br0.15,1.7,,,,,,,,,,,,,,,,,1000,10,5000,40,10,120,110,20,,,,,,,,,,,,,,,15.33,79.22,0.90937,21.28,463,CH2,v0,
1851,20240920,6,Cs0.05MA0.0475FA0.9025PbI2.85Br0.15,1.7,,,,,,,,,,,,,,,,,1000,10,5000,40,10,120,110,20,,,,,,,,,,,,,,,15.728,82.17,0.91292,20.967,463,CH3,v0,
1852,20240920,6,Cs0.05MA0.0475FA0.9025PbI2.85Br0.15,1.7,,,,,,,,,,,,,,,,,1000,10,5000,40,10,120,110,20,,,,,,,,,,,,,,,16.308,83.266,0.91829,21.328,463,CH4,v0,
1853,20240920,6,Cs0.05MA0.0475FA0.9025PbI2.85Br0.15,1.7,,,,,,,,,,,,,,,,,1000,10,5000,40,10,120,110,20,,,,,,,,,,,,,,,3.2983,29.495,0.57294,19.517,464,CH1,v0,
1854,20240920,6,Cs0.05MA0.0475FA0.9025PbI2.85Br0.15,1.7,,,,,,,,,,,,,,,,,1000,10,5000,40,10,120,110,20,,,,,,,,,,,,,,,9.911,54.882,0.91433,19.751,464,CH2,v0,
1855,20240920,6,Cs0.05MA0.0475FA0.9025PbI2.85Br0.15,1.7,,,,,,,,,,,,,,,,,1000,10,5000,40,10,120,110,20,,,,,,,,,,,,,,,15.374,79.955,0.95582,20.117,464,CH3,v0,
1856,20240920,6,Cs0.05MA0.0475FA0.9025PbI2.85Br0.15,1.7,,,,,,,,,,,,,,,,,1000,10,5000,40,10,120,110,20,,,,,,,,,,,,,,,15.613,80.661,0.95481,20.272,464,CH4,v0,
1857,20240920,6,Cs0.05MA0.0475FA0.9025PbI2.85Br0.15,1.7,,,,,,,,,,,,,,,,,1000,10,5000,40,10,120,110,15,,,,,,,,,,,,,,,11.639,65.622,0.98648,17.98,465,CH1,v0,
1858,20240920,6,Cs0.05MA0.0475FA0.9025PbI2.85Br0.15,1.7,,,,,,,,,,,,,,,,,1000,10,5000,40,10,120,110,15,,,,,,,,,,,,,,,12.715,65.686,1.0016,19.327,465,CH2,v0,
1859,20240920,6,Cs0.05MA0.0475FA0.9025PbI2.85Br0.15,1.7,,,,,,,,,,,,,,,,,1000,10,5000,40,10,120,110,15,,,,,,,,,,,,,,,12.895,66.519,0.99854,19.414,465,CH3,v0,
1860,20240920,6,Cs0.05MA0.0475FA0.9025PbI2.85Br0.15,1.7,,,,,,,,,,,,,,,,,1000,10,5000,40,10,120,110,15,,,,,,,,,,,,,,,12.415,66.008,0.98556,19.084,465,CH4,v0,
1861,20240920,6,Cs0.05MA0.0475FA0.9025PbI2.85Br0.15,1.7,,,,,,,,,,,,,,,,,1000,10,5000,40,10,120,110,15,,,,,,,,,,,,,,,12.273,65.82,1.0087,18.485,466,CH1,v0,
1862,20240920,6,Cs0.05MA0.0475FA0.9025PbI2.85Br0.15,1.7,,,,,,,,,,,,,,,,,1000,10,5000,40,10,120,110,15,,,,,,,,,,,,,,,12.839,65.984,1.013,19.207,466,CH2,v0,
1863,20240920,6,Cs0.05MA0.0475FA0.9025PbI2.85Br0.15,1.7,,,,,,,,,,,,,,,,,1000,10,5000,40,10,120,110,15,,,,,,,,,,,,,,,12.654,65.271,1.0134,19.131,466,CH3,v0,
1864,20240920,6,Cs0.05MA0.0475FA0.9025PbI2.85Br0.15,1.7,,,,,,,,,,,,,,,,,1000,10,5000,40,10,120,110,15,,,,,,,,,,,,,,,11.95,63.599,1.0017,18.757,466,CH4,v0,
1865,20240920,6,Cs0.05MA0.0475FA0.9025PbI2.85Br0.15,1.7,,,,,,,,,,,,,,,,,1000,10,5000,40,10,120,110,15,,,,,,,,,,,,,,,13.522,73.959,0.99636,18.35,467,CH1,v0,
1866,20240920,6,Cs0.05MA0.0475FA0.9025PbI2.85Br0.15,1.7,,,,,,,,,,,,,,,,,1000,10,5000,40,10,120,110,15,,,,,,,,,,,,,,,13.868,72.717,0.98287,19.403,467,CH2,v0,
1867,20240920,6,Cs0.05MA0.0475FA0.9025PbI2.85Br0.15,1.7,,,,,,,,,,,,,,,,,1000,10,5000,40,10,120,110,15,,,,,,,,,,,,,,,14.047,73.25,0.98157,19.537,467,CH3,v0,
1868,20240920,6,Cs0.05MA0.0475FA0.9025PbI2.85Br0.15,1.7,,,,,,,,,,,,,,,,,1000,10,5000,40,10,120,110,15,,,,,,,,,,,,,,,13.59,71.403,0.98962,19.232,467,CH4,v0,
1869,20240920,6,Cs0.05MA0.0475FA0.9025PbI2.85Br0.15,1.7,,,,,,,,,,,,,,,,,1000,10,5000,40,10,120,110,15,,,,,,,,,,,,,,,13.932,74.9,1.0279,18.095,468,CH1,v0,
1870,20240920,6,Cs0.05MA0.0475FA0.9025PbI2.85Br0.15,1.7,,,,,,,,,,,,,,,,,1000,10,5000,40,10,120,110,15,,,,,,,,,,,,,,,14.041,72.54,1.0055,19.251,468,CH2,v0,
1871,20240920,6,Cs0.05MA0.0475FA0.9025PbI2.85Br0.15,1.7,,,,,,,,,,,,,,,,,1000,10,5000,40,10,120,110,15,,,,,,,,,,,,,,,14.201,73.472,1.0065,19.204,468,CH3,v0,
1872,20240920,6,Cs0.05MA0.0475FA0.9025PbI2.85Br0.15,1.7,,,,,,,,,,,,,,,,,1000,10,5000,40,10,120,110,15,,,,,,,,,,,,,,,14.668,75.739,1.0328,18.752,468,CH4,v0,
1873,20240920,6,Cs0.05MA0.0475FA0.9025PbI2.85Br0.15,1.7,,,,,,,,,,,,,,,,,1000,10,5000,40,10,120,110,15,,,,,,,,,,,,,,,14.187,76.569,0.95767,19.347,469,CH1,v0,
1874,20240920,6,Cs0.05MA0.0475FA0.9025PbI2.85Br0.15,1.7,,,,,,,,,,,,,,,,,1000,10,5000,40,10,120,110,15,,,,,,,,,,,,,,,15.595,73.957,0.9682,21.779,469,CH2,v0,
1875,20240920,6,Cs0.05MA0.0475FA0.9025PbI2.85Br0.15,1.7,,,,,,,,,,,,,,,,,1000,10,5000,40,10,120,110,15,,,,,,,,,,,,,,,15.528,71.252,0.95917,22.721,469,CH3,v0,
1876,20240920,6,Cs0.05MA0.0475FA0.9025PbI2.85Br0.15,1.7,,,,,,,,,,,,,,,,,1000,10,5000,40,10,120,110,15,,,,,,,,,,,,,,,14.774,63.206,0.9467,24.69,469,CH4,v0,
1877,20240920,6,Cs0.05MA0.0475FA0.9025PbI2.85Br0.15,1.7,,,,,,,,,,,,,,,,,1000,10,5000,40,10,120,110,15,,,,,,,,,,,,,,,12.876,71.522,1.0445,17.235,470,CH1,v0,
1878,20240920,6,Cs0.05MA0.0475FA0.9025PbI2.85Br0.15,1.7,,,,,,,,,,,,,,,,,1000,10,5000,40,10,120,110,15,,,,,,,,,,,,,,,13.588,72.265,1.0336,18.192,470,CH2,v0,
1879,20240920,6,Cs0.05MA0.0475FA0.9025PbI2.85Br0.15,1.7,,,,,,,,,,,,,,,,,1000,10,5000,40,10,120,110,15,,,,,,,,,,,,,,,13.836,72.984,1.0258,18.48,470,CH3,v0,
