Repository: MI-Materials-Intelligence/Recipe-Language-Model

# Learning Layer

## Overview

In the learning layer, the formulas and parameters are encoded and then tokenised into recipes as inputs. Through atomic skills of data extraction, cleaning, and matching, these data are organised into standardised datasets, providing the basis for RLM training and iterative recipe refinement.

Key Atomic Skills:
- **Cleaning**: Preprocessing and outlier cleaning
- **Matching**: Matching data pairs based on variables
- **Extraction**: Data extraction from robotic boxes

File: seven_ai_layers_robotics/learning/data/data_clean_dedup_4869rows.csv (part 7 of 26)
No,date,rank,Formula PVK,Concentration PVK,Formula Additive 1,Concentration Additive 1,Formula Additive 2,Concentration Additive 2,Formula Additive 3,Concentration Additive 3,Formula SAM 1,Concentration SAM 1,Formula SAM 2,Concentration SAM 2,Formula SAM 3,Concentration SAM 3,Spin Coating Speed SAM,Spin Coating Time SAM,Annealed Temperature SAM,Annealed Time SAM,Spin Coating Speed PVK 1,Spin Coating Time PVK 1,Spin Coating Speed PVK 2,Spin Coating Time PVK 2,Antisolvent Dropping Timing,Antisolvent Volume,Annealed Temperature PVK,Annealed Time PVK,Formula Passivator 1,Concentration Passivator 1,Formula Passivator 2,Concentration Passivator 2,Formula Passivator 3,Concentration Passivator 3,Formula Passivator 4,Concentration Passivator 4,Spin Coating Speed Passivator,Spin Coating Time Passivator,Passivator Dropping Timing,Passivator Volume,Annealed Temperature Passivator,Annealed Time Passivator,PCE,FF,Voc,Jsc,Product,Channel,From,upload_time
25594,20250105,52,Cs0.05MA0.16FA0.79PbI2.9Br0.1,1.73,PMACl,0.72,PSP,2.3,,,MeO-2PACz,0.11,DMACPA,0.22,,,,,,,1500,10,4800,30,10,210,110,25,,,,,,,,,,,,,,,19.6128,73.5305,1.05942,25.177,6399,CH2,v1,
25599,20250105,52,Cs0.05MA0.16FA0.79PbI2.9Br0.1,1.73,PMACl,0.72,PSP,2.3,,,MeO-2PACz,0.11,DMACPA,0.22,,,,,,,1000,15,5500,28,6,160,105,30,,,,,,,,,,,,,,,19.387,73.8548,1.05236,24.944,6400,CH3,v1,
25602,20250105,52,Cs0.05MA0.16FA0.79PbI2.9Br0.1,1.73,PMACl,0.72,PSP,2.3,,,MeO-2PACz,0.11,DMACPA,0.22,,,,,,,1400,10,6000,35,9,220,110,20,,,,,,,,,,,,,,,19.781,74.1566,1.0536,25.3176,6401,CH2,v1,
25607,20250105,52,Cs0.05MA0.16FA0.79PbI2.9Br0.1,1.73,PMACl,0.72,PSP,2.3,,,MeO-2PACz,0.11,DMACPA,0.22,,,,,,,2000,12,5200,25,5,250,115,15,,,,,,,,,,,,,,,19.0244,70.5407,1.07152,25.1692,6402,CH3,v1,
25610,20250105,52,Cs0.05MA0.16FA0.79PbI2.9Br0.1,1.73,PMACl,0.72,PSP,2.3,,,MeO-2PACz,0.11,DMACPA,0.22,,,,,,,1800,10,5600,32,8,200,100,30,,,,,,,,,,,,,,,19.5089,72.9881,1.07394,24.8886,6403,CH2,v1,
25617,20250105,52,Cs0.05MA0.16FA0.79PbI2.9Br0.1,1.73,PMACl,0.72,PSP,2.3,,,MeO-2PACz,0.11,DMACPA,0.22,,,,,,,1200,10,4800,40,6,190,105,25,,,,,,,,,,,,,,,19.5026,73.2985,1.06864,24.8982,6405,CH1,v1,
25622,20250105,52,Cs0.05MA0.16FA0.79PbI2.9Br0.1,1.73,PMACl,0.72,PSP,2.3,,,MeO-2PACz,0.11,DMACPA,0.22,,,,,,,1600,15,5000,30,9,180,100,20,,,,,,,,,,,,,,,17.4733,66.9985,1.08314,24.0782,6406,CH2,v1,
25628,20250105,52,Cs0.05MA0.16FA0.79PbI2.9Br0.1,1.73,PMACl,0.72,PSP,2.3,,,MeO-2PACz,0.11,DMACPA,0.22,,,,,,,1300,10,5400,35,12,200,110,15,,,,,,,,,,,,,,,18.9237,72.7187,1.06838,24.3576,6407,CH4,v1,
25630,20250105,52,Cs0.05MA0.16FA0.79PbI2.9Br0.1,1.73,PMACl,0.72,PSP,2.3,,,MeO-2PACz,0.11,DMACPA,0.22,,,,,,,1000,10,5700,25,5,230,105,20,,,,,,,,,,,,,,,19.5851,77.3928,1.02926,24.5867,6408,CH2,v1,
25634,20250105,52,Cs0.05MA0.16FA0.79PbI2.9Br0.1,1.73,PMACl,0.72,PSP,2.3,,,Me-4PACz,0.11,DMACPA,0.22,,,,,,,1200,10,4800,30,5,260,100,20,,,,,,,,,,,,,,,16.5805,66.495,1.07344,23.229,6409,CH2,v1,
25637,20250105,52,Cs0.05MA0.16FA0.79PbI2.9Br0.1,1.73,PMACl,0.72,PSP,2.3,,,Me-4PACz,0.11,DMACPA,0.22,,,,,,,1400,12,5000,25,7,180,105,15,,,,,,,,,,,,,,,18.9701,69.4767,1.08799,25.0961,6410,CH1,v1,
25644,20250105,52,Cs0.05MA0.16FA0.79PbI2.9Br0.1,1.73,PMACl,0.72,PSP,2.3,,,Me-4PACz,0.11,DMACPA,0.22,,,,,,,1500,10,5300,28,9,200,110,25,,,,,,,,,,,,,,,18.6956,69.3933,1.08511,24.8284,6411,CH4,v1,
25648,20250105,52,Cs0.05MA0.16FA0.79PbI2.9Br0.1,1.73,PMACl,0.72,PSP,2.3,,,Me-4PACz,0.11,DMACPA,0.22,,,,,,,1000,15,5600,32,6,220,105,30,,,,,,,,,,,,,,,18.7028,69.7242,1.07933,24.8524,6412,CH4,v1,
25650,20250105,52,Cs0.05MA0.16FA0.79PbI2.9Br0.1,1.73,PMACl,0.72,PSP,2.3,,,Me-4PACz,0.11,DMACPA,0.22,,,,,,,1800,10,5800,35,5,190,110,20,,,,,,,,,,,,,,,17.8195,67.1165,1.06866,24.8442,6413,CH2,v1,
25656,20250105,52,Cs0.05MA0.16FA0.79PbI2.9Br0.1,1.73,PMACl,0.72,PSP,2.3,,,Me-4PACz,0.11,DMACPA,0.22,,,,,,,1300,12,4700,25,8,210,115,15,,,,,,,,,,,,,,,15.6819,62.0091,1.05603,23.9478,6414,CH4,v1,
25657,20250105,52,Cs0.05MA0.16FA0.79PbI2.9Br0.1,1.73,PMACl,0.72,PSP,2.3,,,Me-4PACz,0.11,DMACPA,0.22,,,,,,,2000,10,5200,30,10,250,100,25,,,,,,,,,,,,,,,17.1491,68.025,1.06563,23.6574,6415,CH1,v1,
25662,20250105,52,Cs0.05MA0.16FA0.79PbI2.9Br0.1,1.73,PMACl,0.72,PSP,2.3,,,Me-4PACz,0.11,DMACPA,0.22,,,,,,,1450,10,5900,28,12,270,110,30,,,,,,,,,,,,,,,19.0398,70.3747,1.06782,25.3367,6416,CH2,v1,
25667,20250105,52,Cs0.05MA0.16FA0.79PbI2.9Br0.1,1.73,PMACl,0.72,PSP,2.3,,,Me-4PACz,0.11,DMACPA,0.22,,,,,,,1100,10,6000,35,7,180,105,20,,,,,,,,,,,,,,,18.2809,71.2506,1.05853,24.2386,6417,CH3,v1,
25669,20250105,52,Cs0.05MA0.16FA0.79PbI2.9Br0.1,1.73,PMACl,0.72,PSP,2.3,,,Me-4PACz,0.11,DMACPA,0.22,,,,,,,1100,12,5500,40,5,260,100,15,,,,,,,,,,,,,,,16.9206,67.7806,1.06153,23.5169,6418,CH1,v1,
25674,20250105,52,Cs0.05MA0.16FA0.79PbI2.9Br0.1,1.73,PMACl,0.72,PSP,2.3,,,Me-4PACz,0.11,DMACPA,0.22,,,,,,,1500,10,4800,28,6,240,110,25,,,,,,,,,,,,,,,18.8375,70.7989,1.0732,24.7924,6419,CH2,v1,
25677,20250105,52,Cs0.05MA0.16FA0.79PbI2.9Br0.1,1.73,PMACl,0.72,PSP,2.3,,,Me-4PACz,0.11,DMACPA,0.22,,,,,,,1250,15,5000,25,9,230,105,30,,,,,,,,,,,,,,,18.1899,68.4778,1.07733,24.6565,6420,CH1,v1,
25685,20250105,52,Cs0.05MA0.16FA0.79PbI2.9Br0.1,1.73,PMACl,0.72,PSP,2.3,,,Me-4PACz,0.132,2PACz,0.198,,,,,,,1400,10,5200,25,7,180,105,15,,,,,,,,,,,,,,,12.6489,50.8416,1.0819,22.9956,6422,CH1,v1,
25692,20250105,52,Cs0.05MA0.16FA0.79PbI2.9Br0.1,1.73,PMACl,0.72,PSP,2.3,,,Me-4PACz,0.132,2PACz,0.198,,,,,,,1500,12,5500,28,9,200,110,25,,,,,,,,,,,,,,,14.0308,55.1136,1.06797,23.8377,6423,CH4,v1,
25694,20250105,52,Cs0.05MA0.16FA0.79PbI2.9Br0.1,1.73,PMACl,0.72,PSP,2.3,,,Me-4PACz,0.132,2PACz,0.198,,,,,,,1000,15,6000,35,6,220,105,30,,,,,,,,,,,,,,,17.2106,64.8017,1.09156,24.3311,6424,CH2,v1,
25699,20250105,52,Cs0.05MA0.16FA0.79PbI2.9Br0.1,1.73,PMACl,0.72,PSP,2.3,,,Me-4PACz,0.132,2PACz,0.198,,,,,,,1800,10,5600,30,10,190,110,20,,,,,,,,,,,,,,,14.4903,55.5434,1.08192,24.113,6425,CH3,v1,
25704,20250105,52,Cs0.05MA0.16FA0.79PbI2.9Br0.1,1.73,PMACl,0.72,PSP,2.3,,,Me-4PACz,0.132,2PACz,0.198,,,,,,,1300,12,4700,25,5,210,115,15,,,,,,,,,,,,,,,15.5969,56.6136,1.08174,25.468,6426,CH4,v1,
25705,20250105,52,Cs0.05MA0.16FA0.79PbI2.9Br0.1,1.73,PMACl,0.72,PSP,2.3,,,Me-4PACz,0.132,2PACz,0.198,,,,,,,2000,10,5000,32,8,250,100,25,,,,,,,,,,,,,,,15.1726,60.0008,1.09331,23.1292,6427,CH1,v1,
25710,20250105,52,Cs0.05MA0.16FA0.79PbI2.9Br0.1,1.73,PMACl,0.72,PSP,2.3,,,Me-4PACz,0.132,2PACz,0.198,,,,,,,1450,10,5800,28,12,170,110,30,,,,,,,,,,,,,,,15.9493,59.8794,1.08506,24.5476,6428,CH2,v1,
25717,20250105,52,Cs0.05MA0.16FA0.79PbI2.9Br0.1,1.73,PMACl,0.72,PSP,2.3,,,Me-4PACz,0.132,2PACz,0.198,,,,,,,2100,12,5300,40,9,260,100,15,,,,,,,,,,,,,,,12.3631,53.7374,1.0814,21.2746,6430,CH1,v1,
25721,20250105,52,Cs0.05MA0.16FA0.79PbI2.9Br0.1,1.73,PMACl,0.72,PSP,2.3,,,Me-4PACz,0.132,2PACz,0.198,,,,,,,1750,10,4800,25,7,240,110,25,,,,,,,,,,,,,,,15.2835,59.6688,1.09593,23.3718,6431,CH1,v1,
25727,20250105,52,Cs0.05MA0.16FA0.79PbI2.9Br0.1,1.73,PMACl,0.72,PSP,2.3,,,Me-4PACz,0.132,2PACz,0.198,,,,,,,1250,15,5000,30,5,230,105,30,,,,,,,,,,,,,,,16.0263,61.5523,1.10145,23.6387,6432,CH3,v1,
25731,20250105,52,Cs0.05MA0.16FA0.79PbI2.9Br0.1,1.73,PMACl,0.72,PSP,2.3,,,Me-4PACz,0.141,2PACz,0.189,,,,,,,1400,10,5600,25,6,190,115,20,,,,,,,,,,,,,,,16.0787,63.3646,1.12349,22.5857,6433,CH3,v1,
25737,20250105,52,Cs0.05MA0.16FA0.79PbI2.9Br0.1,1.73,PMACl,0.72,PSP,2.3,,,Me-4PACz,0.141,2PACz,0.189,,,,,,,1300,10,5400,28,5,170,110,30,,,,,,,,,,,,,,,15.7181,55.9915,1.12918,24.8607,6435,CH1,v1,
25743,20250105,52,Cs0.05MA0.16FA0.79PbI2.9Br0.1,1.73,PMACl,0.72,PSP,2.3,,,Me-4PACz,0.141,2PACz,0.189,,,,,,,1200,12,5800,35,12,250,105,15,,,,,,,,,,,,,,,12.4633,54.3731,1.11634,20.5329,6436,CH3,v1,
25750,20250105,52,Cs0.05MA0.16FA0.79PbI2.9Br0.1,1.73,PMACl,0.72,PSP,2.3,,,Me-4PACz,0.141,2PACz,0.189,,,,,,,1500,12,5200,28,7,200,105,25,,,,,,,,,,,,,,,14.8003,55.1788,1.12153,23.916,6438,CH2,v1,
25753,20250105,52,Cs0.05MA0.16FA0.79PbI2.9Br0.1,1.73,PMACl,0.72,PSP,2.3,,,Me-4PACz,0.141,2PACz,0.189,,,,,,,1000,10,5000,35,9,220,110,15,,,,,,,,,,,,,,,16.7915,62.5184,1.10431,24.3214,6439,CH1,v1,
25759,20250105,52,Cs0.05MA0.16FA0.79PbI2.9Br0.1,1.73,PMACl,0.72,PSP,2.3,,,Me-4PACz,0.141,2PACz,0.189,,,,,,,1000,15,6000,30,10,260,105,30,,,,,,,,,,,,,,,12.5729,51.1497,1.13683,21.6219,6440,CH3,v1,
25766,20250106,53,Cs0.05MA0.16FA0.79PbI2.9Br0.1,1.73,MACl,7.0,PMACl,0.7,,,Me-2PACz,0.165,DMACPA,0.165,,,,,,,1100,10,4800,30,5,180,100,20,,,,,,,,,,,,,,,18.9497,73.3017,1.08557,23.8139,6442,CH2,v1,
25770,20250106,53,Cs0.05MA0.16FA0.79PbI2.9Br0.1,1.73,MACl,7.0,PMACl,0.7,,,Me-2PACz,0.165,DMACPA,0.165,,,,,,,1300,12,5200,25,7,190,105,15,,,,,,,,,,,,,,,16.8521,72.2893,1.0634,21.922,6443,CH2,v1,
25778,20250106,53,Cs0.05MA0.16FA0.79PbI2.9Br0.1,1.73,MACl,7.0,PMACl,0.7,,,Me-2PACz,0.165,DMACPA,0.165,,,,,,,1000,10,4700,35,6,200,105,20,,,,,,,,,,,,,,,19.3623,74.0307,1.08529,24.099,6445,CH2,v1,
25790,20250106,53,Cs0.05MA0.16FA0.79PbI2.9Br0.1,1.73,MACl,7.0,PMACl,0.7,,,Me-2PACz,0.165,DMACPA,0.165,,,,,,,1200,12,5400,40,5,190,100,15,,,,,,,,,,,,,,,18.999,75.774,1.07748,23.2704,6448,CH2,v1,
25794,20250106,53,Cs0.05MA0.16FA0.79PbI2.9Br0.1,1.73,MACl,7.0,PMACl,0.7,,,Me-2PACz,0.083,py3,0.248,,,,,,,1100,10,4800,30,5,180,100,20,,,,,,,,,,,,,,,18.8986,75.0864,1.09518,22.9817,6449,CH2,v1,
25802,20250106,53,Cs0.05MA0.16FA0.79PbI2.9Br0.1,1.73,MACl,7.0,PMACl,0.7,,,Me-2PACz,0.083,py3,0.248,,,,,,,1300,10,5200,25,7,190,105,15,,,,,,,,,,,,,,,18.9515,74.5628,1.05756,24.0334,6451,CH2,v1,
25814,20250106,53,Cs0.05MA0.16FA0.79PbI2.9Br0.1,1.73,MACl,7.0,PMACl,0.7,,,Me-2PACz,0.083,py3,0.248,,,,,,,1000,12,5500,28,9,200,110,25,,,,,,,,,,,,,,,18.8879,70.5592,1.07238,24.962,6454,CH2,v1,
25823,20250106,53,Cs0.05MA0.16FA0.79PbI2.9Br0.1,1.73,MACl,7.0,PMACl,0.7,,,Me-2PACz,0.083,py3,0.248,,,,,,,1500,15,5700,35,6,220,105,30,,,,,,,,,,,,,,,20.6699,75.9217,1.07763,25.2641,6456,CH3,v1,
25825,20250106,53,Cs0.05MA0.16FA0.79PbI2.9Br0.1,1.73,MACl,7.0,PMACl,0.7,,,Me-2PACz,0.083,py3,0.248,,,,,,,1800,10,6000,30,5,160,110,20,,,,,,,,,,,,,,,18.9062,74.8163,1.07721,23.459,6457,CH1,v1,
25838,20250106,53,Cs0.05MA0.16FA0.79PbI2.9Br0.1,1.73,MACl,7.0,PMACl,0.7,,,Me-2PACz,0.083,py3,0.248,,,,,,,1200,12,5000,25,10,210,115,15,,,,,,,,,,,,,,,19.2141,74.3725,1.06367,24.2884,6460,CH2,v1,
25842,20250106,53,Cs0.05MA0.16FA0.79PbI2.9Br0.1,1.73,MACl,7.0,PMACl,0.7,,,Me-2PACz,0.083,py3,0.248,,,,,,,2000,10,5300,32,8,250,100,25,,,,,,,,,,,,,,,20.5829,76.5481,1.09512,24.5533,6461,CH2,v1,
25855,20250106,53,Cs0.05MA0.16FA0.79PbI2.9Br0.1,1.73,MACl,7.0,PMACl,0.7,,,Me-2PACz,0.083,py3,0.248,,,,,,,1450,10,5800,28,12,270,110,30,,,,,,,,,,,,,,,21.0833,75.9195,1.12177,24.7561,6464,CH3,v1,
25859,20250106,53,Cs0.05MA0.16FA0.79PbI2.9Br0.1,1.73,MACl,7.0,PMACl,0.7,,,Me-2PACz,0.083,py3,0.248,,,,,,,1000,10,5900,35,6,200,105,20,,,,,,,,,,,,,,,20.0381,75.7219,1.09402,24.1886,6465,CH3,v1,
25867,20250106,53,Cs0.05MA0.16FA0.79PbI2.9Br0.1,1.73,MACl,7.0,PMACl,0.7,,,Me-2PACz,0.083,py3,0.248,,,,,,,1200,12,5400,40,5,190,100,15,,,,,,,,,,,,,,,19.8147,75.5931,1.11278,23.5558,6467,CH3,v1,
25875,20250106,53,Cs0.05MA0.16FA0.79PbI2.9Br0.1,1.73,MACl,7.0,PMACl,0.7,,,Me-2PACz,0.083,py3,0.248,,,,,,,1600,10,5200,25,9,240,110,25,,,,,,,,,,,,,,,19.5189,75.7323,1.10733,23.2755,6469,CH3,v1,
25882,20250106,53,Cs0.05MA0.16FA0.79PbI2.9Br0.1,1.73,MACl,7.0,PMACl,0.7,,,Me-2PACz,0.083,py3,0.248,,,,,,,1250,15,5000,30,7,230,105,30,,,,,,,,,,,,,,,19.6798,75.5776,1.07293,24.2691,6471,CH2,v1,
25894,20250106,53,Cs0.05MA0.16FA0.79PbI2.9Br0.1,1.73,MACl,7.0,PMACl,0.7,,,Me-2PACz,0.248,2PACz,0.083,,,,,,,1200,10,5000,30,5,260,100,20,,,,,,,,,,,,,,,18.6841,74.2765,1.11436,22.5734,6474,CH2,v1,
25898,20250106,53,Cs0.05MA0.16FA0.79PbI2.9Br0.1,1.73,MACl,7.0,PMACl,0.7,,,Me-2PACz,0.248,2PACz,0.083,,,,,,,1400,10,5400,25,7,180,105,15,,,,,,,,,,,,,,,19.0111,75.9933,1.09153,22.9191,6475,CH2,v1,
25907,20250106,53,Cs0.05MA0.16FA0.79PbI2.9Br0.1,1.73,MACl,7.0,PMACl,0.7,,,Me-2PACz,0.248,2PACz,0.083,,,,,,,1300,12,5500,28,9,190,110,25,,,,,,,,,,,,,,,20.536,75.496,1.10517,24.6128,6477,CH3,v1,
25918,20250106,53,Cs0.05MA0.16FA0.79PbI2.9Br0.1,1.73,MACl,7.0,PMACl,0.7,,,Me-2PACz,0.248,2PACz,0.083,,,,,,,1000,15,5800,35,6,210,105,30,,,,,,,,,,,,,,,18.6784,75.2077,1.08538,22.882,6480,CH2,v1,
25928,20250106,53,Cs0.05MA0.16FA0.79PbI2.9Br0.1,1.73,MACl,7.0,PMACl,0.7,,,Me-2PACz,0.248,2PACz,0.083,,,,,,,1800,10,6000,30,10,220,110,20,,,,,,,,,,,,,,,15.5776,68.4467,1.09439,20.7957,6482,CH4,v1,
25932,20250106,53,Cs0.05MA0.16FA0.79PbI2.9Br0.1,1.73,MACl,7.0,PMACl,0.7,,,Me-2PACz,0.248,2PACz,0.083,,,,,,,1500,12,5200,25,5,200,115,15,,,,,,,,,,,,,,,13.6616,58.1365,1.10787,21.2111,6483,CH4,v1,
25941,20250106,53,Cs0.05MA0.16FA0.79PbI2.9Br0.1,1.73,MACl,7.0,PMACl,0.7,,,Me-2PACz,0.248,2PACz,0.083,,,,,,,2000,10,5000,32,8,250,100,25,,,,,,,,,,,,,,,16.5939,77.1148,0.947996,22.6988,6486,CH1,v1,
25946,20250106,53,Cs0.05MA0.16FA0.79PbI2.9Br0.1,1.73,MACl,7.0,PMACl,0.7,,,Me-2PACz,0.248,2PACz,0.083,,,,,,,1250,10,5700,28,12,170,110,30,,,,,,,,,,,,,,,14.5991,57.2694,1.10075,23.1587,6487,CH2,v1,
25954,20250106,53,Cs0.05MA0.16FA0.79PbI2.9Br0.1,1.73,MACl,7.0,PMACl,0.7,,,Me-2PACz,0.248,2PACz,0.083,,,,,,,1100,10,5900,35,7,180,105,20,,,,,,,,,,,,,,,16.8543,63.9899,1.12136,23.4884,6489,CH2,v1,
25968,20250106,53,Cs0.05MA0.16FA0.79PbI2.9Br0.1,1.73,MACl,7.0,PMACl,0.7,,,Me-2PACz,0.248,2PACz,0.083,,,,,,,1200,12,5300,40,5,260,100,15,,,,,,,,,,,,,,,17.0526,67.264,1.10468,22.9493,6492,CH4,v1,
25975,20250106,53,Cs0.05MA0.16FA0.79PbI2.9Br0.1,1.73,MACl,7.0,PMACl,0.7,,,Me-2PACz,0.248,2PACz,0.083,,,,,,,1600,10,4800,25,9,240,110,25,,,,,,,,,,,,,,,18.6743,68.0565,1.11597,24.5879,6494,CH3,v1,
25982,20250106,53,Cs0.05MA0.16FA0.79PbI2.9Br0.1,1.73,MACl,7.0,PMACl,0.7,,,Me-2PACz,0.248,2PACz,0.083,,,,,,,1000,12,5400,30,6,230,105,30,,,,,,,,,,,,,,,17.9744,66.3817,1.0952,24.7237,6496,CH2,v1,
25988,20250106,53,Cs0.05MA0.16FA0.79PbI2.9Br0.1,1.73,MACl,7.0,PMACl,0.7,,,py3,0.165,DMACPA,0.165,,,,,,,1100,10,5000,30,5,170,100,20,,,,,,,,,,,,,,,19.8455,70.2714,1.10949,25.4542,6497,CH4,v1,
25998,20250106,53,Cs0.05MA0.16FA0.79PbI2.9Br0.1,1.73,MACl,7.0,PMACl,0.7,,,py3,0.165,DMACPA,0.165,,,,,,,1300,12,5400,25,10,180,105,15,,,,,,,,,,,,,,,17.9104,66.8061,1.11482,24.0483,6500,CH2,v1,
26002,20250106,53,Cs0.05MA0.16FA0.79PbI2.9Br0.1,1.73,MACl,7.0,PMACl,0.7,,,py3,0.165,DMACPA,0.165,,,,,,,1400,10,5700,28,9,200,110,25,,,,,,,,,,,,,,,17.3035,65.2593,1.10402,24.0167,6501,CH2,v1,
26009,20250106,53,Cs0.05MA0.16FA0.79PbI2.9Br0.1,1.73,MACl,7.0,PMACl,0.7,,,py3,0.165,DMACPA,0.165,,,,,,,1000,15,6000,35,6,220,105,30,,,,,,,,,,,,,,,19.3625,78.9813,1.00569,24.3765,6503,CH1,v1,
26018,20250106,53,Cs0.05MA0.16FA0.79PbI2.9Br0.1,1.73,MACl,7.0,PMACl,0.7,,,py3,0.165,DMACPA,0.165,,,,,,,1800,10,5200,30,5,260,110,20,,,,,,,,,,,,,,,16.7314,63.9897,1.10241,23.7181,6505,CH2,v1,
26029,20250106,53,Cs0.05MA0.16FA0.79PbI2.9Br0.1,1.73,MACl,7.0,PMACl,0.7,,,py3,0.165,DMACPA,0.165,,,,,,,1200,12,5800,25,10,210,115,15,,,,,,,,,,,,,,,16.4978,72.9285,1.02461,22.0787,6508,CH1,v1,
26073,20250106,53,Cs0.05MA0.16FA0.79PbI2.9Br0.1,1.73,MACl,7.0,PMACl,0.7,,,py3,0.165,DMACPA,0.165,,,,,,,1250,12,5500,30,7,230,105,30,,,,,,,,,,,,,,,10.6612,51.8679,0.936461,21.9492,6519,CH1,v1,
26100,20250106,53,Cs0.05MA0.16FA0.79PbI2.9Br0.1,1.73,MACl,7.0,PMACl,0.7,,,Me-4PACz,0.132,2PACz,0.198,,,,,,,1300,12,5400,28,9,200,110,25,,,,,,,,,,,,,,,10.7606,55.9335,0.946831,20.3184,6525,CH4,v1,
26108,20250106,53,Cs0.05MA0.16FA0.79PbI2.9Br0.1,1.73,MACl,7.0,PMACl,0.7,,,Me-4PACz,0.132,2PACz,0.198,,,,,,,1000,15,5700,32,10,220,105,30,,,,,,,,,,,,,,,10.5043,56.6418,0.943082,19.6645,6527,CH4,v1,
26127,20250106,53,Cs0.05MA0.16FA0.79PbI2.9Br0.1,1.73,MACl,7.0,PMACl,0.7,,,Me-4PACz,0.132,2PACz,0.198,,,,,,,1100,12,4800,25,10,210,115,15,,,,,,,,,,,,,,,10.0921,53.4203,0.921284,20.506,6532,CH3,v1,
26131,20250106,53,Cs0.05MA0.16FA0.79PbI2.9Br0.1,1.73,MACl,7.0,PMACl,0.7,,,Me-4PACz,0.132,2PACz,0.198,,,,,,,2000,10,5000,30,8,250,100,25,,,,,,,,,,,,,,,17.5216,68.2935,1.07147,23.945,6533,CH3,v1,
26143,20250106,53,Cs0.05MA0.16FA0.79PbI2.9Br0.1,1.73,MACl,7.0,PMACl,0.7,,,Me-4PACz,0.132,2PACz,0.198,,,,,,,1250,10,5800,28,12,170,110,30,,,,,,,,,,,,,,,18.6495,69.3264,1.10333,24.3815,6536,CH3,v1,
26145,20250106,53,Cs0.05MA0.16FA0.79PbI2.9Br0.1,1.73,MACl,7.0,PMACl,0.7,,,Me-4PACz,0.132,2PACz,0.198,,,,,,,1500,10,5900,35,6,180,105,20,,,,,,,,,,,,,,,16.5357,64.6783,1.09462,23.356,6537,CH1,v1,
26154,20250106,53,Cs0.05MA0.16FA0.79PbI2.9Br0.1,1.73,MACl,7.0,PMACl,0.7,,,Me-4PACz,0.132,2PACz,0.198,,,,,,,1200,12,5300,40,5,260,100,15,,,,,,,,,,,,,,,16.1094,65.5639,1.09419,22.4554,6539,CH2,v1,
26162,20250106,53,Cs0.05MA0.16FA0.79PbI2.9Br0.1,1.73,MACl,7.0,PMACl,0.7,,,Me-4PACz,0.132,2PACz,0.198,,,,,,,1600,10,5500,25,9,240,110,25,,,,,,,,,,,,,,,13.0264,51.9293,1.06548,23.5434,6541,CH2,v1,
26171,20250106,53,Cs0.05MA0.16FA0.79PbI2.9Br0.1,1.73,MACl,7.0,PMACl,0.7,,,Me-4PACz,0.132,2PACz,0.198,,,,,,,1000,12,5400,30,10,230,105,30,,,,,,,,,,,,,,,16.0969,60.5271,1.07124,24.826,6543,CH3,v1,
26180,20250106,53,Cs0.05MA0.16FA0.79PbI2.9Br0.1,1.73,MACl,7.0,PMACl,0.7,,,Me-2PACz,0.165,DMACPA,0.165,,,,,,,1800,10,6000,30,5,260,110,20,,,,,,,,,,,,,,,18.5501,74.7951,1.08412,22.8768,6545,CH4,v1,
26189,20250106,53,Cs0.05MA0.16FA0.79PbI2.9Br0.1,1.73,MACl,7.0,PMACl,0.7,,,Me-2PACz,0.165,DMACPA,0.165,,,,,,,1200,12,5000,25,10,210,115,15,,,,,,,,,,,,,,,18.3111,72.4946,1.07246,23.552,6548,CH1,v1,
26194,20250106,53,Cs0.05MA0.16FA0.79PbI2.9Br0.1,1.73,MACl,7.0,PMACl,0.7,,,Me-2PACz,0.165,DMACPA,0.165,,,,,,,1000,10,5500,28,9,200,110,25,,,,,,,,,,,,,,,19.2187,75.9853,1.06681,23.7087,6549,CH2,v1,
26206,20250106,53,Cs0.05MA0.16FA0.79PbI2.9Br0.1,1.73,MACl,7.0,PMACl,0.7,,,Me-2PACz,0.165,DMACPA,0.165,,,,,,,1500,15,5700,35,6,220,105,30,,,,,,,,,,,,,,,18.7315,75.2079,1.05248,23.6644,6552,CH2,v1,
26210,20250106,53,Cs0.05MA0.16FA0.79PbI2.9Br0.1,1.73,MACl,7.0,PMACl,0.7,,,Me-2PACz,0.165,DMACPA,0.165,,,,,,,2000,10,5300,32,8,250,100,25,,,,,,,,,,,,,,,19.0926,72.4724,1.10284,23.8879,6553,CH2,v1,
26222,20250106,53,Cs0.05MA0.16FA0.79PbI2.9Br0.1,1.73,MACl,7.0,PMACl,0.7,,,Me-2PACz,0.165,DMACPA,0.165,,,,,,,1400,10,5900,28,12,170,110,30,,,,,,,,,,,,,,,19.9008,75.0018,1.09747,24.1772,6556,CH2,v1,
26226,20250106,53,Cs0.05MA0.16FA0.79PbI2.9Br0.1,1.73,MACl,7.0,PMACl,0.7,,,Me-2PACz,0.165,DMACPA,0.165,,,,,,,1600,10,5200,25,9,240,110,25,,,,,,,,,,,,,,,19.1436,75.4121,1.09622,23.1573,6557,CH2,v1,
26238,20250106,53,Cs0.05MA0.16FA0.79PbI2.9Br0.1,1.73,MACl,7.0,PMACl,0.7,,,Me-2PACz,0.165,DMACPA,0.165,,,,,,,1250,15,5000,30,7,230,105,30,,,,,,,,,,,,,,,19.3188,72.4118,1.10712,24.0978,6560,CH2,v1,
26247,20250107,54,Cs0.05MA0.16FA0.79PbI2.9Br0.1,1.73,PMACl,0.72,PSP,2.3,,,MeO-2PACz,0.189,py3,0.141,,,,,,,2000,10,5200,30,8,190,100,25,,,,,,,,,,,,,,,20.0666,77.2341,1.07441,24.1821,6562,CH3,v1,
26251,20250107,54,Cs0.05MA0.16FA0.79PbI2.9Br0.1,1.73,PMACl,0.72,PSP,2.3,,,MeO-2PACz,0.189,py3,0.141,,,,,,,1250,10,5600,40,12,170,110,30,,,,,,,,,,,,,,,19.7513,75.99,1.07459,24.1877,6563,CH3,v1,
26261,20250107,54,Cs0.05MA0.16FA0.79PbI2.9Br0.1,1.73,PMACl,0.72,PSP,2.3,,,MeO-2PACz,0.189,py3,0.141,,,,,,,1100,10,5900,35,10,180,105,20,,,,,,,,,,,,,,,17.7884,72.4737,1.04547,23.4771,6566,CH1,v1,
26267,20250107,54,Cs0.05MA0.16FA0.79PbI2.9Br0.1,1.73,PMACl,0.72,PSP,2.3,,,MeO-2PACz,0.189,py3,0.141,,,,,,,1200,12,5300,25,5,260,100,15,,,,,,,,,,,,,,,18.3738,74.9514,1.02717,23.8657,6567,CH3,v1,
26279,20250107,54,Cs0.05MA0.16FA0.79PbI2.9Br0.1,1.73,PMACl,0.72,PSP,2.3,,,MeO-2PACz,0.189,py3,0.141,,,,,,,1600,10,5000,30,9,200,110,25,,,,,,,,,,,,,,,13.4106,54.7817,1.00526,24.3519,6570,CH3,v1,
26286,20250107,54,Cs0.05MA0.16FA0.79PbI2.9Br0.1,1.73,PMACl,0.72,PSP,2.3,,,MeO-2PACz,0.189,py3,0.141,,,,,,,1000,12,5500,30,7,230,105,30,,,,,,,,,,,,,,,18.8615,76.4967,1.02366,24.0867,6572,CH2,v1,
26292,20250107,54,Cs0.05MA0.16FA0.79PbI2.9Br0.1,1.73,MACl,7.0,PEAI,0.8,,,Me-4PACz,0.165,DMACPA,0.165,,,,,,,1200,10,5200,30,5,160,100,20,,,,,,,,,,,,,,,18.0714,73.6376,1.0163,24.1473,6573,CH4,v1,
26298,20250107,54,Cs0.05MA0.16FA0.79PbI2.9Br0.1,1.73,MACl,7.0,PEAI,0.8,,,Me-4PACz,0.165,DMACPA,0.165,,,,,,,1000,12,5500,25,7,180,105,15,,,,,,,,,,,,,,,18.4903,74.1435,1.04973,23.7572,6575,CH2,v1,
26308,20250107,54,Cs0.05MA0.16FA0.79PbI2.9Br0.1,1.73,MACl,7.0,PEAI,0.8,,,Me-4PACz,0.165,DMACPA,0.165,,,,,,,1400,10,5000,35,9,200,110,20,,,,,,,,,,,,,,,19.0535,75.551,1.07306,23.5023,6577,CH4,v1,
26319,20250107,54,Cs0.05MA0.16FA0.79PbI2.9Br0.1,1.73,MACl,7.0,PEAI,0.8,,,Me-4PACz,0.165,DMACPA,0.165,,,,,,,1500,15,5800,28,10,220,105,30,,,,,,,,,,,,,,,18.8103,74.8497,1.04335,24.0865,6580,CH3,v1,
26328,20250107,54,Cs0.05MA0.16FA0.79PbI2.9Br0.1,1.73,MACl,7.0,PEAI,0.8,,,Me-4PACz,0.165,DMACPA,0.165,,,,,,,1800,10,6000,40,5,190,110,20,,,,,,,,,,,,,,,18.9431,75.2898,1.05416,23.8675,6582,CH4,v1,
26335,20250107,54,Cs0.05MA0.16FA0.79PbI2.9Br0.1,1.73,MACl,7.0,PEAI,0.8,,,Me-4PACz,0.165,DMACPA,0.165,,,,,,,1300,10,5400,25,10,250,115,15,,,,,,,,,,,,,,,16.448,72.1935,1.01514,22.4434,6584,CH3,v1,
26339,20250107,54,Cs0.05MA0.16FA0.79PbI2.9Br0.1,1.73,MACl,7.0,PEAI,0.8,,,Me-4PACz,0.165,DMACPA,0.165,,,,,,,2000,10,5000,30,8,210,100,25,,,,,,,,,,,,,,,17.287,73.4182,1.01456,23.208,6585,CH3,v1,
26348,20250107,54,Cs0.05MA0.16FA0.79PbI2.9Br0.1,1.73,MACl,7.0,PEAI,0.8,,,Me-4PACz,0.165,DMACPA,0.165,,,,,,,1250,12,5600,28,12,270,110,30,,,,,,,,,,,,,,,18.2646,76.662,1.0331,23.0615,6587,CH4,v1,
26359,20250107,54,Cs0.05MA0.16FA0.79PbI2.9Br0.1,1.73,MACl,7.0,PEAI,0.8,,,Me-4PACz,0.165,DMACPA,0.165,,,,,,,1100,10,5900,35,6,180,105,20,,,,,,,,,,,,,,,19.4679,74.5395,1.0843,24.0871,6590,CH3,v1,
26363,20250107,54,Cs0.05MA0.16FA0.79PbI2.9Br0.1,1.73,MACl,7.0,PEAI,0.8,,,Me-4PACz,0.165,DMACPA,0.165,,,,,,,1200,12,5300,25,5,260,100,15,,,,,,,,,,,,,,,20.3697,76.4516,1.09734,24.2806,6591,CH3,v1,
26375,20250107,54,Cs0.05MA0.16FA0.79PbI2.9Br0.1,1.73,MACl,7.0,PEAI,0.8,,,Me-4PACz,0.165,DMACPA,0.165,,,,,,,1600,10,5500,30,9,200,110,25,,,,,,,,,,,,,,,20.3613,76.4525,1.08727,24.4948,6594,CH3,v1,
26383,20250107,54,Cs0.05MA0.16FA0.79PbI2.9Br0.1,1.73,MACl,7.0,PEAI,0.8,,,Me-4PACz,0.165,DMACPA,0.165,,,,,,,1000,12,5500,30,10,230,105,30,,,,,,,,,,,,,,,20.0439,76.2403,1.09555,23.9974,6596,CH3,v1,
26390,20250107,54,Cs0.1FA0.9PbI2.8Br0.2,1.5,MACl,3.5,PACl,12.0,,,Me-4PACz,0.132,py3,0.198,,,,,,,1200,10,4800,25,5,260,100,20,,,,,,,,,,,,,,,19.8953,75.8093,1.08567,24.1729,6598,CH2,v1,
26395,20250107,54,Cs0.1FA0.9PbI2.8Br0.2,1.5,MACl,3.5,PACl,12.0,,,Me-4PACz,0.132,py3,0.198,,,,,,,1000,12,5200,30,7,180,105,15,,,,,,,,,,,,,,,19.7553,78.51,1.04973,23.9708,6599,CH3,v1,
26406,20250107,54,Cs0.1FA0.9PbI2.8Br0.2,1.5,MACl,3.5,PACl,12.0,,,Me-4PACz,0.132,py3,0.198,,,,,,,1400,10,5000,35,9,200,110,20,,,,,,,,,,,,,,,19.8524,74.3859,1.10541,24.1434,6602,CH2,v1,
26411,20250107,54,Cs0.1FA0.9PbI2.8Br0.2,1.5,MACl,3.5,PACl,12.0,,,Me-4PACz,0.132,py3,0.198,,,,,,,1500,15,5700,28,10,220,105,30,,,,,,,,,,,,,,,19.9589,73.2578,1.09688,24.8384,6603,CH3,v1,
26419,20250107,54,Cs0.1FA0.9PbI2.8Br0.2,1.5,MACl,3.5,PACl,12.0,,,Me-4PACz,0.132,py3,0.198,,,,,,,1800,10,6000,30,5,190,110,20,,,,,,,,,,,,,,,19.5872,74.2442,1.08727,24.2645,6605,CH3,v1,
26431,20250107,54,Cs0.1FA0.9PbI2.8Br0.2,1.5,MACl,3.5,PACl,12.0,,,Me-4PACz,0.132,py3,0.198,,,,,,,1300,10,5400,25,10,250,115,15,,,,,,,,,,,,,,,19.7998,75.0943,1.09642,24.048,6608,CH3,v1,
26433,20250107,54,Cs0.1FA0.9PbI2.8Br0.2,1.5,MACl,3.5,PACl,12.0,,,Me-4PACz,0.132,py3,0.198,,,,,,,2000,10,5000,30,8,210,100,25,,,,,,,,,,,,,,,19.326,75.0821,1.08703,23.679,6609,CH1,v1,
26445,20250107,54,Cs0.1FA0.9PbI2.8Br0.2,1.5,MACl,3.5,PACl,12.0,,,Me-4PACz,0.132,py3,0.198,,,,,,,1250,12,5600,35,12,170,110,30,,,,,,,,,,,,,,,20.0842,78.7527,1.06416,23.9652,6612,CH1,v1,
26455,20250107,54,Cs0.1FA0.9PbI2.8Br0.2,1.5,MACl,3.5,PACl,12.0,,,Me-4PACz,0.132,py3,0.198,,,,,,,1100,10,5900,40,10,180,105,20,,,,,,,,,,,,,,,19.4079,75.0988,1.06062,24.3661,6614,CH3,v1,
26458,20250107,54,Cs0.1FA0.9PbI2.8Br0.2,1.5,MACl,3.5,PACl,12.0,,,Me-4PACz,0.132,py3,0.198,,,,,,,1200,12,5300,25,5,160,100,15,,,,,,,,,,,,,,,18.7928,74.5828,1.08175,23.293,6615,CH2,v1,
26467,20250107,54,Cs0.1FA0.9PbI2.8Br0.2,1.5,MACl,3.5,PACl,12.0,,,Me-4PACz,0.132,py3,0.198,,,,,,,1600,10,5500,30,9,200,110,25,,,,,,,,,,,,,,,19.0692,75.4312,1.08243,23.3551,6617,CH3,v1,
26476,20250107,54,Cs0.1FA0.9PbI2.8Br0.2,1.5,MACl,3.5,PACl,12.0,,,Me-4PACz,0.132,py3,0.198,,,,,,,1000,12,5800,30,7,230,105,30,,,,,,,,,,,,,,,19.5067,77.2032,1.08593,23.2673,6619,CH4,v1,
26488,20250107,54,Cs0.1FA0.9PbI2.8Br0.2,1.5,MACl,3.5,PACl,12.0,,,Me-4PACz,0.11,DMACPA,0.22,,,,,,,1100,10,5100,30,5,260,100,20,,,,,,,,,,,,,,,19.3036,76.2809,1.06222,23.8237,6622,CH4,v1,
26490,20250107,54,Cs0.1FA0.9PbI2.8Br0.2,1.5,MACl,3.5,PACl,12.0,,,Me-4PACz,0.11,DMACPA,0.22,,,,,,,1300,12,5400,25,10,180,105,15,,,,,,,,,,,,,,,19.1602,75.5674,1.06754,23.751,6623,CH2,v1,
26504,20250107,54,Cs0.1FA0.9PbI2.8Br0.2,1.5,MACl,3.5,PACl,12.0,,,Me-4PACz,0.11,DMACPA,0.22,,,,,,,1400,10,5800,35,9,210,110,20,,,,,,,,,,,,,,,17.8111,74.5077,1.07448,22.248,6626,CH4,v1,
26511,20250107,54,Cs0.1FA0.9PbI2.8Br0.2,1.5,MACl,3.5,PACl,12.0,,,Me-4PACz,0.11,DMACPA,0.22,,,,,,,1500,15,6000,40,6,220,105,30,,,,,,,,,,,,,,,18.2751,72.4123,1.07364,23.5067,6628,CH3,v1,
26514,20250107,54,Cs0.1FA0.9PbI2.8Br0.2,1.5,MACl,3.5,PACl,12.0,,,Me-4PACz,0.11,DMACPA,0.22,,,,,,,1800,10,5200,30,5,190,110,20,,,,,,,,,,,,,,,19.0588,77.5424,1.03742,23.692,6629,CH2,v1,
26523,20250107,54,Cs0.1FA0.9PbI2.8Br0.2,1.5,MACl,3.5,PACl,12.0,,,Me-4PACz,0.11,DMACPA,0.22,,,,,,,1200,10,5000,25,10,250,115,15,,,,,,,,,,,,,,,19.6243,74.5193,1.08389,24.2962,6631,CH3,v1,
26532,20250107,54,Cs0.1FA0.9PbI2.8Br0.2,1.5,MACl,3.5,PACl,12.0,,,Me-4PACz,0.11,DMACPA,0.22,,,,,,,2000,10,5600,30,8,200,100,25,,,,,,,,,,,,,,,19.7102,76.2779,1.0663,24.2333,6633,CH4,v1,
26539,20250107,54,Cs0.1FA0.9PbI2.8Br0.2,1.5,MACl,3.5,PACl,12.0,,,Me-4PACz,0.11,DMACPA,0.22,,,,,,,1250,12,5400,35,12,270,110,30,,,,,,,,,,,,,,,19.616,73.7916,1.06287,25.0106,6635,CH3,v1,
26545,20250107,54,Cs0.1FA0.9PbI2.8Br0.2,1.5,MACl,3.5,PACl,12.0,,,Me-4PACz,0.11,DMACPA,0.22,,,,,,,1000,10,5900,40,6,180,105,20,,,,,,,,,,,,,,,18.8648,74.4617,1.07147,23.645,6637,CH1,v1,
26553,20250107,54,Cs0.1FA0.9PbI2.8Br0.2,1.5,MACl,3.5,PACl,12.0,,,Me-4PACz,0.11,DMACPA,0.22,,,,,,,1200,12,5300,25,5,160,100,15,,,,,,,,,,,,,,,20.3221,84.0369,1.02504,23.5917,6639,CH1,v1,
26565,20250107,54,Cs0.1FA0.9PbI2.8Br0.2,1.5,MACl,3.5,PACl,12.0,,,Me-4PACz,0.11,DMACPA,0.22,,,,,,,1600,10,5500,32,9,240,110,25,,,,,,,,,,,,,,,20.1106,75.1831,1.05272,25.4091,6642,CH1,v1,
26569,20250107,54,Cs0.1FA0.9PbI2.8Br0.2,1.5,MACl,3.5,PACl,12.0,,,Me-4PACz,0.11,DMACPA,0.22,,,,,,,1400,12,5700,30,10,230,105,30,,,,,,,,,,,,,,,19.3989,75.492,1.0512,24.445,6643,CH1,v1,
26580,20250107,54,Cs0.05MA0.16FA0.79PbI2.9Br0.1,1.73,PMACl,0.72,PSP,2.3,,,MeO-4PADBC,0.198,py3,0.132,,,,,,,1200,10,5000,30,5,260,100,20,,,,,,,,,,,,,,,19.7037,75.825,1.06072,24.4983,6645,CH4,v1,
26587,20250107,54,Cs0.05MA0.16FA0.79PbI2.9Br0.1,1.73,PMACl,0.72,PSP,2.3,,,MeO-4PADBC,0.198,py3,0.132,,,,,,,1300,12,5400,25,7,180,105,15,,,,,,,,,,,,,,,18.9885,74.8754,1.04987,24.1556,6647,CH3,v1,
26599,20250107,54,Cs0.05MA0.16FA0.79PbI2.9Br0.1,1.73,PMACl,0.72,PSP,2.3,,,MeO-4PADBC,0.198,py3,0.132,,,,,,,1000,10,5800,35,10,200,110,20,,,,,,,,,,,,,,,19.0051,72.4519,1.06528,24.624,6650,CH3,v1,
26603,20250107,54,Cs0.05MA0.16FA0.79PbI2.9Br0.1,1.73,PMACl,0.72,PSP,2.3,,,MeO-4PADBC,0.198,py3,0.132,,,,,,,1500,15,6000,40,6,220,105,30,,,,,,,,,,,,,,,19.4344,73.4669,1.0556,25.0598,6651,CH3,v1,
26611,20250107,54,Cs0.05MA0.16FA0.79PbI2.9Br0.1,1.73,PMACl,0.72,PSP,2.3,,,MeO-4PADBC,0.198,py3,0.132,,,,,,,1800,10,5200,30,5,190,110,20,,,,,,,,,,,,,,,19.5887,75.2631,1.06516,24.4348,6653,CH3,v1,
26622,20250107,54,Cs0.05MA0.16FA0.79PbI2.9Br0.1,1.73,PMACl,0.72,PSP,2.3,,,MeO-4PADBC,0.198,py3,0.132,,,,,,,1100,10,5400,25,10,250,115,15,,,,,,,,,,,,,,,19.3988,85.7901,0.907395,24.9197,6656,CH2,v1,
26631,20250107,54,Cs0.05MA0.16FA0.79PbI2.9Br0.1,1.73,PMACl,0.72,PSP,2.3,,,MeO-4PADBC,0.198,py3,0.132,,,,,,,2000,10,5600,30,8,210,100,25,,,,,,,,,,,,,,,19.0056,75.823,1.05545,23.7487,6658,CH3,v1,
26637,20250107,54,Cs0.05MA0.16FA0.79PbI2.9Br0.1,1.73,PMACl,0.72,PSP,2.3,,,MeO-4PADBC,0.198,py3,0.132,,,,,,,1250,12,5300,35,12,270,110,30,,,,,,,,,,,,,,,20.533,79.8009,1.03273,24.9148,6660,CH1,v1,
26645,20250107,54,Cs0.05MA0.16FA0.79PbI2.9Br0.1,1.73,PMACl,0.72,PSP,2.3,,,MeO-4PADBC,0.198,py3,0.132,,,,,,,1000,10,5900,40,6,180,105,20,,,,,,,,,,,,,,,19.0259,78.4049,1.01316,23.951,6662,CH1,v1,
26651,20250107,54,Cs0.05MA0.16FA0.79PbI2.9Br0.1,1.73,PMACl,0.72,PSP,2.3,,,MeO-4PADBC,0.198,py3,0.132,,,,,,,1200,12,5500,28,5,260,100,15,,,,,,,,,,,,,,,18.2404,75.046,1.02317,23.7552,6663,CH3,v1,
26657,20250107,54,Cs0.05MA0.16FA0.79PbI2.9Br0.1,1.73,PMACl,0.72,PSP,2.3,,,MeO-4PADBC,0.198,py3,0.132,,,,,,,1600,10,5000,32,10,240,110,25,,,,,,,,,,,,,,,18.2763,74.4242,1.02528,23.9514,6665,CH1,v1,
26671,20250107,54,Cs0.05MA0.16FA0.79PbI2.9Br0.1,1.73,PMACl,0.72,PSP,2.3,,,MeO-4PADBC,0.198,py3,0.132,,,,,,,1400,12,5700,30,7,230,105,30,,,,,,,,,,,,,,,18.2696,76.0058,1.01632,23.6512,6668,CH3,v1,
26675,20250107,54,Cs0.05MA0.16FA0.79PbI2.9Br0.1,1.73,PMACl,0.72,PSP,2.3,,,MeO-2PACz,0.189,py3,0.141,,,,,,,1800,10,6000,30,5,220,110,20,,,,,,,,,,,,,,,20.1407,76.519,1.09742,23.9847,6669,CH3,v1,
26685,20250107,54,Cs0.05MA0.16FA0.79PbI2.9Br0.1,1.73,PMACl,0.72,PSP,2.3,,,MeO-2PACz,0.189,py3,0.141,,,,,,,1400,12,5000,25,10,250,115,15,,,,,,,,,,,,,,,19.0524,76.6182,1.04695,23.7514,6672,CH1,v1,
26694,20250107,54,Cs0.05MA0.16FA0.79PbI2.9Br0.1,1.73,PMACl,0.72,PSP,2.3,,,MeO-2PACz,0.189,py3,0.141,,,,,,,1000,10,5500,35,9,210,110,20,,,,,,,,,,,,,,,19.6341,77.3939,1.06676,23.7813,6674,CH2,v1,
26700,20250107,54,Cs0.05MA0.16FA0.79PbI2.9Br0.1,1.73,PMACl,0.72,PSP,2.3,,,MeO-2PACz,0.189,py3,0.141,,,,,,,1500,15,5800,28,10,200,105,30,,,,,,,,,,,,,,,19.7266,76.9618,1.06611,24.0422,6675,CH4,v1,
26707,20250107,54,Cs0.05MA0.16FA0.79PbI2.9Br0.1,1.73,PMACl,0.72,PSP,2.3,,,MeO-2PACz,0.189,py3,0.141,,,,,,,1200,10,5000,30,5,260,100,20,,,,,,,,,,,,,,,20.4776,77.2363,1.07713,24.6146,6677,CH3,v1,
26719,20250107,54,Cs0.05MA0.16FA0.79PbI2.9Br0.1,1.73,PMACl,0.72,PSP,2.3,,,MeO-2PACz,0.189,py3,0.141,,,,,,,1300,12,5400,25,7,180,105,15,,,,,,,,,,,,,,,20.0667,80.2723,1.01717,24.5764,6680,CH3,v1,
26742,20250108,55,Cs0.05MA0.16FA0.79PbI2.9Br0.1,1.73,MACl,7.0,PEAI,0.8,,,Me-4PACz,0.198,py3,0.132,,,,,,,1200,10,5000,30,5,180,115,20,,,,,,,,,,,,,,,18.6787,73.2746,1.10345,23.1015,6686,CH2,v1,
26757,20250108,55,Cs0.05MA0.16FA0.79PbI2.9Br0.1,1.73,MACl,7.0,PEAI,0.8,,,Me-4PACz,0.198,py3,0.132,,,,,,,1000,10,5000,30,6,160,110,20,,,,,,,,,,,,,,,18.7104,74.289,1.10353,22.823,6690,CH1,v1,
26761,20250108,55,Cs0.05MA0.16FA0.79PbI2.9Br0.1,1.73,MACl,7.0,PEAI,0.8,,,Me-4PACz,0.198,py3,0.132,,,,,,,1000,10,5000,30,10,160,110,25,,,,,,,,,,,,,,,17.9368,72.5816,1.0733,23.0249,6691,CH1,v1,
26768,20250108,55,Cs0.05MA0.16FA0.79PbI2.9Br0.1,1.73,MACl,7.0,PEAI,0.8,,,Me-4PACz,0.198,py3,0.132,,,,,,,1000,10,5000,30,12,160,110,20,,,,,,,,,,,,,,,19.0502,76.2191,1.0866,23.002,6692,CH4,v1,
26769,20250108,55,Cs0.05MA0.16FA0.79PbI2.9Br0.1,1.73,PMACl,0.72,PSP,2.3,,,Me-4PACz,0.198,2PACz,0.132,,,,,,,1000,10,5000,30,10,160,110,25,,,,,,,,,,,,,,,15.0738,56.5106,1.06338,25.0844,6693,CH1,v1,
26776,20250108,55,Cs0.05MA0.16FA0.79PbI2.9Br0.1,1.73,PMACl,0.72,PSP,2.3,,,Me-4PACz,0.198,2PACz,0.132,,,,,,,1000,10,5000,30,7,200,110,25,,,,,,,,,,,,,,,16.1777,62.0672,1.08135,24.104,6694,CH4,v1,
26777,20250108,55,Cs0.05MA0.16FA0.79PbI2.9Br0.1,1.73,PMACl,0.72,PSP,2.3,,,Me-4PACz,0.198,2PACz,0.132,,,,,,,1000,10,5000,30,7,180,110,25,,,,,,,,,,,,,,,15.2477,62.0981,1.08229,22.6873,6695,CH1,v1,
26788,20250108,55,Cs0.05MA0.16FA0.79PbI2.9Br0.1,1.73,PMACl,0.72,PSP,2.3,,,Me-4PACz,0.248,DMACPA,0.083,,,,,,,1000,10,5000,30,8,160,110,25,,,,,,,,,,,,,,,15.9458,63.7637,1.08125,23.1284,6697,CH4,v1,
26794,20250108,55,Cs0.05MA0.16FA0.79PbI2.9Br0.1,1.73,PMACl,0.72,PSP,2.3,,,Me-4PACz,0.248,DMACPA,0.083,,,,,,,1000,10,5000,30,7,160,110,25,,,,,,,,,,,,,,,17.5496,67.6778,1.08048,23.9995,6699,CH2,v1,
26797,20250108,55,Cs0.05MA0.16FA0.79PbI2.9Br0.1,1.73,PMACl,0.72,PSP,2.3,,,Me-4PACz,0.248,DMACPA,0.083,,,,,,,1000,10,5000,30,12,160,110,25,,,,,,,,,,,,,,,17.4293,66.77,1.07813,24.2119,6700,CH1,v1,
26807,20250108,55,Cs0.05MA0.16FA0.79PbI2.9Br0.1,1.73,PMACl,0.72,PSP,2.3,,,Me-4PACz,0.248,DMACPA,0.083,,,,,,,1000,10,5000,30,8,160,110,20,,,,,,,,,,,,,,,17.683,67.9938,1.08541,23.9602,6702,CH3,v1,
26814,20250108,55,Cs0.05MA0.16FA0.79PbI2.9Br0.1,1.73,PMACl,0.72,PSP,2.3,,,Me-4PACz,0.248,DMACPA,0.083,,,,,,,1000,10,5000,30,6,160,110,20,,,,,,,,,,,,,,,17.3252,67.7026,1.07493,23.8065,6704,CH2,v1,
26820,20250108,55,Cs0.05MA0.16FA0.79PbI2.9Br0.1,1.73,PMACl,0.72,PSP,2.3,,,Me-4PACz,0.198,py3,0.132,,,,,,,1000,10,5000,30,7,160,110,25,,,,,,,,,,,,,,,17.1566,66.0707,1.10854,23.4244,6705,CH4,v1,
26822,20250108,55,Cs0.05MA0.16FA0.79PbI2.9Br0.1,1.73,PMACl,0.72,PSP,2.3,,,Me-4PACz,0.248,DMACPA,0.083,,,,,,,1300,10,5000,30,8,160,110,25,,,,,,,,,,,,,,,17.3514,67.5242,1.07135,23.9852,6706,CH2,v1,
26829,20250108,55,Cs0.05MA0.16FA0.79PbI2.9Br0.1,1.73,PMACl,0.72,PSP,2.3,,,Me-4PACz,0.248,DMACPA,0.083,,,,,,,1100,10,5000,30,10,180,110,30,,,,,,,,,,,,,,,14.1705,60.3926,1.05919,22.1527,6708,CH1,v1,
26836,20250108,55,Cs0.05MA0.16FA0.79PbI2.9Br0.1,1.73,PMACl,0.72,PSP,2.3,,,Me-4PACz,0.198,py3,0.132,,,,,,,1200,10,4700,30,9,180,100,25,,,,,,,,,,,,,,,17.3106,70.4656,1.02617,23.9395,6709,CH4,v1,
26837,20250108,55,Cs0.05MA0.16FA0.79PbI2.9Br0.1,1.73,PMACl,0.72,PSP,2.3,,,Me-4PACz,0.198,py3,0.132,,,,,,,1000,10,5000,30,9,200,110,25,,,,,,,,,,,,,,,17.01,69.7245,1.08325,22.5211,6710,CH1,v1,
26844,20250108,55,Cs0.05MA0.16FA0.79PbI2.9Br0.1,1.73,PMACl,0.72,PSP,2.3,,,Me-4PACz,0.198,py3,0.132,,,,,,,1000,10,5000,30,10,200,110,30,,,,,,,,,,,,,,,16.1047,62.9354,1.06607,24.0032,6711,CH4,v1,
26852,20250108,55,Cs0.05MA0.16FA0.79PbI2.9Br0.1,1.73,PMACl,0.72,PSP,2.3,,,MeO-2PACz,0.11,DMACPA,0.22,,,,,,,1000,10,5000,30,9,200,110,25,,,,,,,,,,,,,,,18.5254,70.6533,1.08152,24.2438,6713,CH4,v1,
26868,20250108,55,Cs0.05MA0.16FA0.79PbI2.9Br0.1,1.73,MACl,7.0,PMACl,0.7,,,Me-2PACz,0.248,py3,0.083,,,,,,,1000,10,5000,30,8,160,100,25,,,,,,,,,,,,,,,19.0657,71.6845,1.05151,25.2937,6717,CH4,v1,
26878,20250108,55,Cs0.05MA0.16FA0.79PbI2.9Br0.1,1.73,MACl,7.0,PMACl,0.7,,,Me-2PACz,0.248,py3,0.083,,,,,,,1000,10,5000,30,6,200,100,25,,,,,,,,,,,,,,,18.7857,71.9498,1.06385,24.5424,6720,CH2,v1,
26881,20250108,55,Cs0.05MA0.16FA0.79PbI2.9Br0.1,1.73,MACl,7.0,PMACl,0.7,,,Me-4PACz,0.132,2PACz,0.198,,,,,,,1000,10,4700,30,6,160,115,30,,,,,,,,,,,,,,,20.3279,74.3934,1.07536,25.4101,6721,CH1,v1,
26890,20250108,55,Cs0.05MA0.16FA0.79PbI2.9Br0.1,1.73,MACl,7.0,PMACl,0.7,,,Me-2PACz,0.248,py3,0.083,,,,,,,1000,10,5000,30,12,160,110,25,,,,,,,,,,,,,,,17.864,74.3821,0.978415,24.5464,6723,CH2,v1,
26896,20250108,55,Cs0.05MA0.16FA0.79PbI2.9Br0.1,1.73,MACl,7.0,PMACl,0.7,,,Me-2PACz,0.248,py3,0.083,,,,,,,1000,10,5000,30,8,220,110,25,,,,,,,,,,,,,,,18.9654,74.7257,1.06483,23.8348,6724,CH4,v1,
26898,20250108,55,Cs0.05MA0.16FA0.79PbI2.9Br0.1,1.73,MACl,7.0,PMACl,0.7,,,Me-4PACz,0.165,py3,0.165,,,,,,,1000,10,5000,40,8,200,100,30,,,,,,,,,,,,,,,19.6699,73.4973,1.08905,24.5743,6725,CH2,v1,
26903,20250108,55,Cs0.05MA0.16FA0.79PbI2.9Br0.1,1.73,MACl,7.0,PMACl,0.7,,,Me-4PACz,0.165,py3,0.165,,,,,,,1000,10,5000,30,8,160,100,30,,,,,,,,,,,,,,,19.5747,73.7981,1.09172,24.2963,6726,CH3,v1,
26906,20250108,55,Cs0.05MA0.16FA0.79PbI2.9Br0.1,1.73,MACl,7.0,PMACl,0.7,,,Me-4PACz,0.132,2PACz,0.198,,,,,,,1000,10,5000,30,12,200,110,25,,,,,,,,,,,,,,,19.1715,72.4299,1.08216,24.4595,6727,CH2,v1,
26909,20250108,55,Cs0.05MA0.16FA0.79PbI2.9Br0.1,1.73,MACl,7.0,PMACl,0.7,,,Me-4PACz,0.132,2PACz,0.198,,,,,,,1000,10,4700,30,8,160,115,30,,,,,,,,,,,,,,,20.2459,74.6097,1.07531,25.2353,6728,CH1,v1,
26914,20250108,55,Cs0.05MA0.16FA0.79PbI2.9Br0.1,1.73,MACl,7.0,PMACl,0.7,,,Me-4PACz,0.165,py3,0.165,,,,,,,1000,10,5000,30,12,160,110,25,,,,,,,,,,,,,,,19.9662,75.8475,1.07547,24.477,6729,CH2,v1,
26918,20250108,55,Cs0.05MA0.16FA0.79PbI2.9Br0.1,1.73,MACl,7.0,PMACl,0.7,,,Me-4PACz,0.165,py3,0.165,,,,,,,1000,10,5000,30,10,160,110,25,,,,,,,,,,,,,,,19.3365,74.4545,1.07714,24.111,6730,CH2,v1,
26922,20250108,55,Cs0.05MA0.16FA0.79PbI2.9Br0.1,1.73,MACl,7.0,PMACl,0.7,,,Me-4PACz,0.165,py3,0.165,,,,,,,1000,10,5000,30,12,220,110,25,,,,,,,,,,,,,,,20.3009,73.8991,1.08195,25.3904,6731,CH2,v1,
26926,20250108,55,Cs0.05MA0.16FA0.79PbI2.9Br0.1,1.73,MACl,7.0,PMACl,0.7,,,Me-4PACz,0.165,py3,0.165,,,,,,,1000,10,5000,30,6,160,110,25,,,,,,,,,,,,,,,20.2091,74.9951,1.08427,24.8529,6732,CH2,v1,
26932,20250108,55,Cs0.05MA0.16FA0.79PbI2.9Br0.1,1.73,MACl,7.0,PMACl,0.7,,,py3,0.083,DMACPA,0.248,,,,,,,1000,15,5000,30,8,220,110,25,,,,,,,,,,,,,,,19.3795,74.6584,1.0622,24.4374,6733,CH4,v1,
26934,20250108,55,Cs0.05MA0.16FA0.79PbI2.9Br0.1,1.73,MACl,7.0,PMACl,0.7,,,py3,0.083,DMACPA,0.248,,,,,,,1000,15,5000,35,12,220,110,25,,,,,,,,,,,,,,,20.0895,75.8928,1.06407,24.8769,6734,CH2,v1,
26940,20250108,55,Cs0.05MA0.16FA0.79PbI2.9Br0.1,1.73,MACl,7.0,PMACl,0.7,,,py3,0.083,DMACPA,0.248,,,,,,,1000,10,5000,30,12,200,110,25,,,,,,,,,,,,,,,20.1613,77.4882,1.05349,24.6975,6735,CH4,v1,
26944,20250108,55,Cs0.05MA0.16FA0.79PbI2.9Br0.1,1.73,MACl,7.0,PMACl,0.7,,,py3,0.083,DMACPA,0.248,,,,,,,1000,10,5000,40,6,200,110,15,,,,,,,,,,,,,,,19.3086,76.6764,1.06322,23.6844,6736,CH4,v1,
26946,20250108,55,Cs0.05MA0.16FA0.79PbI2.9Br0.1,1.73,MACl,7.0,PMACl,0.7,,,py3,0.083,DMACPA,0.248,,,,,,,1000,15,5000,35,12,160,110,30,,,,,,,,,,,,,,,20.6493,78.8158,1.12708,23.2455,6737,CH2,v1,
26955,20250108,55,Cs0.05MA0.16FA0.79PbI2.9Br0.1,1.73,MACl,7.0,PMACl,0.7,,,py3,0.083,DMACPA,0.248,,,,,,,1000,15,5000,30,6,160,110,30,,,,,,,,,,,,,,,21.3695,77.7771,1.10936,24.7668,6739,CH3,v1,
26957,20250108,55,Cs0.05MA0.16FA0.79PbI2.9Br0.1,1.73,MACl,7.0,PMACl,0.7,,,py3,0.083,DMACPA,0.248,,,,,,,1000,15,5000,35,10,180,110,20,,,,,,,,,,,,,,,20.1706,78.575,1.11358,23.0522,6740,CH1,v1,
26963,20250108,55,Cs0.1FA0.9PbI2.8Br0.2,1.5,MACl,3.5,PACl,12.0,,,Me-2PACz,0.132,DMACPA,0.198,,,,,,,1000,10,4700,35,8,200,115,30,,,,,,,,,,,,,,,20.8029,79.525,1.10072,23.7654,6741,CH3,v1,
26968,20250108,55,Cs0.1FA0.9PbI2.8Br0.2,1.5,MACl,3.5,PACl,12.0,,,Me-2PACz,0.132,DMACPA,0.198,,,,,,,1000,7,4700,30,8,200,110,30,,,,,,,,,,,,,,,19.4511,75.1472,1.09652,23.6055,6742,CH4,v1,
26972,20250108,55,Cs0.1FA0.9PbI2.8Br0.2,1.5,MACl,3.5,PACl,12.0,,,Me-2PACz,0.132,DMACPA,0.198,,,,,,,1200,10,5000,30,8,200,110,30,,,,,,,,,,,,,,,20.0036,76.2883,1.11963,23.4193,6743,CH4,v1,
26977,20250108,55,Cs0.1FA0.9PbI2.8Br0.2,1.5,MACl,3.5,PACl,12.0,,,Me-2PACz,0.132,DMACPA,0.198,,,,,,,1000,7,4700,27,6,200,110,30,,,,,,,,,,,,,,,20.4792,79.8168,1.09342,23.4657,6745,CH1,v1,
26982,20250108,55,Cs0.1FA0.9PbI2.8Br0.2,1.5,MACl,3.5,PACl,12.0,,,Me-2PACz,0.132,DMACPA,0.198,,,,,,,1000,10,4700,30,8,200,110,30,,,,,,,,,,,,,,,20.6537,78.9595,1.09386,23.9129,6746,CH2,v1,
26988,20250108,55,Cs0.1FA0.9PbI2.8Br0.2,1.5,MACl,3.5,PACl,12.0,,,Me-2PACz,0.132,DMACPA,0.198,,,,,,,1000,7,4700,30,6,200,110,30,,,,,,,,,,,,,,,20.5578,75.5732,1.10512,24.615,6747,CH4,v1,
26996,20250108,55,Cs0.1FA0.9PbI2.8Br0.2,1.5,MACl,3.5,PACl,12.0,,,Me-2PACz,0.132,DMACPA,0.198,,,,,,,1000,9,5000,30,6,200,110,20,,,,,,,,,,,,,,,19.0505,77.3629,1.06668,23.0855,6749,CH4,v1,
26998,20250108,55,Cs0.1FA0.9PbI2.8Br0.2,1.5,MACl,3.5,PACl,12.0,,,Me-2PACz,0.132,DMACPA,0.198,,,,,,,1000,10,4700,30,8,200,111,30,,,,,,,,,,,,,,,19.7052,77.3801,1.10604,23.024,6750,CH2,v1,
27002,20250108,55,Cs0.1FA0.9PbI2.8Br0.2,1.5,MACl,3.5,PACl,12.0,,,Me-2PACz,0.132,DMACPA,0.198,,,,,,,1000,10,5000,30,6,160,110,25,,,,,,,,,,,,,,,20.5104,77.7858,1.11045,23.7452,6751,CH2,v1,
27006,20250108,55,Cs0.1FA0.9PbI2.8Br0.2,1.5,MACl,3.5,PACl,12.0,,,Me-2PACz,0.132,DMACPA,0.198,,,,,,,1000,10,4700,30,8,200,115,30,,,,,,,,,,,,,,,20.0169,76.5323,1.0948,23.8901,6752,CH2,v1,
27017,20250108,55,Cs0.1FA0.9PbI2.8Br0.2,1.5,MACl,3.5,PACl,12.0,,,Me-4PACz,0.11,DMACPA,0.22,,,,,,,1200,10,5000,30,10,200,110,30,,,,,,,,,,,,,,,19.8858,76.4907,1.0641,24.4315,6755,CH1,v1,
27022,20250108,55,Cs0.1FA0.9PbI2.8Br0.2,1.5,MACl,3.5,PACl,12.0,,,Me-2PACz,0.132,DMACPA,0.198,,,,,,,1000,10,4000,30,8,200,110,30,,,,,,,,,,,,,,,20.8414,77.6342,1.0665,25.1717,6756,CH2,v1,
27030,20250108,55,Cs0.1FA0.9PbI2.8Br0.2,1.5,MACl,3.5,PACl,12.0,,,Me-4PACz,0.11,DMACPA,0.22,,,,,,,1000,10,4700,30,8,200,115,30,,,,,,,,,,,,,,,22.0809,83.5387,1.07726,24.5363,6758,CH2,v1,
27034,20250108,55,Cs0.1FA0.9PbI2.8Br0.2,1.5,MACl,3.5,PACl,12.0,,,Me-4PACz,0.11,DMACPA,0.22,,,,,,,1000,10,4700,35,8,200,115,30,,,,,,,,,,,,,,,20.1519,80.5601,1.04547,23.9267,6759,CH2,v1,
27037,20250108,55,Cs0.1FA0.9PbI2.8Br0.2,1.5,MACl,3.5,PACl,12.0,,,Me-4PACz,0.11,DMACPA,0.22,,,,,,,1000,10,4700,30,8,200,110,30,,,,,,,,,,,,,,,20.4415,79.166,1.08787,23.7354,6760,CH1,v1,
27042,20250108,55,Cs0.1FA0.9PbI2.8Br0.2,1.5,MACl,3.5,PACl,12.0,,,MeO-4PADBC,0.11,py3,0.22,,,,,,,1000,10,5000,30,6,160,110,20,,,,,,,,,,,,,,,19.3522,80.2378,1.09695,21.9869,6761,CH2,v1,
27046,20250108,55,Cs0.1FA0.9PbI2.8Br0.2,1.5,MACl,3.5,PACl,12.0,,,MeO-4PADBC,0.11,py3,0.22,,,,,,,1000,10,5000,30,8,160,110,25,,,,,,,,,,,,,,,20.1212,81.0161,1.05924,23.4472,6762,CH2,v1,
27050,20250108,55,Cs0.1FA0.9PbI2.8Br0.2,1.5,MACl,3.5,PACl,12.0,,,MeO-4PADBC,0.11,py3,0.22,,,,,,,1000,10,5000,30,8,160,110,20,,,,,,,,,,,,,,,20.3882,79.7728,1.09412,23.3593,6763,CH2,v1,
27054,20250108,55,Cs0.1FA0.9PbI2.8Br0.2,1.5,MACl,3.5,PACl,12.0,,,MeO-4PADBC,0.11,py3,0.22,,,,,,,1000,10,5000,30,6,160,110,25,,,,,,,,,,,,,,,20.603,79.9064,1.09298,23.5906,6764,CH2,v1,
27058,20250108,55,Cs0.05MA0.1FA0.85PbI3.0,1.73,MACl,14.6,PEAI,0.517,,,Me-2PACz,0.248,DMACPA,0.083,,,,,,,1000,10,5000,40,10,160,110,15,,,,,,,,,,,,,,,19.9479,72.255,1.13668,24.288,6765,CH2,v1,
