Repository: MI-Materials-Intelligence/Recipe-Language-Model

# Learning Layer

## Overview

In the learning layer, the formulas and parameters are encoded and then tokenised into recipes as inputs. Through atomic skills of data extraction, cleaning, and matching, these data are organised into standardised datasets, providing the basis for RLM training and iterative recipe refinement.

Key Atomic Skills:
- **Cleaning**: Preprocessing and outlier cleaning
- **Matching**: Matching data pairs based on variables
- **Extraction**: Data extraction from robotic boxes

File: seven_ai_layers_robotics/learning/data/data50764_from_db.csv (part 8 of 253)
No,date,rank,Formula PVK,Concentration PVK,Formula Additive 1,Concentration Additive 1,Formula Additive 2,Concentration Additive 2,Formula Additive 3,Concentration Additive 3,Formula SAM 1,Concentration SAM 1,Formula SAM 2,Concentration SAM 2,Formula SAM 3,Concentration SAM 3,Spin Coating Speed SAM,Spin Coating Time SAM,Annealed Temperature SAM,Annealed Time SAM,Spin Coating Speed PVK 1,Spin Coating Time PVK 1,Spin Coating Speed PVK 2,Spin Coating Time PVK 2,Antisolvent Dropping Timing,Antisolvent Volume,Annealed Temperature PVK,Annealed Time PVK,Formula Passivator 1,Concentration Passivator 1,Formula Passivator 2,Concentration Passivator 2,Formula Passivator 3,Concentration Passivator 3,Formula Passivator 4,Concentration Passivator 4,Spin Coating Speed Passivator,Spin Coating Time Passivator,Passivator Dropping Timing,Passivator Volume,Annealed Temperature Passivator,Annealed Time Passivator,PCE,FF,Voc,Jsc,Product,Channel,From,upload_time
1880,20240920,6,Cs0.05MA0.0475FA0.9025PbI2.85Br0.15,1.7,,,,,,,,,,,,,,,,,1000,10,5000,40,10,120,110,15,,,,,,,,,,,,,,,13.499,72.735,1.0381,17.878,470,CH4,v0,
1881,20240920,6,Cs0.12MA0.28FA0.60PbI2.85Br0.15,1.45,,,,,,,,,,,,,,,,,1100,10,5000,25,15,150,110,25,,,,,,,,,,,,,,,0.38538,27.381,0.092002,15.298,471,CH1,v0,
1882,20240920,6,Cs0.12MA0.28FA0.60PbI2.85Br0.15,1.45,,,,,,,,,,,,,,,,,1100,10,5000,25,15,150,110,25,,,,,,,,,,,,,,,0.98192,24.306,0.23244,17.38,471,CH2,v0,
1883,20240920,6,Cs0.12MA0.28FA0.60PbI2.85Br0.15,1.45,,,,,,,,,,,,,,,,,1100,10,5000,25,15,150,110,25,,,,,,,,,,,,,,,0.92493,29.203,0.18877,16.778,471,CH3,v0,
1884,20240920,6,Cs0.12MA0.28FA0.60PbI2.85Br0.15,1.45,,,,,,,,,,,,,,,,,1100,10,5000,25,15,150,110,25,,,,,,,,,,,,,,,0.57717,29.475,0.12388,15.807,471,CH4,v0,
1885,20240920,6,Cs0.12MA0.28FA0.60PbI2.85Br0.15,1.45,,,,,,,,,,,,,,,,,1100,10,5000,25,15,150,110,25,,,,,,,,,,,,,,,0.95336,24.742,0.24695,15.604,472,CH1,v0,
1886,20240920,6,Cs0.12MA0.28FA0.60PbI2.85Br0.15,1.45,,,,,,,,,,,,,,,,,1100,10,5000,25,15,150,110,25,,,,,,,,,,,,,,,1.779,28.322,0.33599,18.694,472,CH2,v0,
1887,20240920,6,Cs0.12MA0.28FA0.60PbI2.85Br0.15,1.45,,,,,,,,,,,,,,,,,1100,10,5000,25,15,150,110,25,,,,,,,,,,,,,,,1.9602,31.956,0.36832,16.654,472,CH3,v0,
1888,20240920,6,Cs0.12MA0.28FA0.60PbI2.85Br0.15,1.45,,,,,,,,,,,,,,,,,1100,10,5000,25,15,150,110,25,,,,,,,,,,,,,,,1.4601,28.227,0.30849,16.768,472,CH4,v0,
1889,20240920,6,Cs0.12MA0.28FA0.60PbI2.85Br0.15,1.45,,,,,,,,,,,,,,,,,1100,10,5000,25,15,150,110,25,,,,,,,,,,,,,,,6.5497,46.345,0.99308,14.231,473,CH1,v0,
1890,20240920,6,Cs0.12MA0.28FA0.60PbI2.85Br0.15,1.45,,,,,,,,,,,,,,,,,1100,10,5000,25,15,150,110,25,,,,,,,,,,,,,,,9.4376,54.624,1.0022,17.239,473,CH2,v0,
1891,20240920,6,Cs0.12MA0.28FA0.60PbI2.85Br0.15,1.45,,,,,,,,,,,,,,,,,1100,10,5000,25,15,150,110,25,,,,,,,,,,,,,,,7.5036,46.797,0.99999,16.035,473,CH3,v0,
1892,20240920,6,Cs0.12MA0.28FA0.60PbI2.85Br0.15,1.45,,,,,,,,,,,,,,,,,1100,10,5000,25,15,150,110,25,,,,,,,,,,,,,,,7.1317,47.585,0.98949,15.146,473,CH4,v0,
1893,20240920,6,Cs0.12MA0.28FA0.60PbI2.85Br0.15,1.45,,,,,,,,,,,,,,,,,1100,10,5000,25,15,150,110,25,,,,,,,,,,,,,,,5.8801,45.893,0.98285,13.036,474,CH1,v0,
1894,20240920,6,Cs0.12MA0.28FA0.60PbI2.85Br0.15,1.45,,,,,,,,,,,,,,,,,1100,10,5000,25,15,150,110,25,,,,,,,,,,,,,,,5.9083,41.451,0.99264,14.359,474,CH2,v0,
1895,20240920,6,Cs0.12MA0.28FA0.60PbI2.85Br0.15,1.45,,,,,,,,,,,,,,,,,1100,10,5000,25,15,150,110,25,,,,,,,,,,,,,,,6.724,44.037,0.99559,15.337,474,CH3,v0,
1896,20240920,6,Cs0.12MA0.28FA0.60PbI2.85Br0.15,1.45,,,,,,,,,,,,,,,,,1100,10,5000,25,15,150,110,25,,,,,,,,,,,,,,,7.2616,45.991,0.99556,15.859,474,CH4,v0,
1897,20240920,6,Cs0.12MA0.28FA0.60PbI2.85Br0.15,1.45,,,,,,,,,,,,,,,,,1100,10,5000,25,15,150,110,25,,,,,,,,,,,,,,,14.12,71.169,0.93276,21.27,475,CH1,v0,
1898,20240920,6,Cs0.12MA0.28FA0.60PbI2.85Br0.15,1.45,,,,,,,,,,,,,,,,,1100,10,5000,25,15,150,110,25,,,,,,,,,,,,,,,14.722,73.235,0.94233,21.333,475,CH2,v0,
1899,20240920,6,Cs0.12MA0.28FA0.60PbI2.85Br0.15,1.45,,,,,,,,,,,,,,,,,1100,10,5000,25,15,150,110,25,,,,,,,,,,,,,,,13.817,69.942,0.94339,20.941,475,CH3,v0,
1900,20240920,6,Cs0.12MA0.28FA0.60PbI2.85Br0.15,1.45,,,,,,,,,,,,,,,,,1100,10,5000,25,15,150,110,25,,,,,,,,,,,,,,,14.932,74.556,0.9505,21.071,475,CH4,v0,
1901,20240920,6,Cs0.12MA0.28FA0.60PbI2.85Br0.15,1.45,,,,,,,,,,,,,,,,,1100,10,5000,25,15,150,110,25,,,,,,,,,,,,,,,9.3894,63.492,1.0595,13.957,476,CH1,v0,
1902,20240920,6,Cs0.12MA0.28FA0.60PbI2.85Br0.15,1.45,,,,,,,,,,,,,,,,,1100,10,5000,25,15,150,110,25,,,,,,,,,,,,,,,8.9368,56.055,1.0618,15.015,476,CH2,v0,
1903,20240920,6,Cs0.12MA0.28FA0.60PbI2.85Br0.15,1.45,,,,,,,,,,,,,,,,,1100,10,5000,25,15,150,110,25,,,,,,,,,,,,,,,8.6492,54.826,1.0486,15.044,476,CH3,v0,
1904,20240920,6,Cs0.12MA0.28FA0.60PbI2.85Br0.15,1.45,,,,,,,,,,,,,,,,,1100,10,5000,25,15,150,110,25,,,,,,,,,,,,,,,9.5936,66.041,1.0223,14.21,476,CH4,v0,
1905,20240920,6,Cs0.05MA0.15FA0.8PbI2.85Br0.15,1.75,,,,,,,,,,,,,,,,,1000,10,5000,30,10,120,100,30,,,,,,,,,,,,,,,11.821,65.89,0.9505,18.875,477,CH1,v0,
1906,20240920,6,Cs0.05MA0.15FA0.8PbI2.85Br0.15,1.75,,,,,,,,,,,,,,,,,1000,10,5000,30,10,120,100,30,,,,,,,,,,,,,,,1.9489,26.67,0.38248,19.106,477,CH2,v0,
1907,20240920,6,Cs0.05MA0.15FA0.8PbI2.85Br0.15,1.75,,,,,,,,,,,,,,,,,1000,10,5000,30,10,120,100,30,,,,,,,,,,,,,,,11.75,65.467,0.96016,18.693,477,CH3,v0,
1908,20240920,6,Cs0.05MA0.15FA0.8PbI2.85Br0.15,1.75,,,,,,,,,,,,,,,,,1000,10,5000,30,10,120,100,30,,,,,,,,,,,,,,,12.601,67.057,0.96774,19.418,477,CH4,v0,
1909,20240920,6,Cs0.05MA0.15FA0.8PbI2.85Br0.15,1.75,,,,,,,,,,,,,,,,,1000,10,5000,30,10,120,100,30,,,,,,,,,,,,,,,13.445,69.187,0.99528,19.525,478,CH1,v0,
1910,20240920,6,Cs0.05MA0.15FA0.8PbI2.85Br0.15,1.75,,,,,,,,,,,,,,,,,1000,10,5000,30,10,120,100,30,,,,,,,,,,,,,,,13.191,67.701,0.99845,19.514,478,CH2,v0,
1911,20240920,6,Cs0.05MA0.15FA0.8PbI2.85Br0.15,1.75,,,,,,,,,,,,,,,,,1000,10,5000,30,10,120,100,30,,,,,,,,,,,,,,,2.5813,23.477,0.5953,18.47,478,CH3,v0,
1912,20240920,6,Cs0.05MA0.15FA0.8PbI2.85Br0.15,1.75,,,,,,,,,,,,,,,,,1000,10,5000,30,10,120,100,30,,,,,,,,,,,,,,,11.4,61.901,0.9909,18.586,478,CH4,v0,
1913,20240920,6,Cs0.05MA0.15FA0.8PbI2.85Br0.15,1.75,,,,,,,,,,,,,,,,,1000,10,5000,30,10,120,100,30,,,,,,,,,,,,,,,13.384,72.962,0.95448,19.218,479,CH1,v0,
1914,20240920,6,Cs0.05MA0.15FA0.8PbI2.85Br0.15,1.75,,,,,,,,,,,,,,,,,1000,10,5000,30,10,120,100,30,,,,,,,,,,,,,,,5.0587,33.487,0.7919,19.077,479,CH2,v0,
1915,20240920,6,Cs0.05MA0.15FA0.8PbI2.85Br0.15,1.75,,,,,,,,,,,,,,,,,1000,10,5000,30,10,120,100,30,,,,,,,,,,,,,,,12.754,71.684,0.97717,18.208,479,CH3,v0,
1916,20240920,6,Cs0.05MA0.15FA0.8PbI2.85Br0.15,1.75,,,,,,,,,,,,,,,,,1000,10,5000,30,10,120,100,30,,,,,,,,,,,,,,,13.725,73.108,0.98133,19.131,479,CH4,v0,
1917,20240920,6,Cs0.05MA0.15FA0.8PbI2.85Br0.15,1.75,,,,,,,,,,,,,,,,,1000,10,5000,30,10,120,100,30,,,,,,,,,,,,,,,14.219,74.234,0.94681,20.23,480,CH1,v0,
1918,20240920,6,Cs0.05MA0.15FA0.8PbI2.85Br0.15,1.75,,,,,,,,,,,,,,,,,1000,10,5000,30,10,120,100,30,,,,,,,,,,,,,,,14.315,73.704,0.9645,20.137,480,CH2,v0,
1919,20240920,6,Cs0.05MA0.15FA0.8PbI2.85Br0.15,1.75,,,,,,,,,,,,,,,,,1000,10,5000,30,10,120,100,30,,,,,,,,,,,,,,,10.344,55.559,0.99591,18.694,480,CH3,v0,
1920,20240920,6,Cs0.05MA0.15FA0.8PbI2.85Br0.15,1.75,,,,,,,,,,,,,,,,,1000,10,5000,30,10,120,100,30,,,,,,,,,,,,,,,12.187,63.797,1.016,18.803,480,CH4,v0,
1921,20240920,6,Cs0.05MA0.15FA0.8PbI2.85Br0.15,1.75,,,,,,,,,,,,,,,,,1000,10,5000,30,10,120,100,30,,,,,,,,,,,,,,,0.035154,7.1238,0.038417,12.845,481,CH1,v0,
1922,20240920,6,Cs0.05MA0.15FA0.8PbI2.85Br0.15,1.75,,,,,,,,,,,,,,,,,1000,10,5000,30,10,120,100,30,,,,,,,,,,,,,,,0.0,0.0,0.066438,12.895,481,CH2,v0,
1923,20240920,6,Cs0.05MA0.15FA0.8PbI2.85Br0.15,1.75,,,,,,,,,,,,,,,,,1000,10,5000,30,10,120,100,30,,,,,,,,,,,,,,,0.3035,28.755,0.073921,14.278,481,CH3,v0,
1924,20240920,6,Cs0.05MA0.15FA0.8PbI2.85Br0.15,1.75,,,,,,,,,,,,,,,,,1000,10,5000,30,10,120,100,30,,,,,,,,,,,,,,,0.049632,7.1862,0.048816,14.148,481,CH4,v0,
1925,20240920,6,Cs0.05MA0.15FA0.8PbI2.85Br0.15,1.75,,,,,,,,,,,,,,,,,1000,10,5000,30,10,120,100,30,,,,,,,,,,,,,,,13.296,69.731,0.98238,19.409,482,CH1,v0,
1926,20240920,6,Cs0.05MA0.15FA0.8PbI2.85Br0.15,1.75,,,,,,,,,,,,,,,,,1000,10,5000,30,10,120,100,30,,,,,,,,,,,,,,,12.56,67.499,0.98889,18.817,482,CH2,v0,
1927,20240920,6,Cs0.05MA0.15FA0.8PbI2.85Br0.15,1.75,,,,,,,,,,,,,,,,,1000,10,5000,30,10,120,100,30,,,,,,,,,,,,,,,10.13,57.242,1.0016,17.669,482,CH3,v0,
1928,20240920,6,Cs0.05MA0.15FA0.8PbI2.85Br0.15,1.75,,,,,,,,,,,,,,,,,1000,10,5000,30,10,120,100,30,,,,,,,,,,,,,,,7.67e-05,29.033,0.90267,0.00029278,482,CH4,v0,
1929,20240920,6,Cs0.05MA0.16FA0.79PbI2.85Br0.15,1.38,,,,,,,,,,,,,,,,,1000,10,5000,30,10,120,110,25,,,,,,,,,,,,,,,0.095609,433.17,0.00377,5.8553,483,CH1,v0,
1930,20240920,6,Cs0.05MA0.16FA0.79PbI2.85Br0.15,1.38,,,,,,,,,,,,,,,,,1000,10,5000,30,10,120,110,25,,,,,,,,,,,,,,,0.082738,414.26,0.003828,5.2169,483,CH2,v0,
1931,20240920,6,Cs0.05MA0.16FA0.79PbI2.85Br0.15,1.38,,,,,,,,,,,,,,,,,1000,10,5000,30,10,120,110,25,,,,,,,,,,,,,,,0.11725,117.53,0.010014,9.9621,483,CH3,v0,
1932,20240920,6,Cs0.05MA0.16FA0.79PbI2.85Br0.15,1.38,,,,,,,,,,,,,,,,,1000,10,5000,30,10,120,110,25,,,,,,,,,,,,,,,0.011648,90.019,0.002862,4.5211,483,CH4,v0,
1933,20240920,6,Cs0.05MA0.16FA0.79PbI2.85Br0.15,1.38,,,,,,,,,,,,,,,,,1000,10,5000,30,10,120,110,25,,,,,,,,,,,,,,,0.042595,130.42,0.005181,6.304,484,CH1,v0,
1934,20240920,6,Cs0.05MA0.16FA0.79PbI2.85Br0.15,1.38,,,,,,,,,,,,,,,,,1000,10,5000,30,10,120,110,25,,,,,,,,,,,,,,,0.0,0.0,0.013095,9.9116,484,CH2,v0,
1935,20240920,6,Cs0.05MA0.16FA0.79PbI2.85Br0.15,1.38,,,,,,,,,,,,,,,,,1000,10,5000,30,10,120,110,25,,,,,,,,,,,,,,,0.18535,253.34,0.008969,8.1571,484,CH3,v0,
1936,20240920,6,Cs0.05MA0.16FA0.79PbI2.85Br0.15,1.38,,,,,,,,,,,,,,,,,1000,10,5000,30,10,120,110,25,,,,,,,,,,,,,,,0.12516,199.6,0.008188,7.6578,484,CH4,v0,
1937,20240920,6,Cs0.05MA0.16FA0.79PbI2.85Br0.15,1.38,,,,,,,,,,,,,,,,,1000,10,5000,30,10,120,110,25,,,,,,,,,,,,,,,0.36543,24.14,0.097396,15.543,485,CH1,v0,
1938,20240920,6,Cs0.05MA0.16FA0.79PbI2.85Br0.15,1.38,,,,,,,,,,,,,,,,,1000,10,5000,30,10,120,110,25,,,,,,,,,,,,,,,0.33484,1136.2,0.005155,5.7172,485,CH2,v0,
1939,20240920,6,Cs0.05MA0.16FA0.79PbI2.85Br0.15,1.38,,,,,,,,,,,,,,,,,1000,10,5000,30,10,120,110,25,,,,,,,,,,,,,,,0.82589,26.538,0.19099,16.294,485,CH3,v0,
1940,20240920,6,Cs0.05MA0.16FA0.79PbI2.85Br0.15,1.38,,,,,,,,,,,,,,,,,1000,10,5000,30,10,120,110,25,,,,,,,,,,,,,,,0.23372,34.3,0.052081,13.083,485,CH4,v0,
1941,20240920,6,Cs0.05MA0.16FA0.79PbI2.85Br0.15,1.38,,,,,,,,,,,,,,,,,1000,10,5000,30,10,120,110,25,,,,,,,,,,,,,,,0.2251,42.124,0.040659,13.143,486,CH1,v0,
1942,20240920,6,Cs0.05MA0.16FA0.79PbI2.85Br0.15,1.38,,,,,,,,,,,,,,,,,1000,10,5000,30,10,120,110,25,,,,,,,,,,,,,,,0.82204,26.953,0.19555,15.596,486,CH2,v0,
1943,20240920,6,Cs0.05MA0.16FA0.79PbI2.85Br0.15,1.38,,,,,,,,,,,,,,,,,1000,10,5000,30,10,120,110,25,,,,,,,,,,,,,,,0.55983,27.126,0.14539,14.195,486,CH3,v0,
1944,20240920,6,Cs0.05MA0.16FA0.79PbI2.85Br0.15,1.38,,,,,,,,,,,,,,,,,1000,10,5000,30,10,120,110,25,,,,,,,,,,,,,,,0.41857,27.41,0.11257,13.566,486,CH4,v0,
1945,20240920,6,Cs0.05MA0.16FA0.79PbI2.85Br0.15,1.38,,,,,,,,,,,,,,,,,1000,10,5000,30,10,120,110,25,,,,,,,,,,,,,,,0.90572,27.74,0.20664,15.801,487,CH1,v0,
1946,20240920,6,Cs0.05MA0.16FA0.79PbI2.85Br0.15,1.38,,,,,,,,,,,,,,,,,1000,10,5000,30,10,120,110,25,,,,,,,,,,,,,,,0.016848,35.614,0.006811,6.946,487,CH2,v0,
1947,20240920,6,Cs0.05MA0.16FA0.79PbI2.85Br0.15,1.38,,,,,,,,,,,,,,,,,1000,10,5000,30,10,120,110,25,,,,,,,,,,,,,,,1.7992,29.112,0.37073,16.671,487,CH3,v0,
1948,20240920,6,Cs0.05MA0.16FA0.79PbI2.85Br0.15,1.38,,,,,,,,,,,,,,,,,1000,10,5000,30,10,120,110,25,,,,,,,,,,,,,,,0.29508,21.295,0.10467,13.239,487,CH4,v0,
1949,20240920,6,Cs0.05MA0.16FA0.79PbI2.85Br0.15,1.38,,,,,,,,,,,,,,,,,1000,10,5000,30,10,120,110,25,,,,,,,,,,,,,,,0.28146,28.173,0.072751,13.732,488,CH1,v0,
1950,20240920,6,Cs0.05MA0.16FA0.79PbI2.85Br0.15,1.38,,,,,,,,,,,,,,,,,1000,10,5000,30,10,120,110,25,,,,,,,,,,,,,,,1.7819,30.917,0.36837,15.646,488,CH2,v0,
1951,20240920,6,Cs0.05MA0.16FA0.79PbI2.85Br0.15,1.38,,,,,,,,,,,,,,,,,1000,10,5000,30,10,120,110,25,,,,,,,,,,,,,,,1.1588,27.135,0.29825,14.319,488,CH3,v0,
1952,20240920,6,Cs0.05MA0.16FA0.79PbI2.85Br0.15,1.38,,,,,,,,,,,,,,,,,1000,10,5000,30,10,120,110,25,,,,,,,,,,,,,,,0.83883,27.047,0.22913,13.536,488,CH4,v0,
1953,20240920,6,Cs0.07MA0.17FA0.76PbI2.85Br0.15,1.4,,,,,,,,,,,,,,,,,1000,10,5000,30,10,120,115,25,,,,,,,,,,,,,,,13.44,69.991,0.9858,19.48,489,CH1,v0,
1954,20240920,6,Cs0.07MA0.17FA0.76PbI2.85Br0.15,1.4,,,,,,,,,,,,,,,,,1000,10,5000,30,10,120,115,25,,,,,,,,,,,,,,,13.782,68.983,0.99692,20.04,489,CH2,v0,
1955,20240920,6,Cs0.07MA0.17FA0.76PbI2.85Br0.15,1.4,,,,,,,,,,,,,,,,,1000,10,5000,30,10,120,115,25,,,,,,,,,,,,,,,13.967,69.81,0.99556,20.096,489,CH3,v0,
1956,20240920,6,Cs0.07MA0.17FA0.76PbI2.85Br0.15,1.4,,,,,,,,,,,,,,,,,1000,10,5000,30,10,120,115,25,,,,,,,,,,,,,,,14.152,70.098,0.99197,20.353,489,CH4,v0,
1957,20240920,6,Cs0.07MA0.17FA0.76PbI2.85Br0.15,1.4,,,,,,,,,,,,,,,,,1000,10,5000,30,10,120,115,25,,,,,,,,,,,,,,,10.047,55.123,0.97803,18.636,490,CH1,v0,
1958,20240920,6,Cs0.07MA0.17FA0.76PbI2.85Br0.15,1.4,,,,,,,,,,,,,,,,,1000,10,5000,30,10,120,115,25,,,,,,,,,,,,,,,13.626,70.741,1.0261,18.773,490,CH2,v0,
1959,20240920,6,Cs0.07MA0.17FA0.76PbI2.85Br0.15,1.4,,,,,,,,,,,,,,,,,1000,10,5000,30,10,120,115,25,,,,,,,,,,,,,,,13.546,71.165,1.025,18.571,490,CH3,v0,
1960,20240920,6,Cs0.07MA0.17FA0.76PbI2.85Br0.15,1.4,,,,,,,,,,,,,,,,,1000,10,5000,30,10,120,115,25,,,,,,,,,,,,,,,13.698,71.276,1.0246,18.756,490,CH4,v0,
1961,20240920,6,Cs0.07MA0.17FA0.76PbI2.85Br0.15,1.4,,,,,,,,,,,,,,,,,1000,10,5000,30,10,120,115,25,,,,,,,,,,,,,,,13.043,71.084,0.92604,19.814,491,CH1,v0,
1962,20240920,6,Cs0.07MA0.17FA0.76PbI2.85Br0.15,1.4,,,,,,,,,,,,,,,,,1000,10,5000,30,10,120,115,25,,,,,,,,,,,,,,,13.852,71.945,0.94336,20.41,491,CH2,v0,
1963,20240920,6,Cs0.07MA0.17FA0.76PbI2.85Br0.15,1.4,,,,,,,,,,,,,,,,,1000,10,5000,30,10,120,115,25,,,,,,,,,,,,,,,14.505,74.522,0.95134,20.46,491,CH3,v0,
1964,20240920,6,Cs0.07MA0.17FA0.76PbI2.85Br0.15,1.4,,,,,,,,,,,,,,,,,1000,10,5000,30,10,120,115,25,,,,,,,,,,,,,,,14.868,74.806,0.94968,20.928,491,CH4,v0,
1965,20240920,6,Cs0.07MA0.17FA0.76PbI2.85Br0.15,1.4,,,,,,,,,,,,,,,,,1000,10,5000,30,10,120,115,25,,,,,,,,,,,,,,,11.622,66.584,0.94061,18.557,492,CH1,v0,
1966,20240920,6,Cs0.07MA0.17FA0.76PbI2.85Br0.15,1.4,,,,,,,,,,,,,,,,,1000,10,5000,30,10,120,115,25,,,,,,,,,,,,,,,13.43,72.941,0.96862,19.009,492,CH2,v0,
1967,20240920,6,Cs0.07MA0.17FA0.76PbI2.85Br0.15,1.4,,,,,,,,,,,,,,,,,1000,10,5000,30,10,120,115,25,,,,,,,,,,,,,,,12.189,67.179,0.96563,18.79,492,CH3,v0,
1968,20240920,6,Cs0.07MA0.17FA0.76PbI2.85Br0.15,1.4,,,,,,,,,,,,,,,,,1000,10,5000,30,10,120,115,25,,,,,,,,,,,,,,,13.788,74.514,0.98524,18.782,492,CH4,v0,
1969,20240920,6,Cs0.07MA0.17FA0.76PbI2.85Br0.15,1.4,,,,,,,,,,,,,,,,,1000,10,5000,30,10,120,115,25,,,,,,,,,,,,,,,13.361,72.562,0.93351,19.725,493,CH1,v0,
1970,20240920,6,Cs0.07MA0.17FA0.76PbI2.85Br0.15,1.4,,,,,,,,,,,,,,,,,1000,10,5000,30,10,120,115,25,,,,,,,,,,,,,,,13.843,72.261,0.94411,20.291,493,CH2,v0,
1971,20240920,6,Cs0.07MA0.17FA0.76PbI2.85Br0.15,1.4,,,,,,,,,,,,,,,,,1000,10,5000,30,10,120,115,25,,,,,,,,,,,,,,,14.328,74.568,0.9482,20.264,493,CH3,v0,
1972,20240920,6,Cs0.07MA0.17FA0.76PbI2.85Br0.15,1.4,,,,,,,,,,,,,,,,,1000,10,5000,30,10,120,115,25,,,,,,,,,,,,,,,14.461,73.872,0.94661,20.679,493,CH4,v0,
1973,20240920,6,Cs0.07MA0.17FA0.76PbI2.85Br0.15,1.4,,,,,,,,,,,,,,,,,1000,10,5000,30,10,120,115,25,,,,,,,,,,,,,,,12.215,69.803,0.93825,18.651,494,CH1,v0,
1974,20240920,6,Cs0.07MA0.17FA0.76PbI2.85Br0.15,1.4,,,,,,,,,,,,,,,,,1000,10,5000,30,10,120,115,25,,,,,,,,,,,,,,,12.879,70.407,0.96199,19.015,494,CH2,v0,
1975,20240920,6,Cs0.07MA0.17FA0.76PbI2.85Br0.15,1.4,,,,,,,,,,,,,,,,,1000,10,5000,30,10,120,115,25,,,,,,,,,,,,,,,13.455,73.631,0.96855,18.867,494,CH3,v0,
1976,20240920,6,Cs0.07MA0.17FA0.76PbI2.85Br0.15,1.4,,,,,,,,,,,,,,,,,1000,10,5000,30,10,120,115,25,,,,,,,,,,,,,,,13.663,74.585,0.97853,18.721,494,CH4,v0,
1977,20240920,6,Cs0.005MA0.2FA0.795PbI2.85Br0.15,1.35,,,,,,,,,,,,,,,,,1000,10,5000,25,15,120,120,30,,,,,,,,,,,,,,,11.5,58.786,0.9486,20.623,495,CH1,v0,
1978,20240920,6,Cs0.005MA0.2FA0.795PbI2.85Br0.15,1.35,,,,,,,,,,,,,,,,,1000,10,5000,25,15,120,120,30,,,,,,,,,,,,,,,15.26,75.624,0.98487,20.489,495,CH2,v0,
1979,20240920,6,Cs0.005MA0.2FA0.795PbI2.85Br0.15,1.35,,,,,,,,,,,,,,,,,1000,10,5000,25,15,120,120,30,,,,,,,,,,,,,,,15.155,76.472,0.98632,20.092,495,CH3,v0,
1980,20240920,6,Cs0.005MA0.2FA0.795PbI2.85Br0.15,1.35,,,,,,,,,,,,,,,,,1000,10,5000,25,15,120,120,30,,,,,,,,,,,,,,,15.456,78.402,0.97419,20.236,495,CH4,v0,
1981,20240920,6,Cs0.005MA0.2FA0.795PbI2.85Br0.15,1.35,,,,,,,,,,,,,,,,,1000,10,5000,25,15,120,120,30,,,,,,,,,,,,,,,1.4459,27.04,0.27134,19.707,496,CH1,v0,
1982,20240920,6,Cs0.005MA0.2FA0.795PbI2.85Br0.15,1.35,,,,,,,,,,,,,,,,,1000,10,5000,25,15,120,120,30,,,,,,,,,,,,,,,15.227,71.621,1.0317,20.608,496,CH2,v0,
1983,20240920,6,Cs0.005MA0.2FA0.795PbI2.85Br0.15,1.35,,,,,,,,,,,,,,,,,1000,10,5000,25,15,120,120,30,,,,,,,,,,,,,,,15.361,72.617,1.0342,20.454,496,CH3,v0,
1984,20240920,6,Cs0.005MA0.2FA0.795PbI2.85Br0.15,1.35,,,,,,,,,,,,,,,,,1000,10,5000,25,15,120,120,30,,,,,,,,,,,,,,,15.273,72.606,1.0357,20.31,496,CH4,v0,
1985,20240920,6,Cs0.005MA0.2FA0.795PbI2.85Br0.15,1.35,,,,,,,,,,,,,,,,,1000,10,5000,25,15,120,120,30,,,,,,,,,,,,,,,14.302,76.511,0.89829,20.809,497,CH1,v0,
1986,20240920,6,Cs0.005MA0.2FA0.795PbI2.85Br0.15,1.35,,,,,,,,,,,,,,,,,1000,10,5000,25,15,120,120,30,,,,,,,,,,,,,,,15.021,78.365,0.91648,20.914,497,CH2,v0,
1987,20240920,6,Cs0.005MA0.2FA0.795PbI2.85Br0.15,1.35,,,,,,,,,,,,,,,,,1000,10,5000,25,15,120,120,30,,,,,,,,,,,,,,,15.329,80.552,0.92619,20.546,497,CH3,v0,
1988,20240920,6,Cs0.005MA0.2FA0.795PbI2.85Br0.15,1.35,,,,,,,,,,,,,,,,,1000,10,5000,25,15,120,120,30,,,,,,,,,,,,,,,15.438,80.844,0.92655,20.61,497,CH4,v0,
1989,20240920,6,Cs0.005MA0.2FA0.795PbI2.85Br0.15,1.35,,,,,,,,,,,,,,,,,1000,10,5000,25,15,120,120,30,,,,,,,,,,,,,,,7.5547,41.907,0.87879,20.514,498,CH1,v0,
1990,20240920,6,Cs0.005MA0.2FA0.795PbI2.85Br0.15,1.35,,,,,,,,,,,,,,,,,1000,10,5000,25,15,120,120,30,,,,,,,,,,,,,,,15.583,77.914,0.94994,21.055,498,CH2,v0,
1991,20240920,6,Cs0.005MA0.2FA0.795PbI2.85Br0.15,1.35,,,,,,,,,,,,,,,,,1000,10,5000,25,15,120,120,30,,,,,,,,,,,,,,,15.855,79.55,0.95896,20.784,498,CH3,v0,
1992,20240920,6,Cs0.005MA0.2FA0.795PbI2.85Br0.15,1.35,,,,,,,,,,,,,,,,,1000,10,5000,25,15,120,120,30,,,,,,,,,,,,,,,16.416,81.809,0.96131,20.874,498,CH4,v0,
1993,20240920,6,Cs0.005MA0.2FA0.795PbI2.85Br0.15,1.35,,,,,,,,,,,,,,,,,1000,10,5000,25,15,120,120,30,,,,,,,,,,,,,,,14.966,79.024,0.90887,20.838,499,CH1,v0,
1994,20240920,6,Cs0.005MA0.2FA0.795PbI2.85Br0.15,1.35,,,,,,,,,,,,,,,,,1000,10,5000,25,15,120,120,30,,,,,,,,,,,,,,,15.46,80.457,0.92082,20.867,499,CH2,v0,
1995,20240920,6,Cs0.005MA0.2FA0.795PbI2.85Br0.15,1.35,,,,,,,,,,,,,,,,,1000,10,5000,25,15,120,120,30,,,,,,,,,,,,,,,15.592,81.977,0.92786,20.499,499,CH3,v0,
1996,20240920,6,Cs0.005MA0.2FA0.795PbI2.85Br0.15,1.35,,,,,,,,,,,,,,,,,1000,10,5000,25,15,120,120,30,,,,,,,,,,,,,,,15.763,82.277,0.9289,20.625,499,CH4,v0,
1997,20240920,6,Cs0.005MA0.2FA0.795PbI2.85Br0.15,1.35,,,,,,,,,,,,,,,,,1000,10,5000,25,15,120,120,30,,,,,,,,,,,,,,,15.484,79.336,0.93293,20.92,500,CH1,v0,
1998,20240920,6,Cs0.005MA0.2FA0.795PbI2.85Br0.15,1.35,,,,,,,,,,,,,,,,,1000,10,5000,25,15,120,120,30,,,,,,,,,,,,,,,16.111,80.158,0.95108,21.133,500,CH2,v0,
1999,20240920,6,Cs0.005MA0.2FA0.795PbI2.85Br0.15,1.35,,,,,,,,,,,,,,,,,1000,10,5000,25,15,120,120,30,,,,,,,,,,,,,,,16.227,81.1,0.9581,20.883,500,CH3,v0,
2000,20240920,6,Cs0.005MA0.2FA0.795PbI2.85Br0.15,1.35,,,,,,,,,,,,,,,,,1000,10,5000,25,15,120,120,30,,,,,,,,,,,,,,,16.616,82.722,0.9593,20.939,500,CH4,v0,
2001,20240920,6,Cs0.05MA0.1FA0.85PbI2.85Br0.15,1.4,,,,,,,,,,,,,,,,,1000,10,5000,30,10,120,100,30,,,,,,,,,,,,,,,14.453,73.309,0.95357,20.675,501,CH1,v0,
2002,20240920,6,Cs0.05MA0.1FA0.85PbI2.85Br0.15,1.4,,,,,,,,,,,,,,,,,1000,10,5000,30,10,120,100,30,,,,,,,,,,,,,,,15.136,75.063,0.96152,20.972,501,CH2,v0,
2003,20240920,6,Cs0.05MA0.1FA0.85PbI2.85Br0.15,1.4,,,,,,,,,,,,,,,,,1000,10,5000,30,10,120,100,30,,,,,,,,,,,,,,,15.013,75.182,0.96031,20.794,501,CH3,v0,
2004,20240920,6,Cs0.05MA0.1FA0.85PbI2.85Br0.15,1.4,,,,,,,,,,,,,,,,,1000,10,5000,30,10,120,100,30,,,,,,,,,,,,,,,15.262,75.469,0.96246,21.011,501,CH4,v0,
2005,20240920,6,Cs0.05MA0.1FA0.85PbI2.85Br0.15,1.4,,,,,,,,,,,,,,,,,1000,10,5000,30,10,120,100,30,,,,,,,,,,,,,,,11.116,54.262,0.98563,20.784,502,CH1,v0,
2006,20240920,6,Cs0.05MA0.1FA0.85PbI2.85Br0.15,1.4,,,,,,,,,,,,,,,,,1000,10,5000,30,10,120,100,30,,,,,,,,,,,,,,,12.859,61.35,1.0035,20.887,502,CH2,v0,
2007,20240920,6,Cs0.05MA0.1FA0.85PbI2.85Br0.15,1.4,,,,,,,,,,,,,,,,,1000,10,5000,30,10,120,100,30,,,,,,,,,,,,,,,3.4145,29.132,0.58831,19.923,502,CH3,v0,
2008,20240920,6,Cs0.05MA0.1FA0.85PbI2.85Br0.15,1.4,,,,,,,,,,,,,,,,,1000,10,5000,30,10,120,100,30,,,,,,,,,,,,,,,14.003,67.878,1.0085,20.457,502,CH4,v0,
2009,20240920,6,Cs0.05MA0.1FA0.85PbI2.85Br0.15,1.4,,,,,,,,,,,,,,,,,1000,10,5000,30,10,120,100,30,,,,,,,,,,,,,,,14.06,73.761,0.90554,21.05,503,CH1,v0,
2010,20240920,6,Cs0.05MA0.1FA0.85PbI2.85Br0.15,1.4,,,,,,,,,,,,,,,,,1000,10,5000,30,10,120,100,30,,,,,,,,,,,,,,,14.681,75.224,0.91445,21.342,503,CH2,v0,
2011,20240920,6,Cs0.05MA0.1FA0.85PbI2.85Br0.15,1.4,,,,,,,,,,,,,,,,,1000,10,5000,30,10,120,100,30,,,,,,,,,,,,,,,14.268,73.12,0.9204,21.2,503,CH3,v0,
2012,20240920,6,Cs0.05MA0.1FA0.85PbI2.85Br0.15,1.4,,,,,,,,,,,,,,,,,1000,10,5000,30,10,120,100,30,,,,,,,,,,,,,,,15.394,77.131,0.92779,21.512,503,CH4,v0,
2013,20240920,6,Cs0.05MA0.1FA0.85PbI2.85Br0.15,1.4,,,,,,,,,,,,,,,,,1000,10,5000,30,10,120,100,30,,,,,,,,,,,,,,,14.01,67.706,0.96224,21.504,504,CH1,v0,
2014,20240920,6,Cs0.05MA0.1FA0.85PbI2.85Br0.15,1.4,,,,,,,,,,,,,,,,,1000,10,5000,30,10,120,100,30,,,,,,,,,,,,,,,14.439,69.433,0.96086,21.643,504,CH2,v0,
2015,20240920,6,Cs0.05MA0.1FA0.85PbI2.85Br0.15,1.4,,,,,,,,,,,,,,,,,1000,10,5000,30,10,120,100,30,,,,,,,,,,,,,,,8.4559,44.896,0.90676,20.771,504,CH3,v0,
2016,20240920,6,Cs0.05MA0.1FA0.85PbI2.85Br0.15,1.4,,,,,,,,,,,,,,,,,1000,10,5000,30,10,120,100,30,,,,,,,,,,,,,,,14.764,72.637,0.96309,21.104,504,CH4,v0,
2017,20240920,6,Cs0.05MA0.1FA0.85PbI2.85Br0.15,1.4,,,,,,,,,,,,,,,,,1000,10,5000,30,10,120,100,30,,,,,,,,,,,,,,,14.011,73.858,0.9112,20.818,505,CH1,v0,
2018,20240920,6,Cs0.05MA0.1FA0.85PbI2.85Br0.15,1.4,,,,,,,,,,,,,,,,,1000,10,5000,30,10,120,100,30,,,,,,,,,,,,,,,14.534,74.993,0.91566,21.165,505,CH2,v0,
2019,20240920,6,Cs0.05MA0.1FA0.85PbI2.85Br0.15,1.4,,,,,,,,,,,,,,,,,1000,10,5000,30,10,120,100,30,,,,,,,,,,,,,,,14.64,75.622,0.92143,21.01,505,CH3,v0,
2020,20240920,6,Cs0.05MA0.1FA0.85PbI2.85Br0.15,1.4,,,,,,,,,,,,,,,,,1000,10,5000,30,10,120,100,30,,,,,,,,,,,,,,,14.953,75.711,0.92508,21.35,505,CH4,v0,
2021,20240920,6,Cs0.05MA0.1FA0.85PbI2.85Br0.15,1.4,,,,,,,,,,,,,,,,,1000,10,5000,30,10,120,100,30,,,,,,,,,,,,,,,12.63,61.607,0.97805,20.96,506,CH1,v0,
2022,20240920,6,Cs0.05MA0.1FA0.85PbI2.85Br0.15,1.4,,,,,,,,,,,,,,,,,1000,10,5000,30,10,120,100,30,,,,,,,,,,,,,,,13.307,65.198,0.96464,21.158,506,CH2,v0,
2023,20240920,6,Cs0.05MA0.1FA0.85PbI2.85Br0.15,1.4,,,,,,,,,,,,,,,,,1000,10,5000,30,10,120,100,30,,,,,,,,,,,,,,,9.5026,49.715,0.9307,20.537,506,CH3,v0,
2024,20240920,6,Cs0.05MA0.1FA0.85PbI2.85Br0.15,1.4,,,,,,,,,,,,,,,,,1000,10,5000,30,10,120,100,30,,,,,,,,,,,,,,,13.399,67.014,0.96943,20.624,506,CH4,v0,
2025,20240920,6,Cs0.1FA0.9PbI2.85Br0.15,1.8,,,,,,,,,,,,,,,,,1000,10,5000,40,10,120,110,20,,,,,,,,,,,,,,,0.20048,27.21,0.042782,17.222,507,CH1,v0,
2026,20240920,6,Cs0.1FA0.9PbI2.85Br0.15,1.8,,,,,,,,,,,,,,,,,1000,10,5000,40,10,120,110,20,,,,,,,,,,,,,,,14.829,73.812,0.95405,21.059,507,CH2,v0,
2027,20240920,6,Cs0.1FA0.9PbI2.85Br0.15,1.8,,,,,,,,,,,,,,,,,1000,10,5000,40,10,120,110,20,,,,,,,,,,,,,,,14.408,73.358,0.95401,20.587,507,CH3,v0,
2028,20240920,6,Cs0.1FA0.9PbI2.85Br0.15,1.8,,,,,,,,,,,,,,,,,1000,10,5000,40,10,120,110,20,,,,,,,,,,,,,,,15.502,77.924,0.95302,20.875,507,CH4,v0,
2029,20240920,6,Cs0.1FA0.9PbI2.85Br0.15,1.8,,,,,,,,,,,,,,,,,1000,10,5000,40,10,120,110,20,,,,,,,,,,,,,,,0.0,0.0,0.012719,9.3816,508,CH1,v0,
2030,20240920,6,Cs0.1FA0.9PbI2.85Br0.15,1.8,,,,,,,,,,,,,,,,,1000,10,5000,40,10,120,110,20,,,,,,,,,,,,,,,6.6054,37.316,0.87999,20.115,508,CH2,v0,
2031,20240920,6,Cs0.1FA0.9PbI2.85Br0.15,1.8,,,,,,,,,,,,,,,,,1000,10,5000,40,10,120,110,20,,,,,,,,,,,,,,,5.6337,33.318,0.85634,19.745,508,CH3,v0,
2032,20240920,6,Cs0.1FA0.9PbI2.85Br0.15,1.8,,,,,,,,,,,,,,,,,1000,10,5000,40,10,120,110,20,,,,,,,,,,,,,,,3.5547,28.992,0.61144,20.052,508,CH4,v0,
2033,20240920,6,Cs0.1FA0.9PbI2.85Br0.15,1.8,,,,,,,,,,,,,,,,,1000,10,5000,40,10,120,110,20,,,,,,,,,,,,,,,0.29814,21.26,0.073493,19.081,509,CH1,v0,
2034,20240920,6,Cs0.1FA0.9PbI2.85Br0.15,1.8,,,,,,,,,,,,,,,,,1000,10,5000,40,10,120,110,20,,,,,,,,,,,,,,,15.042,77.056,0.90294,21.62,509,CH2,v0,
2035,20240920,6,Cs0.1FA0.9PbI2.85Br0.15,1.8,,,,,,,,,,,,,,,,,1000,10,5000,40,10,120,110,20,,,,,,,,,,,,,,,15.54,80.014,0.91053,21.33,509,CH3,v0,
2036,20240920,6,Cs0.1FA0.9PbI2.85Br0.15,1.8,,,,,,,,,,,,,,,,,1000,10,5000,40,10,120,110,20,,,,,,,,,,,,,,,16.037,80.962,0.91717,21.597,509,CH4,v0,
2037,20240920,6,Cs0.1FA0.9PbI2.85Br0.15,1.8,,,,,,,,,,,,,,,,,1000,10,5000,40,10,120,110,20,,,,,,,,,,,,,,,0.0,0.0,0.87436,24.804,510,CH1,v0,
2038,20240920,6,Cs0.1FA0.9PbI2.85Br0.15,1.8,,,,,,,,,,,,,,,,,1000,10,5000,40,10,120,110,20,,,,,,,,,,,,,,,14.004,73.975,0.9294,20.369,510,CH2,v0,
2039,20240920,6,Cs0.1FA0.9PbI2.85Br0.15,1.8,,,,,,,,,,,,,,,,,1000,10,5000,40,10,120,110,20,,,,,,,,,,,,,,,9.9771,54.601,0.91412,19.989,510,CH3,v0,
2040,20240920,6,Cs0.1FA0.9PbI2.85Br0.15,1.8,,,,,,,,,,,,,,,,,1000,10,5000,40,10,120,110,20,,,,,,,,,,,,,,,13.951,73.261,0.95165,20.01,510,CH4,v0,
2041,20240920,6,Cs0.1FA0.9PbI2.85Br0.15,1.8,,,,,,,,,,,,,,,,,1000,10,5000,40,10,120,110,20,,,,,,,,,,,,,,,12.988,70.767,0.9467,19.386,511,CH1,v0,
2042,20240920,6,Cs0.1FA0.9PbI2.85Br0.15,1.8,,,,,,,,,,,,,,,,,1000,10,5000,40,10,120,110,20,,,,,,,,,,,,,,,14.622,77.702,0.92673,20.305,511,CH2,v0,
2043,20240920,6,Cs0.1FA0.9PbI2.85Br0.15,1.8,,,,,,,,,,,,,,,,,1000,10,5000,40,10,120,110,20,,,,,,,,,,,,,,,14.777,79.149,0.9343,19.983,511,CH3,v0,
2044,20240920,6,Cs0.1FA0.9PbI2.85Br0.15,1.8,,,,,,,,,,,,,,,,,1000,10,5000,40,10,120,110,20,,,,,,,,,,,,,,,14.087,76.007,0.96355,19.234,511,CH4,v0,
2045,20240920,6,Cs0.1FA0.9PbI2.85Br0.15,1.8,,,,,,,,,,,,,,,,,1000,10,5000,40,10,120,110,20,,,,,,,,,,,,,,,13.106,71.286,0.9335,19.694,512,CH1,v0,
2046,20240920,6,Cs0.1FA0.9PbI2.85Br0.15,1.8,,,,,,,,,,,,,,,,,1000,10,5000,40,10,120,110,20,,,,,,,,,,,,,,,14.329,75.903,0.93756,20.136,512,CH2,v0,
2047,20240920,6,Cs0.1FA0.9PbI2.85Br0.15,1.8,,,,,,,,,,,,,,,,,1000,10,5000,40,10,120,110,20,,,,,,,,,,,,,,,14.303,76.93,0.94947,19.582,512,CH3,v0,
2048,20240920,6,Cs0.1FA0.9PbI2.85Br0.15,1.8,,,,,,,,,,,,,,,,,1000,10,5000,40,10,120,110,20,,,,,,,,,,,,,,,14.174,75.04,0.96287,19.617,512,CH4,v0,
2049,20240920,6,Cs0.05MA0.0475FA0.9025PbI2.85Br0.15,1.6,,,,,,,,,,,,,,,,,1000,10,5000,40,10,120,110,20,,,,,,,,,,,,,,,10.75,64.829,0.94275,17.59,513,CH1,v0,
2050,20240920,6,Cs0.05MA0.0475FA0.9025PbI2.85Br0.15,1.6,,,,,,,,,,,,,,,,,1000,10,5000,40,10,120,110,20,,,,,,,,,,,,,,,8.5654,51.071,0.93097,18.015,513,CH2,v0,
2051,20240920,6,Cs0.05MA0.0475FA0.9025PbI2.85Br0.15,1.6,,,,,,,,,,,,,,,,,1000,10,5000,40,10,120,110,20,,,,,,,,,,,,,,,8.2734,49.549,0.92929,17.968,513,CH3,v0,
2052,20240920,6,Cs0.05MA0.0475FA0.9025PbI2.85Br0.15,1.6,,,,,,,,,,,,,,,,,1000,10,5000,40,10,120,110,20,,,,,,,,,,,,,,,12.901,71.044,0.97416,18.642,513,CH4,v0,
2053,20240920,6,Cs0.05MA0.0475FA0.9025PbI2.85Br0.15,1.6,,,,,,,,,,,,,,,,,1000,10,5000,40,10,120,110,20,,,,,,,,,,,,,,,11.699,64.012,0.99462,18.375,514,CH1,v0,
2054,20240920,6,Cs0.05MA0.0475FA0.9025PbI2.85Br0.15,1.6,,,,,,,,,,,,,,,,,1000,10,5000,40,10,120,110,20,,,,,,,,,,,,,,,9.4484,55.409,0.97871,17.423,514,CH2,v0,
2055,20240920,6,Cs0.05MA0.0475FA0.9025PbI2.85Br0.15,1.6,,,,,,,,,,,,,,,,,1000,10,5000,40,10,120,110,20,,,,,,,,,,,,,,,0.34299,22.0,0.092121,16.924,514,CH3,v0,
2056,20240920,6,Cs0.05MA0.0475FA0.9025PbI2.85Br0.15,1.6,,,,,,,,,,,,,,,,,1000,10,5000,40,10,120,110,20,,,,,,,,,,,,,,,9.0251,54.988,0.97698,16.8,514,CH4,v0,
2057,20240920,6,Cs0.05MA0.0475FA0.9025PbI2.85Br0.15,1.6,,,,,,,,,,,,,,,,,1000,10,5000,40,10,120,110,20,,,,,,,,,,,,,,,12.608,69.041,0.99623,18.331,515,CH1,v0,
2058,20240920,6,Cs0.05MA0.0475FA0.9025PbI2.85Br0.15,1.6,,,,,,,,,,,,,,,,,1000,10,5000,40,10,120,110,20,,,,,,,,,,,,,,,12.217,68.912,0.99621,17.795,515,CH2,v0,
2059,20240920,6,Cs0.05MA0.0475FA0.9025PbI2.85Br0.15,1.6,,,,,,,,,,,,,,,,,1000,10,5000,40,10,120,110,20,,,,,,,,,,,,,,,11.621,68.968,0.96307,17.496,515,CH3,v0,
2060,20240920,6,Cs0.05MA0.0475FA0.9025PbI2.85Br0.15,1.6,,,,,,,,,,,,,,,,,1000,10,5000,40,10,120,110,20,,,,,,,,,,,,,,,13.614,74.958,0.97702,18.589,515,CH4,v0,
2061,20240920,6,Cs0.05MA0.0475FA0.9025PbI2.85Br0.15,1.6,,,,,,,,,,,,,,,,,1000,10,5000,40,10,120,110,20,,,,,,,,,,,,,,,13.021,70.275,0.99845,18.558,516,CH1,v0,
2062,20240920,6,Cs0.05MA0.0475FA0.9025PbI2.85Br0.15,1.6,,,,,,,,,,,,,,,,,1000,10,5000,40,10,120,110,20,,,,,,,,,,,,,,,11.605,62.675,1.0279,18.013,516,CH2,v0,
2063,20240920,6,Cs0.05MA0.0475FA0.9025PbI2.85Br0.15,1.6,,,,,,,,,,,,,,,,,1000,10,5000,40,10,120,110,20,,,,,,,,,,,,,,,3.4175,32.118,0.60165,17.686,516,CH3,v0,
2064,20240920,6,Cs0.05MA0.0475FA0.9025PbI2.85Br0.15,1.6,,,,,,,,,,,,,,,,,1000,10,5000,40,10,120,110,20,,,,,,,,,,,,,,,10.247,58.727,1.0237,17.044,516,CH4,v0,
2065,20240920,6,Cs0.05MA0.0475FA0.9025PbI2.85Br0.15,1.6,,,,,,,,,,,,,,,,,1000,10,5000,40,10,120,110,20,,,,,,,,,,,,,,,11.445,66.075,1.0115,17.124,517,CH1,v0,
2066,20240920,6,Cs0.05MA0.0475FA0.9025PbI2.85Br0.15,1.6,,,,,,,,,,,,,,,,,1000,10,5000,40,10,120,110,20,,,,,,,,,,,,,,,11.11,67.101,1.0105,16.385,517,CH2,v0,
2067,20240920,6,Cs0.05MA0.0475FA0.9025PbI2.85Br0.15,1.6,,,,,,,,,,,,,,,,,1000,10,5000,40,10,120,110,20,,,,,,,,,,,,,,,11.04,67.438,0.98049,16.696,517,CH3,v0,
2068,20240920,6,Cs0.05MA0.0475FA0.9025PbI2.85Br0.15,1.6,,,,,,,,,,,,,,,,,1000,10,5000,40,10,120,110,20,,,,,,,,,,,,,,,11.907,70.575,0.99634,16.934,517,CH4,v0,
2069,20240920,6,Cs0.05MA0.0475FA0.9025PbI2.85Br0.15,1.6,,,,,,,,,,,,,,,,,1000,10,5000,40,10,120,110,20,,,,,,,,,,,,,,,9.6699,57.53,1.0197,16.483,518,CH1,v0,
2070,20240920,6,Cs0.05MA0.0475FA0.9025PbI2.85Br0.15,1.6,,,,,,,,,,,,,,,,,1000,10,5000,40,10,120,110,20,,,,,,,,,,,,,,,9.2344,54.814,1.0343,16.288,518,CH2,v0,
2071,20240920,6,Cs0.05MA0.0475FA0.9025PbI2.85Br0.15,1.6,,,,,,,,,,,,,,,,,1000,10,5000,40,10,120,110,20,,,,,,,,,,,,,,,5.6583,39.114,0.86529,16.718,518,CH3,v0,
2072,20240920,6,Cs0.05MA0.0475FA0.9025PbI2.85Br0.15,1.6,,,,,,,,,,,,,,,,,1000,10,5000,40,10,120,110,20,,,,,,,,,,,,,,,9.6267,57.835,1.0358,16.07,518,CH4,v0,
2073,20240920,6,Cs0.05MA0.1FA0.85PbI3.0,1.73,,,,,,,,,,,,,,,,,1000,10,5000,40,10,200,110,15,,,,,,,,,,,,,,,13.636,69.519,1.0135,19.353,519,CH1,v0,
2074,20240920,6,Cs0.05MA0.1FA0.85PbI3.0,1.73,,,,,,,,,,,,,,,,,1000,10,5000,40,10,200,110,15,,,,,,,,,,,,,,,15.047,67.124,1.0191,21.997,519,CH2,v0,
2075,20240920,6,Cs0.05MA0.1FA0.85PbI3.0,1.73,,,,,,,,,,,,,,,,,1000,10,5000,40,10,200,110,15,,,,,,,,,,,,,,,14.906,64.501,1.0153,22.762,519,CH3,v0,
2076,20240920,6,Cs0.05MA0.1FA0.85PbI3.0,1.73,,,,,,,,,,,,,,,,,1000,10,5000,40,10,200,110,15,,,,,,,,,,,,,,,5.3762,31.768,0.6921,24.452,519,CH4,v0,
2077,20240920,6,Cs0.05MA0.1FA0.85PbI3.0,1.73,,,,,,,,,,,,,,,,,1000,10,5000,40,10,200,110,15,,,,,,,,,,,,,,,13.266,71.369,1.0285,18.073,520,CH1,v0,
2078,20240920,6,Cs0.05MA0.1FA0.85PbI3.0,1.73,,,,,,,,,,,,,,,,,1000,10,5000,40,10,200,110,15,,,,,,,,,,,,,,,13.23,71.031,1.0282,18.114,520,CH2,v0,
2079,20240920,6,Cs0.05MA0.1FA0.85PbI3.0,1.73,,,,,,,,,,,,,,,,,1000,10,5000,40,10,200,110,15,,,,,,,,,,,,,,,13.114,71.336,1.0267,17.906,520,CH3,v0,
2080,20240920,6,Cs0.05MA0.1FA0.85PbI3.0,1.73,,,,,,,,,,,,,,,,,1000,10,5000,40,10,200,110,15,,,,,,,,,,,,,,,13.592,71.874,1.0252,18.446,520,CH4,v0,
2081,20240920,6,Cs0.05MA0.1FA0.85PbI3.0,1.73,,,,,,,,,,,,,,,,,1000,10,5000,40,10,200,110,15,,,,,,,,,,,,,,,13.887,74.314,0.94571,19.759,521,CH1,v0,
2082,20240920,6,Cs0.05MA0.1FA0.85PbI3.0,1.73,,,,,,,,,,,,,,,,,1000,10,5000,40,10,200,110,15,,,,,,,,,,,,,,,15.944,73.677,0.96343,22.461,521,CH2,v0,
2083,20240920,6,Cs0.05MA0.1FA0.85PbI3.0,1.73,,,,,,,,,,,,,,,,,1000,10,5000,40,10,200,110,15,,,,,,,,,,,,,,,16.949,74.74,0.96425,23.517,521,CH3,v0,
2084,20240920,6,Cs0.05MA0.1FA0.85PbI3.0,1.73,,,,,,,,,,,,,,,,,1000,10,5000,40,10,200,110,15,,,,,,,,,,,,,,,9.5758,42.141,0.89926,25.269,521,CH4,v0,
2085,20240920,6,Cs0.05MA0.1FA0.85PbI3.0,1.73,,,,,,,,,,,,,,,,,1000,10,5000,40,10,200,110,15,,,,,,,,,,,,,,,13.042,75.333,0.93402,18.536,522,CH1,v0,
2086,20240920,6,Cs0.05MA0.1FA0.85PbI3.0,1.73,,,,,,,,,,,,,,,,,1000,10,5000,40,10,200,110,15,,,,,,,,,,,,,,,13.698,78.201,0.95048,18.428,522,CH2,v0,
2087,20240920,6,Cs0.05MA0.1FA0.85PbI3.0,1.73,,,,,,,,,,,,,,,,,1000,10,5000,40,10,200,110,15,,,,,,,,,,,,,,,12.696,72.759,0.9528,18.314,522,CH3,v0,
2088,20240920,6,Cs0.05MA0.1FA0.85PbI3.0,1.73,,,,,,,,,,,,,,,,,1000,10,5000,40,10,200,110,15,,,,,,,,,,,,,,,14.713,80.967,0.9704,18.726,522,CH4,v0,
2089,20240920,6,Cs0.05MA0.1FA0.85PbI3.0,1.73,,,,,,,,,,,,,,,,,1000,10,5000,40,10,200,110,15,,,,,,,,,,,,,,,12.915,72.761,1.0145,17.495,523,CH1,v0,
2090,20240920,6,Cs0.05MA0.1FA0.85PbI3.0,1.73,,,,,,,,,,,,,,,,,1000,10,5000,40,10,200,110,15,,,,,,,,,,,,,,,13.198,71.014,0.99547,18.67,523,CH2,v0,
2091,20240920,6,Cs0.05MA0.1FA0.85PbI3.0,1.73,,,,,,,,,,,,,,,,,1000,10,5000,40,10,200,110,15,,,,,,,,,,,,,,,13.476,72.304,0.98722,18.879,523,CH3,v0,
2092,20240920,6,Cs0.05MA0.1FA0.85PbI3.0,1.73,,,,,,,,,,,,,,,,,1000,10,5000,40,10,200,110,15,,,,,,,,,,,,,,,12.113,66.297,1.0023,18.228,523,CH4,v0,
2093,20240920,6,Cs0.05MA0.1FA0.85PbI3.0,1.73,,,,,,,,,,,,,,,,,1000,10,5000,40,10,200,110,15,,,,,,,,,,,,,,,13.578,77.858,0.94663,18.423,524,CH1,v0,
2094,20240920,6,Cs0.05MA0.1FA0.85PbI3.0,1.73,,,,,,,,,,,,,,,,,1000,10,5000,40,10,200,110,15,,,,,,,,,,,,,,,13.872,78.598,0.95725,18.438,524,CH2,v0,
2095,20240920,6,Cs0.05MA0.1FA0.85PbI3.0,1.73,,,,,,,,,,,,,,,,,1000,10,5000,40,10,200,110,15,,,,,,,,,,,,,,,13.933,79.102,0.95841,18.378,524,CH3,v0,
2096,20240920,6,Cs0.05MA0.1FA0.85PbI3.0,1.73,,,,,,,,,,,,,,,,,1000,10,5000,40,10,200,110,15,,,,,,,,,,,,,,,14.549,79.817,0.96853,18.82,524,CH4,v0,
2097,20240920,6,Cs0.05MA0.15FA0.8PbI2.85Br0.15,1.35,,,,,,,,,,,,,,,,,1000,10,5000,25,15,120,100,30,,,,,,,,,,,,,,,15.088,70.583,1.008,21.206,525,CH1,v0,
2098,20240920,6,Cs0.05MA0.15FA0.8PbI2.85Br0.15,1.35,,,,,,,,,,,,,,,,,1000,10,5000,25,15,120,100,30,,,,,,,,,,,,,,,15.194,71.426,1.0162,20.934,525,CH2,v0,
2099,20240920,6,Cs0.05MA0.15FA0.8PbI2.85Br0.15,1.35,,,,,,,,,,,,,,,,,1000,10,5000,25,15,120,100,30,,,,,,,,,,,,,,,15.201,72.715,1.0176,20.543,525,CH3,v0,
2100,20240920,6,Cs0.05MA0.15FA0.8PbI2.85Br0.15,1.35,,,,,,,,,,,,,,,,,1000,10,5000,25,15,120,100,30,,,,,,,,,,,,,,,15.156,72.733,1.0119,20.593,525,CH4,v0,
2101,20240920,6,Cs0.05MA0.15FA0.8PbI2.85Br0.15,1.35,,,,,,,,,,,,,,,,,1000,10,5000,25,15,120,100,30,,,,,,,,,,,,,,,9.8256,54.176,0.97848,18.535,526,CH1,v0,
2102,20240920,6,Cs0.05MA0.15FA0.8PbI2.85Br0.15,1.35,,,,,,,,,,,,,,,,,1000,10,5000,25,15,120,100,30,,,,,,,,,,,,,,,13.369,70.152,1.019,18.701,526,CH2,v0,
2103,20240920,6,Cs0.05MA0.15FA0.8PbI2.85Br0.15,1.35,,,,,,,,,,,,,,,,,1000,10,5000,25,15,120,100,30,,,,,,,,,,,,,,,13.358,70.769,1.0185,18.533,526,CH3,v0,
2104,20240920,6,Cs0.05MA0.15FA0.8PbI2.85Br0.15,1.35,,,,,,,,,,,,,,,,,1000,10,5000,25,15,120,100,30,,,,,,,,,,,,,,,3.5286,28.94,0.66151,18.431,526,CH4,v0,
2105,20240920,6,Cs0.05MA0.15FA0.8PbI2.85Br0.15,1.35,,,,,,,,,,,,,,,,,1000,10,5000,25,15,120,100,30,,,,,,,,,,,,,,,14.656,72.596,0.92484,21.83,527,CH1,v0,
2106,20240920,6,Cs0.05MA0.15FA0.8PbI2.85Br0.15,1.35,,,,,,,,,,,,,,,,,1000,10,5000,25,15,120,100,30,,,,,,,,,,,,,,,15.298,74.348,0.941,21.866,527,CH2,v0,
2107,20240920,6,Cs0.05MA0.15FA0.8PbI2.85Br0.15,1.35,,,,,,,,,,,,,,,,,1000,10,5000,25,15,120,100,30,,,,,,,,,,,,,,,15.389,75.447,0.95158,21.435,527,CH3,v0,
2108,20240920,6,Cs0.05MA0.15FA0.8PbI2.85Br0.15,1.35,,,,,,,,,,,,,,,,,1000,10,5000,25,15,120,100,30,,,,,,,,,,,,,,,15.653,76.13,0.95725,21.479,527,CH4,v0,
2109,20240920,6,Cs0.05MA0.15FA0.8PbI2.85Br0.15,1.35,,,,,,,,,,,,,,,,,1000,10,5000,25,15,120,100,30,,,,,,,,,,,,,,,13.095,73.786,0.94055,18.869,528,CH1,v0,
2110,20240920,6,Cs0.05MA0.15FA0.8PbI2.85Br0.15,1.35,,,,,,,,,,,,,,,,,1000,10,5000,25,15,120,100,30,,,,,,,,,,,,,,,13.959,76.692,0.96627,18.837,528,CH2,v0,
2111,20240920,6,Cs0.05MA0.15FA0.8PbI2.85Br0.15,1.35,,,,,,,,,,,,,,,,,1000,10,5000,25,15,120,100,30,,,,,,,,,,,,,,,13.954,76.907,0.97086,18.688,528,CH3,v0,
2112,20240920,6,Cs0.05MA0.15FA0.8PbI2.85Br0.15,1.35,,,,,,,,,,,,,,,,,1000,10,5000,25,15,120,100,30,,,,,,,,,,,,,,,13.854,76.393,0.98435,18.424,528,CH4,v0,
2113,20240920,6,Cs0.05MA0.15FA0.8PbI2.85Br0.15,1.35,,,,,,,,,,,,,,,,,1000,10,5000,25,15,120,100,30,,,,,,,,,,,,,,,8.5306,57.495,1.052,14.103,529,CH1,v0,
2114,20240920,6,Cs0.05MA0.15FA0.8PbI2.85Br0.15,1.35,,,,,,,,,,,,,,,,,1000,10,5000,25,15,120,100,30,,,,,,,,,,,,,,,9.3415,55.046,1.026,16.54,529,CH2,v0,
2115,20240920,6,Cs0.05MA0.15FA0.8PbI2.85Br0.15,1.35,,,,,,,,,,,,,,,,,1000,10,5000,25,15,120,100,30,,,,,,,,,,,,,,,3.7082,30.018,0.81238,15.206,529,CH3,v0,
2116,20240920,6,Cs0.05MA0.15FA0.8PbI2.85Br0.15,1.35,,,,,,,,,,,,,,,,,1000,10,5000,25,15,120,100,30,,,,,,,,,,,,,,,8.9979,62.791,1.0217,14.026,529,CH4,v0,
2117,20240920,6,Cs0.05MA0.15FA0.8PbI2.85Br0.15,1.35,,,,,,,,,,,,,,,,,1000,10,5000,25,15,120,100,30,,,,,,,,,,,,,,,13.509,75.613,0.94377,18.931,530,CH1,v0,
2118,20240920,6,Cs0.05MA0.15FA0.8PbI2.85Br0.15,1.35,,,,,,,,,,,,,,,,,1000,10,5000,25,15,120,100,30,,,,,,,,,,,,,,,13.777,76.492,0.96531,18.659,530,CH2,v0,
2119,20240920,6,Cs0.05MA0.15FA0.8PbI2.85Br0.15,1.35,,,,,,,,,,,,,,,,,1000,10,5000,25,15,120,100,30,,,,,,,,,,,,,,,11.588,65.271,0.95204,18.648,530,CH3,v0,
2120,20240920,6,Cs0.05MA0.15FA0.8PbI2.85Br0.15,1.35,,,,,,,,,,,,,,,,,1000,10,5000,25,15,120,100,30,,,,,,,,,,,,,,,13.807,76.929,0.98074,18.3,530,CH4,v0,
2121,20240920,6,Cs0.1FA0.9PbI2.85Br0.15,1.8,,,,,,,,,,,,,,,,,1000,10,5000,40,10,120,110,40,,,,,,,,,,,,,,,0.078784,7552.7,0.6366,1.6386,531,CH1,v0,
2122,20240920,6,Cs0.1FA0.9PbI2.85Br0.15,1.8,,,,,,,,,,,,,,,,,1000,10,5000,40,10,120,110,40,,,,,,,,,,,,,,,0.20826,7352.6,1.2851,2.2041,531,CH2,v0,
2123,20240920,6,Cs0.1FA0.9PbI2.85Br0.15,1.8,,,,,,,,,,,,,,,,,1000,10,5000,40,10,120,110,40,,,,,,,,,,,,,,,0.066123,810.17,0.001882,4.3354,531,CH3,v0,
2124,20240920,6,Cs0.1FA0.9PbI2.85Br0.15,1.8,,,,,,,,,,,,,,,,,1000,10,5000,40,10,120,110,40,,,,,,,,,,,,,,,0.078863,989.59,0.001778,4.4831,531,CH4,v0,
2125,20240920,6,Cs0.1FA0.9PbI2.85Br0.15,1.8,,,,,,,,,,,,,,,,,1000,10,5000,40,10,120,110,40,,,,,,,,,,,,,,,15.044,69.863,1.0221,21.069,532,CH1,v0,
2126,20240920,6,Cs0.1FA0.9PbI2.85Br0.15,1.8,,,,,,,,,,,,,,,,,1000,10,5000,40,10,120,110,40,,,,,,,,,,,,,,,14.944,69.572,1.0235,20.987,532,CH2,v0,
2127,20240920,6,Cs0.1FA0.9PbI2.85Br0.15,1.8,,,,,,,,,,,,,,,,,1000,10,5000,40,10,120,110,40,,,,,,,,,,,,,,,13.545,64.107,1.0084,20.952,532,CH3,v0,
2128,20240920,6,Cs0.1FA0.9PbI2.85Br0.15,1.8,,,,,,,,,,,,,,,,,1000,10,5000,40,10,120,110,40,,,,,,,,,,,,,,,15.254,71.446,1.0183,20.967,532,CH4,v0,
2129,20240920,6,Cs0.1FA0.9PbI2.85Br0.15,1.8,,,,,,,,,,,,,,,,,1000,10,5000,40,10,120,110,40,,,,,,,,,,,,,,,0.067017,50.57,0.01265,10.476,533,CH1,v0,
2130,20240920,6,Cs0.1FA0.9PbI2.85Br0.15,1.8,,,,,,,,,,,,,,,,,1000,10,5000,40,10,120,110,40,,,,,,,,,,,,,,,0.33358,183.62,0.018922,9.6006,533,CH2,v0,
2131,20240920,6,Cs0.1FA0.9PbI2.85Br0.15,1.8,,,,,,,,,,,,,,,,,1000,10,5000,40,10,120,110,40,,,,,,,,,,,,,,,0.076314,25.619,0.023633,12.605,533,CH3,v0,
2132,20240920,6,Cs0.1FA0.9PbI2.85Br0.15,1.8,,,,,,,,,,,,,,,,,1000,10,5000,40,10,120,110,40,,,,,,,,,,,,,,,0.038618,17.909,0.017457,12.352,533,CH4,v0,
2133,20240920,6,Cs0.1FA0.9PbI2.85Br0.15,1.8,,,,,,,,,,,,,,,,,1000,10,5000,40,10,120,110,40,,,,,,,,,,,,,,,14.83,73.473,0.94848,21.281,534,CH1,v0,
2134,20240920,6,Cs0.1FA0.9PbI2.85Br0.15,1.8,,,,,,,,,,,,,,,,,1000,10,5000,40,10,120,110,40,,,,,,,,,,,,,,,15.199,73.725,0.97949,21.047,534,CH2,v0,
2135,20240920,6,Cs0.1FA0.9PbI2.85Br0.15,1.8,,,,,,,,,,,,,,,,,1000,10,5000,40,10,120,110,40,,,,,,,,,,,,,,,15.537,75.502,0.96865,21.244,534,CH3,v0,
2136,20240920,6,Cs0.1FA0.9PbI2.85Br0.15,1.8,,,,,,,,,,,,,,,,,1000,10,5000,40,10,120,110,40,,,,,,,,,,,,,,,15.985,76.448,0.97881,21.363,534,CH4,v0,
2137,20240920,6,Cs0.1FA0.9PbI2.85Br0.15,1.8,,,,,,,,,,,,,,,,,1000,10,5000,40,10,120,110,40,,,,,,,,,,,,,,,12.082,67.91,0.99053,17.962,535,CH1,v0,
2138,20240920,6,Cs0.1FA0.9PbI2.85Br0.15,1.8,,,,,,,,,,,,,,,,,1000,10,5000,40,10,120,110,40,,,,,,,,,,,,,,,12.995,73.303,0.97174,18.244,535,CH2,v0,
2139,20240920,6,Cs0.1FA0.9PbI2.85Br0.15,1.8,,,,,,,,,,,,,,,,,1000,10,5000,40,10,120,110,40,,,,,,,,,,,,,,,11.668,68.585,0.99609,17.079,535,CH3,v0,
2140,20240920,6,Cs0.1FA0.9PbI2.85Br0.15,1.8,,,,,,,,,,,,,,,,,1000,10,5000,40,10,120,110,40,,,,,,,,,,,,,,,12.294,67.852,0.99927,18.132,535,CH4,v0,
2141,20240920,6,Cs0.1FA0.9PbI2.85Br0.15,1.8,,,,,,,,,,,,,,,,,1000,10,5000,40,10,120,110,40,,,,,,,,,,,,,,,15.003,74.385,0.96174,20.972,536,CH1,v0,
2142,20240920,6,Cs0.1FA0.9PbI2.85Br0.15,1.8,,,,,,,,,,,,,,,,,1000,10,5000,40,10,120,110,40,,,,,,,,,,,,,,,15.104,73.596,0.97683,21.01,536,CH2,v0,
2143,20240920,6,Cs0.1FA0.9PbI2.85Br0.15,1.8,,,,,,,,,,,,,,,,,1000,10,5000,40,10,120,110,40,,,,,,,,,,,,,,,15.71,76.628,0.97211,21.09,536,CH3,v0,
