Repository: MI-Materials-Intelligence/Recipe-Language-Model

# Learning Layer

## Overview

In the learning layer, the formulas and parameters are encoded and then tokenised into recipes as inputs. Through atomic skills of data extraction, cleaning, and matching, these data are organised into standardised datasets, providing the basis for RLM training and iterative recipe refinement.

Key Atomic Skills:
- **Cleaning**: Preprocessing and outlier cleaning
- **Matching**: Matching data pairs based on variables
- **Extraction**: Data extraction from robotic boxes

File: seven_ai_layers_robotics/learning/data/data_clean_dedup_4869rows.csv (part 8 of 26)
No,date,rank,Formula PVK,Concentration PVK,Formula Additive 1,Concentration Additive 1,Formula Additive 2,Concentration Additive 2,Formula Additive 3,Concentration Additive 3,Formula SAM 1,Concentration SAM 1,Formula SAM 2,Concentration SAM 2,Formula SAM 3,Concentration SAM 3,Spin Coating Speed SAM,Spin Coating Time SAM,Annealed Temperature SAM,Annealed Time SAM,Spin Coating Speed PVK 1,Spin Coating Time PVK 1,Spin Coating Speed PVK 2,Spin Coating Time PVK 2,Antisolvent Dropping Timing,Antisolvent Volume,Annealed Temperature PVK,Annealed Time PVK,Formula Passivator 1,Concentration Passivator 1,Formula Passivator 2,Concentration Passivator 2,Formula Passivator 3,Concentration Passivator 3,Formula Passivator 4,Concentration Passivator 4,Spin Coating Speed Passivator,Spin Coating Time Passivator,Passivator Dropping Timing,Passivator Volume,Annealed Temperature Passivator,Annealed Time Passivator,PCE,FF,Voc,Jsc,Product,Channel,From,upload_time
27063,20250108,55,Cs0.05MA0.1FA0.85PbI3.0,1.73,MACl,14.6,PEAI,0.517,,,Me-2PACz,0.248,DMACPA,0.083,,,,,,,1000,12,5000,30,12,180,105,15,,,,,,,,,,,,,,,18.161,69.0052,1.13294,23.23,6766,CH3,v1,
27067,20250108,55,Cs0.05MA0.1FA0.85PbI3.0,1.73,MACl,14.6,PEAI,0.517,,,Me-2PACz,0.248,DMACPA,0.083,,,,,,,1000,10,5000,30,10,250,110,15,,,,,,,,,,,,,,,19.8274,83.7617,0.934074,25.3419,6767,CH3,v1,
27070,20250108,55,Cs0.05MA0.1FA0.85PbI3.0,1.73,MACl,14.6,PEAI,0.517,,,Me-2PACz,0.248,DMACPA,0.083,,,,,,,1000,10,5000,40,9,200,100,20,,,,,,,,,,,,,,,18.8964,69.7478,1.13135,23.947,6768,CH2,v1,
27074,20250108,55,Cs0.05MA0.1FA0.85PbI3.0,1.73,MACl,14.6,PEAI,0.517,,,Me-4PACz,0.198,DMACPA,0.132,,,,,,,1000,12,5000,30,8,200,105,25,,,,,,,,,,,,,,,20.0733,72.3209,1.14346,24.2736,6769,CH2,v1,
27078,20250108,55,Cs0.05MA0.1FA0.85PbI3.0,1.73,MACl,14.6,PEAI,0.517,,,Me-4PACz,0.198,DMACPA,0.132,,,,,,,1000,10,5000,40,10,160,110,15,,,,,,,,,,,,,,,19.4706,73.5491,1.1408,23.2056,6770,CH2,v1,
27082,20250108,55,Cs0.05MA0.1FA0.85PbI3.0,1.73,MACl,14.6,PEAI,0.517,,,Me-4PACz,0.198,DMACPA,0.132,,,,,,,1000,10,5000,35,15,200,110,15,,,,,,,,,,,,,,,21.3085,74.3578,1.13303,25.2922,6771,CH2,v1,
27086,20250108,55,Cs0.05MA0.1FA0.85PbI3.0,1.73,MACl,14.6,PEAI,0.517,,,Me-4PACz,0.198,DMACPA,0.132,,,,,,,1000,15,5000,40,12,160,100,20,,,,,,,,,,,,,,,18.8199,72.2167,1.14258,22.8082,6772,CH2,v1,
27090,20250108,55,Cs0.05MA0.1FA0.85PbI3.0,1.73,MACl,14.6,PEAI,0.517,,,Me-4PACz,0.248,MeO-2PACz,0.083,,,,,,,1000,10,5000,40,12,200,110,15,,,,,,,,,,,,,,,19.1732,71.2106,1.12959,23.8358,6773,CH2,v1,
27098,20250108,55,Cs0.05MA0.1FA0.85PbI3.0,1.73,MACl,14.6,PEAI,0.517,,,Me-4PACz,0.198,DMACPA,0.132,,,,,,,1000,15,5000,35,10,180,110,15,,,,,,,,,,,,,,,18.5299,70.0463,1.1427,23.1503,6775,CH2,v1,
27102,20250108,55,Cs0.05MA0.1FA0.85PbI3.0,1.73,MACl,14.6,PEAI,0.517,,,Me-4PACz,0.198,DMACPA,0.132,,,,,,,1000,10,5000,40,12,160,110,20,,,,,,,,,,,,,,,20.3747,83.0798,1.06403,23.0485,6776,CH2,v1,
27105,20250108,55,Cs0.05MA0.1FA0.85PbI3.0,1.73,MACl,14.6,PEAI,0.517,,,Me-4PACz,0.248,MeO-2PACz,0.083,,,,,,,1000,8,5000,35,6,160,105,20,,,,,,,,,,,,,,,19.5855,73.3318,1.11563,23.9398,6777,CH1,v1,
27109,20250108,55,Cs0.05MA0.1FA0.85PbI3.0,1.73,MACl,14.6,PEAI,0.517,,,Me-4PACz,0.248,MeO-2PACz,0.083,,,,,,,1000,10,5000,40,12,180,110,15,,,,,,,,,,,,,,,15.581,56.9637,1.09913,24.8856,6778,CH1,v1,
27113,20250108,55,Cs0.05MA0.1FA0.85PbI3.0,1.73,MACl,14.6,PEAI,0.517,,,Me-4PACz,0.248,MeO-2PACz,0.083,,,,,,,1000,12,5000,30,10,160,105,15,,,,,,,,,,,,,,,18.3714,69.3354,1.11337,23.7983,6779,CH1,v1,
27120,20250108,55,Cs0.05MA0.1FA0.85PbI3.0,1.73,MACl,14.6,PEAI,0.517,,,Me-4PACz,0.248,MeO-2PACz,0.083,,,,,,,1000,10,5000,40,10,160,110,25,,,,,,,,,,,,,,,19.0199,72.0789,1.11152,23.7401,6780,CH4,v1,
27121,20250108,55,Cs0.05MA0.1FA0.85PbI3.0,1.73,MACl,14.6,PEAI,0.517,,,Me-4PACz,0.11,py3,0.22,,,,,,,1000,10,5000,40,6,160,110,20,,,,,,,,,,,,,,,19.0698,73.1532,1.11467,23.3865,6781,CH1,v1,
27125,20250108,55,Cs0.05MA0.1FA0.85PbI3.0,1.73,MACl,14.6,PEAI,0.517,,,Me-4PACz,0.11,py3,0.22,,,,,,,1000,10,5000,30,10,200,105,15,,,,,,,,,,,,,,,20.3078,73.9552,1.14154,24.055,6782,CH1,v1,
27129,20250108,55,Cs0.05MA0.1FA0.85PbI3.0,1.73,MACl,14.6,PEAI,0.517,,,Me-4PACz,0.11,py3,0.22,,,,,,,1000,8,5000,40,12,160,110,25,,,,,,,,,,,,,,,17.5251,67.2028,1.12381,23.205,6783,CH1,v1,
27136,20250108,55,Cs0.05MA0.1FA0.85PbI3.0,1.73,MACl,14.6,PEAI,0.517,,,Me-4PACz,0.248,MeO-2PACz,0.083,,,,,,,1000,10,5000,40,10,180,110,15,,,,,,,,,,,,,,,19.8063,68.8233,1.14158,25.2093,6784,CH4,v1,
27138,20250108,55,Cs0.05MA0.1FA0.85PbI3.0,1.73,MACl,14.6,PEAI,0.517,,,py3,0.248,2PACz,0.083,,,,,,,1000,12,5000,40,15,200,110,20,,,,,,,,,,,,,,,20.5902,74.727,1.11551,24.7006,6785,CH2,v1,
27142,20250108,55,Cs0.05MA0.1FA0.85PbI3.0,1.73,MACl,14.6,PEAI,0.517,,,py3,0.248,2PACz,0.083,,,,,,,1000,8,5000,40,15,160,110,20,,,,,,,,,,,,,,,19.8464,73.2884,1.11327,24.3246,6786,CH2,v1,
27145,20250108,55,Cs0.05MA0.1FA0.85PbI3.0,1.73,MACl,14.6,PEAI,0.517,,,py3,0.248,2PACz,0.083,,,,,,,1000,10,5000,40,8,200,105,15,,,,,,,,,,,,,,,20.6987,76.8714,1.11049,24.2473,6787,CH1,v1,
27149,20250108,55,Cs0.05MA0.1FA0.85PbI3.0,1.73,MACl,14.6,PEAI,0.517,,,py3,0.248,2PACz,0.083,,,,,,,1000,12,5000,35,10,160,110,15,,,,,,,,,,,,,,,19.0698,73.1532,1.11467,23.3865,6788,CH1,v1,
27156,20250108,55,Cs0.05MA0.16FA0.79PbI2.9Br0.1,1.73,MACl,7.0,PEAI,0.8,,,Me-4PACz,0.165,MeO-4PADBC,0.165,,,,,,,1000,10,4700,35,9,260,115,30,,,,,,,,,,,,,,,17.7394,69.9903,1.09053,23.2415,6789,CH4,v1,
27158,20250108,55,Cs0.05MA0.16FA0.79PbI2.9Br0.1,1.73,MACl,7.0,PEAI,0.8,,,Me-4PACz,0.22,DMACPA,0.11,,,,,,,1000,10,5000,30,6,160,110,20,,,,,,,,,,,,,,,18.9938,72.9761,1.11023,23.4433,6790,CH2,v1,
27161,20250108,55,Cs0.05MA0.16FA0.79PbI2.9Br0.1,1.73,MACl,7.0,PEAI,0.8,,,Me-4PACz,0.22,DMACPA,0.11,,,,,,,1000,10,5000,30,6,160,110,25,,,,,,,,,,,,,,,19.1981,73.125,1.10523,23.7542,6791,CH1,v1,
27165,20250108,55,Cs0.05MA0.16FA0.79PbI2.9Br0.1,1.73,MACl,7.0,PEAI,0.8,,,Me-2PACz,0.11,DMACPA,0.22,,,,,,,1000,10,4700,30,8,200,115,30,,,,,,,,,,,,,,,16.8104,68.3525,1.07407,22.8977,6792,CH1,v1,
27169,20250108,55,Cs0.05MA0.16FA0.79PbI2.9Br0.1,1.73,MACl,7.0,PEAI,0.8,,,Me-4PACz,0.198,py3,0.132,,,,,,,1000,10,5000,30,8,270,105,30,,,,,,,,,,,,,,,18.8635,73.6803,1.10608,23.1465,6793,CH1,v1,
27179,20250108,55,Cs0.05MA0.16FA0.79PbI2.9Br0.1,1.73,MACl,7.0,PEAI,0.8,,,Me-4PACz,0.165,MeO-4PADBC,0.165,,,,,,,1000,10,5000,30,6,200,110,25,,,,,,,,,,,,,,,18.9262,80.562,1.01525,23.1398,6795,CH3,v1,
27188,20250108,55,Cs0.05MA0.16FA0.79PbI2.9Br0.1,1.73,MACl,7.0,PEAI,0.8,,,Me-4PACz,0.198,py3,0.132,,,,,,,1000,10,4700,30,8,200,115,30,,,,,,,,,,,,,,,19.5377,73.6013,1.09534,24.2347,6797,CH4,v1,
27192,20250108,55,Cs0.05MA0.16FA0.79PbI2.9Br0.1,1.73,MACl,7.0,PEAI,0.8,,,Me-4PACz,0.198,py3,0.132,,,,,,,2000,10,5500,25,6,190,110,20,,,,,,,,,,,,,,,18.1325,72.4509,1.11461,22.4539,6798,CH4,v1,
27193,20250108,55,Cs0.05MA0.16FA0.79PbI2.9Br0.1,1.73,MACl,7.0,PEAI,0.8,,,Me-4PACz,0.198,py3,0.132,,,,,,,1000,10,5000,35,15,220,100,30,,,,,,,,,,,,,,,18.8082,73.8218,1.10351,23.0881,6799,CH1,v1,
27201,20250109,56,Cs0.05MA0.16FA0.79PbI2.9Br0.1,1.73,MACl,7.0,PMACl,0.7,,,py3,0.083,DMACPA,0.248,,,,,,,1000,15,5000,30,10,160,110,30,,,,,,,,,,,,,,,15.0975,68.6953,0.977868,22.4749,6801,CH1,v1,
27212,20250109,56,Cs0.05MA0.1FA0.85PbI3.0,1.73,MACl,14.6,PEAI,0.517,,,Me-4PACz,0.22,DMACPA,0.11,,,,,,,1000,10,5000,30,10,160,110,25,,,,,,,,,,,,,,,16.7685,66.242,1.11055,22.7942,6803,CH4,v1,
27220,20250109,56,Cs0.05MA0.16FA0.79PbI2.9Br0.1,1.73,MACl,7.0,PMACl,0.7,,,Me-4PACz,0.198,py3,0.132,,,,,,,1000,10,4700,30,8,200,115,30,,,,,,,,,,,,,,,13.6839,62.8768,1.07051,20.3295,6805,CH4,v1,
27224,20250109,56,Cs0.05MA0.1FA0.85PbI3.0,1.73,MACl,14.6,PEAI,0.517,,,Me-4PACz,0.132,py3,0.198,,,,,,,1000,10,5000,35,8,160,115,19,,,,,,,,,,,,,,,13.0038,55.9275,1.10548,21.0326,6806,CH4,v1,
27229,20250109,56,Cs0.05MA0.16FA0.79PbI2.9Br0.1,1.73,MACl,7.0,PMACl,0.7,,,Me-4PACz,0.198,2PACz,0.132,,,,,,,1000,10,4700,30,10,200,115,30,,,,,,,,,,,,,,,15.512,65.6803,1.04067,22.6945,6808,CH1,v1,
27235,20250109,56,Cs0.05MA0.16FA0.79PbI2.9Br0.1,1.73,MACl,7.0,PEAI,0.8,,,Me-4PACz,0.198,py3,0.132,,,,,,,1000,10,5000,40,10,190,110,25,,,,,,,,,,,,,,,12.3828,64.7472,0.937393,20.4022,6809,CH3,v1,
27249,20250109,56,Cs0.05MA0.1FA0.85PbI3.0,1.73,MACl,14.6,PEAI,0.517,,,Me-4PACz,0.132,py3,0.198,,,,,,,1000,10,5000,35,8,160,115,20,,,,,,,,,,,,,,,15.866,66.3478,1.0951,21.8367,6813,CH1,v1,
27253,20250109,56,Cs0.05MA0.16FA0.79PbI2.9Br0.1,1.73,MACl,7.0,PMACl,0.7,,,py3,0.083,DMACPA,0.248,,,,,,,1000,10,5000,30,8,270,110,25,,,,,,,,,,,,,,,15.7532,62.6647,1.09428,22.973,6814,CH1,v1,
27258,20250109,56,Cs0.05MA0.16FA0.79PbI2.9Br0.1,1.73,PMACl,0.72,PSP,2.3,,,MeO-2PACz,0.11,DMACPA,0.22,,,,,,,1000,10,5000,30,12,160,110,25,,,,,,,,,,,,,,,11.8958,55.3059,1.06423,20.211,6815,CH2,v1,
27263,20250109,56,Cs0.05MA0.16FA0.79PbI2.9Br0.1,1.73,MACl,7.0,PMACl,0.7,,,py3,0.083,DMACPA,0.248,,,,,,,1000,10,5000,30,8,220,110,25,,,,,,,,,,,,,,,13.8108,59.4352,1.08478,21.4206,6816,CH3,v1,
27267,20250109,56,Cs0.05MA0.16FA0.79PbI2.9Br0.1,1.73,MACl,7.0,PMACl,0.7,,,py3,0.083,DMACPA,0.248,,,,,,,1000,15,5000,30,8,160,110,20,,,,,,,,,,,,,,,13.8733,61.5886,1.08706,20.7217,6817,CH3,v1,
27279,20250109,56,Cs0.05MA0.1FA0.85PbI3.0,1.73,MACl,14.6,PEAI,0.517,,,Me-4PACz,0.198,py3,0.132,,,,,,,1000,10,5000,35,15,220,110,20,,,,,,,,,,,,,,,12.3921,58.9463,1.08026,19.4609,6820,CH3,v1,
27282,20250109,56,Cs0.05MA0.1FA0.85PbI3.0,1.73,MACl,14.6,PEAI,0.517,,,py3,0.248,4PACz,0.083,,,,,,,1000,10,5000,40,15,200,105,19,,,,,,,,,,,,,,,18.7424,76.6277,1.00321,24.3806,6821,CH2,v1,
27285,20250109,56,Cs0.05MA0.16FA0.79PbI2.9Br0.1,1.73,MACl,7.0,PMACl,0.7,,,py3,0.083,DMACPA,0.248,,,,,,,1000,15,5000,30,10,160,105,30,,,,,,,,,,,,,,,18.5048,74.7531,1.07053,23.1237,6822,CH1,v1,
27291,20250109,56,Cs0.05MA0.16FA0.79PbI2.9Br0.1,1.73,PMACl,0.72,PSP,2.3,,,Me-2PACz,0.248,DMACPA,0.083,,,,,,,1000,10,5000,30,6,220,110,30,,,,,,,,,,,,,,,14.3101,61.0896,1.08972,21.4961,6823,CH3,v1,
27295,20250109,56,Cs0.05MA0.1FA0.85PbI3.0,1.73,MACl,14.6,PEAI,0.517,,,Me-4PACz,0.198,py3,0.132,,,,,,,1000,10,5000,30,8,270,110,25,,,,,,,,,,,,,,,13.3876,67.7108,0.953391,20.7383,6824,CH3,v1,
27299,20250109,56,Cs0.05MA0.16FA0.79PbI2.9Br0.1,1.73,PMACl,0.72,PSP,2.3,,,MeO-2PACz,0.11,DMACPA,0.22,,,,,,,1000,10,5000,30,6,220,110,25,,,,,,,,,,,,,,,18.6833,75.2884,0.994977,24.9409,6825,CH3,v1,
27302,20250109,56,Cs0.05MA0.16FA0.79PbI2.9Br0.1,1.73,MACl,7.0,PEAI,0.8,,,Me-4PACz,0.198,py3,0.132,,,,,,,1000,10,5000,40,10,190,110,20,,,,,,,,,,,,,,,19.0173,74.3479,1.06501,24.0175,6826,CH2,v1,
27306,20250109,56,Cs0.05MA0.16FA0.79PbI2.9Br0.1,1.73,PMACl,0.72,PSP,2.3,,,Me-4PACz,0.198,py3,0.132,,,,,,,1000,10,5000,30,10,160,110,30,,,,,,,,,,,,,,,19.8027,74.8712,1.06641,24.802,6827,CH2,v1,
27315,20250109,56,Cs0.05MA0.16FA0.79PbI2.9Br0.1,1.73,MACl,7.0,PEAI,0.8,,,Me-4PACz,0.132,py3,0.198,,,,,,,1000,10,4700,35,8,260,115,30,,,,,,,,,,,,,,,18.535,75.7759,1.03661,23.5964,6829,CH3,v1,
27323,20250109,56,Cs0.05MA0.16FA0.79PbI2.9Br0.1,1.73,MACl,7.0,PMACl,0.7,,,py3,0.083,DMACPA,0.248,,,,,,,1000,15,5000,30,10,160,110,25,,,,,,,,,,,,,,,19.8843,75.9487,1.06609,24.558,6831,CH3,v1,
27327,20250109,56,Cs0.05MA0.1FA0.85PbI3.0,1.73,MACl,14.6,PEAI,0.517,,,py3,0.248,2PACz,0.083,,,,,,,1000,10,5000,30,15,200,105,19,,,,,,,,,,,,,,,19.4185,74.4852,1.07487,24.2542,6832,CH3,v1,
27330,20250109,56,Cs0.05MA0.16FA0.79PbI2.9Br0.1,1.73,MACl,7.0,PMACl,0.7,,,py3,0.083,DMACPA,0.248,,,,,,,1000,15,5000,30,10,180,105,30,,,,,,,,,,,,,,,19.3103,74.8142,1.06498,24.2362,6833,CH2,v1,
27338,20250109,56,Cs0.05MA0.16FA0.79PbI2.9Br0.1,1.73,MACl,7.0,PMACl,0.7,,,py3,0.083,DMACPA,0.248,,,,,,,1000,15,5000,35,10,160,110,30,,,,,,,,,,,,,,,19.4954,82.6037,0.991381,23.8063,6835,CH2,v1,
27342,20250109,56,Cs0.05MA0.16FA0.79PbI2.9Br0.1,1.73,PMACl,0.72,PSP,2.3,,,Me-4PACz,0.198,DMACPA,0.132,,,,,,,1000,10,5000,40,10,180,110,25,,,,,,,,,,,,,,,18.9409,74.3951,1.05461,24.1416,6836,CH2,v1,
27346,20250109,56,Cs0.05MA0.1FA0.85PbI3.0,1.73,MACl,14.6,PEAI,0.517,,,Me-4PACz,0.198,py3,0.132,,,,,,,1000,10,5000,30,8,270,105,30,,,,,,,,,,,,,,,19.4788,75.2682,1.0561,24.5046,6837,CH2,v1,
27355,20250109,56,Cs0.05MA0.16FA0.79PbI2.9Br0.1,1.73,MACl,7.0,PEAI,0.8,,,Me-4PACz,0.198,py3,0.132,,,,,,,2000,12,5000,30,8,200,100,30,,,,,,,,,,,,,,,20.6759,75.9604,1.07461,25.3295,6839,CH3,v1,
27362,20250109,56,Cs0.05MA0.1FA0.85PbI3.0,1.73,MACl,14.6,PEAI,0.517,,,py3,0.248,2PACz,0.083,,,,,,,1000,10,5000,35,15,220,110,15,,,,,,,,,,,,,,,19.6461,74.2424,1.06698,24.801,6841,CH2,v1,
27365,20250109,56,Cs0.05MA0.16FA0.79PbI2.9Br0.1,1.73,MACl,7.0,PEAI,0.8,,,Me-4PACz,0.132,py3,0.198,,,,,,,1000,10,5000,30,10,180,110,25,,,,,,,,,,,,,,,18.1726,73.2157,0.995784,24.9257,6842,CH1,v1,
27374,20250109,56,Cs0.05MA0.16FA0.79PbI2.9Br0.1,1.73,PMACl,0.72,PSP,2.3,,,MeO-2PACz,0.11,DMACPA,0.22,,,,,,,1000,10,5000,30,6,200,110,25,,,,,,,,,,,,,,,20.0136,76.1647,1.05591,24.8854,6844,CH2,v1,
27379,20250109,56,Cs0.05MA0.16FA0.79PbI2.9Br0.1,1.73,MACl,7.0,PEAI,0.8,,,Me-4PACz,0.132,py3,0.198,,,,,,,1000,10,5000,30,10,160,110,25,,,,,,,,,,,,,,,19.504,77.035,1.07166,23.6253,6845,CH3,v1,
27383,20250109,56,Cs0.05MA0.1FA0.85PbI3.0,1.73,MACl,14.6,PEAI,0.517,,,py3,0.248,4PACz,0.083,,,,,,,1000,10,5000,30,6,170,110,20,,,,,,,,,,,,,,,19.8076,73.8696,1.0635,25.2132,6846,CH3,v1,
27387,20250109,56,Cs0.05MA0.1FA0.85PbI3.0,1.73,MACl,14.6,PEAI,0.517,,,py3,0.248,4PACz,0.083,,,,,,,1000,10,5000,30,15,200,100,20,,,,,,,,,,,,,,,20.3004,76.8914,1.0644,24.8041,6847,CH3,v1,
27390,20250109,56,Cs0.05MA0.16FA0.79PbI2.9Br0.1,1.73,PMACl,0.72,PSP,2.3,,,Me-4PACz,0.198,py3,0.132,,,,,,,1000,10,5000,30,6,160,110,30,,,,,,,,,,,,,,,20.718,77.6608,1.06218,25.1157,6848,CH2,v1,
27394,20250109,56,Cs0.05MA0.16FA0.79PbI2.9Br0.1,1.73,PMACl,0.72,PSP,2.3,,,Me-4PACz,0.198,py3,0.132,,,,,,,1000,10,5000,30,10,160,110,25,,,,,,,,,,,,,,,19.7525,75.245,1.05704,24.8345,6849,CH2,v1,
27398,20250109,56,Cs0.05MA0.16FA0.79PbI2.9Br0.1,1.73,PMACl,0.72,PSP,2.3,,,MeO-2PACz,0.11,DMACPA,0.22,,,,,,,1000,10,5000,30,12,180,110,25,,,,,,,,,,,,,,,19.1999,74.7205,1.06657,24.0919,6850,CH2,v1,
27402,20250109,56,Cs0.05MA0.16FA0.79PbI2.9Br0.1,1.73,MACl,7.0,PMACl,0.7,,,py3,0.165,DMACPA,0.165,,,,,,,1000,10,4700,30,9,200,115,30,,,,,,,,,,,,,,,19.5159,74.7909,1.0636,24.5337,6851,CH2,v1,
27407,20250109,56,Cs0.05MA0.16FA0.79PbI2.9Br0.1,1.73,PMACl,0.72,PSP,2.3,,,Me-2PACz,0.248,DMACPA,0.083,,,,,,,1000,10,5000,30,6,160,110,25,,,,,,,,,,,,,,,20.4162,76.521,1.08054,24.6919,6852,CH3,v1,
27412,20250109,56,Cs0.05MA0.16FA0.79PbI2.9Br0.1,1.73,PMACl,0.72,PSP,2.3,,,Me-4PACz,0.198,DMACPA,0.132,,,,,,,1000,10,5000,30,6,240,110,25,,,,,,,,,,,,,,,17.9494,67.6427,1.11343,23.8323,6853,CH4,v1,
27420,20250109,56,Cs0.05MA0.1FA0.85PbI3.0,1.73,MACl,14.6,PEAI,0.517,,,py3,0.248,2PACz,0.083,,,,,,,1000,10,5000,35,15,220,110,19,,,,,,,,,,,,,,,18.2159,70.8206,1.07583,23.9083,6855,CH4,v1,
27424,20250109,56,Cs0.05MA0.16FA0.79PbI2.9Br0.1,1.73,PMACl,0.72,PSP,2.3,,,MeO-2PACz,0.11,DMACPA,0.22,,,,,,,1000,10,5000,30,12,160,110,30,,,,,,,,,,,,,,,14.5627,56.7236,1.09675,23.4083,6856,CH4,v1,
27428,20250109,56,Cs0.05MA0.16FA0.79PbI2.9Br0.1,1.73,MACl,7.0,PEAI,0.8,,,Me-4PACz,0.198,py3,0.132,,,,,,,1200,10,5000,30,6,160,110,25,,,,,,,,,,,,,,,17.8144,63.7485,1.11485,25.0659,6857,CH4,v1,
27432,20250109,56,Cs0.05MA0.16FA0.79PbI2.9Br0.1,1.73,PMACl,0.72,PSP,2.3,,,Me-2PACz,0.248,DMACPA,0.083,,,,,,,1000,10,5000,30,6,200,110,30,,,,,,,,,,,,,,,17.5309,68.1899,1.11846,22.9861,6858,CH4,v1,
27436,20250109,56,Cs0.05MA0.16FA0.79PbI2.9Br0.1,1.73,PMACl,0.72,PSP,2.3,,,Me-4PACz,0.198,py3,0.132,,,,,,,1000,10,5000,30,10,180,110,25,,,,,,,,,,,,,,,16.1625,60.6826,1.08875,24.4634,6859,CH4,v1,
27437,20250109,56,Cs0.05MA0.16FA0.79PbI2.9Br0.1,1.73,PMACl,0.72,PSP,2.3,,,Me-4PACz,0.198,py3,0.132,,,,,,,1000,10,5000,30,12,160,110,30,,,,,,,,,,,,,,,17.5325,68.7052,1.10655,23.0613,6860,CH1,v1,
27441,20250109,56,Cs0.05MA0.16FA0.79PbI2.9Br0.1,1.73,PMACl,0.72,PSP,2.3,,,Me-4PACz,0.198,DMACPA,0.132,,,,,,,1000,10,5000,30,6,220,110,25,,,,,,,,,,,,,,,11.5216,51.7514,0.990155,22.4848,6861,CH1,v1,
27452,20250109,56,Cs0.05MA0.1FA0.85PbI3.0,1.73,MACl,14.6,PEAI,0.517,,,Me-4PACz,0.132,py3,0.198,,,,,,,1000,10,5000,35,8,160,115,18,,,,,,,,,,,,,,,18.818,68.7704,1.12081,24.414,6863,CH4,v1,
27456,20250109,56,Cs0.05MA0.16FA0.79PbI2.9Br0.1,1.73,MACl,7.0,PEAI,0.8,,,Me-4PACz,0.132,py3,0.198,,,,,,,1000,10,5000,35,8,160,115,18,,,,,,,,,,,,,,,17.2966,66.9744,1.11237,23.2168,6864,CH4,v1,
27461,20250109,56,Cs0.05MA0.1FA0.85PbI3.0,1.73,MACl,14.6,PEAI,0.517,,,py3,0.248,4PACz,0.083,,,,,,,1000,10,5000,30,6,170,110,25,,,,,,,,,,,,,,,17.4976,67.9833,1.12291,22.9209,6866,CH1,v1,
27465,20250109,56,Cs0.05MA0.1FA0.85PbI3.0,1.73,MACl,14.6,PEAI,0.517,,,py3,0.248,4PACz,0.083,,,,,,,1000,10,5000,40,15,200,100,20,,,,,,,,,,,,,,,17.1506,71.6232,1.04912,22.8245,6867,CH1,v1,
27492,20250109,56,Cs0.1FA0.9PbI2.8Br0.2,1.5,MACl,3.5,PACl,12.0,,,Me-4PACz,0.132,DMACPA,0.198,,,,,,,1000,10,5000,30,8,200,110,20,,,,,,,,,,,,,,,13.2644,51.755,1.10066,23.2852,6873,CH4,v1,
27500,20250109,56,Cs0.05MA0.16FA0.79PbI2.9Br0.1,1.73,MACl,7.0,PEAI,0.8,,,Me-4PACz,0.198,py3,0.132,,,,,,,1000,10,5000,30,6,160,110,30,,,,,,,,,,,,,,,17.6395,65.3678,1.12199,24.051,6875,CH4,v1,
27504,20250109,56,Cs0.1FA0.9PbI2.8Br0.2,1.5,MACl,3.5,PACl,12.0,,,Me-4PACz,0.132,DMACPA,0.198,,,,,,,1000,10,4700,35,8,260,115,30,,,,,,,,,,,,,,,18.9844,70.6951,1.13597,23.6396,6876,CH4,v1,
27518,20250109,56,Cs0.05MA0.16FA0.79PbI2.9Br0.1,1.73,MACl,7.0,PEAI,0.8,,,Me-4PACz,0.132,py3,0.198,,,,,,,1000,10,4700,30,8,260,115,30,,,,,,,,,,,,,,,12.6469,51.6636,1.10774,22.0983,6880,CH2,v1,
27528,20250109,56,Cs0.05MA0.16FA0.79PbI2.9Br0.1,1.73,PMACl,0.72,PSP,2.3,,,Me-2PACz,0.248,DMACPA,0.083,,,,,,,1000,10,5000,30,6,160,110,30,,,,,,,,,,,,,,,13.3101,60.0565,1.0656,20.7982,6882,CH4,v1,
27530,20250109,56,Cs0.05MA0.16FA0.79PbI2.9Br0.1,1.73,MACl,7.0,PEAI,0.8,,,py3,0.248,4PACz,0.083,,,,,,,1000,10,5000,35,8,160,110,20,,,,,,,,,,,,,,,13.5998,55.3332,1.1238,21.8705,6883,CH2,v1,
27533,20250109,56,Cs0.1FA0.9PbI2.8Br0.2,1.5,MACl,3.5,PACl,12.0,,,MeO-4PADBC,0.11,py3,0.22,,,,,,,1000,10,4700,35,8,260,115,20,,,,,,,,,,,,,,,14.5972,56.7335,1.11363,23.104,6884,CH1,v1,
27544,20250109,56,Cs0.1FA0.9PbI2.8Br0.2,1.5,MACl,3.5,PACl,12.0,,,Me-2PACz,0.132,DMACPA,0.198,,,,,,,1000,7,4700,27,6,200,115,30,,,,,,,,,,,,,,,14.7938,61.6301,1.07534,22.3224,6886,CH4,v1,
27549,20250109,56,Cs0.1FA0.9PbI2.8Br0.2,1.5,MACl,3.5,PACl,12.0,,,Me-4PACz,0.132,DMACPA,0.198,,,,,,,1000,10,4000,30,6,260,110,30,,,,,,,,,,,,,,,14.3254,63.5692,1.05669,21.3263,6888,CH1,v1,
27556,20250109,56,Cs0.05MA0.16FA0.79PbI2.9Br0.1,1.73,MACl,7.0,PEAI,0.8,,,py3,0.248,4PACz,0.083,,,,,,,1000,15,5000,35,6,170,110,20,,,,,,,,,,,,,,,14.4646,58.6983,1.07602,22.9013,6889,CH4,v1,
27563,20250109,56,Cs0.1FA0.9PbI2.8Br0.2,1.5,MACl,3.5,PACl,12.0,,,MeO-4PADBC,0.11,py3,0.22,,,,,,,1000,10,5000,30,8,200,110,20,,,,,,,,,,,,,,,17.6874,65.311,1.07138,25.2774,6891,CH3,v1,
27565,20250109,56,Cs0.05MA0.16FA0.79PbI2.9Br0.1,1.73,MACl,7.0,PEAI,0.8,,,py3,0.248,4PACz,0.083,,,,,,,1000,10,5000,30,6,170,110,25,,,,,,,,,,,,,,,18.0569,69.9569,1.058,24.3965,6892,CH1,v1,
27572,20250109,56,Cs0.1FA0.9PbI2.8Br0.2,1.5,MACl,3.5,PACl,12.0,,,MeO-4PADBC,0.11,py3,0.22,,,,,,,1000,10,4700,35,8,260,115,30,,,,,,,,,,,,,,,15.5419,57.985,1.08294,24.7505,6893,CH4,v1,
27573,20250109,56,Cs0.05MA0.16FA0.79PbI2.9Br0.1,1.73,PMACl,0.72,PSP,2.3,,,MeO-2PACz,0.11,DMACPA,0.22,,,,,,,1000,10,5000,30,12,220,110,25,,,,,,,,,,,,,,,13.657,53.5816,1.0991,23.1901,6894,CH1,v1,
27588,20250109,56,Cs0.1FA0.9PbI2.8Br0.2,1.5,MACl,3.5,PACl,12.0,,,Me-4PACz,0.132,2PACz,0.198,,,,,,,1000,10,5000,30,8,160,110,25,,,,,,,,,,,,,,,14.3199,64.0813,1.05128,21.2564,6897,CH4,v1,
27595,20250109,56,Cs0.05MA0.16FA0.79PbI2.9Br0.1,1.73,MACl,7.0,PEAI,0.8,,,py3,0.248,4PACz,0.083,,,,,,,1000,10,5000,40,15,200,100,20,,,,,,,,,,,,,,,15.7526,66.8509,1.06636,22.0974,6899,CH3,v1,
27602,20250109,56,Cs0.1FA0.9PbI2.8Br0.2,1.5,MACl,3.5,PACl,12.0,,,Me-4PACz,0.132,DMACPA,0.198,,,,,,,1000,10,4700,35,8,200,115,30,,,,,,,,,,,,,,,16.2893,67.7354,1.05926,22.703,6901,CH2,v1,
27606,20250109,56,Cs0.1FA0.9PbI2.8Br0.2,1.5,MACl,3.5,PACl,12.0,,,Me-2PACz,0.132,DMACPA,0.198,,,,,,,1300,15,5600,35,11,230,110,30,,,,,,,,,,,,,,,17.8318,70.2301,1.05397,24.0902,6902,CH2,v1,
27610,20250109,56,Cs0.1FA0.9PbI2.8Br0.2,1.5,MACl,3.5,PACl,12.0,,,Me-4PACz,0.132,DMACPA,0.198,,,,,,,1000,10,4000,30,2,160,110,30,,,,,,,,,,,,,,,14.8792,66.0504,1.07298,20.9949,6903,CH2,v1,
27614,20250109,56,Cs0.05MA0.16FA0.79PbI2.9Br0.1,1.73,MACl,7.0,PEAI,0.8,,,Me-4PACz,0.132,py3,0.198,,,,,,,1000,10,4700,30,15,260,115,30,,,,,,,,,,,,,,,13.7803,64.3201,1.03448,20.7105,6904,CH2,v1,
27622,20250109,56,Cs0.05MA0.16FA0.79PbI2.9Br0.1,1.73,MACl,7.0,PEAI,0.8,,,Me-4PACz,0.132,py3,0.198,,,,,,,1000,10,5000,35,15,220,105,30,,,,,,,,,,,,,,,18.0786,69.2082,1.07279,24.3495,6906,CH2,v1,
27626,20250109,56,Cs0.1FA0.9PbI2.8Br0.2,1.5,MACl,3.5,PACl,12.0,,,Me-4PACz,0.132,2PACz,0.198,,,,,,,1000,10,5000,30,10,160,110,25,,,,,,,,,,,,,,,17.5172,69.6448,1.06825,23.5453,6907,CH2,v1,
27636,20250109,56,Cs0.1FA0.9PbI2.8Br0.2,1.5,MACl,3.5,PACl,12.0,,,MeO-4PADBC,0.11,py3,0.22,,,,,,,1000,10,4700,35,8,200,115,30,,,,,,,,,,,,,,,14.107,58.1621,0.996908,24.3299,6909,CH4,v1,
27648,20250109,56,Cs0.05MA0.1FA0.85PbI3.0,1.73,MACl,14.6,PEAI,0.517,,,Me-4PACz,0.22,DMACPA,0.11,,,,,,,1000,10,5000,35,12,160,115,19,,,,,,,,,,,,,,,13.754,66.4578,0.985358,21.0034,6912,CH4,v1,
27656,20250109,56,Cs0.05MA0.16FA0.79PbI2.9Br0.1,1.73,MACl,7.0,PMACl,0.7,,,Me-4PACz,0.198,py3,0.132,,,,,,,1000,10,4700,30,6,160,115,30,,,,,,,,,,,,,,,16.0032,64.3591,1.10163,22.5715,6914,CH4,v1,
27657,20250109,56,Cs0.05MA0.16FA0.79PbI2.9Br0.1,1.73,MACl,7.0,PMACl,0.7,,,Me-4PACz,0.198,2PACz,0.132,,,,,,,1000,10,4000,30,12,270,110,30,,,,,,,,,,,,,,,13.9176,59.3233,1.10019,21.3243,6915,CH1,v1,
27664,20250109,56,Cs0.05MA0.16FA0.79PbI2.9Br0.1,1.73,MACl,7.0,PMACl,0.7,,,Me-4PACz,0.198,2PACz,0.132,,,,,,,1000,10,4000,30,12,260,110,30,,,,,,,,,,,,,,,16.7924,62.9455,1.11164,23.9984,6916,CH4,v1,
27668,20250109,56,Cs0.05MA0.16FA0.79PbI2.9Br0.1,1.73,MACl,7.0,PMACl,0.7,,,Me-4PACz,0.198,2PACz,0.132,,,,,,,1000,10,4700,30,6,160,115,30,,,,,,,,,,,,,,,16.3386,63.5931,1.1152,23.0385,6917,CH4,v1,
27670,20250109,56,Cs0.05MA0.16FA0.79PbI2.9Br0.1,1.73,MACl,7.0,PMACl,0.7,,,Me-4PACz,0.198,2PACz,0.132,,,,,,,1000,10,5000,30,12,200,110,30,,,,,,,,,,,,,,,14.5961,63.8497,1.06562,21.4524,6918,CH2,v1,
27690,20250113,57,Cs0.05MA0.16FA0.79PbI2.9Br0.1,1.73,MACl,7.0,PMACl,0.7,,,Me-4PACz,0.198,2PACz,0.132,,,,,,,1000,10,5000,30,12,260,110,30,,,,,,,,,,,,,,,16.5295,68.2008,1.13769,21.3032,6923,CH2,v1,
27694,20250113,57,Cs0.05MA0.16FA0.79PbI2.9Br0.1,1.73,MACl,7.0,PMACl,0.7,,,Me-4PACz,0.198,2PACz,0.132,,,,,,,1000,10,4700,30,12,270,115,30,,,,,,,,,,,,,,,14.9474,64.8021,1.14354,20.1709,6924,CH2,v1,
27704,20250113,57,Cs0.05MA0.16FA0.79PbI2.9Br0.1,1.73,MACl,7.0,PMACl,0.7,,,Me-4PACz,0.198,2PACz,0.132,,,,,,,1000,10,4000,30,6,160,110,30,,,,,,,,,,,,,,,16.1433,78.5142,0.998674,20.5882,6926,CH4,v1,
27707,20250113,57,Cs0.05MA0.16FA0.79PbI2.9Br0.1,1.73,MACl,7.0,PMACl,0.7,,,Me-4PACz,0.198,py3,0.132,,,,,,,1000,10,4700,30,12,160,115,30,,,,,,,,,,,,,,,16.2468,68.1321,1.13495,21.0108,6927,CH3,v1,
27710,20250113,57,Cs0.05MA0.16FA0.79PbI2.9Br0.1,1.73,MACl,7.0,PMACl,0.7,,,Me-4PACz,0.198,2PACz,0.132,,,,,,,1000,10,5000,30,6,160,110,25,,,,,,,,,,,,,,,15.7414,66.4348,1.12895,20.9882,6928,CH2,v1,
27713,20250113,57,Cs0.05MA0.16FA0.79PbI2.9Br0.1,1.73,MACl,7.0,PMACl,0.7,,,Me-4PACz,0.198,py3,0.132,,,,,,,1000,10,4000,30,10,160,110,30,,,,,,,,,,,,,,,12.3344,56.0421,1.10508,19.9165,6929,CH1,v1,
27718,20250113,57,Cs0.05MA0.1FA0.85PbI3.0,1.73,MACl,14.6,PEAI,0.517,,,Me-4PACz,0.22,DMACPA,0.11,,,,,,,1000,10,5000,30,12,220,110,25,,,,,,,,,,,,,,,15.4514,63.634,1.13443,21.4043,6930,CH2,v1,
27721,20250113,57,Cs0.05MA0.16FA0.79PbI2.9Br0.1,1.73,MACl,7.0,PMACl,0.7,,,Me-4PACz,0.198,py3,0.132,,,,,,,1000,10,5000,30,10,160,110,30,,,,,,,,,,,,,,,16.7945,66.4817,1.14707,22.0228,6931,CH1,v1,
27733,20250113,57,Cs0.05MA0.16FA0.79PbI2.9Br0.1,1.73,MACl,7.0,PMACl,0.7,,,py3,0.165,DMACPA,0.165,,,,,,,1000,10,5000,30,8,160,110,25,,,,,,,,,,,,,,,13.6271,58.7432,1.12589,20.604,6934,CH1,v1,
27739,20250113,57,Cs0.05MA0.1FA0.85PbI3.0,1.73,MACl,14.6,PEAI,0.517,,,Me-4PACz,0.132,py3,0.198,,,,,,,1000,10,5000,35,8,200,115,19,,,,,,,,,,,,,,,11.2972,54.2386,1.10641,18.8255,6935,CH3,v1,
27741,20250113,57,Cs0.05MA0.16FA0.79PbI2.9Br0.1,1.73,MACl,7.0,PMACl,0.7,,,Me-4PACz,0.198,py3,0.132,,,,,,,1000,10,4700,30,8,270,115,30,,,,,,,,,,,,,,,16.7824,69.1347,1.13473,21.3927,6936,CH1,v1,
27748,20250113,57,Cs0.05MA0.1FA0.85PbI3.0,1.73,MACl,14.6,PEAI,0.517,,,Me-4PACz,0.22,DMACPA,0.11,,,,,,,1000,10,5000,30,6,180,110,25,,,,,,,,,,,,,,,15.1429,62.8512,1.13057,21.3108,6937,CH4,v1,
27757,20250113,57,Cs0.05MA0.16FA0.79PbI2.9Br0.1,1.73,MACl,7.0,PEAI,0.8,,,Me-4PACz,0.198,py3,0.132,,,,,,,1000,10,5000,40,8,220,110,25,,,,,,,,,,,,,,,14.3632,59.681,1.10828,21.7154,6940,CH1,v1,
27763,20250113,57,Cs0.05MA0.16FA0.79PbI2.9Br0.1,1.73,MACl,7.0,PMACl,0.7,,,py3,0.083,DMACPA,0.248,,,,,,,1000,10,5000,30,12,160,110,25,,,,,,,,,,,,,,,15.6492,68.7729,1.08271,21.0165,6941,CH3,v1,
27769,20250113,57,Cs0.05MA0.16FA0.79PbI2.9Br0.1,1.73,MACl,7.0,PMACl,0.7,,,py3,0.083,DMACPA,0.248,,,,,,,1000,10,5000,30,8,160,110,25,,,,,,,,,,,,,,,14.361,61.4271,1.05405,22.18,6943,CH1,v1,
27774,20250113,57,Cs0.05MA0.1FA0.85PbI3.0,1.73,MACl,14.6,PEAI,0.517,,,Me-4PACz,0.132,py3,0.198,,,,,,,1000,10,5000,35,15,220,115,20,,,,,,,,,,,,,,,13.3429,61.0479,1.13526,19.2523,6944,CH2,v1,
27777,20250113,57,Cs0.05MA0.1FA0.85PbI3.0,1.73,MACl,14.6,PEAI,0.517,,,Me-4PACz,0.198,py3,0.132,,,,,,,1000,10,5000,35,6,160,110,20,,,,,,,,,,,,,,,17.0759,71.7413,1.07712,22.0978,6945,CH1,v1,
27785,20250113,57,Cs0.05MA0.1FA0.85PbI3.0,1.73,MACl,14.6,PEAI,0.517,,,Me-4PACz,0.198,DMACPA,0.132,,,,,,,1000,10,5000,35,8,160,110,20,,,,,,,,,,,,,,,18.0318,70.8148,1.03564,24.5871,6947,CH1,v1,
27792,20250113,57,Cs0.05MA0.16FA0.79PbI2.9Br0.1,1.73,MACl,7.0,PMACl,0.7,,,py3,0.083,DMACPA,0.248,,,,,,,1000,15,5000,30,8,270,110,20,,,,,,,,,,,,,,,15.4558,67.6928,1.06226,21.4941,6948,CH4,v1,
27793,20250113,57,Cs0.05MA0.1FA0.85PbI3.0,1.73,MACl,14.6,PEAI,0.517,,,Me-4PACz,0.198,py3,0.132,,,,,,,1000,10,5000,30,6,220,110,25,,,,,,,,,,,,,,,18.5839,71.1776,1.07902,24.1972,6949,CH1,v1,
27800,20250113,57,Cs0.05MA0.16FA0.79PbI2.9Br0.1,1.73,PMACl,0.72,PSP,2.3,,,Me-2PACz,0.248,DMACPA,0.083,,,,,,,1000,10,5000,30,10,160,110,30,,,,,,,,,,,,,,,16.0677,68.855,1.08372,21.5327,6950,CH4,v1,
27801,20250113,57,Cs0.05MA0.16FA0.79PbI2.9Br0.1,1.73,MACl,7.0,PMACl,0.7,,,py3,0.083,DMACPA,0.248,,,,,,,1000,15,5000,30,15,200,105,30,,,,,,,,,,,,,,,16.751,72.8269,1.00466,22.8943,6951,CH1,v1,
27807,20250113,57,Cs0.05MA0.1FA0.85PbI3.0,1.73,MACl,14.6,PEAI,0.517,,,py3,0.248,4PACz,0.083,,,,,,,1000,10,5000,40,12,220,105,19,,,,,,,,,,,,,,,17.1858,74.692,1.06046,21.697,6952,CH3,v1,
27811,20250113,57,Cs0.05MA0.16FA0.79PbI2.9Br0.1,1.73,MACl,7.0,PMACl,0.7,,,py3,0.083,DMACPA,0.248,,,,,,,1000,10,5000,30,10,160,105,25,,,,,,,,,,,,,,,18.1509,75.1115,1.09441,22.0805,6953,CH3,v1,
27814,20250113,57,Cs0.05MA0.16FA0.79PbI2.9Br0.1,1.73,PMACl,0.72,PSP,2.3,,,Me-4PACz,0.198,py3,0.132,,,,,,,1000,10,5000,30,10,190,110,30,,,,,,,,,,,,,,,15.1295,67.0175,1.07491,21.0022,6954,CH2,v1,
27819,20250113,57,Cs0.05MA0.16FA0.79PbI2.9Br0.1,1.73,MACl,7.0,PEAI,0.8,,,Me-4PACz,0.198,py3,0.132,,,,,,,1000,10,5000,40,6,220,110,20,,,,,,,,,,,,,,,16.0656,70.4252,1.01482,22.4792,6955,CH3,v1,
27822,20250113,57,Cs0.05MA0.16FA0.79PbI2.9Br0.1,1.73,PMACl,0.72,PSP,2.3,,,MeO-2PACz,0.11,DMACPA,0.22,,,,,,,1000,10,5000,30,15,200,110,25,,,,,,,,,,,,,,,14.6332,64.8139,1.04551,21.5945,6956,CH2,v1,
27831,20250113,57,Cs0.05MA0.16FA0.79PbI2.9Br0.1,1.73,MACl,7.0,PMACl,0.7,,,py3,0.083,DMACPA,0.248,,,,,,,1000,15,5000,30,6,180,110,25,,,,,,,,,,,,,,,17.3268,71.6524,1.08557,22.2757,6958,CH3,v1,
27834,20250113,57,Cs0.05MA0.16FA0.79PbI2.9Br0.1,1.73,PMACl,0.72,PSP,2.3,,,Me-2PACz,0.248,DMACPA,0.083,,,,,,,1000,10,5000,30,8,260,110,30,,,,,,,,,,,,,,,18.3023,71.9728,1.11414,22.8243,6959,CH2,v1,
27839,20250113,57,Cs0.05MA0.16FA0.79PbI2.9Br0.1,1.73,MACl,7.0,PEAI,0.8,,,Me-4PACz,0.132,py3,0.198,,,,,,,1000,10,4700,35,10,180,115,30,,,,,,,,,,,,,,,18.9104,76.2191,1.09563,22.645,6960,CH3,v1,
27842,20250113,57,Cs0.05MA0.16FA0.79PbI2.9Br0.1,1.73,PMACl,0.72,PSP,2.3,,,Me-4PACz,0.198,DMACPA,0.132,,,,,,,1000,10,5000,40,10,160,110,25,,,,,,,,,,,,,,,19.5105,74.6272,1.09303,23.9187,6961,CH2,v1,
27850,20250113,57,Cs0.05MA0.1FA0.85PbI3.0,1.73,MACl,14.6,PEAI,0.517,,,Me-4PACz,0.198,DMACPA,0.132,,,,,,,1000,10,5000,35,10,180,115,17,,,,,,,,,,,,,,,16.7834,70.8178,1.0568,22.4255,6963,CH2,v1,
27856,20250113,57,Cs0.05MA0.16FA0.79PbI2.9Br0.1,1.73,MACl,7.0,PMACl,0.7,,,py3,0.083,DMACPA,0.248,,,,,,,1000,15,5000,30,8,200,105,30,,,,,,,,,,,,,,,15.5516,68.5343,1.0549,21.5108,6964,CH4,v1,
27863,20250113,57,Cs0.05MA0.16FA0.79PbI2.9Br0.1,1.73,MACl,7.0,PEAI,0.8,,,Me-4PACz,0.198,py3,0.132,,,,,,,2000,12,5000,30,6,160,100,30,,,,,,,,,,,,,,,15.3159,68.6907,1.0536,21.1625,6966,CH3,v1,
27867,20250113,57,Cs0.05MA0.16FA0.79PbI2.9Br0.1,1.73,PMACl,0.72,PSP,2.3,,,MeO-2PACz,0.11,DMACPA,0.22,,,,,,,1000,10,5000,30,8,270,110,25,,,,,,,,,,,,,,,14.2634,65.5038,1.00656,21.633,6967,CH3,v1,
27871,20250113,57,Cs0.05MA0.1FA0.85PbI3.0,1.73,MACl,14.6,PEAI,0.517,,,Me-4PACz,0.198,py3,0.132,,,,,,,1000,10,5000,30,6,200,105,30,,,,,,,,,,,,,,,15.1054,65.1722,1.0615,21.8347,6968,CH3,v1,
27877,20250113,57,Cs0.05MA0.16FA0.79PbI2.9Br0.1,1.73,PMACl,0.72,PSP,2.3,,,Me-4PACz,0.198,DMACPA,0.132,,,,,,,1000,10,5000,30,10,180,110,25,,,,,,,,,,,,,,,18.0546,71.1788,1.10425,22.9705,6970,CH1,v1,
27882,20250113,57,Cs0.05MA0.16FA0.79PbI2.9Br0.1,1.73,MACl,7.0,PEAI,0.8,,,Me-4PACz,0.132,py3,0.198,,,,,,,1000,10,5000,30,15,220,110,25,,,,,,,,,,,,,,,17.9147,69.718,1.11661,23.0125,6971,CH2,v1,
27888,20250113,57,Cs0.05MA0.1FA0.85PbI3.0,1.73,MACl,14.6,PEAI,0.517,,,py3,0.248,2PACz,0.083,,,,,,,1000,10,5000,35,6,160,110,15,,,,,,,,,,,,,,,17.652,70.6906,1.11279,22.4399,6972,CH4,v1,
27894,20250113,57,Cs0.05MA0.1FA0.85PbI3.0,1.73,MACl,14.6,PEAI,0.517,,,py3,0.248,4PACz,0.083,,,,,,,1000,10,5000,30,6,170,100,20,,,,,,,,,,,,,,,18.938,70.8999,1.12354,23.774,6974,CH2,v1,
27898,20250113,57,Cs0.05MA0.1FA0.85PbI3.0,1.73,MACl,14.6,PEAI,0.517,,,py3,0.248,4PACz,0.083,,,,,,,1000,10,5000,30,10,160,110,20,,,,,,,,,,,,,,,19.3908,73.3638,1.09108,24.2247,6975,CH2,v1,
27907,20250113,57,Cs0.05MA0.16FA0.79PbI2.9Br0.1,1.73,PMACl,0.72,PSP,2.3,,,Me-2PACz,0.248,DMACPA,0.083,,,,,,,1000,10,5000,30,9,200,110,25,,,,,,,,,,,,,,,18.1585,72.073,1.08667,23.1852,6977,CH3,v1,
27910,20250113,57,Cs0.05MA0.16FA0.79PbI2.9Br0.1,1.73,MACl,7.0,PMACl,0.7,,,py3,0.165,DMACPA,0.165,,,,,,,1000,10,4700,30,12,180,115,30,,,,,,,,,,,,,,,17.0637,68.7818,1.08431,22.8794,6978,CH2,v1,
27913,20250113,57,Cs0.05MA0.16FA0.79PbI2.9Br0.1,1.73,PMACl,0.72,PSP,2.3,,,MeO-2PACz,0.11,DMACPA,0.22,,,,,,,1000,10,5000,30,10,160,110,25,,,,,,,,,,,,,,,17.7269,80.2706,1.02865,21.4688,6979,CH1,v1,
27920,20250113,57,Cs0.05MA0.16FA0.79PbI2.9Br0.1,1.73,PMACl,0.72,PSP,2.3,,,Me-4PACz,0.198,py3,0.132,,,,,,,1000,10,5000,30,12,160,110,25,,,,,,,,,,,,,,,18.2805,73.0359,1.07595,23.2627,6980,CH4,v1,
27922,20250113,57,Cs0.05MA0.16FA0.79PbI2.9Br0.1,1.73,PMACl,0.72,PSP,2.3,,,MeO-2PACz,0.11,DMACPA,0.22,,,,,,,1000,10,5000,30,15,220,110,30,,,,,,,,,,,,,,,19.6662,73.073,1.08456,24.8148,6981,CH2,v1,
27931,20250113,57,Cs0.05MA0.1FA0.85PbI3.0,1.73,MACl,14.6,PEAI,0.517,,,py3,0.248,2PACz,0.083,,,,,,,1000,10,5000,30,6,240,110,25,,,,,,,,,,,,,,,18.8423,70.5748,1.07664,24.7977,6983,CH3,v1,
27935,20250113,57,Cs0.05MA0.16FA0.79PbI2.9Br0.1,1.73,PMACl,0.72,PSP,2.3,,,Me-4PACz,0.198,DMACPA,0.132,,,,,,,1000,10,5000,30,12,160,110,25,,,,,,,,,,,,,,,17.8853,71.0287,1.09588,22.9773,6984,CH3,v1,
27940,20250113,57,Cs0.05MA0.16FA0.79PbI2.9Br0.1,1.73,PMACl,0.72,PSP,2.3,,,Me-4PACz,0.198,py3,0.132,,,,,,,1000,10,5000,30,10,180,110,30,,,,,,,,,,,,,,,19.4899,73.9633,1.10344,23.8807,6985,CH4,v1,
27941,20250113,57,Cs0.05MA0.16FA0.79PbI2.9Br0.1,1.73,PMACl,0.72,PSP,2.3,,,Me-4PACz,0.198,py3,0.132,,,,,,,1000,10,5000,30,6,200,110,25,,,,,,,,,,,,,,,17.9294,73.0029,1.09576,22.4134,6986,CH1,v1,
27952,20250113,57,Cs0.05MA0.16FA0.79PbI2.9Br0.1,1.73,MACl,7.0,PEAI,0.8,,,Me-4PACz,0.198,py3,0.132,,,,,,,1200,10,5000,30,8,160,110,25,,,,,,,,,,,,,,,18.0185,71.737,1.0632,23.6244,6988,CH4,v1,
27958,20250113,57,Cs0.05MA0.1FA0.85PbI3.0,1.73,MACl,14.6,PEAI,0.517,,,Me-4PACz,0.132,py3,0.198,,,,,,,1000,10,5000,35,9,260,115,18,,,,,,,,,,,,,,,18.5999,72.4386,1.05419,24.357,6990,CH2,v1,
27964,20250113,57,Cs0.05MA0.16FA0.79PbI2.9Br0.1,1.73,MACl,7.0,PEAI,0.8,,,Me-4PACz,0.132,py3,0.198,,,,,,,1000,10,4700,35,6,220,115,30,,,,,,,,,,,,,,,17.4095,68.5647,1.06286,23.8897,6991,CH4,v1,
27965,20250113,57,Cs0.05MA0.16FA0.79PbI2.9Br0.1,1.73,PMACl,0.72,PSP,2.3,,,Me-4PACz,0.198,DMACPA,0.132,,,,,,,1000,10,5000,30,15,200,110,25,,,,,,,,,,,,,,,19.123,82.182,0.971868,23.9427,6992,CH1,v1,
27969,20250113,57,Cs0.05MA0.1FA0.85PbI3.0,1.73,MACl,14.6,PEAI,0.517,,,py3,0.248,4PACz,0.083,,,,,,,1000,10,5000,40,15,200,105,15,,,,,,,,,,,,,,,20.6857,79.7402,1.09591,23.6709,6993,CH1,v1,
27974,20250113,57,Cs0.05MA0.1FA0.85PbI3.0,1.73,MACl,14.6,PEAI,0.517,,,py3,0.248,4PACz,0.083,,,,,,,1000,10,5000,40,6,170,100,20,,,,,,,,,,,,,,,20.7663,75.3894,1.12266,24.5358,6994,CH2,v1,
27978,20250113,57,Cs0.05MA0.1FA0.85PbI3.0,1.73,MACl,14.6,PEAI,0.517,,,py3,0.248,4PACz,0.083,,,,,,,1000,10,5000,30,8,160,110,25,,,,,,,,,,,,,,,20.415,74.4804,1.11077,24.6765,6995,CH2,v1,
27982,20250113,57,Cs0.1FA0.9PbI2.8Br0.2,1.5,MACl,3.5,PACl,12.0,,,MeO-4PADBC,0.11,py3,0.22,,,,,,,1000,10,5000,30,8,200,110,25,,,,,,,,,,,,,,,20.5842,74.746,1.11674,24.6601,6996,CH2,v1,
27986,20250113,57,Cs0.1FA0.9PbI2.8Br0.2,1.5,MACl,3.5,PACl,12.0,,,Me-2PACz,0.132,DMACPA,0.198,,,,,,,1000,10,4000,30,10,200,110,30,,,,,,,,,,,,,,,21.111,75.9071,1.12735,24.67,6997,CH2,v1,
27991,20250113,57,Cs0.05MA0.16FA0.79PbI2.9Br0.1,1.73,MACl,7.0,PEAI,0.8,,,Me-4PACz,0.198,py3,0.132,,,,,,,1000,10,5300,30,8,200,105,25,,,,,,,,,,,,,,,21.0544,76.361,1.12395,24.5315,6998,CH3,v1,
27994,20250113,57,Cs0.1FA0.9PbI2.8Br0.2,1.5,MACl,3.5,PACl,12.0,,,Me-2PACz,0.132,DMACPA,0.198,,,,,,,1000,10,4700,35,8,160,115,30,,,,,,,,,,,,,,,19.9082,76.8647,1.10365,23.4678,6999,CH2,v1,
27997,20250113,57,Cs0.05MA0.16FA0.79PbI2.9Br0.1,1.73,MACl,7.0,PEAI,0.8,,,Me-4PACz,0.132,py3,0.198,,,,,,,1000,10,5000,35,8,260,115,20,,,,,,,,,,,,,,,20.7069,83.3008,1.01611,24.4638,7000,CH1,v1,
28002,20250113,57,Cs0.1FA0.9PbI2.8Br0.2,1.5,MACl,3.5,PACl,12.0,,,Me-4PACz,0.132,DMACPA,0.198,,,,,,,1000,10,4700,35,6,160,115,30,,,,,,,,,,,,,,,20.4813,76.7935,1.09449,24.3681,7001,CH2,v1,
28007,20250113,57,Cs0.05MA0.16FA0.79PbI2.9Br0.1,1.73,MACl,7.0,PEAI,0.8,,,Me-4PACz,0.198,py3,0.132,,,,,,,1000,10,5000,30,8,200,110,30,,,,,,,,,,,,,,,19.7879,75.9689,1.09318,23.8271,7002,CH3,v1,
28011,20250113,57,Cs0.1FA0.9PbI2.8Br0.2,1.5,MACl,3.5,PACl,12.0,,,Me-4PACz,0.132,DMACPA,0.198,,,,,,,1000,10,5000,30,8,200,110,25,,,,,,,,,,,,,,,20.3795,76.0443,1.11422,24.0522,7003,CH3,v1,
28015,20250113,57,Cs0.1FA0.9PbI2.8Br0.2,1.5,MACl,3.5,PACl,12.0,,,Me-4PACz,0.132,DMACPA,0.198,,,,,,,1000,10,5000,30,8,260,110,20,,,,,,,,,,,,,,,20.3485,76.2816,1.0944,24.3745,7004,CH3,v1,
28020,20250113,57,Cs0.05MA0.16FA0.79PbI2.9Br0.1,1.73,MACl,7.0,PEAI,0.8,,,Me-4PACz,0.132,py3,0.198,,,,,,,1000,10,4700,30,6,160,115,30,,,,,,,,,,,,,,,18.4529,73.6698,1.07638,23.2707,7005,CH4,v1,
28023,20250113,57,Cs0.05MA0.16FA0.79PbI2.9Br0.1,1.73,MACl,7.0,PEAI,0.8,,,Me-4PACz,0.132,py3,0.198,,,,,,,1200,10,5000,30,15,200,110,30,,,,,,,,,,,,,,,19.5918,75.3988,1.10315,23.5546,7006,CH3,v1,
28026,20250113,57,Cs0.05MA0.1FA0.85PbI3.0,1.73,MACl,14.6,PEAI,0.517,,,py3,0.248,2PACz,0.083,,,,,,,1000,10,5000,30,8,160,100,30,,,,,,,,,,,,,,,19.5054,74.8988,1.07341,24.2613,7007,CH2,v1,
28033,20250113,57,Cs0.1FA0.9PbI2.8Br0.2,1.5,MACl,3.5,PACl,12.0,,,MeO-4PADBC,0.11,py3,0.22,,,,,,,1000,10,4700,35,8,160,115,20,,,,,,,,,,,,,,,19.4618,82.1011,1.0631,22.2978,7009,CH1,v1,
28040,20250113,57,Cs0.05MA0.16FA0.79PbI2.9Br0.1,1.73,MACl,7.0,PEAI,0.8,,,py3,0.248,4PACz,0.083,,,,,,,1000,10,5000,35,6,160,110,20,,,,,,,,,,,,,,,20.0489,76.2323,1.08769,24.1796,7010,CH4,v1,
28042,20250113,57,Cs0.05MA0.16FA0.79PbI2.9Br0.1,1.73,PMACl,0.72,PSP,2.3,,,Me-2PACz,0.248,DMACPA,0.083,,,,,,,1000,10,5000,30,15,220,110,30,,,,,,,,,,,,,,,19.3661,76.6649,1.08699,23.2393,7011,CH2,v1,
28048,20250113,57,Cs0.05MA0.16FA0.79PbI2.9Br0.1,1.73,MACl,7.0,PEAI,0.8,,,Me-4PACz,0.132,py3,0.198,,,,,,,1000,10,5000,30,6,260,110,25,,,,,,,,,,,,,,,18.6442,76.1642,1.09596,22.3356,7012,CH4,v1,
28051,20250113,57,Cs0.1FA0.9PbI2.8Br0.2,1.5,MACl,3.5,PACl,12.0,,,Me-4PACz,0.132,DMACPA,0.198,,,,,,,1000,10,4000,30,6,170,110,30,,,,,,,,,,,,,,,18.9783,77.531,1.04422,23.4417,7013,CH3,v1,
28054,20250113,57,Cs0.05MA0.16FA0.79PbI2.9Br0.1,1.73,MACl,7.0,PEAI,0.8,,,py3,0.248,4PACz,0.083,,,,,,,1000,10,5000,30,6,200,110,20,,,,,,,,,,,,,,,18.4275,75.6933,1.05662,23.0404,7014,CH2,v1,
28058,20250113,57,Cs0.1FA0.9PbI2.8Br0.2,1.5,MACl,3.5,PACl,12.0,,,Me-2PACz,0.132,DMACPA,0.198,,,,,,,1000,7,4700,27,8,160,115,30,,,,,,,,,,,,,,,19.8649,77.3462,1.06506,24.1142,7015,CH2,v1,
28062,20250113,57,Cs0.1FA0.9PbI2.8Br0.2,1.5,MACl,3.5,PACl,12.0,,,Me-4PACz,0.132,DMACPA,0.198,,,,,,,1000,10,5000,30,6,170,110,30,,,,,,,,,,,,,,,17.9598,72.8429,1.03482,23.8258,7016,CH2,v1,
28065,20250113,57,Cs0.05MA0.16FA0.79PbI2.9Br0.1,1.73,MACl,7.0,PEAI,0.8,,,py3,0.248,4PACz,0.083,,,,,,,1000,10,5000,30,8,200,110,25,,,,,,,,,,,,,,,16.8663,69.9646,0.973396,24.7658,7017,CH1,v1,
28070,20250113,57,Cs0.1FA0.9PbI2.8Br0.2,1.5,MACl,3.5,PACl,12.0,,,MeO-4PADBC,0.11,py3,0.22,,,,,,,1000,10,5000,30,8,270,110,20,,,,,,,,,,,,,,,18.0562,72.1478,1.03633,24.1493,7018,CH2,v1,
28076,20250113,57,Cs0.05MA0.16FA0.79PbI2.9Br0.1,1.73,MACl,7.0,PEAI,0.8,,,Me-4PACz,0.132,py3,0.198,,,,,,,1000,10,5000,30,6,170,105,30,,,,,,,,,,,,,,,17.3253,67.771,1.08413,23.5806,7019,CH4,v1,
28080,20250113,57,Cs0.05MA0.16FA0.79PbI2.9Br0.1,1.73,MACl,7.0,PEAI,0.8,,,py3,0.248,4PACz,0.083,,,,,,,1000,15,5000,35,8,160,110,20,,,,,,,,,,,,,,,17.5754,74.0507,0.966579,24.555,7020,CH4,v1,
28084,20250113,57,Cs0.1FA0.9PbI2.8Br0.2,1.5,MACl,3.5,PACl,12.0,,,Me-4PACz,0.132,DMACPA,0.198,,,,,,,1000,10,5000,30,15,260,110,25,,,,,,,,,,,,,,,16.9378,69.0344,1.00313,24.4588,7021,CH4,v1,
28086,20250113,57,Cs0.05MA0.16FA0.79PbI2.9Br0.1,1.73,MACl,7.0,PEAI,0.8,,,Me-4PACz,0.132,py3,0.198,,,,,,,1000,10,4700,30,12,220,110,30,,,,,,,,,,,,,,,18.1216,73.9215,1.02545,23.9063,7022,CH2,v1,
28090,20250113,57,Cs0.05MA0.16FA0.79PbI2.9Br0.1,1.73,PMACl,0.72,PSP,2.3,,,MeO-2PACz,0.11,DMACPA,0.22,,,,,,,1000,10,5000,30,8,260,110,25,,,,,,,,,,,,,,,18.7746,71.5246,1.03634,25.3286,7023,CH2,v1,
28093,20250113,57,Cs0.1FA0.9PbI2.8Br0.2,1.5,MACl,3.5,PACl,12.0,,,MeO-4PADBC,0.11,py3,0.22,,,,,,,1000,10,4700,35,8,160,115,30,,,,,,,,,,,,,,,15.7542,68.9437,0.954231,23.9468,7024,CH1,v1,
28099,20250113,57,Cs0.1FA0.9PbI2.8Br0.2,1.5,MACl,3.5,PACl,12.0,,,Me-4PACz,0.132,2PACz,0.198,,,,,,,1000,10,5000,30,15,200,110,30,,,,,,,,,,,,,,,18.3629,72.2529,1.05689,24.0467,7025,CH3,v1,
28101,20250113,57,Cs0.05MA0.16FA0.79PbI2.9Br0.1,1.73,MACl,7.0,PEAI,0.8,,,py3,0.248,4PACz,0.083,,,,,,,1000,10,5000,40,11,230,100,20,,,,,,,,,,,,,,,17.8187,71.7247,1.03048,24.1084,7026,CH1,v1,
28105,20250113,57,Cs0.1FA0.9PbI2.8Br0.2,1.5,MACl,3.5,PACl,12.0,,,Me-2PACz,0.132,DMACPA,0.198,,,,,,,1300,15,5600,35,8,160,115,20,,,,,,,,,,,,,,,18.1441,71.5891,1.01334,25.0111,7027,CH1,v1,
28110,20250113,57,Cs0.1FA0.9PbI2.8Br0.2,1.5,MACl,3.5,PACl,12.0,,,Me-4PACz,0.132,2PACz,0.198,,,,,,,1000,10,5000,30,15,260,110,25,,,,,,,,,,,,,,,17.7685,72.4249,1.00706,24.3616,7028,CH2,v1,
28115,20250113,57,Cs0.05MA0.16FA0.79PbI2.9Br0.1,1.73,MACl,7.0,PEAI,0.8,,,Me-4PACz,0.132,py3,0.198,,,,,,,1000,10,4700,30,2,160,115,30,,,,,,,,,,,,,,,19.4222,74.9529,1.04732,24.7417,7029,CH3,v1,
28118,20250113,57,Cs0.1FA0.9PbI2.8Br0.2,1.5,MACl,3.5,PACl,12.0,,,Me-4PACz,0.132,DMACPA,0.198,,,,,,,1000,10,4000,30,11,230,110,30,,,,,,,,,,,,,,,17.1824,65.8046,1.10445,23.6419,7030,CH2,v1,
28122,20250113,57,Cs0.1FA0.9PbI2.8Br0.2,1.5,MACl,3.5,PACl,12.0,,,Me-2PACz,0.132,DMACPA,0.198,,,,,,,1300,15,5600,35,8,200,110,30,,,,,,,,,,,,,,,19.8337,72.2141,1.09246,25.1406,7031,CH2,v1,
28128,20250113,57,Cs0.1FA0.9PbI2.8Br0.2,1.5,MACl,3.5,PACl,12.0,,,Me-4PACz,0.132,DMACPA,0.198,,,,,,,1000,10,4700,35,10,160,115,30,,,,,,,,,,,,,,,18.9838,73.8541,1.03728,24.7806,7032,CH4,v1,
28130,20250113,57,Cs0.1FA0.9PbI2.8Br0.2,1.5,MACl,3.5,PACl,12.0,,,Me-4PACz,0.132,DMACPA,0.198,,,,,,,1000,10,5000,30,10,160,110,25,,,,,,,,,,,,,,,19.1926,71.2227,1.06239,25.3649,7033,CH2,v1,
28134,20250113,57,Cs0.1FA0.9PbI2.8Br0.2,1.5,MACl,3.5,PACl,12.0,,,Me-4PACz,0.132,2PACz,0.198,,,,,,,1000,10,5000,30,15,220,110,25,,,,,,,,,,,,,,,18.2419,65.9196,1.09644,25.2389,7034,CH2,v1,
28139,20250113,57,Cs0.05MA0.16FA0.79PbI2.9Br0.1,1.73,MACl,7.0,PEAI,0.8,,,Me-4PACz,0.132,py3,0.198,,,,,,,1000,10,5000,35,6,200,105,30,,,,,,,,,,,,,,,19.7701,73.6445,1.07671,24.9328,7035,CH3,v1,
28144,20250113,57,Cs0.1FA0.9PbI2.8Br0.2,1.5,MACl,3.5,PACl,12.0,,,Me-2PACz,0.132,DMACPA,0.198,,,,,,,1000,7,4700,27,10,160,110,30,,,,,,,,,,,,,,,20.3745,73.946,1.10594,24.9137,7036,CH4,v1,
28149,20250113,57,Cs0.05MA0.1FA0.85PbI3.0,1.73,MACl,14.6,PEAI,0.517,,,Me-4PACz,0.198,DMACPA,0.132,,,,,,,1000,10,4700,30,8,200,115,30,,,,,,,,,,,,,,,18.4479,75.1864,0.987379,24.8499,7038,CH1,v1,
28156,20250113,57,Cs0.05MA0.16FA0.79PbI2.9Br0.1,1.73,PMACl,0.72,PSP,2.3,,,Me-4PACz,0.198,py3,0.132,,,,,,,1000,10,5000,30,6,160,110,25,,,,,,,,,,,,,,,19.1722,75.0193,1.00317,25.4756,7039,CH4,v1,
