Repository: MI-Materials-Intelligence/Recipe-Language-Model

# Learning Layer

## Overview

In the learning layer, the formulas and parameters are encoded and then tokenised into recipes as inputs. Through atomic skills of data extraction, cleaning, and matching, these data are organised into standardised datasets, providing the basis for RLM training and iterative recipe refinement.

Key Atomic Skills:
- **Cleaning**: Preprocessing and outlier cleaning
- **Matching**: Matching data pairs based on variables
- **Extraction**: Data extraction from robotic boxes

File: seven_ai_layers_robotics/learning/data/data50764_from_db.csv (part 9 of 253)
No,date,rank,Formula PVK,Concentration PVK,Formula Additive 1,Concentration Additive 1,Formula Additive 2,Concentration Additive 2,Formula Additive 3,Concentration Additive 3,Formula SAM 1,Concentration SAM 1,Formula SAM 2,Concentration SAM 2,Formula SAM 3,Concentration SAM 3,Spin Coating Speed SAM,Spin Coating Time SAM,Annealed Temperature SAM,Annealed Time SAM,Spin Coating Speed PVK 1,Spin Coating Time PVK 1,Spin Coating Speed PVK 2,Spin Coating Time PVK 2,Antisolvent Dropping Timing,Antisolvent Volume,Annealed Temperature PVK,Annealed Time PVK,Formula Passivator 1,Concentration Passivator 1,Formula Passivator 2,Concentration Passivator 2,Formula Passivator 3,Concentration Passivator 3,Formula Passivator 4,Concentration Passivator 4,Spin Coating Speed Passivator,Spin Coating Time Passivator,Passivator Dropping Timing,Passivator Volume,Annealed Temperature Passivator,Annealed Time Passivator,PCE,FF,Voc,Jsc,Product,Channel,From,upload_time
2144,20240920,6,Cs0.1FA0.9PbI2.85Br0.15,1.8,,,,,,,,,,,,,,,,,1000,10,5000,40,10,120,110,40,,,,,,,,,,,,,,,15.994,76.856,0.98008,21.233,536,CH4,v0,
2145,20240920,6,Cs0.1MA0.19FA0.71PbI2.85Br0.15,1.6,,,,,,,,,,,,,,,,,1000,10,5000,40,10,120,110,40,,,,,,,,,,,,,,,2.2094,77.206,0.12579,22.75,537,CH1,v0,
2146,20240920,6,Cs0.1MA0.19FA0.71PbI2.85Br0.15,1.6,,,,,,,,,,,,,,,,,1000,10,5000,40,10,120,110,40,,,,,,,,,,,,,,,13.943,68.712,1.0048,20.194,537,CH2,v0,
2147,20240920,6,Cs0.1MA0.19FA0.71PbI2.85Br0.15,1.6,,,,,,,,,,,,,,,,,1000,10,5000,40,10,120,110,40,,,,,,,,,,,,,,,14.463,70.951,1.0177,20.031,537,CH3,v0,
2148,20240920,6,Cs0.1MA0.19FA0.71PbI2.85Br0.15,1.6,,,,,,,,,,,,,,,,,1000,10,5000,40,10,120,110,40,,,,,,,,,,,,,,,12.613,62.398,0.9998,20.218,537,CH4,v0,
2149,20240920,6,Cs0.1MA0.19FA0.71PbI2.85Br0.15,1.6,,,,,,,,,,,,,,,,,1000,10,5000,40,10,120,110,40,,,,,,,,,,,,,,,1.178,1724.9,0.007691,8.8799,538,CH1,v0,
2150,20240920,6,Cs0.1MA0.19FA0.71PbI2.85Br0.15,1.6,,,,,,,,,,,,,,,,,1000,10,5000,40,10,120,110,40,,,,,,,,,,,,,,,0.16642,67.705,0.0201,12.229,538,CH2,v0,
2151,20240920,6,Cs0.1MA0.19FA0.71PbI2.85Br0.15,1.6,,,,,,,,,,,,,,,,,1000,10,5000,40,10,120,110,40,,,,,,,,,,,,,,,0.19203,57.3,0.024702,13.567,538,CH3,v0,
2152,20240920,6,Cs0.1MA0.19FA0.71PbI2.85Br0.15,1.6,,,,,,,,,,,,,,,,,1000,10,5000,40,10,120,110,40,,,,,,,,,,,,,,,0.11453,76.833,0.013416,11.111,538,CH4,v0,
2153,20240920,6,Cs0.1MA0.19FA0.71PbI2.85Br0.15,1.6,,,,,,,,,,,,,,,,,1000,10,5000,40,10,120,110,40,,,,,,,,,,,,,,,13.677,72.623,0.93396,20.165,539,CH1,v0,
2154,20240920,6,Cs0.1MA0.19FA0.71PbI2.85Br0.15,1.6,,,,,,,,,,,,,,,,,1000,10,5000,40,10,120,110,40,,,,,,,,,,,,,,,14.591,74.333,0.9553,20.548,539,CH2,v0,
2155,20240920,6,Cs0.1MA0.19FA0.71PbI2.85Br0.15,1.6,,,,,,,,,,,,,,,,,1000,10,5000,40,10,120,110,40,,,,,,,,,,,,,,,15.083,77.303,0.95995,20.326,539,CH3,v0,
2156,20240920,6,Cs0.1MA0.19FA0.71PbI2.85Br0.15,1.6,,,,,,,,,,,,,,,,,1000,10,5000,40,10,120,110,40,,,,,,,,,,,,,,,15.317,77.029,0.96827,20.536,539,CH4,v0,
2157,20240920,6,Cs0.1MA0.19FA0.71PbI2.85Br0.15,1.6,,,,,,,,,,,,,,,,,1000,10,5000,40,10,120,110,40,,,,,,,,,,,,,,,1.1985,26.985,0.27838,15.954,540,CH1,v0,
2158,20240920,6,Cs0.1MA0.19FA0.71PbI2.85Br0.15,1.6,,,,,,,,,,,,,,,,,1000,10,5000,40,10,120,110,40,,,,,,,,,,,,,,,2.5069,34.689,0.43181,16.736,540,CH2,v0,
2159,20240920,6,Cs0.1MA0.19FA0.71PbI2.85Br0.15,1.6,,,,,,,,,,,,,,,,,1000,10,5000,40,10,120,110,40,,,,,,,,,,,,,,,2.7569,35.433,0.47159,16.498,540,CH3,v0,
2160,20240920,6,Cs0.1MA0.19FA0.71PbI2.85Br0.15,1.6,,,,,,,,,,,,,,,,,1000,10,5000,40,10,120,110,40,,,,,,,,,,,,,,,1.0433,26.061,0.26262,15.244,540,CH4,v0,
2161,20240920,6,Cs0.1MA0.19FA0.71PbI2.85Br0.15,1.6,,,,,,,,,,,,,,,,,1000,10,5000,40,10,120,110,40,,,,,,,,,,,,,,,14.119,74.882,0.93669,20.13,541,CH1,v0,
2162,20240920,6,Cs0.1MA0.19FA0.71PbI2.85Br0.15,1.6,,,,,,,,,,,,,,,,,1000,10,5000,40,10,120,110,40,,,,,,,,,,,,,,,14.744,75.857,0.94937,20.473,541,CH2,v0,
2163,20240920,6,Cs0.1MA0.19FA0.71PbI2.85Br0.15,1.6,,,,,,,,,,,,,,,,,1000,10,5000,40,10,120,110,40,,,,,,,,,,,,,,,12.387,65.46,0.93718,20.192,541,CH3,v0,
2164,20240920,6,Cs0.1MA0.19FA0.71PbI2.85Br0.15,1.6,,,,,,,,,,,,,,,,,1000,10,5000,40,10,120,110,40,,,,,,,,,,,,,,,15.206,77.674,0.95869,20.42,541,CH4,v0,
2165,20240920,6,Cs0.1MA0.19FA0.71PbI2.85Br0.15,1.6,,,,,,,,,,,,,,,,,1000,10,5000,40,10,120,110,40,,,,,,,,,,,,,,,4.2529,53.528,0.5011,15.855,542,CH1,v0,
2166,20240920,6,Cs0.1MA0.19FA0.71PbI2.85Br0.15,1.6,,,,,,,,,,,,,,,,,1000,10,5000,40,10,120,110,40,,,,,,,,,,,,,,,5.7668,54.728,0.61988,16.999,542,CH2,v0,
2167,20240920,6,Cs0.1MA0.19FA0.71PbI2.85Br0.15,1.6,,,,,,,,,,,,,,,,,1000,10,5000,40,10,120,110,40,,,,,,,,,,,,,,,6.0844,56.862,0.6394,16.735,542,CH3,v0,
2168,20240920,6,Cs0.1MA0.19FA0.71PbI2.85Br0.15,1.6,,,,,,,,,,,,,,,,,1000,10,5000,40,10,120,110,40,,,,,,,,,,,,,,,3.8613,45.69,0.53671,15.746,542,CH4,v0,
2169,20240920,6,Cs0.1FA0.9PbI2.85Br0.15,1.8,,,,,,,,,,,,,,,,,1000,10,5000,40,10,120,110,30,,,,,,,,,,,,,,,14.32,70.445,1.0022,20.284,543,CH1,v0,
2170,20240920,6,Cs0.1FA0.9PbI2.85Br0.15,1.8,,,,,,,,,,,,,,,,,1000,10,5000,40,10,120,110,30,,,,,,,,,,,,,,,1.8927,189.27,0.060834,16.438,543,CH2,v0,
2171,20240920,6,Cs0.1FA0.9PbI2.85Br0.15,1.8,,,,,,,,,,,,,,,,,1000,10,5000,40,10,120,110,30,,,,,,,,,,,,,,,14.598,71.973,1.0053,20.175,543,CH3,v0,
2172,20240920,6,Cs0.1FA0.9PbI2.85Br0.15,1.8,,,,,,,,,,,,,,,,,1000,10,5000,40,10,120,110,30,,,,,,,,,,,,,,,14.814,72.362,1.0094,20.28,543,CH4,v0,
2173,20240920,6,Cs0.1FA0.9PbI2.85Br0.15,1.8,,,,,,,,,,,,,,,,,1000,10,5000,40,10,120,110,30,,,,,,,,,,,,,,,13.748,67.144,1.0083,20.307,544,CH1,v0,
2174,20240920,6,Cs0.1FA0.9PbI2.85Br0.15,1.8,,,,,,,,,,,,,,,,,1000,10,5000,40,10,120,110,30,,,,,,,,,,,,,,,14.648,69.47,1.0174,20.724,544,CH2,v0,
2175,20240920,6,Cs0.1FA0.9PbI2.85Br0.15,1.8,,,,,,,,,,,,,,,,,1000,10,5000,40,10,120,110,30,,,,,,,,,,,,,,,7.6862,40.553,0.94027,20.158,544,CH3,v0,
2176,20240920,6,Cs0.1FA0.9PbI2.85Br0.15,1.8,,,,,,,,,,,,,,,,,1000,10,5000,40,10,120,110,30,,,,,,,,,,,,,,,14.761,71.0,1.0182,20.418,544,CH4,v0,
2177,20240920,6,Cs0.1FA0.9PbI2.85Br0.15,1.8,,,,,,,,,,,,,,,,,1000,10,5000,40,10,120,110,30,,,,,,,,,,,,,,,13.963,73.131,0.91611,20.841,545,CH1,v0,
2178,20240920,6,Cs0.1FA0.9PbI2.85Br0.15,1.8,,,,,,,,,,,,,,,,,1000,10,5000,40,10,120,110,30,,,,,,,,,,,,,,,0.61998,48.059,0.069348,18.602,545,CH2,v0,
2179,20240920,6,Cs0.1FA0.9PbI2.85Br0.15,1.8,,,,,,,,,,,,,,,,,1000,10,5000,40,10,120,110,30,,,,,,,,,,,,,,,15.226,77.565,0.9434,20.807,545,CH3,v0,
2180,20240920,6,Cs0.1FA0.9PbI2.85Br0.15,1.8,,,,,,,,,,,,,,,,,1000,10,5000,40,10,120,110,30,,,,,,,,,,,,,,,15.455,77.572,0.95207,20.927,545,CH4,v0,
2181,20240920,6,Cs0.1FA0.9PbI2.85Br0.15,1.8,,,,,,,,,,,,,,,,,1000,10,5000,40,10,120,110,30,,,,,,,,,,,,,,,14.129,72.204,0.94004,20.816,546,CH1,v0,
2182,20240920,6,Cs0.1FA0.9PbI2.85Br0.15,1.8,,,,,,,,,,,,,,,,,1000,10,5000,40,10,120,110,30,,,,,,,,,,,,,,,15.047,74.482,0.95883,21.07,546,CH2,v0,
2183,20240920,6,Cs0.1FA0.9PbI2.85Br0.15,1.8,,,,,,,,,,,,,,,,,1000,10,5000,40,10,120,110,30,,,,,,,,,,,,,,,14.661,74.125,0.96983,20.394,546,CH3,v0,
2184,20240920,6,Cs0.1FA0.9PbI2.85Br0.15,1.8,,,,,,,,,,,,,,,,,1000,10,5000,40,10,120,110,30,,,,,,,,,,,,,,,15.712,77.326,0.97139,20.918,546,CH4,v0,
2185,20240920,6,Cs0.1FA0.9PbI2.85Br0.15,1.8,,,,,,,,,,,,,,,,,1000,10,5000,40,10,120,110,30,,,,,,,,,,,,,,,14.458,75.37,0.92762,20.679,547,CH1,v0,
2186,20240920,6,Cs0.1FA0.9PbI2.85Br0.15,1.8,,,,,,,,,,,,,,,,,1000,10,5000,40,10,120,110,30,,,,,,,,,,,,,,,1.8588,76.375,0.11413,21.325,547,CH2,v0,
2187,20240920,6,Cs0.1FA0.9PbI2.85Br0.15,1.8,,,,,,,,,,,,,,,,,1000,10,5000,40,10,120,110,30,,,,,,,,,,,,,,,15.224,78.465,0.93987,20.644,547,CH3,v0,
2188,20240920,6,Cs0.1FA0.9PbI2.85Br0.15,1.8,,,,,,,,,,,,,,,,,1000,10,5000,40,10,120,110,30,,,,,,,,,,,,,,,15.387,78.195,0.94571,20.808,547,CH4,v0,
2189,20240920,6,Cs0.1FA0.9PbI2.85Br0.15,1.8,,,,,,,,,,,,,,,,,1000,10,5000,40,10,120,110,30,,,,,,,,,,,,,,,14.379,73.578,0.95148,20.539,548,CH1,v0,
2190,20240920,6,Cs0.1FA0.9PbI2.85Br0.15,1.8,,,,,,,,,,,,,,,,,1000,10,5000,40,10,120,110,30,,,,,,,,,,,,,,,15.262,75.986,0.96346,20.847,548,CH2,v0,
2191,20240920,6,Cs0.1FA0.9PbI2.85Br0.15,1.8,,,,,,,,,,,,,,,,,1000,10,5000,40,10,120,110,30,,,,,,,,,,,,,,,8.6859,45.846,0.93314,20.303,548,CH3,v0,
2192,20240920,6,Cs0.1FA0.9PbI2.85Br0.15,1.8,,,,,,,,,,,,,,,,,1000,10,5000,40,10,120,110,30,,,,,,,,,,,,,,,15.648,77.76,0.97301,20.681,548,CH4,v0,
2193,20240920,6,Cs0.07MA0.16FA0.77PbI2.85Br0.15,1.42,,,,,,,,,,,,,,,,,1000,10,5000,30,10,120,110,25,,,,,,,,,,,,,,,0.096635,32.489,0.019871,14.968,549,CH1,v0,
2194,20240920,6,Cs0.07MA0.16FA0.77PbI2.85Br0.15,1.42,,,,,,,,,,,,,,,,,1000,10,5000,30,10,120,110,25,,,,,,,,,,,,,,,0.36735,28.733,0.069763,18.326,549,CH2,v0,
2195,20240920,6,Cs0.07MA0.16FA0.77PbI2.85Br0.15,1.42,,,,,,,,,,,,,,,,,1000,10,5000,30,10,120,110,25,,,,,,,,,,,,,,,0.0040393,1.2611,0.021429,14.948,549,CH3,v0,
2196,20240920,6,Cs0.07MA0.16FA0.77PbI2.85Br0.15,1.42,,,,,,,,,,,,,,,,,1000,10,5000,30,10,120,110,25,,,,,,,,,,,,,,,0.074599,458.9,0.003038,5.3501,549,CH4,v0,
2197,20240920,6,Cs0.07MA0.16FA0.77PbI2.85Br0.15,1.42,,,,,,,,,,,,,,,,,1000,10,5000,30,10,120,110,25,,,,,,,,,,,,,,,0.0,0.0,0.035029,15.353,550,CH1,v0,
2198,20240920,6,Cs0.07MA0.16FA0.77PbI2.85Br0.15,1.42,,,,,,,,,,,,,,,,,1000,10,5000,30,10,120,110,25,,,,,,,,,,,,,,,0.16757,20.994,0.050644,15.761,550,CH2,v0,
2199,20240920,6,Cs0.07MA0.16FA0.77PbI2.85Br0.15,1.42,,,,,,,,,,,,,,,,,1000,10,5000,30,10,120,110,25,,,,,,,,,,,,,,,0.036498,8.3574,0.030545,14.297,550,CH3,v0,
2200,20240920,6,Cs0.07MA0.16FA0.77PbI2.85Br0.15,1.42,,,,,,,,,,,,,,,,,1000,10,5000,30,10,120,110,25,,,,,,,,,,,,,,,0.10307,85.757,0.011948,10.059,550,CH4,v0,
2201,20240920,6,Cs0.07MA0.16FA0.77PbI2.85Br0.15,1.42,,,,,,,,,,,,,,,,,1000,10,5000,30,10,120,110,25,,,,,,,,,,,,,,,1.6232,27.431,0.29468,20.08,551,CH1,v0,
2202,20240920,6,Cs0.07MA0.16FA0.77PbI2.85Br0.15,1.42,,,,,,,,,,,,,,,,,1000,10,5000,30,10,120,110,25,,,,,,,,,,,,,,,5.0816,37.076,0.65085,21.058,551,CH2,v0,
2203,20240920,6,Cs0.07MA0.16FA0.77PbI2.85Br0.15,1.42,,,,,,,,,,,,,,,,,1000,10,5000,30,10,120,110,25,,,,,,,,,,,,,,,1.689,28.562,0.29858,19.805,551,CH3,v0,
2204,20240920,6,Cs0.07MA0.16FA0.77PbI2.85Br0.15,1.42,,,,,,,,,,,,,,,,,1000,10,5000,30,10,120,110,25,,,,,,,,,,,,,,,0.20708,25.262,0.055607,14.742,551,CH4,v0,
2205,20240920,6,Cs0.07MA0.16FA0.77PbI2.85Br0.15,1.42,,,,,,,,,,,,,,,,,1000,10,5000,30,10,120,110,25,,,,,,,,,,,,,,,3.0581,36.463,0.46653,17.977,552,CH1,v0,
2206,20240920,6,Cs0.07MA0.16FA0.77PbI2.85Br0.15,1.42,,,,,,,,,,,,,,,,,1000,10,5000,30,10,120,110,25,,,,,,,,,,,,,,,3.9625,38.018,0.57461,18.139,552,CH2,v0,
2207,20240920,6,Cs0.07MA0.16FA0.77PbI2.85Br0.15,1.42,,,,,,,,,,,,,,,,,1000,10,5000,30,10,120,110,25,,,,,,,,,,,,,,,2.4973,32.211,0.44742,17.328,552,CH3,v0,
2208,20240920,6,Cs0.07MA0.16FA0.77PbI2.85Br0.15,1.42,,,,,,,,,,,,,,,,,1000,10,5000,30,10,120,110,25,,,,,,,,,,,,,,,0.82497,25.719,0.21393,14.994,552,CH4,v0,
2209,20240920,6,Cs0.07MA0.16FA0.77PbI2.85Br0.15,1.42,,,,,,,,,,,,,,,,,1000,10,5000,30,10,120,110,25,,,,,,,,,,,,,,,4.3796,37.741,0.57622,20.139,553,CH1,v0,
2210,20240920,6,Cs0.07MA0.16FA0.77PbI2.85Br0.15,1.42,,,,,,,,,,,,,,,,,1000,10,5000,30,10,120,110,25,,,,,,,,,,,,,,,7.3347,43.651,0.81281,20.673,553,CH2,v0,
2211,20240920,6,Cs0.07MA0.16FA0.77PbI2.85Br0.15,1.42,,,,,,,,,,,,,,,,,1000,10,5000,30,10,120,110,25,,,,,,,,,,,,,,,3.4937,32.811,0.53877,19.763,553,CH3,v0,
2212,20240920,6,Cs0.07MA0.16FA0.77PbI2.85Br0.15,1.42,,,,,,,,,,,,,,,,,1000,10,5000,30,10,120,110,25,,,,,,,,,,,,,,,0.53122,25.082,0.13832,15.311,553,CH4,v0,
2213,20240920,6,Cs0.07MA0.16FA0.77PbI2.85Br0.15,1.42,,,,,,,,,,,,,,,,,1000,10,5000,30,10,120,110,25,,,,,,,,,,,,,,,5.6852,48.549,0.65779,17.802,554,CH1,v0,
2214,20240920,6,Cs0.07MA0.16FA0.77PbI2.85Br0.15,1.42,,,,,,,,,,,,,,,,,1000,10,5000,30,10,120,110,25,,,,,,,,,,,,,,,6.1382,46.703,0.73827,17.803,554,CH2,v0,
2215,20240920,6,Cs0.07MA0.16FA0.77PbI2.85Br0.15,1.42,,,,,,,,,,,,,,,,,1000,10,5000,30,10,120,110,25,,,,,,,,,,,,,,,4.3657,42.331,0.60127,17.152,554,CH3,v0,
2216,20240920,6,Cs0.07MA0.16FA0.77PbI2.85Br0.15,1.42,,,,,,,,,,,,,,,,,1000,10,5000,30,10,120,110,25,,,,,,,,,,,,,,,2.369,35.637,0.4375,15.195,554,CH4,v0,
2217,20240920,6,Cs0.1FA0.9PbI2.85Br0.15,1.8,,,,,,,,,,,,,,,,,1000,10,5000,40,10,120,110,50,,,,,,,,,,,,,,,0.0,0.0,0.027873,16.132,555,CH1,v0,
2218,20240920,6,Cs0.1FA0.9PbI2.85Br0.15,1.8,,,,,,,,,,,,,,,,,1000,10,5000,40,10,120,110,50,,,,,,,,,,,,,,,3.5232,31.104,0.57728,19.621,555,CH2,v0,
2219,20240920,6,Cs0.1FA0.9PbI2.85Br0.15,1.8,,,,,,,,,,,,,,,,,1000,10,5000,40,10,120,110,50,,,,,,,,,,,,,,,12.218,62.076,0.99741,19.733,555,CH3,v0,
2220,20240920,6,Cs0.1FA0.9PbI2.85Br0.15,1.8,,,,,,,,,,,,,,,,,1000,10,5000,40,10,120,110,50,,,,,,,,,,,,,,,0.72982,26.466,0.14617,18.866,555,CH4,v0,
2221,20240920,6,Cs0.1FA0.9PbI2.85Br0.15,1.8,,,,,,,,,,,,,,,,,1000,10,5000,40,10,120,110,50,,,,,,,,,,,,,,,0.28548,53.043,0.032406,16.608,556,CH1,v0,
2222,20240920,6,Cs0.1FA0.9PbI2.85Br0.15,1.8,,,,,,,,,,,,,,,,,1000,10,5000,40,10,120,110,50,,,,,,,,,,,,,,,1.2171,54.514,0.11382,19.616,556,CH2,v0,
2223,20240920,6,Cs0.1FA0.9PbI2.85Br0.15,1.8,,,,,,,,,,,,,,,,,1000,10,5000,40,10,120,110,50,,,,,,,,,,,,,,,0.40284,26.5,0.080362,18.916,556,CH3,v0,
2224,20240920,6,Cs0.1FA0.9PbI2.85Br0.15,1.8,,,,,,,,,,,,,,,,,1000,10,5000,40,10,120,110,50,,,,,,,,,,,,,,,0.055429,35.889,0.011995,12.876,556,CH4,v0,
2225,20240920,6,Cs0.1FA0.9PbI2.85Br0.15,1.8,,,,,,,,,,,,,,,,,1000,10,5000,40,10,120,110,50,,,,,,,,,,,,,,,2.5457,29.793,0.44581,19.166,557,CH1,v0,
2226,20240920,6,Cs0.1FA0.9PbI2.85Br0.15,1.8,,,,,,,,,,,,,,,,,1000,10,5000,40,10,120,110,50,,,,,,,,,,,,,,,13.677,71.667,0.94605,20.172,557,CH2,v0,
2227,20240920,6,Cs0.1FA0.9PbI2.85Br0.15,1.8,,,,,,,,,,,,,,,,,1000,10,5000,40,10,120,110,50,,,,,,,,,,,,,,,14.49,75.509,0.95751,20.041,557,CH3,v0,
2228,20240920,6,Cs0.1FA0.9PbI2.85Br0.15,1.8,,,,,,,,,,,,,,,,,1000,10,5000,40,10,120,110,50,,,,,,,,,,,,,,,7.1024,41.589,0.88013,19.403,557,CH4,v0,
2229,20240920,6,Cs0.1FA0.9PbI2.85Br0.15,1.8,,,,,,,,,,,,,,,,,1000,10,5000,40,10,120,110,50,,,,,,,,,,,,,,,2.9969,29.564,0.50613,20.028,558,CH1,v0,
2230,20240920,6,Cs0.1FA0.9PbI2.85Br0.15,1.8,,,,,,,,,,,,,,,,,1000,10,5000,40,10,120,110,50,,,,,,,,,,,,,,,5.3585,34.037,0.75681,20.802,558,CH2,v0,
2231,20240920,6,Cs0.1FA0.9PbI2.85Br0.15,1.8,,,,,,,,,,,,,,,,,1000,10,5000,40,10,120,110,50,,,,,,,,,,,,,,,4.0327,31.123,0.64245,20.169,558,CH3,v0,
2232,20240920,6,Cs0.1FA0.9PbI2.85Br0.15,1.8,,,,,,,,,,,,,,,,,1000,10,5000,40,10,120,110,50,,,,,,,,,,,,,,,0.92123,29.353,0.17571,17.862,558,CH4,v0,
2233,20240920,6,Cs0.1FA0.9PbI2.85Br0.15,1.8,,,,,,,,,,,,,,,,,1000,10,5000,40,10,120,110,50,,,,,,,,,,,,,,,7.0454,43.977,0.85474,18.744,559,CH1,v0,
2234,20240920,6,Cs0.1FA0.9PbI2.85Br0.15,1.8,,,,,,,,,,,,,,,,,1000,10,5000,40,10,120,110,50,,,,,,,,,,,,,,,14.21,74.476,0.94633,20.162,559,CH2,v0,
2235,20240920,6,Cs0.1FA0.9PbI2.85Br0.15,1.8,,,,,,,,,,,,,,,,,1000,10,5000,40,10,120,110,50,,,,,,,,,,,,,,,14.261,75.718,0.95107,19.803,559,CH3,v0,
2236,20240920,6,Cs0.1FA0.9PbI2.85Br0.15,1.8,,,,,,,,,,,,,,,,,1000,10,5000,40,10,120,110,50,,,,,,,,,,,,,,,11.166,63.103,0.94275,18.77,559,CH4,v0,
2237,20240920,6,Cs0.1FA0.9PbI2.85Br0.15,1.8,,,,,,,,,,,,,,,,,1000,10,5000,40,10,120,110,50,,,,,,,,,,,,,,,6.635,42.742,0.7834,19.815,560,CH1,v0,
2238,20240920,6,Cs0.1FA0.9PbI2.85Br0.15,1.8,,,,,,,,,,,,,,,,,1000,10,5000,40,10,120,110,50,,,,,,,,,,,,,,,9.3057,50.312,0.90324,20.477,560,CH2,v0,
2239,20240920,6,Cs0.1FA0.9PbI2.85Br0.15,1.8,,,,,,,,,,,,,,,,,1000,10,5000,40,10,120,110,50,,,,,,,,,,,,,,,7.973,46.846,0.87544,19.441,560,CH3,v0,
2240,20240920,6,Cs0.1FA0.9PbI2.85Br0.15,1.8,,,,,,,,,,,,,,,,,1000,10,5000,40,10,120,110,50,,,,,,,,,,,,,,,1.9154,28.49,0.36684,18.327,560,CH4,v0,
2241,20240924,7,Cs0.05MA0.15FA0.8PbI2.85Br0.15,1.35,,,,,,,,,,,,,,,,,1000,10,5000,25,15,120,100,30,,,,,,,,,,,,,,,0.036673,68.822,0.006477,8.2269,561,CH1,v0,
2242,20240924,7,Cs0.05MA0.15FA0.8PbI2.85Br0.15,1.35,,,,,,,,,,,,,,,,,1000,10,5000,25,15,120,100,30,,,,,,,,,,,,,,,0.060141,23.05,0.020756,12.57,561,CH2,v0,
2243,20240924,7,Cs0.05MA0.15FA0.8PbI2.85Br0.15,1.35,,,,,,,,,,,,,,,,,1000,10,5000,25,15,120,100,30,,,,,,,,,,,,,,,0.50846,31.157,0.091515,17.832,561,CH3,v0,
2244,20240924,7,Cs0.05MA0.15FA0.8PbI2.85Br0.15,1.35,,,,,,,,,,,,,,,,,1000,10,5000,25,15,120,100,30,,,,,,,,,,,,,,,0.0,0.0,0.021251,14.159,561,CH4,v0,
2245,20240924,7,Cs0.05MA0.15FA0.8PbI2.85Br0.15,1.35,,,,,,,,,,,,,,,,,1000,10,5000,25,15,120,100,30,,,,,,,,,,,,,,,0.022369,258.34,0.002287,3.7855,562,CH1,v0,
2246,20240924,7,Cs0.05MA0.15FA0.8PbI2.85Br0.15,1.35,,,,,,,,,,,,,,,,,1000,10,5000,25,15,120,100,30,,,,,,,,,,,,,,,0.3681,25.012,0.079494,18.514,562,CH2,v0,
2247,20240924,7,Cs0.05MA0.15FA0.8PbI2.85Br0.15,1.35,,,,,,,,,,,,,,,,,1000,10,5000,25,15,120,100,30,,,,,,,,,,,,,,,0.44984,26.373,0.090819,18.781,562,CH3,v0,
2248,20240924,7,Cs0.05MA0.15FA0.8PbI2.85Br0.15,1.35,,,,,,,,,,,,,,,,,1000,10,5000,25,15,120,100,30,,,,,,,,,,,,,,,0.051987,98.511,0.006306,8.3693,562,CH4,v0,
2249,20240924,7,Cs0.05MA0.15FA0.8PbI2.85Br0.15,1.35,,,,,,,,,,,,,,,,,1000,10,5000,25,15,120,100,30,,,,,,,,,,,,,,,3.0256,36.713,0.50336,16.373,563,CH1,v0,
2250,20240924,7,Cs0.05MA0.15FA0.8PbI2.85Br0.15,1.35,,,,,,,,,,,,,,,,,1000,10,5000,25,15,120,100,30,,,,,,,,,,,,,,,5.5619,43.256,0.76521,16.803,563,CH2,v0,
2251,20240924,7,Cs0.05MA0.15FA0.8PbI2.85Br0.15,1.35,,,,,,,,,,,,,,,,,1000,10,5000,25,15,120,100,30,,,,,,,,,,,,,,,8.5384,54.365,0.91815,17.106,563,CH3,v0,
2252,20240924,7,Cs0.05MA0.15FA0.8PbI2.85Br0.15,1.35,,,,,,,,,,,,,,,,,1000,10,5000,25,15,120,100,30,,,,,,,,,,,,,,,4.4249,43.355,0.64839,15.741,563,CH4,v0,
2253,20240924,7,Cs0.05MA0.15FA0.8PbI2.85Br0.15,1.35,,,,,,,,,,,,,,,,,1000,10,5000,25,15,120,100,30,,,,,,,,,,,,,,,1.5234,29.838,0.29867,17.094,564,CH1,v0,
2254,20240924,7,Cs0.05MA0.15FA0.8PbI2.85Br0.15,1.35,,,,,,,,,,,,,,,,,1000,10,5000,25,15,120,100,30,,,,,,,,,,,,,,,10.721,61.614,0.91697,18.977,564,CH2,v0,
2255,20240924,7,Cs0.05MA0.15FA0.8PbI2.85Br0.15,1.35,,,,,,,,,,,,,,,,,1000,10,5000,25,15,120,100,30,,,,,,,,,,,,,,,10.61,60.426,0.92643,18.954,564,CH3,v0,
2256,20240924,7,Cs0.05MA0.15FA0.8PbI2.85Br0.15,1.35,,,,,,,,,,,,,,,,,1000,10,5000,25,15,120,100,30,,,,,,,,,,,,,,,2.2226,32.918,0.42214,15.994,564,CH4,v0,
2257,20240924,7,Cs0.01MA0.25FA0.74PbI2.82Br0.18,1.48,,,,,,,,,,,,,,,,,1000,10,5000,30,10,120,105,30,,,,,,,,,,,,,,,0.018843,9.2998,0.01652,12.265,565,CH1,v0,
2258,20240924,7,Cs0.01MA0.25FA0.74PbI2.82Br0.18,1.48,,,,,,,,,,,,,,,,,1000,10,5000,30,10,120,105,30,,,,,,,,,,,,,,,0.0042538,3.6195,0.011727,10.021,565,CH2,v0,
2259,20240924,7,Cs0.01MA0.25FA0.74PbI2.82Br0.18,1.48,,,,,,,,,,,,,,,,,1000,10,5000,30,10,120,105,30,,,,,,,,,,,,,,,0.04555,79.663,0.00716,7.9854,565,CH3,v0,
2260,20240924,7,Cs0.01MA0.25FA0.74PbI2.82Br0.18,1.48,,,,,,,,,,,,,,,,,1000,10,5000,30,10,120,105,30,,,,,,,,,,,,,,,0.052646,66.418,0.008496,9.3302,565,CH4,v0,
2261,20240924,7,Cs0.01MA0.25FA0.74PbI2.82Br0.18,1.48,,,,,,,,,,,,,,,,,1000,10,5000,30,10,120,105,30,,,,,,,,,,,,,,,0.18638,419.94,0.0061,7.2755,566,CH1,v0,
2262,20240924,7,Cs0.01MA0.25FA0.74PbI2.82Br0.18,1.48,,,,,,,,,,,,,,,,,1000,10,5000,30,10,120,105,30,,,,,,,,,,,,,,,0.055962,24.215,0.018742,12.331,566,CH2,v0,
2263,20240924,7,Cs0.01MA0.25FA0.74PbI2.82Br0.18,1.48,,,,,,,,,,,,,,,,,1000,10,5000,30,10,120,105,30,,,,,,,,,,,,,,,0.10628,36.76,0.021749,13.293,566,CH3,v0,
2264,20240924,7,Cs0.01MA0.25FA0.74PbI2.82Br0.18,1.48,,,,,,,,,,,,,,,,,1000,10,5000,30,10,120,105,30,,,,,,,,,,,,,,,0.0,0.0,0.005833,7.0309,566,CH4,v0,
2265,20240924,7,Cs0.01MA0.25FA0.74PbI2.82Br0.18,1.48,,,,,,,,,,,,,,,,,1000,10,5000,30,10,120,105,30,,,,,,,,,,,,,,,3.3785,35.702,0.52844,17.907,567,CH1,v0,
2266,20240924,7,Cs0.01MA0.25FA0.74PbI2.82Br0.18,1.48,,,,,,,,,,,,,,,,,1000,10,5000,30,10,120,105,30,,,,,,,,,,,,,,,2.5499,33.678,0.44487,17.02,567,CH2,v0,
2267,20240924,7,Cs0.01MA0.25FA0.74PbI2.82Br0.18,1.48,,,,,,,,,,,,,,,,,1000,10,5000,30,10,120,105,30,,,,,,,,,,,,,,,1.586,30.654,0.32123,16.107,567,CH3,v0,
2268,20240924,7,Cs0.01MA0.25FA0.74PbI2.82Br0.18,1.48,,,,,,,,,,,,,,,,,1000,10,5000,30,10,120,105,30,,,,,,,,,,,,,,,1.5669,29.914,0.31893,16.424,567,CH4,v0,
2269,20240924,7,Cs0.01MA0.25FA0.74PbI2.82Br0.18,1.48,,,,,,,,,,,,,,,,,1000,10,5000,30,10,120,105,30,,,,,,,,,,,,,,,2.4895,59.624,0.29843,13.991,568,CH1,v0,
2270,20240924,7,Cs0.01MA0.25FA0.74PbI2.82Br0.18,1.48,,,,,,,,,,,,,,,,,1000,10,5000,30,10,120,105,30,,,,,,,,,,,,,,,4.7893,52.38,0.55416,16.499,568,CH2,v0,
2271,20240924,7,Cs0.01MA0.25FA0.74PbI2.82Br0.18,1.48,,,,,,,,,,,,,,,,,1000,10,5000,30,10,120,105,30,,,,,,,,,,,,,,,4.8511,51.004,0.57975,16.406,568,CH3,v0,
2272,20240924,7,Cs0.01MA0.25FA0.74PbI2.82Br0.18,1.48,,,,,,,,,,,,,,,,,1000,10,5000,30,10,120,105,30,,,,,,,,,,,,,,,0.0,0.0,0.28237,13.381,568,CH4,v0,
2273,20240924,7,Cs0.45MA0.53FA0.02PbI2.81Br0.19,1.54,,,,,,,,,,,,,,,,,1000,10,5000,40,10,120,100,30,,,,,,,,,,,,,,,1.1249,13.84,0.60561,13.421,569,CH1,v0,
2274,20240924,7,Cs0.45MA0.53FA0.02PbI2.81Br0.19,1.54,,,,,,,,,,,,,,,,,1000,10,5000,40,10,120,100,30,,,,,,,,,,,,,,,5.146,41.373,1.0734,11.588,569,CH2,v0,
2275,20240924,7,Cs0.45MA0.53FA0.02PbI2.81Br0.19,1.54,,,,,,,,,,,,,,,,,1000,10,5000,40,10,120,100,30,,,,,,,,,,,,,,,5.968,35.663,1.0719,15.612,569,CH3,v0,
2276,20240924,7,Cs0.45MA0.53FA0.02PbI2.81Br0.19,1.54,,,,,,,,,,,,,,,,,1000,10,5000,40,10,120,100,30,,,,,,,,,,,,,,,4.791,29.045,1.0487,15.729,569,CH4,v0,
2277,20240924,7,Cs0.45MA0.53FA0.02PbI2.81Br0.19,1.54,,,,,,,,,,,,,,,,,1000,10,5000,40,10,120,100,30,,,,,,,,,,,,,,,3.1406,1535.2,0.030154,6.7844,570,CH1,v0,
2278,20240924,7,Cs0.45MA0.53FA0.02PbI2.81Br0.19,1.54,,,,,,,,,,,,,,,,,1000,10,5000,40,10,120,100,30,,,,,,,,,,,,,,,0.33387,1567.5,0.005441,3.9142,570,CH2,v0,
2279,20240924,7,Cs0.45MA0.53FA0.02PbI2.81Br0.19,1.54,,,,,,,,,,,,,,,,,1000,10,5000,40,10,120,100,30,,,,,,,,,,,,,,,0.18344,281.79,0.013007,5.0048,570,CH3,v0,
2280,20240924,7,Cs0.45MA0.53FA0.02PbI2.81Br0.19,1.54,,,,,,,,,,,,,,,,,1000,10,5000,40,10,120,100,30,,,,,,,,,,,,,,,3.6822,3867.0,0.008596,11.078,570,CH4,v0,
2281,20240924,7,Cs0.45MA0.53FA0.02PbI2.81Br0.19,1.54,,,,,,,,,,,,,,,,,1000,10,5000,40,10,120,100,30,,,,,,,,,,,,,,,5.0243,33.207,1.0683,14.163,571,CH1,v0,
2282,20240924,7,Cs0.45MA0.53FA0.02PbI2.81Br0.19,1.54,,,,,,,,,,,,,,,,,1000,10,5000,40,10,120,100,30,,,,,,,,,,,,,,,7.0478,42.994,1.0751,15.248,571,CH2,v0,
2283,20240924,7,Cs0.45MA0.53FA0.02PbI2.81Br0.19,1.54,,,,,,,,,,,,,,,,,1000,10,5000,40,10,120,100,30,,,,,,,,,,,,,,,4.6764,30.586,1.0444,14.639,571,CH3,v0,
2284,20240924,7,Cs0.45MA0.53FA0.02PbI2.81Br0.19,1.54,,,,,,,,,,,,,,,,,1000,10,5000,40,10,120,100,30,,,,,,,,,,,,,,,5.5564,33.98,1.0512,15.555,571,CH4,v0,
2285,20240924,7,Cs0.45MA0.53FA0.02PbI2.81Br0.19,1.54,,,,,,,,,,,,,,,,,1000,10,5000,40,10,120,100,30,,,,,,,,,,,,,,,3.0471,38.23,1.0243,7.781,572,CH1,v0,
2286,20240924,7,Cs0.45MA0.53FA0.02PbI2.81Br0.19,1.54,,,,,,,,,,,,,,,,,1000,10,5000,40,10,120,100,30,,,,,,,,,,,,,,,0.0,0.0,0.10399,5.9262,572,CH2,v0,
2287,20240924,7,Cs0.45MA0.53FA0.02PbI2.81Br0.19,1.54,,,,,,,,,,,,,,,,,1000,10,5000,40,10,120,100,30,,,,,,,,,,,,,,,2.1205,1470.9,0.03669,3.9293,572,CH3,v0,
2288,20240924,7,Cs0.45MA0.53FA0.02PbI2.81Br0.19,1.54,,,,,,,,,,,,,,,,,1000,10,5000,40,10,120,100,30,,,,,,,,,,,,,,,0.58603,1039.2,0.011276,5.0013,572,CH4,v0,
2289,20240924,7,Cs0.02MA0.25FA0.73PbI2.81Br0.19,1.5,,,,,,,,,,,,,,,,,1000,10,5000,30,10,120,100,30,,,,,,,,,,,,,,,0.0,0.0,0.001403,1.9433,573,CH1,v0,
2290,20240924,7,Cs0.02MA0.25FA0.73PbI2.81Br0.19,1.5,,,,,,,,,,,,,,,,,1000,10,5000,30,10,120,100,30,,,,,,,,,,,,,,,0.0033092,23.153,0.00318,4.494,573,CH2,v0,
2291,20240924,7,Cs0.02MA0.25FA0.73PbI2.81Br0.19,1.5,,,,,,,,,,,,,,,,,1000,10,5000,30,10,120,100,30,,,,,,,,,,,,,,,0.0032432,19.6,0.003364,4.9195,573,CH3,v0,
2292,20240924,7,Cs0.02MA0.25FA0.73PbI2.81Br0.19,1.5,,,,,,,,,,,,,,,,,1000,10,5000,30,10,120,100,30,,,,,,,,,,,,,,,0.0,0.0,0.002148,3.4707,573,CH4,v0,
2293,20240924,7,Cs0.02MA0.25FA0.73PbI2.81Br0.19,1.5,,,,,,,,,,,,,,,,,1000,10,5000,30,10,120,100,30,,,,,,,,,,,,,,,0.054792,89.448,0.008035,7.6235,574,CH1,v0,
2294,20240924,7,Cs0.02MA0.25FA0.73PbI2.81Br0.19,1.5,,,,,,,,,,,,,,,,,1000,10,5000,30,10,120,100,30,,,,,,,,,,,,,,,0.064345,46.602,0.01422,9.7099,574,CH2,v0,
2295,20240924,7,Cs0.02MA0.25FA0.73PbI2.81Br0.19,1.5,,,,,,,,,,,,,,,,,1000,10,5000,30,10,120,100,30,,,,,,,,,,,,,,,0.07643,153.31,0.007083,7.0386,574,CH3,v0,
2296,20240924,7,Cs0.02MA0.25FA0.73PbI2.81Br0.19,1.5,,,,,,,,,,,,,,,,,1000,10,5000,30,10,120,100,30,,,,,,,,,,,,,,,0.061847,60.514,0.011093,9.2129,574,CH4,v0,
2297,20240924,7,Cs0.02MA0.25FA0.73PbI2.81Br0.19,1.5,,,,,,,,,,,,,,,,,1000,10,5000,30,10,120,100,30,,,,,,,,,,,,,,,0.32819,22.882,0.10474,13.693,575,CH1,v0,
2298,20240924,7,Cs0.02MA0.25FA0.73PbI2.81Br0.19,1.5,,,,,,,,,,,,,,,,,1000,10,5000,30,10,120,100,30,,,,,,,,,,,,,,,0.80263,29.408,0.176,15.507,575,CH2,v0,
2299,20240924,7,Cs0.02MA0.25FA0.73PbI2.81Br0.19,1.5,,,,,,,,,,,,,,,,,1000,10,5000,30,10,120,100,30,,,,,,,,,,,,,,,0.60226,26.911,0.14669,15.257,575,CH3,v0,
2300,20240924,7,Cs0.02MA0.25FA0.73PbI2.81Br0.19,1.5,,,,,,,,,,,,,,,,,1000,10,5000,30,10,120,100,30,,,,,,,,,,,,,,,0.49738,29.349,0.11875,14.272,575,CH4,v0,
2301,20240924,7,Cs0.02MA0.25FA0.73PbI2.81Br0.19,1.5,,,,,,,,,,,,,,,,,1000,10,5000,30,10,120,100,30,,,,,,,,,,,,,,,0.68859,40.045,0.12026,14.298,576,CH1,v0,
2302,20240924,7,Cs0.02MA0.25FA0.73PbI2.81Br0.19,1.5,,,,,,,,,,,,,,,,,1000,10,5000,30,10,120,100,30,,,,,,,,,,,,,,,1.4077,30.669,0.3151,14.567,576,CH2,v0,
2303,20240924,7,Cs0.02MA0.25FA0.73PbI2.81Br0.19,1.5,,,,,,,,,,,,,,,,,1000,10,5000,30,10,120,100,30,,,,,,,,,,,,,,,1.0299,31.594,0.22482,14.5,576,CH3,v0,
2304,20240924,7,Cs0.02MA0.25FA0.73PbI2.81Br0.19,1.5,,,,,,,,,,,,,,,,,1000,10,5000,30,10,120,100,30,,,,,,,,,,,,,,,0.99978,23.727,0.29745,14.166,576,CH4,v0,
2305,20240924,7,Cs0.05MA0.12FA0.83PbI2.8Br0.2,1.35,,,,,,,,,,,,,,,,,1000,10,5000,30,10,120,100,30,,,,,,,,,,,,,,,0.11076,184.19,0.006717,8.9517,577,CH1,v0,
2306,20240924,7,Cs0.05MA0.12FA0.83PbI2.8Br0.2,1.35,,,,,,,,,,,,,,,,,1000,10,5000,30,10,120,100,30,,,,,,,,,,,,,,,0.021435,12.014,0.014607,12.214,577,CH2,v0,
2307,20240924,7,Cs0.05MA0.12FA0.83PbI2.8Br0.2,1.35,,,,,,,,,,,,,,,,,1000,10,5000,30,10,120,100,30,,,,,,,,,,,,,,,0.0,0.0,0.018027,12.847,577,CH3,v0,
2308,20240924,7,Cs0.05MA0.12FA0.83PbI2.8Br0.2,1.35,,,,,,,,,,,,,,,,,1000,10,5000,30,10,120,100,30,,,,,,,,,,,,,,,0.08832,298.8,0.005337,5.5387,577,CH4,v0,
2309,20240924,7,Cs0.05MA0.12FA0.83PbI2.8Br0.2,1.35,,,,,,,,,,,,,,,,,1000,10,5000,30,10,120,100,30,,,,,,,,,,,,,,,0.087525,87.643,0.009822,10.167,578,CH1,v0,
2310,20240924,7,Cs0.05MA0.12FA0.83PbI2.8Br0.2,1.35,,,,,,,,,,,,,,,,,1000,10,5000,30,10,120,100,30,,,,,,,,,,,,,,,0.34923,28.639,0.073487,16.594,578,CH2,v0,
2311,20240924,7,Cs0.05MA0.12FA0.83PbI2.8Br0.2,1.35,,,,,,,,,,,,,,,,,1000,10,5000,30,10,120,100,30,,,,,,,,,,,,,,,0.12118,19.8,0.040337,15.174,578,CH3,v0,
2312,20240924,7,Cs0.05MA0.12FA0.83PbI2.8Br0.2,1.35,,,,,,,,,,,,,,,,,1000,10,5000,30,10,120,100,30,,,,,,,,,,,,,,,0.060416,133.98,0.006434,7.008,578,CH4,v0,
2313,20240924,7,Cs0.05MA0.12FA0.83PbI2.8Br0.2,1.35,,,,,,,,,,,,,,,,,1000,10,5000,30,10,120,100,30,,,,,,,,,,,,,,,0.95294,25.844,0.2115,17.434,579,CH1,v0,
2314,20240924,7,Cs0.05MA0.12FA0.83PbI2.8Br0.2,1.35,,,,,,,,,,,,,,,,,1000,10,5000,30,10,120,100,30,,,,,,,,,,,,,,,2.1637,29.093,0.39823,18.676,579,CH2,v0,
2315,20240924,7,Cs0.05MA0.12FA0.83PbI2.8Br0.2,1.35,,,,,,,,,,,,,,,,,1000,10,5000,30,10,120,100,30,,,,,,,,,,,,,,,1.7009,28.153,0.34433,17.546,579,CH3,v0,
2316,20240924,7,Cs0.05MA0.12FA0.83PbI2.8Br0.2,1.35,,,,,,,,,,,,,,,,,1000,10,5000,30,10,120,100,30,,,,,,,,,,,,,,,0.51778,26.951,0.15129,12.699,579,CH4,v0,
2317,20240924,7,Cs0.05MA0.12FA0.83PbI2.8Br0.2,1.35,,,,,,,,,,,,,,,,,1000,10,5000,30,10,120,100,30,,,,,,,,,,,,,,,1.345,28.74,0.28357,16.504,580,CH1,v0,
2318,20240924,7,Cs0.05MA0.12FA0.83PbI2.8Br0.2,1.35,,,,,,,,,,,,,,,,,1000,10,5000,30,10,120,100,30,,,,,,,,,,,,,,,5.2884,40.59,0.727,17.921,580,CH2,v0,
2319,20240924,7,Cs0.05MA0.12FA0.83PbI2.8Br0.2,1.35,,,,,,,,,,,,,,,,,1000,10,5000,30,10,120,100,30,,,,,,,,,,,,,,,3.3087,34.933,0.56669,16.714,580,CH3,v0,
2320,20240924,7,Cs0.05MA0.12FA0.83PbI2.8Br0.2,1.35,,,,,,,,,,,,,,,,,1000,10,5000,30,10,120,100,30,,,,,,,,,,,,,,,0.58217,27.441,0.15351,13.82,580,CH4,v0,
2321,20240924,7,Cs0.15MA0.3FA0.55PbI2.8Br0.2,1.4,,,,,,,,,,,,,,,,,1000,10,4000,30,10,150,100,30,,,,,,,,,,,,,,,14.383,70.692,1.0344,19.67,581,CH1,v0,
2322,20240924,7,Cs0.15MA0.3FA0.55PbI2.8Br0.2,1.4,,,,,,,,,,,,,,,,,1000,10,4000,30,10,150,100,30,,,,,,,,,,,,,,,14.454,70.113,1.0318,19.979,581,CH2,v0,
2323,20240924,7,Cs0.15MA0.3FA0.55PbI2.8Br0.2,1.4,,,,,,,,,,,,,,,,,1000,10,4000,30,10,150,100,30,,,,,,,,,,,,,,,14.316,70.241,1.0302,19.784,581,CH3,v0,
2324,20240924,7,Cs0.15MA0.3FA0.55PbI2.8Br0.2,1.4,,,,,,,,,,,,,,,,,1000,10,4000,30,10,150,100,30,,,,,,,,,,,,,,,14.753,70.592,1.0336,20.219,581,CH4,v0,
2325,20240924,7,Cs0.15MA0.3FA0.55PbI2.8Br0.2,1.4,,,,,,,,,,,,,,,,,1000,10,4000,30,10,150,100,30,,,,,,,,,,,,,,,9.0611,47.694,0.96678,19.651,582,CH1,v0,
2326,20240924,7,Cs0.15MA0.3FA0.55PbI2.8Br0.2,1.4,,,,,,,,,,,,,,,,,1000,10,4000,30,10,150,100,30,,,,,,,,,,,,,,,14.068,68.834,1.0335,19.775,582,CH2,v0,
2327,20240924,7,Cs0.15MA0.3FA0.55PbI2.8Br0.2,1.4,,,,,,,,,,,,,,,,,1000,10,4000,30,10,150,100,30,,,,,,,,,,,,,,,14.917,73.738,1.0414,19.426,582,CH3,v0,
2328,20240924,7,Cs0.15MA0.3FA0.55PbI2.8Br0.2,1.4,,,,,,,,,,,,,,,,,1000,10,4000,30,10,150,100,30,,,,,,,,,,,,,,,1.2501,25.792,0.25814,18.777,582,CH4,v0,
2329,20240924,7,Cs0.15MA0.3FA0.55PbI2.8Br0.2,1.4,,,,,,,,,,,,,,,,,1000,10,4000,30,10,150,100,30,,,,,,,,,,,,,,,14.439,72.797,1.0336,19.189,583,CH1,v0,
2330,20240924,7,Cs0.15MA0.3FA0.55PbI2.8Br0.2,1.4,,,,,,,,,,,,,,,,,1000,10,4000,30,10,150,100,30,,,,,,,,,,,,,,,14.456,71.075,1.0363,19.626,583,CH2,v0,
2331,20240924,7,Cs0.15MA0.3FA0.55PbI2.8Br0.2,1.4,,,,,,,,,,,,,,,,,1000,10,4000,30,10,150,100,30,,,,,,,,,,,,,,,14.227,70.671,1.0352,19.447,583,CH3,v0,
2332,20240924,7,Cs0.15MA0.3FA0.55PbI2.8Br0.2,1.4,,,,,,,,,,,,,,,,,1000,10,4000,30,10,150,100,30,,,,,,,,,,,,,,,14.566,70.831,1.0291,19.983,583,CH4,v0,
2333,20240924,7,Cs0.15MA0.3FA0.55PbI2.8Br0.2,1.4,,,,,,,,,,,,,,,,,1000,10,4000,30,10,150,100,30,,,,,,,,,,,,,,,13.422,69.023,1.0077,19.297,584,CH1,v0,
2334,20240924,7,Cs0.15MA0.3FA0.55PbI2.8Br0.2,1.4,,,,,,,,,,,,,,,,,1000,10,4000,30,10,150,100,30,,,,,,,,,,,,,,,14.467,72.398,1.0399,19.217,584,CH2,v0,
2335,20240924,7,Cs0.15MA0.3FA0.55PbI2.8Br0.2,1.4,,,,,,,,,,,,,,,,,1000,10,4000,30,10,150,100,30,,,,,,,,,,,,,,,12.851,65.765,1.0351,18.878,584,CH3,v0,
2336,20240924,7,Cs0.15MA0.3FA0.55PbI2.8Br0.2,1.4,,,,,,,,,,,,,,,,,1000,10,4000,30,10,150,100,30,,,,,,,,,,,,,,,4.1065,30.126,0.71338,19.108,584,CH4,v0,
2337,20240924,7,Cs0.15MA0.15FA0.70PbI2.80Br0.20,1.45,,,,,,,,,,,,,,,,,1000,10,5000,30,10,120,100,20,,,,,,,,,,,,,,,13.036,65.34,1.006,19.834,585,CH1,v0,
2338,20240924,7,Cs0.15MA0.15FA0.70PbI2.80Br0.20,1.45,,,,,,,,,,,,,,,,,1000,10,5000,30,10,120,100,20,,,,,,,,,,,,,,,13.971,68.688,1.0177,19.986,585,CH2,v0,
2339,20240924,7,Cs0.15MA0.15FA0.70PbI2.80Br0.20,1.45,,,,,,,,,,,,,,,,,1000,10,5000,30,10,120,100,20,,,,,,,,,,,,,,,14.479,71.76,1.0217,19.748,585,CH3,v0,
2340,20240924,7,Cs0.15MA0.15FA0.70PbI2.80Br0.20,1.45,,,,,,,,,,,,,,,,,1000,10,5000,30,10,120,100,20,,,,,,,,,,,,,,,14.432,70.573,1.0217,20.014,585,CH4,v0,
2341,20240924,7,Cs0.15MA0.15FA0.70PbI2.80Br0.20,1.45,,,,,,,,,,,,,,,,,1000,10,5000,30,10,120,100,20,,,,,,,,,,,,,,,0.43405,97.527,0.029707,14.982,586,CH1,v0,
2342,20240924,7,Cs0.15MA0.15FA0.70PbI2.80Br0.20,1.45,,,,,,,,,,,,,,,,,1000,10,5000,30,10,120,100,20,,,,,,,,,,,,,,,1.4022,25.734,0.28481,19.131,586,CH2,v0,
2343,20240924,7,Cs0.15MA0.15FA0.70PbI2.80Br0.20,1.45,,,,,,,,,,,,,,,,,1000,10,5000,30,10,120,100,20,,,,,,,,,,,,,,,2.333,29.947,0.40283,19.339,586,CH3,v0,
2344,20240924,7,Cs0.15MA0.15FA0.70PbI2.80Br0.20,1.45,,,,,,,,,,,,,,,,,1000,10,5000,30,10,120,100,20,,,,,,,,,,,,,,,1.4329,24.505,0.29876,19.572,586,CH4,v0,
2345,20240924,7,Cs0.15MA0.15FA0.70PbI2.80Br0.20,1.45,,,,,,,,,,,,,,,,,1000,10,5000,30,10,120,100,20,,,,,,,,,,,,,,,14.229,72.314,0.99596,19.756,587,CH1,v0,
2346,20240924,7,Cs0.15MA0.15FA0.70PbI2.80Br0.20,1.45,,,,,,,,,,,,,,,,,1000,10,5000,30,10,120,100,20,,,,,,,,,,,,,,,14.195,71.11,0.99636,20.036,587,CH2,v0,
2347,20240924,7,Cs0.15MA0.15FA0.70PbI2.80Br0.20,1.45,,,,,,,,,,,,,,,,,1000,10,5000,30,10,120,100,20,,,,,,,,,,,,,,,14.271,72.151,1.0044,19.693,587,CH3,v0,
2348,20240924,7,Cs0.15MA0.15FA0.70PbI2.80Br0.20,1.45,,,,,,,,,,,,,,,,,1000,10,5000,30,10,120,100,20,,,,,,,,,,,,,,,14.332,71.613,1.0,20.013,587,CH4,v0,
2349,20240924,7,Cs0.15MA0.15FA0.70PbI2.80Br0.20,1.45,,,,,,,,,,,,,,,,,1000,10,5000,30,10,120,100,20,,,,,,,,,,,,,,,5.789,42.607,0.7803,17.413,588,CH1,v0,
2350,20240924,7,Cs0.15MA0.15FA0.70PbI2.80Br0.20,1.45,,,,,,,,,,,,,,,,,1000,10,5000,30,10,120,100,20,,,,,,,,,,,,,,,12.591,69.451,0.99964,18.135,588,CH2,v0,
2351,20240924,7,Cs0.15MA0.15FA0.70PbI2.80Br0.20,1.45,,,,,,,,,,,,,,,,,1000,10,5000,30,10,120,100,20,,,,,,,,,,,,,,,12.845,69.652,1.0021,18.402,588,CH3,v0,
2352,20240924,7,Cs0.15MA0.15FA0.70PbI2.80Br0.20,1.45,,,,,,,,,,,,,,,,,1000,10,5000,30,10,120,100,20,,,,,,,,,,,,,,,11.828,64.701,0.97481,18.753,588,CH4,v0,
2353,20240924,7,Cs0.05MA0.15FA0.8PbI2.85Br0.15,1.35,,,,,,,,,,,,,,,,,1000,10,4000,25,15,120,100,20,,,,,,,,,,,,,,,0.12914,376.06,0.005562,6.1735,589,CH1,v0,
2354,20240924,7,Cs0.05MA0.15FA0.8PbI2.85Br0.15,1.35,,,,,,,,,,,,,,,,,1000,10,4000,25,15,120,100,20,,,,,,,,,,,,,,,0.035786,271.31,0.003245,4.0648,589,CH2,v0,
2355,20240924,7,Cs0.05MA0.15FA0.8PbI2.85Br0.15,1.35,,,,,,,,,,,,,,,,,1000,10,4000,25,15,120,100,20,,,,,,,,,,,,,,,0.039603,306.12,0.003148,4.1102,589,CH3,v0,
2356,20240924,7,Cs0.05MA0.15FA0.8PbI2.85Br0.15,1.35,,,,,,,,,,,,,,,,,1000,10,4000,25,15,120,100,20,,,,,,,,,,,,,,,0.16964,382.56,0.006647,6.6709,589,CH4,v0,
2357,20240924,7,Cs0.05MA0.15FA0.8PbI2.85Br0.15,1.35,,,,,,,,,,,,,,,,,1000,10,4000,25,15,120,100,20,,,,,,,,,,,,,,,0.0095338,48.4,0.003881,5.0761,590,CH1,v0,
2358,20240924,7,Cs0.05MA0.15FA0.8PbI2.85Br0.15,1.35,,,,,,,,,,,,,,,,,1000,10,4000,25,15,120,100,20,,,,,,,,,,,,,,,0.014101,103.18,0.003089,4.4239,590,CH2,v0,
2359,20240924,7,Cs0.05MA0.15FA0.8PbI2.85Br0.15,1.35,,,,,,,,,,,,,,,,,1000,10,4000,25,15,120,100,20,,,,,,,,,,,,,,,0.0038699,24.55,0.003199,4.9271,590,CH3,v0,
2360,20240924,7,Cs0.05MA0.15FA0.8PbI2.85Br0.15,1.35,,,,,,,,,,,,,,,,,1000,10,4000,25,15,120,100,20,,,,,,,,,,,,,,,0.0,0.0,0.003206,4.8713,590,CH4,v0,
2361,20240924,7,Cs0.05MA0.15FA0.8PbI2.85Br0.15,1.35,,,,,,,,,,,,,,,,,1000,10,4000,25,15,120,100,20,,,,,,,,,,,,,,,0.81057,26.259,0.24943,12.375,591,CH1,v0,
2362,20240924,7,Cs0.05MA0.15FA0.8PbI2.85Br0.15,1.35,,,,,,,,,,,,,,,,,1000,10,4000,25,15,120,100,20,,,,,,,,,,,,,,,0.25411,20.059,0.10429,12.147,591,CH2,v0,
2363,20240924,7,Cs0.05MA0.15FA0.8PbI2.85Br0.15,1.35,,,,,,,,,,,,,,,,,1000,10,4000,25,15,120,100,20,,,,,,,,,,,,,,,0.44234,31.018,0.11923,11.961,591,CH3,v0,
2364,20240924,7,Cs0.05MA0.15FA0.8PbI2.85Br0.15,1.35,,,,,,,,,,,,,,,,,1000,10,4000,25,15,120,100,20,,,,,,,,,,,,,,,0.8653,28.904,0.25003,11.974,591,CH4,v0,
2365,20240924,7,Cs0.05MA0.15FA0.8PbI2.85Br0.15,1.35,,,,,,,,,,,,,,,,,1000,10,4000,25,15,120,100,20,,,,,,,,,,,,,,,0.38278,26.175,0.11711,12.487,592,CH1,v0,
2366,20240924,7,Cs0.05MA0.15FA0.8PbI2.85Br0.15,1.35,,,,,,,,,,,,,,,,,1000,10,4000,25,15,120,100,20,,,,,,,,,,,,,,,0.27871,23.95,0.087658,13.276,592,CH2,v0,
2367,20240924,7,Cs0.05MA0.15FA0.8PbI2.85Br0.15,1.35,,,,,,,,,,,,,,,,,1000,10,4000,25,15,120,100,20,,,,,,,,,,,,,,,0.24325,18.47,0.095729,13.758,592,CH3,v0,
2368,20240924,7,Cs0.05MA0.15FA0.8PbI2.85Br0.15,1.35,,,,,,,,,,,,,,,,,1000,10,4000,25,15,120,100,20,,,,,,,,,,,,,,,0.19135,15.006,0.098589,12.934,592,CH4,v0,
2369,20240924,7,Cs0.05MA0.16FA0.79PbI2.85Br0.15,1.38,,,,,,,,,,,,,,,,,1000,10,5000,30,10,120,100,20,,,,,,,,,,,,,,,1.114,32.098,0.18532,18.727,593,CH1,v0,
2370,20240924,7,Cs0.05MA0.16FA0.79PbI2.85Br0.15,1.38,,,,,,,,,,,,,,,,,1000,10,5000,30,10,120,100,20,,,,,,,,,,,,,,,14.175,70.381,0.9911,20.321,593,CH2,v0,
2371,20240924,7,Cs0.05MA0.16FA0.79PbI2.85Br0.15,1.38,,,,,,,,,,,,,,,,,1000,10,5000,30,10,120,100,20,,,,,,,,,,,,,,,15.831,78.085,1.002,20.234,593,CH3,v0,
2372,20240924,7,Cs0.05MA0.16FA0.79PbI2.85Br0.15,1.38,,,,,,,,,,,,,,,,,1000,10,5000,30,10,120,100,20,,,,,,,,,,,,,,,1.22,25.059,0.25353,19.203,593,CH4,v0,
2373,20240924,7,Cs0.05MA0.16FA0.79PbI2.85Br0.15,1.38,,,,,,,,,,,,,,,,,1000,10,5000,30,10,120,100,20,,,,,,,,,,,,,,,10.384,53.471,0.94596,20.529,594,CH1,v0,
2374,20240924,7,Cs0.05MA0.16FA0.79PbI2.85Br0.15,1.38,,,,,,,,,,,,,,,,,1000,10,5000,30,10,120,100,20,,,,,,,,,,,,,,,15.849,77.941,0.98274,20.691,594,CH2,v0,
2375,20240924,7,Cs0.05MA0.16FA0.79PbI2.85Br0.15,1.38,,,,,,,,,,,,,,,,,1000,10,5000,30,10,120,100,20,,,,,,,,,,,,,,,16.856,83.75,0.98907,20.349,594,CH3,v0,
2376,20240924,7,Cs0.05MA0.16FA0.79PbI2.85Br0.15,1.38,,,,,,,,,,,,,,,,,1000,10,5000,30,10,120,100,20,,,,,,,,,,,,,,,0.84738,27.171,0.15944,19.56,594,CH4,v0,
2377,20240924,7,Cs0.05MA0.16FA0.79PbI2.85Br0.15,1.38,,,,,,,,,,,,,,,,,1000,10,5000,30,10,120,100,20,,,,,,,,,,,,,,,9.462,61.496,0.7966,19.315,595,CH1,v0,
2378,20240924,7,Cs0.05MA0.16FA0.79PbI2.85Br0.15,1.38,,,,,,,,,,,,,,,,,1000,10,5000,30,10,120,100,20,,,,,,,,,,,,,,,15.895,80.764,0.9942,19.796,595,CH2,v0,
2379,20240924,7,Cs0.05MA0.16FA0.79PbI2.85Br0.15,1.38,,,,,,,,,,,,,,,,,1000,10,5000,30,10,120,100,20,,,,,,,,,,,,,,,16.348,82.742,0.97083,20.351,595,CH3,v0,
2380,20240924,7,Cs0.05MA0.16FA0.79PbI2.85Br0.15,1.38,,,,,,,,,,,,,,,,,1000,10,5000,30,10,120,100,20,,,,,,,,,,,,,,,9.5984,57.746,0.83664,19.867,595,CH4,v0,
2381,20240924,7,Cs0.05MA0.16FA0.79PbI2.85Br0.15,1.38,,,,,,,,,,,,,,,,,1000,10,5000,30,10,120,100,20,,,,,,,,,,,,,,,15.882,81.515,0.94285,20.665,596,CH1,v0,
2382,20240924,7,Cs0.05MA0.16FA0.79PbI2.85Br0.15,1.38,,,,,,,,,,,,,,,,,1000,10,5000,30,10,120,100,20,,,,,,,,,,,,,,,16.335,83.185,0.95288,20.609,596,CH2,v0,
2383,20240924,7,Cs0.05MA0.16FA0.79PbI2.85Br0.15,1.38,,,,,,,,,,,,,,,,,1000,10,5000,30,10,120,100,20,,,,,,,,,,,,,,,16.335,84.205,0.95338,20.348,596,CH3,v0,
2384,20240924,7,Cs0.05MA0.16FA0.79PbI2.85Br0.15,1.38,,,,,,,,,,,,,,,,,1000,10,5000,30,10,120,100,20,,,,,,,,,,,,,,,9.0651,53.299,0.84736,20.072,596,CH4,v0,
2385,20240924,7,Cs0.15MA0.10FA0.75PbI2.85Br0.15,1.4,,,,,,,,,,,,,,,,,1000,10,5000,30,10,120,100,20,,,,,,,,,,,,,,,0.13871,16.025,0.054732,15.815,597,CH1,v0,
2386,20240924,7,Cs0.15MA0.10FA0.75PbI2.85Br0.15,1.4,,,,,,,,,,,,,,,,,1000,10,5000,30,10,120,100,20,,,,,,,,,,,,,,,1.1062,22.619,0.26175,18.684,597,CH2,v0,
2387,20240924,7,Cs0.15MA0.10FA0.75PbI2.85Br0.15,1.4,,,,,,,,,,,,,,,,,1000,10,5000,30,10,120,100,20,,,,,,,,,,,,,,,1.6362,25.538,0.338,18.956,597,CH3,v0,
2388,20240924,7,Cs0.15MA0.10FA0.75PbI2.85Br0.15,1.4,,,,,,,,,,,,,,,,,1000,10,5000,30,10,120,100,20,,,,,,,,,,,,,,,0.0,0.0,0.001657,2.6122,597,CH4,v0,
2389,20240924,7,Cs0.15MA0.10FA0.75PbI2.85Br0.15,1.4,,,,,,,,,,,,,,,,,1000,10,5000,30,10,120,100,20,,,,,,,,,,,,,,,0.0045292,25.583,0.003439,5.1475,598,CH1,v0,
2390,20240924,7,Cs0.15MA0.10FA0.75PbI2.85Br0.15,1.4,,,,,,,,,,,,,,,,,1000,10,5000,30,10,120,100,20,,,,,,,,,,,,,,,0.0,0.0,0.01293,10.669,598,CH2,v0,
2391,20240924,7,Cs0.15MA0.10FA0.75PbI2.85Br0.15,1.4,,,,,,,,,,,,,,,,,1000,10,5000,30,10,120,100,20,,,,,,,,,,,,,,,0.07437,82.745,0.009437,9.5237,598,CH3,v0,
2392,20240924,7,Cs0.15MA0.10FA0.75PbI2.85Br0.15,1.4,,,,,,,,,,,,,,,,,1000,10,5000,30,10,120,100,20,,,,,,,,,,,,,,,0.061533,555.32,0.00253,4.3801,598,CH4,v0,
2393,20240924,7,Cs0.15MA0.10FA0.75PbI2.85Br0.15,1.4,,,,,,,,,,,,,,,,,1000,10,5000,30,10,120,100,20,,,,,,,,,,,,,,,6.5708,46.247,0.85154,16.685,599,CH1,v0,
2394,20240924,7,Cs0.15MA0.10FA0.75PbI2.85Br0.15,1.4,,,,,,,,,,,,,,,,,1000,10,5000,30,10,120,100,20,,,,,,,,,,,,,,,10.409,61.292,0.988,17.189,599,CH2,v0,
2395,20240924,7,Cs0.15MA0.10FA0.75PbI2.85Br0.15,1.4,,,,,,,,,,,,,,,,,1000,10,5000,30,10,120,100,20,,,,,,,,,,,,,,,10.586,62.195,0.98487,17.283,599,CH3,v0,
2396,20240924,7,Cs0.15MA0.10FA0.75PbI2.85Br0.15,1.4,,,,,,,,,,,,,,,,,1000,10,5000,30,10,120,100,20,,,,,,,,,,,,,,,0.0,0.0,0.72416,16.221,599,CH4,v0,
2397,20240924,7,Cs0.15MA0.10FA0.75PbI2.85Br0.15,1.4,,,,,,,,,,,,,,,,,1000,10,5000,30,10,120,100,20,,,,,,,,,,,,,,,0.39363,28.197,0.096121,14.523,600,CH1,v0,
2398,20240924,7,Cs0.15MA0.10FA0.75PbI2.85Br0.15,1.4,,,,,,,,,,,,,,,,,1000,10,5000,30,10,120,100,20,,,,,,,,,,,,,,,1.3262,27.18,0.31098,15.691,600,CH2,v0,
2399,20240924,7,Cs0.15MA0.10FA0.75PbI2.85Br0.15,1.4,,,,,,,,,,,,,,,,,1000,10,5000,30,10,120,100,20,,,,,,,,,,,,,,,0.98989,29.072,0.2269,15.006,600,CH3,v0,
2400,20240924,7,Cs0.15MA0.10FA0.75PbI2.85Br0.15,1.4,,,,,,,,,,,,,,,,,1000,10,5000,30,10,120,100,20,,,,,,,,,,,,,,,0.21571,27.923,0.060539,12.761,600,CH4,v0,
2401,20240924,7,Cs0.06MA0.13FA0.81PbI2.84Br0.16,1.35,,,,,,,,,,,,,,,,,1000,10,5000,30,10,120,100,20,,,,,,,,,,,,,,,0.20219,73.887,0.02274,12.033,601,CH1,v0,
2402,20240924,7,Cs0.06MA0.13FA0.81PbI2.84Br0.16,1.35,,,,,,,,,,,,,,,,,1000,10,5000,30,10,120,100,20,,,,,,,,,,,,,,,0.44337,25.522,0.10081,17.232,601,CH2,v0,
2403,20240924,7,Cs0.06MA0.13FA0.81PbI2.84Br0.16,1.35,,,,,,,,,,,,,,,,,1000,10,5000,30,10,120,100,20,,,,,,,,,,,,,,,0.25998,21.187,0.07249,16.928,601,CH3,v0,
2404,20240924,7,Cs0.06MA0.13FA0.81PbI2.84Br0.16,1.35,,,,,,,,,,,,,,,,,1000,10,5000,30,10,120,100,20,,,,,,,,,,,,,,,0.0091457,6.3077,0.013974,10.376,601,CH4,v0,
2405,20240924,7,Cs0.06MA0.13FA0.81PbI2.84Br0.16,1.35,,,,,,,,,,,,,,,,,1000,10,5000,30,10,120,100,20,,,,,,,,,,,,,,,0.16423,127.91,0.011582,11.086,602,CH1,v0,
2406,20240924,7,Cs0.06MA0.13FA0.81PbI2.84Br0.16,1.35,,,,,,,,,,,,,,,,,1000,10,5000,30,10,120,100,20,,,,,,,,,,,,,,,0.18829,21.973,0.052345,16.371,602,CH2,v0,
2407,20240924,7,Cs0.06MA0.13FA0.81PbI2.84Br0.16,1.35,,,,,,,,,,,,,,,,,1000,10,5000,30,10,120,100,20,,,,,,,,,,,,,,,0.33324,27.738,0.06832,17.585,602,CH3,v0,
