Repository: MI-Materials-Intelligence/Recipe-Language-Model

# Learning Layer

## Overview

In the learning layer, the formulas and parameters are encoded and then tokenised into recipes as inputs. Through atomic skills of data extraction, cleaning, and matching, these data are organised into standardised datasets, providing the basis for RLM training and iterative recipe refinement.

Key Atomic Skills:
- **Cleaning**: Preprocessing and outlier cleaning
- **Matching**: Matching data pairs based on variables
- **Extraction**: Data extraction from robotic boxes

File: seven_ai_layers_robotics/learning/data/data_clean_dedup_4869rows.csv (part 9 of 26)
No,date,rank,Formula PVK,Concentration PVK,Formula Additive 1,Concentration Additive 1,Formula Additive 2,Concentration Additive 2,Formula Additive 3,Concentration Additive 3,Formula SAM 1,Concentration SAM 1,Formula SAM 2,Concentration SAM 2,Formula SAM 3,Concentration SAM 3,Spin Coating Speed SAM,Spin Coating Time SAM,Annealed Temperature SAM,Annealed Time SAM,Spin Coating Speed PVK 1,Spin Coating Time PVK 1,Spin Coating Speed PVK 2,Spin Coating Time PVK 2,Antisolvent Dropping Timing,Antisolvent Volume,Annealed Temperature PVK,Annealed Time PVK,Formula Passivator 1,Concentration Passivator 1,Formula Passivator 2,Concentration Passivator 2,Formula Passivator 3,Concentration Passivator 3,Formula Passivator 4,Concentration Passivator 4,Spin Coating Speed Passivator,Spin Coating Time Passivator,Passivator Dropping Timing,Passivator Volume,Annealed Temperature Passivator,Annealed Time Passivator,PCE,FF,Voc,Jsc,Product,Channel,From,upload_time
28161,20250217,58,Cs0.05MA0.1FA0.85PbI3.0,1.73,MACl,7.0,PEAI,0.517,,,Me-4PACz,0.248,DMACPA,0.083,,,,,,,1000,15,4800,30,10,160,110,25,,,,,,,,,,,,,,,17.5422,69.2157,1.13103,22.4081,7041,CH1,v1,
28166,20250217,58,Cs0.05MA0.1FA0.85PbI3.0,1.73,MACl,7.0,PEAI,0.517,,,Me-4PACz,0.248,DMACPA,0.083,,,,,,,1000,10,4800,30,10,160,110,26,,,,,,,,,,,,,,,13.1004,70.835,0.932904,19.8243,7042,CH2,v1,
28172,20250217,58,Cs0.05MA0.1FA0.85PbI3.0,1.73,MACl,7.0,PEAI,0.517,,,Me-4PACz,0.248,DMACPA,0.083,,,,,,,1000,12,4900,35,10,160,110,25,,,,,,,,,,,,,,,13.6383,57.8214,1.12354,20.9933,7043,CH4,v1,
28176,20250217,58,Cs0.05MA0.1FA0.85PbI3.0,1.73,MACl,14.6,PEAI,0.517,,,Me-4PACz,0.165,DMACPA,0.165,,,,,,,1000,12,5000,35,8,160,110,20,,,,,,,,,,,,,,,20.7343,73.6438,1.14419,24.6067,7044,CH4,v1,
28180,20250217,58,Cs0.05MA0.1FA0.85PbI3.0,1.73,MACl,14.6,PEAI,0.517,,,Me-4PACz,0.22,DMACPA,0.11,,,,,,,1000,10,5000,35,8,160,110,25,,,,,,,,,,,,,,,19.992,73.6693,1.14302,23.742,7045,CH4,v1,
28182,20250217,58,Cs0.05MA0.1FA0.85PbI3.0,1.73,MACl,14.6,PEAI,0.517,,,Me-4PACz,0.22,DMACPA,0.11,,,,,,,2000,10,4900,30,10,160,110,25,,,,,,,,,,,,,,,19.5688,73.0178,1.14279,23.4513,7046,CH2,v1,
28189,20250217,58,Cs0.05MA0.1FA0.85PbI3.0,1.73,MACl,14.6,PEAI,0.517,,,Me-4PACz,0.22,DMACPA,0.11,,,,,,,1000,10,4500,30,10,160,110,25,,,,,,,,,,,,,,,18.1913,71.599,1.13221,22.4403,7048,CH1,v1,
28193,20250217,58,Cs0.05MA0.1FA0.85PbI3.0,1.73,MACl,14.6,PEAI,0.517,,,Me-4PACz,0.132,DMACPA,0.198,,,,,,,1000,10,4800,30,10,160,115,25,,,,,,,,,,,,,,,20.2578,75.3837,1.12046,23.984,7049,CH1,v1,
28197,20250217,58,Cs0.05MA0.1FA0.85PbI3.0,1.73,MACl,14.6,PEAI,0.517,,,Me-4PACz,0.132,DMACPA,0.198,,,,,,,1200,10,4800,30,10,160,115,30,,,,,,,,,,,,,,,19.9426,74.9439,1.11525,23.8601,7050,CH1,v1,
28204,20250217,58,Cs0.05MA0.1FA0.85PbI3.0,1.73,MACl,14.6,PEAI,0.517,,,Me-4PACz,0.132,DMACPA,0.198,,,,,,,1000,10,4800,30,10,160,115,20,,,,,,,,,,,,,,,20.9857,76.449,1.14259,24.0248,7051,CH4,v1,
28208,20250217,58,Cs0.05MA0.1FA0.85PbI3.0,1.73,MACl,14.6,PEAI,0.517,,,Me-4PACz,0.132,DMACPA,0.198,,,,,,,1000,10,4800,30,10,160,110,30,,,,,,,,,,,,,,,20.4283,75.3371,1.13043,23.9872,7052,CH4,v1,
28216,20250217,58,Cs0.05MA0.1FA0.85PbI3.0,1.73,MACl,14.6,PEAI,0.517,,,Me-4PACz,0.248,DMACPA,0.083,,,,,,,1000,15,4800,35,10,160,110,25,,,,,,,,,,,,,,,21.04,75.3138,1.1367,24.5767,7054,CH4,v1,
28220,20250217,58,Cs0.05MA0.1FA0.85PbI3.0,1.73,MACl,14.6,PEAI,0.517,,,Me-4PACz,0.248,DMACPA,0.083,,,,,,,1000,12,4800,35,10,160,110,25,,,,,,,,,,,,,,,21.3777,75.594,1.15234,24.5411,7055,CH4,v1,
28223,20250217,58,Cs0.05MA0.1FA0.85PbI3.0,1.73,MACl,14.6,PEAI,0.517,,,Me-4PACz,0.248,DMACPA,0.083,,,,,,,1000,12,4800,35,12,160,110,25,,,,,,,,,,,,,,,22.2134,85.4589,1.06519,24.4023,7056,CH3,v1,
28226,20250217,58,Cs0.05MA0.1FA0.85PbI3.0,1.73,MACl,14.6,PEAI,0.517,,,Me-4PACz,0.198,DMACPA,0.132,,,,,,,1000,10,4900,35,6,180,110,25,,,,,,,,,,,,,,,21.4365,76.5949,1.13745,24.6049,7057,CH2,v1,
28232,20250217,58,Cs0.05MA0.1FA0.85PbI3.0,1.73,MACl,14.6,PEAI,0.517,,,Me-4PACz,0.198,DMACPA,0.132,,,,,,,1000,10,4800,35,8,170,110,25,,,,,,,,,,,,,,,21.2581,76.5593,1.14638,24.2213,7058,CH4,v1,
28236,20250217,58,Cs0.05MA0.1FA0.85PbI3.0,1.73,MACl,14.6,PEAI,0.517,,,Me-4PACz,0.248,DMACPA,0.083,,,,,,,1000,12,5000,35,8,160,110,20,,,,,,,,,,,,,,,20.4009,75.2707,1.13088,23.9667,7059,CH4,v1,
28238,20250217,58,Cs0.05MA0.1FA0.85PbI3.0,1.73,MACl,14.6,PEAI,0.517,,,Me-4PACz,0.248,DMACPA,0.083,,,,,,,1000,10,5000,35,8,160,110,25,,,,,,,,,,,,,,,21.1319,76.1753,1.11301,24.9246,7060,CH2,v1,
28244,20250217,58,Cs0.05MA0.1FA0.85PbI3.0,1.73,MACl,14.6,PEAI,0.517,,,Me-4PACz,0.198,DMACPA,0.132,,,,,,,1000,10,5000,40,8,180,110,25,,,,,,,,,,,,,,,21.1178,86.286,1.00645,24.3172,7061,CH4,v1,
28252,20250217,58,Cs0.05MA0.1FA0.85PbI3.0,1.73,MACl,14.6,PEAI,0.517,,,Me-4PACz,0.198,DMACPA,0.132,,,,,,,1000,10,4600,30,8,160,115,25,,,,,,,,,,,,,,,21.1435,76.9002,1.13663,24.1897,7063,CH4,v1,
28253,20250217,58,Cs0.05MA0.1FA0.85PbI3.0,1.73,MACl,14.6,PEAI,0.517,,,Me-4PACz,0.198,DMACPA,0.132,,,,,,,2000,10,4900,30,7,180,110,25,,,,,,,,,,,,,,,21.1249,76.6468,1.13363,24.3125,7064,CH1,v1,
28261,20250217,58,Cs0.05MA0.1FA0.85PbI3.0,1.73,MACl,14.6,PEAI,0.517,,,Me-4PACz,0.198,DMACPA,0.132,,,,,,,1100,12,4900,30,12,160,110,25,,,,,,,,,,,,,,,20.1815,73.8618,1.13231,24.1306,7066,CH1,v1,
28266,20250217,58,Cs0.05MA0.1FA0.85PbI3.0,1.73,MACl,14.6,PEAI,0.517,,,Me-4PACz,0.198,DMACPA,0.132,,,,,,,1000,15,5000,35,12,180,110,30,,,,,,,,,,,,,,,19.3663,72.2468,1.1029,24.3048,7067,CH2,v1,
28269,20250217,58,Cs0.05MA0.1FA0.85PbI3.0,1.73,MACl,14.6,PEAI,0.517,,,Me-4PACz,0.198,DMACPA,0.132,,,,,,,1000,10,4900,35,10,180,110,20,,,,,,,,,,,,,,,20.3854,76.2736,1.11961,23.8714,7068,CH1,v1,
28273,20250217,58,Cs0.05MA0.1FA0.85PbI3.0,1.73,MACl,14.6,PEAI,0.8,,,Me-4PACz,0.165,DMACPA,0.165,,,,,,,1000,10,4800,30,8,160,110,20,,,,,,,,,,,,,,,21.6067,77.3913,1.1121,25.1046,7069,CH1,v1,
28281,20250217,58,Cs0.05MA0.1FA0.85PbI3.0,1.73,MACl,14.6,PEAI,0.517,,,Me-4PACz,0.198,DMACPA,0.132,,,,,,,1000,10,5000,30,10,160,110,25,,,,,,,,,,,,,,,21.2975,76.0819,1.11105,25.195,7071,CH1,v1,
28287,20250217,58,Cs0.05MA0.1FA0.85PbI3.0,1.73,MACl,14.6,PEAI,0.517,,,Me-4PACz,0.198,DMACPA,0.132,,,,,,,1800,10,4900,30,8,200,110,25,,,,,,,,,,,,,,,21.6841,77.6344,1.12101,24.916,7072,CH3,v1,
28289,20250217,58,Cs0.05MA0.1FA0.85PbI3.0,1.73,MACl,14.6,PEAI,0.8,,,Me-4PACz,0.165,DMACPA,0.165,,,,,,,1900,28,5700,32,14,250,110,30,,,,,,,,,,,,,,,21.6767,76.6707,1.11324,25.3965,7073,CH1,v1,
28294,20250217,58,Cs0.05MA0.1FA0.85PbI3.0,1.73,MACl,14.6,PEAI,0.8,,,Me-4PACz,0.165,DMACPA,0.165,,,,,,,1300,10,4900,35,8,180,110,25,,,,,,,,,,,,,,,22.4832,78.7919,1.1235,25.3982,7074,CH2,v1,
28301,20250217,58,Cs0.05MA0.1FA0.85PbI3.0,1.73,MACl,14.6,PEAI,0.8,,,Me-4PACz,0.165,DMACPA,0.165,,,,,,,1000,10,4800,35,11,190,110,30,,,,,,,,,,,,,,,17.064,61.8058,1.08569,25.4298,7076,CH1,v1,
28317,20250217,58,Cs0.05MA0.1FA0.85PbI3.0,1.73,MACl,14.6,PEAI,0.8,,,Me-4PACz,0.165,DMACPA,0.165,,,,,,,1700,10,4800,35,10,200,115,30,,,,,,,,,,,,,,,21.4081,77.921,1.11917,24.5486,7080,CH1,v1,
28322,20250217,58,Cs0.05MA0.1FA0.85PbI3.0,1.73,MACl,14.6,PEAI,0.8,,,Me-4PACz,0.198,DMACPA,0.132,,,,,,,1300,14,5400,45,8,210,105,25,,,,,,,,,,,,,,,20.6926,72.5778,1.13418,25.138,7081,CH2,v1,
28329,20250217,58,Cs0.05MA0.1FA0.85PbI3.0,1.73,MACl,14.6,PEAI,0.8,,,Me-4PACz,0.198,DMACPA,0.132,,,,,,,1000,10,5000,35,10,180,110,25,,,,,,,,,,,,,,,21.5475,77.3041,1.12168,24.8499,7083,CH1,v1,
28344,20250217,58,Cs0.05MA0.1FA0.85PbI3.0,1.73,MACl,14.6,PEAI,0.8,,,Me-4PACz,0.198,DMACPA,0.132,,,,,,,1300,10,4800,35,11,190,110,30,,,,,,,,,,,,,,,21.5653,86.3061,1.04463,23.9195,7086,CH4,v1,
28349,20250217,58,Cs0.05MA0.1FA0.85PbI3.0,1.73,MACl,14.6,PEAI,0.8,,,Me-4PACz,0.198,DMACPA,0.132,,,,,,,1400,10,5000,35,7,180,110,25,,,,,,,,,,,,,,,21.2942,78.6521,1.1135,24.3143,7088,CH1,v1,
28360,20250217,58,Cs0.05MA0.1FA0.85PbI3.0,1.73,MACl,14.6,PEAI,0.8,,,Me-4PACz,0.198,DMACPA,0.132,,,,,,,1000,13,5000,38,11,190,110,25,,,,,,,,,,,,,,,19.3944,72.342,1.0946,24.4925,7090,CH4,v1,
28364,20250217,58,Cs0.05MA0.1FA0.85PbI3.0,1.73,MACl,14.6,PEAI,0.8,,,Me-4PACz,0.198,DMACPA,0.132,,,,,,,1000,15,4700,35,10,180,110,25,,,,,,,,,,,,,,,19.7827,74.6018,1.08368,24.47,7091,CH4,v1,
28366,20250217,58,Cs0.05MA0.1FA0.85PbI3.0,1.73,MACl,14.6,PEAI,0.8,,,Me-4PACz,0.198,DMACPA,0.132,,,,,,,1000,10,5000,30,9,180,110,25,,,,,,,,,,,,,,,18.4601,76.4829,0.990584,24.3657,7092,CH2,v1,
28384,20250217,58,Cs0.05MA0.1FA0.85PbI3.0,1.73,MACl,7.0,PEAI,0.8,,,Me-4PACz,0.198,py3,0.132,,,,,,,2000,12,5000,30,6,190,110,25,,,,,,,,,,,,,,,14.6877,56.8591,1.07437,24.0437,7096,CH4,v1,
28388,20250217,58,Cs0.05MA0.1FA0.85PbI3.0,1.73,MACl,14.6,PEAI,0.8,,,Me-2PACz,0.198,DMACPA,0.132,,,,,,,1000,12,4800,35,6,190,105,25,,,,,,,,,,,,,,,19.0385,75.2271,1.01454,24.9455,7097,CH4,v1,
28392,20250217,58,Cs0.05MA0.1FA0.85PbI3.0,1.73,MACl,14.6,PEAI,0.8,,,Me-2PACz,0.198,DMACPA,0.132,,,,,,,2000,30,5800,30,16,260,110,25,,,,,,,,,,,,,,,19.3724,73.17,1.05854,25.0115,7098,CH4,v1,
28404,20250217,58,Cs0.05MA0.1FA0.85PbI3.0,1.73,MACl,14.6,PEAI,0.8,,,Me-4PACz,0.198,MeO-2PACz,0.132,,,,,,,1000,12,5000,45,11,180,110,25,,,,,,,,,,,,,,,19.7667,72.8424,1.08354,25.0441,7101,CH4,v1,
28406,20250217,58,Cs0.05MA0.1FA0.85PbI3.0,1.73,MACl,14.6,PEAI,0.8,,,Me-4PACz,0.198,MeO-2PACz,0.132,,,,,,,1000,10,5000,45,11,180,110,25,,,,,,,,,,,,,,,17.4331,66.0597,1.05383,25.0421,7102,CH2,v1,
28416,20250217,58,Cs0.05MA0.1FA0.85PbI3.0,1.73,MACl,14.6,PEAI,0.8,,,Me-2PACz,0.198,DMACPA,0.132,,,,,,,1000,10,5000,40,12,200,110,30,,,,,,,,,,,,,,,20.0425,74.7062,1.06819,25.1158,7104,CH4,v1,
28425,20250217,58,Cs0.05MA0.1FA0.85PbI3.0,1.73,MACl,7.0,PMACl,0.7,,,MeO-2PACz,0.248,py3,0.083,,,,,,,1000,15,5000,35,8,160,115,20,,,,,,,,,,,,,,,16.161,65.8695,1.03811,23.6342,7107,CH1,v1,
28432,20250217,58,Cs0.05MA0.1FA0.85PbI3.0,1.73,MACl,14.6,PMACl,0.8,,,Me-4PACz,0.198,MeO-2PACz,0.132,,,,,,,1000,15,4700,30,8,160,110,25,,,,,,,,,,,,,,,19.089,70.8577,1.07073,25.1604,7108,CH4,v1,
28436,20250217,58,Cs0.05MA0.16FA0.79PbI2.9Br0.1,1.73,MACl,7.0,PMACl,0.7,,,py3,0.083,DMACPA,0.248,,,,,,,1100,14,5100,38,10,185,105,32,,,,,,,,,,,,,,,19.796,75.9874,1.07259,24.2885,7109,CH4,v1,
28437,20250217,58,Cs0.05MA0.16FA0.79PbI2.9Br0.1,1.73,MACl,7.0,PMACl,0.7,,,py3,0.083,DMACPA,0.248,,,,,,,1000,12,4900,35,10,180,110,31,,,,,,,,,,,,,,,18.9648,75.784,1.05286,23.7683,7110,CH1,v1,
28442,20250217,58,Cs0.05MA0.16FA0.79PbI2.9Br0.1,1.73,MACl,7.0,PMACl,0.7,,,py3,0.083,DMACPA,0.248,,,,,,,1000,15,4800,35,12,160,110,31,,,,,,,,,,,,,,,19.2942,76.6025,1.06005,23.7606,7111,CH2,v1,
28445,20250217,58,Cs0.05MA0.16FA0.79PbI2.9Br0.1,1.73,MACl,7.0,PMACl,0.7,,,py3,0.083,DMACPA,0.248,,,,,,,1000,15,5000,35,8,160,110,30,,,,,,,,,,,,,,,19.6222,75.9801,1.05457,24.4891,7112,CH1,v1,
28450,20250217,58,Cs0.05MA0.16FA0.79PbI2.9Br0.1,1.73,MACl,7.0,PMACl,0.7,,,py3,0.132,DMACPA,0.198,,,,,,,1400,13,4900,33,9,175,105,30,,,,,,,,,,,,,,,18.7829,75.2954,1.04745,23.8157,7113,CH2,v1,
28457,20250217,58,Cs0.05MA0.16FA0.79PbI2.9Br0.1,1.73,MACl,7.0,PMACl,0.7,,,py3,0.132,DMACPA,0.198,,,,,,,1600,10,4900,35,8,170,110,30,,,,,,,,,,,,,,,19.6868,76.0108,1.05316,24.5928,7115,CH1,v1,
28473,20250217,58,Cs0.05MA0.16FA0.79PbI2.9Br0.1,1.73,MACl,7.0,PMACl,0.7,,,py3,0.132,DMACPA,0.198,,,,,,,1500,12,4900,30,6,180,115,30,,,,,,,,,,,,,,,19.5885,75.8624,1.05228,24.5384,7119,CH1,v1,
28478,20250217,58,Cs0.05MA0.16FA0.79PbI2.9Br0.1,1.73,MACl,7.0,PMACl,0.7,,,py3,0.132,DMACPA,0.198,,,,,,,1000,15,5000,35,8,160,115,30,,,,,,,,,,,,,,,18.1293,68.7645,1.0492,25.1279,7120,CH2,v1,
28483,20250217,58,Cs0.05MA0.16FA0.79PbI2.9Br0.1,1.73,MACl,7.0,PMACl,0.7,,,Me-4PACz,0.132,DMACPA,0.198,,,,,,,1000,12,4700,35,8,160,110,30,,,,,,,,,,,,,,,20.1669,76.0799,1.06395,24.9144,7121,CH3,v1,
28486,20250217,58,Cs0.05MA0.16FA0.79PbI2.9Br0.1,1.73,MACl,7.0,PMACl,0.7,,,Me-4PACz,0.132,DMACPA,0.198,,,,,,,1000,10,4500,30,8,180,110,30,,,,,,,,,,,,,,,20.4659,76.2304,1.07436,24.9894,7122,CH2,v1,
28491,20250217,58,Cs0.05MA0.16FA0.79PbI2.9Br0.1,1.73,MACl,7.0,PMACl,0.7,,,Me-4PACz,0.132,DMACPA,0.198,,,,,,,1100,10,4800,35,10,170,110,30,,,,,,,,,,,,,,,20.217,75.2178,1.07438,25.0172,7123,CH3,v1,
28493,20250217,58,Cs0.05MA0.16FA0.79PbI2.9Br0.1,1.73,MACl,7.0,PMACl,0.7,,,Me-4PACz,0.132,DMACPA,0.198,,,,,,,1000,15,5000,30,8,160,110,29,,,,,,,,,,,,,,,19.5813,75.759,1.05345,24.5354,7124,CH1,v1,
28499,20250217,58,Cs0.05MA0.16FA0.79PbI2.9Br0.1,1.73,MACl,7.0,PMACl,0.7,,,Me-4PACz,0.198,DMACPA,0.132,,,,,,,1000,10,4700,35,8,160,115,30,,,,,,,,,,,,,,,17.6413,71.1586,1.05401,23.5211,7125,CH3,v1,
28504,20250217,58,Cs0.05MA0.16FA0.79PbI2.9Br0.1,1.73,MACl,7.0,PMACl,0.7,,,Me-4PACz,0.132,DMACPA,0.198,,,,,,,1000,10,5000,30,8,160,115,30,,,,,,,,,,,,,,,19.6247,76.0111,1.0618,24.3156,7126,CH4,v1,
28507,20250217,58,Cs0.05MA0.16FA0.79PbI2.9Br0.1,1.73,MACl,7.0,PMACl,0.7,,,Me-4PACz,0.132,DMACPA,0.198,,,,,,,1000,10,4900,30,8,160,115,30,,,,,,,,,,,,,,,19.8627,76.6424,1.066,24.3115,7127,CH3,v1,
28509,20250217,58,Cs0.05MA0.16FA0.79PbI2.9Br0.1,1.73,MACl,7.0,PMACl,0.7,,,Me-4PACz,0.132,DMACPA,0.198,,,,,,,1000,15,4800,30,6,170,110,30,,,,,,,,,,,,,,,20.0239,75.9871,1.07287,24.5621,7128,CH1,v1,
28515,20250217,58,Cs0.05MA0.16FA0.79PbI2.9Br0.1,1.73,MACl,7.0,PMACl,0.7,,,Me-4PACz,0.198,DMACPA,0.132,,,,,,,1000,10,4900,35,8,180,110,30,,,,,,,,,,,,,,,18.4183,75.2118,1.05085,23.3036,7129,CH3,v1,
28519,20250217,58,Cs0.05MA0.16FA0.79PbI2.9Br0.1,1.73,MACl,7.0,PMACl,0.7,,,Me-4PACz,0.198,DMACPA,0.132,,,,,,,1000,15,5000,35,10,180,115,25,,,,,,,,,,,,,,,20.1191,76.3459,1.06035,24.8528,7130,CH3,v1,
28522,20250217,58,Cs0.05MA0.16FA0.79PbI2.9Br0.1,1.73,MACl,7.0,PMACl,0.7,,,Me-4PACz,0.198,DMACPA,0.132,,,,,,,1000,15,4700,35,8,180,110,29,,,,,,,,,,,,,,,20.0696,75.4954,1.06418,24.9807,7131,CH2,v1,
28527,20250217,58,Cs0.05MA0.16FA0.79PbI2.9Br0.1,1.73,MACl,7.0,PMACl,0.7,,,Me-4PACz,0.198,DMACPA,0.132,,,,,,,1000,15,5000,35,12,180,115,30,,,,,,,,,,,,,,,20.2589,76.371,1.06405,24.9302,7132,CH3,v1,
28531,20250217,58,Cs0.05MA0.16FA0.79PbI2.9Br0.1,1.73,MACl,7.0,PEAI,0.9,,,Me-4PACz,0.132,py3,0.198,,,,,,,2000,15,4800,35,7,210,105,30,,,,,,,,,,,,,,,19.5504,75.1714,1.08241,24.0276,7133,CH3,v1,
28534,20250217,58,Cs0.05MA0.16FA0.79PbI2.9Br0.1,1.73,MACl,7.0,PEAI,0.9,,,Me-4PACz,0.132,py3,0.198,,,,,,,1500,10,4800,30,8,170,115,30,,,,,,,,,,,,,,,20.139,76.7025,1.08122,24.2838,7134,CH2,v1,
28538,20250217,58,Cs0.05MA0.16FA0.79PbI2.9Br0.1,1.73,MACl,7.0,PEAI,0.9,,,Me-4PACz,0.132,py3,0.198,,,,,,,1000,10,5000,30,8,160,110,30,,,,,,,,,,,,,,,19.4849,77.4293,1.06684,23.588,7135,CH2,v1,
28544,20250217,58,Cs0.05MA0.16FA0.79PbI2.9Br0.1,1.73,MACl,7.0,PMACl,0.7,,,Me-4PACz,0.198,DMACPA,0.132,,,,,,,1000,13,4900,35,8,180,110,30,,,,,,,,,,,,,,,19.7156,84.4857,0.959519,24.3205,7136,CH4,v1,
28546,20250217,58,Cs0.05MA0.16FA0.79PbI2.9Br0.1,1.73,MACl,7.0,PEAI,0.9,,,Me-4PACz,0.248,py3,0.083,,,,,,,2000,12,5000,30,6,190,110,30,,,,,,,,,,,,,,,19.8613,76.0394,1.05479,24.763,7137,CH2,v1,
28550,20250217,58,Cs0.05MA0.16FA0.79PbI2.9Br0.1,1.73,MACl,7.0,PEAI,0.9,,,Me-4PACz,0.248,py3,0.083,,,,,,,2000,12,5000,35,6,190,110,30,,,,,,,,,,,,,,,19.3983,76.3865,1.06671,23.8068,7138,CH2,v1,
28555,20250217,58,Cs0.05MA0.16FA0.79PbI2.9Br0.1,1.73,MACl,7.0,PEAI,0.9,,,Me-4PACz,0.132,py3,0.198,,,,,,,2100,13,4900,37,6,185,105,25,,,,,,,,,,,,,,,19.4182,76.8893,1.08168,23.3476,7139,CH3,v1,
28558,20250217,58,Cs0.05MA0.16FA0.79PbI2.9Br0.1,1.73,MACl,7.0,PEAI,0.9,,,Me-4PACz,0.132,py3,0.198,,,,,,,1000,13,4900,34,8,170,110,30,,,,,,,,,,,,,,,19.4578,75.9898,1.08564,23.5859,7140,CH2,v1,
28568,20250217,58,Cs0.05MA0.16FA0.79PbI2.9Br0.1,1.73,MACl,7.0,PEAI,0.9,,,Me-4PACz,0.248,py3,0.083,,,,,,,2000,13,5000,34,7,190,105,30,,,,,,,,,,,,,,,19.28,75.5565,1.07062,23.8342,7142,CH4,v1,
28570,20250217,58,Cs0.05MA0.16FA0.79PbI2.9Br0.1,1.73,MACl,7.0,PEAI,0.9,,,Me-4PACz,0.248,py3,0.083,,,,,,,1800,13,4900,32,7,185,105,30,,,,,,,,,,,,,,,20.1095,75.9233,1.0768,24.5974,7143,CH2,v1,
28573,20250217,58,Cs0.05MA0.16FA0.79PbI2.9Br0.1,1.73,MACl,7.0,PEAI,0.9,,,Me-4PACz,0.248,py3,0.083,,,,,,,1100,12,5000,30,6,180,110,30,,,,,,,,,,,,,,,19.4484,75.6777,1.06314,24.1726,7144,CH1,v1,
28585,20250217,58,Cs0.05MA0.16FA0.79PbI2.9Br0.1,1.73,MACl,7.0,PEAI,0.9,,,Me-4PACz,0.248,py3,0.083,,,,,,,1000,15,5200,37,9,185,105,30,,,,,,,,,,,,,,,19.323,75.6923,1.07087,23.8388,7147,CH1,v1,
28592,20250217,58,Cs0.05MA0.16FA0.79PbI2.9Br0.1,1.73,MACl,7.0,PEAI,0.9,,,Me-4PACz,0.248,py3,0.083,,,,,,,1350,10,4950,42,8,170,105,30,,,,,,,,,,,,,,,19.7319,75.6793,1.07701,24.2086,7148,CH4,v1,
28596,20250217,58,Cs0.05MA0.1FA0.85PbI3.0,1.73,MACl,7.0,PEAI,0.8,,,Me-4PACz,0.198,DMACPA,0.132,,,,,,,1500,10,4900,35,8,180,115,25,,,,,,,,,,,,,,,14.7624,61.7043,1.13016,21.169,7149,CH4,v1,
28598,20250217,58,Cs0.05MA0.1FA0.85PbI3.0,1.73,MACl,7.0,PEAI,0.8,,,Me-4PACz,0.198,DMACPA,0.132,,,,,,,1500,10,4900,35,8,180,115,20,,,,,,,,,,,,,,,14.9332,67.3819,1.06316,20.8455,7150,CH2,v1,
28601,20250217,58,Cs0.05MA0.1FA0.85PbI3.0,1.73,MACl,7.0,PEAI,0.8,,,Me-4PACz,0.198,DMACPA,0.132,,,,,,,1500,10,4900,35,6,180,110,30,,,,,,,,,,,,,,,16.3643,67.1093,1.13278,21.5263,7151,CH1,v1,
28608,20250217,58,Cs0.05MA0.16FA0.79PbI2.9Br0.1,1.73,MACl,7.0,PEAI,0.9,,,Me-4PACz,0.248,py3,0.083,,,,,,,1500,12,5000,35,6,180,110,25,,,,,,,,,,,,,,,19.8551,77.3052,1.06518,24.1124,7152,CH4,v1,
28612,20250217,58,Cs0.05MA0.1FA0.85PbI3.0,1.73,MACl,14.6,PEAI,0.517,,,Me-4PACz,0.165,DMACPA,0.165,,,,,,,1200,10,4900,35,7,180,110,25,,,,,,,,,,,,,,,20.3519,74.0638,1.14528,23.9932,7153,CH4,v1,
28615,20250217,58,Cs0.05MA0.1FA0.85PbI3.0,1.73,MACl,14.6,PEAI,0.517,,,Me-4PACz,0.165,DMACPA,0.165,,,,,,,1000,10,4800,30,8,160,110,25,,,,,,,,,,,,,,,20.5857,73.7703,1.13393,24.6091,7154,CH3,v1,
28617,20250217,58,Cs0.05MA0.1FA0.85PbI3.0,1.73,MACl,14.6,PEAI,0.517,,,Me-4PACz,0.165,DMACPA,0.165,,,,,,,1000,10,5000,35,6,180,110,25,,,,,,,,,,,,,,,19.8585,73.9504,1.13932,23.57,7155,CH1,v1,
28622,20250217,58,Cs0.05MA0.1FA0.85PbI3.0,1.73,MACl,14.6,PEAI,0.517,,,Me-4PACz,0.165,DMACPA,0.165,,,,,,,1900,10,4800,35,6,170,110,25,,,,,,,,,,,,,,,18.3111,71.1832,1.14372,22.4914,7156,CH2,v1,
28628,20250217,58,Cs0.05MA0.1FA0.85PbI3.0,1.73,MACl,14.6,PEAI,0.517,,,Me-4PACz,0.132,DMACPA,0.198,,,,,,,1000,12,5000,35,10,160,110,20,,,,,,,,,,,,,,,20.0792,73.3526,1.13647,24.0865,7157,CH4,v1,
28629,20250217,58,Cs0.05MA0.1FA0.85PbI3.0,1.73,MACl,14.6,PEAI,0.517,,,Me-4PACz,0.132,DMACPA,0.198,,,,,,,1000,10,4800,30,10,160,110,28,,,,,,,,,,,,,,,20.2221,75.0128,1.13435,23.7654,7158,CH1,v1,
28646,20250218,59,Cs0.05MA0.16FA0.79PbI2.9Br0.1,1.73,MACl,7.0,PEAI,0.9,,,Me-4PACz,0.198,py3,0.132,,,,,,,1900,14,5100,32,7,180,110,30,,,,,,,,,,,,,,,14.6013,59.4655,1.0835,22.6619,7162,CH2,v1,
28650,20250218,59,Cs0.05MA0.16FA0.79PbI2.9Br0.1,1.73,MACl,7.0,PEAI,0.9,,,Me-4PACz,0.198,py3,0.132,,,,,,,1000,10,5000,30,6,180,110,30,,,,,,,,,,,,,,,18.8328,73.4363,1.09247,23.4745,7163,CH2,v1,
28655,20250218,59,Cs0.05MA0.16FA0.79PbI2.9Br0.1,1.73,MACl,7.0,PEAI,0.9,,,Me-4PACz,0.198,py3,0.132,,,,,,,1300,12,5200,36,7,190,110,30,,,,,,,,,,,,,,,19.0777,71.3251,1.09547,24.4166,7164,CH3,v1,
28660,20250218,59,Cs0.05MA0.16FA0.79PbI2.9Br0.1,1.73,MACl,7.0,PEAI,0.9,,,Me-4PACz,0.198,py3,0.132,,,,,,,1400,12,5000,30,6,180,115,28,,,,,,,,,,,,,,,16.3002,72.3516,0.97054,23.213,7165,CH4,v1,
28664,20250218,59,Cs0.05MA0.16FA0.79PbI2.9Br0.1,1.73,MACl,7.0,PEAI,0.9,,,Me-4PACz,0.198,py3,0.132,,,,,,,1500,12,4900,30,6,180,105,25,,,,,,,,,,,,,,,17.4346,68.8622,1.06563,23.7588,7166,CH4,v1,
28671,20250218,59,Cs0.05MA0.16FA0.79PbI2.9Br0.1,1.73,MACl,7.0,PEAI,0.9,,,Me-4PACz,0.198,py3,0.132,,,,,,,2000,12,4900,30,7,180,110,32,,,,,,,,,,,,,,,16.3607,64.5619,1.07456,23.5828,7168,CH3,v1,
28674,20250218,59,Cs0.05MA0.16FA0.79PbI2.9Br0.1,1.73,MACl,7.0,PEAI,0.9,,,Me-4PACz,0.198,py3,0.132,,,,,,,1200,12,4900,35,6,180,110,30,,,,,,,,,,,,,,,18.3459,72.0516,1.10164,23.1131,7169,CH2,v1,
28677,20250218,59,Cs0.05MA0.16FA0.79PbI2.9Br0.1,1.73,MACl,7.0,PEAI,0.9,,,Me-4PACz,0.198,py3,0.132,,,,,,,1500,14,5000,30,7,180,110,25,,,,,,,,,,,,,,,16.4328,64.3935,1.0858,23.5028,7170,CH1,v1,
28685,20250218,59,Cs0.05MA0.16FA0.79PbI2.9Br0.1,1.73,MACl,7.0,PEAI,0.9,,,Me-4PACz,0.198,py3,0.132,,,,,,,1400,15,5000,35,8,190,110,30,,,,,,,,,,,,,,,17.5439,67.422,1.08477,23.9875,7172,CH1,v1,
28689,20250218,59,Cs0.05MA0.16FA0.79PbI2.9Br0.1,1.73,MACl,7.0,PEAI,0.9,,,Me-4PACz,0.198,py3,0.132,,,,,,,1000,14,5000,30,6,180,115,25,,,,,,,,,,,,,,,19.5192,72.2205,1.10704,24.414,7173,CH1,v1,
28693,20250218,59,Cs0.05MA0.16FA0.79PbI2.9Br0.1,1.73,MACl,7.0,PEAI,0.9,,,Me-4PACz,0.198,py3,0.132,,,,,,,1000,11,5000,35,8,190,105,30,,,,,,,,,,,,,,,19.2811,74.1295,1.09916,23.6637,7174,CH1,v1,
28701,20250218,59,Cs0.05MA0.16FA0.79PbI2.9Br0.1,1.73,MACl,7.0,PEAI,0.9,,,Me-4PACz,0.198,py3,0.132,,,,,,,1500,12,4900,30,6,180,115,26,,,,,,,,,,,,,,,18.1316,69.988,1.09112,23.7432,7176,CH1,v1,
28707,20250218,59,Cs0.05MA0.16FA0.79PbI2.9Br0.1,1.73,MACl,7.0,PEAI,0.9,,,Me-4PACz,0.198,py3,0.132,,,,,,,1300,14,5000,30,9,180,110,25,,,,,,,,,,,,,,,13.8948,56.8294,1.08238,22.5891,7177,CH3,v1,
28710,20250218,59,Cs0.05MA0.16FA0.79PbI2.9Br0.1,1.73,MACl,7.0,PEAI,0.9,,,Me-4PACz,0.248,DMACPA,0.083,,,,,,,1000,12,4900,30,8,160,110,25,,,,,,,,,,,,,,,18.6772,71.2819,1.08504,24.1485,7178,CH2,v1,
28713,20250218,59,Cs0.05MA0.16FA0.79PbI2.9Br0.1,1.73,MACl,7.0,PEAI,0.9,,,Me-4PACz,0.248,DMACPA,0.083,,,,,,,1900,10,4700,30,8,180,115,30,,,,,,,,,,,,,,,16.4718,63.3925,1.09037,23.8302,7179,CH1,v1,
28720,20250218,59,Cs0.05MA0.16FA0.79PbI2.9Br0.1,1.73,MACl,7.0,PEAI,0.9,,,Me-4PACz,0.248,DMACPA,0.083,,,,,,,1000,10,5000,30,8,160,110,30,,,,,,,,,,,,,,,19.4472,80.5741,0.982641,24.5622,7180,CH4,v1,
28723,20250218,59,Cs0.05MA0.16FA0.79PbI2.9Br0.1,1.73,MACl,7.0,PEAI,0.9,,,Me-4PACz,0.248,DMACPA,0.083,,,,,,,1000,12,5000,35,10,180,110,30,,,,,,,,,,,,,,,17.619,67.794,1.06688,24.3598,7181,CH3,v1,
28730,20250218,59,Cs0.05MA0.16FA0.79PbI2.9Br0.1,1.73,MACl,7.0,PEAI,0.9,,,Me-4PACz,0.248,DMACPA,0.083,,,,,,,2100,13,4800,36,9,185,105,25,,,,,,,,,,,,,,,18.3459,70.1072,1.09477,23.903,7183,CH2,v1,
28733,20250218,59,Cs0.05MA0.16FA0.79PbI2.9Br0.1,1.73,MACl,7.0,PEAI,0.9,,,Me-4PACz,0.248,DMACPA,0.083,,,,,,,1500,10,4700,30,8,180,115,26,,,,,,,,,,,,,,,17.2598,66.93,1.06919,24.1191,7184,CH1,v1,
28739,20250218,59,Cs0.05MA0.16FA0.79PbI2.9Br0.1,1.73,MACl,7.0,PEAI,0.9,,,Me-4PACz,0.248,DMACPA,0.083,,,,,,,1500,12,4800,35,7,170,115,30,,,,,,,,,,,,,,,18.414,70.0662,1.06678,24.6357,7185,CH3,v1,
28743,20250218,59,Cs0.05MA0.16FA0.79PbI2.9Br0.1,1.73,PMACl,0.72,PSP,2.5,,,MeO-2PACz,0.132,DMACPA,0.198,,,,,,,950,10,4800,30,6,160,115,30,,,,,,,,,,,,,,,18.3376,72.2431,1.04452,24.3014,7186,CH3,v1,
28752,20250218,59,Cs0.05MA0.16FA0.79PbI2.9Br0.1,1.73,PMACl,0.72,PSP,2.5,,,MeO-2PACz,0.132,DMACPA,0.198,,,,,,,1000,10,4700,30,8,160,115,30,,,,,,,,,,,,,,,17.4981,72.7885,0.987865,24.335,7188,CH4,v1,
28754,20250218,59,Cs0.05MA0.16FA0.79PbI2.9Br0.1,1.73,PMACl,0.72,PSP,2.5,,,MeO-2PACz,0.132,DMACPA,0.198,,,,,,,1200,10,5000,35,8,160,115,34,,,,,,,,,,,,,,,19.15,72.9352,1.05566,24.8719,7189,CH2,v1,
28761,20250218,59,Cs0.05MA0.16FA0.79PbI2.9Br0.1,1.73,MACl,7.0,PEAI,0.9,,,MeO-2PACz,0.198,py3,0.132,,,,,,,1000,14,5000,30,6,180,115,30,,,,,,,,,,,,,,,19.5754,75.5901,1.13385,22.8397,7191,CH1,v1,
28766,20250218,59,Cs0.05MA0.16FA0.79PbI2.9Br0.1,1.73,MACl,7.0,PEAI,0.9,,,MeO-2PACz,0.198,py3,0.132,,,,,,,1500,10,4800,35,6,170,110,30,,,,,,,,,,,,,,,20.2058,76.4184,1.13316,23.3339,7192,CH2,v1,
28773,20250218,59,Cs0.1FA0.9PbI2.8Br0.2,1.5,MACl,4.0,PACl,12.0,,,Me-2PACz,0.132,DMACPA,0.198,,,,,,,1000,10,4800,35,6,190,110,30,,,,,,,,,,,,,,,19.6034,76.3258,1.14191,22.4919,7194,CH1,v1,
28778,20250218,59,Cs0.1FA0.9PbI2.8Br0.2,1.5,MACl,4.0,PACl,12.0,,,Me-2PACz,0.132,DMACPA,0.198,,,,,,,900,10,4700,35,8,200,110,30,,,,,,,,,,,,,,,20.3144,77.3236,1.13726,23.1012,7195,CH2,v1,
28787,20250218,59,Cs0.1FA0.9PbI2.8Br0.2,1.5,MACl,4.0,PACl,12.0,,,Me-2PACz,0.132,DMACPA,0.198,,,,,,,1000,10,4700,30,8,190,115,30,,,,,,,,,,,,,,,13.4232,57.838,1.12142,20.6954,7197,CH3,v1,
28789,20250218,59,Cs0.1FA0.9PbI2.8Br0.2,1.5,MACl,4.0,PACl,12.0,,,Me-2PACz,0.248,DMACPA,0.083,,,,,,,1000,10,4700,35,8,190,120,30,,,,,,,,,,,,,,,14.547,61.0905,1.0916,21.8141,7198,CH1,v1,
28798,20250218,59,Cs0.1FA0.9PbI2.8Br0.2,1.5,MACl,4.0,PACl,12.0,,,Me-2PACz,0.132,DMACPA,0.198,,,,,,,1050,14,4900,36,8,195,120,29,,,,,,,,,,,,,,,11.872,53.7423,1.10195,20.0469,7200,CH2,v1,
28805,20250218,59,Cs0.1FA0.9PbI2.8Br0.2,1.5,MACl,4.0,PACl,12.0,,,MeO-2PACz,0.132,py3,0.198,,,,,,,1000,10,4800,35,6,190,110,30,,,,,,,,,,,,,,,18.2495,70.1424,1.11633,23.3065,7202,CH1,v1,
28809,20250218,59,Cs0.1FA0.9PbI2.8Br0.2,1.5,MACl,4.0,PACl,12.0,,,MeO-2PACz,0.132,py3,0.198,,,,,,,1060,11,4800,35,9,178,120,27,,,,,,,,,,,,,,,15.2412,63.3479,1.11495,21.5791,7203,CH1,v1,
28815,20250218,59,Cs0.1FA0.9PbI2.8Br0.2,1.5,MACl,4.0,PACl,12.0,,,Me-2PACz,0.248,DMACPA,0.083,,,,,,,1000,10,4800,30,8,200,115,30,,,,,,,,,,,,,,,17.3663,66.1453,1.13425,23.1472,7204,CH3,v1,
28819,20250218,59,Cs0.1FA0.9PbI2.8Br0.2,1.5,MACl,4.0,PACl,12.0,,,Me-2PACz,0.248,DMACPA,0.083,,,,,,,1000,10,4700,30,9,210,110,35,,,,,,,,,,,,,,,19.7625,73.5596,1.14286,23.5076,7205,CH3,v1,
28835,20250218,59,Cs0.1FA0.9PbI2.8Br0.2,1.5,MACl,4.0,PACl,12.0,,,MeO-2PACz,0.132,py3,0.198,,,,,,,1020,14,4750,31,9,190,115,26,,,,,,,,,,,,,,,14.7584,60.3446,1.10857,22.0615,7209,CH3,v1,
28838,20250218,59,Cs0.1FA0.9PbI2.8Br0.2,1.5,MACl,4.0,PACl,12.0,,,MeO-2PACz,0.132,py3,0.198,,,,,,,1200,12,4800,30,8,210,115,30,,,,,,,,,,,,,,,17.5756,69.9716,1.11389,22.5498,7210,CH2,v1,
28843,20250218,59,Cs0.1FA0.9PbI2.8Br0.2,1.5,MACl,4.0,PACl,12.0,,,MeO-2PACz,0.132,py3,0.198,,,,,,,1000,10,5000,30,8,200,110,30,,,,,,,,,,,,,,,20.4542,78.3731,1.10282,23.6652,7211,CH3,v1,
28848,20250218,59,Cs0.1FA0.9PbI2.8Br0.2,1.5,MACl,4.0,PACl,12.0,,,MeO-2PACz,0.132,py3,0.198,,,,,,,1000,15,4900,30,10,180,110,25,,,,,,,,,,,,,,,18.3526,72.2876,1.10378,23.0013,7212,CH4,v1,
28851,20250218,59,Cs0.1FA0.9PbI2.8Br0.2,1.5,MACl,4.0,PACl,12.0,,,MeO-2PACz,0.132,py3,0.198,,,,,,,1080,16,4950,37,10,180,110,26,,,,,,,,,,,,,,,14.367,61.7004,1.07339,21.693,7213,CH3,v1,
28857,20250218,59,Cs0.1FA0.9PbI2.8Br0.2,1.5,MACl,4.0,PACl,12.0,,,MeO-2PACz,0.132,DMACPA,0.198,,,,,,,1000,15,4800,35,8,200,110,30,,,,,,,,,,,,,,,19.1798,74.6473,1.08497,23.6817,7215,CH1,v1,
28862,20250218,59,Cs0.1FA0.9PbI2.8Br0.2,1.5,MACl,4.0,PACl,12.0,,,MeO-2PACz,0.132,DMACPA,0.198,,,,,,,1200,11,4900,30,8,195,110,30,,,,,,,,,,,,,,,19.373,74.288,1.09679,23.7768,7216,CH2,v1,
28866,20250218,59,Cs0.1FA0.9PbI2.8Br0.2,1.5,MACl,4.0,PACl,12.0,,,MeO-2PACz,0.132,DMACPA,0.198,,,,,,,1000,12,4800,30,8,200,110,30,,,,,,,,,,,,,,,14.2981,56.7222,1.07394,23.4718,7217,CH2,v1,
28871,20250218,59,Cs0.1FA0.9PbI2.8Br0.2,1.5,MACl,4.0,PACl,12.0,,,MeO-2PACz,0.132,DMACPA,0.198,,,,,,,1200,10,5000,30,8,180,110,30,,,,,,,,,,,,,,,19.5792,75.2822,1.10271,23.5854,7218,CH3,v1,
28879,20250218,59,Cs0.1FA0.9PbI2.8Br0.2,1.5,MACl,4.0,PACl,12.0,,,MeO-2PACz,0.132,DMACPA,0.198,,,,,,,1200,10,5000,30,8,200,110,30,,,,,,,,,,,,,,,19.9569,74.226,1.10861,24.2526,7220,CH3,v1,
28881,20250218,59,Cs0.1FA0.9PbI2.8Br0.2,1.5,MACl,4.0,PACl,12.0,,,MeO-2PACz,0.132,DMACPA,0.198,,,,,,,1000,12,4800,35,8,200,110,30,,,,,,,,,,,,,,,19.4885,75.9799,1.1046,23.2208,7221,CH1,v1,
28885,20250218,59,Cs0.1FA0.9PbI2.8Br0.2,1.5,MACl,4.0,PACl,12.0,,,MeO-2PACz,0.132,DMACPA,0.198,,,,,,,1200,10,4900,30,8,190,115,30,,,,,,,,,,,,,,,17.4897,70.2823,1.09913,22.6406,7222,CH1,v1,
28891,20250218,59,Cs0.1FA0.9PbI2.8Br0.2,1.5,MACl,4.0,PACl,12.0,,,MeO-2PACz,0.132,DMACPA,0.198,,,,,,,1000,10,4800,35,6,190,110,30,,,,,,,,,,,,,,,19.2658,72.286,1.1026,24.1722,7223,CH3,v1,
28893,20250218,59,Cs0.1FA0.9PbI2.8Br0.2,1.5,MACl,4.0,PACl,12.0,,,MeO-2PACz,0.132,DMACPA,0.198,,,,,,,1000,10,4700,30,8,180,110,30,,,,,,,,,,,,,,,19.3237,74.7276,1.10297,23.4447,7224,CH1,v1,
28899,20250218,59,Cs0.1FA0.9PbI2.8Br0.2,1.5,MACl,4.0,PACl,12.0,,,MeO-2PACz,0.132,DMACPA,0.198,,,,,,,1100,10,4900,35,8,180,110,30,,,,,,,,,,,,,,,19.3955,73.652,1.10642,23.8012,7225,CH3,v1,
28912,20250218,59,Cs0.1FA0.9PbI2.8Br0.2,1.5,MACl,4.0,PACl,12.0,,,MeO-2PACz,0.198,DMACPA,0.132,,,,,,,1200,10,4900,30,8,180,115,25,,,,,,,,,,,,,,,17.0251,69.7026,1.02814,23.7569,7228,CH4,v1,
28914,20250218,59,Cs0.1FA0.9PbI2.8Br0.2,1.5,MACl,4.0,PACl,12.0,,,MeO-2PACz,0.198,DMACPA,0.132,,,,,,,1200,10,5000,30,6,180,110,30,,,,,,,,,,,,,,,19.2166,73.334,1.10563,23.7009,7229,CH2,v1,
28917,20250218,59,Cs0.1FA0.9PbI2.8Br0.2,1.5,MACl,4.0,PACl,12.0,,,MeO-2PACz,0.198,DMACPA,0.132,,,,,,,1000,12,4800,35,7,190,120,28,,,,,,,,,,,,,,,16.9315,68.4764,1.08805,22.7251,7230,CH1,v1,
28921,20250218,59,Cs0.1FA0.9PbI2.8Br0.2,1.5,MACl,4.0,PACl,12.0,,,MeO-2PACz,0.198,DMACPA,0.132,,,,,,,1200,10,4800,30,7,190,110,35,,,,,,,,,,,,,,,19.0445,75.5192,1.08122,23.3237,7231,CH1,v1,
28933,20250218,59,Cs0.1FA0.9PbI2.8Br0.2,1.5,MACl,4.0,PEABr,0.6,,,Me-2PACz,0.132,DMACPA,0.198,,,,,,,1000,12,4600,35,9,210,110,30,,,,,,,,,,,,,,,19.2819,74.0641,1.08471,24.001,7234,CH1,v1,
28939,20250218,59,Cs0.1FA0.9PbI2.8Br0.2,1.5,MACl,4.0,PEABr,0.6,,,Me-2PACz,0.132,DMACPA,0.198,,,,,,,1000,10,4700,30,8,200,110,30,,,,,,,,,,,,,,,19.4008,74.2922,1.09467,23.8557,7235,CH3,v1,
28943,20250218,59,Cs0.1FA0.9PbI2.8Br0.2,1.5,MACl,4.0,PEABr,0.6,,,Me-2PACz,0.132,DMACPA,0.198,,,,,,,1250,11,4950,35,7,200,110,30,,,,,,,,,,,,,,,17.4631,65.1459,1.10208,24.3233,7236,CH3,v1,
28947,20250218,59,Cs0.1FA0.9PbI2.8Br0.2,1.5,MACl,4.0,PACl,12.0,,,MeO-2PACz,0.198,DMACPA,0.132,,,,,,,1000,10,5000,30,8,180,110,30,,,,,,,,,,,,,,,19.836,74.0937,1.09561,24.4353,7237,CH3,v1,
28951,20250218,59,Cs0.1FA0.9PbI2.8Br0.2,1.5,MACl,4.0,PEABr,0.6,,,Me-2PACz,0.132,DMACPA,0.198,,,,,,,1100,12,4900,38,10,185,120,27,,,,,,,,,,,,,,,19.3989,73.7074,1.09224,24.0961,7238,CH3,v1,
28955,20250218,59,Cs0.1FA0.9PbI2.8Br0.2,1.5,MACl,4.0,PEABr,0.6,,,Me-2PACz,0.132,DMACPA,0.198,,,,,,,1150,14,5000,36,10,185,120,27,,,,,,,,,,,,,,,19.1218,73.6872,1.09044,23.7977,7239,CH3,v1,
28959,20250218,59,Cs0.1FA0.9PbI2.8Br0.2,1.5,MACl,4.0,PEABr,0.6,,,Me-2PACz,0.132,DMACPA,0.198,,,,,,,1100,11,4900,33,7,185,120,26,,,,,,,,,,,,,,,19.5377,72.6699,1.09263,24.6063,7240,CH3,v1,
28962,20250218,59,Cs0.1FA0.9PbI2.8Br0.2,1.5,MACl,4.0,PEABr,0.6,,,Me-2PACz,0.132,DMACPA,0.198,,,,,,,1200,10,4800,35,9,200,110,30,,,,,,,,,,,,,,,15.9495,62.1022,1.09355,23.4855,7241,CH2,v1,
28967,20250218,59,Cs0.1FA0.9PbI2.8Br0.2,1.5,MACl,4.0,PEABr,0.6,,,Me-2PACz,0.198,DMACPA,0.132,,,,,,,1000,10,4800,35,8,200,120,30,,,,,,,,,,,,,,,17.9288,68.4189,1.07357,24.4087,7242,CH3,v1,
28975,20250218,59,Cs0.1FA0.9PbI2.8Br0.2,1.5,MACl,4.0,PEABr,0.6,,,Me-2PACz,0.198,DMACPA,0.132,,,,,,,1000,12,4800,30,9,200,115,25,,,,,,,,,,,,,,,19.3739,72.5674,1.09296,24.4271,7244,CH3,v1,
28979,20250218,59,Cs0.1FA0.9PbI2.8Br0.2,1.5,MACl,4.0,PEABr,0.6,,,Me-2PACz,0.198,DMACPA,0.132,,,,,,,1000,10,4700,30,8,200,120,30,,,,,,,,,,,,,,,17.6307,68.9361,1.056,24.2191,7245,CH3,v1,
28984,20250218,59,Cs0.1FA0.9PbI2.8Br0.2,1.5,MACl,4.0,PEABr,0.6,,,Me-2PACz,0.198,DMACPA,0.132,,,,,,,1100,10,4900,35,7,190,110,30,,,,,,,,,,,,,,,19.4095,74.3323,1.09556,23.8343,7246,CH4,v1,
28987,20250218,59,Cs0.1FA0.9PbI2.8Br0.2,1.5,MACl,4.0,PEABr,0.6,,,Me-2PACz,0.198,DMACPA,0.132,,,,,,,1000,10,4800,35,8,190,110,30,,,,,,,,,,,,,,,15.6587,63.0029,1.02041,24.3569,7247,CH3,v1,
28999,20250218,59,Cs0.1FA0.9PbI2.8Br0.2,1.5,MACl,4.0,PEABr,0.6,,,Me-4PACz,0.198,2PACz,0.132,,,,,,,950,12,4800,30,6,200,115,25,,,,,,,,,,,,,,,20.3989,74.7967,1.12381,24.2679,7250,CH3,v1,
29003,20250218,59,Cs0.1FA0.9PbI2.8Br0.2,1.5,MACl,4.0,PEABr,0.6,,,Me-2PACz,0.198,DMACPA,0.132,,,,,,,1000,15,4700,35,8,200,110,30,,,,,,,,,,,,,,,19.0018,70.4732,1.09701,24.5787,7251,CH3,v1,
29006,20250218,59,Cs0.1FA0.9PbI2.8Br0.2,1.5,MACl,4.0,PEABr,0.6,,,Me-2PACz,0.198,DMACPA,0.132,,,,,,,1000,10,4800,35,8,220,120,30,,,,,,,,,,,,,,,18.1664,69.7799,1.0741,24.2378,7252,CH2,v1,
29011,20250218,59,Cs0.1FA0.9PbI2.8Br0.2,1.5,MACl,4.0,PEABr,0.6,,,Me-2PACz,0.198,DMACPA,0.132,,,,,,,950,13,4800,36,10,190,115,32,,,,,,,,,,,,,,,18.3135,68.9362,1.09264,24.3135,7253,CH3,v1,
29015,20250218,59,Cs0.1FA0.9PbI2.8Br0.2,1.5,MACl,4.0,PEABr,0.6,,,Me-4PACz,0.198,2PACz,0.132,,,,,,,1200,10,4800,30,8,200,115,30,,,,,,,,,,,,,,,18.9478,70.5563,1.12065,23.9636,7254,CH3,v1,
29018,20250218,59,Cs0.1FA0.9PbI2.8Br0.2,1.5,MACl,4.0,PEABr,0.6,,,Me-4PACz,0.198,2PACz,0.132,,,,,,,1200,10,5000,30,8,210,120,30,,,,,,,,,,,,,,,19.7319,73.6356,1.10624,24.2233,7255,CH2,v1,
29024,20250218,59,Cs0.1FA0.9PbI2.8Br0.2,1.5,MACl,4.0,PEABr,0.6,,,Me-4PACz,0.198,2PACz,0.132,,,,,,,1300,10,5000,30,9,210,120,30,,,,,,,,,,,,,,,19.4921,73.6746,1.11423,23.7446,7256,CH4,v1,
29026,20250218,59,Cs0.1FA0.9PbI2.8Br0.2,1.5,MACl,4.0,PEABr,0.6,,,Me-4PACz,0.198,2PACz,0.132,,,,,,,1200,10,5000,30,8,200,110,30,,,,,,,,,,,,,,,19.7541,74.615,1.10395,23.9818,7257,CH2,v1,
29035,20250218,59,Cs0.1FA0.9PbI2.8Br0.2,1.5,MACl,4.0,PEABr,0.6,,,MeO-2PACz,0.132,DMACPA,0.198,,,,,,,1200,10,5000,30,8,200,110,30,,,,,,,,,,,,,,,18.6477,71.3114,1.08641,24.0697,7259,CH3,v1,
29039,20250218,59,Cs0.1FA0.9PbI2.8Br0.2,1.5,MACl,4.0,PEABr,0.6,,,Me-4PACz,0.198,2PACz,0.132,,,,,,,1100,10,5000,30,8,200,120,25,,,,,,,,,,,,,,,20.8859,74.2069,1.11553,25.2306,7260,CH3,v1,
29044,20250218,59,Cs0.1FA0.9PbI2.8Br0.2,1.5,MACl,4.0,PEABr,0.6,,,Me-4PACz,0.198,2PACz,0.132,,,,,,,1200,10,5000,30,8,200,120,30,,,,,,,,,,,,,,,16.0096,65.404,1.03313,23.6931,7261,CH4,v1,
29047,20250218,59,Cs0.1FA0.9PbI2.8Br0.2,1.5,MACl,4.0,PEABr,0.6,,,MeO-2PACz,0.198,DMACPA,0.132,,,,,,,1200,12,4900,32,7,190,115,35,,,,,,,,,,,,,,,17.4669,66.7804,1.06318,24.6015,7262,CH3,v1,
29058,20250218,59,Cs0.1FA0.9PbI2.8Br0.2,1.5,MACl,4.0,PEABr,0.6,,,MeO-2PACz,0.132,DMACPA,0.198,,,,,,,1150,12,4850,36,10,195,110,27,,,,,,,,,,,,,,,19.1819,72.3852,1.08576,24.4066,7265,CH2,v1,
29071,20250218,59,Cs0.1FA0.9PbI2.8Br0.2,1.5,MACl,4.0,PEABr,0.6,,,MeO-2PACz,0.198,DMACPA,0.132,,,,,,,1000,10,5000,30,8,180,110,30,,,,,,,,,,,,,,,16.7724,65.4624,1.07361,23.8646,7268,CH3,v1,
29075,20250218,59,Cs0.1FA0.9PbI2.8Br0.2,1.5,MACl,4.0,PEABr,0.6,,,MeO-2PACz,0.198,DMACPA,0.132,,,,,,,1000,10,4800,35,8,200,120,30,,,,,,,,,,,,,,,16.5187,64.9655,1.04945,24.2286,7269,CH3,v1,
29077,20250218,59,Cs0.1FA0.9PbI2.8Br0.2,1.5,MACl,4.0,PEABr,0.6,,,MeO-2PACz,0.198,DMACPA,0.132,,,,,,,1200,12,4800,35,9,210,120,30,,,,,,,,,,,,,,,17.0861,68.1124,1.07685,23.295,7270,CH1,v1,
29083,20250218,59,Cs0.1FA0.9PbI2.8Br0.2,1.5,MACl,4.0,PEABr,0.6,,,MeO-2PACz,0.198,DMACPA,0.132,,,,,,,1100,10,5000,30,8,200,110,26,,,,,,,,,,,,,,,17.7209,68.912,1.08423,23.7175,7271,CH3,v1,
29087,20250218,59,Cs0.1FA0.9PbI2.8Br0.2,1.5,MACl,4.0,PEABr,0.6,,,MeO-2PACz,0.198,DMACPA,0.132,,,,,,,1200,15,4800,35,9,210,120,35,,,,,,,,,,,,,,,16.7392,66.1689,1.06638,23.723,7272,CH3,v1,
29098,20250218,59,Cs0.05MA0.16FA0.79PbI2.9Br0.1,1.73,MACl,7.0,PEAI,0.9,,,Me-4PACz,0.198,py3,0.132,,,,,,,2000,14,5000,34,7,190,105,30,,,,,,,,,,,,,,,17.6052,68.4471,1.09337,23.5244,7275,CH2,v1,
29104,20250218,59,Cs0.05MA0.16FA0.79PbI2.9Br0.1,1.73,MACl,7.0,PEAI,0.9,,,Me-4PACz,0.198,py3,0.132,,,,,,,2000,12,5000,30,6,200,110,30,,,,,,,,,,,,,,,17.8299,73.5739,1.00753,24.0529,7276,CH4,v1,
29107,20250218,59,Cs0.05MA0.16FA0.79PbI2.9Br0.1,1.73,MACl,7.0,PEAI,0.9,,,Me-4PACz,0.198,py3,0.132,,,,,,,1500,12,4900,30,6,180,105,30,,,,,,,,,,,,,,,16.1367,64.1328,1.09302,23.02,7277,CH3,v1,
29112,20250218,59,Cs0.05MA0.16FA0.79PbI2.9Br0.1,1.73,MACl,7.0,PEAI,0.9,,,Me-4PACz,0.198,py3,0.132,,,,,,,2000,12,5000,30,6,190,110,30,,,,,,,,,,,,,,,17.1016,66.2041,1.09636,23.5613,7278,CH4,v1,
29115,20250218,59,Cs0.05MA0.16FA0.79PbI2.9Br0.1,1.73,MACl,7.0,PEAI,0.9,,,Me-4PACz,0.198,py3,0.132,,,,,,,2200,14,5000,35,8,200,110,30,,,,,,,,,,,,,,,17.3204,68.3479,1.09348,23.1751,7279,CH3,v1,
29119,20250218,59,Cs0.05MA0.16FA0.79PbI2.9Br0.1,1.73,MACl,7.0,PEAI,0.9,,,Me-4PACz,0.198,py3,0.132,,,,,,,1900,14,5100,37,8,195,110,30,,,,,,,,,,,,,,,10.295,50.0021,1.04515,19.6998,7280,CH3,v1,
29148,20250219,60,Cs0.05MA0.1FA0.85PbI3.0,1.73,MACl,14.6,PEAI,0.517,,,Me-4PACz,0.165,DMACPA,0.165,,,,,,,1200,10,5000,35,10,190,110,20,,,,,,,,,,,,,,,16.7481,67.8365,1.10532,22.3365,7287,CH4,v1,
29158,20250219,60,Cs0.05MA0.1FA0.85PbI3.0,1.73,MACl,14.6,PEAI,0.517,,,Me-4PACz,0.198,DMACPA,0.132,,,,,,,1000,10,5100,35,10,180,110,25,,,,,,,,,,,,,,,19.6386,72.9762,1.1072,24.3055,7290,CH2,v1,
29164,20250219,60,Cs0.05MA0.1FA0.85PbI3.0,1.73,MACl,14.6,PEAI,0.517,,,Me-4PACz,0.198,DMACPA,0.132,,,,,,,1005,10,4918,35,6,180,110,25,,,,,,,,,,,,,,,19.7729,72.5198,1.10624,24.6472,7291,CH4,v1,
29167,20250219,60,Cs0.05MA0.1FA0.85PbI3.0,1.73,MACl,14.6,PEAI,0.517,,,Me-4PACz,0.198,DMACPA,0.132,,,,,,,998,10,4794,35,8,170,110,25,,,,,,,,,,,,,,,18.7888,72.107,1.11469,23.3758,7292,CH3,v1,
29172,20250219,60,Cs0.05MA0.1FA0.85PbI3.0,1.73,MACl,14.6,PEAI,0.517,,,Me-4PACz,0.198,DMACPA,0.132,,,,,,,983,11,5040,35,10,180,110,25,,,,,,,,,,,,,,,19.4838,74.1918,1.10039,23.8655,7293,CH4,v1,
29188,20250219,60,Cs0.05MA0.1FA0.85PbI3.0,1.73,MACl,14.6,PEAI,0.8,,,Me-4PACz,0.165,DMACPA,0.165,,,,,,,1000,10,4800,35,10,200,110,25,,,,,,,,,,,,,,,19.6461,74.3254,1.10251,23.9748,7297,CH4,v1,
29193,20250219,60,Cs0.05MA0.1FA0.85PbI3.0,1.73,MACl,14.6,PEAI,0.8,,,Me-4PACz,0.165,DMACPA,0.165,,,,,,,1000,10,4800,35,10,170,110,25,,,,,,,,,,,,,,,19.6461,74.3254,1.10251,23.9748,7299,CH1,v1,
29202,20250219,60,Cs0.05MA0.1FA0.85PbI3.0,1.73,MACl,14.6,PEAI,0.8,,,Me-4PACz,0.165,DMACPA,0.165,,,,,,,1200,10,4900,35,8,180,110,25,,,,,,,,,,,,,,,18.5003,72.1883,1.11424,23.0003,7301,CH2,v1,
29227,20250219,60,Cs0.05MA0.1FA0.85PbI3.0,1.73,MACl,14.6,PEAI,0.8,,,Me-4PACz,0.198,DMACPA,0.132,,,,,,,1000,15,4900,35,10,170,110,25,,,,,,,,,,,,,,,21.8627,76.2126,1.1365,25.241,7307,CH3,v1,
29235,20250219,60,Cs0.05MA0.1FA0.85PbI3.0,1.73,MACl,14.6,PEAI,0.8,,,Me-4PACz,0.198,DMACPA,0.132,,,,,,,1200,10,5000,40,10,170,115,25,,,,,,,,,,,,,,,21.9318,77.2302,1.12894,25.1545,7309,CH3,v1,
29238,20250219,60,Cs0.05MA0.1FA0.85PbI3.0,1.73,MACl,14.6,PEAI,0.8,,,Me-4PACz,0.198,DMACPA,0.132,,,,,,,1281,11,4736,35,11,190,110,30,,,,,,,,,,,,,,,21.7159,77.7516,1.13702,24.5641,7310,CH2,v1,
29242,20250219,60,Cs0.05MA0.1FA0.85PbI3.0,1.73,MACl,14.6,PEAI,0.8,,,Me-4PACz,0.198,DMACPA,0.132,,,,,,,1013,14,4944,35,10,170,110,25,,,,,,,,,,,,,,,22.625,77.8044,1.14589,25.3772,7311,CH2,v1,
29247,20250219,60,Cs0.05MA0.1FA0.85PbI3.0,1.73,MACl,14.6,PEAI,0.517,,,py3,0.248,2PACz,0.083,,,,,,,1000,12,5000,40,10,200,110,25,,,,,,,,,,,,,,,21.3426,76.3958,1.13539,24.6055,7312,CH3,v1,
29255,20250219,60,Cs0.05MA0.1FA0.85PbI3.0,1.73,MACl,14.6,PEAI,0.517,,,py3,0.248,2PACz,0.083,,,,,,,1008,12,5026,40,10,200,110,25,,,,,,,,,,,,,,,22.1254,77.2723,1.12572,25.4353,7314,CH3,v1,
29262,20250219,60,Cs0.05MA0.1FA0.85PbI3.0,1.73,MACl,14.6,PEAI,0.517,,,py3,0.165,DMACPA,0.165,,,,,,,1000,10,4800,35,8,160,110,20,,,,,,,,,,,,,,,21.8621,77.6489,1.13082,24.898,7316,CH2,v1,
29266,20250219,60,Cs0.05MA0.1FA0.85PbI3.0,1.73,MACl,14.6,PEAI,0.517,,,py3,0.165,DMACPA,0.165,,,,,,,1000,10,4800,35,10,160,110,25,,,,,,,,,,,,,,,21.8195,77.3694,1.13019,24.953,7317,CH2,v1,
29287,20250219,60,Cs0.05MA0.1FA0.85PbI3.0,1.73,MACl,14.6,PEAI,0.517,,,py3,0.165,DMACPA,0.165,,,,,,,1004,10,4816,35,8,160,110,25,,,,,,,,,,,,,,,20.559,74.1179,1.13567,24.4245,7322,CH3,v1,
29291,20250219,60,Cs0.05MA0.1FA0.85PbI3.0,1.73,MACl,14.6,PEAI,0.517,,,py3,0.165,DMACPA,0.165,,,,,,,993,10,4778,35,10,160,110,20,,,,,,,,,,,,,,,22.0174,78.3298,1.1226,25.0388,7323,CH3,v1,
29295,20250219,60,Cs0.05MA0.1FA0.85PbI3.0,1.73,MACl,14.6,PEAI,0.517,,,py3,0.165,DMACPA,0.165,,,,,,,995,10,4784,35,10,160,110,25,,,,,,,,,,,,,,,20.7902,76.4041,1.12719,24.1406,7324,CH3,v1,
29298,20250219,60,Cs0.05MA0.1FA0.85PbI3.0,1.73,MACl,14.6,PEAI,0.8,,,py3,0.165,DMACPA,0.165,,,,,,,1000,10,4800,35,10,170,110,25,,,,,,,,,,,,,,,21.3377,76.85,1.13633,24.4343,7325,CH2,v1,
29311,20250219,60,Cs0.05MA0.1FA0.85PbI3.0,1.73,MACl,14.6,PEAI,0.8,,,py3,0.165,DMACPA,0.165,,,,,,,1000,10,4800,35,10,170,115,25,,,,,,,,,,,,,,,21.5856,77.2841,1.12315,24.8678,7328,CH3,v1,
29315,20250219,60,Cs0.05MA0.1FA0.85PbI3.0,1.73,MACl,14.6,PEAI,0.8,,,py3,0.165,DMACPA,0.165,,,,,,,1000,10,4800,35,10,200,110,25,,,,,,,,,,,,,,,21.5467,76.5189,1.12041,25.1326,7329,CH3,v1,
29323,20250219,60,Cs0.05MA0.1FA0.85PbI3.0,1.73,MACl,14.6,PEAI,0.517,,,py3,0.083,DMACPA,0.248,,,,,,,1000,10,4800,35,8,160,105,25,,,,,,,,,,,,,,,18.6825,70.8096,1.08837,24.2418,7331,CH3,v1,
29326,20250219,60,Cs0.05MA0.1FA0.85PbI3.0,1.73,MACl,14.6,PEAI,0.517,,,py3,0.083,DMACPA,0.248,,,,,,,1000,10,4800,35,8,160,110,20,,,,,,,,,,,,,,,17.2143,66.6148,1.0936,23.6299,7332,CH2,v1,
29331,20250219,60,Cs0.05MA0.1FA0.85PbI3.0,1.73,MACl,14.6,PEAI,0.517,,,py3,0.083,DMACPA,0.248,,,,,,,1000,10,4800,35,8,160,110,25,,,,,,,,,,,,,,,17.9524,69.5441,1.0881,23.7244,7333,CH3,v1,
29333,20250219,60,Cs0.05MA0.1FA0.85PbI3.0,1.73,MACl,14.6,PEAI,0.517,,,py3,0.083,DMACPA,0.248,,,,,,,1000,10,4800,35,10,160,110,25,,,,,,,,,,,,,,,17.9613,66.5908,1.09749,24.5767,7334,CH1,v1,
29339,20250219,60,Cs0.05MA0.1FA0.85PbI3.0,1.73,MACl,14.6,PEAI,0.517,,,py3,0.083,DMACPA,0.248,,,,,,,999,10,4796,35,10,160,110,25,,,,,,,,,,,,,,,18.4152,69.4171,1.09393,24.2505,7335,CH3,v1,
29343,20250219,60,Cs0.05MA0.1FA0.85PbI3.0,1.73,MACl,14.6,PEAI,0.517,,,py3,0.083,DMACPA,0.248,,,,,,,1006,10,4822,35,8,160,110,25,,,,,,,,,,,,,,,18.5573,70.6937,1.0881,24.1248,7336,CH3,v1,
29345,20250219,60,Cs0.05MA0.1FA0.85PbI3.0,1.73,MACl,14.6,PEAI,0.517,,,py3,0.083,DMACPA,0.248,,,,,,,1001,10,4804,35,8,160,110,20,,,,,,,,,,,,,,,17.3198,68.4033,1.08046,23.4346,7337,CH1,v1,
29349,20250219,60,Cs0.05MA0.1FA0.85PbI3.0,1.73,MACl,14.6,PEAI,0.517,,,py3,0.083,DMACPA,0.248,,,,,,,991,11,4770,35,8,160,105,25,,,,,,,,,,,,,,,17.3198,68.4033,1.08046,23.4346,7338,CH1,v1,
29354,20250219,60,Cs0.05MA0.1FA0.85PbI3.0,1.73,MACl,14.6,PEAI,0.517,,,py3,0.198,DMACPA,0.132,,,,,,,1000,10,4800,35,8,160,110,25,,,,,,,,,,,,,,,18.3073,67.0704,1.10227,24.7631,7339,CH2,v1,
