Repository: MI-Materials-Intelligence/Recipe-Language-Model

# Learning Layer

## Overview

In the learning layer, the formulas and parameters are encoded and then tokenised into recipes as inputs. Through atomic skills of data extraction, cleaning, and matching, these data are organised into standardised datasets, providing the basis for RLM training and iterative recipe refinement.

Key Atomic Skills:
- **Cleaning**: Preprocessing and outlier cleaning
- **Matching**: Matching data pairs based on variables
- **Extraction**: Data extraction from robotic boxes

File: seven_ai_layers_robotics/learning/data/data50764_from_db.csv (part 10 of 253)
No,date,rank,Formula PVK,Concentration PVK,Formula Additive 1,Concentration Additive 1,Formula Additive 2,Concentration Additive 2,Formula Additive 3,Concentration Additive 3,Formula SAM 1,Concentration SAM 1,Formula SAM 2,Concentration SAM 2,Formula SAM 3,Concentration SAM 3,Spin Coating Speed SAM,Spin Coating Time SAM,Annealed Temperature SAM,Annealed Time SAM,Spin Coating Speed PVK 1,Spin Coating Time PVK 1,Spin Coating Speed PVK 2,Spin Coating Time PVK 2,Antisolvent Dropping Timing,Antisolvent Volume,Annealed Temperature PVK,Annealed Time PVK,Formula Passivator 1,Concentration Passivator 1,Formula Passivator 2,Concentration Passivator 2,Formula Passivator 3,Concentration Passivator 3,Formula Passivator 4,Concentration Passivator 4,Spin Coating Speed Passivator,Spin Coating Time Passivator,Passivator Dropping Timing,Passivator Volume,Annealed Temperature Passivator,Annealed Time Passivator,PCE,FF,Voc,Jsc,Product,Channel,From,upload_time
2408,20240924,7,Cs0.06MA0.13FA0.81PbI2.84Br0.16,1.35,,,,,,,,,,,,,,,,,1000,10,5000,30,10,120,100,20,,,,,,,,,,,,,,,0.014953,17.589,0.009381,9.0621,602,CH4,v0,
2409,20240924,7,Cs0.06MA0.13FA0.81PbI2.84Br0.16,1.35,,,,,,,,,,,,,,,,,1000,10,5000,30,10,120,100,20,,,,,,,,,,,,,,,3.3042,50.511,0.40107,16.31,603,CH1,v0,
2410,20240924,7,Cs0.06MA0.13FA0.81PbI2.84Br0.16,1.35,,,,,,,,,,,,,,,,,1000,10,5000,30,10,120,100,20,,,,,,,,,,,,,,,6.6271,50.688,0.6942,18.834,603,CH2,v0,
2411,20240924,7,Cs0.06MA0.13FA0.81PbI2.84Br0.16,1.35,,,,,,,,,,,,,,,,,1000,10,5000,30,10,120,100,20,,,,,,,,,,,,,,,6.0143,51.221,0.61675,19.038,603,CH3,v0,
2412,20240924,7,Cs0.06MA0.13FA0.81PbI2.84Br0.16,1.35,,,,,,,,,,,,,,,,,1000,10,5000,30,10,120,100,20,,,,,,,,,,,,,,,2.1135,49.973,0.28788,14.691,603,CH4,v0,
2413,20240924,7,Cs0.06MA0.13FA0.81PbI2.84Br0.16,1.35,,,,,,,,,,,,,,,,,1000,10,5000,30,10,120,100,20,,,,,,,,,,,,,,,1.5222,84.686,0.11159,16.107,604,CH1,v0,
2414,20240924,7,Cs0.06MA0.13FA0.81PbI2.84Br0.16,1.35,,,,,,,,,,,,,,,,,1000,10,5000,30,10,120,100,20,,,,,,,,,,,,,,,2.2052,27.051,0.41173,19.8,604,CH2,v0,
2415,20240924,7,Cs0.06MA0.13FA0.81PbI2.84Br0.16,1.35,,,,,,,,,,,,,,,,,1000,10,5000,30,10,120,100,20,,,,,,,,,,,,,,,3.6917,43.572,0.43101,19.657,604,CH3,v0,
2416,20240924,7,Cs0.06MA0.13FA0.81PbI2.84Br0.16,1.35,,,,,,,,,,,,,,,,,1000,10,5000,30,10,120,100,20,,,,,,,,,,,,,,,0.0,0.0,0.1531,15.731,604,CH4,v0,
2417,20240924,7,Cs0.05MA0.15FA0.8PbI2.85Br0.15,1.75,,,,,,,,,,,,,,,,,1000,10,5000,30,10,120,100,30,,,,,,,,,,,,,,,0.072091,9261.8,0.64637,1.2042,605,CH1,v0,
2418,20240924,7,Cs0.05MA0.15FA0.8PbI2.85Br0.15,1.75,,,,,,,,,,,,,,,,,1000,10,5000,30,10,120,100,30,,,,,,,,,,,,,,,0.017103,1006.7,0.96291,1.7644,605,CH2,v0,
2419,20240924,7,Cs0.05MA0.15FA0.8PbI2.85Br0.15,1.75,,,,,,,,,,,,,,,,,1000,10,5000,30,10,120,100,30,,,,,,,,,,,,,,,0.055554,1274.1,0.001517,2.8739,605,CH3,v0,
2420,20240924,7,Cs0.05MA0.15FA0.8PbI2.85Br0.15,1.75,,,,,,,,,,,,,,,,,1000,10,5000,30,10,120,100,30,,,,,,,,,,,,,,,0.029149,1311.9,1.0881,2.042,605,CH4,v0,
2421,20240924,7,Cs0.05MA0.15FA0.8PbI2.85Br0.15,1.75,,,,,,,,,,,,,,,,,1000,10,5000,30,10,120,100,30,,,,,,,,,,,,,,,0.045178,1294.8,1.2629,2.763,606,CH1,v0,
2422,20240924,7,Cs0.05MA0.15FA0.8PbI2.85Br0.15,1.75,,,,,,,,,,,,,,,,,1000,10,5000,30,10,120,100,30,,,,,,,,,,,,,,,0.05091,807.4,0.001845,3.4168,606,CH2,v0,
2423,20240924,7,Cs0.05MA0.15FA0.8PbI2.85Br0.15,1.75,,,,,,,,,,,,,,,,,1000,10,5000,30,10,120,100,30,,,,,,,,,,,,,,,0.058296,14727.0,0.41916,0.94441,606,CH3,v0,
2424,20240924,7,Cs0.05MA0.15FA0.8PbI2.85Br0.15,1.75,,,,,,,,,,,,,,,,,1000,10,5000,30,10,120,100,30,,,,,,,,,,,,,,,0.045703,6548.7,0.56403,1.2373,606,CH4,v0,
2425,20240924,7,Cs0.05MA0.15FA0.8PbI2.85Br0.15,1.75,,,,,,,,,,,,,,,,,1000,10,5000,30,10,120,100,30,,,,,,,,,,,,,,,0.2486,24.216,0.078853,13.019,607,CH1,v0,
2426,20240924,7,Cs0.05MA0.15FA0.8PbI2.85Br0.15,1.75,,,,,,,,,,,,,,,,,1000,10,5000,30,10,120,100,30,,,,,,,,,,,,,,,0.30852,23.066,0.095318,14.033,607,CH2,v0,
2427,20240924,7,Cs0.05MA0.15FA0.8PbI2.85Br0.15,1.75,,,,,,,,,,,,,,,,,1000,10,5000,30,10,120,100,30,,,,,,,,,,,,,,,0.42525,26.868,0.11117,14.237,607,CH3,v0,
2428,20240924,7,Cs0.05MA0.15FA0.8PbI2.85Br0.15,1.75,,,,,,,,,,,,,,,,,1000,10,5000,30,10,120,100,30,,,,,,,,,,,,,,,0.35353,26.705,0.10216,12.959,607,CH4,v0,
2429,20240924,7,Cs0.05MA0.15FA0.8PbI2.85Br0.15,1.75,,,,,,,,,,,,,,,,,1000,10,5000,30,10,120,100,30,,,,,,,,,,,,,,,0.24958,28.091,0.063753,13.936,608,CH1,v0,
2430,20240924,7,Cs0.05MA0.15FA0.8PbI2.85Br0.15,1.75,,,,,,,,,,,,,,,,,1000,10,5000,30,10,120,100,30,,,,,,,,,,,,,,,0.38636,26.779,0.10161,14.199,608,CH2,v0,
2431,20240924,7,Cs0.05MA0.15FA0.8PbI2.85Br0.15,1.75,,,,,,,,,,,,,,,,,1000,10,5000,30,10,120,100,30,,,,,,,,,,,,,,,0.084056,20.764,0.036218,11.177,608,CH3,v0,
2432,20240924,7,Cs0.05MA0.15FA0.8PbI2.85Br0.15,1.75,,,,,,,,,,,,,,,,,1000,10,5000,30,10,120,100,30,,,,,,,,,,,,,,,0.0047451,2.5714,0.019229,9.5967,608,CH4,v0,
2433,20240924,7,Cs0.05MA0.1FA0.85PbI3.0,1.73,,,,,,,,,,,,,,,,,1000,10,5000,40,10,200,110,15,,,,,,,,,,,,,,,15.533,76.031,0.97594,20.934,609,CH1,v0,
2434,20240924,7,Cs0.05MA0.1FA0.85PbI3.0,1.73,,,,,,,,,,,,,,,,,1000,10,5000,40,10,200,110,15,,,,,,,,,,,,,,,0.080597,41.25,0.015608,12.518,609,CH2,v0,
2435,20240924,7,Cs0.05MA0.1FA0.85PbI3.0,1.73,,,,,,,,,,,,,,,,,1000,10,5000,40,10,200,110,15,,,,,,,,,,,,,,,15.821,77.678,0.98231,20.734,609,CH3,v0,
2436,20240924,7,Cs0.05MA0.1FA0.85PbI3.0,1.73,,,,,,,,,,,,,,,,,1000,10,5000,40,10,200,110,15,,,,,,,,,,,,,,,13.941,68.863,0.97698,20.721,609,CH4,v0,
2437,20240924,7,Cs0.05MA0.1FA0.85PbI3.0,1.73,,,,,,,,,,,,,,,,,1000,10,5000,40,10,200,110,15,,,,,,,,,,,,,,,1.3488,26.923,0.24794,20.206,610,CH1,v0,
2438,20240924,7,Cs0.05MA0.1FA0.85PbI3.0,1.73,,,,,,,,,,,,,,,,,1000,10,5000,40,10,200,110,15,,,,,,,,,,,,,,,0.37756,23.482,0.084895,18.939,610,CH2,v0,
2439,20240924,7,Cs0.05MA0.1FA0.85PbI3.0,1.73,,,,,,,,,,,,,,,,,1000,10,5000,40,10,200,110,15,,,,,,,,,,,,,,,0.2132,30.516,0.038827,17.994,610,CH3,v0,
2440,20240924,7,Cs0.05MA0.1FA0.85PbI3.0,1.73,,,,,,,,,,,,,,,,,1000,10,5000,40,10,200,110,15,,,,,,,,,,,,,,,0.2278,19.12,0.061688,19.314,610,CH4,v0,
2441,20240924,7,Cs0.05MA0.1FA0.85PbI3.0,1.73,,,,,,,,,,,,,,,,,1000,10,5000,40,10,200,110,15,,,,,,,,,,,,,,,13.383,70.507,0.94354,20.117,611,CH1,v0,
2442,20240924,7,Cs0.05MA0.1FA0.85PbI3.0,1.73,,,,,,,,,,,,,,,,,1000,10,5000,40,10,200,110,15,,,,,,,,,,,,,,,0.62959,23.952,0.14473,18.162,611,CH2,v0,
2443,20240924,7,Cs0.05MA0.1FA0.85PbI3.0,1.73,,,,,,,,,,,,,,,,,1000,10,5000,40,10,200,110,15,,,,,,,,,,,,,,,13.775,71.799,0.95104,20.173,611,CH3,v0,
2444,20240924,7,Cs0.05MA0.1FA0.85PbI3.0,1.73,,,,,,,,,,,,,,,,,1000,10,5000,40,10,200,110,15,,,,,,,,,,,,,,,13.233,67.765,0.95807,20.382,611,CH4,v0,
2445,20240924,7,Cs0.05MA0.1FA0.85PbI3.0,1.73,,,,,,,,,,,,,,,,,1000,10,5000,40,10,200,110,15,,,,,,,,,,,,,,,5.4519,33.515,0.81683,19.915,612,CH1,v0,
2446,20240924,7,Cs0.05MA0.1FA0.85PbI3.0,1.73,,,,,,,,,,,,,,,,,1000,10,5000,40,10,200,110,15,,,,,,,,,,,,,,,3.5342,29.377,0.6008,20.024,612,CH2,v0,
2447,20240924,7,Cs0.05MA0.1FA0.85PbI3.0,1.73,,,,,,,,,,,,,,,,,1000,10,5000,40,10,200,110,15,,,,,,,,,,,,,,,0.96317,23.63,0.21038,19.375,612,CH3,v0,
2448,20240924,7,Cs0.05MA0.1FA0.85PbI3.0,1.73,,,,,,,,,,,,,,,,,1000,10,5000,40,10,200,110,15,,,,,,,,,,,,,,,1.6766,24.329,0.33726,20.434,612,CH4,v0,
2449,20240924,7,Cs0.05MA0.1FA0.85PbI2.85Br0.15,1.8,,,,,,,,,,,,,,,,,1000,10,5000,30,10,150,100,30,,,,,,,,,,,,,,,15.284,73.23,1.021,20.442,613,CH1,v0,
2450,20240924,7,Cs0.05MA0.1FA0.85PbI2.85Br0.15,1.8,,,,,,,,,,,,,,,,,1000,10,5000,30,10,150,100,30,,,,,,,,,,,,,,,15.296,72.68,1.023,20.573,613,CH2,v0,
2451,20240924,7,Cs0.05MA0.1FA0.85PbI2.85Br0.15,1.8,,,,,,,,,,,,,,,,,1000,10,5000,30,10,150,100,30,,,,,,,,,,,,,,,15.16,73.049,1.0224,20.299,613,CH3,v0,
2452,20240924,7,Cs0.05MA0.1FA0.85PbI2.85Br0.15,1.8,,,,,,,,,,,,,,,,,1000,10,5000,30,10,150,100,30,,,,,,,,,,,,,,,15.402,74.012,1.0204,20.395,613,CH4,v0,
2453,20240924,7,Cs0.05MA0.1FA0.85PbI2.85Br0.15,1.8,,,,,,,,,,,,,,,,,1000,10,5000,30,10,150,100,30,,,,,,,,,,,,,,,15.229,73.73,1.0036,20.581,614,CH1,v0,
2454,20240924,7,Cs0.05MA0.1FA0.85PbI2.85Br0.15,1.8,,,,,,,,,,,,,,,,,1000,10,5000,30,10,150,100,30,,,,,,,,,,,,,,,6.8812,36.883,0.89848,20.765,614,CH2,v0,
2455,20240924,7,Cs0.05MA0.1FA0.85PbI2.85Br0.15,1.8,,,,,,,,,,,,,,,,,1000,10,5000,30,10,150,100,30,,,,,,,,,,,,,,,15.741,75.725,1.0063,20.658,614,CH3,v0,
2456,20240924,7,Cs0.05MA0.1FA0.85PbI2.85Br0.15,1.8,,,,,,,,,,,,,,,,,1000,10,5000,30,10,150,100,30,,,,,,,,,,,,,,,14.208,67.971,0.99625,20.982,614,CH4,v0,
2457,20240924,7,Cs0.05MA0.1FA0.85PbI2.85Br0.15,1.8,,,,,,,,,,,,,,,,,1000,10,5000,30,10,150,100,30,,,,,,,,,,,,,,,15.21,76.222,0.98188,20.323,615,CH1,v0,
2458,20240924,7,Cs0.05MA0.1FA0.85PbI2.85Br0.15,1.8,,,,,,,,,,,,,,,,,1000,10,5000,30,10,150,100,30,,,,,,,,,,,,,,,15.32,75.744,0.9889,20.453,615,CH2,v0,
2459,20240924,7,Cs0.05MA0.1FA0.85PbI2.85Br0.15,1.8,,,,,,,,,,,,,,,,,1000,10,5000,30,10,150,100,30,,,,,,,,,,,,,,,14.97,75.298,0.98851,20.113,615,CH3,v0,
2460,20240924,7,Cs0.05MA0.1FA0.85PbI2.85Br0.15,1.8,,,,,,,,,,,,,,,,,1000,10,5000,30,10,150,100,30,,,,,,,,,,,,,,,15.609,77.754,0.98992,20.279,615,CH4,v0,
2461,20240924,7,Cs0.05MA0.1FA0.85PbI2.85Br0.15,1.8,,,,,,,,,,,,,,,,,1000,10,5000,30,10,150,100,30,,,,,,,,,,,,,,,13.526,69.854,0.98281,19.701,616,CH1,v0,
2462,20240924,7,Cs0.05MA0.1FA0.85PbI2.85Br0.15,1.8,,,,,,,,,,,,,,,,,1000,10,5000,30,10,150,100,30,,,,,,,,,,,,,,,15.039,74.517,0.9841,20.508,616,CH2,v0,
2463,20240924,7,Cs0.05MA0.1FA0.85PbI2.85Br0.15,1.8,,,,,,,,,,,,,,,,,1000,10,5000,30,10,150,100,30,,,,,,,,,,,,,,,15.493,76.42,0.99013,20.475,616,CH3,v0,
2464,20240924,7,Cs0.05MA0.1FA0.85PbI2.85Br0.15,1.8,,,,,,,,,,,,,,,,,1000,10,5000,30,10,150,100,30,,,,,,,,,,,,,,,11.292,55.946,0.96785,20.854,616,CH4,v0,
2465,20240924,7,Cs0.15MA0.3FA0.55PbI2.85Br0.15,1.38,,,,,,,,,,,,,,,,,1000,10,5000,30,10,120,100,30,,,,,,,,,,,,,,,13.901,68.46,1.0519,19.304,617,CH1,v0,
2466,20240924,7,Cs0.15MA0.3FA0.55PbI2.85Br0.15,1.38,,,,,,,,,,,,,,,,,1000,10,5000,30,10,120,100,30,,,,,,,,,,,,,,,14.4,68.974,1.0587,19.72,617,CH2,v0,
2467,20240924,7,Cs0.15MA0.3FA0.55PbI2.85Br0.15,1.38,,,,,,,,,,,,,,,,,1000,10,5000,30,10,120,100,30,,,,,,,,,,,,,,,6.2112,33.836,0.93802,19.57,617,CH3,v0,
2468,20240924,7,Cs0.15MA0.3FA0.55PbI2.85Br0.15,1.38,,,,,,,,,,,,,,,,,1000,10,5000,30,10,120,100,30,,,,,,,,,,,,,,,15.454,73.285,1.0568,19.955,617,CH4,v0,
2469,20240924,7,Cs0.15MA0.3FA0.55PbI2.85Br0.15,1.38,,,,,,,,,,,,,,,,,1000,10,5000,30,10,120,100,30,,,,,,,,,,,,,,,6.6901,37.755,0.91435,19.38,618,CH1,v0,
2470,20240924,7,Cs0.15MA0.3FA0.55PbI2.85Br0.15,1.38,,,,,,,,,,,,,,,,,1000,10,5000,30,10,120,100,30,,,,,,,,,,,,,,,15.24,72.046,1.0434,20.273,618,CH2,v0,
2471,20240924,7,Cs0.15MA0.3FA0.55PbI2.85Br0.15,1.38,,,,,,,,,,,,,,,,,1000,10,5000,30,10,120,100,30,,,,,,,,,,,,,,,15.254,73.149,1.0413,20.027,618,CH3,v0,
2472,20240924,7,Cs0.15MA0.3FA0.55PbI2.85Br0.15,1.38,,,,,,,,,,,,,,,,,1000,10,5000,30,10,120,100,30,,,,,,,,,,,,,,,4.9266,29.846,0.83493,19.771,618,CH4,v0,
2473,20240924,7,Cs0.15MA0.3FA0.55PbI2.85Br0.15,1.38,,,,,,,,,,,,,,,,,1000,10,5000,30,10,120,100,30,,,,,,,,,,,,,,,15.217,76.252,1.0529,18.954,619,CH1,v0,
2474,20240924,7,Cs0.15MA0.3FA0.55PbI2.85Br0.15,1.38,,,,,,,,,,,,,,,,,1000,10,5000,30,10,120,100,30,,,,,,,,,,,,,,,15.037,74.09,1.0305,19.696,619,CH2,v0,
2475,20240924,7,Cs0.15MA0.3FA0.55PbI2.85Br0.15,1.38,,,,,,,,,,,,,,,,,1000,10,5000,30,10,120,100,30,,,,,,,,,,,,,,,14.334,71.683,1.0176,19.651,619,CH3,v0,
2476,20240924,7,Cs0.15MA0.3FA0.55PbI2.85Br0.15,1.38,,,,,,,,,,,,,,,,,1000,10,5000,30,10,120,100,30,,,,,,,,,,,,,,,15.217,73.986,1.0254,20.058,619,CH4,v0,
2477,20240924,7,Cs0.15MA0.3FA0.55PbI2.85Br0.15,1.38,,,,,,,,,,,,,,,,,1000,10,5000,30,10,120,100,30,,,,,,,,,,,,,,,14.111,72.417,1.0597,18.389,620,CH1,v0,
2478,20240924,7,Cs0.15MA0.3FA0.55PbI2.85Br0.15,1.38,,,,,,,,,,,,,,,,,1000,10,5000,30,10,120,100,30,,,,,,,,,,,,,,,14.48,70.617,1.0193,20.117,620,CH2,v0,
2479,20240924,7,Cs0.15MA0.3FA0.55PbI2.85Br0.15,1.38,,,,,,,,,,,,,,,,,1000,10,5000,30,10,120,100,30,,,,,,,,,,,,,,,14.35,71.073,1.015,19.893,620,CH3,v0,
2480,20240924,7,Cs0.15MA0.3FA0.55PbI2.85Br0.15,1.38,,,,,,,,,,,,,,,,,1000,10,5000,30,10,120,100,30,,,,,,,,,,,,,,,14.527,72.789,1.0391,19.207,620,CH4,v0,
2481,20240924,7,Cs0.05MA0.15FA0.8PbI2.85Br0.15,1.75,,,,,,,,,,,,,,,,,1000,10,4000,30,10,120,100,30,,,,,,,,,,,,,,,0.020495,188.33,0.002689,4.0463,621,CH1,v0,
2482,20240924,7,Cs0.05MA0.15FA0.8PbI2.85Br0.15,1.75,,,,,,,,,,,,,,,,,1000,10,4000,30,10,120,100,30,,,,,,,,,,,,,,,0.038676,141.52,0.004819,5.6704,621,CH2,v0,
2483,20240924,7,Cs0.05MA0.15FA0.8PbI2.85Br0.15,1.75,,,,,,,,,,,,,,,,,1000,10,4000,30,10,120,100,30,,,,,,,,,,,,,,,0.04923,153.56,0.005185,6.1832,621,CH3,v0,
2484,20240924,7,Cs0.05MA0.15FA0.8PbI2.85Br0.15,1.75,,,,,,,,,,,,,,,,,1000,10,4000,30,10,120,100,30,,,,,,,,,,,,,,,0.057673,153.26,0.005869,6.4121,621,CH4,v0,
2485,20240924,7,Cs0.05MA0.15FA0.8PbI2.85Br0.15,1.75,,,,,,,,,,,,,,,,,1000,10,4000,30,10,120,100,30,,,,,,,,,,,,,,,0.031607,2109.9,0.86185,1.7382,622,CH1,v0,
2486,20240924,7,Cs0.05MA0.15FA0.8PbI2.85Br0.15,1.75,,,,,,,,,,,,,,,,,1000,10,4000,30,10,120,100,30,,,,,,,,,,,,,,,0.0,0.0,0.95487,1.8525,622,CH2,v0,
2487,20240924,7,Cs0.05MA0.15FA0.8PbI2.85Br0.15,1.75,,,,,,,,,,,,,,,,,1000,10,4000,30,10,120,100,30,,,,,,,,,,,,,,,0.038801,2050.8,0.98247,1.9258,622,CH3,v0,
2488,20240924,7,Cs0.05MA0.15FA0.8PbI2.85Br0.15,1.75,,,,,,,,,,,,,,,,,1000,10,4000,30,10,120,100,30,,,,,,,,,,,,,,,0.038401,1401.8,1.1762,2.3289,622,CH4,v0,
2489,20240924,7,Cs0.05MA0.15FA0.8PbI2.85Br0.15,1.75,,,,,,,,,,,,,,,,,1000,10,4000,30,10,120,100,30,,,,,,,,,,,,,,,0.20671,25.884,0.064079,12.463,623,CH1,v0,
2490,20240924,7,Cs0.05MA0.15FA0.8PbI2.85Br0.15,1.75,,,,,,,,,,,,,,,,,1000,10,4000,30,10,120,100,30,,,,,,,,,,,,,,,0.34101,25.599,0.1002,13.295,623,CH2,v0,
2491,20240924,7,Cs0.05MA0.15FA0.8PbI2.85Br0.15,1.75,,,,,,,,,,,,,,,,,1000,10,4000,30,10,120,100,30,,,,,,,,,,,,,,,0.35394,25.75,0.10492,13.101,623,CH3,v0,
2492,20240924,7,Cs0.05MA0.15FA0.8PbI2.85Br0.15,1.75,,,,,,,,,,,,,,,,,1000,10,4000,30,10,120,100,30,,,,,,,,,,,,,,,0.35158,26.514,0.11523,11.508,623,CH4,v0,
2493,20240924,7,Cs0.05MA0.15FA0.8PbI2.85Br0.15,1.75,,,,,,,,,,,,,,,,,1000,10,4000,30,10,120,100,30,,,,,,,,,,,,,,,0.11917,46.618,0.024366,10.491,624,CH1,v0,
2494,20240924,7,Cs0.05MA0.15FA0.8PbI2.85Br0.15,1.75,,,,,,,,,,,,,,,,,1000,10,4000,30,10,120,100,30,,,,,,,,,,,,,,,0.082166,28.947,0.026656,10.648,624,CH2,v0,
2495,20240924,7,Cs0.05MA0.15FA0.8PbI2.85Br0.15,1.75,,,,,,,,,,,,,,,,,1000,10,4000,30,10,120,100,30,,,,,,,,,,,,,,,0.029709,10.674,0.027296,10.197,624,CH3,v0,
2496,20240924,7,Cs0.05MA0.15FA0.8PbI2.85Br0.15,1.75,,,,,,,,,,,,,,,,,1000,10,4000,30,10,120,100,30,,,,,,,,,,,,,,,0.012685,3.7317,0.032874,10.34,624,CH4,v0,
2497,20240924,7,Cs0.05MA0.15FA0.8PbI2.85Br0.15,1.35,,,,,,,,,,,,,,,,,1000,10,4000,30,10,150,100,30,,,,,,,,,,,,,,,4.1388,42.291,0.94202,10.389,625,CH1,v0,
2498,20240924,7,Cs0.05MA0.15FA0.8PbI2.85Br0.15,1.35,,,,,,,,,,,,,,,,,1000,10,4000,30,10,150,100,30,,,,,,,,,,,,,,,4.9585,52.052,0.95836,9.9399,625,CH2,v0,
2499,20240924,7,Cs0.05MA0.15FA0.8PbI2.85Br0.15,1.35,,,,,,,,,,,,,,,,,1000,10,4000,30,10,150,100,30,,,,,,,,,,,,,,,4.8853,50.453,0.94419,10.255,625,CH3,v0,
2500,20240924,7,Cs0.05MA0.15FA0.8PbI2.85Br0.15,1.35,,,,,,,,,,,,,,,,,1000,10,4000,30,10,150,100,30,,,,,,,,,,,,,,,5.0154,50.036,0.93342,10.738,625,CH4,v0,
2501,20240924,7,Cs0.05MA0.15FA0.8PbI2.85Br0.15,1.35,,,,,,,,,,,,,,,,,1000,10,4000,30,10,150,100,30,,,,,,,,,,,,,,,5.3078,54.341,0.96773,10.093,626,CH1,v0,
2502,20240924,7,Cs0.05MA0.15FA0.8PbI2.85Br0.15,1.35,,,,,,,,,,,,,,,,,1000,10,4000,30,10,150,100,30,,,,,,,,,,,,,,,5.9766,47.766,0.95911,13.046,626,CH2,v0,
2503,20240924,7,Cs0.05MA0.15FA0.8PbI2.85Br0.15,1.35,,,,,,,,,,,,,,,,,1000,10,4000,30,10,150,100,30,,,,,,,,,,,,,,,7.071,58.748,0.96593,12.461,626,CH3,v0,
2504,20240924,7,Cs0.05MA0.15FA0.8PbI2.85Br0.15,1.35,,,,,,,,,,,,,,,,,1000,10,4000,30,10,150,100,30,,,,,,,,,,,,,,,8.0508,59.958,0.9633,13.939,626,CH4,v0,
2505,20240924,7,Cs0.05MA0.15FA0.8PbI2.85Br0.15,1.35,,,,,,,,,,,,,,,,,1000,10,4000,30,10,150,100,30,,,,,,,,,,,,,,,10.888,74.817,1.0589,13.743,627,CH1,v0,
2506,20240924,7,Cs0.05MA0.15FA0.8PbI2.85Br0.15,1.35,,,,,,,,,,,,,,,,,1000,10,4000,30,10,150,100,30,,,,,,,,,,,,,,,9.5595,73.709,1.0567,12.273,627,CH2,v0,
2507,20240924,7,Cs0.05MA0.15FA0.8PbI2.85Br0.15,1.35,,,,,,,,,,,,,,,,,1000,10,4000,30,10,150,100,30,,,,,,,,,,,,,,,10.302,74.269,1.0555,13.142,627,CH3,v0,
2508,20240924,7,Cs0.05MA0.15FA0.8PbI2.85Br0.15,1.35,,,,,,,,,,,,,,,,,1000,10,4000,30,10,150,100,30,,,,,,,,,,,,,,,10.659,75.233,1.0593,13.374,627,CH4,v0,
2509,20240924,7,Cs0.05MA0.15FA0.8PbI2.85Br0.15,1.35,,,,,,,,,,,,,,,,,1000,10,4000,30,10,150,100,30,,,,,,,,,,,,,,,7.8474,70.511,1.0341,10.763,628,CH1,v0,
2510,20240924,7,Cs0.05MA0.15FA0.8PbI2.85Br0.15,1.35,,,,,,,,,,,,,,,,,1000,10,4000,30,10,150,100,30,,,,,,,,,,,,,,,12.838,71.729,1.0606,16.875,628,CH2,v0,
2511,20240924,7,Cs0.05MA0.15FA0.8PbI2.85Br0.15,1.35,,,,,,,,,,,,,,,,,1000,10,4000,30,10,150,100,30,,,,,,,,,,,,,,,11.661,73.403,1.0515,15.107,628,CH3,v0,
2512,20240924,7,Cs0.05MA0.15FA0.8PbI2.85Br0.15,1.35,,,,,,,,,,,,,,,,,1000,10,4000,30,10,150,100,30,,,,,,,,,,,,,,,10.689,71.594,1.0484,14.24,628,CH4,v0,
2513,20240924,7,Cs0.05MA0.16FA0.79PbI2.85Br0.15,1.38,,,,,,,,,,,,,,,,,1000,9,5000,29,10,120,100,30,,,,,,,,,,,,,,,0.11268,1512.9,0.002067,3.6032,629,CH1,v0,
2514,20240924,7,Cs0.05MA0.16FA0.79PbI2.85Br0.15,1.38,,,,,,,,,,,,,,,,,1000,9,5000,29,10,120,100,30,,,,,,,,,,,,,,,0.092412,262.0,0.005423,6.5035,629,CH2,v0,
2515,20240924,7,Cs0.05MA0.16FA0.79PbI2.85Br0.15,1.38,,,,,,,,,,,,,,,,,1000,9,5000,29,10,120,100,30,,,,,,,,,,,,,,,0.0,0.0,0.004352,6.0046,629,CH3,v0,
2516,20240924,7,Cs0.05MA0.16FA0.79PbI2.85Br0.15,1.38,,,,,,,,,,,,,,,,,1000,9,5000,29,10,120,100,30,,,,,,,,,,,,,,,0.047628,1029.6,0.001634,2.8316,629,CH4,v0,
2517,20240924,7,Cs0.05MA0.16FA0.79PbI2.85Br0.15,1.38,,,,,,,,,,,,,,,,,1000,9,5000,29,10,120,100,30,,,,,,,,,,,,,,,0.0,0.0,0.002115,3.3352,630,CH1,v0,
2518,20240924,7,Cs0.05MA0.16FA0.79PbI2.85Br0.15,1.38,,,,,,,,,,,,,,,,,1000,9,5000,29,10,120,100,30,,,,,,,,,,,,,,,0.19556,834.27,0.00435,5.3891,630,CH2,v0,
2519,20240924,7,Cs0.05MA0.16FA0.79PbI2.85Br0.15,1.38,,,,,,,,,,,,,,,,,1000,9,5000,29,10,120,100,30,,,,,,,,,,,,,,,0.00066397,4.3984,0.003161,4.7753,630,CH3,v0,
2520,20240924,7,Cs0.05MA0.16FA0.79PbI2.85Br0.15,1.38,,,,,,,,,,,,,,,,,1000,9,5000,29,10,120,100,30,,,,,,,,,,,,,,,0.0047967,57.046,0.002301,3.654,630,CH4,v0,
2521,20240924,7,Cs0.05MA0.16FA0.79PbI2.85Br0.15,1.38,,,,,,,,,,,,,,,,,1000,9,5000,29,10,120,100,30,,,,,,,,,,,,,,,0.37015,25.912,0.10083,14.167,631,CH1,v0,
2522,20240924,7,Cs0.05MA0.16FA0.79PbI2.85Br0.15,1.38,,,,,,,,,,,,,,,,,1000,9,5000,29,10,120,100,30,,,,,,,,,,,,,,,0.81163,27.031,0.18683,16.071,631,CH2,v0,
2523,20240924,7,Cs0.05MA0.16FA0.79PbI2.85Br0.15,1.38,,,,,,,,,,,,,,,,,1000,9,5000,29,10,120,100,30,,,,,,,,,,,,,,,0.65932,27.101,0.1573,15.466,631,CH3,v0,
2524,20240924,7,Cs0.05MA0.16FA0.79PbI2.85Br0.15,1.38,,,,,,,,,,,,,,,,,1000,9,5000,29,10,120,100,30,,,,,,,,,,,,,,,0.26149,28.19,0.069919,13.267,631,CH4,v0,
2525,20240924,7,Cs0.05MA0.16FA0.79PbI2.85Br0.15,1.38,,,,,,,,,,,,,,,,,1000,9,5000,29,10,120,100,30,,,,,,,,,,,,,,,0.60325,27.012,0.1549,14.418,632,CH1,v0,
2526,20240924,7,Cs0.05MA0.16FA0.79PbI2.85Br0.15,1.38,,,,,,,,,,,,,,,,,1000,9,5000,29,10,120,100,30,,,,,,,,,,,,,,,0.78256,26.68,0.18728,15.661,632,CH2,v0,
2527,20240924,7,Cs0.05MA0.16FA0.79PbI2.85Br0.15,1.38,,,,,,,,,,,,,,,,,1000,9,5000,29,10,120,100,30,,,,,,,,,,,,,,,0.77904,26.746,0.20157,14.45,632,CH3,v0,
2528,20240924,7,Cs0.05MA0.16FA0.79PbI2.85Br0.15,1.38,,,,,,,,,,,,,,,,,1000,9,5000,29,10,120,100,30,,,,,,,,,,,,,,,0.60225,27.168,0.16651,13.313,632,CH4,v0,
2529,20240924,7,Cs0.01MA0.23FA0.76PbI2.84Br0.16,1.44,,,,,,,,,,,,,,,,,1000,10,5000,30,10,120,105,30,,,,,,,,,,,,,,,0.042991,133.84,0.005058,6.3509,633,CH1,v0,
2530,20240924,7,Cs0.01MA0.23FA0.76PbI2.84Br0.16,1.44,,,,,,,,,,,,,,,,,1000,10,5000,30,10,120,105,30,,,,,,,,,,,,,,,0.0,0.0,-0.004641,-7.3605,633,CH2,v0,
2531,20240924,7,Cs0.01MA0.23FA0.76PbI2.84Br0.16,1.44,,,,,,,,,,,,,,,,,1000,10,5000,30,10,120,105,30,,,,,,,,,,,,,,,0.11595,102.81,0.011041,10.215,633,CH3,v0,
2532,20240924,7,Cs0.01MA0.23FA0.76PbI2.84Br0.16,1.44,,,,,,,,,,,,,,,,,1000,10,5000,30,10,120,105,30,,,,,,,,,,,,,,,0.11105,92.721,0.011713,10.225,633,CH4,v0,
2533,20240924,7,Cs0.01MA0.23FA0.76PbI2.84Br0.16,1.44,,,,,,,,,,,,,,,,,1000,10,5000,30,10,120,105,30,,,,,,,,,,,,,,,0.0,0.0,-0.060896,2.41e-05,634,CH1,v0,
2534,20240924,7,Cs0.01MA0.23FA0.76PbI2.84Br0.16,1.44,,,,,,,,,,,,,,,,,1000,10,5000,30,10,120,105,30,,,,,,,,,,,,,,,4.23e-05,1063.7,0.050801,7.83e-05,634,CH2,v0,
2535,20240924,7,Cs0.01MA0.23FA0.76PbI2.84Br0.16,1.44,,,,,,,,,,,,,,,,,1000,10,5000,30,10,120,105,30,,,,,,,,,,,,,,,0.0,0.0,-0.058911,5.86e-05,634,CH3,v0,
2536,20240924,7,Cs0.01MA0.23FA0.76PbI2.84Br0.16,1.44,,,,,,,,,,,,,,,,,1000,10,5000,30,10,120,105,30,,,,,,,,,,,,,,,0.0,0.0,-0.047663,-2.52e-05,634,CH4,v0,
2537,20240924,7,Cs0.01MA0.23FA0.76PbI2.84Br0.16,1.44,,,,,,,,,,,,,,,,,1000,10,5000,30,10,120,105,30,,,,,,,,,,,,,,,0.91171,29.908,0.19647,15.516,635,CH1,v0,
2538,20240924,7,Cs0.01MA0.23FA0.76PbI2.84Br0.16,1.44,,,,,,,,,,,,,,,,,1000,10,5000,30,10,120,105,30,,,,,,,,,,,,,,,0.54951,25.923,0.13699,15.474,635,CH2,v0,
2539,20240924,7,Cs0.01MA0.23FA0.76PbI2.84Br0.16,1.44,,,,,,,,,,,,,,,,,1000,10,5000,30,10,120,105,30,,,,,,,,,,,,,,,1.304,27.852,0.28,16.721,635,CH3,v0,
2540,20240924,7,Cs0.01MA0.23FA0.76PbI2.84Br0.16,1.44,,,,,,,,,,,,,,,,,1000,10,5000,30,10,120,105,30,,,,,,,,,,,,,,,1.2529,28.749,0.28218,15.444,635,CH4,v0,
2541,20240924,7,Cs0.01MA0.23FA0.76PbI2.84Br0.16,1.44,,,,,,,,,,,,,,,,,1000,10,5000,30,10,120,105,30,,,,,,,,,,,,,,,0.0,0.0,-0.0566,-7.7e-07,636,CH1,v0,
2542,20240924,7,Cs0.01MA0.23FA0.76PbI2.84Br0.16,1.44,,,,,,,,,,,,,,,,,1000,10,5000,30,10,120,105,30,,,,,,,,,,,,,,,4.12e-05,1038.7,0.051262,7.74e-05,636,CH2,v0,
2543,20240924,7,Cs0.01MA0.23FA0.76PbI2.84Br0.16,1.44,,,,,,,,,,,,,,,,,1000,10,5000,30,10,120,105,30,,,,,,,,,,,,,,,0.0,0.0,-0.072725,6.43e-05,636,CH3,v0,
2544,20240924,7,Cs0.01MA0.23FA0.76PbI2.84Br0.16,1.44,,,,,,,,,,,,,,,,,1000,10,5000,30,10,120,105,30,,,,,,,,,,,,,,,0.0,0.0,-0.042792,-2.23e-05,636,CH4,v0,
2545,20240924,7,Cs0.01MA0.25FA0.74PbI2.83Br0.17,1.46,,,,,,,,,,,,,,,,,1000,10,5000,30,10,120,100,30,,,,,,,,,,,,,,,0.007192,42.713,0.003186,5.2846,637,CH1,v0,
2546,20240924,7,Cs0.01MA0.25FA0.74PbI2.83Br0.17,1.46,,,,,,,,,,,,,,,,,1000,10,5000,30,10,120,100,30,,,,,,,,,,,,,,,0.10154,110.76,0.009594,9.5561,637,CH2,v0,
2547,20240924,7,Cs0.01MA0.25FA0.74PbI2.83Br0.17,1.46,,,,,,,,,,,,,,,,,1000,10,5000,30,10,120,100,30,,,,,,,,,,,,,,,0.10367,114.63,0.009314,9.7095,637,CH3,v0,
2548,20240924,7,Cs0.01MA0.25FA0.74PbI2.83Br0.17,1.46,,,,,,,,,,,,,,,,,1000,10,5000,30,10,120,100,30,,,,,,,,,,,,,,,0.0,0.0,0.005294,7.3026,637,CH4,v0,
2549,20240924,7,Cs0.01MA0.25FA0.74PbI2.83Br0.17,1.46,,,,,,,,,,,,,,,,,1000,10,5000,30,10,120,100,30,,,,,,,,,,,,,,,0.0,0.0,0.004381,6.4148,638,CH1,v0,
2550,20240924,7,Cs0.01MA0.25FA0.74PbI2.83Br0.17,1.46,,,,,,,,,,,,,,,,,1000,10,5000,30,10,120,100,30,,,,,,,,,,,,,,,0.13216,95.398,0.012273,11.288,638,CH2,v0,
2551,20240924,7,Cs0.01MA0.25FA0.74PbI2.83Br0.17,1.46,,,,,,,,,,,,,,,,,1000,10,5000,30,10,120,100,30,,,,,,,,,,,,,,,0.14723,120.1,0.011395,10.758,638,CH3,v0,
2552,20240924,7,Cs0.01MA0.25FA0.74PbI2.83Br0.17,1.46,,,,,,,,,,,,,,,,,1000,10,5000,30,10,120,100,30,,,,,,,,,,,,,,,0.13235,104.06,0.011618,10.947,638,CH4,v0,
2553,20240924,7,Cs0.01MA0.25FA0.74PbI2.83Br0.17,1.46,,,,,,,,,,,,,,,,,1000,10,5000,30,10,120,100,30,,,,,,,,,,,,,,,1.4207,35.299,0.25362,15.869,639,CH1,v0,
2554,20240924,7,Cs0.01MA0.25FA0.74PbI2.83Br0.17,1.46,,,,,,,,,,,,,,,,,1000,10,5000,30,10,120,100,30,,,,,,,,,,,,,,,1.6669,26.049,0.37586,17.025,639,CH2,v0,
2555,20240924,7,Cs0.01MA0.25FA0.74PbI2.83Br0.17,1.46,,,,,,,,,,,,,,,,,1000,10,5000,30,10,120,100,30,,,,,,,,,,,,,,,2.5314,33.561,0.44242,17.049,639,CH3,v0,
2556,20240924,7,Cs0.01MA0.25FA0.74PbI2.83Br0.17,1.46,,,,,,,,,,,,,,,,,1000,10,5000,30,10,120,100,30,,,,,,,,,,,,,,,1.3487,27.551,0.30739,15.925,639,CH4,v0,
2557,20240924,7,Cs0.01MA0.25FA0.74PbI2.83Br0.17,1.46,,,,,,,,,,,,,,,,,1000,10,5000,30,10,120,100,30,,,,,,,,,,,,,,,1.7165,31.145,0.34643,15.909,640,CH1,v0,
2558,20240924,7,Cs0.01MA0.25FA0.74PbI2.83Br0.17,1.46,,,,,,,,,,,,,,,,,1000,10,5000,30,10,120,100,30,,,,,,,,,,,,,,,3.7846,39.791,0.55052,17.277,640,CH2,v0,
2559,20240924,7,Cs0.01MA0.25FA0.74PbI2.83Br0.17,1.46,,,,,,,,,,,,,,,,,1000,10,5000,30,10,120,100,30,,,,,,,,,,,,,,,3.2516,39.322,0.49864,16.583,640,CH3,v0,
2560,20240924,7,Cs0.01MA0.25FA0.74PbI2.83Br0.17,1.46,,,,,,,,,,,,,,,,,1000,10,5000,30,10,120,100,30,,,,,,,,,,,,,,,3.0933,41.914,0.46002,16.043,640,CH4,v0,
2561,20240925,8,Cs0.1MA0.1FA0.8PbI2.8Br0.2,1.42,,,,,,,,,,,,,,,,,1000,10,5000,28,12,120,110,45,,,,,,,,,,,,,,,0.0,0.0,0.002175,3.2226,641,CH1,v0,
2562,20240925,8,Cs0.1MA0.1FA0.8PbI2.8Br0.2,1.42,,,,,,,,,,,,,,,,,1000,10,5000,28,12,120,110,45,,,,,,,,,,,,,,,0.076698,52.636,0.014619,9.9672,641,CH2,v0,
2563,20240925,8,Cs0.1MA0.1FA0.8PbI2.8Br0.2,1.42,,,,,,,,,,,,,,,,,1000,10,5000,28,12,120,110,45,,,,,,,,,,,,,,,0.09347,31.805,0.025047,11.733,641,CH3,v0,
2564,20240925,8,Cs0.1MA0.1FA0.8PbI2.8Br0.2,1.42,,,,,,,,,,,,,,,,,1000,10,5000,28,12,120,110,45,,,,,,,,,,,,,,,0.0,0.0,0.012834,7.7722,641,CH4,v0,
2565,20240925,8,Cs0.1MA0.1FA0.8PbI2.8Br0.2,1.42,,,,,,,,,,,,,,,,,1000,10,5000,28,12,120,110,45,,,,,,,,,,,,,,,0.11268,45.187,0.02036,12.248,642,CH1,v0,
2566,20240925,8,Cs0.1MA0.1FA0.8PbI2.8Br0.2,1.42,,,,,,,,,,,,,,,,,1000,10,5000,28,12,120,110,45,,,,,,,,,,,,,,,0.83019,27.434,0.16043,18.863,642,CH2,v0,
2567,20240925,8,Cs0.1MA0.1FA0.8PbI2.8Br0.2,1.42,,,,,,,,,,,,,,,,,1000,10,5000,28,12,120,110,45,,,,,,,,,,,,,,,0.82762,27.26,0.16334,18.588,642,CH3,v0,
2568,20240925,8,Cs0.1MA0.1FA0.8PbI2.8Br0.2,1.42,,,,,,,,,,,,,,,,,1000,10,5000,28,12,120,110,45,,,,,,,,,,,,,,,0.074895,67.15,0.011796,9.4556,642,CH4,v0,
2569,20240925,8,Cs0.1MA0.1FA0.8PbI2.8Br0.2,1.42,,,,,,,,,,,,,,,,,1000,10,5000,28,12,120,110,45,,,,,,,,,,,,,,,0.12935,92.851,0.014887,9.3577,643,CH1,v0,
2570,20240925,8,Cs0.1MA0.1FA0.8PbI2.8Br0.2,1.42,,,,,,,,,,,,,,,,,1000,10,5000,28,12,120,110,45,,,,,,,,,,,,,,,0.55728,28.555,0.13277,14.7,643,CH2,v0,
2571,20240925,8,Cs0.1MA0.1FA0.8PbI2.8Br0.2,1.42,,,,,,,,,,,,,,,,,1000,10,5000,28,12,120,110,45,,,,,,,,,,,,,,,1.6734,30.262,0.36789,15.031,643,CH3,v0,
2572,20240925,8,Cs0.1MA0.1FA0.8PbI2.8Br0.2,1.42,,,,,,,,,,,,,,,,,1000,10,5000,28,12,120,110,45,,,,,,,,,,,,,,,0.70022,27.894,0.20679,12.139,643,CH4,v0,
2573,20240925,8,Cs0.1MA0.1FA0.8PbI2.8Br0.2,1.42,,,,,,,,,,,,,,,,,1000,10,5000,28,12,120,110,45,,,,,,,,,,,,,,,2.4115,32.511,0.41985,17.667,644,CH1,v0,
2574,20240925,8,Cs0.1MA0.1FA0.8PbI2.8Br0.2,1.42,,,,,,,,,,,,,,,,,1000,10,5000,28,12,120,110,45,,,,,,,,,,,,,,,7.7941,47.311,0.86221,19.107,644,CH2,v0,
2575,20240925,8,Cs0.1MA0.1FA0.8PbI2.8Br0.2,1.42,,,,,,,,,,,,,,,,,1000,10,5000,28,12,120,110,45,,,,,,,,,,,,,,,7.0564,45.33,0.83789,18.578,644,CH3,v0,
2576,20240925,8,Cs0.1MA0.1FA0.8PbI2.8Br0.2,1.42,,,,,,,,,,,,,,,,,1000,10,5000,28,12,120,110,45,,,,,,,,,,,,,,,1.0157,27.348,0.2424,15.321,644,CH4,v0,
2577,20240925,8,Cs0.1MA0.1FA0.8PbI2.8Br0.2,1.42,,,,,,,,,,,,,,,,,1000,10,5000,28,12,120,110,45,,,,,,,,,,,,,,,0.0,0.0,0.043562,10.895,645,CH1,v0,
2578,20240925,8,Cs0.1MA0.1FA0.8PbI2.8Br0.2,1.42,,,,,,,,,,,,,,,,,1000,10,5000,28,12,120,110,45,,,,,,,,,,,,,,,2.9819,53.727,0.35626,15.579,645,CH2,v0,
2579,20240925,8,Cs0.1MA0.1FA0.8PbI2.8Br0.2,1.42,,,,,,,,,,,,,,,,,1000,10,5000,28,12,120,110,45,,,,,,,,,,,,,,,6.0832,60.116,0.66466,15.224,645,CH3,v0,
2580,20240925,8,Cs0.1MA0.1FA0.8PbI2.8Br0.2,1.42,,,,,,,,,,,,,,,,,1000,10,5000,28,12,120,110,45,,,,,,,,,,,,,,,0.45074,7.4845,0.58407,10.311,645,CH4,v0,
2581,20240925,8,Cs0.1MA0.1FA0.8PbI2.8Br0.2,1.42,,,,,,,,,,,,,,,,,1000,10,5000,28,12,120,110,45,,,,,,,,,,,,,,,6.7151,54.389,0.68244,18.092,646,CH1,v0,
2582,20240925,8,Cs0.1MA0.1FA0.8PbI2.8Br0.2,1.42,,,,,,,,,,,,,,,,,1000,10,5000,28,12,120,110,45,,,,,,,,,,,,,,,11.073,61.358,0.91569,19.708,646,CH2,v0,
2583,20240925,8,Cs0.1MA0.1FA0.8PbI2.8Br0.2,1.42,,,,,,,,,,,,,,,,,1000,10,5000,28,12,120,110,45,,,,,,,,,,,,,,,10.355,61.264,0.89278,18.931,646,CH3,v0,
2584,20240925,8,Cs0.1MA0.1FA0.8PbI2.8Br0.2,1.42,,,,,,,,,,,,,,,,,1000,10,5000,28,12,120,110,45,,,,,,,,,,,,,,,5.962,63.366,0.6074,15.49,646,CH4,v0,
2585,20240925,8,Cs0.05MA0.2FA0.75PbI2.8Br0.2,1.4,,,,,,,,,,,,,,,,,1200,10,5000,30,10,200,110,30,,,,,,,,,,,,,,,16.541,77.008,1.026,20.934,647,CH1,v0,
2586,20240925,8,Cs0.05MA0.2FA0.75PbI2.8Br0.2,1.4,,,,,,,,,,,,,,,,,1200,10,5000,30,10,200,110,30,,,,,,,,,,,,,,,12.3,58.955,1.0062,20.735,647,CH2,v0,
2587,20240925,8,Cs0.05MA0.2FA0.75PbI2.8Br0.2,1.4,,,,,,,,,,,,,,,,,1200,10,5000,30,10,200,110,30,,,,,,,,,,,,,,,11.458,56.58,1.0022,20.207,647,CH3,v0,
2588,20240925,8,Cs0.05MA0.2FA0.75PbI2.8Br0.2,1.4,,,,,,,,,,,,,,,,,1200,10,5000,30,10,200,110,30,,,,,,,,,,,,,,,7.0341,37.85,0.9137,20.339,647,CH4,v0,
2589,20240925,8,Cs0.05MA0.2FA0.75PbI2.8Br0.2,1.4,,,,,,,,,,,,,,,,,1200,10,5000,30,10,200,110,30,,,,,,,,,,,,,,,14.856,75.459,1.0319,19.078,648,CH1,v0,
2590,20240925,8,Cs0.05MA0.2FA0.75PbI2.8Br0.2,1.4,,,,,,,,,,,,,,,,,1200,10,5000,30,10,200,110,30,,,,,,,,,,,,,,,15.131,74.499,1.0332,19.658,648,CH2,v0,
2591,20240925,8,Cs0.05MA0.2FA0.75PbI2.8Br0.2,1.4,,,,,,,,,,,,,,,,,1200,10,5000,30,10,200,110,30,,,,,,,,,,,,,,,15.076,75.599,1.0321,19.321,648,CH3,v0,
2592,20240925,8,Cs0.05MA0.2FA0.75PbI2.8Br0.2,1.4,,,,,,,,,,,,,,,,,1200,10,5000,30,10,200,110,30,,,,,,,,,,,,,,,15.111,75.396,1.0305,19.449,648,CH4,v0,
2593,20240925,8,Cs0.05MA0.2FA0.75PbI2.8Br0.2,1.4,,,,,,,,,,,,,,,,,1200,10,5000,30,10,200,110,30,,,,,,,,,,,,,,,17.411,82.77,0.99974,21.04,649,CH1,v0,
2594,20240925,8,Cs0.05MA0.2FA0.75PbI2.8Br0.2,1.4,,,,,,,,,,,,,,,,,1200,10,5000,30,10,200,110,30,,,,,,,,,,,,,,,16.558,79.228,0.98397,21.24,649,CH2,v0,
2595,20240925,8,Cs0.05MA0.2FA0.75PbI2.8Br0.2,1.4,,,,,,,,,,,,,,,,,1200,10,5000,30,10,200,110,30,,,,,,,,,,,,,,,16.133,79.501,0.97966,20.715,649,CH3,v0,
2596,20240925,8,Cs0.05MA0.2FA0.75PbI2.8Br0.2,1.4,,,,,,,,,,,,,,,,,1200,10,5000,30,10,200,110,30,,,,,,,,,,,,,,,15.191,74.257,0.97692,20.941,649,CH4,v0,
2597,20240925,8,Cs0.05MA0.2FA0.75PbI2.8Br0.2,1.4,,,,,,,,,,,,,,,,,1200,10,5000,30,10,200,110,30,,,,,,,,,,,,,,,15.635,81.909,0.99057,19.27,650,CH1,v0,
2598,20240925,8,Cs0.05MA0.2FA0.75PbI2.8Br0.2,1.4,,,,,,,,,,,,,,,,,1200,10,5000,30,10,200,110,30,,,,,,,,,,,,,,,16.289,82.147,0.99453,19.938,650,CH2,v0,
2599,20240925,8,Cs0.05MA0.2FA0.75PbI2.8Br0.2,1.4,,,,,,,,,,,,,,,,,1200,10,5000,30,10,200,110,30,,,,,,,,,,,,,,,16.176,83.041,0.99379,19.602,650,CH3,v0,
2600,20240925,8,Cs0.05MA0.2FA0.75PbI2.8Br0.2,1.4,,,,,,,,,,,,,,,,,1200,10,5000,30,10,200,110,30,,,,,,,,,,,,,,,16.621,84.719,0.98626,19.892,650,CH4,v0,
2601,20240925,8,Cs0.05MA0.2FA0.75PbI2.8Br0.2,1.4,,,,,,,,,,,,,,,,,1200,10,5000,30,10,200,110,30,,,,,,,,,,,,,,,16.943,81.833,0.9817,21.09,651,CH1,v0,
2602,20240925,8,Cs0.05MA0.2FA0.75PbI2.8Br0.2,1.4,,,,,,,,,,,,,,,,,1200,10,5000,30,10,200,110,30,,,,,,,,,,,,,,,16.997,82.033,0.97068,21.346,651,CH2,v0,
2603,20240925,8,Cs0.05MA0.2FA0.75PbI2.8Br0.2,1.4,,,,,,,,,,,,,,,,,1200,10,5000,30,10,200,110,30,,,,,,,,,,,,,,,16.04,81.066,0.94997,20.829,651,CH3,v0,
2604,20240925,8,Cs0.05MA0.2FA0.75PbI2.8Br0.2,1.4,,,,,,,,,,,,,,,,,1200,10,5000,30,10,200,110,30,,,,,,,,,,,,,,,17.1,83.402,0.97091,21.117,651,CH4,v0,
2605,20240925,8,Cs0.05MA0.2FA0.75PbI2.8Br0.2,1.4,,,,,,,,,,,,,,,,,1200,10,5000,30,10,200,110,30,,,,,,,,,,,,,,,15.544,82.156,0.9756,19.393,652,CH1,v0,
2606,20240925,8,Cs0.05MA0.2FA0.75PbI2.8Br0.2,1.4,,,,,,,,,,,,,,,,,1200,10,5000,30,10,200,110,30,,,,,,,,,,,,,,,16.109,81.947,0.97595,20.142,652,CH2,v0,
2607,20240925,8,Cs0.05MA0.2FA0.75PbI2.8Br0.2,1.4,,,,,,,,,,,,,,,,,1200,10,5000,30,10,200,110,30,,,,,,,,,,,,,,,16.023,82.537,0.97662,19.878,652,CH3,v0,
2608,20240925,8,Cs0.05MA0.2FA0.75PbI2.8Br0.2,1.4,,,,,,,,,,,,,,,,,1200,10,5000,30,10,200,110,30,,,,,,,,,,,,,,,16.396,83.868,0.97173,20.118,652,CH4,v0,
2609,20240925,8,Cs0.06MA0.14FA0.8PbI2.8Br0.2,1.4,,,,,,,,,,,,,,,,,1000,10,5000,25,15,120,115,30,,,,,,,,,,,,,,,0.015703,80.549,0.003991,4.8842,653,CH1,v0,
2610,20240925,8,Cs0.06MA0.14FA0.8PbI2.8Br0.2,1.4,,,,,,,,,,,,,,,,,1000,10,5000,25,15,120,115,30,,,,,,,,,,,,,,,0.060002,134.75,0.006374,6.9862,653,CH2,v0,
2611,20240925,8,Cs0.06MA0.14FA0.8PbI2.8Br0.2,1.4,,,,,,,,,,,,,,,,,1000,10,5000,25,15,120,115,30,,,,,,,,,,,,,,,0.0010787,3.7906,0.004703,6.0507,653,CH3,v0,
2612,20240925,8,Cs0.06MA0.14FA0.8PbI2.8Br0.2,1.4,,,,,,,,,,,,,,,,,1000,10,5000,25,15,120,115,30,,,,,,,,,,,,,,,0.0011518,25.371,0.001755,2.5862,653,CH4,v0,
2613,20240925,8,Cs0.06MA0.14FA0.8PbI2.8Br0.2,1.4,,,,,,,,,,,,,,,,,1000,10,5000,25,15,120,115,30,,,,,,,,,,,,,,,0.10664,34.984,0.025312,12.043,654,CH1,v0,
2614,20240925,8,Cs0.06MA0.14FA0.8PbI2.8Br0.2,1.4,,,,,,,,,,,,,,,,,1000,10,5000,25,15,120,115,30,,,,,,,,,,,,,,,0.62249,33.423,0.11008,16.919,654,CH2,v0,
2615,20240925,8,Cs0.06MA0.14FA0.8PbI2.8Br0.2,1.4,,,,,,,,,,,,,,,,,1000,10,5000,25,15,120,115,30,,,,,,,,,,,,,,,0.77546,28.064,0.15902,17.376,654,CH3,v0,
2616,20240925,8,Cs0.06MA0.14FA0.8PbI2.8Br0.2,1.4,,,,,,,,,,,,,,,,,1000,10,5000,25,15,120,115,30,,,,,,,,,,,,,,,0.027135,14.891,0.020113,9.0602,654,CH4,v0,
2617,20240925,8,Cs0.06MA0.14FA0.8PbI2.8Br0.2,1.4,,,,,,,,,,,,,,,,,1000,10,5000,25,15,120,115,30,,,,,,,,,,,,,,,0.18176,19.842,0.075123,12.193,655,CH1,v0,
2618,20240925,8,Cs0.06MA0.14FA0.8PbI2.8Br0.2,1.4,,,,,,,,,,,,,,,,,1000,10,5000,25,15,120,115,30,,,,,,,,,,,,,,,0.3915,26.001,0.10467,14.385,655,CH2,v0,
2619,20240925,8,Cs0.06MA0.14FA0.8PbI2.8Br0.2,1.4,,,,,,,,,,,,,,,,,1000,10,5000,25,15,120,115,30,,,,,,,,,,,,,,,0.26136,27.23,0.068694,13.972,655,CH3,v0,
2620,20240925,8,Cs0.06MA0.14FA0.8PbI2.8Br0.2,1.4,,,,,,,,,,,,,,,,,1000,10,5000,25,15,120,115,30,,,,,,,,,,,,,,,0.075011,26.423,0.028304,10.03,655,CH4,v0,
2621,20240925,8,Cs0.06MA0.14FA0.8PbI2.8Br0.2,1.4,,,,,,,,,,,,,,,,,1000,10,5000,25,15,120,115,30,,,,,,,,,,,,,,,1.6233,29.6,0.35935,15.262,656,CH1,v0,
2622,20240925,8,Cs0.06MA0.14FA0.8PbI2.8Br0.2,1.4,,,,,,,,,,,,,,,,,1000,10,5000,25,15,120,115,30,,,,,,,,,,,,,,,4.7101,38.584,0.69166,17.649,656,CH2,v0,
2623,20240925,8,Cs0.06MA0.14FA0.8PbI2.8Br0.2,1.4,,,,,,,,,,,,,,,,,1000,10,5000,25,15,120,115,30,,,,,,,,,,,,,,,5.2073,38.866,0.75457,17.756,656,CH3,v0,
2624,20240925,8,Cs0.06MA0.14FA0.8PbI2.8Br0.2,1.4,,,,,,,,,,,,,,,,,1000,10,5000,25,15,120,115,30,,,,,,,,,,,,,,,1.088,28.924,0.2869,13.111,656,CH4,v0,
2625,20240925,8,Cs0.06MA0.14FA0.8PbI2.8Br0.2,1.4,,,,,,,,,,,,,,,,,1000,10,5000,25,15,120,115,30,,,,,,,,,,,,,,,2.6115,54.125,0.37755,12.78,657,CH1,v0,
2626,20240925,8,Cs0.06MA0.14FA0.8PbI2.8Br0.2,1.4,,,,,,,,,,,,,,,,,1000,10,5000,25,15,120,115,30,,,,,,,,,,,,,,,1.8705,23.992,0.49124,15.871,657,CH2,v0,
2627,20240925,8,Cs0.06MA0.14FA0.8PbI2.8Br0.2,1.4,,,,,,,,,,,,,,,,,1000,10,5000,25,15,120,115,30,,,,,,,,,,,,,,,2.2256,33.209,0.44287,15.133,657,CH3,v0,
2628,20240925,8,Cs0.06MA0.14FA0.8PbI2.8Br0.2,1.4,,,,,,,,,,,,,,,,,1000,10,5000,25,15,120,115,30,,,,,,,,,,,,,,,0.52235,23.361,0.1943,11.508,657,CH4,v0,
2629,20240925,8,Cs0.06MA0.14FA0.8PbI2.8Br0.2,1.4,,,,,,,,,,,,,,,,,1000,10,5000,25,15,120,115,30,,,,,,,,,,,,,,,0.0,0.0,0.62286,15.059,658,CH1,v0,
2630,20240925,8,Cs0.06MA0.14FA0.8PbI2.8Br0.2,1.4,,,,,,,,,,,,,,,,,1000,10,5000,25,15,120,115,30,,,,,,,,,,,,,,,10.361,68.283,0.88168,17.21,658,CH2,v0,
2631,20240925,8,Cs0.06MA0.14FA0.8PbI2.8Br0.2,1.4,,,,,,,,,,,,,,,,,1000,10,5000,25,15,120,115,30,,,,,,,,,,,,,,,10.703,64.86,0.92863,17.77,658,CH3,v0,
2632,20240925,8,Cs0.06MA0.14FA0.8PbI2.8Br0.2,1.4,,,,,,,,,,,,,,,,,1000,10,5000,25,15,120,115,30,,,,,,,,,,,,,,,3.2275,44.265,0.54117,13.473,658,CH4,v0,
2633,20240925,8,Cs0.02MA0.18FA0.8PbI2.8Br0.2,1.35,,,,,,,,,,,,,,,,,1000,10,5000,25,15,120,115,30,,,,,,,,,,,,,,,0.073292,105.9,0.008281,8.3566,659,CH1,v0,
2634,20240925,8,Cs0.02MA0.18FA0.8PbI2.8Br0.2,1.35,,,,,,,,,,,,,,,,,1000,10,5000,25,15,120,115,30,,,,,,,,,,,,,,,0.24288,23.421,0.063956,16.214,659,CH2,v0,
2635,20240925,8,Cs0.02MA0.18FA0.8PbI2.8Br0.2,1.35,,,,,,,,,,,,,,,,,1000,10,5000,25,15,120,115,30,,,,,,,,,,,,,,,0.32549,30.465,0.065572,16.294,659,CH3,v0,
2636,20240925,8,Cs0.02MA0.18FA0.8PbI2.8Br0.2,1.35,,,,,,,,,,,,,,,,,1000,10,5000,25,15,120,115,30,,,,,,,,,,,,,,,0.20743,147.12,0.012723,11.082,659,CH4,v0,
2637,20240925,8,Cs0.02MA0.18FA0.8PbI2.8Br0.2,1.35,,,,,,,,,,,,,,,,,1000,10,5000,25,15,120,115,30,,,,,,,,,,,,,,,0.60559,32.329,0.11382,16.457,660,CH1,v0,
2638,20240925,8,Cs0.02MA0.18FA0.8PbI2.8Br0.2,1.35,,,,,,,,,,,,,,,,,1000,10,5000,25,15,120,115,30,,,,,,,,,,,,,,,1.0984,28.865,0.22323,17.047,660,CH2,v0,
2639,20240925,8,Cs0.02MA0.18FA0.8PbI2.8Br0.2,1.35,,,,,,,,,,,,,,,,,1000,10,5000,25,15,120,115,30,,,,,,,,,,,,,,,2.2071,31.74,0.38464,18.079,660,CH3,v0,
2640,20240925,8,Cs0.02MA0.18FA0.8PbI2.8Br0.2,1.35,,,,,,,,,,,,,,,,,1000,10,5000,25,15,120,115,30,,,,,,,,,,,,,,,0.20777,21.795,0.062635,15.219,660,CH4,v0,
2641,20240925,8,Cs0.02MA0.18FA0.8PbI2.8Br0.2,1.35,,,,,,,,,,,,,,,,,1000,10,5000,25,15,120,115,30,,,,,,,,,,,,,,,0.66789,25.966,0.16618,15.478,661,CH1,v0,
2642,20240925,8,Cs0.02MA0.18FA0.8PbI2.8Br0.2,1.35,,,,,,,,,,,,,,,,,1000,10,5000,25,15,120,115,30,,,,,,,,,,,,,,,4.1873,35.294,0.66092,17.951,661,CH2,v0,
2643,20240925,8,Cs0.02MA0.18FA0.8PbI2.8Br0.2,1.35,,,,,,,,,,,,,,,,,1000,10,5000,25,15,120,115,30,,,,,,,,,,,,,,,3.8007,33.403,0.63713,17.859,661,CH3,v0,
2644,20240925,8,Cs0.02MA0.18FA0.8PbI2.8Br0.2,1.35,,,,,,,,,,,,,,,,,1000,10,5000,25,15,120,115,30,,,,,,,,,,,,,,,0.70774,26.215,0.16859,16.014,661,CH4,v0,
2645,20240925,8,Cs0.02MA0.18FA0.8PbI2.8Br0.2,1.35,,,,,,,,,,,,,,,,,1000,10,5000,25,15,120,115,30,,,,,,,,,,,,,,,5.7934,45.69,0.74288,17.068,662,CH1,v0,
2646,20240925,8,Cs0.02MA0.18FA0.8PbI2.8Br0.2,1.35,,,,,,,,,,,,,,,,,1000,10,5000,25,15,120,115,30,,,,,,,,,,,,,,,6.815,46.553,0.86981,16.83,662,CH2,v0,
2647,20240925,8,Cs0.02MA0.18FA0.8PbI2.8Br0.2,1.35,,,,,,,,,,,,,,,,,1000,10,5000,25,15,120,115,30,,,,,,,,,,,,,,,8.7119,51.734,0.94673,17.787,662,CH3,v0,
2648,20240925,8,Cs0.02MA0.18FA0.8PbI2.8Br0.2,1.35,,,,,,,,,,,,,,,,,1000,10,5000,25,15,120,115,30,,,,,,,,,,,,,,,3.075,33.637,0.54844,16.668,662,CH4,v0,
2649,20240925,8,Cs0.02MA0.18FA0.8PbI2.8Br0.2,1.35,,,,,,,,,,,,,,,,,1000,10,5000,25,15,120,115,30,,,,,,,,,,,,,,,5.7495,56.556,0.60762,16.731,663,CH1,v0,
2650,20240925,8,Cs0.02MA0.18FA0.8PbI2.8Br0.2,1.35,,,,,,,,,,,,,,,,,1000,10,5000,25,15,120,115,30,,,,,,,,,,,,,,,9.3989,58.818,0.9025,17.706,663,CH2,v0,
2651,20240925,8,Cs0.02MA0.18FA0.8PbI2.8Br0.2,1.35,,,,,,,,,,,,,,,,,1000,10,5000,25,15,120,115,30,,,,,,,,,,,,,,,10.174,63.646,0.9076,17.613,663,CH3,v0,
2652,20240925,8,Cs0.02MA0.18FA0.8PbI2.8Br0.2,1.35,,,,,,,,,,,,,,,,,1000,10,5000,25,15,120,115,30,,,,,,,,,,,,,,,0.0,0.0,0.65244,16.309,663,CH4,v0,
2653,20240925,8,Cs0.02MA0.18FA0.8PbI2.8Br0.2,1.35,,,,,,,,,,,,,,,,,1000,10,5000,25,15,120,115,30,,,,,,,,,,,,,,,0.0,0.0,0.83105,17.309,664,CH1,v0,
2654,20240925,8,Cs0.02MA0.18FA0.8PbI2.8Br0.2,1.35,,,,,,,,,,,,,,,,,1000,10,5000,25,15,120,115,30,,,,,,,,,,,,,,,10.367,63.85,0.94099,17.255,664,CH2,v0,
2655,20240925,8,Cs0.02MA0.18FA0.8PbI2.8Br0.2,1.35,,,,,,,,,,,,,,,,,1000,10,5000,25,15,120,115,30,,,,,,,,,,,,,,,12.396,70.248,0.96119,18.359,664,CH3,v0,
2656,20240925,8,Cs0.02MA0.18FA0.8PbI2.8Br0.2,1.35,,,,,,,,,,,,,,,,,1000,10,5000,25,15,120,115,30,,,,,,,,,,,,,,,0.0,0.0,0.79691,16.83,664,CH4,v0,
2657,20240925,8,Cs0.01MA0.19FA0.8PbI2.8Br0.2,1.35,,,,,,,,,,,,,,,,,1000,10,5000,25,15,120,120,30,,,,,,,,,,,,,,,0.0,0.0,0.01467,9.0213,665,CH1,v0,
2658,20240925,8,Cs0.01MA0.19FA0.8PbI2.8Br0.2,1.35,,,,,,,,,,,,,,,,,1000,10,5000,25,15,120,120,30,,,,,,,,,,,,,,,0.0,0.0,0.011866,8.6211,665,CH2,v0,
2659,20240925,8,Cs0.01MA0.19FA0.8PbI2.8Br0.2,1.35,,,,,,,,,,,,,,,,,1000,10,5000,25,15,120,120,30,,,,,,,,,,,,,,,0.0,0.0,0.016238,10.166,665,CH3,v0,
2660,20240925,8,Cs0.01MA0.19FA0.8PbI2.8Br0.2,1.35,,,,,,,,,,,,,,,,,1000,10,5000,25,15,120,120,30,,,,,,,,,,,,,,,0.0007426,4.9387,0.003245,4.6335,665,CH4,v0,
2661,20240925,8,Cs0.01MA0.19FA0.8PbI2.8Br0.2,1.35,,,,,,,,,,,,,,,,,1000,10,5000,25,15,120,120,30,,,,,,,,,,,,,,,0.034517,13.438,0.02549,10.077,666,CH1,v0,
2662,20240925,8,Cs0.01MA0.19FA0.8PbI2.8Br0.2,1.35,,,,,,,,,,,,,,,,,1000,10,5000,25,15,120,120,30,,,,,,,,,,,,,,,0.26253,25.702,0.072345,14.119,666,CH2,v0,
2663,20240925,8,Cs0.01MA0.19FA0.8PbI2.8Br0.2,1.35,,,,,,,,,,,,,,,,,1000,10,5000,25,15,120,120,30,,,,,,,,,,,,,,,0.36487,26.213,0.095884,14.517,666,CH3,v0,
2664,20240925,8,Cs0.01MA0.19FA0.8PbI2.8Br0.2,1.35,,,,,,,,,,,,,,,,,1000,10,5000,25,15,120,120,30,,,,,,,,,,,,,,,0.047716,11.638,0.041036,9.991,666,CH4,v0,
2665,20240925,8,Cs0.01MA0.19FA0.8PbI2.8Br0.2,1.35,,,,,,,,,,,,,,,,,1000,10,5000,25,15,120,120,30,,,,,,,,,,,,,,,1.3417,30.932,0.34628,12.526,667,CH1,v0,
2666,20240925,8,Cs0.01MA0.19FA0.8PbI2.8Br0.2,1.35,,,,,,,,,,,,,,,,,1000,10,5000,25,15,120,120,30,,,,,,,,,,,,,,,1.4245,38.246,0.28304,13.159,667,CH2,v0,
2667,20240925,8,Cs0.01MA0.19FA0.8PbI2.8Br0.2,1.35,,,,,,,,,,,,,,,,,1000,10,5000,25,15,120,120,30,,,,,,,,,,,,,,,1.548,32.473,0.33839,14.088,667,CH3,v0,
2668,20240925,8,Cs0.01MA0.19FA0.8PbI2.8Br0.2,1.35,,,,,,,,,,,,,,,,,1000,10,5000,25,15,120,120,30,,,,,,,,,,,,,,,0.0,0.0,0.005633,6.5159,667,CH4,v0,
2669,20240925,8,Cs0.01MA0.19FA0.8PbI2.8Br0.2,1.35,,,,,,,,,,,,,,,,,1000,10,5000,25,15,120,120,30,,,,,,,,,,,,,,,1.5923,32.444,0.38635,12.704,668,CH1,v0,
2670,20240925,8,Cs0.01MA0.19FA0.8PbI2.8Br0.2,1.35,,,,,,,,,,,,,,,,,1000,10,5000,25,15,120,120,30,,,,,,,,,,,,,,,3.1027,37.967,0.54378,15.028,668,CH2,v0,
2671,20240925,8,Cs0.01MA0.19FA0.8PbI2.8Br0.2,1.35,,,,,,,,,,,,,,,,,1000,10,5000,25,15,120,120,30,,,,,,,,,,,,,,,3.2848,38.373,0.5686,15.055,668,CH3,v0,
