Repository: MI-Materials-Intelligence/Recipe-Language-Model

# Learning Layer

## Overview

In the learning layer, the formulas and parameters are encoded and then tokenised into recipes as inputs. Through atomic skills of data extraction, cleaning, and matching, these data are organised into standardised datasets, providing the basis for RLM training and iterative recipe refinement.

Key Atomic Skills:
- **Cleaning**: Preprocessing and outlier cleaning
- **Matching**: Matching data pairs based on variables
- **Extraction**: Data extraction from robotic boxes

File: seven_ai_layers_robotics/learning/data/data_clean_dedup_4869rows.csv (part 10 of 26)
No,date,rank,Formula PVK,Concentration PVK,Formula Additive 1,Concentration Additive 1,Formula Additive 2,Concentration Additive 2,Formula Additive 3,Concentration Additive 3,Formula SAM 1,Concentration SAM 1,Formula SAM 2,Concentration SAM 2,Formula SAM 3,Concentration SAM 3,Spin Coating Speed SAM,Spin Coating Time SAM,Annealed Temperature SAM,Annealed Time SAM,Spin Coating Speed PVK 1,Spin Coating Time PVK 1,Spin Coating Speed PVK 2,Spin Coating Time PVK 2,Antisolvent Dropping Timing,Antisolvent Volume,Annealed Temperature PVK,Annealed Time PVK,Formula Passivator 1,Concentration Passivator 1,Formula Passivator 2,Concentration Passivator 2,Formula Passivator 3,Concentration Passivator 3,Formula Passivator 4,Concentration Passivator 4,Spin Coating Speed Passivator,Spin Coating Time Passivator,Passivator Dropping Timing,Passivator Volume,Annealed Temperature Passivator,Annealed Time Passivator,PCE,FF,Voc,Jsc,Product,Channel,From,upload_time
29358,20250219,60,Cs0.05MA0.1FA0.85PbI3.0,1.73,MACl,14.6,PEAI,0.517,,,py3,0.198,DMACPA,0.132,,,,,,,1800,10,4900,30,8,200,110,25,,,,,,,,,,,,,,,15.3278,58.8679,1.08943,23.9002,7340,CH2,v1,
29363,20250219,60,Cs0.05MA0.1FA0.85PbI3.0,1.73,MACl,14.6,PEAI,0.517,,,py3,0.198,DMACPA,0.132,,,,,,,1000,10,4800,35,8,160,105,25,,,,,,,,,,,,,,,17.0914,65.6652,1.09397,23.7923,7341,CH3,v1,
29368,20250219,60,Cs0.05MA0.1FA0.85PbI3.0,1.73,MACl,14.6,PEAI,0.517,,,py3,0.198,DMACPA,0.132,,,,,,,1005,10,4818,35,8,160,110,25,,,,,,,,,,,,,,,16.2103,65.9874,1.08401,22.662,7342,CH4,v1,
29376,20250219,60,Cs0.05MA0.1FA0.85PbI3.0,1.73,MACl,14.6,PEAI,0.517,,,py3,0.198,DMACPA,0.132,,,,,,,1778,11,4824,30,8,200,110,25,,,,,,,,,,,,,,,17.0215,66.1257,1.0938,23.5336,7344,CH4,v1,
29380,20250219,60,Cs0.05MA0.1FA0.85PbI3.0,1.73,MACl,14.6,PMACl,0.7,,,py3,0.083,DMACPA,0.248,,,,,,,1000,10,4800,35,10,160,110,25,,,,,,,,,,,,,,,17.385,66.6243,1.09001,23.9393,7345,CH4,v1,
29383,20250219,60,Cs0.05MA0.1FA0.85PbI3.0,1.73,MACl,14.6,PMACl,0.7,,,py3,0.083,DMACPA,0.248,,,,,,,1000,10,4800,35,10,170,110,25,,,,,,,,,,,,,,,15.5624,66.1704,1.01318,23.2126,7346,CH3,v1,
29388,20250219,60,Cs0.05MA0.1FA0.85PbI3.0,1.73,MACl,14.6,PMACl,0.7,,,py3,0.083,DMACPA,0.248,,,,,,,1000,10,4800,35,10,160,110,20,,,,,,,,,,,,,,,17.0296,65.3916,1.09259,23.8355,7347,CH4,v1,
29391,20250219,60,Cs0.05MA0.1FA0.85PbI3.0,1.73,MACl,14.6,PMACl,0.7,,,py3,0.083,DMACPA,0.248,,,,,,,1000,10,4800,35,10,180,110,25,,,,,,,,,,,,,,,17.3065,64.8986,1.09509,24.3514,7348,CH3,v1,
29395,20250219,60,Cs0.05MA0.1FA0.85PbI3.0,1.73,MACl,14.6,PMACl,0.7,,,py3,0.083,DMACPA,0.248,,,,,,,1000,10,4800,35,8,170,110,25,,,,,,,,,,,,,,,16.9591,64.8054,1.09227,23.9585,7349,CH3,v1,
29398,20250219,60,Cs0.05MA0.1FA0.85PbI3.0,1.73,MACl,14.6,PMACl,0.7,,,py3,0.083,DMACPA,0.248,,,,,,,1007,10,4822,35,8,170,110,25,,,,,,,,,,,,,,,15.9935,58.0141,1.10339,24.9851,7350,CH2,v1,
29404,20250219,60,Cs0.05MA0.1FA0.85PbI3.0,1.73,MACl,14.6,PMACl,0.7,,,py3,0.083,DMACPA,0.248,,,,,,,998,10,4794,35,10,170,110,25,,,,,,,,,,,,,,,17.1506,67.819,1.09517,23.0913,7351,CH4,v1,
29414,20250219,60,Cs0.05MA0.16FA0.79PbI2.9Br0.1,1.73,MACl,7.0,PMACl,0.7,,,Me-4PACz,0.198,2PACz,0.132,,,,,,,1000,10,4700,30,12,200,115,30,,,,,,,,,,,,,,,19.3026,72.8349,1.07037,24.7595,7354,CH2,v1,
29418,20250219,60,Cs0.05MA0.16FA0.79PbI2.9Br0.1,1.73,MACl,7.0,PMACl,0.7,,,Me-4PACz,0.198,2PACz,0.132,,,,,,,996,10,4686,30,12,200,115,30,,,,,,,,,,,,,,,18.977,73.457,1.06404,24.2793,7355,CH2,v1,
29424,20250219,60,Cs0.05MA0.16FA0.79PbI2.9Br0.1,1.73,MACl,7.0,PMACl,0.7,,,Me-4PACz,0.198,py3,0.132,,,,,,,1000,10,5000,30,6,160,110,25,,,,,,,,,,,,,,,18.5527,73.4983,1.05907,23.8345,7356,CH4,v1,
29426,20250219,60,Cs0.05MA0.16FA0.79PbI2.9Br0.1,1.73,MACl,7.0,PMACl,0.7,,,Me-4PACz,0.198,py3,0.132,,,,,,,2000,12,5000,30,6,190,110,30,,,,,,,,,,,,,,,19.0968,72.7305,1.07398,24.4481,7357,CH2,v1,
29432,20250219,60,Cs0.05MA0.16FA0.79PbI2.9Br0.1,1.73,MACl,7.0,PMACl,0.7,,,Me-4PACz,0.198,py3,0.132,,,,,,,1000,10,4000,30,6,160,110,30,,,,,,,,,,,,,,,19.1666,74.2327,1.0566,24.4365,7358,CH4,v1,
29443,20250219,60,Cs0.05MA0.16FA0.79PbI2.9Br0.1,1.73,MACl,7.0,PMACl,0.7,,,Me-4PACz,0.198,py3,0.132,,,,,,,1000,10,5000,30,6,160,110,30,,,,,,,,,,,,,,,19.7351,75.3652,1.06683,24.5456,7361,CH3,v1,
29450,20250219,60,Cs0.05MA0.16FA0.79PbI2.9Br0.1,1.73,MACl,7.0,PMACl,0.7,,,Me-4PACz,0.198,py3,0.132,,,,,,,1000,10,4700,30,12,260,115,30,,,,,,,,,,,,,,,19.8767,75.3349,1.07078,24.6404,7363,CH2,v1,
29454,20250219,60,Cs0.05MA0.16FA0.79PbI2.9Br0.1,1.73,MACl,7.0,PMACl,0.7,,,Me-4PACz,0.198,py3,0.132,,,,,,,1027,8,4092,30,6,160,110,30,,,,,,,,,,,,,,,19.6706,74.761,1.07486,24.4788,7364,CH2,v1,
29458,20250219,60,Cs0.05MA0.16FA0.79PbI2.9Br0.1,1.73,MACl,7.0,PMACl,0.7,,,Me-4PACz,0.198,py3,0.132,,,,,,,997,10,4692,30,12,200,115,30,,,,,,,,,,,,,,,19.6384,72.4349,1.06959,25.3478,7365,CH2,v1,
29463,20250219,60,Cs0.05MA0.16FA0.79PbI2.9Br0.1,1.73,MACl,7.0,PMACl,0.7,,,Me-4PACz,0.198,py3,0.132,,,,,,,1985,13,4948,30,6,190,110,30,,,,,,,,,,,,,,,15.1165,60.6082,1.07486,23.2043,7366,CH3,v1,
29467,20250219,60,Cs0.05MA0.16FA0.79PbI2.9Br0.1,1.73,MACl,7.0,PMACl,0.7,,,Me-4PACz,0.198,py3,0.132,,,,,,,977,11,4920,30,12,220,110,30,,,,,,,,,,,,,,,20.1532,77.9286,1.0262,25.2008,7367,CH3,v1,
29471,20250219,60,Cs0.05MA0.16FA0.79PbI2.9Br0.1,1.73,MACl,7.0,PMACl,0.7,,,Me-4PACz,0.198,py3,0.132,,,,,,,996,10,4986,30,6,160,110,25,,,,,,,,,,,,,,,19.7966,75.3541,1.07671,24.3997,7368,CH3,v1,
29473,20250219,60,Cs0.05MA0.16FA0.79PbI2.9Br0.1,1.73,MACl,7.0,PMACl,0.7,,,Me-4PACz,0.198,py3,0.132,,,,,,,998,10,4692,30,12,260,115,30,,,,,,,,,,,,,,,18.9097,74.459,1.07427,23.6403,7369,CH1,v1,
29478,20250219,60,Cs0.05MA0.16FA0.79PbI2.9Br0.1,1.73,MACl,7.0,PMACl,0.7,,,Me-4PACz,0.198,py3,0.132,,,,,,,998,10,4994,30,6,160,110,25,,,,,,,,,,,,,,,19.3413,74.6646,1.06647,24.2897,7370,CH2,v1,
29486,20250219,60,Cs0.05MA0.16FA0.79PbI2.9Br0.1,1.73,MACl,7.0,PMACl,0.7,,,py3,0.165,DMACPA,0.165,,,,,,,1000,15,5000,35,10,180,110,20,,,,,,,,,,,,,,,19.8695,74.2441,1.06218,25.1957,7372,CH2,v1,
29490,20250219,60,Cs0.05MA0.16FA0.79PbI2.9Br0.1,1.73,MACl,7.0,PMACl,0.7,,,py3,0.165,DMACPA,0.165,,,,,,,1000,15,6000,35,6,220,110,30,,,,,,,,,,,,,,,18.8246,73.796,1.06359,23.9838,7373,CH2,v1,
29508,20250219,60,Cs0.05MA0.16FA0.79PbI2.9Br0.1,1.73,MACl,7.0,PMACl,0.7,,,py3,0.165,DMACPA,0.165,,,,,,,996,15,4986,35,10,160,105,30,,,,,,,,,,,,,,,19.5307,74.3157,1.07405,24.4689,7377,CH4,v1,
29510,20250219,60,Cs0.05MA0.16FA0.79PbI2.9Br0.1,1.73,MACl,7.0,PMACl,0.7,,,py3,0.165,DMACPA,0.165,,,,,,,1000,15,4998,35,12,220,110,25,,,,,,,,,,,,,,,19.0739,74.2973,1.08041,23.7618,7378,CH2,v1,
29522,20250219,60,Cs0.05MA0.16FA0.79PbI2.9Br0.1,1.73,MACl,7.0,PMACl,0.7,,,py3,0.165,DMACPA,0.165,,,,,,,1007,15,6022,35,6,220,110,30,,,,,,,,,,,,,,,18.3055,71.1476,1.08242,23.7698,7381,CH2,v1,
29528,20250219,60,Cs0.05MA0.16FA0.79PbI2.9Br0.1,1.73,MACl,7.0,PMACl,0.7,,,py3,0.165,DMACPA,0.165,,,,,,,1005,15,5018,35,10,180,110,20,,,,,,,,,,,,,,,17.3375,66.5433,1.05916,24.5992,7382,CH4,v1,
29538,20250219,60,Cs0.05MA0.16FA0.79PbI2.9Br0.1,1.73,MACl,7.0,PMACl,0.7,,,py3,0.083,DMACPA,0.248,,,,,,,1000,10,5000,30,6,160,110,25,,,,,,,,,,,,,,,19.7697,75.5433,1.07461,24.3531,7385,CH2,v1,
29549,20250219,60,Cs0.05MA0.16FA0.79PbI2.9Br0.1,1.73,MACl,7.0,PMACl,0.7,,,py3,0.083,DMACPA,0.248,,,,,,,1003,15,5010,35,12,220,110,25,,,,,,,,,,,,,,,18.789,74.6154,1.06671,23.6064,7388,CH1,v1,
29560,20250219,60,Cs0.05MA0.16FA0.79PbI2.9Br0.1,1.73,MACl,7.0,PMACl,0.7,,,py3,0.083,DMACPA,0.248,,,,,,,996,10,4988,30,6,160,110,25,,,,,,,,,,,,,,,18.2683,73.3463,1.06693,23.3443,7390,CH4,v1,
29584,20250219,60,Cs0.05MA0.1FA0.85PbI3.0,1.73,MACl,14.6,PEAI,0.517,,,Me-4PACz,0.165,DMACPA,0.165,,,,,,,1900,28,5700,32,14,250,110,30,,,,,,,,,,,,,,,14.8847,59.8478,1.12409,22.1254,7396,CH4,v1,
29592,20250219,60,Cs0.05MA0.1FA0.85PbI3.0,1.73,MACl,14.6,PEAI,0.517,,,Me-4PACz,0.248,DMACPA,0.083,,,,,,,1001,12,5002,35,8,160,110,20,,,,,,,,,,,,,,,19.2928,71.6141,1.12166,24.0179,7398,CH4,v1,
29603,20250220,61,Cs0.05MA0.16FA0.79PbI2.9Br0.1,1.73,MACl,7.0,PEAI,0.8,,,Me-4PACz,0.198,py3,0.132,,,,,,,1916,12,5048,30,6,194,110,30,,,,,,,,,,,,,,,19.8547,75.5521,1.08236,24.2798,7401,CH3,v1,
29607,20250220,61,Cs0.05MA0.16FA0.79PbI2.9Br0.1,1.73,MACl,7.0,PEAI,0.8,,,Me-4PACz,0.198,py3,0.132,,,,,,,1025,10,4986,30,6,159,110,25,,,,,,,,,,,,,,,20.5035,76.4455,1.08322,24.7606,7402,CH3,v1,
29609,20250220,61,Cs0.05MA0.16FA0.79PbI2.9Br0.1,1.73,MACl,7.0,PEAI,0.8,,,Me-4PACz,0.198,py3,0.132,,,,,,,1930,12,5039,30,6,193,110,30,,,,,,,,,,,,,,,20.0021,73.1741,1.0937,24.993,7403,CH1,v1,
29613,20250220,61,Cs0.05MA0.16FA0.79PbI2.9Br0.1,1.73,MACl,7.0,PEAI,0.8,,,Me-4PACz,0.198,py3,0.132,,,,,,,1021,10,4988,30,6,159,110,25,,,,,,,,,,,,,,,20.1416,76.9262,1.09714,23.8647,7404,CH1,v1,
29619,20250220,61,Cs0.05MA0.16FA0.79PbI2.9Br0.1,1.73,MACl,7.0,PEAI,0.8,,,Me-4PACz,0.198,py3,0.132,,,,,,,1910,12,5051,30,6,194,110,30,,,,,,,,,,,,,,,20.5396,87.1285,0.964386,24.4445,7405,CH3,v1,
29623,20250220,61,Cs0.05MA0.16FA0.79PbI2.9Br0.1,1.73,MACl,7.0,PEAI,0.8,,,Me-4PACz,0.198,py3,0.132,,,,,,,1027,10,4985,30,6,159,110,25,,,,,,,,,,,,,,,20.162,75.6487,1.08564,24.5497,7406,CH3,v1,
29633,20250220,61,Cs0.05MA0.16FA0.79PbI2.9Br0.1,1.73,MACl,7.0,PMACl,0.7,,,Me-4PACz,0.198,2PACz,0.132,,,,,,,1000,10,4700,30,11,160,115,30,,,,,,,,,,,,,,,20.2965,73.1978,1.11431,24.8837,7409,CH1,v1,
29637,20250220,61,Cs0.05MA0.16FA0.79PbI2.9Br0.1,1.73,MACl,7.0,PMACl,0.7,,,Me-4PACz,0.198,2PACz,0.132,,,,,,,1000,10,5000,30,6,160,110,30,,,,,,,,,,,,,,,20.043,73.0988,1.11456,24.6008,7410,CH1,v1,
29644,20250220,61,Cs0.05MA0.16FA0.79PbI2.9Br0.1,1.73,MACl,7.0,PMACl,0.7,,,Me-4PACz,0.198,2PACz,0.132,,,,,,,1000,10,5000,30,12,170,110,30,,,,,,,,,,,,,,,19.8242,74.0005,1.10666,24.2072,7411,CH4,v1,
29648,20250220,61,Cs0.05MA0.16FA0.79PbI2.9Br0.1,1.73,MACl,7.0,PMACl,0.7,,,Me-4PACz,0.198,2PACz,0.132,,,,,,,944,10,4732,30,11,163,115,30,,,,,,,,,,,,,,,19.478,73.4678,1.11349,23.8101,7412,CH4,v1,
29651,20250220,61,Cs0.05MA0.16FA0.79PbI2.9Br0.1,1.73,MACl,7.0,PMACl,0.7,,,Me-4PACz,0.198,2PACz,0.132,,,,,,,969,10,4718,30,12,202,115,30,,,,,,,,,,,,,,,20.8339,76.2487,1.12075,24.3798,7413,CH3,v1,
29656,20250220,61,Cs0.05MA0.16FA0.79PbI2.9Br0.1,1.73,MACl,7.0,PMACl,0.7,,,Me-4PACz,0.198,2PACz,0.132,,,,,,,1039,10,4678,30,12,258,115,30,,,,,,,,,,,,,,,17.9354,70.8116,1.10332,22.9565,7414,CH4,v1,
29658,20250220,61,Cs0.05MA0.16FA0.79PbI2.9Br0.1,1.73,MACl,7.0,PMACl,0.7,,,Me-4PACz,0.198,2PACz,0.132,,,,,,,951,10,5027,30,12,172,110,30,,,,,,,,,,,,,,,19.5827,72.73,1.10676,24.3278,7415,CH2,v1,
29661,20250220,61,Cs0.05MA0.16FA0.79PbI2.9Br0.1,1.73,MACl,7.0,PMACl,0.7,,,Me-4PACz,0.198,2PACz,0.132,,,,,,,1024,10,4986,30,6,159,110,30,,,,,,,,,,,,,,,19.2133,72.6944,1.06591,24.7961,7416,CH1,v1,
29671,20250220,61,Cs0.05MA0.16FA0.79PbI2.9Br0.1,1.73,MACl,7.0,PMACl,0.7,,,Me-4PACz,0.198,py3,0.132,,,,,,,1000,10,5000,30,12,220,110,30,,,,,,,,,,,,,,,18.9418,71.4038,1.0989,24.1402,7418,CH3,v1,
29681,20250220,61,Cs0.05MA0.16FA0.79PbI2.9Br0.1,1.73,MACl,7.0,PMACl,0.7,,,Me-4PACz,0.198,py3,0.132,,,,,,,1011,10,4994,30,12,219,110,30,,,,,,,,,,,,,,,19.0565,72.7192,1.11708,23.459,7421,CH1,v1,
29695,20250220,61,Cs0.05MA0.16FA0.79PbI2.9Br0.1,1.73,MACl,7.0,PMACl,0.7,,,Me-4PACz,0.198,py3,0.132,,,,,,,1017,10,4690,30,6,159,115,30,,,,,,,,,,,,,,,19.9676,74.964,1.10715,24.0583,7424,CH3,v1,
29699,20250220,61,Cs0.05MA0.16FA0.79PbI2.9Br0.1,1.73,MACl,7.0,PMACl,0.7,,,Me-4PACz,0.198,py3,0.132,,,,,,,1019,10,4689,30,6,159,115,30,,,,,,,,,,,,,,,19.8603,74.0078,1.11394,24.0905,7425,CH3,v1,
29713,20250220,61,Cs0.05MA0.16FA0.79PbI2.9Br0.1,1.73,MACl,7.0,PMACl,0.7,,,py3,0.083,DMACPA,0.248,,,,,,,1050,15,4972,35,10,157,105,30,,,,,,,,,,,,,,,20.522,76.2157,1.10638,24.3372,7429,CH1,v1,
29719,20250220,61,Cs0.05MA0.16FA0.79PbI2.9Br0.1,1.73,MACl,7.0,PMACl,0.7,,,py3,0.083,DMACPA,0.248,,,,,,,1009,15,4995,35,10,180,110,20,,,,,,,,,,,,,,,19.2887,72.1531,1.1117,24.0469,7430,CH3,v1,
29723,20250220,61,Cs0.05MA0.16FA0.79PbI2.9Br0.1,1.73,MACl,7.0,PMACl,0.7,,,py3,0.083,DMACPA,0.248,,,,,,,1010,15,4994,35,10,180,110,20,,,,,,,,,,,,,,,19.1629,71.8181,1.10854,24.07,7431,CH3,v1,
29728,20250220,61,Cs0.05MA0.16FA0.79PbI2.9Br0.1,1.73,MACl,7.0,PMACl,0.7,,,py3,0.083,DMACPA,0.248,,,,,,,1054,15,4969,35,10,157,105,30,,,,,,,,,,,,,,,19.1211,73.0383,1.10592,23.6722,7432,CH4,v1,
29731,20250220,61,Cs0.05MA0.16FA0.79PbI2.9Br0.1,1.73,MACl,7.0,PMACl,0.7,,,py3,0.083,DMACPA,0.248,,,,,,,1045,15,4975,35,10,158,105,30,,,,,,,,,,,,,,,18.8168,72.2024,1.09906,23.7123,7433,CH3,v1,
29736,20250220,61,Cs0.05MA0.16FA0.79PbI2.9Br0.1,1.73,MACl,7.0,PMACl,0.7,,,py3,0.083,DMACPA,0.248,,,,,,,1008,15,4995,35,10,180,110,20,,,,,,,,,,,,,,,18.1943,70.9211,1.09552,23.4173,7434,CH4,v1,
29739,20250220,61,Cs0.05MA0.16FA0.79PbI2.9Br0.1,1.73,MACl,7.0,PMACl,0.7,,,py3,0.083,DMACPA,0.248,,,,,,,1058,15,4967,35,10,157,105,30,,,,,,,,,,,,,,,18.5225,71.4249,1.08252,23.9559,7435,CH3,v1,
29741,20250220,61,Cs0.05MA0.16FA0.79PbI2.9Br0.1,1.73,MACl,7.0,PMACl,0.7,,,py3,0.083,DMACPA,0.248,,,,,,,1011,15,4994,35,10,179,110,20,,,,,,,,,,,,,,,18.0758,71.3397,1.0752,23.5655,7436,CH1,v1,
29755,20250220,61,Cs0.1FA0.9PbI2.8Br0.2,1.5,MACl,3.5,PACl,12.0,,,Me-2PACz,0.132,DMACPA,0.198,,,,,,,1300,15,5600,35,11,230,120,20,,,,,,,,,,,,,,,20.5101,75.9848,1.13275,23.8291,7439,CH3,v1,
29757,20250220,61,Cs0.1FA0.9PbI2.8Br0.2,1.5,MACl,3.5,PACl,12.0,,,Me-2PACz,0.132,DMACPA,0.198,,,,,,,900,10,6000,35,9,180,110,30,,,,,,,,,,,,,,,20.6355,76.752,1.13557,23.6762,7440,CH1,v1,
29765,20250220,61,Cs0.1FA0.9PbI2.8Br0.2,1.5,MACl,3.5,PACl,12.0,,,Me-2PACz,0.132,DMACPA,0.198,,,,,,,1400,10,5700,35,8,200,110,30,,,,,,,,,,,,,,,11.8387,52.0225,0.943597,24.1171,7442,CH1,v1,
29772,20250220,61,Cs0.1FA0.9PbI2.8Br0.2,1.5,MACl,3.5,PACl,12.0,,,Me-2PACz,0.132,DMACPA,0.198,,,,,,,900,10,6000,35,8,180,110,30,,,,,,,,,,,,,,,20.0145,77.5962,1.11342,23.1658,7443,CH4,v1,
29777,20250220,61,Cs0.1FA0.9PbI2.8Br0.2,1.5,MACl,3.5,PACl,12.0,,,Me-2PACz,0.132,DMACPA,0.198,,,,,,,1000,10,4700,35,8,200,110,30,,,,,,,,,,,,,,,16.4943,73.8828,0.944919,23.6263,7445,CH1,v1,
29781,20250220,61,Cs0.1FA0.9PbI2.8Br0.2,1.5,MACl,3.5,PACl,12.0,,,Me-2PACz,0.132,DMACPA,0.198,,,,,,,1000,10,4700,30,6,200,110,30,,,,,,,,,,,,,,,20.3499,78.3775,1.11532,23.2794,7446,CH1,v1,
29788,20250220,61,Cs0.1FA0.9PbI2.8Br0.2,1.5,MACl,3.5,PACl,12.0,,,Me-2PACz,0.132,DMACPA,0.198,,,,,,,921,10,4688,35,9,199,110,30,,,,,,,,,,,,,,,20.4959,75.7574,1.12494,24.05,7447,CH4,v1,
29792,20250220,61,Cs0.1FA0.9PbI2.8Br0.2,1.5,MACl,3.5,PACl,12.0,,,Me-2PACz,0.132,DMACPA,0.198,,,,,,,931,10,5982,35,8,178,110,30,,,,,,,,,,,,,,,16.7691,64.1236,1.1046,23.6748,7448,CH4,v1,
29795,20250220,61,Cs0.1FA0.9PbI2.8Br0.2,1.5,MACl,3.5,PACl,12.0,,,Me-2PACz,0.132,DMACPA,0.198,,,,,,,923,10,5987,35,9,179,110,30,,,,,,,,,,,,,,,21.3995,83.3532,1.08455,23.6717,7449,CH3,v1,
29799,20250220,61,Cs0.1FA0.9PbI2.8Br0.2,1.5,MACl,3.5,PACl,12.0,,,Me-2PACz,0.132,DMACPA,0.198,,,,,,,1218,10,4990,30,8,199,110,30,,,,,,,,,,,,,,,20.9944,79.0376,1.12432,23.6256,7450,CH3,v1,
29802,20250220,61,Cs0.1FA0.9PbI2.8Br0.2,1.5,MACl,3.5,PACl,12.0,,,Me-2PACz,0.132,DMACPA,0.198,,,,,,,1317,15,5590,35,11,229,120,20,,,,,,,,,,,,,,,20.7023,77.0457,1.14194,23.5302,7451,CH2,v1,
29808,20250220,61,Cs0.1FA0.9PbI2.8Br0.2,1.5,MACl,3.5,PACl,12.0,,,Me-2PACz,0.132,DMACPA,0.198,,,,,,,1370,10,5717,35,8,202,110,30,,,,,,,,,,,,,,,20.2228,77.5282,1.1308,23.0672,7452,CH4,v1,
29810,20250220,61,Cs0.1FA0.9PbI2.8Br0.2,1.5,MACl,3.5,PACl,12.0,,,Me-2PACz,0.132,DMACPA,0.198,,,,,,,1002,10,4699,35,8,200,115,30,,,,,,,,,,,,,,,21.6773,79.0505,1.12293,24.4201,7453,CH2,v1,
29820,20250220,61,Cs0.1FA0.9PbI2.8Br0.2,1.5,MACl,3.5,PACl,12.0,,,Me-2PACz,0.132,DMACPA,0.198,,,,,,,1068,10,4662,30,6,197,110,30,,,,,,,,,,,,,,,21.4214,78.7521,1.13177,24.034,7455,CH4,v1,
29824,20250220,61,Cs0.1FA0.9PbI2.8Br0.2,1.5,MACl,3.5,PACl,12.0,,,Me-2PACz,0.132,DMACPA,0.198,,,,,,,1003,10,4698,35,8,200,110,30,,,,,,,,,,,,,,,18.3087,73.0473,1.06201,23.6008,7456,CH4,v1,
29825,20250220,61,Cs0.1FA0.9PbI2.8Br0.2,1.5,MACl,3.5,PACl,12.0,,,Me-4PACz,0.11,DMACPA,0.22,,,,,,,1000,10,4700,35,8,200,110,30,,,,,,,,,,,,,,,21.2591,79.599,1.13205,23.5923,7457,CH1,v1,
29832,20250220,61,Cs0.1FA0.9PbI2.8Br0.2,1.5,MACl,3.5,PACl,12.0,,,Me-4PACz,0.11,DMACPA,0.22,,,,,,,981,10,4711,35,8,201,110,30,,,,,,,,,,,,,,,21.1713,79.5878,1.14028,23.3286,7458,CH4,v1,
29835,20250220,61,Cs0.1FA0.9PbI2.8Br0.2,1.5,MACl,3.5,PACl,12.0,,,Me-4PACz,0.11,DMACPA,0.22,,,,,,,979,10,4712,35,8,201,110,30,,,,,,,,,,,,,,,21.9469,79.726,1.14314,24.0811,7459,CH3,v1,
29840,20250220,61,Cs0.1FA0.9PbI2.8Br0.2,1.5,MACl,3.5,PACl,12.0,,,Me-4PACz,0.11,DMACPA,0.22,,,,,,,983,10,4710,35,8,201,110,30,,,,,,,,,,,,,,,21.7503,79.6153,1.1322,24.1294,7460,CH4,v1,
29843,20250220,61,Cs0.1FA0.9PbI2.8Br0.2,1.5,MACl,3.5,PACl,12.0,,,Me-4PACz,0.11,DMACPA,0.22,,,,,,,973,10,4715,35,8,201,110,30,,,,,,,,,,,,,,,20.5129,77.2854,1.1137,23.8321,7461,CH3,v1,
29845,20250220,61,Cs0.1FA0.9PbI2.8Br0.2,1.5,MACl,3.5,PACl,12.0,,,Me-4PACz,0.11,DMACPA,0.22,,,,,,,978,10,4713,35,8,201,110,30,,,,,,,,,,,,,,,19.6918,72.3179,1.15103,23.6567,7462,CH1,v1,
29863,20250220,61,Cs0.1FA0.9PbI2.8Br0.2,1.5,MACl,3.5,PACl,12.0,,,MeO-4PADBC,0.11,py3,0.22,,,,,,,985,10,5008,30,6,161,110,25,,,,,,,,,,,,,,,21.9694,80.3956,1.1266,24.2558,7466,CH3,v1,
29867,20250220,61,Cs0.1FA0.9PbI2.8Br0.2,1.5,MACl,3.5,PACl,12.0,,,MeO-4PADBC,0.11,py3,0.22,,,,,,,1212,10,4993,30,8,199,110,30,,,,,,,,,,,,,,,22.285,80.5643,1.13431,24.3858,7467,CH3,v1,
29876,20250220,61,Cs0.1FA0.9PbI2.8Br0.2,1.5,MACl,3.5,PACl,12.0,,,MeO-4PADBC,0.11,py3,0.22,,,,,,,1211,10,4994,30,8,199,110,30,,,,,,,,,,,,,,,21.584,80.3859,1.13126,23.735,7469,CH4,v1,
29877,20250220,61,Cs0.1FA0.9PbI2.8Br0.2,1.5,MACl,3.5,PACl,12.0,,,MeO-4PADBC,0.11,py3,0.22,,,,,,,979,10,4712,35,8,201,115,30,,,,,,,,,,,,,,,20.6552,80.1011,1.11329,23.1623,7470,CH1,v1,
29884,20250220,61,Cs0.1FA0.9PbI2.8Br0.2,1.5,MACl,3.5,PACl,12.0,,,MeO-4PADBC,0.11,py3,0.22,,,,,,,1195,10,5003,30,8,200,110,30,,,,,,,,,,,,,,,20.5366,80.5642,1.12266,22.7059,7471,CH4,v1,
29887,20250220,61,Cs0.1FA0.9PbI2.8Br0.2,1.5,MACl,3.5,PACl,12.0,,,MeO-4PADBC,0.11,py3,0.22,,,,,,,1028,10,4684,30,8,199,110,30,,,,,,,,,,,,,,,19.6479,77.6737,1.1023,22.9479,7472,CH3,v1,
29891,20250220,61,Cs0.1FA0.9PbI2.8Br0.2,1.5,MACl,4.0,PEABr,0.6,,,py3,0.165,2PACz,0.165,,,,,,,1000,10,4700,35,8,200,115,30,,,,,,,,,,,,,,,17.3116,65.9721,1.06325,24.6797,7473,CH3,v1,
29893,20250220,61,Cs0.1FA0.9PbI2.8Br0.2,1.5,MACl,4.0,PEABr,0.6,,,py3,0.165,2PACz,0.165,,,,,,,1000,10,4700,30,8,200,110,30,,,,,,,,,,,,,,,17.3511,67.4979,1.07064,24.0101,7474,CH1,v1,
29900,20250220,61,Cs0.1FA0.9PbI2.8Br0.2,1.5,MACl,4.0,PEABr,0.6,,,py3,0.165,2PACz,0.165,,,,,,,1200,10,5000,30,8,200,110,30,,,,,,,,,,,,,,,16.3024,63.5685,1.06437,24.0945,7475,CH4,v1,
29908,20250220,61,Cs0.1FA0.9PbI2.8Br0.2,1.5,MACl,4.0,PEABr,0.6,,,py3,0.165,2PACz,0.165,,,,,,,1026,10,4685,30,8,199,110,30,,,,,,,,,,,,,,,17.0993,66.8366,1.06757,23.9645,7477,CH4,v1,
29912,20250220,61,Cs0.1FA0.9PbI2.8Br0.2,1.5,MACl,4.0,PEABr,0.6,,,py3,0.165,2PACz,0.165,,,,,,,981,10,4711,35,8,201,115,30,,,,,,,,,,,,,,,15.4639,59.877,1.06421,24.2678,7478,CH4,v1,
29916,20250220,61,Cs0.1FA0.9PbI2.8Br0.2,1.5,MACl,4.0,PEABr,0.6,,,py3,0.165,2PACz,0.165,,,,,,,979,10,4712,35,8,201,115,30,,,,,,,,,,,,,,,18.1312,70.3092,1.07526,23.9828,7479,CH4,v1,
29917,20250220,61,Cs0.1FA0.9PbI2.8Br0.2,1.5,MACl,4.0,PEABr,0.6,,,py3,0.165,2PACz,0.165,,,,,,,1195,10,5003,30,8,200,110,30,,,,,,,,,,,,,,,17.3172,66.365,1.07407,24.2943,7480,CH1,v1,
29921,20250220,61,Cs0.1FA0.9PbI2.8Br0.2,1.5,MACl,4.0,PEABr,0.6,,,py3,0.165,2PACz,0.165,,,,,,,1028,10,4684,30,8,199,110,30,,,,,,,,,,,,,,,14.466,58.1286,1.06637,23.3374,7481,CH1,v1,
29925,20250220,61,Cs0.1FA0.9PbI2.8Br0.2,1.5,MACl,4.0,PEABr,0.6,,,py3,0.165,2PACz,0.165,,,,,,,1023,10,4687,30,8,199,110,30,,,,,,,,,,,,,,,16.5072,64.4219,1.06542,24.0503,7482,CH1,v1,
29933,20250220,61,Cs0.1FA0.9PbI2.8Br0.2,1.5,MACl,4.0,PEABr,0.6,,,py3,0.165,2PACz,0.165,,,,,,,1194,10,5003,30,8,200,110,30,,,,,,,,,,,,,,,17.0562,65.9627,1.07184,24.1242,7484,CH1,v1,
29937,20250220,61,Cs0.1FA0.9PbI2.8Br0.2,1.5,MACl,4.0,PEABr,0.6,,,py3,0.165,2PACz,0.165,,,,,,,978,10,4713,35,8,201,115,30,,,,,,,,,,,,,,,17.6939,66.4602,1.08108,24.6266,7485,CH1,v1,
29944,20250220,61,Cs0.1FA0.9PbI2.8Br0.2,1.5,MACl,3.5,PMACl,3.0,,,py3,0.165,2PACz,0.165,,,,,,,1000,10,5000,40,10,200,110,30,,,,,,,,,,,,,,,17.7199,67.114,1.1143,23.6945,7486,CH4,v1,
29946,20250220,61,Cs0.1FA0.9PbI2.8Br0.2,1.5,MACl,3.5,PMACl,3.0,,,py3,0.165,2PACz,0.165,,,,,,,1200,10,5000,30,8,200,110,30,,,,,,,,,,,,,,,19.214,81.8496,1.00509,23.3559,7487,CH2,v1,
29952,20250220,61,Cs0.1FA0.9PbI2.8Br0.2,1.5,MACl,3.5,PMACl,3.0,,,py3,0.165,2PACz,0.165,,,,,,,1194,10,5003,30,8,200,110,30,,,,,,,,,,,,,,,18.3963,69.659,1.11421,23.7019,7488,CH4,v1,
29953,20250220,61,Cs0.1FA0.9PbI2.8Br0.2,1.5,MACl,3.5,PMACl,3.0,,,py3,0.165,2PACz,0.165,,,,,,,925,10,5042,40,10,204,110,30,,,,,,,,,,,,,,,16.3663,64.4201,1.0842,23.4325,7489,CH1,v1,
29960,20250220,61,Cs0.1FA0.9PbI2.8Br0.2,1.5,MACl,3.5,PMACl,3.0,,,py3,0.165,2PACz,0.165,,,,,,,919,10,5046,40,10,204,110,30,,,,,,,,,,,,,,,17.2618,67.9783,1.10525,22.9749,7490,CH4,v1,
29964,20250220,61,Cs0.1FA0.9PbI2.8Br0.2,1.5,MACl,3.5,PMACl,3.0,,,py3,0.165,2PACz,0.165,,,,,,,1192,10,5003,30,8,200,110,30,,,,,,,,,,,,,,,16.2592,65.3212,1.11413,22.3414,7491,CH4,v1,
29966,20250220,61,Cs0.1FA0.9PbI2.8Br0.2,1.5,MACl,3.5,PMACl,3.0,,,py3,0.165,2PACz,0.165,,,,,,,1195,10,5003,30,8,200,110,30,,,,,,,,,,,,,,,19.0387,68.8743,1.12148,24.6484,7492,CH2,v1,
29969,20250220,61,Cs0.1FA0.9PbI2.8Br0.2,1.5,MACl,3.5,PMACl,3.0,,,py3,0.165,2PACz,0.165,,,,,,,933,10,5038,40,10,203,110,30,,,,,,,,,,,,,,,19.6477,76.9973,1.02716,24.8428,7493,CH1,v1,
29976,20250220,61,Cs0.1FA0.9PbI2.8Br0.2,1.5,MACl,3.5,PMACl,3.0,,,py3,0.165,2PACz,0.165,,,,,,,1194,10,5004,30,8,200,110,30,,,,,,,,,,,,,,,17.8444,67.816,1.12231,23.4455,7494,CH4,v1,
29977,20250220,61,Cs0.1FA0.9PbI2.8Br0.2,1.5,MACl,3.5,PMACl,3.0,,,py3,0.165,2PACz,0.165,,,,,,,895,10,5060,40,10,205,110,30,,,,,,,,,,,,,,,17.4124,66.5191,1.13534,23.0561,7495,CH1,v1,
29984,20250220,61,Cs0.1FA0.9PbI2.8Br0.2,1.5,MACl,3.5,PMACl,3.0,,,py3,0.165,2PACz,0.165,,,,,,,914,10,5049,40,10,204,110,30,,,,,,,,,,,,,,,17.0318,65.4889,1.11507,23.3233,7496,CH4,v1,
29985,20250220,61,Cs0.1FA0.9PbI2.8Br0.2,1.5,MACl,3.5,PMACl,3.0,,,py3,0.083,2PACz,0.248,,,,,,,1000,10,4700,30,8,200,115,30,,,,,,,,,,,,,,,13.7372,53.5412,1.04333,24.5917,7497,CH1,v1,
29992,20250220,61,Cs0.1FA0.9PbI2.8Br0.2,1.5,MACl,3.5,PMACl,3.0,,,py3,0.083,2PACz,0.248,,,,,,,1000,10,4700,30,8,200,110,30,,,,,,,,,,,,,,,16.1572,61.7151,1.12161,23.3416,7498,CH4,v1,
29993,20250220,61,Cs0.1FA0.9PbI2.8Br0.2,1.5,MACl,3.5,PMACl,3.0,,,py3,0.083,2PACz,0.248,,,,,,,1000,10,4700,35,8,200,115,30,,,,,,,,,,,,,,,13.4129,63.0872,0.933027,22.7869,7499,CH1,v1,
30000,20250220,61,Cs0.1FA0.9PbI2.8Br0.2,1.5,MACl,3.5,PMACl,3.0,,,py3,0.083,2PACz,0.248,,,,,,,1000,10,4800,30,6,160,110,25,,,,,,,,,,,,,,,14.6053,57.0815,1.11613,22.9246,7500,CH4,v1,
30004,20250220,61,Cs0.1FA0.9PbI2.8Br0.2,1.5,MACl,3.5,PMACl,3.0,,,py3,0.083,2PACz,0.248,,,,,,,1019,10,4689,30,8,199,110,30,,,,,,,,,,,,,,,15.2676,60.0287,1.11482,22.8143,7501,CH4,v1,
30012,20250220,61,Cs0.1FA0.9PbI2.8Br0.2,1.5,MACl,3.5,PMACl,3.0,,,py3,0.083,2PACz,0.248,,,,,,,974,10,4715,35,8,201,115,30,,,,,,,,,,,,,,,15.6823,60.818,1.10053,23.4302,7503,CH4,v1,
30013,20250220,61,Cs0.1FA0.9PbI2.8Br0.2,1.5,MACl,3.5,PMACl,3.0,,,py3,0.083,2PACz,0.248,,,,,,,987,10,4808,30,6,161,110,25,,,,,,,,,,,,,,,15.5821,60.5702,1.07463,23.9391,7504,CH1,v1,
30021,20250220,61,Cs0.1FA0.9PbI2.8Br0.2,1.5,MACl,3.5,PMACl,3.0,,,py3,0.083,2PACz,0.248,,,,,,,1021,10,4688,30,8,199,110,30,,,,,,,,,,,,,,,16.8717,64.6896,1.13359,23.0074,7506,CH1,v1,
30028,20250220,61,Cs0.1FA0.9PbI2.8Br0.2,1.5,MACl,3.5,PMACl,3.0,,,py3,0.083,2PACz,0.248,,,,,,,1017,10,4690,30,8,199,110,30,,,,,,,,,,,,,,,17.22,65.1005,1.12841,23.4413,7507,CH4,v1,
30031,20250220,61,Cs0.1FA0.9PbI2.8Br0.2,1.5,MACl,3.5,PMACl,3.0,,,py3,0.083,2PACz,0.248,,,,,,,977,10,4713,35,8,201,115,30,,,,,,,,,,,,,,,16.9334,64.9654,1.11088,23.4637,7508,CH3,v1,
30035,20250220,61,Cs0.1FA0.9PbI2.8Br0.2,1.5,MACl,3.5,PMACl,3.0,,,py3,0.083,2PACz,0.248,,,,,,,1008,10,4695,30,8,200,115,30,,,,,,,,,,,,,,,15.6676,60.6175,1.10507,23.3891,7509,CH3,v1,
30039,20250220,61,Cs0.1FA0.9PbI2.8Br0.2,1.5,MACl,3.5,PMACl,3.0,,,py3,0.083,2PACz,0.248,,,,,,,988,10,4807,30,6,161,110,25,,,,,,,,,,,,,,,10.0822,53.1216,0.924426,20.5312,7510,CH3,v1,
30044,20250220,61,Cs0.1FA0.9PbI2.8Br0.2,1.5,MACl,3.5,PMACl,3.0,,,py3,0.132,DMACPA,0.198,,,,,,,900,10,4700,35,8,200,110,30,,,,,,,,,,,,,,,19.4223,72.8358,1.10281,24.1799,7511,CH4,v1,
30047,20250220,61,Cs0.1FA0.9PbI2.8Br0.2,1.5,MACl,3.5,PMACl,3.0,,,py3,0.132,DMACPA,0.198,,,,,,,905,10,4697,35,8,200,110,30,,,,,,,,,,,,,,,18.8738,72.2573,1.1038,23.6641,7512,CH3,v1,
30049,20250220,61,Cs0.1FA0.9PbI2.8Br0.2,1.5,MACl,3.5,PMACl,3.0,,,py3,0.132,DMACPA,0.198,,,,,,,906,10,4697,35,8,200,110,30,,,,,,,,,,,,,,,18.987,72.3642,1.11208,23.5938,7513,CH1,v1,
30056,20250220,61,Cs0.1FA0.9PbI2.8Br0.2,1.5,MACl,3.5,PMACl,3.0,,,py3,0.132,DMACPA,0.198,,,,,,,904,10,4698,35,8,200,110,30,,,,,,,,,,,,,,,19.9302,73.7146,1.10129,24.5504,7514,CH4,v1,
30059,20250220,61,Cs0.1FA0.9PbI2.8Br0.2,1.5,MACl,3.5,PMACl,3.0,,,py3,0.132,DMACPA,0.198,,,,,,,907,10,4697,35,8,200,110,30,,,,,,,,,,,,,,,19.6375,73.4793,1.10536,24.1778,7515,CH3,v1,
30063,20250220,61,Cs0.1FA0.9PbI2.8Br0.2,1.5,MACl,3.5,PMACl,3.0,,,py3,0.132,DMACPA,0.198,,,,,,,907,10,4696,35,8,200,110,30,,,,,,,,,,,,,,,19.7121,72.8968,1.10615,24.4462,7516,CH3,v1,
30067,20250220,61,Cs0.05MA0.16FA0.79PbI2.9Br0.1,1.73,MACl,7.0,PEAI,0.8,,,Me-4PACz,0.198,py3,0.132,,,,,,,1000,10,5000,30,6,160,110,25,,,,,,,,,,,,,,,20.3957,75.2173,1.09178,24.8363,7517,CH3,v1,
30073,20250220,61,Cs0.05MA0.16FA0.79PbI2.9Br0.1,1.73,MACl,7.0,PEAI,0.8,,,Me-4PACz,0.198,py3,0.132,,,,,,,1922,12,5044,30,6,194,110,30,,,,,,,,,,,,,,,19.0744,72.7903,1.10336,23.7498,7519,CH1,v1,
30077,20250220,61,Cs0.05MA0.16FA0.79PbI2.9Br0.1,1.73,MACl,7.0,PEAI,0.8,,,Me-4PACz,0.198,py3,0.132,,,,,,,1023,10,4987,30,6,159,110,25,,,,,,,,,,,,,,,19.9705,75.397,1.09331,24.2266,7520,CH1,v1,
30086,20250224,62,Cs0.1FA0.9PbI2.8Br0.2,1.5,MACl,3.5,PACl,12.0,,,Me-4PACz,0.11,DMACPA,0.22,,,,,,,950,10,4600,30,8,210,110,30,,,,,,,,,,,,,,,19.2163,72.4657,1.09376,24.2445,7522,CH2,v1,
30091,20250224,62,Cs0.1FA0.9PbI2.8Br0.2,1.5,MACl,3.5,PACl,12.0,,,Me-4PACz,0.11,DMACPA,0.22,,,,,,,970,10,4850,35,6,197,110,30,,,,,,,,,,,,,,,19.3308,74.6422,1.09943,23.5559,7523,CH3,v1,
30095,20250224,62,Cs0.1FA0.9PbI2.8Br0.2,1.5,MACl,3.5,PACl,12.0,,,Me-4PACz,0.11,DMACPA,0.22,,,,,,,980,10,4700,35,6,205,110,30,,,,,,,,,,,,,,,19.752,74.8257,1.10936,23.7952,7524,CH3,v1,
30098,20250224,62,Cs0.1FA0.9PbI2.8Br0.2,1.5,MACl,3.5,PACl,12.0,,,Me-4PACz,0.11,DMACPA,0.22,,,,,,,980,10,4700,35,6,200,110,30,,,,,,,,,,,,,,,20.5867,75.4346,1.12567,24.244,7525,CH2,v1,
30103,20250224,62,Cs0.1FA0.9PbI2.8Br0.2,1.5,MACl,3.5,PACl,12.0,,,Me-4PACz,0.11,DMACPA,0.22,,,,,,,975,10,4680,35,7,201,110,30,,,,,,,,,,,,,,,19.4245,73.7289,1.12334,23.4532,7526,CH3,v1,
30106,20250224,62,Cs0.1FA0.9PbI2.8Br0.2,1.5,MACl,3.5,PACl,12.0,,,Me-4PACz,0.11,DMACPA,0.22,,,,,,,975,10,4680,35,7,200,110,30,,,,,,,,,,,,,,,19.4572,73.0636,1.12288,23.7162,7527,CH2,v1,
30111,20250224,62,Cs0.1FA0.9PbI2.8Br0.2,1.5,MACl,3.5,PACl,12.0,,,Me-4PACz,0.11,DMACPA,0.22,,,,,,,970,10,4650,30,8,200,110,30,,,,,,,,,,,,,,,20.4162,88.6653,0.974662,23.6247,7528,CH3,v1,
30115,20250224,62,Cs0.1FA0.9PbI2.8Br0.2,1.5,MACl,3.5,PACl,12.0,,,Me-4PACz,0.11,DMACPA,0.22,,,,,,,980,10,4700,35,6,198,110,30,,,,,,,,,,,,,,,20.5647,77.6801,1.10953,23.8601,7529,CH3,v1,
30124,20250224,62,Cs0.1FA0.9PbI2.8Br0.2,1.5,MACl,3.5,PACl,12.0,,,Me-4PACz,0.11,DMACPA,0.22,,,,,,,980,10,4750,35,7,200,110,30,,,,,,,,,,,,,,,20.0381,76.857,1.10436,23.6082,7531,CH4,v1,
30127,20250224,62,Cs0.1FA0.9PbI2.8Br0.2,1.5,MACl,3.5,PACl,12.0,,,Me-4PACz,0.11,DMACPA,0.22,,,,,,,975,10,4680,30,8,200,110,30,,,,,,,,,,,,,,,21.7063,87.5465,1.02514,24.186,7532,CH3,v1,
30132,20250224,62,Cs0.1FA0.9PbI2.8Br0.2,1.5,MACl,3.5,PACl,12.0,,,Me-4PACz,0.083,DMACPA,0.248,,,,,,,970,10,4650,35,8,210,110,30,,,,,,,,,,,,,,,20.8139,78.1587,1.11956,23.7864,7533,CH4,v1,
30134,20250224,62,Cs0.1FA0.9PbI2.8Br0.2,1.5,MACl,3.5,PACl,12.0,,,Me-4PACz,0.11,DMACPA,0.22,,,,,,,970,10,4680,30,8,195,110,30,,,,,,,,,,,,,,,20.3423,75.2186,1.09148,24.7776,7534,CH2,v1,
30140,20250224,62,Cs0.1FA0.9PbI2.8Br0.2,1.5,MACl,3.5,PACl,12.0,,,Me-4PACz,0.11,DMACPA,0.22,,,,,,,1010,10,4650,30,8,200,110,30,,,,,,,,,,,,,,,16.6674,68.1381,1.07099,22.8398,7535,CH4,v1,
30144,20250224,62,Cs0.1FA0.9PbI2.8Br0.2,1.5,MACl,3.5,PACl,12.0,,,Me-4PACz,0.11,DMACPA,0.22,,,,,,,980,10,4700,35,6,195,110,30,,,,,,,,,,,,,,,21.1101,78.4192,1.11118,24.226,7536,CH4,v1,
30145,20250224,62,Cs0.1FA0.9PbI2.8Br0.2,1.5,MACl,3.5,PACl,12.0,,,Me-4PACz,0.11,DMACPA,0.22,,,,,,,970,10,4650,35,8,200,110,30,,,,,,,,,,,,,,,18.3446,71.8282,1.07954,23.6578,7537,CH1,v1,
30151,20250224,62,Cs0.1FA0.9PbI2.8Br0.2,1.5,MACl,3.5,PACl,12.0,,,Me-4PACz,0.11,DMACPA,0.22,,,,,,,975,10,4650,35,8,200,110,30,,,,,,,,,,,,,,,18.0164,70.1412,1.07533,23.8865,7538,CH3,v1,
30155,20250224,62,Cs0.1FA0.9PbI2.8Br0.2,1.5,MACl,3.5,PACl,12.0,,,Me-4PACz,0.11,DMACPA,0.22,,,,,,,1020,10,4650,30,8,200,110,30,,,,,,,,,,,,,,,20.3572,75.4617,1.11403,24.2156,7539,CH3,v1,
30159,20250224,62,Cs0.1FA0.9PbI2.8Br0.2,1.5,MACl,3.5,PACl,12.0,,,Me-2PACz,0.132,DMACPA,0.198,,,,,,,1060,10,4850,35,9,220,115,30,,,,,,,,,,,,,,,20.1208,75.573,1.11292,23.923,7540,CH3,v1,
30162,20250224,62,Cs0.1FA0.9PbI2.8Br0.2,1.5,MACl,3.5,PACl,12.0,,,Me-2PACz,0.132,DMACPA,0.198,,,,,,,980,10,4650,30,7,200,110,30,,,,,,,,,,,,,,,20.7869,76.613,1.11213,24.3967,7541,CH2,v1,
30168,20250224,62,Cs0.1FA0.9PbI2.8Br0.2,1.5,MACl,3.5,PACl,12.0,,,Me-2PACz,0.132,DMACPA,0.198,,,,,,,950,10,4800,35,7,200,110,30,,,,,,,,,,,,,,,20.3469,76.8462,1.12044,23.6313,7542,CH4,v1,
30170,20250224,62,Cs0.1FA0.9PbI2.8Br0.2,1.5,MACl,3.5,PACl,12.0,,,Me-2PACz,0.132,DMACPA,0.198,,,,,,,970,10,4650,30,8,210,110,30,,,,,,,,,,,,,,,21.5862,77.6039,1.11349,24.9808,7543,CH2,v1,
30174,20250224,62,Cs0.1FA0.9PbI2.8Br0.2,1.5,MACl,3.5,PACl,12.0,,,Me-2PACz,0.132,DMACPA,0.198,,,,,,,1020,10,4750,30,8,195,110,30,,,,,,,,,,,,,,,22.1203,79.0896,1.12451,24.8719,7544,CH2,v1,
30178,20250224,62,Cs0.1FA0.9PbI2.8Br0.2,1.5,MACl,3.5,PACl,12.0,,,MeO-2PACz,0.083,DMACPA,0.248,,,,,,,950,8,4600,30,9,210,110,28,,,,,,,,,,,,,,,17.8778,70.0982,1.04616,24.3786,7545,CH2,v1,
30184,20250224,62,Cs0.1FA0.9PbI2.8Br0.2,1.5,MACl,3.5,PACl,12.0,,,MeO-2PACz,0.083,DMACPA,0.248,,,,,,,980,10,4700,35,6,200,110,30,,,,,,,,,,,,,,,20.1708,77.5532,1.07715,24.146,7546,CH4,v1,
30191,20250224,62,Cs0.1FA0.9PbI2.8Br0.2,1.5,MACl,3.5,PACl,12.0,,,MeO-2PACz,0.083,DMACPA,0.248,,,,,,,950,10,4600,30,8,200,110,30,,,,,,,,,,,,,,,19.2579,86.1555,0.95539,23.3962,7548,CH3,v1,
30195,20250224,62,Cs0.1FA0.9PbI2.8Br0.2,1.5,MACl,3.5,PACl,12.0,,,MeO-2PACz,0.083,DMACPA,0.248,,,,,,,980,10,4700,35,6,190,110,30,,,,,,,,,,,,,,,19.2691,76.0901,1.07155,23.633,7549,CH3,v1,
30200,20250224,62,Cs0.1FA0.9PbI2.8Br0.2,1.5,MACl,3.5,PACl,12.0,,,MeO-2PACz,0.083,DMACPA,0.248,,,,,,,1020,10,4600,30,7,210,115,25,,,,,,,,,,,,,,,18.6582,75.8814,1.04271,23.5815,7550,CH4,v1,
30202,20250224,62,Cs0.1FA0.9PbI2.8Br0.2,1.5,MACl,3.5,PACl,12.0,,,MeO-2PACz,0.083,DMACPA,0.248,,,,,,,1050,10,4800,30,9,190,115,30,,,,,,,,,,,,,,,19.0382,74.6107,1.05573,24.1696,7551,CH2,v1,
30208,20250224,62,Cs0.1FA0.9PbI2.8Br0.2,1.5,MACl,3.5,PACl,12.0,,,MeO-2PACz,0.083,DMACPA,0.248,,,,,,,980,10,4750,30,8,200,110,30,,,,,,,,,,,,,,,18.619,74.2251,1.07135,23.414,7552,CH4,v1,
30214,20250224,62,Cs0.05MA0.16FA0.79PbI2.9Br0.1,1.73,MACl,7.0,PMACl,0.7,,,py3,0.083,DMACPA,0.248,,,,,,,980,10,5000,30,6,160,110,25,,,,,,,,,,,,,,,14.136,56.5145,1.05598,23.687,7554,CH2,v1,
30220,20250224,62,Cs0.05MA0.16FA0.79PbI2.9Br0.1,1.73,MACl,7.0,PMACl,0.7,,,py3,0.083,DMACPA,0.248,,,,,,,990,10,4850,30,6,160,110,25,,,,,,,,,,,,,,,15.9929,64.0158,1.06238,23.5159,7555,CH4,v1,
30224,20250224,62,Cs0.05MA0.16FA0.79PbI2.9Br0.1,1.73,MACl,7.0,PMACl,0.7,,,py3,0.083,DMACPA,0.248,,,,,,,950,10,4800,30,6,160,110,25,,,,,,,,,,,,,,,17.3122,67.0122,1.07278,24.0816,7556,CH4,v1,
30225,20250224,62,Cs0.05MA0.16FA0.79PbI2.9Br0.1,1.73,PMACl,0.72,PSP,2.3,,,MeO-2PACz,0.132,DMACPA,0.198,,,,,,,980,10,4700,35,8,160,110,25,,,,,,,,,,,,,,,19.2075,70.4442,1.10215,24.7391,7557,CH1,v1,
30230,20250224,62,Cs0.05MA0.16FA0.79PbI2.9Br0.1,1.73,PMACl,0.72,PSP,2.3,,,MeO-2PACz,0.132,DMACPA,0.198,,,,,,,950,10,4800,30,6,160,110,25,,,,,,,,,,,,,,,18.668,70.1842,1.07248,24.8011,7558,CH2,v1,
30235,20250224,62,Cs0.05MA0.16FA0.79PbI2.9Br0.1,1.73,PMACl,0.72,PSP,2.3,,,MeO-2PACz,0.132,DMACPA,0.198,,,,,,,980,10,4750,30,6,160,110,25,,,,,,,,,,,,,,,18.8656,70.0354,1.08602,24.8036,7559,CH3,v1,
30245,20250224,62,Cs0.05MA0.16FA0.79PbI2.9Br0.1,1.73,PMACl,0.72,PSP,2.3,,,MeO-2PACz,0.132,DMACPA,0.198,,,,,,,980,10,5000,30,6,160,110,25,,,,,,,,,,,,,,,19.8786,74.8486,1.05098,25.2702,7562,CH1,v1,
30250,20250224,62,Cs0.05MA0.16FA0.79PbI2.9Br0.1,1.73,PMACl,0.72,PSP,2.3,,,MeO-2PACz,0.132,DMACPA,0.198,,,,,,,1000,10,5000,30,6,160,110,25,,,,,,,,,,,,,,,19.2702,69.7928,1.09461,25.2241,7563,CH2,v1,
30254,20250224,62,Cs0.05MA0.16FA0.79PbI2.9Br0.1,1.73,PMACl,0.72,PSP,2.3,,,MeO-2PACz,0.132,DMACPA,0.198,,,,,,,980,10,4950,30,6,160,110,25,,,,,,,,,,,,,,,18.7019,69.8346,1.08545,24.6721,7564,CH2,v1,
30259,20250224,62,Cs0.05MA0.16FA0.79PbI2.9Br0.1,1.73,PMACl,0.72,PSP,2.3,,,MeO-2PACz,0.132,DMACPA,0.198,,,,,,,980,10,4900,30,6,160,110,25,,,,,,,,,,,,,,,17.2105,71.7721,1.02134,23.4784,7565,CH3,v1,
30262,20250224,62,Cs0.05MA0.16FA0.79PbI2.9Br0.1,1.73,PMACl,0.72,PSP,2.3,,,MeO-2PACz,0.132,DMACPA,0.198,,,,,,,1000,10,4900,30,6,160,110,25,,,,,,,,,,,,,,,16.2407,66.1205,1.06399,23.0851,7566,CH2,v1,
30266,20250224,62,Cs0.05MA0.16FA0.79PbI2.9Br0.1,1.73,PMACl,0.72,PSP,2.3,,,MeO-2PACz,0.132,DMACPA,0.198,,,,,,,990,10,4950,30,6,160,110,25,,,,,,,,,,,,,,,19.3,68.5071,1.12491,25.0439,7567,CH2,v1,
30270,20250224,62,Cs0.05MA0.1FA0.85PbI3.0,1.73,MACl,14.6,PEAI,0.517,,,Me-4PACz,0.22,DMACPA,0.11,,,,,,,990,10,4800,30,6,150,110,25,,,,,,,,,,,,,,,18.8085,69.311,1.15094,23.5776,7568,CH2,v1,
30275,20250224,62,Cs0.05MA0.1FA0.85PbI3.0,1.73,MACl,14.6,PEAI,0.517,,,Me-4PACz,0.22,DMACPA,0.11,,,,,,,980,10,5000,30,6,160,110,25,,,,,,,,,,,,,,,20.0669,72.6604,1.14671,24.0841,7569,CH3,v1,
30278,20250224,62,Cs0.05MA0.1FA0.85PbI3.0,1.73,MACl,14.6,PEAI,0.517,,,Me-4PACz,0.22,DMACPA,0.11,,,,,,,1000,10,5000,30,6,160,110,25,,,,,,,,,,,,,,,19.8314,72.4461,1.14479,23.9117,7570,CH2,v1,
30282,20250224,62,Cs0.05MA0.1FA0.85PbI3.0,1.73,MACl,14.6,PEAI,0.517,,,Me-4PACz,0.22,DMACPA,0.11,,,,,,,1050,10,5000,30,6,170,110,25,,,,,,,,,,,,,,,18.6508,68.7993,1.15412,23.489,7571,CH2,v1,
30286,20250224,62,Cs0.05MA0.1FA0.85PbI3.0,1.73,MACl,14.6,PEAI,0.517,,,Me-4PACz,0.22,DMACPA,0.11,,,,,,,1050,10,4950,30,6,160,110,25,,,,,,,,,,,,,,,19.2373,71.3821,1.16516,23.1297,7572,CH2,v1,
30290,20250224,62,Cs0.05MA0.1FA0.85PbI3.0,1.73,MACl,14.6,PEAI,0.517,,,Me-4PACz,0.22,DMACPA,0.11,,,,,,,950,10,4800,30,6,170,110,30,,,,,,,,,,,,,,,20.0094,71.631,1.14496,24.3974,7573,CH2,v1,
30300,20250224,62,Cs0.05MA0.1FA0.85PbI3.0,1.73,MACl,14.6,PEAI,0.517,,,Me-4PACz,0.22,DMACPA,0.11,,,,,,,990,10,4900,30,7,160,110,25,,,,,,,,,,,,,,,19.3591,71.1619,1.13545,23.9591,7575,CH4,v1,
30303,20250224,62,Cs0.05MA0.1FA0.85PbI3.0,1.73,MACl,14.6,PEAI,0.517,,,py3,0.248,2PACz,0.083,,,,,,,1000,10,4900,30,7,160,110,25,,,,,,,,,,,,,,,19.9262,74.8954,1.14944,23.1464,7576,CH3,v1,
30305,20250224,62,Cs0.05MA0.1FA0.85PbI3.0,1.73,MACl,14.6,PEAI,0.517,,,py3,0.248,2PACz,0.083,,,,,,,1010,10,4900,30,7,155,110,25,,,,,,,,,,,,,,,18.772,68.5387,1.16154,23.5798,7577,CH1,v1,
30311,20250224,62,Cs0.05MA0.1FA0.85PbI3.0,1.73,MACl,14.6,PEAI,0.517,,,py3,0.248,2PACz,0.083,,,,,,,1000,10,5000,30,7,160,110,25,,,,,,,,,,,,,,,18.6232,71.1402,1.14871,22.7891,7578,CH3,v1,
30315,20250224,62,Cs0.05MA0.1FA0.85PbI3.0,1.73,MACl,14.6,PEAI,0.517,,,py3,0.248,2PACz,0.083,,,,,,,980,10,4750,30,6,160,110,25,,,,,,,,,,,,,,,18.6651,70.6941,1.15347,22.8898,7579,CH3,v1,
30318,20250224,62,Cs0.05MA0.1FA0.85PbI3.0,1.73,MACl,14.6,PEAI,0.517,,,py3,0.248,2PACz,0.083,,,,,,,950,10,4850,30,6,160,110,25,,,,,,,,,,,,,,,17.9171,68.1387,1.1509,22.8473,7580,CH2,v1,
30324,20250224,62,Cs0.05MA0.1FA0.85PbI3.0,1.73,MACl,14.6,PEAI,0.517,,,py3,0.248,2PACz,0.083,,,,,,,950,10,4900,30,6,160,110,25,,,,,,,,,,,,,,,16.7557,68.2894,1.1417,21.491,7581,CH4,v1,
30326,20250224,62,Cs0.05MA0.1FA0.85PbI3.0,1.73,MACl,14.6,PEAI,0.517,,,py3,0.248,2PACz,0.083,,,,,,,990,10,4800,30,6,150,110,25,,,,,,,,,,,,,,,14.4555,57.6746,1.13837,22.0173,7582,CH2,v1,
30330,20250224,62,Cs0.05MA0.1FA0.85PbI3.0,1.73,MACl,14.6,PEAI,0.517,,,py3,0.248,2PACz,0.083,,,,,,,995,10,4800,30,6,160,110,25,,,,,,,,,,,,,,,20.5484,72.7234,1.15194,24.5286,7583,CH2,v1,
30336,20250224,62,Cs0.05MA0.1FA0.85PbI3.0,1.73,MACl,14.6,PEAI,0.517,,,py3,0.248,2PACz,0.083,,,,,,,1000,10,5000,30,6,160,110,25,,,,,,,,,,,,,,,20.0264,74.3107,1.15417,23.3497,7584,CH4,v1,
30338,20250224,62,Cs0.05MA0.1FA0.85PbI3.0,1.73,MACl,14.6,PEAI,0.517,,,py3,0.248,2PACz,0.083,,,,,,,980,10,4900,30,6,170,110,25,,,,,,,,,,,,,,,19.2623,71.3414,1.15529,23.371,7585,CH2,v1,
30342,20250224,62,Cs0.05MA0.1FA0.85PbI3.0,1.73,MACl,14.6,PEAI,0.517,,,py3,0.248,2PACz,0.083,,,,,,,985,10,4850,30,6,160,110,25,,,,,,,,,,,,,,,18.802,70.1887,1.15147,23.264,7586,CH2,v1,
30346,20250224,62,Cs0.05MA0.1FA0.85PbI3.0,1.73,MACl,14.6,PEAI,0.517,,,py3,0.248,2PACz,0.083,,,,,,,985,10,4900,30,6,160,110,25,,,,,,,,,,,,,,,19.5734,70.4681,1.15595,24.0289,7587,CH2,v1,
30351,20250224,62,Cs0.05MA0.1FA0.85PbI3.0,1.73,MACl,14.6,PEAI,0.517,,,py3,0.248,2PACz,0.083,,,,,,,1050,10,5000,30,6,170,110,25,,,,,,,,,,,,,,,19.4116,70.9136,1.15094,23.7838,7588,CH3,v1,
30355,20250224,62,Cs0.05MA0.1FA0.85PbI3.0,1.73,MACl,14.6,PEAI,0.517,,,py3,0.248,2PACz,0.083,,,,,,,985,10,4950,30,6,160,110,25,,,,,,,,,,,,,,,19.5363,71.4432,1.15329,23.7106,7589,CH3,v1,
30359,20250224,62,Cs0.05MA0.1FA0.85PbI3.0,1.73,MACl,14.6,PEAI,0.517,,,py3,0.248,2PACz,0.083,,,,,,,1000,10,4950,30,6,160,110,25,,,,,,,,,,,,,,,19.5255,70.0108,1.1532,24.1843,7590,CH3,v1,
30374,20250224,62,Cs0.05MA0.1FA0.85PbI3.0,1.73,MACl,14.6,PEAI,0.517,,,py3,0.248,2PACz,0.083,,,,,,,1000,10,5000,40,8,170,110,30,,,,,,,,,,,,,,,17.5465,66.1636,1.10085,24.0904,7594,CH2,v1,
30386,20250224,62,Cs0.05MA0.1FA0.85PbI3.0,1.73,MACl,14.6,PEAI,0.517,,,Me-4PACz,0.22,DMACPA,0.11,,,,,,,990,10,4800,35,8,160,110,30,,,,,,,,,,,,,,,19.0031,70.5586,1.10665,24.3368,7597,CH2,v1,
30390,20250224,62,Cs0.05MA0.1FA0.85PbI3.0,1.73,MACl,14.6,PEAI,0.517,,,Me-4PACz,0.22,DMACPA,0.11,,,,,,,990,10,4800,35,8,170,110,30,,,,,,,,,,,,,,,19.1465,70.1287,1.10319,24.7482,7598,CH2,v1,
30396,20250224,62,Cs0.05MA0.1FA0.85PbI3.0,1.73,MACl,14.6,PEAI,0.517,,,py3,0.248,2PACz,0.083,,,,,,,985,12,4700,35,10,160,110,25,,,,,,,,,,,,,,,15.2975,57.4913,1.08869,24.4407,7599,CH4,v1,
30400,20250224,62,Cs0.05MA0.1FA0.85PbI3.0,1.73,MACl,14.6,PEAI,0.517,,,py3,0.248,2PACz,0.083,,,,,,,988,12,4900,40,10,190,110,25,,,,,,,,,,,,,,,14.9067,59.05,1.11015,22.7396,7600,CH4,v1,
30402,20250224,62,Cs0.05MA0.1FA0.85PbI3.0,1.73,MACl,14.6,PEAI,0.517,,,py3,0.248,2PACz,0.083,,,,,,,1020,12,5050,40,10,200,110,25,,,,,,,,,,,,,,,17.4593,63.9101,1.107,24.678,7601,CH2,v1,
30405,20250224,62,Cs0.05MA0.1FA0.85PbI3.0,1.73,MACl,14.6,PEAI,0.517,,,py3,0.248,2PACz,0.083,,,,,,,1018,12,4960,40,10,200,110,25,,,,,,,,,,,,,,,17.6288,64.8137,1.11004,24.5028,7602,CH1,v1,
30410,20250224,62,Cs0.05MA0.1FA0.85PbI3.0,1.73,MACl,14.6,PEAI,0.517,,,py3,0.248,2PACz,0.083,,,,,,,1030,12,5100,40,10,210,110,25,,,,,,,,,,,,,,,16.5599,61.9933,1.11492,23.959,7603,CH2,v1,
30419,20250224,62,Cs0.05MA0.1FA0.85PbI3.0,1.73,MACl,14.6,PEAI,0.517,,,py3,0.248,2PACz,0.083,,,,,,,1010,13,4980,40,10,200,110,25,,,,,,,,,,,,,,,16.905,61.4599,1.11056,24.7675,7605,CH3,v1,
30428,20250224,62,Cs0.05MA0.1FA0.85PbI3.0,1.73,MACl,14.6,PEAI,0.517,,,py3,0.248,2PACz,0.083,,,,,,,985,12,4980,40,10,200,110,25,,,,,,,,,,,,,,,17.2135,64.5102,1.11156,24.0054,7607,CH4,v1,
30429,20250224,62,Cs0.05MA0.1FA0.85PbI3.0,1.73,MACl,14.6,PEAI,0.517,,,py3,0.248,2PACz,0.083,,,,,,,990,12,4950,40,10,180,110,25,,,,,,,,,,,,,,,17.2135,64.5102,1.11156,24.0054,7608,CH1,v1,
30433,20250224,62,Cs0.05MA0.1FA0.85PbI3.0,1.73,MACl,14.6,PEAI,0.517,,,py3,0.248,2PACz,0.083,,,,,,,1008,12,4900,35,10,160,110,25,,,,,,,,,,,,,,,16.07,59.9819,1.12,23.921,7609,CH1,v1,
30437,20250224,62,Cs0.05MA0.1FA0.85PbI3.0,1.73,MACl,14.6,PEAI,0.517,,,py3,0.248,2PACz,0.083,,,,,,,995,12,4980,40,10,200,110,25,,,,,,,,,,,,,,,18.0397,82.0502,0.906166,24.2629,7610,CH1,v1,
30442,20250224,62,Cs0.05MA0.1FA0.85PbI3.0,1.73,MACl,14.6,PEAI,0.517,,,py3,0.248,2PACz,0.083,,,,,,,985,12,4970,40,10,205,110,25,,,,,,,,,,,,,,,17.7694,63.1908,1.11357,25.2523,7611,CH2,v1,
30448,20250224,62,Cs0.05MA0.1FA0.85PbI3.0,1.73,MACl,14.6,PEAI,0.517,,,py3,0.248,2PACz,0.083,,,,,,,1008,12,4950,40,10,180,110,25,,,,,,,,,,,,,,,17.8429,66.7268,1.10607,24.176,7612,CH4,v1,
30450,20250224,62,Cs0.05MA0.1FA0.85PbI3.0,1.73,MACl,14.6,PEAI,0.517,,,py3,0.248,2PACz,0.083,,,,,,,998,12,5050,40,10,200,110,25,,,,,,,,,,,,,,,18.2477,66.2213,1.11481,24.7179,7613,CH2,v1,
30454,20250224,62,Cs0.05MA0.1FA0.85PbI3.0,1.73,MACl,14.6,PEAI,0.517,,,py3,0.248,2PACz,0.083,,,,,,,1008,12,4950,40,10,200,110,25,,,,,,,,,,,,,,,16.79,60.3805,1.11444,24.9516,7614,CH2,v1,
30457,20250224,62,Cs0.05MA0.1FA0.85PbI3.0,1.73,MACl,14.6,PEAI,0.517,,,py3,0.248,2PACz,0.083,,,,,,,980,12,4900,40,10,200,110,25,,,,,,,,,,,,,,,17.9369,66.622,1.10419,24.3829,7615,CH1,v1,
30464,20250224,62,Cs0.05MA0.1FA0.85PbI3.0,1.73,MACl,14.6,PEAI,0.517,,,py3,0.248,2PACz,0.083,,,,,,,985,12,4970,40,10,200,110,25,,,,,,,,,,,,,,,18.5259,69.5065,1.11082,23.9943,7616,CH4,v1,
