Repository: MI-Materials-Intelligence/Recipe-Language-Model

# Learning Layer

## Overview

In the learning layer, the formulas and parameters are encoded and then tokenised into recipes as inputs. Through atomic skills of data extraction, cleaning, and matching, these data are organised into standardised datasets, providing the basis for RLM training and iterative recipe refinement.

Key Atomic Skills:
- **Cleaning**: Preprocessing and outlier cleaning
- **Matching**: Matching data pairs based on variables
- **Extraction**: Data extraction from robotic boxes

File: seven_ai_layers_robotics/learning/data/data50764_from_db.csv (part 11 of 253)
No,date,rank,Formula PVK,Concentration PVK,Formula Additive 1,Concentration Additive 1,Formula Additive 2,Concentration Additive 2,Formula Additive 3,Concentration Additive 3,Formula SAM 1,Concentration SAM 1,Formula SAM 2,Concentration SAM 2,Formula SAM 3,Concentration SAM 3,Spin Coating Speed SAM,Spin Coating Time SAM,Annealed Temperature SAM,Annealed Time SAM,Spin Coating Speed PVK 1,Spin Coating Time PVK 1,Spin Coating Speed PVK 2,Spin Coating Time PVK 2,Antisolvent Dropping Timing,Antisolvent Volume,Annealed Temperature PVK,Annealed Time PVK,Formula Passivator 1,Concentration Passivator 1,Formula Passivator 2,Concentration Passivator 2,Formula Passivator 3,Concentration Passivator 3,Formula Passivator 4,Concentration Passivator 4,Spin Coating Speed Passivator,Spin Coating Time Passivator,Passivator Dropping Timing,Passivator Volume,Annealed Temperature Passivator,Annealed Time Passivator,PCE,FF,Voc,Jsc,Product,Channel,From,upload_time
2672,20240925,8,Cs0.01MA0.19FA0.8PbI2.8Br0.2,1.35,,,,,,,,,,,,,,,,,1000,10,5000,25,15,120,120,30,,,,,,,,,,,,,,,1.6081,31.467,0.42041,12.156,668,CH4,v0,
2673,20240925,8,Cs0.01MA0.19FA0.8PbI2.8Br0.2,1.35,,,,,,,,,,,,,,,,,1000,10,5000,25,15,120,120,30,,,,,,,,,,,,,,,2.5589,33.637,0.62057,12.259,669,CH1,v0,
2674,20240925,8,Cs0.01MA0.19FA0.8PbI2.8Br0.2,1.35,,,,,,,,,,,,,,,,,1000,10,5000,25,15,120,120,30,,,,,,,,,,,,,,,4.7249,66.73,0.5059,13.996,669,CH2,v0,
2675,20240925,8,Cs0.01MA0.19FA0.8PbI2.8Br0.2,1.35,,,,,,,,,,,,,,,,,1000,10,5000,25,15,120,120,30,,,,,,,,,,,,,,,4.9587,61.55,0.53424,15.08,669,CH3,v0,
2676,20240925,8,Cs0.01MA0.19FA0.8PbI2.8Br0.2,1.35,,,,,,,,,,,,,,,,,1000,10,5000,25,15,120,120,30,,,,,,,,,,,,,,,0.0,0.0,0.007306,7.0755,669,CH4,v0,
2677,20240925,8,Cs0.01MA0.19FA0.8PbI2.8Br0.2,1.35,,,,,,,,,,,,,,,,,1000,10,5000,25,15,120,120,30,,,,,,,,,,,,,,,1.7905,23.582,0.58121,13.063,670,CH1,v0,
2678,20240925,8,Cs0.01MA0.19FA0.8PbI2.8Br0.2,1.35,,,,,,,,,,,,,,,,,1000,10,5000,25,15,120,120,30,,,,,,,,,,,,,,,0.0,0.0,0.71212,16.267,670,CH2,v0,
2679,20240925,8,Cs0.01MA0.19FA0.8PbI2.8Br0.2,1.35,,,,,,,,,,,,,,,,,1000,10,5000,25,15,120,120,30,,,,,,,,,,,,,,,0.0,0.0,0.71048,15.577,670,CH3,v0,
2680,20240925,8,Cs0.01MA0.19FA0.8PbI2.8Br0.2,1.35,,,,,,,,,,,,,,,,,1000,10,5000,25,15,120,120,30,,,,,,,,,,,,,,,4.1807,59.201,0.54843,12.877,670,CH4,v0,
2681,20240925,8,Cs0.15MA0.15FA0.7PbI2.8Br0.2,1.5,,,,,,,,,,,,,,,,,800,10,4500,35,10,100,105,30,,,,,,,,,,,,,,,5.469,34.048,0.80251,20.016,671,CH1,v0,
2682,20240925,8,Cs0.15MA0.15FA0.7PbI2.8Br0.2,1.5,,,,,,,,,,,,,,,,,800,10,4500,35,10,100,105,30,,,,,,,,,,,,,,,7.7198,40.177,0.94006,20.44,671,CH2,v0,
2683,20240925,8,Cs0.15MA0.15FA0.7PbI2.8Br0.2,1.5,,,,,,,,,,,,,,,,,800,10,4500,35,10,100,105,30,,,,,,,,,,,,,,,5.0994,31.466,0.78829,20.559,671,CH3,v0,
2684,20240925,8,Cs0.15MA0.15FA0.7PbI2.8Br0.2,1.5,,,,,,,,,,,,,,,,,800,10,4500,35,10,100,105,30,,,,,,,,,,,,,,,3.8008,29.529,0.63166,20.378,671,CH4,v0,
2685,20240925,8,Cs0.15MA0.15FA0.7PbI2.8Br0.2,1.5,,,,,,,,,,,,,,,,,800,10,4500,35,10,100,105,30,,,,,,,,,,,,,,,4.2516,33.383,0.68026,18.722,672,CH1,v0,
2686,20240925,8,Cs0.15MA0.15FA0.7PbI2.8Br0.2,1.5,,,,,,,,,,,,,,,,,800,10,4500,35,10,100,105,30,,,,,,,,,,,,,,,8.5452,46.265,0.96068,19.226,672,CH2,v0,
2687,20240925,8,Cs0.15MA0.15FA0.7PbI2.8Br0.2,1.5,,,,,,,,,,,,,,,,,800,10,4500,35,10,100,105,30,,,,,,,,,,,,,,,8.5202,46.325,0.96591,19.041,672,CH3,v0,
2688,20240925,8,Cs0.15MA0.15FA0.7PbI2.8Br0.2,1.5,,,,,,,,,,,,,,,,,800,10,4500,35,10,100,105,30,,,,,,,,,,,,,,,3.4242,29.546,0.62063,18.674,672,CH4,v0,
2689,20240925,8,Cs0.15MA0.15FA0.7PbI2.8Br0.2,1.5,,,,,,,,,,,,,,,,,800,10,4500,35,10,100,105,30,,,,,,,,,,,,,,,14.723,72.616,1.0212,19.855,673,CH1,v0,
2690,20240925,8,Cs0.15MA0.15FA0.7PbI2.8Br0.2,1.5,,,,,,,,,,,,,,,,,800,10,4500,35,10,100,105,30,,,,,,,,,,,,,,,15.569,75.219,1.0149,20.393,673,CH2,v0,
2691,20240925,8,Cs0.15MA0.15FA0.7PbI2.8Br0.2,1.5,,,,,,,,,,,,,,,,,800,10,4500,35,10,100,105,30,,,,,,,,,,,,,,,2.1512,26.498,0.41282,19.665,673,CH3,v0,
2692,20240925,8,Cs0.15MA0.15FA0.7PbI2.8Br0.2,1.5,,,,,,,,,,,,,,,,,800,10,4500,35,10,100,105,30,,,,,,,,,,,,,,,14.679,72.572,1.0131,19.965,673,CH4,v0,
2693,20240925,8,Cs0.15MA0.15FA0.7PbI2.8Br0.2,1.5,,,,,,,,,,,,,,,,,800,10,4500,35,10,100,105,30,,,,,,,,,,,,,,,12.296,67.714,1.0101,17.978,674,CH1,v0,
2694,20240925,8,Cs0.15MA0.15FA0.7PbI2.8Br0.2,1.5,,,,,,,,,,,,,,,,,800,10,4500,35,10,100,105,30,,,,,,,,,,,,,,,13.929,72.376,1.017,18.924,674,CH2,v0,
2695,20240925,8,Cs0.15MA0.15FA0.7PbI2.8Br0.2,1.5,,,,,,,,,,,,,,,,,800,10,4500,35,10,100,105,30,,,,,,,,,,,,,,,13.926,73.174,1.0158,18.736,674,CH3,v0,
2696,20240925,8,Cs0.15MA0.15FA0.7PbI2.8Br0.2,1.5,,,,,,,,,,,,,,,,,800,10,4500,35,10,100,105,30,,,,,,,,,,,,,,,10.582,64.521,0.99629,16.463,674,CH4,v0,
2697,20240925,8,Cs0.15MA0.15FA0.7PbI2.8Br0.2,1.5,,,,,,,,,,,,,,,,,800,10,4500,35,10,100,105,30,,,,,,,,,,,,,,,15.453,75.484,1.0309,19.859,675,CH1,v0,
2698,20240925,8,Cs0.15MA0.15FA0.7PbI2.8Br0.2,1.5,,,,,,,,,,,,,,,,,800,10,4500,35,10,100,105,30,,,,,,,,,,,,,,,15.02,72.645,1.0208,20.254,675,CH2,v0,
2699,20240925,8,Cs0.15MA0.15FA0.7PbI2.8Br0.2,1.5,,,,,,,,,,,,,,,,,800,10,4500,35,10,100,105,30,,,,,,,,,,,,,,,2.6834,27.67,0.49211,19.706,675,CH3,v0,
2700,20240925,8,Cs0.15MA0.15FA0.7PbI2.8Br0.2,1.5,,,,,,,,,,,,,,,,,800,10,4500,35,10,100,105,30,,,,,,,,,,,,,,,15.208,74.83,1.0192,19.941,675,CH4,v0,
2701,20240925,8,Cs0.15MA0.15FA0.7PbI2.8Br0.2,1.5,,,,,,,,,,,,,,,,,800,10,4500,35,10,100,105,30,,,,,,,,,,,,,,,13.367,72.266,1.021,18.116,676,CH1,v0,
2702,20240925,8,Cs0.15MA0.15FA0.7PbI2.8Br0.2,1.5,,,,,,,,,,,,,,,,,800,10,4500,35,10,100,105,30,,,,,,,,,,,,,,,13.903,71.918,1.0229,18.9,676,CH2,v0,
2703,20240925,8,Cs0.15MA0.15FA0.7PbI2.8Br0.2,1.5,,,,,,,,,,,,,,,,,800,10,4500,35,10,100,105,30,,,,,,,,,,,,,,,13.761,71.677,1.0187,18.846,676,CH3,v0,
2704,20240925,8,Cs0.15MA0.15FA0.7PbI2.8Br0.2,1.5,,,,,,,,,,,,,,,,,800,10,4500,35,10,100,105,30,,,,,,,,,,,,,,,12.96,73.15,1.0265,17.259,676,CH4,v0,
2705,20240925,8,Cs0.1FA0.9PbI2.8Br0.2,1.5,,,,,,,,,,,,,,,,,1000,10,5000,40,10,120,110,30,,,,,,,,,,,,,,,15.398,75.247,1.0065,20.332,677,CH1,v0,
2706,20240925,8,Cs0.1FA0.9PbI2.8Br0.2,1.5,,,,,,,,,,,,,,,,,1000,10,5000,40,10,120,110,30,,,,,,,,,,,,,,,15.757,76.462,1.0109,20.385,677,CH2,v0,
2707,20240925,8,Cs0.1FA0.9PbI2.8Br0.2,1.5,,,,,,,,,,,,,,,,,1000,10,5000,40,10,120,110,30,,,,,,,,,,,,,,,15.767,78.217,1.0143,19.874,677,CH3,v0,
2708,20240925,8,Cs0.1FA0.9PbI2.8Br0.2,1.5,,,,,,,,,,,,,,,,,1000,10,5000,40,10,120,110,30,,,,,,,,,,,,,,,16.096,78.826,1.0099,20.22,677,CH4,v0,
2709,20240925,8,Cs0.1FA0.9PbI2.8Br0.2,1.5,,,,,,,,,,,,,,,,,1000,10,5000,40,10,120,110,30,,,,,,,,,,,,,,,13.918,74.359,1.0267,18.231,678,CH1,v0,
2710,20240925,8,Cs0.1FA0.9PbI2.8Br0.2,1.5,,,,,,,,,,,,,,,,,1000,10,5000,40,10,120,110,30,,,,,,,,,,,,,,,7.5356,42.21,0.97458,18.318,678,CH2,v0,
2711,20240925,8,Cs0.1FA0.9PbI2.8Br0.2,1.5,,,,,,,,,,,,,,,,,1000,10,5000,40,10,120,110,30,,,,,,,,,,,,,,,13.069,70.965,1.0259,17.952,678,CH3,v0,
2712,20240925,8,Cs0.1FA0.9PbI2.8Br0.2,1.5,,,,,,,,,,,,,,,,,1000,10,5000,40,10,120,110,30,,,,,,,,,,,,,,,14.428,76.769,1.0251,18.333,678,CH4,v0,
2713,20240925,8,Cs0.1FA0.9PbI2.8Br0.2,1.5,,,,,,,,,,,,,,,,,1000,10,5000,40,10,120,110,30,,,,,,,,,,,,,,,14.574,75.439,0.95805,20.165,679,CH1,v0,
2714,20240925,8,Cs0.1FA0.9PbI2.8Br0.2,1.5,,,,,,,,,,,,,,,,,1000,10,5000,40,10,120,110,30,,,,,,,,,,,,,,,15.349,77.63,0.96825,20.421,679,CH2,v0,
2715,20240925,8,Cs0.1FA0.9PbI2.8Br0.2,1.5,,,,,,,,,,,,,,,,,1000,10,5000,40,10,120,110,30,,,,,,,,,,,,,,,15.664,79.805,0.97682,20.093,679,CH3,v0,
2716,20240925,8,Cs0.1FA0.9PbI2.8Br0.2,1.5,,,,,,,,,,,,,,,,,1000,10,5000,40,10,120,110,30,,,,,,,,,,,,,,,15.737,79.579,0.97572,20.267,679,CH4,v0,
2717,20240925,8,Cs0.1FA0.9PbI2.8Br0.2,1.5,,,,,,,,,,,,,,,,,1000,10,5000,40,10,120,110,30,,,,,,,,,,,,,,,14.02,78.281,0.97565,18.356,680,CH1,v0,
2718,20240925,8,Cs0.1FA0.9PbI2.8Br0.2,1.5,,,,,,,,,,,,,,,,,1000,10,5000,40,10,120,110,30,,,,,,,,,,,,,,,12.522,70.056,0.97372,18.357,680,CH2,v0,
2719,20240925,8,Cs0.1FA0.9PbI2.8Br0.2,1.5,,,,,,,,,,,,,,,,,1000,10,5000,40,10,120,110,30,,,,,,,,,,,,,,,14.618,81.203,0.9891,18.2,680,CH3,v0,
2720,20240925,8,Cs0.1FA0.9PbI2.8Br0.2,1.5,,,,,,,,,,,,,,,,,1000,10,5000,40,10,120,110,30,,,,,,,,,,,,,,,14.769,81.056,0.9909,18.388,680,CH4,v0,
2721,20240925,8,Cs0.1FA0.9PbI2.8Br0.2,1.5,,,,,,,,,,,,,,,,,1000,10,5000,40,10,120,110,30,,,,,,,,,,,,,,,16.15,82.942,0.95695,20.347,681,CH1,v0,
2722,20240925,8,Cs0.1FA0.9PbI2.8Br0.2,1.5,,,,,,,,,,,,,,,,,1000,10,5000,40,10,120,110,30,,,,,,,,,,,,,,,15.979,80.759,0.96498,20.505,681,CH2,v0,
2723,20240925,8,Cs0.1FA0.9PbI2.8Br0.2,1.5,,,,,,,,,,,,,,,,,1000,10,5000,40,10,120,110,30,,,,,,,,,,,,,,,16.28,83.093,0.96865,20.226,681,CH3,v0,
2724,20240925,8,Cs0.1FA0.9PbI2.8Br0.2,1.5,,,,,,,,,,,,,,,,,1000,10,5000,40,10,120,110,30,,,,,,,,,,,,,,,16.605,84.58,0.96863,20.269,681,CH4,v0,
2725,20240925,8,Cs0.1FA0.9PbI2.8Br0.2,1.5,,,,,,,,,,,,,,,,,1000,10,5000,40,10,120,110,30,,,,,,,,,,,,,,,14.611,81.717,0.96689,18.492,682,CH1,v0,
2726,20240925,8,Cs0.1FA0.9PbI2.8Br0.2,1.5,,,,,,,,,,,,,,,,,1000,10,5000,40,10,120,110,30,,,,,,,,,,,,,,,12.544,71.054,0.95827,18.423,682,CH2,v0,
2727,20240925,8,Cs0.1FA0.9PbI2.8Br0.2,1.5,,,,,,,,,,,,,,,,,1000,10,5000,40,10,120,110,30,,,,,,,,,,,,,,,14.818,81.995,0.97886,18.462,682,CH3,v0,
2728,20240925,8,Cs0.1FA0.9PbI2.8Br0.2,1.5,,,,,,,,,,,,,,,,,1000,10,5000,40,10,120,110,30,,,,,,,,,,,,,,,15.322,84.374,0.97567,18.613,682,CH4,v0,
2729,20240925,8,Cs0.06MA0.16FA0.78PbI2.8Br0.2,1.42,,,,,,,,,,,,,,,,,1000,10,5000,30,10,120,110,25,,,,,,,,,,,,,,,14.132,72.508,1.006,19.373,683,CH1,v0,
2730,20240925,8,Cs0.06MA0.16FA0.78PbI2.8Br0.2,1.42,,,,,,,,,,,,,,,,,1000,10,5000,30,10,120,110,25,,,,,,,,,,,,,,,12.891,66.335,1.0067,19.304,683,CH2,v0,
2731,20240925,8,Cs0.06MA0.16FA0.78PbI2.8Br0.2,1.42,,,,,,,,,,,,,,,,,1000,10,5000,30,10,120,110,25,,,,,,,,,,,,,,,11.644,61.015,0.99734,19.135,683,CH3,v0,
2732,20240925,8,Cs0.06MA0.16FA0.78PbI2.8Br0.2,1.42,,,,,,,,,,,,,,,,,1000,10,5000,30,10,120,110,25,,,,,,,,,,,,,,,1.8382,28.839,0.33644,18.946,683,CH4,v0,
2733,20240925,8,Cs0.06MA0.16FA0.78PbI2.8Br0.2,1.42,,,,,,,,,,,,,,,,,1000,10,5000,30,10,120,110,25,,,,,,,,,,,,,,,0.37534,21.504,0.099888,17.474,684,CH1,v0,
2734,20240925,8,Cs0.06MA0.16FA0.78PbI2.8Br0.2,1.42,,,,,,,,,,,,,,,,,1000,10,5000,30,10,120,110,25,,,,,,,,,,,,,,,1.7426,26.752,0.32302,20.166,684,CH2,v0,
2735,20240925,8,Cs0.06MA0.16FA0.78PbI2.8Br0.2,1.42,,,,,,,,,,,,,,,,,1000,10,5000,30,10,120,110,25,,,,,,,,,,,,,,,1.2012,28.746,0.2178,19.186,684,CH3,v0,
2736,20240925,8,Cs0.06MA0.16FA0.78PbI2.8Br0.2,1.42,,,,,,,,,,,,,,,,,1000,10,5000,30,10,120,110,25,,,,,,,,,,,,,,,0.40103,27.079,0.088264,16.779,684,CH4,v0,
2737,20240925,8,Cs0.06MA0.16FA0.78PbI2.8Br0.2,1.42,,,,,,,,,,,,,,,,,1000,10,5000,30,10,120,110,25,,,,,,,,,,,,,,,15.297,79.656,0.98501,19.496,685,CH1,v0,
2738,20240925,8,Cs0.06MA0.16FA0.78PbI2.8Br0.2,1.42,,,,,,,,,,,,,,,,,1000,10,5000,30,10,120,110,25,,,,,,,,,,,,,,,13.705,73.772,0.98425,18.875,685,CH2,v0,
2739,20240925,8,Cs0.06MA0.16FA0.78PbI2.8Br0.2,1.42,,,,,,,,,,,,,,,,,1000,10,5000,30,10,120,110,25,,,,,,,,,,,,,,,14.204,76.137,0.98498,18.94,685,CH3,v0,
2740,20240925,8,Cs0.06MA0.16FA0.78PbI2.8Br0.2,1.42,,,,,,,,,,,,,,,,,1000,10,5000,30,10,120,110,25,,,,,,,,,,,,,,,7.748,47.679,0.89147,18.229,685,CH4,v0,
2741,20240925,8,Cs0.06MA0.16FA0.78PbI2.8Br0.2,1.42,,,,,,,,,,,,,,,,,1000,10,5000,30,10,120,110,25,,,,,,,,,,,,,,,5.3853,43.526,0.66807,18.52,686,CH1,v0,
2742,20240925,8,Cs0.06MA0.16FA0.78PbI2.8Br0.2,1.42,,,,,,,,,,,,,,,,,1000,10,5000,30,10,120,110,25,,,,,,,,,,,,,,,8.5893,48.579,0.89253,19.81,686,CH2,v0,
2743,20240925,8,Cs0.06MA0.16FA0.78PbI2.8Br0.2,1.42,,,,,,,,,,,,,,,,,1000,10,5000,30,10,120,110,25,,,,,,,,,,,,,,,6.2096,42.299,0.77416,18.963,686,CH3,v0,
2744,20240925,8,Cs0.06MA0.16FA0.78PbI2.8Br0.2,1.42,,,,,,,,,,,,,,,,,1000,10,5000,30,10,120,110,25,,,,,,,,,,,,,,,2.7451,31.81,0.48761,17.698,686,CH4,v0,
2745,20240925,8,Cs0.06MA0.16FA0.78PbI2.8Br0.2,1.42,,,,,,,,,,,,,,,,,1000,10,5000,30,10,120,110,25,,,,,,,,,,,,,,,14.586,74.962,0.98763,19.702,687,CH1,v0,
2746,20240925,8,Cs0.06MA0.16FA0.78PbI2.8Br0.2,1.42,,,,,,,,,,,,,,,,,1000,10,5000,30,10,120,110,25,,,,,,,,,,,,,,,13.264,71.594,0.9724,19.052,687,CH2,v0,
2747,20240925,8,Cs0.06MA0.16FA0.78PbI2.8Br0.2,1.42,,,,,,,,,,,,,,,,,1000,10,5000,30,10,120,110,25,,,,,,,,,,,,,,,13.541,73.437,0.97714,18.87,687,CH3,v0,
2748,20240925,8,Cs0.06MA0.16FA0.78PbI2.8Br0.2,1.42,,,,,,,,,,,,,,,,,1000,10,5000,30,10,120,110,25,,,,,,,,,,,,,,,11.944,67.956,0.96426,18.227,687,CH4,v0,
2749,20240925,8,Cs0.06MA0.16FA0.78PbI2.8Br0.2,1.42,,,,,,,,,,,,,,,,,1000,10,5000,30,10,120,110,25,,,,,,,,,,,,,,,0.0,0.0,0.82208,18.168,688,CH1,v0,
2750,20240925,8,Cs0.06MA0.16FA0.78PbI2.8Br0.2,1.42,,,,,,,,,,,,,,,,,1000,10,5000,30,10,120,110,25,,,,,,,,,,,,,,,12.932,67.594,0.94642,20.215,688,CH2,v0,
2751,20240925,8,Cs0.06MA0.16FA0.78PbI2.8Br0.2,1.42,,,,,,,,,,,,,,,,,1000,10,5000,30,10,120,110,25,,,,,,,,,,,,,,,12.125,68.541,0.93042,19.014,688,CH3,v0,
2752,20240925,8,Cs0.06MA0.16FA0.78PbI2.8Br0.2,1.42,,,,,,,,,,,,,,,,,1000,10,5000,30,10,120,110,25,,,,,,,,,,,,,,,8.5485,66.322,0.75497,17.073,688,CH4,v0,
2753,20240925,8,Cs0.08MA0.15FA0.77PbI2.8Br0.2,1.4,,,,,,,,,,,,,,,,,1000,10,5000,30,10,120,115,25,,,,,,,,,,,,,,,14.302,72.804,1.0106,19.439,689,CH1,v0,
2754,20240925,8,Cs0.08MA0.15FA0.77PbI2.8Br0.2,1.4,,,,,,,,,,,,,,,,,1000,10,5000,30,10,120,115,25,,,,,,,,,,,,,,,10.919,56.117,0.9932,19.59,689,CH2,v0,
2755,20240925,8,Cs0.08MA0.15FA0.77PbI2.8Br0.2,1.4,,,,,,,,,,,,,,,,,1000,10,5000,30,10,120,115,25,,,,,,,,,,,,,,,14.269,72.399,1.0155,19.409,689,CH3,v0,
2756,20240925,8,Cs0.08MA0.15FA0.77PbI2.8Br0.2,1.4,,,,,,,,,,,,,,,,,1000,10,5000,30,10,120,115,25,,,,,,,,,,,,,,,14.847,74.118,1.0157,19.722,689,CH4,v0,
2757,20240925,8,Cs0.08MA0.15FA0.77PbI2.8Br0.2,1.4,,,,,,,,,,,,,,,,,1000,10,5000,30,10,120,115,25,,,,,,,,,,,,,,,0.22913,29.821,0.055964,13.729,690,CH1,v0,
2758,20240925,8,Cs0.08MA0.15FA0.77PbI2.8Br0.2,1.4,,,,,,,,,,,,,,,,,1000,10,5000,30,10,120,115,25,,,,,,,,,,,,,,,2.4773,31.153,0.4352,18.272,690,CH2,v0,
2759,20240925,8,Cs0.08MA0.15FA0.77PbI2.8Br0.2,1.4,,,,,,,,,,,,,,,,,1000,10,5000,30,10,120,115,25,,,,,,,,,,,,,,,2.3746,30.763,0.4246,18.18,690,CH3,v0,
2760,20240925,8,Cs0.08MA0.15FA0.77PbI2.8Br0.2,1.4,,,,,,,,,,,,,,,,,1000,10,5000,30,10,120,115,25,,,,,,,,,,,,,,,0.53682,32.531,0.10823,15.247,690,CH4,v0,
2761,20240925,8,Cs0.08MA0.15FA0.77PbI2.8Br0.2,1.4,,,,,,,,,,,,,,,,,1000,10,5000,30,10,120,115,25,,,,,,,,,,,,,,,15.385,80.29,0.97933,19.566,691,CH1,v0,
2762,20240925,8,Cs0.08MA0.15FA0.77PbI2.8Br0.2,1.4,,,,,,,,,,,,,,,,,1000,10,5000,30,10,120,115,25,,,,,,,,,,,,,,,14.976,78.052,0.98031,19.572,691,CH2,v0,
2763,20240925,8,Cs0.08MA0.15FA0.77PbI2.8Br0.2,1.4,,,,,,,,,,,,,,,,,1000,10,5000,30,10,120,115,25,,,,,,,,,,,,,,,15.019,78.146,0.98991,19.415,691,CH3,v0,
2764,20240925,8,Cs0.08MA0.15FA0.77PbI2.8Br0.2,1.4,,,,,,,,,,,,,,,,,1000,10,5000,30,10,120,115,25,,,,,,,,,,,,,,,15.995,81.395,0.993,19.79,691,CH4,v0,
2765,20240925,8,Cs0.08MA0.15FA0.77PbI2.8Br0.2,1.4,,,,,,,,,,,,,,,,,1000,10,5000,30,10,120,115,25,,,,,,,,,,,,,,,2.8876,37.245,0.50149,15.46,692,CH1,v0,
2766,20240925,8,Cs0.08MA0.15FA0.77PbI2.8Br0.2,1.4,,,,,,,,,,,,,,,,,1000,10,5000,30,10,120,115,25,,,,,,,,,,,,,,,8.37,52.542,0.90592,17.584,692,CH2,v0,
2767,20240925,8,Cs0.08MA0.15FA0.77PbI2.8Br0.2,1.4,,,,,,,,,,,,,,,,,1000,10,5000,30,10,120,115,25,,,,,,,,,,,,,,,7.7391,48.654,0.88621,17.949,692,CH3,v0,
2768,20240925,8,Cs0.08MA0.15FA0.77PbI2.8Br0.2,1.4,,,,,,,,,,,,,,,,,1000,10,5000,30,10,120,115,25,,,,,,,,,,,,,,,3.3182,37.376,0.56045,15.841,692,CH4,v0,
2769,20240925,8,Cs0.08MA0.15FA0.77PbI2.8Br0.2,1.4,,,,,,,,,,,,,,,,,1000,10,5000,30,10,120,115,25,,,,,,,,,,,,,,,14.97,76.5,0.98287,19.909,693,CH1,v0,
2770,20240925,8,Cs0.08MA0.15FA0.77PbI2.8Br0.2,1.4,,,,,,,,,,,,,,,,,1000,10,5000,30,10,120,115,25,,,,,,,,,,,,,,,15.152,77.943,0.97817,19.874,693,CH2,v0,
2771,20240925,8,Cs0.08MA0.15FA0.77PbI2.8Br0.2,1.4,,,,,,,,,,,,,,,,,1000,10,5000,30,10,120,115,25,,,,,,,,,,,,,,,14.591,76.177,0.97694,19.606,693,CH3,v0,
2772,20240925,8,Cs0.08MA0.15FA0.77PbI2.8Br0.2,1.4,,,,,,,,,,,,,,,,,1000,10,5000,30,10,120,115,25,,,,,,,,,,,,,,,15.325,78.105,0.98443,19.931,693,CH4,v0,
2773,20240925,8,Cs0.08MA0.15FA0.77PbI2.8Br0.2,1.4,,,,,,,,,,,,,,,,,1000,10,5000,30,10,120,115,25,,,,,,,,,,,,,,,0.0,0.0,0.67773,16.041,694,CH1,v0,
2774,20240925,8,Cs0.08MA0.15FA0.77PbI2.8Br0.2,1.4,,,,,,,,,,,,,,,,,1000,10,5000,30,10,120,115,25,,,,,,,,,,,,,,,11.092,65.175,0.94066,18.092,694,CH2,v0,
2775,20240925,8,Cs0.08MA0.15FA0.77PbI2.8Br0.2,1.4,,,,,,,,,,,,,,,,,1000,10,5000,30,10,120,115,25,,,,,,,,,,,,,,,11.365,66.829,0.93421,18.204,694,CH3,v0,
2776,20240925,8,Cs0.08MA0.15FA0.77PbI2.8Br0.2,1.4,,,,,,,,,,,,,,,,,1000,10,5000,30,10,120,115,25,,,,,,,,,,,,,,,7.346,64.482,0.72472,15.72,694,CH4,v0,
2777,20240925,8,Cs0.05MA0.04FA0.91PbI2.8Br0.2,1.6,,,,,,,,,,,,,,,,,1000,10,5000,40,10,120,110,20,,,,,,,,,,,,,,,8.8737,51.533,0.961,17.919,695,CH1,v0,
2778,20240925,8,Cs0.05MA0.04FA0.91PbI2.8Br0.2,1.6,,,,,,,,,,,,,,,,,1000,10,5000,40,10,120,110,20,,,,,,,,,,,,,,,6.4164,41.859,0.95124,16.114,695,CH2,v0,
2779,20240925,8,Cs0.05MA0.04FA0.91PbI2.8Br0.2,1.6,,,,,,,,,,,,,,,,,1000,10,5000,40,10,120,110,20,,,,,,,,,,,,,,,6.4404,43.423,0.95362,15.553,695,CH3,v0,
2780,20240925,8,Cs0.05MA0.04FA0.91PbI2.8Br0.2,1.6,,,,,,,,,,,,,,,,,1000,10,5000,40,10,120,110,20,,,,,,,,,,,,,,,8.7395,52.752,0.98146,16.88,695,CH4,v0,
2781,20240925,8,Cs0.05MA0.04FA0.91PbI2.8Br0.2,1.6,,,,,,,,,,,,,,,,,1000,10,5000,40,10,120,110,20,,,,,,,,,,,,,,,8.2533,45.739,0.95158,18.962,696,CH1,v0,
2782,20240925,8,Cs0.05MA0.04FA0.91PbI2.8Br0.2,1.6,,,,,,,,,,,,,,,,,1000,10,5000,40,10,120,110,20,,,,,,,,,,,,,,,14.123,70.287,1.0316,19.479,696,CH2,v0,
2783,20240925,8,Cs0.05MA0.04FA0.91PbI2.8Br0.2,1.6,,,,,,,,,,,,,,,,,1000,10,5000,40,10,120,110,20,,,,,,,,,,,,,,,14.376,71.423,1.0347,19.454,696,CH3,v0,
2784,20240925,8,Cs0.05MA0.04FA0.91PbI2.8Br0.2,1.6,,,,,,,,,,,,,,,,,1000,10,5000,40,10,120,110,20,,,,,,,,,,,,,,,14.432,71.187,1.034,19.606,696,CH4,v0,
2785,20240925,8,Cs0.05MA0.04FA0.91PbI2.8Br0.2,1.6,,,,,,,,,,,,,,,,,1000,10,5000,40,10,120,110,20,,,,,,,,,,,,,,,6.2203,40.82,0.9611,15.855,697,CH1,v0,
2786,20240925,8,Cs0.05MA0.04FA0.91PbI2.8Br0.2,1.6,,,,,,,,,,,,,,,,,1000,10,5000,40,10,120,110,20,,,,,,,,,,,,,,,6.1516,41.532,0.95726,15.473,697,CH2,v0,
2787,20240925,8,Cs0.05MA0.04FA0.91PbI2.8Br0.2,1.6,,,,,,,,,,,,,,,,,1000,10,5000,40,10,120,110,20,,,,,,,,,,,,,,,7.1814,45.276,0.96586,16.422,697,CH3,v0,
2788,20240925,8,Cs0.05MA0.04FA0.91PbI2.8Br0.2,1.6,,,,,,,,,,,,,,,,,1000,10,5000,40,10,120,110,20,,,,,,,,,,,,,,,8.4076,49.322,0.97937,17.405,697,CH4,v0,
2789,20240925,8,Cs0.05MA0.04FA0.91PbI2.8Br0.2,1.6,,,,,,,,,,,,,,,,,1000,10,5000,40,10,120,110,20,,,,,,,,,,,,,,,10.426,57.723,0.97527,18.52,698,CH1,v0,
2790,20240925,8,Cs0.05MA0.04FA0.91PbI2.8Br0.2,1.6,,,,,,,,,,,,,,,,,1000,10,5000,40,10,120,110,20,,,,,,,,,,,,,,,14.065,71.342,1.0094,19.531,698,CH2,v0,
2791,20240925,8,Cs0.05MA0.04FA0.91PbI2.8Br0.2,1.6,,,,,,,,,,,,,,,,,1000,10,5000,40,10,120,110,20,,,,,,,,,,,,,,,14.226,71.938,1.0172,19.442,698,CH3,v0,
2792,20240925,8,Cs0.05MA0.04FA0.91PbI2.8Br0.2,1.6,,,,,,,,,,,,,,,,,1000,10,5000,40,10,120,110,20,,,,,,,,,,,,,,,14.522,72.577,1.0163,19.688,698,CH4,v0,
2793,20240925,8,Cs0.05MA0.04FA0.91PbI2.8Br0.2,1.6,,,,,,,,,,,,,,,,,1000,10,5000,40,10,120,110,20,,,,,,,,,,,,,,,2.5859,33.844,0.89875,8.5013,699,CH1,v0,
2794,20240925,8,Cs0.05MA0.04FA0.91PbI2.8Br0.2,1.6,,,,,,,,,,,,,,,,,1000,10,5000,40,10,120,110,20,,,,,,,,,,,,,,,3.416,33.724,0.90699,11.168,699,CH2,v0,
2795,20240925,8,Cs0.05MA0.04FA0.91PbI2.8Br0.2,1.6,,,,,,,,,,,,,,,,,1000,10,5000,40,10,120,110,20,,,,,,,,,,,,,,,4.1522,36.267,0.91133,12.563,699,CH3,v0,
2796,20240925,8,Cs0.05MA0.04FA0.91PbI2.8Br0.2,1.6,,,,,,,,,,,,,,,,,1000,10,5000,40,10,120,110,20,,,,,,,,,,,,,,,5.0608,38.088,0.92272,14.4,699,CH4,v0,
2797,20240925,8,Cs0.05MA0.04FA0.91PbI2.8Br0.2,1.6,,,,,,,,,,,,,,,,,1000,10,5000,40,10,120,110,20,,,,,,,,,,,,,,,8.311,49.646,0.95174,17.59,700,CH1,v0,
2798,20240925,8,Cs0.05MA0.04FA0.91PbI2.8Br0.2,1.6,,,,,,,,,,,,,,,,,1000,10,5000,40,10,120,110,20,,,,,,,,,,,,,,,12.591,64.991,0.99753,19.421,700,CH2,v0,
2799,20240925,8,Cs0.05MA0.04FA0.91PbI2.8Br0.2,1.6,,,,,,,,,,,,,,,,,1000,10,5000,40,10,120,110,20,,,,,,,,,,,,,,,12.774,65.851,1.0,19.399,700,CH3,v0,
2800,20240925,8,Cs0.05MA0.04FA0.91PbI2.8Br0.2,1.6,,,,,,,,,,,,,,,,,1000,10,5000,40,10,120,110,20,,,,,,,,,,,,,,,13.132,66.438,1.001,19.745,700,CH4,v0,
2801,20240925,8,Cs0.05MA0.05FA0.9PbI2.8Br0.2,1.6,,,,,,,,,,,,,,,,,1000,10,5000,40,10,120,110,20,,,,,,,,,,,,,,,13.858,70.138,1.0,19.759,701,CH1,v0,
2802,20240925,8,Cs0.05MA0.05FA0.9PbI2.8Br0.2,1.6,,,,,,,,,,,,,,,,,1000,10,5000,40,10,120,110,20,,,,,,,,,,,,,,,12.067,62.321,0.99667,19.427,701,CH2,v0,
2803,20240925,8,Cs0.05MA0.05FA0.9PbI2.8Br0.2,1.6,,,,,,,,,,,,,,,,,1000,10,5000,40,10,120,110,20,,,,,,,,,,,,,,,12.765,66.803,1.0005,19.098,701,CH3,v0,
2804,20240925,8,Cs0.05MA0.05FA0.9PbI2.8Br0.2,1.6,,,,,,,,,,,,,,,,,1000,10,5000,40,10,120,110,20,,,,,,,,,,,,,,,13.268,67.553,1.0064,19.515,701,CH4,v0,
2805,20240925,8,Cs0.05MA0.05FA0.9PbI2.8Br0.2,1.6,,,,,,,,,,,,,,,,,1000,10,5000,40,10,120,110,20,,,,,,,,,,,,,,,14.394,73.112,1.0183,19.335,702,CH1,v0,
2806,20240925,8,Cs0.05MA0.05FA0.9PbI2.8Br0.2,1.6,,,,,,,,,,,,,,,,,1000,10,5000,40,10,120,110,20,,,,,,,,,,,,,,,11.266,61.64,1.0059,18.171,702,CH2,v0,
2807,20240925,8,Cs0.05MA0.05FA0.9PbI2.8Br0.2,1.6,,,,,,,,,,,,,,,,,1000,10,5000,40,10,120,110,20,,,,,,,,,,,,,,,8.7826,53.602,0.99697,16.435,702,CH3,v0,
2808,20240925,8,Cs0.05MA0.05FA0.9PbI2.8Br0.2,1.6,,,,,,,,,,,,,,,,,1000,10,5000,40,10,120,110,20,,,,,,,,,,,,,,,13.935,72.816,1.0222,18.721,702,CH4,v0,
2809,20240925,8,Cs0.05MA0.05FA0.9PbI2.8Br0.2,1.6,,,,,,,,,,,,,,,,,1000,10,5000,40,10,120,110,20,,,,,,,,,,,,,,,14.898,73.963,0.99461,20.252,703,CH1,v0,
2810,20240925,8,Cs0.05MA0.05FA0.9PbI2.8Br0.2,1.6,,,,,,,,,,,,,,,,,1000,10,5000,40,10,120,110,20,,,,,,,,,,,,,,,13.832,70.372,0.99905,19.675,703,CH2,v0,
2811,20240925,8,Cs0.05MA0.05FA0.9PbI2.8Br0.2,1.6,,,,,,,,,,,,,,,,,1000,10,5000,40,10,120,110,20,,,,,,,,,,,,,,,13.079,66.742,1.0043,19.513,703,CH3,v0,
2812,20240925,8,Cs0.05MA0.05FA0.9PbI2.8Br0.2,1.6,,,,,,,,,,,,,,,,,1000,10,5000,40,10,120,110,20,,,,,,,,,,,,,,,13.263,65.851,1.0039,20.062,703,CH4,v0,
2813,20240925,8,Cs0.05MA0.05FA0.9PbI2.8Br0.2,1.6,,,,,,,,,,,,,,,,,1000,10,5000,40,10,120,110,20,,,,,,,,,,,,,,,14.1,74.281,0.99203,19.135,704,CH1,v0,
2814,20240925,8,Cs0.05MA0.05FA0.9PbI2.8Br0.2,1.6,,,,,,,,,,,,,,,,,1000,10,5000,40,10,120,110,20,,,,,,,,,,,,,,,12.824,70.006,1.0004,18.311,704,CH2,v0,
2815,20240925,8,Cs0.05MA0.05FA0.9PbI2.8Br0.2,1.6,,,,,,,,,,,,,,,,,1000,10,5000,40,10,120,110,20,,,,,,,,,,,,,,,9.8809,58.459,1.0092,16.749,704,CH3,v0,
2816,20240925,8,Cs0.05MA0.05FA0.9PbI2.8Br0.2,1.6,,,,,,,,,,,,,,,,,1000,10,5000,40,10,120,110,20,,,,,,,,,,,,,,,13.036,68.556,1.0093,18.841,704,CH4,v0,
2817,20240925,8,Cs0.05MA0.05FA0.9PbI2.8Br0.2,1.6,,,,,,,,,,,,,,,,,1000,10,5000,40,10,120,110,20,,,,,,,,,,,,,,,12.198,62.445,1.0009,19.517,705,CH1,v0,
2818,20240925,8,Cs0.05MA0.05FA0.9PbI2.8Br0.2,1.6,,,,,,,,,,,,,,,,,1000,10,5000,40,10,120,110,20,,,,,,,,,,,,,,,12.087,61.729,1.0094,19.397,705,CH2,v0,
2819,20240925,8,Cs0.05MA0.05FA0.9PbI2.8Br0.2,1.6,,,,,,,,,,,,,,,,,1000,10,5000,40,10,120,110,20,,,,,,,,,,,,,,,11.8,60.602,1.0159,19.167,705,CH3,v0,
2820,20240925,8,Cs0.05MA0.05FA0.9PbI2.8Br0.2,1.6,,,,,,,,,,,,,,,,,1000,10,5000,40,10,120,110,20,,,,,,,,,,,,,,,9.9954,52.015,1.0149,18.933,705,CH4,v0,
2821,20240925,8,Cs0.05MA0.05FA0.9PbI2.8Br0.2,1.6,,,,,,,,,,,,,,,,,1000,10,5000,40,10,120,110,20,,,,,,,,,,,,,,,13.175,70.042,0.99101,18.98,706,CH1,v0,
2822,20240925,8,Cs0.05MA0.05FA0.9PbI2.8Br0.2,1.6,,,,,,,,,,,,,,,,,1000,10,5000,40,10,120,110,20,,,,,,,,,,,,,,,12.344,67.228,1.0076,18.222,706,CH2,v0,
2823,20240925,8,Cs0.05MA0.05FA0.9PbI2.8Br0.2,1.6,,,,,,,,,,,,,,,,,1000,10,5000,40,10,120,110,20,,,,,,,,,,,,,,,11.198,62.868,1.0296,17.299,706,CH3,v0,
2824,20240925,8,Cs0.05MA0.05FA0.9PbI2.8Br0.2,1.6,,,,,,,,,,,,,,,,,1000,10,5000,40,10,120,110,20,,,,,,,,,,,,,,,12.004,64.368,1.0126,18.416,706,CH4,v0,
2825,20240925,8,Cs0.1FA0.9PbI2.8Br0.2,1.4,,,,,,,,,,,,,,,,,1000,10,5000,25,15,120,120,45,,,,,,,,,,,,,,,8.9568,53.19,0.94806,17.762,707,CH1,v0,
2826,20240925,8,Cs0.1FA0.9PbI2.8Br0.2,1.4,,,,,,,,,,,,,,,,,1000,10,5000,25,15,120,120,45,,,,,,,,,,,,,,,10.107,62.332,0.98256,16.503,707,CH2,v0,
2827,20240925,8,Cs0.1FA0.9PbI2.8Br0.2,1.4,,,,,,,,,,,,,,,,,1000,10,5000,25,15,120,120,45,,,,,,,,,,,,,,,12.369,72.238,0.98512,17.38,707,CH3,v0,
2828,20240925,8,Cs0.1FA0.9PbI2.8Br0.2,1.4,,,,,,,,,,,,,,,,,1000,10,5000,25,15,120,120,45,,,,,,,,,,,,,,,5.1423,33.76,0.87235,17.461,707,CH4,v0,
2829,20240925,8,Cs0.1FA0.9PbI2.8Br0.2,1.4,,,,,,,,,,,,,,,,,1000,10,5000,25,15,120,120,45,,,,,,,,,,,,,,,0.18561,26.153,0.045401,15.632,708,CH1,v0,
2830,20240925,8,Cs0.1FA0.9PbI2.8Br0.2,1.4,,,,,,,,,,,,,,,,,1000,10,5000,25,15,120,120,45,,,,,,,,,,,,,,,2.2288,31.277,0.38039,18.733,708,CH2,v0,
2831,20240925,8,Cs0.1FA0.9PbI2.8Br0.2,1.4,,,,,,,,,,,,,,,,,1000,10,5000,25,15,120,120,45,,,,,,,,,,,,,,,1.1094,23.524,0.26033,18.116,708,CH3,v0,
2832,20240925,8,Cs0.1FA0.9PbI2.8Br0.2,1.4,,,,,,,,,,,,,,,,,1000,10,5000,25,15,120,120,45,,,,,,,,,,,,,,,0.23769,60.707,0.027724,14.122,708,CH4,v0,
2833,20240925,8,Cs0.1FA0.9PbI2.8Br0.2,1.4,,,,,,,,,,,,,,,,,1000,10,5000,25,15,120,120,45,,,,,,,,,,,,,,,12.935,75.524,0.94753,18.075,709,CH1,v0,
2834,20240925,8,Cs0.1FA0.9PbI2.8Br0.2,1.4,,,,,,,,,,,,,,,,,1000,10,5000,25,15,120,120,45,,,,,,,,,,,,,,,12.292,72.678,0.96948,17.446,709,CH2,v0,
2835,20240925,8,Cs0.1FA0.9PbI2.8Br0.2,1.4,,,,,,,,,,,,,,,,,1000,10,5000,25,15,120,120,45,,,,,,,,,,,,,,,13.928,80.638,0.95701,18.048,709,CH3,v0,
2836,20240925,8,Cs0.1FA0.9PbI2.8Br0.2,1.4,,,,,,,,,,,,,,,,,1000,10,5000,25,15,120,120,45,,,,,,,,,,,,,,,13.961,80.042,0.94998,18.361,709,CH4,v0,
2837,20240925,8,Cs0.1FA0.9PbI2.8Br0.2,1.4,,,,,,,,,,,,,,,,,1000,10,5000,25,15,120,120,45,,,,,,,,,,,,,,,3.2331,35.619,0.49291,18.415,710,CH1,v0,
2838,20240925,8,Cs0.1FA0.9PbI2.8Br0.2,1.4,,,,,,,,,,,,,,,,,1000,10,5000,25,15,120,120,45,,,,,,,,,,,,,,,8.1199,48.879,0.90083,18.441,710,CH2,v0,
2839,20240925,8,Cs0.1FA0.9PbI2.8Br0.2,1.4,,,,,,,,,,,,,,,,,1000,10,5000,25,15,120,120,45,,,,,,,,,,,,,,,5.1958,37.584,0.75706,18.261,710,CH3,v0,
2840,20240925,8,Cs0.1FA0.9PbI2.8Br0.2,1.4,,,,,,,,,,,,,,,,,1000,10,5000,25,15,120,120,45,,,,,,,,,,,,,,,1.6558,28.421,0.33419,17.433,710,CH4,v0,
2841,20240925,8,Cs0.1FA0.9PbI2.8Br0.2,1.4,,,,,,,,,,,,,,,,,1000,10,5000,25,15,120,120,45,,,,,,,,,,,,,,,13.809,80.104,0.93655,18.407,711,CH1,v0,
2842,20240925,8,Cs0.1FA0.9PbI2.8Br0.2,1.4,,,,,,,,,,,,,,,,,1000,10,5000,25,15,120,120,45,,,,,,,,,,,,,,,13.553,79.971,0.94632,17.909,711,CH2,v0,
2843,20240925,8,Cs0.1FA0.9PbI2.8Br0.2,1.4,,,,,,,,,,,,,,,,,1000,10,5000,25,15,120,120,45,,,,,,,,,,,,,,,14.684,84.519,0.946,18.365,711,CH3,v0,
2844,20240925,8,Cs0.1FA0.9PbI2.8Br0.2,1.4,,,,,,,,,,,,,,,,,1000,10,5000,25,15,120,120,45,,,,,,,,,,,,,,,14.596,83.184,0.94373,18.593,711,CH4,v0,
2845,20240925,8,Cs0.1FA0.9PbI2.8Br0.2,1.4,,,,,,,,,,,,,,,,,1000,10,5000,25,15,120,120,45,,,,,,,,,,,,,,,6.3836,52.606,0.66066,18.368,712,CH1,v0,
2846,20240925,8,Cs0.1FA0.9PbI2.8Br0.2,1.4,,,,,,,,,,,,,,,,,1000,10,5000,25,15,120,120,45,,,,,,,,,,,,,,,11.995,66.454,0.9257,19.499,712,CH2,v0,
2847,20240925,8,Cs0.1FA0.9PbI2.8Br0.2,1.4,,,,,,,,,,,,,,,,,1000,10,5000,25,15,120,120,45,,,,,,,,,,,,,,,10.693,62.045,0.89239,19.312,712,CH3,v0,
2848,20240925,8,Cs0.1FA0.9PbI2.8Br0.2,1.4,,,,,,,,,,,,,,,,,1000,10,5000,25,15,120,120,45,,,,,,,,,,,,,,,6.5813,56.527,0.6522,17.852,712,CH4,v0,
2849,20240925,8,Cs0.1FA0.9PbI2.8Br0.2,1.5,,,,,,,,,,,,,,,,,600,10,4000,30,10,100,120,20,,,,,,,,,,,,,,,0.0,0.0,0.012187,9.8223,713,CH1,v0,
2850,20240925,8,Cs0.1FA0.9PbI2.8Br0.2,1.5,,,,,,,,,,,,,,,,,600,10,4000,30,10,100,120,20,,,,,,,,,,,,,,,0.1223,19.11,0.043665,14.656,713,CH2,v0,
2851,20240925,8,Cs0.1FA0.9PbI2.8Br0.2,1.5,,,,,,,,,,,,,,,,,600,10,4000,30,10,100,120,20,,,,,,,,,,,,,,,0.20113,25.352,0.050548,15.695,713,CH3,v0,
2852,20240925,8,Cs0.1FA0.9PbI2.8Br0.2,1.5,,,,,,,,,,,,,,,,,600,10,4000,30,10,100,120,20,,,,,,,,,,,,,,,0.1495,200.29,0.00916,8.1485,713,CH4,v0,
2853,20240925,8,Cs0.1FA0.9PbI2.8Br0.2,1.5,,,,,,,,,,,,,,,,,600,10,4000,30,10,100,120,20,,,,,,,,,,,,,,,0.0,0.0,0.016924,9.9926,714,CH1,v0,
2854,20240925,8,Cs0.1FA0.9PbI2.8Br0.2,1.5,,,,,,,,,,,,,,,,,600,10,4000,30,10,100,120,20,,,,,,,,,,,,,,,0.4253,30.113,0.089556,15.771,714,CH2,v0,
2855,20240925,8,Cs0.1FA0.9PbI2.8Br0.2,1.5,,,,,,,,,,,,,,,,,600,10,4000,30,10,100,120,20,,,,,,,,,,,,,,,1.1215,23.483,0.27235,17.536,714,CH3,v0,
2856,20240925,8,Cs0.1FA0.9PbI2.8Br0.2,1.5,,,,,,,,,,,,,,,,,600,10,4000,30,10,100,120,20,,,,,,,,,,,,,,,0.0,0.0,0.038297,12.134,714,CH4,v0,
2857,20240925,8,Cs0.1FA0.9PbI2.8Br0.2,1.5,,,,,,,,,,,,,,,,,600,10,4000,30,10,100,120,20,,,,,,,,,,,,,,,0.49469,24.908,0.12493,15.897,715,CH1,v0,
2858,20240925,8,Cs0.1FA0.9PbI2.8Br0.2,1.5,,,,,,,,,,,,,,,,,600,10,4000,30,10,100,120,20,,,,,,,,,,,,,,,1.8763,29.123,0.35987,17.902,715,CH2,v0,
2859,20240925,8,Cs0.1FA0.9PbI2.8Br0.2,1.5,,,,,,,,,,,,,,,,,600,10,4000,30,10,100,120,20,,,,,,,,,,,,,,,1.9784,28.902,0.37522,18.243,715,CH3,v0,
2860,20240925,8,Cs0.1FA0.9PbI2.8Br0.2,1.5,,,,,,,,,,,,,,,,,600,10,4000,30,10,100,120,20,,,,,,,,,,,,,,,0.30692,23.177,0.089713,14.761,715,CH4,v0,
2861,20240925,8,Cs0.1FA0.9PbI2.8Br0.2,1.5,,,,,,,,,,,,,,,,,600,10,4000,30,10,100,120,20,,,,,,,,,,,,,,,0.98372,30.705,0.22582,14.187,716,CH1,v0,
2862,20240925,8,Cs0.1FA0.9PbI2.8Br0.2,1.5,,,,,,,,,,,,,,,,,600,10,4000,30,10,100,120,20,,,,,,,,,,,,,,,2.8366,32.498,0.53063,16.449,716,CH2,v0,
2863,20240925,8,Cs0.1FA0.9PbI2.8Br0.2,1.5,,,,,,,,,,,,,,,,,600,10,4000,30,10,100,120,20,,,,,,,,,,,,,,,5.2337,40.746,0.74591,17.22,716,CH3,v0,
2864,20240925,8,Cs0.1FA0.9PbI2.8Br0.2,1.5,,,,,,,,,,,,,,,,,600,10,4000,30,10,100,120,20,,,,,,,,,,,,,,,1.1468,26.382,0.30291,14.35,716,CH4,v0,
2865,20240925,8,Cs0.1FA0.9PbI2.8Br0.2,1.5,,,,,,,,,,,,,,,,,600,10,4000,30,10,100,120,20,,,,,,,,,,,,,,,0.0,0.0,0.49266,17.073,717,CH1,v0,
2866,20240925,8,Cs0.1FA0.9PbI2.8Br0.2,1.5,,,,,,,,,,,,,,,,,600,10,4000,30,10,100,120,20,,,,,,,,,,,,,,,7.737,54.614,0.74154,19.105,717,CH2,v0,
2867,20240925,8,Cs0.1FA0.9PbI2.8Br0.2,1.5,,,,,,,,,,,,,,,,,600,10,4000,30,10,100,120,20,,,,,,,,,,,,,,,0.0,0.0,0.78296,19.113,717,CH3,v0,
2868,20240925,8,Cs0.1FA0.9PbI2.8Br0.2,1.5,,,,,,,,,,,,,,,,,600,10,4000,30,10,100,120,20,,,,,,,,,,,,,,,0.0,0.0,0.32373,13.991,717,CH4,v0,
2869,20240925,8,Cs0.1FA0.9PbI2.8Br0.2,1.5,,,,,,,,,,,,,,,,,600,10,4000,30,10,100,120,20,,,,,,,,,,,,,,,0.0,0.0,0.50605,13.672,718,CH1,v0,
2870,20240925,8,Cs0.1FA0.9PbI2.8Br0.2,1.5,,,,,,,,,,,,,,,,,600,10,4000,30,10,100,120,20,,,,,,,,,,,,,,,1.5691,14.034,0.67951,16.454,718,CH2,v0,
2871,20240925,8,Cs0.1FA0.9PbI2.8Br0.2,1.5,,,,,,,,,,,,,,,,,600,10,4000,30,10,100,120,20,,,,,,,,,,,,,,,9.3513,62.692,0.82924,17.988,718,CH3,v0,
2872,20240925,8,Cs0.1FA0.9PbI2.8Br0.2,1.5,,,,,,,,,,,,,,,,,600,10,4000,30,10,100,120,20,,,,,,,,,,,,,,,5.7395,71.372,0.61044,13.174,718,CH4,v0,
2873,20240925,8,Cs0.24MA0.16FA0.6PbI2.8Br0.2,1.45,,,,,,,,,,,,,,,,,1000,10,5000,30,10,120,115,35,,,,,,,,,,,,,,,14.277,73.414,1.0811,17.989,719,CH1,v0,
2874,20240925,8,Cs0.24MA0.16FA0.6PbI2.8Br0.2,1.45,,,,,,,,,,,,,,,,,1000,10,5000,30,10,120,115,35,,,,,,,,,,,,,,,11.722,61.529,1.0553,18.053,719,CH2,v0,
2875,20240925,8,Cs0.24MA0.16FA0.6PbI2.8Br0.2,1.45,,,,,,,,,,,,,,,,,1000,10,5000,30,10,120,115,35,,,,,,,,,,,,,,,6.9477,40.141,0.97398,17.771,719,CH3,v0,
2876,20240925,8,Cs0.24MA0.16FA0.6PbI2.8Br0.2,1.45,,,,,,,,,,,,,,,,,1000,10,5000,30,10,120,115,35,,,,,,,,,,,,,,,14.858,76.522,1.0727,18.1,719,CH4,v0,
2877,20240925,8,Cs0.24MA0.16FA0.6PbI2.8Br0.2,1.45,,,,,,,,,,,,,,,,,1000,10,5000,30,10,120,115,35,,,,,,,,,,,,,,,9.9542,54.639,1.0819,16.839,720,CH1,v0,
2878,20240925,8,Cs0.24MA0.16FA0.6PbI2.8Br0.2,1.45,,,,,,,,,,,,,,,,,1000,10,5000,30,10,120,115,35,,,,,,,,,,,,,,,8.4149,47.326,1.0476,16.973,720,CH2,v0,
2879,20240925,8,Cs0.24MA0.16FA0.6PbI2.8Br0.2,1.45,,,,,,,,,,,,,,,,,1000,10,5000,30,10,120,115,35,,,,,,,,,,,,,,,11.266,63.479,1.0771,16.478,720,CH3,v0,
2880,20240925,8,Cs0.24MA0.16FA0.6PbI2.8Br0.2,1.45,,,,,,,,,,,,,,,,,1000,10,5000,30,10,120,115,35,,,,,,,,,,,,,,,11.451,62.611,1.0838,16.876,720,CH4,v0,
2881,20240925,8,Cs0.24MA0.16FA0.6PbI2.8Br0.2,1.45,,,,,,,,,,,,,,,,,1000,10,5000,30,10,120,115,35,,,,,,,,,,,,,,,13.141,71.091,1.0519,17.574,721,CH1,v0,
2882,20240925,8,Cs0.24MA0.16FA0.6PbI2.8Br0.2,1.45,,,,,,,,,,,,,,,,,1000,10,5000,30,10,120,115,35,,,,,,,,,,,,,,,13.993,74.578,1.0391,18.056,721,CH2,v0,
2883,20240925,8,Cs0.24MA0.16FA0.6PbI2.8Br0.2,1.45,,,,,,,,,,,,,,,,,1000,10,5000,30,10,120,115,35,,,,,,,,,,,,,,,12.327,66.419,1.0217,18.166,721,CH3,v0,
2884,20240925,8,Cs0.24MA0.16FA0.6PbI2.8Br0.2,1.45,,,,,,,,,,,,,,,,,1000,10,5000,30,10,120,115,35,,,,,,,,,,,,,,,12.745,68.002,1.04,18.021,721,CH4,v0,
2885,20240925,8,Cs0.24MA0.16FA0.6PbI2.8Br0.2,1.45,,,,,,,,,,,,,,,,,1000,10,5000,30,10,120,115,35,,,,,,,,,,,,,,,10.388,58.758,1.0447,16.923,722,CH1,v0,
2886,20240925,8,Cs0.24MA0.16FA0.6PbI2.8Br0.2,1.45,,,,,,,,,,,,,,,,,1000,10,5000,30,10,120,115,35,,,,,,,,,,,,,,,10.902,60.069,1.0433,17.395,722,CH2,v0,
2887,20240925,8,Cs0.24MA0.16FA0.6PbI2.8Br0.2,1.45,,,,,,,,,,,,,,,,,1000,10,5000,30,10,120,115,35,,,,,,,,,,,,,,,12.456,68.326,1.0574,17.241,722,CH3,v0,
2888,20240925,8,Cs0.24MA0.16FA0.6PbI2.8Br0.2,1.45,,,,,,,,,,,,,,,,,1000,10,5000,30,10,120,115,35,,,,,,,,,,,,,,,12.929,68.413,1.0547,17.917,722,CH4,v0,
2889,20240925,8,Cs0.24MA0.16FA0.6PbI2.8Br0.2,1.45,,,,,,,,,,,,,,,,,1000,10,5000,30,10,120,115,35,,,,,,,,,,,,,,,12.652,68.289,1.034,17.918,723,CH1,v0,
2890,20240925,8,Cs0.24MA0.16FA0.6PbI2.8Br0.2,1.45,,,,,,,,,,,,,,,,,1000,10,5000,30,10,120,115,35,,,,,,,,,,,,,,,13.502,74.041,1.0166,17.938,723,CH2,v0,
2891,20240925,8,Cs0.24MA0.16FA0.6PbI2.8Br0.2,1.45,,,,,,,,,,,,,,,,,1000,10,5000,30,10,120,115,35,,,,,,,,,,,,,,,13.622,74.943,1.0065,18.059,723,CH3,v0,
2892,20240925,8,Cs0.24MA0.16FA0.6PbI2.8Br0.2,1.45,,,,,,,,,,,,,,,,,1000,10,5000,30,10,120,115,35,,,,,,,,,,,,,,,13.431,72.834,1.0231,18.025,723,CH4,v0,
2893,20240925,8,Cs0.24MA0.16FA0.6PbI2.8Br0.2,1.45,,,,,,,,,,,,,,,,,1000,10,5000,30,10,120,115,35,,,,,,,,,,,,,,,10.617,60.029,1.0411,16.988,724,CH1,v0,
2894,20240925,8,Cs0.24MA0.16FA0.6PbI2.8Br0.2,1.45,,,,,,,,,,,,,,,,,1000,10,5000,30,10,120,115,35,,,,,,,,,,,,,,,9.0035,51.142,1.0181,17.291,724,CH2,v0,
2895,20240925,8,Cs0.24MA0.16FA0.6PbI2.8Br0.2,1.45,,,,,,,,,,,,,,,,,1000,10,5000,30,10,120,115,35,,,,,,,,,,,,,,,11.464,62.293,1.0491,17.542,724,CH3,v0,
2896,20240925,8,Cs0.24MA0.16FA0.6PbI2.8Br0.2,1.45,,,,,,,,,,,,,,,,,1000,10,5000,30,10,120,115,35,,,,,,,,,,,,,,,12.003,63.67,1.0337,18.237,724,CH4,v0,
2897,20240925,8,Cs0.15MA0.3FA0.55PbI2.8Br0.2,1.38,,,,,,,,,,,,,,,,,1000,10,5000,25,15,120,105,30,,,,,,,,,,,,,,,0.29818,20.05,0.10709,13.887,725,CH1,v0,
2898,20240925,8,Cs0.15MA0.3FA0.55PbI2.8Br0.2,1.38,,,,,,,,,,,,,,,,,1000,10,5000,25,15,120,105,30,,,,,,,,,,,,,,,1.7393,31.379,0.35616,15.563,725,CH2,v0,
2899,20240925,8,Cs0.15MA0.3FA0.55PbI2.8Br0.2,1.38,,,,,,,,,,,,,,,,,1000,10,5000,25,15,120,105,30,,,,,,,,,,,,,,,0.63228,24.869,0.16191,15.703,725,CH3,v0,
2900,20240925,8,Cs0.15MA0.3FA0.55PbI2.8Br0.2,1.38,,,,,,,,,,,,,,,,,1000,10,5000,25,15,120,105,30,,,,,,,,,,,,,,,0.38282,38.131,0.073319,13.693,725,CH4,v0,
2901,20240925,8,Cs0.15MA0.3FA0.55PbI2.8Br0.2,1.38,,,,,,,,,,,,,,,,,1000,10,5000,25,15,120,105,30,,,,,,,,,,,,,,,1.6816,31.845,0.3708,14.241,726,CH1,v0,
2902,20240925,8,Cs0.15MA0.3FA0.55PbI2.8Br0.2,1.38,,,,,,,,,,,,,,,,,1000,10,5000,25,15,120,105,30,,,,,,,,,,,,,,,4.2338,36.545,0.76823,15.08,726,CH2,v0,
2903,20240925,8,Cs0.15MA0.3FA0.55PbI2.8Br0.2,1.38,,,,,,,,,,,,,,,,,1000,10,5000,25,15,120,105,30,,,,,,,,,,,,,,,6.5415,48.33,0.88604,15.276,726,CH3,v0,
2904,20240925,8,Cs0.15MA0.3FA0.55PbI2.8Br0.2,1.38,,,,,,,,,,,,,,,,,1000,10,5000,25,15,120,105,30,,,,,,,,,,,,,,,3.8073,36.022,0.66968,15.783,726,CH4,v0,
2905,20240925,8,Cs0.15MA0.3FA0.55PbI2.8Br0.2,1.38,,,,,,,,,,,,,,,,,1000,10,5000,25,15,120,105,30,,,,,,,,,,,,,,,4.8871,51.035,0.56121,17.063,727,CH1,v0,
2906,20240925,8,Cs0.15MA0.3FA0.55PbI2.8Br0.2,1.38,,,,,,,,,,,,,,,,,1000,10,5000,25,15,120,105,30,,,,,,,,,,,,,,,0.0,0.0,0.80124,19.297,727,CH2,v0,
2907,20240925,8,Cs0.15MA0.3FA0.55PbI2.8Br0.2,1.38,,,,,,,,,,,,,,,,,1000,10,5000,25,15,120,105,30,,,,,,,,,,,,,,,4.7197,52.73,0.52821,16.945,727,CH3,v0,
2908,20240925,8,Cs0.15MA0.3FA0.55PbI2.8Br0.2,1.38,,,,,,,,,,,,,,,,,1000,10,5000,25,15,120,105,30,,,,,,,,,,,,,,,2.6566,48.63,0.35717,15.294,727,CH4,v0,
2909,20240925,8,Cs0.15MA0.3FA0.55PbI2.8Br0.2,1.38,,,,,,,,,,,,,,,,,1000,10,5000,25,15,120,105,30,,,,,,,,,,,,,,,9.6284,69.792,0.86603,15.93,728,CH1,v0,
2910,20240925,8,Cs0.15MA0.3FA0.55PbI2.8Br0.2,1.38,,,,,,,,,,,,,,,,,1000,10,5000,25,15,120,105,30,,,,,,,,,,,,,,,9.9745,61.685,0.95795,16.88,728,CH2,v0,
2911,20240925,8,Cs0.15MA0.3FA0.55PbI2.8Br0.2,1.38,,,,,,,,,,,,,,,,,1000,10,5000,25,15,120,105,30,,,,,,,,,,,,,,,11.188,67.173,0.96184,17.317,728,CH3,v0,
2912,20240925,8,Cs0.15MA0.3FA0.55PbI2.8Br0.2,1.38,,,,,,,,,,,,,,,,,1000,10,5000,25,15,120,105,30,,,,,,,,,,,,,,,9.2889,65.526,0.88529,16.013,728,CH4,v0,
2913,20240925,8,Cs0.15MA0.3FA0.55PbI2.8Br0.2,1.38,,,,,,,,,,,,,,,,,1000,10,5000,25,15,120,105,30,,,,,,,,,,,,,,,0.0,0.0,0.83061,16.724,729,CH1,v0,
2914,20240925,8,Cs0.15MA0.3FA0.55PbI2.8Br0.2,1.38,,,,,,,,,,,,,,,,,1000,10,5000,25,15,120,105,30,,,,,,,,,,,,,,,12.12,71.499,0.89669,18.904,729,CH2,v0,
2915,20240925,8,Cs0.15MA0.3FA0.55PbI2.8Br0.2,1.38,,,,,,,,,,,,,,,,,1000,10,5000,25,15,120,105,30,,,,,,,,,,,,,,,0.0,0.0,0.81236,16.638,729,CH3,v0,
2916,20240925,8,Cs0.15MA0.3FA0.55PbI2.8Br0.2,1.38,,,,,,,,,,,,,,,,,1000,10,5000,25,15,120,105,30,,,,,,,,,,,,,,,0.0,0.0,0.51838,15.691,729,CH4,v0,
2917,20240925,8,Cs0.15MA0.3FA0.55PbI2.8Br0.2,1.38,,,,,,,,,,,,,,,,,1000,10,5000,25,15,120,105,30,,,,,,,,,,,,,,,9.0356,59.805,0.93673,16.129,730,CH1,v0,
2918,20240925,8,Cs0.15MA0.3FA0.55PbI2.8Br0.2,1.38,,,,,,,,,,,,,,,,,1000,10,5000,25,15,120,105,30,,,,,,,,,,,,,,,9.8097,60.346,0.98325,16.533,730,CH2,v0,
2919,20240925,8,Cs0.15MA0.3FA0.55PbI2.8Br0.2,1.38,,,,,,,,,,,,,,,,,1000,10,5000,25,15,120,105,30,,,,,,,,,,,,,,,11.825,69.731,0.98251,17.26,730,CH3,v0,
2920,20240925,8,Cs0.15MA0.3FA0.55PbI2.8Br0.2,1.38,,,,,,,,,,,,,,,,,1000,10,5000,25,15,120,105,30,,,,,,,,,,,,,,,10.238,65.397,0.91758,17.062,730,CH4,v0,
2921,20240925,8,Cs0.08MA0.12FA0.8PbI2.8Br0.2,1.4,,,,,,,,,,,,,,,,,1000,10,5000,25,15,120,105,30,,,,,,,,,,,,,,,0.59831,26.813,0.13338,16.73,731,CH1,v0,
2922,20240925,8,Cs0.08MA0.12FA0.8PbI2.8Br0.2,1.4,,,,,,,,,,,,,,,,,1000,10,5000,25,15,120,105,30,,,,,,,,,,,,,,,8.7644,51.554,0.95299,17.839,731,CH2,v0,
2923,20240925,8,Cs0.08MA0.12FA0.8PbI2.8Br0.2,1.4,,,,,,,,,,,,,,,,,1000,10,5000,25,15,120,105,30,,,,,,,,,,,,,,,5.5062,36.932,0.85242,17.49,731,CH3,v0,
2924,20240925,8,Cs0.08MA0.12FA0.8PbI2.8Br0.2,1.4,,,,,,,,,,,,,,,,,1000,10,5000,25,15,120,105,30,,,,,,,,,,,,,,,0.53234,25.654,0.12811,16.197,731,CH4,v0,
2925,20240925,8,Cs0.08MA0.12FA0.8PbI2.8Br0.2,1.4,,,,,,,,,,,,,,,,,1000,10,5000,25,15,120,105,30,,,,,,,,,,,,,,,0.21333,56.399,0.029326,12.898,732,CH1,v0,
2926,20240925,8,Cs0.08MA0.12FA0.8PbI2.8Br0.2,1.4,,,,,,,,,,,,,,,,,1000,10,5000,25,15,120,105,30,,,,,,,,,,,,,,,0.70873,26.223,0.14899,18.141,732,CH2,v0,
2927,20240925,8,Cs0.08MA0.12FA0.8PbI2.8Br0.2,1.4,,,,,,,,,,,,,,,,,1000,10,5000,25,15,120,105,30,,,,,,,,,,,,,,,0.92826,28.15,0.18488,17.836,732,CH3,v0,
2928,20240925,8,Cs0.08MA0.12FA0.8PbI2.8Br0.2,1.4,,,,,,,,,,,,,,,,,1000,10,5000,25,15,120,105,30,,,,,,,,,,,,,,,0.21121,25.983,0.052513,15.48,732,CH4,v0,
2929,20240925,8,Cs0.08MA0.12FA0.8PbI2.8Br0.2,1.4,,,,,,,,,,,,,,,,,1000,10,5000,25,15,120,105,30,,,,,,,,,,,,,,,7.2424,53.752,0.74326,18.128,733,CH1,v0,
2930,20240925,8,Cs0.08MA0.12FA0.8PbI2.8Br0.2,1.4,,,,,,,,,,,,,,,,,1000,10,5000,25,15,120,105,30,,,,,,,,,,,,,,,13.733,72.014,0.99239,19.216,733,CH2,v0,
2931,20240925,8,Cs0.08MA0.12FA0.8PbI2.8Br0.2,1.4,,,,,,,,,,,,,,,,,1000,10,5000,25,15,120,105,30,,,,,,,,,,,,,,,12.979,68.679,0.98733,19.14,733,CH3,v0,
2932,20240925,8,Cs0.08MA0.12FA0.8PbI2.8Br0.2,1.4,,,,,,,,,,,,,,,,,1000,10,5000,25,15,120,105,30,,,,,,,,,,,,,,,6.0573,49.864,0.69801,17.403,733,CH4,v0,
2933,20240925,8,Cs0.08MA0.12FA0.8PbI2.8Br0.2,1.4,,,,,,,,,,,,,,,,,1000,10,5000,25,15,120,105,30,,,,,,,,,,,,,,,2.8259,41.816,0.40551,16.665,734,CH1,v0,
2934,20240925,8,Cs0.08MA0.12FA0.8PbI2.8Br0.2,1.4,,,,,,,,,,,,,,,,,1000,10,5000,25,15,120,105,30,,,,,,,,,,,,,,,6.6138,49.451,0.6905,19.369,734,CH2,v0,
2935,20240925,8,Cs0.08MA0.12FA0.8PbI2.8Br0.2,1.4,,,,,,,,,,,,,,,,,1000,10,5000,25,15,120,105,30,,,,,,,,,,,,,,,7.0859,49.973,0.74729,18.975,734,CH3,v0,
2936,20240925,8,Cs0.08MA0.12FA0.8PbI2.8Br0.2,1.4,,,,,,,,,,,,,,,,,1000,10,5000,25,15,120,105,30,,,,,,,,,,,,,,,4.2184,46.951,0.50145,17.918,734,CH4,v0,
2937,20240925,8,Cs0.08MA0.12FA0.8PbI2.8Br0.2,1.4,,,,,,,,,,,,,,,,,1000,10,5000,25,15,120,105,30,,,,,,,,,,,,,,,10.157,63.398,0.92199,17.377,735,CH1,v0,
2938,20240925,8,Cs0.08MA0.12FA0.8PbI2.8Br0.2,1.4,,,,,,,,,,,,,,,,,1000,10,5000,25,15,120,105,30,,,,,,,,,,,,,,,12.744,67.779,1.0066,18.68,735,CH2,v0,
2939,20240925,8,Cs0.08MA0.12FA0.8PbI2.8Br0.2,1.4,,,,,,,,,,,,,,,,,1000,10,5000,25,15,120,105,30,,,,,,,,,,,,,,,12.901,69.755,0.98961,18.689,735,CH3,v0,
2940,20240925,8,Cs0.08MA0.12FA0.8PbI2.8Br0.2,1.4,,,,,,,,,,,,,,,,,1000,10,5000,25,15,120,105,30,,,,,,,,,,,,,,,8.8637,63.153,0.83485,16.812,735,CH4,v0,
2941,20240925,8,Cs0.08MA0.12FA0.8PbI2.8Br0.2,1.4,,,,,,,,,,,,,,,,,1000,10,5000,25,15,120,105,30,,,,,,,,,,,,,,,6.3626,68.886,0.58182,15.875,736,CH1,v0,
