Repository: MI-Materials-Intelligence/Recipe-Language-Model

# Learning Layer

## Overview

In the learning layer, the formulas and parameters are encoded and then tokenised into recipes as inputs. Through atomic skills of data extraction, cleaning, and matching, these data are organised into standardised datasets, providing the basis for RLM training and iterative recipe refinement.

Key Atomic Skills:
- **Cleaning**: Preprocessing and outlier cleaning
- **Matching**: Matching data pairs based on variables
- **Extraction**: Data extraction from robotic boxes

File: seven_ai_layers_robotics/learning/data/data_clean_dedup_4869rows.csv (part 11 of 26)
No,date,rank,Formula PVK,Concentration PVK,Formula Additive 1,Concentration Additive 1,Formula Additive 2,Concentration Additive 2,Formula Additive 3,Concentration Additive 3,Formula SAM 1,Concentration SAM 1,Formula SAM 2,Concentration SAM 2,Formula SAM 3,Concentration SAM 3,Spin Coating Speed SAM,Spin Coating Time SAM,Annealed Temperature SAM,Annealed Time SAM,Spin Coating Speed PVK 1,Spin Coating Time PVK 1,Spin Coating Speed PVK 2,Spin Coating Time PVK 2,Antisolvent Dropping Timing,Antisolvent Volume,Annealed Temperature PVK,Annealed Time PVK,Formula Passivator 1,Concentration Passivator 1,Formula Passivator 2,Concentration Passivator 2,Formula Passivator 3,Concentration Passivator 3,Formula Passivator 4,Concentration Passivator 4,Spin Coating Speed Passivator,Spin Coating Time Passivator,Passivator Dropping Timing,Passivator Volume,Annealed Temperature Passivator,Annealed Time Passivator,PCE,FF,Voc,Jsc,Product,Channel,From,upload_time
30466,20250224,62,Cs0.05MA0.1FA0.85PbI3.0,1.73,MACl,14.6,PEAI,0.517,,,py3,0.248,2PACz,0.083,,,,,,,985,12,4800,40,10,200,110,25,,,,,,,,,,,,,,,16.2868,61.115,1.10394,24.1403,7617,CH2,v1,
30470,20250224,62,Cs0.05MA0.1FA0.85PbI3.0,1.73,MACl,14.6,PEAI,0.517,,,py3,0.248,2PACz,0.083,,,,,,,990,12,4750,40,10,180,110,25,,,,,,,,,,,,,,,19.4255,70.3668,1.11309,24.8013,7618,CH2,v1,
30474,20250224,62,Cs0.05MA0.1FA0.85PbI3.0,1.73,MACl,14.6,PEAI,0.517,,,py3,0.248,2PACz,0.083,,,,,,,1012,12,4980,40,10,200,110,25,,,,,,,,,,,,,,,19.0034,68.8077,1.11334,24.8065,7619,CH2,v1,
30478,20250224,62,Cs0.05MA0.1FA0.85PbI3.0,1.73,MACl,14.6,PEAI,0.517,,,py3,0.248,2PACz,0.083,,,,,,,1010,12,5030,40,10,200,110,25,,,,,,,,,,,,,,,19.585,69.9279,1.12057,24.9939,7620,CH2,v1,
30481,20250224,62,Cs0.05MA0.1FA0.85PbI3.0,1.73,MACl,14.6,PEAI,0.517,,,py3,0.248,2PACz,0.083,,,,,,,1000,12,4800,40,10,200,110,25,,,,,,,,,,,,,,,19.3937,69.8861,1.1149,24.8906,7621,CH1,v1,
30488,20250224,62,Cs0.05MA0.1FA0.85PbI3.0,1.73,MACl,14.6,PEAI,0.517,,,py3,0.248,2PACz,0.083,,,,,,,1020,12,5050,40,10,210,110,25,,,,,,,,,,,,,,,19.3253,72.704,1.11268,23.889,7622,CH4,v1,
30489,20250224,62,Cs0.05MA0.1FA0.85PbI3.0,1.73,MACl,14.6,PEAI,0.517,,,py3,0.248,2PACz,0.083,,,,,,,990,12,4850,40,10,210,110,25,,,,,,,,,,,,,,,17.1185,64.1577,1.11601,23.9083,7623,CH1,v1,
30493,20250224,62,Cs0.05MA0.1FA0.85PbI3.0,1.73,MACl,14.6,PEAI,0.517,,,py3,0.248,2PACz,0.083,,,,,,,985,12,5000,40,10,180,110,25,,,,,,,,,,,,,,,18.7219,70.7871,1.06931,24.7338,7624,CH1,v1,
30501,20250224,62,Cs0.05MA0.1FA0.85PbI3.0,1.73,MACl,14.6,PEAI,0.517,,,py3,0.248,2PACz,0.083,,,,,,,998,12,4986,40,10,200,110,25,,,,,,,,,,,,,,,13.5581,51.817,1.09929,23.8019,7626,CH1,v1,
30506,20250224,62,Cs0.05MA0.1FA0.85PbI3.0,1.73,MACl,14.6,PEAI,0.517,,,py3,0.248,2PACz,0.083,,,,,,,990,12,4800,40,10,200,110,25,,,,,,,,,,,,,,,18.9049,68.8235,1.12103,24.5032,7627,CH2,v1,
30512,20250224,62,Cs0.05MA0.1FA0.85PbI3.0,1.73,MACl,14.6,PEAI,0.517,,,py3,0.248,2PACz,0.083,,,,,,,980,12,4950,40,10,160,110,25,,,,,,,,,,,,,,,18.3342,70.8871,1.11594,23.1768,7628,CH4,v1,
30515,20250224,62,Cs0.05MA0.1FA0.85PbI3.0,1.73,MACl,14.6,PEAI,0.8,,,Me-4PACz,0.165,DMACPA,0.165,,,,,,,985,10,4750,35,8,160,110,30,,,,,,,,,,,,,,,20.291,73.5628,1.11609,24.7143,7629,CH3,v1,
30531,20250224,62,Cs0.1FA0.9PbI2.8Br0.2,1.5,MACl,3.5,PACl,12.0,,,Me-4PACz,0.11,DMACPA,0.22,,,,,,,980,10,4750,35,6,200,110,30,,,,,,,,,,,,,,,19.7306,76.1221,1.10407,23.4765,7633,CH3,v1,
30535,20250224,62,Cs0.1FA0.9PbI2.8Br0.2,1.5,MACl,3.5,PACl,12.0,,,Me-4PACz,0.11,DMACPA,0.22,,,,,,,980,10,4750,35,6,198,110,30,,,,,,,,,,,,,,,19.7872,74.6413,1.1141,23.7948,7634,CH3,v1,
30538,20250224,62,Cs0.1FA0.9PbI2.8Br0.2,1.5,MACl,3.5,PACl,12.0,,,Me-4PACz,0.11,DMACPA,0.22,,,,,,,970,10,4800,35,7,210,110,30,,,,,,,,,,,,,,,17.0732,65.6482,1.07199,24.2606,7635,CH2,v1,
30544,20250224,62,Cs0.1FA0.9PbI2.8Br0.2,1.5,MACl,3.5,PACl,12.0,,,Me-4PACz,0.11,DMACPA,0.22,,,,,,,981,10,4650,35,7,200,110,30,,,,,,,,,,,,,,,19.6943,74.7336,1.11283,23.6807,7636,CH4,v1,
30548,20250224,62,Cs0.1FA0.9PbI2.8Br0.2,1.5,MACl,3.5,PACl,12.0,,,Me-4PACz,0.11,DMACPA,0.22,,,,,,,980,10,4750,35,6,195,110,30,,,,,,,,,,,,,,,19.2842,74.6881,1.12074,23.038,7637,CH4,v1,
30549,20250224,62,Cs0.1FA0.9PbI2.8Br0.2,1.5,MACl,3.5,PACl,12.0,,,Me-4PACz,0.11,DMACPA,0.22,,,,,,,985,10,4750,35,8,190,110,30,,,,,,,,,,,,,,,18.5592,68.5115,1.10363,24.5454,7638,CH1,v1,
30558,20250224,62,Cs0.1FA0.9PbI2.8Br0.2,1.5,MACl,3.5,PACl,12.0,,,Me-4PACz,0.11,DMACPA,0.22,,,,,,,980,10,4650,30,8,200,110,30,,,,,,,,,,,,,,,21.6492,78.3993,1.12278,24.5944,7640,CH2,v1,
30561,20250225,63,Cs0.1FA0.9PbI2.8Br0.2,1.5,MACl,3.5,PACl,12.0,,,MeO-4PADBC,0.11,py3,0.22,,,,,,,980,10,4950,30,6,180,110,25,,,,,,,,,,,,,,,17.3594,65.1287,1.14255,23.3286,7641,CH1,v1,
30568,20250225,63,Cs0.1FA0.9PbI2.8Br0.2,1.5,MACl,3.5,PACl,12.0,,,MeO-4PADBC,0.11,py3,0.22,,,,,,,980,10,4950,30,6,180,110,30,,,,,,,,,,,,,,,15.2415,59.8378,1.11498,22.8447,7642,CH4,v1,
30569,20250225,63,Cs0.1FA0.9PbI2.8Br0.2,1.5,MACl,3.5,PACl,12.0,,,MeO-4PADBC,0.11,py3,0.22,,,,,,,1000,10,5000,30,6,170,110,25,,,,,,,,,,,,,,,19.5428,74.4175,1.14361,22.9632,7643,CH1,v1,
30576,20250225,63,Cs0.1FA0.9PbI2.8Br0.2,1.5,MACl,3.5,PACl,12.0,,,MeO-4PADBC,0.11,py3,0.22,,,,,,,975,10,4980,30,6,160,110,25,,,,,,,,,,,,,,,18.9357,74.6652,1.10781,22.8928,7644,CH4,v1,
30580,20250225,63,Cs0.1FA0.9PbI2.8Br0.2,1.5,MACl,3.5,PACl,12.0,,,MeO-4PADBC,0.11,py3,0.22,,,,,,,980,10,5000,30,6,170,110,25,,,,,,,,,,,,,,,18.3771,73.6655,1.08506,22.991,7645,CH4,v1,
30582,20250225,63,Cs0.1FA0.9PbI2.8Br0.2,1.5,MACl,3.5,PACl,12.0,,,MeO-4PADBC,0.11,py3,0.22,,,,,,,980,10,5000,30,7,170,110,25,,,,,,,,,,,,,,,18.6778,72.9847,1.13596,22.5285,7646,CH2,v1,
30585,20250225,63,Cs0.1FA0.9PbI2.8Br0.2,1.5,MACl,3.5,PACl,12.0,,,MeO-4PADBC,0.11,py3,0.22,,,,,,,985,10,4950,30,6,170,110,25,,,,,,,,,,,,,,,12.8997,55.6877,0.974075,23.7808,7647,CH1,v1,
30590,20250225,63,Cs0.1FA0.9PbI2.8Br0.2,1.5,MACl,3.5,PACl,12.0,,,MeO-4PADBC,0.11,py3,0.22,,,,,,,970,10,5000,30,6,160,110,25,,,,,,,,,,,,,,,19.5451,73.1232,1.13221,23.6078,7648,CH2,v1,
30593,20250225,63,Cs0.1FA0.9PbI2.8Br0.2,1.5,MACl,3.5,PACl,12.0,,,MeO-4PADBC,0.11,py3,0.22,,,,,,,988,10,4950,30,6,165,110,25,,,,,,,,,,,,,,,18.0728,69.955,1.11064,23.2612,7649,CH1,v1,
30597,20250225,63,Cs0.1FA0.9PbI2.8Br0.2,1.5,MACl,3.5,PACl,12.0,,,MeO-4PADBC,0.11,py3,0.22,,,,,,,985,10,5008,30,6,160,110,25,,,,,,,,,,,,,,,20.4358,74.7699,1.13183,24.148,7650,CH1,v1,
30601,20250225,63,Cs0.1FA0.9PbI2.8Br0.2,1.5,MACl,3.5,PACl,12.0,,,MeO-4PADBC,0.11,py3,0.22,,,,,,,980,10,4700,35,6,190,110,30,,,,,,,,,,,,,,,18.9441,71.1359,1.15178,23.1213,7651,CH1,v1,
30605,20250225,63,Cs0.1FA0.9PbI2.8Br0.2,1.5,MACl,3.5,PACl,12.0,,,MeO-4PADBC,0.11,py3,0.22,,,,,,,982,10,4760,30,6,180,110,25,,,,,,,,,,,,,,,18.7631,70.2646,1.13865,23.4519,7652,CH1,v1,
30612,20250225,63,Cs0.1FA0.9PbI2.8Br0.2,1.5,MACl,3.5,PACl,12.0,,,MeO-4PADBC,0.11,py3,0.22,,,,,,,980,10,5008,30,6,161,110,25,,,,,,,,,,,,,,,19.0235,74.9239,1.11417,22.7886,7653,CH4,v1,
30621,20250225,63,Cs0.1FA0.9PbI2.8Br0.2,1.5,MACl,3.5,PACl,12.0,,,MeO-4PADBC,0.11,py3,0.22,,,,,,,980,10,4950,35,6,175,110,25,,,,,,,,,,,,,,,19.0535,73.6996,1.10316,23.4353,7656,CH1,v1,
30628,20250225,63,Cs0.1FA0.9PbI2.8Br0.2,1.5,MACl,3.5,PACl,12.0,,,MeO-4PADBC,0.11,py3,0.22,,,,,,,970,10,5100,30,6,160,110,25,,,,,,,,,,,,,,,15.9731,68.304,1.04354,22.4097,7657,CH4,v1,
30629,20250225,63,Cs0.1FA0.9PbI2.8Br0.2,1.5,MACl,3.5,PACl,12.0,,,MeO-4PADBC,0.11,py3,0.22,,,,,,,975,10,4850,35,6,175,110,25,,,,,,,,,,,,,,,18.1497,71.246,1.07862,23.618,7658,CH1,v1,
30636,20250225,63,Cs0.1FA0.9PbI2.8Br0.2,1.5,MACl,3.5,PACl,12.0,,,MeO-4PADBC,0.11,py3,0.22,,,,,,,985,10,5000,30,6,160,110,25,,,,,,,,,,,,,,,18.8535,74.5462,1.10054,22.9805,7659,CH4,v1,
30641,20250225,63,Cs0.1FA0.9PbI2.8Br0.2,1.5,MACl,3.5,PACl,12.0,,,MeO-4PADBC,0.11,py3,0.22,,,,,,,990,10,5000,30,6,180,110,25,,,,,,,,,,,,,,,18.947,72.8487,1.10009,23.6422,7661,CH1,v1,
30646,20250225,63,Cs0.1FA0.9PbI2.8Br0.2,1.5,MACl,3.5,PACl,12.0,,,MeO-4PADBC,0.11,py3,0.22,,,,,,,985,10,5000,30,6,180,110,25,,,,,,,,,,,,,,,17.9744,69.5222,1.08521,23.824,7662,CH2,v1,
30651,20250225,63,Cs0.1FA0.9PbI2.8Br0.2,1.5,MACl,3.5,PACl,12.0,,,MeO-4PADBC,0.11,py3,0.22,,,,,,,980,10,4950,30,6,160,110,25,,,,,,,,,,,,,,,19.0753,72.5845,1.08625,24.1935,7663,CH3,v1,
30653,20250225,63,Cs0.1FA0.9PbI2.8Br0.2,1.5,MACl,3.5,PACl,12.0,,,MeO-4PADBC,0.11,py3,0.22,,,,,,,980,10,5000,30,6,160,110,25,,,,,,,,,,,,,,,18.6398,72.9677,1.08356,23.5752,7664,CH1,v1,
30660,20250225,63,Cs0.1FA0.9PbI2.8Br0.2,1.5,MACl,3.5,PACl,12.0,,,MeO-4PADBC,0.11,py3,0.22,,,,,,,987,10,5015,30,6,160,110,25,,,,,,,,,,,,,,,16.4065,66.68,1.08197,22.7407,7665,CH4,v1,
30668,20250225,63,Cs0.1FA0.9PbI2.8Br0.2,1.5,MACl,3.5,PACl,12.0,,,MeO-4PADBC,0.11,py3,0.22,,,,,,,980,10,5050,30,7,160,110,25,,,,,,,,,,,,,,,16.3251,65.3843,1.07716,23.1795,7667,CH4,v1,
30672,20250225,63,Cs0.1FA0.9PbI2.8Br0.2,1.5,MACl,3.5,PACl,12.0,,,MeO-4PADBC,0.11,py3,0.22,,,,,,,985,10,4950,30,6,160,110,25,,,,,,,,,,,,,,,17.0842,67.9511,1.14144,22.0265,7668,CH4,v1,
30675,20250225,63,Cs0.1FA0.9PbI2.8Br0.2,1.5,MACl,3.5,PACl,12.0,,,MeO-4PADBC,0.11,py3,0.22,,,,,,,985,10,4950,30,6,180,110,25,,,,,,,,,,,,,,,18.7185,75.0047,1.06765,23.3751,7669,CH3,v1,
30677,20250225,63,Cs0.1FA0.9PbI2.8Br0.2,1.5,MACl,3.5,PACl,12.0,,,MeO-4PADBC,0.11,py3,0.22,,,,,,,975,10,4980,30,6,175,110,25,,,,,,,,,,,,,,,19.5099,74.5139,1.1144,23.4952,7670,CH1,v1,
30681,20250225,63,Cs0.1FA0.9PbI2.8Br0.2,1.5,MACl,3.5,PACl,12.0,,,MeO-4PADBC,0.11,py3,0.22,,,,,,,985,10,4900,30,6,181,110,25,,,,,,,,,,,,,,,19.0135,74.3367,1.08104,23.6601,7671,CH1,v1,
30685,20250225,63,Cs0.1FA0.9PbI2.8Br0.2,1.5,MACl,3.5,PACl,12.0,,,MeO-4PADBC,0.132,py3,0.198,,,,,,,970,10,5000,30,9,180,110,25,,,,,,,,,,,,,,,20.4843,75.2924,1.13207,24.0324,7672,CH1,v1,
30691,20250225,63,Cs0.1FA0.9PbI2.8Br0.2,1.5,MACl,3.5,PACl,12.0,,,MeO-4PADBC,0.132,py3,0.198,,,,,,,980,10,4950,30,6,170,110,25,,,,,,,,,,,,,,,17.4965,71.6284,1.09836,22.2393,7673,CH3,v1,
30693,20250225,63,Cs0.1FA0.9PbI2.8Br0.2,1.5,MACl,3.5,PACl,12.0,,,MeO-4PADBC,0.132,py3,0.198,,,,,,,975,10,4950,30,6,170,110,25,,,,,,,,,,,,,,,19.402,75.949,1.1261,22.6853,7674,CH1,v1,
30700,20250225,63,Cs0.1FA0.9PbI2.8Br0.2,1.5,MACl,3.5,PACl,12.0,,,MeO-4PADBC,0.132,py3,0.198,,,,,,,1000,10,4950,30,6,200,110,25,,,,,,,,,,,,,,,18.5181,73.4326,1.1156,22.6046,7675,CH4,v1,
30701,20250225,63,Cs0.1FA0.9PbI2.8Br0.2,1.5,MACl,3.5,PACl,12.0,,,MeO-4PADBC,0.132,py3,0.198,,,,,,,980,10,5000,30,6,180,110,25,,,,,,,,,,,,,,,18.8773,70.2785,1.15751,23.2056,7676,CH1,v1,
30709,20250225,63,Cs0.05MA0.16FA0.79PbI2.9Br0.1,1.73,PMACl,0.72,PSP,2.3,,,MeO-2PACz,0.165,DMACPA,0.165,,,,,,,980,10,5000,30,6,160,110,25,,,,,,,,,,,,,,,18.7977,74.2892,1.056,23.9615,7678,CH1,v1,
30713,20250225,63,Cs0.05MA0.16FA0.79PbI2.9Br0.1,1.73,PMACl,0.72,PSP,2.3,,,MeO-2PACz,0.165,DMACPA,0.165,,,,,,,990,10,4850,30,6,160,110,25,,,,,,,,,,,,,,,19.4221,74.7936,1.07168,24.2307,7679,CH1,v1,
30720,20250225,63,Cs0.05MA0.16FA0.79PbI2.9Br0.1,1.73,PMACl,0.72,PSP,2.3,,,MeO-2PACz,0.165,DMACPA,0.165,,,,,,,950,10,4800,30,6,160,110,25,,,,,,,,,,,,,,,19.3622,74.5672,1.04388,24.8745,7680,CH4,v1,
30724,20250225,63,Cs0.05MA0.16FA0.79PbI2.9Br0.1,1.73,PMACl,0.72,PSP,2.3,,,MeO-2PACz,0.11,DMACPA,0.22,,,,,,,980,10,4700,35,8,160,110,25,,,,,,,,,,,,,,,19.1513,75.0196,1.05223,24.2612,7681,CH4,v1,
30727,20250225,63,Cs0.05MA0.16FA0.79PbI2.9Br0.1,1.73,PMACl,0.72,PSP,2.3,,,MeO-2PACz,0.11,DMACPA,0.22,,,,,,,950,10,4800,30,6,160,110,25,,,,,,,,,,,,,,,18.4748,71.2834,1.04592,24.7795,7682,CH3,v1,
30732,20250225,63,Cs0.05MA0.16FA0.79PbI2.9Br0.1,1.73,PMACl,0.72,PSP,2.3,,,MeO-2PACz,0.11,DMACPA,0.22,,,,,,,980,10,4750,30,6,160,110,25,,,,,,,,,,,,,,,19.2223,74.5685,1.04478,24.6732,7683,CH4,v1,
30736,20250225,63,Cs0.05MA0.16FA0.79PbI2.9Br0.1,1.73,PMACl,0.72,PSP,2.3,,,MeO-2PACz,0.11,DMACPA,0.22,,,,,,,980,10,4700,30,6,160,110,25,,,,,,,,,,,,,,,19.3285,75.4515,1.05333,24.32,7684,CH4,v1,
30737,20250225,63,Cs0.05MA0.16FA0.79PbI2.9Br0.1,1.73,PMACl,0.72,PSP,2.3,,,MeO-2PACz,0.11,DMACPA,0.22,,,,,,,990,10,4800,30,6,160,110,25,,,,,,,,,,,,,,,18.9028,72.9718,1.0545,24.5654,7685,CH1,v1,
30744,20250225,63,Cs0.05MA0.16FA0.79PbI2.9Br0.1,1.73,PMACl,0.72,PSP,2.3,,,MeO-2PACz,0.11,DMACPA,0.22,,,,,,,980,10,5000,30,6,160,110,25,,,,,,,,,,,,,,,18.8897,74.5415,1.05315,24.0624,7686,CH4,v1,
30747,20250225,63,Cs0.05MA0.16FA0.79PbI2.9Br0.1,1.73,PMACl,0.72,PSP,2.3,,,MeO-2PACz,0.11,DMACPA,0.22,,,,,,,1000,10,5000,30,6,160,110,25,,,,,,,,,,,,,,,19.716,75.0103,1.05391,24.94,7687,CH3,v1,
30751,20250225,63,Cs0.05MA0.16FA0.79PbI2.9Br0.1,1.73,PMACl,0.72,PSP,2.3,,,MeO-2PACz,0.11,DMACPA,0.22,,,,,,,980,10,4950,30,6,160,110,25,,,,,,,,,,,,,,,19.0947,85.1265,0.913917,24.5438,7688,CH3,v1,
30756,20250225,63,Cs0.05MA0.16FA0.79PbI2.9Br0.1,1.73,PMACl,0.72,PSP,2.3,,,MeO-2PACz,0.11,DMACPA,0.22,,,,,,,980,10,4900,30,6,160,110,25,,,,,,,,,,,,,,,18.1545,72.7487,1.04221,23.9444,7689,CH4,v1,
30764,20250225,63,Cs0.05MA0.16FA0.79PbI2.9Br0.1,1.73,PMACl,0.72,PSP,2.3,,,MeO-2PACz,0.11,DMACPA,0.22,,,,,,,990,10,4950,30,6,160,110,25,,,,,,,,,,,,,,,19.2592,74.129,1.05371,24.6564,7691,CH4,v1,
30767,20250225,63,Cs0.05MA0.16FA0.79PbI2.9Br0.1,1.73,PMACl,0.72,PSP,2.3,,,MeO-2PACz,0.083,DMACPA,0.248,,,,,,,990,10,4800,30,6,150,110,25,,,,,,,,,,,,,,,19.9653,75.1571,1.06395,24.968,7692,CH3,v1,
30772,20250225,63,Cs0.05MA0.16FA0.79PbI2.9Br0.1,1.73,PMACl,0.72,PSP,2.3,,,MeO-2PACz,0.083,DMACPA,0.248,,,,,,,980,10,5000,30,6,160,110,25,,,,,,,,,,,,,,,18.8997,72.6088,1.09505,23.7701,7693,CH4,v1,
30773,20250225,63,Cs0.05MA0.16FA0.79PbI2.9Br0.1,1.73,PMACl,0.72,PSP,2.3,,,MeO-2PACz,0.083,DMACPA,0.248,,,,,,,1000,10,5000,30,6,160,110,25,,,,,,,,,,,,,,,19.7456,74.6022,1.06665,24.814,7694,CH1,v1,
30779,20250225,63,Cs0.05MA0.16FA0.79PbI2.9Br0.1,1.73,PMACl,0.72,PSP,2.3,,,MeO-2PACz,0.083,DMACPA,0.248,,,,,,,1050,10,5000,30,6,170,110,25,,,,,,,,,,,,,,,20.1356,74.663,1.06342,25.3603,7695,CH3,v1,
30783,20250225,63,Cs0.05MA0.16FA0.79PbI2.9Br0.1,1.73,PMACl,0.72,PSP,2.3,,,MeO-2PACz,0.083,DMACPA,0.248,,,,,,,1050,10,4950,30,6,160,110,25,,,,,,,,,,,,,,,19.5258,73.4223,1.06231,25.0341,7696,CH3,v1,
30788,20250225,63,Cs0.05MA0.16FA0.79PbI2.9Br0.1,1.73,PMACl,0.72,PSP,2.3,,,MeO-2PACz,0.083,DMACPA,0.248,,,,,,,950,10,4800,30,6,170,110,30,,,,,,,,,,,,,,,13.2315,57.2689,1.02523,22.5357,7697,CH4,v1,
30791,20250225,63,Cs0.05MA0.16FA0.79PbI2.9Br0.1,1.73,PMACl,0.72,PSP,2.3,,,MeO-2PACz,0.083,DMACPA,0.248,,,,,,,950,10,4800,30,7,160,110,25,,,,,,,,,,,,,,,19.4459,75.1725,1.0606,24.3903,7698,CH3,v1,
30795,20250225,63,Cs0.05MA0.16FA0.79PbI2.9Br0.1,1.73,PMACl,0.72,PSP,2.3,,,MeO-2PACz,0.083,DMACPA,0.248,,,,,,,990,10,4900,30,7,160,110,25,,,,,,,,,,,,,,,19.4474,74.6475,1.0308,25.2738,7699,CH3,v1,
30799,20250225,63,Cs0.05MA0.16FA0.79PbI2.9Br0.1,1.73,MACl,7.0,PEAI,0.8,,,Me-4PACz,0.198,2PACz,0.132,,,,,,,1000,10,4900,30,7,160,110,25,,,,,,,,,,,,,,,20.0825,76.1751,1.08704,24.2527,7700,CH3,v1,
30801,20250225,63,Cs0.05MA0.16FA0.79PbI2.9Br0.1,1.73,MACl,7.0,PEAI,0.8,,,Me-4PACz,0.198,2PACz,0.132,,,,,,,1010,10,4900,30,7,155,110,25,,,,,,,,,,,,,,,19.5129,74.8238,1.09108,23.9014,7701,CH1,v1,
30811,20250225,63,Cs0.05MA0.16FA0.79PbI2.9Br0.1,1.73,MACl,7.0,PEAI,0.8,,,Me-4PACz,0.198,2PACz,0.132,,,,,,,980,10,4750,30,6,160,110,25,,,,,,,,,,,,,,,19.3662,72.9605,1.08199,24.532,7703,CH3,v1,
30824,20250225,63,Cs0.05MA0.16FA0.79PbI2.9Br0.1,1.73,MACl,7.0,PEAI,0.8,,,Me-4PACz,0.198,2PACz,0.132,,,,,,,990,10,4800,30,6,150,110,25,,,,,,,,,,,,,,,18.6108,73.017,1.08476,23.4967,7706,CH4,v1,
30833,20250225,63,Cs0.05MA0.16FA0.79PbI2.9Br0.1,1.73,MACl,7.0,PEAI,0.8,,,Me-4PACz,0.198,2PACz,0.132,,,,,,,980,10,4900,30,6,170,110,25,,,,,,,,,,,,,,,20.9256,79.3085,1.09566,24.0813,7709,CH1,v1,
30841,20250225,63,Cs0.05MA0.16FA0.79PbI2.9Br0.1,1.73,MACl,7.0,PEAI,0.8,,,Me-4PACz,0.198,2PACz,0.132,,,,,,,985,10,4900,30,6,160,110,25,,,,,,,,,,,,,,,15.9702,67.9898,0.975947,24.068,7711,CH1,v1,
30852,20250225,63,Cs0.05MA0.16FA0.79PbI2.9Br0.1,1.73,MACl,7.0,PEAI,0.8,,,Me-4PACz,0.198,2PACz,0.132,,,,,,,985,10,4950,30,6,160,110,25,,,,,,,,,,,,,,,18.7381,74.4532,1.08231,23.2536,7713,CH4,v1,
30855,20250225,63,Cs0.05MA0.16FA0.79PbI2.9Br0.1,1.73,MACl,7.0,PEAI,0.8,,,Me-4PACz,0.198,2PACz,0.132,,,,,,,1000,10,4950,30,6,160,110,25,,,,,,,,,,,,,,,19.2277,73.3809,1.10734,23.6627,7714,CH3,v1,
30857,20250225,63,Cs0.05MA0.16FA0.79PbI2.9Br0.1,1.73,MACl,7.0,PEAI,0.8,,,Me-4PACz,0.198,2PACz,0.132,,,,,,,1050,10,4900,30,6,160,110,25,,,,,,,,,,,,,,,17.3081,67.7608,1.0949,23.329,7715,CH1,v1,
30864,20250225,63,Cs0.05MA0.16FA0.79PbI2.9Br0.1,1.73,MACl,7.0,PEAI,0.8,,,Me-4PACz,0.198,2PACz,0.132,,,,,,,1005,10,4980,30,6,160,110,25,,,,,,,,,,,,,,,19.151,74.3483,1.09041,23.6227,7716,CH4,v1,
30865,20250225,63,Cs0.05MA0.1FA0.85PbI3.0,1.73,MACl,14.6,PEAI,0.517,,,Me-4PACz,0.248,DMACPA,0.083,,,,,,,980,10,4800,35,9,160,110,25,,,,,,,,,,,,,,,19.1703,74.742,1.08227,23.6989,7717,CH1,v1,
30869,20250225,63,Cs0.05MA0.1FA0.85PbI3.0,1.73,MACl,14.6,PEAI,0.517,,,Me-4PACz,0.248,DMACPA,0.083,,,,,,,980,10,4700,35,8,160,110,25,,,,,,,,,,,,,,,19.3208,71.9289,1.08497,24.7575,7718,CH1,v1,
30873,20250225,63,Cs0.05MA0.1FA0.85PbI3.0,1.73,MACl,14.6,PEAI,0.517,,,Me-4PACz,0.248,DMACPA,0.083,,,,,,,1020,10,4900,35,10,180,110,30,,,,,,,,,,,,,,,19.9005,74.0305,1.08454,24.7862,7719,CH1,v1,
30879,20250225,63,Cs0.05MA0.1FA0.85PbI3.0,1.73,MACl,14.6,PEAI,0.517,,,Me-4PACz,0.248,DMACPA,0.083,,,,,,,980,10,4800,35,8,160,110,30,,,,,,,,,,,,,,,19.2529,75.275,1.04234,24.5378,7720,CH3,v1,
30887,20250225,63,Cs0.05MA0.1FA0.85PbI3.0,1.73,MACl,14.6,PEAI,0.517,,,Me-4PACz,0.198,DMACPA,0.132,,,,,,,1020,12,5100,40,10,190,110,30,,,,,,,,,,,,,,,19.1598,76.0784,1.04176,24.1747,7722,CH3,v1,
30889,20250225,63,Cs0.05MA0.1FA0.85PbI3.0,1.73,MACl,14.6,PEAI,0.517,,,Me-4PACz,0.198,DMACPA,0.132,,,,,,,995,12,5000,40,10,205,110,25,,,,,,,,,,,,,,,19.4559,72.0501,1.08696,24.843,7723,CH1,v1,
30896,20250225,63,Cs0.05MA0.1FA0.85PbI3.0,1.73,MACl,14.6,PEAI,0.517,,,Me-4PACz,0.198,DMACPA,0.132,,,,,,,1010,13,5000,40,10,205,110,25,,,,,,,,,,,,,,,19.1646,73.7776,1.0741,24.1841,7724,CH4,v1,
30900,20250225,63,Cs0.05MA0.1FA0.85PbI3.0,1.73,MACl,14.6,PEAI,0.517,,,Me-4PACz,0.198,DMACPA,0.132,,,,,,,985,12,4850,40,10,200,110,25,,,,,,,,,,,,,,,18.5833,72.7332,1.07563,23.7536,7725,CH4,v1,
30908,20250225,63,Cs0.05MA0.1FA0.85PbI3.0,1.73,MACl,14.6,PEAI,0.517,,,Me-4PACz,0.198,DMACPA,0.132,,,,,,,1018,12,5020,40,10,200,110,25,,,,,,,,,,,,,,,19.3949,72.8846,1.08115,24.6131,7727,CH4,v1,
30909,20250225,63,Cs0.05MA0.1FA0.85PbI3.0,1.73,MACl,14.6,PEAI,0.517,,,Me-4PACz,0.198,DMACPA,0.132,,,,,,,1010,12,5050,40,10,195,110,25,,,,,,,,,,,,,,,19.905,72.0455,1.0922,25.2962,7728,CH1,v1,
30913,20250225,63,Cs0.05MA0.1FA0.85PbI3.0,1.73,MACl,14.6,PEAI,0.517,,,Me-4PACz,0.198,DMACPA,0.132,,,,,,,1010,12,5050,40,10,190,110,25,,,,,,,,,,,,,,,20.3675,74.6554,1.09287,24.9636,7729,CH1,v1,
30917,20250225,63,Cs0.05MA0.1FA0.85PbI3.0,1.73,MACl,14.6,PEAI,0.517,,,Me-4PACz,0.198,DMACPA,0.132,,,,,,,990,12,5000,40,10,200,110,25,,,,,,,,,,,,,,,20.0295,74.5686,1.09243,24.5878,7730,CH1,v1,
30923,20250225,63,Cs0.05MA0.1FA0.85PbI3.0,1.73,MACl,14.6,PEAI,0.517,,,Me-4PACz,0.198,DMACPA,0.132,,,,,,,990,14,5030,42,9,210,110,25,,,,,,,,,,,,,,,18.2081,69.0843,1.09465,24.0775,7731,CH3,v1,
30928,20250225,63,Cs0.05MA0.1FA0.85PbI3.0,1.73,MACl,14.6,PEAI,0.517,,,Me-4PACz,0.198,DMACPA,0.132,,,,,,,1070,13,5000,40,14,200,110,30,,,,,,,,,,,,,,,19.0751,74.3703,1.07275,23.9095,7732,CH4,v1,
30936,20250225,63,Cs0.05MA0.1FA0.85PbI3.0,1.73,MACl,14.6,PEAI,0.8,,,Me-4PACz,0.198,DMACPA,0.132,,,,,,,985,10,4780,35,9,160,110,25,,,,,,,,,,,,,,,17.8774,71.38,1.08266,23.1332,7734,CH4,v1,
30937,20250225,63,Cs0.05MA0.1FA0.85PbI3.0,1.73,MACl,14.6,PEAI,0.8,,,Me-4PACz,0.198,DMACPA,0.132,,,,,,,1100,10,5000,40,10,180,115,30,,,,,,,,,,,,,,,19.4173,77.9948,1.00981,24.6538,7735,CH1,v1,
30941,20250225,63,Cs0.05MA0.1FA0.85PbI3.0,1.73,MACl,14.6,PEAI,0.8,,,Me-4PACz,0.198,DMACPA,0.132,,,,,,,985,10,4950,35,8,160,110,30,,,,,,,,,,,,,,,19.9583,72.7027,1.09414,25.0899,7736,CH1,v1,
30945,20250225,63,Cs0.05MA0.1FA0.85PbI3.0,1.73,MACl,14.6,PEAI,0.8,,,Me-4PACz,0.198,DMACPA,0.132,,,,,,,985,10,4850,35,8,160,110,30,,,,,,,,,,,,,,,19.5727,71.2782,1.09373,25.1063,7737,CH1,v1,
30952,20250225,63,Cs0.05MA0.1FA0.85PbI3.0,1.73,MACl,14.6,PEAI,0.8,,,Me-4PACz,0.198,DMACPA,0.132,,,,,,,980,10,4750,35,10,160,110,30,,,,,,,,,,,,,,,18.9514,72.2312,1.08304,24.2254,7738,CH4,v1,
30953,20250225,63,Cs0.05MA0.1FA0.85PbI3.0,1.73,MACl,14.6,PEAI,0.8,,,Me-4PACz,0.198,DMACPA,0.132,,,,,,,980,10,4900,35,8,170,110,30,,,,,,,,,,,,,,,19.0237,70.9545,1.07573,24.9238,7739,CH1,v1,
30957,20250225,63,Cs0.05MA0.1FA0.85PbI3.0,1.73,MACl,14.6,PEAI,0.8,,,Me-4PACz,0.198,DMACPA,0.132,,,,,,,1100,10,5050,40,10,190,110,30,,,,,,,,,,,,,,,19.8252,72.1109,1.08852,25.2569,7740,CH1,v1,
30961,20250225,63,Cs0.05MA0.1FA0.85PbI3.0,1.73,MACl,14.6,PEAI,0.8,,,Me-4PACz,0.198,DMACPA,0.132,,,,,,,980,10,4800,35,8,160,110,25,,,,,,,,,,,,,,,19.4967,72.172,1.10224,24.5084,7741,CH1,v1,
30969,20250225,63,Cs0.05MA0.1FA0.85PbI3.0,1.73,MACl,14.6,PEAI,0.8,,,Me-4PACz,0.198,DMACPA,0.132,,,,,,,980,10,4750,35,8,160,110,30,,,,,,,,,,,,,,,18.8194,70.2472,1.10321,24.2838,7743,CH1,v1,
30973,20250225,63,Cs0.05MA0.1FA0.85PbI3.0,1.73,MACl,14.6,PEAI,0.8,,,Me-4PACz,0.198,DMACPA,0.132,,,,,,,1050,10,4900,35,8,170,110,30,,,,,,,,,,,,,,,19.2841,70.5787,1.099,24.8615,7744,CH1,v1,
30980,20250225,63,Cs0.05MA0.1FA0.85PbI3.0,1.73,MACl,14.6,PEAI,0.8,,,Me-4PACz,0.198,DMACPA,0.132,,,,,,,980,10,4700,35,10,160,110,30,,,,,,,,,,,,,,,18.0854,67.5757,1.07873,24.8099,7745,CH4,v1,
30983,20250225,63,Cs0.05MA0.1FA0.85PbI3.0,1.73,MACl,14.6,PEAI,0.8,,,Me-4PACz,0.198,DMACPA,0.132,,,,,,,980,10,4700,35,8,160,110,25,,,,,,,,,,,,,,,19.4178,73.4544,1.09074,24.2361,7746,CH3,v1,
30987,20250225,63,Cs0.05MA0.1FA0.85PbI3.0,1.73,MACl,14.6,PEAI,0.8,,,Me-4PACz,0.198,DMACPA,0.132,,,,,,,990,10,4800,35,10,160,110,25,,,,,,,,,,,,,,,19.9211,73.9327,1.08943,24.733,7747,CH3,v1,
30991,20250225,63,Cs0.05MA0.1FA0.85PbI3.0,1.73,MACl,14.6,PEAI,0.8,,,Me-4PACz,0.198,DMACPA,0.132,,,,,,,1100,10,5000,40,12,180,115,30,,,,,,,,,,,,,,,19.5792,74.5047,1.08626,24.1923,7748,CH3,v1,
30995,20250225,63,Cs0.05MA0.1FA0.85PbI3.0,1.73,MACl,14.6,PEAI,0.8,,,Me-4PACz,0.198,DMACPA,0.132,,,,,,,985,10,4750,35,8,160,110,25,,,,,,,,,,,,,,,19.3811,72.4216,1.09349,24.4735,7749,CH3,v1,
30999,20250225,63,Cs0.05MA0.1FA0.85PbI3.0,1.73,MACl,14.6,PEAI,0.8,,,Me-4PACz,0.198,DMACPA,0.132,,,,,,,1020,10,5000,35,8,170,110,30,,,,,,,,,,,,,,,19.6184,73.3995,1.09225,24.4708,7750,CH3,v1,
31004,20250225,63,Cs0.05MA0.1FA0.85PbI3.0,1.73,MACl,14.6,PEAI,0.8,,,Me-4PACz,0.198,DMACPA,0.132,,,,,,,1300,10,5100,40,10,180,115,30,,,,,,,,,,,,,,,19.6402,74.4972,1.08363,24.3291,7751,CH4,v1,
31005,20250225,63,Cs0.05MA0.1FA0.85PbI3.0,1.73,MACl,14.6,PEAI,0.8,,,Me-4PACz,0.198,DMACPA,0.132,,,,,,,980,10,4600,35,8,170,110,25,,,,,,,,,,,,,,,19.7737,73.1782,1.10001,24.5645,7752,CH1,v1,
31009,20250225,63,Cs0.05MA0.1FA0.85PbI3.0,1.73,MACl,14.6,PEAI,0.8,,,Me-4PACz,0.198,DMACPA,0.132,,,,,,,1100,10,4800,35,10,160,110,30,,,,,,,,,,,,,,,19.7374,86.2023,0.931632,24.5768,7753,CH1,v1,
31015,20250225,63,Cs0.05MA0.1FA0.85PbI3.0,1.73,MACl,14.6,PEAI,0.8,,,Me-4PACz,0.198,DMACPA,0.132,,,,,,,980,10,4800,35,10,160,110,25,,,,,,,,,,,,,,,19.3661,71.7383,1.09413,24.6729,7754,CH3,v1,
31019,20250225,63,Cs0.05MA0.1FA0.85PbI3.0,1.73,MACl,14.6,PEAI,0.8,,,Me-4PACz,0.198,DMACPA,0.132,,,,,,,995,10,4784,35,10,160,110,25,,,,,,,,,,,,,,,19.4014,75.9179,1.03356,24.7259,7755,CH3,v1,
31021,20250225,63,Cs0.05MA0.1FA0.85PbI3.0,1.73,MACl,14.6,PEAI,0.8,,,Me-4PACz,0.198,DMACPA,0.132,,,,,,,1100,8,4900,37,11,150,110,30,,,,,,,,,,,,,,,18.8704,70.2604,1.09564,24.5134,7756,CH1,v1,
31032,20250225,63,Cs0.1FA0.9PbI2.8Br0.2,1.5,MACl,3.5,PACl,12.0,,,MeO-2PACz,0.11,py3,0.22,,,,,,,990,10,4750,30,8,190,110,30,,,,,,,,,,,,,,,19.1007,72.709,1.13839,23.0764,7758,CH4,v1,
31037,20250225,63,Cs0.1FA0.9PbI2.8Br0.2,1.5,MACl,3.5,PACl,12.0,,,MeO-4PADBC,0.11,py3,0.22,,,,,,,975,10,4800,30,6,175,110,25,,,,,,,,,,,,,,,18.8369,70.7509,1.1504,23.1434,7760,CH1,v1,
31042,20250227,64,Cs0.1FA0.9PbI2.8Br0.2,1.5,MACl,3.5,PACl,12.0,,,MeO-4PADBC,0.11,py3,0.22,,,,,,,1218,10,4990,30,8,199,110,30,,,,,,,,,,,,,,,19.3418,74.5303,1.08303,23.962,7761,CH2,v1,
31057,20250227,64,Cs0.1FA0.9PbI2.8Br0.2,1.5,MACl,3.5,PACl,12.0,,,MeO-4PADBC,0.11,py3,0.22,,,,,,,1032,9,4986,30,6,200,110,30,,,,,,,,,,,,,,,18.8827,76.1649,1.08161,22.9212,7765,CH1,v1,
31061,20250227,64,Cs0.1FA0.9PbI2.8Br0.2,1.5,MACl,3.5,PACl,12.0,,,MeO-4PADBC,0.11,py3,0.22,,,,,,,1168,11,5013,30,8,201,110,30,,,,,,,,,,,,,,,18.2522,73.4242,1.07564,23.1106,7766,CH1,v1,
31070,20250227,64,Cs0.1FA0.9PbI2.8Br0.2,1.5,MACl,3.5,PACl,12.0,,,MeO-4PADBC,0.11,py3,0.22,,,,,,,985,10,5008,30,6,201,110,30,,,,,,,,,,,,,,,16.1735,69.9261,0.995647,23.2305,7768,CH2,v1,
31074,20250227,64,Cs0.1FA0.9PbI2.8Br0.2,1.5,MACl,3.5,PACl,12.0,,,MeO-4PADBC,0.11,py3,0.22,,,,,,,990,10,5006,30,7,161,110,25,,,,,,,,,,,,,,,18.4833,75.0716,1.08045,22.7876,7769,CH2,v1,
31077,20250227,64,Cs0.1FA0.9PbI2.8Br0.2,1.5,MACl,3.5,PACl,12.0,,,MeO-4PADBC,0.11,py3,0.22,,,,,,,1195,10,5003,30,7,200,110,30,,,,,,,,,,,,,,,19.0295,75.5528,1.08262,23.2649,7770,CH1,v1,
31081,20250227,64,Cs0.1FA0.9PbI2.8Br0.2,1.5,MACl,3.5,PACl,12.0,,,MeO-4PADBC,0.11,py3,0.22,,,,,,,1204,10,4996,30,7,199,110,30,,,,,,,,,,,,,,,18.2612,74.8694,1.07251,22.7417,7771,CH1,v1,
31086,20250227,64,Cs0.1FA0.9PbI2.8Br0.2,1.5,MACl,3.5,PACl,12.0,,,MeO-4PADBC,0.11,py3,0.22,,,,,,,998,10,5002,30,7,201,110,30,,,,,,,,,,,,,,,18.8335,72.2378,1.07299,24.298,7772,CH2,v1,
31114,20250227,64,Cs0.1FA0.9PbI2.8Br0.2,1.5,MACl,3.5,PACl,12.0,,,Me-2PACz,0.132,DMACPA,0.198,,,,,,,930,10,4700,30,8,200,110,30,,,,,,,,,,,,,,,19.3732,74.4772,1.05891,24.5651,7779,CH2,v1,
31138,20250227,64,Cs0.1FA0.9PbI2.8Br0.2,1.5,MACl,3.5,PACl,12.0,,,Me-2PACz,0.132,DMACPA,0.198,,,,,,,1300,15,5600,35,11,230,115,20,,,,,,,,,,,,,,,19.7159,75.9258,1.0894,23.8362,7785,CH2,v1,
31146,20250227,64,Cs0.1FA0.9PbI2.8Br0.2,1.5,MACl,3.5,PACl,12.0,,,Me-2PACz,0.132,DMACPA,0.198,,,,,,,997,10,4701,35,8,200,115,30,,,,,,,,,,,,,,,18.6766,89.4398,0.91621,22.7914,7787,CH2,v1,
31150,20250227,64,Cs0.1FA0.9PbI2.8Br0.2,1.5,MACl,3.5,PACl,12.0,,,Me-2PACz,0.132,DMACPA,0.198,,,,,,,942,9,5980,35,9,179,110,30,,,,,,,,,,,,,,,19.6067,76.1689,1.08378,23.7512,7788,CH2,v1,
31156,20250227,64,Cs0.1FA0.9PbI2.8Br0.2,1.5,MACl,3.5,PACl,12.0,,,Me-2PACz,0.132,DMACPA,0.198,,,,,,,1039,9,4682,30,8,199,115,30,,,,,,,,,,,,,,,18.5343,80.0732,0.98601,23.4752,7789,CH4,v1,
31161,20250227,64,Cs0.1FA0.9PbI2.8Br0.2,1.5,MACl,3.5,PACl,12.0,,,Me-2PACz,0.132,DMACPA,0.198,,,,,,,998,10,4701,35,8,200,115,30,,,,,,,,,,,,,,,18.3397,70.5824,1.07538,24.1621,7791,CH1,v1,
31166,20250227,64,Cs0.1FA0.9PbI2.8Br0.2,1.5,MACl,3.5,PACl,12.0,,,Me-2PACz,0.132,DMACPA,0.198,,,,,,,912,10,5992,35,9,179,110,30,,,,,,,,,,,,,,,19.2073,75.9605,1.0828,23.3524,7792,CH2,v1,
31169,20250227,64,Cs0.1FA0.9PbI2.8Br0.2,1.5,MACl,3.5,PACl,12.0,,,Me-2PACz,0.132,DMACPA,0.198,,,,,,,1002,9,4635,30,8,209,110,30,,,,,,,,,,,,,,,19.7946,77.5319,1.08878,23.449,7793,CH1,v1,
31174,20250227,64,Cs0.1FA0.9PbI2.8Br0.2,1.5,MACl,3.5,PACl,12.0,,,Me-2PACz,0.132,DMACPA,0.198,,,,,,,915,10,5991,35,9,179,110,30,,,,,,,,,,,,,,,18.7578,77.7897,1.06895,22.5581,7794,CH2,v1,
31177,20250227,64,Cs0.1FA0.9PbI2.8Br0.2,1.5,MACl,3.5,PACl,12.0,,,Me-2PACz,0.132,DMACPA,0.198,,,,,,,1197,10,5001,30,8,200,110,30,,,,,,,,,,,,,,,19.2008,77.2838,1.08362,22.9275,7795,CH1,v1,
31182,20250227,64,Cs0.1FA0.9PbI2.8Br0.2,1.5,MACl,3.5,PACl,12.0,,,Me-2PACz,0.132,DMACPA,0.198,,,,,,,1213,10,4992,30,8,199,110,30,,,,,,,,,,,,,,,19.6053,77.1566,1.08514,23.4162,7796,CH2,v1,
31192,20250227,64,Cs0.05MA0.16FA0.79PbI2.9Br0.1,1.73,MACl,7.0,PMACl,0.7,,,Me-4PACz,0.165,py3,0.165,,,,,,,1069,9,4968,30,7,158,110,30,,,,,,,,,,,,,,,19.5671,76.3958,1.09865,23.313,7798,CH4,v1,
31196,20250227,64,Cs0.05MA0.16FA0.79PbI2.9Br0.1,1.73,MACl,7.0,PMACl,0.7,,,Me-4PACz,0.165,py3,0.165,,,,,,,1034,9,4984,30,6,159,110,25,,,,,,,,,,,,,,,19.6687,76.4461,1.08166,23.7864,7799,CH4,v1,
31204,20250227,64,Cs0.05MA0.16FA0.79PbI2.9Br0.1,1.73,MACl,7.0,PMACl,0.7,,,Me-4PACz,0.198,py3,0.132,,,,,,,1000,10,4700,30,11,160,115,30,,,,,,,,,,,,,,,12.5515,61.134,1.03764,19.7863,7801,CH4,v1,
31209,20250227,64,Cs0.05MA0.16FA0.79PbI2.9Br0.1,1.73,MACl,7.0,PMACl,0.7,,,Me-4PACz,0.198,2PACz,0.132,,,,,,,1090,8,4658,30,7,157,115,30,,,,,,,,,,,,,,,19.7424,76.1975,1.08938,23.7837,7803,CH1,v1,
31214,20250227,64,Cs0.05MA0.16FA0.79PbI2.9Br0.1,1.73,MACl,7.0,PMACl,0.7,,,Me-4PACz,0.198,2PACz,0.132,,,,,,,1019,10,4991,30,6,159,110,30,,,,,,,,,,,,,,,20.2518,80.5872,1.05256,23.8755,7804,CH2,v1,
31221,20250227,64,Cs0.05MA0.16FA0.79PbI2.9Br0.1,1.73,MACl,7.0,PMACl,0.7,,,Me-4PACz,0.198,py3,0.132,,,,,,,966,11,4716,30,11,161,115,30,,,,,,,,,,,,,,,17.5351,74.3893,1.06269,22.1816,7806,CH1,v1,
31236,20250227,64,Cs0.05MA0.16FA0.79PbI2.9Br0.1,1.73,MACl,7.0,PMACl,0.7,,,py3,0.165,DMACPA,0.165,,,,,,,1000,15,5000,35,12,160,110,30,,,,,,,,,,,,,,,19.9528,82.433,1.02744,23.5584,7809,CH4,v1,
31244,20250227,64,Cs0.05MA0.16FA0.79PbI2.9Br0.1,1.73,MACl,7.0,PMACl,0.7,,,py3,0.165,DMACPA,0.165,,,,,,,1000,15,5000,35,12,220,110,20,,,,,,,,,,,,,,,16.7878,63.1543,1.11594,23.8205,7811,CH4,v1,
31246,20250227,64,Cs0.05MA0.16FA0.79PbI2.9Br0.1,1.73,MACl,7.0,PMACl,0.7,,,py3,0.165,DMACPA,0.165,,,,,,,1000,15,5000,35,10,180,110,30,,,,,,,,,,,,,,,17.952,71.34,1.06943,23.5302,7812,CH2,v1,
31249,20250227,64,Cs0.05MA0.16FA0.79PbI2.9Br0.1,1.73,MACl,7.0,PMACl,0.7,,,py3,0.165,DMACPA,0.165,,,,,,,1200,10,5200,35,7,180,110,30,,,,,,,,,,,,,,,12.8124,50.26,1.07177,23.7851,7813,CH1,v1,
31257,20250227,64,Cs0.05MA0.16FA0.79PbI2.9Br0.1,1.73,MACl,7.0,PMACl,0.7,,,py3,0.165,DMACPA,0.165,,,,,,,1200,10,5000,30,12,200,110,25,,,,,,,,,,,,,,,17.8536,70.8716,1.07608,23.4105,7815,CH1,v1,
31261,20250227,64,Cs0.05MA0.16FA0.79PbI2.9Br0.1,1.73,MACl,7.0,PMACl,0.7,,,py3,0.165,DMACPA,0.165,,,,,,,1200,10,5000,30,12,180,110,30,,,,,,,,,,,,,,,17.3787,70.3645,1.07365,23.004,7816,CH1,v1,
31266,20250227,64,Cs0.05MA0.16FA0.79PbI2.9Br0.1,1.73,MACl,7.0,PMACl,0.7,,,py3,0.165,DMACPA,0.165,,,,,,,1002,15,4999,35,10,160,105,30,,,,,,,,,,,,,,,18.7302,68.4365,1.10087,24.861,7817,CH2,v1,
31270,20250227,64,Cs0.05MA0.16FA0.79PbI2.9Br0.1,1.73,MACl,7.0,PMACl,0.7,,,py3,0.165,DMACPA,0.165,,,,,,,1033,14,4985,35,10,179,110,30,,,,,,,,,,,,,,,17.4621,69.0789,1.08503,23.2975,7818,CH2,v1,
31273,20250227,64,Cs0.05MA0.16FA0.79PbI2.9Br0.1,1.73,MACl,7.0,PMACl,0.7,,,py3,0.165,DMACPA,0.165,,,,,,,1200,10,5200,35,10,180,110,30,,,,,,,,,,,,,,,17.5496,70.9174,1.07705,22.9763,7819,CH1,v1,
31279,20250227,64,Cs0.05MA0.16FA0.79PbI2.9Br0.1,1.73,MACl,7.0,PMACl,0.7,,,py3,0.165,DMACPA,0.165,,,,,,,1000,15,5000,35,10,160,105,30,,,,,,,,,,,,,,,19.1596,86.5375,0.917869,24.1214,7820,CH3,v1,
31281,20250227,64,Cs0.05MA0.16FA0.79PbI2.9Br0.1,1.73,MACl,7.0,PMACl,0.7,,,py3,0.165,DMACPA,0.165,,,,,,,981,15,5009,35,12,221,110,20,,,,,,,,,,,,,,,17.5041,69.0287,1.09632,23.1298,7821,CH1,v1,
31286,20250227,64,Cs0.05MA0.16FA0.79PbI2.9Br0.1,1.73,MACl,7.0,PMACl,0.7,,,py3,0.165,DMACPA,0.165,,,,,,,970,16,5014,35,12,161,110,30,,,,,,,,,,,,,,,17.4028,69.6676,1.06378,23.482,7822,CH2,v1,
31293,20250227,64,Cs0.05MA0.16FA0.79PbI2.9Br0.1,1.73,MACl,7.0,PMACl,0.7,,,py3,0.165,DMACPA,0.165,,,,,,,1221,10,5190,35,7,179,110,30,,,,,,,,,,,,,,,17.1003,68.7824,1.06649,23.3115,7824,CH1,v1,
31297,20250227,64,Cs0.05MA0.16FA0.79PbI2.9Br0.1,1.73,MACl,7.0,PMACl,0.7,,,py3,0.083,DMACPA,0.248,,,,,,,1005,15,4998,35,10,160,105,30,,,,,,,,,,,,,,,20.3175,75.9596,1.10323,24.2449,7825,CH1,v1,
31302,20250227,64,Cs0.05MA0.16FA0.79PbI2.9Br0.1,1.73,MACl,7.0,PMACl,0.7,,,py3,0.083,DMACPA,0.248,,,,,,,1000,15,5000,35,10,160,105,30,,,,,,,,,,,,,,,20.9182,76.4645,1.10433,24.7722,7826,CH2,v1,
31312,20250227,64,Cs0.05MA0.16FA0.79PbI2.9Br0.1,1.73,MACl,7.0,PMACl,0.7,,,py3,0.083,DMACPA,0.248,,,,,,,1000,15,5000,35,10,180,110,30,,,,,,,,,,,,,,,19.8837,74.5219,1.105,24.1463,7828,CH4,v1,
31313,20250227,64,Cs0.05MA0.16FA0.79PbI2.9Br0.1,1.73,MACl,7.0,PEAI,0.8,,,Me-4PACz,0.198,py3,0.132,,,,,,,1500,10,4800,35,6,170,110,30,,,,,,,,,,,,,,,19.1519,74.3366,1.10314,23.355,7829,CH1,v1,
31321,20250227,64,Cs0.05MA0.16FA0.79PbI2.9Br0.1,1.73,MACl,7.0,PEAI,0.8,,,Me-4PACz,0.198,py3,0.132,,,,,,,2000,10,5500,28,5,180,100,30,,,,,,,,,,,,,,,18.2808,74.0352,1.10693,22.3068,7831,CH1,v1,
31329,20250227,64,Cs0.05MA0.16FA0.79PbI2.9Br0.1,1.73,MACl,7.0,PEAI,0.8,,,Me-4PACz,0.198,py3,0.132,,,,,,,1949,11,5523,28,5,182,100,25,,,,,,,,,,,,,,,19.0451,74.3165,1.11116,23.0632,7833,CH1,v1,
31336,20250227,64,Cs0.05MA0.16FA0.79PbI2.9Br0.1,1.73,MACl,7.0,PEAI,0.8,,,Me-4PACz,0.198,py3,0.132,,,,,,,1982,12,5008,30,6,191,110,30,,,,,,,,,,,,,,,15.0034,58.2985,1.11644,23.0514,7834,CH4,v1,
31340,20250227,64,Cs0.05MA0.16FA0.79PbI2.9Br0.1,1.73,MACl,7.0,PEAI,0.8,,,Me-4PACz,0.198,py3,0.132,,,,,,,1477,10,4811,35,6,171,110,30,,,,,,,,,,,,,,,17.6082,70.3416,1.10398,22.6747,7835,CH4,v1,
31345,20250227,64,Cs0.05MA0.1FA0.85PbI3.0,1.73,MACl,14.6,PEAI,0.517,,,Me-4PACz,0.165,DMACPA,0.165,,,,,,,1000,10,4800,35,8,160,110,20,,,,,,,,,,,,,,,19.7971,71.7893,1.15418,23.893,7837,CH1,v1,
31352,20250227,64,Cs0.05MA0.1FA0.85PbI3.0,1.73,MACl,14.6,PEAI,0.517,,,Me-4PACz,0.165,DMACPA,0.165,,,,,,,1000,10,4800,35,8,170,110,25,,,,,,,,,,,,,,,20.264,81.7726,1.07334,23.0877,7838,CH4,v1,
31357,20250227,64,Cs0.05MA0.1FA0.85PbI3.0,1.73,MACl,14.6,PEAI,0.517,,,Me-4PACz,0.165,DMACPA,0.165,,,,,,,1000,10,4800,35,8,160,110,25,,,,,,,,,,,,,,,18.7369,72.1905,1.14505,22.667,7840,CH1,v1,
31361,20250227,64,Cs0.05MA0.1FA0.85PbI3.0,1.73,MACl,14.6,PEAI,0.517,,,Me-4PACz,0.165,DMACPA,0.165,,,,,,,1004,10,4798,35,8,160,110,25,,,,,,,,,,,,,,,19.0806,73.2872,1.11469,23.3565,7841,CH1,v1,
31366,20250227,64,Cs0.05MA0.1FA0.85PbI3.0,1.73,MACl,14.6,PEAI,0.517,,,Me-4PACz,0.165,DMACPA,0.165,,,,,,,1020,10,4791,30,8,159,110,25,,,,,,,,,,,,,,,20.6571,75.5662,1.12405,24.3195,7842,CH2,v1,
31370,20250227,64,Cs0.05MA0.1FA0.85PbI3.0,1.73,MACl,14.6,PEAI,0.517,,,Me-4PACz,0.165,DMACPA,0.165,,,,,,,1000,10,4800,35,10,160,110,25,,,,,,,,,,,,,,,20.1443,75.5609,1.1246,23.7058,7843,CH2,v1,
31374,20250227,64,Cs0.05MA0.1FA0.85PbI3.0,1.73,MACl,14.6,PEAI,0.517,,,Me-4PACz,0.165,DMACPA,0.165,,,,,,,1000,10,4800,30,8,160,110,20,,,,,,,,,,,,,,,19.9318,73.5183,1.13663,23.8524,7844,CH2,v1,
31382,20250227,64,Cs0.05MA0.1FA0.85PbI3.0,1.73,MACl,14.6,PEAI,0.517,,,Me-4PACz,0.165,DMACPA,0.165,,,,,,,1093,8,4857,35,7,177,110,25,,,,,,,,,,,,,,,15.8026,55.7728,1.11364,25.4426,7846,CH2,v1,
31385,20250227,64,Cs0.05MA0.1FA0.85PbI3.0,1.73,MACl,14.6,PEAI,0.517,,,Me-4PACz,0.165,DMACPA,0.165,,,,,,,1022,10,4790,30,8,159,110,20,,,,,,,,,,,,,,,20.4477,76.0375,1.13742,23.6426,7847,CH1,v1,
31390,20250227,64,Cs0.05MA0.1FA0.85PbI3.0,1.73,MACl,14.6,PEAI,0.517,,,Me-4PACz,0.165,DMACPA,0.165,,,,,,,986,10,4806,35,8,170,110,25,,,,,,,,,,,,,,,20.4787,75.1827,1.14229,23.8456,7848,CH2,v1,
31393,20250227,64,Cs0.05MA0.1FA0.85PbI3.0,1.73,MACl,14.6,PEAI,0.517,,,Me-4PACz,0.198,DMACPA,0.132,,,,,,,1026,10,4888,35,6,179,110,25,,,,,,,,,,,,,,,19.2479,71.9212,1.11706,23.9579,7849,CH1,v1,
31397,20250227,64,Cs0.05MA0.1FA0.85PbI3.0,1.73,MACl,14.6,PEAI,0.517,,,Me-4PACz,0.198,DMACPA,0.132,,,,,,,1006,10,4797,35,8,170,110,25,,,,,,,,,,,,,,,18.7284,74.9378,1.13251,22.0678,7850,CH1,v1,
31404,20250227,64,Cs0.05MA0.1FA0.85PbI3.0,1.73,MACl,14.6,PEAI,0.517,,,Me-4PACz,0.198,DMACPA,0.132,,,,,,,1022,10,4790,35,8,169,110,25,,,,,,,,,,,,,,,20.3641,75.8713,1.14481,23.4452,7851,CH4,v1,
31421,20250227,64,Cs0.05MA0.1FA0.85PbI3.0,1.73,MACl,14.6,PEAI,0.517,,,Me-4PACz,0.198,DMACPA,0.132,,,,,,,940,11,4828,35,9,162,110,25,,,,,,,,,,,,,,,21.3077,77.168,1.1136,24.7953,7856,CH1,v1,
31432,20250227,64,Cs0.05MA0.1FA0.85PbI3.0,1.73,MACl,14.6,PEAI,0.517,,,py3,0.165,DMACPA,0.165,,,,,,,949,11,4824,35,10,162,110,25,,,,,,,,,,,,,,,19.6123,73.4893,1.14295,23.3495,7858,CH4,v1,
31433,20250227,64,Cs0.05MA0.1FA0.85PbI3.0,1.73,MACl,14.6,PEAI,0.517,,,py3,0.165,DMACPA,0.165,,,,,,,1025,10,4789,35,8,159,110,25,,,,,,,,,,,,,,,18.6762,71.8573,1.11581,23.2932,7859,CH1,v1,
31437,20250227,64,Cs0.05MA0.1FA0.85PbI3.0,1.73,MACl,14.6,PEAI,0.517,,,py3,0.165,DMACPA,0.165,,,,,,,980,10,4809,35,8,161,110,20,,,,,,,,,,,,,,,20.4873,77.223,1.13158,23.4453,7860,CH1,v1,
31445,20250227,64,Cs0.05MA0.1FA0.85PbI3.0,1.73,MACl,14.6,PEAI,0.8,,,Me-4PACz,0.165,DMACPA,0.165,,,,,,,1100,10,4900,35,10,210,110,25,,,,,,,,,,,,,,,20.0322,74.9701,1.12148,23.8258,7862,CH1,v1,
31468,20250227,64,Cs0.05MA0.1FA0.85PbI3.0,1.73,MACl,14.6,PEAI,0.8,,,Me-4PACz,0.198,DMACPA,0.132,,,,,,,1100,10,4900,35,10,210,110,25,,,,,,,,,,,,,,,21.0453,76.2485,1.13753,24.264,7867,CH4,v1,
31477,20250227,64,Cs0.05MA0.1FA0.85PbI3.0,1.73,MACl,14.6,PEAI,0.8,,,Me-4PACz,0.198,DMACPA,0.132,,,,,,,1200,10,5000,40,10,170,110,25,,,,,,,,,,,,,,,19.9895,74.3336,1.14133,23.5616,7870,CH1,v1,
31489,20250227,64,Cs0.05MA0.1FA0.85PbI3.0,1.73,MACl,14.6,PEAI,0.8,,,py3,0.165,DMACPA,0.165,,,,,,,1016,10,4792,35,10,169,115,25,,,,,,,,,,,,,,,17.8514,69.5267,1.12407,22.8416,7873,CH1,v1,
31496,20250227,64,Cs0.05MA0.1FA0.85PbI3.0,1.73,MACl,14.6,PEAI,0.8,,,py3,0.165,DMACPA,0.165,,,,,,,1009,10,4796,35,10,170,110,25,,,,,,,,,,,,,,,20.207,75.634,1.14495,23.3345,7874,CH4,v1,
31500,20250227,64,Cs0.05MA0.1FA0.85PbI3.0,1.73,MACl,14.6,PEAI,0.8,,,py3,0.165,DMACPA,0.165,,,,,,,1131,11,5032,40,9,172,110,25,,,,,,,,,,,,,,,20.134,74.2037,1.14603,23.6761,7875,CH4,v1,
31506,20250227,64,Cs0.1FA0.9PbI2.8Br0.2,1.5,MACl,3.5,PACl,12.0,,,MeO-4PADBC,0.11,py3,0.22,,,,,,,1003,10,5000,30,6,160,110,25,,,,,,,,,,,,,,,19.8198,75.7382,1.08484,24.1224,7877,CH2,v1,
31510,20250227,64,Cs0.1FA0.9PbI2.8Br0.2,1.5,MACl,3.5,PACl,12.0,,,MeO-4PADBC,0.11,py3,0.22,,,,,,,1174,11,5011,30,8,200,110,30,,,,,,,,,,,,,,,19.6507,75.6935,1.08615,23.9019,7878,CH2,v1,
31513,20250227,64,Cs0.1FA0.9PbI2.8Br0.2,1.5,MACl,3.5,PACl,12.0,,,MeO-4PADBC,0.11,py3,0.22,,,,,,,1180,10,5009,30,8,201,110,30,,,,,,,,,,,,,,,18.0744,73.3734,1.07235,22.9716,7879,CH1,v1,
31518,20250227,64,Cs0.1FA0.9PbI2.8Br0.2,1.5,MACl,3.5,PACl,12.0,,,MeO-4PADBC,0.11,py3,0.22,,,,,,,1175,10,5012,30,8,201,110,30,,,,,,,,,,,,,,,18.4342,76.8875,0.956603,25.0632,7880,CH2,v1,
31525,20250305,65,Cs0.05MA0.1FA0.85PbI3.0,1.73,MACl,14.6,PEAI,0.517,,,Me-4PACz,0.248,DMACPA,0.083,,,,,,,1000,10,5000,40,10,160,110,25,,,,,,,,,,,,,,,17.9399,68.3151,1.12439,23.3553,7882,CH1,v1,
31532,20250305,65,Cs0.05MA0.1FA0.85PbI3.0,1.73,MACl,14.6,PEAI,0.517,,,Me-4PACz,0.248,DMACPA,0.083,,,,,,,1000,10,5000,40,10,160,115,25,,,,,,,,,,,,,,,20.5395,81.955,1.10285,22.7247,7883,CH4,v1,
31540,20250305,65,Cs0.05MA0.1FA0.85PbI3.0,1.73,MACl,14.6,PEAI,0.517,,,Me-4PACz,0.248,DMACPA,0.083,,,,,,,1000,10,4800,35,10,160,110,25,,,,,,,,,,,,,,,22.4819,82.0232,1.10815,24.7343,7885,CH4,v1,
31544,20250305,65,Cs0.05MA0.1FA0.85PbI3.0,1.73,MACl,14.6,PEAI,0.517,,,Me-4PACz,0.248,DMACPA,0.083,,,,,,,1000,12,4800,35,10,180,110,25,,,,,,,,,,,,,,,21.6123,81.7907,1.11397,23.7205,7886,CH4,v1,
31545,20250305,65,Cs0.05MA0.1FA0.85PbI3.0,1.73,MACl,14.6,PEAI,0.517,,,Me-4PACz,0.198,DMACPA,0.132,,,,,,,1000,10,5000,40,12,160,110,25,,,,,,,,,,,,,,,23.3349,83.9151,1.11562,24.9259,7887,CH1,v1,
31553,20250305,65,Cs0.05MA0.1FA0.85PbI3.0,1.73,MACl,14.6,PEAI,0.517,,,Me-4PACz,0.198,DMACPA,0.132,,,,,,,1000,10,5000,40,10,180,110,25,,,,,,,,,,,,,,,22.5874,88.5531,1.02761,24.8217,7889,CH1,v1,
31559,20250305,65,Cs0.05MA0.1FA0.85PbI3.0,1.73,MACl,14.6,PEAI,0.517,,,Me-4PACz,0.198,DMACPA,0.132,,,,,,,1000,10,5000,40,10,160,110,25,,,,,,,,,,,,,,,23.3462,82.6682,1.12216,25.1665,7890,CH3,v1,
31561,20250305,65,Cs0.05MA0.1FA0.85PbI3.0,1.73,MACl,14.6,PEAI,0.517,,,Me-4PACz,0.198,DMACPA,0.132,,,,,,,1000,12,5000,35,10,160,110,25,,,,,,,,,,,,,,,21.8441,81.6883,1.12783,23.71,7891,CH1,v1,
31565,20250305,65,Cs0.05MA0.1FA0.85PbI3.0,1.73,MACl,14.6,PEAI,0.517,,,Me-4PACz,0.198,DMACPA,0.132,,,,,,,1000,10,5000,40,10,190,110,25,,,,,,,,,,,,,,,21.996,82.5127,1.10891,24.0397,7892,CH1,v1,
31572,20250305,65,Cs0.05MA0.1FA0.85PbI3.0,1.73,MACl,14.6,PEAI,0.517,,,Me-4PACz,0.198,DMACPA,0.132,,,,,,,1000,10,5000,35,10,160,110,25,,,,,,,,,,,,,,,18.19,67.4267,1.09852,24.558,7893,CH4,v1,
31579,20250305,65,Cs0.05MA0.1FA0.85PbI3.0,1.73,MACl,14.6,PEAI,0.517,,,Me-4PACz,0.198,DMACPA,0.132,,,,,,,1000,10,5000,40,10,200,110,25,,,,,,,,,,,,,,,23.0036,81.3952,1.12678,25.0818,7895,CH3,v1,
31583,20250305,65,Cs0.05MA0.1FA0.85PbI3.0,1.73,MACl,14.6,PEAI,0.517,,,Me-4PACz,0.198,DMACPA,0.132,,,,,,,1000,10,4800,35,12,160,110,25,,,,,,,,,,,,,,,22.1757,85.3685,1.10276,23.5558,7896,CH3,v1,
31585,20250305,65,Cs0.05MA0.1FA0.85PbI3.0,1.73,MACl,14.6,PEAI,0.517,,,Me-4PACz,0.198,DMACPA,0.132,,,,,,,1000,12,5000,40,10,200,110,25,,,,,,,,,,,,,,,21.6741,79.8725,1.1187,24.2565,7897,CH1,v1,
31592,20250305,65,Cs0.05MA0.1FA0.85PbI3.0,1.73,MACl,14.6,PEAI,0.517,,,Me-4PACz,0.198,DMACPA,0.132,,,,,,,1000,10,5000,40,8,200,110,25,,,,,,,,,,,,,,,22.3119,81.4144,1.10572,24.7851,7898,CH4,v1,
31598,20250305,65,Cs0.05MA0.1FA0.85PbI3.0,1.73,MACl,14.6,PEAI,0.517,,,Me-4PACz,0.198,DMACPA,0.132,,,,,,,1000,15,5000,35,10,160,110,25,,,,,,,,,,,,,,,23.2223,81.9773,1.11943,25.3055,7900,CH2,v1,
31603,20250305,65,Cs0.05MA0.1FA0.85PbI3.0,1.73,MACl,14.6,PEAI,0.517,,,Me-4PACz,0.198,DMACPA,0.132,,,,,,,1000,10,4800,35,10,160,110,25,,,,,,,,,,,,,,,22.1606,78.9314,1.11094,25.272,7901,CH3,v1,
31608,20250305,65,Cs0.05MA0.1FA0.85PbI3.0,1.73,MACl,14.6,PEAI,0.517,,,Me-4PACz,0.198,DMACPA,0.132,,,,,,,1000,10,5000,35,8,160,110,25,,,,,,,,,,,,,,,22.066,82.4007,1.10821,24.1641,7902,CH4,v1,
31612,20250305,65,Cs0.05MA0.1FA0.85PbI3.0,1.73,MACl,14.6,PEAI,0.517,,,Me-4PACz,0.198,DMACPA,0.132,,,,,,,1100,10,5000,40,12,160,110,20,,,,,,,,,,,,,,,16.5984,59.8101,1.09797,25.2755,7903,CH4,v1,
