Repository: MI-Materials-Intelligence/Recipe-Language-Model

# Learning Layer

## Overview

In the learning layer, the formulas and parameters are encoded and then tokenised into recipes as inputs. Through atomic skills of data extraction, cleaning, and matching, these data are organised into standardised datasets, providing the basis for RLM training and iterative recipe refinement.

Key Atomic Skills:
- **Cleaning**: Preprocessing and outlier cleaning
- **Matching**: Matching data pairs based on variables
- **Extraction**: Data extraction from robotic boxes

File: seven_ai_layers_robotics/learning/data/data50764_from_db.csv (part 12 of 253)
No,date,rank,Formula PVK,Concentration PVK,Formula Additive 1,Concentration Additive 1,Formula Additive 2,Concentration Additive 2,Formula Additive 3,Concentration Additive 3,Formula SAM 1,Concentration SAM 1,Formula SAM 2,Concentration SAM 2,Formula SAM 3,Concentration SAM 3,Spin Coating Speed SAM,Spin Coating Time SAM,Annealed Temperature SAM,Annealed Time SAM,Spin Coating Speed PVK 1,Spin Coating Time PVK 1,Spin Coating Speed PVK 2,Spin Coating Time PVK 2,Antisolvent Dropping Timing,Antisolvent Volume,Annealed Temperature PVK,Annealed Time PVK,Formula Passivator 1,Concentration Passivator 1,Formula Passivator 2,Concentration Passivator 2,Formula Passivator 3,Concentration Passivator 3,Formula Passivator 4,Concentration Passivator 4,Spin Coating Speed Passivator,Spin Coating Time Passivator,Passivator Dropping Timing,Passivator Volume,Annealed Temperature Passivator,Annealed Time Passivator,PCE,FF,Voc,Jsc,Product,Channel,From,upload_time
2942,20240925,8,Cs0.08MA0.12FA0.8PbI2.8Br0.2,1.4,,,,,,,,,,,,,,,,,1000,10,5000,25,15,120,105,30,,,,,,,,,,,,,,,9.7851,64.18,0.84141,18.12,736,CH2,v0,
2943,20240925,8,Cs0.08MA0.12FA0.8PbI2.8Br0.2,1.4,,,,,,,,,,,,,,,,,1000,10,5000,25,15,120,105,30,,,,,,,,,,,,,,,9.1669,54.964,0.8996,18.54,736,CH3,v0,
2944,20240925,8,Cs0.08MA0.12FA0.8PbI2.8Br0.2,1.4,,,,,,,,,,,,,,,,,1000,10,5000,25,15,120,105,30,,,,,,,,,,,,,,,6.3816,55.093,0.64804,17.874,736,CH4,v0,
2945,20240925,8,Cs0.04MA0.16FA0.8PbI2.8Br0.2,1.35,,,,,,,,,,,,,,,,,1000,10,5000,25,15,120,105,30,,,,,,,,,,,,,,,0.0,0.0,0.013848,8.5979,737,CH1,v0,
2946,20240925,8,Cs0.04MA0.16FA0.8PbI2.8Br0.2,1.35,,,,,,,,,,,,,,,,,1000,10,5000,25,15,120,105,30,,,,,,,,,,,,,,,0.0,0.0,0.009192,7.2914,737,CH2,v0,
2947,20240925,8,Cs0.04MA0.16FA0.8PbI2.8Br0.2,1.35,,,,,,,,,,,,,,,,,1000,10,5000,25,15,120,105,30,,,,,,,,,,,,,,,0.0,0.0,0.006744,5.9562,737,CH3,v0,
2948,20240925,8,Cs0.04MA0.16FA0.8PbI2.8Br0.2,1.35,,,,,,,,,,,,,,,,,1000,10,5000,25,15,120,105,30,,,,,,,,,,,,,,,0.0029693,0.99054,0.029502,10.161,737,CH4,v0,
2949,20240925,8,Cs0.04MA0.16FA0.8PbI2.8Br0.2,1.35,,,,,,,,,,,,,,,,,1000,10,5000,25,15,120,105,30,,,,,,,,,,,,,,,0.00025203,0.29151,0.010545,8.1988,738,CH1,v0,
2950,20240925,8,Cs0.04MA0.16FA0.8PbI2.8Br0.2,1.35,,,,,,,,,,,,,,,,,1000,10,5000,25,15,120,105,30,,,,,,,,,,,,,,,0.0,0.0,0.012314,9.3483,738,CH2,v0,
2951,20240925,8,Cs0.04MA0.16FA0.8PbI2.8Br0.2,1.35,,,,,,,,,,,,,,,,,1000,10,5000,25,15,120,105,30,,,,,,,,,,,,,,,0.0068246,5.0111,0.014267,9.5456,738,CH3,v0,
2952,20240925,8,Cs0.04MA0.16FA0.8PbI2.8Br0.2,1.35,,,,,,,,,,,,,,,,,1000,10,5000,25,15,120,105,30,,,,,,,,,,,,,,,0.10938,75.196,0.01711,8.5014,738,CH4,v0,
2953,20240925,8,Cs0.04MA0.16FA0.8PbI2.8Br0.2,1.35,,,,,,,,,,,,,,,,,1000,10,5000,25,15,120,105,30,,,,,,,,,,,,,,,0.0,0.0,0.33157,11.294,739,CH1,v0,
2954,20240925,8,Cs0.04MA0.16FA0.8PbI2.8Br0.2,1.35,,,,,,,,,,,,,,,,,1000,10,5000,25,15,120,105,30,,,,,,,,,,,,,,,0.40281,26.217,0.13678,11.233,739,CH2,v0,
2955,20240925,8,Cs0.04MA0.16FA0.8PbI2.8Br0.2,1.35,,,,,,,,,,,,,,,,,1000,10,5000,25,15,120,105,30,,,,,,,,,,,,,,,0.26555,22.624,0.10631,11.04,739,CH3,v0,
2956,20240925,8,Cs0.04MA0.16FA0.8PbI2.8Br0.2,1.35,,,,,,,,,,,,,,,,,1000,10,5000,25,15,120,105,30,,,,,,,,,,,,,,,2.2011,33.572,0.5634,11.637,739,CH4,v0,
2957,20240925,8,Cs0.04MA0.16FA0.8PbI2.8Br0.2,1.35,,,,,,,,,,,,,,,,,1000,10,5000,25,15,120,105,30,,,,,,,,,,,,,,,0.67643,27.691,0.18859,12.953,740,CH1,v0,
2958,20240925,8,Cs0.04MA0.16FA0.8PbI2.8Br0.2,1.35,,,,,,,,,,,,,,,,,1000,10,5000,25,15,120,105,30,,,,,,,,,,,,,,,0.918,29.672,0.21068,14.685,740,CH2,v0,
2959,20240925,8,Cs0.04MA0.16FA0.8PbI2.8Br0.2,1.35,,,,,,,,,,,,,,,,,1000,10,5000,25,15,120,105,30,,,,,,,,,,,,,,,0.98138,30.061,0.2262,14.433,740,CH3,v0,
2960,20240925,8,Cs0.04MA0.16FA0.8PbI2.8Br0.2,1.35,,,,,,,,,,,,,,,,,1000,10,5000,25,15,120,105,30,,,,,,,,,,,,,,,0.89008,29.758,0.25729,11.625,740,CH4,v0,
2961,20240925,8,Cs0.04MA0.16FA0.8PbI2.8Br0.2,1.35,,,,,,,,,,,,,,,,,1000,10,5000,25,15,120,105,30,,,,,,,,,,,,,,,3.0188,46.907,0.60733,10.597,741,CH1,v0,
2962,20240925,8,Cs0.04MA0.16FA0.8PbI2.8Br0.2,1.35,,,,,,,,,,,,,,,,,1000,10,5000,25,15,120,105,30,,,,,,,,,,,,,,,3.6852,69.61,0.45633,11.601,741,CH2,v0,
2963,20240925,8,Cs0.04MA0.16FA0.8PbI2.8Br0.2,1.35,,,,,,,,,,,,,,,,,1000,10,5000,25,15,120,105,30,,,,,,,,,,,,,,,0.49561,15.414,0.28181,11.41,741,CH3,v0,
2964,20240925,8,Cs0.04MA0.16FA0.8PbI2.8Br0.2,1.35,,,,,,,,,,,,,,,,,1000,10,5000,25,15,120,105,30,,,,,,,,,,,,,,,3.9478,55.368,0.66928,10.653,741,CH4,v0,
2965,20240925,8,Cs0.04MA0.16FA0.8PbI2.8Br0.2,1.35,,,,,,,,,,,,,,,,,1000,10,5000,25,15,120,105,30,,,,,,,,,,,,,,,2.4463,54.806,0.35418,12.603,742,CH1,v0,
2966,20240925,8,Cs0.04MA0.16FA0.8PbI2.8Br0.2,1.35,,,,,,,,,,,,,,,,,1000,10,5000,25,15,120,105,30,,,,,,,,,,,,,,,0.67501,26.011,0.1779,14.587,742,CH2,v0,
2967,20240925,8,Cs0.04MA0.16FA0.8PbI2.8Br0.2,1.35,,,,,,,,,,,,,,,,,1000,10,5000,25,15,120,105,30,,,,,,,,,,,,,,,2.7125,38.359,0.46611,15.171,742,CH3,v0,
2968,20240925,8,Cs0.04MA0.16FA0.8PbI2.8Br0.2,1.35,,,,,,,,,,,,,,,,,1000,10,5000,25,15,120,105,30,,,,,,,,,,,,,,,1.1785,26.232,0.38261,11.742,742,CH4,v0,
2969,20240925,8,Cs0.08MA0.12FA0.8PbI2.8Br0.2,1.8,,,,,,,,,,,,,,,,,1000,10,5000,25,15,120,105,30,,,,,,,,,,,,,,,0.014566,107.84,0.003108,4.3453,743,CH1,v0,
2970,20240925,8,Cs0.08MA0.12FA0.8PbI2.8Br0.2,1.8,,,,,,,,,,,,,,,,,1000,10,5000,25,15,120,105,30,,,,,,,,,,,,,,,0.012499,151.1,0.002375,3.4829,743,CH2,v0,
2971,20240925,8,Cs0.08MA0.12FA0.8PbI2.8Br0.2,1.8,,,,,,,,,,,,,,,,,1000,10,5000,25,15,120,105,30,,,,,,,,,,,,,,,0.017652,250.76,0.002222,3.1674,743,CH3,v0,
2972,20240925,8,Cs0.08MA0.12FA0.8PbI2.8Br0.2,1.8,,,,,,,,,,,,,,,,,1000,10,5000,25,15,120,105,30,,,,,,,,,,,,,,,0.026622,147.12,0.003828,4.7269,743,CH4,v0,
2973,20240925,8,Cs0.08MA0.12FA0.8PbI2.8Br0.2,1.8,,,,,,,,,,,,,,,,,1000,10,5000,25,15,120,105,30,,,,,,,,,,,,,,,0.098763,358.08,0.004928,5.5973,744,CH1,v0,
2974,20240925,8,Cs0.08MA0.12FA0.8PbI2.8Br0.2,1.8,,,,,,,,,,,,,,,,,1000,10,5000,25,15,120,105,30,,,,,,,,,,,,,,,0.060869,216.69,0.004966,5.656,744,CH2,v0,
2975,20240925,8,Cs0.08MA0.12FA0.8PbI2.8Br0.2,1.8,,,,,,,,,,,,,,,,,1000,10,5000,25,15,120,105,30,,,,,,,,,,,,,,,0.051416,146.75,0.005504,6.3663,744,CH3,v0,
2976,20240925,8,Cs0.08MA0.12FA0.8PbI2.8Br0.2,1.8,,,,,,,,,,,,,,,,,1000,10,5000,25,15,120,105,30,,,,,,,,,,,,,,,0.046974,172.3,0.004906,5.5573,744,CH4,v0,
2977,20240925,8,Cs0.08MA0.12FA0.8PbI2.8Br0.2,1.8,,,,,,,,,,,,,,,,,1000,10,5000,25,15,120,105,30,,,,,,,,,,,,,,,0.20469,32.989,0.051491,12.051,745,CH1,v0,
2978,20240925,8,Cs0.08MA0.12FA0.8PbI2.8Br0.2,1.8,,,,,,,,,,,,,,,,,1000,10,5000,25,15,120,105,30,,,,,,,,,,,,,,,0.11543,27.148,0.03538,12.018,745,CH2,v0,
2979,20240925,8,Cs0.08MA0.12FA0.8PbI2.8Br0.2,1.8,,,,,,,,,,,,,,,,,1000,10,5000,25,15,120,105,30,,,,,,,,,,,,,,,0.073539,18.157,0.034904,11.604,745,CH3,v0,
2980,20240925,8,Cs0.08MA0.12FA0.8PbI2.8Br0.2,1.8,,,,,,,,,,,,,,,,,1000,10,5000,25,15,120,105,30,,,,,,,,,,,,,,,0.18457,28.622,0.05358,12.035,745,CH4,v0,
2981,20240925,8,Cs0.08MA0.12FA0.8PbI2.8Br0.2,1.8,,,,,,,,,,,,,,,,,1000,10,5000,25,15,120,105,30,,,,,,,,,,,,,,,0.30632,27.243,0.0864,13.014,746,CH1,v0,
2982,20240925,8,Cs0.08MA0.12FA0.8PbI2.8Br0.2,1.8,,,,,,,,,,,,,,,,,1000,10,5000,25,15,120,105,30,,,,,,,,,,,,,,,0.26551,23.467,0.082415,13.728,746,CH2,v0,
2983,20240925,8,Cs0.08MA0.12FA0.8PbI2.8Br0.2,1.8,,,,,,,,,,,,,,,,,1000,10,5000,25,15,120,105,30,,,,,,,,,,,,,,,0.19735,24.176,0.060989,13.385,746,CH3,v0,
2984,20240925,8,Cs0.08MA0.12FA0.8PbI2.8Br0.2,1.8,,,,,,,,,,,,,,,,,1000,10,5000,25,15,120,105,30,,,,,,,,,,,,,,,0.2909,29.195,0.077738,12.817,746,CH4,v0,
2985,20240925,8,Cs0.08MA0.12FA0.8PbI2.8Br0.2,1.8,,,,,,,,,,,,,,,,,1000,10,5000,25,15,120,105,30,,,,,,,,,,,,,,,0.0,0.0,0.28736,11.104,747,CH1,v0,
2986,20240925,8,Cs0.08MA0.12FA0.8PbI2.8Br0.2,1.8,,,,,,,,,,,,,,,,,1000,10,5000,25,15,120,105,30,,,,,,,,,,,,,,,0.87675,24.415,0.27616,13.003,747,CH2,v0,
2987,20240925,8,Cs0.08MA0.12FA0.8PbI2.8Br0.2,1.8,,,,,,,,,,,,,,,,,1000,10,5000,25,15,120,105,30,,,,,,,,,,,,,,,0.64007,17.829,0.26398,13.6,747,CH3,v0,
2988,20240925,8,Cs0.08MA0.12FA0.8PbI2.8Br0.2,1.8,,,,,,,,,,,,,,,,,1000,10,5000,25,15,120,105,30,,,,,,,,,,,,,,,2.4208,60.026,0.31547,12.784,747,CH4,v0,
2989,20240925,8,Cs0.08MA0.12FA0.8PbI2.8Br0.2,1.8,,,,,,,,,,,,,,,,,1000,10,5000,25,15,120,105,30,,,,,,,,,,,,,,,2.8568,69.254,0.3232,12.764,748,CH1,v0,
2990,20240925,8,Cs0.08MA0.12FA0.8PbI2.8Br0.2,1.8,,,,,,,,,,,,,,,,,1000,10,5000,25,15,120,105,30,,,,,,,,,,,,,,,3.0212,63.288,0.33318,14.328,748,CH2,v0,
2991,20240925,8,Cs0.08MA0.12FA0.8PbI2.8Br0.2,1.8,,,,,,,,,,,,,,,,,1000,10,5000,25,15,120,105,30,,,,,,,,,,,,,,,1.5069,73.849,0.13995,14.581,748,CH3,v0,
2992,20240925,8,Cs0.08MA0.12FA0.8PbI2.8Br0.2,1.8,,,,,,,,,,,,,,,,,1000,10,5000,25,15,120,105,30,,,,,,,,,,,,,,,0.93254,23.709,0.30658,12.83,748,CH4,v0,
2993,20240925,8,Cs0.07MA0.13FA0.8PbI2.8Br0.2,1.4,,,,,,,,,,,,,,,,,1000,10,5000,25,15,120,110,30,,,,,,,,,,,,,,,0.097105,56.143,0.014064,12.298,749,CH1,v0,
2994,20240925,8,Cs0.07MA0.13FA0.8PbI2.8Br0.2,1.4,,,,,,,,,,,,,,,,,1000,10,5000,25,15,120,110,30,,,,,,,,,,,,,,,0.36744,28.036,0.071296,18.383,749,CH2,v0,
2995,20240925,8,Cs0.07MA0.13FA0.8PbI2.8Br0.2,1.4,,,,,,,,,,,,,,,,,1000,10,5000,25,15,120,110,30,,,,,,,,,,,,,,,0.30547,25.063,0.067419,18.078,749,CH3,v0,
2996,20240925,8,Cs0.07MA0.13FA0.8PbI2.8Br0.2,1.4,,,,,,,,,,,,,,,,,1000,10,5000,25,15,120,110,30,,,,,,,,,,,,,,,0.13143,90.557,0.013396,10.834,749,CH4,v0,
2997,20240925,8,Cs0.07MA0.13FA0.8PbI2.8Br0.2,1.4,,,,,,,,,,,,,,,,,1000,10,5000,25,15,120,110,30,,,,,,,,,,,,,,,0.0,0.0,0.021263,13.016,750,CH1,v0,
2998,20240925,8,Cs0.07MA0.13FA0.8PbI2.8Br0.2,1.4,,,,,,,,,,,,,,,,,1000,10,5000,25,15,120,110,30,,,,,,,,,,,,,,,0.39631,20.859,0.10525,18.051,750,CH2,v0,
2999,20240925,8,Cs0.07MA0.13FA0.8PbI2.8Br0.2,1.4,,,,,,,,,,,,,,,,,1000,10,5000,25,15,120,110,30,,,,,,,,,,,,,,,0.85968,27.586,0.16939,18.398,750,CH3,v0,
3000,20240925,8,Cs0.07MA0.13FA0.8PbI2.8Br0.2,1.4,,,,,,,,,,,,,,,,,1000,10,5000,25,15,120,110,30,,,,,,,,,,,,,,,0.82632,27.208,0.16615,18.279,750,CH4,v0,
3001,20240925,8,Cs0.07MA0.13FA0.8PbI2.8Br0.2,1.4,,,,,,,,,,,,,,,,,1000,10,5000,25,15,120,110,30,,,,,,,,,,,,,,,0.89316,25.354,0.19831,17.764,751,CH1,v0,
3002,20240925,8,Cs0.07MA0.13FA0.8PbI2.8Br0.2,1.4,,,,,,,,,,,,,,,,,1000,10,5000,25,15,120,110,30,,,,,,,,,,,,,,,3.9645,33.717,0.58308,20.166,751,CH2,v0,
3003,20240925,8,Cs0.07MA0.13FA0.8PbI2.8Br0.2,1.4,,,,,,,,,,,,,,,,,1000,10,5000,25,15,120,110,30,,,,,,,,,,,,,,,3.822,34.006,0.56594,19.86,751,CH3,v0,
3004,20240925,8,Cs0.07MA0.13FA0.8PbI2.8Br0.2,1.4,,,,,,,,,,,,,,,,,1000,10,5000,25,15,120,110,30,,,,,,,,,,,,,,,0.66874,26.065,0.16037,15.998,751,CH4,v0,
3005,20240925,8,Cs0.07MA0.13FA0.8PbI2.8Br0.2,1.4,,,,,,,,,,,,,,,,,1000,10,5000,25,15,120,110,30,,,,,,,,,,,,,,,1.6331,29.463,0.32699,16.951,752,CH1,v0,
3006,20240925,8,Cs0.07MA0.13FA0.8PbI2.8Br0.2,1.4,,,,,,,,,,,,,,,,,1000,10,5000,25,15,120,110,30,,,,,,,,,,,,,,,5.4525,40.804,0.71316,18.737,752,CH2,v0,
3007,20240925,8,Cs0.07MA0.13FA0.8PbI2.8Br0.2,1.4,,,,,,,,,,,,,,,,,1000,10,5000,25,15,120,110,30,,,,,,,,,,,,,,,6.4519,43.742,0.79572,18.537,752,CH3,v0,
3008,20240925,8,Cs0.07MA0.13FA0.8PbI2.8Br0.2,1.4,,,,,,,,,,,,,,,,,1000,10,5000,25,15,120,110,30,,,,,,,,,,,,,,,6.0696,42.267,0.79728,18.012,752,CH4,v0,
3009,20240925,8,Cs0.07MA0.13FA0.8PbI2.8Br0.2,1.4,,,,,,,,,,,,,,,,,1000,10,5000,25,15,120,110,30,,,,,,,,,,,,,,,0.0,0.0,0.54155,17.146,753,CH1,v0,
3010,20240925,8,Cs0.07MA0.13FA0.8PbI2.8Br0.2,1.4,,,,,,,,,,,,,,,,,1000,10,5000,25,15,120,110,30,,,,,,,,,,,,,,,9.8786,63.019,0.75864,20.663,753,CH2,v0,
3011,20240925,8,Cs0.07MA0.13FA0.8PbI2.8Br0.2,1.4,,,,,,,,,,,,,,,,,1000,10,5000,25,15,120,110,30,,,,,,,,,,,,,,,8.2635,51.736,0.76988,20.747,753,CH3,v0,
3012,20240925,8,Cs0.07MA0.13FA0.8PbI2.8Br0.2,1.4,,,,,,,,,,,,,,,,,1000,10,5000,25,15,120,110,30,,,,,,,,,,,,,,,0.0,0.0,0.56463,14.759,753,CH4,v0,
3013,20240925,8,Cs0.07MA0.13FA0.8PbI2.8Br0.2,1.4,,,,,,,,,,,,,,,,,1000,10,5000,25,15,120,110,30,,,,,,,,,,,,,,,5.8781,56.973,0.61945,16.656,754,CH1,v0,
3014,20240925,8,Cs0.07MA0.13FA0.8PbI2.8Br0.2,1.4,,,,,,,,,,,,,,,,,1000,10,5000,25,15,120,110,30,,,,,,,,,,,,,,,11.509,72.263,0.85341,18.663,754,CH2,v0,
3015,20240925,8,Cs0.07MA0.13FA0.8PbI2.8Br0.2,1.4,,,,,,,,,,,,,,,,,1000,10,5000,25,15,120,110,30,,,,,,,,,,,,,,,10.876,63.744,0.90366,18.88,754,CH3,v0,
3016,20240925,8,Cs0.07MA0.13FA0.8PbI2.8Br0.2,1.4,,,,,,,,,,,,,,,,,1000,10,5000,25,15,120,110,30,,,,,,,,,,,,,,,10.907,65.196,0.93494,17.893,754,CH4,v0,
3017,20240925,8,Cs0.03MA0.17FA0.8PbI2.8Br0.2,1.35,,,,,,,,,,,,,,,,,1000,10,5000,25,15,120,110,30,,,,,,,,,,,,,,,11.757,59.625,0.9956,19.806,755,CH1,v0,
3018,20240925,8,Cs0.03MA0.17FA0.8PbI2.8Br0.2,1.35,,,,,,,,,,,,,,,,,1000,10,5000,25,15,120,110,30,,,,,,,,,,,,,,,14.541,73.036,1.0172,19.573,755,CH2,v0,
3019,20240925,8,Cs0.03MA0.17FA0.8PbI2.8Br0.2,1.35,,,,,,,,,,,,,,,,,1000,10,5000,25,15,120,110,30,,,,,,,,,,,,,,,14.974,76.092,1.0167,19.355,755,CH3,v0,
3020,20240925,8,Cs0.03MA0.17FA0.8PbI2.8Br0.2,1.35,,,,,,,,,,,,,,,,,1000,10,5000,25,15,120,110,30,,,,,,,,,,,,,,,5.0502,32.287,0.81021,19.306,755,CH4,v0,
3021,20240925,8,Cs0.03MA0.17FA0.8PbI2.8Br0.2,1.35,,,,,,,,,,,,,,,,,1000,10,5000,25,15,120,110,30,,,,,,,,,,,,,,,2.1808,30.815,0.37785,18.73,756,CH1,v0,
3022,20240925,8,Cs0.03MA0.17FA0.8PbI2.8Br0.2,1.35,,,,,,,,,,,,,,,,,1000,10,5000,25,15,120,110,30,,,,,,,,,,,,,,,0.81791,25.782,0.16981,18.682,756,CH2,v0,
3023,20240925,8,Cs0.03MA0.17FA0.8PbI2.8Br0.2,1.35,,,,,,,,,,,,,,,,,1000,10,5000,25,15,120,110,30,,,,,,,,,,,,,,,0.57536,26.245,0.12375,17.715,756,CH3,v0,
3024,20240925,8,Cs0.03MA0.17FA0.8PbI2.8Br0.2,1.35,,,,,,,,,,,,,,,,,1000,10,5000,25,15,120,110,30,,,,,,,,,,,,,,,0.26779,59.915,0.0327,13.668,756,CH4,v0,
3025,20240925,8,Cs0.03MA0.17FA0.8PbI2.8Br0.2,1.35,,,,,,,,,,,,,,,,,1000,10,5000,25,15,120,110,30,,,,,,,,,,,,,,,15.871,80.785,0.97331,20.184,757,CH1,v0,
3026,20240925,8,Cs0.03MA0.17FA0.8PbI2.8Br0.2,1.35,,,,,,,,,,,,,,,,,1000,10,5000,25,15,120,110,30,,,,,,,,,,,,,,,16.115,81.398,0.98952,20.008,757,CH2,v0,
3027,20240925,8,Cs0.03MA0.17FA0.8PbI2.8Br0.2,1.35,,,,,,,,,,,,,,,,,1000,10,5000,25,15,120,110,30,,,,,,,,,,,,,,,16.163,83.109,0.9829,19.786,757,CH3,v0,
3028,20240925,8,Cs0.03MA0.17FA0.8PbI2.8Br0.2,1.35,,,,,,,,,,,,,,,,,1000,10,5000,25,15,120,110,30,,,,,,,,,,,,,,,14.433,74.72,0.96859,19.942,757,CH4,v0,
3029,20240925,8,Cs0.03MA0.17FA0.8PbI2.8Br0.2,1.35,,,,,,,,,,,,,,,,,1000,10,5000,25,15,120,110,30,,,,,,,,,,,,,,,10.355,62.922,0.86258,19.078,758,CH1,v0,
3030,20240925,8,Cs0.03MA0.17FA0.8PbI2.8Br0.2,1.35,,,,,,,,,,,,,,,,,1000,10,5000,25,15,120,110,30,,,,,,,,,,,,,,,4.1033,34.203,0.61133,19.624,758,CH2,v0,
3031,20240925,8,Cs0.03MA0.17FA0.8PbI2.8Br0.2,1.35,,,,,,,,,,,,,,,,,1000,10,5000,25,15,120,110,30,,,,,,,,,,,,,,,5.1719,42.951,0.64657,18.623,758,CH3,v0,
3032,20240925,8,Cs0.03MA0.17FA0.8PbI2.8Br0.2,1.35,,,,,,,,,,,,,,,,,1000,10,5000,25,15,120,110,30,,,,,,,,,,,,,,,1.9941,32.16,0.37844,16.385,758,CH4,v0,
3033,20240925,8,Cs0.03MA0.17FA0.8PbI2.8Br0.2,1.35,,,,,,,,,,,,,,,,,1000,10,5000,25,15,120,110,30,,,,,,,,,,,,,,,8.8697,49.775,0.90125,19.772,759,CH1,v0,
3034,20240925,8,Cs0.03MA0.17FA0.8PbI2.8Br0.2,1.35,,,,,,,,,,,,,,,,,1000,10,5000,25,15,120,110,30,,,,,,,,,,,,,,,15.48,79.001,0.97515,20.094,759,CH2,v0,
3035,20240925,8,Cs0.03MA0.17FA0.8PbI2.8Br0.2,1.35,,,,,,,,,,,,,,,,,1000,10,5000,25,15,120,110,30,,,,,,,,,,,,,,,15.613,80.812,0.9733,19.851,759,CH3,v0,
3036,20240925,8,Cs0.03MA0.17FA0.8PbI2.8Br0.2,1.35,,,,,,,,,,,,,,,,,1000,10,5000,25,15,120,110,30,,,,,,,,,,,,,,,14.6,77.438,0.94447,19.962,759,CH4,v0,
3037,20240925,8,Cs0.03MA0.17FA0.8PbI2.8Br0.2,1.35,,,,,,,,,,,,,,,,,1000,10,5000,25,15,120,110,30,,,,,,,,,,,,,,,11.789,70.24,0.90117,18.625,760,CH1,v0,
3038,20240925,8,Cs0.03MA0.17FA0.8PbI2.8Br0.2,1.35,,,,,,,,,,,,,,,,,1000,10,5000,25,15,120,110,30,,,,,,,,,,,,,,,10.097,81.741,0.7074,17.462,760,CH2,v0,
3039,20240925,8,Cs0.03MA0.17FA0.8PbI2.8Br0.2,1.35,,,,,,,,,,,,,,,,,1000,10,5000,25,15,120,110,30,,,,,,,,,,,,,,,9.5162,65.944,0.79015,18.263,760,CH3,v0,
3040,20240925,8,Cs0.03MA0.17FA0.8PbI2.8Br0.2,1.35,,,,,,,,,,,,,,,,,1000,10,5000,25,15,120,110,30,,,,,,,,,,,,,,,6.3551,68.257,0.61951,15.029,760,CH4,v0,
3041,20240926,9,Cs0.10MA0.20FA0.70PbI2.80Br0.20,1.4,,,,,,,,,,,,,,,,,900,10,5000,30,10,100,100,30,,,,,,,,,,,,,,,0.0,0.0,0.001354,1.7854,761,CH1,v0,
3042,20240926,9,Cs0.10MA0.20FA0.70PbI2.80Br0.20,1.4,,,,,,,,,,,,,,,,,900,10,5000,30,10,100,100,30,,,,,,,,,,,,,,,0.0072312,277.2,0.001377,1.8943,761,CH2,v0,
3043,20240926,9,Cs0.10MA0.20FA0.70PbI2.80Br0.20,1.4,,,,,,,,,,,,,,,,,900,10,5000,30,10,100,100,30,,,,,,,,,,,,,,,0.076081,2888.6,0.001323,1.9913,761,CH3,v0,
3044,20240926,9,Cs0.10MA0.20FA0.70PbI2.80Br0.20,1.4,,,,,,,,,,,,,,,,,900,10,5000,30,10,100,100,30,,,,,,,,,,,,,,,0.0,0.0,0.001422,1.9674,761,CH4,v0,
3045,20240926,9,Cs0.10MA0.20FA0.70PbI2.80Br0.20,1.4,,,,,,,,,,,,,,,,,900,10,5000,30,10,100,100,30,,,,,,,,,,,,,,,0.062804,240.59,0.004651,5.613,762,CH1,v0,
3046,20240926,9,Cs0.10MA0.20FA0.70PbI2.80Br0.20,1.4,,,,,,,,,,,,,,,,,900,10,5000,30,10,100,100,30,,,,,,,,,,,,,,,0.095661,72.537,0.012874,10.244,762,CH2,v0,
3047,20240926,9,Cs0.10MA0.20FA0.70PbI2.80Br0.20,1.4,,,,,,,,,,,,,,,,,900,10,5000,30,10,100,100,30,,,,,,,,,,,,,,,0.072407,44.276,0.014783,11.062,762,CH3,v0,
3048,20240926,9,Cs0.10MA0.20FA0.70PbI2.80Br0.20,1.4,,,,,,,,,,,,,,,,,900,10,5000,30,10,100,100,30,,,,,,,,,,,,,,,0.037212,133.56,0.005103,5.4595,762,CH4,v0,
3049,20240926,9,Cs0.10MA0.20FA0.70PbI2.80Br0.20,1.4,,,,,,,,,,,,,,,,,900,10,5000,30,10,100,100,30,,,,,,,,,,,,,,,0.47797,37.457,0.1105,11.548,763,CH1,v0,
3050,20240926,9,Cs0.10MA0.20FA0.70PbI2.80Br0.20,1.4,,,,,,,,,,,,,,,,,900,10,5000,30,10,100,100,30,,,,,,,,,,,,,,,0.17819,17.968,0.083982,11.809,763,CH2,v0,
3051,20240926,9,Cs0.10MA0.20FA0.70PbI2.80Br0.20,1.4,,,,,,,,,,,,,,,,,900,10,5000,30,10,100,100,30,,,,,,,,,,,,,,,0.061476,9.0611,0.059498,11.403,763,CH3,v0,
3052,20240926,9,Cs0.10MA0.20FA0.70PbI2.80Br0.20,1.4,,,,,,,,,,,,,,,,,900,10,5000,30,10,100,100,30,,,,,,,,,,,,,,,0.36415,37.894,0.086373,11.126,763,CH4,v0,
3053,20240926,9,Cs0.10MA0.20FA0.70PbI2.80Br0.20,1.4,,,,,,,,,,,,,,,,,900,10,5000,30,10,100,100,30,,,,,,,,,,,,,,,0.82667,26.061,0.20382,15.563,764,CH1,v0,
3054,20240926,9,Cs0.10MA0.20FA0.70PbI2.80Br0.20,1.4,,,,,,,,,,,,,,,,,900,10,5000,30,10,100,100,30,,,,,,,,,,,,,,,1.7072,29.133,0.34843,16.818,764,CH2,v0,
3055,20240926,9,Cs0.10MA0.20FA0.70PbI2.80Br0.20,1.4,,,,,,,,,,,,,,,,,900,10,5000,30,10,100,100,30,,,,,,,,,,,,,,,1.7231,29.008,0.35606,16.683,764,CH3,v0,
3056,20240926,9,Cs0.10MA0.20FA0.70PbI2.80Br0.20,1.4,,,,,,,,,,,,,,,,,900,10,5000,30,10,100,100,30,,,,,,,,,,,,,,,0.65636,27.771,0.15941,14.826,764,CH4,v0,
3057,20240926,9,Cs0.10MA0.20FA0.70PbI2.80Br0.20,1.4,,,,,,,,,,,,,,,,,900,10,5000,30,10,100,100,30,,,,,,,,,,,,,,,0.49792,28.064,0.14776,12.008,765,CH1,v0,
3058,20240926,9,Cs0.10MA0.20FA0.70PbI2.80Br0.20,1.4,,,,,,,,,,,,,,,,,900,10,5000,30,10,100,100,30,,,,,,,,,,,,,,,0.16347,20.464,0.068744,11.62,765,CH2,v0,
3059,20240926,9,Cs0.10MA0.20FA0.70PbI2.80Br0.20,1.4,,,,,,,,,,,,,,,,,900,10,5000,30,10,100,100,30,,,,,,,,,,,,,,,0.0,0.0,0.047214,11.484,765,CH3,v0,
3060,20240926,9,Cs0.10MA0.20FA0.70PbI2.80Br0.20,1.4,,,,,,,,,,,,,,,,,900,10,5000,30,10,100,100,30,,,,,,,,,,,,,,,0.27506,21.253,0.10996,11.77,765,CH4,v0,
3061,20240926,9,Cs0.10MA0.20FA0.70PbI2.80Br0.20,1.4,,,,,,,,,,,,,,,,,900,10,5000,30,10,100,100,30,,,,,,,,,,,,,,,2.4691,35.577,0.41231,16.833,766,CH1,v0,
3062,20240926,9,Cs0.10MA0.20FA0.70PbI2.80Br0.20,1.4,,,,,,,,,,,,,,,,,900,10,5000,30,10,100,100,30,,,,,,,,,,,,,,,2.9436,34.561,0.4949,17.209,766,CH2,v0,
3063,20240926,9,Cs0.10MA0.20FA0.70PbI2.80Br0.20,1.4,,,,,,,,,,,,,,,,,900,10,5000,30,10,100,100,30,,,,,,,,,,,,,,,4.3475,43.39,0.58456,17.14,766,CH3,v0,
3064,20240926,9,Cs0.10MA0.20FA0.70PbI2.80Br0.20,1.4,,,,,,,,,,,,,,,,,900,10,5000,30,10,100,100,30,,,,,,,,,,,,,,,1.7311,32.952,0.34557,15.202,766,CH4,v0,
3065,20240926,9,Cs0.08MA0.22FA0.70PbI2.75Br0.25,1.42,,,,,,,,,,,,,,,,,1000,10,5000,30,10,120,100,30,,,,,,,,,,,,,,,0.043577,85.471,0.006967,7.3177,767,CH1,v0,
3066,20240926,9,Cs0.08MA0.22FA0.70PbI2.75Br0.25,1.42,,,,,,,,,,,,,,,,,1000,10,5000,30,10,120,100,30,,,,,,,,,,,,,,,0.10247,30.252,0.027193,12.457,767,CH2,v0,
3067,20240926,9,Cs0.08MA0.22FA0.70PbI2.75Br0.25,1.42,,,,,,,,,,,,,,,,,1000,10,5000,30,10,120,100,30,,,,,,,,,,,,,,,0.03096,17.825,0.01636,10.617,767,CH3,v0,
3068,20240926,9,Cs0.08MA0.22FA0.70PbI2.75Br0.25,1.42,,,,,,,,,,,,,,,,,1000,10,5000,30,10,120,100,30,,,,,,,,,,,,,,,0.058223,319.07,0.004045,4.5107,767,CH4,v0,
3069,20240926,9,Cs0.08MA0.22FA0.70PbI2.75Br0.25,1.42,,,,,,,,,,,,,,,,,1000,10,5000,30,10,120,100,30,,,,,,,,,,,,,,,0.049855,26.148,0.018638,10.23,768,CH1,v0,
3070,20240926,9,Cs0.08MA0.22FA0.70PbI2.75Br0.25,1.42,,,,,,,,,,,,,,,,,1000,10,5000,30,10,120,100,30,,,,,,,,,,,,,,,0.21486,33.899,0.046644,13.588,768,CH2,v0,
3071,20240926,9,Cs0.08MA0.22FA0.70PbI2.75Br0.25,1.42,,,,,,,,,,,,,,,,,1000,10,5000,30,10,120,100,30,,,,,,,,,,,,,,,0.052408,15.007,0.029797,11.72,768,CH3,v0,
3072,20240926,9,Cs0.08MA0.22FA0.70PbI2.75Br0.25,1.42,,,,,,,,,,,,,,,,,1000,10,5000,30,10,120,100,30,,,,,,,,,,,,,,,0.077367,50.101,0.01691,9.1321,768,CH4,v0,
3073,20240926,9,Cs0.08MA0.22FA0.70PbI2.75Br0.25,1.42,,,,,,,,,,,,,,,,,1000,10,5000,30,10,120,100,30,,,,,,,,,,,,,,,1.0225,26.574,0.26375,14.589,769,CH1,v0,
3074,20240926,9,Cs0.08MA0.22FA0.70PbI2.75Br0.25,1.42,,,,,,,,,,,,,,,,,1000,10,5000,30,10,120,100,30,,,,,,,,,,,,,,,2.5669,31.825,0.50571,15.949,769,CH2,v0,
3075,20240926,9,Cs0.08MA0.22FA0.70PbI2.75Br0.25,1.42,,,,,,,,,,,,,,,,,1000,10,5000,30,10,120,100,30,,,,,,,,,,,,,,,1.6077,28.983,0.36459,15.214,769,CH3,v0,
3076,20240926,9,Cs0.08MA0.22FA0.70PbI2.75Br0.25,1.42,,,,,,,,,,,,,,,,,1000,10,5000,30,10,120,100,30,,,,,,,,,,,,,,,0.51068,29.732,0.1421,12.087,769,CH4,v0,
3077,20240926,9,Cs0.08MA0.22FA0.70PbI2.75Br0.25,1.42,,,,,,,,,,,,,,,,,1000,10,5000,30,10,120,100,30,,,,,,,,,,,,,,,1.526,31.301,0.3459,14.094,770,CH1,v0,
3078,20240926,9,Cs0.08MA0.22FA0.70PbI2.75Br0.25,1.42,,,,,,,,,,,,,,,,,1000,10,5000,30,10,120,100,30,,,,,,,,,,,,,,,2.8254,37.779,0.47165,15.856,770,CH2,v0,
3079,20240926,9,Cs0.08MA0.22FA0.70PbI2.75Br0.25,1.42,,,,,,,,,,,,,,,,,1000,10,5000,30,10,120,100,30,,,,,,,,,,,,,,,1.6986,32.087,0.36297,14.584,770,CH3,v0,
3080,20240926,9,Cs0.08MA0.22FA0.70PbI2.75Br0.25,1.42,,,,,,,,,,,,,,,,,1000,10,5000,30,10,120,100,30,,,,,,,,,,,,,,,1.0871,28.747,0.28631,13.207,770,CH4,v0,
3081,20240926,9,Cs0.08MA0.22FA0.70PbI2.75Br0.25,1.42,,,,,,,,,,,,,,,,,1000,10,5000,30,10,120,100,30,,,,,,,,,,,,,,,0.0,0.0,0.0,6.75e-06,771,CH1,v0,
3082,20240926,9,Cs0.08MA0.22FA0.70PbI2.75Br0.25,1.42,,,,,,,,,,,,,,,,,1000,10,5000,30,10,120,100,30,,,,,,,,,,,,,,,4.9242,44.074,0.70415,15.866,771,CH2,v0,
3083,20240926,9,Cs0.08MA0.22FA0.70PbI2.75Br0.25,1.42,,,,,,,,,,,,,,,,,1000,10,5000,30,10,120,100,30,,,,,,,,,,,,,,,3.2534,36.405,0.58744,15.213,771,CH3,v0,
3084,20240926,9,Cs0.08MA0.22FA0.70PbI2.75Br0.25,1.42,,,,,,,,,,,,,,,,,1000,10,5000,30,10,120,100,30,,,,,,,,,,,,,,,1.0816,26.455,0.3155,12.959,771,CH4,v0,
3085,20240926,9,Cs0.08MA0.22FA0.70PbI2.75Br0.25,1.42,,,,,,,,,,,,,,,,,1000,10,5000,30,10,120,100,30,,,,,,,,,,,,,,,3.0568,42.298,0.49459,14.612,772,CH1,v0,
3086,20240926,9,Cs0.08MA0.22FA0.70PbI2.75Br0.25,1.42,,,,,,,,,,,,,,,,,1000,10,5000,30,10,120,100,30,,,,,,,,,,,,,,,0.0,0.0,0.62328,15.662,772,CH2,v0,
3087,20240926,9,Cs0.08MA0.22FA0.70PbI2.75Br0.25,1.42,,,,,,,,,,,,,,,,,1000,10,5000,30,10,120,100,30,,,,,,,,,,,,,,,3.3965,42.789,0.54044,14.688,772,CH3,v0,
3088,20240926,9,Cs0.08MA0.22FA0.70PbI2.75Br0.25,1.42,,,,,,,,,,,,,,,,,1000,10,5000,30,10,120,100,30,,,,,,,,,,,,,,,2.9681,47.101,0.47191,13.353,772,CH4,v0,
3089,20240926,9,Cs0.45MA0.53FA0.02PbI2.75Br0.25,1.58,,,,,,,,,,,,,,,,,1000,10,5000,40,10,120,100,30,,,,,,,,,,,,,,,0.019546,229.44,0.033117,0.25724,773,CH1,v0,
3090,20240926,9,Cs0.45MA0.53FA0.02PbI2.75Br0.25,1.58,,,,,,,,,,,,,,,,,1000,10,5000,40,10,120,100,30,,,,,,,,,,,,,,,0.035855,90.313,0.32547,0.12198,773,CH2,v0,
3091,20240926,9,Cs0.45MA0.53FA0.02PbI2.75Br0.25,1.58,,,,,,,,,,,,,,,,,1000,10,5000,40,10,120,100,30,,,,,,,,,,,,,,,0.0,0.0,0.92336,0.19999,773,CH3,v0,
3092,20240926,9,Cs0.45MA0.53FA0.02PbI2.75Br0.25,1.58,,,,,,,,,,,,,,,,,1000,10,5000,40,10,120,100,30,,,,,,,,,,,,,,,0.015692,28.806,0.92413,0.058946,773,CH4,v0,
3093,20240926,9,Cs0.45MA0.53FA0.02PbI2.75Br0.25,1.58,,,,,,,,,,,,,,,,,1000,10,5000,40,10,120,100,30,,,,,,,,,,,,,,,0.41266,26.584,1.0726,1.4472,774,CH1,v0,
3094,20240926,9,Cs0.45MA0.53FA0.02PbI2.75Br0.25,1.58,,,,,,,,,,,,,,,,,1000,10,5000,40,10,120,100,30,,,,,,,,,,,,,,,0.0,0.0,0.014861,1.3788,774,CH2,v0,
3095,20240926,9,Cs0.45MA0.53FA0.02PbI2.75Br0.25,1.58,,,,,,,,,,,,,,,,,1000,10,5000,40,10,120,100,30,,,,,,,,,,,,,,,0.16253,30.297,1.0313,0.52017,774,CH3,v0,
3096,20240926,9,Cs0.45MA0.53FA0.02PbI2.75Br0.25,1.58,,,,,,,,,,,,,,,,,1000,10,5000,40,10,120,100,30,,,,,,,,,,,,,,,0.10917,127.07,0.11838,0.72572,774,CH4,v0,
3097,20240926,9,Cs0.45MA0.53FA0.02PbI2.75Br0.25,1.58,,,,,,,,,,,,,,,,,1000,10,5000,40,10,120,100,30,,,,,,,,,,,,,,,0.25673,35.576,0.55633,1.2971,775,CH1,v0,
3098,20240926,9,Cs0.45MA0.53FA0.02PbI2.75Br0.25,1.58,,,,,,,,,,,,,,,,,1000,10,5000,40,10,120,100,30,,,,,,,,,,,,,,,0.21835,52.842,1.0086,0.40968,775,CH2,v0,
3099,20240926,9,Cs0.45MA0.53FA0.02PbI2.75Br0.25,1.58,,,,,,,,,,,,,,,,,1000,10,5000,40,10,120,100,30,,,,,,,,,,,,,,,0.38455,75.977,0.96418,0.52494,775,CH3,v0,
3100,20240926,9,Cs0.45MA0.53FA0.02PbI2.75Br0.25,1.58,,,,,,,,,,,,,,,,,1000,10,5000,40,10,120,100,30,,,,,,,,,,,,,,,0.08292,40.11,0.97903,0.21116,775,CH4,v0,
3101,20240926,9,Cs0.45MA0.53FA0.02PbI2.75Br0.25,1.58,,,,,,,,,,,,,,,,,1000,10,5000,40,10,120,100,30,,,,,,,,,,,,,,,1.2733,37.923,1.0525,3.1902,776,CH1,v0,
3102,20240926,9,Cs0.45MA0.53FA0.02PbI2.75Br0.25,1.58,,,,,,,,,,,,,,,,,1000,10,5000,40,10,120,100,30,,,,,,,,,,,,,,,0.0,0.0,0.95851,1.9755,776,CH2,v0,
3103,20240926,9,Cs0.45MA0.53FA0.02PbI2.75Br0.25,1.58,,,,,,,,,,,,,,,,,1000,10,5000,40,10,120,100,30,,,,,,,,,,,,,,,0.49467,40.499,1.0013,1.2198,776,CH3,v0,
3104,20240926,9,Cs0.45MA0.53FA0.02PbI2.75Br0.25,1.58,,,,,,,,,,,,,,,,,1000,10,5000,40,10,120,100,30,,,,,,,,,,,,,,,0.26695,29.414,1.0152,0.89401,776,CH4,v0,
3105,20240926,9,Cs0.45MA0.53FA0.02PbI2.75Br0.25,1.58,,,,,,,,,,,,,,,,,1000,10,5000,40,10,120,100,30,,,,,,,,,,,,,,,0.71384,39.356,0.95475,1.8998,777,CH1,v0,
3106,20240926,9,Cs0.45MA0.53FA0.02PbI2.75Br0.25,1.58,,,,,,,,,,,,,,,,,1000,10,5000,40,10,120,100,30,,,,,,,,,,,,,,,0.44959,50.3,1.0659,0.83856,777,CH2,v0,
3107,20240926,9,Cs0.45MA0.53FA0.02PbI2.75Br0.25,1.58,,,,,,,,,,,,,,,,,1000,10,5000,40,10,120,100,30,,,,,,,,,,,,,,,0.17202,27.838,0.65299,0.9463,777,CH3,v0,
3108,20240926,9,Cs0.45MA0.53FA0.02PbI2.75Br0.25,1.58,,,,,,,,,,,,,,,,,1000,10,5000,40,10,120,100,30,,,,,,,,,,,,,,,0.22287,50.471,1.0176,0.43394,777,CH4,v0,
3109,20240926,9,Cs0.45MA0.53FA0.02PbI2.75Br0.25,1.58,,,,,,,,,,,,,,,,,1000,10,5000,40,10,120,100,30,,,,,,,,,,,,,,,1.2884,39.336,1.0386,3.1537,778,CH1,v0,
3110,20240926,9,Cs0.45MA0.53FA0.02PbI2.75Br0.25,1.58,,,,,,,,,,,,,,,,,1000,10,5000,40,10,120,100,30,,,,,,,,,,,,,,,0.82348,49.97,1.0306,1.599,778,CH2,v0,
3111,20240926,9,Cs0.45MA0.53FA0.02PbI2.75Br0.25,1.58,,,,,,,,,,,,,,,,,1000,10,5000,40,10,120,100,30,,,,,,,,,,,,,,,0.74691,48.361,0.99707,1.549,778,CH3,v0,
3112,20240926,9,Cs0.45MA0.53FA0.02PbI2.75Br0.25,1.58,,,,,,,,,,,,,,,,,1000,10,5000,40,10,120,100,30,,,,,,,,,,,,,,,0.64452,47.909,0.98803,1.3616,778,CH4,v0,
3113,20240926,9,Cs0.02MA0.33FA0.65PbI2.75Br0.25,1.62,,,,,,,,,,,,,,,,,1000,10,5000,30,10,120,120,30,,,,,,,,,,,,,,,2.0287,30.119,0.36705,18.351,779,CH1,v0,
3114,20240926,9,Cs0.02MA0.33FA0.65PbI2.75Br0.25,1.62,,,,,,,,,,,,,,,,,1000,10,5000,30,10,120,120,30,,,,,,,,,,,,,,,6.9124,40.003,0.94326,18.319,779,CH2,v0,
3115,20240926,9,Cs0.02MA0.33FA0.65PbI2.75Br0.25,1.62,,,,,,,,,,,,,,,,,1000,10,5000,30,10,120,120,30,,,,,,,,,,,,,,,8.9317,50.573,0.98709,17.892,779,CH3,v0,
3116,20240926,9,Cs0.02MA0.33FA0.65PbI2.75Br0.25,1.62,,,,,,,,,,,,,,,,,1000,10,5000,30,10,120,120,30,,,,,,,,,,,,,,,4.0127,31.67,0.68154,18.591,779,CH4,v0,
3117,20240926,9,Cs0.02MA0.33FA0.65PbI2.75Br0.25,1.62,,,,,,,,,,,,,,,,,1000,10,5000,30,10,120,120,30,,,,,,,,,,,,,,,4.6925,33.59,0.77116,18.116,780,CH1,v0,
3118,20240926,9,Cs0.02MA0.33FA0.65PbI2.75Br0.25,1.62,,,,,,,,,,,,,,,,,1000,10,5000,30,10,120,120,30,,,,,,,,,,,,,,,12.62,66.155,1.0189,18.724,780,CH2,v0,
3119,20240926,9,Cs0.02MA0.33FA0.65PbI2.75Br0.25,1.62,,,,,,,,,,,,,,,,,1000,10,5000,30,10,120,120,30,,,,,,,,,,,,,,,9.5131,52.731,0.99347,18.16,780,CH3,v0,
3120,20240926,9,Cs0.02MA0.33FA0.65PbI2.75Br0.25,1.62,,,,,,,,,,,,,,,,,1000,10,5000,30,10,120,120,30,,,,,,,,,,,,,,,1.2883,25.031,0.28852,17.838,780,CH4,v0,
3121,20240926,9,Cs0.02MA0.33FA0.65PbI2.75Br0.25,1.62,,,,,,,,,,,,,,,,,1000,10,5000,30,10,120,120,30,,,,,,,,,,,,,,,10.584,61.296,0.92367,18.695,781,CH1,v0,
3122,20240926,9,Cs0.02MA0.33FA0.65PbI2.75Br0.25,1.62,,,,,,,,,,,,,,,,,1000,10,5000,30,10,120,120,30,,,,,,,,,,,,,,,12.963,67.028,0.98868,19.561,781,CH2,v0,
3123,20240926,9,Cs0.02MA0.33FA0.65PbI2.75Br0.25,1.62,,,,,,,,,,,,,,,,,1000,10,5000,30,10,120,120,30,,,,,,,,,,,,,,,13.833,72.364,1.0026,19.066,781,CH3,v0,
3124,20240926,9,Cs0.02MA0.33FA0.65PbI2.75Br0.25,1.62,,,,,,,,,,,,,,,,,1000,10,5000,30,10,120,120,30,,,,,,,,,,,,,,,11.797,63.844,0.9642,19.163,781,CH4,v0,
3125,20240926,9,Cs0.02MA0.33FA0.65PbI2.75Br0.25,1.62,,,,,,,,,,,,,,,,,1000,10,5000,30,10,120,120,30,,,,,,,,,,,,,,,12.373,66.977,1.0163,18.178,782,CH1,v0,
3126,20240926,9,Cs0.02MA0.33FA0.65PbI2.75Br0.25,1.62,,,,,,,,,,,,,,,,,1000,10,5000,30,10,120,120,30,,,,,,,,,,,,,,,14.484,76.231,1.0055,18.897,782,CH2,v0,
3127,20240926,9,Cs0.02MA0.33FA0.65PbI2.75Br0.25,1.62,,,,,,,,,,,,,,,,,1000,10,5000,30,10,120,120,30,,,,,,,,,,,,,,,14.428,77.353,0.99207,18.801,782,CH3,v0,
3128,20240926,9,Cs0.02MA0.33FA0.65PbI2.75Br0.25,1.62,,,,,,,,,,,,,,,,,1000,10,5000,30,10,120,120,30,,,,,,,,,,,,,,,7.8188,51.564,0.8369,18.118,782,CH4,v0,
3129,20240926,9,Cs0.02MA0.33FA0.65PbI2.75Br0.25,1.62,,,,,,,,,,,,,,,,,1000,10,5000,30,10,120,120,30,,,,,,,,,,,,,,,11.003,61.708,0.951,18.75,783,CH1,v0,
3130,20240926,9,Cs0.02MA0.33FA0.65PbI2.75Br0.25,1.62,,,,,,,,,,,,,,,,,1000,10,5000,30,10,120,120,30,,,,,,,,,,,,,,,12.467,63.935,0.99772,19.544,783,CH2,v0,
3131,20240926,9,Cs0.02MA0.33FA0.65PbI2.75Br0.25,1.62,,,,,,,,,,,,,,,,,1000,10,5000,30,10,120,120,30,,,,,,,,,,,,,,,13.012,67.941,1.0045,19.066,783,CH3,v0,
3132,20240926,9,Cs0.02MA0.33FA0.65PbI2.75Br0.25,1.62,,,,,,,,,,,,,,,,,1000,10,5000,30,10,120,120,30,,,,,,,,,,,,,,,12.315,66.777,0.96873,19.038,783,CH4,v0,
3133,20240926,9,Cs0.02MA0.33FA0.65PbI2.75Br0.25,1.62,,,,,,,,,,,,,,,,,1000,10,5000,30,10,120,120,30,,,,,,,,,,,,,,,12.69,69.773,0.98712,18.424,784,CH1,v0,
3134,20240926,9,Cs0.02MA0.33FA0.65PbI2.75Br0.25,1.62,,,,,,,,,,,,,,,,,1000,10,5000,30,10,120,120,30,,,,,,,,,,,,,,,13.789,74.585,0.96767,19.105,784,CH2,v0,
3135,20240926,9,Cs0.02MA0.33FA0.65PbI2.75Br0.25,1.62,,,,,,,,,,,,,,,,,1000,10,5000,30,10,120,120,30,,,,,,,,,,,,,,,14.127,77.602,0.96616,18.842,784,CH3,v0,
3136,20240926,9,Cs0.02MA0.33FA0.65PbI2.75Br0.25,1.62,,,,,,,,,,,,,,,,,1000,10,5000,30,10,120,120,30,,,,,,,,,,,,,,,10.577,62.469,0.95894,17.656,784,CH4,v0,
3137,20240926,9,Cs0.12MA0.28FA0.60PbI2.75Br0.25,1.45,,,,,,,,,,,,,,,,,1100,10,5000,25,15,150,110,25,,,,,,,,,,,,,,,12.8,65.003,1.0255,19.202,785,CH1,v0,
3138,20240926,9,Cs0.12MA0.28FA0.60PbI2.75Br0.25,1.45,,,,,,,,,,,,,,,,,1100,10,5000,25,15,150,110,25,,,,,,,,,,,,,,,4.0865,32.712,0.67077,18.624,785,CH2,v0,
3139,20240926,9,Cs0.12MA0.28FA0.60PbI2.75Br0.25,1.45,,,,,,,,,,,,,,,,,1100,10,5000,25,15,150,110,25,,,,,,,,,,,,,,,2.1704,27.091,0.41413,19.346,785,CH3,v0,
3140,20240926,9,Cs0.12MA0.28FA0.60PbI2.75Br0.25,1.45,,,,,,,,,,,,,,,,,1100,10,5000,25,15,150,110,25,,,,,,,,,,,,,,,13.363,67.538,1.02,19.398,785,CH4,v0,
3141,20240926,9,Cs0.12MA0.28FA0.60PbI2.75Br0.25,1.45,,,,,,,,,,,,,,,,,1100,10,5000,25,15,150,110,25,,,,,,,,,,,,,,,7.0611,41.495,0.90774,18.746,786,CH1,v0,
3142,20240926,9,Cs0.12MA0.28FA0.60PbI2.75Br0.25,1.45,,,,,,,,,,,,,,,,,1100,10,5000,25,15,150,110,25,,,,,,,,,,,,,,,11.123,59.818,0.98452,18.887,786,CH2,v0,
3143,20240926,9,Cs0.12MA0.28FA0.60PbI2.75Br0.25,1.45,,,,,,,,,,,,,,,,,1100,10,5000,25,15,150,110,25,,,,,,,,,,,,,,,10.464,57.129,0.97218,18.841,786,CH3,v0,
3144,20240926,9,Cs0.12MA0.28FA0.60PbI2.75Br0.25,1.45,,,,,,,,,,,,,,,,,1100,10,5000,25,15,150,110,25,,,,,,,,,,,,,,,7.4049,42.321,0.93103,18.793,786,CH4,v0,
3145,20240926,9,Cs0.12MA0.28FA0.60PbI2.75Br0.25,1.45,,,,,,,,,,,,,,,,,1100,10,5000,25,15,150,110,25,,,,,,,,,,,,,,,13.551,69.064,1.0075,19.475,787,CH1,v0,
3146,20240926,9,Cs0.12MA0.28FA0.60PbI2.75Br0.25,1.45,,,,,,,,,,,,,,,,,1100,10,5000,25,15,150,110,25,,,,,,,,,,,,,,,11.285,59.34,0.98329,19.341,787,CH2,v0,
3147,20240926,9,Cs0.12MA0.28FA0.60PbI2.75Br0.25,1.45,,,,,,,,,,,,,,,,,1100,10,5000,25,15,150,110,25,,,,,,,,,,,,,,,9.2747,49.384,0.96098,19.544,787,CH3,v0,
3148,20240926,9,Cs0.12MA0.28FA0.60PbI2.75Br0.25,1.45,,,,,,,,,,,,,,,,,1100,10,5000,25,15,150,110,25,,,,,,,,,,,,,,,13.523,68.327,1.033,19.159,787,CH4,v0,
3149,20240926,9,Cs0.12MA0.28FA0.60PbI2.75Br0.25,1.45,,,,,,,,,,,,,,,,,1100,10,5000,25,15,150,110,25,,,,,,,,,,,,,,,12.477,64.809,1.0194,18.886,788,CH1,v0,
3150,20240926,9,Cs0.12MA0.28FA0.60PbI2.75Br0.25,1.45,,,,,,,,,,,,,,,,,1100,10,5000,25,15,150,110,25,,,,,,,,,,,,,,,13.497,68.957,1.037,18.876,788,CH2,v0,
3151,20240926,9,Cs0.12MA0.28FA0.60PbI2.75Br0.25,1.45,,,,,,,,,,,,,,,,,1100,10,5000,25,15,150,110,25,,,,,,,,,,,,,,,13.904,71.763,1.0353,18.714,788,CH3,v0,
3152,20240926,9,Cs0.12MA0.28FA0.60PbI2.75Br0.25,1.45,,,,,,,,,,,,,,,,,1100,10,5000,25,15,150,110,25,,,,,,,,,,,,,,,14.104,70.518,1.0304,19.409,788,CH4,v0,
3153,20240926,9,Cs0.12MA0.28FA0.60PbI2.75Br0.25,1.45,,,,,,,,,,,,,,,,,1100,10,5000,25,15,150,110,25,,,,,,,,,,,,,,,13.403,65.806,1.0359,19.663,789,CH1,v0,
3154,20240926,9,Cs0.12MA0.28FA0.60PbI2.75Br0.25,1.45,,,,,,,,,,,,,,,,,1100,10,5000,25,15,150,110,25,,,,,,,,,,,,,,,11.713,61.427,1.0037,18.998,789,CH2,v0,
3155,20240926,9,Cs0.12MA0.28FA0.60PbI2.75Br0.25,1.45,,,,,,,,,,,,,,,,,1100,10,5000,25,15,150,110,25,,,,,,,,,,,,,,,9.0256,48.694,0.95208,19.468,789,CH3,v0,
3156,20240926,9,Cs0.12MA0.28FA0.60PbI2.75Br0.25,1.45,,,,,,,,,,,,,,,,,1100,10,5000,25,15,150,110,25,,,,,,,,,,,,,,,12.735,64.641,1.0324,19.082,789,CH4,v0,
3157,20240926,9,Cs0.12MA0.28FA0.60PbI2.75Br0.25,1.45,,,,,,,,,,,,,,,,,1100,10,5000,25,15,150,110,25,,,,,,,,,,,,,,,12.494,62.963,1.036,19.154,790,CH1,v0,
3158,20240926,9,Cs0.12MA0.28FA0.60PbI2.75Br0.25,1.45,,,,,,,,,,,,,,,,,1100,10,5000,25,15,150,110,25,,,,,,,,,,,,,,,12.928,65.645,1.0344,19.039,790,CH2,v0,
3159,20240926,9,Cs0.12MA0.28FA0.60PbI2.75Br0.25,1.45,,,,,,,,,,,,,,,,,1100,10,5000,25,15,150,110,25,,,,,,,,,,,,,,,14.008,71.878,1.0282,18.955,790,CH3,v0,
3160,20240926,9,Cs0.12MA0.28FA0.60PbI2.75Br0.25,1.45,,,,,,,,,,,,,,,,,1100,10,5000,25,15,150,110,25,,,,,,,,,,,,,,,14.241,72.061,1.0313,19.162,790,CH4,v0,
3161,20240926,9,Cs0.2MA0.4FA0.4PbI2.8Br0.2,1.46,,,,,,,,,,,,,,,,,1000,10,5000,40,10,120,110,20,,,,,,,,,,,,,,,0.0,0.0,0.11261,20.279,791,CH1,v0,
3162,20240926,9,Cs0.2MA0.4FA0.4PbI2.8Br0.2,1.46,,,,,,,,,,,,,,,,,1000,10,5000,40,10,120,110,20,,,,,,,,,,,,,,,0.93079,24.993,0.19863,18.75,791,CH2,v0,
3163,20240926,9,Cs0.2MA0.4FA0.4PbI2.8Br0.2,1.46,,,,,,,,,,,,,,,,,1000,10,5000,40,10,120,110,20,,,,,,,,,,,,,,,0.37362,25.112,0.082848,17.958,791,CH3,v0,
3164,20240926,9,Cs0.2MA0.4FA0.4PbI2.8Br0.2,1.46,,,,,,,,,,,,,,,,,1000,10,5000,40,10,120,110,20,,,,,,,,,,,,,,,1.2509,25.738,0.25309,19.204,791,CH4,v0,
3165,20240926,9,Cs0.2MA0.4FA0.4PbI2.8Br0.2,1.46,,,,,,,,,,,,,,,,,1000,10,5000,40,10,120,110,20,,,,,,,,,,,,,,,15.199,77.539,1.0571,18.543,792,CH1,v0,
3166,20240926,9,Cs0.2MA0.4FA0.4PbI2.8Br0.2,1.46,,,,,,,,,,,,,,,,,1000,10,5000,40,10,120,110,20,,,,,,,,,,,,,,,14.325,73.333,1.034,18.891,792,CH2,v0,
3167,20240926,9,Cs0.2MA0.4FA0.4PbI2.8Br0.2,1.46,,,,,,,,,,,,,,,,,1000,10,5000,40,10,120,110,20,,,,,,,,,,,,,,,14.308,74.696,1.0235,18.716,792,CH3,v0,
3168,20240926,9,Cs0.2MA0.4FA0.4PbI2.8Br0.2,1.46,,,,,,,,,,,,,,,,,1000,10,5000,40,10,120,110,20,,,,,,,,,,,,,,,15.775,78.842,1.0437,19.17,792,CH4,v0,
3169,20240926,9,Cs0.2MA0.4FA0.4PbI2.8Br0.2,1.46,,,,,,,,,,,,,,,,,1000,10,5000,40,10,120,110,20,,,,,,,,,,,,,,,4.663,163.56,0.1422,20.048,793,CH1,v0,
3170,20240926,9,Cs0.2MA0.4FA0.4PbI2.8Br0.2,1.46,,,,,,,,,,,,,,,,,1000,10,5000,40,10,120,110,20,,,,,,,,,,,,,,,6.1553,39.716,0.81941,18.914,793,CH2,v0,
3171,20240926,9,Cs0.2MA0.4FA0.4PbI2.8Br0.2,1.46,,,,,,,,,,,,,,,,,1000,10,5000,40,10,120,110,20,,,,,,,,,,,,,,,3.7179,35.474,0.55469,18.895,793,CH3,v0,
3172,20240926,9,Cs0.2MA0.4FA0.4PbI2.8Br0.2,1.46,,,,,,,,,,,,,,,,,1000,10,5000,40,10,120,110,20,,,,,,,,,,,,,,,6.559,41.612,0.84671,18.616,793,CH4,v0,
3173,20240926,9,Cs0.2MA0.4FA0.4PbI2.8Br0.2,1.46,,,,,,,,,,,,,,,,,1000,10,5000,40,10,120,110,20,,,,,,,,,,,,,,,15.234,76.849,1.0506,18.869,794,CH1,v0,
3174,20240926,9,Cs0.2MA0.4FA0.4PbI2.8Br0.2,1.46,,,,,,,,,,,,,,,,,1000,10,5000,40,10,120,110,20,,,,,,,,,,,,,,,15.316,75.774,1.0505,19.241,794,CH2,v0,
3175,20240926,9,Cs0.2MA0.4FA0.4PbI2.8Br0.2,1.46,,,,,,,,,,,,,,,,,1000,10,5000,40,10,120,110,20,,,,,,,,,,,,,,,15.152,75.889,1.0506,19.004,794,CH3,v0,
3176,20240926,9,Cs0.2MA0.4FA0.4PbI2.8Br0.2,1.46,,,,,,,,,,,,,,,,,1000,10,5000,40,10,120,110,20,,,,,,,,,,,,,,,15.608,76.887,1.0474,19.381,794,CH4,v0,
3177,20240926,9,Cs0.2MA0.4FA0.4PbI2.8Br0.2,1.46,,,,,,,,,,,,,,,,,1000,10,5000,40,10,120,110,20,,,,,,,,,,,,,,,4.3951,37.339,0.64425,18.27,795,CH1,v0,
3178,20240926,9,Cs0.2MA0.4FA0.4PbI2.8Br0.2,1.46,,,,,,,,,,,,,,,,,1000,10,5000,40,10,120,110,20,,,,,,,,,,,,,,,6.7142,42.093,0.876,18.209,795,CH2,v0,
3179,20240926,9,Cs0.2MA0.4FA0.4PbI2.8Br0.2,1.46,,,,,,,,,,,,,,,,,1000,10,5000,40,10,120,110,20,,,,,,,,,,,,,,,3.3915,32.313,0.57538,18.241,795,CH3,v0,
3180,20240926,9,Cs0.2MA0.4FA0.4PbI2.8Br0.2,1.46,,,,,,,,,,,,,,,,,1000,10,5000,40,10,120,110,20,,,,,,,,,,,,,,,6.3829,40.459,0.85571,18.437,795,CH4,v0,
3181,20240926,9,Cs0.2MA0.4FA0.4PbI2.8Br0.2,1.46,,,,,,,,,,,,,,,,,1000,10,5000,40,10,120,110,20,,,,,,,,,,,,,,,13.812,72.962,1.0142,18.666,796,CH1,v0,
3182,20240926,9,Cs0.2MA0.4FA0.4PbI2.8Br0.2,1.46,,,,,,,,,,,,,,,,,1000,10,5000,40,10,120,110,20,,,,,,,,,,,,,,,14.772,75.03,1.0282,19.149,796,CH2,v0,
3183,20240926,9,Cs0.2MA0.4FA0.4PbI2.8Br0.2,1.46,,,,,,,,,,,,,,,,,1000,10,5000,40,10,120,110,20,,,,,,,,,,,,,,,14.683,74.868,1.0366,18.92,796,CH3,v0,
3184,20240926,9,Cs0.2MA0.4FA0.4PbI2.8Br0.2,1.46,,,,,,,,,,,,,,,,,1000,10,5000,40,10,120,110,20,,,,,,,,,,,,,,,15.257,76.243,1.036,19.317,796,CH4,v0,
3185,20240926,9,Cs0.15MA0.13FA0.72PbI2.79Br0.21,1.42,,,,,,,,,,,,,,,,,1000,10,5000,30,10,120,100,20,,,,,,,,,,,,,,,1.6768,27.919,0.34673,17.322,797,CH1,v0,
3186,20240926,9,Cs0.15MA0.13FA0.72PbI2.79Br0.21,1.42,,,,,,,,,,,,,,,,,1000,10,5000,30,10,120,100,20,,,,,,,,,,,,,,,0.52829,28.097,0.11254,16.707,797,CH2,v0,
3187,20240926,9,Cs0.15MA0.13FA0.72PbI2.79Br0.21,1.42,,,,,,,,,,,,,,,,,1000,10,5000,30,10,120,100,20,,,,,,,,,,,,,,,0.085252,23.915,0.025376,14.048,797,CH3,v0,
3188,20240926,9,Cs0.15MA0.13FA0.72PbI2.79Br0.21,1.42,,,,,,,,,,,,,,,,,1000,10,5000,30,10,120,100,20,,,,,,,,,,,,,,,13.647,74.297,1.0215,17.981,797,CH4,v0,
3189,20240926,9,Cs0.15MA0.13FA0.72PbI2.79Br0.21,1.42,,,,,,,,,,,,,,,,,1000,10,5000,30,10,120,100,20,,,,,,,,,,,,,,,1.0433,28.687,0.19866,18.306,798,CH1,v0,
3190,20240926,9,Cs0.15MA0.13FA0.72PbI2.79Br0.21,1.42,,,,,,,,,,,,,,,,,1000,10,5000,30,10,120,100,20,,,,,,,,,,,,,,,7.4229,40.13,0.92849,19.922,798,CH2,v0,
3191,20240926,9,Cs0.15MA0.13FA0.72PbI2.79Br0.21,1.42,,,,,,,,,,,,,,,,,1000,10,5000,30,10,120,100,20,,,,,,,,,,,,,,,14.607,72.238,1.0178,19.867,798,CH3,v0,
3192,20240926,9,Cs0.15MA0.13FA0.72PbI2.79Br0.21,1.42,,,,,,,,,,,,,,,,,1000,10,5000,30,10,120,100,20,,,,,,,,,,,,,,,10.574,53.146,0.98389,20.223,798,CH4,v0,
3193,20240926,9,Cs0.15MA0.13FA0.72PbI2.79Br0.21,1.42,,,,,,,,,,,,,,,,,1000,10,5000,30,10,120,100,20,,,,,,,,,,,,,,,11.079,65.887,0.96207,17.477,799,CH1,v0,
3194,20240926,9,Cs0.15MA0.13FA0.72PbI2.79Br0.21,1.42,,,,,,,,,,,,,,,,,1000,10,5000,30,10,120,100,20,,,,,,,,,,,,,,,1.9773,37.876,0.59496,8.7745,799,CH2,v0,
3195,20240926,9,Cs0.15MA0.13FA0.72PbI2.79Br0.21,1.42,,,,,,,,,,,,,,,,,1000,10,5000,30,10,120,100,20,,,,,,,,,,,,,,,1.2915,26.177,0.29041,16.989,799,CH3,v0,
3196,20240926,9,Cs0.15MA0.13FA0.72PbI2.79Br0.21,1.42,,,,,,,,,,,,,,,,,1000,10,5000,30,10,120,100,20,,,,,,,,,,,,,,,13.654,77.104,0.9874,17.934,799,CH4,v0,
3197,20240926,9,Cs0.15MA0.13FA0.72PbI2.79Br0.21,1.42,,,,,,,,,,,,,,,,,1000,10,5000,30,10,120,100,20,,,,,,,,,,,,,,,7.3399,47.312,0.86138,18.011,800,CH1,v0,
3198,20240926,9,Cs0.15MA0.13FA0.72PbI2.79Br0.21,1.42,,,,,,,,,,,,,,,,,1000,10,5000,30,10,120,100,20,,,,,,,,,,,,,,,14.483,74.151,0.98223,19.886,800,CH2,v0,
3199,20240926,9,Cs0.15MA0.13FA0.72PbI2.79Br0.21,1.42,,,,,,,,,,,,,,,,,1000,10,5000,30,10,120,100,20,,,,,,,,,,,,,,,14.962,76.945,0.97693,19.904,800,CH3,v0,
3200,20240926,9,Cs0.15MA0.13FA0.72PbI2.79Br0.21,1.42,,,,,,,,,,,,,,,,,1000,10,5000,30,10,120,100,20,,,,,,,,,,,,,,,15.356,77.569,0.98088,20.183,800,CH4,v0,
3201,20240926,9,Cs0.15MA0.13FA0.72PbI2.79Br0.21,1.42,,,,,,,,,,,,,,,,,1000,10,5000,30,10,120,100,20,,,,,,,,,,,,,,,12.336,70.826,0.98937,17.605,801,CH1,v0,
3202,20240926,9,Cs0.15MA0.13FA0.72PbI2.79Br0.21,1.42,,,,,,,,,,,,,,,,,1000,10,5000,30,10,120,100,20,,,,,,,,,,,,,,,1.805,36.965,0.5853,8.3425,801,CH2,v0,
3203,20240926,9,Cs0.15MA0.13FA0.72PbI2.79Br0.21,1.42,,,,,,,,,,,,,,,,,1000,10,5000,30,10,120,100,20,,,,,,,,,,,,,,,1.5438,28.021,0.32162,17.13,801,CH3,v0,
3204,20240926,9,Cs0.15MA0.13FA0.72PbI2.79Br0.21,1.42,,,,,,,,,,,,,,,,,1000,10,5000,30,10,120,100,20,,,,,,,,,,,,,,,13.389,75.555,1.0059,17.618,801,CH4,v0,
