Repository: MI-Materials-Intelligence/Recipe-Language-Model

# Learning Layer

## Overview

In the learning layer, the formulas and parameters are encoded and then tokenised into recipes as inputs. Through atomic skills of data extraction, cleaning, and matching, these data are organised into standardised datasets, providing the basis for RLM training and iterative recipe refinement.

Key Atomic Skills:
- **Cleaning**: Preprocessing and outlier cleaning
- **Matching**: Matching data pairs based on variables
- **Extraction**: Data extraction from robotic boxes

File: seven_ai_layers_robotics/learning/data/data_clean_dedup_4869rows.csv (part 12 of 26)
No,date,rank,Formula PVK,Concentration PVK,Formula Additive 1,Concentration Additive 1,Formula Additive 2,Concentration Additive 2,Formula Additive 3,Concentration Additive 3,Formula SAM 1,Concentration SAM 1,Formula SAM 2,Concentration SAM 2,Formula SAM 3,Concentration SAM 3,Spin Coating Speed SAM,Spin Coating Time SAM,Annealed Temperature SAM,Annealed Time SAM,Spin Coating Speed PVK 1,Spin Coating Time PVK 1,Spin Coating Speed PVK 2,Spin Coating Time PVK 2,Antisolvent Dropping Timing,Antisolvent Volume,Annealed Temperature PVK,Annealed Time PVK,Formula Passivator 1,Concentration Passivator 1,Formula Passivator 2,Concentration Passivator 2,Formula Passivator 3,Concentration Passivator 3,Formula Passivator 4,Concentration Passivator 4,Spin Coating Speed Passivator,Spin Coating Time Passivator,Passivator Dropping Timing,Passivator Volume,Annealed Temperature Passivator,Annealed Time Passivator,PCE,FF,Voc,Jsc,Product,Channel,From,upload_time
31616,20250305,65,Cs0.05MA0.1FA0.85PbI3.0,1.73,MACl,14.6,PEAI,0.517,,,Me-4PACz,0.198,DMACPA,0.132,,,,,,,1000,12,5000,40,8,200,110,25,,,,,,,,,,,,,,,21.0813,78.2286,1.10811,24.3193,7904,CH4,v1,
31620,20250305,65,Cs0.05MA0.1FA0.85PbI3.0,1.73,MACl,14.6,PEAI,0.517,,,Me-4PACz,0.198,DMACPA,0.132,,,,,,,1000,12,5000,40,8,200,110,20,,,,,,,,,,,,,,,22.3178,82.1345,1.11626,24.3422,7905,CH4,v1,
31624,20250305,65,Cs0.05MA0.1FA0.85PbI3.0,1.73,MACl,14.6,PEAI,0.517,,,Me-4PACz,0.198,DMACPA,0.132,,,,,,,1000,10,5000,30,8,160,110,25,,,,,,,,,,,,,,,20.6535,80.7697,1.09694,23.3112,7906,CH4,v1,
31631,20250305,65,Cs0.05MA0.1FA0.85PbI3.0,1.73,MACl,14.6,PEAI,0.517,,,Me-4PACz,0.198,DMACPA,0.132,,,,,,,1000,10,4800,35,8,160,110,25,,,,,,,,,,,,,,,21.5637,79.9762,1.10646,24.3683,7908,CH3,v1,
31633,20250305,65,Cs0.05MA0.1FA0.85PbI3.0,1.73,MACl,14.6,PEAI,0.517,,,Me-4PACz,0.198,DMACPA,0.132,,,,,,,1000,10,5000,30,6,160,110,25,,,,,,,,,,,,,,,23.0533,81.9805,1.11683,25.1787,7909,CH1,v1,
31639,20250305,65,Cs0.05MA0.1FA0.85PbI3.0,1.73,MACl,14.6,PEAI,0.517,,,Me-4PACz,0.198,DMACPA,0.132,,,,,,,1000,10,5000,35,10,170,110,25,,,,,,,,,,,,,,,22.4638,82.0899,1.1124,24.5998,7910,CH3,v1,
31656,20250305,65,Cs0.05MA0.1FA0.85PbI3.0,1.73,MACl,14.6,PEAI,0.517,,,py3,0.165,DMACPA,0.165,,,,,,,1050,10,5000,35,10,170,110,25,,,,,,,,,,,,,,,21.4411,79.789,1.11368,24.1291,7914,CH4,v1,
31659,20250305,65,Cs0.05MA0.1FA0.85PbI3.0,1.73,MACl,14.6,PEAI,0.517,,,py3,0.165,DMACPA,0.165,,,,,,,1000,12,5000,40,15,200,110,20,,,,,,,,,,,,,,,22.4088,87.3171,1.11731,22.9692,7915,CH3,v1,
31666,20250305,65,Cs0.05MA0.1FA0.85PbI3.0,1.73,MACl,14.6,PEAI,0.517,,,py3,0.165,DMACPA,0.165,,,,,,,1000,10,5000,40,10,160,110,25,,,,,,,,,,,,,,,20.1951,77.5213,1.09755,23.7357,7917,CH2,v1,
31671,20250305,65,Cs0.05MA0.1FA0.85PbI3.0,1.73,MACl,14.6,PEAI,0.517,,,py3,0.165,DMACPA,0.165,,,,,,,1000,10,4800,35,10,160,110,20,,,,,,,,,,,,,,,21.2164,79.7357,1.09326,24.3385,7918,CH3,v1,
31673,20250305,65,Cs0.05MA0.1FA0.85PbI3.0,1.73,MACl,14.6,PEAI,0.517,,,py3,0.165,DMACPA,0.165,,,,,,,1000,10,4800,35,8,160,110,25,,,,,,,,,,,,,,,21.5477,78.9223,1.09653,24.8989,7919,CH1,v1,
31678,20250305,65,Cs0.05MA0.1FA0.85PbI3.0,1.73,MACl,14.6,PEAI,0.517,,,py3,0.165,DMACPA,0.165,,,,,,,1000,10,4800,35,10,170,110,25,,,,,,,,,,,,,,,21.189,82.4836,1.08907,23.5877,7920,CH2,v1,
31681,20250305,65,Cs0.05MA0.1FA0.85PbI3.0,1.73,MACl,14.6,PEAI,0.517,,,py3,0.165,DMACPA,0.165,,,,,,,996,12,4788,35,12,160,110,25,,,,,,,,,,,,,,,21.7247,80.3874,1.09564,24.6661,7921,CH1,v1,
31687,20250305,65,Cs0.05MA0.1FA0.85PbI3.0,1.73,MACl,14.6,PEAI,0.517,,,py3,0.165,DMACPA,0.165,,,,,,,1000,10,4800,35,10,170,110,20,,,,,,,,,,,,,,,19.6732,83.7285,0.995365,23.6059,7922,CH3,v1,
31690,20250305,65,Cs0.05MA0.1FA0.85PbI3.0,1.73,MACl,14.6,PEAI,0.517,,,py3,0.165,DMACPA,0.165,,,,,,,1000,12,4800,35,10,200,110,25,,,,,,,,,,,,,,,22.0555,79.3407,1.09741,25.331,7923,CH2,v1,
31693,20250305,65,Cs0.05MA0.1FA0.85PbI3.0,1.73,MACl,14.6,PEAI,0.517,,,py3,0.165,DMACPA,0.165,,,,,,,1000,10,5000,35,10,160,110,25,,,,,,,,,,,,,,,21.5141,79.8188,1.08933,24.7434,7924,CH1,v1,
31700,20250305,65,Cs0.05MA0.1FA0.85PbI3.0,1.73,MACl,14.6,PEAI,0.517,,,py3,0.165,DMACPA,0.165,,,,,,,1000,12,5000,40,10,200,110,25,,,,,,,,,,,,,,,20.2477,77.8725,1.098,23.6804,7925,CH4,v1,
31704,20250305,65,Cs0.05MA0.1FA0.85PbI3.0,1.73,MACl,14.6,PEAI,0.517,,,py3,0.165,DMACPA,0.165,,,,,,,1100,10,5000,40,8,180,110,25,,,,,,,,,,,,,,,21.0978,79.6135,1.09284,24.249,7926,CH4,v1,
31708,20250305,65,Cs0.05MA0.1FA0.85PbI3.0,1.73,MACl,14.6,PEAI,0.517,,,py3,0.165,DMACPA,0.165,,,,,,,1000,15,5000,35,10,170,110,25,,,,,,,,,,,,,,,19.5995,71.9318,1.0988,24.7973,7927,CH4,v1,
31709,20250305,65,Cs0.05MA0.1FA0.85PbI3.0,1.73,MACl,14.6,PEAI,0.517,,,py3,0.165,DMACPA,0.165,,,,,,,1900,28,5700,32,14,250,110,30,,,,,,,,,,,,,,,20.6484,75.7974,1.11889,24.347,7928,CH1,v1,
31716,20250305,65,Cs0.05MA0.1FA0.85PbI3.0,1.73,MACl,14.6,PEAI,0.517,,,py3,0.165,DMACPA,0.165,,,,,,,1000,12,5000,35,12,160,110,25,,,,,,,,,,,,,,,19.9548,79.0006,1.07634,23.4675,7929,CH4,v1,
31724,20250305,65,Cs0.05MA0.1FA0.85PbI3.0,1.73,MACl,14.6,PEAI,0.8,,,Me-4PACz,0.198,DMACPA,0.132,,,,,,,1120,13,4950,38,15,175,110,30,,,,,,,,,,,,,,,21.64,79.812,1.10967,24.434,7931,CH4,v1,
31728,20250305,65,Cs0.05MA0.1FA0.85PbI3.0,1.73,MACl,14.6,PEAI,0.8,,,Me-4PACz,0.198,DMACPA,0.132,,,,,,,1000,15,5000,45,9,180,105,25,,,,,,,,,,,,,,,21.6839,79.7027,1.11882,24.3166,7932,CH4,v1,
31729,20250305,65,Cs0.05MA0.1FA0.85PbI3.0,1.73,MACl,14.6,PEAI,0.8,,,Me-4PACz,0.198,DMACPA,0.132,,,,,,,1300,14,4950,38,15,175,110,30,,,,,,,,,,,,,,,21.9181,79.789,1.1209,24.5071,7933,CH1,v1,
31735,20250305,65,Cs0.05MA0.1FA0.85PbI3.0,1.73,MACl,14.6,PEAI,0.8,,,Me-4PACz,0.198,DMACPA,0.132,,,,,,,1000,10,5000,40,15,200,110,20,,,,,,,,,,,,,,,21.5766,78.7307,1.10386,24.8271,7934,CH3,v1,
31748,20250305,65,Cs0.05MA0.1FA0.85PbI3.0,1.73,MACl,14.6,PEAI,0.8,,,Me-4PACz,0.198,DMACPA,0.132,,,,,,,1100,10,5000,35,10,170,110,25,,,,,,,,,,,,,,,21.4389,80.6411,1.09768,24.2198,7937,CH4,v1,
31749,20250305,65,Cs0.05MA0.1FA0.85PbI3.0,1.73,MACl,14.6,PEAI,0.8,,,Me-4PACz,0.198,DMACPA,0.132,,,,,,,1100,10,4900,35,10,180,110,25,,,,,,,,,,,,,,,20.6367,78.0016,1.1016,24.0168,7938,CH1,v1,
31753,20250305,65,Cs0.05MA0.1FA0.85PbI3.0,1.73,MACl,14.6,PEAI,0.8,,,Me-4PACz,0.198,DMACPA,0.132,,,,,,,1100,10,4900,35,10,170,110,25,,,,,,,,,,,,,,,21.9997,80.408,1.10696,24.7165,7939,CH1,v1,
31776,20250305,65,Cs0.05MA0.1FA0.85PbI3.0,1.73,MACl,14.6,PEAI,0.8,,,Me-4PACz,0.198,DMACPA,0.132,,,,,,,1000,10,4900,35,10,180,110,25,,,,,,,,,,,,,,,21.2715,80.4571,1.10363,23.9558,7944,CH4,v1,
31781,20250305,65,Cs0.05MA0.1FA0.85PbI3.0,1.73,MACl,14.6,PEAI,0.8,,,Me-4PACz,0.198,DMACPA,0.132,,,,,,,1200,10,4800,35,8,180,110,25,,,,,,,,,,,,,,,19.5507,70.338,1.10943,25.0536,7946,CH1,v1,
31786,20250305,65,Cs0.05MA0.1FA0.85PbI3.0,1.73,MACl,14.6,PEAI,0.8,,,Me-4PACz,0.198,DMACPA,0.132,,,,,,,1000,10,5000,35,8,180,110,25,,,,,,,,,,,,,,,22.139,82.2285,1.11722,24.0989,7947,CH2,v1,
31789,20250305,65,Cs0.05MA0.1FA0.85PbI3.0,1.73,MACl,14.6,PEAI,0.8,,,Me-4PACz,0.198,DMACPA,0.132,,,,,,,1000,10,4900,35,10,160,110,25,,,,,,,,,,,,,,,22.1677,81.2274,1.11533,24.4688,7948,CH1,v1,
31793,20250305,65,Cs0.05MA0.1FA0.85PbI3.0,1.73,MACl,14.6,PEAI,0.8,,,Me-4PACz,0.198,DMACPA,0.132,,,,,,,1000,10,4800,35,11,190,110,30,,,,,,,,,,,,,,,22.493,81.0411,1.11324,24.9319,7949,CH1,v1,
31801,20250305,65,Cs0.05MA0.1FA0.85PbI3.0,1.73,MACl,14.6,PEAI,0.8,,,Me-4PACz,0.198,DMACPA,0.132,,,,,,,1200,10,5000,40,8,180,110,25,,,,,,,,,,,,,,,23.0046,82.1942,1.1355,24.6484,7951,CH1,v1,
31808,20250305,65,Cs0.05MA0.1FA0.85PbI3.0,1.73,MACl,14.6,PEAI,0.8,,,Me-4PACz,0.198,DMACPA,0.132,,,,,,,1000,10,4800,35,10,170,110,25,,,,,,,,,,,,,,,19.1817,70.11,1.10806,24.6912,7952,CH4,v1,
31809,20250305,65,Cs0.05MA0.1FA0.85PbI3.0,1.73,MACl,14.6,PEAI,0.8,,,Me-4PACz,0.198,DMACPA,0.132,,,,,,,1000,10,4900,35,8,180,110,25,,,,,,,,,,,,,,,21.8492,81.7512,1.1196,23.8715,7953,CH1,v1,
31815,20250305,65,Cs0.05MA0.1FA0.85PbI3.0,1.73,MACl,14.6,PEAI,0.8,,,Me-4PACz,0.198,DMACPA,0.132,,,,,,,1000,15,5000,35,10,160,110,25,,,,,,,,,,,,,,,22.7234,81.4951,1.12651,24.7518,7954,CH3,v1,
31817,20250305,65,Cs0.05MA0.1FA0.85PbI3.0,1.73,MACl,14.6,PEAI,0.8,,,Me-4PACz,0.198,DMACPA,0.132,,,,,,,1300,10,4800,35,8,180,110,25,,,,,,,,,,,,,,,22.1835,83.3218,1.11635,23.8489,7955,CH1,v1,
31824,20250305,65,Cs0.05MA0.1FA0.85PbI3.0,1.73,MACl,14.6,PEAI,0.8,,,Me-4PACz,0.198,DMACPA,0.132,,,,,,,1000,15,5000,35,11,180,110,25,,,,,,,,,,,,,,,14.6696,55.1305,1.08948,24.4235,7956,CH4,v1,
31827,20250305,65,Cs0.05MA0.1FA0.85PbI3.0,1.73,MACl,14.6,PEAI,0.8,,,Me-4PACz,0.198,DMACPA,0.132,,,,,,,1000,10,5000,40,6,180,110,25,,,,,,,,,,,,,,,19.8505,77.0193,1.10042,23.4215,7957,CH3,v1,
31831,20250305,65,Cs0.05MA0.1FA0.85PbI3.0,1.73,MACl,14.6,PEAI,0.8,,,Me-4PACz,0.198,DMACPA,0.132,,,,,,,1000,10,4800,35,10,160,110,25,,,,,,,,,,,,,,,20.9366,76.3003,1.10713,24.7846,7958,CH3,v1,
31833,20250305,65,Cs0.05MA0.1FA0.85PbI3.0,1.73,MACl,14.6,PEAI,0.8,,,Me-4PACz,0.198,DMACPA,0.132,,,,,,,1000,10,5000,40,10,180,115,25,,,,,,,,,,,,,,,21.3006,80.571,1.12411,23.5183,7959,CH1,v1,
31840,20250305,65,Cs0.05MA0.1FA0.85PbI3.0,1.73,MACl,14.6,PEAI,0.8,,,Me-4PACz,0.198,DMACPA,0.132,,,,,,,1000,10,5000,35,8,160,110,25,,,,,,,,,,,,,,,20.4465,77.7428,1.11348,23.6198,7960,CH4,v1,
31844,20250305,65,Cs0.05MA0.1FA0.85PbI3.0,1.73,MACl,14.6,PEAI,0.8,,,Me-4PACz,0.198,DMACPA,0.132,,,,,,,1300,10,4800,35,11,190,110,25,,,,,,,,,,,,,,,20.0675,76.7117,1.11686,23.4225,7961,CH4,v1,
31845,20250305,65,Cs0.05MA0.1FA0.85PbI3.0,1.73,MACl,14.6,PEAI,0.8,,,Me-4PACz,0.198,DMACPA,0.132,,,,,,,1200,10,5000,35,10,180,110,25,,,,,,,,,,,,,,,21.7682,78.7687,1.11289,24.8323,7962,CH1,v1,
31852,20250305,65,Cs0.05MA0.1FA0.85PbI3.0,1.73,MACl,14.6,PEAI,0.8,,,Me-4PACz,0.198,DMACPA,0.132,,,,,,,1300,10,4800,35,8,190,110,25,,,,,,,,,,,,,,,19.6265,76.2093,1.10041,23.4036,7963,CH4,v1,
31853,20250305,65,Cs0.05MA0.1FA0.85PbI3.0,1.73,MACl,14.6,PEAI,0.8,,,Me-4PACz,0.198,DMACPA,0.132,,,,,,,1100,10,5000,30,8,180,110,25,,,,,,,,,,,,,,,20.1291,85.968,1.01152,23.1479,7964,CH1,v1,
31857,20250305,65,Cs0.05MA0.1FA0.85PbI3.0,1.73,MACl,14.6,PEAI,0.8,,,Me-4PACz,0.198,DMACPA,0.132,,,,,,,1000,10,5000,30,8,180,110,25,,,,,,,,,,,,,,,20.9752,78.5352,1.10953,24.0714,7965,CH1,v1,
31867,20250305,65,Cs0.05MA0.1FA0.85PbI3.0,1.73,MACl,14.6,PEAI,0.8,,,Me-4PACz,0.198,DMACPA,0.132,,,,,,,1300,14,4944,35,10,170,110,25,,,,,,,,,,,,,,,19.9421,76.9285,1.11175,23.3172,7967,CH3,v1,
31872,20250305,65,Cs0.05MA0.1FA0.85PbI3.0,1.73,MACl,14.6,PEAI,0.8,,,Me-4PACz,0.198,DMACPA,0.132,,,,,,,1300,10,4900,35,10,180,110,25,,,,,,,,,,,,,,,19.6367,75.6106,1.09589,23.6984,7968,CH4,v1,
31875,20250305,65,Cs0.05MA0.1FA0.85PbI3.0,1.73,MACl,14.6,PEAI,0.8,,,Me-4PACz,0.198,DMACPA,0.132,,,,,,,1200,10,4900,35,10,180,110,25,,,,,,,,,,,,,,,20.0531,81.1366,1.0262,24.0841,7969,CH3,v1,
31880,20250305,65,Cs0.05MA0.1FA0.85PbI3.0,1.73,MACl,14.6,PEAI,0.8,,,Me-4PACz,0.198,DMACPA,0.132,,,,,,,1000,10,4800,35,8,160,110,25,,,,,,,,,,,,,,,18.1808,69.5664,1.09489,23.8696,7970,CH4,v1,
31881,20250305,65,Cs0.05MA0.1FA0.85PbI3.0,1.73,MACl,14.6,PEAI,0.8,,,Me-4PACz,0.198,DMACPA,0.132,,,,,,,1100,10,5000,30,8,190,110,25,,,,,,,,,,,,,,,21.0061,80.2542,1.10706,23.6431,7971,CH1,v1,
31885,20250305,65,Cs0.05MA0.1FA0.85PbI3.0,1.73,MACl,14.6,PEAI,0.8,,,Me-4PACz,0.198,DMACPA,0.132,,,,,,,1900,28,5700,32,14,250,110,30,,,,,,,,,,,,,,,21.8543,79.8794,1.11704,24.4925,7972,CH1,v1,
31896,20250305,65,Cs0.05MA0.1FA0.85PbI3.0,1.73,MACl,14.6,PEAI,0.8,,,Me-4PACz,0.198,DMACPA,0.132,,,,,,,1300,10,5000,35,10,180,110,25,,,,,,,,,,,,,,,19.7571,75.7619,1.09826,23.7446,7974,CH4,v1,
31899,20250305,65,Cs0.05MA0.1FA0.85PbI3.0,1.73,MACl,14.6,PEAI,0.8,,,Me-4PACz,0.198,DMACPA,0.132,,,,,,,1000,10,4900,30,8,160,110,25,,,,,,,,,,,,,,,21.1138,79.6572,1.07531,24.6494,7975,CH3,v1,
31904,20250305,65,Cs0.05MA0.1FA0.85PbI3.0,1.73,MACl,14.6,PEAI,0.8,,,Me-4PACz,0.198,DMACPA,0.132,,,,,,,1000,10,5000,40,11,190,110,25,,,,,,,,,,,,,,,20.901,78.5637,1.10621,24.0496,7976,CH4,v1,
31912,20250305,65,Cs0.05MA0.1FA0.85PbI3.0,1.73,MACl,14.6,PEAI,0.8,,,Me-4PACz,0.198,DMACPA,0.132,,,,,,,1000,10,5000,30,6,160,110,30,,,,,,,,,,,,,,,21.0466,77.4201,1.10631,24.5726,7978,CH4,v1,
31915,20250305,65,Cs0.05MA0.1FA0.85PbI3.0,1.73,MACl,14.6,PEAI,0.8,,,Me-4PACz,0.198,DMACPA,0.132,,,,,,,1000,10,5000,30,8,160,110,25,,,,,,,,,,,,,,,21.0076,77.983,1.10677,24.3399,7979,CH3,v1,
31917,20250305,65,Cs0.05MA0.1FA0.85PbI3.0,1.73,MACl,14.6,PEAI,0.8,,,Me-4PACz,0.198,DMACPA,0.132,,,,,,,1000,10,4800,35,10,170,115,25,,,,,,,,,,,,,,,21.2839,79.5984,1.09418,24.4375,7980,CH1,v1,
31924,20250305,65,Cs0.05MA0.1FA0.85PbI3.0,1.73,MACl,14.6,PEAI,0.8,,,Me-4PACz,0.198,DMACPA,0.132,,,,,,,1100,10,4900,35,8,210,110,25,,,,,,,,,,,,,,,21.4682,78.2112,1.10447,24.8528,7981,CH4,v1,
31928,20250305,65,Cs0.05MA0.1FA0.85PbI3.0,1.73,MACl,14.6,PEAI,0.8,,,py3,0.165,DMACPA,0.165,,,,,,,1000,10,4800,35,10,160,110,25,,,,,,,,,,,,,,,20.7119,79.3352,1.10365,23.655,7982,CH4,v1,
31936,20250305,65,Cs0.05MA0.1FA0.85PbI3.0,1.73,MACl,14.6,PEAI,0.8,,,py3,0.165,DMACPA,0.165,,,,,,,996,12,4788,35,12,160,110,25,,,,,,,,,,,,,,,20.8428,79.1343,1.10544,23.8264,7984,CH4,v1,
31944,20250305,65,Cs0.05MA0.1FA0.85PbI3.0,1.73,MACl,14.6,PEAI,0.8,,,py3,0.165,DMACPA,0.165,,,,,,,1900,28,5700,32,14,250,110,30,,,,,,,,,,,,,,,19.4501,75.5572,1.11832,23.0186,7986,CH4,v1,
31948,20250305,65,Cs0.05MA0.1FA0.85PbI3.0,1.73,MACl,14.6,PEAI,0.8,,,py3,0.165,DMACPA,0.165,,,,,,,1000,10,5000,35,10,160,110,25,,,,,,,,,,,,,,,20.7774,79.4555,1.10345,23.6981,7987,CH4,v1,
31953,20250305,65,Cs0.05MA0.1FA0.85PbI3.0,1.73,MACl,14.6,PEAI,0.8,,,Me-4PACz,0.198,py3,0.132,,,,,,,1013,14,4944,35,10,170,110,25,,,,,,,,,,,,,,,21.5138,79.3288,1.11441,24.3356,7989,CH1,v1,
31960,20250305,65,Cs0.05MA0.1FA0.85PbI3.0,1.73,MACl,14.6,PEAI,0.8,,,Me-4PACz,0.198,py3,0.132,,,,,,,1300,14,4944,35,10,170,110,25,,,,,,,,,,,,,,,22.0418,80.0738,1.12812,24.4006,7990,CH4,v1,
31961,20250305,65,Cs0.05MA0.1FA0.85PbI3.0,1.73,MACl,14.6,PEAI,0.8,,,Me-4PACz,0.198,py3,0.132,,,,,,,1281,11,4736,35,11,190,110,30,,,,,,,,,,,,,,,21.4201,79.6076,1.10592,24.33,7991,CH1,v1,
31968,20250305,65,Cs0.05MA0.1FA0.85PbI3.0,1.73,MACl,14.6,PEAI,0.8,,,Me-4PACz,0.198,py3,0.132,,,,,,,1300,10,4900,35,10,180,110,25,,,,,,,,,,,,,,,15.4667,57.9502,1.08914,24.5053,7992,CH4,v1,
31972,20250305,65,Cs0.05MA0.1FA0.85PbI3.0,1.73,MACl,14.6,PEAI,0.8,,,Me-4PACz,0.198,py3,0.132,,,,,,,1200,10,4900,35,10,180,110,25,,,,,,,,,,,,,,,21.7409,81.616,1.11282,23.9373,7993,CH4,v1,
31973,20250305,65,Cs0.05MA0.1FA0.85PbI3.0,1.73,MACl,14.6,PEAI,0.8,,,Me-4PACz,0.198,py3,0.132,,,,,,,1000,10,4800,35,8,160,110,25,,,,,,,,,,,,,,,20.0714,79.504,1.09106,23.1388,7994,CH1,v1,
31980,20250305,65,Cs0.05MA0.1FA0.85PbI3.0,1.73,MACl,14.6,PEAI,0.8,,,Me-4PACz,0.198,py3,0.132,,,,,,,1100,10,5000,30,8,190,110,25,,,,,,,,,,,,,,,21.1219,81.1276,1.10713,23.516,7995,CH4,v1,
31981,20250305,65,Cs0.05MA0.1FA0.85PbI3.0,1.73,MACl,14.6,PEAI,0.8,,,Me-4PACz,0.198,py3,0.132,,,,,,,1000,10,4800,35,10,170,115,25,,,,,,,,,,,,,,,20.8842,80.4618,1.07721,24.095,7996,CH1,v1,
31988,20250305,65,Cs0.05MA0.1FA0.85PbI3.0,1.73,MACl,14.6,PEAI,0.517,,,Me-4PACz,0.198,DMACPA,0.132,,,,,,,1000,12,5000,40,15,200,110,20,,,,,,,,,,,,,,,17.991,69.5682,1.09848,23.5424,7997,CH4,v1,
31996,20250305,65,Cs0.05MA0.1FA0.85PbI3.0,1.73,MACl,14.6,PEAI,0.517,,,Me-4PACz,0.198,DMACPA,0.132,,,,,,,1000,12,5000,35,12,160,110,25,,,,,,,,,,,,,,,22.1035,82.1042,1.11636,24.1151,7999,CH4,v1,
32000,20250305,65,Cs0.05MA0.1FA0.85PbI3.0,1.73,MACl,14.6,PEAI,0.517,,,Me-4PACz,0.198,DMACPA,0.132,,,,,,,1000,12,5000,40,10,180,110,25,,,,,,,,,,,,,,,22.2604,80.8812,1.11528,24.6776,8000,CH4,v1,
32041,20250310,66,Cs0.05FA0.855MA0.095PbI3.0,1.63,MACl,14.6,PEAI,0.517,,,Me-4PACz,0.198,DMACPA,0.132,,,,,,,1200,10,5000,40,8,180,110,25,,,,,,,,,,,,,,,12.5968,58.5687,1.10482,19.4672,8011,CH1,v1,
32045,20250310,66,Cs0.05FA0.855MA0.095PbI3.0,1.63,MACl,14.6,PEAI,0.517,,,Me-4PACz,0.198,DMACPA,0.132,,,,,,,1000,12,4800,35,10,200,110,25,,,,,,,,,,,,,,,11.3929,53.5882,1.10081,19.3132,8012,CH1,v1,
32068,20250310,66,Cs0.05FA0.85MA0.1PbI3.0,1.73,MACl,14.6,PEAI,0.517,,,Me-4PACz,0.198,DMACPA,0.132,,,,,,,1000,15,5000,35,10,160,110,25,,,,,,,,,,,,,,,13.9272,55.1376,1.10848,22.7871,8017,CH4,v1,
32084,20250310,66,Cs0.05FA0.85MA0.1PbI3.0,1.73,MACl,14.6,PEAI,0.517,,,Me-4PACz,0.198,DMACPA,0.132,,,,,,,1200,10,5000,40,8,180,110,25,,,,,,,,,,,,,,,12.0931,51.9391,1.11177,20.9425,8021,CH4,v1,
32090,20250310,66,Cs0.05FA0.85MA0.1PbI3.0,1.73,MACl,14.6,PEAI,0.517,,,Me-4PACz,0.198,DMACPA,0.132,,,,,,,1000,10,5000,30,6,160,110,25,,,,,,,,,,,,,,,14.0775,68.0049,0.97039,21.3324,8023,CH2,v1,
32096,20250310,66,Cs0.05FA0.85MA0.1PbI3.0,1.73,MACl,14.6,PEAI,0.517,,,Me-4PACz,0.198,DMACPA,0.132,,,,,,,1000,10,4800,35,10,160,110,25,,,,,,,,,,,,,,,15.9311,63.2165,1.10854,22.7334,8024,CH4,v1,
32097,20250310,66,Cs0.08FA0.82MA0.1PbI3.0,1.65,MACl,10.0,PEAI,0.5,,,Me-4PACz,0.248,2PACz,0.083,,,,,,,1000,10,5000,30,10,200,100,20,,,,,,,,,,,,,,,18.7981,77.2626,1.10563,22.0057,8025,CH1,v1,
32101,20250310,66,Cs0.08FA0.82MA0.1PbI3.0,1.65,MACl,10.0,PEAI,0.5,,,Me-4PACz,0.248,2PACz,0.083,,,,,,,1000,10,5000,34,11,200,105,30,,,,,,,,,,,,,,,16.0123,70.7364,1.08775,20.8104,8026,CH1,v1,
32108,20250310,66,Cs0.08FA0.82MA0.1PbI3.0,1.65,MACl,10.0,PEAI,0.5,,,Me-4PACz,0.248,2PACz,0.083,,,,,,,1000,10,5000,34,11,200,105,20,,,,,,,,,,,,,,,18.354,71.3437,1.10463,23.2894,8027,CH4,v1,
32112,20250310,66,Cs0.08FA0.82MA0.1PbI3.0,1.65,MACl,10.0,PEAI,0.5,,,Me-4PACz,0.248,2PACz,0.083,,,,,,,1000,10,5000,27,11,200,100,20,,,,,,,,,,,,,,,17.1894,67.4921,1.11331,22.8767,8028,CH4,v1,
32113,20250310,66,Cs0.08FA0.82MA0.1PbI3.0,1.65,MACl,10.0,PEAI,0.5,,,Me-4PACz,0.198,2PACz,0.132,,,,,,,980,12,5400,27,14,170,110,17,,,,,,,,,,,,,,,15.9463,73.1157,1.07528,20.2827,8029,CH1,v1,
32118,20250310,66,Cs0.08FA0.82MA0.1PbI3.0,1.65,MACl,10.0,PEAI,0.5,,,Me-4PACz,0.198,2PACz,0.132,,,,,,,1000,10,5000,34,11,200,105,30,,,,,,,,,,,,,,,19.6596,85.4462,1.09792,20.9562,8030,CH2,v1,
32122,20250310,66,Cs0.08FA0.82MA0.1PbI3.0,1.65,MACl,10.0,PEAI,0.5,,,Me-4PACz,0.198,2PACz,0.132,,,,,,,1000,10,5000,27,11,200,100,20,,,,,,,,,,,,,,,19.9557,78.1491,1.10702,23.0669,8031,CH2,v1,
32125,20250310,66,Cs0.08FA0.82MA0.1PbI3.0,1.65,MACl,10.0,PEAI,0.5,,,Me-4PACz,0.248,2PACz,0.083,,,,,,,1000,10,5000,29,10,200,110,20,,,,,,,,,,,,,,,14.8979,73.5349,1.07583,18.8316,8032,CH1,v1,
32130,20250310,66,Cs0.08FA0.82MA0.1PbI3.0,1.65,MACl,10.0,PEAI,0.5,,,Me-4PACz,0.248,DMACPA,0.083,,,,,,,1000,10,5000,34,11,200,105,30,,,,,,,,,,,,,,,16.9623,69.8945,1.07673,22.5389,8033,CH2,v1,
32137,20250310,66,Cs0.08FA0.82MA0.1PbI3.0,1.65,MACl,10.0,PEAI,0.5,,,Me-4PACz,0.198,2PACz,0.132,,,,,,,1050,9,4900,34,11,200,110,20,,,,,,,,,,,,,,,18.454,77.5552,1.08253,21.9805,8035,CH1,v1,
32142,20250310,66,Cs0.08FA0.82MA0.1PbI3.0,1.65,MACl,10.0,PEAI,0.5,,,Me-4PACz,0.198,2PACz,0.132,,,,,,,1000,10,5000,34,9,200,105,20,,,,,,,,,,,,,,,17.7811,81.8499,1.05279,20.6348,8036,CH2,v1,
32145,20250310,66,Cs0.08FA0.82MA0.1PbI3.0,1.65,MACl,10.0,PEAI,0.5,,,Me-4PACz,0.248,DMACPA,0.083,,,,,,,1000,10,5000,25,10,200,105,25,,,,,,,,,,,,,,,18.3101,74.3155,1.06722,23.0864,8037,CH1,v1,
32150,20250310,66,Cs0.08FA0.82MA0.1PbI3.0,1.65,MACl,10.0,PEAI,0.5,,,Me-4PACz,0.248,DMACPA,0.083,,,,,,,1000,10,5000,30,10,200,105,20,,,,,,,,,,,,,,,19.5594,78.7535,1.07703,23.0598,8038,CH2,v1,
32153,20250310,66,Cs0.08FA0.82MA0.1PbI3.0,1.65,MACl,10.0,PEAI,0.5,,,Me-4PACz,0.248,DMACPA,0.083,,,,,,,1000,10,5000,34,9,200,105,20,,,,,,,,,,,,,,,19.3199,78.7544,1.07373,22.8473,8039,CH1,v1,
32157,20250310,66,Cs0.08FA0.82MA0.1PbI3.0,1.65,MACl,10.0,PEAI,0.5,,,Me-4PACz,0.248,DMACPA,0.083,,,,,,,1000,10,5000,29,10,200,110,20,,,,,,,,,,,,,,,16.2282,69.737,1.05365,22.0857,8040,CH1,v1,
32164,20250310,66,Cs0.08FA0.82MA0.1PbI3.0,1.65,MACl,14.6,PEAI,0.517,,,Me-4PACz,0.198,DMACPA,0.132,,,,,,,1000,15,5000,35,10,160,110,25,,,,,,,,,,,,,,,18.8279,73.8242,1.05363,24.2057,8041,CH4,v1,
32165,20250310,66,Cs0.08FA0.82MA0.1PbI3.0,1.65,MACl,14.6,PEAI,0.517,,,Me-4PACz,0.198,DMACPA,0.132,,,,,,,1000,10,5000,40,10,200,110,25,,,,,,,,,,,,,,,18.5143,77.4435,1.07281,22.2844,8042,CH1,v1,
32172,20250310,66,Cs0.08FA0.82MA0.1PbI3.0,1.65,MACl,14.6,PEAI,0.517,,,Me-4PACz,0.198,DMACPA,0.132,,,,,,,1000,10,5000,40,10,160,110,25,,,,,,,,,,,,,,,20.2846,79.7797,1.07641,23.6208,8043,CH4,v1,
32181,20250310,66,Cs0.08FA0.82MA0.1PbI3.0,1.65,MACl,14.6,PEAI,0.517,,,Me-4PACz,0.198,DMACPA,0.132,,,,,,,1200,10,5000,40,8,180,110,25,,,,,,,,,,,,,,,18.2356,76.7355,1.06239,22.3686,8046,CH1,v1,
32186,20250310,66,Cs0.08FA0.82MA0.1PbI3.0,1.65,MACl,14.6,PEAI,0.517,,,Me-4PACz,0.198,DMACPA,0.132,,,,,,,1000,10,4800,35,10,160,110,25,,,,,,,,,,,,,,,19.7939,76.4729,1.07269,24.1295,8047,CH2,v1,
32190,20250310,66,Cs0.08FA0.82MA0.1PbI3.0,1.65,MACl,14.6,PEAI,0.517,,,Me-4PACz,0.198,DMACPA,0.132,,,,,,,1000,10,5000,30,6,160,110,25,,,,,,,,,,,,,,,19.9078,88.3529,0.930083,24.2259,8048,CH2,v1,
32260,20250310,66,Cs0.07FA0.83MA0.1PbI3.0,1.63,MACl,10.0,PEAI,0.4,,,2PACz,0.248,MeO-4PADBC,0.083,,,,,,,1000,10,5000,30,10,200,105,20,,,,,,,,,,,,,,,20.1874,78.7841,1.0833,23.6533,8065,CH4,v1,
32264,20250310,66,Cs0.07FA0.83MA0.1PbI3.0,1.63,MACl,10.0,PEAI,0.4,,,2PACz,0.248,MeO-4PADBC,0.083,,,,,,,1000,10,4800,34,9,200,105,20,,,,,,,,,,,,,,,21.0225,79.6345,1.08615,24.3049,8066,CH4,v1,
32268,20250310,66,Cs0.07FA0.83MA0.1PbI3.0,1.63,MACl,10.0,PEAI,0.4,,,2PACz,0.248,MeO-4PADBC,0.083,,,,,,,1020,15,5600,26,5,160,100,24,,,,,,,,,,,,,,,20.8353,80.1845,1.09752,23.6754,8067,CH4,v1,
32272,20250310,66,Cs0.07FA0.83MA0.1PbI3.0,1.63,MACl,10.0,PEAI,0.4,,,2PACz,0.248,MeO-4PADBC,0.083,,,,,,,1000,10,5000,38,8,200,105,30,,,,,,,,,,,,,,,20.9221,78.6851,1.07901,24.6426,8068,CH4,v1,
32273,20250310,66,Cs0.07FA0.83MA0.1PbI3.0,1.63,MACl,10.0,PEAI,0.4,,,2PACz,0.248,MeO-4PADBC,0.083,,,,,,,1000,10,5000,32,13,200,105,20,,,,,,,,,,,,,,,17.4952,72.4407,1.08514,22.2561,8069,CH1,v1,
32277,20250310,66,Cs0.07FA0.83MA0.1PbI3.0,1.63,MACl,10.0,PEAI,0.4,,,2PACz,0.248,MeO-4PADBC,0.083,,,,,,,1000,10,5000,38,8,200,100,20,,,,,,,,,,,,,,,20.7716,79.4496,1.10447,23.6714,8070,CH1,v1,
32283,20250310,66,Cs0.07FA0.83MA0.1PbI3.0,1.63,MACl,10.0,PEAI,0.4,,,2PACz,0.248,MeO-4PADBC,0.083,,,,,,,1000,10,5000,38,9,200,105,20,,,,,,,,,,,,,,,21.8097,79.1243,1.10027,25.0519,8071,CH3,v1,
32288,20250310,66,Cs0.07FA0.83MA0.1PbI3.0,1.63,MACl,10.0,PEAI,0.4,,,2PACz,0.248,MeO-4PADBC,0.083,,,,,,,1000,10,4700,28,14,200,105,20,,,,,,,,,,,,,,,18.9136,73.6725,1.09601,23.4236,8072,CH4,v1,
32289,20250310,66,Cs0.07FA0.83MA0.1PbI3.0,1.63,MACl,14.6,PEAI,0.517,,,Me-4PACz,0.198,DMACPA,0.132,,,,,,,1000,10,5000,40,10,160,110,25,,,,,,,,,,,,,,,18.9833,76.9174,1.07669,22.9223,8073,CH1,v1,
32293,20250310,66,Cs0.07FA0.83MA0.1PbI3.0,1.63,MACl,14.6,PEAI,0.517,,,Me-4PACz,0.198,DMACPA,0.132,,,,,,,1000,10,5000,40,12,160,110,25,,,,,,,,,,,,,,,18.1611,76.9798,1.0653,22.1459,8074,CH1,v1,
32298,20250310,66,Cs0.07FA0.83MA0.1PbI3.0,1.63,MACl,10.0,PEAI,0.4,,,2PACz,0.248,MeO-4PADBC,0.083,,,,,,,1000,10,5000,35,10,200,100,20,,,,,,,,,,,,,,,19.9658,77.0231,1.09785,23.6115,8075,CH2,v1,
32301,20250310,66,Cs0.07FA0.83MA0.1PbI3.0,1.63,MACl,10.0,PEAI,0.4,,,2PACz,0.248,MeO-4PADBC,0.083,,,,,,,1000,10,5000,35,10,200,100,10,,,,,,,,,,,,,,,18.7258,75.4468,1.06519,23.3009,8076,CH1,v1,
32305,20250310,66,Cs0.07FA0.83MA0.1PbI3.0,1.63,MACl,14.6,PEAI,0.517,,,Me-4PACz,0.198,DMACPA,0.132,,,,,,,1000,10,4800,35,10,160,110,25,,,,,,,,,,,,,,,17.658,75.4688,1.06551,21.9593,8077,CH1,v1,
32309,20250310,66,Cs0.07FA0.83MA0.1PbI3.0,1.63,MACl,14.6,PEAI,0.517,,,Me-4PACz,0.198,DMACPA,0.132,,,,,,,1000,10,5000,30,6,160,110,25,,,,,,,,,,,,,,,18.3873,75.5764,1.07323,22.6693,8078,CH1,v1,
32313,20250310,66,Cs0.07FA0.83MA0.1PbI3.0,1.63,MACl,14.6,PEAI,0.517,,,Me-4PACz,0.198,DMACPA,0.132,,,,,,,1000,15,5000,35,10,160,110,25,,,,,,,,,,,,,,,17.8454,73.1204,1.07483,22.7064,8079,CH1,v1,
32317,20250310,66,Cs0.07FA0.83MA0.1PbI3.0,1.63,MACl,14.6,PEAI,0.517,,,Me-4PACz,0.198,DMACPA,0.132,,,,,,,1000,10,5000,40,10,200,110,25,,,,,,,,,,,,,,,18.9231,77.3226,1.07629,22.7382,8080,CH1,v1,
32326,20250310,66,Cs0.05FA0.8MA0.15PbI3.0,1.53,MACl,10.0,PEAI,0.5,,,Me-4PACz,0.248,2PACz,0.083,,,,,,,1000,10,5000,30,10,200,100,20,,,,,,,,,,,,,,,21.48,78.9164,1.09387,24.8828,8082,CH2,v1,
32333,20250310,66,Cs0.07FA0.83MA0.1PbI3.0,1.63,MACl,14.6,PEAI,0.517,,,Me-4PACz,0.198,DMACPA,0.132,,,,,,,1200,10,5000,40,8,180,110,25,,,,,,,,,,,,,,,18.653,77.279,1.07289,22.4975,8084,CH1,v1,
32338,20250310,66,Cs0.05FA0.8MA0.15PbI3.0,1.53,MACl,10.0,PEAI,0.5,,,Me-4PACz,0.248,2PACz,0.083,,,,,,,1101,6,6000,26,8,239,100,12,,,,,,,,,,,,,,,21.6613,83.4069,1.09875,23.6364,8085,CH2,v1,
32342,20250310,66,Cs0.05FA0.8MA0.15PbI3.0,1.53,MACl,10.0,PEAI,0.5,,,Me-4PACz,0.248,2PACz,0.083,,,,,,,1000,10,5000,25,10,200,100,25,,,,,,,,,,,,,,,18.6325,73.1221,1.07752,23.6483,8086,CH2,v1,
32345,20250310,66,Cs0.05FA0.8MA0.15PbI3.0,1.53,MACl,10.0,PEAI,0.5,,,Me-4PACz,0.248,2PACz,0.083,,,,,,,932,11,4000,32,7,218,100,22,,,,,,,,,,,,,,,20.6851,80.2734,1.08927,23.6566,8087,CH1,v1,
32353,20250310,66,Cs0.05FA0.8MA0.15PbI3.0,1.53,MACl,10.0,PEAI,0.5,,,Me-4PACz,0.248,2PACz,0.083,,,,,,,1086,6,4904,21,5,204,105,13,,,,,,,,,,,,,,,19.586,76.9769,1.08378,23.477,8089,CH1,v1,
32357,20250310,66,Cs0.05FA0.8MA0.15PbI3.0,1.53,MACl,10.0,PEAI,0.5,,,Me-4PACz,0.248,2PACz,0.083,,,,,,,1200,12,4800,30,14,200,105,20,,,,,,,,,,,,,,,19.4725,77.3014,1.08363,23.2462,8090,CH1,v1,
32361,20250310,66,Cs0.05FA0.8MA0.15PbI3.0,1.53,MACl,10.0,PEAI,0.5,,,Me-4PACz,0.248,2PACz,0.083,,,,,,,898,12,4282,21,9,222,100,10,,,,,,,,,,,,,,,20.6015,80.0436,1.0963,23.477,8091,CH1,v1,
32367,20250310,66,Cs0.05FA0.8MA0.15PbI3.0,1.53,MACl,10.0,PEAI,0.5,,,Me-4PACz,0.248,2PACz,0.083,,,,,,,950,8,4800,32,12,180,110,15,,,,,,,,,,,,,,,19.7876,77.3508,1.07293,23.8427,8092,CH3,v1,
32369,20250310,66,Cs0.05FA0.8MA0.15PbI3.0,1.53,MACl,14.6,PEAI,0.517,,,Me-4PACz,0.198,DMACPA,0.132,,,,,,,1000,15,5000,35,10,160,110,20,,,,,,,,,,,,,,,16.7483,72.1637,1.06281,21.8373,8093,CH1,v1,
32373,20250310,66,Cs0.05FA0.8MA0.15PbI3.0,1.53,MACl,14.6,PEAI,0.517,,,Me-4PACz,0.198,DMACPA,0.132,,,,,,,1000,10,5000,40,10,200,110,17,,,,,,,,,,,,,,,17.6682,72.2195,1.06605,22.9489,8094,CH1,v1,
32380,20250310,66,Cs0.05FA0.8MA0.15PbI3.0,1.53,MACl,14.6,PEAI,0.517,,,Me-4PACz,0.198,DMACPA,0.132,,,,,,,1000,10,5000,40,10,160,110,18,,,,,,,,,,,,,,,20.9077,79.3998,1.08024,24.3763,8095,CH4,v1,
32382,20250310,66,Cs0.05FA0.8MA0.15PbI3.0,1.53,MACl,14.6,PEAI,0.517,,,Me-4PACz,0.198,DMACPA,0.132,,,,,,,1000,10,5000,40,12,160,110,15,,,,,,,,,,,,,,,18.9036,73.3587,1.07636,23.9405,8096,CH2,v1,
32390,20250310,66,Cs0.05FA0.8MA0.15PbI3.0,1.53,MACl,14.6,PEAI,0.517,,,Me-4PACz,0.198,DMACPA,0.132,,,,,,,1200,10,5000,40,8,180,110,20,,,,,,,,,,,,,,,19.3511,74.298,1.07319,24.2691,8098,CH2,v1,
32393,20250310,66,Cs0.05FA0.8MA0.15PbI3.0,1.53,MACl,14.6,PEAI,0.517,,,Me-4PACz,0.198,DMACPA,0.132,,,,,,,1000,10,4800,35,10,160,110,20,,,,,,,,,,,,,,,16.9879,69.8079,1.06062,22.9444,8099,CH1,v1,
32397,20250310,66,Cs0.05FA0.8MA0.15PbI3.0,1.53,MACl,14.6,PEAI,0.517,,,Me-4PACz,0.198,DMACPA,0.132,,,,,,,1000,10,5000,30,6,160,110,15,,,,,,,,,,,,,,,19.2488,78.1461,1.07672,22.8766,8100,CH1,v1,
32405,20250310,66,Cs0.06FA0.84MA0.1PbI3.0,1.65,MACl,10.0,PEAI,0.5,,,Me-4PACz,0.198,2PACz,0.132,,,,,,,1200,12,4800,30,14,200,105,20,,,,,,,,,,,,,,,19.5447,78.6014,1.07778,23.0711,8102,CH1,v1,
32412,20250310,66,Cs0.06FA0.84MA0.1PbI3.0,1.65,MACl,10.0,PEAI,0.5,,,Me-4PACz,0.198,2PACz,0.132,,,,,,,1000,10,5000,30,10,200,105,25,,,,,,,,,,,,,,,20.8195,80.481,1.07844,23.9873,8103,CH4,v1,
32413,20250310,66,Cs0.06FA0.84MA0.1PbI3.0,1.65,MACl,10.0,PEAI,0.5,,,Me-4PACz,0.198,2PACz,0.132,,,,,,,1000,10,5000,34,9,200,105,20,,,,,,,,,,,,,,,19.2959,76.5517,1.07866,23.3683,8104,CH1,v1,
32420,20250310,66,Cs0.06FA0.84MA0.1PbI3.0,1.65,MACl,10.0,PEAI,0.5,,,Me-4PACz,0.198,2PACz,0.132,,,,,,,1000,10,5000,30,10,200,105,20,,,,,,,,,,,,,,,22.0412,81.8217,1.09255,24.6562,8105,CH4,v1,
32430,20250310,66,Cs0.06FA0.84MA0.1PbI3.0,1.65,MACl,10.0,PEAI,0.5,,,Me-4PACz,0.198,2PACz,0.132,,,,,,,1000,10,5000,30,10,200,100,25,,,,,,,,,,,,,,,21.7502,80.5695,1.09902,24.5633,8108,CH2,v1,
32433,20250310,66,Cs0.06FA0.84MA0.1PbI3.0,1.65,MACl,14.6,PEAI,0.517,,,Me-4PACz,0.198,DMACPA,0.132,,,,,,,1000,10,5000,40,10,200,110,25,,,,,,,,,,,,,,,15.6259,63.3088,1.05894,23.3084,8109,CH1,v1,
32437,20250310,66,Cs0.06FA0.84MA0.1PbI3.0,1.65,MACl,14.6,PEAI,0.517,,,Me-4PACz,0.198,DMACPA,0.132,,,,,,,1000,10,5000,40,10,160,110,25,,,,,,,,,,,,,,,18.457,76.7621,1.07095,22.4515,8110,CH1,v1,
32441,20250310,66,Cs0.06FA0.84MA0.1PbI3.0,1.65,MACl,14.6,PEAI,0.517,,,Me-4PACz,0.198,DMACPA,0.132,,,,,,,1000,10,5000,40,12,160,110,25,,,,,,,,,,,,,,,19.0775,74.9319,1.07325,23.7222,8111,CH1,v1,
32445,20250310,66,Cs0.06FA0.84MA0.1PbI3.0,1.65,MACl,10.0,PEAI,0.5,,,Me-4PACz,0.198,2PACz,0.132,,,,,,,923,7,5429,38,8,200,100,30,,,,,,,,,,,,,,,21.303,77.7963,1.09578,24.9896,8112,CH1,v1,
32449,20250310,66,Cs0.06FA0.84MA0.1PbI3.0,1.65,MACl,14.6,PEAI,0.517,,,Me-4PACz,0.198,DMACPA,0.132,,,,,,,1200,10,5000,40,8,180,110,25,,,,,,,,,,,,,,,19.8945,79.028,1.07632,23.3889,8113,CH1,v1,
32453,20250310,66,Cs0.06FA0.84MA0.1PbI3.0,1.65,MACl,14.6,PEAI,0.517,,,Me-4PACz,0.198,DMACPA,0.132,,,,,,,1000,10,4800,35,10,160,110,25,,,,,,,,,,,,,,,19.0074,75.8131,1.06859,23.4621,8114,CH1,v1,
32460,20250310,66,Cs0.06FA0.84MA0.1PbI3.0,1.65,MACl,14.6,PEAI,0.517,,,Me-4PACz,0.198,DMACPA,0.132,,,,,,,1000,10,5000,30,6,160,110,25,,,,,,,,,,,,,,,19.1191,74.5252,1.08474,23.6503,8115,CH4,v1,
32461,20250310,66,Cs0.06FA0.84MA0.1PbI3.0,1.65,MACl,14.6,PEAI,0.517,,,Me-4PACz,0.198,DMACPA,0.132,,,,,,,1000,15,5000,35,10,160,110,25,,,,,,,,,,,,,,,18.6086,76.5048,1.07264,22.6762,8116,CH1,v1,
32468,20250310,66,Cs0.05FA0.855MA0.095PbI3.0,1.63,MACl,14.6,PEAI,0.517,,,Me-4PACz,0.198,DMACPA,0.132,,,,,,,1000,10,5000,30,6,160,110,25,,,,,,,,,,,,,,,15.6936,86.7754,0.999159,18.1005,8117,CH4,v1,
32484,20250312,67,Cs0.06FA0.84MA0.1PbI3.0,1.65,MACl,14.6,PEAI,0.517,,,Me-4PACz,0.198,DMACPA,0.132,,,,,,,1187,10,5503,39,9,150,110,30,,,,,,,,,,,,,,,19.5111,77.1935,1.07041,23.613,8121,CH4,v1,
32488,20250312,67,Cs0.06FA0.84MA0.1PbI3.0,1.65,MACl,14.6,PEAI,0.517,,,Me-4PACz,0.198,DMACPA,0.132,,,,,,,1200,8,5906,33,7,172,105,23,,,,,,,,,,,,,,,21.2084,80.938,1.07995,24.2633,8122,CH4,v1,
32492,20250312,67,Cs0.06FA0.84MA0.1PbI3.0,1.65,MACl,14.6,PEAI,0.517,,,Me-4PACz,0.198,DMACPA,0.132,,,,,,,1122,10,5206,45,6,158,110,20,,,,,,,,,,,,,,,20.7391,79.2486,1.08898,24.0315,8123,CH4,v1,
32495,20250312,67,Cs0.06FA0.84MA0.1PbI3.0,1.65,MACl,14.6,PEAI,0.517,,,Me-4PACz,0.198,DMACPA,0.132,,,,,,,1193,11,5562,41,10,156,110,25,,,,,,,,,,,,,,,19.9763,78.6173,1.0872,23.3714,8124,CH3,v1,
32498,20250312,67,Cs0.05FA0.855MA0.095PbI3.0,1.63,MACl,14.6,PEAI,0.517,,,Me-4PACz,0.198,DMACPA,0.132,,,,,,,1000,10,4800,35,12,160,110,25,,,,,,,,,,,,,,,21.4533,79.4026,1.10372,24.4795,8125,CH2,v1,
32503,20250312,67,Cs0.05FA0.855MA0.095PbI3.0,1.63,MACl,14.6,PEAI,0.517,,,Me-4PACz,0.198,DMACPA,0.132,,,,,,,1000,10,5000,40,10,200,110,25,,,,,,,,,,,,,,,22.4031,80.6428,1.10622,25.1132,8126,CH3,v1,
32507,20250312,67,Cs0.05FA0.855MA0.095PbI3.0,1.63,MACl,14.6,PEAI,0.517,,,Me-4PACz,0.198,DMACPA,0.132,,,,,,,1000,10,5000,40,10,160,110,25,,,,,,,,,,,,,,,21.9474,80.448,1.10814,24.6191,8127,CH3,v1,
32511,20250312,67,Cs0.05FA0.855MA0.095PbI3.0,1.63,MACl,14.6,PEAI,0.517,,,Me-4PACz,0.198,DMACPA,0.132,,,,,,,1000,10,5000,40,10,180,110,25,,,,,,,,,,,,,,,19.1236,71.3819,1.1,24.355,8128,CH3,v1,
32514,20250312,67,Cs0.05FA0.85MA0.1PbI3.0,1.73,MACl,14.6,PEAI,0.517,,,Me-4PACz,0.198,DMACPA,0.132,,,,,,,1000,12,5000,40,10,160,110,25,,,,,,,,,,,,,,,22.352,82.7733,1.0767,25.0802,8129,CH2,v1,
32519,20250312,67,Cs0.05FA0.85MA0.1PbI3.0,1.73,MACl,14.6,PEAI,0.517,,,Me-4PACz,0.198,DMACPA,0.132,,,,,,,1000,10,5000,40,12,160,110,25,,,,,,,,,,,,,,,23.2122,82.9373,1.10843,25.2498,8130,CH3,v1,
32522,20250312,67,Cs0.05FA0.855MA0.095PbI3.0,1.63,MACl,14.6,PEAI,0.517,,,Me-4PACz,0.198,DMACPA,0.132,,,,,,,1000,15,5000,35,10,160,110,25,,,,,,,,,,,,,,,22.1976,80.8412,1.11305,24.6693,8131,CH2,v1,
32526,20250312,67,Cs0.05FA0.855MA0.095PbI3.0,1.63,MACl,14.6,PEAI,0.517,,,Me-4PACz,0.198,DMACPA,0.132,,,,,,,1000,10,5000,40,8,200,110,25,,,,,,,,,,,,,,,21.3042,76.7729,1.10566,25.0978,8132,CH2,v1,
32529,20250312,67,Cs0.05FA0.85MA0.1PbI3.0,1.73,MACl,14.6,PEAI,0.517,,,Me-4PACz,0.198,DMACPA,0.132,,,,,,,1000,10,5000,40,10,160,110,25,,,,,,,,,,,,,,,21.9883,80.9429,1.08775,24.9737,8133,CH1,v1,
32535,20250312,67,Cs0.05FA0.85MA0.1PbI3.0,1.73,MACl,14.6,PEAI,0.517,,,Me-4PACz,0.198,DMACPA,0.132,,,,,,,1000,10,5000,40,10,180,110,25,,,,,,,,,,,,,,,21.3435,79.5922,1.10317,24.3082,8134,CH3,v1,
32539,20250312,67,Cs0.05FA0.85MA0.1PbI3.0,1.73,MACl,14.6,PEAI,0.517,,,Me-4PACz,0.198,DMACPA,0.132,,,,,,,1000,12,5000,40,10,180,110,25,,,,,,,,,,,,,,,21.2106,79.205,1.10762,24.1774,8135,CH3,v1,
32543,20250312,67,Cs0.05FA0.85MA0.1PbI3.0,1.73,MACl,14.6,PEAI,0.517,,,Me-4PACz,0.198,DMACPA,0.132,,,,,,,1000,12,5000,35,12,160,110,25,,,,,,,,,,,,,,,22.5349,79.9683,1.10606,25.4777,8136,CH3,v1,
32550,20250312,67,Cs0.05FA0.85MA0.1PbI3.0,1.73,MACl,14.6,PEAI,0.517,,,Me-4PACz,0.198,DMACPA,0.132,,,,,,,1000,10,5000,40,8,200,110,25,,,,,,,,,,,,,,,22.187,81.8458,1.11281,24.3603,8138,CH2,v1,
32555,20250312,67,Cs0.05FA0.85MA0.1PbI3.0,1.73,MACl,14.6,PEAI,0.517,,,Me-4PACz,0.198,DMACPA,0.132,,,,,,,1000,10,4800,35,12,160,110,25,,,,,,,,,,,,,,,22.5044,82.7744,1.11648,24.3512,8139,CH3,v1,
32559,20250312,67,Cs0.05FA0.85MA0.1PbI3.0,1.73,MACl,14.6,PEAI,0.517,,,Me-4PACz,0.198,DMACPA,0.132,,,,,,,1000,10,5000,40,10,200,110,25,,,,,,,,,,,,,,,22.2617,82.2643,1.11249,24.3249,8140,CH3,v1,
32563,20250312,67,Cs0.08FA0.82MA0.1PbI3.0,1.65,MACl,10.0,PEAI,0.5,,,Me-4PACz,0.248,2PACz,0.083,,,,,,,1054,5,5197,25,7,213,100,22,,,,,,,,,,,,,,,22.525,81.8966,1.09765,25.0573,8141,CH3,v1,
32568,20250312,67,Cs0.08FA0.82MA0.1PbI3.0,1.65,MACl,10.0,PEAI,0.5,,,Me-4PACz,0.248,2PACz,0.083,,,,,,,1026,10,5074,30,13,213,100,15,,,,,,,,,,,,,,,14.931,55.071,1.09425,24.7769,8142,CH4,v1,
32571,20250312,67,Cs0.08FA0.82MA0.1PbI3.0,1.65,MACl,10.0,PEAI,0.5,,,Me-4PACz,0.248,2PACz,0.083,,,,,,,980,9,4750,33,11,241,100,24,,,,,,,,,,,,,,,21.6567,81.0249,1.08656,24.5992,8143,CH3,v1,
32576,20250312,67,Cs0.08FA0.82MA0.1PbI3.0,1.65,MACl,10.0,PEAI,0.5,,,Me-4PACz,0.248,2PACz,0.083,,,,,,,1277,13,5093,35,7,163,105,17,,,,,,,,,,,,,,,21.9471,80.7643,1.08821,24.9715,8144,CH4,v1,
32579,20250312,67,Cs0.08FA0.82MA0.1PbI3.0,1.65,MACl,10.0,PEAI,0.5,,,Me-4PACz,0.248,2PACz,0.083,,,,,,,1069,9,4845,31,13,193,100,24,,,,,,,,,,,,,,,21.6674,80.8485,1.0869,24.6573,8145,CH3,v1,
32587,20250312,67,Cs0.08FA0.82MA0.1PbI3.0,1.65,MACl,10.0,PEAI,0.5,,,Me-4PACz,0.248,2PACz,0.083,,,,,,,1013,8,5327,35,7,200,100,20,,,,,,,,,,,,,,,21.5902,82.045,1.09771,23.9726,8147,CH3,v1,
32591,20250312,67,Cs0.08FA0.82MA0.1PbI3.0,1.65,MACl,10.0,PEAI,0.5,,,Me-4PACz,0.248,2PACz,0.083,,,,,,,1100,9,4677,32,8,215,100,19,,,,,,,,,,,,,,,21.9879,82.9765,1.09669,24.1627,8148,CH3,v1,
32595,20250312,67,Cs0.08FA0.82MA0.1PbI3.0,1.65,MACl,10.0,PEAI,0.5,,,Me-4PACz,0.198,2PACz,0.132,,,,,,,1058,6,4617,23,10,214,100,18,,,,,,,,,,,,,,,22.0412,81.9412,1.08693,24.7476,8149,CH3,v1,
32598,20250312,67,Cs0.08FA0.82MA0.1PbI3.0,1.65,MACl,10.0,PEAI,0.5,,,Me-4PACz,0.198,2PACz,0.132,,,,,,,1029,7,5057,24,12,196,100,19,,,,,,,,,,,,,,,21.5713,85.4495,1.03206,24.4602,8150,CH2,v1,
32604,20250312,67,Cs0.08FA0.82MA0.1PbI3.0,1.65,MACl,10.0,PEAI,0.5,,,Me-4PACz,0.248,2PACz,0.083,,,,,,,993,11,4382,31,11,199,100,24,,,,,,,,,,,,,,,19.7325,78.7738,1.07295,23.3463,8151,CH4,v1,
32606,20250312,67,Cs0.08FA0.82MA0.1PbI3.0,1.65,MACl,10.0,PEAI,0.5,,,Me-4PACz,0.248,2PACz,0.083,,,,,,,997,14,4132,30,11,193,110,20,,,,,,,,,,,,,,,22.0739,80.145,1.09542,25.1433,8152,CH2,v1,
32610,20250312,67,Cs0.08FA0.82MA0.1PbI3.0,1.65,MACl,10.0,PEAI,0.5,,,Me-4PACz,0.198,2PACz,0.132,,,,,,,817,10,5361,22,12,171,100,17,,,,,,,,,,,,,,,15.2825,60.6945,1.01616,24.7789,8153,CH2,v1,
32614,20250312,67,Cs0.08FA0.82MA0.1PbI3.0,1.65,MACl,10.0,PEAI,0.5,,,Me-4PACz,0.198,2PACz,0.132,,,,,,,995,7,5295,26,10,194,100,19,,,,,,,,,,,,,,,20.1832,81.677,1.0592,23.3298,8154,CH2,v1,
32618,20250312,67,Cs0.08FA0.82MA0.1PbI3.0,1.65,MACl,10.0,PEAI,0.5,,,Me-4PACz,0.198,2PACz,0.132,,,,,,,998,13,4185,32,10,206,100,18,,,,,,,,,,,,,,,20.6773,80.8458,1.08611,23.5485,8155,CH2,v1,
32622,20250312,67,Cs0.08FA0.82MA0.1PbI3.0,1.65,MACl,10.0,PEAI,0.5,,,Me-4PACz,0.198,2PACz,0.132,,,,,,,1126,11,4469,32,11,208,100,25,,,,,,,,,,,,,,,21.7755,82.3847,1.08729,24.3095,8156,CH2,v1,
32626,20250312,67,Cs0.08FA0.82MA0.1PbI3.0,1.65,MACl,10.0,PEAI,0.5,,,Me-4PACz,0.198,2PACz,0.132,,,,,,,1038,12,5124,28,14,232,100,18,,,,,,,,,,,,,,,21.6029,79.3855,1.0687,25.4633,8157,CH2,v1,
32631,20250312,67,Cs0.08FA0.82MA0.1PbI3.0,1.65,MACl,10.0,PEAI,0.5,,,Me-4PACz,0.198,2PACz,0.132,,,,,,,1107,12,5465,23,12,205,100,20,,,,,,,,,,,,,,,20.4277,80.7228,1.06523,23.7565,8158,CH3,v1,
32635,20250312,67,Cs0.08FA0.82MA0.1PbI3.0,1.65,MACl,10.0,PEAI,0.5,,,Me-4PACz,0.198,2PACz,0.132,,,,,,,1015,13,4759,28,11,190,105,18,,,,,,,,,,,,,,,21.4559,80.4595,1.07437,24.8208,8159,CH3,v1,
32643,20250312,67,Cs0.08FA0.82MA0.1PbI3.0,1.65,MACl,10.0,PEAI,0.5,,,Me-4PACz,0.248,DMACPA,0.083,,,,,,,983,8,4786,35,13,198,100,16,,,,,,,,,,,,,,,20.6082,74.7555,1.09296,25.2227,8161,CH3,v1,
32646,20250312,67,Cs0.08FA0.82MA0.1PbI3.0,1.65,MACl,10.0,PEAI,0.5,,,Me-4PACz,0.248,DMACPA,0.083,,,,,,,934,11,5732,31,9,184,110,25,,,,,,,,,,,,,,,19.5296,75.2341,1.06554,24.3618,8162,CH2,v1,
32651,20250312,67,Cs0.08FA0.82MA0.1PbI3.0,1.65,MACl,10.0,PEAI,0.5,,,Me-4PACz,0.248,DMACPA,0.083,,,,,,,1151,9,5166,31,8,215,105,24,,,,,,,,,,,,,,,20.076,77.5373,1.06662,24.2748,8163,CH3,v1,
32653,20250312,67,Cs0.08FA0.82MA0.1PbI3.0,1.65,MACl,10.0,PEAI,0.5,,,Me-4PACz,0.248,DMACPA,0.083,,,,,,,1013,9,5398,35,12,229,100,19,,,,,,,,,,,,,,,18.2738,77.131,1.04568,22.657,8164,CH1,v1,
32658,20250312,67,Cs0.08FA0.82MA0.1PbI3.0,1.65,MACl,10.0,PEAI,0.5,,,Me-4PACz,0.248,DMACPA,0.083,,,,,,,951,11,5263,33,8,181,110,20,,,,,,,,,,,,,,,20.1323,76.8987,1.06605,24.5583,8165,CH2,v1,
32663,20250312,67,Cs0.08FA0.82MA0.1PbI3.0,1.65,MACl,10.0,PEAI,0.5,,,Me-4PACz,0.248,DMACPA,0.083,,,,,,,1053,8,4280,35,11,219,110,24,,,,,,,,,,,,,,,20.1002,78.1663,1.06688,24.1027,8166,CH3,v1,
32665,20250312,67,Cs0.08FA0.82MA0.1PbI3.0,1.65,MACl,10.0,PEAI,0.5,,,Me-4PACz,0.248,DMACPA,0.083,,,,,,,890,11,5279,26,10,206,110,21,,,,,,,,,,,,,,,17.6787,74.1082,1.04837,22.7546,8167,CH1,v1,
32671,20250312,67,Cs0.08FA0.82MA0.1PbI3.0,1.65,MACl,10.0,PEAI,0.5,,,Me-4PACz,0.248,DMACPA,0.083,,,,,,,1062,9,5478,32,9,227,105,25,,,,,,,,,,,,,,,20.1914,77.5089,1.07066,24.3313,8168,CH3,v1,
32675,20250312,67,Cs0.08FA0.82MA0.1PbI3.0,1.65,MACl,14.6,PEAI,0.517,,,Me-4PACz,0.198,DMACPA,0.132,,,,,,,927,8,4428,37,10,180,115,25,,,,,,,,,,,,,,,19.9924,77.0595,1.06697,24.3157,8169,CH3,v1,
32677,20250312,67,Cs0.08FA0.82MA0.1PbI3.0,1.65,MACl,14.6,PEAI,0.517,,,Me-4PACz,0.198,DMACPA,0.132,,,,,,,935,11,5104,45,9,150,110,23,,,,,,,,,,,,,,,18.6562,77.8959,1.05853,22.6258,8170,CH1,v1,
32681,20250312,67,Cs0.08FA0.82MA0.1PbI3.0,1.65,MACl,10.0,PEAI,0.5,,,Me-4PACz,0.248,DMACPA,0.083,,,,,,,997,8,5149,27,7,228,110,18,,,,,,,,,,,,,,,18.6562,77.8959,1.05853,22.6258,8171,CH1,v1,
32686,20250312,67,Cs0.08FA0.82MA0.1PbI3.0,1.65,MACl,10.0,PEAI,0.5,,,Me-4PACz,0.248,DMACPA,0.083,,,,,,,995,9,5112,35,8,203,110,18,,,,,,,,,,,,,,,19.9048,77.0932,1.06524,24.2379,8172,CH2,v1,
32689,20250312,67,Cs0.08FA0.82MA0.1PbI3.0,1.65,MACl,14.6,PEAI,0.517,,,Me-4PACz,0.198,DMACPA,0.132,,,,,,,1082,8,4950,45,11,189,110,24,,,,,,,,,,,,,,,14.1282,55.7767,1.04638,24.2074,8173,CH1,v1,
32695,20250312,67,Cs0.08FA0.82MA0.1PbI3.0,1.65,MACl,14.6,PEAI,0.517,,,Me-4PACz,0.198,DMACPA,0.132,,,,,,,951,14,5254,35,11,150,110,24,,,,,,,,,,,,,,,19.5741,74.6518,1.0774,24.337,8174,CH3,v1,
32699,20250312,67,Cs0.08FA0.82MA0.1PbI3.0,1.65,MACl,14.6,PEAI,0.517,,,Me-4PACz,0.198,DMACPA,0.132,,,,,,,1006,8,5961,43,7,152,110,26,,,,,,,,,,,,,,,20.2487,76.854,1.07443,24.5219,8175,CH3,v1,
32705,20250312,67,Cs0.08FA0.82MA0.1PbI3.0,1.65,MACl,14.6,PEAI,0.517,,,Me-4PACz,0.198,DMACPA,0.132,,,,,,,1102,10,5041,44,8,150,110,27,,,,,,,,,,,,,,,18.6386,76.5125,1.05938,22.9948,8177,CH1,v1,
32711,20250312,67,Cs0.08FA0.82MA0.1PbI3.0,1.65,MACl,14.6,PEAI,0.517,,,Me-4PACz,0.198,DMACPA,0.132,,,,,,,1009,12,5387,40,9,173,115,21,,,,,,,,,,,,,,,19.3248,76.6756,1.06803,23.5979,8178,CH3,v1,
32714,20250312,67,Cs0.08FA0.82MA0.1PbI3.0,1.65,MACl,14.6,PEAI,0.517,,,Me-4PACz,0.198,DMACPA,0.132,,,,,,,970,12,5102,39,9,150,110,28,,,,,,,,,,,,,,,20.3688,78.8082,1.07483,24.0467,8179,CH2,v1,
32719,20250312,67,Cs0.08FA0.82MA0.1PbI3.0,1.65,MACl,14.6,PEAI,0.517,,,Me-4PACz,0.198,DMACPA,0.132,,,,,,,1149,11,4826,44,7,150,110,27,,,,,,,,,,,,,,,20.5644,77.4255,1.07591,24.6863,8180,CH3,v1,
32723,20250312,67,Cs0.07FA0.83MA0.1PbI3.0,1.63,MACl,10.0,PEAI,0.4,,,2PACz,0.248,MeO-4PADBC,0.083,,,,,,,905,12,5368,34,12,201,105,18,,,,,,,,,,,,,,,21.5948,79.6308,1.08631,24.964,8181,CH3,v1,
32727,20250312,67,Cs0.07FA0.83MA0.1PbI3.0,1.63,MACl,10.0,PEAI,0.4,,,2PACz,0.248,MeO-4PADBC,0.083,,,,,,,1008,7,5242,40,8,201,110,25,,,,,,,,,,,,,,,19.4007,75.6406,1.07547,23.8488,8182,CH3,v1,
32731,20250312,67,Cs0.07FA0.83MA0.1PbI3.0,1.63,MACl,10.0,PEAI,0.4,,,2PACz,0.248,MeO-4PADBC,0.083,,,,,,,972,12,4681,38,12,184,110,19,,,,,,,,,,,,,,,20.419,77.5912,1.07385,24.5063,8183,CH3,v1,
32735,20250312,67,Cs0.07FA0.83MA0.1PbI3.0,1.63,MACl,10.0,PEAI,0.4,,,2PACz,0.248,MeO-4PADBC,0.083,,,,,,,1100,6,4849,38,7,215,110,17,,,,,,,,,,,,,,,20.7872,77.172,1.07394,25.0816,8184,CH3,v1,
32739,20250312,67,Cs0.07FA0.83MA0.1PbI3.0,1.63,MACl,10.0,PEAI,0.4,,,2PACz,0.248,MeO-4PADBC,0.083,,,,,,,1024,11,5726,33,7,201,110,23,,,,,,,,,,,,,,,20.2295,78.3032,1.0704,24.1357,8185,CH3,v1,
