Repository: MI-Materials-Intelligence/Recipe-Language-Model

# Learning Layer

## Overview

In the learning layer, the formulas and parameters are encoded and then tokenised into recipes as inputs. Through atomic skills of data extraction, cleaning, and matching, these data are organised into standardised datasets, providing the basis for RLM training and iterative recipe refinement.

Key Atomic Skills:
- **Cleaning**: Preprocessing and outlier cleaning
- **Matching**: Matching data pairs based on variables
- **Extraction**: Data extraction from robotic boxes

File: seven_ai_layers_robotics/learning/data/data50764_from_db.csv (part 13 of 253)
No,date,rank,Formula PVK,Concentration PVK,Formula Additive 1,Concentration Additive 1,Formula Additive 2,Concentration Additive 2,Formula Additive 3,Concentration Additive 3,Formula SAM 1,Concentration SAM 1,Formula SAM 2,Concentration SAM 2,Formula SAM 3,Concentration SAM 3,Spin Coating Speed SAM,Spin Coating Time SAM,Annealed Temperature SAM,Annealed Time SAM,Spin Coating Speed PVK 1,Spin Coating Time PVK 1,Spin Coating Speed PVK 2,Spin Coating Time PVK 2,Antisolvent Dropping Timing,Antisolvent Volume,Annealed Temperature PVK,Annealed Time PVK,Formula Passivator 1,Concentration Passivator 1,Formula Passivator 2,Concentration Passivator 2,Formula Passivator 3,Concentration Passivator 3,Formula Passivator 4,Concentration Passivator 4,Spin Coating Speed Passivator,Spin Coating Time Passivator,Passivator Dropping Timing,Passivator Volume,Annealed Temperature Passivator,Annealed Time Passivator,PCE,FF,Voc,Jsc,Product,Channel,From,upload_time
3205,20240926,9,Cs0.15MA0.13FA0.72PbI2.79Br0.21,1.42,,,,,,,,,,,,,,,,,1000,10,5000,30,10,120,100,20,,,,,,,,,,,,,,,10.124,61.867,0.91558,17.872,802,CH1,v0,
3206,20240926,9,Cs0.15MA0.13FA0.72PbI2.79Br0.21,1.42,,,,,,,,,,,,,,,,,1000,10,5000,30,10,120,100,20,,,,,,,,,,,,,,,14.267,73.075,0.98314,19.858,802,CH2,v0,
3207,20240926,9,Cs0.15MA0.13FA0.72PbI2.79Br0.21,1.42,,,,,,,,,,,,,,,,,1000,10,5000,30,10,120,100,20,,,,,,,,,,,,,,,14.85,75.527,0.98613,19.938,802,CH3,v0,
3208,20240926,9,Cs0.15MA0.13FA0.72PbI2.79Br0.21,1.42,,,,,,,,,,,,,,,,,1000,10,5000,30,10,120,100,20,,,,,,,,,,,,,,,15.058,75.457,0.98988,20.16,802,CH4,v0,
3209,20240926,9,Cs0.15MA0.20FA0.65PbI2.75Br0.25,1.48,,,,,,,,,,,,,,,,,1000,10,5000,30,10,120,100,20,,,,,,,,,,,,,,,14.678,72.257,1.0254,19.81,803,CH1,v0,
3210,20240926,9,Cs0.15MA0.20FA0.65PbI2.75Br0.25,1.48,,,,,,,,,,,,,,,,,1000,10,5000,30,10,120,100,20,,,,,,,,,,,,,,,15.358,73.558,1.0416,20.045,803,CH2,v0,
3211,20240926,9,Cs0.15MA0.20FA0.65PbI2.75Br0.25,1.48,,,,,,,,,,,,,,,,,1000,10,5000,30,10,120,100,20,,,,,,,,,,,,,,,13.56,66.661,1.0277,19.794,803,CH3,v0,
3212,20240926,9,Cs0.15MA0.20FA0.65PbI2.75Br0.25,1.48,,,,,,,,,,,,,,,,,1000,10,5000,30,10,120,100,20,,,,,,,,,,,,,,,10.475,1623.3,0.039991,16.135,803,CH4,v0,
3213,20240926,9,Cs0.15MA0.20FA0.65PbI2.75Br0.25,1.48,,,,,,,,,,,,,,,,,1000,10,5000,30,10,120,100,20,,,,,,,,,,,,,,,14.009,71.49,1.0169,19.272,804,CH1,v0,
3214,20240926,9,Cs0.15MA0.20FA0.65PbI2.75Br0.25,1.48,,,,,,,,,,,,,,,,,1000,10,5000,30,10,120,100,20,,,,,,,,,,,,,,,14.113,71.225,1.0223,19.383,804,CH2,v0,
3215,20240926,9,Cs0.15MA0.20FA0.65PbI2.75Br0.25,1.48,,,,,,,,,,,,,,,,,1000,10,5000,30,10,120,100,20,,,,,,,,,,,,,,,14.084,71.896,1.0219,19.17,804,CH3,v0,
3216,20240926,9,Cs0.15MA0.20FA0.65PbI2.75Br0.25,1.48,,,,,,,,,,,,,,,,,1000,10,5000,30,10,120,100,20,,,,,,,,,,,,,,,9.652,50.732,0.98415,19.332,804,CH4,v0,
3217,20240926,9,Cs0.15MA0.20FA0.65PbI2.75Br0.25,1.48,,,,,,,,,,,,,,,,,1000,10,5000,30,10,120,100,20,,,,,,,,,,,,,,,14.087,70.737,1.0124,19.67,805,CH1,v0,
3218,20240926,9,Cs0.15MA0.20FA0.65PbI2.75Br0.25,1.48,,,,,,,,,,,,,,,,,1000,10,5000,30,10,120,100,20,,,,,,,,,,,,,,,9.4616,48.944,0.96564,20.019,805,CH2,v0,
3219,20240926,9,Cs0.15MA0.20FA0.65PbI2.75Br0.25,1.48,,,,,,,,,,,,,,,,,1000,10,5000,30,10,120,100,20,,,,,,,,,,,,,,,14.319,72.658,0.98931,19.92,805,CH3,v0,
3220,20240926,9,Cs0.15MA0.20FA0.65PbI2.75Br0.25,1.48,,,,,,,,,,,,,,,,,1000,10,5000,30,10,120,100,20,,,,,,,,,,,,,,,3.7938,232.75,0.083146,19.604,805,CH4,v0,
3221,20240926,9,Cs0.15MA0.20FA0.65PbI2.75Br0.25,1.48,,,,,,,,,,,,,,,,,1000,10,5000,30,10,120,100,20,,,,,,,,,,,,,,,13.808,71.572,0.99958,19.3,806,CH1,v0,
3222,20240926,9,Cs0.15MA0.20FA0.65PbI2.75Br0.25,1.48,,,,,,,,,,,,,,,,,1000,10,5000,30,10,120,100,20,,,,,,,,,,,,,,,13.969,71.446,1.0026,19.502,806,CH2,v0,
3223,20240926,9,Cs0.15MA0.20FA0.65PbI2.75Br0.25,1.48,,,,,,,,,,,,,,,,,1000,10,5000,30,10,120,100,20,,,,,,,,,,,,,,,13.965,72.307,1.0001,19.313,806,CH3,v0,
3224,20240926,9,Cs0.15MA0.20FA0.65PbI2.75Br0.25,1.48,,,,,,,,,,,,,,,,,1000,10,5000,30,10,120,100,20,,,,,,,,,,,,,,,14.29,73.768,0.99981,19.376,806,CH4,v0,
3225,20240926,9,Cs0.15MA0.20FA0.65PbI2.75Br0.25,1.48,,,,,,,,,,,,,,,,,1000,10,5000,30,10,120,100,20,,,,,,,,,,,,,,,13.839,69.509,1.0254,19.417,807,CH1,v0,
3226,20240926,9,Cs0.15MA0.20FA0.65PbI2.75Br0.25,1.48,,,,,,,,,,,,,,,,,1000,10,5000,30,10,120,100,20,,,,,,,,,,,,,,,14.997,73.733,1.0205,19.931,807,CH2,v0,
3227,20240926,9,Cs0.15MA0.20FA0.65PbI2.75Br0.25,1.48,,,,,,,,,,,,,,,,,1000,10,5000,30,10,120,100,20,,,,,,,,,,,,,,,15.011,74.444,1.0113,19.939,807,CH3,v0,
3228,20240926,9,Cs0.15MA0.20FA0.65PbI2.75Br0.25,1.48,,,,,,,,,,,,,,,,,1000,10,5000,30,10,120,100,20,,,,,,,,,,,,,,,5.0886,167.33,0.20149,15.093,807,CH4,v0,
3229,20240926,9,Cs0.15MA0.20FA0.65PbI2.75Br0.25,1.48,,,,,,,,,,,,,,,,,1000,10,5000,30,10,120,100,20,,,,,,,,,,,,,,,14.006,72.558,1.0034,19.238,808,CH1,v0,
3230,20240926,9,Cs0.15MA0.20FA0.65PbI2.75Br0.25,1.48,,,,,,,,,,,,,,,,,1000,10,5000,30,10,120,100,20,,,,,,,,,,,,,,,13.994,71.964,1.0041,19.367,808,CH2,v0,
3231,20240926,9,Cs0.15MA0.20FA0.65PbI2.75Br0.25,1.48,,,,,,,,,,,,,,,,,1000,10,5000,30,10,120,100,20,,,,,,,,,,,,,,,14.019,72.955,1.0024,19.17,808,CH3,v0,
3232,20240926,9,Cs0.15MA0.20FA0.65PbI2.75Br0.25,1.48,,,,,,,,,,,,,,,,,1000,10,5000,30,10,120,100,20,,,,,,,,,,,,,,,14.236,74.164,1.0036,19.126,808,CH4,v0,
3233,20240926,9,Cs0.05MA0.12FA0.83PbI2.75Br0.25,1.38,,,,,,,,,,,,,,,,,1000,10,5000,30,10,120,100,20,,,,,,,,,,,,,,,15.185,75.496,1.0109,19.897,809,CH1,v0,
3234,20240926,9,Cs0.05MA0.12FA0.83PbI2.75Br0.25,1.38,,,,,,,,,,,,,,,,,1000,10,5000,30,10,120,100,20,,,,,,,,,,,,,,,15.602,76.748,1.0148,20.032,809,CH2,v0,
3235,20240926,9,Cs0.05MA0.12FA0.83PbI2.75Br0.25,1.38,,,,,,,,,,,,,,,,,1000,10,5000,30,10,120,100,20,,,,,,,,,,,,,,,15.503,77.321,1.0155,19.744,809,CH3,v0,
3236,20240926,9,Cs0.05MA0.12FA0.83PbI2.75Br0.25,1.38,,,,,,,,,,,,,,,,,1000,10,5000,30,10,120,100,20,,,,,,,,,,,,,,,14.428,71.76,1.0128,19.851,809,CH4,v0,
3237,20240926,9,Cs0.05MA0.12FA0.83PbI2.75Br0.25,1.38,,,,,,,,,,,,,,,,,1000,10,5000,30,10,120,100,20,,,,,,,,,,,,,,,14.317,74.781,1.0182,18.804,810,CH1,v0,
3238,20240926,9,Cs0.05MA0.12FA0.83PbI2.75Br0.25,1.38,,,,,,,,,,,,,,,,,1000,10,5000,30,10,120,100,20,,,,,,,,,,,,,,,14.808,76.018,1.0209,19.081,810,CH2,v0,
3239,20240926,9,Cs0.05MA0.12FA0.83PbI2.75Br0.25,1.38,,,,,,,,,,,,,,,,,1000,10,5000,30,10,120,100,20,,,,,,,,,,,,,,,14.928,77.063,1.0233,18.931,810,CH3,v0,
3240,20240926,9,Cs0.05MA0.12FA0.83PbI2.75Br0.25,1.38,,,,,,,,,,,,,,,,,1000,10,5000,30,10,120,100,20,,,,,,,,,,,,,,,0.93441,22.982,0.21943,18.529,810,CH4,v0,
3241,20240926,9,Cs0.05MA0.12FA0.83PbI2.75Br0.25,1.38,,,,,,,,,,,,,,,,,1000,10,5000,30,10,120,100,20,,,,,,,,,,,,,,,15.366,78.539,0.96987,20.172,811,CH1,v0,
3242,20240926,9,Cs0.05MA0.12FA0.83PbI2.75Br0.25,1.38,,,,,,,,,,,,,,,,,1000,10,5000,30,10,120,100,20,,,,,,,,,,,,,,,15.578,78.06,0.98087,20.345,811,CH2,v0,
3243,20240926,9,Cs0.05MA0.12FA0.83PbI2.75Br0.25,1.38,,,,,,,,,,,,,,,,,1000,10,5000,30,10,120,100,20,,,,,,,,,,,,,,,15.626,79.253,0.98521,20.013,811,CH3,v0,
3244,20240926,9,Cs0.05MA0.12FA0.83PbI2.75Br0.25,1.38,,,,,,,,,,,,,,,,,1000,10,5000,30,10,120,100,20,,,,,,,,,,,,,,,15.655,78.858,0.9854,20.146,811,CH4,v0,
3245,20240926,9,Cs0.05MA0.12FA0.83PbI2.75Br0.25,1.38,,,,,,,,,,,,,,,,,1000,10,5000,30,10,120,100,20,,,,,,,,,,,,,,,14.488,78.995,0.96834,18.94,812,CH1,v0,
3246,20240926,9,Cs0.05MA0.12FA0.83PbI2.75Br0.25,1.38,,,,,,,,,,,,,,,,,1000,10,5000,30,10,120,100,20,,,,,,,,,,,,,,,14.727,78.487,0.97592,19.227,812,CH2,v0,
3247,20240926,9,Cs0.05MA0.12FA0.83PbI2.75Br0.25,1.38,,,,,,,,,,,,,,,,,1000,10,5000,30,10,120,100,20,,,,,,,,,,,,,,,15.106,80.618,0.98281,19.066,812,CH3,v0,
3248,20240926,9,Cs0.05MA0.12FA0.83PbI2.75Br0.25,1.38,,,,,,,,,,,,,,,,,1000,10,5000,30,10,120,100,20,,,,,,,,,,,,,,,14.917,79.542,0.98502,19.039,812,CH4,v0,
3249,20240926,9,Cs0.05MA0.12FA0.83PbI2.75Br0.25,1.38,,,,,,,,,,,,,,,,,1000,10,5000,30,10,120,100,20,,,,,,,,,,,,,,,14.474,74.161,0.96891,20.143,813,CH1,v0,
3250,20240926,9,Cs0.05MA0.12FA0.83PbI2.75Br0.25,1.38,,,,,,,,,,,,,,,,,1000,10,5000,30,10,120,100,20,,,,,,,,,,,,,,,15.115,75.191,0.99323,20.239,813,CH2,v0,
3251,20240926,9,Cs0.05MA0.12FA0.83PbI2.75Br0.25,1.38,,,,,,,,,,,,,,,,,1000,10,5000,30,10,120,100,20,,,,,,,,,,,,,,,15.114,75.815,1.0013,19.909,813,CH3,v0,
3252,20240926,9,Cs0.05MA0.12FA0.83PbI2.75Br0.25,1.38,,,,,,,,,,,,,,,,,1000,10,5000,30,10,120,100,20,,,,,,,,,,,,,,,14.929,74.625,1.0029,19.948,813,CH4,v0,
3253,20240926,9,Cs0.05MA0.12FA0.83PbI2.75Br0.25,1.38,,,,,,,,,,,,,,,,,1000,10,5000,30,10,120,100,20,,,,,,,,,,,,,,,14.369,77.916,0.96803,19.05,814,CH1,v0,
3254,20240926,9,Cs0.05MA0.12FA0.83PbI2.75Br0.25,1.38,,,,,,,,,,,,,,,,,1000,10,5000,30,10,120,100,20,,,,,,,,,,,,,,,14.32,76.362,0.97639,19.206,814,CH2,v0,
3255,20240926,9,Cs0.05MA0.12FA0.83PbI2.75Br0.25,1.38,,,,,,,,,,,,,,,,,1000,10,5000,30,10,120,100,20,,,,,,,,,,,,,,,14.819,78.612,0.98536,19.131,814,CH3,v0,
3256,20240926,9,Cs0.05MA0.12FA0.83PbI2.75Br0.25,1.38,,,,,,,,,,,,,,,,,1000,10,5000,30,10,120,100,20,,,,,,,,,,,,,,,14.636,78.167,0.99208,18.873,814,CH4,v0,
3257,20240926,9,Cs0.08MA0.22FA0.70PbI2.75Br0.25,1.38,,,,,,,,,,,,,,,,,950,10,5000,30,10,110,105,20,,,,,,,,,,,,,,,12.752,69.364,1.034,17.779,815,CH1,v0,
3258,20240926,9,Cs0.08MA0.22FA0.70PbI2.75Br0.25,1.38,,,,,,,,,,,,,,,,,950,10,5000,30,10,110,105,20,,,,,,,,,,,,,,,13.814,73.181,1.0403,18.144,815,CH2,v0,
3259,20240926,9,Cs0.08MA0.22FA0.70PbI2.75Br0.25,1.38,,,,,,,,,,,,,,,,,950,10,5000,30,10,110,105,20,,,,,,,,,,,,,,,13.308,71.768,1.0318,17.972,815,CH3,v0,
3260,20240926,9,Cs0.08MA0.22FA0.70PbI2.75Br0.25,1.38,,,,,,,,,,,,,,,,,950,10,5000,30,10,110,105,20,,,,,,,,,,,,,,,13.823,73.744,1.0322,18.161,815,CH4,v0,
3261,20240926,9,Cs0.08MA0.22FA0.70PbI2.75Br0.25,1.38,,,,,,,,,,,,,,,,,950,10,5000,30,10,110,105,20,,,,,,,,,,,,,,,0.4295,25.972,0.10249,16.136,816,CH1,v0,
3262,20240926,9,Cs0.08MA0.22FA0.70PbI2.75Br0.25,1.38,,,,,,,,,,,,,,,,,950,10,5000,30,10,110,105,20,,,,,,,,,,,,,,,1.3346,26.585,0.27352,18.355,816,CH2,v0,
3263,20240926,9,Cs0.08MA0.22FA0.70PbI2.75Br0.25,1.38,,,,,,,,,,,,,,,,,950,10,5000,30,10,110,105,20,,,,,,,,,,,,,,,1.1747,28.939,0.23001,17.649,816,CH3,v0,
3264,20240926,9,Cs0.08MA0.22FA0.70PbI2.75Br0.25,1.38,,,,,,,,,,,,,,,,,950,10,5000,30,10,110,105,20,,,,,,,,,,,,,,,0.6087,28.256,0.1268,16.99,816,CH4,v0,
3265,20240926,9,Cs0.08MA0.22FA0.70PbI2.75Br0.25,1.38,,,,,,,,,,,,,,,,,950,10,5000,30,10,110,105,20,,,,,,,,,,,,,,,13.715,75.183,1.0083,18.092,817,CH1,v0,
3266,20240926,9,Cs0.08MA0.22FA0.70PbI2.75Br0.25,1.38,,,,,,,,,,,,,,,,,950,10,5000,30,10,110,105,20,,,,,,,,,,,,,,,14.208,75.685,1.0235,18.342,817,CH2,v0,
3267,20240926,9,Cs0.08MA0.22FA0.70PbI2.75Br0.25,1.38,,,,,,,,,,,,,,,,,950,10,5000,30,10,110,105,20,,,,,,,,,,,,,,,6.0785,35.829,0.93956,18.057,817,CH3,v0,
3268,20240926,9,Cs0.08MA0.22FA0.70PbI2.75Br0.25,1.38,,,,,,,,,,,,,,,,,950,10,5000,30,10,110,105,20,,,,,,,,,,,,,,,14.262,76.154,1.0191,18.378,817,CH4,v0,
3269,20240926,9,Cs0.08MA0.22FA0.70PbI2.75Br0.25,1.38,,,,,,,,,,,,,,,,,950,10,5000,30,10,110,105,20,,,,,,,,,,,,,,,5.2439,55.214,0.55145,17.223,818,CH1,v0,
3270,20240926,9,Cs0.08MA0.22FA0.70PbI2.75Br0.25,1.38,,,,,,,,,,,,,,,,,950,10,5000,30,10,110,105,20,,,,,,,,,,,,,,,6.4764,49.502,0.70257,18.622,818,CH2,v0,
3271,20240926,9,Cs0.08MA0.22FA0.70PbI2.75Br0.25,1.38,,,,,,,,,,,,,,,,,950,10,5000,30,10,110,105,20,,,,,,,,,,,,,,,5.9907,49.337,0.68012,17.854,818,CH3,v0,
3272,20240926,9,Cs0.08MA0.22FA0.70PbI2.75Br0.25,1.38,,,,,,,,,,,,,,,,,950,10,5000,30,10,110,105,20,,,,,,,,,,,,,,,4.4583,48.747,0.52369,17.464,818,CH4,v0,
3273,20240926,9,Cs0.08MA0.22FA0.70PbI2.75Br0.25,1.38,,,,,,,,,,,,,,,,,950,10,5000,30,10,110,105,20,,,,,,,,,,,,,,,12.394,71.295,1.0003,58.061,819,CH1,v0,
3274,20240926,9,Cs0.08MA0.22FA0.70PbI2.75Br0.25,1.38,,,,,,,,,,,,,,,,,950,10,5000,30,10,110,105,20,,,,,,,,,,,,,,,13.875,75.042,1.0137,18.239,819,CH2,v0,
3275,20240926,9,Cs0.08MA0.22FA0.70PbI2.75Br0.25,1.38,,,,,,,,,,,,,,,,,950,10,5000,30,10,110,105,20,,,,,,,,,,,,,,,13.897,76.628,1.0072,18.006,819,CH3,v0,
3276,20240926,9,Cs0.08MA0.22FA0.70PbI2.75Br0.25,1.38,,,,,,,,,,,,,,,,,950,10,5000,30,10,110,105,20,,,,,,,,,,,,,,,14.186,77.088,1.0054,18.303,819,CH4,v0,
3277,20240926,9,Cs0.08MA0.22FA0.70PbI2.75Br0.25,1.38,,,,,,,,,,,,,,,,,950,10,5000,30,10,110,105,20,,,,,,,,,,,,,,,6.0487,54.309,0.64027,17.395,820,CH1,v0,
3278,20240926,9,Cs0.08MA0.22FA0.70PbI2.75Br0.25,1.38,,,,,,,,,,,,,,,,,950,10,5000,30,10,110,105,20,,,,,,,,,,,,,,,8.109,57.504,0.7728,18.247,820,CH2,v0,
3279,20240926,9,Cs0.08MA0.22FA0.70PbI2.75Br0.25,1.38,,,,,,,,,,,,,,,,,950,10,5000,30,10,110,105,20,,,,,,,,,,,,,,,7.4941,55.251,0.76908,17.636,820,CH3,v0,
3280,20240926,9,Cs0.08MA0.22FA0.70PbI2.75Br0.25,1.38,,,,,,,,,,,,,,,,,950,10,5000,30,10,110,105,20,,,,,,,,,,,,,,,5.7094,52.118,0.6349,17.254,820,CH4,v0,
3281,20240926,9,Cs0.10MA0.20FA0.70PbI2.75Br0.25,1.38,,,,,,,,,,,,,,,,,950,10,5000,30,10,110,105,20,,,,,,,,,,,,,,,8.5617,45.51,0.93765,20.064,821,CH1,v0,
3282,20240926,9,Cs0.10MA0.20FA0.70PbI2.75Br0.25,1.38,,,,,,,,,,,,,,,,,950,10,5000,30,10,110,105,20,,,,,,,,,,,,,,,14.844,70.205,1.0254,20.62,821,CH2,v0,
3283,20240926,9,Cs0.10MA0.20FA0.70PbI2.75Br0.25,1.38,,,,,,,,,,,,,,,,,950,10,5000,30,10,110,105,20,,,,,,,,,,,,,,,14.385,69.719,1.0211,20.206,821,CH3,v0,
3284,20240926,9,Cs0.10MA0.20FA0.70PbI2.75Br0.25,1.38,,,,,,,,,,,,,,,,,950,10,5000,30,10,110,105,20,,,,,,,,,,,,,,,3.2651,31.859,0.52231,19.621,821,CH4,v0,
3285,20240926,9,Cs0.10MA0.20FA0.70PbI2.75Br0.25,1.38,,,,,,,,,,,,,,,,,950,10,5000,30,10,110,105,20,,,,,,,,,,,,,,,14.517,74.197,1.0497,18.639,822,CH1,v0,
3286,20240926,9,Cs0.10MA0.20FA0.70PbI2.75Br0.25,1.38,,,,,,,,,,,,,,,,,950,10,5000,30,10,110,105,20,,,,,,,,,,,,,,,14.295,73.076,1.0435,18.747,822,CH2,v0,
3287,20240926,9,Cs0.10MA0.20FA0.70PbI2.75Br0.25,1.38,,,,,,,,,,,,,,,,,950,10,5000,30,10,110,105,20,,,,,,,,,,,,,,,13.987,73.013,1.0373,18.467,822,CH3,v0,
3288,20240926,9,Cs0.10MA0.20FA0.70PbI2.75Br0.25,1.38,,,,,,,,,,,,,,,,,950,10,5000,30,10,110,105,20,,,,,,,,,,,,,,,2.4035,24.77,0.54523,17.797,822,CH4,v0,
3289,20240926,9,Cs0.10MA0.20FA0.70PbI2.75Br0.25,1.38,,,,,,,,,,,,,,,,,950,10,5000,30,10,110,105,20,,,,,,,,,,,,,,,14.712,71.136,1.0114,20.449,823,CH1,v0,
3290,20240926,9,Cs0.10MA0.20FA0.70PbI2.75Br0.25,1.38,,,,,,,,,,,,,,,,,950,10,5000,30,10,110,105,20,,,,,,,,,,,,,,,16.437,76.028,1.0319,20.95,823,CH2,v0,
3291,20240926,9,Cs0.10MA0.20FA0.70PbI2.75Br0.25,1.38,,,,,,,,,,,,,,,,,950,10,5000,30,10,110,105,20,,,,,,,,,,,,,,,15.202,72.253,1.0223,20.582,823,CH3,v0,
3292,20240926,9,Cs0.10MA0.20FA0.70PbI2.75Br0.25,1.38,,,,,,,,,,,,,,,,,950,10,5000,30,10,110,105,20,,,,,,,,,,,,,,,10.713,63.377,0.8529,19.819,823,CH4,v0,
3293,20240926,9,Cs0.10MA0.20FA0.70PbI2.75Br0.25,1.38,,,,,,,,,,,,,,,,,950,10,5000,30,10,110,105,20,,,,,,,,,,,,,,,14.476,74.785,1.0239,18.904,824,CH1,v0,
3294,20240926,9,Cs0.10MA0.20FA0.70PbI2.75Br0.25,1.38,,,,,,,,,,,,,,,,,950,10,5000,30,10,110,105,20,,,,,,,,,,,,,,,14.63,75.46,1.0298,18.827,824,CH2,v0,
3295,20240926,9,Cs0.10MA0.20FA0.70PbI2.75Br0.25,1.38,,,,,,,,,,,,,,,,,950,10,5000,30,10,110,105,20,,,,,,,,,,,,,,,14.567,76.26,1.0266,18.608,824,CH3,v0,
3296,20240926,9,Cs0.10MA0.20FA0.70PbI2.75Br0.25,1.38,,,,,,,,,,,,,,,,,950,10,5000,30,10,110,105,20,,,,,,,,,,,,,,,4.9199,30.181,0.89723,18.168,824,CH4,v0,
3297,20240926,9,Cs0.10MA0.20FA0.70PbI2.75Br0.25,1.38,,,,,,,,,,,,,,,,,950,10,5000,30,10,110,105,20,,,,,,,,,,,,,,,13.514,65.662,1.0096,20.385,825,CH1,v0,
3298,20240926,9,Cs0.10MA0.20FA0.70PbI2.75Br0.25,1.38,,,,,,,,,,,,,,,,,950,10,5000,30,10,110,105,20,,,,,,,,,,,,,,,12.799,61.296,1.0078,20.719,825,CH2,v0,
3299,20240926,9,Cs0.10MA0.20FA0.70PbI2.75Br0.25,1.38,,,,,,,,,,,,,,,,,950,10,5000,30,10,110,105,20,,,,,,,,,,,,,,,15.621,73.698,1.032,20.539,825,CH3,v0,
3300,20240926,9,Cs0.10MA0.20FA0.70PbI2.75Br0.25,1.38,,,,,,,,,,,,,,,,,950,10,5000,30,10,110,105,20,,,,,,,,,,,,,,,11.195,59.296,0.94696,19.937,825,CH4,v0,
3301,20240926,9,Cs0.10MA0.20FA0.70PbI2.75Br0.25,1.38,,,,,,,,,,,,,,,,,950,10,5000,30,10,110,105,20,,,,,,,,,,,,,,,14.323,75.884,1.0078,18.73,826,CH1,v0,
3302,20240926,9,Cs0.10MA0.20FA0.70PbI2.75Br0.25,1.38,,,,,,,,,,,,,,,,,950,10,5000,30,10,110,105,20,,,,,,,,,,,,,,,14.856,77.655,1.0215,18.729,826,CH2,v0,
3303,20240926,9,Cs0.10MA0.20FA0.70PbI2.75Br0.25,1.38,,,,,,,,,,,,,,,,,950,10,5000,30,10,110,105,20,,,,,,,,,,,,,,,14.545,76.717,1.0229,18.535,826,CH3,v0,
3304,20240926,9,Cs0.10MA0.20FA0.70PbI2.75Br0.25,1.38,,,,,,,,,,,,,,,,,950,10,5000,30,10,110,105,20,,,,,,,,,,,,,,,13.623,72.658,1.0219,18.348,826,CH4,v0,
3305,20240926,9,Cs0.03MA0.25FA0.72PbI2.80Br0.20,1.52,,,,,,,,,,,,,,,,,1000,10,5000,30,10,120,105,30,,,,,,,,,,,,,,,0.0033273,27.163,0.002812,4.3562,827,CH1,v0,
3306,20240926,9,Cs0.03MA0.25FA0.72PbI2.80Br0.20,1.52,,,,,,,,,,,,,,,,,1000,10,5000,30,10,120,105,30,,,,,,,,,,,,,,,0.063855,42.742,0.012731,11.735,827,CH2,v0,
3307,20240926,9,Cs0.03MA0.25FA0.72PbI2.80Br0.20,1.52,,,,,,,,,,,,,,,,,1000,10,5000,30,10,120,105,30,,,,,,,,,,,,,,,0.058168,49.568,0.011505,10.2,827,CH3,v0,
3308,20240926,9,Cs0.03MA0.25FA0.72PbI2.80Br0.20,1.52,,,,,,,,,,,,,,,,,1000,10,5000,30,10,120,105,30,,,,,,,,,,,,,,,0.066388,34.367,0.01631,11.844,827,CH4,v0,
3309,20240926,9,Cs0.03MA0.25FA0.72PbI2.80Br0.20,1.52,,,,,,,,,,,,,,,,,1000,10,5000,30,10,120,105,30,,,,,,,,,,,,,,,0.089044,13.502,0.042758,15.423,828,CH1,v0,
3310,20240926,9,Cs0.03MA0.25FA0.72PbI2.80Br0.20,1.52,,,,,,,,,,,,,,,,,1000,10,5000,30,10,120,105,30,,,,,,,,,,,,,,,1.2339,26.116,0.25778,18.328,828,CH2,v0,
3311,20240926,9,Cs0.03MA0.25FA0.72PbI2.80Br0.20,1.52,,,,,,,,,,,,,,,,,1000,10,5000,30,10,120,105,30,,,,,,,,,,,,,,,3.0251,31.642,0.52256,18.296,828,CH3,v0,
3312,20240926,9,Cs0.03MA0.25FA0.72PbI2.80Br0.20,1.52,,,,,,,,,,,,,,,,,1000,10,5000,30,10,120,105,30,,,,,,,,,,,,,,,0.46866,25.773,0.106,17.155,828,CH4,v0,
3313,20240926,9,Cs0.03MA0.25FA0.72PbI2.80Br0.20,1.52,,,,,,,,,,,,,,,,,1000,10,5000,30,10,120,105,30,,,,,,,,,,,,,,,1.2576,42.49,0.19983,14.811,829,CH1,v0,
3314,20240926,9,Cs0.03MA0.25FA0.72PbI2.80Br0.20,1.52,,,,,,,,,,,,,,,,,1000,10,5000,30,10,120,105,30,,,,,,,,,,,,,,,3.244,41.285,0.42901,18.316,829,CH2,v0,
3315,20240926,9,Cs0.03MA0.25FA0.72PbI2.80Br0.20,1.52,,,,,,,,,,,,,,,,,1000,10,5000,30,10,120,105,30,,,,,,,,,,,,,,,1.0484,21.65,0.28455,17.017,829,CH3,v0,
3316,20240926,9,Cs0.03MA0.25FA0.72PbI2.80Br0.20,1.52,,,,,,,,,,,,,,,,,1000,10,5000,30,10,120,105,30,,,,,,,,,,,,,,,1.2482,23.224,0.3143,17.101,829,CH4,v0,
3317,20240926,9,Cs0.03MA0.25FA0.72PbI2.80Br0.20,1.52,,,,,,,,,,,,,,,,,1000,10,5000,30,10,120,105,30,,,,,,,,,,,,,,,0.0,0.0,0.7335,17.831,830,CH1,v0,
3318,20240926,9,Cs0.03MA0.25FA0.72PbI2.80Br0.20,1.52,,,,,,,,,,,,,,,,,1000,10,5000,30,10,120,105,30,,,,,,,,,,,,,,,10.41,58.065,0.95726,18.728,830,CH2,v0,
3319,20240926,9,Cs0.03MA0.25FA0.72PbI2.80Br0.20,1.52,,,,,,,,,,,,,,,,,1000,10,5000,30,10,120,105,30,,,,,,,,,,,,,,,11.597,61.887,0.99073,18.914,830,CH3,v0,
3320,20240926,9,Cs0.03MA0.25FA0.72PbI2.80Br0.20,1.52,,,,,,,,,,,,,,,,,1000,10,5000,30,10,120,105,30,,,,,,,,,,,,,,,6.8836,50.754,0.75716,17.912,830,CH4,v0,
3321,20240926,9,Cs0.03MA0.25FA0.72PbI2.80Br0.20,1.52,,,,,,,,,,,,,,,,,1000,10,5000,30,10,120,105,30,,,,,,,,,,,,,,,1.3677,32.763,0.2729,15.297,831,CH1,v0,
3322,20240926,9,Cs0.03MA0.25FA0.72PbI2.80Br0.20,1.52,,,,,,,,,,,,,,,,,1000,10,5000,30,10,120,105,30,,,,,,,,,,,,,,,0.0,0.0,0.62772,18.396,831,CH2,v0,
3323,20240926,9,Cs0.03MA0.25FA0.72PbI2.80Br0.20,1.52,,,,,,,,,,,,,,,,,1000,10,5000,30,10,120,105,30,,,,,,,,,,,,,,,0.89141,25.62,0.21079,16.506,831,CH3,v0,
3324,20240926,9,Cs0.03MA0.25FA0.72PbI2.80Br0.20,1.52,,,,,,,,,,,,,,,,,1000,10,5000,30,10,120,105,30,,,,,,,,,,,,,,,1.153,24.654,0.28055,16.671,831,CH4,v0,
3325,20240926,9,Cs0.03MA0.25FA0.72PbI2.80Br0.20,1.52,,,,,,,,,,,,,,,,,1000,10,5000,30,10,120,105,30,,,,,,,,,,,,,,,0.0,0.0,0.82965,17.963,832,CH1,v0,
3326,20240926,9,Cs0.03MA0.25FA0.72PbI2.80Br0.20,1.52,,,,,,,,,,,,,,,,,1000,10,5000,30,10,120,105,30,,,,,,,,,,,,,,,12.244,65.622,0.98966,18.854,832,CH2,v0,
3327,20240926,9,Cs0.03MA0.25FA0.72PbI2.80Br0.20,1.52,,,,,,,,,,,,,,,,,1000,10,5000,30,10,120,105,30,,,,,,,,,,,,,,,12.655,65.519,1.0114,19.097,832,CH3,v0,
3328,20240926,9,Cs0.03MA0.25FA0.72PbI2.80Br0.20,1.52,,,,,,,,,,,,,,,,,1000,10,5000,30,10,120,105,30,,,,,,,,,,,,,,,9.1083,55.186,0.91906,17.958,832,CH4,v0,
3329,20240926,9,Cs0.05MA0.1FA0.85PbI2.8Br0.2,1.65,,,,,,,,,,,,,,,,,1000,10,5000,30,10,120,100,15,,,,,,,,,,,,,,,16.372,77.409,1.004,21.065,833,CH1,v0,
3330,20240926,9,Cs0.05MA0.1FA0.85PbI2.8Br0.2,1.65,,,,,,,,,,,,,,,,,1000,10,5000,30,10,120,100,15,,,,,,,,,,,,,,,1.9579,26.669,0.36198,20.282,833,CH2,v0,
3331,20240926,9,Cs0.05MA0.1FA0.85PbI2.8Br0.2,1.65,,,,,,,,,,,,,,,,,1000,10,5000,30,10,120,100,15,,,,,,,,,,,,,,,16.415,78.522,1.0117,20.664,833,CH3,v0,
3332,20240926,9,Cs0.05MA0.1FA0.85PbI2.8Br0.2,1.65,,,,,,,,,,,,,,,,,1000,10,5000,30,10,120,100,15,,,,,,,,,,,,,,,16.526,79.318,1.0128,20.573,833,CH4,v0,
3333,20240926,9,Cs0.05MA0.1FA0.85PbI2.8Br0.2,1.65,,,,,,,,,,,,,,,,,1000,10,5000,30,10,120,100,15,,,,,,,,,,,,,,,6.7563,41.625,0.86031,18.867,834,CH1,v0,
3334,20240926,9,Cs0.05MA0.1FA0.85PbI2.8Br0.2,1.65,,,,,,,,,,,,,,,,,1000,10,5000,30,10,120,100,15,,,,,,,,,,,,,,,15.264,77.445,1.0053,19.606,834,CH2,v0,
3335,20240926,9,Cs0.05MA0.1FA0.85PbI2.8Br0.2,1.65,,,,,,,,,,,,,,,,,1000,10,5000,30,10,120,100,15,,,,,,,,,,,,,,,14.832,76.006,1.0088,19.344,834,CH3,v0,
3336,20240926,9,Cs0.05MA0.1FA0.85PbI2.8Br0.2,1.65,,,,,,,,,,,,,,,,,1000,10,5000,30,10,120,100,15,,,,,,,,,,,,,,,11.557,60.686,0.98178,19.398,834,CH4,v0,
3337,20240926,9,Cs0.05MA0.1FA0.85PbI2.8Br0.2,1.65,,,,,,,,,,,,,,,,,1000,10,5000,30,10,120,100,15,,,,,,,,,,,,,,,16.783,81.646,0.96009,21.41,835,CH1,v0,
3338,20240926,9,Cs0.05MA0.1FA0.85PbI2.8Br0.2,1.65,,,,,,,,,,,,,,,,,1000,10,5000,30,10,120,100,15,,,,,,,,,,,,,,,11.827,60.136,0.94875,20.73,835,CH2,v0,
3339,20240926,9,Cs0.05MA0.1FA0.85PbI2.8Br0.2,1.65,,,,,,,,,,,,,,,,,1000,10,5000,30,10,120,100,15,,,,,,,,,,,,,,,16.613,81.296,0.9709,21.048,835,CH3,v0,
3340,20240926,9,Cs0.05MA0.1FA0.85PbI2.8Br0.2,1.65,,,,,,,,,,,,,,,,,1000,10,5000,30,10,120,100,15,,,,,,,,,,,,,,,16.643,82.002,0.97125,20.897,835,CH4,v0,
3341,20240926,9,Cs0.05MA0.1FA0.85PbI2.8Br0.2,1.65,,,,,,,,,,,,,,,,,1000,10,5000,30,10,120,100,15,,,,,,,,,,,,,,,11.797,66.389,0.96011,18.508,836,CH1,v0,
3342,20240926,9,Cs0.05MA0.1FA0.85PbI2.8Br0.2,1.65,,,,,,,,,,,,,,,,,1000,10,5000,30,10,120,100,15,,,,,,,,,,,,,,,15.216,79.044,0.98129,19.617,836,CH2,v0,
3343,20240926,9,Cs0.05MA0.1FA0.85PbI2.8Br0.2,1.65,,,,,,,,,,,,,,,,,1000,10,5000,30,10,120,100,15,,,,,,,,,,,,,,,15.043,79.303,0.98495,19.259,836,CH3,v0,
3344,20240926,9,Cs0.05MA0.1FA0.85PbI2.8Br0.2,1.65,,,,,,,,,,,,,,,,,1000,10,5000,30,10,120,100,15,,,,,,,,,,,,,,,14.103,74.622,0.98048,19.275,836,CH4,v0,
3345,20240926,9,Cs0.05MA0.1FA0.85PbI2.8Br0.2,1.65,,,,,,,,,,,,,,,,,1000,10,5000,30,10,120,100,15,,,,,,,,,,,,,,,16.059,78.775,0.95736,21.294,837,CH1,v0,
3346,20240926,9,Cs0.05MA0.1FA0.85PbI2.8Br0.2,1.65,,,,,,,,,,,,,,,,,1000,10,5000,30,10,120,100,15,,,,,,,,,,,,,,,15.31,75.631,0.96666,20.941,837,CH2,v0,
3347,20240926,9,Cs0.05MA0.1FA0.85PbI2.8Br0.2,1.65,,,,,,,,,,,,,,,,,1000,10,5000,30,10,120,100,15,,,,,,,,,,,,,,,13.961,71.804,0.96737,20.099,837,CH3,v0,
3348,20240926,9,Cs0.05MA0.1FA0.85PbI2.8Br0.2,1.65,,,,,,,,,,,,,,,,,1000,10,5000,30,10,120,100,15,,,,,,,,,,,,,,,16.248,80.183,0.98651,20.54,837,CH4,v0,
3349,20240926,9,Cs0.05MA0.1FA0.85PbI2.8Br0.2,1.65,,,,,,,,,,,,,,,,,1000,10,5000,30,10,120,100,15,,,,,,,,,,,,,,,11.615,65.141,0.94431,18.882,838,CH1,v0,
3350,20240926,9,Cs0.05MA0.1FA0.85PbI2.8Br0.2,1.65,,,,,,,,,,,,,,,,,1000,10,5000,30,10,120,100,15,,,,,,,,,,,,,,,14.199,74.699,0.98097,19.377,838,CH2,v0,
3351,20240926,9,Cs0.05MA0.1FA0.85PbI2.8Br0.2,1.65,,,,,,,,,,,,,,,,,1000,10,5000,30,10,120,100,15,,,,,,,,,,,,,,,13.939,74.061,0.98884,19.033,838,CH3,v0,
3352,20240926,9,Cs0.05MA0.1FA0.85PbI2.8Br0.2,1.65,,,,,,,,,,,,,,,,,1000,10,5000,30,10,120,100,15,,,,,,,,,,,,,,,13.458,71.41,0.98457,19.142,838,CH4,v0,
3353,20240926,9,Cs0.04MA0.25FA0.71PbI2.79Br0.21,1.54,,,,,,,,,,,,,,,,,1000,10,5000,30,10,120,100,30,,,,,,,,,,,,,,,9.8295,48.341,0.98664,20.609,839,CH1,v0,
3354,20240926,9,Cs0.04MA0.25FA0.71PbI2.79Br0.21,1.54,,,,,,,,,,,,,,,,,1000,10,5000,30,10,120,100,30,,,,,,,,,,,,,,,2.8561,27.634,0.49812,20.749,839,CH2,v0,
3355,20240926,9,Cs0.04MA0.25FA0.71PbI2.79Br0.21,1.54,,,,,,,,,,,,,,,,,1000,10,5000,30,10,120,100,30,,,,,,,,,,,,,,,10.324,50.027,1.0025,20.586,839,CH3,v0,
3356,20240926,9,Cs0.04MA0.25FA0.71PbI2.79Br0.21,1.54,,,,,,,,,,,,,,,,,1000,10,5000,30,10,120,100,30,,,,,,,,,,,,,,,0.96845,29.531,0.16507,19.867,839,CH4,v0,
3357,20240926,9,Cs0.04MA0.25FA0.71PbI2.79Br0.21,1.54,,,,,,,,,,,,,,,,,1000,10,5000,30,10,120,100,30,,,,,,,,,,,,,,,6.1619,38.759,0.88146,18.036,840,CH1,v0,
3358,20240926,9,Cs0.04MA0.25FA0.71PbI2.79Br0.21,1.54,,,,,,,,,,,,,,,,,1000,10,5000,30,10,120,100,30,,,,,,,,,,,,,,,11.518,63.358,0.99292,18.309,840,CH2,v0,
3359,20240926,9,Cs0.04MA0.25FA0.71PbI2.79Br0.21,1.54,,,,,,,,,,,,,,,,,1000,10,5000,30,10,120,100,30,,,,,,,,,,,,,,,10.912,61.135,0.98773,18.07,840,CH3,v0,
3360,20240926,9,Cs0.04MA0.25FA0.71PbI2.79Br0.21,1.54,,,,,,,,,,,,,,,,,1000,10,5000,30,10,120,100,30,,,,,,,,,,,,,,,3.1694,31.503,0.54888,18.329,840,CH4,v0,
3361,20240926,9,Cs0.04MA0.25FA0.71PbI2.79Br0.21,1.54,,,,,,,,,,,,,,,,,1000,10,5000,30,10,120,100,30,,,,,,,,,,,,,,,13.309,68.43,0.94085,20.672,841,CH1,v0,
3362,20240926,9,Cs0.04MA0.25FA0.71PbI2.79Br0.21,1.54,,,,,,,,,,,,,,,,,1000,10,5000,30,10,120,100,30,,,,,,,,,,,,,,,9.624,50.302,0.91263,20.964,841,CH2,v0,
3363,20240926,9,Cs0.04MA0.25FA0.71PbI2.79Br0.21,1.54,,,,,,,,,,,,,,,,,1000,10,5000,30,10,120,100,30,,,,,,,,,,,,,,,14.01,70.244,0.96438,20.681,841,CH3,v0,
3364,20240926,9,Cs0.04MA0.25FA0.71PbI2.79Br0.21,1.54,,,,,,,,,,,,,,,,,1000,10,5000,30,10,120,100,30,,,,,,,,,,,,,,,2.2003,25.955,0.41025,20.664,841,CH4,v0,
3365,20240926,9,Cs0.04MA0.25FA0.71PbI2.79Br0.21,1.54,,,,,,,,,,,,,,,,,1000,10,5000,30,10,120,100,30,,,,,,,,,,,,,,,12.383,70.759,0.96457,18.143,842,CH1,v0,
3366,20240926,9,Cs0.04MA0.25FA0.71PbI2.79Br0.21,1.54,,,,,,,,,,,,,,,,,1000,10,5000,30,10,120,100,30,,,,,,,,,,,,,,,14.392,77.091,1.0161,18.373,842,CH2,v0,
3367,20240926,9,Cs0.04MA0.25FA0.71PbI2.79Br0.21,1.54,,,,,,,,,,,,,,,,,1000,10,5000,30,10,120,100,30,,,,,,,,,,,,,,,14.114,76.143,1.014,18.28,842,CH3,v0,
3368,20240926,9,Cs0.04MA0.25FA0.71PbI2.79Br0.21,1.54,,,,,,,,,,,,,,,,,1000,10,5000,30,10,120,100,30,,,,,,,,,,,,,,,10.47,59.755,0.94714,18.5,842,CH4,v0,
3369,20240926,9,Cs0.04MA0.25FA0.71PbI2.79Br0.21,1.54,,,,,,,,,,,,,,,,,1000,10,5000,30,10,120,100,30,,,,,,,,,,,,,,,13.938,72.883,0.91093,20.993,843,CH1,v0,
3370,20240926,9,Cs0.04MA0.25FA0.71PbI2.79Br0.21,1.54,,,,,,,,,,,,,,,,,1000,10,5000,30,10,120,100,30,,,,,,,,,,,,,,,5.8217,34.09,0.81595,20.929,843,CH2,v0,
3371,20240926,9,Cs0.04MA0.25FA0.71PbI2.79Br0.21,1.54,,,,,,,,,,,,,,,,,1000,10,5000,30,10,120,100,30,,,,,,,,,,,,,,,13.259,63.703,1.0053,20.704,843,CH3,v0,
3372,20240926,9,Cs0.04MA0.25FA0.71PbI2.79Br0.21,1.54,,,,,,,,,,,,,,,,,1000,10,5000,30,10,120,100,30,,,,,,,,,,,,,,,1.5782,24.484,0.31197,20.661,843,CH4,v0,
3373,20240926,9,Cs0.04MA0.25FA0.71PbI2.79Br0.21,1.54,,,,,,,,,,,,,,,,,1000,10,5000,30,10,120,100,30,,,,,,,,,,,,,,,12.085,72.567,0.92558,17.993,844,CH1,v0,
3374,20240926,9,Cs0.04MA0.25FA0.71PbI2.79Br0.21,1.54,,,,,,,,,,,,,,,,,1000,10,5000,30,10,120,100,30,,,,,,,,,,,,,,,12.886,70.888,0.98701,18.417,844,CH2,v0,
3375,20240926,9,Cs0.04MA0.25FA0.71PbI2.79Br0.21,1.54,,,,,,,,,,,,,,,,,1000,10,5000,30,10,120,100,30,,,,,,,,,,,,,,,12.908,70.958,0.99865,18.215,844,CH3,v0,
3376,20240926,9,Cs0.04MA0.25FA0.71PbI2.79Br0.21,1.54,,,,,,,,,,,,,,,,,1000,10,5000,30,10,120,100,30,,,,,,,,,,,,,,,11.6,65.215,0.97713,18.203,844,CH4,v0,
3377,20240926,9,Cs0.05MA0.3FA0.65PbI2.78Br0.22,1.56,,,,,,,,,,,,,,,,,1000,10,5000,30,10,120,120,30,,,,,,,,,,,,,,,0.0,0.0,0.0,-1.77e-07,845,CH1,v0,
3378,20240926,9,Cs0.05MA0.3FA0.65PbI2.78Br0.22,1.56,,,,,,,,,,,,,,,,,1000,10,5000,30,10,120,120,30,,,,,,,,,,,,,,,0.5186,33.591,0.08653,17.842,845,CH2,v0,
3379,20240926,9,Cs0.05MA0.3FA0.65PbI2.78Br0.22,1.56,,,,,,,,,,,,,,,,,1000,10,5000,30,10,120,120,30,,,,,,,,,,,,,,,0.62022,85.914,0.04473,16.139,845,CH3,v0,
3380,20240926,9,Cs0.05MA0.3FA0.65PbI2.78Br0.22,1.56,,,,,,,,,,,,,,,,,1000,10,5000,30,10,120,120,30,,,,,,,,,,,,,,,2.1427,30.236,0.36857,19.228,845,CH4,v0,
3381,20240926,9,Cs0.05MA0.3FA0.65PbI2.78Br0.22,1.56,,,,,,,,,,,,,,,,,1000,10,5000,30,10,120,120,30,,,,,,,,,,,,,,,0.0029924,1.5875,0.01866,10.102,846,CH1,v0,
3382,20240926,9,Cs0.05MA0.3FA0.65PbI2.78Br0.22,1.56,,,,,,,,,,,,,,,,,1000,10,5000,30,10,120,120,30,,,,,,,,,,,,,,,0.097184,27.332,0.029461,12.069,846,CH2,v0,
3383,20240926,9,Cs0.05MA0.3FA0.65PbI2.78Br0.22,1.56,,,,,,,,,,,,,,,,,1000,10,5000,30,10,120,120,30,,,,,,,,,,,,,,,0.097024,28.116,0.029876,11.551,846,CH3,v0,
3384,20240926,9,Cs0.05MA0.3FA0.65PbI2.78Br0.22,1.56,,,,,,,,,,,,,,,,,1000,10,5000,30,10,120,120,30,,,,,,,,,,,,,,,0.11375,40.682,0.026136,10.698,846,CH4,v0,
3385,20240926,9,Cs0.05MA0.3FA0.65PbI2.78Br0.22,1.56,,,,,,,,,,,,,,,,,1000,10,5000,30,10,120,120,30,,,,,,,,,,,,,,,4.0322,41.648,0.55184,17.544,847,CH1,v0,
3386,20240926,9,Cs0.05MA0.3FA0.65PbI2.78Br0.22,1.56,,,,,,,,,,,,,,,,,1000,10,5000,30,10,120,120,30,,,,,,,,,,,,,,,2.8337,36.081,0.4128,19.026,847,CH2,v0,
3387,20240926,9,Cs0.05MA0.3FA0.65PbI2.78Br0.22,1.56,,,,,,,,,,,,,,,,,1000,10,5000,30,10,120,120,30,,,,,,,,,,,,,,,2.3648,29.457,0.40874,19.641,847,CH3,v0,
3388,20240926,9,Cs0.05MA0.3FA0.65PbI2.78Br0.22,1.56,,,,,,,,,,,,,,,,,1000,10,5000,30,10,120,120,30,,,,,,,,,,,,,,,11.429,60.945,0.9448,19.849,847,CH4,v0,
3389,20240926,9,Cs0.05MA0.3FA0.65PbI2.78Br0.22,1.56,,,,,,,,,,,,,,,,,1000,10,5000,30,10,120,120,30,,,,,,,,,,,,,,,2.8017,43.591,0.44223,14.533,848,CH1,v0,
3390,20240926,9,Cs0.05MA0.3FA0.65PbI2.78Br0.22,1.56,,,,,,,,,,,,,,,,,1000,10,5000,30,10,120,120,30,,,,,,,,,,,,,,,3.6736,47.877,0.49234,15.585,848,CH2,v0,
3391,20240926,9,Cs0.05MA0.3FA0.65PbI2.78Br0.22,1.56,,,,,,,,,,,,,,,,,1000,10,5000,30,10,120,120,30,,,,,,,,,,,,,,,3.3463,47.985,0.46829,14.891,848,CH3,v0,
3392,20240926,9,Cs0.05MA0.3FA0.65PbI2.78Br0.22,1.56,,,,,,,,,,,,,,,,,1000,10,5000,30,10,120,120,30,,,,,,,,,,,,,,,2.6475,45.801,0.40861,14.147,848,CH4,v0,
3393,20240926,9,Cs0.05MA0.3FA0.65PbI2.78Br0.22,1.56,,,,,,,,,,,,,,,,,1000,10,5000,30,10,120,120,30,,,,,,,,,,,,,,,4.6955,45.844,0.57328,17.866,849,CH1,v0,
3394,20240926,9,Cs0.05MA0.3FA0.65PbI2.78Br0.22,1.56,,,,,,,,,,,,,,,,,1000,10,5000,30,10,120,120,30,,,,,,,,,,,,,,,2.5748,30.485,0.44299,19.066,849,CH2,v0,
3395,20240926,9,Cs0.05MA0.3FA0.65PbI2.78Br0.22,1.56,,,,,,,,,,,,,,,,,1000,10,5000,30,10,120,120,30,,,,,,,,,,,,,,,1.7463,25.995,0.34502,19.47,849,CH3,v0,
3396,20240926,9,Cs0.05MA0.3FA0.65PbI2.78Br0.22,1.56,,,,,,,,,,,,,,,,,1000,10,5000,30,10,120,120,30,,,,,,,,,,,,,,,12.253,64.992,0.95813,19.677,849,CH4,v0,
3397,20240926,9,Cs0.05MA0.3FA0.65PbI2.78Br0.22,1.56,,,,,,,,,,,,,,,,,1000,10,5000,30,10,120,120,30,,,,,,,,,,,,,,,5.8739,70.235,0.56332,14.846,850,CH1,v0,
3398,20240926,9,Cs0.05MA0.3FA0.65PbI2.78Br0.22,1.56,,,,,,,,,,,,,,,,,1000,10,5000,30,10,120,120,30,,,,,,,,,,,,,,,4.9147,56.668,0.53033,16.354,850,CH2,v0,
3399,20240926,9,Cs0.05MA0.3FA0.65PbI2.78Br0.22,1.56,,,,,,,,,,,,,,,,,1000,10,5000,30,10,120,120,30,,,,,,,,,,,,,,,4.8321,58.352,0.52982,15.63,850,CH3,v0,
3400,20240926,9,Cs0.05MA0.3FA0.65PbI2.78Br0.22,1.56,,,,,,,,,,,,,,,,,1000,10,5000,30,10,120,120,30,,,,,,,,,,,,,,,5.2942,75.188,0.48255,14.592,850,CH4,v0,
3401,20240926,9,Cs0.04MA0.31FA0.65PbI2.77Br0.23,1.58,,,,,,,,,,,,,,,,,1000,10,5000,30,10,120,120,30,,,,,,,,,,,,,,,7.1412,56.055,1.1948,10.663,851,CH1,v0,
3402,20240926,9,Cs0.04MA0.31FA0.65PbI2.77Br0.23,1.58,,,,,,,,,,,,,,,,,1000,10,5000,30,10,120,120,30,,,,,,,,,,,,,,,0.87948,856.67,0.010187,10.078,851,CH2,v0,
3403,20240926,9,Cs0.04MA0.31FA0.65PbI2.77Br0.23,1.58,,,,,,,,,,,,,,,,,1000,10,5000,30,10,120,120,30,,,,,,,,,,,,,,,0.044753,24.667,0.015246,11.9,851,CH3,v0,
3404,20240926,9,Cs0.04MA0.31FA0.65PbI2.77Br0.23,1.58,,,,,,,,,,,,,,,,,1000,10,5000,30,10,120,120,30,,,,,,,,,,,,,,,0.05962,18.598,0.02719,11.79,851,CH4,v0,
3405,20240926,9,Cs0.04MA0.31FA0.65PbI2.77Br0.23,1.58,,,,,,,,,,,,,,,,,1000,10,5000,30,10,120,120,30,,,,,,,,,,,,,,,1.8196,30.399,0.33059,18.106,852,CH1,v0,
3406,20240926,9,Cs0.04MA0.31FA0.65PbI2.77Br0.23,1.58,,,,,,,,,,,,,,,,,1000,10,5000,30,10,120,120,30,,,,,,,,,,,,,,,9.6709,53.793,0.9636,18.657,852,CH2,v0,
3407,20240926,9,Cs0.04MA0.31FA0.65PbI2.77Br0.23,1.58,,,,,,,,,,,,,,,,,1000,10,5000,30,10,120,120,30,,,,,,,,,,,,,,,8.4811,48.39,0.94528,18.541,852,CH3,v0,
3408,20240926,9,Cs0.04MA0.31FA0.65PbI2.77Br0.23,1.58,,,,,,,,,,,,,,,,,1000,10,5000,30,10,120,120,30,,,,,,,,,,,,,,,3.5333,30.705,0.61345,18.758,852,CH4,v0,
3409,20240926,9,Cs0.04MA0.31FA0.65PbI2.77Br0.23,1.58,,,,,,,,,,,,,,,,,1000,10,5000,30,10,120,120,30,,,,,,,,,,,,,,,5.0121,51.194,0.56519,17.322,853,CH1,v0,
3410,20240926,9,Cs0.04MA0.31FA0.65PbI2.77Br0.23,1.58,,,,,,,,,,,,,,,,,1000,10,5000,30,10,120,120,30,,,,,,,,,,,,,,,1.2493,224.72,0.037611,14.781,853,CH2,v0,
3411,20240926,9,Cs0.04MA0.31FA0.65PbI2.77Br0.23,1.58,,,,,,,,,,,,,,,,,1000,10,5000,30,10,120,120,30,,,,,,,,,,,,,,,2.5133,89.802,0.16325,17.144,853,CH3,v0,
3412,20240926,9,Cs0.04MA0.31FA0.65PbI2.77Br0.23,1.58,,,,,,,,,,,,,,,,,1000,10,5000,30,10,120,120,30,,,,,,,,,,,,,,,1.2902,26.743,0.29174,16.537,853,CH4,v0,
3413,20240926,9,Cs0.04MA0.31FA0.65PbI2.77Br0.23,1.58,,,,,,,,,,,,,,,,,1000,10,5000,30,10,120,120,30,,,,,,,,,,,,,,,11.143,64.799,0.94487,18.2,854,CH1,v0,
3414,20240926,9,Cs0.04MA0.31FA0.65PbI2.77Br0.23,1.58,,,,,,,,,,,,,,,,,1000,10,5000,30,10,120,120,30,,,,,,,,,,,,,,,14.136,73.176,1.0013,19.294,854,CH2,v0,
3415,20240926,9,Cs0.04MA0.31FA0.65PbI2.77Br0.23,1.58,,,,,,,,,,,,,,,,,1000,10,5000,30,10,120,120,30,,,,,,,,,,,,,,,14.021,72.852,0.99925,19.261,854,CH3,v0,
3416,20240926,9,Cs0.04MA0.31FA0.65PbI2.77Br0.23,1.58,,,,,,,,,,,,,,,,,1000,10,5000,30,10,120,120,30,,,,,,,,,,,,,,,11.351,61.498,0.96341,19.159,854,CH4,v0,
3417,20240926,9,Cs0.04MA0.31FA0.65PbI2.77Br0.23,1.58,,,,,,,,,,,,,,,,,1000,10,5000,30,10,120,120,30,,,,,,,,,,,,,,,5.8263,53.224,0.61917,17.679,855,CH1,v0,
3418,20240926,9,Cs0.04MA0.31FA0.65PbI2.77Br0.23,1.58,,,,,,,,,,,,,,,,,1000,10,5000,30,10,120,120,30,,,,,,,,,,,,,,,0.51264,47.224,0.066722,16.27,855,CH2,v0,
3419,20240926,9,Cs0.04MA0.31FA0.65PbI2.77Br0.23,1.58,,,,,,,,,,,,,,,,,1000,10,5000,30,10,120,120,30,,,,,,,,,,,,,,,0.56643,33.202,0.10114,16.868,855,CH3,v0,
3420,20240926,9,Cs0.04MA0.31FA0.65PbI2.77Br0.23,1.58,,,,,,,,,,,,,,,,,1000,10,5000,30,10,120,120,30,,,,,,,,,,,,,,,3.6231,39.956,0.53512,16.945,855,CH4,v0,
3421,20240926,9,Cs0.04MA0.31FA0.65PbI2.77Br0.23,1.58,,,,,,,,,,,,,,,,,1000,10,5000,30,10,120,120,30,,,,,,,,,,,,,,,11.217,64.245,0.96323,18.126,856,CH1,v0,
3422,20240926,9,Cs0.04MA0.31FA0.65PbI2.77Br0.23,1.58,,,,,,,,,,,,,,,,,1000,10,5000,30,10,120,120,30,,,,,,,,,,,,,,,13.295,69.542,0.98241,19.46,856,CH2,v0,
3423,20240926,9,Cs0.04MA0.31FA0.65PbI2.77Br0.23,1.58,,,,,,,,,,,,,,,,,1000,10,5000,30,10,120,120,30,,,,,,,,,,,,,,,13.471,70.591,0.986,19.354,856,CH3,v0,
3424,20240926,9,Cs0.04MA0.31FA0.65PbI2.77Br0.23,1.58,,,,,,,,,,,,,,,,,1000,10,5000,30,10,120,120,30,,,,,,,,,,,,,,,12.254,66.077,0.96414,19.234,856,CH4,v0,
3425,20240926,9,Cs0.03MA0.32FA0.65PbI2.76Br0.24,1.6,,,,,,,,,,,,,,,,,1000,10,5000,30,10,120,120,30,,,,,,,,,,,,,,,5.0182,37.187,0.78724,17.142,857,CH1,v0,
3426,20240926,9,Cs0.03MA0.32FA0.65PbI2.76Br0.24,1.6,,,,,,,,,,,,,,,,,1000,10,5000,30,10,120,120,30,,,,,,,,,,,,,,,8.5135,52.04,0.9851,16.607,857,CH2,v0,
3427,20240926,9,Cs0.03MA0.32FA0.65PbI2.76Br0.24,1.6,,,,,,,,,,,,,,,,,1000,10,5000,30,10,120,120,30,,,,,,,,,,,,,,,8.1373,51.153,0.98464,16.156,857,CH3,v0,
3428,20240926,9,Cs0.03MA0.32FA0.65PbI2.76Br0.24,1.6,,,,,,,,,,,,,,,,,1000,10,5000,30,10,120,120,30,,,,,,,,,,,,,,,0.0,0.0,0.15946,6.65e-08,857,CH4,v0,
3429,20240926,9,Cs0.03MA0.32FA0.65PbI2.76Br0.24,1.6,,,,,,,,,,,,,,,,,1000,10,5000,30,10,120,120,30,,,,,,,,,,,,,,,0.13346,29.018,0.033387,13.775,858,CH1,v0,
3430,20240926,9,Cs0.03MA0.32FA0.65PbI2.76Br0.24,1.6,,,,,,,,,,,,,,,,,1000,10,5000,30,10,120,120,30,,,,,,,,,,,,,,,0.15667,34.602,0.033345,13.578,858,CH2,v0,
3431,20240926,9,Cs0.03MA0.32FA0.65PbI2.76Br0.24,1.6,,,,,,,,,,,,,,,,,1000,10,5000,30,10,120,120,30,,,,,,,,,,,,,,,0.20409,34.396,0.041638,14.25,858,CH3,v0,
3432,20240926,9,Cs0.03MA0.32FA0.65PbI2.76Br0.24,1.6,,,,,,,,,,,,,,,,,1000,10,5000,30,10,120,120,30,,,,,,,,,,,,,,,0.08373,13.909,0.042931,14.022,858,CH4,v0,
3433,20240926,9,Cs0.03MA0.32FA0.65PbI2.76Br0.24,1.6,,,,,,,,,,,,,,,,,1000,10,5000,30,10,120,120,30,,,,,,,,,,,,,,,11.597,65.155,1.0165,17.51,859,CH1,v0,
3434,20240926,9,Cs0.03MA0.32FA0.65PbI2.76Br0.24,1.6,,,,,,,,,,,,,,,,,1000,10,5000,30,10,120,120,30,,,,,,,,,,,,,,,13.448,74.059,1.0431,17.408,859,CH2,v0,
3435,20240926,9,Cs0.03MA0.32FA0.65PbI2.76Br0.24,1.6,,,,,,,,,,,,,,,,,1000,10,5000,30,10,120,120,30,,,,,,,,,,,,,,,11.959,68.421,1.0339,16.905,859,CH3,v0,
3436,20240926,9,Cs0.03MA0.32FA0.65PbI2.76Br0.24,1.6,,,,,,,,,,,,,,,,,1000,10,5000,30,10,120,120,30,,,,,,,,,,,,,,,12.335,66.612,1.009,18.352,859,CH4,v0,
3437,20240926,9,Cs0.03MA0.32FA0.65PbI2.76Br0.24,1.6,,,,,,,,,,,,,,,,,1000,10,5000,30,10,120,120,30,,,,,,,,,,,,,,,0.0,0.0,0.69943,17.095,860,CH1,v0,
3438,20240926,9,Cs0.03MA0.32FA0.65PbI2.76Br0.24,1.6,,,,,,,,,,,,,,,,,1000,10,5000,30,10,120,120,30,,,,,,,,,,,,,,,0.0,0.0,0.71499,17.441,860,CH2,v0,
3439,20240926,9,Cs0.03MA0.32FA0.65PbI2.76Br0.24,1.6,,,,,,,,,,,,,,,,,1000,10,5000,30,10,120,120,30,,,,,,,,,,,,,,,7.5293,61.152,0.7081,17.388,860,CH3,v0,
3440,20240926,9,Cs0.03MA0.32FA0.65PbI2.76Br0.24,1.6,,,,,,,,,,,,,,,,,1000,10,5000,30,10,120,120,30,,,,,,,,,,,,,,,6.5076,56.64,0.66554,17.263,860,CH4,v0,
3441,20240926,9,Cs0.03MA0.32FA0.65PbI2.76Br0.24,1.6,,,,,,,,,,,,,,,,,1000,10,5000,30,10,120,120,30,,,,,,,,,,,,,,,11.26,64.225,1.0168,17.242,861,CH1,v0,
3442,20240926,9,Cs0.03MA0.32FA0.65PbI2.76Br0.24,1.6,,,,,,,,,,,,,,,,,1000,10,5000,30,10,120,120,30,,,,,,,,,,,,,,,12.449,66.708,1.025,18.207,861,CH2,v0,
3443,20240926,9,Cs0.03MA0.32FA0.65PbI2.76Br0.24,1.6,,,,,,,,,,,,,,,,,1000,10,5000,30,10,120,120,30,,,,,,,,,,,,,,,11.425,63.505,1.023,17.586,861,CH3,v0,
3444,20240926,9,Cs0.03MA0.32FA0.65PbI2.76Br0.24,1.6,,,,,,,,,,,,,,,,,1000,10,5000,30,10,120,120,30,,,,,,,,,,,,,,,12.249,66.654,1.0056,18.274,861,CH4,v0,
3445,20240926,9,Cs0.03MA0.32FA0.65PbI2.76Br0.24,1.6,,,,,,,,,,,,,,,,,1000,10,5000,30,10,120,120,30,,,,,,,,,,,,,,,0.0,0.0,0.82033,16.868,862,CH1,v0,
3446,20240926,9,Cs0.03MA0.32FA0.65PbI2.76Br0.24,1.6,,,,,,,,,,,,,,,,,1000,10,5000,30,10,120,120,30,,,,,,,,,,,,,,,8.8098,62.362,0.8519,16.583,862,CH2,v0,
3447,20240926,9,Cs0.03MA0.32FA0.65PbI2.76Br0.24,1.6,,,,,,,,,,,,,,,,,1000,10,5000,30,10,120,120,30,,,,,,,,,,,,,,,8.9248,62.35,0.86082,16.628,862,CH3,v0,
3448,20240926,9,Cs0.03MA0.32FA0.65PbI2.76Br0.24,1.6,,,,,,,,,,,,,,,,,1000,10,5000,30,10,120,120,30,,,,,,,,,,,,,,,0.0,0.0,0.81008,16.539,862,CH4,v0,
3449,20240926,9,Cs0.05MA0.12FA0.83PbI2.75Br0.25,1.35,,,,,,,,,,,,,,,,,1000,10,5000,30,10,120,100,30,,,,,,,,,,,,,,,0.82102,27.584,0.16521,18.017,863,CH1,v0,
3450,20240926,9,Cs0.05MA0.12FA0.83PbI2.75Br0.25,1.35,,,,,,,,,,,,,,,,,1000,10,5000,30,10,120,100,30,,,,,,,,,,,,,,,1.9794,27.026,0.38983,18.788,863,CH2,v0,
3451,20240926,9,Cs0.05MA0.12FA0.83PbI2.75Br0.25,1.35,,,,,,,,,,,,,,,,,1000,10,5000,30,10,120,100,30,,,,,,,,,,,,,,,3.5072,35.095,0.52943,18.876,863,CH3,v0,
3452,20240926,9,Cs0.05MA0.12FA0.83PbI2.75Br0.25,1.35,,,,,,,,,,,,,,,,,1000,10,5000,30,10,120,100,30,,,,,,,,,,,,,,,3.0916,28.044,0.58107,18.972,863,CH4,v0,
3453,20240926,9,Cs0.05MA0.12FA0.83PbI2.75Br0.25,1.35,,,,,,,,,,,,,,,,,1000,10,5000,30,10,120,100,30,,,,,,,,,,,,,,,2.9784,31.113,0.49236,19.442,864,CH1,v0,
3454,20240926,9,Cs0.05MA0.12FA0.83PbI2.75Br0.25,1.35,,,,,,,,,,,,,,,,,1000,10,5000,30,10,120,100,30,,,,,,,,,,,,,,,12.969,65.35,0.99988,19.849,864,CH2,v0,
3455,20240926,9,Cs0.05MA0.12FA0.83PbI2.75Br0.25,1.35,,,,,,,,,,,,,,,,,1000,10,5000,30,10,120,100,30,,,,,,,,,,,,,,,2.0383,204.94,0.056554,17.586,864,CH3,v0,
3456,20240926,9,Cs0.05MA0.12FA0.83PbI2.75Br0.25,1.35,,,,,,,,,,,,,,,,,1000,10,5000,30,10,120,100,30,,,,,,,,,,,,,,,4.8252,31.353,0.77901,19.756,864,CH4,v0,
3457,20240926,9,Cs0.05MA0.12FA0.83PbI2.75Br0.25,1.35,,,,,,,,,,,,,,,,,1000,10,5000,30,10,120,100,30,,,,,,,,,,,,,,,8.2359,53.095,0.88079,17.611,865,CH1,v0,
3458,20240926,9,Cs0.05MA0.12FA0.83PbI2.75Br0.25,1.35,,,,,,,,,,,,,,,,,1000,10,5000,30,10,120,100,30,,,,,,,,,,,,,,,7.194,45.534,0.89632,17.627,865,CH2,v0,
3459,20240926,9,Cs0.05MA0.12FA0.83PbI2.75Br0.25,1.35,,,,,,,,,,,,,,,,,1000,10,5000,30,10,120,100,30,,,,,,,,,,,,,,,5.8975,38.218,0.85551,18.037,865,CH3,v0,
3460,20240926,9,Cs0.05MA0.12FA0.83PbI2.75Br0.25,1.35,,,,,,,,,,,,,,,,,1000,10,5000,30,10,120,100,30,,,,,,,,,,,,,,,11.806,65.037,0.95808,18.948,865,CH4,v0,
3461,20240926,9,Cs0.05MA0.12FA0.83PbI2.75Br0.25,1.35,,,,,,,,,,,,,,,,,1000,10,5000,30,10,120,100,30,,,,,,,,,,,,,,,10.624,60.049,0.94499,18.722,866,CH1,v0,
3462,20240926,9,Cs0.05MA0.12FA0.83PbI2.75Br0.25,1.35,,,,,,,,,,,,,,,,,1000,10,5000,30,10,120,100,30,,,,,,,,,,,,,,,15.313,78.801,0.97029,20.027,866,CH2,v0,
3463,20240926,9,Cs0.05MA0.12FA0.83PbI2.75Br0.25,1.35,,,,,,,,,,,,,,,,,1000,10,5000,30,10,120,100,30,,,,,,,,,,,,,,,1.9382,265.74,0.043936,16.6,866,CH3,v0,
3464,20240926,9,Cs0.05MA0.12FA0.83PbI2.75Br0.25,1.35,,,,,,,,,,,,,,,,,1000,10,5000,30,10,120,100,30,,,,,,,,,,,,,,,14.43,75.04,0.97588,19.705,866,CH4,v0,
3465,20240926,9,Cs0.05MA0.12FA0.83PbI2.75Br0.25,1.35,,,,,,,,,,,,,,,,,1000,10,5000,30,10,120,100,30,,,,,,,,,,,,,,,9.4382,57.337,0.9135,18.019,867,CH1,v0,
