Repository: MI-Materials-Intelligence/Recipe-Language-Model

# Learning Layer

## Overview

In the learning layer, the formulas and parameters are encoded and then tokenised into recipes as inputs. Through atomic skills of data extraction, cleaning, and matching, these data are organised into standardised datasets, providing the basis for RLM training and iterative recipe refinement.

Key Atomic Skills:
- **Cleaning**: Preprocessing and outlier cleaning
- **Matching**: Matching data pairs based on variables
- **Extraction**: Data extraction from robotic boxes

File: seven_ai_layers_robotics/learning/data/data_clean_dedup_4869rows.csv (part 13 of 26)
No,date,rank,Formula PVK,Concentration PVK,Formula Additive 1,Concentration Additive 1,Formula Additive 2,Concentration Additive 2,Formula Additive 3,Concentration Additive 3,Formula SAM 1,Concentration SAM 1,Formula SAM 2,Concentration SAM 2,Formula SAM 3,Concentration SAM 3,Spin Coating Speed SAM,Spin Coating Time SAM,Annealed Temperature SAM,Annealed Time SAM,Spin Coating Speed PVK 1,Spin Coating Time PVK 1,Spin Coating Speed PVK 2,Spin Coating Time PVK 2,Antisolvent Dropping Timing,Antisolvent Volume,Annealed Temperature PVK,Annealed Time PVK,Formula Passivator 1,Concentration Passivator 1,Formula Passivator 2,Concentration Passivator 2,Formula Passivator 3,Concentration Passivator 3,Formula Passivator 4,Concentration Passivator 4,Spin Coating Speed Passivator,Spin Coating Time Passivator,Passivator Dropping Timing,Passivator Volume,Annealed Temperature Passivator,Annealed Time Passivator,PCE,FF,Voc,Jsc,Product,Channel,From,upload_time
32742,20250312,67,Cs0.07FA0.83MA0.1PbI3.0,1.63,MACl,10.0,PEAI,0.4,,,2PACz,0.248,MeO-4PADBC,0.083,,,,,,,1007,7,4681,33,9,194,110,22,,,,,,,,,,,,,,,18.6584,73.8723,1.05874,23.8564,8186,CH2,v1,
32748,20250312,67,Cs0.07FA0.83MA0.1PbI3.0,1.63,MACl,10.0,PEAI,0.4,,,2PACz,0.248,MeO-4PADBC,0.083,,,,,,,985,11,4859,40,6,190,110,23,,,,,,,,,,,,,,,20.1174,87.0156,0.936893,24.6766,8187,CH4,v1,
32750,20250312,67,Cs0.07FA0.83MA0.1PbI3.0,1.63,MACl,10.0,PEAI,0.4,,,2PACz,0.248,MeO-4PADBC,0.083,,,,,,,1045,8,5336,30,9,215,100,21,,,,,,,,,,,,,,,21.3874,79.3289,1.09483,24.6252,8188,CH2,v1,
32756,20250312,67,Cs0.07FA0.83MA0.1PbI3.0,1.63,MACl,14.6,PEAI,0.517,,,Me-4PACz,0.198,DMACPA,0.132,,,,,,,1001,11,4738,45,10,151,115,24,,,,,,,,,,,,,,,20.5106,76.8647,1.06887,24.9647,8189,CH4,v1,
32759,20250312,67,Cs0.07FA0.83MA0.1PbI3.0,1.63,MACl,14.6,PEAI,0.517,,,Me-4PACz,0.198,DMACPA,0.132,,,,,,,1059,6,5608,41,9,167,110,23,,,,,,,,,,,,,,,20.3893,79.1049,1.06929,24.1048,8190,CH3,v1,
32763,20250312,67,Cs0.07FA0.83MA0.1PbI3.0,1.63,MACl,10.0,PEAI,0.4,,,2PACz,0.248,MeO-4PADBC,0.083,,,,,,,1073,14,4447,34,9,216,100,18,,,,,,,,,,,,,,,20.7839,74.3226,1.09715,25.4884,8191,CH3,v1,
32767,20250312,67,Cs0.07FA0.83MA0.1PbI3.0,1.63,MACl,10.0,PEAI,0.4,,,2PACz,0.248,MeO-4PADBC,0.083,,,,,,,1043,8,5485,39,9,207,105,24,,,,,,,,,,,,,,,20.4242,78.7205,1.07568,24.1198,8192,CH3,v1,
32772,20250312,67,Cs0.07FA0.83MA0.1PbI3.0,1.63,MACl,14.6,PEAI,0.517,,,Me-4PACz,0.198,DMACPA,0.132,,,,,,,922,11,5048,43,7,150,110,29,,,,,,,,,,,,,,,19.3524,76.5114,1.06508,23.748,8193,CH4,v1,
32775,20250312,67,Cs0.07FA0.83MA0.1PbI3.0,1.63,MACl,14.6,PEAI,0.517,,,Me-4PACz,0.198,DMACPA,0.132,,,,,,,1024,12,5377,41,12,150,110,28,,,,,,,,,,,,,,,20.7118,78.9104,1.06303,24.6909,8194,CH3,v1,
32780,20250312,67,Cs0.07FA0.83MA0.1PbI3.0,1.63,MACl,14.6,PEAI,0.517,,,Me-4PACz,0.198,DMACPA,0.132,,,,,,,1111,10,5159,35,7,150,110,22,,,,,,,,,,,,,,,21.0526,81.345,1.06399,24.3242,8195,CH4,v1,
32783,20250312,67,Cs0.07FA0.83MA0.1PbI3.0,1.63,MACl,14.6,PEAI,0.517,,,Me-4PACz,0.198,DMACPA,0.132,,,,,,,984,14,4727,45,8,158,115,20,,,,,,,,,,,,,,,20.105,76.7895,1.07265,24.4087,8196,CH3,v1,
32787,20250312,67,Cs0.07FA0.83MA0.1PbI3.0,1.63,MACl,14.6,PEAI,0.517,,,Me-4PACz,0.198,DMACPA,0.132,,,,,,,1024,9,4000,45,10,162,110,25,,,,,,,,,,,,,,,19.9408,75.3584,1.07308,24.6592,8197,CH3,v1,
32791,20250312,67,Cs0.07FA0.83MA0.1PbI3.0,1.63,MACl,14.6,PEAI,0.517,,,Me-4PACz,0.198,DMACPA,0.132,,,,,,,1122,10,4593,35,12,180,110,28,,,,,,,,,,,,,,,19.201,75.4454,1.07325,23.7132,8198,CH3,v1,
32796,20250312,67,Cs0.07FA0.83MA0.1PbI3.0,1.63,MACl,14.6,PEAI,0.517,,,Me-4PACz,0.198,DMACPA,0.132,,,,,,,1042,11,5202,45,7,150,110,26,,,,,,,,,,,,,,,18.9462,76.1992,1.06633,23.3175,8199,CH4,v1,
32798,20250312,67,Cs0.07FA0.83MA0.1PbI3.0,1.63,MACl,14.6,PEAI,0.517,,,Me-4PACz,0.198,DMACPA,0.132,,,,,,,1022,7,4518,40,7,188,110,20,,,,,,,,,,,,,,,19.3354,76.0425,1.06822,23.8033,8200,CH2,v1,
32803,20250312,67,Cs0.05FA0.8MA0.15PbI3.0,1.53,MACl,10.0,PEAI,0.5,,,Me-4PACz,0.248,2PACz,0.083,,,,,,,1043,7,6091,23,6,227,100,14,,,,,,,,,,,,,,,20.494,75.9216,1.09895,24.5632,8201,CH3,v1,
32807,20250312,67,Cs0.05FA0.8MA0.15PbI3.0,1.53,MACl,10.0,PEAI,0.5,,,Me-4PACz,0.248,2PACz,0.083,,,,,,,1107,6,6346,26,11,240,100,10,,,,,,,,,,,,,,,20.6711,75.7374,1.09341,24.9614,8202,CH3,v1,
32811,20250312,67,Cs0.05FA0.8MA0.15PbI3.0,1.53,MACl,10.0,PEAI,0.5,,,Me-4PACz,0.248,2PACz,0.083,,,,,,,1192,8,6136,30,9,244,110,10,,,,,,,,,,,,,,,19.5923,76.1447,1.07622,23.9082,8203,CH3,v1,
32814,20250312,67,Cs0.05FA0.8MA0.15PbI3.0,1.53,MACl,10.0,PEAI,0.5,,,Me-4PACz,0.248,2PACz,0.083,,,,,,,1192,6,5901,21,7,246,100,15,,,,,,,,,,,,,,,19.3267,75.1035,1.08564,23.7034,8204,CH2,v1,
32817,20250312,67,Cs0.05FA0.8MA0.15PbI3.0,1.53,MACl,10.0,PEAI,0.5,,,Me-4PACz,0.248,2PACz,0.083,,,,,,,1148,9,6451,31,9,262,105,15,,,,,,,,,,,,,,,16.1244,65.6686,1.0578,23.2124,8205,CH1,v1,
32823,20250312,67,Cs0.05FA0.8MA0.15PbI3.0,1.53,MACl,10.0,PEAI,0.5,,,Me-4PACz,0.248,2PACz,0.083,,,,,,,1149,7,6167,26,5,219,100,10,,,,,,,,,,,,,,,19.7694,76.1156,1.07606,24.137,8206,CH3,v1,
32826,20250312,67,Cs0.05FA0.8MA0.15PbI3.0,1.53,MACl,10.0,PEAI,0.5,,,Me-4PACz,0.248,2PACz,0.083,,,,,,,1164,6,6370,27,7,236,100,11,,,,,,,,,,,,,,,21.1696,79.42,1.0967,24.3049,8207,CH2,v1,
32832,20250312,67,Cs0.05FA0.8MA0.15PbI3.0,1.53,MACl,10.0,PEAI,0.5,,,Me-4PACz,0.248,2PACz,0.083,,,,,,,1141,8,6877,26,9,241,110,13,,,,,,,,,,,,,,,19.9128,78.4757,1.07671,23.5668,8208,CH4,v1,
32835,20250312,67,Cs0.05FA0.8MA0.15PbI3.0,1.53,MACl,14.6,PEAI,0.517,,,Me-4PACz,0.198,DMACPA,0.132,,,,,,,1036,7,4678,36,12,151,110,19,,,,,,,,,,,,,,,19.3879,77.0077,1.07715,23.3732,8209,CH3,v1,
32840,20250312,67,Cs0.05FA0.8MA0.15PbI3.0,1.53,MACl,14.6,PEAI,0.517,,,Me-4PACz,0.198,DMACPA,0.132,,,,,,,917,8,5462,35,10,150,115,23,,,,,,,,,,,,,,,19.5482,77.6027,1.06096,23.7427,8210,CH4,v1,
32844,20250312,67,Cs0.05FA0.8MA0.15PbI3.0,1.53,MACl,10.0,PEAI,0.5,,,Me-4PACz,0.248,2PACz,0.083,,,,,,,1070,8,6292,22,7,259,100,10,,,,,,,,,,,,,,,20.381,79.3098,1.08486,23.688,8211,CH4,v1,
32847,20250312,67,Cs0.05FA0.8MA0.15PbI3.0,1.53,MACl,10.0,PEAI,0.5,,,Me-4PACz,0.248,2PACz,0.083,,,,,,,1037,8,5312,27,11,262,100,13,,,,,,,,,,,,,,,21.718,79.2008,1.08714,25.2234,8212,CH3,v1,
32851,20250312,67,Cs0.05FA0.8MA0.15PbI3.0,1.53,MACl,14.6,PEAI,0.517,,,Me-4PACz,0.198,DMACPA,0.132,,,,,,,1006,13,5136,42,10,162,110,18,,,,,,,,,,,,,,,20.0519,76.5528,1.08617,24.1156,8213,CH3,v1,
32855,20250312,67,Cs0.05FA0.8MA0.15PbI3.0,1.53,MACl,14.6,PEAI,0.517,,,Me-4PACz,0.198,DMACPA,0.132,,,,,,,1067,12,4542,36,7,163,110,17,,,,,,,,,,,,,,,19.7083,76.5236,1.08516,23.7335,8214,CH3,v1,
32859,20250312,67,Cs0.05FA0.8MA0.15PbI3.0,1.53,MACl,14.6,PEAI,0.517,,,Me-4PACz,0.198,DMACPA,0.132,,,,,,,1045,12,5746,45,9,150,110,18,,,,,,,,,,,,,,,20.9004,78.8108,1.07892,24.5798,8215,CH3,v1,
32863,20250312,67,Cs0.05FA0.8MA0.15PbI3.0,1.53,MACl,14.6,PEAI,0.517,,,Me-4PACz,0.198,DMACPA,0.132,,,,,,,967,10,4691,40,11,150,110,19,,,,,,,,,,,,,,,20.7705,78.4432,1.08285,24.4526,8216,CH3,v1,
32867,20250312,67,Cs0.05FA0.8MA0.15PbI3.0,1.53,MACl,14.6,PEAI,0.517,,,Me-4PACz,0.198,DMACPA,0.132,,,,,,,1133,11,4085,38,10,150,105,22,,,,,,,,,,,,,,,21.6477,77.9289,1.09718,25.3184,8217,CH3,v1,
32869,20250312,67,Cs0.05FA0.8MA0.15PbI3.0,1.53,MACl,14.6,PEAI,0.517,,,Me-4PACz,0.198,DMACPA,0.132,,,,,,,913,10,5856,40,12,181,110,22,,,,,,,,,,,,,,,19.1541,75.8152,1.06512,23.7196,8218,CH1,v1,
32876,20250312,67,Cs0.05FA0.8MA0.15PbI3.0,1.53,MACl,14.6,PEAI,0.517,,,Me-4PACz,0.198,DMACPA,0.132,,,,,,,866,9,5110,36,12,153,110,13,,,,,,,,,,,,,,,21.4847,78.4759,1.08935,25.132,8219,CH4,v1,
32879,20250312,67,Cs0.05FA0.8MA0.15PbI3.0,1.53,MACl,14.6,PEAI,0.517,,,Me-4PACz,0.198,DMACPA,0.132,,,,,,,964,12,5542,39,10,159,115,21,,,,,,,,,,,,,,,18.6942,72.256,1.07676,24.0277,8220,CH3,v1,
32882,20250312,67,Cs0.06FA0.84MA0.1PbI3.0,1.65,MACl,10.0,PEAI,0.5,,,Me-4PACz,0.198,2PACz,0.132,,,,,,,1016,10,5025,28,9,214,110,18,,,,,,,,,,,,,,,21.5789,80.0216,1.09053,24.7278,8221,CH2,v1,
32886,20250312,67,Cs0.06FA0.84MA0.1PbI3.0,1.65,MACl,10.0,PEAI,0.5,,,Me-4PACz,0.198,2PACz,0.132,,,,,,,973,6,4986,32,7,208,110,19,,,,,,,,,,,,,,,19.2826,75.2372,1.0905,23.5022,8222,CH2,v1,
32891,20250312,67,Cs0.06FA0.84MA0.1PbI3.0,1.65,MACl,10.0,PEAI,0.5,,,Me-4PACz,0.198,2PACz,0.132,,,,,,,966,11,4283,30,11,177,110,20,,,,,,,,,,,,,,,20.0506,75.2536,1.09245,24.3893,8223,CH3,v1,
32894,20250312,67,Cs0.06FA0.84MA0.1PbI3.0,1.65,MACl,10.0,PEAI,0.5,,,Me-4PACz,0.198,2PACz,0.132,,,,,,,980,7,4927,29,11,177,110,22,,,,,,,,,,,,,,,20.3342,77.1781,1.08827,24.21,8224,CH2,v1,
32899,20250312,67,Cs0.06FA0.84MA0.1PbI3.0,1.65,MACl,10.0,PEAI,0.5,,,Me-4PACz,0.198,2PACz,0.132,,,,,,,952,11,5734,32,9,180,100,17,,,,,,,,,,,,,,,20.9382,79.134,1.10839,23.8718,8225,CH3,v1,
32903,20250312,67,Cs0.06FA0.84MA0.1PbI3.0,1.65,MACl,10.0,PEAI,0.5,,,Me-4PACz,0.198,2PACz,0.132,,,,,,,1196,12,4742,26,10,201,110,19,,,,,,,,,,,,,,,20.7626,76.8197,1.10605,24.4362,8226,CH3,v1,
32906,20250312,67,Cs0.06FA0.84MA0.1PbI3.0,1.65,MACl,10.0,PEAI,0.5,,,Me-4PACz,0.198,2PACz,0.132,,,,,,,1022,11,4757,26,8,232,110,17,,,,,,,,,,,,,,,20.4335,78.4511,1.09819,23.7173,8227,CH2,v1,
32909,20250312,67,Cs0.06FA0.84MA0.1PbI3.0,1.65,MACl,10.0,PEAI,0.5,,,Me-4PACz,0.198,2PACz,0.132,,,,,,,982,13,5053,34,13,168,110,24,,,,,,,,,,,,,,,19.1523,75.744,1.08124,23.3857,8228,CH1,v1,
32915,20250312,67,Cs0.06FA0.84MA0.1PbI3.0,1.65,MACl,14.6,PEAI,0.517,,,Me-4PACz,0.198,DMACPA,0.132,,,,,,,1182,11,5710,41,11,148,110,27,,,,,,,,,,,,,,,20.3679,76.9303,1.08485,24.405,8229,CH3,v1,
32919,20250312,67,Cs0.06FA0.84MA0.1PbI3.0,1.65,MACl,14.6,PEAI,0.517,,,Me-4PACz,0.198,DMACPA,0.132,,,,,,,1200,12,4842,39,10,211,110,26,,,,,,,,,,,,,,,20.0644,75.233,1.08399,24.6031,8230,CH3,v1,
32923,20250312,67,Cs0.06FA0.84MA0.1PbI3.0,1.65,MACl,10.0,PEAI,0.5,,,Me-4PACz,0.198,2PACz,0.132,,,,,,,1039,6,4987,25,12,211,110,16,,,,,,,,,,,,,,,21.2037,78.6738,1.09853,24.5341,8231,CH3,v1,
32928,20250312,67,Cs0.06FA0.84MA0.1PbI3.0,1.65,MACl,10.0,PEAI,0.5,,,Me-4PACz,0.198,2PACz,0.132,,,,,,,1134,7,4843,30,7,185,100,19,,,,,,,,,,,,,,,21.789,84.6222,1.02281,25.1743,8232,CH4,v1,
32929,20250312,67,Cs0.06FA0.84MA0.1PbI3.0,1.65,MACl,14.6,PEAI,0.517,,,Me-4PACz,0.198,DMACPA,0.132,,,,,,,1200,10,4129,37,6,153,110,28,,,,,,,,,,,,,,,19.694,77.3362,1.07762,23.6312,8233,CH1,v1,
32933,20250312,67,Cs0.06FA0.84MA0.1PbI3.0,1.65,MACl,14.6,PEAI,0.517,,,Me-4PACz,0.198,DMACPA,0.132,,,,,,,1118,10,5849,45,7,170,110,23,,,,,,,,,,,,,,,20.0202,77.9494,1.07681,23.8516,8234,CH1,v1,
32938,20250312,67,Cs0.06FA0.84MA0.1PbI3.0,1.65,MACl,14.6,PEAI,0.517,,,Me-4PACz,0.198,DMACPA,0.132,,,,,,,1200,9,5146,39,7,152,110,23,,,,,,,,,,,,,,,20.7318,76.5945,1.08692,24.9023,8235,CH2,v1,
32942,20250312,67,Cs0.06FA0.84MA0.1PbI3.0,1.65,MACl,14.6,PEAI,0.517,,,Me-4PACz,0.198,DMACPA,0.132,,,,,,,1185,8,4361,47,8,152,110,23,,,,,,,,,,,,,,,21.63,78.463,1.09957,25.0709,8236,CH2,v1,
32947,20250312,67,Cs0.05FA0.855MA0.095PbI3.0,1.63,MACl,14.6,PEAI,0.517,,,Me-4PACz,0.198,DMACPA,0.132,,,,,,,1000,12,5000,40,10,180,110,25,,,,,,,,,,,,,,,22.339,82.2369,1.1167,24.3253,8237,CH3,v1,
32951,20250312,67,Cs0.05FA0.855MA0.095PbI3.0,1.63,MACl,14.6,PEAI,0.517,,,Me-4PACz,0.198,DMACPA,0.132,,,,,,,1000,12,5000,35,12,160,110,25,,,,,,,,,,,,,,,21.5315,80.4345,1.11541,23.9992,8238,CH3,v1,
32955,20250312,67,Cs0.05FA0.855MA0.095PbI3.0,1.63,MACl,14.6,PEAI,0.517,,,Me-4PACz,0.198,DMACPA,0.132,,,,,,,1000,12,5000,40,10,160,110,25,,,,,,,,,,,,,,,22.1745,81.7268,1.11556,24.3217,8239,CH3,v1,
32958,20250312,67,Cs0.05FA0.855MA0.095PbI3.0,1.63,MACl,14.6,PEAI,0.517,,,Me-4PACz,0.198,DMACPA,0.132,,,,,,,1000,10,5000,40,12,160,110,25,,,,,,,,,,,,,,,20.9324,84.0704,1.04511,23.8241,8240,CH2,v1,
32964,20250110,68,Cs0.1FA0.9PbI2.8Br0.2,1.5,MACl,3.5,PACl,12.0,,,Me-4PACz,0.11,DMACPA,0.22,,,,,,,1000,10,4700,30,8,200,115,30,PEAI,0.5,,,,,,,4000.0,30.0,5.0,100.0,100.0,5.0,19.0758,73.0854,1.11186,23.4748,8241,CH4,v2,
32968,20250110,68,Cs0.1FA0.9PbI2.8Br0.2,1.5,MACl,3.5,PACl,12.0,,,Me-4PACz,0.11,DMACPA,0.22,,,,,,,1000,10,4700,30,8,200,115,30,PEAI,0.5,,,,,,,3500.0,25.0,7.0,90.0,120.0,13.0,18.3069,70.3137,1.13061,23.0284,8242,CH4,v2,
32972,20250110,68,Cs0.1FA0.9PbI2.8Br0.2,1.5,MACl,3.5,PACl,12.0,,,Me-4PACz,0.11,DMACPA,0.22,,,,,,,1000,10,4700,30,8,200,115,30,PEAI,0.5,,,,,,,4500.0,35.0,8.0,110.0,110.0,5.0,20.1794,75.2637,1.12165,23.9038,8243,CH4,v2,
32975,20250110,68,Cs0.1FA0.9PbI2.8Br0.2,1.5,MACl,3.5,PACl,12.0,,,Me-4PACz,0.11,DMACPA,0.22,,,,,,,1000,10,4700,30,8,200,115,30,PEAI,0.5,,,,,,,4000.0,30.0,12.0,130.0,100.0,6.0,20.4554,72.7447,1.12374,25.023,8244,CH3,v2,
32977,20250110,68,Cs0.1FA0.9PbI2.8Br0.2,1.5,MACl,3.5,PACl,12.0,,,Me-4PACz,0.11,DMACPA,0.22,,,,,,,1000,10,4700,30,8,200,115,30,PEAI,0.5,,,,,,,5000.0,20.0,6.0,80.0,120.0,7.0,20.6144,75.1997,1.12626,24.3396,8245,CH1,v2,
32984,20250110,68,Cs0.1FA0.9PbI2.8Br0.2,1.5,MACl,3.5,PACl,12.0,,,Me-4PACz,0.11,DMACPA,0.22,,,,,,,1000,10,4700,30,8,200,115,30,PEAI,0.5,,,,,,,3000.0,40.0,14.0,120.0,120.0,2.0,19.7157,75.0502,1.12493,23.3526,8246,CH4,v2,
32985,20250110,68,Cs0.1FA0.9PbI2.8Br0.2,1.5,MACl,3.5,PACl,12.0,,,Me-4PACz,0.11,DMACPA,0.22,,,,,,,1000,10,4700,30,8,200,115,30,PEAI,0.5,,,,,,,6000.0,15.0,15.0,130.0,120.0,7.0,14.7461,59.9099,1.04453,23.5646,8247,CH1,v2,
32991,20250110,68,Cs0.1FA0.9PbI2.8Br0.2,1.5,MACl,3.5,PACl,12.0,,,Me-4PACz,0.11,DMACPA,0.22,,,,,,,1000,10,4700,30,8,200,115,30,PEAI,0.5,,,,,,,4000.0,30.0,14.0,100.0,100.0,4.0,20.1708,80.8319,1.06899,23.3437,8248,CH3,v2,
32995,20250110,68,Cs0.1FA0.9PbI2.8Br0.2,1.5,MACl,3.5,PACl,12.0,,,Me-4PACz,0.11,DMACPA,0.22,,,,,,,1000,10,4700,30,8,200,115,30,PEAI,0.5,,,,,,,4200.0,28.0,14.0,95.0,115.0,3.0,20.1889,76.0943,1.13367,23.4031,8249,CH3,v2,
33000,20250110,68,Cs0.1FA0.9PbI2.8Br0.2,1.5,MACl,3.5,PACl,12.0,,,Me-4PACz,0.11,DMACPA,0.22,,,,,,,1000,10,4700,30,8,200,115,30,PEAI,0.5,,,,,,,3800.0,32.0,5.0,105.0,100.0,10.0,20.1117,75.6339,1.11489,23.8506,8250,CH4,v2,
33004,20250110,68,Cs0.1FA0.9PbI2.8Br0.2,1.5,MACl,3.5,PACl,12.0,,,Me-4PACz,0.11,DMACPA,0.22,,,,,,,1000,10,4700,30,8,200,115,30,PEAI,0.5,,,,,,,4100.0,27.0,8.0,100.0,120.0,8.0,20.9016,76.6303,1.12311,24.286,8251,CH4,v2,
33011,20250110,68,Cs0.1FA0.9PbI2.8Br0.2,1.5,MACl,3.5,PACl,12.0,,,Me-4PACz,0.11,DMACPA,0.22,,,,,,,1000,10,4700,30,8,200,115,30,PEAI,1.0,,,,,,,4000.0,30.0,8.0,100.0,100.0,13.0,20.3041,76.668,1.1152,23.7476,8253,CH3,v2,
33019,20250110,68,Cs0.1FA0.9PbI2.8Br0.2,1.5,MACl,3.5,PACl,12.0,,,Me-4PACz,0.11,DMACPA,0.22,,,,,,,1000,10,4700,30,8,200,115,30,PEAI,1.0,,,,,,,2000.0,25.0,15.0,130.0,100.0,4.0,21.4716,77.009,1.11134,25.0885,8255,CH3,v2,
33023,20250110,68,Cs0.1FA0.9PbI2.8Br0.2,1.5,MACl,3.5,PACl,12.0,,,Me-4PACz,0.11,DMACPA,0.22,,,,,,,1000,10,4700,30,8,200,115,30,PEAI,1.0,,,,,,,4000.0,30.0,11.0,100.0,100.0,12.0,21.4761,77.2111,1.12442,24.737,8256,CH3,v2,
33028,20250110,68,Cs0.1FA0.9PbI2.8Br0.2,1.5,MACl,3.5,PACl,12.0,,,Me-4PACz,0.11,DMACPA,0.22,,,,,,,1000,10,4700,30,8,200,115,30,PEAI,1.0,,,,,,,4000.0,30.0,15.0,100.0,120.0,9.0,20.4619,76.049,1.10313,24.3907,8257,CH4,v2,
33032,20250110,68,Cs0.1FA0.9PbI2.8Br0.2,1.5,MACl,3.5,PACl,12.0,,,Me-4PACz,0.11,DMACPA,0.22,,,,,,,1000,10,4700,30,8,200,115,30,PEAI,1.0,,,,,,,5000.0,25.0,12.0,100.0,100.0,7.0,20.9377,75.3929,1.12222,24.7468,8258,CH4,v2,
33036,20250110,68,Cs0.1FA0.9PbI2.8Br0.2,1.5,MACl,3.5,PACl,12.0,,,Me-4PACz,0.11,DMACPA,0.22,,,,,,,1000,10,4700,30,8,200,115,30,PEAI,1.0,,,,,,,3000.0,25.0,5.0,130.0,110.0,7.0,20.3623,77.2101,1.11036,23.7514,8259,CH4,v2,
33038,20250110,68,Cs0.1FA0.9PbI2.8Br0.2,1.5,MACl,3.5,PACl,12.0,,,Me-4PACz,0.11,DMACPA,0.22,,,,,,,1000,10,4700,30,8,200,115,30,PEAI,1.0,,,,,,,5000.0,20.0,7.0,130.0,120.0,3.0,21.3966,81.2828,1.04685,25.1456,8260,CH2,v2,
33043,20250110,68,Cs0.1FA0.9PbI2.8Br0.2,1.5,MACl,3.5,PACl,12.0,,,Me-4PACz,0.11,DMACPA,0.22,,,,,,,1000,10,4700,30,8,200,115,30,PEAI,1.0,,,,,,,4000.0,30.0,12.0,100.0,100.0,15.0,20.168,75.6158,1.11628,23.8934,8261,CH3,v2,
33056,20250110,68,Cs0.1FA0.9PbI2.8Br0.2,1.5,MACl,3.5,PACl,12.0,,,Me-4PACz,0.11,DMACPA,0.22,,,,,,,1000,10,4700,30,8,200,115,30,PEAI,1.0,,,,,,,5000.0,30.0,5.0,100.0,100.0,13.0,19.2666,70.9892,1.11695,24.2984,8264,CH4,v2,
33060,20250110,68,Cs0.1FA0.9PbI2.8Br0.2,1.5,MACl,3.5,PACl,12.0,,,Me-4PACz,0.11,DMACPA,0.22,,,,,,,1000,10,4700,30,8,200,115,30,PEAI,2.0,,,,,,,5000.0,30.0,14.0,130.0,100.0,6.0,18.3204,72.6189,1.10276,22.8774,8265,CH4,v2,
33061,20250110,68,Cs0.1FA0.9PbI2.8Br0.2,1.5,MACl,3.5,PACl,12.0,,,Me-4PACz,0.11,DMACPA,0.22,,,,,,,1000,10,4700,30,8,200,115,30,PEAI,2.0,,,,,,,4000.0,30.0,5.0,80.0,120.0,4.0,20.3434,73.911,1.12649,24.4336,8266,CH1,v2,
33066,20250110,68,Cs0.1FA0.9PbI2.8Br0.2,1.5,MACl,3.5,PACl,12.0,,,Me-4PACz,0.11,DMACPA,0.22,,,,,,,1000,10,4700,30,8,200,115,30,PEAI,2.0,,,,,,,5000.0,30.0,7.0,200.0,110.0,11.0,20.8952,75.8242,1.12509,24.4934,8267,CH2,v2,
33071,20250110,68,Cs0.1FA0.9PbI2.8Br0.2,1.5,MACl,3.5,PACl,12.0,,,Me-4PACz,0.11,DMACPA,0.22,,,,,,,1000,10,4700,30,8,200,115,30,PEAI,2.0,,,,,,,4000.0,30.0,15.0,100.0,100.0,5.0,19.154,72.7809,1.11732,23.554,8268,CH3,v2,
33084,20250110,68,Cs0.1FA0.9PbI2.8Br0.2,1.5,MACl,3.5,PACl,12.0,,,Me-4PACz,0.11,DMACPA,0.22,,,,,,,1000,10,4700,30,8,200,115,30,PEAI,2.0,,,,,,,5500.0,25.0,14.0,120.0,110.0,12.0,19.8165,73.8868,1.10262,24.324,8271,CH4,v2,
33088,20250110,68,Cs0.1FA0.9PbI2.8Br0.2,1.5,MACl,3.5,PACl,12.0,,,Me-4PACz,0.11,DMACPA,0.22,,,,,,,1000,10,4700,30,8,200,115,30,PEAI,2.0,,,,,,,3500.0,35.0,12.0,100.0,110.0,3.0,19.1252,75.332,1.11364,22.7973,8272,CH4,v2,
33089,20250110,68,Cs0.1FA0.9PbI2.8Br0.2,1.5,MACl,3.5,PACl,12.0,,,Me-4PACz,0.11,DMACPA,0.22,,,,,,,1000,10,4700,30,8,200,115,30,PEAI,2.0,,,,,,,6000.0,20.0,10.0,100.0,120.0,11.0,19.1252,75.332,1.11364,22.7973,8273,CH1,v2,
33101,20250110,68,Cs0.1FA0.9PbI2.8Br0.2,1.5,MACl,3.5,PACl,12.0,,,Me-4PACz,0.11,DMACPA,0.22,,,,,,,1000,10,4700,30,8,200,115,30,PEAI,2.0,,,,,,,5000.0,30.0,13.0,100.0,110.0,4.0,12.1901,64.1058,1.0238,18.5735,8276,CH1,v2,
33112,20250110,68,Cs0.1FA0.9PbI2.8Br0.2,1.5,MACl,3.5,PACl,12.0,,,Me-4PACz,0.11,DMACPA,0.22,,,,,,,1000,10,4700,30,8,200,115,30,PEAI,5.0,,,,,,,4000.0,30.0,12.0,150.0,120.0,13.0,17.637,69.577,1.1206,22.6208,8278,CH4,v2,
33117,20250110,68,Cs0.1FA0.9PbI2.8Br0.2,1.5,MACl,3.5,PACl,12.0,,,Me-4PACz,0.11,DMACPA,0.22,,,,,,,1000,10,4700,30,8,200,115,30,PEAI,5.0,,,,,,,4000.0,30.0,8.0,100.0,100.0,10.0,15.6679,66.2786,1.07608,21.9682,8280,CH1,v2,
33124,20250110,68,Cs0.1FA0.9PbI2.8Br0.2,1.5,MACl,3.5,PACl,12.0,,,Me-4PACz,0.11,DMACPA,0.22,,,,,,,1000,10,4700,30,8,200,115,30,PEAI,5.0,,,,,,,5000.0,30.0,5.0,100.0,100.0,5.0,12.522,69.2175,1.05152,17.2044,8281,CH4,v2,
33127,20250110,68,Cs0.1FA0.9PbI2.8Br0.2,1.5,MACl,3.5,PACl,12.0,,,Me-4PACz,0.11,DMACPA,0.22,,,,,,,1000,10,4700,30,8,200,115,30,PEAI,5.0,,,,,,,4800.0,30.0,12.0,130.0,120.0,8.0,19.3353,75.4151,1.11112,23.0745,8282,CH3,v2,
33129,20250110,68,Cs0.1FA0.9PbI2.8Br0.2,1.5,MACl,3.5,PACl,12.0,,,Me-4PACz,0.11,DMACPA,0.22,,,,,,,1000,10,4700,30,8,200,115,30,PEAI,5.0,,,,,,,5200.0,30.0,10.0,120.0,100.0,3.0,13.1136,66.4915,1.09448,18.0198,8283,CH1,v2,
33135,20250110,68,Cs0.1FA0.9PbI2.8Br0.2,1.5,MACl,3.5,PACl,12.0,,,Me-4PACz,0.11,DMACPA,0.22,,,,,,,1000,10,4700,30,8,200,115,30,PEAI,5.0,,,,,,,3800.0,35.0,7.0,80.0,110.0,8.0,15.2829,70.2189,1.05696,20.5918,8284,CH3,v2,
33137,20250110,68,Cs0.1FA0.9PbI2.8Br0.2,1.5,MACl,3.5,PACl,12.0,,,Me-4PACz,0.11,DMACPA,0.22,,,,,,,1000,10,4700,30,8,200,115,30,PEAI,5.0,,,,,,,5500.0,25.0,5.0,60.0,120.0,4.0,18.0459,72.9778,1.11717,22.1345,8285,CH1,v2,
33141,20250110,68,Cs0.1FA0.9PbI2.8Br0.2,1.5,MACl,3.5,PACl,12.0,,,Me-4PACz,0.11,DMACPA,0.22,,,,,,,1000,10,4700,30,8,200,115,30,PEAI,5.0,,,,,,,5000.0,30.0,11.0,70.0,100.0,8.0,15.5609,69.6518,1.08929,20.5097,8286,CH1,v2,
33145,20250110,68,Cs0.1FA0.9PbI2.8Br0.2,1.5,MACl,3.5,PACl,12.0,,,Me-4PACz,0.11,DMACPA,0.22,,,,,,,1000,10,4700,30,8,200,115,30,PEAI,5.0,,,,,,,5000.0,30.0,14.0,60.0,100.0,8.0,18.0554,72.4758,1.04022,23.949,8287,CH1,v2,
33149,20250110,68,Cs0.1FA0.9PbI2.8Br0.2,1.5,MACl,3.5,PACl,12.0,,,Me-4PACz,0.11,DMACPA,0.22,,,,,,,1000,10,4700,30,8,200,115,30,PEAI,5.0,,,,,,,5000.0,30.0,15.0,130.0,100.0,2.0,13.1844,71.0723,0.975884,19.0092,8288,CH1,v2,
33201,20250114,69,Cs0.05MA0.16FA0.79PbI2.9Br0.1,1.73,MACl,7.0,PMACl,0.7,,,py3,0.083,DMACPA,0.248,,,,,,,1000,15,5000,30,6,160,110,30,PEAI,0.625,,,,,,,2000.0,25.0,15.0,130.0,100.0,4.0,20.1628,74.5977,1.1084,24.3853,8301,CH1,v2,
33207,20250114,69,Cs0.05MA0.16FA0.79PbI2.9Br0.1,1.73,MACl,7.0,PMACl,0.7,,,py3,0.083,DMACPA,0.248,,,,,,,1000,15,5000,30,6,160,110,30,PEAI,1.375,,,,,,,4000.0,30.0,8.0,100.0,100.0,10.0,21.0815,77.2305,1.09251,24.9854,8302,CH3,v2,
33211,20250114,69,Cs0.05MA0.16FA0.79PbI2.9Br0.1,1.73,MACl,7.0,PMACl,0.7,,,py3,0.083,DMACPA,0.248,,,,,,,1000,15,5000,30,6,160,110,30,PEAI,1.0,,,,,,,5000.0,30.0,11.0,80.0,100.0,4.0,21.1203,77.0799,1.10429,24.8127,8303,CH3,v2,
33225,20250114,69,Cs0.05MA0.16FA0.79PbI2.9Br0.1,1.73,MACl,7.0,PMACl,0.7,,,py3,0.083,DMACPA,0.248,,,,,,,1000,15,5000,30,6,160,110,30,PEAI,0.25,,,,,,,4500.0,35.0,8.0,110.0,110.0,5.0,21.2314,78.165,1.09544,24.7958,8307,CH1,v2,
33229,20250114,69,Cs0.05MA0.16FA0.79PbI2.9Br0.1,1.73,MACl,7.0,PMACl,0.7,,,py3,0.083,DMACPA,0.248,,,,,,,1000,15,5000,30,6,160,110,30,PEAI,0.25,,,,,,,3800.0,32.0,5.0,105.0,100.0,10.0,20.217,78.509,1.10946,23.2107,8308,CH1,v2,
33237,20250114,69,Cs0.05MA0.16FA0.79PbI2.9Br0.1,1.73,MACl,7.0,PMACl,0.7,,,py3,0.083,DMACPA,0.248,,,,,,,1000,15,5000,30,6,160,110,30,PEAI,0.25,,,,,,,3500.0,25.0,7.0,90.0,120.0,13.0,21.1008,75.4073,1.09284,25.6051,8310,CH1,v2,
33241,20250114,69,Cs0.05MA0.16FA0.79PbI2.9Br0.1,1.73,MACl,7.0,PMACl,0.7,,,py3,0.083,DMACPA,0.248,,,,,,,1000,15,5000,30,6,160,110,30,PEAI,1.375,,,,,,,3800.0,35.0,7.0,80.0,110.0,8.0,19.3166,77.7092,1.09379,22.7259,8311,CH1,v2,
33249,20250114,69,Cs0.05MA0.16FA0.79PbI2.9Br0.1,1.73,MACl,7.0,PMACl,0.7,,,py3,0.083,DMACPA,0.248,,,,,,,1000,15,5000,30,6,160,110,30,PEAI,0.625,,,,,,,3000.0,25.0,5.0,130.0,110.0,7.0,20.6043,76.8582,1.11565,24.0293,8313,CH1,v2,
33255,20250114,69,Cs0.05MA0.16FA0.79PbI2.9Br0.1,1.73,MACl,7.0,PMACl,0.7,,,py3,0.083,DMACPA,0.248,,,,,,,1000,15,5000,30,6,160,110,30,PEAI,1.0,,,,,,,5000.0,30.0,14.0,130.0,100.0,6.0,20.3298,77.6435,1.11444,23.4949,8314,CH3,v2,
33257,20250114,69,Cs0.05MA0.16FA0.79PbI2.9Br0.1,1.73,MACl,7.0,PMACl,0.7,,,py3,0.083,DMACPA,0.248,,,,,,,1000,15,5000,30,6,160,110,30,PEAI,1.375,,,,,,,5000.0,30.0,14.0,60.0,100.0,8.0,22.6497,77.9318,1.13291,25.6537,8315,CH1,v2,
33261,20250114,69,Cs0.05MA0.16FA0.79PbI2.9Br0.1,1.73,MACl,7.0,PMACl,0.7,,,py3,0.083,DMACPA,0.248,,,,,,,1000,15,5000,30,6,160,110,30,PEAI,0.625,,,,,,,4000.0,30.0,10.0,100.0,100.0,7.0,19.9197,78.3994,1.10546,22.984,8316,CH1,v2,
33268,20250114,69,Cs0.05MA0.16FA0.79PbI2.9Br0.1,1.73,MACl,7.0,PMACl,0.7,,,py3,0.083,DMACPA,0.248,,,,,,,1000,15,5000,30,6,160,110,30,PEAI,1.375,,,,,,,4600.0,30.0,8.0,100.0,100.0,2.0,12.3708,50.1999,0.982862,25.0729,8317,CH4,v2,
33269,20250114,69,Cs0.05MA0.16FA0.79PbI2.9Br0.1,1.73,MACl,7.0,PMACl,0.7,,,py3,0.083,DMACPA,0.248,,,,,,,1000,15,5000,30,6,160,110,30,PEAI,1.0,,,,,,,4000.0,30.0,15.0,100.0,100.0,5.0,19.7941,77.5614,1.07706,23.6947,8318,CH1,v2,
33275,20250114,69,Cs0.05MA0.16FA0.79PbI2.9Br0.1,1.73,MACl,7.0,PMACl,0.7,,,py3,0.083,DMACPA,0.248,,,,,,,1000,15,5000,30,6,160,110,30,PEAI,1.375,,,,,,,5000.0,30.0,5.0,100.0,100.0,5.0,21.0353,77.6847,1.10564,24.4905,8319,CH3,v2,
33280,20250114,69,Cs0.05MA0.16FA0.79PbI2.9Br0.1,1.73,MACl,7.0,PMACl,0.7,,,py3,0.083,DMACPA,0.248,,,,,,,1000,15,5000,30,6,160,110,30,PEAI,1.375,,,,,,,4800.0,30.0,12.0,130.0,120.0,8.0,20.2147,74.4955,1.10449,24.5684,8320,CH4,v2,
33284,20250114,69,Cs0.05MA0.16FA0.79PbI2.9Br0.1,1.73,MACl,7.0,PMACl,0.7,,,py3,0.083,DMACPA,0.248,,,,,,,1000,15,5000,30,6,160,110,30,PEAI,0.625,,,,,,,4000.0,30.0,8.0,100.0,100.0,13.0,21.092,78.521,1.09559,24.5179,8321,CH4,v2,
33285,20250114,69,Cs0.05MA0.16FA0.79PbI2.9Br0.1,1.73,MACl,7.0,PMACl,0.7,,,py3,0.083,DMACPA,0.248,,,,,,,1000,15,5000,30,6,160,110,30,PEAI,1.375,,,,,,,5500.0,25.0,5.0,60.0,120.0,4.0,20.9228,79.2458,1.07641,24.5281,8322,CH1,v2,
33289,20250114,69,Cs0.05MA0.16FA0.79PbI2.9Br0.1,1.73,MACl,7.0,PMACl,0.7,,,py3,0.083,DMACPA,0.248,,,,,,,1000,15,5000,30,6,160,110,30,PEAI,0.625,,,,,,,5000.0,30.0,5.0,100.0,100.0,13.0,21.1853,75.8648,1.09596,25.4801,8323,CH1,v2,
33298,20250114,69,Cs0.05MA0.16FA0.79PbI2.9Br0.1,1.73,MACl,7.0,PMACl,0.7,,,py3,0.083,DMACPA,0.248,,,,,,,1000,15,5000,30,6,160,110,30,PEAI,0.625,,,,,,,5000.0,20.0,13.0,130.0,120.0,3.0,20.9853,76.414,1.1027,24.905,8325,CH2,v2,
33304,20250114,69,Cs0.05MA0.16FA0.79PbI2.9Br0.1,1.73,MACl,7.0,PMACl,0.7,,,py3,0.083,DMACPA,0.248,,,,,,,1000,15,5000,30,6,160,110,30,PEAI,3.0,,,,,,,6000.0,20.0,9.0,60.0,120.0,2.0,20.057,71.2759,1.0889,25.8426,8326,CH4,v2,
33309,20250114,69,Cs0.05MA0.16FA0.79PbI2.9Br0.1,1.73,MACl,7.0,PMACl,0.7,,,py3,0.083,DMACPA,0.248,,,,,,,1000,15,5000,30,6,160,110,30,PEAI,0.625,,,,,,,5000.0,20.0,7.0,130.0,120.0,3.0,20.8353,75.9015,1.1053,24.8354,8328,CH1,v2,
33316,20250114,69,Cs0.05MA0.16FA0.79PbI2.9Br0.1,1.73,MACl,7.0,PMACl,0.7,,,py3,0.083,DMACPA,0.248,,,,,,,1000,15,5000,30,6,160,110,30,PEAI,1.0,,,,,,,6000.0,20.0,10.0,100.0,120.0,11.0,20.1631,76.4972,1.10392,23.8767,8329,CH4,v2,
33318,20250114,69,Cs0.05MA0.16FA0.79PbI2.9Br0.1,1.73,MACl,7.0,PMACl,0.7,,,py3,0.083,DMACPA,0.248,,,,,,,1000,15,5000,30,6,160,110,30,PEAI,1.0,,,,,,,5000.0,30.0,5.0,100.0,110.0,8.0,21.4168,84.1258,1.03799,24.5263,8330,CH2,v2,
33324,20250114,69,Cs0.05MA0.16FA0.79PbI2.9Br0.1,1.73,MACl,7.0,PMACl,0.7,,,py3,0.083,DMACPA,0.248,,,,,,,1000,15,5000,30,6,160,110,30,PEAI,0.25,,,,,,,4000.0,30.0,5.0,100.0,100.0,5.0,18.8727,75.4984,1.08934,22.9474,8331,CH4,v2,
33327,20250114,69,Cs0.05MA0.16FA0.79PbI2.9Br0.1,1.73,MACl,7.0,PMACl,0.7,,,py3,0.083,DMACPA,0.248,,,,,,,1000,15,5000,30,6,160,110,30,PEAI,1.375,,,,,,,5000.0,30.0,15.0,130.0,100.0,2.0,15.9305,63.1403,1.07457,23.4794,8332,CH3,v2,
33329,20250114,69,Cs0.05MA0.16FA0.79PbI2.9Br0.1,1.73,MACl,7.0,PMACl,0.7,,,py3,0.083,DMACPA,0.248,,,,,,,1000,15,5000,30,6,160,110,30,PEAI,1.0,,,,,,,4000.0,30.0,5.0,80.0,120.0,4.0,20.1832,74.2129,1.09683,24.7954,8333,CH1,v2,
33335,20250114,69,Cs0.05MA0.16FA0.79PbI2.9Br0.1,1.73,MACl,7.0,PMACl,0.7,,,py3,0.083,DMACPA,0.248,,,,,,,1000,15,5000,30,6,160,110,30,PEAI,1.375,,,,,,,5000.0,30.0,11.0,70.0,100.0,8.0,19.827,75.2647,1.0967,24.0203,8334,CH3,v2,
33339,20250114,69,Cs0.05MA0.16FA0.79PbI2.9Br0.1,1.73,MACl,7.0,PMACl,0.7,,,py3,0.083,DMACPA,0.248,,,,,,,1000,15,5000,30,6,160,110,30,PEAI,3.0,,,,,,,4000.0,30.0,13.0,100.0,120.0,14.0,21.2691,79.9217,1.04341,25.5052,8335,CH3,v2,
33347,20250114,69,Cs0.05MA0.16FA0.79PbI2.9Br0.1,1.73,MACl,7.0,PMACl,0.7,,,py3,0.083,DMACPA,0.248,,,,,,,1000,15,5000,30,6,160,110,30,PEAI,1.0,,,,,,,4000.0,30.0,13.0,100.0,110.0,5.0,20.8948,76.111,1.12699,24.3596,8337,CH3,v2,
33351,20250114,69,Cs0.05MA0.16FA0.79PbI2.9Br0.1,1.73,MACl,7.0,PMACl,0.7,,,py3,0.083,DMACPA,0.248,,,,,,,1000,15,5000,30,6,160,110,30,PEAI,0.25,,,,,,,3900.0,29.0,8.0,98.0,120.0,6.0,19.5478,76.2168,1.10235,23.2664,8338,CH3,v2,
33353,20250114,69,Cs0.05MA0.16FA0.79PbI2.9Br0.1,1.73,MACl,7.0,PMACl,0.7,,,py3,0.083,DMACPA,0.248,,,,,,,1000,15,5000,30,6,160,110,30,PEAI,0.625,,,,,,,5000.0,25.0,12.0,100.0,100.0,7.0,20.9512,78.383,1.12361,23.7887,8339,CH1,v2,
33359,20250114,69,Cs0.05MA0.16FA0.79PbI2.9Br0.1,1.73,MACl,7.0,PMACl,0.7,,,py3,0.083,DMACPA,0.248,,,,,,,1000,15,5000,30,6,160,110,30,PEAI,1.375,,,,,,,4000.0,30.0,12.0,150.0,120.0,13.0,21.418,77.847,1.12748,24.4022,8340,CH3,v2,
33361,20250114,69,Cs0.05MA0.16FA0.79PbI2.9Br0.1,1.73,MACl,7.0,PMACl,0.7,,,py3,0.083,DMACPA,0.248,,,,,,,1000,15,5000,30,6,160,110,30,PEAI,0.25,,,,,,,4100.0,27.0,8.0,100.0,120.0,8.0,20.8335,75.3212,1.12259,24.639,8341,CH1,v2,
33367,20250114,69,Cs0.05MA0.16FA0.79PbI2.9Br0.1,1.73,MACl,7.0,PMACl,0.7,,,py3,0.083,DMACPA,0.248,,,,,,,1000,15,5000,30,6,160,110,30,PEAI,3.0,,,,,,,5500.0,25.0,11.0,120.0,100.0,10.0,20.6784,75.0269,1.11223,24.7803,8342,CH3,v2,
33371,20250114,69,Cs0.05MA0.16FA0.79PbI2.9Br0.1,1.73,MACl,7.0,PMACl,0.7,,,py3,0.083,DMACPA,0.248,,,,,,,1000,15,5000,30,6,160,110,30,PEAI,1.0,,,,,,,5500.0,25.0,14.0,120.0,110.0,12.0,21.131,76.8201,1.1205,24.549,8343,CH3,v2,
33375,20250114,69,Cs0.05MA0.16FA0.79PbI2.9Br0.1,1.73,MACl,7.0,PMACl,0.7,,,py3,0.083,DMACPA,0.248,,,,,,,1000,15,5000,30,6,160,110,30,PEAI,3.0,,,,,,,5000.0,30.0,7.0,100.0,100.0,2.0,21.0489,76.8693,1.12394,24.3631,8344,CH3,v2,
33377,20250114,69,Cs0.05MA0.16FA0.79PbI2.9Br0.1,1.73,MACl,7.0,PMACl,0.7,,,py3,0.083,DMACPA,0.248,,,,,,,1000,15,5000,30,6,160,110,30,PEAI,3.0,,,,,,,5000.0,30.0,7.0,100.0,120.0,7.0,20.5189,75.3015,1.10693,24.6168,8345,CH1,v2,
33384,20250114,69,Cs0.05MA0.16FA0.79PbI2.9Br0.1,1.73,MACl,7.0,PMACl,0.7,,,py3,0.083,DMACPA,0.248,,,,,,,1000,15,5000,30,6,160,110,30,PEAI,3.0,,,,,,,4500.0,28.0,14.0,130.0,120.0,13.0,20.0365,76.3324,1.11508,23.54,8346,CH4,v2,
33387,20250114,69,Cs0.05MA0.16FA0.79PbI2.9Br0.1,1.73,MACl,7.0,PMACl,0.7,,,py3,0.083,DMACPA,0.248,,,,,,,1000,15,5000,30,6,160,110,30,PEAI,3.0,,,,,,,5000.0,30.0,10.0,60.0,100.0,13.0,20.4598,75.3621,1.11565,24.3344,8347,CH3,v2,
33392,20250114,69,Cs0.05MA0.16FA0.79PbI2.9Br0.1,1.73,MACl,7.0,PMACl,0.7,,,py3,0.083,DMACPA,0.248,,,,,,,1000,15,5000,30,6,160,110,30,PEAI,3.0,,,,,,,3800.0,35.0,9.0,80.0,110.0,4.0,20.0658,76.0273,1.11219,23.7305,8348,CH4,v2,
33395,20250114,69,Cs0.05MA0.16FA0.79PbI2.9Br0.1,1.73,MACl,7.0,PMACl,0.7,,,py3,0.083,DMACPA,0.248,,,,,,,1000,15,5000,30,6,160,110,30,PEAI,3.0,,,,,,,4000.0,30.0,13.0,150.0,100.0,14.0,18.1549,84.6416,1.01895,21.0503,8349,CH3,v2,
33405,20250114,69,Cs0.05MA0.16FA0.79PbI2.9Br0.1,1.73,MACl,7.0,PMACl,0.7,,,py3,0.083,DMACPA,0.248,,,,,,,1000,15,5000,30,6,160,110,30,PEAI,0.625,,,,,,,4000.0,30.0,15.0,100.0,120.0,9.0,18.4521,76.2843,1.13174,21.3729,8352,CH1,v2,
33409,20250114,69,Cs0.05MA0.16FA0.79PbI2.9Br0.1,1.73,MACl,7.0,PMACl,0.7,,,py3,0.083,DMACPA,0.248,,,,,,,1000,15,5000,30,6,160,110,30,PEAI,1.0,,,,,,,5000.0,30.0,13.0,100.0,110.0,4.0,18.8456,73.7585,1.13067,22.5976,8353,CH1,v2,
33413,20250114,69,Cs0.05MA0.16FA0.79PbI2.9Br0.1,1.73,MACl,7.0,PMACl,0.7,,,py3,0.083,DMACPA,0.248,,,,,,,1000,15,5000,30,6,160,110,30,PEAI,0.25,,,,,,,4000.0,30.0,12.0,130.0,100.0,6.0,16.0554,75.375,1.12066,19.0073,8354,CH1,v2,
33419,20250114,69,Cs0.05MA0.16FA0.79PbI2.9Br0.1,1.73,MACl,7.0,PMACl,0.7,,,py3,0.083,DMACPA,0.248,,,,,,,1000,15,5000,30,6,160,110,30,PEAI,1.0,,,,,,,5000.0,30.0,7.0,200.0,110.0,11.0,19.9571,76.9427,1.08454,23.9158,8355,CH3,v2,
33424,20250114,69,Cs0.05MA0.16FA0.79PbI2.9Br0.1,1.73,MACl,7.0,PMACl,0.7,,,py3,0.083,DMACPA,0.248,,,,,,,1000,15,5000,30,6,160,110,30,PEAI,0.25,,,,,,,5000.0,20.0,6.0,80.0,120.0,7.0,18.8004,75.1181,1.10405,22.6691,8356,CH4,v2,
33427,20250114,69,Cs0.05MA0.16FA0.79PbI2.9Br0.1,1.73,MACl,7.0,PMACl,0.7,,,py3,0.083,DMACPA,0.248,,,,,,,1000,15,5000,30,6,160,110,30,PEAI,3.0,,,,,,,3000.0,30.0,15.0,80.0,100.0,6.0,18.7181,74.1447,1.11065,22.7303,8357,CH3,v2,
33429,20250114,69,Cs0.05MA0.16FA0.79PbI2.9Br0.1,1.73,MACl,7.0,PMACl,0.7,,,py3,0.083,DMACPA,0.248,,,,,,,1000,15,5000,30,6,160,110,30,PEAI,0.25,,,,,,,4200.0,28.0,14.0,95.0,115.0,3.0,19.173,78.3222,1.11046,22.0446,8358,CH1,v2,
33435,20250114,69,Cs0.05MA0.16FA0.79PbI2.9Br0.1,1.73,MACl,7.0,PMACl,0.7,,,py3,0.083,DMACPA,0.248,,,,,,,1000,15,5000,30,6,160,110,30,PEAI,0.25,,,,,,,3000.0,40.0,14.0,120.0,120.0,2.0,16.3841,77.2755,1.11304,19.049,8359,CH3,v2,
33437,20250114,69,Cs0.05MA0.16FA0.79PbI2.9Br0.1,1.73,MACl,7.0,PMACl,0.7,,,py3,0.083,DMACPA,0.248,,,,,,,1000,15,5000,30,6,160,110,30,PEAI,3.0,,,,,,,3000.0,30.0,7.0,110.0,100.0,12.0,20.3221,76.0364,1.12489,23.7595,8360,CH1,v2,
33443,20250115,70,Cs0.05MA0.1FA0.85PbI3.0,1.73,MACl,14.6,PEAI,0.517,,,Me-4PACz,0.198,DMACPA,0.132,,,,,,,1000,10,5000,35,15,200,110,15,PEAI,1.375,,,,,,,5000.0,30.0,15.0,130.0,100.0,2.0,18.4073,71.3075,1.04741,24.6454,8361,CH3,v2,
33448,20250115,70,Cs0.05MA0.1FA0.85PbI3.0,1.73,MACl,14.6,PEAI,0.517,,,Me-4PACz,0.198,DMACPA,0.132,,,,,,,1000,10,5000,35,15,200,110,15,PEAI,1.375,,,,,,,4600.0,30.0,8.0,100.0,100.0,2.0,18.3749,72.1831,1.06501,23.9021,8362,CH4,v2,
33453,20250115,70,Cs0.05MA0.1FA0.85PbI3.0,1.73,MACl,14.6,PEAI,0.517,,,Me-4PACz,0.198,DMACPA,0.132,,,,,,,1000,10,5000,35,15,200,110,15,PEAI,1.375,,,,,,,3800.0,35.0,7.0,80.0,110.0,8.0,18.7652,70.6697,1.09601,24.2273,8364,CH1,v2,
33459,20250115,70,Cs0.05MA0.1FA0.85PbI3.0,1.73,MACl,14.6,PEAI,0.517,,,Me-4PACz,0.198,DMACPA,0.132,,,,,,,1000,10,5000,35,15,200,110,15,PEAI,1.375,,,,,,,5200.0,30.0,10.0,120.0,100.0,3.0,18.2234,73.5076,1.01035,24.5373,8365,CH3,v2,
33464,20250115,70,Cs0.05MA0.1FA0.85PbI3.0,1.73,MACl,14.6,PEAI,0.517,,,Me-4PACz,0.198,DMACPA,0.132,,,,,,,1000,10,5000,35,15,200,110,15,PEAI,0.25,,,,,,,4100.0,27.0,8.0,100.0,120.0,8.0,18.8144,74.578,1.05491,23.9147,8366,CH4,v2,
33465,20250115,70,Cs0.05MA0.1FA0.85PbI3.0,1.73,MACl,14.6,PEAI,0.517,,,Me-4PACz,0.198,DMACPA,0.132,,,,,,,1000,10,5000,35,15,200,110,15,PEAI,0.625,,,,,,,4000.0,30.0,11.0,100.0,100.0,12.0,16.3652,71.8431,0.957739,23.7842,8367,CH1,v2,
33471,20250115,70,Cs0.05MA0.1FA0.85PbI3.0,1.73,MACl,14.6,PEAI,0.517,,,Me-4PACz,0.198,DMACPA,0.132,,,,,,,1000,10,5000,35,15,200,110,15,PEAI,1.0,,,,,,,4000.0,30.0,5.0,80.0,120.0,4.0,14.7095,60.4238,1.0731,22.6857,8368,CH3,v2,
33474,20250115,70,Cs0.05MA0.1FA0.85PbI3.0,1.73,MACl,14.6,PEAI,0.517,,,Me-4PACz,0.198,DMACPA,0.132,,,,,,,1000,10,5000,35,15,200,110,15,PEAI,1.375,,,,,,,5000.0,30.0,14.0,60.0,100.0,8.0,17.107,61.6769,1.06451,26.0556,8369,CH2,v2,
33482,20250115,70,Cs0.05MA0.1FA0.85PbI3.0,1.73,MACl,14.6,PEAI,0.517,,,Me-4PACz,0.198,DMACPA,0.132,,,,,,,1000,10,5000,35,15,200,110,15,PEAI,1.375,,,,,,,5000.0,30.0,5.0,100.0,100.0,5.0,19.4658,76.1674,1.04296,24.5038,8371,CH2,v2,
33488,20250115,70,Cs0.05MA0.1FA0.85PbI3.0,1.73,MACl,14.6,PEAI,0.517,,,Me-4PACz,0.198,DMACPA,0.132,,,,,,,1000,10,5000,35,15,200,110,15,PEAI,0.625,,,,,,,2000.0,25.0,15.0,130.0,100.0,4.0,16.5902,68.2377,1.01387,23.9799,8372,CH4,v2,
33489,20250115,70,Cs0.05MA0.1FA0.85PbI3.0,1.73,MACl,14.6,PEAI,0.517,,,Me-4PACz,0.198,DMACPA,0.132,,,,,,,1000,10,5000,35,15,200,110,15,PEAI,0.625,,,,,,,4000.0,30.0,10.0,100.0,100.0,7.0,17.3054,70.1027,1.01256,24.3796,8373,CH1,v2,
33495,20250115,70,Cs0.05MA0.1FA0.85PbI3.0,1.73,MACl,14.6,PEAI,0.517,,,Me-4PACz,0.198,DMACPA,0.132,,,,,,,1000,10,5000,35,15,200,110,15,PEAI,0.25,,,,,,,3000.0,40.0,14.0,120.0,120.0,2.0,16.0446,68.3423,0.994006,23.6183,8374,CH3,v2,
33498,20250115,70,Cs0.05MA0.1FA0.85PbI3.0,1.73,MACl,14.6,PEAI,0.517,,,Me-4PACz,0.198,DMACPA,0.132,,,,,,,1000,10,5000,35,15,200,110,15,PEAI,0.25,,,,,,,4000.0,30.0,12.0,130.0,100.0,6.0,18.9121,71.3983,1.07134,24.7243,8375,CH2,v2,
33501,20250115,70,Cs0.05MA0.1FA0.85PbI3.0,1.73,MACl,14.6,PEAI,0.517,,,Me-4PACz,0.198,DMACPA,0.132,,,,,,,1000,10,5000,35,15,200,110,15,PEAI,3.0,,,,,,,4000.0,30.0,13.0,100.0,120.0,14.0,19.4018,75.8276,1.05525,24.247,8376,CH1,v2,
33508,20250115,70,Cs0.05MA0.1FA0.85PbI3.0,1.73,MACl,14.6,PEAI,0.517,,,Me-4PACz,0.198,DMACPA,0.132,,,,,,,1000,10,5000,35,15,200,110,15,PEAI,1.0,,,,,,,5000.0,30.0,11.0,80.0,100.0,4.0,15.9125,67.831,0.977058,24.0099,8377,CH4,v2,
33512,20250115,70,Cs0.05MA0.1FA0.85PbI3.0,1.73,MACl,14.6,PEAI,0.517,,,Me-4PACz,0.198,DMACPA,0.132,,,,,,,1000,10,5000,35,15,200,110,15,PEAI,1.0,,,,,,,6000.0,20.0,10.0,100.0,120.0,11.0,18.0572,72.5733,1.05242,23.642,8378,CH4,v2,
33516,20250115,70,Cs0.05MA0.1FA0.85PbI3.0,1.73,MACl,14.6,PEAI,0.517,,,Me-4PACz,0.198,DMACPA,0.132,,,,,,,1000,10,5000,35,15,200,110,15,PEAI,0.625,,,,,,,4000.0,30.0,12.0,100.0,100.0,15.0,18.0091,71.2497,1.04712,24.1388,8379,CH4,v2,
33517,20250115,70,Cs0.05MA0.1FA0.85PbI3.0,1.73,MACl,14.6,PEAI,0.517,,,Me-4PACz,0.198,DMACPA,0.132,,,,,,,1000,10,5000,35,15,200,110,15,PEAI,1.0,,,,,,,4000.0,30.0,15.0,100.0,100.0,5.0,17.1462,64.9438,1.0906,24.2085,8380,CH1,v2,
33523,20250115,70,Cs0.05MA0.1FA0.85PbI3.0,1.73,MACl,14.6,PEAI,0.517,,,Me-4PACz,0.198,DMACPA,0.132,,,,,,,1000,10,5000,35,15,200,110,15,PEAI,3.0,,,,,,,4000.0,30.0,13.0,150.0,100.0,14.0,18.5031,70.7058,1.03156,25.3686,8381,CH3,v2,
33527,20250115,70,Cs0.05MA0.1FA0.85PbI3.0,1.73,MACl,14.6,PEAI,0.517,,,Me-4PACz,0.198,DMACPA,0.132,,,,,,,1000,10,5000,35,15,200,110,15,PEAI,0.25,,,,,,,4000.0,30.0,5.0,100.0,100.0,5.0,18.8343,71.231,1.05713,25.0123,8382,CH3,v2,
33533,20250115,70,Cs0.05MA0.1FA0.85PbI3.0,1.73,MACl,14.6,PEAI,0.517,,,Me-4PACz,0.198,DMACPA,0.132,,,,,,,1000,10,5000,35,15,200,110,15,PEAI,0.25,,,,,,,5000.0,20.0,6.0,80.0,120.0,7.0,17.1621,70.07,1.05375,23.2434,8384,CH1,v2,
33544,20250115,70,Cs0.05MA0.1FA0.85PbI3.0,1.73,MACl,14.6,PEAI,0.517,,,Me-4PACz,0.198,DMACPA,0.132,,,,,,,1000,10,5000,35,15,200,110,15,PEAI,3.0,,,,,,,3800.0,35.0,9.0,80.0,110.0,4.0,19.3976,77.2561,1.0328,24.3107,8386,CH4,v2,
33548,20250115,70,Cs0.05MA0.1FA0.85PbI3.0,1.73,MACl,14.6,PEAI,0.517,,,Me-4PACz,0.198,DMACPA,0.132,,,,,,,1000,10,5000,35,15,200,110,15,PEAI,0.625,,,,,,,5000.0,25.0,12.0,100.0,100.0,7.0,18.1639,70.6406,1.05458,24.3824,8387,CH4,v2,
33551,20250115,70,Cs0.05MA0.1FA0.85PbI3.0,1.73,MACl,14.6,PEAI,0.517,,,Me-4PACz,0.198,DMACPA,0.132,,,,,,,1000,10,5000,35,15,200,110,15,PEAI,0.625,,,,,,,3000.0,25.0,5.0,130.0,110.0,7.0,18.4887,72.2107,1.04134,24.5875,8388,CH3,v2,
33553,20250115,70,Cs0.05MA0.1FA0.85PbI3.0,1.73,MACl,14.6,PEAI,0.517,,,Me-4PACz,0.198,DMACPA,0.132,,,,,,,1000,10,5000,35,15,200,110,15,PEAI,3.0,,,,,,,4500.0,28.0,14.0,130.0,120.0,13.0,19.2442,71.5957,1.06439,25.253,8389,CH1,v2,
33559,20250115,70,Cs0.05MA0.1FA0.85PbI3.0,1.73,MACl,14.6,PEAI,0.517,,,Me-4PACz,0.198,DMACPA,0.132,,,,,,,1000,10,5000,35,15,200,110,15,PEAI,1.375,,,,,,,4800.0,30.0,12.0,130.0,120.0,8.0,15.3968,71.6674,0.904992,23.7391,8390,CH3,v2,
33564,20250115,70,Cs0.05MA0.1FA0.85PbI3.0,1.73,MACl,14.6,PEAI,0.517,,,Me-4PACz,0.198,DMACPA,0.132,,,,,,,1000,10,5000,35,15,200,110,15,PEAI,0.625,,,,,,,4000.0,30.0,8.0,100.0,100.0,13.0,15.8251,66.3805,0.995949,23.937,8391,CH4,v2,
33567,20250115,70,Cs0.05MA0.1FA0.85PbI3.0,1.73,MACl,14.6,PEAI,0.517,,,Me-4PACz,0.198,DMACPA,0.132,,,,,,,1000,10,5000,35,15,200,110,15,PEAI,0.625,,,,,,,5000.0,30.0,5.0,100.0,100.0,13.0,16.6276,69.9279,0.994651,23.9061,8392,CH3,v2,
33569,20250115,70,Cs0.05MA0.1FA0.85PbI3.0,1.73,MACl,14.6,PEAI,0.517,,,Me-4PACz,0.198,DMACPA,0.132,,,,,,,1000,10,5000,35,15,200,110,15,PEAI,0.625,,,,,,,5000.0,20.0,7.0,130.0,120.0,3.0,18.5095,72.2195,1.07157,23.9178,8393,CH1,v2,
33573,20250115,70,Cs0.05MA0.1FA0.85PbI3.0,1.73,MACl,14.6,PEAI,0.517,,,Me-4PACz,0.198,DMACPA,0.132,,,,,,,1000,10,5000,35,15,200,110,15,PEAI,0.25,,,,,,,4200.0,28.0,14.0,95.0,115.0,3.0,16.2538,66.7925,1.05907,22.9774,8394,CH1,v2,
33577,20250115,70,Cs0.05MA0.1FA0.85PbI3.0,1.73,MACl,14.6,PEAI,0.517,,,Me-4PACz,0.198,DMACPA,0.132,,,,,,,1000,10,5000,35,15,200,110,15,PEAI,1.0,,,,,,,3500.0,35.0,12.0,100.0,110.0,3.0,18.7472,74.5352,1.06519,23.6129,8395,CH1,v2,
33585,20250115,70,Cs0.05MA0.1FA0.85PbI3.0,1.73,MACl,14.6,PEAI,0.517,,,Me-4PACz,0.198,DMACPA,0.132,,,,,,,1000,10,5000,35,15,200,110,15,PEAI,0.25,,,,,,,6000.0,15.0,15.0,130.0,120.0,7.0,20.1522,77.3081,1.05445,24.7212,8397,CH1,v2,
33600,20250115,70,Cs0.05MA0.1FA0.85PbI3.0,1.73,MACl,14.6,PEAI,0.517,,,Me-4PACz,0.198,DMACPA,0.132,,,,,,,1000,10,5000,35,15,200,110,15,PEAI,1.375,,,,,,,5000.0,30.0,11.0,70.0,100.0,8.0,13.9762,56.8679,1.0542,23.3129,8400,CH4,v2,
33604,20250115,70,Cs0.05MA0.1FA0.85PbI3.0,1.73,MACl,14.6,PEAI,0.517,,,Me-4PACz,0.198,DMACPA,0.132,,,,,,,1000,10,5000,35,15,200,110,15,PEAI,0.625,,,,,,,4000.0,30.0,15.0,100.0,120.0,9.0,19.1453,73.5496,1.08322,24.0307,8401,CH4,v2,
33608,20250115,70,Cs0.05MA0.1FA0.85PbI3.0,1.73,MACl,14.6,PEAI,0.517,,,Me-4PACz,0.198,DMACPA,0.132,,,,,,,1000,10,5000,35,15,200,110,15,PEAI,1.0,,,,,,,5500.0,25.0,14.0,120.0,110.0,12.0,17.5232,70.3618,1.0544,23.6194,8402,CH4,v2,
33612,20250115,70,Cs0.05MA0.1FA0.85PbI3.0,1.73,MACl,14.6,PEAI,0.517,,,Me-4PACz,0.198,DMACPA,0.132,,,,,,,1000,10,5000,35,15,200,110,15,PEAI,1.0,,,,,,,4500.0,28.0,14.0,90.0,110.0,4.0,19.4729,75.2314,1.0746,24.0871,8403,CH4,v2,
33616,20250115,70,Cs0.05MA0.1FA0.85PbI3.0,1.73,MACl,14.6,PEAI,0.517,,,Me-4PACz,0.198,DMACPA,0.132,,,,,,,1000,10,5000,35,15,200,110,15,PEAI,0.25,,,,,,,4000.0,30.0,14.0,100.0,100.0,4.0,19.6292,75.2228,1.07109,24.3628,8404,CH4,v2,
33617,20250115,70,Cs0.05MA0.1FA0.85PbI3.0,1.73,MACl,14.6,PEAI,0.517,,,Me-4PACz,0.198,DMACPA,0.132,,,,,,,1000,10,5000,35,15,200,110,15,PEAI,3.0,,,,,,,5500.0,25.0,11.0,120.0,100.0,10.0,19.9579,73.1906,1.057,25.7979,8405,CH1,v2,
33624,20250115,70,Cs0.05MA0.1FA0.85PbI3.0,1.73,MACl,14.6,PEAI,0.517,,,Me-4PACz,0.198,DMACPA,0.132,,,,,,,1000,10,5000,35,15,200,110,15,PEAI,1.375,,,,,,,4000.0,30.0,8.0,100.0,100.0,10.0,15.9167,65.6617,1.05566,22.9625,8406,CH4,v2,
33625,20250115,70,Cs0.05MA0.1FA0.85PbI3.0,1.73,MACl,14.6,PEAI,0.517,,,Me-4PACz,0.198,DMACPA,0.132,,,,,,,1000,10,5000,35,15,200,110,15,PEAI,3.0,,,,,,,6000.0,20.0,9.0,60.0,120.0,2.0,19.3017,73.1289,1.07413,24.5724,8407,CH1,v2,
33631,20250115,70,Cs0.05MA0.1FA0.85PbI3.0,1.73,MACl,14.6,PEAI,0.517,,,Me-4PACz,0.198,DMACPA,0.132,,,,,,,1000,10,5000,35,15,200,110,15,PEAI,3.0,,,,,,,5000.0,30.0,7.0,100.0,100.0,2.0,21.0461,75.7729,1.09321,25.407,8408,CH3,v2,
33656,20250115,70,Cs0.05MA0.1FA0.85PbI3.0,1.73,MACl,14.6,PEAI,0.517,,,Me-4PACz,0.198,DMACPA,0.132,,,,,,,1000,10,5000,35,15,200,110,15,PEAI,3.0,,,,,,,3000.0,30.0,15.0,80.0,100.0,6.0,18.4857,73.9102,1.07542,23.2569,8414,CH4,v2,
33660,20250115,70,Cs0.05MA0.1FA0.85PbI3.0,1.73,MACl,14.6,PEAI,0.517,,,Me-4PACz,0.198,DMACPA,0.132,,,,,,,1000,10,5000,35,15,200,110,15,PEAI,0.25,,,,,,,3800.0,32.0,5.0,105.0,100.0,10.0,18.75,72.8822,1.056,24.3622,8415,CH4,v2,
