Repository: MI-Materials-Intelligence/Recipe-Language-Model

# Learning Layer

## Overview

In the learning layer, the formulas and parameters are encoded and then tokenised into recipes as inputs. Through atomic skills of data extraction, cleaning, and matching, these data are organised into standardised datasets, providing the basis for RLM training and iterative recipe refinement.

Key Atomic Skills:
- **Cleaning**: Preprocessing and outlier cleaning
- **Matching**: Matching data pairs based on variables
- **Extraction**: Data extraction from robotic boxes

File: seven_ai_layers_robotics/learning/data/data50764_from_db.csv (part 14 of 253)
No,date,rank,Formula PVK,Concentration PVK,Formula Additive 1,Concentration Additive 1,Formula Additive 2,Concentration Additive 2,Formula Additive 3,Concentration Additive 3,Formula SAM 1,Concentration SAM 1,Formula SAM 2,Concentration SAM 2,Formula SAM 3,Concentration SAM 3,Spin Coating Speed SAM,Spin Coating Time SAM,Annealed Temperature SAM,Annealed Time SAM,Spin Coating Speed PVK 1,Spin Coating Time PVK 1,Spin Coating Speed PVK 2,Spin Coating Time PVK 2,Antisolvent Dropping Timing,Antisolvent Volume,Annealed Temperature PVK,Annealed Time PVK,Formula Passivator 1,Concentration Passivator 1,Formula Passivator 2,Concentration Passivator 2,Formula Passivator 3,Concentration Passivator 3,Formula Passivator 4,Concentration Passivator 4,Spin Coating Speed Passivator,Spin Coating Time Passivator,Passivator Dropping Timing,Passivator Volume,Annealed Temperature Passivator,Annealed Time Passivator,PCE,FF,Voc,Jsc,Product,Channel,From,upload_time
3466,20240926,9,Cs0.05MA0.12FA0.83PbI2.75Br0.25,1.35,,,,,,,,,,,,,,,,,1000,10,5000,30,10,120,100,30,,,,,,,,,,,,,,,6.4141,40.753,0.88849,17.714,867,CH2,v0,
3467,20240926,9,Cs0.05MA0.12FA0.83PbI2.75Br0.25,1.35,,,,,,,,,,,,,,,,,1000,10,5000,30,10,120,100,30,,,,,,,,,,,,,,,6.9189,41.582,0.91468,18.191,867,CH3,v0,
3468,20240926,9,Cs0.05MA0.12FA0.83PbI2.75Br0.25,1.35,,,,,,,,,,,,,,,,,1000,10,5000,30,10,120,100,30,,,,,,,,,,,,,,,11.968,65.012,0.97032,18.971,867,CH4,v0,
3469,20240926,9,Cs0.05MA0.12FA0.83PbI2.75Br0.25,1.35,,,,,,,,,,,,,,,,,1000,10,5000,30,10,120,100,30,,,,,,,,,,,,,,,11.471,65.879,0.92892,18.744,868,CH1,v0,
3470,20240926,9,Cs0.05MA0.12FA0.83PbI2.75Br0.25,1.35,,,,,,,,,,,,,,,,,1000,10,5000,30,10,120,100,30,,,,,,,,,,,,,,,14.642,76.407,0.95842,19.995,868,CH2,v0,
3471,20240926,9,Cs0.05MA0.12FA0.83PbI2.75Br0.25,1.35,,,,,,,,,,,,,,,,,1000,10,5000,30,10,120,100,30,,,,,,,,,,,,,,,0.69335,71.059,0.055456,17.595,868,CH3,v0,
3472,20240926,9,Cs0.05MA0.12FA0.83PbI2.75Br0.25,1.35,,,,,,,,,,,,,,,,,1000,10,5000,30,10,120,100,30,,,,,,,,,,,,,,,14.015,74.796,0.96326,19.452,868,CH4,v0,
3473,20240926,9,Cs0.07MA0.08FA0.85PbI2.75Br0.25,1.85,,,,,,,,,,,,,,,,,1000,10,5000,25,15,120,110,30,,,,,,,,,,,,,,,0.02638,919.04,0.00134,2.1427,869,CH1,v0,
3474,20240926,9,Cs0.07MA0.08FA0.85PbI2.75Br0.25,1.85,,,,,,,,,,,,,,,,,1000,10,5000,25,15,120,110,30,,,,,,,,,,,,,,,0.015728,246.6,0.002011,3.1711,869,CH2,v0,
3475,20240926,9,Cs0.07MA0.08FA0.85PbI2.75Br0.25,1.85,,,,,,,,,,,,,,,,,1000,10,5000,25,15,120,110,30,,,,,,,,,,,,,,,0.0072952,96.434,0.00221,3.4231,869,CH3,v0,
3476,20240926,9,Cs0.07MA0.08FA0.85PbI2.75Br0.25,1.85,,,,,,,,,,,,,,,,,1000,10,5000,25,15,120,110,30,,,,,,,,,,,,,,,10.161,175.94,0.93486,-6.1778,869,CH4,v0,
3477,20240926,9,Cs0.07MA0.08FA0.85PbI2.75Br0.25,1.85,,,,,,,,,,,,,,,,,1000,10,5000,25,15,120,110,30,,,,,,,,,,,,,,,0.040431,92.697,0.006957,6.2697,870,CH1,v0,
3478,20240926,9,Cs0.07MA0.08FA0.85PbI2.75Br0.25,1.85,,,,,,,,,,,,,,,,,1000,10,5000,25,15,120,110,30,,,,,,,,,,,,,,,0.093043,103.5,0.010282,8.7434,870,CH2,v0,
3479,20240926,9,Cs0.07MA0.08FA0.85PbI2.75Br0.25,1.85,,,,,,,,,,,,,,,,,1000,10,5000,25,15,120,110,30,,,,,,,,,,,,,,,0.11259,111.93,0.010762,9.3471,870,CH3,v0,
3480,20240926,9,Cs0.07MA0.08FA0.85PbI2.75Br0.25,1.85,,,,,,,,,,,,,,,,,1000,10,5000,25,15,120,110,30,,,,,,,,,,,,,,,0.092013,300.08,0.00557,5.5051,870,CH4,v0,
3481,20240926,9,Cs0.07MA0.08FA0.85PbI2.75Br0.25,1.85,,,,,,,,,,,,,,,,,1000,10,5000,25,15,120,110,30,,,,,,,,,,,,,,,0.0,0.0,0.0,-6.34e-08,871,CH1,v0,
3482,20240926,9,Cs0.07MA0.08FA0.85PbI2.75Br0.25,1.85,,,,,,,,,,,,,,,,,1000,10,5000,25,15,120,110,30,,,,,,,,,,,,,,,0.37012,42.769,0.079478,10.888,871,CH2,v0,
3483,20240926,9,Cs0.07MA0.08FA0.85PbI2.75Br0.25,1.85,,,,,,,,,,,,,,,,,1000,10,5000,25,15,120,110,30,,,,,,,,,,,,,,,0.30708,27.862,0.09926,11.104,871,CH3,v0,
3484,20240926,9,Cs0.07MA0.08FA0.85PbI2.75Br0.25,1.85,,,,,,,,,,,,,,,,,1000,10,5000,25,15,120,110,30,,,,,,,,,,,,,,,0.23732,42.286,0.061365,9.1454,871,CH4,v0,
3485,20240926,9,Cs0.07MA0.08FA0.85PbI2.75Br0.25,1.85,,,,,,,,,,,,,,,,,1000,10,5000,25,15,120,110,30,,,,,,,,,,,,,,,0.60913,26.564,0.19576,11.714,872,CH1,v0,
3486,20240926,9,Cs0.07MA0.08FA0.85PbI2.75Br0.25,1.85,,,,,,,,,,,,,,,,,1000,10,5000,25,15,120,110,30,,,,,,,,,,,,,,,0.82148,26.771,0.22189,13.83,872,CH2,v0,
3487,20240926,9,Cs0.07MA0.08FA0.85PbI2.75Br0.25,1.85,,,,,,,,,,,,,,,,,1000,10,5000,25,15,120,110,30,,,,,,,,,,,,,,,0.79568,29.706,0.18751,14.284,872,CH3,v0,
3488,20240926,9,Cs0.07MA0.08FA0.85PbI2.75Br0.25,1.85,,,,,,,,,,,,,,,,,1000,10,5000,25,15,120,110,30,,,,,,,,,,,,,,,0.42427,26.528,0.13079,12.228,872,CH4,v0,
3489,20240926,9,Cs0.07MA0.08FA0.85PbI2.75Br0.25,1.85,,,,,,,,,,,,,,,,,1000,10,5000,25,15,120,110,30,,,,,,,,,,,,,,,0.0,0.0,0.0,-1.38e-07,873,CH1,v0,
3490,20240926,9,Cs0.07MA0.08FA0.85PbI2.75Br0.25,1.85,,,,,,,,,,,,,,,,,1000,10,5000,25,15,120,110,30,,,,,,,,,,,,,,,0.39899,24.971,0.14011,11.404,873,CH2,v0,
3491,20240926,9,Cs0.07MA0.08FA0.85PbI2.75Br0.25,1.85,,,,,,,,,,,,,,,,,1000,10,5000,25,15,120,110,30,,,,,,,,,,,,,,,0.583,28.047,0.18003,11.546,873,CH3,v0,
3492,20240926,9,Cs0.07MA0.08FA0.85PbI2.75Br0.25,1.85,,,,,,,,,,,,,,,,,1000,10,5000,25,15,120,110,30,,,,,,,,,,,,,,,0.26805,25.617,0.10602,9.8695,873,CH4,v0,
3493,20240926,9,Cs0.07MA0.08FA0.85PbI2.75Br0.25,1.85,,,,,,,,,,,,,,,,,1000,10,5000,25,15,120,110,30,,,,,,,,,,,,,,,1.6813,33.236,0.41969,12.053,874,CH1,v0,
3494,20240926,9,Cs0.07MA0.08FA0.85PbI2.75Br0.25,1.85,,,,,,,,,,,,,,,,,1000,10,5000,25,15,120,110,30,,,,,,,,,,,,,,,2.2122,33.919,0.47661,13.684,874,CH2,v0,
3495,20240926,9,Cs0.07MA0.08FA0.85PbI2.75Br0.25,1.85,,,,,,,,,,,,,,,,,1000,10,5000,25,15,120,110,30,,,,,,,,,,,,,,,1.8675,30.511,0.43024,14.226,874,CH3,v0,
3496,20240926,9,Cs0.07MA0.08FA0.85PbI2.75Br0.25,1.85,,,,,,,,,,,,,,,,,1000,10,5000,25,15,120,110,30,,,,,,,,,,,,,,,0.86497,23.42,0.3029,12.193,874,CH4,v0,
3497,20240926,9,Cs0.11MA0.25FA0.64PbI2.75Br0.25,1.43,,,,,,,,,,,,,,,,,1050,10,5000,25,15,130,100,30,,,,,,,,,,,,,,,1.5486,29.195,0.29848,17.771,875,CH1,v0,
3498,20240926,9,Cs0.11MA0.25FA0.64PbI2.75Br0.25,1.43,,,,,,,,,,,,,,,,,1050,10,5000,25,15,130,100,30,,,,,,,,,,,,,,,13.39,73.488,1.0245,17.785,875,CH2,v0,
3499,20240926,9,Cs0.11MA0.25FA0.64PbI2.75Br0.25,1.43,,,,,,,,,,,,,,,,,1050,10,5000,25,15,130,100,30,,,,,,,,,,,,,,,6.3079,38.335,0.92829,17.726,875,CH3,v0,
3500,20240926,9,Cs0.11MA0.25FA0.64PbI2.75Br0.25,1.43,,,,,,,,,,,,,,,,,1050,10,5000,25,15,130,100,30,,,,,,,,,,,,,,,1.24e-08,2320.8,0.15767,3.4e-09,875,CH4,v0,
3501,20240926,9,Cs0.11MA0.25FA0.64PbI2.75Br0.25,1.43,,,,,,,,,,,,,,,,,1050,10,5000,25,15,130,100,30,,,,,,,,,,,,,,,14.147,73.083,1.0301,18.792,876,CH1,v0,
3502,20240926,9,Cs0.11MA0.25FA0.64PbI2.75Br0.25,1.43,,,,,,,,,,,,,,,,,1050,10,5000,25,15,130,100,30,,,,,,,,,,,,,,,6.2953,36.059,0.90717,19.245,876,CH2,v0,
3503,20240926,9,Cs0.11MA0.25FA0.64PbI2.75Br0.25,1.43,,,,,,,,,,,,,,,,,1050,10,5000,25,15,130,100,30,,,,,,,,,,,,,,,13.993,71.666,1.0169,19.201,876,CH3,v0,
3504,20240926,9,Cs0.11MA0.25FA0.64PbI2.75Br0.25,1.43,,,,,,,,,,,,,,,,,1050,10,5000,25,15,130,100,30,,,,,,,,,,,,,,,13.696,69.817,1.005,19.519,876,CH4,v0,
3505,20240926,9,Cs0.11MA0.25FA0.64PbI2.75Br0.25,1.43,,,,,,,,,,,,,,,,,1050,10,5000,25,15,130,100,30,,,,,,,,,,,,,,,9.735,63.222,0.84284,18.269,877,CH1,v0,
3506,20240926,9,Cs0.11MA0.25FA0.64PbI2.75Br0.25,1.43,,,,,,,,,,,,,,,,,1050,10,5000,25,15,130,100,30,,,,,,,,,,,,,,,13.182,74.247,0.96165,18.462,877,CH2,v0,
3507,20240926,9,Cs0.11MA0.25FA0.64PbI2.75Br0.25,1.43,,,,,,,,,,,,,,,,,1050,10,5000,25,15,130,100,30,,,,,,,,,,,,,,,14.154,79.587,0.96418,18.445,877,CH3,v0,
3508,20240926,9,Cs0.11MA0.25FA0.64PbI2.75Br0.25,1.43,,,,,,,,,,,,,,,,,1050,10,5000,25,15,130,100,30,,,,,,,,,,,,,,,3.9406,37.005,0.61932,17.194,877,CH4,v0,
3509,20240926,9,Cs0.11MA0.25FA0.64PbI2.75Br0.25,1.43,,,,,,,,,,,,,,,,,1050,10,5000,25,15,130,100,30,,,,,,,,,,,,,,,14.342,72.295,1.0368,19.135,878,CH1,v0,
3510,20240926,9,Cs0.11MA0.25FA0.64PbI2.75Br0.25,1.43,,,,,,,,,,,,,,,,,1050,10,5000,25,15,130,100,30,,,,,,,,,,,,,,,15.141,74.705,1.0341,19.6,878,CH2,v0,
3511,20240926,9,Cs0.11MA0.25FA0.64PbI2.75Br0.25,1.43,,,,,,,,,,,,,,,,,1050,10,5000,25,15,130,100,30,,,,,,,,,,,,,,,14.698,73.016,1.0333,19.482,878,CH3,v0,
3512,20240926,9,Cs0.11MA0.25FA0.64PbI2.75Br0.25,1.43,,,,,,,,,,,,,,,,,1050,10,5000,25,15,130,100,30,,,,,,,,,,,,,,,14.972,72.617,1.0322,19.974,878,CH4,v0,
3513,20240926,9,Cs0.11MA0.25FA0.64PbI2.75Br0.25,1.43,,,,,,,,,,,,,,,,,1050,10,5000,25,15,130,100,30,,,,,,,,,,,,,,,0.24697,1.24e+48,0.0,13.279,879,CH1,v0,
3514,20240926,9,Cs0.11MA0.25FA0.64PbI2.75Br0.25,1.43,,,,,,,,,,,,,,,,,1050,10,5000,25,15,130,100,30,,,,,,,,,,,,,,,12.369,69.38,0.96587,18.458,879,CH2,v0,
3515,20240926,9,Cs0.11MA0.25FA0.64PbI2.75Br0.25,1.43,,,,,,,,,,,,,,,,,1050,10,5000,25,15,130,100,30,,,,,,,,,,,,,,,12.615,70.064,0.98256,18.324,879,CH3,v0,
3516,20240926,9,Cs0.11MA0.25FA0.64PbI2.75Br0.25,1.43,,,,,,,,,,,,,,,,,1050,10,5000,25,15,130,100,30,,,,,,,,,,,,,,,6.7347,52.176,0.77117,16.738,879,CH4,v0,
3517,20240926,9,Cs0.11MA0.25FA0.64PbI2.75Br0.25,1.43,,,,,,,,,,,,,,,,,1050,10,5000,25,15,130,100,30,,,,,,,,,,,,,,,14.987,75.367,1.041,19.102,880,CH1,v0,
3518,20240926,9,Cs0.11MA0.25FA0.64PbI2.75Br0.25,1.43,,,,,,,,,,,,,,,,,1050,10,5000,25,15,130,100,30,,,,,,,,,,,,,,,15.135,74.166,1.0377,19.665,880,CH2,v0,
3519,20240926,9,Cs0.11MA0.25FA0.64PbI2.75Br0.25,1.43,,,,,,,,,,,,,,,,,1050,10,5000,25,15,130,100,30,,,,,,,,,,,,,,,15.111,74.671,1.0349,19.553,880,CH3,v0,
3520,20240926,9,Cs0.11MA0.25FA0.64PbI2.75Br0.25,1.43,,,,,,,,,,,,,,,,,1050,10,5000,25,15,130,100,30,,,,,,,,,,,,,,,15.634,75.616,1.0357,19.962,880,CH4,v0,
3521,20240927,10,Cs0.05MA0.2FA0.75PbI2.7Br0.3,1.8,,,,,,,,,,,,,,,,,1200,15,5000,35,15,120,110,45,,,,,,,,,,,,,,,0.04697,289.27,0.003706,4.3811,881,CH1,v0,
3522,20240927,10,Cs0.05MA0.2FA0.75PbI2.7Br0.3,1.8,,,,,,,,,,,,,,,,,1200,15,5000,35,15,120,110,45,,,,,,,,,,,,,,,0.0,0.0,0.007749,6.6536,881,CH2,v0,
3523,20240927,10,Cs0.05MA0.2FA0.75PbI2.7Br0.3,1.8,,,,,,,,,,,,,,,,,1200,15,5000,35,15,120,110,45,,,,,,,,,,,,,,,0.0084824,20.419,0.006795,6.1135,881,CH3,v0,
3524,20240927,10,Cs0.05MA0.2FA0.75PbI2.7Br0.3,1.8,,,,,,,,,,,,,,,,,1200,15,5000,35,15,120,110,45,,,,,,,,,,,,,,,0.028759,82.833,0.005964,5.8212,881,CH4,v0,
3525,20240927,10,Cs0.05MA0.2FA0.75PbI2.7Br0.3,1.8,,,,,,,,,,,,,,,,,1200,15,5000,35,15,120,110,45,,,,,,,,,,,,,,,0.048058,11736.0,0.4673,0.8763,882,CH1,v0,
3526,20240927,10,Cs0.05MA0.2FA0.75PbI2.7Br0.3,1.8,,,,,,,,,,,,,,,,,1200,15,5000,35,15,120,110,45,,,,,,,,,,,,,,,0.02195,1645.9,0.85304,1.5634,882,CH2,v0,
3527,20240927,10,Cs0.05MA0.2FA0.75PbI2.7Br0.3,1.8,,,,,,,,,,,,,,,,,1200,15,5000,35,15,120,110,45,,,,,,,,,,,,,,,0.031735,5466.0,0.55402,1.048,882,CH3,v0,
3528,20240927,10,Cs0.05MA0.2FA0.75PbI2.7Br0.3,1.8,,,,,,,,,,,,,,,,,1200,15,5000,35,15,120,110,45,,,,,,,,,,,,,,,0.031654,5889.3,0.52826,1.0175,882,CH4,v0,
3529,20240927,10,Cs0.05MA0.2FA0.75PbI2.7Br0.3,1.8,,,,,,,,,,,,,,,,,1200,15,5000,35,15,120,110,45,,,,,,,,,,,,,,,0.56276,27.416,0.15614,13.147,883,CH1,v0,
3530,20240927,10,Cs0.05MA0.2FA0.75PbI2.7Br0.3,1.8,,,,,,,,,,,,,,,,,1200,15,5000,35,15,120,110,45,,,,,,,,,,,,,,,0.56276,27.416,0.15614,13.147,883,CH2,v0,
3531,20240927,10,Cs0.05MA0.2FA0.75PbI2.7Br0.3,1.8,,,,,,,,,,,,,,,,,1200,15,5000,35,15,120,110,45,,,,,,,,,,,,,,,0.68233,26.688,0.1897,13.478,883,CH3,v0,
3532,20240927,10,Cs0.05MA0.2FA0.75PbI2.7Br0.3,1.8,,,,,,,,,,,,,,,,,1200,15,5000,35,15,120,110,45,,,,,,,,,,,,,,,0.75609,27.496,0.1992,13.804,883,CH4,v0,
3533,20240927,10,Cs0.05MA0.2FA0.75PbI2.7Br0.3,1.8,,,,,,,,,,,,,,,,,1200,15,5000,35,15,120,110,45,,,,,,,,,,,,,,,0.099694,131.29,0.010033,7.5684,884,CH1,v0,
3534,20240927,10,Cs0.05MA0.2FA0.75PbI2.7Br0.3,1.8,,,,,,,,,,,,,,,,,1200,15,5000,35,15,120,110,45,,,,,,,,,,,,,,,0.090294,53.469,0.017773,9.5014,884,CH2,v0,
3535,20240927,10,Cs0.05MA0.2FA0.75PbI2.7Br0.3,1.8,,,,,,,,,,,,,,,,,1200,15,5000,35,15,120,110,45,,,,,,,,,,,,,,,0.017817,19.14,0.011478,8.1104,884,CH3,v0,
3536,20240927,10,Cs0.05MA0.2FA0.75PbI2.7Br0.3,1.8,,,,,,,,,,,,,,,,,1200,15,5000,35,15,120,110,45,,,,,,,,,,,,,,,0.0,0.0,0.01196,7.4994,884,CH4,v0,
3537,20240927,10,Cs0.05MA0.2FA0.75PbI2.7Br0.3,1.8,,,,,,,,,,,,,,,,,1200,15,5000,35,15,120,110,45,,,,,,,,,,,,,,,0.51196,121.64,0.040736,10.332,885,CH1,v0,
3538,20240927,10,Cs0.05MA0.2FA0.75PbI2.7Br0.3,1.8,,,,,,,,,,,,,,,,,1200,15,5000,35,15,120,110,45,,,,,,,,,,,,,,,0.43111,77.428,0.045648,12.198,885,CH2,v0,
3539,20240927,10,Cs0.05MA0.2FA0.75PbI2.7Br0.3,1.8,,,,,,,,,,,,,,,,,1200,15,5000,35,15,120,110,45,,,,,,,,,,,,,,,0.0,0.0,0.090778,13.932,885,CH3,v0,
3540,20240927,10,Cs0.05MA0.2FA0.75PbI2.7Br0.3,1.8,,,,,,,,,,,,,,,,,1200,15,5000,35,15,120,110,45,,,,,,,,,,,,,,,0.0,0.0,0.050024,10.673,885,CH4,v0,
3541,20240927,10,Cs0.05MA0.2FA0.75PbI2.7Br0.3,1.8,,,,,,,,,,,,,,,,,1200,15,5000,35,15,120,110,45,,,,,,,,,,,,,,,0.045413,28.512,0.01746,9.1225,886,CH1,v0,
3542,20240927,10,Cs0.05MA0.2FA0.75PbI2.7Br0.3,1.8,,,,,,,,,,,,,,,,,1200,15,5000,35,15,120,110,45,,,,,,,,,,,,,,,0.10536,28.289,0.03227,11.541,886,CH2,v0,
3543,20240927,10,Cs0.05MA0.2FA0.75PbI2.7Br0.3,1.8,,,,,,,,,,,,,,,,,1200,15,5000,35,15,120,110,45,,,,,,,,,,,,,,,0.063094,34.551,0.018759,9.7344,886,CH3,v0,
3544,20240927,10,Cs0.05MA0.2FA0.75PbI2.7Br0.3,1.8,,,,,,,,,,,,,,,,,1200,15,5000,35,15,120,110,45,,,,,,,,,,,,,,,0.070167,35.515,0.021017,9.4007,886,CH4,v0,
3545,20240927,10,Cs0.1MA0.4FA0.5PbI2.7Br0.3,1.3,,,,,,,,,,,,,,,,,1000,10,5000,25,15,120,105,30,,,,,,,,,,,,,,,0.06763,25.349,0.023797,11.211,887,CH1,v0,
3546,20240927,10,Cs0.1MA0.4FA0.5PbI2.7Br0.3,1.3,,,,,,,,,,,,,,,,,1000,10,5000,25,15,120,105,30,,,,,,,,,,,,,,,0.0,0.0,0.011684,8.1207,887,CH2,v0,
3547,20240927,10,Cs0.1MA0.4FA0.5PbI2.7Br0.3,1.3,,,,,,,,,,,,,,,,,1000,10,5000,25,15,120,105,30,,,,,,,,,,,,,,,0.011455,9.6046,0.013412,8.8921,887,CH3,v0,
3548,20240927,10,Cs0.1MA0.4FA0.5PbI2.7Br0.3,1.3,,,,,,,,,,,,,,,,,1000,10,5000,25,15,120,105,30,,,,,,,,,,,,,,,0.048638,21.719,0.021233,10.547,887,CH4,v0,
3549,20240927,10,Cs0.1MA0.4FA0.5PbI2.7Br0.3,1.3,,,,,,,,,,,,,,,,,1000,10,5000,25,15,120,105,30,,,,,,,,,,,,,,,0.022598,134.92,0.003337,5.0191,888,CH1,v0,
3550,20240927,10,Cs0.1MA0.4FA0.5PbI2.7Br0.3,1.3,,,,,,,,,,,,,,,,,1000,10,5000,25,15,120,105,30,,,,,,,,,,,,,,,0.059247,158.03,0.005787,6.4783,888,CH2,v0,
3551,20240927,10,Cs0.1MA0.4FA0.5PbI2.7Br0.3,1.3,,,,,,,,,,,,,,,,,1000,10,5000,25,15,120,105,30,,,,,,,,,,,,,,,6.3481,65407.0,0.002496,3.8882,888,CH3,v0,
3552,20240927,10,Cs0.1MA0.4FA0.5PbI2.7Br0.3,1.3,,,,,,,,,,,,,,,,,1000,10,5000,25,15,120,105,30,,,,,,,,,,,,,,,0.96509,4122.8,0.004148,5.6426,888,CH4,v0,
3553,20240927,10,Cs0.1MA0.4FA0.5PbI2.7Br0.3,1.3,,,,,,,,,,,,,,,,,1000,10,5000,25,15,120,105,30,,,,,,,,,,,,,,,3.253,35.324,0.60097,15.323,889,CH1,v0,
3554,20240927,10,Cs0.1MA0.4FA0.5PbI2.7Br0.3,1.3,,,,,,,,,,,,,,,,,1000,10,5000,25,15,120,105,30,,,,,,,,,,,,,,,2.2586,31.694,0.4761,14.968,889,CH2,v0,
3555,20240927,10,Cs0.1MA0.4FA0.5PbI2.7Br0.3,1.3,,,,,,,,,,,,,,,,,1000,10,5000,25,15,120,105,30,,,,,,,,,,,,,,,2.0678,31.063,0.44026,15.12,889,CH3,v0,
3556,20240927,10,Cs0.1MA0.4FA0.5PbI2.7Br0.3,1.3,,,,,,,,,,,,,,,,,1000,10,5000,25,15,120,105,30,,,,,,,,,,,,,,,2.3533,31.392,0.4797,15.627,889,CH4,v0,
3557,20240927,10,Cs0.1MA0.4FA0.5PbI2.7Br0.3,1.3,,,,,,,,,,,,,,,,,1000,10,5000,25,15,120,105,30,,,,,,,,,,,,,,,1.2242,30.123,0.25838,15.73,890,CH1,v0,
3558,20240927,10,Cs0.1MA0.4FA0.5PbI2.7Br0.3,1.3,,,,,,,,,,,,,,,,,1000,10,5000,25,15,120,105,30,,,,,,,,,,,,,,,1.757,28.687,0.37288,16.426,890,CH2,v0,
3559,20240927,10,Cs0.1MA0.4FA0.5PbI2.7Br0.3,1.3,,,,,,,,,,,,,,,,,1000,10,5000,25,15,120,105,30,,,,,,,,,,,,,,,0.0,0.0,0.007766,6.381,890,CH3,v0,
3560,20240927,10,Cs0.1MA0.4FA0.5PbI2.7Br0.3,1.3,,,,,,,,,,,,,,,,,1000,10,5000,25,15,120,105,30,,,,,,,,,,,,,,,1.2628,29.63,0.26306,16.201,890,CH4,v0,
3561,20240927,10,Cs0.1MA0.4FA0.5PbI2.7Br0.3,1.3,,,,,,,,,,,,,,,,,1000,10,5000,25,15,120,105,30,,,,,,,,,,,,,,,2.2323,29.465,0.41707,18.165,891,CH1,v0,
3562,20240927,10,Cs0.1MA0.4FA0.5PbI2.7Br0.3,1.3,,,,,,,,,,,,,,,,,1000,10,5000,25,15,120,105,30,,,,,,,,,,,,,,,7.5963,45.008,0.89026,18.958,891,CH2,v0,
3563,20240927,10,Cs0.1MA0.4FA0.5PbI2.7Br0.3,1.3,,,,,,,,,,,,,,,,,1000,10,5000,25,15,120,105,30,,,,,,,,,,,,,,,7.2971,43.152,0.88873,19.027,891,CH3,v0,
3564,20240927,10,Cs0.1MA0.4FA0.5PbI2.7Br0.3,1.3,,,,,,,,,,,,,,,,,1000,10,5000,25,15,120,105,30,,,,,,,,,,,,,,,2.5278,30.461,0.464,17.885,891,CH4,v0,
3565,20240927,10,Cs0.1MA0.4FA0.5PbI2.7Br0.3,1.3,,,,,,,,,,,,,,,,,1000,10,5000,25,15,120,105,30,,,,,,,,,,,,,,,2.7095,41.639,0.41305,15.754,892,CH1,v0,
3566,20240927,10,Cs0.1MA0.4FA0.5PbI2.7Br0.3,1.3,,,,,,,,,,,,,,,,,1000,10,5000,25,15,120,105,30,,,,,,,,,,,,,,,3.3764,37.236,0.54988,16.49,892,CH2,v0,
3567,20240927,10,Cs0.1MA0.4FA0.5PbI2.7Br0.3,1.3,,,,,,,,,,,,,,,,,1000,10,5000,25,15,120,105,30,,,,,,,,,,,,,,,3.0548,551.5,0.041213,13.44,892,CH3,v0,
3568,20240927,10,Cs0.1MA0.4FA0.5PbI2.7Br0.3,1.3,,,,,,,,,,,,,,,,,1000,10,5000,25,15,120,105,30,,,,,,,,,,,,,,,2.5681,32.247,0.49111,16.216,892,CH4,v0,
3569,20240927,10,Cs0.1FA0.9PbI2.7Br0.3,1.6,,,,,,,,,,,,,,,,,600,10,4000,30,10,100,110,30,,,,,,,,,,,,,,,0.031817,461.01,0.002274,3.0357,893,CH1,v0,
3570,20240927,10,Cs0.1FA0.9PbI2.7Br0.3,1.6,,,,,,,,,,,,,,,,,600,10,4000,30,10,100,110,30,,,,,,,,,,,,,,,0.031817,461.01,0.002274,3.0357,893,CH2,v0,
3571,20240927,10,Cs0.1FA0.9PbI2.7Br0.3,1.6,,,,,,,,,,,,,,,,,600,10,4000,30,10,100,110,30,,,,,,,,,,,,,,,0.045179,168.42,0.004793,5.5971,893,CH3,v0,
3572,20240927,10,Cs0.1FA0.9PbI2.7Br0.3,1.6,,,,,,,,,,,,,,,,,600,10,4000,30,10,100,110,30,,,,,,,,,,,,,,,0.041354,740.67,0.002145,2.6033,893,CH4,v0,
3573,20240927,10,Cs0.1FA0.9PbI2.7Br0.3,1.6,,,,,,,,,,,,,,,,,600,10,4000,30,10,100,110,30,,,,,,,,,,,,,,,0.0,0.0,0.00434,5.9907,894,CH1,v0,
3574,20240927,10,Cs0.1FA0.9PbI2.7Br0.3,1.6,,,,,,,,,,,,,,,,,600,10,4000,30,10,100,110,30,,,,,,,,,,,,,,,0.18758,23.998,0.049123,15.912,894,CH2,v0,
3575,20240927,10,Cs0.1FA0.9PbI2.7Br0.3,1.6,,,,,,,,,,,,,,,,,600,10,4000,30,10,100,110,30,,,,,,,,,,,,,,,0.49286,27.522,0.10326,17.342,894,CH3,v0,
3576,20240927,10,Cs0.1FA0.9PbI2.7Br0.3,1.6,,,,,,,,,,,,,,,,,600,10,4000,30,10,100,110,30,,,,,,,,,,,,,,,0.013799,81.135,0.003455,4.9228,894,CH4,v0,
3577,20240927,10,Cs0.1FA0.9PbI2.7Br0.3,1.6,,,,,,,,,,,,,,,,,600,10,4000,30,10,100,110,30,,,,,,,,,,,,,,,0.062026,26.265,0.023825,9.9122,895,CH1,v0,
3578,20240927,10,Cs0.1FA0.9PbI2.7Br0.3,1.6,,,,,,,,,,,,,,,,,600,10,4000,30,10,100,110,30,,,,,,,,,,,,,,,0.10234,31.79,0.027252,11.812,895,CH2,v0,
3579,20240927,10,Cs0.1FA0.9PbI2.7Br0.3,1.6,,,,,,,,,,,,,,,,,600,10,4000,30,10,100,110,30,,,,,,,,,,,,,,,0.21292,31.14,0.048467,14.108,895,CH3,v0,
3580,20240927,10,Cs0.1FA0.9PbI2.7Br0.3,1.6,,,,,,,,,,,,,,,,,600,10,4000,30,10,100,110,30,,,,,,,,,,,,,,,0.10959,34.857,0.029261,10.745,895,CH4,v0,
3581,20240927,10,Cs0.1FA0.9PbI2.7Br0.3,1.6,,,,,,,,,,,,,,,,,600,10,4000,30,10,100,110,30,,,,,,,,,,,,,,,0.3526,33.438,0.067653,15.587,896,CH1,v0,
3582,20240927,10,Cs0.1FA0.9PbI2.7Br0.3,1.6,,,,,,,,,,,,,,,,,600,10,4000,30,10,100,110,30,,,,,,,,,,,,,,,2.3713,29.284,0.42676,18.974,896,CH2,v0,
3583,20240927,10,Cs0.1FA0.9PbI2.7Br0.3,1.6,,,,,,,,,,,,,,,,,600,10,4000,30,10,100,110,30,,,,,,,,,,,,,,,3.1181,30.194,0.54454,18.965,896,CH3,v0,
3584,20240927,10,Cs0.1FA0.9PbI2.7Br0.3,1.6,,,,,,,,,,,,,,,,,600,10,4000,30,10,100,110,30,,,,,,,,,,,,,,,0.24231,29.645,0.054934,14.879,896,CH4,v0,
3585,20240927,10,Cs0.1FA0.9PbI2.7Br0.3,1.6,,,,,,,,,,,,,,,,,600,10,4000,30,10,100,110,30,,,,,,,,,,,,,,,2.0734,37.264,0.41321,13.466,897,CH1,v0,
3586,20240927,10,Cs0.1FA0.9PbI2.7Br0.3,1.6,,,,,,,,,,,,,,,,,600,10,4000,30,10,100,110,30,,,,,,,,,,,,,,,2.1039,33.277,0.46035,13.734,897,CH2,v0,
3587,20240927,10,Cs0.1FA0.9PbI2.7Br0.3,1.6,,,,,,,,,,,,,,,,,600,10,4000,30,10,100,110,30,,,,,,,,,,,,,,,2.0446,33.068,0.45146,13.696,897,CH3,v0,
3588,20240927,10,Cs0.1FA0.9PbI2.7Br0.3,1.6,,,,,,,,,,,,,,,,,600,10,4000,30,10,100,110,30,,,,,,,,,,,,,,,2.0583,33.45,0.44027,13.976,897,CH4,v0,
3589,20240927,10,Cs0.1FA0.9PbI2.7Br0.3,1.6,,,,,,,,,,,,,,,,,600,10,4000,30,10,100,110,30,,,,,,,,,,,,,,,0.51155,29.2,0.10774,16.26,898,CH1,v0,
3590,20240927,10,Cs0.1FA0.9PbI2.7Br0.3,1.6,,,,,,,,,,,,,,,,,600,10,4000,30,10,100,110,30,,,,,,,,,,,,,,,3.1977,31.506,0.53373,19.016,898,CH2,v0,
3591,20240927,10,Cs0.1FA0.9PbI2.7Br0.3,1.6,,,,,,,,,,,,,,,,,600,10,4000,30,10,100,110,30,,,,,,,,,,,,,,,4.4645,34.157,0.68526,19.074,898,CH3,v0,
3592,20240927,10,Cs0.1FA0.9PbI2.7Br0.3,1.6,,,,,,,,,,,,,,,,,600,10,4000,30,10,100,110,30,,,,,,,,,,,,,,,0.39648,30.171,0.084192,15.608,898,CH4,v0,
3593,20240927,10,Cs0.2MA0.1FA0.7PbI2.7Br0.3,1.4,,,,,,,,,,,,,,,,,600,10,4000,30,10,80,90,25,,,,,,,,,,,,,,,0.74897,28.452,0.14034,18.757,899,CH1,v0,
3594,20240927,10,Cs0.2MA0.1FA0.7PbI2.7Br0.3,1.4,,,,,,,,,,,,,,,,,600,10,4000,30,10,80,90,25,,,,,,,,,,,,,,,0.0,0.0,0.01386,29.196,899,CH2,v0,
3595,20240927,10,Cs0.2MA0.1FA0.7PbI2.7Br0.3,1.4,,,,,,,,,,,,,,,,,600,10,4000,30,10,80,90,25,,,,,,,,,,,,,,,0.14138,32.107,0.011244,39.164,899,CH3,v0,
3596,20240927,10,Cs0.2MA0.1FA0.7PbI2.7Br0.3,1.4,,,,,,,,,,,,,,,,,600,10,4000,30,10,80,90,25,,,,,,,,,,,,,,,0.11421,26.894,0.010395,40.852,899,CH4,v0,
3597,20240927,10,Cs0.2MA0.1FA0.7PbI2.7Br0.3,1.4,,,,,,,,,,,,,,,,,600,10,4000,30,10,80,90,25,,,,,,,,,,,,,,,0.0,0.0,0.004939,7.2359,900,CH1,v0,
3598,20240927,10,Cs0.2MA0.1FA0.7PbI2.7Br0.3,1.4,,,,,,,,,,,,,,,,,600,10,4000,30,10,80,90,25,,,,,,,,,,,,,,,0.1207,26.268,0.03074,14.947,900,CH2,v0,
3599,20240927,10,Cs0.2MA0.1FA0.7PbI2.7Br0.3,1.4,,,,,,,,,,,,,,,,,600,10,4000,30,10,80,90,25,,,,,,,,,,,,,,,0.13618,46.807,0.021399,13.596,900,CH3,v0,
3600,20240927,10,Cs0.2MA0.1FA0.7PbI2.7Br0.3,1.4,,,,,,,,,,,,,,,,,600,10,4000,30,10,80,90,25,,,,,,,,,,,,,,,0.01614,473.69,0.001443,2.3608,900,CH4,v0,
3601,20240927,10,Cs0.2MA0.1FA0.7PbI2.7Br0.3,1.4,,,,,,,,,,,,,,,,,600,10,4000,30,10,80,90,25,,,,,,,,,,,,,,,3.9884,32.817,0.63071,19.269,901,CH1,v0,
3602,20240927,10,Cs0.2MA0.1FA0.7PbI2.7Br0.3,1.4,,,,,,,,,,,,,,,,,600,10,4000,30,10,80,90,25,,,,,,,,,,,,,,,0.0,0.0,0.012684,22.737,901,CH2,v0,
3603,20240927,10,Cs0.2MA0.1FA0.7PbI2.7Br0.3,1.4,,,,,,,,,,,,,,,,,600,10,4000,30,10,80,90,25,,,,,,,,,,,,,,,0.16194,37.725,0.011232,38.218,901,CH3,v0,
3604,20240927,10,Cs0.2MA0.1FA0.7PbI2.7Br0.3,1.4,,,,,,,,,,,,,,,,,600,10,4000,30,10,80,90,25,,,,,,,,,,,,,,,0.11893,29.536,0.010139,39.712,901,CH4,v0,
3605,20240927,10,Cs0.2MA0.1FA0.7PbI2.7Br0.3,1.4,,,,,,,,,,,,,,,,,600,10,4000,30,10,80,90,25,,,,,,,,,,,,,,,0.20814,24.619,0.053522,15.796,902,CH1,v0,
3606,20240927,10,Cs0.2MA0.1FA0.7PbI2.7Br0.3,1.4,,,,,,,,,,,,,,,,,600,10,4000,30,10,80,90,25,,,,,,,,,,,,,,,1.0456,24.884,0.22747,18.472,902,CH2,v0,
3607,20240927,10,Cs0.2MA0.1FA0.7PbI2.7Br0.3,1.4,,,,,,,,,,,,,,,,,600,10,4000,30,10,80,90,25,,,,,,,,,,,,,,,0.77737,25.482,0.17318,17.616,902,CH3,v0,
3608,20240927,10,Cs0.2MA0.1FA0.7PbI2.7Br0.3,1.4,,,,,,,,,,,,,,,,,600,10,4000,30,10,80,90,25,,,,,,,,,,,,,,,0.088721,28.26,0.02768,11.342,902,CH4,v0,
3609,20240927,10,Cs0.2MA0.1FA0.7PbI2.7Br0.3,1.4,,,,,,,,,,,,,,,,,600,10,4000,30,10,80,90,25,,,,,,,,,,,,,,,3.0548,33.546,0.52673,17.288,903,CH1,v0,
3610,20240927,10,Cs0.2MA0.1FA0.7PbI2.7Br0.3,1.4,,,,,,,,,,,,,,,,,600,10,4000,30,10,80,90,25,,,,,,,,,,,,,,,9.6153,57.442,0.9183,18.229,903,CH2,v0,
3611,20240927,10,Cs0.2MA0.1FA0.7PbI2.7Br0.3,1.4,,,,,,,,,,,,,,,,,600,10,4000,30,10,80,90,25,,,,,,,,,,,,,,,3.3574,32.444,0.57878,17.879,903,CH3,v0,
3612,20240927,10,Cs0.2MA0.1FA0.7PbI2.7Br0.3,1.4,,,,,,,,,,,,,,,,,600,10,4000,30,10,80,90,25,,,,,,,,,,,,,,,0.71154,27.041,0.18179,14.475,903,CH4,v0,
3613,20240927,10,Cs0.2MA0.1FA0.7PbI2.7Br0.3,1.4,,,,,,,,,,,,,,,,,600,10,4000,30,10,80,90,25,,,,,,,,,,,,,,,0.27351,19.837,0.083437,16.525,904,CH1,v0,
3614,20240927,10,Cs0.2MA0.1FA0.7PbI2.7Br0.3,1.4,,,,,,,,,,,,,,,,,600,10,4000,30,10,80,90,25,,,,,,,,,,,,,,,1.6156,27.384,0.31464,18.751,904,CH2,v0,
3615,20240927,10,Cs0.2MA0.1FA0.7PbI2.7Br0.3,1.4,,,,,,,,,,,,,,,,,600,10,4000,30,10,80,90,25,,,,,,,,,,,,,,,1.1855,26.555,0.25129,17.766,904,CH3,v0,
3616,20240927,10,Cs0.2MA0.1FA0.7PbI2.7Br0.3,1.4,,,,,,,,,,,,,,,,,600,10,4000,30,10,80,90,25,,,,,,,,,,,,,,,0.079004,14.831,0.043004,12.387,904,CH4,v0,
3617,20240927,10,Cs0.03MA0.15FA0.82PbI2.7Br0.3,1.65,,,,,,,,,,,,,,,,,1000,10,5000,30,10,120,100,20,,,,,,,,,,,,,,,0.099605,183.91,0.006949,7.794,905,CH1,v0,
3618,20240927,10,Cs0.03MA0.15FA0.82PbI2.7Br0.3,1.65,,,,,,,,,,,,,,,,,1000,10,5000,30,10,120,100,20,,,,,,,,,,,,,,,1.0383,24.107,0.23106,18.641,905,CH2,v0,
3619,20240927,10,Cs0.03MA0.15FA0.82PbI2.7Br0.3,1.65,,,,,,,,,,,,,,,,,1000,10,5000,30,10,120,100,20,,,,,,,,,,,,,,,0.51781,25.924,0.11135,17.937,905,CH3,v0,
3620,20240927,10,Cs0.03MA0.15FA0.82PbI2.7Br0.3,1.65,,,,,,,,,,,,,,,,,1000,10,5000,30,10,120,100,20,,,,,,,,,,,,,,,0.074407,113.35,0.008076,8.128,905,CH4,v0,
3621,20240927,10,Cs0.03MA0.15FA0.82PbI2.7Br0.3,1.65,,,,,,,,,,,,,,,,,1000,10,5000,30,10,120,100,20,,,,,,,,,,,,,,,1.6303,15992.0,0.002651,3.8459,906,CH1,v0,
3622,20240927,10,Cs0.03MA0.15FA0.82PbI2.7Br0.3,1.65,,,,,,,,,,,,,,,,,1000,10,5000,30,10,120,100,20,,,,,,,,,,,,,,,2.0292,29.583,0.3651,18.788,906,CH2,v0,
3623,20240927,10,Cs0.03MA0.15FA0.82PbI2.7Br0.3,1.65,,,,,,,,,,,,,,,,,1000,10,5000,30,10,120,100,20,,,,,,,,,,,,,,,3.6689,29.427,0.65946,18.906,906,CH3,v0,
3624,20240927,10,Cs0.03MA0.15FA0.82PbI2.7Br0.3,1.65,,,,,,,,,,,,,,,,,1000,10,5000,30,10,120,100,20,,,,,,,,,,,,,,,0.17254,20.888,0.049841,16.573,906,CH4,v0,
3625,20240927,10,Cs0.03MA0.15FA0.82PbI2.7Br0.3,1.65,,,,,,,,,,,,,,,,,1000,10,5000,30,10,120,100,20,,,,,,,,,,,,,,,0.29457,24.582,0.075865,15.795,907,CH1,v0,
3626,20240927,10,Cs0.03MA0.15FA0.82PbI2.7Br0.3,1.65,,,,,,,,,,,,,,,,,1000,10,5000,30,10,120,100,20,,,,,,,,,,,,,,,6.8746,41.466,0.86493,19.168,907,CH2,v0,
3627,20240927,10,Cs0.03MA0.15FA0.82PbI2.7Br0.3,1.65,,,,,,,,,,,,,,,,,1000,10,5000,30,10,120,100,20,,,,,,,,,,,,,,,4.3918,35.527,0.65122,18.983,907,CH3,v0,
3628,20240927,10,Cs0.03MA0.15FA0.82PbI2.7Br0.3,1.65,,,,,,,,,,,,,,,,,1000,10,5000,30,10,120,100,20,,,,,,,,,,,,,,,0.30234,24.327,0.080166,15.503,907,CH4,v0,
3629,20240927,10,Cs0.03MA0.15FA0.82PbI2.7Br0.3,1.65,,,,,,,,,,,,,,,,,1000,10,5000,30,10,120,100,20,,,,,,,,,,,,,,,0.9446,25.315,0.21279,17.536,908,CH1,v0,
3630,20240927,10,Cs0.03MA0.15FA0.82PbI2.7Br0.3,1.65,,,,,,,,,,,,,,,,,1000,10,5000,30,10,120,100,20,,,,,,,,,,,,,,,9.2694,53.281,0.91928,18.925,908,CH2,v0,
3631,20240927,10,Cs0.03MA0.15FA0.82PbI2.7Br0.3,1.65,,,,,,,,,,,,,,,,,1000,10,5000,30,10,120,100,20,,,,,,,,,,,,,,,12.355,66.892,0.96618,19.117,908,CH3,v0,
3632,20240927,10,Cs0.03MA0.15FA0.82PbI2.7Br0.3,1.65,,,,,,,,,,,,,,,,,1000,10,5000,30,10,120,100,20,,,,,,,,,,,,,,,2.5207,29.905,0.45643,18.467,908,CH4,v0,
3633,20240927,10,Cs0.03MA0.15FA0.82PbI2.7Br0.3,1.65,,,,,,,,,,,,,,,,,1000,10,5000,30,10,120,100,20,,,,,,,,,,,,,,,13.709,72.413,1.0187,18.584,909,CH1,v0,
3634,20240927,10,Cs0.03MA0.15FA0.82PbI2.7Br0.3,1.65,,,,,,,,,,,,,,,,,1000,10,5000,30,10,120,100,20,,,,,,,,,,,,,,,13.828,72.986,1.0088,18.781,909,CH2,v0,
3635,20240927,10,Cs0.03MA0.15FA0.82PbI2.7Br0.3,1.65,,,,,,,,,,,,,,,,,1000,10,5000,30,10,120,100,20,,,,,,,,,,,,,,,12.661,67.221,1.0078,18.691,909,CH3,v0,
3636,20240927,10,Cs0.03MA0.15FA0.82PbI2.7Br0.3,1.65,,,,,,,,,,,,,,,,,1000,10,5000,30,10,120,100,20,,,,,,,,,,,,,,,15.029,77.936,1.0144,19.009,909,CH4,v0,
3637,20240927,10,Cs0.03MA0.15FA0.82PbI2.7Br0.3,1.65,,,,,,,,,,,,,,,,,1000,10,5000,30,10,120,100,20,,,,,,,,,,,,,,,1.5228,28.879,0.29824,17.681,910,CH1,v0,
3638,20240927,10,Cs0.03MA0.15FA0.82PbI2.7Br0.3,1.65,,,,,,,,,,,,,,,,,1000,10,5000,30,10,120,100,20,,,,,,,,,,,,,,,10.522,59.559,0.93935,18.807,910,CH2,v0,
3639,20240927,10,Cs0.03MA0.15FA0.82PbI2.7Br0.3,1.65,,,,,,,,,,,,,,,,,1000,10,5000,30,10,120,100,20,,,,,,,,,,,,,,,12.832,69.783,0.96928,18.972,910,CH3,v0,
3640,20240927,10,Cs0.03MA0.15FA0.82PbI2.7Br0.3,1.65,,,,,,,,,,,,,,,,,1000,10,5000,30,10,120,100,20,,,,,,,,,,,,,,,3.6728,35.027,0.56846,18.446,910,CH4,v0,
3641,20240927,10,Cs0.15MA0.1FA0.75PbI2.7Br0.3,1.8,,,,,,,,,,,,,,,,,1000,10,5000,28,12,150,100,20,,,,,,,,,,,,,,,10.787,54.046,1.0097,19.768,911,CH1,v0,
3642,20240927,10,Cs0.15MA0.1FA0.75PbI2.7Br0.3,1.8,,,,,,,,,,,,,,,,,1000,10,5000,28,12,150,100,20,,,,,,,,,,,,,,,11.886,59.701,1.0293,19.342,911,CH2,v0,
3643,20240927,10,Cs0.15MA0.1FA0.75PbI2.7Br0.3,1.8,,,,,,,,,,,,,,,,,1000,10,5000,28,12,150,100,20,,,,,,,,,,,,,,,11.886,59.701,1.0293,19.342,911,CH3,v0,
3644,20240927,10,Cs0.15MA0.1FA0.75PbI2.7Br0.3,1.8,,,,,,,,,,,,,,,,,1000,10,5000,28,12,150,100,20,,,,,,,,,,,,,,,0.0,0.0,0.1166,16.195,911,CH4,v0,
3645,20240927,10,Cs0.15MA0.1FA0.75PbI2.7Br0.3,1.8,,,,,,,,,,,,,,,,,1000,10,5000,28,12,150,100,20,,,,,,,,,,,,,,,11.726,60.109,1.0177,19.168,912,CH1,v0,
3646,20240927,10,Cs0.15MA0.1FA0.75PbI2.7Br0.3,1.8,,,,,,,,,,,,,,,,,1000,10,5000,28,12,150,100,20,,,,,,,,,,,,,,,12.909,63.53,1.0347,19.637,912,CH2,v0,
3647,20240927,10,Cs0.15MA0.1FA0.75PbI2.7Br0.3,1.8,,,,,,,,,,,,,,,,,1000,10,5000,28,12,150,100,20,,,,,,,,,,,,,,,12.438,62.557,1.0282,19.338,912,CH3,v0,
3648,20240927,10,Cs0.15MA0.1FA0.75PbI2.7Br0.3,1.8,,,,,,,,,,,,,,,,,1000,10,5000,28,12,150,100,20,,,,,,,,,,,,,,,12.595,63.065,1.0247,19.49,912,CH4,v0,
3649,20240927,10,Cs0.15MA0.1FA0.75PbI2.7Br0.3,1.8,,,,,,,,,,,,,,,,,1000,10,5000,28,12,150,100,20,,,,,,,,,,,,,,,11.3,58.873,1.002,19.156,913,CH1,v0,
3650,20240927,10,Cs0.15MA0.1FA0.75PbI2.7Br0.3,1.8,,,,,,,,,,,,,,,,,1000,10,5000,28,12,150,100,20,,,,,,,,,,,,,,,11.889,60.843,1.007,19.405,913,CH2,v0,
3651,20240927,10,Cs0.15MA0.1FA0.75PbI2.7Br0.3,1.8,,,,,,,,,,,,,,,,,1000,10,5000,28,12,150,100,20,,,,,,,,,,,,,,,11.501,59.916,1.0081,19.042,913,CH3,v0,
3652,20240927,10,Cs0.15MA0.1FA0.75PbI2.7Br0.3,1.8,,,,,,,,,,,,,,,,,1000,10,5000,28,12,150,100,20,,,,,,,,,,,,,,,1.2943,120.88,0.0558,19.189,913,CH4,v0,
3653,20240927,10,Cs0.15MA0.1FA0.75PbI2.7Br0.3,1.8,,,,,,,,,,,,,,,,,1000,10,5000,28,12,150,100,20,,,,,,,,,,,,,,,12.004,64.862,1.0028,18.455,914,CH1,v0,
3654,20240927,10,Cs0.15MA0.1FA0.75PbI2.7Br0.3,1.8,,,,,,,,,,,,,,,,,1000,10,5000,28,12,150,100,20,,,,,,,,,,,,,,,11.518,59.639,1.0145,19.038,914,CH2,v0,
3655,20240927,10,Cs0.15MA0.1FA0.75PbI2.7Br0.3,1.8,,,,,,,,,,,,,,,,,1000,10,5000,28,12,150,100,20,,,,,,,,,,,,,,,10.087,54.934,1.0112,18.159,914,CH3,v0,
3656,20240927,10,Cs0.15MA0.1FA0.75PbI2.7Br0.3,1.8,,,,,,,,,,,,,,,,,1000,10,5000,28,12,150,100,20,,,,,,,,,,,,,,,11.012,57.893,1.0067,18.894,914,CH4,v0,
3657,20240927,10,Cs0.15MA0.1FA0.75PbI2.7Br0.3,1.8,,,,,,,,,,,,,,,,,1000,10,5000,28,12,150,100,20,,,,,,,,,,,,,,,1.7013,34.861,0.29878,16.334,915,CH1,v0,
3658,20240927,10,Cs0.15MA0.1FA0.75PbI2.7Br0.3,1.8,,,,,,,,,,,,,,,,,1000,10,5000,28,12,150,100,20,,,,,,,,,,,,,,,2.7062,35.675,0.41407,18.32,915,CH2,v0,
3659,20240927,10,Cs0.15MA0.1FA0.75PbI2.7Br0.3,1.8,,,,,,,,,,,,,,,,,1000,10,5000,28,12,150,100,20,,,,,,,,,,,,,,,2.7633,34.868,0.425,18.647,915,CH3,v0,
3660,20240927,10,Cs0.15MA0.1FA0.75PbI2.7Br0.3,1.8,,,,,,,,,,,,,,,,,1000,10,5000,28,12,150,100,20,,,,,,,,,,,,,,,1.2994,31.252,0.246,16.901,915,CH4,v0,
3661,20240927,10,Cs0.15MA0.1FA0.75PbI2.7Br0.3,1.8,,,,,,,,,,,,,,,,,1000,10,5000,28,12,150,100,20,,,,,,,,,,,,,,,12.091,64.501,1.0039,18.672,916,CH1,v0,
3662,20240927,10,Cs0.15MA0.1FA0.75PbI2.7Br0.3,1.8,,,,,,,,,,,,,,,,,1000,10,5000,28,12,150,100,20,,,,,,,,,,,,,,,11.489,60.113,1.0194,18.747,916,CH2,v0,
3663,20240927,10,Cs0.15MA0.1FA0.75PbI2.7Br0.3,1.8,,,,,,,,,,,,,,,,,1000,10,5000,28,12,150,100,20,,,,,,,,,,,,,,,10.693,56.636,1.0178,18.549,916,CH3,v0,
3664,20240927,10,Cs0.15MA0.1FA0.75PbI2.7Br0.3,1.8,,,,,,,,,,,,,,,,,1000,10,5000,28,12,150,100,20,,,,,,,,,,,,,,,11.231,58.636,1.0178,18.818,916,CH4,v0,
3665,20240927,10,Cs0.15MA0.25FA0.60PbI2.70Br0.30,1.5,,,,,,,,,,,,,,,,,1000,10,5000,30,10,120,100,20,,,,,,,,,,,,,,,12.911,67.323,1.0185,18.829,917,CH1,v0,
3666,20240927,10,Cs0.15MA0.25FA0.60PbI2.70Br0.30,1.5,,,,,,,,,,,,,,,,,1000,10,5000,30,10,120,100,20,,,,,,,,,,,,,,,12.911,67.323,1.0185,18.829,917,CH2,v0,
3667,20240927,10,Cs0.15MA0.25FA0.60PbI2.70Br0.30,1.5,,,,,,,,,,,,,,,,,1000,10,5000,30,10,120,100,20,,,,,,,,,,,,,,,8.8809,48.506,0.97578,18.763,917,CH3,v0,
3668,20240927,10,Cs0.15MA0.25FA0.60PbI2.70Br0.30,1.5,,,,,,,,,,,,,,,,,1000,10,5000,30,10,120,100,20,,,,,,,,,,,,,,,0.19973,34.57,0.039054,14.794,917,CH4,v0,
3669,20240927,10,Cs0.15MA0.25FA0.60PbI2.70Br0.30,1.5,,,,,,,,,,,,,,,,,1000,10,5000,30,10,120,100,20,,,,,,,,,,,,,,,13.097,67.235,1.0091,19.303,918,CH1,v0,
3670,20240927,10,Cs0.15MA0.25FA0.60PbI2.70Br0.30,1.5,,,,,,,,,,,,,,,,,1000,10,5000,30,10,120,100,20,,,,,,,,,,,,,,,13.056,66.163,1.0094,19.55,918,CH2,v0,
3671,20240927,10,Cs0.15MA0.25FA0.60PbI2.70Br0.30,1.5,,,,,,,,,,,,,,,,,1000,10,5000,30,10,120,100,20,,,,,,,,,,,,,,,0.0,0.0,0.44986,18.721,918,CH3,v0,
3672,20240927,10,Cs0.15MA0.25FA0.60PbI2.70Br0.30,1.5,,,,,,,,,,,,,,,,,1000,10,5000,30,10,120,100,20,,,,,,,,,,,,,,,8.7496,46.748,0.95922,19.512,918,CH4,v0,
3673,20240927,10,Cs0.15MA0.25FA0.60PbI2.70Br0.30,1.5,,,,,,,,,,,,,,,,,1000,10,5000,30,10,120,100,20,,,,,,,,,,,,,,,13.933,71.223,1.0682,18.315,919,CH1,v0,
3674,20240927,10,Cs0.15MA0.25FA0.60PbI2.70Br0.30,1.5,,,,,,,,,,,,,,,,,1000,10,5000,30,10,120,100,20,,,,,,,,,,,,,,,13.103,67.473,1.067,18.2,919,CH2,v0,
3675,20240927,10,Cs0.15MA0.25FA0.60PbI2.70Br0.30,1.5,,,,,,,,,,,,,,,,,1000,10,5000,30,10,120,100,20,,,,,,,,,,,,,,,13.722,70.667,1.0585,18.345,919,CH3,v0,
3676,20240927,10,Cs0.15MA0.25FA0.60PbI2.70Br0.30,1.5,,,,,,,,,,,,,,,,,1000,10,5000,30,10,120,100,20,,,,,,,,,,,,,,,2.518,31.511,0.45106,17.716,919,CH4,v0,
3677,20240927,10,Cs0.15MA0.25FA0.60PbI2.70Br0.30,1.5,,,,,,,,,,,,,,,,,1000,10,5000,30,10,120,100,20,,,,,,,,,,,,,,,12.686,64.183,1.0735,18.413,920,CH1,v0,
3678,20240927,10,Cs0.15MA0.25FA0.60PbI2.70Br0.30,1.5,,,,,,,,,,,,,,,,,1000,10,5000,30,10,120,100,20,,,,,,,,,,,,,,,12.456,62.508,1.0583,18.83,920,CH2,v0,
3679,20240927,10,Cs0.15MA0.25FA0.60PbI2.70Br0.30,1.5,,,,,,,,,,,,,,,,,1000,10,5000,30,10,120,100,20,,,,,,,,,,,,,,,12.488,62.805,1.0503,18.931,920,CH3,v0,
3680,20240927,10,Cs0.15MA0.25FA0.60PbI2.70Br0.30,1.5,,,,,,,,,,,,,,,,,1000,10,5000,30,10,120,100,20,,,,,,,,,,,,,,,13.662,66.207,1.045,19.747,920,CH4,v0,
3681,20240927,10,Cs0.15MA0.25FA0.60PbI2.70Br0.30,1.5,,,,,,,,,,,,,,,,,1000,10,5000,30,10,120,100,20,,,,,,,,,,,,,,,0.73946,26.422,0.17609,15.894,921,CH1,v0,
3682,20240927,10,Cs0.15MA0.25FA0.60PbI2.70Br0.30,1.5,,,,,,,,,,,,,,,,,1000,10,5000,30,10,120,100,20,,,,,,,,,,,,,,,8.2585,49.837,0.89029,18.613,921,CH2,v0,
3683,20240927,10,Cs0.15MA0.25FA0.60PbI2.70Br0.30,1.5,,,,,,,,,,,,,,,,,1000,10,5000,30,10,120,100,20,,,,,,,,,,,,,,,7.8786,48.534,0.86793,18.704,921,CH3,v0,
3684,20240927,10,Cs0.15MA0.25FA0.60PbI2.70Br0.30,1.5,,,,,,,,,,,,,,,,,1000,10,5000,30,10,120,100,20,,,,,,,,,,,,,,,0.61889,26.856,0.15607,14.766,921,CH4,v0,
3685,20240927,10,Cs0.15MA0.25FA0.60PbI2.70Br0.30,1.5,,,,,,,,,,,,,,,,,1000,10,5000,30,10,120,100,20,,,,,,,,,,,,,,,14.051,71.446,1.038,18.947,922,CH1,v0,
3686,20240927,10,Cs0.15MA0.25FA0.60PbI2.70Br0.30,1.5,,,,,,,,,,,,,,,,,1000,10,5000,30,10,120,100,20,,,,,,,,,,,,,,,14.054,69.93,1.0502,19.136,922,CH2,v0,
3687,20240927,10,Cs0.15MA0.25FA0.60PbI2.70Br0.30,1.5,,,,,,,,,,,,,,,,,1000,10,5000,30,10,120,100,20,,,,,,,,,,,,,,,14.173,70.894,1.0515,19.013,922,CH3,v0,
3688,20240927,10,Cs0.15MA0.25FA0.60PbI2.70Br0.30,1.5,,,,,,,,,,,,,,,,,1000,10,5000,30,10,120,100,20,,,,,,,,,,,,,,,14.657,72.761,1.0501,19.183,922,CH4,v0,
3689,20240927,10,Cs0.2MA0.3FA0.5PbI2.7Br0.3,1.55,,,,,,,,,,,,,,,,,1000,10,5000,30,10,120,110,20,,,,,,,,,,,,,,,0.17883,48.416,0.02641,13.986,923,CH1,v0,
3690,20240927,10,Cs0.2MA0.3FA0.5PbI2.7Br0.3,1.55,,,,,,,,,,,,,,,,,1000,10,5000,30,10,120,110,20,,,,,,,,,,,,,,,2.5569,28.071,0.49541,18.386,923,CH2,v0,
3691,20240927,10,Cs0.2MA0.3FA0.5PbI2.7Br0.3,1.55,,,,,,,,,,,,,,,,,1000,10,5000,30,10,120,110,20,,,,,,,,,,,,,,,2.5569,28.071,0.49541,18.386,923,CH3,v0,
3692,20240927,10,Cs0.2MA0.3FA0.5PbI2.7Br0.3,1.55,,,,,,,,,,,,,,,,,1000,10,5000,30,10,120,110,20,,,,,,,,,,,,,,,12.558,65.255,1.043,18.451,923,CH4,v0,
3693,20240927,10,Cs0.2MA0.3FA0.5PbI2.7Br0.3,1.55,,,,,,,,,,,,,,,,,1000,10,5000,30,10,120,110,20,,,,,,,,,,,,,,,11.316,58.424,1.0233,18.927,924,CH1,v0,
3694,20240927,10,Cs0.2MA0.3FA0.5PbI2.7Br0.3,1.55,,,,,,,,,,,,,,,,,1000,10,5000,30,10,120,110,20,,,,,,,,,,,,,,,4.8117,3188.2,0.014229,10.606,924,CH2,v0,
3695,20240927,10,Cs0.2MA0.3FA0.5PbI2.7Br0.3,1.55,,,,,,,,,,,,,,,,,1000,10,5000,30,10,120,110,20,,,,,,,,,,,,,,,8.1762,45.592,0.96395,18.604,924,CH3,v0,
3696,20240927,10,Cs0.2MA0.3FA0.5PbI2.7Br0.3,1.55,,,,,,,,,,,,,,,,,1000,10,5000,30,10,120,110,20,,,,,,,,,,,,,,,12.754,64.86,1.0255,19.176,924,CH4,v0,
3697,20240927,10,Cs0.2MA0.3FA0.5PbI2.7Br0.3,1.55,,,,,,,,,,,,,,,,,1000,10,5000,30,10,120,110,20,,,,,,,,,,,,,,,0.18699,25.667,0.046514,15.662,925,CH1,v0,
3698,20240927,10,Cs0.2MA0.3FA0.5PbI2.7Br0.3,1.55,,,,,,,,,,,,,,,,,1000,10,5000,30,10,120,110,20,,,,,,,,,,,,,,,8.3288,46.341,0.96632,18.599,925,CH2,v0,
3699,20240927,10,Cs0.2MA0.3FA0.5PbI2.7Br0.3,1.55,,,,,,,,,,,,,,,,,1000,10,5000,30,10,120,110,20,,,,,,,,,,,,,,,2.0863,27.32,0.42147,18.119,925,CH3,v0,
3700,20240927,10,Cs0.2MA0.3FA0.5PbI2.7Br0.3,1.55,,,,,,,,,,,,,,,,,1000,10,5000,30,10,120,110,20,,,,,,,,,,,,,,,12.508,64.594,1.0327,18.751,925,CH4,v0,
3701,20240927,10,Cs0.2MA0.3FA0.5PbI2.7Br0.3,1.55,,,,,,,,,,,,,,,,,1000,10,5000,30,10,120,110,20,,,,,,,,,,,,,,,11.759,61.447,1.0289,18.599,926,CH1,v0,
3702,20240927,10,Cs0.2MA0.3FA0.5PbI2.7Br0.3,1.55,,,,,,,,,,,,,,,,,1000,10,5000,30,10,120,110,20,,,,,,,,,,,,,,,0.34122,47.666,0.048386,14.794,926,CH2,v0,
3703,20240927,10,Cs0.2MA0.3FA0.5PbI2.7Br0.3,1.55,,,,,,,,,,,,,,,,,1000,10,5000,30,10,120,110,20,,,,,,,,,,,,,,,11.671,61.126,1.0357,18.435,926,CH3,v0,
3704,20240927,10,Cs0.2MA0.3FA0.5PbI2.7Br0.3,1.55,,,,,,,,,,,,,,,,,1000,10,5000,30,10,120,110,20,,,,,,,,,,,,,,,11.949,61.229,1.033,18.891,926,CH4,v0,
3705,20240927,10,Cs0.2MA0.3FA0.5PbI2.7Br0.3,1.55,,,,,,,,,,,,,,,,,1000,10,5000,30,10,120,110,20,,,,,,,,,,,,,,,0.45779,26.87,0.10187,16.725,927,CH1,v0,
3706,20240927,10,Cs0.2MA0.3FA0.5PbI2.7Br0.3,1.55,,,,,,,,,,,,,,,,,1000,10,5000,30,10,120,110,20,,,,,,,,,,,,,,,11.919,64.052,1.0177,18.285,927,CH2,v0,
3707,20240927,10,Cs0.2MA0.3FA0.5PbI2.7Br0.3,1.55,,,,,,,,,,,,,,,,,1000,10,5000,30,10,120,110,20,,,,,,,,,,,,,,,3.9936,31.208,0.7072,18.095,927,CH3,v0,
3708,20240927,10,Cs0.2MA0.3FA0.5PbI2.7Br0.3,1.55,,,,,,,,,,,,,,,,,1000,10,5000,30,10,120,110,20,,,,,,,,,,,,,,,12.236,65.068,1.0367,18.14,927,CH4,v0,
3709,20240927,10,Cs0.2MA0.3FA0.5PbI2.7Br0.3,1.55,,,,,,,,,,,,,,,,,1000,10,5000,30,10,120,110,20,,,,,,,,,,,,,,,12.447,64.092,1.0339,18.785,928,CH1,v0,
3710,20240927,10,Cs0.2MA0.3FA0.5PbI2.7Br0.3,1.55,,,,,,,,,,,,,,,,,1000,10,5000,30,10,120,110,20,,,,,,,,,,,,,,,0.051345,4.5384,0.069804,16.208,928,CH2,v0,
3711,20240927,10,Cs0.2MA0.3FA0.5PbI2.7Br0.3,1.55,,,,,,,,,,,,,,,,,1000,10,5000,30,10,120,110,20,,,,,,,,,,,,,,,12.283,64.31,1.0286,18.569,928,CH3,v0,
3712,20240927,10,Cs0.2MA0.3FA0.5PbI2.7Br0.3,1.55,,,,,,,,,,,,,,,,,1000,10,5000,30,10,120,110,20,,,,,,,,,,,,,,,12.887,65.206,1.0394,19.015,928,CH4,v0,
3713,20240927,10,Cs0.05MA0.1FA0.85PbI2.7Br0.3,1.36,,,,,,,,,,,,,,,,,1000,10,5000,30,10,120,100,20,,,,,,,,,,,,,,,11.112,64.43,1.1028,15.64,929,CH1,v0,
3714,20240927,10,Cs0.05MA0.1FA0.85PbI2.7Br0.3,1.36,,,,,,,,,,,,,,,,,1000,10,5000,30,10,120,100,20,,,,,,,,,,,,,,,9.0152,60.226,1.096,13.658,929,CH2,v0,
3715,20240927,10,Cs0.05MA0.1FA0.85PbI2.7Br0.3,1.36,,,,,,,,,,,,,,,,,1000,10,5000,30,10,120,100,20,,,,,,,,,,,,,,,9.0152,60.226,1.096,13.658,929,CH3,v0,
3716,20240927,10,Cs0.05MA0.1FA0.85PbI2.7Br0.3,1.36,,,,,,,,,,,,,,,,,1000,10,5000,30,10,120,100,20,,,,,,,,,,,,,,,7.5409,52.041,1.069,13.555,929,CH4,v0,
3717,20240927,10,Cs0.05MA0.1FA0.85PbI2.7Br0.3,1.36,,,,,,,,,,,,,,,,,1000,10,5000,30,10,120,100,20,,,,,,,,,,,,,,,0.0,0.0,-0.06647,-5.33e-06,930,CH1,v0,
3718,20240927,10,Cs0.05MA0.1FA0.85PbI2.7Br0.3,1.36,,,,,,,,,,,,,,,,,1000,10,5000,30,10,120,100,20,,,,,,,,,,,,,,,3.26e-05,2072.4,0.028727,5.48e-05,930,CH2,v0,
3719,20240927,10,Cs0.05MA0.1FA0.85PbI2.7Br0.3,1.36,,,,,,,,,,,,,,,,,1000,10,5000,30,10,120,100,20,,,,,,,,,,,,,,,0.0,0.0,-0.071924,2.35e-05,930,CH3,v0,
3720,20240927,10,Cs0.05MA0.1FA0.85PbI2.7Br0.3,1.36,,,,,,,,,,,,,,,,,1000,10,5000,30,10,120,100,20,,,,,,,,,,,,,,,0.0,0.0,-0.067891,-5.29e-05,930,CH4,v0,
3721,20240927,10,Cs0.05MA0.1FA0.85PbI2.7Br0.3,1.36,,,,,,,,,,,,,,,,,1000,10,5000,30,10,120,100,20,,,,,,,,,,,,,,,10.089,61.925,1.0836,15.035,931,CH1,v0,
3722,20240927,10,Cs0.05MA0.1FA0.85PbI2.7Br0.3,1.36,,,,,,,,,,,,,,,,,1000,10,5000,30,10,120,100,20,,,,,,,,,,,,,,,8.696,58.085,1.0858,13.788,931,CH2,v0,
3723,20240927,10,Cs0.05MA0.1FA0.85PbI2.7Br0.3,1.36,,,,,,,,,,,,,,,,,1000,10,5000,30,10,120,100,20,,,,,,,,,,,,,,,10.373,62.59,1.0784,15.367,931,CH3,v0,
3724,20240927,10,Cs0.05MA0.1FA0.85PbI2.7Br0.3,1.36,,,,,,,,,,,,,,,,,1000,10,5000,30,10,120,100,20,,,,,,,,,,,,,,,7.8918,55.21,1.0767,13.276,931,CH4,v0,
3725,20240927,10,Cs0.05MA0.1FA0.85PbI2.7Br0.3,1.36,,,,,,,,,,,,,,,,,1000,10,5000,30,10,120,100,20,,,,,,,,,,,,,,,0.0,0.0,-0.071148,8.93e-06,932,CH1,v0,
3726,20240927,10,Cs0.05MA0.1FA0.85PbI2.7Br0.3,1.36,,,,,,,,,,,,,,,,,1000,10,5000,30,10,120,100,20,,,,,,,,,,,,,,,3.41e-05,1329.8,0.041667,6.15e-05,932,CH2,v0,
3727,20240927,10,Cs0.05MA0.1FA0.85PbI2.7Br0.3,1.36,,,,,,,,,,,,,,,,,1000,10,5000,30,10,120,100,20,,,,,,,,,,,,,,,0.0,0.0,-0.068296,6.82e-05,932,CH3,v0,
3728,20240927,10,Cs0.05MA0.1FA0.85PbI2.7Br0.3,1.36,,,,,,,,,,,,,,,,,1000,10,5000,30,10,120,100,20,,,,,,,,,,,,,,,0.0,0.0,-0.057422,-3.15e-05,932,CH4,v0,
3729,20240927,10,Cs0.05MA0.1FA0.85PbI2.7Br0.3,1.36,,,,,,,,,,,,,,,,,1000,10,5000,30,10,120,100,20,,,,,,,,,,,,,,,9.9686,58.842,1.1017,15.377,933,CH1,v0,
3730,20240927,10,Cs0.05MA0.1FA0.85PbI2.7Br0.3,1.36,,,,,,,,,,,,,,,,,1000,10,5000,30,10,120,100,20,,,,,,,,,,,,,,,7.7997,53.55,1.1019,13.219,933,CH2,v0,
