Repository: MI-Materials-Intelligence/Recipe-Language-Model

# Learning Layer

## Overview

In the learning layer, the formulas and parameters are encoded and then tokenised into recipes as inputs. Through atomic skills of data extraction, cleaning, and matching, these data are organised into standardised datasets, providing the basis for RLM training and iterative recipe refinement.

Key Atomic Skills:
- **Cleaning**: Preprocessing and outlier cleaning
- **Matching**: Matching data pairs based on variables
- **Extraction**: Data extraction from robotic boxes

File: seven_ai_layers_robotics/learning/data/data_clean_dedup_4869rows.csv (part 14 of 26)
No,date,rank,Formula PVK,Concentration PVK,Formula Additive 1,Concentration Additive 1,Formula Additive 2,Concentration Additive 2,Formula Additive 3,Concentration Additive 3,Formula SAM 1,Concentration SAM 1,Formula SAM 2,Concentration SAM 2,Formula SAM 3,Concentration SAM 3,Spin Coating Speed SAM,Spin Coating Time SAM,Annealed Temperature SAM,Annealed Time SAM,Spin Coating Speed PVK 1,Spin Coating Time PVK 1,Spin Coating Speed PVK 2,Spin Coating Time PVK 2,Antisolvent Dropping Timing,Antisolvent Volume,Annealed Temperature PVK,Annealed Time PVK,Formula Passivator 1,Concentration Passivator 1,Formula Passivator 2,Concentration Passivator 2,Formula Passivator 3,Concentration Passivator 3,Formula Passivator 4,Concentration Passivator 4,Spin Coating Speed Passivator,Spin Coating Time Passivator,Passivator Dropping Timing,Passivator Volume,Annealed Temperature Passivator,Annealed Time Passivator,PCE,FF,Voc,Jsc,Product,Channel,From,upload_time
33665,20250115,70,Cs0.05MA0.1FA0.85PbI3.0,1.73,MACl,14.6,PEAI,0.517,,,Me-4PACz,0.198,DMACPA,0.132,,,,,,,1000,10,5000,35,15,200,110,15,PEAI,1.375,,,,,,,4000.0,30.0,12.0,150.0,120.0,13.0,17.8725,69.027,1.07195,24.1542,8417,CH1,v2,
33671,20250115,70,Cs0.05MA0.1FA0.85PbI3.0,1.73,MACl,14.6,PEAI,0.517,,,Me-4PACz,0.198,DMACPA,0.132,,,,,,,1000,10,5000,35,15,200,110,15,PEAI,0.625,,,,,,,4000.0,30.0,15.0,100.0,100.0,12.0,14.1151,60.9411,1.03638,22.3489,8418,CH3,v2,
33673,20250115,70,Cs0.05MA0.1FA0.85PbI3.0,1.73,MACl,14.6,PEAI,0.517,,,Me-4PACz,0.198,DMACPA,0.132,,,,,,,1000,10,5000,35,15,200,110,15,PEAI,1.0,,,,,,,5000.0,30.0,14.0,130.0,100.0,6.0,18.1367,71.228,1.09267,23.3035,8419,CH1,v2,
33680,20250115,70,Cs0.05MA0.1FA0.85PbI3.0,1.73,MACl,14.6,PEAI,0.517,,,Me-4PACz,0.198,DMACPA,0.132,,,,,,,1000,10,5000,35,15,200,110,15,PEAI,3.0,,,,,,,3000.0,30.0,7.0,110.0,100.0,12.0,12.6382,53.1901,1.03842,22.8812,8420,CH4,v2,
33684,20250117,71,Cs0.1FA0.9PbI2.8Br0.2,1.5,MACl,3.5,PACl,12.0,,,Me-4PACz,0.11,DMACPA,0.22,,,,,,,1000,10,4700,30,8,200,115,30,PEAI,0.5,,,,,,,4000.0,30.0,8.0,100.0,100.0,3.0,17.1332,71.6927,1.0762,22.206,8421,CH4,v2,
33686,20250117,71,Cs0.1FA0.9PbI2.8Br0.2,1.5,MACl,3.5,PACl,12.0,,,Me-4PACz,0.11,DMACPA,0.22,,,,,,,1000,10,4700,30,8,200,115,30,PEAI,0.5,,,,,,,5000.0,20.0,7.0,130.0,120.0,3.0,10.5667,50.4662,1.01446,20.6397,8422,CH2,v2,
33696,20250117,71,Cs0.1FA0.9PbI2.8Br0.2,1.5,MACl,3.5,PACl,12.0,,,Me-4PACz,0.11,DMACPA,0.22,,,,,,,1000,10,4700,30,8,200,115,30,PEAI,0.5,,,,,,,5000.0,20.0,10.0,80.0,110.0,10.0,15.9106,66.5859,1.03495,23.0879,8424,CH4,v2,
33716,20250117,71,Cs0.1FA0.9PbI2.8Br0.2,1.5,MACl,3.5,PACl,12.0,,,Me-4PACz,0.11,DMACPA,0.22,,,,,,,1000,10,4700,30,8,200,115,30,PEAI,1.0,,,,,,,5000.0,20.0,7.0,170.0,110.0,10.0,12.8017,52.5294,1.07886,22.5891,8429,CH4,v2,
33724,20250117,71,Cs0.1FA0.9PbI2.8Br0.2,1.5,MACl,3.5,PACl,12.0,,,Me-4PACz,0.11,DMACPA,0.22,,,,,,,1000,10,4700,30,8,200,115,30,PEAI,1.0,,,,,,,5000.0,20.0,10.0,80.0,120.0,4.0,13.3119,57.6497,1.09524,21.0832,8431,CH4,v2,
33732,20250117,71,Cs0.1FA0.9PbI2.8Br0.2,1.5,MACl,3.5,PACl,12.0,,,Me-4PACz,0.11,DMACPA,0.22,,,,,,,1000,10,4700,30,8,200,115,30,PEAI,1.0,,,,,,,5000.0,20.0,8.0,170.0,110.0,2.0,13.6714,55.0995,1.05813,23.4491,8433,CH4,v2,
33736,20250117,71,Cs0.1FA0.9PbI2.8Br0.2,1.5,MACl,3.5,PACl,12.0,,,Me-4PACz,0.11,DMACPA,0.22,,,,,,,1000,10,4700,30,8,200,115,30,PEAI,1.0,,,,,,,5000.0,20.0,10.0,80.0,120.0,7.0,11.1504,51.0859,1.03652,21.0576,8434,CH4,v2,
33740,20250117,71,Cs0.1FA0.9PbI2.8Br0.2,1.5,MACl,3.5,PACl,12.0,,,Me-4PACz,0.11,DMACPA,0.22,,,,,,,1000,10,4700,30,8,200,115,30,PEAI,1.0,,,,,,,5000.0,20.0,10.0,80.0,110.0,5.0,16.3275,67.6614,1.0591,22.7847,8435,CH4,v2,
33741,20250117,71,Cs0.1FA0.9PbI2.8Br0.2,1.5,MACl,3.5,PACl,12.0,,,Me-4PACz,0.11,DMACPA,0.22,,,,,,,1000,10,4700,30,8,200,115,30,PEAI,1.0,,,,,,,5000.0,20.0,7.0,170.0,110.0,5.0,18.1073,71.3161,1.0546,24.0757,8436,CH1,v2,
33748,20250117,71,Cs0.1FA0.9PbI2.8Br0.2,1.5,MACl,3.5,PACl,12.0,,,Me-4PACz,0.11,DMACPA,0.22,,,,,,,1000,10,4700,30,8,200,115,30,PEAI,1.9,,,,,,,2000.0,25.0,15.0,130.0,100.0,4.0,14.0512,63.4071,1.06168,20.8728,8437,CH4,v2,
33752,20250117,71,Cs0.1FA0.9PbI2.8Br0.2,1.5,MACl,3.5,PACl,12.0,,,Me-4PACz,0.11,DMACPA,0.22,,,,,,,1000,10,4700,30,8,200,115,30,PEAI,1.9,,,,,,,4000.0,30.0,10.0,100.0,100.0,12.0,16.1118,68.0878,1.06427,22.2344,8438,CH4,v2,
33756,20250117,71,Cs0.1FA0.9PbI2.8Br0.2,1.5,MACl,3.5,PACl,12.0,,,Me-4PACz,0.11,DMACPA,0.22,,,,,,,1000,10,4700,30,8,200,115,30,PEAI,1.9,,,,,,,5000.0,20.0,10.0,80.0,120.0,4.0,19.1106,75.5256,1.07067,23.6334,8439,CH4,v2,
33758,20250117,71,Cs0.1FA0.9PbI2.8Br0.2,1.5,MACl,3.5,PACl,12.0,,,Me-4PACz,0.11,DMACPA,0.22,,,,,,,1000,10,4700,30,8,200,115,30,PEAI,1.9,,,,,,,5000.0,20.0,7.0,170.0,110.0,10.0,17.9368,72.6395,1.03599,23.835,8440,CH2,v2,
33763,20250117,71,Cs0.05MA0.16FA0.79PbI2.9Br0.1,1.73,MACl,7.0,PMACl,0.7,,,py3,0.083,DMACPA,0.248,,,,,,,1000,15,5000,30,6,160,110,30,PEAI,0.5,,,,,,,5000.0,26.0,6.0,130.0,115.0,4.0,19.8576,76.3,1.06549,24.4261,8441,CH3,v2,
33766,20250117,71,Cs0.05MA0.16FA0.79PbI2.9Br0.1,1.73,MACl,7.0,PMACl,0.7,,,py3,0.083,DMACPA,0.248,,,,,,,1000,15,5000,30,6,160,110,30,PEAI,0.5,,,,,,,4800.0,26.0,6.0,130.0,115.0,4.0,19.3262,74.0295,1.05062,24.8484,8442,CH2,v2,
33771,20250117,71,Cs0.05MA0.16FA0.79PbI2.9Br0.1,1.73,MACl,7.0,PMACl,0.7,,,py3,0.083,DMACPA,0.248,,,,,,,1000,15,5000,30,6,160,110,30,PEAI,0.5,,,,,,,4500.0,28.0,9.0,120.0,115.0,4.0,19.2335,72.4385,1.07332,24.7377,8443,CH3,v2,
33774,20250117,71,Cs0.05MA0.16FA0.79PbI2.9Br0.1,1.73,MACl,7.0,PMACl,0.7,,,py3,0.083,DMACPA,0.248,,,,,,,1000,15,5000,30,6,160,110,30,PEAI,0.5,,,,,,,4500.0,28.0,7.0,120.0,110.0,4.0,19.4726,75.1005,1.04383,24.8401,8444,CH2,v2,
33786,20250117,71,Cs0.05MA0.16FA0.79PbI2.9Br0.1,1.73,MACl,7.0,PMACl,0.7,,,py3,0.083,DMACPA,0.248,,,,,,,1000,15,5000,30,6,160,110,30,PEAI,0.625,,,,,,,4000.0,30.0,12.0,100.0,100.0,5.0,20.5714,75.5236,1.1077,24.5901,8447,CH2,v2,
33795,20250117,71,Cs0.05MA0.16FA0.79PbI2.9Br0.1,1.73,MACl,7.0,PMACl,0.7,,,py3,0.083,DMACPA,0.248,,,,,,,1000,15,5000,30,6,160,110,30,PEAI,0.625,,,,,,,4000.0,30.0,12.0,100.0,100.0,12.0,21.1667,76.4462,1.09657,25.2499,8449,CH3,v2,
33798,20250117,71,Cs0.05MA0.16FA0.79PbI2.9Br0.1,1.73,MACl,7.0,PMACl,0.7,,,py3,0.083,DMACPA,0.248,,,,,,,1000,15,5000,30,6,160,110,30,PEAI,0.625,,,,,,,4000.0,30.0,15.0,100.0,100.0,12.0,20.0913,74.0195,1.05716,25.6756,8450,CH2,v2,
33803,20250117,71,Cs0.05MA0.16FA0.79PbI2.9Br0.1,1.73,MACl,7.0,PMACl,0.7,,,py3,0.083,DMACPA,0.248,,,,,,,1000,15,5000,30,6,160,110,30,PEAI,0.625,,,,,,,4000.0,30.0,12.0,100.0,100.0,15.0,20.4325,74.119,1.09308,25.2197,8451,CH3,v2,
33806,20250117,71,Cs0.05MA0.16FA0.79PbI2.9Br0.1,1.73,MACl,7.0,PMACl,0.7,,,py3,0.083,DMACPA,0.248,,,,,,,1000,15,5000,30,6,160,110,30,PEAI,0.625,,,,,,,4000.0,30.0,10.0,110.0,100.0,8.0,20.1181,76.1318,1.0619,24.8849,8452,CH2,v2,
33810,20250117,71,Cs0.05MA0.16FA0.79PbI2.9Br0.1,1.73,MACl,7.0,PMACl,0.7,,,py3,0.083,DMACPA,0.248,,,,,,,1000,15,5000,30,6,160,110,30,PEAI,1.0,,,,,,,4500.0,35.0,8.0,110.0,110.0,5.0,17.6536,69.2649,1.10544,23.0561,8453,CH2,v2,
33818,20250117,71,Cs0.05MA0.16FA0.79PbI2.9Br0.1,1.73,MACl,7.0,PMACl,0.7,,,py3,0.083,DMACPA,0.248,,,,,,,1000,15,5000,30,6,160,110,30,PEAI,1.0,,,,,,,4500.0,28.0,12.0,110.0,110.0,7.0,21.2094,74.9001,1.11932,25.2982,8455,CH2,v2,
33821,20250117,71,Cs0.05MA0.16FA0.79PbI2.9Br0.1,1.73,MACl,7.0,PMACl,0.7,,,py3,0.083,DMACPA,0.248,,,,,,,1000,15,5000,30,6,160,110,30,PEAI,1.0,,,,,,,4500.0,28.0,10.0,110.0,115.0,4.0,22.0335,79.3463,1.11605,24.8814,8456,CH1,v2,
33827,20250117,71,Cs0.05MA0.16FA0.79PbI2.9Br0.1,1.73,MACl,7.0,PMACl,0.7,,,py3,0.083,DMACPA,0.248,,,,,,,1000,15,5000,30,6,160,110,30,PEAI,1.0,,,,,,,4500.0,28.0,10.0,110.0,110.0,10.0,20.5768,75.7966,1.1118,24.4177,8457,CH3,v2,
33836,20250117,71,Cs0.05MA0.16FA0.79PbI2.9Br0.1,1.73,MACl,7.0,PMACl,0.7,,,py3,0.083,DMACPA,0.248,,,,,,,1000,15,5000,30,6,160,110,30,PEAI,1.4,,,,,,,4500.0,28.0,12.0,110.0,110.0,4.0,20.4078,75.2315,1.10234,24.6083,8459,CH4,v2,
33839,20250117,71,Cs0.05MA0.16FA0.79PbI2.9Br0.1,1.73,MACl,7.0,PMACl,0.7,,,py3,0.083,DMACPA,0.248,,,,,,,1000,15,5000,30,6,160,110,30,PEAI,1.4,,,,,,,4500.0,35.0,8.0,110.0,110.0,5.0,21.8236,78.0774,1.10429,25.3115,8460,CH3,v2,
33842,20250117,71,Cs0.05MA0.1FA0.85PbI3.0,1.73,MACl,14.6,PEAI,0.517,,,Me-4PACz,0.198,DMACPA,0.132,,,,,,,1000,10,5000,35,15,200,110,15,PEAI,0.5,,,,,,,4800.0,31.0,15.0,120.0,100.0,5.0,15.1444,54.1185,1.1196,24.9945,8461,CH2,v2,
33847,20250117,71,Cs0.05MA0.1FA0.85PbI3.0,1.73,MACl,14.6,PEAI,0.517,,,Me-4PACz,0.198,DMACPA,0.132,,,,,,,1000,10,5000,35,15,200,110,15,PEAI,0.5,,,,,,,5100.0,30.0,12.0,100.0,100.0,4.0,17.3689,63.3574,1.12046,24.467,8462,CH3,v2,
33854,20250117,71,Cs0.05MA0.1FA0.85PbI3.0,1.73,MACl,14.6,PEAI,0.517,,,Me-4PACz,0.198,DMACPA,0.132,,,,,,,1000,10,5000,35,15,200,110,15,PEAI,0.5,,,,,,,4000.0,35.0,12.0,120.0,100.0,4.0,20.7179,74.8355,1.1171,24.7825,8464,CH2,v2,
33858,20250117,71,Cs0.05MA0.1FA0.85PbI3.0,1.73,MACl,14.6,PEAI,0.517,,,Me-4PACz,0.198,DMACPA,0.132,,,,,,,1000,10,5000,35,15,200,110,15,PEAI,1.0,,,,,,,5000.0,30.0,14.0,130.0,105.0,2.0,20.7549,71.2702,1.12274,25.9379,8465,CH2,v2,
33864,20250117,71,Cs0.05MA0.1FA0.85PbI3.0,1.73,MACl,14.6,PEAI,0.517,,,Me-4PACz,0.198,DMACPA,0.132,,,,,,,1000,10,5000,35,15,200,110,15,PEAI,1.0,,,,,,,4000.0,35.0,12.0,100.0,100.0,4.0,21.7761,79.4019,1.09701,24.9998,8466,CH4,v2,
33871,20250117,71,Cs0.05MA0.1FA0.85PbI3.0,1.73,MACl,14.6,PEAI,0.517,,,Me-4PACz,0.198,DMACPA,0.132,,,,,,,1000,10,5000,35,15,200,110,15,PEAI,1.0,,,,,,,4500.0,31.0,15.0,90.0,100.0,3.0,22.0761,78.832,1.10522,25.3379,8468,CH3,v2,
33875,20250117,71,Cs0.05MA0.1FA0.85PbI3.0,1.73,MACl,14.6,PEAI,0.517,,,Me-4PACz,0.198,DMACPA,0.132,,,,,,,1000,10,5000,35,15,200,110,15,PEAI,1.4,,,,,,,5000.0,30.0,14.0,120.0,100.0,5.0,22.5878,81.6949,1.11661,24.7615,8469,CH3,v2,
33878,20250117,71,Cs0.05MA0.1FA0.85PbI3.0,1.73,MACl,14.6,PEAI,0.517,,,Me-4PACz,0.198,DMACPA,0.132,,,,,,,1000,10,5000,35,15,200,110,15,PEAI,1.4,,,,,,,4800.0,31.0,10.0,100.0,100.0,4.0,21.6698,78.0565,1.10396,25.1475,8470,CH2,v2,
33883,20250117,71,Cs0.05MA0.1FA0.85PbI3.0,1.73,MACl,14.6,PEAI,0.517,,,Me-4PACz,0.198,DMACPA,0.132,,,,,,,1000,10,5000,35,15,200,110,15,PEAI,1.4,,,,,,,5100.0,28.0,12.0,120.0,110.0,3.0,21.9415,76.8409,1.09492,26.0792,8471,CH3,v2,
33886,20250117,71,Cs0.05MA0.1FA0.85PbI3.0,1.73,MACl,14.6,PEAI,0.517,,,Me-4PACz,0.198,DMACPA,0.132,,,,,,,1000,10,5000,35,15,200,110,15,PEAI,1.4,,,,,,,4500.0,32.0,9.0,150.0,120.0,4.0,22.2379,78.9486,1.1019,25.5628,8472,CH2,v2,
33890,20250117,71,Cs0.05MA0.1FA0.85PbI3.0,1.73,MACl,14.6,PEAI,0.517,,,Me-4PACz,0.198,DMACPA,0.132,,,,,,,1000,10,5000,35,15,200,110,15,PEAI,1.4,,,,,,,4800.0,31.0,10.0,110.0,110.0,2.0,23.0183,79.8565,1.10202,26.1562,8473,CH2,v2,
33894,20250117,71,Cs0.05MA0.1FA0.85PbI3.0,1.73,MACl,14.6,PEAI,0.517,,,Me-4PACz,0.198,DMACPA,0.132,,,,,,,1000,10,5000,35,15,200,110,15,PEAI,1.4,,,,,,,5000.0,30.0,7.0,120.0,100.0,3.0,22.6491,79.2072,1.11344,25.6814,8474,CH2,v2,
33907,20250117,71,Cs0.05MA0.1FA0.85PbI3.0,1.73,MACl,14.6,PEAI,0.517,,,Me-4PACz,0.198,DMACPA,0.132,,,,,,,1000,10,5000,35,15,200,110,15,PEAI,1.9,,,,,,,5000.0,30.0,11.0,100.0,100.0,7.0,22.0498,78.6644,1.09709,25.5496,8477,CH3,v2,
33910,20250117,71,Cs0.05MA0.1FA0.85PbI3.0,1.73,MACl,14.6,PEAI,0.517,,,Me-4PACz,0.198,DMACPA,0.132,,,,,,,1000,10,5000,35,15,200,110,15,PEAI,1.9,,,,,,,4800.0,31.0,12.0,120.0,105.0,5.0,21.9472,76.7404,1.10399,25.9052,8478,CH2,v2,
33913,20250117,71,Cs0.05MA0.1FA0.85PbI3.0,1.73,MACl,14.6,PEAI,0.517,,,Me-4PACz,0.198,DMACPA,0.132,,,,,,,1000,10,5000,35,15,200,110,15,PEAI,1.9,,,,,,,4500.0,32.0,10.0,110.0,100.0,4.0,21.754,83.8103,1.06983,24.2621,8479,CH1,v2,
33920,20250117,71,Cs0.05MA0.1FA0.85PbI3.0,1.73,MACl,14.6,PEAI,0.517,,,Me-4PACz,0.198,DMACPA,0.132,,,,,,,1000,10,5000,35,15,200,110,15,PEAI,1.9,,,,,,,4000.0,35.0,15.0,100.0,105.0,5.0,15.6096,60.3117,1.06912,24.2082,8480,CH4,v2,
33927,20250118,72,Cs0.1FA0.9PbI2.8Br0.2,1.5,MACl,3.5,PACl,12.0,,,Me-4PACz,0.11,DMACPA,0.22,,,,,,,1000,10,4700,30,8,200,115,30,PEAI,0.5,,,,,,,4900.0,20.0,10.0,100.0,110.0,10.0,16.3844,67.8413,1.07413,22.4842,8482,CH3,v2,
33938,20250118,72,Cs0.1FA0.9PbI2.8Br0.2,1.5,MACl,3.5,PACl,12.0,,,Me-4PACz,0.11,DMACPA,0.22,,,,,,,1000,10,4700,30,8,200,115,30,PEAI,0.5,,,,,,,4600.0,25.0,9.0,120.0,120.0,4.0,18.1044,69.4597,1.10919,23.4988,8485,CH2,v2,
33943,20250118,72,Cs0.1FA0.9PbI2.8Br0.2,1.5,MACl,3.5,PACl,12.0,,,Me-4PACz,0.11,DMACPA,0.22,,,,,,,1000,10,4700,30,8,200,115,30,PEAI,0.5,,,,,,,4500.0,30.0,6.0,90.0,120.0,3.0,14.7661,60.577,1.09257,22.3106,8486,CH3,v2,
33950,20250118,72,Cs0.1FA0.9PbI2.8Br0.2,1.5,MACl,3.5,PACl,12.0,,,Me-4PACz,0.11,DMACPA,0.22,,,,,,,1000,10,4700,30,8,200,115,30,PEAI,1.0,,,,,,,5000.0,20.0,13.0,130.0,120.0,3.0,14.8018,60.8616,1.09189,22.2737,8488,CH2,v2,
33962,20250118,72,Cs0.1FA0.9PbI2.8Br0.2,1.5,MACl,3.5,PACl,12.0,,,Me-4PACz,0.11,DMACPA,0.22,,,,,,,1000,10,4700,30,8,200,115,30,PEAI,1.0,,,,,,,4000.0,30.0,8.0,100.0,100.0,12.0,17.4338,70.4595,1.08811,22.7393,8491,CH2,v2,
33975,20250118,72,Cs0.1FA0.9PbI2.8Br0.2,1.5,MACl,3.5,PACl,12.0,,,Me-4PACz,0.11,DMACPA,0.22,,,,,,,1000,10,4700,30,8,200,115,30,PEAI,1.0,,,,,,,5000.0,20.0,13.0,130.0,110.0,6.0,17.4801,70.1318,1.10085,22.6412,8494,CH3,v2,
33977,20250118,72,Cs0.1FA0.9PbI2.8Br0.2,1.5,MACl,3.5,PACl,12.0,,,Me-4PACz,0.11,DMACPA,0.22,,,,,,,1000,10,4700,30,8,200,115,30,PEAI,1.0,,,,,,,5000.0,20.0,13.0,130.0,110.0,7.0,15.7604,62.4102,1.10516,22.85,8495,CH1,v2,
33984,20250118,72,Cs0.1FA0.9PbI2.8Br0.2,1.5,MACl,3.5,PACl,12.0,,,Me-4PACz,0.11,DMACPA,0.22,,,,,,,1000,10,4700,30,8,200,115,30,PEAI,1.5,,,,,,,4500.0,30.0,10.0,120.0,100.0,5.0,18.8503,76.0392,1.0968,22.6023,8496,CH4,v2,
33988,20250118,72,Cs0.1FA0.9PbI2.8Br0.2,1.5,MACl,3.5,PACl,12.0,,,Me-4PACz,0.11,DMACPA,0.22,,,,,,,1000,10,4700,30,8,200,115,30,PEAI,1.5,,,,,,,5000.0,20.0,8.0,100.0,110.0,3.0,18.9238,75.983,1.08682,22.9158,8497,CH4,v2,
33990,20250118,72,Cs0.1FA0.9PbI2.8Br0.2,1.5,MACl,3.5,PACl,12.0,,,Me-4PACz,0.11,DMACPA,0.22,,,,,,,1000,10,4700,30,8,200,115,30,PEAI,1.5,,,,,,,4700.0,25.0,9.0,120.0,120.0,4.0,19.9383,75.0122,1.10311,24.0956,8498,CH2,v2,
33993,20250118,72,Cs0.1FA0.9PbI2.8Br0.2,1.5,MACl,3.5,PACl,12.0,,,Me-4PACz,0.11,DMACPA,0.22,,,,,,,1000,10,4700,30,8,200,115,30,PEAI,1.5,,,,,,,4800.0,25.0,10.0,120.0,110.0,5.0,19.8998,74.7283,1.10525,24.0938,8499,CH1,v2,
33998,20250118,72,Cs0.1FA0.9PbI2.8Br0.2,1.5,MACl,3.5,PACl,12.0,,,Me-4PACz,0.11,DMACPA,0.22,,,,,,,1000,10,4700,30,8,200,115,30,PEAI,1.5,,,,,,,4600.0,30.0,12.0,110.0,120.0,2.0,19.9257,74.7135,1.09932,24.2601,8500,CH2,v2,
34006,20250118,72,Cs0.05MA0.16FA0.79PbI2.9Br0.1,1.73,MACl,7.0,PMACl,0.7,,,py3,0.083,DMACPA,0.248,,,,,,,1000,15,5000,30,6,160,110,30,PEAI,0.625,,,,,,,4000.0,30.0,8.0,100.0,100.0,9.0,21.058,73.5019,1.11361,25.7267,8502,CH2,v2,
34014,20250118,72,Cs0.05MA0.16FA0.79PbI2.9Br0.1,1.73,MACl,7.0,PMACl,0.7,,,py3,0.083,DMACPA,0.248,,,,,,,1000,15,5000,30,6,160,110,30,PEAI,0.625,,,,,,,4500.0,30.0,12.0,100.0,100.0,10.0,20.3079,74.2883,1.103,24.7838,8504,CH2,v2,
34018,20250118,72,Cs0.05MA0.16FA0.79PbI2.9Br0.1,1.73,MACl,7.0,PMACl,0.7,,,py3,0.083,DMACPA,0.248,,,,,,,1000,15,5000,30,6,160,110,30,PEAI,0.625,,,,,,,4500.0,31.0,10.0,100.0,100.0,7.0,20.6806,75.3073,1.1125,24.6847,8505,CH2,v2,
34022,20250118,72,Cs0.05MA0.16FA0.79PbI2.9Br0.1,1.73,MACl,7.0,PMACl,0.7,,,py3,0.083,DMACPA,0.248,,,,,,,1000,15,5000,30,6,160,110,30,PEAI,0.625,,,,,,,4600.0,30.0,12.0,100.0,100.0,8.0,20.1233,73.9432,1.11341,24.4426,8506,CH2,v2,
34032,20250118,72,Cs0.05MA0.16FA0.79PbI2.9Br0.1,1.73,MACl,7.0,PMACl,0.7,,,py3,0.083,DMACPA,0.248,,,,,,,1000,15,5000,30,6,160,110,30,PEAI,1.0,,,,,,,4400.0,28.0,12.0,110.0,110.0,7.0,20.5558,74.5104,1.10524,24.9609,8508,CH4,v2,
34034,20250118,72,Cs0.05MA0.16FA0.79PbI2.9Br0.1,1.73,MACl,7.0,PMACl,0.7,,,py3,0.083,DMACPA,0.248,,,,,,,1000,15,5000,30,6,160,110,30,PEAI,1.0,,,,,,,4600.0,28.0,12.0,110.0,110.0,7.0,20.1962,73.6881,1.10354,24.8362,8509,CH2,v2,
34042,20250118,72,Cs0.05MA0.16FA0.79PbI2.9Br0.1,1.73,MACl,7.0,PMACl,0.7,,,py3,0.083,DMACPA,0.248,,,,,,,1000,15,5000,30,6,160,110,30,PEAI,1.0,,,,,,,4500.0,28.0,14.0,90.0,110.0,4.0,20.8509,75.4976,1.12118,24.6329,8511,CH2,v2,
34045,20250118,72,Cs0.05MA0.16FA0.79PbI2.9Br0.1,1.73,MACl,7.0,PMACl,0.7,,,py3,0.083,DMACPA,0.248,,,,,,,1000,15,5000,30,6,160,110,30,PEAI,1.0,,,,,,,4000.0,30.0,12.0,90.0,110.0,4.0,20.6943,82.2611,1.0408,24.1708,8512,CH1,v2,
34051,20250118,72,Cs0.05MA0.16FA0.79PbI2.9Br0.1,1.73,MACl,7.0,PMACl,0.7,,,py3,0.083,DMACPA,0.248,,,,,,,1000,15,5000,30,6,160,110,30,PEAI,1.0,,,,,,,4400.0,28.0,13.0,100.0,110.0,4.0,20.1041,74.1393,1.11429,24.3353,8513,CH3,v2,
34053,20250118,72,Cs0.05MA0.16FA0.79PbI2.9Br0.1,1.73,MACl,7.0,PMACl,0.7,,,py3,0.083,DMACPA,0.248,,,,,,,1000,15,5000,30,6,160,110,30,PEAI,1.0,,,,,,,4000.0,31.0,10.0,110.0,115.0,3.0,20.5697,75.9346,1.0898,24.8566,8514,CH1,v2,
34059,20250118,72,Cs0.05MA0.16FA0.79PbI2.9Br0.1,1.73,MACl,7.0,PMACl,0.7,,,py3,0.083,DMACPA,0.248,,,,,,,1000,15,5000,30,6,160,110,30,PEAI,1.0,,,,,,,4300.0,29.0,12.0,120.0,115.0,4.0,20.8743,75.957,1.11045,24.7483,8515,CH3,v2,
34064,20250118,72,Cs0.05MA0.16FA0.79PbI2.9Br0.1,1.73,MACl,7.0,PMACl,0.7,,,py3,0.083,DMACPA,0.248,,,,,,,1000,15,5000,30,6,160,110,30,PEAI,1.4,,,,,,,4500.0,35.0,9.0,110.0,110.0,5.0,19.7164,74.1226,1.1128,23.9034,8516,CH4,v2,
34066,20250118,72,Cs0.05MA0.16FA0.79PbI2.9Br0.1,1.73,MACl,7.0,PMACl,0.7,,,py3,0.083,DMACPA,0.248,,,,,,,1000,15,5000,30,6,160,110,30,PEAI,1.4,,,,,,,4500.0,30.0,8.0,110.0,110.0,4.0,18.4159,71.762,1.1106,23.107,8517,CH2,v2,
34073,20250118,72,Cs0.05MA0.16FA0.79PbI2.9Br0.1,1.73,MACl,7.0,PMACl,0.7,,,py3,0.083,DMACPA,0.248,,,,,,,1000,15,5000,30,6,160,110,30,PEAI,1.4,,,,,,,4500.0,35.0,8.0,110.0,110.0,3.0,21.2509,81.1708,1.04077,25.155,8519,CH1,v2,
34077,20250118,72,Cs0.05MA0.16FA0.79PbI2.9Br0.1,1.73,MACl,7.0,PMACl,0.7,,,py3,0.083,DMACPA,0.248,,,,,,,1000,15,5000,30,6,160,110,30,PEAI,1.4,,,,,,,4000.0,30.0,10.0,110.0,110.0,5.0,20.2091,72.193,1.12092,24.9734,8520,CH1,v2,
34082,20250118,72,Cs0.05MA0.1FA0.85PbI3.0,1.73,MACl,14.6,PEAI,0.517,,,Me-4PACz,0.198,DMACPA,0.132,,,,,,,1000,10,5000,35,15,200,110,15,PEAI,0.5,,,,,,,5000.0,25.0,12.0,140.0,100.0,2.0,21.0215,76.4508,1.11116,24.746,8521,CH2,v2,
34087,20250118,72,Cs0.05MA0.1FA0.85PbI3.0,1.73,MACl,14.6,PEAI,0.517,,,Me-4PACz,0.198,DMACPA,0.132,,,,,,,1000,10,5000,35,15,200,110,15,PEAI,0.5,,,,,,,4600.0,32.0,9.0,140.0,105.0,2.0,17.9295,66.371,1.08772,24.8355,8522,CH3,v2,
34091,20250118,72,Cs0.05MA0.1FA0.85PbI3.0,1.73,MACl,14.6,PEAI,0.517,,,Me-4PACz,0.198,DMACPA,0.132,,,,,,,1000,10,5000,35,15,200,110,15,PEAI,0.5,,,,,,,4800.0,38.0,10.0,140.0,100.0,3.0,20.0497,74.3353,1.09591,24.6114,8523,CH3,v2,
34095,20250118,72,Cs0.05MA0.1FA0.85PbI3.0,1.73,MACl,14.6,PEAI,0.517,,,Me-4PACz,0.198,DMACPA,0.132,,,,,,,1000,10,5000,35,15,200,110,15,PEAI,0.5,,,,,,,4900.0,28.0,11.0,140.0,100.0,4.0,17.1692,63.0644,1.09183,24.9351,8524,CH3,v2,
34099,20250118,72,Cs0.05MA0.1FA0.85PbI3.0,1.73,MACl,14.6,PEAI,0.517,,,Me-4PACz,0.198,DMACPA,0.132,,,,,,,1000,10,5000,35,15,200,110,15,PEAI,0.5,,,,,,,4000.0,30.0,9.0,140.0,110.0,2.0,20.3039,74.6723,1.10426,24.6235,8525,CH3,v2,
34102,20250118,72,Cs0.05MA0.1FA0.85PbI3.0,1.73,MACl,14.6,PEAI,0.517,,,Me-4PACz,0.198,DMACPA,0.132,,,,,,,1000,10,5000,35,15,200,110,15,PEAI,1.0,,,,,,,4600.0,32.0,9.0,140.0,110.0,2.0,21.1704,74.2895,1.12436,25.3454,8526,CH2,v2,
34106,20250118,72,Cs0.05MA0.1FA0.85PbI3.0,1.73,MACl,14.6,PEAI,0.517,,,Me-4PACz,0.198,DMACPA,0.132,,,,,,,1000,10,5000,35,15,200,110,15,PEAI,1.0,,,,,,,4800.0,30.0,10.0,120.0,110.0,3.0,20.7706,75.3017,1.12108,24.604,8527,CH2,v2,
34110,20250118,72,Cs0.05MA0.1FA0.85PbI3.0,1.73,MACl,14.6,PEAI,0.517,,,Me-4PACz,0.198,DMACPA,0.132,,,,,,,1000,10,5000,35,15,200,110,15,PEAI,1.0,,,,,,,5000.0,38.0,7.0,150.0,100.0,4.0,21.9769,74.6671,1.1154,26.3879,8528,CH2,v2,
34116,20250118,72,Cs0.05MA0.1FA0.85PbI3.0,1.73,MACl,14.6,PEAI,0.517,,,Me-4PACz,0.198,DMACPA,0.132,,,,,,,1000,10,5000,35,15,200,110,15,PEAI,1.0,,,,,,,4500.0,35.0,9.0,140.0,110.0,2.0,20.8071,75.4079,1.10653,24.9363,8529,CH4,v2,
34120,20250118,72,Cs0.05MA0.1FA0.85PbI3.0,1.73,MACl,14.6,PEAI,0.517,,,Me-4PACz,0.198,DMACPA,0.132,,,,,,,1000,10,5000,35,15,200,110,15,PEAI,1.0,,,,,,,4700.0,32.0,10.0,150.0,100.0,3.0,20.9966,76.5962,1.10415,24.8263,8530,CH4,v2,
34122,20250118,72,Cs0.05MA0.1FA0.85PbI3.0,1.73,MACl,14.6,PEAI,0.517,,,Me-4PACz,0.198,DMACPA,0.132,,,,,,,1000,10,5000,35,15,200,110,15,PEAI,1.0,,,,,,,4400.0,35.0,6.0,140.0,110.0,2.0,21.7414,74.6095,1.12706,25.8552,8531,CH2,v2,
34126,20250118,72,Cs0.05MA0.1FA0.85PbI3.0,1.73,MACl,14.6,PEAI,0.517,,,Me-4PACz,0.198,DMACPA,0.132,,,,,,,1000,10,5000,35,15,200,110,15,PEAI,1.4,,,,,,,4900.0,31.0,10.0,110.0,110.0,2.0,21.5272,77.8788,1.10517,25.0116,8532,CH2,v2,
34136,20250118,72,Cs0.05MA0.1FA0.85PbI3.0,1.73,MACl,14.6,PEAI,0.517,,,Me-4PACz,0.198,DMACPA,0.132,,,,,,,1000,10,5000,35,15,200,110,15,PEAI,1.4,,,,,,,4900.0,30.0,14.0,120.0,100.0,5.0,21.5306,76.6838,1.1128,25.231,8534,CH4,v2,
34142,20250118,72,Cs0.05MA0.1FA0.85PbI3.0,1.73,MACl,14.6,PEAI,0.517,,,Me-4PACz,0.198,DMACPA,0.132,,,,,,,1000,10,5000,35,15,200,110,15,PEAI,1.4,,,,,,,5200.0,30.0,7.0,120.0,100.0,3.0,21.9751,77.9045,1.11062,25.3982,8536,CH2,v2,
34146,20250118,72,Cs0.05MA0.1FA0.85PbI3.0,1.73,MACl,14.6,PEAI,0.517,,,Me-4PACz,0.198,DMACPA,0.132,,,,,,,1000,10,5000,35,15,200,110,15,PEAI,1.4,,,,,,,5100.0,30.0,14.0,120.0,100.0,5.0,21.4352,77.2153,1.10349,25.1569,8537,CH2,v2,
34152,20250118,72,Cs0.05MA0.1FA0.85PbI3.0,1.73,MACl,14.6,PEAI,0.517,,,Me-4PACz,0.198,DMACPA,0.132,,,,,,,1000,10,5000,35,15,200,110,15,PEAI,1.4,,,,,,,5000.0,31.0,10.0,110.0,110.0,2.0,18.2525,68.0632,1.11682,24.0119,8538,CH4,v2,
34156,20250118,72,Cs0.05MA0.1FA0.85PbI3.0,1.73,MACl,14.6,PEAI,0.517,,,Me-4PACz,0.198,DMACPA,0.132,,,,,,,1000,10,5000,35,15,200,110,15,PEAI,1.4,,,,,,,4900.0,30.0,7.0,120.0,100.0,3.0,20.5342,77.0135,1.10612,24.1051,8539,CH4,v2,
34158,20250118,72,Cs0.05MA0.1FA0.85PbI3.0,1.73,MACl,14.6,PEAI,0.517,,,Me-4PACz,0.198,DMACPA,0.132,,,,,,,1000,10,5000,35,15,200,110,15,PEAI,1.4,,,,,,,4800.0,30.0,14.0,120.0,100.0,5.0,20.3734,74.4456,1.09536,24.9844,8540,CH2,v2,
34223,20250119,73,Cs0.05MA0.1FA0.85PbI3.0,1.73,MACl,14.6,PEAI,0.517,,,Me-4PACz,0.198,DMACPA,0.132,,,,,,,1000,10,5000,35,15,200,110,15,PEACl,1.0,,,,,,,4500.0,31.0,15.0,90.0,100.0,3.0,16.8411,63.69,1.11342,23.7486,8556,CH3,v2,
34225,20250119,73,Cs0.05MA0.1FA0.85PbI3.0,1.73,MACl,14.6,PEAI,0.517,,,Me-4PACz,0.198,DMACPA,0.132,,,,,,,1000,10,5000,35,15,200,110,15,PEACl,1.0,,,,,,,5000.0,38.0,7.0,150.0,100.0,4.0,13.7874,51.9262,1.06899,24.8383,8557,CH1,v2,
34231,20250119,73,Cs0.05MA0.1FA0.85PbI3.0,1.73,MACl,14.6,PEAI,0.517,,,Me-4PACz,0.198,DMACPA,0.132,,,,,,,1000,10,5000,35,15,200,110,15,PEACl,1.0,,,,,,,4000.0,35.0,12.0,100.0,100.0,4.0,21.0847,73.0825,1.11274,25.9275,8558,CH3,v2,
34235,20250119,73,Cs0.05MA0.1FA0.85PbI3.0,1.73,MACl,14.6,PEAI,0.517,,,Me-4PACz,0.198,DMACPA,0.132,,,,,,,1000,10,5000,35,15,200,110,15,PEACl,1.0,,,,,,,4400.0,35.0,6.0,140.0,110.0,2.0,19.8171,71.5557,1.09316,25.3344,8559,CH3,v2,
34238,20250119,73,Cs0.05MA0.1FA0.85PbI3.0,1.73,MACl,14.6,PEAI,0.517,,,Me-4PACz,0.198,DMACPA,0.132,,,,,,,1000,10,5000,35,15,200,110,15,PEACl,1.4,,,,,,,4800.0,31.0,10.0,110.0,110.0,2.0,20.3271,73.2834,1.11286,24.9246,8560,CH2,v2,
34243,20250119,73,Cs0.05MA0.1FA0.85PbI3.0,1.73,MACl,14.6,PEAI,0.517,,,Me-4PACz,0.198,DMACPA,0.132,,,,,,,1000,10,5000,35,15,200,110,15,PEACl,1.4,,,,,,,5000.0,30.0,7.0,120.0,100.0,3.0,22.016,77.0706,1.13672,25.1302,8561,CH3,v2,
34246,20250119,73,Cs0.05MA0.1FA0.85PbI3.0,1.73,MACl,14.6,PEAI,0.517,,,Me-4PACz,0.198,DMACPA,0.132,,,,,,,1000,10,5000,35,15,200,110,15,PEACl,1.4,,,,,,,5000.0,30.0,14.0,120.0,100.0,5.0,20.9742,72.5327,1.13409,25.498,8562,CH2,v2,
34252,20250119,73,Cs0.05MA0.1FA0.85PbI3.0,1.73,MACl,14.6,PEAI,0.517,,,Me-4PACz,0.198,DMACPA,0.132,,,,,,,1000,10,5000,35,15,200,110,15,PEACl,1.4,,,,,,,4500.0,32.0,9.0,150.0,120.0,4.0,19.3097,72.9076,1.11318,23.7924,8563,CH4,v2,
34255,20250119,73,Cs0.05MA0.1FA0.85PbI3.0,1.73,MACl,14.6,PEAI,0.517,,,Me-4PACz,0.198,DMACPA,0.132,,,,,,,1000,10,5000,35,15,200,110,15,PEACl,1.4,,,,,,,5200.0,30.0,7.0,120.0,100.0,3.0,18.328,65.018,1.13657,24.8018,8564,CH3,v2,
34259,20250119,73,Cs0.05MA0.1FA0.85PbI3.0,1.73,MACl,14.6,PEAI,0.517,,,Me-4PACz,0.198,DMACPA,0.132,,,,,,,1000,10,5000,35,15,200,110,15,PEACl,1.4,,,,,,,5100.0,28.0,12.0,120.0,110.0,3.0,20.3999,74.4465,1.09701,24.9788,8565,CH3,v2,
34263,20250119,73,Cs0.05MA0.1FA0.85PbI3.0,1.73,MACl,14.6,PEAI,0.517,,,Me-4PACz,0.198,DMACPA,0.132,,,,,,,1000,10,5000,35,15,200,110,15,PEACl,1.4,,,,,,,4800.0,31.0,10.0,100.0,100.0,4.0,21.3645,72.2022,1.12348,26.3377,8566,CH3,v2,
34267,20250119,73,Cs0.05MA0.1FA0.85PbI3.0,1.73,MACl,14.6,PEAI,0.517,,,Me-4PACz,0.198,DMACPA,0.132,,,,,,,1000,10,5000,35,15,200,110,15,PEACl,1.4,,,,,,,4900.0,30.0,14.0,120.0,100.0,5.0,21.82,76.2604,1.14407,25.0093,8567,CH3,v2,
34270,20250119,73,Cs0.05MA0.1FA0.85PbI3.0,1.73,MACl,14.6,PEAI,0.517,,,Me-4PACz,0.198,DMACPA,0.132,,,,,,,1000,10,5000,35,15,200,110,15,PEACl,1.9,,,,,,,5000.0,30.0,11.0,100.0,100.0,7.0,19.9994,75.4438,1.06074,24.9909,8568,CH2,v2,
34275,20250119,73,Cs0.05MA0.1FA0.85PbI3.0,1.73,MACl,14.6,PEAI,0.517,,,Me-4PACz,0.198,DMACPA,0.132,,,,,,,1000,10,5000,35,15,200,110,15,PEACl,1.9,,,,,,,4800.0,31.0,12.0,120.0,105.0,5.0,20.7008,72.0165,1.13256,25.38,8569,CH3,v2,
34279,20250119,73,Cs0.05MA0.1FA0.85PbI3.0,1.73,MACl,14.6,PEAI,0.517,,,Me-4PACz,0.198,DMACPA,0.132,,,,,,,1000,10,5000,35,15,200,110,15,PEACl,1.9,,,,,,,4500.0,32.0,10.0,110.0,100.0,4.0,21.823,75.5469,1.1395,25.3504,8570,CH3,v2,
34284,20250119,73,Cs0.05MA0.1FA0.85PbI3.0,1.73,MACl,14.6,PEAI,0.517,,,Me-4PACz,0.198,DMACPA,0.132,,,,,,,1000,10,5000,35,15,200,110,15,CF3-PEAI,1.0,,,,,,,4500.0,31.0,15.0,90.0,100.0,3.0,18.5753,70.2989,1.1155,23.6874,8571,CH4,v2,
34287,20250119,73,Cs0.05MA0.1FA0.85PbI3.0,1.73,MACl,14.6,PEAI,0.517,,,Me-4PACz,0.198,DMACPA,0.132,,,,,,,1000,10,5000,35,15,200,110,15,CF3-PEAI,1.0,,,,,,,5000.0,38.0,7.0,150.0,100.0,4.0,19.1329,68.9042,1.13667,24.4287,8572,CH3,v2,
34292,20250119,73,Cs0.05MA0.1FA0.85PbI3.0,1.73,MACl,14.6,PEAI,0.517,,,Me-4PACz,0.198,DMACPA,0.132,,,,,,,1000,10,5000,35,15,200,110,15,CF3-PEAI,1.0,,,,,,,4000.0,35.0,12.0,100.0,100.0,4.0,17.4792,67.6926,1.106,23.3467,8573,CH4,v2,
34296,20250119,73,Cs0.05MA0.1FA0.85PbI3.0,1.73,MACl,14.6,PEAI,0.517,,,Me-4PACz,0.198,DMACPA,0.132,,,,,,,1000,10,5000,35,15,200,110,15,CF3-PEAI,1.0,,,,,,,4400.0,35.0,6.0,140.0,110.0,2.0,18.6078,70.4436,1.12243,23.5339,8574,CH4,v2,
34297,20250119,73,Cs0.05MA0.1FA0.85PbI3.0,1.73,MACl,14.6,PEAI,0.517,,,Me-4PACz,0.198,DMACPA,0.132,,,,,,,1000,10,5000,35,15,200,110,15,CF3-PEAI,1.4,,,,,,,4800.0,31.0,10.0,110.0,110.0,2.0,17.2017,68.0697,1.09483,23.0819,8575,CH1,v2,
34304,20250119,73,Cs0.05MA0.1FA0.85PbI3.0,1.73,MACl,14.6,PEAI,0.517,,,Me-4PACz,0.198,DMACPA,0.132,,,,,,,1000,10,5000,35,15,200,110,15,CF3-PEAI,1.4,,,,,,,5000.0,30.0,7.0,120.0,100.0,3.0,18.6228,69.9878,1.1347,23.45,8576,CH4,v2,
34308,20250119,73,Cs0.05MA0.1FA0.85PbI3.0,1.73,MACl,14.6,PEAI,0.517,,,Me-4PACz,0.198,DMACPA,0.132,,,,,,,1000,10,5000,35,15,200,110,15,CF3-PEAI,1.4,,,,,,,5000.0,30.0,14.0,120.0,100.0,5.0,18.3012,72.0622,1.10328,23.019,8577,CH4,v2,
34309,20250119,73,Cs0.05MA0.1FA0.85PbI3.0,1.73,MACl,14.6,PEAI,0.517,,,Me-4PACz,0.198,DMACPA,0.132,,,,,,,1000,10,5000,35,15,200,110,15,CF3-PEAI,1.4,,,,,,,4500.0,32.0,9.0,150.0,120.0,4.0,18.0148,73.4939,1.05544,23.2245,8578,CH1,v2,
34316,20250119,73,Cs0.05MA0.1FA0.85PbI3.0,1.73,MACl,14.6,PEAI,0.517,,,Me-4PACz,0.198,DMACPA,0.132,,,,,,,1000,10,5000,35,15,200,110,15,CF3-PEAI,1.4,,,,,,,5200.0,30.0,7.0,120.0,100.0,3.0,16.9434,68.295,1.11673,22.2159,8579,CH4,v2,
34320,20250119,73,Cs0.05MA0.1FA0.85PbI3.0,1.73,MACl,14.6,PEAI,0.517,,,Me-4PACz,0.198,DMACPA,0.132,,,,,,,1000,10,5000,35,15,200,110,15,CF3-PEAI,1.4,,,,,,,5100.0,28.0,12.0,120.0,110.0,3.0,18.8891,68.9497,1.12297,24.3956,8580,CH4,v2,
34323,20250119,73,Cs0.05MA0.1FA0.85PbI3.0,1.73,MACl,14.6,PEAI,0.517,,,Me-4PACz,0.198,DMACPA,0.132,,,,,,,1000,10,5000,35,15,200,110,15,CF3-PEAI,1.4,,,,,,,4800.0,31.0,10.0,100.0,100.0,4.0,19.3606,70.5695,1.12555,24.3744,8581,CH3,v2,
34327,20250119,73,Cs0.05MA0.1FA0.85PbI3.0,1.73,MACl,14.6,PEAI,0.517,,,Me-4PACz,0.198,DMACPA,0.132,,,,,,,1000,10,5000,35,15,200,110,15,CF3-PEAI,1.4,,,,,,,4900.0,30.0,14.0,120.0,100.0,5.0,18.2038,71.5195,1.09397,23.2664,8582,CH3,v2,
34331,20250119,73,Cs0.05MA0.1FA0.85PbI3.0,1.73,MACl,14.6,PEAI,0.517,,,Me-4PACz,0.198,DMACPA,0.132,,,,,,,1000,10,5000,35,15,200,110,15,CF3-PEAI,1.9,,,,,,,5000.0,30.0,11.0,100.0,100.0,7.0,19.7656,72.6713,1.12488,24.1792,8583,CH3,v2,
34335,20250119,73,Cs0.05MA0.1FA0.85PbI3.0,1.73,MACl,14.6,PEAI,0.517,,,Me-4PACz,0.198,DMACPA,0.132,,,,,,,1000,10,5000,35,15,200,110,15,CF3-PEAI,1.9,,,,,,,4800.0,31.0,12.0,120.0,105.0,5.0,19.9518,73.1187,1.13505,24.0403,8584,CH3,v2,
34337,20250119,73,Cs0.05MA0.1FA0.85PbI3.0,1.73,MACl,14.6,PEAI,0.517,,,Me-4PACz,0.198,DMACPA,0.132,,,,,,,1000,10,5000,35,15,200,110,15,CF3-PEAI,1.9,,,,,,,4500.0,32.0,10.0,110.0,100.0,4.0,19.2178,70.8246,1.1055,24.5448,8585,CH1,v2,
34344,20250119,73,Cs0.05MA0.1FA0.85PbI3.0,1.73,MACl,14.6,PEAI,0.517,,,Me-4PACz,0.198,DMACPA,0.132,,,,,,,1000,10,5000,35,15,200,110,15,PDADI,1.0,,,,,,,4500.0,31.0,15.0,90.0,100.0,3.0,20.9425,74.862,1.1509,24.3068,8586,CH4,v2,
34348,20250119,73,Cs0.05MA0.1FA0.85PbI3.0,1.73,MACl,14.6,PEAI,0.517,,,Me-4PACz,0.198,DMACPA,0.132,,,,,,,1000,10,5000,35,15,200,110,15,PDADI,1.0,,,,,,,5000.0,38.0,7.0,150.0,100.0,4.0,21.209,76.7898,1.15399,23.9341,8587,CH4,v2,
34351,20250119,73,Cs0.05MA0.1FA0.85PbI3.0,1.73,MACl,14.6,PEAI,0.517,,,Me-4PACz,0.198,DMACPA,0.132,,,,,,,1000,10,5000,35,15,200,110,15,PDADI,1.0,,,,,,,4000.0,35.0,12.0,100.0,100.0,4.0,20.5549,75.0122,1.15351,23.7554,8588,CH3,v2,
34356,20250119,73,Cs0.05MA0.1FA0.85PbI3.0,1.73,MACl,14.6,PEAI,0.517,,,Me-4PACz,0.198,DMACPA,0.132,,,,,,,1000,10,5000,35,15,200,110,15,PDADI,1.0,,,,,,,4400.0,35.0,6.0,140.0,110.0,2.0,21.4563,78.0946,1.1461,23.9723,8589,CH4,v2,
34359,20250119,73,Cs0.05MA0.1FA0.85PbI3.0,1.73,MACl,14.6,PEAI,0.517,,,Me-4PACz,0.198,DMACPA,0.132,,,,,,,1000,10,5000,35,15,200,110,15,PDADI,1.4,,,,,,,4800.0,31.0,10.0,110.0,110.0,2.0,21.3978,76.4577,1.16695,23.9825,8590,CH3,v2,
34363,20250119,73,Cs0.05MA0.1FA0.85PbI3.0,1.73,MACl,14.6,PEAI,0.517,,,Me-4PACz,0.198,DMACPA,0.132,,,,,,,1000,10,5000,35,15,200,110,15,PDADI,1.4,,,,,,,5000.0,30.0,7.0,120.0,100.0,3.0,19.0376,71.9825,1.16054,22.7891,8591,CH3,v2,
34367,20250119,73,Cs0.05MA0.1FA0.85PbI3.0,1.73,MACl,14.6,PEAI,0.517,,,Me-4PACz,0.198,DMACPA,0.132,,,,,,,1000,10,5000,35,15,200,110,15,PDADI,1.4,,,,,,,5000.0,30.0,14.0,120.0,100.0,5.0,20.294,74.2702,1.17233,23.308,8592,CH3,v2,
34370,20250119,73,Cs0.05MA0.1FA0.85PbI3.0,1.73,MACl,14.6,PEAI,0.517,,,Me-4PACz,0.198,DMACPA,0.132,,,,,,,1000,10,5000,35,15,200,110,15,PDADI,1.4,,,,,,,4500.0,32.0,9.0,150.0,120.0,4.0,20.1728,74.0576,1.15585,23.5665,8593,CH2,v2,
34376,20250119,73,Cs0.05MA0.1FA0.85PbI3.0,1.73,MACl,14.6,PEAI,0.517,,,Me-4PACz,0.198,DMACPA,0.132,,,,,,,1000,10,5000,35,15,200,110,15,PDADI,1.4,,,,,,,5200.0,30.0,7.0,120.0,100.0,3.0,18.9011,72.901,1.14049,22.7332,8594,CH4,v2,
34379,20250119,73,Cs0.05MA0.1FA0.85PbI3.0,1.73,MACl,14.6,PEAI,0.517,,,Me-4PACz,0.198,DMACPA,0.132,,,,,,,1000,10,5000,35,15,200,110,15,PDADI,1.4,,,,,,,5100.0,28.0,12.0,120.0,110.0,3.0,20.3289,76.2382,1.14624,23.263,8595,CH3,v2,
34383,20250119,73,Cs0.05MA0.1FA0.85PbI3.0,1.73,MACl,14.6,PEAI,0.517,,,Me-4PACz,0.198,DMACPA,0.132,,,,,,,1000,10,5000,35,15,200,110,15,PDADI,1.4,,,,,,,4800.0,31.0,10.0,100.0,100.0,4.0,18.3478,70.8639,1.1467,22.5793,8596,CH3,v2,
34388,20250119,73,Cs0.05MA0.1FA0.85PbI3.0,1.73,MACl,14.6,PEAI,0.517,,,Me-4PACz,0.198,DMACPA,0.132,,,,,,,1000,10,5000,35,15,200,110,15,PDADI,1.4,,,,,,,4900.0,30.0,14.0,120.0,100.0,5.0,20.3565,72.874,1.16393,23.9997,8597,CH4,v2,
34389,20250119,73,Cs0.05MA0.1FA0.85PbI3.0,1.73,MACl,14.6,PEAI,0.517,,,Me-4PACz,0.198,DMACPA,0.132,,,,,,,1000,10,5000,35,15,200,110,15,PDADI,1.9,,,,,,,5000.0,30.0,11.0,100.0,100.0,7.0,17.759,70.3916,1.15688,21.8076,8598,CH1,v2,
34395,20250119,73,Cs0.05MA0.1FA0.85PbI3.0,1.73,MACl,14.6,PEAI,0.517,,,Me-4PACz,0.198,DMACPA,0.132,,,,,,,1000,10,5000,35,15,200,110,15,PDADI,1.9,,,,,,,4800.0,31.0,12.0,120.0,105.0,5.0,19.4013,73.901,1.15455,22.7388,8599,CH3,v2,
34397,20250119,73,Cs0.05MA0.1FA0.85PbI3.0,1.73,MACl,14.6,PEAI,0.517,,,Me-4PACz,0.198,DMACPA,0.132,,,,,,,1000,10,5000,35,15,200,110,15,PDADI,1.9,,,,,,,4500.0,32.0,10.0,110.0,100.0,4.0,14.6453,61.9851,1.16029,20.3631,8600,CH1,v2,
34404,20250120,74,Cs0.1FA0.9PbI2.8Br0.2,1.5,MACl,3.5,PACl,12.0,,,MeO-4PADBC,0.11,py3,0.22,,,,,,,1000,10,4700,35,8,200,115,30,PEAI,0.5,,,,,,,4000.0,27.0,9.0,100.0,120.0,8.0,20.2019,75.682,1.12345,23.7601,8601,CH4,v2,
34407,20250120,74,Cs0.1FA0.9PbI2.8Br0.2,1.5,MACl,3.5,PACl,12.0,,,MeO-4PADBC,0.11,py3,0.22,,,,,,,1000,10,4700,35,8,200,115,30,PEAI,0.5,,,,,,,5100.0,20.0,7.0,90.0,120.0,7.0,16.9509,69.3248,1.10299,22.1683,8602,CH3,v2,
34409,20250120,74,Cs0.1FA0.9PbI2.8Br0.2,1.5,MACl,3.5,PACl,12.0,,,MeO-4PADBC,0.11,py3,0.22,,,,,,,1000,10,4700,35,8,200,115,30,PEAI,0.5,,,,,,,4200.0,28.0,10.0,120.0,100.0,6.0,19.2985,74.4828,1.09424,23.6787,8603,CH1,v2,
34416,20250120,74,Cs0.1FA0.9PbI2.8Br0.2,1.5,MACl,3.5,PACl,12.0,,,MeO-4PADBC,0.11,py3,0.22,,,,,,,1000,10,4700,35,8,200,115,30,PEAI,1.0,,,,,,,5100.0,20.0,12.0,120.0,120.0,3.0,17.9915,72.5138,1.0985,22.5863,8604,CH4,v2,
34419,20250120,74,Cs0.1FA0.9PbI2.8Br0.2,1.5,MACl,3.5,PACl,12.0,,,MeO-4PADBC,0.11,py3,0.22,,,,,,,1000,10,4700,35,8,200,115,30,PEAI,1.0,,,,,,,4200.0,30.0,10.0,100.0,100.0,10.0,17.8249,72.5763,1.08924,22.548,8605,CH3,v2,
34423,20250120,74,Cs0.1FA0.9PbI2.8Br0.2,1.5,MACl,3.5,PACl,12.0,,,MeO-4PADBC,0.11,py3,0.22,,,,,,,1000,10,4700,35,8,200,115,30,PEAI,1.0,,,,,,,2500.0,25.0,10.0,120.0,100.0,4.0,19.5871,76.9883,1.10185,23.0899,8606,CH3,v2,
34428,20250120,74,Cs0.1FA0.9PbI2.8Br0.2,1.5,MACl,3.5,PACl,12.0,,,MeO-4PADBC,0.11,py3,0.22,,,,,,,1000,10,4700,35,8,200,115,30,PEAI,1.0,,,,,,,4900.0,20.0,7.0,120.0,120.0,3.0,18.2638,72.1259,1.1018,22.9825,8607,CH4,v2,
34431,20250120,74,Cs0.1FA0.9PbI2.8Br0.2,1.5,MACl,3.5,PACl,12.0,,,MeO-4PADBC,0.11,py3,0.22,,,,,,,1000,10,4700,35,8,200,115,30,PEAI,1.0,,,,,,,4900.0,25.0,12.0,100.0,100.0,7.0,19.4232,74.1199,1.09697,23.8887,8608,CH3,v2,
34433,20250120,74,Cs0.1FA0.9PbI2.8Br0.2,1.5,MACl,3.5,PACl,12.0,,,MeO-4PADBC,0.11,py3,0.22,,,,,,,1000,10,4700,35,8,200,115,30,PEAI,1.0,,,,,,,4100.0,28.0,13.0,120.0,120.0,9.0,18.6271,70.0669,1.08521,24.4973,8609,CH1,v2,
34444,20250120,74,Cs0.1FA0.9PbI2.8Br0.2,1.5,MACl,3.5,PACl,12.0,,,MeO-4PADBC,0.11,py3,0.22,,,,,,,1000,10,4700,35,8,200,115,30,PEAI,1.0,,,,,,,5100.0,22.0,11.0,140.0,120.0,3.0,17.7976,67.5151,1.09103,24.1614,8611,CH4,v2,
34448,20250120,74,Cs0.1FA0.9PbI2.8Br0.2,1.5,MACl,3.5,PACl,12.0,,,MeO-4PADBC,0.11,py3,0.22,,,,,,,1000,10,4700,35,8,200,115,30,PEAI,1.0,,,,,,,2200.0,30.0,13.0,120.0,100.0,4.0,18.6395,76.5912,1.09855,22.1531,8612,CH4,v2,
34451,20250120,74,Cs0.1FA0.9PbI2.8Br0.2,1.5,MACl,3.5,PACl,12.0,,,MeO-4PADBC,0.11,py3,0.22,,,,,,,1000,10,4700,35,8,200,115,30,PEAI,1.0,,,,,,,4900.0,25.0,11.0,150.0,110.0,3.0,20.1407,76.2147,1.10338,23.9502,8613,CH3,v2,
34459,20250120,74,Cs0.1FA0.9PbI2.8Br0.2,1.5,MACl,3.5,PACl,12.0,,,MeO-4PADBC,0.11,py3,0.22,,,,,,,1000,10,4700,35,8,200,115,30,PEAI,1.0,,,,,,,4800.0,25.0,12.0,120.0,110.0,3.0,18.8121,75.5716,1.1018,22.5931,8615,CH3,v2,
34465,20250120,74,Cs0.1FA0.9PbI2.8Br0.2,1.5,MACl,3.5,PACl,12.0,,,MeO-4PADBC,0.11,py3,0.22,,,,,,,1000,10,4700,35,8,200,115,30,PEAI,1.4,,,,,,,5000.0,25.0,9.0,130.0,100.0,3.0,20.9971,76.6307,1.11057,24.6723,8617,CH1,v2,
34478,20250120,74,Cs0.1FA0.9PbI2.8Br0.2,1.5,MACl,3.5,PACl,12.0,,,MeO-4PADBC,0.11,py3,0.22,,,,,,,1000,10,4700,35,8,200,115,30,PEAI,1.9,,,,,,,5100.0,30.0,8.0,170.0,110.0,9.0,19.958,75.6306,1.10245,23.9364,8620,CH2,v2,
34481,20250120,74,Cs0.05MA0.16FA0.79PbI2.9Br0.1,1.73,MACl,7.0,PMACl,0.7,,,py3,0.083,DMACPA,0.248,,,,,,,1000,15,5000,30,10,180,105,30,PEAI,0.25,,,,,,,5900.0,20.0,12.0,150.0,120.0,8.0,20.2834,75.8242,1.09364,24.46,8621,CH1,v2,
34485,20250120,74,Cs0.05MA0.16FA0.79PbI2.9Br0.1,1.73,MACl,7.0,PMACl,0.7,,,py3,0.083,DMACPA,0.248,,,,,,,1000,15,5000,30,10,180,105,30,PEAI,0.25,,,,,,,6000.0,30.0,15.0,130.0,120.0,7.0,17.7031,67.3092,1.06611,24.6704,8622,CH1,v2,
34489,20250120,74,Cs0.05MA0.16FA0.79PbI2.9Br0.1,1.73,MACl,7.0,PMACl,0.7,,,py3,0.083,DMACPA,0.248,,,,,,,1000,15,5000,30,10,180,105,30,PEAI,0.5,,,,,,,4500.0,24.0,12.0,120.0,120.0,5.0,20.5914,78.2503,1.0791,24.3859,8623,CH1,v2,
34495,20250120,74,Cs0.05MA0.16FA0.79PbI2.9Br0.1,1.73,MACl,7.0,PMACl,0.7,,,py3,0.083,DMACPA,0.248,,,,,,,1000,15,5000,30,10,180,105,30,PEAI,0.5,,,,,,,4000.0,21.0,10.0,150.0,100.0,4.0,20.3547,77.2843,1.107,23.7916,8624,CH3,v2,
34497,20250120,74,Cs0.05MA0.16FA0.79PbI2.9Br0.1,1.73,MACl,7.0,PMACl,0.7,,,py3,0.083,DMACPA,0.248,,,,,,,1000,15,5000,30,10,180,105,30,PEAI,0.5,,,,,,,4000.0,22.0,10.0,120.0,100.0,4.0,21.3912,78.0985,1.09473,25.0198,8625,CH1,v2,
34503,20250120,74,Cs0.05MA0.16FA0.79PbI2.9Br0.1,1.73,MACl,7.0,PMACl,0.7,,,py3,0.083,DMACPA,0.248,,,,,,,1000,15,5000,30,10,180,105,30,PEAI,0.625,,,,,,,2100.0,30.0,13.0,150.0,100.0,3.0,21.4093,74.2661,1.10549,26.077,8626,CH3,v2,
34509,20250120,74,Cs0.05MA0.16FA0.79PbI2.9Br0.1,1.73,MACl,7.0,PMACl,0.7,,,py3,0.083,DMACPA,0.248,,,,,,,1000,15,5000,30,10,180,105,30,PEAI,0.625,,,,,,,4000.0,30.0,12.0,100.0,100.0,15.0,19.7899,74.9118,1.10424,23.9239,8628,CH1,v2,
34516,20250120,74,Cs0.05MA0.16FA0.79PbI2.9Br0.1,1.73,MACl,7.0,PMACl,0.7,,,py3,0.083,DMACPA,0.248,,,,,,,1000,15,5000,30,10,180,105,30,PEAI,0.625,,,,,,,4000.0,30.0,12.0,100.0,100.0,12.0,12.592,50.5984,1.06523,23.3623,8629,CH4,v2,
34519,20250120,74,Cs0.05MA0.16FA0.79PbI2.9Br0.1,1.73,MACl,7.0,PMACl,0.7,,,py3,0.083,DMACPA,0.248,,,,,,,1000,15,5000,30,10,180,105,30,PEAI,0.625,,,,,,,4000.0,30.0,15.0,100.0,100.0,12.0,20.966,75.9596,1.10635,24.9483,8630,CH3,v2,
34523,20250120,74,Cs0.05MA0.16FA0.79PbI2.9Br0.1,1.73,MACl,7.0,PMACl,0.7,,,py3,0.083,DMACPA,0.248,,,,,,,1000,15,5000,30,10,180,105,30,PEAI,0.8,,,,,,,4900.0,23.0,5.0,130.0,110.0,3.0,21.0589,76.7265,1.11629,24.5873,8631,CH3,v2,
34525,20250120,74,Cs0.05MA0.16FA0.79PbI2.9Br0.1,1.73,MACl,7.0,PMACl,0.7,,,py3,0.083,DMACPA,0.248,,,,,,,1000,15,5000,30,10,180,105,30,PEAI,0.8,,,,,,,4800.0,26.0,6.0,130.0,115.0,4.0,20.2731,75.1872,1.09879,24.5393,8632,CH1,v2,
34531,20250120,74,Cs0.05MA0.16FA0.79PbI2.9Br0.1,1.73,MACl,7.0,PMACl,0.7,,,py3,0.083,DMACPA,0.248,,,,,,,1000,15,5000,30,10,180,105,30,PEAI,1.0,,,,,,,4600.0,26.0,9.0,120.0,115.0,3.0,20.8632,75.7018,1.11272,24.7678,8633,CH3,v2,
34536,20250120,74,Cs0.05MA0.16FA0.79PbI2.9Br0.1,1.73,MACl,7.0,PMACl,0.7,,,py3,0.083,DMACPA,0.248,,,,,,,1000,15,5000,30,10,180,105,30,PEAI,1.0,,,,,,,4900.0,20.0,10.0,100.0,100.0,3.0,20.379,76.3202,1.11727,23.8993,8634,CH4,v2,
34537,20250120,74,Cs0.05MA0.16FA0.79PbI2.9Br0.1,1.73,MACl,7.0,PMACl,0.7,,,py3,0.083,DMACPA,0.248,,,,,,,1000,15,5000,30,10,180,105,30,PEAI,1.0,,,,,,,4600.0,27.0,11.0,110.0,110.0,6.0,20.1581,80.3786,1.00715,24.901,8635,CH1,v2,
34543,20250120,74,Cs0.05MA0.16FA0.79PbI2.9Br0.1,1.73,MACl,7.0,PMACl,0.7,,,py3,0.083,DMACPA,0.248,,,,,,,1000,15,5000,30,10,180,105,30,PEAI,1.0,,,,,,,4500.0,28.0,12.0,110.0,110.0,7.0,20.9438,77.0175,1.08522,25.0581,8636,CH3,v2,
34547,20250120,74,Cs0.05MA0.16FA0.79PbI2.9Br0.1,1.73,MACl,7.0,PMACl,0.7,,,py3,0.083,DMACPA,0.248,,,,,,,1000,15,5000,30,10,180,105,30,PEAI,1.0,,,,,,,4500.0,28.0,12.0,110.0,110.0,4.0,20.1191,74.9433,1.10734,24.2434,8637,CH3,v2,
34549,20250120,74,Cs0.05MA0.16FA0.79PbI2.9Br0.1,1.73,MACl,7.0,PMACl,0.7,,,py3,0.083,DMACPA,0.248,,,,,,,1000,15,5000,30,10,180,105,30,PEAI,1.4,,,,,,,4100.0,25.0,9.0,100.0,100.0,7.0,20.4545,74.6597,1.13072,24.2297,8638,CH1,v2,
34555,20250120,74,Cs0.05MA0.16FA0.79PbI2.9Br0.1,1.73,MACl,7.0,PMACl,0.7,,,py3,0.083,DMACPA,0.248,,,,,,,1000,15,5000,30,10,180,105,30,PEAI,1.4,,,,,,,4600.0,30.0,7.0,120.0,110.0,4.0,21.0924,75.2841,1.11415,25.1465,8639,CH3,v2,
34559,20250120,74,Cs0.05MA0.16FA0.79PbI2.9Br0.1,1.73,MACl,7.0,PMACl,0.7,,,py3,0.083,DMACPA,0.248,,,,,,,1000,15,5000,30,10,180,105,30,PEAI,1.4,,,,,,,4500.0,35.0,8.0,110.0,110.0,5.0,21.1026,76.1141,1.12346,24.6782,8640,CH3,v2,
34563,20250120,74,Cs0.05MA0.1FA0.85PbI3.0,1.73,MACl,14.6,PEAI,0.517,,,py3,0.248,4PACz,0.083,,,,,,,1000,10,5000,30,15,200,100,20,PDADI,1.0,,,,,,,4300.0,30.0,6.0,140.0,110.0,2.0,17.2376,69.0632,1.15143,21.6766,8641,CH3,v2,
34568,20250120,74,Cs0.05MA0.1FA0.85PbI3.0,1.73,MACl,14.6,PEAI,0.517,,,py3,0.248,4PACz,0.083,,,,,,,1000,10,5000,30,15,200,100,20,PDADI,1.0,,,,,,,4900.0,35.0,7.0,150.0,100.0,4.0,17.7422,69.965,1.15353,21.9835,8642,CH4,v2,
34572,20250120,74,Cs0.05MA0.1FA0.85PbI3.0,1.73,MACl,14.6,PEAI,0.517,,,py3,0.248,4PACz,0.083,,,,,,,1000,10,5000,30,15,200,100,20,PDADI,1.0,,,,,,,4600.0,30.0,15.0,90.0,100.0,3.0,17.2298,68.1704,1.1511,21.9569,8643,CH4,v2,
34576,20250120,74,Cs0.05MA0.1FA0.85PbI3.0,1.73,MACl,14.6,PEAI,0.517,,,py3,0.248,4PACz,0.083,,,,,,,1000,10,5000,30,15,200,100,20,PDADI,1.0,,,,,,,4100.0,30.0,12.0,100.0,100.0,4.0,18.6296,68.6875,1.14489,23.6899,8644,CH4,v2,
34580,20250120,74,Cs0.05MA0.1FA0.85PbI3.0,1.73,MACl,14.6,PEAI,0.517,,,py3,0.248,4PACz,0.083,,,,,,,1000,10,5000,30,15,200,100,20,PDADI,1.4,,,,,,,4700.0,29.0,10.0,110.0,110.0,2.0,14.3603,64.6283,1.15081,19.308,8645,CH4,v2,
34581,20250120,74,Cs0.05MA0.1FA0.85PbI3.0,1.73,MACl,14.6,PEAI,0.517,,,py3,0.248,4PACz,0.083,,,,,,,1000,10,5000,30,15,200,100,20,PEACl,1.0,,,,,,,4100.0,30.0,12.0,100.0,100.0,4.0,22.4808,78.39,1.14177,25.1173,8646,CH1,v2,
