Repository: MI-Materials-Intelligence/Recipe-Language-Model

# Learning Layer

## Overview

In the learning layer, the formulas and parameters are encoded and then tokenised into recipes as inputs. Through atomic skills of data extraction, cleaning, and matching, these data are organised into standardised datasets, providing the basis for RLM training and iterative recipe refinement.

Key Atomic Skills:
- **Cleaning**: Preprocessing and outlier cleaning
- **Matching**: Matching data pairs based on variables
- **Extraction**: Data extraction from robotic boxes

File: seven_ai_layers_robotics/learning/data/data50764_from_db.csv (part 15 of 253)
No,date,rank,Formula PVK,Concentration PVK,Formula Additive 1,Concentration Additive 1,Formula Additive 2,Concentration Additive 2,Formula Additive 3,Concentration Additive 3,Formula SAM 1,Concentration SAM 1,Formula SAM 2,Concentration SAM 2,Formula SAM 3,Concentration SAM 3,Spin Coating Speed SAM,Spin Coating Time SAM,Annealed Temperature SAM,Annealed Time SAM,Spin Coating Speed PVK 1,Spin Coating Time PVK 1,Spin Coating Speed PVK 2,Spin Coating Time PVK 2,Antisolvent Dropping Timing,Antisolvent Volume,Annealed Temperature PVK,Annealed Time PVK,Formula Passivator 1,Concentration Passivator 1,Formula Passivator 2,Concentration Passivator 2,Formula Passivator 3,Concentration Passivator 3,Formula Passivator 4,Concentration Passivator 4,Spin Coating Speed Passivator,Spin Coating Time Passivator,Passivator Dropping Timing,Passivator Volume,Annealed Temperature Passivator,Annealed Time Passivator,PCE,FF,Voc,Jsc,Product,Channel,From,upload_time
3731,20240927,10,Cs0.05MA0.1FA0.85PbI2.7Br0.3,1.36,,,,,,,,,,,,,,,,,1000,10,5000,30,10,120,100,20,,,,,,,,,,,,,,,9.6162,59.673,1.0813,14.904,933,CH3,v0,
3732,20240927,10,Cs0.05MA0.1FA0.85PbI2.7Br0.3,1.36,,,,,,,,,,,,,,,,,1000,10,5000,30,10,120,100,20,,,,,,,,,,,,,,,6.9989,50.641,1.0851,12.737,933,CH4,v0,
3733,20240927,10,Cs0.05MA0.1FA0.85PbI2.7Br0.3,1.36,,,,,,,,,,,,,,,,,1000,10,5000,30,10,120,100,20,,,,,,,,,,,,,,,0.0,0.0,-0.067528,5.74e-06,934,CH1,v0,
3734,20240927,10,Cs0.05MA0.1FA0.85PbI2.7Br0.3,1.36,,,,,,,,,,,,,,,,,1000,10,5000,30,10,120,100,20,,,,,,,,,,,,,,,0.0,0.0,-0.067528,5.74e-06,934,CH2,v0,
3735,20240927,10,Cs0.05MA0.1FA0.85PbI2.7Br0.3,1.36,,,,,,,,,,,,,,,,,1000,10,5000,30,10,120,100,20,,,,,,,,,,,,,,,0.0,0.0,-0.075788,7.12e-05,934,CH3,v0,
3736,20240927,10,Cs0.05MA0.1FA0.85PbI2.7Br0.3,1.36,,,,,,,,,,,,,,,,,1000,10,5000,30,10,120,100,20,,,,,,,,,,,,,,,0.0,0.0,-0.037757,-5.84e-05,934,CH4,v0,
3737,20240927,10,Cs0.05MA0.12FA0.83PbI2.7Br0.3,1.73,,,,,,,,,,,,,,,,,1000,10,5000,30,10,120,100,20,,,,,,,,,,,,,,,0.089493,42.727,0.01797,11.655,935,CH1,v0,
3738,20240927,10,Cs0.05MA0.12FA0.83PbI2.7Br0.3,1.73,,,,,,,,,,,,,,,,,1000,10,5000,30,10,120,100,20,,,,,,,,,,,,,,,1.0278,23.89,0.23781,18.09,935,CH2,v0,
3739,20240927,10,Cs0.05MA0.12FA0.83PbI2.7Br0.3,1.73,,,,,,,,,,,,,,,,,1000,10,5000,30,10,120,100,20,,,,,,,,,,,,,,,0.12064,21.34,0.037609,15.031,935,CH3,v0,
3740,20240927,10,Cs0.05MA0.12FA0.83PbI2.7Br0.3,1.73,,,,,,,,,,,,,,,,,1000,10,5000,30,10,120,100,20,,,,,,,,,,,,,,,0.12064,21.34,0.037609,15.031,935,CH4,v0,
3741,20240927,10,Cs0.05MA0.12FA0.83PbI2.7Br0.3,1.73,,,,,,,,,,,,,,,,,1000,10,5000,30,10,120,100,20,,,,,,,,,,,,,,,0.14208,105.35,0.012545,10.75,936,CH1,v0,
3742,20240927,10,Cs0.05MA0.12FA0.83PbI2.7Br0.3,1.73,,,,,,,,,,,,,,,,,1000,10,5000,30,10,120,100,20,,,,,,,,,,,,,,,2.5289,29.242,0.46439,18.623,936,CH2,v0,
3743,20240927,10,Cs0.05MA0.12FA0.83PbI2.7Br0.3,1.73,,,,,,,,,,,,,,,,,1000,10,5000,30,10,120,100,20,,,,,,,,,,,,,,,4.7555,31.761,0.80104,18.691,936,CH3,v0,
3744,20240927,10,Cs0.05MA0.12FA0.83PbI2.7Br0.3,1.73,,,,,,,,,,,,,,,,,1000,10,5000,30,10,120,100,20,,,,,,,,,,,,,,,0.1247,17.156,0.046985,15.469,936,CH4,v0,
3745,20240927,10,Cs0.05MA0.12FA0.83PbI2.7Br0.3,1.73,,,,,,,,,,,,,,,,,1000,10,5000,30,10,120,100,20,,,,,,,,,,,,,,,0.70854,25.296,0.16656,16.817,937,CH1,v0,
3746,20240927,10,Cs0.05MA0.12FA0.83PbI2.7Br0.3,1.73,,,,,,,,,,,,,,,,,1000,10,5000,30,10,120,100,20,,,,,,,,,,,,,,,6.1881,40.768,0.82048,18.5,937,CH2,v0,
3747,20240927,10,Cs0.05MA0.12FA0.83PbI2.7Br0.3,1.73,,,,,,,,,,,,,,,,,1000,10,5000,30,10,120,100,20,,,,,,,,,,,,,,,8.4428,49.85,0.92335,18.342,937,CH3,v0,
3748,20240927,10,Cs0.05MA0.12FA0.83PbI2.7Br0.3,1.73,,,,,,,,,,,,,,,,,1000,10,5000,30,10,120,100,20,,,,,,,,,,,,,,,1.2171,26.384,0.261,17.674,937,CH4,v0,
3749,20240927,10,Cs0.05MA0.12FA0.83PbI2.7Br0.3,1.73,,,,,,,,,,,,,,,,,1000,10,5000,30,10,120,100,20,,,,,,,,,,,,,,,0.672,25.804,0.1615,16.126,938,CH1,v0,
3750,20240927,10,Cs0.05MA0.12FA0.83PbI2.7Br0.3,1.73,,,,,,,,,,,,,,,,,1000,10,5000,30,10,120,100,20,,,,,,,,,,,,,,,9.3238,53.565,0.94272,18.464,938,CH2,v0,
3751,20240927,10,Cs0.05MA0.12FA0.83PbI2.7Br0.3,1.73,,,,,,,,,,,,,,,,,1000,10,5000,30,10,120,100,20,,,,,,,,,,,,,,,11.89,64.205,0.98992,18.708,938,CH3,v0,
3752,20240927,10,Cs0.05MA0.12FA0.83PbI2.7Br0.3,1.73,,,,,,,,,,,,,,,,,1000,10,5000,30,10,120,100,20,,,,,,,,,,,,,,,1.7549,28.422,0.36193,17.06,938,CH4,v0,
3753,20240927,10,Cs0.05MA0.12FA0.83PbI2.7Br0.3,1.73,,,,,,,,,,,,,,,,,1000,10,5000,30,10,120,100,20,,,,,,,,,,,,,,,1.7864,29.26,0.35695,17.104,939,CH1,v0,
3754,20240927,10,Cs0.05MA0.12FA0.83PbI2.7Br0.3,1.73,,,,,,,,,,,,,,,,,1000,10,5000,30,10,120,100,20,,,,,,,,,,,,,,,8.5958,53.859,0.85732,18.616,939,CH2,v0,
3755,20240927,10,Cs0.05MA0.12FA0.83PbI2.7Br0.3,1.73,,,,,,,,,,,,,,,,,1000,10,5000,30,10,120,100,20,,,,,,,,,,,,,,,10.231,60.83,0.91454,18.391,939,CH3,v0,
3756,20240927,10,Cs0.05MA0.12FA0.83PbI2.7Br0.3,1.73,,,,,,,,,,,,,,,,,1000,10,5000,30,10,120,100,20,,,,,,,,,,,,,,,2.3231,29.576,0.44108,17.808,939,CH4,v0,
3757,20240927,10,Cs0.05MA0.12FA0.83PbI2.7Br0.3,1.73,,,,,,,,,,,,,,,,,1000,10,5000,30,10,120,100,20,,,,,,,,,,,,,,,1.0672,27.998,0.23271,16.38,940,CH1,v0,
3758,20240927,10,Cs0.05MA0.12FA0.83PbI2.7Br0.3,1.73,,,,,,,,,,,,,,,,,1000,10,5000,30,10,120,100,20,,,,,,,,,,,,,,,10.459,59.606,0.96558,18.173,940,CH2,v0,
3759,20240927,10,Cs0.05MA0.12FA0.83PbI2.7Br0.3,1.73,,,,,,,,,,,,,,,,,1000,10,5000,30,10,120,100,20,,,,,,,,,,,,,,,11.923,65.265,0.99208,18.415,940,CH3,v0,
3760,20240927,10,Cs0.05MA0.12FA0.83PbI2.7Br0.3,1.73,,,,,,,,,,,,,,,,,1000,10,5000,30,10,120,100,20,,,,,,,,,,,,,,,2.5225,31.419,0.46836,17.142,940,CH4,v0,
3761,20240927,10,Cs0.05MA0.15FA0.8PbI2.7Br0.3,1.7,,,,,,,,,,,,,,,,,1000,10,5000,30,10,120,100,20,,,,,,,,,,,,,,,0.031392,955.53,0.001628,2.0174,941,CH1,v0,
3762,20240927,10,Cs0.05MA0.15FA0.8PbI2.7Br0.3,1.7,,,,,,,,,,,,,,,,,1000,10,5000,30,10,120,100,20,,,,,,,,,,,,,,,0.037517,572.33,0.002334,2.8088,941,CH2,v0,
3763,20240927,10,Cs0.05MA0.15FA0.8PbI2.7Br0.3,1.7,,,,,,,,,,,,,,,,,1000,10,5000,30,10,120,100,20,,,,,,,,,,,,,,,0.0,0.0,0.001374,4.2433,941,CH3,v0,
3764,20240927,10,Cs0.05MA0.15FA0.8PbI2.7Br0.3,1.7,,,,,,,,,,,,,,,,,1000,10,5000,30,10,120,100,20,,,,,,,,,,,,,,,0.0,0.0,1.269,4.1439,941,CH4,v0,
3765,20240927,10,Cs0.05MA0.15FA0.8PbI2.7Br0.3,1.7,,,,,,,,,,,,,,,,,1000,10,5000,30,10,120,100,20,,,,,,,,,,,,,,,0.54997,31.418,0.099224,17.642,942,CH1,v0,
3766,20240927,10,Cs0.05MA0.15FA0.8PbI2.7Br0.3,1.7,,,,,,,,,,,,,,,,,1000,10,5000,30,10,120,100,20,,,,,,,,,,,,,,,5.8745,34.944,0.87628,19.185,942,CH2,v0,
3767,20240927,10,Cs0.05MA0.15FA0.8PbI2.7Br0.3,1.7,,,,,,,,,,,,,,,,,1000,10,5000,30,10,120,100,20,,,,,,,,,,,,,,,0.0,0.0,0.38853,18.969,942,CH3,v0,
3768,20240927,10,Cs0.05MA0.15FA0.8PbI2.7Br0.3,1.7,,,,,,,,,,,,,,,,,1000,10,5000,30,10,120,100,20,,,,,,,,,,,,,,,0.072952,16.525,0.029142,15.149,942,CH4,v0,
3769,20240927,10,Cs0.05MA0.15FA0.8PbI2.7Br0.3,1.7,,,,,,,,,,,,,,,,,1000,10,5000,30,10,120,100,20,,,,,,,,,,,,,,,0.12652,35.319,0.031228,11.471,943,CH1,v0,
3770,20240927,10,Cs0.05MA0.15FA0.8PbI2.7Br0.3,1.7,,,,,,,,,,,,,,,,,1000,10,5000,30,10,120,100,20,,,,,,,,,,,,,,,0.24993,30.213,0.055003,15.039,943,CH2,v0,
3771,20240927,10,Cs0.05MA0.15FA0.8PbI2.7Br0.3,1.7,,,,,,,,,,,,,,,,,1000,10,5000,30,10,120,100,20,,,,,,,,,,,,,,,0.029211,170.61,0.002366,7.2354,943,CH3,v0,
3772,20240927,10,Cs0.05MA0.15FA0.8PbI2.7Br0.3,1.7,,,,,,,,,,,,,,,,,1000,10,5000,30,10,120,100,20,,,,,,,,,,,,,,,0.020127,127.84,0.002216,7.1056,943,CH4,v0,
3773,20240927,10,Cs0.05MA0.15FA0.8PbI2.7Br0.3,1.7,,,,,,,,,,,,,,,,,1000,10,5000,30,10,120,100,20,,,,,,,,,,,,,,,6.124,43.715,0.74725,18.748,944,CH1,v0,
3774,20240927,10,Cs0.05MA0.15FA0.8PbI2.7Br0.3,1.7,,,,,,,,,,,,,,,,,1000,10,5000,30,10,120,100,20,,,,,,,,,,,,,,,13.473,69.48,1.0,19.391,944,CH2,v0,
3775,20240927,10,Cs0.05MA0.15FA0.8PbI2.7Br0.3,1.7,,,,,,,,,,,,,,,,,1000,10,5000,30,10,120,100,20,,,,,,,,,,,,,,,10.355,57.134,0.95356,19.007,944,CH3,v0,
3776,20240927,10,Cs0.05MA0.15FA0.8PbI2.7Br0.3,1.7,,,,,,,,,,,,,,,,,1000,10,5000,30,10,120,100,20,,,,,,,,,,,,,,,2.1952,33.162,0.37697,17.56,944,CH4,v0,
3777,20240927,10,Cs0.05MA0.15FA0.8PbI2.7Br0.3,1.7,,,,,,,,,,,,,,,,,1000,10,5000,30,10,120,100,20,,,,,,,,,,,,,,,0.33471,28.655,0.084896,13.759,945,CH1,v0,
3778,20240927,10,Cs0.05MA0.15FA0.8PbI2.7Br0.3,1.7,,,,,,,,,,,,,,,,,1000,10,5000,30,10,120,100,20,,,,,,,,,,,,,,,0.87962,32.892,0.15105,17.704,945,CH2,v0,
3779,20240927,10,Cs0.05MA0.15FA0.8PbI2.7Br0.3,1.7,,,,,,,,,,,,,,,,,1000,10,5000,30,10,120,100,20,,,,,,,,,,,,,,,0.092891,393.38,0.002948,8.0107,945,CH3,v0,
3780,20240927,10,Cs0.05MA0.15FA0.8PbI2.7Br0.3,1.7,,,,,,,,,,,,,,,,,1000,10,5000,30,10,120,100,20,,,,,,,,,,,,,,,0.25902,1488.8,0.002482,7.0109,945,CH4,v0,
3781,20240927,10,Cs0.05MA0.15FA0.8PbI2.7Br0.3,1.7,,,,,,,,,,,,,,,,,1000,10,5000,30,10,120,100,20,,,,,,,,,,,,,,,7.4739,51.065,0.78372,18.675,946,CH1,v0,
3782,20240927,10,Cs0.05MA0.15FA0.8PbI2.7Br0.3,1.7,,,,,,,,,,,,,,,,,1000,10,5000,30,10,120,100,20,,,,,,,,,,,,,,,13.578,71.424,0.98404,19.318,946,CH2,v0,
3783,20240927,10,Cs0.05MA0.15FA0.8PbI2.7Br0.3,1.7,,,,,,,,,,,,,,,,,1000,10,5000,30,10,120,100,20,,,,,,,,,,,,,,,11.355,62.601,0.96073,18.88,946,CH3,v0,
3784,20240927,10,Cs0.05MA0.15FA0.8PbI2.7Br0.3,1.7,,,,,,,,,,,,,,,,,1000,10,5000,30,10,120,100,20,,,,,,,,,,,,,,,3.5572,38.733,0.51543,17.818,946,CH4,v0,
3785,20240927,10,Cs0.1FA0.9PbI2.7Br0.3,1.4,,,,,,,,,,,,,,,,,1000,10,5000,28,12,120,110,40,,,,,,,,,,,,,,,0.0,0.0,0.022322,12.274,947,CH1,v0,
3786,20240927,10,Cs0.1FA0.9PbI2.7Br0.3,1.4,,,,,,,,,,,,,,,,,1000,10,5000,28,12,120,110,40,,,,,,,,,,,,,,,0.6336,25.153,0.1473,17.101,947,CH2,v0,
3787,20240927,10,Cs0.1FA0.9PbI2.7Br0.3,1.4,,,,,,,,,,,,,,,,,1000,10,5000,28,12,120,110,40,,,,,,,,,,,,,,,0.27355,25.986,0.066388,15.857,947,CH3,v0,
3788,20240927,10,Cs0.1FA0.9PbI2.7Br0.3,1.4,,,,,,,,,,,,,,,,,1000,10,5000,28,12,120,110,40,,,,,,,,,,,,,,,0.058231,276.39,0.004257,4.949,947,CH4,v0,
3789,20240927,10,Cs0.1FA0.9PbI2.7Br0.3,1.4,,,,,,,,,,,,,,,,,1000,10,5000,28,12,120,110,40,,,,,,,,,,,,,,,0.04696,514.13,0.002675,3.4145,948,CH1,v0,
3790,20240927,10,Cs0.1FA0.9PbI2.7Br0.3,1.4,,,,,,,,,,,,,,,,,1000,10,5000,28,12,120,110,40,,,,,,,,,,,,,,,0.0,0.0,0.008045,6.9609,948,CH2,v0,
3791,20240927,10,Cs0.1FA0.9PbI2.7Br0.3,1.4,,,,,,,,,,,,,,,,,1000,10,5000,28,12,120,110,40,,,,,,,,,,,,,,,0.045566,111.54,0.005932,6.8875,948,CH3,v0,
3792,20240927,10,Cs0.1FA0.9PbI2.7Br0.3,1.4,,,,,,,,,,,,,,,,,1000,10,5000,28,12,120,110,40,,,,,,,,,,,,,,,0.060347,157.37,0.005748,6.6715,948,CH4,v0,
3793,20240927,10,Cs0.1FA0.9PbI2.7Br0.3,1.4,,,,,,,,,,,,,,,,,1000,10,5000,28,12,120,110,40,,,,,,,,,,,,,,,1.485,30.057,0.29079,16.99,949,CH1,v0,
3794,20240927,10,Cs0.1FA0.9PbI2.7Br0.3,1.4,,,,,,,,,,,,,,,,,1000,10,5000,28,12,120,110,40,,,,,,,,,,,,,,,1.485,30.057,0.29079,16.99,949,CH2,v0,
3795,20240927,10,Cs0.1FA0.9PbI2.7Br0.3,1.4,,,,,,,,,,,,,,,,,1000,10,5000,28,12,120,110,40,,,,,,,,,,,,,,,1.7121,26.826,0.35756,17.849,949,CH3,v0,
3796,20240927,10,Cs0.1FA0.9PbI2.7Br0.3,1.4,,,,,,,,,,,,,,,,,1000,10,5000,28,12,120,110,40,,,,,,,,,,,,,,,0.25874,27.872,0.067507,13.752,949,CH4,v0,
3797,20240927,10,Cs0.1FA0.9PbI2.7Br0.3,1.4,,,,,,,,,,,,,,,,,1000,10,5000,28,12,120,110,40,,,,,,,,,,,,,,,0.27294,25.805,0.078896,13.406,950,CH1,v0,
3798,20240927,10,Cs0.1FA0.9PbI2.7Br0.3,1.4,,,,,,,,,,,,,,,,,1000,10,5000,28,12,120,110,40,,,,,,,,,,,,,,,0.71692,26.558,0.16854,16.016,950,CH2,v0,
3799,20240927,10,Cs0.1FA0.9PbI2.7Br0.3,1.4,,,,,,,,,,,,,,,,,1000,10,5000,28,12,120,110,40,,,,,,,,,,,,,,,0.49654,24.369,0.12948,15.737,950,CH3,v0,
3800,20240927,10,Cs0.1FA0.9PbI2.7Br0.3,1.4,,,,,,,,,,,,,,,,,1000,10,5000,28,12,120,110,40,,,,,,,,,,,,,,,0.6238,26.581,0.15134,15.506,950,CH4,v0,
3801,20240927,10,Cs0.1FA0.9PbI2.7Br0.3,1.4,,,,,,,,,,,,,,,,,1000,10,5000,28,12,120,110,40,,,,,,,,,,,,,,,5.3859,36.968,0.78791,18.491,951,CH1,v0,
3802,20240927,10,Cs0.1FA0.9PbI2.7Br0.3,1.4,,,,,,,,,,,,,,,,,1000,10,5000,28,12,120,110,40,,,,,,,,,,,,,,,0.0,0.0,0.015576,13.22,951,CH2,v0,
3803,20240927,10,Cs0.1FA0.9PbI2.7Br0.3,1.4,,,,,,,,,,,,,,,,,1000,10,5000,28,12,120,110,40,,,,,,,,,,,,,,,0.15722,43.838,0.01109,32.339,951,CH3,v0,
3804,20240927,10,Cs0.1FA0.9PbI2.7Br0.3,1.4,,,,,,,,,,,,,,,,,1000,10,5000,28,12,120,110,40,,,,,,,,,,,,,,,0.17456,46.579,0.010323,36.302,951,CH4,v0,
3805,20240927,10,Cs0.1FA0.9PbI2.7Br0.3,1.4,,,,,,,,,,,,,,,,,1000,10,5000,28,12,120,110,40,,,,,,,,,,,,,,,0.44469,24.969,0.12838,13.873,952,CH1,v0,
3806,20240927,10,Cs0.1FA0.9PbI2.7Br0.3,1.4,,,,,,,,,,,,,,,,,1000,10,5000,28,12,120,110,40,,,,,,,,,,,,,,,1.132,27.431,0.25409,16.241,952,CH2,v0,
3807,20240927,10,Cs0.1FA0.9PbI2.7Br0.3,1.4,,,,,,,,,,,,,,,,,1000,10,5000,28,12,120,110,40,,,,,,,,,,,,,,,0.89043,26.256,0.21115,16.062,952,CH3,v0,
3808,20240927,10,Cs0.1FA0.9PbI2.7Br0.3,1.4,,,,,,,,,,,,,,,,,1000,10,5000,28,12,120,110,40,,,,,,,,,,,,,,,0.90715,25.692,0.2258,15.637,952,CH4,v0,
3809,20240927,10,Cs0.25MA0.5FA0.25PbI2.7Br0.3,1.5,,,,,,,,,,,,,,,,,1000,10,5000,40,10,120,115,20,,,,,,,,,,,,,,,0.013839,356.67,0.00157,2.4722,953,CH1,v0,
3810,20240927,10,Cs0.25MA0.5FA0.25PbI2.7Br0.3,1.5,,,,,,,,,,,,,,,,,1000,10,5000,40,10,120,115,20,,,,,,,,,,,,,,,0.17158,65.645,0.02038,12.825,953,CH2,v0,
3811,20240927,10,Cs0.25MA0.5FA0.25PbI2.7Br0.3,1.5,,,,,,,,,,,,,,,,,1000,10,5000,40,10,120,115,20,,,,,,,,,,,,,,,0.084816,35.703,0.018733,12.681,953,CH3,v0,
3812,20240927,10,Cs0.25MA0.5FA0.25PbI2.7Br0.3,1.5,,,,,,,,,,,,,,,,,1000,10,5000,40,10,120,115,20,,,,,,,,,,,,,,,0.084816,35.703,0.018733,12.681,953,CH4,v0,
3813,20240927,10,Cs0.25MA0.5FA0.25PbI2.7Br0.3,1.5,,,,,,,,,,,,,,,,,1000,10,5000,40,10,120,115,20,,,,,,,,,,,,,,,3.0541,30.265,0.65425,15.424,954,CH1,v0,
3814,20240927,10,Cs0.25MA0.5FA0.25PbI2.7Br0.3,1.5,,,,,,,,,,,,,,,,,1000,10,5000,40,10,120,115,20,,,,,,,,,,,,,,,5.4081,46.738,1.0689,10.826,954,CH2,v0,
3815,20240927,10,Cs0.25MA0.5FA0.25PbI2.7Br0.3,1.5,,,,,,,,,,,,,,,,,1000,10,5000,40,10,120,115,20,,,,,,,,,,,,,,,3.7329,32.112,0.95248,12.205,954,CH3,v0,
3816,20240927,10,Cs0.25MA0.5FA0.25PbI2.7Br0.3,1.5,,,,,,,,,,,,,,,,,1000,10,5000,40,10,120,115,20,,,,,,,,,,,,,,,7.7442,54.834,1.0718,13.177,954,CH4,v0,
3817,20240927,10,Cs0.25MA0.5FA0.25PbI2.7Br0.3,1.5,,,,,,,,,,,,,,,,,1000,10,5000,40,10,120,115,20,,,,,,,,,,,,,,,0.066295,62.307,0.011657,9.1278,955,CH1,v0,
3818,20240927,10,Cs0.25MA0.5FA0.25PbI2.7Br0.3,1.5,,,,,,,,,,,,,,,,,1000,10,5000,40,10,120,115,20,,,,,,,,,,,,,,,0.43068,25.747,0.10296,16.246,955,CH2,v0,
3819,20240927,10,Cs0.25MA0.5FA0.25PbI2.7Br0.3,1.5,,,,,,,,,,,,,,,,,1000,10,5000,40,10,120,115,20,,,,,,,,,,,,,,,0.34857,23.351,0.091569,16.302,955,CH3,v0,
3820,20240927,10,Cs0.25MA0.5FA0.25PbI2.7Br0.3,1.5,,,,,,,,,,,,,,,,,1000,10,5000,40,10,120,115,20,,,,,,,,,,,,,,,0.15381,114.86,0.013575,9.864,955,CH4,v0,
3821,20240927,10,Cs0.25MA0.5FA0.25PbI2.7Br0.3,1.5,,,,,,,,,,,,,,,,,1000,10,5000,40,10,120,115,20,,,,,,,,,,,,,,,11.173,63.176,1.0756,16.442,956,CH1,v0,
3822,20240927,10,Cs0.25MA0.5FA0.25PbI2.7Br0.3,1.5,,,,,,,,,,,,,,,,,1000,10,5000,40,10,120,115,20,,,,,,,,,,,,,,,4.9627,44.877,1.0526,10.506,956,CH2,v0,
3823,20240927,10,Cs0.25MA0.5FA0.25PbI2.7Br0.3,1.5,,,,,,,,,,,,,,,,,1000,10,5000,40,10,120,115,20,,,,,,,,,,,,,,,5.5088,46.815,1.0516,11.19,956,CH3,v0,
3824,20240927,10,Cs0.25MA0.5FA0.25PbI2.7Br0.3,1.5,,,,,,,,,,,,,,,,,1000,10,5000,40,10,120,115,20,,,,,,,,,,,,,,,6.2292,49.053,1.056,12.025,956,CH4,v0,
3825,20240927,10,Cs0.25MA0.5FA0.25PbI2.7Br0.3,1.5,,,,,,,,,,,,,,,,,1000,10,5000,40,10,120,115,20,,,,,,,,,,,,,,,0.092764,26.926,0.028586,12.052,957,CH1,v0,
3826,20240927,10,Cs0.25MA0.5FA0.25PbI2.7Br0.3,1.5,,,,,,,,,,,,,,,,,1000,10,5000,40,10,120,115,20,,,,,,,,,,,,,,,1.0335,24.423,0.24395,17.347,957,CH2,v0,
3827,20240927,10,Cs0.25MA0.5FA0.25PbI2.7Br0.3,1.5,,,,,,,,,,,,,,,,,1000,10,5000,40,10,120,115,20,,,,,,,,,,,,,,,0.89782,24.829,0.21165,17.085,957,CH3,v0,
3828,20240927,10,Cs0.25MA0.5FA0.25PbI2.7Br0.3,1.5,,,,,,,,,,,,,,,,,1000,10,5000,40,10,120,115,20,,,,,,,,,,,,,,,0.13885,31.692,0.034299,12.774,957,CH4,v0,
3829,20240927,10,Cs0.25MA0.5FA0.25PbI2.7Br0.3,1.5,,,,,,,,,,,,,,,,,1000,10,5000,40,10,120,115,20,,,,,,,,,,,,,,,10.764,64.061,1.0851,15.484,958,CH1,v0,
3830,20240927,10,Cs0.25MA0.5FA0.25PbI2.7Br0.3,1.5,,,,,,,,,,,,,,,,,1000,10,5000,40,10,120,115,20,,,,,,,,,,,,,,,5.575,46.636,1.0754,11.116,958,CH2,v0,
3831,20240927,10,Cs0.25MA0.5FA0.25PbI2.7Br0.3,1.5,,,,,,,,,,,,,,,,,1000,10,5000,40,10,120,115,20,,,,,,,,,,,,,,,6.485,50.224,1.0729,12.035,958,CH3,v0,
3832,20240927,10,Cs0.25MA0.5FA0.25PbI2.7Br0.3,1.5,,,,,,,,,,,,,,,,,1000,10,5000,40,10,120,115,20,,,,,,,,,,,,,,,7.3394,53.206,1.074,12.844,958,CH4,v0,
3833,20240927,10,Cs0.3MA0.16FA0.54PbI2.7Br0.3,1.48,,,,,,,,,,,,,,,,,1000,10,5000,30,10,120,120,40,,,,,,,,,,,,,,,11.848,60.236,1.0897,18.05,959,CH1,v0,
3834,20240927,10,Cs0.3MA0.16FA0.54PbI2.7Br0.3,1.48,,,,,,,,,,,,,,,,,1000,10,5000,30,10,120,120,40,,,,,,,,,,,,,,,14.439,71.368,1.085,18.647,959,CH2,v0,
3835,20240927,10,Cs0.3MA0.16FA0.54PbI2.7Br0.3,1.48,,,,,,,,,,,,,,,,,1000,10,5000,30,10,120,120,40,,,,,,,,,,,,,,,13.984,70.836,1.0776,18.321,959,CH3,v0,
3836,20240927,10,Cs0.3MA0.16FA0.54PbI2.7Br0.3,1.48,,,,,,,,,,,,,,,,,1000,10,5000,30,10,120,120,40,,,,,,,,,,,,,,,11.243,57.792,1.0615,18.326,959,CH4,v0,
3837,20240927,10,Cs0.3MA0.16FA0.54PbI2.7Br0.3,1.48,,,,,,,,,,,,,,,,,1000,10,5000,30,10,120,120,40,,,,,,,,,,,,,,,12.579,64.071,1.0992,17.861,960,CH1,v0,
3838,20240927,10,Cs0.3MA0.16FA0.54PbI2.7Br0.3,1.48,,,,,,,,,,,,,,,,,1000,10,5000,30,10,120,120,40,,,,,,,,,,,,,,,13.375,67.09,1.095,18.206,960,CH2,v0,
3839,20240927,10,Cs0.3MA0.16FA0.54PbI2.7Br0.3,1.48,,,,,,,,,,,,,,,,,1000,10,5000,30,10,120,120,40,,,,,,,,,,,,,,,12.721,65.432,1.0902,17.833,960,CH3,v0,
3840,20240927,10,Cs0.3MA0.16FA0.54PbI2.7Br0.3,1.48,,,,,,,,,,,,,,,,,1000,10,5000,30,10,120,120,40,,,,,,,,,,,,,,,14.085,70.194,1.0902,18.405,960,CH4,v0,
3841,20240927,10,Cs0.3MA0.16FA0.54PbI2.7Br0.3,1.48,,,,,,,,,,,,,,,,,1000,10,5000,30,10,120,120,40,,,,,,,,,,,,,,,14.431,74.695,1.033,18.702,961,CH1,v0,
3842,20240927,10,Cs0.3MA0.16FA0.54PbI2.7Br0.3,1.48,,,,,,,,,,,,,,,,,1000,10,5000,30,10,120,120,40,,,,,,,,,,,,,,,14.943,77.074,1.0306,18.813,961,CH2,v0,
3843,20240927,10,Cs0.3MA0.16FA0.54PbI2.7Br0.3,1.48,,,,,,,,,,,,,,,,,1000,10,5000,30,10,120,120,40,,,,,,,,,,,,,,,13.592,70.766,1.0275,18.693,961,CH3,v0,
3844,20240927,10,Cs0.3MA0.16FA0.54PbI2.7Br0.3,1.48,,,,,,,,,,,,,,,,,1000,10,5000,30,10,120,120,40,,,,,,,,,,,,,,,15.531,79.48,1.0304,18.964,961,CH4,v0,
3845,20240927,10,Cs0.3MA0.16FA0.54PbI2.7Br0.3,1.48,,,,,,,,,,,,,,,,,1000,10,5000,30,10,120,120,40,,,,,,,,,,,,,,,14.328,75.973,1.0301,18.308,962,CH1,v0,
3846,20240927,10,Cs0.3MA0.16FA0.54PbI2.7Br0.3,1.48,,,,,,,,,,,,,,,,,1000,10,5000,30,10,120,120,40,,,,,,,,,,,,,,,14.868,76.821,1.0313,18.766,962,CH2,v0,
3847,20240927,10,Cs0.3MA0.16FA0.54PbI2.7Br0.3,1.48,,,,,,,,,,,,,,,,,1000,10,5000,30,10,120,120,40,,,,,,,,,,,,,,,14.822,77.987,1.0352,18.36,962,CH3,v0,
3848,20240927,10,Cs0.3MA0.16FA0.54PbI2.7Br0.3,1.48,,,,,,,,,,,,,,,,,1000,10,5000,30,10,120,120,40,,,,,,,,,,,,,,,15.953,80.864,1.0369,19.026,962,CH4,v0,
3849,20240927,10,Cs0.3MA0.16FA0.54PbI2.7Br0.3,1.48,,,,,,,,,,,,,,,,,1000,10,5000,30,10,120,120,40,,,,,,,,,,,,,,,0.71302,27.553,0.15474,16.724,963,CH1,v0,
3850,20240927,10,Cs0.3MA0.16FA0.54PbI2.7Br0.3,1.48,,,,,,,,,,,,,,,,,1000,10,5000,30,10,120,120,40,,,,,,,,,,,,,,,8.7261,50.088,0.91336,19.074,963,CH2,v0,
3851,20240927,10,Cs0.3MA0.16FA0.54PbI2.7Br0.3,1.48,,,,,,,,,,,,,,,,,1000,10,5000,30,10,120,120,40,,,,,,,,,,,,,,,6.5165,43.043,0.79781,18.976,963,CH3,v0,
3852,20240927,10,Cs0.3MA0.16FA0.54PbI2.7Br0.3,1.48,,,,,,,,,,,,,,,,,1000,10,5000,30,10,120,120,40,,,,,,,,,,,,,,,0.70012,26.543,0.16081,16.403,963,CH4,v0,
3853,20240927,10,Cs0.3MA0.16FA0.54PbI2.7Br0.3,1.48,,,,,,,,,,,,,,,,,1000,10,5000,30,10,120,120,40,,,,,,,,,,,,,,,14.364,77.954,0.99357,18.545,964,CH1,v0,
3854,20240927,10,Cs0.3MA0.16FA0.54PbI2.7Br0.3,1.48,,,,,,,,,,,,,,,,,1000,10,5000,30,10,120,120,40,,,,,,,,,,,,,,,15.007,78.824,1.0121,18.81,964,CH2,v0,
3855,20240927,10,Cs0.3MA0.16FA0.54PbI2.7Br0.3,1.48,,,,,,,,,,,,,,,,,1000,10,5000,30,10,120,120,40,,,,,,,,,,,,,,,13.117,71.104,1.0149,18.177,964,CH3,v0,
3856,20240927,10,Cs0.3MA0.16FA0.54PbI2.7Br0.3,1.48,,,,,,,,,,,,,,,,,1000,10,5000,30,10,120,120,40,,,,,,,,,,,,,,,15.303,78.907,1.0234,18.95,964,CH4,v0,
3857,20240927,10,Cs0.01MA0.34FA0.65PbI2.74Br0.26,1.64,,,,,,,,,,,,,,,,,1000,10,5000,30,10,120,115,30,,,,,,,,,,,,,,,0.025484,94.295,0.005163,5.2349,965,CH1,v0,
3858,20240927,10,Cs0.01MA0.34FA0.65PbI2.74Br0.26,1.64,,,,,,,,,,,,,,,,,1000,10,5000,30,10,120,115,30,,,,,,,,,,,,,,,0.068885,50.26,0.013433,10.203,965,CH2,v0,
3859,20240927,10,Cs0.01MA0.34FA0.65PbI2.74Br0.26,1.64,,,,,,,,,,,,,,,,,1000,10,5000,30,10,120,115,30,,,,,,,,,,,,,,,0.052523,29.547,0.015586,11.405,965,CH3,v0,
3860,20240927,10,Cs0.01MA0.34FA0.65PbI2.74Br0.26,1.64,,,,,,,,,,,,,,,,,1000,10,5000,30,10,120,115,30,,,,,,,,,,,,,,,0.043992,227.04,0.004042,4.7942,965,CH4,v0,
3861,20240927,10,Cs0.01MA0.34FA0.65PbI2.74Br0.26,1.64,,,,,,,,,,,,,,,,,1000,10,5000,30,10,120,115,30,,,,,,,,,,,,,,,0.0,0.0,0.002218,2.9773,966,CH1,v0,
3862,20240927,10,Cs0.01MA0.34FA0.65PbI2.74Br0.26,1.64,,,,,,,,,,,,,,,,,1000,10,5000,30,10,120,115,30,,,,,,,,,,,,,,,0.086536,807.23,0.003007,3.5655,966,CH2,v0,
3863,20240927,10,Cs0.01MA0.34FA0.65PbI2.74Br0.26,1.64,,,,,,,,,,,,,,,,,1000,10,5000,30,10,120,115,30,,,,,,,,,,,,,,,0.018282,107.2,0.003803,4.4842,966,CH3,v0,
3864,20240927,10,Cs0.01MA0.34FA0.65PbI2.74Br0.26,1.64,,,,,,,,,,,,,,,,,1000,10,5000,30,10,120,115,30,,,,,,,,,,,,,,,3.4804,19437.0,0.003715,4.8204,966,CH4,v0,
3865,20240927,10,Cs0.01MA0.34FA0.65PbI2.74Br0.26,1.64,,,,,,,,,,,,,,,,,1000,10,5000,30,10,120,115,30,,,,,,,,,,,,,,,0.60377,25.255,0.14981,15.959,967,CH1,v0,
3866,20240927,10,Cs0.01MA0.34FA0.65PbI2.74Br0.26,1.64,,,,,,,,,,,,,,,,,1000,10,5000,30,10,120,115,30,,,,,,,,,,,,,,,1.275,25.167,0.27408,18.485,967,CH2,v0,
3867,20240927,10,Cs0.01MA0.34FA0.65PbI2.74Br0.26,1.64,,,,,,,,,,,,,,,,,1000,10,5000,30,10,120,115,30,,,,,,,,,,,,,,,1.344,25.744,0.27791,18.785,967,CH3,v0,
3868,20240927,10,Cs0.01MA0.34FA0.65PbI2.74Br0.26,1.64,,,,,,,,,,,,,,,,,1000,10,5000,30,10,120,115,30,,,,,,,,,,,,,,,1.344,25.744,0.27791,18.785,967,CH4,v0,
3869,20240927,10,Cs0.01MA0.34FA0.65PbI2.74Br0.26,1.64,,,,,,,,,,,,,,,,,1000,10,5000,30,10,120,115,30,,,,,,,,,,,,,,,0.44402,24.176,0.13415,13.691,968,CH1,v0,
3870,20240927,10,Cs0.01MA0.34FA0.65PbI2.74Br0.26,1.64,,,,,,,,,,,,,,,,,1000,10,5000,30,10,120,115,30,,,,,,,,,,,,,,,0.78492,26.248,0.20264,14.757,968,CH2,v0,
3871,20240927,10,Cs0.01MA0.34FA0.65PbI2.74Br0.26,1.64,,,,,,,,,,,,,,,,,1000,10,5000,30,10,120,115,30,,,,,,,,,,,,,,,0.89637,26.044,0.22657,15.191,968,CH3,v0,
3872,20240927,10,Cs0.01MA0.34FA0.65PbI2.74Br0.26,1.64,,,,,,,,,,,,,,,,,1000,10,5000,30,10,120,115,30,,,,,,,,,,,,,,,0.68648,26.647,0.17376,14.826,968,CH4,v0,
3873,20240927,10,Cs0.01MA0.34FA0.65PbI2.74Br0.26,1.64,,,,,,,,,,,,,,,,,1000,10,5000,30,10,120,115,30,,,,,,,,,,,,,,,10.96,57.346,1.0166,18.8,969,CH1,v0,
3874,20240927,10,Cs0.01MA0.34FA0.65PbI2.74Br0.26,1.64,,,,,,,,,,,,,,,,,1000,10,5000,30,10,120,115,30,,,,,,,,,,,,,,,11.724,60.629,1.0159,19.035,969,CH2,v0,
3875,20240927,10,Cs0.01MA0.34FA0.65PbI2.74Br0.26,1.64,,,,,,,,,,,,,,,,,1000,10,5000,30,10,120,115,30,,,,,,,,,,,,,,,11.374,59.904,1.0182,18.647,969,CH3,v0,
3876,20240927,10,Cs0.01MA0.34FA0.65PbI2.74Br0.26,1.64,,,,,,,,,,,,,,,,,1000,10,5000,30,10,120,115,30,,,,,,,,,,,,,,,7.907,251.31,0.20904,15.051,969,CH4,v0,
3877,20240927,10,Cs0.01MA0.34FA0.65PbI2.74Br0.26,1.64,,,,,,,,,,,,,,,,,1000,10,5000,30,10,120,115,30,,,,,,,,,,,,,,,1.0476,31.742,0.23108,14.282,970,CH1,v0,
3878,20240927,10,Cs0.01MA0.34FA0.65PbI2.74Br0.26,1.64,,,,,,,,,,,,,,,,,1000,10,5000,30,10,120,115,30,,,,,,,,,,,,,,,1.5518,33.162,0.30897,15.145,970,CH2,v0,
3879,20240927,10,Cs0.01MA0.34FA0.65PbI2.74Br0.26,1.64,,,,,,,,,,,,,,,,,1000,10,5000,30,10,120,115,30,,,,,,,,,,,,,,,1.6355,32.911,0.32113,15.475,970,CH3,v0,
3880,20240927,10,Cs0.01MA0.34FA0.65PbI2.74Br0.26,1.64,,,,,,,,,,,,,,,,,1000,10,5000,30,10,120,115,30,,,,,,,,,,,,,,,1.2901,30.703,0.27736,15.15,970,CH4,v0,
3881,20240927,10,Cs0.05MA0.12FA0.83PbI2.7Br0.3,1.35,,,,,,,,,,,,,,,,,1000,10,5000,30,10,120,100,30,,,,,,,,,,,,,,,0.058028,240.52,0.004576,5.2725,971,CH1,v0,
3882,20240927,10,Cs0.05MA0.12FA0.83PbI2.7Br0.3,1.35,,,,,,,,,,,,,,,,,1000,10,5000,30,10,120,100,30,,,,,,,,,,,,,,,0.67727,26.083,0.14524,17.879,971,CH2,v0,
3883,20240927,10,Cs0.05MA0.12FA0.83PbI2.7Br0.3,1.35,,,,,,,,,,,,,,,,,1000,10,5000,30,10,120,100,30,,,,,,,,,,,,,,,0.67282,26.848,0.14076,17.803,971,CH3,v0,
3884,20240927,10,Cs0.05MA0.12FA0.83PbI2.7Br0.3,1.35,,,,,,,,,,,,,,,,,1000,10,5000,30,10,120,100,30,,,,,,,,,,,,,,,0.042724,257.49,0.003851,4.3092,971,CH4,v0,
3885,20240927,10,Cs0.05MA0.12FA0.83PbI2.7Br0.3,1.35,,,,,,,,,,,,,,,,,1000,10,5000,30,10,120,100,30,,,,,,,,,,,,,,,0.043948,573.41,0.002338,3.278,972,CH1,v0,
3886,20240927,10,Cs0.05MA0.12FA0.83PbI2.7Br0.3,1.35,,,,,,,,,,,,,,,,,1000,10,5000,30,10,120,100,30,,,,,,,,,,,,,,,0.06934,40.643,0.015148,11.263,972,CH2,v0,
3887,20240927,10,Cs0.05MA0.12FA0.83PbI2.7Br0.3,1.35,,,,,,,,,,,,,,,,,1000,10,5000,30,10,120,100,30,,,,,,,,,,,,,,,0.084858,164.72,0.00702,7.3392,972,CH3,v0,
3888,20240927,10,Cs0.05MA0.12FA0.83PbI2.7Br0.3,1.35,,,,,,,,,,,,,,,,,1000,10,5000,30,10,120,100,30,,,,,,,,,,,,,,,0.0,0.0,0.00165,2.3682,972,CH4,v0,
3889,20240927,10,Cs0.05MA0.12FA0.83PbI2.7Br0.3,1.35,,,,,,,,,,,,,,,,,1000,10,5000,30,10,120,100,30,,,,,,,,,,,,,,,0.26816,28.247,0.065604,14.471,973,CH1,v0,
3890,20240927,10,Cs0.05MA0.12FA0.83PbI2.7Br0.3,1.35,,,,,,,,,,,,,,,,,1000,10,5000,30,10,120,100,30,,,,,,,,,,,,,,,5.635,39.412,0.76065,18.797,973,CH2,v0,
3891,20240927,10,Cs0.05MA0.12FA0.83PbI2.7Br0.3,1.35,,,,,,,,,,,,,,,,,1000,10,5000,30,10,120,100,30,,,,,,,,,,,,,,,5.5744,39.313,0.75856,18.693,973,CH3,v0,
3892,20240927,10,Cs0.05MA0.12FA0.83PbI2.7Br0.3,1.35,,,,,,,,,,,,,,,,,1000,10,5000,30,10,120,100,30,,,,,,,,,,,,,,,0.22298,29.141,0.056852,13.459,973,CH4,v0,
3893,20240927,10,Cs0.05MA0.12FA0.83PbI2.7Br0.3,1.35,,,,,,,,,,,,,,,,,1000,10,5000,30,10,120,100,30,,,,,,,,,,,,,,,0.27712,33.309,0.058728,14.166,974,CH1,v0,
3894,20240927,10,Cs0.05MA0.12FA0.83PbI2.7Br0.3,1.35,,,,,,,,,,,,,,,,,1000,10,5000,30,10,120,100,30,,,,,,,,,,,,,,,1.2136,26.822,0.25048,18.064,974,CH2,v0,
3895,20240927,10,Cs0.05MA0.12FA0.83PbI2.7Br0.3,1.35,,,,,,,,,,,,,,,,,1000,10,5000,30,10,120,100,30,,,,,,,,,,,,,,,0.69951,25.991,0.16206,16.607,974,CH3,v0,
3896,20240927,10,Cs0.05MA0.12FA0.83PbI2.7Br0.3,1.35,,,,,,,,,,,,,,,,,1000,10,5000,30,10,120,100,30,,,,,,,,,,,,,,,0.18606,28.731,0.050064,12.935,974,CH4,v0,
3897,20240927,10,Cs0.05MA0.12FA0.83PbI2.7Br0.3,1.35,,,,,,,,,,,,,,,,,1000,10,5000,30,10,120,100,30,,,,,,,,,,,,,,,13.678,72.379,1.0397,18.176,975,CH1,v0,
3898,20240927,10,Cs0.05MA0.12FA0.83PbI2.7Br0.3,1.35,,,,,,,,,,,,,,,,,1000,10,5000,30,10,120,100,30,,,,,,,,,,,,,,,12.212,63.406,1.0452,18.427,975,CH2,v0,
3899,20240927,10,Cs0.05MA0.12FA0.83PbI2.7Br0.3,1.35,,,,,,,,,,,,,,,,,1000,10,5000,30,10,120,100,30,,,,,,,,,,,,,,,12.853,66.617,1.0351,18.64,975,CH3,v0,
3900,20240927,10,Cs0.05MA0.12FA0.83PbI2.7Br0.3,1.35,,,,,,,,,,,,,,,,,1000,10,5000,30,10,120,100,30,,,,,,,,,,,,,,,4.3026,41.425,0.59072,17.583,975,CH4,v0,
3901,20240927,10,Cs0.05MA0.12FA0.83PbI2.7Br0.3,1.35,,,,,,,,,,,,,,,,,1000,10,5000,30,10,120,100,30,,,,,,,,,,,,,,,0.39342,25.506,0.10465,14.74,976,CH1,v0,
3902,20240927,10,Cs0.05MA0.12FA0.83PbI2.7Br0.3,1.35,,,,,,,,,,,,,,,,,1000,10,5000,30,10,120,100,30,,,,,,,,,,,,,,,2.1107,31.406,0.36661,18.332,976,CH2,v0,
3903,20240927,10,Cs0.05MA0.12FA0.83PbI2.7Br0.3,1.35,,,,,,,,,,,,,,,,,1000,10,5000,30,10,120,100,30,,,,,,,,,,,,,,,1.2877,29.167,0.25921,17.032,976,CH3,v0,
3904,20240927,10,Cs0.05MA0.12FA0.83PbI2.7Br0.3,1.35,,,,,,,,,,,,,,,,,1000,10,5000,30,10,120,100,30,,,,,,,,,,,,,,,0.36639,28.808,0.089691,14.18,976,CH4,v0,
3905,20240927,10,Cs0.06MA0.14FA0.8PbI2.7Br0.3,1.75,,,,,,,,,,,,,,,,,1200,10,6000,30,15,100,105,30,,,,,,,,,,,,,,,0.0,0.0,0.017453,13.126,977,CH1,v0,
3906,20240927,10,Cs0.06MA0.14FA0.8PbI2.7Br0.3,1.75,,,,,,,,,,,,,,,,,1200,10,6000,30,15,100,105,30,,,,,,,,,,,,,,,0.81643,27.908,0.15751,18.572,977,CH2,v0,
3907,20240927,10,Cs0.06MA0.14FA0.8PbI2.7Br0.3,1.75,,,,,,,,,,,,,,,,,1200,10,6000,30,15,100,105,30,,,,,,,,,,,,,,,1.0156,27.573,0.19857,18.55,977,CH3,v0,
3908,20240927,10,Cs0.06MA0.14FA0.8PbI2.7Br0.3,1.75,,,,,,,,,,,,,,,,,1200,10,6000,30,15,100,105,30,,,,,,,,,,,,,,,0.34901,77.125,0.030172,14.998,977,CH4,v0,
3909,20240927,10,Cs0.06MA0.14FA0.8PbI2.7Br0.3,1.75,,,,,,,,,,,,,,,,,1200,10,6000,30,15,100,105,30,,,,,,,,,,,,,,,0.015957,90.742,0.00369,4.7653,978,CH1,v0,
3910,20240927,10,Cs0.06MA0.14FA0.8PbI2.7Br0.3,1.75,,,,,,,,,,,,,,,,,1200,10,6000,30,15,100,105,30,,,,,,,,,,,,,,,0.057953,435.7,0.003341,3.9812,978,CH2,v0,
3911,20240927,10,Cs0.06MA0.14FA0.8PbI2.7Br0.3,1.75,,,,,,,,,,,,,,,,,1200,10,6000,30,15,100,105,30,,,,,,,,,,,,,,,0.099519,360.25,0.005162,5.3517,978,CH3,v0,
3912,20240927,10,Cs0.06MA0.14FA0.8PbI2.7Br0.3,1.75,,,,,,,,,,,,,,,,,1200,10,6000,30,15,100,105,30,,,,,,,,,,,,,,,0.046106,226.51,0.004099,4.9663,978,CH4,v0,
3913,20240927,10,Cs0.06MA0.14FA0.8PbI2.7Br0.3,1.75,,,,,,,,,,,,,,,,,1200,10,6000,30,15,100,105,30,,,,,,,,,,,,,,,0.95729,26.247,0.20347,17.925,979,CH1,v0,
3914,20240927,10,Cs0.06MA0.14FA0.8PbI2.7Br0.3,1.75,,,,,,,,,,,,,,,,,1200,10,6000,30,15,100,105,30,,,,,,,,,,,,,,,5.6067,36.517,0.80411,19.094,979,CH2,v0,
3915,20240927,10,Cs0.06MA0.14FA0.8PbI2.7Br0.3,1.75,,,,,,,,,,,,,,,,,1200,10,6000,30,15,100,105,30,,,,,,,,,,,,,,,5.9668,36.901,0.84914,19.042,979,CH3,v0,
3916,20240927,10,Cs0.06MA0.14FA0.8PbI2.7Br0.3,1.75,,,,,,,,,,,,,,,,,1200,10,6000,30,15,100,105,30,,,,,,,,,,,,,,,1.3931,27.206,0.28815,17.77,979,CH4,v0,
3917,20240927,10,Cs0.06MA0.14FA0.8PbI2.7Br0.3,1.75,,,,,,,,,,,,,,,,,1200,10,6000,30,15,100,105,30,,,,,,,,,,,,,,,0.1953,24.11,0.07141,11.344,980,CH1,v0,
3918,20240927,10,Cs0.06MA0.14FA0.8PbI2.7Br0.3,1.75,,,,,,,,,,,,,,,,,1200,10,6000,30,15,100,105,30,,,,,,,,,,,,,,,0.16166,23.593,0.058115,11.79,980,CH2,v0,
3919,20240927,10,Cs0.06MA0.14FA0.8PbI2.7Br0.3,1.75,,,,,,,,,,,,,,,,,1200,10,6000,30,15,100,105,30,,,,,,,,,,,,,,,0.24104,40.039,0.052528,11.461,980,CH3,v0,
3920,20240927,10,Cs0.06MA0.14FA0.8PbI2.7Br0.3,1.75,,,,,,,,,,,,,,,,,1200,10,6000,30,15,100,105,30,,,,,,,,,,,,,,,0.17165,24.244,0.058689,12.064,980,CH4,v0,
3921,20240927,10,Cs0.06MA0.14FA0.8PbI2.7Br0.3,1.75,,,,,,,,,,,,,,,,,1200,10,6000,30,15,100,105,30,,,,,,,,,,,,,,,4.8407,43.124,0.77072,14.564,981,CH1,v0,
3922,20240927,10,Cs0.06MA0.14FA0.8PbI2.7Br0.3,1.75,,,,,,,,,,,,,,,,,1200,10,6000,30,15,100,105,30,,,,,,,,,,,,,,,5.272,47.628,0.76123,14.541,981,CH2,v0,
3923,20240927,10,Cs0.06MA0.14FA0.8PbI2.7Br0.3,1.75,,,,,,,,,,,,,,,,,1200,10,6000,30,15,100,105,30,,,,,,,,,,,,,,,4.5998,42.691,0.73665,14.627,981,CH3,v0,
3924,20240927,10,Cs0.06MA0.14FA0.8PbI2.7Br0.3,1.75,,,,,,,,,,,,,,,,,1200,10,6000,30,15,100,105,30,,,,,,,,,,,,,,,0.0,0.0,0.74129,15.635,981,CH4,v0,
3925,20240927,10,Cs0.06MA0.14FA0.8PbI2.7Br0.3,1.75,,,,,,,,,,,,,,,,,1200,10,6000,30,15,100,105,30,,,,,,,,,,,,,,,0.42282,26.769,0.13426,11.764,982,CH1,v0,
3926,20240927,10,Cs0.06MA0.14FA0.8PbI2.7Br0.3,1.75,,,,,,,,,,,,,,,,,1200,10,6000,30,15,100,105,30,,,,,,,,,,,,,,,0.3581,27.333,0.10485,12.496,982,CH2,v0,
3927,20240927,10,Cs0.06MA0.14FA0.8PbI2.7Br0.3,1.75,,,,,,,,,,,,,,,,,1200,10,6000,30,15,100,105,30,,,,,,,,,,,,,,,0.44046,29.059,0.12293,12.33,982,CH3,v0,
3928,20240927,10,Cs0.06MA0.14FA0.8PbI2.7Br0.3,1.75,,,,,,,,,,,,,,,,,1200,10,6000,30,15,100,105,30,,,,,,,,,,,,,,,0.30093,22.693,0.1035,12.812,982,CH4,v0,
3929,20240927,10,Cs0.06MA0.14FA0.8PbI2.7Br0.3,1.9,,,,,,,,,,,,,,,,,1000,10,5000,25,15,120,115,30,,,,,,,,,,,,,,,0.0080013,154.56,0.001875,2.7608,983,CH1,v0,
3930,20240927,10,Cs0.06MA0.14FA0.8PbI2.7Br0.3,1.9,,,,,,,,,,,,,,,,,1000,10,5000,25,15,120,115,30,,,,,,,,,,,,,,,0.029914,1296.5,1.292,1.7858,983,CH2,v0,
3931,20240927,10,Cs0.06MA0.14FA0.8PbI2.7Br0.3,1.9,,,,,,,,,,,,,,,,,1000,10,5000,25,15,120,115,30,,,,,,,,,,,,,,,0.020855,906.57,1.2903,1.7828,983,CH3,v0,
3932,20240927,10,Cs0.06MA0.14FA0.8PbI2.7Br0.3,1.9,,,,,,,,,,,,,,,,,1000,10,5000,25,15,120,115,30,,,,,,,,,,,,,,,0.0,0.0,0.001765,2.6219,983,CH4,v0,
3933,20240927,10,Cs0.06MA0.14FA0.8PbI2.7Br0.3,1.9,,,,,,,,,,,,,,,,,1000,10,5000,25,15,120,115,30,,,,,,,,,,,,,,,0.12039,46.948,0.021808,11.759,984,CH1,v0,
3934,20240927,10,Cs0.06MA0.14FA0.8PbI2.7Br0.3,1.9,,,,,,,,,,,,,,,,,1000,10,5000,25,15,120,115,30,,,,,,,,,,,,,,,0.019995,144.78,0.003041,4.5422,984,CH2,v0,
3935,20240927,10,Cs0.06MA0.14FA0.8PbI2.7Br0.3,1.9,,,,,,,,,,,,,,,,,1000,10,5000,25,15,120,115,30,,,,,,,,,,,,,,,7.28e-05,0.6594,0.002648,4.1676,984,CH3,v0,
3936,20240927,10,Cs0.06MA0.14FA0.8PbI2.7Br0.3,1.9,,,,,,,,,,,,,,,,,1000,10,5000,25,15,120,115,30,,,,,,,,,,,,,,,0.047046,97.35,0.00651,7.4238,984,CH4,v0,
3937,20240927,10,Cs0.06MA0.14FA0.8PbI2.7Br0.3,1.9,,,,,,,,,,,,,,,,,1000,10,5000,25,15,120,115,30,,,,,,,,,,,,,,,0.11035,37.424,0.031247,9.4363,985,CH1,v0,
3938,20240927,10,Cs0.06MA0.14FA0.8PbI2.7Br0.3,1.9,,,,,,,,,,,,,,,,,1000,10,5000,25,15,120,115,30,,,,,,,,,,,,,,,0.059506,45.206,0.015636,8.4188,985,CH2,v0,
3939,20240927,10,Cs0.06MA0.14FA0.8PbI2.7Br0.3,1.9,,,,,,,,,,,,,,,,,1000,10,5000,25,15,120,115,30,,,,,,,,,,,,,,,0.053866,43.225,0.015046,8.2826,985,CH3,v0,
3940,20240927,10,Cs0.06MA0.14FA0.8PbI2.7Br0.3,1.9,,,,,,,,,,,,,,,,,1000,10,5000,25,15,120,115,30,,,,,,,,,,,,,,,0.055626,29.953,0.020494,9.0618,985,CH4,v0,
3941,20240927,10,Cs0.06MA0.14FA0.8PbI2.7Br0.3,1.9,,,,,,,,,,,,,,,,,1000,10,5000,25,15,120,115,30,,,,,,,,,,,,,,,1.6377,29.168,0.3896,14.411,986,CH1,v0,
3942,20240927,10,Cs0.06MA0.14FA0.8PbI2.7Br0.3,1.9,,,,,,,,,,,,,,,,,1000,10,5000,25,15,120,115,30,,,,,,,,,,,,,,,0.20338,29.51,0.061946,11.126,986,CH2,v0,
3943,20240927,10,Cs0.06MA0.14FA0.8PbI2.7Br0.3,1.9,,,,,,,,,,,,,,,,,1000,10,5000,25,15,120,115,30,,,,,,,,,,,,,,,0.13098,22.589,0.050766,11.421,986,CH3,v0,
3944,20240927,10,Cs0.06MA0.14FA0.8PbI2.7Br0.3,1.9,,,,,,,,,,,,,,,,,1000,10,5000,25,15,120,115,30,,,,,,,,,,,,,,,0.41839,25.704,0.12586,12.933,986,CH4,v0,
3945,20240927,10,Cs0.06MA0.14FA0.8PbI2.7Br0.3,1.9,,,,,,,,,,,,,,,,,1000,10,5000,25,15,120,115,30,,,,,,,,,,,,,,,11.291,64.485,0.98159,17.837,987,CH1,v0,
3946,20240927,10,Cs0.06MA0.14FA0.8PbI2.7Br0.3,1.9,,,,,,,,,,,,,,,,,1000,10,5000,25,15,120,115,30,,,,,,,,,,,,,,,12.815,70.737,1.0108,17.923,987,CH2,v0,
3947,20240927,10,Cs0.06MA0.14FA0.8PbI2.7Br0.3,1.9,,,,,,,,,,,,,,,,,1000,10,5000,25,15,120,115,30,,,,,,,,,,,,,,,5.1501,32.364,0.8946,17.788,987,CH3,v0,
3948,20240927,10,Cs0.06MA0.14FA0.8PbI2.7Br0.3,1.9,,,,,,,,,,,,,,,,,1000,10,5000,25,15,120,115,30,,,,,,,,,,,,,,,13.688,71.905,1.0111,18.827,987,CH4,v0,
3949,20240927,10,Cs0.06MA0.14FA0.8PbI2.7Br0.3,1.9,,,,,,,,,,,,,,,,,1000,10,5000,25,15,120,115,30,,,,,,,,,,,,,,,3.4828,43.026,0.55318,14.633,988,CH1,v0,
3950,20240927,10,Cs0.06MA0.14FA0.8PbI2.7Br0.3,1.9,,,,,,,,,,,,,,,,,1000,10,5000,25,15,120,115,30,,,,,,,,,,,,,,,0.38572,26.883,0.12283,11.681,988,CH2,v0,
3951,20240927,10,Cs0.06MA0.14FA0.8PbI2.7Br0.3,1.9,,,,,,,,,,,,,,,,,1000,10,5000,25,15,120,115,30,,,,,,,,,,,,,,,0.30873,28.099,0.091673,11.985,988,CH3,v0,
3952,20240927,10,Cs0.06MA0.14FA0.8PbI2.7Br0.3,1.9,,,,,,,,,,,,,,,,,1000,10,5000,25,15,120,115,30,,,,,,,,,,,,,,,0.93701,27.118,0.25844,13.37,988,CH4,v0,
3953,20240927,10,Cs0.03MA0.2FA0.77PbI2.7Br0.3,1.4,,,,,,,,,,,,,,,,,1000,10,5000,25,15,120,105,30,,,,,,,,,,,,,,,0.85696,19882.0,0.001866,2.3099,989,CH1,v0,
3954,20240927,10,Cs0.03MA0.2FA0.77PbI2.7Br0.3,1.4,,,,,,,,,,,,,,,,,1000,10,5000,25,15,120,105,30,,,,,,,,,,,,,,,0.0,0.0,0.00239,2.9493,989,CH2,v0,
3955,20240927,10,Cs0.03MA0.2FA0.77PbI2.7Br0.3,1.4,,,,,,,,,,,,,,,,,1000,10,5000,25,15,120,105,30,,,,,,,,,,,,,,,0.13511,4545.4,0.001518,1.9579,989,CH3,v0,
3956,20240927,10,Cs0.03MA0.2FA0.77PbI2.7Br0.3,1.4,,,,,,,,,,,,,,,,,1000,10,5000,25,15,120,105,30,,,,,,,,,,,,,,,0.11852,3304.7,0.001689,2.1237,989,CH4,v0,
3957,20240927,10,Cs0.03MA0.2FA0.77PbI2.7Br0.3,1.4,,,,,,,,,,,,,,,,,1000,10,5000,25,15,120,105,30,,,,,,,,,,,,,,,0.0,0.0,0.015087,10.448,990,CH1,v0,
3958,20240927,10,Cs0.03MA0.2FA0.77PbI2.7Br0.3,1.4,,,,,,,,,,,,,,,,,1000,10,5000,25,15,120,105,30,,,,,,,,,,,,,,,0.076842,28.145,0.024476,11.155,990,CH2,v0,
3959,20240927,10,Cs0.03MA0.2FA0.77PbI2.7Br0.3,1.4,,,,,,,,,,,,,,,,,1000,10,5000,25,15,120,105,30,,,,,,,,,,,,,,,0.0,0.0,0.024011,10.981,990,CH3,v0,
3960,20240927,10,Cs0.03MA0.2FA0.77PbI2.7Br0.3,1.4,,,,,,,,,,,,,,,,,1000,10,5000,25,15,120,105,30,,,,,,,,,,,,,,,0.0,0.0,0.022757,11.322,990,CH4,v0,
3961,20240927,10,Cs0.03MA0.2FA0.77PbI2.7Br0.3,1.4,,,,,,,,,,,,,,,,,1000,10,5000,25,15,120,105,30,,,,,,,,,,,,,,,0.098912,33.317,0.029866,9.9404,991,CH1,v0,
3962,20240927,10,Cs0.03MA0.2FA0.77PbI2.7Br0.3,1.4,,,,,,,,,,,,,,,,,1000,10,5000,25,15,120,105,30,,,,,,,,,,,,,,,0.089786,27.35,0.029123,11.273,991,CH2,v0,
3963,20240927,10,Cs0.03MA0.2FA0.77PbI2.7Br0.3,1.4,,,,,,,,,,,,,,,,,1000,10,5000,25,15,120,105,30,,,,,,,,,,,,,,,0.054651,32.049,0.018312,9.3121,991,CH3,v0,
3964,20240927,10,Cs0.03MA0.2FA0.77PbI2.7Br0.3,1.4,,,,,,,,,,,,,,,,,1000,10,5000,25,15,120,105,30,,,,,,,,,,,,,,,0.070175,41.262,0.019298,8.8132,991,CH4,v0,
3965,20240927,10,Cs0.03MA0.2FA0.77PbI2.7Br0.3,1.4,,,,,,,,,,,,,,,,,1000,10,5000,25,15,120,105,30,,,,,,,,,,,,,,,0.0,0.0,0.049804,12.231,992,CH1,v0,
3966,20240927,10,Cs0.03MA0.2FA0.77PbI2.7Br0.3,1.4,,,,,,,,,,,,,,,,,1000,10,5000,25,15,120,105,30,,,,,,,,,,,,,,,1.2036,27.696,0.33421,13.003,992,CH2,v0,
3967,20240927,10,Cs0.03MA0.2FA0.77PbI2.7Br0.3,1.4,,,,,,,,,,,,,,,,,1000,10,5000,25,15,120,105,30,,,,,,,,,,,,,,,0.17084,46.202,0.033167,11.149,992,CH3,v0,
3968,20240927,10,Cs0.03MA0.2FA0.77PbI2.7Br0.3,1.4,,,,,,,,,,,,,,,,,1000,10,5000,25,15,120,105,30,,,,,,,,,,,,,,,1.2587,27.55,0.3441,13.278,992,CH4,v0,
3969,20240927,10,Cs0.03MA0.2FA0.77PbI2.7Br0.3,1.4,,,,,,,,,,,,,,,,,1000,10,5000,25,15,120,105,30,,,,,,,,,,,,,,,0.24455,33.925,0.064978,11.094,993,CH1,v0,
3970,20240927,10,Cs0.03MA0.2FA0.77PbI2.7Br0.3,1.4,,,,,,,,,,,,,,,,,1000,10,5000,25,15,120,105,30,,,,,,,,,,,,,,,0.24289,38.781,0.050669,12.361,993,CH2,v0,
3971,20240927,10,Cs0.03MA0.2FA0.77PbI2.7Br0.3,1.4,,,,,,,,,,,,,,,,,1000,10,5000,25,15,120,105,30,,,,,,,,,,,,,,,0.11263,23.299,0.042427,11.394,993,CH3,v0,
3972,20240927,10,Cs0.03MA0.2FA0.77PbI2.7Br0.3,1.4,,,,,,,,,,,,,,,,,1000,10,5000,25,15,120,105,30,,,,,,,,,,,,,,,0.20877,50.496,0.041155,10.046,993,CH4,v0,
3973,20240927,10,Cs0.03MA0.2FA0.77PbI2.7Br0.3,1.4,,,,,,,,,,,,,,,,,1000,10,5000,25,15,120,105,30,,,,,,,,,,,,,,,0.0,0.0,0.054181,13.493,994,CH1,v0,
3974,20240927,10,Cs0.03MA0.2FA0.77PbI2.7Br0.3,1.4,,,,,,,,,,,,,,,,,1000,10,5000,25,15,120,105,30,,,,,,,,,,,,,,,2.1296,34.911,0.45958,13.273,994,CH2,v0,
3975,20240927,10,Cs0.03MA0.2FA0.77PbI2.7Br0.3,1.4,,,,,,,,,,,,,,,,,1000,10,5000,25,15,120,105,30,,,,,,,,,,,,,,,0.1119,28.234,0.035385,11.201,994,CH3,v0,
3976,20240927,10,Cs0.03MA0.2FA0.77PbI2.7Br0.3,1.4,,,,,,,,,,,,,,,,,1000,10,5000,25,15,120,105,30,,,,,,,,,,,,,,,2.0702,32.85,0.4705,13.394,994,CH4,v0,
3977,20240927,10,Cs0.15MA0.16FA0.69PbI2.7Br0.3,1.6,,,,,,,,,,,,,,,,,1000,10,5000,30,10,120,100,30,,,,,,,,,,,,,,,3.8406,31.739,0.67205,18.005,995,CH1,v0,
3978,20240927,10,Cs0.15MA0.16FA0.69PbI2.7Br0.3,1.6,,,,,,,,,,,,,,,,,1000,10,5000,30,10,120,100,30,,,,,,,,,,,,,,,11.221,59.223,1.029,18.413,995,CH2,v0,
3979,20240927,10,Cs0.15MA0.16FA0.69PbI2.7Br0.3,1.6,,,,,,,,,,,,,,,,,1000,10,5000,30,10,120,100,30,,,,,,,,,,,,,,,10.94,58.294,1.0245,18.318,995,CH3,v0,
3980,20240927,10,Cs0.15MA0.16FA0.69PbI2.7Br0.3,1.6,,,,,,,,,,,,,,,,,1000,10,5000,30,10,120,100,30,,,,,,,,,,,,,,,3.8806,245.74,0.066804,23.638,995,CH4,v0,
3981,20240927,10,Cs0.15MA0.16FA0.69PbI2.7Br0.3,1.6,,,,,,,,,,,,,,,,,1000,10,5000,30,10,120,100,30,,,,,,,,,,,,,,,8.4356,46.358,0.96864,18.786,996,CH1,v0,
3982,20240927,10,Cs0.15MA0.16FA0.69PbI2.7Br0.3,1.6,,,,,,,,,,,,,,,,,1000,10,5000,30,10,120,100,30,,,,,,,,,,,,,,,13.377,67.437,1.0386,19.099,996,CH2,v0,
3983,20240927,10,Cs0.15MA0.16FA0.69PbI2.7Br0.3,1.6,,,,,,,,,,,,,,,,,1000,10,5000,30,10,120,100,30,,,,,,,,,,,,,,,13.264,67.704,1.0389,18.858,996,CH3,v0,
3984,20240927,10,Cs0.15MA0.16FA0.69PbI2.7Br0.3,1.6,,,,,,,,,,,,,,,,,1000,10,5000,30,10,120,100,30,,,,,,,,,,,,,,,13.471,67.678,1.0379,19.177,996,CH4,v0,
3985,20240927,10,Cs0.15MA0.16FA0.69PbI2.7Br0.3,1.6,,,,,,,,,,,,,,,,,1000,10,5000,30,10,120,100,30,,,,,,,,,,,,,,,11.168,62.178,0.99737,18.009,997,CH1,v0,
3986,20240927,10,Cs0.15MA0.16FA0.69PbI2.7Br0.3,1.6,,,,,,,,,,,,,,,,,1000,10,5000,30,10,120,100,30,,,,,,,,,,,,,,,12.938,68.889,1.0198,18.416,997,CH2,v0,
3987,20240927,10,Cs0.15MA0.16FA0.69PbI2.7Br0.3,1.6,,,,,,,,,,,,,,,,,1000,10,5000,30,10,120,100,30,,,,,,,,,,,,,,,13.036,69.706,1.0201,18.332,997,CH3,v0,
3988,20240927,10,Cs0.15MA0.16FA0.69PbI2.7Br0.3,1.6,,,,,,,,,,,,,,,,,1000,10,5000,30,10,120,100,30,,,,,,,,,,,,,,,12.032,62.974,1.0084,18.947,997,CH4,v0,
3989,20240927,10,Cs0.15MA0.16FA0.69PbI2.7Br0.3,1.6,,,,,,,,,,,,,,,,,1000,10,5000,30,10,120,100,30,,,,,,,,,,,,,,,12.464,67.968,0.97126,18.88,998,CH1,v0,
3990,20240927,10,Cs0.15MA0.16FA0.69PbI2.7Br0.3,1.6,,,,,,,,,,,,,,,,,1000,10,5000,30,10,120,100,30,,,,,,,,,,,,,,,12.813,66.572,1.0103,19.05,998,CH2,v0,
3991,20240927,10,Cs0.15MA0.16FA0.69PbI2.7Br0.3,1.6,,,,,,,,,,,,,,,,,1000,10,5000,30,10,120,100,30,,,,,,,,,,,,,,,10.747,57.43,0.99556,18.796,998,CH3,v0,
3992,20240927,10,Cs0.15MA0.16FA0.69PbI2.7Br0.3,1.6,,,,,,,,,,,,,,,,,1000,10,5000,30,10,120,100,30,,,,,,,,,,,,,,,13.177,68.059,1.0114,19.143,998,CH4,v0,
3993,20240927,10,Cs0.15MA0.16FA0.69PbI2.7Br0.3,1.6,,,,,,,,,,,,,,,,,1000,10,5000,30,10,120,100,30,,,,,,,,,,,,,,,0.24519,25.035,0.093551,10.469,999,CH1,v0,
3994,20240927,10,Cs0.15MA0.16FA0.69PbI2.7Br0.3,1.6,,,,,,,,,,,,,,,,,1000,10,5000,30,10,120,100,30,,,,,,,,,,,,,,,0.15801,42.437,0.037015,10.059,999,CH2,v0,
