Repository: MI-Materials-Intelligence/Recipe-Language-Model

# Learning Layer

## Overview

In the learning layer, the formulas and parameters are encoded and then tokenised into recipes as inputs. Through atomic skills of data extraction, cleaning, and matching, these data are organised into standardised datasets, providing the basis for RLM training and iterative recipe refinement.

Key Atomic Skills:
- **Cleaning**: Preprocessing and outlier cleaning
- **Matching**: Matching data pairs based on variables
- **Extraction**: Data extraction from robotic boxes

File: seven_ai_layers_robotics/learning/data/data_clean_dedup_4869rows.csv (part 15 of 26)
No,date,rank,Formula PVK,Concentration PVK,Formula Additive 1,Concentration Additive 1,Formula Additive 2,Concentration Additive 2,Formula Additive 3,Concentration Additive 3,Formula SAM 1,Concentration SAM 1,Formula SAM 2,Concentration SAM 2,Formula SAM 3,Concentration SAM 3,Spin Coating Speed SAM,Spin Coating Time SAM,Annealed Temperature SAM,Annealed Time SAM,Spin Coating Speed PVK 1,Spin Coating Time PVK 1,Spin Coating Speed PVK 2,Spin Coating Time PVK 2,Antisolvent Dropping Timing,Antisolvent Volume,Annealed Temperature PVK,Annealed Time PVK,Formula Passivator 1,Concentration Passivator 1,Formula Passivator 2,Concentration Passivator 2,Formula Passivator 3,Concentration Passivator 3,Formula Passivator 4,Concentration Passivator 4,Spin Coating Speed Passivator,Spin Coating Time Passivator,Passivator Dropping Timing,Passivator Volume,Annealed Temperature Passivator,Annealed Time Passivator,PCE,FF,Voc,Jsc,Product,Channel,From,upload_time
34587,20250120,74,Cs0.05MA0.1FA0.85PbI3.0,1.73,MACl,14.6,PEAI,0.517,,,py3,0.248,4PACz,0.083,,,,,,,1000,10,5000,30,15,200,100,20,PEACl,1.4,,,,,,,5000.0,28.0,14.0,120.0,100.0,5.0,22.0018,77.6839,1.12433,25.1904,8647,CH3,v2,
34592,20250120,74,Cs0.05MA0.1FA0.85PbI3.0,1.73,MACl,14.6,PEAI,0.517,,,py3,0.248,4PACz,0.083,,,,,,,1000,10,5000,30,15,200,100,20,PEACl,1.4,,,,,,,5100.0,27.0,7.0,120.0,100.0,3.0,15.842,60.9274,1.11767,23.2639,8648,CH4,v2,
34595,20250120,74,Cs0.05MA0.1FA0.85PbI3.0,1.73,MACl,14.6,PEAI,0.517,,,py3,0.248,4PACz,0.083,,,,,,,1000,10,5000,30,15,200,100,20,PEACl,1.4,,,,,,,4700.0,31.0,10.0,100.0,100.0,4.0,22.441,78.9809,1.13285,25.0813,8649,CH3,v2,
34597,20250120,74,Cs0.05MA0.1FA0.85PbI3.0,1.73,MACl,14.6,PEAI,0.517,,,py3,0.248,4PACz,0.083,,,,,,,1000,10,5000,30,15,200,100,20,PEACl,1.9,,,,,,,4600.0,31.0,10.0,110.0,100.0,4.0,21.3877,74.4014,1.1434,25.1412,8650,CH1,v2,
34601,20250120,74,Cs0.05MA0.1FA0.85PbI3.0,1.73,MACl,14.6,PEAI,0.517,,,py3,0.248,4PACz,0.083,,,,,,,1000,10,5000,30,15,200,100,20,PEAI,0.625,,,,,,,2100.0,26.0,15.0,130.0,100.0,4.0,13.5355,56.5254,1.05073,22.7897,8651,CH1,v2,
34608,20250120,74,Cs0.05MA0.1FA0.85PbI3.0,1.73,MACl,14.6,PEAI,0.517,,,py3,0.248,4PACz,0.083,,,,,,,1000,10,5000,30,15,200,100,20,PEAI,1.0,,,,,,,5000.0,38.0,7.0,150.0,100.0,4.0,21.0194,72.8641,1.15194,25.0424,8652,CH4,v2,
34609,20250120,74,Cs0.05MA0.1FA0.85PbI3.0,1.73,MACl,14.6,PEAI,0.517,,,py3,0.248,4PACz,0.083,,,,,,,1000,10,5000,30,15,200,100,20,PEAI,1.0,,,,,,,4600.0,32.0,9.0,140.0,110.0,2.0,21.523,74.0294,1.1338,25.6425,8653,CH1,v2,
34613,20250120,74,Cs0.05MA0.1FA0.85PbI3.0,1.73,MACl,14.6,PEAI,0.517,,,py3,0.248,4PACz,0.083,,,,,,,1000,10,5000,30,15,200,100,20,PEAI,1.0,,,,,,,4400.0,35.0,6.0,140.0,110.0,2.0,21.4009,74.05,1.12453,25.7001,8654,CH1,v2,
34619,20250120,74,Cs0.05MA0.1FA0.85PbI3.0,1.73,MACl,14.6,PEAI,0.517,,,py3,0.248,4PACz,0.083,,,,,,,1000,10,5000,30,15,200,100,20,PEAI,1.4,,,,,,,4700.0,29.0,10.0,110.0,110.0,2.0,21.3307,75.9885,1.12392,24.976,8655,CH3,v2,
34623,20250120,74,Cs0.05MA0.1FA0.85PbI3.0,1.73,MACl,14.6,PEAI,0.517,,,py3,0.248,4PACz,0.083,,,,,,,1000,10,5000,30,15,200,100,20,PEAI,1.4,,,,,,,4900.0,28.0,7.0,120.0,100.0,3.0,21.1766,77.5106,1.13228,24.1291,8656,CH3,v2,
34627,20250120,74,Cs0.05MA0.1FA0.85PbI3.0,1.73,MACl,14.6,PEAI,0.517,,,py3,0.248,4PACz,0.083,,,,,,,1000,10,5000,30,15,200,100,20,PEAI,1.4,,,,,,,4900.0,31.0,14.0,120.0,100.0,5.0,22.3336,78.6777,1.12447,25.2442,8657,CH3,v2,
34632,20250120,74,Cs0.05MA0.1FA0.85PbI3.0,1.73,MACl,14.6,PEAI,0.517,,,py3,0.248,4PACz,0.083,,,,,,,1000,10,5000,30,15,200,100,20,PEAI,1.4,,,,,,,4600.0,30.0,9.0,150.0,120.0,4.0,21.1649,75.3877,1.11224,25.2416,8658,CH4,v2,
34635,20250120,74,Cs0.05MA0.1FA0.85PbI3.0,1.73,MACl,14.6,PEAI,0.517,,,py3,0.248,4PACz,0.083,,,,,,,1000,10,5000,30,15,200,100,20,PEAI,1.4,,,,,,,5200.0,30.0,7.0,120.0,100.0,3.0,20.5868,77.8564,1.12251,23.5562,8659,CH3,v2,
34639,20250120,74,Cs0.05MA0.1FA0.85PbI3.0,1.73,MACl,14.6,PEAI,0.517,,,py3,0.248,4PACz,0.083,,,,,,,1000,10,5000,30,15,200,100,20,PEAI,1.4,,,,,,,5100.0,28.0,12.0,120.0,110.0,3.0,19.8172,74.6948,1.12454,23.5927,8660,CH3,v2,
34644,20250211,75,Cs0.1FA0.9PbI2.8Br0.2,1.5,MACl,3.5,PACl,12.0,,,MeO-4PADBC,0.11,py3,0.22,,,,,,,1000,10,4700,35,8,200,115,30,PEACl,1.0,,,,,,,4000.0,30.0,12.0,100.0,100.0,4.0,18.5269,71.6877,1.0739,24.0656,8661,CH4,v2,
34648,20250211,75,Cs0.1FA0.9PbI2.8Br0.2,1.5,MACl,3.5,PACl,12.0,,,MeO-4PADBC,0.11,py3,0.22,,,,,,,1000,10,4700,35,8,200,115,30,PEACl,1.0,,,,,,,5000.0,31.0,12.0,120.0,110.0,4.0,18.6561,72.312,1.10865,23.271,8662,CH4,v2,
34650,20250211,75,Cs0.1FA0.9PbI2.8Br0.2,1.5,MACl,3.5,PACl,12.0,,,MeO-4PADBC,0.11,py3,0.22,,,,,,,1000,10,4700,35,8,200,115,30,PEACl,1.0,,,,,,,4000.0,28.0,11.0,120.0,100.0,4.0,18.3227,71.7546,1.08925,23.443,8663,CH2,v2,
34656,20250211,75,Cs0.1FA0.9PbI2.8Br0.2,1.5,MACl,3.5,PACl,12.0,,,MeO-4PADBC,0.11,py3,0.22,,,,,,,1000,10,4700,35,8,200,115,30,PEACl,1.0,,,,,,,4500.0,30.0,12.0,100.0,110.0,4.0,17.3365,71.9968,1.09398,22.0109,8664,CH4,v2,
34659,20250211,75,Cs0.1FA0.9PbI2.8Br0.2,1.5,MACl,3.5,PACl,12.0,,,MeO-4PADBC,0.11,py3,0.22,,,,,,,1000,10,4700,35,8,200,115,30,PEACl,1.2,,,,,,,4200.0,32.0,14.0,100.0,105.0,4.0,16.4496,66.7187,1.08661,22.6898,8665,CH3,v2,
34662,20250211,75,Cs0.1FA0.9PbI2.8Br0.2,1.5,MACl,3.5,PACl,12.0,,,MeO-4PADBC,0.11,py3,0.22,,,,,,,1000,10,4700,35,8,200,115,30,PEACl,1.2,,,,,,,4500.0,32.0,13.0,120.0,105.0,4.0,18.2116,71.2464,1.08137,23.638,8666,CH2,v2,
34666,20250211,75,Cs0.1FA0.9PbI2.8Br0.2,1.5,MACl,3.5,PACl,12.0,,,MeO-4PADBC,0.11,py3,0.22,,,,,,,1000,10,4700,35,8,200,115,30,PEACl,1.2,,,,,,,4200.0,29.0,12.0,120.0,100.0,4.0,18.5063,72.6002,1.09589,23.2603,8667,CH2,v2,
34672,20250211,75,Cs0.1FA0.9PbI2.8Br0.2,1.5,MACl,3.5,PACl,12.0,,,MeO-4PADBC,0.11,py3,0.22,,,,,,,1000,10,4700,35,8,200,115,30,PEACl,1.2,,,,,,,4700.0,31.0,13.0,100.0,110.0,4.0,16.6127,70.1247,1.07578,22.0215,8668,CH4,v2,
34678,20250211,75,Cs0.1FA0.9PbI2.8Br0.2,1.5,MACl,3.5,PACl,12.0,,,MeO-4PADBC,0.11,py3,0.22,,,,,,,1000,10,4700,35,8,200,115,30,PEACl,1.4,,,,,,,4700.0,33.0,14.0,120.0,105.0,5.0,14.5056,57.6576,1.07818,23.3339,8670,CH2,v2,
34682,20250211,75,Cs0.1FA0.9PbI2.8Br0.2,1.5,MACl,3.5,PACl,12.0,,,MeO-4PADBC,0.11,py3,0.22,,,,,,,1000,10,4700,35,8,200,115,30,PEACl,1.4,,,,,,,4400.0,30.0,13.0,120.0,100.0,5.0,18.5575,73.2984,1.09226,23.1793,8671,CH2,v2,
34688,20250211,75,Cs0.1FA0.9PbI2.8Br0.2,1.5,MACl,3.5,PACl,12.0,,,MeO-4PADBC,0.11,py3,0.22,,,,,,,1000,10,4700,35,8,200,115,30,PEACl,1.4,,,,,,,4900.0,32.0,14.0,100.0,110.0,5.0,16.7902,68.8932,1.06746,22.8313,8672,CH4,v2,
34690,20250211,75,Cs0.1FA0.9PbI2.8Br0.2,1.5,MACl,3.5,PACl,12.0,,,MeO-4PADBC,0.11,py3,0.22,,,,,,,1000,10,4700,35,8,200,115,30,PEACl,1.6,,,,,,,4600.0,33.0,13.0,100.0,110.0,4.0,17.6922,66.526,1.09442,24.2999,8673,CH2,v2,
34694,20250211,75,Cs0.1FA0.9PbI2.8Br0.2,1.5,MACl,3.5,PACl,12.0,,,MeO-4PADBC,0.11,py3,0.22,,,,,,,1000,10,4700,35,8,200,115,30,PEACl,1.6,,,,,,,4900.0,34.0,15.0,120.0,110.0,5.0,16.4646,64.8909,1.08305,23.4272,8674,CH2,v2,
34697,20250211,75,Cs0.1FA0.9PbI2.8Br0.2,1.5,MACl,3.5,PACl,12.0,,,MeO-4PADBC,0.11,py3,0.22,,,,,,,1000,10,4700,35,8,200,115,30,PEACl,1.6,,,,,,,4600.0,32.0,14.0,120.0,100.0,5.0,18.8374,73.8265,1.10401,23.112,8675,CH1,v2,
34702,20250211,75,Cs0.1FA0.9PbI2.8Br0.2,1.5,MACl,3.5,PACl,12.0,,,MeO-4PADBC,0.11,py3,0.22,,,,,,,1000,10,4700,35,8,200,115,30,PEACl,1.6,,,,,,,5000.0,33.0,15.0,100.0,110.0,5.0,17.4316,71.6582,1.08227,22.4769,8676,CH2,v2,
34706,20250211,75,Cs0.1FA0.9PbI2.8Br0.2,1.5,MACl,3.5,PACl,12.0,,,MeO-4PADBC,0.11,py3,0.22,,,,,,,1000,10,4700,35,8,200,115,30,PEACl,1.8,,,,,,,4800.0,36.0,16.0,100.0,110.0,5.0,17.5222,71.7129,1.08193,22.5836,8677,CH2,v2,
34710,20250211,75,Cs0.1FA0.9PbI2.8Br0.2,1.5,MACl,3.5,PACl,12.0,,,MeO-4PADBC,0.11,py3,0.22,,,,,,,1000,10,4700,35,8,200,115,30,PEACl,1.8,,,,,,,5000.0,35.0,16.0,120.0,110.0,5.0,17.5286,69.7858,1.08373,23.1771,8678,CH2,v2,
34713,20250211,75,Cs0.1FA0.9PbI2.8Br0.2,1.5,MACl,3.5,PACl,12.0,,,MeO-4PADBC,0.11,py3,0.22,,,,,,,1000,10,4700,35,8,200,115,30,PEACl,1.8,,,,,,,4800.0,34.0,16.0,120.0,100.0,5.0,17.8368,73.6406,1.09567,22.1066,8679,CH1,v2,
34718,20250211,75,Cs0.1FA0.9PbI2.8Br0.2,1.5,MACl,3.5,PACl,12.0,,,MeO-4PADBC,0.11,py3,0.22,,,,,,,1000,10,4700,35,8,200,115,30,PEACl,1.8,,,,,,,5200.0,35.0,16.0,120.0,110.0,5.0,18.4044,71.6212,1.09055,23.5633,8680,CH2,v2,
34724,20250211,75,Cs0.05MA0.16FA0.79PbI2.9Br0.1,1.73,MACl,7.0,PMACl,0.7,,,py3,0.083,DMACPA,0.248,,,,,,,1000,15,5000,30,10,180,105,30,PEACl,1.0,,,,,,,4000.0,28.0,10.0,100.0,100.0,4.0,19.9071,73.1283,1.10038,24.7388,8681,CH4,v2,
34727,20250211,75,Cs0.05MA0.16FA0.79PbI2.9Br0.1,1.73,MACl,7.0,PMACl,0.7,,,py3,0.083,DMACPA,0.248,,,,,,,1000,15,5000,30,10,180,105,30,PEACl,1.0,,,,,,,5000.0,30.0,12.0,120.0,105.0,4.0,20.1569,73.2297,1.10136,24.9924,8682,CH3,v2,
34730,20250211,75,Cs0.05MA0.16FA0.79PbI2.9Br0.1,1.73,MACl,7.0,PMACl,0.7,,,py3,0.083,DMACPA,0.248,,,,,,,1000,15,5000,30,10,180,105,30,PEACl,1.0,,,,,,,4000.0,28.0,10.0,120.0,110.0,4.0,19.4702,73.8231,1.10441,23.8808,8683,CH2,v2,
34734,20250211,75,Cs0.05MA0.16FA0.79PbI2.9Br0.1,1.73,MACl,7.0,PMACl,0.7,,,py3,0.083,DMACPA,0.248,,,,,,,1000,15,5000,30,10,180,105,30,PEACl,1.0,,,,,,,4200.0,30.0,11.0,120.0,100.0,4.0,19.0014,74.4893,1.10668,23.05,8684,CH2,v2,
34737,20250211,75,Cs0.05MA0.16FA0.79PbI2.9Br0.1,1.73,MACl,7.0,PMACl,0.7,,,py3,0.083,DMACPA,0.248,,,,,,,1000,15,5000,30,10,180,105,30,PEACl,1.2,,,,,,,4200.0,30.0,12.0,100.0,100.0,4.0,19.5714,73.4704,1.11953,23.7944,8685,CH1,v2,
34741,20250211,75,Cs0.05MA0.16FA0.79PbI2.9Br0.1,1.73,MACl,7.0,PMACl,0.7,,,py3,0.083,DMACPA,0.248,,,,,,,1000,15,5000,30,10,180,105,30,PEACl,1.2,,,,,,,4500.0,30.0,11.0,100.0,100.0,4.0,19.5499,73.9973,1.1196,23.5975,8686,CH1,v2,
34748,20250211,75,Cs0.05MA0.16FA0.79PbI2.9Br0.1,1.73,MACl,7.0,PMACl,0.7,,,py3,0.083,DMACPA,0.248,,,,,,,1000,15,5000,30,10,180,105,30,PEACl,1.2,,,,,,,4500.0,29.0,12.0,120.0,110.0,4.0,18.2737,73.6891,1.09669,22.612,8687,CH4,v2,
34752,20250211,75,Cs0.05MA0.16FA0.79PbI2.9Br0.1,1.73,MACl,7.0,PMACl,0.7,,,py3,0.083,DMACPA,0.248,,,,,,,1000,15,5000,30,10,180,105,30,PEACl,1.2,,,,,,,4600.0,32.0,13.0,100.0,105.0,4.0,16.7646,66.7685,1.08441,23.1541,8688,CH4,v2,
34754,20250211,75,Cs0.05MA0.16FA0.79PbI2.9Br0.1,1.73,MACl,7.0,PMACl,0.7,,,py3,0.083,DMACPA,0.248,,,,,,,1000,15,5000,30,10,180,105,30,PEACl,1.4,,,,,,,4400.0,32.0,14.0,100.0,100.0,5.0,15.1799,73.0678,1.10327,18.8304,8689,CH2,v2,
34757,20250211,75,Cs0.05MA0.16FA0.79PbI2.9Br0.1,1.73,MACl,7.0,PMACl,0.7,,,py3,0.083,DMACPA,0.248,,,,,,,1000,15,5000,30,10,180,105,30,PEACl,1.4,,,,,,,4200.0,32.0,14.0,120.0,100.0,5.0,18.7717,72.9042,1.12231,22.9424,8690,CH1,v2,
34762,20250211,75,Cs0.05MA0.16FA0.79PbI2.9Br0.1,1.73,MACl,7.0,PMACl,0.7,,,py3,0.083,DMACPA,0.248,,,,,,,1000,15,5000,30,10,180,105,30,PEACl,1.4,,,,,,,4700.0,33.0,15.0,120.0,110.0,5.0,19.704,73.4029,1.10889,24.2076,8691,CH2,v2,
34766,20250211,75,Cs0.05MA0.16FA0.79PbI2.9Br0.1,1.73,MACl,7.0,PMACl,0.7,,,py3,0.083,DMACPA,0.248,,,,,,,1000,15,5000,30,10,180,105,30,PEACl,1.4,,,,,,,4800.0,34.0,14.0,120.0,105.0,4.0,18.4683,73.3581,1.11049,22.6707,8692,CH2,v2,
34775,20250211,75,Cs0.05MA0.16FA0.79PbI2.9Br0.1,1.73,MACl,7.0,PMACl,0.7,,,py3,0.083,DMACPA,0.248,,,,,,,1000,15,5000,30,10,180,105,30,PEACl,1.6,,,,,,,4600.0,31.0,12.0,120.0,100.0,5.0,14.1613,56.4048,1.09245,22.9818,8694,CH3,v2,
34778,20250211,75,Cs0.05MA0.16FA0.79PbI2.9Br0.1,1.73,MACl,7.0,PMACl,0.7,,,py3,0.083,DMACPA,0.248,,,,,,,1000,15,5000,30,10,180,105,30,PEACl,1.6,,,,,,,4900.0,35.0,17.0,120.0,110.0,5.0,19.3991,73.6155,1.10385,23.8728,8695,CH2,v2,
34782,20250211,75,Cs0.05MA0.16FA0.79PbI2.9Br0.1,1.73,MACl,7.0,PMACl,0.7,,,py3,0.083,DMACPA,0.248,,,,,,,1000,15,5000,30,10,180,105,30,PEACl,1.6,,,,,,,5000.0,33.0,12.0,120.0,105.0,5.0,18.9275,72.7987,1.11435,23.3317,8696,CH2,v2,
34786,20250211,75,Cs0.05MA0.16FA0.79PbI2.9Br0.1,1.73,MACl,7.0,PMACl,0.7,,,py3,0.083,DMACPA,0.248,,,,,,,1000,15,5000,30,10,180,105,30,PEACl,1.8,,,,,,,4800.0,33.0,13.0,100.0,105.0,5.0,19.2701,74.5071,1.11582,23.1788,8697,CH2,v2,
34790,20250211,75,Cs0.05MA0.16FA0.79PbI2.9Br0.1,1.73,MACl,7.0,PMACl,0.7,,,py3,0.083,DMACPA,0.248,,,,,,,1000,15,5000,30,10,180,105,30,PEACl,1.8,,,,,,,4800.0,34.0,16.0,120.0,105.0,5.0,19.8172,74.214,1.12347,23.7682,8698,CH2,v2,
34798,20250211,75,Cs0.05MA0.16FA0.79PbI2.9Br0.1,1.73,MACl,7.0,PMACl,0.7,,,py3,0.083,DMACPA,0.248,,,,,,,1000,15,5000,30,10,180,105,30,PEACl,1.8,,,,,,,5200.0,35.0,15.0,120.0,105.0,5.0,20.5409,74.7499,1.12536,24.4185,8700,CH2,v2,
34804,20250211,75,Cs0.05MA0.1FA0.85PbI3.0,1.73,MACl,14.6,PEAI,0.517,,,py3,0.248,4PACz,0.083,,,,,,,1000,10,5000,30,15,200,100,20,PEACl,1.0,,,,,,,4000.0,28.0,10.0,100.0,100.0,4.0,17.6863,68.0368,1.09547,23.7297,8701,CH4,v2,
34811,20250211,75,Cs0.05MA0.1FA0.85PbI3.0,1.73,MACl,14.6,PEAI,0.517,,,py3,0.248,4PACz,0.083,,,,,,,1000,10,5000,30,15,200,100,20,PEACl,1.0,,,,,,,4000.0,28.0,11.0,120.0,100.0,4.0,20.0384,71.9449,1.119,24.8905,8703,CH3,v2,
34814,20250211,75,Cs0.05MA0.1FA0.85PbI3.0,1.73,MACl,14.6,PEAI,0.517,,,py3,0.248,4PACz,0.083,,,,,,,1000,10,5000,30,15,200,100,20,PEACl,1.0,,,,,,,4500.0,30.0,12.0,100.0,110.0,4.0,19.016,69.2639,1.12267,24.4546,8704,CH2,v2,
34817,20250211,75,Cs0.05MA0.1FA0.85PbI3.0,1.73,MACl,14.6,PEAI,0.517,,,py3,0.248,4PACz,0.083,,,,,,,1000,10,5000,30,15,200,100,20,PEACl,1.2,,,,,,,4200.0,30.0,12.0,100.0,100.0,4.0,18.8554,68.7414,1.12226,24.4412,8705,CH1,v2,
34827,20250211,75,Cs0.05MA0.1FA0.85PbI3.0,1.73,MACl,14.6,PEAI,0.517,,,py3,0.248,4PACz,0.083,,,,,,,1000,10,5000,30,15,200,100,20,PEACl,1.2,,,,,,,4200.0,29.0,12.0,120.0,100.0,4.0,13.1859,54.5116,1.10286,21.933,8707,CH3,v2,
34833,20250211,75,Cs0.05MA0.1FA0.85PbI3.0,1.73,MACl,14.6,PEAI,0.517,,,py3,0.248,4PACz,0.083,,,,,,,1000,10,5000,30,15,200,100,20,PEACl,1.4,,,,,,,4400.0,32.0,14.0,100.0,100.0,5.0,17.1262,65.0601,1.11044,23.7056,8709,CH1,v2,
34838,20250211,75,Cs0.05MA0.1FA0.85PbI3.0,1.73,MACl,14.6,PEAI,0.517,,,py3,0.248,4PACz,0.083,,,,,,,1000,10,5000,30,15,200,100,20,PEACl,1.4,,,,,,,4700.0,33.0,14.0,120.0,100.0,5.0,14.5015,56.1074,1.10385,23.4144,8710,CH2,v2,
34841,20250211,75,Cs0.05MA0.1FA0.85PbI3.0,1.73,MACl,14.6,PEAI,0.517,,,py3,0.248,4PACz,0.083,,,,,,,1000,10,5000,30,15,200,100,20,PEACl,1.4,,,,,,,4400.0,30.0,13.0,120.0,100.0,5.0,13.6155,56.5756,1.10752,21.7297,8711,CH1,v2,
34845,20250211,75,Cs0.05MA0.1FA0.85PbI3.0,1.73,MACl,14.6,PEAI,0.517,,,py3,0.248,4PACz,0.083,,,,,,,1000,10,5000,30,15,200,100,20,PEACl,1.4,,,,,,,4900.0,32.0,14.0,100.0,110.0,5.0,14.6257,57.5552,1.10354,23.0273,8712,CH1,v2,
34850,20250211,75,Cs0.05MA0.1FA0.85PbI3.0,1.73,MACl,14.6,PEAI,0.517,,,py3,0.248,4PACz,0.083,,,,,,,1000,10,5000,30,15,200,100,20,PEACl,1.6,,,,,,,4600.0,35.0,15.0,100.0,105.0,4.0,16.7098,62.2229,1.11328,24.1221,8713,CH2,v2,
34860,20250211,75,Cs0.05MA0.1FA0.85PbI3.0,1.73,MACl,14.6,PEAI,0.517,,,py3,0.248,4PACz,0.083,,,,,,,1000,10,5000,30,15,200,100,20,PEACl,1.6,,,,,,,4600.0,32.0,14.0,120.0,100.0,5.0,12.8874,50.8777,1.07939,23.467,8715,CH4,v2,
34865,20250211,75,Cs0.05MA0.1FA0.85PbI3.0,1.73,MACl,14.6,PEAI,0.517,,,py3,0.248,4PACz,0.083,,,,,,,1000,10,5000,30,15,200,100,20,PEACl,1.8,,,,,,,4800.0,33.0,13.0,100.0,105.0,5.0,20.6139,74.3168,1.12452,24.6664,8717,CH1,v2,
34870,20250211,75,Cs0.05MA0.1FA0.85PbI3.0,1.73,MACl,14.6,PEAI,0.517,,,py3,0.248,4PACz,0.083,,,,,,,1000,10,5000,30,15,200,100,20,PEACl,1.8,,,,,,,5000.0,35.0,16.0,120.0,105.0,5.0,14.9297,54.6984,1.1216,24.3354,8718,CH2,v2,
34876,20250211,75,Cs0.05MA0.1FA0.85PbI3.0,1.73,MACl,14.6,PEAI,0.517,,,py3,0.248,4PACz,0.083,,,,,,,1000,10,5000,30,15,200,100,20,PEACl,1.8,,,,,,,4800.0,34.0,16.0,120.0,100.0,5.0,11.8371,50.7724,1.10284,21.1399,8719,CH4,v2,
34880,20250211,75,Cs0.05MA0.1FA0.85PbI3.0,1.73,MACl,14.6,PEAI,0.517,,,py3,0.248,4PACz,0.083,,,,,,,1000,10,5000,30,15,200,100,20,PEACl,1.8,,,,,,,5200.0,35.0,16.0,120.0,110.0,5.0,17.0885,64.2399,1.1164,23.8274,8720,CH4,v2,
34882,20250213,76,Cs0.1FA0.9PbI2.8Br0.2,1.5,MACl,3.5,PACl,12.0,,,MeO-4PADBC,0.11,py3,0.22,,,,,,,1000,10,4700,35,8,200,115,30,VBETS,0.625,,,,,,,4000.0,40.0,10.0,120.0,110.0,5.0,15.285,64.2973,1.06529,22.3155,8721,CH2,v2,
34894,20250213,76,Cs0.1FA0.9PbI2.8Br0.2,1.5,MACl,3.5,PACl,12.0,,,MeO-4PADBC,0.11,py3,0.22,,,,,,,1000,10,4700,35,8,200,115,30,VBETS,0.375,,,,,,,5000.0,30.0,10.0,100.0,100.0,5.0,16.2,65.7925,1.05392,23.4106,8724,CH2,v2,
34897,20250213,76,Cs0.1FA0.9PbI2.8Br0.2,1.5,MACl,3.5,PACl,12.0,,,MeO-4PADBC,0.11,py3,0.22,,,,,,,1000,10,4700,35,8,200,115,30,VBETS,0.375,,,,,,,4000.0,30.0,10.0,100.0,100.0,5.0,16.1,68.3866,0.987057,23.8411,8725,CH1,v2,
34902,20250213,76,Cs0.1FA0.9PbI2.8Br0.2,1.5,MACl,3.5,PACl,12.0,,,MeO-4PADBC,0.11,py3,0.22,,,,,,,1000,10,4700,35,8,200,115,30,VBETS,0.375,,,,,,,4000.0,40.0,10.0,120.0,110.0,5.0,15.9,64.9042,1.03081,23.6992,8726,CH2,v2,
34905,20250213,76,Cs0.1FA0.9PbI2.8Br0.2,1.5,MACl,3.5,PACl,12.0,,,MeO-4PADBC,0.11,py3,0.22,,,,,,,1000,10,4700,35,8,200,115,30,VBETS,0.25,,,,,,,5000.0,30.0,10.0,100.0,100.0,5.0,11.4,53.4456,1.02274,20.7693,8727,CH1,v2,
34913,20250213,76,Cs0.1FA0.9PbI2.8Br0.2,1.5,MACl,3.5,PACl,12.0,,,MeO-4PADBC,0.11,py3,0.22,,,,,,,1000,10,4700,35,8,200,115,30,VBETS,0.625,,,,,,,3000.0,30.0,10.0,120.0,110.0,5.0,11.8842,55.1867,1.02381,21.0337,8729,CH1,v2,
34918,20250213,76,Cs0.1FA0.9PbI2.8Br0.2,1.5,MACl,3.5,PACl,12.0,,,MeO-4PADBC,0.11,py3,0.22,,,,,,,1000,10,4700,35,8,200,115,30,VBETS,0.75,,,,,,,4000.0,30.0,10.0,100.0,100.0,5.0,13.1273,56.1288,1.01051,23.1446,8730,CH2,v2,
34926,20250213,76,Cs0.1FA0.9PbI2.8Br0.2,1.5,MACl,3.5,PACl,12.0,,,MeO-4PADBC,0.11,py3,0.22,,,,,,,1000,10,4700,35,8,200,115,30,VBETS,0.75,,,,,,,5000.0,30.0,10.0,100.0,100.0,5.0,15.2649,58.5046,1.02513,25.4521,8732,CH2,v2,
34938,20250213,76,Cs0.1FA0.9PbI2.8Br0.2,1.5,MACl,3.5,PACl,12.0,,,MeO-4PADBC,0.11,py3,0.22,,,,,,,1000,10,4700,35,8,200,115,30,VBETS,0.5,,,,,,,3000.0,30.0,10.0,120.0,110.0,5.0,14.0869,63.8668,1.02306,21.5596,8735,CH2,v2,
34942,20250213,76,Cs0.1FA0.9PbI2.8Br0.2,1.5,MACl,3.5,PACl,12.0,,,MeO-4PADBC,0.11,py3,0.22,,,,,,,1000,10,4700,35,8,200,115,30,VBETS,0.25,,,,,,,4000.0,30.0,10.0,100.0,100.0,5.0,16.8645,71.4217,1.03757,22.7575,8736,CH2,v2,
34947,20250213,76,Cs0.1FA0.9PbI2.8Br0.2,1.5,MACl,3.5,PACl,12.0,,,MeO-4PADBC,0.11,py3,0.22,,,,,,,1000,10,4700,35,8,200,115,30,VBETS,0.625,,,,,,,4000.0,30.0,10.0,100.0,100.0,5.0,11.9704,53.9861,1.02684,21.5934,8737,CH3,v2,
34950,20250213,76,Cs0.1FA0.9PbI2.8Br0.2,1.5,MACl,3.5,PACl,12.0,,,MeO-4PADBC,0.11,py3,0.22,,,,,,,1000,10,4700,35,8,200,115,30,VBETS,0.75,,,,,,,3000.0,30.0,10.0,120.0,110.0,5.0,13.4514,57.2907,1.02854,22.8277,8738,CH2,v2,
34958,20250213,76,Cs0.1FA0.9PbI2.8Br0.2,1.5,MACl,3.5,PACl,12.0,,,MeO-4PADBC,0.11,py3,0.22,,,,,,,1000,10,4700,35,8,200,115,30,VBETS,0.25,,,,,,,3000.0,30.0,10.0,120.0,110.0,5.0,16.2106,65.6915,1.02569,24.0589,8740,CH2,v2,
34962,20250213,76,Cs0.05MA0.16FA0.79PbI2.9Br0.1,1.73,MACl,7.0,PMACl,0.7,,,py3,0.083,DMACPA,0.248,,,,,,,1000,15,5000,30,10,180,105,30,VBETS,0.375,,,,,,,5000.0,30.0,10.0,100.0,100.0,5.0,20.6457,75.614,1.0745,25.4108,8741,CH2,v2,
34965,20250213,76,Cs0.05MA0.16FA0.79PbI2.9Br0.1,1.73,MACl,7.0,PMACl,0.7,,,py3,0.083,DMACPA,0.248,,,,,,,1000,15,5000,30,10,180,105,30,VBETS,0.25,,,,,,,4000.0,30.0,10.0,100.0,100.0,5.0,21.3358,78.2501,1.07602,25.3398,8742,CH1,v2,
34971,20250213,76,Cs0.05MA0.16FA0.79PbI2.9Br0.1,1.73,MACl,7.0,PMACl,0.7,,,py3,0.083,DMACPA,0.248,,,,,,,1000,15,5000,30,10,180,105,30,VBETS,0.25,,,,,,,5000.0,30.0,10.0,100.0,100.0,5.0,18.6884,73.1697,1.06051,24.0838,8743,CH3,v2,
34973,20250213,76,Cs0.05MA0.16FA0.79PbI2.9Br0.1,1.73,MACl,7.0,PMACl,0.7,,,py3,0.083,DMACPA,0.248,,,,,,,1000,15,5000,30,10,180,105,30,VBETS,0.25,,,,,,,4000.0,40.0,10.0,120.0,110.0,5.0,19.7458,81.0177,1.00933,24.1469,8744,CH1,v2,
34978,20250213,76,Cs0.05MA0.16FA0.79PbI2.9Br0.1,1.73,MACl,7.0,PMACl,0.7,,,py3,0.083,DMACPA,0.248,,,,,,,1000,15,5000,30,10,180,105,30,VBETS,0.625,,,,,,,5000.0,30.0,10.0,100.0,100.0,5.0,19.5304,71.6056,1.05539,25.8434,8745,CH2,v2,
34984,20250213,76,Cs0.05MA0.16FA0.79PbI2.9Br0.1,1.73,MACl,7.0,PMACl,0.7,,,py3,0.083,DMACPA,0.248,,,,,,,1000,15,5000,30,10,180,105,30,VBETS,0.5,,,,,,,4000.0,30.0,10.0,100.0,100.0,5.0,19.0954,75.3239,1.06437,23.8179,8746,CH4,v2,
34986,20250213,76,Cs0.05MA0.16FA0.79PbI2.9Br0.1,1.73,MACl,7.0,PMACl,0.7,,,py3,0.083,DMACPA,0.248,,,,,,,1000,15,5000,30,10,180,105,30,VBETS,0.375,,,,,,,4000.0,30.0,10.0,100.0,100.0,5.0,19.0595,74.9365,1.06313,23.9238,8747,CH2,v2,
34992,20250213,76,Cs0.05MA0.16FA0.79PbI2.9Br0.1,1.73,MACl,7.0,PMACl,0.7,,,py3,0.083,DMACPA,0.248,,,,,,,1000,15,5000,30,10,180,105,30,VBETS,0.5,,,,,,,5000.0,30.0,10.0,100.0,100.0,5.0,13.8481,56.2716,1.04211,23.615,8748,CH4,v2,
34993,20250213,76,Cs0.05MA0.16FA0.79PbI2.9Br0.1,1.73,MACl,7.0,PMACl,0.7,,,py3,0.083,DMACPA,0.248,,,,,,,1000,15,5000,30,10,180,105,30,VBETS,0.375,,,,,,,3000.0,30.0,10.0,120.0,110.0,5.0,19.0907,74.3672,1.01623,25.261,8749,CH1,v2,
34998,20250213,76,Cs0.05MA0.16FA0.79PbI2.9Br0.1,1.73,MACl,7.0,PMACl,0.7,,,py3,0.083,DMACPA,0.248,,,,,,,1000,15,5000,30,10,180,105,30,VBETS,0.75,,,,,,,4000.0,30.0,10.0,100.0,100.0,5.0,19.1982,71.5622,1.05599,25.4049,8750,CH2,v2,
35002,20250213,76,Cs0.05MA0.16FA0.79PbI2.9Br0.1,1.73,MACl,7.0,PMACl,0.7,,,py3,0.083,DMACPA,0.248,,,,,,,1000,15,5000,30,10,180,105,30,VBETS,0.625,,,,,,,3000.0,30.0,10.0,120.0,110.0,5.0,18.3418,73.4953,1.05897,23.5667,8751,CH2,v2,
35006,20250213,76,Cs0.05MA0.16FA0.79PbI2.9Br0.1,1.73,MACl,7.0,PMACl,0.7,,,py3,0.083,DMACPA,0.248,,,,,,,1000,15,5000,30,10,180,105,30,VBETS,0.25,,,,,,,3000.0,30.0,10.0,120.0,110.0,5.0,16.3441,71.9644,1.04301,21.7749,8752,CH2,v2,
35011,20250213,76,Cs0.05MA0.16FA0.79PbI2.9Br0.1,1.73,MACl,7.0,PMACl,0.7,,,py3,0.083,DMACPA,0.248,,,,,,,1000,15,5000,30,10,180,105,30,VBETS,0.5,,,,,,,3000.0,30.0,10.0,120.0,110.0,5.0,19.2334,74.796,1.07199,23.9876,8753,CH3,v2,
35017,20250213,76,Cs0.05MA0.16FA0.79PbI2.9Br0.1,1.73,MACl,7.0,PMACl,0.7,,,py3,0.083,DMACPA,0.248,,,,,,,1000,15,5000,30,10,180,105,30,VBETS,0.75,,,,,,,5000.0,30.0,10.0,100.0,100.0,5.0,19.0878,80.0501,1.00485,23.7298,8755,CH1,v2,
35022,20250213,76,Cs0.05MA0.16FA0.79PbI2.9Br0.1,1.73,MACl,7.0,PMACl,0.7,,,py3,0.083,DMACPA,0.248,,,,,,,1000,15,5000,30,10,180,105,30,VBETS,0.625,,,,,,,4000.0,40.0,10.0,120.0,110.0,5.0,16.3787,71.4955,1.04391,21.9451,8756,CH2,v2,
35028,20250213,76,Cs0.05MA0.16FA0.79PbI2.9Br0.1,1.73,MACl,7.0,PMACl,0.7,,,py3,0.083,DMACPA,0.248,,,,,,,1000,15,5000,30,10,180,105,30,VBETS,0.5,,,,,,,4000.0,40.0,10.0,120.0,110.0,5.0,17.1928,71.2676,1.05398,22.8886,8757,CH4,v2,
35030,20250213,76,Cs0.05MA0.16FA0.79PbI2.9Br0.1,1.73,MACl,7.0,PMACl,0.7,,,py3,0.083,DMACPA,0.248,,,,,,,1000,15,5000,30,10,180,105,30,VBETS,0.75,,,,,,,4000.0,40.0,10.0,120.0,110.0,5.0,18.867,74.6276,1.06908,23.648,8758,CH2,v2,
35034,20250213,76,Cs0.05MA0.16FA0.79PbI2.9Br0.1,1.73,MACl,7.0,PMACl,0.7,,,py3,0.083,DMACPA,0.248,,,,,,,1000,15,5000,30,10,180,105,30,VBETS,0.375,,,,,,,4000.0,40.0,10.0,120.0,110.0,5.0,17.4956,72.3742,1.05073,23.0067,8759,CH2,v2,
35038,20250213,76,Cs0.05MA0.16FA0.79PbI2.9Br0.1,1.73,MACl,7.0,PMACl,0.7,,,py3,0.083,DMACPA,0.248,,,,,,,1000,15,5000,30,10,180,105,30,VBETS,0.625,,,,,,,4000.0,30.0,10.0,100.0,100.0,5.0,15.7041,70.9945,1.04203,21.228,8760,CH2,v2,
35042,20250213,76,Cs0.05MA0.1FA0.85PbI3.0,1.73,MACl,14.6,PEAI,0.517,,,py3,0.248,4PACz,0.083,,,,,,,1000,10,5000,30,15,200,100,20,VBETS,0.625,,,,,,,4000.0,30.0,10.0,100.0,100.0,5.0,12.4901,50.889,1.03742,23.6586,8761,CH2,v2,
35046,20250213,76,Cs0.05MA0.1FA0.85PbI3.0,1.73,MACl,14.6,PEAI,0.517,,,py3,0.248,4PACz,0.083,,,,,,,1000,10,5000,30,15,200,100,20,VBETS,0.75,,,,,,,5000.0,30.0,10.0,100.0,100.0,5.0,15.8523,65.2769,1.06492,22.8043,8762,CH2,v2,
35056,20250213,76,Cs0.05MA0.1FA0.85PbI3.0,1.73,MACl,14.6,PEAI,0.517,,,py3,0.248,4PACz,0.083,,,,,,,1000,10,5000,30,15,200,100,20,VBETS,0.375,,,,,,,4000.0,30.0,10.0,100.0,100.0,5.0,18.2637,71.7157,1.06299,23.9578,8764,CH4,v2,
35060,20250213,76,Cs0.05MA0.1FA0.85PbI3.0,1.73,MACl,14.6,PEAI,0.517,,,py3,0.248,4PACz,0.083,,,,,,,1000,10,5000,30,15,200,100,20,VBETS,0.375,,,,,,,5000.0,30.0,10.0,100.0,100.0,5.0,17.129,69.4807,1.05351,23.4008,8765,CH4,v2,
35061,20250213,76,Cs0.05MA0.1FA0.85PbI3.0,1.73,MACl,14.6,PEAI,0.517,,,py3,0.248,4PACz,0.083,,,,,,,1000,10,5000,30,15,200,100,20,VBETS,0.25,,,,,,,3000.0,30.0,10.0,120.0,110.0,5.0,17.3627,69.1819,1.05542,23.7792,8766,CH1,v2,
35065,20250213,76,Cs0.05MA0.1FA0.85PbI3.0,1.73,MACl,14.6,PEAI,0.517,,,py3,0.248,4PACz,0.083,,,,,,,1000,10,5000,30,15,200,100,20,VBETS,0.625,,,,,,,4000.0,40.0,10.0,120.0,110.0,5.0,14.8418,62.313,1.04418,22.8104,8767,CH1,v2,
35071,20250213,76,Cs0.05MA0.1FA0.85PbI3.0,1.73,MACl,14.6,PEAI,0.517,,,py3,0.248,4PACz,0.083,,,,,,,1000,10,5000,30,15,200,100,20,VBETS,0.25,,,,,,,4000.0,30.0,10.0,100.0,100.0,5.0,13.1247,55.9401,1.03052,22.7671,8768,CH3,v2,
35074,20250213,76,Cs0.05MA0.1FA0.85PbI3.0,1.73,MACl,14.6,PEAI,0.517,,,py3,0.248,4PACz,0.083,,,,,,,1000,10,5000,30,15,200,100,20,VBETS,0.5,,,,,,,4000.0,40.0,10.0,120.0,110.0,5.0,14.6493,62.6326,1.03774,22.5386,8769,CH2,v2,
35080,20250213,76,Cs0.05MA0.1FA0.85PbI3.0,1.73,MACl,14.6,PEAI,0.517,,,py3,0.248,4PACz,0.083,,,,,,,1000,10,5000,30,15,200,100,20,VBETS,0.375,,,,,,,3000.0,30.0,10.0,120.0,110.0,5.0,11.9351,54.3317,1.03012,21.3248,8770,CH4,v2,
35085,20250213,76,Cs0.05MA0.1FA0.85PbI3.0,1.73,MACl,14.6,PEAI,0.517,,,py3,0.248,4PACz,0.083,,,,,,,1000,10,5000,30,15,200,100,20,VBETS,0.5,,,,,,,5000.0,30.0,10.0,100.0,100.0,5.0,17.458,68.4567,1.05777,24.1094,8772,CH1,v2,
35090,20250213,76,Cs0.05MA0.1FA0.85PbI3.0,1.73,MACl,14.6,PEAI,0.517,,,py3,0.248,4PACz,0.083,,,,,,,1000,10,5000,30,15,200,100,20,VBETS,0.375,,,,,,,4000.0,40.0,10.0,120.0,110.0,5.0,14.6846,63.2477,1.0419,22.2839,8773,CH2,v2,
35093,20250213,76,Cs0.05MA0.1FA0.85PbI3.0,1.73,MACl,14.6,PEAI,0.517,,,py3,0.248,4PACz,0.083,,,,,,,1000,10,5000,30,15,200,100,20,VBETS,0.625,,,,,,,3000.0,30.0,10.0,120.0,110.0,5.0,18.6501,71.4984,1.06598,24.47,8774,CH1,v2,
35099,20250213,76,Cs0.05MA0.1FA0.85PbI3.0,1.73,MACl,14.6,PEAI,0.517,,,py3,0.248,4PACz,0.083,,,,,,,1000,10,5000,30,15,200,100,20,VBETS,0.25,,,,,,,5000.0,30.0,10.0,100.0,100.0,5.0,12.8167,55.8793,1.03321,22.1993,8775,CH3,v2,
35102,20250213,76,Cs0.05MA0.1FA0.85PbI3.0,1.73,MACl,14.6,PEAI,0.517,,,py3,0.248,4PACz,0.083,,,,,,,1000,10,5000,30,15,200,100,20,VBETS,0.5,,,,,,,4000.0,30.0,10.0,100.0,100.0,5.0,16.4354,67.163,1.04395,23.4406,8776,CH2,v2,
35105,20250213,76,Cs0.05MA0.1FA0.85PbI3.0,1.73,MACl,14.6,PEAI,0.517,,,py3,0.248,4PACz,0.083,,,,,,,1000,10,5000,30,15,200,100,20,VBETS,0.75,,,,,,,3000.0,30.0,10.0,120.0,110.0,5.0,18.4991,78.6959,0.974234,24.1288,8777,CH1,v2,
35115,20250213,76,Cs0.05MA0.1FA0.85PbI3.0,1.73,MACl,14.6,PEAI,0.517,,,py3,0.248,4PACz,0.083,,,,,,,1000,10,5000,30,15,200,100,20,VBETS,0.75,,,,,,,4000.0,40.0,10.0,120.0,110.0,5.0,10.6863,52.4769,1.03285,19.7163,8779,CH3,v2,
35134,20250221,77,Cs0.05MA0.1FA0.85PbI3.0,1.73,MACl,14.6,PEAI,0.8,,,Me-4PACz,0.165,DMACPA,0.165,,,,,,,1300,10,4900,35,8,180,110,25,PEAI,1.4,,,,,,,5000.0,30.0,14.0,120.0,100.0,5.0,21.1777,73.6896,1.11134,25.8599,8784,CH2,v2,
35137,20250221,77,Cs0.05MA0.1FA0.85PbI3.0,1.73,MACl,14.6,PEAI,0.8,,,Me-4PACz,0.165,DMACPA,0.165,,,,,,,1300,10,4900,35,8,180,110,25,PEAI,1.4,,,,,,,4500.0,32.0,9.0,150.0,120.0,4.0,19.0464,76.1482,0.985032,25.3924,8785,CH1,v2,
35142,20250221,77,Cs0.05MA0.1FA0.85PbI3.0,1.73,MACl,14.6,PEAI,0.8,,,Me-4PACz,0.165,DMACPA,0.165,,,,,,,1300,10,4900,35,8,180,110,25,PEAI,1.4,,,,,,,4900.0,31.0,14.0,120.0,100.0,5.0,20.6483,74.4718,1.11352,24.8997,8786,CH2,v2,
35146,20250221,77,Cs0.05MA0.1FA0.85PbI3.0,1.73,MACl,14.6,PEAI,0.8,,,Me-4PACz,0.165,DMACPA,0.165,,,,,,,1300,10,4900,35,8,180,110,25,PEAI,1.9,,,,,,,5000.0,30.0,11.0,100.0,100.0,7.0,20.8372,75.7902,1.11154,24.7343,8787,CH2,v2,
35151,20250221,77,Cs0.05MA0.1FA0.85PbI3.0,1.73,MACl,14.6,PEAI,0.8,,,Me-4PACz,0.165,DMACPA,0.165,,,,,,,1300,10,4900,35,8,180,110,25,PEACl,1.0,,,,,,,4100.0,30.0,12.0,100.0,100.0,4.0,20.6137,71.3818,1.12184,25.7416,8788,CH3,v2,
35155,20250221,77,Cs0.05MA0.1FA0.85PbI3.0,1.73,MACl,14.6,PEAI,0.8,,,Me-4PACz,0.165,DMACPA,0.165,,,,,,,1300,10,4900,35,8,180,110,25,PEACl,1.4,,,,,,,4700.0,31.0,10.0,100.0,100.0,4.0,20.7706,71.6987,1.13093,25.6155,8789,CH3,v2,
35160,20250221,77,Cs0.05MA0.1FA0.85PbI3.0,1.73,MACl,14.6,PEAI,0.8,,,Me-4PACz,0.165,DMACPA,0.165,,,,,,,1300,10,4900,35,8,180,110,25,PEACl,1.4,,,,,,,5000.0,28.0,14.0,120.0,100.0,5.0,19.3403,71.96,1.11099,24.1913,8790,CH4,v2,
35162,20250221,77,Cs0.05MA0.1FA0.85PbI3.0,1.73,MACl,14.6,PEAI,0.8,,,Me-4PACz,0.165,DMACPA,0.165,,,,,,,1900,28,5700,32,14,250,110,30,PEAI,1.0,,,,,,,4500.0,31.0,15.0,90.0,100.0,3.0,19.0903,67.8075,1.11781,25.1863,8791,CH2,v2,
35180,20250221,77,Cs0.05MA0.1FA0.85PbI3.0,1.73,MACl,14.6,PEAI,0.8,,,Me-4PACz,0.165,DMACPA,0.165,,,,,,,1900,28,5700,32,14,250,110,30,PEAI,1.4,,,,,,,4500.0,32.0,9.0,150.0,120.0,4.0,17.8376,63.9538,1.10693,25.197,8795,CH4,v2,
35182,20250221,77,Cs0.05MA0.1FA0.85PbI3.0,1.73,MACl,14.6,PEAI,0.8,,,Me-4PACz,0.165,DMACPA,0.165,,,,,,,1900,28,5700,32,14,250,110,30,PEAI,1.4,,,,,,,4900.0,31.0,14.0,120.0,100.0,5.0,18.7111,66.6424,1.1159,25.1607,8796,CH2,v2,
35186,20250221,77,Cs0.05MA0.1FA0.85PbI3.0,1.73,MACl,14.6,PEAI,0.8,,,Me-4PACz,0.165,DMACPA,0.165,,,,,,,1900,28,5700,32,14,250,110,30,PEAI,1.9,,,,,,,5000.0,30.0,11.0,100.0,100.0,7.0,18.2534,62.689,1.11401,26.1376,8797,CH2,v2,
35192,20250221,77,Cs0.05MA0.1FA0.85PbI3.0,1.73,MACl,14.6,PEAI,0.8,,,Me-4PACz,0.165,DMACPA,0.165,,,,,,,1900,28,5700,32,14,250,110,30,PEACl,1.0,,,,,,,4100.0,30.0,12.0,100.0,100.0,4.0,17.6473,64.301,1.10895,24.7486,8798,CH4,v2,
35194,20250221,77,Cs0.05MA0.1FA0.85PbI3.0,1.73,MACl,14.6,PEAI,0.8,,,Me-4PACz,0.165,DMACPA,0.165,,,,,,,1900,28,5700,32,14,250,110,30,PEACl,1.4,,,,,,,4700.0,31.0,10.0,100.0,100.0,4.0,16.1369,59.1986,1.12751,24.1763,8799,CH2,v2,
35198,20250221,77,Cs0.05MA0.1FA0.85PbI3.0,1.73,MACl,14.6,PEAI,0.8,,,Me-4PACz,0.165,DMACPA,0.165,,,,,,,1900,28,5700,32,14,250,110,30,PEACl,1.4,,,,,,,5000.0,28.0,14.0,120.0,100.0,5.0,19.2154,65.7593,1.12454,25.9846,8800,CH2,v2,
35202,20250221,77,Cs0.05MA0.1FA0.85PbI3.0,1.73,MACl,14.6,PEAI,0.8,,,Me-4PACz,0.198,DMACPA,0.132,,,,,,,1013,14,4944,35,10,170,110,25,PEAI,1.0,,,,,,,4500.0,31.0,15.0,90.0,100.0,3.0,21.0933,74.3852,1.12177,25.2787,8801,CH2,v2,
35222,20250221,77,Cs0.05MA0.1FA0.85PbI3.0,1.73,MACl,14.6,PEAI,0.8,,,Me-4PACz,0.198,DMACPA,0.132,,,,,,,1013,14,4944,35,10,170,110,25,PEAI,1.4,,,,,,,4900.0,31.0,14.0,120.0,100.0,5.0,15.204,55.2374,1.09306,25.1815,8806,CH2,v2,
35228,20250221,77,Cs0.05MA0.1FA0.85PbI3.0,1.73,MACl,14.6,PEAI,0.8,,,Me-4PACz,0.198,DMACPA,0.132,,,,,,,1013,14,4944,35,10,170,110,25,PEAI,1.9,,,,,,,5000.0,30.0,11.0,100.0,100.0,7.0,19.7888,73.1754,1.10892,24.3867,8807,CH4,v2,
35234,20250221,77,Cs0.05MA0.1FA0.85PbI3.0,1.73,MACl,14.6,PEAI,0.8,,,Me-4PACz,0.198,DMACPA,0.132,,,,,,,1013,14,4944,35,10,170,110,25,PEACl,1.4,,,,,,,4700.0,31.0,10.0,100.0,100.0,4.0,19.3818,69.2334,1.13352,24.6972,8809,CH2,v2,
35238,20250221,77,Cs0.05MA0.1FA0.85PbI3.0,1.73,MACl,14.6,PEAI,0.8,,,Me-4PACz,0.198,DMACPA,0.132,,,,,,,1013,14,4944,35,10,170,110,25,PEACl,1.4,,,,,,,5000.0,28.0,14.0,120.0,100.0,5.0,20.6438,71.4069,1.11918,25.8315,8810,CH2,v2,
35244,20250221,77,Cs0.05MA0.1FA0.85PbI3.0,1.73,MACl,14.6,PEAI,0.8,,,Me-4PACz,0.198,DMACPA,0.132,,,,,,,1000,10,5000,40,10,180,110,25,PEAI,1.0,,,,,,,4500.0,31.0,15.0,90.0,100.0,3.0,20.6108,73.8244,1.11166,25.1146,8811,CH4,v2,
35257,20250221,77,Cs0.05MA0.1FA0.85PbI3.0,1.73,MACl,14.6,PEAI,0.8,,,Me-4PACz,0.198,DMACPA,0.132,,,,,,,1000,10,5000,40,10,180,110,25,PEAI,1.4,,,,,,,4500.0,32.0,9.0,150.0,120.0,4.0,18.5246,68.1841,1.11968,24.2645,8815,CH1,v2,
35262,20250221,77,Cs0.05MA0.1FA0.85PbI3.0,1.73,MACl,14.6,PEAI,0.8,,,Me-4PACz,0.198,DMACPA,0.132,,,,,,,1000,10,5000,40,10,180,110,25,PEAI,1.4,,,,,,,4900.0,31.0,14.0,120.0,100.0,5.0,18.5148,67.8172,1.10584,24.688,8816,CH2,v2,
35266,20250221,77,Cs0.05MA0.1FA0.85PbI3.0,1.73,MACl,14.6,PEAI,0.8,,,Me-4PACz,0.198,DMACPA,0.132,,,,,,,1000,10,5000,40,10,180,110,25,PEAI,1.9,,,,,,,5000.0,30.0,11.0,100.0,100.0,7.0,22.0545,75.5962,1.12213,25.9988,8817,CH2,v2,
35272,20250221,77,Cs0.05MA0.1FA0.85PbI3.0,1.73,MACl,14.6,PEAI,0.8,,,Me-4PACz,0.198,DMACPA,0.132,,,,,,,1000,10,5000,40,10,180,110,25,PEACl,1.0,,,,,,,4100.0,30.0,12.0,100.0,100.0,4.0,19.4789,69.4709,1.1116,25.2239,8818,CH4,v2,
35274,20250221,77,Cs0.05MA0.1FA0.85PbI3.0,1.73,MACl,14.6,PEAI,0.8,,,Me-4PACz,0.198,DMACPA,0.132,,,,,,,1000,10,5000,40,10,180,110,25,PEACl,1.4,,,,,,,4700.0,31.0,10.0,100.0,100.0,4.0,21.0122,73.7479,1.13534,25.0956,8819,CH2,v2,
35278,20250221,77,Cs0.05MA0.1FA0.85PbI3.0,1.73,MACl,14.6,PEAI,0.8,,,Me-4PACz,0.198,DMACPA,0.132,,,,,,,1000,10,5000,40,10,180,110,25,PEACl,1.4,,,,,,,5000.0,28.0,14.0,120.0,100.0,5.0,19.2294,66.1109,1.12472,25.8612,8820,CH2,v2,
35282,20250221,77,Cs0.05MA0.1FA0.85PbI3.0,1.73,MACl,14.6,PEAI,0.517,,,py3,0.165,DMACPA,0.165,,,,,,,993,10,4778,35,10,160,110,20,PEAI,1.0,,,,,,,4500.0,31.0,15.0,90.0,100.0,3.0,21.6322,76.2563,1.13238,25.0514,8821,CH2,v2,
35288,20250221,77,Cs0.05MA0.1FA0.85PbI3.0,1.73,MACl,14.6,PEAI,0.517,,,py3,0.165,DMACPA,0.165,,,,,,,993,10,4778,35,10,160,110,20,PEAI,1.4,,,,,,,4800.0,31.0,10.0,110.0,110.0,2.0,21.3709,74.9186,1.11528,25.577,8822,CH4,v2,
35290,20250221,77,Cs0.05MA0.1FA0.85PbI3.0,1.73,MACl,14.6,PEAI,0.517,,,py3,0.165,DMACPA,0.165,,,,,,,993,10,4778,35,10,160,110,20,PEAI,1.4,,,,,,,5000.0,30.0,7.0,120.0,100.0,3.0,21.5282,75.397,1.13574,25.1406,8823,CH2,v2,
35297,20250221,77,Cs0.05MA0.1FA0.85PbI3.0,1.73,MACl,14.6,PEAI,0.517,,,py3,0.165,DMACPA,0.165,,,,,,,993,10,4778,35,10,160,110,20,PEAI,1.4,,,,,,,4500.0,32.0,9.0,150.0,120.0,4.0,18.09,67.2724,1.13107,23.7747,8825,CH1,v2,
35301,20250221,77,Cs0.05MA0.1FA0.85PbI3.0,1.73,MACl,14.6,PEAI,0.517,,,py3,0.165,DMACPA,0.165,,,,,,,993,10,4778,35,10,160,110,20,PEAI,1.4,,,,,,,4900.0,31.0,14.0,120.0,100.0,5.0,21.6495,76.762,1.13232,24.9077,8826,CH1,v2,
35306,20250221,77,Cs0.05MA0.1FA0.85PbI3.0,1.73,MACl,14.6,PEAI,0.517,,,py3,0.165,DMACPA,0.165,,,,,,,993,10,4778,35,10,160,110,20,PEAI,1.9,,,,,,,5000.0,30.0,11.0,100.0,100.0,7.0,21.5768,74.3687,1.13308,25.6057,8827,CH2,v2,
35309,20250221,77,Cs0.05MA0.1FA0.85PbI3.0,1.73,MACl,14.6,PEAI,0.517,,,py3,0.165,DMACPA,0.165,,,,,,,993,10,4778,35,10,160,110,20,PEACl,1.0,,,,,,,4100.0,30.0,12.0,100.0,100.0,4.0,22.5709,88.5244,0.998814,25.5271,8828,CH1,v2,
35314,20250221,77,Cs0.05MA0.1FA0.85PbI3.0,1.73,MACl,14.6,PEAI,0.517,,,py3,0.165,DMACPA,0.165,,,,,,,993,10,4778,35,10,160,110,20,PEACl,1.4,,,,,,,4700.0,31.0,10.0,100.0,100.0,4.0,21.0901,73.9634,1.14193,24.9702,8829,CH2,v2,
35320,20250221,77,Cs0.05MA0.1FA0.85PbI3.0,1.73,MACl,14.6,PEAI,0.517,,,py3,0.165,DMACPA,0.165,,,,,,,993,10,4778,35,10,160,110,20,PEACl,1.4,,,,,,,5000.0,28.0,14.0,120.0,100.0,5.0,20.6515,73.6167,1.1216,25.0113,8830,CH4,v2,
35322,20250221,77,Cs0.05MA0.1FA0.85PbI3.0,1.73,MACl,14.6,PEAI,0.517,,,py3,0.248,2PACz,0.083,,,,,,,1008,12,5026,40,10,200,110,25,PEAI,1.0,,,,,,,4500.0,31.0,15.0,90.0,100.0,3.0,21.9002,75.1864,1.13922,25.5682,8831,CH2,v2,
35326,20250221,77,Cs0.05MA0.1FA0.85PbI3.0,1.73,MACl,14.6,PEAI,0.517,,,py3,0.248,2PACz,0.083,,,,,,,1008,12,5026,40,10,200,110,25,PEAI,1.4,,,,,,,4800.0,31.0,10.0,110.0,110.0,2.0,21.6661,73.0379,1.13943,26.0342,8832,CH2,v2,
35338,20250221,77,Cs0.05MA0.1FA0.85PbI3.0,1.73,MACl,14.6,PEAI,0.517,,,py3,0.248,2PACz,0.083,,,,,,,1008,12,5026,40,10,200,110,25,PEAI,1.4,,,,,,,4500.0,32.0,9.0,150.0,120.0,4.0,18.6746,65.8832,1.14337,24.7907,8835,CH2,v2,
35342,20250221,77,Cs0.05MA0.1FA0.85PbI3.0,1.73,MACl,14.6,PEAI,0.517,,,py3,0.248,2PACz,0.083,,,,,,,1008,12,5026,40,10,200,110,25,PEAI,1.4,,,,,,,4900.0,31.0,14.0,120.0,100.0,5.0,21.1323,74.0188,1.14362,24.9646,8836,CH2,v2,
35345,20250221,77,Cs0.05MA0.1FA0.85PbI3.0,1.73,MACl,14.6,PEAI,0.517,,,py3,0.248,2PACz,0.083,,,,,,,1008,12,5026,40,10,200,110,25,PEAI,1.9,,,,,,,5000.0,30.0,11.0,100.0,100.0,7.0,21.7585,76.97,1.14837,24.6164,8837,CH1,v2,
35349,20250221,77,Cs0.05MA0.1FA0.85PbI3.0,1.73,MACl,14.6,PEAI,0.517,,,py3,0.248,2PACz,0.083,,,,,,,1008,12,5026,40,10,200,110,25,PEACl,1.0,,,,,,,4100.0,30.0,12.0,100.0,100.0,4.0,19.1873,67.152,1.15167,24.8101,8838,CH1,v2,
35353,20250221,77,Cs0.05MA0.1FA0.85PbI3.0,1.73,MACl,14.6,PEAI,0.517,,,py3,0.248,2PACz,0.083,,,,,,,1008,12,5026,40,10,200,110,25,PEACl,1.4,,,,,,,4700.0,31.0,10.0,100.0,100.0,4.0,15.5935,67.0483,1.04585,22.2373,8839,CH1,v2,
35357,20250221,77,Cs0.05MA0.1FA0.85PbI3.0,1.73,MACl,14.6,PEAI,0.517,,,py3,0.248,2PACz,0.083,,,,,,,1008,12,5026,40,10,200,110,25,PEACl,1.4,,,,,,,5000.0,28.0,14.0,120.0,100.0,5.0,14.6707,55.3466,1.13933,23.2654,8840,CH1,v2,
35366,20250228,78,Cs0.05MA0.1FA0.85PbI3.0,1.73,MACl,14.6,PEAI,0.8,,,Me-4PACz,0.165,DMACPA,0.165,,,,,,,1300,10,4900,35,8,180,110,25,PEAI,1.4,,,,,,,4800.0,31.0,10.0,110.0,110.0,2.0,22.1731,78.2954,1.12361,25.2043,8842,CH2,v2,
35372,20250228,78,Cs0.05MA0.1FA0.85PbI3.0,1.73,MACl,14.6,PEAI,0.8,,,Me-4PACz,0.165,DMACPA,0.165,,,,,,,1300,10,4900,35,8,180,110,25,PEAI,1.4,,,,,,,5000.0,30.0,7.0,120.0,100.0,3.0,22.3154,78.3972,1.12269,25.3538,8843,CH4,v2,
35391,20250228,78,Cs0.05MA0.1FA0.85PbI3.0,1.73,MACl,14.6,PEAI,0.8,,,Me-4PACz,0.165,DMACPA,0.165,,,,,,,1900,28,5700,32,14,250,110,30,PEAI,1.4,,,,,,,4800.0,31.0,10.0,110.0,110.0,2.0,20.6973,73.4264,1.13841,24.7608,8848,CH3,v2,
35396,20250228,78,Cs0.05MA0.1FA0.85PbI3.0,1.73,MACl,14.6,PEAI,0.8,,,Me-4PACz,0.165,DMACPA,0.165,,,,,,,1900,28,5700,32,14,250,110,30,PEAI,1.4,,,,,,,5000.0,30.0,7.0,120.0,100.0,3.0,20.0692,71.6019,1.13294,24.7398,8849,CH4,v2,
35408,20250228,78,Cs0.05MA0.1FA0.85PbI3.0,1.73,MACl,14.6,PEAI,0.8,,,Me-4PACz,0.165,DMACPA,0.165,,,,,,,1900,28,5700,32,14,250,110,30,PEAI,1.4,,,,,,,5000.0,30.0,14.0,120.0,100.0,5.0,21.059,73.8501,1.1342,25.1418,8852,CH4,v2,
35410,20250228,78,Cs0.05MA0.1FA0.85PbI3.0,1.73,MACl,14.6,PEAI,0.8,,,Me-4PACz,0.198,DMACPA,0.132,,,,,,,1013,14,4944,35,10,170,110,25,PEAI,1.4,,,,,,,4800.0,31.0,10.0,110.0,110.0,2.0,22.5777,78.8382,1.12579,25.4381,8853,CH2,v2,
35422,20250228,78,Cs0.05MA0.1FA0.85PbI3.0,1.73,MACl,14.6,PEAI,0.8,,,Me-4PACz,0.198,DMACPA,0.132,,,,,,,1013,14,4944,35,10,170,110,25,PEAI,1.4,,,,,,,5000.0,30.0,7.0,120.0,100.0,3.0,21.894,76.0917,1.12495,25.5772,8856,CH2,v2,
35426,20250228,78,Cs0.05MA0.1FA0.85PbI3.0,1.73,MACl,14.6,PEAI,0.8,,,Me-4PACz,0.198,DMACPA,0.132,,,,,,,1013,14,4944,35,10,170,110,25,PEAI,1.4,,,,,,,5000.0,30.0,14.0,120.0,100.0,5.0,22.0618,76.6375,1.12338,25.6256,8857,CH2,v2,
35434,20250228,78,Cs0.05MA0.1FA0.85PbI3.0,1.73,MACl,14.6,PEAI,0.8,,,Me-4PACz,0.198,DMACPA,0.132,,,,,,,1000,10,5000,40,10,180,110,25,PEAI,1.4,,,,,,,4800.0,31.0,10.0,110.0,110.0,2.0,22.0122,78.5986,1.11712,25.0696,8859,CH2,v2,
35446,20250228,78,Cs0.05MA0.1FA0.85PbI3.0,1.73,MACl,14.6,PEAI,0.8,,,Me-4PACz,0.198,DMACPA,0.132,,,,,,,1000,10,5000,40,10,180,110,25,PEAI,1.4,,,,,,,5000.0,30.0,7.0,120.0,100.0,3.0,21.8915,76.8967,1.1221,25.371,8862,CH2,v2,
35450,20250228,78,Cs0.05MA0.1FA0.85PbI3.0,1.73,MACl,14.6,PEAI,0.8,,,Me-4PACz,0.198,DMACPA,0.132,,,,,,,1000,10,5000,40,10,180,110,25,PEAI,1.4,,,,,,,5000.0,30.0,14.0,120.0,100.0,5.0,21.5591,75.9929,1.10554,25.6616,8863,CH2,v2,
35472,20250228,78,Cs0.05MA0.1FA0.85PbI3.0,1.73,MACl,14.6,PEAI,0.517,,,py3,0.248,2PACz,0.083,,,,,,,1008,12,5026,40,10,200,110,25,PEAI,1.4,,,,,,,5000.0,30.0,7.0,120.0,100.0,3.0,20.7645,75.9188,1.09464,24.9862,8868,CH4,v2,
35476,20250228,78,Cs0.05MA0.1FA0.85PbI3.0,1.73,MACl,14.6,PEAI,0.517,,,py3,0.248,2PACz,0.083,,,,,,,1008,12,5026,40,10,200,110,25,PEAI,1.4,,,,,,,5000.0,30.0,14.0,120.0,100.0,5.0,20.5255,75.5129,1.09724,24.7726,8869,CH4,v2,
35484,20250307,79,Cs0.05MA0.1FA0.85PbI3.0,1.73,MACl,14.6,PEAI,0.517,,,Me-4PACz,0.198,DMACPA,0.132,,,,,,,1000,10,5000,40,12,160,110,25,PEAI,1.0,,,,,,,4500.0,31.0,15.0,90.0,100.0,3.0,21.9231,78.7692,1.11658,24.9262,8871,CH4,v2,
35492,20250307,79,Cs0.05MA0.1FA0.85PbI3.0,1.73,MACl,14.6,PEAI,0.517,,,Me-4PACz,0.198,DMACPA,0.132,,,,,,,1000,10,5000,40,12,160,110,25,PEAI,1.4,,,,,,,5000.0,30.0,7.0,120.0,100.0,3.0,22.5961,80.3633,1.12048,25.0942,8873,CH4,v2,
35496,20250307,79,Cs0.05MA0.1FA0.85PbI3.0,1.73,MACl,14.6,PEAI,0.517,,,Me-4PACz,0.198,DMACPA,0.132,,,,,,,1000,10,5000,40,12,160,110,25,PEAI,1.4,,,,,,,5000.0,30.0,14.0,120.0,100.0,5.0,21.5185,78.4294,1.116,24.5849,8874,CH4,v2,
35499,20250307,79,Cs0.05MA0.1FA0.85PbI3.0,1.73,MACl,14.6,PEAI,0.517,,,Me-4PACz,0.198,DMACPA,0.132,,,,,,,1000,10,5000,40,12,160,110,25,PEAI,1.4,,,,,,,4500.0,32.0,9.0,150.0,120.0,4.0,21.1381,78.5085,1.12023,24.0349,8875,CH3,v2,
35501,20250307,79,Cs0.05MA0.1FA0.85PbI3.0,1.73,MACl,14.6,PEAI,0.517,,,Me-4PACz,0.198,DMACPA,0.132,,,,,,,1000,10,5000,40,12,160,110,25,PEAI,1.4,,,,,,,4900.0,31.0,14.0,120.0,100.0,5.0,20.4638,74.7934,1.12302,24.3634,8876,CH1,v2,
35507,20250307,79,Cs0.05MA0.1FA0.85PbI3.0,1.73,MACl,14.6,PEAI,0.517,,,Me-4PACz,0.198,DMACPA,0.132,,,,,,,1000,10,5000,40,12,160,110,25,PEAI,1.9,,,,,,,5000.0,30.0,11.0,100.0,100.0,7.0,20.2571,76.7095,1.0376,25.4506,8877,CH3,v2,
35511,20250307,79,Cs0.05MA0.1FA0.85PbI3.0,1.73,MACl,14.6,PEAI,0.517,,,Me-4PACz,0.198,DMACPA,0.132,,,,,,,1000,10,5000,40,12,160,110,25,PEACl,1.0,,,,,,,4100.0,30.0,12.0,100.0,100.0,4.0,18.3624,68.8578,1.11494,23.9179,8878,CH3,v2,
35513,20250307,79,Cs0.05MA0.1FA0.85PbI3.0,1.73,MACl,14.6,PEAI,0.517,,,Me-4PACz,0.198,DMACPA,0.132,,,,,,,1000,10,5000,40,12,160,110,25,PEACl,1.4,,,,,,,4700.0,31.0,10.0,100.0,100.0,4.0,19.9314,74.1394,1.15251,23.3262,8879,CH1,v2,
35520,20250307,79,Cs0.05MA0.1FA0.85PbI3.0,1.73,MACl,14.6,PEAI,0.517,,,Me-4PACz,0.198,DMACPA,0.132,,,,,,,1000,10,5000,40,12,160,110,25,PEACl,1.4,,,,,,,5000.0,28.0,14.0,120.0,100.0,5.0,15.5506,59.9109,1.11827,23.2111,8880,CH4,v2,
