Repository: MI-Materials-Intelligence/Recipe-Language-Model

# Learning Layer

## Overview

In the learning layer, the formulas and parameters are encoded and then tokenised into recipes as inputs. Through atomic skills of data extraction, cleaning, and matching, these data are organised into standardised datasets, providing the basis for RLM training and iterative recipe refinement.

Key Atomic Skills:
- **Cleaning**: Preprocessing and outlier cleaning
- **Matching**: Matching data pairs based on variables
- **Extraction**: Data extraction from robotic boxes

File: seven_ai_layers_robotics/learning/data/data50764_from_db.csv (part 16 of 253)
No,date,rank,Formula PVK,Concentration PVK,Formula Additive 1,Concentration Additive 1,Formula Additive 2,Concentration Additive 2,Formula Additive 3,Concentration Additive 3,Formula SAM 1,Concentration SAM 1,Formula SAM 2,Concentration SAM 2,Formula SAM 3,Concentration SAM 3,Spin Coating Speed SAM,Spin Coating Time SAM,Annealed Temperature SAM,Annealed Time SAM,Spin Coating Speed PVK 1,Spin Coating Time PVK 1,Spin Coating Speed PVK 2,Spin Coating Time PVK 2,Antisolvent Dropping Timing,Antisolvent Volume,Annealed Temperature PVK,Annealed Time PVK,Formula Passivator 1,Concentration Passivator 1,Formula Passivator 2,Concentration Passivator 2,Formula Passivator 3,Concentration Passivator 3,Formula Passivator 4,Concentration Passivator 4,Spin Coating Speed Passivator,Spin Coating Time Passivator,Passivator Dropping Timing,Passivator Volume,Annealed Temperature Passivator,Annealed Time Passivator,PCE,FF,Voc,Jsc,Product,Channel,From,upload_time
3995,20240927,10,Cs0.15MA0.16FA0.69PbI2.7Br0.3,1.6,,,,,,,,,,,,,,,,,1000,10,5000,30,10,120,100,30,,,,,,,,,,,,,,,0.15701,42.48,0.036869,10.025,999,CH3,v0,
3996,20240927,10,Cs0.15MA0.16FA0.69PbI2.7Br0.3,1.6,,,,,,,,,,,,,,,,,1000,10,5000,30,10,120,100,30,,,,,,,,,,,,,,,0.18491,30.959,0.057357,10.413,999,CH4,v0,
3997,20240927,10,Cs0.15MA0.16FA0.69PbI2.7Br0.3,1.6,,,,,,,,,,,,,,,,,1000,10,5000,30,10,120,100,30,,,,,,,,,,,,,,,13.272,71.956,0.96996,19.016,1000,CH1,v0,
3998,20240927,10,Cs0.15MA0.16FA0.69PbI2.7Br0.3,1.6,,,,,,,,,,,,,,,,,1000,10,5000,30,10,120,100,30,,,,,,,,,,,,,,,13.552,71.433,1.0073,18.834,1000,CH2,v0,
3999,20240927,10,Cs0.15MA0.16FA0.69PbI2.7Br0.3,1.6,,,,,,,,,,,,,,,,,1000,10,5000,30,10,120,100,30,,,,,,,,,,,,,,,12.379,66.314,0.99725,18.719,1000,CH3,v0,
4000,20240927,10,Cs0.15MA0.16FA0.69PbI2.7Br0.3,1.6,,,,,,,,,,,,,,,,,1000,10,5000,30,10,120,100,30,,,,,,,,,,,,,,,13.797,72.062,1.0044,19.063,1000,CH4,v0,
4001,20240928,11,Cs0.07MA0.1FA0.83PbI2.65Br0.35,1.8,,,,,,,,,,,,,,,,,1100,10,6000,30,15,100,110,35,,,,,,,,,,,,,,,13.487,64.798,1.0651,19.543,1001,CH1,v0,
4002,20240928,11,Cs0.07MA0.1FA0.83PbI2.65Br0.35,1.8,,,,,,,,,,,,,,,,,1100,10,6000,30,15,100,110,35,,,,,,,,,,,,,,,14.389,67.893,1.0693,19.819,1001,CH2,v0,
4003,20240928,11,Cs0.07MA0.1FA0.83PbI2.65Br0.35,1.8,,,,,,,,,,,,,,,,,1100,10,6000,30,15,100,110,35,,,,,,,,,,,,,,,7.3325,39.576,0.95412,19.419,1001,CH3,v0,
4004,20240928,11,Cs0.07MA0.1FA0.83PbI2.65Br0.35,1.8,,,,,,,,,,,,,,,,,1100,10,6000,30,15,100,110,35,,,,,,,,,,,,,,,13.946,66.612,1.064,19.677,1001,CH4,v0,
4005,20240928,11,Cs0.07MA0.1FA0.83PbI2.65Br0.35,1.8,,,,,,,,,,,,,,,,,1100,10,6000,30,15,100,110,35,,,,,,,,,,,,,,,13.37,67.11,1.0505,18.965,1002,CH1,v0,
4006,20240928,11,Cs0.07MA0.1FA0.83PbI2.65Br0.35,1.8,,,,,,,,,,,,,,,,,1100,10,6000,30,15,100,110,35,,,,,,,,,,,,,,,13.74,66.691,1.0504,19.614,1002,CH2,v0,
4007,20240928,11,Cs0.07MA0.1FA0.83PbI2.65Br0.35,1.8,,,,,,,,,,,,,,,,,1100,10,6000,30,15,100,110,35,,,,,,,,,,,,,,,13.357,66.007,1.0462,19.342,1002,CH3,v0,
4008,20240928,11,Cs0.07MA0.1FA0.83PbI2.65Br0.35,1.8,,,,,,,,,,,,,,,,,1100,10,6000,30,15,100,110,35,,,,,,,,,,,,,,,12.678,62.647,1.041,19.441,1002,CH4,v0,
4009,20240928,11,Cs0.07MA0.1FA0.83PbI2.65Br0.35,1.8,,,,,,,,,,,,,,,,,1100,10,6000,30,15,100,110,35,,,,,,,,,,,,,,,13.755,68.599,1.0149,19.758,1003,CH1,v0,
4010,20240928,11,Cs0.07MA0.1FA0.83PbI2.65Br0.35,1.8,,,,,,,,,,,,,,,,,1100,10,6000,30,15,100,110,35,,,,,,,,,,,,,,,14.14,69.061,1.0207,20.061,1003,CH2,v0,
4011,20240928,11,Cs0.07MA0.1FA0.83PbI2.65Br0.35,1.8,,,,,,,,,,,,,,,,,1100,10,6000,30,15,100,110,35,,,,,,,,,,,,,,,13.009,64.995,1.0149,19.721,1003,CH3,v0,
4012,20240928,11,Cs0.07MA0.1FA0.83PbI2.65Br0.35,1.8,,,,,,,,,,,,,,,,,1100,10,6000,30,15,100,110,35,,,,,,,,,,,,,,,13.969,67.233,1.0364,20.048,1003,CH4,v0,
4013,20240928,11,Cs0.07MA0.1FA0.83PbI2.65Br0.35,1.8,,,,,,,,,,,,,,,,,1100,10,6000,30,15,100,110,35,,,,,,,,,,,,,,,13.776,72.443,0.99802,19.054,1004,CH1,v0,
4014,20240928,11,Cs0.07MA0.1FA0.83PbI2.65Br0.35,1.8,,,,,,,,,,,,,,,,,1100,10,6000,30,15,100,110,35,,,,,,,,,,,,,,,13.778,69.214,1.0178,19.558,1004,CH2,v0,
4015,20240928,11,Cs0.07MA0.1FA0.83PbI2.65Br0.35,1.8,,,,,,,,,,,,,,,,,1100,10,6000,30,15,100,110,35,,,,,,,,,,,,,,,14.018,70.919,1.0139,19.495,1004,CH3,v0,
4016,20240928,11,Cs0.07MA0.1FA0.83PbI2.65Br0.35,1.8,,,,,,,,,,,,,,,,,1100,10,6000,30,15,100,110,35,,,,,,,,,,,,,,,14.783,73.165,1.0076,20.054,1004,CH4,v0,
4017,20240928,11,Cs0.15MA0.1235FA0.7265PbI2.7Br0.3,1.6,,,,,,,,,,,,,,,,,1000,10,5000,35,10,100,110,25,,,,,,,,,,,,,,,12.554,65.132,1.0525,18.314,1005,CH1,v0,
4018,20240928,11,Cs0.15MA0.1235FA0.7265PbI2.7Br0.3,1.6,,,,,,,,,,,,,,,,,1000,10,5000,35,10,100,110,25,,,,,,,,,,,,,,,12.283,63.019,1.0482,18.595,1005,CH2,v0,
4019,20240928,11,Cs0.15MA0.1235FA0.7265PbI2.7Br0.3,1.6,,,,,,,,,,,,,,,,,1000,10,5000,35,10,100,110,25,,,,,,,,,,,,,,,12.045,62.548,1.0427,18.469,1005,CH3,v0,
4020,20240928,11,Cs0.15MA0.1235FA0.7265PbI2.7Br0.3,1.6,,,,,,,,,,,,,,,,,1000,10,5000,35,10,100,110,25,,,,,,,,,,,,,,,11.196,58.706,1.0357,18.414,1005,CH4,v0,
4021,20240928,11,Cs0.15MA0.1235FA0.7265PbI2.7Br0.3,1.6,,,,,,,,,,,,,,,,,1000,10,5000,35,10,100,110,25,,,,,,,,,,,,,,,14.205,70.752,1.0512,19.1,1006,CH1,v0,
4022,20240928,11,Cs0.15MA0.1235FA0.7265PbI2.7Br0.3,1.6,,,,,,,,,,,,,,,,,1000,10,5000,35,10,100,110,25,,,,,,,,,,,,,,,13.282,67.035,1.0361,19.122,1006,CH2,v0,
4023,20240928,11,Cs0.15MA0.1235FA0.7265PbI2.7Br0.3,1.6,,,,,,,,,,,,,,,,,1000,10,5000,35,10,100,110,25,,,,,,,,,,,,,,,13.138,66.656,1.0386,18.979,1006,CH3,v0,
4024,20240928,11,Cs0.15MA0.1235FA0.7265PbI2.7Br0.3,1.6,,,,,,,,,,,,,,,,,1000,10,5000,35,10,100,110,25,,,,,,,,,,,,,,,13.851,69.61,1.0418,19.099,1006,CH4,v0,
4025,20240928,11,Cs0.15MA0.1235FA0.7265PbI2.7Br0.3,1.6,,,,,,,,,,,,,,,,,1000,10,5000,35,10,100,110,25,,,,,,,,,,,,,,,11.941,63.598,1.038,18.089,1007,CH1,v0,
4026,20240928,11,Cs0.15MA0.1235FA0.7265PbI2.7Br0.3,1.6,,,,,,,,,,,,,,,,,1000,10,5000,35,10,100,110,25,,,,,,,,,,,,,,,11.83,61.51,1.0421,18.457,1007,CH2,v0,
4027,20240928,11,Cs0.15MA0.1235FA0.7265PbI2.7Br0.3,1.6,,,,,,,,,,,,,,,,,1000,10,5000,35,10,100,110,25,,,,,,,,,,,,,,,11.712,61.031,1.0411,18.433,1007,CH3,v0,
4028,20240928,11,Cs0.15MA0.1235FA0.7265PbI2.7Br0.3,1.6,,,,,,,,,,,,,,,,,1000,10,5000,35,10,100,110,25,,,,,,,,,,,,,,,11.126,57.859,1.0423,18.45,1007,CH4,v0,
4029,20240928,11,Cs0.15MA0.1235FA0.7265PbI2.7Br0.3,1.6,,,,,,,,,,,,,,,,,1000,10,5000,35,10,100,110,25,,,,,,,,,,,,,,,13.641,71.705,0.99883,19.046,1008,CH1,v0,
4030,20240928,11,Cs0.15MA0.1235FA0.7265PbI2.7Br0.3,1.6,,,,,,,,,,,,,,,,,1000,10,5000,35,10,100,110,25,,,,,,,,,,,,,,,12.914,66.742,1.0192,18.985,1008,CH2,v0,
4031,20240928,11,Cs0.15MA0.1235FA0.7265PbI2.7Br0.3,1.6,,,,,,,,,,,,,,,,,1000,10,5000,35,10,100,110,25,,,,,,,,,,,,,,,14.097,72.616,1.0117,19.188,1008,CH3,v0,
4032,20240928,11,Cs0.15MA0.1235FA0.7265PbI2.7Br0.3,1.6,,,,,,,,,,,,,,,,,1000,10,5000,35,10,100,110,25,,,,,,,,,,,,,,,14.036,71.93,1.0164,19.198,1008,CH4,v0,
4033,20240928,11,Cs0.2MA0.1235FA0.6765PbI2.7Br0.3,1.55,,,,,,,,,,,,,,,,,1000,10,5000,30,10,120,100,25,,,,,,,,,,,,,,,10.934,56.462,1.0142,19.095,1009,CH1,v0,
4034,20240928,11,Cs0.2MA0.1235FA0.6765PbI2.7Br0.3,1.55,,,,,,,,,,,,,,,,,1000,10,5000,30,10,120,100,25,,,,,,,,,,,,,,,10.934,56.462,1.0142,19.095,1009,CH2,v0,
4035,20240928,11,Cs0.2MA0.1235FA0.6765PbI2.7Br0.3,1.55,,,,,,,,,,,,,,,,,1000,10,5000,30,10,120,100,25,,,,,,,,,,,,,,,11.018,57.378,1.018,18.864,1009,CH3,v0,
4036,20240928,11,Cs0.2MA0.1235FA0.6765PbI2.7Br0.3,1.55,,,,,,,,,,,,,,,,,1000,10,5000,30,10,120,100,25,,,,,,,,,,,,,,,10.776,56.655,1.0159,18.723,1009,CH4,v0,
4037,20240928,11,Cs0.2MA0.1235FA0.6765PbI2.7Br0.3,1.55,,,,,,,,,,,,,,,,,1000,10,5000,30,10,120,100,25,,,,,,,,,,,,,,,13.61,67.856,1.0447,19.2,1010,CH1,v0,
4038,20240928,11,Cs0.2MA0.1235FA0.6765PbI2.7Br0.3,1.55,,,,,,,,,,,,,,,,,1000,10,5000,30,10,120,100,25,,,,,,,,,,,,,,,8.2331,44.503,0.98413,18.798,1010,CH2,v0,
4039,20240928,11,Cs0.2MA0.1235FA0.6765PbI2.7Br0.3,1.55,,,,,,,,,,,,,,,,,1000,10,5000,30,10,120,100,25,,,,,,,,,,,,,,,11.089,59.798,1.0247,18.098,1010,CH3,v0,
4040,20240928,11,Cs0.2MA0.1235FA0.6765PbI2.7Br0.3,1.55,,,,,,,,,,,,,,,,,1000,10,5000,30,10,120,100,25,,,,,,,,,,,,,,,11.562,60.962,1.025,18.504,1010,CH4,v0,
4041,20240928,11,Cs0.2MA0.1235FA0.6765PbI2.7Br0.3,1.55,,,,,,,,,,,,,,,,,1000,10,5000,30,10,120,100,25,,,,,,,,,,,,,,,9.8152,52.218,1.0287,18.271,1011,CH1,v0,
4042,20240928,11,Cs0.2MA0.1235FA0.6765PbI2.7Br0.3,1.55,,,,,,,,,,,,,,,,,1000,10,5000,30,10,120,100,25,,,,,,,,,,,,,,,10.554,54.349,1.0327,18.804,1011,CH2,v0,
4043,20240928,11,Cs0.2MA0.1235FA0.6765PbI2.7Br0.3,1.55,,,,,,,,,,,,,,,,,1000,10,5000,30,10,120,100,25,,,,,,,,,,,,,,,10.584,55.222,1.0298,18.613,1011,CH3,v0,
4044,20240928,11,Cs0.2MA0.1235FA0.6765PbI2.7Br0.3,1.55,,,,,,,,,,,,,,,,,1000,10,5000,30,10,120,100,25,,,,,,,,,,,,,,,11.021,57.088,1.0248,18.838,1011,CH4,v0,
4045,20240928,11,Cs0.2MA0.1235FA0.6765PbI2.7Br0.3,1.55,,,,,,,,,,,,,,,,,1000,10,5000,30,10,120,100,25,,,,,,,,,,,,,,,11.849,61.443,1.0321,18.686,1012,CH1,v0,
4046,20240928,11,Cs0.2MA0.1235FA0.6765PbI2.7Br0.3,1.55,,,,,,,,,,,,,,,,,1000,10,5000,30,10,120,100,25,,,,,,,,,,,,,,,11.837,60.8,1.013,19.219,1012,CH2,v0,
4047,20240928,11,Cs0.2MA0.1235FA0.6765PbI2.7Br0.3,1.55,,,,,,,,,,,,,,,,,1000,10,5000,30,10,120,100,25,,,,,,,,,,,,,,,10.496,55.648,1.0332,18.254,1012,CH3,v0,
4048,20240928,11,Cs0.2MA0.1235FA0.6765PbI2.7Br0.3,1.55,,,,,,,,,,,,,,,,,1000,10,5000,30,10,120,100,25,,,,,,,,,,,,,,,11.656,60.201,1.0317,18.766,1012,CH4,v0,
4049,20240928,11,Cs0.05MA0.07FA0.88PbI2.65Br0.35,1.37,,,,,,,,,,,,,,,,,1000,10,5000,30,10,120,100,25,,,,,,,,,,,,,,,3.3547,30.698,0.83488,13.089,1013,CH1,v0,
4050,20240928,11,Cs0.05MA0.07FA0.88PbI2.65Br0.35,1.37,,,,,,,,,,,,,,,,,1000,10,5000,30,10,120,100,25,,,,,,,,,,,,,,,6.1933,44.711,0.961,14.414,1013,CH2,v0,
4051,20240928,11,Cs0.05MA0.07FA0.88PbI2.65Br0.35,1.37,,,,,,,,,,,,,,,,,1000,10,5000,30,10,120,100,25,,,,,,,,,,,,,,,7.8794,51.661,0.98217,15.529,1013,CH3,v0,
4052,20240928,11,Cs0.05MA0.07FA0.88PbI2.65Br0.35,1.37,,,,,,,,,,,,,,,,,1000,10,5000,30,10,120,100,25,,,,,,,,,,,,,,,8.1122,52.124,0.97951,15.889,1013,CH4,v0,
4053,20240928,11,Cs0.05MA0.07FA0.88PbI2.65Br0.35,1.37,,,,,,,,,,,,,,,,,1000,10,5000,30,10,120,100,25,,,,,,,,,,,,,,,6.9353,47.576,0.97816,14.903,1014,CH1,v0,
4054,20240928,11,Cs0.05MA0.07FA0.88PbI2.65Br0.35,1.37,,,,,,,,,,,,,,,,,1000,10,5000,30,10,120,100,25,,,,,,,,,,,,,,,7.1973,47.748,0.97032,15.535,1014,CH2,v0,
4055,20240928,11,Cs0.05MA0.07FA0.88PbI2.65Br0.35,1.37,,,,,,,,,,,,,,,,,1000,10,5000,30,10,120,100,25,,,,,,,,,,,,,,,8.1793,52.362,0.97414,16.035,1014,CH3,v0,
4056,20240928,11,Cs0.05MA0.07FA0.88PbI2.65Br0.35,1.37,,,,,,,,,,,,,,,,,1000,10,5000,30,10,120,100,25,,,,,,,,,,,,,,,7.7144,49.888,0.95819,16.138,1014,CH4,v0,
4057,20240928,11,Cs0.05MA0.07FA0.88PbI2.65Br0.35,1.37,,,,,,,,,,,,,,,,,1000,10,5000,30,10,120,100,25,,,,,,,,,,,,,,,10.466,57.357,1.049,17.394,1015,CH1,v0,
4058,20240928,11,Cs0.05MA0.07FA0.88PbI2.65Br0.35,1.37,,,,,,,,,,,,,,,,,1000,10,5000,30,10,120,100,25,,,,,,,,,,,,,,,10.222,55.576,1.0463,17.579,1015,CH2,v0,
4059,20240928,11,Cs0.05MA0.07FA0.88PbI2.65Br0.35,1.37,,,,,,,,,,,,,,,,,1000,10,5000,30,10,120,100,25,,,,,,,,,,,,,,,8.5798,52.02,1.0265,16.068,1015,CH3,v0,
4060,20240928,11,Cs0.05MA0.07FA0.88PbI2.65Br0.35,1.37,,,,,,,,,,,,,,,,,1000,10,5000,30,10,120,100,25,,,,,,,,,,,,,,,10.586,63.97,0.99613,16.612,1015,CH4,v0,
4061,20240928,11,Cs0.05MA0.07FA0.88PbI2.65Br0.35,1.37,,,,,,,,,,,,,,,,,1000,10,5000,30,10,120,100,25,,,,,,,,,,,,,,,6.6175,46.03,1.019,14.109,1016,CH1,v0,
4062,20240928,11,Cs0.05MA0.07FA0.88PbI2.65Br0.35,1.37,,,,,,,,,,,,,,,,,1000,10,5000,30,10,120,100,25,,,,,,,,,,,,,,,7.2753,47.031,1.0302,15.016,1016,CH2,v0,
4063,20240928,11,Cs0.05MA0.07FA0.88PbI2.65Br0.35,1.37,,,,,,,,,,,,,,,,,1000,10,5000,30,10,120,100,25,,,,,,,,,,,,,,,5.8164,41.722,1.0133,13.758,1016,CH3,v0,
4064,20240928,11,Cs0.05MA0.07FA0.88PbI2.65Br0.35,1.37,,,,,,,,,,,,,,,,,1000,10,5000,30,10,120,100,25,,,,,,,,,,,,,,,6.8832,47.87,1.01,14.236,1016,CH4,v0,
4065,20240928,11,Cs0.05MA0.12FA0.83PbI2.65Br0.35,1.37,,,,,,,,,,,,,,,,,1000,10,5000,30,10,120,100,25,,,,,,,,,,,,,,,12.025,67.516,0.96606,18.436,1017,CH1,v0,
4066,20240928,11,Cs0.05MA0.12FA0.83PbI2.65Br0.35,1.37,,,,,,,,,,,,,,,,,1000,10,5000,30,10,120,100,25,,,,,,,,,,,,,,,12.004,67.101,0.96765,18.487,1017,CH2,v0,
4067,20240928,11,Cs0.05MA0.12FA0.83PbI2.65Br0.35,1.37,,,,,,,,,,,,,,,,,1000,10,5000,30,10,120,100,25,,,,,,,,,,,,,,,11.877,69.012,0.96108,17.907,1017,CH3,v0,
4068,20240928,11,Cs0.05MA0.12FA0.83PbI2.65Br0.35,1.37,,,,,,,,,,,,,,,,,1000,10,5000,30,10,120,100,25,,,,,,,,,,,,,,,11.562,66.31,0.9778,17.832,1017,CH4,v0,
4069,20240928,11,Cs0.05MA0.12FA0.83PbI2.65Br0.35,1.37,,,,,,,,,,,,,,,,,1000,10,5000,30,10,120,100,25,,,,,,,,,,,,,,,8.749,48.673,0.99002,18.157,1018,CH1,v0,
4070,20240928,11,Cs0.05MA0.12FA0.83PbI2.65Br0.35,1.37,,,,,,,,,,,,,,,,,1000,10,5000,30,10,120,100,25,,,,,,,,,,,,,,,10.914,59.014,1.0087,18.334,1018,CH2,v0,
4071,20240928,11,Cs0.05MA0.12FA0.83PbI2.65Br0.35,1.37,,,,,,,,,,,,,,,,,1000,10,5000,30,10,120,100,25,,,,,,,,,,,,,,,10.873,60.133,0.99716,18.134,1018,CH3,v0,
4072,20240928,11,Cs0.05MA0.12FA0.83PbI2.65Br0.35,1.37,,,,,,,,,,,,,,,,,1000,10,5000,30,10,120,100,25,,,,,,,,,,,,,,,6.7496,40.45,0.91564,18.224,1018,CH4,v0,
4073,20240928,11,Cs0.05MA0.12FA0.83PbI2.65Br0.35,1.37,,,,,,,,,,,,,,,,,1000,10,5000,30,10,120,100,25,,,,,,,,,,,,,,,11.374,60.426,1.0254,18.357,1019,CH1,v0,
4074,20240928,11,Cs0.05MA0.12FA0.83PbI2.65Br0.35,1.37,,,,,,,,,,,,,,,,,1000,10,5000,30,10,120,100,25,,,,,,,,,,,,,,,11.523,61.011,1.0194,18.527,1019,CH2,v0,
4075,20240928,11,Cs0.05MA0.12FA0.83PbI2.65Br0.35,1.37,,,,,,,,,,,,,,,,,1000,10,5000,30,10,120,100,25,,,,,,,,,,,,,,,10.968,60.159,1.0004,18.225,1019,CH3,v0,
4076,20240928,11,Cs0.05MA0.12FA0.83PbI2.65Br0.35,1.37,,,,,,,,,,,,,,,,,1000,10,5000,30,10,120,100,25,,,,,,,,,,,,,,,11.725,61.886,1.0282,18.427,1019,CH4,v0,
4077,20240928,11,Cs0.05MA0.12FA0.83PbI2.65Br0.35,1.37,,,,,,,,,,,,,,,,,1000,10,5000,30,10,120,100,25,,,,,,,,,,,,,,,12.632,64.46,1.055,18.575,1020,CH1,v0,
4078,20240928,11,Cs0.05MA0.12FA0.83PbI2.65Br0.35,1.37,,,,,,,,,,,,,,,,,1000,10,5000,30,10,120,100,25,,,,,,,,,,,,,,,11.398,57.896,1.0522,18.71,1020,CH2,v0,
4079,20240928,11,Cs0.05MA0.12FA0.83PbI2.65Br0.35,1.37,,,,,,,,,,,,,,,,,1000,10,5000,30,10,120,100,25,,,,,,,,,,,,,,,10.389,54.463,1.043,18.289,1020,CH3,v0,
4080,20240928,11,Cs0.05MA0.12FA0.83PbI2.65Br0.35,1.37,,,,,,,,,,,,,,,,,1000,10,5000,30,10,120,100,25,,,,,,,,,,,,,,,13.061,66.667,1.0499,18.66,1020,CH4,v0,
4081,20240928,11,Cs0.05MA0.15FA0.8PbI2.6Br0.4,1.35,,,,,,,,,,,,,,,,,1000,10,5000,30,10,120,100,25,,,,,,,,,,,,,,,0.0,0.0,0.090985,18.16,1021,CH1,v0,
4082,20240928,11,Cs0.05MA0.15FA0.8PbI2.6Br0.4,1.35,,,,,,,,,,,,,,,,,1000,10,5000,30,10,120,100,25,,,,,,,,,,,,,,,13.942,69.805,1.0354,19.29,1021,CH2,v0,
4083,20240928,11,Cs0.05MA0.15FA0.8PbI2.6Br0.4,1.35,,,,,,,,,,,,,,,,,1000,10,5000,30,10,120,100,25,,,,,,,,,,,,,,,13.966,70.891,1.0312,19.105,1021,CH3,v0,
4084,20240928,11,Cs0.05MA0.15FA0.8PbI2.6Br0.4,1.35,,,,,,,,,,,,,,,,,1000,10,5000,30,10,120,100,25,,,,,,,,,,,,,,,13.345,68.727,1.0148,19.133,1021,CH4,v0,
4085,20240928,11,Cs0.05MA0.15FA0.8PbI2.6Br0.4,1.35,,,,,,,,,,,,,,,,,1000,10,5000,30,10,120,100,25,,,,,,,,,,,,,,,7.9566,42.882,0.95619,19.405,1022,CH1,v0,
4086,20240928,11,Cs0.05MA0.15FA0.8PbI2.6Br0.4,1.35,,,,,,,,,,,,,,,,,1000,10,5000,30,10,120,100,25,,,,,,,,,,,,,,,12.418,62.214,1.0183,19.601,1022,CH2,v0,
4087,20240928,11,Cs0.05MA0.15FA0.8PbI2.6Br0.4,1.35,,,,,,,,,,,,,,,,,1000,10,5000,30,10,120,100,25,,,,,,,,,,,,,,,5.8713,39.414,0.76741,19.411,1022,CH3,v0,
4088,20240928,11,Cs0.05MA0.15FA0.8PbI2.6Br0.4,1.35,,,,,,,,,,,,,,,,,1000,10,5000,30,10,120,100,25,,,,,,,,,,,,,,,13.336,67.254,1.0079,19.674,1022,CH4,v0,
4089,20240928,11,Cs0.05MA0.15FA0.8PbI2.6Br0.4,1.35,,,,,,,,,,,,,,,,,1000,10,5000,30,10,120,100,25,,,,,,,,,,,,,,,0.0,0.0,0.49846,27.134,1023,CH1,v0,
4090,20240928,11,Cs0.05MA0.15FA0.8PbI2.6Br0.4,1.35,,,,,,,,,,,,,,,,,1000,10,5000,30,10,120,100,25,,,,,,,,,,,,,,,14.747,71.605,1.05,19.615,1023,CH2,v0,
4091,20240928,11,Cs0.05MA0.15FA0.8PbI2.6Br0.4,1.35,,,,,,,,,,,,,,,,,1000,10,5000,30,10,120,100,25,,,,,,,,,,,,,,,14.661,71.677,1.051,19.461,1023,CH3,v0,
4092,20240928,11,Cs0.05MA0.15FA0.8PbI2.6Br0.4,1.35,,,,,,,,,,,,,,,,,1000,10,5000,30,10,120,100,25,,,,,,,,,,,,,,,14.587,71.173,1.0463,19.588,1023,CH4,v0,
4093,20240928,11,Cs0.05MA0.15FA0.8PbI2.6Br0.4,1.35,,,,,,,,,,,,,,,,,1000,10,5000,30,10,120,100,25,,,,,,,,,,,,,,,13.924,69.016,1.0397,19.405,1024,CH1,v0,
4094,20240928,11,Cs0.05MA0.15FA0.8PbI2.6Br0.4,1.35,,,,,,,,,,,,,,,,,1000,10,5000,30,10,120,100,25,,,,,,,,,,,,,,,14.299,68.401,1.0429,20.045,1024,CH2,v0,
4095,20240928,11,Cs0.05MA0.15FA0.8PbI2.6Br0.4,1.35,,,,,,,,,,,,,,,,,1000,10,5000,30,10,120,100,25,,,,,,,,,,,,,,,14.436,69.125,1.0455,19.976,1024,CH3,v0,
4096,20240928,11,Cs0.05MA0.15FA0.8PbI2.6Br0.4,1.35,,,,,,,,,,,,,,,,,1000,10,5000,30,10,120,100,25,,,,,,,,,,,,,,,14.142,66.756,1.0453,20.265,1024,CH4,v0,
4097,20240928,11,Cs0.05MA0.1235FA0.8265PbI2.7Br0.3,1.73,,,,,,,,,,,,,,,,,1000,10,5000,40,10,120,110,20,,,,,,,,,,,,,,,0.87104,74.001,0.060478,19.463,1025,CH1,v0,
4098,20240928,11,Cs0.05MA0.1235FA0.8265PbI2.7Br0.3,1.73,,,,,,,,,,,,,,,,,1000,10,5000,40,10,120,110,20,,,,,,,,,,,,,,,4.8747,31.109,0.76576,20.463,1025,CH2,v0,
4099,20240928,11,Cs0.05MA0.1235FA0.8265PbI2.7Br0.3,1.73,,,,,,,,,,,,,,,,,1000,10,5000,40,10,120,110,20,,,,,,,,,,,,,,,4.2523,30.208,0.69985,20.114,1025,CH3,v0,
4100,20240928,11,Cs0.05MA0.1235FA0.8265PbI2.7Br0.3,1.73,,,,,,,,,,,,,,,,,1000,10,5000,40,10,120,110,20,,,,,,,,,,,,,,,8.3356,41.661,0.97909,20.436,1025,CH4,v0,
4101,20240928,11,Cs0.05MA0.1235FA0.8265PbI2.7Br0.3,1.73,,,,,,,,,,,,,,,,,1000,10,5000,40,10,120,110,20,,,,,,,,,,,,,,,14.687,70.474,1.0624,19.617,1026,CH1,v0,
4102,20240928,11,Cs0.05MA0.1235FA0.8265PbI2.7Br0.3,1.73,,,,,,,,,,,,,,,,,1000,10,5000,40,10,120,110,20,,,,,,,,,,,,,,,15.138,71.431,1.0647,19.905,1026,CH2,v0,
4103,20240928,11,Cs0.05MA0.1235FA0.8265PbI2.7Br0.3,1.73,,,,,,,,,,,,,,,,,1000,10,5000,40,10,120,110,20,,,,,,,,,,,,,,,14.994,72.254,1.0635,19.513,1026,CH3,v0,
4104,20240928,11,Cs0.05MA0.1235FA0.8265PbI2.7Br0.3,1.73,,,,,,,,,,,,,,,,,1000,10,5000,40,10,120,110,20,,,,,,,,,,,,,,,15.038,71.609,1.065,19.719,1026,CH4,v0,
4105,20240928,11,Cs0.05MA0.1235FA0.8265PbI2.7Br0.3,1.73,,,,,,,,,,,,,,,,,1000,10,5000,40,10,120,110,20,,,,,,,,,,,,,,,0.0,0.0,0.06853,20.051,1027,CH1,v0,
4106,20240928,11,Cs0.05MA0.1235FA0.8265PbI2.7Br0.3,1.73,,,,,,,,,,,,,,,,,1000,10,5000,40,10,120,110,20,,,,,,,,,,,,,,,10.731,53.304,0.97807,20.582,1027,CH2,v0,
4107,20240928,11,Cs0.05MA0.1235FA0.8265PbI2.7Br0.3,1.73,,,,,,,,,,,,,,,,,1000,10,5000,40,10,120,110,20,,,,,,,,,,,,,,,9.2777,47.892,0.96504,20.074,1027,CH3,v0,
4108,20240928,11,Cs0.05MA0.1235FA0.8265PbI2.7Br0.3,1.73,,,,,,,,,,,,,,,,,1000,10,5000,40,10,120,110,20,,,,,,,,,,,,,,,15.853,75.16,1.0119,20.845,1027,CH4,v0,
4109,20240928,11,Cs0.05MA0.1235FA0.8265PbI2.7Br0.3,1.73,,,,,,,,,,,,,,,,,1000,10,5000,40,10,120,110,20,,,,,,,,,,,,,,,14.47,73.272,0.99829,19.783,1028,CH1,v0,
4110,20240928,11,Cs0.05MA0.1235FA0.8265PbI2.7Br0.3,1.73,,,,,,,,,,,,,,,,,1000,10,5000,40,10,120,110,20,,,,,,,,,,,,,,,15.136,75.118,1.007,20.011,1028,CH2,v0,
4111,20240928,11,Cs0.05MA0.1235FA0.8265PbI2.7Br0.3,1.73,,,,,,,,,,,,,,,,,1000,10,5000,40,10,120,110,20,,,,,,,,,,,,,,,14.964,75.539,1.0071,19.67,1028,CH3,v0,
4112,20240928,11,Cs0.05MA0.1235FA0.8265PbI2.7Br0.3,1.73,,,,,,,,,,,,,,,,,1000,10,5000,40,10,120,110,20,,,,,,,,,,,,,,,15.151,75.134,1.0119,19.928,1028,CH4,v0,
4113,20240928,11,Cs0.15MA0.1235FA0.7265PbI2.7Br0.3,1.65,,,,,,,,,,,,,,,,,1000,10,5000,40,10,120,100,20,,,,,,,,,,,,,,,11.945,64.408,1.0359,17.903,1029,CH1,v0,
4114,20240928,11,Cs0.15MA0.1235FA0.7265PbI2.7Br0.3,1.65,,,,,,,,,,,,,,,,,1000,10,5000,40,10,120,100,20,,,,,,,,,,,,,,,0.26702,17.909,0.090623,16.452,1029,CH2,v0,
4115,20240928,11,Cs0.15MA0.1235FA0.7265PbI2.7Br0.3,1.65,,,,,,,,,,,,,,,,,1000,10,5000,40,10,120,100,20,,,,,,,,,,,,,,,2.9578,30.044,0.55668,17.685,1029,CH3,v0,
4116,20240928,11,Cs0.15MA0.1235FA0.7265PbI2.7Br0.3,1.65,,,,,,,,,,,,,,,,,1000,10,5000,40,10,120,100,20,,,,,,,,,,,,,,,13.79,73.089,1.0582,17.83,1029,CH4,v0,
4117,20240928,11,Cs0.15MA0.1235FA0.7265PbI2.7Br0.3,1.65,,,,,,,,,,,,,,,,,1000,10,5000,40,10,120,100,20,,,,,,,,,,,,,,,15.281,72.515,1.0716,19.666,1030,CH1,v0,
4118,20240928,11,Cs0.15MA0.1235FA0.7265PbI2.7Br0.3,1.65,,,,,,,,,,,,,,,,,1000,10,5000,40,10,120,100,20,,,,,,,,,,,,,,,4.3999,31.178,0.72086,19.577,1030,CH2,v0,
4119,20240928,11,Cs0.15MA0.1235FA0.7265PbI2.7Br0.3,1.65,,,,,,,,,,,,,,,,,1000,10,5000,40,10,120,100,20,,,,,,,,,,,,,,,13.324,64.482,1.0571,19.547,1030,CH3,v0,
4120,20240928,11,Cs0.15MA0.1235FA0.7265PbI2.7Br0.3,1.65,,,,,,,,,,,,,,,,,1000,10,5000,40,10,120,100,20,,,,,,,,,,,,,,,15.074,71.99,1.0651,19.659,1030,CH4,v0,
4121,20240928,11,Cs0.15MA0.1235FA0.7265PbI2.7Br0.3,1.65,,,,,,,,,,,,,,,,,1000,10,5000,40,10,120,100,20,,,,,,,,,,,,,,,12.311,68.106,1.0192,17.736,1031,CH1,v0,
4122,20240928,11,Cs0.15MA0.1235FA0.7265PbI2.7Br0.3,1.65,,,,,,,,,,,,,,,,,1000,10,5000,40,10,120,100,20,,,,,,,,,,,,,,,0.8889,26.358,0.1946,17.33,1031,CH2,v0,
4123,20240928,11,Cs0.15MA0.1235FA0.7265PbI2.7Br0.3,1.65,,,,,,,,,,,,,,,,,1000,10,5000,40,10,120,100,20,,,,,,,,,,,,,,,8.9494,51.221,0.9774,17.876,1031,CH3,v0,
4124,20240928,11,Cs0.15MA0.1235FA0.7265PbI2.7Br0.3,1.65,,,,,,,,,,,,,,,,,1000,10,5000,40,10,120,100,20,,,,,,,,,,,,,,,13.259,71.757,1.0304,17.933,1031,CH4,v0,
4125,20240928,11,Cs0.15MA0.1235FA0.7265PbI2.7Br0.3,1.65,,,,,,,,,,,,,,,,,1000,10,5000,40,10,120,100,20,,,,,,,,,,,,,,,13.943,70.255,1.0253,19.356,1032,CH1,v0,
4126,20240928,11,Cs0.15MA0.1235FA0.7265PbI2.7Br0.3,1.65,,,,,,,,,,,,,,,,,1000,10,5000,40,10,120,100,20,,,,,,,,,,,,,,,14.881,73.836,1.0214,19.731,1032,CH2,v0,
4127,20240928,11,Cs0.15MA0.1235FA0.7265PbI2.7Br0.3,1.65,,,,,,,,,,,,,,,,,1000,10,5000,40,10,120,100,20,,,,,,,,,,,,,,,14.605,73.171,1.0289,19.398,1032,CH3,v0,
4128,20240928,11,Cs0.15MA0.1235FA0.7265PbI2.7Br0.3,1.65,,,,,,,,,,,,,,,,,1000,10,5000,40,10,120,100,20,,,,,,,,,,,,,,,14.423,71.792,1.0325,19.458,1032,CH4,v0,
4129,20240928,11,Cs0.2MA0.1FA0.7PbI2.65Br0.35,1.85,,,,,,,,,,,,,,,,,1000,10,5000,28,12,150,100,20,,,,,,,,,,,,,,,0.0,0.0,0.001772,24.058,1033,CH1,v0,
4130,20240928,11,Cs0.2MA0.1FA0.7PbI2.65Br0.35,1.85,,,,,,,,,,,,,,,,,1000,10,5000,28,12,150,100,20,,,,,,,,,,,,,,,0.0,0.0,0.005763,20.534,1033,CH2,v0,
4131,20240928,11,Cs0.2MA0.1FA0.7PbI2.65Br0.35,1.85,,,,,,,,,,,,,,,,,1000,10,5000,28,12,150,100,20,,,,,,,,,,,,,,,4.1537,7752.5,0.002288,23.414,1033,CH3,v0,
4132,20240928,11,Cs0.2MA0.1FA0.7PbI2.65Br0.35,1.85,,,,,,,,,,,,,,,,,1000,10,5000,28,12,150,100,20,,,,,,,,,,,,,,,0.19162,328.37,0.002392,24.398,1033,CH4,v0,
4133,20240928,11,Cs0.2MA0.1FA0.7PbI2.65Br0.35,1.85,,,,,,,,,,,,,,,,,1000,10,5000,28,12,150,100,20,,,,,,,,,,,,,,,14.063,67.589,1.0607,19.616,1034,CH1,v0,
4134,20240928,11,Cs0.2MA0.1FA0.7PbI2.65Br0.35,1.85,,,,,,,,,,,,,,,,,1000,10,5000,28,12,150,100,20,,,,,,,,,,,,,,,10.457,52.613,1.0211,19.466,1034,CH2,v0,
4135,20240928,11,Cs0.2MA0.1FA0.7PbI2.65Br0.35,1.85,,,,,,,,,,,,,,,,,1000,10,5000,28,12,150,100,20,,,,,,,,,,,,,,,12.568,62.097,1.0477,19.318,1034,CH3,v0,
4136,20240928,11,Cs0.2MA0.1FA0.7PbI2.65Br0.35,1.85,,,,,,,,,,,,,,,,,1000,10,5000,28,12,150,100,20,,,,,,,,,,,,,,,13.969,68.044,1.0565,19.431,1034,CH4,v0,
4137,20240928,11,Cs0.2MA0.1FA0.7PbI2.65Br0.35,1.85,,,,,,,,,,,,,,,,,1000,10,5000,28,12,150,100,20,,,,,,,,,,,,,,,0.0,0.0,0.006816,41.055,1035,CH1,v0,
4138,20240928,11,Cs0.2MA0.1FA0.7PbI2.65Br0.35,1.85,,,,,,,,,,,,,,,,,1000,10,5000,28,12,150,100,20,,,,,,,,,,,,,,,16.046,34407.0,0.002755,16.928,1035,CH2,v0,
4139,20240928,11,Cs0.2MA0.1FA0.7PbI2.65Br0.35,1.85,,,,,,,,,,,,,,,,,1000,10,5000,28,12,150,100,20,,,,,,,,,,,,,,,0.0,0.0,0.002588,17.063,1035,CH3,v0,
4140,20240928,11,Cs0.2MA0.1FA0.7PbI2.65Br0.35,1.85,,,,,,,,,,,,,,,,,1000,10,5000,28,12,150,100,20,,,,,,,,,,,,,,,0.0,0.0,0.002385,22.855,1035,CH4,v0,
4141,20240928,11,Cs0.2MA0.1FA0.7PbI2.65Br0.35,1.85,,,,,,,,,,,,,,,,,1000,10,5000,28,12,150,100,20,,,,,,,,,,,,,,,13.248,66.171,1.0399,19.253,1036,CH1,v0,
4142,20240928,11,Cs0.2MA0.1FA0.7PbI2.65Br0.35,1.85,,,,,,,,,,,,,,,,,1000,10,5000,28,12,150,100,20,,,,,,,,,,,,,,,13.139,65.479,1.047,19.165,1036,CH2,v0,
4143,20240928,11,Cs0.2MA0.1FA0.7PbI2.65Br0.35,1.85,,,,,,,,,,,,,,,,,1000,10,5000,28,12,150,100,20,,,,,,,,,,,,,,,12.872,64.489,1.0601,18.829,1036,CH3,v0,
4144,20240928,11,Cs0.2MA0.1FA0.7PbI2.65Br0.35,1.85,,,,,,,,,,,,,,,,,1000,10,5000,28,12,150,100,20,,,,,,,,,,,,,,,12.623,63.133,1.0629,18.81,1036,CH4,v0,
4145,20240928,11,Cs0.25MA0.05FA0.7PbI2.6Br0.4,1.7,,,,,,,,,,,,,,,,,1000,10,5000,28,12,150,100,20,,,,,,,,,,,,,,,12.73,67.654,1.0634,17.694,1037,CH1,v0,
4146,20240928,11,Cs0.25MA0.05FA0.7PbI2.6Br0.4,1.7,,,,,,,,,,,,,,,,,1000,10,5000,28,12,150,100,20,,,,,,,,,,,,,,,5.0117,33.844,0.81242,18.227,1037,CH2,v0,
4147,20240928,11,Cs0.25MA0.05FA0.7PbI2.6Br0.4,1.7,,,,,,,,,,,,,,,,,1000,10,5000,28,12,150,100,20,,,,,,,,,,,,,,,0.70641,25.531,0.16152,17.13,1037,CH3,v0,
4148,20240928,11,Cs0.25MA0.05FA0.7PbI2.6Br0.4,1.7,,,,,,,,,,,,,,,,,1000,10,5000,28,12,150,100,20,,,,,,,,,,,,,,,1.1941,31.986,0.20627,18.098,1037,CH4,v0,
4149,20240928,11,Cs0.25MA0.05FA0.7PbI2.6Br0.4,1.7,,,,,,,,,,,,,,,,,1000,10,5000,28,12,150,100,20,,,,,,,,,,,,,,,14.003,69.979,1.0833,18.472,1038,CH1,v0,
4150,20240928,11,Cs0.25MA0.05FA0.7PbI2.6Br0.4,1.7,,,,,,,,,,,,,,,,,1000,10,5000,28,12,150,100,20,,,,,,,,,,,,,,,14.198,70.428,1.07,18.842,1038,CH2,v0,
4151,20240928,11,Cs0.25MA0.05FA0.7PbI2.6Br0.4,1.7,,,,,,,,,,,,,,,,,1000,10,5000,28,12,150,100,20,,,,,,,,,,,,,,,14.001,70.506,1.0668,18.615,1038,CH3,v0,
4152,20240928,11,Cs0.25MA0.05FA0.7PbI2.6Br0.4,1.7,,,,,,,,,,,,,,,,,1000,10,5000,28,12,150,100,20,,,,,,,,,,,,,,,7.9916,583.77,0.063147,21.679,1038,CH4,v0,
4153,20240928,11,Cs0.25MA0.05FA0.7PbI2.6Br0.4,1.7,,,,,,,,,,,,,,,,,1000,10,5000,28,12,150,100,20,,,,,,,,,,,,,,,12.859,67.294,1.0545,18.121,1039,CH1,v0,
4154,20240928,11,Cs0.25MA0.05FA0.7PbI2.6Br0.4,1.7,,,,,,,,,,,,,,,,,1000,10,5000,28,12,150,100,20,,,,,,,,,,,,,,,8.3529,47.184,0.95576,18.522,1039,CH2,v0,
4155,20240928,11,Cs0.25MA0.05FA0.7PbI2.6Br0.4,1.7,,,,,,,,,,,,,,,,,1000,10,5000,28,12,150,100,20,,,,,,,,,,,,,,,9.2052,51.175,0.9826,18.306,1039,CH3,v0,
4156,20240928,11,Cs0.25MA0.05FA0.7PbI2.6Br0.4,1.7,,,,,,,,,,,,,,,,,1000,10,5000,28,12,150,100,20,,,,,,,,,,,,,,,13.615,67.791,1.0587,18.971,1039,CH4,v0,
4157,20240928,11,Cs0.25MA0.05FA0.7PbI2.6Br0.4,1.7,,,,,,,,,,,,,,,,,1000,10,5000,28,12,150,100,20,,,,,,,,,,,,,,,14.211,70.938,1.0834,18.49,1040,CH1,v0,
4158,20240928,11,Cs0.25MA0.05FA0.7PbI2.6Br0.4,1.7,,,,,,,,,,,,,,,,,1000,10,5000,28,12,150,100,20,,,,,,,,,,,,,,,14.42,69.958,1.0883,18.939,1040,CH2,v0,
4159,20240928,11,Cs0.25MA0.05FA0.7PbI2.6Br0.4,1.7,,,,,,,,,,,,,,,,,1000,10,5000,28,12,150,100,20,,,,,,,,,,,,,,,14.349,70.166,1.0877,18.801,1040,CH3,v0,
4160,20240928,11,Cs0.25MA0.05FA0.7PbI2.6Br0.4,1.7,,,,,,,,,,,,,,,,,1000,10,5000,28,12,150,100,20,,,,,,,,,,,,,,,14.781,70.701,1.0866,19.241,1040,CH4,v0,
4161,20240928,11,Cs0.25MA0.4FA0.35PbI2.6Br0.4,1.45,,,,,,,,,,,,,,,,,1000,10,5000,30,10,120,115,15,,,,,,,,,,,,,,,12.806,67.37,1.0887,17.459,1041,CH1,v0,
4162,20240928,11,Cs0.25MA0.4FA0.35PbI2.6Br0.4,1.45,,,,,,,,,,,,,,,,,1000,10,5000,30,10,120,115,15,,,,,,,,,,,,,,,7.1748,40.514,1.002,17.673,1041,CH2,v0,
4163,20240928,11,Cs0.25MA0.4FA0.35PbI2.6Br0.4,1.45,,,,,,,,,,,,,,,,,1000,10,5000,30,10,120,115,15,,,,,,,,,,,,,,,9.9845,54.113,1.0477,17.612,1041,CH3,v0,
4164,20240928,11,Cs0.25MA0.4FA0.35PbI2.6Br0.4,1.45,,,,,,,,,,,,,,,,,1000,10,5000,30,10,120,115,15,,,,,,,,,,,,,,,11.104,58.644,1.0622,17.825,1041,CH4,v0,
4165,20240928,11,Cs0.25MA0.4FA0.35PbI2.6Br0.4,1.45,,,,,,,,,,,,,,,,,1000,10,5000,30,10,120,115,15,,,,,,,,,,,,,,,13.554,69.26,1.0981,17.821,1042,CH1,v0,
4166,20240928,11,Cs0.25MA0.4FA0.35PbI2.6Br0.4,1.45,,,,,,,,,,,,,,,,,1000,10,5000,30,10,120,115,15,,,,,,,,,,,,,,,13.626,69.646,1.0925,17.907,1042,CH2,v0,
4167,20240928,11,Cs0.25MA0.4FA0.35PbI2.6Br0.4,1.45,,,,,,,,,,,,,,,,,1000,10,5000,30,10,120,115,15,,,,,,,,,,,,,,,13.162,69.13,1.087,17.515,1042,CH3,v0,
4168,20240928,11,Cs0.25MA0.4FA0.35PbI2.6Br0.4,1.45,,,,,,,,,,,,,,,,,1000,10,5000,30,10,120,115,15,,,,,,,,,,,,,,,5.66,36.154,0.89213,17.548,1042,CH4,v0,
4169,20240928,11,Cs0.25MA0.4FA0.35PbI2.6Br0.4,1.45,,,,,,,,,,,,,,,,,1000,10,5000,30,10,120,115,15,,,,,,,,,,,,,,,13.086,69.309,1.0645,17.737,1043,CH1,v0,
4170,20240928,11,Cs0.25MA0.4FA0.35PbI2.6Br0.4,1.45,,,,,,,,,,,,,,,,,1000,10,5000,30,10,120,115,15,,,,,,,,,,,,,,,13.348,69.382,1.0584,18.178,1043,CH2,v0,
4171,20240928,11,Cs0.25MA0.4FA0.35PbI2.6Br0.4,1.45,,,,,,,,,,,,,,,,,1000,10,5000,30,10,120,115,15,,,,,,,,,,,,,,,13.258,70.409,1.06,17.764,1043,CH3,v0,
4172,20240928,11,Cs0.25MA0.4FA0.35PbI2.6Br0.4,1.45,,,,,,,,,,,,,,,,,1000,10,5000,30,10,120,115,15,,,,,,,,,,,,,,,13.795,70.781,1.0676,18.255,1043,CH4,v0,
4173,20240928,11,Cs0.25MA0.4FA0.35PbI2.6Br0.4,1.45,,,,,,,,,,,,,,,,,1000,10,5000,30,10,120,115,15,,,,,,,,,,,,,,,12.181,64.606,1.0855,17.37,1044,CH1,v0,
4174,20240928,11,Cs0.25MA0.4FA0.35PbI2.6Br0.4,1.45,,,,,,,,,,,,,,,,,1000,10,5000,30,10,120,115,15,,,,,,,,,,,,,,,12.188,64.213,1.0831,17.524,1044,CH2,v0,
4175,20240928,11,Cs0.25MA0.4FA0.35PbI2.6Br0.4,1.45,,,,,,,,,,,,,,,,,1000,10,5000,30,10,120,115,15,,,,,,,,,,,,,,,12.319,65.951,1.0845,17.224,1044,CH3,v0,
4176,20240928,11,Cs0.25MA0.4FA0.35PbI2.6Br0.4,1.45,,,,,,,,,,,,,,,,,1000,10,5000,30,10,120,115,15,,,,,,,,,,,,,,,13.688,70.651,1.0784,17.966,1044,CH4,v0,
4177,20240928,11,Cs0.08MA0.22FA0.70PbI2.70Br0.30,1.4,,,,,,,,,,,,,,,,,900,10,5000,30,10,100,100,30,,,,,,,,,,,,,,,12.707,65.88,1.0656,18.101,1045,CH1,v0,
4178,20240928,11,Cs0.08MA0.22FA0.70PbI2.70Br0.30,1.4,,,,,,,,,,,,,,,,,900,10,5000,30,10,100,100,30,,,,,,,,,,,,,,,12.707,65.88,1.0656,18.101,1045,CH2,v0,
4179,20240928,11,Cs0.08MA0.22FA0.70PbI2.70Br0.30,1.4,,,,,,,,,,,,,,,,,900,10,5000,30,10,100,100,30,,,,,,,,,,,,,,,12.962,67.534,1.058,18.142,1045,CH3,v0,
4180,20240928,11,Cs0.08MA0.22FA0.70PbI2.70Br0.30,1.4,,,,,,,,,,,,,,,,,900,10,5000,30,10,100,100,30,,,,,,,,,,,,,,,13.103,67.867,1.0531,18.333,1045,CH4,v0,
4181,20240928,11,Cs0.08MA0.22FA0.70PbI2.70Br0.30,1.4,,,,,,,,,,,,,,,,,900,10,5000,30,10,100,100,30,,,,,,,,,,,,,,,0.041595,1012.5,0.001502,2.7348,1046,CH1,v0,
4182,20240928,11,Cs0.08MA0.22FA0.70PbI2.70Br0.30,1.4,,,,,,,,,,,,,,,,,900,10,5000,30,10,100,100,30,,,,,,,,,,,,,,,0.36437,243.22,0.01527,9.8109,1046,CH2,v0,
4183,20240928,11,Cs0.08MA0.22FA0.70PbI2.70Br0.30,1.4,,,,,,,,,,,,,,,,,900,10,5000,30,10,100,100,30,,,,,,,,,,,,,,,0.18248,32.565,0.035968,15.579,1046,CH3,v0,
4184,20240928,11,Cs0.08MA0.22FA0.70PbI2.70Br0.30,1.4,,,,,,,,,,,,,,,,,900,10,5000,30,10,100,100,30,,,,,,,,,,,,,,,0.023469,532.0,0.001556,2.8353,1046,CH4,v0,
4185,20240928,11,Cs0.08MA0.22FA0.70PbI2.70Br0.30,1.4,,,,,,,,,,,,,,,,,900,10,5000,30,10,100,100,30,,,,,,,,,,,,,,,12.698,68.468,1.0184,18.21,1047,CH1,v0,
4186,20240928,11,Cs0.08MA0.22FA0.70PbI2.70Br0.30,1.4,,,,,,,,,,,,,,,,,900,10,5000,30,10,100,100,30,,,,,,,,,,,,,,,12.557,66.875,1.0178,18.448,1047,CH2,v0,
4187,20240928,11,Cs0.08MA0.22FA0.70PbI2.70Br0.30,1.4,,,,,,,,,,,,,,,,,900,10,5000,30,10,100,100,30,,,,,,,,,,,,,,,11.357,61.508,1.0069,18.338,1047,CH3,v0,
4188,20240928,11,Cs0.08MA0.22FA0.70PbI2.70Br0.30,1.4,,,,,,,,,,,,,,,,,900,10,5000,30,10,100,100,30,,,,,,,,,,,,,,,13.29,69.683,1.025,18.607,1047,CH4,v0,
4189,20240928,11,Cs0.08MA0.22FA0.70PbI2.70Br0.30,1.4,,,,,,,,,,,,,,,,,900,10,5000,30,10,100,100,30,,,,,,,,,,,,,,,0.82767,29.881,0.17817,15.547,1048,CH1,v0,
4190,20240928,11,Cs0.08MA0.22FA0.70PbI2.70Br0.30,1.4,,,,,,,,,,,,,,,,,900,10,5000,30,10,100,100,30,,,,,,,,,,,,,,,4.4253,42.537,0.59737,17.415,1048,CH2,v0,
4191,20240928,11,Cs0.08MA0.22FA0.70PbI2.70Br0.30,1.4,,,,,,,,,,,,,,,,,900,10,5000,30,10,100,100,30,,,,,,,,,,,,,,,6.9661,47.415,0.79935,18.38,1048,CH3,v0,
4192,20240928,11,Cs0.08MA0.22FA0.70PbI2.70Br0.30,1.4,,,,,,,,,,,,,,,,,900,10,5000,30,10,100,100,30,,,,,,,,,,,,,,,0.61753,26.286,0.15793,14.875,1048,CH4,v0,
4193,20240928,11,Cs0.05MA0.18FA0.77PbI2.6Br0.4,1.68,,,,,,,,,,,,,,,,,1000,10,5000,30,10,120,100,15,,,,,,,,,,,,,,,0.31664,234.37,0.012412,10.885,1049,CH1,v0,
4194,20240928,11,Cs0.05MA0.18FA0.77PbI2.6Br0.4,1.68,,,,,,,,,,,,,,,,,1000,10,5000,30,10,120,100,15,,,,,,,,,,,,,,,0.94831,28.354,0.19264,17.362,1049,CH2,v0,
4195,20240928,11,Cs0.05MA0.18FA0.77PbI2.6Br0.4,1.68,,,,,,,,,,,,,,,,,1000,10,5000,30,10,120,100,15,,,,,,,,,,,,,,,0.91231,22.212,0.2352,17.463,1049,CH3,v0,
4196,20240928,11,Cs0.05MA0.18FA0.77PbI2.6Br0.4,1.68,,,,,,,,,,,,,,,,,1000,10,5000,30,10,120,100,15,,,,,,,,,,,,,,,0.31919,26.501,0.073161,16.463,1049,CH4,v0,
4197,20240928,11,Cs0.05MA0.18FA0.77PbI2.6Br0.4,1.68,,,,,,,,,,,,,,,,,1000,10,5000,30,10,120,100,15,,,,,,,,,,,,,,,1.8978,27.079,0.37476,18.702,1050,CH1,v0,
4198,20240928,11,Cs0.05MA0.18FA0.77PbI2.6Br0.4,1.68,,,,,,,,,,,,,,,,,1000,10,5000,30,10,120,100,15,,,,,,,,,,,,,,,5.4934,32.486,0.89231,18.951,1050,CH2,v0,
4199,20240928,11,Cs0.05MA0.18FA0.77PbI2.6Br0.4,1.68,,,,,,,,,,,,,,,,,1000,10,5000,30,10,120,100,15,,,,,,,,,,,,,,,0.14069,56.99,0.019621,12.582,1050,CH3,v0,
4200,20240928,11,Cs0.05MA0.18FA0.77PbI2.6Br0.4,1.68,,,,,,,,,,,,,,,,,1000,10,5000,30,10,120,100,15,,,,,,,,,,,,,,,0.0,0.0,0.005311,7.5086,1050,CH4,v0,
4201,20240928,11,Cs0.05MA0.18FA0.77PbI2.6Br0.4,1.68,,,,,,,,,,,,,,,,,1000,10,5000,30,10,120,100,15,,,,,,,,,,,,,,,2.1911,33.453,0.40176,16.303,1051,CH1,v0,
4202,20240928,11,Cs0.05MA0.18FA0.77PbI2.6Br0.4,1.68,,,,,,,,,,,,,,,,,1000,10,5000,30,10,120,100,15,,,,,,,,,,,,,,,8.9302,54.545,0.9331,17.546,1051,CH2,v0,
4203,20240928,11,Cs0.05MA0.18FA0.77PbI2.6Br0.4,1.68,,,,,,,,,,,,,,,,,1000,10,5000,30,10,120,100,15,,,,,,,,,,,,,,,9.5875,56.743,0.95923,17.614,1051,CH3,v0,
4204,20240928,11,Cs0.05MA0.18FA0.77PbI2.6Br0.4,1.68,,,,,,,,,,,,,,,,,1000,10,5000,30,10,120,100,15,,,,,,,,,,,,,,,6.0566,44.762,0.77047,17.562,1051,CH4,v0,
4205,20240928,11,Cs0.05MA0.18FA0.77PbI2.6Br0.4,1.68,,,,,,,,,,,,,,,,,1000,10,5000,30,10,120,100,15,,,,,,,,,,,,,,,12.144,67.14,1.0017,18.057,1052,CH1,v0,
4206,20240928,11,Cs0.05MA0.18FA0.77PbI2.6Br0.4,1.68,,,,,,,,,,,,,,,,,1000,10,5000,30,10,120,100,15,,,,,,,,,,,,,,,14.111,70.564,1.0439,19.157,1052,CH2,v0,
4207,20240928,11,Cs0.05MA0.18FA0.77PbI2.6Br0.4,1.68,,,,,,,,,,,,,,,,,1000,10,5000,30,10,120,100,15,,,,,,,,,,,,,,,0.88483,39.58,0.12966,17.242,1052,CH3,v0,
4208,20240928,11,Cs0.05MA0.18FA0.77PbI2.6Br0.4,1.68,,,,,,,,,,,,,,,,,1000,10,5000,30,10,120,100,15,,,,,,,,,,,,,,,1.2463,27.939,0.29933,14.903,1052,CH4,v0,
4209,20240928,11,Cs0.09MA0.21FA0.70PbI2.70Br0.30,1.42,,,,,,,,,,,,,,,,,1000,10,5000,30,10,120,100,30,,,,,,,,,,,,,,,13.568,67.852,1.0563,18.931,1053,CH1,v0,
4210,20240928,11,Cs0.09MA0.21FA0.70PbI2.70Br0.30,1.42,,,,,,,,,,,,,,,,,1000,10,5000,30,10,120,100,30,,,,,,,,,,,,,,,13.74,67.724,1.0529,19.27,1053,CH2,v0,
4211,20240928,11,Cs0.09MA0.21FA0.70PbI2.70Br0.30,1.42,,,,,,,,,,,,,,,,,1000,10,5000,30,10,120,100,30,,,,,,,,,,,,,,,13.554,67.941,1.0466,19.061,1053,CH3,v0,
4212,20240928,11,Cs0.09MA0.21FA0.70PbI2.70Br0.30,1.42,,,,,,,,,,,,,,,,,1000,10,5000,30,10,120,100,30,,,,,,,,,,,,,,,13.867,68.269,1.0493,19.358,1053,CH4,v0,
4213,20240928,11,Cs0.09MA0.21FA0.70PbI2.70Br0.30,1.42,,,,,,,,,,,,,,,,,1000,10,5000,30,10,120,100,30,,,,,,,,,,,,,,,0.040689,3919.1,0.722,1.438,1054,CH1,v0,
4214,20240928,11,Cs0.09MA0.21FA0.70PbI2.70Br0.30,1.42,,,,,,,,,,,,,,,,,1000,10,5000,30,10,120,100,30,,,,,,,,,,,,,,,0.47302,6249.4,0.002292,3.3023,1054,CH2,v0,
4215,20240928,11,Cs0.09MA0.21FA0.70PbI2.70Br0.30,1.42,,,,,,,,,,,,,,,,,1000,10,5000,30,10,120,100,30,,,,,,,,,,,,,,,0.0020099,4.9469,0.005439,7.4708,1054,CH3,v0,
4216,20240928,11,Cs0.09MA0.21FA0.70PbI2.70Br0.30,1.42,,,,,,,,,,,,,,,,,1000,10,5000,30,10,120,100,30,,,,,,,,,,,,,,,0.026449,170.67,0.003009,5.151,1054,CH4,v0,
4217,20240928,11,Cs0.09MA0.21FA0.70PbI2.70Br0.30,1.42,,,,,,,,,,,,,,,,,1000,10,5000,30,10,120,100,30,,,,,,,,,,,,,,,13.427,68.881,1.025,19.018,1055,CH1,v0,
4218,20240928,11,Cs0.09MA0.21FA0.70PbI2.70Br0.30,1.42,,,,,,,,,,,,,,,,,1000,10,5000,30,10,120,100,30,,,,,,,,,,,,,,,13.772,68.821,1.0279,19.469,1055,CH2,v0,
4219,20240928,11,Cs0.09MA0.21FA0.70PbI2.70Br0.30,1.42,,,,,,,,,,,,,,,,,1000,10,5000,30,10,120,100,30,,,,,,,,,,,,,,,13.56,68.152,1.029,19.335,1055,CH3,v0,
4220,20240928,11,Cs0.09MA0.21FA0.70PbI2.70Br0.30,1.42,,,,,,,,,,,,,,,,,1000,10,5000,30,10,120,100,30,,,,,,,,,,,,,,,13.865,68.305,1.0331,19.648,1055,CH4,v0,
4221,20240928,11,Cs0.09MA0.21FA0.70PbI2.70Br0.30,1.42,,,,,,,,,,,,,,,,,1000,10,5000,30,10,120,100,30,,,,,,,,,,,,,,,0.28087,29.976,0.07237,12.947,1056,CH1,v0,
4222,20240928,11,Cs0.09MA0.21FA0.70PbI2.70Br0.30,1.42,,,,,,,,,,,,,,,,,1000,10,5000,30,10,120,100,30,,,,,,,,,,,,,,,0.70321,25.517,0.18691,14.745,1056,CH2,v0,
4223,20240928,11,Cs0.09MA0.21FA0.70PbI2.70Br0.30,1.42,,,,,,,,,,,,,,,,,1000,10,5000,30,10,120,100,30,,,,,,,,,,,,,,,1.4739,27.829,0.33827,15.657,1056,CH3,v0,
4224,20240928,11,Cs0.09MA0.21FA0.70PbI2.70Br0.30,1.42,,,,,,,,,,,,,,,,,1000,10,5000,30,10,120,100,30,,,,,,,,,,,,,,,0.87192,25.139,0.23667,14.655,1056,CH4,v0,
4225,20240928,11,Cs0.05MA0.1FA0.85PbI2.65Br0.35,1.95,,,,,,,,,,,,,,,,,1000,10,5000,25,15,120,120,30,,,,,,,,,,,,,,,0.0,0.0,0.001598,2.6562,1057,CH1,v0,
4226,20240928,11,Cs0.05MA0.1FA0.85PbI2.65Br0.35,1.95,,,,,,,,,,,,,,,,,1000,10,5000,25,15,120,120,30,,,,,,,,,,,,,,,0.0,0.0,0.001598,2.6562,1057,CH2,v0,
4227,20240928,11,Cs0.05MA0.1FA0.85PbI2.65Br0.35,1.95,,,,,,,,,,,,,,,,,1000,10,5000,25,15,120,120,30,,,,,,,,,,,,,,,0.0,0.0,0.001434,2.3056,1057,CH3,v0,
4228,20240928,11,Cs0.05MA0.1FA0.85PbI2.65Br0.35,1.95,,,,,,,,,,,,,,,,,1000,10,5000,25,15,120,120,30,,,,,,,,,,,,,,,0.017777,297.97,0.002082,2.8662,1057,CH4,v0,
4229,20240928,11,Cs0.05MA0.1FA0.85PbI2.65Br0.35,1.95,,,,,,,,,,,,,,,,,1000,10,5000,25,15,120,120,30,,,,,,,,,,,,,,,0.018039,764.39,1.1874,1.9875,1058,CH1,v0,
4230,20240928,11,Cs0.05MA0.1FA0.85PbI2.65Br0.35,1.95,,,,,,,,,,,,,,,,,1000,10,5000,25,15,120,120,30,,,,,,,,,,,,,,,0.012536,215.8,0.001902,3.0552,1058,CH2,v0,
4231,20240928,11,Cs0.05MA0.1FA0.85PbI2.65Br0.35,1.95,,,,,,,,,,,,,,,,,1000,10,5000,25,15,120,120,30,,,,,,,,,,,,,,,0.0,0.0,0.88689,1.3886,1058,CH3,v0,
4232,20240928,11,Cs0.05MA0.1FA0.85PbI2.65Br0.35,1.95,,,,,,,,,,,,,,,,,1000,10,5000,25,15,120,120,30,,,,,,,,,,,,,,,0.0,0.0,0.001655,2.2737,1058,CH4,v0,
4233,20240928,11,Cs0.05MA0.1FA0.85PbI2.65Br0.35,1.95,,,,,,,,,,,,,,,,,1000,10,5000,25,15,120,120,30,,,,,,,,,,,,,,,0.74683,185.34,0.035534,11.34,1059,CH1,v0,
4234,20240928,11,Cs0.05MA0.1FA0.85PbI2.65Br0.35,1.95,,,,,,,,,,,,,,,,,1000,10,5000,25,15,120,120,30,,,,,,,,,,,,,,,0.0,0.0,0.022801,10.694,1059,CH2,v0,
4235,20240928,11,Cs0.05MA0.1FA0.85PbI2.65Br0.35,1.95,,,,,,,,,,,,,,,,,1000,10,5000,25,15,120,120,30,,,,,,,,,,,,,,,0.069813,63.75,0.011937,9.1738,1059,CH3,v0,
4236,20240928,11,Cs0.05MA0.1FA0.85PbI2.65Br0.35,1.95,,,,,,,,,,,,,,,,,1000,10,5000,25,15,120,120,30,,,,,,,,,,,,,,,0.18485,20.992,0.077139,11.416,1059,CH4,v0,
4237,20240928,11,Cs0.05MA0.1FA0.85PbI2.65Br0.35,1.95,,,,,,,,,,,,,,,,,1000,10,5000,25,15,120,120,30,,,,,,,,,,,,,,,0.13765,27.654,0.044585,11.164,1060,CH1,v0,
4238,20240928,11,Cs0.05MA0.1FA0.85PbI2.65Br0.35,1.95,,,,,,,,,,,,,,,,,1000,10,5000,25,15,120,120,30,,,,,,,,,,,,,,,0.21314,29.063,0.058565,12.523,1060,CH2,v0,
4239,20240928,11,Cs0.05MA0.1FA0.85PbI2.65Br0.35,1.95,,,,,,,,,,,,,,,,,1000,10,5000,25,15,120,120,30,,,,,,,,,,,,,,,0.0,0.0,0.006282,5.1277,1060,CH3,v0,
4240,20240928,11,Cs0.05MA0.1FA0.85PbI2.65Br0.35,1.95,,,,,,,,,,,,,,,,,1000,10,5000,25,15,120,120,30,,,,,,,,,,,,,,,0.0,0.0,0.054745,10.54,1060,CH4,v0,
4241,20240928,11,Cs0.05MA0.12FA0.83PbI2.6Br0.4,1.4,,,,,,,,,,,,,,,,,1000,10,5000,30,10,120,100,30,,,,,,,,,,,,,,,7.6225,44.622,0.98335,17.371,1061,CH1,v0,
4242,20240928,11,Cs0.05MA0.12FA0.83PbI2.6Br0.4,1.4,,,,,,,,,,,,,,,,,1000,10,5000,30,10,120,100,30,,,,,,,,,,,,,,,9.6092,53.311,1.0271,17.549,1061,CH2,v0,
4243,20240928,11,Cs0.05MA0.12FA0.83PbI2.6Br0.4,1.4,,,,,,,,,,,,,,,,,1000,10,5000,30,10,120,100,30,,,,,,,,,,,,,,,11.872,64.95,1.0565,17.3,1061,CH3,v0,
4244,20240928,11,Cs0.05MA0.12FA0.83PbI2.6Br0.4,1.4,,,,,,,,,,,,,,,,,1000,10,5000,30,10,120,100,30,,,,,,,,,,,,,,,8.8844,50.296,1.0188,17.339,1061,CH4,v0,
4245,20240928,11,Cs0.05MA0.12FA0.83PbI2.6Br0.4,1.4,,,,,,,,,,,,,,,,,1000,10,5000,30,10,120,100,30,,,,,,,,,,,,,,,0.048384,872.58,0.001711,3.2404,1062,CH1,v0,
4246,20240928,11,Cs0.05MA0.12FA0.83PbI2.6Br0.4,1.4,,,,,,,,,,,,,,,,,1000,10,5000,30,10,120,100,30,,,,,,,,,,,,,,,2.9909,27.577,0.58118,18.661,1062,CH2,v0,
4247,20240928,11,Cs0.05MA0.12FA0.83PbI2.6Br0.4,1.4,,,,,,,,,,,,,,,,,1000,10,5000,30,10,120,100,30,,,,,,,,,,,,,,,0.0,0.0,0.013023,8.2899,1062,CH3,v0,
4248,20240928,11,Cs0.05MA0.12FA0.83PbI2.6Br0.4,1.4,,,,,,,,,,,,,,,,,1000,10,5000,30,10,120,100,30,,,,,,,,,,,,,,,0.041771,28.599,0.013364,10.929,1062,CH4,v0,
4249,20240928,11,Cs0.05MA0.12FA0.83PbI2.6Br0.4,1.4,,,,,,,,,,,,,,,,,1000,10,5000,30,10,120,100,30,,,,,,,,,,,,,,,13.193,72.988,1.0216,17.694,1063,CH1,v0,
4250,20240928,11,Cs0.05MA0.12FA0.83PbI2.6Br0.4,1.4,,,,,,,,,,,,,,,,,1000,10,5000,30,10,120,100,30,,,,,,,,,,,,,,,12.939,70.563,1.0283,17.831,1063,CH2,v0,
4251,20240928,11,Cs0.05MA0.12FA0.83PbI2.6Br0.4,1.4,,,,,,,,,,,,,,,,,1000,10,5000,30,10,120,100,30,,,,,,,,,,,,,,,13.03,71.579,1.0267,17.731,1063,CH3,v0,
4252,20240928,11,Cs0.05MA0.12FA0.83PbI2.6Br0.4,1.4,,,,,,,,,,,,,,,,,1000,10,5000,30,10,120,100,30,,,,,,,,,,,,,,,13.31,72.393,1.0269,17.905,1063,CH4,v0,
4253,20240928,11,Cs0.05MA0.12FA0.83PbI2.6Br0.4,1.4,,,,,,,,,,,,,,,,,1000,10,5000,30,10,120,100,30,,,,,,,,,,,,,,,0.0,0.0,0.005447,7.8943,1064,CH1,v0,
4254,20240928,11,Cs0.05MA0.12FA0.83PbI2.6Br0.4,1.4,,,,,,,,,,,,,,,,,1000,10,5000,30,10,120,100,30,,,,,,,,,,,,,,,13.706,72.147,1.0,18.996,1064,CH2,v0,
