Repository: MI-Materials-Intelligence/Recipe-Language-Model

# Learning Layer

## Overview

In the learning layer, the formulas and parameters are encoded and then tokenised into recipes as inputs. Through atomic skills of data extraction, cleaning, and matching, these data are organised into standardised datasets, providing the basis for RLM training and iterative recipe refinement.

Key Atomic Skills:
- **Cleaning**: Preprocessing and outlier cleaning
- **Matching**: Matching data pairs based on variables
- **Extraction**: Data extraction from robotic boxes

File: seven_ai_layers_robotics/learning/data/data_clean_dedup_4869rows.csv (part 16 of 26)
No,date,rank,Formula PVK,Concentration PVK,Formula Additive 1,Concentration Additive 1,Formula Additive 2,Concentration Additive 2,Formula Additive 3,Concentration Additive 3,Formula SAM 1,Concentration SAM 1,Formula SAM 2,Concentration SAM 2,Formula SAM 3,Concentration SAM 3,Spin Coating Speed SAM,Spin Coating Time SAM,Annealed Temperature SAM,Annealed Time SAM,Spin Coating Speed PVK 1,Spin Coating Time PVK 1,Spin Coating Speed PVK 2,Spin Coating Time PVK 2,Antisolvent Dropping Timing,Antisolvent Volume,Annealed Temperature PVK,Annealed Time PVK,Formula Passivator 1,Concentration Passivator 1,Formula Passivator 2,Concentration Passivator 2,Formula Passivator 3,Concentration Passivator 3,Formula Passivator 4,Concentration Passivator 4,Spin Coating Speed Passivator,Spin Coating Time Passivator,Passivator Dropping Timing,Passivator Volume,Annealed Temperature Passivator,Annealed Time Passivator,PCE,FF,Voc,Jsc,Product,Channel,From,upload_time
35527,20250307,79,Cs0.05MA0.1FA0.85PbI3.0,1.73,MACl,14.6,PEAI,0.517,,,Me-4PACz,0.198,DMACPA,0.132,,,,,,,1000,10,5000,40,10,160,110,25,PEAI,1.4,,,,,,,4800.0,31.0,10.0,110.0,110.0,2.0,18.988,73.6416,1.06957,24.1072,8882,CH3,v2,
35530,20250307,79,Cs0.05MA0.1FA0.85PbI3.0,1.73,MACl,14.6,PEAI,0.517,,,Me-4PACz,0.198,DMACPA,0.132,,,,,,,1000,10,5000,40,10,160,110,25,PEAI,1.4,,,,,,,5000.0,30.0,7.0,120.0,100.0,3.0,23.5064,79.5025,1.13671,26.011,8883,CH2,v2,
35539,20250307,79,Cs0.05MA0.1FA0.85PbI3.0,1.73,MACl,14.6,PEAI,0.517,,,Me-4PACz,0.198,DMACPA,0.132,,,,,,,1000,10,5000,40,10,160,110,25,PEAI,1.4,,,,,,,4500.0,32.0,9.0,150.0,120.0,4.0,18.9166,68.7859,1.11197,24.7316,8885,CH3,v2,
35542,20250307,79,Cs0.05MA0.1FA0.85PbI3.0,1.73,MACl,14.6,PEAI,0.517,,,Me-4PACz,0.198,DMACPA,0.132,,,,,,,1000,10,5000,40,10,160,110,25,PEAI,1.4,,,,,,,4900.0,31.0,14.0,120.0,100.0,5.0,23.8499,81.6289,1.1307,25.8401,8886,CH2,v2,
35545,20250307,79,Cs0.05MA0.1FA0.85PbI3.0,1.73,MACl,14.6,PEAI,0.517,,,Me-4PACz,0.198,DMACPA,0.132,,,,,,,1000,10,5000,40,10,160,110,25,PEAI,1.9,,,,,,,5000.0,30.0,11.0,100.0,100.0,7.0,23.9017,83.6731,1.10925,25.7522,8887,CH1,v2,
35552,20250307,79,Cs0.05MA0.1FA0.85PbI3.0,1.73,MACl,14.6,PEAI,0.517,,,Me-4PACz,0.198,DMACPA,0.132,,,,,,,1000,10,5000,40,10,160,110,25,PEACl,1.0,,,,,,,4100.0,30.0,12.0,100.0,100.0,4.0,22.7,77.1308,1.11738,26.3388,8888,CH4,v2,
35553,20250307,79,Cs0.05MA0.1FA0.85PbI3.0,1.73,MACl,14.6,PEAI,0.517,,,Me-4PACz,0.198,DMACPA,0.132,,,,,,,1000,10,5000,40,10,160,110,25,PEACl,1.4,,,,,,,4700.0,31.0,10.0,100.0,100.0,4.0,22.8549,85.662,1.12093,23.8019,8889,CH1,v2,
35561,20250307,79,Cs0.05MA0.1FA0.85PbI3.0,1.73,MACl,14.6,PEAI,0.517,,,Me-4PACz,0.198,DMACPA,0.132,,,,,,,1000,10,5000,40,10,200,110,25,PEAI,1.0,,,,,,,4500.0,31.0,15.0,90.0,100.0,3.0,21.9912,79.5636,1.13318,24.3914,8891,CH1,v2,
35565,20250307,79,Cs0.05MA0.1FA0.85PbI3.0,1.73,MACl,14.6,PEAI,0.517,,,Me-4PACz,0.198,DMACPA,0.132,,,,,,,1000,10,5000,40,10,200,110,25,PEAI,1.4,,,,,,,4800.0,31.0,10.0,110.0,110.0,2.0,22.6138,81.1966,1.13424,24.5544,8892,CH1,v2,
35571,20250307,79,Cs0.05MA0.1FA0.85PbI3.0,1.73,MACl,14.6,PEAI,0.517,,,Me-4PACz,0.198,DMACPA,0.132,,,,,,,1000,10,5000,40,10,200,110,25,PEAI,1.4,,,,,,,5000.0,30.0,7.0,120.0,100.0,3.0,23.5838,82.2671,1.13521,25.2528,8893,CH3,v2,
35575,20250307,79,Cs0.05MA0.1FA0.85PbI3.0,1.73,MACl,14.6,PEAI,0.517,,,Me-4PACz,0.198,DMACPA,0.132,,,,,,,1000,10,5000,40,10,200,110,25,PEAI,1.4,,,,,,,5000.0,30.0,14.0,120.0,100.0,5.0,22.462,80.2986,1.12697,24.8214,8894,CH3,v2,
35577,20250307,79,Cs0.05MA0.1FA0.85PbI3.0,1.73,MACl,14.6,PEAI,0.517,,,Me-4PACz,0.198,DMACPA,0.132,,,,,,,1000,10,5000,40,10,200,110,25,PEAI,1.4,,,,,,,4500.0,32.0,9.0,150.0,120.0,4.0,21.7731,78.1782,1.11007,25.089,8895,CH1,v2,
35584,20250307,79,Cs0.05MA0.1FA0.85PbI3.0,1.73,MACl,14.6,PEAI,0.517,,,Me-4PACz,0.198,DMACPA,0.132,,,,,,,1000,10,5000,40,10,200,110,25,PEAI,1.4,,,,,,,4900.0,31.0,14.0,120.0,100.0,5.0,22.5934,80.4526,1.12257,25.0164,8896,CH4,v2,
35588,20250307,79,Cs0.05MA0.1FA0.85PbI3.0,1.73,MACl,14.6,PEAI,0.517,,,Me-4PACz,0.198,DMACPA,0.132,,,,,,,1000,10,5000,40,10,200,110,25,PEAI,1.9,,,,,,,5000.0,30.0,11.0,100.0,100.0,7.0,21.769,79.5629,1.11931,24.4443,8897,CH4,v2,
35589,20250307,79,Cs0.05MA0.1FA0.85PbI3.0,1.73,MACl,14.6,PEAI,0.517,,,Me-4PACz,0.198,DMACPA,0.132,,,,,,,1000,10,5000,40,10,200,110,25,PEACl,1.0,,,,,,,4100.0,30.0,12.0,100.0,100.0,4.0,21.769,79.5629,1.11931,24.4443,8898,CH1,v2,
35596,20250307,79,Cs0.05MA0.1FA0.85PbI3.0,1.73,MACl,14.6,PEAI,0.517,,,Me-4PACz,0.198,DMACPA,0.132,,,,,,,1000,10,5000,40,10,200,110,25,PEACl,1.4,,,,,,,4700.0,31.0,10.0,100.0,100.0,4.0,21.5242,77.6124,1.1277,24.5924,8899,CH4,v2,
35597,20250307,79,Cs0.05MA0.1FA0.85PbI3.0,1.73,MACl,14.6,PEAI,0.517,,,Me-4PACz,0.198,DMACPA,0.132,,,,,,,1000,10,5000,40,10,200,110,25,PEACl,1.4,,,,,,,5000.0,28.0,14.0,120.0,100.0,5.0,21.5242,77.6124,1.1277,24.5924,8900,CH1,v2,
35604,20250307,79,Cs0.05MA0.1FA0.85PbI3.0,1.73,MACl,14.6,PEAI,0.517,,,Me-4PACz,0.198,DMACPA,0.132,,,,,,,1000,15,5000,35,10,160,110,25,PEAI,1.0,,,,,,,4500.0,31.0,15.0,90.0,100.0,3.0,22.8357,79.7191,1.12962,25.3583,8901,CH4,v2,
35608,20250307,79,Cs0.05MA0.1FA0.85PbI3.0,1.73,MACl,14.6,PEAI,0.517,,,Me-4PACz,0.198,DMACPA,0.132,,,,,,,1000,15,5000,35,10,160,110,25,PEAI,1.4,,,,,,,4800.0,31.0,10.0,110.0,110.0,2.0,18.9558,67.9673,1.12133,24.8721,8902,CH4,v2,
35610,20250307,79,Cs0.05MA0.1FA0.85PbI3.0,1.73,MACl,14.6,PEAI,0.517,,,Me-4PACz,0.198,DMACPA,0.132,,,,,,,1000,15,5000,35,10,160,110,25,PEAI,1.4,,,,,,,5000.0,30.0,7.0,120.0,100.0,3.0,23.2057,79.9526,1.14049,25.4491,8903,CH2,v2,
35613,20250307,79,Cs0.05MA0.1FA0.85PbI3.0,1.73,MACl,14.6,PEAI,0.517,,,Me-4PACz,0.198,DMACPA,0.132,,,,,,,1000,15,5000,35,10,160,110,25,PEAI,1.4,,,,,,,5000.0,30.0,14.0,120.0,100.0,5.0,23.0601,79.728,1.12844,25.6315,8904,CH1,v2,
35620,20250307,79,Cs0.05MA0.1FA0.85PbI3.0,1.73,MACl,14.6,PEAI,0.517,,,Me-4PACz,0.198,DMACPA,0.132,,,,,,,1000,15,5000,35,10,160,110,25,PEAI,1.4,,,,,,,4500.0,32.0,9.0,150.0,120.0,4.0,17.2186,63.4359,1.09655,24.7534,8905,CH4,v2,
35624,20250307,79,Cs0.05MA0.1FA0.85PbI3.0,1.73,MACl,14.6,PEAI,0.517,,,Me-4PACz,0.198,DMACPA,0.132,,,,,,,1000,15,5000,35,10,160,110,25,PEAI,1.4,,,,,,,4900.0,31.0,14.0,120.0,100.0,5.0,22.155,79.0694,1.1222,24.9686,8906,CH4,v2,
35628,20250307,79,Cs0.05MA0.1FA0.85PbI3.0,1.73,MACl,14.6,PEAI,0.517,,,Me-4PACz,0.198,DMACPA,0.132,,,,,,,1000,15,5000,35,10,160,110,25,PEAI,1.9,,,,,,,5000.0,30.0,11.0,100.0,100.0,7.0,22.1301,77.5006,1.129,25.292,8907,CH4,v2,
35629,20250307,79,Cs0.05MA0.1FA0.85PbI3.0,1.73,MACl,14.6,PEAI,0.517,,,Me-4PACz,0.198,DMACPA,0.132,,,,,,,1000,15,5000,35,10,160,110,25,PEACl,1.0,,,,,,,4100.0,30.0,12.0,100.0,100.0,4.0,23.0305,79.5045,1.13513,25.5191,8908,CH1,v2,
35633,20250307,79,Cs0.05MA0.1FA0.85PbI3.0,1.73,MACl,14.6,PEAI,0.517,,,Me-4PACz,0.198,DMACPA,0.132,,,,,,,1000,15,5000,35,10,160,110,25,PEACl,1.4,,,,,,,4700.0,31.0,10.0,100.0,100.0,4.0,22.5716,85.1091,1.04982,25.2622,8909,CH1,v2,
35639,20250307,79,Cs0.05MA0.1FA0.85PbI3.0,1.73,MACl,14.6,PEAI,0.517,,,Me-4PACz,0.198,DMACPA,0.132,,,,,,,1000,15,5000,35,10,160,110,25,PEACl,1.4,,,,,,,5000.0,28.0,14.0,120.0,100.0,5.0,22.2304,81.0285,1.0823,25.3491,8910,CH3,v2,
35643,20250307,79,Cs0.05MA0.1FA0.85PbI3.0,1.73,MACl,14.6,PEAI,0.517,,,Me-4PACz,0.198,DMACPA,0.132,,,,,,,1000,10,5000,30,6,160,110,25,PEAI,1.0,,,,,,,4500.0,31.0,15.0,90.0,100.0,3.0,21.406,86.3049,1.01015,24.5536,8911,CH3,v2,
35648,20250307,79,Cs0.05MA0.1FA0.85PbI3.0,1.73,MACl,14.6,PEAI,0.517,,,Me-4PACz,0.198,DMACPA,0.132,,,,,,,1000,10,5000,30,6,160,110,25,PEAI,1.4,,,,,,,4800.0,31.0,10.0,110.0,110.0,2.0,20.5751,78.433,1.10929,23.6481,8912,CH4,v2,
35654,20250307,79,Cs0.05MA0.1FA0.85PbI3.0,1.73,MACl,14.6,PEAI,0.517,,,Me-4PACz,0.198,DMACPA,0.132,,,,,,,1000,10,5000,30,6,160,110,25,PEAI,1.4,,,,,,,5000.0,30.0,14.0,120.0,100.0,5.0,22.7108,78.0503,1.12664,25.827,8914,CH2,v2,
35660,20250307,79,Cs0.05MA0.1FA0.85PbI3.0,1.73,MACl,14.6,PEAI,0.517,,,Me-4PACz,0.198,DMACPA,0.132,,,,,,,1000,10,5000,30,6,160,110,25,PEAI,1.4,,,,,,,4500.0,32.0,9.0,150.0,120.0,4.0,19.9059,72.2282,1.12084,24.5885,8915,CH4,v2,
35665,20250307,79,Cs0.05MA0.1FA0.85PbI3.0,1.73,MACl,14.6,PEAI,0.517,,,Me-4PACz,0.198,DMACPA,0.132,,,,,,,1000,10,5000,30,6,160,110,25,PEAI,1.9,,,,,,,5000.0,30.0,11.0,100.0,100.0,7.0,21.4593,85.0215,1.02574,24.6065,8917,CH1,v2,
35672,20250307,79,Cs0.05MA0.1FA0.85PbI3.0,1.73,MACl,14.6,PEAI,0.517,,,Me-4PACz,0.198,DMACPA,0.132,,,,,,,1000,10,5000,30,6,160,110,25,PEACl,1.0,,,,,,,4100.0,30.0,12.0,100.0,100.0,4.0,23.1082,81.7539,1.11744,25.2951,8918,CH4,v2,
35673,20250307,79,Cs0.05MA0.1FA0.85PbI3.0,1.73,MACl,14.6,PEAI,0.517,,,Me-4PACz,0.198,DMACPA,0.132,,,,,,,1000,10,5000,30,6,160,110,25,PEACl,1.4,,,,,,,4700.0,31.0,10.0,100.0,100.0,4.0,23.5948,83.5546,1.1364,24.8494,8919,CH1,v2,
35681,20250307,79,Cs0.05MA0.1FA0.85PbI3.0,1.73,MACl,14.6,PEAI,0.517,,,py3,0.165,DMACPA,0.165,,,,,,,1000,10,4800,35,10,160,110,25,PEAI,1.0,,,,,,,4500.0,31.0,15.0,90.0,100.0,3.0,15.2814,55.9483,1.10563,24.704,8921,CH1,v2,
35689,20250307,79,Cs0.05MA0.1FA0.85PbI3.0,1.73,MACl,14.6,PEAI,0.517,,,py3,0.165,DMACPA,0.165,,,,,,,1000,10,4800,35,10,160,110,25,PEAI,1.4,,,,,,,5000.0,30.0,7.0,120.0,100.0,3.0,21.6126,77.9249,1.107,25.0543,8923,CH1,v2,
35700,20250307,79,Cs0.05MA0.1FA0.85PbI3.0,1.73,MACl,14.6,PEAI,0.517,,,py3,0.165,DMACPA,0.165,,,,,,,1000,10,4800,35,10,160,110,25,PEAI,1.4,,,,,,,4500.0,32.0,9.0,150.0,120.0,4.0,22.8846,82.0883,1.11965,24.8988,8925,CH4,v2,
35701,20250307,79,Cs0.05MA0.1FA0.85PbI3.0,1.73,MACl,14.6,PEAI,0.517,,,py3,0.165,DMACPA,0.165,,,,,,,1000,10,4800,35,10,160,110,25,PEAI,1.4,,,,,,,4900.0,31.0,14.0,120.0,100.0,5.0,23.6221,82.7088,1.13203,25.2296,8926,CH1,v2,
35705,20250307,79,Cs0.05MA0.1FA0.85PbI3.0,1.73,MACl,14.6,PEAI,0.517,,,py3,0.165,DMACPA,0.165,,,,,,,1000,10,4800,35,10,160,110,25,PEAI,1.9,,,,,,,5000.0,30.0,11.0,100.0,100.0,7.0,21.9304,81.3547,1.11248,24.231,8927,CH1,v2,
35720,20250307,79,Cs0.05MA0.1FA0.85PbI3.0,1.73,MACl,14.6,PEAI,0.517,,,py3,0.165,DMACPA,0.165,,,,,,,1000,10,4800,35,10,160,110,25,PEACl,1.4,,,,,,,5000.0,28.0,14.0,120.0,100.0,5.0,22.4495,81.8338,1.11607,24.58,8930,CH4,v2,
35723,20250311,80,Cs0.05MA0.1FA0.85PbI3.0,1.73,MACl,14.6,PEAI,0.517,,,Me-4PACz,0.198,DMACPA,0.132,,,,,,,1000,10,5000,40,10,160,110,25,PEAI,1.4,,,,,,,5000.0,31.0,14.0,120.0,100.0,5.0,22.6742,82.7177,1.09138,25.1164,8931,CH3,v2,
35732,20250311,80,Cs0.05MA0.1FA0.85PbI3.0,1.73,MACl,14.6,PEAI,0.517,,,Me-4PACz,0.198,DMACPA,0.132,,,,,,,1000,15,5000,35,10,160,110,25,PEACl,1.4,,,,,,,4700.0,32.0,10.0,100.0,100.0,4.0,22.8762,82.4549,1.12628,24.6331,8933,CH4,v2,
35733,20250311,80,Cs0.05MA0.1FA0.85PbI3.0,1.73,MACl,14.6,PEAI,0.517,,,Me-4PACz,0.198,DMACPA,0.132,,,,,,,1000,10,5000,40,10,160,110,25,PEAI,1.4,,,,,,,5000.0,31.0,7.0,120.0,100.0,3.0,22.7139,82.8391,1.13647,24.1268,8934,CH1,v2,
35740,20250311,80,Cs0.05MA0.1FA0.85PbI3.0,1.73,MACl,14.6,PEAI,0.517,,,Me-4PACz,0.198,DMACPA,0.132,,,,,,,1000,10,5000,40,10,200,110,25,PEAI,1.4,,,,,,,5000.0,32.0,7.0,120.0,100.0,3.0,22.2734,82.6855,1.12421,23.9612,8935,CH4,v2,
35741,20250311,80,Cs0.05MA0.1FA0.85PbI3.0,1.73,MACl,14.6,PEAI,0.517,,,Me-4PACz,0.198,DMACPA,0.132,,,,,,,1000,10,5000,30,6,160,110,25,PEAI,1.4,,,,,,,5000.0,30.0,7.0,120.0,100.0,3.0,23.7736,83.9556,1.14092,24.8194,8936,CH1,v2,
35753,20250311,80,Cs0.05MA0.1FA0.85PbI3.0,1.73,MACl,14.6,PEAI,0.517,,,Me-4PACz,0.198,DMACPA,0.132,,,,,,,1000,10,5000,30,6,160,110,25,PEACl,1.0,,,,,,,4100.0,31.0,12.0,100.0,100.0,4.0,21.045,73.0328,1.14622,25.1399,8939,CH1,v2,
35760,20250311,80,Cs0.05MA0.1FA0.85PbI3.0,1.73,MACl,14.6,PEAI,0.517,,,Me-4PACz,0.198,DMACPA,0.132,,,,,,,1000,15,5000,35,10,160,110,25,PEACl,1.0,,,,,,,4100.0,29.0,12.0,100.0,100.0,4.0,20.0069,76.3957,1.13621,23.049,8940,CH4,v2,
35775,20250311,80,Cs0.05MA0.1FA0.85PbI3.0,1.73,MACl,14.6,PEAI,0.517,,,py3,0.165,DMACPA,0.165,,,,,,,1000,10,4800,35,10,160,110,25,PEAI,1.4,,,,,,,4900.0,32.0,14.0,120.0,100.0,5.0,19.2536,71.6309,1.10532,24.3177,8944,CH3,v2,
35780,20250311,80,Cs0.05MA0.1FA0.85PbI3.0,1.73,MACl,14.6,PEAI,0.517,,,py3,0.165,DMACPA,0.165,,,,,,,1000,10,4800,35,10,160,110,25,PEAI,1.4,,,,,,,4800.0,32.0,10.0,110.0,110.0,2.0,20.3915,74.371,1.10543,24.8036,8945,CH4,v2,
35784,20250311,80,Cs0.05MA0.1FA0.85PbI3.0,1.73,MACl,14.6,PEAI,0.517,,,py3,0.165,DMACPA,0.165,,,,,,,1000,10,4800,35,10,160,110,25,PEAI,1.4,,,,,,,4500.0,33.0,9.0,150.0,120.0,4.0,21.0411,77.2515,1.09623,24.8462,8946,CH4,v2,
35792,20250311,80,Cs0.05MA0.1FA0.85PbI3.0,1.73,MACl,14.6,PEAI,0.517,,,py3,0.165,DMACPA,0.165,,,,,,,1000,10,4800,35,10,160,110,25,PEACl,1.0,,,,,,,4100.0,31.0,12.0,100.0,100.0,4.0,21.3525,77.3877,1.1132,24.7859,8948,CH4,v2,
35797,20250311,80,Cs0.05MA0.1FA0.85PbI3.0,1.73,MACl,14.6,PEAI,0.517,,,py3,0.165,DMACPA,0.165,,,,,,,1000,10,4800,35,10,160,110,25,PEACl,1.4,,,,,,,4700.0,31.0,10.0,100.0,100.0,4.0,22.4556,86.4324,1.04674,24.8205,8950,CH1,v2,
35804,20250311,80,Cs0.05FA0.855MA0.095PbI3.0,1.63,MACl,14.6,PEAI,0.517,,,Me-4PACz,0.198,DMACPA,0.132,,,,,,,1000,10,5000,35,15,200,110,15,PEAI,1.4,,,,,,,4900.0,32.0,14.0,120.0,100.0,5.0,21.6885,78.9601,1.11681,24.5948,8951,CH4,v2,
35808,20250311,80,Cs0.05FA0.855MA0.095PbI3.0,1.63,MACl,14.6,PEAI,0.517,,,Me-4PACz,0.198,DMACPA,0.132,,,,,,,1000,10,5000,35,15,200,110,15,PEAI,1.4,,,,,,,5000.0,31.0,7.0,120.0,100.0,3.0,22.6307,79.4665,1.1169,25.4975,8952,CH4,v2,
35812,20250311,80,Cs0.05FA0.855MA0.095PbI3.0,1.63,MACl,14.6,PEAI,0.517,,,Me-4PACz,0.198,DMACPA,0.132,,,,,,,1000,10,5000,35,15,200,110,15,PEAI,1.4,,,,,,,5000.0,31.0,14.0,120.0,100.0,5.0,20.385,78.3525,1.10612,23.5211,8953,CH4,v2,
35816,20250311,80,Cs0.05FA0.855MA0.095PbI3.0,1.63,MACl,14.6,PEAI,0.517,,,Me-4PACz,0.198,DMACPA,0.132,,,,,,,1000,10,5000,35,15,200,110,15,PEAI,1.4,,,,,,,4800.0,31.0,10.0,110.0,110.0,2.0,22.5651,78.8518,1.11388,25.6913,8954,CH4,v2,
35820,20250311,80,Cs0.05FA0.855MA0.095PbI3.0,1.63,MACl,14.6,PEAI,0.517,,,Me-4PACz,0.198,DMACPA,0.132,,,,,,,1000,10,5000,35,15,200,110,15,PEAI,1.4,,,,,,,4800.0,32.0,10.0,110.0,110.0,2.0,20.273,77.4183,1.10599,23.6768,8955,CH4,v2,
35824,20250311,80,Cs0.05FA0.855MA0.095PbI3.0,1.63,MACl,14.6,PEAI,0.517,,,Me-4PACz,0.198,DMACPA,0.132,,,,,,,1000,10,5000,35,15,200,110,15,PEAI,1.4,,,,,,,4800.0,33.0,10.0,110.0,110.0,2.0,20.1099,73.5151,1.10588,24.7358,8956,CH4,v2,
35828,20250311,80,Cs0.05FA0.855MA0.095PbI3.0,1.63,MACl,14.6,PEAI,0.517,,,Me-4PACz,0.198,DMACPA,0.132,,,,,,,1000,10,5000,35,15,200,110,15,PEAI,1.9,,,,,,,5000.0,31.0,11.0,100.0,100.0,7.0,22.1851,79.9165,1.11515,24.8938,8957,CH4,v2,
35832,20250311,80,Cs0.05FA0.855MA0.095PbI3.0,1.63,MACl,14.6,PEAI,0.517,,,Me-4PACz,0.198,DMACPA,0.132,,,,,,,1000,10,5000,35,15,200,110,15,PEACl,1.0,,,,,,,4100.0,31.0,12.0,100.0,100.0,4.0,22.1124,79.2336,1.1194,24.9311,8958,CH4,v2,
35836,20250311,80,Cs0.05FA0.855MA0.095PbI3.0,1.63,MACl,14.6,PEAI,0.517,,,Me-4PACz,0.198,DMACPA,0.132,,,,,,,1000,10,5000,35,15,200,110,15,PEACl,1.0,,,,,,,4100.0,29.0,12.0,100.0,100.0,4.0,21.6739,79.3753,1.11619,24.4631,8959,CH4,v2,
35840,20250311,80,Cs0.05FA0.855MA0.095PbI3.0,1.63,MACl,14.6,PEAI,0.517,,,Me-4PACz,0.198,DMACPA,0.132,,,,,,,1000,10,5000,35,15,200,110,15,PEACl,1.4,,,,,,,4700.0,32.0,10.0,100.0,100.0,4.0,19.8081,73.6592,1.10819,24.2662,8960,CH4,v2,
35844,20250311,80,Cs0.07FA0.83MA0.1PbI3.0,1.63,MACl,10.0,PEAI,0.5,,,Me-4PACz,0.198,2PACz,0.132,,,,,,,1000,10,5000,30,10,200,105,20,PEAI,1.4,,,,,,,5000.0,31.0,14.0,120.0,100.0,5.0,20.8316,76.1356,1.08598,25.195,8961,CH4,v2,
35845,20250311,80,Cs0.07FA0.83MA0.1PbI3.0,1.63,MACl,10.0,PEAI,0.5,,,Me-4PACz,0.198,2PACz,0.132,,,,,,,1000,10,5000,30,10,200,105,20,PEAI,1.4,,,,,,,4900.0,32.0,14.0,120.0,100.0,5.0,22.2543,80.0443,1.10749,25.1041,8962,CH1,v2,
35849,20250311,80,Cs0.07FA0.83MA0.1PbI3.0,1.63,MACl,10.0,PEAI,0.5,,,Me-4PACz,0.198,2PACz,0.132,,,,,,,1000,10,5000,30,10,200,105,20,PEAI,1.4,,,,,,,5000.0,31.0,7.0,120.0,100.0,3.0,21.0224,76.1064,1.08438,25.473,8963,CH1,v2,
35856,20250311,80,Cs0.07FA0.83MA0.1PbI3.0,1.63,MACl,10.0,PEAI,0.5,,,Me-4PACz,0.198,2PACz,0.132,,,,,,,1000,10,5000,30,10,200,105,20,PEAI,1.4,,,,,,,5000.0,30.0,7.0,120.0,100.0,3.0,20.8069,79.9774,1.08485,23.9812,8964,CH4,v2,
35857,20250311,80,Cs0.07FA0.83MA0.1PbI3.0,1.63,MACl,10.0,PEAI,0.5,,,Me-4PACz,0.198,2PACz,0.132,,,,,,,1000,10,5000,30,10,200,105,20,PEAI,1.4,,,,,,,5000.0,32.0,7.0,120.0,100.0,3.0,22.8352,81.2066,1.07696,26.1104,8965,CH1,v2,
35863,20250311,80,Cs0.07FA0.83MA0.1PbI3.0,1.63,MACl,10.0,PEAI,0.5,,,Me-4PACz,0.198,2PACz,0.132,,,,,,,1000,10,5000,30,10,200,105,20,PEAI,1.9,,,,,,,5000.0,33.0,11.0,100.0,100.0,7.0,22.9265,78.8767,1.09797,26.4726,8966,CH3,v2,
35871,20250311,80,Cs0.07FA0.83MA0.1PbI3.0,1.63,MACl,10.0,PEAI,0.5,,,Me-4PACz,0.198,2PACz,0.132,,,,,,,1000,10,5000,30,10,200,105,20,PEACl,1.0,,,,,,,4100.0,31.0,12.0,100.0,100.0,4.0,21.295,81.2975,1.1006,23.7997,8968,CH3,v2,
35876,20250311,80,Cs0.07FA0.83MA0.1PbI3.0,1.63,MACl,10.0,PEAI,0.5,,,Me-4PACz,0.198,2PACz,0.132,,,,,,,1000,10,5000,30,10,200,105,20,PEACl,1.0,,,,,,,4100.0,29.0,12.0,100.0,100.0,4.0,21.3172,79.5768,1.09809,24.3953,8969,CH4,v2,
35880,20250311,80,Cs0.07FA0.83MA0.1PbI3.0,1.63,MACl,10.0,PEAI,0.5,,,Me-4PACz,0.198,2PACz,0.132,,,,,,,1000,10,5000,30,10,200,105,20,PEACl,1.4,,,,,,,4700.0,32.0,10.0,100.0,100.0,4.0,20.6867,79.6768,1.09094,23.799,8970,CH4,v2,
35884,20250311,80,Cs0.05FA0.8MA0.15PbI3.0,1.53,MACl,10.0,PEAI,0.4,,,2PACz,0.248,MeO-4PADBC,0.083,,,,,,,1000,10,5000,38,9,200,105,20,PEAI,1.4,,,,,,,5000.0,31.0,14.0,120.0,100.0,5.0,20.9042,80.4713,1.09721,23.6758,8971,CH4,v2,
35888,20250311,80,Cs0.05FA0.8MA0.15PbI3.0,1.53,MACl,10.0,PEAI,0.4,,,2PACz,0.248,MeO-4PADBC,0.083,,,,,,,1000,10,5000,38,9,200,105,20,PEAI,1.4,,,,,,,4900.0,32.0,14.0,120.0,100.0,5.0,20.5456,79.6907,1.09056,23.6409,8972,CH4,v2,
35892,20250311,80,Cs0.05FA0.8MA0.15PbI3.0,1.53,MACl,10.0,PEAI,0.4,,,2PACz,0.248,MeO-4PADBC,0.083,,,,,,,1000,10,5000,38,9,200,105,20,PEAI,1.4,,,,,,,5000.0,31.0,7.0,120.0,100.0,3.0,21.414,79.8238,1.09477,24.5045,8973,CH4,v2,
35896,20250311,80,Cs0.05FA0.8MA0.15PbI3.0,1.53,MACl,10.0,PEAI,0.4,,,2PACz,0.248,MeO-4PADBC,0.083,,,,,,,1000,10,5000,38,9,200,105,20,PEAI,1.4,,,,,,,5000.0,30.0,7.0,120.0,100.0,3.0,20.6997,79.9513,1.09407,23.6643,8974,CH4,v2,
35897,20250311,80,Cs0.05FA0.8MA0.15PbI3.0,1.53,MACl,10.0,PEAI,0.4,,,2PACz,0.248,MeO-4PADBC,0.083,,,,,,,1000,10,5000,38,9,200,105,20,PEAI,1.4,,,,,,,5000.0,32.0,7.0,120.0,100.0,3.0,22.3405,83.4267,1.11275,24.0654,8975,CH1,v2,
35912,20250311,80,Cs0.05FA0.8MA0.15PbI3.0,1.53,MACl,10.0,PEAI,0.4,,,2PACz,0.248,MeO-4PADBC,0.083,,,,,,,1000,10,5000,38,9,200,105,20,PEACl,1.0,,,,,,,4100.0,31.0,12.0,100.0,100.0,4.0,19.44,79.17,1.09559,22.4123,8978,CH4,v2,
35916,20250311,80,Cs0.05FA0.8MA0.15PbI3.0,1.53,MACl,10.0,PEAI,0.4,,,2PACz,0.248,MeO-4PADBC,0.083,,,,,,,1000,10,5000,38,9,200,105,20,PEACl,1.0,,,,,,,4100.0,29.0,12.0,100.0,100.0,4.0,20.173,79.2435,1.0907,23.3401,8979,CH4,v2,
35921,20250311,80,Cs0.06FA0.84MA0.1PbI3.0,1.65,MACl,10.0,PEAI,0.5,,,Me-4PACz,0.248,2PACz,0.083,,,,,,,1101,6,6000,26,8,239,100,12,PEAI,1.4,,,,,,,5000.0,31.0,14.0,120.0,100.0,5.0,19.7961,78.6374,1.08714,23.1561,8981,CH1,v2,
35935,20250311,80,Cs0.06FA0.84MA0.1PbI3.0,1.65,MACl,10.0,PEAI,0.5,,,Me-4PACz,0.248,2PACz,0.083,,,,,,,1101,6,6000,26,8,239,100,12,PEAI,1.4,,,,,,,5000.0,30.0,7.0,120.0,100.0,3.0,21.6938,86.159,1.00769,24.9866,8984,CH3,v2,
35940,20250311,80,Cs0.06FA0.84MA0.1PbI3.0,1.65,MACl,10.0,PEAI,0.5,,,Me-4PACz,0.248,2PACz,0.083,,,,,,,1101,6,6000,26,8,239,100,12,PEAI,1.4,,,,,,,5000.0,32.0,7.0,120.0,100.0,3.0,15.5183,59.5926,1.06911,24.3574,8985,CH4,v2,
35948,20250311,80,Cs0.06FA0.84MA0.1PbI3.0,1.65,MACl,10.0,PEAI,0.5,,,Me-4PACz,0.248,2PACz,0.083,,,,,,,1101,6,6000,26,8,239,100,12,PEACl,1.0,,,,,,,4100.0,30.0,12.0,100.0,100.0,4.0,16.3951,62.5457,1.07921,24.289,8987,CH4,v2,
35956,20250311,80,Cs0.06FA0.84MA0.1PbI3.0,1.65,MACl,10.0,PEAI,0.5,,,Me-4PACz,0.248,2PACz,0.083,,,,,,,1101,6,6000,26,8,239,100,12,PEACl,1.0,,,,,,,4100.0,29.0,12.0,100.0,100.0,4.0,15.8313,63.3204,1.0777,23.1993,8989,CH4,v2,
35960,20250311,80,Cs0.06FA0.84MA0.1PbI3.0,1.65,MACl,10.0,PEAI,0.5,,,Me-4PACz,0.248,2PACz,0.083,,,,,,,1101,6,6000,26,8,239,100,12,PEACl,1.4,,,,,,,4700.0,32.0,10.0,100.0,100.0,4.0,19.869,78.2157,1.09738,23.1487,8990,CH4,v2,
35970,20250313,81,Cs0.05MA0.1FA0.85PbI3.0,1.73,MACl,14.6,PEAI,0.517,,,Me-4PACz,0.198,DMACPA,0.132,,,,,,,1000,10,5000,40,10,160,110,25,PEACl,1.0,,,,,,,4228.0,29.0,12.0,100.0,100.0,4.0,21.6058,78.6451,1.13439,24.218,8993,CH2,v2,
35976,20250313,81,Cs0.05MA0.1FA0.85PbI3.0,1.73,MACl,14.6,PEAI,0.517,,,Me-4PACz,0.198,DMACPA,0.132,,,,,,,1000,10,5000,40,10,160,110,25,PEACl,1.0,,,,,,,4053.0,28.0,12.0,100.0,100.0,5.0,22.5328,79.3533,1.12782,25.1772,8994,CH4,v2,
35978,20250313,81,Cs0.05MA0.1FA0.85PbI3.0,1.73,MACl,14.6,PEAI,0.517,,,Me-4PACz,0.198,DMACPA,0.132,,,,,,,1000,10,5000,40,10,160,110,25,PEACl,1.0,,,,,,,4074.0,27.0,12.0,100.0,100.0,3.0,22.1084,80.1341,1.14717,24.0499,8995,CH2,v2,
35987,20250313,81,Cs0.05MA0.1FA0.85PbI3.0,1.73,MACl,14.6,PEAI,0.517,,,Me-4PACz,0.198,DMACPA,0.132,,,,,,,1000,10,5000,40,10,160,110,25,PEAI,1.9,,,,,,,5145.0,32.0,11.0,100.0,100.0,9.0,22.6382,79.7815,1.12453,25.2329,8997,CH3,v2,
35990,20250313,81,Cs0.05MA0.1FA0.85PbI3.0,1.73,MACl,14.6,PEAI,0.517,,,Me-4PACz,0.198,DMACPA,0.132,,,,,,,1000,10,5000,40,10,160,110,25,PEAI,1.9,,,,,,,4997.0,32.0,11.0,100.0,100.0,7.0,23.6831,81.6868,1.13369,25.5736,8998,CH2,v2,
35995,20250313,81,Cs0.05MA0.1FA0.85PbI3.0,1.73,MACl,14.6,PEAI,0.517,,,Me-4PACz,0.198,DMACPA,0.132,,,,,,,1000,10,5000,40,10,160,110,25,PEAI,1.9,,,,,,,4905.0,34.0,11.0,100.0,100.0,6.0,21.5445,73.5583,1.12492,26.0366,8999,CH3,v2,
35999,20250313,81,Cs0.05MA0.1FA0.85PbI3.0,1.73,MACl,14.6,PEAI,0.517,,,Me-4PACz,0.198,DMACPA,0.132,,,,,,,1000,10,5000,40,10,160,110,25,PEAI,1.9,,,,,,,4922.0,31.0,11.0,100.0,100.0,6.0,22.9882,79.2506,1.13068,25.6546,9000,CH3,v2,
36007,20250313,81,Cs0.05MA0.1FA0.85PbI3.0,1.73,MACl,14.6,PEAI,0.517,,,Me-4PACz,0.198,DMACPA,0.132,,,,,,,1000,10,5000,40,10,160,110,25,PEAI,1.4,,,,,,,4989.0,31.0,14.0,120.0,100.0,4.0,23.5269,80.7219,1.12942,25.8058,9002,CH3,v2,
36012,20250313,81,Cs0.05MA0.1FA0.85PbI3.0,1.73,MACl,14.6,PEAI,0.517,,,Me-4PACz,0.198,DMACPA,0.132,,,,,,,1000,10,5000,40,10,160,110,25,PEAI,1.4,,,,,,,4917.0,36.0,14.0,120.0,100.0,5.0,22.1582,78.4406,1.11836,25.2587,9003,CH4,v2,
36014,20250313,81,Cs0.05MA0.1FA0.85PbI3.0,1.73,MACl,14.6,PEAI,0.517,,,Me-4PACz,0.198,DMACPA,0.132,,,,,,,1000,10,5000,40,10,160,110,25,PEAI,1.4,,,,,,,4947.0,28.0,14.0,120.0,100.0,3.0,22.9889,81.0641,1.13582,24.9678,9004,CH2,v2,
36018,20250313,81,Cs0.05MA0.1FA0.85PbI3.0,1.73,MACl,14.6,PEAI,0.517,,,Me-4PACz,0.198,DMACPA,0.132,,,,,,,1000,10,5000,40,10,160,110,25,PEAI,1.4,,,,,,,4921.0,33.0,14.0,120.0,100.0,6.0,22.826,80.3534,1.13034,25.1315,9005,CH2,v2,
36026,20250313,81,Cs0.05MA0.1FA0.85PbI3.0,1.73,MACl,14.6,PEAI,0.517,,,py3,0.165,DMACPA,0.165,,,,,,,1000,10,4800,35,10,160,110,25,PEAI,1.4,,,,,,,4765.0,31.0,14.0,120.0,100.0,6.0,23.0134,80.6393,1.11254,25.652,9007,CH2,v2,
36029,20250313,81,Cs0.05MA0.1FA0.85PbI3.0,1.73,MACl,14.6,PEAI,0.517,,,py3,0.165,DMACPA,0.165,,,,,,,1000,10,4800,35,10,160,110,25,PEAI,1.4,,,,,,,4845.0,28.0,14.0,120.0,100.0,4.0,22.4849,78.9956,1.10895,25.6671,9008,CH1,v2,
36033,20250313,81,Cs0.05MA0.1FA0.85PbI3.0,1.73,MACl,14.6,PEAI,0.517,,,py3,0.165,DMACPA,0.165,,,,,,,1000,10,4800,35,10,160,110,25,PEAI,1.4,,,,,,,4954.0,32.0,14.0,120.0,100.0,4.0,21.7398,79.6745,1.10842,24.6168,9009,CH1,v2,
36038,20250313,81,Cs0.05MA0.1FA0.85PbI3.0,1.73,MACl,14.6,PEAI,0.517,,,py3,0.165,DMACPA,0.165,,,,,,,1000,10,4800,35,10,160,110,25,PEAI,1.4,,,,,,,5003.0,33.0,14.0,120.0,100.0,4.0,23.0951,80.9605,1.12358,25.3889,9010,CH2,v2,
36047,20250313,81,Cs0.07FA0.83MA0.1PbI3.0,1.63,MACl,10.0,PEAI,0.5,,,Me-4PACz,0.198,2PACz,0.132,,,,,,,1000,10,5000,30,10,200,105,20,PEAI,1.9,,,,,,,4968.0,31.0,11.0,100.0,100.0,8.0,13.3888,53.2305,1.07707,23.3525,9012,CH3,v2,
36053,20250313,81,Cs0.07FA0.83MA0.1PbI3.0,1.63,MACl,10.0,PEAI,0.5,,,Me-4PACz,0.198,2PACz,0.132,,,,,,,1000,10,5000,30,10,200,105,20,PEAI,1.9,,,,,,,5236.0,34.0,11.0,100.0,100.0,6.0,21.541,80.1265,1.10892,24.2431,9014,CH1,v2,
36057,20250313,81,Cs0.07FA0.83MA0.1PbI3.0,1.63,MACl,10.0,PEAI,0.5,,,Me-4PACz,0.198,2PACz,0.132,,,,,,,1000,10,5000,30,10,200,105,20,PEAI,1.9,,,,,,,4887.0,36.0,11.0,100.0,100.0,7.0,20.4592,78.6551,1.10916,23.4513,9015,CH1,v2,
36066,20250313,81,Cs0.05FA0.855MA0.095PbI3.0,1.63,MACl,14.6,PEAI,0.517,,,Me-4PACz,0.198,DMACPA,0.132,,,,,,,1000,10,5000,35,15,200,110,15,PEAI,1.4,,,,,,,4845.0,27.0,7.0,120.0,100.0,3.0,22.3953,81.2,1.10902,24.8693,9017,CH2,v2,
36070,20250313,81,Cs0.05FA0.855MA0.095PbI3.0,1.63,MACl,14.6,PEAI,0.517,,,Me-4PACz,0.198,DMACPA,0.132,,,,,,,1000,10,5000,35,15,200,110,15,PEAI,1.4,,,,,,,4911.0,32.0,7.0,120.0,100.0,3.0,22.492,81.5876,1.10846,24.8706,9018,CH2,v2,
36074,20250313,81,Cs0.05FA0.855MA0.095PbI3.0,1.63,MACl,14.6,PEAI,0.517,,,Me-4PACz,0.198,DMACPA,0.132,,,,,,,1000,10,5000,35,15,200,110,15,PEAI,1.4,,,,,,,4950.0,29.0,7.0,120.0,100.0,4.0,22.3039,76.4347,1.10617,26.3795,9019,CH2,v2,
36082,20250313,81,Cs0.05FA0.85MA0.1PbI3.0,1.73,MACl,14.6,PEAI,0.517,,,Me-4PACz,0.198,DMACPA,0.132,,,,,,,1000,15,5000,35,10,160,110,25,PEACl,1.0,,,,,,,4000.0,30.0,10.0,100.0,100.0,3.0,23.8453,80.4425,1.13943,26.0154,9021,CH2,v2,
36085,20250313,81,Cs0.05FA0.85MA0.1PbI3.0,1.73,MACl,14.6,PEAI,0.517,,,Me-4PACz,0.198,DMACPA,0.132,,,,,,,1000,15,5000,35,10,160,110,25,PEACl,1.5,,,,,,,4200.0,30.0,10.0,100.0,100.0,4.0,23.6897,82.9666,1.13875,25.0743,9022,CH1,v2,
36090,20250313,81,Cs0.05FA0.85MA0.1PbI3.0,1.73,MACl,14.6,PEAI,0.517,,,Me-4PACz,0.198,DMACPA,0.132,,,,,,,1000,15,5000,35,10,160,110,25,PEAI,1.0,,,,,,,4000.0,30.0,10.0,100.0,90.0,5.0,23.7602,82.3669,1.13367,25.4456,9023,CH2,v2,
36099,20250313,81,Cs0.05FA0.85MA0.1PbI3.0,1.73,MACl,14.6,PEAI,0.517,,,Me-4PACz,0.198,DMACPA,0.132,,,,,,,1000,15,5000,35,10,160,110,25,PEAI,1.8,,,,,,,4000.0,35.0,12.0,80.0,95.0,6.0,23.2276,80.5324,1.12829,25.5632,9025,CH3,v2,
36102,20250313,81,Cs0.05FA0.855MA0.095PbI3.0,1.63,MACl,14.6,PEAI,0.517,,,Me-4PACz,0.198,DMACPA,0.132,,,,,,,1000,10,5000,40,10,200,110,25,PEACl,1.0,,,,,,,4100.0,30.0,12.0,100.0,100.0,3.0,22.5219,81.9132,1.1176,24.6017,9026,CH2,v2,
36106,20250313,81,Cs0.05FA0.855MA0.095PbI3.0,1.63,MACl,14.6,PEAI,0.517,,,Me-4PACz,0.198,DMACPA,0.132,,,,,,,1000,10,5000,40,10,200,110,25,PEACl,1.4,,,,,,,4000.0,30.0,10.0,100.0,100.0,4.0,22.4623,82.4346,1.11544,24.4285,9027,CH2,v2,
36111,20250313,81,Cs0.05FA0.855MA0.095PbI3.0,1.63,MACl,14.6,PEAI,0.517,,,Me-4PACz,0.198,DMACPA,0.132,,,,,,,1000,10,5000,40,10,200,110,25,PEACl,1.4,,,,,,,4000.0,30.0,10.0,80.0,90.0,2.0,23.2928,80.8942,1.10727,26.0045,9028,CH3,v2,
36114,20250313,81,Cs0.05FA0.855MA0.095PbI3.0,1.63,MACl,14.6,PEAI,0.517,,,Me-4PACz,0.198,DMACPA,0.132,,,,,,,1000,10,5000,40,10,200,110,25,PEAI,1.4,,,,,,,4200.0,30.0,14.0,100.0,100.0,4.0,23.0251,81.7772,1.1225,25.0831,9029,CH2,v2,
36119,20250313,81,Cs0.05FA0.855MA0.095PbI3.0,1.63,MACl,14.6,PEAI,0.517,,,Me-4PACz,0.198,DMACPA,0.132,,,,,,,1000,10,5000,40,10,200,110,25,PEAI,1.8,,,,,,,3800.0,25.0,10.0,80.0,100.0,5.0,22.6036,82.2772,1.11386,24.6643,9030,CH3,v2,
36124,20250313,81,Cs0.08FA0.82MA0.1PbI3.0,1.65,MACl,10.0,PEAI,0.5,,,Me-4PACz,0.248,2PACz,0.083,,,,,,,1054,5,5197,25,7,213,100,22,PEACl,1.0,,,,,,,4000.0,30.0,10.0,80.0,100.0,5.0,13.0289,61.4165,1.08249,19.5974,9031,CH4,v2,
36125,20250313,81,Cs0.08FA0.82MA0.1PbI3.0,1.65,MACl,10.0,PEAI,0.5,,,Me-4PACz,0.248,2PACz,0.083,,,,,,,1054,5,5197,25,7,213,100,22,PEACl,1.2,,,,,,,3800.0,30.0,12.0,100.0,100.0,4.0,21.3233,83.4101,1.10558,23.1231,9032,CH1,v2,
36130,20250313,81,Cs0.08FA0.82MA0.1PbI3.0,1.65,MACl,10.0,PEAI,0.5,,,Me-4PACz,0.248,2PACz,0.083,,,,,,,1054,5,5197,25,7,213,100,22,PEAI,1.0,,,,,,,3500.0,30.0,10.0,80.0,90.0,4.0,22.1601,79.7121,1.11317,24.9739,9033,CH2,v2,
36134,20250313,81,Cs0.08FA0.82MA0.1PbI3.0,1.65,MACl,10.0,PEAI,0.5,,,Me-4PACz,0.248,2PACz,0.083,,,,,,,1054,5,5197,25,7,213,100,22,PEAI,1.4,,,,,,,4000.0,30.0,12.0,120.0,90.0,5.0,19.7866,73.4474,1.11384,24.1865,9034,CH2,v2,
36139,20250313,81,Cs0.08FA0.82MA0.1PbI3.0,1.65,MACl,10.0,PEAI,0.5,,,Me-4PACz,0.248,2PACz,0.083,,,,,,,1054,5,5197,25,7,213,100,22,PEAI,1.8,,,,,,,4000.0,25.0,8.0,100.0,100.0,5.0,22.9055,78.4705,1.10205,26.487,9035,CH3,v2,
36146,20250313,81,Cs0.08FA0.82MA0.1PbI3.0,1.65,MACl,10.0,PEAI,0.5,,,Me-4PACz,0.198,2PACz,0.132,,,,,,,1058,6,4617,23,10,214,100,18,PEACl,1.2,,,,,,,4000.0,30.0,10.0,80.0,90.0,5.0,22.0238,83.1191,1.10669,23.9423,9037,CH2,v2,
36151,20250313,81,Cs0.08FA0.82MA0.1PbI3.0,1.65,MACl,10.0,PEAI,0.5,,,Me-4PACz,0.198,2PACz,0.132,,,,,,,1058,6,4617,23,10,214,100,18,PEAI,1.0,,,,,,,4500.0,25.0,8.0,80.0,90.0,5.0,15.3582,65.3061,1.05423,22.3076,9038,CH3,v2,
36154,20250313,81,Cs0.08FA0.82MA0.1PbI3.0,1.65,MACl,10.0,PEAI,0.5,,,Me-4PACz,0.198,2PACz,0.132,,,,,,,1058,6,4617,23,10,214,100,18,PEAI,1.0,,,,,,,4000.0,20.0,10.0,120.0,90.0,2.0,14.3135,62.5936,1.05958,21.5814,9039,CH2,v2,
36163,20250313,81,Cs0.05FA0.8MA0.15PbI3.0,1.53,MACl,10.0,PEAI,0.5,,,Me-4PACz,0.248,2PACz,0.083,,,,,,,1037,8,5312,27,11,262,100,13,PEACl,1.0,,,,,,,4200.0,30.0,10.0,100.0,95.0,4.0,21.6018,81.9863,1.1138,23.6561,9041,CH3,v2,
36166,20250313,81,Cs0.05FA0.8MA0.15PbI3.0,1.53,MACl,10.0,PEAI,0.5,,,Me-4PACz,0.248,2PACz,0.083,,,,,,,1037,8,5312,27,11,262,100,13,PEACl,1.0,,,,,,,4000.0,30.0,10.0,120.0,90.0,5.0,21.6672,83.2271,1.11673,23.3125,9042,CH2,v2,
36169,20250313,81,Cs0.05FA0.8MA0.15PbI3.0,1.53,MACl,10.0,PEAI,0.5,,,Me-4PACz,0.248,2PACz,0.083,,,,,,,1037,8,5312,27,11,262,100,13,PEAI,1.4,,,,,,,4000.0,30.0,10.0,80.0,90.0,3.0,22.969,81.7314,1.11852,25.1251,9043,CH1,v2,
36174,20250313,81,Cs0.05FA0.8MA0.15PbI3.0,1.53,MACl,10.0,PEAI,0.5,,,Me-4PACz,0.248,2PACz,0.083,,,,,,,1037,8,5312,27,11,262,100,13,PEAI,1.4,,,,,,,4000.0,30.0,10.0,100.0,90.0,4.0,19.6352,70.0471,1.06892,26.224,9044,CH2,v2,
36177,20250313,81,Cs0.05FA0.8MA0.15PbI3.0,1.53,MACl,10.0,PEAI,0.5,,,Me-4PACz,0.248,2PACz,0.083,,,,,,,1037,8,5312,27,11,262,100,13,PEAI,1.8,,,,,,,3800.0,25.0,8.0,100.0,100.0,3.0,13.9759,66.2775,1.06497,19.8005,9045,CH1,v2,
36182,20250313,81,Cs0.05FA0.8MA0.15PbI3.0,1.53,MACl,14.6,PEAI,0.517,,,Me-4PACz,0.198,DMACPA,0.132,,,,,,,1133,11,4085,38,10,150,105,22,PEACl,1.0,,,,,,,4000.0,30.0,10.0,80.0,95.0,4.0,19.5604,78.4113,1.09578,22.7655,9046,CH2,v2,
36186,20250313,81,Cs0.05FA0.8MA0.15PbI3.0,1.53,MACl,14.6,PEAI,0.517,,,Me-4PACz,0.198,DMACPA,0.132,,,,,,,1133,11,4085,38,10,150,105,22,PEACl,1.4,,,,,,,4200.0,25.0,10.0,100.0,100.0,4.0,14.0859,76.0328,1.10542,16.7593,9047,CH2,v2,
36190,20250313,81,Cs0.05FA0.8MA0.15PbI3.0,1.53,MACl,14.6,PEAI,0.517,,,Me-4PACz,0.198,DMACPA,0.132,,,,,,,1133,11,4085,38,10,150,105,22,PEAI,1.0,,,,,,,4100.0,30.0,12.0,80.0,100.0,5.0,10.1951,63.6552,1.04925,15.2645,9048,CH2,v2,
36194,20250313,81,Cs0.05FA0.8MA0.15PbI3.0,1.53,MACl,14.6,PEAI,0.517,,,Me-4PACz,0.198,DMACPA,0.132,,,,,,,1133,11,4085,38,10,150,105,22,PEAI,1.4,,,,,,,4000.0,30.0,10.0,120.0,90.0,5.0,13.9368,62.9338,1.07456,20.6086,9049,CH2,v2,
36197,20250313,81,Cs0.05FA0.8MA0.15PbI3.0,1.53,MACl,14.6,PEAI,0.517,,,Me-4PACz,0.198,DMACPA,0.132,,,,,,,1133,11,4085,38,10,150,105,22,PEAI,1.4,,,,,,,4000.0,30.0,10.0,100.0,100.0,5.0,15.0364,62.762,1.06506,22.4942,9050,CH1,v2,
36201,20250314,82,Cs0.05MA0.1FA0.85PbI3.0,1.73,MACl,14.6,PEAI,0.517,,,Me-4PACz,0.198,DMACPA,0.132,,,,,,,1000,10,5000,40,10,160,110,25,PEACl,1.0,,,,,,,4500.0,32.0,12.0,100.0,100.0,4.0,20.3214,77.4994,1.10075,23.8213,9051,CH1,v2,
36207,20250314,82,Cs0.05MA0.1FA0.85PbI3.0,1.73,MACl,14.6,PEAI,0.517,,,Me-4PACz,0.198,DMACPA,0.132,,,,,,,1000,10,5000,40,10,160,110,25,PEACl,1.0,,,,,,,5100.0,33.0,12.0,105.0,105.0,5.0,22.252,79.084,1.1094,25.3625,9052,CH3,v2,
36211,20250314,82,Cs0.05MA0.1FA0.85PbI3.0,1.73,MACl,14.6,PEAI,0.517,,,Me-4PACz,0.198,DMACPA,0.132,,,,,,,1000,10,5000,40,10,160,110,25,PEACl,1.0,,,,,,,4500.0,30.0,12.0,100.0,100.0,4.0,22.0559,77.1628,1.12246,25.4652,9053,CH3,v2,
36214,20250314,82,Cs0.05MA0.1FA0.85PbI3.0,1.73,MACl,14.6,PEAI,0.517,,,Me-4PACz,0.198,DMACPA,0.132,,,,,,,1000,10,5000,40,10,160,110,25,PEACl,1.4,,,,,,,5000.0,28.0,14.0,120.0,100.0,5.0,23.1231,81.2944,1.13893,24.974,9054,CH2,v2,
36218,20250314,82,Cs0.05MA0.1FA0.85PbI3.0,1.73,MACl,14.6,PEAI,0.517,,,Me-4PACz,0.198,DMACPA,0.132,,,,,,,1000,10,5000,40,10,160,110,25,PEACl,1.4,,,,,,,4500.0,30.0,12.0,120.0,105.0,5.0,21.9197,80.8866,1.13606,23.8538,9055,CH2,v2,
36222,20250314,82,Cs0.05MA0.1FA0.85PbI3.0,1.73,MACl,14.6,PEAI,0.517,,,Me-4PACz,0.198,DMACPA,0.132,,,,,,,1000,10,5000,40,10,160,110,25,PEACl,1.4,,,,,,,5000.0,30.0,14.0,120.0,100.0,5.0,22.9633,84.0692,1.1346,24.0745,9056,CH2,v2,
36226,20250314,82,Cs0.05MA0.1FA0.85PbI3.0,1.73,MACl,14.6,PEAI,0.517,,,Me-4PACz,0.198,DMACPA,0.132,,,,,,,1000,10,5000,40,10,160,110,25,PEACl,1.4,,,,,,,4600.0,31.0,13.0,115.0,105.0,5.0,23.6095,83.3132,1.12555,25.1772,9057,CH2,v2,
36234,20250314,82,Cs0.05MA0.1FA0.85PbI3.0,1.73,MACl,14.6,PEAI,0.517,,,Me-4PACz,0.198,DMACPA,0.132,,,,,,,1000,10,5000,40,10,160,110,25,PEACl,1.4,,,,,,,4900.0,31.0,14.0,120.0,100.0,5.0,22.6884,82.8498,1.12111,24.4267,9059,CH2,v2,
36239,20250314,82,Cs0.05MA0.1FA0.85PbI3.0,1.73,MACl,14.6,PEAI,0.517,,,Me-4PACz,0.198,DMACPA,0.132,,,,,,,1000,10,5000,40,10,160,110,25,PEACl,1.4,,,,,,,5000.0,30.0,12.0,100.0,100.0,4.0,22.3155,80.8517,1.12872,24.453,9060,CH3,v2,
36246,20250314,82,Cs0.05MA0.1FA0.85PbI3.0,1.73,MACl,14.6,PEAI,0.517,,,Me-4PACz,0.198,DMACPA,0.132,,,,,,,1000,10,5000,40,10,160,110,25,PEAI,1.4,,,,,,,5000.0,30.0,12.0,100.0,100.0,4.0,23.8704,81.7373,1.12316,26.0014,9062,CH2,v2,
36249,20250314,82,Cs0.05MA0.1FA0.85PbI3.0,1.73,MACl,14.6,PEAI,0.517,,,Me-4PACz,0.198,DMACPA,0.132,,,,,,,1000,10,5000,40,10,160,110,25,PEAI,1.4,,,,,,,5150.0,34.0,14.0,115.0,105.0,6.0,23.6071,81.6239,1.11313,25.9823,9063,CH1,v2,
36253,20250314,82,Cs0.05MA0.1FA0.85PbI3.0,1.73,MACl,14.6,PEAI,0.517,,,Me-4PACz,0.198,DMACPA,0.132,,,,,,,1000,10,5000,40,10,160,110,25,PEAI,1.9,,,,,,,5500.0,35.0,16.0,125.0,105.0,5.0,22.413,81.1697,1.11615,24.7391,9064,CH1,v2,
36257,20250314,82,Cs0.05MA0.1FA0.85PbI3.0,1.73,MACl,14.6,PEAI,0.517,,,Me-4PACz,0.198,DMACPA,0.132,,,,,,,1000,10,5000,40,10,160,110,25,PEAI,1.9,,,,,,,5000.0,32.0,11.0,100.0,100.0,7.0,23.2582,83.2917,1.11467,25.0512,9065,CH1,v2,
36263,20250314,82,Cs0.05MA0.1FA0.85PbI3.0,1.73,MACl,14.6,PEAI,0.517,,,Me-4PACz,0.198,DMACPA,0.132,,,,,,,1000,10,5000,40,10,160,110,25,PEAI,1.9,,,,,,,5400.0,34.0,15.0,120.0,105.0,5.0,23.0015,80.516,1.11939,25.5207,9066,CH3,v2,
36267,20250314,82,Cs0.05MA0.1FA0.85PbI3.0,1.73,MACl,14.6,PEAI,0.517,,,Me-4PACz,0.198,DMACPA,0.132,,,,,,,1000,10,5000,40,10,160,110,25,PEAI,1.9,,,,,,,4900.0,34.0,11.0,100.0,100.0,7.0,22.3465,80.9142,1.11632,24.7398,9067,CH3,v2,
36270,20250314,82,Cs0.05MA0.1FA0.85PbI3.0,1.73,MACl,14.6,PEAI,0.517,,,Me-4PACz,0.198,DMACPA,0.132,,,,,,,1000,10,5000,40,10,160,110,25,PEAI,1.9,,,,,,,5000.0,33.0,11.0,100.0,100.0,7.0,23.7204,82.7013,1.12608,25.4707,9068,CH2,v2,
36288,20250314,82,Cs0.05MA0.1FA0.85PbI3.0,1.73,MACl,14.6,PEAI,0.517,,,py3,0.165,DMACPA,0.165,,,,,,,1000,10,4800,35,10,160,110,25,PEAI,1.4,,,,,,,4800.0,31.0,10.0,110.0,110.0,2.0,21.9816,77.3198,1.10619,25.7004,9072,CH4,v2,
36289,20250314,82,Cs0.05MA0.1FA0.85PbI3.0,1.73,MACl,14.6,PEAI,0.517,,,py3,0.165,DMACPA,0.165,,,,,,,1000,10,4800,35,10,160,110,25,PEAI,1.4,,,,,,,4100.0,30.0,12.0,100.0,100.0,4.0,22.5484,83.2614,1.11755,24.233,9073,CH1,v2,
36293,20250314,82,Cs0.05MA0.1FA0.85PbI3.0,1.73,MACl,14.6,PEAI,0.517,,,py3,0.165,DMACPA,0.165,,,,,,,1000,10,4800,35,10,160,110,25,PEAI,1.4,,,,,,,5000.0,31.0,10.0,100.0,100.0,4.0,23.0576,81.9258,1.11735,25.1887,9074,CH1,v2,
36302,20250314,82,Cs0.05MA0.1FA0.85PbI3.0,1.73,MACl,14.6,PEAI,0.517,,,py3,0.165,DMACPA,0.165,,,,,,,1000,10,4800,35,10,160,110,25,PEAI,1.4,,,,,,,5000.0,28.0,14.0,120.0,100.0,5.0,22.6524,82.6389,1.11899,24.4966,9076,CH2,v2,
36307,20250314,82,Cs0.05MA0.1FA0.85PbI3.0,1.73,MACl,14.6,PEAI,0.517,,,py3,0.165,DMACPA,0.165,,,,,,,1000,10,4800,35,10,160,110,25,PEAI,1.4,,,,,,,4700.0,31.0,10.0,100.0,100.0,4.0,22.7298,81.4805,1.11857,24.9389,9077,CH3,v2,
36311,20250314,82,Cs0.05MA0.1FA0.85PbI3.0,1.73,MACl,14.6,PEAI,0.517,,,py3,0.165,DMACPA,0.165,,,,,,,1000,10,4800,35,10,160,110,25,PEAI,1.4,,,,,,,4600.0,31.0,14.0,120.0,100.0,5.0,22.1357,79.6771,1.11501,24.9161,9078,CH3,v2,
36315,20250314,82,Cs0.05MA0.1FA0.85PbI3.0,1.73,MACl,14.6,PEAI,0.517,,,py3,0.165,DMACPA,0.165,,,,,,,1000,10,4800,35,10,160,110,25,PEAI,1.4,,,,,,,5000.0,30.0,14.0,120.0,100.0,5.0,22.471,81.065,1.11749,24.8053,9079,CH3,v2,
36318,20250314,82,Cs0.05MA0.1FA0.85PbI3.0,1.73,MACl,14.6,PEAI,0.517,,,py3,0.165,DMACPA,0.165,,,,,,,1000,10,4800,35,10,160,110,25,PEAI,1.4,,,,,,,5100.0,30.0,11.0,100.0,100.0,7.0,23.0737,82.6244,1.11478,25.0506,9080,CH2,v2,
36321,20250314,82,Cs0.07FA0.83MA0.1PbI3.0,1.63,MACl,10.0,PEAI,0.5,,,Me-4PACz,0.198,2PACz,0.132,,,,,,,1000,10,5000,30,10,200,105,20,PEACl,1.0,,,,,,,4100.0,30.0,12.0,100.0,100.0,4.0,21.0167,80.5397,1.08571,24.0348,9081,CH1,v2,
36325,20250314,82,Cs0.07FA0.83MA0.1PbI3.0,1.63,MACl,10.0,PEAI,0.5,,,Me-4PACz,0.198,2PACz,0.132,,,,,,,1000,10,5000,30,10,200,105,20,PEACl,1.0,,,,,,,4500.0,30.0,12.0,100.0,100.0,4.0,20.9545,82.8507,1.09266,23.1472,9082,CH1,v2,
36330,20250314,82,Cs0.07FA0.83MA0.1PbI3.0,1.63,MACl,10.0,PEAI,0.5,,,Me-4PACz,0.198,2PACz,0.132,,,,,,,1000,10,5000,30,10,200,105,20,PEACl,1.0,,,,,,,4800.0,31.0,14.0,120.0,100.0,5.0,20.9066,81.9558,1.09567,23.2822,9083,CH2,v2,
36335,20250314,82,Cs0.07FA0.83MA0.1PbI3.0,1.63,MACl,10.0,PEAI,0.5,,,Me-4PACz,0.198,2PACz,0.132,,,,,,,1000,10,5000,30,10,200,105,20,PEAI,1.4,,,,,,,5000.0,31.0,10.0,100.0,100.0,4.0,21.1221,78.0428,1.10111,24.5795,9084,CH3,v2,
36341,20250314,82,Cs0.07FA0.83MA0.1PbI3.0,1.63,MACl,10.0,PEAI,0.5,,,Me-4PACz,0.198,2PACz,0.132,,,,,,,1000,10,5000,30,10,200,105,20,PEAI,1.4,,,,,,,5100.0,30.0,11.0,100.0,100.0,7.0,20.2006,77.186,1.09497,23.9013,9086,CH1,v2,
36349,20250314,82,Cs0.07FA0.83MA0.1PbI3.0,1.63,MACl,10.0,PEAI,0.5,,,Me-4PACz,0.198,2PACz,0.132,,,,,,,1000,10,5000,30,10,200,105,20,PEAI,1.9,,,,,,,5000.0,30.0,11.0,100.0,100.0,7.0,20.0584,78.5562,1.09809,23.2529,9088,CH1,v2,
36355,20250314,82,Cs0.07FA0.83MA0.1PbI3.0,1.63,MACl,10.0,PEAI,0.5,,,Me-4PACz,0.198,2PACz,0.132,,,,,,,1000,10,5000,30,10,200,105,20,PEAI,1.9,,,,,,,5500.0,35.0,12.0,125.0,105.0,5.0,21.6776,77.9406,1.10442,25.1834,9089,CH3,v2,
36360,20250314,82,Cs0.07FA0.83MA0.1PbI3.0,1.63,MACl,10.0,PEAI,0.5,,,Me-4PACz,0.198,2PACz,0.132,,,,,,,1000,10,5000,30,10,200,105,20,PEAI,1.9,,,,,,,5000.0,32.0,11.0,100.0,100.0,7.0,21.1753,76.8563,1.09365,25.1925,9090,CH4,v2,
36363,20250314,82,Cs0.05FA0.8MA0.15PbI3.0,1.53,MACl,10.0,PEAI,0.4,,,2PACz,0.248,MeO-4PADBC,0.083,,,,,,,1000,10,5000,38,9,200,105,20,PEACl,1.0,,,,,,,4100.0,30.0,12.0,100.0,100.0,4.0,21.5894,80.6506,1.10658,24.1907,9091,CH3,v2,
36370,20250314,82,Cs0.05FA0.8MA0.15PbI3.0,1.53,MACl,10.0,PEAI,0.4,,,2PACz,0.248,MeO-4PADBC,0.083,,,,,,,1000,10,5000,38,9,200,105,20,PEACl,1.0,,,,,,,4800.0,31.0,14.0,120.0,100.0,5.0,18.0226,72.1442,1.05407,23.6998,9093,CH2,v2,
36376,20250314,82,Cs0.05FA0.8MA0.15PbI3.0,1.53,MACl,10.0,PEAI,0.4,,,2PACz,0.248,MeO-4PADBC,0.083,,,,,,,1000,10,5000,38,9,200,105,20,PEAI,1.4,,,,,,,5000.0,31.0,10.0,100.0,100.0,4.0,21.6882,77.835,1.09915,25.3509,9094,CH4,v2,
36378,20250314,82,Cs0.05FA0.8MA0.15PbI3.0,1.53,MACl,10.0,PEAI,0.4,,,2PACz,0.248,MeO-4PADBC,0.083,,,,,,,1000,10,5000,38,9,200,105,20,PEAI,1.4,,,,,,,5000.0,30.0,14.0,120.0,100.0,5.0,21.7293,80.9209,1.11672,24.0459,9095,CH2,v2,
36382,20250314,82,Cs0.05FA0.8MA0.15PbI3.0,1.53,MACl,10.0,PEAI,0.4,,,2PACz,0.248,MeO-4PADBC,0.083,,,,,,,1000,10,5000,38,9,200,105,20,PEAI,1.4,,,,,,,5100.0,30.0,11.0,100.0,100.0,7.0,22.915,79.3961,1.10684,26.0757,9096,CH2,v2,
36386,20250314,82,Cs0.05FA0.8MA0.15PbI3.0,1.53,MACl,10.0,PEAI,0.4,,,2PACz,0.248,MeO-4PADBC,0.083,,,,,,,1000,10,5000,38,9,200,105,20,PEAI,1.9,,,,,,,5000.0,33.0,11.0,100.0,100.0,7.0,22.1573,80.2789,1.11923,24.6601,9097,CH2,v2,
36390,20250314,82,Cs0.05FA0.8MA0.15PbI3.0,1.53,MACl,10.0,PEAI,0.4,,,2PACz,0.248,MeO-4PADBC,0.083,,,,,,,1000,10,5000,38,9,200,105,20,PEAI,1.9,,,,,,,5000.0,30.0,11.0,100.0,100.0,7.0,23.1931,81.6845,1.12282,25.2878,9098,CH2,v2,
36394,20250314,82,Cs0.05FA0.8MA0.15PbI3.0,1.53,MACl,10.0,PEAI,0.4,,,2PACz,0.248,MeO-4PADBC,0.083,,,,,,,1000,10,5000,38,9,200,105,20,PEAI,1.9,,,,,,,5500.0,35.0,12.0,125.0,105.0,5.0,22.747,78.75,1.10818,26.0654,9099,CH2,v2,
36408,20250317,83,Cs0.05FA0.8MA0.15PbI3.0,1.53,MACl,10.0,PEAI,0.4,,,2PACz,0.248,MeO-4PADBC,0.083,,,,,,,1000,10,5000,38,9,200,105,20,PEACl,1.0,,,,,,,4200.0,30.0,10.0,100.0,100.0,4.0,17.4727,72.2426,1.10874,21.8141,9102,CH4,v2,
36412,20250317,83,Cs0.05FA0.8MA0.15PbI3.0,1.53,MACl,10.0,PEAI,0.4,,,2PACz,0.248,MeO-4PADBC,0.083,,,,,,,1000,10,5000,38,9,200,105,20,PEAI,1.0,,,,,,,3800.0,30.0,12.0,100.0,100.0,4.0,17.4322,70.8229,1.10682,22.2383,9103,CH4,v2,
36416,20250317,83,Cs0.05FA0.8MA0.15PbI3.0,1.53,MACl,10.0,PEAI,0.4,,,2PACz,0.248,MeO-4PADBC,0.083,,,,,,,1000,10,5000,38,9,200,105,20,PEAI,1.0,,,,,,,4100.0,30.0,12.0,100.0,100.0,4.0,19.1781,75.0011,1.10487,23.1434,9104,CH4,v2,
36419,20250317,83,Cs0.05FA0.8MA0.15PbI3.0,1.53,MACl,10.0,PEAI,0.4,,,2PACz,0.248,MeO-4PADBC,0.083,,,,,,,1000,10,5000,38,9,200,105,20,PEAI,1.0,,,,,,,4000.0,30.0,10.0,120.0,100.0,5.0,17.4443,69.6635,1.111,22.539,9105,CH3,v2,
36443,20250317,83,Cs0.05MA0.1FA0.85PbI3.0,1.73,MACl,14.6,PEAI,0.517,,,Me-4PACz,0.198,DMACPA,0.132,,,,,,,1000,10,5000,40,10,160,110,25,PEACl,1.4,,,,,,,4228.0,29.0,12.0,100.0,100.0,4.0,17.1537,69.8249,1.1078,22.1761,9111,CH3,v2,
