Repository: MI-Materials-Intelligence/Recipe-Language-Model

# Learning Layer

## Overview

In the learning layer, the formulas and parameters are encoded and then tokenised into recipes as inputs. Through atomic skills of data extraction, cleaning, and matching, these data are organised into standardised datasets, providing the basis for RLM training and iterative recipe refinement.

Key Atomic Skills:
- **Cleaning**: Preprocessing and outlier cleaning
- **Matching**: Matching data pairs based on variables
- **Extraction**: Data extraction from robotic boxes

File: seven_ai_layers_robotics/learning/data/data50764_from_db.csv (part 17 of 253)
No,date,rank,Formula PVK,Concentration PVK,Formula Additive 1,Concentration Additive 1,Formula Additive 2,Concentration Additive 2,Formula Additive 3,Concentration Additive 3,Formula SAM 1,Concentration SAM 1,Formula SAM 2,Concentration SAM 2,Formula SAM 3,Concentration SAM 3,Spin Coating Speed SAM,Spin Coating Time SAM,Annealed Temperature SAM,Annealed Time SAM,Spin Coating Speed PVK 1,Spin Coating Time PVK 1,Spin Coating Speed PVK 2,Spin Coating Time PVK 2,Antisolvent Dropping Timing,Antisolvent Volume,Annealed Temperature PVK,Annealed Time PVK,Formula Passivator 1,Concentration Passivator 1,Formula Passivator 2,Concentration Passivator 2,Formula Passivator 3,Concentration Passivator 3,Formula Passivator 4,Concentration Passivator 4,Spin Coating Speed Passivator,Spin Coating Time Passivator,Passivator Dropping Timing,Passivator Volume,Annealed Temperature Passivator,Annealed Time Passivator,PCE,FF,Voc,Jsc,Product,Channel,From,upload_time
4255,20240928,11,Cs0.05MA0.12FA0.83PbI2.6Br0.4,1.4,,,,,,,,,,,,,,,,,1000,10,5000,30,10,120,100,30,,,,,,,,,,,,,,,7.6343,54.079,0.77632,18.184,1064,CH3,v0,
4256,20240928,11,Cs0.05MA0.12FA0.83PbI2.6Br0.4,1.4,,,,,,,,,,,,,,,,,1000,10,5000,30,10,120,100,30,,,,,,,,,,,,,,,3.2256,39.565,0.47582,17.134,1064,CH4,v0,
4257,20240928,11,Cs0.08MA0.15FA0.77PbI2.6Br0.4,1.85,,,,,,,,,,,,,,,,,1200,10,6000,30,15,100,110,30,,,,,,,,,,,,,,,12.291,65.258,1.0496,17.943,1065,CH1,v0,
4258,20240928,11,Cs0.08MA0.15FA0.77PbI2.6Br0.4,1.85,,,,,,,,,,,,,,,,,1200,10,6000,30,15,100,110,30,,,,,,,,,,,,,,,11.701,61.9,1.0428,18.128,1065,CH2,v0,
4259,20240928,11,Cs0.08MA0.15FA0.77PbI2.6Br0.4,1.85,,,,,,,,,,,,,,,,,1200,10,6000,30,15,100,110,30,,,,,,,,,,,,,,,11.701,61.9,1.0428,18.128,1065,CH3,v0,
4260,20240928,11,Cs0.08MA0.15FA0.77PbI2.6Br0.4,1.85,,,,,,,,,,,,,,,,,1200,10,6000,30,15,100,110,30,,,,,,,,,,,,,,,12.371,65.427,1.0471,18.057,1065,CH4,v0,
4261,20240928,11,Cs0.08MA0.15FA0.77PbI2.6Br0.4,1.85,,,,,,,,,,,,,,,,,1200,10,6000,30,15,100,110,30,,,,,,,,,,,,,,,12.463,63.752,1.0413,18.774,1066,CH1,v0,
4262,20240928,11,Cs0.08MA0.15FA0.77PbI2.6Br0.4,1.85,,,,,,,,,,,,,,,,,1200,10,6000,30,15,100,110,30,,,,,,,,,,,,,,,13.222,66.292,1.0503,18.989,1066,CH2,v0,
4263,20240928,11,Cs0.08MA0.15FA0.77PbI2.6Br0.4,1.85,,,,,,,,,,,,,,,,,1200,10,6000,30,15,100,110,30,,,,,,,,,,,,,,,13.047,66.818,1.0476,18.638,1066,CH3,v0,
4264,20240928,11,Cs0.08MA0.15FA0.77PbI2.6Br0.4,1.85,,,,,,,,,,,,,,,,,1200,10,6000,30,15,100,110,30,,,,,,,,,,,,,,,13.678,69.189,1.0493,18.839,1066,CH4,v0,
4265,20240928,11,Cs0.08MA0.15FA0.77PbI2.6Br0.4,1.85,,,,,,,,,,,,,,,,,1200,10,6000,30,15,100,110,30,,,,,,,,,,,,,,,11.632,65.442,1.0217,17.397,1067,CH1,v0,
4266,20240928,11,Cs0.08MA0.15FA0.77PbI2.6Br0.4,1.85,,,,,,,,,,,,,,,,,1200,10,6000,30,15,100,110,30,,,,,,,,,,,,,,,11.224,61.042,1.0353,17.761,1067,CH2,v0,
4267,20240928,11,Cs0.08MA0.15FA0.77PbI2.6Br0.4,1.85,,,,,,,,,,,,,,,,,1200,10,6000,30,15,100,110,30,,,,,,,,,,,,,,,11.072,60.529,1.0355,17.665,1067,CH3,v0,
4268,20240928,11,Cs0.08MA0.15FA0.77PbI2.6Br0.4,1.85,,,,,,,,,,,,,,,,,1200,10,6000,30,15,100,110,30,,,,,,,,,,,,,,,12.426,66.227,1.0242,18.319,1067,CH4,v0,
4269,20240928,11,Cs0.08MA0.15FA0.77PbI2.6Br0.4,1.85,,,,,,,,,,,,,,,,,1200,10,6000,30,15,100,110,30,,,,,,,,,,,,,,,12.279,64.309,1.0319,18.503,1068,CH1,v0,
4270,20240928,11,Cs0.08MA0.15FA0.77PbI2.6Br0.4,1.85,,,,,,,,,,,,,,,,,1200,10,6000,30,15,100,110,30,,,,,,,,,,,,,,,12.15,62.515,1.0365,18.75,1068,CH2,v0,
4271,20240928,11,Cs0.08MA0.15FA0.77PbI2.6Br0.4,1.85,,,,,,,,,,,,,,,,,1200,10,6000,30,15,100,110,30,,,,,,,,,,,,,,,12.203,63.654,1.0321,18.575,1068,CH3,v0,
4272,20240928,11,Cs0.08MA0.15FA0.77PbI2.6Br0.4,1.85,,,,,,,,,,,,,,,,,1200,10,6000,30,15,100,110,30,,,,,,,,,,,,,,,13.527,69.133,1.027,19.052,1068,CH4,v0,
4273,20240928,11,Cs0.04MA0.1FA0.86PbI2.6Br0.4,2.0,,,,,,,,,,,,,,,,,1000,10,5000,25,15,120,120,30,,,,,,,,,,,,,,,0.025437,1010.8,1.166,2.1584,1069,CH1,v0,
4274,20240928,11,Cs0.04MA0.1FA0.86PbI2.6Br0.4,2.0,,,,,,,,,,,,,,,,,1000,10,5000,25,15,120,120,30,,,,,,,,,,,,,,,0.16236,778.44,0.003821,5.4578,1069,CH2,v0,
4275,20240928,11,Cs0.04MA0.1FA0.86PbI2.6Br0.4,2.0,,,,,,,,,,,,,,,,,1000,10,5000,25,15,120,120,30,,,,,,,,,,,,,,,0.0061806,34.43,0.003389,5.2963,1069,CH3,v0,
4276,20240928,11,Cs0.04MA0.1FA0.86PbI2.6Br0.4,2.0,,,,,,,,,,,,,,,,,1000,10,5000,25,15,120,120,30,,,,,,,,,,,,,,,0.024183,536.46,0.001586,2.842,1069,CH4,v0,
4277,20240928,11,Cs0.04MA0.1FA0.86PbI2.6Br0.4,2.0,,,,,,,,,,,,,,,,,1000,10,5000,25,15,120,120,30,,,,,,,,,,,,,,,0.0,0.0,1.0832,2.0685,1070,CH1,v0,
4278,20240928,11,Cs0.04MA0.1FA0.86PbI2.6Br0.4,2.0,,,,,,,,,,,,,,,,,1000,10,5000,25,15,120,120,30,,,,,,,,,,,,,,,0.0,0.0,0.003228,4.7819,1070,CH2,v0,
4279,20240928,11,Cs0.04MA0.1FA0.86PbI2.6Br0.4,2.0,,,,,,,,,,,,,,,,,1000,10,5000,25,15,120,120,30,,,,,,,,,,,,,,,0.014888,98.502,0.003093,4.8874,1070,CH3,v0,
4280,20240928,11,Cs0.04MA0.1FA0.86PbI2.6Br0.4,2.0,,,,,,,,,,,,,,,,,1000,10,5000,25,15,120,120,30,,,,,,,,,,,,,,,0.048852,2486.1,0.988,1.9889,1070,CH4,v0,
4281,20240928,11,Cs0.04MA0.1FA0.86PbI2.6Br0.4,2.0,,,,,,,,,,,,,,,,,1000,10,5000,25,15,120,120,30,,,,,,,,,,,,,,,0.2044,20.801,0.07114,13.813,1071,CH1,v0,
4282,20240928,11,Cs0.04MA0.1FA0.86PbI2.6Br0.4,2.0,,,,,,,,,,,,,,,,,1000,10,5000,25,15,120,120,30,,,,,,,,,,,,,,,0.50901,23.978,0.13614,15.593,1071,CH2,v0,
4283,20240928,11,Cs0.04MA0.1FA0.86PbI2.6Br0.4,2.0,,,,,,,,,,,,,,,,,1000,10,5000,25,15,120,120,30,,,,,,,,,,,,,,,0.39517,22.753,0.11877,14.622,1071,CH3,v0,
4284,20240928,11,Cs0.04MA0.1FA0.86PbI2.6Br0.4,2.0,,,,,,,,,,,,,,,,,1000,10,5000,25,15,120,120,30,,,,,,,,,,,,,,,0.30184,27.143,0.083254,13.357,1071,CH4,v0,
4285,20240928,11,Cs0.04MA0.1FA0.86PbI2.6Br0.4,2.0,,,,,,,,,,,,,,,,,1000,10,5000,25,15,120,120,30,,,,,,,,,,,,,,,0.27776,35.615,0.058959,13.228,1072,CH1,v0,
4286,20240928,11,Cs0.04MA0.1FA0.86PbI2.6Br0.4,2.0,,,,,,,,,,,,,,,,,1000,10,5000,25,15,120,120,30,,,,,,,,,,,,,,,0.51,25.683,0.13634,14.565,1072,CH2,v0,
4287,20240928,11,Cs0.04MA0.1FA0.86PbI2.6Br0.4,2.0,,,,,,,,,,,,,,,,,1000,10,5000,25,15,120,120,30,,,,,,,,,,,,,,,0.54013,25.059,0.15065,14.308,1072,CH3,v0,
4288,20240928,11,Cs0.04MA0.1FA0.86PbI2.6Br0.4,2.0,,,,,,,,,,,,,,,,,1000,10,5000,25,15,120,120,30,,,,,,,,,,,,,,,0.27281,32.852,0.0656,12.659,1072,CH4,v0,
4289,20240928,11,Cs0.01MA0.3FA0.69PbI2.6Br0.4,1.5,,,,,,,,,,,,,,,,,1000,10,5000,25,15,120,115,30,,,,,,,,,,,,,,,0.066872,167.64,0.00621,6.4233,1073,CH1,v0,
4290,20240928,11,Cs0.01MA0.3FA0.69PbI2.6Br0.4,1.5,,,,,,,,,,,,,,,,,1000,10,5000,25,15,120,115,30,,,,,,,,,,,,,,,0.0548,215.01,0.004935,5.1644,1073,CH2,v0,
4291,20240928,11,Cs0.01MA0.3FA0.69PbI2.6Br0.4,1.5,,,,,,,,,,,,,,,,,1000,10,5000,25,15,120,115,30,,,,,,,,,,,,,,,0.037472,116.05,0.005686,5.6785,1073,CH3,v0,
4292,20240928,11,Cs0.01MA0.3FA0.69PbI2.6Br0.4,1.5,,,,,,,,,,,,,,,,,1000,10,5000,25,15,120,115,30,,,,,,,,,,,,,,,0.035271,126.3,0.004923,5.6727,1073,CH4,v0,
4293,20240928,11,Cs0.01MA0.3FA0.69PbI2.6Br0.4,1.5,,,,,,,,,,,,,,,,,1000,10,5000,25,15,120,115,30,,,,,,,,,,,,,,,0.036109,281.17,0.003107,4.1334,1074,CH1,v0,
4294,20240928,11,Cs0.01MA0.3FA0.69PbI2.6Br0.4,1.5,,,,,,,,,,,,,,,,,1000,10,5000,25,15,120,115,30,,,,,,,,,,,,,,,0.03048,228.94,0.003159,4.215,1074,CH2,v0,
4295,20240928,11,Cs0.01MA0.3FA0.69PbI2.6Br0.4,1.5,,,,,,,,,,,,,,,,,1000,10,5000,25,15,120,115,30,,,,,,,,,,,,,,,0.027908,151.61,0.003803,4.8399,1074,CH3,v0,
4296,20240928,11,Cs0.01MA0.3FA0.69PbI2.6Br0.4,1.5,,,,,,,,,,,,,,,,,1000,10,5000,25,15,120,115,30,,,,,,,,,,,,,,,0.0097861,58.479,0.003492,4.7925,1074,CH4,v0,
4297,20240928,11,Cs0.01MA0.3FA0.69PbI2.6Br0.4,1.5,,,,,,,,,,,,,,,,,1000,10,5000,25,15,120,115,30,,,,,,,,,,,,,,,1.1744,31.487,0.27727,13.451,1075,CH1,v0,
4298,20240928,11,Cs0.01MA0.3FA0.69PbI2.6Br0.4,1.5,,,,,,,,,,,,,,,,,1000,10,5000,25,15,120,115,30,,,,,,,,,,,,,,,0.92188,25.339,0.26972,13.489,1075,CH2,v0,
4299,20240928,11,Cs0.01MA0.3FA0.69PbI2.6Br0.4,1.5,,,,,,,,,,,,,,,,,1000,10,5000,25,15,120,115,30,,,,,,,,,,,,,,,1.0175,25.627,0.2949,13.464,1075,CH3,v0,
4300,20240928,11,Cs0.01MA0.3FA0.69PbI2.6Br0.4,1.5,,,,,,,,,,,,,,,,,1000,10,5000,25,15,120,115,30,,,,,,,,,,,,,,,0.9024,24.406,0.27448,13.471,1075,CH4,v0,
4301,20240928,11,Cs0.01MA0.3FA0.69PbI2.6Br0.4,1.5,,,,,,,,,,,,,,,,,1000,10,5000,25,15,120,115,30,,,,,,,,,,,,,,,0.51712,25.958,0.1443,13.805,1076,CH1,v0,
4302,20240928,11,Cs0.01MA0.3FA0.69PbI2.6Br0.4,1.5,,,,,,,,,,,,,,,,,1000,10,5000,25,15,120,115,30,,,,,,,,,,,,,,,0.69371,27.05,0.18133,14.143,1076,CH2,v0,
4303,20240928,11,Cs0.01MA0.3FA0.69PbI2.6Br0.4,1.5,,,,,,,,,,,,,,,,,1000,10,5000,25,15,120,115,30,,,,,,,,,,,,,,,0.79227,27.382,0.20316,14.242,1076,CH3,v0,
4304,20240928,11,Cs0.01MA0.3FA0.69PbI2.6Br0.4,1.5,,,,,,,,,,,,,,,,,1000,10,5000,25,15,120,115,30,,,,,,,,,,,,,,,0.75645,28.706,0.18646,14.133,1076,CH4,v0,
4305,20240928,11,Cs0.25MA0.16FA0.59PbI2.6Br0.4,1.5,,,,,,,,,,,,,,,,,1000,10,5000,30,10,120,100,30,,,,,,,,,,,,,,,0.0,0.0,0.85371,18.106,1077,CH1,v0,
4306,20240928,11,Cs0.25MA0.16FA0.59PbI2.6Br0.4,1.5,,,,,,,,,,,,,,,,,1000,10,5000,30,10,120,100,30,,,,,,,,,,,,,,,1.4133,33.9,0.25157,16.572,1077,CH2,v0,
4307,20240928,11,Cs0.25MA0.16FA0.59PbI2.6Br0.4,1.5,,,,,,,,,,,,,,,,,1000,10,5000,30,10,120,100,30,,,,,,,,,,,,,,,8.3734,46.421,1.0393,17.356,1077,CH3,v0,
4308,20240928,11,Cs0.25MA0.16FA0.59PbI2.6Br0.4,1.5,,,,,,,,,,,,,,,,,1000,10,5000,30,10,120,100,30,,,,,,,,,,,,,,,7.1746,40.666,0.99969,17.648,1077,CH4,v0,
4309,20240928,11,Cs0.25MA0.16FA0.59PbI2.6Br0.4,1.5,,,,,,,,,,,,,,,,,1000,10,5000,30,10,120,100,30,,,,,,,,,,,,,,,0.0,0.0,0.049806,18.608,1078,CH1,v0,
4310,20240928,11,Cs0.25MA0.16FA0.59PbI2.6Br0.4,1.5,,,,,,,,,,,,,,,,,1000,10,5000,30,10,120,100,30,,,,,,,,,,,,,,,11.843,62.124,1.0638,17.92,1078,CH2,v0,
4311,20240928,11,Cs0.25MA0.16FA0.59PbI2.6Br0.4,1.5,,,,,,,,,,,,,,,,,1000,10,5000,30,10,120,100,30,,,,,,,,,,,,,,,11.893,63.519,1.0581,17.695,1078,CH3,v0,
4312,20240928,11,Cs0.25MA0.16FA0.59PbI2.6Br0.4,1.5,,,,,,,,,,,,,,,,,1000,10,5000,30,10,120,100,30,,,,,,,,,,,,,,,0.0,0.0,0.47518,18.48,1078,CH4,v0,
4313,20240928,11,Cs0.25MA0.16FA0.59PbI2.6Br0.4,1.5,,,,,,,,,,,,,,,,,1000,10,5000,30,10,120,100,30,,,,,,,,,,,,,,,1.4835,25.04,0.33606,17.63,1079,CH1,v0,
4314,20240928,11,Cs0.25MA0.16FA0.59PbI2.6Br0.4,1.5,,,,,,,,,,,,,,,,,1000,10,5000,30,10,120,100,30,,,,,,,,,,,,,,,5.3562,34.51,0.87447,17.748,1079,CH2,v0,
4315,20240928,11,Cs0.25MA0.16FA0.59PbI2.6Br0.4,1.5,,,,,,,,,,,,,,,,,1000,10,5000,30,10,120,100,30,,,,,,,,,,,,,,,9.0799,49.644,1.0281,17.791,1079,CH3,v0,
4316,20240928,11,Cs0.25MA0.16FA0.59PbI2.6Br0.4,1.5,,,,,,,,,,,,,,,,,1000,10,5000,30,10,120,100,30,,,,,,,,,,,,,,,10.025,52.791,1.0325,18.391,1079,CH4,v0,
4317,20240928,11,Cs0.25MA0.16FA0.59PbI2.6Br0.4,1.5,,,,,,,,,,,,,,,,,1000,10,5000,30,10,120,100,30,,,,,,,,,,,,,,,2.5465,25.691,0.54748,18.105,1080,CH1,v0,
4318,20240928,11,Cs0.25MA0.16FA0.59PbI2.6Br0.4,1.5,,,,,,,,,,,,,,,,,1000,10,5000,30,10,120,100,30,,,,,,,,,,,,,,,11.27,59.331,1.0488,18.112,1080,CH2,v0,
4319,20240928,11,Cs0.25MA0.16FA0.59PbI2.6Br0.4,1.5,,,,,,,,,,,,,,,,,1000,10,5000,30,10,120,100,30,,,,,,,,,,,,,,,11.185,59.393,1.0473,17.982,1080,CH3,v0,
4320,20240928,11,Cs0.25MA0.16FA0.59PbI2.6Br0.4,1.5,,,,,,,,,,,,,,,,,1000,10,5000,30,10,120,100,30,,,,,,,,,,,,,,,11.657,60.624,1.041,18.471,1080,CH4,v0,
4321,20240929,12,Cs0.25MA0.25FA0.5PbI2.55Br0.45,1.38,,,,,,,,,,,,,,,,,1000,10,5000,30,10,120,100,35,,,,,,,,,,,,,,,0.0,0.0,-0.024027,-9.31e-06,1081,CH1,v0,
4322,20240929,12,Cs0.25MA0.25FA0.5PbI2.55Br0.45,1.38,,,,,,,,,,,,,,,,,1000,10,5000,30,10,120,100,35,,,,,,,,,,,,,,,0.0,0.0,-0.001015,-1.31e-07,1081,CH2,v0,
4323,20240929,12,Cs0.25MA0.25FA0.5PbI2.55Br0.45,1.38,,,,,,,,,,,,,,,,,1000,10,5000,30,10,120,100,35,,,,,,,,,,,,,,,0.0,0.0,-0.004058,-3.29e-07,1081,CH3,v0,
4324,20240929,12,Cs0.25MA0.25FA0.5PbI2.55Br0.45,1.38,,,,,,,,,,,,,,,,,1000,10,5000,30,10,120,100,35,,,,,,,,,,,,,,,0.0,0.0,-0.000797,-3.74e-07,1081,CH4,v0,
4325,20240929,12,Cs0.25MA0.25FA0.5PbI2.55Br0.45,1.38,,,,,,,,,,,,,,,,,1000,10,5000,30,10,120,100,35,,,,,,,,,,,,,,,11.3,67.658,0.98005,17.042,1082,CH1,v0,
4326,20240929,12,Cs0.25MA0.25FA0.5PbI2.55Br0.45,1.38,,,,,,,,,,,,,,,,,1000,10,5000,30,10,120,100,35,,,,,,,,,,,,,,,11.305,67.472,0.96853,17.299,1082,CH2,v0,
4327,20240929,12,Cs0.25MA0.25FA0.5PbI2.55Br0.45,1.38,,,,,,,,,,,,,,,,,1000,10,5000,30,10,120,100,35,,,,,,,,,,,,,,,7.028,45.38,0.90798,17.057,1082,CH3,v0,
4328,20240929,12,Cs0.25MA0.25FA0.5PbI2.55Br0.45,1.38,,,,,,,,,,,,,,,,,1000,10,5000,30,10,120,100,35,,,,,,,,,,,,,,,10.235,62.596,0.94612,17.281,1082,CH4,v0,
4329,20240929,12,Cs0.05MA0.15FA0.8PbI2.55Br0.45,1.35,,,,,,,,,,,,,,,,,1000,10,5000,30,10,120,100,30,,,,,,,,,,,,,,,3.9787,44.97,0.92333,9.5821,1083,CH1,v0,
4330,20240929,12,Cs0.05MA0.15FA0.8PbI2.55Br0.45,1.35,,,,,,,,,,,,,,,,,1000,10,5000,30,10,120,100,30,,,,,,,,,,,,,,,4.5968,46.311,0.93507,10.615,1083,CH2,v0,
4331,20240929,12,Cs0.05MA0.15FA0.8PbI2.55Br0.45,1.35,,,,,,,,,,,,,,,,,1000,10,5000,30,10,120,100,30,,,,,,,,,,,,,,,4.86,47.835,0.93279,10.892,1083,CH3,v0,
4332,20240929,12,Cs0.05MA0.15FA0.8PbI2.55Br0.45,1.35,,,,,,,,,,,,,,,,,1000,10,5000,30,10,120,100,30,,,,,,,,,,,,,,,5.1131,50.404,0.91879,11.041,1083,CH4,v0,
4333,20240929,12,Cs0.05MA0.15FA0.8PbI2.55Br0.45,1.35,,,,,,,,,,,,,,,,,1000,10,5000,30,10,120,100,30,,,,,,,,,,,,,,,0.0,0.0,0.015278,9.1526,1084,CH1,v0,
4334,20240929,12,Cs0.05MA0.15FA0.8PbI2.55Br0.45,1.35,,,,,,,,,,,,,,,,,1000,10,5000,30,10,120,100,30,,,,,,,,,,,,,,,0.0,0.0,0.008616,7.1014,1084,CH2,v0,
4335,20240929,12,Cs0.05MA0.15FA0.8PbI2.55Br0.45,1.35,,,,,,,,,,,,,,,,,1000,10,5000,30,10,120,100,30,,,,,,,,,,,,,,,0.0,0.0,0.010163,7.7074,1084,CH3,v0,
4336,20240929,12,Cs0.05MA0.15FA0.8PbI2.55Br0.45,1.35,,,,,,,,,,,,,,,,,1000,10,5000,30,10,120,100,30,,,,,,,,,,,,,,,0.17271,98.034,0.018738,9.4019,1084,CH4,v0,
4337,20240929,12,Cs0.05MA0.15FA0.8PbI2.55Br0.45,1.35,,,,,,,,,,,,,,,,,1000,10,4000,30,10,150,100,30,,,,,,,,,,,,,,,2.4232,29.478,0.4963,16.563,1085,CH1,v0,
4338,20240929,12,Cs0.05MA0.15FA0.8PbI2.55Br0.45,1.35,,,,,,,,,,,,,,,,,1000,10,4000,30,10,150,100,30,,,,,,,,,,,,,,,12.357,68.322,1.0483,17.253,1085,CH2,v0,
4339,20240929,12,Cs0.05MA0.15FA0.8PbI2.55Br0.45,1.35,,,,,,,,,,,,,,,,,1000,10,4000,30,10,150,100,30,,,,,,,,,,,,,,,8.9537,52.59,1.0094,16.866,1085,CH3,v0,
4340,20240929,12,Cs0.05MA0.15FA0.8PbI2.55Br0.45,1.35,,,,,,,,,,,,,,,,,1000,10,4000,30,10,150,100,30,,,,,,,,,,,,,,,5.564,35.348,0.92334,17.048,1085,CH4,v0,
4341,20240929,12,Cs0.05MA0.15FA0.8PbI2.55Br0.45,1.35,,,,,,,,,,,,,,,,,1000,10,4000,30,10,150,100,30,,,,,,,,,,,,,,,0.34807,27.545,0.080515,15.695,1086,CH1,v0,
4342,20240929,12,Cs0.05MA0.15FA0.8PbI2.55Br0.45,1.35,,,,,,,,,,,,,,,,,1000,10,4000,30,10,150,100,30,,,,,,,,,,,,,,,8.029,46.53,0.98831,17.46,1086,CH2,v0,
4343,20240929,12,Cs0.05MA0.15FA0.8PbI2.55Br0.45,1.35,,,,,,,,,,,,,,,,,1000,10,4000,30,10,150,100,30,,,,,,,,,,,,,,,12.586,68.823,1.06,17.252,1086,CH3,v0,
4344,20240929,12,Cs0.05MA0.15FA0.8PbI2.55Br0.45,1.35,,,,,,,,,,,,,,,,,1000,10,4000,30,10,150,100,30,,,,,,,,,,,,,,,10.068,56.773,1.0274,17.26,1086,CH4,v0,
4345,20240929,12,Cs0.08MA0.15FA0.77PbI2.55Br0.45,1.4,,,,,,,,,,,,,,,,,1000,10,4000,30,10,150,105,30,,,,,,,,,,,,,,,13.051,69.047,1.046,18.071,1087,CH1,v0,
4346,20240929,12,Cs0.08MA0.15FA0.77PbI2.55Br0.45,1.4,,,,,,,,,,,,,,,,,1000,10,4000,30,10,150,105,30,,,,,,,,,,,,,,,13.369,68.661,1.0483,18.573,1087,CH2,v0,
4347,20240929,12,Cs0.08MA0.15FA0.77PbI2.55Br0.45,1.4,,,,,,,,,,,,,,,,,1000,10,4000,30,10,150,105,30,,,,,,,,,,,,,,,13.262,69.172,1.0475,18.303,1087,CH3,v0,
4348,20240929,12,Cs0.08MA0.15FA0.77PbI2.55Br0.45,1.4,,,,,,,,,,,,,,,,,1000,10,4000,30,10,150,105,30,,,,,,,,,,,,,,,13.311,69.321,1.047,18.339,1087,CH4,v0,
4349,20240929,12,Cs0.08MA0.15FA0.77PbI2.55Br0.45,1.4,,,,,,,,,,,,,,,,,1000,10,4000,30,10,150,105,30,,,,,,,,,,,,,,,8.2151,44.967,0.97697,18.7,1088,CH1,v0,
4350,20240929,12,Cs0.08MA0.15FA0.77PbI2.55Br0.45,1.4,,,,,,,,,,,,,,,,,1000,10,4000,30,10,150,105,30,,,,,,,,,,,,,,,12.972,65.227,1.0488,18.962,1088,CH2,v0,
4351,20240929,12,Cs0.08MA0.15FA0.77PbI2.55Br0.45,1.4,,,,,,,,,,,,,,,,,1000,10,4000,30,10,150,105,30,,,,,,,,,,,,,,,7.3732,40.754,0.96461,18.756,1088,CH3,v0,
4352,20240929,12,Cs0.08MA0.15FA0.77PbI2.55Br0.45,1.4,,,,,,,,,,,,,,,,,1000,10,4000,30,10,150,105,30,,,,,,,,,,,,,,,0.56987,33.298,0.10081,16.977,1088,CH4,v0,
4353,20240929,12,Cs0.15MA0.15FA0.7PbI2.55Br0.45,1.38,,,,,,,,,,,,,,,,,1000,10,5000,28,12,120,100,30,,,,,,,,,,,,,,,0.88417,26.674,0.18713,17.714,1089,CH1,v0,
4354,20240929,12,Cs0.15MA0.15FA0.7PbI2.55Br0.45,1.38,,,,,,,,,,,,,,,,,1000,10,5000,28,12,120,100,30,,,,,,,,,,,,,,,10.15,53.916,1.0092,18.655,1089,CH2,v0,
4355,20240929,12,Cs0.15MA0.15FA0.7PbI2.55Br0.45,1.38,,,,,,,,,,,,,,,,,1000,10,5000,28,12,120,100,30,,,,,,,,,,,,,,,1.5723,25.988,0.3336,18.136,1089,CH3,v0,
4356,20240929,12,Cs0.15MA0.15FA0.7PbI2.55Br0.45,1.38,,,,,,,,,,,,,,,,,1000,10,5000,28,12,120,100,30,,,,,,,,,,,,,,,14.087,70.552,1.0544,18.936,1089,CH4,v0,
4357,20240929,12,Cs0.15MA0.15FA0.7PbI2.55Br0.45,1.38,,,,,,,,,,,,,,,,,1000,10,5000,28,12,120,100,30,,,,,,,,,,,,,,,13.141,68.482,1.0503,18.27,1090,CH1,v0,
4358,20240929,12,Cs0.15MA0.15FA0.7PbI2.55Br0.45,1.38,,,,,,,,,,,,,,,,,1000,10,5000,28,12,120,100,30,,,,,,,,,,,,,,,4.3411,29.895,0.78235,18.561,1090,CH2,v0,
4359,20240929,12,Cs0.15MA0.15FA0.7PbI2.55Br0.45,1.38,,,,,,,,,,,,,,,,,1000,10,5000,28,12,120,100,30,,,,,,,,,,,,,,,13.457,69.04,1.061,18.371,1090,CH3,v0,
4360,20240929,12,Cs0.15MA0.15FA0.7PbI2.55Br0.45,1.38,,,,,,,,,,,,,,,,,1000,10,5000,28,12,120,100,30,,,,,,,,,,,,,,,3.0035,27.983,0.5794,18.525,1090,CH4,v0,
4361,20240929,12,Cs0.05MA0.15FA0.8PbI2.55Br0.45,1.75,,,,,,,,,,,,,,,,,1000,10,5000,30,10,120,100,30,,,,,,,,,,,,,,,0.042023,142.99,0.004542,6.4704,1091,CH1,v0,
4362,20240929,12,Cs0.05MA0.15FA0.8PbI2.55Br0.45,1.75,,,,,,,,,,,,,,,,,1000,10,5000,30,10,120,100,30,,,,,,,,,,,,,,,0.0,0.0,0.012073,10.246,1091,CH2,v0,
4363,20240929,12,Cs0.05MA0.15FA0.8PbI2.55Br0.45,1.75,,,,,,,,,,,,,,,,,1000,10,5000,30,10,120,100,30,,,,,,,,,,,,,,,0.0060412,1.6616,0.027055,13.438,1091,CH3,v0,
4364,20240929,12,Cs0.05MA0.15FA0.8PbI2.55Br0.45,1.75,,,,,,,,,,,,,,,,,1000,10,5000,30,10,120,100,30,,,,,,,,,,,,,,,0.13926,167.38,0.009327,8.9207,1091,CH4,v0,
4365,20240929,12,Cs0.05MA0.15FA0.8PbI2.55Br0.45,1.75,,,,,,,,,,,,,,,,,1000,10,5000,30,10,120,100,30,,,,,,,,,,,,,,,0.0,0.0,0.003675,5.4299,1092,CH1,v0,
4366,20240929,12,Cs0.05MA0.15FA0.8PbI2.55Br0.45,1.75,,,,,,,,,,,,,,,,,1000,10,5000,30,10,120,100,30,,,,,,,,,,,,,,,0.015037,141.24,0.002626,4.0536,1092,CH2,v0,
4367,20240929,12,Cs0.05MA0.15FA0.8PbI2.55Br0.45,1.75,,,,,,,,,,,,,,,,,1000,10,5000,30,10,120,100,30,,,,,,,,,,,,,,,0.0054183,30.358,0.003598,4.9608,1092,CH3,v0,
4368,20240929,12,Cs0.05MA0.15FA0.8PbI2.55Br0.45,1.75,,,,,,,,,,,,,,,,,1000,10,5000,30,10,120,100,30,,,,,,,,,,,,,,,0.019107,5.8718,0.026812,12.137,1092,CH4,v0,
4369,20240929,12,Cs0.12MA0.28FA0.60PbI2.60Br0.40,1.45,,,,,,,,,,,,,,,,,1100,10,5000,25,15,150,110,25,,,,,,,,,,,,,,,13.712,70.707,1.0457,18.546,1093,CH1,v0,
4370,20240929,12,Cs0.12MA0.28FA0.60PbI2.60Br0.40,1.45,,,,,,,,,,,,,,,,,1100,10,5000,25,15,150,110,25,,,,,,,,,,,,,,,0.0,0.0,0.14003,19.096,1093,CH2,v0,
4371,20240929,12,Cs0.12MA0.28FA0.60PbI2.60Br0.40,1.45,,,,,,,,,,,,,,,,,1100,10,5000,25,15,150,110,25,,,,,,,,,,,,,,,4.4633,33.407,0.7201,18.553,1093,CH3,v0,
4372,20240929,12,Cs0.12MA0.28FA0.60PbI2.60Br0.40,1.45,,,,,,,,,,,,,,,,,1100,10,5000,25,15,150,110,25,,,,,,,,,,,,,,,2.4762,3242.8,0.007979,9.5698,1093,CH4,v0,
4373,20240929,12,Cs0.12MA0.28FA0.60PbI2.60Br0.40,1.45,,,,,,,,,,,,,,,,,1100,10,5000,25,15,150,110,25,,,,,,,,,,,,,,,12.584,65.598,1.0447,18.362,1094,CH1,v0,
4374,20240929,12,Cs0.12MA0.28FA0.60PbI2.60Br0.40,1.45,,,,,,,,,,,,,,,,,1100,10,5000,25,15,150,110,25,,,,,,,,,,,,,,,13.763,69.523,1.059,18.693,1094,CH2,v0,
4375,20240929,12,Cs0.12MA0.28FA0.60PbI2.60Br0.40,1.45,,,,,,,,,,,,,,,,,1100,10,5000,25,15,150,110,25,,,,,,,,,,,,,,,13.683,70.088,1.0573,18.464,1094,CH3,v0,
4376,20240929,12,Cs0.12MA0.28FA0.60PbI2.60Br0.40,1.45,,,,,,,,,,,,,,,,,1100,10,5000,25,15,150,110,25,,,,,,,,,,,,,,,1.7498,48.82,0.19914,17.999,1094,CH4,v0,
4377,20240929,12,Cs0.3MA0.6FA0.1PbI2.6Br0.4,1.54,,,,,,,,,,,,,,,,,1000,10,5000,40,10,120,120,20,,,,,,,,,,,,,,,6.7704,55.969,1.1216,10.785,1095,CH1,v0,
4378,20240929,12,Cs0.3MA0.6FA0.1PbI2.6Br0.4,1.54,,,,,,,,,,,,,,,,,1000,10,5000,40,10,120,120,20,,,,,,,,,,,,,,,5.8744,54.3,1.1196,9.6623,1095,CH2,v0,
4379,20240929,12,Cs0.3MA0.6FA0.1PbI2.6Br0.4,1.54,,,,,,,,,,,,,,,,,1000,10,5000,40,10,120,120,20,,,,,,,,,,,,,,,7.3349,62.903,1.1291,10.327,1095,CH3,v0,
4380,20240929,12,Cs0.3MA0.6FA0.1PbI2.6Br0.4,1.54,,,,,,,,,,,,,,,,,1000,10,5000,40,10,120,120,20,,,,,,,,,,,,,,,6.2081,57.553,1.1241,9.5956,1095,CH4,v0,
4381,20240929,12,Cs0.3MA0.6FA0.1PbI2.6Br0.4,1.54,,,,,,,,,,,,,,,,,1000,10,5000,40,10,120,120,20,,,,,,,,,,,,,,,2.6352,31.605,0.57453,14.513,1096,CH1,v0,
4382,20240929,12,Cs0.3MA0.6FA0.1PbI2.6Br0.4,1.54,,,,,,,,,,,,,,,,,1000,10,5000,40,10,120,120,20,,,,,,,,,,,,,,,5.9459,41.155,1.0344,13.968,1096,CH2,v0,
4383,20240929,12,Cs0.3MA0.6FA0.1PbI2.6Br0.4,1.54,,,,,,,,,,,,,,,,,1000,10,5000,40,10,120,120,20,,,,,,,,,,,,,,,8.0288,54.657,1.0863,13.523,1096,CH3,v0,
4384,20240929,12,Cs0.3MA0.6FA0.1PbI2.6Br0.4,1.54,,,,,,,,,,,,,,,,,1000,10,5000,40,10,120,120,20,,,,,,,,,,,,,,,4.5954,33.429,0.95245,14.433,1096,CH4,v0,
4385,20240929,12,Cs0.10MA0.20FA0.70PbI2.60Br0.40,1.38,,,,,,,,,,,,,,,,,950,10,5000,30,10,110,105,20,,,,,,,,,,,,,,,13.322,67.79,1.0438,18.827,1097,CH1,v0,
4386,20240929,12,Cs0.10MA0.20FA0.70PbI2.60Br0.40,1.38,,,,,,,,,,,,,,,,,950,10,5000,30,10,110,105,20,,,,,,,,,,,,,,,14.064,70.757,1.0528,18.88,1097,CH2,v0,
4387,20240929,12,Cs0.10MA0.20FA0.70PbI2.60Br0.40,1.38,,,,,,,,,,,,,,,,,950,10,5000,30,10,110,105,20,,,,,,,,,,,,,,,6.9089,38.655,0.9603,18.612,1097,CH3,v0,
4388,20240929,12,Cs0.10MA0.20FA0.70PbI2.60Br0.40,1.38,,,,,,,,,,,,,,,,,950,10,5000,30,10,110,105,20,,,,,,,,,,,,,,,4.8047,32.888,0.80743,18.094,1097,CH4,v0,
4389,20240929,12,Cs0.10MA0.20FA0.70PbI2.60Br0.40,1.38,,,,,,,,,,,,,,,,,950,10,5000,30,10,110,105,20,,,,,,,,,,,,,,,11.65,59.155,1.0256,19.202,1098,CH1,v0,
4390,20240929,12,Cs0.10MA0.20FA0.70PbI2.60Br0.40,1.38,,,,,,,,,,,,,,,,,950,10,5000,30,10,110,105,20,,,,,,,,,,,,,,,14.181,69.386,1.0619,19.247,1098,CH2,v0,
4391,20240929,12,Cs0.10MA0.20FA0.70PbI2.60Br0.40,1.38,,,,,,,,,,,,,,,,,950,10,5000,30,10,110,105,20,,,,,,,,,,,,,,,13.923,69.386,1.0596,18.938,1098,CH3,v0,
4392,20240929,12,Cs0.10MA0.20FA0.70PbI2.60Br0.40,1.38,,,,,,,,,,,,,,,,,950,10,5000,30,10,110,105,20,,,,,,,,,,,,,,,8.3864,44.707,0.97776,19.185,1098,CH4,v0,
4393,20240929,12,Cs0.05MA0.15FA0.8PbI2.55Br0.45,1.35,,,,,,,,,,,,,,,,,1000,10,4000,25,15,120,100,20,,,,,,,,,,,,,,,0.16143,126.03,0.016662,7.6876,1099,CH1,v0,
4394,20240929,12,Cs0.05MA0.15FA0.8PbI2.55Br0.45,1.35,,,,,,,,,,,,,,,,,1000,10,4000,25,15,120,100,20,,,,,,,,,,,,,,,0.0,0.0,0.014764,7.3368,1099,CH2,v0,
4395,20240929,12,Cs0.05MA0.15FA0.8PbI2.55Br0.45,1.35,,,,,,,,,,,,,,,,,1000,10,4000,25,15,120,100,20,,,,,,,,,,,,,,,0.029106,23.501,0.017126,7.2316,1099,CH3,v0,
4396,20240929,12,Cs0.05MA0.15FA0.8PbI2.55Br0.45,1.35,,,,,,,,,,,,,,,,,1000,10,4000,25,15,120,100,20,,,,,,,,,,,,,,,0.14747,89.819,0.021321,7.7007,1099,CH4,v0,
4397,20240929,12,Cs0.05MA0.15FA0.8PbI2.55Br0.45,1.35,,,,,,,,,,,,,,,,,1000,10,4000,25,15,120,100,20,,,,,,,,,,,,,,,0.0,0.0,0.017304,8.4734,1100,CH1,v0,
4398,20240929,12,Cs0.05MA0.15FA0.8PbI2.55Br0.45,1.35,,,,,,,,,,,,,,,,,1000,10,4000,25,15,120,100,20,,,,,,,,,,,,,,,0.021354,10.631,0.022151,9.0677,1100,CH2,v0,
4399,20240929,12,Cs0.05MA0.15FA0.8PbI2.55Br0.45,1.35,,,,,,,,,,,,,,,,,1000,10,4000,25,15,120,100,20,,,,,,,,,,,,,,,0.077214,50.706,0.017871,8.5211,1100,CH3,v0,
4400,20240929,12,Cs0.05MA0.15FA0.8PbI2.55Br0.45,1.35,,,,,,,,,,,,,,,,,1000,10,4000,25,15,120,100,20,,,,,,,,,,,,,,,0.3336,172.42,0.021616,8.9507,1100,CH4,v0,
4401,20240929,12,Cs0.05MA0.15FA0.8PbI2.55Br0.45,1.75,,,,,,,,,,,,,,,,,1000,10,4000,25,15,120,100,20,,,,,,,,,,,,,,,0.10732,244.54,0.006616,6.633,1101,CH1,v0,
4402,20240929,12,Cs0.05MA0.15FA0.8PbI2.55Br0.45,1.75,,,,,,,,,,,,,,,,,1000,10,4000,25,15,120,100,20,,,,,,,,,,,,,,,0.11123,397.43,0.005201,5.3809,1101,CH2,v0,
4403,20240929,12,Cs0.05MA0.15FA0.8PbI2.55Br0.45,1.75,,,,,,,,,,,,,,,,,1000,10,4000,25,15,120,100,20,,,,,,,,,,,,,,,0.0,0.0,0.006659,5.9397,1101,CH3,v0,
4404,20240929,12,Cs0.05MA0.15FA0.8PbI2.55Br0.45,1.75,,,,,,,,,,,,,,,,,1000,10,4000,25,15,120,100,20,,,,,,,,,,,,,,,0.0,0.0,0.012754,8.3568,1101,CH4,v0,
4405,20240929,12,Cs0.05MA0.15FA0.8PbI2.55Br0.45,1.75,,,,,,,,,,,,,,,,,1000,10,4000,25,15,120,100,20,,,,,,,,,,,,,,,0.0,0.0,0.009492,7.8413,1102,CH1,v0,
4406,20240929,12,Cs0.05MA0.15FA0.8PbI2.55Br0.45,1.75,,,,,,,,,,,,,,,,,1000,10,4000,25,15,120,100,20,,,,,,,,,,,,,,,0.054411,268.58,0.004251,4.766,1102,CH2,v0,
4407,20240929,12,Cs0.05MA0.15FA0.8PbI2.55Br0.45,1.75,,,,,,,,,,,,,,,,,1000,10,4000,25,15,120,100,20,,,,,,,,,,,,,,,0.041841,234.6,0.004002,4.4566,1102,CH3,v0,
4408,20240929,12,Cs0.05MA0.15FA0.8PbI2.55Br0.45,1.75,,,,,,,,,,,,,,,,,1000,10,4000,25,15,120,100,20,,,,,,,,,,,,,,,0.073787,288.68,0.004816,5.3078,1102,CH4,v0,
4409,20240929,12,Cs0.06MA0.14FA0.8PbI2.55Br0.45,1.75,,,,,,,,,,,,,,,,,950,10,5000,30,10,110,100,35,,,,,,,,,,,,,,,0.078935,64.877,0.010766,11.301,1103,CH1,v0,
4410,20240929,12,Cs0.06MA0.14FA0.8PbI2.55Br0.45,1.75,,,,,,,,,,,,,,,,,950,10,5000,30,10,110,100,35,,,,,,,,,,,,,,,1.3868,27.512,0.26194,19.244,1103,CH2,v0,
4411,20240929,12,Cs0.06MA0.14FA0.8PbI2.55Br0.45,1.75,,,,,,,,,,,,,,,,,950,10,5000,30,10,110,100,35,,,,,,,,,,,,,,,10.191,51.949,1.0108,19.409,1103,CH3,v0,
4412,20240929,12,Cs0.06MA0.14FA0.8PbI2.55Br0.45,1.75,,,,,,,,,,,,,,,,,950,10,5000,30,10,110,100,35,,,,,,,,,,,,,,,2.4831,28.084,0.45549,19.411,1103,CH4,v0,
4413,20240929,12,Cs0.06MA0.14FA0.8PbI2.55Br0.45,1.75,,,,,,,,,,,,,,,,,950,10,5000,30,10,110,100,35,,,,,,,,,,,,,,,0.2519,69.851,0.02491,14.477,1104,CH1,v0,
4414,20240929,12,Cs0.06MA0.14FA0.8PbI2.55Br0.45,1.75,,,,,,,,,,,,,,,,,950,10,5000,30,10,110,100,35,,,,,,,,,,,,,,,2.0988,32.426,0.3476,18.621,1104,CH2,v0,
4415,20240929,12,Cs0.06MA0.14FA0.8PbI2.55Br0.45,1.75,,,,,,,,,,,,,,,,,950,10,5000,30,10,110,100,35,,,,,,,,,,,,,,,2.7397,28.38,0.51959,18.579,1104,CH3,v0,
4416,20240929,12,Cs0.06MA0.14FA0.8PbI2.55Br0.45,1.75,,,,,,,,,,,,,,,,,950,10,5000,30,10,110,100,35,,,,,,,,,,,,,,,0.10985,20.864,0.035591,14.793,1104,CH4,v0,
4417,20240929,12,Cs0.05MA0.15FA0.8PbI2.55Br0.45,1.75,,,,,,,,,,,,,,,,,1000,10,5000,28,12,150,100,20,,,,,,,,,,,,,,,12.623,66.963,1.0656,17.69,1105,CH1,v0,
4418,20240929,12,Cs0.05MA0.15FA0.8PbI2.55Br0.45,1.75,,,,,,,,,,,,,,,,,1000,10,5000,28,12,150,100,20,,,,,,,,,,,,,,,13.754,70.371,1.0814,18.074,1105,CH2,v0,
4419,20240929,12,Cs0.05MA0.15FA0.8PbI2.55Br0.45,1.75,,,,,,,,,,,,,,,,,1000,10,5000,28,12,150,100,20,,,,,,,,,,,,,,,3.5062,31.484,0.62975,17.684,1105,CH3,v0,
4420,20240929,12,Cs0.05MA0.15FA0.8PbI2.55Br0.45,1.75,,,,,,,,,,,,,,,,,1000,10,5000,28,12,150,100,20,,,,,,,,,,,,,,,13.523,70.683,1.0731,17.828,1105,CH4,v0,
4421,20240929,12,Cs0.05MA0.15FA0.8PbI2.55Br0.45,1.75,,,,,,,,,,,,,,,,,1000,10,5000,28,12,150,100,20,,,,,,,,,,,,,,,10.254,57.82,1.0424,17.013,1106,CH1,v0,
4422,20240929,12,Cs0.05MA0.15FA0.8PbI2.55Br0.45,1.75,,,,,,,,,,,,,,,,,1000,10,5000,28,12,150,100,20,,,,,,,,,,,,,,,11.422,60.535,1.0504,17.964,1106,CH2,v0,
4423,20240929,12,Cs0.05MA0.15FA0.8PbI2.55Br0.45,1.75,,,,,,,,,,,,,,,,,1000,10,5000,28,12,150,100,20,,,,,,,,,,,,,,,10.636,58.706,1.0509,17.239,1106,CH3,v0,
4424,20240929,12,Cs0.05MA0.15FA0.8PbI2.55Br0.45,1.75,,,,,,,,,,,,,,,,,1000,10,5000,28,12,150,100,20,,,,,,,,,,,,,,,9.9691,54.146,1.0176,18.092,1106,CH4,v0,
4425,20240929,12,Cs0.06MA0.15FA0.79PbI2.55Br0.45,1.75,,,,,,,,,,,,,,,,,950,10,5000,30,10,110,100,35,,,,,,,,,,,,,,,0.24884,38.158,0.041933,15.552,1107,CH1,v0,
4426,20240929,12,Cs0.06MA0.15FA0.79PbI2.55Br0.45,1.75,,,,,,,,,,,,,,,,,950,10,5000,30,10,110,100,35,,,,,,,,,,,,,,,2.738,29.335,0.5019,18.596,1107,CH2,v0,
4427,20240929,12,Cs0.06MA0.15FA0.79PbI2.55Br0.45,1.75,,,,,,,,,,,,,,,,,950,10,5000,30,10,110,100,35,,,,,,,,,,,,,,,3.1808,28.171,0.60944,18.527,1107,CH3,v0,
4428,20240929,12,Cs0.06MA0.15FA0.79PbI2.55Br0.45,1.75,,,,,,,,,,,,,,,,,950,10,5000,30,10,110,100,35,,,,,,,,,,,,,,,3.6428,28.634,0.67938,18.726,1107,CH4,v0,
4429,20240929,12,Cs0.06MA0.15FA0.79PbI2.55Br0.45,1.75,,,,,,,,,,,,,,,,,950,10,5000,30,10,110,100,35,,,,,,,,,,,,,,,0.13104,34.075,0.027187,14.145,1108,CH1,v0,
4430,20240929,12,Cs0.06MA0.15FA0.79PbI2.55Br0.45,1.75,,,,,,,,,,,,,,,,,950,10,5000,30,10,110,100,35,,,,,,,,,,,,,,,4.3651,30.485,0.76832,18.637,1108,CH2,v0,
4431,20240929,12,Cs0.06MA0.15FA0.79PbI2.55Br0.45,1.75,,,,,,,,,,,,,,,,,950,10,5000,30,10,110,100,35,,,,,,,,,,,,,,,2.9428,27.846,0.57307,18.441,1108,CH3,v0,
4432,20240929,12,Cs0.06MA0.15FA0.79PbI2.55Br0.45,1.75,,,,,,,,,,,,,,,,,950,10,5000,30,10,110,100,35,,,,,,,,,,,,,,,0.096367,56.329,0.014421,11.863,1108,CH4,v0,
4433,20240929,12,Cs0.11MA0.25FA0.64PbI2.60Br0.40,1.43,,,,,,,,,,,,,,,,,1050,10,5000,25,15,130,100,30,,,,,,,,,,,,,,,1.2723,27.525,0.34744,13.304,1109,CH1,v0,
4434,20240929,12,Cs0.11MA0.25FA0.64PbI2.60Br0.40,1.43,,,,,,,,,,,,,,,,,1050,10,5000,25,15,130,100,30,,,,,,,,,,,,,,,3.7688,35.05,0.76027,14.143,1109,CH2,v0,
4435,20240929,12,Cs0.11MA0.25FA0.64PbI2.60Br0.40,1.43,,,,,,,,,,,,,,,,,1050,10,5000,25,15,130,100,30,,,,,,,,,,,,,,,7.4901,61.301,0.93417,13.08,1109,CH3,v0,
4436,20240929,12,Cs0.11MA0.25FA0.64PbI2.60Br0.40,1.43,,,,,,,,,,,,,,,,,1050,10,5000,25,15,130,100,30,,,,,,,,,,,,,,,6.304,52.393,0.89516,13.441,1109,CH4,v0,
4437,20240929,12,Cs0.11MA0.25FA0.64PbI2.60Br0.40,1.43,,,,,,,,,,,,,,,,,1050,10,5000,25,15,130,100,30,,,,,,,,,,,,,,,1.5009,34.351,0.27083,16.133,1110,CH1,v0,
4438,20240929,12,Cs0.11MA0.25FA0.64PbI2.60Br0.40,1.43,,,,,,,,,,,,,,,,,1050,10,5000,25,15,130,100,30,,,,,,,,,,,,,,,6.4724,45.664,0.91677,15.461,1110,CH2,v0,
4439,20240929,12,Cs0.11MA0.25FA0.64PbI2.60Br0.40,1.43,,,,,,,,,,,,,,,,,1050,10,5000,25,15,130,100,30,,,,,,,,,,,,,,,8.415,57.33,0.96009,15.288,1110,CH3,v0,
4440,20240929,12,Cs0.11MA0.25FA0.64PbI2.60Br0.40,1.43,,,,,,,,,,,,,,,,,1050,10,5000,25,15,130,100,30,,,,,,,,,,,,,,,7.1305,48.924,0.92068,15.83,1110,CH4,v0,
4441,20240929,12,Cs0.05MA0.15FA0.8PbI2.55Br0.45,1.75,,,,,,,,,,,,,,,,,1000,10,5000,25,15,120,100,30,,,,,,,,,,,,,,,0.064258,42.914,0.016354,9.1564,1111,CH1,v0,
4442,20240929,12,Cs0.05MA0.15FA0.8PbI2.55Br0.45,1.75,,,,,,,,,,,,,,,,,1000,10,5000,25,15,120,100,30,,,,,,,,,,,,,,,0.1197,30.293,0.033832,11.68,1111,CH2,v0,
4443,20240929,12,Cs0.05MA0.15FA0.8PbI2.55Br0.45,1.75,,,,,,,,,,,,,,,,,1000,10,5000,25,15,120,100,30,,,,,,,,,,,,,,,0.070157,19.291,0.032046,11.348,1111,CH3,v0,
4444,20240929,12,Cs0.05MA0.15FA0.8PbI2.55Br0.45,1.75,,,,,,,,,,,,,,,,,1000,10,5000,25,15,120,100,30,,,,,,,,,,,,,,,0.092762,19.211,0.043493,11.102,1111,CH4,v0,
4445,20240929,12,Cs0.05MA0.15FA0.8PbI2.55Br0.45,1.75,,,,,,,,,,,,,,,,,1000,10,5000,25,15,120,100,30,,,,,,,,,,,,,,,0.14304,36.527,0.031385,12.477,1112,CH1,v0,
4446,20240929,12,Cs0.05MA0.15FA0.8PbI2.55Br0.45,1.75,,,,,,,,,,,,,,,,,1000,10,5000,25,15,120,100,30,,,,,,,,,,,,,,,1.0414,29.234,0.20322,17.53,1112,CH2,v0,
4447,20240929,12,Cs0.05MA0.15FA0.8PbI2.55Br0.45,1.75,,,,,,,,,,,,,,,,,1000,10,5000,25,15,120,100,30,,,,,,,,,,,,,,,0.72933,29.855,0.14197,17.208,1112,CH3,v0,
4448,20240929,12,Cs0.05MA0.15FA0.8PbI2.55Br0.45,1.75,,,,,,,,,,,,,,,,,1000,10,5000,25,15,120,100,30,,,,,,,,,,,,,,,0.69332,26.439,0.15244,17.203,1112,CH4,v0,
4449,20240929,12,Cs0.005MA0.345FA0.65PbI2.55Br0.45,1.55,,,,,,,,,,,,,,,,,1000,10,5000,25,15,120,120,30,,,,,,,,,,,,,,,0.0,0.0,-9e-05,-0.40018,1113,CH1,v0,
4450,20240929,12,Cs0.005MA0.345FA0.65PbI2.55Br0.45,1.55,,,,,,,,,,,,,,,,,1000,10,5000,25,15,120,120,30,,,,,,,,,,,,,,,0.0,0.0,-0.000115,-0.45461,1113,CH2,v0,
4451,20240929,12,Cs0.005MA0.345FA0.65PbI2.55Br0.45,1.55,,,,,,,,,,,,,,,,,1000,10,5000,25,15,120,120,30,,,,,,,,,,,,,,,0.0,0.0,-0.000204,-0.39717,1113,CH3,v0,
4452,20240929,12,Cs0.005MA0.345FA0.65PbI2.55Br0.45,1.55,,,,,,,,,,,,,,,,,1000,10,5000,25,15,120,120,30,,,,,,,,,,,,,,,0.0,0.0,-0.000152,-0.62564,1113,CH4,v0,
4453,20240929,12,Cs0.005MA0.345FA0.65PbI2.55Br0.45,1.55,,,,,,,,,,,,,,,,,1000,10,5000,25,15,120,120,30,,,,,,,,,,,,,,,0.025299,167.66,0.003711,4.0658,1114,CH1,v0,
4454,20240929,12,Cs0.005MA0.345FA0.65PbI2.55Br0.45,1.55,,,,,,,,,,,,,,,,,1000,10,5000,25,15,120,120,30,,,,,,,,,,,,,,,0.038381,379.94,0.003016,3.3498,1114,CH2,v0,
4455,20240929,12,Cs0.005MA0.345FA0.65PbI2.55Br0.45,1.55,,,,,,,,,,,,,,,,,1000,10,5000,25,15,120,120,30,,,,,,,,,,,,,,,0.050997,420.51,0.003265,3.714,1114,CH3,v0,
4456,20240929,12,Cs0.005MA0.345FA0.65PbI2.55Br0.45,1.55,,,,,,,,,,,,,,,,,1000,10,5000,25,15,120,120,30,,,,,,,,,,,,,,,0.0047052,79.295,0.002144,2.7673,1114,CH4,v0,
4457,20240929,12,Cs0.0025MA0.4475FA0.55PbI2.55Br0.45,1.6,,,,,,,,,,,,,,,,,1000,10,5000,25,15,120,120,30,,,,,,,,,,,,,,,0.0,0.0,0.002512,75.269,1115,CH1,v0,
4458,20240929,12,Cs0.0025MA0.4475FA0.55PbI2.55Br0.45,1.6,,,,,,,,,,,,,,,,,1000,10,5000,25,15,120,120,30,,,,,,,,,,,,,,,0.0,0.0,-0.002068,-52.92,1115,CH2,v0,
4459,20240929,12,Cs0.0025MA0.4475FA0.55PbI2.55Br0.45,1.6,,,,,,,,,,,,,,,,,1000,10,5000,25,15,120,120,30,,,,,,,,,,,,,,,0.0,0.0,-0.003503,-74.445,1115,CH3,v0,
4460,20240929,12,Cs0.0025MA0.4475FA0.55PbI2.55Br0.45,1.6,,,,,,,,,,,,,,,,,1000,10,5000,25,15,120,120,30,,,,,,,,,,,,,,,0.0,0.0,0.74678,20.07,1115,CH4,v0,
4461,20240929,12,Cs0.0025MA0.4475FA0.55PbI2.55Br0.45,1.6,,,,,,,,,,,,,,,,,1000,10,5000,25,15,120,120,30,,,,,,,,,,,,,,,0.27699,16.106,0.17918,9.5977,1116,CH1,v0,
4462,20240929,12,Cs0.0025MA0.4475FA0.55PbI2.55Br0.45,1.6,,,,,,,,,,,,,,,,,1000,10,5000,25,15,120,120,30,,,,,,,,,,,,,,,0.38211,20.713,0.16898,10.918,1116,CH2,v0,
4463,20240929,12,Cs0.0025MA0.4475FA0.55PbI2.55Br0.45,1.6,,,,,,,,,,,,,,,,,1000,10,5000,25,15,120,120,30,,,,,,,,,,,,,,,0.37114,25.471,0.13541,10.761,1116,CH3,v0,
4464,20240929,12,Cs0.0025MA0.4475FA0.55PbI2.55Br0.45,1.6,,,,,,,,,,,,,,,,,1000,10,5000,25,15,120,120,30,,,,,,,,,,,,,,,0.85746,27.499,0.27905,11.174,1116,CH4,v0,
4465,20240929,12,Cs0.15MA0.15FA0.7PbI2.55Br0.45,1.38,,,,,,,,,,,,,,,,,1000,10,5000,30,10,120,100,30,,,,,,,,,,,,,,,8.8875,57.293,0.98263,15.787,1117,CH1,v0,
4466,20240929,12,Cs0.15MA0.15FA0.7PbI2.55Br0.45,1.38,,,,,,,,,,,,,,,,,1000,10,5000,30,10,120,100,30,,,,,,,,,,,,,,,9.4426,58.822,0.9901,16.213,1117,CH2,v0,
4467,20240929,12,Cs0.15MA0.15FA0.7PbI2.55Br0.45,1.38,,,,,,,,,,,,,,,,,1000,10,5000,30,10,120,100,30,,,,,,,,,,,,,,,9.194,58.902,0.98188,15.897,1117,CH3,v0,
4468,20240929,12,Cs0.15MA0.15FA0.7PbI2.55Br0.45,1.38,,,,,,,,,,,,,,,,,1000,10,5000,30,10,120,100,30,,,,,,,,,,,,,,,7.5129,54.786,0.95897,14.3,1117,CH4,v0,
4469,20240929,12,Cs0.15MA0.15FA0.7PbI2.55Br0.45,1.38,,,,,,,,,,,,,,,,,1000,10,5000,30,10,120,100,30,,,,,,,,,,,,,,,0.1872,23.332,0.05618,14.281,1118,CH1,v0,
4470,20240929,12,Cs0.15MA0.15FA0.7PbI2.55Br0.45,1.38,,,,,,,,,,,,,,,,,1000,10,5000,30,10,120,100,30,,,,,,,,,,,,,,,0.3468,26.411,0.088611,14.819,1118,CH2,v0,
4471,20240929,12,Cs0.15MA0.15FA0.7PbI2.55Br0.45,1.38,,,,,,,,,,,,,,,,,1000,10,5000,30,10,120,100,30,,,,,,,,,,,,,,,0.37086,26.877,0.094145,14.657,1118,CH3,v0,
4472,20240929,12,Cs0.15MA0.15FA0.7PbI2.55Br0.45,1.38,,,,,,,,,,,,,,,,,1000,10,5000,30,10,120,100,30,,,,,,,,,,,,,,,0.38896,26.777,0.094547,15.363,1118,CH4,v0,
4473,20240929,12,Cs0.1FA0.9PbI2.55Br0.45,1.4,,,,,,,,,,,,,,,,,1000,10,5000,30,10,120,110,30,,,,,,,,,,,,,,,2.7037,38.433,0.91766,7.6661,1119,CH1,v0,
4474,20240929,12,Cs0.1FA0.9PbI2.55Br0.45,1.4,,,,,,,,,,,,,,,,,1000,10,5000,30,10,120,110,30,,,,,,,,,,,,,,,3.6348,43.815,0.91677,9.049,1119,CH2,v0,
4475,20240929,12,Cs0.1FA0.9PbI2.55Br0.45,1.4,,,,,,,,,,,,,,,,,1000,10,5000,30,10,120,110,30,,,,,,,,,,,,,,,2.6883,36.382,0.8751,8.4435,1119,CH3,v0,
4476,20240929,12,Cs0.1FA0.9PbI2.55Br0.45,1.4,,,,,,,,,,,,,,,,,1000,10,5000,30,10,120,110,30,,,,,,,,,,,,,,,3.4314,46.884,0.90941,8.0481,1119,CH4,v0,
4477,20240929,12,Cs0.1FA0.9PbI2.55Br0.45,1.4,,,,,,,,,,,,,,,,,1000,10,5000,30,10,120,110,30,,,,,,,,,,,,,,,9.0863,57.777,1.005,15.647,1120,CH1,v0,
4478,20240929,12,Cs0.1FA0.9PbI2.55Br0.45,1.4,,,,,,,,,,,,,,,,,1000,10,5000,30,10,120,110,30,,,,,,,,,,,,,,,9.8204,59.54,0.99706,16.542,1120,CH2,v0,
4479,20240929,12,Cs0.1FA0.9PbI2.55Br0.45,1.4,,,,,,,,,,,,,,,,,1000,10,5000,30,10,120,110,30,,,,,,,,,,,,,,,6.8959,44.771,0.93157,16.534,1120,CH3,v0,
4480,20240929,12,Cs0.1FA0.9PbI2.55Br0.45,1.4,,,,,,,,,,,,,,,,,1000,10,5000,30,10,120,110,30,,,,,,,,,,,,,,,10.146,61.004,0.99745,16.674,1120,CH4,v0,
4481,20241009,13,Cs0.07MA0.1FA0.83PbI2.5Br0.5,1.8,,,,,,,,,,,,,,,,,1000,10,5000,30,10,120,110,50,,,,,,,,,,,,,,,11.759,64.4,1.071,17.05,1121,CH1,v0,
4482,20241009,13,Cs0.07MA0.1FA0.83PbI2.5Br0.5,1.8,,,,,,,,,,,,,,,,,1000,10,5000,30,10,120,110,50,,,,,,,,,,,,,,,12.2,64.007,1.0757,17.719,1121,CH2,v0,
4483,20241009,13,Cs0.07MA0.1FA0.83PbI2.5Br0.5,1.8,,,,,,,,,,,,,,,,,1000,10,5000,30,10,120,110,50,,,,,,,,,,,,,,,11.735,62.651,1.0722,17.47,1121,CH3,v0,
4484,20241009,13,Cs0.07MA0.1FA0.83PbI2.5Br0.5,1.8,,,,,,,,,,,,,,,,,1000,10,5000,30,10,120,110,50,,,,,,,,,,,,,,,11.987,63.131,1.0725,17.703,1121,CH4,v0,
4485,20241009,13,Cs0.07MA0.1FA0.83PbI2.5Br0.5,1.8,,,,,,,,,,,,,,,,,1000,10,5000,30,10,120,110,50,,,,,,,,,,,,,,,10.742,56.906,1.0487,18.0,1122,CH1,v0,
4486,20241009,13,Cs0.07MA0.1FA0.83PbI2.5Br0.5,1.8,,,,,,,,,,,,,,,,,1000,10,5000,30,10,120,110,50,,,,,,,,,,,,,,,11.113,58.422,1.0529,18.065,1122,CH2,v0,
4487,20241009,13,Cs0.07MA0.1FA0.83PbI2.5Br0.5,1.8,,,,,,,,,,,,,,,,,1000,10,5000,30,10,120,110,50,,,,,,,,,,,,,,,10.083,56.949,1.0429,16.978,1122,CH3,v0,
4488,20241009,13,Cs0.07MA0.1FA0.83PbI2.5Br0.5,1.8,,,,,,,,,,,,,,,,,1000,10,5000,30,10,120,110,50,,,,,,,,,,,,,,,6.7445,42.793,1.004,15.698,1122,CH4,v0,
4489,20241009,13,Cs0.07MA0.1FA0.83PbI2.5Br0.5,1.8,,,,,,,,,,,,,,,,,1000,10,5000,30,10,120,110,50,,,,,,,,,,,,,,,8.139,54.36,1.0524,14.228,1123,CH1,v0,
4490,20241009,13,Cs0.07MA0.1FA0.83PbI2.5Br0.5,1.8,,,,,,,,,,,,,,,,,1000,10,5000,30,10,120,110,50,,,,,,,,,,,,,,,8.8374,56.489,1.0458,14.959,1123,CH2,v0,
4491,20241009,13,Cs0.07MA0.1FA0.83PbI2.5Br0.5,1.8,,,,,,,,,,,,,,,,,1000,10,5000,30,10,120,110,50,,,,,,,,,,,,,,,9.1126,57.558,1.0509,15.065,1123,CH3,v0,
4492,20241009,13,Cs0.07MA0.1FA0.83PbI2.5Br0.5,1.8,,,,,,,,,,,,,,,,,1000,10,5000,30,10,120,110,50,,,,,,,,,,,,,,,8.3191,55.338,1.0419,14.429,1123,CH4,v0,
4493,20241009,13,Cs0.07MA0.1FA0.83PbI2.5Br0.5,1.8,,,,,,,,,,,,,,,,,1000,10,5000,30,10,120,110,50,,,,,,,,,,,,,,,7.313,48.913,1.035,14.445,1124,CH1,v0,
4494,20241009,13,Cs0.07MA0.1FA0.83PbI2.5Br0.5,1.8,,,,,,,,,,,,,,,,,1000,10,5000,30,10,120,110,50,,,,,,,,,,,,,,,8.4981,51.579,1.0298,16.0,1124,CH2,v0,
4495,20241009,13,Cs0.07MA0.1FA0.83PbI2.5Br0.5,1.8,,,,,,,,,,,,,,,,,1000,10,5000,30,10,120,110,50,,,,,,,,,,,,,,,6.4634,46.934,1.0047,13.707,1124,CH3,v0,
4496,20241009,13,Cs0.07MA0.1FA0.83PbI2.5Br0.5,1.8,,,,,,,,,,,,,,,,,1000,10,5000,30,10,120,110,50,,,,,,,,,,,,,,,3.1832,33.22,0.98578,9.7205,1124,CH4,v0,
4497,20241009,13,Cs0.07MA0.1FA0.83PbI2.5Br0.5,1.8,,,,,,,,,,,,,,,,,1000,10,5000,30,10,120,110,50,,,,,,,,,,,,,,,7.1228,44.812,1.0795,14.724,1125,CH1,v0,
4498,20241009,13,Cs0.07MA0.1FA0.83PbI2.5Br0.5,1.8,,,,,,,,,,,,,,,,,1000,10,5000,30,10,120,110,50,,,,,,,,,,,,,,,7.3666,45.204,1.0796,15.094,1125,CH2,v0,
4499,20241009,13,Cs0.07MA0.1FA0.83PbI2.5Br0.5,1.8,,,,,,,,,,,,,,,,,1000,10,5000,30,10,120,110,50,,,,,,,,,,,,,,,7.5142,46.089,1.0796,15.101,1125,CH3,v0,
4500,20241009,13,Cs0.07MA0.1FA0.83PbI2.5Br0.5,1.8,,,,,,,,,,,,,,,,,1000,10,5000,30,10,120,110,50,,,,,,,,,,,,,,,7.3758,45.608,1.0766,15.021,1125,CH4,v0,
4501,20241009,13,Cs0.07MA0.1FA0.83PbI2.5Br0.5,1.8,,,,,,,,,,,,,,,,,1000,10,5000,30,10,120,110,50,,,,,,,,,,,,,,,7.9134,48.253,1.0699,15.328,1126,CH1,v0,
4502,20241009,13,Cs0.07MA0.1FA0.83PbI2.5Br0.5,1.8,,,,,,,,,,,,,,,,,1000,10,5000,30,10,120,110,50,,,,,,,,,,,,,,,8.845,51.197,1.0663,16.203,1126,CH2,v0,
4503,20241009,13,Cs0.07MA0.1FA0.83PbI2.5Br0.5,1.8,,,,,,,,,,,,,,,,,1000,10,5000,30,10,120,110,50,,,,,,,,,,,,,,,7.1872,47.466,1.0618,14.261,1126,CH3,v0,
4504,20241009,13,Cs0.07MA0.1FA0.83PbI2.5Br0.5,1.8,,,,,,,,,,,,,,,,,1000,10,5000,30,10,120,110,50,,,,,,,,,,,,,,,3.4636,32.211,1.0195,10.547,1126,CH4,v0,
4505,20241009,13,Cs0.09MA0.21FA0.70PbI2.55Br0.45,1.42,,,,,,,,,,,,,,,,,1000,10,5000,30,10,120,100,30,,,,,,,,,,,,,,,0.049794,43.646,0.011015,10.357,1127,CH1,v0,
4506,20241009,13,Cs0.09MA0.21FA0.70PbI2.55Br0.45,1.42,,,,,,,,,,,,,,,,,1000,10,5000,30,10,120,100,30,,,,,,,,,,,,,,,3.1808,29.337,0.60865,17.813,1127,CH2,v0,
4507,20241009,13,Cs0.09MA0.21FA0.70PbI2.55Br0.45,1.42,,,,,,,,,,,,,,,,,1000,10,5000,30,10,120,100,30,,,,,,,,,,,,,,,12.114,63.78,1.064,17.852,1127,CH3,v0,
4508,20241009,13,Cs0.09MA0.21FA0.70PbI2.55Br0.45,1.42,,,,,,,,,,,,,,,,,1000,10,5000,30,10,120,100,30,,,,,,,,,,,,,,,0.13919,26.278,0.037142,14.261,1127,CH4,v0,
4509,20241009,13,Cs0.09MA0.21FA0.70PbI2.55Br0.45,1.42,,,,,,,,,,,,,,,,,1000,10,5000,30,10,120,100,30,,,,,,,,,,,,,,,6.8705,42.374,0.92567,17.516,1128,CH1,v0,
4510,20241009,13,Cs0.09MA0.21FA0.70PbI2.55Br0.45,1.42,,,,,,,,,,,,,,,,,1000,10,5000,30,10,120,100,30,,,,,,,,,,,,,,,12.957,68.543,1.059,17.85,1128,CH2,v0,
4511,20241009,13,Cs0.09MA0.21FA0.70PbI2.55Br0.45,1.42,,,,,,,,,,,,,,,,,1000,10,5000,30,10,120,100,30,,,,,,,,,,,,,,,12.623,68.132,1.0529,17.597,1128,CH3,v0,
4512,20241009,13,Cs0.09MA0.21FA0.70PbI2.55Br0.45,1.42,,,,,,,,,,,,,,,,,1000,10,5000,30,10,120,100,30,,,,,,,,,,,,,,,0.72497,24.858,0.18277,15.957,1128,CH4,v0,
4513,20241009,13,Cs0.09MA0.21FA0.70PbI2.55Br0.45,1.42,,,,,,,,,,,,,,,,,1000,10,5000,30,10,120,100,30,,,,,,,,,,,,,,,1.6245,28.14,0.35655,16.191,1129,CH1,v0,
4514,20241009,13,Cs0.09MA0.21FA0.70PbI2.55Br0.45,1.42,,,,,,,,,,,,,,,,,1000,10,5000,30,10,120,100,30,,,,,,,,,,,,,,,12.881,67.149,1.0509,18.254,1129,CH2,v0,
