Repository: MI-Materials-Intelligence/Recipe-Language-Model

# Learning Layer

## Overview

In the learning layer, the formulas and parameters are encoded and then tokenised into recipes as inputs. Through atomic skills of data extraction, cleaning, and matching, these data are organised into standardised datasets, providing the basis for RLM training and iterative recipe refinement.

Key Atomic Skills:
- **Cleaning**: Preprocessing and outlier cleaning
- **Matching**: Matching data pairs based on variables
- **Extraction**: Data extraction from robotic boxes

File: seven_ai_layers_robotics/learning/data/data_clean_dedup_4869rows.csv (part 17 of 26)
No,date,rank,Formula PVK,Concentration PVK,Formula Additive 1,Concentration Additive 1,Formula Additive 2,Concentration Additive 2,Formula Additive 3,Concentration Additive 3,Formula SAM 1,Concentration SAM 1,Formula SAM 2,Concentration SAM 2,Formula SAM 3,Concentration SAM 3,Spin Coating Speed SAM,Spin Coating Time SAM,Annealed Temperature SAM,Annealed Time SAM,Spin Coating Speed PVK 1,Spin Coating Time PVK 1,Spin Coating Speed PVK 2,Spin Coating Time PVK 2,Antisolvent Dropping Timing,Antisolvent Volume,Annealed Temperature PVK,Annealed Time PVK,Formula Passivator 1,Concentration Passivator 1,Formula Passivator 2,Concentration Passivator 2,Formula Passivator 3,Concentration Passivator 3,Formula Passivator 4,Concentration Passivator 4,Spin Coating Speed Passivator,Spin Coating Time Passivator,Passivator Dropping Timing,Passivator Volume,Annealed Temperature Passivator,Annealed Time Passivator,PCE,FF,Voc,Jsc,Product,Channel,From,upload_time
36446,20250317,83,Cs0.05MA0.1FA0.85PbI3.0,1.73,MACl,14.6,PEAI,0.517,,,Me-4PACz,0.198,DMACPA,0.132,,,,,,,1000,10,5000,40,10,160,110,25,PEACl,1.4,,,,,,,4200.0,30.0,10.0,100.0,100.0,4.0,22.3486,76.3243,1.15572,25.3358,9112,CH2,v2,
36455,20250317,83,Cs0.05MA0.1FA0.85PbI3.0,1.73,MACl,14.6,PEAI,0.517,,,Me-4PACz,0.198,DMACPA,0.132,,,,,,,1000,10,5000,40,10,160,110,25,PEACl,1.4,,,,,,,4100.0,31.0,12.0,100.0,100.0,4.0,21.8045,76.063,1.14039,25.1372,9114,CH3,v2,
36460,20250317,83,Cs0.05MA0.1FA0.85PbI3.0,1.73,MACl,14.6,PEAI,0.517,,,Me-4PACz,0.198,DMACPA,0.132,,,,,,,1000,10,5000,40,10,160,110,25,PEACl,1.4,,,,,,,4054.0,28.0,12.0,100.0,100.0,5.0,20.8361,75.8251,1.12603,24.4036,9115,CH4,v2,
36467,20250317,83,Cs0.05MA0.1FA0.85PbI3.0,1.73,MACl,14.6,PEAI,0.517,,,Me-4PACz,0.198,DMACPA,0.132,,,,,,,1000,10,5000,40,10,160,110,25,PEAI,1.0,,,,,,,4500.0,31.0,15.0,90.0,100.0,3.0,22.0662,78.7991,1.13731,24.6223,9117,CH3,v2,
36470,20250317,83,Cs0.05MA0.1FA0.85PbI3.0,1.73,MACl,14.6,PEAI,0.517,,,Me-4PACz,0.198,DMACPA,0.132,,,,,,,1000,10,5000,40,10,160,110,25,PEAI,1.0,,,,,,,4000.0,35.0,12.0,100.0,100.0,4.0,22.4308,75.2011,1.13892,26.1896,9118,CH2,v2,
36483,20250317,83,Cs0.05MA0.1FA0.85PbI3.0,1.73,MACl,14.6,PEAI,0.517,,,Me-4PACz,0.198,DMACPA,0.132,,,,,,,1000,10,5000,40,10,160,110,25,PEAI,1.4,,,,,,,4900.0,31.0,10.0,110.0,110.0,2.0,21.0063,75.6532,1.12308,24.7237,9121,CH3,v2,
36485,20250317,83,Cs0.05MA0.1FA0.85PbI3.0,1.73,MACl,14.6,PEAI,0.517,,,Me-4PACz,0.198,DMACPA,0.132,,,,,,,1000,10,5000,40,10,160,110,25,PEAI,1.4,,,,,,,4900.0,30.0,14.0,120.0,100.0,5.0,21.9291,75.7074,1.11634,25.947,9122,CH1,v2,
36494,20250317,83,Cs0.05MA0.1FA0.85PbI3.0,1.73,MACl,14.6,PEAI,0.517,,,Me-4PACz,0.198,DMACPA,0.132,,,,,,,1000,10,5000,40,10,160,110,25,PEAI,1.4,,,,,,,4900.0,31.0,14.0,120.0,100.0,3.0,22.2104,78.9142,1.12366,25.0476,9124,CH2,v2,
36499,20250317,83,Cs0.05MA0.1FA0.85PbI3.0,1.73,MACl,14.6,PEAI,0.517,,,Me-4PACz,0.198,DMACPA,0.132,,,,,,,1000,10,5000,40,10,160,110,25,PEAI,1.9,,,,,,,4900.0,30.0,10.0,100.0,100.0,5.0,20.5404,74.521,1.13684,24.2454,9125,CH3,v2,
36504,20250317,83,Cs0.05MA0.1FA0.85PbI3.0,1.73,MACl,14.6,PEAI,0.517,,,Me-4PACz,0.198,DMACPA,0.132,,,,,,,1000,10,5000,40,10,160,110,25,PEAI,1.9,,,,,,,4800.0,30.0,11.0,100.0,100.0,5.0,21.8645,79.0372,1.13347,24.4061,9126,CH4,v2,
36518,20250317,83,Cs0.05MA0.1FA0.85PbI3.0,1.73,MACl,14.6,PEAI,0.517,,,Me-4PACz,0.198,DMACPA,0.132,,,,,,,1000,10,5000,40,10,160,110,25,PEAI,1.9,,,,,,,4900.0,30.0,11.0,120.0,100.0,5.0,21.6965,77.9809,1.11023,25.0604,9130,CH2,v2,
36521,20250317,83,Cs0.05MA0.1FA0.85PbI3.0,1.73,MACl,14.6,PEAI,0.517,,,py3,0.165,DMACPA,0.165,,,,,,,1000,10,4800,35,10,160,110,25,PEACl,1.0,,,,,,,4700.0,31.0,10.0,100.0,100.0,4.0,20.2138,68.8809,1.11478,26.3246,9131,CH1,v2,
36525,20250317,83,Cs0.05MA0.1FA0.85PbI3.0,1.73,MACl,14.6,PEAI,0.517,,,py3,0.165,DMACPA,0.165,,,,,,,1000,10,4800,35,10,160,110,25,PEACl,1.0,,,,,,,5000.0,28.0,14.0,120.0,100.0,5.0,15.9945,60.5319,1.10367,23.9412,9132,CH1,v2,
36531,20250317,83,Cs0.05MA0.1FA0.85PbI3.0,1.73,MACl,14.6,PEAI,0.517,,,py3,0.165,DMACPA,0.165,,,,,,,1000,10,4800,35,10,160,110,25,PEACl,1.0,,,,,,,4200.0,30.0,10.0,100.0,100.0,4.0,21.0679,78.5681,1.11785,23.988,9133,CH3,v2,
36553,20250317,83,Cs0.05MA0.1FA0.85PbI3.0,1.73,MACl,14.6,PEAI,0.517,,,py3,0.165,DMACPA,0.165,,,,,,,1000,10,4800,35,10,160,110,25,PEAI,1.9,,,,,,,4800.0,31.0,12.0,120.0,105.0,5.0,18.7492,67.2297,1.11268,25.064,9139,CH1,v2,
36558,20250317,83,Cs0.05MA0.1FA0.85PbI3.0,1.73,MACl,14.6,PEAI,0.517,,,py3,0.165,DMACPA,0.165,,,,,,,1000,10,4800,35,10,160,110,25,PEAI,1.9,,,,,,,4900.0,30.0,11.0,100.0,100.0,5.0,14.748,55.6512,1.09944,24.1038,9140,CH2,v2,
36581,20250317,83,Cs0.05FA0.855MA0.095PbI3.0,1.63,MACl,14.6,PEAI,0.517,,,Me-4PACz,0.198,DMACPA,0.132,,,,,,,1000,10,5000,40,10,200,110,25,PEAI,1.9,,,,,,,5000.0,31.0,11.0,100.0,100.0,7.0,21.5833,77.9213,1.07293,25.8162,9146,CH1,v2,
36586,20250317,83,Cs0.05FA0.855MA0.095PbI3.0,1.63,MACl,14.6,PEAI,0.517,,,Me-4PACz,0.198,DMACPA,0.132,,,,,,,1000,10,5000,40,10,200,110,25,PEAI,1.9,,,,,,,3800.0,25.0,9.0,100.0,100.0,5.0,20.3258,80.011,1.0809,23.5023,9147,CH2,v2,
36595,20250317,83,Cs0.05FA0.855MA0.095PbI3.0,1.63,MACl,14.6,PEAI,0.517,,,Me-4PACz,0.198,DMACPA,0.132,,,,,,,1000,10,5000,40,10,200,110,25,PEAI,1.9,,,,,,,4500.0,31.0,15.0,110.0,100.0,3.0,20.0711,78.9492,1.09555,23.2055,9149,CH3,v2,
36597,20250317,83,Cs0.05FA0.855MA0.095PbI3.0,1.63,MACl,14.6,PEAI,0.517,,,Me-4PACz,0.198,DMACPA,0.132,,,,,,,1000,10,5000,40,10,200,110,25,PEAI,1.9,,,,,,,4500.0,32.0,10.0,110.0,100.0,4.0,20.2843,79.3489,1.08503,23.5602,9150,CH1,v2,
36614,20250317,83,Cs0.07FA0.83MA0.1PbI3.0,1.63,MACl,10.0,PEAI,0.5,,,Me-4PACz,0.198,2PACz,0.132,,,,,,,1000,10,5000,30,10,200,105,20,PEACl,1.0,,,,,,,5000.0,28.0,14.0,120.0,100.0,5.0,20.3874,71.2199,1.08458,26.3935,9154,CH2,v2,
36622,20250317,83,Cs0.07FA0.83MA0.1PbI3.0,1.63,MACl,10.0,PEAI,0.5,,,Me-4PACz,0.198,2PACz,0.132,,,,,,,1000,10,5000,30,10,200,105,20,PEAI,1.4,,,,,,,4900.0,30.0,12.0,100.0,100.0,4.0,19.5011,74.6075,1.07066,24.4133,9156,CH2,v2,
36627,20250317,83,Cs0.07FA0.83MA0.1PbI3.0,1.63,MACl,10.0,PEAI,0.5,,,Me-4PACz,0.198,2PACz,0.132,,,,,,,1000,10,5000,30,10,200,105,20,PEAI,1.4,,,,,,,5000.0,30.0,12.0,120.0,100.0,5.0,15.1734,63.8854,1.04817,22.6596,9157,CH3,v2,
36630,20250317,83,Cs0.07FA0.83MA0.1PbI3.0,1.63,MACl,10.0,PEAI,0.5,,,Me-4PACz,0.198,2PACz,0.132,,,,,,,1000,10,5000,30,10,200,105,20,PEAI,1.9,,,,,,,4900.0,33.0,11.0,100.0,100.0,7.0,15.0154,62.8036,1.07345,22.2726,9158,CH2,v2,
36634,20250317,83,Cs0.07FA0.83MA0.1PbI3.0,1.63,MACl,10.0,PEAI,0.5,,,Me-4PACz,0.198,2PACz,0.132,,,,,,,1000,10,5000,30,10,200,105,20,PEAI,1.9,,,,,,,4800.0,32.0,11.0,100.0,100.0,7.0,16.8133,66.204,1.07965,23.5226,9159,CH2,v2,
36638,20250317,83,Cs0.07FA0.83MA0.1PbI3.0,1.63,MACl,10.0,PEAI,0.5,,,Me-4PACz,0.198,2PACz,0.132,,,,,,,1000,10,5000,30,10,200,105,20,PEAI,1.9,,,,,,,4900.0,30.0,11.0,100.0,100.0,7.0,15.4046,60.0346,1.07472,23.8757,9160,CH2,v2,
36643,20250318,84,Cs0.05FA0.8MA0.15PbI3.0,1.53,MACl,10.0,PEAI,0.4,,,2PACz,0.248,MeO-4PADBC,0.083,,,,,,,1000,10,5000,38,9,200,105,20,PEACl,1.0,,,,,,,4000.0,30.0,11.0,100.0,100.0,4.0,15.7432,61.3152,1.11755,22.9752,9161,CH3,v2,
36646,20250318,84,Cs0.05FA0.8MA0.15PbI3.0,1.53,MACl,10.0,PEAI,0.4,,,2PACz,0.248,MeO-4PADBC,0.083,,,,,,,1000,10,5000,38,9,200,105,20,PEACl,1.0,,,,,,,4500.0,32.0,10.0,110.0,100.0,4.0,17.5589,72.6281,1.10816,21.8168,9162,CH2,v2,
36651,20250318,84,Cs0.05FA0.8MA0.15PbI3.0,1.53,MACl,10.0,PEAI,0.4,,,2PACz,0.248,MeO-4PADBC,0.083,,,,,,,1000,10,5000,38,9,200,105,20,PEACl,1.0,,,,,,,4500.0,32.0,9.0,120.0,110.0,3.0,18.1561,73.2251,1.10304,22.4786,9163,CH3,v2,
36654,20250318,84,Cs0.05FA0.8MA0.15PbI3.0,1.53,MACl,10.0,PEAI,0.4,,,2PACz,0.248,MeO-4PADBC,0.083,,,,,,,1000,10,5000,38,9,200,105,20,PEACl,1.0,,,,,,,4000.0,30.0,10.0,100.0,100.0,5.0,17.912,71.9965,1.11332,22.3467,9164,CH2,v2,
36677,20250318,84,Cs0.05FA0.8MA0.15PbI3.0,1.53,MACl,10.0,PEAI,0.4,,,2PACz,0.248,MeO-4PADBC,0.083,,,,,,,1000,10,5000,38,9,200,105,20,PEAI,1.9,,,,,,,5000.0,32.0,11.0,100.0,100.0,7.0,21.0982,73.8558,1.1067,25.8127,9170,CH1,v2,
36686,20250318,84,Cs0.05MA0.1FA0.85PbI3.0,1.73,MACl,14.6,PEAI,0.517,,,Me-4PACz,0.198,DMACPA,0.132,,,,,,,1000,10,5000,40,10,160,110,25,PEACl,1.0,,,,,,,4100.0,29.0,12.0,100.0,100.0,4.0,22.0091,79.599,1.13143,24.438,9172,CH2,v2,
36698,20250318,84,Cs0.05MA0.1FA0.85PbI3.0,1.73,MACl,14.6,PEAI,0.517,,,Me-4PACz,0.198,DMACPA,0.132,,,,,,,1000,10,5000,40,10,160,110,25,PEAI,1.0,,,,,,,4100.0,30.0,12.0,100.0,100.0,5.0,23.6366,81.3433,1.14279,25.4272,9175,CH2,v2,
36705,20250318,84,Cs0.05MA0.1FA0.85PbI3.0,1.73,MACl,14.6,PEAI,0.517,,,Me-4PACz,0.198,DMACPA,0.132,,,,,,,1000,10,5000,40,10,160,110,25,PEAI,1.0,,,,,,,4000.0,30.0,10.0,100.0,100.0,5.0,22.8423,82.4812,1.13266,24.4503,9177,CH1,v2,
36710,20250318,84,Cs0.05MA0.1FA0.85PbI3.0,1.73,MACl,14.6,PEAI,0.517,,,Me-4PACz,0.198,DMACPA,0.132,,,,,,,1000,10,5000,40,10,160,110,25,PEAI,1.0,,,,,,,4500.0,31.0,15.0,100.0,100.0,3.0,22.2337,81.6113,1.13335,24.0379,9178,CH2,v2,
36714,20250318,84,Cs0.05MA0.1FA0.85PbI3.0,1.73,MACl,14.6,PEAI,0.517,,,Me-4PACz,0.198,DMACPA,0.132,,,,,,,1000,10,5000,40,10,160,110,25,PEAI,1.4,,,,,,,5000.0,30.0,10.0,100.0,100.0,4.0,23.0063,79.4328,1.13862,25.4371,9179,CH2,v2,
36718,20250318,84,Cs0.05MA0.1FA0.85PbI3.0,1.73,MACl,14.6,PEAI,0.517,,,Me-4PACz,0.198,DMACPA,0.132,,,,,,,1000,10,5000,40,10,160,110,25,PEAI,1.4,,,,,,,4900.0,32.0,14.0,120.0,100.0,5.0,22.8669,80.2424,1.13604,25.0846,9180,CH2,v2,
36730,20250318,84,Cs0.05MA0.1FA0.85PbI3.0,1.73,MACl,14.6,PEAI,0.517,,,Me-4PACz,0.198,DMACPA,0.132,,,,,,,1000,10,5000,40,10,160,110,25,PEAI,1.4,,,,,,,4900.0,31.0,12.0,120.0,100.0,4.0,22.2177,79.632,1.12837,24.7263,9183,CH2,v2,
36736,20250318,84,Cs0.05MA0.1FA0.85PbI3.0,1.73,MACl,14.6,PEAI,0.517,,,Me-4PACz,0.198,DMACPA,0.132,,,,,,,1000,10,5000,40,10,160,110,25,PEAI,1.4,,,,,,,5000.0,30.0,14.0,120.0,100.0,5.0,22.6093,81.2825,1.12086,24.8163,9184,CH4,v2,
36738,20250318,84,Cs0.05MA0.1FA0.85PbI3.0,1.73,MACl,14.6,PEAI,0.517,,,Me-4PACz,0.198,DMACPA,0.132,,,,,,,1000,10,5000,40,10,160,110,25,PEAI,1.4,,,,,,,4900.0,30.0,12.0,100.0,100.0,4.0,23.0515,82.2363,1.12421,24.9338,9185,CH2,v2,
36742,20250318,84,Cs0.05MA0.1FA0.85PbI3.0,1.73,MACl,14.6,PEAI,0.517,,,Me-4PACz,0.198,DMACPA,0.132,,,,,,,1000,10,5000,40,10,160,110,25,PEAI,1.9,,,,,,,5000.0,30.0,10.0,100.0,100.0,5.0,23.0642,81.3923,1.12115,25.2751,9186,CH2,v2,
36758,20250318,84,Cs0.05MA0.1FA0.85PbI3.0,1.73,MACl,14.6,PEAI,0.517,,,Me-4PACz,0.198,DMACPA,0.132,,,,,,,1000,10,5000,40,10,160,110,25,PEAI,1.9,,,,,,,4800.0,31.0,12.0,120.0,105.0,5.0,22.8146,80.5458,1.12217,25.2413,9190,CH2,v2,
36762,20250318,84,Cs0.05MA0.1FA0.85PbI3.0,1.73,MACl,14.6,PEAI,0.517,,,py3,0.165,DMACPA,0.165,,,,,,,1000,10,4800,35,10,160,110,25,PEACl,1.0,,,,,,,4500.0,31.0,15.0,100.0,100.0,3.0,22.3071,78.0271,1.11583,25.6212,9191,CH2,v2,
36769,20250318,84,Cs0.05MA0.1FA0.85PbI3.0,1.73,MACl,14.6,PEAI,0.517,,,py3,0.165,DMACPA,0.165,,,,,,,1000,10,4800,35,10,160,110,25,PEACl,1.0,,,,,,,4100.0,30.0,12.0,100.0,100.0,4.0,23.2349,79.4859,1.11138,26.3019,9193,CH1,v2,
36775,20250318,84,Cs0.05MA0.1FA0.85PbI3.0,1.73,MACl,14.6,PEAI,0.517,,,py3,0.165,DMACPA,0.165,,,,,,,1000,10,4800,35,10,160,110,25,PEAI,1.4,,,,,,,4500.0,32.0,9.0,120.0,120.0,4.0,20.5117,77.0005,1.1056,24.0941,9194,CH3,v2,
36793,20250318,84,Cs0.05MA0.1FA0.85PbI3.0,1.73,MACl,14.6,PEAI,0.517,,,py3,0.165,DMACPA,0.165,,,,,,,1000,10,4800,35,10,160,110,25,PEAI,1.9,,,,,,,5400.0,36.0,10.0,120.0,100.0,4.0,20.3866,78.5647,1.11656,23.2399,9199,CH1,v2,
36797,20250318,84,Cs0.05MA0.1FA0.85PbI3.0,1.73,MACl,14.6,PEAI,0.517,,,py3,0.165,DMACPA,0.165,,,,,,,1000,10,4800,35,10,160,110,25,PEAI,1.9,,,,,,,5400.0,34.0,15.0,120.0,105.0,5.0,19.7384,74.015,1.1174,23.8663,9200,CH1,v2,
36801,20250318,84,Cs0.05FA0.855MA0.095PbI3.0,1.63,MACl,14.6,PEAI,0.517,,,Me-4PACz,0.198,DMACPA,0.132,,,,,,,1000,10,5000,40,10,200,110,25,PEAI,1.4,,,,,,,4900.0,32.0,14.0,120.0,100.0,5.0,20.7544,79.8928,1.10462,23.5174,9201,CH1,v2,
36805,20250318,84,Cs0.05FA0.855MA0.095PbI3.0,1.63,MACl,14.6,PEAI,0.517,,,Me-4PACz,0.198,DMACPA,0.132,,,,,,,1000,10,5000,40,10,200,110,25,PEAI,1.4,,,,,,,5000.0,30.0,14.0,120.0,100.0,5.0,20.6866,80.8914,1.10171,23.2125,9202,CH1,v2,
36814,20250318,84,Cs0.05FA0.855MA0.095PbI3.0,1.63,MACl,14.6,PEAI,0.517,,,Me-4PACz,0.198,DMACPA,0.132,,,,,,,1000,10,5000,40,10,200,110,25,PEAI,1.4,,,,,,,5000.0,31.0,7.0,120.0,100.0,3.0,21.5505,79.3512,1.1147,24.3637,9204,CH2,v2,
36817,20250318,84,Cs0.05FA0.855MA0.095PbI3.0,1.63,MACl,14.6,PEAI,0.517,,,Me-4PACz,0.198,DMACPA,0.132,,,,,,,1000,10,5000,40,10,200,110,25,PEAI,1.4,,,,,,,4500.0,30.0,12.0,120.0,105.0,5.0,21.3248,79.3772,1.10117,24.397,9205,CH1,v2,
36821,20250318,84,Cs0.05FA0.855MA0.095PbI3.0,1.63,MACl,14.6,PEAI,0.517,,,Me-4PACz,0.198,DMACPA,0.132,,,,,,,1000,10,5000,40,10,200,110,25,PEAI,1.4,,,,,,,5100.0,30.0,14.0,120.0,100.0,5.0,21.0593,75.5175,1.10443,25.2497,9206,CH1,v2,
36828,20250318,84,Cs0.05FA0.855MA0.095PbI3.0,1.63,MACl,14.6,PEAI,0.517,,,Me-4PACz,0.198,DMACPA,0.132,,,,,,,1000,10,5000,40,10,200,110,25,PEAI,1.9,,,,,,,3800.0,25.0,10.0,100.0,100.0,5.0,21.6337,77.4785,1.10449,25.2806,9207,CH4,v2,
36834,20250318,84,Cs0.05FA0.855MA0.095PbI3.0,1.63,MACl,14.6,PEAI,0.517,,,Me-4PACz,0.198,DMACPA,0.132,,,,,,,1000,10,5000,40,10,200,110,25,PEAI,1.9,,,,,,,4600.0,31.0,10.0,110.0,100.0,4.0,22.4446,81.6467,1.11319,24.6948,9209,CH2,v2,
36855,20250318,84,Cs0.07FA0.83MA0.1PbI3.0,1.63,MACl,10.0,PEAI,0.5,,,Me-4PACz,0.198,2PACz,0.132,,,,,,,1000,10,5000,30,10,200,105,20,PEACl,1.0,,,,,,,4500.0,28.0,14.0,120.0,100.0,5.0,19.0874,70.0723,1.1046,24.6601,9214,CH3,v2,
36857,20250318,84,Cs0.07FA0.83MA0.1PbI3.0,1.63,MACl,10.0,PEAI,0.5,,,Me-4PACz,0.198,2PACz,0.132,,,,,,,1000,10,5000,30,10,200,105,20,PEAI,1.4,,,,,,,5000.0,30.0,14.0,120.0,100.0,5.0,22.3396,82.5674,1.11069,24.3598,9215,CH1,v2,
36864,20250318,84,Cs0.07FA0.83MA0.1PbI3.0,1.63,MACl,10.0,PEAI,0.5,,,Me-4PACz,0.198,2PACz,0.132,,,,,,,1000,10,5000,30,10,200,105,20,PEAI,1.4,,,,,,,5000.0,30.0,12.0,100.0,100.0,4.0,22.1108,78.8136,1.10681,25.3471,9216,CH4,v2,
36867,20250318,84,Cs0.07FA0.83MA0.1PbI3.0,1.63,MACl,10.0,PEAI,0.5,,,Me-4PACz,0.198,2PACz,0.132,,,,,,,1000,10,5000,30,10,200,105,20,PEAI,1.4,,,,,,,5000.0,30.0,11.0,100.0,100.0,3.0,22.3081,78.0946,1.11156,25.6986,9217,CH3,v2,
36869,20250318,84,Cs0.07FA0.83MA0.1PbI3.0,1.63,MACl,10.0,PEAI,0.5,,,Me-4PACz,0.198,2PACz,0.132,,,,,,,1000,10,5000,30,10,200,105,20,PEAI,1.9,,,,,,,5000.0,33.0,12.0,100.0,100.0,5.0,21.3046,76.8315,1.11703,24.8238,9218,CH1,v2,
36883,20250319,85,Cs0.05MA0.1FA0.85PbI3.0,1.73,MACl,14.6,PEAI,0.517,,,Me-4PACz,0.165,DMACPA,0.11,MeO-4PADBC,0.055,,,,,1000,10,5000,40,10,160,110,25,PEAI,1.9,,,,,,,5000.0,30.0,11.0,100.0,100.0,6.0,22.8271,80.2077,1.14601,24.834,9221,CH3,v3,
36887,20250319,85,Cs0.05MA0.1FA0.85PbI3.0,1.73,MACl,14.6,PEAI,0.517,,,Me-4PACz,0.165,DMACPA,0.11,MeO-4PADBC,0.055,,,,,1000,10,5000,40,10,160,110,25,PEAI,1.9,,,,,,,5000.0,31.0,10.0,100.0,100.0,7.0,21.4584,73.3549,1.12749,25.9451,9222,CH3,v3,
36892,20250319,85,Cs0.05MA0.1FA0.85PbI3.0,1.73,MACl,14.6,PEAI,0.517,,,Me-4PACz,0.165,DMACPA,0.11,MeO-4PADBC,0.055,,,,,1000,10,5000,40,10,160,110,25,PEAI,1.9,,,,,,,5000.0,32.0,12.0,100.0,100.0,6.0,21.9667,79.5178,1.12591,24.5356,9223,CH4,v3,
36895,20250319,85,Cs0.05MA0.1FA0.85PbI3.0,1.73,MACl,14.6,PEAI,0.517,,,Me-4PACz,0.165,DMACPA,0.11,MeO-4PADBC,0.055,,,,,1000,10,5000,40,10,160,110,25,PEAI,1.9,,,,,,,5000.0,33.0,11.0,100.0,100.0,6.0,22.0767,78.727,1.12707,24.8806,9224,CH3,v3,
36897,20250319,85,Cs0.05MA0.1FA0.85PbI3.0,1.73,MACl,14.6,PEAI,0.517,,,Me-4PACz,0.165,DMACPA,0.055,MeO-4PADBC,0.11,,,,,1000,10,5000,40,10,160,110,25,PEAI,1.9,,,,,,,5000.0,30.0,11.0,100.0,100.0,6.0,22.6522,82.1232,1.12641,24.4877,9225,CH1,v3,
36904,20250319,85,Cs0.05MA0.1FA0.85PbI3.0,1.73,MACl,14.6,PEAI,0.517,,,Me-4PACz,0.165,DMACPA,0.055,MeO-4PADBC,0.11,,,,,1000,10,5000,40,10,160,110,25,PEAI,1.9,,,,,,,5000.0,31.0,10.0,100.0,100.0,7.0,21.7256,78.1855,1.11753,24.865,9226,CH4,v3,
36905,20250319,85,Cs0.05MA0.1FA0.85PbI3.0,1.73,MACl,14.6,PEAI,0.517,,,Me-4PACz,0.165,DMACPA,0.055,MeO-4PADBC,0.11,,,,,1000,10,5000,40,10,160,110,25,PEAI,1.9,,,,,,,5000.0,32.0,12.0,100.0,100.0,6.0,23.654,81.5921,1.13288,25.5902,9227,CH1,v3,
36910,20250319,85,Cs0.05MA0.1FA0.85PbI3.0,1.73,MACl,14.6,PEAI,0.517,,,Me-4PACz,0.165,DMACPA,0.055,MeO-4PADBC,0.11,,,,,1000,10,5000,40,10,160,110,25,PEAI,1.9,,,,,,,5000.0,33.0,11.0,100.0,100.0,6.0,23.102,79.958,1.12381,25.7096,9228,CH2,v3,
36914,20250319,85,Cs0.05MA0.1FA0.85PbI3.0,1.73,MACl,14.6,PEAI,0.517,,,Me-4PACz,0.198,DMACPA,0.066,MeO-4PADBC,0.066,,,,,1000,10,5000,40,10,160,110,25,PEAI,1.9,,,,,,,5000.0,30.0,11.0,100.0,100.0,6.0,23.7989,82.1021,1.14274,25.3661,9229,CH2,v3,
36917,20250319,85,Cs0.05MA0.1FA0.85PbI3.0,1.73,MACl,14.6,PEAI,0.517,,,Me-4PACz,0.198,DMACPA,0.066,MeO-4PADBC,0.066,,,,,1000,10,5000,40,10,160,110,25,PEAI,1.9,,,,,,,5000.0,31.0,10.0,100.0,100.0,7.0,22.9648,81.0866,1.13605,24.9295,9230,CH1,v3,
36923,20250319,85,Cs0.05MA0.1FA0.85PbI3.0,1.73,MACl,14.6,PEAI,0.517,,,Me-4PACz,0.198,DMACPA,0.066,MeO-4PADBC,0.066,,,,,1000,10,5000,40,10,160,110,25,PEAI,1.9,,,,,,,5000.0,32.0,12.0,100.0,100.0,6.0,22.9724,81.1918,1.13764,24.8707,9231,CH3,v3,
36926,20250319,85,Cs0.05MA0.1FA0.85PbI3.0,1.73,MACl,14.6,PEAI,0.517,,,Me-4PACz,0.198,DMACPA,0.066,MeO-4PADBC,0.066,,,,,1000,10,5000,40,10,160,110,25,PEAI,1.9,,,,,,,5000.0,33.0,11.0,100.0,100.0,6.0,22.8675,82.2348,1.13352,24.5321,9232,CH2,v3,
36930,20250319,85,Cs0.05MA0.1FA0.85PbI3.0,1.73,MACl,14.6,PEAI,0.517,,,Me-4PACz,0.165,DMACPA,0.11,2PACz,0.055,,,,,1000,10,5000,40,10,160,110,25,PEAI,1.9,,,,,,,5000.0,30.0,11.0,100.0,100.0,6.0,23.279,81.8484,1.13835,24.985,9233,CH2,v3,
36933,20250319,85,Cs0.05MA0.1FA0.85PbI3.0,1.73,MACl,14.6,PEAI,0.517,,,Me-4PACz,0.165,DMACPA,0.11,2PACz,0.055,,,,,1000,10,5000,40,10,160,110,25,PEAI,1.9,,,,,,,5000.0,31.0,10.0,100.0,100.0,7.0,23.085,80.3295,1.14104,25.1858,9234,CH1,v3,
36937,20250319,85,Cs0.05MA0.1FA0.85PbI3.0,1.73,MACl,14.6,PEAI,0.517,,,Me-4PACz,0.165,DMACPA,0.11,2PACz,0.055,,,,,1000,10,5000,40,10,160,110,25,PEAI,1.9,,,,,,,5000.0,32.0,12.0,100.0,100.0,6.0,23.0145,81.3433,1.13658,24.8931,9235,CH1,v3,
36942,20250319,85,Cs0.05MA0.1FA0.85PbI3.0,1.73,MACl,14.6,PEAI,0.517,,,Me-4PACz,0.165,DMACPA,0.11,2PACz,0.055,,,,,1000,10,5000,40,10,160,110,25,PEAI,1.9,,,,,,,5000.0,33.0,11.0,100.0,100.0,6.0,23.1064,82.8317,1.13788,24.5154,9236,CH2,v3,
36945,20250319,85,Cs0.05MA0.1FA0.85PbI3.0,1.73,MACl,14.6,PEAI,0.517,,,Me-4PACz,0.165,DMACPA,0.055,2PACz,0.11,,,,,1000,10,5000,40,10,160,110,25,PEAI,1.9,,,,,,,5000.0,30.0,11.0,100.0,100.0,6.0,23.6931,81.9729,1.14732,25.1923,9237,CH1,v3,
36949,20250319,85,Cs0.05MA0.1FA0.85PbI3.0,1.73,MACl,14.6,PEAI,0.517,,,Me-4PACz,0.165,DMACPA,0.055,2PACz,0.11,,,,,1000,10,5000,40,10,160,110,25,PEAI,1.9,,,,,,,5000.0,31.0,10.0,100.0,100.0,7.0,24.1612,83.4086,1.14025,25.4043,9238,CH1,v3,
36959,20250319,85,Cs0.05MA0.1FA0.85PbI3.0,1.73,MACl,14.6,PEAI,0.517,,,Me-4PACz,0.165,DMACPA,0.055,2PACz,0.11,,,,,1000,10,5000,40,10,160,110,25,PEAI,1.9,,,,,,,5000.0,33.0,11.0,100.0,100.0,6.0,23.481,80.945,1.13577,25.5408,9240,CH3,v3,
36962,20250319,85,Cs0.05MA0.1FA0.85PbI3.0,1.73,MACl,14.6,PEAI,0.517,,,Me-4PACz,0.198,DMACPA,0.066,2PACz,0.066,,,,,1000,10,5000,40,10,160,110,25,PEAI,1.9,,,,,,,5000.0,30.0,11.0,100.0,100.0,6.0,23.0759,82.1757,1.13291,24.7868,9241,CH2,v3,
36966,20250319,85,Cs0.05MA0.1FA0.85PbI3.0,1.73,MACl,14.6,PEAI,0.517,,,Me-4PACz,0.198,DMACPA,0.066,2PACz,0.066,,,,,1000,10,5000,40,10,160,110,25,PEAI,1.9,,,,,,,5000.0,31.0,10.0,100.0,100.0,7.0,24.0118,82.9898,1.13848,25.4141,9242,CH2,v3,
36971,20250319,85,Cs0.05MA0.1FA0.85PbI3.0,1.73,MACl,14.6,PEAI,0.517,,,Me-4PACz,0.198,DMACPA,0.066,2PACz,0.066,,,,,1000,10,5000,40,10,160,110,25,PEAI,1.9,,,,,,,5000.0,32.0,12.0,100.0,100.0,6.0,23.2979,81.7468,1.13517,25.1065,9243,CH3,v3,
36973,20250319,85,Cs0.05MA0.1FA0.85PbI3.0,1.73,MACl,14.6,PEAI,0.517,,,Me-4PACz,0.198,DMACPA,0.066,2PACz,0.066,,,,,1000,10,5000,40,10,160,110,25,PEAI,1.9,,,,,,,5000.0,33.0,11.0,100.0,100.0,6.0,23.7332,83.1841,1.13867,25.0564,9244,CH1,v3,
36979,20250319,85,Cs0.05MA0.1FA0.85PbI3.0,1.73,MACl,14.6,PEAI,0.517,,,Me-4PACz,0.165,DMACPA,0.11,MeO-2PACz,0.055,,,,,1000,10,5000,40,10,160,110,25,PEAI,1.9,,,,,,,5000.0,30.0,11.0,100.0,100.0,6.0,23.1459,81.0064,1.12949,25.2971,9245,CH3,v3,
36984,20250319,85,Cs0.05MA0.1FA0.85PbI3.0,1.73,MACl,14.6,PEAI,0.517,,,Me-4PACz,0.165,DMACPA,0.11,MeO-2PACz,0.055,,,,,1000,10,5000,40,10,160,110,25,PEAI,1.9,,,,,,,5000.0,31.0,10.0,100.0,100.0,7.0,22.5809,79.9471,1.11816,25.26,9246,CH4,v3,
36986,20250319,85,Cs0.05MA0.1FA0.85PbI3.0,1.73,MACl,14.6,PEAI,0.517,,,Me-4PACz,0.165,DMACPA,0.11,MeO-2PACz,0.055,,,,,1000,10,5000,40,10,160,110,25,PEAI,1.9,,,,,,,5000.0,32.0,12.0,100.0,100.0,6.0,23.8572,82.0589,1.12537,25.8344,9247,CH2,v3,
36991,20250319,85,Cs0.05MA0.1FA0.85PbI3.0,1.73,MACl,14.6,PEAI,0.517,,,Me-4PACz,0.165,DMACPA,0.11,MeO-2PACz,0.055,,,,,1000,10,5000,40,10,160,110,25,PEAI,1.9,,,,,,,5000.0,33.0,11.0,100.0,100.0,6.0,23.6806,81.9566,1.12466,25.6914,9248,CH3,v3,
36993,20250319,85,Cs0.05MA0.1FA0.85PbI3.0,1.73,MACl,14.6,PEAI,0.517,,,Me-4PACz,0.165,DMACPA,0.055,MeO-2PACz,0.11,,,,,1000,10,5000,40,10,160,110,25,PEAI,1.9,,,,,,,5000.0,30.0,11.0,100.0,100.0,6.0,24.1698,83.4855,1.14532,25.2776,9249,CH1,v3,
37001,20250319,85,Cs0.05MA0.1FA0.85PbI3.0,1.73,MACl,14.6,PEAI,0.517,,,Me-4PACz,0.165,DMACPA,0.055,MeO-2PACz,0.11,,,,,1000,10,5000,40,10,160,110,25,PEAI,1.9,,,,,,,5000.0,32.0,12.0,100.0,100.0,6.0,22.7368,82.9354,1.11838,24.5131,9251,CH1,v3,
37005,20250319,85,Cs0.05MA0.1FA0.85PbI3.0,1.73,MACl,14.6,PEAI,0.517,,,Me-4PACz,0.165,DMACPA,0.055,MeO-2PACz,0.11,,,,,1000,10,5000,40,10,160,110,25,PEAI,1.9,,,,,,,5000.0,33.0,11.0,100.0,100.0,6.0,21.8928,81.569,1.10843,24.2139,9252,CH1,v3,
37010,20250319,85,Cs0.05MA0.1FA0.85PbI3.0,1.73,MACl,14.6,PEAI,0.517,,,Me-4PACz,0.198,DMACPA,0.066,MeO-2PACz,0.066,,,,,1000,10,5000,40,10,160,110,25,PEAI,1.9,,,,,,,5000.0,30.0,11.0,100.0,100.0,6.0,23.7509,82.2176,1.12208,25.7448,9253,CH2,v3,
37015,20250319,85,Cs0.05MA0.1FA0.85PbI3.0,1.73,MACl,14.6,PEAI,0.517,,,Me-4PACz,0.198,DMACPA,0.066,MeO-2PACz,0.066,,,,,1000,10,5000,40,10,160,110,25,PEAI,1.9,,,,,,,5000.0,31.0,10.0,100.0,100.0,7.0,21.8944,79.5851,1.11162,24.7483,9254,CH3,v3,
37022,20250319,85,Cs0.05MA0.1FA0.85PbI3.0,1.73,MACl,14.6,PEAI,0.517,,,Me-4PACz,0.198,DMACPA,0.066,MeO-2PACz,0.066,,,,,1000,10,5000,40,10,160,110,25,PEAI,1.9,,,,,,,5000.0,33.0,11.0,100.0,100.0,6.0,22.9518,79.0422,1.1211,25.9007,9256,CH2,v3,
37025,20250319,85,Cs0.05MA0.1FA0.85PbI3.0,1.73,MACl,14.6,PEAI,0.517,,,Me-4PACz,0.165,DMACPA,0.11,py3,0.055,,,,,1000,10,5000,40,10,160,110,25,PEAI,1.9,,,,,,,5000.0,30.0,11.0,100.0,100.0,6.0,22.7912,82.5493,1.12189,24.6096,9257,CH1,v3,
37029,20250319,85,Cs0.05MA0.1FA0.85PbI3.0,1.73,MACl,14.6,PEAI,0.517,,,Me-4PACz,0.165,DMACPA,0.11,py3,0.055,,,,,1000,10,5000,40,10,160,110,25,PEAI,1.9,,,,,,,5000.0,31.0,10.0,100.0,100.0,7.0,22.926,82.4982,1.13411,24.5035,9258,CH1,v3,
37033,20250319,85,Cs0.05MA0.1FA0.85PbI3.0,1.73,MACl,14.6,PEAI,0.517,,,Me-4PACz,0.165,DMACPA,0.11,py3,0.055,,,,,1000,10,5000,40,10,160,110,25,PEAI,1.9,,,,,,,5000.0,32.0,12.0,100.0,100.0,6.0,22.9759,82.9054,1.13124,24.4982,9259,CH1,v3,
37038,20250319,85,Cs0.05MA0.1FA0.85PbI3.0,1.73,MACl,14.6,PEAI,0.517,,,Me-4PACz,0.165,DMACPA,0.11,py3,0.055,,,,,1000,10,5000,40,10,160,110,25,PEAI,1.9,,,,,,,5000.0,33.0,11.0,100.0,100.0,6.0,21.9796,81.0831,1.12877,24.015,9260,CH2,v3,
37042,20250319,85,Cs0.05MA0.1FA0.85PbI3.0,1.73,MACl,14.6,PEAI,0.517,,,Me-4PACz,0.165,DMACPA,0.055,py3,0.11,,,,,1000,10,5000,40,10,160,110,25,PEAI,1.9,,,,,,,5000.0,30.0,11.0,100.0,100.0,6.0,23.476,82.3507,1.12443,25.3528,9261,CH2,v3,
37045,20250319,85,Cs0.05MA0.1FA0.85PbI3.0,1.73,MACl,14.6,PEAI,0.517,,,Me-4PACz,0.165,DMACPA,0.055,py3,0.11,,,,,1000,10,5000,40,10,160,110,25,PEAI,1.9,,,,,,,5000.0,31.0,10.0,100.0,100.0,7.0,23.4842,82.9078,1.12056,25.2781,9262,CH1,v3,
37050,20250319,85,Cs0.05MA0.1FA0.85PbI3.0,1.73,MACl,14.6,PEAI,0.517,,,Me-4PACz,0.165,DMACPA,0.055,py3,0.11,,,,,1000,10,5000,40,10,160,110,25,PEAI,1.9,,,,,,,5000.0,32.0,12.0,100.0,100.0,6.0,22.5973,81.8665,1.11683,24.7151,9263,CH2,v3,
37054,20250319,85,Cs0.05MA0.1FA0.85PbI3.0,1.73,MACl,14.6,PEAI,0.517,,,Me-4PACz,0.165,DMACPA,0.055,py3,0.11,,,,,1000,10,5000,40,10,160,110,25,PEAI,1.9,,,,,,,5000.0,33.0,11.0,100.0,100.0,6.0,22.6733,81.9724,1.12109,24.6722,9264,CH2,v3,
37058,20250319,85,Cs0.05MA0.1FA0.85PbI3.0,1.73,MACl,14.6,PEAI,0.517,,,Me-4PACz,0.198,DMACPA,0.066,py3,0.066,,,,,1000,10,5000,40,10,160,110,25,PEAI,1.9,,,,,,,5000.0,30.0,11.0,100.0,100.0,6.0,23.7302,82.1532,1.121,25.7674,9265,CH2,v3,
37063,20250319,85,Cs0.05MA0.1FA0.85PbI3.0,1.73,MACl,14.6,PEAI,0.517,,,Me-4PACz,0.198,DMACPA,0.066,py3,0.066,,,,,1000,10,5000,40,10,160,110,25,PEAI,1.9,,,,,,,5000.0,31.0,10.0,100.0,100.0,7.0,23.3767,82.1626,1.12528,25.2841,9266,CH3,v3,
37067,20250319,85,Cs0.05MA0.1FA0.85PbI3.0,1.73,MACl,14.6,PEAI,0.517,,,Me-4PACz,0.198,DMACPA,0.066,py3,0.066,,,,,1000,10,5000,40,10,160,110,25,PEAI,1.9,,,,,,,5000.0,32.0,12.0,100.0,100.0,6.0,22.4515,81.6009,1.11759,24.6189,9267,CH3,v3,
37070,20250319,85,Cs0.05MA0.1FA0.85PbI3.0,1.73,MACl,14.6,PEAI,0.517,,,Me-4PACz,0.198,DMACPA,0.066,py3,0.066,,,,,1000,10,5000,40,10,160,110,25,PEAI,1.9,,,,,,,5000.0,33.0,11.0,100.0,100.0,6.0,22.569,82.4234,1.11569,24.5424,9268,CH2,v3,
37074,20250319,85,Cs0.05MA0.1FA0.85PbI3.0,1.73,MACl,14.6,PEAI,0.517,,,Me-4PACz,0.165,DMACPA,0.11,Me-2PACz,0.055,,,,,1000,10,5000,40,10,160,110,25,PEAI,1.9,,,,,,,5000.0,30.0,11.0,100.0,100.0,6.0,23.8853,82.0305,1.12505,25.8812,9269,CH2,v3,
37078,20250319,85,Cs0.05MA0.1FA0.85PbI3.0,1.73,MACl,14.6,PEAI,0.517,,,Me-4PACz,0.165,DMACPA,0.11,Me-2PACz,0.055,,,,,1000,10,5000,40,10,160,110,25,PEAI,1.9,,,,,,,5000.0,31.0,10.0,100.0,100.0,7.0,24.2656,82.7844,1.12827,25.9795,9270,CH2,v3,
37083,20250319,85,Cs0.05MA0.1FA0.85PbI3.0,1.73,MACl,14.6,PEAI,0.517,,,Me-4PACz,0.165,DMACPA,0.11,Me-2PACz,0.055,,,,,1000,10,5000,40,10,160,110,25,PEAI,1.9,,,,,,,5000.0,32.0,12.0,100.0,100.0,6.0,22.5243,81.4345,1.12487,24.589,9271,CH3,v3,
37086,20250319,85,Cs0.05MA0.1FA0.85PbI3.0,1.73,MACl,14.6,PEAI,0.517,,,Me-4PACz,0.165,DMACPA,0.11,Me-2PACz,0.055,,,,,1000,10,5000,40,10,160,110,25,PEAI,1.9,,,,,,,5000.0,33.0,11.0,100.0,100.0,6.0,23.4372,82.4751,1.12633,25.2299,9272,CH2,v3,
37090,20250319,85,Cs0.05MA0.1FA0.85PbI3.0,1.73,MACl,14.6,PEAI,0.517,,,Me-4PACz,0.165,DMACPA,0.055,Me-2PACz,0.11,,,,,1000,10,5000,40,10,160,110,25,PEAI,1.9,,,,,,,5000.0,30.0,11.0,100.0,100.0,6.0,23.3941,81.3024,1.13108,25.4396,9273,CH2,v3,
37094,20250319,85,Cs0.05MA0.1FA0.85PbI3.0,1.73,MACl,14.6,PEAI,0.517,,,Me-4PACz,0.165,DMACPA,0.055,Me-2PACz,0.11,,,,,1000,10,5000,40,10,160,110,25,PEAI,1.9,,,,,,,5000.0,31.0,10.0,100.0,100.0,7.0,23.9349,82.3696,1.12824,25.7551,9274,CH2,v3,
37097,20250319,85,Cs0.05MA0.1FA0.85PbI3.0,1.73,MACl,14.6,PEAI,0.517,,,Me-4PACz,0.165,DMACPA,0.055,Me-2PACz,0.11,,,,,1000,10,5000,40,10,160,110,25,PEAI,1.9,,,,,,,5000.0,32.0,12.0,100.0,100.0,6.0,22.7612,82.9465,1.12557,24.3796,9275,CH1,v3,
37102,20250319,85,Cs0.05MA0.1FA0.85PbI3.0,1.73,MACl,14.6,PEAI,0.517,,,Me-4PACz,0.165,DMACPA,0.055,Me-2PACz,0.11,,,,,1000,10,5000,40,10,160,110,25,PEAI,1.9,,,,,,,5000.0,33.0,11.0,100.0,100.0,6.0,23.67,83.2369,1.12725,25.2269,9276,CH2,v3,
37106,20250319,85,Cs0.05MA0.1FA0.85PbI3.0,1.73,MACl,14.6,PEAI,0.517,,,Me-4PACz,0.198,DMACPA,0.066,Me-2PACz,0.066,,,,,1000,10,5000,40,10,160,110,25,PEAI,1.9,,,,,,,5000.0,30.0,11.0,100.0,100.0,6.0,23.6972,83.2977,1.12789,25.2231,9277,CH2,v3,
37110,20250319,85,Cs0.05MA0.1FA0.85PbI3.0,1.73,MACl,14.6,PEAI,0.517,,,Me-4PACz,0.198,DMACPA,0.066,Me-2PACz,0.066,,,,,1000,10,5000,40,10,160,110,25,PEAI,1.9,,,,,,,5000.0,31.0,10.0,100.0,100.0,7.0,23.5464,82.3503,1.12882,25.33,9278,CH2,v3,
37114,20250319,85,Cs0.05MA0.1FA0.85PbI3.0,1.73,MACl,14.6,PEAI,0.517,,,Me-4PACz,0.198,DMACPA,0.066,Me-2PACz,0.066,,,,,1000,10,5000,40,10,160,110,25,PEAI,1.9,,,,,,,5000.0,32.0,12.0,100.0,100.0,6.0,23.2313,83.3096,1.13207,24.6322,9279,CH2,v3,
37118,20250319,85,Cs0.05MA0.1FA0.85PbI3.0,1.73,MACl,14.6,PEAI,0.517,,,Me-4PACz,0.198,DMACPA,0.066,Me-2PACz,0.066,,,,,1000,10,5000,40,10,160,110,25,PEAI,1.9,,,,,,,5000.0,33.0,11.0,100.0,100.0,6.0,23.8004,83.3629,1.13242,25.2119,9280,CH2,v3,
37122,20250320,86,Cs0.05MA0.1FA0.85PbI3.0,1.73,MACl,14.6,PEAI,0.517,,,Me-4PACz,0.198,DMACPA,0.132,,,,,,,1000,10,5000,40,10,160,110,25,PEAI,0.25,PEABr,0.75,,,,,5000.0,30.0,11.0,100.0,100.0,7.0,20.9161,75.9867,1.12572,24.4519,9281,CH2,v3,
37126,20250320,86,Cs0.05MA0.1FA0.85PbI3.0,1.73,MACl,14.6,PEAI,0.517,,,Me-4PACz,0.198,DMACPA,0.132,,,,,,,1000,10,5000,40,10,160,110,25,PEAI,0.25,PEABr,0.75,,,,,4900.0,31.0,14.0,120.0,100.0,5.0,20.9146,75.0201,1.12542,24.7718,9282,CH2,v3,
37130,20250320,86,Cs0.05MA0.1FA0.85PbI3.0,1.73,MACl,14.6,PEAI,0.517,,,Me-4PACz,0.198,DMACPA,0.132,,,,,,,1000,10,5000,40,10,160,110,25,PEAI,0.25,PEABr,0.75,,,,,5000.0,33.0,11.0,100.0,100.0,7.0,20.6153,73.9872,1.1229,24.8137,9283,CH2,v3,
37134,20250320,86,Cs0.05MA0.1FA0.85PbI3.0,1.73,MACl,14.6,PEAI,0.517,,,Me-4PACz,0.198,DMACPA,0.132,,,,,,,1000,10,5000,40,10,160,110,25,PEAI,0.25,PEABr,0.75,,,,,4000.0,30.0,10.0,100.0,90.0,5.0,21.6527,76.6921,1.14116,24.7408,9284,CH2,v3,
37138,20250320,86,Cs0.05MA0.1FA0.85PbI3.0,1.73,MACl,14.6,PEAI,0.517,,,Me-4PACz,0.198,DMACPA,0.132,,,,,,,1000,10,5000,40,10,160,110,25,PEAI,0.5,PEABr,0.5,,,,,5000.0,30.0,11.0,100.0,100.0,7.0,21.3611,75.7025,1.13325,24.8993,9285,CH2,v3,
37142,20250320,86,Cs0.05MA0.1FA0.85PbI3.0,1.73,MACl,14.6,PEAI,0.517,,,Me-4PACz,0.198,DMACPA,0.132,,,,,,,1000,10,5000,40,10,160,110,25,PEAI,0.5,PEABr,0.5,,,,,4900.0,31.0,14.0,120.0,100.0,5.0,22.0543,78.4281,1.14347,24.5922,9286,CH2,v3,
37148,20250320,86,Cs0.05MA0.1FA0.85PbI3.0,1.73,MACl,14.6,PEAI,0.517,,,Me-4PACz,0.198,DMACPA,0.132,,,,,,,1000,10,5000,40,10,160,110,25,PEAI,0.5,PEABr,0.5,,,,,5000.0,33.0,11.0,100.0,100.0,7.0,20.7707,76.5497,1.12311,24.1593,9287,CH4,v3,
37149,20250320,86,Cs0.05MA0.1FA0.85PbI3.0,1.73,MACl,14.6,PEAI,0.517,,,Me-4PACz,0.198,DMACPA,0.132,,,,,,,1000,10,5000,40,10,160,110,25,PEAI,0.5,PEABr,0.5,,,,,4000.0,30.0,10.0,100.0,90.0,5.0,23.3837,82.1892,1.14259,24.9005,9288,CH1,v3,
37154,20250320,86,Cs0.05MA0.1FA0.85PbI3.0,1.73,MACl,14.6,PEAI,0.517,,,Me-4PACz,0.198,DMACPA,0.132,,,,,,,1000,10,5000,40,10,160,110,25,PEAI,0.75,PEABr,0.25,,,,,5000.0,30.0,11.0,100.0,100.0,7.0,21.9015,79.0105,1.13657,24.3889,9289,CH2,v3,
37157,20250320,86,Cs0.05MA0.1FA0.85PbI3.0,1.73,MACl,14.6,PEAI,0.517,,,Me-4PACz,0.198,DMACPA,0.132,,,,,,,1000,10,5000,40,10,160,110,25,PEAI,0.75,PEABr,0.25,,,,,4900.0,31.0,14.0,120.0,100.0,5.0,17.9468,62.3236,1.13507,25.3695,9290,CH1,v3,
37162,20250320,86,Cs0.05MA0.1FA0.85PbI3.0,1.73,MACl,14.6,PEAI,0.517,,,Me-4PACz,0.198,DMACPA,0.132,,,,,,,1000,10,5000,40,10,160,110,25,PEAI,0.75,PEABr,0.25,,,,,5000.0,33.0,11.0,100.0,100.0,7.0,21.7975,74.6095,1.13752,25.6835,9291,CH2,v3,
37167,20250320,86,Cs0.05MA0.1FA0.85PbI3.0,1.73,MACl,14.6,PEAI,0.517,,,Me-4PACz,0.198,DMACPA,0.132,,,,,,,1000,10,5000,40,10,160,110,25,PEAI,0.75,PEABr,0.25,,,,,4000.0,30.0,10.0,100.0,90.0,5.0,22.3932,77.4317,1.1414,25.3373,9292,CH3,v3,
37170,20250320,86,Cs0.05MA0.1FA0.85PbI3.0,1.73,MACl,14.6,PEAI,0.517,,,Me-4PACz,0.198,DMACPA,0.132,,,,,,,1000,10,5000,40,10,160,110,25,PEAI,0.25,PEACl,0.75,,,,,5000.0,30.0,11.0,100.0,100.0,7.0,21.7262,78.272,1.13718,24.4089,9293,CH2,v3,
37175,20250320,86,Cs0.05MA0.1FA0.85PbI3.0,1.73,MACl,14.6,PEAI,0.517,,,Me-4PACz,0.198,DMACPA,0.132,,,,,,,1000,10,5000,40,10,160,110,25,PEAI,0.25,PEACl,0.75,,,,,4900.0,31.0,14.0,120.0,100.0,5.0,21.985,79.3537,1.13557,24.3976,9294,CH3,v3,
37177,20250320,86,Cs0.05MA0.1FA0.85PbI3.0,1.73,MACl,14.6,PEAI,0.517,,,Me-4PACz,0.198,DMACPA,0.132,,,,,,,1000,10,5000,40,10,160,110,25,PEAI,0.25,PEACl,0.75,,,,,5000.0,33.0,11.0,100.0,100.0,7.0,22.3863,79.858,1.13575,24.682,9295,CH1,v3,
37183,20250320,86,Cs0.05MA0.1FA0.85PbI3.0,1.73,MACl,14.6,PEAI,0.517,,,Me-4PACz,0.198,DMACPA,0.132,,,,,,,1000,10,5000,40,10,160,110,25,PEAI,0.25,PEACl,0.75,,,,,4000.0,30.0,10.0,100.0,90.0,5.0,21.5457,73.313,1.13567,25.8779,9296,CH3,v3,
37186,20250320,86,Cs0.05MA0.1FA0.85PbI3.0,1.73,MACl,14.6,PEAI,0.517,,,Me-4PACz,0.198,DMACPA,0.132,,,,,,,1000,10,5000,40,10,160,110,25,PEAI,0.5,PEACl,0.5,,,,,5000.0,30.0,11.0,100.0,100.0,7.0,22.3128,78.7511,1.13141,25.0425,9297,CH2,v3,
37189,20250320,86,Cs0.05MA0.1FA0.85PbI3.0,1.73,MACl,14.6,PEAI,0.517,,,Me-4PACz,0.198,DMACPA,0.132,,,,,,,1000,10,5000,40,10,160,110,25,PEAI,0.5,PEACl,0.5,,,,,4900.0,31.0,14.0,120.0,100.0,5.0,22.7103,79.3009,1.13239,25.2899,9298,CH1,v3,
37195,20250320,86,Cs0.05MA0.1FA0.85PbI3.0,1.73,MACl,14.6,PEAI,0.517,,,Me-4PACz,0.198,DMACPA,0.132,,,,,,,1000,10,5000,40,10,160,110,25,PEAI,0.5,PEACl,0.5,,,,,5000.0,33.0,11.0,100.0,100.0,7.0,21.1773,76.8449,1.12294,24.5414,9299,CH3,v3,
37199,20250320,86,Cs0.05MA0.1FA0.85PbI3.0,1.73,MACl,14.6,PEAI,0.517,,,Me-4PACz,0.198,DMACPA,0.132,,,,,,,1000,10,5000,40,10,160,110,25,PEAI,0.5,PEACl,0.5,,,,,4000.0,30.0,10.0,100.0,90.0,5.0,22.2444,77.7804,1.13378,25.2244,9300,CH3,v3,
37202,20250320,86,Cs0.05MA0.1FA0.85PbI3.0,1.73,MACl,14.6,PEAI,0.517,,,Me-4PACz,0.198,DMACPA,0.132,,,,,,,1000,10,5000,40,10,160,110,25,PEAI,0.75,PEACl,0.25,,,,,5000.0,30.0,11.0,100.0,100.0,7.0,21.8323,77.2469,1.11674,25.3085,9301,CH2,v3,
37207,20250320,86,Cs0.05MA0.1FA0.85PbI3.0,1.73,MACl,14.6,PEAI,0.517,,,Me-4PACz,0.198,DMACPA,0.132,,,,,,,1000,10,5000,40,10,160,110,25,PEAI,0.75,PEACl,0.25,,,,,4900.0,31.0,14.0,120.0,100.0,5.0,21.2942,77.7522,1.11239,24.6203,9302,CH3,v3,
37211,20250320,86,Cs0.05MA0.1FA0.85PbI3.0,1.73,MACl,14.6,PEAI,0.517,,,Me-4PACz,0.198,DMACPA,0.132,,,,,,,1000,10,5000,40,10,160,110,25,PEAI,0.75,PEACl,0.25,,,,,5000.0,33.0,11.0,100.0,100.0,7.0,22.4224,77.8758,1.12482,25.5974,9303,CH3,v3,
37213,20250320,86,Cs0.05MA0.1FA0.85PbI3.0,1.73,MACl,14.6,PEAI,0.517,,,Me-4PACz,0.198,DMACPA,0.132,,,,,,,1000,10,5000,40,10,160,110,25,PEAI,0.75,PEACl,0.25,,,,,4000.0,30.0,10.0,100.0,90.0,5.0,22.8967,80.9329,1.12724,25.0975,9304,CH1,v3,
37219,20250320,86,Cs0.05MA0.1FA0.85PbI3.0,1.73,MACl,14.6,PEAI,0.517,,,Me-4PACz,0.198,DMACPA,0.132,,,,,,,1000,10,5000,40,10,160,110,25,PEAI,0.25,CF3-PEAI,0.75,,,,,5000.0,30.0,11.0,100.0,100.0,7.0,21.0821,76.1514,1.11261,24.8824,9305,CH3,v3,
37221,20250320,86,Cs0.05MA0.1FA0.85PbI3.0,1.73,MACl,14.6,PEAI,0.517,,,Me-4PACz,0.198,DMACPA,0.132,,,,,,,1000,10,5000,40,10,160,110,25,PEAI,0.25,CF3-PEAI,0.75,,,,,4900.0,31.0,14.0,120.0,100.0,5.0,21.7261,77.2314,1.11978,25.1221,9306,CH1,v3,
37226,20250320,86,Cs0.05MA0.1FA0.85PbI3.0,1.73,MACl,14.6,PEAI,0.517,,,Me-4PACz,0.198,DMACPA,0.132,,,,,,,1000,10,5000,40,10,160,110,25,PEAI,0.25,CF3-PEAI,0.75,,,,,5000.0,33.0,11.0,100.0,100.0,7.0,21.6192,76.4611,1.12869,25.051,9307,CH2,v3,
37229,20250320,86,Cs0.05MA0.1FA0.85PbI3.0,1.73,MACl,14.6,PEAI,0.517,,,Me-4PACz,0.198,DMACPA,0.132,,,,,,,1000,10,5000,40,10,160,110,25,PEAI,0.25,CF3-PEAI,0.75,,,,,4000.0,30.0,10.0,100.0,90.0,5.0,20.4642,74.0654,1.12601,24.5379,9308,CH1,v3,
37235,20250320,86,Cs0.05MA0.1FA0.85PbI3.0,1.73,MACl,14.6,PEAI,0.517,,,Me-4PACz,0.198,DMACPA,0.132,,,,,,,1000,10,5000,40,10,160,110,25,PEAI,0.5,CF3-PEAI,0.5,,,,,5000.0,30.0,11.0,100.0,100.0,7.0,21.3201,76.1844,1.12737,24.8231,9309,CH3,v3,
37238,20250320,86,Cs0.05MA0.1FA0.85PbI3.0,1.73,MACl,14.6,PEAI,0.517,,,Me-4PACz,0.198,DMACPA,0.132,,,,,,,1000,10,5000,40,10,160,110,25,PEAI,0.5,CF3-PEAI,0.5,,,,,4900.0,31.0,14.0,120.0,100.0,5.0,20.9634,76.8294,1.1278,24.1937,9310,CH2,v3,
37242,20250320,86,Cs0.05MA0.1FA0.85PbI3.0,1.73,MACl,14.6,PEAI,0.517,,,Me-4PACz,0.198,DMACPA,0.132,,,,,,,1000,10,5000,40,10,160,110,25,PEAI,0.5,CF3-PEAI,0.5,,,,,5000.0,33.0,11.0,100.0,100.0,7.0,22.0005,77.5411,1.12876,25.1363,9311,CH2,v3,
37247,20250320,86,Cs0.05MA0.1FA0.85PbI3.0,1.73,MACl,14.6,PEAI,0.517,,,Me-4PACz,0.198,DMACPA,0.132,,,,,,,1000,10,5000,40,10,160,110,25,PEAI,0.5,CF3-PEAI,0.5,,,,,4000.0,30.0,10.0,100.0,90.0,5.0,23.5706,80.5736,1.13391,25.7988,9312,CH3,v3,
37249,20250320,86,Cs0.05MA0.1FA0.85PbI3.0,1.73,MACl,14.6,PEAI,0.517,,,Me-4PACz,0.198,DMACPA,0.132,,,,,,,1000,10,5000,40,10,160,110,25,PEAI,0.75,CF3-PEAI,0.25,,,,,5000.0,30.0,11.0,100.0,100.0,7.0,22.8649,81.0508,1.12422,25.0935,9313,CH1,v3,
37256,20250320,86,Cs0.05MA0.1FA0.85PbI3.0,1.73,MACl,14.6,PEAI,0.517,,,Me-4PACz,0.198,DMACPA,0.132,,,,,,,1000,10,5000,40,10,160,110,25,PEAI,0.75,CF3-PEAI,0.25,,,,,4900.0,31.0,14.0,120.0,100.0,5.0,21.9519,78.7261,1.12341,24.8209,9314,CH4,v3,
37260,20250320,86,Cs0.05MA0.1FA0.85PbI3.0,1.73,MACl,14.6,PEAI,0.517,,,Me-4PACz,0.198,DMACPA,0.132,,,,,,,1000,10,5000,40,10,160,110,25,PEAI,0.75,CF3-PEAI,0.25,,,,,5000.0,33.0,11.0,100.0,100.0,7.0,21.7307,77.6619,1.11671,25.0567,9315,CH4,v3,
37261,20250320,86,Cs0.05MA0.1FA0.85PbI3.0,1.73,MACl,14.6,PEAI,0.517,,,Me-4PACz,0.198,DMACPA,0.132,,,,,,,1000,10,5000,40,10,160,110,25,PEAI,0.75,CF3-PEAI,0.25,,,,,4000.0,30.0,10.0,100.0,90.0,5.0,22.461,80.7923,1.10996,25.0467,9316,CH1,v3,
37265,20250320,86,Cs0.05MA0.1FA0.85PbI3.0,1.73,MACl,14.6,PEAI,0.517,,,Me-4PACz,0.198,DMACPA,0.132,,,,,,,1000,10,5000,40,10,160,110,25,PEAI,1.0,PDADI,0.5,,,,,5000.0,30.0,11.0,100.0,100.0,7.0,22.9979,81.8414,1.13775,24.6984,9317,CH1,v3,
37279,20250320,86,Cs0.05MA0.1FA0.85PbI3.0,1.73,MACl,14.6,PEAI,0.517,,,Me-4PACz,0.198,DMACPA,0.132,,,,,,,1000,10,5000,40,10,160,110,25,PEAI,1.0,PDADI,0.5,,,,,4000.0,30.0,10.0,100.0,90.0,5.0,23.8351,84.4439,1.13614,24.8438,9320,CH3,v3,
37282,20250320,86,Cs0.05MA0.1FA0.85PbI3.0,1.73,MACl,14.6,PEAI,0.517,,,Me-4PACz,0.198,DMACPA,0.132,,,,,,,1000,10,5000,40,10,160,110,25,PEAI,1.0,PDADI,1.0,,,,,5000.0,30.0,11.0,100.0,100.0,7.0,22.2984,81.7206,1.13678,24.0029,9321,CH2,v3,
37286,20250320,86,Cs0.05MA0.1FA0.85PbI3.0,1.73,MACl,14.6,PEAI,0.517,,,Me-4PACz,0.198,DMACPA,0.132,,,,,,,1000,10,5000,40,10,160,110,25,PEAI,1.0,PDADI,1.0,,,,,4900.0,31.0,14.0,120.0,100.0,5.0,22.2233,81.6889,1.1389,23.887,9322,CH2,v3,
37290,20250320,86,Cs0.05MA0.1FA0.85PbI3.0,1.73,MACl,14.6,PEAI,0.517,,,Me-4PACz,0.198,DMACPA,0.132,,,,,,,1000,10,5000,40,10,160,110,25,PEAI,1.0,PDADI,1.0,,,,,5000.0,33.0,11.0,100.0,100.0,7.0,19.5677,77.5965,1.14393,22.0444,9323,CH2,v3,
37295,20250320,86,Cs0.05MA0.1FA0.85PbI3.0,1.73,MACl,14.6,PEAI,0.517,,,Me-4PACz,0.198,DMACPA,0.132,,,,,,,1000,10,5000,40,10,160,110,25,PEAI,1.0,PDADI,1.0,,,,,4000.0,30.0,10.0,100.0,90.0,5.0,20.0532,80.3338,1.13722,21.9502,9324,CH3,v3,
37300,20250320,86,Cs0.05MA0.1FA0.85PbI3.0,1.73,MACl,14.6,PEAI,0.517,,,Me-4PACz,0.198,DMACPA,0.132,,,,,,,1000,10,5000,40,10,160,110,25,PEAI,0.5,PDADI,1.0,,,,,5000.0,30.0,11.0,100.0,100.0,7.0,19.41,78.9227,1.12671,21.8278,9325,CH4,v3,
37304,20250320,86,Cs0.05MA0.1FA0.85PbI3.0,1.73,MACl,14.6,PEAI,0.517,,,Me-4PACz,0.198,DMACPA,0.132,,,,,,,1000,10,5000,40,10,160,110,25,PEAI,0.5,PDADI,1.0,,,,,4900.0,31.0,14.0,120.0,100.0,5.0,17.0506,73.4088,1.13433,20.4764,9326,CH4,v3,
37305,20250320,86,Cs0.05MA0.1FA0.85PbI3.0,1.73,MACl,14.6,PEAI,0.517,,,Me-4PACz,0.198,DMACPA,0.132,,,,,,,1000,10,5000,40,10,160,110,25,PEAI,0.5,PDADI,1.0,,,,,5000.0,33.0,11.0,100.0,100.0,7.0,15.5518,55.193,1.14264,24.6597,9327,CH1,v3,
37309,20250320,86,Cs0.05MA0.1FA0.85PbI3.0,1.73,MACl,14.6,PEAI,0.517,,,Me-4PACz,0.198,DMACPA,0.132,,,,,,,1000,10,5000,40,10,160,110,25,PEAI,0.5,PDADI,1.0,,,,,4000.0,30.0,10.0,100.0,90.0,5.0,10.8326,56.1242,1.12374,17.1757,9328,CH1,v3,
37316,20250320,86,Cs0.05MA0.1FA0.85PbI3.0,1.73,MACl,14.6,PEAI,0.517,,,Me-4PACz,0.198,DMACPA,0.132,,,,,,,1000,10,5000,40,10,160,110,25,PEAI,1.0,VBETS,0.5,,,,,5000.0,30.0,11.0,100.0,100.0,7.0,17.4304,68.1519,1.07535,23.7837,9329,CH4,v3,
37317,20250320,86,Cs0.05MA0.1FA0.85PbI3.0,1.73,MACl,14.6,PEAI,0.517,,,Me-4PACz,0.198,DMACPA,0.132,,,,,,,1000,10,5000,40,10,160,110,25,PEAI,1.0,VBETS,0.5,,,,,4900.0,31.0,14.0,120.0,100.0,5.0,22.5839,80.3394,1.08634,25.8765,9330,CH1,v3,
37321,20250320,86,Cs0.05MA0.1FA0.85PbI3.0,1.73,MACl,14.6,PEAI,0.517,,,Me-4PACz,0.198,DMACPA,0.132,,,,,,,1000,10,5000,40,10,160,110,25,PEAI,1.0,VBETS,0.5,,,,,5000.0,33.0,11.0,100.0,100.0,7.0,22.1296,81.9183,1.10455,24.4573,9331,CH1,v3,
37329,20250320,86,Cs0.05MA0.1FA0.85PbI3.0,1.73,MACl,14.6,PEAI,0.517,,,Me-4PACz,0.198,DMACPA,0.132,,,,,,,1000,10,5000,40,10,160,110,25,PEAI,1.0,VBETS,1.0,,,,,5000.0,30.0,11.0,100.0,100.0,7.0,18.6673,74.2747,1.07015,23.4852,9333,CH1,v3,
37334,20250320,86,Cs0.05MA0.1FA0.85PbI3.0,1.73,MACl,14.6,PEAI,0.517,,,Me-4PACz,0.198,DMACPA,0.132,,,,,,,1000,10,5000,40,10,160,110,25,PEAI,1.0,VBETS,1.0,,,,,4900.0,31.0,14.0,120.0,100.0,5.0,21.0999,77.5358,1.08873,24.9953,9334,CH2,v3,
37337,20250320,86,Cs0.05MA0.1FA0.85PbI3.0,1.73,MACl,14.6,PEAI,0.517,,,Me-4PACz,0.198,DMACPA,0.132,,,,,,,1000,10,5000,40,10,160,110,25,PEAI,1.0,VBETS,1.0,,,,,5000.0,33.0,11.0,100.0,100.0,7.0,19.504,76.6644,1.08331,23.4842,9335,CH1,v3,
37342,20250320,86,Cs0.05MA0.1FA0.85PbI3.0,1.73,MACl,14.6,PEAI,0.517,,,Me-4PACz,0.198,DMACPA,0.132,,,,,,,1000,10,5000,40,10,160,110,25,PEAI,1.0,VBETS,1.0,,,,,4000.0,30.0,10.0,100.0,90.0,5.0,23.2764,82.9609,1.11422,25.181,9336,CH2,v3,
37345,20250320,86,Cs0.05MA0.1FA0.85PbI3.0,1.73,MACl,14.6,PEAI,0.517,,,Me-4PACz,0.198,DMACPA,0.132,,,,,,,1000,10,5000,40,10,160,110,25,PEAI,0.5,VBETS,1.0,,,,,5000.0,30.0,11.0,100.0,100.0,7.0,18.6666,75.1435,1.06247,23.3806,9337,CH1,v3,
37352,20250320,86,Cs0.05MA0.1FA0.85PbI3.0,1.73,MACl,14.6,PEAI,0.517,,,Me-4PACz,0.198,DMACPA,0.132,,,,,,,1000,10,5000,40,10,160,110,25,PEAI,0.5,VBETS,1.0,,,,,4900.0,31.0,14.0,120.0,100.0,5.0,18.2722,71.239,1.05103,24.4039,9338,CH4,v3,
