Repository: MI-Materials-Intelligence/Recipe-Language-Model

# Learning Layer

## Overview

In the learning layer, the formulas and parameters are encoded and then tokenised into recipes as inputs. Through atomic skills of data extraction, cleaning, and matching, these data are organised into standardised datasets, providing the basis for RLM training and iterative recipe refinement.

Key Atomic Skills:
- **Cleaning**: Preprocessing and outlier cleaning
- **Matching**: Matching data pairs based on variables
- **Extraction**: Data extraction from robotic boxes

File: seven_ai_layers_robotics/learning/data/data50764_from_db.csv (part 18 of 253)
No,date,rank,Formula PVK,Concentration PVK,Formula Additive 1,Concentration Additive 1,Formula Additive 2,Concentration Additive 2,Formula Additive 3,Concentration Additive 3,Formula SAM 1,Concentration SAM 1,Formula SAM 2,Concentration SAM 2,Formula SAM 3,Concentration SAM 3,Spin Coating Speed SAM,Spin Coating Time SAM,Annealed Temperature SAM,Annealed Time SAM,Spin Coating Speed PVK 1,Spin Coating Time PVK 1,Spin Coating Speed PVK 2,Spin Coating Time PVK 2,Antisolvent Dropping Timing,Antisolvent Volume,Annealed Temperature PVK,Annealed Time PVK,Formula Passivator 1,Concentration Passivator 1,Formula Passivator 2,Concentration Passivator 2,Formula Passivator 3,Concentration Passivator 3,Formula Passivator 4,Concentration Passivator 4,Spin Coating Speed Passivator,Spin Coating Time Passivator,Passivator Dropping Timing,Passivator Volume,Annealed Temperature Passivator,Annealed Time Passivator,PCE,FF,Voc,Jsc,Product,Channel,From,upload_time
4515,20241009,13,Cs0.09MA0.21FA0.70PbI2.55Br0.45,1.42,,,,,,,,,,,,,,,,,1000,10,5000,30,10,120,100,30,,,,,,,,,,,,,,,12.715,65.625,1.0671,18.157,1129,CH3,v0,
4516,20241009,13,Cs0.09MA0.21FA0.70PbI2.55Br0.45,1.42,,,,,,,,,,,,,,,,,1000,10,5000,30,10,120,100,30,,,,,,,,,,,,,,,3.3959,33.16,0.59566,17.193,1129,CH4,v0,
4517,20241009,13,Cs0.09MA0.21FA0.70PbI2.55Br0.45,1.42,,,,,,,,,,,,,,,,,1000,10,5000,30,10,120,100,30,,,,,,,,,,,,,,,12.702,68.205,1.0587,17.592,1130,CH1,v0,
4518,20241009,13,Cs0.09MA0.21FA0.70PbI2.55Br0.45,1.42,,,,,,,,,,,,,,,,,1000,10,5000,30,10,120,100,30,,,,,,,,,,,,,,,12.524,66.577,1.0555,17.821,1130,CH2,v0,
4519,20241009,13,Cs0.09MA0.21FA0.70PbI2.55Br0.45,1.42,,,,,,,,,,,,,,,,,1000,10,5000,30,10,120,100,30,,,,,,,,,,,,,,,12.16,65.193,1.0539,17.698,1130,CH3,v0,
4520,20241009,13,Cs0.09MA0.21FA0.70PbI2.55Br0.45,1.42,,,,,,,,,,,,,,,,,1000,10,5000,30,10,120,100,30,,,,,,,,,,,,,,,8.1287,53.172,0.94324,16.208,1130,CH4,v0,
4521,20241009,13,Cs0.09MA0.21FA0.70PbI2.55Br0.45,1.42,,,,,,,,,,,,,,,,,1000,10,5000,30,10,120,100,30,,,,,,,,,,,,,,,2.4004,31.591,0.46676,16.279,1131,CH1,v0,
4522,20241009,13,Cs0.09MA0.21FA0.70PbI2.55Br0.45,1.42,,,,,,,,,,,,,,,,,1000,10,5000,30,10,120,100,30,,,,,,,,,,,,,,,12.359,65.345,1.0438,18.119,1131,CH2,v0,
4523,20241009,13,Cs0.09MA0.21FA0.70PbI2.55Br0.45,1.42,,,,,,,,,,,,,,,,,1000,10,5000,30,10,120,100,30,,,,,,,,,,,,,,,12.955,69.163,1.0632,17.619,1131,CH3,v0,
4524,20241009,13,Cs0.09MA0.21FA0.70PbI2.55Br0.45,1.42,,,,,,,,,,,,,,,,,1000,10,5000,30,10,120,100,30,,,,,,,,,,,,,,,5.379,39.866,0.77385,17.436,1131,CH4,v0,
4525,20241009,13,Cs0.09MA0.21FA0.70PbI2.55Br0.45,1.42,,,,,,,,,,,,,,,,,1000,10,5000,30,10,120,100,30,,,,,,,,,,,,,,,12.179,67.72,1.0342,17.389,1132,CH1,v0,
4526,20241009,13,Cs0.09MA0.21FA0.70PbI2.55Br0.45,1.42,,,,,,,,,,,,,,,,,1000,10,5000,30,10,120,100,30,,,,,,,,,,,,,,,13.091,71.002,1.0571,17.443,1132,CH2,v0,
4527,20241009,13,Cs0.09MA0.21FA0.70PbI2.55Br0.45,1.42,,,,,,,,,,,,,,,,,1000,10,5000,30,10,120,100,30,,,,,,,,,,,,,,,12.779,70.292,1.0572,17.195,1132,CH3,v0,
4528,20241009,13,Cs0.09MA0.21FA0.70PbI2.55Br0.45,1.42,,,,,,,,,,,,,,,,,1000,10,5000,30,10,120,100,30,,,,,,,,,,,,,,,9.328,58.832,0.97022,16.342,1132,CH4,v0,
4529,20241009,13,Cs0.25MA0.25FA0.5PbI2.5Br0.5,1.38,,,,,,,,,,,,,,,,,1000,10,5000,30,10,120,105,30,,,,,,,,,,,,,,,10.999,61.962,1.0973,16.177,1133,CH1,v0,
4530,20241009,13,Cs0.25MA0.25FA0.5PbI2.5Br0.5,1.38,,,,,,,,,,,,,,,,,1000,10,5000,30,10,120,105,30,,,,,,,,,,,,,,,11.714,63.975,1.0936,16.743,1133,CH2,v0,
4531,20241009,13,Cs0.25MA0.25FA0.5PbI2.5Br0.5,1.38,,,,,,,,,,,,,,,,,1000,10,5000,30,10,120,105,30,,,,,,,,,,,,,,,10.793,60.268,1.0791,16.596,1133,CH3,v0,
4532,20241009,13,Cs0.25MA0.25FA0.5PbI2.5Br0.5,1.38,,,,,,,,,,,,,,,,,1000,10,5000,30,10,120,105,30,,,,,,,,,,,,,,,10.271,57.545,1.0739,16.62,1133,CH4,v0,
4533,20241009,13,Cs0.25MA0.25FA0.5PbI2.5Br0.5,1.38,,,,,,,,,,,,,,,,,1000,10,5000,30,10,120,105,30,,,,,,,,,,,,,,,11.681,65.538,1.0501,16.973,1134,CH1,v0,
4534,20241009,13,Cs0.25MA0.25FA0.5PbI2.5Br0.5,1.38,,,,,,,,,,,,,,,,,1000,10,5000,30,10,120,105,30,,,,,,,,,,,,,,,11.595,63.837,1.0554,17.211,1134,CH2,v0,
4535,20241009,13,Cs0.25MA0.25FA0.5PbI2.5Br0.5,1.38,,,,,,,,,,,,,,,,,1000,10,5000,30,10,120,105,30,,,,,,,,,,,,,,,12.153,67.186,1.0595,17.072,1134,CH3,v0,
4536,20241009,13,Cs0.25MA0.25FA0.5PbI2.5Br0.5,1.38,,,,,,,,,,,,,,,,,1000,10,5000,30,10,120,105,30,,,,,,,,,,,,,,,11.789,65.486,1.0543,17.075,1134,CH4,v0,
4537,20241009,13,Cs0.25MA0.25FA0.5PbI2.5Br0.5,1.38,,,,,,,,,,,,,,,,,1000,10,5000,30,10,120,105,30,,,,,,,,,,,,,,,8.8938,53.103,1.0524,15.914,1135,CH1,v0,
4538,20241009,13,Cs0.25MA0.25FA0.5PbI2.5Br0.5,1.38,,,,,,,,,,,,,,,,,1000,10,5000,30,10,120,105,30,,,,,,,,,,,,,,,9.7951,56.191,1.0629,16.4,1135,CH2,v0,
4539,20241009,13,Cs0.25MA0.25FA0.5PbI2.5Br0.5,1.38,,,,,,,,,,,,,,,,,1000,10,5000,30,10,120,105,30,,,,,,,,,,,,,,,8.8728,51.786,1.0391,16.489,1135,CH3,v0,
4540,20241009,13,Cs0.25MA0.25FA0.5PbI2.5Br0.5,1.38,,,,,,,,,,,,,,,,,1000,10,5000,30,10,120,105,30,,,,,,,,,,,,,,,8.4378,49.632,1.0299,16.508,1135,CH4,v0,
4541,20241009,13,Cs0.25MA0.25FA0.5PbI2.5Br0.5,1.38,,,,,,,,,,,,,,,,,1000,10,5000,30,10,120,105,30,,,,,,,,,,,,,,,10.627,60.965,1.042,16.73,1136,CH1,v0,
4542,20241009,13,Cs0.25MA0.25FA0.5PbI2.5Br0.5,1.38,,,,,,,,,,,,,,,,,1000,10,5000,30,10,120,105,30,,,,,,,,,,,,,,,10.66,58.727,1.0469,17.337,1136,CH2,v0,
4543,20241009,13,Cs0.25MA0.25FA0.5PbI2.5Br0.5,1.38,,,,,,,,,,,,,,,,,1000,10,5000,30,10,120,105,30,,,,,,,,,,,,,,,10.817,60.606,1.0576,16.875,1136,CH3,v0,
4544,20241009,13,Cs0.25MA0.25FA0.5PbI2.5Br0.5,1.38,,,,,,,,,,,,,,,,,1000,10,5000,30,10,120,105,30,,,,,,,,,,,,,,,11.104,62.152,1.0468,17.068,1136,CH4,v0,
4545,20241009,13,Cs0.25MA0.25FA0.5PbI2.5Br0.5,1.38,,,,,,,,,,,,,,,,,1000,10,5000,30,10,120,105,30,,,,,,,,,,,,,,,2.7549,22.919,1.1038,10.889,1137,CH1,v0,
4546,20241009,13,Cs0.25MA0.25FA0.5PbI2.5Br0.5,1.38,,,,,,,,,,,,,,,,,1000,10,5000,30,10,120,105,30,,,,,,,,,,,,,,,5.4671,36.587,1.1074,13.494,1137,CH2,v0,
4547,20241009,13,Cs0.25MA0.25FA0.5PbI2.5Br0.5,1.38,,,,,,,,,,,,,,,,,1000,10,5000,30,10,120,105,30,,,,,,,,,,,,,,,3.7576,28.021,1.1028,12.16,1137,CH3,v0,
4548,20241009,13,Cs0.25MA0.25FA0.5PbI2.5Br0.5,1.38,,,,,,,,,,,,,,,,,1000,10,5000,30,10,120,105,30,,,,,,,,,,,,,,,3.3545,25.749,1.0917,11.933,1137,CH4,v0,
4549,20241009,13,Cs0.25MA0.25FA0.5PbI2.5Br0.5,1.38,,,,,,,,,,,,,,,,,1000,10,5000,30,10,120,105,30,,,,,,,,,,,,,,,6.4777,41.774,1.0935,14.18,1138,CH1,v0,
4550,20241009,13,Cs0.25MA0.25FA0.5PbI2.5Br0.5,1.38,,,,,,,,,,,,,,,,,1000,10,5000,30,10,120,105,30,,,,,,,,,,,,,,,9.2934,52.134,1.0759,16.568,1138,CH2,v0,
4551,20241009,13,Cs0.25MA0.25FA0.5PbI2.5Br0.5,1.38,,,,,,,,,,,,,,,,,1000,10,5000,30,10,120,105,30,,,,,,,,,,,,,,,8.457,52.392,1.083,14.905,1138,CH3,v0,
4552,20241009,13,Cs0.25MA0.25FA0.5PbI2.5Br0.5,1.38,,,,,,,,,,,,,,,,,1000,10,5000,30,10,120,105,30,,,,,,,,,,,,,,,8.8516,53.771,1.0732,15.338,1138,CH4,v0,
4553,20241009,13,Cs0.35MA0.16FA0.49PbI2.5Br0.5,1.4,,,,,,,,,,,,,,,,,1000,10,5000,30,10,120,100,30,,,,,,,,,,,,,,,0.092447,65.354,0.013642,10.369,1139,CH1,v0,
4554,20241009,13,Cs0.35MA0.16FA0.49PbI2.5Br0.5,1.4,,,,,,,,,,,,,,,,,1000,10,5000,30,10,120,100,30,,,,,,,,,,,,,,,6.5741,40.268,0.88372,18.474,1139,CH2,v0,
4555,20241009,13,Cs0.35MA0.16FA0.49PbI2.5Br0.5,1.4,,,,,,,,,,,,,,,,,1000,10,5000,30,10,120,100,30,,,,,,,,,,,,,,,9.0058,49.841,0.9712,18.605,1139,CH3,v0,
4556,20241009,13,Cs0.35MA0.16FA0.49PbI2.5Br0.5,1.4,,,,,,,,,,,,,,,,,1000,10,5000,30,10,120,100,30,,,,,,,,,,,,,,,0.30609,25.804,0.073699,16.096,1139,CH4,v0,
4557,20241009,13,Cs0.35MA0.16FA0.49PbI2.5Br0.5,1.4,,,,,,,,,,,,,,,,,1000,10,5000,30,10,120,100,30,,,,,,,,,,,,,,,0.0065538,4.9868,0.017847,7.3639,1140,CH1,v0,
4558,20241009,13,Cs0.35MA0.16FA0.49PbI2.5Br0.5,1.4,,,,,,,,,,,,,,,,,1000,10,5000,30,10,120,100,30,,,,,,,,,,,,,,,0.02962,65.331,0.00815,5.5631,1140,CH2,v0,
4559,20241009,13,Cs0.35MA0.16FA0.49PbI2.5Br0.5,1.4,,,,,,,,,,,,,,,,,1000,10,5000,30,10,120,100,30,,,,,,,,,,,,,,,0.027477,54.3,0.008566,5.9076,1140,CH3,v0,
4560,20241009,13,Cs0.35MA0.16FA0.49PbI2.5Br0.5,1.4,,,,,,,,,,,,,,,,,1000,10,5000,30,10,120,100,30,,,,,,,,,,,,,,,0.045159,74.304,0.009996,6.0803,1140,CH4,v0,
4561,20241009,13,Cs0.35MA0.16FA0.49PbI2.5Br0.5,1.4,,,,,,,,,,,,,,,,,1000,10,5000,30,10,120,100,30,,,,,,,,,,,,,,,2.3524,31.503,0.46777,15.963,1141,CH1,v0,
4562,20241009,13,Cs0.35MA0.16FA0.49PbI2.5Br0.5,1.4,,,,,,,,,,,,,,,,,1000,10,5000,30,10,120,100,30,,,,,,,,,,,,,,,10.763,57.211,1.0471,17.967,1141,CH2,v0,
4563,20241009,13,Cs0.35MA0.16FA0.49PbI2.5Br0.5,1.4,,,,,,,,,,,,,,,,,1000,10,5000,30,10,120,100,30,,,,,,,,,,,,,,,9.9534,55.18,1.0462,17.241,1141,CH3,v0,
4564,20241009,13,Cs0.35MA0.16FA0.49PbI2.5Br0.5,1.4,,,,,,,,,,,,,,,,,1000,10,5000,30,10,120,100,30,,,,,,,,,,,,,,,4.4676,34.738,0.73968,17.387,1141,CH4,v0,
4565,20241009,13,Cs0.35MA0.16FA0.49PbI2.5Br0.5,1.4,,,,,,,,,,,,,,,,,1000,10,5000,30,10,120,100,30,,,,,,,,,,,,,,,1.7315,35.892,0.43953,10.976,1142,CH1,v0,
4566,20241009,13,Cs0.35MA0.16FA0.49PbI2.5Br0.5,1.4,,,,,,,,,,,,,,,,,1000,10,5000,30,10,120,100,30,,,,,,,,,,,,,,,1.6917,32.738,0.43683,11.829,1142,CH2,v0,
4567,20241009,13,Cs0.35MA0.16FA0.49PbI2.5Br0.5,1.4,,,,,,,,,,,,,,,,,1000,10,5000,30,10,120,100,30,,,,,,,,,,,,,,,1.5244,30.108,0.4124,12.277,1142,CH3,v0,
4568,20241009,13,Cs0.35MA0.16FA0.49PbI2.5Br0.5,1.4,,,,,,,,,,,,,,,,,1000,10,5000,30,10,120,100,30,,,,,,,,,,,,,,,0.92108,27.279,0.29455,11.463,1142,CH4,v0,
4569,20241009,13,Cs0.35MA0.16FA0.49PbI2.5Br0.5,1.4,,,,,,,,,,,,,,,,,1000,10,5000,30,10,120,100,30,,,,,,,,,,,,,,,2.7283,31.535,0.54494,15.877,1143,CH1,v0,
4570,20241009,13,Cs0.35MA0.16FA0.49PbI2.5Br0.5,1.4,,,,,,,,,,,,,,,,,1000,10,5000,30,10,120,100,30,,,,,,,,,,,,,,,10.328,55.467,1.047,17.784,1143,CH2,v0,
4571,20241009,13,Cs0.35MA0.16FA0.49PbI2.5Br0.5,1.4,,,,,,,,,,,,,,,,,1000,10,5000,30,10,120,100,30,,,,,,,,,,,,,,,9.957,54.773,1.0453,17.39,1143,CH3,v0,
4572,20241009,13,Cs0.35MA0.16FA0.49PbI2.5Br0.5,1.4,,,,,,,,,,,,,,,,,1000,10,5000,30,10,120,100,30,,,,,,,,,,,,,,,6.1566,41.037,0.85778,17.49,1143,CH4,v0,
4573,20241009,13,Cs0.35MA0.16FA0.49PbI2.5Br0.5,1.4,,,,,,,,,,,,,,,,,1000,10,5000,30,10,120,100,30,,,,,,,,,,,,,,,2.3591,43.128,0.49947,10.951,1144,CH1,v0,
4574,20241009,13,Cs0.35MA0.16FA0.49PbI2.5Br0.5,1.4,,,,,,,,,,,,,,,,,1000,10,5000,30,10,120,100,30,,,,,,,,,,,,,,,2.8147,42.485,0.56093,11.811,1144,CH2,v0,
4575,20241009,13,Cs0.35MA0.16FA0.49PbI2.5Br0.5,1.4,,,,,,,,,,,,,,,,,1000,10,5000,30,10,120,100,30,,,,,,,,,,,,,,,2.6732,39.331,0.55519,12.242,1144,CH3,v0,
4576,20241009,13,Cs0.35MA0.16FA0.49PbI2.5Br0.5,1.4,,,,,,,,,,,,,,,,,1000,10,5000,30,10,120,100,30,,,,,,,,,,,,,,,1.47,31.846,0.39999,11.541,1144,CH4,v0,
4577,20241009,13,Cs0.08MA0.15FA0.77PbI2.5Br0.5,1.8,,,,,,,,,,,,,,,,,1000,10,5000,28,12,150,100,30,,,,,,,,,,,,,,,9.7922,53.643,1.0462,17.449,1145,CH1,v0,
4578,20241009,13,Cs0.08MA0.15FA0.77PbI2.5Br0.5,1.8,,,,,,,,,,,,,,,,,1000,10,5000,28,12,150,100,30,,,,,,,,,,,,,,,8.8097,48.835,1.0376,17.386,1145,CH2,v0,
4579,20241009,13,Cs0.08MA0.15FA0.77PbI2.5Br0.5,1.8,,,,,,,,,,,,,,,,,1000,10,5000,28,12,150,100,30,,,,,,,,,,,,,,,8.5367,48.319,1.0405,16.98,1145,CH3,v0,
4580,20241009,13,Cs0.08MA0.15FA0.77PbI2.5Br0.5,1.8,,,,,,,,,,,,,,,,,1000,10,5000,28,12,150,100,30,,,,,,,,,,,,,,,9.1304,50.672,1.0415,17.3,1145,CH4,v0,
4581,20241009,13,Cs0.08MA0.15FA0.77PbI2.5Br0.5,1.8,,,,,,,,,,,,,,,,,1000,10,5000,28,12,150,100,30,,,,,,,,,,,,,,,10.265,57.185,1.0211,17.579,1146,CH1,v0,
4582,20241009,13,Cs0.08MA0.15FA0.77PbI2.5Br0.5,1.8,,,,,,,,,,,,,,,,,1000,10,5000,28,12,150,100,30,,,,,,,,,,,,,,,11.44,61.07,1.0469,17.892,1146,CH2,v0,
4583,20241009,13,Cs0.08MA0.15FA0.77PbI2.5Br0.5,1.8,,,,,,,,,,,,,,,,,1000,10,5000,28,12,150,100,30,,,,,,,,,,,,,,,11.405,61.599,1.0467,17.688,1146,CH3,v0,
4584,20241009,13,Cs0.08MA0.15FA0.77PbI2.5Br0.5,1.8,,,,,,,,,,,,,,,,,1000,10,5000,28,12,150,100,30,,,,,,,,,,,,,,,10.611,58.144,1.0308,17.705,1146,CH4,v0,
4585,20241009,13,Cs0.08MA0.15FA0.77PbI2.5Br0.5,1.8,,,,,,,,,,,,,,,,,1000,10,5000,28,12,150,100,30,,,,,,,,,,,,,,,4.2855,40.236,1.0214,10.428,1147,CH1,v0,
4586,20241009,13,Cs0.08MA0.15FA0.77PbI2.5Br0.5,1.8,,,,,,,,,,,,,,,,,1000,10,5000,28,12,150,100,30,,,,,,,,,,,,,,,4.5166,38.169,1.0177,11.628,1147,CH2,v0,
4587,20241009,13,Cs0.08MA0.15FA0.77PbI2.5Br0.5,1.8,,,,,,,,,,,,,,,,,1000,10,5000,28,12,150,100,30,,,,,,,,,,,,,,,4.4059,37.828,0.99253,11.735,1147,CH3,v0,
4588,20241009,13,Cs0.08MA0.15FA0.77PbI2.5Br0.5,1.8,,,,,,,,,,,,,,,,,1000,10,5000,28,12,150,100,30,,,,,,,,,,,,,,,3.9422,36.229,0.99904,10.892,1147,CH4,v0,
4589,20241009,13,Cs0.08MA0.15FA0.77PbI2.5Br0.5,1.8,,,,,,,,,,,,,,,,,1000,10,5000,28,12,150,100,30,,,,,,,,,,,,,,,5.2747,43.923,0.98719,12.165,1148,CH1,v0,
4590,20241009,13,Cs0.08MA0.15FA0.77PbI2.5Br0.5,1.8,,,,,,,,,,,,,,,,,1000,10,5000,28,12,150,100,30,,,,,,,,,,,,,,,7.6253,49.655,1.0179,15.086,1148,CH2,v0,
4591,20241009,13,Cs0.08MA0.15FA0.77PbI2.5Br0.5,1.8,,,,,,,,,,,,,,,,,1000,10,5000,28,12,150,100,30,,,,,,,,,,,,,,,7.3631,49.652,1.0051,14.755,1148,CH3,v0,
4592,20241009,13,Cs0.08MA0.15FA0.77PbI2.5Br0.5,1.8,,,,,,,,,,,,,,,,,1000,10,5000,28,12,150,100,30,,,,,,,,,,,,,,,5.8955,43.205,0.98173,13.899,1148,CH4,v0,
4593,20241009,13,Cs0.08MA0.15FA0.77PbI2.5Br0.5,1.8,,,,,,,,,,,,,,,,,1000,10,5000,28,12,150,100,30,,,,,,,,,,,,,,,4.0173,34.833,1.0439,11.048,1149,CH1,v0,
4594,20241009,13,Cs0.08MA0.15FA0.77PbI2.5Br0.5,1.8,,,,,,,,,,,,,,,,,1000,10,5000,28,12,150,100,30,,,,,,,,,,,,,,,4.8609,37.818,1.0347,12.422,1149,CH2,v0,
4595,20241009,13,Cs0.08MA0.15FA0.77PbI2.5Br0.5,1.8,,,,,,,,,,,,,,,,,1000,10,5000,28,12,150,100,30,,,,,,,,,,,,,,,4.5334,36.7,1.0196,12.115,1149,CH3,v0,
4596,20241009,13,Cs0.08MA0.15FA0.77PbI2.5Br0.5,1.8,,,,,,,,,,,,,,,,,1000,10,5000,28,12,150,100,30,,,,,,,,,,,,,,,4.0944,34.553,1.0243,11.568,1149,CH4,v0,
4597,20241009,13,Cs0.08MA0.15FA0.77PbI2.5Br0.5,1.8,,,,,,,,,,,,,,,,,1000,10,5000,28,12,150,100,30,,,,,,,,,,,,,,,5.7648,40.075,1.027,14.006,1150,CH1,v0,
4598,20241009,13,Cs0.08MA0.15FA0.77PbI2.5Br0.5,1.8,,,,,,,,,,,,,,,,,1000,10,5000,28,12,150,100,30,,,,,,,,,,,,,,,8.6684,50.635,1.0493,16.314,1150,CH2,v0,
4599,20241009,13,Cs0.08MA0.15FA0.77PbI2.5Br0.5,1.8,,,,,,,,,,,,,,,,,1000,10,5000,28,12,150,100,30,,,,,,,,,,,,,,,8.3184,49.92,1.0481,15.898,1150,CH3,v0,
4600,20241009,13,Cs0.08MA0.15FA0.77PbI2.5Br0.5,1.8,,,,,,,,,,,,,,,,,1000,10,5000,28,12,150,100,30,,,,,,,,,,,,,,,6.4381,42.815,1.0202,14.74,1150,CH4,v0,
4601,20241009,13,Cs0.07MA0.1FA0.83PbI2.5Br0.5,1.8,,,,,,,,,,,,,,,,,1000,10,5000,28,12,100,100,30,,,,,,,,,,,,,,,0.13119,122.35,0.010383,10.328,1151,CH1,v0,
4602,20241009,13,Cs0.07MA0.1FA0.83PbI2.5Br0.5,1.8,,,,,,,,,,,,,,,,,1000,10,5000,28,12,100,100,30,,,,,,,,,,,,,,,0.33672,30.348,0.070266,15.79,1151,CH2,v0,
4603,20241009,13,Cs0.07MA0.1FA0.83PbI2.5Br0.5,1.8,,,,,,,,,,,,,,,,,1000,10,5000,28,12,100,100,30,,,,,,,,,,,,,,,0.28215,32.437,0.056482,15.4,1151,CH3,v0,
4604,20241009,13,Cs0.07MA0.1FA0.83PbI2.5Br0.5,1.8,,,,,,,,,,,,,,,,,1000,10,5000,28,12,100,100,30,,,,,,,,,,,,,,,0.010219,52.177,0.003763,5.2043,1151,CH4,v0,
4605,20241009,13,Cs0.07MA0.1FA0.83PbI2.5Br0.5,1.8,,,,,,,,,,,,,,,,,1000,10,5000,28,12,100,100,30,,,,,,,,,,,,,,,9.9002,55.655,1.0713,16.604,1152,CH1,v0,
4606,20241009,13,Cs0.07MA0.1FA0.83PbI2.5Br0.5,1.8,,,,,,,,,,,,,,,,,1000,10,5000,28,12,100,100,30,,,,,,,,,,,,,,,11.719,59.79,1.087,18.033,1152,CH2,v0,
4607,20241009,13,Cs0.07MA0.1FA0.83PbI2.5Br0.5,1.8,,,,,,,,,,,,,,,,,1000,10,5000,28,12,100,100,30,,,,,,,,,,,,,,,12.246,63.204,1.092,17.743,1152,CH3,v0,
4608,20241009,13,Cs0.07MA0.1FA0.83PbI2.5Br0.5,1.8,,,,,,,,,,,,,,,,,1000,10,5000,28,12,100,100,30,,,,,,,,,,,,,,,12.799,64.247,1.0971,18.159,1152,CH4,v0,
4609,20241009,13,Cs0.07MA0.1FA0.83PbI2.5Br0.5,1.8,,,,,,,,,,,,,,,,,1000,10,5000,28,12,100,100,30,,,,,,,,,,,,,,,0.0,0.0,0.002717,3.6464,1153,CH1,v0,
4610,20241009,13,Cs0.07MA0.1FA0.83PbI2.5Br0.5,1.8,,,,,,,,,,,,,,,,,1000,10,5000,28,12,100,100,30,,,,,,,,,,,,,,,0.18066,519.97,0.005798,5.9927,1153,CH2,v0,
4611,20241009,13,Cs0.07MA0.1FA0.83PbI2.5Br0.5,1.8,,,,,,,,,,,,,,,,,1000,10,5000,28,12,100,100,30,,,,,,,,,,,,,,,0.053772,234.79,0.00428,5.3513,1153,CH3,v0,
4612,20241009,13,Cs0.07MA0.1FA0.83PbI2.5Br0.5,1.8,,,,,,,,,,,,,,,,,1000,10,5000,28,12,100,100,30,,,,,,,,,,,,,,,0.02151,714.87,0.001381,2.1783,1153,CH4,v0,
4613,20241009,13,Cs0.07MA0.1FA0.83PbI2.5Br0.5,1.8,,,,,,,,,,,,,,,,,1000,10,5000,28,12,100,100,30,,,,,,,,,,,,,,,10.83,58.348,1.0478,17.713,1154,CH1,v0,
4614,20241009,13,Cs0.07MA0.1FA0.83PbI2.5Br0.5,1.8,,,,,,,,,,,,,,,,,1000,10,5000,28,12,100,100,30,,,,,,,,,,,,,,,9.7021,53.86,1.0323,17.45,1154,CH2,v0,
4615,20241009,13,Cs0.07MA0.1FA0.83PbI2.5Br0.5,1.8,,,,,,,,,,,,,,,,,1000,10,5000,28,12,100,100,30,,,,,,,,,,,,,,,8.753,51.13,1.017,16.833,1154,CH3,v0,
4616,20241009,13,Cs0.07MA0.1FA0.83PbI2.5Br0.5,1.8,,,,,,,,,,,,,,,,,1000,10,5000,28,12,100,100,30,,,,,,,,,,,,,,,10.188,56.645,1.0293,17.472,1154,CH4,v0,
4617,20241009,13,Cs0.07MA0.1FA0.83PbI2.5Br0.5,1.8,,,,,,,,,,,,,,,,,1000,10,5000,28,12,100,100,30,,,,,,,,,,,,,,,2.1867,30.781,0.43506,16.329,1155,CH1,v0,
4618,20241009,13,Cs0.07MA0.1FA0.83PbI2.5Br0.5,1.8,,,,,,,,,,,,,,,,,1000,10,5000,28,12,100,100,30,,,,,,,,,,,,,,,4.9363,36.016,0.79356,17.271,1155,CH2,v0,
4619,20241009,13,Cs0.07MA0.1FA0.83PbI2.5Br0.5,1.8,,,,,,,,,,,,,,,,,1000,10,5000,28,12,100,100,30,,,,,,,,,,,,,,,3.7136,32.954,0.66396,16.972,1155,CH3,v0,
4620,20241009,13,Cs0.07MA0.1FA0.83PbI2.5Br0.5,1.8,,,,,,,,,,,,,,,,,1000,10,5000,28,12,100,100,30,,,,,,,,,,,,,,,0.51052,25.524,0.14475,13.818,1155,CH4,v0,
4621,20241009,13,Cs0.07MA0.1FA0.83PbI2.5Br0.5,1.8,,,,,,,,,,,,,,,,,1000,10,5000,28,12,100,100,30,,,,,,,,,,,,,,,4.7176,42.553,1.0295,10.768,1156,CH1,v0,
4622,20241009,13,Cs0.07MA0.1FA0.83PbI2.5Br0.5,1.8,,,,,,,,,,,,,,,,,1000,10,5000,28,12,100,100,30,,,,,,,,,,,,,,,7.6086,47.938,1.0518,15.09,1156,CH2,v0,
4623,20241009,13,Cs0.07MA0.1FA0.83PbI2.5Br0.5,1.8,,,,,,,,,,,,,,,,,1000,10,5000,28,12,100,100,30,,,,,,,,,,,,,,,9.032,52.433,1.0472,16.449,1156,CH3,v0,
4624,20241009,13,Cs0.07MA0.1FA0.83PbI2.5Br0.5,1.8,,,,,,,,,,,,,,,,,1000,10,5000,28,12,100,100,30,,,,,,,,,,,,,,,9.5513,54.204,1.0495,16.79,1156,CH4,v0,
4625,20241009,13,Cs0.07MA0.1FA0.83PbI2.5Br0.5,1.8,,,,,,,,,,,,,,,,,1000,10,5000,28,12,150,100,30,,,,,,,,,,,,,,,0.37287,22.976,0.13006,12.478,1157,CH1,v0,
4626,20241009,13,Cs0.07MA0.1FA0.83PbI2.5Br0.5,1.8,,,,,,,,,,,,,,,,,1000,10,5000,28,12,150,100,30,,,,,,,,,,,,,,,0.77414,23.017,0.24323,13.828,1157,CH2,v0,
4627,20241009,13,Cs0.07MA0.1FA0.83PbI2.5Br0.5,1.8,,,,,,,,,,,,,,,,,1000,10,5000,28,12,150,100,30,,,,,,,,,,,,,,,0.57989,25.35,0.16454,13.902,1157,CH3,v0,
4628,20241009,13,Cs0.07MA0.1FA0.83PbI2.5Br0.5,1.8,,,,,,,,,,,,,,,,,1000,10,5000,28,12,150,100,30,,,,,,,,,,,,,,,0.4638,62.933,0.060945,12.092,1157,CH4,v0,
4629,20241009,13,Cs0.07MA0.1FA0.83PbI2.5Br0.5,1.8,,,,,,,,,,,,,,,,,1000,10,5000,28,12,150,100,30,,,,,,,,,,,,,,,7.0803,50.704,1.0194,13.698,1158,CH1,v0,
4630,20241009,13,Cs0.07MA0.1FA0.83PbI2.5Br0.5,1.8,,,,,,,,,,,,,,,,,1000,10,5000,28,12,150,100,30,,,,,,,,,,,,,,,5.0338,40.019,0.97999,12.835,1158,CH2,v0,
4631,20241009,13,Cs0.07MA0.1FA0.83PbI2.5Br0.5,1.8,,,,,,,,,,,,,,,,,1000,10,5000,28,12,150,100,30,,,,,,,,,,,,,,,4.6265,39.481,0.9722,12.053,1158,CH3,v0,
4632,20241009,13,Cs0.07MA0.1FA0.83PbI2.5Br0.5,1.8,,,,,,,,,,,,,,,,,1000,10,5000,28,12,150,100,30,,,,,,,,,,,,,,,5.9196,45.842,0.98325,13.133,1158,CH4,v0,
4633,20241009,13,Cs0.07MA0.1FA0.83PbI2.5Br0.5,1.8,,,,,,,,,,,,,,,,,1000,10,5000,28,12,150,100,30,,,,,,,,,,,,,,,2.891,33.401,0.53746,16.104,1159,CH1,v0,
4634,20241009,13,Cs0.07MA0.1FA0.83PbI2.5Br0.5,1.8,,,,,,,,,,,,,,,,,1000,10,5000,28,12,150,100,30,,,,,,,,,,,,,,,6.5837,42.869,0.89646,17.131,1159,CH2,v0,
4635,20241009,13,Cs0.07MA0.1FA0.83PbI2.5Br0.5,1.8,,,,,,,,,,,,,,,,,1000,10,5000,28,12,150,100,30,,,,,,,,,,,,,,,5.5134,39.633,0.82563,16.849,1159,CH3,v0,
4636,20241009,13,Cs0.07MA0.1FA0.83PbI2.5Br0.5,1.8,,,,,,,,,,,,,,,,,1000,10,5000,28,12,150,100,30,,,,,,,,,,,,,,,0.66765,22.602,0.20885,14.143,1159,CH4,v0,
4637,20241009,13,Cs0.07MA0.1FA0.83PbI2.5Br0.5,1.8,,,,,,,,,,,,,,,,,1000,10,5000,28,12,150,100,30,,,,,,,,,,,,,,,5.5977,40.638,1.0473,13.153,1160,CH1,v0,
4638,20241009,13,Cs0.07MA0.1FA0.83PbI2.5Br0.5,1.8,,,,,,,,,,,,,,,,,1000,10,5000,28,12,150,100,30,,,,,,,,,,,,,,,7.8532,47.001,1.0608,15.751,1160,CH2,v0,
4639,20241009,13,Cs0.07MA0.1FA0.83PbI2.5Br0.5,1.8,,,,,,,,,,,,,,,,,1000,10,5000,28,12,150,100,30,,,,,,,,,,,,,,,9.2347,51.899,1.0662,16.688,1160,CH3,v0,
4640,20241009,13,Cs0.07MA0.1FA0.83PbI2.5Br0.5,1.8,,,,,,,,,,,,,,,,,1000,10,5000,28,12,150,100,30,,,,,,,,,,,,,,,9.7787,53.697,1.0686,17.043,1160,CH4,v0,
4641,20241009,13,Cs0.07MA0.1FA0.83PbI2.5Br0.5,1.8,,,,,,,,,,,,,,,,,1000,10,5000,28,12,150,100,30,,,,,,,,,,,,,,,0.65004,19.819,0.26214,12.512,1161,CH1,v0,
4642,20241009,13,Cs0.07MA0.1FA0.83PbI2.5Br0.5,1.8,,,,,,,,,,,,,,,,,1000,10,5000,28,12,150,100,30,,,,,,,,,,,,,,,1.8771,31.993,0.40783,14.386,1161,CH2,v0,
4643,20241009,13,Cs0.07MA0.1FA0.83PbI2.5Br0.5,1.8,,,,,,,,,,,,,,,,,1000,10,5000,28,12,150,100,30,,,,,,,,,,,,,,,1.1879,26.703,0.31224,14.247,1161,CH3,v0,
4644,20241009,13,Cs0.07MA0.1FA0.83PbI2.5Br0.5,1.8,,,,,,,,,,,,,,,,,1000,10,5000,28,12,150,100,30,,,,,,,,,,,,,,,0.49162,26.112,0.14988,12.561,1161,CH4,v0,
4645,20241009,13,Cs0.07MA0.1FA0.83PbI2.5Br0.5,1.8,,,,,,,,,,,,,,,,,1000,10,5000,28,12,150,100,30,,,,,,,,,,,,,,,7.9584,50.67,1.0483,14.983,1162,CH1,v0,
4646,20241009,13,Cs0.07MA0.1FA0.83PbI2.5Br0.5,1.8,,,,,,,,,,,,,,,,,1000,10,5000,28,12,150,100,30,,,,,,,,,,,,,,,5.9321,42.554,1.0254,13.595,1162,CH2,v0,
4647,20241009,13,Cs0.07MA0.1FA0.83PbI2.5Br0.5,1.8,,,,,,,,,,,,,,,,,1000,10,5000,28,12,150,100,30,,,,,,,,,,,,,,,5.3091,38.641,1.0117,13.58,1162,CH3,v0,
4648,20241009,13,Cs0.07MA0.1FA0.83PbI2.5Br0.5,1.8,,,,,,,,,,,,,,,,,1000,10,5000,28,12,150,100,30,,,,,,,,,,,,,,,6.7554,45.266,1.0196,14.638,1162,CH4,v0,
4649,20241009,13,Cs0.05MA0.15FA0.8PbI2.5Br0.5,1.3,,,,,,,,,,,,,,,,,1000,10,5000,30,10,120,105,25,,,,,,,,,,,,,,,0.14515,95.984,0.013882,10.894,1163,CH1,v0,
4650,20241009,13,Cs0.05MA0.15FA0.8PbI2.5Br0.5,1.3,,,,,,,,,,,,,,,,,1000,10,5000,30,10,120,105,25,,,,,,,,,,,,,,,11.313,60.114,1.0541,17.852,1163,CH2,v0,
4651,20241009,13,Cs0.05MA0.15FA0.8PbI2.5Br0.5,1.3,,,,,,,,,,,,,,,,,1000,10,5000,30,10,120,105,25,,,,,,,,,,,,,,,11.957,64.136,1.0632,17.535,1163,CH3,v0,
4652,20241009,13,Cs0.05MA0.15FA0.8PbI2.5Br0.5,1.3,,,,,,,,,,,,,,,,,1000,10,5000,30,10,120,105,25,,,,,,,,,,,,,,,0.12244,56.591,0.017872,12.106,1163,CH4,v0,
4653,20241009,13,Cs0.05MA0.15FA0.8PbI2.5Br0.5,1.3,,,,,,,,,,,,,,,,,1000,10,5000,30,10,120,105,25,,,,,,,,,,,,,,,1.2259,25.418,0.27013,17.854,1164,CH1,v0,
4654,20241009,13,Cs0.05MA0.15FA0.8PbI2.5Br0.5,1.3,,,,,,,,,,,,,,,,,1000,10,5000,30,10,120,105,25,,,,,,,,,,,,,,,11.259,60.689,1.0274,18.058,1164,CH2,v0,
4655,20241009,13,Cs0.05MA0.15FA0.8PbI2.5Br0.5,1.3,,,,,,,,,,,,,,,,,1000,10,5000,30,10,120,105,25,,,,,,,,,,,,,,,9.3285,52.153,1.0037,17.821,1164,CH3,v0,
4656,20241009,13,Cs0.05MA0.15FA0.8PbI2.5Br0.5,1.3,,,,,,,,,,,,,,,,,1000,10,5000,30,10,120,105,25,,,,,,,,,,,,,,,0.50945,29.969,0.10425,16.307,1164,CH4,v0,
4657,20241009,13,Cs0.05MA0.15FA0.8PbI2.5Br0.5,1.3,,,,,,,,,,,,,,,,,1000,10,5000,30,10,120,105,25,,,,,,,,,,,,,,,2.1852,29.852,0.43785,16.718,1165,CH1,v0,
4658,20241009,13,Cs0.05MA0.15FA0.8PbI2.5Br0.5,1.3,,,,,,,,,,,,,,,,,1000,10,5000,30,10,120,105,25,,,,,,,,,,,,,,,10.957,59.59,1.0669,17.234,1165,CH2,v0,
4659,20241009,13,Cs0.05MA0.15FA0.8PbI2.5Br0.5,1.3,,,,,,,,,,,,,,,,,1000,10,5000,30,10,120,105,25,,,,,,,,,,,,,,,11.036,60.354,1.0646,17.176,1165,CH3,v0,
4660,20241009,13,Cs0.05MA0.15FA0.8PbI2.5Br0.5,1.3,,,,,,,,,,,,,,,,,1000,10,5000,30,10,120,105,25,,,,,,,,,,,,,,,2.0412,28.983,0.41369,17.024,1165,CH4,v0,
4661,20241009,13,Cs0.05MA0.15FA0.8PbI2.5Br0.5,1.3,,,,,,,,,,,,,,,,,1000,10,5000,30,10,120,105,25,,,,,,,,,,,,,,,10.198,60.178,0.9597,17.657,1166,CH1,v0,
4662,20241009,13,Cs0.05MA0.15FA0.8PbI2.5Br0.5,1.3,,,,,,,,,,,,,,,,,1000,10,5000,30,10,120,105,25,,,,,,,,,,,,,,,11.931,63.251,1.0508,17.951,1166,CH2,v0,
4663,20241009,13,Cs0.05MA0.15FA0.8PbI2.5Br0.5,1.3,,,,,,,,,,,,,,,,,1000,10,5000,30,10,120,105,25,,,,,,,,,,,,,,,12.444,66.331,1.0447,17.958,1166,CH3,v0,
4664,20241009,13,Cs0.05MA0.15FA0.8PbI2.5Br0.5,1.3,,,,,,,,,,,,,,,,,1000,10,5000,30,10,120,105,25,,,,,,,,,,,,,,,7.5998,55.464,0.82295,16.65,1166,CH4,v0,
4665,20241009,13,Cs0.05MA0.15FA0.8PbI2.5Br0.5,1.3,,,,,,,,,,,,,,,,,1000,10,5000,30,10,120,105,25,,,,,,,,,,,,,,,2.7336,31.509,0.51471,16.856,1167,CH1,v0,
4666,20241009,13,Cs0.05MA0.15FA0.8PbI2.5Br0.5,1.3,,,,,,,,,,,,,,,,,1000,10,5000,30,10,120,105,25,,,,,,,,,,,,,,,12.05,64.241,1.0623,17.657,1167,CH2,v0,
4667,20241009,13,Cs0.05MA0.15FA0.8PbI2.5Br0.5,1.3,,,,,,,,,,,,,,,,,1000,10,5000,30,10,120,105,25,,,,,,,,,,,,,,,12.271,66.66,1.0633,17.313,1167,CH3,v0,
4668,20241009,13,Cs0.05MA0.15FA0.8PbI2.5Br0.5,1.3,,,,,,,,,,,,,,,,,1000,10,5000,30,10,120,105,25,,,,,,,,,,,,,,,2.8455,31.244,0.54131,16.824,1167,CH4,v0,
4669,20241009,13,Cs0.05MA0.15FA0.8PbI2.5Br0.5,1.3,,,,,,,,,,,,,,,,,1000,10,5000,30,10,120,105,25,,,,,,,,,,,,,,,10.636,62.687,0.95266,17.81,1168,CH1,v0,
4670,20241009,13,Cs0.05MA0.15FA0.8PbI2.5Br0.5,1.3,,,,,,,,,,,,,,,,,1000,10,5000,30,10,120,105,25,,,,,,,,,,,,,,,12.775,68.717,1.0391,17.891,1168,CH2,v0,
4671,20241009,13,Cs0.05MA0.15FA0.8PbI2.5Br0.5,1.3,,,,,,,,,,,,,,,,,1000,10,5000,30,10,120,105,25,,,,,,,,,,,,,,,12.71,69.09,1.0333,17.803,1168,CH3,v0,
4672,20241009,13,Cs0.05MA0.15FA0.8PbI2.5Br0.5,1.3,,,,,,,,,,,,,,,,,1000,10,5000,30,10,120,105,25,,,,,,,,,,,,,,,10.062,73.585,0.82852,16.504,1168,CH4,v0,
4673,20241009,13,Cs0.05MA0.15FA0.8PbI2.55Br0.45,1.75,,,,,,,,,,,,,,,,,1000,10,4000,30,10,150,100,20,,,,,,,,,,,,,,,9.0155,51.798,1.0111,17.213,1169,CH1,v0,
4674,20241009,13,Cs0.05MA0.15FA0.8PbI2.55Br0.45,1.75,,,,,,,,,,,,,,,,,1000,10,4000,30,10,150,100,20,,,,,,,,,,,,,,,12.609,66.53,1.0764,17.608,1169,CH2,v0,
4675,20241009,13,Cs0.05MA0.15FA0.8PbI2.55Br0.45,1.75,,,,,,,,,,,,,,,,,1000,10,4000,30,10,150,100,20,,,,,,,,,,,,,,,9.9011,55.599,1.0339,17.225,1169,CH3,v0,
4676,20241009,13,Cs0.05MA0.15FA0.8PbI2.55Br0.45,1.75,,,,,,,,,,,,,,,,,1000,10,4000,30,10,150,100,20,,,,,,,,,,,,,,,8.6232,50.26,1.0056,17.062,1169,CH4,v0,
4677,20241009,13,Cs0.05MA0.15FA0.8PbI2.55Br0.45,1.75,,,,,,,,,,,,,,,,,1000,10,4000,30,10,150,100,20,,,,,,,,,,,,,,,0.0,0.0,0.015137,10.28,1170,CH1,v0,
4678,20241009,13,Cs0.05MA0.15FA0.8PbI2.55Br0.45,1.75,,,,,,,,,,,,,,,,,1000,10,4000,30,10,150,100,20,,,,,,,,,,,,,,,0.83751,23.072,0.21786,16.662,1170,CH2,v0,
4679,20241009,13,Cs0.05MA0.15FA0.8PbI2.55Br0.45,1.75,,,,,,,,,,,,,,,,,1000,10,4000,30,10,150,100,20,,,,,,,,,,,,,,,0.21794,39.425,0.03779,14.629,1170,CH3,v0,
4680,20241009,13,Cs0.05MA0.15FA0.8PbI2.55Br0.45,1.75,,,,,,,,,,,,,,,,,1000,10,4000,30,10,150,100,20,,,,,,,,,,,,,,,0.10671,115.76,0.009723,9.4807,1170,CH4,v0,
4681,20241009,13,Cs0.05MA0.15FA0.8PbI2.55Br0.45,1.75,,,,,,,,,,,,,,,,,1000,10,4000,30,10,150,100,20,,,,,,,,,,,,,,,10.986,60.632,1.0634,17.038,1171,CH1,v0,
4682,20241009,13,Cs0.05MA0.15FA0.8PbI2.55Br0.45,1.75,,,,,,,,,,,,,,,,,1000,10,4000,30,10,150,100,20,,,,,,,,,,,,,,,10.286,60.898,1.0544,16.02,1171,CH2,v0,
4683,20241009,13,Cs0.05MA0.15FA0.8PbI2.55Br0.45,1.75,,,,,,,,,,,,,,,,,1000,10,4000,30,10,150,100,20,,,,,,,,,,,,,,,10.783,60.27,1.0551,16.956,1171,CH3,v0,
4684,20241009,13,Cs0.05MA0.15FA0.8PbI2.55Br0.45,1.75,,,,,,,,,,,,,,,,,1000,10,4000,30,10,150,100,20,,,,,,,,,,,,,,,9.8308,58.024,1.0521,16.103,1171,CH4,v0,
4685,20241009,13,Cs0.05MA0.15FA0.8PbI2.55Br0.45,1.75,,,,,,,,,,,,,,,,,1000,10,4000,30,10,150,100,20,,,,,,,,,,,,,,,2.477,32.138,0.49544,15.557,1172,CH1,v0,
4686,20241009,13,Cs0.05MA0.15FA0.8PbI2.55Br0.45,1.75,,,,,,,,,,,,,,,,,1000,10,4000,30,10,150,100,20,,,,,,,,,,,,,,,6.5132,43.482,0.92774,16.146,1172,CH2,v0,
4687,20241009,13,Cs0.05MA0.15FA0.8PbI2.55Br0.45,1.75,,,,,,,,,,,,,,,,,1000,10,4000,30,10,150,100,20,,,,,,,,,,,,,,,2.8371,31.118,0.54008,16.881,1172,CH3,v0,
4688,20241009,13,Cs0.05MA0.15FA0.8PbI2.55Br0.45,1.75,,,,,,,,,,,,,,,,,1000,10,4000,30,10,150,100,20,,,,,,,,,,,,,,,0.80903,24.928,0.21211,15.3,1172,CH4,v0,
4689,20241009,13,Cs0.05MA0.15FA0.8PbI2.55Br0.45,1.75,,,,,,,,,,,,,,,,,1000,10,4000,30,10,150,100,20,,,,,,,,,,,,,,,9.7505,56.256,1.0714,16.177,1173,CH1,v0,
4690,20241009,13,Cs0.05MA0.15FA0.8PbI2.55Br0.45,1.75,,,,,,,,,,,,,,,,,1000,10,4000,30,10,150,100,20,,,,,,,,,,,,,,,10.47,60.785,1.0772,15.99,1173,CH2,v0,
4691,20241009,13,Cs0.05MA0.15FA0.8PbI2.55Br0.45,1.75,,,,,,,,,,,,,,,,,1000,10,4000,30,10,150,100,20,,,,,,,,,,,,,,,10.852,61.179,1.0706,16.567,1173,CH3,v0,
4692,20241009,13,Cs0.05MA0.15FA0.8PbI2.55Br0.45,1.75,,,,,,,,,,,,,,,,,1000,10,4000,30,10,150,100,20,,,,,,,,,,,,,,,10.395,60.791,1.0707,15.971,1173,CH4,v0,
4693,20241009,13,Cs0.05MA0.15FA0.8PbI2.55Br0.45,1.75,,,,,,,,,,,,,,,,,1000,10,4000,30,10,150,100,20,,,,,,,,,,,,,,,3.9499,35.264,0.72065,15.543,1174,CH1,v0,
4694,20241009,13,Cs0.05MA0.15FA0.8PbI2.55Br0.45,1.75,,,,,,,,,,,,,,,,,1000,10,4000,30,10,150,100,20,,,,,,,,,,,,,,,8.1598,49.357,1.0051,16.448,1174,CH2,v0,
4695,20241009,13,Cs0.05MA0.15FA0.8PbI2.55Br0.45,1.75,,,,,,,,,,,,,,,,,1000,10,4000,30,10,150,100,20,,,,,,,,,,,,,,,4.594,35.448,0.77306,16.764,1174,CH3,v0,
4696,20241009,13,Cs0.05MA0.15FA0.8PbI2.55Br0.45,1.75,,,,,,,,,,,,,,,,,1000,10,4000,30,10,150,100,20,,,,,,,,,,,,,,,1.8858,31.039,0.39343,15.443,1174,CH4,v0,
4697,20241009,13,Cs0.05MA0.15FA0.8PbI2.5Br0.5,1.8,,,,,,,,,,,,,,,,,1000,10,4000,30,10,150,100,20,,,,,,,,,,,,,,,10.92,57.695,1.0368,18.256,1175,CH1,v0,
4698,20241009,13,Cs0.05MA0.15FA0.8PbI2.5Br0.5,1.8,,,,,,,,,,,,,,,,,1000,10,4000,30,10,150,100,20,,,,,,,,,,,,,,,4.5195,32.599,0.79622,17.412,1175,CH2,v0,
4699,20241009,13,Cs0.05MA0.15FA0.8PbI2.5Br0.5,1.8,,,,,,,,,,,,,,,,,1000,10,4000,30,10,150,100,20,,,,,,,,,,,,,,,11.32,59.354,1.0624,17.953,1175,CH3,v0,
4700,20241009,13,Cs0.05MA0.15FA0.8PbI2.5Br0.5,1.8,,,,,,,,,,,,,,,,,1000,10,4000,30,10,150,100,20,,,,,,,,,,,,,,,5.3894,34.019,0.91043,17.401,1175,CH4,v0,
4701,20241009,13,Cs0.05MA0.15FA0.8PbI2.5Br0.5,1.8,,,,,,,,,,,,,,,,,1000,10,4000,30,10,150,100,20,,,,,,,,,,,,,,,0.020017,13.025,0.013328,11.531,1176,CH1,v0,
4702,20241009,13,Cs0.05MA0.15FA0.8PbI2.5Br0.5,1.8,,,,,,,,,,,,,,,,,1000,10,4000,30,10,150,100,20,,,,,,,,,,,,,,,1.1995,24.626,0.27482,17.724,1176,CH2,v0,
4703,20241009,13,Cs0.05MA0.15FA0.8PbI2.5Br0.5,1.8,,,,,,,,,,,,,,,,,1000,10,4000,30,10,150,100,20,,,,,,,,,,,,,,,0.0,0.0,0.015368,11.569,1176,CH3,v0,
4704,20241009,13,Cs0.05MA0.15FA0.8PbI2.5Br0.5,1.8,,,,,,,,,,,,,,,,,1000,10,4000,30,10,150,100,20,,,,,,,,,,,,,,,0.019918,488.42,0.00165,2.4715,1176,CH4,v0,
4705,20241009,13,Cs0.05MA0.15FA0.8PbI2.5Br0.5,1.8,,,,,,,,,,,,,,,,,1000,10,4000,30,10,150,100,20,,,,,,,,,,,,,,,10.626,59.579,1.0479,17.019,1177,CH1,v0,
4706,20241009,13,Cs0.05MA0.15FA0.8PbI2.5Br0.5,1.8,,,,,,,,,,,,,,,,,1000,10,4000,30,10,150,100,20,,,,,,,,,,,,,,,8.8535,49.884,1.0408,17.053,1177,CH2,v0,
4707,20241009,13,Cs0.05MA0.15FA0.8PbI2.5Br0.5,1.8,,,,,,,,,,,,,,,,,1000,10,4000,30,10,150,100,20,,,,,,,,,,,,,,,5.8142,47.836,0.97208,12.504,1177,CH3,v0,
4708,20241009,13,Cs0.05MA0.15FA0.8PbI2.5Br0.5,1.8,,,,,,,,,,,,,,,,,1000,10,4000,30,10,150,100,20,,,,,,,,,,,,,,,10.566,55.956,1.0502,17.98,1177,CH4,v0,
4709,20241009,13,Cs0.05MA0.15FA0.8PbI2.5Br0.5,1.8,,,,,,,,,,,,,,,,,1000,10,4000,30,10,150,100,20,,,,,,,,,,,,,,,1.4647,26.316,0.33226,16.752,1178,CH1,v0,
4710,20241009,13,Cs0.05MA0.15FA0.8PbI2.5Br0.5,1.8,,,,,,,,,,,,,,,,,1000,10,4000,30,10,150,100,20,,,,,,,,,,,,,,,9.9144,56.862,0.98933,17.624,1178,CH2,v0,
4711,20241009,13,Cs0.05MA0.15FA0.8PbI2.5Br0.5,1.8,,,,,,,,,,,,,,,,,1000,10,4000,30,10,150,100,20,,,,,,,,,,,,,,,1.2777,25.537,0.31348,15.96,1178,CH3,v0,
4712,20241009,13,Cs0.05MA0.15FA0.8PbI2.5Br0.5,1.8,,,,,,,,,,,,,,,,,1000,10,4000,30,10,150,100,20,,,,,,,,,,,,,,,0.34471,47.908,0.065824,10.931,1178,CH4,v0,
4713,20241009,13,Cs0.05MA0.15FA0.8PbI2.5Br0.5,1.8,,,,,,,,,,,,,,,,,1000,10,4000,30,10,150,100,20,,,,,,,,,,,,,,,10.875,58.973,1.0626,17.354,1179,CH1,v0,
4714,20241009,13,Cs0.05MA0.15FA0.8PbI2.5Br0.5,1.8,,,,,,,,,,,,,,,,,1000,10,4000,30,10,150,100,20,,,,,,,,,,,,,,,9.3545,51.405,1.0579,17.202,1179,CH2,v0,
4715,20241009,13,Cs0.05MA0.15FA0.8PbI2.5Br0.5,1.8,,,,,,,,,,,,,,,,,1000,10,4000,30,10,150,100,20,,,,,,,,,,,,,,,7.164,45.146,1.0016,15.844,1179,CH3,v0,
4716,20241009,13,Cs0.05MA0.15FA0.8PbI2.5Br0.5,1.8,,,,,,,,,,,,,,,,,1000,10,4000,30,10,150,100,20,,,,,,,,,,,,,,,11.222,59.192,1.0673,17.763,1179,CH4,v0,
4717,20241009,13,Cs0.05MA0.15FA0.8PbI2.5Br0.5,1.8,,,,,,,,,,,,,,,,,1000,10,4000,30,10,150,100,20,,,,,,,,,,,,,,,2.9922,30.859,0.58183,16.665,1180,CH1,v0,
4718,20241009,13,Cs0.05MA0.15FA0.8PbI2.5Br0.5,1.8,,,,,,,,,,,,,,,,,1000,10,4000,30,10,150,100,20,,,,,,,,,,,,,,,10.802,60.245,1.0284,17.434,1180,CH2,v0,
4719,20241009,13,Cs0.05MA0.15FA0.8PbI2.5Br0.5,1.8,,,,,,,,,,,,,,,,,1000,10,4000,30,10,150,100,20,,,,,,,,,,,,,,,2.7598,31.922,0.5472,15.799,1180,CH3,v0,
4720,20241009,13,Cs0.05MA0.15FA0.8PbI2.5Br0.5,1.8,,,,,,,,,,,,,,,,,1000,10,4000,30,10,150,100,20,,,,,,,,,,,,,,,0.49993,25.606,0.16634,11.738,1180,CH4,v0,
4721,20241009,13,Cs0.05MA0.2FA0.75PbI2.5Br0.5,1.65,,,,,,,,,,,,,,,,,1000,10,5000,30,10,120,100,20,,,,,,,,,,,,,,,0.023101,485.73,0.001821,2.6117,1181,CH1,v0,
4722,20241009,13,Cs0.05MA0.2FA0.75PbI2.5Br0.5,1.65,,,,,,,,,,,,,,,,,1000,10,5000,30,10,120,100,20,,,,,,,,,,,,,,,0.078837,1326.8,0.001944,3.0574,1181,CH2,v0,
4723,20241009,13,Cs0.05MA0.2FA0.75PbI2.5Br0.5,1.65,,,,,,,,,,,,,,,,,1000,10,5000,30,10,120,100,20,,,,,,,,,,,,,,,0.020734,272.73,0.002139,3.5544,1181,CH3,v0,
4724,20241009,13,Cs0.05MA0.2FA0.75PbI2.5Br0.5,1.65,,,,,,,,,,,,,,,,,1000,10,5000,30,10,120,100,20,,,,,,,,,,,,,,,0.023097,681.95,0.001412,2.3981,1181,CH4,v0,
4725,20241009,13,Cs0.05MA0.2FA0.75PbI2.5Br0.5,1.65,,,,,,,,,,,,,,,,,1000,10,5000,30,10,120,100,20,,,,,,,,,,,,,,,0.019428,128.79,0.003282,4.5962,1182,CH1,v0,
4726,20241009,13,Cs0.05MA0.2FA0.75PbI2.5Br0.5,1.65,,,,,,,,,,,,,,,,,1000,10,5000,30,10,120,100,20,,,,,,,,,,,,,,,0.039818,10.701,0.027882,13.345,1182,CH2,v0,
4727,20241009,13,Cs0.05MA0.2FA0.75PbI2.5Br0.5,1.65,,,,,,,,,,,,,,,,,1000,10,5000,30,10,120,100,20,,,,,,,,,,,,,,,0.009177,2.5444,0.027482,13.124,1182,CH3,v0,
4728,20241009,13,Cs0.05MA0.2FA0.75PbI2.5Br0.5,1.65,,,,,,,,,,,,,,,,,1000,10,5000,30,10,120,100,20,,,,,,,,,,,,,,,0.10465,247.88,0.006201,6.8086,1182,CH4,v0,
4729,20241009,13,Cs0.05MA0.2FA0.75PbI2.5Br0.5,1.65,,,,,,,,,,,,,,,,,1000,10,5000,30,10,120,100,20,,,,,,,,,,,,,,,0.37494,26.605,0.12062,11.684,1183,CH1,v0,
4730,20241009,13,Cs0.05MA0.2FA0.75PbI2.5Br0.5,1.65,,,,,,,,,,,,,,,,,1000,10,5000,30,10,120,100,20,,,,,,,,,,,,,,,0.35984,26.634,0.10896,12.399,1183,CH2,v0,
4731,20241009,13,Cs0.05MA0.2FA0.75PbI2.5Br0.5,1.65,,,,,,,,,,,,,,,,,1000,10,5000,30,10,120,100,20,,,,,,,,,,,,,,,0.31917,28.276,0.089984,12.544,1183,CH3,v0,
4732,20241009,13,Cs0.05MA0.2FA0.75PbI2.5Br0.5,1.65,,,,,,,,,,,,,,,,,1000,10,5000,30,10,120,100,20,,,,,,,,,,,,,,,0.38263,49.643,0.072027,10.701,1183,CH4,v0,
4733,20241009,13,Cs0.05MA0.2FA0.75PbI2.5Br0.5,1.65,,,,,,,,,,,,,,,,,1000,10,5000,30,10,120,100,20,,,,,,,,,,,,,,,0.56932,24.673,0.17113,13.484,1184,CH1,v0,
4734,20241009,13,Cs0.05MA0.2FA0.75PbI2.5Br0.5,1.65,,,,,,,,,,,,,,,,,1000,10,5000,30,10,120,100,20,,,,,,,,,,,,,,,3.4272,35.219,0.59438,16.372,1184,CH2,v0,
4735,20241009,13,Cs0.05MA0.2FA0.75PbI2.5Br0.5,1.65,,,,,,,,,,,,,,,,,1000,10,5000,30,10,120,100,20,,,,,,,,,,,,,,,2.7969,32.916,0.54271,15.657,1184,CH3,v0,
4736,20241009,13,Cs0.05MA0.2FA0.75PbI2.5Br0.5,1.65,,,,,,,,,,,,,,,,,1000,10,5000,30,10,120,100,20,,,,,,,,,,,,,,,0.84605,26.398,0.23464,13.659,1184,CH4,v0,
4737,20241009,13,Cs0.05MA0.2FA0.75PbI2.5Br0.5,1.65,,,,,,,,,,,,,,,,,1000,10,5000,30,10,120,100,20,,,,,,,,,,,,,,,0.49526,25.715,0.16309,11.809,1185,CH1,v0,
4738,20241009,13,Cs0.05MA0.2FA0.75PbI2.5Br0.5,1.65,,,,,,,,,,,,,,,,,1000,10,5000,30,10,120,100,20,,,,,,,,,,,,,,,0.49476,25.246,0.15373,12.748,1185,CH2,v0,
4739,20241009,13,Cs0.05MA0.2FA0.75PbI2.5Br0.5,1.65,,,,,,,,,,,,,,,,,1000,10,5000,30,10,120,100,20,,,,,,,,,,,,,,,0.39385,24.449,0.12336,13.059,1185,CH3,v0,
4740,20241009,13,Cs0.05MA0.2FA0.75PbI2.5Br0.5,1.65,,,,,,,,,,,,,,,,,1000,10,5000,30,10,120,100,20,,,,,,,,,,,,,,,0.27216,24.09,0.098865,11.427,1185,CH4,v0,
4741,20241009,13,Cs0.05MA0.2FA0.75PbI2.5Br0.5,1.65,,,,,,,,,,,,,,,,,1000,10,5000,30,10,120,100,20,,,,,,,,,,,,,,,1.3132,25.03,0.36641,14.318,1186,CH1,v0,
4742,20241009,13,Cs0.05MA0.2FA0.75PbI2.5Br0.5,1.65,,,,,,,,,,,,,,,,,1000,10,5000,30,10,120,100,20,,,,,,,,,,,,,,,5.5415,40.787,0.82664,16.435,1186,CH2,v0,
4743,20241009,13,Cs0.05MA0.2FA0.75PbI2.5Br0.5,1.65,,,,,,,,,,,,,,,,,1000,10,5000,30,10,120,100,20,,,,,,,,,,,,,,,5.0028,40.855,0.77066,15.889,1186,CH3,v0,
4744,20241009,13,Cs0.05MA0.2FA0.75PbI2.5Br0.5,1.65,,,,,,,,,,,,,,,,,1000,10,5000,30,10,120,100,20,,,,,,,,,,,,,,,2.0186,31.369,0.44468,14.471,1186,CH4,v0,
4745,20241009,13,Cs0.08MA0.15FA0.77PbI2.5Br0.5,1.8,,,,,,,,,,,,,,,,,1000,10,5000,30,10,150,110,45,,,,,,,,,,,,,,,10.922,19923.0,0.007258,7.5527,1187,CH1,v0,
4746,20241009,13,Cs0.08MA0.15FA0.77PbI2.5Br0.5,1.8,,,,,,,,,,,,,,,,,1000,10,5000,30,10,150,110,45,,,,,,,,,,,,,,,13.243,65.894,1.0523,19.099,1187,CH2,v0,
4747,20241009,13,Cs0.08MA0.15FA0.77PbI2.5Br0.5,1.8,,,,,,,,,,,,,,,,,1000,10,5000,30,10,150,110,45,,,,,,,,,,,,,,,13.119,65.88,1.0594,18.796,1187,CH3,v0,
4748,20241009,13,Cs0.08MA0.15FA0.77PbI2.5Br0.5,1.8,,,,,,,,,,,,,,,,,1000,10,5000,30,10,150,110,45,,,,,,,,,,,,,,,0.55158,27.812,0.11507,17.235,1187,CH4,v0,
4749,20241009,13,Cs0.08MA0.15FA0.77PbI2.5Br0.5,1.8,,,,,,,,,,,,,,,,,1000,10,5000,30,10,150,110,45,,,,,,,,,,,,,,,0.11542,919.55,0.003345,3.7518,1188,CH1,v0,
4750,20241009,13,Cs0.08MA0.15FA0.77PbI2.5Br0.5,1.8,,,,,,,,,,,,,,,,,1000,10,5000,30,10,150,110,45,,,,,,,,,,,,,,,0.075701,299.93,0.005084,4.9642,1188,CH2,v0,
4751,20241009,13,Cs0.08MA0.15FA0.77PbI2.5Br0.5,1.8,,,,,,,,,,,,,,,,,1000,10,5000,30,10,150,110,45,,,,,,,,,,,,,,,0.023686,77.647,0.005596,5.4505,1188,CH3,v0,
4752,20241009,13,Cs0.08MA0.15FA0.77PbI2.5Br0.5,1.8,,,,,,,,,,,,,,,,,1000,10,5000,30,10,150,110,45,,,,,,,,,,,,,,,0.05891,252.07,0.004834,4.835,1188,CH4,v0,
4753,20241009,13,Cs0.08MA0.15FA0.77PbI2.5Br0.5,1.8,,,,,,,,,,,,,,,,,1000,10,5000,30,10,150,110,45,,,,,,,,,,,,,,,11.402,58.88,1.0611,18.249,1189,CH1,v0,
4754,20241009,13,Cs0.08MA0.15FA0.77PbI2.5Br0.5,1.8,,,,,,,,,,,,,,,,,1000,10,5000,30,10,150,110,45,,,,,,,,,,,,,,,13.088,65.269,1.0752,18.649,1189,CH2,v0,
4755,20241009,13,Cs0.08MA0.15FA0.77PbI2.5Br0.5,1.8,,,,,,,,,,,,,,,,,1000,10,5000,30,10,150,110,45,,,,,,,,,,,,,,,12.958,65.62,1.0767,18.34,1189,CH3,v0,
4756,20241009,13,Cs0.08MA0.15FA0.77PbI2.5Br0.5,1.8,,,,,,,,,,,,,,,,,1000,10,5000,30,10,150,110,45,,,,,,,,,,,,,,,12.951,65.759,1.0759,18.306,1189,CH4,v0,
4757,20241009,13,Cs0.08MA0.15FA0.77PbI2.5Br0.5,1.8,,,,,,,,,,,,,,,,,1000,10,5000,30,10,150,110,45,,,,,,,,,,,,,,,13.093,66.404,1.0785,18.282,1190,CH1,v0,
4758,20241009,13,Cs0.08MA0.15FA0.77PbI2.5Br0.5,1.8,,,,,,,,,,,,,,,,,1000,10,5000,30,10,150,110,45,,,,,,,,,,,,,,,13.92,69.144,1.0875,18.513,1190,CH2,v0,
4759,20241009,13,Cs0.08MA0.15FA0.77PbI2.5Br0.5,1.8,,,,,,,,,,,,,,,,,1000,10,5000,30,10,150,110,45,,,,,,,,,,,,,,,13.544,68.765,1.0795,18.245,1190,CH3,v0,
4760,20241009,13,Cs0.08MA0.15FA0.77PbI2.5Br0.5,1.8,,,,,,,,,,,,,,,,,1000,10,5000,30,10,150,110,45,,,,,,,,,,,,,,,10.786,56.985,1.0415,18.172,1190,CH4,v0,
4761,20241009,13,Cs0.08MA0.15FA0.77PbI2.5Br0.5,1.8,,,,,,,,,,,,,,,,,1000,10,5000,30,10,150,110,45,,,,,,,,,,,,,,,1.5132,144.49,0.061694,16.976,1191,CH1,v0,
4762,20241009,13,Cs0.08MA0.15FA0.77PbI2.5Br0.5,1.8,,,,,,,,,,,,,,,,,1000,10,5000,30,10,150,110,45,,,,,,,,,,,,,,,11.047,59.621,1.0449,17.732,1191,CH2,v0,
4763,20241009,13,Cs0.08MA0.15FA0.77PbI2.5Br0.5,1.8,,,,,,,,,,,,,,,,,1000,10,5000,30,10,150,110,45,,,,,,,,,,,,,,,10.952,59.254,1.048,17.637,1191,CH3,v0,
4764,20241009,13,Cs0.08MA0.15FA0.77PbI2.5Br0.5,1.8,,,,,,,,,,,,,,,,,1000,10,5000,30,10,150,110,45,,,,,,,,,,,,,,,2.1867,29.149,0.41154,18.228,1191,CH4,v0,
4765,20241009,13,Cs0.08MA0.15FA0.77PbI2.5Br0.5,1.8,,,,,,,,,,,,,,,,,1000,10,5000,30,10,150,110,45,,,,,,,,,,,,,,,0.74412,22.257,0.27364,12.218,1192,CH1,v0,
4766,20241009,13,Cs0.08MA0.15FA0.77PbI2.5Br0.5,1.8,,,,,,,,,,,,,,,,,1000,10,5000,30,10,150,110,45,,,,,,,,,,,,,,,1.0341,28.817,0.2756,13.021,1192,CH2,v0,
4767,20241009,13,Cs0.08MA0.15FA0.77PbI2.5Br0.5,1.8,,,,,,,,,,,,,,,,,1000,10,5000,30,10,150,110,45,,,,,,,,,,,,,,,0.93683,25.602,0.28217,12.968,1192,CH3,v0,
4768,20241009,13,Cs0.08MA0.15FA0.77PbI2.5Br0.5,1.8,,,,,,,,,,,,,,,,,1000,10,5000,30,10,150,110,45,,,,,,,,,,,,,,,0.91918,28.908,0.24518,12.969,1192,CH4,v0,
4769,20241009,13,Cs0.08MA0.15FA0.77PbI2.5Br0.5,1.8,,,,,,,,,,,,,,,,,1000,10,5000,30,10,150,110,45,,,,,,,,,,,,,,,11.221,61.375,1.0693,17.098,1193,CH1,v0,
4770,20241009,13,Cs0.08MA0.15FA0.77PbI2.5Br0.5,1.8,,,,,,,,,,,,,,,,,1000,10,5000,30,10,150,110,45,,,,,,,,,,,,,,,11.147,60.969,1.0718,17.057,1193,CH2,v0,
4771,20241009,13,Cs0.08MA0.15FA0.77PbI2.5Br0.5,1.8,,,,,,,,,,,,,,,,,1000,10,5000,30,10,150,110,45,,,,,,,,,,,,,,,10.782,59.852,1.07,16.835,1193,CH3,v0,
4772,20241009,13,Cs0.08MA0.15FA0.77PbI2.5Br0.5,1.8,,,,,,,,,,,,,,,,,1000,10,5000,30,10,150,110,45,,,,,,,,,,,,,,,10.243,56.961,1.0641,16.899,1193,CH4,v0,
4773,20241009,13,Cs0.08MA0.15FA0.77PbI2.5Br0.5,1.8,,,,,,,,,,,,,,,,,1000,10,5000,30,10,150,110,45,,,,,,,,,,,,,,,9.09,57.988,1.0886,14.4,1194,CH1,v0,
4774,20241009,13,Cs0.08MA0.15FA0.77PbI2.5Br0.5,1.8,,,,,,,,,,,,,,,,,1000,10,5000,30,10,150,110,45,,,,,,,,,,,,,,,11.566,61.561,1.0844,17.326,1194,CH2,v0,
4775,20241009,13,Cs0.08MA0.15FA0.77PbI2.5Br0.5,1.8,,,,,,,,,,,,,,,,,1000,10,5000,30,10,150,110,45,,,,,,,,,,,,,,,12.033,65.233,1.0927,16.881,1194,CH3,v0,
4776,20241009,13,Cs0.08MA0.15FA0.77PbI2.5Br0.5,1.8,,,,,,,,,,,,,,,,,1000,10,5000,30,10,150,110,45,,,,,,,,,,,,,,,9.5314,58.294,1.0821,15.111,1194,CH4,v0,
