Repository: MI-Materials-Intelligence/Recipe-Language-Model

# Learning Layer

## Overview

In the learning layer, the formulas and parameters are encoded and then tokenised into recipes as inputs. Through atomic skills of data extraction, cleaning, and matching, these data are organised into standardised datasets, providing the basis for RLM training and iterative recipe refinement.

Key Atomic Skills:
- **Cleaning**: Preprocessing and outlier cleaning
- **Matching**: Matching data pairs based on variables
- **Extraction**: Data extraction from robotic boxes

File: seven_ai_layers_robotics/learning/data/data_clean_dedup_4869rows.csv (part 18 of 26)
No,date,rank,Formula PVK,Concentration PVK,Formula Additive 1,Concentration Additive 1,Formula Additive 2,Concentration Additive 2,Formula Additive 3,Concentration Additive 3,Formula SAM 1,Concentration SAM 1,Formula SAM 2,Concentration SAM 2,Formula SAM 3,Concentration SAM 3,Spin Coating Speed SAM,Spin Coating Time SAM,Annealed Temperature SAM,Annealed Time SAM,Spin Coating Speed PVK 1,Spin Coating Time PVK 1,Spin Coating Speed PVK 2,Spin Coating Time PVK 2,Antisolvent Dropping Timing,Antisolvent Volume,Annealed Temperature PVK,Annealed Time PVK,Formula Passivator 1,Concentration Passivator 1,Formula Passivator 2,Concentration Passivator 2,Formula Passivator 3,Concentration Passivator 3,Formula Passivator 4,Concentration Passivator 4,Spin Coating Speed Passivator,Spin Coating Time Passivator,Passivator Dropping Timing,Passivator Volume,Annealed Temperature Passivator,Annealed Time Passivator,PCE,FF,Voc,Jsc,Product,Channel,From,upload_time
37353,20250320,86,Cs0.05MA0.1FA0.85PbI3.0,1.73,MACl,14.6,PEAI,0.517,,,Me-4PACz,0.198,DMACPA,0.132,,,,,,,1000,10,5000,40,10,160,110,25,PEAI,0.5,VBETS,1.0,,,,,5000.0,33.0,11.0,100.0,100.0,7.0,18.8551,73.9528,1.06203,24.0071,9339,CH1,v3,
37359,20250320,86,Cs0.05MA0.1FA0.85PbI3.0,1.73,MACl,14.6,PEAI,0.517,,,Me-4PACz,0.198,DMACPA,0.132,,,,,,,1000,10,5000,40,10,160,110,25,PEAI,0.5,VBETS,1.0,,,,,4000.0,30.0,10.0,100.0,90.0,5.0,22.6491,83.3647,1.10891,24.5004,9340,CH3,v3,
37363,20250321,87,Cs0.05MA0.1FA0.85PbI3.0,1.73,MACl,14.6,PEAI,0.517,,,Me-4PACz,0.165,DMACPA,0.055,2PACz,0.11,,,,,1000,10,5000,40,10,160,110,25,PEACl,1.0,,,,,,,4100.0,30.0,12.0,100.0,100.0,4.0,23.4823,82.8966,1.1484,24.6667,9341,CH3,v3,
37366,20250321,87,Cs0.05MA0.1FA0.85PbI3.0,1.73,MACl,14.6,PEAI,0.517,,,Me-4PACz,0.165,DMACPA,0.055,2PACz,0.11,,,,,1000,10,5000,40,10,160,110,25,PEACl,1.0,,,,,,,4000.0,30.0,10.0,100.0,100.0,3.0,18.6458,68.1053,1.15527,23.6983,9342,CH2,v3,
37372,20250321,87,Cs0.05MA0.1FA0.85PbI3.0,1.73,MACl,14.6,PEAI,0.517,,,Me-4PACz,0.165,DMACPA,0.055,2PACz,0.11,,,,,1000,10,5000,40,10,160,110,25,PEACl,1.0,,,,,,,4100.0,30.0,12.0,100.0,100.0,5.0,22.3451,79.9706,1.14347,24.4358,9343,CH4,v3,
37375,20250321,87,Cs0.05MA0.1FA0.85PbI3.0,1.73,MACl,14.6,PEAI,0.517,,,Me-4PACz,0.165,DMACPA,0.055,2PACz,0.11,,,,,1000,10,5000,40,10,160,110,25,PEACl,1.0,,,,,,,4100.0,30.0,11.0,100.0,100.0,4.0,23.9302,80.9177,1.14657,25.793,9344,CH3,v3,
37379,20250321,87,Cs0.05MA0.1FA0.85PbI3.0,1.73,MACl,14.6,PEAI,0.517,,,Me-4PACz,0.165,DMACPA,0.055,2PACz,0.11,,,,,1000,10,5000,40,10,160,110,25,PEAI,1.4,,,,,,,4900.0,31.0,14.0,120.0,100.0,5.0,22.6693,81.0526,1.13737,24.5907,9345,CH3,v3,
37383,20250321,87,Cs0.05MA0.1FA0.85PbI3.0,1.73,MACl,14.6,PEAI,0.517,,,Me-4PACz,0.165,DMACPA,0.055,2PACz,0.11,,,,,1000,10,5000,40,10,160,110,25,PEAI,1.4,,,,,,,5000.0,30.0,7.0,120.0,100.0,3.0,23.5274,80.7526,1.13671,25.6311,9346,CH3,v3,
37385,20250321,87,Cs0.05MA0.1FA0.85PbI3.0,1.73,MACl,14.6,PEAI,0.517,,,Me-4PACz,0.165,DMACPA,0.055,2PACz,0.11,,,,,1000,10,5000,40,10,160,110,25,PEAI,1.4,,,,,,,4800.0,31.0,10.0,110.0,110.0,2.0,21.9689,80.9432,1.14233,23.7595,9347,CH1,v3,
37390,20250321,87,Cs0.05MA0.1FA0.85PbI3.0,1.73,MACl,14.6,PEAI,0.517,,,Me-4PACz,0.165,DMACPA,0.055,2PACz,0.11,,,,,1000,10,5000,40,10,160,110,25,PEAI,1.9,,,,,,,5000.0,30.0,11.0,100.0,100.0,7.0,23.6554,82.2406,1.1344,25.3558,9348,CH2,v3,
37394,20250321,87,Cs0.05MA0.1FA0.85PbI3.0,1.73,MACl,14.6,PEAI,0.517,,,Me-4PACz,0.165,DMACPA,0.055,2PACz,0.11,,,,,1000,10,5000,40,10,160,110,25,PEAI,1.9,,,,,,,5000.0,33.0,11.0,100.0,100.0,7.0,22.4593,77.8301,1.14948,25.1044,9349,CH2,v3,
37400,20250321,87,Cs0.05MA0.1FA0.85PbI3.0,1.73,MACl,14.6,PEAI,0.517,,,Me-4PACz,0.165,DMACPA,0.055,2PACz,0.11,,,,,1000,10,5000,40,10,160,110,25,PEAI,1.9,,,,,,,5000.0,30.0,10.0,100.0,100.0,5.0,22.6834,80.2287,1.13636,24.8806,9350,CH4,v3,
37402,20250321,87,Cs0.05MA0.1FA0.85PbI3.0,1.73,MACl,14.6,PEAI,0.517,,,Me-4PACz,0.198,DMACPA,0.066,2PACz,0.066,,,,,1000,10,5000,40,10,160,110,25,PEACl,1.0,,,,,,,4100.0,30.0,12.0,100.0,100.0,4.0,23.436,81.7553,1.15083,24.9091,9351,CH2,v3,
37411,20250321,87,Cs0.05MA0.1FA0.85PbI3.0,1.73,MACl,14.6,PEAI,0.517,,,Me-4PACz,0.198,DMACPA,0.066,2PACz,0.066,,,,,1000,10,5000,40,10,160,110,25,PEACl,1.0,,,,,,,4100.0,30.0,12.0,100.0,100.0,5.0,23.7207,83.4504,1.14776,24.7655,9353,CH3,v3,
37414,20250321,87,Cs0.05MA0.1FA0.85PbI3.0,1.73,MACl,14.6,PEAI,0.517,,,Me-4PACz,0.198,DMACPA,0.066,2PACz,0.066,,,,,1000,10,5000,40,10,160,110,25,PEACl,1.0,,,,,,,4100.0,30.0,11.0,100.0,100.0,4.0,24.1349,83.2155,1.14788,25.2664,9354,CH2,v3,
37417,20250321,87,Cs0.05MA0.1FA0.85PbI3.0,1.73,MACl,14.6,PEAI,0.517,,,Me-4PACz,0.198,DMACPA,0.066,2PACz,0.066,,,,,1000,10,5000,40,10,160,110,25,PEAI,1.4,,,,,,,4900.0,31.0,14.0,120.0,100.0,5.0,23.0741,82.2828,1.13683,24.6673,9355,CH1,v3,
37421,20250321,87,Cs0.05MA0.1FA0.85PbI3.0,1.73,MACl,14.6,PEAI,0.517,,,Me-4PACz,0.198,DMACPA,0.066,2PACz,0.066,,,,,1000,10,5000,40,10,160,110,25,PEAI,1.4,,,,,,,5000.0,30.0,7.0,120.0,100.0,3.0,22.8279,83.7237,1.14419,23.8298,9356,CH1,v3,
37425,20250321,87,Cs0.05MA0.1FA0.85PbI3.0,1.73,MACl,14.6,PEAI,0.517,,,Me-4PACz,0.198,DMACPA,0.066,2PACz,0.066,,,,,1000,10,5000,40,10,160,110,25,PEAI,1.4,,,,,,,4800.0,31.0,10.0,110.0,110.0,2.0,23.5564,83.1647,1.14543,24.7286,9357,CH1,v3,
37429,20250321,87,Cs0.05MA0.1FA0.85PbI3.0,1.73,MACl,14.6,PEAI,0.517,,,Me-4PACz,0.198,DMACPA,0.066,2PACz,0.066,,,,,1000,10,5000,40,10,160,110,25,PEAI,1.9,,,,,,,5000.0,30.0,11.0,100.0,100.0,7.0,23.4697,82.7111,1.14259,24.8342,9358,CH1,v3,
37434,20250321,87,Cs0.05MA0.1FA0.85PbI3.0,1.73,MACl,14.6,PEAI,0.517,,,Me-4PACz,0.198,DMACPA,0.066,2PACz,0.066,,,,,1000,10,5000,40,10,160,110,25,PEAI,1.9,,,,,,,5000.0,33.0,11.0,100.0,100.0,7.0,22.8604,82.1532,1.1365,24.4844,9359,CH2,v3,
37438,20250321,87,Cs0.05MA0.1FA0.85PbI3.0,1.73,MACl,14.6,PEAI,0.517,,,Me-4PACz,0.198,DMACPA,0.066,2PACz,0.066,,,,,1000,10,5000,40,10,160,110,25,PEAI,1.9,,,,,,,5000.0,30.0,10.0,100.0,100.0,5.0,23.3556,80.6472,1.14534,25.2854,9360,CH2,v3,
37443,20250321,87,Cs0.05MA0.1FA0.85PbI3.0,1.73,MACl,14.6,PEAI,0.517,,,Me-4PACz,0.165,DMACPA,0.11,MeO-2PACz,0.055,,,,,1000,10,5000,40,10,160,110,25,PEACl,1.0,,,,,,,4100.0,30.0,12.0,100.0,100.0,4.0,24.219,83.4166,1.12664,25.7702,9361,CH3,v3,
37447,20250321,87,Cs0.05MA0.1FA0.85PbI3.0,1.73,MACl,14.6,PEAI,0.517,,,Me-4PACz,0.165,DMACPA,0.11,MeO-2PACz,0.055,,,,,1000,10,5000,40,10,160,110,25,PEACl,1.0,,,,,,,4000.0,30.0,10.0,100.0,100.0,3.0,23.5075,79.1476,1.13772,26.1055,9362,CH3,v3,
37450,20250321,87,Cs0.05MA0.1FA0.85PbI3.0,1.73,MACl,14.6,PEAI,0.517,,,Me-4PACz,0.165,DMACPA,0.11,MeO-2PACz,0.055,,,,,1000,10,5000,40,10,160,110,25,PEACl,1.0,,,,,,,4100.0,30.0,12.0,100.0,100.0,5.0,24.0889,83.9314,1.13317,25.3279,9363,CH2,v3,
37455,20250321,87,Cs0.05MA0.1FA0.85PbI3.0,1.73,MACl,14.6,PEAI,0.517,,,Me-4PACz,0.165,DMACPA,0.11,MeO-2PACz,0.055,,,,,1000,10,5000,40,10,160,110,25,PEACl,1.0,,,,,,,4100.0,30.0,11.0,100.0,100.0,4.0,22.7312,83.0525,1.12671,24.2917,9364,CH3,v3,
37462,20250321,87,Cs0.05MA0.1FA0.85PbI3.0,1.73,MACl,14.6,PEAI,0.517,,,Me-4PACz,0.165,DMACPA,0.11,MeO-2PACz,0.055,,,,,1000,10,5000,40,10,160,110,25,PEAI,1.4,,,,,,,5000.0,30.0,7.0,120.0,100.0,3.0,22.9815,81.4809,1.12421,25.0885,9366,CH2,v3,
37466,20250321,87,Cs0.05MA0.1FA0.85PbI3.0,1.73,MACl,14.6,PEAI,0.517,,,Me-4PACz,0.165,DMACPA,0.11,MeO-2PACz,0.055,,,,,1000,10,5000,40,10,160,110,25,PEAI,1.4,,,,,,,4800.0,31.0,10.0,110.0,110.0,2.0,22.5999,81.7514,1.12558,24.5603,9367,CH2,v3,
37470,20250321,87,Cs0.05MA0.1FA0.85PbI3.0,1.73,MACl,14.6,PEAI,0.517,,,Me-4PACz,0.165,DMACPA,0.11,MeO-2PACz,0.055,,,,,1000,10,5000,40,10,160,110,25,PEAI,1.9,,,,,,,5000.0,30.0,11.0,100.0,100.0,7.0,23.8008,82.5392,1.12371,25.6612,9368,CH2,v3,
37474,20250321,87,Cs0.05MA0.1FA0.85PbI3.0,1.73,MACl,14.6,PEAI,0.517,,,Me-4PACz,0.165,DMACPA,0.11,MeO-2PACz,0.055,,,,,1000,10,5000,40,10,160,110,25,PEAI,1.9,,,,,,,5000.0,33.0,11.0,100.0,100.0,7.0,22.9423,81.9824,1.12524,24.8697,9369,CH2,v3,
37479,20250321,87,Cs0.05MA0.1FA0.85PbI3.0,1.73,MACl,14.6,PEAI,0.517,,,Me-4PACz,0.165,DMACPA,0.11,MeO-2PACz,0.055,,,,,1000,10,5000,40,10,160,110,25,PEAI,1.9,,,,,,,5000.0,30.0,10.0,100.0,100.0,5.0,13.9814,51.953,1.0869,24.7601,9370,CH3,v3,
37482,20250321,87,Cs0.05MA0.1FA0.85PbI3.0,1.73,MACl,14.6,PEAI,0.517,,,Me-4PACz,0.165,DMACPA,0.055,MeO-2PACz,0.11,,,,,1000,10,5000,40,10,160,110,25,PEACl,1.0,,,,,,,4100.0,30.0,12.0,100.0,100.0,4.0,23.4531,82.8283,1.1278,25.1066,9371,CH2,v3,
37486,20250321,87,Cs0.05MA0.1FA0.85PbI3.0,1.73,MACl,14.6,PEAI,0.517,,,Me-4PACz,0.165,DMACPA,0.055,MeO-2PACz,0.11,,,,,1000,10,5000,40,10,160,110,25,PEACl,1.0,,,,,,,4000.0,30.0,10.0,100.0,100.0,3.0,23.5136,82.3328,1.12379,25.4132,9372,CH2,v3,
37491,20250321,87,Cs0.05MA0.1FA0.85PbI3.0,1.73,MACl,14.6,PEAI,0.517,,,Me-4PACz,0.165,DMACPA,0.055,MeO-2PACz,0.11,,,,,1000,10,5000,40,10,160,110,25,PEACl,1.0,,,,,,,4100.0,30.0,12.0,100.0,100.0,5.0,23.7377,83.8153,1.12307,25.2177,9373,CH3,v3,
37495,20250321,87,Cs0.05MA0.1FA0.85PbI3.0,1.73,MACl,14.6,PEAI,0.517,,,Me-4PACz,0.165,DMACPA,0.055,MeO-2PACz,0.11,,,,,1000,10,5000,40,10,160,110,25,PEACl,1.0,,,,,,,4100.0,30.0,11.0,100.0,100.0,4.0,23.2264,80.9949,1.12437,25.5043,9374,CH3,v3,
37497,20250321,87,Cs0.05MA0.1FA0.85PbI3.0,1.73,MACl,14.6,PEAI,0.517,,,Me-4PACz,0.165,DMACPA,0.055,MeO-2PACz,0.11,,,,,1000,10,5000,40,10,160,110,25,PEAI,1.4,,,,,,,4900.0,31.0,14.0,120.0,100.0,5.0,22.334,81.9192,1.11518,24.4476,9375,CH1,v3,
37502,20250321,87,Cs0.05MA0.1FA0.85PbI3.0,1.73,MACl,14.6,PEAI,0.517,,,Me-4PACz,0.165,DMACPA,0.055,MeO-2PACz,0.11,,,,,1000,10,5000,40,10,160,110,25,PEAI,1.4,,,,,,,5000.0,30.0,7.0,120.0,100.0,3.0,23.2158,79.7383,1.11805,26.0408,9376,CH2,v3,
37507,20250321,87,Cs0.05MA0.1FA0.85PbI3.0,1.73,MACl,14.6,PEAI,0.517,,,Me-4PACz,0.165,DMACPA,0.055,MeO-2PACz,0.11,,,,,1000,10,5000,40,10,160,110,25,PEAI,1.4,,,,,,,4800.0,31.0,10.0,110.0,110.0,2.0,22.4805,80.8699,1.11649,24.8979,9377,CH3,v3,
37510,20250321,87,Cs0.05MA0.1FA0.85PbI3.0,1.73,MACl,14.6,PEAI,0.517,,,Me-4PACz,0.165,DMACPA,0.055,MeO-2PACz,0.11,,,,,1000,10,5000,40,10,160,110,25,PEAI,1.9,,,,,,,5000.0,30.0,11.0,100.0,100.0,7.0,23.6625,82.7874,1.12282,25.4557,9378,CH2,v3,
37514,20250321,87,Cs0.05MA0.1FA0.85PbI3.0,1.73,MACl,14.6,PEAI,0.517,,,Me-4PACz,0.165,DMACPA,0.055,MeO-2PACz,0.11,,,,,1000,10,5000,40,10,160,110,25,PEAI,1.9,,,,,,,5000.0,33.0,11.0,100.0,100.0,7.0,23.1454,83.1082,1.11564,24.963,9379,CH2,v3,
37518,20250321,87,Cs0.05MA0.1FA0.85PbI3.0,1.73,MACl,14.6,PEAI,0.517,,,Me-4PACz,0.165,DMACPA,0.055,MeO-2PACz,0.11,,,,,1000,10,5000,40,10,160,110,25,PEAI,1.9,,,,,,,5000.0,30.0,10.0,100.0,100.0,5.0,23.8941,83.2811,1.11786,25.666,9380,CH2,v3,
37523,20250321,87,Cs0.05MA0.1FA0.85PbI3.0,1.73,MACl,14.6,PEAI,0.517,,,Me-4PACz,0.165,DMACPA,0.11,Me-2PACz,0.055,,,,,1000,10,5000,40,10,160,110,25,PEACl,1.0,,,,,,,4100.0,30.0,12.0,100.0,100.0,4.0,23.7053,84.1408,1.13499,24.8225,9381,CH3,v3,
37526,20250321,87,Cs0.05MA0.1FA0.85PbI3.0,1.73,MACl,14.6,PEAI,0.517,,,Me-4PACz,0.165,DMACPA,0.11,Me-2PACz,0.055,,,,,1000,10,5000,40,10,160,110,25,PEACl,1.0,,,,,,,4000.0,30.0,10.0,100.0,100.0,3.0,23.4205,82.1126,1.13704,25.0847,9382,CH2,v3,
37530,20250321,87,Cs0.05MA0.1FA0.85PbI3.0,1.73,MACl,14.6,PEAI,0.517,,,Me-4PACz,0.165,DMACPA,0.11,Me-2PACz,0.055,,,,,1000,10,5000,40,10,160,110,25,PEACl,1.0,,,,,,,4100.0,30.0,12.0,100.0,100.0,5.0,23.9117,84.1929,1.13662,24.9874,9383,CH2,v3,
37534,20250321,87,Cs0.05MA0.1FA0.85PbI3.0,1.73,MACl,14.6,PEAI,0.517,,,Me-4PACz,0.165,DMACPA,0.11,Me-2PACz,0.055,,,,,1000,10,5000,40,10,160,110,25,PEACl,1.0,,,,,,,4100.0,30.0,11.0,100.0,100.0,4.0,23.9353,83.6485,1.13805,25.1431,9384,CH2,v3,
37538,20250321,87,Cs0.05MA0.1FA0.85PbI3.0,1.73,MACl,14.6,PEAI,0.517,,,Me-4PACz,0.165,DMACPA,0.11,Me-2PACz,0.055,,,,,1000,10,5000,40,10,160,110,25,PEAI,1.4,,,,,,,4900.0,31.0,14.0,120.0,100.0,5.0,23.209,83.4243,1.12957,24.6292,9385,CH2,v3,
37542,20250321,87,Cs0.05MA0.1FA0.85PbI3.0,1.73,MACl,14.6,PEAI,0.517,,,Me-4PACz,0.165,DMACPA,0.11,Me-2PACz,0.055,,,,,1000,10,5000,40,10,160,110,25,PEAI,1.4,,,,,,,5000.0,30.0,7.0,120.0,100.0,3.0,23.9046,83.3188,1.12795,25.4359,9386,CH2,v3,
37546,20250321,87,Cs0.05MA0.1FA0.85PbI3.0,1.73,MACl,14.6,PEAI,0.517,,,Me-4PACz,0.165,DMACPA,0.11,Me-2PACz,0.055,,,,,1000,10,5000,40,10,160,110,25,PEAI,1.4,,,,,,,4800.0,31.0,10.0,110.0,110.0,2.0,22.6113,82.5417,1.12645,24.3187,9387,CH2,v3,
37551,20250321,87,Cs0.05MA0.1FA0.85PbI3.0,1.73,MACl,14.6,PEAI,0.517,,,Me-4PACz,0.165,DMACPA,0.11,Me-2PACz,0.055,,,,,1000,10,5000,40,10,160,110,25,PEAI,1.9,,,,,,,5000.0,30.0,11.0,100.0,100.0,7.0,23.4548,82.702,1.12417,25.2281,9388,CH3,v3,
37554,20250321,87,Cs0.05MA0.1FA0.85PbI3.0,1.73,MACl,14.6,PEAI,0.517,,,Me-4PACz,0.165,DMACPA,0.11,Me-2PACz,0.055,,,,,1000,10,5000,40,10,160,110,25,PEAI,1.9,,,,,,,5000.0,33.0,11.0,100.0,100.0,7.0,23.8134,83.1279,1.12263,25.5173,9389,CH2,v3,
37558,20250321,87,Cs0.05MA0.1FA0.85PbI3.0,1.73,MACl,14.6,PEAI,0.517,,,Me-4PACz,0.165,DMACPA,0.11,Me-2PACz,0.055,,,,,1000,10,5000,40,10,160,110,25,PEAI,1.9,,,,,,,5000.0,30.0,10.0,100.0,100.0,5.0,23.6253,83.0579,1.12089,25.3765,9390,CH2,v3,
37561,20250321,87,Cs0.05MA0.1FA0.85PbI3.0,1.73,MACl,14.6,PEAI,0.517,,,Me-4PACz,0.198,DMACPA,0.066,Me-2PACz,0.066,,,,,1000,10,5000,40,10,160,110,25,PEACl,1.0,,,,,,,4100.0,30.0,12.0,100.0,100.0,4.0,23.492,82.411,1.13316,25.1561,9391,CH1,v3,
37567,20250321,87,Cs0.05MA0.1FA0.85PbI3.0,1.73,MACl,14.6,PEAI,0.517,,,Me-4PACz,0.198,DMACPA,0.066,Me-2PACz,0.066,,,,,1000,10,5000,40,10,160,110,25,PEACl,1.0,,,,,,,4000.0,30.0,10.0,100.0,100.0,3.0,24.4118,83.409,1.13692,25.7429,9392,CH3,v3,
37572,20250321,87,Cs0.05MA0.1FA0.85PbI3.0,1.73,MACl,14.6,PEAI,0.517,,,Me-4PACz,0.198,DMACPA,0.066,Me-2PACz,0.066,,,,,1000,10,5000,40,10,160,110,25,PEACl,1.0,,,,,,,4100.0,30.0,12.0,100.0,100.0,5.0,22.9025,81.6717,1.12223,24.9877,9393,CH4,v3,
37574,20250321,87,Cs0.05MA0.1FA0.85PbI3.0,1.73,MACl,14.6,PEAI,0.517,,,Me-4PACz,0.198,DMACPA,0.066,Me-2PACz,0.066,,,,,1000,10,5000,40,10,160,110,25,PEACl,1.0,,,,,,,4100.0,30.0,11.0,100.0,100.0,4.0,23.1502,83.0648,1.13703,24.5113,9394,CH2,v3,
37582,20250321,87,Cs0.05MA0.1FA0.85PbI3.0,1.73,MACl,14.6,PEAI,0.517,,,Me-4PACz,0.198,DMACPA,0.066,Me-2PACz,0.066,,,,,1000,10,5000,40,10,160,110,25,PEAI,1.4,,,,,,,5000.0,30.0,7.0,120.0,100.0,3.0,23.4589,82.2886,1.12851,25.2618,9396,CH2,v3,
37587,20250321,87,Cs0.05MA0.1FA0.85PbI3.0,1.73,MACl,14.6,PEAI,0.517,,,Me-4PACz,0.198,DMACPA,0.066,Me-2PACz,0.066,,,,,1000,10,5000,40,10,160,110,25,PEAI,1.4,,,,,,,4800.0,31.0,10.0,110.0,110.0,2.0,22.7992,82.7593,1.12792,24.4244,9397,CH3,v3,
37590,20250321,87,Cs0.05MA0.1FA0.85PbI3.0,1.73,MACl,14.6,PEAI,0.517,,,Me-4PACz,0.198,DMACPA,0.066,Me-2PACz,0.066,,,,,1000,10,5000,40,10,160,110,25,PEAI,1.9,,,,,,,5000.0,30.0,11.0,100.0,100.0,7.0,23.8572,83.1948,1.13594,25.2446,9398,CH2,v3,
37595,20250321,87,Cs0.05MA0.1FA0.85PbI3.0,1.73,MACl,14.6,PEAI,0.517,,,Me-4PACz,0.198,DMACPA,0.066,Me-2PACz,0.066,,,,,1000,10,5000,40,10,160,110,25,PEAI,1.9,,,,,,,5000.0,33.0,11.0,100.0,100.0,7.0,22.8516,82.7049,1.12601,24.5382,9399,CH3,v3,
37603,20250324,88,Cs0.05MA0.1FA0.85PbI3.0,1.73,MACl,14.6,PEAI,0.517,,,Me-4PACz,0.212,DMACPA,0.071,2PACz,0.047,,,,,1000,10,5000,40,10,160,110,25,PEACl,1.0,,,,,,,4000.0,30.0,10.0,100.0,100.0,3.0,22.0932,77.3141,1.15174,24.8109,9401,CH3,v3,
37605,20250324,88,Cs0.05MA0.1FA0.85PbI3.0,1.73,MACl,14.6,PEAI,0.517,,,Me-4PACz,0.212,DMACPA,0.071,2PACz,0.047,,,,,1000,10,5000,40,10,160,110,25,PEACl,1.0,,,,,,,4100.0,30.0,12.0,100.0,100.0,4.0,21.6007,77.9063,1.14216,24.2754,9402,CH1,v3,
37611,20250324,88,Cs0.05MA0.1FA0.85PbI3.0,1.73,MACl,14.6,PEAI,0.517,,,Me-4PACz,0.212,DMACPA,0.071,2PACz,0.047,,,,,1000,10,5000,40,10,160,110,25,PEACl,1.0,,,,,,,4100.0,30.0,12.0,100.0,100.0,5.0,22.2941,75.734,1.13075,26.0336,9403,CH3,v3,
37614,20250324,88,Cs0.05MA0.1FA0.85PbI3.0,1.73,MACl,14.6,PEAI,0.517,,,Me-4PACz,0.212,DMACPA,0.071,2PACz,0.047,,,,,1000,10,5000,40,10,160,110,25,PEAI,1.9,,,,,,,5000.0,30.0,10.0,100.0,100.0,5.0,21.8621,77.3881,1.13319,24.9297,9404,CH2,v3,
37618,20250324,88,Cs0.05MA0.1FA0.85PbI3.0,1.73,MACl,14.6,PEAI,0.517,,,Me-4PACz,0.212,DMACPA,0.071,2PACz,0.047,,,,,1000,10,5000,40,10,160,110,25,PEAI,1.9,,,,,,,5000.0,30.0,11.0,100.0,100.0,7.0,22.1323,77.5153,1.12727,25.3285,9405,CH2,v3,
37622,20250324,88,Cs0.05MA0.1FA0.85PbI3.0,1.73,MACl,14.6,PEAI,0.517,,,Me-4PACz,0.198,DMACPA,0.066,2PACz,0.066,,,,,1000,10,5000,40,10,160,110,25,PEACl,1.0,,,,,,,4000.0,30.0,10.0,100.0,100.0,3.0,22.139,77.9794,1.14268,24.8459,9406,CH2,v3,
37642,20250324,88,Cs0.05MA0.1FA0.85PbI3.0,1.73,MACl,14.6,PEAI,0.517,,,Me-4PACz,0.165,DMACPA,0.083,2PACz,0.083,,,,,1000,10,5000,40,10,160,110,25,PEACl,1.0,,,,,,,4000.0,30.0,10.0,100.0,100.0,3.0,22.3674,77.0046,1.14365,25.3984,9411,CH2,v3,
37651,20250324,88,Cs0.05MA0.1FA0.85PbI3.0,1.73,MACl,14.6,PEAI,0.517,,,Me-4PACz,0.165,DMACPA,0.083,2PACz,0.083,,,,,1000,10,5000,40,10,160,110,25,PEACl,1.0,,,,,,,4100.0,30.0,12.0,100.0,100.0,5.0,22.1462,78.354,1.13274,24.9522,9413,CH3,v3,
37655,20250324,88,Cs0.05MA0.1FA0.85PbI3.0,1.73,MACl,14.6,PEAI,0.517,,,Me-4PACz,0.165,DMACPA,0.083,2PACz,0.083,,,,,1000,10,5000,40,10,160,110,25,PEAI,1.9,,,,,,,5000.0,30.0,10.0,100.0,100.0,5.0,22.642,77.6227,1.1335,25.7338,9414,CH3,v3,
37658,20250324,88,Cs0.05MA0.1FA0.85PbI3.0,1.73,MACl,14.6,PEAI,0.517,,,Me-4PACz,0.165,DMACPA,0.083,2PACz,0.083,,,,,1000,10,5000,40,10,160,110,25,PEAI,1.9,,,,,,,5000.0,30.0,11.0,100.0,100.0,7.0,22.5078,78.3051,1.12702,25.5043,9415,CH2,v3,
37662,20250324,88,Cs0.05MA0.1FA0.85PbI3.0,1.73,MACl,14.6,PEAI,0.517,,,Me-4PACz,0.18,DMACPA,0.09,2PACz,0.06,,,,,1000,10,5000,40,10,160,110,25,PEACl,1.0,,,,,,,4000.0,30.0,10.0,100.0,100.0,3.0,23.1916,78.5352,1.14262,25.8443,9416,CH2,v3,
37667,20250324,88,Cs0.05MA0.1FA0.85PbI3.0,1.73,MACl,14.6,PEAI,0.517,,,Me-4PACz,0.18,DMACPA,0.09,2PACz,0.06,,,,,1000,10,5000,40,10,160,110,25,PEACl,1.0,,,,,,,4100.0,30.0,12.0,100.0,100.0,4.0,21.9592,78.048,1.13419,24.8067,9417,CH3,v3,
37671,20250324,88,Cs0.05MA0.1FA0.85PbI3.0,1.73,MACl,14.6,PEAI,0.517,,,Me-4PACz,0.18,DMACPA,0.09,2PACz,0.06,,,,,1000,10,5000,40,10,160,110,25,PEACl,1.0,,,,,,,4100.0,30.0,12.0,100.0,100.0,5.0,22.8519,77.8839,1.13295,25.8978,9418,CH3,v3,
37675,20250324,88,Cs0.05MA0.1FA0.85PbI3.0,1.73,MACl,14.6,PEAI,0.517,,,Me-4PACz,0.18,DMACPA,0.09,2PACz,0.06,,,,,1000,10,5000,40,10,160,110,25,PEAI,1.9,,,,,,,5000.0,30.0,10.0,100.0,100.0,5.0,22.0163,77.8291,1.13326,24.9616,9419,CH3,v3,
37678,20250324,88,Cs0.05MA0.1FA0.85PbI3.0,1.73,MACl,14.6,PEAI,0.517,,,Me-4PACz,0.18,DMACPA,0.09,2PACz,0.06,,,,,1000,10,5000,40,10,160,110,25,PEAI,1.9,,,,,,,5000.0,30.0,11.0,100.0,100.0,7.0,22.0257,74.4259,1.13239,26.1341,9420,CH2,v3,
37682,20250324,88,Cs0.05MA0.1FA0.85PbI3.0,1.73,MACl,14.6,PEAI,0.517,,,Me-4PACz,0.212,DMACPA,0.071,Me-2PACz,0.047,,,,,1000,10,5000,40,10,160,110,25,PEACl,1.0,,,,,,,4000.0,30.0,10.0,100.0,100.0,3.0,22.5523,78.1699,1.14334,25.2334,9421,CH2,v3,
37686,20250324,88,Cs0.05MA0.1FA0.85PbI3.0,1.73,MACl,14.6,PEAI,0.517,,,Me-4PACz,0.212,DMACPA,0.071,Me-2PACz,0.047,,,,,1000,10,5000,40,10,160,110,25,PEACl,1.0,,,,,,,4100.0,30.0,12.0,100.0,100.0,4.0,23.3104,78.9497,1.14307,25.8301,9422,CH2,v3,
37690,20250324,88,Cs0.05MA0.1FA0.85PbI3.0,1.73,MACl,14.6,PEAI,0.517,,,Me-4PACz,0.212,DMACPA,0.071,Me-2PACz,0.047,,,,,1000,10,5000,40,10,160,110,25,PEACl,1.0,,,,,,,4100.0,30.0,12.0,100.0,100.0,5.0,22.1221,76.7497,1.13605,25.3719,9423,CH2,v3,
37694,20250324,88,Cs0.05MA0.1FA0.85PbI3.0,1.73,MACl,14.6,PEAI,0.517,,,Me-4PACz,0.212,DMACPA,0.071,Me-2PACz,0.047,,,,,1000,10,5000,40,10,160,110,25,PEAI,1.9,,,,,,,5000.0,30.0,10.0,100.0,100.0,5.0,23.3526,78.1361,1.13573,26.3155,9424,CH2,v3,
37714,20250324,88,Cs0.05MA0.1FA0.85PbI3.0,1.73,MACl,14.6,PEAI,0.517,,,Me-4PACz,0.198,DMACPA,0.066,Me-2PACz,0.066,,,,,1000,10,5000,40,10,160,110,25,PEAI,1.9,,,,,,,5000.0,30.0,10.0,100.0,100.0,5.0,22.611,79.0985,1.13449,25.1971,9429,CH2,v3,
37723,20250324,88,Cs0.05MA0.1FA0.85PbI3.0,1.73,MACl,14.6,PEAI,0.517,,,Me-4PACz,0.165,DMACPA,0.083,Me-2PACz,0.083,,,,,1000,10,5000,40,10,160,110,25,PEACl,1.0,,,,,,,4000.0,30.0,10.0,100.0,100.0,3.0,22.934,77.3122,1.13649,26.1016,9431,CH3,v3,
37727,20250324,88,Cs0.05MA0.1FA0.85PbI3.0,1.73,MACl,14.6,PEAI,0.517,,,Me-4PACz,0.165,DMACPA,0.083,Me-2PACz,0.083,,,,,1000,10,5000,40,10,160,110,25,PEACl,1.0,,,,,,,4100.0,30.0,12.0,100.0,100.0,4.0,22.1786,79.2913,1.12692,24.8209,9432,CH3,v3,
37729,20250324,88,Cs0.05MA0.1FA0.85PbI3.0,1.73,MACl,14.6,PEAI,0.517,,,Me-4PACz,0.165,DMACPA,0.083,Me-2PACz,0.083,,,,,1000,10,5000,40,10,160,110,25,PEACl,1.0,,,,,,,4100.0,30.0,12.0,100.0,100.0,5.0,22.9203,79.8565,1.13718,25.2395,9433,CH1,v3,
37736,20250324,88,Cs0.05MA0.1FA0.85PbI3.0,1.73,MACl,14.6,PEAI,0.517,,,Me-4PACz,0.165,DMACPA,0.083,Me-2PACz,0.083,,,,,1000,10,5000,40,10,160,110,25,PEAI,1.9,,,,,,,5000.0,30.0,10.0,100.0,100.0,5.0,22.2044,78.8094,1.12297,25.0895,9434,CH4,v3,
37738,20250324,88,Cs0.05MA0.1FA0.85PbI3.0,1.73,MACl,14.6,PEAI,0.517,,,Me-4PACz,0.165,DMACPA,0.083,Me-2PACz,0.083,,,,,1000,10,5000,40,10,160,110,25,PEAI,1.9,,,,,,,5000.0,30.0,11.0,100.0,100.0,7.0,22.6466,79.8759,1.1257,25.1863,9435,CH2,v3,
37742,20250324,88,Cs0.05MA0.1FA0.85PbI3.0,1.73,MACl,14.6,PEAI,0.517,,,Me-4PACz,0.18,DMACPA,0.09,Me-2PACz,0.06,,,,,1000,10,5000,40,10,160,110,25,PEACl,1.0,,,,,,,4000.0,30.0,10.0,100.0,100.0,3.0,22.9501,80.1255,1.13469,25.2427,9436,CH2,v3,
37746,20250324,88,Cs0.05MA0.1FA0.85PbI3.0,1.73,MACl,14.6,PEAI,0.517,,,Me-4PACz,0.18,DMACPA,0.09,Me-2PACz,0.06,,,,,1000,10,5000,40,10,160,110,25,PEACl,1.0,,,,,,,4100.0,30.0,12.0,100.0,100.0,4.0,23.1724,79.4106,1.14075,25.58,9437,CH2,v3,
37749,20250324,88,Cs0.05MA0.1FA0.85PbI3.0,1.73,MACl,14.6,PEAI,0.517,,,Me-4PACz,0.18,DMACPA,0.09,Me-2PACz,0.06,,,,,1000,10,5000,40,10,160,110,25,PEACl,1.0,,,,,,,4100.0,30.0,12.0,100.0,100.0,5.0,22.576,79.7378,1.14469,24.734,9438,CH1,v3,
37754,20250324,88,Cs0.05MA0.1FA0.85PbI3.0,1.73,MACl,14.6,PEAI,0.517,,,Me-4PACz,0.18,DMACPA,0.09,Me-2PACz,0.06,,,,,1000,10,5000,40,10,160,110,25,PEAI,1.9,,,,,,,5000.0,30.0,10.0,100.0,100.0,5.0,23.0323,78.1009,1.13454,25.9933,9439,CH2,v3,
37757,20250324,88,Cs0.05MA0.1FA0.85PbI3.0,1.73,MACl,14.6,PEAI,0.517,,,Me-4PACz,0.18,DMACPA,0.09,Me-2PACz,0.06,,,,,1000,10,5000,40,10,160,110,25,PEAI,1.9,,,,,,,5000.0,30.0,11.0,100.0,100.0,7.0,22.0243,80.3159,1.12741,24.3231,9440,CH1,v3,
37762,20250324,88,Cs0.05MA0.1FA0.85PbI3.0,1.73,MACl,14.6,PEAI,0.517,,,Me-4PACz,0.212,DMACPA,0.071,MeO-2PACz,0.047,,,,,1000,10,5000,40,10,160,110,25,PEACl,1.0,,,,,,,4000.0,30.0,10.0,100.0,100.0,3.0,23.1652,80.2347,1.1421,25.2796,9441,CH2,v3,
37765,20250324,88,Cs0.05MA0.1FA0.85PbI3.0,1.73,MACl,14.6,PEAI,0.517,,,Me-4PACz,0.212,DMACPA,0.071,MeO-2PACz,0.047,,,,,1000,10,5000,40,10,160,110,25,PEACl,1.0,,,,,,,4100.0,30.0,12.0,100.0,100.0,4.0,22.9759,80.3087,1.13447,25.2183,9442,CH1,v3,
37770,20250324,88,Cs0.05MA0.1FA0.85PbI3.0,1.73,MACl,14.6,PEAI,0.517,,,Me-4PACz,0.212,DMACPA,0.071,MeO-2PACz,0.047,,,,,1000,10,5000,40,10,160,110,25,PEACl,1.0,,,,,,,4100.0,30.0,12.0,100.0,100.0,5.0,22.4936,79.3857,1.13056,25.0623,9443,CH2,v3,
37774,20250324,88,Cs0.05MA0.1FA0.85PbI3.0,1.73,MACl,14.6,PEAI,0.517,,,Me-4PACz,0.212,DMACPA,0.071,MeO-2PACz,0.047,,,,,1000,10,5000,40,10,160,110,25,PEAI,1.9,,,,,,,5000.0,30.0,10.0,100.0,100.0,5.0,22.8133,79.3842,1.13293,25.366,9444,CH2,v3,
37779,20250324,88,Cs0.05MA0.1FA0.85PbI3.0,1.73,MACl,14.6,PEAI,0.517,,,Me-4PACz,0.212,DMACPA,0.071,MeO-2PACz,0.047,,,,,1000,10,5000,40,10,160,110,25,PEAI,1.9,,,,,,,5000.0,30.0,11.0,100.0,100.0,7.0,23.0026,79.3842,1.11971,25.8785,9445,CH3,v3,
37781,20250324,88,Cs0.05MA0.1FA0.85PbI3.0,1.73,MACl,14.6,PEAI,0.517,,,Me-4PACz,0.198,DMACPA,0.066,MeO-2PACz,0.066,,,,,1000,10,5000,40,10,160,110,25,PEACl,1.0,,,,,,,4000.0,30.0,10.0,100.0,100.0,3.0,22.9881,81.2525,1.12535,25.1407,9446,CH1,v3,
37786,20250324,88,Cs0.05MA0.1FA0.85PbI3.0,1.73,MACl,14.6,PEAI,0.517,,,Me-4PACz,0.198,DMACPA,0.066,MeO-2PACz,0.066,,,,,1000,10,5000,40,10,160,110,25,PEACl,1.0,,,,,,,4100.0,30.0,12.0,100.0,100.0,4.0,23.6895,80.4163,1.13153,26.0342,9447,CH2,v3,
37795,20250324,88,Cs0.05MA0.1FA0.85PbI3.0,1.73,MACl,14.6,PEAI,0.517,,,Me-4PACz,0.198,DMACPA,0.066,MeO-2PACz,0.066,,,,,1000,10,5000,40,10,160,110,25,PEAI,1.9,,,,,,,5000.0,30.0,10.0,100.0,100.0,5.0,22.1064,77.5395,1.12558,25.329,9449,CH3,v3,
37798,20250324,88,Cs0.05MA0.1FA0.85PbI3.0,1.73,MACl,14.6,PEAI,0.517,,,Me-4PACz,0.198,DMACPA,0.066,MeO-2PACz,0.066,,,,,1000,10,5000,40,10,160,110,25,PEAI,1.9,,,,,,,5000.0,30.0,11.0,100.0,100.0,7.0,23.5415,80.5397,1.12198,26.0519,9450,CH2,v3,
37802,20250324,88,Cs0.05MA0.1FA0.85PbI3.0,1.73,MACl,14.6,PEAI,0.517,,,Me-4PACz,0.165,DMACPA,0.083,MeO-2PACz,0.083,,,,,1000,10,5000,40,10,160,110,25,PEACl,1.0,,,,,,,4000.0,30.0,10.0,100.0,100.0,3.0,22.5576,79.9226,1.12188,25.1582,9451,CH2,v3,
37806,20250324,88,Cs0.05MA0.1FA0.85PbI3.0,1.73,MACl,14.6,PEAI,0.517,,,Me-4PACz,0.165,DMACPA,0.083,MeO-2PACz,0.083,,,,,1000,10,5000,40,10,160,110,25,PEACl,1.0,,,,,,,4100.0,30.0,12.0,100.0,100.0,4.0,22.5388,80.2621,1.13121,24.8243,9452,CH2,v3,
37809,20250324,88,Cs0.05MA0.1FA0.85PbI3.0,1.73,MACl,14.6,PEAI,0.517,,,Me-4PACz,0.165,DMACPA,0.083,MeO-2PACz,0.083,,,,,1000,10,5000,40,10,160,110,25,PEACl,1.0,,,,,,,4100.0,30.0,12.0,100.0,100.0,5.0,22.2502,79.9599,1.13524,24.5118,9453,CH1,v3,
37815,20250324,88,Cs0.05MA0.1FA0.85PbI3.0,1.73,MACl,14.6,PEAI,0.517,,,Me-4PACz,0.165,DMACPA,0.083,MeO-2PACz,0.083,,,,,1000,10,5000,40,10,160,110,25,PEAI,1.9,,,,,,,5000.0,30.0,10.0,100.0,100.0,5.0,22.5984,79.887,1.1188,25.2842,9454,CH3,v3,
37818,20250324,88,Cs0.05MA0.1FA0.85PbI3.0,1.73,MACl,14.6,PEAI,0.517,,,Me-4PACz,0.165,DMACPA,0.083,MeO-2PACz,0.083,,,,,1000,10,5000,40,10,160,110,25,PEAI,1.9,,,,,,,5000.0,30.0,11.0,100.0,100.0,7.0,22.0117,76.4038,1.12331,25.6471,9455,CH2,v3,
37821,20250324,88,Cs0.05MA0.1FA0.85PbI3.0,1.73,MACl,14.6,PEAI,0.517,,,Me-4PACz,0.18,DMACPA,0.09,MeO-2PACz,0.06,,,,,1000,10,5000,40,10,160,110,25,PEACl,1.0,,,,,,,4000.0,30.0,10.0,100.0,100.0,3.0,22.6287,79.863,1.12686,25.1446,9456,CH1,v3,
37827,20250324,88,Cs0.05MA0.1FA0.85PbI3.0,1.73,MACl,14.6,PEAI,0.517,,,Me-4PACz,0.18,DMACPA,0.09,MeO-2PACz,0.06,,,,,1000,10,5000,40,10,160,110,25,PEACl,1.0,,,,,,,4100.0,30.0,12.0,100.0,100.0,4.0,21.9685,81.4354,1.12281,24.0259,9457,CH3,v3,
37830,20250324,88,Cs0.05MA0.1FA0.85PbI3.0,1.73,MACl,14.6,PEAI,0.517,,,Me-4PACz,0.18,DMACPA,0.09,MeO-2PACz,0.06,,,,,1000,10,5000,40,10,160,110,25,PEACl,1.0,,,,,,,4100.0,30.0,12.0,100.0,100.0,5.0,23.0299,80.4001,1.13428,25.253,9458,CH2,v3,
37834,20250324,88,Cs0.05MA0.1FA0.85PbI3.0,1.73,MACl,14.6,PEAI,0.517,,,Me-4PACz,0.18,DMACPA,0.09,MeO-2PACz,0.06,,,,,1000,10,5000,40,10,160,110,25,PEAI,1.9,,,,,,,5000.0,30.0,10.0,100.0,100.0,5.0,22.3693,79.4969,1.12393,25.036,9459,CH2,v3,
37838,20250324,88,Cs0.05MA0.1FA0.85PbI3.0,1.73,MACl,14.6,PEAI,0.517,,,Me-4PACz,0.18,DMACPA,0.09,MeO-2PACz,0.06,,,,,1000,10,5000,40,10,160,110,25,PEAI,1.9,,,,,,,5000.0,30.0,11.0,100.0,100.0,7.0,22.6669,80.4443,1.12291,25.0929,9460,CH2,v3,
37842,20250325,89,Cs0.05MA0.1FA0.85PbI3.0,1.73,MACl,14.6,PEAI,0.517,,,Me-4PACz,0.198,DMACPA,0.132,,,,,,,1000,10,5000,40,10,160,110,25,PEAI,1.0,PDADI,0.25,,,,,4000.0,30.0,10.0,100.0,90.0,5.0,23.0023,84.6821,1.14685,23.6851,9461,CH2,v3,
37846,20250325,89,Cs0.05MA0.1FA0.85PbI3.0,1.73,MACl,14.6,PEAI,0.517,,,Me-4PACz,0.198,DMACPA,0.132,,,,,,,1000,10,5000,40,10,160,110,25,PEAI,1.0,PDADI,0.25,,,,,4900.0,31.0,14.0,120.0,100.0,5.0,21.2419,76.9324,1.14178,24.1825,9462,CH2,v3,
37851,20250325,89,Cs0.05MA0.1FA0.85PbI3.0,1.73,MACl,14.6,PEAI,0.517,,,Me-4PACz,0.198,DMACPA,0.132,,,,,,,1000,10,5000,40,10,160,110,25,PEAI,1.0,PDADI,0.25,,,,,5000.0,33.0,11.0,100.0,100.0,7.0,22.503,83.4106,1.13876,23.6913,9463,CH3,v3,
37854,20250325,89,Cs0.05MA0.1FA0.85PbI3.0,1.73,MACl,14.6,PEAI,0.517,,,Me-4PACz,0.198,DMACPA,0.132,,,,,,,1000,10,5000,40,10,160,110,25,PEAI,1.0,PDADI,0.25,,,,,5000.0,30.0,11.0,100.0,100.0,7.0,22.0997,80.3625,1.145,24.0174,9464,CH2,v3,
37860,20250325,89,Cs0.05MA0.1FA0.85PbI3.0,1.73,MACl,14.6,PEAI,0.517,,,Me-4PACz,0.198,DMACPA,0.132,,,,,,,1000,10,5000,40,10,160,110,25,PEAI,1.0,PDADI,0.25,,,,,4400.0,31.0,10.0,100.0,90.0,5.0,21.9269,83.7631,1.13406,23.0828,9465,CH4,v3,
37867,20250325,89,Cs0.05MA0.1FA0.85PbI3.0,1.73,MACl,14.6,PEAI,0.517,,,Me-4PACz,0.198,DMACPA,0.132,,,,,,,1000,10,5000,40,10,160,110,25,PEAI,1.0,PDADI,0.5,,,,,5000.0,33.0,11.0,100.0,100.0,7.0,23.7886,84.0283,1.12762,25.1062,9467,CH3,v3,
37870,20250325,89,Cs0.05MA0.1FA0.85PbI3.0,1.73,MACl,14.6,PEAI,0.517,,,Me-4PACz,0.198,DMACPA,0.132,,,,,,,1000,10,5000,40,10,160,110,25,PEAI,1.0,PDADI,0.5,,,,,4900.0,31.0,14.0,120.0,100.0,5.0,24.4552,85.1649,1.13403,25.3212,9468,CH2,v3,
37879,20250325,89,Cs0.05MA0.1FA0.85PbI3.0,1.73,MACl,14.6,PEAI,0.517,,,Me-4PACz,0.198,DMACPA,0.132,,,,,,,1000,10,5000,40,10,160,110,25,PEAI,1.0,PDADI,0.5,,,,,4400.0,31.0,10.0,100.0,90.0,5.0,22.8122,82.4359,1.12501,24.5977,9470,CH3,v3,
37883,20250325,89,Cs0.05MA0.1FA0.85PbI3.0,1.73,MACl,14.6,PEAI,0.517,,,Me-4PACz,0.198,DMACPA,0.132,,,,,,,1000,10,5000,40,10,160,110,25,PEAI,1.4,PDADI,0.5,,,,,4000.0,30.0,10.0,100.0,90.0,5.0,18.6678,75.34,1.13258,21.8774,9471,CH3,v3,
37886,20250325,89,Cs0.05MA0.1FA0.85PbI3.0,1.73,MACl,14.6,PEAI,0.517,,,Me-4PACz,0.198,DMACPA,0.132,,,,,,,1000,10,5000,40,10,160,110,25,PEAI,1.4,PDADI,0.5,,,,,4900.0,31.0,14.0,120.0,100.0,5.0,22.0903,82.3322,1.1374,23.5894,9472,CH2,v3,
37889,20250325,89,Cs0.05MA0.1FA0.85PbI3.0,1.73,MACl,14.6,PEAI,0.517,,,Me-4PACz,0.198,DMACPA,0.132,,,,,,,1000,10,5000,40,10,160,110,25,PEAI,1.4,PDADI,0.5,,,,,5000.0,33.0,11.0,100.0,100.0,7.0,16.6563,63.1996,1.14331,23.0515,9473,CH1,v3,
37895,20250325,89,Cs0.05MA0.1FA0.85PbI3.0,1.73,MACl,14.6,PEAI,0.517,,,Me-4PACz,0.198,DMACPA,0.132,,,,,,,1000,10,5000,40,10,160,110,25,PEAI,1.4,PDADI,0.5,,,,,5000.0,30.0,11.0,100.0,100.0,7.0,21.726,83.7014,1.1269,23.0336,9474,CH3,v3,
37898,20250325,89,Cs0.05MA0.1FA0.85PbI3.0,1.73,MACl,14.6,PEAI,0.517,,,Me-4PACz,0.198,DMACPA,0.132,,,,,,,1000,10,5000,40,10,160,110,25,PEAI,1.4,PDADI,0.5,,,,,4900.0,31.0,12.0,100.0,100.0,5.0,21.0607,79.453,1.14624,23.1252,9475,CH2,v3,
37904,20250325,89,Cs0.05MA0.1FA0.85PbI3.0,1.73,MACl,14.6,PEAI,0.517,,,Me-4PACz,0.198,DMACPA,0.132,,,,,,,1000,10,5000,40,10,160,110,25,PEAI,1.9,PDADI,0.5,,,,,5000.0,33.0,11.0,100.0,100.0,7.0,20.3919,79.3836,1.12535,22.8265,9476,CH4,v3,
37906,20250325,89,Cs0.05MA0.1FA0.85PbI3.0,1.73,MACl,14.6,PEAI,0.517,,,Me-4PACz,0.198,DMACPA,0.132,,,,,,,1000,10,5000,40,10,160,110,25,PEAI,1.9,PDADI,0.5,,,,,4000.0,30.0,10.0,100.0,90.0,5.0,22.1076,81.9901,1.1282,23.8998,9477,CH2,v3,
37909,20250325,89,Cs0.05MA0.1FA0.85PbI3.0,1.73,MACl,14.6,PEAI,0.517,,,Me-4PACz,0.198,DMACPA,0.132,,,,,,,1000,10,5000,40,10,160,110,25,PEAI,1.9,PDADI,0.5,,,,,4900.0,31.0,14.0,120.0,100.0,5.0,17.217,68.0026,1.14971,22.0213,9478,CH1,v3,
37913,20250325,89,Cs0.05MA0.1FA0.85PbI3.0,1.73,MACl,14.6,PEAI,0.517,,,Me-4PACz,0.198,DMACPA,0.132,,,,,,,1000,10,5000,40,10,160,110,25,PEAI,1.9,PDADI,0.5,,,,,5000.0,30.0,11.0,100.0,100.0,7.0,21.4809,79.8686,1.14057,23.5805,9479,CH1,v3,
37918,20250325,89,Cs0.05MA0.1FA0.85PbI3.0,1.73,MACl,14.6,PEAI,0.517,,,Me-4PACz,0.198,DMACPA,0.132,,,,,,,1000,10,5000,40,10,160,110,25,PEAI,1.9,PDADI,0.5,,,,,5000.0,30.0,10.0,100.0,90.0,5.0,14.7701,60.4749,1.13731,21.4749,9480,CH2,v3,
37923,20250325,89,Cs0.05MA0.1FA0.85PbI3.0,1.73,MACl,14.6,PEAI,0.517,,,Me-4PACz,0.198,DMACPA,0.132,,,,,,,1000,10,5000,40,10,160,110,25,PEACl,1.0,PDADI,0.25,,,,,4800.0,31.0,12.0,115.0,100.0,6.0,21.7707,78.6977,1.12303,24.6331,9481,CH3,v3,
37927,20250325,89,Cs0.05MA0.1FA0.85PbI3.0,1.73,MACl,14.6,PEAI,0.517,,,Me-4PACz,0.198,DMACPA,0.132,,,,,,,1000,10,5000,40,10,160,110,25,PEACl,1.0,PDADI,0.25,,,,,4000.0,30.0,10.0,100.0,90.0,5.0,22.451,80.6066,1.1185,24.9018,9482,CH3,v3,
37935,20250325,89,Cs0.05MA0.1FA0.85PbI3.0,1.73,MACl,14.6,PEAI,0.517,,,Me-4PACz,0.198,DMACPA,0.132,,,,,,,1000,10,5000,40,10,160,110,25,PEACl,1.0,PDADI,0.25,,,,,5000.0,31.0,10.0,120.0,100.0,5.0,23.3546,81.1995,1.11723,25.744,9484,CH3,v3,
37938,20250325,89,Cs0.05MA0.1FA0.85PbI3.0,1.73,MACl,14.6,PEAI,0.517,,,Me-4PACz,0.198,DMACPA,0.132,,,,,,,1000,10,5000,40,10,160,110,25,PEACl,1.0,PDADI,0.25,,,,,5000.0,33.0,11.0,100.0,100.0,7.0,22.2016,79.9942,1.11421,24.9091,9485,CH2,v3,
37942,20250325,89,Cs0.05MA0.1FA0.85PbI3.0,1.73,MACl,14.6,PEAI,0.517,,,Me-4PACz,0.198,DMACPA,0.132,,,,,,,1000,10,5000,40,10,160,110,25,PEACl,1.0,PDADI,0.5,,,,,4800.0,31.0,12.0,115.0,100.0,6.0,21.7819,79.1759,1.11825,24.6017,9486,CH2,v3,
37947,20250325,89,Cs0.05MA0.1FA0.85PbI3.0,1.73,MACl,14.6,PEAI,0.517,,,Me-4PACz,0.198,DMACPA,0.132,,,,,,,1000,10,5000,40,10,160,110,25,PEACl,1.0,PDADI,0.5,,,,,4000.0,30.0,10.0,100.0,90.0,5.0,22.8291,79.5637,1.11698,25.6878,9487,CH3,v3,
37951,20250325,89,Cs0.05MA0.1FA0.85PbI3.0,1.73,MACl,14.6,PEAI,0.517,,,Me-4PACz,0.198,DMACPA,0.132,,,,,,,1000,10,5000,40,10,160,110,25,PEACl,1.0,PDADI,0.5,,,,,4900.0,31.0,14.0,120.0,100.0,5.0,22.079,80.1562,1.11847,24.6273,9488,CH3,v3,
37955,20250325,89,Cs0.05MA0.1FA0.85PbI3.0,1.73,MACl,14.6,PEAI,0.517,,,Me-4PACz,0.198,DMACPA,0.132,,,,,,,1000,10,5000,40,10,160,110,25,PEACl,1.0,PDADI,0.5,,,,,5000.0,31.0,10.0,120.0,100.0,5.0,21.7833,78.7128,1.11712,24.7731,9489,CH3,v3,
37958,20250325,89,Cs0.05MA0.1FA0.85PbI3.0,1.73,MACl,14.6,PEAI,0.517,,,Me-4PACz,0.198,DMACPA,0.132,,,,,,,1000,10,5000,40,10,160,110,25,PEACl,1.0,PDADI,0.5,,,,,5000.0,33.0,11.0,100.0,100.0,7.0,22.3521,75.7304,1.12195,26.3071,9490,CH2,v3,
37964,20250325,89,Cs0.05MA0.1FA0.85PbI3.0,1.73,MACl,14.6,PEAI,0.517,,,Me-4PACz,0.198,DMACPA,0.132,,,,,,,1000,10,5000,40,10,160,110,25,PEACl,1.0,PDADI,0.75,,,,,4800.0,31.0,12.0,115.0,100.0,6.0,21.3922,75.6735,1.10706,25.5352,9491,CH4,v3,
37966,20250325,89,Cs0.05MA0.1FA0.85PbI3.0,1.73,MACl,14.6,PEAI,0.517,,,Me-4PACz,0.198,DMACPA,0.132,,,,,,,1000,10,5000,40,10,160,110,25,PEACl,1.0,PDADI,0.75,,,,,4000.0,30.0,10.0,100.0,90.0,5.0,22.1773,80.7214,1.12108,24.5067,9492,CH2,v3,
37970,20250325,89,Cs0.05MA0.1FA0.85PbI3.0,1.73,MACl,14.6,PEAI,0.517,,,Me-4PACz,0.198,DMACPA,0.132,,,,,,,1000,10,5000,40,10,160,110,25,PEACl,1.0,PDADI,0.75,,,,,4900.0,31.0,14.0,120.0,100.0,5.0,22.3899,79.8824,1.11693,25.0942,9493,CH2,v3,
37974,20250325,89,Cs0.05MA0.1FA0.85PbI3.0,1.73,MACl,14.6,PEAI,0.517,,,Me-4PACz,0.198,DMACPA,0.132,,,,,,,1000,10,5000,40,10,160,110,25,PEACl,1.0,PDADI,0.75,,,,,5000.0,31.0,10.0,120.0,100.0,5.0,21.5237,77.8037,1.1128,24.8599,9494,CH2,v3,
37978,20250325,89,Cs0.05MA0.1FA0.85PbI3.0,1.73,MACl,14.6,PEAI,0.517,,,Me-4PACz,0.198,DMACPA,0.132,,,,,,,1000,10,5000,40,10,160,110,25,PEACl,1.0,PDADI,0.75,,,,,5000.0,33.0,11.0,100.0,100.0,7.0,21.6076,76.8191,1.11283,25.2759,9495,CH2,v3,
37983,20250325,89,Cs0.05MA0.1FA0.85PbI3.0,1.73,MACl,14.6,PEAI,0.517,,,Me-4PACz,0.198,DMACPA,0.132,,,,,,,1000,10,5000,40,10,160,110,25,PEACl,1.0,PDADI,1.0,,,,,4800.0,31.0,12.0,115.0,100.0,6.0,21.8951,77.4157,1.11073,25.463,9496,CH3,v3,
37987,20250325,89,Cs0.05MA0.1FA0.85PbI3.0,1.73,MACl,14.6,PEAI,0.517,,,Me-4PACz,0.198,DMACPA,0.132,,,,,,,1000,10,5000,40,10,160,110,25,PEACl,1.0,PDADI,1.0,,,,,4000.0,30.0,10.0,100.0,90.0,5.0,21.2608,78.5176,1.11477,24.29,9497,CH3,v3,
37990,20250325,89,Cs0.05MA0.1FA0.85PbI3.0,1.73,MACl,14.6,PEAI,0.517,,,Me-4PACz,0.198,DMACPA,0.132,,,,,,,1000,10,5000,40,10,160,110,25,PEACl,1.0,PDADI,1.0,,,,,4900.0,31.0,14.0,120.0,100.0,5.0,22.127,78.3043,1.12394,25.1415,9498,CH2,v3,
37994,20250325,89,Cs0.05MA0.1FA0.85PbI3.0,1.73,MACl,14.6,PEAI,0.517,,,Me-4PACz,0.198,DMACPA,0.132,,,,,,,1000,10,5000,40,10,160,110,25,PEACl,1.0,PDADI,1.0,,,,,5000.0,31.0,10.0,120.0,100.0,5.0,22.4046,78.6443,1.12289,25.3707,9499,CH2,v3,
37998,20250325,89,Cs0.05MA0.1FA0.85PbI3.0,1.73,MACl,14.6,PEAI,0.517,,,Me-4PACz,0.198,DMACPA,0.132,,,,,,,1000,10,5000,40,10,160,110,25,PEACl,1.0,PDADI,1.0,,,,,5000.0,33.0,11.0,100.0,100.0,7.0,21.7636,78.748,1.12298,24.6103,9500,CH2,v3,
38002,20250325,89,Cs0.05MA0.1FA0.85PbI3.0,1.73,MACl,14.6,PEAI,0.517,,,Me-4PACz,0.198,DMACPA,0.132,,,,,,,1000,10,5000,40,10,160,110,25,PEAI,1.0,PEACl,1.0,,,,,4000.0,30.0,10.0,100.0,90.0,5.0,22.2273,79.0934,1.13604,24.7373,9501,CH2,v3,
38006,20250325,89,Cs0.05MA0.1FA0.85PbI3.0,1.73,MACl,14.6,PEAI,0.517,,,Me-4PACz,0.198,DMACPA,0.132,,,,,,,1000,10,5000,40,10,160,110,25,PEAI,1.0,PEACl,1.0,,,,,4900.0,31.0,14.0,120.0,100.0,5.0,21.4428,77.8708,1.13207,24.324,9502,CH2,v3,
38012,20250325,89,Cs0.05MA0.1FA0.85PbI3.0,1.73,MACl,14.6,PEAI,0.517,,,Me-4PACz,0.198,DMACPA,0.132,,,,,,,1000,10,5000,40,10,160,110,25,PEAI,1.0,PEACl,1.0,,,,,5000.0,30.0,11.0,100.0,100.0,7.0,21.5775,76.6647,1.12023,25.1246,9503,CH4,v3,
38015,20250325,89,Cs0.05MA0.1FA0.85PbI3.0,1.73,MACl,14.6,PEAI,0.517,,,Me-4PACz,0.198,DMACPA,0.132,,,,,,,1000,10,5000,40,10,160,110,25,PEAI,1.0,PEACl,1.0,,,,,5000.0,33.0,11.0,100.0,100.0,7.0,20.5922,76.1404,1.1128,24.3036,9504,CH3,v3,
38019,20250325,89,Cs0.05MA0.1FA0.85PbI3.0,1.73,MACl,14.6,PEAI,0.517,,,Me-4PACz,0.198,DMACPA,0.132,,,,,,,1000,10,5000,40,10,160,110,25,PEAI,1.0,PEACl,1.0,,,,,5000.0,30.0,10.0,100.0,100.0,5.0,21.9,79.1333,1.12415,24.6184,9505,CH3,v3,
38022,20250325,89,Cs0.05MA0.1FA0.85PbI3.0,1.73,MACl,14.6,PEAI,0.517,,,Me-4PACz,0.198,DMACPA,0.132,,,,,,,1000,10,5000,40,10,160,110,25,PEAI,1.4,PEACl,0.5,,,,,4000.0,30.0,10.0,100.0,90.0,5.0,23.4769,79.9359,1.13331,25.9149,9506,CH2,v3,
38026,20250325,89,Cs0.05MA0.1FA0.85PbI3.0,1.73,MACl,14.6,PEAI,0.517,,,Me-4PACz,0.198,DMACPA,0.132,,,,,,,1000,10,5000,40,10,160,110,25,PEAI,1.4,PEACl,0.5,,,,,5000.0,33.0,11.0,100.0,100.0,7.0,22.2653,78.4628,1.11711,25.402,9507,CH2,v3,
38032,20250325,89,Cs0.05MA0.1FA0.85PbI3.0,1.73,MACl,14.6,PEAI,0.517,,,Me-4PACz,0.198,DMACPA,0.132,,,,,,,1000,10,5000,40,10,160,110,25,PEAI,1.4,PEACl,0.5,,,,,5000.0,30.0,11.0,100.0,100.0,7.0,22.8424,80.1195,1.11393,25.5945,9508,CH4,v3,
38036,20250325,89,Cs0.05MA0.1FA0.85PbI3.0,1.73,MACl,14.6,PEAI,0.517,,,Me-4PACz,0.198,DMACPA,0.132,,,,,,,1000,10,5000,40,10,160,110,25,PEAI,1.4,PEACl,0.5,,,,,4500.0,32.0,12.0,110.0,95.0,6.0,22.073,75.2358,1.11859,26.228,9509,CH4,v3,
38039,20250325,89,Cs0.05MA0.1FA0.85PbI3.0,1.73,MACl,14.6,PEAI,0.517,,,Me-4PACz,0.198,DMACPA,0.132,,,,,,,1000,10,5000,40,10,160,110,25,PEAI,1.4,PEACl,0.5,,,,,4900.0,31.0,14.0,120.0,100.0,5.0,22.7102,79.0224,1.12309,25.5891,9510,CH3,v3,
38042,20250325,89,Cs0.05MA0.1FA0.85PbI3.0,1.73,MACl,14.6,PEAI,0.517,,,Me-4PACz,0.198,DMACPA,0.132,,,,,,,1000,10,5000,40,10,160,110,25,PEAI,1.4,PEACl,1.0,,,,,5000.0,30.0,11.0,100.0,100.0,7.0,22.6082,79.5741,1.1221,25.32,9511,CH2,v3,
38047,20250325,89,Cs0.05MA0.1FA0.85PbI3.0,1.73,MACl,14.6,PEAI,0.517,,,Me-4PACz,0.198,DMACPA,0.132,,,,,,,1000,10,5000,40,10,160,110,25,PEAI,1.4,PEACl,1.0,,,,,4000.0,30.0,10.0,100.0,90.0,5.0,23.1335,80.285,1.13094,25.4781,9512,CH3,v3,
38052,20250325,89,Cs0.05MA0.1FA0.85PbI3.0,1.73,MACl,14.6,PEAI,0.517,,,Me-4PACz,0.198,DMACPA,0.132,,,,,,,1000,10,5000,40,10,160,110,25,PEAI,1.4,PEACl,1.0,,,,,5000.0,33.0,11.0,100.0,100.0,7.0,22.7436,79.1532,1.11926,25.672,9513,CH4,v3,
38054,20250325,89,Cs0.05MA0.1FA0.85PbI3.0,1.73,MACl,14.6,PEAI,0.517,,,Me-4PACz,0.198,DMACPA,0.132,,,,,,,1000,10,5000,40,10,160,110,25,PEAI,1.4,PEACl,1.0,,,,,4900.0,31.0,14.0,120.0,100.0,5.0,22.6364,78.28,1.12269,25.7571,9514,CH2,v3,
38058,20250325,89,Cs0.05MA0.1FA0.85PbI3.0,1.73,MACl,14.6,PEAI,0.517,,,Me-4PACz,0.198,DMACPA,0.132,,,,,,,1000,10,5000,40,10,160,110,25,PEAI,1.4,PEACl,1.0,,,,,5000.0,30.0,11.0,120.0,100.0,5.0,22.0038,76.7393,1.12128,25.572,9515,CH2,v3,
38063,20250325,89,Cs0.05MA0.1FA0.85PbI3.0,1.73,MACl,14.6,PEAI,0.517,,,Me-4PACz,0.198,DMACPA,0.132,,,,,,,1000,10,5000,40,10,160,110,25,PEAI,1.9,PEACl,0.5,,,,,4000.0,30.0,10.0,100.0,90.0,5.0,23.0569,81.4567,1.13071,25.0336,9516,CH3,v3,
38066,20250325,89,Cs0.05MA0.1FA0.85PbI3.0,1.73,MACl,14.6,PEAI,0.517,,,Me-4PACz,0.198,DMACPA,0.132,,,,,,,1000,10,5000,40,10,160,110,25,PEAI,1.9,PEACl,0.5,,,,,5000.0,33.0,11.0,100.0,100.0,7.0,21.7086,77.6595,1.12616,24.822,9517,CH2,v3,
38071,20250326,90,Cs0.05MA0.1FA0.85PbI3.0,1.73,MACl,14.6,PEAI,0.517,,,Me-4PACz,0.189,DMACPA,0.126,2-AEP,0.016,,,,,1000,10,5000,40,10,160,110,25,PEACl,1.0,,,,,,,4100.0,30.0,12.0,100.0,100.0,4.0,22.3481,82.3778,1.11295,24.3756,9518,CH3,v3,
38074,20250326,90,Cs0.05MA0.1FA0.85PbI3.0,1.73,MACl,14.6,PEAI,0.517,,,Me-4PACz,0.189,DMACPA,0.126,2-AEP,0.016,,,,,1000,10,5000,40,10,160,110,25,PEACl,1.0,,,,,,,4100.0,30.0,12.0,100.0,100.0,5.0,24.3772,83.7269,1.1221,25.947,9519,CH2,v3,
38078,20250326,90,Cs0.05MA0.1FA0.85PbI3.0,1.73,MACl,14.6,PEAI,0.517,,,Me-4PACz,0.189,DMACPA,0.126,2-AEP,0.016,,,,,1000,10,5000,40,10,160,110,25,PEACl,1.0,,,,,,,4000.0,30.0,10.0,100.0,100.0,3.0,22.452,81.4609,1.127,24.4557,9520,CH2,v3,
38084,20250326,90,Cs0.05MA0.1FA0.85PbI3.0,1.73,MACl,14.6,PEAI,0.517,,,Me-4PACz,0.189,DMACPA,0.126,2-AEP,0.016,,,,,1000,10,5000,40,10,160,110,25,m-F-PEAI,4.5,,,,,,,4000.0,30.0,6.0,120.0,100.0,5.0,13.6228,51.11,1.08781,24.5022,9521,CH4,v3,
38088,20250326,90,Cs0.05MA0.1FA0.85PbI3.0,1.73,MACl,14.6,PEAI,0.517,,,Me-4PACz,0.189,DMACPA,0.126,2-AEP,0.016,,,,,1000,10,5000,40,10,160,110,25,m-F-PEAI,4.5,,,,,,,4000.0,30.0,6.0,130.0,100.0,5.0,22.5347,82.5886,1.1176,24.4144,9522,CH4,v3,
38090,20250326,90,Cs0.05MA0.1FA0.85PbI3.0,1.73,MACl,14.6,PEAI,0.517,,,Me-4PACz,0.18,DMACPA,0.12,2-AEP,0.03,,,,,1000,10,5000,40,10,160,110,25,PEACl,1.0,,,,,,,4100.0,30.0,12.0,100.0,100.0,4.0,23.4597,83.7606,1.12664,24.8598,9523,CH2,v3,
38093,20250326,90,Cs0.05MA0.1FA0.85PbI3.0,1.73,MACl,14.6,PEAI,0.517,,,Me-4PACz,0.18,DMACPA,0.12,2-AEP,0.03,,,,,1000,10,5000,40,10,160,110,25,PEACl,1.0,,,,,,,4100.0,30.0,12.0,100.0,100.0,5.0,23.7683,84.2092,1.12188,25.1588,9524,CH1,v3,
