Repository: MI-Materials-Intelligence/Recipe-Language-Model

# Learning Layer

## Overview

In the learning layer, the formulas and parameters are encoded and then tokenised into recipes as inputs. Through atomic skills of data extraction, cleaning, and matching, these data are organised into standardised datasets, providing the basis for RLM training and iterative recipe refinement.

Key Atomic Skills:
- **Cleaning**: Preprocessing and outlier cleaning
- **Matching**: Matching data pairs based on variables
- **Extraction**: Data extraction from robotic boxes

File: seven_ai_layers_robotics/learning/data/data50764_from_db.csv (part 19 of 253)
No,date,rank,Formula PVK,Concentration PVK,Formula Additive 1,Concentration Additive 1,Formula Additive 2,Concentration Additive 2,Formula Additive 3,Concentration Additive 3,Formula SAM 1,Concentration SAM 1,Formula SAM 2,Concentration SAM 2,Formula SAM 3,Concentration SAM 3,Spin Coating Speed SAM,Spin Coating Time SAM,Annealed Temperature SAM,Annealed Time SAM,Spin Coating Speed PVK 1,Spin Coating Time PVK 1,Spin Coating Speed PVK 2,Spin Coating Time PVK 2,Antisolvent Dropping Timing,Antisolvent Volume,Annealed Temperature PVK,Annealed Time PVK,Formula Passivator 1,Concentration Passivator 1,Formula Passivator 2,Concentration Passivator 2,Formula Passivator 3,Concentration Passivator 3,Formula Passivator 4,Concentration Passivator 4,Spin Coating Speed Passivator,Spin Coating Time Passivator,Passivator Dropping Timing,Passivator Volume,Annealed Temperature Passivator,Annealed Time Passivator,PCE,FF,Voc,Jsc,Product,Channel,From,upload_time
4777,20241009,13,Cs0.08MA0.15FA0.77PbI2.5Br0.5,1.8,,,,,,,,,,,,,,,,,1000,10,5000,30,10,150,110,45,,,,,,,,,,,,,,,0.57849,37.33,0.091573,16.922,1195,CH1,v0,
4778,20241009,13,Cs0.08MA0.15FA0.77PbI2.5Br0.5,1.8,,,,,,,,,,,,,,,,,1000,10,5000,30,10,150,110,45,,,,,,,,,,,,,,,12.071,62.071,1.0672,18.221,1195,CH2,v0,
4779,20241009,13,Cs0.08MA0.15FA0.77PbI2.5Br0.5,1.8,,,,,,,,,,,,,,,,,1000,10,5000,30,10,150,110,45,,,,,,,,,,,,,,,12.237,63.916,1.0701,17.891,1195,CH3,v0,
4780,20241009,13,Cs0.08MA0.15FA0.77PbI2.5Br0.5,1.8,,,,,,,,,,,,,,,,,1000,10,5000,30,10,150,110,45,,,,,,,,,,,,,,,3.1237,31.912,0.53104,18.433,1195,CH4,v0,
4781,20241009,13,Cs0.08MA0.15FA0.77PbI2.5Br0.5,1.8,,,,,,,,,,,,,,,,,1000,10,5000,30,10,150,110,45,,,,,,,,,,,,,,,1.6955,35.758,0.37772,12.553,1196,CH1,v0,
4782,20241009,13,Cs0.08MA0.15FA0.77PbI2.5Br0.5,1.8,,,,,,,,,,,,,,,,,1000,10,5000,30,10,150,110,45,,,,,,,,,,,,,,,1.8374,34.09,0.40798,13.211,1196,CH2,v0,
4783,20241009,13,Cs0.08MA0.15FA0.77PbI2.5Br0.5,1.8,,,,,,,,,,,,,,,,,1000,10,5000,30,10,150,110,45,,,,,,,,,,,,,,,1.8467,33.169,0.42095,13.226,1196,CH3,v0,
4784,20241009,13,Cs0.08MA0.15FA0.77PbI2.5Br0.5,1.8,,,,,,,,,,,,,,,,,1000,10,5000,30,10,150,110,45,,,,,,,,,,,,,,,1.5358,31.949,0.3638,13.213,1196,CH4,v0,
4785,20241009,13,Cs0.08MA0.15FA0.77PbI2.5Br0.5,1.8,,,,,,,,,,,,,,,,,1000,10,5000,30,10,150,110,45,,,,,,,,,,,,,,,11.294,60.756,1.0794,17.221,1197,CH1,v0,
4786,20241009,13,Cs0.08MA0.15FA0.77PbI2.5Br0.5,1.8,,,,,,,,,,,,,,,,,1000,10,5000,30,10,150,110,45,,,,,,,,,,,,,,,11.382,60.602,1.0884,17.256,1197,CH2,v0,
4787,20241009,13,Cs0.08MA0.15FA0.77PbI2.5Br0.5,1.8,,,,,,,,,,,,,,,,,1000,10,5000,30,10,150,110,45,,,,,,,,,,,,,,,11.167,60.473,1.0884,16.966,1197,CH3,v0,
4788,20241009,13,Cs0.08MA0.15FA0.77PbI2.5Br0.5,1.8,,,,,,,,,,,,,,,,,1000,10,5000,30,10,150,110,45,,,,,,,,,,,,,,,11.906,63.194,1.0846,17.37,1197,CH4,v0,
4789,20241009,13,Cs0.08MA0.15FA0.77PbI2.5Br0.5,1.8,,,,,,,,,,,,,,,,,1000,10,5000,30,10,150,110,45,,,,,,,,,,,,,,,9.2145,55.424,1.0778,15.425,1198,CH1,v0,
4790,20241009,13,Cs0.08MA0.15FA0.77PbI2.5Br0.5,1.8,,,,,,,,,,,,,,,,,1000,10,5000,30,10,150,110,45,,,,,,,,,,,,,,,11.786,61.958,1.0921,17.419,1198,CH2,v0,
4791,20241009,13,Cs0.08MA0.15FA0.77PbI2.5Br0.5,1.8,,,,,,,,,,,,,,,,,1000,10,5000,30,10,150,110,45,,,,,,,,,,,,,,,12.473,66.053,1.091,17.308,1198,CH3,v0,
4792,20241009,13,Cs0.08MA0.15FA0.77PbI2.5Br0.5,1.8,,,,,,,,,,,,,,,,,1000,10,5000,30,10,150,110,45,,,,,,,,,,,,,,,10.286,58.363,1.0807,16.308,1198,CH4,v0,
4793,20241009,13,Cs0.3MA0.5FA0.2PbI2.5Br0.5,1.35,,,,,,,,,,,,,,,,,1000,10,5000,30,10,120,120,10,,,,,,,,,,,,,,,4.66,34.802,0.88597,15.113,1199,CH1,v0,
4794,20241009,13,Cs0.3MA0.5FA0.2PbI2.5Br0.5,1.35,,,,,,,,,,,,,,,,,1000,10,5000,30,10,120,120,10,,,,,,,,,,,,,,,4.536,32.437,0.92035,15.194,1199,CH2,v0,
4795,20241009,13,Cs0.3MA0.5FA0.2PbI2.5Br0.5,1.35,,,,,,,,,,,,,,,,,1000,10,5000,30,10,120,120,10,,,,,,,,,,,,,,,4.4674,32.784,0.90348,15.083,1199,CH3,v0,
4796,20241009,13,Cs0.3MA0.5FA0.2PbI2.5Br0.5,1.35,,,,,,,,,,,,,,,,,1000,10,5000,30,10,120,120,10,,,,,,,,,,,,,,,5.9417,38.636,1.0463,14.698,1199,CH4,v0,
4797,20241009,13,Cs0.3MA0.5FA0.2PbI2.5Br0.5,1.35,,,,,,,,,,,,,,,,,1000,10,5000,30,10,120,120,10,,,,,,,,,,,,,,,0.0,0.0,0.004832,4.7812,1200,CH1,v0,
4798,20241009,13,Cs0.3MA0.5FA0.2PbI2.5Br0.5,1.35,,,,,,,,,,,,,,,,,1000,10,5000,30,10,120,120,10,,,,,,,,,,,,,,,3.501,32.993,0.73651,14.407,1200,CH2,v0,
4799,20241009,13,Cs0.3MA0.5FA0.2PbI2.5Br0.5,1.35,,,,,,,,,,,,,,,,,1000,10,5000,30,10,120,120,10,,,,,,,,,,,,,,,3.1274,32.073,0.67587,14.427,1200,CH3,v0,
4800,20241009,13,Cs0.3MA0.5FA0.2PbI2.5Br0.5,1.35,,,,,,,,,,,,,,,,,1000,10,5000,30,10,120,120,10,,,,,,,,,,,,,,,4.1478,34.401,0.81856,14.73,1200,CH4,v0,
4801,20241009,13,Cs0.3MA0.5FA0.2PbI2.5Br0.5,1.35,,,,,,,,,,,,,,,,,1000,10,5000,30,10,120,120,10,,,,,,,,,,,,,,,10.087,65.015,1.1248,13.793,1201,CH1,v0,
4802,20241009,13,Cs0.3MA0.5FA0.2PbI2.5Br0.5,1.35,,,,,,,,,,,,,,,,,1000,10,5000,30,10,120,120,10,,,,,,,,,,,,,,,9.2737,62.395,1.125,13.211,1201,CH2,v0,
4803,20241009,13,Cs0.3MA0.5FA0.2PbI2.5Br0.5,1.35,,,,,,,,,,,,,,,,,1000,10,5000,30,10,120,120,10,,,,,,,,,,,,,,,6.8793,46.845,1.0744,13.668,1201,CH3,v0,
4804,20241009,13,Cs0.3MA0.5FA0.2PbI2.5Br0.5,1.35,,,,,,,,,,,,,,,,,1000,10,5000,30,10,120,120,10,,,,,,,,,,,,,,,8.8646,62.907,1.1113,12.68,1201,CH4,v0,
4805,20241009,13,Cs0.3MA0.5FA0.2PbI2.5Br0.5,1.35,,,,,,,,,,,,,,,,,1000,10,5000,30,10,120,120,10,,,,,,,,,,,,,,,10.337,68.787,1.1307,13.29,1202,CH1,v0,
4806,20241009,13,Cs0.3MA0.5FA0.2PbI2.5Br0.5,1.35,,,,,,,,,,,,,,,,,1000,10,5000,30,10,120,120,10,,,,,,,,,,,,,,,7.8472,58.441,1.0908,12.31,1202,CH2,v0,
4807,20241009,13,Cs0.3MA0.5FA0.2PbI2.5Br0.5,1.35,,,,,,,,,,,,,,,,,1000,10,5000,30,10,120,120,10,,,,,,,,,,,,,,,10.259,70.011,1.1114,13.185,1202,CH3,v0,
4808,20241009,13,Cs0.3MA0.5FA0.2PbI2.5Br0.5,1.35,,,,,,,,,,,,,,,,,1000,10,5000,30,10,120,120,10,,,,,,,,,,,,,,,9.3803,65.301,1.0914,13.162,1202,CH4,v0,
4809,20241009,13,Cs0.3MA0.5FA0.2PbI2.5Br0.5,1.35,,,,,,,,,,,,,,,,,1000,10,5000,30,10,120,120,10,,,,,,,,,,,,,,,11.664,69.926,1.1461,14.554,1203,CH1,v0,
4810,20241009,13,Cs0.3MA0.5FA0.2PbI2.5Br0.5,1.35,,,,,,,,,,,,,,,,,1000,10,5000,30,10,120,120,10,,,,,,,,,,,,,,,11.235,68.212,1.143,14.411,1203,CH2,v0,
4811,20241009,13,Cs0.3MA0.5FA0.2PbI2.5Br0.5,1.35,,,,,,,,,,,,,,,,,1000,10,5000,30,10,120,120,10,,,,,,,,,,,,,,,11.69,70.792,1.1304,14.609,1203,CH3,v0,
4812,20241009,13,Cs0.3MA0.5FA0.2PbI2.5Br0.5,1.35,,,,,,,,,,,,,,,,,1000,10,5000,30,10,120,120,10,,,,,,,,,,,,,,,11.538,71.14,1.1309,14.342,1203,CH4,v0,
4813,20241009,13,Cs0.3MA0.5FA0.2PbI2.5Br0.5,1.35,,,,,,,,,,,,,,,,,1000,10,5000,30,10,120,120,10,,,,,,,,,,,,,,,9.7056,67.886,1.1312,12.639,1204,CH1,v0,
4814,20241009,13,Cs0.3MA0.5FA0.2PbI2.5Br0.5,1.35,,,,,,,,,,,,,,,,,1000,10,5000,30,10,120,120,10,,,,,,,,,,,,,,,7.712,59.255,1.0992,11.841,1204,CH2,v0,
4815,20241009,13,Cs0.3MA0.5FA0.2PbI2.5Br0.5,1.35,,,,,,,,,,,,,,,,,1000,10,5000,30,10,120,120,10,,,,,,,,,,,,,,,9.9099,70.311,1.1143,12.648,1204,CH3,v0,
4816,20241009,13,Cs0.3MA0.5FA0.2PbI2.5Br0.5,1.35,,,,,,,,,,,,,,,,,1000,10,5000,30,10,120,120,10,,,,,,,,,,,,,,,9.2216,64.54,1.1002,12.986,1204,CH4,v0,
4817,20241009,13,Cs0.09MA0.15FA0.76PbI2.5Br0.5,1.9,,,,,,,,,,,,,,,,,1200,10,6000,30,20,100,115,40,,,,,,,,,,,,,,,11.47,63.093,1.0431,17.427,1205,CH1,v0,
4818,20241009,13,Cs0.09MA0.15FA0.76PbI2.5Br0.5,1.9,,,,,,,,,,,,,,,,,1200,10,6000,30,20,100,115,40,,,,,,,,,,,,,,,12.166,65.864,1.0515,17.567,1205,CH2,v0,
4819,20241009,13,Cs0.09MA0.15FA0.76PbI2.5Br0.5,1.9,,,,,,,,,,,,,,,,,1200,10,6000,30,20,100,115,40,,,,,,,,,,,,,,,5.2689,2234.7,0.018617,12.665,1205,CH3,v0,
4820,20241009,13,Cs0.09MA0.15FA0.76PbI2.5Br0.5,1.9,,,,,,,,,,,,,,,,,1200,10,6000,30,20,100,115,40,,,,,,,,,,,,,,,11.071,61.18,1.0284,17.596,1205,CH4,v0,
4821,20241009,13,Cs0.09MA0.15FA0.76PbI2.5Br0.5,1.9,,,,,,,,,,,,,,,,,1200,10,6000,30,20,100,115,40,,,,,,,,,,,,,,,12.135,64.314,1.0596,17.806,1206,CH1,v0,
4822,20241009,13,Cs0.09MA0.15FA0.76PbI2.5Br0.5,1.9,,,,,,,,,,,,,,,,,1200,10,6000,30,20,100,115,40,,,,,,,,,,,,,,,9.0463,49.661,1.0119,18.001,1206,CH2,v0,
4823,20241009,13,Cs0.09MA0.15FA0.76PbI2.5Br0.5,1.9,,,,,,,,,,,,,,,,,1200,10,6000,30,20,100,115,40,,,,,,,,,,,,,,,12.158,63.928,1.0589,17.961,1206,CH3,v0,
4824,20241009,13,Cs0.09MA0.15FA0.76PbI2.5Br0.5,1.9,,,,,,,,,,,,,,,,,1200,10,6000,30,20,100,115,40,,,,,,,,,,,,,,,11.848,62.678,1.0518,17.973,1206,CH4,v0,
4825,20241009,13,Cs0.09MA0.15FA0.76PbI2.5Br0.5,1.9,,,,,,,,,,,,,,,,,1200,10,6000,30,20,100,115,40,,,,,,,,,,,,,,,8.2145,52.621,1.0472,14.907,1207,CH1,v0,
4826,20241009,13,Cs0.09MA0.15FA0.76PbI2.5Br0.5,1.9,,,,,,,,,,,,,,,,,1200,10,6000,30,20,100,115,40,,,,,,,,,,,,,,,10.107,57.943,1.0517,16.586,1207,CH2,v0,
4827,20241009,13,Cs0.09MA0.15FA0.76PbI2.5Br0.5,1.9,,,,,,,,,,,,,,,,,1200,10,6000,30,20,100,115,40,,,,,,,,,,,,,,,10.249,57.777,1.0454,16.969,1207,CH3,v0,
4828,20241009,13,Cs0.09MA0.15FA0.76PbI2.5Br0.5,1.9,,,,,,,,,,,,,,,,,1200,10,6000,30,20,100,115,40,,,,,,,,,,,,,,,9.3654,53.923,1.0311,16.845,1207,CH4,v0,
4829,20241009,13,Cs0.09MA0.15FA0.76PbI2.5Br0.5,1.9,,,,,,,,,,,,,,,,,1200,10,6000,30,20,100,115,40,,,,,,,,,,,,,,,9.0983,56.374,1.0573,15.264,1208,CH1,v0,
4830,20241009,13,Cs0.09MA0.15FA0.76PbI2.5Br0.5,1.9,,,,,,,,,,,,,,,,,1200,10,6000,30,20,100,115,40,,,,,,,,,,,,,,,8.8787,53.547,1.0529,15.748,1208,CH2,v0,
4831,20241009,13,Cs0.09MA0.15FA0.76PbI2.5Br0.5,1.9,,,,,,,,,,,,,,,,,1200,10,6000,30,20,100,115,40,,,,,,,,,,,,,,,9.5692,56.419,1.0553,16.071,1208,CH3,v0,
4832,20241009,13,Cs0.09MA0.15FA0.76PbI2.5Br0.5,1.9,,,,,,,,,,,,,,,,,1200,10,6000,30,20,100,115,40,,,,,,,,,,,,,,,8.9972,52.538,1.0474,16.351,1208,CH4,v0,
4833,20241009,13,Cs0.09MA0.15FA0.76PbI2.5Br0.5,1.9,,,,,,,,,,,,,,,,,1200,10,6000,30,20,100,115,40,,,,,,,,,,,,,,,7.6793,49.439,1.0692,14.527,1209,CH1,v0,
4834,20241009,13,Cs0.09MA0.15FA0.76PbI2.5Br0.5,1.9,,,,,,,,,,,,,,,,,1200,10,6000,30,20,100,115,40,,,,,,,,,,,,,,,9.8068,57.307,1.0675,16.03,1209,CH2,v0,
4835,20241009,13,Cs0.09MA0.15FA0.76PbI2.5Br0.5,1.9,,,,,,,,,,,,,,,,,1200,10,6000,30,20,100,115,40,,,,,,,,,,,,,,,9.7806,56.619,1.0638,16.238,1209,CH3,v0,
4836,20241009,13,Cs0.09MA0.15FA0.76PbI2.5Br0.5,1.9,,,,,,,,,,,,,,,,,1200,10,6000,30,20,100,115,40,,,,,,,,,,,,,,,7.7205,47.621,1.059,15.309,1209,CH4,v0,
4837,20241009,13,Cs0.09MA0.15FA0.76PbI2.5Br0.5,1.9,,,,,,,,,,,,,,,,,1200,10,6000,30,20,100,115,40,,,,,,,,,,,,,,,7.4204,48.977,1.0535,14.381,1210,CH1,v0,
4838,20241009,13,Cs0.09MA0.15FA0.76PbI2.5Br0.5,1.9,,,,,,,,,,,,,,,,,1200,10,6000,30,20,100,115,40,,,,,,,,,,,,,,,7.5552,47.202,1.0684,14.981,1210,CH2,v0,
4839,20241009,13,Cs0.09MA0.15FA0.76PbI2.5Br0.5,1.9,,,,,,,,,,,,,,,,,1200,10,6000,30,20,100,115,40,,,,,,,,,,,,,,,7.4916,47.628,1.0665,14.748,1210,CH3,v0,
4840,20241009,13,Cs0.09MA0.15FA0.76PbI2.5Br0.5,1.9,,,,,,,,,,,,,,,,,1200,10,6000,30,20,100,115,40,,,,,,,,,,,,,,,6.9185,44.559,1.0623,14.617,1210,CH4,v0,
4841,20241009,13,Cs0.07MA0.1FA0.83PbI2.5Br0.5,1.8,,,,,,,,,,,,,,,,,900,10,5000,30,10,100,105,40,,,,,,,,,,,,,,,0.030435,323.95,0.002783,3.3756,1211,CH1,v0,
4842,20241009,13,Cs0.07MA0.1FA0.83PbI2.5Br0.5,1.8,,,,,,,,,,,,,,,,,900,10,5000,30,10,100,105,40,,,,,,,,,,,,,,,0.0083028,27.494,0.005512,5.4782,1211,CH2,v0,
4843,20241009,13,Cs0.07MA0.1FA0.83PbI2.5Br0.5,1.8,,,,,,,,,,,,,,,,,900,10,5000,30,10,100,105,40,,,,,,,,,,,,,,,0.014099,111.21,0.002903,4.3666,1211,CH3,v0,
4844,20241009,13,Cs0.07MA0.1FA0.83PbI2.5Br0.5,1.8,,,,,,,,,,,,,,,,,900,10,5000,30,10,100,105,40,,,,,,,,,,,,,,,0.037307,2590.6,0.85593,1.6825,1211,CH4,v0,
4845,20241009,13,Cs0.07MA0.1FA0.83PbI2.5Br0.5,1.8,,,,,,,,,,,,,,,,,900,10,5000,30,10,100,105,40,,,,,,,,,,,,,,,1.7204,29.786,0.32722,17.651,1212,CH1,v0,
4846,20241009,13,Cs0.07MA0.1FA0.83PbI2.5Br0.5,1.8,,,,,,,,,,,,,,,,,900,10,5000,30,10,100,105,40,,,,,,,,,,,,,,,13.123,65.664,1.0898,18.338,1212,CH2,v0,
4847,20241009,13,Cs0.07MA0.1FA0.83PbI2.5Br0.5,1.8,,,,,,,,,,,,,,,,,900,10,5000,30,10,100,105,40,,,,,,,,,,,,,,,12.901,65.341,1.0859,18.182,1212,CH3,v0,
4848,20241009,13,Cs0.07MA0.1FA0.83PbI2.5Br0.5,1.8,,,,,,,,,,,,,,,,,900,10,5000,30,10,100,105,40,,,,,,,,,,,,,,,6.2499,35.819,0.95251,18.319,1212,CH4,v0,
4849,20241009,13,Cs0.07MA0.1FA0.83PbI2.5Br0.5,1.8,,,,,,,,,,,,,,,,,900,10,5000,30,10,100,105,40,,,,,,,,,,,,,,,0.51985,25.242,0.14271,14.431,1213,CH1,v0,
4850,20241009,13,Cs0.07MA0.1FA0.83PbI2.5Br0.5,1.8,,,,,,,,,,,,,,,,,900,10,5000,30,10,100,105,40,,,,,,,,,,,,,,,1.1067,27.099,0.24912,16.393,1213,CH2,v0,
4851,20241009,13,Cs0.07MA0.1FA0.83PbI2.5Br0.5,1.8,,,,,,,,,,,,,,,,,900,10,5000,30,10,100,105,40,,,,,,,,,,,,,,,0.035374,76.102,0.006,7.7464,1213,CH3,v0,
4852,20241009,13,Cs0.07MA0.1FA0.83PbI2.5Br0.5,1.8,,,,,,,,,,,,,,,,,900,10,5000,30,10,100,105,40,,,,,,,,,,,,,,,0.030512,1173.6,1.1638,2.234,1213,CH4,v0,
4853,20241009,13,Cs0.07MA0.1FA0.83PbI2.5Br0.5,1.8,,,,,,,,,,,,,,,,,900,10,5000,30,10,100,105,40,,,,,,,,,,,,,,,11.617,60.924,1.0579,18.025,1214,CH1,v0,
4854,20241009,13,Cs0.07MA0.1FA0.83PbI2.5Br0.5,1.8,,,,,,,,,,,,,,,,,900,10,5000,30,10,100,105,40,,,,,,,,,,,,,,,11.571,62.559,1.0753,17.2,1214,CH2,v0,
4855,20241009,13,Cs0.07MA0.1FA0.83PbI2.5Br0.5,1.8,,,,,,,,,,,,,,,,,900,10,5000,30,10,100,105,40,,,,,,,,,,,,,,,11.965,62.842,1.0745,17.72,1214,CH3,v0,
4856,20241009,13,Cs0.07MA0.1FA0.83PbI2.5Br0.5,1.8,,,,,,,,,,,,,,,,,900,10,5000,30,10,100,105,40,,,,,,,,,,,,,,,12.434,62.976,1.0778,18.319,1214,CH4,v0,
4857,20241009,13,Cs0.07MA0.1FA0.83PbI2.5Br0.5,1.8,,,,,,,,,,,,,,,,,900,10,5000,30,10,100,105,40,,,,,,,,,,,,,,,1.0537,26.72,0.25926,15.21,1215,CH1,v0,
4858,20241009,13,Cs0.07MA0.1FA0.83PbI2.5Br0.5,1.8,,,,,,,,,,,,,,,,,900,10,5000,30,10,100,105,40,,,,,,,,,,,,,,,2.182,31.705,0.4012,17.154,1215,CH2,v0,
4859,20241009,13,Cs0.07MA0.1FA0.83PbI2.5Br0.5,1.8,,,,,,,,,,,,,,,,,900,10,5000,30,10,100,105,40,,,,,,,,,,,,,,,0.0,0.0,0.006654,7.0555,1215,CH3,v0,
4860,20241009,13,Cs0.07MA0.1FA0.83PbI2.5Br0.5,1.8,,,,,,,,,,,,,,,,,900,10,5000,30,10,100,105,40,,,,,,,,,,,,,,,3.1215,1018800.0,0.44344,0.69094,1215,CH4,v0,
4861,20241009,13,Cs0.07MA0.1FA0.83PbI2.5Br0.5,1.8,,,,,,,,,,,,,,,,,900,10,5000,30,10,100,105,40,,,,,,,,,,,,,,,11.019,58.88,1.0618,17.626,1216,CH1,v0,
4862,20241009,13,Cs0.07MA0.1FA0.83PbI2.5Br0.5,1.8,,,,,,,,,,,,,,,,,900,10,5000,30,10,100,105,40,,,,,,,,,,,,,,,7.1625,41.866,1.014,16.871,1216,CH2,v0,
4863,20241009,13,Cs0.07MA0.1FA0.83PbI2.5Br0.5,1.8,,,,,,,,,,,,,,,,,900,10,5000,30,10,100,105,40,,,,,,,,,,,,,,,11.384,61.804,1.087,16.944,1216,CH3,v0,
4864,20241009,13,Cs0.07MA0.1FA0.83PbI2.5Br0.5,1.8,,,,,,,,,,,,,,,,,900,10,5000,30,10,100,105,40,,,,,,,,,,,,,,,12.077,62.619,1.0761,17.924,1216,CH4,v0,
4865,20241009,13,Cs0.15MA0.25FA0.6PbI2.5Br0.5,1.5,,,,,,,,,,,,,,,,,1000,10,5000,30,10,120,105,35,,,,,,,,,,,,,,,11.217,62.61,1.0409,17.212,1217,CH1,v0,
4866,20241009,13,Cs0.15MA0.25FA0.6PbI2.5Br0.5,1.5,,,,,,,,,,,,,,,,,1000,10,5000,30,10,120,105,35,,,,,,,,,,,,,,,8.789,51.191,0.99714,17.218,1217,CH2,v0,
4867,20241009,13,Cs0.15MA0.25FA0.6PbI2.5Br0.5,1.5,,,,,,,,,,,,,,,,,1000,10,5000,30,10,120,105,35,,,,,,,,,,,,,,,2.6081,28.301,0.55083,16.73,1217,CH3,v0,
4868,20241009,13,Cs0.15MA0.25FA0.6PbI2.5Br0.5,1.5,,,,,,,,,,,,,,,,,1000,10,5000,30,10,120,105,35,,,,,,,,,,,,,,,0.82631,30.649,0.16007,16.842,1217,CH4,v0,
4869,20241009,13,Cs0.15MA0.25FA0.6PbI2.5Br0.5,1.5,,,,,,,,,,,,,,,,,1000,10,5000,30,10,120,105,35,,,,,,,,,,,,,,,9.4338,53.516,1.0659,16.538,1218,CH1,v0,
4870,20241009,13,Cs0.15MA0.25FA0.6PbI2.5Br0.5,1.5,,,,,,,,,,,,,,,,,1000,10,5000,30,10,120,105,35,,,,,,,,,,,,,,,7.4629,43.873,1.0286,16.536,1218,CH2,v0,
4871,20241009,13,Cs0.15MA0.25FA0.6PbI2.5Br0.5,1.5,,,,,,,,,,,,,,,,,1000,10,5000,30,10,120,105,35,,,,,,,,,,,,,,,6.5071,40.652,0.98601,16.234,1218,CH3,v0,
4872,20241009,13,Cs0.15MA0.25FA0.6PbI2.5Br0.5,1.5,,,,,,,,,,,,,,,,,1000,10,5000,30,10,120,105,35,,,,,,,,,,,,,,,9.8044,55.315,1.053,16.833,1218,CH4,v0,
4873,20241009,13,Cs0.15MA0.25FA0.6PbI2.5Br0.5,1.5,,,,,,,,,,,,,,,,,1000,10,5000,30,10,120,105,35,,,,,,,,,,,,,,,10.136,59.318,1.0073,16.964,1219,CH1,v0,
4874,20241009,13,Cs0.15MA0.25FA0.6PbI2.5Br0.5,1.5,,,,,,,,,,,,,,,,,1000,10,5000,30,10,120,105,35,,,,,,,,,,,,,,,10.143,56.536,1.0329,17.369,1219,CH2,v0,
4875,20241009,13,Cs0.15MA0.25FA0.6PbI2.5Br0.5,1.5,,,,,,,,,,,,,,,,,1000,10,5000,30,10,120,105,35,,,,,,,,,,,,,,,10.079,57.031,1.03,17.158,1219,CH3,v0,
4876,20241009,13,Cs0.15MA0.25FA0.6PbI2.5Br0.5,1.5,,,,,,,,,,,,,,,,,1000,10,5000,30,10,120,105,35,,,,,,,,,,,,,,,11.128,62.329,1.0088,17.699,1219,CH4,v0,
4877,20241009,13,Cs0.15MA0.25FA0.6PbI2.5Br0.5,1.5,,,,,,,,,,,,,,,,,1000,10,5000,30,10,120,105,35,,,,,,,,,,,,,,,7.3969,47.829,1.0066,15.364,1220,CH1,v0,
4878,20241009,13,Cs0.15MA0.25FA0.6PbI2.5Br0.5,1.5,,,,,,,,,,,,,,,,,1000,10,5000,30,10,120,105,35,,,,,,,,,,,,,,,7.37,45.655,0.98502,16.388,1220,CH2,v0,
4879,20241009,13,Cs0.15MA0.25FA0.6PbI2.5Br0.5,1.5,,,,,,,,,,,,,,,,,1000,10,5000,30,10,120,105,35,,,,,,,,,,,,,,,6.7851,40.615,1.0202,16.375,1220,CH3,v0,
4880,20241009,13,Cs0.15MA0.25FA0.6PbI2.5Br0.5,1.5,,,,,,,,,,,,,,,,,1000,10,5000,30,10,120,105,35,,,,,,,,,,,,,,,7.7323,47.78,0.98343,16.456,1220,CH4,v0,
4881,20241009,13,Cs0.15MA0.25FA0.6PbI2.5Br0.5,1.5,,,,,,,,,,,,,,,,,1000,10,5000,30,10,120,105,35,,,,,,,,,,,,,,,5.7588,39.563,1.0402,13.993,1221,CH1,v0,
4882,20241009,13,Cs0.15MA0.25FA0.6PbI2.5Br0.5,1.5,,,,,,,,,,,,,,,,,1000,10,5000,30,10,120,105,35,,,,,,,,,,,,,,,9.2922,53.142,1.0408,16.8,1221,CH2,v0,
4883,20241009,13,Cs0.15MA0.25FA0.6PbI2.5Br0.5,1.5,,,,,,,,,,,,,,,,,1000,10,5000,30,10,120,105,35,,,,,,,,,,,,,,,9.4594,54.419,1.04,16.714,1221,CH3,v0,
4884,20241009,13,Cs0.15MA0.25FA0.6PbI2.5Br0.5,1.5,,,,,,,,,,,,,,,,,1000,10,5000,30,10,120,105,35,,,,,,,,,,,,,,,8.0421,47.67,1.0306,16.369,1221,CH4,v0,
4885,20241009,13,Cs0.15MA0.25FA0.6PbI2.5Br0.5,1.5,,,,,,,,,,,,,,,,,1000,10,5000,30,10,120,105,35,,,,,,,,,,,,,,,1.3579,19.166,1.023,6.9254,1222,CH1,v0,
4886,20241009,13,Cs0.15MA0.25FA0.6PbI2.5Br0.5,1.5,,,,,,,,,,,,,,,,,1000,10,5000,30,10,120,105,35,,,,,,,,,,,,,,,1.4959,22.025,0.95055,7.1452,1222,CH2,v0,
4887,20241009,13,Cs0.15MA0.25FA0.6PbI2.5Br0.5,1.5,,,,,,,,,,,,,,,,,1000,10,5000,30,10,120,105,35,,,,,,,,,,,,,,,5.3074,34.994,1.0316,14.702,1222,CH3,v0,
4888,20241009,13,Cs0.15MA0.25FA0.6PbI2.5Br0.5,1.5,,,,,,,,,,,,,,,,,1000,10,5000,30,10,120,105,35,,,,,,,,,,,,,,,1.8632,21.494,1.0131,8.5568,1222,CH4,v0,
4889,20241009,13,Cs0.05MA0.15FA0.8PbI2.55Br0.45,1.75,,,,,,,,,,,,,,,,,1000,10,5000,28,12,150,100,30,,,,,,,,,,,,,,,10.973,57.845,1.0343,18.341,1223,CH1,v0,
4890,20241009,13,Cs0.05MA0.15FA0.8PbI2.55Br0.45,1.75,,,,,,,,,,,,,,,,,1000,10,5000,28,12,150,100,30,,,,,,,,,,,,,,,11.674,59.43,1.0414,18.863,1223,CH2,v0,
4891,20241009,13,Cs0.05MA0.15FA0.8PbI2.55Br0.45,1.75,,,,,,,,,,,,,,,,,1000,10,5000,28,12,150,100,30,,,,,,,,,,,,,,,10.708,57.751,1.0341,17.93,1223,CH3,v0,
4892,20241009,13,Cs0.05MA0.15FA0.8PbI2.55Br0.45,1.75,,,,,,,,,,,,,,,,,1000,10,5000,28,12,150,100,30,,,,,,,,,,,,,,,4.4447,32.158,0.74247,18.615,1223,CH4,v0,
4893,20241009,13,Cs0.05MA0.15FA0.8PbI2.55Br0.45,1.75,,,,,,,,,,,,,,,,,1000,10,5000,28,12,150,100,30,,,,,,,,,,,,,,,12.58,66.135,1.0758,17.681,1224,CH1,v0,
4894,20241009,13,Cs0.05MA0.15FA0.8PbI2.55Br0.45,1.75,,,,,,,,,,,,,,,,,1000,10,5000,28,12,150,100,30,,,,,,,,,,,,,,,12.703,65.458,1.0752,18.048,1224,CH2,v0,
4895,20241009,13,Cs0.05MA0.15FA0.8PbI2.55Br0.45,1.75,,,,,,,,,,,,,,,,,1000,10,5000,28,12,150,100,30,,,,,,,,,,,,,,,12.774,65.8,1.0743,18.07,1224,CH3,v0,
4896,20241009,13,Cs0.05MA0.15FA0.8PbI2.55Br0.45,1.75,,,,,,,,,,,,,,,,,1000,10,5000,28,12,150,100,30,,,,,,,,,,,,,,,2.7521,28.911,0.53651,17.743,1224,CH4,v0,
4897,20241009,13,Cs0.05MA0.15FA0.8PbI2.55Br0.45,1.75,,,,,,,,,,,,,,,,,1000,10,5000,28,12,150,100,30,,,,,,,,,,,,,,,6.7811,49.093,1.0186,13.561,1225,CH1,v0,
4898,20241009,13,Cs0.05MA0.15FA0.8PbI2.55Br0.45,1.75,,,,,,,,,,,,,,,,,1000,10,5000,28,12,150,100,30,,,,,,,,,,,,,,,7.8774,52.076,1.0076,15.012,1225,CH2,v0,
4899,20241009,13,Cs0.05MA0.15FA0.8PbI2.55Br0.45,1.75,,,,,,,,,,,,,,,,,1000,10,5000,28,12,150,100,30,,,,,,,,,,,,,,,6.7779,48.525,0.9852,14.178,1225,CH3,v0,
4900,20241009,13,Cs0.05MA0.15FA0.8PbI2.55Br0.45,1.75,,,,,,,,,,,,,,,,,1000,10,5000,28,12,150,100,30,,,,,,,,,,,,,,,9.1143,53.646,1.0297,16.5,1225,CH4,v0,
4901,20241009,13,Cs0.05MA0.15FA0.8PbI2.55Br0.45,1.75,,,,,,,,,,,,,,,,,1000,10,5000,28,12,150,100,30,,,,,,,,,,,,,,,9.88,58.689,1.0454,16.104,1226,CH1,v0,
4902,20241009,13,Cs0.05MA0.15FA0.8PbI2.55Br0.45,1.75,,,,,,,,,,,,,,,,,1000,10,5000,28,12,150,100,30,,,,,,,,,,,,,,,10.03,58.462,1.0479,16.371,1226,CH2,v0,
4903,20241009,13,Cs0.05MA0.15FA0.8PbI2.55Br0.45,1.75,,,,,,,,,,,,,,,,,1000,10,5000,28,12,150,100,30,,,,,,,,,,,,,,,10.817,60.499,1.0618,16.839,1226,CH3,v0,
4904,20241009,13,Cs0.05MA0.15FA0.8PbI2.55Br0.45,1.75,,,,,,,,,,,,,,,,,1000,10,5000,28,12,150,100,30,,,,,,,,,,,,,,,10.348,56.106,1.0213,18.059,1226,CH4,v0,
4905,20241009,13,Cs0.05MA0.15FA0.8PbI2.55Br0.45,1.75,,,,,,,,,,,,,,,,,1000,10,5000,28,12,150,100,30,,,,,,,,,,,,,,,7.2377,46.701,1.0483,14.784,1227,CH1,v0,
4906,20241009,13,Cs0.05MA0.15FA0.8PbI2.55Br0.45,1.75,,,,,,,,,,,,,,,,,1000,10,5000,28,12,150,100,30,,,,,,,,,,,,,,,8.518,50.052,1.049,16.223,1227,CH2,v0,
4907,20241009,13,Cs0.05MA0.15FA0.8PbI2.55Br0.45,1.75,,,,,,,,,,,,,,,,,1000,10,5000,28,12,150,100,30,,,,,,,,,,,,,,,7.5934,47.44,1.046,15.303,1227,CH3,v0,
4908,20241009,13,Cs0.05MA0.15FA0.8PbI2.55Br0.45,1.75,,,,,,,,,,,,,,,,,1000,10,5000,28,12,150,100,30,,,,,,,,,,,,,,,8.9841,50.855,1.0501,16.824,1227,CH4,v0,
4909,20241009,13,Cs0.05MA0.15FA0.8PbI2.55Br0.45,1.75,,,,,,,,,,,,,,,,,1000,10,5000,28,12,150,100,30,,,,,,,,,,,,,,,10.186,57.49,1.0726,16.517,1228,CH1,v0,
4910,20241009,13,Cs0.05MA0.15FA0.8PbI2.55Br0.45,1.75,,,,,,,,,,,,,,,,,1000,10,5000,28,12,150,100,30,,,,,,,,,,,,,,,10.123,56.599,1.0732,16.666,1228,CH2,v0,
4911,20241009,13,Cs0.05MA0.15FA0.8PbI2.55Br0.45,1.75,,,,,,,,,,,,,,,,,1000,10,5000,28,12,150,100,30,,,,,,,,,,,,,,,10.754,58.997,1.0713,17.015,1228,CH3,v0,
4912,20241009,13,Cs0.05MA0.15FA0.8PbI2.55Br0.45,1.75,,,,,,,,,,,,,,,,,1000,10,5000,28,12,150,100,30,,,,,,,,,,,,,,,11.369,60.34,1.0544,17.871,1228,CH4,v0,
4913,20241009,13,Cs0.05MA0.15FA0.8PbI2.55Br0.45,1.75,,,,,,,,,,,,,,,,,1000,10,5000,30,10,120,100,30,,,,,,,,,,,,,,,0.024774,187.78,0.002872,4.5942,1229,CH1,v0,
4914,20241009,13,Cs0.05MA0.15FA0.8PbI2.55Br0.45,1.75,,,,,,,,,,,,,,,,,1000,10,5000,30,10,120,100,30,,,,,,,,,,,,,,,0.33597,34.409,0.063152,15.461,1229,CH2,v0,
4915,20241009,13,Cs0.05MA0.15FA0.8PbI2.55Br0.45,1.75,,,,,,,,,,,,,,,,,1000,10,5000,30,10,120,100,30,,,,,,,,,,,,,,,2.4815,28.638,0.49437,17.527,1229,CH3,v0,
4916,20241009,13,Cs0.05MA0.15FA0.8PbI2.55Br0.45,1.75,,,,,,,,,,,,,,,,,1000,10,5000,30,10,120,100,30,,,,,,,,,,,,,,,0.33424,35.963,0.058661,15.843,1229,CH4,v0,
4917,20241009,13,Cs0.05MA0.15FA0.8PbI2.55Br0.45,1.75,,,,,,,,,,,,,,,,,1000,10,5000,30,10,120,100,30,,,,,,,,,,,,,,,12.823,65.285,1.0664,18.418,1230,CH1,v0,
4918,20241009,13,Cs0.05MA0.15FA0.8PbI2.55Br0.45,1.75,,,,,,,,,,,,,,,,,1000,10,5000,30,10,120,100,30,,,,,,,,,,,,,,,13.734,67.341,1.0734,18.999,1230,CH2,v0,
4919,20241009,13,Cs0.05MA0.15FA0.8PbI2.55Br0.45,1.75,,,,,,,,,,,,,,,,,1000,10,5000,30,10,120,100,30,,,,,,,,,,,,,,,13.564,67.288,1.0726,18.795,1230,CH3,v0,
4920,20241009,13,Cs0.05MA0.15FA0.8PbI2.55Br0.45,1.75,,,,,,,,,,,,,,,,,1000,10,5000,30,10,120,100,30,,,,,,,,,,,,,,,11.896,60.253,1.05,18.803,1230,CH4,v0,
4921,20241009,13,Cs0.05MA0.15FA0.8PbI2.55Br0.45,1.75,,,,,,,,,,,,,,,,,1000,10,5000,30,10,120,100,30,,,,,,,,,,,,,,,0.43002,24.176,0.12455,14.281,1231,CH1,v0,
4922,20241009,13,Cs0.05MA0.15FA0.8PbI2.55Br0.45,1.75,,,,,,,,,,,,,,,,,1000,10,5000,30,10,120,100,30,,,,,,,,,,,,,,,5.243,37.44,0.83378,16.795,1231,CH2,v0,
4923,20241009,13,Cs0.05MA0.15FA0.8PbI2.55Br0.45,1.75,,,,,,,,,,,,,,,,,1000,10,5000,30,10,120,100,30,,,,,,,,,,,,,,,11.491,63.24,1.0347,17.561,1231,CH3,v0,
4924,20241009,13,Cs0.05MA0.15FA0.8PbI2.55Br0.45,1.75,,,,,,,,,,,,,,,,,1000,10,5000,30,10,120,100,30,,,,,,,,,,,,,,,3.7751,32.7,0.67071,17.212,1231,CH4,v0,
4925,20241009,13,Cs0.05MA0.15FA0.8PbI2.55Br0.45,1.75,,,,,,,,,,,,,,,,,1000,10,5000,30,10,120,100,30,,,,,,,,,,,,,,,8.7399,57.086,1.0462,14.635,1232,CH1,v0,
4926,20241009,13,Cs0.05MA0.15FA0.8PbI2.55Br0.45,1.75,,,,,,,,,,,,,,,,,1000,10,5000,30,10,120,100,30,,,,,,,,,,,,,,,12.558,64.873,1.0627,18.215,1232,CH2,v0,
4927,20241009,13,Cs0.05MA0.15FA0.8PbI2.55Br0.45,1.75,,,,,,,,,,,,,,,,,1000,10,5000,30,10,120,100,30,,,,,,,,,,,,,,,12.39,64.779,1.062,18.009,1232,CH3,v0,
4928,20241009,13,Cs0.05MA0.15FA0.8PbI2.55Br0.45,1.75,,,,,,,,,,,,,,,,,1000,10,5000,30,10,120,100,30,,,,,,,,,,,,,,,12.297,63.944,1.0603,18.137,1232,CH4,v0,
4929,20241009,13,Cs0.05MA0.15FA0.8PbI2.55Br0.45,1.75,,,,,,,,,,,,,,,,,1000,10,5000,30,10,120,100,30,,,,,,,,,,,,,,,0.9222,26.334,0.23719,14.764,1233,CH1,v0,
4930,20241009,13,Cs0.05MA0.15FA0.8PbI2.55Br0.45,1.75,,,,,,,,,,,,,,,,,1000,10,5000,30,10,120,100,30,,,,,,,,,,,,,,,8.2902,51.585,0.95781,16.779,1233,CH2,v0,
4931,20241009,13,Cs0.05MA0.15FA0.8PbI2.55Br0.45,1.75,,,,,,,,,,,,,,,,,1000,10,5000,30,10,120,100,30,,,,,,,,,,,,,,,11.85,65.23,1.0408,17.453,1233,CH3,v0,
4932,20241009,13,Cs0.05MA0.15FA0.8PbI2.55Br0.45,1.75,,,,,,,,,,,,,,,,,1000,10,5000,30,10,120,100,30,,,,,,,,,,,,,,,5.9886,40.811,0.8533,17.197,1233,CH4,v0,
4933,20241009,13,Cs0.05MA0.15FA0.8PbI2.55Br0.45,1.75,,,,,,,,,,,,,,,,,1000,10,5000,30,10,120,100,30,,,,,,,,,,,,,,,8.8919,51.641,1.0696,16.098,1234,CH1,v0,
4934,20241009,13,Cs0.05MA0.15FA0.8PbI2.55Br0.45,1.75,,,,,,,,,,,,,,,,,1000,10,5000,30,10,120,100,30,,,,,,,,,,,,,,,11.96,62.131,1.0684,18.017,1234,CH2,v0,
4935,20241009,13,Cs0.05MA0.15FA0.8PbI2.55Br0.45,1.75,,,,,,,,,,,,,,,,,1000,10,5000,30,10,120,100,30,,,,,,,,,,,,,,,12.014,63.229,1.0688,17.779,1234,CH3,v0,
4936,20241009,13,Cs0.05MA0.15FA0.8PbI2.55Br0.45,1.75,,,,,,,,,,,,,,,,,1000,10,5000,30,10,120,100,30,,,,,,,,,,,,,,,12.105,64.169,1.066,17.697,1234,CH4,v0,
4937,20241009,13,Cs0.08MA0.22FA0.70PbI2.55Br0.45,1.4,,,,,,,,,,,,,,,,,900,10,5000,30,10,100,100,30,,,,,,,,,,,,,,,0.095626,174.61,0.007265,7.5386,1235,CH1,v0,
4938,20241009,13,Cs0.08MA0.22FA0.70PbI2.55Br0.45,1.4,,,,,,,,,,,,,,,,,900,10,5000,30,10,100,100,30,,,,,,,,,,,,,,,0.28885,28.334,0.06622,15.395,1235,CH2,v0,
4939,20241009,13,Cs0.08MA0.22FA0.70PbI2.55Br0.45,1.4,,,,,,,,,,,,,,,,,900,10,5000,30,10,100,100,30,,,,,,,,,,,,,,,0.46524,30.219,0.093846,16.405,1235,CH3,v0,
4940,20241009,13,Cs0.08MA0.22FA0.70PbI2.55Br0.45,1.4,,,,,,,,,,,,,,,,,900,10,5000,30,10,100,100,30,,,,,,,,,,,,,,,0.056036,48.432,0.011422,10.13,1235,CH4,v0,
4941,20241009,13,Cs0.08MA0.22FA0.70PbI2.55Br0.45,1.4,,,,,,,,,,,,,,,,,900,10,5000,30,10,100,100,30,,,,,,,,,,,,,,,0.035847,69.878,0.006425,7.9848,1236,CH1,v0,
4942,20241009,13,Cs0.08MA0.22FA0.70PbI2.55Br0.45,1.4,,,,,,,,,,,,,,,,,900,10,5000,30,10,100,100,30,,,,,,,,,,,,,,,2.2765,28.898,0.44304,17.781,1236,CH2,v0,
4943,20241009,13,Cs0.08MA0.22FA0.70PbI2.55Br0.45,1.4,,,,,,,,,,,,,,,,,900,10,5000,30,10,100,100,30,,,,,,,,,,,,,,,9.6726,52.226,1.0343,17.906,1236,CH3,v0,
4944,20241009,13,Cs0.08MA0.22FA0.70PbI2.55Br0.45,1.4,,,,,,,,,,,,,,,,,900,10,5000,30,10,100,100,30,,,,,,,,,,,,,,,0.54376,26.644,0.11981,17.034,1236,CH4,v0,
4945,20241009,13,Cs0.08MA0.22FA0.70PbI2.55Br0.45,1.4,,,,,,,,,,,,,,,,,900,10,5000,30,10,100,100,30,,,,,,,,,,,,,,,1.3624,27.481,0.32908,15.065,1237,CH1,v0,
4946,20241009,13,Cs0.08MA0.22FA0.70PbI2.55Br0.45,1.4,,,,,,,,,,,,,,,,,900,10,5000,30,10,100,100,30,,,,,,,,,,,,,,,6.2886,45.719,0.81432,16.891,1237,CH2,v0,
4947,20241009,13,Cs0.08MA0.22FA0.70PbI2.55Br0.45,1.4,,,,,,,,,,,,,,,,,900,10,5000,30,10,100,100,30,,,,,,,,,,,,,,,5.9942,40.887,0.8382,17.49,1237,CH3,v0,
4948,20241009,13,Cs0.08MA0.22FA0.70PbI2.55Br0.45,1.4,,,,,,,,,,,,,,,,,900,10,5000,30,10,100,100,30,,,,,,,,,,,,,,,1.4974,26.167,0.35663,16.046,1237,CH4,v0,
4949,20241009,13,Cs0.08MA0.22FA0.70PbI2.55Br0.45,1.4,,,,,,,,,,,,,,,,,900,10,5000,30,10,100,100,30,,,,,,,,,,,,,,,1.1843,26.778,0.27542,16.058,1238,CH1,v0,
4950,20241009,13,Cs0.08MA0.22FA0.70PbI2.55Br0.45,1.4,,,,,,,,,,,,,,,,,900,10,5000,30,10,100,100,30,,,,,,,,,,,,,,,12.694,66.225,1.0451,18.34,1238,CH2,v0,
4951,20241009,13,Cs0.08MA0.22FA0.70PbI2.55Br0.45,1.4,,,,,,,,,,,,,,,,,900,10,5000,30,10,100,100,30,,,,,,,,,,,,,,,12.975,66.585,1.0632,18.328,1238,CH3,v0,
4952,20241009,13,Cs0.08MA0.22FA0.70PbI2.55Br0.45,1.4,,,,,,,,,,,,,,,,,900,10,5000,30,10,100,100,30,,,,,,,,,,,,,,,6.5971,41.91,0.87949,17.898,1238,CH4,v0,
4953,20241009,13,Cs0.08MA0.22FA0.70PbI2.55Br0.45,1.4,,,,,,,,,,,,,,,,,900,10,5000,30,10,100,100,30,,,,,,,,,,,,,,,2.6415,32.932,0.52375,15.315,1239,CH1,v0,
4954,20241009,13,Cs0.08MA0.22FA0.70PbI2.55Br0.45,1.4,,,,,,,,,,,,,,,,,900,10,5000,30,10,100,100,30,,,,,,,,,,,,,,,8.2093,54.285,0.89464,16.903,1239,CH2,v0,
4955,20241009,13,Cs0.08MA0.22FA0.70PbI2.55Br0.45,1.4,,,,,,,,,,,,,,,,,900,10,5000,30,10,100,100,30,,,,,,,,,,,,,,,8.1087,51.054,0.91051,17.444,1239,CH3,v0,
4956,20241009,13,Cs0.08MA0.22FA0.70PbI2.55Br0.45,1.4,,,,,,,,,,,,,,,,,900,10,5000,30,10,100,100,30,,,,,,,,,,,,,,,2.8321,31.813,0.55992,15.899,1239,CH4,v0,
4957,20241009,13,Cs0.08MA0.22FA0.70PbI2.55Br0.45,1.4,,,,,,,,,,,,,,,,,900,10,5000,30,10,100,100,30,,,,,,,,,,,,,,,1.7219,29.013,0.36834,16.112,1240,CH1,v0,
4958,20241009,13,Cs0.08MA0.22FA0.70PbI2.55Br0.45,1.4,,,,,,,,,,,,,,,,,900,10,5000,30,10,100,100,30,,,,,,,,,,,,,,,12.515,66.516,1.0351,18.176,1240,CH2,v0,
4959,20241009,13,Cs0.08MA0.22FA0.70PbI2.55Br0.45,1.4,,,,,,,,,,,,,,,,,900,10,5000,30,10,100,100,30,,,,,,,,,,,,,,,12.363,66.231,1.0484,17.805,1240,CH3,v0,
4960,20241009,13,Cs0.08MA0.22FA0.70PbI2.55Br0.45,1.4,,,,,,,,,,,,,,,,,900,10,5000,30,10,100,100,30,,,,,,,,,,,,,,,9.3286,54.738,0.95334,17.876,1240,CH4,v0,
4961,20241009,13,Cs0.05MA0.1FA0.85PbI2.4Br0.6,1.95,,,,,,,,,,,,,,,,,1200,10,6000,30,20,100,120,45,,,,,,,,,,,,,,,0.031324,41.197,0.010454,7.2731,1241,CH1,v0,
4962,20241009,13,Cs0.05MA0.1FA0.85PbI2.4Br0.6,1.95,,,,,,,,,,,,,,,,,1200,10,6000,30,20,100,120,45,,,,,,,,,,,,,,,0.033296,49.061,0.009719,6.9827,1241,CH2,v0,
4963,20241009,13,Cs0.05MA0.1FA0.85PbI2.4Br0.6,1.95,,,,,,,,,,,,,,,,,1200,10,6000,30,20,100,120,45,,,,,,,,,,,,,,,0.021289,34.373,0.009554,6.4829,1241,CH3,v0,
4964,20241009,13,Cs0.05MA0.1FA0.85PbI2.4Br0.6,1.95,,,,,,,,,,,,,,,,,1200,10,6000,30,20,100,120,45,,,,,,,,,,,,,,,0.043086,17.757,0.027619,8.7851,1241,CH4,v0,
4965,20241009,13,Cs0.05MA0.1FA0.85PbI2.4Br0.6,1.95,,,,,,,,,,,,,,,,,1200,10,6000,30,20,100,120,45,,,,,,,,,,,,,,,0.14678,606.72,0.004651,5.2012,1242,CH1,v0,
4966,20241009,13,Cs0.05MA0.1FA0.85PbI2.4Br0.6,1.95,,,,,,,,,,,,,,,,,1200,10,6000,30,20,100,120,45,,,,,,,,,,,,,,,0.0,0.0,0.011181,8.7528,1242,CH2,v0,
4967,20241009,13,Cs0.05MA0.1FA0.85PbI2.4Br0.6,1.95,,,,,,,,,,,,,,,,,1200,10,6000,30,20,100,120,45,,,,,,,,,,,,,,,0.30332,27.592,0.071981,15.272,1242,CH3,v0,
4968,20241009,13,Cs0.05MA0.1FA0.85PbI2.4Br0.6,1.95,,,,,,,,,,,,,,,,,1200,10,6000,30,20,100,120,45,,,,,,,,,,,,,,,0.42832,117.78,0.02817,12.91,1242,CH4,v0,
4969,20241009,13,Cs0.05MA0.1FA0.85PbI2.4Br0.6,1.95,,,,,,,,,,,,,,,,,1200,10,6000,30,20,100,120,45,,,,,,,,,,,,,,,0.38002,31.123,0.10907,11.195,1243,CH1,v0,
4970,20241009,13,Cs0.05MA0.1FA0.85PbI2.4Br0.6,1.95,,,,,,,,,,,,,,,,,1200,10,6000,30,20,100,120,45,,,,,,,,,,,,,,,0.20304,23.475,0.078878,10.966,1243,CH2,v0,
4971,20241009,13,Cs0.05MA0.1FA0.85PbI2.4Br0.6,1.95,,,,,,,,,,,,,,,,,1200,10,6000,30,20,100,120,45,,,,,,,,,,,,,,,0.41297,28.485,0.13369,10.844,1243,CH3,v0,
4972,20241009,13,Cs0.05MA0.1FA0.85PbI2.4Br0.6,1.95,,,,,,,,,,,,,,,,,1200,10,6000,30,20,100,120,45,,,,,,,,,,,,,,,2.1234,38.229,0.53745,10.335,1243,CH4,v0,
4973,20241009,13,Cs0.05MA0.1FA0.85PbI2.4Br0.6,1.95,,,,,,,,,,,,,,,,,1200,10,6000,30,20,100,120,45,,,,,,,,,,,,,,,1.0137,29.274,0.25352,13.659,1244,CH1,v0,
4974,20241009,13,Cs0.05MA0.1FA0.85PbI2.4Br0.6,1.95,,,,,,,,,,,,,,,,,1200,10,6000,30,20,100,120,45,,,,,,,,,,,,,,,1.5869,28.636,0.36511,15.177,1244,CH2,v0,
4975,20241009,13,Cs0.05MA0.1FA0.85PbI2.4Br0.6,1.95,,,,,,,,,,,,,,,,,1200,10,6000,30,20,100,120,45,,,,,,,,,,,,,,,4.5425,36.507,0.7275,17.104,1244,CH3,v0,
4976,20241009,13,Cs0.05MA0.1FA0.85PbI2.4Br0.6,1.95,,,,,,,,,,,,,,,,,1200,10,6000,30,20,100,120,45,,,,,,,,,,,,,,,2.5238,31.769,0.48851,16.262,1244,CH4,v0,
4977,20241009,13,Cs0.05MA0.1FA0.85PbI2.4Br0.6,1.95,,,,,,,,,,,,,,,,,1200,10,6000,30,20,100,120,45,,,,,,,,,,,,,,,0.62554,26.59,0.20549,11.448,1245,CH1,v0,
4978,20241009,13,Cs0.05MA0.1FA0.85PbI2.4Br0.6,1.95,,,,,,,,,,,,,,,,,1200,10,6000,30,20,100,120,45,,,,,,,,,,,,,,,0.53697,33.956,0.1405,11.255,1245,CH2,v0,
4979,20241009,13,Cs0.05MA0.1FA0.85PbI2.4Br0.6,1.95,,,,,,,,,,,,,,,,,1200,10,6000,30,20,100,120,45,,,,,,,,,,,,,,,0.75017,26.02,0.25976,11.099,1245,CH3,v0,
4980,20241009,13,Cs0.05MA0.1FA0.85PbI2.4Br0.6,1.95,,,,,,,,,,,,,,,,,1200,10,6000,30,20,100,120,45,,,,,,,,,,,,,,,3.028,48.408,0.61359,10.194,1245,CH4,v0,
4981,20241009,13,Cs0.05MA0.1FA0.85PbI2.4Br0.6,1.95,,,,,,,,,,,,,,,,,1200,10,6000,30,20,100,120,45,,,,,,,,,,,,,,,1.7878,31.691,0.40073,14.078,1246,CH1,v0,
4982,20241009,13,Cs0.05MA0.1FA0.85PbI2.4Br0.6,1.95,,,,,,,,,,,,,,,,,1200,10,6000,30,20,100,120,45,,,,,,,,,,,,,,,3.1321,36.845,0.56397,15.073,1246,CH2,v0,
4983,20241009,13,Cs0.05MA0.1FA0.85PbI2.4Br0.6,1.95,,,,,,,,,,,,,,,,,1200,10,6000,30,20,100,120,45,,,,,,,,,,,,,,,8.009,50.556,0.94654,16.737,1246,CH3,v0,
4984,20241009,13,Cs0.05MA0.1FA0.85PbI2.4Br0.6,1.95,,,,,,,,,,,,,,,,,1200,10,6000,30,20,100,120,45,,,,,,,,,,,,,,,4.1305,38.666,0.66568,16.048,1246,CH4,v0,
4985,20241009,13,Cs0.15MA0.3FA0.55PbI2.4Br0.6,1.73,,,,,,,,,,,,,,,,,1000,9,5000,29,10,120,100,30,,,,,,,,,,,,,,,10.472,58.146,1.0436,17.257,1247,CH1,v0,
4986,20241009,13,Cs0.15MA0.3FA0.55PbI2.4Br0.6,1.73,,,,,,,,,,,,,,,,,1000,9,5000,29,10,120,100,30,,,,,,,,,,,,,,,11.229,61.107,1.0473,17.547,1247,CH2,v0,
4987,20241009,13,Cs0.15MA0.3FA0.55PbI2.4Br0.6,1.73,,,,,,,,,,,,,,,,,1000,9,5000,29,10,120,100,30,,,,,,,,,,,,,,,12.614,68.593,1.0599,17.351,1247,CH3,v0,
4988,20241009,13,Cs0.15MA0.3FA0.55PbI2.4Br0.6,1.73,,,,,,,,,,,,,,,,,1000,9,5000,29,10,120,100,30,,,,,,,,,,,,,,,12.028,65.604,1.047,17.511,1247,CH4,v0,
4989,20241009,13,Cs0.15MA0.3FA0.55PbI2.4Br0.6,1.73,,,,,,,,,,,,,,,,,1000,9,5000,29,10,120,100,30,,,,,,,,,,,,,,,4.6281,31.565,0.83651,17.528,1248,CH1,v0,
4990,20241009,13,Cs0.15MA0.3FA0.55PbI2.4Br0.6,1.73,,,,,,,,,,,,,,,,,1000,9,5000,29,10,120,100,30,,,,,,,,,,,,,,,12.463,66.021,1.0726,17.599,1248,CH2,v0,
4991,20241009,13,Cs0.15MA0.3FA0.55PbI2.4Br0.6,1.73,,,,,,,,,,,,,,,,,1000,9,5000,29,10,120,100,30,,,,,,,,,,,,,,,13.358,69.942,1.0843,17.614,1248,CH3,v0,
4992,20241009,13,Cs0.15MA0.3FA0.55PbI2.4Br0.6,1.73,,,,,,,,,,,,,,,,,1000,9,5000,29,10,120,100,30,,,,,,,,,,,,,,,13.662,70.93,1.0829,17.787,1248,CH4,v0,
4993,20241009,13,Cs0.15MA0.3FA0.55PbI2.4Br0.6,1.73,,,,,,,,,,,,,,,,,1000,9,5000,29,10,120,100,30,,,,,,,,,,,,,,,10.796,57.359,1.0817,17.401,1249,CH1,v0,
4994,20241009,13,Cs0.15MA0.3FA0.55PbI2.4Br0.6,1.73,,,,,,,,,,,,,,,,,1000,9,5000,29,10,120,100,30,,,,,,,,,,,,,,,11.442,58.4,1.0865,18.034,1249,CH2,v0,
4995,20241009,13,Cs0.15MA0.3FA0.55PbI2.4Br0.6,1.73,,,,,,,,,,,,,,,,,1000,9,5000,29,10,120,100,30,,,,,,,,,,,,,,,11.061,57.461,1.0837,17.764,1249,CH3,v0,
4996,20241009,13,Cs0.15MA0.3FA0.55PbI2.4Br0.6,1.73,,,,,,,,,,,,,,,,,1000,9,5000,29,10,120,100,30,,,,,,,,,,,,,,,11.425,58.577,1.0794,18.07,1249,CH4,v0,
4997,20241009,13,Cs0.15MA0.3FA0.55PbI2.4Br0.6,1.73,,,,,,,,,,,,,,,,,1000,9,5000,29,10,120,100,30,,,,,,,,,,,,,,,13.052,70.718,1.1382,16.217,1250,CH1,v0,
4998,20241009,13,Cs0.15MA0.3FA0.55PbI2.4Br0.6,1.73,,,,,,,,,,,,,,,,,1000,9,5000,29,10,120,100,30,,,,,,,,,,,,,,,8.841,50.408,1.0453,16.78,1250,CH2,v0,
4999,20241009,13,Cs0.15MA0.3FA0.55PbI2.4Br0.6,1.73,,,,,,,,,,,,,,,,,1000,9,5000,29,10,120,100,30,,,,,,,,,,,,,,,10.969,61.412,1.0716,16.667,1250,CH3,v0,
5000,20241009,13,Cs0.15MA0.3FA0.55PbI2.4Br0.6,1.73,,,,,,,,,,,,,,,,,1000,9,5000,29,10,120,100,30,,,,,,,,,,,,,,,2.691,28.857,0.54023,17.262,1250,CH4,v0,
5001,20241009,13,Cs0.15MA0.3FA0.55PbI2.4Br0.6,1.73,,,,,,,,,,,,,,,,,1000,9,5000,29,10,120,100,30,,,,,,,,,,,,,,,13.556,69.161,1.1028,17.774,1251,CH1,v0,
5002,20241009,13,Cs0.15MA0.3FA0.55PbI2.4Br0.6,1.73,,,,,,,,,,,,,,,,,1000,9,5000,29,10,120,100,30,,,,,,,,,,,,,,,13.942,69.882,1.1035,18.079,1251,CH2,v0,
5003,20241009,13,Cs0.15MA0.3FA0.55PbI2.4Br0.6,1.73,,,,,,,,,,,,,,,,,1000,9,5000,29,10,120,100,30,,,,,,,,,,,,,,,13.817,70.173,1.0999,17.901,1251,CH3,v0,
5004,20241009,13,Cs0.15MA0.3FA0.55PbI2.4Br0.6,1.73,,,,,,,,,,,,,,,,,1000,9,5000,29,10,120,100,30,,,,,,,,,,,,,,,13.69,70.026,1.0871,17.984,1251,CH4,v0,
5005,20241009,13,Cs0.15MA0.3FA0.55PbI2.4Br0.6,1.73,,,,,,,,,,,,,,,,,1000,9,5000,29,10,120,100,30,,,,,,,,,,,,,,,12.969,70.055,1.1431,16.196,1252,CH1,v0,
5006,20241009,13,Cs0.15MA0.3FA0.55PbI2.4Br0.6,1.73,,,,,,,,,,,,,,,,,1000,9,5000,29,10,120,100,30,,,,,,,,,,,,,,,9.5234,53.966,1.0479,16.84,1252,CH2,v0,
5007,20241009,13,Cs0.15MA0.3FA0.55PbI2.4Br0.6,1.73,,,,,,,,,,,,,,,,,1000,9,5000,29,10,120,100,30,,,,,,,,,,,,,,,10.365,58.913,1.0581,16.629,1252,CH3,v0,
5008,20241009,13,Cs0.15MA0.3FA0.55PbI2.4Br0.6,1.73,,,,,,,,,,,,,,,,,1000,9,5000,29,10,120,100,30,,,,,,,,,,,,,,,4.3876,32.324,0.79597,17.053,1252,CH4,v0,
5009,20241009,13,Cs0.03MA0.17FA0.8PbI2.4Br0.6,1.8,,,,,,,,,,,,,,,,,1000,10,5000,30,10,120,100,30,,,,,,,,,,,,,,,0.066647,75.548,0.011391,7.7446,1253,CH1,v0,
5010,20241009,13,Cs0.03MA0.17FA0.8PbI2.4Br0.6,1.8,,,,,,,,,,,,,,,,,1000,10,5000,30,10,120,100,30,,,,,,,,,,,,,,,0.026525,448.88,0.002184,2.7055,1253,CH2,v0,
5011,20241009,13,Cs0.03MA0.17FA0.8PbI2.4Br0.6,1.8,,,,,,,,,,,,,,,,,1000,10,5000,30,10,120,100,30,,,,,,,,,,,,,,,0.017426,154.64,0.003216,3.5041,1253,CH3,v0,
5012,20241009,13,Cs0.03MA0.17FA0.8PbI2.4Br0.6,1.8,,,,,,,,,,,,,,,,,1000,10,5000,30,10,120,100,30,,,,,,,,,,,,,,,0.0,0.0,0.005301,5.1755,1253,CH4,v0,
5013,20241009,13,Cs0.03MA0.17FA0.8PbI2.4Br0.6,1.8,,,,,,,,,,,,,,,,,1000,10,5000,30,10,120,100,30,,,,,,,,,,,,,,,0.018989,4.7389,0.03878,10.333,1254,CH1,v0,
5014,20241009,13,Cs0.03MA0.17FA0.8PbI2.4Br0.6,1.8,,,,,,,,,,,,,,,,,1000,10,5000,30,10,120,100,30,,,,,,,,,,,,,,,0.037486,9.571,0.037005,10.584,1254,CH2,v0,
5015,20241009,13,Cs0.03MA0.17FA0.8PbI2.4Br0.6,1.8,,,,,,,,,,,,,,,,,1000,10,5000,30,10,120,100,30,,,,,,,,,,,,,,,0.077281,31.978,0.026063,9.2724,1254,CH3,v0,
5016,20241009,13,Cs0.03MA0.17FA0.8PbI2.4Br0.6,1.8,,,,,,,,,,,,,,,,,1000,10,5000,30,10,120,100,30,,,,,,,,,,,,,,,0.0,0.0,0.01285,9.0171,1254,CH4,v0,
5017,20241009,13,Cs0.03MA0.17FA0.8PbI2.4Br0.6,1.8,,,,,,,,,,,,,,,,,1000,10,5000,30,10,120,100,30,,,,,,,,,,,,,,,1.2609,34.431,0.32856,11.146,1255,CH1,v0,
5018,20241009,13,Cs0.03MA0.17FA0.8PbI2.4Br0.6,1.8,,,,,,,,,,,,,,,,,1000,10,5000,30,10,120,100,30,,,,,,,,,,,,,,,0.66323,2150.7,0.005747,5.3659,1255,CH2,v0,
5019,20241009,13,Cs0.03MA0.17FA0.8PbI2.4Br0.6,1.8,,,,,,,,,,,,,,,,,1000,10,5000,30,10,120,100,30,,,,,,,,,,,,,,,0.16816,21.223,0.068531,11.562,1255,CH3,v0,
5020,20241009,13,Cs0.03MA0.17FA0.8PbI2.4Br0.6,1.8,,,,,,,,,,,,,,,,,1000,10,5000,30,10,120,100,30,,,,,,,,,,,,,,,0.65308,29.059,0.18457,12.177,1255,CH4,v0,
5021,20241009,13,Cs0.03MA0.17FA0.8PbI2.4Br0.6,1.8,,,,,,,,,,,,,,,,,1000,10,5000,30,10,120,100,30,,,,,,,,,,,,,,,2.5688,41.293,0.53756,11.573,1256,CH1,v0,
5022,20241009,13,Cs0.03MA0.17FA0.8PbI2.4Br0.6,1.8,,,,,,,,,,,,,,,,,1000,10,5000,30,10,120,100,30,,,,,,,,,,,,,,,2.9848,48.977,0.49295,12.363,1256,CH2,v0,
5023,20241009,13,Cs0.03MA0.17FA0.8PbI2.4Br0.6,1.8,,,,,,,,,,,,,,,,,1000,10,5000,30,10,120,100,30,,,,,,,,,,,,,,,2.0158,38.101,0.49379,10.714,1256,CH3,v0,
5024,20241009,13,Cs0.03MA0.17FA0.8PbI2.4Br0.6,1.8,,,,,,,,,,,,,,,,,1000,10,5000,30,10,120,100,30,,,,,,,,,,,,,,,2.3687,37.421,0.52705,12.01,1256,CH4,v0,
5025,20241009,13,Cs0.03MA0.17FA0.8PbI2.4Br0.6,1.8,,,,,,,,,,,,,,,,,1000,10,5000,30,10,120,100,30,,,,,,,,,,,,,,,1.7326,37.483,0.42188,10.957,1257,CH1,v0,
5026,20241009,13,Cs0.03MA0.17FA0.8PbI2.4Br0.6,1.8,,,,,,,,,,,,,,,,,1000,10,5000,30,10,120,100,30,,,,,,,,,,,,,,,1.3011,524.53,0.025546,9.7101,1257,CH2,v0,
5027,20241009,13,Cs0.03MA0.17FA0.8PbI2.4Br0.6,1.8,,,,,,,,,,,,,,,,,1000,10,5000,30,10,120,100,30,,,,,,,,,,,,,,,0.55093,21.501,0.2121,12.081,1257,CH3,v0,
5028,20241009,13,Cs0.03MA0.17FA0.8PbI2.4Br0.6,1.8,,,,,,,,,,,,,,,,,1000,10,5000,30,10,120,100,30,,,,,,,,,,,,,,,1.5129,39.263,0.31981,12.049,1257,CH4,v0,
5029,20241009,13,Cs0.03MA0.17FA0.8PbI2.4Br0.6,1.8,,,,,,,,,,,,,,,,,1000,10,5000,30,10,120,100,30,,,,,,,,,,,,,,,2.824,40.34,0.61807,11.326,1258,CH1,v0,
5030,20241009,13,Cs0.03MA0.17FA0.8PbI2.4Br0.6,1.8,,,,,,,,,,,,,,,,,1000,10,5000,30,10,120,100,30,,,,,,,,,,,,,,,2.5369,36.178,0.58737,11.938,1258,CH2,v0,
5031,20241009,13,Cs0.03MA0.17FA0.8PbI2.4Br0.6,1.8,,,,,,,,,,,,,,,,,1000,10,5000,30,10,120,100,30,,,,,,,,,,,,,,,2.5972,43.588,0.57497,10.363,1258,CH3,v0,
5032,20241009,13,Cs0.03MA0.17FA0.8PbI2.4Br0.6,1.8,,,,,,,,,,,,,,,,,1000,10,5000,30,10,120,100,30,,,,,,,,,,,,,,,2.7964,38.889,0.61129,11.763,1258,CH4,v0,
5033,20241009,13,Cs0.08MA0.22FA0.70PbI2.40Br0.60,1.4,,,,,,,,,,,,,,,,,900,10,5000,30,10,100,100,30,,,,,,,,,,,,,,,0.099836,18.756,0.044267,12.025,1259,CH1,v0,
5034,20241009,13,Cs0.08MA0.22FA0.70PbI2.40Br0.60,1.4,,,,,,,,,,,,,,,,,900,10,5000,30,10,100,100,30,,,,,,,,,,,,,,,0.012755,9.533,0.015511,8.6259,1259,CH2,v0,
5035,20241009,13,Cs0.08MA0.22FA0.70PbI2.40Br0.60,1.4,,,,,,,,,,,,,,,,,900,10,5000,30,10,100,100,30,,,,,,,,,,,,,,,5.0547,13102.0,0.00862,4.4756,1259,CH3,v0,
5036,20241009,13,Cs0.08MA0.22FA0.70PbI2.40Br0.60,1.4,,,,,,,,,,,,,,,,,900,10,5000,30,10,100,100,30,,,,,,,,,,,,,,,0.13274,118.62,0.013871,8.0674,1259,CH4,v0,
5037,20241009,13,Cs0.08MA0.22FA0.70PbI2.40Br0.60,1.4,,,,,,,,,,,,,,,,,900,10,5000,30,10,100,100,30,,,,,,,,,,,,,,,0.90615,31.049,0.17526,16.652,1260,CH1,v0,
5038,20241009,13,Cs0.08MA0.22FA0.70PbI2.40Br0.60,1.4,,,,,,,,,,,,,,,,,900,10,5000,30,10,100,100,30,,,,,,,,,,,,,,,5.1523,33.01,0.86381,18.07,1260,CH2,v0,
