Repository: MI-Materials-Intelligence/Recipe-Language-Model

# Learning Layer

## Overview

In the learning layer, the formulas and parameters are encoded and then tokenised into recipes as inputs. Through atomic skills of data extraction, cleaning, and matching, these data are organised into standardised datasets, providing the basis for RLM training and iterative recipe refinement.

Key Atomic Skills:
- **Cleaning**: Preprocessing and outlier cleaning
- **Matching**: Matching data pairs based on variables
- **Extraction**: Data extraction from robotic boxes

File: seven_ai_layers_robotics/learning/data/data_clean_dedup_4869rows.csv (part 19 of 26)
No,date,rank,Formula PVK,Concentration PVK,Formula Additive 1,Concentration Additive 1,Formula Additive 2,Concentration Additive 2,Formula Additive 3,Concentration Additive 3,Formula SAM 1,Concentration SAM 1,Formula SAM 2,Concentration SAM 2,Formula SAM 3,Concentration SAM 3,Spin Coating Speed SAM,Spin Coating Time SAM,Annealed Temperature SAM,Annealed Time SAM,Spin Coating Speed PVK 1,Spin Coating Time PVK 1,Spin Coating Speed PVK 2,Spin Coating Time PVK 2,Antisolvent Dropping Timing,Antisolvent Volume,Annealed Temperature PVK,Annealed Time PVK,Formula Passivator 1,Concentration Passivator 1,Formula Passivator 2,Concentration Passivator 2,Formula Passivator 3,Concentration Passivator 3,Formula Passivator 4,Concentration Passivator 4,Spin Coating Speed Passivator,Spin Coating Time Passivator,Passivator Dropping Timing,Passivator Volume,Annealed Temperature Passivator,Annealed Time Passivator,PCE,FF,Voc,Jsc,Product,Channel,From,upload_time
38098,20250326,90,Cs0.05MA0.1FA0.85PbI3.0,1.73,MACl,14.6,PEAI,0.517,,,Me-4PACz,0.18,DMACPA,0.12,2-AEP,0.03,,,,,1000,10,5000,40,10,160,110,25,PEACl,1.0,,,,,,,4000.0,30.0,10.0,100.0,100.0,3.0,22.9986,83.3654,1.11785,24.6792,9525,CH2,v3,
38103,20250326,90,Cs0.05MA0.1FA0.85PbI3.0,1.73,MACl,14.6,PEAI,0.517,,,Me-4PACz,0.18,DMACPA,0.12,2-AEP,0.03,,,,,1000,10,5000,40,10,160,110,25,m-F-PEAI,4.5,,,,,,,4000.0,30.0,6.0,120.0,100.0,5.0,21.5874,80.3192,1.13289,23.7242,9526,CH3,v3,
38105,20250326,90,Cs0.05MA0.1FA0.85PbI3.0,1.73,MACl,14.6,PEAI,0.517,,,Me-4PACz,0.18,DMACPA,0.12,2-AEP,0.03,,,,,1000,10,5000,40,10,160,110,25,m-F-PEAI,4.5,,,,,,,4000.0,30.0,6.0,130.0,100.0,5.0,22.6424,80.7987,1.12881,24.8255,9527,CH1,v3,
38111,20250326,90,Cs0.05MA0.1FA0.85PbI3.0,1.73,MACl,14.6,PEAI,0.517,,,Me-4PACz,0.165,DMACPA,0.11,2-AEP,0.055,,,,,1000,10,5000,40,10,160,110,25,PEACl,1.0,,,,,,,4100.0,30.0,12.0,100.0,100.0,4.0,23.1662,79.7533,1.11071,26.152,9528,CH3,v3,
38113,20250326,90,Cs0.05MA0.1FA0.85PbI3.0,1.73,MACl,14.6,PEAI,0.517,,,Me-4PACz,0.165,DMACPA,0.11,2-AEP,0.055,,,,,1000,10,5000,40,10,160,110,25,PEACl,1.0,,,,,,,4100.0,30.0,12.0,100.0,100.0,5.0,21.9881,79.9695,1.10791,24.8176,9529,CH1,v3,
38119,20250326,90,Cs0.05MA0.1FA0.85PbI3.0,1.73,MACl,14.6,PEAI,0.517,,,Me-4PACz,0.165,DMACPA,0.11,2-AEP,0.055,,,,,1000,10,5000,40,10,160,110,25,PEACl,1.0,,,,,,,4000.0,30.0,10.0,100.0,100.0,3.0,21.5639,78.4606,1.10275,24.9229,9530,CH3,v3,
38122,20250326,90,Cs0.05MA0.1FA0.85PbI3.0,1.73,MACl,14.6,PEAI,0.517,,,Me-4PACz,0.165,DMACPA,0.11,2-AEP,0.055,,,,,1000,10,5000,40,10,160,110,25,m-F-PEAI,4.5,,,,,,,4000.0,30.0,6.0,120.0,100.0,5.0,23.266,81.7143,1.12681,25.2681,9531,CH2,v3,
38127,20250326,90,Cs0.05MA0.1FA0.85PbI3.0,1.73,MACl,14.6,PEAI,0.517,,,Me-4PACz,0.165,DMACPA,0.11,2-AEP,0.055,,,,,1000,10,5000,40,10,160,110,25,m-F-PEAI,4.5,,,,,,,4000.0,30.0,6.0,130.0,100.0,5.0,23.3571,81.8269,1.1252,25.3684,9532,CH3,v3,
38129,20250326,90,Cs0.05MA0.1FA0.85PbI3.0,1.73,MACl,14.6,PEAI,0.517,,,Me-4PACz,0.189,DMACPA,0.126,4-ABnP,0.016,,,,,1000,10,5000,40,10,160,110,25,PEACl,1.0,,,,,,,4100.0,30.0,12.0,100.0,100.0,4.0,24.51,84.3239,1.11946,25.9649,9533,CH1,v3,
38133,20250326,90,Cs0.05MA0.1FA0.85PbI3.0,1.73,MACl,14.6,PEAI,0.517,,,Me-4PACz,0.189,DMACPA,0.126,4-ABnP,0.016,,,,,1000,10,5000,40,10,160,110,25,PEACl,1.0,,,,,,,4100.0,30.0,12.0,100.0,100.0,5.0,23.2569,84.2965,1.11662,24.7079,9534,CH1,v3,
38138,20250326,90,Cs0.05MA0.1FA0.85PbI3.0,1.73,MACl,14.6,PEAI,0.517,,,Me-4PACz,0.189,DMACPA,0.126,4-ABnP,0.016,,,,,1000,10,5000,40,10,160,110,25,PEACl,1.0,,,,,,,4000.0,30.0,10.0,100.0,100.0,3.0,23.6421,83.0633,1.11781,25.4629,9535,CH2,v3,
38142,20250326,90,Cs0.05MA0.1FA0.85PbI3.0,1.73,MACl,14.6,PEAI,0.517,,,Me-4PACz,0.189,DMACPA,0.126,4-ABnP,0.016,,,,,1000,10,5000,40,10,160,110,25,m-F-PEAI,4.5,,,,,,,4000.0,30.0,6.0,120.0,100.0,5.0,23.1842,83.3395,1.12636,24.6981,9536,CH2,v3,
38147,20250326,90,Cs0.05MA0.1FA0.85PbI3.0,1.73,MACl,14.6,PEAI,0.517,,,Me-4PACz,0.189,DMACPA,0.126,4-ABnP,0.016,,,,,1000,10,5000,40,10,160,110,25,m-F-PEAI,4.5,,,,,,,4000.0,30.0,6.0,130.0,100.0,5.0,21.9796,80.2484,1.12721,24.2984,9537,CH3,v3,
38150,20250326,90,Cs0.05MA0.1FA0.85PbI3.0,1.73,MACl,14.6,PEAI,0.517,,,Me-4PACz,0.18,DMACPA,0.12,4-ABnP,0.03,,,,,1000,10,5000,40,10,160,110,25,PEACl,1.0,,,,,,,4100.0,30.0,12.0,100.0,100.0,4.0,23.9576,83.6523,1.11046,25.7906,9538,CH2,v3,
38153,20250326,90,Cs0.05MA0.1FA0.85PbI3.0,1.73,MACl,14.6,PEAI,0.517,,,Me-4PACz,0.18,DMACPA,0.12,4-ABnP,0.03,,,,,1000,10,5000,40,10,160,110,25,PEACl,1.0,,,,,,,4100.0,30.0,12.0,100.0,100.0,5.0,23.2376,83.1398,1.11246,25.1245,9539,CH1,v3,
38157,20250326,90,Cs0.05MA0.1FA0.85PbI3.0,1.73,MACl,14.6,PEAI,0.517,,,Me-4PACz,0.18,DMACPA,0.12,4-ABnP,0.03,,,,,1000,10,5000,40,10,160,110,25,PEACl,1.0,,,,,,,4000.0,30.0,10.0,100.0,100.0,3.0,23.9238,83.7112,1.11534,25.6236,9540,CH1,v3,
38162,20250326,90,Cs0.05MA0.1FA0.85PbI3.0,1.73,MACl,14.6,PEAI,0.517,,,Me-4PACz,0.18,DMACPA,0.12,4-ABnP,0.03,,,,,1000,10,5000,40,10,160,110,25,m-F-PEAI,4.5,,,,,,,4000.0,30.0,6.0,120.0,100.0,5.0,24.2001,83.722,1.1234,25.7302,9541,CH2,v3,
38166,20250326,90,Cs0.05MA0.1FA0.85PbI3.0,1.73,MACl,14.6,PEAI,0.517,,,Me-4PACz,0.18,DMACPA,0.12,4-ABnP,0.03,,,,,1000,10,5000,40,10,160,110,25,m-F-PEAI,4.5,,,,,,,4000.0,30.0,6.0,130.0,100.0,5.0,23.2071,84.106,1.11679,24.7071,9542,CH2,v3,
38171,20250326,90,Cs0.05MA0.1FA0.85PbI3.0,1.73,MACl,14.6,PEAI,0.517,,,Me-4PACz,0.165,DMACPA,0.11,4-ABnP,0.055,,,,,1000,10,5000,40,10,160,110,25,PEACl,1.0,,,,,,,4100.0,30.0,12.0,100.0,100.0,4.0,23.7292,83.4828,1.11762,25.4326,9543,CH3,v3,
38176,20250326,90,Cs0.05MA0.1FA0.85PbI3.0,1.73,MACl,14.6,PEAI,0.517,,,Me-4PACz,0.165,DMACPA,0.11,4-ABnP,0.055,,,,,1000,10,5000,40,10,160,110,25,PEACl,1.0,,,,,,,4100.0,30.0,12.0,100.0,100.0,5.0,22.9837,81.5461,1.10893,25.4163,9544,CH4,v3,
38178,20250326,90,Cs0.05MA0.1FA0.85PbI3.0,1.73,MACl,14.6,PEAI,0.517,,,Me-4PACz,0.165,DMACPA,0.11,4-ABnP,0.055,,,,,1000,10,5000,40,10,160,110,25,PEACl,1.0,,,,,,,4000.0,30.0,10.0,100.0,100.0,3.0,23.4739,83.6106,1.11908,25.0878,9545,CH2,v3,
38183,20250326,90,Cs0.05MA0.1FA0.85PbI3.0,1.73,MACl,14.6,PEAI,0.517,,,Me-4PACz,0.165,DMACPA,0.11,4-ABnP,0.055,,,,,1000,10,5000,40,10,160,110,25,m-F-PEAI,4.5,,,,,,,4000.0,30.0,6.0,120.0,100.0,5.0,22.7615,83.3339,1.11908,24.4071,9546,CH3,v3,
38187,20250326,90,Cs0.05MA0.1FA0.85PbI3.0,1.73,MACl,14.6,PEAI,0.517,,,Me-4PACz,0.165,DMACPA,0.11,4-ABnP,0.055,,,,,1000,10,5000,40,10,160,110,25,m-F-PEAI,4.5,,,,,,,4000.0,30.0,6.0,130.0,100.0,5.0,24.002,83.5898,1.12484,25.5272,9547,CH3,v3,
38190,20250326,90,Cs0.05MA0.1FA0.85PbI3.0,1.73,MACl,14.6,PEAI,0.517,,,Me-4PACz,0.189,DMACPA,0.126,4-ABuP,0.016,,,,,1000,10,5000,40,10,160,110,25,PEACl,1.0,,,,,,,4100.0,30.0,12.0,100.0,100.0,4.0,24.0607,84.2094,1.11882,25.5381,9548,CH2,v3,
38195,20250326,90,Cs0.05MA0.1FA0.85PbI3.0,1.73,MACl,14.6,PEAI,0.517,,,Me-4PACz,0.189,DMACPA,0.126,4-ABuP,0.016,,,,,1000,10,5000,40,10,160,110,25,PEACl,1.0,,,,,,,4100.0,30.0,12.0,100.0,100.0,5.0,23.0628,82.7456,1.10622,25.1958,9549,CH3,v3,
38197,20250326,90,Cs0.05MA0.1FA0.85PbI3.0,1.73,MACl,14.6,PEAI,0.517,,,Me-4PACz,0.189,DMACPA,0.126,4-ABuP,0.016,,,,,1000,10,5000,40,10,160,110,25,PEACl,1.0,,,,,,,4000.0,30.0,10.0,100.0,100.0,3.0,23.1108,83.5658,1.11635,24.7735,9550,CH1,v3,
38202,20250326,90,Cs0.05MA0.1FA0.85PbI3.0,1.73,MACl,14.6,PEAI,0.517,,,Me-4PACz,0.189,DMACPA,0.126,4-ABuP,0.016,,,,,1000,10,5000,40,10,160,110,25,m-F-PEAI,4.5,,,,,,,4000.0,30.0,6.0,120.0,100.0,5.0,23.7179,84.5185,1.1202,25.0513,9551,CH2,v3,
38207,20250326,90,Cs0.05MA0.1FA0.85PbI3.0,1.73,MACl,14.6,PEAI,0.517,,,Me-4PACz,0.189,DMACPA,0.126,4-ABuP,0.016,,,,,1000,10,5000,40,10,160,110,25,m-F-PEAI,4.5,,,,,,,4000.0,30.0,6.0,130.0,100.0,5.0,23.1323,83.5669,1.1241,24.6253,9552,CH3,v3,
38210,20250326,90,Cs0.05MA0.1FA0.85PbI3.0,1.73,MACl,14.6,PEAI,0.517,,,Me-4PACz,0.18,DMACPA,0.12,4-ABuP,0.03,,,,,1000,10,5000,40,10,160,110,25,PEACl,1.0,,,,,,,4100.0,30.0,12.0,100.0,100.0,4.0,23.1551,84.1306,1.1171,24.6378,9553,CH2,v3,
38218,20250326,90,Cs0.05MA0.1FA0.85PbI3.0,1.73,MACl,14.6,PEAI,0.517,,,Me-4PACz,0.18,DMACPA,0.12,4-ABuP,0.03,,,,,1000,10,5000,40,10,160,110,25,PEACl,1.0,,,,,,,4000.0,30.0,10.0,100.0,100.0,3.0,23.1225,83.0794,1.11465,24.9692,9555,CH2,v3,
38222,20250326,90,Cs0.05MA0.1FA0.85PbI3.0,1.73,MACl,14.6,PEAI,0.517,,,Me-4PACz,0.18,DMACPA,0.12,4-ABuP,0.03,,,,,1000,10,5000,40,10,160,110,25,m-F-PEAI,4.5,,,,,,,4000.0,30.0,6.0,120.0,100.0,5.0,23.494,83.6636,1.12471,24.9677,9556,CH2,v3,
38226,20250326,90,Cs0.05MA0.1FA0.85PbI3.0,1.73,MACl,14.6,PEAI,0.517,,,Me-4PACz,0.18,DMACPA,0.12,4-ABuP,0.03,,,,,1000,10,5000,40,10,160,110,25,m-F-PEAI,4.5,,,,,,,4000.0,30.0,6.0,130.0,100.0,5.0,24.1561,84.6903,1.12618,25.3272,9557,CH2,v3,
38230,20250326,90,Cs0.05MA0.1FA0.85PbI3.0,1.73,MACl,14.6,PEAI,0.517,,,Me-4PACz,0.165,DMACPA,0.11,4-ABuP,0.055,,,,,1000,10,5000,40,10,160,110,25,PEACl,1.0,,,,,,,4100.0,30.0,12.0,100.0,100.0,4.0,23.451,83.484,1.11842,25.1163,9558,CH2,v3,
38234,20250326,90,Cs0.05MA0.1FA0.85PbI3.0,1.73,MACl,14.6,PEAI,0.517,,,Me-4PACz,0.165,DMACPA,0.11,4-ABuP,0.055,,,,,1000,10,5000,40,10,160,110,25,PEACl,1.0,,,,,,,4100.0,30.0,12.0,100.0,100.0,5.0,23.9385,84.4132,1.11382,25.4607,9559,CH2,v3,
38239,20250326,90,Cs0.05MA0.1FA0.85PbI3.0,1.73,MACl,14.6,PEAI,0.517,,,Me-4PACz,0.165,DMACPA,0.11,4-ABuP,0.055,,,,,1000,10,5000,40,10,160,110,25,PEACl,1.0,,,,,,,4000.0,30.0,10.0,100.0,100.0,3.0,22.635,82.0216,1.11578,24.7329,9560,CH3,v3,
38242,20250326,90,Cs0.05MA0.1FA0.85PbI3.0,1.73,MACl,14.6,PEAI,0.517,,,Me-4PACz,0.165,DMACPA,0.11,4-ABuP,0.055,,,,,1000,10,5000,40,10,160,110,25,m-F-PEAI,4.5,,,,,,,4000.0,30.0,6.0,120.0,100.0,5.0,23.7031,84.7144,1.12331,24.9086,9561,CH2,v3,
38246,20250326,90,Cs0.05MA0.1FA0.85PbI3.0,1.73,MACl,14.6,PEAI,0.517,,,Me-4PACz,0.165,DMACPA,0.11,4-ABuP,0.055,,,,,1000,10,5000,40,10,160,110,25,m-F-PEAI,4.5,,,,,,,4000.0,30.0,6.0,130.0,100.0,5.0,22.8915,84.6692,1.12496,24.0333,9562,CH2,v3,
38250,20250326,90,Cs0.05MA0.1FA0.85PbI3.0,1.73,MACl,14.6,PEAI,0.517,,,4PADCB,0.198,DMACPA,0.066,MeO-2PACz,0.066,,,,,1000,10,5000,40,10,160,110,25,PEACl,1.0,,,,,,,4100.0,30.0,12.0,100.0,100.0,4.0,23.6609,83.7832,1.10688,25.5137,9563,CH2,v3,
38254,20250326,90,Cs0.05MA0.1FA0.85PbI3.0,1.73,MACl,14.6,PEAI,0.517,,,4PADCB,0.198,DMACPA,0.066,MeO-2PACz,0.066,,,,,1000,10,5000,40,10,160,110,25,PEACl,1.0,,,,,,,4100.0,30.0,12.0,100.0,100.0,5.0,22.9821,83.5496,1.10661,24.8572,9564,CH2,v3,
38258,20250326,90,Cs0.05MA0.1FA0.85PbI3.0,1.73,MACl,14.6,PEAI,0.517,,,4PADCB,0.198,DMACPA,0.066,MeO-2PACz,0.066,,,,,1000,10,5000,40,10,160,110,25,PEACl,1.0,,,,,,,4000.0,30.0,10.0,100.0,100.0,3.0,23.3865,83.5779,1.10214,25.3885,9565,CH2,v3,
38263,20250326,90,Cs0.05MA0.1FA0.85PbI3.0,1.73,MACl,14.6,PEAI,0.517,,,4PADCB,0.198,DMACPA,0.066,MeO-2PACz,0.066,,,,,1000,10,5000,40,10,160,110,25,m-F-PEAI,4.5,,,,,,,4000.0,30.0,6.0,120.0,100.0,5.0,23.4768,84.1114,1.107,25.2137,9566,CH3,v3,
38265,20250326,90,Cs0.05MA0.1FA0.85PbI3.0,1.73,MACl,14.6,PEAI,0.517,,,4PADCB,0.198,DMACPA,0.066,MeO-2PACz,0.066,,,,,1000,10,5000,40,10,160,110,25,m-F-PEAI,4.5,,,,,,,4000.0,30.0,6.0,130.0,100.0,5.0,23.7885,84.1095,1.10677,25.5544,9567,CH1,v3,
38274,20250326,90,Cs0.05MA0.1FA0.85PbI3.0,1.73,MACl,14.6,PEAI,0.517,,,Me-4PACz,0.198,DMACPA,0.066,MeO-2PACz,0.066,,,,,1000,10,5000,40,10,160,110,25,PEACl,1.0,,,,,,,4100.0,30.0,12.0,100.0,100.0,5.0,23.5314,83.704,1.10901,25.3493,9569,CH2,v3,
38281,20250326,90,Cs0.05MA0.1FA0.85PbI3.0,1.73,MACl,14.6,PEAI,0.517,,,Me-4PACz,0.198,DMACPA,0.066,MeO-2PACz,0.066,,,,,1000,10,5000,40,10,160,110,25,PEACl,1.0,,,,,,,4000.0,30.0,10.0,100.0,100.0,4.0,15.8813,58.0886,1.08699,25.1518,9571,CH1,v3,
38286,20250326,90,Cs0.05MA0.1FA0.85PbI3.0,1.73,MACl,14.6,PEAI,0.517,,,Me-4PACz,0.198,DMACPA,0.066,MeO-2PACz,0.066,,,,,1000,10,5000,40,10,160,110,25,PEACl,1.0,,,,,,,4000.0,30.0,11.0,100.0,100.0,3.0,22.7252,82.8153,1.10741,24.7793,9572,CH2,v3,
38291,20250326,90,Cs0.05MA0.1FA0.85PbI3.0,1.73,MACl,14.6,PEAI,0.517,,,Me-4PACz,0.198,DMACPA,0.066,MeO-2PACz,0.066,,,,,1000,10,5000,40,10,160,110,25,m-F-PEAI,4.5,,,,,,,4000.0,30.0,6.0,120.0,100.0,5.0,23.499,84.4627,1.11454,24.9625,9573,CH3,v3,
38293,20250326,90,Cs0.05MA0.1FA0.85PbI3.0,1.73,MACl,14.6,PEAI,0.517,,,Me-4PACz,0.198,DMACPA,0.066,MeO-2PACz,0.066,,,,,1000,10,5000,40,10,160,110,25,m-F-PEAI,4.5,,,,,,,4000.0,30.0,6.0,130.0,100.0,5.0,21.4802,77.4271,1.10599,25.0837,9574,CH1,v3,
38298,20250326,90,Cs0.05MA0.1FA0.85PbI3.0,1.73,MACl,14.6,PEAI,0.517,,,Me-4PACz,0.198,DMACPA,0.066,MeO-2PACz,0.066,,,,,1000,10,5000,40,10,160,110,25,m-F-PEAI,4.5,,,,,,,4000.0,30.0,6.0,110.0,100.0,5.0,23.3886,85.0501,1.1229,24.49,9575,CH2,v3,
38302,20250326,90,Cs0.05MA0.1FA0.85PbI3.0,1.73,MACl,14.6,PEAI,0.517,,,Me-4PACz,0.198,DMACPA,0.066,MeO-2PACz,0.066,,,,,1000,10,5000,40,10,160,110,25,m-F-PEAI,4.5,,,,,,,4000.0,30.0,5.0,120.0,100.0,5.0,23.33,84.9559,1.11845,24.5531,9576,CH2,v3,
38306,20250326,90,Cs0.05MA0.1FA0.85PbI3.0,1.73,MACl,14.6,PEAI,0.517,,,Me-4PACz,0.198,DMACPA,0.066,MeO-2PACz,0.066,,,,,1000,10,5000,40,10,160,110,25,m-F-PEAI,4.5,,,,,,,4000.0,30.0,7.0,120.0,100.0,5.0,22.748,84.9625,1.11903,23.9261,9577,CH2,v3,
38309,20250327,91,Cs0.05MA0.1FA0.85PbI3.0,1.73,MACl,14.6,PEAI,0.517,,,Me-4PACz,0.198,DMACPA,0.132,,,,,,,1000,10,5000,40,10,160,110,25,PEAI,1.0,PDADI,0.5,,,,,4000.0,30.0,10.0,100.0,100.0,3.0,23.3121,85.1906,1.13482,24.1135,9578,CH1,v3,
38314,20250327,91,Cs0.05MA0.1FA0.85PbI3.0,1.73,MACl,14.6,PEAI,0.517,,,Me-4PACz,0.198,DMACPA,0.132,,,,,,,1000,10,5000,40,10,160,110,25,PEAI,1.0,PDADI,0.5,,,,,4100.0,30.0,12.0,100.0,100.0,4.0,23.522,84.1898,1.13027,24.7193,9579,CH2,v3,
38325,20250327,91,Cs0.05MA0.1FA0.85PbI3.0,1.73,MACl,14.6,PEAI,0.517,,,Me-4PACz,0.198,DMACPA,0.132,,,,,,,1000,10,5000,40,10,160,110,25,PEAI,1.0,"5-Amino-1,3,4-thiadiazole-2-thiol",1.5,,,,,4000.0,30.0,10.0,100.0,100.0,3.0,19.0685,74.0105,1.08497,23.7469,9582,CH1,v3,
38329,20250327,91,Cs0.05MA0.1FA0.85PbI3.0,1.73,MACl,14.6,PEAI,0.517,,,Me-4PACz,0.198,DMACPA,0.132,,,,,,,1000,10,5000,40,10,160,110,25,PEAI,1.0,"5-Amino-1,3,4-thiadiazole-2-thiol",1.5,,,,,4100.0,30.0,12.0,100.0,100.0,4.0,20.4885,77.4641,1.09115,24.2396,9583,CH1,v3,
38333,20250327,91,Cs0.05MA0.1FA0.85PbI3.0,1.73,MACl,14.6,PEAI,0.517,,,Me-4PACz,0.198,DMACPA,0.132,,,,,,,1000,10,5000,40,10,160,110,25,PEAI,1.0,"5-Amino-1,3,4-thiadiazole-2-thiol",1.5,,,,,4900.0,31.0,14.0,120.0,100.0,5.0,19.7728,73.859,1.07587,24.8832,9584,CH1,v3,
38337,20250327,91,Cs0.05MA0.1FA0.85PbI3.0,1.73,MACl,14.6,PEAI,0.517,,,Me-4PACz,0.198,DMACPA,0.132,,,,,,,1000,10,5000,40,10,160,110,25,PEAI,1.0,"5-Amino-1,3,4-thiadiazole-2-thiol",1.5,,,,,5000.0,33.0,11.0,100.0,100.0,7.0,19.2576,73.7289,1.07905,24.2059,9585,CH1,v3,
38342,20250327,91,Cs0.05MA0.1FA0.85PbI3.0,1.73,MACl,14.6,PEAI,0.517,,,Me-4PACz,0.198,DMACPA,0.132,,,,,,,1000,10,5000,40,10,160,110,25,PEAI,1.0,Lead(II) oxalate,2.0,,,,,4000.0,30.0,10.0,100.0,100.0,3.0,22.2608,79.4148,1.13097,24.7849,9586,CH2,v3,
38346,20250327,91,Cs0.05MA0.1FA0.85PbI3.0,1.73,MACl,14.6,PEAI,0.517,,,Me-4PACz,0.198,DMACPA,0.132,,,,,,,1000,10,5000,40,10,160,110,25,PEAI,1.0,Lead(II) oxalate,2.0,,,,,4100.0,30.0,12.0,100.0,100.0,4.0,22.0947,78.0597,1.1255,25.1488,9587,CH2,v3,
38350,20250327,91,Cs0.05MA0.1FA0.85PbI3.0,1.73,MACl,14.6,PEAI,0.517,,,Me-4PACz,0.198,DMACPA,0.132,,,,,,,1000,10,5000,40,10,160,110,25,PEAI,1.0,Lead(II) oxalate,2.0,,,,,4900.0,31.0,14.0,120.0,100.0,5.0,23.0814,81.2263,1.12746,25.2036,9588,CH2,v3,
38354,20250327,91,Cs0.05MA0.1FA0.85PbI3.0,1.73,MACl,14.6,PEAI,0.517,,,Me-4PACz,0.198,DMACPA,0.132,,,,,,,1000,10,5000,40,10,160,110,25,PEAI,1.0,Lead(II) oxalate,2.0,,,,,5000.0,33.0,11.0,100.0,100.0,7.0,23.1734,81.3311,1.12808,25.2577,9589,CH2,v3,
38358,20250327,91,Cs0.05MA0.1FA0.85PbI3.0,1.73,MACl,14.6,PEAI,0.517,,,Me-4PACz,0.198,DMACPA,0.132,,,,,,,1000,10,5000,40,10,160,110,25,PEAI,1.0,m-F-PEAI,4.5,,,,,4000.0,30.0,10.0,100.0,100.0,3.0,21.612,78.9258,1.14771,23.8585,9590,CH2,v3,
38362,20250327,91,Cs0.05MA0.1FA0.85PbI3.0,1.73,MACl,14.6,PEAI,0.517,,,Me-4PACz,0.198,DMACPA,0.132,,,,,,,1000,10,5000,40,10,160,110,25,PEAI,1.0,m-F-PEAI,4.5,,,,,4100.0,30.0,12.0,100.0,100.0,4.0,23.2128,81.8511,1.13841,24.9118,9591,CH2,v3,
38367,20250327,91,Cs0.05MA0.1FA0.85PbI3.0,1.73,MACl,14.6,PEAI,0.517,,,Me-4PACz,0.198,DMACPA,0.132,,,,,,,1000,10,5000,40,10,160,110,25,PEAI,1.0,m-F-PEAI,4.5,,,,,4900.0,31.0,14.0,120.0,100.0,5.0,23.3406,81.8754,1.13395,25.1399,9592,CH3,v3,
38370,20250327,91,Cs0.05MA0.1FA0.85PbI3.0,1.73,MACl,14.6,PEAI,0.517,,,Me-4PACz,0.198,DMACPA,0.132,,,,,,,1000,10,5000,40,10,160,110,25,PEAI,1.0,m-F-PEAI,4.5,,,,,5000.0,33.0,11.0,100.0,100.0,7.0,23.9303,82.4054,1.13293,25.6324,9593,CH2,v3,
38373,20250327,91,Cs0.05MA0.1FA0.85PbI3.0,1.73,MACl,14.6,PEAI,0.517,,,Me-4PACz,0.198,DMACPA,0.132,,,,,,,1000,10,5000,40,10,160,110,25,PEAI,1.0,m-Br-PEACl,4.5,,,,,4000.0,30.0,10.0,100.0,100.0,3.0,21.5182,80.4912,1.13078,23.6418,9594,CH1,v3,
38379,20250327,91,Cs0.05MA0.1FA0.85PbI3.0,1.73,MACl,14.6,PEAI,0.517,,,Me-4PACz,0.198,DMACPA,0.132,,,,,,,1000,10,5000,40,10,160,110,25,PEAI,1.0,m-Br-PEACl,4.5,,,,,4100.0,30.0,12.0,100.0,100.0,4.0,20.9647,75.7927,1.12922,24.4953,9595,CH3,v3,
38382,20250327,91,Cs0.05MA0.1FA0.85PbI3.0,1.73,MACl,14.6,PEAI,0.517,,,Me-4PACz,0.198,DMACPA,0.132,,,,,,,1000,10,5000,40,10,160,110,25,PEAI,1.0,m-Br-PEACl,4.5,,,,,4900.0,31.0,14.0,120.0,100.0,5.0,22.1808,78.0145,1.12652,25.2385,9596,CH2,v3,
38386,20250327,91,Cs0.05MA0.1FA0.85PbI3.0,1.73,MACl,14.6,PEAI,0.517,,,Me-4PACz,0.198,DMACPA,0.132,,,,,,,1000,10,5000,40,10,160,110,25,PEAI,1.0,m-Br-PEACl,4.5,,,,,5000.0,33.0,11.0,100.0,100.0,7.0,21.0424,75.1917,1.12599,24.8537,9597,CH2,v3,
38389,20250327,91,Cs0.05MA0.1FA0.85PbI3.0,1.73,MACl,14.6,PEAI,0.517,,,Me-4PACz,0.198,DMACPA,0.132,,,,,,,1000,10,5000,40,10,160,110,25,PEAI,1.0,TBACl,2.5,,,,,4000.0,30.0,10.0,100.0,100.0,3.0,19.6293,73.0169,1.06928,25.1413,9598,CH1,v3,
38393,20250327,91,Cs0.05MA0.1FA0.85PbI3.0,1.73,MACl,14.6,PEAI,0.517,,,Me-4PACz,0.198,DMACPA,0.132,,,,,,,1000,10,5000,40,10,160,110,25,PEAI,1.0,TBACl,2.5,,,,,4100.0,30.0,12.0,100.0,100.0,4.0,20.0597,73.4617,1.06674,25.5979,9599,CH1,v3,
38400,20250327,91,Cs0.05MA0.1FA0.85PbI3.0,1.73,MACl,14.6,PEAI,0.517,,,Me-4PACz,0.198,DMACPA,0.132,,,,,,,1000,10,5000,40,10,160,110,25,PEAI,1.0,TBACl,2.5,,,,,4900.0,31.0,14.0,120.0,100.0,5.0,17.8068,68.817,1.02076,25.3493,9600,CH4,v3,
38403,20250327,91,Cs0.05MA0.1FA0.85PbI3.0,1.73,MACl,14.6,PEAI,0.517,,,Me-4PACz,0.198,DMACPA,0.132,,,,,,,1000,10,5000,40,10,160,110,25,PEAI,1.0,TBACl,2.5,,,,,5000.0,33.0,11.0,100.0,100.0,7.0,19.315,71.4576,1.06411,25.4015,9601,CH3,v3,
38405,20250327,91,Cs0.05MA0.1FA0.85PbI3.0,1.73,MACl,14.6,PEAI,0.517,,,Me-4PACz,0.198,DMACPA,0.132,,,,,,,1000,10,5000,40,10,160,110,25,"5-Amino-1,3,4-thiadiazole-2-thiol",1.5,Lead(II) oxalate,2.0,,,,,4000.0,30.0,10.0,100.0,100.0,3.0,13.5002,64.41,1.0293,20.3632,9602,CH1,v3,
38409,20250327,91,Cs0.05MA0.1FA0.85PbI3.0,1.73,MACl,14.6,PEAI,0.517,,,Me-4PACz,0.198,DMACPA,0.132,,,,,,,1000,10,5000,40,10,160,110,25,"5-Amino-1,3,4-thiadiazole-2-thiol",1.5,Lead(II) oxalate,2.0,,,,,4100.0,30.0,12.0,100.0,100.0,4.0,14.9129,67.96,1.03813,21.1376,9603,CH1,v3,
38413,20250327,91,Cs0.05MA0.1FA0.85PbI3.0,1.73,MACl,14.6,PEAI,0.517,,,Me-4PACz,0.198,DMACPA,0.132,,,,,,,1000,10,5000,40,10,160,110,25,"5-Amino-1,3,4-thiadiazole-2-thiol",1.5,Lead(II) oxalate,2.0,,,,,4900.0,31.0,14.0,120.0,100.0,5.0,16.5896,69.4294,1.04333,22.9019,9604,CH1,v3,
38417,20250327,91,Cs0.05MA0.1FA0.85PbI3.0,1.73,MACl,14.6,PEAI,0.517,,,Me-4PACz,0.198,DMACPA,0.132,,,,,,,1000,10,5000,40,10,160,110,25,"5-Amino-1,3,4-thiadiazole-2-thiol",1.5,Lead(II) oxalate,2.0,,,,,5000.0,33.0,11.0,100.0,100.0,7.0,16.9393,69.0746,1.05393,23.2684,9605,CH1,v3,
38421,20250327,91,Cs0.05MA0.1FA0.85PbI3.0,1.73,MACl,14.6,PEAI,0.517,,,Me-4PACz,0.198,DMACPA,0.132,,,,,,,1000,10,5000,40,10,160,110,25,"5-Amino-1,3,4-thiadiazole-2-thiol",1.5,m-F-PEAI,4.5,,,,,4000.0,30.0,10.0,100.0,100.0,3.0,13.917,57.513,1.10546,21.8895,9606,CH1,v3,
38425,20250327,91,Cs0.05MA0.1FA0.85PbI3.0,1.73,MACl,14.6,PEAI,0.517,,,Me-4PACz,0.198,DMACPA,0.132,,,,,,,1000,10,5000,40,10,160,110,25,"5-Amino-1,3,4-thiadiazole-2-thiol",1.5,m-F-PEAI,4.5,,,,,4100.0,30.0,12.0,100.0,100.0,4.0,15.8968,62.1903,1.10341,23.1659,9607,CH1,v3,
38429,20250327,91,Cs0.05MA0.1FA0.85PbI3.0,1.73,MACl,14.6,PEAI,0.517,,,Me-4PACz,0.198,DMACPA,0.132,,,,,,,1000,10,5000,40,10,160,110,25,"5-Amino-1,3,4-thiadiazole-2-thiol",1.5,m-F-PEAI,4.5,,,,,4900.0,31.0,14.0,120.0,100.0,5.0,16.4226,64.2951,1.10581,23.0986,9608,CH1,v3,
38433,20250327,91,Cs0.05MA0.1FA0.85PbI3.0,1.73,MACl,14.6,PEAI,0.517,,,Me-4PACz,0.198,DMACPA,0.132,,,,,,,1000,10,5000,40,10,160,110,25,"5-Amino-1,3,4-thiadiazole-2-thiol",1.5,m-F-PEAI,4.5,,,,,5000.0,33.0,11.0,100.0,100.0,7.0,14.9819,60.9208,1.09539,22.4509,9609,CH1,v3,
38437,20250327,91,Cs0.05MA0.1FA0.85PbI3.0,1.73,MACl,14.6,PEAI,0.517,,,Me-4PACz,0.198,DMACPA,0.132,,,,,,,1000,10,5000,40,10,160,110,25,"5-Amino-1,3,4-thiadiazole-2-thiol",1.5,m-Br-PEACl,4.5,,,,,4000.0,30.0,10.0,100.0,100.0,3.0,15.2827,64.9013,1.10585,21.2936,9610,CH1,v3,
38441,20250327,91,Cs0.05MA0.1FA0.85PbI3.0,1.73,MACl,14.6,PEAI,0.517,,,Me-4PACz,0.198,DMACPA,0.132,,,,,,,1000,10,5000,40,10,160,110,25,"5-Amino-1,3,4-thiadiazole-2-thiol",1.5,m-Br-PEACl,4.5,,,,,4100.0,30.0,12.0,100.0,100.0,4.0,18.807,73.5218,1.11315,22.98,9611,CH1,v3,
38445,20250327,91,Cs0.05MA0.1FA0.85PbI3.0,1.73,MACl,14.6,PEAI,0.517,,,Me-4PACz,0.198,DMACPA,0.132,,,,,,,1000,10,5000,40,10,160,110,25,"5-Amino-1,3,4-thiadiazole-2-thiol",1.5,m-Br-PEACl,4.5,,,,,4900.0,31.0,14.0,120.0,100.0,5.0,17.4217,70.7187,1.10974,22.199,9612,CH1,v3,
38449,20250327,91,Cs0.05MA0.1FA0.85PbI3.0,1.73,MACl,14.6,PEAI,0.517,,,Me-4PACz,0.198,DMACPA,0.132,,,,,,,1000,10,5000,40,10,160,110,25,"5-Amino-1,3,4-thiadiazole-2-thiol",1.5,m-Br-PEACl,4.5,,,,,5000.0,33.0,11.0,100.0,100.0,7.0,22.1815,81.9804,1.12288,24.0961,9613,CH1,v3,
38454,20250327,91,Cs0.05MA0.1FA0.85PbI3.0,1.73,MACl,14.6,PEAI,0.517,,,Me-4PACz,0.198,DMACPA,0.132,,,,,,,1000,10,5000,40,10,160,110,25,"5-Amino-1,3,4-thiadiazole-2-thiol",1.5,TBACl,2.5,,,,,4000.0,30.0,10.0,100.0,100.0,3.0,19.792,72.9729,1.07526,25.224,9614,CH2,v3,
38457,20250327,91,Cs0.05MA0.1FA0.85PbI3.0,1.73,MACl,14.6,PEAI,0.517,,,Me-4PACz,0.198,DMACPA,0.132,,,,,,,1000,10,5000,40,10,160,110,25,"5-Amino-1,3,4-thiadiazole-2-thiol",1.5,TBACl,2.5,,,,,4100.0,30.0,12.0,100.0,100.0,4.0,21.2111,78.3313,1.08466,24.9652,9615,CH1,v3,
38461,20250327,91,Cs0.05MA0.1FA0.85PbI3.0,1.73,MACl,14.6,PEAI,0.517,,,Me-4PACz,0.198,DMACPA,0.132,,,,,,,1000,10,5000,40,10,160,110,25,"5-Amino-1,3,4-thiadiazole-2-thiol",1.5,TBACl,2.5,,,,,4900.0,31.0,14.0,120.0,100.0,5.0,20.7354,77.6656,1.08527,24.6005,9616,CH1,v3,
38465,20250327,91,Cs0.05MA0.1FA0.85PbI3.0,1.73,MACl,14.6,PEAI,0.517,,,Me-4PACz,0.198,DMACPA,0.132,,,,,,,1000,10,5000,40,10,160,110,25,"5-Amino-1,3,4-thiadiazole-2-thiol",1.5,TBACl,2.5,,,,,5000.0,33.0,11.0,100.0,100.0,7.0,20.0657,75.6436,1.09313,24.2667,9617,CH1,v3,
38469,20250327,91,Cs0.05MA0.1FA0.85PbI3.0,1.73,MACl,14.6,PEAI,0.517,,,Me-4PACz,0.198,DMACPA,0.132,,,,,,,1000,10,5000,40,10,160,110,25,Lead(II) oxalate,2.0,m-F-PEAI,4.5,,,,,4000.0,30.0,10.0,100.0,100.0,3.0,22.327,82.2879,1.11306,24.3766,9618,CH1,v3,
38474,20250327,91,Cs0.05MA0.1FA0.85PbI3.0,1.73,MACl,14.6,PEAI,0.517,,,Me-4PACz,0.198,DMACPA,0.132,,,,,,,1000,10,5000,40,10,160,110,25,Lead(II) oxalate,2.0,m-F-PEAI,4.5,,,,,4100.0,30.0,12.0,100.0,100.0,4.0,23.3369,81.5358,1.11872,25.5843,9619,CH2,v3,
38478,20250327,91,Cs0.05MA0.1FA0.85PbI3.0,1.73,MACl,14.6,PEAI,0.517,,,Me-4PACz,0.198,DMACPA,0.132,,,,,,,1000,10,5000,40,10,160,110,25,Lead(II) oxalate,2.0,m-F-PEAI,4.5,,,,,4900.0,31.0,14.0,120.0,100.0,5.0,22.1778,80.5712,1.11764,24.6285,9620,CH2,v3,
38485,20250327,91,Cs0.05MA0.1FA0.85PbI3.0,1.73,MACl,14.6,PEAI,0.517,,,Me-4PACz,0.198,DMACPA,0.132,,,,,,,1000,10,5000,40,10,160,110,25,Lead(II) oxalate,2.0,m-Br-PEACl,4.5,,,,,4000.0,30.0,10.0,100.0,100.0,3.0,20.5931,77.9727,1.10102,23.9873,9622,CH1,v3,
38489,20250327,91,Cs0.05MA0.1FA0.85PbI3.0,1.73,MACl,14.6,PEAI,0.517,,,Me-4PACz,0.198,DMACPA,0.132,,,,,,,1000,10,5000,40,10,160,110,25,Lead(II) oxalate,2.0,m-Br-PEACl,4.5,,,,,4100.0,30.0,12.0,100.0,100.0,4.0,22.52,82.0303,1.10583,24.8259,9623,CH1,v3,
38493,20250327,91,Cs0.05MA0.1FA0.85PbI3.0,1.73,MACl,14.6,PEAI,0.517,,,Me-4PACz,0.198,DMACPA,0.132,,,,,,,1000,10,5000,40,10,160,110,25,Lead(II) oxalate,2.0,m-Br-PEACl,4.5,,,,,4900.0,31.0,14.0,120.0,100.0,5.0,22.6282,82.4761,1.11669,24.5691,9624,CH1,v3,
38498,20250327,91,Cs0.05MA0.1FA0.85PbI3.0,1.73,MACl,14.6,PEAI,0.517,,,Me-4PACz,0.198,DMACPA,0.132,,,,,,,1000,10,5000,40,10,160,110,25,Lead(II) oxalate,2.0,m-Br-PEACl,4.5,,,,,5000.0,33.0,11.0,100.0,100.0,7.0,22.4991,81.9243,1.09683,25.0387,9625,CH2,v3,
38505,20250327,91,Cs0.05MA0.1FA0.85PbI3.0,1.73,MACl,14.6,PEAI,0.517,,,Me-4PACz,0.198,DMACPA,0.132,,,,,,,1000,10,5000,40,10,160,110,25,Lead(II) oxalate,2.0,TBACl,2.5,,,,,4100.0,30.0,12.0,100.0,100.0,4.0,14.8497,68.0117,0.90016,24.2557,9627,CH1,v3,
38513,20250327,91,Cs0.05MA0.1FA0.85PbI3.0,1.73,MACl,14.6,PEAI,0.517,,,Me-4PACz,0.198,DMACPA,0.132,,,,,,,1000,10,5000,40,10,160,110,25,Lead(II) oxalate,2.0,TBACl,2.5,,,,,5000.0,33.0,11.0,100.0,100.0,7.0,15.2406,69.5078,0.90242,24.2974,9629,CH1,v3,
38520,20250327,91,Cs0.05MA0.1FA0.85PbI3.0,1.73,MACl,14.6,PEAI,0.517,,,Me-4PACz,0.198,DMACPA,0.132,,,,,,,1000,10,5000,40,10,160,110,25,m-F-PEAI,4.5,m-Br-PEACl,4.5,,,,,4000.0,30.0,10.0,100.0,100.0,3.0,13.1512,63.4964,1.13105,18.312,9630,CH4,v3,
38524,20250327,91,Cs0.05MA0.1FA0.85PbI3.0,1.73,MACl,14.6,PEAI,0.517,,,Me-4PACz,0.198,DMACPA,0.132,,,,,,,1000,10,5000,40,10,160,110,25,m-F-PEAI,4.5,m-Br-PEACl,4.5,,,,,4100.0,30.0,12.0,100.0,100.0,4.0,16.3241,73.287,1.11848,19.9148,9631,CH4,v3,
38528,20250327,91,Cs0.05MA0.1FA0.85PbI3.0,1.73,MACl,14.6,PEAI,0.517,,,Me-4PACz,0.198,DMACPA,0.132,,,,,,,1000,10,5000,40,10,160,110,25,m-F-PEAI,4.5,m-Br-PEACl,4.5,,,,,4900.0,31.0,14.0,120.0,100.0,5.0,18.265,78.2898,1.11828,20.8624,9632,CH4,v3,
38529,20250327,91,Cs0.05MA0.1FA0.85PbI3.0,1.73,MACl,14.6,PEAI,0.517,,,Me-4PACz,0.198,DMACPA,0.132,,,,,,,1000,10,5000,40,10,160,110,25,m-F-PEAI,4.5,m-Br-PEACl,4.5,,,,,5000.0,33.0,11.0,100.0,100.0,7.0,17.9194,72.0767,1.1183,22.2315,9633,CH1,v3,
38533,20250327,91,Cs0.05MA0.1FA0.85PbI3.0,1.73,MACl,14.6,PEAI,0.517,,,Me-4PACz,0.198,DMACPA,0.132,,,,,,,1000,10,5000,40,10,160,110,25,m-F-PEAI,4.5,TBACl,2.5,,,,,4000.0,30.0,10.0,100.0,100.0,3.0,22.3155,81.0085,1.10363,24.9604,9634,CH1,v3,
38538,20250327,91,Cs0.05MA0.1FA0.85PbI3.0,1.73,MACl,14.6,PEAI,0.517,,,Me-4PACz,0.198,DMACPA,0.132,,,,,,,1000,10,5000,40,10,160,110,25,m-F-PEAI,4.5,TBACl,2.5,,,,,4100.0,30.0,12.0,100.0,100.0,4.0,22.0841,79.7606,1.09657,25.2498,9635,CH2,v3,
38542,20250327,91,Cs0.05MA0.1FA0.85PbI3.0,1.73,MACl,14.6,PEAI,0.517,,,Me-4PACz,0.198,DMACPA,0.132,,,,,,,1000,10,5000,40,10,160,110,25,m-F-PEAI,4.5,TBACl,2.5,,,,,4900.0,31.0,14.0,120.0,100.0,5.0,22.3176,79.9351,1.09799,25.4279,9636,CH2,v3,
38546,20250327,91,Cs0.05MA0.1FA0.85PbI3.0,1.73,MACl,14.6,PEAI,0.517,,,Me-4PACz,0.198,DMACPA,0.132,,,,,,,1000,10,5000,40,10,160,110,25,m-F-PEAI,4.5,TBACl,2.5,,,,,5000.0,33.0,11.0,100.0,100.0,7.0,21.2881,77.8029,1.0851,25.2156,9637,CH2,v3,
38555,20250327,91,Cs0.05MA0.1FA0.85PbI3.0,1.73,MACl,14.6,PEAI,0.517,,,Me-4PACz,0.198,DMACPA,0.132,,,,,,,1000,10,5000,40,10,160,110,25,m-Br-PEACl,4.5,TBACl,2.5,,,,,4100.0,30.0,12.0,100.0,100.0,4.0,20.7578,78.4573,1.0934,24.1975,9639,CH3,v3,
38558,20250327,91,Cs0.05MA0.1FA0.85PbI3.0,1.73,MACl,14.6,PEAI,0.517,,,Me-4PACz,0.198,DMACPA,0.132,,,,,,,1000,10,5000,40,10,160,110,25,m-Br-PEACl,4.5,TBACl,2.5,,,,,4900.0,31.0,14.0,120.0,100.0,5.0,22.4471,82.7462,1.10963,24.4476,9640,CH2,v3,
38562,20250327,91,Cs0.05MA0.1FA0.85PbI3.0,1.73,MACl,14.6,PEAI,0.517,,,Me-4PACz,0.198,DMACPA,0.132,,,,,,,1000,10,5000,40,10,160,110,25,m-Br-PEACl,4.5,TBACl,2.5,,,,,5000.0,33.0,11.0,100.0,100.0,7.0,22.7345,82.9473,1.10829,24.7303,9641,CH2,v3,
38583,20250328,92,Cs0.05MA0.1FA0.85PbI3.0,1.73,MACl,14.6,PEAI,0.517,,,Me-4PACz,0.198,DMACPA,0.066,Me-2PACz,0.066,,,,,1000,10,5000,40,10,160,110,25,PEAI,1.0,m-F-PEAI,4.5,,,,,4500.0,30.0,12.0,100.0,100.0,4.0,22.9462,80.8648,1.13478,25.0057,9646,CH3,v3,
38586,20250328,92,Cs0.05MA0.1FA0.85PbI3.0,1.73,MACl,14.6,PEAI,0.517,,,Me-4PACz,0.198,DMACPA,0.066,Me-2PACz,0.066,,,,,1000,10,5000,40,10,160,110,25,PEAI,1.0,PDADI,0.5,,,,,4900.0,31.0,14.0,120.0,100.0,5.0,25.1081,85.3566,1.15278,25.517,9647,CH2,v3,
38602,20250328,92,Cs0.05MA0.1FA0.85PbI3.0,1.73,MACl,14.6,PEAI,0.517,,,Me-4PACz,0.198,DMACPA,0.066,Me-2PACz,0.066,,,,,1000,10,5000,40,10,160,110,25,PEAI,1.0,PDADI,0.5,,,,,4100.0,30.0,12.0,100.0,100.0,4.0,24.6083,84.7627,1.14277,25.405,9651,CH2,v3,
38626,20250328,92,Cs0.05MA0.1FA0.85PbI3.0,1.73,MACl,14.6,PEAI,0.517,,,Me-4PACz,0.189,DMACPA,0.126,4-ABnP,0.016,,,,,1000,10,5000,40,10,160,110,25,PEAI,1.0,PDADI,0.5,,,,,4900.0,31.0,14.0,120.0,100.0,5.0,24.3111,85.3419,1.13849,25.0215,9657,CH2,v3,
38634,20250328,92,Cs0.05MA0.1FA0.85PbI3.0,1.73,MACl,14.6,PEAI,0.517,,,Me-4PACz,0.189,DMACPA,0.126,4-ABnP,0.016,,,,,1000,10,5000,40,10,160,110,25,PEAI,1.0,PDADI,0.5,,,,,5000.0,30.0,10.0,100.0,100.0,5.0,24.7904,84.8403,1.14457,25.5292,9659,CH2,v3,
38654,20250328,92,Cs0.05MA0.1FA0.85PbI3.0,1.73,MACl,14.6,PEAI,0.517,,,Me-4PACz,0.066,DMACPA,0.066,4PADCB,0.198,,,,,1000,10,5000,40,10,160,110,25,PEAI,1.0,m-F-PEAI,4.5,,,,,4900.0,31.0,14.0,120.0,100.0,5.0,23.5765,82.9611,1.11661,25.4508,9664,CH2,v3,
38670,20250328,92,Cs0.05MA0.1FA0.85PbI3.0,1.73,MACl,14.6,PEAI,0.517,,,Me-4PACz,0.066,DMACPA,0.066,4PADCB,0.198,,,,,1000,10,5000,40,10,160,110,25,PEAI,1.0,PDADI,0.5,,,,,4000.0,30.0,10.0,100.0,90.0,5.0,22.5841,84.1037,1.12694,23.828,9668,CH2,v3,
38674,20250328,92,Cs0.05MA0.1FA0.85PbI3.0,1.73,MACl,14.6,PEAI,0.517,,,Me-4PACz,0.066,DMACPA,0.066,4PADCB,0.198,,,,,1000,10,5000,40,10,160,110,25,PEAI,1.0,PDADI,0.5,,,,,5000.0,30.0,10.0,100.0,100.0,5.0,24.6995,84.1114,1.13311,25.9156,9669,CH2,v3,
38678,20250328,92,Cs0.05MA0.1FA0.85PbI3.0,1.73,MACl,14.6,PEAI,0.517,,,Me-4PACz,0.066,DMACPA,0.066,4PADCB,0.198,,,,,1000,10,5000,40,10,160,110,25,PEAI,1.0,PDADI,0.5,,,,,5000.0,33.0,11.0,100.0,100.0,7.0,23.7762,82.7848,1.14092,25.1731,9670,CH2,v3,
38683,20250328,92,Cs0.05MA0.1FA0.85PbI3.0,1.73,MACl,14.6,PEAI,0.517,,,Me-4PACz,0.066,DMACPA,0.066,4PADCB,0.198,,,,,1000,10,5000,40,10,160,110,25,PEAI,1.0,PDADI,0.5,,,,,4100.0,30.0,12.0,100.0,100.0,4.0,23.7174,85.2263,1.12689,24.6951,9671,CH3,v3,
38686,20250328,92,Cs0.05MA0.1FA0.85PbI3.0,1.73,MACl,14.6,PEAI,0.517,,,Me-4PACz,0.198,4PADCB,0.066,Me-2PACz,0.066,,,,,1000,10,5000,40,10,160,110,25,PEAI,1.0,m-F-PEAI,4.5,,,,,4000.0,30.0,10.0,100.0,100.0,3.0,24.8945,83.8352,1.13594,26.1409,9672,CH2,v3,
38702,20250328,92,Cs0.05MA0.1FA0.85PbI3.0,1.73,MACl,14.6,PEAI,0.517,,,Me-4PACz,0.198,4PADCB,0.066,Me-2PACz,0.066,,,,,1000,10,5000,40,10,160,110,25,PEAI,1.0,m-F-PEAI,4.5,,,,,4500.0,30.0,12.0,100.0,100.0,4.0,23.292,83.151,1.13791,24.6168,9676,CH2,v3,
38709,20250328,92,Cs0.05MA0.1FA0.85PbI3.0,1.73,MACl,14.6,PEAI,0.517,,,Me-4PACz,0.198,4PADCB,0.066,Me-2PACz,0.066,,,,,1000,10,5000,40,10,160,110,25,PEAI,1.0,PDADI,0.5,,,,,4000.0,30.0,10.0,100.0,90.0,5.0,23.9624,84.0441,1.14116,24.9848,9678,CH1,v3,
38719,20250328,92,Cs0.05MA0.1FA0.85PbI3.0,1.73,MACl,14.6,PEAI,0.517,,,Me-4PACz,0.198,4PADCB,0.066,Me-2PACz,0.066,,,,,1000,10,5000,40,10,160,110,25,PEAI,1.0,PDADI,0.5,,,,,5000.0,33.0,11.0,100.0,100.0,7.0,24.5214,84.9352,1.13605,25.4131,9680,CH3,v3,
38725,20250328,92,Cs0.05MA0.1FA0.85PbI3.0,1.73,MACl,14.6,PEAI,0.517,,,4PADCB,0.198,DMACPA,0.066,MeO-2PACz,0.066,,,,,1000,10,5000,40,10,160,110,25,PEAI,1.0,m-F-PEAI,4.5,,,,,4000.0,30.0,10.0,100.0,100.0,3.0,15.4527,62.3813,1.07522,23.0384,9682,CH1,v3,
38730,20250328,92,Cs0.05MA0.1FA0.85PbI3.0,1.73,MACl,14.6,PEAI,0.517,,,4PADCB,0.198,DMACPA,0.066,MeO-2PACz,0.066,,,,,1000,10,5000,40,10,160,110,25,PEAI,1.0,m-F-PEAI,4.5,,,,,4100.0,30.0,12.0,100.0,100.0,4.0,23.3265,82.9489,1.11309,25.2645,9683,CH2,v3,
38735,20250328,92,Cs0.05MA0.1FA0.85PbI3.0,1.73,MACl,14.6,PEAI,0.517,,,4PADCB,0.198,DMACPA,0.066,MeO-2PACz,0.066,,,,,1000,10,5000,40,10,160,110,25,PEAI,1.0,m-F-PEAI,4.5,,,,,4900.0,31.0,14.0,120.0,100.0,5.0,22.8359,83.2078,1.1082,24.7649,9684,CH3,v3,
38740,20250328,92,Cs0.05MA0.1FA0.85PbI3.0,1.73,MACl,14.6,PEAI,0.517,,,4PADCB,0.198,DMACPA,0.066,MeO-2PACz,0.066,,,,,1000,10,5000,40,10,160,110,25,PEAI,1.0,m-F-PEAI,4.5,,,,,5000.0,33.0,11.0,100.0,100.0,7.0,22.7193,81.0976,1.09494,25.5857,9685,CH4,v3,
38742,20250328,92,Cs0.05MA0.1FA0.85PbI3.0,1.73,MACl,14.6,PEAI,0.517,,,4PADCB,0.198,DMACPA,0.066,MeO-2PACz,0.066,,,,,1000,10,5000,40,10,160,110,25,PEAI,1.0,m-F-PEAI,4.5,,,,,4500.0,30.0,12.0,100.0,100.0,4.0,23.4382,83.5803,1.11225,25.2126,9686,CH2,v3,
38747,20250328,92,Cs0.05MA0.1FA0.85PbI3.0,1.73,MACl,14.6,PEAI,0.517,,,4PADCB,0.198,DMACPA,0.066,MeO-2PACz,0.066,,,,,1000,10,5000,40,10,160,110,25,PEAI,1.0,PDADI,0.5,,,,,4900.0,31.0,14.0,120.0,100.0,5.0,22.7845,84.7356,1.11755,24.0607,9687,CH3,v3,
38750,20250328,92,Cs0.05MA0.1FA0.85PbI3.0,1.73,MACl,14.6,PEAI,0.517,,,4PADCB,0.198,DMACPA,0.066,MeO-2PACz,0.066,,,,,1000,10,5000,40,10,160,110,25,PEAI,1.0,PDADI,0.5,,,,,4000.0,30.0,10.0,100.0,90.0,5.0,23.8212,84.3782,1.11949,25.2182,9688,CH2,v3,
38754,20250328,92,Cs0.05MA0.1FA0.85PbI3.0,1.73,MACl,14.6,PEAI,0.517,,,4PADCB,0.198,DMACPA,0.066,MeO-2PACz,0.066,,,,,1000,10,5000,40,10,160,110,25,PEAI,1.0,PDADI,0.5,,,,,5000.0,30.0,10.0,100.0,100.0,5.0,23.5318,85.033,1.1163,24.7907,9689,CH2,v3,
38760,20250328,92,Cs0.05MA0.1FA0.85PbI3.0,1.73,MACl,14.6,PEAI,0.517,,,4PADCB,0.198,DMACPA,0.066,MeO-2PACz,0.066,,,,,1000,10,5000,40,10,160,110,25,PEAI,1.0,PDADI,0.5,,,,,5000.0,33.0,11.0,100.0,100.0,7.0,21.3355,79.3383,1.11506,24.117,9690,CH4,v3,
38761,20250328,92,Cs0.05MA0.1FA0.85PbI3.0,1.73,MACl,14.6,PEAI,0.517,,,4PADCB,0.198,DMACPA,0.066,MeO-2PACz,0.066,,,,,1000,10,5000,40,10,160,110,25,PEAI,1.0,PDADI,0.5,,,,,4100.0,30.0,12.0,100.0,100.0,4.0,22.9174,85.3439,1.11847,24.0087,9691,CH1,v3,
38766,20250328,92,Cs0.05MA0.1FA0.85PbI3.0,1.73,MACl,14.6,PEAI,0.517,,,4PADCB,0.233,DMACPA,0.078,4-ABnP,0.019,,,,,1000,10,5000,40,10,160,110,25,PEAI,1.0,m-F-PEAI,4.5,,,,,4000.0,30.0,10.0,100.0,100.0,3.0,23.6587,84.4722,1.11786,25.0547,9692,CH2,v3,
38770,20250328,92,Cs0.05MA0.1FA0.85PbI3.0,1.73,MACl,14.6,PEAI,0.517,,,4PADCB,0.233,DMACPA,0.078,4-ABnP,0.019,,,,,1000,10,5000,40,10,160,110,25,PEAI,1.0,m-F-PEAI,4.5,,,,,4100.0,30.0,12.0,100.0,100.0,4.0,22.3866,83.4832,1.11536,24.0422,9693,CH2,v3,
38774,20250328,92,Cs0.05MA0.1FA0.85PbI3.0,1.73,MACl,14.6,PEAI,0.517,,,4PADCB,0.233,DMACPA,0.078,4-ABnP,0.019,,,,,1000,10,5000,40,10,160,110,25,PEAI,1.0,m-F-PEAI,4.5,,,,,4900.0,31.0,14.0,120.0,100.0,5.0,23.589,83.8216,1.11773,25.1778,9694,CH2,v3,
38777,20250328,92,Cs0.05MA0.1FA0.85PbI3.0,1.73,MACl,14.6,PEAI,0.517,,,4PADCB,0.233,DMACPA,0.078,4-ABnP,0.019,,,,,1000,10,5000,40,10,160,110,25,PEAI,1.0,m-F-PEAI,4.5,,,,,5000.0,33.0,11.0,100.0,100.0,7.0,21.9969,83.3152,1.1008,23.9845,9695,CH1,v3,
38781,20250328,92,Cs0.05MA0.1FA0.85PbI3.0,1.73,MACl,14.6,PEAI,0.517,,,4PADCB,0.233,DMACPA,0.078,4-ABnP,0.019,,,,,1000,10,5000,40,10,160,110,25,PEAI,1.0,m-F-PEAI,4.5,,,,,4500.0,30.0,12.0,100.0,100.0,4.0,24.3439,84.7942,1.11376,25.7771,9696,CH1,v3,
38787,20250328,92,Cs0.05MA0.1FA0.85PbI3.0,1.73,MACl,14.6,PEAI,0.517,,,4PADCB,0.233,DMACPA,0.078,4-ABnP,0.019,,,,,1000,10,5000,40,10,160,110,25,PEAI,1.0,PDADI,0.5,,,,,4900.0,31.0,14.0,120.0,100.0,5.0,24.0858,84.1309,1.11931,25.5773,9697,CH3,v3,
38789,20250328,92,Cs0.05MA0.1FA0.85PbI3.0,1.73,MACl,14.6,PEAI,0.517,,,4PADCB,0.233,DMACPA,0.078,4-ABnP,0.019,,,,,1000,10,5000,40,10,160,110,25,PEAI,1.0,PDADI,0.5,,,,,4000.0,30.0,10.0,100.0,90.0,5.0,23.8838,85.2404,1.11574,25.1129,9698,CH1,v3,
38795,20250328,92,Cs0.05MA0.1FA0.85PbI3.0,1.73,MACl,14.6,PEAI,0.517,,,4PADCB,0.233,DMACPA,0.078,4-ABnP,0.019,,,,,1000,10,5000,40,10,160,110,25,PEAI,1.0,PDADI,0.5,,,,,5000.0,30.0,10.0,100.0,100.0,5.0,23.5515,84.9702,1.11922,24.7648,9699,CH3,v3,
38800,20250328,92,Cs0.05MA0.1FA0.85PbI3.0,1.73,MACl,14.6,PEAI,0.517,,,4PADCB,0.233,DMACPA,0.078,4-ABnP,0.019,,,,,1000,10,5000,40,10,160,110,25,PEAI,1.0,PDADI,0.5,,,,,5000.0,33.0,11.0,100.0,100.0,7.0,22.6049,85.1402,1.11788,23.7504,9700,CH4,v3,
38803,20250328,92,Cs0.05MA0.1FA0.85PbI3.0,1.73,MACl,14.6,PEAI,0.517,,,4PADCB,0.233,DMACPA,0.078,4-ABnP,0.019,,,,,1000,10,5000,40,10,160,110,25,PEAI,1.0,PDADI,0.5,,,,,4100.0,30.0,12.0,100.0,100.0,4.0,21.8798,84.6862,1.1168,23.1342,9701,CH3,v3,
38807,20250331,93,Cs0.05MA0.1FA0.85PbI3.0,1.73,MACl,14.6,PEAI,0.517,,,Me-4PACz,0.198,DMACPA,0.066,Me-2PACz,0.066,,,,,1000,10,5000,40,10,160,110,25,PEAI,1.0,m-F-PEAI,4.5,,,,,4000.0,30.0,10.0,100.0,100.0,3.0,22.5014,81.6181,1.12772,24.4467,9702,CH3,v3,
38810,20250331,93,Cs0.05MA0.1FA0.85PbI3.0,1.73,MACl,14.6,PEAI,0.517,,,Me-4PACz,0.198,DMACPA,0.066,Me-2PACz,0.066,,,,,1000,10,5000,40,10,160,110,25,PEAI,1.0,m-F-PEAI,4.5,,,,,4100.0,30.0,12.0,100.0,100.0,4.0,22.6887,80.7918,1.13513,24.7398,9703,CH2,v3,
38816,20250331,93,Cs0.05MA0.1FA0.85PbI3.0,1.73,MACl,14.6,PEAI,0.517,,,Me-4PACz,0.198,DMACPA,0.066,Me-2PACz,0.066,,,,,1000,10,5000,40,10,160,110,25,PEAI,1.0,m-F-PEAI,4.5,,,,,4900.0,31.0,14.0,120.0,100.0,5.0,22.2301,80.4888,1.12792,24.4867,9704,CH4,v3,
38817,20250331,93,Cs0.05MA0.1FA0.85PbI3.0,1.73,MACl,14.6,PEAI,0.517,,,Me-4PACz,0.198,DMACPA,0.066,Me-2PACz,0.066,,,,,1000,10,5000,40,10,160,110,25,PEAI,1.0,m-F-PEAI,4.5,,,,,5000.0,33.0,11.0,100.0,100.0,7.0,22.7811,81.2055,1.12836,24.8624,9705,CH1,v3,
38830,20250331,93,Cs0.05MA0.1FA0.85PbI3.0,1.73,MACl,14.6,PEAI,0.517,,,Me-4PACz,0.198,DMACPA,0.066,Me-2PACz,0.066,,,,,1000,10,5000,40,10,160,110,25,PEAI,1.0,PDADI,0.5,,,,,4000.0,30.0,10.0,100.0,90.0,5.0,23.8258,84.7392,1.14641,24.5258,9708,CH2,v3,
38847,20250331,93,Cs0.05MA0.1FA0.85PbI3.0,1.73,MACl,14.6,PEAI,0.517,,,Me-4PACz,0.198,DMACPA,0.066,Me-2PACz,0.066,,,,,1000,10,5000,40,10,160,110,25,PEAI,1.0,PDADI,0.5,m-F-PEAI,4.5,,,4900.0,31.0,14.0,120.0,100.0,5.0,23.7529,84.5325,1.14389,24.5646,9712,CH3,v3,
38854,20250331,93,Cs0.05MA0.1FA0.85PbI3.0,1.73,MACl,14.6,PEAI,0.517,,,Me-4PACz,0.198,DMACPA,0.066,Me-2PACz,0.066,,,,,1000,10,5000,40,10,160,110,25,PEAI,1.0,PDADI,0.5,m-F-PEAI,4.5,,,5000.0,30.0,10.0,100.0,100.0,5.0,23.7435,82.3842,1.1432,25.2103,9714,CH2,v3,
38860,20250331,93,Cs0.05MA0.1FA0.85PbI3.0,1.73,MACl,14.6,PEAI,0.517,,,Me-4PACz,0.198,DMACPA,0.066,Me-2PACz,0.066,,,,,1000,10,5000,40,10,160,110,25,PEAI,1.0,PDADI,0.5,m-F-PEAI,4.5,,,5000.0,33.0,11.0,100.0,100.0,7.0,24.2753,81.5039,1.12586,26.4546,9715,CH4,v3,
38862,20250331,93,Cs0.05MA0.1FA0.85PbI3.0,1.73,MACl,14.6,PEAI,0.517,,,Me-4PACz,0.198,DMACPA,0.066,Me-2PACz,0.066,,,,,1000,10,5000,40,10,160,110,25,PEAI,1.0,PDADI,0.5,m-F-PEAI,4.5,,,4100.0,30.0,12.0,100.0,100.0,4.0,22.7227,82.6162,1.14179,24.0885,9716,CH2,v3,
38866,20250331,93,Cs0.05MA0.1FA0.85PbI3.0,1.73,MACl,14.6,PEAI,0.517,,,Me-4PACz,0.189,DMACPA,0.126,4-ABnP,0.016,,,,,1000,10,5000,40,10,160,110,25,PEAI,1.0,m-F-PEAI,4.5,,,,,4000.0,30.0,10.0,100.0,100.0,3.0,23.9644,82.8236,1.12654,25.6842,9717,CH2,v3,
38870,20250331,93,Cs0.05MA0.1FA0.85PbI3.0,1.73,MACl,14.6,PEAI,0.517,,,Me-4PACz,0.189,DMACPA,0.126,4-ABnP,0.016,,,,,1000,10,5000,40,10,160,110,25,PEAI,1.0,m-F-PEAI,4.5,,,,,4100.0,30.0,12.0,100.0,100.0,4.0,23.4913,82.5296,1.12359,25.3332,9718,CH2,v3,
38875,20250331,93,Cs0.05MA0.1FA0.85PbI3.0,1.73,MACl,14.6,PEAI,0.517,,,Me-4PACz,0.189,DMACPA,0.126,4-ABnP,0.016,,,,,1000,10,5000,40,10,160,110,25,PEAI,1.0,m-F-PEAI,4.5,,,,,4900.0,31.0,14.0,120.0,100.0,5.0,23.046,82.3118,1.11823,25.0381,9719,CH3,v3,
38878,20250331,93,Cs0.05MA0.1FA0.85PbI3.0,1.73,MACl,14.6,PEAI,0.517,,,Me-4PACz,0.189,DMACPA,0.126,4-ABnP,0.016,,,,,1000,10,5000,40,10,160,110,25,PEAI,1.0,m-F-PEAI,4.5,,,,,5000.0,33.0,11.0,100.0,100.0,7.0,23.2424,81.5324,1.1242,25.3576,9720,CH2,v3,
38882,20250331,93,Cs0.05MA0.1FA0.85PbI3.0,1.73,MACl,14.6,PEAI,0.517,,,Me-4PACz,0.189,DMACPA,0.126,4-ABnP,0.016,,,,,1000,10,5000,40,10,160,110,25,PEAI,1.0,m-F-PEAI,4.5,,,,,4500.0,30.0,12.0,100.0,100.0,4.0,23.7592,83.5115,1.12794,25.2231,9721,CH2,v3,
38898,20250331,93,Cs0.05MA0.1FA0.85PbI3.0,1.73,MACl,14.6,PEAI,0.517,,,Me-4PACz,0.189,DMACPA,0.126,4-ABnP,0.016,,,,,1000,10,5000,40,10,160,110,25,PEAI,1.0,PDADI,0.5,,,,,5000.0,33.0,11.0,100.0,100.0,7.0,24.7842,83.1129,1.13683,26.2309,9725,CH2,v3,
38909,20250331,93,Cs0.05MA0.1FA0.85PbI3.0,1.73,MACl,14.6,PEAI,0.517,,,Me-4PACz,0.189,DMACPA,0.126,4-ABnP,0.016,,,,,1000,10,5000,40,10,160,110,25,PEAI,1.0,PDADI,0.5,m-F-PEAI,4.5,,,4000.0,30.0,10.0,100.0,90.0,5.0,23.8706,83.5789,1.13215,25.227,9728,CH1,v3,
38914,20250331,93,Cs0.05MA0.1FA0.85PbI3.0,1.73,MACl,14.6,PEAI,0.517,,,Me-4PACz,0.189,DMACPA,0.126,4-ABnP,0.016,,,,,1000,10,5000,40,10,160,110,25,PEAI,1.0,PDADI,0.5,m-F-PEAI,4.5,,,5000.0,30.0,10.0,100.0,100.0,5.0,24.1251,84.5745,1.13087,25.2242,9729,CH2,v3,
38920,20250331,93,Cs0.05MA0.1FA0.85PbI3.0,1.73,MACl,14.6,PEAI,0.517,,,Me-4PACz,0.189,DMACPA,0.126,4-ABnP,0.016,,,,,1000,10,5000,40,10,160,110,25,PEAI,1.0,PDADI,0.5,m-F-PEAI,4.5,,,5000.0,33.0,11.0,100.0,100.0,7.0,24.0765,84.76,1.13458,25.0361,9730,CH4,v3,
38922,20250331,93,Cs0.05MA0.1FA0.85PbI3.0,1.73,MACl,14.6,PEAI,0.517,,,Me-4PACz,0.189,DMACPA,0.126,4-ABnP,0.016,,,,,1000,10,5000,40,10,160,110,25,PEAI,1.0,PDADI,0.5,m-F-PEAI,4.5,,,4100.0,30.0,12.0,100.0,100.0,4.0,24.528,85.1514,1.14228,25.2173,9731,CH2,v3,
38925,20250331,93,Cs0.05MA0.1FA0.85PbI3.0,1.73,MACl,14.6,PEAI,0.517,,,Me-4PACz,0.066,DMACPA,0.066,4PADCB,0.198,,,,,1000,10,5000,40,10,160,110,25,PEAI,1.0,m-F-PEAI,4.5,,,,,4000.0,30.0,10.0,100.0,100.0,3.0,23.7376,82.8112,1.11542,25.6985,9732,CH1,v3,
