Repository: MI-Materials-Intelligence/Recipe-Language-Model

# Learning Layer

## Overview

In the learning layer, the formulas and parameters are encoded and then tokenised into recipes as inputs. Through atomic skills of data extraction, cleaning, and matching, these data are organised into standardised datasets, providing the basis for RLM training and iterative recipe refinement.

Key Atomic Skills:
- **Cleaning**: Preprocessing and outlier cleaning
- **Matching**: Matching data pairs based on variables
- **Extraction**: Data extraction from robotic boxes

File: seven_ai_layers_robotics/learning/data/data50764_from_db.csv (part 20 of 253)
No,date,rank,Formula PVK,Concentration PVK,Formula Additive 1,Concentration Additive 1,Formula Additive 2,Concentration Additive 2,Formula Additive 3,Concentration Additive 3,Formula SAM 1,Concentration SAM 1,Formula SAM 2,Concentration SAM 2,Formula SAM 3,Concentration SAM 3,Spin Coating Speed SAM,Spin Coating Time SAM,Annealed Temperature SAM,Annealed Time SAM,Spin Coating Speed PVK 1,Spin Coating Time PVK 1,Spin Coating Speed PVK 2,Spin Coating Time PVK 2,Antisolvent Dropping Timing,Antisolvent Volume,Annealed Temperature PVK,Annealed Time PVK,Formula Passivator 1,Concentration Passivator 1,Formula Passivator 2,Concentration Passivator 2,Formula Passivator 3,Concentration Passivator 3,Formula Passivator 4,Concentration Passivator 4,Spin Coating Speed Passivator,Spin Coating Time Passivator,Passivator Dropping Timing,Passivator Volume,Annealed Temperature Passivator,Annealed Time Passivator,PCE,FF,Voc,Jsc,Product,Channel,From,upload_time
5039,20241009,13,Cs0.08MA0.22FA0.70PbI2.40Br0.60,1.4,,,,,,,,,,,,,,,,,900,10,5000,30,10,100,100,30,,,,,,,,,,,,,,,2.6347,29.618,0.509,17.477,1260,CH3,v0,
5040,20241009,13,Cs0.08MA0.22FA0.70PbI2.40Br0.60,1.4,,,,,,,,,,,,,,,,,900,10,5000,30,10,100,100,30,,,,,,,,,,,,,,,0.69059,36.547,0.11608,16.278,1260,CH4,v0,
5041,20241009,13,Cs0.08MA0.22FA0.70PbI2.40Br0.60,1.4,,,,,,,,,,,,,,,,,900,10,5000,30,10,100,100,30,,,,,,,,,,,,,,,4.0094,48.069,0.61561,13.549,1261,CH1,v0,
5042,20241009,13,Cs0.08MA0.22FA0.70PbI2.40Br0.60,1.4,,,,,,,,,,,,,,,,,900,10,5000,30,10,100,100,30,,,,,,,,,,,,,,,2.0781,37.924,0.45582,12.022,1261,CH2,v0,
5043,20241009,13,Cs0.08MA0.22FA0.70PbI2.40Br0.60,1.4,,,,,,,,,,,,,,,,,900,10,5000,30,10,100,100,30,,,,,,,,,,,,,,,0.0,0.0,0.0,-0.59386,1261,CH3,v0,
5044,20241009,13,Cs0.08MA0.22FA0.70PbI2.40Br0.60,1.4,,,,,,,,,,,,,,,,,900,10,5000,30,10,100,100,30,,,,,,,,,,,,,,,1.1671,30.851,0.33927,11.15,1261,CH4,v0,
5045,20241009,13,Cs0.08MA0.22FA0.70PbI2.40Br0.60,1.4,,,,,,,,,,,,,,,,,900,10,5000,30,10,100,100,30,,,,,,,,,,,,,,,7.9511,61.503,0.77285,16.728,1262,CH1,v0,
5046,20241009,13,Cs0.08MA0.22FA0.70PbI2.40Br0.60,1.4,,,,,,,,,,,,,,,,,900,10,5000,30,10,100,100,30,,,,,,,,,,,,,,,12.778,66.451,1.0514,18.29,1262,CH2,v0,
5047,20241009,13,Cs0.08MA0.22FA0.70PbI2.40Br0.60,1.4,,,,,,,,,,,,,,,,,900,10,5000,30,10,100,100,30,,,,,,,,,,,,,,,10.78,59.482,1.0216,17.739,1262,CH3,v0,
5048,20241009,13,Cs0.08MA0.22FA0.70PbI2.40Br0.60,1.4,,,,,,,,,,,,,,,,,900,10,5000,30,10,100,100,30,,,,,,,,,,,,,,,5.7307,51.906,0.66737,16.543,1262,CH4,v0,
5049,20241009,13,Cs0.08MA0.22FA0.70PbI2.40Br0.60,1.4,,,,,,,,,,,,,,,,,900,10,5000,30,10,100,100,30,,,,,,,,,,,,,,,4.3933,46.849,0.69934,13.409,1263,CH1,v0,
5050,20241009,13,Cs0.08MA0.22FA0.70PbI2.40Br0.60,1.4,,,,,,,,,,,,,,,,,900,10,5000,30,10,100,100,30,,,,,,,,,,,,,,,0.54762,30.113,0.15807,11.505,1263,CH2,v0,
5051,20241009,13,Cs0.08MA0.22FA0.70PbI2.40Br0.60,1.4,,,,,,,,,,,,,,,,,900,10,5000,30,10,100,100,30,,,,,,,,,,,,,,,2.2237,35.405,0.57423,10.938,1263,CH3,v0,
5052,20241009,13,Cs0.08MA0.22FA0.70PbI2.40Br0.60,1.4,,,,,,,,,,,,,,,,,900,10,5000,30,10,100,100,30,,,,,,,,,,,,,,,1.8639,36.847,0.46169,10.956,1263,CH4,v0,
5053,20241009,13,Cs0.08MA0.22FA0.70PbI2.40Br0.60,1.4,,,,,,,,,,,,,,,,,900,10,5000,30,10,100,100,30,,,,,,,,,,,,,,,9.0874,67.088,0.8243,16.433,1264,CH1,v0,
5054,20241009,13,Cs0.08MA0.22FA0.70PbI2.40Br0.60,1.4,,,,,,,,,,,,,,,,,900,10,5000,30,10,100,100,30,,,,,,,,,,,,,,,13.281,69.186,1.0565,18.169,1264,CH2,v0,
5055,20241009,13,Cs0.08MA0.22FA0.70PbI2.40Br0.60,1.4,,,,,,,,,,,,,,,,,900,10,5000,30,10,100,100,30,,,,,,,,,,,,,,,11.507,63.318,1.0362,17.539,1264,CH3,v0,
5056,20241009,13,Cs0.08MA0.22FA0.70PbI2.40Br0.60,1.4,,,,,,,,,,,,,,,,,900,10,5000,30,10,100,100,30,,,,,,,,,,,,,,,8.2614,67.849,0.77892,15.632,1264,CH4,v0,
5057,20241009,13,Cs0.09MA0.21FA0.70PbI2.40Br0.60,1.42,,,,,,,,,,,,,,,,,1000,10,5000,30,10,120,100,30,,,,,,,,,,,,,,,4.9294,34.74,0.90165,15.737,1265,CH1,v0,
5058,20241009,13,Cs0.09MA0.21FA0.70PbI2.40Br0.60,1.42,,,,,,,,,,,,,,,,,1000,10,5000,30,10,120,100,30,,,,,,,,,,,,,,,9.3521,55.983,1.1142,14.993,1265,CH2,v0,
5059,20241009,13,Cs0.09MA0.21FA0.70PbI2.40Br0.60,1.42,,,,,,,,,,,,,,,,,1000,10,5000,30,10,120,100,30,,,,,,,,,,,,,,,9.3663,56.908,1.1046,14.901,1265,CH3,v0,
5060,20241009,13,Cs0.09MA0.21FA0.70PbI2.40Br0.60,1.42,,,,,,,,,,,,,,,,,1000,10,5000,30,10,120,100,30,,,,,,,,,,,,,,,8.4089,50.083,1.0851,15.472,1265,CH4,v0,
5061,20241009,13,Cs0.09MA0.21FA0.70PbI2.40Br0.60,1.42,,,,,,,,,,,,,,,,,1000,10,5000,30,10,120,100,30,,,,,,,,,,,,,,,1.799,28.502,0.38595,16.354,1266,CH1,v0,
5062,20241009,13,Cs0.09MA0.21FA0.70PbI2.40Br0.60,1.42,,,,,,,,,,,,,,,,,1000,10,5000,30,10,120,100,30,,,,,,,,,,,,,,,10.653,62.113,1.0267,16.705,1266,CH2,v0,
5063,20241009,13,Cs0.09MA0.21FA0.70PbI2.40Br0.60,1.42,,,,,,,,,,,,,,,,,1000,10,5000,30,10,120,100,30,,,,,,,,,,,,,,,0.4649,24.331,0.12622,15.139,1266,CH3,v0,
5064,20241009,13,Cs0.09MA0.21FA0.70PbI2.40Br0.60,1.42,,,,,,,,,,,,,,,,,1000,10,5000,30,10,120,100,30,,,,,,,,,,,,,,,11.886,70.052,1.0348,16.397,1266,CH4,v0,
5065,20241009,13,Cs0.09MA0.21FA0.70PbI2.40Br0.60,1.42,,,,,,,,,,,,,,,,,1000,10,5000,30,10,120,100,30,,,,,,,,,,,,,,,9.159,54.357,1.0913,15.441,1267,CH1,v0,
5066,20241009,13,Cs0.09MA0.21FA0.70PbI2.40Br0.60,1.42,,,,,,,,,,,,,,,,,1000,10,5000,30,10,120,100,30,,,,,,,,,,,,,,,7.2312,51.588,1.0815,12.961,1267,CH2,v0,
5067,20241009,13,Cs0.09MA0.21FA0.70PbI2.40Br0.60,1.42,,,,,,,,,,,,,,,,,1000,10,5000,30,10,120,100,30,,,,,,,,,,,,,,,7.8911,54.256,1.0834,13.424,1267,CH3,v0,
5068,20241009,13,Cs0.09MA0.21FA0.70PbI2.40Br0.60,1.42,,,,,,,,,,,,,,,,,1000,10,5000,30,10,120,100,30,,,,,,,,,,,,,,,9.9168,58.718,1.0812,15.621,1267,CH4,v0,
5069,20241009,13,Cs0.09MA0.21FA0.70PbI2.40Br0.60,1.42,,,,,,,,,,,,,,,,,1000,10,5000,30,10,120,100,30,,,,,,,,,,,,,,,6.7719,43.191,0.93473,16.774,1268,CH1,v0,
5070,20241009,13,Cs0.09MA0.21FA0.70PbI2.40Br0.60,1.42,,,,,,,,,,,,,,,,,1000,10,5000,30,10,120,100,30,,,,,,,,,,,,,,,12.281,68.556,1.0396,17.232,1268,CH2,v0,
5071,20241009,13,Cs0.09MA0.21FA0.70PbI2.40Br0.60,1.42,,,,,,,,,,,,,,,,,1000,10,5000,30,10,120,100,30,,,,,,,,,,,,,,,6.4686,40.607,0.94967,16.774,1268,CH3,v0,
5072,20241009,13,Cs0.09MA0.21FA0.70PbI2.40Br0.60,1.42,,,,,,,,,,,,,,,,,1000,10,5000,30,10,120,100,30,,,,,,,,,,,,,,,10.139,57.738,1.0464,16.783,1268,CH4,v0,
5073,20241009,13,Cs0.09MA0.21FA0.70PbI2.40Br0.60,1.42,,,,,,,,,,,,,,,,,1000,10,5000,30,10,120,100,30,,,,,,,,,,,,,,,8.2854,50.589,1.1119,14.73,1269,CH1,v0,
5074,20241009,13,Cs0.09MA0.21FA0.70PbI2.40Br0.60,1.42,,,,,,,,,,,,,,,,,1000,10,5000,30,10,120,100,30,,,,,,,,,,,,,,,7.8924,51.649,1.1302,13.521,1269,CH2,v0,
5075,20241009,13,Cs0.09MA0.21FA0.70PbI2.40Br0.60,1.42,,,,,,,,,,,,,,,,,1000,10,5000,30,10,120,100,30,,,,,,,,,,,,,,,7.9335,51.08,1.1231,13.829,1269,CH3,v0,
5076,20241009,13,Cs0.09MA0.21FA0.70PbI2.40Br0.60,1.42,,,,,,,,,,,,,,,,,1000,10,5000,30,10,120,100,30,,,,,,,,,,,,,,,10.123,59.432,1.1171,15.248,1269,CH4,v0,
5077,20241009,13,Cs0.09MA0.21FA0.70PbI2.40Br0.60,1.42,,,,,,,,,,,,,,,,,1000,10,5000,30,10,120,100,30,,,,,,,,,,,,,,,5.2887,37.091,0.85978,16.584,1270,CH1,v0,
5078,20241009,13,Cs0.09MA0.21FA0.70PbI2.40Br0.60,1.42,,,,,,,,,,,,,,,,,1000,10,5000,30,10,120,100,30,,,,,,,,,,,,,,,11.785,65.709,1.0515,17.057,1270,CH2,v0,
5079,20241009,13,Cs0.09MA0.21FA0.70PbI2.40Br0.60,1.42,,,,,,,,,,,,,,,,,1000,10,5000,30,10,120,100,30,,,,,,,,,,,,,,,11.147,67.085,1.0244,16.22,1270,CH3,v0,
5080,20241009,13,Cs0.09MA0.21FA0.70PbI2.40Br0.60,1.42,,,,,,,,,,,,,,,,,1000,10,5000,30,10,120,100,30,,,,,,,,,,,,,,,12.56,68.59,1.068,17.146,1270,CH4,v0,
5081,20241009,13,Cs0.12MA0.28FA0.60PbI2.45Br0.55,1.45,,,,,,,,,,,,,,,,,1100,10,5000,25,15,150,110,25,,,,,,,,,,,,,,,0.96432,30.435,0.18515,17.113,1271,CH1,v0,
5082,20241009,13,Cs0.12MA0.28FA0.60PbI2.45Br0.55,1.45,,,,,,,,,,,,,,,,,1100,10,5000,25,15,150,110,25,,,,,,,,,,,,,,,11.425,59.518,1.0599,18.111,1271,CH2,v0,
5083,20241009,13,Cs0.12MA0.28FA0.60PbI2.45Br0.55,1.45,,,,,,,,,,,,,,,,,1100,10,5000,25,15,150,110,25,,,,,,,,,,,,,,,5.8233,33.875,0.95984,17.91,1271,CH3,v0,
5084,20241009,13,Cs0.12MA0.28FA0.60PbI2.45Br0.55,1.45,,,,,,,,,,,,,,,,,1100,10,5000,25,15,150,110,25,,,,,,,,,,,,,,,1.0768,22.596,0.26687,17.857,1271,CH4,v0,
5085,20241009,13,Cs0.12MA0.28FA0.60PbI2.45Br0.55,1.45,,,,,,,,,,,,,,,,,1100,10,5000,25,15,150,110,25,,,,,,,,,,,,,,,10.9,57.854,1.0235,18.408,1272,CH1,v0,
5086,20241009,13,Cs0.12MA0.28FA0.60PbI2.45Br0.55,1.45,,,,,,,,,,,,,,,,,1100,10,5000,25,15,150,110,25,,,,,,,,,,,,,,,14.245,73.657,1.0572,18.292,1272,CH2,v0,
5087,20241009,13,Cs0.12MA0.28FA0.60PbI2.45Br0.55,1.45,,,,,,,,,,,,,,,,,1100,10,5000,25,15,150,110,25,,,,,,,,,,,,,,,13.964,73.966,1.0551,17.893,1272,CH3,v0,
5088,20241009,13,Cs0.12MA0.28FA0.60PbI2.45Br0.55,1.45,,,,,,,,,,,,,,,,,1100,10,5000,25,15,150,110,25,,,,,,,,,,,,,,,14.172,74.907,1.0533,17.962,1272,CH4,v0,
5089,20241009,13,Cs0.12MA0.28FA0.60PbI2.45Br0.55,1.45,,,,,,,,,,,,,,,,,1100,10,5000,25,15,150,110,25,,,,,,,,,,,,,,,7.6076,45.154,0.94898,17.754,1273,CH1,v0,
5090,20241009,13,Cs0.12MA0.28FA0.60PbI2.45Br0.55,1.45,,,,,,,,,,,,,,,,,1100,10,5000,25,15,150,110,25,,,,,,,,,,,,,,,14.004,71.354,1.0528,18.641,1273,CH2,v0,
5091,20241009,13,Cs0.12MA0.28FA0.60PbI2.45Br0.55,1.45,,,,,,,,,,,,,,,,,1100,10,5000,25,15,150,110,25,,,,,,,,,,,,,,,11.114,58.428,1.0254,18.549,1273,CH3,v0,
5092,20241009,13,Cs0.12MA0.28FA0.60PbI2.45Br0.55,1.45,,,,,,,,,,,,,,,,,1100,10,5000,25,15,150,110,25,,,,,,,,,,,,,,,6.7436,38.691,0.93326,18.676,1273,CH4,v0,
5093,20241009,13,Cs0.12MA0.28FA0.60PbI2.45Br0.55,1.45,,,,,,,,,,,,,,,,,1100,10,5000,25,15,150,110,25,,,,,,,,,,,,,,,13.798,70.303,1.0511,18.672,1274,CH1,v0,
5094,20241009,13,Cs0.12MA0.28FA0.60PbI2.45Br0.55,1.45,,,,,,,,,,,,,,,,,1100,10,5000,25,15,150,110,25,,,,,,,,,,,,,,,13.975,71.073,1.0642,18.477,1274,CH2,v0,
5095,20241009,13,Cs0.12MA0.28FA0.60PbI2.45Br0.55,1.45,,,,,,,,,,,,,,,,,1100,10,5000,25,15,150,110,25,,,,,,,,,,,,,,,3.4477,26.379,0.73356,17.817,1274,CH3,v0,
5096,20241009,13,Cs0.12MA0.28FA0.60PbI2.45Br0.55,1.45,,,,,,,,,,,,,,,,,1100,10,5000,25,15,150,110,25,,,,,,,,,,,,,,,14.213,72.98,1.0605,18.365,1274,CH4,v0,
5097,20241009,13,Cs0.12MA0.28FA0.60PbI2.45Br0.55,1.45,,,,,,,,,,,,,,,,,1100,10,5000,25,15,150,110,25,,,,,,,,,,,,,,,10.702,59.592,1.0056,17.858,1275,CH1,v0,
5098,20241009,13,Cs0.12MA0.28FA0.60PbI2.45Br0.55,1.45,,,,,,,,,,,,,,,,,1100,10,5000,25,15,150,110,25,,,,,,,,,,,,,,,14.462,75.175,1.0319,18.643,1275,CH2,v0,
5099,20241009,13,Cs0.12MA0.28FA0.60PbI2.45Br0.55,1.45,,,,,,,,,,,,,,,,,1100,10,5000,25,15,150,110,25,,,,,,,,,,,,,,,13.044,68.176,1.0315,18.548,1275,CH3,v0,
5100,20241009,13,Cs0.12MA0.28FA0.60PbI2.45Br0.55,1.45,,,,,,,,,,,,,,,,,1100,10,5000,25,15,150,110,25,,,,,,,,,,,,,,,11.217,59.948,1.0053,18.612,1275,CH4,v0,
5101,20241009,13,Cs0.12MA0.28FA0.60PbI2.45Br0.55,1.45,,,,,,,,,,,,,,,,,1100,10,5000,25,15,150,110,25,,,,,,,,,,,,,,,12.728,65.938,1.0513,18.361,1276,CH1,v0,
5102,20241009,13,Cs0.12MA0.28FA0.60PbI2.45Br0.55,1.45,,,,,,,,,,,,,,,,,1100,10,5000,25,15,150,110,25,,,,,,,,,,,,,,,14.436,74.958,1.0567,18.225,1276,CH2,v0,
5103,20241009,13,Cs0.12MA0.28FA0.60PbI2.45Br0.55,1.45,,,,,,,,,,,,,,,,,1100,10,5000,25,15,150,110,25,,,,,,,,,,,,,,,14.057,76.192,1.0516,17.545,1276,CH3,v0,
5104,20241009,13,Cs0.12MA0.28FA0.60PbI2.45Br0.55,1.45,,,,,,,,,,,,,,,,,1100,10,5000,25,15,150,110,25,,,,,,,,,,,,,,,14.825,77.621,1.0567,18.075,1276,CH4,v0,
5105,20241009,13,Cs0.3MA0.7PbI2.5Br0.5,1.58,,,,,,,,,,,,,,,,,1000,10,5000,40,10,120,120,20,,,,,,,,,,,,,,,0.71737,25.046,0.17711,16.172,1277,CH1,v0,
5106,20241009,13,Cs0.3MA0.7PbI2.5Br0.5,1.58,,,,,,,,,,,,,,,,,1000,10,5000,40,10,120,120,20,,,,,,,,,,,,,,,11.996,62.764,1.0959,17.44,1277,CH2,v0,
5107,20241009,13,Cs0.3MA0.7PbI2.5Br0.5,1.58,,,,,,,,,,,,,,,,,1000,10,5000,40,10,120,120,20,,,,,,,,,,,,,,,12.35,66.377,1.0925,17.031,1277,CH3,v0,
5108,20241009,13,Cs0.3MA0.7PbI2.5Br0.5,1.58,,,,,,,,,,,,,,,,,1000,10,5000,40,10,120,120,20,,,,,,,,,,,,,,,1.7669,29.801,0.3487,17.003,1277,CH4,v0,
5109,20241009,13,Cs0.3MA0.7PbI2.5Br0.5,1.58,,,,,,,,,,,,,,,,,1000,10,5000,40,10,120,120,20,,,,,,,,,,,,,,,10.98,66.933,1.1105,14.773,1278,CH1,v0,
5110,20241009,13,Cs0.3MA0.7PbI2.5Br0.5,1.58,,,,,,,,,,,,,,,,,1000,10,5000,40,10,120,120,20,,,,,,,,,,,,,,,11.241,68.351,1.1125,14.783,1278,CH2,v0,
5111,20241009,13,Cs0.3MA0.7PbI2.5Br0.5,1.58,,,,,,,,,,,,,,,,,1000,10,5000,40,10,120,120,20,,,,,,,,,,,,,,,11.675,71.096,1.1132,14.753,1278,CH3,v0,
5112,20241009,13,Cs0.3MA0.7PbI2.5Br0.5,1.58,,,,,,,,,,,,,,,,,1000,10,5000,40,10,120,120,20,,,,,,,,,,,,,,,12.731,73.43,1.1128,15.581,1278,CH4,v0,
5113,20241009,13,Cs0.3MA0.7PbI2.5Br0.5,1.58,,,,,,,,,,,,,,,,,1000,10,5000,40,10,120,120,20,,,,,,,,,,,,,,,4.1148,32.081,0.76796,16.702,1279,CH1,v0,
5114,20241009,13,Cs0.3MA0.7PbI2.5Br0.5,1.58,,,,,,,,,,,,,,,,,1000,10,5000,40,10,120,120,20,,,,,,,,,,,,,,,11.676,61.545,1.0901,17.403,1279,CH2,v0,
5115,20241009,13,Cs0.3MA0.7PbI2.5Br0.5,1.58,,,,,,,,,,,,,,,,,1000,10,5000,40,10,120,120,20,,,,,,,,,,,,,,,11.203,61.358,1.0811,16.89,1279,CH3,v0,
5116,20241009,13,Cs0.3MA0.7PbI2.5Br0.5,1.58,,,,,,,,,,,,,,,,,1000,10,5000,40,10,120,120,20,,,,,,,,,,,,,,,10.996,58.469,1.0547,17.832,1279,CH4,v0,
5117,20241009,13,Cs0.3MA0.7PbI2.5Br0.5,1.58,,,,,,,,,,,,,,,,,1000,10,5000,40,10,120,120,20,,,,,,,,,,,,,,,8.1418,66.1,1.0443,11.795,1280,CH1,v0,
5118,20241009,13,Cs0.3MA0.7PbI2.5Br0.5,1.58,,,,,,,,,,,,,,,,,1000,10,5000,40,10,120,120,20,,,,,,,,,,,,,,,8.5062,66.463,1.0482,12.21,1280,CH2,v0,
5119,20241009,13,Cs0.3MA0.7PbI2.5Br0.5,1.58,,,,,,,,,,,,,,,,,1000,10,5000,40,10,120,120,20,,,,,,,,,,,,,,,3.6777,30.499,0.91192,13.223,1280,CH3,v0,
5120,20241009,13,Cs0.3MA0.7PbI2.5Br0.5,1.58,,,,,,,,,,,,,,,,,1000,10,5000,40,10,120,120,20,,,,,,,,,,,,,,,10.103,69.926,1.0696,13.508,1280,CH4,v0,
5121,20241009,13,Cs0.3MA0.7PbI2.5Br0.5,1.58,,,,,,,,,,,,,,,,,1000,10,5000,40,10,120,120,20,,,,,,,,,,,,,,,8.2207,47.795,1.0265,16.757,1281,CH1,v0,
5122,20241009,13,Cs0.3MA0.7PbI2.5Br0.5,1.58,,,,,,,,,,,,,,,,,1000,10,5000,40,10,120,120,20,,,,,,,,,,,,,,,11.633,62.086,1.1083,16.906,1281,CH2,v0,
5123,20241009,13,Cs0.3MA0.7PbI2.5Br0.5,1.58,,,,,,,,,,,,,,,,,1000,10,5000,40,10,120,120,20,,,,,,,,,,,,,,,11.524,62.866,1.1043,16.599,1281,CH3,v0,
5124,20241009,13,Cs0.3MA0.7PbI2.5Br0.5,1.58,,,,,,,,,,,,,,,,,1000,10,5000,40,10,120,120,20,,,,,,,,,,,,,,,12.585,65.905,1.0879,17.552,1281,CH4,v0,
5125,20241009,13,Cs0.3MA0.7PbI2.5Br0.5,1.58,,,,,,,,,,,,,,,,,1000,10,5000,40,10,120,120,20,,,,,,,,,,,,,,,9.4304,59.374,1.1396,13.937,1282,CH1,v0,
5126,20241009,13,Cs0.3MA0.7PbI2.5Br0.5,1.58,,,,,,,,,,,,,,,,,1000,10,5000,40,10,120,120,20,,,,,,,,,,,,,,,9.4096,59.776,1.1287,13.947,1282,CH2,v0,
5127,20241009,13,Cs0.3MA0.7PbI2.5Br0.5,1.58,,,,,,,,,,,,,,,,,1000,10,5000,40,10,120,120,20,,,,,,,,,,,,,,,7.9063,52.602,1.0807,13.908,1282,CH3,v0,
5128,20241009,13,Cs0.3MA0.7PbI2.5Br0.5,1.58,,,,,,,,,,,,,,,,,1000,10,5000,40,10,120,120,20,,,,,,,,,,,,,,,10.353,62.986,1.1107,14.799,1282,CH4,v0,
5129,20241009,13,Cs0.10MA0.20FA0.70PbI2.45Br0.55,1.38,,,,,,,,,,,,,,,,,950,10,5000,30,10,110,105,20,,,,,,,,,,,,,,,0.10789,70.885,0.01695,8.9801,1283,CH1,v0,
5130,20241009,13,Cs0.10MA0.20FA0.70PbI2.45Br0.55,1.38,,,,,,,,,,,,,,,,,950,10,5000,30,10,110,105,20,,,,,,,,,,,,,,,0.12076,141.09,0.010452,8.1889,1283,CH2,v0,
5131,20241009,13,Cs0.10MA0.20FA0.70PbI2.45Br0.55,1.38,,,,,,,,,,,,,,,,,950,10,5000,30,10,110,105,20,,,,,,,,,,,,,,,0.0,0.0,0.010011,8.5303,1283,CH3,v0,
5132,20241009,13,Cs0.10MA0.20FA0.70PbI2.45Br0.55,1.38,,,,,,,,,,,,,,,,,950,10,5000,30,10,110,105,20,,,,,,,,,,,,,,,0.033152,24.528,0.015145,8.9243,1283,CH4,v0,
5133,20241009,13,Cs0.10MA0.20FA0.70PbI2.45Br0.55,1.38,,,,,,,,,,,,,,,,,950,10,5000,30,10,110,105,20,,,,,,,,,,,,,,,0.0,0.0,0.030852,11.588,1284,CH1,v0,
5134,20241009,13,Cs0.10MA0.20FA0.70PbI2.45Br0.55,1.38,,,,,,,,,,,,,,,,,950,10,5000,30,10,110,105,20,,,,,,,,,,,,,,,0.043864,7.916,0.04322,12.821,1284,CH2,v0,
5135,20241009,13,Cs0.10MA0.20FA0.70PbI2.45Br0.55,1.38,,,,,,,,,,,,,,,,,950,10,5000,30,10,110,105,20,,,,,,,,,,,,,,,0.085203,27.528,0.028594,10.824,1284,CH3,v0,
5136,20241009,13,Cs0.10MA0.20FA0.70PbI2.45Br0.55,1.38,,,,,,,,,,,,,,,,,950,10,5000,30,10,110,105,20,,,,,,,,,,,,,,,0.0,0.0,0.036983,10.522,1284,CH4,v0,
5137,20241009,13,Cs0.10MA0.20FA0.70PbI2.45Br0.55,1.38,,,,,,,,,,,,,,,,,950,10,5000,30,10,110,105,20,,,,,,,,,,,,,,,1.3766,30.79,0.35882,12.46,1285,CH1,v0,
5138,20241009,13,Cs0.10MA0.20FA0.70PbI2.45Br0.55,1.38,,,,,,,,,,,,,,,,,950,10,5000,30,10,110,105,20,,,,,,,,,,,,,,,0.84518,26.025,0.23277,13.952,1285,CH2,v0,
5139,20241009,13,Cs0.10MA0.20FA0.70PbI2.45Br0.55,1.38,,,,,,,,,,,,,,,,,950,10,5000,30,10,110,105,20,,,,,,,,,,,,,,,0.66123,25.17,0.19147,13.72,1285,CH3,v0,
5140,20241009,13,Cs0.10MA0.20FA0.70PbI2.45Br0.55,1.38,,,,,,,,,,,,,,,,,950,10,5000,30,10,110,105,20,,,,,,,,,,,,,,,0.78049,25.296,0.23982,12.866,1285,CH4,v0,
5141,20241009,13,Cs0.10MA0.20FA0.70PbI2.45Br0.55,1.38,,,,,,,,,,,,,,,,,950,10,5000,30,10,110,105,20,,,,,,,,,,,,,,,2.1191,33.855,0.47005,13.316,1286,CH1,v0,
5142,20241009,13,Cs0.10MA0.20FA0.70PbI2.45Br0.55,1.38,,,,,,,,,,,,,,,,,950,10,5000,30,10,110,105,20,,,,,,,,,,,,,,,2.5608,33.806,0.52779,14.352,1286,CH2,v0,
5143,20241009,13,Cs0.10MA0.20FA0.70PbI2.45Br0.55,1.38,,,,,,,,,,,,,,,,,950,10,5000,30,10,110,105,20,,,,,,,,,,,,,,,1.7295,31.762,0.4158,13.096,1286,CH3,v0,
5144,20241009,13,Cs0.10MA0.20FA0.70PbI2.45Br0.55,1.38,,,,,,,,,,,,,,,,,950,10,5000,30,10,110,105,20,,,,,,,,,,,,,,,1.7617,34.245,0.43125,11.929,1286,CH4,v0,
5145,20241009,13,Cs0.10MA0.20FA0.70PbI2.45Br0.55,1.38,,,,,,,,,,,,,,,,,950,10,5000,30,10,110,105,20,,,,,,,,,,,,,,,11.842,65.874,1.0593,16.97,1287,CH1,v0,
5146,20241009,13,Cs0.10MA0.20FA0.70PbI2.45Br0.55,1.38,,,,,,,,,,,,,,,,,950,10,5000,30,10,110,105,20,,,,,,,,,,,,,,,5.4149,38.14,0.83462,17.01,1287,CH2,v0,
5147,20241009,13,Cs0.10MA0.20FA0.70PbI2.45Br0.55,1.38,,,,,,,,,,,,,,,,,950,10,5000,30,10,110,105,20,,,,,,,,,,,,,,,12.489,68.743,1.0636,17.082,1287,CH3,v0,
5148,20241009,13,Cs0.10MA0.20FA0.70PbI2.45Br0.55,1.38,,,,,,,,,,,,,,,,,950,10,5000,30,10,110,105,20,,,,,,,,,,,,,,,12.749,69.638,1.0586,17.294,1287,CH4,v0,
5149,20241009,13,Cs0.10MA0.20FA0.70PbI2.45Br0.55,1.38,,,,,,,,,,,,,,,,,950,10,5000,30,10,110,105,20,,,,,,,,,,,,,,,0.0,0.0,0.59168,13.384,1288,CH1,v0,
5150,20241009,13,Cs0.10MA0.20FA0.70PbI2.45Br0.55,1.38,,,,,,,,,,,,,,,,,950,10,5000,30,10,110,105,20,,,,,,,,,,,,,,,4.4252,45.629,0.6802,14.258,1288,CH2,v0,
5151,20241009,13,Cs0.10MA0.20FA0.70PbI2.45Br0.55,1.38,,,,,,,,,,,,,,,,,950,10,5000,30,10,110,105,20,,,,,,,,,,,,,,,2.5812,34.93,0.56365,13.11,1288,CH3,v0,
5152,20241009,13,Cs0.10MA0.20FA0.70PbI2.45Br0.55,1.38,,,,,,,,,,,,,,,,,950,10,5000,30,10,110,105,20,,,,,,,,,,,,,,,0.0,0.0,0.5425,11.896,1288,CH4,v0,
5153,20241009,13,Cs0.05MA0.15FA0.8PbI2.4Br0.6,1.85,,,,,,,,,,,,,,,,,1000,10,4000,30,10,150,100,20,,,,,,,,,,,,,,,0.0,0.0,0.022743,9.3317,1289,CH1,v0,
5154,20241009,13,Cs0.05MA0.15FA0.8PbI2.4Br0.6,1.85,,,,,,,,,,,,,,,,,1000,10,4000,30,10,150,100,20,,,,,,,,,,,,,,,0.010626,13.215,0.010646,7.5527,1289,CH2,v0,
5155,20241009,13,Cs0.05MA0.15FA0.8PbI2.4Br0.6,1.85,,,,,,,,,,,,,,,,,1000,10,4000,30,10,150,100,20,,,,,,,,,,,,,,,0.010419,13.509,0.0107,7.208,1289,CH3,v0,
5156,20241009,13,Cs0.05MA0.15FA0.8PbI2.4Br0.6,1.85,,,,,,,,,,,,,,,,,1000,10,4000,30,10,150,100,20,,,,,,,,,,,,,,,0.0,0.0,0.011092,7.3079,1289,CH4,v0,
5157,20241009,13,Cs0.05MA0.15FA0.8PbI2.4Br0.6,1.85,,,,,,,,,,,,,,,,,1000,10,4000,30,10,150,100,20,,,,,,,,,,,,,,,0.0,0.0,0.005207,6.2179,1290,CH1,v0,
5158,20241009,13,Cs0.05MA0.15FA0.8PbI2.4Br0.6,1.85,,,,,,,,,,,,,,,,,1000,10,4000,30,10,150,100,20,,,,,,,,,,,,,,,13.016,69.209,1.0724,17.537,1290,CH2,v0,
5159,20241009,13,Cs0.05MA0.15FA0.8PbI2.4Br0.6,1.85,,,,,,,,,,,,,,,,,1000,10,4000,30,10,150,100,20,,,,,,,,,,,,,,,12.919,69.543,1.0705,17.353,1290,CH3,v0,
5160,20241009,13,Cs0.05MA0.15FA0.8PbI2.4Br0.6,1.85,,,,,,,,,,,,,,,,,1000,10,4000,30,10,150,100,20,,,,,,,,,,,,,,,13.656,72.732,1.0715,17.524,1290,CH4,v0,
5161,20241009,13,Cs0.05MA0.15FA0.8PbI2.4Br0.6,1.85,,,,,,,,,,,,,,,,,1000,10,4000,30,10,150,100,20,,,,,,,,,,,,,,,1.5534,32.541,0.41448,11.517,1291,CH1,v0,
5162,20241009,13,Cs0.05MA0.15FA0.8PbI2.4Br0.6,1.85,,,,,,,,,,,,,,,,,1000,10,4000,30,10,150,100,20,,,,,,,,,,,,,,,0.69059,25.372,0.2258,12.054,1291,CH2,v0,
5163,20241009,13,Cs0.05MA0.15FA0.8PbI2.4Br0.6,1.85,,,,,,,,,,,,,,,,,1000,10,4000,30,10,150,100,20,,,,,,,,,,,,,,,0.85257,27.221,0.27446,11.412,1291,CH3,v0,
5164,20241009,13,Cs0.05MA0.15FA0.8PbI2.4Br0.6,1.85,,,,,,,,,,,,,,,,,1000,10,4000,30,10,150,100,20,,,,,,,,,,,,,,,1.0925,30.322,0.32962,10.931,1291,CH4,v0,
5165,20241009,13,Cs0.05MA0.15FA0.8PbI2.4Br0.6,1.85,,,,,,,,,,,,,,,,,1000,10,4000,30,10,150,100,20,,,,,,,,,,,,,,,12.809,66.998,1.0823,17.665,1292,CH1,v0,
5166,20241009,13,Cs0.05MA0.15FA0.8PbI2.4Br0.6,1.85,,,,,,,,,,,,,,,,,1000,10,4000,30,10,150,100,20,,,,,,,,,,,,,,,10.63,57.66,1.0538,17.494,1292,CH2,v0,
5167,20241009,13,Cs0.05MA0.15FA0.8PbI2.4Br0.6,1.85,,,,,,,,,,,,,,,,,1000,10,4000,30,10,150,100,20,,,,,,,,,,,,,,,10.697,59.154,1.0475,17.263,1292,CH3,v0,
5168,20241009,13,Cs0.05MA0.15FA0.8PbI2.4Br0.6,1.85,,,,,,,,,,,,,,,,,1000,10,4000,30,10,150,100,20,,,,,,,,,,,,,,,9.9271,55.741,1.0137,17.568,1292,CH4,v0,
5169,20241009,13,Cs0.05MA0.15FA0.8PbI2.4Br0.6,1.85,,,,,,,,,,,,,,,,,1000,10,4000,30,10,150,100,20,,,,,,,,,,,,,,,0.65241,32.474,0.13276,15.133,1293,CH1,v0,
5170,20241009,13,Cs0.05MA0.15FA0.8PbI2.4Br0.6,1.85,,,,,,,,,,,,,,,,,1000,10,4000,30,10,150,100,20,,,,,,,,,,,,,,,4.9101,47.123,1.0832,9.6196,1293,CH2,v0,
5171,20241009,13,Cs0.05MA0.15FA0.8PbI2.4Br0.6,1.85,,,,,,,,,,,,,,,,,1000,10,4000,30,10,150,100,20,,,,,,,,,,,,,,,8.4583,48.234,1.0715,16.365,1293,CH3,v0,
5172,20241009,13,Cs0.05MA0.15FA0.8PbI2.4Br0.6,1.85,,,,,,,,,,,,,,,,,1000,10,4000,30,10,150,100,20,,,,,,,,,,,,,,,4.5945,46.088,1.0736,9.2851,1293,CH4,v0,
5173,20241009,13,Cs0.05MA0.15FA0.8PbI2.4Br0.6,1.85,,,,,,,,,,,,,,,,,1000,10,4000,30,10,150,100,20,,,,,,,,,,,,,,,13.706,70.571,1.0996,17.663,1294,CH1,v0,
5174,20241009,13,Cs0.05MA0.15FA0.8PbI2.4Br0.6,1.85,,,,,,,,,,,,,,,,,1000,10,4000,30,10,150,100,20,,,,,,,,,,,,,,,12.842,67.252,1.0988,17.378,1294,CH2,v0,
5175,20241009,13,Cs0.05MA0.15FA0.8PbI2.4Br0.6,1.85,,,,,,,,,,,,,,,,,1000,10,4000,30,10,150,100,20,,,,,,,,,,,,,,,12.775,68.051,1.0951,17.142,1294,CH3,v0,
5176,20241009,13,Cs0.05MA0.15FA0.8PbI2.4Br0.6,1.85,,,,,,,,,,,,,,,,,1000,10,4000,30,10,150,100,20,,,,,,,,,,,,,,,13.289,69.227,1.0883,17.637,1294,CH4,v0,
5177,20241009,13,Cs0.15MA0.3FA0.55PbI2.4Br0.6,1.73,,,,,,,,,,,,,,,,,1000,10,5000,30,10,120,100,20,,,,,,,,,,,,,,,14.553,71.812,1.1061,18.321,1295,CH1,v0,
5178,20241009,13,Cs0.15MA0.3FA0.55PbI2.4Br0.6,1.73,,,,,,,,,,,,,,,,,1000,10,5000,30,10,120,100,20,,,,,,,,,,,,,,,14.002,69.691,1.0919,18.401,1295,CH2,v0,
5179,20241009,13,Cs0.15MA0.3FA0.55PbI2.4Br0.6,1.73,,,,,,,,,,,,,,,,,1000,10,5000,30,10,120,100,20,,,,,,,,,,,,,,,14.282,71.473,1.0993,18.176,1295,CH3,v0,
5180,20241009,13,Cs0.15MA0.3FA0.55PbI2.4Br0.6,1.73,,,,,,,,,,,,,,,,,1000,10,5000,30,10,120,100,20,,,,,,,,,,,,,,,14.71,73.111,1.1017,18.262,1295,CH4,v0,
5181,20241009,13,Cs0.15MA0.3FA0.55PbI2.4Br0.6,1.73,,,,,,,,,,,,,,,,,1000,10,5000,30,10,120,100,20,,,,,,,,,,,,,,,0.1313,403.1,0.005654,5.761,1296,CH1,v0,
5182,20241009,13,Cs0.15MA0.3FA0.55PbI2.4Br0.6,1.73,,,,,,,,,,,,,,,,,1000,10,5000,30,10,120,100,20,,,,,,,,,,,,,,,0.0,0.0,0.006248,5.6612,1296,CH2,v0,
5183,20241009,13,Cs0.15MA0.3FA0.55PbI2.4Br0.6,1.73,,,,,,,,,,,,,,,,,1000,10,5000,30,10,120,100,20,,,,,,,,,,,,,,,0.0,0.0,0.005979,5.5955,1296,CH3,v0,
5184,20241009,13,Cs0.15MA0.3FA0.55PbI2.4Br0.6,1.73,,,,,,,,,,,,,,,,,1000,10,5000,30,10,120,100,20,,,,,,,,,,,,,,,0.0,0.0,0.011143,7.9121,1296,CH4,v0,
5185,20241009,13,Cs0.15MA0.3FA0.55PbI2.4Br0.6,1.73,,,,,,,,,,,,,,,,,1000,10,5000,30,10,120,100,20,,,,,,,,,,,,,,,11.61,58.397,1.0871,18.289,1297,CH1,v0,
5186,20241009,13,Cs0.15MA0.3FA0.55PbI2.4Br0.6,1.73,,,,,,,,,,,,,,,,,1000,10,5000,30,10,120,100,20,,,,,,,,,,,,,,,0.82738,23.187,0.21272,16.775,1297,CH2,v0,
5187,20241009,13,Cs0.15MA0.3FA0.55PbI2.4Br0.6,1.73,,,,,,,,,,,,,,,,,1000,10,5000,30,10,120,100,20,,,,,,,,,,,,,,,11.581,58.823,1.0921,18.029,1297,CH3,v0,
5188,20241009,13,Cs0.15MA0.3FA0.55PbI2.4Br0.6,1.73,,,,,,,,,,,,,,,,,1000,10,5000,30,10,120,100,20,,,,,,,,,,,,,,,12.335,62.205,1.0959,18.094,1297,CH4,v0,
5189,20241009,13,Cs0.15MA0.3FA0.55PbI2.4Br0.6,1.73,,,,,,,,,,,,,,,,,1000,10,5000,30,10,120,100,20,,,,,,,,,,,,,,,0.55309,28.332,0.1652,11.817,1298,CH1,v0,
5190,20241009,13,Cs0.15MA0.3FA0.55PbI2.4Br0.6,1.73,,,,,,,,,,,,,,,,,1000,10,5000,30,10,120,100,20,,,,,,,,,,,,,,,0.46603,27.863,0.14554,11.492,1298,CH2,v0,
5191,20241009,13,Cs0.15MA0.3FA0.55PbI2.4Br0.6,1.73,,,,,,,,,,,,,,,,,1000,10,5000,30,10,120,100,20,,,,,,,,,,,,,,,0.55497,29.107,0.16506,11.552,1298,CH3,v0,
5192,20241009,13,Cs0.15MA0.3FA0.55PbI2.4Br0.6,1.73,,,,,,,,,,,,,,,,,1000,10,5000,30,10,120,100,20,,,,,,,,,,,,,,,0.54268,25.846,0.19537,10.747,1298,CH4,v0,
5193,20241009,13,Cs0.15MA0.3FA0.55PbI2.4Br0.6,1.73,,,,,,,,,,,,,,,,,1000,10,5000,30,10,120,100,20,,,,,,,,,,,,,,,11.355,61.574,1.0137,18.192,1299,CH1,v0,
5194,20241009,13,Cs0.15MA0.3FA0.55PbI2.4Br0.6,1.73,,,,,,,,,,,,,,,,,1000,10,5000,30,10,120,100,20,,,,,,,,,,,,,,,11.13,58.127,1.04,18.41,1299,CH2,v0,
5195,20241009,13,Cs0.15MA0.3FA0.55PbI2.4Br0.6,1.73,,,,,,,,,,,,,,,,,1000,10,5000,30,10,120,100,20,,,,,,,,,,,,,,,11.618,61.622,1.0318,18.273,1299,CH3,v0,
5196,20241009,13,Cs0.15MA0.3FA0.55PbI2.4Br0.6,1.73,,,,,,,,,,,,,,,,,1000,10,5000,30,10,120,100,20,,,,,,,,,,,,,,,11.734,62.186,1.0345,18.24,1299,CH4,v0,
5197,20241009,13,Cs0.15MA0.3FA0.55PbI2.4Br0.6,1.73,,,,,,,,,,,,,,,,,1000,10,5000,30,10,120,100,20,,,,,,,,,,,,,,,1.4551,36.577,0.32898,12.092,1300,CH1,v0,
5198,20241009,13,Cs0.15MA0.3FA0.55PbI2.4Br0.6,1.73,,,,,,,,,,,,,,,,,1000,10,5000,30,10,120,100,20,,,,,,,,,,,,,,,1.1063,28.053,0.32645,12.081,1300,CH2,v0,
5199,20241009,13,Cs0.15MA0.3FA0.55PbI2.4Br0.6,1.73,,,,,,,,,,,,,,,,,1000,10,5000,30,10,120,100,20,,,,,,,,,,,,,,,1.0972,27.159,0.32924,12.271,1300,CH3,v0,
5200,20241009,13,Cs0.15MA0.3FA0.55PbI2.4Br0.6,1.73,,,,,,,,,,,,,,,,,1000,10,5000,30,10,120,100,20,,,,,,,,,,,,,,,1.233,30.907,0.34465,11.575,1300,CH4,v0,
5201,20241009,13,Cs0.05MA0.23FA0.72PbI2.4Br0.6,1.62,,,,,,,,,,,,,,,,,1000,10,5000,30,10,120,100,15,,,,,,,,,,,,,,,0.10384,198.1,0.007557,6.936,1301,CH1,v0,
5202,20241009,13,Cs0.05MA0.23FA0.72PbI2.4Br0.6,1.62,,,,,,,,,,,,,,,,,1000,10,5000,30,10,120,100,15,,,,,,,,,,,,,,,0.017742,34.903,0.007341,6.9245,1301,CH2,v0,
5203,20241009,13,Cs0.05MA0.23FA0.72PbI2.4Br0.6,1.62,,,,,,,,,,,,,,,,,1000,10,5000,30,10,120,100,15,,,,,,,,,,,,,,,0.050409,251.82,0.00404,4.9546,1301,CH3,v0,
5204,20241009,13,Cs0.05MA0.23FA0.72PbI2.4Br0.6,1.62,,,,,,,,,,,,,,,,,1000,10,5000,30,10,120,100,15,,,,,,,,,,,,,,,0.032956,169.51,0.003898,4.9883,1301,CH4,v0,
5205,20241009,13,Cs0.05MA0.23FA0.72PbI2.4Br0.6,1.62,,,,,,,,,,,,,,,,,1000,10,5000,30,10,120,100,15,,,,,,,,,,,,,,,0.28873,26.289,0.094251,11.653,1302,CH1,v0,
5206,20241009,13,Cs0.05MA0.23FA0.72PbI2.4Br0.6,1.62,,,,,,,,,,,,,,,,,1000,10,5000,30,10,120,100,15,,,,,,,,,,,,,,,0.051157,10.638,0.043553,11.041,1302,CH2,v0,
5207,20241009,13,Cs0.05MA0.23FA0.72PbI2.4Br0.6,1.62,,,,,,,,,,,,,,,,,1000,10,5000,30,10,120,100,15,,,,,,,,,,,,,,,0.15938,36.645,0.039681,10.961,1302,CH3,v0,
5208,20241009,13,Cs0.05MA0.23FA0.72PbI2.4Br0.6,1.62,,,,,,,,,,,,,,,,,1000,10,5000,30,10,120,100,15,,,,,,,,,,,,,,,0.14209,24.496,0.055651,10.423,1302,CH4,v0,
5209,20241009,13,Cs0.05MA0.23FA0.72PbI2.4Br0.6,1.62,,,,,,,,,,,,,,,,,1000,10,5000,30,10,120,100,15,,,,,,,,,,,,,,,0.0,0.0,0.33108,12.532,1303,CH1,v0,
5210,20241009,13,Cs0.05MA0.23FA0.72PbI2.4Br0.6,1.62,,,,,,,,,,,,,,,,,1000,10,5000,30,10,120,100,15,,,,,,,,,,,,,,,3.7584,75.916,0.3615,13.695,1303,CH2,v0,
5211,20241009,13,Cs0.05MA0.23FA0.72PbI2.4Br0.6,1.62,,,,,,,,,,,,,,,,,1000,10,5000,30,10,120,100,15,,,,,,,,,,,,,,,1.8191,47.293,0.29369,13.097,1303,CH3,v0,
5212,20241009,13,Cs0.05MA0.23FA0.72PbI2.4Br0.6,1.62,,,,,,,,,,,,,,,,,1000,10,5000,30,10,120,100,15,,,,,,,,,,,,,,,0.74686,23.361,0.26295,12.158,1303,CH4,v0,
5213,20241009,13,Cs0.05MA0.23FA0.72PbI2.4Br0.6,1.62,,,,,,,,,,,,,,,,,1000,10,5000,30,10,120,100,15,,,,,,,,,,,,,,,0.0,0.0,0.44468,12.235,1304,CH1,v0,
5214,20241009,13,Cs0.05MA0.23FA0.72PbI2.4Br0.6,1.62,,,,,,,,,,,,,,,,,1000,10,5000,30,10,120,100,15,,,,,,,,,,,,,,,0.0,0.0,0.4223,11.081,1304,CH2,v0,
5215,20241009,13,Cs0.05MA0.23FA0.72PbI2.4Br0.6,1.62,,,,,,,,,,,,,,,,,1000,10,5000,30,10,120,100,15,,,,,,,,,,,,,,,0.0,0.0,0.48475,11.338,1304,CH3,v0,
5216,20241009,13,Cs0.05MA0.23FA0.72PbI2.4Br0.6,1.62,,,,,,,,,,,,,,,,,1000,10,5000,30,10,120,100,15,,,,,,,,,,,,,,,3.7057,62.223,0.57182,10.415,1304,CH4,v0,
5217,20241009,13,Cs0.05MA0.23FA0.72PbI2.4Br0.6,1.62,,,,,,,,,,,,,,,,,1000,10,5000,30,10,120,100,15,,,,,,,,,,,,,,,0.0,0.0,0.86536,12.745,1305,CH1,v0,
5218,20241009,13,Cs0.05MA0.23FA0.72PbI2.4Br0.6,1.62,,,,,,,,,,,,,,,,,1000,10,5000,30,10,120,100,15,,,,,,,,,,,,,,,0.0,0.0,0.85319,15.598,1305,CH2,v0,
5219,20241009,13,Cs0.05MA0.23FA0.72PbI2.4Br0.6,1.62,,,,,,,,,,,,,,,,,1000,10,5000,30,10,120,100,15,,,,,,,,,,,,,,,0.0,0.0,0.84125,15.134,1305,CH3,v0,
5220,20241009,13,Cs0.05MA0.23FA0.72PbI2.4Br0.6,1.62,,,,,,,,,,,,,,,,,1000,10,5000,30,10,120,100,15,,,,,,,,,,,,,,,0.0,0.0,0.82293,12.658,1305,CH4,v0,
5221,20241009,13,Cs0.05MA0.23FA0.72PbI2.4Br0.6,1.62,,,,,,,,,,,,,,,,,1000,10,5000,30,10,120,100,15,,,,,,,,,,,,,,,0.0,0.0,0.52939,10.732,1306,CH1,v0,
5222,20241009,13,Cs0.05MA0.23FA0.72PbI2.4Br0.6,1.62,,,,,,,,,,,,,,,,,1000,10,5000,30,10,120,100,15,,,,,,,,,,,,,,,4.5484,64.122,0.58795,12.065,1306,CH2,v0,
5223,20241009,13,Cs0.05MA0.23FA0.72PbI2.4Br0.6,1.62,,,,,,,,,,,,,,,,,1000,10,5000,30,10,120,100,15,,,,,,,,,,,,,,,4.3518,62.092,0.57871,12.111,1306,CH3,v0,
5224,20241009,13,Cs0.05MA0.23FA0.72PbI2.4Br0.6,1.62,,,,,,,,,,,,,,,,,1000,10,5000,30,10,120,100,15,,,,,,,,,,,,,,,4.2256,64.329,0.61672,10.651,1306,CH4,v0,
5225,20241009,13,Cs0.001MA0.449FA0.55PbI2.45Br0.55,1.65,,,,,,,,,,,,,,,,,1000,10,5000,25,15,120,120,30,,,,,,,,,,,,,,,0.55541,27.492,0.13044,15.488,1307,CH1,v0,
5226,20241009,13,Cs0.001MA0.449FA0.55PbI2.45Br0.55,1.65,,,,,,,,,,,,,,,,,1000,10,5000,25,15,120,120,30,,,,,,,,,,,,,,,0.70088,26.827,0.1622,16.108,1307,CH2,v0,
5227,20241009,13,Cs0.001MA0.449FA0.55PbI2.45Br0.55,1.65,,,,,,,,,,,,,,,,,1000,10,5000,25,15,120,120,30,,,,,,,,,,,,,,,0.7388,26.941,0.16939,16.189,1307,CH3,v0,
5228,20241009,13,Cs0.001MA0.449FA0.55PbI2.45Br0.55,1.65,,,,,,,,,,,,,,,,,1000,10,5000,25,15,120,120,30,,,,,,,,,,,,,,,0.78328,26.967,0.18004,16.133,1307,CH4,v0,
5229,20241009,13,Cs0.001MA0.449FA0.55PbI2.45Br0.55,1.65,,,,,,,,,,,,,,,,,1000,10,5000,25,15,120,120,30,,,,,,,,,,,,,,,0.17438,28.254,0.045297,13.626,1308,CH1,v0,
5230,20241009,13,Cs0.001MA0.449FA0.55PbI2.45Br0.55,1.65,,,,,,,,,,,,,,,,,1000,10,5000,25,15,120,120,30,,,,,,,,,,,,,,,0.044534,9.4853,0.040259,11.662,1308,CH2,v0,
5231,20241009,13,Cs0.001MA0.449FA0.55PbI2.45Br0.55,1.65,,,,,,,,,,,,,,,,,1000,10,5000,25,15,120,120,30,,,,,,,,,,,,,,,0.25512,23.441,0.073654,14.777,1308,CH3,v0,
5232,20241009,13,Cs0.001MA0.449FA0.55PbI2.45Br0.55,1.65,,,,,,,,,,,,,,,,,1000,10,5000,25,15,120,120,30,,,,,,,,,,,,,,,0.26247,23.502,0.075576,14.777,1308,CH4,v0,
5233,20241009,13,Cs0.001MA0.449FA0.55PbI2.45Br0.55,1.65,,,,,,,,,,,,,,,,,1000,10,5000,25,15,120,120,30,,,,,,,,,,,,,,,9.1706,59.634,0.96258,15.976,1309,CH1,v0,
5234,20241009,13,Cs0.001MA0.449FA0.55PbI2.45Br0.55,1.65,,,,,,,,,,,,,,,,,1000,10,5000,25,15,120,120,30,,,,,,,,,,,,,,,10.322,61.092,1.0188,16.584,1309,CH2,v0,
5235,20241009,13,Cs0.001MA0.449FA0.55PbI2.45Br0.55,1.65,,,,,,,,,,,,,,,,,1000,10,5000,25,15,120,120,30,,,,,,,,,,,,,,,10.014,60.514,1.0037,16.489,1309,CH3,v0,
5236,20241009,13,Cs0.001MA0.449FA0.55PbI2.45Br0.55,1.65,,,,,,,,,,,,,,,,,1000,10,5000,25,15,120,120,30,,,,,,,,,,,,,,,8.456,54.483,0.93723,16.56,1309,CH4,v0,
5237,20241009,13,Cs0.001MA0.449FA0.55PbI2.45Br0.55,1.65,,,,,,,,,,,,,,,,,1000,10,5000,25,15,120,120,30,,,,,,,,,,,,,,,5.3408,51.426,0.64295,16.153,1310,CH1,v0,
5238,20241009,13,Cs0.001MA0.449FA0.55PbI2.45Br0.55,1.65,,,,,,,,,,,,,,,,,1000,10,5000,25,15,120,120,30,,,,,,,,,,,,,,,3.1908,39.44,0.49164,16.456,1310,CH2,v0,
5239,20241009,13,Cs0.001MA0.449FA0.55PbI2.45Br0.55,1.65,,,,,,,,,,,,,,,,,1000,10,5000,25,15,120,120,30,,,,,,,,,,,,,,,5.3926,51.341,0.6413,16.378,1310,CH3,v0,
5240,20241009,13,Cs0.001MA0.449FA0.55PbI2.45Br0.55,1.65,,,,,,,,,,,,,,,,,1000,10,5000,25,15,120,120,30,,,,,,,,,,,,,,,5.2802,55.061,0.61254,15.656,1310,CH4,v0,
5241,20241009,13,Cs0.001MA0.449FA0.55PbI2.45Br0.55,1.65,,,,,,,,,,,,,,,,,1000,10,5000,25,15,120,120,30,,,,,,,,,,,,,,,9.8221,65.274,0.95745,15.716,1311,CH1,v0,
5242,20241009,13,Cs0.001MA0.449FA0.55PbI2.45Br0.55,1.65,,,,,,,,,,,,,,,,,1000,10,5000,25,15,120,120,30,,,,,,,,,,,,,,,11.101,67.98,1.0024,16.29,1311,CH2,v0,
5243,20241009,13,Cs0.001MA0.449FA0.55PbI2.45Br0.55,1.65,,,,,,,,,,,,,,,,,1000,10,5000,25,15,120,120,30,,,,,,,,,,,,,,,10.578,65.034,1.007,16.152,1311,CH3,v0,
5244,20241009,13,Cs0.001MA0.449FA0.55PbI2.45Br0.55,1.65,,,,,,,,,,,,,,,,,1000,10,5000,25,15,120,120,30,,,,,,,,,,,,,,,8.7038,57.519,0.92169,16.418,1311,CH4,v0,
5245,20241009,13,Cs0.001MA0.449FA0.55PbI2.45Br0.55,1.65,,,,,,,,,,,,,,,,,1000,10,5000,25,15,120,120,30,,,,,,,,,,,,,,,7.6723,65.489,0.78757,14.875,1312,CH1,v0,
5246,20241009,13,Cs0.001MA0.449FA0.55PbI2.45Br0.55,1.65,,,,,,,,,,,,,,,,,1000,10,5000,25,15,120,120,30,,,,,,,,,,,,,,,4.0587,39.056,0.67684,15.354,1312,CH2,v0,
5247,20241009,13,Cs0.001MA0.449FA0.55PbI2.45Br0.55,1.65,,,,,,,,,,,,,,,,,1000,10,5000,25,15,120,120,30,,,,,,,,,,,,,,,7.6266,63.356,0.79678,15.108,1312,CH3,v0,
5248,20241009,13,Cs0.001MA0.449FA0.55PbI2.45Br0.55,1.65,,,,,,,,,,,,,,,,,1000,10,5000,25,15,120,120,30,,,,,,,,,,,,,,,0.0,0.0,0.75485,15.315,1312,CH4,v0,
5249,20241009,13,Cs0.35MA0.6FA0.05PbI2.4Br0.6,1.25,,,,,,,,,,,,,,,,,1000,10,5000,30,10,120,120,10,,,,,,,,,,,,,,,12.221,70.344,1.1339,15.321,1313,CH1,v0,
5250,20241009,13,Cs0.35MA0.6FA0.05PbI2.4Br0.6,1.25,,,,,,,,,,,,,,,,,1000,10,5000,30,10,120,120,10,,,,,,,,,,,,,,,11.38,65.506,1.121,15.498,1313,CH2,v0,
5251,20241009,13,Cs0.35MA0.6FA0.05PbI2.4Br0.6,1.25,,,,,,,,,,,,,,,,,1000,10,5000,30,10,120,120,10,,,,,,,,,,,,,,,0.57345,25.192,0.15656,14.539,1313,CH3,v0,
5252,20241009,13,Cs0.35MA0.6FA0.05PbI2.4Br0.6,1.25,,,,,,,,,,,,,,,,,1000,10,5000,30,10,120,120,10,,,,,,,,,,,,,,,10.642,62.167,1.1082,15.447,1313,CH4,v0,
5253,20241009,13,Cs0.35MA0.6FA0.05PbI2.4Br0.6,1.25,,,,,,,,,,,,,,,,,1000,10,5000,30,10,120,120,10,,,,,,,,,,,,,,,12.132,64.825,1.1318,16.535,1314,CH1,v0,
5254,20241009,13,Cs0.35MA0.6FA0.05PbI2.4Br0.6,1.25,,,,,,,,,,,,,,,,,1000,10,5000,30,10,120,120,10,,,,,,,,,,,,,,,2.0113,28.239,0.4228,16.846,1314,CH2,v0,
5255,20241009,13,Cs0.35MA0.6FA0.05PbI2.4Br0.6,1.25,,,,,,,,,,,,,,,,,1000,10,5000,30,10,120,120,10,,,,,,,,,,,,,,,9.0494,50.276,1.081,16.651,1314,CH3,v0,
5256,20241009,13,Cs0.35MA0.6FA0.05PbI2.4Br0.6,1.25,,,,,,,,,,,,,,,,,1000,10,5000,30,10,120,120,10,,,,,,,,,,,,,,,0.45196,30.598,0.091841,16.083,1314,CH4,v0,
5257,20241009,13,Cs0.35MA0.6FA0.05PbI2.4Br0.6,1.25,,,,,,,,,,,,,,,,,1000,10,5000,30,10,120,120,10,,,,,,,,,,,,,,,12.632,73.668,1.1225,15.277,1315,CH1,v0,
5258,20241009,13,Cs0.35MA0.6FA0.05PbI2.4Br0.6,1.25,,,,,,,,,,,,,,,,,1000,10,5000,30,10,120,120,10,,,,,,,,,,,,,,,12.467,70.599,1.1156,15.83,1315,CH2,v0,
5259,20241009,13,Cs0.35MA0.6FA0.05PbI2.4Br0.6,1.25,,,,,,,,,,,,,,,,,1000,10,5000,30,10,120,120,10,,,,,,,,,,,,,,,4.0508,33.677,0.78136,15.394,1315,CH3,v0,
5260,20241009,13,Cs0.35MA0.6FA0.05PbI2.4Br0.6,1.25,,,,,,,,,,,,,,,,,1000,10,5000,30,10,120,120,10,,,,,,,,,,,,,,,12.947,73.714,1.1283,15.567,1315,CH4,v0,
5261,20241009,13,Cs0.35MA0.6FA0.05PbI2.4Br0.6,1.25,,,,,,,,,,,,,,,,,1000,10,5000,30,10,120,120,10,,,,,,,,,,,,,,,13.249,71.651,1.1338,16.309,1316,CH1,v0,
5262,20241009,13,Cs0.35MA0.6FA0.05PbI2.4Br0.6,1.25,,,,,,,,,,,,,,,,,1000,10,5000,30,10,120,120,10,,,,,,,,,,,,,,,8.1546,47.149,1.0146,17.046,1316,CH2,v0,
5263,20241009,13,Cs0.35MA0.6FA0.05PbI2.4Br0.6,1.25,,,,,,,,,,,,,,,,,1000,10,5000,30,10,120,120,10,,,,,,,,,,,,,,,10.778,59.928,1.0721,16.776,1316,CH3,v0,
5264,20241009,13,Cs0.35MA0.6FA0.05PbI2.4Br0.6,1.25,,,,,,,,,,,,,,,,,1000,10,5000,30,10,120,120,10,,,,,,,,,,,,,,,0.88546,22.627,0.23329,16.774,1316,CH4,v0,
5265,20241009,13,Cs0.35MA0.6FA0.05PbI2.4Br0.6,1.25,,,,,,,,,,,,,,,,,1000,10,5000,30,10,120,120,10,,,,,,,,,,,,,,,12.709,73.951,1.1174,15.381,1317,CH1,v0,
5266,20241009,13,Cs0.35MA0.6FA0.05PbI2.4Br0.6,1.25,,,,,,,,,,,,,,,,,1000,10,5000,30,10,120,120,10,,,,,,,,,,,,,,,12.005,69.229,1.1081,15.649,1317,CH2,v0,
5267,20241009,13,Cs0.35MA0.6FA0.05PbI2.4Br0.6,1.25,,,,,,,,,,,,,,,,,1000,10,5000,30,10,120,120,10,,,,,,,,,,,,,,,6.7029,44.426,0.97823,15.424,1317,CH3,v0,
5268,20241009,13,Cs0.35MA0.6FA0.05PbI2.4Br0.6,1.25,,,,,,,,,,,,,,,,,1000,10,5000,30,10,120,120,10,,,,,,,,,,,,,,,12.634,72.914,1.1049,15.682,1317,CH4,v0,
5269,20241009,13,Cs0.35MA0.6FA0.05PbI2.4Br0.6,1.25,,,,,,,,,,,,,,,,,1000,10,5000,30,10,120,120,10,,,,,,,,,,,,,,,9.8157,54.108,1.0601,17.113,1318,CH1,v0,
5270,20241009,13,Cs0.35MA0.6FA0.05PbI2.4Br0.6,1.25,,,,,,,,,,,,,,,,,1000,10,5000,30,10,120,120,10,,,,,,,,,,,,,,,8.8553,51.927,1.1009,15.491,1318,CH2,v0,
5271,20241009,13,Cs0.35MA0.6FA0.05PbI2.4Br0.6,1.25,,,,,,,,,,,,,,,,,1000,10,5000,30,10,120,120,10,,,,,,,,,,,,,,,11.011,59.439,1.0881,17.024,1318,CH3,v0,
5272,20241009,13,Cs0.35MA0.6FA0.05PbI2.4Br0.6,1.25,,,,,,,,,,,,,,,,,1000,10,5000,30,10,120,120,10,,,,,,,,,,,,,,,11.782,63.937,1.0918,16.877,1318,CH4,v0,
5273,20241009,13,Cs0.1MA0.3FA0.6PbI2.45Br0.55,1.3,,,,,,,,,,,,,,,,,1000,10,5000,30,10,120,110,30,,,,,,,,,,,,,,,12.118,68.461,1.0615,16.675,1319,CH1,v0,
5274,20241009,13,Cs0.1MA0.3FA0.6PbI2.45Br0.55,1.3,,,,,,,,,,,,,,,,,1000,10,5000,30,10,120,110,30,,,,,,,,,,,,,,,12.344,68.469,1.0675,16.889,1319,CH2,v0,
5275,20241009,13,Cs0.1MA0.3FA0.6PbI2.45Br0.55,1.3,,,,,,,,,,,,,,,,,1000,10,5000,30,10,120,110,30,,,,,,,,,,,,,,,1.1818,46.554,0.15812,16.054,1319,CH3,v0,
5276,20241009,13,Cs0.1MA0.3FA0.6PbI2.45Br0.55,1.3,,,,,,,,,,,,,,,,,1000,10,5000,30,10,120,110,30,,,,,,,,,,,,,,,1.2457,2059.5,0.007155,8.4535,1319,CH4,v0,
5277,20241009,13,Cs0.1MA0.3FA0.6PbI2.45Br0.55,1.3,,,,,,,,,,,,,,,,,1000,10,5000,30,10,120,110,30,,,,,,,,,,,,,,,0.14371,43.706,0.03181,10.337,1320,CH1,v0,
5278,20241009,13,Cs0.1MA0.3FA0.6PbI2.45Br0.55,1.3,,,,,,,,,,,,,,,,,1000,10,5000,30,10,120,110,30,,,,,,,,,,,,,,,0.43408,35.512,0.093022,13.14,1320,CH2,v0,
5279,20241009,13,Cs0.1MA0.3FA0.6PbI2.45Br0.55,1.3,,,,,,,,,,,,,,,,,1000,10,5000,30,10,120,110,30,,,,,,,,,,,,,,,0.62873,31.334,0.1375,14.593,1320,CH3,v0,
5280,20241009,13,Cs0.1MA0.3FA0.6PbI2.45Br0.55,1.3,,,,,,,,,,,,,,,,,1000,10,5000,30,10,120,110,30,,,,,,,,,,,,,,,0.13453,31.227,0.045872,9.3917,1320,CH4,v0,
5281,20241009,13,Cs0.1MA0.3FA0.6PbI2.45Br0.55,1.3,,,,,,,,,,,,,,,,,1000,10,5000,30,10,120,110,30,,,,,,,,,,,,,,,12.633,69.064,1.0658,17.163,1321,CH1,v0,
5282,20241009,13,Cs0.1MA0.3FA0.6PbI2.45Br0.55,1.3,,,,,,,,,,,,,,,,,1000,10,5000,30,10,120,110,30,,,,,,,,,,,,,,,12.867,69.099,1.0722,17.367,1321,CH2,v0,
5283,20241009,13,Cs0.1MA0.3FA0.6PbI2.45Br0.55,1.3,,,,,,,,,,,,,,,,,1000,10,5000,30,10,120,110,30,,,,,,,,,,,,,,,2.6657,27.888,0.57193,16.713,1321,CH3,v0,
5284,20241009,13,Cs0.1MA0.3FA0.6PbI2.45Br0.55,1.3,,,,,,,,,,,,,,,,,1000,10,5000,30,10,120,110,30,,,,,,,,,,,,,,,0.0,0.0,0.078628,17.08,1321,CH4,v0,
5285,20241009,13,Cs0.1MA0.3FA0.6PbI2.45Br0.55,1.3,,,,,,,,,,,,,,,,,1000,10,5000,30,10,120,110,30,,,,,,,,,,,,,,,2.0605,36.003,0.52381,10.926,1322,CH1,v0,
5286,20241009,13,Cs0.1MA0.3FA0.6PbI2.45Br0.55,1.3,,,,,,,,,,,,,,,,,1000,10,5000,30,10,120,110,30,,,,,,,,,,,,,,,4.9283,42.728,0.80321,14.36,1322,CH2,v0,
5287,20241009,13,Cs0.1MA0.3FA0.6PbI2.45Br0.55,1.3,,,,,,,,,,,,,,,,,1000,10,5000,30,10,120,110,30,,,,,,,,,,,,,,,4.057,36.076,0.7406,15.185,1322,CH3,v0,
5288,20241009,13,Cs0.1MA0.3FA0.6PbI2.45Br0.55,1.3,,,,,,,,,,,,,,,,,1000,10,5000,30,10,120,110,30,,,,,,,,,,,,,,,2.7294,39.626,0.59119,11.651,1322,CH4,v0,
5289,20241009,13,Cs0.1MA0.3FA0.6PbI2.45Br0.55,1.3,,,,,,,,,,,,,,,,,1000,10,5000,30,10,120,110,30,,,,,,,,,,,,,,,12.866,73.164,1.0504,16.742,1323,CH1,v0,
5290,20241009,13,Cs0.1MA0.3FA0.6PbI2.45Br0.55,1.3,,,,,,,,,,,,,,,,,1000,10,5000,30,10,120,110,30,,,,,,,,,,,,,,,13.251,74.133,1.0575,16.904,1323,CH2,v0,
5291,20241009,13,Cs0.1MA0.3FA0.6PbI2.45Br0.55,1.3,,,,,,,,,,,,,,,,,1000,10,5000,30,10,120,110,30,,,,,,,,,,,,,,,11.979,68.035,1.0391,16.945,1323,CH3,v0,
5292,20241009,13,Cs0.1MA0.3FA0.6PbI2.45Br0.55,1.3,,,,,,,,,,,,,,,,,1000,10,5000,30,10,120,110,30,,,,,,,,,,,,,,,0.2773,31.686,0.061375,14.259,1323,CH4,v0,
5293,20241009,13,Cs0.1MA0.3FA0.6PbI2.45Br0.55,1.3,,,,,,,,,,,,,,,,,1000,10,5000,30,10,120,110,30,,,,,,,,,,,,,,,3.3904,48.197,0.64622,10.885,1324,CH1,v0,
5294,20241009,13,Cs0.1MA0.3FA0.6PbI2.45Br0.55,1.3,,,,,,,,,,,,,,,,,1000,10,5000,30,10,120,110,30,,,,,,,,,,,,,,,6.4567,52.091,0.88495,14.007,1324,CH2,v0,
5295,20241009,13,Cs0.1MA0.3FA0.6PbI2.45Br0.55,1.3,,,,,,,,,,,,,,,,,1000,10,5000,30,10,120,110,30,,,,,,,,,,,,,,,4.827,38.946,0.82955,14.941,1324,CH3,v0,
5296,20241009,13,Cs0.1MA0.3FA0.6PbI2.45Br0.55,1.3,,,,,,,,,,,,,,,,,1000,10,5000,30,10,120,110,30,,,,,,,,,,,,,,,3.6311,44.361,0.69831,11.722,1324,CH4,v0,
5297,20241009,13,Cs0.11MA0.25FA0.64PbI2.45Br0.55,1.43,,,,,,,,,,,,,,,,,1050,10,5000,25,15,130,100,30,,,,,,,,,,,,,,,13.413,69.7,1.0907,17.644,1325,CH1,v0,
5298,20241009,13,Cs0.11MA0.25FA0.64PbI2.45Br0.55,1.43,,,,,,,,,,,,,,,,,1050,10,5000,25,15,130,100,30,,,,,,,,,,,,,,,14.057,70.766,1.0958,18.128,1325,CH2,v0,
5299,20241009,13,Cs0.11MA0.25FA0.64PbI2.45Br0.55,1.43,,,,,,,,,,,,,,,,,1050,10,5000,25,15,130,100,30,,,,,,,,,,,,,,,13.109,67.347,1.0861,17.922,1325,CH3,v0,
