Repository: MI-Materials-Intelligence/Recipe-Language-Model

# Learning Layer

## Overview

In the learning layer, the formulas and parameters are encoded and then tokenised into recipes as inputs. Through atomic skills of data extraction, cleaning, and matching, these data are organised into standardised datasets, providing the basis for RLM training and iterative recipe refinement.

Key Atomic Skills:
- **Cleaning**: Preprocessing and outlier cleaning
- **Matching**: Matching data pairs based on variables
- **Extraction**: Data extraction from robotic boxes

File: seven_ai_layers_robotics/learning/data/data_clean_dedup_4869rows.csv (part 20 of 26)
No,date,rank,Formula PVK,Concentration PVK,Formula Additive 1,Concentration Additive 1,Formula Additive 2,Concentration Additive 2,Formula Additive 3,Concentration Additive 3,Formula SAM 1,Concentration SAM 1,Formula SAM 2,Concentration SAM 2,Formula SAM 3,Concentration SAM 3,Spin Coating Speed SAM,Spin Coating Time SAM,Annealed Temperature SAM,Annealed Time SAM,Spin Coating Speed PVK 1,Spin Coating Time PVK 1,Spin Coating Speed PVK 2,Spin Coating Time PVK 2,Antisolvent Dropping Timing,Antisolvent Volume,Annealed Temperature PVK,Annealed Time PVK,Formula Passivator 1,Concentration Passivator 1,Formula Passivator 2,Concentration Passivator 2,Formula Passivator 3,Concentration Passivator 3,Formula Passivator 4,Concentration Passivator 4,Spin Coating Speed Passivator,Spin Coating Time Passivator,Passivator Dropping Timing,Passivator Volume,Annealed Temperature Passivator,Annealed Time Passivator,PCE,FF,Voc,Jsc,Product,Channel,From,upload_time
38931,20250331,93,Cs0.05MA0.1FA0.85PbI3.0,1.73,MACl,14.6,PEAI,0.517,,,Me-4PACz,0.066,DMACPA,0.066,4PADCB,0.198,,,,,1000,10,5000,40,10,160,110,25,PEAI,1.0,m-F-PEAI,4.5,,,,,4100.0,30.0,12.0,100.0,100.0,4.0,23.1189,82.9847,1.11561,24.9722,9733,CH3,v3,
38938,20250331,93,Cs0.05MA0.1FA0.85PbI3.0,1.73,MACl,14.6,PEAI,0.517,,,Me-4PACz,0.066,DMACPA,0.066,4PADCB,0.198,,,,,1000,10,5000,40,10,160,110,25,PEAI,1.0,m-F-PEAI,4.5,,,,,5000.0,33.0,11.0,100.0,100.0,7.0,23.3909,83.0508,1.11524,25.2543,9735,CH2,v3,
38942,20250331,93,Cs0.05MA0.1FA0.85PbI3.0,1.73,MACl,14.6,PEAI,0.517,,,Me-4PACz,0.066,DMACPA,0.066,4PADCB,0.198,,,,,1000,10,5000,40,10,160,110,25,PEAI,1.0,m-F-PEAI,4.5,,,,,4500.0,30.0,12.0,100.0,100.0,4.0,23.66,82.5039,1.11658,25.6832,9736,CH2,v3,
38946,20250331,93,Cs0.05MA0.1FA0.85PbI3.0,1.73,MACl,14.6,PEAI,0.517,,,Me-4PACz,0.066,DMACPA,0.066,4PADCB,0.198,,,,,1000,10,5000,40,10,160,110,25,PEAI,1.0,PDADI,0.5,,,,,4900.0,31.0,14.0,120.0,100.0,5.0,23.8185,85.0783,1.12339,24.9209,9737,CH2,v3,
38966,20250331,93,Cs0.05MA0.1FA0.85PbI3.0,1.73,MACl,14.6,PEAI,0.517,,,Me-4PACz,0.066,DMACPA,0.066,4PADCB,0.198,,,,,1000,10,5000,40,10,160,110,25,PEAI,1.0,PDADI,0.5,m-F-PEAI,4.5,,,4900.0,31.0,14.0,120.0,100.0,5.0,24.0579,84.9176,1.13336,24.9972,9742,CH2,v3,
38971,20250331,93,Cs0.05MA0.1FA0.85PbI3.0,1.73,MACl,14.6,PEAI,0.517,,,Me-4PACz,0.066,DMACPA,0.066,4PADCB,0.198,,,,,1000,10,5000,40,10,160,110,25,PEAI,1.0,PDADI,0.5,m-F-PEAI,4.5,,,4000.0,30.0,10.0,100.0,90.0,5.0,22.933,78.6284,1.12281,25.9763,9743,CH3,v3,
38974,20250331,93,Cs0.05MA0.1FA0.85PbI3.0,1.73,MACl,14.6,PEAI,0.517,,,Me-4PACz,0.066,DMACPA,0.066,4PADCB,0.198,,,,,1000,10,5000,40,10,160,110,25,PEAI,1.0,PDADI,0.5,m-F-PEAI,4.5,,,5000.0,30.0,10.0,100.0,100.0,5.0,22.7986,83.1281,1.13412,24.1825,9744,CH2,v3,
38978,20250331,93,Cs0.05MA0.1FA0.85PbI3.0,1.73,MACl,14.6,PEAI,0.517,,,Me-4PACz,0.066,DMACPA,0.066,4PADCB,0.198,,,,,1000,10,5000,40,10,160,110,25,PEAI,1.0,PDADI,0.5,m-F-PEAI,4.5,,,5000.0,33.0,11.0,100.0,100.0,7.0,23.0567,82.9906,1.12675,24.657,9745,CH2,v3,
38989,20250331,93,Cs0.05MA0.1FA0.85PbI3.0,1.73,MACl,14.6,PEAI,0.517,,,Me-4PACz,0.198,4PADCB,0.066,Me-2PACz,0.066,,,,,1000,10,5000,40,10,160,110,25,PEAI,1.0,m-F-PEAI,4.5,,,,,4100.0,30.0,12.0,100.0,100.0,4.0,24.3128,82.033,1.12225,26.4093,9748,CH1,v3,
38994,20250331,93,Cs0.05MA0.1FA0.85PbI3.0,1.73,MACl,14.6,PEAI,0.517,,,Me-4PACz,0.198,4PADCB,0.066,Me-2PACz,0.066,,,,,1000,10,5000,40,10,160,110,25,PEAI,1.0,m-F-PEAI,4.5,,,,,4900.0,31.0,14.0,120.0,100.0,5.0,24.3673,84.2129,1.12892,25.631,9749,CH2,v3,
38997,20250331,93,Cs0.05MA0.1FA0.85PbI3.0,1.73,MACl,14.6,PEAI,0.517,,,Me-4PACz,0.198,4PADCB,0.066,Me-2PACz,0.066,,,,,1000,10,5000,40,10,160,110,25,PEAI,1.0,m-F-PEAI,4.5,,,,,5000.0,33.0,11.0,100.0,100.0,7.0,23.4177,82.4164,1.10573,25.6968,9750,CH1,v3,
39014,20250331,93,Cs0.05MA0.1FA0.85PbI3.0,1.73,MACl,14.6,PEAI,0.517,,,Me-4PACz,0.198,4PADCB,0.066,Me-2PACz,0.066,,,,,1000,10,5000,40,10,160,110,25,PEAI,1.0,PDADI,0.5,,,,,5000.0,30.0,10.0,100.0,100.0,5.0,24.8694,83.5966,1.12799,26.3738,9754,CH2,v3,
39026,20250331,93,Cs0.05MA0.1FA0.85PbI3.0,1.73,MACl,14.6,PEAI,0.517,,,Me-4PACz,0.198,4PADCB,0.066,Me-2PACz,0.066,,,,,1000,10,5000,40,10,160,110,25,PEAI,1.0,PDADI,0.5,m-F-PEAI,4.5,,,4900.0,31.0,14.0,120.0,100.0,5.0,24.6584,85.2862,1.12734,25.6466,9757,CH2,v3,
39029,20250331,93,Cs0.05MA0.1FA0.85PbI3.0,1.73,MACl,14.6,PEAI,0.517,,,Me-4PACz,0.198,4PADCB,0.066,Me-2PACz,0.066,,,,,1000,10,5000,40,10,160,110,25,PEAI,1.0,PDADI,0.5,m-F-PEAI,4.5,,,4000.0,30.0,10.0,100.0,90.0,5.0,21.4669,84.0305,1.11874,22.8352,9758,CH1,v3,
39034,20250331,93,Cs0.05MA0.1FA0.85PbI3.0,1.73,MACl,14.6,PEAI,0.517,,,Me-4PACz,0.198,4PADCB,0.066,Me-2PACz,0.066,,,,,1000,10,5000,40,10,160,110,25,PEAI,1.0,PDADI,0.5,m-F-PEAI,4.5,,,5000.0,30.0,10.0,100.0,100.0,5.0,22.923,85.4904,1.12674,23.7974,9759,CH2,v3,
39038,20250331,93,Cs0.05MA0.1FA0.85PbI3.0,1.73,MACl,14.6,PEAI,0.517,,,Me-4PACz,0.198,4PADCB,0.066,Me-2PACz,0.066,,,,,1000,10,5000,40,10,160,110,25,PEAI,1.0,PDADI,0.5,m-F-PEAI,4.5,,,5000.0,33.0,11.0,100.0,100.0,7.0,24.2053,84.9602,1.13861,25.022,9760,CH2,v3,
39043,20250331,93,Cs0.05MA0.1FA0.85PbI3.0,1.73,MACl,14.6,PEAI,0.517,,,Me-4PACz,0.198,4PADCB,0.066,Me-2PACz,0.066,,,,,1000,10,5000,40,10,160,110,25,PEAI,1.0,PDADI,0.5,m-F-PEAI,4.5,,,4100.0,30.0,12.0,100.0,100.0,4.0,22.1669,83.1415,1.13569,23.4763,9761,CH3,v3,
39047,20250401,94,Cs0.05MA0.1FA0.85PbI3.0,1.73,MACl,14.6,PEAI,0.517,,,Me-4PACz,0.198,DMACPA,0.066,Me-2PACz,0.066,,,,,1000,10,5000,40,10,160,110,25,PEAI,1.0,PDADI,0.5,m-F-PEAI,2.0,,,5000.0,33.0,11.0,100.0,100.0,7.0,23.717,85.6718,1.14294,24.2214,9762,CH3,v3,
39052,20250401,94,Cs0.05MA0.1FA0.85PbI3.0,1.73,MACl,14.6,PEAI,0.517,,,Me-4PACz,0.198,DMACPA,0.066,Me-2PACz,0.066,,,,,1000,10,5000,40,10,160,110,25,PEAI,1.0,PDADI,0.5,m-F-PEAI,2.0,,,4100.0,30.0,12.0,100.0,100.0,4.0,23.5834,83.8198,1.13916,24.6988,9763,CH4,v3,
39055,20250401,94,Cs0.05MA0.1FA0.85PbI3.0,1.73,MACl,14.6,PEAI,0.517,,,Me-4PACz,0.198,DMACPA,0.066,Me-2PACz,0.066,,,,,1000,10,5000,40,10,160,110,25,PEAI,1.0,PDADI,0.5,m-F-PEAI,2.0,,,4900.0,31.0,14.0,120.0,100.0,5.0,22.3736,82.9879,1.14119,23.6246,9764,CH3,v3,
39057,20250401,94,Cs0.05MA0.1FA0.85PbI3.0,1.73,MACl,14.6,PEAI,0.517,,,Me-4PACz,0.198,DMACPA,0.066,Me-2PACz,0.066,,,,,1000,10,5000,40,10,160,110,25,PEAI,1.0,PDADI,0.5,m-F-PEAI,2.0,,,5000.0,30.0,10.0,100.0,100.0,5.0,21.3251,75.3074,1.14395,24.7539,9765,CH1,v3,
39062,20250401,94,Cs0.05MA0.1FA0.85PbI3.0,1.73,MACl,14.6,PEAI,0.517,,,Me-4PACz,0.198,DMACPA,0.066,Me-2PACz,0.066,,,,,1000,10,5000,40,10,160,110,25,PEAI,1.0,PDADI,0.5,3MTPAI,2.5,,,5000.0,33.0,11.0,100.0,100.0,7.0,22.3611,79.221,1.16869,24.1521,9766,CH2,v3,
39072,20250401,94,Cs0.05MA0.1FA0.85PbI3.0,1.73,MACl,14.6,PEAI,0.517,,,Me-4PACz,0.198,DMACPA,0.066,Me-2PACz,0.066,,,,,1000,10,5000,40,10,160,110,25,PEAI,1.0,PDADI,0.5,3MTPAI,2.5,,,4900.0,31.0,14.0,120.0,100.0,5.0,19.7189,74.2958,1.14106,23.2599,9768,CH4,v3,
39074,20250401,94,Cs0.05MA0.1FA0.85PbI3.0,1.73,MACl,14.6,PEAI,0.517,,,Me-4PACz,0.198,DMACPA,0.066,Me-2PACz,0.066,,,,,1000,10,5000,40,10,160,110,25,PEAI,1.0,PDADI,0.5,3MTPAI,2.5,,,5000.0,30.0,10.0,100.0,100.0,5.0,23.1197,86.597,1.14757,23.2649,9769,CH2,v3,
39078,20250401,94,Cs0.05MA0.1FA0.85PbI3.0,1.73,MACl,14.6,PEAI,0.517,,,Me-4PACz,0.198,DMACPA,0.066,Me-2PACz,0.066,,,,,1000,10,5000,40,10,160,110,25,PEAI,1.0,PDADI,0.5,Lead(II) oxalate,1.0,,,5000.0,33.0,11.0,100.0,100.0,7.0,22.0223,78.2532,1.15845,24.2931,9770,CH2,v3,
39084,20250401,94,Cs0.05MA0.1FA0.85PbI3.0,1.73,MACl,14.6,PEAI,0.517,,,Me-4PACz,0.198,DMACPA,0.066,Me-2PACz,0.066,,,,,1000,10,5000,40,10,160,110,25,PEAI,1.0,PDADI,0.5,Lead(II) oxalate,1.0,,,4100.0,30.0,12.0,100.0,100.0,4.0,20.6699,77.5333,1.12713,23.6524,9771,CH4,v3,
39087,20250401,94,Cs0.05MA0.1FA0.85PbI3.0,1.73,MACl,14.6,PEAI,0.517,,,Me-4PACz,0.198,DMACPA,0.066,Me-2PACz,0.066,,,,,1000,10,5000,40,10,160,110,25,PEAI,1.0,PDADI,0.5,Lead(II) oxalate,1.0,,,4900.0,31.0,14.0,120.0,100.0,5.0,23.2559,80.9362,1.13863,25.2352,9772,CH3,v3,
39089,20250401,94,Cs0.05MA0.1FA0.85PbI3.0,1.73,MACl,14.6,PEAI,0.517,,,Me-4PACz,0.198,DMACPA,0.066,Me-2PACz,0.066,,,,,1000,10,5000,40,10,160,110,25,PEAI,1.0,PDADI,0.5,Lead(II) oxalate,1.0,,,5000.0,30.0,10.0,100.0,100.0,5.0,21.077,74.1069,1.14751,24.7854,9773,CH1,v3,
39095,20250401,94,Cs0.05MA0.1FA0.85PbI3.0,1.73,MACl,14.6,PEAI,0.517,,,Me-4PACz,0.198,DMACPA,0.066,Me-2PACz,0.066,,,,,1000,10,5000,40,10,160,110,25,PEAI,1.0,PDADI,0.5,PiPI,0.4,,,5000.0,33.0,11.0,100.0,100.0,7.0,24.4776,87.0478,1.15436,24.3597,9774,CH3,v3,
39099,20250401,94,Cs0.05MA0.1FA0.85PbI3.0,1.73,MACl,14.6,PEAI,0.517,,,Me-4PACz,0.198,DMACPA,0.066,Me-2PACz,0.066,,,,,1000,10,5000,40,10,160,110,25,PEAI,1.0,PDADI,0.5,PiPI,0.4,,,4100.0,30.0,12.0,100.0,100.0,4.0,23.625,85.4763,1.15495,23.9311,9775,CH3,v3,
39103,20250401,94,Cs0.05MA0.1FA0.85PbI3.0,1.73,MACl,14.6,PEAI,0.517,,,Me-4PACz,0.198,DMACPA,0.066,Me-2PACz,0.066,,,,,1000,10,5000,40,10,160,110,25,PEAI,1.0,PDADI,0.5,PiPI,0.4,,,4900.0,31.0,14.0,120.0,100.0,5.0,19.9959,80.661,1.14831,21.5882,9776,CH3,v3,
39107,20250401,94,Cs0.05MA0.1FA0.85PbI3.0,1.73,MACl,14.6,PEAI,0.517,,,Me-4PACz,0.198,DMACPA,0.066,Me-2PACz,0.066,,,,,1000,10,5000,40,10,160,110,25,PEAI,1.0,PDADI,0.5,PiPI,0.4,,,5000.0,30.0,10.0,100.0,100.0,5.0,20.7776,82.7788,1.13628,22.0897,9777,CH3,v3,
39131,20250401,94,Cs0.05MA0.1FA0.85PbI3.0,1.73,MACl,14.6,PEAI,0.517,,,Me-4PACz,0.189,DMACPA,0.126,4-ABnP,0.016,,,,,1000,10,5000,40,10,160,110,25,PEAI,1.0,PDADI,0.5,m-F-PEAI,2.0,,,4100.0,30.0,12.0,100.0,100.0,4.0,23.916,83.2239,1.13434,25.3337,9783,CH3,v3,
39139,20250401,94,Cs0.05MA0.1FA0.85PbI3.0,1.73,MACl,14.6,PEAI,0.517,,,Me-4PACz,0.189,DMACPA,0.126,4-ABnP,0.016,,,,,1000,10,5000,40,10,160,110,25,PEAI,1.0,PDADI,0.5,m-F-PEAI,2.0,,,5000.0,30.0,10.0,100.0,100.0,5.0,22.8877,83.4988,1.13609,24.1274,9785,CH3,v3,
39142,20250401,94,Cs0.05MA0.1FA0.85PbI3.0,1.73,MACl,14.6,PEAI,0.517,,,Me-4PACz,0.189,DMACPA,0.126,4-ABnP,0.016,,,,,1000,10,5000,40,10,160,110,25,PEAI,1.0,PDADI,0.5,3MTPAI,2.5,,,5000.0,33.0,11.0,100.0,100.0,7.0,23.7494,82.5088,1.14828,25.0672,9786,CH2,v3,
39145,20250401,94,Cs0.05MA0.1FA0.85PbI3.0,1.73,MACl,14.6,PEAI,0.517,,,Me-4PACz,0.189,DMACPA,0.126,4-ABnP,0.016,,,,,1000,10,5000,40,10,160,110,25,PEAI,1.0,PDADI,0.5,3MTPAI,2.5,,,4100.0,30.0,12.0,100.0,100.0,4.0,22.8198,78.1085,1.15336,25.3308,9787,CH1,v3,
39149,20250401,94,Cs0.05MA0.1FA0.85PbI3.0,1.73,MACl,14.6,PEAI,0.517,,,Me-4PACz,0.189,DMACPA,0.126,4-ABnP,0.016,,,,,1000,10,5000,40,10,160,110,25,PEAI,1.0,PDADI,0.5,3MTPAI,2.5,,,4900.0,31.0,14.0,120.0,100.0,5.0,23.7148,82.9225,1.14829,24.9056,9788,CH1,v3,
39153,20250401,94,Cs0.05MA0.1FA0.85PbI3.0,1.73,MACl,14.6,PEAI,0.517,,,Me-4PACz,0.189,DMACPA,0.126,4-ABnP,0.016,,,,,1000,10,5000,40,10,160,110,25,PEAI,1.0,PDADI,0.5,3MTPAI,2.5,,,5000.0,30.0,10.0,100.0,100.0,5.0,23.3346,82.5886,1.14664,24.6408,9789,CH1,v3,
39158,20250401,94,Cs0.05MA0.1FA0.85PbI3.0,1.73,MACl,14.6,PEAI,0.517,,,Me-4PACz,0.189,DMACPA,0.126,4-ABnP,0.016,,,,,1000,10,5000,40,10,160,110,25,PEAI,1.0,PDADI,0.5,Lead(II) oxalate,1.0,,,5000.0,33.0,11.0,100.0,100.0,7.0,24.0925,83.3787,1.14281,25.2845,9790,CH2,v3,
39162,20250401,94,Cs0.05MA0.1FA0.85PbI3.0,1.73,MACl,14.6,PEAI,0.517,,,Me-4PACz,0.189,DMACPA,0.126,4-ABnP,0.016,,,,,1000,10,5000,40,10,160,110,25,PEAI,1.0,PDADI,0.5,Lead(II) oxalate,1.0,,,4100.0,30.0,12.0,100.0,100.0,4.0,21.4558,78.8492,1.14699,23.724,9791,CH2,v3,
39167,20250401,94,Cs0.05MA0.1FA0.85PbI3.0,1.73,MACl,14.6,PEAI,0.517,,,Me-4PACz,0.189,DMACPA,0.126,4-ABnP,0.016,,,,,1000,10,5000,40,10,160,110,25,PEAI,1.0,PDADI,0.5,Lead(II) oxalate,1.0,,,4900.0,31.0,14.0,120.0,100.0,5.0,22.8397,81.9163,1.13638,24.5355,9792,CH3,v3,
39172,20250401,94,Cs0.05MA0.1FA0.85PbI3.0,1.73,MACl,14.6,PEAI,0.517,,,Me-4PACz,0.189,DMACPA,0.126,4-ABnP,0.016,,,,,1000,10,5000,40,10,160,110,25,PEAI,1.0,PDADI,0.5,Lead(II) oxalate,1.0,,,5000.0,30.0,10.0,100.0,100.0,5.0,20.8003,73.839,1.13349,24.8524,9793,CH4,v3,
39182,20250401,94,Cs0.05MA0.1FA0.85PbI3.0,1.73,MACl,14.6,PEAI,0.517,,,Me-4PACz,0.189,DMACPA,0.126,4-ABnP,0.016,,,,,1000,10,5000,40,10,160,110,25,PEAI,1.0,PDADI,0.5,PiPI,0.4,,,4900.0,31.0,14.0,120.0,100.0,5.0,21.4151,79.5047,1.14914,23.4398,9796,CH2,v3,
39206,20250401,94,Cs0.05MA0.1FA0.85PbI3.0,1.73,MACl,14.6,PEAI,0.517,,,Me-4PACz,0.198,4PADCB,0.066,Me-2PACz,0.066,,,,,1000,10,5000,40,10,160,110,25,PEAI,1.0,PDADI,0.5,m-F-PEAI,2.0,,,5000.0,33.0,11.0,100.0,100.0,7.0,25.0344,84.0992,1.12698,26.4137,9802,CH2,v3,
39211,20250401,94,Cs0.05MA0.1FA0.85PbI3.0,1.73,MACl,14.6,PEAI,0.517,,,Me-4PACz,0.198,4PADCB,0.066,Me-2PACz,0.066,,,,,1000,10,5000,40,10,160,110,25,PEAI,1.0,PDADI,0.5,m-F-PEAI,2.0,,,4100.0,30.0,12.0,100.0,100.0,4.0,24.7064,84.3494,1.13309,25.85,9803,CH3,v3,
39216,20250401,94,Cs0.05MA0.1FA0.85PbI3.0,1.73,MACl,14.6,PEAI,0.517,,,Me-4PACz,0.198,4PADCB,0.066,Me-2PACz,0.066,,,,,1000,10,5000,40,10,160,110,25,PEAI,1.0,PDADI,0.5,m-F-PEAI,2.0,,,4900.0,31.0,14.0,120.0,100.0,5.0,23.0127,79.3785,1.13661,25.5067,9804,CH4,v3,
39219,20250401,94,Cs0.05MA0.1FA0.85PbI3.0,1.73,MACl,14.6,PEAI,0.517,,,Me-4PACz,0.198,4PADCB,0.066,Me-2PACz,0.066,,,,,1000,10,5000,40,10,160,110,25,PEAI,1.0,PDADI,0.5,m-F-PEAI,2.0,,,5000.0,30.0,10.0,100.0,100.0,5.0,23.4041,83.5805,1.13863,24.5927,9805,CH3,v3,
39230,20250401,94,Cs0.05MA0.1FA0.85PbI3.0,1.73,MACl,14.6,PEAI,0.517,,,Me-4PACz,0.198,4PADCB,0.066,Me-2PACz,0.066,,,,,1000,10,5000,40,10,160,110,25,PEAI,1.0,PDADI,0.5,3MTPAI,2.5,,,4900.0,31.0,14.0,120.0,100.0,5.0,23.8764,81.7089,1.14048,25.622,9808,CH2,v3,
39235,20250401,94,Cs0.05MA0.1FA0.85PbI3.0,1.73,MACl,14.6,PEAI,0.517,,,Me-4PACz,0.198,4PADCB,0.066,Me-2PACz,0.066,,,,,1000,10,5000,40,10,160,110,25,PEAI,1.0,PDADI,0.5,3MTPAI,2.5,,,5000.0,30.0,10.0,100.0,100.0,5.0,22.9096,82.831,1.13323,24.4064,9809,CH3,v3,
39238,20250401,94,Cs0.05MA0.1FA0.85PbI3.0,1.73,MACl,14.6,PEAI,0.517,,,Me-4PACz,0.198,4PADCB,0.066,Me-2PACz,0.066,,,,,1000,10,5000,40,10,160,110,25,PEAI,1.0,PDADI,0.5,Lead(II) oxalate,1.0,,,5000.0,33.0,11.0,100.0,100.0,7.0,22.3093,81.1535,1.14118,24.0894,9810,CH2,v3,
39244,20250401,94,Cs0.05MA0.1FA0.85PbI3.0,1.73,MACl,14.6,PEAI,0.517,,,Me-4PACz,0.198,4PADCB,0.066,Me-2PACz,0.066,,,,,1000,10,5000,40,10,160,110,25,PEAI,1.0,PDADI,0.5,Lead(II) oxalate,1.0,,,4100.0,30.0,12.0,100.0,100.0,4.0,22.1668,82.1419,1.13048,23.8713,9811,CH4,v3,
39248,20250401,94,Cs0.05MA0.1FA0.85PbI3.0,1.73,MACl,14.6,PEAI,0.517,,,Me-4PACz,0.198,4PADCB,0.066,Me-2PACz,0.066,,,,,1000,10,5000,40,10,160,110,25,PEAI,1.0,PDADI,0.5,Lead(II) oxalate,1.0,,,4900.0,31.0,14.0,120.0,100.0,5.0,21.8474,81.3523,1.12947,23.7769,9812,CH4,v3,
39251,20250401,94,Cs0.05MA0.1FA0.85PbI3.0,1.73,MACl,14.6,PEAI,0.517,,,Me-4PACz,0.198,4PADCB,0.066,Me-2PACz,0.066,,,,,1000,10,5000,40,10,160,110,25,PEAI,1.0,PDADI,0.5,Lead(II) oxalate,1.0,,,5000.0,30.0,10.0,100.0,100.0,5.0,22.922,81.3506,1.12795,24.9805,9813,CH3,v3,
39262,20250401,94,Cs0.05MA0.1FA0.85PbI3.0,1.73,MACl,14.6,PEAI,0.517,,,Me-4PACz,0.198,4PADCB,0.066,Me-2PACz,0.066,,,,,1000,10,5000,40,10,160,110,25,PEAI,1.0,PDADI,0.5,PiPI,0.4,,,4900.0,31.0,14.0,120.0,100.0,5.0,23.6425,83.9623,1.13534,24.8019,9816,CH2,v3,
39268,20250401,94,Cs0.05MA0.1FA0.85PbI3.0,1.73,MACl,14.6,PEAI,0.517,,,Me-4PACz,0.198,4PADCB,0.066,Me-2PACz,0.066,,,,,1000,10,5000,40,10,160,110,25,PEAI,1.0,PDADI,0.5,PiPI,0.4,,,5000.0,30.0,10.0,100.0,100.0,5.0,22.5623,82.473,1.12759,24.2616,9817,CH4,v3,
39286,20250402,95,Cs0.05MA0.1FA0.85PbI3.0,1.73,MACl,14.6,PEAI,0.517,,,Me-4PACz,0.198,4PADCB,0.066,Me-2PACz,0.066,,,,,1000,10,5000,40,10,160,110,25,PEAI,1.0,m-F-PEAI,2.0,3MTPAI,2.5,,,5000.0,33.0,11.0,100.0,100.0,7.0,21.8367,80.4537,1.11362,24.3726,9822,CH2,v3,
39290,20250402,95,Cs0.05MA0.1FA0.85PbI3.0,1.73,MACl,14.6,PEAI,0.517,,,Me-4PACz,0.198,4PADCB,0.066,Me-2PACz,0.066,,,,,1000,10,5000,40,10,160,110,25,PEAI,1.0,m-F-PEAI,2.0,3MTPAI,2.5,,,4100.0,30.0,12.0,100.0,100.0,4.0,22.0095,84.3956,1.13926,22.8911,9823,CH2,v3,
39295,20250402,95,Cs0.05MA0.1FA0.85PbI3.0,1.73,MACl,14.6,PEAI,0.517,,,Me-4PACz,0.198,4PADCB,0.066,Me-2PACz,0.066,,,,,1000,10,5000,40,10,160,110,25,PEAI,1.0,m-F-PEAI,2.0,3MTPAI,2.5,,,4900.0,31.0,14.0,120.0,100.0,5.0,22.4767,84.6682,1.13835,23.3205,9824,CH3,v3,
39298,20250402,95,Cs0.05MA0.1FA0.85PbI3.0,1.73,MACl,14.6,PEAI,0.517,,,Me-4PACz,0.198,4PADCB,0.066,Me-2PACz,0.066,,,,,1000,10,5000,40,10,160,110,25,PEAI,1.0,m-F-PEAI,2.0,3MTPAI,2.5,,,5000.0,30.0,10.0,100.0,100.0,5.0,21.7537,83.9959,1.14394,22.6399,9825,CH2,v3,
39303,20250402,95,Cs0.05MA0.1FA0.85PbI3.0,1.73,MACl,14.6,PEAI,0.517,,,Me-4PACz,0.198,4PADCB,0.066,Me-2PACz,0.066,,,,,1000,10,5000,40,10,160,110,25,PEAI,1.0,m-F-PEAI,2.0,Lead(II) oxalate,1.0,,,5000.0,33.0,11.0,100.0,100.0,7.0,22.5059,80.8142,1.1447,24.3285,9826,CH3,v3,
39307,20250402,95,Cs0.05MA0.1FA0.85PbI3.0,1.73,MACl,14.6,PEAI,0.517,,,Me-4PACz,0.198,4PADCB,0.066,Me-2PACz,0.066,,,,,1000,10,5000,40,10,160,110,25,PEAI,1.0,m-F-PEAI,2.0,Lead(II) oxalate,1.0,,,4100.0,30.0,12.0,100.0,100.0,4.0,21.9546,78.5792,1.14446,24.4128,9827,CH3,v3,
39310,20250402,95,Cs0.05MA0.1FA0.85PbI3.0,1.73,MACl,14.6,PEAI,0.517,,,Me-4PACz,0.198,4PADCB,0.066,Me-2PACz,0.066,,,,,1000,10,5000,40,10,160,110,25,PEAI,1.0,m-F-PEAI,2.0,Lead(II) oxalate,1.0,,,4900.0,31.0,14.0,120.0,100.0,5.0,21.4279,77.7197,1.1472,24.0331,9828,CH2,v3,
39314,20250402,95,Cs0.05MA0.1FA0.85PbI3.0,1.73,MACl,14.6,PEAI,0.517,,,Me-4PACz,0.198,4PADCB,0.066,Me-2PACz,0.066,,,,,1000,10,5000,40,10,160,110,25,PEAI,1.0,m-F-PEAI,2.0,Lead(II) oxalate,1.0,,,5000.0,30.0,10.0,100.0,100.0,5.0,23.5689,80.9981,1.1454,25.4042,9829,CH2,v3,
39317,20250402,95,Cs0.05MA0.1FA0.85PbI3.0,1.73,MACl,14.6,PEAI,0.517,,,Me-4PACz,0.198,4PADCB,0.066,Me-2PACz,0.066,,,,,1000,10,5000,40,10,160,110,25,PEAI,1.0,m-F-PEAI,2.0,PiPI,0.4,,,5000.0,33.0,11.0,100.0,100.0,7.0,21.2314,77.511,1.15006,23.8175,9830,CH1,v3,
39327,20250402,95,Cs0.05MA0.1FA0.85PbI3.0,1.73,MACl,14.6,PEAI,0.517,,,Me-4PACz,0.198,4PADCB,0.066,Me-2PACz,0.066,,,,,1000,10,5000,40,10,160,110,25,PEAI,1.0,m-F-PEAI,2.0,PiPI,0.4,,,4900.0,31.0,14.0,120.0,100.0,5.0,23.1709,81.7933,1.14698,24.6983,9832,CH3,v3,
39331,20250402,95,Cs0.05MA0.1FA0.85PbI3.0,1.73,MACl,14.6,PEAI,0.517,,,Me-4PACz,0.198,4PADCB,0.066,Me-2PACz,0.066,,,,,1000,10,5000,40,10,160,110,25,PEAI,1.0,m-F-PEAI,2.0,PiPI,0.4,,,5000.0,30.0,10.0,100.0,100.0,5.0,23.6632,82.0752,1.14755,25.1241,9833,CH3,v3,
39334,20250402,95,Cs0.05MA0.1FA0.85PbI3.0,1.73,MACl,14.6,PEAI,0.517,,,Me-4PACz,0.198,4PADCB,0.066,Me-2PACz,0.066,,,,,1000,10,5000,40,10,160,110,25,m-F-PEAI,2.0,PDADI,0.5,PiPI,0.4,,,5000.0,33.0,11.0,100.0,100.0,7.0,18.8786,70.5339,1.15744,23.1246,9834,CH2,v3,
39339,20250402,95,Cs0.05MA0.1FA0.85PbI3.0,1.73,MACl,14.6,PEAI,0.517,,,Me-4PACz,0.198,4PADCB,0.066,Me-2PACz,0.066,,,,,1000,10,5000,40,10,160,110,25,m-F-PEAI,2.0,PDADI,0.5,PiPI,0.4,,,4100.0,30.0,12.0,100.0,100.0,4.0,18.9632,72.3461,1.15659,22.663,9835,CH3,v3,
39343,20250402,95,Cs0.05MA0.1FA0.85PbI3.0,1.73,MACl,14.6,PEAI,0.517,,,Me-4PACz,0.198,4PADCB,0.066,Me-2PACz,0.066,,,,,1000,10,5000,40,10,160,110,25,m-F-PEAI,2.0,PDADI,0.5,PiPI,0.4,,,4900.0,31.0,14.0,120.0,100.0,5.0,20.4409,75.9452,1.15482,23.3068,9836,CH3,v3,
39348,20250402,95,Cs0.05MA0.1FA0.85PbI3.0,1.73,MACl,14.6,PEAI,0.517,,,Me-4PACz,0.198,4PADCB,0.066,Me-2PACz,0.066,,,,,1000,10,5000,40,10,160,110,25,m-F-PEAI,2.0,PDADI,0.5,PiPI,0.4,,,5000.0,30.0,10.0,100.0,100.0,5.0,19.4846,76.025,1.14126,22.4571,9837,CH4,v3,
39353,20250402,95,Cs0.05MA0.1FA0.85PbI3.0,1.73,MACl,14.6,PEAI,0.517,,,Me-4PACz,0.198,4PADCB,0.066,Me-2PACz,0.066,,,,,1000,10,5000,40,10,160,110,25,PEAI,1.0,PDADI,0.5,,,,,4100.0,30.0,12.0,100.0,100.0,4.0,23.6494,81.1186,1.15301,25.2853,9839,CH1,v3,
39366,20250402,95,Cs0.05MA0.1FA0.85PbI3.0,1.73,MACl,14.6,PEAI,0.517,,,Me-4PACz,0.198,DMACPA,0.066,Me-2PACz,0.066,,,,,1000,10,5000,40,10,160,110,25,PEAI,1.0,m-F-PEAI,2.0,3MTPAI,2.5,,,5000.0,33.0,11.0,100.0,100.0,7.0,22.4732,81.4269,1.13976,24.2149,9842,CH2,v3,
39370,20250402,95,Cs0.05MA0.1FA0.85PbI3.0,1.73,MACl,14.6,PEAI,0.517,,,Me-4PACz,0.198,DMACPA,0.066,Me-2PACz,0.066,,,,,1000,10,5000,40,10,160,110,25,PEAI,1.0,m-F-PEAI,2.0,3MTPAI,2.5,,,4100.0,30.0,12.0,100.0,100.0,4.0,23.0654,86.7881,1.14769,23.1567,9843,CH2,v3,
39374,20250402,95,Cs0.05MA0.1FA0.85PbI3.0,1.73,MACl,14.6,PEAI,0.517,,,Me-4PACz,0.198,DMACPA,0.066,Me-2PACz,0.066,,,,,1000,10,5000,40,10,160,110,25,PEAI,1.0,m-F-PEAI,2.0,3MTPAI,2.5,,,4900.0,31.0,14.0,120.0,100.0,5.0,23.5187,86.0111,1.14267,23.9297,9844,CH2,v3,
39378,20250402,95,Cs0.05MA0.1FA0.85PbI3.0,1.73,MACl,14.6,PEAI,0.517,,,Me-4PACz,0.198,DMACPA,0.066,Me-2PACz,0.066,,,,,1000,10,5000,40,10,160,110,25,PEAI,1.0,m-F-PEAI,2.0,3MTPAI,2.5,,,5000.0,30.0,10.0,100.0,100.0,5.0,23.8674,84.9215,1.14438,24.5594,9845,CH2,v3,
39381,20250402,95,Cs0.05MA0.1FA0.85PbI3.0,1.73,MACl,14.6,PEAI,0.517,,,Me-4PACz,0.198,DMACPA,0.066,Me-2PACz,0.066,,,,,1000,10,5000,40,10,160,110,25,PEAI,1.0,m-F-PEAI,2.0,Lead(II) oxalate,1.0,,,5000.0,33.0,11.0,100.0,100.0,7.0,17.7556,67.9876,1.14321,22.8444,9846,CH1,v3,
39386,20250402,95,Cs0.05MA0.1FA0.85PbI3.0,1.73,MACl,14.6,PEAI,0.517,,,Me-4PACz,0.198,DMACPA,0.066,Me-2PACz,0.066,,,,,1000,10,5000,40,10,160,110,25,PEAI,1.0,m-F-PEAI,2.0,Lead(II) oxalate,1.0,,,4100.0,30.0,12.0,100.0,100.0,4.0,20.455,72.4602,1.14656,24.6209,9847,CH2,v3,
39391,20250402,95,Cs0.05MA0.1FA0.85PbI3.0,1.73,MACl,14.6,PEAI,0.517,,,Me-4PACz,0.198,DMACPA,0.066,Me-2PACz,0.066,,,,,1000,10,5000,40,10,160,110,25,PEAI,1.0,m-F-PEAI,2.0,Lead(II) oxalate,1.0,,,4900.0,31.0,14.0,120.0,100.0,5.0,21.3154,77.1883,1.1439,24.1409,9848,CH3,v3,
39394,20250402,95,Cs0.05MA0.1FA0.85PbI3.0,1.73,MACl,14.6,PEAI,0.517,,,Me-4PACz,0.198,DMACPA,0.066,Me-2PACz,0.066,,,,,1000,10,5000,40,10,160,110,25,PEAI,1.0,m-F-PEAI,2.0,Lead(II) oxalate,1.0,,,5000.0,30.0,10.0,100.0,100.0,5.0,22.5615,78.4748,1.1473,25.0588,9849,CH2,v3,
39398,20250402,95,Cs0.05MA0.1FA0.85PbI3.0,1.73,MACl,14.6,PEAI,0.517,,,Me-4PACz,0.198,DMACPA,0.066,Me-2PACz,0.066,,,,,1000,10,5000,40,10,160,110,25,PEAI,1.0,m-F-PEAI,2.0,PiPI,0.4,,,5000.0,33.0,11.0,100.0,100.0,7.0,20.2024,72.0423,1.1386,24.6289,9850,CH2,v3,
39402,20250402,95,Cs0.05MA0.1FA0.85PbI3.0,1.73,MACl,14.6,PEAI,0.517,,,Me-4PACz,0.198,DMACPA,0.066,Me-2PACz,0.066,,,,,1000,10,5000,40,10,160,110,25,PEAI,1.0,m-F-PEAI,2.0,PiPI,0.4,,,4100.0,30.0,12.0,100.0,100.0,4.0,16.7881,62.6775,1.12449,23.8195,9851,CH2,v3,
39406,20250402,95,Cs0.05MA0.1FA0.85PbI3.0,1.73,MACl,14.6,PEAI,0.517,,,Me-4PACz,0.198,DMACPA,0.066,Me-2PACz,0.066,,,,,1000,10,5000,40,10,160,110,25,PEAI,1.0,m-F-PEAI,2.0,PiPI,0.4,,,4900.0,31.0,14.0,120.0,100.0,5.0,24.2182,83.7247,1.14665,25.2266,9852,CH2,v3,
39409,20250402,95,Cs0.05MA0.1FA0.85PbI3.0,1.73,MACl,14.6,PEAI,0.517,,,Me-4PACz,0.198,DMACPA,0.066,Me-2PACz,0.066,,,,,1000,10,5000,40,10,160,110,25,PEAI,1.0,m-F-PEAI,2.0,PiPI,0.4,,,5000.0,30.0,10.0,100.0,100.0,5.0,23.5205,83.5215,1.14828,24.5246,9853,CH1,v3,
39414,20250402,95,Cs0.05MA0.1FA0.85PbI3.0,1.73,MACl,14.6,PEAI,0.517,,,Me-4PACz,0.198,DMACPA,0.066,Me-2PACz,0.066,,,,,1000,10,5000,40,10,160,110,25,m-F-PEAI,2.0,PDADI,0.5,PiPI,0.4,,,5000.0,33.0,11.0,100.0,100.0,7.0,19.8014,73.2026,1.16101,23.2989,9854,CH2,v3,
39418,20250402,95,Cs0.05MA0.1FA0.85PbI3.0,1.73,MACl,14.6,PEAI,0.517,,,Me-4PACz,0.198,DMACPA,0.066,Me-2PACz,0.066,,,,,1000,10,5000,40,10,160,110,25,m-F-PEAI,2.0,PDADI,0.5,PiPI,0.4,,,4100.0,30.0,12.0,100.0,100.0,4.0,15.7668,64.4095,1.16232,21.0604,9855,CH2,v3,
39422,20250402,95,Cs0.05MA0.1FA0.85PbI3.0,1.73,MACl,14.6,PEAI,0.517,,,Me-4PACz,0.198,DMACPA,0.066,Me-2PACz,0.066,,,,,1000,10,5000,40,10,160,110,25,m-F-PEAI,2.0,PDADI,0.5,PiPI,0.4,,,4900.0,31.0,14.0,120.0,100.0,5.0,21.9883,81.6415,1.15393,23.3399,9856,CH2,v3,
39426,20250402,95,Cs0.05MA0.1FA0.85PbI3.0,1.73,MACl,14.6,PEAI,0.517,,,Me-4PACz,0.198,DMACPA,0.066,Me-2PACz,0.066,,,,,1000,10,5000,40,10,160,110,25,m-F-PEAI,2.0,PDADI,0.5,PiPI,0.4,,,5000.0,30.0,10.0,100.0,100.0,5.0,22.6451,82.2157,1.1523,23.9032,9857,CH2,v3,
39431,20250402,95,Cs0.05MA0.1FA0.85PbI3.0,1.73,MACl,14.6,PEAI,0.517,,,Me-4PACz,0.198,DMACPA,0.066,Me-2PACz,0.066,,,,,1000,10,5000,40,10,160,110,25,PEAI,1.0,PDADI,0.5,,,,,5000.0,33.0,11.0,100.0,100.0,7.0,24.4511,84.5721,1.15292,25.0767,9858,CH3,v3,
39443,20250402,95,Cs0.05MA0.1FA0.85PbI3.0,1.73,MACl,14.6,PEAI,0.517,,,Me-4PACz,0.198,DMACPA,0.066,Me-2PACz,0.066,,,,,1000,10,5000,40,10,160,110,25,PEAI,1.0,PDADI,0.5,,,,,5000.0,30.0,10.0,100.0,100.0,5.0,24.0233,82.5818,1.1487,25.3246,9861,CH3,v3,
39446,20250402,95,Cs0.05MA0.1FA0.85PbI3.0,1.73,MACl,14.6,PEAI,0.517,,,Me-4PACz,0.189,DMACPA,0.126,4-ABnP,0.016,,,,,1000,10,5000,40,10,160,110,25,PEAI,1.0,m-F-PEAI,2.0,3MTPAI,2.5,,,5000.0,33.0,11.0,100.0,100.0,7.0,24.5759,85.4288,1.13881,25.2613,9862,CH2,v3,
39449,20250402,95,Cs0.05MA0.1FA0.85PbI3.0,1.73,MACl,14.6,PEAI,0.517,,,Me-4PACz,0.189,DMACPA,0.126,4-ABnP,0.016,,,,,1000,10,5000,40,10,160,110,25,PEAI,1.0,m-F-PEAI,2.0,3MTPAI,2.5,,,4100.0,30.0,12.0,100.0,100.0,4.0,24.3689,86.2933,1.1393,24.7869,9863,CH1,v3,
39454,20250402,95,Cs0.05MA0.1FA0.85PbI3.0,1.73,MACl,14.6,PEAI,0.517,,,Me-4PACz,0.189,DMACPA,0.126,4-ABnP,0.016,,,,,1000,10,5000,40,10,160,110,25,PEAI,1.0,m-F-PEAI,2.0,3MTPAI,2.5,,,4900.0,31.0,14.0,120.0,100.0,5.0,23.6857,85.0568,1.14045,24.4176,9864,CH2,v3,
39457,20250402,95,Cs0.05MA0.1FA0.85PbI3.0,1.73,MACl,14.6,PEAI,0.517,,,Me-4PACz,0.189,DMACPA,0.126,4-ABnP,0.016,,,,,1000,10,5000,40,10,160,110,25,PEAI,1.0,m-F-PEAI,2.0,3MTPAI,2.5,,,5000.0,30.0,10.0,100.0,100.0,5.0,24.055,85.2838,1.13707,24.8057,9865,CH1,v3,
39462,20250402,95,Cs0.05MA0.1FA0.85PbI3.0,1.73,MACl,14.6,PEAI,0.517,,,Me-4PACz,0.189,DMACPA,0.126,4-ABnP,0.016,,,,,1000,10,5000,40,10,160,110,25,PEAI,1.0,m-F-PEAI,2.0,Lead(II) oxalate,1.0,,,5000.0,33.0,11.0,100.0,100.0,7.0,25.2971,84.5587,1.15033,26.0069,9866,CH2,v3,
39465,20250402,95,Cs0.05MA0.1FA0.85PbI3.0,1.73,MACl,14.6,PEAI,0.517,,,Me-4PACz,0.189,DMACPA,0.126,4-ABnP,0.016,,,,,1000,10,5000,40,10,160,110,25,PEAI,1.0,m-F-PEAI,2.0,Lead(II) oxalate,1.0,,,4100.0,30.0,12.0,100.0,100.0,4.0,24.5073,85.4798,1.14065,25.1351,9867,CH1,v3,
39470,20250402,95,Cs0.05MA0.1FA0.85PbI3.0,1.73,MACl,14.6,PEAI,0.517,,,Me-4PACz,0.189,DMACPA,0.126,4-ABnP,0.016,,,,,1000,10,5000,40,10,160,110,25,PEAI,1.0,m-F-PEAI,2.0,Lead(II) oxalate,1.0,,,4900.0,31.0,14.0,120.0,100.0,5.0,24.5368,84.3335,1.13697,25.5899,9868,CH2,v3,
39474,20250402,95,Cs0.05MA0.1FA0.85PbI3.0,1.73,MACl,14.6,PEAI,0.517,,,Me-4PACz,0.189,DMACPA,0.126,4-ABnP,0.016,,,,,1000,10,5000,40,10,160,110,25,PEAI,1.0,m-F-PEAI,2.0,Lead(II) oxalate,1.0,,,5000.0,30.0,10.0,100.0,100.0,5.0,24.944,84.0724,1.13511,26.1381,9869,CH2,v3,
39480,20250402,95,Cs0.05MA0.1FA0.85PbI3.0,1.73,MACl,14.6,PEAI,0.517,,,Me-4PACz,0.189,DMACPA,0.126,4-ABnP,0.016,,,,,1000,10,5000,40,10,160,110,25,PEAI,1.0,m-F-PEAI,2.0,PiPI,0.4,,,5000.0,33.0,11.0,100.0,100.0,7.0,23.1255,82.7249,1.12664,24.8124,9870,CH4,v3,
39483,20250402,95,Cs0.05MA0.1FA0.85PbI3.0,1.73,MACl,14.6,PEAI,0.517,,,Me-4PACz,0.189,DMACPA,0.126,4-ABnP,0.016,,,,,1000,10,5000,40,10,160,110,25,PEAI,1.0,m-F-PEAI,2.0,PiPI,0.4,,,4100.0,30.0,12.0,100.0,100.0,4.0,24.4618,84.4862,1.13753,25.453,9871,CH3,v3,
39488,20250402,95,Cs0.05MA0.1FA0.85PbI3.0,1.73,MACl,14.6,PEAI,0.517,,,Me-4PACz,0.189,DMACPA,0.126,4-ABnP,0.016,,,,,1000,10,5000,40,10,160,110,25,PEAI,1.0,m-F-PEAI,2.0,PiPI,0.4,,,4900.0,31.0,14.0,120.0,100.0,5.0,23.2007,83.5699,1.13458,24.4691,9872,CH4,v3,
39491,20250402,95,Cs0.05MA0.1FA0.85PbI3.0,1.73,MACl,14.6,PEAI,0.517,,,Me-4PACz,0.189,DMACPA,0.126,4-ABnP,0.016,,,,,1000,10,5000,40,10,160,110,25,PEAI,1.0,m-F-PEAI,2.0,PiPI,0.4,,,5000.0,30.0,10.0,100.0,100.0,5.0,23.7905,84.2734,1.13562,24.8589,9873,CH3,v3,
39494,20250402,95,Cs0.05MA0.1FA0.85PbI3.0,1.73,MACl,14.6,PEAI,0.517,,,Me-4PACz,0.189,DMACPA,0.126,4-ABnP,0.016,,,,,1000,10,5000,40,10,160,110,25,m-F-PEAI,2.0,PDADI,0.5,PiPI,0.4,,,5000.0,33.0,11.0,100.0,100.0,7.0,21.2748,81.6794,1.14412,22.7658,9874,CH2,v3,
39498,20250402,95,Cs0.05MA0.1FA0.85PbI3.0,1.73,MACl,14.6,PEAI,0.517,,,Me-4PACz,0.189,DMACPA,0.126,4-ABnP,0.016,,,,,1000,10,5000,40,10,160,110,25,m-F-PEAI,2.0,PDADI,0.5,PiPI,0.4,,,4100.0,30.0,12.0,100.0,100.0,4.0,20.9465,79.1492,1.14455,23.1223,9875,CH2,v3,
39502,20250402,95,Cs0.05MA0.1FA0.85PbI3.0,1.73,MACl,14.6,PEAI,0.517,,,Me-4PACz,0.189,DMACPA,0.126,4-ABnP,0.016,,,,,1000,10,5000,40,10,160,110,25,m-F-PEAI,2.0,PDADI,0.5,PiPI,0.4,,,4900.0,31.0,14.0,120.0,100.0,5.0,22.0514,80.7125,1.14599,23.8404,9876,CH2,v3,
39507,20250402,95,Cs0.05MA0.1FA0.85PbI3.0,1.73,MACl,14.6,PEAI,0.517,,,Me-4PACz,0.189,DMACPA,0.126,4-ABnP,0.016,,,,,1000,10,5000,40,10,160,110,25,m-F-PEAI,2.0,PDADI,0.5,PiPI,0.4,,,5000.0,30.0,10.0,100.0,100.0,5.0,20.3569,78.3298,1.14742,22.6496,9877,CH3,v3,
39527,20250403,96,Cs0.05MA0.1FA0.85PbI3.0,1.73,MACl,14.6,PEAI,0.517,,,Me-4PACz,0.198,4PADCB,0.066,Me-2PACz,0.066,,,,,1000,10,5000,40,10,160,110,25,PEAI,1.0,m-F-PEAI,2.0,Lead(II) oxalate,1.0,,,5000.0,33.0,11.0,110.0,100.0,5.0,21.4221,78.7631,1.10849,24.5362,9882,CH3,v3,
39530,20250403,96,Cs0.05MA0.1FA0.85PbI3.0,1.73,MACl,14.6,PEAI,0.517,,,Me-4PACz,0.198,4PADCB,0.066,Me-2PACz,0.066,,,,,1000,10,5000,40,10,160,110,25,PEAI,1.0,m-F-PEAI,2.0,Lead(II) oxalate,1.0,,,4900.0,30.0,10.0,120.0,100.0,5.0,22.1428,77.1552,1.11799,25.6703,9883,CH2,v3,
39535,20250403,96,Cs0.05MA0.1FA0.85PbI3.0,1.73,MACl,14.6,PEAI,0.517,,,Me-4PACz,0.198,4PADCB,0.066,Me-2PACz,0.066,,,,,1000,10,5000,40,10,160,110,25,PEAI,1.0,m-F-PEAI,2.0,Lead(II) oxalate,1.0,,,4900.0,31.0,9.0,120.0,100.0,5.0,21.8464,78.0032,1.10841,25.2678,9884,CH3,v3,
39537,20250403,96,Cs0.05MA0.1FA0.85PbI3.0,1.73,MACl,14.6,PEAI,0.517,,,Me-4PACz,0.198,4PADCB,0.066,Me-2PACz,0.066,,,,,1000,10,5000,40,10,160,110,25,PEAI,1.0,m-F-PEAI,2.0,Lead(II) oxalate,1.0,,,5000.0,32.0,10.0,130.0,100.0,5.0,17.3092,63.7235,1.10636,24.5517,9885,CH1,v3,
39542,20250403,96,Cs0.05MA0.1FA0.85PbI3.0,1.73,MACl,14.6,PEAI,0.517,,,Me-4PACz,0.198,4PADCB,0.066,Me-2PACz,0.066,,,,,1000,10,5000,40,10,160,110,25,PEAI,1.0,PDADI,0.5,m-F-PEAI,2.0,,,5000.0,33.0,11.0,100.0,100.0,6.0,23.4836,80.5805,1.14235,25.5116,9886,CH2,v3,
39547,20250403,96,Cs0.05MA0.1FA0.85PbI3.0,1.73,MACl,14.6,PEAI,0.517,,,Me-4PACz,0.198,4PADCB,0.066,Me-2PACz,0.066,,,,,1000,10,5000,40,10,160,110,25,PEAI,1.0,PDADI,0.5,m-F-PEAI,2.0,,,4900.0,30.0,10.0,120.0,100.0,5.0,23.5759,81.8325,1.1377,25.3229,9887,CH3,v3,
39550,20250403,96,Cs0.05MA0.1FA0.85PbI3.0,1.73,MACl,14.6,PEAI,0.517,,,Me-4PACz,0.198,4PADCB,0.066,Me-2PACz,0.066,,,,,1000,10,5000,40,10,160,110,25,PEAI,1.0,PDADI,0.5,m-F-PEAI,2.0,,,4900.0,31.0,9.0,120.0,100.0,5.0,23.8132,82.3791,1.14052,25.3453,9888,CH2,v3,
39554,20250403,96,Cs0.05MA0.1FA0.85PbI3.0,1.73,MACl,14.6,PEAI,0.517,,,Me-4PACz,0.198,4PADCB,0.066,Me-2PACz,0.066,,,,,1000,10,5000,40,10,160,110,25,PEAI,1.0,PDADI,0.5,m-F-PEAI,2.0,,,5000.0,32.0,10.0,130.0,100.0,5.0,24.275,82.6109,1.14115,25.75,9889,CH2,v3,
39559,20250403,96,Cs0.05MA0.1FA0.85PbI3.0,1.73,MACl,14.6,PEAI,0.517,,,Me-4PACz,0.198,4PADCB,0.066,Me-2PACz,0.066,,,,,1000,10,5000,40,10,160,110,25,PEAI,1.0,m-F-PEAI,2.0,3MTPAI,2.5,,,5000.0,33.0,11.0,100.0,100.0,6.0,23.7817,81.9308,1.13306,25.6179,9890,CH3,v3,
39561,20250403,96,Cs0.05MA0.1FA0.85PbI3.0,1.73,MACl,14.6,PEAI,0.517,,,Me-4PACz,0.198,4PADCB,0.066,Me-2PACz,0.066,,,,,1000,10,5000,40,10,160,110,25,PEAI,1.0,m-F-PEAI,2.0,3MTPAI,2.5,,,4900.0,30.0,10.0,120.0,100.0,5.0,23.6509,83.0472,1.13053,25.1907,9891,CH1,v3,
39566,20250403,96,Cs0.05MA0.1FA0.85PbI3.0,1.73,MACl,14.6,PEAI,0.517,,,Me-4PACz,0.198,4PADCB,0.066,Me-2PACz,0.066,,,,,1000,10,5000,40,10,160,110,25,PEAI,1.0,m-F-PEAI,2.0,3MTPAI,2.5,,,4900.0,31.0,9.0,120.0,100.0,5.0,24.1553,81.2337,1.13812,26.1269,9892,CH2,v3,
39570,20250403,96,Cs0.05MA0.1FA0.85PbI3.0,1.73,MACl,14.6,PEAI,0.517,,,Me-4PACz,0.198,4PADCB,0.066,Me-2PACz,0.066,,,,,1000,10,5000,40,10,160,110,25,PEAI,1.0,m-F-PEAI,2.0,3MTPAI,2.5,,,5000.0,32.0,10.0,130.0,100.0,5.0,23.5876,83.0012,1.13273,25.0883,9893,CH2,v3,
39575,20250403,96,Cs0.05MA0.1FA0.85PbI3.0,1.73,MACl,14.6,PEAI,0.517,,,Me-4PACz,0.198,4PADCB,0.066,Me-2PACz,0.066,,,,,1000,10,5000,40,10,160,110,25,PEAI,1.0,PDADI,0.5,PiPI,0.4,,,5000.0,33.0,11.0,100.0,100.0,6.0,23.583,85.3602,1.14055,24.2232,9894,CH3,v3,
39579,20250403,96,Cs0.05MA0.1FA0.85PbI3.0,1.73,MACl,14.6,PEAI,0.517,,,Me-4PACz,0.198,4PADCB,0.066,Me-2PACz,0.066,,,,,1000,10,5000,40,10,160,110,25,PEAI,1.0,PDADI,0.5,PiPI,0.4,,,4900.0,30.0,10.0,120.0,100.0,5.0,24.4731,85.633,1.1378,25.1178,9895,CH3,v3,
39582,20250403,96,Cs0.05MA0.1FA0.85PbI3.0,1.73,MACl,14.6,PEAI,0.517,,,Me-4PACz,0.198,4PADCB,0.066,Me-2PACz,0.066,,,,,1000,10,5000,40,10,160,110,25,PEAI,1.0,PDADI,0.5,PiPI,0.4,,,4900.0,31.0,9.0,120.0,100.0,5.0,24.6013,85.7187,1.14417,25.0837,9896,CH2,v3,
39586,20250403,96,Cs0.05MA0.1FA0.85PbI3.0,1.73,MACl,14.6,PEAI,0.517,,,Me-4PACz,0.198,4PADCB,0.066,Me-2PACz,0.066,,,,,1000,10,5000,40,10,160,110,25,PEAI,1.0,PDADI,0.5,PiPI,0.4,,,5000.0,32.0,10.0,130.0,100.0,5.0,23.763,83.8212,1.14377,24.7862,9897,CH2,v3,
39591,20250403,96,Cs0.05MA0.1FA0.85PbI3.0,1.73,MACl,14.6,PEAI,0.517,,,Me-4PACz,0.198,4PADCB,0.066,Me-2PACz,0.066,,,,,1000,10,5000,40,10,160,110,25,PEAI,1.0,PDADI,0.5,,,,,5000.0,32.0,10.0,130.0,100.0,5.0,24.5934,83.3847,1.13704,25.9392,9898,CH3,v3,
39595,20250403,96,Cs0.05MA0.1FA0.85PbI3.0,1.73,MACl,14.6,PEAI,0.517,,,Me-4PACz,0.198,4PADCB,0.066,Me-2PACz,0.066,,,,,1000,10,5000,40,10,160,110,25,PEAI,1.0,PDADI,0.5,,,,,5000.0,33.0,11.0,100.0,100.0,6.0,24.4621,82.9524,1.13656,25.946,9899,CH3,v3,
39599,20250403,96,Cs0.05MA0.1FA0.85PbI3.0,1.73,MACl,14.6,PEAI,0.517,,,Me-4PACz,0.198,4PADCB,0.066,Me-2PACz,0.066,,,,,1000,10,5000,40,10,160,110,25,PEAI,1.0,PDADI,0.5,,,,,4900.0,31.0,14.0,120.0,100.0,5.0,24.862,84.8049,1.13702,25.7838,9900,CH3,v3,
39601,20250403,96,Cs0.05MA0.1FA0.85PbI3.0,1.73,MACl,14.6,PEAI,0.517,,,Me-4PACz,0.198,4PADCB,0.066,Me-2PACz,0.066,,,,,1000,10,5000,40,10,160,110,25,PEAI,1.0,PDADI,0.5,,,,,4900.0,31.0,12.0,120.0,100.0,5.0,24.4301,84.7342,1.13794,25.3365,9901,CH1,v3,
39606,20250403,96,Cs0.05MA0.1FA0.85PbI3.0,1.73,MACl,14.6,PEAI,0.517,,,Me-4PACz,0.189,DMACPA,0.126,4-ABnP,0.016,,,,,1000,10,5000,40,10,160,110,25,PEAI,1.0,m-F-PEAI,2.0,Lead(II) oxalate,1.0,,,5000.0,33.0,11.0,110.0,100.0,5.0,22.0026,78.7344,1.1045,25.3012,9902,CH2,v3,
39609,20250403,96,Cs0.05MA0.1FA0.85PbI3.0,1.73,MACl,14.6,PEAI,0.517,,,Me-4PACz,0.189,DMACPA,0.126,4-ABnP,0.016,,,,,1000,10,5000,40,10,160,110,25,PEAI,1.0,m-F-PEAI,2.0,Lead(II) oxalate,1.0,,,4900.0,30.0,10.0,120.0,100.0,5.0,21.9872,77.7421,1.10623,25.5662,9903,CH1,v3,
39614,20250403,96,Cs0.05MA0.1FA0.85PbI3.0,1.73,MACl,14.6,PEAI,0.517,,,Me-4PACz,0.189,DMACPA,0.126,4-ABnP,0.016,,,,,1000,10,5000,40,10,160,110,25,PEAI,1.0,m-F-PEAI,2.0,Lead(II) oxalate,1.0,,,4900.0,31.0,9.0,120.0,100.0,5.0,23.1738,80.5226,1.10862,25.9595,9904,CH2,v3,
39620,20250403,96,Cs0.05MA0.1FA0.85PbI3.0,1.73,MACl,14.6,PEAI,0.517,,,Me-4PACz,0.189,DMACPA,0.126,4-ABnP,0.016,,,,,1000,10,5000,40,10,160,110,25,PEAI,1.0,m-F-PEAI,2.0,Lead(II) oxalate,1.0,,,5000.0,32.0,10.0,130.0,100.0,5.0,21.7917,77.8499,1.10943,25.2309,9905,CH4,v3,
39622,20250403,96,Cs0.05MA0.1FA0.85PbI3.0,1.73,MACl,14.6,PEAI,0.517,,,Me-4PACz,0.189,DMACPA,0.126,4-ABnP,0.016,,,,,1000,10,5000,40,10,160,110,25,PEAI,1.0,PDADI,0.5,m-F-PEAI,2.0,,,5000.0,33.0,11.0,100.0,100.0,6.0,23.2183,81.8324,1.13691,24.9561,9906,CH2,v3,
39626,20250403,96,Cs0.05MA0.1FA0.85PbI3.0,1.73,MACl,14.6,PEAI,0.517,,,Me-4PACz,0.189,DMACPA,0.126,4-ABnP,0.016,,,,,1000,10,5000,40,10,160,110,25,PEAI,1.0,PDADI,0.5,m-F-PEAI,2.0,,,4900.0,30.0,10.0,120.0,100.0,5.0,24.7937,83.8319,1.13709,26.0099,9907,CH2,v3,
39629,20250403,96,Cs0.05MA0.1FA0.85PbI3.0,1.73,MACl,14.6,PEAI,0.517,,,Me-4PACz,0.189,DMACPA,0.126,4-ABnP,0.016,,,,,1000,10,5000,40,10,160,110,25,PEAI,1.0,PDADI,0.5,m-F-PEAI,2.0,,,4900.0,31.0,9.0,120.0,100.0,5.0,24.4069,82.8977,1.13968,25.8337,9908,CH1,v3,
39634,20250403,96,Cs0.05MA0.1FA0.85PbI3.0,1.73,MACl,14.6,PEAI,0.517,,,Me-4PACz,0.189,DMACPA,0.126,4-ABnP,0.016,,,,,1000,10,5000,40,10,160,110,25,PEAI,1.0,PDADI,0.5,m-F-PEAI,2.0,,,5000.0,32.0,10.0,130.0,100.0,5.0,24.3808,82.252,1.13734,26.0623,9909,CH2,v3,
39638,20250403,96,Cs0.05MA0.1FA0.85PbI3.0,1.73,MACl,14.6,PEAI,0.517,,,Me-4PACz,0.189,DMACPA,0.126,4-ABnP,0.016,,,,,1000,10,5000,40,10,160,110,25,PEAI,1.0,m-F-PEAI,2.0,3MTPAI,2.5,,,5000.0,33.0,11.0,100.0,100.0,6.0,24.3875,84.1499,1.12773,25.6984,9910,CH2,v3,
39641,20250403,96,Cs0.05MA0.1FA0.85PbI3.0,1.73,MACl,14.6,PEAI,0.517,,,Me-4PACz,0.189,DMACPA,0.126,4-ABnP,0.016,,,,,1000,10,5000,40,10,160,110,25,PEAI,1.0,m-F-PEAI,2.0,3MTPAI,2.5,,,4900.0,30.0,10.0,120.0,100.0,5.0,24.6058,85.2541,1.13701,25.3839,9911,CH1,v3,
39645,20250403,96,Cs0.05MA0.1FA0.85PbI3.0,1.73,MACl,14.6,PEAI,0.517,,,Me-4PACz,0.189,DMACPA,0.126,4-ABnP,0.016,,,,,1000,10,5000,40,10,160,110,25,PEAI,1.0,m-F-PEAI,2.0,3MTPAI,2.5,,,4900.0,31.0,9.0,120.0,100.0,5.0,24.1492,83.7639,1.13352,25.4342,9912,CH1,v3,
39649,20250403,96,Cs0.05MA0.1FA0.85PbI3.0,1.73,MACl,14.6,PEAI,0.517,,,Me-4PACz,0.189,DMACPA,0.126,4-ABnP,0.016,,,,,1000,10,5000,40,10,160,110,25,PEAI,1.0,m-F-PEAI,2.0,3MTPAI,2.5,,,5000.0,32.0,10.0,130.0,100.0,5.0,24.1014,85.5601,1.12654,25.0049,9913,CH1,v3,
39654,20250403,96,Cs0.05MA0.1FA0.85PbI3.0,1.73,MACl,14.6,PEAI,0.517,,,Me-4PACz,0.189,DMACPA,0.126,4-ABnP,0.016,,,,,1000,10,5000,40,10,160,110,25,PEAI,1.0,PDADI,0.5,PiPI,0.4,,,5000.0,33.0,11.0,100.0,100.0,6.0,24.189,85.4223,1.13396,24.9719,9914,CH2,v3,
39658,20250403,96,Cs0.05MA0.1FA0.85PbI3.0,1.73,MACl,14.6,PEAI,0.517,,,Me-4PACz,0.189,DMACPA,0.126,4-ABnP,0.016,,,,,1000,10,5000,40,10,160,110,25,PEAI,1.0,PDADI,0.5,PiPI,0.4,,,4900.0,30.0,10.0,120.0,100.0,5.0,25.1438,85.9584,1.13612,25.7466,9915,CH2,v3,
39662,20250403,96,Cs0.05MA0.1FA0.85PbI3.0,1.73,MACl,14.6,PEAI,0.517,,,Me-4PACz,0.189,DMACPA,0.126,4-ABnP,0.016,,,,,1000,10,5000,40,10,160,110,25,PEAI,1.0,PDADI,0.5,PiPI,0.4,,,4900.0,31.0,9.0,120.0,100.0,5.0,24.649,85.9628,1.13703,25.2184,9916,CH2,v3,
39666,20250403,96,Cs0.05MA0.1FA0.85PbI3.0,1.73,MACl,14.6,PEAI,0.517,,,Me-4PACz,0.189,DMACPA,0.126,4-ABnP,0.016,,,,,1000,10,5000,40,10,160,110,25,PEAI,1.0,PDADI,0.5,PiPI,0.4,,,5000.0,32.0,10.0,130.0,100.0,5.0,24.5612,85.9389,1.13658,25.1456,9917,CH2,v3,
39670,20250403,96,Cs0.05MA0.1FA0.85PbI3.0,1.73,MACl,14.6,PEAI,0.517,,,Me-4PACz,0.189,DMACPA,0.126,4-ABnP,0.016,,,,,1000,10,5000,40,10,160,110,25,PEAI,1.0,PDADI,0.5,,,,,5000.0,32.0,10.0,130.0,100.0,5.0,25.1016,84.7575,1.13482,26.0974,9918,CH2,v3,
39673,20250403,96,Cs0.05MA0.1FA0.85PbI3.0,1.73,MACl,14.6,PEAI,0.517,,,Me-4PACz,0.189,DMACPA,0.126,4-ABnP,0.016,,,,,1000,10,5000,40,10,160,110,25,PEAI,1.0,PDADI,0.5,,,,,5000.0,33.0,11.0,100.0,100.0,6.0,25.0386,84.2805,1.12918,26.3098,9919,CH1,v3,
39682,20250403,96,Cs0.05MA0.1FA0.85PbI3.0,1.73,MACl,14.6,PEAI,0.517,,,Me-4PACz,0.189,DMACPA,0.126,4-ABnP,0.016,,,,,1000,10,5000,40,10,160,110,25,PEAI,1.0,PDADI,0.5,,,,,4900.0,31.0,12.0,120.0,100.0,5.0,24.9719,84.993,1.13552,25.8746,9921,CH2,v3,
39686,20250403,96,Cs0.05MA0.1FA0.85PbI3.0,1.73,MACl,14.6,PEAI,0.517,,,Me-4PACz,0.198,DMACPA,0.066,Me-2PACz,0.066,,,,,1000,10,5000,40,10,160,110,25,PEAI,1.0,m-F-PEAI,2.0,Lead(II) oxalate,1.0,,,5000.0,33.0,11.0,110.0,100.0,5.0,21.8594,76.501,1.12283,25.4483,9922,CH2,v3,
39690,20250403,96,Cs0.05MA0.1FA0.85PbI3.0,1.73,MACl,14.6,PEAI,0.517,,,Me-4PACz,0.198,DMACPA,0.066,Me-2PACz,0.066,,,,,1000,10,5000,40,10,160,110,25,PEAI,1.0,m-F-PEAI,2.0,Lead(II) oxalate,1.0,,,4900.0,30.0,10.0,120.0,100.0,5.0,21.5027,77.4065,1.11327,24.9526,9923,CH2,v3,
39694,20250403,96,Cs0.05MA0.1FA0.85PbI3.0,1.73,MACl,14.6,PEAI,0.517,,,Me-4PACz,0.198,DMACPA,0.066,Me-2PACz,0.066,,,,,1000,10,5000,40,10,160,110,25,PEAI,1.0,m-F-PEAI,2.0,Lead(II) oxalate,1.0,,,4900.0,31.0,9.0,120.0,100.0,5.0,22.0135,78.1701,1.1256,25.0188,9924,CH2,v3,
39698,20250403,96,Cs0.05MA0.1FA0.85PbI3.0,1.73,MACl,14.6,PEAI,0.517,,,Me-4PACz,0.198,DMACPA,0.066,Me-2PACz,0.066,,,,,1000,10,5000,40,10,160,110,25,PEAI,1.0,m-F-PEAI,2.0,Lead(II) oxalate,1.0,,,5000.0,32.0,10.0,130.0,100.0,5.0,24.4136,82.7815,1.13666,25.9458,9925,CH2,v3,
39702,20250403,96,Cs0.05MA0.1FA0.85PbI3.0,1.73,MACl,14.6,PEAI,0.517,,,Me-4PACz,0.198,DMACPA,0.066,Me-2PACz,0.066,,,,,1000,10,5000,40,10,160,110,25,PEAI,1.0,PDADI,0.5,m-F-PEAI,2.0,,,5000.0,33.0,11.0,100.0,100.0,6.0,24.3094,83.8725,1.13686,25.4946,9926,CH2,v3,
39708,20250403,96,Cs0.05MA0.1FA0.85PbI3.0,1.73,MACl,14.6,PEAI,0.517,,,Me-4PACz,0.198,DMACPA,0.066,Me-2PACz,0.066,,,,,1000,10,5000,40,10,160,110,25,PEAI,1.0,PDADI,0.5,m-F-PEAI,2.0,,,4900.0,30.0,10.0,120.0,100.0,5.0,23.1379,81.659,1.1364,24.9338,9927,CH4,v3,
39709,20250403,96,Cs0.05MA0.1FA0.85PbI3.0,1.73,MACl,14.6,PEAI,0.517,,,Me-4PACz,0.198,DMACPA,0.066,Me-2PACz,0.066,,,,,1000,10,5000,40,10,160,110,25,PEAI,1.0,PDADI,0.5,m-F-PEAI,2.0,,,4900.0,31.0,9.0,120.0,100.0,5.0,24.019,83.0642,1.13104,25.5659,9928,CH1,v3,
39713,20250403,96,Cs0.05MA0.1FA0.85PbI3.0,1.73,MACl,14.6,PEAI,0.517,,,Me-4PACz,0.198,DMACPA,0.066,Me-2PACz,0.066,,,,,1000,10,5000,40,10,160,110,25,PEAI,1.0,PDADI,0.5,m-F-PEAI,2.0,,,5000.0,32.0,10.0,130.0,100.0,5.0,24.8927,84.0044,1.13046,26.213,9929,CH1,v3,
39717,20250403,96,Cs0.05MA0.1FA0.85PbI3.0,1.73,MACl,14.6,PEAI,0.517,,,Me-4PACz,0.198,DMACPA,0.066,Me-2PACz,0.066,,,,,1000,10,5000,40,10,160,110,25,PEAI,1.0,m-F-PEAI,2.0,3MTPAI,2.5,,,5000.0,33.0,11.0,100.0,100.0,6.0,24.1063,85.2394,1.12745,25.0838,9930,CH1,v3,
39721,20250403,96,Cs0.05MA0.1FA0.85PbI3.0,1.73,MACl,14.6,PEAI,0.517,,,Me-4PACz,0.198,DMACPA,0.066,Me-2PACz,0.066,,,,,1000,10,5000,40,10,160,110,25,PEAI,1.0,m-F-PEAI,2.0,3MTPAI,2.5,,,4900.0,30.0,10.0,120.0,100.0,5.0,24.508,84.1814,1.11856,26.0275,9931,CH1,v3,
