Repository: MI-Materials-Intelligence/Recipe-Language-Model

# Learning Layer

## Overview

In the learning layer, the formulas and parameters are encoded and then tokenised into recipes as inputs. Through atomic skills of data extraction, cleaning, and matching, these data are organised into standardised datasets, providing the basis for RLM training and iterative recipe refinement.

Key Atomic Skills:
- **Cleaning**: Preprocessing and outlier cleaning
- **Matching**: Matching data pairs based on variables
- **Extraction**: Data extraction from robotic boxes

File: seven_ai_layers_robotics/learning/data/data50764_from_db.csv (part 21 of 253)
No,date,rank,Formula PVK,Concentration PVK,Formula Additive 1,Concentration Additive 1,Formula Additive 2,Concentration Additive 2,Formula Additive 3,Concentration Additive 3,Formula SAM 1,Concentration SAM 1,Formula SAM 2,Concentration SAM 2,Formula SAM 3,Concentration SAM 3,Spin Coating Speed SAM,Spin Coating Time SAM,Annealed Temperature SAM,Annealed Time SAM,Spin Coating Speed PVK 1,Spin Coating Time PVK 1,Spin Coating Speed PVK 2,Spin Coating Time PVK 2,Antisolvent Dropping Timing,Antisolvent Volume,Annealed Temperature PVK,Annealed Time PVK,Formula Passivator 1,Concentration Passivator 1,Formula Passivator 2,Concentration Passivator 2,Formula Passivator 3,Concentration Passivator 3,Formula Passivator 4,Concentration Passivator 4,Spin Coating Speed Passivator,Spin Coating Time Passivator,Passivator Dropping Timing,Passivator Volume,Annealed Temperature Passivator,Annealed Time Passivator,PCE,FF,Voc,Jsc,Product,Channel,From,upload_time
5300,20241009,13,Cs0.11MA0.25FA0.64PbI2.45Br0.55,1.43,,,,,,,,,,,,,,,,,1050,10,5000,25,15,130,100,30,,,,,,,,,,,,,,,11.938,61.855,1.0669,18.089,1325,CH4,v0,
5301,20241009,13,Cs0.11MA0.25FA0.64PbI2.45Br0.55,1.43,,,,,,,,,,,,,,,,,1050,10,5000,25,15,130,100,30,,,,,,,,,,,,,,,13.103,64.063,1.0642,19.219,1326,CH1,v0,
5302,20241009,13,Cs0.11MA0.25FA0.64PbI2.45Br0.55,1.43,,,,,,,,,,,,,,,,,1050,10,5000,25,15,130,100,30,,,,,,,,,,,,,,,14.571,70.649,1.0842,19.023,1326,CH2,v0,
5303,20241009,13,Cs0.11MA0.25FA0.64PbI2.45Br0.55,1.43,,,,,,,,,,,,,,,,,1050,10,5000,25,15,130,100,30,,,,,,,,,,,,,,,0.0,0.0,0.070843,18.256,1326,CH3,v0,
5304,20241009,13,Cs0.11MA0.25FA0.64PbI2.45Br0.55,1.43,,,,,,,,,,,,,,,,,1050,10,5000,25,15,130,100,30,,,,,,,,,,,,,,,0.0,0.0,0.003122,6.8422,1326,CH4,v0,
5305,20241009,13,Cs0.11MA0.25FA0.64PbI2.45Br0.55,1.43,,,,,,,,,,,,,,,,,1050,10,5000,25,15,130,100,30,,,,,,,,,,,,,,,13.373,68.081,1.0917,17.994,1327,CH1,v0,
5306,20241009,13,Cs0.11MA0.25FA0.64PbI2.45Br0.55,1.43,,,,,,,,,,,,,,,,,1050,10,5000,25,15,130,100,30,,,,,,,,,,,,,,,13.827,69.574,1.0917,18.204,1327,CH2,v0,
5307,20241009,13,Cs0.11MA0.25FA0.64PbI2.45Br0.55,1.43,,,,,,,,,,,,,,,,,1050,10,5000,25,15,130,100,30,,,,,,,,,,,,,,,13.87,70.509,1.0891,18.063,1327,CH3,v0,
5308,20241009,13,Cs0.11MA0.25FA0.64PbI2.45Br0.55,1.43,,,,,,,,,,,,,,,,,1050,10,5000,25,15,130,100,30,,,,,,,,,,,,,,,13.821,69.2,1.0897,18.329,1327,CH4,v0,
5309,20241009,13,Cs0.11MA0.25FA0.64PbI2.45Br0.55,1.43,,,,,,,,,,,,,,,,,1050,10,5000,25,15,130,100,30,,,,,,,,,,,,,,,14.736,70.211,1.087,19.309,1328,CH1,v0,
5310,20241009,13,Cs0.11MA0.25FA0.64PbI2.45Br0.55,1.43,,,,,,,,,,,,,,,,,1050,10,5000,25,15,130,100,30,,,,,,,,,,,,,,,14.308,69.711,1.0901,18.829,1328,CH2,v0,
5311,20241009,13,Cs0.11MA0.25FA0.64PbI2.45Br0.55,1.43,,,,,,,,,,,,,,,,,1050,10,5000,25,15,130,100,30,,,,,,,,,,,,,,,3.599,28.833,0.67124,18.596,1328,CH3,v0,
5312,20241009,13,Cs0.11MA0.25FA0.64PbI2.45Br0.55,1.43,,,,,,,,,,,,,,,,,1050,10,5000,25,15,130,100,30,,,,,,,,,,,,,,,0.0,0.0,0.002246,4.0731,1328,CH4,v0,
5313,20241009,13,Cs0.11MA0.25FA0.64PbI2.45Br0.55,1.43,,,,,,,,,,,,,,,,,1050,10,5000,25,15,130,100,30,,,,,,,,,,,,,,,14.08,73.82,1.0811,17.644,1329,CH1,v0,
5314,20241009,13,Cs0.11MA0.25FA0.64PbI2.45Br0.55,1.43,,,,,,,,,,,,,,,,,1050,10,5000,25,15,130,100,30,,,,,,,,,,,,,,,14.57,74.882,1.0796,18.023,1329,CH2,v0,
5315,20241009,13,Cs0.11MA0.25FA0.64PbI2.45Br0.55,1.43,,,,,,,,,,,,,,,,,1050,10,5000,25,15,130,100,30,,,,,,,,,,,,,,,14.69,75.933,1.0785,17.939,1329,CH3,v0,
5316,20241009,13,Cs0.11MA0.25FA0.64PbI2.45Br0.55,1.43,,,,,,,,,,,,,,,,,1050,10,5000,25,15,130,100,30,,,,,,,,,,,,,,,14.903,76.051,1.0807,18.132,1329,CH4,v0,
5317,20241009,13,Cs0.11MA0.25FA0.64PbI2.45Br0.55,1.43,,,,,,,,,,,,,,,,,1050,10,5000,25,15,130,100,30,,,,,,,,,,,,,,,14.937,72.431,1.0854,19.0,1330,CH1,v0,
5318,20241009,13,Cs0.11MA0.25FA0.64PbI2.45Br0.55,1.43,,,,,,,,,,,,,,,,,1050,10,5000,25,15,130,100,30,,,,,,,,,,,,,,,14.4,69.473,1.0918,18.984,1330,CH2,v0,
5319,20241009,13,Cs0.11MA0.25FA0.64PbI2.45Br0.55,1.43,,,,,,,,,,,,,,,,,1050,10,5000,25,15,130,100,30,,,,,,,,,,,,,,,11.392,58.731,1.0426,18.606,1330,CH3,v0,
5320,20241009,13,Cs0.11MA0.25FA0.64PbI2.45Br0.55,1.43,,,,,,,,,,,,,,,,,1050,10,5000,25,15,130,100,30,,,,,,,,,,,,,,,1.3121,245.59,0.037122,14.392,1330,CH4,v0,
5321,20241009,13,Cs0.05MA0.15FA0.8PbI2.4Br0.6,1.25,,,,,,,,,,,,,,,,,1000,10,5000,30,10,120,100,30,,,,,,,,,,,,,,,0.35489,25.334,0.12727,11.006,1331,CH1,v0,
5322,20241009,13,Cs0.05MA0.15FA0.8PbI2.4Br0.6,1.25,,,,,,,,,,,,,,,,,1000,10,5000,30,10,120,100,30,,,,,,,,,,,,,,,0.31062,26.256,0.10559,11.204,1331,CH2,v0,
5323,20241009,13,Cs0.05MA0.15FA0.8PbI2.4Br0.6,1.25,,,,,,,,,,,,,,,,,1000,10,5000,30,10,120,100,30,,,,,,,,,,,,,,,0.72855,29.834,0.2073,11.78,1331,CH3,v0,
5324,20241009,13,Cs0.05MA0.15FA0.8PbI2.4Br0.6,1.25,,,,,,,,,,,,,,,,,1000,10,5000,30,10,120,100,30,,,,,,,,,,,,,,,0.8442,29.822,0.23151,12.228,1331,CH4,v0,
5325,20241009,13,Cs0.05MA0.15FA0.8PbI2.4Br0.6,1.25,,,,,,,,,,,,,,,,,1000,10,5000,30,10,120,100,30,,,,,,,,,,,,,,,2.4279,32.607,0.65581,11.354,1332,CH1,v0,
5326,20241009,13,Cs0.05MA0.15FA0.8PbI2.4Br0.6,1.25,,,,,,,,,,,,,,,,,1000,10,5000,30,10,120,100,30,,,,,,,,,,,,,,,1.8911,31.267,0.49423,12.237,1332,CH2,v0,
5327,20241009,13,Cs0.05MA0.15FA0.8PbI2.4Br0.6,1.25,,,,,,,,,,,,,,,,,1000,10,5000,30,10,120,100,30,,,,,,,,,,,,,,,2.553,30.84,0.65818,12.577,1332,CH3,v0,
5328,20241009,13,Cs0.05MA0.15FA0.8PbI2.4Br0.6,1.25,,,,,,,,,,,,,,,,,1000,10,5000,30,10,120,100,30,,,,,,,,,,,,,,,1.6401,29.792,0.4429,12.43,1332,CH4,v0,
5329,20241009,13,Cs0.05MA0.15FA0.8PbI2.4Br0.6,1.25,,,,,,,,,,,,,,,,,1000,10,5000,30,10,120,100,30,,,,,,,,,,,,,,,3.8597,56.375,0.64877,10.553,1333,CH1,v0,
5330,20241009,13,Cs0.05MA0.15FA0.8PbI2.4Br0.6,1.25,,,,,,,,,,,,,,,,,1000,10,5000,30,10,120,100,30,,,,,,,,,,,,,,,2.7166,45.857,0.57669,10.273,1333,CH2,v0,
5331,20241009,13,Cs0.05MA0.15FA0.8PbI2.4Br0.6,1.25,,,,,,,,,,,,,,,,,1000,10,5000,30,10,120,100,30,,,,,,,,,,,,,,,3.4196,51.134,0.64081,10.436,1333,CH3,v0,
5332,20241009,13,Cs0.05MA0.15FA0.8PbI2.4Br0.6,1.25,,,,,,,,,,,,,,,,,1000,10,5000,30,10,120,100,30,,,,,,,,,,,,,,,3.4577,51.92,0.61847,10.768,1333,CH4,v0,
5333,20241009,13,Cs0.05MA0.15FA0.8PbI2.4Br0.6,1.25,,,,,,,,,,,,,,,,,1000,10,5000,30,10,120,100,30,,,,,,,,,,,,,,,4.2356,54.261,0.76562,10.196,1334,CH1,v0,
5334,20241009,13,Cs0.05MA0.15FA0.8PbI2.4Br0.6,1.25,,,,,,,,,,,,,,,,,1000,10,5000,30,10,120,100,30,,,,,,,,,,,,,,,0.0,0.0,0.72373,10.661,1334,CH2,v0,
5335,20241009,13,Cs0.05MA0.15FA0.8PbI2.4Br0.6,1.25,,,,,,,,,,,,,,,,,1000,10,5000,30,10,120,100,30,,,,,,,,,,,,,,,4.4553,53.822,0.76339,10.844,1334,CH3,v0,
5336,20241009,13,Cs0.05MA0.15FA0.8PbI2.4Br0.6,1.25,,,,,,,,,,,,,,,,,1000,10,5000,30,10,120,100,30,,,,,,,,,,,,,,,5.699,55.254,0.88378,11.67,1334,CH4,v0,
5337,20241009,13,Cs0.05MA0.15FA0.8PbI2.4Br0.6,1.25,,,,,,,,,,,,,,,,,1000,10,5000,30,10,120,100,30,,,,,,,,,,,,,,,3.8186,54.312,0.72417,9.7088,1335,CH1,v0,
5338,20241009,13,Cs0.05MA0.15FA0.8PbI2.4Br0.6,1.25,,,,,,,,,,,,,,,,,1000,10,5000,30,10,120,100,30,,,,,,,,,,,,,,,3.3903,54.053,0.66992,9.3625,1335,CH2,v0,
5339,20241009,13,Cs0.05MA0.15FA0.8PbI2.4Br0.6,1.25,,,,,,,,,,,,,,,,,1000,10,5000,30,10,120,100,30,,,,,,,,,,,,,,,3.0029,47.287,0.64224,9.8879,1335,CH3,v0,
5340,20241009,13,Cs0.05MA0.15FA0.8PbI2.4Br0.6,1.25,,,,,,,,,,,,,,,,,1000,10,5000,30,10,120,100,30,,,,,,,,,,,,,,,3.5985,54.605,0.67091,9.8226,1335,CH4,v0,
5341,20241009,13,Cs0.05MA0.15FA0.8PbI2.4Br0.6,1.25,,,,,,,,,,,,,,,,,1000,10,5000,30,10,120,100,30,,,,,,,,,,,,,,,4.0163,50.87,0.8533,9.2527,1336,CH1,v0,
5342,20241009,13,Cs0.05MA0.15FA0.8PbI2.4Br0.6,1.25,,,,,,,,,,,,,,,,,1000,10,5000,30,10,120,100,30,,,,,,,,,,,,,,,3.9673,50.79,0.82355,9.4848,1336,CH2,v0,
5343,20241009,13,Cs0.05MA0.15FA0.8PbI2.4Br0.6,1.25,,,,,,,,,,,,,,,,,1000,10,5000,30,10,120,100,30,,,,,,,,,,,,,,,4.4659,51.244,0.88106,9.8915,1336,CH3,v0,
5344,20241009,13,Cs0.05MA0.15FA0.8PbI2.4Br0.6,1.25,,,,,,,,,,,,,,,,,1000,10,5000,30,10,120,100,30,,,,,,,,,,,,,,,5.4579,54.195,0.95726,10.521,1336,CH4,v0,
5345,20241009,13,Cs0.15MA0.3FA0.55PbI2.4Br0.6,1.38,,,,,,,,,,,,,,,,,1000,10,5000,30,10,120,100,30,,,,,,,,,,,,,,,0.0,0.0,-0.002073,-11.486,1337,CH1,v0,
5346,20241009,13,Cs0.15MA0.3FA0.55PbI2.4Br0.6,1.38,,,,,,,,,,,,,,,,,1000,10,5000,30,10,120,100,30,,,,,,,,,,,,,,,36.92,28479.0,0.006383,20.312,1337,CH2,v0,
5347,20241009,13,Cs0.15MA0.3FA0.55PbI2.4Br0.6,1.38,,,,,,,,,,,,,,,,,1000,10,5000,30,10,120,100,30,,,,,,,,,,,,,,,0.058,810.55,0.001342,5.3303,1337,CH3,v0,
5348,20241009,13,Cs0.15MA0.3FA0.55PbI2.4Br0.6,1.38,,,,,,,,,,,,,,,,,1000,10,5000,30,10,120,100,30,,,,,,,,,,,,,,,5.1001,31.397,0.8671,18.734,1337,CH4,v0,
5349,20241009,13,Cs0.15MA0.3FA0.55PbI2.4Br0.6,1.38,,,,,,,,,,,,,,,,,1000,10,5000,30,10,120,100,30,,,,,,,,,,,,,,,0.82966,25.795,0.19539,16.462,1338,CH1,v0,
5350,20241009,13,Cs0.15MA0.3FA0.55PbI2.4Br0.6,1.38,,,,,,,,,,,,,,,,,1000,10,5000,30,10,120,100,30,,,,,,,,,,,,,,,0.31961,25.19,0.08837,14.358,1338,CH2,v0,
5351,20241009,13,Cs0.15MA0.3FA0.55PbI2.4Br0.6,1.38,,,,,,,,,,,,,,,,,1000,10,5000,30,10,120,100,30,,,,,,,,,,,,,,,2.1273,27.928,0.46228,16.477,1338,CH3,v0,
5352,20241009,13,Cs0.15MA0.3FA0.55PbI2.4Br0.6,1.38,,,,,,,,,,,,,,,,,1000,10,5000,30,10,120,100,30,,,,,,,,,,,,,,,6.0581,37.36,0.96325,16.834,1338,CH4,v0,
5353,20241009,13,Cs0.15MA0.3FA0.55PbI2.4Br0.6,1.38,,,,,,,,,,,,,,,,,1000,10,5000,30,10,120,100,30,,,,,,,,,,,,,,,0.0,0.0,0.004464,45.14,1339,CH1,v0,
5354,20241009,13,Cs0.15MA0.3FA0.55PbI2.4Br0.6,1.38,,,,,,,,,,,,,,,,,1000,10,5000,30,10,120,100,30,,,,,,,,,,,,,,,1.7213,24575.0,0.9303,7.5289,1339,CH2,v0,
5355,20241009,13,Cs0.15MA0.3FA0.55PbI2.4Br0.6,1.38,,,,,,,,,,,,,,,,,1000,10,5000,30,10,120,100,30,,,,,,,,,,,,,,,0.0,0.0,-0.002306,-5.4195,1339,CH3,v0,
5356,20241009,13,Cs0.15MA0.3FA0.55PbI2.4Br0.6,1.38,,,,,,,,,,,,,,,,,1000,10,5000,30,10,120,100,30,,,,,,,,,,,,,,,13.313,65.606,1.0588,19.165,1339,CH4,v0,
5357,20241009,13,Cs0.15MA0.3FA0.55PbI2.4Br0.6,1.38,,,,,,,,,,,,,,,,,1000,10,5000,30,10,120,100,30,,,,,,,,,,,,,,,0.0,0.0,0.52539,12.609,1340,CH1,v0,
5358,20241009,13,Cs0.15MA0.3FA0.55PbI2.4Br0.6,1.38,,,,,,,,,,,,,,,,,1000,10,5000,30,10,120,100,30,,,,,,,,,,,,,,,1.8327,35.076,0.36581,14.283,1340,CH2,v0,
5359,20241009,13,Cs0.15MA0.3FA0.55PbI2.4Br0.6,1.38,,,,,,,,,,,,,,,,,1000,10,5000,30,10,120,100,30,,,,,,,,,,,,,,,1.222,26.962,0.32192,14.08,1340,CH3,v0,
5360,20241009,13,Cs0.15MA0.3FA0.55PbI2.4Br0.6,1.38,,,,,,,,,,,,,,,,,1000,10,5000,30,10,120,100,30,,,,,,,,,,,,,,,1.351,27.275,0.37392,13.247,1340,CH4,v0,
5361,20241009,13,Cs0.15MA0.3FA0.55PbI2.4Br0.6,1.38,,,,,,,,,,,,,,,,,1000,10,5000,30,10,120,100,30,,,,,,,,,,,,,,,103.75,4588.1,0.016187,139.7,1341,CH1,v0,
5362,20241009,13,Cs0.15MA0.3FA0.55PbI2.4Br0.6,1.38,,,,,,,,,,,,,,,,,1000,10,5000,30,10,120,100,30,,,,,,,,,,,,,,,0.0,0.0,-0.001356,-3.9608,1341,CH2,v0,
5363,20241009,13,Cs0.15MA0.3FA0.55PbI2.4Br0.6,1.38,,,,,,,,,,,,,,,,,1000,10,5000,30,10,120,100,30,,,,,,,,,,,,,,,2.0018,178460.0,0.56407,1.9886,1341,CH3,v0,
5364,20241009,13,Cs0.15MA0.3FA0.55PbI2.4Br0.6,1.38,,,,,,,,,,,,,,,,,1000,10,5000,30,10,120,100,30,,,,,,,,,,,,,,,13.379,67.201,1.0565,18.845,1341,CH4,v0,
5365,20241009,13,Cs0.15MA0.3FA0.55PbI2.4Br0.6,1.38,,,,,,,,,,,,,,,,,1000,10,5000,30,10,120,100,30,,,,,,,,,,,,,,,3.5942,45.091,0.67567,11.797,1342,CH1,v0,
5366,20241009,13,Cs0.15MA0.3FA0.55PbI2.4Br0.6,1.38,,,,,,,,,,,,,,,,,1000,10,5000,30,10,120,100,30,,,,,,,,,,,,,,,0.0,0.0,0.56388,14.068,1342,CH2,v0,
5367,20241009,13,Cs0.15MA0.3FA0.55PbI2.4Br0.6,1.38,,,,,,,,,,,,,,,,,1000,10,5000,30,10,120,100,30,,,,,,,,,,,,,,,0.0,0.0,0.51699,14.07,1342,CH3,v0,
5368,20241009,13,Cs0.15MA0.3FA0.55PbI2.4Br0.6,1.38,,,,,,,,,,,,,,,,,1000,10,5000,30,10,120,100,30,,,,,,,,,,,,,,,0.0,0.0,0.51769,13.108,1342,CH4,v0,
5369,20241009,13,Cs0.45MA0.16FA0.39PbI2.4Br0.6,1.3,,,,,,,,,,,,,,,,,1000,10,5000,30,10,120,100,30,,,,,,,,,,,,,,,8.1113,51.462,1.0346,15.234,1343,CH1,v0,
5370,20241009,13,Cs0.45MA0.16FA0.39PbI2.4Br0.6,1.3,,,,,,,,,,,,,,,,,1000,10,5000,30,10,120,100,30,,,,,,,,,,,,,,,6.8488,44.041,1.0295,15.105,1343,CH2,v0,
5371,20241009,13,Cs0.45MA0.16FA0.39PbI2.4Br0.6,1.3,,,,,,,,,,,,,,,,,1000,10,5000,30,10,120,100,30,,,,,,,,,,,,,,,5.5415,37.971,0.98555,14.808,1343,CH3,v0,
5372,20241009,13,Cs0.45MA0.16FA0.39PbI2.4Br0.6,1.3,,,,,,,,,,,,,,,,,1000,10,5000,30,10,120,100,30,,,,,,,,,,,,,,,5.9046,39.544,1.0123,14.75,1343,CH4,v0,
5373,20241009,13,Cs0.45MA0.16FA0.39PbI2.4Br0.6,1.3,,,,,,,,,,,,,,,,,1000,10,5000,30,10,120,100,30,,,,,,,,,,,,,,,0.0,0.0,0.012362,8.513,1344,CH1,v0,
5374,20241009,13,Cs0.45MA0.16FA0.39PbI2.4Br0.6,1.3,,,,,,,,,,,,,,,,,1000,10,5000,30,10,120,100,30,,,,,,,,,,,,,,,10.214,57.544,1.0726,16.549,1344,CH2,v0,
5375,20241009,13,Cs0.45MA0.16FA0.39PbI2.4Br0.6,1.3,,,,,,,,,,,,,,,,,1000,10,5000,30,10,120,100,30,,,,,,,,,,,,,,,4.7648,31.775,0.87992,17.042,1344,CH3,v0,
5376,20241009,13,Cs0.45MA0.16FA0.39PbI2.4Br0.6,1.3,,,,,,,,,,,,,,,,,1000,10,5000,30,10,120,100,30,,,,,,,,,,,,,,,10.854,56.647,1.0656,17.981,1344,CH4,v0,
5377,20241009,13,Cs0.45MA0.16FA0.39PbI2.4Br0.6,1.3,,,,,,,,,,,,,,,,,1000,10,5000,30,10,120,100,30,,,,,,,,,,,,,,,8.0067,49.787,1.0765,14.939,1345,CH1,v0,
5378,20241009,13,Cs0.45MA0.16FA0.39PbI2.4Br0.6,1.3,,,,,,,,,,,,,,,,,1000,10,5000,30,10,120,100,30,,,,,,,,,,,,,,,4.9767,41.803,0.99381,11.979,1345,CH2,v0,
5379,20241009,13,Cs0.45MA0.16FA0.39PbI2.4Br0.6,1.3,,,,,,,,,,,,,,,,,1000,10,5000,30,10,120,100,30,,,,,,,,,,,,,,,3.7949,37.4,0.98479,10.303,1345,CH3,v0,
5380,20241009,13,Cs0.45MA0.16FA0.39PbI2.4Br0.6,1.3,,,,,,,,,,,,,,,,,1000,10,5000,30,10,120,100,30,,,,,,,,,,,,,,,3.8976,37.664,0.97503,10.613,1345,CH4,v0,
5381,20241009,13,Cs0.45MA0.16FA0.39PbI2.4Br0.6,1.3,,,,,,,,,,,,,,,,,1000,10,5000,30,10,120,100,30,,,,,,,,,,,,,,,2.5715,39.105,0.59462,11.059,1346,CH1,v0,
5382,20241009,13,Cs0.45MA0.16FA0.39PbI2.4Br0.6,1.3,,,,,,,,,,,,,,,,,1000,10,5000,30,10,120,100,30,,,,,,,,,,,,,,,1.2292,25.233,0.39484,12.338,1346,CH2,v0,
5383,20241009,13,Cs0.45MA0.16FA0.39PbI2.4Br0.6,1.3,,,,,,,,,,,,,,,,,1000,10,5000,30,10,120,100,30,,,,,,,,,,,,,,,1.8352,36.867,0.44393,11.213,1346,CH3,v0,
5384,20241009,13,Cs0.45MA0.16FA0.39PbI2.4Br0.6,1.3,,,,,,,,,,,,,,,,,1000,10,5000,30,10,120,100,30,,,,,,,,,,,,,,,2.195,35.839,0.56642,10.813,1346,CH4,v0,
5385,20241009,13,Cs0.45MA0.16FA0.39PbI2.4Br0.6,1.3,,,,,,,,,,,,,,,,,1000,10,5000,30,10,120,100,30,,,,,,,,,,,,,,,7.366,51.394,1.0884,13.168,1347,CH1,v0,
5386,20241009,13,Cs0.45MA0.16FA0.39PbI2.4Br0.6,1.3,,,,,,,,,,,,,,,,,1000,10,5000,30,10,120,100,30,,,,,,,,,,,,,,,5.4871,48.426,1.0738,10.552,1347,CH2,v0,
5387,20241009,13,Cs0.45MA0.16FA0.39PbI2.4Br0.6,1.3,,,,,,,,,,,,,,,,,1000,10,5000,30,10,120,100,30,,,,,,,,,,,,,,,4.345,44.554,1.0641,9.1649,1347,CH3,v0,
5388,20241009,13,Cs0.45MA0.16FA0.39PbI2.4Br0.6,1.3,,,,,,,,,,,,,,,,,1000,10,5000,30,10,120,100,30,,,,,,,,,,,,,,,4.5509,45.578,1.0582,9.4356,1347,CH4,v0,
5389,20241009,13,Cs0.45MA0.16FA0.39PbI2.4Br0.6,1.3,,,,,,,,,,,,,,,,,1000,10,5000,30,10,120,100,30,,,,,,,,,,,,,,,3.145,40.916,0.70493,10.904,1348,CH1,v0,
5390,20241009,13,Cs0.45MA0.16FA0.39PbI2.4Br0.6,1.3,,,,,,,,,,,,,,,,,1000,10,5000,30,10,120,100,30,,,,,,,,,,,,,,,2.1671,34.415,0.54623,11.528,1348,CH2,v0,
5391,20241009,13,Cs0.45MA0.16FA0.39PbI2.4Br0.6,1.3,,,,,,,,,,,,,,,,,1000,10,5000,30,10,120,100,30,,,,,,,,,,,,,,,2.405,36.862,0.61382,10.629,1348,CH3,v0,
5392,20241009,13,Cs0.45MA0.16FA0.39PbI2.4Br0.6,1.3,,,,,,,,,,,,,,,,,1000,10,5000,30,10,120,100,30,,,,,,,,,,,,,,,2.7608,40.892,0.6871,9.826,1348,CH4,v0,
5393,20241009,13,Cs0.15MA0.3FA0.55PbI2.4Br0.6,1.38,,,,,,,,,,,,,,,,,1000,10,4000,30,10,120,100,30,,,,,,,,,,,,,,,10.046,59.668,1.0127,16.625,1349,CH1,v0,
5394,20241009,13,Cs0.15MA0.3FA0.55PbI2.4Br0.6,1.38,,,,,,,,,,,,,,,,,1000,10,4000,30,10,120,100,30,,,,,,,,,,,,,,,10.142,59.507,1.0053,16.955,1349,CH2,v0,
5395,20241009,13,Cs0.15MA0.3FA0.55PbI2.4Br0.6,1.38,,,,,,,,,,,,,,,,,1000,10,4000,30,10,120,100,30,,,,,,,,,,,,,,,1.5716,47.16,0.20986,15.879,1349,CH3,v0,
5396,20241009,13,Cs0.15MA0.3FA0.55PbI2.4Br0.6,1.38,,,,,,,,,,,,,,,,,1000,10,4000,30,10,120,100,30,,,,,,,,,,,,,,,10.945,63.746,1.0048,17.088,1349,CH4,v0,
5397,20241009,13,Cs0.15MA0.3FA0.55PbI2.4Br0.6,1.38,,,,,,,,,,,,,,,,,1000,10,4000,30,10,120,100,30,,,,,,,,,,,,,,,0.0,0.0,0.004714,4.8471,1350,CH1,v0,
5398,20241009,13,Cs0.15MA0.3FA0.55PbI2.4Br0.6,1.38,,,,,,,,,,,,,,,,,1000,10,4000,30,10,120,100,30,,,,,,,,,,,,,,,12.021,68.9,1.0001,17.445,1350,CH2,v0,
5399,20241009,13,Cs0.15MA0.3FA0.55PbI2.4Br0.6,1.38,,,,,,,,,,,,,,,,,1000,10,4000,30,10,120,100,30,,,,,,,,,,,,,,,11.685,69.058,0.98448,17.188,1350,CH3,v0,
5400,20241009,13,Cs0.15MA0.3FA0.55PbI2.4Br0.6,1.38,,,,,,,,,,,,,,,,,1000,10,4000,30,10,120,100,30,,,,,,,,,,,,,,,12.241,71.273,0.9869,17.403,1350,CH4,v0,
5401,20241009,13,Cs0.15MA0.3FA0.55PbI2.4Br0.6,1.38,,,,,,,,,,,,,,,,,1000,10,4000,30,10,120,100,30,,,,,,,,,,,,,,,8.8412,49.317,1.0467,17.128,1351,CH1,v0,
5402,20241009,13,Cs0.15MA0.3FA0.55PbI2.4Br0.6,1.38,,,,,,,,,,,,,,,,,1000,10,4000,30,10,120,100,30,,,,,,,,,,,,,,,9.2162,50.737,1.0391,17.48,1351,CH2,v0,
5403,20241009,13,Cs0.15MA0.3FA0.55PbI2.4Br0.6,1.38,,,,,,,,,,,,,,,,,1000,10,4000,30,10,120,100,30,,,,,,,,,,,,,,,9.5358,52.38,1.038,17.539,1351,CH3,v0,
5404,20241009,13,Cs0.15MA0.3FA0.55PbI2.4Br0.6,1.38,,,,,,,,,,,,,,,,,1000,10,4000,30,10,120,100,30,,,,,,,,,,,,,,,9.4453,52.134,1.0168,17.819,1351,CH4,v0,
5405,20241009,13,Cs0.15MA0.3FA0.55PbI2.4Br0.6,1.38,,,,,,,,,,,,,,,,,1000,10,4000,30,10,120,100,30,,,,,,,,,,,,,,,11.803,58.866,1.0991,18.242,1352,CH1,v0,
5406,20241009,13,Cs0.15MA0.3FA0.55PbI2.4Br0.6,1.38,,,,,,,,,,,,,,,,,1000,10,4000,30,10,120,100,30,,,,,,,,,,,,,,,6.6871,39.845,0.95064,17.654,1352,CH2,v0,
5407,20241009,13,Cs0.15MA0.3FA0.55PbI2.4Br0.6,1.38,,,,,,,,,,,,,,,,,1000,10,4000,30,10,120,100,30,,,,,,,,,,,,,,,11.522,58.593,1.0949,17.96,1352,CH3,v0,
5408,20241009,13,Cs0.15MA0.3FA0.55PbI2.4Br0.6,1.38,,,,,,,,,,,,,,,,,1000,10,4000,30,10,120,100,30,,,,,,,,,,,,,,,12.163,61.029,1.1007,18.107,1352,CH4,v0,
5409,20241009,13,Cs0.15MA0.3FA0.55PbI2.4Br0.6,1.38,,,,,,,,,,,,,,,,,1000,10,4000,30,10,120,100,30,,,,,,,,,,,,,,,10.008,53.482,1.058,17.688,1353,CH1,v0,
5410,20241009,13,Cs0.15MA0.3FA0.55PbI2.4Br0.6,1.38,,,,,,,,,,,,,,,,,1000,10,4000,30,10,120,100,30,,,,,,,,,,,,,,,10.628,55.34,1.0631,18.066,1353,CH2,v0,
5411,20241009,13,Cs0.15MA0.3FA0.55PbI2.4Br0.6,1.38,,,,,,,,,,,,,,,,,1000,10,4000,30,10,120,100,30,,,,,,,,,,,,,,,10.5,55.841,1.0575,17.781,1353,CH3,v0,
5412,20241009,13,Cs0.15MA0.3FA0.55PbI2.4Br0.6,1.38,,,,,,,,,,,,,,,,,1000,10,4000,30,10,120,100,30,,,,,,,,,,,,,,,10.516,55.503,1.0458,18.117,1353,CH4,v0,
5413,20241009,13,Cs0.15MA0.3FA0.55PbI2.4Br0.6,1.38,,,,,,,,,,,,,,,,,1000,10,4000,30,10,120,100,30,,,,,,,,,,,,,,,14.313,70.562,1.1209,18.096,1354,CH1,v0,
5414,20241009,13,Cs0.15MA0.3FA0.55PbI2.4Br0.6,1.38,,,,,,,,,,,,,,,,,1000,10,4000,30,10,120,100,30,,,,,,,,,,,,,,,12.694,65.519,1.099,17.629,1354,CH2,v0,
5415,20241009,13,Cs0.15MA0.3FA0.55PbI2.4Br0.6,1.38,,,,,,,,,,,,,,,,,1000,10,4000,30,10,120,100,30,,,,,,,,,,,,,,,14.079,70.694,1.1157,17.85,1354,CH3,v0,
5416,20241009,13,Cs0.15MA0.3FA0.55PbI2.4Br0.6,1.38,,,,,,,,,,,,,,,,,1000,10,4000,30,10,120,100,30,,,,,,,,,,,,,,,14.317,71.336,1.1126,18.039,1354,CH4,v0,
5417,20241009,13,Cs0.15MA0.3FA0.55PbI2.4Br0.6,1.3,,,,,,,,,,,,,,,,,1000,10,5000,25,15,120,100,30,,,,,,,,,,,,,,,1.1608,35.339,0.32008,10.263,1355,CH1,v0,
5418,20241009,13,Cs0.15MA0.3FA0.55PbI2.4Br0.6,1.3,,,,,,,,,,,,,,,,,1000,10,5000,25,15,120,100,30,,,,,,,,,,,,,,,2.1339,33.595,0.56051,11.332,1355,CH2,v0,
5419,20241009,13,Cs0.15MA0.3FA0.55PbI2.4Br0.6,1.3,,,,,,,,,,,,,,,,,1000,10,5000,25,15,120,100,30,,,,,,,,,,,,,,,2.3317,34.6,0.60317,11.173,1355,CH3,v0,
5420,20241009,13,Cs0.15MA0.3FA0.55PbI2.4Br0.6,1.3,,,,,,,,,,,,,,,,,1000,10,5000,25,15,120,100,30,,,,,,,,,,,,,,,2.2887,33.315,0.64512,10.649,1355,CH4,v0,
5421,20241009,13,Cs0.15MA0.3FA0.55PbI2.4Br0.6,1.3,,,,,,,,,,,,,,,,,1000,10,5000,25,15,120,100,30,,,,,,,,,,,,,,,0.0,0.0,0.66168,12.565,1356,CH1,v0,
5422,20241009,13,Cs0.15MA0.3FA0.55PbI2.4Br0.6,1.3,,,,,,,,,,,,,,,,,1000,10,5000,25,15,120,100,30,,,,,,,,,,,,,,,0.0,0.0,0.81034,14.134,1356,CH2,v0,
5423,20241009,13,Cs0.15MA0.3FA0.55PbI2.4Br0.6,1.3,,,,,,,,,,,,,,,,,1000,10,5000,25,15,120,100,30,,,,,,,,,,,,,,,0.0,0.0,0.80342,14.541,1356,CH3,v0,
5424,20241009,13,Cs0.15MA0.3FA0.55PbI2.4Br0.6,1.3,,,,,,,,,,,,,,,,,1000,10,5000,25,15,120,100,30,,,,,,,,,,,,,,,0.0,0.0,0.74448,13.277,1356,CH4,v0,
5425,20241009,13,Cs0.15MA0.3FA0.55PbI2.4Br0.6,1.3,,,,,,,,,,,,,,,,,1000,10,5000,25,15,120,100,30,,,,,,,,,,,,,,,0.71646,26.03,0.27991,9.8333,1357,CH1,v0,
5426,20241009,13,Cs0.15MA0.3FA0.55PbI2.4Br0.6,1.3,,,,,,,,,,,,,,,,,1000,10,5000,25,15,120,100,30,,,,,,,,,,,,,,,3.3883,53.697,0.55087,11.455,1357,CH2,v0,
5427,20241009,13,Cs0.15MA0.3FA0.55PbI2.4Br0.6,1.3,,,,,,,,,,,,,,,,,1000,10,5000,25,15,120,100,30,,,,,,,,,,,,,,,3.3567,53.866,0.56371,11.054,1357,CH3,v0,
5428,20241009,13,Cs0.15MA0.3FA0.55PbI2.4Br0.6,1.3,,,,,,,,,,,,,,,,,1000,10,5000,25,15,120,100,30,,,,,,,,,,,,,,,3.058,56.04,0.51406,10.615,1357,CH4,v0,
5429,20241009,13,Cs0.15MA0.3FA0.55PbI2.4Br0.6,1.3,,,,,,,,,,,,,,,,,1000,10,5000,25,15,120,100,30,,,,,,,,,,,,,,,0.0,0.0,0.50274,12.84,1358,CH1,v0,
5430,20241009,13,Cs0.15MA0.3FA0.55PbI2.4Br0.6,1.3,,,,,,,,,,,,,,,,,1000,10,5000,25,15,120,100,30,,,,,,,,,,,,,,,0.0,0.0,0.53911,13.309,1358,CH2,v0,
5431,20241009,13,Cs0.15MA0.3FA0.55PbI2.4Br0.6,1.3,,,,,,,,,,,,,,,,,1000,10,5000,25,15,120,100,30,,,,,,,,,,,,,,,0.0,0.0,0.33381,12.569,1358,CH3,v0,
5432,20241009,13,Cs0.15MA0.3FA0.55PbI2.4Br0.6,1.3,,,,,,,,,,,,,,,,,1000,10,5000,25,15,120,100,30,,,,,,,,,,,,,,,0.0,0.0,0.2824,12.783,1358,CH4,v0,
5433,20241009,13,Cs0.15MA0.3FA0.55PbI2.4Br0.6,1.3,,,,,,,,,,,,,,,,,1000,10,5000,25,15,120,100,30,,,,,,,,,,,,,,,2.2134,44.384,0.48421,10.299,1359,CH1,v0,
5434,20241009,13,Cs0.15MA0.3FA0.55PbI2.4Br0.6,1.3,,,,,,,,,,,,,,,,,1000,10,5000,25,15,120,100,30,,,,,,,,,,,,,,,4.8833,66.565,0.66313,11.063,1359,CH2,v0,
5435,20241009,13,Cs0.15MA0.3FA0.55PbI2.4Br0.6,1.3,,,,,,,,,,,,,,,,,1000,10,5000,25,15,120,100,30,,,,,,,,,,,,,,,4.5249,63.713,0.64994,10.927,1359,CH3,v0,
5436,20241009,13,Cs0.15MA0.3FA0.55PbI2.4Br0.6,1.3,,,,,,,,,,,,,,,,,1000,10,5000,25,15,120,100,30,,,,,,,,,,,,,,,3.2541,55.345,0.56257,10.451,1359,CH4,v0,
5437,20241009,13,Cs0.15MA0.3FA0.55PbI2.4Br0.6,1.3,,,,,,,,,,,,,,,,,1000,10,5000,25,15,120,100,30,,,,,,,,,,,,,,,4.5886,52.53,0.63189,13.824,1360,CH1,v0,
5438,20241009,13,Cs0.15MA0.3FA0.55PbI2.4Br0.6,1.3,,,,,,,,,,,,,,,,,1000,10,5000,25,15,120,100,30,,,,,,,,,,,,,,,0.0,0.0,0.69429,13.902,1360,CH2,v0,
5439,20241009,13,Cs0.15MA0.3FA0.55PbI2.4Br0.6,1.3,,,,,,,,,,,,,,,,,1000,10,5000,25,15,120,100,30,,,,,,,,,,,,,,,0.0,0.0,0.5691,14.026,1360,CH3,v0,
5440,20241009,13,Cs0.15MA0.3FA0.55PbI2.4Br0.6,1.3,,,,,,,,,,,,,,,,,1000,10,5000,25,15,120,100,30,,,,,,,,,,,,,,,3.6452,51.025,0.51048,13.995,1360,CH4,v0,
5441,20241010,14,Cs0.08MA0.15FA0.77PbI2.5Br0.5,1.4,,,,,,,,,,,,,,,,,1000,10,4000,30,10,120,110,45,,,,,,,,,,,,,,,0.0,0.0,0.00341,10.512,1361,CH1,v0,
5442,20241010,14,Cs0.08MA0.15FA0.77PbI2.5Br0.5,1.4,,,,,,,,,,,,,,,,,1000,10,4000,30,10,120,110,45,,,,,,,,,,,,,,,1.7306,12925.0,0.002584,5.1813,1361,CH2,v0,
5443,20241010,14,Cs0.08MA0.15FA0.77PbI2.5Br0.5,1.4,,,,,,,,,,,,,,,,,1000,10,4000,30,10,120,110,45,,,,,,,,,,,,,,,0.0,0.0,0.002928,6.3561,1361,CH3,v0,
5444,20241010,14,Cs0.08MA0.15FA0.77PbI2.5Br0.5,1.4,,,,,,,,,,,,,,,,,1000,10,4000,30,10,120,110,45,,,,,,,,,,,,,,,0.25183,1021.8,0.003454,7.1346,1361,CH4,v0,
5445,20241010,14,Cs0.08MA0.15FA0.77PbI2.5Br0.5,1.4,,,,,,,,,,,,,,,,,1000,10,4000,30,10,120,110,45,,,,,,,,,,,,,,,0.088643,283.12,0.005502,5.6906,1362,CH1,v0,
5446,20241010,14,Cs0.08MA0.15FA0.77PbI2.5Br0.5,1.4,,,,,,,,,,,,,,,,,1000,10,4000,30,10,120,110,45,,,,,,,,,,,,,,,0.0,0.0,0.005623,5.675,1362,CH2,v0,
5447,20241010,14,Cs0.08MA0.15FA0.77PbI2.5Br0.5,1.4,,,,,,,,,,,,,,,,,1000,10,4000,30,10,120,110,45,,,,,,,,,,,,,,,0.098996,489.6,0.004206,4.8075,1362,CH3,v0,
5448,20241010,14,Cs0.08MA0.15FA0.77PbI2.5Br0.5,1.4,,,,,,,,,,,,,,,,,1000,10,4000,30,10,120,110,45,,,,,,,,,,,,,,,0.092762,470.65,0.004213,4.678,1362,CH4,v0,
5449,20241010,14,Cs0.08MA0.15FA0.77PbI2.5Br0.5,1.4,,,,,,,,,,,,,,,,,1000,10,4000,30,10,120,110,45,,,,,,,,,,,,,,,0.13129,631.57,0.002407,8.6367,1363,CH1,v0,
5450,20241010,14,Cs0.08MA0.15FA0.77PbI2.5Br0.5,1.4,,,,,,,,,,,,,,,,,1000,10,4000,30,10,120,110,45,,,,,,,,,,,,,,,0.26892,1393.1,0.002787,6.9275,1363,CH2,v0,
5451,20241010,14,Cs0.08MA0.15FA0.77PbI2.5Br0.5,1.4,,,,,,,,,,,,,,,,,1000,10,4000,30,10,120,110,45,,,,,,,,,,,,,,,0.07647,324.53,0.00341,6.9101,1363,CH3,v0,
5452,20241010,14,Cs0.08MA0.15FA0.77PbI2.5Br0.5,1.4,,,,,,,,,,,,,,,,,1000,10,4000,30,10,120,110,45,,,,,,,,,,,,,,,0.077077,242.96,0.00386,8.2195,1363,CH4,v0,
5453,20241010,14,Cs0.08MA0.15FA0.77PbI2.5Br0.5,1.4,,,,,,,,,,,,,,,,,1000,10,4000,30,10,120,110,45,,,,,,,,,,,,,,,0.13807,34.2,0.035519,11.366,1364,CH1,v0,
5454,20241010,14,Cs0.08MA0.15FA0.77PbI2.5Br0.5,1.4,,,,,,,,,,,,,,,,,1000,10,4000,30,10,120,110,45,,,,,,,,,,,,,,,0.0,0.0,0.034759,10.701,1364,CH2,v0,
5455,20241010,14,Cs0.08MA0.15FA0.77PbI2.5Br0.5,1.4,,,,,,,,,,,,,,,,,1000,10,4000,30,10,120,110,45,,,,,,,,,,,,,,,0.099318,35.325,0.025677,10.949,1364,CH3,v0,
5456,20241010,14,Cs0.08MA0.15FA0.77PbI2.5Br0.5,1.4,,,,,,,,,,,,,,,,,1000,10,4000,30,10,120,110,45,,,,,,,,,,,,,,,0.09117,32.886,0.026468,10.474,1364,CH4,v0,
5457,20241010,14,Cs0.08MA0.15FA0.77PbI2.5Br0.5,1.4,,,,,,,,,,,,,,,,,1000,10,4000,30,10,120,110,45,,,,,,,,,,,,,,,0.0,0.0,0.002432,7.4156,1365,CH1,v0,
5458,20241010,14,Cs0.08MA0.15FA0.77PbI2.5Br0.5,1.4,,,,,,,,,,,,,,,,,1000,10,4000,30,10,120,110,45,,,,,,,,,,,,,,,0.075756,252.17,0.003897,7.7089,1365,CH2,v0,
5459,20241010,14,Cs0.08MA0.15FA0.77PbI2.5Br0.5,1.4,,,,,,,,,,,,,,,,,1000,10,4000,30,10,120,110,45,,,,,,,,,,,,,,,0.012035,43.76,0.00376,7.3147,1365,CH3,v0,
5460,20241010,14,Cs0.08MA0.15FA0.77PbI2.5Br0.5,1.4,,,,,,,,,,,,,,,,,1000,10,4000,30,10,120,110,45,,,,,,,,,,,,,,,0.063034,210.11,0.003878,7.7363,1365,CH4,v0,
5461,20241010,14,Cs0.08MA0.15FA0.77PbI2.5Br0.5,1.4,,,,,,,,,,,,,,,,,1000,10,4000,30,10,120,110,45,,,,,,,,,,,,,,,0.24351,27.22,0.073094,12.239,1366,CH1,v0,
5462,20241010,14,Cs0.08MA0.15FA0.77PbI2.5Br0.5,1.4,,,,,,,,,,,,,,,,,1000,10,4000,30,10,120,110,45,,,,,,,,,,,,,,,0.24401,26.408,0.072859,12.682,1366,CH2,v0,
5463,20241010,14,Cs0.08MA0.15FA0.77PbI2.5Br0.5,1.4,,,,,,,,,,,,,,,,,1000,10,4000,30,10,120,110,45,,,,,,,,,,,,,,,0.21513,29.58,0.057781,12.587,1366,CH3,v0,
5464,20241010,14,Cs0.08MA0.15FA0.77PbI2.5Br0.5,1.4,,,,,,,,,,,,,,,,,1000,10,4000,30,10,120,110,45,,,,,,,,,,,,,,,0.20529,30.973,0.055936,11.849,1366,CH4,v0,
5465,20241010,14,Cs0.09MA0.21FA0.70PbI2.25Br0.75,1.42,,,,,,,,,,,,,,,,,1000,10,5000,30,10,120,100,30,,,,,,,,,,,,,,,0.0050082,47.198,0.002687,3.9486,1367,CH1,v0,
5466,20241010,14,Cs0.09MA0.21FA0.70PbI2.25Br0.75,1.42,,,,,,,,,,,,,,,,,1000,10,5000,30,10,120,100,30,,,,,,,,,,,,,,,0.052204,34.549,0.014661,10.306,1367,CH2,v0,
5467,20241010,14,Cs0.09MA0.21FA0.70PbI2.25Br0.75,1.42,,,,,,,,,,,,,,,,,1000,10,5000,30,10,120,100,30,,,,,,,,,,,,,,,0.0,0.0,0.017374,10.895,1367,CH3,v0,
5468,20241010,14,Cs0.09MA0.21FA0.70PbI2.25Br0.75,1.42,,,,,,,,,,,,,,,,,1000,10,5000,30,10,120,100,30,,,,,,,,,,,,,,,0.029785,306.89,0.002692,3.6045,1367,CH4,v0,
5469,20241010,14,Cs0.09MA0.21FA0.70PbI2.25Br0.75,1.42,,,,,,,,,,,,,,,,,1000,10,5000,30,10,120,100,30,,,,,,,,,,,,,,,0.0,0.0,0.024578,12.387,1368,CH1,v0,
5470,20241010,14,Cs0.09MA0.21FA0.70PbI2.25Br0.75,1.42,,,,,,,,,,,,,,,,,1000,10,5000,30,10,120,100,30,,,,,,,,,,,,,,,1.7594,27.371,0.37783,17.013,1368,CH2,v0,
5471,20241010,14,Cs0.09MA0.21FA0.70PbI2.25Br0.75,1.42,,,,,,,,,,,,,,,,,1000,10,5000,30,10,120,100,30,,,,,,,,,,,,,,,5.0732,33.729,0.87119,17.265,1368,CH3,v0,
5472,20241010,14,Cs0.09MA0.21FA0.70PbI2.25Br0.75,1.42,,,,,,,,,,,,,,,,,1000,10,5000,30,10,120,100,30,,,,,,,,,,,,,,,6.0234,37.433,0.90958,17.691,1368,CH4,v0,
5473,20241010,14,Cs0.09MA0.21FA0.70PbI2.25Br0.75,1.42,,,,,,,,,,,,,,,,,1000,10,5000,30,10,120,100,30,,,,,,,,,,,,,,,0.18934,26.792,0.057442,12.303,1369,CH1,v0,
5474,20241010,14,Cs0.09MA0.21FA0.70PbI2.25Br0.75,1.42,,,,,,,,,,,,,,,,,1000,10,5000,30,10,120,100,30,,,,,,,,,,,,,,,0.39398,22.337,0.12906,13.667,1369,CH2,v0,
5475,20241010,14,Cs0.09MA0.21FA0.70PbI2.25Br0.75,1.42,,,,,,,,,,,,,,,,,1000,10,5000,30,10,120,100,30,,,,,,,,,,,,,,,0.88598,23.6,0.24246,15.483,1369,CH3,v0,
5476,20241010,14,Cs0.09MA0.21FA0.70PbI2.25Br0.75,1.42,,,,,,,,,,,,,,,,,1000,10,5000,30,10,120,100,30,,,,,,,,,,,,,,,0.224,33.708,0.057469,11.563,1369,CH4,v0,
5477,20241010,14,Cs0.09MA0.21FA0.70PbI2.25Br0.75,1.42,,,,,,,,,,,,,,,,,1000,10,5000,30,10,120,100,30,,,,,,,,,,,,,,,0.57966,25.059,0.15692,14.741,1370,CH1,v0,
5478,20241010,14,Cs0.09MA0.21FA0.70PbI2.25Br0.75,1.42,,,,,,,,,,,,,,,,,1000,10,5000,30,10,120,100,30,,,,,,,,,,,,,,,5.6413,37.796,0.88292,16.905,1370,CH2,v0,
5479,20241010,14,Cs0.09MA0.21FA0.70PbI2.25Br0.75,1.42,,,,,,,,,,,,,,,,,1000,10,5000,30,10,120,100,30,,,,,,,,,,,,,,,12.539,67.087,1.0759,17.373,1370,CH3,v0,
5480,20241010,14,Cs0.09MA0.21FA0.70PbI2.25Br0.75,1.42,,,,,,,,,,,,,,,,,1000,10,5000,30,10,120,100,30,,,,,,,,,,,,,,,12.396,65.282,1.0679,17.781,1370,CH4,v0,
5481,20241010,14,Cs0.09MA0.21FA0.70PbI2.25Br0.75,1.42,,,,,,,,,,,,,,,,,1000,10,5000,30,10,120,100,30,,,,,,,,,,,,,,,0.29604,25.638,0.091217,12.659,1371,CH1,v0,
5482,20241010,14,Cs0.09MA0.21FA0.70PbI2.25Br0.75,1.42,,,,,,,,,,,,,,,,,1000,10,5000,30,10,120,100,30,,,,,,,,,,,,,,,0.59619,25.609,0.15367,15.149,1371,CH2,v0,
5483,20241010,14,Cs0.09MA0.21FA0.70PbI2.25Br0.75,1.42,,,,,,,,,,,,,,,,,1000,10,5000,30,10,120,100,30,,,,,,,,,,,,,,,1.7642,29.4,0.37916,15.826,1371,CH3,v0,
5484,20241010,14,Cs0.09MA0.21FA0.70PbI2.25Br0.75,1.42,,,,,,,,,,,,,,,,,1000,10,5000,30,10,120,100,30,,,,,,,,,,,,,,,0.34318,29.621,0.093376,12.407,1371,CH4,v0,
5485,20241010,14,Cs0.09MA0.21FA0.70PbI2.25Br0.75,1.42,,,,,,,,,,,,,,,,,1000,10,5000,30,10,120,100,30,,,,,,,,,,,,,,,1.8326,30.014,0.40575,15.048,1372,CH1,v0,
5486,20241010,14,Cs0.09MA0.21FA0.70PbI2.25Br0.75,1.42,,,,,,,,,,,,,,,,,1000,10,5000,30,10,120,100,30,,,,,,,,,,,,,,,9.4041,55.311,1.0107,16.822,1372,CH2,v0,
5487,20241010,14,Cs0.09MA0.21FA0.70PbI2.25Br0.75,1.42,,,,,,,,,,,,,,,,,1000,10,5000,30,10,120,100,30,,,,,,,,,,,,,,,12.472,68.08,1.06,17.283,1372,CH3,v0,
5488,20241010,14,Cs0.09MA0.21FA0.70PbI2.25Br0.75,1.42,,,,,,,,,,,,,,,,,1000,10,5000,30,10,120,100,30,,,,,,,,,,,,,,,12.163,64.989,1.0498,17.828,1372,CH4,v0,
5489,20241010,14,Cs0.01MA0.24FA0.75PbI2.2Br0.8,1.9,,,,,,,,,,,,,,,,,1000,10,5000,30,10,120,100,30,,,,,,,,,,,,,,,0.08284,216.1,0.005982,6.4087,1373,CH1,v0,
5490,20241010,14,Cs0.01MA0.24FA0.75PbI2.2Br0.8,1.9,,,,,,,,,,,,,,,,,1000,10,5000,30,10,120,100,30,,,,,,,,,,,,,,,0.04088,283.83,0.003421,4.2096,1373,CH2,v0,
5491,20241010,14,Cs0.01MA0.24FA0.75PbI2.2Br0.8,1.9,,,,,,,,,,,,,,,,,1000,10,5000,30,10,120,100,30,,,,,,,,,,,,,,,0.071707,662.75,0.00289,3.7432,1373,CH3,v0,
5492,20241010,14,Cs0.01MA0.24FA0.75PbI2.2Br0.8,1.9,,,,,,,,,,,,,,,,,1000,10,5000,30,10,120,100,30,,,,,,,,,,,,,,,0.0028423,7.1364,0.006677,5.9647,1373,CH4,v0,
5493,20241010,14,Cs0.01MA0.24FA0.75PbI2.2Br0.8,1.9,,,,,,,,,,,,,,,,,1000,10,5000,30,10,120,100,30,,,,,,,,,,,,,,,0.0,0.0,0.004141,5.6894,1374,CH1,v0,
5494,20241010,14,Cs0.01MA0.24FA0.75PbI2.2Br0.8,1.9,,,,,,,,,,,,,,,,,1000,10,5000,30,10,120,100,30,,,,,,,,,,,,,,,0.19578,379.72,0.007076,7.287,1374,CH2,v0,
5495,20241010,14,Cs0.01MA0.24FA0.75PbI2.2Br0.8,1.9,,,,,,,,,,,,,,,,,1000,10,5000,30,10,120,100,30,,,,,,,,,,,,,,,0.31101,221.75,0.013073,10.729,1374,CH3,v0,
5496,20241010,14,Cs0.01MA0.24FA0.75PbI2.2Br0.8,1.9,,,,,,,,,,,,,,,,,1000,10,5000,30,10,120,100,30,,,,,,,,,,,,,,,0.0,0.0,0.005066,6.4801,1374,CH4,v0,
5497,20241010,14,Cs0.01MA0.24FA0.75PbI2.2Br0.8,1.9,,,,,,,,,,,,,,,,,1000,10,5000,30,10,120,100,30,,,,,,,,,,,,,,,0.22975,25.8,0.080158,11.109,1375,CH1,v0,
5498,20241010,14,Cs0.01MA0.24FA0.75PbI2.2Br0.8,1.9,,,,,,,,,,,,,,,,,1000,10,5000,30,10,120,100,30,,,,,,,,,,,,,,,0.095839,22.991,0.038656,10.784,1375,CH2,v0,
5499,20241010,14,Cs0.01MA0.24FA0.75PbI2.2Br0.8,1.9,,,,,,,,,,,,,,,,,1000,10,5000,30,10,120,100,30,,,,,,,,,,,,,,,0.021307,6.9194,0.030573,10.072,1375,CH3,v0,
5500,20241010,14,Cs0.01MA0.24FA0.75PbI2.2Br0.8,1.9,,,,,,,,,,,,,,,,,1000,10,5000,30,10,120,100,30,,,,,,,,,,,,,,,0.22359,24.363,0.086315,10.632,1375,CH4,v0,
5501,20241010,14,Cs0.01MA0.24FA0.75PbI2.2Br0.8,1.9,,,,,,,,,,,,,,,,,1000,10,5000,30,10,120,100,30,,,,,,,,,,,,,,,0.13484,47.483,0.025937,10.949,1376,CH1,v0,
5502,20241010,14,Cs0.01MA0.24FA0.75PbI2.2Br0.8,1.9,,,,,,,,,,,,,,,,,1000,10,5000,30,10,120,100,30,,,,,,,,,,,,,,,0.21193,37.599,0.047418,11.887,1376,CH2,v0,
5503,20241010,14,Cs0.01MA0.24FA0.75PbI2.2Br0.8,1.9,,,,,,,,,,,,,,,,,1000,10,5000,30,10,120,100,30,,,,,,,,,,,,,,,0.31435,28.651,0.078589,13.961,1376,CH3,v0,
5504,20241010,14,Cs0.01MA0.24FA0.75PbI2.2Br0.8,1.9,,,,,,,,,,,,,,,,,1000,10,5000,30,10,120,100,30,,,,,,,,,,,,,,,0.0045568,1.1465,0.033618,11.823,1376,CH4,v0,
5505,20241010,14,Cs0.01MA0.24FA0.75PbI2.2Br0.8,1.9,,,,,,,,,,,,,,,,,1000,10,5000,30,10,120,100,30,,,,,,,,,,,,,,,0.38497,24.69,0.14091,11.065,1377,CH1,v0,
5506,20241010,14,Cs0.01MA0.24FA0.75PbI2.2Br0.8,1.9,,,,,,,,,,,,,,,,,1000,10,5000,30,10,120,100,30,,,,,,,,,,,,,,,0.16422,23.482,0.061616,11.35,1377,CH2,v0,
5507,20241010,14,Cs0.01MA0.24FA0.75PbI2.2Br0.8,1.9,,,,,,,,,,,,,,,,,1000,10,5000,30,10,120,100,30,,,,,,,,,,,,,,,0.12531,24.385,0.048357,10.627,1377,CH3,v0,
5508,20241010,14,Cs0.01MA0.24FA0.75PbI2.2Br0.8,1.9,,,,,,,,,,,,,,,,,1000,10,5000,30,10,120,100,30,,,,,,,,,,,,,,,0.60188,26.078,0.21257,10.858,1377,CH4,v0,
5509,20241010,14,Cs0.01MA0.24FA0.75PbI2.2Br0.8,1.9,,,,,,,,,,,,,,,,,1000,10,5000,30,10,120,100,30,,,,,,,,,,,,,,,0.070926,14.316,0.042819,11.57,1378,CH1,v0,
5510,20241010,14,Cs0.01MA0.24FA0.75PbI2.2Br0.8,1.9,,,,,,,,,,,,,,,,,1000,10,5000,30,10,120,100,30,,,,,,,,,,,,,,,0.36816,26.655,0.10648,12.972,1378,CH2,v0,
5511,20241010,14,Cs0.01MA0.24FA0.75PbI2.2Br0.8,1.9,,,,,,,,,,,,,,,,,1000,10,5000,30,10,120,100,30,,,,,,,,,,,,,,,0.73055,26.209,0.19715,14.138,1378,CH3,v0,
5512,20241010,14,Cs0.01MA0.24FA0.75PbI2.2Br0.8,1.9,,,,,,,,,,,,,,,,,1000,10,5000,30,10,120,100,30,,,,,,,,,,,,,,,0.26426,28.477,0.074173,12.511,1378,CH4,v0,
5513,20241010,14,Cs0.15MA0.25FA0.6PbI2.5Br0.5,1.8,,,,,,,,,,,,,,,,,1000,10,4000,30,10,120,105,30,,,,,,,,,,,,,,,5.458,37.863,0.84407,17.078,1379,CH1,v0,
5514,20241010,14,Cs0.15MA0.25FA0.6PbI2.5Br0.5,1.8,,,,,,,,,,,,,,,,,1000,10,4000,30,10,120,105,30,,,,,,,,,,,,,,,6.676,100.79,0.40732,16.262,1379,CH2,v0,
5515,20241010,14,Cs0.15MA0.25FA0.6PbI2.5Br0.5,1.8,,,,,,,,,,,,,,,,,1000,10,4000,30,10,120,105,30,,,,,,,,,,,,,,,9.6999,55.436,0.99645,17.56,1379,CH3,v0,
5516,20241010,14,Cs0.15MA0.25FA0.6PbI2.5Br0.5,1.8,,,,,,,,,,,,,,,,,1000,10,4000,30,10,120,105,30,,,,,,,,,,,,,,,10.341,56.727,1.0022,18.188,1379,CH4,v0,
5517,20241010,14,Cs0.15MA0.25FA0.6PbI2.5Br0.5,1.8,,,,,,,,,,,,,,,,,1000,10,4000,30,10,120,105,30,,,,,,,,,,,,,,,6.1423,40.093,0.93299,16.42,1380,CH1,v0,
5518,20241010,14,Cs0.15MA0.25FA0.6PbI2.5Br0.5,1.8,,,,,,,,,,,,,,,,,1000,10,4000,30,10,120,105,30,,,,,,,,,,,,,,,9.87,60.951,0.97525,16.604,1380,CH2,v0,
5519,20241010,14,Cs0.15MA0.25FA0.6PbI2.5Br0.5,1.8,,,,,,,,,,,,,,,,,1000,10,4000,30,10,120,105,30,,,,,,,,,,,,,,,9.8208,60.423,0.96598,16.826,1380,CH3,v0,
5520,20241010,14,Cs0.15MA0.25FA0.6PbI2.5Br0.5,1.8,,,,,,,,,,,,,,,,,1000,10,4000,30,10,120,105,30,,,,,,,,,,,,,,,9.4443,56.79,0.96027,17.318,1380,CH4,v0,
5521,20241010,14,Cs0.15MA0.25FA0.6PbI2.5Br0.5,1.8,,,,,,,,,,,,,,,,,1000,10,4000,30,10,120,105,30,,,,,,,,,,,,,,,12.3,65.521,1.0764,17.441,1381,CH1,v0,
5522,20241010,14,Cs0.15MA0.25FA0.6PbI2.5Br0.5,1.8,,,,,,,,,,,,,,,,,1000,10,4000,30,10,120,105,30,,,,,,,,,,,,,,,10.036,53.497,1.0296,18.22,1381,CH2,v0,
5523,20241010,14,Cs0.15MA0.25FA0.6PbI2.5Br0.5,1.8,,,,,,,,,,,,,,,,,1000,10,4000,30,10,120,105,30,,,,,,,,,,,,,,,9.6728,52.374,1.0282,17.962,1381,CH3,v0,
5524,20241010,14,Cs0.15MA0.25FA0.6PbI2.5Br0.5,1.8,,,,,,,,,,,,,,,,,1000,10,4000,30,10,120,105,30,,,,,,,,,,,,,,,10.879,55.788,1.0406,18.74,1381,CH4,v0,
5525,20241010,14,Cs0.15MA0.25FA0.6PbI2.5Br0.5,1.8,,,,,,,,,,,,,,,,,1000,10,4000,30,10,120,105,30,,,,,,,,,,,,,,,12.074,63.858,1.0395,18.19,1382,CH1,v0,
5526,20241010,14,Cs0.15MA0.25FA0.6PbI2.5Br0.5,1.8,,,,,,,,,,,,,,,,,1000,10,4000,30,10,120,105,30,,,,,,,,,,,,,,,9.5363,53.496,1.0029,17.774,1382,CH2,v0,
5527,20241010,14,Cs0.15MA0.25FA0.6PbI2.5Br0.5,1.8,,,,,,,,,,,,,,,,,1000,10,4000,30,10,120,105,30,,,,,,,,,,,,,,,9.666,54.605,0.99839,17.73,1382,CH3,v0,
5528,20241010,14,Cs0.15MA0.25FA0.6PbI2.5Br0.5,1.8,,,,,,,,,,,,,,,,,1000,10,4000,30,10,120,105,30,,,,,,,,,,,,,,,10.019,54.105,1.002,18.48,1382,CH4,v0,
5529,20241010,14,Cs0.15MA0.25FA0.6PbI2.5Br0.5,1.8,,,,,,,,,,,,,,,,,1000,10,4000,30,10,120,105,30,,,,,,,,,,,,,,,12.41,68.19,1.0319,17.636,1383,CH1,v0,
5530,20241010,14,Cs0.15MA0.25FA0.6PbI2.5Br0.5,1.8,,,,,,,,,,,,,,,,,1000,10,4000,30,10,120,105,30,,,,,,,,,,,,,,,13.735,69.861,1.0576,18.59,1383,CH2,v0,
5531,20241010,14,Cs0.15MA0.25FA0.6PbI2.5Br0.5,1.8,,,,,,,,,,,,,,,,,1000,10,4000,30,10,120,105,30,,,,,,,,,,,,,,,13.154,68.419,1.0472,18.359,1383,CH3,v0,
5532,20241010,14,Cs0.15MA0.25FA0.6PbI2.5Br0.5,1.8,,,,,,,,,,,,,,,,,1000,10,4000,30,10,120,105,30,,,,,,,,,,,,,,,11.965,62.178,1.0263,18.749,1383,CH4,v0,
5533,20241010,14,Cs0.15MA0.25FA0.6PbI2.5Br0.5,1.8,,,,,,,,,,,,,,,,,1000,10,4000,30,10,120,105,30,,,,,,,,,,,,,,,13.799,68.802,1.068,18.779,1384,CH1,v0,
5534,20241010,14,Cs0.15MA0.25FA0.6PbI2.5Br0.5,1.8,,,,,,,,,,,,,,,,,1000,10,4000,30,10,120,105,30,,,,,,,,,,,,,,,13.337,67.273,1.0498,18.885,1384,CH2,v0,
5535,20241010,14,Cs0.15MA0.25FA0.6PbI2.5Br0.5,1.8,,,,,,,,,,,,,,,,,1000,10,4000,30,10,120,105,30,,,,,,,,,,,,,,,13.3,67.589,1.0444,18.843,1384,CH3,v0,
5536,20241010,14,Cs0.15MA0.25FA0.6PbI2.5Br0.5,1.8,,,,,,,,,,,,,,,,,1000,10,4000,30,10,120,105,30,,,,,,,,,,,,,,,13.742,68.239,1.0442,19.285,1384,CH4,v0,
5537,20241010,14,Cs0.35MA0.16FA0.49PbI2.5Br0.5,1.7,,,,,,,,,,,,,,,,,1000,10,4000,30,10,120,100,30,,,,,,,,,,,,,,,4.1817,32.334,0.98357,13.149,1385,CH1,v0,
5538,20241010,14,Cs0.35MA0.16FA0.49PbI2.5Br0.5,1.7,,,,,,,,,,,,,,,,,1000,10,4000,30,10,120,100,30,,,,,,,,,,,,,,,3.185,28.709,0.84255,13.167,1385,CH2,v0,
5539,20241010,14,Cs0.35MA0.16FA0.49PbI2.5Br0.5,1.7,,,,,,,,,,,,,,,,,1000,10,4000,30,10,120,100,30,,,,,,,,,,,,,,,5.4984,39.182,0.97888,14.336,1385,CH3,v0,
5540,20241010,14,Cs0.35MA0.16FA0.49PbI2.5Br0.5,1.7,,,,,,,,,,,,,,,,,1000,10,4000,30,10,120,100,30,,,,,,,,,,,,,,,4.6195,34.578,0.96074,13.905,1385,CH4,v0,
5541,20241010,14,Cs0.35MA0.16FA0.49PbI2.5Br0.5,1.7,,,,,,,,,,,,,,,,,1000,10,4000,30,10,120,100,30,,,,,,,,,,,,,,,4.8675,34.907,0.94437,14.766,1386,CH1,v0,
5542,20241010,14,Cs0.35MA0.16FA0.49PbI2.5Br0.5,1.7,,,,,,,,,,,,,,,,,1000,10,4000,30,10,120,100,30,,,,,,,,,,,,,,,5.2457,36.296,0.93892,15.393,1386,CH2,v0,
5543,20241010,14,Cs0.35MA0.16FA0.49PbI2.5Br0.5,1.7,,,,,,,,,,,,,,,,,1000,10,4000,30,10,120,100,30,,,,,,,,,,,,,,,2.0773,28.447,0.62939,11.602,1386,CH3,v0,
5544,20241010,14,Cs0.35MA0.16FA0.49PbI2.5Br0.5,1.7,,,,,,,,,,,,,,,,,1000,10,4000,30,10,120,100,30,,,,,,,,,,,,,,,4.8449,34.5,0.92524,15.178,1386,CH4,v0,
5545,20241010,14,Cs0.35MA0.16FA0.49PbI2.5Br0.5,1.7,,,,,,,,,,,,,,,,,1000,10,4000,30,10,120,100,30,,,,,,,,,,,,,,,5.0487,39.11,0.94832,13.612,1387,CH1,v0,
5546,20241010,14,Cs0.35MA0.16FA0.49PbI2.5Br0.5,1.7,,,,,,,,,,,,,,,,,1000,10,4000,30,10,120,100,30,,,,,,,,,,,,,,,6.0157,41.996,0.97572,14.681,1387,CH2,v0,
5547,20241010,14,Cs0.35MA0.16FA0.49PbI2.5Br0.5,1.7,,,,,,,,,,,,,,,,,1000,10,4000,30,10,120,100,30,,,,,,,,,,,,,,,5.5678,40.256,0.9425,14.675,1387,CH3,v0,
5548,20241010,14,Cs0.35MA0.16FA0.49PbI2.5Br0.5,1.7,,,,,,,,,,,,,,,,,1000,10,4000,30,10,120,100,30,,,,,,,,,,,,,,,4.3447,34.625,0.89873,13.962,1387,CH4,v0,
5549,20241010,14,Cs0.35MA0.16FA0.49PbI2.5Br0.5,1.7,,,,,,,,,,,,,,,,,1000,10,4000,30,10,120,100,30,,,,,,,,,,,,,,,6.4173,40.923,1.036,15.137,1388,CH1,v0,
5550,20241010,14,Cs0.35MA0.16FA0.49PbI2.5Br0.5,1.7,,,,,,,,,,,,,,,,,1000,10,4000,30,10,120,100,30,,,,,,,,,,,,,,,4.2878,35.622,0.82331,14.62,1388,CH2,v0,
5551,20241010,14,Cs0.35MA0.16FA0.49PbI2.5Br0.5,1.7,,,,,,,,,,,,,,,,,1000,10,4000,30,10,120,100,30,,,,,,,,,,,,,,,6.1379,41.016,0.98681,15.165,1388,CH3,v0,
5552,20241010,14,Cs0.35MA0.16FA0.49PbI2.5Br0.5,1.7,,,,,,,,,,,,,,,,,1000,10,4000,30,10,120,100,30,,,,,,,,,,,,,,,6.4549,42.354,0.97612,15.613,1388,CH4,v0,
5553,20241010,14,Cs0.35MA0.16FA0.49PbI2.5Br0.5,1.7,,,,,,,,,,,,,,,,,1000,10,4000,30,10,120,100,30,,,,,,,,,,,,,,,9.7194,57.343,1.0586,16.011,1389,CH1,v0,
5554,20241010,14,Cs0.35MA0.16FA0.49PbI2.5Br0.5,1.7,,,,,,,,,,,,,,,,,1000,10,4000,30,10,120,100,30,,,,,,,,,,,,,,,9.7799,57.625,1.0447,16.245,1389,CH2,v0,
5555,20241010,14,Cs0.35MA0.16FA0.49PbI2.5Br0.5,1.7,,,,,,,,,,,,,,,,,1000,10,4000,30,10,120,100,30,,,,,,,,,,,,,,,10.641,61.881,1.0385,16.558,1389,CH3,v0,
5556,20241010,14,Cs0.35MA0.16FA0.49PbI2.5Br0.5,1.7,,,,,,,,,,,,,,,,,1000,10,4000,30,10,120,100,30,,,,,,,,,,,,,,,10.771,60.364,1.0335,17.265,1389,CH4,v0,
5557,20241010,14,Cs0.35MA0.16FA0.49PbI2.5Br0.5,1.7,,,,,,,,,,,,,,,,,1000,10,4000,30,10,120,100,30,,,,,,,,,,,,,,,9.67,55.17,1.0533,16.641,1390,CH1,v0,
5558,20241010,14,Cs0.35MA0.16FA0.49PbI2.5Br0.5,1.7,,,,,,,,,,,,,,,,,1000,10,4000,30,10,120,100,30,,,,,,,,,,,,,,,9.3586,53.217,1.0312,17.054,1390,CH2,v0,
5559,20241010,14,Cs0.35MA0.16FA0.49PbI2.5Br0.5,1.7,,,,,,,,,,,,,,,,,1000,10,4000,30,10,120,100,30,,,,,,,,,,,,,,,9.2137,53.228,1.0358,16.711,1390,CH3,v0,
5560,20241010,14,Cs0.35MA0.16FA0.49PbI2.5Br0.5,1.7,,,,,,,,,,,,,,,,,1000,10,4000,30,10,120,100,30,,,,,,,,,,,,,,,10.191,58.56,1.0325,16.856,1390,CH4,v0,
5561,20241010,14,Cs0.15MA0.3FA0.55PbI2.4Br0.6,1.7,,,,,,,,,,,,,,,,,1000,10,4000,30,10,120,100,30,,,,,,,,,,,,,,,13.39,67.447,1.1279,17.602,1391,CH1,v0,
