Repository: MI-Materials-Intelligence/Recipe-Language-Model

# Learning Layer

## Overview

In the learning layer, the formulas and parameters are encoded and then tokenised into recipes as inputs. Through atomic skills of data extraction, cleaning, and matching, these data are organised into standardised datasets, providing the basis for RLM training and iterative recipe refinement.

Key Atomic Skills:
- **Cleaning**: Preprocessing and outlier cleaning
- **Matching**: Matching data pairs based on variables
- **Extraction**: Data extraction from robotic boxes

File: seven_ai_layers_robotics/learning/data/data_clean_dedup_4869rows.csv (part 21 of 26)
No,date,rank,Formula PVK,Concentration PVK,Formula Additive 1,Concentration Additive 1,Formula Additive 2,Concentration Additive 2,Formula Additive 3,Concentration Additive 3,Formula SAM 1,Concentration SAM 1,Formula SAM 2,Concentration SAM 2,Formula SAM 3,Concentration SAM 3,Spin Coating Speed SAM,Spin Coating Time SAM,Annealed Temperature SAM,Annealed Time SAM,Spin Coating Speed PVK 1,Spin Coating Time PVK 1,Spin Coating Speed PVK 2,Spin Coating Time PVK 2,Antisolvent Dropping Timing,Antisolvent Volume,Annealed Temperature PVK,Annealed Time PVK,Formula Passivator 1,Concentration Passivator 1,Formula Passivator 2,Concentration Passivator 2,Formula Passivator 3,Concentration Passivator 3,Formula Passivator 4,Concentration Passivator 4,Spin Coating Speed Passivator,Spin Coating Time Passivator,Passivator Dropping Timing,Passivator Volume,Annealed Temperature Passivator,Annealed Time Passivator,PCE,FF,Voc,Jsc,Product,Channel,From,upload_time
39725,20250403,96,Cs0.05MA0.1FA0.85PbI3.0,1.73,MACl,14.6,PEAI,0.517,,,Me-4PACz,0.198,DMACPA,0.066,Me-2PACz,0.066,,,,,1000,10,5000,40,10,160,110,25,PEAI,1.0,m-F-PEAI,2.0,3MTPAI,2.5,,,4900.0,31.0,9.0,120.0,100.0,5.0,24.1763,84.0249,1.12635,25.5452,9932,CH1,v3,
39729,20250403,96,Cs0.05MA0.1FA0.85PbI3.0,1.73,MACl,14.6,PEAI,0.517,,,Me-4PACz,0.198,DMACPA,0.066,Me-2PACz,0.066,,,,,1000,10,5000,40,10,160,110,25,PEAI,1.0,m-F-PEAI,2.0,3MTPAI,2.5,,,5000.0,32.0,10.0,130.0,100.0,5.0,24.8847,85.3515,1.12387,25.9421,9933,CH1,v3,
39735,20250403,96,Cs0.05MA0.1FA0.85PbI3.0,1.73,MACl,14.6,PEAI,0.517,,,Me-4PACz,0.198,DMACPA,0.066,Me-2PACz,0.066,,,,,1000,10,5000,40,10,160,110,25,PEAI,1.0,PDADI,0.5,PiPI,0.4,,,5000.0,33.0,11.0,100.0,100.0,6.0,24.3097,84.8875,1.1335,25.2646,9934,CH3,v3,
39739,20250403,96,Cs0.05MA0.1FA0.85PbI3.0,1.73,MACl,14.6,PEAI,0.517,,,Me-4PACz,0.198,DMACPA,0.066,Me-2PACz,0.066,,,,,1000,10,5000,40,10,160,110,25,PEAI,1.0,PDADI,0.5,PiPI,0.4,,,4900.0,30.0,10.0,120.0,100.0,5.0,24.026,85.0324,1.12733,25.0638,9935,CH3,v3,
39741,20250403,96,Cs0.05MA0.1FA0.85PbI3.0,1.73,MACl,14.6,PEAI,0.517,,,Me-4PACz,0.198,DMACPA,0.066,Me-2PACz,0.066,,,,,1000,10,5000,40,10,160,110,25,PEAI,1.0,PDADI,0.5,PiPI,0.4,,,4900.0,31.0,9.0,120.0,100.0,5.0,24.3578,83.9927,1.14805,25.2602,9936,CH1,v3,
39746,20250403,96,Cs0.05MA0.1FA0.85PbI3.0,1.73,MACl,14.6,PEAI,0.517,,,Me-4PACz,0.198,DMACPA,0.066,Me-2PACz,0.066,,,,,1000,10,5000,40,10,160,110,25,PEAI,1.0,PDADI,0.5,PiPI,0.4,,,5000.0,32.0,10.0,130.0,100.0,5.0,24.8984,85.4192,1.1297,25.8018,9937,CH2,v3,
39750,20250403,96,Cs0.05MA0.1FA0.85PbI3.0,1.73,MACl,14.6,PEAI,0.517,,,Me-4PACz,0.198,DMACPA,0.066,Me-2PACz,0.066,,,,,1000,10,5000,40,10,160,110,25,PEAI,1.0,PDADI,0.5,,,,,5000.0,32.0,10.0,130.0,100.0,5.0,24.6563,84.6665,1.13099,25.7488,9938,CH2,v3,
39754,20250403,96,Cs0.05MA0.1FA0.85PbI3.0,1.73,MACl,14.6,PEAI,0.517,,,Me-4PACz,0.198,DMACPA,0.066,Me-2PACz,0.066,,,,,1000,10,5000,40,10,160,110,25,PEAI,1.0,PDADI,0.5,,,,,5000.0,33.0,11.0,100.0,100.0,6.0,24.2734,83.1304,1.12877,25.8682,9939,CH2,v3,
39763,20250403,96,Cs0.05MA0.1FA0.85PbI3.0,1.73,MACl,14.6,PEAI,0.517,,,Me-4PACz,0.198,DMACPA,0.066,Me-2PACz,0.066,,,,,1000,10,5000,40,10,160,110,25,PEAI,1.0,PDADI,0.5,,,,,4900.0,31.0,12.0,120.0,100.0,5.0,24.26,85.0433,1.12556,25.3444,9941,CH3,v3,
39767,20250407,97,Cs0.05MA0.1FA0.85PbI3.0,1.73,MACl,14.6,PEAI,0.517,,,Me-4PACz,0.198,4PADCB,0.066,Me-2PACz,0.066,,,,,1000,10,5000,40,10,160,110,25,PEAI,1.0,m-F-PEAI,2.0,Lead(II) oxalate,1.0,,,5000.0,33.0,10.0,120.0,100.0,5.0,21.9087,79.8348,1.12692,24.3518,9942,CH3,v3,
39771,20250407,97,Cs0.05MA0.1FA0.85PbI3.0,1.73,MACl,14.6,PEAI,0.517,,,Me-4PACz,0.198,4PADCB,0.066,Me-2PACz,0.066,,,,,1000,10,5000,40,10,160,110,25,PEAI,1.0,m-F-PEAI,2.0,Lead(II) oxalate,1.0,,,4900.0,30.0,9.0,130.0,100.0,5.0,22.7354,81.1342,1.12562,24.8946,9943,CH3,v3,
39775,20250407,97,Cs0.05MA0.1FA0.85PbI3.0,1.73,MACl,14.6,PEAI,0.517,,,Me-4PACz,0.198,4PADCB,0.066,Me-2PACz,0.066,,,,,1000,10,5000,40,10,160,110,25,PEAI,1.0,m-F-PEAI,2.0,Lead(II) oxalate,1.0,,,4900.0,31.0,8.0,130.0,100.0,5.0,23.0639,80.0625,1.12655,25.5714,9944,CH3,v3,
39779,20250407,97,Cs0.05MA0.1FA0.85PbI3.0,1.73,MACl,14.6,PEAI,0.517,,,Me-4PACz,0.198,4PADCB,0.066,Me-2PACz,0.066,,,,,1000,10,5000,40,10,160,110,25,PEAI,1.0,PDADI,0.5,m-F-PEAI,2.0,,,5000.0,33.0,10.0,110.0,100.0,6.0,23.9379,83.2941,1.13023,25.4276,9945,CH3,v3,
39783,20250407,97,Cs0.05MA0.1FA0.85PbI3.0,1.73,MACl,14.6,PEAI,0.517,,,Me-4PACz,0.198,4PADCB,0.066,Me-2PACz,0.066,,,,,1000,10,5000,40,10,160,110,25,PEAI,1.0,PDADI,0.5,m-F-PEAI,2.0,,,4900.0,30.0,9.0,130.0,100.0,5.0,23.2984,82.3911,1.13022,25.0197,9946,CH3,v3,
39786,20250407,97,Cs0.05MA0.1FA0.85PbI3.0,1.73,MACl,14.6,PEAI,0.517,,,Me-4PACz,0.198,4PADCB,0.066,Me-2PACz,0.066,,,,,1000,10,5000,40,10,160,110,25,PEAI,1.0,PDADI,0.5,m-F-PEAI,2.0,,,4900.0,31.0,8.0,130.0,100.0,5.0,23.885,83.2906,1.13677,25.2263,9947,CH2,v3,
39790,20250407,97,Cs0.05MA0.1FA0.85PbI3.0,1.73,MACl,14.6,PEAI,0.517,,,Me-4PACz,0.198,4PADCB,0.066,Me-2PACz,0.066,,,,,1000,10,5000,40,10,160,110,25,PEAI,1.0,m-F-PEAI,2.0,3MTPAI,2.5,,,5000.0,33.0,10.0,110.0,100.0,6.0,23.1065,81.5255,1.1257,25.1778,9948,CH2,v3,
39793,20250407,97,Cs0.05MA0.1FA0.85PbI3.0,1.73,MACl,14.6,PEAI,0.517,,,Me-4PACz,0.198,4PADCB,0.066,Me-2PACz,0.066,,,,,1000,10,5000,40,10,160,110,25,PEAI,1.0,m-F-PEAI,2.0,3MTPAI,2.5,,,4900.0,30.0,9.0,130.0,100.0,5.0,23.4778,82.1438,1.12648,25.3722,9949,CH1,v3,
39798,20250407,97,Cs0.05MA0.1FA0.85PbI3.0,1.73,MACl,14.6,PEAI,0.517,,,Me-4PACz,0.198,4PADCB,0.066,Me-2PACz,0.066,,,,,1000,10,5000,40,10,160,110,25,PEAI,1.0,m-F-PEAI,2.0,3MTPAI,2.5,,,4900.0,31.0,8.0,130.0,100.0,5.0,23.3274,82.265,1.12727,25.1548,9950,CH2,v3,
39802,20250407,97,Cs0.05MA0.1FA0.85PbI3.0,1.73,MACl,14.6,PEAI,0.517,,,Me-4PACz,0.198,4PADCB,0.066,Me-2PACz,0.066,,,,,1000,10,5000,40,10,160,110,25,PEAI,1.0,PDADI,0.5,PiPI,0.4,,,5000.0,33.0,10.0,110.0,100.0,6.0,24.5678,85.7632,1.14429,25.0338,9951,CH2,v3,
39806,20250407,97,Cs0.05MA0.1FA0.85PbI3.0,1.73,MACl,14.6,PEAI,0.517,,,Me-4PACz,0.198,4PADCB,0.066,Me-2PACz,0.066,,,,,1000,10,5000,40,10,160,110,25,PEAI,1.0,PDADI,0.5,PiPI,0.4,,,4900.0,30.0,9.0,130.0,100.0,5.0,23.613,85.7897,1.14372,24.0657,9952,CH2,v3,
39810,20250407,97,Cs0.05MA0.1FA0.85PbI3.0,1.73,MACl,14.6,PEAI,0.517,,,Me-4PACz,0.198,4PADCB,0.066,Me-2PACz,0.066,,,,,1000,10,5000,40,10,160,110,25,PEAI,1.0,PDADI,0.5,PiPI,0.4,,,4900.0,31.0,8.0,130.0,100.0,5.0,24.0306,85.5057,1.14653,24.5124,9953,CH2,v3,
39815,20250407,97,Cs0.05MA0.1FA0.85PbI3.0,1.73,MACl,14.6,PEAI,0.517,,,Me-4PACz,0.198,4PADCB,0.066,Me-2PACz,0.066,,,,,1000,10,5000,40,10,160,110,25,PEAI,1.0,PDADI,0.5,,,,,5000.0,32.0,9.0,140.0,100.0,5.0,24.6207,84.9458,1.13505,25.5354,9954,CH3,v3,
39819,20250407,97,Cs0.05MA0.1FA0.85PbI3.0,1.73,MACl,14.6,PEAI,0.517,,,Me-4PACz,0.198,4PADCB,0.066,Me-2PACz,0.066,,,,,1000,10,5000,40,10,160,110,25,PEAI,1.0,PDADI,0.5,,,,,5000.0,33.0,10.0,110.0,100.0,6.0,23.9101,83.8681,1.14095,24.9873,9955,CH3,v3,
39824,20250407,97,Cs0.05MA0.1FA0.85PbI3.0,1.73,MACl,14.6,PEAI,0.517,,,Me-4PACz,0.198,4PADCB,0.066,Me-2PACz,0.066,,,,,1000,10,5000,40,10,160,110,25,PEAI,1.0,PDADI,0.5,,,,,4900.0,31.0,13.0,130.0,100.0,5.0,21.9855,74.4532,1.15366,25.5962,9956,CH4,v3,
39826,20250407,97,Cs0.05MA0.1FA0.85PbI3.0,1.73,MACl,14.6,PEAI,0.517,,,Me-4PACz,0.198,4PADCB,0.066,Me-2PACz,0.066,,,,,1000,10,5000,40,10,160,110,25,PEAI,1.0,PDADI,0.5,,,,,5000.0,31.0,13.0,130.0,100.0,5.0,24.6155,85.0448,1.13313,25.5436,9957,CH2,v3,
39831,20250407,97,Cs0.05MA0.1FA0.85PbI3.0,1.73,MACl,14.6,PEAI,0.517,,,Me-4PACz,0.189,DMACPA,0.126,4-ABnP,0.016,,,,,1000,10,5000,40,10,160,110,25,PEAI,1.0,m-F-PEAI,2.0,Lead(II) oxalate,1.0,,,5000.0,33.0,10.0,120.0,100.0,5.0,23.3472,80.5342,1.12267,25.8227,9958,CH3,v3,
39836,20250407,97,Cs0.05MA0.1FA0.85PbI3.0,1.73,MACl,14.6,PEAI,0.517,,,Me-4PACz,0.189,DMACPA,0.126,4-ABnP,0.016,,,,,1000,10,5000,40,10,160,110,25,PEAI,1.0,m-F-PEAI,2.0,Lead(II) oxalate,1.0,,,4900.0,30.0,9.0,130.0,100.0,5.0,22.6481,81.7567,1.11454,24.8549,9959,CH4,v3,
39838,20250407,97,Cs0.05MA0.1FA0.85PbI3.0,1.73,MACl,14.6,PEAI,0.517,,,Me-4PACz,0.189,DMACPA,0.126,4-ABnP,0.016,,,,,1000,10,5000,40,10,160,110,25,PEAI,1.0,m-F-PEAI,2.0,Lead(II) oxalate,1.0,,,4900.0,31.0,8.0,130.0,100.0,5.0,23.7647,82.9801,1.12648,25.4235,9960,CH2,v3,
39846,20250407,97,Cs0.05MA0.1FA0.85PbI3.0,1.73,MACl,14.6,PEAI,0.517,,,Me-4PACz,0.189,DMACPA,0.126,4-ABnP,0.016,,,,,1000,10,5000,40,10,160,110,25,PEAI,1.0,PDADI,0.5,m-F-PEAI,2.0,,,4900.0,30.0,9.0,130.0,100.0,5.0,24.6012,84.3708,1.13684,25.6486,9962,CH2,v3,
39851,20250407,97,Cs0.05MA0.1FA0.85PbI3.0,1.73,MACl,14.6,PEAI,0.517,,,Me-4PACz,0.189,DMACPA,0.126,4-ABnP,0.016,,,,,1000,10,5000,40,10,160,110,25,PEAI,1.0,PDADI,0.5,m-F-PEAI,2.0,,,4900.0,31.0,8.0,130.0,100.0,5.0,23.8424,84.4089,1.13452,24.8972,9963,CH3,v3,
39854,20250407,97,Cs0.05MA0.1FA0.85PbI3.0,1.73,MACl,14.6,PEAI,0.517,,,Me-4PACz,0.189,DMACPA,0.126,4-ABnP,0.016,,,,,1000,10,5000,40,10,160,110,25,PEAI,1.0,m-F-PEAI,2.0,3MTPAI,2.5,,,5000.0,33.0,10.0,110.0,100.0,6.0,23.1025,81.6162,1.12618,25.1346,9964,CH2,v3,
39859,20250407,97,Cs0.05MA0.1FA0.85PbI3.0,1.73,MACl,14.6,PEAI,0.517,,,Me-4PACz,0.189,DMACPA,0.126,4-ABnP,0.016,,,,,1000,10,5000,40,10,160,110,25,PEAI,1.0,m-F-PEAI,2.0,3MTPAI,2.5,,,4900.0,30.0,9.0,130.0,100.0,5.0,23.692,83.5962,1.1237,25.2213,9965,CH3,v3,
39862,20250407,97,Cs0.05MA0.1FA0.85PbI3.0,1.73,MACl,14.6,PEAI,0.517,,,Me-4PACz,0.189,DMACPA,0.126,4-ABnP,0.016,,,,,1000,10,5000,40,10,160,110,25,PEAI,1.0,m-F-PEAI,2.0,3MTPAI,2.5,,,4900.0,31.0,8.0,130.0,100.0,5.0,23.8914,84.0981,1.12638,25.2216,9966,CH2,v3,
39867,20250407,97,Cs0.05MA0.1FA0.85PbI3.0,1.73,MACl,14.6,PEAI,0.517,,,Me-4PACz,0.189,DMACPA,0.126,4-ABnP,0.016,,,,,1000,10,5000,40,10,160,110,25,PEAI,1.0,PDADI,0.5,PiPI,0.4,,,5000.0,33.0,10.0,110.0,100.0,6.0,23.7566,85.6057,1.13881,24.3685,9967,CH3,v3,
39871,20250407,97,Cs0.05MA0.1FA0.85PbI3.0,1.73,MACl,14.6,PEAI,0.517,,,Me-4PACz,0.189,DMACPA,0.126,4-ABnP,0.016,,,,,1000,10,5000,40,10,160,110,25,PEAI,1.0,PDADI,0.5,PiPI,0.4,,,4900.0,30.0,9.0,130.0,100.0,5.0,24.2799,86.52,1.13741,24.6725,9968,CH3,v3,
39874,20250407,97,Cs0.05MA0.1FA0.85PbI3.0,1.73,MACl,14.6,PEAI,0.517,,,Me-4PACz,0.189,DMACPA,0.126,4-ABnP,0.016,,,,,1000,10,5000,40,10,160,110,25,PEAI,1.0,PDADI,0.5,PiPI,0.4,,,4900.0,31.0,8.0,130.0,100.0,5.0,25.5308,86.2224,1.14084,25.9549,9969,CH2,v3,
39878,20250407,97,Cs0.05MA0.1FA0.85PbI3.0,1.73,MACl,14.6,PEAI,0.517,,,Me-4PACz,0.189,DMACPA,0.126,4-ABnP,0.016,,,,,1000,10,5000,40,10,160,110,25,PEAI,1.0,PDADI,0.5,,,,,5000.0,32.0,9.0,140.0,100.0,5.0,23.523,84.1541,1.13831,24.556,9970,CH2,v3,
39883,20250407,97,Cs0.05MA0.1FA0.85PbI3.0,1.73,MACl,14.6,PEAI,0.517,,,Me-4PACz,0.189,DMACPA,0.126,4-ABnP,0.016,,,,,1000,10,5000,40,10,160,110,25,PEAI,1.0,PDADI,0.5,,,,,5000.0,33.0,10.0,110.0,100.0,6.0,24.0107,84.2941,1.13032,25.2003,9971,CH3,v3,
39886,20250407,97,Cs0.05MA0.1FA0.85PbI3.0,1.73,MACl,14.6,PEAI,0.517,,,Me-4PACz,0.189,DMACPA,0.126,4-ABnP,0.016,,,,,1000,10,5000,40,10,160,110,25,PEAI,1.0,PDADI,0.5,,,,,4900.0,31.0,13.0,130.0,100.0,5.0,24.4532,84.5441,1.12805,25.6404,9972,CH2,v3,
39890,20250407,97,Cs0.05MA0.1FA0.85PbI3.0,1.73,MACl,14.6,PEAI,0.517,,,Me-4PACz,0.189,DMACPA,0.126,4-ABnP,0.016,,,,,1000,10,5000,40,10,160,110,25,PEAI,1.0,PDADI,0.5,,,,,5000.0,31.0,13.0,130.0,100.0,5.0,24.5952,85.0184,1.12549,25.7037,9973,CH2,v3,
39894,20250407,97,Cs0.05MA0.1FA0.85PbI3.0,1.73,MACl,14.6,PEAI,0.517,,,Me-4PACz,0.198,DMACPA,0.066,Me-2PACz,0.066,,,,,1000,10,5000,40,10,160,110,25,PEAI,1.0,m-F-PEAI,2.0,Lead(II) oxalate,1.0,,,5000.0,33.0,10.0,120.0,100.0,5.0,23.2594,82.3909,1.11246,25.3768,9974,CH2,v3,
39898,20250407,97,Cs0.05MA0.1FA0.85PbI3.0,1.73,MACl,14.6,PEAI,0.517,,,Me-4PACz,0.198,DMACPA,0.066,Me-2PACz,0.066,,,,,1000,10,5000,40,10,160,110,25,PEAI,1.0,m-F-PEAI,2.0,Lead(II) oxalate,1.0,,,4900.0,30.0,9.0,130.0,100.0,5.0,22.9135,79.9186,1.11242,25.7735,9975,CH2,v3,
39903,20250407,97,Cs0.05MA0.1FA0.85PbI3.0,1.73,MACl,14.6,PEAI,0.517,,,Me-4PACz,0.198,DMACPA,0.066,Me-2PACz,0.066,,,,,1000,10,5000,40,10,160,110,25,PEAI,1.0,m-F-PEAI,2.0,Lead(II) oxalate,1.0,,,4900.0,31.0,8.0,130.0,100.0,5.0,22.9012,79.1215,1.11163,26.0377,9976,CH3,v3,
39905,20250407,97,Cs0.05MA0.1FA0.85PbI3.0,1.73,MACl,14.6,PEAI,0.517,,,Me-4PACz,0.198,DMACPA,0.066,Me-2PACz,0.066,,,,,1000,10,5000,40,10,160,110,25,PEAI,1.0,PDADI,0.5,m-F-PEAI,2.0,,,5000.0,33.0,10.0,110.0,100.0,6.0,24.915,84.1577,1.13328,26.1233,9977,CH1,v3,
39912,20250407,97,Cs0.05MA0.1FA0.85PbI3.0,1.73,MACl,14.6,PEAI,0.517,,,Me-4PACz,0.198,DMACPA,0.066,Me-2PACz,0.066,,,,,1000,10,5000,40,10,160,110,25,PEAI,1.0,PDADI,0.5,m-F-PEAI,2.0,,,4900.0,30.0,9.0,130.0,100.0,5.0,24.6856,83.8104,1.12232,26.2439,9978,CH4,v3,
39914,20250407,97,Cs0.05MA0.1FA0.85PbI3.0,1.73,MACl,14.6,PEAI,0.517,,,Me-4PACz,0.198,DMACPA,0.066,Me-2PACz,0.066,,,,,1000,10,5000,40,10,160,110,25,PEAI,1.0,PDADI,0.5,m-F-PEAI,2.0,,,4900.0,31.0,8.0,130.0,100.0,5.0,24.6775,84.2542,1.12739,25.9798,9979,CH2,v3,
39920,20250407,97,Cs0.05MA0.1FA0.85PbI3.0,1.73,MACl,14.6,PEAI,0.517,,,Me-4PACz,0.198,DMACPA,0.066,Me-2PACz,0.066,,,,,1000,10,5000,40,10,160,110,25,PEAI,1.0,m-F-PEAI,2.0,3MTPAI,2.5,,,5000.0,33.0,10.0,110.0,100.0,6.0,23.2773,79.0908,1.11705,26.3473,9980,CH4,v3,
39922,20250407,97,Cs0.05MA0.1FA0.85PbI3.0,1.73,MACl,14.6,PEAI,0.517,,,Me-4PACz,0.198,DMACPA,0.066,Me-2PACz,0.066,,,,,1000,10,5000,40,10,160,110,25,PEAI,1.0,m-F-PEAI,2.0,3MTPAI,2.5,,,4900.0,30.0,9.0,130.0,100.0,5.0,23.7832,83.337,1.12026,25.4751,9981,CH2,v3,
39926,20250407,97,Cs0.05MA0.1FA0.85PbI3.0,1.73,MACl,14.6,PEAI,0.517,,,Me-4PACz,0.198,DMACPA,0.066,Me-2PACz,0.066,,,,,1000,10,5000,40,10,160,110,25,PEAI,1.0,m-F-PEAI,2.0,3MTPAI,2.5,,,4900.0,31.0,8.0,130.0,100.0,5.0,24.3851,84.5059,1.12294,25.6969,9982,CH2,v3,
39930,20250407,97,Cs0.05MA0.1FA0.85PbI3.0,1.73,MACl,14.6,PEAI,0.517,,,Me-4PACz,0.198,DMACPA,0.066,Me-2PACz,0.066,,,,,1000,10,5000,40,10,160,110,25,PEAI,1.0,PDADI,0.5,PiPI,0.4,,,5000.0,33.0,10.0,110.0,100.0,6.0,24.8631,86.066,1.13971,25.3472,9983,CH2,v3,
39934,20250407,97,Cs0.05MA0.1FA0.85PbI3.0,1.73,MACl,14.6,PEAI,0.517,,,Me-4PACz,0.198,DMACPA,0.066,Me-2PACz,0.066,,,,,1000,10,5000,40,10,160,110,25,PEAI,1.0,PDADI,0.5,PiPI,0.4,,,4900.0,30.0,9.0,130.0,100.0,5.0,24.3677,85.0932,1.13941,25.1328,9984,CH2,v3,
39942,20250407,97,Cs0.05MA0.1FA0.85PbI3.0,1.73,MACl,14.6,PEAI,0.517,,,Me-4PACz,0.198,DMACPA,0.066,Me-2PACz,0.066,,,,,1000,10,5000,40,10,160,110,25,PEAI,1.0,PDADI,0.5,,,,,5000.0,32.0,9.0,140.0,100.0,5.0,24.0325,85.1105,1.13664,24.8424,9986,CH2,v3,
39946,20250407,97,Cs0.05MA0.1FA0.85PbI3.0,1.73,MACl,14.6,PEAI,0.517,,,Me-4PACz,0.198,DMACPA,0.066,Me-2PACz,0.066,,,,,1000,10,5000,40,10,160,110,25,PEAI,1.0,PDADI,0.5,,,,,5000.0,33.0,10.0,110.0,100.0,6.0,24.8696,84.8069,1.1306,25.9375,9987,CH2,v3,
39950,20250407,97,Cs0.05MA0.1FA0.85PbI3.0,1.73,MACl,14.6,PEAI,0.517,,,Me-4PACz,0.198,DMACPA,0.066,Me-2PACz,0.066,,,,,1000,10,5000,40,10,160,110,25,PEAI,1.0,PDADI,0.5,,,,,4900.0,31.0,13.0,130.0,100.0,5.0,24.4776,84.6318,1.13258,25.5367,9988,CH2,v3,
39955,20250407,97,Cs0.05MA0.1FA0.85PbI3.0,1.73,MACl,14.6,PEAI,0.517,,,Me-4PACz,0.198,DMACPA,0.066,Me-2PACz,0.066,,,,,1000,10,5000,40,10,160,110,25,PEAI,1.0,PDADI,0.5,,,,,5000.0,31.0,13.0,130.0,100.0,5.0,24.8602,84.7375,1.13256,25.904,9989,CH3,v3,
39958,20250407,97,Cs0.05MA0.1FA0.85PbI3.0,1.73,MACl,14.6,PEAI,0.517,NH4SCN,1.0,Me-4PACz,0.189,DMACPA,0.126,4-ABnP,0.016,,,,,1000,10,5000,40,10,160,110,25,PEAI,1.0,m-F-PEAI,2.0,Lead(II) oxalate,1.0,,,5000.0,33.0,10.0,120.0,100.0,5.0,22.8869,81.3162,1.11224,25.3054,9990,CH2,v3,
39962,20250407,97,Cs0.05MA0.1FA0.85PbI3.0,1.73,MACl,14.6,PEAI,0.517,NH4SCN,1.0,Me-4PACz,0.189,DMACPA,0.126,4-ABnP,0.016,,,,,1000,10,5000,40,10,160,110,25,PEAI,1.0,m-F-PEAI,2.0,Lead(II) oxalate,1.0,,,4900.0,30.0,9.0,130.0,100.0,5.0,22.7819,81.0971,1.1121,25.2604,9991,CH2,v3,
39967,20250407,97,Cs0.05MA0.1FA0.85PbI3.0,1.73,MACl,14.6,PEAI,0.517,NH4SCN,1.0,Me-4PACz,0.189,DMACPA,0.126,4-ABnP,0.016,,,,,1000,10,5000,40,10,160,110,25,PEAI,1.0,m-F-PEAI,2.0,Lead(II) oxalate,1.0,,,4900.0,31.0,8.0,130.0,100.0,5.0,21.7841,77.5065,1.10279,25.4865,9992,CH3,v3,
39970,20250407,97,Cs0.05MA0.1FA0.85PbI3.0,1.73,MACl,14.6,PEAI,0.517,NH4SCN,1.0,Me-4PACz,0.189,DMACPA,0.126,4-ABnP,0.016,,,,,1000,10,5000,40,10,160,110,25,PEAI,1.0,PDADI,0.5,m-F-PEAI,2.0,,,5000.0,33.0,10.0,110.0,100.0,6.0,23.4552,83.0096,1.11774,25.2797,9993,CH2,v3,
39974,20250407,97,Cs0.05MA0.1FA0.85PbI3.0,1.73,MACl,14.6,PEAI,0.517,NH4SCN,1.0,Me-4PACz,0.189,DMACPA,0.126,4-ABnP,0.016,,,,,1000,10,5000,40,10,160,110,25,PEAI,1.0,PDADI,0.5,m-F-PEAI,2.0,,,4900.0,30.0,9.0,130.0,100.0,5.0,23.9769,83.6923,1.11668,25.6554,9994,CH2,v3,
39979,20250407,97,Cs0.05MA0.1FA0.85PbI3.0,1.73,MACl,14.6,PEAI,0.517,NH4SCN,1.0,Me-4PACz,0.189,DMACPA,0.126,4-ABnP,0.016,,,,,1000,10,5000,40,10,160,110,25,PEAI,1.0,PDADI,0.5,m-F-PEAI,2.0,,,4900.0,31.0,8.0,130.0,100.0,5.0,24.0244,83.3383,1.10745,26.0307,9995,CH3,v3,
39982,20250407,97,Cs0.05MA0.1FA0.85PbI3.0,1.73,MACl,14.6,PEAI,0.517,NH4SCN,1.0,Me-4PACz,0.189,DMACPA,0.126,4-ABnP,0.016,,,,,1000,10,5000,40,10,160,110,25,PEAI,1.0,m-F-PEAI,2.0,3MTPAI,2.5,,,5000.0,33.0,10.0,110.0,100.0,6.0,23.0083,83.4945,1.10098,25.0291,9996,CH2,v3,
39986,20250407,97,Cs0.05MA0.1FA0.85PbI3.0,1.73,MACl,14.6,PEAI,0.517,NH4SCN,1.0,Me-4PACz,0.189,DMACPA,0.126,4-ABnP,0.016,,,,,1000,10,5000,40,10,160,110,25,PEAI,1.0,m-F-PEAI,2.0,3MTPAI,2.5,,,4900.0,30.0,9.0,130.0,100.0,5.0,23.4095,83.8482,1.10615,25.2397,9997,CH2,v3,
39990,20250407,97,Cs0.05MA0.1FA0.85PbI3.0,1.73,MACl,14.6,PEAI,0.517,NH4SCN,1.0,Me-4PACz,0.189,DMACPA,0.126,4-ABnP,0.016,,,,,1000,10,5000,40,10,160,110,25,PEAI,1.0,m-F-PEAI,2.0,3MTPAI,2.5,,,4900.0,31.0,8.0,130.0,100.0,5.0,22.641,82.2305,1.09758,25.0857,9998,CH2,v3,
39994,20250407,97,Cs0.05MA0.1FA0.85PbI3.0,1.73,MACl,14.6,PEAI,0.517,NH4SCN,1.0,Me-4PACz,0.189,DMACPA,0.126,4-ABnP,0.016,,,,,1000,10,5000,40,10,160,110,25,PEAI,1.0,PDADI,0.5,PiPI,0.4,,,5000.0,33.0,10.0,110.0,100.0,6.0,23.7556,85.7411,1.11794,24.7833,9999,CH2,v3,
39998,20250407,97,Cs0.05MA0.1FA0.85PbI3.0,1.73,MACl,14.6,PEAI,0.517,NH4SCN,1.0,Me-4PACz,0.189,DMACPA,0.126,4-ABnP,0.016,,,,,1000,10,5000,40,10,160,110,25,PEAI,1.0,PDADI,0.5,PiPI,0.4,,,4900.0,30.0,9.0,130.0,100.0,5.0,24.0547,86.0297,1.12438,24.8679,10000,CH2,v3,
40002,20250407,97,Cs0.05MA0.1FA0.85PbI3.0,1.73,MACl,14.6,PEAI,0.517,NH4SCN,1.0,Me-4PACz,0.189,DMACPA,0.126,4-ABnP,0.016,,,,,1000,10,5000,40,10,160,110,25,PEAI,1.0,PDADI,0.5,PiPI,0.4,,,4900.0,31.0,8.0,130.0,100.0,5.0,22.9549,85.8324,1.12405,23.7924,10001,CH2,v3,
40007,20250407,97,Cs0.05MA0.1FA0.85PbI3.0,1.73,MACl,14.6,PEAI,0.517,NH4SCN,1.0,Me-4PACz,0.189,DMACPA,0.126,4-ABnP,0.016,,,,,1000,10,5000,40,10,160,110,25,PEAI,1.0,PDADI,0.5,,,,,5000.0,32.0,9.0,140.0,100.0,5.0,22.9519,83.4374,1.1162,24.6441,10002,CH3,v3,
40011,20250407,97,Cs0.05MA0.1FA0.85PbI3.0,1.73,MACl,14.6,PEAI,0.517,NH4SCN,1.0,Me-4PACz,0.189,DMACPA,0.126,4-ABnP,0.016,,,,,1000,10,5000,40,10,160,110,25,PEAI,1.0,PDADI,0.5,,,,,5000.0,33.0,10.0,110.0,100.0,6.0,24.0259,84.7721,1.11609,25.3939,10003,CH3,v3,
40015,20250407,97,Cs0.05MA0.1FA0.85PbI3.0,1.73,MACl,14.6,PEAI,0.517,NH4SCN,1.0,Me-4PACz,0.189,DMACPA,0.126,4-ABnP,0.016,,,,,1000,10,5000,40,10,160,110,25,PEAI,1.0,PDADI,0.5,,,,,4900.0,31.0,13.0,130.0,100.0,5.0,24.4689,84.3793,1.12223,25.8402,10004,CH3,v3,
40018,20250407,97,Cs0.05MA0.1FA0.85PbI3.0,1.73,MACl,14.6,PEAI,0.517,NH4SCN,1.0,Me-4PACz,0.189,DMACPA,0.126,4-ABnP,0.016,,,,,1000,10,5000,40,10,160,110,25,PEAI,1.0,PDADI,0.5,,,,,5000.0,31.0,13.0,130.0,100.0,5.0,24.3343,84.6658,1.11811,25.7055,10005,CH2,v3,
40024,20250408,98,Cs0.05MA0.1FA0.85PbI3.0,1.73,MACl,14.6,PEAI,0.517,4Cl-BZS,1.0,Me-4PACz,0.198,4PADCB,0.066,Me-2PACz,0.066,,,,,1000,10,5000,40,10,160,110,25,PEAI,1.0,PDADI,0.5,PiPI,0.4,,,5000.0,33.0,9.0,120.0,100.0,5.0,20.8441,74.8169,1.15131,24.1986,10006,CH4,v3,
40028,20250408,98,Cs0.05MA0.1FA0.85PbI3.0,1.73,MACl,14.6,PEAI,0.517,4Cl-BZS,1.0,Me-4PACz,0.198,4PADCB,0.066,Me-2PACz,0.066,,,,,1000,10,5000,40,10,160,110,25,PEAI,1.0,PDADI,0.5,PiPI,0.4,,,4900.0,30.0,8.0,130.0,100.0,5.0,22.497,78.9568,1.15231,24.7267,10007,CH4,v3,
40031,20250408,98,Cs0.05MA0.1FA0.85PbI3.0,1.73,MACl,14.6,PEAI,0.517,4Cl-BZS,1.0,Me-4PACz,0.198,4PADCB,0.066,Me-2PACz,0.066,,,,,1000,10,5000,40,10,160,110,25,PEAI,1.0,PDADI,0.5,PiPI,0.4,,,4900.0,31.0,7.0,130.0,100.0,5.0,21.558,75.549,1.15248,24.7597,10008,CH3,v3,
40036,20250408,98,Cs0.05MA0.1FA0.85PbI3.0,1.73,MACl,14.6,PEAI,0.517,4Cl-BZS,1.0,Me-4PACz,0.198,4PADCB,0.066,Me-2PACz,0.066,,,,,1000,10,5000,40,10,160,110,25,PEAI,1.0,PDADI,0.5,PiPI,0.4,,,5000.0,30.0,9.0,110.0,100.0,6.0,23.5066,81.7865,1.15218,24.9452,10009,CH4,v3,
40039,20250408,98,Cs0.05MA0.1FA0.85PbI3.0,1.73,MACl,14.6,PEAI,0.517,4Cl-BZS,1.0,Me-4PACz,0.198,4PADCB,0.066,Me-2PACz,0.066,,,,,1000,10,5000,40,10,160,110,25,PEAI,1.0,PDADI,0.5,m-F-PEAI,2.0,,,5000.0,33.0,9.0,110.0,100.0,6.0,21.7934,79.9129,1.1643,23.423,10010,CH3,v3,
40043,20250408,98,Cs0.05MA0.1FA0.85PbI3.0,1.73,MACl,14.6,PEAI,0.517,4Cl-BZS,1.0,Me-4PACz,0.198,4PADCB,0.066,Me-2PACz,0.066,,,,,1000,10,5000,40,10,160,110,25,PEAI,1.0,PDADI,0.5,m-F-PEAI,2.0,,,4900.0,30.0,8.0,130.0,100.0,5.0,22.5665,79.534,1.16465,24.3621,10011,CH3,v3,
40047,20250408,98,Cs0.05MA0.1FA0.85PbI3.0,1.73,MACl,14.6,PEAI,0.517,4Cl-BZS,1.0,Me-4PACz,0.198,4PADCB,0.066,Me-2PACz,0.066,,,,,1000,10,5000,40,10,160,110,25,PEAI,1.0,PDADI,0.5,m-F-PEAI,2.0,,,4900.0,31.0,7.0,130.0,100.0,5.0,22.1602,80.3906,1.16246,23.7133,10012,CH3,v3,
40055,20250408,98,Cs0.05MA0.1FA0.85PbI3.0,1.73,MACl,14.6,PEAI,0.517,4Cl-BZS,1.0,Me-4PACz,0.198,4PADCB,0.066,Me-2PACz,0.066,,,,,1000,10,5000,40,10,160,110,25,PEAI,1.0,PDADI,0.5,,,,,4900.0,30.0,8.0,130.0,100.0,5.0,21.5756,80.5164,1.15357,23.2293,10014,CH3,v3,
40060,20250408,98,Cs0.05MA0.1FA0.85PbI3.0,1.73,MACl,14.6,PEAI,0.517,4Cl-BZS,1.0,Me-4PACz,0.198,4PADCB,0.066,Me-2PACz,0.066,,,,,1000,10,5000,40,10,160,110,25,PEAI,1.0,PDADI,0.5,,,,,4900.0,31.0,7.0,130.0,100.0,5.0,24.3541,83.5669,1.15505,25.2312,10015,CH4,v3,
40063,20250408,98,Cs0.05MA0.1FA0.85PbI3.0,1.73,MACl,14.6,PEAI,0.517,4Cl-BZS,1.0,Me-4PACz,0.189,DMACPA,0.126,4-ABnP,0.016,,,,,1000,10,5000,40,10,160,110,25,PEAI,1.0,PDADI,0.5,PiPI,0.4,,,5000.0,33.0,9.0,120.0,100.0,5.0,23.2662,80.5025,1.14905,25.1524,10016,CH3,v3,
40076,20250408,98,Cs0.05MA0.1FA0.85PbI3.0,1.73,MACl,14.6,PEAI,0.517,4Cl-BZS,1.0,Me-4PACz,0.189,DMACPA,0.126,4-ABnP,0.016,,,,,1000,10,5000,40,10,160,110,25,PEAI,1.0,PDADI,0.5,PiPI,0.4,,,5000.0,30.0,9.0,110.0,100.0,6.0,22.6447,78.3814,1.14685,25.1911,10019,CH4,v3,
40079,20250408,98,Cs0.05MA0.1FA0.85PbI3.0,1.73,MACl,14.6,PEAI,0.517,4Cl-BZS,1.0,Me-4PACz,0.189,DMACPA,0.126,4-ABnP,0.016,,,,,1000,10,5000,40,10,160,110,25,PEAI,1.0,PDADI,0.5,m-F-PEAI,2.0,,,5000.0,33.0,9.0,110.0,100.0,6.0,23.9216,81.0351,1.16355,25.3705,10020,CH3,v3,
40084,20250408,98,Cs0.05MA0.1FA0.85PbI3.0,1.73,MACl,14.6,PEAI,0.517,4Cl-BZS,1.0,Me-4PACz,0.189,DMACPA,0.126,4-ABnP,0.016,,,,,1000,10,5000,40,10,160,110,25,PEAI,1.0,PDADI,0.5,m-F-PEAI,2.0,,,4900.0,30.0,8.0,130.0,100.0,5.0,22.5906,80.6633,1.16138,24.1145,10021,CH4,v3,
40086,20250408,98,Cs0.05MA0.1FA0.85PbI3.0,1.73,MACl,14.6,PEAI,0.517,4Cl-BZS,1.0,Me-4PACz,0.189,DMACPA,0.126,4-ABnP,0.016,,,,,1000,10,5000,40,10,160,110,25,PEAI,1.0,PDADI,0.5,m-F-PEAI,2.0,,,4900.0,31.0,7.0,130.0,100.0,5.0,23.4436,81.8333,1.16093,24.6768,10022,CH2,v3,
40091,20250408,98,Cs0.05MA0.1FA0.85PbI3.0,1.73,MACl,14.6,PEAI,0.517,4Cl-BZS,1.0,Me-4PACz,0.189,DMACPA,0.126,4-ABnP,0.016,,,,,1000,10,5000,40,10,160,110,25,PEAI,1.0,PDADI,0.5,,,,,5000.0,33.0,9.0,110.0,100.0,6.0,24.8721,83.2599,1.15425,25.8808,10023,CH3,v3,
40095,20250408,98,Cs0.05MA0.1FA0.85PbI3.0,1.73,MACl,14.6,PEAI,0.517,4Cl-BZS,1.0,Me-4PACz,0.189,DMACPA,0.126,4-ABnP,0.016,,,,,1000,10,5000,40,10,160,110,25,PEAI,1.0,PDADI,0.5,,,,,4900.0,30.0,8.0,130.0,100.0,5.0,24.0342,83.5991,1.15459,24.9001,10024,CH3,v3,
40098,20250408,98,Cs0.05MA0.1FA0.85PbI3.0,1.73,MACl,14.6,PEAI,0.517,4Cl-BZS,1.0,Me-4PACz,0.189,DMACPA,0.126,4-ABnP,0.016,,,,,1000,10,5000,40,10,160,110,25,PEAI,1.0,PDADI,0.5,,,,,4900.0,31.0,7.0,130.0,100.0,5.0,22.557,83.0219,1.15652,23.4929,10025,CH2,v3,
40102,20250408,98,Cs0.05MA0.1FA0.85PbI3.0,1.73,MACl,14.6,PEAI,0.517,NH4SCN,1.0,Me-4PACz,0.198,4PADCB,0.066,Me-2PACz,0.066,,,,,1000,10,5000,40,10,160,110,25,PEAI,1.0,PDADI,0.5,PiPI,0.4,,,5000.0,33.0,9.0,120.0,100.0,5.0,23.3313,83.1734,1.12902,24.8457,10026,CH2,v3,
40107,20250408,98,Cs0.05MA0.1FA0.85PbI3.0,1.73,MACl,14.6,PEAI,0.517,NH4SCN,1.0,Me-4PACz,0.198,4PADCB,0.066,Me-2PACz,0.066,,,,,1000,10,5000,40,10,160,110,25,PEAI,1.0,PDADI,0.5,PiPI,0.4,,,4900.0,30.0,8.0,130.0,100.0,5.0,23.7961,83.0201,1.12197,25.5471,10027,CH3,v3,
40109,20250408,98,Cs0.05MA0.1FA0.85PbI3.0,1.73,MACl,14.6,PEAI,0.517,NH4SCN,1.0,Me-4PACz,0.198,4PADCB,0.066,Me-2PACz,0.066,,,,,1000,10,5000,40,10,160,110,25,PEAI,1.0,PDADI,0.5,PiPI,0.4,,,4900.0,31.0,7.0,130.0,100.0,5.0,23.6568,82.5917,1.12511,25.4579,10028,CH1,v3,
40114,20250408,98,Cs0.05MA0.1FA0.85PbI3.0,1.73,MACl,14.6,PEAI,0.517,NH4SCN,1.0,Me-4PACz,0.198,4PADCB,0.066,Me-2PACz,0.066,,,,,1000,10,5000,40,10,160,110,25,PEAI,1.0,PDADI,0.5,PiPI,0.4,,,5000.0,30.0,9.0,110.0,100.0,6.0,24.0236,83.6388,1.12413,25.5513,10029,CH2,v3,
40119,20250408,98,Cs0.05MA0.1FA0.85PbI3.0,1.73,MACl,14.6,PEAI,0.517,NH4SCN,1.0,Me-4PACz,0.198,4PADCB,0.066,Me-2PACz,0.066,,,,,1000,10,5000,40,10,160,110,25,PEAI,1.0,PDADI,0.5,m-F-PEAI,2.0,,,5000.0,33.0,9.0,110.0,100.0,6.0,23.3123,85.0713,1.12798,24.294,10030,CH3,v3,
40123,20250408,98,Cs0.05MA0.1FA0.85PbI3.0,1.73,MACl,14.6,PEAI,0.517,NH4SCN,1.0,Me-4PACz,0.198,4PADCB,0.066,Me-2PACz,0.066,,,,,1000,10,5000,40,10,160,110,25,PEAI,1.0,PDADI,0.5,m-F-PEAI,2.0,,,4900.0,30.0,8.0,130.0,100.0,5.0,23.3703,85.3386,1.12668,24.3063,10031,CH3,v3,
40127,20250408,98,Cs0.05MA0.1FA0.85PbI3.0,1.73,MACl,14.6,PEAI,0.517,NH4SCN,1.0,Me-4PACz,0.198,4PADCB,0.066,Me-2PACz,0.066,,,,,1000,10,5000,40,10,160,110,25,PEAI,1.0,PDADI,0.5,m-F-PEAI,2.0,,,4900.0,31.0,7.0,130.0,100.0,5.0,21.3175,85.0552,1.12293,22.3195,10032,CH3,v3,
40130,20250408,98,Cs0.05MA0.1FA0.85PbI3.0,1.73,MACl,14.6,PEAI,0.517,NH4SCN,1.0,Me-4PACz,0.198,4PADCB,0.066,Me-2PACz,0.066,,,,,1000,10,5000,40,10,160,110,25,PEAI,1.0,PDADI,0.5,,,,,5000.0,33.0,9.0,110.0,100.0,6.0,23.6023,84.5148,1.1174,24.9927,10033,CH2,v3,
40135,20250408,98,Cs0.05MA0.1FA0.85PbI3.0,1.73,MACl,14.6,PEAI,0.517,NH4SCN,1.0,Me-4PACz,0.198,4PADCB,0.066,Me-2PACz,0.066,,,,,1000,10,5000,40,10,160,110,25,PEAI,1.0,PDADI,0.5,,,,,4900.0,30.0,8.0,130.0,100.0,5.0,23.4976,84.6949,1.11827,24.8096,10034,CH3,v3,
40138,20250408,98,Cs0.05MA0.1FA0.85PbI3.0,1.73,MACl,14.6,PEAI,0.517,NH4SCN,1.0,Me-4PACz,0.198,4PADCB,0.066,Me-2PACz,0.066,,,,,1000,10,5000,40,10,160,110,25,PEAI,1.0,PDADI,0.5,,,,,4900.0,31.0,7.0,130.0,100.0,5.0,23.8369,84.1685,1.1247,25.1804,10035,CH2,v3,
40142,20250408,98,Cs0.05MA0.1FA0.85PbI3.0,1.73,MACl,14.6,PEAI,0.517,NH4SCN,1.0,Me-4PACz,0.189,DMACPA,0.126,4-ABnP,0.016,,,,,1000,10,5000,40,10,160,110,25,PEAI,1.0,PDADI,0.5,PiPI,0.4,,,5000.0,33.0,9.0,120.0,100.0,5.0,23.7746,83.4434,1.12307,25.3697,10036,CH2,v3,
40147,20250408,98,Cs0.05MA0.1FA0.85PbI3.0,1.73,MACl,14.6,PEAI,0.517,NH4SCN,1.0,Me-4PACz,0.189,DMACPA,0.126,4-ABnP,0.016,,,,,1000,10,5000,40,10,160,110,25,PEAI,1.0,PDADI,0.5,PiPI,0.4,,,4900.0,30.0,8.0,130.0,100.0,5.0,23.3074,84.3524,1.11593,24.7605,10037,CH3,v3,
40150,20250408,98,Cs0.05MA0.1FA0.85PbI3.0,1.73,MACl,14.6,PEAI,0.517,NH4SCN,1.0,Me-4PACz,0.189,DMACPA,0.126,4-ABnP,0.016,,,,,1000,10,5000,40,10,160,110,25,PEAI,1.0,PDADI,0.5,PiPI,0.4,,,4900.0,31.0,7.0,130.0,100.0,5.0,23.6196,84.3623,1.11842,25.0333,10038,CH2,v3,
40155,20250408,98,Cs0.05MA0.1FA0.85PbI3.0,1.73,MACl,14.6,PEAI,0.517,NH4SCN,1.0,Me-4PACz,0.189,DMACPA,0.126,4-ABnP,0.016,,,,,1000,10,5000,40,10,160,110,25,PEAI,1.0,PDADI,0.5,PiPI,0.4,,,5000.0,30.0,9.0,110.0,100.0,6.0,21.9392,83.0134,1.10837,23.8445,10039,CH3,v3,
40160,20250408,98,Cs0.05MA0.1FA0.85PbI3.0,1.73,MACl,14.6,PEAI,0.517,NH4SCN,1.0,Me-4PACz,0.189,DMACPA,0.126,4-ABnP,0.016,,,,,1000,10,5000,40,10,160,110,25,PEAI,1.0,PDADI,0.5,m-F-PEAI,2.0,,,5000.0,33.0,9.0,110.0,100.0,6.0,22.9668,87.2377,1.11639,23.582,10040,CH4,v3,
40162,20250408,98,Cs0.05MA0.1FA0.85PbI3.0,1.73,MACl,14.6,PEAI,0.517,NH4SCN,1.0,Me-4PACz,0.189,DMACPA,0.126,4-ABnP,0.016,,,,,1000,10,5000,40,10,160,110,25,PEAI,1.0,PDADI,0.5,m-F-PEAI,2.0,,,4900.0,30.0,8.0,130.0,100.0,5.0,23.5477,85.2702,1.12609,24.5233,10041,CH2,v3,
40167,20250408,98,Cs0.05MA0.1FA0.85PbI3.0,1.73,MACl,14.6,PEAI,0.517,NH4SCN,1.0,Me-4PACz,0.189,DMACPA,0.126,4-ABnP,0.016,,,,,1000,10,5000,40,10,160,110,25,PEAI,1.0,PDADI,0.5,m-F-PEAI,2.0,,,4900.0,31.0,7.0,130.0,100.0,5.0,22.2462,87.0092,1.12622,22.7021,10042,CH3,v3,
40172,20250408,98,Cs0.05MA0.1FA0.85PbI3.0,1.73,MACl,14.6,PEAI,0.517,NH4SCN,1.0,Me-4PACz,0.189,DMACPA,0.126,4-ABnP,0.016,,,,,1000,10,5000,40,10,160,110,25,PEAI,1.0,PDADI,0.5,,,,,5000.0,33.0,9.0,110.0,100.0,6.0,23.9853,84.4826,1.11403,25.4848,10043,CH4,v3,
40174,20250408,98,Cs0.05MA0.1FA0.85PbI3.0,1.73,MACl,14.6,PEAI,0.517,NH4SCN,1.0,Me-4PACz,0.189,DMACPA,0.126,4-ABnP,0.016,,,,,1000,10,5000,40,10,160,110,25,PEAI,1.0,PDADI,0.5,,,,,4900.0,30.0,8.0,130.0,100.0,5.0,23.1082,81.4104,1.12503,25.2303,10044,CH2,v3,
40178,20250408,98,Cs0.05MA0.1FA0.85PbI3.0,1.73,MACl,14.6,PEAI,0.517,NH4SCN,1.0,Me-4PACz,0.189,DMACPA,0.126,4-ABnP,0.016,,,,,1000,10,5000,40,10,160,110,25,PEAI,1.0,PDADI,0.5,,,,,4900.0,31.0,7.0,130.0,100.0,5.0,24.4904,84.642,1.1251,25.7169,10045,CH2,v3,
40186,20250408,98,Cs0.05MA0.1FA0.85PbI3.0,1.73,MACl,14.6,PEAI,0.517,,,Me-4PACz,0.198,4PADCB,0.066,Me-2PACz,0.066,,,,,1000,10,5000,40,10,160,110,25,PEAI,1.0,PDADI,0.5,PiPI,0.4,,,4900.0,30.0,8.0,130.0,100.0,5.0,24.6397,83.9606,1.1428,25.6797,10047,CH2,v3,
40194,20250408,98,Cs0.05MA0.1FA0.85PbI3.0,1.73,MACl,14.6,PEAI,0.517,,,Me-4PACz,0.198,4PADCB,0.066,Me-2PACz,0.066,,,,,1000,10,5000,40,10,160,110,25,PEAI,1.0,PDADI,0.5,PiPI,0.4,,,5000.0,30.0,9.0,110.0,100.0,6.0,24.6327,83.812,1.12823,26.0501,10049,CH2,v3,
40198,20250408,98,Cs0.05MA0.1FA0.85PbI3.0,1.73,MACl,14.6,PEAI,0.517,,,Me-4PACz,0.198,4PADCB,0.066,Me-2PACz,0.066,,,,,1000,10,5000,40,10,160,110,25,PEAI,1.0,PDADI,0.5,m-F-PEAI,2.0,,,5000.0,33.0,9.0,110.0,100.0,6.0,25.0362,85.7397,1.14054,25.602,10050,CH2,v3,
40202,20250408,98,Cs0.05MA0.1FA0.85PbI3.0,1.73,MACl,14.6,PEAI,0.517,,,Me-4PACz,0.198,4PADCB,0.066,Me-2PACz,0.066,,,,,1000,10,5000,40,10,160,110,25,PEAI,1.0,PDADI,0.5,m-F-PEAI,2.0,,,4900.0,30.0,8.0,130.0,100.0,5.0,24.4553,85.7961,1.14335,24.9303,10051,CH2,v3,
40207,20250408,98,Cs0.05MA0.1FA0.85PbI3.0,1.73,MACl,14.6,PEAI,0.517,,,Me-4PACz,0.198,4PADCB,0.066,Me-2PACz,0.066,,,,,1000,10,5000,40,10,160,110,25,PEAI,1.0,PDADI,0.5,m-F-PEAI,2.0,,,4900.0,31.0,7.0,130.0,100.0,5.0,24.2611,85.7206,1.14122,24.8002,10052,CH3,v3,
40213,20250408,98,Cs0.05MA0.1FA0.85PbI3.0,1.73,MACl,14.6,PEAI,0.517,,,Me-4PACz,0.198,4PADCB,0.066,Me-2PACz,0.066,,,,,1000,10,5000,40,10,160,110,25,PEAI,1.0,PDADI,0.5,,,,,4900.0,30.0,8.0,130.0,100.0,5.0,24.6665,84.8091,1.13519,25.6211,10054,CH1,v3,
40223,20250408,98,Cs0.05MA0.1FA0.85PbI3.0,1.73,MACl,14.6,PEAI,0.517,,,Me-4PACz,0.189,DMACPA,0.126,4-ABnP,0.016,,,,,1000,10,5000,40,10,160,110,25,PEAI,1.0,PDADI,0.5,PiPI,0.4,,,5000.0,33.0,9.0,120.0,100.0,5.0,25.057,85.0648,1.12739,26.1279,10056,CH3,v3,
40250,20250408,98,Cs0.05MA0.1FA0.85PbI3.0,1.73,MACl,14.6,PEAI,0.517,,,Me-4PACz,0.189,DMACPA,0.126,4-ABnP,0.016,,,,,1000,10,5000,40,10,160,110,25,PEAI,1.0,PDADI,0.5,,,,,5000.0,33.0,9.0,110.0,100.0,6.0,25.01,84.4326,1.13547,26.0871,10063,CH2,v3,
40263,20250409,99,Cs0.05MA0.1FA0.85PbI3.0,1.73,MACl,14.6,PEAI,0.517,,,Me-4PACz,0.198,4PADCB,0.066,Me-2PACz,0.066,,,,,1000,10,5000,40,10,160,110,25,PEAI,1.0,PDADI,0.5,PiPI,0.4,,,5000.0,33.0,9.0,120.0,100.0,5.0,23.8626,87.4027,1.1277,24.2102,10066,CH3,v3,
40291,20250409,99,Cs0.05MA0.1FA0.85PbI3.0,1.73,MACl,14.6,PEAI,0.517,,,Me-4PACz,0.198,4PADCB,0.066,Me-2PACz,0.066,,,,,1000,10,5000,40,10,160,110,25,PEAI,1.0,PDADI,0.5,,,,,5000.0,33.0,9.0,110.0,100.0,6.0,24.9531,84.8699,1.13639,25.8729,10073,CH3,v3,
40298,20250409,99,Cs0.05MA0.1FA0.85PbI3.0,1.73,MACl,14.6,PEAI,0.517,,,Me-4PACz,0.198,4PADCB,0.066,Me-2PACz,0.066,,,,,1000,10,5000,40,10,160,110,25,PEAI,1.0,PDADI,0.5,,,,,4900.0,31.0,7.0,130.0,100.0,5.0,24.7691,84.6207,1.14215,25.6278,10075,CH2,v3,
40314,20250409,99,Cs0.05MA0.1FA0.85PbI3.0,1.73,MACl,14.6,PEAI,0.517,,,Me-4PACz,0.189,DMACPA,0.126,4-ABnP,0.016,,,,,1000,10,5000,40,10,160,110,25,PEAI,1.0,PDADI,0.5,PiPI,0.4,,,5000.0,30.0,9.0,110.0,100.0,6.0,24.1568,84.0576,1.13313,25.3619,10079,CH2,v3,
40326,20250409,99,Cs0.05MA0.1FA0.85PbI3.0,1.73,MACl,14.6,PEAI,0.517,,,Me-4PACz,0.189,DMACPA,0.126,4-ABnP,0.016,,,,,1000,10,5000,40,10,160,110,25,PEAI,1.0,PDADI,0.5,m-F-PEAI,2.0,,,4900.0,31.0,7.0,130.0,100.0,5.0,24.262,82.8546,1.13354,25.8328,10082,CH2,v3,
40338,20250409,99,Cs0.05MA0.1FA0.85PbI3.0,1.73,MACl,14.6,PEAI,0.517,,,Me-4PACz,0.189,DMACPA,0.126,4-ABnP,0.016,,,,,1000,10,5000,40,10,160,110,25,PEAI,1.0,PDADI,0.5,,,,,4900.0,31.0,7.0,130.0,100.0,5.0,25.5532,85.0875,1.13748,26.402,10085,CH2,v3,
40343,20250409,99,Cs0.05MA0.1FA0.85PbI3.0,1.73,MACl,14.6,PEAI,0.517,BcmimCl,1.0,Me-4PACz,0.198,4PADCB,0.066,Me-2PACz,0.066,,,,,1000,10,5000,40,10,160,110,25,PEAI,1.0,PDADI,0.5,PiPI,0.4,,,5000.0,33.0,9.0,120.0,100.0,5.0,23.1934,80.223,1.17331,24.6407,10086,CH3,v3,
40345,20250409,99,Cs0.05MA0.1FA0.85PbI3.0,1.73,MACl,14.6,PEAI,0.517,BcmimCl,1.0,Me-4PACz,0.198,4PADCB,0.066,Me-2PACz,0.066,,,,,1000,10,5000,40,10,160,110,25,PEAI,1.0,PDADI,0.5,PiPI,0.4,,,4900.0,30.0,8.0,130.0,100.0,5.0,22.8747,81.8122,1.1741,23.8139,10087,CH1,v3,
40349,20250409,99,Cs0.05MA0.1FA0.85PbI3.0,1.73,MACl,14.6,PEAI,0.517,BcmimCl,1.0,Me-4PACz,0.198,4PADCB,0.066,Me-2PACz,0.066,,,,,1000,10,5000,40,10,160,110,25,PEAI,1.0,PDADI,0.5,PiPI,0.4,,,4900.0,31.0,7.0,130.0,100.0,5.0,23.7787,82.9135,1.17296,24.4501,10088,CH1,v3,
40355,20250409,99,Cs0.05MA0.1FA0.85PbI3.0,1.73,MACl,14.6,PEAI,0.517,BcmimCl,1.0,Me-4PACz,0.198,4PADCB,0.066,Me-2PACz,0.066,,,,,1000,10,5000,40,10,160,110,25,PEAI,1.0,PDADI,0.5,PiPI,0.4,,,5000.0,30.0,9.0,110.0,100.0,6.0,24.4399,82.5926,1.16618,25.3742,10089,CH3,v3,
40358,20250409,99,Cs0.05MA0.1FA0.85PbI3.0,1.73,MACl,14.6,PEAI,0.517,BcmimCl,1.0,Me-4PACz,0.198,4PADCB,0.066,Me-2PACz,0.066,,,,,1000,10,5000,40,10,160,110,25,PEAI,1.0,PDADI,0.5,m-F-PEAI,2.0,,,5000.0,33.0,9.0,110.0,100.0,6.0,21.8909,75.2391,1.15432,25.2055,10090,CH2,v3,
40362,20250409,99,Cs0.05MA0.1FA0.85PbI3.0,1.73,MACl,14.6,PEAI,0.517,BcmimCl,1.0,Me-4PACz,0.198,4PADCB,0.066,Me-2PACz,0.066,,,,,1000,10,5000,40,10,160,110,25,PEAI,1.0,PDADI,0.5,m-F-PEAI,2.0,,,4900.0,30.0,8.0,130.0,100.0,5.0,24.1817,79.6089,1.15533,26.2917,10091,CH2,v3,
40366,20250409,99,Cs0.05MA0.1FA0.85PbI3.0,1.73,MACl,14.6,PEAI,0.517,BcmimCl,1.0,Me-4PACz,0.198,4PADCB,0.066,Me-2PACz,0.066,,,,,1000,10,5000,40,10,160,110,25,PEAI,1.0,PDADI,0.5,m-F-PEAI,2.0,,,4900.0,31.0,7.0,130.0,100.0,5.0,23.7499,80.0246,1.16349,25.508,10092,CH2,v3,
40371,20250409,99,Cs0.05MA0.1FA0.85PbI3.0,1.73,MACl,14.6,PEAI,0.517,BcmimCl,1.0,Me-4PACz,0.198,4PADCB,0.066,Me-2PACz,0.066,,,,,1000,10,5000,40,10,160,110,25,PEAI,1.0,PDADI,0.5,,,,,5000.0,33.0,9.0,110.0,100.0,6.0,24.4765,81.9694,1.15326,25.8922,10093,CH3,v3,
40374,20250409,99,Cs0.05MA0.1FA0.85PbI3.0,1.73,MACl,14.6,PEAI,0.517,BcmimCl,1.0,Me-4PACz,0.198,4PADCB,0.066,Me-2PACz,0.066,,,,,1000,10,5000,40,10,160,110,25,PEAI,1.0,PDADI,0.5,,,,,4900.0,30.0,8.0,130.0,100.0,5.0,23.6466,82.2436,1.15754,24.8389,10094,CH2,v3,
40378,20250409,99,Cs0.05MA0.1FA0.85PbI3.0,1.73,MACl,14.6,PEAI,0.517,BcmimCl,1.0,Me-4PACz,0.198,4PADCB,0.066,Me-2PACz,0.066,,,,,1000,10,5000,40,10,160,110,25,PEAI,1.0,PDADI,0.5,,,,,4900.0,31.0,7.0,130.0,100.0,5.0,24.0289,81.2378,1.16682,25.3496,10095,CH2,v3,
40384,20250409,99,Cs0.05MA0.1FA0.85PbI3.0,1.73,MACl,14.6,PEAI,0.517,BcmimCl,1.0,Me-4PACz,0.189,DMACPA,0.126,4-ABnP,0.016,,,,,1000,10,5000,40,10,160,110,25,PEAI,1.0,PDADI,0.5,PiPI,0.4,,,5000.0,33.0,9.0,120.0,100.0,5.0,23.2569,83.4865,1.16735,23.8635,10096,CH4,v3,
40386,20250409,99,Cs0.05MA0.1FA0.85PbI3.0,1.73,MACl,14.6,PEAI,0.517,BcmimCl,1.0,Me-4PACz,0.189,DMACPA,0.126,4-ABnP,0.016,,,,,1000,10,5000,40,10,160,110,25,PEAI,1.0,PDADI,0.5,PiPI,0.4,,,4900.0,30.0,8.0,130.0,100.0,5.0,24.524,83.3328,1.17402,25.0668,10097,CH2,v3,
40390,20250409,99,Cs0.05MA0.1FA0.85PbI3.0,1.73,MACl,14.6,PEAI,0.517,BcmimCl,1.0,Me-4PACz,0.189,DMACPA,0.126,4-ABnP,0.016,,,,,1000,10,5000,40,10,160,110,25,PEAI,1.0,PDADI,0.5,PiPI,0.4,,,4900.0,31.0,7.0,130.0,100.0,5.0,21.5,78.0634,1.1743,23.4538,10098,CH2,v3,
40394,20250409,99,Cs0.05MA0.1FA0.85PbI3.0,1.73,MACl,14.6,PEAI,0.517,BcmimCl,1.0,Me-4PACz,0.189,DMACPA,0.126,4-ABnP,0.016,,,,,1000,10,5000,40,10,160,110,25,PEAI,1.0,PDADI,0.5,PiPI,0.4,,,5000.0,30.0,9.0,110.0,100.0,6.0,23.0586,80.4469,1.17613,24.3707,10099,CH2,v3,
40398,20250409,99,Cs0.05MA0.1FA0.85PbI3.0,1.73,MACl,14.6,PEAI,0.517,BcmimCl,1.0,Me-4PACz,0.189,DMACPA,0.126,4-ABnP,0.016,,,,,1000,10,5000,40,10,160,110,25,PEAI,1.0,PDADI,0.5,m-F-PEAI,2.0,,,5000.0,33.0,9.0,110.0,100.0,6.0,24.2368,80.931,1.15687,25.8866,10100,CH2,v3,
40402,20250409,99,Cs0.05MA0.1FA0.85PbI3.0,1.73,MACl,14.6,PEAI,0.517,BcmimCl,1.0,Me-4PACz,0.189,DMACPA,0.126,4-ABnP,0.016,,,,,1000,10,5000,40,10,160,110,25,PEAI,1.0,PDADI,0.5,m-F-PEAI,2.0,,,4900.0,30.0,8.0,130.0,100.0,5.0,24.5459,82.0124,1.15659,25.8773,10101,CH2,v3,
40405,20250409,99,Cs0.05MA0.1FA0.85PbI3.0,1.73,MACl,14.6,PEAI,0.517,BcmimCl,1.0,Me-4PACz,0.189,DMACPA,0.126,4-ABnP,0.016,,,,,1000,10,5000,40,10,160,110,25,PEAI,1.0,PDADI,0.5,m-F-PEAI,2.0,,,4900.0,31.0,7.0,130.0,100.0,5.0,23.5222,80.7606,1.1484,25.3622,10102,CH1,v3,
40411,20250409,99,Cs0.05MA0.1FA0.85PbI3.0,1.73,MACl,14.6,PEAI,0.517,BcmimCl,1.0,Me-4PACz,0.189,DMACPA,0.126,4-ABnP,0.016,,,,,1000,10,5000,40,10,160,110,25,PEAI,1.0,PDADI,0.5,,,,,5000.0,33.0,9.0,110.0,100.0,6.0,23.1426,82.4909,1.15664,24.2554,10103,CH3,v3,
40414,20250409,99,Cs0.05MA0.1FA0.85PbI3.0,1.73,MACl,14.6,PEAI,0.517,BcmimCl,1.0,Me-4PACz,0.189,DMACPA,0.126,4-ABnP,0.016,,,,,1000,10,5000,40,10,160,110,25,PEAI,1.0,PDADI,0.5,,,,,4900.0,30.0,8.0,130.0,100.0,5.0,24.9106,81.7274,1.15405,26.4114,10104,CH2,v3,
40418,20250409,99,Cs0.05MA0.1FA0.85PbI3.0,1.73,MACl,14.6,PEAI,0.517,BcmimCl,1.0,Me-4PACz,0.189,DMACPA,0.126,4-ABnP,0.016,,,,,1000,10,5000,40,10,160,110,25,PEAI,1.0,PDADI,0.5,,,,,4900.0,31.0,7.0,130.0,100.0,5.0,24.8031,82.1848,1.15537,26.1212,10105,CH2,v3,
40422,20250409,99,Cs0.05MA0.1FA0.85PbI3.0,1.73,MACl,14.6,PEAI,0.517,AGAD,1.0,Me-4PACz,0.198,4PADCB,0.066,Me-2PACz,0.066,,,,,1000,10,5000,40,10,160,110,25,PEAI,1.0,PDADI,0.5,PiPI,0.4,,,5000.0,33.0,9.0,120.0,100.0,5.0,20.7344,76.0388,1.14505,23.814,10106,CH2,v3,
40426,20250409,99,Cs0.05MA0.1FA0.85PbI3.0,1.73,MACl,14.6,PEAI,0.517,AGAD,1.0,Me-4PACz,0.198,4PADCB,0.066,Me-2PACz,0.066,,,,,1000,10,5000,40,10,160,110,25,PEAI,1.0,PDADI,0.5,PiPI,0.4,,,4900.0,30.0,8.0,130.0,100.0,5.0,22.8005,80.889,1.15041,24.502,10107,CH2,v3,
40432,20250409,99,Cs0.05MA0.1FA0.85PbI3.0,1.73,MACl,14.6,PEAI,0.517,AGAD,1.0,Me-4PACz,0.198,4PADCB,0.066,Me-2PACz,0.066,,,,,1000,10,5000,40,10,160,110,25,PEAI,1.0,PDADI,0.5,PiPI,0.4,,,4900.0,31.0,7.0,130.0,100.0,5.0,24.4585,84.1026,1.15231,25.2378,10108,CH4,v3,
40434,20250409,99,Cs0.05MA0.1FA0.85PbI3.0,1.73,MACl,14.6,PEAI,0.517,AGAD,1.0,Me-4PACz,0.198,4PADCB,0.066,Me-2PACz,0.066,,,,,1000,10,5000,40,10,160,110,25,PEAI,1.0,PDADI,0.5,PiPI,0.4,,,5000.0,30.0,9.0,110.0,100.0,6.0,24.1027,84.4539,1.14841,24.8511,10109,CH2,v3,
40437,20250409,99,Cs0.05MA0.1FA0.85PbI3.0,1.73,MACl,14.6,PEAI,0.517,AGAD,1.0,Me-4PACz,0.198,4PADCB,0.066,Me-2PACz,0.066,,,,,1000,10,5000,40,10,160,110,25,PEAI,1.0,PDADI,0.5,m-F-PEAI,2.0,,,5000.0,33.0,9.0,110.0,100.0,6.0,24.9792,83.4658,1.13787,26.3013,10110,CH1,v3,
40443,20250409,99,Cs0.05MA0.1FA0.85PbI3.0,1.73,MACl,14.6,PEAI,0.517,AGAD,1.0,Me-4PACz,0.198,4PADCB,0.066,Me-2PACz,0.066,,,,,1000,10,5000,40,10,160,110,25,PEAI,1.0,PDADI,0.5,m-F-PEAI,2.0,,,4900.0,30.0,8.0,130.0,100.0,5.0,24.1819,83.041,1.13728,25.6053,10111,CH3,v3,
40446,20250409,99,Cs0.05MA0.1FA0.85PbI3.0,1.73,MACl,14.6,PEAI,0.517,AGAD,1.0,Me-4PACz,0.198,4PADCB,0.066,Me-2PACz,0.066,,,,,1000,10,5000,40,10,160,110,25,PEAI,1.0,PDADI,0.5,m-F-PEAI,2.0,,,4900.0,31.0,7.0,130.0,100.0,5.0,24.5238,81.9184,1.13686,26.3328,10112,CH2,v3,
40460,20250409,99,Cs0.05MA0.1FA0.85PbI3.0,1.73,MACl,14.6,PEAI,0.517,AGAD,1.0,Me-4PACz,0.198,4PADCB,0.066,Me-2PACz,0.066,,,,,1000,10,5000,40,10,160,110,25,PEAI,1.0,PDADI,0.5,,,,,4900.0,31.0,7.0,130.0,100.0,5.0,24.7751,82.4105,1.13707,26.4389,10115,CH4,v3,
40463,20250409,99,Cs0.05MA0.1FA0.85PbI3.0,1.73,MACl,14.6,PEAI,0.517,AGAD,1.0,Me-4PACz,0.189,DMACPA,0.126,4-ABnP,0.016,,,,,1000,10,5000,40,10,160,110,25,PEAI,1.0,PDADI,0.5,PiPI,0.4,,,5000.0,33.0,9.0,120.0,100.0,5.0,24.5068,84.1964,1.14441,25.4338,10116,CH3,v3,
40466,20250409,99,Cs0.05MA0.1FA0.85PbI3.0,1.73,MACl,14.6,PEAI,0.517,AGAD,1.0,Me-4PACz,0.189,DMACPA,0.126,4-ABnP,0.016,,,,,1000,10,5000,40,10,160,110,25,PEAI,1.0,PDADI,0.5,PiPI,0.4,,,4900.0,30.0,8.0,130.0,100.0,5.0,22.8644,82.1206,1.14112,24.3993,10117,CH2,v3,
40470,20250409,99,Cs0.05MA0.1FA0.85PbI3.0,1.73,MACl,14.6,PEAI,0.517,AGAD,1.0,Me-4PACz,0.189,DMACPA,0.126,4-ABnP,0.016,,,,,1000,10,5000,40,10,160,110,25,PEAI,1.0,PDADI,0.5,PiPI,0.4,,,4900.0,31.0,7.0,130.0,100.0,5.0,24.9144,84.908,1.14403,25.6486,10118,CH2,v3,
40475,20250409,99,Cs0.05MA0.1FA0.85PbI3.0,1.73,MACl,14.6,PEAI,0.517,AGAD,1.0,Me-4PACz,0.189,DMACPA,0.126,4-ABnP,0.016,,,,,1000,10,5000,40,10,160,110,25,PEAI,1.0,PDADI,0.5,PiPI,0.4,,,5000.0,30.0,9.0,110.0,100.0,6.0,24.1581,83.6495,1.1359,25.425,10119,CH3,v3,
