Repository: MI-Materials-Intelligence/Recipe-Language-Model

# Learning Layer

## Overview

In the learning layer, the formulas and parameters are encoded and then tokenised into recipes as inputs. Through atomic skills of data extraction, cleaning, and matching, these data are organised into standardised datasets, providing the basis for RLM training and iterative recipe refinement.

Key Atomic Skills:
- **Cleaning**: Preprocessing and outlier cleaning
- **Matching**: Matching data pairs based on variables
- **Extraction**: Data extraction from robotic boxes

File: seven_ai_layers_robotics/learning/data/data50764_from_db.csv (part 22 of 253)
No,date,rank,Formula PVK,Concentration PVK,Formula Additive 1,Concentration Additive 1,Formula Additive 2,Concentration Additive 2,Formula Additive 3,Concentration Additive 3,Formula SAM 1,Concentration SAM 1,Formula SAM 2,Concentration SAM 2,Formula SAM 3,Concentration SAM 3,Spin Coating Speed SAM,Spin Coating Time SAM,Annealed Temperature SAM,Annealed Time SAM,Spin Coating Speed PVK 1,Spin Coating Time PVK 1,Spin Coating Speed PVK 2,Spin Coating Time PVK 2,Antisolvent Dropping Timing,Antisolvent Volume,Annealed Temperature PVK,Annealed Time PVK,Formula Passivator 1,Concentration Passivator 1,Formula Passivator 2,Concentration Passivator 2,Formula Passivator 3,Concentration Passivator 3,Formula Passivator 4,Concentration Passivator 4,Spin Coating Speed Passivator,Spin Coating Time Passivator,Passivator Dropping Timing,Passivator Volume,Annealed Temperature Passivator,Annealed Time Passivator,PCE,FF,Voc,Jsc,Product,Channel,From,upload_time
5562,20241010,14,Cs0.15MA0.3FA0.55PbI2.4Br0.6,1.7,,,,,,,,,,,,,,,,,1000,10,4000,30,10,120,100,30,,,,,,,,,,,,,,,3.4305,29.606,0.66152,17.516,1391,CH2,v0,
5563,20241010,14,Cs0.15MA0.3FA0.55PbI2.4Br0.6,1.7,,,,,,,,,,,,,,,,,1000,10,4000,30,10,120,100,30,,,,,,,,,,,,,,,13.43,67.474,1.1082,17.96,1391,CH3,v0,
5564,20241010,14,Cs0.15MA0.3FA0.55PbI2.4Br0.6,1.7,,,,,,,,,,,,,,,,,1000,10,4000,30,10,120,100,30,,,,,,,,,,,,,,,13.186,65.311,1.1077,18.227,1391,CH4,v0,
5565,20241010,14,Cs0.15MA0.3FA0.55PbI2.4Br0.6,1.7,,,,,,,,,,,,,,,,,1000,10,4000,30,10,120,100,30,,,,,,,,,,,,,,,10.633,56.708,1.0616,17.663,1392,CH1,v0,
5566,20241010,14,Cs0.15MA0.3FA0.55PbI2.4Br0.6,1.7,,,,,,,,,,,,,,,,,1000,10,4000,30,10,120,100,30,,,,,,,,,,,,,,,12.092,64.064,1.0617,17.778,1392,CH2,v0,
5567,20241010,14,Cs0.15MA0.3FA0.55PbI2.4Br0.6,1.7,,,,,,,,,,,,,,,,,1000,10,4000,30,10,120,100,30,,,,,,,,,,,,,,,3.8252,31.614,0.72517,16.685,1392,CH3,v0,
5568,20241010,14,Cs0.15MA0.3FA0.55PbI2.4Br0.6,1.7,,,,,,,,,,,,,,,,,1000,10,4000,30,10,120,100,30,,,,,,,,,,,,,,,13.858,69.326,1.0941,18.27,1392,CH4,v0,
5569,20241010,14,Cs0.15MA0.3FA0.55PbI2.4Br0.6,1.7,,,,,,,,,,,,,,,,,1000,10,4000,30,10,120,100,30,,,,,,,,,,,,,,,13.28,67.964,1.1128,17.559,1393,CH1,v0,
5570,20241010,14,Cs0.15MA0.3FA0.55PbI2.4Br0.6,1.7,,,,,,,,,,,,,,,,,1000,10,4000,30,10,120,100,30,,,,,,,,,,,,,,,13.416,67.849,1.0966,18.03,1393,CH2,v0,
5571,20241010,14,Cs0.15MA0.3FA0.55PbI2.4Br0.6,1.7,,,,,,,,,,,,,,,,,1000,10,4000,30,10,120,100,30,,,,,,,,,,,,,,,14.033,70.113,1.1009,18.181,1393,CH3,v0,
5572,20241010,14,Cs0.15MA0.3FA0.55PbI2.4Br0.6,1.7,,,,,,,,,,,,,,,,,1000,10,4000,30,10,120,100,30,,,,,,,,,,,,,,,13.637,67.058,1.1111,18.304,1393,CH4,v0,
5573,20241010,14,Cs0.15MA0.3FA0.55PbI2.4Br0.6,1.7,,,,,,,,,,,,,,,,,1000,10,4000,30,10,120,100,30,,,,,,,,,,,,,,,12.41,65.179,1.0845,17.557,1394,CH1,v0,
5574,20241010,14,Cs0.15MA0.3FA0.55PbI2.4Br0.6,1.7,,,,,,,,,,,,,,,,,1000,10,4000,30,10,120,100,30,,,,,,,,,,,,,,,12.794,66.31,1.0789,17.884,1394,CH2,v0,
5575,20241010,14,Cs0.15MA0.3FA0.55PbI2.4Br0.6,1.7,,,,,,,,,,,,,,,,,1000,10,4000,30,10,120,100,30,,,,,,,,,,,,,,,5.5216,37.045,0.8949,16.656,1394,CH3,v0,
5576,20241010,14,Cs0.15MA0.3FA0.55PbI2.4Br0.6,1.7,,,,,,,,,,,,,,,,,1000,10,4000,30,10,120,100,30,,,,,,,,,,,,,,,13.398,67.641,1.0981,18.037,1394,CH4,v0,
5577,20241010,14,Cs0.15MA0.3FA0.55PbI2.4Br0.6,1.7,,,,,,,,,,,,,,,,,1000,10,4000,30,10,120,100,30,,,,,,,,,,,,,,,12.701,68.479,1.0563,17.56,1395,CH1,v0,
5578,20241010,14,Cs0.15MA0.3FA0.55PbI2.4Br0.6,1.7,,,,,,,,,,,,,,,,,1000,10,4000,30,10,120,100,30,,,,,,,,,,,,,,,14.097,74.724,1.0468,18.022,1395,CH2,v0,
5579,20241010,14,Cs0.15MA0.3FA0.55PbI2.4Br0.6,1.7,,,,,,,,,,,,,,,,,1000,10,4000,30,10,120,100,30,,,,,,,,,,,,,,,14.226,74.656,1.058,18.012,1395,CH3,v0,
5580,20241010,14,Cs0.15MA0.3FA0.55PbI2.4Br0.6,1.7,,,,,,,,,,,,,,,,,1000,10,4000,30,10,120,100,30,,,,,,,,,,,,,,,13.971,71.79,1.0807,18.007,1395,CH4,v0,
5581,20241010,14,Cs0.15MA0.3FA0.55PbI2.4Br0.6,1.7,,,,,,,,,,,,,,,,,1000,10,4000,30,10,120,100,30,,,,,,,,,,,,,,,11.922,65.073,1.0435,17.558,1396,CH1,v0,
5582,20241010,14,Cs0.15MA0.3FA0.55PbI2.4Br0.6,1.7,,,,,,,,,,,,,,,,,1000,10,4000,30,10,120,100,30,,,,,,,,,,,,,,,11.948,64.954,1.0352,17.769,1396,CH2,v0,
5583,20241010,14,Cs0.15MA0.3FA0.55PbI2.4Br0.6,1.7,,,,,,,,,,,,,,,,,1000,10,4000,30,10,120,100,30,,,,,,,,,,,,,,,6.3782,42.117,0.90094,16.809,1396,CH3,v0,
5584,20241010,14,Cs0.15MA0.3FA0.55PbI2.4Br0.6,1.7,,,,,,,,,,,,,,,,,1000,10,4000,30,10,120,100,30,,,,,,,,,,,,,,,13.457,70.818,1.0763,17.654,1396,CH4,v0,
5585,20241010,14,Cs0.12MA0.28FA0.60PbI2.30Br0.70,1.45,,,,,,,,,,,,,,,,,1100,10,5000,25,15,150,110,25,,,,,,,,,,,,,,,13.452,70.376,1.1043,17.309,1397,CH1,v0,
5586,20241010,14,Cs0.12MA0.28FA0.60PbI2.30Br0.70,1.45,,,,,,,,,,,,,,,,,1100,10,5000,25,15,150,110,25,,,,,,,,,,,,,,,10.844,57.233,1.0765,17.6,1397,CH2,v0,
5587,20241010,14,Cs0.12MA0.28FA0.60PbI2.30Br0.70,1.45,,,,,,,,,,,,,,,,,1100,10,5000,25,15,150,110,25,,,,,,,,,,,,,,,13.49,70.279,1.1003,17.445,1397,CH3,v0,
5588,20241010,14,Cs0.12MA0.28FA0.60PbI2.30Br0.70,1.45,,,,,,,,,,,,,,,,,1100,10,5000,25,15,150,110,25,,,,,,,,,,,,,,,6.0117,35.79,0.96264,17.449,1397,CH4,v0,
5589,20241010,14,Cs0.12MA0.28FA0.60PbI2.30Br0.70,1.45,,,,,,,,,,,,,,,,,1100,10,5000,25,15,150,110,25,,,,,,,,,,,,,,,12.379,65.024,1.0763,17.688,1398,CH1,v0,
5590,20241010,14,Cs0.12MA0.28FA0.60PbI2.30Br0.70,1.45,,,,,,,,,,,,,,,,,1100,10,5000,25,15,150,110,25,,,,,,,,,,,,,,,13.787,70.622,1.0925,17.87,1398,CH2,v0,
5591,20241010,14,Cs0.12MA0.28FA0.60PbI2.30Br0.70,1.45,,,,,,,,,,,,,,,,,1100,10,5000,25,15,150,110,25,,,,,,,,,,,,,,,13.001,68.798,1.0794,17.508,1398,CH3,v0,
5592,20241010,14,Cs0.12MA0.28FA0.60PbI2.30Br0.70,1.45,,,,,,,,,,,,,,,,,1100,10,5000,25,15,150,110,25,,,,,,,,,,,,,,,13.48,70.969,1.0811,17.57,1398,CH4,v0,
5593,20241010,14,Cs0.12MA0.28FA0.60PbI2.30Br0.70,1.45,,,,,,,,,,,,,,,,,1100,10,5000,25,15,150,110,25,,,,,,,,,,,,,,,14.294,74.357,1.104,17.413,1399,CH1,v0,
5594,20241010,14,Cs0.12MA0.28FA0.60PbI2.30Br0.70,1.45,,,,,,,,,,,,,,,,,1100,10,5000,25,15,150,110,25,,,,,,,,,,,,,,,13.91,71.074,1.0989,17.809,1399,CH2,v0,
5595,20241010,14,Cs0.12MA0.28FA0.60PbI2.30Br0.70,1.45,,,,,,,,,,,,,,,,,1100,10,5000,25,15,150,110,25,,,,,,,,,,,,,,,14.336,73.677,1.1048,17.611,1399,CH3,v0,
5596,20241010,14,Cs0.12MA0.28FA0.60PbI2.30Br0.70,1.45,,,,,,,,,,,,,,,,,1100,10,5000,25,15,150,110,25,,,,,,,,,,,,,,,14.634,74.238,1.1039,17.857,1399,CH4,v0,
5597,20241010,14,Cs0.12MA0.28FA0.60PbI2.30Br0.70,1.45,,,,,,,,,,,,,,,,,1100,10,5000,25,15,150,110,25,,,,,,,,,,,,,,,13.855,72.436,1.0924,17.509,1400,CH1,v0,
5598,20241010,14,Cs0.12MA0.28FA0.60PbI2.30Br0.70,1.45,,,,,,,,,,,,,,,,,1100,10,5000,25,15,150,110,25,,,,,,,,,,,,,,,14.289,72.366,1.1018,17.921,1400,CH2,v0,
5599,20241010,14,Cs0.12MA0.28FA0.60PbI2.30Br0.70,1.45,,,,,,,,,,,,,,,,,1100,10,5000,25,15,150,110,25,,,,,,,,,,,,,,,13.976,72.877,1.0916,17.568,1400,CH3,v0,
5600,20241010,14,Cs0.12MA0.28FA0.60PbI2.30Br0.70,1.45,,,,,,,,,,,,,,,,,1100,10,5000,25,15,150,110,25,,,,,,,,,,,,,,,14.478,74.353,1.0928,17.818,1400,CH4,v0,
5601,20241010,14,Cs0.12MA0.28FA0.60PbI2.30Br0.70,1.45,,,,,,,,,,,,,,,,,1100,10,5000,25,15,150,110,25,,,,,,,,,,,,,,,13.811,77.617,1.0278,17.313,1401,CH1,v0,
5602,20241010,14,Cs0.12MA0.28FA0.60PbI2.30Br0.70,1.45,,,,,,,,,,,,,,,,,1100,10,5000,25,15,150,110,25,,,,,,,,,,,,,,,13.775,74.165,1.048,17.722,1401,CH2,v0,
5603,20241010,14,Cs0.12MA0.28FA0.60PbI2.30Br0.70,1.45,,,,,,,,,,,,,,,,,1100,10,5000,25,15,150,110,25,,,,,,,,,,,,,,,14.461,78.348,1.0577,17.45,1401,CH3,v0,
5604,20241010,14,Cs0.12MA0.28FA0.60PbI2.30Br0.70,1.45,,,,,,,,,,,,,,,,,1100,10,5000,25,15,150,110,25,,,,,,,,,,,,,,,14.862,79.345,1.0581,17.701,1401,CH4,v0,
5605,20241010,14,Cs0.12MA0.28FA0.60PbI2.30Br0.70,1.45,,,,,,,,,,,,,,,,,1100,10,5000,25,15,150,110,25,,,,,,,,,,,,,,,14.003,75.763,1.0463,17.665,1402,CH1,v0,
5606,20241010,14,Cs0.12MA0.28FA0.60PbI2.30Br0.70,1.45,,,,,,,,,,,,,,,,,1100,10,5000,25,15,150,110,25,,,,,,,,,,,,,,,14.442,76.948,1.0628,17.659,1402,CH2,v0,
5607,20241010,14,Cs0.12MA0.28FA0.60PbI2.30Br0.70,1.45,,,,,,,,,,,,,,,,,1100,10,5000,25,15,150,110,25,,,,,,,,,,,,,,,14.293,77.176,1.0592,17.485,1402,CH3,v0,
5608,20241010,14,Cs0.12MA0.28FA0.60PbI2.30Br0.70,1.45,,,,,,,,,,,,,,,,,1100,10,5000,25,15,150,110,25,,,,,,,,,,,,,,,14.477,78.032,1.0527,17.623,1402,CH4,v0,
5609,20241010,14,Cs0.05MA0.15FA0.8PbI2.5Br0.5,1.38,,,,,,,,,,,,,,,,,1000,10,4000,30,10,120,105,25,,,,,,,,,,,,,,,0.29167,24.082,0.10537,11.494,1403,CH1,v0,
5610,20241010,14,Cs0.05MA0.15FA0.8PbI2.5Br0.5,1.38,,,,,,,,,,,,,,,,,1000,10,4000,30,10,120,105,25,,,,,,,,,,,,,,,0.16051,28.748,0.046622,11.976,1403,CH2,v0,
5611,20241010,14,Cs0.05MA0.15FA0.8PbI2.5Br0.5,1.38,,,,,,,,,,,,,,,,,1000,10,4000,30,10,120,105,25,,,,,,,,,,,,,,,0.11067,35.472,0.028528,10.936,1403,CH3,v0,
5612,20241010,14,Cs0.05MA0.15FA0.8PbI2.5Br0.5,1.38,,,,,,,,,,,,,,,,,1000,10,4000,30,10,120,105,25,,,,,,,,,,,,,,,0.14311,28.803,0.046681,10.644,1403,CH4,v0,
5613,20241010,14,Cs0.05MA0.15FA0.8PbI2.5Br0.5,1.38,,,,,,,,,,,,,,,,,1000,10,4000,30,10,120,105,25,,,,,,,,,,,,,,,7.6988,54.799,0.98381,14.28,1404,CH1,v0,
5614,20241010,14,Cs0.05MA0.15FA0.8PbI2.5Br0.5,1.38,,,,,,,,,,,,,,,,,1000,10,4000,30,10,120,105,25,,,,,,,,,,,,,,,7.4003,51.329,0.98521,14.634,1404,CH2,v0,
5615,20241010,14,Cs0.05MA0.15FA0.8PbI2.5Br0.5,1.38,,,,,,,,,,,,,,,,,1000,10,4000,30,10,120,105,25,,,,,,,,,,,,,,,8.158,57.111,0.99225,14.396,1404,CH3,v0,
5616,20241010,14,Cs0.05MA0.15FA0.8PbI2.5Br0.5,1.38,,,,,,,,,,,,,,,,,1000,10,4000,30,10,120,105,25,,,,,,,,,,,,,,,8.2859,56.204,0.99234,14.856,1404,CH4,v0,
5617,20241010,14,Cs0.05MA0.15FA0.8PbI2.5Br0.5,1.38,,,,,,,,,,,,,,,,,1000,10,4000,30,10,120,105,25,,,,,,,,,,,,,,,3.0068,44.753,0.55325,12.144,1405,CH1,v0,
5618,20241010,14,Cs0.05MA0.15FA0.8PbI2.5Br0.5,1.38,,,,,,,,,,,,,,,,,1000,10,4000,30,10,120,105,25,,,,,,,,,,,,,,,1.3018,29.932,0.32064,13.564,1405,CH2,v0,
5619,20241010,14,Cs0.05MA0.15FA0.8PbI2.5Br0.5,1.38,,,,,,,,,,,,,,,,,1000,10,4000,30,10,120,105,25,,,,,,,,,,,,,,,0.8804,26.935,0.24192,13.512,1405,CH3,v0,
5620,20241010,14,Cs0.05MA0.15FA0.8PbI2.5Br0.5,1.38,,,,,,,,,,,,,,,,,1000,10,4000,30,10,120,105,25,,,,,,,,,,,,,,,1.5191,30.679,0.41427,11.953,1405,CH4,v0,
5621,20241010,14,Cs0.05MA0.15FA0.8PbI2.5Br0.5,1.38,,,,,,,,,,,,,,,,,1000,10,4000,30,10,120,105,25,,,,,,,,,,,,,,,9.1976,54.628,1.0493,16.046,1406,CH1,v0,
5622,20241010,14,Cs0.05MA0.15FA0.8PbI2.5Br0.5,1.38,,,,,,,,,,,,,,,,,1000,10,4000,30,10,120,105,25,,,,,,,,,,,,,,,10.483,60.51,1.0517,16.472,1406,CH2,v0,
5623,20241010,14,Cs0.05MA0.15FA0.8PbI2.5Br0.5,1.38,,,,,,,,,,,,,,,,,1000,10,4000,30,10,120,105,25,,,,,,,,,,,,,,,9.2041,55.095,1.0484,15.935,1406,CH3,v0,
5624,20241010,14,Cs0.05MA0.15FA0.8PbI2.5Br0.5,1.38,,,,,,,,,,,,,,,,,1000,10,4000,30,10,120,105,25,,,,,,,,,,,,,,,9.8944,56.108,1.056,16.699,1406,CH4,v0,
5625,20241010,14,Cs0.05MA0.15FA0.8PbI2.5Br0.5,1.38,,,,,,,,,,,,,,,,,1000,10,4000,30,10,120,105,25,,,,,,,,,,,,,,,3.4646,51.258,0.56218,12.023,1407,CH1,v0,
5626,20241010,14,Cs0.05MA0.15FA0.8PbI2.5Br0.5,1.38,,,,,,,,,,,,,,,,,1000,10,4000,30,10,120,105,25,,,,,,,,,,,,,,,2.2644,37.155,0.45225,13.476,1407,CH2,v0,
5627,20241010,14,Cs0.05MA0.15FA0.8PbI2.5Br0.5,1.38,,,,,,,,,,,,,,,,,1000,10,4000,30,10,120,105,25,,,,,,,,,,,,,,,1.511,31.134,0.36024,13.472,1407,CH3,v0,
5628,20241010,14,Cs0.05MA0.15FA0.8PbI2.5Br0.5,1.38,,,,,,,,,,,,,,,,,1000,10,4000,30,10,120,105,25,,,,,,,,,,,,,,,2.5018,43.396,0.48643,11.852,1407,CH4,v0,
5629,20241010,14,Cs0.05MA0.15FA0.8PbI2.5Br0.5,1.38,,,,,,,,,,,,,,,,,1000,10,4000,30,10,120,105,25,,,,,,,,,,,,,,,12.394,66.973,1.0798,17.139,1408,CH1,v0,
5630,20241010,14,Cs0.05MA0.15FA0.8PbI2.5Br0.5,1.38,,,,,,,,,,,,,,,,,1000,10,4000,30,10,120,105,25,,,,,,,,,,,,,,,12.867,68.701,1.0658,17.574,1408,CH2,v0,
5631,20241010,14,Cs0.05MA0.15FA0.8PbI2.5Br0.5,1.38,,,,,,,,,,,,,,,,,1000,10,4000,30,10,120,105,25,,,,,,,,,,,,,,,12.669,68.227,1.0687,17.376,1408,CH3,v0,
5632,20241010,14,Cs0.05MA0.15FA0.8PbI2.5Br0.5,1.38,,,,,,,,,,,,,,,,,1000,10,4000,30,10,120,105,25,,,,,,,,,,,,,,,12.803,69.091,1.0534,17.592,1408,CH4,v0,
5633,20241010,14,Cs0.15MA0.3FA0.55PbI2.4Br0.6,1.6,,,,,,,,,,,,,,,,,1000,10,4000,30,10,120,100,25,,,,,,,,,,,,,,,0.68443,266.1,0.026051,9.8731,1409,CH1,v0,
5634,20241010,14,Cs0.15MA0.3FA0.55PbI2.4Br0.6,1.6,,,,,,,,,,,,,,,,,1000,10,4000,30,10,120,100,25,,,,,,,,,,,,,,,0.055694,13.511,0.035106,11.742,1409,CH2,v0,
5635,20241010,14,Cs0.15MA0.3FA0.55PbI2.4Br0.6,1.6,,,,,,,,,,,,,,,,,1000,10,4000,30,10,120,100,25,,,,,,,,,,,,,,,1.219,784.79,0.017638,8.8067,1409,CH3,v0,
5636,20241010,14,Cs0.15MA0.3FA0.55PbI2.4Br0.6,1.6,,,,,,,,,,,,,,,,,1000,10,4000,30,10,120,100,25,,,,,,,,,,,,,,,0.097779,428.24,0.016895,1.3515,1409,CH4,v0,
5637,20241010,14,Cs0.15MA0.3FA0.55PbI2.4Br0.6,1.6,,,,,,,,,,,,,,,,,1000,10,4000,30,10,120,100,25,,,,,,,,,,,,,,,1.0544,32.441,0.28746,11.306,1410,CH1,v0,
5638,20241010,14,Cs0.15MA0.3FA0.55PbI2.4Br0.6,1.6,,,,,,,,,,,,,,,,,1000,10,4000,30,10,120,100,25,,,,,,,,,,,,,,,2.2816,31.081,0.50528,14.529,1410,CH2,v0,
5639,20241010,14,Cs0.15MA0.3FA0.55PbI2.4Br0.6,1.6,,,,,,,,,,,,,,,,,1000,10,4000,30,10,120,100,25,,,,,,,,,,,,,,,1.8247,29.924,0.45483,13.407,1410,CH3,v0,
5640,20241010,14,Cs0.15MA0.3FA0.55PbI2.4Br0.6,1.6,,,,,,,,,,,,,,,,,1000,10,4000,30,10,120,100,25,,,,,,,,,,,,,,,0.56759,27.245,0.18208,11.441,1410,CH4,v0,
5641,20241010,14,Cs0.15MA0.3FA0.55PbI2.4Br0.6,1.6,,,,,,,,,,,,,,,,,1000,10,4000,30,10,120,100,25,,,,,,,,,,,,,,,2.269,36.244,0.46203,13.55,1411,CH1,v0,
5642,20241010,14,Cs0.15MA0.3FA0.55PbI2.4Br0.6,1.6,,,,,,,,,,,,,,,,,1000,10,4000,30,10,120,100,25,,,,,,,,,,,,,,,3.4171,37.308,0.59416,15.415,1411,CH2,v0,
5643,20241010,14,Cs0.15MA0.3FA0.55PbI2.4Br0.6,1.6,,,,,,,,,,,,,,,,,1000,10,4000,30,10,120,100,25,,,,,,,,,,,,,,,1.991,31.813,0.44149,14.175,1411,CH3,v0,
5644,20241010,14,Cs0.15MA0.3FA0.55PbI2.4Br0.6,1.6,,,,,,,,,,,,,,,,,1000,10,4000,30,10,120,100,25,,,,,,,,,,,,,,,0.31765,36.953,0.51722,1.662,1411,CH4,v0,
5645,20241010,14,Cs0.15MA0.3FA0.55PbI2.4Br0.6,1.6,,,,,,,,,,,,,,,,,1000,10,4000,30,10,120,100,25,,,,,,,,,,,,,,,3.1501,59.991,0.5004,10.493,1412,CH1,v0,
5646,20241010,14,Cs0.15MA0.3FA0.55PbI2.4Br0.6,1.6,,,,,,,,,,,,,,,,,1000,10,4000,30,10,120,100,25,,,,,,,,,,,,,,,7.4768,57.068,0.88959,14.728,1412,CH2,v0,
5647,20241010,14,Cs0.15MA0.3FA0.55PbI2.4Br0.6,1.6,,,,,,,,,,,,,,,,,1000,10,4000,30,10,120,100,25,,,,,,,,,,,,,,,6.8942,54.349,0.86433,14.676,1412,CH3,v0,
5648,20241010,14,Cs0.15MA0.3FA0.55PbI2.4Br0.6,1.6,,,,,,,,,,,,,,,,,1000,10,4000,30,10,120,100,25,,,,,,,,,,,,,,,3.2154,50.557,0.58298,10.909,1412,CH4,v0,
5649,20241010,14,Cs0.15MA0.3FA0.55PbI2.4Br0.6,1.6,,,,,,,,,,,,,,,,,1000,10,4000,30,10,120,100,25,,,,,,,,,,,,,,,3.9851,50.637,0.58942,13.352,1413,CH1,v0,
5650,20241010,14,Cs0.15MA0.3FA0.55PbI2.4Br0.6,1.6,,,,,,,,,,,,,,,,,1000,10,4000,30,10,120,100,25,,,,,,,,,,,,,,,6.2196,51.981,0.76729,15.594,1413,CH2,v0,
5651,20241010,14,Cs0.15MA0.3FA0.55PbI2.4Br0.6,1.6,,,,,,,,,,,,,,,,,1000,10,4000,30,10,120,100,25,,,,,,,,,,,,,,,4.2065,48.179,0.62341,14.005,1413,CH3,v0,
5652,20241010,14,Cs0.15MA0.3FA0.55PbI2.4Br0.6,1.6,,,,,,,,,,,,,,,,,1000,10,4000,30,10,120,100,25,,,,,,,,,,,,,,,0.52339,49.619,0.6506,1.6213,1413,CH4,v0,
5653,20241010,14,Cs0.15MA0.3FA0.55PbI2.4Br0.6,1.6,,,,,,,,,,,,,,,,,1000,10,4000,30,10,120,100,25,,,,,,,,,,,,,,,3.4588,64.834,0.55854,9.5514,1414,CH1,v0,
5654,20241010,14,Cs0.15MA0.3FA0.55PbI2.4Br0.6,1.6,,,,,,,,,,,,,,,,,1000,10,4000,30,10,120,100,25,,,,,,,,,,,,,,,7.5463,58.121,0.88881,14.608,1414,CH2,v0,
5655,20241010,14,Cs0.15MA0.3FA0.55PbI2.4Br0.6,1.6,,,,,,,,,,,,,,,,,1000,10,4000,30,10,120,100,25,,,,,,,,,,,,,,,7.2174,56.449,0.87141,14.672,1414,CH3,v0,
5656,20241010,14,Cs0.15MA0.3FA0.55PbI2.4Br0.6,1.6,,,,,,,,,,,,,,,,,1000,10,4000,30,10,120,100,25,,,,,,,,,,,,,,,3.4836,53.935,0.60837,10.617,1414,CH4,v0,
5657,20241010,14,Cs0.05MA0.15FA0.8PbI2.3Br0.7,1.9,,,,,,,,,,,,,,,,,1000,10,4000,30,10,150,100,20,,,,,,,,,,,,,,,0.094523,70.485,0.015181,8.8336,1415,CH1,v0,
5658,20241010,14,Cs0.05MA0.15FA0.8PbI2.3Br0.7,1.9,,,,,,,,,,,,,,,,,1000,10,4000,30,10,150,100,20,,,,,,,,,,,,,,,0.52842,25.076,0.15669,13.448,1415,CH2,v0,
5659,20241010,14,Cs0.05MA0.15FA0.8PbI2.3Br0.7,1.9,,,,,,,,,,,,,,,,,1000,10,4000,30,10,150,100,20,,,,,,,,,,,,,,,0.91491,28.755,0.24222,13.136,1415,CH3,v0,
5660,20241010,14,Cs0.05MA0.15FA0.8PbI2.3Br0.7,1.9,,,,,,,,,,,,,,,,,1000,10,4000,30,10,150,100,20,,,,,,,,,,,,,,,0.21767,64.976,0.028909,11.588,1415,CH4,v0,
5661,20241010,14,Cs0.05MA0.15FA0.8PbI2.3Br0.7,1.9,,,,,,,,,,,,,,,,,1000,10,4000,30,10,150,100,20,,,,,,,,,,,,,,,4.0222,41.569,0.69839,13.855,1416,CH1,v0,
5662,20241010,14,Cs0.05MA0.15FA0.8PbI2.3Br0.7,1.9,,,,,,,,,,,,,,,,,1000,10,4000,30,10,150,100,20,,,,,,,,,,,,,,,6.4985,48.811,0.86624,15.369,1416,CH2,v0,
5663,20241010,14,Cs0.05MA0.15FA0.8PbI2.3Br0.7,1.9,,,,,,,,,,,,,,,,,1000,10,4000,30,10,150,100,20,,,,,,,,,,,,,,,5.5503,46.081,0.82371,14.622,1416,CH3,v0,
5664,20241010,14,Cs0.05MA0.15FA0.8PbI2.3Br0.7,1.9,,,,,,,,,,,,,,,,,1000,10,4000,30,10,150,100,20,,,,,,,,,,,,,,,4.6778,48.691,0.7459,12.88,1416,CH4,v0,
5665,20241010,14,Cs0.05MA0.15FA0.8PbI2.3Br0.7,1.9,,,,,,,,,,,,,,,,,1000,10,4000,30,10,150,100,20,,,,,,,,,,,,,,,3.028,38.071,0.5012,15.869,1417,CH1,v0,
5666,20241010,14,Cs0.05MA0.15FA0.8PbI2.3Br0.7,1.9,,,,,,,,,,,,,,,,,1000,10,4000,30,10,150,100,20,,,,,,,,,,,,,,,9.7923,57.304,1.0403,16.427,1417,CH2,v0,
5667,20241010,14,Cs0.05MA0.15FA0.8PbI2.3Br0.7,1.9,,,,,,,,,,,,,,,,,1000,10,4000,30,10,150,100,20,,,,,,,,,,,,,,,9.639,57.272,1.033,16.293,1417,CH3,v0,
5668,20241010,14,Cs0.05MA0.15FA0.8PbI2.3Br0.7,1.9,,,,,,,,,,,,,,,,,1000,10,4000,30,10,150,100,20,,,,,,,,,,,,,,,4.2669,39.425,0.68765,15.739,1417,CH4,v0,
5669,20241010,14,Cs0.05MA0.15FA0.8PbI2.3Br0.7,1.9,,,,,,,,,,,,,,,,,1000,10,4000,30,10,150,100,20,,,,,,,,,,,,,,,7.4471,68.805,0.80019,13.526,1418,CH1,v0,
5670,20241010,14,Cs0.05MA0.15FA0.8PbI2.3Br0.7,1.9,,,,,,,,,,,,,,,,,1000,10,4000,30,10,150,100,20,,,,,,,,,,,,,,,8.5297,59.442,0.93587,15.333,1418,CH2,v0,
5671,20241010,14,Cs0.05MA0.15FA0.8PbI2.3Br0.7,1.9,,,,,,,,,,,,,,,,,1000,10,4000,30,10,150,100,20,,,,,,,,,,,,,,,7.9866,59.811,0.91797,14.546,1418,CH3,v0,
5672,20241010,14,Cs0.05MA0.15FA0.8PbI2.3Br0.7,1.9,,,,,,,,,,,,,,,,,1000,10,4000,30,10,150,100,20,,,,,,,,,,,,,,,0.0,0.0,0.78542,12.543,1418,CH4,v0,
5673,20241010,14,Cs0.05MA0.15FA0.8PbI2.3Br0.7,1.9,,,,,,,,,,,,,,,,,1000,10,4000,30,10,150,100,20,,,,,,,,,,,,,,,5.6148,52.843,0.67508,15.739,1419,CH1,v0,
5674,20241010,14,Cs0.05MA0.15FA0.8PbI2.3Br0.7,1.9,,,,,,,,,,,,,,,,,1000,10,4000,30,10,150,100,20,,,,,,,,,,,,,,,12.344,66.743,1.0423,17.745,1419,CH2,v0,
5675,20241010,14,Cs0.05MA0.15FA0.8PbI2.3Br0.7,1.9,,,,,,,,,,,,,,,,,1000,10,4000,30,10,150,100,20,,,,,,,,,,,,,,,10.974,60.606,1.0222,17.713,1419,CH3,v0,
5676,20241010,14,Cs0.05MA0.15FA0.8PbI2.3Br0.7,1.9,,,,,,,,,,,,,,,,,1000,10,4000,30,10,150,100,20,,,,,,,,,,,,,,,7.4674,54.427,0.8647,15.867,1419,CH4,v0,
5677,20241010,14,Cs0.05MA0.15FA0.8PbI2.3Br0.7,1.9,,,,,,,,,,,,,,,,,1000,10,4000,30,10,150,100,20,,,,,,,,,,,,,,,7.004,68.995,0.72196,14.061,1420,CH1,v0,
5678,20241010,14,Cs0.05MA0.15FA0.8PbI2.3Br0.7,1.9,,,,,,,,,,,,,,,,,1000,10,4000,30,10,150,100,20,,,,,,,,,,,,,,,10.73,80.286,0.88144,15.162,1420,CH2,v0,
5679,20241010,14,Cs0.05MA0.15FA0.8PbI2.3Br0.7,1.9,,,,,,,,,,,,,,,,,1000,10,4000,30,10,150,100,20,,,,,,,,,,,,,,,9.2857,73.526,0.9072,13.921,1420,CH3,v0,
5680,20241010,14,Cs0.05MA0.15FA0.8PbI2.3Br0.7,1.9,,,,,,,,,,,,,,,,,1000,10,4000,30,10,150,100,20,,,,,,,,,,,,,,,6.3687,61.366,0.78065,13.294,1420,CH4,v0,
5681,20241010,14,Cs0.10MA0.20FA0.70PbI2.30Br0.70,1.38,,,,,,,,,,,,,,,,,950,10,5000,30,10,110,105,20,,,,,,,,,,,,,,,0.0,0.0,0.011785,8.3802,1421,CH1,v0,
5682,20241010,14,Cs0.10MA0.20FA0.70PbI2.30Br0.70,1.38,,,,,,,,,,,,,,,,,950,10,5000,30,10,110,105,20,,,,,,,,,,,,,,,0.017661,5.7591,0.027328,11.222,1421,CH2,v0,
5683,20241010,14,Cs0.10MA0.20FA0.70PbI2.30Br0.70,1.38,,,,,,,,,,,,,,,,,950,10,5000,30,10,110,105,20,,,,,,,,,,,,,,,0.072174,36.494,0.020348,9.719,1421,CH3,v0,
5684,20241010,14,Cs0.10MA0.20FA0.70PbI2.30Br0.70,1.38,,,,,,,,,,,,,,,,,950,10,5000,30,10,110,105,20,,,,,,,,,,,,,,,0.061266,32.484,0.01921,9.818,1421,CH4,v0,
5685,20241010,14,Cs0.10MA0.20FA0.70PbI2.30Br0.70,1.38,,,,,,,,,,,,,,,,,950,10,5000,30,10,110,105,20,,,,,,,,,,,,,,,0.93583,25.863,0.31958,11.322,1422,CH1,v0,
5686,20241010,14,Cs0.10MA0.20FA0.70PbI2.30Br0.70,1.38,,,,,,,,,,,,,,,,,950,10,5000,30,10,110,105,20,,,,,,,,,,,,,,,1.9702,35.42,0.54223,10.258,1422,CH2,v0,
5687,20241010,14,Cs0.10MA0.20FA0.70PbI2.30Br0.70,1.38,,,,,,,,,,,,,,,,,950,10,5000,30,10,110,105,20,,,,,,,,,,,,,,,2.4478,42.784,0.6652,8.6009,1422,CH3,v0,
5688,20241010,14,Cs0.10MA0.20FA0.70PbI2.30Br0.70,1.38,,,,,,,,,,,,,,,,,950,10,5000,30,10,110,105,20,,,,,,,,,,,,,,,1.9245,35.911,0.47268,11.338,1422,CH4,v0,
5689,20241010,14,Cs0.10MA0.20FA0.70PbI2.30Br0.70,1.38,,,,,,,,,,,,,,,,,950,10,5000,30,10,110,105,20,,,,,,,,,,,,,,,1.6953,35.228,0.36341,13.242,1423,CH1,v0,
5690,20241010,14,Cs0.10MA0.20FA0.70PbI2.30Br0.70,1.38,,,,,,,,,,,,,,,,,950,10,5000,30,10,110,105,20,,,,,,,,,,,,,,,3.3956,38.78,0.59012,14.838,1423,CH2,v0,
5691,20241010,14,Cs0.10MA0.20FA0.70PbI2.30Br0.70,1.38,,,,,,,,,,,,,,,,,950,10,5000,30,10,110,105,20,,,,,,,,,,,,,,,2.3871,32.462,0.51765,14.205,1423,CH3,v0,
5692,20241010,14,Cs0.10MA0.20FA0.70PbI2.30Br0.70,1.38,,,,,,,,,,,,,,,,,950,10,5000,30,10,110,105,20,,,,,,,,,,,,,,,2.1804,32.3,0.47864,14.103,1423,CH4,v0,
5693,20241010,14,Cs0.10MA0.20FA0.70PbI2.30Br0.70,1.38,,,,,,,,,,,,,,,,,950,10,5000,30,10,110,105,20,,,,,,,,,,,,,,,3.496,66.165,0.4789,11.033,1424,CH1,v0,
5694,20241010,14,Cs0.10MA0.20FA0.70PbI2.30Br0.70,1.38,,,,,,,,,,,,,,,,,950,10,5000,30,10,110,105,20,,,,,,,,,,,,,,,6.5889,66.802,0.76359,12.917,1424,CH2,v0,
5695,20241010,14,Cs0.10MA0.20FA0.70PbI2.30Br0.70,1.38,,,,,,,,,,,,,,,,,950,10,5000,30,10,110,105,20,,,,,,,,,,,,,,,7.0072,60.2,0.91317,12.747,1424,CH3,v0,
5696,20241010,14,Cs0.10MA0.20FA0.70PbI2.30Br0.70,1.38,,,,,,,,,,,,,,,,,950,10,5000,30,10,110,105,20,,,,,,,,,,,,,,,0.0,0.0,0.53849,11.236,1424,CH4,v0,
5697,20241010,14,Cs0.10MA0.20FA0.70PbI2.30Br0.70,1.38,,,,,,,,,,,,,,,,,950,10,5000,30,10,110,105,20,,,,,,,,,,,,,,,2.8505,44.565,0.47692,13.412,1425,CH1,v0,
5698,20241010,14,Cs0.10MA0.20FA0.70PbI2.30Br0.70,1.38,,,,,,,,,,,,,,,,,950,10,5000,30,10,110,105,20,,,,,,,,,,,,,,,5.5919,53.22,0.70688,14.864,1425,CH2,v0,
5699,20241010,14,Cs0.10MA0.20FA0.70PbI2.30Br0.70,1.38,,,,,,,,,,,,,,,,,950,10,5000,30,10,110,105,20,,,,,,,,,,,,,,,0.0,0.0,0.65742,14.546,1425,CH3,v0,
5700,20241010,14,Cs0.10MA0.20FA0.70PbI2.30Br0.70,1.38,,,,,,,,,,,,,,,,,950,10,5000,30,10,110,105,20,,,,,,,,,,,,,,,5.6564,62.606,0.62402,14.479,1425,CH4,v0,
5701,20241010,14,Cs0.10MA0.20FA0.70PbI2.30Br0.70,1.38,,,,,,,,,,,,,,,,,950,10,5000,30,10,110,105,20,,,,,,,,,,,,,,,3.3537,60.035,0.48981,11.405,1426,CH1,v0,
5702,20241010,14,Cs0.10MA0.20FA0.70PbI2.30Br0.70,1.38,,,,,,,,,,,,,,,,,950,10,5000,30,10,110,105,20,,,,,,,,,,,,,,,6.3894,53.483,0.83402,14.324,1426,CH2,v0,
5703,20241010,14,Cs0.10MA0.20FA0.70PbI2.30Br0.70,1.38,,,,,,,,,,,,,,,,,950,10,5000,30,10,110,105,20,,,,,,,,,,,,,,,8.4553,58.93,0.97732,14.681,1426,CH3,v0,
5704,20241010,14,Cs0.10MA0.20FA0.70PbI2.30Br0.70,1.38,,,,,,,,,,,,,,,,,950,10,5000,30,10,110,105,20,,,,,,,,,,,,,,,0.0,0.0,0.5411,11.749,1426,CH4,v0,
5705,20241010,14,Cs0.05MA0.1FA0.85PbI2.4Br0.6,1.8,,,,,,,,,,,,,,,,,1200,10,5000,30,20,100,120,45,,,,,,,,,,,,,,,0.0,0.0,0.016482,8.7467,1427,CH1,v0,
5706,20241010,14,Cs0.05MA0.1FA0.85PbI2.4Br0.6,1.8,,,,,,,,,,,,,,,,,1200,10,5000,30,20,100,120,45,,,,,,,,,,,,,,,0.0,0.0,0.012983,8.4065,1427,CH2,v0,
5707,20241010,14,Cs0.05MA0.1FA0.85PbI2.4Br0.6,1.8,,,,,,,,,,,,,,,,,1200,10,5000,30,20,100,120,45,,,,,,,,,,,,,,,0.044703,40.709,0.013214,8.3102,1427,CH3,v0,
5708,20241010,14,Cs0.05MA0.1FA0.85PbI2.4Br0.6,1.8,,,,,,,,,,,,,,,,,1200,10,5000,30,20,100,120,45,,,,,,,,,,,,,,,0.0,0.0,0.012347,7.6653,1427,CH4,v0,
5709,20241010,14,Cs0.05MA0.1FA0.85PbI2.4Br0.6,1.8,,,,,,,,,,,,,,,,,1200,10,5000,30,20,100,120,45,,,,,,,,,,,,,,,3.6639,29.961,0.74842,16.339,1428,CH1,v0,
5710,20241010,14,Cs0.05MA0.1FA0.85PbI2.4Br0.6,1.8,,,,,,,,,,,,,,,,,1200,10,5000,30,20,100,120,45,,,,,,,,,,,,,,,11.738,64.487,1.0695,17.019,1428,CH2,v0,
5711,20241010,14,Cs0.05MA0.1FA0.85PbI2.4Br0.6,1.8,,,,,,,,,,,,,,,,,1200,10,5000,30,20,100,120,45,,,,,,,,,,,,,,,11.492,64.561,1.0706,16.626,1428,CH3,v0,
5712,20241010,14,Cs0.05MA0.1FA0.85PbI2.4Br0.6,1.8,,,,,,,,,,,,,,,,,1200,10,5000,30,20,100,120,45,,,,,,,,,,,,,,,11.402,63.702,1.0648,16.81,1428,CH4,v0,
5713,20241010,14,Cs0.05MA0.1FA0.85PbI2.4Br0.6,1.8,,,,,,,,,,,,,,,,,1200,10,5000,30,20,100,120,45,,,,,,,,,,,,,,,0.23375,20.321,0.10665,10.786,1429,CH1,v0,
5714,20241010,14,Cs0.05MA0.1FA0.85PbI2.4Br0.6,1.8,,,,,,,,,,,,,,,,,1200,10,5000,30,20,100,120,45,,,,,,,,,,,,,,,0.20048,22.696,0.074398,11.873,1429,CH2,v0,
5715,20241010,14,Cs0.05MA0.1FA0.85PbI2.4Br0.6,1.8,,,,,,,,,,,,,,,,,1200,10,5000,30,20,100,120,45,,,,,,,,,,,,,,,0.19217,21.391,0.076374,11.763,1429,CH3,v0,
5716,20241010,14,Cs0.05MA0.1FA0.85PbI2.4Br0.6,1.8,,,,,,,,,,,,,,,,,1200,10,5000,30,20,100,120,45,,,,,,,,,,,,,,,0.22723,24.067,0.092814,10.173,1429,CH4,v0,
5717,20241010,14,Cs0.05MA0.1FA0.85PbI2.4Br0.6,1.8,,,,,,,,,,,,,,,,,1200,10,5000,30,20,100,120,45,,,,,,,,,,,,,,,10.036,63.332,0.98663,16.062,1430,CH1,v0,
5718,20241010,14,Cs0.05MA0.1FA0.85PbI2.4Br0.6,1.8,,,,,,,,,,,,,,,,,1200,10,5000,30,20,100,120,45,,,,,,,,,,,,,,,12.232,68.88,1.0443,17.004,1430,CH2,v0,
5719,20241010,14,Cs0.05MA0.1FA0.85PbI2.4Br0.6,1.8,,,,,,,,,,,,,,,,,1200,10,5000,30,20,100,120,45,,,,,,,,,,,,,,,12.229,70.192,1.047,16.64,1430,CH3,v0,
5720,20241010,14,Cs0.05MA0.1FA0.85PbI2.4Br0.6,1.8,,,,,,,,,,,,,,,,,1200,10,5000,30,20,100,120,45,,,,,,,,,,,,,,,12.125,68.741,1.0499,16.799,1430,CH4,v0,
5721,20241010,14,Cs0.05MA0.1FA0.85PbI2.4Br0.6,1.8,,,,,,,,,,,,,,,,,1200,10,5000,30,20,100,120,45,,,,,,,,,,,,,,,0.53041,23.294,0.20564,11.073,1431,CH1,v0,
5722,20241010,14,Cs0.05MA0.1FA0.85PbI2.4Br0.6,1.8,,,,,,,,,,,,,,,,,1200,10,5000,30,20,100,120,45,,,,,,,,,,,,,,,0.4188,23.021,0.14696,12.379,1431,CH2,v0,
5723,20241010,14,Cs0.05MA0.1FA0.85PbI2.4Br0.6,1.8,,,,,,,,,,,,,,,,,1200,10,5000,30,20,100,120,45,,,,,,,,,,,,,,,0.45787,24.517,0.15215,12.275,1431,CH3,v0,
5724,20241010,14,Cs0.05MA0.1FA0.85PbI2.4Br0.6,1.8,,,,,,,,,,,,,,,,,1200,10,5000,30,20,100,120,45,,,,,,,,,,,,,,,0.63741,26.005,0.23089,10.616,1431,CH4,v0,
5725,20241010,14,Cs0.05MA0.1FA0.85PbI2.4Br0.6,1.8,,,,,,,,,,,,,,,,,1200,10,5000,30,20,100,120,45,,,,,,,,,,,,,,,11.007,70.271,0.94463,16.582,1432,CH1,v0,
5726,20241010,14,Cs0.05MA0.1FA0.85PbI2.4Br0.6,1.8,,,,,,,,,,,,,,,,,1200,10,5000,30,20,100,120,45,,,,,,,,,,,,,,,11.84,72.162,0.98001,16.741,1432,CH2,v0,
5727,20241010,14,Cs0.05MA0.1FA0.85PbI2.4Br0.6,1.8,,,,,,,,,,,,,,,,,1200,10,5000,30,20,100,120,45,,,,,,,,,,,,,,,12.18,75.044,0.9878,16.431,1432,CH3,v0,
5728,20241010,14,Cs0.05MA0.1FA0.85PbI2.4Br0.6,1.8,,,,,,,,,,,,,,,,,1200,10,5000,30,20,100,120,45,,,,,,,,,,,,,,,12.54,75.525,0.99849,16.629,1432,CH4,v0,
5729,20241010,14,Cs0.05MA0.15FA0.8PbI2.2Br0.8,1.95,,,,,,,,,,,,,,,,,1000,10,4000,30,10,150,100,20,,,,,,,,,,,,,,,0.12007,49.836,0.026809,8.9868,1433,CH1,v0,
5730,20241010,14,Cs0.05MA0.15FA0.8PbI2.2Br0.8,1.95,,,,,,,,,,,,,,,,,1000,10,4000,30,10,150,100,20,,,,,,,,,,,,,,,0.20764,20.372,0.11694,8.7164,1433,CH2,v0,
5731,20241010,14,Cs0.05MA0.15FA0.8PbI2.2Br0.8,1.95,,,,,,,,,,,,,,,,,1000,10,4000,30,10,150,100,20,,,,,,,,,,,,,,,0.14992,28.603,0.061304,8.5501,1433,CH3,v0,
5732,20241010,14,Cs0.05MA0.15FA0.8PbI2.2Br0.8,1.95,,,,,,,,,,,,,,,,,1000,10,4000,30,10,150,100,20,,,,,,,,,,,,,,,0.066954,33.955,0.022508,8.7607,1433,CH4,v0,
5733,20241010,14,Cs0.05MA0.15FA0.8PbI2.2Br0.8,1.95,,,,,,,,,,,,,,,,,1000,10,4000,30,10,150,100,20,,,,,,,,,,,,,,,5.4017,63.41,0.81895,10.402,1434,CH1,v0,
5734,20241010,14,Cs0.05MA0.15FA0.8PbI2.2Br0.8,1.95,,,,,,,,,,,,,,,,,1000,10,4000,30,10,150,100,20,,,,,,,,,,,,,,,4.6213,47.915,0.9163,10.526,1434,CH2,v0,
5735,20241010,14,Cs0.05MA0.15FA0.8PbI2.2Br0.8,1.95,,,,,,,,,,,,,,,,,1000,10,4000,30,10,150,100,20,,,,,,,,,,,,,,,4.516,46.318,0.92893,10.496,1434,CH3,v0,
5736,20241010,14,Cs0.05MA0.15FA0.8PbI2.2Br0.8,1.95,,,,,,,,,,,,,,,,,1000,10,4000,30,10,150,100,20,,,,,,,,,,,,,,,3.2479,40.018,0.82373,9.8528,1434,CH4,v0,
5737,20241010,14,Cs0.05MA0.15FA0.8PbI2.2Br0.8,1.95,,,,,,,,,,,,,,,,,1000,10,4000,30,10,150,100,20,,,,,,,,,,,,,,,0.0,0.0,0.59705,13.055,1435,CH1,v0,
5738,20241010,14,Cs0.05MA0.15FA0.8PbI2.2Br0.8,1.95,,,,,,,,,,,,,,,,,1000,10,4000,30,10,150,100,20,,,,,,,,,,,,,,,6.2617,56.829,0.88676,12.426,1435,CH2,v0,
5739,20241010,14,Cs0.05MA0.15FA0.8PbI2.2Br0.8,1.95,,,,,,,,,,,,,,,,,1000,10,4000,30,10,150,100,20,,,,,,,,,,,,,,,0.0,0.0,0.87793,12.277,1435,CH3,v0,
5740,20241010,14,Cs0.05MA0.15FA0.8PbI2.2Br0.8,1.95,,,,,,,,,,,,,,,,,1000,10,4000,30,10,150,100,20,,,,,,,,,,,,,,,0.0,0.0,0.61124,11.964,1435,CH4,v0,
5741,20241010,14,Cs0.05MA0.15FA0.8PbI2.2Br0.8,1.95,,,,,,,,,,,,,,,,,1000,10,4000,30,10,150,100,20,,,,,,,,,,,,,,,4.3663,48.171,0.8891,10.195,1436,CH1,v0,
5742,20241010,14,Cs0.05MA0.15FA0.8PbI2.2Br0.8,1.95,,,,,,,,,,,,,,,,,1000,10,4000,30,10,150,100,20,,,,,,,,,,,,,,,4.3842,46.072,0.91027,10.454,1436,CH2,v0,
5743,20241010,14,Cs0.05MA0.15FA0.8PbI2.2Br0.8,1.95,,,,,,,,,,,,,,,,,1000,10,4000,30,10,150,100,20,,,,,,,,,,,,,,,3.7104,38.634,0.92321,10.403,1436,CH3,v0,
5744,20241010,14,Cs0.05MA0.15FA0.8PbI2.2Br0.8,1.95,,,,,,,,,,,,,,,,,1000,10,4000,30,10,150,100,20,,,,,,,,,,,,,,,2.965,38.584,0.7927,9.6941,1436,CH4,v0,
5745,20241010,14,Cs0.05MA0.15FA0.8PbI2.2Br0.8,1.95,,,,,,,,,,,,,,,,,1000,10,4000,30,10,150,100,20,,,,,,,,,,,,,,,0.0,0.0,0.78708,15.001,1437,CH1,v0,
5746,20241010,14,Cs0.05MA0.15FA0.8PbI2.2Br0.8,1.95,,,,,,,,,,,,,,,,,1000,10,4000,30,10,150,100,20,,,,,,,,,,,,,,,9.2977,74.617,0.9154,13.612,1437,CH2,v0,
5747,20241010,14,Cs0.05MA0.15FA0.8PbI2.2Br0.8,1.95,,,,,,,,,,,,,,,,,1000,10,4000,30,10,150,100,20,,,,,,,,,,,,,,,0.0,0.0,0.84984,14.637,1437,CH3,v0,
5748,20241010,14,Cs0.05MA0.15FA0.8PbI2.2Br0.8,1.95,,,,,,,,,,,,,,,,,1000,10,4000,30,10,150,100,20,,,,,,,,,,,,,,,0.0,0.0,0.57928,13.802,1437,CH4,v0,
5749,20241010,14,Cs0.05MA0.15FA0.8PbI2.2Br0.8,1.95,,,,,,,,,,,,,,,,,1000,10,4000,30,10,150,100,20,,,,,,,,,,,,,,,2.9518,42.228,0.69876,10.004,1438,CH1,v0,
5750,20241010,14,Cs0.05MA0.15FA0.8PbI2.2Br0.8,1.95,,,,,,,,,,,,,,,,,1000,10,4000,30,10,150,100,20,,,,,,,,,,,,,,,3.9063,41.588,0.90825,10.342,1438,CH2,v0,
5751,20241010,14,Cs0.05MA0.15FA0.8PbI2.2Br0.8,1.95,,,,,,,,,,,,,,,,,1000,10,4000,30,10,150,100,20,,,,,,,,,,,,,,,3.4677,38.491,0.86909,10.366,1438,CH3,v0,
5752,20241010,14,Cs0.05MA0.15FA0.8PbI2.2Br0.8,1.95,,,,,,,,,,,,,,,,,1000,10,4000,30,10,150,100,20,,,,,,,,,,,,,,,2.6276,36.761,0.75366,9.484,1438,CH4,v0,
5753,20241010,14,Cs0.05MA0.15FA0.8PbI2.35Br0.65,1.2,,,,,,,,,,,,,,,,,1000,10,5000,30,10,120,100,35,,,,,,,,,,,,,,,0.62964,30.385,0.12795,16.196,1439,CH1,v0,
5754,20241010,14,Cs0.05MA0.15FA0.8PbI2.35Br0.65,1.2,,,,,,,,,,,,,,,,,1000,10,5000,30,10,120,100,35,,,,,,,,,,,,,,,8.4015,46.244,1.013,17.935,1439,CH2,v0,
5755,20241010,14,Cs0.05MA0.15FA0.8PbI2.35Br0.65,1.2,,,,,,,,,,,,,,,,,1000,10,5000,30,10,120,100,35,,,,,,,,,,,,,,,7.231,39.923,0.98516,18.385,1439,CH3,v0,
5756,20241010,14,Cs0.05MA0.15FA0.8PbI2.35Br0.65,1.2,,,,,,,,,,,,,,,,,1000,10,5000,30,10,120,100,35,,,,,,,,,,,,,,,2.4187,28.216,0.43785,19.578,1439,CH4,v0,
5757,20241010,14,Cs0.05MA0.15FA0.8PbI2.35Br0.65,1.2,,,,,,,,,,,,,,,,,1000,10,5000,30,10,120,100,35,,,,,,,,,,,,,,,0.06208,51.54,0.014119,8.5312,1440,CH1,v0,
5758,20241010,14,Cs0.05MA0.15FA0.8PbI2.35Br0.65,1.2,,,,,,,,,,,,,,,,,1000,10,5000,30,10,120,100,35,,,,,,,,,,,,,,,0.048374,103.44,0.007759,6.0269,1440,CH2,v0,
5759,20241010,14,Cs0.05MA0.15FA0.8PbI2.35Br0.65,1.2,,,,,,,,,,,,,,,,,1000,10,5000,30,10,120,100,35,,,,,,,,,,,,,,,0.02819,90.409,0.00549,5.6798,1440,CH3,v0,
5760,20241010,14,Cs0.05MA0.15FA0.8PbI2.35Br0.65,1.2,,,,,,,,,,,,,,,,,1000,10,5000,30,10,120,100,35,,,,,,,,,,,,,,,0.049251,41.067,0.01349,8.8902,1440,CH4,v0,
5761,20241010,14,Cs0.05MA0.15FA0.8PbI2.35Br0.65,1.2,,,,,,,,,,,,,,,,,1000,10,5000,30,10,120,100,35,,,,,,,,,,,,,,,3.4888,38.563,0.53655,16.862,1441,CH1,v0,
5762,20241010,14,Cs0.05MA0.15FA0.8PbI2.35Br0.65,1.2,,,,,,,,,,,,,,,,,1000,10,5000,30,10,120,100,35,,,,,,,,,,,,,,,12.867,68.351,1.0484,17.955,1441,CH2,v0,
5763,20241010,14,Cs0.05MA0.15FA0.8PbI2.35Br0.65,1.2,,,,,,,,,,,,,,,,,1000,10,5000,30,10,120,100,35,,,,,,,,,,,,,,,13.104,68.011,1.0475,18.394,1441,CH3,v0,
5764,20241010,14,Cs0.05MA0.15FA0.8PbI2.35Br0.65,1.2,,,,,,,,,,,,,,,,,1000,10,5000,30,10,120,100,35,,,,,,,,,,,,,,,8.2823,46.392,0.92495,19.302,1441,CH4,v0,
5765,20241010,14,Cs0.05MA0.15FA0.8PbI2.35Br0.65,1.2,,,,,,,,,,,,,,,,,1000,10,5000,30,10,120,100,35,,,,,,,,,,,,,,,1.0062,29.915,0.29614,11.358,1442,CH1,v0,
5766,20241010,14,Cs0.05MA0.15FA0.8PbI2.35Br0.65,1.2,,,,,,,,,,,,,,,,,1000,10,5000,30,10,120,100,35,,,,,,,,,,,,,,,0.47335,26.575,0.14853,11.992,1442,CH2,v0,
5767,20241010,14,Cs0.05MA0.15FA0.8PbI2.35Br0.65,1.2,,,,,,,,,,,,,,,,,1000,10,5000,30,10,120,100,35,,,,,,,,,,,,,,,0.25461,23.666,0.090146,11.935,1442,CH3,v0,
5768,20241010,14,Cs0.05MA0.15FA0.8PbI2.35Br0.65,1.2,,,,,,,,,,,,,,,,,1000,10,5000,30,10,120,100,35,,,,,,,,,,,,,,,0.77473,26.794,0.23078,12.529,1442,CH4,v0,
5769,20241010,14,Cs0.05MA0.15FA0.8PbI2.35Br0.65,1.2,,,,,,,,,,,,,,,,,1000,10,5000,30,10,120,100,35,,,,,,,,,,,,,,,5.2711,49.737,0.62616,16.925,1443,CH1,v0,
5770,20241010,14,Cs0.05MA0.15FA0.8PbI2.35Br0.65,1.2,,,,,,,,,,,,,,,,,1000,10,5000,30,10,120,100,35,,,,,,,,,,,,,,,12.782,72.387,0.99114,17.816,1443,CH2,v0,
5771,20241010,14,Cs0.05MA0.15FA0.8PbI2.35Br0.65,1.2,,,,,,,,,,,,,,,,,1000,10,5000,30,10,120,100,35,,,,,,,,,,,,,,,13.636,74.855,0.99721,18.268,1443,CH3,v0,
5772,20241010,14,Cs0.05MA0.15FA0.8PbI2.35Br0.65,1.2,,,,,,,,,,,,,,,,,1000,10,5000,30,10,120,100,35,,,,,,,,,,,,,,,11.829,63.63,0.95282,19.51,1443,CH4,v0,
5773,20241010,14,Cs0.05MA0.15FA0.8PbI2.35Br0.65,1.2,,,,,,,,,,,,,,,,,1000,10,5000,30,10,120,100,35,,,,,,,,,,,,,,,1.3114,35.996,0.32204,11.313,1444,CH1,v0,
5774,20241010,14,Cs0.05MA0.15FA0.8PbI2.35Br0.65,1.2,,,,,,,,,,,,,,,,,1000,10,5000,30,10,120,100,35,,,,,,,,,,,,,,,0.77665,27.201,0.23735,12.029,1444,CH2,v0,
5775,20241010,14,Cs0.05MA0.15FA0.8PbI2.35Br0.65,1.2,,,,,,,,,,,,,,,,,1000,10,5000,30,10,120,100,35,,,,,,,,,,,,,,,0.47742,26.587,0.14784,12.146,1444,CH3,v0,
5776,20241010,14,Cs0.05MA0.15FA0.8PbI2.35Br0.65,1.2,,,,,,,,,,,,,,,,,1000,10,5000,30,10,120,100,35,,,,,,,,,,,,,,,1.3236,30.648,0.34449,12.536,1444,CH4,v0,
5777,20241010,14,Cs0.25MA0.25FA0.5PbI2.5Br0.5,1.45,,,,,,,,,,,,,,,,,1000,10,4000,30,10,120,105,35,,,,,,,,,,,,,,,12.879,64.712,1.1198,17.774,1445,CH1,v0,
5778,20241010,14,Cs0.25MA0.25FA0.5PbI2.5Br0.5,1.45,,,,,,,,,,,,,,,,,1000,10,4000,30,10,120,105,35,,,,,,,,,,,,,,,12.987,64.074,1.1197,18.102,1445,CH2,v0,
5779,20241010,14,Cs0.25MA0.25FA0.5PbI2.5Br0.5,1.45,,,,,,,,,,,,,,,,,1000,10,4000,30,10,120,105,35,,,,,,,,,,,,,,,12.494,62.567,1.1124,17.952,1445,CH3,v0,
5780,20241010,14,Cs0.25MA0.25FA0.5PbI2.5Br0.5,1.45,,,,,,,,,,,,,,,,,1000,10,4000,30,10,120,105,35,,,,,,,,,,,,,,,13.167,63.94,1.1201,18.385,1445,CH4,v0,
5781,20241010,14,Cs0.25MA0.25FA0.5PbI2.5Br0.5,1.45,,,,,,,,,,,,,,,,,1000,10,4000,30,10,120,105,35,,,,,,,,,,,,,,,11.063,58.667,1.1261,16.746,1446,CH1,v0,
5782,20241010,14,Cs0.25MA0.25FA0.5PbI2.5Br0.5,1.45,,,,,,,,,,,,,,,,,1000,10,4000,30,10,120,105,35,,,,,,,,,,,,,,,8.3277,45.507,1.0719,17.072,1446,CH2,v0,
5783,20241010,14,Cs0.25MA0.25FA0.5PbI2.5Br0.5,1.45,,,,,,,,,,,,,,,,,1000,10,4000,30,10,120,105,35,,,,,,,,,,,,,,,12.231,64.778,1.119,16.874,1446,CH3,v0,
5784,20241010,14,Cs0.25MA0.25FA0.5PbI2.5Br0.5,1.45,,,,,,,,,,,,,,,,,1000,10,4000,30,10,120,105,35,,,,,,,,,,,,,,,11.309,60.303,1.1176,16.781,1446,CH4,v0,
5785,20241010,14,Cs0.25MA0.25FA0.5PbI2.5Br0.5,1.45,,,,,,,,,,,,,,,,,1000,10,4000,30,10,120,105,35,,,,,,,,,,,,,,,12.603,64.967,1.1009,17.621,1447,CH1,v0,
5786,20241010,14,Cs0.25MA0.25FA0.5PbI2.5Br0.5,1.45,,,,,,,,,,,,,,,,,1000,10,4000,30,10,120,105,35,,,,,,,,,,,,,,,12.745,63.672,1.1052,18.111,1447,CH2,v0,
5787,20241010,14,Cs0.25MA0.25FA0.5PbI2.5Br0.5,1.45,,,,,,,,,,,,,,,,,1000,10,4000,30,10,120,105,35,,,,,,,,,,,,,,,12.13,61.239,1.1036,17.948,1447,CH3,v0,
5788,20241010,14,Cs0.25MA0.25FA0.5PbI2.5Br0.5,1.45,,,,,,,,,,,,,,,,,1000,10,4000,30,10,120,105,35,,,,,,,,,,,,,,,12.976,63.054,1.1091,18.554,1447,CH4,v0,
5789,20241010,14,Cs0.25MA0.25FA0.5PbI2.5Br0.5,1.45,,,,,,,,,,,,,,,,,1000,10,4000,30,10,120,105,35,,,,,,,,,,,,,,,12.724,68.198,1.1031,16.913,1448,CH1,v0,
5790,20241010,14,Cs0.25MA0.25FA0.5PbI2.5Br0.5,1.45,,,,,,,,,,,,,,,,,1000,10,4000,30,10,120,105,35,,,,,,,,,,,,,,,12.38,64.98,1.1089,17.181,1448,CH2,v0,
5791,20241010,14,Cs0.25MA0.25FA0.5PbI2.5Br0.5,1.45,,,,,,,,,,,,,,,,,1000,10,4000,30,10,120,105,35,,,,,,,,,,,,,,,12.462,66.959,1.1049,16.844,1448,CH3,v0,
5792,20241010,14,Cs0.25MA0.25FA0.5PbI2.5Br0.5,1.45,,,,,,,,,,,,,,,,,1000,10,4000,30,10,120,105,35,,,,,,,,,,,,,,,11.697,62.908,1.1096,16.758,1448,CH4,v0,
5793,20241010,14,Cs0.25MA0.25FA0.5PbI2.5Br0.5,1.45,,,,,,,,,,,,,,,,,1000,10,4000,30,10,120,105,35,,,,,,,,,,,,,,,12.073,65.684,1.0884,16.888,1449,CH1,v0,
5794,20241010,14,Cs0.25MA0.25FA0.5PbI2.5Br0.5,1.45,,,,,,,,,,,,,,,,,1000,10,4000,30,10,120,105,35,,,,,,,,,,,,,,,12.219,64.73,1.0973,17.203,1449,CH2,v0,
5795,20241010,14,Cs0.25MA0.25FA0.5PbI2.5Br0.5,1.45,,,,,,,,,,,,,,,,,1000,10,4000,30,10,120,105,35,,,,,,,,,,,,,,,11.561,62.599,1.1019,16.76,1449,CH3,v0,
5796,20241010,14,Cs0.25MA0.25FA0.5PbI2.5Br0.5,1.45,,,,,,,,,,,,,,,,,1000,10,4000,30,10,120,105,35,,,,,,,,,,,,,,,12.554,64.34,1.1036,17.68,1449,CH4,v0,
5797,20241010,14,Cs0.25MA0.25FA0.5PbI2.5Br0.5,1.45,,,,,,,,,,,,,,,,,1000,10,4000,30,10,120,105,35,,,,,,,,,,,,,,,10.628,59.798,1.0828,16.414,1450,CH1,v0,
5798,20241010,14,Cs0.25MA0.25FA0.5PbI2.5Br0.5,1.45,,,,,,,,,,,,,,,,,1000,10,4000,30,10,120,105,35,,,,,,,,,,,,,,,12.124,65.388,1.0906,17.001,1450,CH2,v0,
5799,20241010,14,Cs0.25MA0.25FA0.5PbI2.5Br0.5,1.45,,,,,,,,,,,,,,,,,1000,10,4000,30,10,120,105,35,,,,,,,,,,,,,,,11.955,66.149,1.0909,16.567,1450,CH3,v0,
5800,20241010,14,Cs0.25MA0.25FA0.5PbI2.5Br0.5,1.45,,,,,,,,,,,,,,,,,1000,10,4000,30,10,120,105,35,,,,,,,,,,,,,,,11.649,63.344,1.096,16.779,1450,CH4,v0,
5801,20241010,14,Cs0.05MA0.15FA0.8PbI2.4Br0.6,1.4,,,,,,,,,,,,,,,,,1000,10,5000,30,10,120,100,35,,,,,,,,,,,,,,,0.0078359,6.1468,0.015177,8.3994,1451,CH1,v0,
5802,20241010,14,Cs0.05MA0.15FA0.8PbI2.4Br0.6,1.4,,,,,,,,,,,,,,,,,1000,10,5000,30,10,120,100,35,,,,,,,,,,,,,,,0.054334,89.788,0.00913,6.6277,1451,CH2,v0,
5803,20241010,14,Cs0.05MA0.15FA0.8PbI2.4Br0.6,1.4,,,,,,,,,,,,,,,,,1000,10,5000,30,10,120,100,35,,,,,,,,,,,,,,,0.20705,236.67,0.012225,7.1563,1451,CH3,v0,
5804,20241010,14,Cs0.05MA0.15FA0.8PbI2.4Br0.6,1.4,,,,,,,,,,,,,,,,,1000,10,5000,30,10,120,100,35,,,,,,,,,,,,,,,0.033518,17.871,0.022924,8.1816,1451,CH4,v0,
5805,20241010,14,Cs0.05MA0.15FA0.8PbI2.4Br0.6,1.4,,,,,,,,,,,,,,,,,1000,10,5000,30,10,120,100,35,,,,,,,,,,,,,,,0.035559,250.79,0.003468,4.0888,1452,CH1,v0,
5806,20241010,14,Cs0.05MA0.15FA0.8PbI2.4Br0.6,1.4,,,,,,,,,,,,,,,,,1000,10,5000,30,10,120,100,35,,,,,,,,,,,,,,,0.063476,47.534,0.014733,9.064,1452,CH2,v0,
5807,20241010,14,Cs0.05MA0.15FA0.8PbI2.4Br0.6,1.4,,,,,,,,,,,,,,,,,1000,10,5000,30,10,120,100,35,,,,,,,,,,,,,,,0.077136,77.294,0.011491,8.6848,1452,CH3,v0,
5808,20241010,14,Cs0.05MA0.15FA0.8PbI2.4Br0.6,1.4,,,,,,,,,,,,,,,,,1000,10,5000,30,10,120,100,35,,,,,,,,,,,,,,,0.033504,466.87,0.002482,2.8912,1452,CH4,v0,
5809,20241010,14,Cs0.05MA0.15FA0.8PbI2.4Br0.6,1.4,,,,,,,,,,,,,,,,,1000,10,5000,30,10,120,100,35,,,,,,,,,,,,,,,0.40228,26.675,0.14108,10.69,1453,CH1,v0,
5810,20241010,14,Cs0.05MA0.15FA0.8PbI2.4Br0.6,1.4,,,,,,,,,,,,,,,,,1000,10,5000,30,10,120,100,35,,,,,,,,,,,,,,,0.21416,26.186,0.077117,10.605,1453,CH2,v0,
5811,20241010,14,Cs0.05MA0.15FA0.8PbI2.4Br0.6,1.4,,,,,,,,,,,,,,,,,1000,10,5000,30,10,120,100,35,,,,,,,,,,,,,,,0.23906,20.927,0.10683,10.693,1453,CH3,v0,
5812,20241010,14,Cs0.05MA0.15FA0.8PbI2.4Br0.6,1.4,,,,,,,,,,,,,,,,,1000,10,5000,30,10,120,100,35,,,,,,,,,,,,,,,0.49922,25.311,0.18399,10.72,1453,CH4,v0,
5813,20241010,14,Cs0.05MA0.15FA0.8PbI2.4Br0.6,1.4,,,,,,,,,,,,,,,,,1000,10,5000,30,10,120,100,35,,,,,,,,,,,,,,,0.28882,27.115,0.091764,11.608,1454,CH1,v0,
5814,20241010,14,Cs0.05MA0.15FA0.8PbI2.4Br0.6,1.4,,,,,,,,,,,,,,,,,1000,10,5000,30,10,120,100,35,,,,,,,,,,,,,,,1.1244,27.231,0.29237,14.123,1454,CH2,v0,
5815,20241010,14,Cs0.05MA0.15FA0.8PbI2.4Br0.6,1.4,,,,,,,,,,,,,,,,,1000,10,5000,30,10,120,100,35,,,,,,,,,,,,,,,0.685,24.624,0.20692,13.444,1454,CH3,v0,
5816,20241010,14,Cs0.05MA0.15FA0.8PbI2.4Br0.6,1.4,,,,,,,,,,,,,,,,,1000,10,5000,30,10,120,100,35,,,,,,,,,,,,,,,0.18405,30.284,0.064735,9.3883,1454,CH4,v0,
5817,20241010,14,Cs0.05MA0.15FA0.8PbI2.4Br0.6,1.4,,,,,,,,,,,,,,,,,1000,10,5000,30,10,120,100,35,,,,,,,,,,,,,,,0.87547,27.603,0.29127,10.889,1455,CH1,v0,
5818,20241010,14,Cs0.05MA0.15FA0.8PbI2.4Br0.6,1.4,,,,,,,,,,,,,,,,,1000,10,5000,30,10,120,100,35,,,,,,,,,,,,,,,0.55555,26.737,0.18467,11.252,1455,CH2,v0,
5819,20241010,14,Cs0.05MA0.15FA0.8PbI2.4Br0.6,1.4,,,,,,,,,,,,,,,,,1000,10,5000,30,10,120,100,35,,,,,,,,,,,,,,,0.7724,27.216,0.25575,11.097,1455,CH3,v0,
5820,20241010,14,Cs0.05MA0.15FA0.8PbI2.4Br0.6,1.4,,,,,,,,,,,,,,,,,1000,10,5000,30,10,120,100,35,,,,,,,,,,,,,,,1.1993,28.926,0.3784,10.957,1455,CH4,v0,
5821,20241010,14,Cs0.05MA0.15FA0.8PbI2.4Br0.6,1.4,,,,,,,,,,,,,,,,,1000,10,5000,30,10,120,100,35,,,,,,,,,,,,,,,0.45987,25.794,0.15809,11.277,1456,CH1,v0,
5822,20241010,14,Cs0.05MA0.15FA0.8PbI2.4Br0.6,1.4,,,,,,,,,,,,,,,,,1000,10,5000,30,10,120,100,35,,,,,,,,,,,,,,,1.9177,31.715,0.43436,13.921,1456,CH2,v0,
5823,20241010,14,Cs0.05MA0.15FA0.8PbI2.4Br0.6,1.4,,,,,,,,,,,,,,,,,1000,10,5000,30,10,120,100,35,,,,,,,,,,,,,,,1.2829,28.472,0.33805,13.328,1456,CH3,v0,
