Repository: MI-Materials-Intelligence/Recipe-Language-Model

# Learning Layer

## Overview

In the learning layer, the formulas and parameters are encoded and then tokenised into recipes as inputs. Through atomic skills of data extraction, cleaning, and matching, these data are organised into standardised datasets, providing the basis for RLM training and iterative recipe refinement.

Key Atomic Skills:
- **Cleaning**: Preprocessing and outlier cleaning
- **Matching**: Matching data pairs based on variables
- **Extraction**: Data extraction from robotic boxes

File: seven_ai_layers_robotics/learning/data/data_clean_dedup_4869rows.csv (part 22 of 26)
No,date,rank,Formula PVK,Concentration PVK,Formula Additive 1,Concentration Additive 1,Formula Additive 2,Concentration Additive 2,Formula Additive 3,Concentration Additive 3,Formula SAM 1,Concentration SAM 1,Formula SAM 2,Concentration SAM 2,Formula SAM 3,Concentration SAM 3,Spin Coating Speed SAM,Spin Coating Time SAM,Annealed Temperature SAM,Annealed Time SAM,Spin Coating Speed PVK 1,Spin Coating Time PVK 1,Spin Coating Speed PVK 2,Spin Coating Time PVK 2,Antisolvent Dropping Timing,Antisolvent Volume,Annealed Temperature PVK,Annealed Time PVK,Formula Passivator 1,Concentration Passivator 1,Formula Passivator 2,Concentration Passivator 2,Formula Passivator 3,Concentration Passivator 3,Formula Passivator 4,Concentration Passivator 4,Spin Coating Speed Passivator,Spin Coating Time Passivator,Passivator Dropping Timing,Passivator Volume,Annealed Temperature Passivator,Annealed Time Passivator,PCE,FF,Voc,Jsc,Product,Channel,From,upload_time
40477,20250409,99,Cs0.05MA0.1FA0.85PbI3.0,1.73,MACl,14.6,PEAI,0.517,AGAD,1.0,Me-4PACz,0.189,DMACPA,0.126,4-ABnP,0.016,,,,,1000,10,5000,40,10,160,110,25,PEAI,1.0,PDADI,0.5,m-F-PEAI,2.0,,,5000.0,33.0,9.0,110.0,100.0,6.0,23.8964,82.8218,1.12323,25.6873,10120,CH1,v3,
40482,20250409,99,Cs0.05MA0.1FA0.85PbI3.0,1.73,MACl,14.6,PEAI,0.517,AGAD,1.0,Me-4PACz,0.189,DMACPA,0.126,4-ABnP,0.016,,,,,1000,10,5000,40,10,160,110,25,PEAI,1.0,PDADI,0.5,m-F-PEAI,2.0,,,4900.0,30.0,8.0,130.0,100.0,5.0,22.9306,83.2568,1.12695,24.4393,10121,CH2,v3,
40487,20250409,99,Cs0.05MA0.1FA0.85PbI3.0,1.73,MACl,14.6,PEAI,0.517,AGAD,1.0,Me-4PACz,0.189,DMACPA,0.126,4-ABnP,0.016,,,,,1000,10,5000,40,10,160,110,25,PEAI,1.0,PDADI,0.5,m-F-PEAI,2.0,,,4900.0,31.0,7.0,130.0,100.0,5.0,23.0662,79.8686,1.13406,25.4662,10122,CH3,v3,
40491,20250409,99,Cs0.05MA0.1FA0.85PbI3.0,1.73,MACl,14.6,PEAI,0.517,AGAD,1.0,Me-4PACz,0.189,DMACPA,0.126,4-ABnP,0.016,,,,,1000,10,5000,40,10,160,110,25,PEAI,1.0,PDADI,0.5,,,,,5000.0,33.0,9.0,110.0,100.0,6.0,24.142,81.7465,1.14824,25.72,10123,CH3,v3,
40495,20250409,99,Cs0.05MA0.1FA0.85PbI3.0,1.73,MACl,14.6,PEAI,0.517,AGAD,1.0,Me-4PACz,0.189,DMACPA,0.126,4-ABnP,0.016,,,,,1000,10,5000,40,10,160,110,25,PEAI,1.0,PDADI,0.5,,,,,4900.0,30.0,8.0,130.0,100.0,5.0,24.3911,83.1265,1.14659,25.5907,10124,CH3,v3,
40498,20250409,99,Cs0.05MA0.1FA0.85PbI3.0,1.73,MACl,14.6,PEAI,0.517,AGAD,1.0,Me-4PACz,0.189,DMACPA,0.126,4-ABnP,0.016,,,,,1000,10,5000,40,10,160,110,25,PEAI,1.0,PDADI,0.5,,,,,4900.0,31.0,7.0,130.0,100.0,5.0,23.6278,83.8929,1.13685,24.7739,10125,CH2,v3,
40502,20250410,100,Cs0.05MA0.1FA0.85PbI3.0,1.73,MACl,14.6,PEAI,0.517,4Cl-BZS,0.5,Me-4PACz,0.198,4PADCB,0.066,Me-2PACz,0.066,,,,,1000,10,5000,40,10,160,110,25,PEAI,1.0,PDADI,0.5,PiPI,0.5,m-F-PEAI,1.0,5000.0,33.0,9.0,120.0,100.0,5.0,23.5381,82.6627,1.15062,24.7474,10126,CH2,v4,
40506,20250410,100,Cs0.05MA0.1FA0.85PbI3.0,1.73,MACl,14.6,PEAI,0.517,4Cl-BZS,0.5,Me-4PACz,0.198,4PADCB,0.066,Me-2PACz,0.066,,,,,1000,10,5000,40,10,160,110,25,PEAI,1.0,PDADI,0.5,PiPI,0.5,m-F-PEAI,1.0,4900.0,30.0,8.0,130.0,100.0,5.0,22.738,81.8698,1.15823,23.9791,10127,CH2,v4,
40511,20250410,100,Cs0.05MA0.1FA0.85PbI3.0,1.73,MACl,14.6,PEAI,0.517,4Cl-BZS,0.5,Me-4PACz,0.198,4PADCB,0.066,Me-2PACz,0.066,,,,,1000,10,5000,40,10,160,110,25,PEAI,1.0,PDADI,0.5,PiPI,0.5,m-F-PEAI,1.0,4900.0,31.0,7.0,130.0,100.0,5.0,23.9432,83.6201,1.15266,24.8411,10128,CH3,v4,
40515,20250410,100,Cs0.05MA0.1FA0.85PbI3.0,1.73,MACl,14.6,PEAI,0.517,4Cl-BZS,0.5,Me-4PACz,0.198,4PADCB,0.066,Me-2PACz,0.066,,,,,1000,10,5000,40,10,160,110,25,PEAI,1.0,PDADI,0.5,PiPI,0.5,,,5000.0,33.0,9.0,110.0,100.0,6.0,24.4083,82.6073,1.14517,25.8017,10129,CH3,v4,
40519,20250410,100,Cs0.05MA0.1FA0.85PbI3.0,1.73,MACl,14.6,PEAI,0.517,4Cl-BZS,0.5,Me-4PACz,0.198,4PADCB,0.066,Me-2PACz,0.066,,,,,1000,10,5000,40,10,160,110,25,PEAI,1.0,PDADI,0.5,PiPI,0.5,,,4900.0,30.0,8.0,130.0,100.0,5.0,23.6025,82.7684,1.13703,25.0797,10130,CH3,v4,
40523,20250410,100,Cs0.05MA0.1FA0.85PbI3.0,1.73,MACl,14.6,PEAI,0.517,4Cl-BZS,0.5,Me-4PACz,0.198,4PADCB,0.066,Me-2PACz,0.066,,,,,1000,10,5000,40,10,160,110,25,PEAI,1.0,PDADI,0.5,PiPI,0.5,,,4900.0,31.0,7.0,130.0,100.0,5.0,23.9245,83.6275,1.14576,24.9689,10131,CH3,v4,
40526,20250410,100,Cs0.05MA0.1FA0.85PbI3.0,1.73,MACl,14.6,PEAI,0.517,4Cl-BZS,0.5,Me-4PACz,0.198,4PADCB,0.066,Me-2PACz,0.066,,,,,1000,10,5000,40,10,160,110,25,PEAI,1.0,PDADI,0.5,m-F-PEAI,1.0,,,5000.0,33.0,9.0,110.0,100.0,6.0,23.6879,82.9645,1.15737,24.6695,10132,CH2,v4,
40531,20250410,100,Cs0.05MA0.1FA0.85PbI3.0,1.73,MACl,14.6,PEAI,0.517,4Cl-BZS,0.5,Me-4PACz,0.198,4PADCB,0.066,Me-2PACz,0.066,,,,,1000,10,5000,40,10,160,110,25,PEAI,1.0,PDADI,0.5,m-F-PEAI,1.0,,,4900.0,30.0,8.0,130.0,100.0,5.0,23.1011,84.0711,1.15372,23.817,10133,CH3,v4,
40534,20250410,100,Cs0.05MA0.1FA0.85PbI3.0,1.73,MACl,14.6,PEAI,0.517,4Cl-BZS,0.5,Me-4PACz,0.198,4PADCB,0.066,Me-2PACz,0.066,,,,,1000,10,5000,40,10,160,110,25,PEAI,1.0,PDADI,0.5,m-F-PEAI,1.0,,,4900.0,31.0,7.0,130.0,100.0,5.0,24.1544,82.8913,1.16226,25.0717,10134,CH2,v4,
40539,20250410,100,Cs0.05MA0.1FA0.85PbI3.0,1.73,MACl,14.6,PEAI,0.517,4Cl-BZS,0.5,Me-4PACz,0.198,4PADCB,0.066,Me-2PACz,0.066,,,,,1000,10,5000,40,10,160,110,25,PEAI,1.0,PDADI,0.5,,,,,5000.0,33.0,9.0,110.0,100.0,6.0,24.8883,83.56,1.15246,25.8447,10135,CH3,v4,
40543,20250410,100,Cs0.05MA0.1FA0.85PbI3.0,1.73,MACl,14.6,PEAI,0.517,4Cl-BZS,0.5,Me-4PACz,0.198,4PADCB,0.066,Me-2PACz,0.066,,,,,1000,10,5000,40,10,160,110,25,PEAI,1.0,PDADI,0.5,,,,,4900.0,30.0,8.0,130.0,100.0,5.0,24.7749,84.2782,1.14725,25.6235,10136,CH3,v4,
40547,20250410,100,Cs0.05MA0.1FA0.85PbI3.0,1.73,MACl,14.6,PEAI,0.517,4Cl-BZS,0.5,Me-4PACz,0.198,4PADCB,0.066,Me-2PACz,0.066,,,,,1000,10,5000,40,10,160,110,25,PEAI,1.0,PDADI,0.5,,,,,4900.0,31.0,7.0,130.0,100.0,5.0,24.0039,83.2206,1.15194,25.0393,10137,CH3,v4,
40550,20250410,100,Cs0.05MA0.1FA0.85PbI3.0,1.73,MACl,14.6,PEAI,0.517,4Cl-BZS,0.5,Me-4PACz,0.189,DMACPA,0.126,4-ABnP,0.016,,,,,1000,10,5000,40,10,160,110,25,PEAI,1.0,PDADI,0.5,PiPI,0.5,m-F-PEAI,1.0,5000.0,33.0,9.0,120.0,100.0,5.0,23.1173,81.8521,1.15494,24.4538,10138,CH2,v4,
40554,20250410,100,Cs0.05MA0.1FA0.85PbI3.0,1.73,MACl,14.6,PEAI,0.517,4Cl-BZS,0.5,Me-4PACz,0.189,DMACPA,0.126,4-ABnP,0.016,,,,,1000,10,5000,40,10,160,110,25,PEAI,1.0,PDADI,0.5,PiPI,0.5,m-F-PEAI,1.0,4900.0,30.0,8.0,130.0,100.0,5.0,23.8118,80.7893,1.15683,25.4782,10139,CH2,v4,
40559,20250410,100,Cs0.05MA0.1FA0.85PbI3.0,1.73,MACl,14.6,PEAI,0.517,4Cl-BZS,0.5,Me-4PACz,0.189,DMACPA,0.126,4-ABnP,0.016,,,,,1000,10,5000,40,10,160,110,25,PEAI,1.0,PDADI,0.5,PiPI,0.5,m-F-PEAI,1.0,4900.0,31.0,7.0,130.0,100.0,5.0,23.8155,83.0999,1.15036,24.9129,10140,CH3,v4,
40561,20250410,100,Cs0.05MA0.1FA0.85PbI3.0,1.73,MACl,14.6,PEAI,0.517,4Cl-BZS,0.5,Me-4PACz,0.189,DMACPA,0.126,4-ABnP,0.016,,,,,1000,10,5000,40,10,160,110,25,PEAI,1.0,PDADI,0.5,PiPI,0.5,,,5000.0,33.0,9.0,110.0,100.0,6.0,23.8903,83.3375,1.15216,24.881,10141,CH1,v4,
40565,20250410,100,Cs0.05MA0.1FA0.85PbI3.0,1.73,MACl,14.6,PEAI,0.517,4Cl-BZS,0.5,Me-4PACz,0.189,DMACPA,0.126,4-ABnP,0.016,,,,,1000,10,5000,40,10,160,110,25,PEAI,1.0,PDADI,0.5,PiPI,0.5,,,4900.0,30.0,8.0,130.0,100.0,5.0,24.3833,82.9605,1.15052,25.5462,10142,CH1,v4,
40571,20250410,100,Cs0.05MA0.1FA0.85PbI3.0,1.73,MACl,14.6,PEAI,0.517,4Cl-BZS,0.5,Me-4PACz,0.189,DMACPA,0.126,4-ABnP,0.016,,,,,1000,10,5000,40,10,160,110,25,PEAI,1.0,PDADI,0.5,PiPI,0.5,,,4900.0,31.0,7.0,130.0,100.0,5.0,24.0869,83.1937,1.14351,25.3193,10143,CH3,v4,
40574,20250410,100,Cs0.05MA0.1FA0.85PbI3.0,1.73,MACl,14.6,PEAI,0.517,4Cl-BZS,0.5,Me-4PACz,0.189,DMACPA,0.126,4-ABnP,0.016,,,,,1000,10,5000,40,10,160,110,25,PEAI,1.0,PDADI,0.5,m-F-PEAI,1.0,,,5000.0,33.0,9.0,110.0,100.0,6.0,23.7965,83.4386,1.15256,24.7448,10144,CH2,v4,
40579,20250410,100,Cs0.05MA0.1FA0.85PbI3.0,1.73,MACl,14.6,PEAI,0.517,4Cl-BZS,0.5,Me-4PACz,0.189,DMACPA,0.126,4-ABnP,0.016,,,,,1000,10,5000,40,10,160,110,25,PEAI,1.0,PDADI,0.5,m-F-PEAI,1.0,,,4900.0,30.0,8.0,130.0,100.0,5.0,24.1463,84.0599,1.15379,24.8963,10145,CH3,v4,
40583,20250410,100,Cs0.05MA0.1FA0.85PbI3.0,1.73,MACl,14.6,PEAI,0.517,4Cl-BZS,0.5,Me-4PACz,0.189,DMACPA,0.126,4-ABnP,0.016,,,,,1000,10,5000,40,10,160,110,25,PEAI,1.0,PDADI,0.5,m-F-PEAI,1.0,,,4900.0,31.0,7.0,130.0,100.0,5.0,24.0302,83.7221,1.15208,24.9135,10146,CH3,v4,
40599,20250410,100,Cs0.05MA0.1FA0.85PbI3.0,1.73,MACl,14.6,PEAI,0.517,NH4SCN,0.5,Me-4PACz,0.198,4PADCB,0.066,Me-2PACz,0.066,,,,,1000,10,5000,40,10,160,110,25,PEAI,1.0,PDADI,0.5,PiPI,0.5,m-F-PEAI,1.0,5000.0,33.0,9.0,120.0,100.0,5.0,23.5386,84.4847,1.12263,24.818,10150,CH3,v4,
40602,20250410,100,Cs0.05MA0.1FA0.85PbI3.0,1.73,MACl,14.6,PEAI,0.517,NH4SCN,0.5,Me-4PACz,0.198,4PADCB,0.066,Me-2PACz,0.066,,,,,1000,10,5000,40,10,160,110,25,PEAI,1.0,PDADI,0.5,PiPI,0.5,m-F-PEAI,1.0,4900.0,30.0,8.0,130.0,100.0,5.0,24.2508,84.2622,1.12927,25.4856,10151,CH2,v4,
40606,20250410,100,Cs0.05MA0.1FA0.85PbI3.0,1.73,MACl,14.6,PEAI,0.517,NH4SCN,0.5,Me-4PACz,0.198,4PADCB,0.066,Me-2PACz,0.066,,,,,1000,10,5000,40,10,160,110,25,PEAI,1.0,PDADI,0.5,PiPI,0.5,m-F-PEAI,1.0,4900.0,31.0,7.0,130.0,100.0,5.0,23.7164,84.2852,1.12964,24.9091,10152,CH2,v4,
40612,20250410,100,Cs0.05MA0.1FA0.85PbI3.0,1.73,MACl,14.6,PEAI,0.517,NH4SCN,0.5,Me-4PACz,0.198,4PADCB,0.066,Me-2PACz,0.066,,,,,1000,10,5000,40,10,160,110,25,PEAI,1.0,PDADI,0.5,PiPI,0.5,,,5000.0,33.0,9.0,110.0,100.0,6.0,23.8021,83.0928,1.11442,25.7041,10153,CH4,v4,
40616,20250410,100,Cs0.05MA0.1FA0.85PbI3.0,1.73,MACl,14.6,PEAI,0.517,NH4SCN,0.5,Me-4PACz,0.198,4PADCB,0.066,Me-2PACz,0.066,,,,,1000,10,5000,40,10,160,110,25,PEAI,1.0,PDADI,0.5,PiPI,0.5,,,4900.0,30.0,8.0,130.0,100.0,5.0,23.5733,83.5986,1.11342,25.3258,10154,CH4,v4,
40619,20250410,100,Cs0.05MA0.1FA0.85PbI3.0,1.73,MACl,14.6,PEAI,0.517,NH4SCN,0.5,Me-4PACz,0.198,4PADCB,0.066,Me-2PACz,0.066,,,,,1000,10,5000,40,10,160,110,25,PEAI,1.0,PDADI,0.5,PiPI,0.5,,,4900.0,31.0,7.0,130.0,100.0,5.0,24.4633,83.9575,1.12279,25.9512,10155,CH3,v4,
40623,20250410,100,Cs0.05MA0.1FA0.85PbI3.0,1.73,MACl,14.6,PEAI,0.517,NH4SCN,0.5,Me-4PACz,0.198,4PADCB,0.066,Me-2PACz,0.066,,,,,1000,10,5000,40,10,160,110,25,PEAI,1.0,PDADI,0.5,m-F-PEAI,1.0,,,5000.0,33.0,9.0,110.0,100.0,6.0,24.0781,85.6771,1.12812,24.9116,10156,CH3,v4,
40626,20250410,100,Cs0.05MA0.1FA0.85PbI3.0,1.73,MACl,14.6,PEAI,0.517,NH4SCN,0.5,Me-4PACz,0.198,4PADCB,0.066,Me-2PACz,0.066,,,,,1000,10,5000,40,10,160,110,25,PEAI,1.0,PDADI,0.5,m-F-PEAI,1.0,,,4900.0,30.0,8.0,130.0,100.0,5.0,23.7276,85.5961,1.1308,24.5139,10157,CH2,v4,
40632,20250410,100,Cs0.05MA0.1FA0.85PbI3.0,1.73,MACl,14.6,PEAI,0.517,NH4SCN,0.5,Me-4PACz,0.198,4PADCB,0.066,Me-2PACz,0.066,,,,,1000,10,5000,40,10,160,110,25,PEAI,1.0,PDADI,0.5,m-F-PEAI,1.0,,,4900.0,31.0,7.0,130.0,100.0,5.0,22.5235,82.339,1.12259,24.3674,10158,CH4,v4,
40634,20250410,100,Cs0.05MA0.1FA0.85PbI3.0,1.73,MACl,14.6,PEAI,0.517,NH4SCN,0.5,Me-4PACz,0.198,4PADCB,0.066,Me-2PACz,0.066,,,,,1000,10,5000,40,10,160,110,25,PEAI,1.0,PDADI,0.5,,,,,5000.0,33.0,9.0,110.0,100.0,6.0,24.6376,84.1237,1.124,26.0564,10159,CH2,v4,
40640,20250410,100,Cs0.05MA0.1FA0.85PbI3.0,1.73,MACl,14.6,PEAI,0.517,NH4SCN,0.5,Me-4PACz,0.198,4PADCB,0.066,Me-2PACz,0.066,,,,,1000,10,5000,40,10,160,110,25,PEAI,1.0,PDADI,0.5,,,,,4900.0,30.0,8.0,130.0,100.0,5.0,23.2647,82.8239,1.11521,25.1874,10160,CH4,v4,
40643,20250410,100,Cs0.05MA0.1FA0.85PbI3.0,1.73,MACl,14.6,PEAI,0.517,NH4SCN,0.5,Me-4PACz,0.198,4PADCB,0.066,Me-2PACz,0.066,,,,,1000,10,5000,40,10,160,110,25,PEAI,1.0,PDADI,0.5,,,,,4900.0,31.0,7.0,130.0,100.0,5.0,23.9391,84.2006,1.11666,25.4607,10161,CH3,v4,
40646,20250410,100,Cs0.05MA0.1FA0.85PbI3.0,1.73,MACl,14.6,PEAI,0.517,NH4SCN,0.5,Me-4PACz,0.189,DMACPA,0.126,4-ABnP,0.016,,,,,1000,10,5000,40,10,160,110,25,PEAI,1.0,PDADI,0.5,PiPI,0.5,m-F-PEAI,1.0,5000.0,33.0,9.0,120.0,100.0,5.0,23.2985,83.8224,1.11819,24.8571,10162,CH2,v4,
40650,20250410,100,Cs0.05MA0.1FA0.85PbI3.0,1.73,MACl,14.6,PEAI,0.517,NH4SCN,0.5,Me-4PACz,0.189,DMACPA,0.126,4-ABnP,0.016,,,,,1000,10,5000,40,10,160,110,25,PEAI,1.0,PDADI,0.5,PiPI,0.5,m-F-PEAI,1.0,4900.0,30.0,8.0,130.0,100.0,5.0,23.8983,84.2662,1.11703,25.3892,10163,CH2,v4,
40653,20250410,100,Cs0.05MA0.1FA0.85PbI3.0,1.73,MACl,14.6,PEAI,0.517,NH4SCN,0.5,Me-4PACz,0.189,DMACPA,0.126,4-ABnP,0.016,,,,,1000,10,5000,40,10,160,110,25,PEAI,1.0,PDADI,0.5,PiPI,0.5,m-F-PEAI,1.0,4900.0,31.0,7.0,130.0,100.0,5.0,23.5522,83.3974,1.12296,25.1487,10164,CH1,v4,
40660,20250410,100,Cs0.05MA0.1FA0.85PbI3.0,1.73,MACl,14.6,PEAI,0.517,NH4SCN,0.5,Me-4PACz,0.189,DMACPA,0.126,4-ABnP,0.016,,,,,1000,10,5000,40,10,160,110,25,PEAI,1.0,PDADI,0.5,PiPI,0.5,,,5000.0,33.0,9.0,110.0,100.0,6.0,23.7934,83.0079,1.10658,25.9032,10165,CH4,v4,
40661,20250410,100,Cs0.05MA0.1FA0.85PbI3.0,1.73,MACl,14.6,PEAI,0.517,NH4SCN,0.5,Me-4PACz,0.189,DMACPA,0.126,4-ABnP,0.016,,,,,1000,10,5000,40,10,160,110,25,PEAI,1.0,PDADI,0.5,PiPI,0.5,,,4900.0,30.0,8.0,130.0,100.0,5.0,23.7173,84.0911,1.12209,25.1354,10166,CH1,v4,
40665,20250410,100,Cs0.05MA0.1FA0.85PbI3.0,1.73,MACl,14.6,PEAI,0.517,NH4SCN,0.5,Me-4PACz,0.189,DMACPA,0.126,4-ABnP,0.016,,,,,1000,10,5000,40,10,160,110,25,PEAI,1.0,PDADI,0.5,PiPI,0.5,,,4900.0,31.0,7.0,130.0,100.0,5.0,23.3551,83.7357,1.1208,24.8852,10167,CH1,v4,
40671,20250410,100,Cs0.05MA0.1FA0.85PbI3.0,1.73,MACl,14.6,PEAI,0.517,NH4SCN,0.5,Me-4PACz,0.189,DMACPA,0.126,4-ABnP,0.016,,,,,1000,10,5000,40,10,160,110,25,PEAI,1.0,PDADI,0.5,m-F-PEAI,1.0,,,5000.0,33.0,9.0,110.0,100.0,6.0,23.5478,85.3121,1.12344,24.5691,10168,CH3,v4,
40674,20250410,100,Cs0.05MA0.1FA0.85PbI3.0,1.73,MACl,14.6,PEAI,0.517,NH4SCN,0.5,Me-4PACz,0.189,DMACPA,0.126,4-ABnP,0.016,,,,,1000,10,5000,40,10,160,110,25,PEAI,1.0,PDADI,0.5,m-F-PEAI,1.0,,,4900.0,30.0,8.0,130.0,100.0,5.0,24.5079,85.731,1.12777,25.3482,10169,CH2,v4,
40678,20250410,100,Cs0.05MA0.1FA0.85PbI3.0,1.73,MACl,14.6,PEAI,0.517,NH4SCN,0.5,Me-4PACz,0.189,DMACPA,0.126,4-ABnP,0.016,,,,,1000,10,5000,40,10,160,110,25,PEAI,1.0,PDADI,0.5,m-F-PEAI,1.0,,,4900.0,31.0,7.0,130.0,100.0,5.0,23.6654,84.6225,1.12461,24.8672,10170,CH2,v4,
40681,20250410,100,Cs0.05MA0.1FA0.85PbI3.0,1.73,MACl,14.6,PEAI,0.517,NH4SCN,0.5,Me-4PACz,0.189,DMACPA,0.126,4-ABnP,0.016,,,,,1000,10,5000,40,10,160,110,25,PEAI,1.0,PDADI,0.5,,,,,5000.0,33.0,9.0,110.0,100.0,6.0,24.2252,84.4973,1.12465,25.4922,10171,CH1,v4,
40687,20250410,100,Cs0.05MA0.1FA0.85PbI3.0,1.73,MACl,14.6,PEAI,0.517,NH4SCN,0.5,Me-4PACz,0.189,DMACPA,0.126,4-ABnP,0.016,,,,,1000,10,5000,40,10,160,110,25,PEAI,1.0,PDADI,0.5,,,,,4900.0,30.0,8.0,130.0,100.0,5.0,22.502,84.1964,1.11293,24.0138,10172,CH3,v4,
40689,20250410,100,Cs0.05MA0.1FA0.85PbI3.0,1.73,MACl,14.6,PEAI,0.517,NH4SCN,0.5,Me-4PACz,0.189,DMACPA,0.126,4-ABnP,0.016,,,,,1000,10,5000,40,10,160,110,25,PEAI,1.0,PDADI,0.5,,,,,4900.0,31.0,7.0,130.0,100.0,5.0,23.6675,83.8471,1.12215,25.1544,10173,CH1,v4,
40694,20250410,100,Cs0.05MA0.1FA0.85PbI3.0,1.73,MACl,14.6,PEAI,0.517,,,Me-4PACz,0.189,DMACPA,0.126,4-ABnP,0.016,,,,,1000,10,5000,40,10,160,110,25,PEAI,1.0,PDADI,0.5,PiPI,0.5,m-F-PEAI,1.0,5000.0,33.0,9.0,120.0,100.0,5.0,22.2558,84.0335,1.09428,24.2025,10174,CH2,v4,
40698,20250410,100,Cs0.05MA0.1FA0.85PbI3.0,1.73,MACl,14.6,PEAI,0.517,,,Me-4PACz,0.189,DMACPA,0.126,4-ABnP,0.016,,,,,1000,10,5000,40,10,160,110,25,PEAI,1.0,PDADI,0.5,PiPI,0.5,m-F-PEAI,1.0,4900.0,30.0,8.0,130.0,100.0,5.0,24.4273,85.4567,1.12311,25.4512,10175,CH2,v4,
40702,20250410,100,Cs0.05MA0.1FA0.85PbI3.0,1.73,MACl,14.6,PEAI,0.517,,,Me-4PACz,0.189,DMACPA,0.126,4-ABnP,0.016,,,,,1000,10,5000,40,10,160,110,25,PEAI,1.0,PDADI,0.5,PiPI,0.5,m-F-PEAI,1.0,4900.0,31.0,7.0,130.0,100.0,5.0,24.5295,85.2491,1.12374,25.6055,10176,CH2,v4,
40706,20250410,100,Cs0.05MA0.1FA0.85PbI3.0,1.73,MACl,14.6,PEAI,0.517,,,Me-4PACz,0.189,DMACPA,0.126,4-ABnP,0.016,,,,,1000,10,5000,40,10,160,110,25,PEAI,1.0,PDADI,0.5,PiPI,0.5,,,5000.0,33.0,9.0,110.0,100.0,6.0,24.1817,85.0651,1.11699,25.4498,10177,CH2,v4,
40719,20250410,100,Cs0.05MA0.1FA0.85PbI3.0,1.73,MACl,14.6,PEAI,0.517,,,Me-4PACz,0.189,DMACPA,0.126,4-ABnP,0.016,,,,,1000,10,5000,40,10,160,110,25,PEAI,1.0,PDADI,0.5,m-F-PEAI,1.0,,,5000.0,33.0,9.0,110.0,100.0,6.0,23.4438,85.0079,1.12092,24.6033,10180,CH3,v4,
40722,20250410,100,Cs0.05MA0.1FA0.85PbI3.0,1.73,MACl,14.6,PEAI,0.517,,,Me-4PACz,0.189,DMACPA,0.126,4-ABnP,0.016,,,,,1000,10,5000,40,10,160,110,25,PEAI,1.0,PDADI,0.5,m-F-PEAI,1.0,,,4900.0,30.0,8.0,130.0,100.0,5.0,24.1439,85.5793,1.1254,25.0688,10181,CH2,v4,
40727,20250410,100,Cs0.05MA0.1FA0.85PbI3.0,1.73,MACl,14.6,PEAI,0.517,,,Me-4PACz,0.189,DMACPA,0.126,4-ABnP,0.016,,,,,1000,10,5000,40,10,160,110,25,PEAI,1.0,PDADI,0.5,m-F-PEAI,1.0,,,4900.0,31.0,7.0,130.0,100.0,5.0,24.067,86.0065,1.12333,24.9106,10182,CH3,v4,
40734,20250410,100,Cs0.05MA0.1FA0.85PbI3.0,1.73,MACl,14.6,PEAI,0.517,,,Me-4PACz,0.189,DMACPA,0.126,4-ABnP,0.016,,,,,1000,10,5000,40,10,160,110,25,PEAI,1.0,PDADI,0.5,,,,,4900.0,30.0,8.0,130.0,100.0,5.0,24.772,85.1496,1.12353,25.8936,10184,CH2,v4,
40742,20250411,101,Cs0.05MA0.1FA0.85PbI3.0,1.73,MACl,14.6,PEAI,0.517,BcmimCl,0.5,Me-4PACz,0.198,4PADCB,0.066,Me-2PACz,0.066,,,,,1000,10,5000,40,10,160,110,25,PEAI,1.0,PDADI,0.5,PiPI,0.5,m-F-PEAI,2.0,5000.0,33.0,9.0,120.0,100.0,5.0,23.2997,84.3712,1.16036,23.7992,10186,CH2,v4,
40747,20250411,101,Cs0.05MA0.1FA0.85PbI3.0,1.73,MACl,14.6,PEAI,0.517,BcmimCl,0.5,Me-4PACz,0.198,4PADCB,0.066,Me-2PACz,0.066,,,,,1000,10,5000,40,10,160,110,25,PEAI,1.0,PDADI,0.5,PiPI,0.5,m-F-PEAI,2.0,4900.0,30.0,8.0,130.0,100.0,5.0,22.1546,81.5756,1.15797,23.4535,10187,CH3,v4,
40751,20250411,101,Cs0.05MA0.1FA0.85PbI3.0,1.73,MACl,14.6,PEAI,0.517,BcmimCl,0.5,Me-4PACz,0.198,4PADCB,0.066,Me-2PACz,0.066,,,,,1000,10,5000,40,10,160,110,25,PEAI,1.0,PDADI,0.5,PiPI,0.5,m-F-PEAI,2.0,4900.0,31.0,7.0,130.0,100.0,5.0,23.3273,80.9939,1.16522,24.7176,10188,CH3,v4,
40754,20250411,101,Cs0.05MA0.1FA0.85PbI3.0,1.73,MACl,14.6,PEAI,0.517,BcmimCl,0.5,Me-4PACz,0.198,4PADCB,0.066,Me-2PACz,0.066,,,,,1000,10,5000,40,10,160,110,25,PEAI,1.0,PDADI,0.5,PiPI,0.5,,,5000.0,33.0,9.0,110.0,100.0,6.0,22.199,79.0505,1.14344,24.5591,10189,CH2,v4,
40760,20250411,101,Cs0.05MA0.1FA0.85PbI3.0,1.73,MACl,14.6,PEAI,0.517,BcmimCl,0.5,Me-4PACz,0.198,4PADCB,0.066,Me-2PACz,0.066,,,,,1000,10,5000,40,10,160,110,25,PEAI,1.0,PDADI,0.5,PiPI,0.5,,,4900.0,30.0,8.0,130.0,100.0,5.0,23.9385,81.5569,1.14764,25.5758,10190,CH4,v4,
40761,20250411,101,Cs0.05MA0.1FA0.85PbI3.0,1.73,MACl,14.6,PEAI,0.517,BcmimCl,0.5,Me-4PACz,0.198,4PADCB,0.066,Me-2PACz,0.066,,,,,1000,10,5000,40,10,160,110,25,PEAI,1.0,PDADI,0.5,PiPI,0.5,,,4900.0,31.0,7.0,130.0,100.0,5.0,24.1696,81.9715,1.14828,25.6779,10191,CH1,v4,
40765,20250411,101,Cs0.05MA0.1FA0.85PbI3.0,1.73,MACl,14.6,PEAI,0.517,BcmimCl,0.5,Me-4PACz,0.198,4PADCB,0.066,Me-2PACz,0.066,,,,,1000,10,5000,40,10,160,110,25,PEAI,1.0,PDADI,0.5,m-F-PEAI,2.0,,,5000.0,33.0,9.0,110.0,100.0,6.0,23.5913,84.8712,1.15445,24.0779,10192,CH1,v4,
40771,20250411,101,Cs0.05MA0.1FA0.85PbI3.0,1.73,MACl,14.6,PEAI,0.517,BcmimCl,0.5,Me-4PACz,0.198,4PADCB,0.066,Me-2PACz,0.066,,,,,1000,10,5000,40,10,160,110,25,PEAI,1.0,PDADI,0.5,m-F-PEAI,2.0,,,4900.0,30.0,8.0,130.0,100.0,5.0,23.2545,84.9231,1.15615,23.6847,10193,CH3,v4,
40775,20250411,101,Cs0.05MA0.1FA0.85PbI3.0,1.73,MACl,14.6,PEAI,0.517,BcmimCl,0.5,Me-4PACz,0.198,4PADCB,0.066,Me-2PACz,0.066,,,,,1000,10,5000,40,10,160,110,25,PEAI,1.0,PDADI,0.5,m-F-PEAI,2.0,,,4900.0,31.0,7.0,130.0,100.0,5.0,23.2812,83.9848,1.15797,23.9391,10194,CH3,v4,
40778,20250411,101,Cs0.05MA0.1FA0.85PbI3.0,1.73,MACl,14.6,PEAI,0.517,BcmimCl,0.5,Me-4PACz,0.198,4PADCB,0.066,Me-2PACz,0.066,,,,,1000,10,5000,40,10,160,110,25,PEAI,1.0,PDADI,0.5,,,,,5000.0,33.0,9.0,110.0,100.0,6.0,23.8811,83.2921,1.14798,24.9757,10195,CH2,v4,
40781,20250411,101,Cs0.05MA0.1FA0.85PbI3.0,1.73,MACl,14.6,PEAI,0.517,BcmimCl,0.5,Me-4PACz,0.198,4PADCB,0.066,Me-2PACz,0.066,,,,,1000,10,5000,40,10,160,110,25,PEAI,1.0,PDADI,0.5,,,,,4900.0,30.0,8.0,130.0,100.0,5.0,23.8886,83.2006,1.1511,24.9432,10196,CH1,v4,
40789,20250411,101,Cs0.05MA0.1FA0.85PbI3.0,1.73,MACl,14.6,PEAI,0.517,BcmimCl,0.5,Me-4PACz,0.189,DMACPA,0.126,4-ABnP,0.016,,,,,1000,10,5000,40,10,160,110,25,PEAI,1.0,PDADI,0.5,PiPI,0.5,m-F-PEAI,2.0,5000.0,33.0,9.0,120.0,100.0,5.0,23.49,82.4818,1.16093,24.5313,10198,CH1,v4,
40794,20250411,101,Cs0.05MA0.1FA0.85PbI3.0,1.73,MACl,14.6,PEAI,0.517,BcmimCl,0.5,Me-4PACz,0.189,DMACPA,0.126,4-ABnP,0.016,,,,,1000,10,5000,40,10,160,110,25,PEAI,1.0,PDADI,0.5,PiPI,0.5,m-F-PEAI,2.0,4900.0,30.0,8.0,130.0,100.0,5.0,24.006,84.1282,1.15609,24.6823,10199,CH2,v4,
40798,20250411,101,Cs0.05MA0.1FA0.85PbI3.0,1.73,MACl,14.6,PEAI,0.517,BcmimCl,0.5,Me-4PACz,0.189,DMACPA,0.126,4-ABnP,0.016,,,,,1000,10,5000,40,10,160,110,25,PEAI,1.0,PDADI,0.5,PiPI,0.5,m-F-PEAI,2.0,4900.0,31.0,7.0,130.0,100.0,5.0,23.7535,84.5854,1.1622,24.1631,10200,CH2,v4,
40801,20250411,101,Cs0.05MA0.1FA0.85PbI3.0,1.73,MACl,14.6,PEAI,0.517,BcmimCl,0.5,Me-4PACz,0.189,DMACPA,0.126,4-ABnP,0.016,,,,,1000,10,5000,40,10,160,110,25,PEAI,1.0,PDADI,0.5,PiPI,0.5,,,5000.0,33.0,9.0,110.0,100.0,6.0,23.0226,78.8019,1.14392,25.54,10201,CH1,v4,
40806,20250411,101,Cs0.05MA0.1FA0.85PbI3.0,1.73,MACl,14.6,PEAI,0.517,BcmimCl,0.5,Me-4PACz,0.189,DMACPA,0.126,4-ABnP,0.016,,,,,1000,10,5000,40,10,160,110,25,PEAI,1.0,PDADI,0.5,PiPI,0.5,,,4900.0,30.0,8.0,130.0,100.0,5.0,23.4722,81.9201,1.15372,24.835,10202,CH2,v4,
40810,20250411,101,Cs0.05MA0.1FA0.85PbI3.0,1.73,MACl,14.6,PEAI,0.517,BcmimCl,0.5,Me-4PACz,0.189,DMACPA,0.126,4-ABnP,0.016,,,,,1000,10,5000,40,10,160,110,25,PEAI,1.0,PDADI,0.5,PiPI,0.5,,,4900.0,31.0,7.0,130.0,100.0,5.0,23.1863,81.6995,1.15224,24.6302,10203,CH2,v4,
40815,20250411,101,Cs0.05MA0.1FA0.85PbI3.0,1.73,MACl,14.6,PEAI,0.517,BcmimCl,0.5,Me-4PACz,0.189,DMACPA,0.126,4-ABnP,0.016,,,,,1000,10,5000,40,10,160,110,25,PEAI,1.0,PDADI,0.5,m-F-PEAI,2.0,,,5000.0,33.0,9.0,110.0,100.0,6.0,24.7185,83.9296,1.16235,25.3378,10204,CH3,v4,
40818,20250411,101,Cs0.05MA0.1FA0.85PbI3.0,1.73,MACl,14.6,PEAI,0.517,BcmimCl,0.5,Me-4PACz,0.189,DMACPA,0.126,4-ABnP,0.016,,,,,1000,10,5000,40,10,160,110,25,PEAI,1.0,PDADI,0.5,m-F-PEAI,2.0,,,4900.0,30.0,8.0,130.0,100.0,5.0,23.4845,83.9421,1.15702,24.1803,10205,CH2,v4,
40823,20250411,101,Cs0.05MA0.1FA0.85PbI3.0,1.73,MACl,14.6,PEAI,0.517,BcmimCl,0.5,Me-4PACz,0.189,DMACPA,0.126,4-ABnP,0.016,,,,,1000,10,5000,40,10,160,110,25,PEAI,1.0,PDADI,0.5,m-F-PEAI,2.0,,,4900.0,31.0,7.0,130.0,100.0,5.0,24.2871,84.1749,1.15747,24.9278,10206,CH3,v4,
40825,20250411,101,Cs0.05MA0.1FA0.85PbI3.0,1.73,MACl,14.6,PEAI,0.517,BcmimCl,0.5,Me-4PACz,0.189,DMACPA,0.126,4-ABnP,0.016,,,,,1000,10,5000,40,10,160,110,25,PEAI,1.0,PDADI,0.5,,,,,5000.0,33.0,9.0,110.0,100.0,6.0,23.7429,83.8672,1.1457,24.7098,10207,CH1,v4,
40830,20250411,101,Cs0.05MA0.1FA0.85PbI3.0,1.73,MACl,14.6,PEAI,0.517,BcmimCl,0.5,Me-4PACz,0.189,DMACPA,0.126,4-ABnP,0.016,,,,,1000,10,5000,40,10,160,110,25,PEAI,1.0,PDADI,0.5,,,,,4900.0,30.0,8.0,130.0,100.0,5.0,24.5095,83.3798,1.14419,25.6907,10208,CH2,v4,
40834,20250411,101,Cs0.05MA0.1FA0.85PbI3.0,1.73,MACl,14.6,PEAI,0.517,BcmimCl,0.5,Me-4PACz,0.189,DMACPA,0.126,4-ABnP,0.016,,,,,1000,10,5000,40,10,160,110,25,PEAI,1.0,PDADI,0.5,,,,,4900.0,31.0,7.0,130.0,100.0,5.0,23.3932,81.246,1.14235,25.205,10209,CH2,v4,
40838,20250411,101,Cs0.05MA0.1FA0.85PbI3.0,1.73,MACl,14.6,PEAI,0.517,AGAD,0.5,Me-4PACz,0.198,4PADCB,0.066,Me-2PACz,0.066,,,,,1000,10,5000,40,10,160,110,25,PEAI,1.0,PDADI,0.5,PiPI,0.5,m-F-PEAI,2.0,5000.0,33.0,9.0,120.0,100.0,5.0,23.3698,81.7526,1.14568,24.951,10210,CH2,v4,
40843,20250411,101,Cs0.05MA0.1FA0.85PbI3.0,1.73,MACl,14.6,PEAI,0.517,AGAD,0.5,Me-4PACz,0.198,4PADCB,0.066,Me-2PACz,0.066,,,,,1000,10,5000,40,10,160,110,25,PEAI,1.0,PDADI,0.5,PiPI,0.5,m-F-PEAI,2.0,4900.0,30.0,8.0,130.0,100.0,5.0,22.3117,80.15,1.14078,24.402,10211,CH3,v4,
40846,20250411,101,Cs0.05MA0.1FA0.85PbI3.0,1.73,MACl,14.6,PEAI,0.517,AGAD,0.5,Me-4PACz,0.198,4PADCB,0.066,Me-2PACz,0.066,,,,,1000,10,5000,40,10,160,110,25,PEAI,1.0,PDADI,0.5,PiPI,0.5,m-F-PEAI,2.0,4900.0,31.0,7.0,130.0,100.0,5.0,23.8402,85.4271,1.14693,24.3319,10212,CH2,v4,
40850,20250411,101,Cs0.05MA0.1FA0.85PbI3.0,1.73,MACl,14.6,PEAI,0.517,AGAD,0.5,Me-4PACz,0.198,4PADCB,0.066,Me-2PACz,0.066,,,,,1000,10,5000,40,10,160,110,25,PEAI,1.0,PDADI,0.5,PiPI,0.5,,,5000.0,33.0,9.0,110.0,100.0,6.0,23.3795,83.0306,1.13543,24.7992,10213,CH2,v4,
40855,20250411,101,Cs0.05MA0.1FA0.85PbI3.0,1.73,MACl,14.6,PEAI,0.517,AGAD,0.5,Me-4PACz,0.198,4PADCB,0.066,Me-2PACz,0.066,,,,,1000,10,5000,40,10,160,110,25,PEAI,1.0,PDADI,0.5,PiPI,0.5,,,4900.0,30.0,8.0,130.0,100.0,5.0,24.7285,83.1961,1.1385,26.1073,10214,CH3,v4,
40858,20250411,101,Cs0.05MA0.1FA0.85PbI3.0,1.73,MACl,14.6,PEAI,0.517,AGAD,0.5,Me-4PACz,0.198,4PADCB,0.066,Me-2PACz,0.066,,,,,1000,10,5000,40,10,160,110,25,PEAI,1.0,PDADI,0.5,PiPI,0.5,,,4900.0,31.0,7.0,130.0,100.0,5.0,24.5495,83.1847,1.13637,25.9705,10215,CH2,v4,
40862,20250411,101,Cs0.05MA0.1FA0.85PbI3.0,1.73,MACl,14.6,PEAI,0.517,AGAD,0.5,Me-4PACz,0.198,4PADCB,0.066,Me-2PACz,0.066,,,,,1000,10,5000,40,10,160,110,25,PEAI,1.0,PDADI,0.5,m-F-PEAI,2.0,,,5000.0,33.0,9.0,110.0,100.0,6.0,24.9785,85.1867,1.14392,25.633,10216,CH2,v4,
40866,20250411,101,Cs0.05MA0.1FA0.85PbI3.0,1.73,MACl,14.6,PEAI,0.517,AGAD,0.5,Me-4PACz,0.198,4PADCB,0.066,Me-2PACz,0.066,,,,,1000,10,5000,40,10,160,110,25,PEAI,1.0,PDADI,0.5,m-F-PEAI,2.0,,,4900.0,30.0,8.0,130.0,100.0,5.0,23.9808,85.3263,1.13871,24.6813,10217,CH2,v4,
40872,20250411,101,Cs0.05MA0.1FA0.85PbI3.0,1.73,MACl,14.6,PEAI,0.517,AGAD,0.5,Me-4PACz,0.198,4PADCB,0.066,Me-2PACz,0.066,,,,,1000,10,5000,40,10,160,110,25,PEAI,1.0,PDADI,0.5,m-F-PEAI,2.0,,,4900.0,31.0,7.0,130.0,100.0,5.0,23.1371,81.6331,1.13927,24.878,10218,CH4,v4,
40873,20250411,101,Cs0.05MA0.1FA0.85PbI3.0,1.73,MACl,14.6,PEAI,0.517,AGAD,0.5,Me-4PACz,0.198,4PADCB,0.066,Me-2PACz,0.066,,,,,1000,10,5000,40,10,160,110,25,PEAI,1.0,PDADI,0.5,,,,,5000.0,33.0,9.0,110.0,100.0,6.0,25.0882,83.6409,1.13629,26.3973,10219,CH1,v4,
40878,20250411,101,Cs0.05MA0.1FA0.85PbI3.0,1.73,MACl,14.6,PEAI,0.517,AGAD,0.5,Me-4PACz,0.198,4PADCB,0.066,Me-2PACz,0.066,,,,,1000,10,5000,40,10,160,110,25,PEAI,1.0,PDADI,0.5,,,,,4900.0,30.0,8.0,130.0,100.0,5.0,24.0761,84.2027,1.13722,25.1429,10220,CH2,v4,
40882,20250411,101,Cs0.05MA0.1FA0.85PbI3.0,1.73,MACl,14.6,PEAI,0.517,AGAD,0.5,Me-4PACz,0.198,4PADCB,0.066,Me-2PACz,0.066,,,,,1000,10,5000,40,10,160,110,25,PEAI,1.0,PDADI,0.5,,,,,4900.0,31.0,7.0,130.0,100.0,5.0,24.2057,83.9714,1.13617,25.3712,10221,CH2,v4,
40886,20250411,101,Cs0.05MA0.1FA0.85PbI3.0,1.73,MACl,14.6,PEAI,0.517,AGAD,0.5,Me-4PACz,0.189,DMACPA,0.126,4-ABnP,0.016,,,,,1000,10,5000,40,10,160,110,25,PEAI,1.0,PDADI,0.5,PiPI,0.5,m-F-PEAI,2.0,5000.0,33.0,9.0,120.0,100.0,5.0,23.5321,83.7808,1.13748,24.6929,10222,CH2,v4,
40890,20250411,101,Cs0.05MA0.1FA0.85PbI3.0,1.73,MACl,14.6,PEAI,0.517,AGAD,0.5,Me-4PACz,0.189,DMACPA,0.126,4-ABnP,0.016,,,,,1000,10,5000,40,10,160,110,25,PEAI,1.0,PDADI,0.5,PiPI,0.5,m-F-PEAI,2.0,4900.0,30.0,8.0,130.0,100.0,5.0,24.436,84.869,1.13537,25.3598,10223,CH2,v4,
40894,20250411,101,Cs0.05MA0.1FA0.85PbI3.0,1.73,MACl,14.6,PEAI,0.517,AGAD,0.5,Me-4PACz,0.189,DMACPA,0.126,4-ABnP,0.016,,,,,1000,10,5000,40,10,160,110,25,PEAI,1.0,PDADI,0.5,PiPI,0.5,m-F-PEAI,2.0,4900.0,31.0,7.0,130.0,100.0,5.0,24.2778,85.0252,1.13337,25.1937,10224,CH2,v4,
40900,20250411,101,Cs0.05MA0.1FA0.85PbI3.0,1.73,MACl,14.6,PEAI,0.517,AGAD,0.5,Me-4PACz,0.189,DMACPA,0.126,4-ABnP,0.016,,,,,1000,10,5000,40,10,160,110,25,PEAI,1.0,PDADI,0.5,PiPI,0.5,,,5000.0,33.0,9.0,110.0,100.0,6.0,24.6336,83.2999,1.12353,26.3208,10225,CH4,v4,
40902,20250411,101,Cs0.05MA0.1FA0.85PbI3.0,1.73,MACl,14.6,PEAI,0.517,AGAD,0.5,Me-4PACz,0.189,DMACPA,0.126,4-ABnP,0.016,,,,,1000,10,5000,40,10,160,110,25,PEAI,1.0,PDADI,0.5,PiPI,0.5,,,4900.0,30.0,8.0,130.0,100.0,5.0,23.1375,79.4007,1.13423,25.6915,10226,CH2,v4,
40907,20250411,101,Cs0.05MA0.1FA0.85PbI3.0,1.73,MACl,14.6,PEAI,0.517,AGAD,0.5,Me-4PACz,0.189,DMACPA,0.126,4-ABnP,0.016,,,,,1000,10,5000,40,10,160,110,25,PEAI,1.0,PDADI,0.5,PiPI,0.5,,,4900.0,31.0,7.0,130.0,100.0,5.0,24.1104,81.315,1.13548,26.1128,10227,CH3,v4,
40910,20250411,101,Cs0.05MA0.1FA0.85PbI3.0,1.73,MACl,14.6,PEAI,0.517,AGAD,0.5,Me-4PACz,0.189,DMACPA,0.126,4-ABnP,0.016,,,,,1000,10,5000,40,10,160,110,25,PEAI,1.0,PDADI,0.5,m-F-PEAI,2.0,,,5000.0,33.0,9.0,110.0,100.0,6.0,23.215,84.1587,1.14328,24.1277,10228,CH2,v4,
40915,20250411,101,Cs0.05MA0.1FA0.85PbI3.0,1.73,MACl,14.6,PEAI,0.517,AGAD,0.5,Me-4PACz,0.189,DMACPA,0.126,4-ABnP,0.016,,,,,1000,10,5000,40,10,160,110,25,PEAI,1.0,PDADI,0.5,m-F-PEAI,2.0,,,4900.0,30.0,8.0,130.0,100.0,5.0,23.6236,85.6768,1.14395,24.1033,10229,CH3,v4,
40918,20250411,101,Cs0.05MA0.1FA0.85PbI3.0,1.73,MACl,14.6,PEAI,0.517,AGAD,0.5,Me-4PACz,0.189,DMACPA,0.126,4-ABnP,0.016,,,,,1000,10,5000,40,10,160,110,25,PEAI,1.0,PDADI,0.5,m-F-PEAI,2.0,,,4900.0,31.0,7.0,130.0,100.0,5.0,23.689,83.7284,1.14044,24.8085,10230,CH2,v4,
40923,20250411,101,Cs0.05MA0.1FA0.85PbI3.0,1.73,MACl,14.6,PEAI,0.517,AGAD,0.5,Me-4PACz,0.189,DMACPA,0.126,4-ABnP,0.016,,,,,1000,10,5000,40,10,160,110,25,PEAI,1.0,PDADI,0.5,,,,,5000.0,33.0,9.0,110.0,100.0,6.0,23.8854,82.2491,1.12363,25.845,10231,CH3,v4,
40926,20250411,101,Cs0.05MA0.1FA0.85PbI3.0,1.73,MACl,14.6,PEAI,0.517,AGAD,0.5,Me-4PACz,0.189,DMACPA,0.126,4-ABnP,0.016,,,,,1000,10,5000,40,10,160,110,25,PEAI,1.0,PDADI,0.5,,,,,4900.0,30.0,8.0,130.0,100.0,5.0,24.2593,83.8241,1.12578,25.7074,10232,CH2,v4,
40930,20250411,101,Cs0.05MA0.1FA0.85PbI3.0,1.73,MACl,14.6,PEAI,0.517,AGAD,0.5,Me-4PACz,0.189,DMACPA,0.126,4-ABnP,0.016,,,,,1000,10,5000,40,10,160,110,25,PEAI,1.0,PDADI,0.5,,,,,4900.0,31.0,7.0,130.0,100.0,5.0,24.9556,83.8631,1.12658,26.4141,10233,CH2,v4,
40933,20250411,101,Cs0.05MA0.1FA0.85PbI3.0,1.73,MACl,14.6,PEAI,0.517,,,Me-4PACz,0.189,DMACPA,0.126,4-ABnP,0.016,,,,,1000,10,5000,40,10,160,110,25,PEAI,1.0,PDADI,0.5,PiPI,0.5,m-F-PEAI,2.0,5000.0,33.0,9.0,120.0,100.0,5.0,19.786,72.3505,1.12928,24.2167,10234,CH1,v4,
40939,20250411,101,Cs0.05MA0.1FA0.85PbI3.0,1.73,MACl,14.6,PEAI,0.517,,,Me-4PACz,0.189,DMACPA,0.126,4-ABnP,0.016,,,,,1000,10,5000,40,10,160,110,25,PEAI,1.0,PDADI,0.5,PiPI,0.5,m-F-PEAI,2.0,4900.0,30.0,8.0,130.0,100.0,5.0,24.0622,84.59,1.12625,25.2569,10235,CH3,v4,
40942,20250411,101,Cs0.05MA0.1FA0.85PbI3.0,1.73,MACl,14.6,PEAI,0.517,,,Me-4PACz,0.189,DMACPA,0.126,4-ABnP,0.016,,,,,1000,10,5000,40,10,160,110,25,PEAI,1.0,PDADI,0.5,PiPI,0.5,m-F-PEAI,2.0,4900.0,31.0,7.0,130.0,100.0,5.0,24.5396,85.2051,1.13221,25.4376,10236,CH2,v4,
40950,20250411,101,Cs0.05MA0.1FA0.85PbI3.0,1.73,MACl,14.6,PEAI,0.517,,,Me-4PACz,0.189,DMACPA,0.126,4-ABnP,0.016,,,,,1000,10,5000,40,10,160,110,25,PEAI,1.0,PDADI,0.5,PiPI,0.5,,,4900.0,30.0,8.0,130.0,100.0,5.0,24.7488,84.9852,1.12401,25.9085,10238,CH2,v4,
40956,20250411,101,Cs0.05MA0.1FA0.85PbI3.0,1.73,MACl,14.6,PEAI,0.517,,,Me-4PACz,0.189,DMACPA,0.126,4-ABnP,0.016,,,,,1000,10,5000,40,10,160,110,25,PEAI,1.0,PDADI,0.5,PiPI,0.5,,,4900.0,31.0,7.0,130.0,100.0,5.0,25.0173,84.0251,1.12581,26.4464,10239,CH4,v4,
40960,20250411,101,Cs0.05MA0.1FA0.85PbI3.0,1.73,MACl,14.6,PEAI,0.517,,,Me-4PACz,0.189,DMACPA,0.126,4-ABnP,0.016,,,,,1000,10,5000,40,10,160,110,25,PEAI,1.0,PDADI,0.5,m-F-PEAI,2.0,,,5000.0,33.0,9.0,110.0,100.0,6.0,24.6257,86.5716,1.12876,25.2005,10240,CH4,v4,
40962,20250411,101,Cs0.05MA0.1FA0.85PbI3.0,1.73,MACl,14.6,PEAI,0.517,,,Me-4PACz,0.189,DMACPA,0.126,4-ABnP,0.016,,,,,1000,10,5000,40,10,160,110,25,PEAI,1.0,PDADI,0.5,m-F-PEAI,2.0,,,4900.0,30.0,8.0,130.0,100.0,5.0,24.3449,85.507,1.12754,25.2508,10241,CH2,v4,
40983,20250415,102,Cs0.05MA0.1FA0.85PbI3.0,1.73,MACl,14.6,PEAI,0.517,,,Me-4PACz,0.198,4PADCB,0.066,Me-2PACz,0.066,,,,,1000,10,5000,40,10,160,110,25,PEAI,1.0,PDADI,0.5,,,,,5200.0,33.0,9.0,120.0,100.0,5.0,23.6842,82.1524,1.12701,25.5807,10246,CH3,v4,
40988,20250415,102,Cs0.05MA0.1FA0.85PbI3.0,1.73,MACl,14.6,PEAI,0.517,,,Me-4PACz,0.198,4PADCB,0.066,Me-2PACz,0.066,,,,,1000,10,5000,40,10,160,110,25,PEAI,1.0,PDADI,0.5,,,,,5000.0,30.0,8.0,130.0,100.0,5.0,22.3241,76.2743,1.11871,26.1624,10247,CH4,v4,
40990,20250415,102,Cs0.05MA0.1FA0.85PbI3.0,1.73,MACl,14.6,PEAI,0.517,,,Me-4PACz,0.198,4PADCB,0.066,Me-2PACz,0.066,,,,,1000,10,5000,40,10,160,110,25,PEAI,1.0,PDADI,0.5,,,,,5100.0,31.0,7.0,130.0,100.0,5.0,23.4322,81.7247,1.13251,25.3172,10248,CH2,v4,
40995,20250415,102,Cs0.05MA0.1FA0.85PbI3.0,1.73,MACl,14.6,PEAI,0.517,,,Me-4PACz,0.198,4PADCB,0.066,Me-2PACz,0.066,,,,,1000,10,5000,40,10,160,110,25,PEAI,1.0,PDADI,0.5,,,,,4900.0,33.0,9.0,110.0,100.0,6.0,22.9454,81.3676,1.12546,25.0562,10249,CH3,v4,
40998,20250415,102,Cs0.05MA0.1FA0.85PbI3.0,1.73,MACl,14.6,PEAI,0.517,,,Me-4PACz,0.198,4PADCB,0.066,Me-2PACz,0.066,,,,,1000,10,5000,40,10,160,110,25,PEAI,1.0,PDADI,0.5,,,,,4900.0,30.0,9.0,130.0,100.0,5.0,22.2723,81.9788,1.13485,23.9401,10250,CH2,v4,
41001,20250415,102,Cs0.05MA0.1FA0.85PbI3.0,1.73,MACl,14.6,PEAI,0.517,,,Me-4PACz,0.198,4PADCB,0.066,Me-2PACz,0.066,,,,,1000,10,5000,40,10,160,110,25,PEAI,1.0,PDADI,0.5,PiPI,0.4,,,5200.0,33.0,9.0,120.0,100.0,5.0,12.0379,58.1375,1.10414,18.7529,10251,CH1,v4,
41012,20250415,102,Cs0.05MA0.1FA0.85PbI3.0,1.73,MACl,14.6,PEAI,0.517,,,Me-4PACz,0.198,4PADCB,0.066,Me-2PACz,0.066,,,,,1000,10,5000,40,10,160,110,25,PEAI,1.0,PDADI,0.5,PiPI,0.4,,,5100.0,31.0,7.0,130.0,100.0,5.0,12.8893,67.8288,1.10622,17.1782,10253,CH4,v4,
41015,20250415,102,Cs0.05MA0.1FA0.85PbI3.0,1.73,MACl,14.6,PEAI,0.517,,,Me-4PACz,0.198,4PADCB,0.066,Me-2PACz,0.066,,,,,1000,10,5000,40,10,160,110,25,PEAI,1.0,PDADI,0.5,PiPI,0.4,,,4900.0,33.0,9.0,110.0,100.0,6.0,13.3534,59.236,1.1035,20.4284,10254,CH3,v4,
41022,20250415,102,Cs0.05MA0.1FA0.85PbI3.0,1.73,MACl,14.6,PEAI,0.517,,,Me-4PACz,0.189,DMACPA,0.126,4-ABnP,0.016,,,,,1000,10,5000,40,10,160,110,25,PEAI,1.0,PDADI,0.5,,,,,5200.0,33.0,9.0,120.0,100.0,5.0,22.5615,82.1222,1.12873,24.3399,10256,CH2,v4,
41027,20250415,102,Cs0.05MA0.1FA0.85PbI3.0,1.73,MACl,14.6,PEAI,0.517,,,Me-4PACz,0.189,DMACPA,0.126,4-ABnP,0.016,,,,,1000,10,5000,40,10,160,110,25,PEAI,1.0,PDADI,0.5,,,,,5000.0,30.0,8.0,130.0,100.0,5.0,23.2754,82.095,1.12504,25.2007,10257,CH3,v4,
41030,20250415,102,Cs0.05MA0.1FA0.85PbI3.0,1.73,MACl,14.6,PEAI,0.517,,,Me-4PACz,0.189,DMACPA,0.126,4-ABnP,0.016,,,,,1000,10,5000,40,10,160,110,25,PEAI,1.0,PDADI,0.5,,,,,5100.0,31.0,7.0,130.0,100.0,5.0,22.1191,81.3956,1.12722,24.1078,10258,CH2,v4,
41035,20250415,102,Cs0.05MA0.1FA0.85PbI3.0,1.73,MACl,14.6,PEAI,0.517,,,Me-4PACz,0.189,DMACPA,0.126,4-ABnP,0.016,,,,,1000,10,5000,40,10,160,110,25,PEAI,1.0,PDADI,0.5,,,,,4900.0,33.0,9.0,110.0,100.0,6.0,21.6831,80.9408,1.12258,23.8637,10259,CH3,v4,
41038,20250415,102,Cs0.05MA0.1FA0.85PbI3.0,1.73,MACl,14.6,PEAI,0.517,,,Me-4PACz,0.189,DMACPA,0.126,4-ABnP,0.016,,,,,1000,10,5000,40,10,160,110,25,PEAI,1.0,PDADI,0.5,,,,,4900.0,30.0,9.0,130.0,100.0,5.0,23.8178,82.1413,1.12762,25.7143,10260,CH2,v4,
41044,20250415,102,Cs0.05MA0.1FA0.85PbI3.0,1.73,MACl,14.6,PEAI,0.517,,,Me-4PACz,0.189,DMACPA,0.126,4-ABnP,0.016,,,,,1000,10,5000,40,10,160,110,25,PEAI,1.0,PDADI,0.5,PiPI,0.4,,,5200.0,33.0,9.0,120.0,100.0,5.0,16.0085,73.891,1.1144,19.4409,10261,CH4,v4,
41046,20250415,102,Cs0.05MA0.1FA0.85PbI3.0,1.73,MACl,14.6,PEAI,0.517,,,Me-4PACz,0.189,DMACPA,0.126,4-ABnP,0.016,,,,,1000,10,5000,40,10,160,110,25,PEAI,1.0,PDADI,0.5,PiPI,0.4,,,5000.0,30.0,8.0,130.0,100.0,5.0,20.4986,80.0208,1.12356,22.7995,10262,CH2,v4,
41050,20250415,102,Cs0.05MA0.1FA0.85PbI3.0,1.73,MACl,14.6,PEAI,0.517,,,Me-4PACz,0.189,DMACPA,0.126,4-ABnP,0.016,,,,,1000,10,5000,40,10,160,110,25,PEAI,1.0,PDADI,0.5,PiPI,0.4,,,5100.0,31.0,7.0,130.0,100.0,5.0,19.4724,78.6478,1.12129,22.0809,10263,CH2,v4,
41055,20250415,102,Cs0.05MA0.1FA0.85PbI3.0,1.73,MACl,14.6,PEAI,0.517,,,Me-4PACz,0.189,DMACPA,0.126,4-ABnP,0.016,,,,,1000,10,5000,40,10,160,110,25,PEAI,1.0,PDADI,0.5,PiPI,0.4,,,4900.0,33.0,9.0,110.0,100.0,6.0,21.1044,81.958,1.12536,22.8817,10264,CH3,v4,
41063,20250415,102,Cs0.05MA0.1FA0.85PbI3.0,1.73,MACl,14.6,PEAI,0.517,4Cl-BZS,0.25,Me-4PACz,0.198,4PADCB,0.066,Me-2PACz,0.066,,,,,1000,10,5000,40,10,160,110,25,PEAI,1.0,PDADI,0.5,,,,,5100.0,33.0,9.0,120.0,100.0,5.0,23.3261,82.9375,1.12491,25.0019,10266,CH3,v4,
41067,20250415,102,Cs0.05MA0.1FA0.85PbI3.0,1.73,MACl,14.6,PEAI,0.517,4Cl-BZS,0.25,Me-4PACz,0.198,4PADCB,0.066,Me-2PACz,0.066,,,,,1000,10,5000,40,10,160,110,25,PEAI,1.0,PDADI,0.5,,,,,5000.0,30.0,8.0,130.0,100.0,5.0,23.1093,83.3663,1.12426,24.6563,10267,CH3,v4,
41070,20250415,102,Cs0.05MA0.1FA0.85PbI3.0,1.73,MACl,14.6,PEAI,0.517,4Cl-BZS,0.25,Me-4PACz,0.198,4PADCB,0.066,Me-2PACz,0.066,,,,,1000,10,5000,40,10,160,110,25,PEAI,1.0,PDADI,0.5,,,,,5100.0,31.0,7.0,130.0,100.0,5.0,24.5961,83.3263,1.12766,26.1762,10268,CH2,v4,
41075,20250415,102,Cs0.05MA0.1FA0.85PbI3.0,1.73,MACl,14.6,PEAI,0.517,4Cl-BZS,0.25,Me-4PACz,0.198,4PADCB,0.066,Me-2PACz,0.066,,,,,1000,10,5000,40,10,160,110,25,PEAI,1.0,PDADI,0.5,PiPI,0.4,,,4900.0,33.0,9.0,110.0,100.0,6.0,22.4315,82.5674,1.12789,24.0869,10269,CH3,v4,
41079,20250415,102,Cs0.05MA0.1FA0.85PbI3.0,1.73,MACl,14.6,PEAI,0.517,4Cl-BZS,0.25,Me-4PACz,0.198,4PADCB,0.066,Me-2PACz,0.066,,,,,1000,10,5000,40,10,160,110,25,PEAI,1.0,PDADI,0.5,PiPI,0.4,,,4900.0,30.0,9.0,130.0,100.0,5.0,22.4667,83.5816,1.12853,23.8186,10270,CH3,v4,
41084,20250415,102,Cs0.05MA0.1FA0.85PbI3.0,1.73,MACl,14.6,PEAI,0.517,4Cl-BZS,0.25,Me-4PACz,0.189,DMACPA,0.126,4-ABnP,0.016,,,,,1000,10,5000,40,10,160,110,25,PEAI,1.0,PDADI,0.5,,,,,5100.0,33.0,9.0,120.0,100.0,5.0,20.0235,73.9551,1.11731,24.2325,10271,CH4,v4,
41087,20250415,102,Cs0.05MA0.1FA0.85PbI3.0,1.73,MACl,14.6,PEAI,0.517,4Cl-BZS,0.25,Me-4PACz,0.189,DMACPA,0.126,4-ABnP,0.016,,,,,1000,10,5000,40,10,160,110,25,PEAI,1.0,PDADI,0.5,,,,,5000.0,30.0,8.0,130.0,100.0,5.0,24.0075,82.7958,1.12471,25.7809,10272,CH3,v4,
41090,20250415,102,Cs0.05MA0.1FA0.85PbI3.0,1.73,MACl,14.6,PEAI,0.517,4Cl-BZS,0.25,Me-4PACz,0.189,DMACPA,0.126,4-ABnP,0.016,,,,,1000,10,5000,40,10,160,110,25,PEAI,1.0,PDADI,0.5,,,,,5100.0,31.0,7.0,130.0,100.0,5.0,23.0111,83.1906,1.12449,24.5984,10273,CH2,v4,
41094,20250415,102,Cs0.05MA0.1FA0.85PbI3.0,1.73,MACl,14.6,PEAI,0.517,4Cl-BZS,0.25,Me-4PACz,0.189,DMACPA,0.126,4-ABnP,0.016,,,,,1000,10,5000,40,10,160,110,25,PEAI,1.0,PDADI,0.5,PiPI,0.4,,,4900.0,33.0,9.0,110.0,100.0,6.0,22.162,84.654,1.13482,23.0694,10274,CH2,v4,
41098,20250415,102,Cs0.05MA0.1FA0.85PbI3.0,1.73,MACl,14.6,PEAI,0.517,4Cl-BZS,0.25,Me-4PACz,0.189,DMACPA,0.126,4-ABnP,0.016,,,,,1000,10,5000,40,10,160,110,25,PEAI,1.0,PDADI,0.5,PiPI,0.4,,,4900.0,30.0,9.0,130.0,100.0,5.0,21.4433,83.2008,1.13249,22.7578,10275,CH2,v4,
41103,20250415,102,Cs0.05MA0.1FA0.85PbI3.0,1.73,MACl,14.6,PEAI,0.517,4Cl-BZS,0.75,Me-4PACz,0.198,4PADCB,0.066,Me-2PACz,0.066,,,,,1000,10,5000,40,10,160,110,25,PEAI,1.0,PDADI,0.5,,,,,5100.0,33.0,9.0,120.0,100.0,5.0,24.8265,82.886,1.13769,26.3276,10276,CH3,v4,
41108,20250415,102,Cs0.05MA0.1FA0.85PbI3.0,1.73,MACl,14.6,PEAI,0.517,4Cl-BZS,0.75,Me-4PACz,0.198,4PADCB,0.066,Me-2PACz,0.066,,,,,1000,10,5000,40,10,160,110,25,PEAI,1.0,PDADI,0.5,,,,,5000.0,30.0,8.0,130.0,100.0,5.0,24.6856,82.3587,1.13327,26.4485,10277,CH4,v4,
41111,20250415,102,Cs0.05MA0.1FA0.85PbI3.0,1.73,MACl,14.6,PEAI,0.517,4Cl-BZS,0.75,Me-4PACz,0.198,4PADCB,0.066,Me-2PACz,0.066,,,,,1000,10,5000,40,10,160,110,25,PEAI,1.0,PDADI,0.5,,,,,5100.0,31.0,7.0,130.0,100.0,5.0,24.2582,81.7937,1.13646,26.0967,10278,CH3,v4,
41114,20250415,102,Cs0.05MA0.1FA0.85PbI3.0,1.73,MACl,14.6,PEAI,0.517,4Cl-BZS,0.75,Me-4PACz,0.198,4PADCB,0.066,Me-2PACz,0.066,,,,,1000,10,5000,40,10,160,110,25,PEAI,1.0,PDADI,0.5,PiPI,0.4,,,4900.0,33.0,9.0,110.0,100.0,6.0,23.5079,82.8218,1.14904,24.7021,10279,CH2,v4,
41118,20250415,102,Cs0.05MA0.1FA0.85PbI3.0,1.73,MACl,14.6,PEAI,0.517,4Cl-BZS,0.75,Me-4PACz,0.198,4PADCB,0.066,Me-2PACz,0.066,,,,,1000,10,5000,40,10,160,110,25,PEAI,1.0,PDADI,0.5,PiPI,0.4,,,4900.0,30.0,9.0,130.0,100.0,5.0,22.4227,79.163,1.14521,24.7332,10280,CH2,v4,
41123,20250415,102,Cs0.05MA0.1FA0.85PbI3.0,1.73,MACl,14.6,PEAI,0.517,4Cl-BZS,0.75,Me-4PACz,0.189,DMACPA,0.126,4-ABnP,0.016,,,,,1000,10,5000,40,10,160,110,25,PEAI,1.0,PDADI,0.5,,,,,5100.0,33.0,9.0,120.0,100.0,5.0,23.6248,82.4509,1.13588,25.2256,10281,CH3,v4,
41128,20250415,102,Cs0.05MA0.1FA0.85PbI3.0,1.73,MACl,14.6,PEAI,0.517,4Cl-BZS,0.75,Me-4PACz,0.189,DMACPA,0.126,4-ABnP,0.016,,,,,1000,10,5000,40,10,160,110,25,PEAI,1.0,PDADI,0.5,,,,,5000.0,30.0,8.0,130.0,100.0,5.0,24.7969,83.0474,1.13038,26.4148,10282,CH4,v4,
41130,20250415,102,Cs0.05MA0.1FA0.85PbI3.0,1.73,MACl,14.6,PEAI,0.517,4Cl-BZS,0.75,Me-4PACz,0.189,DMACPA,0.126,4-ABnP,0.016,,,,,1000,10,5000,40,10,160,110,25,PEAI,1.0,PDADI,0.5,,,,,5100.0,31.0,7.0,130.0,100.0,5.0,23.5534,83.0653,1.13571,24.967,10283,CH2,v4,
41133,20250415,102,Cs0.05MA0.1FA0.85PbI3.0,1.73,MACl,14.6,PEAI,0.517,4Cl-BZS,0.75,Me-4PACz,0.189,DMACPA,0.126,4-ABnP,0.016,,,,,1000,10,5000,40,10,160,110,25,PEAI,1.0,PDADI,0.5,PiPI,0.4,,,4900.0,33.0,9.0,110.0,100.0,6.0,23.268,83.2093,1.14361,24.4516,10284,CH1,v4,
41139,20250415,102,Cs0.05MA0.1FA0.85PbI3.0,1.73,MACl,14.6,PEAI,0.517,4Cl-BZS,0.75,Me-4PACz,0.189,DMACPA,0.126,4-ABnP,0.016,,,,,1000,10,5000,40,10,160,110,25,PEAI,1.0,PDADI,0.5,PiPI,0.4,,,4900.0,30.0,9.0,130.0,100.0,5.0,23.7407,84.9339,1.14749,24.3593,10285,CH3,v4,
41142,20250415,102,Cs0.05MA0.1FA0.85PbI3.0,1.73,MACl,14.6,PEAI,0.517,AGAD,0.25,Me-4PACz,0.198,4PADCB,0.066,Me-2PACz,0.066,,,,,1000,10,5000,40,10,160,110,25,PEAI,1.0,PDADI,0.5,,,,,5100.0,33.0,9.0,120.0,100.0,5.0,23.7402,82.397,1.12721,25.5605,10286,CH2,v4,
41147,20250415,102,Cs0.05MA0.1FA0.85PbI3.0,1.73,MACl,14.6,PEAI,0.517,AGAD,0.25,Me-4PACz,0.198,4PADCB,0.066,Me-2PACz,0.066,,,,,1000,10,5000,40,10,160,110,25,PEAI,1.0,PDADI,0.5,,,,,5000.0,30.0,8.0,130.0,100.0,5.0,23.3274,82.9087,1.12657,24.9751,10287,CH3,v4,
