Repository: MI-Materials-Intelligence/Recipe-Language-Model

# Learning Layer

## Overview

In the learning layer, the formulas and parameters are encoded and then tokenised into recipes as inputs. Through atomic skills of data extraction, cleaning, and matching, these data are organised into standardised datasets, providing the basis for RLM training and iterative recipe refinement.

Key Atomic Skills:
- **Cleaning**: Preprocessing and outlier cleaning
- **Matching**: Matching data pairs based on variables
- **Extraction**: Data extraction from robotic boxes

File: seven_ai_layers_robotics/learning/data/data50764_from_db.csv (part 23 of 253)
No,date,rank,Formula PVK,Concentration PVK,Formula Additive 1,Concentration Additive 1,Formula Additive 2,Concentration Additive 2,Formula Additive 3,Concentration Additive 3,Formula SAM 1,Concentration SAM 1,Formula SAM 2,Concentration SAM 2,Formula SAM 3,Concentration SAM 3,Spin Coating Speed SAM,Spin Coating Time SAM,Annealed Temperature SAM,Annealed Time SAM,Spin Coating Speed PVK 1,Spin Coating Time PVK 1,Spin Coating Speed PVK 2,Spin Coating Time PVK 2,Antisolvent Dropping Timing,Antisolvent Volume,Annealed Temperature PVK,Annealed Time PVK,Formula Passivator 1,Concentration Passivator 1,Formula Passivator 2,Concentration Passivator 2,Formula Passivator 3,Concentration Passivator 3,Formula Passivator 4,Concentration Passivator 4,Spin Coating Speed Passivator,Spin Coating Time Passivator,Passivator Dropping Timing,Passivator Volume,Annealed Temperature Passivator,Annealed Time Passivator,PCE,FF,Voc,Jsc,Product,Channel,From,upload_time
5824,20241010,14,Cs0.05MA0.15FA0.8PbI2.4Br0.6,1.4,,,,,,,,,,,,,,,,,1000,10,5000,30,10,120,100,35,,,,,,,,,,,,,,,0.31077,26.646,0.11941,9.7674,1456,CH4,v0,
5825,20241010,14,Cs0.45MA0.16FA0.39PbI2.4Br0.6,1.4,,,,,,,,,,,,,,,,,1000,10,5000,30,10,120,100,35,,,,,,,,,,,,,,,0.0,0.0,0.002927,30.134,1457,CH1,v0,
5826,20241010,14,Cs0.45MA0.16FA0.39PbI2.4Br0.6,1.4,,,,,,,,,,,,,,,,,1000,10,5000,30,10,120,100,35,,,,,,,,,,,,,,,0.0,0.0,0.003172,15.676,1457,CH2,v0,
5827,20241010,14,Cs0.45MA0.16FA0.39PbI2.4Br0.6,1.4,,,,,,,,,,,,,,,,,1000,10,5000,30,10,120,100,35,,,,,,,,,,,,,,,13.758,549770.0,0.6155,4.0657,1457,CH3,v0,
5828,20241010,14,Cs0.45MA0.16FA0.39PbI2.4Br0.6,1.4,,,,,,,,,,,,,,,,,1000,10,5000,30,10,120,100,35,,,,,,,,,,,,,,,1.1771,1998.0,0.0029,20.316,1457,CH4,v0,
5829,20241010,14,Cs0.45MA0.16FA0.39PbI2.4Br0.6,1.4,,,,,,,,,,,,,,,,,1000,10,5000,30,10,120,100,35,,,,,,,,,,,,,,,0.0,0.0,-0.000202,-2.6528,1458,CH1,v0,
5830,20241010,14,Cs0.45MA0.16FA0.39PbI2.4Br0.6,1.4,,,,,,,,,,,,,,,,,1000,10,5000,30,10,120,100,35,,,,,,,,,,,,,,,13.571,4290.4,0.009672,32.701,1458,CH2,v0,
5831,20241010,14,Cs0.45MA0.16FA0.39PbI2.4Br0.6,1.4,,,,,,,,,,,,,,,,,1000,10,5000,30,10,120,100,35,,,,,,,,,,,,,,,0.0,0.0,-0.001476,-9.1947,1458,CH3,v0,
5832,20241010,14,Cs0.45MA0.16FA0.39PbI2.4Br0.6,1.4,,,,,,,,,,,,,,,,,1000,10,5000,30,10,120,100,35,,,,,,,,,,,,,,,0.0,0.0,-4.7e-05,-0.3741,1458,CH4,v0,
5833,20241010,14,Cs0.45MA0.16FA0.39PbI2.4Br0.6,1.4,,,,,,,,,,,,,,,,,1000,10,5000,30,10,120,100,35,,,,,,,,,,,,,,,0.0,0.0,0.003788,39.47,1459,CH1,v0,
5834,20241010,14,Cs0.45MA0.16FA0.39PbI2.4Br0.6,1.4,,,,,,,,,,,,,,,,,1000,10,5000,30,10,120,100,35,,,,,,,,,,,,,,,7.3926,124020.0,0.001657,3.5976,1459,CH2,v0,
5835,20241010,14,Cs0.45MA0.16FA0.39PbI2.4Br0.6,1.4,,,,,,,,,,,,,,,,,1000,10,5000,30,10,120,100,35,,,,,,,,,,,,,,,13.64,10952.0,0.005528,22.529,1459,CH3,v0,
5836,20241010,14,Cs0.45MA0.16FA0.39PbI2.4Br0.6,1.4,,,,,,,,,,,,,,,,,1000,10,5000,30,10,120,100,35,,,,,,,,,,,,,,,18.385,169860.0,1.26,8.5904,1459,CH4,v0,
5837,20241010,14,Cs0.45MA0.16FA0.39PbI2.4Br0.6,1.4,,,,,,,,,,,,,,,,,1000,10,5000,30,10,120,100,35,,,,,,,,,,,,,,,6.0128,40.869,1.0732,13.709,1460,CH1,v0,
5838,20241010,14,Cs0.45MA0.16FA0.39PbI2.4Br0.6,1.4,,,,,,,,,,,,,,,,,1000,10,5000,30,10,120,100,35,,,,,,,,,,,,,,,5.0802,35.804,1.0449,13.579,1460,CH2,v0,
5839,20241010,14,Cs0.45MA0.16FA0.39PbI2.4Br0.6,1.4,,,,,,,,,,,,,,,,,1000,10,5000,30,10,120,100,35,,,,,,,,,,,,,,,2.8292,24.904,1.0196,11.142,1460,CH3,v0,
5840,20241010,14,Cs0.45MA0.16FA0.39PbI2.4Br0.6,1.4,,,,,,,,,,,,,,,,,1000,10,5000,30,10,120,100,35,,,,,,,,,,,,,,,2.231,22.507,1.0163,9.7535,1460,CH4,v0,
5841,20241010,14,Cs0.45MA0.16FA0.39PbI2.4Br0.6,1.4,,,,,,,,,,,,,,,,,1000,10,5000,30,10,120,100,35,,,,,,,,,,,,,,,0.0,0.0,0.002553,27.558,1461,CH1,v0,
5842,20241010,14,Cs0.45MA0.16FA0.39PbI2.4Br0.6,1.4,,,,,,,,,,,,,,,,,1000,10,5000,30,10,120,100,35,,,,,,,,,,,,,,,0.0,0.0,-0.016005,-60.27,1461,CH2,v0,
5843,20241010,14,Cs0.45MA0.16FA0.39PbI2.4Br0.6,1.4,,,,,,,,,,,,,,,,,1000,10,5000,30,10,120,100,35,,,,,,,,,,,,,,,20.176,71660.0,0.002014,13.982,1461,CH3,v0,
5844,20241010,14,Cs0.45MA0.16FA0.39PbI2.4Br0.6,1.4,,,,,,,,,,,,,,,,,1000,10,5000,30,10,120,100,35,,,,,,,,,,,,,,,0.0,0.0,0.002846,16.934,1461,CH4,v0,
5845,20241010,14,Cs0.45MA0.16FA0.39PbI2.4Br0.6,1.4,,,,,,,,,,,,,,,,,1000,10,5000,30,10,120,100,35,,,,,,,,,,,,,,,4.5449,33.691,1.0921,12.352,1462,CH1,v0,
5846,20241010,14,Cs0.45MA0.16FA0.39PbI2.4Br0.6,1.4,,,,,,,,,,,,,,,,,1000,10,5000,30,10,120,100,35,,,,,,,,,,,,,,,5.8666,39.695,1.0931,13.52,1462,CH2,v0,
5847,20241010,14,Cs0.45MA0.16FA0.39PbI2.4Br0.6,1.4,,,,,,,,,,,,,,,,,1000,10,5000,30,10,120,100,35,,,,,,,,,,,,,,,3.6805,30.155,1.0703,11.404,1462,CH3,v0,
5848,20241010,14,Cs0.45MA0.16FA0.39PbI2.4Br0.6,1.4,,,,,,,,,,,,,,,,,1000,10,5000,30,10,120,100,35,,,,,,,,,,,,,,,3.9514,32.124,1.0778,11.413,1462,CH4,v0,
5849,20241010,14,Cs0.02MA0.18FA0.8PbI2.3Br0.7,1.85,,,,,,,,,,,,,,,,,1000,10,5000,30,10,120,100,30,,,,,,,,,,,,,,,0.03684,492.33,0.002011,3.7209,1463,CH1,v0,
5850,20241010,14,Cs0.02MA0.18FA0.8PbI2.3Br0.7,1.85,,,,,,,,,,,,,,,,,1000,10,5000,30,10,120,100,30,,,,,,,,,,,,,,,0.011533,81.699,0.003006,4.6961,1463,CH2,v0,
5851,20241010,14,Cs0.02MA0.18FA0.8PbI2.3Br0.7,1.85,,,,,,,,,,,,,,,,,1000,10,5000,30,10,120,100,30,,,,,,,,,,,,,,,0.0,0.0,0.002884,4.4418,1463,CH3,v0,
5852,20241010,14,Cs0.02MA0.18FA0.8PbI2.3Br0.7,1.85,,,,,,,,,,,,,,,,,1000,10,5000,30,10,120,100,30,,,,,,,,,,,,,,,0.020798,610.71,0.001373,2.4808,1463,CH4,v0,
5853,20241010,14,Cs0.02MA0.18FA0.8PbI2.3Br0.7,1.85,,,,,,,,,,,,,,,,,1000,10,5000,30,10,120,100,30,,,,,,,,,,,,,,,0.047845,219.43,0.004419,4.934,1464,CH1,v0,
5854,20241010,14,Cs0.02MA0.18FA0.8PbI2.3Br0.7,1.85,,,,,,,,,,,,,,,,,1000,10,5000,30,10,120,100,30,,,,,,,,,,,,,,,0.033341,287.95,0.002979,3.8873,1464,CH2,v0,
5855,20241010,14,Cs0.02MA0.18FA0.8PbI2.3Br0.7,1.85,,,,,,,,,,,,,,,,,1000,10,5000,30,10,120,100,30,,,,,,,,,,,,,,,0.044729,372.28,0.003196,3.7595,1464,CH3,v0,
5856,20241010,14,Cs0.02MA0.18FA0.8PbI2.3Br0.7,1.85,,,,,,,,,,,,,,,,,1000,10,5000,30,10,120,100,30,,,,,,,,,,,,,,,0.045724,237.67,0.004221,4.5581,1464,CH4,v0,
5857,20241010,14,Cs0.02MA0.18FA0.8PbI2.3Br0.7,1.85,,,,,,,,,,,,,,,,,1000,10,5000,30,10,120,100,30,,,,,,,,,,,,,,,0.0,0.0,0.01303,9.8276,1465,CH1,v0,
5858,20241010,14,Cs0.02MA0.18FA0.8PbI2.3Br0.7,1.85,,,,,,,,,,,,,,,,,1000,10,5000,30,10,120,100,30,,,,,,,,,,,,,,,0.066281,41.929,0.01589,9.9488,1465,CH2,v0,
5859,20241010,14,Cs0.02MA0.18FA0.8PbI2.3Br0.7,1.85,,,,,,,,,,,,,,,,,1000,10,5000,30,10,120,100,30,,,,,,,,,,,,,,,0.15304,99.293,0.015502,9.9422,1465,CH3,v0,
5860,20241010,14,Cs0.02MA0.18FA0.8PbI2.3Br0.7,1.85,,,,,,,,,,,,,,,,,1000,10,5000,30,10,120,100,30,,,,,,,,,,,,,,,0.018827,33.921,0.00767,7.2358,1465,CH4,v0,
5861,20241010,14,Cs0.02MA0.18FA0.8PbI2.3Br0.7,1.85,,,,,,,,,,,,,,,,,1000,10,5000,30,10,120,100,30,,,,,,,,,,,,,,,0.16804,22.209,0.074972,10.092,1466,CH1,v0,
5862,20241010,14,Cs0.02MA0.18FA0.8PbI2.3Br0.7,1.85,,,,,,,,,,,,,,,,,1000,10,5000,30,10,120,100,30,,,,,,,,,,,,,,,0.13809,30.237,0.042654,10.707,1466,CH2,v0,
5863,20241010,14,Cs0.02MA0.18FA0.8PbI2.3Br0.7,1.85,,,,,,,,,,,,,,,,,1000,10,5000,30,10,120,100,30,,,,,,,,,,,,,,,0.11865,27.709,0.043712,9.7959,1466,CH3,v0,
5864,20241010,14,Cs0.02MA0.18FA0.8PbI2.3Br0.7,1.85,,,,,,,,,,,,,,,,,1000,10,5000,30,10,120,100,30,,,,,,,,,,,,,,,0.14186,23.549,0.062825,9.5888,1466,CH4,v0,
5865,20241010,14,Cs0.02MA0.18FA0.8PbI2.3Br0.7,1.85,,,,,,,,,,,,,,,,,1000,10,5000,30,10,120,100,30,,,,,,,,,,,,,,,0.1057,29.667,0.03058,11.651,1467,CH1,v0,
5866,20241010,14,Cs0.02MA0.18FA0.8PbI2.3Br0.7,1.85,,,,,,,,,,,,,,,,,1000,10,5000,30,10,120,100,30,,,,,,,,,,,,,,,0.15052,30.344,0.040418,12.273,1467,CH2,v0,
5867,20241010,14,Cs0.02MA0.18FA0.8PbI2.3Br0.7,1.85,,,,,,,,,,,,,,,,,1000,10,5000,30,10,120,100,30,,,,,,,,,,,,,,,0.15666,31.528,0.041303,12.03,1467,CH3,v0,
5868,20241010,14,Cs0.02MA0.18FA0.8PbI2.3Br0.7,1.85,,,,,,,,,,,,,,,,,1000,10,5000,30,10,120,100,30,,,,,,,,,,,,,,,0.0053556,2.8659,0.0189,9.8875,1467,CH4,v0,
5869,20241010,14,Cs0.02MA0.18FA0.8PbI2.3Br0.7,1.85,,,,,,,,,,,,,,,,,1000,10,5000,30,10,120,100,30,,,,,,,,,,,,,,,0.30125,25.007,0.12013,10.028,1468,CH1,v0,
5870,20241010,14,Cs0.02MA0.18FA0.8PbI2.3Br0.7,1.85,,,,,,,,,,,,,,,,,1000,10,5000,30,10,120,100,30,,,,,,,,,,,,,,,0.14911,20.387,0.067084,10.902,1468,CH2,v0,
5871,20241010,14,Cs0.02MA0.18FA0.8PbI2.3Br0.7,1.85,,,,,,,,,,,,,,,,,1000,10,5000,30,10,120,100,30,,,,,,,,,,,,,,,0.10694,20.419,0.053442,9.8004,1468,CH3,v0,
5872,20241010,14,Cs0.02MA0.18FA0.8PbI2.3Br0.7,1.85,,,,,,,,,,,,,,,,,1000,10,5000,30,10,120,100,30,,,,,,,,,,,,,,,0.26022,27.493,0.097359,9.7217,1468,CH4,v0,
5873,20241010,14,Cs0.11MA0.25FA0.64PbI2.30Br0.70,1.43,,,,,,,,,,,,,,,,,1050,10,5000,25,15,130,100,30,,,,,,,,,,,,,,,12.446,69.089,1.048,17.19,1469,CH1,v0,
5874,20241010,14,Cs0.11MA0.25FA0.64PbI2.30Br0.70,1.43,,,,,,,,,,,,,,,,,1050,10,5000,25,15,130,100,30,,,,,,,,,,,,,,,11.838,66.075,1.0272,17.441,1469,CH2,v0,
5875,20241010,14,Cs0.11MA0.25FA0.64PbI2.30Br0.70,1.43,,,,,,,,,,,,,,,,,1050,10,5000,25,15,130,100,30,,,,,,,,,,,,,,,11.458,65.551,1.0164,17.198,1469,CH3,v0,
5876,20241010,14,Cs0.11MA0.25FA0.64PbI2.30Br0.70,1.43,,,,,,,,,,,,,,,,,1050,10,5000,25,15,130,100,30,,,,,,,,,,,,,,,11.367,65.656,1.002,17.277,1469,CH4,v0,
5877,20241010,14,Cs0.11MA0.25FA0.64PbI2.30Br0.70,1.43,,,,,,,,,,,,,,,,,1050,10,5000,25,15,130,100,30,,,,,,,,,,,,,,,10.757,60.79,1.0563,16.752,1470,CH1,v0,
5878,20241010,14,Cs0.11MA0.25FA0.64PbI2.30Br0.70,1.43,,,,,,,,,,,,,,,,,1050,10,5000,25,15,130,100,30,,,,,,,,,,,,,,,6.1638,37.454,0.97784,16.83,1470,CH2,v0,
5879,20241010,14,Cs0.11MA0.25FA0.64PbI2.30Br0.70,1.43,,,,,,,,,,,,,,,,,1050,10,5000,25,15,130,100,30,,,,,,,,,,,,,,,12.403,68.398,1.0865,16.69,1470,CH3,v0,
5880,20241010,14,Cs0.11MA0.25FA0.64PbI2.30Br0.70,1.43,,,,,,,,,,,,,,,,,1050,10,5000,25,15,130,100,30,,,,,,,,,,,,,,,10.467,58.707,1.0627,16.776,1470,CH4,v0,
5881,20241010,14,Cs0.11MA0.25FA0.64PbI2.30Br0.70,1.43,,,,,,,,,,,,,,,,,1050,10,5000,25,15,130,100,30,,,,,,,,,,,,,,,12.38,65.51,1.0817,17.469,1471,CH1,v0,
5882,20241010,14,Cs0.11MA0.25FA0.64PbI2.30Br0.70,1.43,,,,,,,,,,,,,,,,,1050,10,5000,25,15,130,100,30,,,,,,,,,,,,,,,12.218,63.728,1.0775,17.793,1471,CH2,v0,
5883,20241010,14,Cs0.11MA0.25FA0.64PbI2.30Br0.70,1.43,,,,,,,,,,,,,,,,,1050,10,5000,25,15,130,100,30,,,,,,,,,,,,,,,11.498,61.668,1.0684,17.451,1471,CH3,v0,
5884,20241010,14,Cs0.11MA0.25FA0.64PbI2.30Br0.70,1.43,,,,,,,,,,,,,,,,,1050,10,5000,25,15,130,100,30,,,,,,,,,,,,,,,11.084,59.614,1.0518,17.677,1471,CH4,v0,
5885,20241010,14,Cs0.11MA0.25FA0.64PbI2.30Br0.70,1.43,,,,,,,,,,,,,,,,,1050,10,5000,25,15,130,100,30,,,,,,,,,,,,,,,13.484,72.692,1.0923,16.982,1472,CH1,v0,
5886,20241010,14,Cs0.11MA0.25FA0.64PbI2.30Br0.70,1.43,,,,,,,,,,,,,,,,,1050,10,5000,25,15,130,100,30,,,,,,,,,,,,,,,11.157,60.825,1.0804,16.978,1472,CH2,v0,
5887,20241010,14,Cs0.11MA0.25FA0.64PbI2.30Br0.70,1.43,,,,,,,,,,,,,,,,,1050,10,5000,25,15,130,100,30,,,,,,,,,,,,,,,12.183,66.612,1.0919,16.75,1472,CH3,v0,
5888,20241010,14,Cs0.11MA0.25FA0.64PbI2.30Br0.70,1.43,,,,,,,,,,,,,,,,,1050,10,5000,25,15,130,100,30,,,,,,,,,,,,,,,11.183,61.749,1.0718,16.898,1472,CH4,v0,
5889,20241010,14,Cs0.11MA0.25FA0.64PbI2.30Br0.70,1.43,,,,,,,,,,,,,,,,,1050,10,5000,25,15,130,100,30,,,,,,,,,,,,,,,13.638,71.991,1.0885,17.405,1473,CH1,v0,
5890,20241010,14,Cs0.11MA0.25FA0.64PbI2.30Br0.70,1.43,,,,,,,,,,,,,,,,,1050,10,5000,25,15,130,100,30,,,,,,,,,,,,,,,13.928,72.074,1.0878,17.765,1473,CH2,v0,
5891,20241010,14,Cs0.11MA0.25FA0.64PbI2.30Br0.70,1.43,,,,,,,,,,,,,,,,,1050,10,5000,25,15,130,100,30,,,,,,,,,,,,,,,13.185,70.562,1.0686,17.486,1473,CH3,v0,
5892,20241010,14,Cs0.11MA0.25FA0.64PbI2.30Br0.70,1.43,,,,,,,,,,,,,,,,,1050,10,5000,25,15,130,100,30,,,,,,,,,,,,,,,13.182,70.192,1.0555,17.792,1473,CH4,v0,
5893,20241010,14,Cs0.11MA0.25FA0.64PbI2.30Br0.70,1.43,,,,,,,,,,,,,,,,,1050,10,5000,25,15,130,100,30,,,,,,,,,,,,,,,13.039,74.036,1.0438,16.873,1474,CH1,v0,
5894,20241010,14,Cs0.11MA0.25FA0.64PbI2.30Br0.70,1.43,,,,,,,,,,,,,,,,,1050,10,5000,25,15,130,100,30,,,,,,,,,,,,,,,13.433,74.042,1.0667,17.009,1474,CH2,v0,
5895,20241010,14,Cs0.11MA0.25FA0.64PbI2.30Br0.70,1.43,,,,,,,,,,,,,,,,,1050,10,5000,25,15,130,100,30,,,,,,,,,,,,,,,12.972,73.525,1.0687,16.508,1474,CH3,v0,
5896,20241010,14,Cs0.11MA0.25FA0.64PbI2.30Br0.70,1.43,,,,,,,,,,,,,,,,,1050,10,5000,25,15,130,100,30,,,,,,,,,,,,,,,13.37,74.413,1.0695,16.8,1474,CH4,v0,
5897,20241010,14,Cs0.08MA0.22FA0.70PbI2.25Br0.75,1.4,,,,,,,,,,,,,,,,,900,10,5000,30,10,100,100,30,,,,,,,,,,,,,,,0.19294,34.362,0.046382,12.106,1475,CH1,v0,
5898,20241010,14,Cs0.08MA0.22FA0.70PbI2.25Br0.75,1.4,,,,,,,,,,,,,,,,,900,10,5000,30,10,100,100,30,,,,,,,,,,,,,,,0.88859,29.979,0.19324,15.339,1475,CH2,v0,
5899,20241010,14,Cs0.08MA0.22FA0.70PbI2.25Br0.75,1.4,,,,,,,,,,,,,,,,,900,10,5000,30,10,100,100,30,,,,,,,,,,,,,,,0.60239,42.697,0.097609,14.454,1475,CH3,v0,
5900,20241010,14,Cs0.08MA0.22FA0.70PbI2.25Br0.75,1.4,,,,,,,,,,,,,,,,,900,10,5000,30,10,100,100,30,,,,,,,,,,,,,,,0.21343,30.185,0.058791,12.027,1475,CH4,v0,
5901,20241010,14,Cs0.08MA0.22FA0.70PbI2.25Br0.75,1.4,,,,,,,,,,,,,,,,,900,10,5000,30,10,100,100,30,,,,,,,,,,,,,,,0.058165,26.345,0.018156,12.16,1476,CH1,v0,
5902,20241010,14,Cs0.08MA0.22FA0.70PbI2.25Br0.75,1.4,,,,,,,,,,,,,,,,,900,10,5000,30,10,100,100,30,,,,,,,,,,,,,,,2.0684,29.304,0.42176,16.736,1476,CH2,v0,
5903,20241010,14,Cs0.08MA0.22FA0.70PbI2.25Br0.75,1.4,,,,,,,,,,,,,,,,,900,10,5000,30,10,100,100,30,,,,,,,,,,,,,,,0.44973,24.904,0.11367,15.886,1476,CH3,v0,
5904,20241010,14,Cs0.08MA0.22FA0.70PbI2.25Br0.75,1.4,,,,,,,,,,,,,,,,,900,10,5000,30,10,100,100,30,,,,,,,,,,,,,,,0.00013814,0.86665,0.003277,4.8638,1476,CH4,v0,
5905,20241010,14,Cs0.08MA0.22FA0.70PbI2.25Br0.75,1.4,,,,,,,,,,,,,,,,,900,10,5000,30,10,100,100,30,,,,,,,,,,,,,,,1.3359,30.393,0.32005,13.733,1477,CH1,v0,
5906,20241010,14,Cs0.08MA0.22FA0.70PbI2.25Br0.75,1.4,,,,,,,,,,,,,,,,,900,10,5000,30,10,100,100,30,,,,,,,,,,,,,,,3.9607,38.847,0.63946,15.944,1477,CH2,v0,
5907,20241010,14,Cs0.08MA0.22FA0.70PbI2.25Br0.75,1.4,,,,,,,,,,,,,,,,,900,10,5000,30,10,100,100,30,,,,,,,,,,,,,,,2.1843,31.072,0.45873,15.324,1477,CH3,v0,
5908,20241010,14,Cs0.08MA0.22FA0.70PbI2.25Br0.75,1.4,,,,,,,,,,,,,,,,,900,10,5000,30,10,100,100,30,,,,,,,,,,,,,,,1.5323,30.674,0.35429,14.1,1477,CH4,v0,
5909,20241010,14,Cs0.08MA0.22FA0.70PbI2.25Br0.75,1.4,,,,,,,,,,,,,,,,,900,10,5000,30,10,100,100,30,,,,,,,,,,,,,,,0.84521,24.85,0.21581,15.76,1478,CH1,v0,
5910,20241010,14,Cs0.08MA0.22FA0.70PbI2.25Br0.75,1.4,,,,,,,,,,,,,,,,,900,10,5000,30,10,100,100,30,,,,,,,,,,,,,,,7.9846,46.647,1.0164,16.84,1478,CH2,v0,
5911,20241010,14,Cs0.08MA0.22FA0.70PbI2.25Br0.75,1.4,,,,,,,,,,,,,,,,,900,10,5000,30,10,100,100,30,,,,,,,,,,,,,,,3.0831,29.869,0.61959,16.659,1478,CH3,v0,
5912,20241010,14,Cs0.08MA0.22FA0.70PbI2.25Br0.75,1.4,,,,,,,,,,,,,,,,,900,10,5000,30,10,100,100,30,,,,,,,,,,,,,,,0.20522,32.885,0.049488,12.61,1478,CH4,v0,
5913,20241010,14,Cs0.08MA0.22FA0.70PbI2.25Br0.75,1.4,,,,,,,,,,,,,,,,,900,10,5000,30,10,100,100,30,,,,,,,,,,,,,,,2.3488,38.086,0.44099,13.984,1479,CH1,v0,
5914,20241010,14,Cs0.08MA0.22FA0.70PbI2.25Br0.75,1.4,,,,,,,,,,,,,,,,,900,10,5000,30,10,100,100,30,,,,,,,,,,,,,,,5.8817,49.6,0.74111,16.001,1479,CH2,v0,
5915,20241010,14,Cs0.08MA0.22FA0.70PbI2.25Br0.75,1.4,,,,,,,,,,,,,,,,,900,10,5000,30,10,100,100,30,,,,,,,,,,,,,,,4.4323,43.89,0.65883,15.328,1479,CH3,v0,
5916,20241010,14,Cs0.08MA0.22FA0.70PbI2.25Br0.75,1.4,,,,,,,,,,,,,,,,,900,10,5000,30,10,100,100,30,,,,,,,,,,,,,,,2.853,38.794,0.5119,14.366,1479,CH4,v0,
5917,20241010,14,Cs0.08MA0.22FA0.70PbI2.25Br0.75,1.4,,,,,,,,,,,,,,,,,900,10,5000,30,10,100,100,30,,,,,,,,,,,,,,,1.3686,29.594,0.29185,15.846,1480,CH1,v0,
5918,20241010,14,Cs0.08MA0.22FA0.70PbI2.25Br0.75,1.4,,,,,,,,,,,,,,,,,900,10,5000,30,10,100,100,30,,,,,,,,,,,,,,,11.6,66.689,1.0243,16.982,1480,CH2,v0,
5919,20241010,14,Cs0.08MA0.22FA0.70PbI2.25Br0.75,1.4,,,,,,,,,,,,,,,,,900,10,5000,30,10,100,100,30,,,,,,,,,,,,,,,4.4187,33.904,0.7834,16.636,1480,CH3,v0,
5920,20241010,14,Cs0.08MA0.22FA0.70PbI2.25Br0.75,1.4,,,,,,,,,,,,,,,,,900,10,5000,30,10,100,100,30,,,,,,,,,,,,,,,0.16218,16.447,0.074091,13.309,1480,CH4,v0,
5921,20241019,15,Cs0.05MA0.16FA0.79PbI2.9Br0.1,1.7,,,,,,,,,,,,,,,,,1000,10,5000,30,10,120,110,45,,,,,,,,,,,,,,,0.21039,7618.8,0.001419,1.9461,1481,CH1,v0,
5922,20241019,15,Cs0.05MA0.16FA0.79PbI2.9Br0.1,1.7,,,,,,,,,,,,,,,,,1000,10,5000,30,10,120,110,45,,,,,,,,,,,,,,,0.0,0.0,0.001408,1.5059,1481,CH2,v0,
5923,20241019,15,Cs0.05MA0.16FA0.79PbI2.9Br0.1,1.7,,,,,,,,,,,,,,,,,1000,10,5000,30,10,120,110,45,,,,,,,,,,,,,,,0.056047,1693.1,0.001736,1.9063,1481,CH3,v0,
5924,20241019,15,Cs0.05MA0.16FA0.79PbI2.9Br0.1,1.7,,,,,,,,,,,,,,,,,1000,10,5000,30,10,120,110,45,,,,,,,,,,,,,,,0.0,0.0,0.001762,1.9173,1481,CH4,v0,
5925,20241019,15,Cs0.05MA0.16FA0.79PbI2.9Br0.1,1.7,,,,,,,,,,,,,,,,,1000,10,5000,30,10,120,110,45,,,,,,,,,,,,,,,12.514,66.271,1.0247,18.428,1482,CH1,v0,
5926,20241019,15,Cs0.05MA0.16FA0.79PbI2.9Br0.1,1.7,,,,,,,,,,,,,,,,,1000,10,5000,30,10,120,110,45,,,,,,,,,,,,,,,12.834,67.044,1.0308,18.57,1482,CH2,v0,
5927,20241019,15,Cs0.05MA0.16FA0.79PbI2.9Br0.1,1.7,,,,,,,,,,,,,,,,,1000,10,5000,30,10,120,110,45,,,,,,,,,,,,,,,12.523,67.529,1.0263,18.069,1482,CH3,v0,
5928,20241019,15,Cs0.05MA0.16FA0.79PbI2.9Br0.1,1.7,,,,,,,,,,,,,,,,,1000,10,5000,30,10,120,110,45,,,,,,,,,,,,,,,12.551,69.129,1.0264,17.688,1482,CH4,v0,
5929,20241019,15,Cs0.05MA0.16FA0.79PbI2.9Br0.1,1.7,,,,,,,,,,,,,,,,,1000,10,5000,30,10,120,110,45,,,,,,,,,,,,,,,11.893,61.43,1.0024,19.314,1483,CH1,v0,
5930,20241019,15,Cs0.05MA0.16FA0.79PbI2.9Br0.1,1.7,,,,,,,,,,,,,,,,,1000,10,5000,30,10,120,110,45,,,,,,,,,,,,,,,11.999,61.272,1.0128,19.336,1483,CH2,v0,
5931,20241019,15,Cs0.05MA0.16FA0.79PbI2.9Br0.1,1.7,,,,,,,,,,,,,,,,,1000,10,5000,30,10,120,110,45,,,,,,,,,,,,,,,12.841,66.11,1.0158,19.121,1483,CH3,v0,
5932,20241019,15,Cs0.05MA0.16FA0.79PbI2.9Br0.1,1.7,,,,,,,,,,,,,,,,,1000,10,5000,30,10,120,110,45,,,,,,,,,,,,,,,13.027,65.573,1.0144,19.585,1483,CH4,v0,
5933,20241019,15,Cs0.05MA0.16FA0.79PbI2.9Br0.1,1.7,,,,,,,,,,,,,,,,,1000,10,5000,30,10,120,110,45,,,,,,,,,,,,,,,0.39677,25.148,0.13746,11.478,1484,CH1,v0,
5934,20241019,15,Cs0.05MA0.16FA0.79PbI2.9Br0.1,1.7,,,,,,,,,,,,,,,,,1000,10,5000,30,10,120,110,45,,,,,,,,,,,,,,,0.44238,26.4,0.14258,11.753,1484,CH2,v0,
5935,20241019,15,Cs0.05MA0.16FA0.79PbI2.9Br0.1,1.7,,,,,,,,,,,,,,,,,1000,10,5000,30,10,120,110,45,,,,,,,,,,,,,,,0.42827,27.106,0.14201,11.126,1484,CH3,v0,
5936,20241019,15,Cs0.05MA0.16FA0.79PbI2.9Br0.1,1.7,,,,,,,,,,,,,,,,,1000,10,5000,30,10,120,110,45,,,,,,,,,,,,,,,0.40272,25.524,0.14516,10.869,1484,CH4,v0,
5937,20241019,15,Cs0.05MA0.16FA0.79PbI2.9Br0.1,1.7,,,,,,,,,,,,,,,,,1000,10,5000,30,10,120,110,45,,,,,,,,,,,,,,,12.645,67.235,1.0276,18.302,1485,CH1,v0,
5938,20241019,15,Cs0.05MA0.16FA0.79PbI2.9Br0.1,1.7,,,,,,,,,,,,,,,,,1000,10,5000,30,10,120,110,45,,,,,,,,,,,,,,,12.756,66.279,1.0312,18.665,1485,CH2,v0,
5939,20241019,15,Cs0.05MA0.16FA0.79PbI2.9Br0.1,1.7,,,,,,,,,,,,,,,,,1000,10,5000,30,10,120,110,45,,,,,,,,,,,,,,,11.331,61.132,1.0253,18.078,1485,CH3,v0,
5940,20241019,15,Cs0.05MA0.16FA0.79PbI2.9Br0.1,1.7,,,,,,,,,,,,,,,,,1000,10,5000,30,10,120,110,45,,,,,,,,,,,,,,,12.8,67.961,1.0289,18.306,1485,CH4,v0,
5941,20241019,15,Cs0.05MA0.16FA0.79PbI2.9Br0.1,1.7,,,,,,,,,,,,,,,,,1000,10,5000,30,10,120,110,45,,,,,,,,,,,,,,,13.377,70.297,0.99922,19.043,1486,CH1,v0,
5942,20241019,15,Cs0.05MA0.16FA0.79PbI2.9Br0.1,1.7,,,,,,,,,,,,,,,,,1000,10,5000,30,10,120,110,45,,,,,,,,,,,,,,,13.323,69.234,1.004,19.167,1486,CH2,v0,
5943,20241019,15,Cs0.05MA0.16FA0.79PbI2.9Br0.1,1.7,,,,,,,,,,,,,,,,,1000,10,5000,30,10,120,110,45,,,,,,,,,,,,,,,13.307,70.946,1.0027,18.707,1486,CH3,v0,
5944,20241019,15,Cs0.05MA0.16FA0.79PbI2.9Br0.1,1.7,,,,,,,,,,,,,,,,,1000,10,5000,30,10,120,110,45,,,,,,,,,,,,,,,12.131,63.922,0.99803,19.015,1486,CH4,v0,
5945,20241019,15,Cs0.1MA0.19FA0.71PbI2.85Br0.15,1.6,,,,,,,,,,,,,,,,,1000,10,5000,30,10,120,110,45,,,,,,,,,,,,,,,6.1417,40.021,0.82749,18.546,1487,CH1,v0,
5946,20241019,15,Cs0.1MA0.19FA0.71PbI2.85Br0.15,1.6,,,,,,,,,,,,,,,,,1000,10,5000,30,10,120,110,45,,,,,,,,,,,,,,,13.192,68.257,1.0248,18.86,1487,CH2,v0,
5947,20241019,15,Cs0.1MA0.19FA0.71PbI2.85Br0.15,1.6,,,,,,,,,,,,,,,,,1000,10,5000,30,10,120,110,45,,,,,,,,,,,,,,,12.913,68.992,1.0232,18.291,1487,CH3,v0,
5948,20241019,15,Cs0.1MA0.19FA0.71PbI2.85Br0.15,1.6,,,,,,,,,,,,,,,,,1000,10,5000,30,10,120,110,45,,,,,,,,,,,,,,,12.081,65.42,1.0148,18.198,1487,CH4,v0,
5949,20241019,15,Cs0.1MA0.19FA0.71PbI2.85Br0.15,1.6,,,,,,,,,,,,,,,,,1000,10,5000,30,10,120,110,45,,,,,,,,,,,,,,,0.0,0.0,-0.002059,-1.3627,1488,CH1,v0,
5950,20241019,15,Cs0.1MA0.19FA0.71PbI2.85Br0.15,1.6,,,,,,,,,,,,,,,,,1000,10,5000,30,10,120,110,45,,,,,,,,,,,,,,,2.4755,43418.0,0.002922,1.9512,1488,CH2,v0,
5951,20241019,15,Cs0.1MA0.19FA0.71PbI2.85Br0.15,1.6,,,,,,,,,,,,,,,,,1000,10,5000,30,10,120,110,45,,,,,,,,,,,,,,,0.0,0.0,0.002632,1.8673,1488,CH3,v0,
5952,20241019,15,Cs0.1MA0.19FA0.71PbI2.85Br0.15,1.6,,,,,,,,,,,,,,,,,1000,10,5000,30,10,120,110,45,,,,,,,,,,,,,,,0.0,0.0,0.003112,2.0143,1488,CH4,v0,
5953,20241019,15,Cs0.1MA0.19FA0.71PbI2.85Br0.15,1.6,,,,,,,,,,,,,,,,,1000,10,5000,30,10,120,110,45,,,,,,,,,,,,,,,9.154,48.691,0.98251,19.135,1489,CH1,v0,
5954,20241019,15,Cs0.1MA0.19FA0.71PbI2.85Br0.15,1.6,,,,,,,,,,,,,,,,,1000,10,5000,30,10,120,110,45,,,,,,,,,,,,,,,13.216,66.62,1.0239,19.374,1489,CH2,v0,
5955,20241019,15,Cs0.1MA0.19FA0.71PbI2.85Br0.15,1.6,,,,,,,,,,,,,,,,,1000,10,5000,30,10,120,110,45,,,,,,,,,,,,,,,2.343,28.822,0.43177,18.828,1489,CH3,v0,
5956,20241019,15,Cs0.1MA0.19FA0.71PbI2.85Br0.15,1.6,,,,,,,,,,,,,,,,,1000,10,5000,30,10,120,110,45,,,,,,,,,,,,,,,14.383,71.938,1.0232,19.54,1489,CH4,v0,
5957,20241019,15,Cs0.1MA0.19FA0.71PbI2.85Br0.15,1.6,,,,,,,,,,,,,,,,,1000,10,5000,30,10,120,110,45,,,,,,,,,,,,,,,8.6282,50.283,0.95296,18.006,1490,CH1,v0,
5958,20241019,15,Cs0.1MA0.19FA0.71PbI2.85Br0.15,1.6,,,,,,,,,,,,,,,,,1000,10,5000,30,10,120,110,45,,,,,,,,,,,,,,,14.232,72.553,1.0178,19.272,1490,CH2,v0,
5959,20241019,15,Cs0.1MA0.19FA0.71PbI2.85Br0.15,1.6,,,,,,,,,,,,,,,,,1000,10,5000,30,10,120,110,45,,,,,,,,,,,,,,,14.155,73.799,1.0159,18.881,1490,CH3,v0,
5960,20241019,15,Cs0.1MA0.19FA0.71PbI2.85Br0.15,1.6,,,,,,,,,,,,,,,,,1000,10,5000,30,10,120,110,45,,,,,,,,,,,,,,,13.864,73.315,1.0179,18.578,1490,CH4,v0,
5961,20241019,15,Cs0.1MA0.19FA0.71PbI2.85Br0.15,1.6,,,,,,,,,,,,,,,,,1000,10,5000,30,10,120,110,45,,,,,,,,,,,,,,,0.44059,164.63,0.029729,9.0023,1491,CH1,v0,
5962,20241019,15,Cs0.1MA0.19FA0.71PbI2.85Br0.15,1.6,,,,,,,,,,,,,,,,,1000,10,5000,30,10,120,110,45,,,,,,,,,,,,,,,0.021539,4.9933,0.044195,9.7603,1491,CH2,v0,
5963,20241019,15,Cs0.1MA0.19FA0.71PbI2.85Br0.15,1.6,,,,,,,,,,,,,,,,,1000,10,5000,30,10,120,110,45,,,,,,,,,,,,,,,0.0032378,0.73023,0.044969,9.8599,1491,CH3,v0,
5964,20241019,15,Cs0.1MA0.19FA0.71PbI2.85Br0.15,1.6,,,,,,,,,,,,,,,,,1000,10,5000,30,10,120,110,45,,,,,,,,,,,,,,,0.47313,33.584,0.12088,11.655,1491,CH4,v0,
5965,20241019,15,Cs0.1MA0.19FA0.71PbI2.85Br0.15,1.6,,,,,,,,,,,,,,,,,1000,10,5000,30,10,120,110,45,,,,,,,,,,,,,,,12.982,68.936,0.9938,18.949,1492,CH1,v0,
5966,20241019,15,Cs0.1MA0.19FA0.71PbI2.85Br0.15,1.6,,,,,,,,,,,,,,,,,1000,10,5000,30,10,120,110,45,,,,,,,,,,,,,,,14.162,73.362,1.0021,19.264,1492,CH2,v0,
5967,20241019,15,Cs0.1MA0.19FA0.71PbI2.85Br0.15,1.6,,,,,,,,,,,,,,,,,1000,10,5000,30,10,120,110,45,,,,,,,,,,,,,,,8.9602,49.978,0.9502,18.868,1492,CH3,v0,
5968,20241019,15,Cs0.1MA0.19FA0.71PbI2.85Br0.15,1.6,,,,,,,,,,,,,,,,,1000,10,5000,30,10,120,110,45,,,,,,,,,,,,,,,14.831,75.44,1.0082,19.498,1492,CH4,v0,
5969,20241019,15,Cs0.15MA0.3FA0.55PbI2.85Br0.15,1.6,,,,,,,,,,,,,,,,,1000,10,5000,30,15,120,110,45,,,,,,,,,,,,,,,0.099599,288.88,0.006007,5.7396,1493,CH1,v0,
5970,20241019,15,Cs0.15MA0.3FA0.55PbI2.85Br0.15,1.6,,,,,,,,,,,,,,,,,1000,10,5000,30,15,120,110,45,,,,,,,,,,,,,,,0.0,0.0,0.014632,9.7032,1493,CH2,v0,
5971,20241019,15,Cs0.15MA0.3FA0.55PbI2.85Br0.15,1.6,,,,,,,,,,,,,,,,,1000,10,5000,30,15,120,110,45,,,,,,,,,,,,,,,0.0,0.0,0.013399,9.1804,1493,CH3,v0,
5972,20241019,15,Cs0.15MA0.3FA0.55PbI2.85Br0.15,1.6,,,,,,,,,,,,,,,,,1000,10,5000,30,15,120,110,45,,,,,,,,,,,,,,,0.0,0.0,0.013062,8.907,1493,CH4,v0,
5973,20241019,15,Cs0.15MA0.3FA0.55PbI2.85Br0.15,1.6,,,,,,,,,,,,,,,,,1000,10,5000,30,15,120,110,45,,,,,,,,,,,,,,,14.161,68.176,1.0343,20.083,1494,CH1,v0,
5974,20241019,15,Cs0.15MA0.3FA0.55PbI2.85Br0.15,1.6,,,,,,,,,,,,,,,,,1000,10,5000,30,15,120,110,45,,,,,,,,,,,,,,,14.276,68.587,1.0369,20.074,1494,CH2,v0,
5975,20241019,15,Cs0.15MA0.3FA0.55PbI2.85Br0.15,1.6,,,,,,,,,,,,,,,,,1000,10,5000,30,15,120,110,45,,,,,,,,,,,,,,,13.989,69.116,1.0306,19.639,1494,CH3,v0,
5976,20241019,15,Cs0.15MA0.3FA0.55PbI2.85Br0.15,1.6,,,,,,,,,,,,,,,,,1000,10,5000,30,15,120,110,45,,,,,,,,,,,,,,,13.823,68.646,1.0288,19.575,1494,CH4,v0,
5977,20241019,15,Cs0.15MA0.3FA0.55PbI2.85Br0.15,1.6,,,,,,,,,,,,,,,,,1000,10,5000,30,15,120,110,45,,,,,,,,,,,,,,,0.0,0.0,0.003329,4.1938,1495,CH1,v0,
5978,20241019,15,Cs0.15MA0.3FA0.55PbI2.85Br0.15,1.6,,,,,,,,,,,,,,,,,1000,10,5000,30,15,120,110,45,,,,,,,,,,,,,,,0.0,0.0,0.005458,5.0132,1495,CH2,v0,
5979,20241019,15,Cs0.15MA0.3FA0.55PbI2.85Br0.15,1.6,,,,,,,,,,,,,,,,,1000,10,5000,30,15,120,110,45,,,,,,,,,,,,,,,0.0,0.0,0.004867,5.2822,1495,CH3,v0,
5980,20241019,15,Cs0.15MA0.3FA0.55PbI2.85Br0.15,1.6,,,,,,,,,,,,,,,,,1000,10,5000,30,15,120,110,45,,,,,,,,,,,,,,,0.0,0.0,0.003557,4.0201,1495,CH4,v0,
5981,20241019,15,Cs0.15MA0.3FA0.55PbI2.85Br0.15,1.6,,,,,,,,,,,,,,,,,1000,10,5000,30,15,120,110,45,,,,,,,,,,,,,,,0.57873,26.364,0.16509,13.296,1496,CH1,v0,
5982,20241019,15,Cs0.15MA0.3FA0.55PbI2.85Br0.15,1.6,,,,,,,,,,,,,,,,,1000,10,5000,30,15,120,110,45,,,,,,,,,,,,,,,0.95541,25.091,0.25941,14.679,1496,CH2,v0,
5983,20241019,15,Cs0.15MA0.3FA0.55PbI2.85Br0.15,1.6,,,,,,,,,,,,,,,,,1000,10,5000,30,15,120,110,45,,,,,,,,,,,,,,,0.91581,27.089,0.23935,14.125,1496,CH3,v0,
5984,20241019,15,Cs0.15MA0.3FA0.55PbI2.85Br0.15,1.6,,,,,,,,,,,,,,,,,1000,10,5000,30,15,120,110,45,,,,,,,,,,,,,,,0.88132,27.448,0.22687,14.153,1496,CH4,v0,
5985,20241019,15,Cs0.15MA0.3FA0.55PbI2.85Br0.15,1.6,,,,,,,,,,,,,,,,,1000,10,5000,30,15,120,110,45,,,,,,,,,,,,,,,13.786,68.721,1.0182,19.702,1497,CH1,v0,
5986,20241019,15,Cs0.15MA0.3FA0.55PbI2.85Br0.15,1.6,,,,,,,,,,,,,,,,,1000,10,5000,30,15,120,110,45,,,,,,,,,,,,,,,13.759,68.399,1.0202,19.719,1497,CH2,v0,
5987,20241019,15,Cs0.15MA0.3FA0.55PbI2.85Br0.15,1.6,,,,,,,,,,,,,,,,,1000,10,5000,30,15,120,110,45,,,,,,,,,,,,,,,14.473,72.474,1.0145,19.684,1497,CH3,v0,
5988,20241019,15,Cs0.15MA0.3FA0.55PbI2.85Br0.15,1.6,,,,,,,,,,,,,,,,,1000,10,5000,30,15,120,110,45,,,,,,,,,,,,,,,13.589,68.924,1.0163,19.401,1497,CH4,v0,
5989,20241019,15,Cs0.15MA0.3FA0.55PbI2.85Br0.15,1.6,,,,,,,,,,,,,,,,,1000,10,5000,30,15,120,110,45,,,,,,,,,,,,,,,0.51792,35.858,0.088839,16.258,1498,CH1,v0,
5990,20241019,15,Cs0.15MA0.3FA0.55PbI2.85Br0.15,1.6,,,,,,,,,,,,,,,,,1000,10,5000,30,15,120,110,45,,,,,,,,,,,,,,,0.54385,27.287,0.12373,16.109,1498,CH2,v0,
5991,20241019,15,Cs0.15MA0.3FA0.55PbI2.85Br0.15,1.6,,,,,,,,,,,,,,,,,1000,10,5000,30,15,120,110,45,,,,,,,,,,,,,,,0.53916,29.257,0.11786,15.636,1498,CH3,v0,
5992,20241019,15,Cs0.15MA0.3FA0.55PbI2.85Br0.15,1.6,,,,,,,,,,,,,,,,,1000,10,5000,30,15,120,110,45,,,,,,,,,,,,,,,0.64838,90.075,0.053167,13.539,1498,CH4,v0,
5993,20241019,15,Cs0.15MA0.3FA0.55PbI2.85Br0.15,1.6,,,,,,,,,,,,,,,,,1000,10,5000,30,10,120,110,45,,,,,,,,,,,,,,,0.0,0.0,0.007125,6.1695,1499,CH1,v0,
5994,20241019,15,Cs0.15MA0.3FA0.55PbI2.85Br0.15,1.6,,,,,,,,,,,,,,,,,1000,10,5000,30,10,120,110,45,,,,,,,,,,,,,,,0.0,0.0,0.009412,7.0291,1499,CH2,v0,
5995,20241019,15,Cs0.15MA0.3FA0.55PbI2.85Br0.15,1.6,,,,,,,,,,,,,,,,,1000,10,5000,30,10,120,110,45,,,,,,,,,,,,,,,0.0,0.0,0.012596,8.3152,1499,CH3,v0,
5996,20241019,15,Cs0.15MA0.3FA0.55PbI2.85Br0.15,1.6,,,,,,,,,,,,,,,,,1000,10,5000,30,10,120,110,45,,,,,,,,,,,,,,,0.0,0.0,0.013069,8.0732,1499,CH4,v0,
5997,20241019,15,Cs0.15MA0.3FA0.55PbI2.85Br0.15,1.6,,,,,,,,,,,,,,,,,1000,10,5000,30,10,120,110,45,,,,,,,,,,,,,,,11.552,56.218,0.9796,20.976,1500,CH1,v0,
5998,20241019,15,Cs0.15MA0.3FA0.55PbI2.85Br0.15,1.6,,,,,,,,,,,,,,,,,1000,10,5000,30,10,120,110,45,,,,,,,,,,,,,,,14.73,68.23,1.0053,21.474,1500,CH2,v0,
5999,20241019,15,Cs0.15MA0.3FA0.55PbI2.85Br0.15,1.6,,,,,,,,,,,,,,,,,1000,10,5000,30,10,120,110,45,,,,,,,,,,,,,,,14.424,68.083,1.0063,21.054,1500,CH3,v0,
6000,20241019,15,Cs0.15MA0.3FA0.55PbI2.85Br0.15,1.6,,,,,,,,,,,,,,,,,1000,10,5000,30,10,120,110,45,,,,,,,,,,,,,,,15.174,71.031,1.0104,21.142,1500,CH4,v0,
6001,20241019,15,Cs0.15MA0.3FA0.55PbI2.85Br0.15,1.6,,,,,,,,,,,,,,,,,1000,10,5000,30,10,120,110,45,,,,,,,,,,,,,,,0.10177,1585.7,0.00217,2.958,1501,CH1,v0,
6002,20241019,15,Cs0.15MA0.3FA0.55PbI2.85Br0.15,1.6,,,,,,,,,,,,,,,,,1000,10,5000,30,10,120,110,45,,,,,,,,,,,,,,,0.093445,1435.7,0.002394,2.7193,1501,CH2,v0,
6003,20241019,15,Cs0.15MA0.3FA0.55PbI2.85Br0.15,1.6,,,,,,,,,,,,,,,,,1000,10,5000,30,10,120,110,45,,,,,,,,,,,,,,,0.49213,4114.7,0.003144,3.8048,1501,CH3,v0,
6004,20241019,15,Cs0.15MA0.3FA0.55PbI2.85Br0.15,1.6,,,,,,,,,,,,,,,,,1000,10,5000,30,10,120,110,45,,,,,,,,,,,,,,,0.019034,329.7,0.002273,2.5401,1501,CH4,v0,
6005,20241019,15,Cs0.15MA0.3FA0.55PbI2.85Br0.15,1.6,,,,,,,,,,,,,,,,,1000,10,5000,30,10,120,110,45,,,,,,,,,,,,,,,0.44426,25.174,0.14392,12.263,1502,CH1,v0,
6006,20241019,15,Cs0.15MA0.3FA0.55PbI2.85Br0.15,1.6,,,,,,,,,,,,,,,,,1000,10,5000,30,10,120,110,45,,,,,,,,,,,,,,,0.65465,25.396,0.19726,13.068,1502,CH2,v0,
6007,20241019,15,Cs0.15MA0.3FA0.55PbI2.85Br0.15,1.6,,,,,,,,,,,,,,,,,1000,10,5000,30,10,120,110,45,,,,,,,,,,,,,,,0.84687,26.821,0.23916,13.202,1502,CH3,v0,
6008,20241019,15,Cs0.15MA0.3FA0.55PbI2.85Br0.15,1.6,,,,,,,,,,,,,,,,,1000,10,5000,30,10,120,110,45,,,,,,,,,,,,,,,0.71121,25.56,0.22036,12.627,1502,CH4,v0,
6009,20241019,15,Cs0.15MA0.3FA0.55PbI2.85Br0.15,1.6,,,,,,,,,,,,,,,,,1000,10,5000,30,10,120,110,45,,,,,,,,,,,,,,,14.314,70.483,0.99022,20.509,1503,CH1,v0,
6010,20241019,15,Cs0.15MA0.3FA0.55PbI2.85Br0.15,1.6,,,,,,,,,,,,,,,,,1000,10,5000,30,10,120,110,45,,,,,,,,,,,,,,,14.912,70.896,0.9916,21.212,1503,CH2,v0,
6011,20241019,15,Cs0.15MA0.3FA0.55PbI2.85Br0.15,1.6,,,,,,,,,,,,,,,,,1000,10,5000,30,10,120,110,45,,,,,,,,,,,,,,,14.708,70.92,0.9908,20.931,1503,CH3,v0,
6012,20241019,15,Cs0.15MA0.3FA0.55PbI2.85Br0.15,1.6,,,,,,,,,,,,,,,,,1000,10,5000,30,10,120,110,45,,,,,,,,,,,,,,,14.978,71.794,0.99343,21.0,1503,CH4,v0,
6013,20241019,15,Cs0.15MA0.3FA0.55PbI2.85Br0.15,1.6,,,,,,,,,,,,,,,,,1000,10,5000,30,10,120,110,45,,,,,,,,,,,,,,,0.12424,25.983,0.041069,11.643,1504,CH1,v0,
6014,20241019,15,Cs0.15MA0.3FA0.55PbI2.85Br0.15,1.6,,,,,,,,,,,,,,,,,1000,10,5000,30,10,120,110,45,,,,,,,,,,,,,,,0.37751,26.248,0.10943,13.144,1504,CH2,v0,
6015,20241019,15,Cs0.15MA0.3FA0.55PbI2.85Br0.15,1.6,,,,,,,,,,,,,,,,,1000,10,5000,30,10,120,110,45,,,,,,,,,,,,,,,0.59264,25.941,0.16206,14.097,1504,CH3,v0,
6016,20241019,15,Cs0.15MA0.3FA0.55PbI2.85Br0.15,1.6,,,,,,,,,,,,,,,,,1000,10,5000,30,10,120,110,45,,,,,,,,,,,,,,,0.50615,28.276,0.12568,14.243,1504,CH4,v0,
6017,20241019,15,Cs0.05MA0.16FA0.79PbI2.9Br0.1,1.7,,,,,,,,,,,,,,,,,1000,10,5000,40,10,120,110,40,,,,,,,,,,,,,,,10.957,55.362,0.98376,20.118,1505,CH1,v0,
6018,20241019,15,Cs0.05MA0.16FA0.79PbI2.9Br0.1,1.7,,,,,,,,,,,,,,,,,1000,10,5000,40,10,120,110,40,,,,,,,,,,,,,,,14.031,66.65,1.0222,20.594,1505,CH2,v0,
6019,20241019,15,Cs0.05MA0.16FA0.79PbI2.9Br0.1,1.7,,,,,,,,,,,,,,,,,1000,10,5000,40,10,120,110,40,,,,,,,,,,,,,,,14.356,69.218,1.0242,20.25,1505,CH3,v0,
6020,20241019,15,Cs0.05MA0.16FA0.79PbI2.9Br0.1,1.7,,,,,,,,,,,,,,,,,1000,10,5000,40,10,120,110,40,,,,,,,,,,,,,,,14.133,69.101,1.0213,20.026,1505,CH4,v0,
6021,20241019,15,Cs0.05MA0.16FA0.79PbI2.9Br0.1,1.7,,,,,,,,,,,,,,,,,1000,10,5000,40,10,120,110,40,,,,,,,,,,,,,,,0.0,0.0,0.001996,2.675,1506,CH1,v0,
6022,20241019,15,Cs0.05MA0.16FA0.79PbI2.9Br0.1,1.7,,,,,,,,,,,,,,,,,1000,10,5000,40,10,120,110,40,,,,,,,,,,,,,,,0.41863,7528.3,0.002185,2.5445,1506,CH2,v0,
6023,20241019,15,Cs0.05MA0.16FA0.79PbI2.9Br0.1,1.7,,,,,,,,,,,,,,,,,1000,10,5000,40,10,120,110,40,,,,,,,,,,,,,,,0.59361,13046.0,0.002001,2.2735,1506,CH3,v0,
6024,20241019,15,Cs0.05MA0.16FA0.79PbI2.9Br0.1,1.7,,,,,,,,,,,,,,,,,1000,10,5000,40,10,120,110,40,,,,,,,,,,,,,,,2.1146,22276.0,0.00291,3.2618,1506,CH4,v0,
6025,20241019,15,Cs0.05MA0.16FA0.79PbI2.9Br0.1,1.7,,,,,,,,,,,,,,,,,1000,10,5000,40,10,120,110,40,,,,,,,,,,,,,,,13.694,67.821,1.0388,19.438,1507,CH1,v0,
6026,20241019,15,Cs0.05MA0.16FA0.79PbI2.9Br0.1,1.7,,,,,,,,,,,,,,,,,1000,10,5000,40,10,120,110,40,,,,,,,,,,,,,,,0.21968,29.604,0.048622,15.262,1507,CH2,v0,
6027,20241019,15,Cs0.05MA0.16FA0.79PbI2.9Br0.1,1.7,,,,,,,,,,,,,,,,,1000,10,5000,40,10,120,110,40,,,,,,,,,,,,,,,0.1235,26.272,0.030993,15.167,1507,CH3,v0,
6028,20241019,15,Cs0.05MA0.16FA0.79PbI2.9Br0.1,1.7,,,,,,,,,,,,,,,,,1000,10,5000,40,10,120,110,40,,,,,,,,,,,,,,,5.2609,33.488,0.8068,19.472,1507,CH4,v0,
6029,20241019,15,Cs0.05MA0.16FA0.79PbI2.9Br0.1,1.7,,,,,,,,,,,,,,,,,1000,10,5000,40,10,120,110,40,,,,,,,,,,,,,,,12.921,63.445,1.016,20.044,1508,CH1,v0,
6030,20241019,15,Cs0.05MA0.16FA0.79PbI2.9Br0.1,1.7,,,,,,,,,,,,,,,,,1000,10,5000,40,10,120,110,40,,,,,,,,,,,,,,,11.576,60.256,1.0078,19.063,1508,CH2,v0,
6031,20241019,15,Cs0.05MA0.16FA0.79PbI2.9Br0.1,1.7,,,,,,,,,,,,,,,,,1000,10,5000,40,10,120,110,40,,,,,,,,,,,,,,,12.901,66.993,1.0148,18.977,1508,CH3,v0,
6032,20241019,15,Cs0.05MA0.16FA0.79PbI2.9Br0.1,1.7,,,,,,,,,,,,,,,,,1000,10,5000,40,10,120,110,40,,,,,,,,,,,,,,,13.281,65.547,1.0127,20.007,1508,CH4,v0,
6033,20241019,15,Cs0.05MA0.16FA0.79PbI2.9Br0.1,1.7,,,,,,,,,,,,,,,,,1000,10,5000,40,10,120,110,40,,,,,,,,,,,,,,,0.19109,28.548,0.054416,12.301,1509,CH1,v0,
6034,20241019,15,Cs0.05MA0.16FA0.79PbI2.9Br0.1,1.7,,,,,,,,,,,,,,,,,1000,10,5000,40,10,120,110,40,,,,,,,,,,,,,,,0.0,0.0,0.004496,7.31e-06,1509,CH2,v0,
6035,20241019,15,Cs0.05MA0.16FA0.79PbI2.9Br0.1,1.7,,,,,,,,,,,,,,,,,1000,10,5000,40,10,120,110,40,,,,,,,,,,,,,,,0.1441,24.087,0.052614,11.371,1509,CH3,v0,
6036,20241019,15,Cs0.05MA0.16FA0.79PbI2.9Br0.1,1.7,,,,,,,,,,,,,,,,,1000,10,5000,40,10,120,110,40,,,,,,,,,,,,,,,0.03996,8.2467,0.041988,11.54,1509,CH4,v0,
6037,20241019,15,Cs0.05MA0.16FA0.79PbI2.9Br0.1,1.7,,,,,,,,,,,,,,,,,1000,10,5000,40,10,120,110,40,,,,,,,,,,,,,,,13.187,67.6,1.0156,19.209,1510,CH1,v0,
6038,20241019,15,Cs0.05MA0.16FA0.79PbI2.9Br0.1,1.7,,,,,,,,,,,,,,,,,1000,10,5000,40,10,120,110,40,,,,,,,,,,,,,,,0.96331,25.772,0.21957,17.023,1510,CH2,v0,
6039,20241019,15,Cs0.05MA0.16FA0.79PbI2.9Br0.1,1.7,,,,,,,,,,,,,,,,,1000,10,5000,40,10,120,110,40,,,,,,,,,,,,,,,0.64763,27.665,0.1407,16.639,1510,CH3,v0,
6040,20241019,15,Cs0.05MA0.16FA0.79PbI2.9Br0.1,1.7,,,,,,,,,,,,,,,,,1000,10,5000,40,10,120,110,40,,,,,,,,,,,,,,,11.467,59.163,0.99027,19.572,1510,CH4,v0,
6041,20241019,15,Cs0.05MA0.16FA0.79PbI2.9Br0.1,1.7,,,,,,,,,,,,,,,,,1000,10,5000,30,10,120,110,30,,,,,,,,,,,,,,,0.0048572,0.70837,0.047962,14.296,1511,CH1,v0,
6042,20241019,15,Cs0.05MA0.16FA0.79PbI2.9Br0.1,1.7,,,,,,,,,,,,,,,,,1000,10,5000,30,10,120,110,30,,,,,,,,,,,,,,,3.1496,29.282,0.61114,17.6,1511,CH2,v0,
6043,20241019,15,Cs0.05MA0.16FA0.79PbI2.9Br0.1,1.7,,,,,,,,,,,,,,,,,1000,10,5000,30,10,120,110,30,,,,,,,,,,,,,,,11.318,63.885,1.0093,17.553,1511,CH3,v0,
6044,20241019,15,Cs0.05MA0.16FA0.79PbI2.9Br0.1,1.7,,,,,,,,,,,,,,,,,1000,10,5000,30,10,120,110,30,,,,,,,,,,,,,,,4.5637,32.188,0.81332,17.433,1511,CH4,v0,
6045,20241019,15,Cs0.05MA0.16FA0.79PbI2.9Br0.1,1.7,,,,,,,,,,,,,,,,,1000,10,5000,30,10,120,110,30,,,,,,,,,,,,,,,13.904,67.555,1.0004,20.573,1512,CH1,v0,
6046,20241019,15,Cs0.05MA0.16FA0.79PbI2.9Br0.1,1.7,,,,,,,,,,,,,,,,,1000,10,5000,30,10,120,110,30,,,,,,,,,,,,,,,14.806,69.834,1.0089,21.017,1512,CH2,v0,
6047,20241019,15,Cs0.05MA0.16FA0.79PbI2.9Br0.1,1.7,,,,,,,,,,,,,,,,,1000,10,5000,30,10,120,110,30,,,,,,,,,,,,,,,14.672,70.743,1.0086,20.563,1512,CH3,v0,
6048,20241019,15,Cs0.05MA0.16FA0.79PbI2.9Br0.1,1.7,,,,,,,,,,,,,,,,,1000,10,5000,30,10,120,110,30,,,,,,,,,,,,,,,14.395,69.376,1.0061,20.624,1512,CH4,v0,
6049,20241019,15,Cs0.05MA0.16FA0.79PbI2.9Br0.1,1.7,,,,,,,,,,,,,,,,,1000,10,5000,30,10,120,110,30,,,,,,,,,,,,,,,12.213,66.792,1.0273,17.799,1513,CH1,v0,
6050,20241019,15,Cs0.05MA0.16FA0.79PbI2.9Br0.1,1.7,,,,,,,,,,,,,,,,,1000,10,5000,30,10,120,110,30,,,,,,,,,,,,,,,12.556,67.204,1.0294,18.15,1513,CH2,v0,
6051,20241019,15,Cs0.05MA0.16FA0.79PbI2.9Br0.1,1.7,,,,,,,,,,,,,,,,,1000,10,5000,30,10,120,110,30,,,,,,,,,,,,,,,12.506,68.31,1.0261,17.843,1513,CH3,v0,
6052,20241019,15,Cs0.05MA0.16FA0.79PbI2.9Br0.1,1.7,,,,,,,,,,,,,,,,,1000,10,5000,30,10,120,110,30,,,,,,,,,,,,,,,11.073,60.662,1.0081,18.107,1513,CH4,v0,
6053,20241019,15,Cs0.05MA0.16FA0.79PbI2.9Br0.1,1.7,,,,,,,,,,,,,,,,,1000,10,5000,30,10,120,110,30,,,,,,,,,,,,,,,2.2225,31.359,0.4429,16.002,1514,CH1,v0,
6054,20241019,15,Cs0.05MA0.16FA0.79PbI2.9Br0.1,1.7,,,,,,,,,,,,,,,,,1000,10,5000,30,10,120,110,30,,,,,,,,,,,,,,,10.486,61.86,1.0163,16.679,1514,CH2,v0,
6055,20241019,15,Cs0.05MA0.16FA0.79PbI2.9Br0.1,1.7,,,,,,,,,,,,,,,,,1000,10,5000,30,10,120,110,30,,,,,,,,,,,,,,,12.637,69.624,1.0268,17.677,1514,CH3,v0,
6056,20241019,15,Cs0.05MA0.16FA0.79PbI2.9Br0.1,1.7,,,,,,,,,,,,,,,,,1000,10,5000,30,10,120,110,30,,,,,,,,,,,,,,,12.256,68.511,1.0262,17.432,1514,CH4,v0,
6057,20241019,15,Cs0.05MA0.16FA0.79PbI2.9Br0.1,1.7,,,,,,,,,,,,,,,,,1000,10,5000,30,10,120,110,30,,,,,,,,,,,,,,,13.432,66.223,1.0135,20.012,1515,CH1,v0,
6058,20241019,15,Cs0.05MA0.16FA0.79PbI2.9Br0.1,1.7,,,,,,,,,,,,,,,,,1000,10,5000,30,10,120,110,30,,,,,,,,,,,,,,,14.568,70.058,0.9994,20.807,1515,CH2,v0,
6059,20241019,15,Cs0.05MA0.16FA0.79PbI2.9Br0.1,1.7,,,,,,,,,,,,,,,,,1000,10,5000,30,10,120,110,30,,,,,,,,,,,,,,,14.397,70.608,0.99934,20.404,1515,CH3,v0,
6060,20241019,15,Cs0.05MA0.16FA0.79PbI2.9Br0.1,1.7,,,,,,,,,,,,,,,,,1000,10,5000,30,10,120,110,30,,,,,,,,,,,,,,,14.291,69.163,1.0046,20.57,1515,CH4,v0,
6061,20241019,15,Cs0.05MA0.16FA0.79PbI2.9Br0.1,1.7,,,,,,,,,,,,,,,,,1000,10,5000,30,10,120,110,30,,,,,,,,,,,,,,,9.0847,55.379,1.0256,15.994,1516,CH1,v0,
6062,20241019,15,Cs0.05MA0.16FA0.79PbI2.9Br0.1,1.7,,,,,,,,,,,,,,,,,1000,10,5000,30,10,120,110,30,,,,,,,,,,,,,,,7.3135,45.663,0.98778,16.215,1516,CH2,v0,
6063,20241019,15,Cs0.05MA0.16FA0.79PbI2.9Br0.1,1.7,,,,,,,,,,,,,,,,,1000,10,5000,30,10,120,110,30,,,,,,,,,,,,,,,11.026,63.963,1.0209,16.885,1516,CH3,v0,
6064,20241019,15,Cs0.05MA0.16FA0.79PbI2.9Br0.1,1.7,,,,,,,,,,,,,,,,,1000,10,5000,30,10,120,110,30,,,,,,,,,,,,,,,12.044,64.922,1.0095,18.377,1516,CH4,v0,
6065,20241019,15,Cs0.05MA0.16FA0.79PbI2.9Br0.1,1.7,,,,,,,,,,,,,,,,,1000,10,5000,40,10,120,110,30,,,,,,,,,,,,,,,0.16812,447.54,0.006071,6.1876,1517,CH1,v0,
6066,20241019,15,Cs0.05MA0.16FA0.79PbI2.9Br0.1,1.7,,,,,,,,,,,,,,,,,1000,10,5000,40,10,120,110,30,,,,,,,,,,,,,,,0.19672,26.095,0.049815,15.133,1517,CH2,v0,
6067,20241019,15,Cs0.05MA0.16FA0.79PbI2.9Br0.1,1.7,,,,,,,,,,,,,,,,,1000,10,5000,40,10,120,110,30,,,,,,,,,,,,,,,0.14691,33.718,0.032249,13.51,1517,CH3,v0,
6068,20241019,15,Cs0.05MA0.16FA0.79PbI2.9Br0.1,1.7,,,,,,,,,,,,,,,,,1000,10,5000,40,10,120,110,30,,,,,,,,,,,,,,,0.0,0.0,0.013054,8.7034,1517,CH4,v0,
6069,20241019,15,Cs0.05MA0.16FA0.79PbI2.9Br0.1,1.7,,,,,,,,,,,,,,,,,1000,10,5000,40,10,120,110,30,,,,,,,,,,,,,,,14.482,65.181,1.0086,22.027,1518,CH1,v0,
6070,20241019,15,Cs0.05MA0.16FA0.79PbI2.9Br0.1,1.7,,,,,,,,,,,,,,,,,1000,10,5000,40,10,120,110,30,,,,,,,,,,,,,,,14.891,67.033,1.0098,21.999,1518,CH2,v0,
6071,20241019,15,Cs0.05MA0.16FA0.79PbI2.9Br0.1,1.7,,,,,,,,,,,,,,,,,1000,10,5000,40,10,120,110,30,,,,,,,,,,,,,,,14.378,65.869,1.0087,21.64,1518,CH3,v0,
6072,20241019,15,Cs0.05MA0.16FA0.79PbI2.9Br0.1,1.7,,,,,,,,,,,,,,,,,1000,10,5000,40,10,120,110,30,,,,,,,,,,,,,,,14.716,67.804,1.016,21.363,1518,CH4,v0,
6073,20241019,15,Cs0.05MA0.16FA0.79PbI2.9Br0.1,1.7,,,,,,,,,,,,,,,,,1000,10,5000,40,10,120,110,30,,,,,,,,,,,,,,,1.1337,244140.0,0.57336,0.80988,1519,CH1,v0,
6074,20241019,15,Cs0.05MA0.16FA0.79PbI2.9Br0.1,1.7,,,,,,,,,,,,,,,,,1000,10,5000,40,10,120,110,30,,,,,,,,,,,,,,,0.0,0.0,0.010068,7.0812,1519,CH2,v0,
6075,20241019,15,Cs0.05MA0.16FA0.79PbI2.9Br0.1,1.7,,,,,,,,,,,,,,,,,1000,10,5000,40,10,120,110,30,,,,,,,,,,,,,,,0.22295,597.54,0.006387,5.842,1519,CH3,v0,
6076,20241019,15,Cs0.05MA0.16FA0.79PbI2.9Br0.1,1.7,,,,,,,,,,,,,,,,,1000,10,5000,40,10,120,110,30,,,,,,,,,,,,,,,0.36944,2707.3,0.003675,3.7136,1519,CH4,v0,
6077,20241019,15,Cs0.05MA0.16FA0.79PbI2.9Br0.1,1.7,,,,,,,,,,,,,,,,,1000,10,5000,40,10,120,110,30,,,,,,,,,,,,,,,0.35947,26.833,0.094423,14.188,1520,CH1,v0,
6078,20241019,15,Cs0.05MA0.16FA0.79PbI2.9Br0.1,1.7,,,,,,,,,,,,,,,,,1000,10,5000,40,10,120,110,30,,,,,,,,,,,,,,,2.1019,30.404,0.40771,16.957,1520,CH2,v0,
6079,20241019,15,Cs0.05MA0.16FA0.79PbI2.9Br0.1,1.7,,,,,,,,,,,,,,,,,1000,10,5000,40,10,120,110,30,,,,,,,,,,,,,,,1.2088,25.351,0.29457,16.188,1520,CH3,v0,
6080,20241019,15,Cs0.05MA0.16FA0.79PbI2.9Br0.1,1.7,,,,,,,,,,,,,,,,,1000,10,5000,40,10,120,110,30,,,,,,,,,,,,,,,0.62492,27.017,0.16527,13.996,1520,CH4,v0,
6081,20241019,15,Cs0.05MA0.16FA0.79PbI2.9Br0.1,1.7,,,,,,,,,,,,,,,,,1000,10,5000,40,10,120,110,30,,,,,,,,,,,,,,,14.838,68.257,1.0187,21.34,1521,CH1,v0,
6082,20241019,15,Cs0.05MA0.16FA0.79PbI2.9Br0.1,1.7,,,,,,,,,,,,,,,,,1000,10,5000,40,10,120,110,30,,,,,,,,,,,,,,,15.317,69.429,1.0086,21.875,1521,CH2,v0,
6083,20241019,15,Cs0.05MA0.16FA0.79PbI2.9Br0.1,1.7,,,,,,,,,,,,,,,,,1000,10,5000,40,10,120,110,30,,,,,,,,,,,,,,,13.479,63.519,0.99712,21.281,1521,CH3,v0,
6084,20241019,15,Cs0.05MA0.16FA0.79PbI2.9Br0.1,1.7,,,,,,,,,,,,,,,,,1000,10,5000,40,10,120,110,30,,,,,,,,,,,,,,,15.254,70.482,1.0128,21.37,1521,CH4,v0,
