Repository: MI-Materials-Intelligence/Recipe-Language-Model

# Learning Layer

## Overview

In the learning layer, the formulas and parameters are encoded and then tokenised into recipes as inputs. Through atomic skills of data extraction, cleaning, and matching, these data are organised into standardised datasets, providing the basis for RLM training and iterative recipe refinement.

Key Atomic Skills:
- **Cleaning**: Preprocessing and outlier cleaning
- **Matching**: Matching data pairs based on variables
- **Extraction**: Data extraction from robotic boxes

File: seven_ai_layers_robotics/learning/data/data_clean_dedup_4869rows.csv (part 23 of 26)
No,date,rank,Formula PVK,Concentration PVK,Formula Additive 1,Concentration Additive 1,Formula Additive 2,Concentration Additive 2,Formula Additive 3,Concentration Additive 3,Formula SAM 1,Concentration SAM 1,Formula SAM 2,Concentration SAM 2,Formula SAM 3,Concentration SAM 3,Spin Coating Speed SAM,Spin Coating Time SAM,Annealed Temperature SAM,Annealed Time SAM,Spin Coating Speed PVK 1,Spin Coating Time PVK 1,Spin Coating Speed PVK 2,Spin Coating Time PVK 2,Antisolvent Dropping Timing,Antisolvent Volume,Annealed Temperature PVK,Annealed Time PVK,Formula Passivator 1,Concentration Passivator 1,Formula Passivator 2,Concentration Passivator 2,Formula Passivator 3,Concentration Passivator 3,Formula Passivator 4,Concentration Passivator 4,Spin Coating Speed Passivator,Spin Coating Time Passivator,Passivator Dropping Timing,Passivator Volume,Annealed Temperature Passivator,Annealed Time Passivator,PCE,FF,Voc,Jsc,Product,Channel,From,upload_time
41151,20250415,102,Cs0.05MA0.1FA0.85PbI3.0,1.73,MACl,14.6,PEAI,0.517,AGAD,0.25,Me-4PACz,0.198,4PADCB,0.066,Me-2PACz,0.066,,,,,1000,10,5000,40,10,160,110,25,PEAI,1.0,PDADI,0.5,,,,,5100.0,31.0,7.0,130.0,100.0,5.0,24.0061,82.1045,1.12403,26.0122,10288,CH3,v4,
41155,20250415,102,Cs0.05MA0.1FA0.85PbI3.0,1.73,MACl,14.6,PEAI,0.517,AGAD,0.25,Me-4PACz,0.198,4PADCB,0.066,Me-2PACz,0.066,,,,,1000,10,5000,40,10,160,110,25,PEAI,1.0,PDADI,0.5,PiPI,0.4,,,4900.0,33.0,9.0,110.0,100.0,6.0,23.7612,85.5638,1.13658,24.4332,10289,CH3,v4,
41159,20250415,102,Cs0.05MA0.1FA0.85PbI3.0,1.73,MACl,14.6,PEAI,0.517,AGAD,0.25,Me-4PACz,0.198,4PADCB,0.066,Me-2PACz,0.066,,,,,1000,10,5000,40,10,160,110,25,PEAI,1.0,PDADI,0.5,PiPI,0.4,,,4900.0,30.0,9.0,130.0,100.0,5.0,22.1228,84.5134,1.13577,23.0475,10290,CH3,v4,
41161,20250415,102,Cs0.05MA0.1FA0.85PbI3.0,1.73,MACl,14.6,PEAI,0.517,AGAD,0.25,Me-4PACz,0.189,DMACPA,0.126,4-ABnP,0.016,,,,,1000,10,5000,40,10,160,110,25,PEAI,1.0,PDADI,0.5,,,,,5100.0,33.0,9.0,120.0,100.0,5.0,22.8402,83.0039,1.1338,24.2696,10291,CH1,v4,
41166,20250415,102,Cs0.05MA0.1FA0.85PbI3.0,1.73,MACl,14.6,PEAI,0.517,AGAD,0.25,Me-4PACz,0.189,DMACPA,0.126,4-ABnP,0.016,,,,,1000,10,5000,40,10,160,110,25,PEAI,1.0,PDADI,0.5,,,,,5000.0,30.0,8.0,130.0,100.0,5.0,22.9025,82.7841,1.12707,24.5461,10292,CH2,v4,
41170,20250415,102,Cs0.05MA0.1FA0.85PbI3.0,1.73,MACl,14.6,PEAI,0.517,AGAD,0.25,Me-4PACz,0.189,DMACPA,0.126,4-ABnP,0.016,,,,,1000,10,5000,40,10,160,110,25,PEAI,1.0,PDADI,0.5,,,,,5100.0,31.0,7.0,130.0,100.0,5.0,23.9657,83.4699,1.12752,25.4645,10293,CH2,v4,
41175,20250415,102,Cs0.05MA0.1FA0.85PbI3.0,1.73,MACl,14.6,PEAI,0.517,AGAD,0.25,Me-4PACz,0.189,DMACPA,0.126,4-ABnP,0.016,,,,,1000,10,5000,40,10,160,110,25,PEAI,1.0,PDADI,0.5,PiPI,0.4,,,4900.0,33.0,9.0,110.0,100.0,6.0,23.3197,85.3339,1.13252,24.13,10294,CH3,v4,
41178,20250415,102,Cs0.05MA0.1FA0.85PbI3.0,1.73,MACl,14.6,PEAI,0.517,AGAD,0.25,Me-4PACz,0.189,DMACPA,0.126,4-ABnP,0.016,,,,,1000,10,5000,40,10,160,110,25,PEAI,1.0,PDADI,0.5,PiPI,0.4,,,4900.0,30.0,9.0,130.0,100.0,5.0,23.5293,84.857,1.13557,24.4178,10295,CH2,v4,
41183,20250415,102,Cs0.05MA0.1FA0.85PbI3.0,1.73,MACl,14.6,PEAI,0.517,AGAD,0.75,Me-4PACz,0.198,4PADCB,0.066,Me-2PACz,0.066,,,,,1000,10,5000,40,10,160,110,25,PEAI,1.0,PDADI,0.5,,,,,5100.0,33.0,9.0,120.0,100.0,5.0,22.8311,78.1765,1.12507,25.958,10296,CH3,v4,
41186,20250415,102,Cs0.05MA0.1FA0.85PbI3.0,1.73,MACl,14.6,PEAI,0.517,AGAD,0.75,Me-4PACz,0.198,4PADCB,0.066,Me-2PACz,0.066,,,,,1000,10,5000,40,10,160,110,25,PEAI,1.0,PDADI,0.5,,,,,5000.0,30.0,8.0,130.0,100.0,5.0,23.3036,82.2764,1.13321,24.994,10297,CH2,v4,
41190,20250415,102,Cs0.05MA0.1FA0.85PbI3.0,1.73,MACl,14.6,PEAI,0.517,AGAD,0.75,Me-4PACz,0.198,4PADCB,0.066,Me-2PACz,0.066,,,,,1000,10,5000,40,10,160,110,25,PEAI,1.0,PDADI,0.5,,,,,5100.0,31.0,7.0,130.0,100.0,5.0,22.7759,82.0759,1.11799,24.8211,10298,CH2,v4,
41196,20250415,102,Cs0.05MA0.1FA0.85PbI3.0,1.73,MACl,14.6,PEAI,0.517,AGAD,0.75,Me-4PACz,0.198,4PADCB,0.066,Me-2PACz,0.066,,,,,1000,10,5000,40,10,160,110,25,PEAI,1.0,PDADI,0.5,PiPI,0.4,,,4900.0,33.0,9.0,110.0,100.0,6.0,23.6978,84.0542,1.12845,24.9843,10299,CH4,v4,
41198,20250415,102,Cs0.05MA0.1FA0.85PbI3.0,1.73,MACl,14.6,PEAI,0.517,AGAD,0.75,Me-4PACz,0.198,4PADCB,0.066,Me-2PACz,0.066,,,,,1000,10,5000,40,10,160,110,25,PEAI,1.0,PDADI,0.5,PiPI,0.4,,,4900.0,30.0,9.0,130.0,100.0,5.0,23.3212,83.3815,1.13769,24.5843,10300,CH2,v4,
41204,20250415,102,Cs0.05MA0.1FA0.85PbI3.0,1.73,MACl,14.6,PEAI,0.517,AGAD,0.75,Me-4PACz,0.189,DMACPA,0.126,4-ABnP,0.016,,,,,1000,10,5000,40,10,160,110,25,PEAI,1.0,PDADI,0.5,,,,,5100.0,33.0,9.0,120.0,100.0,5.0,21.5406,75.285,1.11269,25.7143,10301,CH4,v4,
41206,20250415,102,Cs0.05MA0.1FA0.85PbI3.0,1.73,MACl,14.6,PEAI,0.517,AGAD,0.75,Me-4PACz,0.189,DMACPA,0.126,4-ABnP,0.016,,,,,1000,10,5000,40,10,160,110,25,PEAI,1.0,PDADI,0.5,,,,,5000.0,30.0,8.0,130.0,100.0,5.0,23.914,82.3588,1.11663,26.0035,10302,CH2,v4,
41210,20250415,102,Cs0.05MA0.1FA0.85PbI3.0,1.73,MACl,14.6,PEAI,0.517,AGAD,0.75,Me-4PACz,0.189,DMACPA,0.126,4-ABnP,0.016,,,,,1000,10,5000,40,10,160,110,25,PEAI,1.0,PDADI,0.5,,,,,5100.0,31.0,7.0,130.0,100.0,5.0,23.7168,82.206,1.12471,25.6514,10303,CH2,v4,
41214,20250415,102,Cs0.05MA0.1FA0.85PbI3.0,1.73,MACl,14.6,PEAI,0.517,AGAD,0.75,Me-4PACz,0.189,DMACPA,0.126,4-ABnP,0.016,,,,,1000,10,5000,40,10,160,110,25,PEAI,1.0,PDADI,0.5,PiPI,0.4,,,4900.0,33.0,9.0,110.0,100.0,6.0,23.1368,83.4299,1.13435,24.4476,10304,CH2,v4,
41218,20250415,102,Cs0.05MA0.1FA0.85PbI3.0,1.73,MACl,14.6,PEAI,0.517,AGAD,0.75,Me-4PACz,0.189,DMACPA,0.126,4-ABnP,0.016,,,,,1000,10,5000,40,10,160,110,25,PEAI,1.0,PDADI,0.5,PiPI,0.4,,,4900.0,30.0,9.0,130.0,100.0,5.0,22.7788,83.6968,1.13247,24.0324,10305,CH2,v4,
41231,20250417,103,Cs0.05MA0.1FA0.85PbI3.0,1.73,MACl,14.6,PEAI,0.517,,,Me-4PACz,0.189,DMACPA,0.126,4-ABnP,0.016,,,,,1000,10,5000,40,10,160,110,25,PEAI,1.0,PDADI,0.5,,,,,4100.0,28.0,11.0,130.0,80.0,4.0,24.0459,84.4746,1.12656,25.2673,10308,CH3,v4,
41234,20250417,103,Cs0.05MA0.1FA0.85PbI3.0,1.73,MACl,14.6,PEAI,0.517,,,Me-4PACz,0.189,DMACPA,0.126,4-ABnP,0.016,,,,,1000,10,5000,40,10,160,110,25,PEAI,1.0,PDADI,0.5,,,,,5000.0,30.0,9.0,100.0,80.0,6.0,23.5736,84.3103,1.12776,24.7931,10309,CH2,v4,
41244,20250417,103,Cs0.05MA0.1FA0.85PbI3.0,1.73,MACl,14.6,PEAI,0.517,,,Me-4PACz,0.189,DMACPA,0.126,4-ABnP,0.016,,,,,1000,10,5000,40,10,160,110,25,PEAI,1.0,PDADI,0.5,,,,,4100.0,30.0,12.0,130.0,100.0,5.0,24.0427,84.2604,1.1244,25.3768,10311,CH4,v4,
41247,20250417,103,Cs0.05MA0.1FA0.85PbI3.0,1.73,MACl,14.6,PEAI,0.517,,,Me-4PACz,0.189,DMACPA,0.126,4-ABnP,0.016,,,,,1000,10,5000,40,10,160,110,25,PEAI,1.0,PDADI,0.5,,,,,4000.0,30.0,10.0,100.0,90.0,5.0,23.9138,84.7664,1.1229,25.1237,10312,CH3,v4,
41250,20250417,103,Cs0.05MA0.1FA0.85PbI3.0,1.73,MACl,14.6,PEAI,0.517,,,Me-4PACz,0.189,DMACPA,0.126,4-ABnP,0.016,,,,,1000,10,5000,40,10,160,110,25,PEAI,1.0,PDADI,0.5,,,,,5000.0,30.0,11.0,100.0,100.0,7.0,24.6286,85.1273,1.12689,25.6738,10313,CH2,v4,
41254,20250417,103,Cs0.05MA0.1FA0.85PbI3.0,1.73,MACl,14.6,PEAI,0.517,,,Me-4PACz,0.189,DMACPA,0.126,4-ABnP,0.016,,,,,1000,10,5000,40,10,160,110,25,PEAI,1.0,PDADI,0.5,,,,,5000.0,33.0,11.0,100.0,80.0,7.0,24.4047,84.1401,1.13356,25.5873,10314,CH2,v4,
41258,20250417,103,Cs0.05MA0.1FA0.85PbI3.0,1.73,MACl,14.6,PEAI,0.517,,,Me-4PACz,0.189,DMACPA,0.126,4-ABnP,0.016,,,,,1000,10,5000,40,10,160,110,25,PEAI,1.0,PDADI,0.5,,,,,4800.0,31.0,12.0,115.0,100.0,6.0,24.5669,84.5147,1.12728,25.7861,10315,CH2,v4,
41263,20250417,103,Cs0.05MA0.1FA0.85PbI3.0,1.73,MACl,14.6,PEAI,0.517,,,Me-4PACz,0.189,DMACPA,0.126,4-ABnP,0.016,,,,,1000,10,5000,40,10,160,110,25,PEAI,1.0,PDADI,0.5,PiPI,0.4,,,5000.0,33.0,11.0,100.0,100.0,7.0,24.0986,83.6463,1.1411,25.2476,10316,CH3,v4,
41266,20250417,103,Cs0.05MA0.1FA0.85PbI3.0,1.73,MACl,14.6,PEAI,0.517,,,Me-4PACz,0.189,DMACPA,0.126,4-ABnP,0.016,,,,,1000,10,5000,40,10,160,110,25,PEAI,1.0,PDADI,0.5,PiPI,0.4,,,4900.0,31.0,7.0,130.0,100.0,5.0,24.8843,85.6656,1.13643,25.561,10317,CH2,v4,
41274,20250417,103,Cs0.05MA0.1FA0.85PbI3.0,1.73,MACl,14.6,PEAI,0.517,,,Me-4PACz,0.189,DMACPA,0.126,4-ABnP,0.016,,,,,1000,10,5000,40,10,160,110,25,PEAI,1.0,PDADI,0.5,PiPI,0.4,,,5000.0,30.0,10.0,100.0,100.0,5.0,24.7975,85.7497,1.13468,25.4862,10319,CH2,v4,
41278,20250417,103,Cs0.05MA0.1FA0.85PbI3.0,1.73,MACl,14.6,PEAI,0.517,,,Me-4PACz,0.189,DMACPA,0.126,4-ABnP,0.016,,,,,1000,10,5000,40,10,160,110,25,PEAI,1.0,PDADI,0.5,PiPI,0.4,,,5000.0,30.0,10.0,120.0,100.0,5.0,23.9846,85.5139,1.13065,24.8066,10320,CH2,v4,
41282,20250417,103,Cs0.05MA0.1FA0.85PbI3.0,1.73,MACl,14.6,PEAI,0.517,,,Me-4PACz,0.189,DMACPA,0.126,4-ABnP,0.016,,,,,1000,10,5000,40,10,160,110,25,PEAI,1.0,PDADI,0.5,PiPI,0.4,,,5000.0,31.0,8.0,120.0,80.0,6.0,23.653,86.6825,1.13223,24.1002,10321,CH2,v4,
41286,20250417,103,Cs0.05MA0.1FA0.85PbI3.0,1.73,MACl,14.6,PEAI,0.517,,,Me-4PACz,0.189,DMACPA,0.126,4-ABnP,0.016,,,,,1000,10,5000,40,10,160,110,25,PEAI,1.0,PDADI,0.5,PiPI,0.4,,,5000.0,32.0,9.0,110.0,80.0,5.0,23.3521,85.5506,1.13804,23.9852,10322,CH2,v4,
41289,20250417,103,Cs0.05MA0.1FA0.85PbI3.0,1.73,MACl,14.6,PEAI,0.517,,,Me-4PACz,0.189,DMACPA,0.126,4-ABnP,0.016,,,,,1000,10,5000,40,10,160,110,25,PEAI,1.0,PDADI,0.5,PiPI,0.4,,,5000.0,31.0,9.0,130.0,80.0,5.0,23.1609,85.4472,1.13466,23.8887,10323,CH1,v4,
41295,20250417,103,Cs0.05MA0.1FA0.85PbI3.0,1.73,MACl,14.6,PEAI,0.517,,,Me-4PACz,0.189,DMACPA,0.126,4-ABnP,0.016,,,,,1000,10,5000,40,10,160,110,25,PEAI,1.0,PDADI,0.5,PiPI,0.4,,,5000.0,32.0,8.0,120.0,100.0,6.0,25.0225,86.2859,1.1288,25.6907,10324,CH3,v4,
41298,20250417,103,Cs0.05MA0.1FA0.85PbI3.0,1.73,MACl,14.6,PEAI,0.517,,,Me-4PACz,0.189,DMACPA,0.126,4-ABnP,0.016,,,,,1000,10,5000,40,10,160,110,25,PEAI,1.0,PDADI,0.5,PiPI,0.4,,,5000.0,30.0,10.0,110.0,100.0,5.0,24.7279,85.8839,1.13241,25.4256,10325,CH2,v4,
41302,20250417,103,Cs0.05MA0.1FA0.85PbI3.0,1.73,MACl,14.6,PEAI,0.517,,,Me-4PACz,0.189,DMACPA,0.126,4-ABnP,0.016,,,,,1000,10,5000,40,10,160,110,25,PEAI,1.0,PDADI,0.5,PiPI,0.5,,,5000.0,33.0,11.0,100.0,100.0,7.0,24.7748,85.6687,1.1338,25.5065,10326,CH2,v4,
41311,20250417,103,Cs0.05MA0.1FA0.85PbI3.0,1.73,MACl,14.6,PEAI,0.517,,,Me-4PACz,0.189,DMACPA,0.126,4-ABnP,0.016,,,,,1000,10,5000,40,10,160,110,25,PEAI,1.0,PDADI,0.5,PiPI,0.5,,,5000.0,30.0,9.0,110.0,100.0,6.0,24.2273,85.8915,1.1278,25.0106,10328,CH3,v4,
41314,20250417,103,Cs0.05MA0.1FA0.85PbI3.0,1.73,MACl,14.6,PEAI,0.517,,,Me-4PACz,0.189,DMACPA,0.126,4-ABnP,0.016,,,,,1000,10,5000,40,10,160,110,25,PEAI,1.0,PDADI,0.5,PiPI,0.5,,,5000.0,30.0,10.0,100.0,100.0,5.0,24.9159,85.9505,1.12776,25.7048,10329,CH2,v4,
41318,20250417,103,Cs0.05MA0.1FA0.85PbI3.0,1.73,MACl,14.6,PEAI,0.517,,,Me-4PACz,0.189,DMACPA,0.126,4-ABnP,0.016,,,,,1000,10,5000,40,10,160,110,25,PEAI,1.0,PDADI,0.5,PiPI,0.5,,,5000.0,30.0,10.0,120.0,100.0,5.0,21.561,74.8289,1.15728,24.8977,10330,CH2,v4,
41322,20250417,103,Cs0.05MA0.1FA0.85PbI3.0,1.73,MACl,14.6,PEAI,0.517,,,Me-4PACz,0.189,DMACPA,0.126,4-ABnP,0.016,,,,,1000,10,5000,40,10,160,110,25,PEAI,1.0,PDADI,0.5,PiPI,0.5,,,5000.0,31.0,8.0,120.0,100.0,6.0,25.1166,85.9137,1.13363,25.7886,10331,CH2,v4,
41326,20250417,103,Cs0.05MA0.1FA0.85PbI3.0,1.73,MACl,14.6,PEAI,0.517,,,Me-4PACz,0.189,DMACPA,0.126,4-ABnP,0.016,,,,,1000,10,5000,40,10,160,110,25,PEAI,1.0,PDADI,0.5,PiPI,0.5,,,5000.0,32.0,9.0,110.0,100.0,5.0,24.5639,86.3114,1.13491,25.0764,10332,CH2,v4,
41331,20250417,103,Cs0.05MA0.1FA0.85PbI3.0,1.73,MACl,14.6,PEAI,0.517,,,Me-4PACz,0.189,DMACPA,0.126,4-ABnP,0.016,,,,,1000,10,5000,40,10,160,110,25,PEAI,1.0,PDADI,0.5,PiPI,0.5,,,5000.0,31.0,9.0,130.0,80.0,5.0,24.5098,86.6316,1.13023,25.032,10333,CH3,v4,
41334,20250417,103,Cs0.05MA0.1FA0.85PbI3.0,1.73,MACl,14.6,PEAI,0.517,,,Me-4PACz,0.189,DMACPA,0.126,4-ABnP,0.016,,,,,1000,10,5000,40,10,160,110,25,PEAI,1.0,PDADI,0.5,PiPI,0.5,,,5000.0,32.0,8.0,120.0,80.0,6.0,23.6679,87.1598,1.12576,24.1212,10334,CH2,v4,
41338,20250417,103,Cs0.05MA0.1FA0.85PbI3.0,1.73,MACl,14.6,PEAI,0.517,,,Me-4PACz,0.189,DMACPA,0.126,4-ABnP,0.016,,,,,1000,10,5000,40,10,160,110,25,PEAI,1.0,PDADI,0.5,PiPI,0.5,,,5000.0,30.0,10.0,110.0,100.0,5.0,24.4303,86.3326,1.13124,25.0149,10335,CH2,v4,
41342,20250417,103,Cs0.05MA0.1FA0.85PbI3.0,1.73,MACl,14.6,PEAI,0.517,,,Me-4PACz,0.189,DMACPA,0.126,4-ABnP,0.016,,,,,1000,10,5000,40,10,160,110,25,PEAI,1.0,PDADI,0.5,m-F-PEAI,2.0,,,4000.0,30.0,10.0,100.0,90.0,5.0,23.0663,83.5686,1.12714,24.4882,10336,CH2,v4,
41346,20250417,103,Cs0.05MA0.1FA0.85PbI3.0,1.73,MACl,14.6,PEAI,0.517,,,Me-4PACz,0.189,DMACPA,0.126,4-ABnP,0.016,,,,,1000,10,5000,40,10,160,110,25,PEAI,1.0,PDADI,0.5,m-F-PEAI,2.0,,,4900.0,31.0,14.0,120.0,100.0,5.0,23.8871,84.6364,1.1269,25.0451,10337,CH2,v4,
41350,20250417,103,Cs0.05MA0.1FA0.85PbI3.0,1.73,MACl,14.6,PEAI,0.517,,,Me-4PACz,0.189,DMACPA,0.126,4-ABnP,0.016,,,,,1000,10,5000,40,10,160,110,25,PEAI,1.0,PDADI,0.5,m-F-PEAI,2.0,,,5000.0,32.0,10.0,130.0,80.0,5.0,24.0592,83.6749,1.12031,25.6653,10338,CH2,v4,
41355,20250417,103,Cs0.05MA0.1FA0.85PbI3.0,1.73,MACl,14.6,PEAI,0.517,,,Me-4PACz,0.189,DMACPA,0.126,4-ABnP,0.016,,,,,1000,10,5000,40,10,160,110,25,PEAI,1.0,PDADI,0.5,m-F-PEAI,2.0,,,5000.0,30.0,10.0,100.0,80.0,5.0,23.5269,82.6386,1.12081,25.4009,10339,CH3,v4,
41362,20250417,103,Cs0.05MA0.1FA0.85PbI3.0,1.73,MACl,14.6,PEAI,0.517,,,Me-4PACz,0.189,DMACPA,0.126,4-ABnP,0.016,,,,,1000,10,5000,40,10,160,110,25,PEAI,1.0,PDADI,0.5,m-F-PEAI,2.0,,,5000.0,33.0,10.0,110.0,100.0,6.0,24.724,84.0059,1.12381,26.1888,10341,CH2,v4,
41366,20250417,103,Cs0.05MA0.1FA0.85PbI3.0,1.73,MACl,14.6,PEAI,0.517,,,Me-4PACz,0.189,DMACPA,0.126,4-ABnP,0.016,,,,,1000,10,5000,40,10,160,110,25,PEAI,1.0,PDADI,0.5,m-F-PEAI,2.0,,,5000.0,31.0,10.0,120.0,80.0,5.0,23.106,82.9776,1.12339,24.7875,10342,CH2,v4,
41370,20250417,103,Cs0.05MA0.1FA0.85PbI3.0,1.73,MACl,14.6,PEAI,0.517,,,Me-4PACz,0.189,DMACPA,0.126,4-ABnP,0.016,,,,,1000,10,5000,40,10,160,110,25,PEAI,1.0,PDADI,0.5,m-F-PEAI,2.0,,,5000.0,30.0,10.0,110.0,100.0,7.0,24.4928,83.897,1.11756,26.1229,10343,CH2,v4,
41374,20250417,103,Cs0.05MA0.1FA0.85PbI3.0,1.73,MACl,14.6,PEAI,0.517,,,Me-4PACz,0.189,DMACPA,0.126,4-ABnP,0.016,,,,,1000,10,5000,40,10,160,110,25,PEAI,1.0,PDADI,0.5,m-F-PEAI,2.0,,,4900.0,30.0,8.0,120.0,100.0,5.0,23.7441,84.0964,1.11838,25.2458,10344,CH2,v4,
41379,20250417,103,Cs0.05MA0.1FA0.85PbI3.0,1.73,MACl,14.6,PEAI,0.517,,,Me-4PACz,0.189,DMACPA,0.126,4-ABnP,0.016,,,,,1000,10,5000,40,10,160,110,25,PEAI,1.0,PDADI,0.5,m-F-PEAI,2.0,,,5000.0,32.0,10.0,120.0,100.0,6.0,24.3353,83.9812,1.12106,25.8479,10345,CH3,v4,
41382,20250417,103,Cs0.05MA0.1FA0.85PbI3.0,1.73,MACl,14.6,PEAI,0.517,4Cl-BZS,0.75,Me-4PACz,0.198,4PADCB,0.066,Me-2PACz,0.066,,,,,1000,10,5000,40,10,160,110,25,PEAI,1.0,PDADI,0.5,,,,,5000.0,30.0,10.0,100.0,100.0,5.0,24.2056,83.3993,1.14722,25.2992,10346,CH2,v4,
41386,20250417,103,Cs0.05MA0.1FA0.85PbI3.0,1.73,MACl,14.6,PEAI,0.517,4Cl-BZS,0.75,Me-4PACz,0.198,4PADCB,0.066,Me-2PACz,0.066,,,,,1000,10,5000,40,10,160,110,25,PEAI,1.0,PDADI,0.5,,,,,4900.0,30.0,8.0,130.0,100.0,5.0,24.9005,84.6515,1.12938,26.0454,10347,CH2,v4,
41390,20250417,103,Cs0.05MA0.1FA0.85PbI3.0,1.73,MACl,14.6,PEAI,0.517,4Cl-BZS,0.75,Me-4PACz,0.198,4PADCB,0.066,Me-2PACz,0.066,,,,,1000,10,5000,40,10,160,110,25,PEAI,1.0,PDADI,0.5,,,,,4100.0,28.0,11.0,100.0,100.0,4.0,24.9838,84.4276,1.13241,26.1318,10348,CH2,v4,
41395,20250417,103,Cs0.05MA0.1FA0.85PbI3.0,1.73,MACl,14.6,PEAI,0.517,4Cl-BZS,0.75,Me-4PACz,0.198,4PADCB,0.066,Me-2PACz,0.066,,,,,1000,10,5000,40,10,160,110,25,PEAI,1.0,PDADI,0.5,,,,,5000.0,30.0,9.0,100.0,80.0,6.0,24.1787,84.886,1.12955,25.2169,10349,CH3,v4,
41398,20250417,103,Cs0.05MA0.1FA0.85PbI3.0,1.73,MACl,14.6,PEAI,0.517,4Cl-BZS,0.75,Me-4PACz,0.198,4PADCB,0.066,Me-2PACz,0.066,,,,,1000,10,5000,40,10,160,110,25,PEAI,1.0,PDADI,0.5,,,,,4900.0,31.0,14.0,120.0,100.0,5.0,25.2338,84.3933,1.13076,26.4427,10350,CH2,v4,
41401,20250417,103,Cs0.05MA0.1FA0.85PbI3.0,1.73,MACl,14.6,PEAI,0.517,4Cl-BZS,0.75,Me-4PACz,0.198,4PADCB,0.066,Me-2PACz,0.066,,,,,1000,10,5000,40,10,160,110,25,PEAI,1.0,PDADI,0.5,,,,,4100.0,30.0,12.0,130.0,100.0,5.0,25.3114,84.5663,1.1326,26.4267,10351,CH1,v4,
41407,20250417,103,Cs0.05MA0.1FA0.85PbI3.0,1.73,MACl,14.6,PEAI,0.517,4Cl-BZS,0.75,Me-4PACz,0.198,4PADCB,0.066,Me-2PACz,0.066,,,,,1000,10,5000,40,10,160,110,25,PEAI,1.0,PDADI,0.5,,,,,4000.0,30.0,10.0,100.0,90.0,5.0,24.1465,84.4506,1.12844,25.338,10352,CH3,v4,
41411,20250417,103,Cs0.05MA0.1FA0.85PbI3.0,1.73,MACl,14.6,PEAI,0.517,4Cl-BZS,0.75,Me-4PACz,0.198,4PADCB,0.066,Me-2PACz,0.066,,,,,1000,10,5000,40,10,160,110,25,PEAI,1.0,PDADI,0.5,,,,,5000.0,30.0,11.0,100.0,80.0,7.0,24.6947,85.0261,1.12528,25.8101,10353,CH3,v4,
41414,20250417,103,Cs0.05MA0.1FA0.85PbI3.0,1.73,MACl,14.6,PEAI,0.517,4Cl-BZS,0.75,Me-4PACz,0.198,4PADCB,0.066,Me-2PACz,0.066,,,,,1000,10,5000,40,10,160,110,25,PEAI,1.0,PDADI,0.5,,,,,5000.0,33.0,11.0,100.0,100.0,7.0,23.5786,84.1553,1.13315,24.7257,10354,CH2,v4,
41418,20250417,103,Cs0.05MA0.1FA0.85PbI3.0,1.73,MACl,14.6,PEAI,0.517,4Cl-BZS,0.75,Me-4PACz,0.198,4PADCB,0.066,Me-2PACz,0.066,,,,,1000,10,5000,40,10,160,110,25,PEAI,1.0,PDADI,0.5,,,,,4800.0,31.0,12.0,115.0,100.0,6.0,24.9517,84.2655,1.13125,26.1753,10355,CH2,v4,
41422,20250417,103,Cs0.05MA0.1FA0.85PbI3.0,1.73,MACl,14.6,PEAI,0.517,AGAD,1.0,Me-4PACz,0.198,4PADCB,0.066,Me-2PACz,0.066,,,,,1000,10,5000,40,10,160,110,25,PEAI,1.0,PDADI,0.5,m-F-PEAI,2.0,,,5000.0,33.0,10.0,110.0,80.0,6.0,24.9906,84.1099,1.14546,25.9388,10356,CH2,v4,
41426,20250417,103,Cs0.05MA0.1FA0.85PbI3.0,1.73,MACl,14.6,PEAI,0.517,AGAD,1.0,Me-4PACz,0.198,4PADCB,0.066,Me-2PACz,0.066,,,,,1000,10,5000,40,10,160,110,25,PEAI,1.0,PDADI,0.5,m-F-PEAI,2.0,,,5000.0,31.0,10.0,120.0,100.0,5.0,23.6779,82.781,1.13943,25.103,10357,CH2,v4,
41434,20250417,103,Cs0.05MA0.1FA0.85PbI3.0,1.73,MACl,14.6,PEAI,0.517,AGAD,1.0,Me-4PACz,0.198,4PADCB,0.066,Me-2PACz,0.066,,,,,1000,10,5000,40,10,160,110,25,PEAI,1.0,PDADI,0.5,m-F-PEAI,2.0,,,4900.0,30.0,8.0,120.0,100.0,5.0,23.6974,82.8036,1.13812,25.1458,10359,CH2,v4,
41439,20250417,103,Cs0.05MA0.1FA0.85PbI3.0,1.73,MACl,14.6,PEAI,0.517,AGAD,1.0,Me-4PACz,0.198,4PADCB,0.066,Me-2PACz,0.066,,,,,1000,10,5000,40,10,160,110,25,PEAI,1.0,PDADI,0.5,m-F-PEAI,2.0,,,5000.0,32.0,10.0,120.0,80.0,6.0,24.0831,84.1583,1.13612,25.1878,10360,CH3,v4,
41443,20250417,103,Cs0.05MA0.1FA0.85PbI3.0,1.73,MACl,14.6,PEAI,0.517,AGAD,1.0,Me-4PACz,0.198,4PADCB,0.066,Me-2PACz,0.066,,,,,1000,10,5000,40,10,160,110,25,PEAI,1.0,PDADI,0.5,PiPI,0.4,,,5000.0,30.0,10.0,120.0,100.0,5.0,23.9933,84.5542,1.14264,24.834,10361,CH3,v4,
41446,20250417,103,Cs0.05MA0.1FA0.85PbI3.0,1.73,MACl,14.6,PEAI,0.517,AGAD,1.0,Me-4PACz,0.198,4PADCB,0.066,Me-2PACz,0.066,,,,,1000,10,5000,40,10,160,110,25,PEAI,1.0,PDADI,0.5,PiPI,0.4,,,5000.0,30.0,10.0,120.0,80.0,5.0,24.0954,85.3733,1.14677,24.6114,10362,CH2,v4,
41450,20250417,103,Cs0.05MA0.1FA0.85PbI3.0,1.73,MACl,14.6,PEAI,0.517,AGAD,1.0,Me-4PACz,0.198,4PADCB,0.066,Me-2PACz,0.066,,,,,1000,10,5000,40,10,160,110,25,PEAI,1.0,PDADI,0.5,PiPI,0.4,,,5000.0,31.0,8.0,120.0,100.0,6.0,24.2139,84.453,1.14284,25.0878,10363,CH2,v4,
41455,20250417,103,Cs0.05MA0.1FA0.85PbI3.0,1.73,MACl,14.6,PEAI,0.517,AGAD,1.0,Me-4PACz,0.198,4PADCB,0.066,Me-2PACz,0.066,,,,,1000,10,5000,40,10,160,110,25,PEAI,1.0,PDADI,0.5,PiPI,0.4,,,5000.0,32.0,9.0,110.0,100.0,5.0,23.6532,84.8318,1.14098,24.4374,10364,CH3,v4,
41458,20250417,103,Cs0.05MA0.1FA0.85PbI3.0,1.73,MACl,14.6,PEAI,0.517,AGAD,1.0,Me-4PACz,0.198,4PADCB,0.066,Me-2PACz,0.066,,,,,1000,10,5000,40,10,160,110,25,PEAI,1.0,PDADI,0.5,PiPI,0.4,,,5000.0,31.0,9.0,130.0,100.0,5.0,23.1561,84.7856,1.14241,23.9068,10365,CH2,v4,
41670,20250421,104,Cs0.05MA0.1FA0.85PbI3.0,1.73,MACl,14.6,PEAI,0.517,,,Me-4PACz,0.198,4PADCB,0.066,Me-2PACz,0.066,,,,,1000,10,5000,40,10,160,110,25,PEAI,1.0,PDADI,0.5,PiPI,0.4,,,4900.0,31.0,7.0,130.0,100.0,5.0,25.1957,84.8658,1.14065,26.0281,10418,CH2,v4,
41702,20250423,105,Cs0.05MA0.1FA0.85PbI3.0,1.73,MACl,14.6,PEAI,0.517,,,Me-4PACz,0.189,DMACPA,0.126,4-ABnP,0.016,,,,,1000,10,5000,40,10,160,110,25,PEAI,1.0,PDADI,0.5,,,,,4900.0,31.0,8.0,130.0,100.0,5.0,22.4963,80.782,1.14823,24.2531,10426,CH2,v4,
41719,20250423,105,Cs0.05MA0.1FA0.85PbI3.0,1.73,MACl,14.6,PEAI,0.517,,,Me-4PACz,0.189,DMACPA,0.126,4-ABnP,0.016,,,,,1000,10,5000,40,10,160,110,25,PEAI,1.0,PDADI,0.5,,,,,5000.0,31.0,11.0,100.0,100.0,7.0,22.6789,78.4199,1.13969,25.375,10430,CH3,v4,
41723,20250423,105,Cs0.05MA0.1FA0.85PbI3.0,1.73,MACl,14.6,PEAI,0.517,,,Me-4PACz,0.189,DMACPA,0.126,4-ABnP,0.016,,,,,1000,10,5000,40,10,160,110,25,PEAI,1.0,PDADI,0.5,,,,,4100.0,32.0,12.0,100.0,100.0,4.0,23.4407,83.433,1.14055,24.6331,10431,CH3,v4,
41726,20250423,105,Cs0.05MA0.1FA0.85PbI3.0,1.73,MACl,14.6,PEAI,0.517,,,Me-4PACz,0.189,DMACPA,0.126,4-ABnP,0.016,,,,,1000,10,5000,40,10,160,110,25,PEAI,1.0,PDADI,0.5,,,,,5000.0,33.0,10.0,100.0,100.0,5.0,24.4189,84.0881,1.13963,25.4816,10432,CH2,v4,
41730,20250423,105,Cs0.05MA0.1FA0.85PbI3.0,1.73,MACl,14.6,PEAI,0.517,,,Me-4PACz,0.189,DMACPA,0.126,4-ABnP,0.016,,,,,1000,10,5000,40,10,160,110,25,PEAI,1.0,PDADI,0.5,,,,,4100.0,30.0,12.0,100.0,100.0,4.0,24.9982,84.1686,1.14561,25.9252,10433,CH2,v4,
41738,20250423,105,Cs0.05MA0.1FA0.85PbI3.0,1.73,MACl,14.6,PEAI,0.517,,,Me-4PACz,0.189,DMACPA,0.126,4-ABnP,0.016,,,,,1000,10,5000,40,10,160,110,25,PEAI,1.0,PDADI,0.5,,,,,4900.0,31.0,8.0,130.0,110.0,5.0,24.2398,83.3339,1.1441,25.4239,10435,CH2,v4,
41774,20250423,105,Cs0.05MA0.1FA0.85PbI3.0,1.73,MACl,14.6,PEAI,0.517,,,Me-4PACz,0.189,DMACPA,0.126,4-ABnP,0.016,,,,,1000,10,5000,40,10,160,110,25,PEAI,1.0,PDADI,0.5,PiPI,0.4,,,4900.0,30.0,8.0,130.0,100.0,5.0,24.3021,84.3155,1.15326,24.9924,10444,CH2,v4,
41791,20250423,105,Cs0.05MA0.1FA0.85PbI3.0,1.73,MACl,14.6,PEAI,0.517,,,Me-4PACz,0.189,DMACPA,0.126,4-ABnP,0.016,,,,,1000,10,5000,40,10,160,110,25,PEAI,1.0,PDADI,0.5,m-F-PEAI,2.0,,,5000.0,33.0,11.0,100.0,100.0,7.0,24.4192,81.6363,1.13613,26.3281,10448,CH3,v4,
41827,20250423,105,Cs0.05MA0.1FA0.85PbI3.0,1.73,MACl,14.6,PEAI,0.517,4Cl-BZS,0.5,Me-4PACz,0.189,DMACPA,0.126,4-ABnP,0.016,,,,,1000,10,5000,40,10,160,110,25,PEAI,1.0,PDADI,0.5,,,,,4900.0,31.0,7.0,130.0,100.0,5.0,24.4244,83.397,1.14903,25.4883,10457,CH3,v4,
41854,20250423,105,Cs0.05MA0.1FA0.85PbI3.0,1.73,MACl,14.6,PEAI,0.517,4Cl-BZS,0.5,Me-4PACz,0.189,DMACPA,0.126,4-ABnP,0.016,,,,,1000,10,5000,40,10,160,110,25,PEAI,1.0,PDADI,0.5,,,,,5000.0,33.0,9.0,110.0,100.0,6.0,25.0099,82.1389,1.15352,26.3961,10464,CH2,v4,
41858,20250423,105,Cs0.05MA0.1FA0.85PbI3.0,1.73,MACl,14.6,PEAI,0.517,4Cl-BZS,0.5,Me-4PACz,0.189,DMACPA,0.126,4-ABnP,0.016,,,,,1000,10,5000,40,10,160,110,25,PEAI,1.0,PDADI,0.5,,,,,4900.0,30.0,8.0,130.0,100.0,5.0,24.9697,83.253,1.1479,26.128,10465,CH2,v4,
41861,20250423,105,Cs0.05MA0.1FA0.85PbI3.0,1.73,MACl,14.6,PEAI,0.517,BcmimCl,0.5,Me-4PACz,0.198,4PADCB,0.066,Me-2PACz,0.066,,,,,1000,10,5000,40,10,160,110,25,PEAI,1.0,PDADI,0.5,,,,,4900.0,31.0,7.0,130.0,100.0,5.0,23.5812,80.5684,1.16079,25.2143,10466,CH1,v4,
41918,20250423,105,Cs0.05MA0.1FA0.85PbI3.0,1.73,MACl,14.6,PEAI,0.517,AGAD,1.0,Me-4PACz,0.198,4PADCB,0.066,Me-2PACz,0.066,,,,,1000,10,5000,40,10,160,110,25,PEAI,1.0,PDADI,0.5,,,,,4900.0,30.0,8.0,130.0,100.0,5.0,24.0883,79.2051,1.16616,26.0792,10480,CH2,v4,
41922,20250423,105,Cs0.05MA0.1FA0.85PbI3.0,1.73,MACl,14.6,PEAI,0.517,AGAD,1.0,Me-4PACz,0.198,4PADCB,0.066,Me-2PACz,0.066,,,,,1000,10,5000,40,10,160,110,25,PEAI,1.0,PDADI,0.5,,,,,5000.0,33.0,9.0,110.0,100.0,6.0,24.383,79.4225,1.16557,26.3394,10481,CH2,v4,
41951,20250424,106,Cs0.05MA0.1FA0.85PbI3.0,1.73,MACl,14.6,PEAI,0.517,,,Me-4PACz,0.198,DMACPA,0.066,Me-2PACz,0.066,,,,,1000,10,5000,40,10,160,110,25,PEAI,1.0,PDADI,0.5,m-F-PEAI,2.0,,,4600.0,33.0,14.0,110.0,100.0,7.0,22.1006,76.5482,1.1228,25.7138,10488,CH3,v4,
41962,20250424,106,Cs0.05MA0.1FA0.85PbI3.0,1.73,MACl,14.6,PEAI,0.517,,,Me-4PACz,0.198,DMACPA,0.066,Me-2PACz,0.066,,,,,1000,10,5000,40,10,160,110,25,PEAI,1.0,PDADI,0.5,3MTPAI,2.5,,,4900.0,31.0,8.0,130.0,100.0,5.0,22.7909,79.46,1.14496,25.0508,10491,CH2,v4,
41966,20250424,106,Cs0.05MA0.1FA0.85PbI3.0,1.73,MACl,14.6,PEAI,0.517,,,Me-4PACz,0.198,DMACPA,0.066,Me-2PACz,0.066,,,,,1000,10,5000,40,10,160,110,25,PEAI,1.0,PDADI,0.5,3MTPAI,2.5,,,4600.0,33.0,14.0,110.0,100.0,7.0,20.7357,73.0611,1.13828,24.9335,10492,CH2,v4,
41971,20250424,106,Cs0.05MA0.1FA0.85PbI3.0,1.73,MACl,14.6,PEAI,0.517,,,Me-4PACz,0.198,DMACPA,0.066,Me-2PACz,0.066,,,,,1000,10,5000,40,10,160,110,25,PEAI,1.0,PDADI,0.5,3MTPAI,2.5,,,4100.0,30.0,12.0,100.0,100.0,4.0,24.1452,82.9305,1.13285,25.7006,10493,CH3,v4,
41980,20250424,106,Cs0.05MA0.1FA0.85PbI3.0,1.73,MACl,14.6,PEAI,0.517,,,Me-4PACz,0.198,DMACPA,0.066,Me-2PACz,0.066,,,,,1000,10,5000,40,10,160,110,25,PEAI,1.0,PDADI,0.5,PiPI,0.4,,,4900.0,31.0,8.0,130.0,100.0,5.0,22.8141,81.7186,1.15047,24.2666,10495,CH4,v4,
41984,20250424,106,Cs0.05MA0.1FA0.85PbI3.0,1.73,MACl,14.6,PEAI,0.517,,,Me-4PACz,0.198,DMACPA,0.066,Me-2PACz,0.066,,,,,1000,10,5000,40,10,160,110,25,PEAI,1.0,PDADI,0.5,PiPI,0.4,,,4600.0,33.0,14.0,110.0,100.0,7.0,21.8412,81.5338,1.14749,23.3447,10496,CH4,v4,
41992,20250424,106,Cs0.05MA0.1FA0.85PbI3.0,1.73,MACl,14.6,PEAI,0.517,,,Me-4PACz,0.165,DMACPA,0.11,Me-2PACz,0.055,,,,,1000,10,5000,40,10,160,110,25,PEAI,1.0,PDADI,0.5,m-F-PEAI,2.0,,,5000.0,33.0,11.0,100.0,100.0,7.0,22.3275,78.567,1.12542,25.2513,10498,CH4,v4,
41996,20250424,106,Cs0.05MA0.1FA0.85PbI3.0,1.73,MACl,14.6,PEAI,0.517,,,Me-4PACz,0.165,DMACPA,0.11,Me-2PACz,0.055,,,,,1000,10,5000,40,10,160,110,25,PEAI,1.0,PDADI,0.5,m-F-PEAI,2.0,,,4900.0,31.0,8.0,130.0,100.0,5.0,22.7281,79.4316,1.12639,25.4028,10499,CH4,v4,
41998,20250424,106,Cs0.05MA0.1FA0.85PbI3.0,1.73,MACl,14.6,PEAI,0.517,,,Me-4PACz,0.165,DMACPA,0.11,Me-2PACz,0.055,,,,,1000,10,5000,40,10,160,110,25,PEAI,1.0,PDADI,0.5,m-F-PEAI,2.0,,,4600.0,33.0,14.0,110.0,100.0,7.0,22.863,79.8881,1.12888,25.3514,10500,CH2,v4,
42001,20250424,106,Cs0.05MA0.1FA0.85PbI3.0,1.73,MACl,14.6,PEAI,0.517,,,Me-4PACz,0.165,DMACPA,0.11,Me-2PACz,0.055,,,,,1000,10,5000,40,10,160,110,25,PEAI,1.0,PDADI,0.5,m-F-PEAI,2.0,,,4100.0,30.0,12.0,100.0,100.0,4.0,23.9972,81.0724,1.13667,26.0408,10501,CH1,v4,
42006,20250424,106,Cs0.05MA0.1FA0.85PbI3.0,1.73,MACl,14.6,PEAI,0.517,,,Me-4PACz,0.165,DMACPA,0.11,Me-2PACz,0.055,,,,,1000,10,5000,40,10,160,110,25,PEAI,1.0,PDADI,0.5,3MTPAI,2.5,,,5000.0,33.0,11.0,100.0,100.0,7.0,24.0435,83.2816,1.13765,25.3769,10502,CH2,v4,
42009,20250424,106,Cs0.05MA0.1FA0.85PbI3.0,1.73,MACl,14.6,PEAI,0.517,,,Me-4PACz,0.165,DMACPA,0.11,Me-2PACz,0.055,,,,,1000,10,5000,40,10,160,110,25,PEAI,1.0,PDADI,0.5,3MTPAI,2.5,,,4900.0,31.0,8.0,130.0,100.0,5.0,23.0478,78.7373,1.14091,25.6566,10503,CH1,v4,
42016,20250424,106,Cs0.05MA0.1FA0.85PbI3.0,1.73,MACl,14.6,PEAI,0.517,,,Me-4PACz,0.165,DMACPA,0.11,Me-2PACz,0.055,,,,,1000,10,5000,40,10,160,110,25,PEAI,1.0,PDADI,0.5,3MTPAI,2.5,,,4600.0,33.0,14.0,110.0,100.0,7.0,23.314,80.8055,1.1275,25.5895,10504,CH4,v4,
42017,20250424,106,Cs0.05MA0.1FA0.85PbI3.0,1.73,MACl,14.6,PEAI,0.517,,,Me-4PACz,0.165,DMACPA,0.11,Me-2PACz,0.055,,,,,1000,10,5000,40,10,160,110,25,PEAI,1.0,PDADI,0.5,3MTPAI,2.5,,,4100.0,30.0,12.0,100.0,100.0,4.0,17.506,62.604,1.13238,24.6939,10505,CH1,v4,
42023,20250424,106,Cs0.05MA0.1FA0.85PbI3.0,1.73,MACl,14.6,PEAI,0.517,,,Me-4PACz,0.165,DMACPA,0.11,Me-2PACz,0.055,,,,,1000,10,5000,40,10,160,110,25,PEAI,1.0,PDADI,0.5,PiPI,0.4,,,5000.0,33.0,11.0,100.0,100.0,7.0,20.2324,69.9207,1.13833,25.4197,10506,CH3,v4,
42027,20250424,106,Cs0.05MA0.1FA0.85PbI3.0,1.73,MACl,14.6,PEAI,0.517,,,Me-4PACz,0.165,DMACPA,0.11,Me-2PACz,0.055,,,,,1000,10,5000,40,10,160,110,25,PEAI,1.0,PDADI,0.5,PiPI,0.4,,,4900.0,31.0,8.0,130.0,100.0,5.0,24.5501,85.2657,1.14645,25.1145,10507,CH3,v4,
42030,20250424,106,Cs0.05MA0.1FA0.85PbI3.0,1.73,MACl,14.6,PEAI,0.517,,,Me-4PACz,0.165,DMACPA,0.11,Me-2PACz,0.055,,,,,1000,10,5000,40,10,160,110,25,PEAI,1.0,PDADI,0.5,PiPI,0.4,,,4600.0,33.0,14.0,110.0,100.0,7.0,24.3119,84.4769,1.14789,25.0716,10508,CH2,v4,
42035,20250424,106,Cs0.05MA0.1FA0.85PbI3.0,1.73,MACl,14.6,PEAI,0.517,,,Me-4PACz,0.165,DMACPA,0.11,Me-2PACz,0.055,,,,,1000,10,5000,40,10,160,110,25,PEAI,1.0,PDADI,0.5,PiPI,0.4,,,4100.0,30.0,12.0,100.0,100.0,4.0,23.6023,84.0707,1.14108,24.6034,10509,CH3,v4,
42046,20250424,106,Cs0.05MA0.1FA0.85PbI3.0,1.73,MACl,14.6,PEAI,0.517,,,Me-4PACz,0.198,4PADCB,0.066,Me-2PACz,0.066,,,,,1000,10,5000,40,10,160,110,25,PEAI,1.0,PDADI,0.5,m-F-PEAI,2.0,,,4600.0,33.0,14.0,110.0,100.0,7.0,24.0924,81.8072,1.13725,25.8959,10512,CH2,v4,
42053,20250424,106,Cs0.05MA0.1FA0.85PbI3.0,1.73,MACl,14.6,PEAI,0.517,,,Me-4PACz,0.198,4PADCB,0.066,Me-2PACz,0.066,,,,,1000,10,5000,40,10,160,110,25,PEAI,1.0,PDADI,0.5,3MTPAI,2.5,,,5000.0,33.0,11.0,100.0,100.0,7.0,24.1511,82.4465,1.14333,25.6207,10514,CH1,v4,
42060,20250424,106,Cs0.05MA0.1FA0.85PbI3.0,1.73,MACl,14.6,PEAI,0.517,,,Me-4PACz,0.198,4PADCB,0.066,Me-2PACz,0.066,,,,,1000,10,5000,40,10,160,110,25,PEAI,1.0,PDADI,0.5,3MTPAI,2.5,,,4900.0,31.0,8.0,130.0,100.0,5.0,23.5564,82.4772,1.12704,25.3418,10515,CH4,v4,
42062,20250424,106,Cs0.05MA0.1FA0.85PbI3.0,1.73,MACl,14.6,PEAI,0.517,,,Me-4PACz,0.198,4PADCB,0.066,Me-2PACz,0.066,,,,,1000,10,5000,40,10,160,110,25,PEAI,1.0,PDADI,0.5,3MTPAI,2.5,,,4600.0,33.0,14.0,110.0,100.0,7.0,23.5768,83.4763,1.12519,25.1013,10516,CH2,v4,
42066,20250424,106,Cs0.05MA0.1FA0.85PbI3.0,1.73,MACl,14.6,PEAI,0.517,,,Me-4PACz,0.198,4PADCB,0.066,Me-2PACz,0.066,,,,,1000,10,5000,40,10,160,110,25,PEAI,1.0,PDADI,0.5,3MTPAI,2.5,,,4100.0,30.0,12.0,100.0,100.0,4.0,23.3481,83.6343,1.1243,24.8304,10517,CH2,v4,
42070,20250424,106,Cs0.05MA0.1FA0.85PbI3.0,1.73,MACl,14.6,PEAI,0.517,,,Me-4PACz,0.198,4PADCB,0.066,Me-2PACz,0.066,,,,,1000,10,5000,40,10,160,110,25,PEAI,1.0,PDADI,0.5,PiPI,0.4,,,5000.0,33.0,11.0,100.0,100.0,7.0,23.9593,83.9742,1.1405,25.0169,10518,CH2,v4,
42077,20250424,106,Cs0.05MA0.1FA0.85PbI3.0,1.73,MACl,14.6,PEAI,0.517,,,Me-4PACz,0.198,4PADCB,0.066,Me-2PACz,0.066,,,,,1000,10,5000,40,10,160,110,25,PEAI,1.0,PDADI,0.5,PiPI,0.4,,,4600.0,33.0,14.0,110.0,100.0,7.0,19.6761,74.1007,1.1367,23.3599,10520,CH1,v4,
42082,20250424,106,Cs0.05MA0.1FA0.85PbI3.0,1.73,MACl,14.6,PEAI,0.517,,,Me-4PACz,0.198,4PADCB,0.066,Me-2PACz,0.066,,,,,1000,10,5000,40,10,160,110,25,PEAI,1.0,PDADI,0.5,PiPI,0.4,,,4100.0,30.0,12.0,100.0,100.0,4.0,24.5836,84.5922,1.14656,25.3466,10521,CH2,v4,
42094,20250424,106,Cs0.05MA0.1FA0.85PbI3.0,1.73,MACl,14.6,PEAI,0.517,,,Me-4PACz,0.189,DMACPA,0.126,4-ABnP,0.016,,,,,1000,10,5000,40,10,160,110,25,PEAI,1.0,PDADI,0.5,m-F-PEAI,2.0,,,4600.0,33.0,14.0,110.0,100.0,7.0,23.5373,82.2237,1.12774,25.3835,10524,CH2,v4,
42107,20250424,106,Cs0.05MA0.1FA0.85PbI3.0,1.73,MACl,14.6,PEAI,0.517,,,Me-4PACz,0.189,DMACPA,0.126,4-ABnP,0.016,,,,,1000,10,5000,40,10,160,110,25,PEAI,1.0,PDADI,0.5,3MTPAI,2.5,,,4900.0,31.0,8.0,130.0,100.0,5.0,24.1175,83.0101,1.1335,25.632,10527,CH3,v4,
42109,20250424,106,Cs0.05MA0.1FA0.85PbI3.0,1.73,MACl,14.6,PEAI,0.517,,,Me-4PACz,0.189,DMACPA,0.126,4-ABnP,0.016,,,,,1000,10,5000,40,10,160,110,25,PEAI,1.0,PDADI,0.5,3MTPAI,2.5,,,4600.0,33.0,14.0,110.0,100.0,7.0,23.2409,79.5489,1.13272,25.7927,10528,CH1,v4,
42126,20250424,106,Cs0.05MA0.1FA0.85PbI3.0,1.73,MACl,14.6,PEAI,0.517,,,Me-4PACz,0.189,DMACPA,0.126,4-ABnP,0.016,,,,,1000,10,5000,40,10,160,110,25,PEAI,1.0,PDADI,0.5,PiPI,0.4,,,4600.0,33.0,14.0,110.0,100.0,7.0,23.7148,84.3974,1.13509,24.7548,10532,CH2,v4,
42130,20250424,106,Cs0.05MA0.1FA0.85PbI3.0,1.73,MACl,14.6,PEAI,0.517,,,Me-4PACz,0.189,DMACPA,0.126,4-ABnP,0.016,,,,,1000,10,5000,40,10,160,110,25,PEAI,1.0,PDADI,0.5,PiPI,0.4,,,4100.0,30.0,12.0,100.0,100.0,4.0,23.5977,83.9696,1.13411,24.7796,10533,CH2,v4,
42134,20250424,106,Cs0.05MA0.1FA0.85PbI3.0,1.73,MACl,14.6,PEAI,0.517,,,Me-4PACz,0.233,DMACPA,0.078,4-ABnP,0.019,,,,,1000,10,5000,40,10,160,110,25,PEAI,1.0,PDADI,0.5,m-F-PEAI,2.0,,,5000.0,33.0,11.0,100.0,100.0,7.0,23.7299,82.4367,1.12643,25.5548,10534,CH2,v4,
42138,20250424,106,Cs0.05MA0.1FA0.85PbI3.0,1.73,MACl,14.6,PEAI,0.517,,,Me-4PACz,0.233,DMACPA,0.078,4-ABnP,0.019,,,,,1000,10,5000,40,10,160,110,25,PEAI,1.0,PDADI,0.5,m-F-PEAI,2.0,,,4900.0,31.0,8.0,130.0,100.0,5.0,24.4358,82.9597,1.12662,26.1446,10535,CH2,v4,
42142,20250424,106,Cs0.05MA0.1FA0.85PbI3.0,1.73,MACl,14.6,PEAI,0.517,,,Me-4PACz,0.233,DMACPA,0.078,4-ABnP,0.019,,,,,1000,10,5000,40,10,160,110,25,PEAI,1.0,PDADI,0.5,m-F-PEAI,2.0,,,4600.0,33.0,14.0,110.0,100.0,7.0,23.1569,81.3589,1.12557,25.2873,10536,CH2,v4,
42146,20250424,106,Cs0.05MA0.1FA0.85PbI3.0,1.73,MACl,14.6,PEAI,0.517,,,Me-4PACz,0.233,DMACPA,0.078,4-ABnP,0.019,,,,,1000,10,5000,40,10,160,110,25,PEAI,1.0,PDADI,0.5,m-F-PEAI,2.0,,,4100.0,30.0,12.0,100.0,100.0,4.0,24.2147,83.3183,1.13292,25.6532,10537,CH2,v4,
42150,20250424,106,Cs0.05MA0.1FA0.85PbI3.0,1.73,MACl,14.6,PEAI,0.517,,,Me-4PACz,0.233,DMACPA,0.078,4-ABnP,0.019,,,,,1000,10,5000,40,10,160,110,25,PEAI,1.0,PDADI,0.5,3MTPAI,2.5,,,5000.0,33.0,11.0,100.0,100.0,7.0,24.6404,83.0503,1.12896,26.2801,10538,CH2,v4,
42154,20250424,106,Cs0.05MA0.1FA0.85PbI3.0,1.73,MACl,14.6,PEAI,0.517,,,Me-4PACz,0.233,DMACPA,0.078,4-ABnP,0.019,,,,,1000,10,5000,40,10,160,110,25,PEAI,1.0,PDADI,0.5,3MTPAI,2.5,,,4900.0,31.0,8.0,130.0,100.0,5.0,23.8798,82.7493,1.12782,25.5874,10539,CH2,v4,
42158,20250424,106,Cs0.05MA0.1FA0.85PbI3.0,1.73,MACl,14.6,PEAI,0.517,,,Me-4PACz,0.233,DMACPA,0.078,4-ABnP,0.019,,,,,1000,10,5000,40,10,160,110,25,PEAI,1.0,PDADI,0.5,3MTPAI,2.5,,,4600.0,33.0,14.0,110.0,100.0,7.0,24.362,83.0718,1.12899,25.9759,10540,CH2,v4,
42161,20250424,106,Cs0.05MA0.1FA0.85PbI3.0,1.73,MACl,14.6,PEAI,0.517,,,Me-4PACz,0.233,DMACPA,0.078,4-ABnP,0.019,,,,,1000,10,5000,40,10,160,110,25,PEAI,1.0,PDADI,0.5,3MTPAI,2.5,,,4100.0,30.0,12.0,100.0,100.0,4.0,23.4597,84.2885,1.13079,24.6135,10541,CH1,v4,
42168,20250424,106,Cs0.05MA0.1FA0.85PbI3.0,1.73,MACl,14.6,PEAI,0.517,,,Me-4PACz,0.233,DMACPA,0.078,4-ABnP,0.019,,,,,1000,10,5000,40,10,160,110,25,PEAI,1.0,PDADI,0.5,PiPI,0.4,,,5000.0,33.0,11.0,100.0,100.0,7.0,24.181,84.046,1.13608,25.3249,10542,CH4,v4,
42169,20250424,106,Cs0.05MA0.1FA0.85PbI3.0,1.73,MACl,14.6,PEAI,0.517,,,Me-4PACz,0.233,DMACPA,0.078,4-ABnP,0.019,,,,,1000,10,5000,40,10,160,110,25,PEAI,1.0,PDADI,0.5,PiPI,0.4,,,4900.0,31.0,8.0,130.0,100.0,5.0,23.8244,82.948,1.14051,25.1834,10543,CH1,v4,
42176,20250424,106,Cs0.05MA0.1FA0.85PbI3.0,1.73,MACl,14.6,PEAI,0.517,,,Me-4PACz,0.233,DMACPA,0.078,4-ABnP,0.019,,,,,1000,10,5000,40,10,160,110,25,PEAI,1.0,PDADI,0.5,PiPI,0.4,,,4600.0,33.0,14.0,110.0,100.0,7.0,24.1432,84.0421,1.1374,25.257,10544,CH4,v4,
42177,20250424,106,Cs0.05MA0.1FA0.85PbI3.0,1.73,MACl,14.6,PEAI,0.517,,,Me-4PACz,0.233,DMACPA,0.078,4-ABnP,0.019,,,,,1000,10,5000,40,10,160,110,25,PEAI,1.0,PDADI,0.5,PiPI,0.4,,,4100.0,30.0,12.0,100.0,100.0,4.0,24.0253,84.1664,1.13629,25.1212,10545,CH1,v4,
42183,20250425,107,Cs0.05MA0.1FA0.85PbI3.0,1.73,MACl,14.6,PEAI,0.517,,,Me-4PACz,0.198,DMACPA,0.066,Me-2PACz,0.066,,,,,1000,10,5000,40,10,160,110,25,PEAI,1.0,m-F-PEAI,2.0,3MTPAI,2.5,,,5000.0,31.0,10.0,120.0,100.0,5.0,22.4023,81.3497,1.13645,24.2318,10546,CH3,v4,
42191,20250425,107,Cs0.05MA0.1FA0.85PbI3.0,1.73,MACl,14.6,PEAI,0.517,,,Me-4PACz,0.198,DMACPA,0.066,Me-2PACz,0.066,,,,,1000,10,5000,40,10,160,110,25,PEAI,1.0,PDADI,0.5,PiPI,0.4,,,5000.0,31.0,10.0,130.0,100.0,5.0,21.1578,78.9751,1.15299,23.2357,10548,CH3,v4,
42194,20250425,107,Cs0.05MA0.1FA0.85PbI3.0,1.73,MACl,14.6,PEAI,0.517,,,Me-4PACz,0.198,DMACPA,0.066,Me-2PACz,0.066,,,,,1000,10,5000,40,10,160,110,25,PEAI,1.0,PDADI,0.5,PiPI,0.4,,,5000.0,30.0,10.0,110.0,100.0,6.0,19.3671,73.9827,1.15594,22.6464,10549,CH2,v4,
42214,20250425,107,Cs0.05MA0.1FA0.85PbI3.0,1.73,MACl,14.6,PEAI,0.517,,,Me-4PACz,0.198,DMACPA,0.066,Me-2PACz,0.066,,,,,1000,10,5000,40,10,160,110,25,PEAI,1.0,PDADI,0.5,,,,,5000.0,31.0,12.0,130.0,100.0,5.0,22.7699,80.7502,1.15077,24.5034,10554,CH2,v4,
42219,20250425,107,Cs0.05MA0.1FA0.85PbI3.0,1.73,MACl,14.6,PEAI,0.517,,,Me-4PACz,0.198,DMACPA,0.066,Me-2PACz,0.066,,,,,1000,10,5000,40,10,160,110,25,PEAI,1.0,PDADI,0.5,,,,,4900.0,31.0,7.0,130.0,100.0,5.0,23.5254,82.3019,1.14524,24.9592,10555,CH3,v4,
42223,20250425,107,Cs0.05MA0.1FA0.85PbI3.0,1.73,MACl,14.6,PEAI,0.517,,,Me-4PACz,0.198,4PADCB,0.066,Me-2PACz,0.066,,,,,1000,10,5000,40,10,160,110,25,PEAI,1.0,m-F-PEAI,2.0,3MTPAI,2.5,,,4900.0,30.0,14.0,120.0,100.0,5.0,21.9181,81.0182,1.12827,23.9776,10556,CH3,v4,
42225,20250425,107,Cs0.05MA0.1FA0.85PbI3.0,1.73,MACl,14.6,PEAI,0.517,,,Me-4PACz,0.198,4PADCB,0.066,Me-2PACz,0.066,,,,,1000,10,5000,40,10,160,110,25,PEAI,1.0,m-F-PEAI,2.0,3MTPAI,2.5,,,5000.0,31.0,10.0,100.0,100.0,5.0,23.6575,83.3573,1.13561,24.9917,10557,CH1,v4,
42229,20250425,107,Cs0.05MA0.1FA0.85PbI3.0,1.73,MACl,14.6,PEAI,0.517,,,Me-4PACz,0.198,4PADCB,0.066,Me-2PACz,0.066,,,,,1000,10,5000,40,10,160,110,25,PEAI,1.0,PDADI,0.5,PiPI,0.4,,,5000.0,30.0,8.0,130.0,100.0,5.0,23.4573,83.9131,1.14743,24.3624,10558,CH1,v4,
42235,20250425,107,Cs0.05MA0.1FA0.85PbI3.0,1.73,MACl,14.6,PEAI,0.517,,,Me-4PACz,0.198,4PADCB,0.066,Me-2PACz,0.066,,,,,1000,10,5000,40,10,160,110,25,PEAI,1.0,PDADI,0.5,PiPI,0.4,,,4900.0,30.0,7.0,130.0,100.0,5.0,23.2438,83.7474,1.14651,24.208,10559,CH3,v4,
42242,20250425,107,Cs0.05MA0.1FA0.85PbI3.0,1.73,MACl,14.6,PEAI,0.517,,,Me-4PACz,0.198,4PADCB,0.066,Me-2PACz,0.066,,,,,1000,10,5000,40,10,160,110,25,PEAI,1.0,PDADI,0.5,,,,,5000.0,31.0,8.0,130.0,100.0,5.0,24.4644,83.4638,1.14615,25.5738,10561,CH2,v4,
42246,20250425,107,Cs0.05MA0.1FA0.85PbI3.0,1.73,MACl,14.6,PEAI,0.517,,,Me-4PACz,0.198,4PADCB,0.066,Me-2PACz,0.066,,,,,1000,10,5000,40,10,160,110,25,PEAI,1.0,PDADI,0.5,,,,,4100.0,31.0,12.0,130.0,100.0,5.0,21.8696,76.7054,1.14842,24.8264,10562,CH2,v4,
42252,20250425,107,Cs0.05MA0.1FA0.85PbI3.0,1.73,MACl,14.6,PEAI,0.517,,,Me-4PACz,0.198,4PADCB,0.066,Me-2PACz,0.066,,,,,1000,10,5000,40,10,160,110,25,PEAI,1.0,PDADI,0.5,,,,,4900.0,30.0,14.0,120.0,100.0,5.0,23.2482,82.3375,1.13616,24.8515,10563,CH4,v4,
42253,20250425,107,Cs0.05MA0.1FA0.85PbI3.0,1.73,MACl,14.6,PEAI,0.517,,,Me-4PACz,0.198,4PADCB,0.066,Me-2PACz,0.066,,,,,1000,10,5000,40,10,160,110,25,PEAI,1.0,PDADI,0.5,,,,,5000.0,32.0,9.0,110.0,100.0,6.0,23.0457,82.4333,1.13834,24.5592,10564,CH1,v4,
42258,20250425,107,Cs0.05MA0.1FA0.85PbI3.0,1.73,MACl,14.6,PEAI,0.517,,,Me-4PACz,0.198,4PADCB,0.066,Me-2PACz,0.066,,,,,1000,10,5000,40,10,160,110,25,PEAI,1.0,PDADI,0.5,,,,,4900.0,30.0,7.0,130.0,100.0,5.0,23.5628,81.8046,1.14643,25.1248,10565,CH2,v4,
42261,20250425,107,Cs0.05MA0.1FA0.85PbI3.0,1.73,MACl,14.6,PEAI,0.517,,,Me-4PACz,0.189,DMACPA,0.126,4-ABnP,0.016,,,,,1000,10,5000,40,10,160,110,25,PEAI,1.0,m-F-PEAI,2.0,3MTPAI,2.5,,,5000.0,30.0,11.0,100.0,100.0,7.0,22.9086,82.7382,1.13086,24.484,10566,CH1,v4,
42266,20250425,107,Cs0.05MA0.1FA0.85PbI3.0,1.73,MACl,14.6,PEAI,0.517,,,Me-4PACz,0.189,DMACPA,0.126,4-ABnP,0.016,,,,,1000,10,5000,40,10,160,110,25,PEAI,1.0,m-F-PEAI,2.0,3MTPAI,2.5,,,4900.0,30.0,14.0,120.0,100.0,5.0,23.5057,82.5664,1.12692,25.2625,10567,CH2,v4,
42275,20250425,107,Cs0.05MA0.1FA0.85PbI3.0,1.73,MACl,14.6,PEAI,0.517,,,Me-4PACz,0.189,DMACPA,0.126,4-ABnP,0.016,,,,,1000,10,5000,40,10,160,110,25,PEAI,1.0,PDADI,0.5,PiPI,0.4,,,4900.0,30.0,7.0,130.0,100.0,5.0,22.1009,82.7782,1.13123,23.6017,10569,CH3,v4,
42278,20250425,107,Cs0.05MA0.1FA0.85PbI3.0,1.73,MACl,14.6,PEAI,0.517,,,Me-4PACz,0.189,DMACPA,0.126,4-ABnP,0.016,,,,,1000,10,5000,40,10,160,110,25,PEAI,1.0,PDADI,0.5,PiPI,0.4,,,4900.0,31.0,10.0,120.0,100.0,5.0,22.3426,83.3163,1.14533,23.4138,10570,CH2,v4,
42282,20250425,107,Cs0.05MA0.1FA0.85PbI3.0,1.73,MACl,14.6,PEAI,0.517,,,Me-4PACz,0.189,DMACPA,0.126,4-ABnP,0.016,,,,,1000,10,5000,40,10,160,110,25,PEAI,1.0,PDADI,0.5,,,,,4900.0,32.0,7.0,130.0,100.0,5.0,24.3273,84.0193,1.14222,25.3493,10571,CH2,v4,
42286,20250425,107,Cs0.05MA0.1FA0.85PbI3.0,1.73,MACl,14.6,PEAI,0.517,,,Me-4PACz,0.189,DMACPA,0.126,4-ABnP,0.016,,,,,1000,10,5000,40,10,160,110,25,PEAI,1.0,PDADI,0.5,,,,,5000.0,31.0,8.0,130.0,100.0,5.0,23.444,81.9751,1.14389,25.0015,10572,CH2,v4,
42290,20250425,107,Cs0.05MA0.1FA0.85PbI3.0,1.73,MACl,14.6,PEAI,0.517,,,Me-4PACz,0.189,DMACPA,0.126,4-ABnP,0.016,,,,,1000,10,5000,40,10,160,110,25,PEAI,1.0,PDADI,0.5,,,,,5000.0,30.0,11.0,100.0,100.0,6.0,23.6564,83.1336,1.13477,25.0764,10573,CH2,v4,
42295,20250425,107,Cs0.05MA0.1FA0.85PbI3.0,1.73,MACl,14.6,PEAI,0.517,,,Me-4PACz,0.189,DMACPA,0.126,4-ABnP,0.016,,,,,1000,10,5000,40,10,160,110,25,PEAI,1.0,PDADI,0.5,,,,,5000.0,31.0,9.0,110.0,100.0,6.0,23.9544,83.893,1.13751,25.1018,10574,CH3,v4,
42298,20250425,107,Cs0.05MA0.1FA0.85PbI3.0,1.73,MACl,14.6,PEAI,0.517,,,Me-4PACz,0.189,DMACPA,0.126,4-ABnP,0.016,,,,,1000,10,5000,40,10,160,110,25,PEAI,1.0,PDADI,0.5,,,,,4900.0,30.0,12.0,120.0,100.0,5.0,24.2864,84.2544,1.14216,25.2372,10575,CH2,v4,
42301,20250425,107,Cs0.05MA0.1FA0.85PbI3.0,1.73,MACl,14.6,PEAI,0.517,AGAD,1.0,Me-4PACz,0.165,DMACPA,0.11,Me-2PACz,0.055,,,,,1000,10,5000,40,10,160,110,25,PEAI,1.0,m-F-PEAI,2.0,3MTPAI,2.5,,,5000.0,31.0,10.0,120.0,100.0,5.0,23.7487,82.0751,1.13647,25.4607,10576,CH1,v4,
42305,20250425,107,Cs0.05MA0.1FA0.85PbI3.0,1.73,MACl,14.6,PEAI,0.517,AGAD,1.0,Me-4PACz,0.165,DMACPA,0.11,Me-2PACz,0.055,,,,,1000,10,5000,40,10,160,110,25,PEAI,1.0,m-F-PEAI,2.0,3MTPAI,2.5,,,5000.0,32.0,10.0,130.0,100.0,5.0,23.803,81.7065,1.13901,25.5769,10577,CH1,v4,
42309,20250425,107,Cs0.05MA0.1FA0.85PbI3.0,1.73,MACl,14.6,PEAI,0.517,AGAD,1.0,Me-4PACz,0.165,DMACPA,0.11,Me-2PACz,0.055,,,,,1000,10,5000,40,10,160,110,25,PEAI,1.0,PDADI,0.5,PiPI,0.4,,,5000.0,31.0,10.0,130.0,100.0,5.0,22.7102,81.1446,1.14714,24.3975,10578,CH1,v4,
42313,20250425,107,Cs0.05MA0.1FA0.85PbI3.0,1.73,MACl,14.6,PEAI,0.517,AGAD,1.0,Me-4PACz,0.165,DMACPA,0.11,Me-2PACz,0.055,,,,,1000,10,5000,40,10,160,110,25,PEAI,1.0,PDADI,0.5,PiPI,0.4,,,5000.0,30.0,10.0,110.0,100.0,6.0,23.462,81.4465,1.15385,24.9657,10579,CH1,v4,
