Repository: MI-Materials-Intelligence/Recipe-Language-Model

# Learning Layer

## Overview

In the learning layer, the formulas and parameters are encoded and then tokenised into recipes as inputs. Through atomic skills of data extraction, cleaning, and matching, these data are organised into standardised datasets, providing the basis for RLM training and iterative recipe refinement.

Key Atomic Skills:
- **Cleaning**: Preprocessing and outlier cleaning
- **Matching**: Matching data pairs based on variables
- **Extraction**: Data extraction from robotic boxes

File: seven_ai_layers_robotics/learning/data/data50764_from_db.csv (part 24 of 253)
No,date,rank,Formula PVK,Concentration PVK,Formula Additive 1,Concentration Additive 1,Formula Additive 2,Concentration Additive 2,Formula Additive 3,Concentration Additive 3,Formula SAM 1,Concentration SAM 1,Formula SAM 2,Concentration SAM 2,Formula SAM 3,Concentration SAM 3,Spin Coating Speed SAM,Spin Coating Time SAM,Annealed Temperature SAM,Annealed Time SAM,Spin Coating Speed PVK 1,Spin Coating Time PVK 1,Spin Coating Speed PVK 2,Spin Coating Time PVK 2,Antisolvent Dropping Timing,Antisolvent Volume,Annealed Temperature PVK,Annealed Time PVK,Formula Passivator 1,Concentration Passivator 1,Formula Passivator 2,Concentration Passivator 2,Formula Passivator 3,Concentration Passivator 3,Formula Passivator 4,Concentration Passivator 4,Spin Coating Speed Passivator,Spin Coating Time Passivator,Passivator Dropping Timing,Passivator Volume,Annealed Temperature Passivator,Annealed Time Passivator,PCE,FF,Voc,Jsc,Product,Channel,From,upload_time
6085,20241019,15,Cs0.05MA0.16FA0.79PbI2.9Br0.1,1.7,,,,,,,,,,,,,,,,,1000,10,5000,40,10,120,110,30,,,,,,,,,,,,,,,0.1303,15.825,0.060908,13.518,1522,CH1,v0,
6086,20241019,15,Cs0.05MA0.16FA0.79PbI2.9Br0.1,1.7,,,,,,,,,,,,,,,,,1000,10,5000,40,10,120,110,30,,,,,,,,,,,,,,,0.97323,24.504,0.25405,15.634,1522,CH2,v0,
6087,20241019,15,Cs0.05MA0.16FA0.79PbI2.9Br0.1,1.7,,,,,,,,,,,,,,,,,1000,10,5000,40,10,120,110,30,,,,,,,,,,,,,,,0.61716,26.641,0.14615,15.851,1522,CH3,v0,
6088,20241019,15,Cs0.05MA0.16FA0.79PbI2.9Br0.1,1.7,,,,,,,,,,,,,,,,,1000,10,5000,40,10,120,110,30,,,,,,,,,,,,,,,0.39409,28.525,0.093651,14.752,1522,CH4,v0,
6089,20241019,15,Cs0.1MA0.19FA0.71PbI2.9Br0.1,1.73,,,,,,,,,,,,,,,,,1000,10,5000,40,10,120,110,30,,,,,,,,,,,,,,,0.012864,2.7308,0.043482,10.833,1523,CH1,v0,
6090,20241019,15,Cs0.1MA0.19FA0.71PbI2.9Br0.1,1.73,,,,,,,,,,,,,,,,,1000,10,5000,40,10,120,110,30,,,,,,,,,,,,,,,0.035658,19.764,0.020538,8.7846,1523,CH2,v0,
6091,20241019,15,Cs0.1MA0.19FA0.71PbI2.9Br0.1,1.73,,,,,,,,,,,,,,,,,1000,10,5000,40,10,120,110,30,,,,,,,,,,,,,,,0.0,0.0,0.026693,9.0737,1523,CH3,v0,
6092,20241019,15,Cs0.1MA0.19FA0.71PbI2.9Br0.1,1.73,,,,,,,,,,,,,,,,,1000,10,5000,40,10,120,110,30,,,,,,,,,,,,,,,0.11089,31.968,0.036841,9.4153,1523,CH4,v0,
6093,20241019,15,Cs0.1MA0.19FA0.71PbI2.9Br0.1,1.73,,,,,,,,,,,,,,,,,1000,10,5000,40,10,120,110,30,,,,,,,,,,,,,,,1.7311,10.644,0.86196,18.868,1524,CH1,v0,
6094,20241019,15,Cs0.1MA0.19FA0.71PbI2.9Br0.1,1.73,,,,,,,,,,,,,,,,,1000,10,5000,40,10,120,110,30,,,,,,,,,,,,,,,12.577,63.109,1.0031,19.869,1524,CH2,v0,
6095,20241019,15,Cs0.1MA0.19FA0.71PbI2.9Br0.1,1.73,,,,,,,,,,,,,,,,,1000,10,5000,40,10,120,110,30,,,,,,,,,,,,,,,14.15,71.376,1.0087,19.654,1524,CH3,v0,
6096,20241019,15,Cs0.1MA0.19FA0.71PbI2.9Br0.1,1.73,,,,,,,,,,,,,,,,,1000,10,5000,40,10,120,110,30,,,,,,,,,,,,,,,0.0,0.0,0.040137,16.996,1524,CH4,v0,
6097,20241019,15,Cs0.1MA0.19FA0.71PbI2.9Br0.1,1.73,,,,,,,,,,,,,,,,,1000,10,5000,40,10,120,110,30,,,,,,,,,,,,,,,0.0,0.0,0.001979,2.655,1525,CH1,v0,
6098,20241019,15,Cs0.1MA0.19FA0.71PbI2.9Br0.1,1.73,,,,,,,,,,,,,,,,,1000,10,5000,40,10,120,110,30,,,,,,,,,,,,,,,0.029364,760.66,0.001849,2.0875,1525,CH2,v0,
6099,20241019,15,Cs0.1MA0.19FA0.71PbI2.9Br0.1,1.73,,,,,,,,,,,,,,,,,1000,10,5000,40,10,120,110,30,,,,,,,,,,,,,,,0.063692,1231.4,0.002175,2.3783,1525,CH3,v0,
6100,20241019,15,Cs0.1MA0.19FA0.71PbI2.9Br0.1,1.73,,,,,,,,,,,,,,,,,1000,10,5000,40,10,120,110,30,,,,,,,,,,,,,,,0.0,0.0,0.00331,3.2883,1525,CH4,v0,
6101,20241019,15,Cs0.1MA0.19FA0.71PbI2.9Br0.1,1.73,,,,,,,,,,,,,,,,,1000,10,5000,40,10,120,110,30,,,,,,,,,,,,,,,1.0777,26.704,0.33614,12.006,1526,CH1,v0,
6102,20241019,15,Cs0.1MA0.19FA0.71PbI2.9Br0.1,1.73,,,,,,,,,,,,,,,,,1000,10,5000,40,10,120,110,30,,,,,,,,,,,,,,,0.094588,25.751,0.037132,9.8922,1526,CH2,v0,
6103,20241019,15,Cs0.1MA0.19FA0.71PbI2.9Br0.1,1.73,,,,,,,,,,,,,,,,,1000,10,5000,40,10,120,110,30,,,,,,,,,,,,,,,0.26531,27.731,0.090711,10.547,1526,CH3,v0,
6104,20241019,15,Cs0.1MA0.19FA0.71PbI2.9Br0.1,1.73,,,,,,,,,,,,,,,,,1000,10,5000,40,10,120,110,30,,,,,,,,,,,,,,,0.45316,25.775,0.16358,10.748,1526,CH4,v0,
6105,20241019,15,Cs0.1MA0.19FA0.71PbI2.9Br0.1,1.73,,,,,,,,,,,,,,,,,1000,10,5000,40,10,120,110,30,,,,,,,,,,,,,,,6.6698,40.979,0.92649,17.568,1527,CH1,v0,
6106,20241019,15,Cs0.1MA0.19FA0.71PbI2.9Br0.1,1.73,,,,,,,,,,,,,,,,,1000,10,5000,40,10,120,110,30,,,,,,,,,,,,,,,13.274,66.74,0.98975,20.096,1527,CH2,v0,
6107,20241019,15,Cs0.1MA0.19FA0.71PbI2.9Br0.1,1.73,,,,,,,,,,,,,,,,,1000,10,5000,40,10,120,110,30,,,,,,,,,,,,,,,13.25,68.402,0.99257,19.516,1527,CH3,v0,
6108,20241019,15,Cs0.1MA0.19FA0.71PbI2.9Br0.1,1.73,,,,,,,,,,,,,,,,,1000,10,5000,40,10,120,110,30,,,,,,,,,,,,,,,10.468,56.884,0.97711,18.833,1527,CH4,v0,
6109,20241019,15,Cs0.1MA0.19FA0.71PbI2.9Br0.1,1.73,,,,,,,,,,,,,,,,,1000,10,5000,40,10,120,110,30,,,,,,,,,,,,,,,0.29155,32.956,0.080763,10.954,1528,CH1,v0,
6110,20241019,15,Cs0.1MA0.19FA0.71PbI2.9Br0.1,1.73,,,,,,,,,,,,,,,,,1000,10,5000,40,10,120,110,30,,,,,,,,,,,,,,,0.25973,29.888,0.074368,11.685,1528,CH2,v0,
6111,20241019,15,Cs0.1MA0.19FA0.71PbI2.9Br0.1,1.73,,,,,,,,,,,,,,,,,1000,10,5000,40,10,120,110,30,,,,,,,,,,,,,,,0.22217,37.316,0.057415,10.37,1528,CH3,v0,
6112,20241019,15,Cs0.1MA0.19FA0.71PbI2.9Br0.1,1.73,,,,,,,,,,,,,,,,,1000,10,5000,40,10,120,110,30,,,,,,,,,,,,,,,0.44645,26.855,0.15397,10.797,1528,CH4,v0,
6113,20241019,15,Cs0.1MA0.19FA0.71PbI2.9Br0.1,1.73,,,,,,,,,,,,,,,,,1000,10,5000,30,10,120,110,30,,,,,,,,,,,,,,,0.33241,179.67,0.014563,12.704,1529,CH1,v0,
6114,20241019,15,Cs0.1MA0.19FA0.71PbI2.9Br0.1,1.73,,,,,,,,,,,,,,,,,1000,10,5000,30,10,120,110,30,,,,,,,,,,,,,,,0.50953,28.44,0.095845,18.693,1529,CH2,v0,
6115,20241019,15,Cs0.1MA0.19FA0.71PbI2.9Br0.1,1.73,,,,,,,,,,,,,,,,,1000,10,5000,30,10,120,110,30,,,,,,,,,,,,,,,0.49621,69.911,0.042954,16.524,1529,CH3,v0,
6116,20241019,15,Cs0.1MA0.19FA0.71PbI2.9Br0.1,1.73,,,,,,,,,,,,,,,,,1000,10,5000,30,10,120,110,30,,,,,,,,,,,,,,,0.0,0.0,0.007502,8.2762,1529,CH4,v0,
6117,20241019,15,Cs0.1MA0.19FA0.71PbI2.9Br0.1,1.73,,,,,,,,,,,,,,,,,1000,10,5000,30,10,120,110,30,,,,,,,,,,,,,,,0.018841,163.04,0.002857,4.0441,1530,CH1,v0,
6118,20241019,15,Cs0.1MA0.19FA0.71PbI2.9Br0.1,1.73,,,,,,,,,,,,,,,,,1000,10,5000,30,10,120,110,30,,,,,,,,,,,,,,,0.066257,165.8,0.00601,6.6494,1530,CH2,v0,
6119,20241019,15,Cs0.1MA0.19FA0.71PbI2.9Br0.1,1.73,,,,,,,,,,,,,,,,,1000,10,5000,30,10,120,110,30,,,,,,,,,,,,,,,0.10613,50.604,0.016969,12.36,1530,CH3,v0,
6120,20241019,15,Cs0.1MA0.19FA0.71PbI2.9Br0.1,1.73,,,,,,,,,,,,,,,,,1000,10,5000,30,10,120,110,30,,,,,,,,,,,,,,,0.39432,529.53,0.008672,8.5867,1530,CH4,v0,
6121,20241019,15,Cs0.1MA0.19FA0.71PbI2.9Br0.1,1.73,,,,,,,,,,,,,,,,,1000,10,5000,30,10,120,110,30,,,,,,,,,,,,,,,13.488,67.736,1.0273,19.385,1531,CH1,v0,
6122,20241019,15,Cs0.1MA0.19FA0.71PbI2.9Br0.1,1.73,,,,,,,,,,,,,,,,,1000,10,5000,30,10,120,110,30,,,,,,,,,,,,,,,12.213,61.824,1.0154,19.454,1531,CH2,v0,
6123,20241019,15,Cs0.1MA0.19FA0.71PbI2.9Br0.1,1.73,,,,,,,,,,,,,,,,,1000,10,5000,30,10,120,110,30,,,,,,,,,,,,,,,7.4915,41.338,0.95217,19.033,1531,CH3,v0,
6124,20241019,15,Cs0.1MA0.19FA0.71PbI2.9Br0.1,1.73,,,,,,,,,,,,,,,,,1000,10,5000,30,10,120,110,30,,,,,,,,,,,,,,,13.362,67.989,1.0267,19.142,1531,CH4,v0,
6125,20241019,15,Cs0.1MA0.19FA0.71PbI2.9Br0.1,1.73,,,,,,,,,,,,,,,,,1000,10,5000,30,10,120,110,30,,,,,,,,,,,,,,,0.53324,27.913,0.11318,16.879,1532,CH1,v0,
6126,20241019,15,Cs0.1MA0.19FA0.71PbI2.9Br0.1,1.73,,,,,,,,,,,,,,,,,1000,10,5000,30,10,120,110,30,,,,,,,,,,,,,,,2.3968,29.41,0.42945,18.977,1532,CH2,v0,
6127,20241019,15,Cs0.1MA0.19FA0.71PbI2.9Br0.1,1.73,,,,,,,,,,,,,,,,,1000,10,5000,30,10,120,110,30,,,,,,,,,,,,,,,3.71e-05,11.759,0.23473,0.0013457,1532,CH3,v0,
6128,20241019,15,Cs0.1MA0.19FA0.71PbI2.9Br0.1,1.73,,,,,,,,,,,,,,,,,1000,10,5000,30,10,120,110,30,,,,,,,,,,,,,,,6.96e-05,71.641,0.13538,0.00071783,1532,CH4,v0,
6129,20241019,15,Cs0.1MA0.19FA0.71PbI2.9Br0.1,1.73,,,,,,,,,,,,,,,,,1000,10,5000,30,10,120,110,30,,,,,,,,,,,,,,,0.51068,26.646,0.12586,15.227,1533,CH1,v0,
6130,20241019,15,Cs0.1MA0.19FA0.71PbI2.9Br0.1,1.73,,,,,,,,,,,,,,,,,1000,10,5000,30,10,120,110,30,,,,,,,,,,,,,,,0.95651,24.181,0.23466,16.857,1533,CH2,v0,
6131,20241019,15,Cs0.1MA0.19FA0.71PbI2.9Br0.1,1.73,,,,,,,,,,,,,,,,,1000,10,5000,30,10,120,110,30,,,,,,,,,,,,,,,2.17,29.862,0.40019,18.158,1533,CH3,v0,
6132,20241019,15,Cs0.1MA0.19FA0.71PbI2.9Br0.1,1.73,,,,,,,,,,,,,,,,,1000,10,5000,30,10,120,110,30,,,,,,,,,,,,,,,1.0405,23.951,0.25578,16.985,1533,CH4,v0,
6133,20241019,15,Cs0.1MA0.19FA0.71PbI2.9Br0.1,1.73,,,,,,,,,,,,,,,,,1000,10,5000,30,10,120,110,30,,,,,,,,,,,,,,,11.493,60.772,1.0163,18.609,1534,CH1,v0,
6134,20241019,15,Cs0.1MA0.19FA0.71PbI2.9Br0.1,1.73,,,,,,,,,,,,,,,,,1000,10,5000,30,10,120,110,30,,,,,,,,,,,,,,,9.6882,52.636,0.98973,18.597,1534,CH2,v0,
6135,20241019,15,Cs0.1MA0.19FA0.71PbI2.9Br0.1,1.73,,,,,,,,,,,,,,,,,1000,10,5000,30,10,120,110,30,,,,,,,,,,,,,,,8.8501,49.748,0.96969,18.346,1534,CH3,v0,
6136,20241019,15,Cs0.1MA0.19FA0.71PbI2.9Br0.1,1.73,,,,,,,,,,,,,,,,,1000,10,5000,30,10,120,110,30,,,,,,,,,,,,,,,12.404,64.023,1.0016,19.343,1534,CH4,v0,
6137,20241019,15,Cs0.05MA0.16FA0.79PbI2.9Br0.1,1.75,,,,,,,,,,,,,,,,,1000,10,5000,30,10,120,100,30,,,,,,,,,,,,,,,0.18665,29.467,0.056645,11.182,1535,CH1,v0,
6138,20241019,15,Cs0.05MA0.16FA0.79PbI2.9Br0.1,1.75,,,,,,,,,,,,,,,,,1000,10,5000,30,10,120,100,30,,,,,,,,,,,,,,,0.18295,43.672,0.03857,10.861,1535,CH2,v0,
6139,20241019,15,Cs0.05MA0.16FA0.79PbI2.9Br0.1,1.75,,,,,,,,,,,,,,,,,1000,10,5000,30,10,120,100,30,,,,,,,,,,,,,,,0.141,23.095,0.053484,11.415,1535,CH3,v0,
6140,20241019,15,Cs0.05MA0.16FA0.79PbI2.9Br0.1,1.75,,,,,,,,,,,,,,,,,1000,10,5000,30,10,120,100,30,,,,,,,,,,,,,,,0.0,0.0,0.037376,10.445,1535,CH4,v0,
6141,20241019,15,Cs0.05MA0.16FA0.79PbI2.9Br0.1,1.75,,,,,,,,,,,,,,,,,1000,10,5000,30,10,120,100,30,,,,,,,,,,,,,,,0.14979,328.6,0.006825,6.6793,1536,CH1,v0,
6142,20241019,15,Cs0.05MA0.16FA0.79PbI2.9Br0.1,1.75,,,,,,,,,,,,,,,,,1000,10,5000,30,10,120,100,30,,,,,,,,,,,,,,,0.06275,85.0,0.009202,8.023,1536,CH2,v0,
6143,20241019,15,Cs0.05MA0.16FA0.79PbI2.9Br0.1,1.75,,,,,,,,,,,,,,,,,1000,10,5000,30,10,120,100,30,,,,,,,,,,,,,,,0.037787,27.331,0.013792,10.025,1536,CH3,v0,
6144,20241019,15,Cs0.05MA0.16FA0.79PbI2.9Br0.1,1.75,,,,,,,,,,,,,,,,,1000,10,5000,30,10,120,100,30,,,,,,,,,,,,,,,0.03774,70.304,0.007532,7.1266,1536,CH4,v0,
6145,20241019,15,Cs0.05MA0.16FA0.79PbI2.9Br0.1,1.75,,,,,,,,,,,,,,,,,1000,10,5000,30,10,120,100,30,,,,,,,,,,,,,,,12.699,65.444,0.97165,19.97,1537,CH1,v0,
6146,20241019,15,Cs0.05MA0.16FA0.79PbI2.9Br0.1,1.75,,,,,,,,,,,,,,,,,1000,10,5000,30,10,120,100,30,,,,,,,,,,,,,,,14.902,73.569,0.98769,20.509,1537,CH2,v0,
6147,20241019,15,Cs0.05MA0.16FA0.79PbI2.9Br0.1,1.75,,,,,,,,,,,,,,,,,1000,10,5000,30,10,120,100,30,,,,,,,,,,,,,,,14.714,73.558,0.98978,20.21,1537,CH3,v0,
6148,20241019,15,Cs0.05MA0.16FA0.79PbI2.9Br0.1,1.75,,,,,,,,,,,,,,,,,1000,10,5000,30,10,120,100,30,,,,,,,,,,,,,,,15.154,74.633,0.99143,20.48,1537,CH4,v0,
6149,20241019,15,Cs0.05MA0.16FA0.79PbI2.9Br0.1,1.75,,,,,,,,,,,,,,,,,1000,10,5000,30,10,120,100,30,,,,,,,,,,,,,,,0.45585,26.773,0.14495,11.747,1538,CH1,v0,
6150,20241019,15,Cs0.05MA0.16FA0.79PbI2.9Br0.1,1.75,,,,,,,,,,,,,,,,,1000,10,5000,30,10,120,100,30,,,,,,,,,,,,,,,0.0,0.0,0.020979,8.1706,1538,CH2,v0,
6151,20241019,15,Cs0.05MA0.16FA0.79PbI2.9Br0.1,1.75,,,,,,,,,,,,,,,,,1000,10,5000,30,10,120,100,30,,,,,,,,,,,,,,,0.0,0.0,0.023523,9.5569,1538,CH3,v0,
6152,20241019,15,Cs0.05MA0.16FA0.79PbI2.9Br0.1,1.75,,,,,,,,,,,,,,,,,1000,10,5000,30,10,120,100,30,,,,,,,,,,,,,,,1.0884,289.14,0.037643,9.9998,1538,CH4,v0,
6153,20241019,15,Cs0.05MA0.16FA0.79PbI2.9Br0.1,1.75,,,,,,,,,,,,,,,,,1000,10,5000,30,10,120,100,30,,,,,,,,,,,,,,,0.36771,27.794,0.097757,13.534,1539,CH1,v0,
6154,20241019,15,Cs0.05MA0.16FA0.79PbI2.9Br0.1,1.75,,,,,,,,,,,,,,,,,1000,10,5000,30,10,120,100,30,,,,,,,,,,,,,,,0.51736,26.443,0.13228,14.791,1539,CH2,v0,
6155,20241019,15,Cs0.05MA0.16FA0.79PbI2.9Br0.1,1.75,,,,,,,,,,,,,,,,,1000,10,5000,30,10,120,100,30,,,,,,,,,,,,,,,0.73011,27.86,0.17219,15.22,1539,CH3,v0,
6156,20241019,15,Cs0.05MA0.16FA0.79PbI2.9Br0.1,1.75,,,,,,,,,,,,,,,,,1000,10,5000,30,10,120,100,30,,,,,,,,,,,,,,,0.40598,28.727,0.099295,14.233,1539,CH4,v0,
6157,20241019,15,Cs0.05MA0.16FA0.79PbI2.9Br0.1,1.75,,,,,,,,,,,,,,,,,1000,10,5000,30,10,120,100,30,,,,,,,,,,,,,,,10.755,60.145,0.94969,18.83,1540,CH1,v0,
6158,20241019,15,Cs0.05MA0.16FA0.79PbI2.9Br0.1,1.75,,,,,,,,,,,,,,,,,1000,10,5000,30,10,120,100,30,,,,,,,,,,,,,,,13.755,70.952,0.97692,19.844,1540,CH2,v0,
6159,20241019,15,Cs0.05MA0.16FA0.79PbI2.9Br0.1,1.75,,,,,,,,,,,,,,,,,1000,10,5000,30,10,120,100,30,,,,,,,,,,,,,,,13.586,70.431,0.97578,19.769,1540,CH3,v0,
6160,20241019,15,Cs0.05MA0.16FA0.79PbI2.9Br0.1,1.75,,,,,,,,,,,,,,,,,1000,10,5000,30,10,120,100,30,,,,,,,,,,,,,,,14.031,70.974,0.97789,20.216,1540,CH4,v0,
6161,20241019,15,Cs0.05MA0.15FA0.8PbI2.95Br0.05,1.8,,,,,,,,,,,,,,,,,1000,10,5000,30,10,150,100,30,,,,,,,,,,,,,,,0.27839,31.177,0.060142,14.847,1541,CH1,v0,
6162,20241019,15,Cs0.05MA0.15FA0.8PbI2.95Br0.05,1.8,,,,,,,,,,,,,,,,,1000,10,5000,30,10,150,100,30,,,,,,,,,,,,,,,0.91982,25.765,0.2122,16.824,1541,CH2,v0,
6163,20241019,15,Cs0.05MA0.15FA0.8PbI2.95Br0.05,1.8,,,,,,,,,,,,,,,,,1000,10,5000,30,10,150,100,30,,,,,,,,,,,,,,,0.27124,39.679,0.047123,14.506,1541,CH3,v0,
6164,20241019,15,Cs0.05MA0.15FA0.8PbI2.95Br0.05,1.8,,,,,,,,,,,,,,,,,1000,10,5000,30,10,150,100,30,,,,,,,,,,,,,,,0.74576,27.175,0.16186,16.955,1541,CH4,v0,
6165,20241019,15,Cs0.05MA0.15FA0.8PbI2.95Br0.05,1.8,,,,,,,,,,,,,,,,,1000,10,5000,30,10,150,100,30,,,,,,,,,,,,,,,0.45251,16755.0,0.001366,1.9773,1542,CH1,v0,
6166,20241019,15,Cs0.05MA0.15FA0.8PbI2.95Br0.05,1.8,,,,,,,,,,,,,,,,,1000,10,5000,30,10,150,100,30,,,,,,,,,,,,,,,0.0,0.0,0.007253,6.8845,1542,CH2,v0,
6167,20241019,15,Cs0.05MA0.15FA0.8PbI2.95Br0.05,1.8,,,,,,,,,,,,,,,,,1000,10,5000,30,10,150,100,30,,,,,,,,,,,,,,,0.0,0.0,0.011758,8.8601,1542,CH3,v0,
6168,20241019,15,Cs0.05MA0.15FA0.8PbI2.95Br0.05,1.8,,,,,,,,,,,,,,,,,1000,10,5000,30,10,150,100,30,,,,,,,,,,,,,,,0.54966,4061.1,0.00321,4.216,1542,CH4,v0,
6169,20241019,15,Cs0.05MA0.15FA0.8PbI2.95Br0.05,1.8,,,,,,,,,,,,,,,,,1000,10,5000,30,10,150,100,30,,,,,,,,,,,,,,,7.0741,39.813,0.92801,19.147,1543,CH1,v0,
6170,20241019,15,Cs0.05MA0.15FA0.8PbI2.95Br0.05,1.8,,,,,,,,,,,,,,,,,1000,10,5000,30,10,150,100,30,,,,,,,,,,,,,,,9.8978,49.704,1.0223,19.478,1543,CH2,v0,
6171,20241019,15,Cs0.05MA0.15FA0.8PbI2.95Br0.05,1.8,,,,,,,,,,,,,,,,,1000,10,5000,30,10,150,100,30,,,,,,,,,,,,,,,9.399,48.425,1.0098,19.221,1543,CH3,v0,
6172,20241019,15,Cs0.05MA0.15FA0.8PbI2.95Br0.05,1.8,,,,,,,,,,,,,,,,,1000,10,5000,30,10,150,100,30,,,,,,,,,,,,,,,7.9327,42.466,0.97524,19.155,1543,CH4,v0,
6173,20241019,15,Cs0.05MA0.15FA0.8PbI2.95Br0.05,1.8,,,,,,,,,,,,,,,,,1000,10,5000,30,10,150,100,30,,,,,,,,,,,,,,,5.3879,39.522,0.90024,15.144,1544,CH1,v0,
6174,20241019,15,Cs0.05MA0.15FA0.8PbI2.95Br0.05,1.8,,,,,,,,,,,,,,,,,1000,10,5000,30,10,150,100,30,,,,,,,,,,,,,,,9.0673,53.713,1.0128,16.667,1544,CH2,v0,
6175,20241019,15,Cs0.05MA0.15FA0.8PbI2.95Br0.05,1.8,,,,,,,,,,,,,,,,,1000,10,5000,30,10,150,100,30,,,,,,,,,,,,,,,3.7348,33.869,0.68695,16.053,1544,CH3,v0,
6176,20241019,15,Cs0.05MA0.15FA0.8PbI2.95Br0.05,1.8,,,,,,,,,,,,,,,,,1000,10,5000,30,10,150,100,30,,,,,,,,,,,,,,,8.1974,50.001,0.97621,16.794,1544,CH4,v0,
6177,20241019,15,Cs0.05MA0.15FA0.8PbI2.95Br0.05,1.8,,,,,,,,,,,,,,,,,1000,10,5000,30,10,150,100,30,,,,,,,,,,,,,,,0.096146,20.431,0.041398,11.367,1545,CH1,v0,
6178,20241019,15,Cs0.05MA0.15FA0.8PbI2.95Br0.05,1.8,,,,,,,,,,,,,,,,,1000,10,5000,30,10,150,100,30,,,,,,,,,,,,,,,0.87788,33.306,0.17611,14.967,1545,CH2,v0,
6179,20241019,15,Cs0.05MA0.15FA0.8PbI2.95Br0.05,1.8,,,,,,,,,,,,,,,,,1000,10,5000,30,10,150,100,30,,,,,,,,,,,,,,,0.82155,33.091,0.16719,14.85,1545,CH3,v0,
6180,20241019,15,Cs0.05MA0.15FA0.8PbI2.95Br0.05,1.8,,,,,,,,,,,,,,,,,1000,10,5000,30,10,150,100,30,,,,,,,,,,,,,,,0.24522,24.533,0.074134,13.483,1545,CH4,v0,
6181,20241019,15,Cs0.05MA0.15FA0.8PbI2.95Br0.05,1.8,,,,,,,,,,,,,,,,,1000,10,5000,30,10,150,100,30,,,,,,,,,,,,,,,9.5495,51.123,1.0502,17.787,1546,CH1,v0,
6182,20241019,15,Cs0.05MA0.15FA0.8PbI2.95Br0.05,1.8,,,,,,,,,,,,,,,,,1000,10,5000,30,10,150,100,30,,,,,,,,,,,,,,,10.765,54.566,1.0533,18.731,1546,CH2,v0,
6183,20241019,15,Cs0.05MA0.15FA0.8PbI2.95Br0.05,1.8,,,,,,,,,,,,,,,,,1000,10,5000,30,10,150,100,30,,,,,,,,,,,,,,,11.603,58.798,1.0412,18.953,1546,CH3,v0,
6184,20241019,15,Cs0.05MA0.15FA0.8PbI2.95Br0.05,1.8,,,,,,,,,,,,,,,,,1000,10,5000,30,10,150,100,30,,,,,,,,,,,,,,,12.244,60.504,1.0356,19.542,1546,CH4,v0,
6185,20241019,15,Cs0.05MA0.15FA0.8PbI2.95Br0.05,1.4,,,,,,,,,,,,,,,,,1000,10,5000,30,10,120,100,30,,,,,,,,,,,,,,,0.083858,2249.5,0.001667,2.2368,1547,CH1,v0,
6186,20241019,15,Cs0.05MA0.15FA0.8PbI2.95Br0.05,1.4,,,,,,,,,,,,,,,,,1000,10,5000,30,10,120,100,30,,,,,,,,,,,,,,,0.19223,2190.5,0.002686,3.2673,1547,CH2,v0,
6187,20241019,15,Cs0.05MA0.15FA0.8PbI2.95Br0.05,1.4,,,,,,,,,,,,,,,,,1000,10,5000,30,10,120,100,30,,,,,,,,,,,,,,,0.0,0.0,0.002526,2.8234,1547,CH3,v0,
6188,20241019,15,Cs0.05MA0.15FA0.8PbI2.95Br0.05,1.4,,,,,,,,,,,,,,,,,1000,10,5000,30,10,120,100,30,,,,,,,,,,,,,,,0.013574,215.96,0.002468,2.5463,1547,CH4,v0,
6189,20241019,15,Cs0.05MA0.15FA0.8PbI2.95Br0.05,1.4,,,,,,,,,,,,,,,,,1000,10,5000,30,10,120,100,30,,,,,,,,,,,,,,,0.099502,53.364,0.018866,9.8832,1548,CH1,v0,
6190,20241019,15,Cs0.05MA0.15FA0.8PbI2.95Br0.05,1.4,,,,,,,,,,,,,,,,,1000,10,5000,30,10,120,100,30,,,,,,,,,,,,,,,0.039134,11.832,0.029987,11.03,1548,CH2,v0,
6191,20241019,15,Cs0.05MA0.15FA0.8PbI2.95Br0.05,1.4,,,,,,,,,,,,,,,,,1000,10,5000,30,10,120,100,30,,,,,,,,,,,,,,,0.069509,25.87,0.025305,10.618,1548,CH3,v0,
6192,20241019,15,Cs0.05MA0.15FA0.8PbI2.95Br0.05,1.4,,,,,,,,,,,,,,,,,1000,10,5000,30,10,120,100,30,,,,,,,,,,,,,,,0.20595,93.36,0.021833,10.104,1548,CH4,v0,
6193,20241019,15,Cs0.05MA0.15FA0.8PbI2.95Br0.05,1.4,,,,,,,,,,,,,,,,,1000,10,5000,30,10,120,100,30,,,,,,,,,,,,,,,12.835,64.142,1.0229,19.562,1549,CH1,v0,
6194,20241019,15,Cs0.05MA0.15FA0.8PbI2.95Br0.05,1.4,,,,,,,,,,,,,,,,,1000,10,5000,30,10,120,100,30,,,,,,,,,,,,,,,10.357,52.573,0.99531,19.794,1549,CH2,v0,
6195,20241019,15,Cs0.05MA0.15FA0.8PbI2.95Br0.05,1.4,,,,,,,,,,,,,,,,,1000,10,5000,30,10,120,100,30,,,,,,,,,,,,,,,14.339,70.884,1.0358,19.529,1549,CH3,v0,
6196,20241019,15,Cs0.05MA0.15FA0.8PbI2.95Br0.05,1.4,,,,,,,,,,,,,,,,,1000,10,5000,30,10,120,100,30,,,,,,,,,,,,,,,13.962,69.642,1.0353,19.365,1549,CH4,v0,
6197,20241019,15,Cs0.05MA0.15FA0.8PbI2.95Br0.05,1.4,,,,,,,,,,,,,,,,,1000,10,5000,30,10,120,100,30,,,,,,,,,,,,,,,0.078188,14.916,0.041276,12.699,1550,CH1,v0,
6198,20241019,15,Cs0.05MA0.15FA0.8PbI2.95Br0.05,1.4,,,,,,,,,,,,,,,,,1000,10,5000,30,10,120,100,30,,,,,,,,,,,,,,,0.47287,32.753,0.097954,14.739,1550,CH2,v0,
6199,20241019,15,Cs0.05MA0.15FA0.8PbI2.95Br0.05,1.4,,,,,,,,,,,,,,,,,1000,10,5000,30,10,120,100,30,,,,,,,,,,,,,,,0.44352,30.186,0.099552,14.759,1550,CH3,v0,
6200,20241019,15,Cs0.05MA0.15FA0.8PbI2.95Br0.05,1.4,,,,,,,,,,,,,,,,,1000,10,5000,30,10,120,100,30,,,,,,,,,,,,,,,0.089283,10.217,0.063219,13.824,1550,CH4,v0,
6201,20241019,15,Cs0.05MA0.15FA0.8PbI2.95Br0.05,1.4,,,,,,,,,,,,,,,,,1000,10,5000,30,10,120,100,30,,,,,,,,,,,,,,,0.93822,31.341,0.22155,13.512,1551,CH1,v0,
6202,20241019,15,Cs0.05MA0.15FA0.8PbI2.95Br0.05,1.4,,,,,,,,,,,,,,,,,1000,10,5000,30,10,120,100,30,,,,,,,,,,,,,,,1.5208,38.043,0.29219,13.681,1551,CH2,v0,
6203,20241019,15,Cs0.05MA0.15FA0.8PbI2.95Br0.05,1.4,,,,,,,,,,,,,,,,,1000,10,5000,30,10,120,100,30,,,,,,,,,,,,,,,0.91674,28.139,0.23548,13.835,1551,CH3,v0,
6204,20241019,15,Cs0.05MA0.15FA0.8PbI2.95Br0.05,1.4,,,,,,,,,,,,,,,,,1000,10,5000,30,10,120,100,30,,,,,,,,,,,,,,,0.81343,31.115,0.18854,13.866,1551,CH4,v0,
6205,20241019,15,Cs0.05MA0.15FA0.8PbI2.95Br0.05,1.4,,,,,,,,,,,,,,,,,1000,10,5000,30,10,120,100,30,,,,,,,,,,,,,,,14.178,70.157,1.0225,19.765,1552,CH1,v0,
6206,20241019,15,Cs0.05MA0.15FA0.8PbI2.95Br0.05,1.4,,,,,,,,,,,,,,,,,1000,10,5000,30,10,120,100,30,,,,,,,,,,,,,,,13.209,66.245,1.0146,19.652,1552,CH2,v0,
6207,20241019,15,Cs0.05MA0.15FA0.8PbI2.95Br0.05,1.4,,,,,,,,,,,,,,,,,1000,10,5000,30,10,120,100,30,,,,,,,,,,,,,,,14.463,72.873,1.0203,19.451,1552,CH3,v0,
6208,20241019,15,Cs0.05MA0.15FA0.8PbI2.95Br0.05,1.4,,,,,,,,,,,,,,,,,1000,10,5000,30,10,120,100,30,,,,,,,,,,,,,,,14.43,72.691,1.0198,19.466,1552,CH4,v0,
6209,20241019,15,Cs0.15MA0.3FA0.55PbI2.85Br0.15,1.8,,,,,,,,,,,,,,,,,1000,10,5000,30,10,150,100,30,,,,,,,,,,,,,,,0.25447,522.65,0.007772,6.2642,1553,CH1,v0,
6210,20241019,15,Cs0.15MA0.3FA0.55PbI2.85Br0.15,1.8,,,,,,,,,,,,,,,,,1000,10,5000,30,10,150,100,30,,,,,,,,,,,,,,,0.0,0.0,0.01021,7.1693,1553,CH2,v0,
6211,20241019,15,Cs0.15MA0.3FA0.55PbI2.85Br0.15,1.8,,,,,,,,,,,,,,,,,1000,10,5000,30,10,150,100,30,,,,,,,,,,,,,,,0.26923,954.39,0.00587,4.8061,1553,CH3,v0,
6212,20241019,15,Cs0.15MA0.3FA0.55PbI2.85Br0.15,1.8,,,,,,,,,,,,,,,,,1000,10,5000,30,10,150,100,30,,,,,,,,,,,,,,,0.14037,792.87,0.004714,3.7558,1553,CH4,v0,
6213,20241019,15,Cs0.15MA0.3FA0.55PbI2.85Br0.15,1.8,,,,,,,,,,,,,,,,,1000,10,5000,30,10,150,100,30,,,,,,,,,,,,,,,0.0,0.0,0.011209,8.6306,1554,CH1,v0,
6214,20241019,15,Cs0.15MA0.3FA0.55PbI2.85Br0.15,1.8,,,,,,,,,,,,,,,,,1000,10,5000,30,10,150,100,30,,,,,,,,,,,,,,,0.11521,71.468,0.016681,9.6641,1554,CH2,v0,
6215,20241019,15,Cs0.15MA0.3FA0.55PbI2.85Br0.15,1.8,,,,,,,,,,,,,,,,,1000,10,5000,30,10,150,100,30,,,,,,,,,,,,,,,0.0,0.0,0.01629,10.067,1554,CH3,v0,
6216,20241019,15,Cs0.15MA0.3FA0.55PbI2.85Br0.15,1.8,,,,,,,,,,,,,,,,,1000,10,5000,30,10,150,100,30,,,,,,,,,,,,,,,0.14064,83.092,0.016254,10.414,1554,CH4,v0,
6217,20241019,15,Cs0.15MA0.3FA0.55PbI2.85Br0.15,1.8,,,,,,,,,,,,,,,,,1000,10,5000,30,10,150,100,30,,,,,,,,,,,,,,,2.4884,27.505,0.45113,20.054,1555,CH1,v0,
6218,20241019,15,Cs0.15MA0.3FA0.55PbI2.85Br0.15,1.8,,,,,,,,,,,,,,,,,1000,10,5000,30,10,150,100,30,,,,,,,,,,,,,,,12.475,60.002,1.0178,20.427,1555,CH2,v0,
6219,20241019,15,Cs0.15MA0.3FA0.55PbI2.85Br0.15,1.8,,,,,,,,,,,,,,,,,1000,10,5000,30,10,150,100,30,,,,,,,,,,,,,,,15.076,71.413,1.0378,20.342,1555,CH3,v0,
6220,20241019,15,Cs0.15MA0.3FA0.55PbI2.85Br0.15,1.8,,,,,,,,,,,,,,,,,1000,10,5000,30,10,150,100,30,,,,,,,,,,,,,,,15.287,71.928,1.0351,20.533,1555,CH4,v0,
6221,20241019,15,Cs0.15MA0.3FA0.55PbI2.85Br0.15,1.8,,,,,,,,,,,,,,,,,1000,10,5000,30,10,150,100,30,,,,,,,,,,,,,,,0.80841,24.424,0.22704,14.578,1556,CH1,v0,
6222,20241019,15,Cs0.15MA0.3FA0.55PbI2.85Br0.15,1.8,,,,,,,,,,,,,,,,,1000,10,5000,30,10,150,100,30,,,,,,,,,,,,,,,0.91697,22.912,0.27159,14.736,1556,CH2,v0,
6223,20241019,15,Cs0.15MA0.3FA0.55PbI2.85Br0.15,1.8,,,,,,,,,,,,,,,,,1000,10,5000,30,10,150,100,30,,,,,,,,,,,,,,,0.74359,30.747,0.16989,14.235,1556,CH3,v0,
6224,20241019,15,Cs0.15MA0.3FA0.55PbI2.85Br0.15,1.8,,,,,,,,,,,,,,,,,1000,10,5000,30,10,150,100,30,,,,,,,,,,,,,,,0.54668,35.47,0.10862,14.19,1556,CH4,v0,
6225,20241019,15,Cs0.15MA0.3FA0.55PbI2.85Br0.15,1.8,,,,,,,,,,,,,,,,,1000,10,5000,30,10,150,100,30,,,,,,,,,,,,,,,0.90982,27.446,0.23285,14.236,1557,CH1,v0,
6226,20241019,15,Cs0.15MA0.3FA0.55PbI2.85Br0.15,1.8,,,,,,,,,,,,,,,,,1000,10,5000,30,10,150,100,30,,,,,,,,,,,,,,,1.2843,31.147,0.2764,14.918,1557,CH2,v0,
6227,20241019,15,Cs0.15MA0.3FA0.55PbI2.85Br0.15,1.8,,,,,,,,,,,,,,,,,1000,10,5000,30,10,150,100,30,,,,,,,,,,,,,,,1.0011,29.038,0.23405,14.73,1557,CH3,v0,
6228,20241019,15,Cs0.15MA0.3FA0.55PbI2.85Br0.15,1.8,,,,,,,,,,,,,,,,,1000,10,5000,30,10,150,100,30,,,,,,,,,,,,,,,1.0029,31.529,0.21215,14.994,1557,CH4,v0,
6229,20241019,15,Cs0.15MA0.3FA0.55PbI2.85Br0.15,1.8,,,,,,,,,,,,,,,,,1000,10,5000,30,10,150,100,30,,,,,,,,,,,,,,,9.5641,50.741,0.94839,19.875,1558,CH1,v0,
6230,20241019,15,Cs0.15MA0.3FA0.55PbI2.85Br0.15,1.8,,,,,,,,,,,,,,,,,1000,10,5000,30,10,150,100,30,,,,,,,,,,,,,,,13.116,64.258,1.0102,20.204,1558,CH2,v0,
6231,20241019,15,Cs0.15MA0.3FA0.55PbI2.85Br0.15,1.8,,,,,,,,,,,,,,,,,1000,10,5000,30,10,150,100,30,,,,,,,,,,,,,,,14.676,71.459,1.0159,20.216,1558,CH3,v0,
6232,20241019,15,Cs0.15MA0.3FA0.55PbI2.85Br0.15,1.8,,,,,,,,,,,,,,,,,1000,10,5000,30,10,150,100,30,,,,,,,,,,,,,,,14.974,72.01,1.019,20.408,1558,CH4,v0,
6233,20241019,15,Cs0.15MA0.3FA0.55PbI2.85Br0.15,1.6,,,,,,,,,,,,,,,,,1000,10,5000,30,10,120,110,30,,,,,,,,,,,,,,,0.0,0.0,0.039782,13.063,1559,CH1,v0,
6234,20241019,15,Cs0.15MA0.3FA0.55PbI2.85Br0.15,1.6,,,,,,,,,,,,,,,,,1000,10,5000,30,10,120,110,30,,,,,,,,,,,,,,,2.021,28.73,0.39877,17.64,1559,CH2,v0,
6235,20241019,15,Cs0.15MA0.3FA0.55PbI2.85Br0.15,1.6,,,,,,,,,,,,,,,,,1000,10,5000,30,10,120,110,30,,,,,,,,,,,,,,,0.42494,33.465,0.085668,14.822,1559,CH3,v0,
6236,20241019,15,Cs0.15MA0.3FA0.55PbI2.85Br0.15,1.6,,,,,,,,,,,,,,,,,1000,10,5000,30,10,120,110,30,,,,,,,,,,,,,,,0.19247,100.34,0.021089,9.0953,1559,CH4,v0,
6237,20241019,15,Cs0.15MA0.3FA0.55PbI2.85Br0.15,1.6,,,,,,,,,,,,,,,,,1000,10,5000,30,10,120,110,30,,,,,,,,,,,,,,,0.0,0.0,0.013441,9.2981,1560,CH1,v0,
6238,20241019,15,Cs0.15MA0.3FA0.55PbI2.85Br0.15,1.6,,,,,,,,,,,,,,,,,1000,10,5000,30,10,120,110,30,,,,,,,,,,,,,,,0.38391,30.601,0.082454,15.216,1560,CH2,v0,
6239,20241019,15,Cs0.15MA0.3FA0.55PbI2.85Br0.15,1.6,,,,,,,,,,,,,,,,,1000,10,5000,30,10,120,110,30,,,,,,,,,,,,,,,0.26109,21.524,0.079437,15.27,1560,CH3,v0,
6240,20241019,15,Cs0.15MA0.3FA0.55PbI2.85Br0.15,1.6,,,,,,,,,,,,,,,,,1000,10,5000,30,10,120,110,30,,,,,,,,,,,,,,,0.056369,81.446,0.008745,7.9141,1560,CH4,v0,
6241,20241019,15,Cs0.15MA0.3FA0.55PbI2.85Br0.15,1.6,,,,,,,,,,,,,,,,,1000,10,5000,30,10,120,110,30,,,,,,,,,,,,,,,12.518,62.373,1.0252,19.576,1561,CH1,v0,
6242,20241019,15,Cs0.15MA0.3FA0.55PbI2.85Br0.15,1.6,,,,,,,,,,,,,,,,,1000,10,5000,30,10,120,110,30,,,,,,,,,,,,,,,12.593,62.181,1.0182,19.89,1561,CH2,v0,
6243,20241019,15,Cs0.15MA0.3FA0.55PbI2.85Br0.15,1.6,,,,,,,,,,,,,,,,,1000,10,5000,30,10,120,110,30,,,,,,,,,,,,,,,13.568,66.998,1.0275,19.711,1561,CH3,v0,
6244,20241019,15,Cs0.15MA0.3FA0.55PbI2.85Br0.15,1.6,,,,,,,,,,,,,,,,,1000,10,5000,30,10,120,110,30,,,,,,,,,,,,,,,12.807,62.518,1.0203,20.078,1561,CH4,v0,
6245,20241019,15,Cs0.15MA0.3FA0.55PbI2.85Br0.15,1.6,,,,,,,,,,,,,,,,,1000,10,5000,30,10,120,110,30,,,,,,,,,,,,,,,4.9621,36.231,0.80611,16.99,1562,CH1,v0,
6246,20241019,15,Cs0.15MA0.3FA0.55PbI2.85Br0.15,1.6,,,,,,,,,,,,,,,,,1000,10,5000,30,10,120,110,30,,,,,,,,,,,,,,,10.96,58.452,1.0361,18.097,1562,CH2,v0,
6247,20241019,15,Cs0.15MA0.3FA0.55PbI2.85Br0.15,1.6,,,,,,,,,,,,,,,,,1000,10,5000,30,10,120,110,30,,,,,,,,,,,,,,,7.6567,45.58,0.97013,17.316,1562,CH3,v0,
6248,20241019,15,Cs0.15MA0.3FA0.55PbI2.85Br0.15,1.6,,,,,,,,,,,,,,,,,1000,10,5000,30,10,120,110,30,,,,,,,,,,,,,,,2.8214,28.325,0.58815,16.936,1562,CH4,v0,
6249,20241019,15,Cs0.15MA0.3FA0.55PbI2.85Br0.15,1.6,,,,,,,,,,,,,,,,,1000,10,5000,30,10,120,110,30,,,,,,,,,,,,,,,1.651,37.547,0.30237,14.542,1563,CH1,v0,
6250,20241019,15,Cs0.15MA0.3FA0.55PbI2.85Br0.15,1.6,,,,,,,,,,,,,,,,,1000,10,5000,30,10,120,110,30,,,,,,,,,,,,,,,5.2648,48.088,0.6679,16.392,1563,CH2,v0,
6251,20241019,15,Cs0.15MA0.3FA0.55PbI2.85Br0.15,1.6,,,,,,,,,,,,,,,,,1000,10,5000,30,10,120,110,30,,,,,,,,,,,,,,,0.0,0.0,0.60472,16.629,1563,CH3,v0,
6252,20241019,15,Cs0.15MA0.3FA0.55PbI2.85Br0.15,1.6,,,,,,,,,,,,,,,,,1000,10,5000,30,10,120,110,30,,,,,,,,,,,,,,,0.80039,31.374,0.17232,14.804,1563,CH4,v0,
6253,20241019,15,Cs0.15MA0.3FA0.55PbI2.85Br0.15,1.6,,,,,,,,,,,,,,,,,1000,10,5000,30,10,120,110,30,,,,,,,,,,,,,,,13.723,67.473,1.0376,19.602,1564,CH1,v0,
6254,20241019,15,Cs0.15MA0.3FA0.55PbI2.85Br0.15,1.6,,,,,,,,,,,,,,,,,1000,10,5000,30,10,120,110,30,,,,,,,,,,,,,,,13.843,67.469,1.034,19.842,1564,CH2,v0,
6255,20241019,15,Cs0.15MA0.3FA0.55PbI2.85Br0.15,1.6,,,,,,,,,,,,,,,,,1000,10,5000,30,10,120,110,30,,,,,,,,,,,,,,,13.628,67.541,1.0303,19.584,1564,CH3,v0,
6256,20241019,15,Cs0.15MA0.3FA0.55PbI2.85Br0.15,1.6,,,,,,,,,,,,,,,,,1000,10,5000,30,10,120,110,30,,,,,,,,,,,,,,,13.95,67.489,1.0279,20.109,1564,CH4,v0,
6257,20241019,15,Cs0.15MA0.3FA0.55PbI2.85Br0.15,1.6,,,,,,,,,,,,,,,,,1000,10,5000,30,15,120,110,30,,,,,,,,,,,,,,,0.0,0.0,0.002443,3.249,1565,CH1,v0,
6258,20241019,15,Cs0.15MA0.3FA0.55PbI2.85Br0.15,1.6,,,,,,,,,,,,,,,,,1000,10,5000,30,15,120,110,30,,,,,,,,,,,,,,,0.036187,1302.3,0.001575,1.7646,1565,CH2,v0,
6259,20241019,15,Cs0.15MA0.3FA0.55PbI2.85Br0.15,1.6,,,,,,,,,,,,,,,,,1000,10,5000,30,15,120,110,30,,,,,,,,,,,,,,,0.81515,2837.9,0.005306,5.4131,1565,CH3,v0,
6260,20241019,15,Cs0.15MA0.3FA0.55PbI2.85Br0.15,1.6,,,,,,,,,,,,,,,,,1000,10,5000,30,15,120,110,30,,,,,,,,,,,,,,,0.0,0.0,0.012021,7.9539,1565,CH4,v0,
6261,20241019,15,Cs0.15MA0.3FA0.55PbI2.85Br0.15,1.6,,,,,,,,,,,,,,,,,1000,10,5000,30,15,120,110,30,,,,,,,,,,,,,,,0.015524,128.34,0.003355,3.6056,1566,CH1,v0,
6262,20241019,15,Cs0.15MA0.3FA0.55PbI2.85Br0.15,1.6,,,,,,,,,,,,,,,,,1000,10,5000,30,15,120,110,30,,,,,,,,,,,,,,,0.085657,469.28,0.004238,4.3071,1566,CH2,v0,
6263,20241019,15,Cs0.15MA0.3FA0.55PbI2.85Br0.15,1.6,,,,,,,,,,,,,,,,,1000,10,5000,30,15,120,110,30,,,,,,,,,,,,,,,0.0,0.0,0.005969,5.3161,1566,CH3,v0,
6264,20241019,15,Cs0.15MA0.3FA0.55PbI2.85Br0.15,1.6,,,,,,,,,,,,,,,,,1000,10,5000,30,15,120,110,30,,,,,,,,,,,,,,,0.0,0.0,0.004605,4.4972,1566,CH4,v0,
6265,20241019,15,Cs0.15MA0.3FA0.55PbI2.85Br0.15,1.6,,,,,,,,,,,,,,,,,1000,10,5000,30,15,120,110,30,,,,,,,,,,,,,,,10.824,56.044,0.98933,19.521,1567,CH1,v0,
6266,20241019,15,Cs0.15MA0.3FA0.55PbI2.85Br0.15,1.6,,,,,,,,,,,,,,,,,1000,10,5000,30,15,120,110,30,,,,,,,,,,,,,,,3.1862,88.122,0.21921,16.494,1567,CH2,v0,
6267,20241019,15,Cs0.15MA0.3FA0.55PbI2.85Br0.15,1.6,,,,,,,,,,,,,,,,,1000,10,5000,30,15,120,110,30,,,,,,,,,,,,,,,0.1677,726.26,0.003827,6.0338,1567,CH3,v0,
6268,20241019,15,Cs0.15MA0.3FA0.55PbI2.85Br0.15,1.6,,,,,,,,,,,,,,,,,1000,10,5000,30,15,120,110,30,,,,,,,,,,,,,,,12.947,63.765,1.0158,19.989,1567,CH4,v0,
6269,20241019,15,Cs0.15MA0.3FA0.55PbI2.85Br0.15,1.6,,,,,,,,,,,,,,,,,1000,10,5000,30,15,120,110,30,,,,,,,,,,,,,,,0.48376,47.568,0.072721,13.985,1568,CH1,v0,
6270,20241019,15,Cs0.15MA0.3FA0.55PbI2.85Br0.15,1.6,,,,,,,,,,,,,,,,,1000,10,5000,30,15,120,110,30,,,,,,,,,,,,,,,0.80113,115.02,0.05617,12.399,1568,CH2,v0,
6271,20241019,15,Cs0.15MA0.3FA0.55PbI2.85Br0.15,1.6,,,,,,,,,,,,,,,,,1000,10,5000,30,15,120,110,30,,,,,,,,,,,,,,,0.15421,21.412,0.0549,13.118,1568,CH3,v0,
6272,20241019,15,Cs0.15MA0.3FA0.55PbI2.85Br0.15,1.6,,,,,,,,,,,,,,,,,1000,10,5000,30,15,120,110,30,,,,,,,,,,,,,,,0.14212,30.559,0.038075,12.215,1568,CH4,v0,
6273,20241019,15,Cs0.15MA0.3FA0.55PbI2.85Br0.15,1.6,,,,,,,,,,,,,,,,,1000,10,5000,30,15,120,110,30,,,,,,,,,,,,,,,4.64e-06,28421.0,0.003919,4.17e-06,1569,CH1,v0,
6274,20241019,15,Cs0.15MA0.3FA0.55PbI2.85Br0.15,1.6,,,,,,,,,,,,,,,,,1000,10,5000,30,15,120,110,30,,,,,,,,,,,,,,,0.0,0.0,0.088165,3.11e-05,1569,CH2,v0,
6275,20241019,15,Cs0.15MA0.3FA0.55PbI2.85Br0.15,1.6,,,,,,,,,,,,,,,,,1000,10,5000,30,15,120,110,30,,,,,,,,,,,,,,,0.0,0.0,0.0,-0.74262,1569,CH3,v0,
6276,20241019,15,Cs0.15MA0.3FA0.55PbI2.85Br0.15,1.6,,,,,,,,,,,,,,,,,1000,10,5000,30,15,120,110,30,,,,,,,,,,,,,,,0.028392,3.6399,0.065073,11.987,1569,CH4,v0,
6277,20241019,15,Cs0.15MA0.3FA0.55PbI2.85Br0.15,1.6,,,,,,,,,,,,,,,,,1000,10,5000,30,15,120,110,30,,,,,,,,,,,,,,,13.657,67.307,1.0361,19.584,1570,CH1,v0,
6278,20241019,15,Cs0.15MA0.3FA0.55PbI2.85Br0.15,1.6,,,,,,,,,,,,,,,,,1000,10,5000,30,15,120,110,30,,,,,,,,,,,,,,,3.4128,32.434,0.56593,18.593,1570,CH2,v0,
6279,20241019,15,Cs0.15MA0.3FA0.55PbI2.85Br0.15,1.6,,,,,,,,,,,,,,,,,1000,10,5000,30,15,120,110,30,,,,,,,,,,,,,,,1.0264,5939.5,0.003311,5.2188,1570,CH3,v0,
6280,20241019,15,Cs0.15MA0.3FA0.55PbI2.85Br0.15,1.6,,,,,,,,,,,,,,,,,1000,10,5000,30,15,120,110,30,,,,,,,,,,,,,,,13.937,67.483,1.0274,20.102,1570,CH4,v0,
6281,20241019,15,Cs0.15MA0.3FA0.55PbI2.85Br0.15,1.6,,,,,,,,,,,,,,,,,1000,10,5000,30,10,120,100,30,,,,,,,,,,,,,,,0.0,0.0,0.011163,25.845,1571,CH1,v0,
6282,20241019,15,Cs0.15MA0.3FA0.55PbI2.85Br0.15,1.6,,,,,,,,,,,,,,,,,1000,10,5000,30,10,120,100,30,,,,,,,,,,,,,,,0.0,0.0,0.006903,25.576,1571,CH2,v0,
6283,20241019,15,Cs0.15MA0.3FA0.55PbI2.85Br0.15,1.6,,,,,,,,,,,,,,,,,1000,10,5000,30,10,120,100,30,,,,,,,,,,,,,,,0.0,0.0,0.009395,34.203,1571,CH3,v0,
6284,20241019,15,Cs0.15MA0.3FA0.55PbI2.85Br0.15,1.6,,,,,,,,,,,,,,,,,1000,10,5000,30,10,120,100,30,,,,,,,,,,,,,,,0.10287,62.865,0.007638,21.423,1571,CH4,v0,
6285,20241019,15,Cs0.15MA0.3FA0.55PbI2.85Br0.15,1.6,,,,,,,,,,,,,,,,,1000,10,5000,30,10,120,100,30,,,,,,,,,,,,,,,0.0,0.0,0.01277,8.9394,1572,CH1,v0,
6286,20241019,15,Cs0.15MA0.3FA0.55PbI2.85Br0.15,1.6,,,,,,,,,,,,,,,,,1000,10,5000,30,10,120,100,30,,,,,,,,,,,,,,,0.0,0.0,0.009742,7.7934,1572,CH2,v0,
6287,20241019,15,Cs0.15MA0.3FA0.55PbI2.85Br0.15,1.6,,,,,,,,,,,,,,,,,1000,10,5000,30,10,120,100,30,,,,,,,,,,,,,,,0.01538,33.481,0.007242,6.3432,1572,CH3,v0,
6288,20241019,15,Cs0.15MA0.3FA0.55PbI2.85Br0.15,1.6,,,,,,,,,,,,,,,,,1000,10,5000,30,10,120,100,30,,,,,,,,,,,,,,,0.0,0.0,0.013873,9.0227,1572,CH4,v0,
6289,20241019,15,Cs0.15MA0.3FA0.55PbI2.85Br0.15,1.6,,,,,,,,,,,,,,,,,1000,10,5000,30,10,120,100,30,,,,,,,,,,,,,,,16.881,13439.0,0.011223,11.192,1573,CH1,v0,
6290,20241019,15,Cs0.15MA0.3FA0.55PbI2.85Br0.15,1.6,,,,,,,,,,,,,,,,,1000,10,5000,30,10,120,100,30,,,,,,,,,,,,,,,2.3021,29.516,0.40919,19.061,1573,CH2,v0,
6291,20241019,15,Cs0.15MA0.3FA0.55PbI2.85Br0.15,1.6,,,,,,,,,,,,,,,,,1000,10,5000,30,10,120,100,30,,,,,,,,,,,,,,,0.0,0.0,0.14667,20.313,1573,CH3,v0,
6292,20241019,15,Cs0.15MA0.3FA0.55PbI2.85Br0.15,1.6,,,,,,,,,,,,,,,,,1000,10,5000,30,10,120,100,30,,,,,,,,,,,,,,,4.8716,35.254,0.73488,18.804,1573,CH4,v0,
6293,20241019,15,Cs0.15MA0.3FA0.55PbI2.85Br0.15,1.6,,,,,,,,,,,,,,,,,1000,10,5000,30,10,120,100,30,,,,,,,,,,,,,,,0.16211,44.609,0.01131,32.131,1574,CH1,v0,
6294,20241019,15,Cs0.15MA0.3FA0.55PbI2.85Br0.15,1.6,,,,,,,,,,,,,,,,,1000,10,5000,30,10,120,100,30,,,,,,,,,,,,,,,0.12837,38.312,0.0094,35.645,1574,CH2,v0,
6295,20241019,15,Cs0.15MA0.3FA0.55PbI2.85Br0.15,1.6,,,,,,,,,,,,,,,,,1000,10,5000,30,10,120,100,30,,,,,,,,,,,,,,,0.090541,32.077,0.00808,34.933,1574,CH3,v0,
6296,20241019,15,Cs0.15MA0.3FA0.55PbI2.85Br0.15,1.6,,,,,,,,,,,,,,,,,1000,10,5000,30,10,120,100,30,,,,,,,,,,,,,,,0.31378,130.2,0.00712,33.847,1574,CH4,v0,
6297,20241019,15,Cs0.15MA0.3FA0.55PbI2.85Br0.15,1.6,,,,,,,,,,,,,,,,,1000,10,5000,30,10,120,100,30,,,,,,,,,,,,,,,0.42631,26.445,0.11933,13.509,1575,CH1,v0,
6298,20241019,15,Cs0.15MA0.3FA0.55PbI2.85Br0.15,1.6,,,,,,,,,,,,,,,,,1000,10,5000,30,10,120,100,30,,,,,,,,,,,,,,,0.37551,26.459,0.10678,13.291,1575,CH2,v0,
6299,20241019,15,Cs0.15MA0.3FA0.55PbI2.85Br0.15,1.6,,,,,,,,,,,,,,,,,1000,10,5000,30,10,120,100,30,,,,,,,,,,,,,,,0.30125,27.203,0.085297,12.983,1575,CH3,v0,
6300,20241019,15,Cs0.15MA0.3FA0.55PbI2.85Br0.15,1.6,,,,,,,,,,,,,,,,,1000,10,5000,30,10,120,100,30,,,,,,,,,,,,,,,0.48111,30.296,0.1205,13.179,1575,CH4,v0,
6301,20241019,15,Cs0.15MA0.3FA0.55PbI2.85Br0.15,1.6,,,,,,,,,,,,,,,,,1000,10,5000,30,10,120,100,30,,,,,,,,,,,,,,,6.5647,42.113,0.93281,16.711,1576,CH1,v0,
6302,20241019,15,Cs0.15MA0.3FA0.55PbI2.85Br0.15,1.6,,,,,,,,,,,,,,,,,1000,10,5000,30,10,120,100,30,,,,,,,,,,,,,,,8.4893,49.085,0.96117,17.994,1576,CH2,v0,
6303,20241019,15,Cs0.15MA0.3FA0.55PbI2.85Br0.15,1.6,,,,,,,,,,,,,,,,,1000,10,5000,30,10,120,100,30,,,,,,,,,,,,,,,9.9053,241.92,0.27837,14.709,1576,CH3,v0,
6304,20241019,15,Cs0.15MA0.3FA0.55PbI2.85Br0.15,1.6,,,,,,,,,,,,,,,,,1000,10,5000,30,10,120,100,30,,,,,,,,,,,,,,,12.481,65.768,0.98908,19.187,1576,CH4,v0,
6305,20241019,15,Cs0.15MA0.3FA0.55PbI2.85Br0.15,1.6,,,,,,,,,,,,,,,,,1000,10,5000,30,15,120,100,30,,,,,,,,,,,,,,,0.20164,75.464,0.027644,9.666,1577,CH1,v0,
6306,20241019,15,Cs0.15MA0.3FA0.55PbI2.85Br0.15,1.6,,,,,,,,,,,,,,,,,1000,10,5000,30,15,120,100,30,,,,,,,,,,,,,,,0.1122,27.654,0.039696,10.221,1577,CH2,v0,
6307,20241019,15,Cs0.15MA0.3FA0.55PbI2.85Br0.15,1.6,,,,,,,,,,,,,,,,,1000,10,5000,30,15,120,100,30,,,,,,,,,,,,,,,0.10025,31.079,0.0323,9.9861,1577,CH3,v0,
6308,20241019,15,Cs0.15MA0.3FA0.55PbI2.85Br0.15,1.6,,,,,,,,,,,,,,,,,1000,10,5000,30,15,120,100,30,,,,,,,,,,,,,,,0.062999,13.495,0.041812,11.165,1577,CH4,v0,
6309,20241019,15,Cs0.15MA0.3FA0.55PbI2.85Br0.15,1.6,,,,,,,,,,,,,,,,,1000,10,5000,30,15,120,100,30,,,,,,,,,,,,,,,0.0,0.0,0.024408,11.95,1578,CH1,v0,
6310,20241019,15,Cs0.15MA0.3FA0.55PbI2.85Br0.15,1.6,,,,,,,,,,,,,,,,,1000,10,5000,30,15,120,100,30,,,,,,,,,,,,,,,0.44203,155.84,0.025902,10.95,1578,CH2,v0,
6311,20241019,15,Cs0.15MA0.3FA0.55PbI2.85Br0.15,1.6,,,,,,,,,,,,,,,,,1000,10,5000,30,15,120,100,30,,,,,,,,,,,,,,,0.11393,22.282,0.040642,12.58,1578,CH3,v0,
6312,20241019,15,Cs0.15MA0.3FA0.55PbI2.85Br0.15,1.6,,,,,,,,,,,,,,,,,1000,10,5000,30,15,120,100,30,,,,,,,,,,,,,,,0.12866,21.357,0.04565,13.197,1578,CH4,v0,
6313,20241019,15,Cs0.15MA0.3FA0.55PbI2.85Br0.15,1.6,,,,,,,,,,,,,,,,,1000,10,5000,30,15,120,100,30,,,,,,,,,,,,,,,13.339,66.739,0.97104,20.583,1579,CH1,v0,
6314,20241019,15,Cs0.15MA0.3FA0.55PbI2.85Br0.15,1.6,,,,,,,,,,,,,,,,,1000,10,5000,30,15,120,100,30,,,,,,,,,,,,,,,15.069,73.459,0.98168,20.897,1579,CH2,v0,
6315,20241019,15,Cs0.15MA0.3FA0.55PbI2.85Br0.15,1.6,,,,,,,,,,,,,,,,,1000,10,5000,30,15,120,100,30,,,,,,,,,,,,,,,15.305,76.237,0.98553,20.371,1579,CH3,v0,
6316,20241019,15,Cs0.15MA0.3FA0.55PbI2.85Br0.15,1.6,,,,,,,,,,,,,,,,,1000,10,5000,30,15,120,100,30,,,,,,,,,,,,,,,15.257,75.848,0.99011,20.316,1579,CH4,v0,
6317,20241019,15,Cs0.15MA0.3FA0.55PbI2.85Br0.15,1.6,,,,,,,,,,,,,,,,,1000,10,5000,30,15,120,100,30,,,,,,,,,,,,,,,1.1115,30.407,0.31988,11.427,1580,CH1,v0,
6318,20241019,15,Cs0.15MA0.3FA0.55PbI2.85Br0.15,1.6,,,,,,,,,,,,,,,,,1000,10,5000,30,15,120,100,30,,,,,,,,,,,,,,,1.6936,35.257,0.40117,11.974,1580,CH2,v0,
6319,20241019,15,Cs0.15MA0.3FA0.55PbI2.85Br0.15,1.6,,,,,,,,,,,,,,,,,1000,10,5000,30,15,120,100,30,,,,,,,,,,,,,,,1.3628,31.643,0.36491,11.802,1580,CH3,v0,
6320,20241019,15,Cs0.15MA0.3FA0.55PbI2.85Br0.15,1.6,,,,,,,,,,,,,,,,,1000,10,5000,30,15,120,100,30,,,,,,,,,,,,,,,2.0446,34.366,0.47118,12.626,1580,CH4,v0,
6321,20241019,15,Cs0.15MA0.3FA0.55PbI2.85Br0.15,1.6,,,,,,,,,,,,,,,,,1000,10,5000,30,15,120,100,30,,,,,,,,,,,,,,,1.4858,35.434,0.26659,15.728,1581,CH1,v0,
6322,20241019,15,Cs0.15MA0.3FA0.55PbI2.85Br0.15,1.6,,,,,,,,,,,,,,,,,1000,10,5000,30,15,120,100,30,,,,,,,,,,,,,,,1.3189,31.148,0.27457,15.422,1581,CH2,v0,
6323,20241019,15,Cs0.15MA0.3FA0.55PbI2.85Br0.15,1.6,,,,,,,,,,,,,,,,,1000,10,5000,30,15,120,100,30,,,,,,,,,,,,,,,1.7277,33.372,0.33804,15.315,1581,CH3,v0,
6324,20241019,15,Cs0.15MA0.3FA0.55PbI2.85Br0.15,1.6,,,,,,,,,,,,,,,,,1000,10,5000,30,15,120,100,30,,,,,,,,,,,,,,,1.4986,31.232,0.31839,15.07,1581,CH4,v0,
6325,20241019,15,Cs0.15MA0.3FA0.55PbI2.85Br0.15,1.6,,,,,,,,,,,,,,,,,1000,10,5000,30,15,120,100,30,,,,,,,,,,,,,,,13.772,69.844,0.95818,20.578,1582,CH1,v0,
6326,20241019,15,Cs0.15MA0.3FA0.55PbI2.85Br0.15,1.6,,,,,,,,,,,,,,,,,1000,10,5000,30,15,120,100,30,,,,,,,,,,,,,,,14.132,70.306,0.96544,20.82,1582,CH2,v0,
6327,20241019,15,Cs0.15MA0.3FA0.55PbI2.85Br0.15,1.6,,,,,,,,,,,,,,,,,1000,10,5000,30,15,120,100,30,,,,,,,,,,,,,,,14.35,73.132,0.96886,20.253,1582,CH3,v0,
6328,20241019,15,Cs0.15MA0.3FA0.55PbI2.85Br0.15,1.6,,,,,,,,,,,,,,,,,1000,10,5000,30,15,120,100,30,,,,,,,,,,,,,,,14.601,73.725,0.9725,20.365,1582,CH4,v0,
6329,20241019,15,Cs0.05MA0.15FA0.8PbI2.95Br0.05,1.35,,,,,,,,,,,,,,,,,1000,10,5000,30,10,120,100,30,,,,,,,,,,,,,,,0.031513,572.58,0.002044,2.6922,1583,CH1,v0,
6330,20241019,15,Cs0.05MA0.15FA0.8PbI2.95Br0.05,1.35,,,,,,,,,,,,,,,,,1000,10,5000,30,10,120,100,30,,,,,,,,,,,,,,,0.11238,1267.5,0.002765,3.2066,1583,CH2,v0,
6331,20241019,15,Cs0.05MA0.15FA0.8PbI2.95Br0.05,1.35,,,,,,,,,,,,,,,,,1000,10,5000,30,10,120,100,30,,,,,,,,,,,,,,,0.048185,261.91,0.00425,4.3293,1583,CH3,v0,
6332,20241019,15,Cs0.05MA0.15FA0.8PbI2.95Br0.05,1.35,,,,,,,,,,,,,,,,,1000,10,5000,30,10,120,100,30,,,,,,,,,,,,,,,0.0045008,22.794,0.004452,4.4348,1583,CH4,v0,
6333,20241019,15,Cs0.05MA0.15FA0.8PbI2.95Br0.05,1.35,,,,,,,,,,,,,,,,,1000,10,5000,30,10,120,100,30,,,,,,,,,,,,,,,2.7866,31.539,0.55556,15.903,1584,CH1,v0,
6334,20241019,15,Cs0.05MA0.15FA0.8PbI2.95Br0.05,1.35,,,,,,,,,,,,,,,,,1000,10,5000,30,10,120,100,30,,,,,,,,,,,,,,,1.9417,29.773,0.40953,15.925,1584,CH2,v0,
6335,20241019,15,Cs0.05MA0.15FA0.8PbI2.95Br0.05,1.35,,,,,,,,,,,,,,,,,1000,10,5000,30,10,120,100,30,,,,,,,,,,,,,,,0.064929,133.96,0.006664,7.2738,1584,CH3,v0,
6336,20241019,15,Cs0.05MA0.15FA0.8PbI2.95Br0.05,1.35,,,,,,,,,,,,,,,,,1000,10,5000,30,10,120,100,30,,,,,,,,,,,,,,,2.488,29.198,0.51235,16.631,1584,CH4,v0,
6337,20241019,15,Cs0.05MA0.15FA0.8PbI2.95Br0.05,1.35,,,,,,,,,,,,,,,,,1000,10,5000,30,10,120,100,30,,,,,,,,,,,,,,,12.727,65.534,0.98711,19.674,1585,CH1,v0,
6338,20241019,15,Cs0.05MA0.15FA0.8PbI2.95Br0.05,1.35,,,,,,,,,,,,,,,,,1000,10,5000,30,10,120,100,30,,,,,,,,,,,,,,,0.0,0.0,0.005715,5.4303,1585,CH2,v0,
6339,20241019,15,Cs0.05MA0.15FA0.8PbI2.95Br0.05,1.35,,,,,,,,,,,,,,,,,1000,10,5000,30,10,120,100,30,,,,,,,,,,,,,,,9.2795,4756.0,0.014391,13.558,1585,CH3,v0,
6340,20241019,15,Cs0.05MA0.15FA0.8PbI2.95Br0.05,1.35,,,,,,,,,,,,,,,,,1000,10,5000,30,10,120,100,30,,,,,,,,,,,,,,,2.7039,36.23,0.37537,19.882,1585,CH4,v0,
6341,20241019,15,Cs0.05MA0.15FA0.8PbI2.95Br0.05,1.35,,,,,,,,,,,,,,,,,1000,10,5000,30,10,120,100,30,,,,,,,,,,,,,,,0.098271,30.441,0.032117,10.052,1586,CH1,v0,
6342,20241019,15,Cs0.05MA0.15FA0.8PbI2.95Br0.05,1.35,,,,,,,,,,,,,,,,,1000,10,5000,30,10,120,100,30,,,,,,,,,,,,,,,0.15835,28.808,0.050808,10.819,1586,CH2,v0,
6343,20241019,15,Cs0.05MA0.15FA0.8PbI2.95Br0.05,1.35,,,,,,,,,,,,,,,,,1000,10,5000,30,10,120,100,30,,,,,,,,,,,,,,,0.17025,21.078,0.074611,10.826,1586,CH3,v0,
6344,20241019,15,Cs0.05MA0.15FA0.8PbI2.95Br0.05,1.35,,,,,,,,,,,,,,,,,1000,10,5000,30,10,120,100,30,,,,,,,,,,,,,,,0.25042,28.604,0.079653,10.991,1586,CH4,v0,
