Repository: MI-Materials-Intelligence/Recipe-Language-Model

# Learning Layer

## Overview

In the learning layer, the formulas and parameters are encoded and then tokenised into recipes as inputs. Through atomic skills of data extraction, cleaning, and matching, these data are organised into standardised datasets, providing the basis for RLM training and iterative recipe refinement.

Key Atomic Skills:
- **Cleaning**: Preprocessing and outlier cleaning
- **Matching**: Matching data pairs based on variables
- **Extraction**: Data extraction from robotic boxes

File: seven_ai_layers_robotics/learning/data/data_clean_dedup_4869rows.csv (part 24 of 26)
No,date,rank,Formula PVK,Concentration PVK,Formula Additive 1,Concentration Additive 1,Formula Additive 2,Concentration Additive 2,Formula Additive 3,Concentration Additive 3,Formula SAM 1,Concentration SAM 1,Formula SAM 2,Concentration SAM 2,Formula SAM 3,Concentration SAM 3,Spin Coating Speed SAM,Spin Coating Time SAM,Annealed Temperature SAM,Annealed Time SAM,Spin Coating Speed PVK 1,Spin Coating Time PVK 1,Spin Coating Speed PVK 2,Spin Coating Time PVK 2,Antisolvent Dropping Timing,Antisolvent Volume,Annealed Temperature PVK,Annealed Time PVK,Formula Passivator 1,Concentration Passivator 1,Formula Passivator 2,Concentration Passivator 2,Formula Passivator 3,Concentration Passivator 3,Formula Passivator 4,Concentration Passivator 4,Spin Coating Speed Passivator,Spin Coating Time Passivator,Passivator Dropping Timing,Passivator Volume,Annealed Temperature Passivator,Annealed Time Passivator,PCE,FF,Voc,Jsc,Product,Channel,From,upload_time
42318,20250425,107,Cs0.05MA0.1FA0.85PbI3.0,1.73,MACl,14.6,PEAI,0.517,AGAD,1.0,Me-4PACz,0.165,DMACPA,0.11,Me-2PACz,0.055,,,,,1000,10,5000,40,10,160,110,25,PEAI,1.0,PDADI,0.5,PiPI,0.4,,,5000.0,33.0,11.0,100.0,100.0,7.0,22.7394,80.6326,1.15513,24.414,10580,CH2,v4,
42322,20250425,107,Cs0.05MA0.1FA0.85PbI3.0,1.73,MACl,14.6,PEAI,0.517,AGAD,1.0,Me-4PACz,0.165,DMACPA,0.11,Me-2PACz,0.055,,,,,1000,10,5000,40,10,160,110,25,PEAI,1.0,PDADI,0.5,,,,,4900.0,31.0,14.0,120.0,100.0,5.0,23.7659,81.5772,1.15152,25.2997,10581,CH2,v4,
42330,20250425,107,Cs0.05MA0.1FA0.85PbI3.0,1.73,MACl,14.6,PEAI,0.517,AGAD,1.0,Me-4PACz,0.165,DMACPA,0.11,Me-2PACz,0.055,,,,,1000,10,5000,40,10,160,110,25,PEAI,1.0,PDADI,0.5,,,,,5000.0,33.0,10.0,110.0,100.0,6.0,24.399,81.537,1.14871,26.0499,10583,CH2,v4,
42333,20250425,107,Cs0.05MA0.1FA0.85PbI3.0,1.73,MACl,14.6,PEAI,0.517,AGAD,1.0,Me-4PACz,0.165,DMACPA,0.11,Me-2PACz,0.055,,,,,1000,10,5000,40,10,160,110,25,PEAI,1.0,PDADI,0.5,,,,,5000.0,31.0,12.0,130.0,100.0,5.0,24.1065,82.1297,1.14596,25.6132,10584,CH1,v4,
42339,20250425,107,Cs0.05MA0.1FA0.85PbI3.0,1.73,MACl,14.6,PEAI,0.517,AGAD,1.0,Me-4PACz,0.165,DMACPA,0.11,Me-2PACz,0.055,,,,,1000,10,5000,40,10,160,110,25,PEAI,1.0,PDADI,0.5,,,,,4900.0,31.0,7.0,130.0,100.0,5.0,24.1319,81.9017,1.15072,25.6052,10585,CH3,v4,
42342,20250425,107,Cs0.05MA0.1FA0.85PbI3.0,1.73,MACl,14.6,PEAI,0.517,AGAD,1.0,Me-4PACz,0.198,4PADCB,0.066,Me-2PACz,0.066,,,,,1000,10,5000,40,10,160,110,25,PEAI,1.0,m-F-PEAI,2.0,3MTPAI,2.5,,,4900.0,30.0,14.0,120.0,100.0,5.0,23.7824,80.864,1.13631,25.8824,10586,CH2,v4,
42345,20250425,107,Cs0.05MA0.1FA0.85PbI3.0,1.73,MACl,14.6,PEAI,0.517,AGAD,1.0,Me-4PACz,0.198,4PADCB,0.066,Me-2PACz,0.066,,,,,1000,10,5000,40,10,160,110,25,PEAI,1.0,m-F-PEAI,2.0,3MTPAI,2.5,,,5000.0,31.0,10.0,100.0,100.0,5.0,23.6914,81.9516,1.14707,25.2025,10587,CH1,v4,
42350,20250425,107,Cs0.05MA0.1FA0.85PbI3.0,1.73,MACl,14.6,PEAI,0.517,AGAD,1.0,Me-4PACz,0.198,4PADCB,0.066,Me-2PACz,0.066,,,,,1000,10,5000,40,10,160,110,25,PEAI,1.0,PDADI,0.5,PiPI,0.4,,,5000.0,30.0,8.0,130.0,100.0,5.0,24.1451,81.9166,1.14844,25.6654,10588,CH2,v4,
42354,20250425,107,Cs0.05MA0.1FA0.85PbI3.0,1.73,MACl,14.6,PEAI,0.517,AGAD,1.0,Me-4PACz,0.198,4PADCB,0.066,Me-2PACz,0.066,,,,,1000,10,5000,40,10,160,110,25,PEAI,1.0,PDADI,0.5,PiPI,0.4,,,4900.0,30.0,7.0,130.0,100.0,5.0,22.0977,81.0789,1.1446,23.8114,10589,CH2,v4,
42358,20250425,107,Cs0.05MA0.1FA0.85PbI3.0,1.73,MACl,14.6,PEAI,0.517,AGAD,1.0,Me-4PACz,0.198,4PADCB,0.066,Me-2PACz,0.066,,,,,1000,10,5000,40,10,160,110,25,PEAI,1.0,PDADI,0.5,PiPI,0.4,,,4900.0,31.0,8.0,130.0,100.0,5.0,22.7121,80.679,1.13805,24.7362,10590,CH2,v4,
42361,20250425,107,Cs0.05MA0.1FA0.85PbI3.0,1.73,MACl,14.6,PEAI,0.517,AGAD,1.0,Me-4PACz,0.198,4PADCB,0.066,Me-2PACz,0.066,,,,,1000,10,5000,40,10,160,110,25,PEAI,1.0,PDADI,0.5,,,,,5000.0,31.0,8.0,130.0,100.0,5.0,22.9705,79.7031,1.15116,25.0356,10591,CH1,v4,
42366,20250425,107,Cs0.05MA0.1FA0.85PbI3.0,1.73,MACl,14.6,PEAI,0.517,AGAD,1.0,Me-4PACz,0.198,4PADCB,0.066,Me-2PACz,0.066,,,,,1000,10,5000,40,10,160,110,25,PEAI,1.0,PDADI,0.5,,,,,4100.0,31.0,12.0,130.0,100.0,5.0,24.2827,81.5329,1.14585,25.9918,10592,CH2,v4,
42370,20250425,107,Cs0.05MA0.1FA0.85PbI3.0,1.73,MACl,14.6,PEAI,0.517,AGAD,1.0,Me-4PACz,0.198,4PADCB,0.066,Me-2PACz,0.066,,,,,1000,10,5000,40,10,160,110,25,PEAI,1.0,PDADI,0.5,,,,,4900.0,30.0,14.0,120.0,100.0,5.0,23.8593,80.4301,1.15577,25.6666,10593,CH2,v4,
42374,20250425,107,Cs0.05MA0.1FA0.85PbI3.0,1.73,MACl,14.6,PEAI,0.517,AGAD,1.0,Me-4PACz,0.198,4PADCB,0.066,Me-2PACz,0.066,,,,,1000,10,5000,40,10,160,110,25,PEAI,1.0,PDADI,0.5,,,,,5000.0,32.0,9.0,110.0,100.0,6.0,23.812,81.109,1.15341,25.4533,10594,CH2,v4,
42378,20250425,107,Cs0.05MA0.1FA0.85PbI3.0,1.73,MACl,14.6,PEAI,0.517,AGAD,1.0,Me-4PACz,0.198,4PADCB,0.066,Me-2PACz,0.066,,,,,1000,10,5000,40,10,160,110,25,PEAI,1.0,PDADI,0.5,,,,,4900.0,30.0,7.0,130.0,100.0,5.0,23.8552,81.5305,1.14795,25.4882,10595,CH2,v4,
42382,20250425,107,Cs0.05MA0.1FA0.85PbI3.0,1.73,MACl,14.6,PEAI,0.517,AGAD,1.0,Me-4PACz,0.189,DMACPA,0.126,4-ABnP,0.016,,,,,1000,10,5000,40,10,160,110,25,PEAI,1.0,m-F-PEAI,2.0,3MTPAI,2.5,,,5000.0,30.0,11.0,100.0,100.0,7.0,23.2829,82.3321,1.13617,24.8898,10596,CH2,v4,
42386,20250425,107,Cs0.05MA0.1FA0.85PbI3.0,1.73,MACl,14.6,PEAI,0.517,AGAD,1.0,Me-4PACz,0.189,DMACPA,0.126,4-ABnP,0.016,,,,,1000,10,5000,40,10,160,110,25,PEAI,1.0,m-F-PEAI,2.0,3MTPAI,2.5,,,4900.0,30.0,14.0,120.0,100.0,5.0,23.8111,83.9101,1.14653,24.7502,10597,CH2,v4,
42392,20250425,107,Cs0.05MA0.1FA0.85PbI3.0,1.73,MACl,14.6,PEAI,0.517,AGAD,1.0,Me-4PACz,0.189,DMACPA,0.126,4-ABnP,0.016,,,,,1000,10,5000,40,10,160,110,25,PEAI,1.0,PDADI,0.5,PiPI,0.4,,,4900.0,30.0,7.0,130.0,100.0,5.0,22.7948,81.344,1.1377,24.631,10598,CH4,v4,
42395,20250425,107,Cs0.05MA0.1FA0.85PbI3.0,1.73,MACl,14.6,PEAI,0.517,AGAD,1.0,Me-4PACz,0.189,DMACPA,0.126,4-ABnP,0.016,,,,,1000,10,5000,40,10,160,110,25,PEAI,1.0,PDADI,0.5,PiPI,0.4,,,5000.0,31.0,9.0,110.0,100.0,6.0,23.0054,80.849,1.14358,24.8822,10599,CH3,v4,
42397,20250425,107,Cs0.05MA0.1FA0.85PbI3.0,1.73,MACl,14.6,PEAI,0.517,AGAD,1.0,Me-4PACz,0.189,DMACPA,0.126,4-ABnP,0.016,,,,,1000,10,5000,40,10,160,110,25,PEAI,1.0,PDADI,0.5,PiPI,0.4,,,5000.0,30.0,9.0,120.0,100.0,5.0,23.4954,81.691,1.14319,25.1588,10600,CH1,v4,
42402,20250425,107,Cs0.05MA0.1FA0.85PbI3.0,1.73,MACl,14.6,PEAI,0.517,AGAD,1.0,Me-4PACz,0.189,DMACPA,0.126,4-ABnP,0.016,,,,,1000,10,5000,40,10,160,110,25,PEAI,1.0,PDADI,0.5,,,,,4900.0,30.0,7.0,130.0,100.0,5.0,24.0368,80.8321,1.15044,25.8481,10601,CH2,v4,
42406,20250425,107,Cs0.05MA0.1FA0.85PbI3.0,1.73,MACl,14.6,PEAI,0.517,AGAD,1.0,Me-4PACz,0.189,DMACPA,0.126,4-ABnP,0.016,,,,,1000,10,5000,40,10,160,110,25,PEAI,1.0,PDADI,0.5,,,,,4900.0,31.0,8.0,130.0,100.0,5.0,23.3933,81.3884,1.13891,25.2371,10602,CH2,v4,
42409,20250425,107,Cs0.05MA0.1FA0.85PbI3.0,1.73,MACl,14.6,PEAI,0.517,AGAD,1.0,Me-4PACz,0.189,DMACPA,0.126,4-ABnP,0.016,,,,,1000,10,5000,40,10,160,110,25,PEAI,1.0,PDADI,0.5,,,,,4900.0,30.0,9.0,130.0,100.0,5.0,22.7864,81.3834,1.13327,24.7061,10603,CH1,v4,
42415,20250425,107,Cs0.05MA0.1FA0.85PbI3.0,1.73,MACl,14.6,PEAI,0.517,AGAD,1.0,Me-4PACz,0.189,DMACPA,0.126,4-ABnP,0.016,,,,,1000,10,5000,40,10,160,110,25,PEAI,1.0,PDADI,0.5,,,,,5000.0,31.0,9.0,110.0,100.0,6.0,23.0019,81.0842,1.13703,24.9492,10604,CH3,v4,
42418,20250425,107,Cs0.05MA0.1FA0.85PbI3.0,1.73,MACl,14.6,PEAI,0.517,AGAD,1.0,Me-4PACz,0.189,DMACPA,0.126,4-ABnP,0.016,,,,,1000,10,5000,40,10,160,110,25,PEAI,1.0,PDADI,0.5,,,,,5100.0,30.0,7.0,130.0,100.0,5.0,22.9296,81.4057,1.13352,24.8492,10605,CH2,v4,
42424,20250414,108,Cs0.05MA0.1FA0.85PbI3.0,1.73,MACl,14.6,PEAI,0.517,,,4PADCB,0.33,,,,,3000.0,30.0,100.0,10.0,1000,10,5000,40,10,160,110,25,PEAI,1.0,PDADI,0.5,PiPI,0.4,,,5000.0,33.0,9.0,120.0,100.0,5.0,19.793,68.4946,1.15644,24.988,1,CH4,20250414_合并结果.csv,
42428,20250414,108,Cs0.05MA0.1FA0.85PbI3.0,1.73,MACl,14.6,PEAI,0.517,,,4PADCB,0.33,,,,,3000.0,30.0,100.0,10.0,1000,10,5000,40,10,160,110,25,PEAI,1.0,PDADI,0.5,PiPI,0.4,,,4900.0,30.0,8.0,130.0,100.0,5.0,19.137,65.7742,1.1555,25.1795,2,CH4,20250414_合并结果.csv,
42431,20250414,108,Cs0.05MA0.1FA0.85PbI3.0,1.73,MACl,14.6,PEAI,0.517,,,4PADCB,0.33,,,,,3000.0,30.0,100.0,10.0,1000,10,5000,40,10,160,110,25,PEAI,1.0,PDADI,0.5,PiPI,0.4,,,4900.0,31.0,7.0,130.0,100.0,5.0,18.2247,65.4669,1.15417,24.1194,3,CH3,20250414_合并结果.csv,
42435,20250414,108,Cs0.05MA0.1FA0.85PbI3.0,1.73,MACl,14.6,PEAI,0.517,,,4PADCB,0.33,,,,,3000.0,30.0,100.0,10.0,1000,10,5000,40,10,160,110,25,PEAI,1.0,PDADI,0.5,PiPI,0.4,,,5000.0,30.0,10.0,120.0,100.0,6.0,20.6903,72.8754,1.15853,24.5062,4,CH3,20250414_合并结果.csv,
42438,20250414,108,Cs0.05MA0.1FA0.85PbI3.0,1.73,MACl,14.6,PEAI,0.517,,,4PADCB,0.33,,,,,3000.0,30.0,100.0,10.0,1000,10,5000,40,10,160,110,25,PEAI,1.0,PDADI,0.5,PiPI,0.4,,,5100.0,32.0,9.0,130.0,100.0,5.0,19.3396,67.6761,1.15564,24.728,5,CH2,20250414_合并结果.csv,
42442,20250414,108,Cs0.05MA0.1FA0.85PbI3.0,1.73,MACl,14.6,PEAI,0.517,,,4PADCB,0.33,,,,,3000.0,30.0,100.0,10.0,1000,10,5000,40,10,160,110,25,PEAI,1.0,PDADI,0.5,m-F-PEAI,2.0,,,5000.0,33.0,9.0,120.0,100.0,5.0,23.8438,78.7315,1.15975,26.1133,6,CH2,20250414_合并结果.csv,
42447,20250414,108,Cs0.05MA0.1FA0.85PbI3.0,1.73,MACl,14.6,PEAI,0.517,,,4PADCB,0.33,,,,,3000.0,30.0,100.0,10.0,1000,10,5000,40,10,160,110,25,PEAI,1.0,PDADI,0.5,m-F-PEAI,2.0,,,4900.0,30.0,8.0,130.0,100.0,5.0,23.819,77.8225,1.15669,26.4606,7,CH3,20250414_合并结果.csv,
42450,20250414,108,Cs0.05MA0.1FA0.85PbI3.0,1.73,MACl,14.6,PEAI,0.517,,,4PADCB,0.33,,,,,3000.0,30.0,100.0,10.0,1000,10,5000,40,10,160,110,25,PEAI,1.0,PDADI,0.5,m-F-PEAI,2.0,,,4900.0,31.0,7.0,130.0,100.0,5.0,23.4564,79.1874,1.15842,25.5705,8,CH2,20250414_合并结果.csv,
42456,20250414,108,Cs0.05MA0.1FA0.85PbI3.0,1.73,MACl,14.6,PEAI,0.517,,,4PADCB,0.33,,,,,3000.0,30.0,100.0,10.0,1000,10,5000,40,10,160,110,25,PEAI,1.0,PDADI,0.5,m-F-PEAI,2.0,,,5000.0,30.0,10.0,120.0,100.0,6.0,24.1373,81.0428,1.15762,25.7281,9,CH4,20250414_合并结果.csv,
42459,20250414,108,Cs0.05MA0.1FA0.85PbI3.0,1.73,MACl,14.6,PEAI,0.517,,,4PADCB,0.33,,,,,3000.0,30.0,100.0,10.0,1000,10,5000,40,10,160,110,25,PEAI,1.0,PDADI,0.5,m-F-PEAI,2.0,,,5100.0,32.0,9.0,130.0,100.0,5.0,23.4032,79.3131,1.15843,25.4717,10,CH3,20250414_合并结果.csv,
42462,20250414,108,Cs0.05MA0.1FA0.85PbI3.0,1.73,MACl,14.6,PEAI,0.517,,,4PADCB,0.33,,,,,3000.0,30.0,100.0,10.0,1000,10,5000,40,10,160,110,25,PEAI,1.0,PDADI,0.5,,,,,5000.0,33.0,9.0,120.0,100.0,5.0,25.0961,81.0887,1.1607,26.6641,11,CH2,20250414_合并结果.csv,
42469,20250414,108,Cs0.05MA0.1FA0.85PbI3.0,1.73,MACl,14.6,PEAI,0.517,,,4PADCB,0.33,,,,,3000.0,30.0,100.0,10.0,1000,10,5000,40,10,160,110,25,PEAI,1.0,PDADI,0.5,,,,,4900.0,31.0,7.0,130.0,100.0,5.0,23.9487,81.4239,1.16582,25.2289,13,CH1,20250414_合并结果.csv,
42475,20250414,108,Cs0.05MA0.1FA0.85PbI3.0,1.73,MACl,14.6,PEAI,0.517,,,4PADCB,0.33,,,,,3000.0,30.0,100.0,10.0,1000,10,5000,40,10,160,110,25,PEAI,1.0,PDADI,0.5,,,,,5000.0,30.0,10.0,120.0,100.0,6.0,23.736,80.2833,1.15525,25.5921,14,CH3,20250414_合并结果.csv,
42477,20250414,108,Cs0.05MA0.1FA0.85PbI3.0,1.73,MACl,14.6,PEAI,0.517,,,4PADCB,0.33,,,,,3000.0,30.0,100.0,10.0,1000,10,5000,40,10,160,110,25,PEAI,1.0,PDADI,0.5,,,,,5100.0,32.0,9.0,130.0,100.0,5.0,23.3577,80.678,1.16317,24.8904,15,CH1,20250414_合并结果.csv,
42481,20250414,108,Cs0.05MA0.1FA0.85PbI3.0,1.73,MACl,14.6,PEAI,0.517,,,4PADCB,0.248,2PACz,0.083,,,3000.0,30.0,100.0,10.0,1000,10,5000,40,10,160,110,25,PEAI,1.0,PDADI,0.5,PiPI,0.4,,,5000.0,33.0,9.0,120.0,100.0,5.0,19.6929,68.0403,1.16346,24.8767,16,CH1,20250414_合并结果.csv,
42487,20250414,108,Cs0.05MA0.1FA0.85PbI3.0,1.73,MACl,14.6,PEAI,0.517,,,4PADCB,0.248,2PACz,0.083,,,3000.0,30.0,100.0,10.0,1000,10,5000,40,10,160,110,25,PEAI,1.0,PDADI,0.5,PiPI,0.4,,,4900.0,30.0,8.0,130.0,100.0,5.0,14.7284,50.7725,1.12688,25.7425,17,CH3,20250414_合并结果.csv,
42492,20250414,108,Cs0.05MA0.1FA0.85PbI3.0,1.73,MACl,14.6,PEAI,0.517,,,4PADCB,0.248,2PACz,0.083,,,3000.0,30.0,100.0,10.0,1000,10,5000,40,10,160,110,25,PEAI,1.0,PDADI,0.5,PiPI,0.4,,,4900.0,31.0,7.0,130.0,100.0,5.0,17.2514,60.2079,1.14828,24.9531,18,CH4,20250414_合并结果.csv,
42495,20250414,108,Cs0.05MA0.1FA0.85PbI3.0,1.73,MACl,14.6,PEAI,0.517,,,4PADCB,0.248,2PACz,0.083,,,3000.0,30.0,100.0,10.0,1000,10,5000,40,10,160,110,25,PEAI,1.0,PDADI,0.5,PiPI,0.4,,,5000.0,30.0,10.0,120.0,100.0,6.0,21.1364,70.6149,1.15869,25.8326,19,CH3,20250414_合并结果.csv,
42498,20250414,108,Cs0.05MA0.1FA0.85PbI3.0,1.73,MACl,14.6,PEAI,0.517,,,4PADCB,0.248,2PACz,0.083,,,3000.0,30.0,100.0,10.0,1000,10,5000,40,10,160,110,25,PEAI,1.0,PDADI,0.5,PiPI,0.4,,,5100.0,32.0,9.0,130.0,100.0,5.0,20.4819,69.8132,1.16509,25.1811,20,CH2,20250414_合并结果.csv,
42501,20250414,108,Cs0.05MA0.1FA0.85PbI3.0,1.73,MACl,14.6,PEAI,0.517,,,4PADCB,0.248,2PACz,0.083,,,3000.0,30.0,100.0,10.0,1000,10,5000,40,10,160,110,25,PEAI,1.0,PDADI,0.5,m-F-PEAI,2.0,,,5000.0,33.0,9.0,120.0,100.0,5.0,24.7443,81.1903,1.17196,26.005,21,CH1,20250414_合并结果.csv,
42507,20250414,108,Cs0.05MA0.1FA0.85PbI3.0,1.73,MACl,14.6,PEAI,0.517,,,4PADCB,0.248,2PACz,0.083,,,3000.0,30.0,100.0,10.0,1000,10,5000,40,10,160,110,25,PEAI,1.0,PDADI,0.5,m-F-PEAI,2.0,,,4900.0,30.0,8.0,130.0,100.0,5.0,20.4693,70.9405,1.16534,24.7603,22,CH3,20250414_合并结果.csv,
42510,20250414,108,Cs0.05MA0.1FA0.85PbI3.0,1.73,MACl,14.6,PEAI,0.517,,,4PADCB,0.248,2PACz,0.083,,,3000.0,30.0,100.0,10.0,1000,10,5000,40,10,160,110,25,PEAI,1.0,PDADI,0.5,m-F-PEAI,2.0,,,4900.0,31.0,7.0,130.0,100.0,5.0,24.7916,81.6414,1.16976,25.9596,23,CH2,20250414_合并结果.csv,
42514,20250414,108,Cs0.05MA0.1FA0.85PbI3.0,1.73,MACl,14.6,PEAI,0.517,,,4PADCB,0.248,2PACz,0.083,,,3000.0,30.0,100.0,10.0,1000,10,5000,40,10,160,110,25,PEAI,1.0,PDADI,0.5,m-F-PEAI,2.0,,,5000.0,30.0,10.0,120.0,100.0,6.0,23.9737,77.4251,1.16472,26.5846,24,CH2,20250414_合并结果.csv,
42519,20250414,108,Cs0.05MA0.1FA0.85PbI3.0,1.73,MACl,14.6,PEAI,0.517,,,4PADCB,0.248,2PACz,0.083,,,3000.0,30.0,100.0,10.0,1000,10,5000,40,10,160,110,25,PEAI,1.0,PDADI,0.5,m-F-PEAI,2.0,,,5100.0,32.0,9.0,130.0,100.0,5.0,24.3989,80.9647,1.16733,25.8156,25,CH3,20250414_合并结果.csv,
42523,20250414,108,Cs0.05MA0.1FA0.85PbI3.0,1.73,MACl,14.6,PEAI,0.517,,,4PADCB,0.248,2PACz,0.083,,,3000.0,30.0,100.0,10.0,1000,10,5000,40,10,160,110,25,PEAI,1.0,PDADI,0.5,,,,,5000.0,33.0,9.0,120.0,100.0,5.0,24.4975,82.1741,1.16988,25.4828,26,CH3,20250414_合并结果.csv,
42527,20250414,108,Cs0.05MA0.1FA0.85PbI3.0,1.73,MACl,14.6,PEAI,0.517,,,4PADCB,0.248,2PACz,0.083,,,3000.0,30.0,100.0,10.0,1000,10,5000,40,10,160,110,25,PEAI,1.0,PDADI,0.5,,,,,4900.0,30.0,8.0,130.0,100.0,5.0,25.1377,81.082,1.16894,26.5222,27,CH3,20250414_合并结果.csv,
42531,20250414,108,Cs0.05MA0.1FA0.85PbI3.0,1.73,MACl,14.6,PEAI,0.517,,,4PADCB,0.248,2PACz,0.083,,,3000.0,30.0,100.0,10.0,1000,10,5000,40,10,160,110,25,PEAI,1.0,PDADI,0.5,,,,,4900.0,31.0,7.0,130.0,100.0,5.0,24.7759,81.133,1.1669,26.1696,28,CH3,20250414_合并结果.csv,
42535,20250414,108,Cs0.05MA0.1FA0.85PbI3.0,1.73,MACl,14.6,PEAI,0.517,,,4PADCB,0.248,2PACz,0.083,,,3000.0,30.0,100.0,10.0,1000,10,5000,40,10,160,110,25,PEAI,1.0,PDADI,0.5,,,,,5000.0,30.0,10.0,120.0,100.0,6.0,25.2354,81.4699,1.16655,26.5527,29,CH3,20250414_合并结果.csv,
42538,20250414,108,Cs0.05MA0.1FA0.85PbI3.0,1.73,MACl,14.6,PEAI,0.517,,,4PADCB,0.248,2PACz,0.083,,,3000.0,30.0,100.0,10.0,1000,10,5000,40,10,160,110,25,PEAI,1.0,PDADI,0.5,,,,,5100.0,32.0,9.0,130.0,100.0,5.0,21.1453,73.1479,1.16594,24.7934,30,CH2,20250414_合并结果.csv,
42542,20250414,108,Cs0.05MA0.1FA0.85PbI3.0,1.73,MACl,14.6,PEAI,0.517,,,Me-4PACz,0.189,DMACPA,0.126,4-ABnP,0.016,3000.0,30.0,100.0,10.0,1000,10,5000,40,10,160,110,25,PEAI,1.0,PDADI,0.5,PiPI,0.4,,,5000.0,33.0,9.0,120.0,100.0,5.0,22.508,75.9096,1.17125,25.3157,31,CH2,20250414_合并结果.csv,
42549,20250414,108,Cs0.05MA0.1FA0.85PbI3.0,1.73,MACl,14.6,PEAI,0.517,,,Me-4PACz,0.189,DMACPA,0.126,4-ABnP,0.016,3000.0,30.0,100.0,10.0,1000,10,5000,40,10,160,110,25,PEAI,1.0,PDADI,0.5,PiPI,0.4,,,4900.0,31.0,7.0,130.0,100.0,5.0,22.579,76.3852,1.17706,25.1128,33,CH1,20250414_合并结果.csv,
42555,20250414,108,Cs0.05MA0.1FA0.85PbI3.0,1.73,MACl,14.6,PEAI,0.517,,,Me-4PACz,0.189,DMACPA,0.126,4-ABnP,0.016,3000.0,30.0,100.0,10.0,1000,10,5000,40,10,160,110,25,PEAI,1.0,PDADI,0.5,PiPI,0.4,,,5000.0,30.0,10.0,120.0,100.0,6.0,21.5029,72.2856,1.16472,25.5401,34,CH3,20250414_合并结果.csv,
42558,20250414,108,Cs0.05MA0.1FA0.85PbI3.0,1.73,MACl,14.6,PEAI,0.517,,,Me-4PACz,0.189,DMACPA,0.126,4-ABnP,0.016,3000.0,30.0,100.0,10.0,1000,10,5000,40,10,160,110,25,PEAI,1.0,PDADI,0.5,PiPI,0.4,,,5100.0,32.0,9.0,130.0,100.0,5.0,22.2943,71.9231,1.16428,26.6236,35,CH2,20250414_合并结果.csv,
42561,20250414,108,Cs0.05MA0.1FA0.85PbI3.0,1.73,MACl,14.6,PEAI,0.517,,,Me-4PACz,0.189,DMACPA,0.126,4-ABnP,0.016,3000.0,30.0,100.0,10.0,1000,10,5000,40,10,160,110,25,PEAI,1.0,PDADI,0.5,m-F-PEAI,2.0,,,5000.0,33.0,9.0,120.0,100.0,5.0,25.3618,82.5033,1.17576,26.1451,36,CH1,20250414_合并结果.csv,
42568,20250414,108,Cs0.05MA0.1FA0.85PbI3.0,1.73,MACl,14.6,PEAI,0.517,,,Me-4PACz,0.189,DMACPA,0.126,4-ABnP,0.016,3000.0,30.0,100.0,10.0,1000,10,5000,40,10,160,110,25,PEAI,1.0,PDADI,0.5,m-F-PEAI,2.0,,,4900.0,30.0,8.0,130.0,100.0,5.0,24.7728,81.5362,1.15689,26.2623,37,CH4,20250414_合并结果.csv,
42570,20250414,108,Cs0.05MA0.1FA0.85PbI3.0,1.73,MACl,14.6,PEAI,0.517,,,Me-4PACz,0.189,DMACPA,0.126,4-ABnP,0.016,3000.0,30.0,100.0,10.0,1000,10,5000,40,10,160,110,25,PEAI,1.0,PDADI,0.5,m-F-PEAI,2.0,,,4900.0,31.0,7.0,130.0,100.0,5.0,24.5677,79.845,1.1695,26.3097,38,CH2,20250414_合并结果.csv,
42576,20250414,108,Cs0.05MA0.1FA0.85PbI3.0,1.73,MACl,14.6,PEAI,0.517,,,Me-4PACz,0.189,DMACPA,0.126,4-ABnP,0.016,3000.0,30.0,100.0,10.0,1000,10,5000,40,10,160,110,25,PEAI,1.0,PDADI,0.5,m-F-PEAI,2.0,,,5000.0,30.0,10.0,120.0,100.0,6.0,23.238,81.0333,1.15936,24.7352,39,CH4,20250414_合并结果.csv,
42577,20250414,108,Cs0.05MA0.1FA0.85PbI3.0,1.73,MACl,14.6,PEAI,0.517,,,Me-4PACz,0.189,DMACPA,0.126,4-ABnP,0.016,3000.0,30.0,100.0,10.0,1000,10,5000,40,10,160,110,25,PEAI,1.0,PDADI,0.5,m-F-PEAI,2.0,,,5100.0,32.0,9.0,130.0,100.0,5.0,24.4142,81.8541,1.1731,25.4254,40,CH1,20250414_合并结果.csv,
42581,20250414,108,Cs0.05MA0.1FA0.85PbI3.0,1.73,MACl,14.6,PEAI,0.517,,,Me-4PACz,0.189,DMACPA,0.126,4-ABnP,0.016,3000.0,30.0,100.0,10.0,1000,10,5000,40,10,160,110,25,PEAI,1.0,PDADI,0.5,,,,,5000.0,33.0,9.0,120.0,100.0,5.0,24.4273,80.7826,1.17403,25.756,41,CH1,20250414_合并结果.csv,
42588,20250414,108,Cs0.05MA0.1FA0.85PbI3.0,1.73,MACl,14.6,PEAI,0.517,,,Me-4PACz,0.189,DMACPA,0.126,4-ABnP,0.016,3000.0,30.0,100.0,10.0,1000,10,5000,40,10,160,110,25,PEAI,1.0,PDADI,0.5,,,,,4900.0,30.0,8.0,130.0,100.0,5.0,24.0432,78.8447,1.15726,26.3504,42,CH4,20250414_合并结果.csv,
42594,20250414,108,Cs0.05MA0.1FA0.85PbI3.0,1.73,MACl,14.6,PEAI,0.517,,,Me-4PACz,0.189,DMACPA,0.126,4-ABnP,0.016,3000.0,30.0,100.0,10.0,1000,10,5000,40,10,160,110,25,PEAI,1.0,PDADI,0.5,,,,,5000.0,30.0,10.0,120.0,100.0,6.0,24.2497,79.8179,1.16941,25.98,44,CH2,20250414_合并结果.csv,
42599,20250414,108,Cs0.05MA0.1FA0.85PbI3.0,1.73,MACl,14.6,PEAI,0.517,,,Me-4PACz,0.189,DMACPA,0.126,4-ABnP,0.016,3000.0,30.0,100.0,10.0,1000,10,5000,40,10,160,110,25,PEAI,1.0,PDADI,0.5,,,,,5100.0,32.0,9.0,130.0,100.0,5.0,24.0726,78.6085,1.16431,26.3018,45,CH3,20250414_合并结果.csv,
42601,20250414,108,Cs0.05MA0.1FA0.85PbI3.0,1.73,MACl,14.6,PEAI,0.517,,,Me-4PACz,0.198,4PADCB,0.066,Me-2PACz,0.066,3000.0,30.0,100.0,10.0,1000,10,5000,40,10,160,110,25,PEAI,1.0,PDADI,0.5,PiPI,0.4,,,5000.0,33.0,9.0,120.0,100.0,5.0,20.957,73.6005,1.16977,24.3415,46,CH1,20250414_合并结果.csv,
42611,20250414,108,Cs0.05MA0.1FA0.85PbI3.0,1.73,MACl,14.6,PEAI,0.517,,,Me-4PACz,0.198,4PADCB,0.066,Me-2PACz,0.066,3000.0,30.0,100.0,10.0,1000,10,5000,40,10,160,110,25,PEAI,1.0,PDADI,0.5,PiPI,0.4,,,4900.0,31.0,7.0,130.0,100.0,5.0,23.3184,75.5963,1.1699,26.3663,48,CH3,20250414_合并结果.csv,
42615,20250414,108,Cs0.05MA0.1FA0.85PbI3.0,1.73,MACl,14.6,PEAI,0.517,,,Me-4PACz,0.198,4PADCB,0.066,Me-2PACz,0.066,3000.0,30.0,100.0,10.0,1000,10,5000,40,10,160,110,25,PEAI,1.0,PDADI,0.5,PiPI,0.4,,,5000.0,30.0,10.0,120.0,100.0,6.0,24.4591,79.4376,1.17194,26.273,49,CH3,20250414_合并结果.csv,
42617,20250414,108,Cs0.05MA0.1FA0.85PbI3.0,1.73,MACl,14.6,PEAI,0.517,,,Me-4PACz,0.198,4PADCB,0.066,Me-2PACz,0.066,3000.0,30.0,100.0,10.0,1000,10,5000,40,10,160,110,25,PEAI,1.0,PDADI,0.5,PiPI,0.4,,,5100.0,32.0,9.0,130.0,100.0,5.0,23.2454,77.4256,1.17518,25.5476,50,CH1,20250414_合并结果.csv,
42621,20250414,108,Cs0.05MA0.1FA0.85PbI3.0,1.73,MACl,14.6,PEAI,0.517,,,Me-4PACz,0.198,4PADCB,0.066,Me-2PACz,0.066,3000.0,30.0,100.0,10.0,1000,10,5000,40,10,160,110,25,PEAI,1.0,PDADI,0.5,m-F-PEAI,2.0,,,5000.0,33.0,9.0,120.0,100.0,5.0,24.8158,82.2008,1.17173,25.7646,51,CH1,20250414_合并结果.csv,
42626,20250414,108,Cs0.05MA0.1FA0.85PbI3.0,1.73,MACl,14.6,PEAI,0.517,,,Me-4PACz,0.198,4PADCB,0.066,Me-2PACz,0.066,3000.0,30.0,100.0,10.0,1000,10,5000,40,10,160,110,25,PEAI,1.0,PDADI,0.5,m-F-PEAI,2.0,,,4900.0,30.0,8.0,130.0,100.0,5.0,22.9194,76.2482,1.16586,25.7827,52,CH2,20250414_合并结果.csv,
42629,20250414,108,Cs0.05MA0.1FA0.85PbI3.0,1.73,MACl,14.6,PEAI,0.517,,,Me-4PACz,0.198,4PADCB,0.066,Me-2PACz,0.066,3000.0,30.0,100.0,10.0,1000,10,5000,40,10,160,110,25,PEAI,1.0,PDADI,0.5,m-F-PEAI,2.0,,,4900.0,31.0,7.0,130.0,100.0,5.0,24.297,82.0021,1.17692,25.1757,53,CH1,20250414_合并结果.csv,
42635,20250414,108,Cs0.05MA0.1FA0.85PbI3.0,1.73,MACl,14.6,PEAI,0.517,,,Me-4PACz,0.198,4PADCB,0.066,Me-2PACz,0.066,3000.0,30.0,100.0,10.0,1000,10,5000,40,10,160,110,25,PEAI,1.0,PDADI,0.5,m-F-PEAI,2.0,,,5000.0,30.0,10.0,120.0,100.0,6.0,23.8405,81.1206,1.1681,25.1597,54,CH3,20250414_合并结果.csv,
42637,20250414,108,Cs0.05MA0.1FA0.85PbI3.0,1.73,MACl,14.6,PEAI,0.517,,,Me-4PACz,0.198,4PADCB,0.066,Me-2PACz,0.066,3000.0,30.0,100.0,10.0,1000,10,5000,40,10,160,110,25,PEAI,1.0,PDADI,0.5,m-F-PEAI,2.0,,,5100.0,32.0,9.0,130.0,100.0,5.0,18.4669,64.1041,1.16511,24.7254,55,CH1,20250414_合并结果.csv,
42642,20250414,108,Cs0.05MA0.1FA0.85PbI3.0,1.73,MACl,14.6,PEAI,0.517,,,Me-4PACz,0.198,4PADCB,0.066,Me-2PACz,0.066,3000.0,30.0,100.0,10.0,1000,10,5000,40,10,160,110,25,PEAI,1.0,PDADI,0.5,,,,,5000.0,33.0,9.0,120.0,100.0,5.0,23.1095,75.7829,1.16815,26.1047,56,CH2,20250414_合并结果.csv,
42647,20250414,108,Cs0.05MA0.1FA0.85PbI3.0,1.73,MACl,14.6,PEAI,0.517,,,Me-4PACz,0.198,4PADCB,0.066,Me-2PACz,0.066,3000.0,30.0,100.0,10.0,1000,10,5000,40,10,160,110,25,PEAI,1.0,PDADI,0.5,,,,,4900.0,30.0,8.0,130.0,100.0,5.0,23.0753,79.3584,1.17075,24.8366,57,CH3,20250414_合并结果.csv,
42649,20250414,108,Cs0.05MA0.1FA0.85PbI3.0,1.73,MACl,14.6,PEAI,0.517,,,Me-4PACz,0.198,4PADCB,0.066,Me-2PACz,0.066,3000.0,30.0,100.0,10.0,1000,10,5000,40,10,160,110,25,PEAI,1.0,PDADI,0.5,,,,,4900.0,31.0,7.0,130.0,100.0,5.0,23.6031,80.9822,1.17874,24.7264,58,CH1,20250414_合并结果.csv,
42656,20250414,108,Cs0.05MA0.1FA0.85PbI3.0,1.73,MACl,14.6,PEAI,0.517,,,Me-4PACz,0.198,4PADCB,0.066,Me-2PACz,0.066,3000.0,30.0,100.0,10.0,1000,10,5000,40,10,160,110,25,PEAI,1.0,PDADI,0.5,,,,,5000.0,30.0,10.0,120.0,100.0,6.0,24.3943,82.131,1.16647,25.463,59,CH4,20250414_合并结果.csv,
42658,20250414,108,Cs0.05MA0.1FA0.85PbI3.0,1.73,MACl,14.6,PEAI,0.517,,,Me-4PACz,0.198,4PADCB,0.066,Me-2PACz,0.066,3000.0,30.0,100.0,10.0,1000,10,5000,40,10,160,110,25,PEAI,1.0,PDADI,0.5,,,,,5100.0,32.0,9.0,130.0,100.0,5.0,24.0073,79.5074,1.17084,25.7893,60,CH2,20250414_合并结果.csv,
42663,20250418,109,Cs0.05FA0.9MA0.05PbI3.0,1.5,MACl,12.7,,,,,4PADCB,0.33,,,,,3000.0,30.0,96.0,10.0,1000,10,5000,40,10,160,120,13,PEACl,1.0,,,,,,,4000.0,30.0,9.0,120.0,96.0,3.0,23.172,80.8913,1.14533,25.011,61,CH3,20250418_合并结果.csv,
42695,20250418,109,Cs0.05FA0.9MA0.05PbI3.0,1.5,MACl,12.7,,,,,4PADCB,0.33,,,,,3000.0,30.0,96.0,10.0,1000,10,5000,40,10,160,120,13,PEAI,1.0,PDADI,0.5,,,,,4900.0,30.0,8.0,130.0,100.0,5.0,23.712,81.1345,1.13434,25.7643,69,CH3,20250418_合并结果.csv,
42745,20250418,109,Cs0.05FA0.9MA0.05PbI3.0,1.5,MACl,12.7,,,,,DMACPA,0.33,,,,,3000.0,30.0,96.0,10.0,1000,10,5000,40,10,160,120,13,PEACl,1.0,,,,,,,4000.0,30.0,9.0,120.0,96.0,3.0,23.7277,81.1305,1.14506,25.5412,82,CH1,20250418_合并结果.csv,
42770,20250418,109,Cs0.05FA0.9MA0.05PbI3.0,1.5,MACl,12.7,,,,,DMACPA,0.33,,,,,3000.0,30.0,96.0,10.0,1000,10,5000,40,10,160,120,13,PEAI,1.0,PDADI,0.5,,,,,4900.0,30.0,8.0,130.0,100.0,5.0,23.9171,81.3223,1.13973,25.8046,88,CH2,20250418_合并结果.csv,
42809,20250418,109,Cs0.05MA0.1FA0.85PbI3.0,1.73,MACl,14.6,PEAI,0.517,,,DMACPA,0.33,,,,,3000.0,30.0,100.0,10.0,1000,10,5000,40,10,160,110,25,PEAI,1.0,PDADI,0.5,,,,,4900.0,30.0,8.0,130.0,100.0,5.0,25.5207,82.8194,1.1587,26.5942,98,CH1,20250418_合并结果.csv,
42830,20250418,109,Cs0.05FA0.9MA0.05PbI3.0,1.5,MACl,12.7,,,,,Me-4PACz,0.189,DMACPA,0.126,4-ABnP,0.016,3000.0,30.0,96.0,10.0,1000,10,5000,40,10,160,120,13,PEACl,1.0,,,,,,,4000.0,30.0,9.0,120.0,96.0,3.0,23.9866,82.0917,1.13925,25.6478,103,CH2,20250418_合并结果.csv,
42847,20250418,109,Cs0.05FA0.9MA0.05PbI3.0,1.5,MACl,12.7,,,,,Me-4PACz,0.189,DMACPA,0.126,4-ABnP,0.016,3000.0,30.0,96.0,10.0,1000,10,5000,40,10,160,120,13,PEAI,1.0,PDADI,0.5,,,,,4900.0,30.0,8.0,130.0,100.0,5.0,23.8586,81.7829,1.14598,25.4568,107,CH3,20250418_合并结果.csv,
43081,20250522,111,Cs0.05FA0.9MA0.05PbI3.0,1.65,MACl,15.0,m-F-PEACl,2.0,,,"4,4,4-NA",0.5,,,,,3000.0,30.0,100.0,10.0,1000,5,5500,30,15,180,110,15,PDADI,0.5,,,,,,,5000.0,30.0,8.0,100.0,100.0,5.0,23.638,79.9087,1.15025,25.7172,166,CH1,20250522_合并结果.csv,
43185,20250522,111,Cs0.05MA0.1FA0.85PbI3.0,1.73,MACl,14.6,PEAI,0.517,,,"4,4,4-NA",0.5,,,,,3000.0,30.0,100.0,10.0,1000,10,5000,40,10,160,110,25,PEAI,1.0,PDADI,0.5,PiPI,0.4,,,4900.0,30.0,8.0,130.0,100.0,5.0,24.2492,82.6309,1.15024,25.5133,192,CH1,20250522_合并结果.csv,
43281,20250522,111,Cs0.05MA0.1FA0.85PbI3.0,1.73,MACl,14.6,PEAI,0.517,,,Me-4PACz,0.189,DMACPA,0.126,4-ABnP,0.016,3000.0,30.0,100.0,10.0,1000,10,5000,40,10,160,110,25,PEAI,1.0,PDADI,0.5,PiPI,0.4,,,4900.0,30.0,8.0,130.0,100.0,5.0,25.5233,81.4578,1.17656,26.6311,216,CH1,20250522_合并结果.csv,
43329,20250522,111,Cs0.05FA0.9MA0.05PbI3.0,1.65,MACl,15.0,m-F-PEACl,2.0,,,Me-4PACz,0.189,DMACPA,0.126,4-ABnP,0.016,3000.0,30.0,100.0,10.0,1000,5,5500,30,15,180,110,15,PDADI,0.5,,,,,,,5000.0,30.0,8.0,100.0,100.0,5.0,23.9853,77.1035,1.16519,26.6977,228,CH1,20250522_合并结果.csv,
43429,20250523,112,Cs0.05MA0.1FA0.85PbI3.0,1.73,MACl,14.6,PEAI,0.517,,,"4,4,4-NA",0.5,,,,,3000.0,30.0,100.0,10.0,1000,10,5000,40,10,160,110,25,PEAI,1.0,PDADI,0.5,m-F-PEAI,2.0,,,4900.0,30.0,8.0,130.0,100.0,5.0,23.6283,81.1646,1.13821,25.5767,253,CH1,20250523_合并结果.csv,
43433,20250523,112,Cs0.05MA0.1FA0.85PbI3.0,1.73,MACl,14.6,PEAI,0.517,,,"4,4,4-NA",0.5,,,,,3000.0,30.0,100.0,10.0,1000,10,5000,40,10,160,110,25,PDADI,0.5,,,,,,,4900.0,30.0,8.0,130.0,100.0,5.0,24.5943,82.7307,1.13528,26.1857,254,CH1,20250523_合并结果.csv,
43505,20250523,112,Cs0.05FA0.9MA0.05PbI3.0,1.65,MACl,15.0,m-F-PEACl,2.0,,,Me-4PACz,0.189,DMACPA,0.126,4-ABnP,0.016,3000.0,30.0,100.0,10.0,1000,5,5500,30,10,150,110,15,PEAI,1.0,PDADI,0.5,m-F-PEAI,2.0,,,5000.0,30.0,8.0,100.0,100.0,5.0,23.311,75.9962,1.15339,26.5946,272,CH1,20250523_合并结果.csv,
43525,20250523,112,Cs0.05FA0.9MA0.05PbI3.0,1.65,MACl,15.0,m-F-PEACl,2.0,,,Me-4PACz,0.189,DMACPA,0.126,4-ABnP,0.016,3000.0,30.0,100.0,10.0,1000,5,5500,30,10,150,110,15,PDADI,0.5,,,,,,,5000.0,30.0,8.0,100.0,100.0,5.0,22.6193,75.7054,1.14891,26.0056,277,CH1,20250523_合并结果.csv,
43617,20250526,113,Cs0.05MA0.1FA0.85PbI3.0,1.73,MACl,14.6,PEAI,0.517,,,Me-4PACz,0.189,DMACPA,0.126,4-ABnP,0.016,3000.0,30.0,100.0,10.0,1000,10,5000,40,10,160,110,25,PDADI,0.5,,,,,,,5000.0,30.0,8.0,100.0,100.0,5.0,23.3222,77.2887,1.16274,25.9521,300,CH1,20250526_合并结果.csv,
43673,20250526,113,Cs0.05MA0.1FA0.85PbI3.0,1.73,MACl,14.6,PEAI,0.517,,,"4,4,4-NA",0.5,,,,,3000.0,30.0,100.0,10.0,1000,10,5000,40,10,160,110,25,PDADI,0.5,,,,,,,5000.0,30.0,8.0,100.0,100.0,5.0,21.5992,78.1528,1.13668,24.314,314,CH1,20250526_合并结果.csv,
43733,20250526,113,Cs0.05FA0.9MA0.05PbI3.0,1.65,MACl,15.0,m-F-PEACl,2.0,,,"4,4,4-NA",0.5,,,,,3000.0,30.0,100.0,10.0,1000,5,5500,30,10,150,110,15,PEAI,1.0,PDADI,0.5,,,,,4900.0,30.0,8.0,130.0,100.0,5.0,23.1004,75.9362,1.153,26.3841,329,CH1,20250526_合并结果.csv,
43785,20250527,114,Cs0.05FA0.9MA0.05PbI3.0,1.65,MACl,15.0,m-F-PEACl,2.0,,,"4,4,4-NA",0.5,,,,,3000.0,30.0,100.0,10.0,1000,5,5500,30,10,150,110,15,PDADI,0.5,,,,,,,5000.0,30.0,8.0,100.0,100.0,5.0,24.521,80.7872,1.17566,25.8176,342,CH1,20250527_合并结果.csv,
43901,20250528,115,Cs0.05MA0.05FA0.90PbI3.0,1.6,MACl,15.0,m-F-PEACl,2.0,,,DMACPA,0.33,,,,,3000.0,30.0,100.0,10.0,1000,5,5500,30,10,150,110,15,PEAI,1.0,PDADI,0.5,,,,,4900.0,30.0,8.0,130.0,100.0,5.0,23.2824,80.157,1.19288,24.3495,371,CH1,20250528_合并结果.csv,
43969,20250528,115,Cs0.05MA0.05FA0.90PbI3.0,1.6,MACl,15.0,m-F-PEACl,2.0,,,4PADCB,0.33,,,,,3000.0,30.0,100.0,10.0,1000,5,5500,30,10,150,110,15,PEAI,1.0,PDADI,0.5,,,,,4900.0,30.0,8.0,130.0,100.0,5.0,23.922,80.1703,1.16585,25.5943,388,CH1,20250528_合并结果.csv,
44041,20250528,115,Cs0.05MA0.1FA0.85PbI3.0,1.73,MACl,14.6,PEAI,0.517,,,4PADCB,0.33,,,,,3000.0,30.0,100.0,10.0,1000,10,5000,40,10,160,110,25,PEAI,1.0,PDADI,0.5,,,,,4900.0,30.0,8.0,130.0,100.0,5.0,24.322,80.5659,1.15256,26.1931,406,CH1,20250528_合并结果.csv,
44086,20250528,115,Cs0.05MA0.05FA0.90PbI3.0,1.6,MACl,15.0,m-F-PEACl,2.0,,,Me-4PACz,0.189,DMACPA,0.126,4-ABnP,0.016,3000.0,30.0,100.0,10.0,1000,5,5500,30,10,150,110,15,PEAI,1.0,PDADI,0.5,,,,,4900.0,30.0,8.0,130.0,100.0,5.0,23.8471,78.0269,1.17675,25.9722,417,CH2,20250528_合并结果.csv,
44136,20250528,115,Cs0.05MA0.05FA0.90PbI3.0,1.6,MACl,15.0,m-F-PEACl,2.0,,,4PADCB,0.248,2PACz,0.083,,,3000.0,30.0,100.0,10.0,1000,5,5500,30,10,150,110,15,PEAI,1.0,PDADI,0.5,,,,,4900.0,30.0,8.0,130.0,100.0,5.0,23.8498,78.7806,1.16491,25.9879,429,CH4,20250528_合并结果.csv,
44201,20250529,116,Cs0.05MA0.05FA0.90PbI3.0,1.6,MACl,15.0,m-F-PEACl,2.0,,,Me-2PACz,0.1,,,,,3000.0,30.0,100.0,10.0,1000,5,5500,30,10,150,110,15,PDADI,0.5,,,,,,,4900.0,30.0,8.0,130.0,100.0,5.0,22.086,76.0079,1.13957,25.4986,446,CH1,20250529_合并结果.csv,
44213,20250529,116,Cs0.05MA0.1FA0.85PbI3.0,1.73,MACl,14.6,PEAI,0.517,,,Me-2PACz,0.1,,,,,3000.0,30.0,100.0,10.0,1000,10,5000,40,10,160,110,25,PEAI,1.0,,,,,,,4900.0,30.0,8.0,130.0,100.0,5.0,22.4794,76.2082,1.14064,25.8604,449,CH1,20250529_合并结果.csv,
44232,20250529,116,Cs0.05MA0.05FA0.90PbI3.0,1.6,MACl,15.0,m-F-PEACl,2.0,,,Me-4PACz,0.2,,,,,3000.0,30.0,100.0,10.0,1000,5,5500,30,10,150,110,15,PDADI,0.5,,,,,,,4900.0,30.0,8.0,130.0,100.0,5.0,21.4498,76.9693,1.12765,24.7133,453,CH4,20250529_合并结果.csv,
44242,20250529,116,Cs0.05MA0.1FA0.85PbI3.0,1.73,MACl,14.6,PEAI,0.517,,,Me-4PACz,0.2,,,,,3000.0,30.0,100.0,10.0,1000,10,5000,40,10,160,110,25,PEAI,1.0,,,,,,,4900.0,30.0,8.0,130.0,100.0,5.0,21.4885,75.5162,1.1185,25.4407,456,CH2,20250529_合并结果.csv,
44259,20250529,116,Cs0.05MA0.05FA0.90PbI3.0,1.6,MACl,15.0,m-F-PEACl,2.0,,,CB-PA,0.5,,,,,3000.0,30.0,100.0,10.0,1000,5,5500,30,10,150,110,15,PDADI,0.5,,,,,,,4900.0,30.0,8.0,130.0,100.0,5.0,21.5153,75.8311,1.1343,25.0134,460,CH3,20250529_合并结果.csv,
44261,20250529,116,Cs0.05MA0.1FA0.85PbI3.0,1.73,MACl,14.6,PEAI,0.517,,,CB-PA,0.5,,,,,3000.0,30.0,100.0,10.0,1000,10,5000,40,10,160,110,25,PEAI,1.0,,,,,,,4900.0,30.0,8.0,130.0,100.0,5.0,24.9455,82.2782,1.15619,26.2228,461,CH1,20250529_合并结果.csv,
44281,20250529,116,Cs0.05MA0.05FA0.90PbI3.0,1.6,MACl,15.0,m-F-PEACl,2.0,,,MPA-CPA,0.5,,,,,3000.0,30.0,100.0,10.0,1000,5,5500,30,10,150,110,15,PDADI,0.5,,,,,,,4900.0,30.0,8.0,130.0,100.0,5.0,19.3863,74.0658,1.09558,23.8909,466,CH1,20250529_合并结果.csv,
44289,20250529,116,Cs0.05MA0.1FA0.85PbI3.0,1.73,MACl,14.6,PEAI,0.517,,,MPA-CPA,0.5,,,,,3000.0,30.0,100.0,10.0,1000,10,5000,40,10,160,110,25,PEAI,1.0,,,,,,,4900.0,30.0,8.0,130.0,100.0,5.0,23.5546,81.9747,1.08083,26.5851,468,CH1,20250529_合并结果.csv,
44308,20250529,116,Cs0.05MA0.05FA0.90PbI3.0,1.6,MACl,15.0,m-F-PEACl,2.0,,,"4,4,4-NA",0.5,,,,,3000.0,30.0,100.0,10.0,1000,5,5500,30,10,150,110,15,PDADI,0.5,,,,,,,4900.0,30.0,8.0,130.0,100.0,5.0,19.4191,70.992,1.12883,24.2322,472,CH4,20250529_合并结果.csv,
44313,20250529,116,Cs0.05MA0.1FA0.85PbI3.0,1.73,MACl,14.6,PEAI,0.517,,,"4,4,4-NA",0.5,,,,,3000.0,30.0,100.0,10.0,1000,10,5000,40,10,160,110,25,PEAI,1.0,,,,,,,4900.0,30.0,8.0,130.0,100.0,5.0,22.5111,78.0613,1.12921,25.538,474,CH1,20250529_合并结果.csv,
44325,20250529,116,Cs0.05MA0.05FA0.90PbI3.0,1.6,MACl,15.0,m-F-PEACl,2.0,,,MeO-2PACz,0.3,,,,,3000.0,30.0,100.0,10.0,1000,5,5500,30,10,150,110,15,PDADI,0.5,,,,,,,4900.0,30.0,8.0,130.0,100.0,5.0,22.3484,80.5155,1.11615,24.8681,477,CH1,20250529_合并结果.csv,
44333,20250529,116,Cs0.05MA0.1FA0.85PbI3.0,1.73,MACl,14.6,PEAI,0.517,,,MeO-2PACz,0.3,,,,,3000.0,30.0,100.0,10.0,1000,10,5000,40,10,160,110,25,PEAI,1.0,,,,,,,4900.0,30.0,8.0,130.0,100.0,5.0,22.6498,82.0715,1.06533,25.9052,479,CH1,20250529_合并结果.csv,
44349,20250529,116,Cs0.05MA0.05FA0.90PbI3.0,1.6,MACl,15.0,m-F-PEACl,2.0,,,2PACz,0.5,,,,,3000.0,30.0,100.0,10.0,1000,5,5500,30,10,150,110,15,PDADI,0.5,,,,,,,4900.0,30.0,8.0,130.0,100.0,5.0,20.7063,73.3472,1.14568,24.6408,483,CH1,20250529_合并结果.csv,
44357,20250529,116,Cs0.05MA0.1FA0.85PbI3.0,1.73,MACl,14.6,PEAI,0.517,,,2PACz,0.5,,,,,3000.0,30.0,100.0,10.0,1000,10,5000,40,10,160,110,25,PEAI,1.0,,,,,,,4900.0,30.0,8.0,130.0,100.0,5.0,23.3818,78.1408,1.15414,25.9264,485,CH1,20250529_合并结果.csv,
44371,20250603,117,Cs0.05MA0.05FA0.90PbI3.0,1.6,MACl,15.0,m-F-PEACl,2.0,,,DMACPA,0.5,,,,,3000.0,30.0,100.0,10.0,1000,5,5500,30,10,150,110,15,PDADI,0.5,,,,,,,4900.0,30.0,8.0,130.0,100.0,5.0,20.897,71.6271,1.11127,26.2534,488,CH3,20250603_合并结果.csv,
44374,20250603,117,Cs0.05MA0.05FA0.90PbI3.0,1.6,MACl,15.0,m-F-PEACl,2.0,,,DMACPA,0.5,,,,,3000.0,30.0,100.0,10.0,1000,5,5500,30,10,150,110,15,PEAI,1.0,,,,,,,4900.0,30.0,8.0,130.0,100.0,5.0,18.4967,73.5826,0.991393,25.3555,489,CH2,20250603_合并结果.csv,
44377,20250603,117,Cs0.05MA0.05FA0.90PbI3.0,1.6,MACl,15.0,m-F-PEACl,2.0,,,4PADCB,0.33,,,,,3000.0,30.0,100.0,10.0,1000,5,5500,30,10,150,110,15,PDADI,0.5,,,,,,,4900.0,30.0,8.0,130.0,100.0,5.0,18.0474,72.0242,1.05268,23.8035,490,CH1,20250603_合并结果.csv,
44381,20250603,117,Cs0.05MA0.05FA0.90PbI3.0,1.6,MACl,15.0,m-F-PEACl,2.0,,,4PADCB,0.33,,,,,3000.0,30.0,100.0,10.0,1000,5,5500,30,10,150,110,15,PEACl,1.0,,,,,,,4900.0,30.0,8.0,130.0,100.0,5.0,17.8159,69.0752,0.974148,26.4764,491,CH1,20250603_合并结果.csv,
44385,20250603,117,Cs0.05MA0.05FA0.90PbI3.0,1.6,MACl,15.0,m-F-PEACl,2.0,,,CB-PA,0.5,,,,,3000.0,30.0,100.0,10.0,1000,5,5500,30,10,150,110,15,PEABr,1.2,,,,,,,4900.0,30.0,8.0,130.0,100.0,5.0,17.3832,70.8886,1.03171,23.7683,492,CH1,20250603_合并结果.csv,
44393,20250603,117,Cs0.05MA0.05FA0.90PbI3.0,1.6,MACl,15.0,m-F-PEACl,2.0,,,MPA-CPA,0.5,,,,,3000.0,30.0,100.0,10.0,1000,5,5500,30,10,150,110,15,CF3-PEAI,1.0,,,,,,,4900.0,30.0,8.0,130.0,100.0,5.0,17.7844,72.7848,0.993785,24.587,494,CH1,20250603_合并结果.csv,
44402,20250603,117,Cs0.05MA0.05FA0.90PbI3.0,1.6,MACl,15.0,m-F-PEACl,2.0,,,Me-4PACz,0.33,,,,,3000.0,30.0,100.0,10.0,1000,5,5500,30,10,150,110,15,AGAD,0.5,,,,,,,4900.0,30.0,8.0,130.0,100.0,5.0,19.2211,71.4597,1.0883,24.7155,496,CH2,20250603_合并结果.csv,
44408,20250603,117,Cs0.05MA0.05FA0.90PbI3.0,1.6,MACl,15.0,m-F-PEACl,2.0,,,Me-4PACz,0.33,,,,,3000.0,30.0,100.0,10.0,1000,5,5500,30,10,150,110,15,PEACl,1.0,,,,,,,4900.0,30.0,8.0,130.0,100.0,5.0,19.3791,72.5598,1.03706,25.7533,497,CH4,20250603_合并结果.csv,
44412,20250603,117,Cs0.05MA0.05FA0.90PbI3.0,1.6,MACl,15.0,m-F-PEACl,2.0,,,MeO-2PACz,0.33,,,,,3000.0,30.0,100.0,10.0,1000,5,5500,30,10,150,110,15,PDADI,0.5,,,,,,,4900.0,30.0,8.0,130.0,100.0,5.0,17.645,71.1005,1.02065,24.3149,498,CH4,20250603_合并结果.csv,
44413,20250603,117,Cs0.05MA0.05FA0.90PbI3.0,1.6,MACl,15.0,m-F-PEACl,2.0,,,MeO-2PACz,0.33,,,,,3000.0,30.0,100.0,10.0,1000,5,5500,30,10,150,110,15,PEAI,1.0,,,,,,,4900.0,30.0,8.0,130.0,100.0,5.0,18.4206,75.0794,0.93923,26.1223,499,CH1,20250603_合并结果.csv,
44423,20250603,117,Cs0.05MA0.1FA0.85PbI3.0,1.73,MACl,14.6,PEAI,0.517,,,DMACPA,0.5,,,,,3000.0,30.0,100.0,10.0,1000,10,5000,40,10,160,110,25,PEAI,1.0,,,,,,,4900.0,30.0,8.0,130.0,100.0,5.0,18.8355,77.9072,0.915159,26.4183,501,CH3,20250603_合并结果.csv,
44428,20250603,117,Cs0.05MA0.1FA0.85PbI3.0,1.73,MACl,14.6,PEAI,0.517,,,4PADCB,0.5,,,,,3000.0,30.0,100.0,10.0,1000,10,5000,40,10,160,110,25,PDADI,0.5,,,,,,,4900.0,30.0,8.0,130.0,100.0,5.0,19.3188,70.3983,1.06148,25.8528,502,CH4,20250603_合并结果.csv,
44433,20250603,117,Cs0.05MA0.1FA0.85PbI3.0,1.73,MACl,14.6,PEAI,0.517,,,4PADCB,0.5,,,,,3000.0,30.0,100.0,10.0,1000,10,5000,40,10,160,110,25,PEABr,1.2,,,,,,,4900.0,30.0,8.0,130.0,100.0,5.0,19.4394,74.6497,0.983698,26.4724,504,CH1,20250603_合并结果.csv,
44444,20250603,117,Cs0.05MA0.1FA0.85PbI3.0,1.73,MACl,14.6,PEAI,0.517,,,4PADCB,0.33,,,,,3000.0,30.0,100.0,10.0,1000,10,5000,40,10,160,110,25,CF3-PEAI,1.0,,,,,,,4900.0,30.0,8.0,130.0,100.0,5.0,20.0208,70.8325,1.10762,25.5186,506,CH4,20250603_合并结果.csv,
44450,20250603,117,Cs0.05MA0.1FA0.85PbI3.0,1.73,MACl,14.6,PEAI,0.517,,,CB-PA,0.5,,,,,3000.0,30.0,100.0,10.0,1000,10,5000,40,10,160,110,25,AGAD,0.5,,,,,,,4900.0,30.0,8.0,130.0,100.0,5.0,17.0482,68.8439,1.07969,22.9357,508,CH2,20250603_合并结果.csv,
44453,20250603,117,Cs0.05MA0.1FA0.85PbI3.0,1.73,MACl,14.6,PEAI,0.517,,,CB-PA,0.5,,,,,3000.0,30.0,100.0,10.0,1000,10,5000,40,10,160,110,25,PEACl,1.0,,,,,,,4900.0,30.0,8.0,130.0,100.0,5.0,18.8844,72.4707,1.02548,25.4105,509,CH1,20250603_合并结果.csv,
44458,20250603,117,Cs0.05MA0.1FA0.85PbI3.0,1.73,MACl,14.6,PEAI,0.517,,,MPA-CPA,0.5,,,,,3000.0,30.0,100.0,10.0,1000,10,5000,40,10,160,110,25,PDADI,0.5,,,,,,,4900.0,30.0,8.0,130.0,100.0,5.0,19.2374,68.6429,1.0889,25.7374,510,CH2,20250603_合并结果.csv,
44465,20250603,117,Cs0.05MA0.1FA0.85PbI3.0,1.73,MACl,14.6,PEAI,0.517,,,Me-4PACz,0.5,,,,,3000.0,30.0,100.0,10.0,1000,10,5000,40,10,160,110,25,CF3-PEAI,1.0,,,,,,,4900.0,30.0,8.0,130.0,100.0,5.0,19.8339,70.7469,1.09716,25.5522,512,CH1,20250603_合并结果.csv,
44470,20250603,117,Cs0.05MA0.1FA0.85PbI3.0,1.73,MACl,14.6,PEAI,0.517,,,Me-4PACz,0.5,,,,,3000.0,30.0,100.0,10.0,1000,10,5000,40,10,160,110,25,AGAD,0.5,,,,,,,4900.0,30.0,8.0,130.0,100.0,5.0,17.0681,75.3409,0.926014,24.4645,513,CH2,20250603_合并结果.csv,
44481,20250603,117,Cs0.05FA0.9MA0.05PbI3.0,1.5,MACl,12.7,PbCl2,20.8,,,DMACPA,0.5,,,,,3000.0,30.0,100.0,10.0,1000,10,5000,40,10,160,120,13,PEACl,1.0,,,,,,,4900.0,30.0,8.0,130.0,100.0,5.0,18.7169,75.4813,0.973637,25.4682,516,CH1,20250603_合并结果.csv,
44485,20250603,117,Cs0.05FA0.9MA0.05PbI3.0,1.5,MACl,12.7,PbCl2,20.8,,,DMACPA,0.5,,,,,3000.0,30.0,100.0,10.0,1000,10,5000,40,10,160,120,13,PDADI,0.5,,,,,,,4900.0,30.0,8.0,130.0,100.0,5.0,18.1861,64.6848,1.10353,25.4772,517,CH1,20250603_合并结果.csv,
44492,20250603,117,Cs0.05FA0.9MA0.05PbI3.0,1.5,MACl,12.7,PbCl2,20.8,,,4PADCB,0.5,,,,,3000.0,30.0,100.0,10.0,1000,10,5000,40,10,160,120,13,PEAI,1.0,,,,,,,4900.0,30.0,8.0,130.0,100.0,5.0,17.9529,75.4342,0.934134,25.4776,518,CH4,20250603_合并结果.csv,
44493,20250603,117,Cs0.05FA0.9MA0.05PbI3.0,1.5,MACl,12.7,PbCl2,20.8,,,4PADCB,0.33,,,,,3000.0,30.0,100.0,10.0,1000,10,5000,40,10,160,120,13,PDADI,0.5,,,,,,,4900.0,30.0,8.0,130.0,100.0,5.0,18.4032,73.9617,1.0056,24.7436,519,CH1,20250603_合并结果.csv,
44500,20250603,117,Cs0.05FA0.9MA0.05PbI3.0,1.5,MACl,12.7,PbCl2,20.8,,,CB-PA,0.33,,,,,3000.0,30.0,100.0,10.0,1000,10,5000,40,10,160,120,13,PEAI,1.0,,,,,,,4900.0,30.0,8.0,130.0,100.0,5.0,18.1925,71.391,1.03839,24.5407,520,CH4,20250603_合并结果.csv,
44504,20250603,117,Cs0.05FA0.9MA0.05PbI3.0,1.5,MACl,12.7,PbCl2,20.8,,,CB-PA,0.33,,,,,3000.0,30.0,100.0,10.0,1000,10,5000,40,10,160,120,13,PDADI,0.5,,,,,,,4900.0,30.0,8.0,130.0,100.0,5.0,14.129,68.4767,0.991768,20.8045,521,CH4,20250603_合并结果.csv,
44510,20250603,117,Cs0.05FA0.9MA0.05PbI3.0,1.5,MACl,12.7,PbCl2,20.8,,,MPA-CPA,0.5,,,,,3000.0,30.0,100.0,10.0,1000,10,5000,40,10,160,120,13,PEABr,1.2,,,,,,,4900.0,30.0,8.0,130.0,100.0,5.0,17.8336,73.6741,0.972718,24.885,523,CH2,20250603_合并结果.csv,
44515,20250603,117,Cs0.05FA0.9MA0.05PbI3.0,1.5,MACl,12.7,PbCl2,20.8,,,Me-4PACz,0.5,,,,,3000.0,30.0,100.0,10.0,1000,10,5000,40,10,160,120,13,PDADI,0.5,,,,,,,4900.0,30.0,8.0,130.0,100.0,5.0,17.9467,71.3971,1.01183,24.8425,524,CH3,20250603_合并结果.csv,
44518,20250603,117,Cs0.05FA0.9MA0.05PbI3.0,1.5,MACl,12.7,PbCl2,20.8,,,Me-4PACz,0.5,,,,,3000.0,30.0,100.0,10.0,1000,10,5000,40,10,160,120,13,CF3-PEAI,1.0,,,,,,,4900.0,30.0,8.0,130.0,100.0,5.0,18.0433,73.2084,1.02402,24.0685,525,CH2,20250603_合并结果.csv,
44523,20250603,117,Cs0.05FA0.9MA0.05PbI3.0,1.5,MACl,12.7,PbCl2,20.8,,,MeO-2PACz,0.5,,,,,3000.0,30.0,100.0,10.0,1000,10,5000,40,10,160,120,13,PDADI,0.5,,,,,,,4900.0,30.0,8.0,130.0,100.0,5.0,17.4791,71.2892,1.04907,23.3718,526,CH3,20250603_合并结果.csv,
44536,20250604,118,Cs0.05MA0.05FA0.9PbI3.0,1.65,m-F-PEAI,2.0,PEAI,1.0,,,CB-PA,0.33,,,,,5000.0,30.0,100.0,10.0,1000,5,5500,30,10,150,110,15,CF3-PEAI,1.0,,,,,,,4000.0,20.0,8.0,130.0,100.0,5.0,16.5585,63.0421,1.11704,23.5137,529,CH4,20250604_合并结果.csv,
44546,20250604,118,Cs0.05MA0.05FA0.9PbI3.0,1.65,m-F-PEAI,2.0,PEAI,1.0,,,CB-PA,0.33,,,,,4000.0,20.0,100.0,10.0,1000,5,5500,30,10,150,110,15,3MTPAI,1.0,,,,,,,4000.0,30.0,8.0,130.0,100.0,10.0,18.9426,66.1628,1.13894,25.1377,532,CH2,20250604_合并结果.csv,
44558,20250604,118,Cs0.05MA0.05FA0.9PbI3.0,1.65,MACl,9.45,PbCl2,38.9,,,CB-PA,0.33,,,,,4000.0,20.0,100.0,10.0,1000,5,5500,30,10,150,110,15,PDADI,0.5,,,,,,,3000.0,30.0,8.0,130.0,100.0,5.0,17.3489,60.8628,1.14751,24.8406,535,CH2,20250604_合并结果.csv,
44566,20250604,118,Cs0.05MA0.05FA0.9PbI3.0,1.6,MACl,14.6,PEAI,0.517,,,CB-PA,0.33,,,,,4000.0,20.0,100.0,10.0,1000,5,5500,30,10,150,110,15,PDADI,0.5,,,,,,,3000.0,30.0,8.0,130.0,100.0,5.0,17.6269,63.1411,1.14578,24.3648,537,CH2,20250604_合并结果.csv,
44582,20250604,118,Cs0.05MA0.05FA0.9PbI3.0,1.6,MACl,14.6,PEAI,0.517,,,Me-4PACz,0.33,,,,,4000.0,20.0,120.0,10.0,1000,5,5500,30,10,150,110,15,PDADI,0.5,,,,,,,3000.0,30.0,8.0,130.0,100.0,5.0,21.9612,74.8355,1.16576,25.1733,541,CH2,20250604_合并结果.csv,
