Repository: MI-Materials-Intelligence/Recipe-Language-Model

# Learning Layer

## Overview

In the learning layer, the formulas and parameters are encoded and then tokenised into recipes as inputs. Through atomic skills of data extraction, cleaning, and matching, these data are organised into standardised datasets, providing the basis for RLM training and iterative recipe refinement.

Key Atomic Skills:
- **Cleaning**: Preprocessing and outlier cleaning
- **Matching**: Matching data pairs based on variables
- **Extraction**: Data extraction from robotic boxes

File: seven_ai_layers_robotics/learning/data/data50764_from_db.csv (part 25 of 253)
No,date,rank,Formula PVK,Concentration PVK,Formula Additive 1,Concentration Additive 1,Formula Additive 2,Concentration Additive 2,Formula Additive 3,Concentration Additive 3,Formula SAM 1,Concentration SAM 1,Formula SAM 2,Concentration SAM 2,Formula SAM 3,Concentration SAM 3,Spin Coating Speed SAM,Spin Coating Time SAM,Annealed Temperature SAM,Annealed Time SAM,Spin Coating Speed PVK 1,Spin Coating Time PVK 1,Spin Coating Speed PVK 2,Spin Coating Time PVK 2,Antisolvent Dropping Timing,Antisolvent Volume,Annealed Temperature PVK,Annealed Time PVK,Formula Passivator 1,Concentration Passivator 1,Formula Passivator 2,Concentration Passivator 2,Formula Passivator 3,Concentration Passivator 3,Formula Passivator 4,Concentration Passivator 4,Spin Coating Speed Passivator,Spin Coating Time Passivator,Passivator Dropping Timing,Passivator Volume,Annealed Temperature Passivator,Annealed Time Passivator,PCE,FF,Voc,Jsc,Product,Channel,From,upload_time
6345,20241019,15,Cs0.05MA0.15FA0.8PbI2.95Br0.05,1.35,,,,,,,,,,,,,,,,,1000,10,5000,30,10,120,100,30,,,,,,,,,,,,,,,7.1632,50.204,0.93472,15.265,1587,CH1,v0,
6346,20241019,15,Cs0.05MA0.15FA0.8PbI2.95Br0.05,1.35,,,,,,,,,,,,,,,,,1000,10,5000,30,10,120,100,30,,,,,,,,,,,,,,,7.0734,49.769,0.91936,15.459,1587,CH2,v0,
6347,20241019,15,Cs0.05MA0.15FA0.8PbI2.95Br0.05,1.35,,,,,,,,,,,,,,,,,1000,10,5000,30,10,120,100,30,,,,,,,,,,,,,,,0.067743,46.195,0.015101,9.7112,1587,CH3,v0,
6348,20241019,15,Cs0.05MA0.15FA0.8PbI2.95Br0.05,1.35,,,,,,,,,,,,,,,,,1000,10,5000,30,10,120,100,30,,,,,,,,,,,,,,,6.981,49.204,0.89581,15.838,1587,CH4,v0,
6349,20241019,15,Cs0.05MA0.15FA0.8PbI2.95Br0.05,1.35,,,,,,,,,,,,,,,,,1000,10,5000,30,10,120,100,30,,,,,,,,,,,,,,,13.448,68.883,0.98671,19.785,1588,CH1,v0,
6350,20241019,15,Cs0.05MA0.15FA0.8PbI2.95Br0.05,1.35,,,,,,,,,,,,,,,,,1000,10,5000,30,10,120,100,30,,,,,,,,,,,,,,,0.0,0.0,0.002347,2.7705,1588,CH2,v0,
6351,20241019,15,Cs0.05MA0.15FA0.8PbI2.95Br0.05,1.35,,,,,,,,,,,,,,,,,1000,10,5000,30,10,120,100,30,,,,,,,,,,,,,,,0.0,0.0,0.040713,15.813,1588,CH3,v0,
6352,20241019,15,Cs0.05MA0.15FA0.8PbI2.95Br0.05,1.35,,,,,,,,,,,,,,,,,1000,10,5000,30,10,120,100,30,,,,,,,,,,,,,,,3.3612,30.008,0.57618,19.44,1588,CH4,v0,
6353,20241019,15,Cs0.05MA0.15FA0.8PbI2.95Br0.05,1.38,,,,,,,,,,,,,,,,,1000,10,5000,30,10,120,100,30,,,,,,,,,,,,,,,2.7213,29.997,0.46219,19.629,1589,CH1,v0,
6354,20241019,15,Cs0.05MA0.15FA0.8PbI2.95Br0.05,1.38,,,,,,,,,,,,,,,,,1000,10,5000,30,10,120,100,30,,,,,,,,,,,,,,,12.745,63.269,1.0136,19.874,1589,CH2,v0,
6355,20241019,15,Cs0.05MA0.15FA0.8PbI2.95Br0.05,1.38,,,,,,,,,,,,,,,,,1000,10,5000,30,10,120,100,30,,,,,,,,,,,,,,,13.38,66.156,1.0186,19.855,1589,CH3,v0,
6356,20241019,15,Cs0.05MA0.15FA0.8PbI2.95Br0.05,1.38,,,,,,,,,,,,,,,,,1000,10,5000,30,10,120,100,30,,,,,,,,,,,,,,,0.26438,26.404,0.058349,17.16,1589,CH4,v0,
6357,20241019,15,Cs0.05MA0.15FA0.8PbI2.95Br0.05,1.38,,,,,,,,,,,,,,,,,1000,10,5000,30,10,120,100,30,,,,,,,,,,,,,,,0.087244,101.31,0.011452,7.5194,1590,CH1,v0,
6358,20241019,15,Cs0.05MA0.15FA0.8PbI2.95Br0.05,1.38,,,,,,,,,,,,,,,,,1000,10,5000,30,10,120,100,30,,,,,,,,,,,,,,,0.0,0.0,0.011604,7.2021,1590,CH2,v0,
6359,20241019,15,Cs0.05MA0.15FA0.8PbI2.95Br0.05,1.38,,,,,,,,,,,,,,,,,1000,10,5000,30,10,120,100,30,,,,,,,,,,,,,,,0.029966,23.991,0.0153,8.1636,1590,CH3,v0,
6360,20241019,15,Cs0.05MA0.15FA0.8PbI2.95Br0.05,1.38,,,,,,,,,,,,,,,,,1000,10,5000,30,10,120,100,30,,,,,,,,,,,,,,,0.077274,38.527,0.022507,8.9115,1590,CH4,v0,
6361,20241019,15,Cs0.05MA0.15FA0.8PbI2.95Br0.05,1.38,,,,,,,,,,,,,,,,,1000,10,5000,30,10,120,100,30,,,,,,,,,,,,,,,11.437,57.326,0.97426,20.477,1591,CH1,v0,
6362,20241019,15,Cs0.05MA0.15FA0.8PbI2.95Br0.05,1.38,,,,,,,,,,,,,,,,,1000,10,5000,30,10,120,100,30,,,,,,,,,,,,,,,13.979,67.828,0.99454,20.723,1591,CH2,v0,
6363,20241019,15,Cs0.05MA0.15FA0.8PbI2.95Br0.05,1.38,,,,,,,,,,,,,,,,,1000,10,5000,30,10,120,100,30,,,,,,,,,,,,,,,15.121,73.617,1.001,20.519,1591,CH3,v0,
6364,20241019,15,Cs0.05MA0.15FA0.8PbI2.95Br0.05,1.38,,,,,,,,,,,,,,,,,1000,10,5000,30,10,120,100,30,,,,,,,,,,,,,,,15.591,74.054,1.0047,20.955,1591,CH4,v0,
6365,20241019,15,Cs0.05MA0.15FA0.8PbI2.95Br0.05,1.38,,,,,,,,,,,,,,,,,1000,10,5000,30,10,120,100,30,,,,,,,,,,,,,,,9.604,53.221,0.9902,18.224,1592,CH1,v0,
6366,20241019,15,Cs0.05MA0.15FA0.8PbI2.95Br0.05,1.38,,,,,,,,,,,,,,,,,1000,10,5000,30,10,120,100,30,,,,,,,,,,,,,,,14.051,67.39,1.0315,20.213,1592,CH2,v0,
6367,20241019,15,Cs0.05MA0.15FA0.8PbI2.95Br0.05,1.38,,,,,,,,,,,,,,,,,1000,10,5000,30,10,120,100,30,,,,,,,,,,,,,,,14.405,69.435,1.025,20.24,1592,CH3,v0,
6368,20241019,15,Cs0.05MA0.15FA0.8PbI2.95Br0.05,1.38,,,,,,,,,,,,,,,,,1000,10,5000,30,10,120,100,30,,,,,,,,,,,,,,,2.3275,29.853,0.41966,18.578,1592,CH4,v0,
6369,20241019,15,Cs0.05MA0.15FA0.8PbI2.95Br0.05,1.38,,,,,,,,,,,,,,,,,1000,10,5000,30,10,120,100,30,,,,,,,,,,,,,,,0.39337,26.222,0.12399,12.099,1593,CH1,v0,
6370,20241019,15,Cs0.05MA0.15FA0.8PbI2.95Br0.05,1.38,,,,,,,,,,,,,,,,,1000,10,5000,30,10,120,100,30,,,,,,,,,,,,,,,0.44029,26.778,0.13446,12.228,1593,CH2,v0,
6371,20241019,15,Cs0.05MA0.15FA0.8PbI2.95Br0.05,1.38,,,,,,,,,,,,,,,,,1000,10,5000,30,10,120,100,30,,,,,,,,,,,,,,,0.56538,28.473,0.16128,12.312,1593,CH3,v0,
6372,20241019,15,Cs0.05MA0.15FA0.8PbI2.95Br0.05,1.38,,,,,,,,,,,,,,,,,1000,10,5000,30,10,120,100,30,,,,,,,,,,,,,,,0.67232,29.174,0.19478,11.832,1593,CH4,v0,
6373,20241019,15,Cs0.05MA0.15FA0.8PbI2.95Br0.05,1.38,,,,,,,,,,,,,,,,,1000,10,5000,30,10,120,100,30,,,,,,,,,,,,,,,13.766,67.673,0.99282,20.489,1594,CH1,v0,
6374,20241019,15,Cs0.05MA0.15FA0.8PbI2.95Br0.05,1.38,,,,,,,,,,,,,,,,,1000,10,5000,30,10,120,100,30,,,,,,,,,,,,,,,14.123,68.105,0.9912,20.921,1594,CH2,v0,
6375,20241019,15,Cs0.05MA0.15FA0.8PbI2.95Br0.05,1.38,,,,,,,,,,,,,,,,,1000,10,5000,30,10,120,100,30,,,,,,,,,,,,,,,13.923,68.385,0.99269,20.51,1594,CH3,v0,
6376,20241019,15,Cs0.05MA0.15FA0.8PbI2.95Br0.05,1.38,,,,,,,,,,,,,,,,,1000,10,5000,30,10,120,100,30,,,,,,,,,,,,,,,14.148,67.788,0.99172,21.045,1594,CH4,v0,
6377,20241019,15,Cs0.15MA0.3FA0.55PbI2.85Br0.15,1.65,,,,,,,,,,,,,,,,,1000,10,5000,30,10,120,100,30,,,,,,,,,,,,,,,1.5708,30.213,0.37011,14.047,1595,CH1,v0,
6378,20241019,15,Cs0.15MA0.3FA0.55PbI2.85Br0.15,1.65,,,,,,,,,,,,,,,,,1000,10,5000,30,10,120,100,30,,,,,,,,,,,,,,,0.10024,24.83,0.040405,9.9912,1595,CH2,v0,
6379,20241019,15,Cs0.15MA0.3FA0.55PbI2.85Br0.15,1.65,,,,,,,,,,,,,,,,,1000,10,5000,30,10,120,100,30,,,,,,,,,,,,,,,0.14366,38.481,0.036401,10.256,1595,CH3,v0,
6380,20241019,15,Cs0.15MA0.3FA0.55PbI2.85Br0.15,1.65,,,,,,,,,,,,,,,,,1000,10,5000,30,10,120,100,30,,,,,,,,,,,,,,,0.058176,7.6186,0.059648,12.802,1595,CH4,v0,
6381,20241019,15,Cs0.15MA0.3FA0.55PbI2.85Br0.15,1.65,,,,,,,,,,,,,,,,,1000,10,5000,30,10,120,100,30,,,,,,,,,,,,,,,0.25294,162.21,0.02081,7.4933,1596,CH1,v0,
6382,20241019,15,Cs0.15MA0.3FA0.55PbI2.85Br0.15,1.65,,,,,,,,,,,,,,,,,1000,10,5000,30,10,120,100,30,,,,,,,,,,,,,,,0.25236,174.34,0.018457,7.8429,1596,CH2,v0,
6383,20241019,15,Cs0.15MA0.3FA0.55PbI2.85Br0.15,1.65,,,,,,,,,,,,,,,,,1000,10,5000,30,10,120,100,30,,,,,,,,,,,,,,,0.0,0.0,0.011873,7.1315,1596,CH3,v0,
6384,20241019,15,Cs0.15MA0.3FA0.55PbI2.85Br0.15,1.65,,,,,,,,,,,,,,,,,1000,10,5000,30,10,120,100,30,,,,,,,,,,,,,,,0.22973,133.47,0.021491,8.0089,1596,CH4,v0,
6385,20241019,15,Cs0.15MA0.3FA0.55PbI2.85Br0.15,1.65,,,,,,,,,,,,,,,,,1000,10,5000,30,10,120,100,30,,,,,,,,,,,,,,,13.388,68.664,0.98434,19.808,1597,CH1,v0,
6386,20241019,15,Cs0.15MA0.3FA0.55PbI2.85Br0.15,1.65,,,,,,,,,,,,,,,,,1000,10,5000,30,10,120,100,30,,,,,,,,,,,,,,,13.802,69.153,0.9907,20.146,1597,CH2,v0,
6387,20241019,15,Cs0.15MA0.3FA0.55PbI2.85Br0.15,1.65,,,,,,,,,,,,,,,,,1000,10,5000,30,10,120,100,30,,,,,,,,,,,,,,,13.97,70.287,0.99465,19.982,1597,CH3,v0,
6388,20241019,15,Cs0.15MA0.3FA0.55PbI2.85Br0.15,1.65,,,,,,,,,,,,,,,,,1000,10,5000,30,10,120,100,30,,,,,,,,,,,,,,,13.679,68.391,0.99304,20.141,1597,CH4,v0,
6389,20241019,15,Cs0.15MA0.3FA0.55PbI2.85Br0.15,1.65,,,,,,,,,,,,,,,,,1000,10,5000,30,10,120,100,30,,,,,,,,,,,,,,,5.0492,43.942,0.86936,13.217,1598,CH1,v0,
6390,20241019,15,Cs0.15MA0.3FA0.55PbI2.85Br0.15,1.65,,,,,,,,,,,,,,,,,1000,10,5000,30,10,120,100,30,,,,,,,,,,,,,,,2.0843,32.933,0.5271,12.007,1598,CH2,v0,
6391,20241019,15,Cs0.15MA0.3FA0.55PbI2.85Br0.15,1.65,,,,,,,,,,,,,,,,,1000,10,5000,30,10,120,100,30,,,,,,,,,,,,,,,1.7428,32.773,0.45093,11.793,1598,CH3,v0,
6392,20241019,15,Cs0.15MA0.3FA0.55PbI2.85Br0.15,1.65,,,,,,,,,,,,,,,,,1000,10,5000,30,10,120,100,30,,,,,,,,,,,,,,,0.92223,25.408,0.27165,13.362,1598,CH4,v0,
6393,20241019,15,Cs0.15MA0.3FA0.55PbI2.85Br0.15,1.65,,,,,,,,,,,,,,,,,1000,10,5000,30,10,120,100,30,,,,,,,,,,,,,,,0.17723,25.232,0.079164,8.8728,1599,CH1,v0,
6394,20241019,15,Cs0.15MA0.3FA0.55PbI2.85Br0.15,1.65,,,,,,,,,,,,,,,,,1000,10,5000,30,10,120,100,30,,,,,,,,,,,,,,,0.039659,55.666,0.011712,6.0832,1599,CH2,v0,
6395,20241019,15,Cs0.15MA0.3FA0.55PbI2.85Br0.15,1.65,,,,,,,,,,,,,,,,,1000,10,5000,30,10,120,100,30,,,,,,,,,,,,,,,0.0,0.0,0.013479,6.7183,1599,CH3,v0,
6396,20241019,15,Cs0.15MA0.3FA0.55PbI2.85Br0.15,1.65,,,,,,,,,,,,,,,,,1000,10,5000,30,10,120,100,30,,,,,,,,,,,,,,,0.08019,39.144,0.025271,8.1065,1599,CH4,v0,
6397,20241019,15,Cs0.15MA0.3FA0.55PbI2.85Br0.15,1.65,,,,,,,,,,,,,,,,,1000,10,5000,30,10,120,100,30,,,,,,,,,,,,,,,12.612,65.231,0.98923,19.544,1600,CH1,v0,
6398,20241019,15,Cs0.15MA0.3FA0.55PbI2.85Br0.15,1.65,,,,,,,,,,,,,,,,,1000,10,5000,30,10,120,100,30,,,,,,,,,,,,,,,12.697,64.658,0.98406,19.955,1600,CH2,v0,
6399,20241019,15,Cs0.15MA0.3FA0.55PbI2.85Br0.15,1.65,,,,,,,,,,,,,,,,,1000,10,5000,30,10,120,100,30,,,,,,,,,,,,,,,1.8553,25.724,0.37316,19.328,1600,CH3,v0,
6400,20241019,15,Cs0.15MA0.3FA0.55PbI2.85Br0.15,1.65,,,,,,,,,,,,,,,,,1000,10,5000,30,10,120,100,30,,,,,,,,,,,,,,,12.537,63.791,0.97749,20.106,1600,CH4,v0,
6401,20241019,15,Cs0.1FA0.9PbI2.8Br0.2,1.65,,,,,,,,,,,,,,,,,1000,10,5000,30,10,120,110,30,,,,,,,,,,,,,,,0.055582,104.69,0.007657,6.9334,1601,CH1,v0,
6402,20241019,15,Cs0.1FA0.9PbI2.8Br0.2,1.65,,,,,,,,,,,,,,,,,1000,10,5000,30,10,120,110,30,,,,,,,,,,,,,,,0.0,0.0,0.012868,8.762,1601,CH2,v0,
6403,20241019,15,Cs0.1FA0.9PbI2.8Br0.2,1.65,,,,,,,,,,,,,,,,,1000,10,5000,30,10,120,110,30,,,,,,,,,,,,,,,0.15333,120.47,0.014412,8.8315,1601,CH3,v0,
6404,20241019,15,Cs0.1FA0.9PbI2.8Br0.2,1.65,,,,,,,,,,,,,,,,,1000,10,5000,30,10,120,110,30,,,,,,,,,,,,,,,0.2217,219.92,0.012397,8.1318,1601,CH4,v0,
6405,20241019,15,Cs0.1FA0.9PbI2.8Br0.2,1.65,,,,,,,,,,,,,,,,,1000,10,5000,30,10,120,110,30,,,,,,,,,,,,,,,0.68833,27.24,0.15026,16.817,1602,CH1,v0,
6406,20241019,15,Cs0.1FA0.9PbI2.8Br0.2,1.65,,,,,,,,,,,,,,,,,1000,10,5000,30,10,120,110,30,,,,,,,,,,,,,,,1.48,29.032,0.29964,17.012,1602,CH2,v0,
6407,20241019,15,Cs0.1FA0.9PbI2.8Br0.2,1.65,,,,,,,,,,,,,,,,,1000,10,5000,30,10,120,110,30,,,,,,,,,,,,,,,1.9585,29.269,0.38298,17.472,1602,CH3,v0,
6408,20241019,15,Cs0.1FA0.9PbI2.8Br0.2,1.65,,,,,,,,,,,,,,,,,1000,10,5000,30,10,120,110,30,,,,,,,,,,,,,,,1.7092,29.446,0.3323,17.468,1602,CH4,v0,
6409,20241019,15,Cs0.1FA0.9PbI2.8Br0.2,1.65,,,,,,,,,,,,,,,,,1000,10,5000,30,10,120,110,30,,,,,,,,,,,,,,,2.6676,31.157,0.48974,17.482,1603,CH1,v0,
6410,20241019,15,Cs0.1FA0.9PbI2.8Br0.2,1.65,,,,,,,,,,,,,,,,,1000,10,5000,30,10,120,110,30,,,,,,,,,,,,,,,2.8562,32.163,0.51079,17.386,1603,CH2,v0,
6411,20241019,15,Cs0.1FA0.9PbI2.8Br0.2,1.65,,,,,,,,,,,,,,,,,1000,10,5000,30,10,120,110,30,,,,,,,,,,,,,,,1.0572,29.113,0.2204,16.476,1603,CH3,v0,
6412,20241019,15,Cs0.1FA0.9PbI2.8Br0.2,1.65,,,,,,,,,,,,,,,,,1000,10,5000,30,10,120,110,30,,,,,,,,,,,,,,,2.3657,31.645,0.42165,17.73,1603,CH4,v0,
6413,20241019,15,Cs0.1FA0.9PbI2.8Br0.2,1.65,,,,,,,,,,,,,,,,,1000,10,5000,30,10,120,110,30,,,,,,,,,,,,,,,8.367,49.128,1.0408,16.363,1604,CH1,v0,
6414,20241019,15,Cs0.1FA0.9PbI2.8Br0.2,1.65,,,,,,,,,,,,,,,,,1000,10,5000,30,10,120,110,30,,,,,,,,,,,,,,,8.7707,49.633,1.0563,16.728,1604,CH2,v0,
6415,20241019,15,Cs0.1FA0.9PbI2.8Br0.2,1.65,,,,,,,,,,,,,,,,,1000,10,5000,30,10,120,110,30,,,,,,,,,,,,,,,9.1752,50.733,1.0471,17.272,1604,CH3,v0,
6416,20241019,15,Cs0.1FA0.9PbI2.8Br0.2,1.65,,,,,,,,,,,,,,,,,1000,10,5000,30,10,120,110,30,,,,,,,,,,,,,,,9.3696,52.99,1.0416,16.976,1604,CH4,v0,
6417,20241019,15,Cs0.1FA0.9PbI2.8Br0.2,1.8,,,,,,,,,,,,,,,,,1000,10,5000,30,10,120,110,30,,,,,,,,,,,,,,,0.96559,26.629,0.19404,18.687,1605,CH1,v0,
6418,20241019,15,Cs0.1FA0.9PbI2.8Br0.2,1.8,,,,,,,,,,,,,,,,,1000,10,5000,30,10,120,110,30,,,,,,,,,,,,,,,1.188,25.492,0.24765,18.819,1605,CH2,v0,
6419,20241019,15,Cs0.1FA0.9PbI2.8Br0.2,1.8,,,,,,,,,,,,,,,,,1000,10,5000,30,10,120,110,30,,,,,,,,,,,,,,,2.6771,27.896,0.51858,18.506,1605,CH3,v0,
6420,20241019,15,Cs0.1FA0.9PbI2.8Br0.2,1.8,,,,,,,,,,,,,,,,,1000,10,5000,30,10,120,110,30,,,,,,,,,,,,,,,2.0229,31.077,0.35323,18.428,1605,CH4,v0,
6421,20241019,15,Cs0.1FA0.9PbI2.8Br0.2,1.8,,,,,,,,,,,,,,,,,1000,10,5000,30,10,120,110,30,,,,,,,,,,,,,,,1.1407,27.128,0.20977,20.045,1606,CH1,v0,
6422,20241019,15,Cs0.1FA0.9PbI2.8Br0.2,1.8,,,,,,,,,,,,,,,,,1000,10,5000,30,10,120,110,30,,,,,,,,,,,,,,,2.1153,31.317,0.3371,20.037,1606,CH2,v0,
6423,20241019,15,Cs0.1FA0.9PbI2.8Br0.2,1.8,,,,,,,,,,,,,,,,,1000,10,5000,30,10,120,110,30,,,,,,,,,,,,,,,1.1526,25.143,0.2296,19.966,1606,CH3,v0,
6424,20241019,15,Cs0.1FA0.9PbI2.8Br0.2,1.8,,,,,,,,,,,,,,,,,1000,10,5000,30,10,120,110,30,,,,,,,,,,,,,,,0.95917,26.919,0.1772,20.108,1606,CH4,v0,
6425,20241019,15,Cs0.1FA0.9PbI2.8Br0.2,1.8,,,,,,,,,,,,,,,,,1000,10,5000,30,10,120,110,30,,,,,,,,,,,,,,,12.83,64.426,1.0539,18.895,1607,CH1,v0,
6426,20241019,15,Cs0.1FA0.9PbI2.8Br0.2,1.8,,,,,,,,,,,,,,,,,1000,10,5000,30,10,120,110,30,,,,,,,,,,,,,,,12.056,60.264,1.0409,19.218,1607,CH2,v0,
6427,20241019,15,Cs0.1FA0.9PbI2.8Br0.2,1.8,,,,,,,,,,,,,,,,,1000,10,5000,30,10,120,110,30,,,,,,,,,,,,,,,13.734,69.066,1.0529,18.885,1607,CH3,v0,
6428,20241019,15,Cs0.1FA0.9PbI2.8Br0.2,1.8,,,,,,,,,,,,,,,,,1000,10,5000,30,10,120,110,30,,,,,,,,,,,,,,,14.005,70.045,1.0486,19.066,1607,CH4,v0,
6429,20241019,15,Cs0.1FA0.9PbI2.8Br0.2,1.8,,,,,,,,,,,,,,,,,1000,10,5000,30,10,120,110,30,,,,,,,,,,,,,,,13.629,64.151,1.03,20.626,1608,CH1,v0,
6430,20241019,15,Cs0.1FA0.9PbI2.8Br0.2,1.8,,,,,,,,,,,,,,,,,1000,10,5000,30,10,120,110,30,,,,,,,,,,,,,,,13.491,62.002,1.034,21.043,1608,CH2,v0,
6431,20241019,15,Cs0.1FA0.9PbI2.8Br0.2,1.8,,,,,,,,,,,,,,,,,1000,10,5000,30,10,120,110,30,,,,,,,,,,,,,,,12.955,60.682,1.0181,20.97,1608,CH3,v0,
6432,20241019,15,Cs0.1FA0.9PbI2.8Br0.2,1.8,,,,,,,,,,,,,,,,,1000,10,5000,30,10,120,110,30,,,,,,,,,,,,,,,13.124,61.518,1.0097,21.129,1608,CH4,v0,
6433,20241019,15,Cs0.05MA0.05FA0.9PbI3.0,1.7,,,,,,,,,,,,,,,,,1000,10,5000,30,10,100,110,30,,,,,,,,,,,,,,,9.7317,49.003,1.0416,19.066,1609,CH1,v0,
6434,20241019,15,Cs0.05MA0.05FA0.9PbI3.0,1.7,,,,,,,,,,,,,,,,,1000,10,5000,30,10,100,110,30,,,,,,,,,,,,,,,9.1639,46.355,1.0124,19.527,1609,CH2,v0,
6435,20241019,15,Cs0.05MA0.05FA0.9PbI3.0,1.7,,,,,,,,,,,,,,,,,1000,10,5000,30,10,100,110,30,,,,,,,,,,,,,,,11.678,57.366,1.0445,19.49,1609,CH3,v0,
6436,20241019,15,Cs0.05MA0.05FA0.9PbI3.0,1.7,,,,,,,,,,,,,,,,,1000,10,5000,30,10,100,110,30,,,,,,,,,,,,,,,10.867,54.517,1.0288,19.374,1609,CH4,v0,
6437,20241019,15,Cs0.05MA0.05FA0.9PbI3.0,1.7,,,,,,,,,,,,,,,,,1000,10,5000,30,10,100,110,30,,,,,,,,,,,,,,,5.1303,36.386,0.85596,16.473,1610,CH1,v0,
6438,20241019,15,Cs0.05MA0.05FA0.9PbI3.0,1.7,,,,,,,,,,,,,,,,,1000,10,5000,30,10,100,110,30,,,,,,,,,,,,,,,5.661,37.69,0.98818,15.2,1610,CH2,v0,
6439,20241019,15,Cs0.05MA0.05FA0.9PbI3.0,1.7,,,,,,,,,,,,,,,,,1000,10,5000,30,10,100,110,30,,,,,,,,,,,,,,,6.5066,41.967,0.98887,15.679,1610,CH3,v0,
6440,20241019,15,Cs0.05MA0.05FA0.9PbI3.0,1.7,,,,,,,,,,,,,,,,,1000,10,5000,30,10,100,110,30,,,,,,,,,,,,,,,8.3405,49.065,0.99613,17.065,1610,CH4,v0,
6441,20241019,15,Cs0.05MA0.05FA0.9PbI3.0,1.7,,,,,,,,,,,,,,,,,1000,10,5000,30,10,100,110,30,,,,,,,,,,,,,,,13.228,62.852,1.049,20.064,1611,CH1,v0,
6442,20241019,15,Cs0.05MA0.05FA0.9PbI3.0,1.7,,,,,,,,,,,,,,,,,1000,10,5000,30,10,100,110,30,,,,,,,,,,,,,,,12.088,58.184,1.0364,20.046,1611,CH2,v0,
6443,20241019,15,Cs0.05MA0.05FA0.9PbI3.0,1.7,,,,,,,,,,,,,,,,,1000,10,5000,30,10,100,110,30,,,,,,,,,,,,,,,13.3,63.809,1.0344,20.15,1611,CH3,v0,
6444,20241019,15,Cs0.05MA0.05FA0.9PbI3.0,1.7,,,,,,,,,,,,,,,,,1000,10,5000,30,10,100,110,30,,,,,,,,,,,,,,,11.461,59.847,1.0203,18.77,1611,CH4,v0,
6445,20241019,15,Cs0.05MA0.05FA0.9PbI3.0,1.7,,,,,,,,,,,,,,,,,1000,10,5000,30,10,100,110,30,,,,,,,,,,,,,,,6.0296,39.561,1.0051,15.163,1612,CH1,v0,
6446,20241019,15,Cs0.05MA0.05FA0.9PbI3.0,1.7,,,,,,,,,,,,,,,,,1000,10,5000,30,10,100,110,30,,,,,,,,,,,,,,,5.1961,42.552,0.99491,12.274,1612,CH2,v0,
6447,20241019,15,Cs0.05MA0.05FA0.9PbI3.0,1.7,,,,,,,,,,,,,,,,,1000,10,5000,30,10,100,110,30,,,,,,,,,,,,,,,7.5833,47.024,0.99621,16.188,1612,CH3,v0,
6448,20241019,15,Cs0.05MA0.05FA0.9PbI3.0,1.7,,,,,,,,,,,,,,,,,1000,10,5000,30,10,100,110,30,,,,,,,,,,,,,,,5.517,38.669,0.94466,15.103,1612,CH4,v0,
6449,20241019,15,Cs0.05MA0.1FA0.85PbI2.8Br0.2,1.65,,,,,,,,,,,,,,,,,1000,10,5000,30,10,120,100,30,,,,,,,,,,,,,,,9.0113,46.354,1.0172,19.111,1613,CH1,v0,
6450,20241019,15,Cs0.05MA0.1FA0.85PbI2.8Br0.2,1.65,,,,,,,,,,,,,,,,,1000,10,5000,30,10,120,100,30,,,,,,,,,,,,,,,12.693,61.111,1.0612,19.572,1613,CH2,v0,
6451,20241019,15,Cs0.05MA0.1FA0.85PbI2.8Br0.2,1.65,,,,,,,,,,,,,,,,,1000,10,5000,30,10,120,100,30,,,,,,,,,,,,,,,13.978,67.403,1.0577,19.607,1613,CH3,v0,
6452,20241019,15,Cs0.05MA0.1FA0.85PbI2.8Br0.2,1.65,,,,,,,,,,,,,,,,,1000,10,5000,30,10,120,100,30,,,,,,,,,,,,,,,13.979,67.399,1.0524,19.707,1613,CH4,v0,
6453,20241019,15,Cs0.05MA0.1FA0.85PbI2.8Br0.2,1.65,,,,,,,,,,,,,,,,,1000,10,5000,30,10,120,100,30,,,,,,,,,,,,,,,8.9232,49.163,0.97958,18.529,1614,CH1,v0,
6454,20241019,15,Cs0.05MA0.1FA0.85PbI2.8Br0.2,1.65,,,,,,,,,,,,,,,,,1000,10,5000,30,10,120,100,30,,,,,,,,,,,,,,,10.103,56.426,1.033,17.331,1614,CH2,v0,
6455,20241019,15,Cs0.05MA0.1FA0.85PbI2.8Br0.2,1.65,,,,,,,,,,,,,,,,,1000,10,5000,30,10,120,100,30,,,,,,,,,,,,,,,9.5587,56.226,1.0332,16.454,1614,CH3,v0,
6456,20241019,15,Cs0.05MA0.1FA0.85PbI2.8Br0.2,1.65,,,,,,,,,,,,,,,,,1000,10,5000,30,10,120,100,30,,,,,,,,,,,,,,,9.1098,49.554,0.98988,18.571,1614,CH4,v0,
6457,20241019,15,Cs0.05MA0.1FA0.85PbI2.8Br0.2,1.65,,,,,,,,,,,,,,,,,1000,10,5000,30,10,120,100,30,,,,,,,,,,,,,,,14.844,72.477,1.0149,20.18,1615,CH1,v0,
6458,20241019,15,Cs0.05MA0.1FA0.85PbI2.8Br0.2,1.65,,,,,,,,,,,,,,,,,1000,10,5000,30,10,120,100,30,,,,,,,,,,,,,,,15.16,72.155,1.0308,20.383,1615,CH2,v0,
6459,20241019,15,Cs0.05MA0.1FA0.85PbI2.8Br0.2,1.65,,,,,,,,,,,,,,,,,1000,10,5000,30,10,120,100,30,,,,,,,,,,,,,,,15.674,75.972,1.0294,20.042,1615,CH3,v0,
6460,20241019,15,Cs0.05MA0.1FA0.85PbI2.8Br0.2,1.65,,,,,,,,,,,,,,,,,1000,10,5000,30,10,120,100,30,,,,,,,,,,,,,,,15.981,76.116,1.0252,20.48,1615,CH4,v0,
6461,20241019,15,Cs0.05MA0.1FA0.85PbI2.8Br0.2,1.65,,,,,,,,,,,,,,,,,1000,10,5000,30,10,120,100,30,,,,,,,,,,,,,,,11.168,60.093,0.96456,19.267,1616,CH1,v0,
6462,20241019,15,Cs0.05MA0.1FA0.85PbI2.8Br0.2,1.65,,,,,,,,,,,,,,,,,1000,10,5000,30,10,120,100,30,,,,,,,,,,,,,,,9.9306,58.967,1.006,16.74,1616,CH2,v0,
6463,20241019,15,Cs0.05MA0.1FA0.85PbI2.8Br0.2,1.65,,,,,,,,,,,,,,,,,1000,10,5000,30,10,120,100,30,,,,,,,,,,,,,,,9.4426,57.795,1.0157,16.086,1616,CH3,v0,
6464,20241019,15,Cs0.05MA0.1FA0.85PbI2.8Br0.2,1.65,,,,,,,,,,,,,,,,,1000,10,5000,30,10,120,100,30,,,,,,,,,,,,,,,12.778,63.289,1.01,19.989,1616,CH4,v0,
6465,20241019,15,Cs0.05MA0.1235FA0.8265PbI3.0,1.73,,,,,,,,,,,,,,,,,1000,10,5000,30,10,120,100,25,,,,,,,,,,,,,,,2.9097,42.194,0.88882,7.7588,1617,CH1,v0,
6466,20241019,15,Cs0.05MA0.1235FA0.8265PbI3.0,1.73,,,,,,,,,,,,,,,,,1000,10,5000,30,10,120,100,25,,,,,,,,,,,,,,,2.2917,35.213,0.84084,7.7399,1617,CH2,v0,
6467,20241019,15,Cs0.05MA0.1235FA0.8265PbI3.0,1.73,,,,,,,,,,,,,,,,,1000,10,5000,30,10,120,100,25,,,,,,,,,,,,,,,1.9096,33.333,0.72991,7.8488,1617,CH3,v0,
6468,20241019,15,Cs0.05MA0.1235FA0.8265PbI3.0,1.73,,,,,,,,,,,,,,,,,1000,10,5000,30,10,120,100,25,,,,,,,,,,,,,,,0.77467,31.385,0.31055,7.9481,1617,CH4,v0,
6469,20241019,15,Cs0.05MA0.1235FA0.8265PbI3.0,1.73,,,,,,,,,,,,,,,,,1000,10,5000,30,10,120,100,25,,,,,,,,,,,,,,,1.4448,31.772,0.77974,5.8319,1618,CH1,v0,
6470,20241019,15,Cs0.05MA0.1235FA0.8265PbI3.0,1.73,,,,,,,,,,,,,,,,,1000,10,5000,30,10,120,100,25,,,,,,,,,,,,,,,1.0858,27.977,0.6568,5.9088,1618,CH2,v0,
6471,20241019,15,Cs0.05MA0.1235FA0.8265PbI3.0,1.73,,,,,,,,,,,,,,,,,1000,10,5000,30,10,120,100,25,,,,,,,,,,,,,,,0.70337,27.968,0.41326,6.0855,1618,CH3,v0,
6472,20241019,15,Cs0.05MA0.1235FA0.8265PbI3.0,1.73,,,,,,,,,,,,,,,,,1000,10,5000,30,10,120,100,25,,,,,,,,,,,,,,,0.0,0.0,0.050702,3.8845,1618,CH4,v0,
6473,20241019,15,Cs0.05MA0.1235FA0.8265PbI3.0,1.73,,,,,,,,,,,,,,,,,1000,10,5000,30,10,120,100,25,,,,,,,,,,,,,,,5.7226,57.278,1.0184,9.8103,1619,CH1,v0,
6474,20241019,15,Cs0.05MA0.1235FA0.8265PbI3.0,1.73,,,,,,,,,,,,,,,,,1000,10,5000,30,10,120,100,25,,,,,,,,,,,,,,,5.9554,58.108,1.0275,9.9745,1619,CH2,v0,
6475,20241019,15,Cs0.05MA0.1235FA0.8265PbI3.0,1.73,,,,,,,,,,,,,,,,,1000,10,5000,30,10,120,100,25,,,,,,,,,,,,,,,6.3118,57.28,0.99808,11.04,1619,CH3,v0,
6476,20241019,15,Cs0.05MA0.1235FA0.8265PbI3.0,1.73,,,,,,,,,,,,,,,,,1000,10,5000,30,10,120,100,25,,,,,,,,,,,,,,,5.9894,54.459,1.0039,10.955,1619,CH4,v0,
6477,20241019,15,Cs0.05MA0.1235FA0.8265PbI3.0,1.73,,,,,,,,,,,,,,,,,1000,10,5000,30,10,120,100,25,,,,,,,,,,,,,,,2.9722,38.152,0.89078,8.7456,1620,CH1,v0,
6478,20241019,15,Cs0.05MA0.1235FA0.8265PbI3.0,1.73,,,,,,,,,,,,,,,,,1000,10,5000,30,10,120,100,25,,,,,,,,,,,,,,,2.6402,34.161,0.8442,9.155,1620,CH2,v0,
6479,20241019,15,Cs0.05MA0.1235FA0.8265PbI3.0,1.73,,,,,,,,,,,,,,,,,1000,10,5000,30,10,120,100,25,,,,,,,,,,,,,,,2.4206,34.72,0.73966,9.4254,1620,CH3,v0,
6480,20241019,15,Cs0.05MA0.1235FA0.8265PbI3.0,1.73,,,,,,,,,,,,,,,,,1000,10,5000,30,10,120,100,25,,,,,,,,,,,,,,,0.74555,39.849,0.31498,5.9398,1620,CH4,v0,
6481,20241019,15,Cs0.1MA0.19FA0.71PbI2.9Br0.1,1.73,,,,,,,,,,,,,,,,,1000,10,5000,30,10,120,110,20,,,,,,,,,,,,,,,0.035555,200.4,0.003184,5.5725,1621,CH1,v0,
6482,20241019,15,Cs0.1MA0.19FA0.71PbI2.9Br0.1,1.73,,,,,,,,,,,,,,,,,1000,10,5000,30,10,120,110,20,,,,,,,,,,,,,,,0.04446,133.59,0.005053,6.587,1621,CH2,v0,
6483,20241019,15,Cs0.1MA0.19FA0.71PbI2.9Br0.1,1.73,,,,,,,,,,,,,,,,,1000,10,5000,30,10,120,110,20,,,,,,,,,,,,,,,0.032654,57.937,0.006808,8.2782,1621,CH3,v0,
6484,20241019,15,Cs0.1MA0.19FA0.71PbI2.9Br0.1,1.73,,,,,,,,,,,,,,,,,1000,10,5000,30,10,120,110,20,,,,,,,,,,,,,,,0.21935,2392.1,0.00236,3.8861,1621,CH4,v0,
6485,20241019,15,Cs0.1MA0.19FA0.71PbI2.9Br0.1,1.73,,,,,,,,,,,,,,,,,1000,10,5000,30,10,120,110,20,,,,,,,,,,,,,,,4.3111,34.096,0.70415,17.956,1622,CH1,v0,
6486,20241019,15,Cs0.1MA0.19FA0.71PbI2.9Br0.1,1.73,,,,,,,,,,,,,,,,,1000,10,5000,30,10,120,110,20,,,,,,,,,,,,,,,3.6479,32.174,0.64688,17.527,1622,CH2,v0,
6487,20241019,15,Cs0.1MA0.19FA0.71PbI2.9Br0.1,1.73,,,,,,,,,,,,,,,,,1000,10,5000,30,10,120,110,20,,,,,,,,,,,,,,,5.449,37.558,0.8062,17.996,1622,CH3,v0,
6488,20241019,15,Cs0.1MA0.19FA0.71PbI2.9Br0.1,1.73,,,,,,,,,,,,,,,,,1000,10,5000,30,10,120,110,20,,,,,,,,,,,,,,,4.4317,36.985,0.67415,17.774,1622,CH4,v0,
6489,20241019,15,Cs0.1MA0.19FA0.71PbI2.9Br0.1,1.73,,,,,,,,,,,,,,,,,1000,10,5000,30,10,120,110,20,,,,,,,,,,,,,,,0.41171,25.713,0.096431,16.604,1623,CH1,v0,
6490,20241019,15,Cs0.1MA0.19FA0.71PbI2.9Br0.1,1.73,,,,,,,,,,,,,,,,,1000,10,5000,30,10,120,110,20,,,,,,,,,,,,,,,0.6566,25.775,0.14879,17.121,1623,CH2,v0,
6491,20241019,15,Cs0.1MA0.19FA0.71PbI2.9Br0.1,1.73,,,,,,,,,,,,,,,,,1000,10,5000,30,10,120,110,20,,,,,,,,,,,,,,,0.78644,26.417,0.17111,17.398,1623,CH3,v0,
6492,20241019,15,Cs0.1MA0.19FA0.71PbI2.9Br0.1,1.73,,,,,,,,,,,,,,,,,1000,10,5000,30,10,120,110,20,,,,,,,,,,,,,,,0.29037,27.297,0.068586,15.509,1623,CH4,v0,
6493,20241019,15,Cs0.1MA0.19FA0.71PbI2.9Br0.1,1.73,,,,,,,,,,,,,,,,,1000,10,5000,30,10,120,110,20,,,,,,,,,,,,,,,3.9684,31.358,0.89851,14.084,1624,CH1,v0,
6494,20241019,15,Cs0.1MA0.19FA0.71PbI2.9Br0.1,1.73,,,,,,,,,,,,,,,,,1000,10,5000,30,10,120,110,20,,,,,,,,,,,,,,,4.3581,32.168,0.90529,14.965,1624,CH2,v0,
6495,20241019,15,Cs0.1MA0.19FA0.71PbI2.9Br0.1,1.73,,,,,,,,,,,,,,,,,1000,10,5000,30,10,120,110,20,,,,,,,,,,,,,,,5.1533,36.059,0.94585,15.11,1624,CH3,v0,
6496,20241019,15,Cs0.1MA0.19FA0.71PbI2.9Br0.1,1.73,,,,,,,,,,,,,,,,,1000,10,5000,30,10,120,110,20,,,,,,,,,,,,,,,4.7383,36.337,0.89817,14.518,1624,CH4,v0,
6497,20241019,15,Cs0.1MA0.19FA0.71PbI2.9Br0.1,1.73,,,,,,,,,,,,,,,,,1000,10,5000,40,10,120,110,20,,,,,,,,,,,,,,,5.6797,33.27,0.86688,19.693,1625,CH1,v0,
6498,20241019,15,Cs0.1MA0.19FA0.71PbI2.9Br0.1,1.73,,,,,,,,,,,,,,,,,1000,10,5000,40,10,120,110,20,,,,,,,,,,,,,,,14.439,68.413,1.0513,20.077,1625,CH2,v0,
6499,20241019,15,Cs0.1MA0.19FA0.71PbI2.9Br0.1,1.73,,,,,,,,,,,,,,,,,1000,10,5000,40,10,120,110,20,,,,,,,,,,,,,,,14.562,69.911,1.052,19.799,1625,CH3,v0,
6500,20241019,15,Cs0.1MA0.19FA0.71PbI2.9Br0.1,1.73,,,,,,,,,,,,,,,,,1000,10,5000,40,10,120,110,20,,,,,,,,,,,,,,,0.66427,32.401,0.29165,7.0294,1625,CH4,v0,
6501,20241019,15,Cs0.1MA0.19FA0.71PbI2.9Br0.1,1.73,,,,,,,,,,,,,,,,,1000,10,5000,40,10,120,110,20,,,,,,,,,,,,,,,0.0,0.0,0.042088,15.707,1626,CH1,v0,
6502,20241019,15,Cs0.1MA0.19FA0.71PbI2.9Br0.1,1.73,,,,,,,,,,,,,,,,,1000,10,5000,40,10,120,110,20,,,,,,,,,,,,,,,9.8966,53.597,0.99882,18.486,1626,CH2,v0,
6503,20241019,15,Cs0.1MA0.19FA0.71PbI2.9Br0.1,1.73,,,,,,,,,,,,,,,,,1000,10,5000,40,10,120,110,20,,,,,,,,,,,,,,,11.398,58.763,1.0349,18.742,1626,CH3,v0,
6504,20241019,15,Cs0.1MA0.19FA0.71PbI2.9Br0.1,1.73,,,,,,,,,,,,,,,,,1000,10,5000,40,10,120,110,20,,,,,,,,,,,,,,,11.778,59.845,1.0352,19.012,1626,CH4,v0,
6505,20241019,15,Cs0.1MA0.19FA0.71PbI2.9Br0.1,1.73,,,,,,,,,,,,,,,,,1000,10,5000,40,10,120,110,20,,,,,,,,,,,,,,,5.0003,31.658,0.82646,19.111,1627,CH1,v0,
6506,20241019,15,Cs0.1MA0.19FA0.71PbI2.9Br0.1,1.73,,,,,,,,,,,,,,,,,1000,10,5000,40,10,120,110,20,,,,,,,,,,,,,,,13.851,66.699,1.0295,20.172,1627,CH2,v0,
6507,20241019,15,Cs0.1MA0.19FA0.71PbI2.9Br0.1,1.73,,,,,,,,,,,,,,,,,1000,10,5000,40,10,120,110,20,,,,,,,,,,,,,,,13.92,67.649,1.0289,19.999,1627,CH3,v0,
6508,20241019,15,Cs0.1MA0.19FA0.71PbI2.9Br0.1,1.73,,,,,,,,,,,,,,,,,1000,10,5000,40,10,120,110,20,,,,,,,,,,,,,,,1.8762,35.485,0.76833,6.8815,1627,CH4,v0,
6509,20241019,15,Cs0.1MA0.19FA0.71PbI2.9Br0.1,1.73,,,,,,,,,,,,,,,,,1000,10,5000,40,10,120,110,20,,,,,,,,,,,,,,,0.0,0.0,0.074927,18.192,1628,CH1,v0,
6510,20241019,15,Cs0.1MA0.19FA0.71PbI2.9Br0.1,1.73,,,,,,,,,,,,,,,,,1000,10,5000,40,10,120,110,20,,,,,,,,,,,,,,,10.674,56.472,1.0052,18.803,1628,CH2,v0,
6511,20241019,15,Cs0.1MA0.19FA0.71PbI2.9Br0.1,1.73,,,,,,,,,,,,,,,,,1000,10,5000,40,10,120,110,20,,,,,,,,,,,,,,,11.795,60.559,1.022,19.058,1628,CH3,v0,
6512,20241019,15,Cs0.1MA0.19FA0.71PbI2.9Br0.1,1.73,,,,,,,,,,,,,,,,,1000,10,5000,40,10,120,110,20,,,,,,,,,,,,,,,12.301,61.669,1.0285,19.395,1628,CH4,v0,
6513,20241019,15,Cs0.15MA0.25FA0.6PbI2.85Br0.15,1.35,,,,,,,,,,,,,,,,,1000,10,5000,30,10,120,100,20,,,,,,,,,,,,,,,12.955,60.194,1.0305,20.885,1629,CH1,v0,
6514,20241019,15,Cs0.15MA0.25FA0.6PbI2.85Br0.15,1.35,,,,,,,,,,,,,,,,,1000,10,5000,30,10,120,100,20,,,,,,,,,,,,,,,13.486,62.24,1.0344,20.948,1629,CH2,v0,
6515,20241019,15,Cs0.15MA0.25FA0.6PbI2.85Br0.15,1.35,,,,,,,,,,,,,,,,,1000,10,5000,30,10,120,100,20,,,,,,,,,,,,,,,13.966,64.864,1.0404,20.694,1629,CH3,v0,
6516,20241019,15,Cs0.15MA0.25FA0.6PbI2.85Br0.15,1.35,,,,,,,,,,,,,,,,,1000,10,5000,30,10,120,100,20,,,,,,,,,,,,,,,13.761,64.611,1.0357,20.563,1629,CH4,v0,
6517,20241019,15,Cs0.15MA0.25FA0.6PbI2.85Br0.15,1.35,,,,,,,,,,,,,,,,,1000,10,5000,30,10,120,100,20,,,,,,,,,,,,,,,4.5961,33.038,0.72158,19.28,1630,CH1,v0,
6518,20241019,15,Cs0.15MA0.25FA0.6PbI2.85Br0.15,1.35,,,,,,,,,,,,,,,,,1000,10,5000,30,10,120,100,20,,,,,,,,,,,,,,,3.8712,30.335,0.6666,19.145,1630,CH2,v0,
6519,20241019,15,Cs0.15MA0.25FA0.6PbI2.85Br0.15,1.35,,,,,,,,,,,,,,,,,1000,10,5000,30,10,120,100,20,,,,,,,,,,,,,,,3.1159,28.902,0.5794,18.607,1630,CH3,v0,
6520,20241019,15,Cs0.15MA0.25FA0.6PbI2.85Br0.15,1.35,,,,,,,,,,,,,,,,,1000,10,5000,30,10,120,100,20,,,,,,,,,,,,,,,2.4171,32.952,0.39053,18.783,1630,CH4,v0,
6521,20241019,15,Cs0.15MA0.25FA0.6PbI2.85Br0.15,1.35,,,,,,,,,,,,,,,,,1000,10,5000,30,10,120,100,20,,,,,,,,,,,,,,,11.606,60.079,0.95505,20.227,1631,CH1,v0,
6522,20241019,15,Cs0.15MA0.25FA0.6PbI2.85Br0.15,1.35,,,,,,,,,,,,,,,,,1000,10,5000,30,10,120,100,20,,,,,,,,,,,,,,,11.927,59.705,0.9689,20.617,1631,CH2,v0,
6523,20241019,15,Cs0.15MA0.25FA0.6PbI2.85Br0.15,1.35,,,,,,,,,,,,,,,,,1000,10,5000,30,10,120,100,20,,,,,,,,,,,,,,,12.138,61.079,0.97507,20.381,1631,CH3,v0,
6524,20241019,15,Cs0.15MA0.25FA0.6PbI2.85Br0.15,1.35,,,,,,,,,,,,,,,,,1000,10,5000,30,10,120,100,20,,,,,,,,,,,,,,,12.239,60.43,0.98734,20.512,1631,CH4,v0,
6525,20241019,15,Cs0.15MA0.25FA0.6PbI2.85Br0.15,1.35,,,,,,,,,,,,,,,,,1000,10,5000,30,10,120,100,20,,,,,,,,,,,,,,,6.0921,38.093,0.92384,17.311,1632,CH1,v0,
6526,20241019,15,Cs0.15MA0.25FA0.6PbI2.85Br0.15,1.35,,,,,,,,,,,,,,,,,1000,10,5000,30,10,120,100,20,,,,,,,,,,,,,,,7.4925,44.048,0.94465,18.006,1632,CH2,v0,
6527,20241019,15,Cs0.15MA0.25FA0.6PbI2.85Br0.15,1.35,,,,,,,,,,,,,,,,,1000,10,5000,30,10,120,100,20,,,,,,,,,,,,,,,5.4763,37.275,0.89004,16.507,1632,CH3,v0,
6528,20241019,15,Cs0.15MA0.25FA0.6PbI2.85Br0.15,1.35,,,,,,,,,,,,,,,,,1000,10,5000,30,10,120,100,20,,,,,,,,,,,,,,,3.9176,31.09,0.74625,16.886,1632,CH4,v0,
6529,20241019,15,Cs0.15MA0.25FA0.6PbI2.85Br0.15,1.4,,,,,,,,,,,,,,,,,1000,10,5000,30,10,120,100,20,,,,,,,,,,,,,,,1.7087,26.857,0.34208,18.598,1633,CH1,v0,
6530,20241019,15,Cs0.15MA0.25FA0.6PbI2.85Br0.15,1.4,,,,,,,,,,,,,,,,,1000,10,5000,30,10,120,100,20,,,,,,,,,,,,,,,5.8757,36.64,0.91212,17.581,1633,CH2,v0,
6531,20241019,15,Cs0.15MA0.25FA0.6PbI2.85Br0.15,1.4,,,,,,,,,,,,,,,,,1000,10,5000,30,10,120,100,20,,,,,,,,,,,,,,,9.1778,51.199,1.031,17.387,1633,CH3,v0,
6532,20241019,15,Cs0.15MA0.25FA0.6PbI2.85Br0.15,1.4,,,,,,,,,,,,,,,,,1000,10,5000,30,10,120,100,20,,,,,,,,,,,,,,,6.7493,38.708,0.95454,18.267,1633,CH4,v0,
6533,20241019,15,Cs0.15MA0.25FA0.6PbI2.85Br0.15,1.4,,,,,,,,,,,,,,,,,1000,10,5000,30,10,120,100,20,,,,,,,,,,,,,,,6.4818,37.226,0.85439,20.38,1634,CH1,v0,
6534,20241019,15,Cs0.15MA0.25FA0.6PbI2.85Br0.15,1.4,,,,,,,,,,,,,,,,,1000,10,5000,30,10,120,100,20,,,,,,,,,,,,,,,8.2132,43.198,0.92643,20.523,1634,CH2,v0,
6535,20241019,15,Cs0.15MA0.25FA0.6PbI2.85Br0.15,1.4,,,,,,,,,,,,,,,,,1000,10,5000,30,10,120,100,20,,,,,,,,,,,,,,,5.1645,32.448,0.80124,19.865,1634,CH3,v0,
6536,20241019,15,Cs0.15MA0.25FA0.6PbI2.85Br0.15,1.4,,,,,,,,,,,,,,,,,1000,10,5000,30,10,120,100,20,,,,,,,,,,,,,,,12.618,61.558,1.0138,20.217,1634,CH4,v0,
6537,20241019,15,Cs0.15MA0.25FA0.6PbI2.85Br0.15,1.4,,,,,,,,,,,,,,,,,1000,10,5000,30,10,120,100,20,,,,,,,,,,,,,,,11.366,58.047,1.0467,18.707,1635,CH1,v0,
6538,20241019,15,Cs0.15MA0.25FA0.6PbI2.85Br0.15,1.4,,,,,,,,,,,,,,,,,1000,10,5000,30,10,120,100,20,,,,,,,,,,,,,,,13.33,63.326,1.0711,19.653,1635,CH2,v0,
6539,20241019,15,Cs0.15MA0.25FA0.6PbI2.85Br0.15,1.4,,,,,,,,,,,,,,,,,1000,10,5000,30,10,120,100,20,,,,,,,,,,,,,,,12.954,66.432,1.0725,18.182,1635,CH3,v0,
6540,20241019,15,Cs0.15MA0.25FA0.6PbI2.85Br0.15,1.4,,,,,,,,,,,,,,,,,1000,10,5000,30,10,120,100,20,,,,,,,,,,,,,,,14.547,68.288,1.0541,20.21,1635,CH4,v0,
6541,20241019,15,Cs0.15MA0.25FA0.6PbI2.85Br0.15,1.4,,,,,,,,,,,,,,,,,1000,10,5000,30,10,120,100,20,,,,,,,,,,,,,,,8.8202,48.147,0.89912,20.375,1636,CH1,v0,
6542,20241019,15,Cs0.15MA0.25FA0.6PbI2.85Br0.15,1.4,,,,,,,,,,,,,,,,,1000,10,5000,30,10,120,100,20,,,,,,,,,,,,,,,11.565,56.553,0.9902,20.652,1636,CH2,v0,
6543,20241019,15,Cs0.15MA0.25FA0.6PbI2.85Br0.15,1.4,,,,,,,,,,,,,,,,,1000,10,5000,30,10,120,100,20,,,,,,,,,,,,,,,10.776,54.51,0.97086,20.362,1636,CH3,v0,
6544,20241019,15,Cs0.15MA0.25FA0.6PbI2.85Br0.15,1.4,,,,,,,,,,,,,,,,,1000,10,5000,30,10,120,100,20,,,,,,,,,,,,,,,13.062,61.951,1.0213,20.644,1636,CH4,v0,
6545,20241019,15,Cs0.15MA0.25FA0.6PbI2.85Br0.15,1.4,,,,,,,,,,,,,,,,,1000,10,5000,30,15,120,100,20,,,,,,,,,,,,,,,11.833,59.285,1.0422,19.151,1637,CH1,v0,
6546,20241019,15,Cs0.15MA0.25FA0.6PbI2.85Br0.15,1.4,,,,,,,,,,,,,,,,,1000,10,5000,30,15,120,100,20,,,,,,,,,,,,,,,12.311,60.27,1.0471,19.508,1637,CH2,v0,
6547,20241019,15,Cs0.15MA0.25FA0.6PbI2.85Br0.15,1.4,,,,,,,,,,,,,,,,,1000,10,5000,30,15,120,100,20,,,,,,,,,,,,,,,12.239,61.104,1.0421,19.22,1637,CH3,v0,
6548,20241019,15,Cs0.15MA0.25FA0.6PbI2.85Br0.15,1.4,,,,,,,,,,,,,,,,,1000,10,5000,30,15,120,100,20,,,,,,,,,,,,,,,6.6746,37.957,0.92077,19.098,1637,CH4,v0,
6549,20241019,15,Cs0.15MA0.25FA0.6PbI2.85Br0.15,1.4,,,,,,,,,,,,,,,,,1000,10,5000,30,15,120,100,20,,,,,,,,,,,,,,,1.3367,28.529,0.20625,22.717,1638,CH1,v0,
6550,20241019,15,Cs0.15MA0.25FA0.6PbI2.85Br0.15,1.4,,,,,,,,,,,,,,,,,1000,10,5000,30,15,120,100,20,,,,,,,,,,,,,,,0.45825,39.012,0.063269,18.565,1638,CH2,v0,
6551,20241019,15,Cs0.15MA0.25FA0.6PbI2.85Br0.15,1.4,,,,,,,,,,,,,,,,,1000,10,5000,30,15,120,100,20,,,,,,,,,,,,,,,1.9352,28.241,0.3039,22.548,1638,CH3,v0,
6552,20241019,15,Cs0.15MA0.25FA0.6PbI2.85Br0.15,1.4,,,,,,,,,,,,,,,,,1000,10,5000,30,15,120,100,20,,,,,,,,,,,,,,,7.5198,1069.0,0.0355,19.815,1638,CH4,v0,
6553,20241019,15,Cs0.15MA0.25FA0.6PbI2.85Br0.15,1.4,,,,,,,,,,,,,,,,,1000,10,5000,30,15,120,100,20,,,,,,,,,,,,,,,13.349,63.823,1.0701,19.545,1639,CH1,v0,
6554,20241019,15,Cs0.15MA0.25FA0.6PbI2.85Br0.15,1.4,,,,,,,,,,,,,,,,,1000,10,5000,30,15,120,100,20,,,,,,,,,,,,,,,13.066,62.096,1.0647,19.763,1639,CH2,v0,
6555,20241019,15,Cs0.15MA0.25FA0.6PbI2.85Br0.15,1.4,,,,,,,,,,,,,,,,,1000,10,5000,30,15,120,100,20,,,,,,,,,,,,,,,13.605,65.255,1.059,19.689,1639,CH3,v0,
6556,20241019,15,Cs0.15MA0.25FA0.6PbI2.85Br0.15,1.4,,,,,,,,,,,,,,,,,1000,10,5000,30,15,120,100,20,,,,,,,,,,,,,,,13.528,64.53,1.04,20.157,1639,CH4,v0,
6557,20241019,15,Cs0.15MA0.25FA0.6PbI2.85Br0.15,1.4,,,,,,,,,,,,,,,,,1000,10,5000,30,15,120,100,20,,,,,,,,,,,,,,,2.0768,27.48,0.33587,22.502,1640,CH1,v0,
6558,20241019,15,Cs0.15MA0.25FA0.6PbI2.85Br0.15,1.4,,,,,,,,,,,,,,,,,1000,10,5000,30,15,120,100,20,,,,,,,,,,,,,,,1.8673,33.177,0.26123,21.546,1640,CH2,v0,
6559,20241019,15,Cs0.15MA0.25FA0.6PbI2.85Br0.15,1.4,,,,,,,,,,,,,,,,,1000,10,5000,30,15,120,100,20,,,,,,,,,,,,,,,1.7802,26.07,0.31251,21.851,1640,CH3,v0,
6560,20241019,15,Cs0.15MA0.25FA0.6PbI2.85Br0.15,1.4,,,,,,,,,,,,,,,,,1000,10,5000,30,15,120,100,20,,,,,,,,,,,,,,,2.6498,26.461,0.42878,23.355,1640,CH4,v0,
6561,20241019,15,Cs0.1FA0.9PbI2.8Br0.2,1.65,,,,,,,,,,,,,,,,,1000,10,5000,40,10,120,110,20,,,,,,,,,,,,,,,0.056168,169.68,0.004767,6.9436,1641,CH1,v0,
6562,20241019,15,Cs0.1FA0.9PbI2.8Br0.2,1.65,,,,,,,,,,,,,,,,,1000,10,5000,40,10,120,110,20,,,,,,,,,,,,,,,0.0,0.0,0.016692,12.716,1641,CH2,v0,
6563,20241019,15,Cs0.1FA0.9PbI2.8Br0.2,1.65,,,,,,,,,,,,,,,,,1000,10,5000,40,10,120,110,20,,,,,,,,,,,,,,,0.033282,13.159,0.017717,14.276,1641,CH3,v0,
6564,20241019,15,Cs0.1FA0.9PbI2.8Br0.2,1.65,,,,,,,,,,,,,,,,,1000,10,5000,40,10,120,110,20,,,,,,,,,,,,,,,6.5436,19588.0,0.004737,7.0523,1641,CH4,v0,
6565,20241019,15,Cs0.1FA0.9PbI2.8Br0.2,1.65,,,,,,,,,,,,,,,,,1000,10,5000,40,10,120,110,20,,,,,,,,,,,,,,,10.472,55.745,1.0181,18.451,1642,CH1,v0,
6566,20241019,15,Cs0.1FA0.9PbI2.8Br0.2,1.65,,,,,,,,,,,,,,,,,1000,10,5000,40,10,120,110,20,,,,,,,,,,,,,,,9.4658,183740.0,0.002076,2.4816,1642,CH2,v0,
6567,20241019,15,Cs0.1FA0.9PbI2.8Br0.2,1.65,,,,,,,,,,,,,,,,,1000,10,5000,40,10,120,110,20,,,,,,,,,,,,,,,0.0,0.0,0.16086,15.54,1642,CH3,v0,
6568,20241019,15,Cs0.1FA0.9PbI2.8Br0.2,1.65,,,,,,,,,,,,,,,,,1000,10,5000,40,10,120,110,20,,,,,,,,,,,,,,,7.299,43.746,0.94215,17.709,1642,CH4,v0,
6569,20241019,15,Cs0.1FA0.9PbI2.8Br0.2,1.65,,,,,,,,,,,,,,,,,1000,10,5000,40,10,120,110,20,,,,,,,,,,,,,,,1.0342,26.837,0.19051,20.227,1643,CH1,v0,
6570,20241019,15,Cs0.1FA0.9PbI2.8Br0.2,1.65,,,,,,,,,,,,,,,,,1000,10,5000,40,10,120,110,20,,,,,,,,,,,,,,,2.3905,28.999,0.37463,22.004,1643,CH2,v0,
6571,20241019,15,Cs0.1FA0.9PbI2.8Br0.2,1.65,,,,,,,,,,,,,,,,,1000,10,5000,40,10,120,110,20,,,,,,,,,,,,,,,2.1993,28.537,0.35188,21.902,1643,CH3,v0,
6572,20241019,15,Cs0.1FA0.9PbI2.8Br0.2,1.65,,,,,,,,,,,,,,,,,1000,10,5000,40,10,120,110,20,,,,,,,,,,,,,,,1.0727,28.125,0.18477,20.642,1643,CH4,v0,
6573,20241019,15,Cs0.1FA0.9PbI2.8Br0.2,1.65,,,,,,,,,,,,,,,,,1000,10,5000,40,10,120,110,20,,,,,,,,,,,,,,,12.084,60.564,0.96235,20.733,1644,CH1,v0,
6574,20241019,15,Cs0.1FA0.9PbI2.8Br0.2,1.65,,,,,,,,,,,,,,,,,1000,10,5000,40,10,120,110,20,,,,,,,,,,,,,,,12.83,62.041,0.97623,21.183,1644,CH2,v0,
6575,20241019,15,Cs0.1FA0.9PbI2.8Br0.2,1.65,,,,,,,,,,,,,,,,,1000,10,5000,40,10,120,110,20,,,,,,,,,,,,,,,12.542,61.441,0.97656,20.904,1644,CH3,v0,
6576,20241019,15,Cs0.1FA0.9PbI2.8Br0.2,1.65,,,,,,,,,,,,,,,,,1000,10,5000,40,10,120,110,20,,,,,,,,,,,,,,,12.447,60.687,0.96561,21.241,1644,CH4,v0,
6577,20241019,15,Cs0.05MA0.1FA0.85PbI3.0,1.73,,,,,,,,,,,,,,,,,1000,10,5000,30,10,200,120,20,,,,,,,,,,,,,,,4.4886,32.097,0.71404,19.585,1645,CH1,v0,
6578,20241019,15,Cs0.05MA0.1FA0.85PbI3.0,1.73,,,,,,,,,,,,,,,,,1000,10,5000,30,10,200,120,20,,,,,,,,,,,,,,,12.542,60.629,1.0492,19.717,1645,CH2,v0,
6579,20241019,15,Cs0.05MA0.1FA0.85PbI3.0,1.73,,,,,,,,,,,,,,,,,1000,10,5000,30,10,200,120,20,,,,,,,,,,,,,,,3.7547,30.678,0.64773,18.895,1645,CH3,v0,
6580,20241019,15,Cs0.05MA0.1FA0.85PbI3.0,1.73,,,,,,,,,,,,,,,,,1000,10,5000,30,10,200,120,20,,,,,,,,,,,,,,,12.558,61.261,1.05,19.524,1645,CH4,v0,
6581,20241019,15,Cs0.05MA0.1FA0.85PbI3.0,1.73,,,,,,,,,,,,,,,,,1000,10,5000,30,10,200,120,20,,,,,,,,,,,,,,,11.174,57.569,1.0186,19.056,1646,CH1,v0,
6582,20241019,15,Cs0.05MA0.1FA0.85PbI3.0,1.73,,,,,,,,,,,,,,,,,1000,10,5000,30,10,200,120,20,,,,,,,,,,,,,,,2.222,28.821,0.4309,17.891,1646,CH2,v0,
6583,20241019,15,Cs0.05MA0.1FA0.85PbI3.0,1.73,,,,,,,,,,,,,,,,,1000,10,5000,30,10,200,120,20,,,,,,,,,,,,,,,4.4075,30.719,0.81662,17.57,1646,CH3,v0,
6584,20241019,15,Cs0.05MA0.1FA0.85PbI3.0,1.73,,,,,,,,,,,,,,,,,1000,10,5000,30,10,200,120,20,,,,,,,,,,,,,,,12.179,63.159,1.0409,18.524,1646,CH4,v0,
6585,20241019,15,Cs0.05MA0.1FA0.85PbI3.0,1.73,,,,,,,,,,,,,,,,,1000,10,5000,30,10,200,120,20,,,,,,,,,,,,,,,13.039,65.184,1.0125,19.756,1647,CH1,v0,
6586,20241019,15,Cs0.05MA0.1FA0.85PbI3.0,1.73,,,,,,,,,,,,,,,,,1000,10,5000,30,10,200,120,20,,,,,,,,,,,,,,,11.15,55.755,1.0088,19.825,1647,CH2,v0,
6587,20241019,15,Cs0.05MA0.1FA0.85PbI3.0,1.73,,,,,,,,,,,,,,,,,1000,10,5000,30,10,200,120,20,,,,,,,,,,,,,,,13.278,64.272,1.03,20.056,1647,CH3,v0,
6588,20241019,15,Cs0.05MA0.1FA0.85PbI3.0,1.73,,,,,,,,,,,,,,,,,1000,10,5000,30,10,200,120,20,,,,,,,,,,,,,,,13.267,64.069,1.0429,19.856,1647,CH4,v0,
6589,20241019,15,Cs0.05MA0.1FA0.85PbI3.0,1.73,,,,,,,,,,,,,,,,,1000,10,5000,30,10,200,120,20,,,,,,,,,,,,,,,10.568,56.476,1.021,18.328,1648,CH1,v0,
6590,20241019,15,Cs0.05MA0.1FA0.85PbI3.0,1.73,,,,,,,,,,,,,,,,,1000,10,5000,30,10,200,120,20,,,,,,,,,,,,,,,0.56449,426.44,0.014119,9.3755,1648,CH2,v0,
6591,20241019,15,Cs0.05MA0.1FA0.85PbI3.0,1.73,,,,,,,,,,,,,,,,,1000,10,5000,30,10,200,120,20,,,,,,,,,,,,,,,1.2251,25.842,0.32146,14.748,1648,CH3,v0,
6592,20241019,15,Cs0.05MA0.1FA0.85PbI3.0,1.73,,,,,,,,,,,,,,,,,1000,10,5000,30,10,200,120,20,,,,,,,,,,,,,,,8.6981,48.936,0.99238,17.911,1648,CH4,v0,
6593,20241019,15,Cs0.1FA0.9PbI2.8Br0.2,1.8,,,,,,,,,,,,,,,,,1000,10,5000,40,10,120,110,20,,,,,,,,,,,,,,,13.083,59.14,1.0267,21.547,1649,CH1,v0,
6594,20241019,15,Cs0.1FA0.9PbI2.8Br0.2,1.8,,,,,,,,,,,,,,,,,1000,10,5000,40,10,120,110,20,,,,,,,,,,,,,,,13.963,62.453,1.0469,21.357,1649,CH2,v0,
6595,20241019,15,Cs0.1FA0.9PbI2.8Br0.2,1.8,,,,,,,,,,,,,,,,,1000,10,5000,40,10,120,110,20,,,,,,,,,,,,,,,7.1973,36.987,0.9357,20.796,1649,CH3,v0,
6596,20241019,15,Cs0.1FA0.9PbI2.8Br0.2,1.8,,,,,,,,,,,,,,,,,1000,10,5000,40,10,120,110,20,,,,,,,,,,,,,,,13.581,62.759,1.0402,20.803,1649,CH4,v0,
6597,20241019,15,Cs0.1FA0.9PbI2.8Br0.2,1.8,,,,,,,,,,,,,,,,,1000,10,5000,40,10,120,110,20,,,,,,,,,,,,,,,6.8216,38.578,0.84992,20.805,1650,CH1,v0,
6598,20241019,15,Cs0.1FA0.9PbI2.8Br0.2,1.8,,,,,,,,,,,,,,,,,1000,10,5000,40,10,120,110,20,,,,,,,,,,,,,,,13.283,61.074,1.0181,21.363,1650,CH2,v0,
6599,20241019,15,Cs0.1FA0.9PbI2.8Br0.2,1.8,,,,,,,,,,,,,,,,,1000,10,5000,40,10,120,110,20,,,,,,,,,,,,,,,12.891,60.351,1.016,21.022,1650,CH3,v0,
6600,20241019,15,Cs0.1FA0.9PbI2.8Br0.2,1.8,,,,,,,,,,,,,,,,,1000,10,5000,40,10,120,110,20,,,,,,,,,,,,,,,9.2714,46.322,0.94756,21.123,1650,CH4,v0,
6601,20241019,15,Cs0.1FA0.9PbI2.8Br0.2,1.8,,,,,,,,,,,,,,,,,1000,10,5000,40,10,120,110,20,,,,,,,,,,,,,,,12.239,60.17,0.98949,20.558,1651,CH1,v0,
6602,20241019,15,Cs0.1FA0.9PbI2.8Br0.2,1.8,,,,,,,,,,,,,,,,,1000,10,5000,40,10,120,110,20,,,,,,,,,,,,,,,12.755,61.678,0.9956,20.771,1651,CH2,v0,
6603,20241019,15,Cs0.1FA0.9PbI2.8Br0.2,1.8,,,,,,,,,,,,,,,,,1000,10,5000,40,10,120,110,20,,,,,,,,,,,,,,,12.639,60.961,0.9995,20.743,1651,CH3,v0,
6604,20241019,15,Cs0.1FA0.9PbI2.8Br0.2,1.8,,,,,,,,,,,,,,,,,1000,10,5000,40,10,120,110,20,,,,,,,,,,,,,,,12.717,62.748,0.99399,20.389,1651,CH4,v0,
6605,20241019,15,Cs0.1FA0.9PbI2.8Br0.2,1.8,,,,,,,,,,,,,,,,,1000,10,5000,40,10,120,110,20,,,,,,,,,,,,,,,11.72,62.352,0.99805,18.834,1652,CH1,v0,
6606,20241019,15,Cs0.1FA0.9PbI2.8Br0.2,1.8,,,,,,,,,,,,,,,,,1000,10,5000,40,10,120,110,20,,,,,,,,,,,,,,,6.4874,39.137,0.90004,18.417,1652,CH2,v0,
6607,20241019,15,Cs0.1FA0.9PbI2.8Br0.2,1.8,,,,,,,,,,,,,,,,,1000,10,5000,40,10,120,110,20,,,,,,,,,,,,,,,11.255,61.03,1.007,18.312,1652,CH3,v0,
6608,20241019,15,Cs0.1FA0.9PbI2.8Br0.2,1.8,,,,,,,,,,,,,,,,,1000,10,5000,40,10,120,110,20,,,,,,,,,,,,,,,12.578,64.654,1.018,19.11,1652,CH4,v0,
6609,20241019,15,Cs0.05MA0.1FA0.85PbI2.8Br0.2,1.65,,,,,,,,,,,,,,,,,1000,10,5000,30,10,120,100,20,,,,,,,,,,,,,,,3.4818,45.645,0.90058,8.4701,1653,CH1,v0,
