Repository: MI-Materials-Intelligence/Recipe-Language-Model

# Learning Layer

## Overview

In the learning layer, the formulas and parameters are encoded and then tokenised into recipes as inputs. Through atomic skills of data extraction, cleaning, and matching, these data are organised into standardised datasets, providing the basis for RLM training and iterative recipe refinement.

Key Atomic Skills:
- **Cleaning**: Preprocessing and outlier cleaning
- **Matching**: Matching data pairs based on variables
- **Extraction**: Data extraction from robotic boxes

File: seven_ai_layers_robotics/learning/data/data_clean_dedup_4869rows.csv (part 25 of 26)
No,date,rank,Formula PVK,Concentration PVK,Formula Additive 1,Concentration Additive 1,Formula Additive 2,Concentration Additive 2,Formula Additive 3,Concentration Additive 3,Formula SAM 1,Concentration SAM 1,Formula SAM 2,Concentration SAM 2,Formula SAM 3,Concentration SAM 3,Spin Coating Speed SAM,Spin Coating Time SAM,Annealed Temperature SAM,Annealed Time SAM,Spin Coating Speed PVK 1,Spin Coating Time PVK 1,Spin Coating Speed PVK 2,Spin Coating Time PVK 2,Antisolvent Dropping Timing,Antisolvent Volume,Annealed Temperature PVK,Annealed Time PVK,Formula Passivator 1,Concentration Passivator 1,Formula Passivator 2,Concentration Passivator 2,Formula Passivator 3,Concentration Passivator 3,Formula Passivator 4,Concentration Passivator 4,Spin Coating Speed Passivator,Spin Coating Time Passivator,Passivator Dropping Timing,Passivator Volume,Annealed Temperature Passivator,Annealed Time Passivator,PCE,FF,Voc,Jsc,Product,Channel,From,upload_time
44592,20250604,118,Cs0.05MA0.05FA0.9PbI3.0,1.6,PEAI,1.0,MACl,14.6,,,MPA-CPA,0.33,,,,,4000.0,30.0,100.0,10.0,1000,5,5500,30,10,150,110,15,PDADI,0.5,,,,,,,3000.0,30.0,8.0,130.0,100.0,5.0,20.2332,67.9299,1.13129,26.3286,543,CH4,20250604_合并结果.csv,
44599,20250604,118,Cs0.05MA0.05FA0.9PbI3.0,1.65,m-F-PEAI,2.0,PEAI,1.0,,,MPA-CPA,0.33,,,,,4000.0,30.0,100.0,10.0,1000,5,5500,30,10,150,110,15,3MTPAI,1.0,,,,,,,4000.0,30.0,8.0,130.0,100.0,10.0,20.3721,74.7728,1.10438,24.6702,545,CH3,20250604_合并结果.csv,
44603,20250604,118,Cs0.05MA0.05FA0.9PbI3.0,1.65,MACl,9.45,PbCl2,38.9,,,MPA-CPA,0.33,,,,,4000.0,30.0,100.0,10.0,1000,5,5500,30,10,150,110,15,PDADI,0.5,,,,,,,3000.0,30.0,8.0,130.0,100.0,5.0,19.1151,64.7749,1.10549,26.6941,546,CH3,20250604_合并结果.csv,
44613,20250604,118,Cs0.05MA0.05FA0.9PbI3.0,1.6,MACl,14.6,PEAI,0.517,,,MPA-CPA,0.33,,,,,4000.0,30.0,100.0,10.0,1000,5,5500,30,10,150,110,15,3MTPAI,1.0,,,,,,,4000.0,30.0,8.0,130.0,100.0,10.0,20.8556,75.0352,1.1178,24.8653,549,CH1,20250604_合并结果.csv,
44624,20250604,118,Cs0.05MA0.1FA0.85PbI3.0,1.5,PEAI,1.0,MACl,14.6,,,CB-PA,0.33,,,,,5000.0,30.0,100.0,10.0,1000,10,5000,40,10,160,110,25,PDADI,0.5,,,,,,,3000.0,30.0,8.0,130.0,100.0,5.0,21.1513,77.6371,1.10472,24.6613,551,CH4,20250604_合并结果.csv,
44629,20250604,118,Cs0.05MA0.1FA0.85PbI3.0,1.7,MACl,14.6,PEAI,0.517,,,CB-PA,0.33,,,,,5000.0,30.0,100.0,10.0,1000,10,5000,40,10,160,110,25,PDADI,0.5,,,,,,,3000.0,30.0,8.0,130.0,100.0,5.0,21.9668,79.3732,1.11512,24.8183,553,CH1,20250604_合并结果.csv,
44634,20250604,118,Cs0.05MA0.1FA0.85PbI3.0,1.5,PEAI,1.0,MACl,14.6,,,DMACPA,0.33,,,,,3000.0,30.0,100.0,10.0,1000,10,5000,40,10,160,110,25,PDADI,0.5,,,,,,,3000.0,30.0,8.0,130.0,100.0,5.0,23.3166,79.1969,1.14657,25.6777,554,CH2,20250604_合并结果.csv,
44641,20250604,118,Cs0.05MA0.1FA0.85PbI3.0,1.6,PEAI,1.0,MACl,14.6,,,DMACPA,0.33,,,,,3000.0,30.0,100.0,10.0,1000,10,5000,40,10,160,110,25,CF3-PEAI,1.0,,,,,,,4000.0,20.0,8.0,130.0,100.0,5.0,20.548,70.6351,1.12639,25.8261,556,CH1,20250604_合并结果.csv,
44650,20250604,118,Cs0.05MA0.1FA0.85PbI3.0,1.65,m-F-PEAI,2.0,PEAI,1.0,,,DMACPA,0.33,,,,,3000.0,30.0,100.0,10.0,1000,10,5000,40,10,160,110,25,PDADI,0.5,,,,,,,3000.0,30.0,8.0,130.0,100.0,5.0,23.241,77.6781,1.14864,26.0479,558,CH2,20250604_合并结果.csv,
44661,20250604,118,Cs0.05MA0.1FA0.85PbI3.0,1.65,MACl,9.45,PbCl2,38.9,,,DMACPA,0.33,,,,,3000.0,30.0,100.0,10.0,1000,10,5000,40,10,160,110,25,PDADI,0.5,,,,,,,3000.0,30.0,8.0,130.0,100.0,5.0,18.0451,60.0092,1.14082,26.3588,561,CH1,20250604_合并结果.csv,
44665,20250604,118,Cs0.05MA0.1FA0.85PbI3.0,1.5,MACl,14.6,PEAI,0.517,,,DMACPA,0.33,,,,,3000.0,30.0,100.0,10.0,1000,10,5000,40,10,160,110,25,PDADI,0.5,,,,,,,3000.0,30.0,8.0,130.0,100.0,5.0,23.6465,79.2728,1.15529,25.8196,562,CH1,20250604_合并结果.csv,
44673,20250604,118,Cs0.05MA0.1FA0.85PbI3.0,1.6,MACl,14.6,PEAI,0.517,,,DMACPA,0.33,,,,,3000.0,30.0,100.0,10.0,1000,10,5000,40,10,160,110,25,PDADI,0.5,,,,,,,3000.0,30.0,8.0,130.0,100.0,5.0,24.3737,80.237,1.15664,26.2633,564,CH1,20250604_合并结果.csv,
44688,20250604,118,Cs0.05MA0.1FA0.85PbI3.0,1.6,MACl,14.6,PEAI,0.517,,,DMACPA,0.33,,,,,3000.0,30.0,100.0,10.0,1000,10,5000,40,10,160,110,25,CF3-PEAI,1.0,,,,,,,4000.0,20.0,8.0,130.0,100.0,5.0,13.4326,50.8042,1.08142,24.4493,567,CH4,20250604_合并结果.csv,
44696,20250604,118,Cs0.05MA0.1FA0.85PbI3.0,1.6,PEAI,1.0,MACl,14.6,,,Me-4PACz,0.33,,,,,4000.0,20.0,120.0,10.0,1000,10,5000,40,10,160,110,25,PDADI,0.5,,,,,,,3000.0,30.0,8.0,130.0,100.0,5.0,19.7835,79.2774,1.01486,24.5894,569,CH4,20250604_合并结果.csv,
44698,20250604,118,Cs0.05MA0.1FA0.85PbI3.0,1.68,m-F-PEAI,2.0,PEAI,1.0,,,Me-4PACz,0.33,,,,,4000.0,20.0,120.0,10.0,1000,10,5000,40,10,160,110,25,PDADI,0.5,,,,,,,3000.0,30.0,8.0,130.0,100.0,5.0,22.9939,82.0683,1.08319,25.8663,570,CH2,20250604_合并结果.csv,
44705,20250604,118,Cs0.05MA0.1FA0.85PbI3.0,1.68,MACl,9.45,PbCl2,38.9,,,Me-4PACz,0.33,,,,,4000.0,20.0,120.0,10.0,1000,10,5000,40,10,160,110,25,PDADI,0.5,,,,,,,3000.0,30.0,8.0,130.0,100.0,5.0,22.2486,83.2617,1.08232,24.6888,572,CH1,20250604_合并结果.csv,
44720,20250604,118,Cs0.05MA0.1FA0.85PbI3.0,1.75,m-F-PEAI,2.0,PEAI,1.0,,,MPA-CPA,0.33,,,,,4000.0,30.0,100.0,10.0,1000,10,5000,40,10,160,110,25,PDADI,0.5,,,,,,,3000.0,30.0,8.0,130.0,100.0,5.0,19.1678,73.5717,1.01773,25.5994,575,CH4,20250604_合并结果.csv,
44721,20250604,118,Cs0.05MA0.1FA0.85PbI3.0,1.7,MACl,9.45,PbCl2,38.9,,,MPA-CPA,0.33,,,,,4000.0,30.0,100.0,10.0,1000,10,5000,40,10,160,110,25,CF3-PEAI,1.0,,,,,,,4000.0,20.0,8.0,130.0,100.0,5.0,21.4747,77.5657,1.06543,25.9855,576,CH1,20250604_合并结果.csv,
44729,20250604,118,Cs0.05MA0.1FA0.85PbI3.0,1.5,PEAI,1.0,MACl,14.6,,,MPA-CPA,0.33,,,,,4000.0,30.0,100.0,10.0,1000,10,5000,40,10,160,110,25,CF3-PEAI,1.0,,,,,,,4000.0,20.0,8.0,130.0,100.0,5.0,20.4384,75.7739,1.06702,25.2787,578,CH1,20250604_合并结果.csv,
44738,20250604,118,Cs0.05MA0.1FA0.85PbI3.0,1.6,PEAI,1.0,MACl,14.6,,,MPA-CPA,0.33,,,,,4000.0,30.0,100.0,10.0,1000,10,5000,40,10,160,110,25,PDADI,0.5,,,,,,,3000.0,30.0,8.0,130.0,100.0,5.0,21.9341,81.7898,1.06942,25.0768,580,CH2,20250604_合并结果.csv,
44746,20250604,118,Cs0.05MA0.1FA0.85PbI3.0,1.6,PEAI,1.0,MACl,14.6,,,MPA-CPA,0.33,,,,,4000.0,30.0,100.0,10.0,1000,10,5000,40,10,160,110,25,PDADI,0.5,,,,,,,5000.0,30.0,8.0,130.0,110.0,3.0,21.4262,79.7069,1.07314,25.0491,582,CH2,20250604_合并结果.csv,
44754,20250604,118,Cs0.05MA0.1FA0.85PbI3.0,1.6,PEAI,1.0,MACl,14.6,,,4PADCB,0.33,,,,,4000.0,20.0,100.0,10.0,1000,10,5000,40,10,160,110,25,PDADI,0.5,,,,,,,3000.0,30.0,8.0,130.0,100.0,5.0,21.7335,75.7149,1.11631,25.7137,584,CH2,20250604_合并结果.csv,
44761,20250604,118,Cs0.05MA0.1FA0.85PbI3.0,1.65,m-F-PEAI,2.0,PEAI,1.0,,,4PADCB,0.33,,,,,4000.0,20.0,100.0,10.0,1000,10,5000,40,10,160,110,25,PDADI,0.5,,,,,,,3000.0,30.0,8.0,130.0,100.0,5.0,22.7722,76.7085,1.11604,26.5999,586,CH1,20250604_合并结果.csv,
44784,20250604,118,Cs0.05MA0.05FA0.9PbI3.0,1.56,MACl,9.45,PbCl2,38.9,,,DMACPA,0.33,,,,,5000.0,30.0,100.0,10.0,1000,10,5000,40,10,160,120,13,PEACl,1.0,,,,,,,4000.0,30.0,8.0,130.0,100.0,10.0,17.5941,62.3592,1.09645,25.7322,591,CH4,20250604_合并结果.csv,
44791,20250604,118,Cs0.05MA0.05FA0.9PbI3.0,1.55,PEAI,1.0,MACl,14.6,,,DMACPA,0.33,,,,,3000.0,30.0,100.0,10.0,1000,10,5000,40,10,160,120,13,PEACl,1.0,,,,,,,4000.0,30.0,8.0,130.0,100.0,10.0,20.7976,74.7818,1.11594,24.9217,593,CH3,20250604_合并结果.csv,
44807,20250604,118,Cs0.05MA0.05FA0.9PbI3.0,1.56,MACl,9.45,PbCl2,38.9,,,DMACPA,0.33,,,,,3000.0,30.0,100.0,10.0,1000,10,5000,40,10,160,120,13,PEACl,1.0,,,,,,,3000.0,30.0,8.0,130.0,100.0,5.0,20.6159,75.2451,1.11124,24.6557,597,CH3,20250604_合并结果.csv,
44821,20250604,118,Cs0.05MA0.05FA0.9PbI3.0,1.55,MACl,9.45,PbCl2,38.9,,,Me-4PACz,0.33,,,,,4000.0,20.0,120.0,10.0,1000,10,5000,40,10,160,120,13,PDADI,0.5,,,,,,,3000.0,30.0,8.0,130.0,100.0,5.0,22.9063,80.6397,1.13577,25.0102,601,CH1,20250604_合并结果.csv,
44829,20250604,118,Cs0.05MA0.05FA0.9PbI3.0,1.56,PEAI,1.0,MACl,14.6,,,Me-4PACz,0.33,,,,,4000.0,20.0,120.0,10.0,1000,10,5000,40,10,160,120,13,PDADI,0.5,,,,,,,3000.0,30.0,8.0,130.0,100.0,5.0,20.2491,72.0502,1.1333,24.7986,603,CH1,20250604_合并结果.csv,
44862,20250605,119,Cs0.05MA0.05FA0.9PbI3.0,1.6,MACl,14.6,PEAI,0.517,,,4PADCB,0.33,,,,,3000.0,30.0,100.0,10.0,1000,5,5500,30,10,150,110,15,3MTPAI,1.0,,,,,,,4000.0,30.0,8.0,130.0,100.0,10.0,22.687,76.7315,1.12193,26.3535,611,CH2,20250605_合并结果.csv,
44865,20250605,119,Cs0.05MA0.05FA0.9PbI3.0,1.6,MACl,14.6,PEAI,0.517,,,CB-PA,0.5,,,,,5000.0,30.0,100.0,10.0,1000,5,5500,30,10,150,110,15,PEAI,1.0,,,,,,,4000.0,30.0,8.0,130.0,100.0,10.0,18.8338,66.2209,1.13852,24.9805,612,CH1,20250605_合并结果.csv,
44876,20250605,119,Cs0.05MA0.05FA0.9PbI3.0,1.6,MACl,14.6,PEAI,0.517,,,CB-PA,0.5,,,,,5000.0,30.0,100.0,10.0,1000,5,5500,30,10,150,110,15,PDADI,0.5,,,,,,,3000.0,30.0,8.0,130.0,100.0,5.0,17.4182,63.0342,1.12825,24.4917,614,CH4,20250605_合并结果.csv,
44885,20250605,119,Cs0.05MA0.05FA0.9PbI3.0,1.6,MACl,14.6,PEAI,0.517,,,DMACPA,0.5,,,,,3000.0,30.0,100.0,10.0,1000,5,5500,30,10,150,110,15,PEAI,1.0,,,,,,,4000.0,30.0,8.0,130.0,100.0,10.0,21.979,77.1291,1.13641,25.0758,617,CH1,20250605_合并结果.csv,
44889,20250605,119,Cs0.05MA0.05FA0.9PbI3.0,1.6,MACl,14.6,PEAI,0.517,,,DMACPA,0.5,,,,,3000.0,30.0,100.0,10.0,1000,5,5500,30,10,150,110,15,CF3-PEAI,1.0,,,,,,,4000.0,20.0,8.0,130.0,100.0,5.0,21.9267,75.9701,1.15687,24.9485,618,CH1,20250605_合并结果.csv,
44904,20250605,119,Cs0.05MA0.05FA0.9PbI3.0,1.6,MACl,14.6,PEAI,0.517,,,Me-4PACz,0.33,,,,,4000.0,20.0,120.0,10.0,1000,5,5500,30,10,150,110,15,AGAD,0.5,,,,,,,5000.0,30.0,8.0,130.0,110.0,3.0,19.9709,70.5851,1.13556,24.9158,621,CH4,20250605_合并结果.csv,
44917,20250605,119,Cs0.05MA0.05FA0.9PbI3.0,1.6,MACl,14.6,PEAI,0.517,,,MPA-CPA,0.5,,,,,4000.0,30.0,100.0,10.0,1000,5,5500,30,10,150,110,15,PEAI,1.0,,,,,,,4000.0,30.0,8.0,130.0,100.0,10.0,22.8001,78.6918,1.11646,25.9517,625,CH1,20250605_合并结果.csv,
44935,20250605,119,Cs0.05MA0.05FA0.9PbI3.0,1.6,MACl,14.6,PEAI,0.517,,,MPA-CPA,0.5,,,,,4000.0,30.0,100.0,10.0,1000,5,5500,30,10,150,110,15,PDADI,0.5,,,,,,,3000.0,30.0,8.0,130.0,100.0,5.0,23.1092,78.873,1.12457,26.0538,629,CH3,20250605_合并结果.csv,
44942,20250605,119,Cs0.05MA0.05FA0.9PbI3.0,1.6,MACl,14.6,PEAI,0.517,,,MPA-CPA,0.5,,,,,4000.0,20.0,100.0,10.0,1000,5,5500,30,10,150,110,15,PDADI,0.5,,,,,,,5000.0,30.0,8.0,130.0,110.0,3.0,22.7139,78.5278,1.11847,25.8609,631,CH2,20250605_合并结果.csv,
44949,20250605,119,Cs0.05MA0.05FA0.9PbI3.0,1.6,MACl,14.6,PEAI,0.517,,,MPA-CPA,0.5,,,,,4000.0,20.0,100.0,10.0,1000,5,5500,30,10,150,110,15,PDADI,0.5,,,,,,,4000.0,20.0,8.0,130.0,100.0,5.0,23.2492,79.6473,1.12736,25.8926,633,CH1,20250605_合并结果.csv,
44953,20250605,119,Cs0.05MA0.1FA0.85PbI3.0,1.73,MACl,14.6,PEAI,0.517,,,4PADCB,0.5,,,,,3000.0,30.0,100.0,10.0,1000,10,5000,40,10,160,110,25,PDADI,0.5,,,,,,,3000.0,30.0,8.0,130.0,100.0,5.0,24.1526,80.8784,1.13534,26.303,634,CH1,20250605_合并结果.csv,
44963,20250605,119,Cs0.05MA0.1FA0.85PbI3.0,1.73,MACl,14.6,PEAI,0.517,,,4PADCB,0.5,,,,,3000.0,30.0,100.0,10.0,1000,10,5000,40,10,160,110,25,PEAI,1.0,,,,,,,3000.0,30.0,8.0,130.0,100.0,5.0,22.0232,77.9881,1.10047,25.6609,636,CH3,20250605_合并结果.csv,
44970,20250605,119,Cs0.05MA0.1FA0.85PbI3.0,1.73,MACl,14.6,PEAI,0.517,,,4PADCB,0.5,,,,,5000.0,30.0,100.0,10.0,1000,10,5000,40,10,160,110,25,PEAI,1.0,,,,,,,4000.0,30.0,8.0,130.0,100.0,10.0,22.3129,76.5741,1.10533,26.3622,638,CH2,20250605_合并结果.csv,
44992,20250605,119,Cs0.05MA0.1FA0.85PbI3.0,1.73,MACl,14.6,PEAI,0.517,,,DMACPA,0.5,,,,,3000.0,30.0,100.0,10.0,1000,10,5000,40,10,160,110,25,PEAI,1.0,,,,,,,4000.0,30.0,8.0,130.0,100.0,10.0,22.9007,79.8935,1.09111,26.2704,643,CH4,20250605_合并结果.csv,
45001,20250605,119,Cs0.05MA0.1FA0.85PbI3.0,1.73,MACl,14.6,PEAI,0.517,,,DMACPA,0.5,,,,,3000.0,30.0,100.0,10.0,1000,10,5000,40,10,160,110,25,PDADI,0.5,,,,,,,3000.0,30.0,8.0,130.0,100.0,5.0,23.9391,82.9001,1.15075,25.0942,646,CH1,20250605_合并结果.csv,
45014,20250605,119,Cs0.05MA0.1FA0.85PbI3.0,1.65,MACl,14.6,PEAI,0.517,,,Me-4PACz,0.33,,,,,4000.0,20.0,120.0,10.0,1000,10,5000,40,10,160,110,25,3MTPAI,1.0,,,,,,,4000.0,30.0,8.0,130.0,100.0,10.0,22.3221,77.8768,1.09632,26.1452,649,CH2,20250605_合并结果.csv,
45022,20250605,119,Cs0.05MA0.1FA0.85PbI3.0,1.73,MACl,14.6,PEAI,0.517,,,Me-4PACz,0.33,,,,,4000.0,20.0,120.0,10.0,1000,10,5000,40,10,160,110,25,3MTPAI,1.0,,,,,,,4000.0,30.0,8.0,130.0,100.0,10.0,22.5587,78.8922,1.09547,26.1023,651,CH2,20250605_合并结果.csv,
45029,20250605,119,Cs0.05MA0.1FA0.85PbI3.0,1.73,MACl,14.6,PEAI,0.517,,,Me-4PACz,0.33,,,,,4000.0,20.0,120.0,10.0,1000,10,5000,40,10,160,110,25,PDADI,0.5,,,,,,,3000.0,30.0,8.0,130.0,100.0,5.0,22.8489,79.6388,1.0912,26.2928,653,CH1,20250605_合并结果.csv,
45034,20250605,119,Cs0.05MA0.1FA0.85PbI3.0,1.73,MACl,14.6,PEAI,0.517,,,Me-4PACz,0.33,,,,,4000.0,20.0,120.0,10.0,1000,10,5000,40,10,160,110,25,CF3-PEAI,1.0,,,,,,,4000.0,20.0,8.0,130.0,100.0,5.0,23.2111,77.6652,1.12264,26.6213,654,CH2,20250605_合并结果.csv,
45041,20250605,119,Cs0.05MA0.1FA0.85PbI3.0,1.73,MACl,14.6,PEAI,0.517,,,MPA-CPA,0.5,,,,,4000.0,30.0,100.0,10.0,1000,10,5000,40,10,160,110,25,3MTPAI,1.0,,,,,,,4000.0,30.0,8.0,130.0,100.0,10.0,22.1891,80.3646,1.08593,25.4258,656,CH1,20250605_合并结果.csv,
45049,20250605,119,Cs0.05MA0.1FA0.85PbI3.0,1.75,MACl,14.6,PEAI,0.517,,,MPA-CPA,0.5,,,,,4000.0,20.0,100.0,10.0,1000,10,5000,40,10,160,110,25,3MTPAI,1.0,,,,,,,4000.0,30.0,8.0,130.0,100.0,10.0,21.979,78.3137,1.09313,25.6742,658,CH1,20250605_合并结果.csv,
45064,20250605,119,Cs0.05MA0.1FA0.85PbI3.0,1.73,MACl,14.6,PEAI,0.517,,,MPA-CPA,0.5,,,,,4000.0,20.0,100.0,10.0,1000,10,5000,40,10,160,110,25,CF3-PEAI,1.0,,,,,,,4000.0,20.0,8.0,130.0,100.0,5.0,21.8768,79.7972,1.03626,26.4561,661,CH4,20250605_合并结果.csv,
45072,20250605,119,Cs0.05MA0.05FA0.9PbI3.0,1.5,MACl,14.6,PEAI,0.517,,,4PADCB,0.5,,,,,3000.0,30.0,100.0,10.0,1000,10,5000,40,10,160,120,13,AGAD,0.5,,,,,,,5000.0,30.0,8.0,130.0,110.0,3.0,21.0217,78.2606,1.05848,25.3771,663,CH4,20250605_合并结果.csv,
45078,20250605,119,Cs0.05MA0.05FA0.9PbI3.0,1.5,MACl,14.6,PEAI,0.517,,,4PADCB,0.5,,,,,3000.0,30.0,100.0,10.0,1000,10,5000,40,10,160,120,13,PEAI,1.0,,,,,,,4000.0,30.0,8.0,130.0,100.0,10.0,21.3873,77.3591,1.0796,25.6083,665,CH2,20250605_合并结果.csv,
45081,20250605,119,Cs0.05MA0.05FA0.9PbI3.0,1.5,MACl,14.6,PEAI,0.517,,,4PADCB,0.5,,,,,3000.0,30.0,100.0,10.0,1000,10,5000,40,10,160,120,13,PDADI,0.5,,,,,,,3000.0,30.0,8.0,130.0,100.0,5.0,22.4671,81.7797,1.10485,24.8656,666,CH1,20250605_合并结果.csv,
45089,20250605,119,Cs0.05MA0.05FA0.9PbI3.0,1.5,MACl,14.6,PEAI,0.517,,,4PADCB,0.5,,,,,3000.0,30.0,100.0,10.0,1000,10,5000,40,10,160,120,13,CF3-PEAI,1.0,,,,,,,4000.0,20.0,8.0,130.0,100.0,5.0,20.8892,77.8537,1.10477,24.2869,668,CH1,20250605_合并结果.csv,
45100,20250605,119,Cs0.05MA0.05FA0.9PbI3.0,1.5,MACl,14.6,PEAI,0.517,,,DMACPA,0.5,,,,,3000.0,30.0,100.0,10.0,1000,10,5000,40,10,160,120,13,PEACl,1.0,,,,,,,5000.0,30.0,8.0,130.0,110.0,3.0,20.5864,78.1288,1.06156,24.8213,670,CH4,20250605_合并结果.csv,
45106,20250605,119,Cs0.05MA0.05FA0.9PbI3.0,1.5,MACl,14.6,PEAI,0.517,,,DMACPA,0.5,,,,,3000.0,30.0,100.0,10.0,1000,10,5000,40,10,160,120,13,PEACl,1.0,,,,,,,4000.0,30.0,8.0,130.0,100.0,10.0,20.636,75.6622,1.0715,25.454,672,CH2,20250605_合并结果.csv,
45127,20250605,119,Cs0.05MA0.05FA0.9PbI3.0,1.5,MACl,14.6,PEAI,0.517,,,DMACPA,0.5,,,,,3000.0,30.0,100.0,10.0,1000,10,5000,40,10,160,120,13,PEACl,1.0,,,,,,,3000.0,30.0,8.0,130.0,100.0,5.0,19.7989,75.2366,1.05937,24.8408,677,CH3,20250605_合并结果.csv,
45130,20250605,119,Cs0.05MA0.05FA0.9PbI3.0,1.5,MACl,14.6,PEAI,0.517,,,Me-4PACz,0.33,,,,,4000.0,20.0,120.0,10.0,1000,10,5000,40,10,160,120,13,PDADI,0.5,,,,,,,3000.0,30.0,8.0,130.0,100.0,5.0,23.1213,81.1678,1.13027,25.2026,678,CH2,20250605_合并结果.csv,
45137,20250605,119,Cs0.05MA0.05FA0.9PbI3.0,1.5,MACl,14.6,PEAI,0.517,,,Me-4PACz,0.33,,,,,4000.0,30.0,100.0,10.0,1000,10,5000,40,10,160,120,13,AGAD,0.5,,,,,,,5000.0,30.0,8.0,130.0,110.0,3.0,22.4238,77.3038,1.12766,25.7234,680,CH1,20250605_合并结果.csv,
45145,20250605,119,Cs0.05MA0.05FA0.9PbI3.0,1.5,MACl,14.6,PEAI,0.517,,,Me-4PACz,0.33,,,,,4000.0,20.0,100.0,10.0,1000,10,5000,40,10,160,120,13,AGAD,0.5,,,,,,,5000.0,30.0,8.0,130.0,110.0,3.0,21.6256,76.1532,1.13631,24.991,682,CH1,20250605_合并结果.csv,
45154,20250605,119,Cs0.05MA0.05FA0.9PbI3.0,1.5,MACl,14.6,PEAI,0.517,,,Me-4PACz,0.33,,,,,4000.0,20.0,100.0,10.0,1000,10,5000,40,10,160,120,13,PEAI,1.0,,,,,,,4000.0,30.0,8.0,130.0,100.0,10.0,22.2576,78.4548,1.12622,25.1905,684,CH2,20250605_合并结果.csv,
45162,20250605,119,Cs0.05MA0.05FA0.9PbI3.0,1.5,MACl,14.6,PEAI,0.517,,,Me-4PACz,0.33,,,,,4000.0,20.0,100.0,10.0,1000,10,5000,40,10,160,120,13,PDADI,0.5,,,,,,,3000.0,30.0,8.0,130.0,100.0,5.0,22.3941,80.834,1.13044,24.5072,686,CH2,20250605_合并结果.csv,
45173,20250606,120,Cs0.05MA0.05FA0.9PbI3.0,1.6,MACl,14.6,PEAI,0.517,,,4PADCB,0.33,,,,,3000.0,30.0,100.0,10.0,1000,5,5500,30,10,150,110,15,PDADI,0.5,,,,,,,3000.0,30.0,8.0,130.0,100.0,5.0,20.412,71.9777,1.13162,25.0603,689,CH1,20250606_合并结果.csv,
45181,20250606,120,Cs0.05MA0.05FA0.9PbI3.0,1.6,MACl,14.6,PEAI,0.517,,,4PADCB,0.33,,,,,3000.0,30.0,100.0,10.0,1000,5,5500,30,10,150,110,15,CF3-PEAI,1.0,,,,,,,4000.0,20.0,8.0,130.0,100.0,5.0,20.8565,73.4793,1.11577,25.4391,691,CH1,20250606_合并结果.csv,
45185,20250606,120,Cs0.05MA0.05FA0.9PbI3.0,1.6,MACl,14.6,PEAI,0.517,,,4PADCB,0.33,,,,,4000.0,20.0,100.0,10.0,1000,5,5500,30,10,150,110,15,PDADI,0.5,,,,,,,3000.0,30.0,8.0,130.0,100.0,5.0,20.3779,74.2875,1.12809,24.3165,692,CH1,20250606_合并结果.csv,
45197,20250606,120,Cs0.05MA0.05FA0.9PbI3.0,1.6,MACl,14.6,PEAI,0.517,,,4PADCB,0.33,,,,,4000.0,20.0,100.0,10.0,1000,5,5500,30,10,150,110,15,CF3-PEAI,1.0,,,,,,,4000.0,20.0,8.0,130.0,100.0,5.0,20.1436,73.1056,1.11506,24.7108,695,CH1,20250606_合并结果.csv,
45204,20250606,120,Cs0.05MA0.05FA0.9PbI3.0,1.6,MACl,14.6,PEAI,0.517,,,CB-PA,0.33,,,,,5000.0,30.0,100.0,10.0,1000,5,5500,30,10,150,110,15,PDADI,0.5,,,,,,,3000.0,30.0,8.0,130.0,100.0,5.0,13.9542,57.0251,1.11848,21.8782,696,CH4,20250606_合并结果.csv,
45216,20250606,120,Cs0.05MA0.05FA0.9PbI3.0,1.6,MACl,14.6,PEAI,0.517,,,CB-PA,0.33,,,,,5000.0,30.0,100.0,10.0,1000,5,5500,30,10,150,110,15,PEAI,1.0,,,,,,,4000.0,20.0,8.0,130.0,100.0,5.0,16.432,60.0906,1.11256,24.5788,699,CH4,20250606_合并结果.csv,
45218,20250606,120,Cs0.05MA0.05FA0.9PbI3.0,1.6,MACl,14.6,PEAI,0.517,,,DMACPA,0.33,,,,,3000.0,30.0,100.0,10.0,1000,5,5500,30,10,150,110,15,PDADI,0.5,,,,,,,3000.0,30.0,8.0,130.0,100.0,5.0,21.06,73.9084,1.12991,25.2185,700,CH2,20250606_合并结果.csv,
45225,20250606,120,Cs0.05MA0.05FA0.9PbI3.0,1.6,MACl,14.6,PEAI,0.517,,,DMACPA,0.33,,,,,3000.0,30.0,100.0,10.0,1000,5,5500,30,10,150,110,15,PEAI,1.0,,,,,,,4000.0,30.0,8.0,130.0,100.0,10.0,21.5695,74.9764,1.13642,25.3149,702,CH1,20250606_合并结果.csv,
45233,20250606,120,Cs0.05MA0.05FA0.9PbI3.0,1.6,MACl,14.6,PEAI,0.517,,,DMACPA,0.33,,,,,3000.0,30.0,100.0,10.0,1000,5,5500,30,10,150,110,15,PEAI,1.0,,,,,,,4000.0,20.0,8.0,130.0,100.0,5.0,22.3158,74.9642,1.14295,26.0453,704,CH1,20250606_合并结果.csv,
45247,20250606,120,Cs0.05MA0.05FA0.9PbI3.0,1.6,MACl,14.6,PEAI,0.517,,,DMACPA,0.33,,,,,4000.0,20.0,120.0,10.0,1000,5,5500,30,10,150,110,15,PDADI,0.5,,,,,,,3000.0,30.0,8.0,130.0,100.0,5.0,21.5423,73.3573,1.14516,25.6439,707,CH3,20250606_合并结果.csv,
45256,20250606,120,Cs0.05MA0.05FA0.9PbI3.0,1.6,MACl,14.6,PEAI,0.517,,,DMACPA,0.33,,,,,4000.0,20.0,120.0,10.0,1000,5,5500,30,10,150,110,15,CF3-PEAI,1.0,,,,,,,4000.0,20.0,8.0,130.0,100.0,5.0,20.6168,72.5914,1.09796,25.8673,709,CH4,20250606_合并结果.csv,
45261,20250606,120,Cs0.05MA0.05FA0.9PbI3.0,1.6,MACl,14.6,PEAI,0.517,,,MPA-CPA,0.33,,,,,4000.0,30.0,100.0,10.0,1000,5,5500,30,10,150,110,15,PDADI,0.5,,,,,,,3000.0,30.0,8.0,130.0,100.0,5.0,21.5809,74.7053,1.12634,25.6476,711,CH1,20250606_合并结果.csv,
45265,20250606,120,Cs0.05MA0.05FA0.9PbI3.0,1.6,MACl,14.6,PEAI,0.517,,,MPA-CPA,0.33,,,,,4000.0,30.0,100.0,10.0,1000,5,5500,30,10,150,110,15,CF3-PEAI,1.0,,,,,,,4000.0,20.0,8.0,130.0,100.0,5.0,19.6538,73.2641,1.11698,24.0164,712,CH1,20250606_合并结果.csv,
45280,20250606,120,Cs0.05MA0.1FA0.85PbI3.0,1.73,MACl,14.6,PEAI,0.517,,,4PADCB,0.33,,,,,3000.0,30.0,100.0,10.0,1000,10,5000,40,10,160,110,25,PDADI,0.5,,,,,,,3000.0,30.0,8.0,130.0,100.0,5.0,21.1331,75.4257,1.07753,26.0025,715,CH4,20250606_合并结果.csv,
45289,20250606,120,Cs0.05MA0.1FA0.85PbI3.0,1.73,MACl,14.6,PEAI,0.517,,,4PADCB,0.33,,,,,3000.0,30.0,100.0,10.0,1000,10,5000,40,10,160,110,25,AGAD,0.5,,,,,,,5000.0,30.0,8.0,130.0,110.0,3.0,19.9582,75.1644,1.1139,23.8377,718,CH1,20250606_合并结果.csv,
45299,20250606,120,Cs0.05MA0.1FA0.85PbI3.0,1.73,MACl,14.6,PEAI,0.517,,,DMACPA,0.33,,,,,3000.0,30.0,100.0,10.0,1000,10,5000,40,10,160,110,25,3MTPAI,1.0,,,,,,,4000.0,30.0,8.0,130.0,100.0,10.0,21.2405,77.3696,1.11266,24.6735,720,CH3,20250606_合并结果.csv,
45306,20250606,120,Cs0.05MA0.1FA0.85PbI3.0,1.73,MACl,14.6,PEAI,0.517,,,DMACPA,0.33,,,,,3000.0,30.0,100.0,10.0,1000,10,5000,40,10,160,110,25,CF3-PEAI,1.0,,,,,,,4000.0,20.0,8.0,130.0,100.0,5.0,21.0899,76.2781,1.123,24.6205,722,CH2,20250606_合并结果.csv,
45319,20250606,120,Cs0.05MA0.1FA0.85PbI3.0,1.73,MACl,14.6,PEAI,0.517,,,DMACPA,0.33,,,,,3000.0,30.0,100.0,10.0,1000,10,5000,40,10,160,110,25,PDADI,0.5,,,,,,,3000.0,30.0,8.0,130.0,100.0,5.0,22.1333,75.5322,1.11676,26.2394,725,CH3,20250606_合并结果.csv,
45329,20250606,120,Cs0.05MA0.1FA0.85PbI3.0,1.73,MACl,14.6,PEAI,0.517,,,DMACPA,0.33,,,,,3000.0,30.0,100.0,10.0,1000,10,5000,40,10,160,110,25,AGAD,0.5,,,,,,,5000.0,30.0,8.0,130.0,110.0,3.0,21.5271,76.3845,1.13153,24.9066,728,CH1,20250606_合并结果.csv,
45341,20250606,120,Cs0.05MA0.1FA0.85PbI3.0,1.73,MACl,14.6,PEAI,0.517,,,CB-PA,0.33,,,,,4000.0,20.0,120.0,10.0,1000,10,5000,40,10,160,110,25,PDADI,0.5,,,,,,,3000.0,30.0,8.0,130.0,100.0,5.0,20.2897,73.9275,1.08654,25.2595,731,CH1,20250606_合并结果.csv,
45345,20250606,120,Cs0.05MA0.1FA0.85PbI3.0,1.73,MACl,14.6,PEAI,0.517,,,CB-PA,0.33,,,,,4000.0,20.0,120.0,10.0,1000,10,5000,40,10,160,110,25,3MTPAI,1.0,,,,,,,4000.0,30.0,8.0,130.0,100.0,10.0,20.1939,73.8081,1.12367,24.3487,732,CH1,20250606_合并结果.csv,
45360,20250606,120,Cs0.05MA0.1FA0.85PbI3.0,1.73,MACl,14.6,PEAI,0.517,,,CB-PA,0.33,,,,,4000.0,20.0,120.0,10.0,1000,10,5000,40,10,160,110,25,AGAD,0.5,,,,,,,5000.0,30.0,8.0,130.0,110.0,3.0,19.2916,71.318,1.02534,26.3815,735,CH4,20250606_合并结果.csv,
45370,20250606,120,Cs0.05MA0.1FA0.85PbI3.0,1.73,MACl,14.6,PEAI,0.517,,,MPA-CPA,0.33,,,,,4000.0,30.0,100.0,10.0,1000,10,5000,40,10,160,110,25,PDADI,0.5,,,,,,,3000.0,30.0,8.0,130.0,100.0,5.0,20.7842,80.3846,1.08744,23.777,738,CH2,20250606_合并结果.csv,
45383,20250606,120,Cs0.05MA0.1FA0.85PbI3.0,1.73,MACl,14.6,PEAI,0.517,,,MPA-CPA,0.33,,,,,4000.0,30.0,100.0,10.0,1000,10,5000,40,10,160,110,25,CF3-PEAI,1.0,,,,,,,4000.0,20.0,8.0,130.0,100.0,5.0,19.0904,75.5404,1.00647,25.1094,741,CH3,20250606_合并结果.csv,
45386,20250606,120,Cs0.05MA0.1FA0.85PbI3.0,1.73,MACl,14.6,PEAI,0.517,,,MPA-CPA,0.33,,,,,3000.0,30.0,100.0,10.0,1000,10,5000,40,10,160,120,13,PDADI,0.5,,,,,,,5000.0,30.0,8.0,130.0,110.0,3.0,21.2094,76.6392,1.09386,25.2997,742,CH2,20250606_合并结果.csv,
45398,20250606,120,Cs0.05MA0.05FA0.9PbI3.0,1.5,MACl,14.6,PEAI,0.517,,,4PADCB,0.33,,,,,3000.0,30.0,100.0,10.0,1000,10,5000,40,10,160,120,13,3MTPAI,1.0,,,,,,,4000.0,30.0,8.0,130.0,100.0,10.0,21.3305,76.0986,1.06348,26.357,745,CH2,20250606_合并结果.csv,
45415,20250606,120,Cs0.05MA0.05FA0.9PbI3.0,1.5,MACl,14.6,PEAI,0.517,,,4PADCB,0.33,,,,,3000.0,30.0,100.0,10.0,1000,10,5000,40,10,160,120,13,CF3-PEAI,1.0,,,,,,,4000.0,20.0,8.0,130.0,100.0,5.0,21.009,76.3196,1.08207,25.4399,749,CH3,20250606_合并结果.csv,
45422,20250606,120,Cs0.05MA0.05FA0.9PbI3.0,1.5,MACl,14.6,PEAI,0.517,,,4PADCB,0.33,,,,,3000.0,30.0,100.0,10.0,1000,10,5000,40,10,160,120,13,PEAI,1.0,,,,,,,4000.0,30.0,8.0,130.0,100.0,10.0,21.8854,80.2066,1.05926,25.7597,751,CH2,20250606_合并结果.csv,
45431,20250606,120,Cs0.05MA0.05FA0.9PbI3.0,1.5,MACl,14.6,PEAI,0.517,,,CB-PA,0.33,,,,,5000.0,30.0,100.0,10.0,1000,10,5000,40,10,160,120,13,AGAD,0.5,,,,,,,5000.0,30.0,8.0,130.0,110.0,3.0,19.0411,73.0437,1.00129,26.0345,753,CH3,20250606_合并结果.csv,
45445,20250606,120,Cs0.05MA0.05FA0.9PbI3.0,1.5,MACl,14.6,PEAI,0.517,,,CB-PA,0.33,,,,,4000.0,20.0,100.0,10.0,1000,10,5000,40,10,160,120,13,PDADI,0.5,,,,,,,3000.0,30.0,8.0,130.0,100.0,5.0,22.2301,76.0156,1.1087,26.377,757,CH1,20250606_合并结果.csv,
45464,20250606,120,Cs0.05MA0.05FA0.9PbI3.0,1.5,MACl,14.6,PEAI,0.517,,,DMACPA,0.33,,,,,3000.0,30.0,100.0,10.0,1000,10,5000,40,10,160,120,13,PEAI,1.0,,,,,,,4000.0,30.0,8.0,130.0,100.0,10.0,21.0709,75.5547,1.08356,25.7376,761,CH4,20250606_合并结果.csv,
45471,20250606,120,Cs0.05MA0.05FA0.9PbI3.0,1.5,MACl,14.6,PEAI,0.517,,,DMACPA,0.33,,,,,3000.0,30.0,100.0,10.0,1000,10,5000,40,10,160,120,13,PDADI,0.5,,,,,,,3000.0,30.0,8.0,130.0,100.0,5.0,23.1789,77.771,1.11654,26.6931,763,CH3,20250606_合并结果.csv,
45478,20250606,120,Cs0.05MA0.05FA0.9PbI3.0,1.5,MACl,14.6,PEAI,0.517,,,MPA-CPA,0.33,,,,,4000.0,30.0,100.0,10.0,1000,10,5000,40,10,160,120,13,PDADI,0.5,,,,,,,3000.0,30.0,8.0,130.0,100.0,5.0,20.277,79.1136,1.0653,24.059,765,CH2,20250606_合并结果.csv,
45484,20250606,120,Cs0.05MA0.05FA0.9PbI3.0,1.5,MACl,14.6,PEAI,0.517,,,MPA-CPA,0.33,,,,,4000.0,20.0,100.0,10.0,1000,10,5000,40,10,160,120,13,PDADI,0.5,,,,,,,3000.0,30.0,8.0,130.0,100.0,5.0,19.8084,79.6595,1.06521,23.3442,766,CH4,20250606_合并结果.csv,
45505,20250609,121,Cs0.05MA0.1FA0.85PbI3.0,1.73,MACl,14.6,PEAI,0.517,,,4PADCB,0.33,,,,,3000.0,30.0,100.0,10.0,1000,10,5000,40,10,160,110,25,PDADI,0.5,,,,,,,5000.0,30.0,8.0,130.0,100.0,5.0,21.8951,75.0491,1.10678,26.3597,772,CH1,20250609_合并结果.csv,
45533,20250609,121,Cs0.05MA0.15FA0.8PbI3.0,1.73,MACl,15.0,m-F-PEACl,2.0,,,4PADCB,0.33,,,,,3000.0,30.0,100.0,10.0,1000,10,5000,40,10,160,110,25,PDADI,0.5,,,,,,,5000.0,30.0,8.0,130.0,100.0,5.0,20.4654,72.7083,1.11053,25.3458,779,CH1,20250609_合并结果.csv,
45592,20250609,121,Cs0.05MA0.08FA0.87PbI3.0,1.6,MACl,9.45,PbCl2,38.9,,,4PADCB,0.33,,,,,3000.0,30.0,100.0,10.0,1000,10,5000,40,10,160,110,25,PDADI,0.5,,,,,,,5000.0,30.0,8.0,130.0,100.0,5.0,21.5107,77.967,1.09651,25.1612,793,CH4,20250609_合并结果.csv,
45634,20250609,121,Cs0.05MA0.08FA0.87PbI3.0,1.6,m-F-PEAI,2.0,PEAI,1.0,,,4PADCB,0.33,,,,,3000.0,30.0,100.0,10.0,1000,10,5000,40,10,160,110,25,PDADI,0.5,,,,,,,5000.0,30.0,8.0,130.0,100.0,5.0,22.0635,75.1092,1.11528,26.339,804,CH2,20250609_合并结果.csv,
45681,20250609,121,Cs0.05MA0.05FA0.9PbI3.0,1.5,MACl,14.6,PEAI,0.517,,,4PADCB,0.33,,,,,3000.0,30.0,100.0,10.0,1000,10,5000,40,10,160,110,25,PDADI,0.5,,,,,,,5000.0,30.0,8.0,130.0,100.0,5.0,22.4571,76.6933,1.11159,26.3423,816,CH1,20250609_合并结果.csv,
45711,20250609,121,Cs0.05MA0.05FA0.9PbI3.0,1.5,MACl,12.7,PbCl2,20.8,,,4PADCB,0.33,,,,,3000.0,30.0,100.0,10.0,1000,5,5500,30,10,150,110,15,PDADI,0.5,,,,,,,5000.0,30.0,8.0,130.0,100.0,5.0,23.6531,80.347,1.10673,26.5996,823,CH3,20250609_合并结果.csv,
45765,20250609,121,Cs0.05MA0.05FA0.9PbI3.0,1.6,MACl,14.6,PEAI,0.517,,,4PADCB,0.33,,,,,3000.0,30.0,100.0,10.0,1000,5,5500,30,10,150,110,15,PDADI,0.5,,,,,,,5000.0,30.0,8.0,130.0,100.0,5.0,16.9432,62.0741,1.08135,25.2417,837,CH1,20250609_合并结果.csv,
45783,20250609,121,Cs0.05MA0.05FA0.9PbI3.0,1.6,MACl,15.0,m-F-PEACl,2.0,,,4PADCB,0.33,,,,,3000.0,30.0,100.0,10.0,1000,10,5000,40,10,160,120,13,PDADI,0.5,,,,,,,5000.0,30.0,8.0,130.0,100.0,5.0,22.286,77.3611,1.16594,24.7077,841,CH3,20250609_合并结果.csv,
45816,20250611,122,Cs0.05MA0.05FA0.9PbI3.0,1.6,MACl,14.6,PEAI,0.517,,,4PADCB,0.33,,,,,3000.0,30.0,100.0,10.0,1000,5,5500,30,10,150,110,15,PDADI,0.5,,,,,,,4900.0,30.0,8.0,130.0,100.0,5.0,22.527,78.5401,1.16738,24.5696,849,CH4,20250611_合并结果.csv,
45822,20250611,122,Cs0.05MA0.05FA0.9PbI3.0,1.6,MACl,14.6,PEAI,0.517,,,4PADCB,0.33,,,,,3000.0,30.0,100.0,10.0,1000,5,5500,30,10,150,110,15,PDADI,0.5,,,,,,,4900.0,20.0,8.0,130.0,100.0,5.0,21.8311,77.9834,1.16589,24.0112,851,CH2,20250611_合并结果.csv,
45830,20250611,122,Cs0.05MA0.05FA0.9PbI3.0,1.6,MACl,14.6,PEAI,0.517,,,4PADCB,0.33,,,,,4000.0,20.0,100.0,10.0,1000,5,5500,30,10,150,110,15,PDADI,0.5,,,,,,,4900.0,30.0,8.0,130.0,100.0,5.0,22.2868,78.4736,1.17157,24.2414,853,CH2,20250611_合并结果.csv,
45840,20250611,122,Cs0.05MA0.05FA0.9PbI3.0,1.6,MACl,14.6,PEAI,0.517,,,4PADCB,0.33,,,,,4000.0,20.0,100.0,10.0,1000,5,5500,30,10,150,110,15,PDADI,0.5,,,,,,,4900.0,20.0,8.0,130.0,100.0,5.0,23.0298,81.8383,1.16534,24.1479,855,CH4,20250611_合并结果.csv,
45854,20250611,122,Cs0.05MA0.05FA0.9PbI3.0,1.6,MACl,14.6,PEAI,0.517,,,DMACPA,0.33,,,,,5000.0,30.0,100.0,10.0,1000,5,5500,30,10,150,110,15,PDADI,0.5,,,,,,,4900.0,20.0,8.0,130.0,100.0,5.0,23.2352,78.9779,1.17715,24.9924,859,CH2,20250611_合并结果.csv,
45861,20250611,122,Cs0.05MA0.05FA0.9PbI3.0,1.6,MACl,14.6,PEAI,0.517,,,DMACPA,0.33,,,,,3000.0,30.0,100.0,10.0,1000,5,5500,30,10,150,110,15,PDADI,0.5,,,,,,,4900.0,30.0,8.0,130.0,100.0,5.0,22.6876,78.7811,1.1755,24.4987,861,CH1,20250611_合并结果.csv,
45872,20250611,122,Cs0.05MA0.05FA0.9PbI3.0,1.6,MACl,14.6,PEAI,0.517,,,DMACPA,0.33,,,,,3000.0,30.0,100.0,10.0,1000,5,5500,30,10,150,110,15,PDADI,0.5,,,,,,,4900.0,30.0,8.0,130.0,100.0,10.0,23.3861,80.6091,1.16436,24.9164,863,CH4,20250611_合并结果.csv,
45880,20250611,122,Cs0.05MA0.05FA0.9PbI3.0,1.6,MACl,14.6,PEAI,0.517,,,CB-PA,0.5,,,,,3000.0,30.0,100.0,10.0,1000,5,5500,30,10,150,110,15,PDADI,0.5,,,,,,,4900.0,20.0,8.0,130.0,100.0,5.0,18.4046,70.7104,1.16221,22.3955,865,CH4,20250611_合并结果.csv,
45885,20250611,122,Cs0.05MA0.05FA0.9PbI3.0,1.6,MACl,14.6,PEAI,0.517,,,CB-PA,0.5,,,,,4000.0,20.0,120.0,10.0,1000,5,5500,30,10,150,110,15,PDADI,0.5,,,,,,,4900.0,30.0,8.0,130.0,100.0,5.0,19.9845,74.4591,1.152,23.2983,867,CH1,20250611_合并结果.csv,
45896,20250611,122,Cs0.05MA0.05FA0.9PbI3.0,1.6,MACl,14.6,PEAI,0.517,,,CB-PA,0.5,,,,,4000.0,20.0,120.0,10.0,1000,5,5500,30,10,150,110,15,PDADI,0.5,,,,,,,4900.0,20.0,8.0,130.0,100.0,5.0,19.2905,71.2173,1.16117,23.3273,869,CH4,20250611_合并结果.csv,
45901,20250611,122,Cs0.05MA0.05FA0.9PbI3.0,1.6,MACl,14.6,PEAI,0.517,,,MPA-CPA,0.5,,,,,4000.0,30.0,100.0,10.0,1000,5,5500,30,10,150,110,15,PDADI,0.5,,,,,,,4900.0,30.0,8.0,130.0,100.0,5.0,23.793,82.0671,1.16096,24.9725,871,CH1,20250611_合并结果.csv,
45912,20250611,122,Cs0.05MA0.05FA0.9PbI3.0,1.6,MACl,14.6,PEAI,0.517,,,MPA-CPA,0.5,,,,,4000.0,30.0,100.0,10.0,1000,5,5500,30,10,150,110,15,PDADI,0.5,,,,,,,4900.0,20.0,8.0,130.0,100.0,5.0,23.5087,82.7224,1.14914,24.7304,873,CH4,20250611_合并结果.csv,
45931,20250611,122,Cs0.05MA0.1FA0.85PbI3.0,1.73,MACl,14.6,PEAI,0.517,,,4PADCB,0.33,,,,,3000.0,30.0,100.0,10.0,1000,10,5000,40,10,160,110,25,PDADI,0.5,,,,,,,4900.0,30.0,8.0,130.0,110.0,3.0,23.1625,82.0669,1.13449,24.878,878,CH3,20250611_合并结果.csv,
45939,20250611,122,Cs0.05MA0.1FA0.85PbI3.0,1.73,MACl,14.6,PEAI,0.517,,,4PADCB,0.33,,,,,3000.0,30.0,100.0,10.0,1000,10,5000,40,10,160,110,25,PDADI,0.5,,,,,,,4900.0,30.0,8.0,130.0,100.0,10.0,22.5628,80.9631,1.13353,24.5852,880,CH3,20250611_合并结果.csv,
45951,20250611,122,Cs0.05MA0.1FA0.85PbI3.0,1.73,MACl,14.6,PEAI,0.517,,,DMACPA,0.33,,,,,3000.0,30.0,100.0,10.0,1000,10,5000,40,10,160,110,25,PDADI,0.5,,,,,,,4900.0,20.0,8.0,130.0,100.0,5.0,24.4326,81.3121,1.1529,26.0629,883,CH3,20250611_合并结果.csv,
45959,20250611,122,Cs0.05MA0.1FA0.85PbI3.0,1.73,MACl,14.6,PEAI,0.517,,,DMACPA,0.33,,,,,3000.0,30.0,100.0,10.0,1000,10,5000,40,10,160,110,25,PDADI,0.5,,,,,,,4900.0,30.0,8.0,130.0,100.0,5.0,23.6748,78.9884,1.14832,26.1012,885,CH3,20250611_合并结果.csv,
45962,20250611,122,Cs0.05MA0.1FA0.85PbI3.0,1.73,MACl,14.6,PEAI,0.517,,,DMACPA,0.33,,,,,3000.0,30.0,100.0,10.0,1000,10,5000,40,10,160,110,25,PDADI,0.5,,,,,,,4900.0,30.0,8.0,130.0,110.0,3.0,23.0985,82.7961,1.15233,24.2102,886,CH2,20250611_合并结果.csv,
45980,20250611,122,Cs0.05MA0.1FA0.85PbI3.0,1.73,MACl,14.6,PEAI,0.517,,,CB-PA,0.5,,,,,4000.0,20.0,120.0,10.0,1000,10,5000,40,10,160,110,25,PDADI,0.5,,,,,,,4900.0,30.0,8.0,130.0,100.0,5.0,22.1257,79.9768,1.14676,24.1247,890,CH4,20250611_合并结果.csv,
45992,20250611,122,Cs0.05MA0.1FA0.85PbI3.0,1.73,MACl,14.6,PEAI,0.517,,,CB-PA,0.5,,,,,4000.0,20.0,120.0,10.0,1000,10,5000,40,10,160,110,25,PDADI,0.5,,,,,,,4900.0,30.0,8.0,130.0,100.0,10.0,22.3552,80.8238,1.10503,25.0303,893,CH4,20250611_合并结果.csv,
45999,20250611,122,Cs0.05MA0.1FA0.85PbI3.0,1.73,MACl,14.6,PEAI,0.517,,,CB-PA,0.5,,,,,4000.0,20.0,120.0,10.0,1000,10,5000,40,10,160,110,25,PDADI,0.5,,,,,,,4900.0,30.0,8.0,130.0,110.0,3.0,21.5824,80.4981,1.10722,24.2148,895,CH3,20250611_合并结果.csv,
46010,20250611,122,Cs0.05MA0.1FA0.85PbI3.0,1.73,MACl,14.6,PEAI,0.517,,,MPA-CPA,0.5,,,,,4000.0,30.0,100.0,10.0,1000,10,5000,40,10,160,110,25,PDADI,0.5,,,,,,,4900.0,30.0,8.0,130.0,100.0,5.0,22.0848,84.0336,1.09243,24.0573,898,CH2,20250611_合并结果.csv,
46018,20250611,122,Cs0.05MA0.1FA0.85PbI3.0,1.73,MACl,14.6,PEAI,0.517,,,MPA-CPA,0.5,,,,,4000.0,30.0,100.0,10.0,1000,10,5000,40,10,160,110,25,PDADI,0.5,,,,,,,4900.0,20.0,8.0,130.0,100.0,5.0,22.5236,82.3923,1.09769,24.9042,900,CH2,20250611_合并结果.csv,
46027,20250611,122,Cs0.05MA0.1FA0.85PbI3.0,1.73,MACl,14.6,PEAI,0.517,,,MPA-CPA,0.5,,,,,3000.0,30.0,100.0,10.0,1000,10,5000,40,10,160,120,13,PDADI,0.5,,,,,,,4900.0,30.0,8.0,130.0,110.0,3.0,22.1021,83.5137,1.0972,24.1208,902,CH3,20250611_合并结果.csv,
46040,20250611,122,Cs0.05MA0.05FA0.9PbI3.0,1.5,MACl,14.6,PEAI,0.517,,,4PADCB,0.33,,,,,3000.0,30.0,100.0,10.0,1000,10,5000,40,10,160,120,13,PDADI,0.5,,,,,,,4900.0,30.0,8.0,130.0,100.0,10.0,23.0781,82.8357,1.08966,25.5677,905,CH4,20250611_合并结果.csv,
46056,20250611,122,Cs0.05MA0.05FA0.9PbI3.0,1.5,MACl,14.6,PEAI,0.517,,,4PADCB,0.33,,,,,3000.0,30.0,100.0,10.0,1000,10,5000,40,10,160,120,13,PDADI,0.5,,,,,,,4900.0,20.0,8.0,130.0,100.0,5.0,22.9231,84.0454,1.10119,24.7683,909,CH4,20250611_合并结果.csv,
46070,20250611,122,Cs0.05MA0.05FA0.9PbI3.0,1.5,MACl,14.6,PEAI,0.517,,,DMACPA,0.33,,,,,5000.0,30.0,100.0,10.0,1000,10,5000,40,10,160,120,13,PDADI,0.5,,,,,,,4900.0,30.0,8.0,130.0,110.0,3.0,23.5076,83.1789,1.14956,24.5845,913,CH2,20250611_合并结果.csv,
46078,20250611,122,Cs0.05MA0.05FA0.9PbI3.0,1.5,MACl,14.6,PEAI,0.517,,,DMACPA,0.33,,,,,4000.0,20.0,100.0,10.0,1000,10,5000,40,10,160,120,13,PDADI,0.5,,,,,,,4900.0,30.0,8.0,130.0,100.0,5.0,24.3871,82.7584,1.14788,25.6715,915,CH2,20250611_合并结果.csv,
46096,20250611,122,Cs0.05MA0.05FA0.9PbI3.0,1.5,MACl,14.6,PEAI,0.517,,,DMACPA,0.33,,,,,3000.0,30.0,100.0,10.0,1000,10,5000,40,10,160,120,13,PDADI,0.5,,,,,,,4900.0,30.0,8.0,130.0,100.0,5.0,23.9345,82.9094,1.15356,25.0254,919,CH4,20250611_合并结果.csv,
46104,20250611,122,Cs0.05MA0.05FA0.9PbI3.0,1.5,MACl,14.6,PEAI,0.517,,,CB-PA,0.5,,,,,3000.0,30.0,100.0,10.0,1000,10,5000,40,10,160,120,13,PDADI,0.5,,,,,,,4900.0,30.0,8.0,130.0,100.0,10.0,20.7865,81.6257,1.085,23.4706,921,CH4,20250611_合并结果.csv,
46110,20250611,122,Cs0.05MA0.05FA0.9PbI3.0,1.5,MACl,14.6,PEAI,0.517,,,CB-PA,0.5,,,,,3000.0,30.0,100.0,10.0,1000,10,5000,40,10,160,120,13,PDADI,0.5,,,,,,,4900.0,30.0,8.0,130.0,100.0,5.0,20.6936,79.6989,1.07263,24.2066,923,CH2,20250611_合并结果.csv,
46126,20250611,122,Cs0.05MA0.05FA0.9PbI3.0,1.5,MACl,14.6,PEAI,0.517,,,MPA-CPA,0.5,,,,,4000.0,20.0,100.0,10.0,1000,10,5000,40,10,160,120,13,PDADI,0.5,,,,,,,4900.0,30.0,8.0,130.0,100.0,5.0,20.6635,81.9589,1.06116,23.7589,927,CH2,20250611_合并结果.csv,
46145,20250612,123,Cs0.05MA0.05FA0.9PbI3.0,1.6,MACl,14.6,PEAI,0.517,,,DMACPA,0.33,,,,,5000.0,30.0,100.0,10.0,1000,5,5500,30,10,150,110,15,PDADI,0.5,,,,,,,4900.0,30.0,8.0,130.0,100.0,5.0,22.0395,75.526,1.17462,24.8432,932,CH1,20250612_合并结果.csv,
46182,20250612,123,Cs0.05MA0.1FA0.85PbI3.0,1.73,MACl,14.6,PEAI,0.517,,,4PADCB,0.33,,,,,3000.0,30.0,100.0,10.0,1000,10,5000,40,10,160,110,25,PDADI,0.5,,,,,,,4900.0,30.0,8.0,130.0,100.0,5.0,22.5513,78.3171,1.0974,26.2391,941,CH2,20250612_合并结果.csv,
46282,20250612,123,Cs0.05MA0.05FA0.9PbI3.0,1.5,MACl,14.6,PEAI,0.517,,,MPA-CPA,0.5,,,,,4000.0,30.0,100.0,10.0,1000,10,5000,40,10,160,120,13,PDADI,0.5,,,,,,,4900.0,30.0,8.0,130.0,100.0,5.0,21.142,74.5978,1.11392,25.4428,966,CH2,20250612_合并结果.csv,
46307,20250613,124,Cs0.05MA0.08FA0.87PbI3.0,1.63,MACl,14.6,PEAI,0.512,,,DMACPA,0.165,py3,0.165,,,3000.0,30.0,100.0,10.0,1000,10,5000,40,10,160,110,15,PEAI,1.0,,,,,,,5000.0,30.0,6.0,100.0,100.0,5.0,21.9047,80.1511,1.10413,24.7519,972,CH3,20250305.csv,
46325,20250613,124,Cs0.05MA0.08FA0.87PbI3.0,1.63,MACl,14.6,PEAI,0.512,,,Me-4PACz,0.198,py3,0.132,,,3000.0,30.0,100.0,10.0,1000,10,5000,40,10,160,110,15,PEAI,1.0,,,,,,,5000.0,30.0,6.0,100.0,100.0,5.0,21.9761,80.5117,1.07368,25.4224,977,CH1,20250305.csv,
46331,20250613,124,Cs0.05MA0.08FA0.87PbI3.0,1.63,MACl,14.6,PEAI,0.512,,,Me-4PACz,0.33,,,,,3000.0,30.0,100.0,10.0,1000,10,5000,40,10,160,110,15,PEAI,1.0,,,,,,,5000.0,30.0,6.0,100.0,100.0,5.0,23.0361,84.0151,1.08988,25.1577,978,CH3,20250305.csv,
46378,20250614,125,Cs0.05MA0.08FA0.87PbI3.0,1.63,MACl,14.6,PEAI,0.512,,,DMACPA,0.132,Me-4PACz,0.198,,,3000.0,30.0,100.0,10.0,1000,10,5000,40,10,160,110,15,,,,,,,,,,,,,,,21.3382,78.6127,1.07326,25.2906,990,CH2,20250306.csv,
46395,20250614,125,Cs0.05MA0.08FA0.87PbI3.0,1.63,MACl,14.6,PEAI,0.512,,,DMACPA,0.132,Me-4PACz,0.198,,,3000.0,30.0,100.0,10.0,1000,10,5000,40,10,160,110,15,PEAI,1.0,,,,,,,5000.0,30.0,6.0,100.0,100.0,5.0,22.8079,81.8564,1.09272,25.4991,994,CH3,20250306.csv,
46399,20250614,125,Cs0.05MA0.08FA0.87PbI3.0,1.63,MACl,14.6,PEAI,0.512,,,DMACPA,0.132,py3,0.198,,,3000.0,30.0,100.0,10.0,1000,10,5000,40,10,160,110,15,,,,,,,,,,,,,,,22.8066,79.766,1.08765,26.2877,995,CH3,20250306.csv,
46411,20250614,125,Cs0.05MA0.08FA0.87PbI3.0,1.63,MACl,14.6,PEAI,0.512,,,DMACPA,0.132,py3,0.198,,,3000.0,30.0,100.0,10.0,1000,10,5000,40,10,160,110,15,PEAI,1.0,,,,,,,5000.0,30.0,6.0,100.0,100.0,5.0,21.7998,80.0554,1.06533,25.5611,998,CH3,20250306.csv,
46431,20250614,125,Cs0.05MA0.08FA0.87PbI3.0,1.63,MACl,14.6,PEAI,0.8,,,DMACPA,0.132,Me-4PACz,0.198,,,3000.0,30.0,100.0,10.0,1000,10,5000,40,10,160,110,15,,,,,,,,,,,,,,,22.2662,77.4602,1.09424,26.2698,1003,CH3,20250306.csv,
46439,20250614,125,Cs0.05MA0.08FA0.87PbI3.0,1.63,MACl,14.6,PEAI,0.8,,,DMACPA,0.132,Me-4PACz,0.198,,,3000.0,30.0,100.0,10.0,1000,10,5000,40,10,160,110,15,PEAI,1.0,,,,,,,5000.0,30.0,6.0,100.0,100.0,5.0,21.9309,80.7179,1.09521,24.8078,1005,CH3,20250306.csv,
46456,20250614,125,Cs0.05MA0.08FA0.87PbI3.0,1.73,MACl,14.6,PEAI,0.512,,,DMACPA,0.132,Me-4PACz,0.198,,,3000.0,30.0,100.0,10.0,1000,10,5000,40,10,160,110,15,,,,,,,,,,,,,,,21.6502,80.0261,1.08499,24.9348,1009,CH4,20250306.csv,
46462,20250614,125,Cs0.05MA0.08FA0.87PbI3.0,1.73,MACl,14.6,PEAI,0.512,,,DMACPA,0.132,Me-4PACz,0.198,,,3000.0,30.0,100.0,10.0,1000,10,5000,40,10,160,110,15,PEAI,1.0,,,,,,,5000.0,30.0,6.0,100.0,100.0,5.0,21.8737,79.6863,1.09521,25.0634,1011,CH2,20250306.csv,
46480,20250614,125,Cs0.05MA0.08FA0.87PbI3.0,1.73,MACl,14.6,PEAI,0.512,,,DMACPA,0.132,py3,0.198,,,3000.0,30.0,100.0,10.0,1000,10,5000,40,10,160,110,15,,,,,,,,,,,,,,,21.7169,80.0086,1.0749,25.2518,1015,CH4,20250306.csv,
46491,20250614,125,Cs0.05MA0.08FA0.87PbI3.0,1.73,MACl,14.6,PEAI,0.512,,,DMACPA,0.132,py3,0.198,,,3000.0,30.0,100.0,10.0,1000,10,5000,40,10,160,110,15,PEAI,1.0,,,,,,,5000.0,30.0,6.0,100.0,100.0,5.0,21.8845,80.9254,1.0739,25.1819,1018,CH3,20250306.csv,
46508,20250614,125,Cs0.05MA0.08FA0.87PbI3.0,1.73,MACl,14.6,PEAI,0.8,,,DMACPA,0.132,Me-4PACz,0.198,,,3000.0,30.0,100.0,10.0,1000,10,5000,40,10,160,110,15,,,,,,,,,,,,,,,21.9335,81.8096,1.08336,24.7474,1022,CH4,20250306.csv,
46528,20250614,125,Cs0.05MA0.08FA0.87PbI3.0,1.73,MACl,14.6,PEAI,0.8,,,DMACPA,0.132,Me-4PACz,0.198,,,3000.0,30.0,100.0,10.0,1000,10,5000,40,10,160,110,15,PEAI,1.0,,,,,,,5000.0,30.0,6.0,100.0,100.0,5.0,22.3915,80.542,1.07131,25.9506,1027,CH4,20250306.csv,
46530,20250615,126,Cs0.05MA0.08FA0.87PbI3.0,1.63,MACl,14.6,PEAI,0.517,,,DMACPA,0.132,Me-4PACz,0.198,,,3000.0,30.0,100.0,10.0,1000,10,5000,40,10,160,110,15,PDADI,0.5,3MTPAI,1.0,,,,,5000.0,30.0,6.0,100.0,100.0,5.0,22.8261,81.3742,1.0955,25.6054,1028,CH2,20250312.csv,
46551,20250615,126,Cs0.05MA0.08FA0.87PbI3.0,1.63,MACl,14.6,PEAI,0.517,,,DMACPA,0.132,Me-4PACz,0.198,,,3000.0,30.0,100.0,10.0,1000,10,5000,40,10,160,110,15,PEAI,1.0,,,,,,,5000.0,30.0,6.0,100.0,100.0,5.0,22.917,82.6247,1.09061,25.4319,1033,CH3,20250312.csv,
46579,20250615,126,Cs0.05MA0.08FA0.87PbI3.0,1.63,MACl,14.6,PEAI,0.517,,,DMACPA,0.066,Me-4PACz,0.198,MeO-2PACz,0.066,3000.0,30.0,100.0,10.0,1000,10,5000,40,10,160,110,15,PDADI,0.5,3MTPAI,1.0,,,,,5000.0,30.0,6.0,100.0,100.0,5.0,22.5853,82.4421,1.08548,25.2381,1040,CH3,20250312.csv,
46591,20250615,126,Cs0.05MA0.08FA0.87PbI3.0,1.63,MACl,14.6,PEAI,0.517,,,DMACPA,0.066,Me-4PACz,0.198,MeO-2PACz,0.066,3000.0,30.0,100.0,10.0,1000,10,5000,40,10,160,110,15,PEAI,1.0,,,,,,,5000.0,30.0,6.0,100.0,100.0,5.0,22.4036,82.0341,1.08661,25.1334,1043,CH3,20250312.csv,
46618,20250616,127,Cs0.05MA0.08FA0.87PbI3.0,1.73,MACl,14.6,PEAI,0.517,,,4PADCB,0.33,,,,,3000.0,30.0,100.0,10.0,1000,10,5000,40,10,160,110,15,PDADI,1.0,,,,,,,5000.0,30.0,6.0,100.0,100.0,5.0,21.5534,80.7103,1.11667,23.9147,1050,CH2,20250319.csv,
46639,20250616,127,Cs0.05MA0.08FA0.87PbI3.0,1.73,MACl,14.6,PEAI,0.517,,,4PADCB,0.33,,,,,3000.0,30.0,100.0,10.0,1000,10,5000,40,10,160,110,15,PDADI,2.0,,,,,,,5000.0,30.0,6.0,100.0,100.0,5.0,22.6773,79.5393,1.10519,25.7972,1055,CH3,20250319.csv,
46650,20250616,127,Cs0.05MA0.08FA0.87PbI3.0,1.73,MACl,14.6,PEAI,0.517,,,4PADCB,0.33,,,,,3000.0,30.0,100.0,10.0,1000,10,5000,40,10,160,110,15,3MTPAI,1.0,,,,,,,5000.0,30.0,6.0,100.0,100.0,5.0,23.7048,80.5154,1.10375,26.6738,1058,CH2,20250319.csv,
46678,20250616,127,Cs0.05MA0.08FA0.87PbI3.0,1.73,MACl,14.6,PEAI,0.517,,,4PADCB,0.33,,,,,3000.0,30.0,100.0,10.0,1000,10,5000,40,10,160,110,15,3MTPAI,2.8,,,,,,,5000.0,30.0,6.0,100.0,100.0,5.0,24.8999,81.1151,1.17037,26.2285,1065,CH2,20250319.csv,
46690,20250617,128,Cs0.05MA0.08FA0.87PbI3.0,1.73,MACl,14.6,PEAI,0.517,,,4PADCB,0.33,,,,,3000.0,30.0,100.0,10.0,1000,10,5000,40,10,160,110,15,m-Br-PEAI,4.4,,,,,,,5000.0,30.0,6.0,100.0,100.0,5.0,25.0629,81.5436,1.17741,26.1044,1068,CH2,20250320.csv,
