Repository: MI-Materials-Intelligence/Recipe-Language-Model

# Learning Layer

## Overview

In the learning layer, the formulas and parameters are encoded and then tokenised into recipes as inputs. Through atomic skills of data extraction, cleaning, and matching, these data are organised into standardised datasets, providing the basis for RLM training and iterative recipe refinement.

Key Atomic Skills:
- **Cleaning**: Preprocessing and outlier cleaning
- **Matching**: Matching data pairs based on variables
- **Extraction**: Data extraction from robotic boxes

File: seven_ai_layers_robotics/learning/data/data50764_from_db.csv (part 26 of 253)
No,date,rank,Formula PVK,Concentration PVK,Formula Additive 1,Concentration Additive 1,Formula Additive 2,Concentration Additive 2,Formula Additive 3,Concentration Additive 3,Formula SAM 1,Concentration SAM 1,Formula SAM 2,Concentration SAM 2,Formula SAM 3,Concentration SAM 3,Spin Coating Speed SAM,Spin Coating Time SAM,Annealed Temperature SAM,Annealed Time SAM,Spin Coating Speed PVK 1,Spin Coating Time PVK 1,Spin Coating Speed PVK 2,Spin Coating Time PVK 2,Antisolvent Dropping Timing,Antisolvent Volume,Annealed Temperature PVK,Annealed Time PVK,Formula Passivator 1,Concentration Passivator 1,Formula Passivator 2,Concentration Passivator 2,Formula Passivator 3,Concentration Passivator 3,Formula Passivator 4,Concentration Passivator 4,Spin Coating Speed Passivator,Spin Coating Time Passivator,Passivator Dropping Timing,Passivator Volume,Annealed Temperature Passivator,Annealed Time Passivator,PCE,FF,Voc,Jsc,Product,Channel,From,upload_time
6610,20241019,15,Cs0.05MA0.1FA0.85PbI2.8Br0.2,1.65,,,,,,,,,,,,,,,,,1000,10,5000,30,10,120,100,20,,,,,,,,,,,,,,,3.6175,47.054,0.90437,8.5009,1653,CH2,v0,
6611,20241019,15,Cs0.05MA0.1FA0.85PbI2.8Br0.2,1.65,,,,,,,,,,,,,,,,,1000,10,5000,30,10,120,100,20,,,,,,,,,,,,,,,3.6478,46.832,0.89883,8.6658,1653,CH3,v0,
6612,20241019,15,Cs0.05MA0.1FA0.85PbI2.8Br0.2,1.65,,,,,,,,,,,,,,,,,1000,10,5000,30,10,120,100,20,,,,,,,,,,,,,,,2.8463,38.261,0.84858,8.7665,1653,CH4,v0,
6613,20241019,15,Cs0.05MA0.1FA0.85PbI2.8Br0.2,1.65,,,,,,,,,,,,,,,,,1000,10,5000,30,10,120,100,20,,,,,,,,,,,,,,,2.0196,31.25,0.79802,8.0985,1654,CH1,v0,
6614,20241019,15,Cs0.05MA0.1FA0.85PbI2.8Br0.2,1.65,,,,,,,,,,,,,,,,,1000,10,5000,30,10,120,100,20,,,,,,,,,,,,,,,3.1814,37.702,0.89137,9.4667,1654,CH2,v0,
6615,20241019,15,Cs0.05MA0.1FA0.85PbI2.8Br0.2,1.65,,,,,,,,,,,,,,,,,1000,10,5000,30,10,120,100,20,,,,,,,,,,,,,,,2.6187,33.942,0.84378,9.1435,1654,CH3,v0,
6616,20241019,15,Cs0.05MA0.1FA0.85PbI2.8Br0.2,1.65,,,,,,,,,,,,,,,,,1000,10,5000,30,10,120,100,20,,,,,,,,,,,,,,,3.542,39.219,0.88226,10.236,1654,CH4,v0,
6617,20241019,15,Cs0.05MA0.1FA0.85PbI2.8Br0.2,1.65,,,,,,,,,,,,,,,,,1000,10,5000,30,10,120,100,20,,,,,,,,,,,,,,,5.438,54.792,1.0077,9.849,1655,CH1,v0,
6618,20241019,15,Cs0.05MA0.1FA0.85PbI2.8Br0.2,1.65,,,,,,,,,,,,,,,,,1000,10,5000,30,10,120,100,20,,,,,,,,,,,,,,,5.7803,56.193,1.0122,10.163,1655,CH2,v0,
6619,20241019,15,Cs0.05MA0.1FA0.85PbI2.8Br0.2,1.65,,,,,,,,,,,,,,,,,1000,10,5000,30,10,120,100,20,,,,,,,,,,,,,,,5.3656,56.542,0.99628,9.525,1655,CH3,v0,
6620,20241019,15,Cs0.05MA0.1FA0.85PbI2.8Br0.2,1.65,,,,,,,,,,,,,,,,,1000,10,5000,30,10,120,100,20,,,,,,,,,,,,,,,5.7748,53.838,0.98302,10.912,1655,CH4,v0,
6621,20241019,15,Cs0.05MA0.1FA0.85PbI2.8Br0.2,1.65,,,,,,,,,,,,,,,,,1000,10,5000,30,10,120,100,20,,,,,,,,,,,,,,,4.9125,46.854,0.98665,10.627,1656,CH1,v0,
6622,20241019,15,Cs0.05MA0.1FA0.85PbI2.8Br0.2,1.65,,,,,,,,,,,,,,,,,1000,10,5000,30,10,120,100,20,,,,,,,,,,,,,,,4.4863,43.381,0.94754,10.914,1656,CH2,v0,
6623,20241019,15,Cs0.05MA0.1FA0.85PbI2.8Br0.2,1.65,,,,,,,,,,,,,,,,,1000,10,5000,30,10,120,100,20,,,,,,,,,,,,,,,5.0617,45.506,0.97557,11.402,1656,CH3,v0,
6624,20241019,15,Cs0.05MA0.1FA0.85PbI2.8Br0.2,1.65,,,,,,,,,,,,,,,,,1000,10,5000,30,10,120,100,20,,,,,,,,,,,,,,,5.6105,50.591,1.0017,11.071,1656,CH4,v0,
6625,20241019,15,Cs0.05MA0.16FA0.79PbI2.9Br0.1,1.7,,,,,,,,,,,,,,,,,1000,10,5000,30,10,120,100,15,,,,,,,,,,,,,,,12.405,59.771,1.0807,19.205,1657,CH1,v0,
6626,20241019,15,Cs0.05MA0.16FA0.79PbI2.9Br0.1,1.7,,,,,,,,,,,,,,,,,1000,10,5000,30,10,120,100,15,,,,,,,,,,,,,,,13.585,64.24,1.0833,19.521,1657,CH2,v0,
6627,20241019,15,Cs0.05MA0.16FA0.79PbI2.9Br0.1,1.7,,,,,,,,,,,,,,,,,1000,10,5000,30,10,120,100,15,,,,,,,,,,,,,,,13.57,65.478,1.0753,19.274,1657,CH3,v0,
6628,20241019,15,Cs0.05MA0.16FA0.79PbI2.9Br0.1,1.7,,,,,,,,,,,,,,,,,1000,10,5000,30,10,120,100,15,,,,,,,,,,,,,,,13.728,65.88,1.0738,19.405,1657,CH4,v0,
6629,20241019,15,Cs0.05MA0.16FA0.79PbI2.9Br0.1,1.7,,,,,,,,,,,,,,,,,1000,10,5000,30,10,120,100,15,,,,,,,,,,,,,,,10.839,57.346,1.0071,18.767,1658,CH1,v0,
6630,20241019,15,Cs0.05MA0.16FA0.79PbI2.9Br0.1,1.7,,,,,,,,,,,,,,,,,1000,10,5000,30,10,120,100,15,,,,,,,,,,,,,,,8.5492,45.548,0.97412,19.268,1658,CH2,v0,
6631,20241019,15,Cs0.05MA0.16FA0.79PbI2.9Br0.1,1.7,,,,,,,,,,,,,,,,,1000,10,5000,30,10,120,100,15,,,,,,,,,,,,,,,1.0577,27.673,0.20566,18.584,1658,CH3,v0,
6632,20241019,15,Cs0.05MA0.16FA0.79PbI2.9Br0.1,1.7,,,,,,,,,,,,,,,,,1000,10,5000,30,10,120,100,15,,,,,,,,,,,,,,,14.074,68.413,1.0504,19.585,1658,CH4,v0,
6633,20241019,15,Cs0.05MA0.16FA0.79PbI2.9Br0.1,1.7,,,,,,,,,,,,,,,,,1000,10,5000,30,10,120,100,15,,,,,,,,,,,,,,,14.956,73.648,1.0054,20.199,1659,CH1,v0,
6634,20241019,15,Cs0.05MA0.16FA0.79PbI2.9Br0.1,1.7,,,,,,,,,,,,,,,,,1000,10,5000,30,10,120,100,15,,,,,,,,,,,,,,,15.373,74.723,1.0166,20.237,1659,CH2,v0,
6635,20241019,15,Cs0.05MA0.16FA0.79PbI2.9Br0.1,1.7,,,,,,,,,,,,,,,,,1000,10,5000,30,10,120,100,15,,,,,,,,,,,,,,,15.466,76.236,1.0127,20.033,1659,CH3,v0,
6636,20241019,15,Cs0.05MA0.16FA0.79PbI2.9Br0.1,1.7,,,,,,,,,,,,,,,,,1000,10,5000,30,10,120,100,15,,,,,,,,,,,,,,,15.549,75.299,1.0213,20.22,1659,CH4,v0,
6637,20241019,15,Cs0.05MA0.16FA0.79PbI2.9Br0.1,1.7,,,,,,,,,,,,,,,,,1000,10,5000,30,10,120,100,15,,,,,,,,,,,,,,,8.8722,54.896,0.98993,16.326,1660,CH1,v0,
6638,20241019,15,Cs0.05MA0.16FA0.79PbI2.9Br0.1,1.7,,,,,,,,,,,,,,,,,1000,10,5000,30,10,120,100,15,,,,,,,,,,,,,,,11.945,64.648,0.9437,19.579,1660,CH2,v0,
6639,20241019,15,Cs0.05MA0.16FA0.79PbI2.9Br0.1,1.7,,,,,,,,,,,,,,,,,1000,10,5000,30,10,120,100,15,,,,,,,,,,,,,,,8.7186,49.395,0.90227,19.563,1660,CH3,v0,
6640,20241019,15,Cs0.05MA0.16FA0.79PbI2.9Br0.1,1.7,,,,,,,,,,,,,,,,,1000,10,5000,30,10,120,100,15,,,,,,,,,,,,,,,14.704,74.943,0.96175,20.401,1660,CH4,v0,
6641,20241019,15,Cs0.15MA0.3FA0.55PbI2.85Br0.15,1.65,,,,,,,,,,,,,,,,,1000,10,5000,30,10,120,100,15,,,,,,,,,,,,,,,6.9366,42.312,0.91301,17.956,1661,CH1,v0,
6642,20241019,15,Cs0.15MA0.3FA0.55PbI2.85Br0.15,1.65,,,,,,,,,,,,,,,,,1000,10,5000,30,10,120,100,15,,,,,,,,,,,,,,,3.5219,30.124,0.6403,18.259,1661,CH2,v0,
6643,20241019,15,Cs0.15MA0.3FA0.55PbI2.85Br0.15,1.65,,,,,,,,,,,,,,,,,1000,10,5000,30,10,120,100,15,,,,,,,,,,,,,,,3.7047,29.624,0.68136,18.354,1661,CH3,v0,
6644,20241019,15,Cs0.15MA0.3FA0.55PbI2.85Br0.15,1.65,,,,,,,,,,,,,,,,,1000,10,5000,30,10,120,100,15,,,,,,,,,,,,,,,10.895,57.484,1.005,18.858,1661,CH4,v0,
6645,20241019,15,Cs0.15MA0.3FA0.55PbI2.85Br0.15,1.65,,,,,,,,,,,,,,,,,1000,10,5000,30,10,120,100,15,,,,,,,,,,,,,,,3.3956,36.388,0.53383,17.48,1662,CH1,v0,
6646,20241019,15,Cs0.15MA0.3FA0.55PbI2.85Br0.15,1.65,,,,,,,,,,,,,,,,,1000,10,5000,30,10,120,100,15,,,,,,,,,,,,,,,1.4087,34.831,0.27509,14.702,1662,CH2,v0,
6647,20241019,15,Cs0.15MA0.3FA0.55PbI2.85Br0.15,1.65,,,,,,,,,,,,,,,,,1000,10,5000,30,10,120,100,15,,,,,,,,,,,,,,,4.3274,34.302,0.75228,16.77,1662,CH3,v0,
6648,20241019,15,Cs0.15MA0.3FA0.55PbI2.85Br0.15,1.65,,,,,,,,,,,,,,,,,1000,10,5000,30,10,120,100,15,,,,,,,,,,,,,,,6.6025,148.56,0.29708,14.96,1662,CH4,v0,
6649,20241019,15,Cs0.15MA0.3FA0.55PbI2.85Br0.15,1.65,,,,,,,,,,,,,,,,,1000,10,5000,30,10,120,100,15,,,,,,,,,,,,,,,11.867,60.591,1.0294,19.027,1663,CH1,v0,
6650,20241019,15,Cs0.15MA0.3FA0.55PbI2.85Br0.15,1.65,,,,,,,,,,,,,,,,,1000,10,5000,30,10,120,100,15,,,,,,,,,,,,,,,12.251,61.088,1.0384,19.312,1663,CH2,v0,
6651,20241019,15,Cs0.15MA0.3FA0.55PbI2.85Br0.15,1.65,,,,,,,,,,,,,,,,,1000,10,5000,30,10,120,100,15,,,,,,,,,,,,,,,12.765,64.351,1.0375,19.118,1663,CH3,v0,
6652,20241019,15,Cs0.15MA0.3FA0.55PbI2.85Br0.15,1.65,,,,,,,,,,,,,,,,,1000,10,5000,30,10,120,100,15,,,,,,,,,,,,,,,11.826,61.379,1.0195,18.9,1663,CH4,v0,
6653,20241019,15,Cs0.15MA0.3FA0.55PbI2.85Br0.15,1.65,,,,,,,,,,,,,,,,,1000,10,5000,30,10,120,100,15,,,,,,,,,,,,,,,8.74,49.172,0.97807,18.173,1664,CH1,v0,
6654,20241019,15,Cs0.15MA0.3FA0.55PbI2.85Br0.15,1.65,,,,,,,,,,,,,,,,,1000,10,5000,30,10,120,100,15,,,,,,,,,,,,,,,3.8173,33.897,0.69748,16.146,1664,CH2,v0,
6655,20241019,15,Cs0.15MA0.3FA0.55PbI2.85Br0.15,1.65,,,,,,,,,,,,,,,,,1000,10,5000,30,10,120,100,15,,,,,,,,,,,,,,,7.3244,44.472,0.95775,17.196,1664,CH3,v0,
6656,20241019,15,Cs0.15MA0.3FA0.55PbI2.85Br0.15,1.65,,,,,,,,,,,,,,,,,1000,10,5000,30,10,120,100,15,,,,,,,,,,,,,,,0.0,0.0,0.13975,18.556,1664,CH4,v0,
6657,20241019,15,Cs0.05MA0.1FA0.85PbI3.0,1.73,,,,,,,,,,,,,,,,,1000,10,5000,30,10,200,110,15,,,,,,,,,,,,,,,7.652,41.375,0.973,19.007,1665,CH1,v0,
6658,20241019,15,Cs0.05MA0.1FA0.85PbI3.0,1.73,,,,,,,,,,,,,,,,,1000,10,5000,30,10,200,110,15,,,,,,,,,,,,,,,13.005,60.131,1.049,20.618,1665,CH2,v0,
6659,20241019,15,Cs0.05MA0.1FA0.85PbI3.0,1.73,,,,,,,,,,,,,,,,,1000,10,5000,30,10,200,110,15,,,,,,,,,,,,,,,12.751,59.812,1.0497,20.308,1665,CH3,v0,
6660,20241019,15,Cs0.05MA0.1FA0.85PbI3.0,1.73,,,,,,,,,,,,,,,,,1000,10,5000,30,10,200,110,15,,,,,,,,,,,,,,,13.152,60.882,1.058,20.418,1665,CH4,v0,
6661,20241019,15,Cs0.05MA0.1FA0.85PbI3.0,1.73,,,,,,,,,,,,,,,,,1000,10,5000,30,10,150,110,15,,,,,,,,,,,,,,,9.6604,47.604,1.003,20.234,1666,CH1,v0,
6662,20241019,15,Cs0.05MA0.1FA0.85PbI3.0,1.73,,,,,,,,,,,,,,,,,1000,10,5000,30,10,150,110,15,,,,,,,,,,,,,,,8.2305,40.705,0.97646,20.708,1666,CH2,v0,
6663,20241019,15,Cs0.05MA0.1FA0.85PbI3.0,1.73,,,,,,,,,,,,,,,,,1000,10,5000,30,10,150,110,15,,,,,,,,,,,,,,,11.994,55.102,1.05,20.73,1666,CH3,v0,
6664,20241019,15,Cs0.05MA0.1FA0.85PbI3.0,1.73,,,,,,,,,,,,,,,,,1000,10,5000,30,10,150,110,15,,,,,,,,,,,,,,,10.07,48.631,1.0213,20.275,1666,CH4,v0,
6665,20241019,15,Cs0.05MA0.1FA0.85PbI3.0,1.73,,,,,,,,,,,,,,,,,1000,10,5000,30,10,200,110,15,,,,,,,,,,,,,,,7.1261,41.141,0.9517,18.2,1667,CH1,v0,
6666,20241019,15,Cs0.05MA0.1FA0.85PbI3.0,1.73,,,,,,,,,,,,,,,,,1000,10,5000,30,10,200,110,15,,,,,,,,,,,,,,,7.8163,43.241,0.94882,19.051,1667,CH2,v0,
6667,20241019,15,Cs0.05MA0.1FA0.85PbI3.0,1.73,,,,,,,,,,,,,,,,,1000,10,5000,30,10,200,110,15,,,,,,,,,,,,,,,7.8241,44.071,0.93741,18.939,1667,CH3,v0,
6668,20241019,15,Cs0.05MA0.1FA0.85PbI3.0,1.73,,,,,,,,,,,,,,,,,1000,10,5000,30,10,200,110,15,,,,,,,,,,,,,,,4.21,32.076,0.74228,17.682,1667,CH4,v0,
6669,20241019,15,Cs0.05MA0.1FA0.85PbI3.0,1.73,,,,,,,,,,,,,,,,,1000,10,5000,30,10,150,110,15,,,,,,,,,,,,,,,5.3871,34.9,0.79473,19.423,1668,CH1,v0,
6670,20241019,15,Cs0.05MA0.1FA0.85PbI3.0,1.73,,,,,,,,,,,,,,,,,1000,10,5000,30,10,150,110,15,,,,,,,,,,,,,,,8.6987,46.19,0.9314,20.219,1668,CH2,v0,
6671,20241019,15,Cs0.05MA0.1FA0.85PbI3.0,1.73,,,,,,,,,,,,,,,,,1000,10,5000,30,10,150,110,15,,,,,,,,,,,,,,,0.035865,20.527,0.015364,11.372,1668,CH3,v0,
6672,20241019,15,Cs0.05MA0.1FA0.85PbI3.0,1.73,,,,,,,,,,,,,,,,,1000,10,5000,30,10,150,110,15,,,,,,,,,,,,,,,9.974,50.67,0.96833,20.328,1668,CH4,v0,
6673,20241019,15,Cs0.05MA0.1FA0.85PbI3.0,1.73,,,,,,,,,,,,,,,,,1000,10,5000,30,10,200,110,15,,,,,,,,,,,,,,,11.068,58.348,0.98124,19.332,1669,CH1,v0,
6674,20241019,15,Cs0.05MA0.1FA0.85PbI3.0,1.73,,,,,,,,,,,,,,,,,1000,10,5000,30,10,200,110,15,,,,,,,,,,,,,,,9.9745,51.18,0.9822,19.842,1669,CH2,v0,
6675,20241019,15,Cs0.05MA0.1FA0.85PbI3.0,1.73,,,,,,,,,,,,,,,,,1000,10,5000,30,10,200,110,15,,,,,,,,,,,,,,,11.925,58.884,1.012,20.012,1669,CH3,v0,
6676,20241019,15,Cs0.05MA0.1FA0.85PbI3.0,1.73,,,,,,,,,,,,,,,,,1000,10,5000,30,10,200,110,15,,,,,,,,,,,,,,,12.156,60.609,0.97806,20.506,1669,CH4,v0,
6677,20241019,15,Cs0.05MA0.1FA0.85PbI3.0,1.73,,,,,,,,,,,,,,,,,1000,10,5000,30,10,150,110,15,,,,,,,,,,,,,,,9.1799,47.86,0.9887,19.4,1670,CH1,v0,
6678,20241019,15,Cs0.05MA0.1FA0.85PbI3.0,1.73,,,,,,,,,,,,,,,,,1000,10,5000,30,10,150,110,15,,,,,,,,,,,,,,,10.342,51.259,0.98039,20.579,1670,CH2,v0,
6679,20241019,15,Cs0.05MA0.1FA0.85PbI3.0,1.73,,,,,,,,,,,,,,,,,1000,10,5000,30,10,150,110,15,,,,,,,,,,,,,,,11.491,56.661,0.98166,20.659,1670,CH3,v0,
6680,20241019,15,Cs0.05MA0.1FA0.85PbI3.0,1.73,,,,,,,,,,,,,,,,,1000,10,5000,30,10,150,110,15,,,,,,,,,,,,,,,9.4155,47.825,1.0047,19.596,1670,CH4,v0,
6681,20241019,15,Cs0.05MA0.1FA0.85PbI3.0,1.73,,,,,,,,,,,,,,,,,1000,10,5000,30,10,200,110,15,,,,,,,,,,,,,,,6.2613,39.724,0.96284,16.37,1671,CH1,v0,
6682,20241019,15,Cs0.05MA0.1FA0.85PbI3.0,1.73,,,,,,,,,,,,,,,,,1000,10,5000,30,10,200,110,15,,,,,,,,,,,,,,,7.1539,42.223,0.96015,17.646,1671,CH2,v0,
6683,20241019,15,Cs0.05MA0.1FA0.85PbI3.0,1.73,,,,,,,,,,,,,,,,,1000,10,5000,30,10,200,110,15,,,,,,,,,,,,,,,7.2346,42.948,0.96522,17.452,1671,CH3,v0,
6684,20241019,15,Cs0.05MA0.1FA0.85PbI3.0,1.73,,,,,,,,,,,,,,,,,1000,10,5000,30,10,200,110,15,,,,,,,,,,,,,,,4.674,34.86,0.92305,14.526,1671,CH4,v0,
6685,20241019,15,Cs0.05MA0.1FA0.85PbI3.0,1.73,,,,,,,,,,,,,,,,,1000,10,5000,30,10,150,110,15,,,,,,,,,,,,,,,7.0326,42.131,0.93117,17.926,1672,CH1,v0,
6686,20241019,15,Cs0.05MA0.1FA0.85PbI3.0,1.73,,,,,,,,,,,,,,,,,1000,10,5000,30,10,150,110,15,,,,,,,,,,,,,,,10.4,54.162,0.96841,19.829,1672,CH2,v0,
6687,20241019,15,Cs0.05MA0.1FA0.85PbI3.0,1.73,,,,,,,,,,,,,,,,,1000,10,5000,30,10,150,110,15,,,,,,,,,,,,,,,0.30694,32.475,0.058297,16.213,1672,CH3,v0,
6688,20241019,15,Cs0.05MA0.1FA0.85PbI3.0,1.73,,,,,,,,,,,,,,,,,1000,10,5000,30,10,150,110,15,,,,,,,,,,,,,,,10.79,55.159,0.98154,19.93,1672,CH4,v0,
6689,20241019,15,Cs0.1FA0.9PbI2.8Br0.2,1.65,,,,,,,,,,,,,,,,,1000,10,5000,30,10,120,110,15,,,,,,,,,,,,,,,5.819,35.616,0.88485,18.464,1673,CH1,v0,
6690,20241019,15,Cs0.1FA0.9PbI2.8Br0.2,1.65,,,,,,,,,,,,,,,,,1000,10,5000,30,10,120,110,15,,,,,,,,,,,,,,,9.4191,48.494,1.0312,18.836,1673,CH2,v0,
6691,20241019,15,Cs0.1FA0.9PbI2.8Br0.2,1.65,,,,,,,,,,,,,,,,,1000,10,5000,30,10,120,110,15,,,,,,,,,,,,,,,0.57862,27.45,0.12688,16.614,1673,CH3,v0,
6692,20241019,15,Cs0.1FA0.9PbI2.8Br0.2,1.65,,,,,,,,,,,,,,,,,1000,10,5000,30,10,120,110,15,,,,,,,,,,,,,,,9.2445,48.28,1.0266,18.652,1673,CH4,v0,
6693,20241019,15,Cs0.1FA0.9PbI2.8Br0.2,1.65,,,,,,,,,,,,,,,,,1000,10,5000,30,10,120,110,15,,,,,,,,,,,,,,,12.935,64.375,1.0466,19.197,1674,CH1,v0,
6694,20241019,15,Cs0.1FA0.9PbI2.8Br0.2,1.65,,,,,,,,,,,,,,,,,1000,10,5000,30,10,120,110,15,,,,,,,,,,,,,,,11.242,58.453,1.0254,18.756,1674,CH2,v0,
6695,20241019,15,Cs0.1FA0.9PbI2.8Br0.2,1.65,,,,,,,,,,,,,,,,,1000,10,5000,30,10,120,110,15,,,,,,,,,,,,,,,12.083,62.322,1.0451,18.552,1674,CH3,v0,
6696,20241019,15,Cs0.1FA0.9PbI2.8Br0.2,1.65,,,,,,,,,,,,,,,,,1000,10,5000,30,10,120,110,15,,,,,,,,,,,,,,,12.743,63.084,1.0399,19.426,1674,CH4,v0,
6697,20241019,15,Cs0.1FA0.9PbI2.8Br0.2,1.65,,,,,,,,,,,,,,,,,1000,10,5000,30,10,120,110,15,,,,,,,,,,,,,,,12.178,63.566,0.9883,19.385,1675,CH1,v0,
6698,20241019,15,Cs0.1FA0.9PbI2.8Br0.2,1.65,,,,,,,,,,,,,,,,,1000,10,5000,30,10,120,110,15,,,,,,,,,,,,,,,12.037,60.922,1.0061,19.638,1675,CH2,v0,
6699,20241019,15,Cs0.1FA0.9PbI2.8Br0.2,1.65,,,,,,,,,,,,,,,,,1000,10,5000,30,10,120,110,15,,,,,,,,,,,,,,,1.815,27.429,0.35403,18.691,1675,CH3,v0,
6700,20241019,15,Cs0.1FA0.9PbI2.8Br0.2,1.65,,,,,,,,,,,,,,,,,1000,10,5000,30,10,120,110,15,,,,,,,,,,,,,,,13.165,64.36,1.0282,19.894,1675,CH4,v0,
6701,20241019,15,Cs0.1FA0.9PbI2.8Br0.2,1.65,,,,,,,,,,,,,,,,,1000,10,5000,30,10,120,110,15,,,,,,,,,,,,,,,12.841,66.026,1.0018,19.414,1676,CH1,v0,
6702,20241019,15,Cs0.1FA0.9PbI2.8Br0.2,1.65,,,,,,,,,,,,,,,,,1000,10,5000,30,10,120,110,15,,,,,,,,,,,,,,,12.114,61.863,1.0016,19.551,1676,CH2,v0,
6703,20241019,15,Cs0.1FA0.9PbI2.8Br0.2,1.65,,,,,,,,,,,,,,,,,1000,10,5000,30,10,120,110,15,,,,,,,,,,,,,,,12.527,65.499,1.0098,18.94,1676,CH3,v0,
6704,20241019,15,Cs0.1FA0.9PbI2.8Br0.2,1.65,,,,,,,,,,,,,,,,,1000,10,5000,30,10,120,110,15,,,,,,,,,,,,,,,13.974,68.585,1.0113,20.147,1676,CH4,v0,
6705,20241019,15,Cs0.05MA0.16FA0.79PbI2.9Br0.1,1.75,,,,,,,,,,,,,,,,,1000,10,5000,30,10,120,100,15,,,,,,,,,,,,,,,11.885,59.004,1.0456,19.264,1677,CH1,v0,
6706,20241019,15,Cs0.05MA0.16FA0.79PbI2.9Br0.1,1.75,,,,,,,,,,,,,,,,,1000,10,5000,30,10,120,100,15,,,,,,,,,,,,,,,12.943,62.731,1.0515,19.621,1677,CH2,v0,
6707,20241019,15,Cs0.05MA0.16FA0.79PbI2.9Br0.1,1.75,,,,,,,,,,,,,,,,,1000,10,5000,30,10,120,100,15,,,,,,,,,,,,,,,12.901,63.679,1.0492,19.308,1677,CH3,v0,
6708,20241019,15,Cs0.05MA0.16FA0.79PbI2.9Br0.1,1.75,,,,,,,,,,,,,,,,,1000,10,5000,30,10,120,100,15,,,,,,,,,,,,,,,12.59,62.155,1.0432,19.418,1677,CH4,v0,
6709,20241019,15,Cs0.05MA0.16FA0.79PbI2.9Br0.1,1.75,,,,,,,,,,,,,,,,,1000,10,5000,30,10,120,100,15,,,,,,,,,,,,,,,9.4719,47.323,1.0463,19.13,1678,CH1,v0,
6710,20241019,15,Cs0.05MA0.16FA0.79PbI2.9Br0.1,1.75,,,,,,,,,,,,,,,,,1000,10,5000,30,10,120,100,15,,,,,,,,,,,,,,,4.6251,34.571,0.7303,18.32,1678,CH2,v0,
6711,20241019,15,Cs0.05MA0.16FA0.79PbI2.9Br0.1,1.75,,,,,,,,,,,,,,,,,1000,10,5000,30,10,120,100,15,,,,,,,,,,,,,,,9.8139,49.043,1.0474,19.105,1678,CH3,v0,
6712,20241019,15,Cs0.05MA0.16FA0.79PbI2.9Br0.1,1.75,,,,,,,,,,,,,,,,,1000,10,5000,30,10,120,100,15,,,,,,,,,,,,,,,6.5522,37.864,0.93131,18.581,1678,CH4,v0,
6713,20241019,15,Cs0.05MA0.16FA0.79PbI2.9Br0.1,1.75,,,,,,,,,,,,,,,,,1000,10,5000,30,10,120,100,15,,,,,,,,,,,,,,,12.483,64.147,0.99716,19.516,1679,CH1,v0,
6714,20241019,15,Cs0.05MA0.16FA0.79PbI2.9Br0.1,1.75,,,,,,,,,,,,,,,,,1000,10,5000,30,10,120,100,15,,,,,,,,,,,,,,,13.158,65.263,1.0047,20.067,1679,CH2,v0,
6715,20241019,15,Cs0.05MA0.16FA0.79PbI2.9Br0.1,1.75,,,,,,,,,,,,,,,,,1000,10,5000,30,10,120,100,15,,,,,,,,,,,,,,,12.975,64.481,1.0104,19.915,1679,CH3,v0,
6716,20241019,15,Cs0.05MA0.16FA0.79PbI2.9Br0.1,1.75,,,,,,,,,,,,,,,,,1000,10,5000,30,10,120,100,15,,,,,,,,,,,,,,,12.9,63.736,1.0135,19.97,1679,CH4,v0,
6717,20241019,15,Cs0.05MA0.16FA0.79PbI2.9Br0.1,1.75,,,,,,,,,,,,,,,,,1000,10,5000,30,10,120,100,15,,,,,,,,,,,,,,,10.514,52.722,1.0204,19.544,1680,CH1,v0,
6718,20241019,15,Cs0.05MA0.16FA0.79PbI2.9Br0.1,1.75,,,,,,,,,,,,,,,,,1000,10,5000,30,10,120,100,15,,,,,,,,,,,,,,,10.532,52.225,1.0153,19.864,1680,CH2,v0,
6719,20241019,15,Cs0.05MA0.16FA0.79PbI2.9Br0.1,1.75,,,,,,,,,,,,,,,,,1000,10,5000,30,10,120,100,15,,,,,,,,,,,,,,,9.9832,51.301,1.0163,19.148,1680,CH3,v0,
6720,20241019,15,Cs0.05MA0.16FA0.79PbI2.9Br0.1,1.75,,,,,,,,,,,,,,,,,1000,10,5000,30,10,120,100,15,,,,,,,,,,,,,,,10.411,52.659,1.0211,19.361,1680,CH4,v0,
6721,20241024,16,Cs0.15MA0.15FA0.7PbI2.8Br0.2,1.5,,,,,,,,,,,,,,,,,900,15,5000,35,20,180,105,60,,,,,,,,,,,,,,,0.0,0.0,-0.000328,-3.9196,1681,CH1,v0,
6722,20241024,16,Cs0.15MA0.15FA0.7PbI2.8Br0.2,1.5,,,,,,,,,,,,,,,,,900,15,5000,35,20,180,105,60,,,,,,,,,,,,,,,25.821,116840.0,0.002607,8.4765,1681,CH2,v0,
6723,20241024,16,Cs0.15MA0.15FA0.7PbI2.8Br0.2,1.5,,,,,,,,,,,,,,,,,900,15,5000,35,20,180,105,60,,,,,,,,,,,,,,,6.0632,5502.7,0.00499,22.081,1681,CH3,v0,
6724,20241024,16,Cs0.15MA0.15FA0.7PbI2.8Br0.2,1.5,,,,,,,,,,,,,,,,,900,15,5000,35,20,180,105,60,,,,,,,,,,,,,,,0.0,0.0,0.005239,28.719,1681,CH4,v0,
6725,20241024,16,Cs0.15MA0.15FA0.7PbI2.8Br0.2,1.5,,,,,,,,,,,,,,,,,900,15,5000,35,20,180,105,60,,,,,,,,,,,,,,,0.24001,23.05,0.065463,15.906,1682,CH1,v0,
6726,20241024,16,Cs0.15MA0.15FA0.7PbI2.8Br0.2,1.5,,,,,,,,,,,,,,,,,900,15,5000,35,20,180,105,60,,,,,,,,,,,,,,,7.8115,43.508,0.95839,18.734,1682,CH2,v0,
6727,20241024,16,Cs0.15MA0.15FA0.7PbI2.8Br0.2,1.5,,,,,,,,,,,,,,,,,900,15,5000,35,20,180,105,60,,,,,,,,,,,,,,,12.156,64.942,1.015,18.441,1682,CH3,v0,
6728,20241024,16,Cs0.15MA0.15FA0.7PbI2.8Br0.2,1.5,,,,,,,,,,,,,,,,,900,15,5000,35,20,180,105,60,,,,,,,,,,,,,,,0.14069,165.71,0.008712,9.7453,1682,CH4,v0,
6729,20241024,16,Cs0.15MA0.15FA0.7PbI2.8Br0.2,1.5,,,,,,,,,,,,,,,,,900,15,5000,35,20,180,105,60,,,,,,,,,,,,,,,9.2516,45363.0,1.2842,15.881,1683,CH1,v0,
6730,20241024,16,Cs0.15MA0.15FA0.7PbI2.8Br0.2,1.5,,,,,,,,,,,,,,,,,900,15,5000,35,20,180,105,60,,,,,,,,,,,,,,,0.0,0.0,-0.008916,-16.439,1683,CH2,v0,
6731,20241024,16,Cs0.15MA0.15FA0.7PbI2.8Br0.2,1.5,,,,,,,,,,,,,,,,,900,15,5000,35,20,180,105,60,,,,,,,,,,,,,,,10.883,4865.5,0.01279,17.488,1683,CH3,v0,
6732,20241024,16,Cs0.15MA0.15FA0.7PbI2.8Br0.2,1.5,,,,,,,,,,,,,,,,,900,15,5000,35,20,180,105,60,,,,,,,,,,,,,,,3.4934,3115.9,0.004367,25.671,1683,CH4,v0,
6733,20241024,16,Cs0.15MA0.15FA0.7PbI2.8Br0.2,1.5,,,,,,,,,,,,,,,,,900,15,5000,35,20,180,105,60,,,,,,,,,,,,,,,2.4245,29.687,0.46119,17.708,1684,CH1,v0,
6734,20241024,16,Cs0.15MA0.15FA0.7PbI2.8Br0.2,1.5,,,,,,,,,,,,,,,,,900,15,5000,35,20,180,105,60,,,,,,,,,,,,,,,12.261,63.954,1.0238,18.727,1684,CH2,v0,
6735,20241024,16,Cs0.15MA0.15FA0.7PbI2.8Br0.2,1.5,,,,,,,,,,,,,,,,,900,15,5000,35,20,180,105,60,,,,,,,,,,,,,,,12.671,66.848,1.0119,18.732,1684,CH3,v0,
6736,20241024,16,Cs0.15MA0.15FA0.7PbI2.8Br0.2,1.5,,,,,,,,,,,,,,,,,900,15,5000,35,20,180,105,60,,,,,,,,,,,,,,,0.054463,8.7936,0.043701,14.173,1684,CH4,v0,
6737,20241024,16,Cs0.15MA0.15FA0.7PbI2.8Br0.2,1.5,,,,,,,,,,,,,,,,,900,15,5000,35,20,180,105,60,,,,,,,,,,,,,,,0.0,0.0,0.001702,22.831,1685,CH1,v0,
6738,20241024,16,Cs0.15MA0.15FA0.7PbI2.8Br0.2,1.5,,,,,,,,,,,,,,,,,900,15,5000,35,20,180,105,60,,,,,,,,,,,,,,,5.4894,5.74e+48,0.0,-63.773,1685,CH2,v0,
6739,20241024,16,Cs0.15MA0.15FA0.7PbI2.8Br0.2,1.5,,,,,,,,,,,,,,,,,900,15,5000,35,20,180,105,60,,,,,,,,,,,,,,,0.67024,564.75,0.00408,29.087,1685,CH3,v0,
6740,20241024,16,Cs0.15MA0.15FA0.7PbI2.8Br0.2,1.5,,,,,,,,,,,,,,,,,900,15,5000,35,20,180,105,60,,,,,,,,,,,,,,,0.11578,106.78,0.003998,27.117,1685,CH4,v0,
6741,20241024,16,Cs0.15MA0.15FA0.7PbI2.8Br0.2,1.5,,,,,,,,,,,,,,,,,900,15,5000,35,20,180,105,60,,,,,,,,,,,,,,,9.709,56.348,0.99393,17.336,1686,CH1,v0,
6742,20241024,16,Cs0.15MA0.15FA0.7PbI2.8Br0.2,1.5,,,,,,,,,,,,,,,,,900,15,5000,35,20,180,105,60,,,,,,,,,,,,,,,13.488,72.87,0.98494,18.793,1686,CH2,v0,
6743,20241024,16,Cs0.15MA0.15FA0.7PbI2.8Br0.2,1.5,,,,,,,,,,,,,,,,,900,15,5000,35,20,180,105,60,,,,,,,,,,,,,,,13.616,74.445,0.98259,18.614,1686,CH3,v0,
6744,20241024,16,Cs0.15MA0.15FA0.7PbI2.8Br0.2,1.5,,,,,,,,,,,,,,,,,900,15,5000,35,20,180,105,60,,,,,,,,,,,,,,,0.74766,25.096,0.1795,16.597,1686,CH4,v0,
6745,20241024,16,Cs0.15MA0.15FA0.7PbI2.85Br0.15,1.3,,,,,,,,,,,,,,,,,1000,10,5000,30,10,120,100,45,,,,,,,,,,,,,,,13.248,68.493,1.0269,18.836,1687,CH1,v0,
6746,20241024,16,Cs0.15MA0.15FA0.7PbI2.85Br0.15,1.3,,,,,,,,,,,,,,,,,1000,10,5000,30,10,120,100,45,,,,,,,,,,,,,,,13.368,67.994,1.025,19.181,1687,CH2,v0,
6747,20241024,16,Cs0.15MA0.15FA0.7PbI2.85Br0.15,1.3,,,,,,,,,,,,,,,,,1000,10,5000,30,10,120,100,45,,,,,,,,,,,,,,,3.6647,31.972,0.63171,18.145,1687,CH3,v0,
6748,20241024,16,Cs0.15MA0.15FA0.7PbI2.85Br0.15,1.3,,,,,,,,,,,,,,,,,1000,10,5000,30,10,120,100,45,,,,,,,,,,,,,,,13.128,69.299,1.0172,18.624,1687,CH4,v0,
6749,20241024,16,Cs0.15MA0.15FA0.7PbI2.85Br0.15,1.3,,,,,,,,,,,,,,,,,1000,10,5000,30,10,120,100,45,,,,,,,,,,,,,,,13.294,68.471,1.0165,19.1,1688,CH1,v0,
6750,20241024,16,Cs0.15MA0.15FA0.7PbI2.85Br0.15,1.3,,,,,,,,,,,,,,,,,1000,10,5000,30,10,120,100,45,,,,,,,,,,,,,,,13.221,67.545,1.0228,19.137,1688,CH2,v0,
6751,20241024,16,Cs0.15MA0.15FA0.7PbI2.85Br0.15,1.3,,,,,,,,,,,,,,,,,1000,10,5000,30,10,120,100,45,,,,,,,,,,,,,,,12.302,64.647,1.015,18.75,1688,CH3,v0,
6752,20241024,16,Cs0.15MA0.15FA0.7PbI2.85Br0.15,1.3,,,,,,,,,,,,,,,,,1000,10,5000,30,10,120,100,45,,,,,,,,,,,,,,,13.07,67.758,1.0174,18.959,1688,CH4,v0,
6753,20241024,16,Cs0.15MA0.15FA0.7PbI2.85Br0.15,1.3,,,,,,,,,,,,,,,,,1000,10,5000,30,10,120,100,45,,,,,,,,,,,,,,,12.705,67.414,1.0053,18.747,1689,CH1,v0,
6754,20241024,16,Cs0.15MA0.15FA0.7PbI2.85Br0.15,1.3,,,,,,,,,,,,,,,,,1000,10,5000,30,10,120,100,45,,,,,,,,,,,,,,,12.717,65.84,1.0201,18.933,1689,CH2,v0,
6755,20241024,16,Cs0.15MA0.15FA0.7PbI2.85Br0.15,1.3,,,,,,,,,,,,,,,,,1000,10,5000,30,10,120,100,45,,,,,,,,,,,,,,,5.0572,32.204,0.84311,18.626,1689,CH3,v0,
6756,20241024,16,Cs0.15MA0.15FA0.7PbI2.85Br0.15,1.3,,,,,,,,,,,,,,,,,1000,10,5000,30,10,120,100,45,,,,,,,,,,,,,,,13.469,70.428,1.0154,18.834,1689,CH4,v0,
6757,20241024,16,Cs0.15MA0.15FA0.7PbI2.85Br0.15,1.3,,,,,,,,,,,,,,,,,1000,10,5000,30,10,120,100,45,,,,,,,,,,,,,,,10.849,58.659,1.0043,18.415,1690,CH1,v0,
6758,20241024,16,Cs0.15MA0.15FA0.7PbI2.85Br0.15,1.3,,,,,,,,,,,,,,,,,1000,10,5000,30,10,120,100,45,,,,,,,,,,,,,,,13.529,69.692,1.0217,19.0,1690,CH2,v0,
6759,20241024,16,Cs0.15MA0.15FA0.7PbI2.85Br0.15,1.3,,,,,,,,,,,,,,,,,1000,10,5000,30,10,120,100,45,,,,,,,,,,,,,,,13.174,69.257,1.0186,18.673,1690,CH3,v0,
6760,20241024,16,Cs0.15MA0.15FA0.7PbI2.85Br0.15,1.3,,,,,,,,,,,,,,,,,1000,10,5000,30,10,120,100,45,,,,,,,,,,,,,,,14.063,73.352,1.0125,18.935,1690,CH4,v0,
6761,20241024,16,Cs0.15MA0.15FA0.7PbI2.85Br0.15,1.3,,,,,,,,,,,,,,,,,1000,10,5000,30,10,120,100,45,,,,,,,,,,,,,,,13.367,74.161,0.95229,18.928,1691,CH1,v0,
6762,20241024,16,Cs0.15MA0.15FA0.7PbI2.85Br0.15,1.3,,,,,,,,,,,,,,,,,1000,10,5000,30,10,120,100,45,,,,,,,,,,,,,,,14.062,74.795,0.96757,19.431,1691,CH2,v0,
6763,20241024,16,Cs0.15MA0.15FA0.7PbI2.85Br0.15,1.3,,,,,,,,,,,,,,,,,1000,10,5000,30,10,120,100,45,,,,,,,,,,,,,,,13.617,74.983,0.97932,18.543,1691,CH3,v0,
6764,20241024,16,Cs0.15MA0.15FA0.7PbI2.85Br0.15,1.3,,,,,,,,,,,,,,,,,1000,10,5000,30,10,120,100,45,,,,,,,,,,,,,,,14.112,76.177,0.98105,18.883,1691,CH4,v0,
6765,20241024,16,Cs0.15MA0.15FA0.7PbI2.85Br0.15,1.3,,,,,,,,,,,,,,,,,1000,10,5000,30,10,120,100,45,,,,,,,,,,,,,,,13.76,76.279,0.94752,19.038,1692,CH1,v0,
6766,20241024,16,Cs0.15MA0.15FA0.7PbI2.85Br0.15,1.3,,,,,,,,,,,,,,,,,1000,10,5000,30,10,120,100,45,,,,,,,,,,,,,,,13.902,74.276,0.98172,19.065,1692,CH2,v0,
6767,20241024,16,Cs0.15MA0.15FA0.7PbI2.85Br0.15,1.3,,,,,,,,,,,,,,,,,1000,10,5000,30,10,120,100,45,,,,,,,,,,,,,,,13.274,71.76,0.99542,18.583,1692,CH3,v0,
6768,20241024,16,Cs0.15MA0.15FA0.7PbI2.85Br0.15,1.3,,,,,,,,,,,,,,,,,1000,10,5000,30,10,120,100,45,,,,,,,,,,,,,,,14.102,75.781,0.98728,18.848,1692,CH4,v0,
6769,20241024,16,Cs0.05MA0.14FA0.81PbI2.85Br0.15,1.6,,,,,,,,,,,,,,,,,1000,10,5000,30,10,120,100,45,,,,,,,,,,,,,,,0.0,0.0,-0.050568,-9.55e-08,1693,CH1,v0,
6770,20241024,16,Cs0.05MA0.14FA0.81PbI2.85Br0.15,1.6,,,,,,,,,,,,,,,,,1000,10,5000,30,10,120,100,45,,,,,,,,,,,,,,,13.358,69.624,1.0193,18.822,1693,CH2,v0,
6771,20241024,16,Cs0.05MA0.14FA0.81PbI2.85Br0.15,1.6,,,,,,,,,,,,,,,,,1000,10,5000,30,10,120,100,45,,,,,,,,,,,,,,,7.6211,42.847,0.96228,18.484,1693,CH3,v0,
6772,20241024,16,Cs0.05MA0.14FA0.81PbI2.85Br0.15,1.6,,,,,,,,,,,,,,,,,1000,10,5000,30,10,120,100,45,,,,,,,,,,,,,,,13.199,70.312,1.0134,18.525,1693,CH4,v0,
6773,20241024,16,Cs0.05MA0.14FA0.81PbI2.85Br0.15,1.6,,,,,,,,,,,,,,,,,1000,10,5000,30,10,120,100,45,,,,,,,,,,,,,,,13.53,67.599,1.0252,19.523,1694,CH1,v0,
6774,20241024,16,Cs0.05MA0.14FA0.81PbI2.85Br0.15,1.6,,,,,,,,,,,,,,,,,1000,10,5000,30,10,120,100,45,,,,,,,,,,,,,,,14.268,69.793,1.0316,19.818,1694,CH2,v0,
6775,20241024,16,Cs0.05MA0.14FA0.81PbI2.85Br0.15,1.6,,,,,,,,,,,,,,,,,1000,10,5000,30,10,120,100,45,,,,,,,,,,,,,,,13.971,69.842,1.0298,19.425,1694,CH3,v0,
6776,20241024,16,Cs0.05MA0.14FA0.81PbI2.85Br0.15,1.6,,,,,,,,,,,,,,,,,1000,10,5000,30,10,120,100,45,,,,,,,,,,,,,,,12.23,61.829,1.0089,19.607,1694,CH4,v0,
6777,20241024,16,Cs0.05MA0.14FA0.81PbI2.85Br0.15,1.6,,,,,,,,,,,,,,,,,1000,10,5000,30,10,120,100,45,,,,,,,,,,,,,,,12.725,69.61,0.99258,18.417,1695,CH1,v0,
6778,20241024,16,Cs0.05MA0.14FA0.81PbI2.85Br0.15,1.6,,,,,,,,,,,,,,,,,1000,10,5000,30,10,120,100,45,,,,,,,,,,,,,,,13.235,70.806,1.0029,18.637,1695,CH2,v0,
6779,20241024,16,Cs0.05MA0.14FA0.81PbI2.85Br0.15,1.6,,,,,,,,,,,,,,,,,1000,10,5000,30,10,120,100,45,,,,,,,,,,,,,,,13.191,70.796,1.0063,18.517,1695,CH3,v0,
6780,20241024,16,Cs0.05MA0.14FA0.81PbI2.85Br0.15,1.6,,,,,,,,,,,,,,,,,1000,10,5000,30,10,120,100,45,,,,,,,,,,,,,,,13.435,71.379,1.0017,18.79,1695,CH4,v0,
6781,20241024,16,Cs0.05MA0.14FA0.81PbI2.85Br0.15,1.6,,,,,,,,,,,,,,,,,1000,10,5000,30,10,120,100,45,,,,,,,,,,,,,,,11.065,59.613,0.98556,18.833,1696,CH1,v0,
6782,20241024,16,Cs0.05MA0.14FA0.81PbI2.85Br0.15,1.6,,,,,,,,,,,,,,,,,1000,10,5000,30,10,120,100,45,,,,,,,,,,,,,,,13.979,70.499,1.0142,19.552,1696,CH2,v0,
6783,20241024,16,Cs0.05MA0.14FA0.81PbI2.85Br0.15,1.6,,,,,,,,,,,,,,,,,1000,10,5000,30,10,120,100,45,,,,,,,,,,,,,,,13.629,69.816,1.0096,19.336,1696,CH3,v0,
6784,20241024,16,Cs0.05MA0.14FA0.81PbI2.85Br0.15,1.6,,,,,,,,,,,,,,,,,1000,10,5000,30,10,120,100,45,,,,,,,,,,,,,,,14.693,73.842,1.011,19.681,1696,CH4,v0,
6785,20241024,16,Cs0.05MA0.14FA0.81PbI2.85Br0.15,1.6,,,,,,,,,,,,,,,,,1000,10,5000,30,10,120,100,45,,,,,,,,,,,,,,,13.484,76.229,0.93904,18.836,1697,CH1,v0,
6786,20241024,16,Cs0.05MA0.14FA0.81PbI2.85Br0.15,1.6,,,,,,,,,,,,,,,,,1000,10,5000,30,10,120,100,45,,,,,,,,,,,,,,,13.726,75.996,0.95787,18.856,1697,CH2,v0,
6787,20241024,16,Cs0.05MA0.14FA0.81PbI2.85Br0.15,1.6,,,,,,,,,,,,,,,,,1000,10,5000,30,10,120,100,45,,,,,,,,,,,,,,,14.043,77.255,0.96881,18.763,1697,CH3,v0,
6788,20241024,16,Cs0.05MA0.14FA0.81PbI2.85Br0.15,1.6,,,,,,,,,,,,,,,,,1000,10,5000,30,10,120,100,45,,,,,,,,,,,,,,,14.318,78.176,0.96446,18.99,1697,CH4,v0,
6789,20241024,16,Cs0.05MA0.14FA0.81PbI2.85Br0.15,1.6,,,,,,,,,,,,,,,,,1000,10,5000,30,10,120,100,45,,,,,,,,,,,,,,,13.174,72.493,0.94335,19.264,1698,CH1,v0,
6790,20241024,16,Cs0.05MA0.14FA0.81PbI2.85Br0.15,1.6,,,,,,,,,,,,,,,,,1000,10,5000,30,10,120,100,45,,,,,,,,,,,,,,,14.415,75.007,0.9757,19.697,1698,CH2,v0,
6791,20241024,16,Cs0.05MA0.14FA0.81PbI2.85Br0.15,1.6,,,,,,,,,,,,,,,,,1000,10,5000,30,10,120,100,45,,,,,,,,,,,,,,,14.566,76.927,0.9795,19.331,1698,CH3,v0,
6792,20241024,16,Cs0.05MA0.14FA0.81PbI2.85Br0.15,1.6,,,,,,,,,,,,,,,,,1000,10,5000,30,10,120,100,45,,,,,,,,,,,,,,,14.858,77.493,0.98222,19.52,1698,CH4,v0,
6793,20241024,16,Cs0.1FA0.9PbI2.8Br0.2,1.6,,,,,,,,,,,,,,,,,1000,10,5000,30,10,120,110,45,,,,,,,,,,,,,,,2.4913,67867.0,0.001767,2.0779,1699,CH1,v0,
6794,20241024,16,Cs0.1FA0.9PbI2.8Br0.2,1.6,,,,,,,,,,,,,,,,,1000,10,5000,30,10,120,110,45,,,,,,,,,,,,,,,37.553,380410000.0,0.043896,0.22489,1699,CH2,v0,
6795,20241024,16,Cs0.1FA0.9PbI2.8Br0.2,1.6,,,,,,,,,,,,,,,,,1000,10,5000,30,10,120,110,45,,,,,,,,,,,,,,,0.0,0.0,0.006362,24.848,1699,CH3,v0,
6796,20241024,16,Cs0.1FA0.9PbI2.8Br0.2,1.6,,,,,,,,,,,,,,,,,1000,10,5000,30,10,120,110,45,,,,,,,,,,,,,,,1.1543,1403.8,0.003298,24.928,1699,CH4,v0,
6797,20241024,16,Cs0.1FA0.9PbI2.8Br0.2,1.6,,,,,,,,,,,,,,,,,1000,10,5000,30,10,120,110,45,,,,,,,,,,,,,,,0.017948,453.36,0.001532,2.5834,1700,CH1,v0,
6798,20241024,16,Cs0.1FA0.9PbI2.8Br0.2,1.6,,,,,,,,,,,,,,,,,1000,10,5000,30,10,120,110,45,,,,,,,,,,,,,,,0.040174,317.91,0.00294,4.2983,1700,CH2,v0,
6799,20241024,16,Cs0.1FA0.9PbI2.8Br0.2,1.6,,,,,,,,,,,,,,,,,1000,10,5000,30,10,120,110,45,,,,,,,,,,,,,,,0.027227,187.88,0.003229,4.4883,1700,CH3,v0,
6800,20241024,16,Cs0.1FA0.9PbI2.8Br0.2,1.6,,,,,,,,,,,,,,,,,1000,10,5000,30,10,120,110,45,,,,,,,,,,,,,,,0.018372,1880.9,0.73898,1.3217,1700,CH4,v0,
6801,20241024,16,Cs0.1FA0.9PbI2.8Br0.2,1.6,,,,,,,,,,,,,,,,,1000,10,5000,30,10,120,110,45,,,,,,,,,,,,,,,9.0112,24777.0,0.001738,20.931,1701,CH1,v0,
6802,20241024,16,Cs0.1FA0.9PbI2.8Br0.2,1.6,,,,,,,,,,,,,,,,,1000,10,5000,30,10,120,110,45,,,,,,,,,,,,,,,0.0,0.0,-0.008288,-17.807,1701,CH2,v0,
6803,20241024,16,Cs0.1FA0.9PbI2.8Br0.2,1.6,,,,,,,,,,,,,,,,,1000,10,5000,30,10,120,110,45,,,,,,,,,,,,,,,7.3704,14860.0,0.002612,18.989,1701,CH3,v0,
6804,20241024,16,Cs0.1FA0.9PbI2.8Br0.2,1.6,,,,,,,,,,,,,,,,,1000,10,5000,30,10,120,110,45,,,,,,,,,,,,,,,0.22366,297.76,0.003234,23.23,1701,CH4,v0,
6805,20241024,16,Cs0.1FA0.9PbI2.8Br0.2,1.6,,,,,,,,,,,,,,,,,1000,10,5000,30,10,120,110,45,,,,,,,,,,,,,,,0.037311,68.11,0.007546,7.2595,1702,CH1,v0,
6806,20241024,16,Cs0.1FA0.9PbI2.8Br0.2,1.6,,,,,,,,,,,,,,,,,1000,10,5000,30,10,120,110,45,,,,,,,,,,,,,,,0.049073,29.774,0.01564,10.538,1702,CH2,v0,
6807,20241024,16,Cs0.1FA0.9PbI2.8Br0.2,1.6,,,,,,,,,,,,,,,,,1000,10,5000,30,10,120,110,45,,,,,,,,,,,,,,,0.11326,76.833,0.014012,10.52,1702,CH3,v0,
6808,20241024,16,Cs0.1FA0.9PbI2.8Br0.2,1.6,,,,,,,,,,,,,,,,,1000,10,5000,30,10,120,110,45,,,,,,,,,,,,,,,0.035658,219.38,0.003599,4.516,1702,CH4,v0,
6809,20241024,16,Cs0.1FA0.9PbI2.8Br0.2,1.6,,,,,,,,,,,,,,,,,1000,10,5000,30,10,120,110,45,,,,,,,,,,,,,,,0.0,0.0,0.002067,27.544,1703,CH1,v0,
6810,20241024,16,Cs0.1FA0.9PbI2.8Br0.2,1.6,,,,,,,,,,,,,,,,,1000,10,5000,30,10,120,110,45,,,,,,,,,,,,,,,0.0,0.0,0.006822,19.523,1703,CH2,v0,
6811,20241024,16,Cs0.1FA0.9PbI2.8Br0.2,1.6,,,,,,,,,,,,,,,,,1000,10,5000,30,10,120,110,45,,,,,,,,,,,,,,,5.5598,9163.6,0.003757,16.148,1703,CH3,v0,
6812,20241024,16,Cs0.1FA0.9PbI2.8Br0.2,1.6,,,,,,,,,,,,,,,,,1000,10,5000,30,10,120,110,45,,,,,,,,,,,,,,,0.45925,547.15,0.003324,25.248,1703,CH4,v0,
6813,20241024,16,Cs0.1FA0.9PbI2.8Br0.2,1.6,,,,,,,,,,,,,,,,,1000,10,5000,30,10,120,110,45,,,,,,,,,,,,,,,0.081037,26.235,0.026055,11.855,1704,CH1,v0,
6814,20241024,16,Cs0.1FA0.9PbI2.8Br0.2,1.6,,,,,,,,,,,,,,,,,1000,10,5000,30,10,120,110,45,,,,,,,,,,,,,,,0.21367,27.316,0.053907,14.51,1704,CH2,v0,
6815,20241024,16,Cs0.1FA0.9PbI2.8Br0.2,1.6,,,,,,,,,,,,,,,,,1000,10,5000,30,10,120,110,45,,,,,,,,,,,,,,,0.17969,29.51,0.043238,14.083,1704,CH3,v0,
6816,20241024,16,Cs0.1FA0.9PbI2.8Br0.2,1.6,,,,,,,,,,,,,,,,,1000,10,5000,30,10,120,110,45,,,,,,,,,,,,,,,0.043493,35.571,0.012993,9.4108,1704,CH4,v0,
6817,20241024,16,Cs0.15MA0.15FA0.7PbI2.8Br0.2,1.5,,,,,,,,,,,,,,,,,1000,10,5000,30,10,120,100,45,,,,,,,,,,,,,,,13.228,69.357,1.0295,18.526,1705,CH1,v0,
6818,20241024,16,Cs0.15MA0.15FA0.7PbI2.8Br0.2,1.5,,,,,,,,,,,,,,,,,1000,10,5000,30,10,120,100,45,,,,,,,,,,,,,,,2.6747,29.167,0.50976,17.99,1705,CH2,v0,
6819,20241024,16,Cs0.15MA0.15FA0.7PbI2.8Br0.2,1.5,,,,,,,,,,,,,,,,,1000,10,5000,30,10,120,100,45,,,,,,,,,,,,,,,12.809,68.695,1.0263,18.168,1705,CH3,v0,
6820,20241024,16,Cs0.15MA0.15FA0.7PbI2.8Br0.2,1.5,,,,,,,,,,,,,,,,,1000,10,5000,30,10,120,100,45,,,,,,,,,,,,,,,13.035,69.371,1.0254,18.325,1705,CH4,v0,
6821,20241024,16,Cs0.15MA0.15FA0.7PbI2.8Br0.2,1.5,,,,,,,,,,,,,,,,,1000,10,5000,30,10,120,100,45,,,,,,,,,,,,,,,3.3757,7997.8,0.006248,6.7552,1706,CH1,v0,
6822,20241024,16,Cs0.15MA0.15FA0.7PbI2.8Br0.2,1.5,,,,,,,,,,,,,,,,,1000,10,5000,30,10,120,100,45,,,,,,,,,,,,,,,12.285,67.093,1.0301,17.775,1706,CH2,v0,
6823,20241024,16,Cs0.15MA0.15FA0.7PbI2.8Br0.2,1.5,,,,,,,,,,,,,,,,,1000,10,5000,30,10,120,100,45,,,,,,,,,,,,,,,9.5389,54.479,1.0016,17.482,1706,CH3,v0,
6824,20241024,16,Cs0.15MA0.15FA0.7PbI2.8Br0.2,1.5,,,,,,,,,,,,,,,,,1000,10,5000,30,10,120,100,45,,,,,,,,,,,,,,,11.718,65.575,1.0169,17.572,1706,CH4,v0,
6825,20241024,16,Cs0.15MA0.15FA0.7PbI2.8Br0.2,1.5,,,,,,,,,,,,,,,,,1000,10,5000,30,10,120,100,45,,,,,,,,,,,,,,,10.52,58.517,1.0032,17.921,1707,CH1,v0,
6826,20241024,16,Cs0.15MA0.15FA0.7PbI2.8Br0.2,1.5,,,,,,,,,,,,,,,,,1000,10,5000,30,10,120,100,45,,,,,,,,,,,,,,,8.0601,46.633,0.95882,18.026,1707,CH2,v0,
6827,20241024,16,Cs0.15MA0.15FA0.7PbI2.8Br0.2,1.5,,,,,,,,,,,,,,,,,1000,10,5000,30,10,120,100,45,,,,,,,,,,,,,,,13.552,73.164,1.0132,18.281,1707,CH3,v0,
6828,20241024,16,Cs0.15MA0.15FA0.7PbI2.8Br0.2,1.5,,,,,,,,,,,,,,,,,1000,10,5000,30,10,120,100,45,,,,,,,,,,,,,,,13.704,72.772,1.0096,18.652,1707,CH4,v0,
6829,20241024,16,Cs0.15MA0.15FA0.7PbI2.8Br0.2,1.5,,,,,,,,,,,,,,,,,1000,10,5000,30,10,120,100,45,,,,,,,,,,,,,,,0.64249,48.128,0.080116,16.663,1708,CH1,v0,
6830,20241024,16,Cs0.15MA0.15FA0.7PbI2.8Br0.2,1.5,,,,,,,,,,,,,,,,,1000,10,5000,30,10,120,100,45,,,,,,,,,,,,,,,12.628,70.217,1.0288,17.48,1708,CH2,v0,
6831,20241024,16,Cs0.15MA0.15FA0.7PbI2.8Br0.2,1.5,,,,,,,,,,,,,,,,,1000,10,5000,30,10,120,100,45,,,,,,,,,,,,,,,12.581,70.268,1.0271,17.432,1708,CH3,v0,
6832,20241024,16,Cs0.15MA0.15FA0.7PbI2.8Br0.2,1.5,,,,,,,,,,,,,,,,,1000,10,5000,30,10,120,100,45,,,,,,,,,,,,,,,12.97,71.521,1.0257,17.68,1708,CH4,v0,
6833,20241024,16,Cs0.15MA0.15FA0.7PbI2.8Br0.2,1.5,,,,,,,,,,,,,,,,,1000,10,5000,30,10,120,100,45,,,,,,,,,,,,,,,13.581,76.641,0.95922,18.474,1709,CH1,v0,
6834,20241024,16,Cs0.15MA0.15FA0.7PbI2.8Br0.2,1.5,,,,,,,,,,,,,,,,,1000,10,5000,30,10,120,100,45,,,,,,,,,,,,,,,12.405,71.157,0.97536,17.873,1709,CH2,v0,
6835,20241024,16,Cs0.15MA0.15FA0.7PbI2.8Br0.2,1.5,,,,,,,,,,,,,,,,,1000,10,5000,30,10,120,100,45,,,,,,,,,,,,,,,12.429,70.801,0.99184,17.699,1709,CH3,v0,
6836,20241024,16,Cs0.15MA0.15FA0.7PbI2.8Br0.2,1.5,,,,,,,,,,,,,,,,,1000,10,5000,30,10,120,100,45,,,,,,,,,,,,,,,13.458,75.314,0.98724,18.1,1709,CH4,v0,
6837,20241024,16,Cs0.15MA0.15FA0.7PbI2.8Br0.2,1.5,,,,,,,,,,,,,,,,,1000,10,5000,30,10,120,100,45,,,,,,,,,,,,,,,11.78,70.053,0.97558,17.236,1710,CH1,v0,
6838,20241024,16,Cs0.15MA0.15FA0.7PbI2.8Br0.2,1.5,,,,,,,,,,,,,,,,,1000,10,5000,30,10,120,100,45,,,,,,,,,,,,,,,11.899,68.851,1.0057,17.185,1710,CH2,v0,
6839,20241024,16,Cs0.15MA0.15FA0.7PbI2.8Br0.2,1.5,,,,,,,,,,,,,,,,,1000,10,5000,30,10,120,100,45,,,,,,,,,,,,,,,12.658,72.874,1.0008,17.355,1710,CH3,v0,
6840,20241024,16,Cs0.15MA0.15FA0.7PbI2.8Br0.2,1.5,,,,,,,,,,,,,,,,,1000,10,5000,30,10,120,100,45,,,,,,,,,,,,,,,11.874,68.66,1.0074,17.167,1710,CH4,v0,
6841,20241024,16,Cs0.15MA0.15FA0.7PbI2.8Br0.2,1.5,,,,,,,,,,,,,,,,,800,10,4500,35,10,100,105,45,,,,,,,,,,,,,,,12.928,68.427,1.0262,18.41,1711,CH1,v0,
6842,20241024,16,Cs0.15MA0.15FA0.7PbI2.8Br0.2,1.5,,,,,,,,,,,,,,,,,800,10,4500,35,10,100,105,45,,,,,,,,,,,,,,,13.022,68.534,1.0276,18.489,1711,CH2,v0,
6843,20241024,16,Cs0.15MA0.15FA0.7PbI2.8Br0.2,1.5,,,,,,,,,,,,,,,,,800,10,4500,35,10,100,105,45,,,,,,,,,,,,,,,4.4447,31.623,0.76883,18.281,1711,CH3,v0,
6844,20241024,16,Cs0.15MA0.15FA0.7PbI2.8Br0.2,1.5,,,,,,,,,,,,,,,,,800,10,4500,35,10,100,105,45,,,,,,,,,,,,,,,13.104,69.94,1.0241,18.295,1711,CH4,v0,
6845,20241024,16,Cs0.15MA0.15FA0.7PbI2.8Br0.2,1.5,,,,,,,,,,,,,,,,,800,10,4500,35,10,100,105,45,,,,,,,,,,,,,,,12.922,66.982,1.0238,18.843,1712,CH1,v0,
6846,20241024,16,Cs0.15MA0.15FA0.7PbI2.8Br0.2,1.5,,,,,,,,,,,,,,,,,800,10,4500,35,10,100,105,45,,,,,,,,,,,,,,,12.983,66.219,1.0266,19.099,1712,CH2,v0,
6847,20241024,16,Cs0.15MA0.15FA0.7PbI2.8Br0.2,1.5,,,,,,,,,,,,,,,,,800,10,4500,35,10,100,105,45,,,,,,,,,,,,,,,13.108,68.041,1.024,18.814,1712,CH3,v0,
6848,20241024,16,Cs0.15MA0.15FA0.7PbI2.8Br0.2,1.5,,,,,,,,,,,,,,,,,800,10,4500,35,10,100,105,45,,,,,,,,,,,,,,,12.822,66.119,1.0208,18.997,1712,CH4,v0,
6849,20241024,16,Cs0.15MA0.15FA0.7PbI2.8Br0.2,1.5,,,,,,,,,,,,,,,,,800,10,4500,35,10,100,105,45,,,,,,,,,,,,,,,12.648,68.95,1.0103,18.157,1713,CH1,v0,
6850,20241024,16,Cs0.15MA0.15FA0.7PbI2.8Br0.2,1.5,,,,,,,,,,,,,,,,,800,10,4500,35,10,100,105,45,,,,,,,,,,,,,,,13.556,72.339,1.0127,18.504,1713,CH2,v0,
6851,20241024,16,Cs0.15MA0.15FA0.7PbI2.8Br0.2,1.5,,,,,,,,,,,,,,,,,800,10,4500,35,10,100,105,45,,,,,,,,,,,,,,,12.495,67.079,1.0036,18.559,1713,CH3,v0,
6852,20241024,16,Cs0.15MA0.15FA0.7PbI2.8Br0.2,1.5,,,,,,,,,,,,,,,,,800,10,4500,35,10,100,105,45,,,,,,,,,,,,,,,13.845,73.646,1.0106,18.601,1713,CH4,v0,
6853,20241024,16,Cs0.15MA0.15FA0.7PbI2.8Br0.2,1.5,,,,,,,,,,,,,,,,,800,10,4500,35,10,100,105,45,,,,,,,,,,,,,,,12.468,66.593,1.0067,18.599,1714,CH1,v0,
6854,20241024,16,Cs0.15MA0.15FA0.7PbI2.8Br0.2,1.5,,,,,,,,,,,,,,,,,800,10,4500,35,10,100,105,45,,,,,,,,,,,,,,,13.191,67.88,1.0222,19.011,1714,CH2,v0,
6855,20241024,16,Cs0.15MA0.15FA0.7PbI2.8Br0.2,1.5,,,,,,,,,,,,,,,,,800,10,4500,35,10,100,105,45,,,,,,,,,,,,,,,13.801,71.468,1.0227,18.882,1714,CH3,v0,
6856,20241024,16,Cs0.15MA0.15FA0.7PbI2.8Br0.2,1.5,,,,,,,,,,,,,,,,,800,10,4500,35,10,100,105,45,,,,,,,,,,,,,,,14.17,72.254,1.0199,19.228,1714,CH4,v0,
6857,20241024,16,Cs0.15MA0.15FA0.7PbI2.8Br0.2,1.5,,,,,,,,,,,,,,,,,800,10,4500,35,10,100,105,45,,,,,,,,,,,,,,,12.609,70.523,0.98171,18.213,1715,CH1,v0,
6858,20241024,16,Cs0.15MA0.15FA0.7PbI2.8Br0.2,1.5,,,,,,,,,,,,,,,,,800,10,4500,35,10,100,105,45,,,,,,,,,,,,,,,13.241,73.307,0.98395,18.356,1715,CH2,v0,
6859,20241024,16,Cs0.15MA0.15FA0.7PbI2.8Br0.2,1.5,,,,,,,,,,,,,,,,,800,10,4500,35,10,100,105,45,,,,,,,,,,,,,,,12.508,70.166,0.95592,18.648,1715,CH3,v0,
6860,20241024,16,Cs0.15MA0.15FA0.7PbI2.8Br0.2,1.5,,,,,,,,,,,,,,,,,800,10,4500,35,10,100,105,45,,,,,,,,,,,,,,,13.676,75.867,0.97756,18.441,1715,CH4,v0,
6861,20241024,16,Cs0.15MA0.15FA0.7PbI2.8Br0.2,1.5,,,,,,,,,,,,,,,,,800,10,4500,35,10,100,105,45,,,,,,,,,,,,,,,12.881,72.181,0.96013,18.586,1716,CH1,v0,
6862,20241024,16,Cs0.15MA0.15FA0.7PbI2.8Br0.2,1.5,,,,,,,,,,,,,,,,,800,10,4500,35,10,100,105,45,,,,,,,,,,,,,,,14.085,74.669,0.98503,19.15,1716,CH2,v0,
6863,20241024,16,Cs0.15MA0.15FA0.7PbI2.8Br0.2,1.5,,,,,,,,,,,,,,,,,800,10,4500,35,10,100,105,45,,,,,,,,,,,,,,,13.883,74.8,0.99152,18.719,1716,CH3,v0,
6864,20241024,16,Cs0.15MA0.15FA0.7PbI2.8Br0.2,1.5,,,,,,,,,,,,,,,,,800,10,4500,35,10,100,105,45,,,,,,,,,,,,,,,14.435,75.675,0.99474,19.176,1716,CH4,v0,
6865,20241024,16,Cs0.15MA0.15FA0.7PbI2.8Br0.2,1.7,,,,,,,,,,,,,,,,,1000,10,5000,30,10,120,100,45,,,,,,,,,,,,,,,12.737,66.467,1.0221,18.748,1717,CH1,v0,
6866,20241024,16,Cs0.15MA0.15FA0.7PbI2.8Br0.2,1.7,,,,,,,,,,,,,,,,,1000,10,5000,30,10,120,100,45,,,,,,,,,,,,,,,12.898,66.213,1.0273,18.962,1717,CH2,v0,
6867,20241024,16,Cs0.15MA0.15FA0.7PbI2.8Br0.2,1.7,,,,,,,,,,,,,,,,,1000,10,5000,30,10,120,100,45,,,,,,,,,,,,,,,11.906,62.67,1.0234,18.563,1717,CH3,v0,
6868,20241024,16,Cs0.15MA0.15FA0.7PbI2.8Br0.2,1.7,,,,,,,,,,,,,,,,,1000,10,5000,30,10,120,100,45,,,,,,,,,,,,,,,12.455,65.288,1.0197,18.709,1717,CH4,v0,
6869,20241024,16,Cs0.15MA0.15FA0.7PbI2.8Br0.2,1.7,,,,,,,,,,,,,,,,,1000,10,5000,30,10,120,100,45,,,,,,,,,,,,,,,11.439,57.165,1.0187,19.643,1718,CH1,v0,
6870,20241024,16,Cs0.15MA0.15FA0.7PbI2.8Br0.2,1.7,,,,,,,,,,,,,,,,,1000,10,5000,30,10,120,100,45,,,,,,,,,,,,,,,0.16687,26.336,0.040022,15.832,1718,CH2,v0,
6871,20241024,16,Cs0.15MA0.15FA0.7PbI2.8Br0.2,1.7,,,,,,,,,,,,,,,,,1000,10,5000,30,10,120,100,45,,,,,,,,,,,,,,,2.8131,29.266,0.49305,19.495,1718,CH3,v0,
6872,20241024,16,Cs0.15MA0.15FA0.7PbI2.8Br0.2,1.7,,,,,,,,,,,,,,,,,1000,10,5000,30,10,120,100,45,,,,,,,,,,,,,,,4.3065,31.105,0.69299,19.978,1718,CH4,v0,
6873,20241024,16,Cs0.15MA0.15FA0.7PbI2.8Br0.2,1.7,,,,,,,,,,,,,,,,,1000,10,5000,30,10,120,100,45,,,,,,,,,,,,,,,11.573,62.543,1.0257,18.04,1719,CH1,v0,
6874,20241024,16,Cs0.15MA0.15FA0.7PbI2.8Br0.2,1.7,,,,,,,,,,,,,,,,,1000,10,5000,30,10,120,100,45,,,,,,,,,,,,,,,12.626,65.883,1.0257,18.685,1719,CH2,v0,
