Repository: MI-Materials-Intelligence/Recipe-Language-Model

# Learning Layer

## Overview

In the learning layer, the formulas and parameters are encoded and then tokenised into recipes as inputs. Through atomic skills of data extraction, cleaning, and matching, these data are organised into standardised datasets, providing the basis for RLM training and iterative recipe refinement.

Key Atomic Skills:
- **Cleaning**: Preprocessing and outlier cleaning
- **Matching**: Matching data pairs based on variables
- **Extraction**: Data extraction from robotic boxes

File: seven_ai_layers_robotics/learning/data/data_clean_dedup_4869rows.csv (part 26 of 26)
No,date,rank,Formula PVK,Concentration PVK,Formula Additive 1,Concentration Additive 1,Formula Additive 2,Concentration Additive 2,Formula Additive 3,Concentration Additive 3,Formula SAM 1,Concentration SAM 1,Formula SAM 2,Concentration SAM 2,Formula SAM 3,Concentration SAM 3,Spin Coating Speed SAM,Spin Coating Time SAM,Annealed Temperature SAM,Annealed Time SAM,Spin Coating Speed PVK 1,Spin Coating Time PVK 1,Spin Coating Speed PVK 2,Spin Coating Time PVK 2,Antisolvent Dropping Timing,Antisolvent Volume,Annealed Temperature PVK,Annealed Time PVK,Formula Passivator 1,Concentration Passivator 1,Formula Passivator 2,Concentration Passivator 2,Formula Passivator 3,Concentration Passivator 3,Formula Passivator 4,Concentration Passivator 4,Spin Coating Speed Passivator,Spin Coating Time Passivator,Passivator Dropping Timing,Passivator Volume,Annealed Temperature Passivator,Annealed Time Passivator,PCE,FF,Voc,Jsc,Product,Channel,From,upload_time
46709,20250617,128,Cs0.05MA0.08FA0.87PbI3.0,1.73,MACl,14.6,PEAI,0.517,,,4PADCB,0.33,,,,,3000.0,30.0,100.0,10.0,1000,10,5000,40,10,160,110,15,m-Br-PEAI,1.0,,,,,,,5000.0,30.0,6.0,100.0,100.0,5.0,24.8243,79.7768,1.16628,26.6806,1073,CH1,20250320.csv,
46722,20250617,128,Cs0.05MA0.08FA0.87PbI3.0,1.73,MACl,14.6,PEAI,0.517,,,4PADCB,0.33,,,,,3000.0,30.0,100.0,10.0,1000,10,5000,40,10,160,110,15,m-F-PEAI,4.5,,,,,,,5000.0,30.0,6.0,100.0,100.0,5.0,24.2636,81.5871,1.17545,25.3006,1076,CH2,20250320.csv,
46737,20250617,128,Cs0.05MA0.08FA0.87PbI3.0,1.73,MACl,14.6,PEAI,0.517,,,4PADCB,0.33,,,,,3000.0,30.0,100.0,10.0,1000,10,5000,40,10,160,110,15,PEAI,1.0,,,,,,,5000.0,30.0,6.0,100.0,100.0,5.0,23.9892,80.765,1.15453,25.7269,1080,CH1,20250320.csv,
46763,20250617,128,Cs0.05MA0.08FA0.87PbI3.0,1.73,MACl,14.6,PEAI,0.517,,,4PADCB,0.33,,,,,3000.0,30.0,100.0,10.0,1000,10,5000,40,10,160,110,15,PDADI,1.0,3MTPAI,2.5,,,,,5000.0,30.0,6.0,100.0,100.0,5.0,24.3268,83.0078,1.18227,24.7884,1086,CH3,20250320.csv,
46770,20250618,129,Cs0.05MA0.08FA0.87PbI3.0,1.63,MACl,14.6,PEAI,0.517,,,4PADCB,0.33,,,,,3000.0,30.0,100.0,10.0,1000,10,5000,40,10,160,110,15,PEAI,2.0,,,,,,,5000.0,30.0,6.0,100.0,100.0,5.0,18.5033,79.5264,1.06478,21.8512,1088,CH2,20250321.csv,
46808,20250618,129,Cs0.05MA0.08FA0.87PbI3.0,1.63,MACl,14.6,PEAI,0.517,,,4PADCB,0.33,,,,,3000.0,30.0,100.0,10.0,1000,10,5000,40,10,160,110,15,m-Br-PEAI,2.0,,,,,,,5000.0,30.0,6.0,100.0,100.0,5.0,23.6923,79.4694,1.15208,25.8776,1097,CH4,20250321.csv,
46841,20250618,129,Cs0.05MA0.08FA0.87PbI3.0,1.73,MACl,14.6,PEAI,0.517,,,4PADCB,0.33,,,,,3000.0,30.0,100.0,10.0,1000,10,5000,40,10,160,110,15,m-F-PEAI,2.0,,,,,,,5000.0,30.0,6.0,100.0,100.0,5.0,26.576,84.4946,1.19252,26.375,1106,CH1,20250321.csv,
46877,20250619,130,Cs0.05MA0.08FA0.87PbI3.0,1.73,MACl,14.6,PEAI,0.517,,,4PADCB,0.33,,,,,3000.0,30.0,100.0,10.0,1000,10,5000,40,10,160,110,15,PEAI,1.0,PDADI,0.5,,,,,5000.0,30.0,6.0,100.0,100.0,5.0,15.6733,59.3684,1.17645,22.4405,1115,CH1,20250327.csv,
46918,20250619,130,Cs0.05MA0.08FA0.87PbI3.0,1.63,MACl,14.6,PEAI,0.517,,,4PADCB,0.33,,,,,3000.0,30.0,100.0,10.0,1000,10,5000,40,10,160,110,15,PEAI,1.0,PDADI,0.5,,,,,5000.0,30.0,6.0,100.0,100.0,5.0,23.0862,79.6227,1.18624,24.4423,1125,CH2,20250327.csv,
46930,20250620,131,Cs0.05MA0.08FA0.87PbI3.0,1.73,MACl,14.6,PEAI,0.517,,,4PADCB,0.33,,,,,3000.0,30.0,100.0,10.0,1000,10,5000,40,10,160,110,15,PiPI,0.5,,,,,,,5000.0,30.0,6.0,100.0,100.0,5.0,24.7057,79.2849,1.18123,26.38,1128,CH2,20250403.csv,
46949,20250620,131,Cs0.05MA0.08FA0.87PbI3.0,1.73,MACl,14.6,PEAI,0.517,,,4PADCB,0.33,,,,,3000.0,30.0,100.0,10.0,1000,10,5000,40,10,160,110,15,m-Br-PEAI,2.0,,,,,,,5000.0,30.0,6.0,100.0,100.0,5.0,26.4061,84.8809,1.19184,26.1022,1133,CH1,20250403.csv,
46970,20250620,131,Cs0.05MA0.08FA0.87PbI3.0,1.73,MACl,14.6,PEAI,0.517,,,4PADCB,0.248,2PACz,0.083,,,3000.0,30.0,100.0,10.0,1000,10,5000,40,10,160,110,15,m-F-PEAI,2.0,,,,,,,5000.0,30.0,6.0,100.0,100.0,5.0,26.4316,84.8363,1.17938,26.4172,1138,CH2,20250403.csv,
46990,20250620,131,Cs0.05MA0.08FA0.87PbI3.0,1.5,MACl,14.6,PEAI,0.517,,,4PABCz,0.33,,,,,3000.0,30.0,100.0,10.0,1000,10,5000,40,10,160,110,15,m-Br-PEAI,2.0,,,,,,,5000.0,30.0,6.0,100.0,100.0,5.0,23.1445,77.2534,1.17613,25.4726,1143,CH2,20250403.csv,
47028,20250621,132,Cs0.05MA0.08FA0.87PbI3.0,1.73,MACl,14.6,PEAI,0.517,,,MeO-2PACz,0.33,,,,,3000.0,30.0,100.0,10.0,1000,10,5000,40,10,160,110,15,m-F-PEAI,2.0,,,,,,,5000.0,30.0,6.0,100.0,100.0,5.0,25.3199,83.0933,1.16745,26.1012,1152,CH4,20250407.csv,
47038,20250622,133,Cs0.05MA0.08FA0.87PbI3.0,1.73,MACl,14.6,PEAI,0.517,,,4PABCz,0.33,,,,,3000.0,30.0,100.0,10.0,1000,10,5000,40,10,160,110,15,m-Br-PEAI,2.0,,,,,,,5000.0,30.0,6.0,100.0,100.0,5.0,25.7009,81.76,1.18294,26.5732,1155,CH2,20250408.csv,
47106,20250623,134,Cs0.05MA0.08FA0.87PbI3.0,1.63,MACl,14.6,PEAI,0.517,,,4PADCB,0.248,2PACz,0.083,,,3000.0,30.0,100.0,10.0,1000,10,5000,40,10,160,110,15,m-F-PEAI,2.0,,,,,,,5000.0,30.0,6.0,100.0,100.0,5.0,25.162,82.5988,1.19528,25.4861,1172,CH2,20250411.csv,
47119,20250623,134,Cs0.05MA0.08FA0.87PbI3.0,1.73,MACl,14.6,PEAI,0.517,,,4PABCz,0.33,,,,,3000.0,30.0,100.0,10.0,1000,10,5000,40,10,160,110,15,m-F-PEAI,2.0,,,,,,,5000.0,30.0,6.0,100.0,100.0,5.0,24.6854,82.4576,1.18871,25.1845,1175,CH3,20250411.csv,
47155,20250623,134,Cs0.05MA0.08FA0.87PbI3.0,1.63,MACl,14.6,PEAI,0.517,,,4PADCB,0.33,,,,,3000.0,30.0,100.0,10.0,1000,10,5000,40,10,160,110,15,m-F-PEAI,2.0,,,,,,,5000.0,30.0,6.0,100.0,100.0,5.0,26.5256,84.6234,1.18442,26.4649,1184,CH3,20250411.csv,
47181,20250624,135,Cs0.05MA0.08FA0.87PbI3.0,1.73,MACl,14.6,PEAI,0.517,,,DMACPA,0.33,,,,,4000.0,30.0,90.0,10.0,1000,10,5000,40,10,160,110,15,m-F-PEAI,2.0,,,,,,,5000.0,30.0,6.0,100.0,100.0,5.0,25.2325,83.1622,1.16408,26.0647,1191,CH1,20250418.csv,
47214,20250624,135,Cs0.05MA0.08FA0.87PbI3.0,1.73,MACl,14.6,PEAI,0.517,,,4PADCB,0.33,,,,,4000.0,30.0,90.0,10.0,1000,10,5000,40,10,160,110,15,m-F-PEAI,2.0,,,,,,,5000.0,30.0,6.0,100.0,90.0,5.0,24.578,81.0749,1.18403,25.6034,1199,CH2,20250418.csv,
47266,20250624,135,Cs0.05MA0.08FA0.87PbI3.0,1.73,MACl,14.6,PEAI,0.517,,,DMACPA,0.33,,,,,4000.0,30.0,90.0,10.0,1000,10,5000,40,10,160,110,15,m-F-PEAI,2.0,,,,,,,5000.0,30.0,6.0,100.0,90.0,5.0,24.7345,84.6344,1.18123,24.7412,1212,CH2,20250418.csv,
47277,20250624,135,Cs0.05MA0.08FA0.87PbI3.0,1.73,MACl,14.6,PEAI,0.517,,,DMACPA,0.33,,,,,4000.0,30.0,90.0,10.0,1000,10,5000,40,10,160,110,15,PEACl,1.0,,,,,,,4000.0,30.0,6.0,100.0,90.0,5.0,26.1968,84.3496,1.19217,26.0511,1215,CH1,20250418.csv,
47308,20250625,136,Cs0.05MA0.05FA0.9PbI3.0,1.5,MACl,12.66,PbCl2,20.8,,,DMACPA,0.33,,,,,4000.0,30.0,90.0,10.0,1000,10,5000,40,10,160,110,15,m-Br-PEAI,2.0,,,,,,,4000.0,30.0,6.0,100.0,90.0,5.0,24.7183,84.0021,1.17785,24.9827,1222,CH4,20250420.csv,
47330,20250625,136,Cs0.05MA0.05FA0.9PbI3.0,1.5,MACl,12.66,PbCl2,20.8,,,DMACPA,0.33,,,,,4000.0,30.0,90.0,10.0,1000,10,5000,40,10,160,110,15,PiPI,0.5,,,,,,,4000.0,30.0,6.0,100.0,90.0,5.0,25.3734,84.7548,1.19191,25.1173,1228,CH2,20250420.csv,
47342,20250625,136,Cs0.05MA0.05FA0.9PbI3.0,1.5,MACl,12.66,PbCl2,20.8,,,DMACPA,0.33,,,,,4000.0,30.0,90.0,10.0,1000,10,5000,40,10,160,110,15,PiPDI,0.5,,,,,,,4000.0,30.0,6.0,100.0,90.0,5.0,24.2182,83.8817,1.1809,24.4489,1231,CH2,20250420.csv,
47358,20250625,136,Cs0.05MA0.05FA0.9PbI3.0,1.5,MACl,12.66,PbCl2,20.8,,,DMACPA,0.33,,,,,4000.0,30.0,90.0,10.0,1000,10,5000,40,10,160,110,15,PEACl,1.0,,,,,,,4000.0,30.0,6.0,100.0,90.0,5.0,26.1584,85.1458,1.19141,25.7862,1235,CH2,20250420.csv,
47367,20250626,137,Cs0.05MA0.05FA0.9PbI3.0,1.5,MACl,12.66,PbCl2,20.8,,,DMACPA,0.248,Me-4PACz,0.083,,,4000.0,30.0,90.0,10.0,1000,10,5000,40,10,160,110,15,PEACl,1.0,,,,,,,4000.0,30.0,6.0,100.0,90.0,5.0,25.0596,84.4433,1.17904,25.1699,1237,CH3,20250422.csv,
47373,20250626,137,Cs0.05MA0.05FA0.9PbI3.0,1.5,MACl,12.66,PbCl2,20.8,,,DMACPA,0.248,2PACz,0.083,,,4000.0,30.0,90.0,10.0,1000,10,5000,40,10,160,110,15,PEACl,1.0,,,,,,,4000.0,30.0,6.0,100.0,90.0,5.0,24.4313,83.5029,1.17877,24.8207,1239,CH1,20250422.csv,
47386,20250626,137,Cs0.05MA0.05FA0.9PbI3.0,1.5,MACl,12.66,PbCl2,20.8,,,DMACPA,0.248,Me-2PACz,0.083,,,4000.0,30.0,90.0,10.0,1000,10,5000,40,10,160,110,15,PEACl,1.0,,,,,,,4000.0,30.0,6.0,100.0,90.0,5.0,25.9869,85.4655,1.19497,25.4452,1242,CH2,20250422.csv,
47400,20250626,137,Cs0.05MA0.05FA0.9PbI3.0,1.5,MACl,12.66,PbCl2,20.8,,,DMACPA,0.248,4PABCz,0.083,,,4000.0,30.0,90.0,10.0,1000,10,5000,40,10,160,110,15,PEACl,1.0,,,,,,,4000.0,30.0,6.0,100.0,90.0,5.0,25.1186,84.3946,1.18357,25.147,1245,CH4,20250422.csv,
47414,20250626,137,Cs0.05MA0.05FA0.9PbI3.0,1.5,MACl,12.66,PbCl2,20.8,,,4PACz,0.083,DMACPA,0.248,,,4000.0,30.0,90.0,10.0,1000,10,5000,40,10,160,110,15,PEACl,1.0,,,,,,,4000.0,30.0,6.0,100.0,90.0,5.0,25.1035,84.7119,1.18206,25.0699,1249,CH2,20250422.csv,
47430,20250626,137,Cs0.05MA0.05FA0.9PbI3.0,1.5,MACl,12.66,PbCl2,20.8,,,DMACPA,0.248,py3,0.083,,,4000.0,30.0,90.0,10.0,1000,10,5000,40,10,160,110,15,PEACl,1.0,,,,,,,4000.0,30.0,6.0,100.0,90.0,5.0,24.7523,85.4017,1.18942,24.3678,1253,CH2,20250422.csv,
47455,20250627,138,Cs0.05MA0.05FA0.9PbI3.0,1.5,MACl,12.66,PbCl2,20.8,,,DMACPA,0.33,,,,,4000.0,30.0,90.0,10.0,1000,10,5000,40,10,160,110,15,PEACl,1.0,PDADI,0.5,,,,,4000.0,30.0,6.0,100.0,90.0,5.0,24.2552,80.7529,1.17518,25.559,1259,CH3,20250424.csv,
47473,20250627,138,Cs0.05MA0.05FA0.9PbI3.0,1.5,MACl,12.66,PbCl2,20.8,,,DMACPA,0.33,,,,,4000.0,30.0,90.0,10.0,1000,10,5000,40,10,160,110,15,PEACl,1.0,PiPDI,0.4,,,,,4000.0,30.0,6.0,100.0,90.0,5.0,25.5468,86.3002,1.18509,24.979,1264,CH1,20250424.csv,
47502,20250628,139,Cs0.05MA0.08FA0.87PbI3.0,1.73,MACl,14.6,PEAI,0.517,,,DMACPA,0.33,,,,,3000.0,30.0,100.0,10.0,1000,10,5000,40,10,160,110,15,m-F-PEAI,2.0,,,,,,,5000.0,30.0,6.0,100.0,100.0,5.0,23.5269,82.5317,1.15684,24.6417,1271,CH2,20250425.csv,
47534,20250628,139,Cs0.05MA0.08FA0.87PbI3.0,1.73,MACl,14.6,PEAI,0.517,,,MeO-4PADBC,0.33,,,,,3000.0,30.0,100.0,10.0,1000,10,5000,40,10,160,110,15,m-F-PEAI,2.0,,,,,,,5000.0,30.0,6.0,100.0,100.0,5.0,23.4825,80.8813,1.16525,24.9161,1279,CH2,20250425.csv,
47555,20250628,139,Cs0.05MA0.08FA0.87PbI3.0,1.73,MACl,14.6,PEAI,0.517,,,Me-4PACz,0.33,,,,,3000.0,30.0,100.0,10.0,1000,10,5000,40,10,160,110,15,m-F-PEAI,2.0,,,,,,,5000.0,30.0,6.0,100.0,100.0,5.0,23.6457,81.0548,1.13893,25.6139,1284,CH3,20250425.csv,
47586,20250629,140,Cs0.05MA0.05FA0.9PbI3.0,1.5,MACl,12.66,PbCl2,20.8,,,DMACPA,0.33,,,,,4000.0,30.0,90.0,10.0,1000,10,5000,40,10,160,110,15,m-F-PEAI,2.0,,,,,,,4000.0,30.0,6.0,100.0,90.0,5.0,24.9217,83.3804,1.17317,25.4772,1292,CH2,20250430.csv,
47593,20250629,140,Cs0.05MA0.05FA0.9PbI3.0,1.5,MACl,12.66,PbCl2,20.8,,,DMACPA,0.33,,,,,4000.0,30.0,90.0,10.0,1000,10,5000,40,10,160,110,15,PDADI,0.5,,,,,,,4000.0,30.0,6.0,100.0,90.0,5.0,21.6702,71.1445,1.18475,25.7095,1294,CH1,20250430.csv,
47641,20250630,141,Cs0.05MA0.05FA0.9PbI3.0,1.5,MACl,12.66,PbCl2,20.8,,,DMACPA,0.33,,,,,4000.0,30.0,90.0,10.0,1000,10,5000,40,10,160,110,15,PEAI,1.0,PiPDI,0.5,,,,,4000.0,30.0,6.0,100.0,90.0,5.0,24.5895,82.7737,1.18164,25.1405,1306,CH1,20250508.csv,
47665,20250630,141,Cs0.05MA0.05FA0.9PbI3.0,1.5,MACl,12.66,PbCl2,20.8,,,DMACPA,0.33,,,,,4000.0,30.0,90.0,10.0,1000,10,5000,40,10,160,110,15,PiPDI,1.0,,,,,,,4000.0,30.0,6.0,100.0,90.0,5.0,24.7764,84.7737,1.18776,24.6064,1312,CH1,20250508.csv,
47697,20250630,141,Cs0.05MA0.05FA0.9PbI3.0,1.5,MACl,12.66,PbCl2,20.8,,,DMACPA,0.33,,,,,4000.0,30.0,90.0,10.0,1000,10,5000,40,10,160,110,15,PEAI,1.0,PDADI,0.5,PiPDI,0.4,,,4000.0,30.0,6.0,100.0,90.0,5.0,24.1216,82.49,1.19998,24.3686,1320,CH1,20250508.csv,
47719,20250630,141,Cs0.05MA0.05FA0.9PbI3.0,1.5,MACl,12.66,PbCl2,20.8,,,DMACPA,0.33,,,,,4000.0,30.0,90.0,10.0,1000,10,5000,40,10,160,110,15,PEAI,1.0,PDADI,0.5,,,,,4000.0,30.0,6.0,100.0,90.0,5.0,22.4155,80.3306,1.16853,23.8797,1325,CH3,20250508.csv,
47750,20250701,142,Cs0.05MA0.05FA0.9PbI3.0,1.5,MACl,12.66,PbCl2,20.8,,,Me-4PACz,0.33,,,,,4000.0,30.0,90.0,10.0,1000,10,5000,40,10,160,110,15,PEACl,1.0,,,,,,,4000.0,30.0,6.0,100.0,90.0,5.0,24.0358,81.6416,1.1776,25.0005,1333,CH2,20250509.csv,
47765,20250701,142,Cs0.05MA0.05FA0.9PbI3.0,1.5,MACl,12.66,PbCl2,20.8,,,MeO-2PACz,0.33,,,,,4000.0,30.0,90.0,10.0,1000,10,5000,40,10,160,110,15,PEACl,1.0,,,,,,,4000.0,30.0,6.0,100.0,90.0,5.0,20.7968,73.7425,1.14611,24.6067,1337,CH1,20250509.csv,
47776,20250701,142,Cs0.05MA0.05FA0.9PbI3.0,1.5,MACl,12.66,PbCl2,20.8,,,4PADCB,0.33,,,,,4000.0,30.0,90.0,10.0,1000,10,5000,40,10,160,110,15,PEACl,1.0,,,,,,,4000.0,30.0,6.0,100.0,90.0,5.0,25.5982,82.4106,1.18561,26.1991,1339,CH4,20250509.csv,
47789,20250702,143,Cs0.05MA0.05FA0.9PbI3.0,1.5,MACl,12.66,PbCl2,20.8,,,4PABCz,0.33,,,,,4000.0,30.0,90.0,10.0,1000,10,5000,40,10,160,110,15,PEACl,1.0,,,,,,,4000.0,30.0,6.0,100.0,90.0,5.0,24.4896,82.6098,1.17896,25.1449,1343,CH1,20250513.csv,
47889,20250703,144,Cs0.05MA0.05FA0.9PbI3.0,1.5,MACl,12.66,PbCl2,20.8,,,DMACPA,0.33,,,,,4000.0,30.0,90.0,10.0,1000,10,5000,40,10,160,110,15,PEACl,1.0,CF3-PEAI,0.5,,,,,4000.0,30.0,6.0,100.0,90.0,5.0,24.7448,83.546,1.16442,25.436,1368,CH1,20250514.csv,
47916,20250703,144,Cs0.05MA0.05FA0.9PbI3.0,1.5,MACl,12.66,PbCl2,20.8,,,DMACPA,0.33,,,,,4000.0,30.0,90.0,10.0,1000,10,5000,40,10,160,110,15,PEAI,1.0,PEACl,1.0,,,,,4000.0,30.0,6.0,100.0,90.0,5.0,24.3472,80.1769,1.15522,26.2867,1374,CH4,20250514.csv,
48249,20250707,148,Cs0.05MA0.05FA0.9PbI3.0,1.5,MACl,12.66,PbCl2,20.8,,,"4,4,4-NA",0.5,,,,,3000.0,30.0,100.0,10.0,1000,5,5500,30,15,150,110,15,PDADI,0.5,,,,,,,5000.0,30.0,6.0,70.0,100.0,5.0,21.0365,75.6091,1.16476,23.8871,1458,CH1,20250522.csv,
48267,20250707,148,Cs0.05MA0.08FA0.87PbI3.0,1.73,MACl,14.6,PEAI,0.517,,,"4,4,4-NA",0.5,,,,,3000.0,30.0,100.0,10.0,1000,5,5500,30,15,150,110,15,PDADI,0.5,,,,,,,5000.0,30.0,6.0,70.0,100.0,5.0,21.2949,76.005,1.15627,24.2311,1462,CH3,20250522.csv,
48295,20250707,148,Cs0.05MA0.08FA0.87PbI3.0,1.63,MACl,14.6,PEAI,0.517,,,"4,4,4-NA",0.5,,,,,3000.0,30.0,100.0,10.0,1000,5,5500,30,15,150,110,15,PDADI,0.5,,,,,,,5000.0,30.0,6.0,70.0,100.0,5.0,21.284,75.5165,1.1793,23.8995,1469,CH3,20250522.csv,
48409,20250708,149,Cs0.05MA0.1FA0.85PbI3.0,1.65,MACl,15.0,p-F-PEACl,2.0,,,Me-4PACz,0.33,,,,,3000.0,30.0,100.0,10.0,1000,5,5500,30,15,150,110,15,PDADI,0.5,,,,,,,5000.0,30.0,6.0,70.0,100.0,5.0,25.2339,80.3638,1.18106,26.586,1498,CH1,20250523.csv,
48419,20250708,149,Cs0.05MA0.1FA0.85PbI3.0,1.65,MACl,15.0,p-F-PEACl,2.0,,,2PACz,0.33,,,,,3000.0,30.0,100.0,10.0,1000,5,5500,30,15,150,110,15,PDADI,0.5,,,,,,,5000.0,30.0,6.0,70.0,100.0,5.0,25.4437,81.3778,1.18622,26.3579,1500,CH3,20250523.csv,
48622,20250710,151,Cs0.05MA0.1FA0.85PbI3.0,1.65,MACl,15.0,p-F-PEACl,2.0,,,"4,4,4-NA",0.5,,,,,3000.0,30.0,100.0,10.0,1000,5,5500,30,15,150,110,15,PDADI,0.5,,,,,,,5000.0,30.0,6.0,70.0,100.0,5.0,26.9507,84.216,1.20718,26.5095,1551,CH2,20250526.csv,
48695,20250712,153,Cs0.05MA0.1FA0.85PbI3.0,1.65,MACl,15.0,p-F-PEACl,2.0,,,CB-PA,0.33,,,,,3000.0,30.0,100.0,10.0,1000,5,5500,30,15,150,110,15,PDADI,0.5,,,,,,,5000.0,30.0,6.0,70.0,100.0,5.0,24.9429,83.9924,1.17745,25.2212,1569,CH3,20250529.csv,
48699,20250712,153,Cs0.05MA0.1FA0.85PbI3.0,1.65,MACl,15.0,p-F-PEACl,2.0,,,MPA-CPA,0.33,,,,,3000.0,30.0,100.0,10.0,1000,5,5500,30,15,150,110,15,PDADI,0.5,,,,,,,5000.0,30.0,6.0,70.0,100.0,5.0,24.2524,83.3649,1.17482,24.7628,1570,CH3,20250529.csv,
48749,20250713,154,Cs0.05MA0.1FA0.85PbI3.0,1.65,MACl,15.0,m-F-PEACl,2.0,,,"4,4,4-NA",0.5,,,,,3000.0,30.0,100.0,10.0,1000,5,5500,30,15,150,110,15,PDADI,0.5,,,,,,,5000.0,30.0,6.0,70.0,100.0,5.0,26.5081,83.7195,1.20673,26.2388,1583,CH1,20250530.csv,
48779,20250714,155,Cs0.05MA0.1FA0.85PbI3.0,1.65,MACl,15.0,p-F-PEACl,2.0,,,Me-4PACz,0.165,"4,4,4-NA",0.165,,,3000.0,30.0,100.0,10.0,1000,5,5500,30,15,150,110,15,PDADI,0.5,,,,,,,5000.0,30.0,6.0,70.0,100.0,5.0,21.6858,80.8974,1.17966,22.7239,1590,CH3,20250603.csv,
48796,20250714,155,Cs0.05MA0.1FA0.85PbI3.0,1.65,MACl,15.0,p-F-PEACl,2.0,,,Me-4PACz,0.165,MPA-CPA,0.165,,,3000.0,30.0,100.0,10.0,1000,5,5500,30,15,150,110,15,PDADI,0.5,,,,,,,5000.0,30.0,6.0,70.0,100.0,5.0,22.2505,83.3031,1.16248,22.977,1594,CH4,20250603.csv,
48809,20250714,155,Cs0.05MA0.1FA0.85PbI3.0,1.65,MACl,15.0,p-F-PEACl,2.0,,,Me-4PACz,0.165,CB-PA,0.165,,,3000.0,30.0,100.0,10.0,1000,5,5500,30,15,150,110,15,PDADI,0.5,,,,,,,5000.0,30.0,6.0,70.0,100.0,5.0,23.5425,82.829,1.18536,23.9785,1598,CH1,20250603.csv,
48831,20250715,156,Cs0.05MA0.1FA0.85PbI3.0,1.65,MACl,15.0,p-F-PEACl,2.0,,,Me-4PACz,0.248,MPA-CPA,0.083,,,3000.0,30.0,100.0,10.0,1000,5,5500,30,15,150,110,15,PDADI,0.5,,,,,,,5000.0,30.0,6.0,70.0,100.0,5.0,24.5245,83.5267,1.18515,24.7744,1603,CH3,20250604.csv,
48836,20250715,156,Cs0.05MA0.1FA0.85PbI3.0,1.65,MACl,15.0,p-F-PEACl,2.0,,,Me-4PACz,0.083,MPA-CPA,0.248,,,3000.0,30.0,100.0,10.0,1000,5,5500,30,15,150,110,15,PDADI,0.5,,,,,,,5000.0,30.0,6.0,70.0,100.0,5.0,22.8175,82.9566,1.17045,23.4999,1604,CH4,20250604.csv,
48854,20250715,156,Cs0.05MA0.1FA0.85PbI3.0,1.65,MACl,15.0,p-F-PEACl,2.0,,,Me-4PACz,0.248,"4,4,4-NA",0.083,,,3000.0,30.0,100.0,10.0,1000,5,5500,30,15,150,110,15,PDADI,0.5,,,,,,,5000.0,30.0,6.0,70.0,100.0,5.0,24.8872,81.9414,1.18321,25.669,1609,CH2,20250604.csv,
48858,20250715,156,Cs0.05MA0.1FA0.85PbI3.0,1.65,MACl,15.0,p-F-PEACl,2.0,,,Me-4PACz,0.083,"4,4,4-NA",0.248,,,3000.0,30.0,100.0,10.0,1000,5,5500,30,15,150,110,15,PDADI,0.5,,,,,,,5000.0,30.0,6.0,70.0,100.0,5.0,24.5089,82.0185,1.1936,25.0353,1610,CH2,20250604.csv,
48915,20250716,157,Cs0.05MA0.1FA0.85PbI3.0,1.65,MACl,15.0,p-F-PEACl,2.0,,,DMACPA,0.33,,,,,3000.0,30.0,100.0,10.0,1000,5,5500,30,15,150,110,15,PDADI,0.5,,,,,,,5000.0,30.0,6.0,70.0,100.0,5.0,24.9589,83.9753,1.17286,25.3412,1624,CH3,20250606.csv,
49113,20250719,160,Cs0.05MA0.1FA0.85PbI3.0,1.65,MACl,15.0,p-F-PEACl,2.0,,,Me-4PACz,0.104,"4,4,4-NA",0.415,,,3000.0,30.0,100.0,10.0,1000,5,5500,30,15,150,110,15,PDADI,0.5,,,,,,,5000.0,30.0,6.0,70.0,100.0,5.0,24.104,81.2195,1.16698,25.4311,1674,CH1,20250611.csv,
49125,20250719,160,Cs0.05MA0.1FA0.85PbI3.0,1.65,MACl,15.0,p-F-PEACl,2.0,,,4PADCB,0.104,"4,4,4-NA",0.415,,,3000.0,30.0,100.0,10.0,1000,5,5500,30,15,150,110,15,PDADI,0.5,,,,,,,5000.0,30.0,6.0,70.0,100.0,5.0,24.1699,81.2207,1.17438,25.3396,1677,CH1,20250611.csv,
49137,20250719,160,Cs0.05MA0.1FA0.85PbI3.0,1.65,MACl,15.0,p-F-PEACl,2.0,,,DMACPA,0.104,"4,4,4-NA",0.415,,,3000.0,30.0,100.0,10.0,1000,5,5500,30,15,150,110,15,PDADI,0.5,,,,,,,5000.0,30.0,6.0,70.0,100.0,5.0,24.7149,81.847,1.17326,25.7371,1680,CH1,20250611.csv,
49141,20250719,160,Cs0.05MA0.1FA0.85PbI3.0,1.65,MACl,15.0,p-F-PEACl,2.0,,,2PACz,0.104,"4,4,4-NA",0.415,,,3000.0,30.0,100.0,10.0,1000,5,5500,30,15,150,110,15,PDADI,0.5,,,,,,,5000.0,30.0,6.0,70.0,100.0,5.0,24.8791,81.0653,1.17211,26.1837,1681,CH1,20250611.csv,
49157,20250719,160,Cs0.05MA0.1FA0.85PbI3.0,1.65,MACl,15.0,p-F-PEACl,2.0,,,MeO-2PACz,0.104,"4,4,4-NA",0.415,,,3000.0,30.0,100.0,10.0,1000,5,5500,30,15,150,110,15,PDADI,0.5,,,,,,,5000.0,30.0,6.0,70.0,100.0,5.0,25.0095,82.2648,1.16859,26.0152,1685,CH1,20250611.csv,
49181,20250720,161,Cs0.05MA0.1FA0.85PbI3.0,1.65,MACl,15.0,m-F-PEACl,0.5,,,"4,4,4-NA",0.5,,,,,3000.0,30.0,100.0,10.0,1000,5,5500,30,15,150,110,15,PDADI,0.5,,,,,,,5000.0,30.0,6.0,70.0,100.0,5.0,24.1475,82.7468,1.13117,25.7983,1691,CH1,20250612.csv,
49269,20250720,161,Cs0.05MA0.1FA0.85PbI3.0,1.65,MACl,15.0,m-F-PEACl,1.0,,,"4,4,4-NA",0.5,,,,,3000.0,30.0,100.0,10.0,1000,5,5500,30,15,150,110,15,PDADI,0.5,,,,,,,5000.0,30.0,6.0,70.0,100.0,5.0,24.2311,82.421,1.17751,24.9672,1713,CH1,20250612.csv,
49297,20250720,161,Cs0.05MA0.1FA0.85PbI3.0,1.65,MACl,15.0,m-F-PEACl,1.5,,,"4,4,4-NA",0.5,,,,,3000.0,30.0,100.0,10.0,1000,5,5500,30,15,150,110,15,PDADI,0.5,,,,,,,5000.0,30.0,6.0,70.0,100.0,5.0,23.624,82.5378,1.17786,24.3,1720,CH1,20250612.csv,
49365,20250613,124,Cs0.05MA0.1FA0.85PbI3.0,1.65,MACl,15.0,p-F-PEACl,2.0,,,"4,4,4-NA",0.5,,,,,3000.0,30.0,100.0,10.0,1000,5,5500,30,15,150,110,15,PEAI,1.0,PDADI,0.5,,,,,5000.0,30.0,6.0,70.0,100.0,5.0,21.3319,73.7864,1.15108,25.1158,1737,CH1,20250613.csv,
49377,20250613,124,Cs0.05MA0.1FA0.85PbI3.0,1.65,MACl,15.0,p-F-PEACl,2.0,,,"4,4,4-NA",0.5,,,,,3000.0,30.0,100.0,10.0,1000,5,5500,30,15,150,110,15,PDADI,0.5,m-F-PEAI,1.0,,,,,5000.0,30.0,6.0,70.0,100.0,5.0,20.6208,68.8612,1.13838,26.3052,1740,CH1,20250613.csv,
49385,20250613,124,Cs0.05MA0.1FA0.85PbI3.0,1.65,MACl,15.0,p-F-PEACl,2.0,,,"4,4,4-NA",0.5,,,,,3000.0,30.0,100.0,10.0,1000,5,5500,30,15,150,110,15,PDADI,0.5,m-Br-PEAI,1.0,,,,,5000.0,30.0,6.0,70.0,100.0,5.0,21.3333,71.7249,1.15079,25.846,1742,CH1,20250613.csv,
49509,20250722,163,Cs0.05MA0.1FA0.85PbI3.0,1.65,MACl,15.0,PEACl,2.0,,,"4,4,4-NA",0.5,,,,,3000.0,30.0,100.0,10.0,1000,5,5500,30,15,150,110,15,PDADI,0.5,,,,,,,5000.0,30.0,6.0,70.0,100.0,5.0,25.1376,83.6522,1.1826,25.4104,1773,CH1,20250618.csv,
49532,20250722,163,Cs0.05MA0.1FA0.85PbI3.0,1.65,MACl,15.0,p-F-PEACl,2.0,,,"4,4,4-NA",0.5,,,,,3000.0,30.0,100.0,10.0,1000,5,5500,30,15,150,110,15,PDADI,1.0,,,,,,,5000.0,30.0,6.0,70.0,100.0,5.0,22.5947,81.4121,1.17925,23.5349,1778,CH4,20250618.csv,
49539,20250722,163,Cs0.05MA0.1FA0.85PbI3.0,1.65,MACl,15.0,p-F-PEACl,2.0,,,"4,4,4-NA",0.5,,,,,3000.0,30.0,100.0,10.0,1000,5,5500,30,15,150,110,15,PEABr,0.5,,,,,,,5000.0,30.0,6.0,70.0,100.0,5.0,20.808,76.1682,1.12642,24.2526,1780,CH3,20250618.csv,
49549,20250722,163,Cs0.05MA0.1FA0.85PbI3.0,1.65,MACl,15.0,p-F-PEACl,2.0,,,"4,4,4-NA",0.5,,,,,3000.0,30.0,100.0,10.0,1000,5,5500,30,15,150,110,15,PEAI,1.0,,,,,,,5000.0,30.0,6.0,70.0,100.0,5.0,24.5056,84.748,1.16698,24.7784,1783,CH1,20250618.csv,
49553,20250722,163,Cs0.05MA0.1FA0.85PbI3.0,1.65,MACl,15.0,p-F-PEACl,2.0,,,"4,4,4-NA",0.5,,,,,3000.0,30.0,100.0,10.0,1000,5,5500,30,15,150,110,15,m-F-PEAI,2.0,,,,,,,5000.0,30.0,6.0,70.0,100.0,5.0,22.0808,80.5662,1.14446,23.9474,1784,CH1,20250618.csv,
49625,20250723,164,Cs0.05MA0.08FA0.87PbI3.0,1.73,MACl,14.6,PEAI,0.517,,,4PADCB,0.248,2PACz,0.083,,,3000.0,30.0,100.0,10.0,1000,5,5500,30,15,150,110,15,m-F-PEAI,2.0,,,,,,,5000.0,30.0,6.0,70.0,100.0,5.0,22.585,78.6013,1.10271,26.0573,1802,CH1,20250619.csv,
49705,20250724,165,Cs0.05MA0.1FA0.85PbI3.0,1.65,MACl,15.0,p-F-PEACl,2.0,,,"4,4,4-NA",0.5,,,,,3000.0,30.0,100.0,10.0,1000,5,5500,30,15,150,110,15,PEAI,0.5,PDADI,0.5,,,,,5000.0,30.0,6.0,70.0,100.0,5.0,25.0942,81.8073,1.15831,26.4823,1822,CH1,20250620.csv,
49722,20250724,165,Cs0.05MA0.08FA0.87PbI3.0,1.63,MACl,14.6,PEAI,0.517,,,4PADCB,0.248,2PACz,0.083,,,3000.0,30.0,100.0,10.0,1000,5,5500,30,15,150,110,15,PEAI,1.0,,,,,,,5000.0,30.0,6.0,70.0,100.0,5.0,22.5797,79.6363,1.10175,25.735,1826,CH2,20250620.csv,
49741,20250724,165,Cs0.05MA0.08FA0.87PbI3.0,1.63,MACl,14.6,PEAI,0.517,,,4PADCB,0.248,2PACz,0.083,,,3000.0,30.0,100.0,10.0,1000,5,5500,30,15,150,110,15,PEABr,0.5,,,,,,,5000.0,30.0,6.0,70.0,100.0,5.0,23.1961,80.9637,1.09917,26.0651,1831,CH1,20250620.csv,
49782,20250725,166,Cs0.05MA0.1FA0.85PbI3.0,1.65,MACl,15.0,p-F-PEACl,2.0,,,"4,4,4-NA",0.5,,,,,3000.0,30.0,100.0,10.0,1000,5,6000,30,15,150,110,15,PDADI,0.5,,,,,,,5000.0,30.0,6.0,70.0,100.0,5.0,25.4599,83.7852,1.18522,25.6384,1841,CH2,20250623.csv,
49917,20250726,167,Cs0.05MA0.1FA0.85PbI3.0,1.65,MACl,15.0,p-F-PEACl,2.0,,,"4,4,4-NA",0.5,,,,,3000.0,30.0,100.0,10.0,1000,5,5500,30,12,150,110,15,PDADI,0.5,,,,,,,5000.0,30.0,6.0,70.0,100.0,5.0,25.2687,81.158,1.18157,26.3506,1875,CH1,20250624-re.csv,
49957,20250726,167,Cs0.05MA0.1FA0.85PbI3.0,1.65,MACl,15.0,m-F-PEACl,2.0,,,"4,4,4-NA",0.5,,,,,3000.0,30.0,100.0,10.0,1000,5,5500,30,12,150,110,15,PDADI,0.5,,,,,,,5000.0,30.0,6.0,70.0,100.0,5.0,25.5825,82.4162,1.17864,26.3359,1885,CH1,20250624-re.csv,
50029,20250727,168,Cs0.05MA0.05FA0.9PbI3.0,1.65,MACl,15.0,m-F-PEACl,2.0,,,"4,4,4-NA",0.5,,,,,3000.0,30.0,100.0,10.0,1000,5,5500,30,15,150,110,15,PDADI,0.5,PiPI,0.15,,,,,5000.0,30.0,6.0,70.0,100.0,5.0,25.6185,81.3014,1.18446,26.6032,1903,CH1,20250626.csv,
50045,20250727,168,Cs0.05MA0.08FA0.87PbI3.0,1.65,MACl,15.0,m-F-PEACl,2.0,,,"4,4,4-NA",0.5,,,,,3000.0,30.0,100.0,10.0,1000,5,5500,30,15,150,110,15,PDADI,0.5,PiPDI,0.15,,,,,5000.0,30.0,6.0,70.0,100.0,5.0,25.5079,81.2011,1.18181,26.5807,1907,CH1,20250626.csv,
50065,20250727,168,Cs0.05MA0.08FA0.87PbI3.0,1.65,MACl,15.0,p-F-PEACl,2.0,,,"4,4,4-NA",0.5,,,,,3000.0,30.0,100.0,10.0,1000,5,5500,30,15,150,110,15,PEAI,0.15,PDADI,0.5,,,,,5000.0,30.0,6.0,70.0,100.0,5.0,25.7676,81.7075,1.18528,26.6067,1912,CH1,20250626.csv,
50077,20250727,168,Cs0.05MA0.08FA0.87PbI3.0,1.65,MACl,15.0,p-F-PEACl,2.0,,,"4,4,4-NA",0.5,,,,,3000.0,30.0,100.0,10.0,1000,5,5500,30,15,150,110,15,PDADI,0.5,PiPI,0.15,,,,,5000.0,30.0,6.0,70.0,100.0,5.0,23.2049,76.0187,1.15442,26.4422,1915,CH1,20250626.csv,
50082,20250727,168,Cs0.05MA0.1FA0.85PbI3.0,1.65,MACl,15.0,p-F-PEACl,2.0,,,"4,4,4-NA",0.5,,,,,3000.0,30.0,100.0,10.0,1000,5,5500,30,15,150,110,15,PDADI,0.5,PiPI,0.15,,,,,5000.0,30.0,6.0,70.0,100.0,5.0,21.8893,77.029,1.13828,24.9648,1916,CH2,20250626.csv,
50093,20250727,168,Cs0.05MA0.1FA0.85PbI3.0,1.65,MACl,15.0,p-F-PEACl,2.0,,,"4,4,4-NA",0.5,,,,,3000.0,30.0,100.0,10.0,1000,5,5500,30,15,150,110,15,PDADI,0.5,PiPDI,0.15,,,,,5000.0,30.0,6.0,70.0,100.0,5.0,23.9745,79.5261,1.18326,25.4776,1919,CH1,20250626.csv,
50117,20250728,169,Cs0.05MA0.1FA0.85PbI3.0,1.65,MACl,15.0,m-F-PEACl,2.0,,,"4,4,4-NA",0.5,,,,,3000.0,30.0,100.0,10.0,1000,5,5500,30,15,150,110,15,PEAI,0.15,PDADI,0.5,,,,,5000.0,30.0,6.0,70.0,100.0,5.0,24.6984,79.4301,1.18142,26.3195,1925,CH1,20250627.csv,
50128,20250728,169,Cs0.05MA0.05FA0.9PbI3.0,1.65,MACl,15.0,m-F-PEACl,2.0,,,"4,4,4-NA",0.5,,,,,3000.0,30.0,100.0,10.0,1000,5,5500,30,15,150,110,15,PEAI,0.15,PDADI,0.5,,,,,5000.0,30.0,6.0,70.0,100.0,5.0,25.3045,82.5803,1.16054,26.4033,1927,CH4,20250627.csv,
50141,20250728,169,Cs0.05MA0.05FA0.9PbI3.0,1.65,MACl,15.0,m-F-PEACl,2.0,,,"4,4,4-NA",0.5,,,,,3000.0,30.0,100.0,10.0,1000,5,5500,30,15,150,110,15,PDADI,0.5,PiPDI,0.15,,,,,5000.0,30.0,6.0,70.0,100.0,5.0,25.6476,81.4827,1.17986,26.6778,1931,CH1,20250627.csv,
50164,20250728,169,Cs0.05MA0.08FA0.87PbI3.0,1.65,MACl,15.0,p-F-PEACl,2.0,,,"4,4,4-NA",0.5,,,,,3000.0,30.0,100.0,10.0,1000,5,5500,30,15,150,110,15,PDADI,0.5,,,,,,,5000.0,30.0,6.0,70.0,100.0,5.0,24.7998,81.189,1.16268,26.2717,1936,CH4,20250627.csv,
50269,20250729,170,Cs0.05MA0.1FA0.85PbI3.0,1.65,MACl,15.0,m-F-PEACl,2.0,,,4PADCB,0.104,"4,4,4-NA",0.415,,,3000.0,30.0,100.0,10.0,1000,5,5500,30,15,150,110,15,PDADI,0.5,,,,,,,5000.0,30.0,6.0,70.0,100.0,5.0,25.1545,80.9158,1.17096,26.5486,1963,CH1,20250630-re.csv,
50281,20250729,170,Cs0.05MA0.1FA0.85PbI3.0,1.65,MACl,15.0,m-F-PEACl,2.0,,,py3,0.104,"4,4,4-NA",0.415,,,3000.0,30.0,100.0,10.0,1000,5,5500,30,15,150,110,15,PDADI,0.5,,,,,,,5000.0,30.0,6.0,70.0,100.0,5.0,25.3437,81.5598,1.17546,26.4353,1966,CH1,20250630-re.csv,
50285,20250729,170,Cs0.05MA0.1FA0.85PbI3.0,1.65,MACl,15.0,m-F-PEACl,2.0,,,"4,4,4-NA",0.415,4PABCz,0.104,,,3000.0,30.0,100.0,10.0,1000,5,5500,30,15,150,110,15,PDADI,0.5,,,,,,,5000.0,30.0,6.0,70.0,100.0,5.0,25.241,82.2295,1.18149,25.9806,1967,CH1,20250630-re.csv,
50305,20250729,170,Cs0.05MA0.1FA0.85PbI3.0,1.65,MACl,15.0,m-F-PEACl,2.0,,,Me-2PACz,0.104,"4,4,4-NA",0.415,,,3000.0,30.0,100.0,10.0,1000,5,5500,30,15,150,110,15,PDADI,0.5,,,,,,,5000.0,30.0,6.0,70.0,100.0,5.0,25.1099,81.1121,1.17039,26.4503,1972,CH1,20250630-re.csv,
50425,20250731,172,Cs0.05MA0.1FA0.85PbI3.0,1.65,MACl,15.0,m-Br-PEACl,2.0,,,"4,4,4-NA",0.5,,,,,3000.0,30.0,100.0,10.0,1000,5,5500,30,15,150,110,15,PDADI,0.5,,,,,,,5000.0,30.0,6.0,70.0,100.0,5.0,25.147,81.2593,1.17917,26.2444,2002,CH1,20250702.csv,
50473,20250731,172,Cs0.05MA0.1FA0.85PbI3.0,1.65,MACl,15.0,p-F-PEACl,2.0,,,"4,4,4-NA",0.5,,,,,3000.0,30.0,100.0,10.0,1000,5,5500,30,15,150,110,15,EDADI,0.5,,,,,,,5000.0,30.0,6.0,70.0,100.0,5.0,24.6104,80.3731,1.14787,26.6758,2014,CH1,20250702.csv,
50489,20250731,172,Cs0.05MA0.1FA0.85PbI3.0,1.65,MACl,15.0,p-F-PEACl,2.0,,,"4,4,4-NA",0.5,,,,,3000.0,30.0,100.0,10.0,1000,5,5500,30,15,150,110,15,ODADI,0.5,,,,,,,5000.0,30.0,6.0,70.0,100.0,5.0,23.8806,81.564,1.13971,25.6893,2018,CH1,20250702.csv,
50525,20250801,173,Cs0.05MA0.1FA0.85PbI3.0,1.65,MACl,15.0,PMACl,2.0,,,"4,4,4-NA",0.5,,,,,3000.0,30.0,100.0,10.0,1000,5,5500,30,15,150,110,15,PDADI,0.5,,,,,,,5000.0,30.0,6.0,70.0,100.0,5.0,25.2585,81.3931,1.18319,26.2281,2027,CH1,20250703.csv,
50549,20250801,173,Cs0.05MA0.1FA0.85PbI3.0,1.65,MACl,15.0,p-MeO-PEACl,2.0,,,"4,4,4-NA",0.5,,,,,3000.0,30.0,100.0,10.0,1000,5,5500,30,15,150,110,15,PDADI,0.5,,,,,,,5000.0,30.0,6.0,70.0,100.0,5.0,25.3859,80.2987,1.18778,26.6164,2033,CH1,20250703.csv,
50577,20250801,173,Cs0.05MA0.1FA0.85PbI3.0,1.65,MACl,15.0,m-F-PEACl,2.0,,,4PACz,0.104,"4,4,4-NA",0.415,,,3000.0,30.0,100.0,10.0,1000,5,5500,30,15,150,110,15,PDADI,0.5,,,,,,,5000.0,30.0,6.0,70.0,100.0,5.0,25.3601,83.3154,1.18097,25.7744,2040,CH1,20250703.csv,
50649,20250802,174,Cs0.05MA0.1FA0.85PbI3.0,1.65,MACl,15.0,m-MeO-PEACl,2.0,,,"4,4,4-NA",0.5,,,,,3000.0,30.0,100.0,10.0,1000,5,5500,30,15,150,110,15,PDADI,0.5,,,,,,,5000.0,30.0,6.0,70.0,100.0,5.0,25.2636,82.3587,1.1782,26.0355,2058,CH1,20250704.csv,
