Repository: MI-Materials-Intelligence/Recipe-Language-Model

# Learning Layer

## Overview

In the learning layer, the formulas and parameters are encoded and then tokenised into recipes as inputs. Through atomic skills of data extraction, cleaning, and matching, these data are organised into standardised datasets, providing the basis for RLM training and iterative recipe refinement.

Key Atomic Skills:
- **Cleaning**: Preprocessing and outlier cleaning
- **Matching**: Matching data pairs based on variables
- **Extraction**: Data extraction from robotic boxes

File: seven_ai_layers_robotics/learning/data/data50764_from_db.csv (part 27 of 253)
No,date,rank,Formula PVK,Concentration PVK,Formula Additive 1,Concentration Additive 1,Formula Additive 2,Concentration Additive 2,Formula Additive 3,Concentration Additive 3,Formula SAM 1,Concentration SAM 1,Formula SAM 2,Concentration SAM 2,Formula SAM 3,Concentration SAM 3,Spin Coating Speed SAM,Spin Coating Time SAM,Annealed Temperature SAM,Annealed Time SAM,Spin Coating Speed PVK 1,Spin Coating Time PVK 1,Spin Coating Speed PVK 2,Spin Coating Time PVK 2,Antisolvent Dropping Timing,Antisolvent Volume,Annealed Temperature PVK,Annealed Time PVK,Formula Passivator 1,Concentration Passivator 1,Formula Passivator 2,Concentration Passivator 2,Formula Passivator 3,Concentration Passivator 3,Formula Passivator 4,Concentration Passivator 4,Spin Coating Speed Passivator,Spin Coating Time Passivator,Passivator Dropping Timing,Passivator Volume,Annealed Temperature Passivator,Annealed Time Passivator,PCE,FF,Voc,Jsc,Product,Channel,From,upload_time
6875,20241024,16,Cs0.15MA0.15FA0.7PbI2.8Br0.2,1.7,,,,,,,,,,,,,,,,,1000,10,5000,30,10,120,100,45,,,,,,,,,,,,,,,12.497,66.457,1.0279,18.294,1719,CH3,v0,
6876,20241024,16,Cs0.15MA0.15FA0.7PbI2.8Br0.2,1.7,,,,,,,,,,,,,,,,,1000,10,5000,30,10,120,100,45,,,,,,,,,,,,,,,12.396,65.72,1.0286,18.338,1719,CH4,v0,
6877,20241024,16,Cs0.15MA0.15FA0.7PbI2.8Br0.2,1.7,,,,,,,,,,,,,,,,,1000,10,5000,30,10,120,100,45,,,,,,,,,,,,,,,12.936,65.383,1.034,19.135,1720,CH1,v0,
6878,20241024,16,Cs0.15MA0.15FA0.7PbI2.8Br0.2,1.7,,,,,,,,,,,,,,,,,1000,10,5000,30,10,120,100,45,,,,,,,,,,,,,,,0.74981,26.002,0.16018,18.003,1720,CH2,v0,
6879,20241024,16,Cs0.15MA0.15FA0.7PbI2.8Br0.2,1.7,,,,,,,,,,,,,,,,,1000,10,5000,30,10,120,100,45,,,,,,,,,,,,,,,7.0912,39.965,0.92574,19.167,1720,CH3,v0,
6880,20241024,16,Cs0.15MA0.15FA0.7PbI2.8Br0.2,1.7,,,,,,,,,,,,,,,,,1000,10,5000,30,10,120,100,45,,,,,,,,,,,,,,,8.508,44.031,0.97302,19.859,1720,CH4,v0,
6881,20241024,16,Cs0.15MA0.15FA0.7PbI2.8Br0.2,1.7,,,,,,,,,,,,,,,,,1000,10,5000,30,10,120,100,45,,,,,,,,,,,,,,,11.319,61.955,1.0174,17.957,1721,CH1,v0,
6882,20241024,16,Cs0.15MA0.15FA0.7PbI2.8Br0.2,1.7,,,,,,,,,,,,,,,,,1000,10,5000,30,10,120,100,45,,,,,,,,,,,,,,,11.694,62.076,1.0197,18.474,1721,CH2,v0,
6883,20241024,16,Cs0.15MA0.15FA0.7PbI2.8Br0.2,1.7,,,,,,,,,,,,,,,,,1000,10,5000,30,10,120,100,45,,,,,,,,,,,,,,,11.875,63.76,1.0194,18.271,1721,CH3,v0,
6884,20241024,16,Cs0.15MA0.15FA0.7PbI2.8Br0.2,1.7,,,,,,,,,,,,,,,,,1000,10,5000,30,10,120,100,45,,,,,,,,,,,,,,,11.869,63.871,1.0137,18.332,1721,CH4,v0,
6885,20241024,16,Cs0.15MA0.15FA0.7PbI2.8Br0.2,1.7,,,,,,,,,,,,,,,,,1000,10,5000,30,10,120,100,45,,,,,,,,,,,,,,,13.127,66.726,1.0366,18.978,1722,CH1,v0,
6886,20241024,16,Cs0.15MA0.15FA0.7PbI2.8Br0.2,1.7,,,,,,,,,,,,,,,,,1000,10,5000,30,10,120,100,45,,,,,,,,,,,,,,,1.5083,28.869,0.27514,18.99,1722,CH2,v0,
6887,20241024,16,Cs0.15MA0.15FA0.7PbI2.8Br0.2,1.7,,,,,,,,,,,,,,,,,1000,10,5000,30,10,120,100,45,,,,,,,,,,,,,,,12.476,64.436,1.0127,19.118,1722,CH3,v0,
6888,20241024,16,Cs0.15MA0.15FA0.7PbI2.8Br0.2,1.7,,,,,,,,,,,,,,,,,1000,10,5000,30,10,120,100,45,,,,,,,,,,,,,,,13.209,65.987,1.0161,19.701,1722,CH4,v0,
6889,20241024,16,Cs0.05MA0.15FA0.8PbI2.9Br0.1,1.75,,,,,,,,,,,,,,,,,1000,10,5000,30,10,120,100,45,,,,,,,,,,,,,,,13.695,68.981,1.0379,19.129,1723,CH1,v0,
6890,20241024,16,Cs0.05MA0.15FA0.8PbI2.9Br0.1,1.75,,,,,,,,,,,,,,,,,1000,10,5000,30,10,120,100,45,,,,,,,,,,,,,,,13.822,69.209,1.0338,19.319,1723,CH2,v0,
6891,20241024,16,Cs0.05MA0.15FA0.8PbI2.9Br0.1,1.75,,,,,,,,,,,,,,,,,1000,10,5000,30,10,120,100,45,,,,,,,,,,,,,,,13.435,69.466,1.0262,18.848,1723,CH3,v0,
6892,20241024,16,Cs0.05MA0.15FA0.8PbI2.9Br0.1,1.75,,,,,,,,,,,,,,,,,1000,10,5000,30,10,120,100,45,,,,,,,,,,,,,,,12.982,66.486,1.0173,19.194,1723,CH4,v0,
6893,20241024,16,Cs0.05MA0.15FA0.8PbI2.9Br0.1,1.75,,,,,,,,,,,,,,,,,1000,10,5000,30,10,120,100,45,,,,,,,,,,,,,,,12.772,69.02,1.0307,17.953,1724,CH1,v0,
6894,20241024,16,Cs0.05MA0.15FA0.8PbI2.9Br0.1,1.75,,,,,,,,,,,,,,,,,1000,10,5000,30,10,120,100,45,,,,,,,,,,,,,,,10.854,59.001,1.0075,18.259,1724,CH2,v0,
6895,20241024,16,Cs0.05MA0.15FA0.8PbI2.9Br0.1,1.75,,,,,,,,,,,,,,,,,1000,10,5000,30,10,120,100,45,,,,,,,,,,,,,,,12.758,69.593,1.0282,17.83,1724,CH3,v0,
6896,20241024,16,Cs0.05MA0.15FA0.8PbI2.9Br0.1,1.75,,,,,,,,,,,,,,,,,1000,10,5000,30,10,120,100,45,,,,,,,,,,,,,,,13.047,70.564,1.0266,18.009,1724,CH4,v0,
6897,20241024,16,Cs0.05MA0.15FA0.8PbI2.9Br0.1,1.75,,,,,,,,,,,,,,,,,1000,10,5000,30,10,120,100,45,,,,,,,,,,,,,,,12.584,66.267,1.0009,18.973,1725,CH1,v0,
6898,20241024,16,Cs0.05MA0.15FA0.8PbI2.9Br0.1,1.75,,,,,,,,,,,,,,,,,1000,10,5000,30,10,120,100,45,,,,,,,,,,,,,,,13.514,68.405,1.0107,19.548,1725,CH2,v0,
6899,20241024,16,Cs0.05MA0.15FA0.8PbI2.9Br0.1,1.75,,,,,,,,,,,,,,,,,1000,10,5000,30,10,120,100,45,,,,,,,,,,,,,,,13.539,69.374,1.0121,19.284,1725,CH3,v0,
6900,20241024,16,Cs0.05MA0.15FA0.8PbI2.9Br0.1,1.75,,,,,,,,,,,,,,,,,1000,10,5000,30,10,120,100,45,,,,,,,,,,,,,,,13.779,69.539,1.0095,19.629,1725,CH4,v0,
6901,20241024,16,Cs0.05MA0.15FA0.8PbI2.9Br0.1,1.75,,,,,,,,,,,,,,,,,1000,10,5000,30,10,120,100,45,,,,,,,,,,,,,,,12.113,67.574,1.0021,17.888,1726,CH1,v0,
6902,20241024,16,Cs0.05MA0.15FA0.8PbI2.9Br0.1,1.75,,,,,,,,,,,,,,,,,1000,10,5000,30,10,120,100,45,,,,,,,,,,,,,,,11.527,63.936,1.0069,17.904,1726,CH2,v0,
6903,20241024,16,Cs0.05MA0.15FA0.8PbI2.9Br0.1,1.75,,,,,,,,,,,,,,,,,1000,10,5000,30,10,120,100,45,,,,,,,,,,,,,,,12.67,70.319,1.0142,17.766,1726,CH3,v0,
6904,20241024,16,Cs0.05MA0.15FA0.8PbI2.9Br0.1,1.75,,,,,,,,,,,,,,,,,1000,10,5000,30,10,120,100,45,,,,,,,,,,,,,,,13.753,73.344,1.0166,18.446,1726,CH4,v0,
6905,20241024,16,Cs0.05MA0.15FA0.8PbI2.9Br0.1,1.75,,,,,,,,,,,,,,,,,1000,10,5000,30,10,120,100,45,,,,,,,,,,,,,,,13.382,72.709,0.94585,19.459,1727,CH1,v0,
6906,20241024,16,Cs0.05MA0.15FA0.8PbI2.9Br0.1,1.75,,,,,,,,,,,,,,,,,1000,10,5000,30,10,120,100,45,,,,,,,,,,,,,,,13.91,72.439,0.96349,19.931,1727,CH2,v0,
6907,20241024,16,Cs0.05MA0.15FA0.8PbI2.9Br0.1,1.75,,,,,,,,,,,,,,,,,1000,10,5000,30,10,120,100,45,,,,,,,,,,,,,,,13.766,72.496,0.9693,19.59,1727,CH3,v0,
6908,20241024,16,Cs0.05MA0.15FA0.8PbI2.9Br0.1,1.75,,,,,,,,,,,,,,,,,1000,10,5000,30,10,120,100,45,,,,,,,,,,,,,,,13.987,72.822,0.96973,19.807,1727,CH4,v0,
6909,20241024,16,Cs0.05MA0.15FA0.8PbI2.9Br0.1,1.75,,,,,,,,,,,,,,,,,1000,10,5000,30,10,120,100,45,,,,,,,,,,,,,,,12.857,74.131,0.96183,18.032,1728,CH1,v0,
6910,20241024,16,Cs0.05MA0.15FA0.8PbI2.9Br0.1,1.75,,,,,,,,,,,,,,,,,1000,10,5000,30,10,120,100,45,,,,,,,,,,,,,,,13.649,76.022,0.97888,18.342,1728,CH2,v0,
6911,20241024,16,Cs0.05MA0.15FA0.8PbI2.9Br0.1,1.75,,,,,,,,,,,,,,,,,1000,10,5000,30,10,120,100,45,,,,,,,,,,,,,,,12.269,70.36,0.98173,17.762,1728,CH3,v0,
6912,20241024,16,Cs0.05MA0.15FA0.8PbI2.9Br0.1,1.75,,,,,,,,,,,,,,,,,1000,10,5000,30,10,120,100,45,,,,,,,,,,,,,,,13.83,76.462,0.98269,18.407,1728,CH4,v0,
6913,20241024,16,Cs0.05MA0.15FA0.8PbI2.9Br0.1,1.75,,,,,,,,,,,,,,,,,1000,10,5000,25,15,120,110,45,,,,,,,,,,,,,,,14.046,68.922,1.0259,19.865,1729,CH1,v0,
6914,20241024,16,Cs0.05MA0.15FA0.8PbI2.9Br0.1,1.75,,,,,,,,,,,,,,,,,1000,10,5000,25,15,120,110,45,,,,,,,,,,,,,,,13.512,68.549,1.0249,19.233,1729,CH2,v0,
6915,20241024,16,Cs0.05MA0.15FA0.8PbI2.9Br0.1,1.75,,,,,,,,,,,,,,,,,1000,10,5000,25,15,120,110,45,,,,,,,,,,,,,,,12.99,68.102,1.0195,18.709,1729,CH3,v0,
6916,20241024,16,Cs0.05MA0.15FA0.8PbI2.9Br0.1,1.75,,,,,,,,,,,,,,,,,1000,10,5000,25,15,120,110,45,,,,,,,,,,,,,,,12.777,67.243,1.0139,18.741,1729,CH4,v0,
6917,20241024,16,Cs0.05MA0.15FA0.8PbI2.9Br0.1,1.75,,,,,,,,,,,,,,,,,1000,10,5000,25,15,120,110,45,,,,,,,,,,,,,,,7.2092,38.043,0.91992,20.6,1730,CH1,v0,
6918,20241024,16,Cs0.05MA0.15FA0.8PbI2.9Br0.1,1.75,,,,,,,,,,,,,,,,,1000,10,5000,25,15,120,110,45,,,,,,,,,,,,,,,14.271,67.972,1.0292,20.399,1730,CH2,v0,
6919,20241024,16,Cs0.05MA0.15FA0.8PbI2.9Br0.1,1.75,,,,,,,,,,,,,,,,,1000,10,5000,25,15,120,110,45,,,,,,,,,,,,,,,14.156,69.255,1.0257,19.929,1730,CH3,v0,
6920,20241024,16,Cs0.05MA0.15FA0.8PbI2.9Br0.1,1.75,,,,,,,,,,,,,,,,,1000,10,5000,25,15,120,110,45,,,,,,,,,,,,,,,12.037,59.943,1.0038,20.005,1730,CH4,v0,
6921,20241024,16,Cs0.05MA0.15FA0.8PbI2.9Br0.1,1.75,,,,,,,,,,,,,,,,,1000,10,5000,25,15,120,110,45,,,,,,,,,,,,,,,13.36,68.43,0.99124,19.696,1731,CH1,v0,
6922,20241024,16,Cs0.05MA0.15FA0.8PbI2.9Br0.1,1.75,,,,,,,,,,,,,,,,,1000,10,5000,25,15,120,110,45,,,,,,,,,,,,,,,13.905,70.862,1.0032,19.561,1731,CH2,v0,
6923,20241024,16,Cs0.05MA0.15FA0.8PbI2.9Br0.1,1.75,,,,,,,,,,,,,,,,,1000,10,5000,25,15,120,110,45,,,,,,,,,,,,,,,14.069,72.35,1.0023,19.401,1731,CH3,v0,
6924,20241024,16,Cs0.05MA0.15FA0.8PbI2.9Br0.1,1.75,,,,,,,,,,,,,,,,,1000,10,5000,25,15,120,110,45,,,,,,,,,,,,,,,13.553,69.478,1.0051,19.407,1731,CH4,v0,
6925,20241024,16,Cs0.05MA0.15FA0.8PbI2.9Br0.1,1.75,,,,,,,,,,,,,,,,,1000,10,5000,25,15,120,110,45,,,,,,,,,,,,,,,10.205,53.679,0.96876,19.624,1732,CH1,v0,
6926,20241024,16,Cs0.05MA0.15FA0.8PbI2.9Br0.1,1.75,,,,,,,,,,,,,,,,,1000,10,5000,25,15,120,110,45,,,,,,,,,,,,,,,13.836,67.734,1.0045,20.335,1732,CH2,v0,
6927,20241024,16,Cs0.05MA0.15FA0.8PbI2.9Br0.1,1.75,,,,,,,,,,,,,,,,,1000,10,5000,25,15,120,110,45,,,,,,,,,,,,,,,6.7642,35.639,0.93334,20.335,1732,CH3,v0,
6928,20241024,16,Cs0.05MA0.15FA0.8PbI2.9Br0.1,1.75,,,,,,,,,,,,,,,,,1000,10,5000,25,15,120,110,45,,,,,,,,,,,,,,,14.774,71.655,1.0067,20.48,1732,CH4,v0,
6929,20241024,16,Cs0.05MA0.15FA0.8PbI2.9Br0.1,1.75,,,,,,,,,,,,,,,,,1000,10,5000,25,15,120,110,45,,,,,,,,,,,,,,,14.361,76.015,0.93652,20.173,1733,CH1,v0,
6930,20241024,16,Cs0.05MA0.15FA0.8PbI2.9Br0.1,1.75,,,,,,,,,,,,,,,,,1000,10,5000,25,15,120,110,45,,,,,,,,,,,,,,,14.406,75.965,0.95492,19.86,1733,CH2,v0,
6931,20241024,16,Cs0.05MA0.15FA0.8PbI2.9Br0.1,1.75,,,,,,,,,,,,,,,,,1000,10,5000,25,15,120,110,45,,,,,,,,,,,,,,,14.446,77.295,0.95785,19.512,1733,CH3,v0,
6932,20241024,16,Cs0.05MA0.15FA0.8PbI2.9Br0.1,1.75,,,,,,,,,,,,,,,,,1000,10,5000,25,15,120,110,45,,,,,,,,,,,,,,,14.728,77.946,0.95778,19.728,1733,CH4,v0,
6933,20241024,16,Cs0.05MA0.15FA0.8PbI2.9Br0.1,1.75,,,,,,,,,,,,,,,,,1000,10,5000,25,15,120,110,45,,,,,,,,,,,,,,,12.976,68.518,0.93569,20.24,1734,CH1,v0,
6934,20241024,16,Cs0.05MA0.15FA0.8PbI2.9Br0.1,1.75,,,,,,,,,,,,,,,,,1000,10,5000,25,15,120,110,45,,,,,,,,,,,,,,,15.352,76.687,0.96351,20.777,1734,CH2,v0,
6935,20241024,16,Cs0.05MA0.15FA0.8PbI2.9Br0.1,1.75,,,,,,,,,,,,,,,,,1000,10,5000,25,15,120,110,45,,,,,,,,,,,,,,,15.578,78.355,0.97223,20.449,1734,CH3,v0,
6936,20241024,16,Cs0.05MA0.15FA0.8PbI2.9Br0.1,1.75,,,,,,,,,,,,,,,,,1000,10,5000,25,15,120,110,45,,,,,,,,,,,,,,,15.704,78.104,0.97548,20.612,1734,CH4,v0,
6937,20241024,16,Cs0.05MA0.15FA0.8PbI2.85Br0.15,1.35,,,,,,,,,,,,,,,,,1000,10,5000,30,10,120,100,45,,,,,,,,,,,,,,,15.247,72.855,1.0385,20.152,1735,CH1,v0,
6938,20241024,16,Cs0.05MA0.15FA0.8PbI2.85Br0.15,1.35,,,,,,,,,,,,,,,,,1000,10,5000,30,10,120,100,45,,,,,,,,,,,,,,,15.087,71.682,1.0373,20.291,1735,CH2,v0,
6939,20241024,16,Cs0.05MA0.15FA0.8PbI2.85Br0.15,1.35,,,,,,,,,,,,,,,,,1000,10,5000,30,10,120,100,45,,,,,,,,,,,,,,,14.97,72.607,1.0334,19.951,1735,CH3,v0,
6940,20241024,16,Cs0.05MA0.15FA0.8PbI2.85Br0.15,1.35,,,,,,,,,,,,,,,,,1000,10,5000,30,10,120,100,45,,,,,,,,,,,,,,,15.097,72.553,1.0302,20.198,1735,CH4,v0,
6941,20241024,16,Cs0.05MA0.15FA0.8PbI2.85Br0.15,1.35,,,,,,,,,,,,,,,,,1000,10,5000,30,10,120,100,45,,,,,,,,,,,,,,,14.752,75.709,1.0278,18.958,1736,CH1,v0,
6942,20241024,16,Cs0.05MA0.15FA0.8PbI2.85Br0.15,1.35,,,,,,,,,,,,,,,,,1000,10,5000,30,10,120,100,45,,,,,,,,,,,,,,,14.302,74.403,1.0329,18.609,1736,CH2,v0,
6943,20241024,16,Cs0.05MA0.15FA0.8PbI2.85Br0.15,1.35,,,,,,,,,,,,,,,,,1000,10,5000,30,10,120,100,45,,,,,,,,,,,,,,,14.113,75.707,1.0275,18.143,1736,CH3,v0,
6944,20241024,16,Cs0.05MA0.15FA0.8PbI2.85Br0.15,1.35,,,,,,,,,,,,,,,,,1000,10,5000,30,10,120,100,45,,,,,,,,,,,,,,,13.919,75.844,1.0147,18.087,1736,CH4,v0,
6945,20241024,16,Cs0.05MA0.15FA0.8PbI2.85Br0.15,1.35,,,,,,,,,,,,,,,,,1000,10,5000,30,10,120,100,45,,,,,,,,,,,,,,,15.04,77.327,0.96034,20.253,1737,CH1,v0,
6946,20241024,16,Cs0.05MA0.15FA0.8PbI2.85Br0.15,1.35,,,,,,,,,,,,,,,,,1000,10,5000,30,10,120,100,45,,,,,,,,,,,,,,,15.893,79.26,0.98389,20.379,1737,CH2,v0,
6947,20241024,16,Cs0.05MA0.15FA0.8PbI2.85Br0.15,1.35,,,,,,,,,,,,,,,,,1000,10,5000,30,10,120,100,45,,,,,,,,,,,,,,,16.595,83.791,0.97668,20.278,1737,CH3,v0,
6948,20241024,16,Cs0.05MA0.15FA0.8PbI2.85Br0.15,1.35,,,,,,,,,,,,,,,,,1000,10,5000,30,10,120,100,45,,,,,,,,,,,,,,,17.046,84.823,0.97842,20.539,1737,CH4,v0,
6949,20241024,16,Cs0.05MA0.15FA0.8PbI2.85Br0.15,1.35,,,,,,,,,,,,,,,,,1000,10,5000,30,10,120,100,45,,,,,,,,,,,,,,,14.619,80.655,0.95783,18.924,1738,CH1,v0,
6950,20241024,16,Cs0.05MA0.15FA0.8PbI2.85Br0.15,1.35,,,,,,,,,,,,,,,,,1000,10,5000,30,10,120,100,45,,,,,,,,,,,,,,,15.115,82.88,0.96442,18.91,1738,CH2,v0,
6951,20241024,16,Cs0.05MA0.15FA0.8PbI2.85Br0.15,1.35,,,,,,,,,,,,,,,,,1000,10,5000,30,10,120,100,45,,,,,,,,,,,,,,,14.492,81.652,0.96517,18.389,1738,CH3,v0,
6952,20241024,16,Cs0.05MA0.15FA0.8PbI2.85Br0.15,1.35,,,,,,,,,,,,,,,,,1000,10,5000,30,10,120,100,45,,,,,,,,,,,,,,,15.128,84.177,0.98049,18.329,1738,CH4,v0,
6953,20241024,16,Cs0.05MA0.15FA0.8PbI2.85Br0.15,1.35,,,,,,,,,,,,,,,,,1000,10,5000,30,10,120,100,45,,,,,,,,,,,,,,,14.699,80.443,0.90077,20.285,1739,CH1,v0,
6954,20241024,16,Cs0.05MA0.15FA0.8PbI2.85Br0.15,1.35,,,,,,,,,,,,,,,,,1000,10,5000,30,10,120,100,45,,,,,,,,,,,,,,,15.558,81.893,0.92228,20.599,1739,CH2,v0,
6955,20241024,16,Cs0.05MA0.15FA0.8PbI2.85Br0.15,1.35,,,,,,,,,,,,,,,,,1000,10,5000,30,10,120,100,45,,,,,,,,,,,,,,,15.711,83.417,0.92632,20.333,1739,CH3,v0,
6956,20241024,16,Cs0.05MA0.15FA0.8PbI2.85Br0.15,1.35,,,,,,,,,,,,,,,,,1000,10,5000,30,10,120,100,45,,,,,,,,,,,,,,,16.422,85.587,0.92809,20.674,1739,CH4,v0,
6957,20241024,16,Cs0.05MA0.15FA0.8PbI2.85Br0.15,1.35,,,,,,,,,,,,,,,,,1000,10,5000,30,10,120,100,45,,,,,,,,,,,,,,,13.476,79.523,0.87873,19.284,1740,CH1,v0,
6958,20241024,16,Cs0.05MA0.15FA0.8PbI2.85Br0.15,1.35,,,,,,,,,,,,,,,,,1000,10,5000,30,10,120,100,45,,,,,,,,,,,,,,,13.678,80.701,0.88392,19.176,1740,CH2,v0,
6959,20241024,16,Cs0.05MA0.15FA0.8PbI2.85Br0.15,1.35,,,,,,,,,,,,,,,,,1000,10,5000,30,10,120,100,45,,,,,,,,,,,,,,,13.908,82.794,0.89289,18.813,1740,CH3,v0,
6960,20241024,16,Cs0.05MA0.15FA0.8PbI2.85Br0.15,1.35,,,,,,,,,,,,,,,,,1000,10,5000,30,10,120,100,45,,,,,,,,,,,,,,,15.341,88.84,0.92305,18.707,1740,CH4,v0,
6961,20241024,16,Cs0.05MA0.15FA0.8PbI2.9Br0.1,1.75,,,,,,,,,,,,,,,,,1000,10,5000,25,15,120,100,45,,,,,,,,,,,,,,,11.271,60.774,1.0189,18.201,1741,CH1,v0,
6962,20241024,16,Cs0.05MA0.15FA0.8PbI2.9Br0.1,1.75,,,,,,,,,,,,,,,,,1000,10,5000,25,15,120,100,45,,,,,,,,,,,,,,,12.535,65.075,1.0308,18.688,1741,CH2,v0,
6963,20241024,16,Cs0.05MA0.15FA0.8PbI2.9Br0.1,1.75,,,,,,,,,,,,,,,,,1000,10,5000,25,15,120,100,45,,,,,,,,,,,,,,,12.679,66.878,1.0297,18.413,1741,CH3,v0,
6964,20241024,16,Cs0.05MA0.15FA0.8PbI2.9Br0.1,1.75,,,,,,,,,,,,,,,,,1000,10,5000,25,15,120,100,45,,,,,,,,,,,,,,,12.799,67.088,1.0249,18.614,1741,CH4,v0,
6965,20241024,16,Cs0.05MA0.15FA0.8PbI2.9Br0.1,1.75,,,,,,,,,,,,,,,,,1000,10,5000,25,15,120,100,45,,,,,,,,,,,,,,,14.182,70.408,1.0295,19.566,1742,CH1,v0,
6966,20241024,16,Cs0.05MA0.15FA0.8PbI2.9Br0.1,1.75,,,,,,,,,,,,,,,,,1000,10,5000,25,15,120,100,45,,,,,,,,,,,,,,,14.027,70.434,1.0314,19.309,1742,CH2,v0,
6967,20241024,16,Cs0.05MA0.15FA0.8PbI2.9Br0.1,1.75,,,,,,,,,,,,,,,,,1000,10,5000,25,15,120,100,45,,,,,,,,,,,,,,,13.372,69.973,1.0244,18.654,1742,CH3,v0,
6968,20241024,16,Cs0.05MA0.15FA0.8PbI2.9Br0.1,1.75,,,,,,,,,,,,,,,,,1000,10,5000,25,15,120,100,45,,,,,,,,,,,,,,,13.65,71.0,1.0254,18.749,1742,CH4,v0,
6969,20241024,16,Cs0.05MA0.15FA0.8PbI2.9Br0.1,1.75,,,,,,,,,,,,,,,,,1000,10,5000,25,15,120,100,45,,,,,,,,,,,,,,,9.7921,57.074,1.0026,17.112,1743,CH1,v0,
6970,20241024,16,Cs0.05MA0.15FA0.8PbI2.9Br0.1,1.75,,,,,,,,,,,,,,,,,1000,10,5000,25,15,120,100,45,,,,,,,,,,,,,,,12.099,65.622,1.0177,18.116,1743,CH2,v0,
6971,20241024,16,Cs0.05MA0.15FA0.8PbI2.9Br0.1,1.75,,,,,,,,,,,,,,,,,1000,10,5000,25,15,120,100,45,,,,,,,,,,,,,,,13.242,70.588,1.0232,18.334,1743,CH3,v0,
6972,20241024,16,Cs0.05MA0.15FA0.8PbI2.9Br0.1,1.75,,,,,,,,,,,,,,,,,1000,10,5000,25,15,120,100,45,,,,,,,,,,,,,,,13.761,72.045,1.0204,18.719,1743,CH4,v0,
6973,20241024,16,Cs0.05MA0.15FA0.8PbI2.9Br0.1,1.75,,,,,,,,,,,,,,,,,1000,10,5000,25,15,120,100,45,,,,,,,,,,,,,,,13.431,70.116,0.98733,19.401,1744,CH1,v0,
6974,20241024,16,Cs0.05MA0.15FA0.8PbI2.9Br0.1,1.75,,,,,,,,,,,,,,,,,1000,10,5000,25,15,120,100,45,,,,,,,,,,,,,,,5.7631,33.248,0.90459,19.162,1744,CH2,v0,
6975,20241024,16,Cs0.05MA0.15FA0.8PbI2.9Br0.1,1.75,,,,,,,,,,,,,,,,,1000,10,5000,25,15,120,100,45,,,,,,,,,,,,,,,13.963,73.838,1.0012,18.888,1744,CH3,v0,
6976,20241024,16,Cs0.05MA0.15FA0.8PbI2.9Br0.1,1.75,,,,,,,,,,,,,,,,,1000,10,5000,25,15,120,100,45,,,,,,,,,,,,,,,13.807,72.521,1.0029,18.983,1744,CH4,v0,
6977,20241024,16,Cs0.05MA0.15FA0.8PbI2.9Br0.1,1.75,,,,,,,,,,,,,,,,,1000,10,5000,25,15,120,100,45,,,,,,,,,,,,,,,12.478,71.179,0.98301,17.834,1745,CH1,v0,
6978,20241024,16,Cs0.05MA0.15FA0.8PbI2.9Br0.1,1.75,,,,,,,,,,,,,,,,,1000,10,5000,25,15,120,100,45,,,,,,,,,,,,,,,12.845,71.672,0.99168,18.072,1745,CH2,v0,
6979,20241024,16,Cs0.05MA0.15FA0.8PbI2.9Br0.1,1.75,,,,,,,,,,,,,,,,,1000,10,5000,25,15,120,100,45,,,,,,,,,,,,,,,13.593,73.772,1.0015,18.398,1745,CH3,v0,
6980,20241024,16,Cs0.05MA0.15FA0.8PbI2.9Br0.1,1.75,,,,,,,,,,,,,,,,,1000,10,5000,25,15,120,100,45,,,,,,,,,,,,,,,14.144,75.89,0.99193,18.789,1745,CH4,v0,
6981,20241024,16,Cs0.05MA0.15FA0.8PbI2.9Br0.1,1.75,,,,,,,,,,,,,,,,,1000,10,5000,25,15,120,100,45,,,,,,,,,,,,,,,0.0,0.0,0.002049,4.7e-09,1746,CH1,v0,
6982,20241024,16,Cs0.05MA0.15FA0.8PbI2.9Br0.1,1.75,,,,,,,,,,,,,,,,,1000,10,5000,25,15,120,100,45,,,,,,,,,,,,,,,9.8813,56.387,0.93441,18.754,1746,CH2,v0,
6983,20241024,16,Cs0.05MA0.15FA0.8PbI2.9Br0.1,1.75,,,,,,,,,,,,,,,,,1000,10,5000,25,15,120,100,45,,,,,,,,,,,,,,,13.833,77.512,0.96355,18.522,1746,CH3,v0,
6984,20241024,16,Cs0.05MA0.15FA0.8PbI2.9Br0.1,1.75,,,,,,,,,,,,,,,,,1000,10,5000,25,15,120,100,45,,,,,,,,,,,,,,,14.289,78.186,0.96033,19.031,1746,CH4,v0,
6985,20241024,16,Cs0.1FA0.9PbI2.8Br0.2,1.5,,,,,,,,,,,,,,,,,1000,10,5000,25,15,120,110,45,,,,,,,,,,,,,,,12.995,66.425,1.0131,19.312,1747,CH1,v0,
6986,20241024,16,Cs0.1FA0.9PbI2.8Br0.2,1.5,,,,,,,,,,,,,,,,,1000,10,5000,25,15,120,110,45,,,,,,,,,,,,,,,12.76,65.38,1.0102,19.318,1747,CH2,v0,
6987,20241024,16,Cs0.1FA0.9PbI2.8Br0.2,1.5,,,,,,,,,,,,,,,,,1000,10,5000,25,15,120,110,45,,,,,,,,,,,,,,,12.498,65.485,1.0073,18.946,1747,CH3,v0,
6988,20241024,16,Cs0.1FA0.9PbI2.8Br0.2,1.5,,,,,,,,,,,,,,,,,1000,10,5000,25,15,120,110,45,,,,,,,,,,,,,,,12.678,66.054,1.0154,18.902,1747,CH4,v0,
6989,20241024,16,Cs0.1FA0.9PbI2.8Br0.2,1.5,,,,,,,,,,,,,,,,,1000,10,5000,25,15,120,110,45,,,,,,,,,,,,,,,12.992,68.23,1.0001,19.038,1748,CH1,v0,
6990,20241024,16,Cs0.1FA0.9PbI2.8Br0.2,1.5,,,,,,,,,,,,,,,,,1000,10,5000,25,15,120,110,45,,,,,,,,,,,,,,,0.0,0.0,0.19014,15.181,1748,CH2,v0,
6991,20241024,16,Cs0.1FA0.9PbI2.8Br0.2,1.5,,,,,,,,,,,,,,,,,1000,10,5000,25,15,120,110,45,,,,,,,,,,,,,,,12.158,66.03,1.0032,18.354,1748,CH3,v0,
6992,20241024,16,Cs0.1FA0.9PbI2.8Br0.2,1.5,,,,,,,,,,,,,,,,,1000,10,5000,25,15,120,110,45,,,,,,,,,,,,,,,13.752,71.888,1.0066,19.004,1748,CH4,v0,
6993,20241024,16,Cs0.1FA0.9PbI2.8Br0.2,1.5,,,,,,,,,,,,,,,,,1000,10,5000,25,15,120,110,45,,,,,,,,,,,,,,,12.074,66.104,0.96808,18.867,1749,CH1,v0,
6994,20241024,16,Cs0.1FA0.9PbI2.8Br0.2,1.5,,,,,,,,,,,,,,,,,1000,10,5000,25,15,120,110,45,,,,,,,,,,,,,,,12.702,66.818,0.9908,19.186,1749,CH2,v0,
6995,20241024,16,Cs0.1FA0.9PbI2.8Br0.2,1.5,,,,,,,,,,,,,,,,,1000,10,5000,25,15,120,110,45,,,,,,,,,,,,,,,12.953,68.667,0.99386,18.98,1749,CH3,v0,
6996,20241024,16,Cs0.1FA0.9PbI2.8Br0.2,1.5,,,,,,,,,,,,,,,,,1000,10,5000,25,15,120,110,45,,,,,,,,,,,,,,,13.946,72.538,0.99573,19.309,1749,CH4,v0,
6997,20241024,16,Cs0.1FA0.9PbI2.8Br0.2,1.5,,,,,,,,,,,,,,,,,1000,10,5000,25,15,120,110,45,,,,,,,,,,,,,,,12.239,67.81,0.9552,18.896,1750,CH1,v0,
6998,20241024,16,Cs0.1FA0.9PbI2.8Br0.2,1.5,,,,,,,,,,,,,,,,,1000,10,5000,25,15,120,110,45,,,,,,,,,,,,,,,12.093,66.458,0.96745,18.808,1750,CH2,v0,
6999,20241024,16,Cs0.1FA0.9PbI2.8Br0.2,1.5,,,,,,,,,,,,,,,,,1000,10,5000,25,15,120,110,45,,,,,,,,,,,,,,,13.34,74.554,0.96513,18.539,1750,CH3,v0,
7000,20241024,16,Cs0.1FA0.9PbI2.8Br0.2,1.5,,,,,,,,,,,,,,,,,1000,10,5000,25,15,120,110,45,,,,,,,,,,,,,,,14.914,80.62,0.96695,19.131,1750,CH4,v0,
7001,20241024,16,Cs0.1FA0.9PbI2.8Br0.2,1.5,,,,,,,,,,,,,,,,,1000,10,5000,25,15,120,110,45,,,,,,,,,,,,,,,13.092,73.297,0.92854,19.236,1751,CH1,v0,
7002,20241024,16,Cs0.1FA0.9PbI2.8Br0.2,1.5,,,,,,,,,,,,,,,,,1000,10,5000,25,15,120,110,45,,,,,,,,,,,,,,,13.42,72.685,0.95606,19.312,1751,CH2,v0,
7003,20241024,16,Cs0.1FA0.9PbI2.8Br0.2,1.5,,,,,,,,,,,,,,,,,1000,10,5000,25,15,120,110,45,,,,,,,,,,,,,,,13.818,74.842,0.96296,19.174,1751,CH3,v0,
7004,20241024,16,Cs0.1FA0.9PbI2.8Br0.2,1.5,,,,,,,,,,,,,,,,,1000,10,5000,25,15,120,110,45,,,,,,,,,,,,,,,14.191,75.643,0.9713,19.315,1751,CH4,v0,
7005,20241024,16,Cs0.1FA0.9PbI2.8Br0.2,1.5,,,,,,,,,,,,,,,,,1000,10,5000,25,15,120,110,45,,,,,,,,,,,,,,,14.1,80.458,0.90046,19.461,1752,CH1,v0,
7006,20241024,16,Cs0.1FA0.9PbI2.8Br0.2,1.5,,,,,,,,,,,,,,,,,1000,10,5000,25,15,120,110,45,,,,,,,,,,,,,,,14.199,79.484,0.921,19.397,1752,CH2,v0,
7007,20241024,16,Cs0.1FA0.9PbI2.8Br0.2,1.5,,,,,,,,,,,,,,,,,1000,10,5000,25,15,120,110,45,,,,,,,,,,,,,,,14.032,79.804,0.93107,18.884,1752,CH3,v0,
7008,20241024,16,Cs0.1FA0.9PbI2.8Br0.2,1.5,,,,,,,,,,,,,,,,,1000,10,5000,25,15,120,110,45,,,,,,,,,,,,,,,15.037,83.268,0.92818,19.456,1752,CH4,v0,
7009,20241024,16,Cs0.1FA0.9PbI2.8Br0.2,1.6,,,,,,,,,,,,,,,,,1000,10,5000,40,10,120,110,40,,,,,,,,,,,,,,,13.367,67.223,1.0149,19.593,1753,CH1,v0,
7010,20241024,16,Cs0.1FA0.9PbI2.8Br0.2,1.6,,,,,,,,,,,,,,,,,1000,10,5000,40,10,120,110,40,,,,,,,,,,,,,,,0.32789,22.116,0.083848,17.682,1753,CH2,v0,
7011,20241024,16,Cs0.1FA0.9PbI2.8Br0.2,1.6,,,,,,,,,,,,,,,,,1000,10,5000,40,10,120,110,40,,,,,,,,,,,,,,,12.544,63.855,1.0037,19.572,1753,CH3,v0,
7012,20241024,16,Cs0.1FA0.9PbI2.8Br0.2,1.6,,,,,,,,,,,,,,,,,1000,10,5000,40,10,120,110,40,,,,,,,,,,,,,,,13.389,67.3,1.0115,19.669,1753,CH4,v0,
7013,20241024,16,Cs0.1FA0.9PbI2.8Br0.2,1.6,,,,,,,,,,,,,,,,,1000,10,5000,40,10,120,110,40,,,,,,,,,,,,,,,13.611,70.623,1.0113,19.056,1754,CH1,v0,
7014,20241024,16,Cs0.1FA0.9PbI2.8Br0.2,1.6,,,,,,,,,,,,,,,,,1000,10,5000,40,10,120,110,40,,,,,,,,,,,,,,,13.653,69.909,1.0262,19.03,1754,CH2,v0,
7015,20241024,16,Cs0.1FA0.9PbI2.8Br0.2,1.6,,,,,,,,,,,,,,,,,1000,10,5000,40,10,120,110,40,,,,,,,,,,,,,,,13.529,70.782,1.0236,18.673,1754,CH3,v0,
7016,20241024,16,Cs0.1FA0.9PbI2.8Br0.2,1.6,,,,,,,,,,,,,,,,,1000,10,5000,40,10,120,110,40,,,,,,,,,,,,,,,13.627,71.275,1.0237,18.675,1754,CH4,v0,
7017,20241024,16,Cs0.1FA0.9PbI2.8Br0.2,1.6,,,,,,,,,,,,,,,,,1000,10,5000,40,10,120,110,40,,,,,,,,,,,,,,,11.813,62.82,0.97239,19.339,1755,CH1,v0,
7018,20241024,16,Cs0.1FA0.9PbI2.8Br0.2,1.6,,,,,,,,,,,,,,,,,1000,10,5000,40,10,120,110,40,,,,,,,,,,,,,,,1.0838,24.654,0.23041,19.078,1755,CH2,v0,
7019,20241024,16,Cs0.1FA0.9PbI2.8Br0.2,1.6,,,,,,,,,,,,,,,,,1000,10,5000,40,10,120,110,40,,,,,,,,,,,,,,,13.894,71.216,0.99423,19.623,1755,CH3,v0,
7020,20241024,16,Cs0.1FA0.9PbI2.8Br0.2,1.6,,,,,,,,,,,,,,,,,1000,10,5000,40,10,120,110,40,,,,,,,,,,,,,,,14.512,73.38,0.99353,19.906,1755,CH4,v0,
7021,20241024,16,Cs0.1FA0.9PbI2.8Br0.2,1.6,,,,,,,,,,,,,,,,,1000,10,5000,40,10,120,110,40,,,,,,,,,,,,,,,13.368,72.96,0.9643,19.0,1756,CH1,v0,
7022,20241024,16,Cs0.1FA0.9PbI2.8Br0.2,1.6,,,,,,,,,,,,,,,,,1000,10,5000,40,10,120,110,40,,,,,,,,,,,,,,,14.139,75.474,0.97984,19.119,1756,CH2,v0,
7023,20241024,16,Cs0.1FA0.9PbI2.8Br0.2,1.6,,,,,,,,,,,,,,,,,1000,10,5000,40,10,120,110,40,,,,,,,,,,,,,,,14.252,77.003,0.98382,18.813,1756,CH3,v0,
7024,20241024,16,Cs0.1FA0.9PbI2.8Br0.2,1.6,,,,,,,,,,,,,,,,,1000,10,5000,40,10,120,110,40,,,,,,,,,,,,,,,14.536,78.246,0.98315,18.896,1756,CH4,v0,
7025,20241024,16,Cs0.1FA0.9PbI2.8Br0.2,1.6,,,,,,,,,,,,,,,,,1000,10,5000,40,10,120,110,40,,,,,,,,,,,,,,,13.849,75.462,0.93113,19.709,1757,CH1,v0,
7026,20241024,16,Cs0.1FA0.9PbI2.8Br0.2,1.6,,,,,,,,,,,,,,,,,1000,10,5000,40,10,120,110,40,,,,,,,,,,,,,,,7.0782,40.73,0.87557,19.848,1757,CH2,v0,
7027,20241024,16,Cs0.1FA0.9PbI2.8Br0.2,1.6,,,,,,,,,,,,,,,,,1000,10,5000,40,10,120,110,40,,,,,,,,,,,,,,,14.71,77.634,0.96174,19.701,1757,CH3,v0,
7028,20241024,16,Cs0.1FA0.9PbI2.8Br0.2,1.6,,,,,,,,,,,,,,,,,1000,10,5000,40,10,120,110,40,,,,,,,,,,,,,,,15.021,78.208,0.96284,19.948,1757,CH4,v0,
7029,20241024,16,Cs0.1FA0.9PbI2.8Br0.2,1.6,,,,,,,,,,,,,,,,,1000,10,5000,40,10,120,110,40,,,,,,,,,,,,,,,14.002,79.068,0.90988,19.463,1758,CH1,v0,
7030,20241024,16,Cs0.1FA0.9PbI2.8Br0.2,1.6,,,,,,,,,,,,,,,,,1000,10,5000,40,10,120,110,40,,,,,,,,,,,,,,,14.451,79.424,0.93158,19.531,1758,CH2,v0,
7031,20241024,16,Cs0.1FA0.9PbI2.8Br0.2,1.6,,,,,,,,,,,,,,,,,1000,10,5000,40,10,120,110,40,,,,,,,,,,,,,,,14.636,81.384,0.93813,19.171,1758,CH3,v0,
7032,20241024,16,Cs0.1FA0.9PbI2.8Br0.2,1.6,,,,,,,,,,,,,,,,,1000,10,5000,40,10,120,110,40,,,,,,,,,,,,,,,15.006,82.965,0.93975,19.246,1758,CH4,v0,
7033,20241024,16,Cs0.05MA0.14FA0.81PbI2.85Br0.15,1.73,,,,,,,,,,,,,,,,,1000,10,5000,30,10,120,100,30,,,,,,,,,,,,,,,15.304,69.0,1.0511,21.101,1759,CH1,v0,
7034,20241024,16,Cs0.05MA0.14FA0.81PbI2.85Br0.15,1.73,,,,,,,,,,,,,,,,,1000,10,5000,30,10,120,100,30,,,,,,,,,,,,,,,4.9676,32.075,0.74116,20.896,1759,CH2,v0,
7035,20241024,16,Cs0.05MA0.14FA0.81PbI2.85Br0.15,1.73,,,,,,,,,,,,,,,,,1000,10,5000,30,10,120,100,30,,,,,,,,,,,,,,,6.534,35.442,0.89599,20.576,1759,CH3,v0,
7036,20241024,16,Cs0.05MA0.14FA0.81PbI2.85Br0.15,1.73,,,,,,,,,,,,,,,,,1000,10,5000,30,10,120,100,30,,,,,,,,,,,,,,,12.231,58.135,1.0199,20.628,1759,CH4,v0,
7037,20241024,16,Cs0.05MA0.14FA0.81PbI2.85Br0.15,1.73,,,,,,,,,,,,,,,,,1000,10,5000,30,10,120,100,30,,,,,,,,,,,,,,,11.099,59.728,1.024,18.148,1760,CH1,v0,
7038,20241024,16,Cs0.05MA0.14FA0.81PbI2.85Br0.15,1.73,,,,,,,,,,,,,,,,,1000,10,5000,30,10,120,100,30,,,,,,,,,,,,,,,12.18,62.562,1.0436,18.656,1760,CH2,v0,
7039,20241024,16,Cs0.05MA0.14FA0.81PbI2.85Br0.15,1.73,,,,,,,,,,,,,,,,,1000,10,5000,30,10,120,100,30,,,,,,,,,,,,,,,0.51108,435.11,0.012019,9.7728,1760,CH3,v0,
7040,20241024,16,Cs0.05MA0.14FA0.81PbI2.85Br0.15,1.73,,,,,,,,,,,,,,,,,1000,10,5000,30,10,120,100,30,,,,,,,,,,,,,,,14.041,70.937,1.0356,19.112,1760,CH4,v0,
7041,20241024,16,Cs0.05MA0.14FA0.81PbI2.85Br0.15,1.73,,,,,,,,,,,,,,,,,1000,10,5000,30,10,120,100,30,,,,,,,,,,,,,,,14.472,69.0,1.0107,20.753,1761,CH1,v0,
7042,20241024,16,Cs0.05MA0.14FA0.81PbI2.85Br0.15,1.73,,,,,,,,,,,,,,,,,1000,10,5000,30,10,120,100,30,,,,,,,,,,,,,,,10.226,50.969,0.98536,20.361,1761,CH2,v0,
7043,20241024,16,Cs0.05MA0.14FA0.81PbI2.85Br0.15,1.73,,,,,,,,,,,,,,,,,1000,10,5000,30,10,120,100,30,,,,,,,,,,,,,,,12.827,62.591,1.0152,20.187,1761,CH3,v0,
7044,20241024,16,Cs0.05MA0.14FA0.81PbI2.85Br0.15,1.73,,,,,,,,,,,,,,,,,1000,10,5000,30,10,120,100,30,,,,,,,,,,,,,,,15.094,71.075,1.0288,20.642,1761,CH4,v0,
7045,20241024,16,Cs0.05MA0.14FA0.81PbI2.85Br0.15,1.73,,,,,,,,,,,,,,,,,1000,10,5000,30,10,120,100,30,,,,,,,,,,,,,,,11.732,64.381,1.0006,18.212,1762,CH1,v0,
7046,20241024,16,Cs0.05MA0.14FA0.81PbI2.85Br0.15,1.73,,,,,,,,,,,,,,,,,1000,10,5000,30,10,120,100,30,,,,,,,,,,,,,,,11.853,62.577,1.0136,18.687,1762,CH2,v0,
7047,20241024,16,Cs0.05MA0.14FA0.81PbI2.85Br0.15,1.73,,,,,,,,,,,,,,,,,1000,10,5000,30,10,120,100,30,,,,,,,,,,,,,,,0.0,0.0,0.027048,13.927,1762,CH3,v0,
7048,20241024,16,Cs0.05MA0.14FA0.81PbI2.85Br0.15,1.73,,,,,,,,,,,,,,,,,1000,10,5000,30,10,120,100,30,,,,,,,,,,,,,,,13.978,71.408,1.0163,19.261,1762,CH4,v0,
7049,20241024,16,Cs0.05MA0.14FA0.81PbI2.85Br0.15,1.73,,,,,,,,,,,,,,,,,1000,10,5000,30,10,120,100,30,,,,,,,,,,,,,,,14.753,72.625,0.97829,20.765,1763,CH1,v0,
7050,20241024,16,Cs0.05MA0.14FA0.81PbI2.85Br0.15,1.73,,,,,,,,,,,,,,,,,1000,10,5000,30,10,120,100,30,,,,,,,,,,,,,,,15.132,73.471,1.0031,20.532,1763,CH2,v0,
7051,20241024,16,Cs0.05MA0.14FA0.81PbI2.85Br0.15,1.73,,,,,,,,,,,,,,,,,1000,10,5000,30,10,120,100,30,,,,,,,,,,,,,,,14.599,72.762,1.0033,19.999,1763,CH3,v0,
7052,20241024,16,Cs0.05MA0.14FA0.81PbI2.85Br0.15,1.73,,,,,,,,,,,,,,,,,1000,10,5000,30,10,120,100,30,,,,,,,,,,,,,,,15.36,74.014,1.0008,20.736,1763,CH4,v0,
7053,20241024,16,Cs0.05MA0.14FA0.81PbI2.85Br0.15,1.73,,,,,,,,,,,,,,,,,1000,10,5000,30,10,120,100,30,,,,,,,,,,,,,,,12.405,69.538,0.94729,18.832,1764,CH1,v0,
7054,20241024,16,Cs0.05MA0.14FA0.81PbI2.85Br0.15,1.73,,,,,,,,,,,,,,,,,1000,10,5000,30,10,120,100,30,,,,,,,,,,,,,,,11.905,64.738,0.96863,18.986,1764,CH2,v0,
7055,20241024,16,Cs0.05MA0.14FA0.81PbI2.85Br0.15,1.73,,,,,,,,,,,,,,,,,1000,10,5000,30,10,120,100,30,,,,,,,,,,,,,,,0.17803,89.298,0.016323,12.214,1764,CH3,v0,
7056,20241024,16,Cs0.05MA0.14FA0.81PbI2.85Br0.15,1.73,,,,,,,,,,,,,,,,,1000,10,5000,30,10,120,100,30,,,,,,,,,,,,,,,14.066,73.744,0.97529,19.558,1764,CH4,v0,
7057,20241024,16,Cs0.05MA0.16FA0.79PbI2.85Br0.15,1.73,,,,,,,,,,,,,,,,,1000,10,5000,30,10,120,100,30,,,,,,,,,,,,,,,14.294,69.631,1.0456,19.632,1765,CH1,v0,
7058,20241024,16,Cs0.05MA0.16FA0.79PbI2.85Br0.15,1.73,,,,,,,,,,,,,,,,,1000,10,5000,30,10,120,100,30,,,,,,,,,,,,,,,14.541,69.886,1.0464,19.884,1765,CH2,v0,
7059,20241024,16,Cs0.05MA0.16FA0.79PbI2.85Br0.15,1.73,,,,,,,,,,,,,,,,,1000,10,5000,30,10,120,100,30,,,,,,,,,,,,,,,12.374,61.502,1.0248,19.632,1765,CH3,v0,
7060,20241024,16,Cs0.05MA0.16FA0.79PbI2.85Br0.15,1.73,,,,,,,,,,,,,,,,,1000,10,5000,30,10,120,100,30,,,,,,,,,,,,,,,1.2696,26.149,0.25303,19.189,1765,CH4,v0,
7061,20241024,16,Cs0.05MA0.16FA0.79PbI2.85Br0.15,1.73,,,,,,,,,,,,,,,,,1000,10,5000,30,10,120,100,30,,,,,,,,,,,,,,,0.0,0.0,0.028,14.876,1766,CH1,v0,
7062,20241024,16,Cs0.05MA0.16FA0.79PbI2.85Br0.15,1.73,,,,,,,,,,,,,,,,,1000,10,5000,30,10,120,100,30,,,,,,,,,,,,,,,14.271,70.541,1.0391,19.469,1766,CH2,v0,
7063,20241024,16,Cs0.05MA0.16FA0.79PbI2.85Br0.15,1.73,,,,,,,,,,,,,,,,,1000,10,5000,30,10,120,100,30,,,,,,,,,,,,,,,14.006,70.458,1.0348,19.209,1766,CH3,v0,
7064,20241024,16,Cs0.05MA0.16FA0.79PbI2.85Br0.15,1.73,,,,,,,,,,,,,,,,,1000,10,5000,30,10,120,100,30,,,,,,,,,,,,,,,14.189,70.763,1.0315,19.441,1766,CH4,v0,
7065,20241024,16,Cs0.05MA0.16FA0.79PbI2.85Br0.15,1.73,,,,,,,,,,,,,,,,,1000,10,5000,30,10,120,100,30,,,,,,,,,,,,,,,13.592,70.051,1.0079,19.251,1767,CH1,v0,
7066,20241024,16,Cs0.05MA0.16FA0.79PbI2.85Br0.15,1.73,,,,,,,,,,,,,,,,,1000,10,5000,30,10,120,100,30,,,,,,,,,,,,,,,14.443,71.856,1.0195,19.716,1767,CH2,v0,
7067,20241024,16,Cs0.05MA0.16FA0.79PbI2.85Br0.15,1.73,,,,,,,,,,,,,,,,,1000,10,5000,30,10,120,100,30,,,,,,,,,,,,,,,14.275,73.17,1.0223,19.084,1767,CH3,v0,
7068,20241024,16,Cs0.05MA0.16FA0.79PbI2.85Br0.15,1.73,,,,,,,,,,,,,,,,,1000,10,5000,30,10,120,100,30,,,,,,,,,,,,,,,3.3606,30.54,0.56649,19.425,1767,CH4,v0,
7069,20241024,16,Cs0.05MA0.16FA0.79PbI2.85Br0.15,1.73,,,,,,,,,,,,,,,,,1000,10,5000,30,10,120,100,30,,,,,,,,,,,,,,,13.764,71.368,0.99224,19.436,1768,CH1,v0,
7070,20241024,16,Cs0.05MA0.16FA0.79PbI2.85Br0.15,1.73,,,,,,,,,,,,,,,,,1000,10,5000,30,10,120,100,30,,,,,,,,,,,,,,,14.37,72.99,1.0039,19.612,1768,CH2,v0,
7071,20241024,16,Cs0.05MA0.16FA0.79PbI2.85Br0.15,1.73,,,,,,,,,,,,,,,,,1000,10,5000,30,10,120,100,30,,,,,,,,,,,,,,,14.373,74.024,1.0035,19.35,1768,CH3,v0,
7072,20241024,16,Cs0.05MA0.16FA0.79PbI2.85Br0.15,1.73,,,,,,,,,,,,,,,,,1000,10,5000,30,10,120,100,30,,,,,,,,,,,,,,,14.713,74.591,1.0018,19.69,1768,CH4,v0,
7073,20241024,16,Cs0.05MA0.16FA0.79PbI2.85Br0.15,1.73,,,,,,,,,,,,,,,,,1000,10,5000,30,10,120,100,30,,,,,,,,,,,,,,,14.479,76.555,0.97308,19.436,1769,CH1,v0,
7074,20241024,16,Cs0.05MA0.16FA0.79PbI2.85Br0.15,1.73,,,,,,,,,,,,,,,,,1000,10,5000,30,10,120,100,30,,,,,,,,,,,,,,,14.938,76.524,0.98896,19.738,1769,CH2,v0,
7075,20241024,16,Cs0.05MA0.16FA0.79PbI2.85Br0.15,1.73,,,,,,,,,,,,,,,,,1000,10,5000,30,10,120,100,30,,,,,,,,,,,,,,,12.994,70.494,0.99689,18.49,1769,CH3,v0,
7076,20241024,16,Cs0.05MA0.16FA0.79PbI2.85Br0.15,1.73,,,,,,,,,,,,,,,,,1000,10,5000,30,10,120,100,30,,,,,,,,,,,,,,,14.859,77.385,0.9888,19.419,1769,CH4,v0,
7077,20241024,16,Cs0.05MA0.16FA0.79PbI2.85Br0.15,1.73,,,,,,,,,,,,,,,,,1000,10,5000,30,10,120,100,30,,,,,,,,,,,,,,,13.47,72.902,0.95726,19.302,1770,CH1,v0,
7078,20241024,16,Cs0.05MA0.16FA0.79PbI2.85Br0.15,1.73,,,,,,,,,,,,,,,,,1000,10,5000,30,10,120,100,30,,,,,,,,,,,,,,,14.328,75.564,0.96476,19.654,1770,CH2,v0,
7079,20241024,16,Cs0.05MA0.16FA0.79PbI2.85Br0.15,1.73,,,,,,,,,,,,,,,,,1000,10,5000,30,10,120,100,30,,,,,,,,,,,,,,,13.958,74.907,0.96713,19.268,1770,CH3,v0,
7080,20241024,16,Cs0.05MA0.16FA0.79PbI2.85Br0.15,1.73,,,,,,,,,,,,,,,,,1000,10,5000,30,10,120,100,30,,,,,,,,,,,,,,,14.46,76.687,0.9666,19.507,1770,CH4,v0,
7081,20241024,16,Cs0.05MA0.1FA0.85PbI2.85Br0.15,1.65,,,,,,,,,,,,,,,,,1000,10,5000,30,10,120,100,30,,,,,,,,,,,,,,,14.239,70.263,1.0366,19.55,1771,CH1,v0,
7082,20241024,16,Cs0.05MA0.1FA0.85PbI2.85Br0.15,1.65,,,,,,,,,,,,,,,,,1000,10,5000,30,10,120,100,30,,,,,,,,,,,,,,,7.4645,39.743,0.95469,19.674,1771,CH2,v0,
7083,20241024,16,Cs0.05MA0.1FA0.85PbI2.85Br0.15,1.65,,,,,,,,,,,,,,,,,1000,10,5000,30,10,120,100,30,,,,,,,,,,,,,,,13.706,67.759,1.0343,19.556,1771,CH3,v0,
7084,20241024,16,Cs0.05MA0.1FA0.85PbI2.85Br0.15,1.65,,,,,,,,,,,,,,,,,1000,10,5000,30,10,120,100,30,,,,,,,,,,,,,,,14.123,69.567,1.0368,19.579,1771,CH4,v0,
7085,20241024,16,Cs0.05MA0.1FA0.85PbI2.85Br0.15,1.65,,,,,,,,,,,,,,,,,1000,10,5000,30,10,120,100,30,,,,,,,,,,,,,,,11.043,19981.0,0.002097,26.35,1772,CH1,v0,
7086,20241024,16,Cs0.05MA0.1FA0.85PbI2.85Br0.15,1.65,,,,,,,,,,,,,,,,,1000,10,5000,30,10,120,100,30,,,,,,,,,,,,,,,0.88335,3572.5,0.002783,8.884,1772,CH2,v0,
7087,20241024,16,Cs0.05MA0.1FA0.85PbI2.85Br0.15,1.65,,,,,,,,,,,,,,,,,1000,10,5000,30,10,120,100,30,,,,,,,,,,,,,,,0.0,0.0,0.010186,31.977,1772,CH3,v0,
7088,20241024,16,Cs0.05MA0.1FA0.85PbI2.85Br0.15,1.65,,,,,,,,,,,,,,,,,1000,10,5000,30,10,120,100,30,,,,,,,,,,,,,,,1.1549,589.42,0.005618,34.88,1772,CH4,v0,
7089,20241024,16,Cs0.05MA0.1FA0.85PbI2.85Br0.15,1.65,,,,,,,,,,,,,,,,,1000,10,5000,30,10,120,100,30,,,,,,,,,,,,,,,13.035,68.483,0.99702,19.091,1773,CH1,v0,
7090,20241024,16,Cs0.05MA0.1FA0.85PbI2.85Br0.15,1.65,,,,,,,,,,,,,,,,,1000,10,5000,30,10,120,100,30,,,,,,,,,,,,,,,12.917,66.379,1.0071,19.324,1773,CH2,v0,
7091,20241024,16,Cs0.05MA0.1FA0.85PbI2.85Br0.15,1.65,,,,,,,,,,,,,,,,,1000,10,5000,30,10,120,100,30,,,,,,,,,,,,,,,13.825,71.62,1.0157,19.005,1773,CH3,v0,
7092,20241024,16,Cs0.05MA0.1FA0.85PbI2.85Br0.15,1.65,,,,,,,,,,,,,,,,,1000,10,5000,30,10,120,100,30,,,,,,,,,,,,,,,14.527,72.626,1.0163,19.681,1773,CH4,v0,
7093,20241024,16,Cs0.05MA0.1FA0.85PbI2.85Br0.15,1.65,,,,,,,,,,,,,,,,,1000,10,5000,30,10,120,100,30,,,,,,,,,,,,,,,0.29173,241.47,0.003331,36.267,1774,CH1,v0,
7094,20241024,16,Cs0.05MA0.1FA0.85PbI2.85Br0.15,1.65,,,,,,,,,,,,,,,,,1000,10,5000,30,10,120,100,30,,,,,,,,,,,,,,,0.0,0.0,0.073362,3.9217,1774,CH2,v0,
7095,20241024,16,Cs0.05MA0.1FA0.85PbI2.85Br0.15,1.65,,,,,,,,,,,,,,,,,1000,10,5000,30,10,120,100,30,,,,,,,,,,,,,,,0.0,0.0,0.004412,25.507,1774,CH3,v0,
7096,20241024,16,Cs0.05MA0.1FA0.85PbI2.85Br0.15,1.65,,,,,,,,,,,,,,,,,1000,10,5000,30,10,120,100,30,,,,,,,,,,,,,,,0.71021,311.21,0.006177,36.944,1774,CH4,v0,
7097,20241024,16,Cs0.05MA0.1FA0.85PbI2.85Br0.15,1.65,,,,,,,,,,,,,,,,,1000,10,5000,30,10,120,100,30,,,,,,,,,,,,,,,13.582,73.248,0.95729,19.369,1775,CH1,v0,
7098,20241024,16,Cs0.05MA0.1FA0.85PbI2.85Br0.15,1.65,,,,,,,,,,,,,,,,,1000,10,5000,30,10,120,100,30,,,,,,,,,,,,,,,14.266,74.263,0.96742,19.858,1775,CH2,v0,
7099,20241024,16,Cs0.05MA0.1FA0.85PbI2.85Br0.15,1.65,,,,,,,,,,,,,,,,,1000,10,5000,30,10,120,100,30,,,,,,,,,,,,,,,13.265,71.914,0.9954,18.53,1775,CH3,v0,
7100,20241024,16,Cs0.05MA0.1FA0.85PbI2.85Br0.15,1.65,,,,,,,,,,,,,,,,,1000,10,5000,30,10,120,100,30,,,,,,,,,,,,,,,14.256,72.732,0.99021,19.794,1775,CH4,v0,
7101,20241024,16,Cs0.05MA0.1FA0.85PbI2.85Br0.15,1.65,,,,,,,,,,,,,,,,,1000,10,5000,30,10,120,100,30,,,,,,,,,,,,,,,47.061,31993.0,0.003512,41.889,1776,CH1,v0,
7102,20241024,16,Cs0.05MA0.1FA0.85PbI2.85Br0.15,1.65,,,,,,,,,,,,,,,,,1000,10,5000,30,10,120,100,30,,,,,,,,,,,,,,,9.3468,3435.7,0.010975,24.789,1776,CH2,v0,
7103,20241024,16,Cs0.05MA0.1FA0.85PbI2.85Br0.15,1.65,,,,,,,,,,,,,,,,,1000,10,5000,30,10,120,100,30,,,,,,,,,,,,,,,0.64048,178.0,0.00969,37.131,1776,CH3,v0,
7104,20241024,16,Cs0.05MA0.1FA0.85PbI2.85Br0.15,1.65,,,,,,,,,,,,,,,,,1000,10,5000,30,10,120,100,30,,,,,,,,,,,,,,,0.0,0.0,0.008754,44.812,1776,CH4,v0,
7105,20241024,16,Cs0.1FA0.9PbI2.85Br0.15,1.8,,,,,,,,,,,,,,,,,1000,10,5000,30,10,150,100,30,,,,,,,,,,,,,,,6.4814,42.923,0.96519,15.645,1777,CH1,v0,
7106,20241024,16,Cs0.1FA0.9PbI2.85Br0.15,1.8,,,,,,,,,,,,,,,,,1000,10,5000,30,10,150,100,30,,,,,,,,,,,,,,,8.2338,52.006,0.9639,16.425,1777,CH2,v0,
7107,20241024,16,Cs0.1FA0.9PbI2.85Br0.15,1.8,,,,,,,,,,,,,,,,,1000,10,5000,30,10,150,100,30,,,,,,,,,,,,,,,0.0,0.0,0.063161,14.069,1777,CH3,v0,
7108,20241024,16,Cs0.1FA0.9PbI2.85Br0.15,1.8,,,,,,,,,,,,,,,,,1000,10,5000,30,10,150,100,30,,,,,,,,,,,,,,,8.8981,56.701,0.94786,16.556,1777,CH4,v0,
7109,20241024,16,Cs0.1FA0.9PbI2.85Br0.15,1.8,,,,,,,,,,,,,,,,,1000,10,5000,30,10,150,100,30,,,,,,,,,,,,,,,0.53939,29.851,0.12627,14.31,1778,CH1,v0,
7110,20241024,16,Cs0.1FA0.9PbI2.85Br0.15,1.8,,,,,,,,,,,,,,,,,1000,10,5000,30,10,150,100,30,,,,,,,,,,,,,,,0.49391,25.94,0.13223,14.4,1778,CH2,v0,
7111,20241024,16,Cs0.1FA0.9PbI2.85Br0.15,1.8,,,,,,,,,,,,,,,,,1000,10,5000,30,10,150,100,30,,,,,,,,,,,,,,,7.1689,53.724,0.92903,14.363,1778,CH3,v0,
7112,20241024,16,Cs0.1FA0.9PbI2.85Br0.15,1.8,,,,,,,,,,,,,,,,,1000,10,5000,30,10,150,100,30,,,,,,,,,,,,,,,6.0286,49.774,0.88058,13.755,1778,CH4,v0,
7113,20241024,16,Cs0.1FA0.9PbI2.85Br0.15,1.8,,,,,,,,,,,,,,,,,1000,10,5000,30,10,150,100,30,,,,,,,,,,,,,,,7.6261,46.854,1.0087,16.136,1779,CH1,v0,
7114,20241024,16,Cs0.1FA0.9PbI2.85Br0.15,1.8,,,,,,,,,,,,,,,,,1000,10,5000,30,10,150,100,30,,,,,,,,,,,,,,,9.465,54.73,1.0055,17.2,1779,CH2,v0,
7115,20241024,16,Cs0.1FA0.9PbI2.85Br0.15,1.8,,,,,,,,,,,,,,,,,1000,10,5000,30,10,150,100,30,,,,,,,,,,,,,,,0.0,0.0,0.13704,19.99,1779,CH3,v0,
7116,20241024,16,Cs0.1FA0.9PbI2.85Br0.15,1.8,,,,,,,,,,,,,,,,,1000,10,5000,30,10,150,100,30,,,,,,,,,,,,,,,11.462,61.26,1.0041,18.633,1779,CH4,v0,
7117,20241024,16,Cs0.1FA0.9PbI2.85Br0.15,1.8,,,,,,,,,,,,,,,,,1000,10,5000,30,10,150,100,30,,,,,,,,,,,,,,,3.6252,32.4,0.60557,18.477,1780,CH1,v0,
7118,20241024,16,Cs0.1FA0.9PbI2.85Br0.15,1.8,,,,,,,,,,,,,,,,,1000,10,5000,30,10,150,100,30,,,,,,,,,,,,,,,3.9391,33.885,0.63662,18.26,1780,CH2,v0,
7119,20241024,16,Cs0.1FA0.9PbI2.85Br0.15,1.8,,,,,,,,,,,,,,,,,1000,10,5000,30,10,150,100,30,,,,,,,,,,,,,,,12.348,67.547,1.0189,17.941,1780,CH3,v0,
7120,20241024,16,Cs0.1FA0.9PbI2.85Br0.15,1.8,,,,,,,,,,,,,,,,,1000,10,5000,30,10,150,100,30,,,,,,,,,,,,,,,10.292,62.616,1.0003,16.431,1780,CH4,v0,
7121,20241024,16,Cs0.1FA0.9PbI2.85Br0.15,1.8,,,,,,,,,,,,,,,,,1000,10,5000,30,10,150,100,30,,,,,,,,,,,,,,,13.208,65.462,1.0576,19.079,1781,CH1,v0,
7122,20241024,16,Cs0.1FA0.9PbI2.85Br0.15,1.8,,,,,,,,,,,,,,,,,1000,10,5000,30,10,150,100,30,,,,,,,,,,,,,,,13.38,66.835,1.0505,19.056,1781,CH2,v0,
7123,20241024,16,Cs0.1FA0.9PbI2.85Br0.15,1.8,,,,,,,,,,,,,,,,,1000,10,5000,30,10,150,100,30,,,,,,,,,,,,,,,13.875,70.599,0.99901,19.673,1781,CH3,v0,
7124,20241024,16,Cs0.1FA0.9PbI2.85Br0.15,1.8,,,,,,,,,,,,,,,,,1000,10,5000,30,10,150,100,30,,,,,,,,,,,,,,,13.657,67.295,1.0327,19.652,1781,CH4,v0,
7125,20241024,16,Cs0.1FA0.9PbI2.85Br0.15,1.8,,,,,,,,,,,,,,,,,1000,10,5000,30,10,150,100,30,,,,,,,,,,,,,,,12.719,66.269,1.0541,18.208,1782,CH1,v0,
7126,20241024,16,Cs0.1FA0.9PbI2.85Br0.15,1.8,,,,,,,,,,,,,,,,,1000,10,5000,30,10,150,100,30,,,,,,,,,,,,,,,12.74,66.503,1.0461,18.314,1782,CH2,v0,
7127,20241024,16,Cs0.1FA0.9PbI2.85Br0.15,1.8,,,,,,,,,,,,,,,,,1000,10,5000,30,10,150,100,30,,,,,,,,,,,,,,,12.507,67.391,1.0327,17.971,1782,CH3,v0,
7128,20241024,16,Cs0.1FA0.9PbI2.85Br0.15,1.8,,,,,,,,,,,,,,,,,1000,10,5000,30,10,150,100,30,,,,,,,,,,,,,,,12.051,71.181,1.0327,16.393,1782,CH4,v0,
7129,20241024,16,Cs0.15MA0.15FA0.7PbI2.85Br0.15,1.35,,,,,,,,,,,,,,,,,1000,10,5000,30,10,120,100,30,,,,,,,,,,,,,,,14.514,72.783,1.0345,19.276,1783,CH1,v0,
7130,20241024,16,Cs0.15MA0.15FA0.7PbI2.85Br0.15,1.35,,,,,,,,,,,,,,,,,1000,10,5000,30,10,120,100,30,,,,,,,,,,,,,,,14.619,71.918,1.0377,19.589,1783,CH2,v0,
7131,20241024,16,Cs0.15MA0.15FA0.7PbI2.85Br0.15,1.35,,,,,,,,,,,,,,,,,1000,10,5000,30,10,120,100,30,,,,,,,,,,,,,,,14.312,71.297,1.037,19.359,1783,CH3,v0,
7132,20241024,16,Cs0.15MA0.15FA0.7PbI2.85Br0.15,1.35,,,,,,,,,,,,,,,,,1000,10,5000,30,10,120,100,30,,,,,,,,,,,,,,,14.353,71.492,1.0355,19.389,1783,CH4,v0,
7133,20241024,16,Cs0.15MA0.15FA0.7PbI2.85Br0.15,1.35,,,,,,,,,,,,,,,,,1000,10,5000,30,10,120,100,30,,,,,,,,,,,,,,,14.724,73.634,1.0156,19.689,1784,CH1,v0,
7134,20241024,16,Cs0.15MA0.15FA0.7PbI2.85Br0.15,1.35,,,,,,,,,,,,,,,,,1000,10,5000,30,10,120,100,30,,,,,,,,,,,,,,,11.013,55.935,0.99639,19.76,1784,CH2,v0,
7135,20241024,16,Cs0.15MA0.15FA0.7PbI2.85Br0.15,1.35,,,,,,,,,,,,,,,,,1000,10,5000,30,10,120,100,30,,,,,,,,,,,,,,,14.103,70.771,1.0187,19.562,1784,CH3,v0,
7136,20241024,16,Cs0.15MA0.15FA0.7PbI2.85Br0.15,1.35,,,,,,,,,,,,,,,,,1000,10,5000,30,10,120,100,30,,,,,,,,,,,,,,,14.112,70.675,1.015,19.672,1784,CH4,v0,
7137,20241024,16,Cs0.15MA0.15FA0.7PbI2.85Br0.15,1.35,,,,,,,,,,,,,,,,,1000,10,5000,30,10,120,100,30,,,,,,,,,,,,,,,14.776,78.671,0.97852,19.194,1785,CH1,v0,
7138,20241024,16,Cs0.15MA0.15FA0.7PbI2.85Br0.15,1.35,,,,,,,,,,,,,,,,,1000,10,5000,30,10,120,100,30,,,,,,,,,,,,,,,15.512,78.931,1.0009,19.635,1785,CH2,v0,
7139,20241024,16,Cs0.15MA0.15FA0.7PbI2.85Br0.15,1.35,,,,,,,,,,,,,,,,,1000,10,5000,30,10,120,100,30,,,,,,,,,,,,,,,15.446,79.45,1.0041,19.363,1785,CH3,v0,
