Repository: MI-Materials-Intelligence/Recipe-Language-Model

# Learning Layer

## Overview

In the learning layer, the formulas and parameters are encoded and then tokenised into recipes as inputs. Through atomic skills of data extraction, cleaning, and matching, these data are organised into standardised datasets, providing the basis for RLM training and iterative recipe refinement.

Key Atomic Skills:
- **Cleaning**: Preprocessing and outlier cleaning
- **Matching**: Matching data pairs based on variables
- **Extraction**: Data extraction from robotic boxes

File: seven_ai_layers_robotics/learning/data/data50764_from_db.csv (part 28 of 253)
No,date,rank,Formula PVK,Concentration PVK,Formula Additive 1,Concentration Additive 1,Formula Additive 2,Concentration Additive 2,Formula Additive 3,Concentration Additive 3,Formula SAM 1,Concentration SAM 1,Formula SAM 2,Concentration SAM 2,Formula SAM 3,Concentration SAM 3,Spin Coating Speed SAM,Spin Coating Time SAM,Annealed Temperature SAM,Annealed Time SAM,Spin Coating Speed PVK 1,Spin Coating Time PVK 1,Spin Coating Speed PVK 2,Spin Coating Time PVK 2,Antisolvent Dropping Timing,Antisolvent Volume,Annealed Temperature PVK,Annealed Time PVK,Formula Passivator 1,Concentration Passivator 1,Formula Passivator 2,Concentration Passivator 2,Formula Passivator 3,Concentration Passivator 3,Formula Passivator 4,Concentration Passivator 4,Spin Coating Speed Passivator,Spin Coating Time Passivator,Passivator Dropping Timing,Passivator Volume,Annealed Temperature Passivator,Annealed Time Passivator,PCE,FF,Voc,Jsc,Product,Channel,From,upload_time
7140,20241024,16,Cs0.15MA0.15FA0.7PbI2.85Br0.15,1.35,,,,,,,,,,,,,,,,,1000,10,5000,30,10,120,100,30,,,,,,,,,,,,,,,15.869,81.336,1.0032,19.447,1785,CH4,v0,
7141,20241024,16,Cs0.15MA0.15FA0.7PbI2.85Br0.15,1.35,,,,,,,,,,,,,,,,,1000,10,5000,30,10,120,100,30,,,,,,,,,,,,,,,14.483,75.696,0.97614,19.601,1786,CH1,v0,
7142,20241024,16,Cs0.15MA0.15FA0.7PbI2.85Br0.15,1.35,,,,,,,,,,,,,,,,,1000,10,5000,30,10,120,100,30,,,,,,,,,,,,,,,11.481,60.462,0.96509,19.676,1786,CH2,v0,
7143,20241024,16,Cs0.15MA0.15FA0.7PbI2.85Br0.15,1.35,,,,,,,,,,,,,,,,,1000,10,5000,30,10,120,100,30,,,,,,,,,,,,,,,14.166,73.514,0.99402,19.386,1786,CH3,v0,
7144,20241024,16,Cs0.15MA0.15FA0.7PbI2.85Br0.15,1.35,,,,,,,,,,,,,,,,,1000,10,5000,30,10,120,100,30,,,,,,,,,,,,,,,15.113,78.029,0.98926,19.579,1786,CH4,v0,
7145,20241024,16,Cs0.15MA0.15FA0.7PbI2.85Br0.15,1.35,,,,,,,,,,,,,,,,,1000,10,5000,30,10,120,100,30,,,,,,,,,,,,,,,14.709,81.715,0.93044,19.347,1787,CH1,v0,
7146,20241024,16,Cs0.15MA0.15FA0.7PbI2.85Br0.15,1.35,,,,,,,,,,,,,,,,,1000,10,5000,30,10,120,100,30,,,,,,,,,,,,,,,15.525,81.843,0.95908,19.779,1787,CH2,v0,
7147,20241024,16,Cs0.15MA0.15FA0.7PbI2.85Br0.15,1.35,,,,,,,,,,,,,,,,,1000,10,5000,30,10,120,100,30,,,,,,,,,,,,,,,15.297,81.193,0.968,19.463,1787,CH3,v0,
7148,20241024,16,Cs0.15MA0.15FA0.7PbI2.85Br0.15,1.35,,,,,,,,,,,,,,,,,1000,10,5000,30,10,120,100,30,,,,,,,,,,,,,,,15.993,84.445,0.96696,19.586,1787,CH4,v0,
7149,20241024,16,Cs0.15MA0.15FA0.7PbI2.85Br0.15,1.35,,,,,,,,,,,,,,,,,1000,10,5000,30,10,120,100,30,,,,,,,,,,,,,,,14.573,79.05,0.92226,19.989,1788,CH1,v0,
7150,20241024,16,Cs0.15MA0.15FA0.7PbI2.85Br0.15,1.35,,,,,,,,,,,,,,,,,1000,10,5000,30,10,120,100,30,,,,,,,,,,,,,,,14.829,79.439,0.93445,19.977,1788,CH2,v0,
7151,20241024,16,Cs0.15MA0.15FA0.7PbI2.85Br0.15,1.35,,,,,,,,,,,,,,,,,1000,10,5000,30,10,120,100,30,,,,,,,,,,,,,,,14.729,78.968,0.94448,19.749,1788,CH3,v0,
7152,20241024,16,Cs0.15MA0.15FA0.7PbI2.85Br0.15,1.35,,,,,,,,,,,,,,,,,1000,10,5000,30,10,120,100,30,,,,,,,,,,,,,,,15.283,81.447,0.94301,19.899,1788,CH4,v0,
7153,20241024,16,Cs0.05MA0.16FA0.79PbI2.9Br0.1,1.73,,,,,,,,,,,,,,,,,1000,10,5000,30,10,120,110,30,,,,,,,,,,,,,,,8.495,198.63,0.25758,16.604,1789,CH1,v0,
7154,20241024,16,Cs0.05MA0.16FA0.79PbI2.9Br0.1,1.73,,,,,,,,,,,,,,,,,1000,10,5000,30,10,120,110,30,,,,,,,,,,,,,,,14.868,71.235,1.0407,20.055,1789,CH2,v0,
7155,20241024,16,Cs0.05MA0.16FA0.79PbI2.9Br0.1,1.73,,,,,,,,,,,,,,,,,1000,10,5000,30,10,120,110,30,,,,,,,,,,,,,,,9.1427,46.818,0.99594,19.608,1789,CH3,v0,
7156,20241024,16,Cs0.05MA0.16FA0.79PbI2.9Br0.1,1.73,,,,,,,,,,,,,,,,,1000,10,5000,30,10,120,110,30,,,,,,,,,,,,,,,6.255,34.286,0.92737,19.673,1789,CH4,v0,
7157,20241024,16,Cs0.05MA0.16FA0.79PbI2.9Br0.1,1.73,,,,,,,,,,,,,,,,,1000,10,5000,30,10,120,110,30,,,,,,,,,,,,,,,13.834,71.328,1.0248,18.925,1790,CH1,v0,
7158,20241024,16,Cs0.05MA0.16FA0.79PbI2.9Br0.1,1.73,,,,,,,,,,,,,,,,,1000,10,5000,30,10,120,110,30,,,,,,,,,,,,,,,13.857,70.9,1.025,19.068,1790,CH2,v0,
7159,20241024,16,Cs0.05MA0.16FA0.79PbI2.9Br0.1,1.73,,,,,,,,,,,,,,,,,1000,10,5000,30,10,120,110,30,,,,,,,,,,,,,,,13.734,70.856,1.022,18.965,1790,CH3,v0,
7160,20241024,16,Cs0.05MA0.16FA0.79PbI2.9Br0.1,1.73,,,,,,,,,,,,,,,,,1000,10,5000,30,10,120,110,30,,,,,,,,,,,,,,,13.686,71.001,1.0204,18.891,1790,CH4,v0,
7161,20241024,16,Cs0.05MA0.16FA0.79PbI2.9Br0.1,1.73,,,,,,,,,,,,,,,,,1000,10,5000,30,10,120,110,30,,,,,,,,,,,,,,,0.78395,116.99,0.041453,16.165,1791,CH1,v0,
7162,20241024,16,Cs0.05MA0.16FA0.79PbI2.9Br0.1,1.73,,,,,,,,,,,,,,,,,1000,10,5000,30,10,120,110,30,,,,,,,,,,,,,,,13.799,69.361,1.0029,19.836,1791,CH2,v0,
7163,20241024,16,Cs0.05MA0.16FA0.79PbI2.9Br0.1,1.73,,,,,,,,,,,,,,,,,1000,10,5000,30,10,120,110,30,,,,,,,,,,,,,,,11.543,60.518,0.99305,19.208,1791,CH3,v0,
7164,20241024,16,Cs0.05MA0.16FA0.79PbI2.9Br0.1,1.73,,,,,,,,,,,,,,,,,1000,10,5000,30,10,120,110,30,,,,,,,,,,,,,,,13.797,71.006,1.0013,19.405,1791,CH4,v0,
7165,20241024,16,Cs0.05MA0.16FA0.79PbI2.9Br0.1,1.73,,,,,,,,,,,,,,,,,1000,10,5000,30,10,120,110,30,,,,,,,,,,,,,,,13.239,72.679,0.97885,18.609,1792,CH1,v0,
7166,20241024,16,Cs0.05MA0.16FA0.79PbI2.9Br0.1,1.73,,,,,,,,,,,,,,,,,1000,10,5000,30,10,120,110,30,,,,,,,,,,,,,,,14.151,75.543,0.98691,18.981,1792,CH2,v0,
7167,20241024,16,Cs0.05MA0.16FA0.79PbI2.9Br0.1,1.73,,,,,,,,,,,,,,,,,1000,10,5000,30,10,120,110,30,,,,,,,,,,,,,,,14.398,76.806,0.98894,18.956,1792,CH3,v0,
7168,20241024,16,Cs0.05MA0.16FA0.79PbI2.9Br0.1,1.73,,,,,,,,,,,,,,,,,1000,10,5000,30,10,120,110,30,,,,,,,,,,,,,,,14.616,77.584,0.98887,19.051,1792,CH4,v0,
7169,20241024,16,Cs0.05MA0.16FA0.79PbI2.9Br0.1,1.73,,,,,,,,,,,,,,,,,1000,10,5000,30,10,120,110,30,,,,,,,,,,,,,,,7.292,1825.9,0.028208,14.158,1793,CH1,v0,
7170,20241024,16,Cs0.05MA0.16FA0.79PbI2.9Br0.1,1.73,,,,,,,,,,,,,,,,,1000,10,5000,30,10,120,110,30,,,,,,,,,,,,,,,15.386,79.297,0.9689,20.026,1793,CH2,v0,
7171,20241024,16,Cs0.05MA0.16FA0.79PbI2.9Br0.1,1.73,,,,,,,,,,,,,,,,,1000,10,5000,30,10,120,110,30,,,,,,,,,,,,,,,12.531,68.356,0.96704,18.957,1793,CH3,v0,
7172,20241024,16,Cs0.05MA0.16FA0.79PbI2.9Br0.1,1.73,,,,,,,,,,,,,,,,,1000,10,5000,30,10,120,110,30,,,,,,,,,,,,,,,14.857,78.69,0.97826,19.301,1793,CH4,v0,
7173,20241024,16,Cs0.05MA0.16FA0.79PbI2.9Br0.1,1.73,,,,,,,,,,,,,,,,,1000,10,5000,30,10,120,110,30,,,,,,,,,,,,,,,13.595,76.649,0.92708,19.131,1794,CH1,v0,
7174,20241024,16,Cs0.05MA0.16FA0.79PbI2.9Br0.1,1.73,,,,,,,,,,,,,,,,,1000,10,5000,30,10,120,110,30,,,,,,,,,,,,,,,14.127,77.621,0.942,19.32,1794,CH2,v0,
7175,20241024,16,Cs0.05MA0.16FA0.79PbI2.9Br0.1,1.73,,,,,,,,,,,,,,,,,1000,10,5000,30,10,120,110,30,,,,,,,,,,,,,,,14.323,78.937,0.94226,19.256,1794,CH3,v0,
7176,20241024,16,Cs0.05MA0.16FA0.79PbI2.9Br0.1,1.73,,,,,,,,,,,,,,,,,1000,10,5000,30,10,120,110,30,,,,,,,,,,,,,,,14.517,79.461,0.94682,19.295,1794,CH4,v0,
7177,20241024,16,Cs0.1FA0.9PbI2.8Br0.2,1.8,,,,,,,,,,,,,,,,,1000,10,5000,40,10,120,110,30,,,,,,,,,,,,,,,4.9704,33.693,0.7941,18.577,1795,CH1,v0,
7178,20241024,16,Cs0.1FA0.9PbI2.8Br0.2,1.8,,,,,,,,,,,,,,,,,1000,10,5000,40,10,120,110,30,,,,,,,,,,,,,,,2.4692,28.418,0.45405,19.136,1795,CH2,v0,
7179,20241024,16,Cs0.1FA0.9PbI2.8Br0.2,1.8,,,,,,,,,,,,,,,,,1000,10,5000,40,10,120,110,30,,,,,,,,,,,,,,,13.407,68.803,1.0305,18.91,1795,CH3,v0,
7180,20241024,16,Cs0.1FA0.9PbI2.8Br0.2,1.8,,,,,,,,,,,,,,,,,1000,10,5000,40,10,120,110,30,,,,,,,,,,,,,,,13.709,69.32,1.0274,19.248,1795,CH4,v0,
7181,20241024,16,Cs0.1FA0.9PbI2.8Br0.2,1.8,,,,,,,,,,,,,,,,,1000,10,5000,40,10,120,110,30,,,,,,,,,,,,,,,4.4594,47.923,0.51741,17.985,1796,CH1,v0,
7182,20241024,16,Cs0.1FA0.9PbI2.8Br0.2,1.8,,,,,,,,,,,,,,,,,1000,10,5000,40,10,120,110,30,,,,,,,,,,,,,,,12.597,66.572,1.0172,18.603,1796,CH2,v0,
7183,20241024,16,Cs0.1FA0.9PbI2.8Br0.2,1.8,,,,,,,,,,,,,,,,,1000,10,5000,40,10,120,110,30,,,,,,,,,,,,,,,5.4802,35.051,0.85661,18.252,1796,CH3,v0,
7184,20241024,16,Cs0.1FA0.9PbI2.8Br0.2,1.8,,,,,,,,,,,,,,,,,1000,10,5000,40,10,120,110,30,,,,,,,,,,,,,,,13.154,68.959,1.0272,18.57,1796,CH4,v0,
7185,20241024,16,Cs0.1FA0.9PbI2.8Br0.2,1.8,,,,,,,,,,,,,,,,,1000,10,5000,40,10,120,110,30,,,,,,,,,,,,,,,9.5091,54.198,0.9703,18.082,1797,CH1,v0,
7186,20241024,16,Cs0.1FA0.9PbI2.8Br0.2,1.8,,,,,,,,,,,,,,,,,1000,10,5000,40,10,120,110,30,,,,,,,,,,,,,,,6.6061,39.052,0.89538,18.893,1797,CH2,v0,
7187,20241024,16,Cs0.1FA0.9PbI2.8Br0.2,1.8,,,,,,,,,,,,,,,,,1000,10,5000,40,10,120,110,30,,,,,,,,,,,,,,,13.424,71.282,1.0097,18.65,1797,CH3,v0,
7188,20241024,16,Cs0.1FA0.9PbI2.8Br0.2,1.8,,,,,,,,,,,,,,,,,1000,10,5000,40,10,120,110,30,,,,,,,,,,,,,,,14.105,72.848,1.0063,19.242,1797,CH4,v0,
7189,20241024,16,Cs0.1FA0.9PbI2.8Br0.2,1.8,,,,,,,,,,,,,,,,,1000,10,5000,40,10,120,110,30,,,,,,,,,,,,,,,12.644,70.171,0.96563,18.66,1798,CH1,v0,
7190,20241024,16,Cs0.1FA0.9PbI2.8Br0.2,1.8,,,,,,,,,,,,,,,,,1000,10,5000,40,10,120,110,30,,,,,,,,,,,,,,,13.023,71.938,0.98353,18.406,1798,CH2,v0,
7191,20241024,16,Cs0.1FA0.9PbI2.8Br0.2,1.8,,,,,,,,,,,,,,,,,1000,10,5000,40,10,120,110,30,,,,,,,,,,,,,,,8.7349,50.872,0.95283,18.021,1798,CH3,v0,
7192,20241024,16,Cs0.1FA0.9PbI2.8Br0.2,1.8,,,,,,,,,,,,,,,,,1000,10,5000,40,10,120,110,30,,,,,,,,,,,,,,,13.638,74.313,0.98806,18.574,1798,CH4,v0,
7193,20241024,16,Cs0.1FA0.9PbI2.8Br0.2,1.8,,,,,,,,,,,,,,,,,1000,10,5000,40,10,120,110,30,,,,,,,,,,,,,,,12.398,69.876,0.95768,18.527,1799,CH1,v0,
7194,20241024,16,Cs0.1FA0.9PbI2.8Br0.2,1.8,,,,,,,,,,,,,,,,,1000,10,5000,40,10,120,110,30,,,,,,,,,,,,,,,13.426,71.959,0.98722,18.899,1799,CH2,v0,
7195,20241024,16,Cs0.1FA0.9PbI2.8Br0.2,1.8,,,,,,,,,,,,,,,,,1000,10,5000,40,10,120,110,30,,,,,,,,,,,,,,,13.413,73.226,0.99212,18.463,1799,CH3,v0,
7196,20241024,16,Cs0.1FA0.9PbI2.8Br0.2,1.8,,,,,,,,,,,,,,,,,1000,10,5000,40,10,120,110,30,,,,,,,,,,,,,,,14.238,75.494,0.98015,19.242,1799,CH4,v0,
7197,20241024,16,Cs0.1FA0.9PbI2.8Br0.2,1.8,,,,,,,,,,,,,,,,,1000,10,5000,40,10,120,110,30,,,,,,,,,,,,,,,13.378,75.661,0.93465,18.917,1800,CH1,v0,
7198,20241024,16,Cs0.1FA0.9PbI2.8Br0.2,1.8,,,,,,,,,,,,,,,,,1000,10,5000,40,10,120,110,30,,,,,,,,,,,,,,,13.625,76.554,0.95252,18.684,1800,CH2,v0,
7199,20241024,16,Cs0.1FA0.9PbI2.8Br0.2,1.8,,,,,,,,,,,,,,,,,1000,10,5000,40,10,120,110,30,,,,,,,,,,,,,,,13.187,75.186,0.96626,18.151,1800,CH3,v0,
7200,20241024,16,Cs0.1FA0.9PbI2.8Br0.2,1.8,,,,,,,,,,,,,,,,,1000,10,5000,40,10,120,110,30,,,,,,,,,,,,,,,13.75,77.389,0.96101,18.488,1800,CH4,v0,
7201,20241024,16,Cs0.05MA0.1FA0.85PbI2.8Br0.2,1.65,,,,,,,,,,,,,,,,,1000,10,5000,30,10,120,100,30,,,,,,,,,,,,,,,13.492,68.385,1.0435,18.907,1801,CH1,v0,
7202,20241024,16,Cs0.05MA0.1FA0.85PbI2.8Br0.2,1.65,,,,,,,,,,,,,,,,,1000,10,5000,30,10,120,100,30,,,,,,,,,,,,,,,13.536,67.371,1.0453,19.221,1801,CH2,v0,
7203,20241024,16,Cs0.05MA0.1FA0.85PbI2.8Br0.2,1.65,,,,,,,,,,,,,,,,,1000,10,5000,30,10,120,100,30,,,,,,,,,,,,,,,12.465,63.75,1.0306,18.972,1801,CH3,v0,
7204,20241024,16,Cs0.05MA0.1FA0.85PbI2.8Br0.2,1.65,,,,,,,,,,,,,,,,,1000,10,5000,30,10,120,100,30,,,,,,,,,,,,,,,13.567,68.266,1.0385,19.138,1801,CH4,v0,
7205,20241024,16,Cs0.05MA0.1FA0.85PbI2.8Br0.2,1.65,,,,,,,,,,,,,,,,,1000,10,5000,30,10,120,100,30,,,,,,,,,,,,,,,14.497,72.443,1.0191,19.637,1802,CH1,v0,
7206,20241024,16,Cs0.05MA0.1FA0.85PbI2.8Br0.2,1.65,,,,,,,,,,,,,,,,,1000,10,5000,30,10,120,100,30,,,,,,,,,,,,,,,13.784,69.81,1.0297,19.175,1802,CH2,v0,
7207,20241024,16,Cs0.05MA0.1FA0.85PbI2.8Br0.2,1.65,,,,,,,,,,,,,,,,,1000,10,5000,30,10,120,100,30,,,,,,,,,,,,,,,13.537,70.44,1.028,18.695,1802,CH3,v0,
7208,20241024,16,Cs0.05MA0.1FA0.85PbI2.8Br0.2,1.65,,,,,,,,,,,,,,,,,1000,10,5000,30,10,120,100,30,,,,,,,,,,,,,,,13.134,68.748,1.0235,18.666,1802,CH4,v0,
7209,20241024,16,Cs0.05MA0.1FA0.85PbI2.8Br0.2,1.65,,,,,,,,,,,,,,,,,1000,10,5000,30,10,120,100,30,,,,,,,,,,,,,,,13.009,71.078,0.96037,19.057,1803,CH1,v0,
7210,20241024,16,Cs0.05MA0.1FA0.85PbI2.8Br0.2,1.65,,,,,,,,,,,,,,,,,1000,10,5000,30,10,120,100,30,,,,,,,,,,,,,,,13.533,70.912,0.98288,19.416,1803,CH2,v0,
7211,20241024,16,Cs0.05MA0.1FA0.85PbI2.8Br0.2,1.65,,,,,,,,,,,,,,,,,1000,10,5000,30,10,120,100,30,,,,,,,,,,,,,,,14.032,74.011,0.98717,19.206,1803,CH3,v0,
7212,20241024,16,Cs0.05MA0.1FA0.85PbI2.8Br0.2,1.65,,,,,,,,,,,,,,,,,1000,10,5000,30,10,120,100,30,,,,,,,,,,,,,,,14.359,74.619,0.98814,19.475,1803,CH4,v0,
7213,20241024,16,Cs0.05MA0.1FA0.85PbI2.8Br0.2,1.65,,,,,,,,,,,,,,,,,1000,10,5000,30,10,120,100,30,,,,,,,,,,,,,,,14.334,75.759,0.96359,19.636,1804,CH1,v0,
7214,20241024,16,Cs0.05MA0.1FA0.85PbI2.8Br0.2,1.65,,,,,,,,,,,,,,,,,1000,10,5000,30,10,120,100,30,,,,,,,,,,,,,,,14.547,75.744,0.98857,19.427,1804,CH2,v0,
7215,20241024,16,Cs0.05MA0.1FA0.85PbI2.8Br0.2,1.65,,,,,,,,,,,,,,,,,1000,10,5000,30,10,120,100,30,,,,,,,,,,,,,,,14.15,76.484,0.99112,18.667,1804,CH3,v0,
7216,20241024,16,Cs0.05MA0.1FA0.85PbI2.8Br0.2,1.65,,,,,,,,,,,,,,,,,1000,10,5000,30,10,120,100,30,,,,,,,,,,,,,,,14.057,76.265,0.99654,18.495,1804,CH4,v0,
7217,20241024,16,Cs0.05MA0.1FA0.85PbI2.8Br0.2,1.65,,,,,,,,,,,,,,,,,1000,10,5000,30,10,120,100,30,,,,,,,,,,,,,,,13.629,72.977,1.0311,18.114,1805,CH1,v0,
7218,20241024,16,Cs0.05MA0.1FA0.85PbI2.8Br0.2,1.65,,,,,,,,,,,,,,,,,1000,10,5000,30,10,120,100,30,,,,,,,,,,,,,,,14.124,72.65,1.0317,18.845,1805,CH2,v0,
7219,20241024,16,Cs0.05MA0.1FA0.85PbI2.8Br0.2,1.65,,,,,,,,,,,,,,,,,1000,10,5000,30,10,120,100,30,,,,,,,,,,,,,,,13.663,72.245,1.0253,18.445,1805,CH3,v0,
7220,20241024,16,Cs0.05MA0.1FA0.85PbI2.8Br0.2,1.65,,,,,,,,,,,,,,,,,1000,10,5000,30,10,120,100,30,,,,,,,,,,,,,,,14.344,74.333,1.025,18.827,1805,CH4,v0,
7221,20241024,16,Cs0.05MA0.1FA0.85PbI2.8Br0.2,1.65,,,,,,,,,,,,,,,,,1000,10,5000,30,10,120,100,30,,,,,,,,,,,,,,,14.149,74.302,0.98829,19.268,1806,CH1,v0,
7222,20241024,16,Cs0.05MA0.1FA0.85PbI2.8Br0.2,1.65,,,,,,,,,,,,,,,,,1000,10,5000,30,10,120,100,30,,,,,,,,,,,,,,,13.069,69.349,1.0021,18.805,1806,CH2,v0,
7223,20241024,16,Cs0.05MA0.1FA0.85PbI2.8Br0.2,1.65,,,,,,,,,,,,,,,,,1000,10,5000,30,10,120,100,30,,,,,,,,,,,,,,,12.681,69.305,1.0044,18.217,1806,CH3,v0,
7224,20241024,16,Cs0.05MA0.1FA0.85PbI2.8Br0.2,1.65,,,,,,,,,,,,,,,,,1000,10,5000,30,10,120,100,30,,,,,,,,,,,,,,,12.777,69.424,1.0079,18.259,1806,CH4,v0,
7225,20241024,16,Cs0.05MA0.15FA0.8PbI2.9Br0.1,1.75,,,,,,,,,,,,,,,,,1000,10,5000,25,15,120,100,30,,,,,,,,,,,,,,,13.931,67.352,1.0304,20.074,1807,CH1,v0,
7226,20241024,16,Cs0.05MA0.15FA0.8PbI2.9Br0.1,1.75,,,,,,,,,,,,,,,,,1000,10,5000,25,15,120,100,30,,,,,,,,,,,,,,,14.105,67.616,1.037,20.117,1807,CH2,v0,
7227,20241024,16,Cs0.05MA0.15FA0.8PbI2.9Br0.1,1.75,,,,,,,,,,,,,,,,,1000,10,5000,25,15,120,100,30,,,,,,,,,,,,,,,13.567,67.295,1.0332,19.513,1807,CH3,v0,
7228,20241024,16,Cs0.05MA0.15FA0.8PbI2.9Br0.1,1.75,,,,,,,,,,,,,,,,,1000,10,5000,25,15,120,100,30,,,,,,,,,,,,,,,13.585,67.895,1.0342,19.347,1807,CH4,v0,
7229,20241024,16,Cs0.05MA0.15FA0.8PbI2.9Br0.1,1.75,,,,,,,,,,,,,,,,,1000,10,5000,25,15,120,100,30,,,,,,,,,,,,,,,14.179,66.949,1.0062,21.048,1808,CH1,v0,
7230,20241024,16,Cs0.05MA0.15FA0.8PbI2.9Br0.1,1.75,,,,,,,,,,,,,,,,,1000,10,5000,25,15,120,100,30,,,,,,,,,,,,,,,15.227,70.621,1.0195,21.148,1808,CH2,v0,
7231,20241024,16,Cs0.05MA0.15FA0.8PbI2.9Br0.1,1.75,,,,,,,,,,,,,,,,,1000,10,5000,25,15,120,100,30,,,,,,,,,,,,,,,14.319,68.634,1.0171,20.512,1808,CH3,v0,
7232,20241024,16,Cs0.05MA0.15FA0.8PbI2.9Br0.1,1.75,,,,,,,,,,,,,,,,,1000,10,5000,25,15,120,100,30,,,,,,,,,,,,,,,15.164,73.455,1.0221,20.197,1808,CH4,v0,
7233,20241024,16,Cs0.05MA0.15FA0.8PbI2.9Br0.1,1.75,,,,,,,,,,,,,,,,,1000,10,5000,25,15,120,100,30,,,,,,,,,,,,,,,14.132,73.942,0.9489,20.141,1809,CH1,v0,
7234,20241024,16,Cs0.05MA0.15FA0.8PbI2.9Br0.1,1.75,,,,,,,,,,,,,,,,,1000,10,5000,25,15,120,100,30,,,,,,,,,,,,,,,13.974,71.357,0.97264,20.134,1809,CH2,v0,
7235,20241024,16,Cs0.05MA0.15FA0.8PbI2.9Br0.1,1.75,,,,,,,,,,,,,,,,,1000,10,5000,25,15,120,100,30,,,,,,,,,,,,,,,14.758,77.102,0.97576,19.616,1809,CH3,v0,
7236,20241024,16,Cs0.05MA0.15FA0.8PbI2.9Br0.1,1.75,,,,,,,,,,,,,,,,,1000,10,5000,25,15,120,100,30,,,,,,,,,,,,,,,15.058,78.272,0.97918,19.648,1809,CH4,v0,
7237,20241024,16,Cs0.05MA0.15FA0.8PbI2.9Br0.1,1.75,,,,,,,,,,,,,,,,,1000,10,5000,25,15,120,100,30,,,,,,,,,,,,,,,15.721,77.409,0.94545,21.481,1810,CH1,v0,
7238,20241024,16,Cs0.05MA0.15FA0.8PbI2.9Br0.1,1.75,,,,,,,,,,,,,,,,,1000,10,5000,25,15,120,100,30,,,,,,,,,,,,,,,15.623,76.551,0.95718,21.322,1810,CH2,v0,
7239,20241024,16,Cs0.05MA0.15FA0.8PbI2.9Br0.1,1.75,,,,,,,,,,,,,,,,,1000,10,5000,25,15,120,100,30,,,,,,,,,,,,,,,9.9055,51.861,0.93233,20.487,1810,CH3,v0,
7240,20241024,16,Cs0.05MA0.15FA0.8PbI2.9Br0.1,1.75,,,,,,,,,,,,,,,,,1000,10,5000,25,15,120,100,30,,,,,,,,,,,,,,,15.848,78.883,0.97407,20.626,1810,CH4,v0,
7241,20241024,16,Cs0.05MA0.15FA0.8PbI2.9Br0.1,1.75,,,,,,,,,,,,,,,,,1000,10,5000,25,15,120,100,30,,,,,,,,,,,,,,,11.308,59.619,0.97148,19.525,1811,CH1,v0,
7242,20241024,16,Cs0.05MA0.15FA0.8PbI2.9Br0.1,1.75,,,,,,,,,,,,,,,,,1000,10,5000,25,15,120,100,30,,,,,,,,,,,,,,,13.24,66.114,1.0032,19.962,1811,CH2,v0,
7243,20241024,16,Cs0.05MA0.15FA0.8PbI2.9Br0.1,1.75,,,,,,,,,,,,,,,,,1000,10,5000,25,15,120,100,30,,,,,,,,,,,,,,,12.873,67.062,1.0055,19.092,1811,CH3,v0,
7244,20241024,16,Cs0.05MA0.15FA0.8PbI2.9Br0.1,1.75,,,,,,,,,,,,,,,,,1000,10,5000,25,15,120,100,30,,,,,,,,,,,,,,,13.425,69.428,1.0083,19.178,1811,CH4,v0,
7245,20241024,16,Cs0.05MA0.15FA0.8PbI2.9Br0.1,1.75,,,,,,,,,,,,,,,,,1000,10,5000,25,15,120,100,30,,,,,,,,,,,,,,,15.335,75.656,0.96124,21.087,1812,CH1,v0,
7246,20241024,16,Cs0.05MA0.15FA0.8PbI2.9Br0.1,1.75,,,,,,,,,,,,,,,,,1000,10,5000,25,15,120,100,30,,,,,,,,,,,,,,,15.187,73.364,0.9796,21.133,1812,CH2,v0,
7247,20241024,16,Cs0.05MA0.15FA0.8PbI2.9Br0.1,1.75,,,,,,,,,,,,,,,,,1000,10,5000,25,15,120,100,30,,,,,,,,,,,,,,,14.499,73.156,0.9801,20.222,1812,CH3,v0,
7248,20241024,16,Cs0.05MA0.15FA0.8PbI2.9Br0.1,1.75,,,,,,,,,,,,,,,,,1000,10,5000,25,15,120,100,30,,,,,,,,,,,,,,,15.407,76.05,0.99308,20.401,1812,CH4,v0,
7249,20241024,16,Cs0.05MA0.16FA0.79PbI2.8Br0.2,1.73,,,,,,,,,,,,,,,,,1000,10,5000,30,10,120,110,30,,,,,,,,,,,,,,,13.852,68.856,1.0498,19.163,1813,CH1,v0,
7250,20241024,16,Cs0.05MA0.16FA0.79PbI2.8Br0.2,1.73,,,,,,,,,,,,,,,,,1000,10,5000,30,10,120,110,30,,,,,,,,,,,,,,,13.721,68.854,1.0462,19.048,1813,CH2,v0,
7251,20241024,16,Cs0.05MA0.16FA0.79PbI2.8Br0.2,1.73,,,,,,,,,,,,,,,,,1000,10,5000,30,10,120,110,30,,,,,,,,,,,,,,,0.72689,23.706,0.17311,17.712,1813,CH3,v0,
7252,20241024,16,Cs0.05MA0.16FA0.79PbI2.8Br0.2,1.73,,,,,,,,,,,,,,,,,1000,10,5000,30,10,120,110,30,,,,,,,,,,,,,,,8.9446,49.231,0.99503,18.259,1813,CH4,v0,
7253,20241024,16,Cs0.05MA0.16FA0.79PbI2.8Br0.2,1.73,,,,,,,,,,,,,,,,,1000,10,5000,30,10,120,110,30,,,,,,,,,,,,,,,14.949,71.888,1.0535,19.74,1814,CH1,v0,
7254,20241024,16,Cs0.05MA0.16FA0.79PbI2.8Br0.2,1.73,,,,,,,,,,,,,,,,,1000,10,5000,30,10,120,110,30,,,,,,,,,,,,,,,14.583,70.436,1.0492,19.734,1814,CH2,v0,
7255,20241024,16,Cs0.05MA0.16FA0.79PbI2.8Br0.2,1.73,,,,,,,,,,,,,,,,,1000,10,5000,30,10,120,110,30,,,,,,,,,,,,,,,14.316,71.278,1.0431,19.256,1814,CH3,v0,
7256,20241024,16,Cs0.05MA0.16FA0.79PbI2.8Br0.2,1.73,,,,,,,,,,,,,,,,,1000,10,5000,30,10,120,110,30,,,,,,,,,,,,,,,13.958,69.873,1.0375,19.254,1814,CH4,v0,
7257,20241024,16,Cs0.05MA0.16FA0.79PbI2.8Br0.2,1.73,,,,,,,,,,,,,,,,,1000,10,5000,30,10,120,110,30,,,,,,,,,,,,,,,13.686,72.253,0.98195,19.29,1815,CH1,v0,
7258,20241024,16,Cs0.05MA0.16FA0.79PbI2.8Br0.2,1.73,,,,,,,,,,,,,,,,,1000,10,5000,30,10,120,110,30,,,,,,,,,,,,,,,14.321,74.186,1.0015,19.275,1815,CH2,v0,
7259,20241024,16,Cs0.05MA0.16FA0.79PbI2.8Br0.2,1.73,,,,,,,,,,,,,,,,,1000,10,5000,30,10,120,110,30,,,,,,,,,,,,,,,10.993,59.693,0.99019,18.598,1815,CH3,v0,
7260,20241024,16,Cs0.05MA0.16FA0.79PbI2.8Br0.2,1.73,,,,,,,,,,,,,,,,,1000,10,5000,30,10,120,110,30,,,,,,,,,,,,,,,10.77,60.069,0.98944,18.121,1815,CH4,v0,
7261,20241024,16,Cs0.05MA0.16FA0.79PbI2.8Br0.2,1.73,,,,,,,,,,,,,,,,,1000,10,5000,30,10,120,110,30,,,,,,,,,,,,,,,15.152,76.685,0.98916,19.976,1816,CH1,v0,
7262,20241024,16,Cs0.05MA0.16FA0.79PbI2.8Br0.2,1.73,,,,,,,,,,,,,,,,,1000,10,5000,30,10,120,110,30,,,,,,,,,,,,,,,15.708,77.336,1.0042,20.227,1816,CH2,v0,
7263,20241024,16,Cs0.05MA0.16FA0.79PbI2.8Br0.2,1.73,,,,,,,,,,,,,,,,,1000,10,5000,30,10,120,110,30,,,,,,,,,,,,,,,15.817,78.844,1.0086,19.889,1816,CH3,v0,
7264,20241024,16,Cs0.05MA0.16FA0.79PbI2.8Br0.2,1.73,,,,,,,,,,,,,,,,,1000,10,5000,30,10,120,110,30,,,,,,,,,,,,,,,15.975,79.216,1.0084,19.999,1816,CH4,v0,
7265,20241024,16,Cs0.05MA0.16FA0.79PbI2.8Br0.2,1.73,,,,,,,,,,,,,,,,,1000,10,5000,30,10,120,110,30,,,,,,,,,,,,,,,12.788,67.762,1.0033,18.81,1817,CH1,v0,
7266,20241024,16,Cs0.05MA0.16FA0.79PbI2.8Br0.2,1.73,,,,,,,,,,,,,,,,,1000,10,5000,30,10,120,110,30,,,,,,,,,,,,,,,13.193,67.95,1.0311,18.829,1817,CH2,v0,
7267,20241024,16,Cs0.05MA0.16FA0.79PbI2.8Br0.2,1.73,,,,,,,,,,,,,,,,,1000,10,5000,30,10,120,110,30,,,,,,,,,,,,,,,12.836,67.425,1.0365,18.367,1817,CH3,v0,
7268,20241024,16,Cs0.05MA0.16FA0.79PbI2.8Br0.2,1.73,,,,,,,,,,,,,,,,,1000,10,5000,30,10,120,110,30,,,,,,,,,,,,,,,13.061,71.335,1.0357,17.678,1817,CH4,v0,
7269,20241024,16,Cs0.05MA0.16FA0.79PbI2.8Br0.2,1.73,,,,,,,,,,,,,,,,,1000,10,5000,30,10,120,110,30,,,,,,,,,,,,,,,14.796,73.943,1.0047,19.915,1818,CH1,v0,
7270,20241024,16,Cs0.05MA0.16FA0.79PbI2.8Br0.2,1.73,,,,,,,,,,,,,,,,,1000,10,5000,30,10,120,110,30,,,,,,,,,,,,,,,15.723,76.621,1.0199,20.12,1818,CH2,v0,
7271,20241024,16,Cs0.05MA0.16FA0.79PbI2.8Br0.2,1.73,,,,,,,,,,,,,,,,,1000,10,5000,30,10,120,110,30,,,,,,,,,,,,,,,15.637,76.837,1.0255,19.845,1818,CH3,v0,
7272,20241024,16,Cs0.05MA0.16FA0.79PbI2.8Br0.2,1.73,,,,,,,,,,,,,,,,,1000,10,5000,30,10,120,110,30,,,,,,,,,,,,,,,15.689,77.201,1.0234,19.858,1818,CH4,v0,
7273,20241024,16,Cs0.1FA0.9PbI2.8Br0.2,1.8,,,,,,,,,,,,,,,,,1000,10,5000,30,10,150,100,30,,,,,,,,,,,,,,,13.425,66.232,1.0505,19.295,1819,CH1,v0,
7274,20241024,16,Cs0.1FA0.9PbI2.8Br0.2,1.8,,,,,,,,,,,,,,,,,1000,10,5000,30,10,150,100,30,,,,,,,,,,,,,,,13.431,66.205,1.0436,19.439,1819,CH2,v0,
7275,20241024,16,Cs0.1FA0.9PbI2.8Br0.2,1.8,,,,,,,,,,,,,,,,,1000,10,5000,30,10,150,100,30,,,,,,,,,,,,,,,9.3721,1429.6,0.04237,15.472,1819,CH3,v0,
7276,20241024,16,Cs0.1FA0.9PbI2.8Br0.2,1.8,,,,,,,,,,,,,,,,,1000,10,5000,30,10,150,100,30,,,,,,,,,,,,,,,13.326,67.841,1.0329,19.017,1819,CH4,v0,
7277,20241024,16,Cs0.1FA0.9PbI2.8Br0.2,1.8,,,,,,,,,,,,,,,,,1000,10,5000,30,10,150,100,30,,,,,,,,,,,,,,,8.9877,44.138,1.0059,20.243,1820,CH1,v0,
7278,20241024,16,Cs0.1FA0.9PbI2.8Br0.2,1.8,,,,,,,,,,,,,,,,,1000,10,5000,30,10,150,100,30,,,,,,,,,,,,,,,14.779,68.539,1.0661,20.227,1820,CH2,v0,
7279,20241024,16,Cs0.1FA0.9PbI2.8Br0.2,1.8,,,,,,,,,,,,,,,,,1000,10,5000,30,10,150,100,30,,,,,,,,,,,,,,,14.65,68.77,1.0643,20.016,1820,CH3,v0,
7280,20241024,16,Cs0.1FA0.9PbI2.8Br0.2,1.8,,,,,,,,,,,,,,,,,1000,10,5000,30,10,150,100,30,,,,,,,,,,,,,,,14.551,67.662,1.0655,20.183,1820,CH4,v0,
7281,20241024,16,Cs0.1FA0.9PbI2.8Br0.2,1.8,,,,,,,,,,,,,,,,,1000,10,5000,30,10,150,100,30,,,,,,,,,,,,,,,12.525,64.132,0.99333,19.662,1821,CH1,v0,
7282,20241024,16,Cs0.1FA0.9PbI2.8Br0.2,1.8,,,,,,,,,,,,,,,,,1000,10,5000,30,10,150,100,30,,,,,,,,,,,,,,,12.852,65.047,1.0094,19.575,1821,CH2,v0,
7283,20241024,16,Cs0.1FA0.9PbI2.8Br0.2,1.8,,,,,,,,,,,,,,,,,1000,10,5000,30,10,150,100,30,,,,,,,,,,,,,,,0.0,0.0,0.075727,18.99,1821,CH3,v0,
7284,20241024,16,Cs0.1FA0.9PbI2.8Br0.2,1.8,,,,,,,,,,,,,,,,,1000,10,5000,30,10,150,100,30,,,,,,,,,,,,,,,12.908,66.62,1.0092,19.199,1821,CH4,v0,
7285,20241024,16,Cs0.1FA0.9PbI2.8Br0.2,1.8,,,,,,,,,,,,,,,,,1000,10,5000,30,10,150,100,30,,,,,,,,,,,,,,,15.686,77.57,0.99253,20.374,1822,CH1,v0,
7286,20241024,16,Cs0.1FA0.9PbI2.8Br0.2,1.8,,,,,,,,,,,,,,,,,1000,10,5000,30,10,150,100,30,,,,,,,,,,,,,,,16.023,77.323,1.0067,20.583,1822,CH2,v0,
7287,20241024,16,Cs0.1FA0.9PbI2.8Br0.2,1.8,,,,,,,,,,,,,,,,,1000,10,5000,30,10,150,100,30,,,,,,,,,,,,,,,15.923,77.026,1.0079,20.511,1822,CH3,v0,
7288,20241024,16,Cs0.1FA0.9PbI2.8Br0.2,1.8,,,,,,,,,,,,,,,,,1000,10,5000,30,10,150,100,30,,,,,,,,,,,,,,,15.7,74.139,1.0167,20.829,1822,CH4,v0,
7289,20241024,16,Cs0.1FA0.9PbI2.8Br0.2,1.8,,,,,,,,,,,,,,,,,1000,10,5000,30,10,150,100,30,,,,,,,,,,,,,,,10.73,57.115,1.0068,18.659,1823,CH1,v0,
7290,20241024,16,Cs0.1FA0.9PbI2.8Br0.2,1.8,,,,,,,,,,,,,,,,,1000,10,5000,30,10,150,100,30,,,,,,,,,,,,,,,11.01,57.531,1.0239,18.69,1823,CH2,v0,
7291,20241024,16,Cs0.1FA0.9PbI2.8Br0.2,1.8,,,,,,,,,,,,,,,,,1000,10,5000,30,10,150,100,30,,,,,,,,,,,,,,,0.0,0.0,0.15322,17.871,1823,CH3,v0,
7292,20241024,16,Cs0.1FA0.9PbI2.8Br0.2,1.8,,,,,,,,,,,,,,,,,1000,10,5000,30,10,150,100,30,,,,,,,,,,,,,,,11.909,62.263,1.0265,18.632,1823,CH4,v0,
7293,20241024,16,Cs0.1FA0.9PbI2.8Br0.2,1.8,,,,,,,,,,,,,,,,,1000,10,5000,30,10,150,100,30,,,,,,,,,,,,,,,15.433,75.752,1.0097,20.179,1824,CH1,v0,
7294,20241024,16,Cs0.1FA0.9PbI2.8Br0.2,1.8,,,,,,,,,,,,,,,,,1000,10,5000,30,10,150,100,30,,,,,,,,,,,,,,,15.572,75.185,1.0214,20.278,1824,CH2,v0,
7295,20241024,16,Cs0.1FA0.9PbI2.8Br0.2,1.8,,,,,,,,,,,,,,,,,1000,10,5000,30,10,150,100,30,,,,,,,,,,,,,,,15.279,73.557,1.0255,20.256,1824,CH3,v0,
7296,20241024,16,Cs0.1FA0.9PbI2.8Br0.2,1.8,,,,,,,,,,,,,,,,,1000,10,5000,30,10,150,100,30,,,,,,,,,,,,,,,15.128,71.432,1.0353,20.457,1824,CH4,v0,
7297,20241024,16,Cs0.05MA0.14FA0.81PbI2.85Br0.15,1.6,,,,,,,,,,,,,,,,,1000,10,5000,30,10,120,100,30,,,,,,,,,,,,,,,12.395,62.224,1.0365,19.218,1825,CH1,v0,
7298,20241024,16,Cs0.05MA0.14FA0.81PbI2.85Br0.15,1.6,,,,,,,,,,,,,,,,,1000,10,5000,30,10,120,100,30,,,,,,,,,,,,,,,12.444,62.051,1.0261,19.543,1825,CH2,v0,
7299,20241024,16,Cs0.05MA0.14FA0.81PbI2.85Br0.15,1.6,,,,,,,,,,,,,,,,,1000,10,5000,30,10,120,100,30,,,,,,,,,,,,,,,6.8065,665.84,0.06318,16.18,1825,CH3,v0,
7300,20241024,16,Cs0.05MA0.14FA0.81PbI2.85Br0.15,1.6,,,,,,,,,,,,,,,,,1000,10,5000,30,10,120,100,30,,,,,,,,,,,,,,,12.11,60.751,1.0278,19.395,1825,CH4,v0,
7301,20241024,16,Cs0.05MA0.14FA0.81PbI2.85Br0.15,1.6,,,,,,,,,,,,,,,,,1000,10,5000,30,10,120,100,30,,,,,,,,,,,,,,,1.0682,27.478,0.21376,18.186,1826,CH1,v0,
7302,20241024,16,Cs0.05MA0.14FA0.81PbI2.85Br0.15,1.6,,,,,,,,,,,,,,,,,1000,10,5000,30,10,120,100,30,,,,,,,,,,,,,,,3.8504,31.774,0.61515,19.699,1826,CH2,v0,
7303,20241024,16,Cs0.05MA0.14FA0.81PbI2.85Br0.15,1.6,,,,,,,,,,,,,,,,,1000,10,5000,30,10,120,100,30,,,,,,,,,,,,,,,3.6544,32.072,0.59584,19.124,1826,CH3,v0,
7304,20241024,16,Cs0.05MA0.14FA0.81PbI2.85Br0.15,1.6,,,,,,,,,,,,,,,,,1000,10,5000,30,10,120,100,30,,,,,,,,,,,,,,,1.1266,25.371,0.2466,18.007,1826,CH4,v0,
7305,20241024,16,Cs0.05MA0.14FA0.81PbI2.85Br0.15,1.6,,,,,,,,,,,,,,,,,1000,10,5000,30,10,120,100,30,,,,,,,,,,,,,,,13.19,66.047,1.0426,19.154,1827,CH1,v0,
7306,20241024,16,Cs0.05MA0.14FA0.81PbI2.85Br0.15,1.6,,,,,,,,,,,,,,,,,1000,10,5000,30,10,120,100,30,,,,,,,,,,,,,,,10.984,56.906,1.0103,19.106,1827,CH2,v0,
7307,20241024,16,Cs0.05MA0.14FA0.81PbI2.85Br0.15,1.6,,,,,,,,,,,,,,,,,1000,10,5000,30,10,120,100,30,,,,,,,,,,,,,,,3.4871,162.94,0.10902,19.63,1827,CH3,v0,
7308,20241024,16,Cs0.05MA0.14FA0.81PbI2.85Br0.15,1.6,,,,,,,,,,,,,,,,,1000,10,5000,30,10,120,100,30,,,,,,,,,,,,,,,12.966,67.001,1.0253,18.875,1827,CH4,v0,
7309,20241024,16,Cs0.05MA0.14FA0.81PbI2.85Br0.15,1.6,,,,,,,,,,,,,,,,,1000,10,5000,30,10,120,100,30,,,,,,,,,,,,,,,6.8983,49.772,0.82732,16.753,1828,CH1,v0,
7310,20241024,16,Cs0.05MA0.14FA0.81PbI2.85Br0.15,1.6,,,,,,,,,,,,,,,,,1000,10,5000,30,10,120,100,30,,,,,,,,,,,,,,,11.048,64.811,0.97707,17.446,1828,CH2,v0,
7311,20241024,16,Cs0.05MA0.14FA0.81PbI2.85Br0.15,1.6,,,,,,,,,,,,,,,,,1000,10,5000,30,10,120,100,30,,,,,,,,,,,,,,,10.108,58.884,0.9573,17.931,1828,CH3,v0,
7312,20241024,16,Cs0.05MA0.14FA0.81PbI2.85Br0.15,1.6,,,,,,,,,,,,,,,,,1000,10,5000,30,10,120,100,30,,,,,,,,,,,,,,,5.9869,45.783,0.79651,16.418,1828,CH4,v0,
7313,20241024,16,Cs0.05MA0.14FA0.81PbI2.85Br0.15,1.6,,,,,,,,,,,,,,,,,1000,10,5000,30,10,120,100,30,,,,,,,,,,,,,,,8.0855,44.263,1.0287,17.758,1829,CH1,v0,
7314,20241024,16,Cs0.05MA0.14FA0.81PbI2.85Br0.15,1.6,,,,,,,,,,,,,,,,,1000,10,5000,30,10,120,100,30,,,,,,,,,,,,,,,7.6343,43.417,1.0306,17.061,1829,CH2,v0,
7315,20241024,16,Cs0.05MA0.14FA0.81PbI2.85Br0.15,1.6,,,,,,,,,,,,,,,,,1000,10,5000,30,10,120,100,30,,,,,,,,,,,,,,,11.392,58.802,1.0242,18.915,1829,CH3,v0,
7316,20241024,16,Cs0.05MA0.14FA0.81PbI2.85Br0.15,1.6,,,,,,,,,,,,,,,,,1000,10,5000,30,10,120,100,30,,,,,,,,,,,,,,,7.5895,43.416,1.0062,17.373,1829,CH4,v0,
7317,20241024,16,Cs0.05MA0.14FA0.81PbI2.85Br0.15,1.6,,,,,,,,,,,,,,,,,1000,10,5000,30,10,120,100,30,,,,,,,,,,,,,,,8.7722,58.527,0.88364,16.962,1830,CH1,v0,
7318,20241024,16,Cs0.05MA0.14FA0.81PbI2.85Br0.15,1.6,,,,,,,,,,,,,,,,,1000,10,5000,30,10,120,100,30,,,,,,,,,,,,,,,11.404,61.505,0.99393,18.656,1830,CH2,v0,
7319,20241024,16,Cs0.05MA0.14FA0.81PbI2.85Br0.15,1.6,,,,,,,,,,,,,,,,,1000,10,5000,30,10,120,100,30,,,,,,,,,,,,,,,10.403,57.761,0.97177,18.534,1830,CH3,v0,
7320,20241024,16,Cs0.05MA0.14FA0.81PbI2.85Br0.15,1.6,,,,,,,,,,,,,,,,,1000,10,5000,30,10,120,100,30,,,,,,,,,,,,,,,7.1788,50.696,0.84887,16.682,1830,CH4,v0,
7321,20241024,16,Cs0.05MA0.2FA0.75PbI2.8Br0.2,1.4,,,,,,,,,,,,,,,,,1000,10,5000,30,10,200,110,30,,,,,,,,,,,,,,,14.205,69.351,1.0503,19.503,1831,CH1,v0,
7322,20241024,16,Cs0.05MA0.2FA0.75PbI2.8Br0.2,1.4,,,,,,,,,,,,,,,,,1000,10,5000,30,10,200,110,30,,,,,,,,,,,,,,,14.072,68.898,1.047,19.507,1831,CH2,v0,
7323,20241024,16,Cs0.05MA0.2FA0.75PbI2.8Br0.2,1.4,,,,,,,,,,,,,,,,,1000,10,5000,30,10,200,110,30,,,,,,,,,,,,,,,13.801,69.569,1.0424,19.031,1831,CH3,v0,
7324,20241024,16,Cs0.05MA0.2FA0.75PbI2.8Br0.2,1.4,,,,,,,,,,,,,,,,,1000,10,5000,30,10,200,110,30,,,,,,,,,,,,,,,13.72,68.915,1.0386,19.169,1831,CH4,v0,
7325,20241024,16,Cs0.05MA0.2FA0.75PbI2.8Br0.2,1.4,,,,,,,,,,,,,,,,,1000,10,5000,30,10,200,110,30,,,,,,,,,,,,,,,14.624,72.868,1.0525,19.068,1832,CH1,v0,
7326,20241024,16,Cs0.05MA0.2FA0.75PbI2.8Br0.2,1.4,,,,,,,,,,,,,,,,,1000,10,5000,30,10,200,110,30,,,,,,,,,,,,,,,14.363,71.947,1.0509,18.997,1832,CH2,v0,
7327,20241024,16,Cs0.05MA0.2FA0.75PbI2.8Br0.2,1.4,,,,,,,,,,,,,,,,,1000,10,5000,30,10,200,110,30,,,,,,,,,,,,,,,14.185,72.621,1.0445,18.701,1832,CH3,v0,
7328,20241024,16,Cs0.05MA0.2FA0.75PbI2.8Br0.2,1.4,,,,,,,,,,,,,,,,,1000,10,5000,30,10,200,110,30,,,,,,,,,,,,,,,13.376,70.025,1.0363,18.434,1832,CH4,v0,
7329,20241024,16,Cs0.05MA0.2FA0.75PbI2.8Br0.2,1.4,,,,,,,,,,,,,,,,,1000,10,5000,30,10,200,110,30,,,,,,,,,,,,,,,14.763,77.227,0.96756,19.758,1833,CH1,v0,
7330,20241024,16,Cs0.05MA0.2FA0.75PbI2.8Br0.2,1.4,,,,,,,,,,,,,,,,,1000,10,5000,30,10,200,110,30,,,,,,,,,,,,,,,7.7727,42.433,0.92511,19.8,1833,CH2,v0,
7331,20241024,16,Cs0.05MA0.2FA0.75PbI2.8Br0.2,1.4,,,,,,,,,,,,,,,,,1000,10,5000,30,10,200,110,30,,,,,,,,,,,,,,,15.471,80.79,0.98604,19.421,1833,CH3,v0,
7332,20241024,16,Cs0.05MA0.2FA0.75PbI2.8Br0.2,1.4,,,,,,,,,,,,,,,,,1000,10,5000,30,10,200,110,30,,,,,,,,,,,,,,,15.353,80.226,0.98343,19.459,1833,CH4,v0,
7333,20241024,16,Cs0.05MA0.2FA0.75PbI2.8Br0.2,1.4,,,,,,,,,,,,,,,,,1000,10,5000,30,10,200,110,30,,,,,,,,,,,,,,,14.761,78.945,0.97587,19.16,1834,CH1,v0,
7334,20241024,16,Cs0.05MA0.2FA0.75PbI2.8Br0.2,1.4,,,,,,,,,,,,,,,,,1000,10,5000,30,10,200,110,30,,,,,,,,,,,,,,,15.47,80.661,0.99211,19.332,1834,CH2,v0,
7335,20241024,16,Cs0.05MA0.2FA0.75PbI2.8Br0.2,1.4,,,,,,,,,,,,,,,,,1000,10,5000,30,10,200,110,30,,,,,,,,,,,,,,,15.507,81.798,0.99482,19.056,1834,CH3,v0,
7336,20241024,16,Cs0.05MA0.2FA0.75PbI2.8Br0.2,1.4,,,,,,,,,,,,,,,,,1000,10,5000,30,10,200,110,30,,,,,,,,,,,,,,,15.715,82.686,0.9941,19.119,1834,CH4,v0,
7337,20241024,16,Cs0.05MA0.2FA0.75PbI2.8Br0.2,1.4,,,,,,,,,,,,,,,,,1000,10,5000,30,10,200,110,30,,,,,,,,,,,,,,,12.386,66.283,0.97608,19.145,1835,CH1,v0,
7338,20241024,16,Cs0.05MA0.2FA0.75PbI2.8Br0.2,1.4,,,,,,,,,,,,,,,,,1000,10,5000,30,10,200,110,30,,,,,,,,,,,,,,,12.857,67.089,1.0026,19.116,1835,CH2,v0,
7339,20241024,16,Cs0.05MA0.2FA0.75PbI2.8Br0.2,1.4,,,,,,,,,,,,,,,,,1000,10,5000,30,10,200,110,30,,,,,,,,,,,,,,,14.175,74.192,0.99639,19.175,1835,CH3,v0,
7340,20241024,16,Cs0.05MA0.2FA0.75PbI2.8Br0.2,1.4,,,,,,,,,,,,,,,,,1000,10,5000,30,10,200,110,30,,,,,,,,,,,,,,,14.866,76.784,0.9971,19.417,1835,CH4,v0,
7341,20241024,16,Cs0.05MA0.2FA0.75PbI2.8Br0.2,1.4,,,,,,,,,,,,,,,,,1000,10,5000,30,10,200,110,30,,,,,,,,,,,,,,,15.12,80.263,0.99085,19.012,1836,CH1,v0,
7342,20241024,16,Cs0.05MA0.2FA0.75PbI2.8Br0.2,1.4,,,,,,,,,,,,,,,,,1000,10,5000,30,10,200,110,30,,,,,,,,,,,,,,,15.252,79.024,1.0061,19.184,1836,CH2,v0,
7343,20241024,16,Cs0.05MA0.2FA0.75PbI2.8Br0.2,1.4,,,,,,,,,,,,,,,,,1000,10,5000,30,10,200,110,30,,,,,,,,,,,,,,,15.223,79.522,1.0113,18.928,1836,CH3,v0,
7344,20241024,16,Cs0.05MA0.2FA0.75PbI2.8Br0.2,1.4,,,,,,,,,,,,,,,,,1000,10,5000,30,10,200,110,30,,,,,,,,,,,,,,,15.664,81.47,1.0075,19.083,1836,CH4,v0,
7345,20241024,16,Cs0.05MA0.2FA0.75PbI2.8Br0.2,1.4,,,,,,,,,,,,,,,,,1200,10,5000,30,10,150,110,30,,,,,,,,,,,,,,,14.143,69.423,1.0513,19.379,1837,CH1,v0,
7346,20241024,16,Cs0.05MA0.2FA0.75PbI2.8Br0.2,1.4,,,,,,,,,,,,,,,,,1200,10,5000,30,10,150,110,30,,,,,,,,,,,,,,,14.002,68.683,1.0484,19.446,1837,CH2,v0,
7347,20241024,16,Cs0.05MA0.2FA0.75PbI2.8Br0.2,1.4,,,,,,,,,,,,,,,,,1200,10,5000,30,10,150,110,30,,,,,,,,,,,,,,,13.878,69.325,1.0422,19.208,1837,CH3,v0,
7348,20241024,16,Cs0.05MA0.2FA0.75PbI2.8Br0.2,1.4,,,,,,,,,,,,,,,,,1200,10,5000,30,10,150,110,30,,,,,,,,,,,,,,,13.555,68.308,1.0358,19.158,1837,CH4,v0,
7349,20241024,16,Cs0.05MA0.2FA0.75PbI2.8Br0.2,1.4,,,,,,,,,,,,,,,,,1200,10,5000,30,10,150,110,30,,,,,,,,,,,,,,,14.516,72.2,1.0387,19.355,1838,CH1,v0,
7350,20241024,16,Cs0.05MA0.2FA0.75PbI2.8Br0.2,1.4,,,,,,,,,,,,,,,,,1200,10,5000,30,10,150,110,30,,,,,,,,,,,,,,,14.585,72.815,1.0405,19.251,1838,CH2,v0,
7351,20241024,16,Cs0.05MA0.2FA0.75PbI2.8Br0.2,1.4,,,,,,,,,,,,,,,,,1200,10,5000,30,10,150,110,30,,,,,,,,,,,,,,,14.492,75.09,1.0287,18.761,1838,CH3,v0,
7352,20241024,16,Cs0.05MA0.2FA0.75PbI2.8Br0.2,1.4,,,,,,,,,,,,,,,,,1200,10,5000,30,10,150,110,30,,,,,,,,,,,,,,,8.4564,46.48,0.95788,18.994,1838,CH4,v0,
7353,20241024,16,Cs0.05MA0.2FA0.75PbI2.8Br0.2,1.4,,,,,,,,,,,,,,,,,1200,10,5000,30,10,150,110,30,,,,,,,,,,,,,,,14.452,76.431,0.96481,19.598,1839,CH1,v0,
7354,20241024,16,Cs0.05MA0.2FA0.75PbI2.8Br0.2,1.4,,,,,,,,,,,,,,,,,1200,10,5000,30,10,150,110,30,,,,,,,,,,,,,,,13.758,71.972,0.97821,19.542,1839,CH2,v0,
7355,20241024,16,Cs0.05MA0.2FA0.75PbI2.8Br0.2,1.4,,,,,,,,,,,,,,,,,1200,10,5000,30,10,150,110,30,,,,,,,,,,,,,,,15.387,79.685,0.98482,19.607,1839,CH3,v0,
7356,20241024,16,Cs0.05MA0.2FA0.75PbI2.8Br0.2,1.4,,,,,,,,,,,,,,,,,1200,10,5000,30,10,150,110,30,,,,,,,,,,,,,,,15.732,81.392,0.98442,19.634,1839,CH4,v0,
7357,20241024,16,Cs0.05MA0.2FA0.75PbI2.8Br0.2,1.4,,,,,,,,,,,,,,,,,1200,10,5000,30,10,150,110,30,,,,,,,,,,,,,,,14.908,79.872,0.96086,19.426,1840,CH1,v0,
7358,20241024,16,Cs0.05MA0.2FA0.75PbI2.8Br0.2,1.4,,,,,,,,,,,,,,,,,1200,10,5000,30,10,150,110,30,,,,,,,,,,,,,,,15.38,80.78,0.97182,19.592,1840,CH2,v0,
7359,20241024,16,Cs0.05MA0.2FA0.75PbI2.8Br0.2,1.4,,,,,,,,,,,,,,,,,1200,10,5000,30,10,150,110,30,,,,,,,,,,,,,,,14.985,81.602,0.96757,18.978,1840,CH3,v0,
7360,20241024,16,Cs0.05MA0.2FA0.75PbI2.8Br0.2,1.4,,,,,,,,,,,,,,,,,1200,10,5000,30,10,150,110,30,,,,,,,,,,,,,,,15.319,81.914,0.97059,19.267,1840,CH4,v0,
7361,20241024,16,Cs0.05MA0.2FA0.75PbI2.8Br0.2,1.4,,,,,,,,,,,,,,,,,1200,10,5000,30,10,150,110,30,,,,,,,,,,,,,,,12.665,67.682,0.98044,19.086,1841,CH1,v0,
7362,20241024,16,Cs0.05MA0.2FA0.75PbI2.8Br0.2,1.4,,,,,,,,,,,,,,,,,1200,10,5000,30,10,150,110,30,,,,,,,,,,,,,,,12.388,65.429,1.0051,18.838,1841,CH2,v0,
7363,20241024,16,Cs0.05MA0.2FA0.75PbI2.8Br0.2,1.4,,,,,,,,,,,,,,,,,1200,10,5000,30,10,150,110,30,,,,,,,,,,,,,,,14.23,72.746,1.0148,19.277,1841,CH3,v0,
7364,20241024,16,Cs0.05MA0.2FA0.75PbI2.8Br0.2,1.4,,,,,,,,,,,,,,,,,1200,10,5000,30,10,150,110,30,,,,,,,,,,,,,,,14.951,75.799,1.0086,19.556,1841,CH4,v0,
7365,20241024,16,Cs0.05MA0.2FA0.75PbI2.8Br0.2,1.4,,,,,,,,,,,,,,,,,1200,10,5000,30,10,150,110,30,,,,,,,,,,,,,,,15.045,80.956,0.97238,19.111,1842,CH1,v0,
7366,20241024,16,Cs0.05MA0.2FA0.75PbI2.8Br0.2,1.4,,,,,,,,,,,,,,,,,1200,10,5000,30,10,150,110,30,,,,,,,,,,,,,,,15.259,80.13,0.98132,19.405,1842,CH2,v0,
7367,20241024,16,Cs0.05MA0.2FA0.75PbI2.8Br0.2,1.4,,,,,,,,,,,,,,,,,1200,10,5000,30,10,150,110,30,,,,,,,,,,,,,,,14.872,80.74,0.97746,18.844,1842,CH3,v0,
7368,20241024,16,Cs0.05MA0.2FA0.75PbI2.8Br0.2,1.4,,,,,,,,,,,,,,,,,1200,10,5000,30,10,150,110,30,,,,,,,,,,,,,,,15.059,80.32,0.9781,19.168,1842,CH4,v0,
7369,20241024,16,Cs0.05MA0.16FA0.79PbI2.9Br0.1,1.73,,,,,,,,,,,,,,,,,1000,10,5000,30,10,120,110,25,,,,,,,,,,,,,,,12.514,66.264,0.99685,18.944,1843,CH1,v0,
7370,20241024,16,Cs0.05MA0.16FA0.79PbI2.9Br0.1,1.73,,,,,,,,,,,,,,,,,1000,10,5000,30,10,120,110,25,,,,,,,,,,,,,,,12.251,66.827,0.98338,18.642,1843,CH2,v0,
7371,20241024,16,Cs0.05MA0.16FA0.79PbI2.9Br0.1,1.73,,,,,,,,,,,,,,,,,1000,10,5000,30,10,120,110,25,,,,,,,,,,,,,,,11.467,66.91,0.97323,17.61,1843,CH3,v0,
7372,20241024,16,Cs0.05MA0.16FA0.79PbI2.9Br0.1,1.73,,,,,,,,,,,,,,,,,1000,10,5000,30,10,120,110,25,,,,,,,,,,,,,,,10.01,65.13,0.95389,16.112,1843,CH4,v0,
7373,20241024,16,Cs0.05MA0.16FA0.79PbI2.9Br0.1,1.73,,,,,,,,,,,,,,,,,1000,10,5000,30,10,120,110,25,,,,,,,,,,,,,,,12.173,67.699,0.99001,18.162,1844,CH1,v0,
7374,20241024,16,Cs0.05MA0.16FA0.79PbI2.9Br0.1,1.73,,,,,,,,,,,,,,,,,1000,10,5000,30,10,120,110,25,,,,,,,,,,,,,,,10.679,65.407,0.96474,16.923,1844,CH2,v0,
7375,20241024,16,Cs0.05MA0.16FA0.79PbI2.9Br0.1,1.73,,,,,,,,,,,,,,,,,1000,10,5000,30,10,120,110,25,,,,,,,,,,,,,,,5.3459,36.958,0.90164,16.043,1844,CH3,v0,
7376,20241024,16,Cs0.05MA0.16FA0.79PbI2.9Br0.1,1.73,,,,,,,,,,,,,,,,,1000,10,5000,30,10,120,110,25,,,,,,,,,,,,,,,9.6663,64.498,0.95454,15.701,1844,CH4,v0,
7377,20241024,16,Cs0.05MA0.16FA0.79PbI2.9Br0.1,1.73,,,,,,,,,,,,,,,,,1000,10,5000,30,10,120,110,25,,,,,,,,,,,,,,,14.472,73.517,1.0052,19.583,1845,CH1,v0,
7378,20241024,16,Cs0.05MA0.16FA0.79PbI2.9Br0.1,1.73,,,,,,,,,,,,,,,,,1000,10,5000,30,10,120,110,25,,,,,,,,,,,,,,,15.066,74.319,1.0121,20.031,1845,CH2,v0,
7379,20241024,16,Cs0.05MA0.16FA0.79PbI2.9Br0.1,1.73,,,,,,,,,,,,,,,,,1000,10,5000,30,10,120,110,25,,,,,,,,,,,,,,,14.95,74.739,1.0063,19.877,1845,CH3,v0,
7380,20241024,16,Cs0.05MA0.16FA0.79PbI2.9Br0.1,1.73,,,,,,,,,,,,,,,,,1000,10,5000,30,10,120,110,25,,,,,,,,,,,,,,,15.428,76.107,1.0092,20.087,1845,CH4,v0,
7381,20241024,16,Cs0.05MA0.16FA0.79PbI2.9Br0.1,1.73,,,,,,,,,,,,,,,,,1000,10,5000,30,10,120,110,25,,,,,,,,,,,,,,,14.719,74.522,0.99832,19.785,1846,CH1,v0,
7382,20241024,16,Cs0.05MA0.16FA0.79PbI2.9Br0.1,1.73,,,,,,,,,,,,,,,,,1000,10,5000,30,10,120,110,25,,,,,,,,,,,,,,,15.281,75.833,1.0085,19.98,1846,CH2,v0,
7383,20241024,16,Cs0.05MA0.16FA0.79PbI2.9Br0.1,1.73,,,,,,,,,,,,,,,,,1000,10,5000,30,10,120,110,25,,,,,,,,,,,,,,,14.835,74.409,1.0054,19.83,1846,CH3,v0,
7384,20241024,16,Cs0.05MA0.16FA0.79PbI2.9Br0.1,1.73,,,,,,,,,,,,,,,,,1000,10,5000,30,10,120,110,25,,,,,,,,,,,,,,,15.159,76.843,1.0053,19.622,1846,CH4,v0,
7385,20241024,16,Cs0.05MA0.16FA0.79PbI2.9Br0.1,1.73,,,,,,,,,,,,,,,,,1000,10,5000,30,10,120,110,25,,,,,,,,,,,,,,,14.293,72.652,1.0092,19.493,1847,CH1,v0,
7386,20241024,16,Cs0.05MA0.16FA0.79PbI2.9Br0.1,1.73,,,,,,,,,,,,,,,,,1000,10,5000,30,10,120,110,25,,,,,,,,,,,,,,,14.357,70.003,1.03,19.912,1847,CH2,v0,
7387,20241024,16,Cs0.05MA0.16FA0.79PbI2.9Br0.1,1.73,,,,,,,,,,,,,,,,,1000,10,5000,30,10,120,110,25,,,,,,,,,,,,,,,14.263,70.581,1.0275,19.666,1847,CH3,v0,
7388,20241024,16,Cs0.05MA0.16FA0.79PbI2.9Br0.1,1.73,,,,,,,,,,,,,,,,,1000,10,5000,30,10,120,110,25,,,,,,,,,,,,,,,14.871,73.019,1.0183,20.0,1847,CH4,v0,
7389,20241024,16,Cs0.05MA0.16FA0.79PbI2.9Br0.1,1.73,,,,,,,,,,,,,,,,,1000,10,5000,30,10,120,110,25,,,,,,,,,,,,,,,15.392,77.724,1.0102,19.603,1848,CH1,v0,
7390,20241024,16,Cs0.05MA0.16FA0.79PbI2.9Br0.1,1.73,,,,,,,,,,,,,,,,,1000,10,5000,30,10,120,110,25,,,,,,,,,,,,,,,15.963,78.974,1.014,19.935,1848,CH2,v0,
7391,20241024,16,Cs0.05MA0.16FA0.79PbI2.9Br0.1,1.73,,,,,,,,,,,,,,,,,1000,10,5000,30,10,120,110,25,,,,,,,,,,,,,,,15.354,77.03,1.0159,19.62,1848,CH3,v0,
7392,20241024,16,Cs0.05MA0.16FA0.79PbI2.9Br0.1,1.73,,,,,,,,,,,,,,,,,1000,10,5000,30,10,120,110,25,,,,,,,,,,,,,,,15.53,77.992,1.0137,19.643,1848,CH4,v0,
7393,20241024,16,Cs0.05MA0.16FA0.79PbI2.8Br0.2,1.73,,,,,,,,,,,,,,,,,1000,10,5000,30,10,120,110,25,,,,,,,,,,,,,,,13.806,66.776,1.039,19.899,1849,CH1,v0,
7394,20241024,16,Cs0.05MA0.16FA0.79PbI2.8Br0.2,1.73,,,,,,,,,,,,,,,,,1000,10,5000,30,10,120,110,25,,,,,,,,,,,,,,,13.898,66.918,1.0301,20.162,1849,CH2,v0,
7395,20241024,16,Cs0.05MA0.16FA0.79PbI2.8Br0.2,1.73,,,,,,,,,,,,,,,,,1000,10,5000,30,10,120,110,25,,,,,,,,,,,,,,,11.088,56.394,1.0049,19.566,1849,CH3,v0,
7396,20241024,16,Cs0.05MA0.16FA0.79PbI2.8Br0.2,1.73,,,,,,,,,,,,,,,,,1000,10,5000,30,10,120,110,25,,,,,,,,,,,,,,,13.623,67.116,1.0287,19.732,1849,CH4,v0,
7397,20241024,16,Cs0.05MA0.16FA0.79PbI2.8Br0.2,1.73,,,,,,,,,,,,,,,,,1000,10,5000,30,10,120,110,25,,,,,,,,,,,,,,,0.5136,25.551,0.15038,13.366,1850,CH1,v0,
7398,20241024,16,Cs0.05MA0.16FA0.79PbI2.8Br0.2,1.73,,,,,,,,,,,,,,,,,1000,10,5000,30,10,120,110,25,,,,,,,,,,,,,,,3.2199,31.708,0.56558,17.955,1850,CH2,v0,
7399,20241024,16,Cs0.05MA0.16FA0.79PbI2.8Br0.2,1.73,,,,,,,,,,,,,,,,,1000,10,5000,30,10,120,110,25,,,,,,,,,,,,,,,4.7767,33.949,0.75942,18.528,1850,CH3,v0,
7400,20241024,16,Cs0.05MA0.16FA0.79PbI2.8Br0.2,1.73,,,,,,,,,,,,,,,,,1000,10,5000,30,10,120,110,25,,,,,,,,,,,,,,,1.4955,27.218,0.32571,16.87,1850,CH4,v0,
7401,20241024,16,Cs0.05MA0.16FA0.79PbI2.8Br0.2,1.73,,,,,,,,,,,,,,,,,1000,10,5000,30,10,120,110,25,,,,,,,,,,,,,,,13.279,65.837,1.009,19.988,1851,CH1,v0,
7402,20241024,16,Cs0.05MA0.16FA0.79PbI2.8Br0.2,1.73,,,,,,,,,,,,,,,,,1000,10,5000,30,10,120,110,25,,,,,,,,,,,,,,,13.302,64.717,1.0108,20.335,1851,CH2,v0,
7403,20241024,16,Cs0.05MA0.16FA0.79PbI2.8Br0.2,1.73,,,,,,,,,,,,,,,,,1000,10,5000,30,10,120,110,25,,,,,,,,,,,,,,,13.164,65.454,1.0153,19.809,1851,CH3,v0,
