Repository: MI-Materials-Intelligence/Recipe-Language-Model

# Learning Layer

## Overview

In the learning layer, the formulas and parameters are encoded and then tokenised into recipes as inputs. Through atomic skills of data extraction, cleaning, and matching, these data are organised into standardised datasets, providing the basis for RLM training and iterative recipe refinement.

Key Atomic Skills:
- **Cleaning**: Preprocessing and outlier cleaning
- **Matching**: Matching data pairs based on variables
- **Extraction**: Data extraction from robotic boxes

File: seven_ai_layers_robotics/learning/data/data50764_from_db.csv (part 29 of 253)
No,date,rank,Formula PVK,Concentration PVK,Formula Additive 1,Concentration Additive 1,Formula Additive 2,Concentration Additive 2,Formula Additive 3,Concentration Additive 3,Formula SAM 1,Concentration SAM 1,Formula SAM 2,Concentration SAM 2,Formula SAM 3,Concentration SAM 3,Spin Coating Speed SAM,Spin Coating Time SAM,Annealed Temperature SAM,Annealed Time SAM,Spin Coating Speed PVK 1,Spin Coating Time PVK 1,Spin Coating Speed PVK 2,Spin Coating Time PVK 2,Antisolvent Dropping Timing,Antisolvent Volume,Annealed Temperature PVK,Annealed Time PVK,Formula Passivator 1,Concentration Passivator 1,Formula Passivator 2,Concentration Passivator 2,Formula Passivator 3,Concentration Passivator 3,Formula Passivator 4,Concentration Passivator 4,Spin Coating Speed Passivator,Spin Coating Time Passivator,Passivator Dropping Timing,Passivator Volume,Annealed Temperature Passivator,Annealed Time Passivator,PCE,FF,Voc,Jsc,Product,Channel,From,upload_time
7404,20241024,16,Cs0.05MA0.16FA0.79PbI2.8Br0.2,1.73,,,,,,,,,,,,,,,,,1000,10,5000,30,10,120,110,25,,,,,,,,,,,,,,,13.516,66.302,1.0182,20.021,1851,CH4,v0,
7405,20241024,16,Cs0.05MA0.16FA0.79PbI2.8Br0.2,1.73,,,,,,,,,,,,,,,,,1000,10,5000,30,10,120,110,25,,,,,,,,,,,,,,,7.738,49.736,0.89869,17.312,1852,CH1,v0,
7406,20241024,16,Cs0.05MA0.16FA0.79PbI2.8Br0.2,1.73,,,,,,,,,,,,,,,,,1000,10,5000,30,10,120,110,25,,,,,,,,,,,,,,,11.641,62.455,1.0228,18.223,1852,CH2,v0,
7407,20241024,16,Cs0.05MA0.16FA0.79PbI2.8Br0.2,1.73,,,,,,,,,,,,,,,,,1000,10,5000,30,10,120,110,25,,,,,,,,,,,,,,,13.16,69.695,1.0226,18.465,1852,CH3,v0,
7408,20241024,16,Cs0.05MA0.16FA0.79PbI2.8Br0.2,1.73,,,,,,,,,,,,,,,,,1000,10,5000,30,10,120,110,25,,,,,,,,,,,,,,,8.3888,51.99,0.95977,16.812,1852,CH4,v0,
7409,20241024,16,Cs0.05MA0.16FA0.79PbI2.8Br0.2,1.73,,,,,,,,,,,,,,,,,1000,10,5000,30,10,120,110,25,,,,,,,,,,,,,,,10.448,53.352,1.0234,19.135,1853,CH1,v0,
7410,20241024,16,Cs0.05MA0.16FA0.79PbI2.8Br0.2,1.73,,,,,,,,,,,,,,,,,1000,10,5000,30,10,120,110,25,,,,,,,,,,,,,,,11.677,58.008,1.0317,19.512,1853,CH2,v0,
7411,20241024,16,Cs0.05MA0.16FA0.79PbI2.8Br0.2,1.73,,,,,,,,,,,,,,,,,1000,10,5000,30,10,120,110,25,,,,,,,,,,,,,,,12.306,61.572,1.0346,19.318,1853,CH3,v0,
7412,20241024,16,Cs0.05MA0.16FA0.79PbI2.8Br0.2,1.73,,,,,,,,,,,,,,,,,1000,10,5000,30,10,120,110,25,,,,,,,,,,,,,,,12.531,62.651,1.0345,19.333,1853,CH4,v0,
7413,20241024,16,Cs0.05MA0.16FA0.79PbI2.8Br0.2,1.73,,,,,,,,,,,,,,,,,1000,10,5000,30,10,120,110,25,,,,,,,,,,,,,,,9.2373,54.905,0.97909,17.183,1854,CH1,v0,
7414,20241024,16,Cs0.05MA0.16FA0.79PbI2.8Br0.2,1.73,,,,,,,,,,,,,,,,,1000,10,5000,30,10,120,110,25,,,,,,,,,,,,,,,11.638,60.915,1.038,18.405,1854,CH2,v0,
7415,20241024,16,Cs0.05MA0.16FA0.79PbI2.8Br0.2,1.73,,,,,,,,,,,,,,,,,1000,10,5000,30,10,120,110,25,,,,,,,,,,,,,,,12.62,64.976,1.0288,18.878,1854,CH3,v0,
7416,20241024,16,Cs0.05MA0.16FA0.79PbI2.8Br0.2,1.73,,,,,,,,,,,,,,,,,1000,10,5000,30,10,120,110,25,,,,,,,,,,,,,,,10.41,60.009,1.0074,17.219,1854,CH4,v0,
7417,20241024,16,Cs0.1FA0.9PbI2.85Br0.15,1.8,,,,,,,,,,,,,,,,,1000,10,5000,30,10,150,100,20,,,,,,,,,,,,,,,14.077,65.683,1.0316,20.776,1855,CH1,v0,
7418,20241024,16,Cs0.1FA0.9PbI2.85Br0.15,1.8,,,,,,,,,,,,,,,,,1000,10,5000,30,10,150,100,20,,,,,,,,,,,,,,,14.182,66.548,1.0228,20.836,1855,CH2,v0,
7419,20241024,16,Cs0.1FA0.9PbI2.85Br0.15,1.8,,,,,,,,,,,,,,,,,1000,10,5000,30,10,150,100,20,,,,,,,,,,,,,,,13.984,67.15,1.0123,20.573,1855,CH3,v0,
7420,20241024,16,Cs0.1FA0.9PbI2.85Br0.15,1.8,,,,,,,,,,,,,,,,,1000,10,5000,30,10,150,100,20,,,,,,,,,,,,,,,14.144,67.96,1.0107,20.593,1855,CH4,v0,
7421,20241024,16,Cs0.1FA0.9PbI2.85Br0.15,1.8,,,,,,,,,,,,,,,,,1000,10,5000,30,10,150,100,20,,,,,,,,,,,,,,,0.0,0.0,0.049096,16.309,1856,CH1,v0,
7422,20241024,16,Cs0.1FA0.9PbI2.85Br0.15,1.8,,,,,,,,,,,,,,,,,1000,10,5000,30,10,150,100,20,,,,,,,,,,,,,,,0.0,0.0,0.014787,12.732,1856,CH2,v0,
7423,20241024,16,Cs0.1FA0.9PbI2.85Br0.15,1.8,,,,,,,,,,,,,,,,,1000,10,5000,30,10,150,100,20,,,,,,,,,,,,,,,0.0,0.0,0.062705,18.186,1856,CH3,v0,
7424,20241024,16,Cs0.1FA0.9PbI2.85Br0.15,1.8,,,,,,,,,,,,,,,,,1000,10,5000,30,10,150,100,20,,,,,,,,,,,,,,,14.749,71.737,1.0539,19.509,1856,CH4,v0,
7425,20241024,16,Cs0.1FA0.9PbI2.85Br0.15,1.8,,,,,,,,,,,,,,,,,1000,10,5000,30,10,150,100,20,,,,,,,,,,,,,,,12.552,61.085,0.98345,20.894,1857,CH1,v0,
7426,20241024,16,Cs0.1FA0.9PbI2.85Br0.15,1.8,,,,,,,,,,,,,,,,,1000,10,5000,30,10,150,100,20,,,,,,,,,,,,,,,13.142,62.96,0.99599,20.958,1857,CH2,v0,
7427,20241024,16,Cs0.1FA0.9PbI2.85Br0.15,1.8,,,,,,,,,,,,,,,,,1000,10,5000,30,10,150,100,20,,,,,,,,,,,,,,,13.262,64.025,0.99892,20.736,1857,CH3,v0,
7428,20241024,16,Cs0.1FA0.9PbI2.85Br0.15,1.8,,,,,,,,,,,,,,,,,1000,10,5000,30,10,150,100,20,,,,,,,,,,,,,,,13.489,65.565,0.99841,20.606,1857,CH4,v0,
7429,20241024,16,Cs0.1FA0.9PbI2.85Br0.15,1.8,,,,,,,,,,,,,,,,,1000,10,5000,30,10,150,100,20,,,,,,,,,,,,,,,13.6,69.955,0.98359,19.766,1858,CH1,v0,
7430,20241024,16,Cs0.1FA0.9PbI2.85Br0.15,1.8,,,,,,,,,,,,,,,,,1000,10,5000,30,10,150,100,20,,,,,,,,,,,,,,,15.234,76.642,1.001,19.857,1858,CH2,v0,
7431,20241024,16,Cs0.1FA0.9PbI2.85Br0.15,1.8,,,,,,,,,,,,,,,,,1000,10,5000,30,10,150,100,20,,,,,,,,,,,,,,,15.499,78.113,1.0078,19.689,1858,CH3,v0,
7432,20241024,16,Cs0.1FA0.9PbI2.85Br0.15,1.8,,,,,,,,,,,,,,,,,1000,10,5000,30,10,150,100,20,,,,,,,,,,,,,,,15.719,78.804,1.0079,19.791,1858,CH4,v0,
7433,20241024,16,Cs0.1FA0.9PbI2.85Br0.15,1.8,,,,,,,,,,,,,,,,,1000,10,5000,30,10,150,100,20,,,,,,,,,,,,,,,11.92,57.998,1.0062,20.426,1859,CH1,v0,
7434,20241024,16,Cs0.1FA0.9PbI2.85Br0.15,1.8,,,,,,,,,,,,,,,,,1000,10,5000,30,10,150,100,20,,,,,,,,,,,,,,,12.637,60.13,1.0174,20.658,1859,CH2,v0,
7435,20241024,16,Cs0.1FA0.9PbI2.85Br0.15,1.8,,,,,,,,,,,,,,,,,1000,10,5000,30,10,150,100,20,,,,,,,,,,,,,,,12.471,60.139,1.0193,20.345,1859,CH3,v0,
7436,20241024,16,Cs0.1FA0.9PbI2.85Br0.15,1.8,,,,,,,,,,,,,,,,,1000,10,5000,30,10,150,100,20,,,,,,,,,,,,,,,12.636,60.821,1.0234,20.301,1859,CH4,v0,
7437,20241024,16,Cs0.1FA0.9PbI2.85Br0.15,1.8,,,,,,,,,,,,,,,,,1000,10,5000,30,10,150,100,20,,,,,,,,,,,,,,,14.256,71.45,1.0015,19.922,1860,CH1,v0,
7438,20241024,16,Cs0.1FA0.9PbI2.85Br0.15,1.8,,,,,,,,,,,,,,,,,1000,10,5000,30,10,150,100,20,,,,,,,,,,,,,,,15.368,76.354,1.0153,19.824,1860,CH2,v0,
7439,20241024,16,Cs0.1FA0.9PbI2.85Br0.15,1.8,,,,,,,,,,,,,,,,,1000,10,5000,30,10,150,100,20,,,,,,,,,,,,,,,15.166,75.692,1.023,19.586,1860,CH3,v0,
7440,20241024,16,Cs0.1FA0.9PbI2.85Br0.15,1.8,,,,,,,,,,,,,,,,,1000,10,5000,30,10,150,100,20,,,,,,,,,,,,,,,15.779,78.195,1.0227,19.731,1860,CH4,v0,
7441,20241024,16,Cs0.05MA0.16FA0.79PbI2.8Br0.2,1.73,,,,,,,,,,,,,,,,,1000,10,5000,30,10,120,100,20,,,,,,,,,,,,,,,13.803,68.09,1.0506,19.296,1861,CH1,v0,
7442,20241024,16,Cs0.05MA0.16FA0.79PbI2.8Br0.2,1.73,,,,,,,,,,,,,,,,,1000,10,5000,30,10,120,100,20,,,,,,,,,,,,,,,13.978,67.496,1.0459,19.8,1861,CH2,v0,
7443,20241024,16,Cs0.05MA0.16FA0.79PbI2.8Br0.2,1.73,,,,,,,,,,,,,,,,,1000,10,5000,30,10,120,100,20,,,,,,,,,,,,,,,12.697,63.039,1.0285,19.583,1861,CH3,v0,
7444,20241024,16,Cs0.05MA0.16FA0.79PbI2.8Br0.2,1.73,,,,,,,,,,,,,,,,,1000,10,5000,30,10,120,100,20,,,,,,,,,,,,,,,13.922,67.742,1.0391,19.779,1861,CH4,v0,
7445,20241024,16,Cs0.05MA0.16FA0.79PbI2.8Br0.2,1.73,,,,,,,,,,,,,,,,,1000,10,5000,30,10,120,100,20,,,,,,,,,,,,,,,1.6551,26.742,0.3181,19.456,1862,CH1,v0,
7446,20241024,16,Cs0.05MA0.16FA0.79PbI2.8Br0.2,1.73,,,,,,,,,,,,,,,,,1000,10,5000,30,10,120,100,20,,,,,,,,,,,,,,,1.3272,82.35,0.089192,18.069,1862,CH2,v0,
7447,20241024,16,Cs0.05MA0.16FA0.79PbI2.8Br0.2,1.73,,,,,,,,,,,,,,,,,1000,10,5000,30,10,120,100,20,,,,,,,,,,,,,,,0.43757,25.042,0.097761,17.873,1862,CH3,v0,
7448,20241024,16,Cs0.05MA0.16FA0.79PbI2.8Br0.2,1.73,,,,,,,,,,,,,,,,,1000,10,5000,30,10,120,100,20,,,,,,,,,,,,,,,14.762,71.303,1.0504,19.71,1862,CH4,v0,
7449,20241024,16,Cs0.05MA0.16FA0.79PbI2.8Br0.2,1.73,,,,,,,,,,,,,,,,,1000,10,5000,30,10,120,100,20,,,,,,,,,,,,,,,13.003,68.863,0.97717,19.324,1863,CH1,v0,
7450,20241024,16,Cs0.05MA0.16FA0.79PbI2.8Br0.2,1.73,,,,,,,,,,,,,,,,,1000,10,5000,30,10,120,100,20,,,,,,,,,,,,,,,13.398,68.701,0.98594,19.78,1863,CH2,v0,
7451,20241024,16,Cs0.05MA0.16FA0.79PbI2.8Br0.2,1.73,,,,,,,,,,,,,,,,,1000,10,5000,30,10,120,100,20,,,,,,,,,,,,,,,13.701,70.286,1.0002,19.488,1863,CH3,v0,
7452,20241024,16,Cs0.05MA0.16FA0.79PbI2.8Br0.2,1.73,,,,,,,,,,,,,,,,,1000,10,5000,30,10,120,100,20,,,,,,,,,,,,,,,13.957,70.537,0.99423,19.902,1863,CH4,v0,
7453,20241024,16,Cs0.05MA0.16FA0.79PbI2.8Br0.2,1.73,,,,,,,,,,,,,,,,,1000,10,5000,30,10,120,100,20,,,,,,,,,,,,,,,3.6753,28.264,0.68236,19.056,1864,CH1,v0,
7454,20241024,16,Cs0.05MA0.16FA0.79PbI2.8Br0.2,1.73,,,,,,,,,,,,,,,,,1000,10,5000,30,10,120,100,20,,,,,,,,,,,,,,,0.6456,24.565,0.15777,16.659,1864,CH2,v0,
7455,20241024,16,Cs0.05MA0.16FA0.79PbI2.8Br0.2,1.73,,,,,,,,,,,,,,,,,1000,10,5000,30,10,120,100,20,,,,,,,,,,,,,,,1.0871,24.979,0.24692,17.625,1864,CH3,v0,
7456,20241024,16,Cs0.05MA0.16FA0.79PbI2.8Br0.2,1.73,,,,,,,,,,,,,,,,,1000,10,5000,30,10,120,100,20,,,,,,,,,,,,,,,15.467,77.37,1.0146,19.704,1864,CH4,v0,
7457,20241024,16,Cs0.05MA0.16FA0.79PbI2.8Br0.2,1.73,,,,,,,,,,,,,,,,,1000,10,5000,30,10,120,100,20,,,,,,,,,,,,,,,12.554,65.917,0.99877,19.068,1865,CH1,v0,
7458,20241024,16,Cs0.05MA0.16FA0.79PbI2.8Br0.2,1.73,,,,,,,,,,,,,,,,,1000,10,5000,30,10,120,100,20,,,,,,,,,,,,,,,12.941,65.364,1.014,19.525,1865,CH2,v0,
7459,20241024,16,Cs0.05MA0.16FA0.79PbI2.8Br0.2,1.73,,,,,,,,,,,,,,,,,1000,10,5000,30,10,120,100,20,,,,,,,,,,,,,,,12.882,65.333,1.0269,19.2,1865,CH3,v0,
7460,20241024,16,Cs0.05MA0.16FA0.79PbI2.8Br0.2,1.73,,,,,,,,,,,,,,,,,1000,10,5000,30,10,120,100,20,,,,,,,,,,,,,,,13.739,68.749,1.0163,19.663,1865,CH4,v0,
7461,20241024,16,Cs0.05MA0.16FA0.79PbI2.8Br0.2,1.73,,,,,,,,,,,,,,,,,1000,10,5000,30,10,120,100,20,,,,,,,,,,,,,,,7.5004,42.123,0.94764,18.79,1866,CH1,v0,
7462,20241024,16,Cs0.05MA0.16FA0.79PbI2.8Br0.2,1.73,,,,,,,,,,,,,,,,,1000,10,5000,30,10,120,100,20,,,,,,,,,,,,,,,1.8353,28.022,0.36135,18.126,1866,CH2,v0,
7463,20241024,16,Cs0.05MA0.16FA0.79PbI2.8Br0.2,1.73,,,,,,,,,,,,,,,,,1000,10,5000,30,10,120,100,20,,,,,,,,,,,,,,,3.8783,31.792,0.67859,17.977,1866,CH3,v0,
7464,20241024,16,Cs0.05MA0.16FA0.79PbI2.8Br0.2,1.73,,,,,,,,,,,,,,,,,1000,10,5000,30,10,120,100,20,,,,,,,,,,,,,,,15.507,76.672,1.0299,19.638,1866,CH4,v0,
7465,20241024,16,Cs0.05MA0.15FA0.8PbI2.9Br0.1,1.75,,,,,,,,,,,,,,,,,1000,10,5000,30,10,120,100,20,,,,,,,,,,,,,,,14.605,68.695,1.0399,20.443,1867,CH1,v0,
7466,20241024,16,Cs0.05MA0.15FA0.8PbI2.9Br0.1,1.75,,,,,,,,,,,,,,,,,1000,10,5000,30,10,120,100,20,,,,,,,,,,,,,,,14.566,68.161,1.0379,20.59,1867,CH2,v0,
7467,20241024,16,Cs0.05MA0.15FA0.8PbI2.9Br0.1,1.75,,,,,,,,,,,,,,,,,1000,10,5000,30,10,120,100,20,,,,,,,,,,,,,,,14.107,67.551,1.0362,20.155,1867,CH3,v0,
7468,20241024,16,Cs0.05MA0.15FA0.8PbI2.9Br0.1,1.75,,,,,,,,,,,,,,,,,1000,10,5000,30,10,120,100,20,,,,,,,,,,,,,,,14.242,68.389,1.0309,20.201,1867,CH4,v0,
7469,20241024,16,Cs0.05MA0.15FA0.8PbI2.9Br0.1,1.75,,,,,,,,,,,,,,,,,1000,10,5000,30,10,120,100,20,,,,,,,,,,,,,,,12.562,66.21,1.0007,18.96,1868,CH1,v0,
7470,20241024,16,Cs0.05MA0.15FA0.8PbI2.9Br0.1,1.75,,,,,,,,,,,,,,,,,1000,10,5000,30,10,120,100,20,,,,,,,,,,,,,,,14.246,73.525,1.0109,19.166,1868,CH2,v0,
7471,20241024,16,Cs0.05MA0.15FA0.8PbI2.9Br0.1,1.75,,,,,,,,,,,,,,,,,1000,10,5000,30,10,120,100,20,,,,,,,,,,,,,,,1.7841,28.42,0.33315,18.842,1868,CH3,v0,
7472,20241024,16,Cs0.05MA0.15FA0.8PbI2.9Br0.1,1.75,,,,,,,,,,,,,,,,,1000,10,5000,30,10,120,100,20,,,,,,,,,,,,,,,5.9331,211.56,0.19928,14.073,1868,CH4,v0,
7473,20241024,16,Cs0.05MA0.15FA0.8PbI2.9Br0.1,1.75,,,,,,,,,,,,,,,,,1000,10,5000,30,10,120,100,20,,,,,,,,,,,,,,,14.385,73.125,0.95973,20.497,1869,CH1,v0,
7474,20241024,16,Cs0.05MA0.15FA0.8PbI2.9Br0.1,1.75,,,,,,,,,,,,,,,,,1000,10,5000,30,10,120,100,20,,,,,,,,,,,,,,,14.786,72.62,0.98351,20.702,1869,CH2,v0,
7475,20241024,16,Cs0.05MA0.15FA0.8PbI2.9Br0.1,1.75,,,,,,,,,,,,,,,,,1000,10,5000,30,10,120,100,20,,,,,,,,,,,,,,,14.534,72.152,0.98778,20.393,1869,CH3,v0,
7476,20241024,16,Cs0.05MA0.15FA0.8PbI2.9Br0.1,1.75,,,,,,,,,,,,,,,,,1000,10,5000,30,10,120,100,20,,,,,,,,,,,,,,,14.719,72.677,0.99204,20.415,1869,CH4,v0,
7477,20241024,16,Cs0.05MA0.15FA0.8PbI2.9Br0.1,1.75,,,,,,,,,,,,,,,,,1000,10,5000,30,10,120,100,20,,,,,,,,,,,,,,,13.23,74.171,0.92943,19.192,1870,CH1,v0,
7478,20241024,16,Cs0.05MA0.15FA0.8PbI2.9Br0.1,1.75,,,,,,,,,,,,,,,,,1000,10,5000,30,10,120,100,20,,,,,,,,,,,,,,,13.22,74.308,0.96256,18.483,1870,CH2,v0,
7479,20241024,16,Cs0.05MA0.15FA0.8PbI2.9Br0.1,1.75,,,,,,,,,,,,,,,,,1000,10,5000,30,10,120,100,20,,,,,,,,,,,,,,,5.3417,36.056,0.82514,17.955,1870,CH3,v0,
7480,20241024,16,Cs0.05MA0.15FA0.8PbI2.9Br0.1,1.75,,,,,,,,,,,,,,,,,1000,10,5000,30,10,120,100,20,,,,,,,,,,,,,,,0.0,0.0,0.12372,20.416,1870,CH4,v0,
7481,20241024,16,Cs0.05MA0.15FA0.8PbI2.9Br0.1,1.75,,,,,,,,,,,,,,,,,1000,10,5000,30,10,120,100,20,,,,,,,,,,,,,,,13.09,67.131,0.96932,20.117,1871,CH1,v0,
7482,20241024,16,Cs0.05MA0.15FA0.8PbI2.9Br0.1,1.75,,,,,,,,,,,,,,,,,1000,10,5000,30,10,120,100,20,,,,,,,,,,,,,,,14.376,70.373,1.0031,20.366,1871,CH2,v0,
7483,20241024,16,Cs0.05MA0.15FA0.8PbI2.9Br0.1,1.75,,,,,,,,,,,,,,,,,1000,10,5000,30,10,120,100,20,,,,,,,,,,,,,,,5.92,32.84,0.90353,19.952,1871,CH3,v0,
7484,20241024,16,Cs0.05MA0.15FA0.8PbI2.9Br0.1,1.75,,,,,,,,,,,,,,,,,1000,10,5000,30,10,120,100,20,,,,,,,,,,,,,,,14.334,69.93,1.0167,20.162,1871,CH4,v0,
7485,20241024,16,Cs0.05MA0.15FA0.8PbI2.9Br0.1,1.75,,,,,,,,,,,,,,,,,1000,10,5000,30,10,120,100,20,,,,,,,,,,,,,,,14.111,76.067,0.96278,19.268,1872,CH1,v0,
7486,20241024,16,Cs0.05MA0.15FA0.8PbI2.9Br0.1,1.75,,,,,,,,,,,,,,,,,1000,10,5000,30,10,120,100,20,,,,,,,,,,,,,,,13.569,74.2,0.98309,18.601,1872,CH2,v0,
7487,20241024,16,Cs0.05MA0.15FA0.8PbI2.9Br0.1,1.75,,,,,,,,,,,,,,,,,1000,10,5000,30,10,120,100,20,,,,,,,,,,,,,,,12.666,72.684,0.99141,17.577,1872,CH3,v0,
7488,20241024,16,Cs0.05MA0.15FA0.8PbI2.9Br0.1,1.75,,,,,,,,,,,,,,,,,1000,10,5000,30,10,120,100,20,,,,,,,,,,,,,,,6.5161,37.394,0.89534,19.463,1872,CH4,v0,
7489,20241024,16,Cs0.05MA0.15FA0.8PbI2.85Br0.15,1.35,,,,,,,,,,,,,,,,,1000,10,5000,30,10,120,100,20,,,,,,,,,,,,,,,5.2465,39.323,0.71708,18.606,1873,CH1,v0,
7490,20241024,16,Cs0.05MA0.15FA0.8PbI2.85Br0.15,1.35,,,,,,,,,,,,,,,,,1000,10,5000,30,10,120,100,20,,,,,,,,,,,,,,,4.8569,35.238,0.74442,18.515,1873,CH2,v0,
7491,20241024,16,Cs0.05MA0.15FA0.8PbI2.85Br0.15,1.35,,,,,,,,,,,,,,,,,1000,10,5000,30,10,120,100,20,,,,,,,,,,,,,,,6.21,36.847,0.99559,16.928,1873,CH3,v0,
7492,20241024,16,Cs0.05MA0.15FA0.8PbI2.85Br0.15,1.35,,,,,,,,,,,,,,,,,1000,10,5000,30,10,120,100,20,,,,,,,,,,,,,,,4.8322,32.232,0.99088,15.13,1873,CH4,v0,
7493,20241024,16,Cs0.05MA0.15FA0.8PbI2.85Br0.15,1.35,,,,,,,,,,,,,,,,,1000,10,5000,30,10,120,100,20,,,,,,,,,,,,,,,3.1676,29.067,0.57634,18.908,1874,CH1,v0,
7494,20241024,16,Cs0.05MA0.15FA0.8PbI2.85Br0.15,1.35,,,,,,,,,,,,,,,,,1000,10,5000,30,10,120,100,20,,,,,,,,,,,,,,,0.0,0.0,0.1134,19.056,1874,CH2,v0,
7495,20241024,16,Cs0.05MA0.15FA0.8PbI2.85Br0.15,1.35,,,,,,,,,,,,,,,,,1000,10,5000,30,10,120,100,20,,,,,,,,,,,,,,,0.0,0.0,0.011964,10.955,1874,CH3,v0,
7496,20241024,16,Cs0.05MA0.15FA0.8PbI2.85Br0.15,1.35,,,,,,,,,,,,,,,,,1000,10,5000,30,10,120,100,20,,,,,,,,,,,,,,,6.4256,8582.4,0.007599,9.8524,1874,CH4,v0,
7497,20241024,16,Cs0.05MA0.15FA0.8PbI2.85Br0.15,1.35,,,,,,,,,,,,,,,,,1000,10,5000,30,10,120,100,20,,,,,,,,,,,,,,,5.0054,34.361,1.0016,14.544,1875,CH1,v0,
7498,20241024,16,Cs0.05MA0.15FA0.8PbI2.85Br0.15,1.35,,,,,,,,,,,,,,,,,1000,10,5000,30,10,120,100,20,,,,,,,,,,,,,,,4.1253,30.18,0.98853,13.827,1875,CH2,v0,
7499,20241024,16,Cs0.05MA0.15FA0.8PbI2.85Br0.15,1.35,,,,,,,,,,,,,,,,,1000,10,5000,30,10,120,100,20,,,,,,,,,,,,,,,4.1603,30.589,1.0061,13.518,1875,CH3,v0,
7500,20241024,16,Cs0.05MA0.15FA0.8PbI2.85Br0.15,1.35,,,,,,,,,,,,,,,,,1000,10,5000,30,10,120,100,20,,,,,,,,,,,,,,,3.7573,28.783,1.0059,12.977,1875,CH4,v0,
7501,20241024,16,Cs0.05MA0.15FA0.8PbI2.85Br0.15,1.35,,,,,,,,,,,,,,,,,1000,10,5000,30,10,120,100,20,,,,,,,,,,,,,,,8.8632,53.219,0.85586,19.459,1876,CH1,v0,
7502,20241024,16,Cs0.05MA0.15FA0.8PbI2.85Br0.15,1.35,,,,,,,,,,,,,,,,,1000,10,5000,30,10,120,100,20,,,,,,,,,,,,,,,0.0,0.0,0.053785,14.584,1876,CH2,v0,
7503,20241024,16,Cs0.05MA0.15FA0.8PbI2.85Br0.15,1.35,,,,,,,,,,,,,,,,,1000,10,5000,30,10,120,100,20,,,,,,,,,,,,,,,0.18484,23.618,0.050145,15.607,1876,CH3,v0,
7504,20241024,16,Cs0.05MA0.15FA0.8PbI2.85Br0.15,1.35,,,,,,,,,,,,,,,,,1000,10,5000,30,10,120,100,20,,,,,,,,,,,,,,,7.1993,42.258,0.88561,19.237,1876,CH4,v0,
7505,20241024,16,Cs0.05MA0.15FA0.8PbI2.85Br0.15,1.35,,,,,,,,,,,,,,,,,1000,10,5000,30,10,120,100,20,,,,,,,,,,,,,,,5.8973,37.764,1.0294,15.171,1877,CH1,v0,
7506,20241024,16,Cs0.05MA0.15FA0.8PbI2.85Br0.15,1.35,,,,,,,,,,,,,,,,,1000,10,5000,30,10,120,100,20,,,,,,,,,,,,,,,4.5407,31.332,1.0076,14.384,1877,CH2,v0,
7507,20241024,16,Cs0.05MA0.15FA0.8PbI2.85Br0.15,1.35,,,,,,,,,,,,,,,,,1000,10,5000,30,10,120,100,20,,,,,,,,,,,,,,,4.1957,29.489,0.97949,14.526,1877,CH3,v0,
7508,20241024,16,Cs0.05MA0.15FA0.8PbI2.85Br0.15,1.35,,,,,,,,,,,,,,,,,1000,10,5000,30,10,120,100,20,,,,,,,,,,,,,,,3.6283,26.166,1.0137,13.679,1877,CH4,v0,
7509,20241024,16,Cs0.05MA0.15FA0.8PbI2.85Br0.15,1.35,,,,,,,,,,,,,,,,,1000,10,5000,30,10,120,100,20,,,,,,,,,,,,,,,12.03,70.18,0.88868,19.288,1878,CH1,v0,
7510,20241024,16,Cs0.05MA0.15FA0.8PbI2.85Br0.15,1.35,,,,,,,,,,,,,,,,,1000,10,5000,30,10,120,100,20,,,,,,,,,,,,,,,0.67416,36.175,0.098979,18.828,1878,CH2,v0,
7511,20241024,16,Cs0.05MA0.15FA0.8PbI2.85Br0.15,1.35,,,,,,,,,,,,,,,,,1000,10,5000,30,10,120,100,20,,,,,,,,,,,,,,,1.159,31.841,0.20073,18.134,1878,CH3,v0,
7512,20241024,16,Cs0.05MA0.15FA0.8PbI2.85Br0.15,1.35,,,,,,,,,,,,,,,,,1000,10,5000,30,10,120,100,20,,,,,,,,,,,,,,,9.6633,54.762,0.91372,19.312,1878,CH4,v0,
7513,20241024,16,Cs0.05MA0.1FA0.85PbI2.85Br0.15,1.65,,,,,,,,,,,,,,,,,1000,10,5000,30,10,120,100,20,,,,,,,,,,,,,,,13.73,67.59,1.0387,19.557,1879,CH1,v0,
7514,20241024,16,Cs0.05MA0.1FA0.85PbI2.85Br0.15,1.65,,,,,,,,,,,,,,,,,1000,10,5000,30,10,120,100,20,,,,,,,,,,,,,,,14.149,68.039,1.0374,20.046,1879,CH2,v0,
7515,20241024,16,Cs0.05MA0.1FA0.85PbI2.85Br0.15,1.65,,,,,,,,,,,,,,,,,1000,10,5000,30,10,120,100,20,,,,,,,,,,,,,,,13.861,67.188,1.0378,19.879,1879,CH3,v0,
7516,20241024,16,Cs0.05MA0.1FA0.85PbI2.85Br0.15,1.65,,,,,,,,,,,,,,,,,1000,10,5000,30,10,120,100,20,,,,,,,,,,,,,,,14.246,68.334,1.0314,20.214,1879,CH4,v0,
7517,20241024,16,Cs0.05MA0.1FA0.85PbI2.85Br0.15,1.65,,,,,,,,,,,,,,,,,1000,10,5000,30,10,120,100,20,,,,,,,,,,,,,,,9.9377,55.303,1.0037,17.904,1880,CH1,v0,
7518,20241024,16,Cs0.05MA0.1FA0.85PbI2.85Br0.15,1.65,,,,,,,,,,,,,,,,,1000,10,5000,30,10,120,100,20,,,,,,,,,,,,,,,5.4223,33.566,0.84825,19.044,1880,CH2,v0,
7519,20241024,16,Cs0.05MA0.1FA0.85PbI2.85Br0.15,1.65,,,,,,,,,,,,,,,,,1000,10,5000,30,10,120,100,20,,,,,,,,,,,,,,,11.532,60.268,1.0093,18.959,1880,CH3,v0,
7520,20241024,16,Cs0.05MA0.1FA0.85PbI2.85Br0.15,1.65,,,,,,,,,,,,,,,,,1000,10,5000,30,10,120,100,20,,,,,,,,,,,,,,,14.394,72.79,1.0252,19.289,1880,CH4,v0,
7521,20241024,16,Cs0.05MA0.1FA0.85PbI2.85Br0.15,1.65,,,,,,,,,,,,,,,,,1000,10,5000,30,10,120,100,20,,,,,,,,,,,,,,,13.603,72.519,0.94893,19.767,1881,CH1,v0,
7522,20241024,16,Cs0.05MA0.1FA0.85PbI2.85Br0.15,1.65,,,,,,,,,,,,,,,,,1000,10,5000,30,10,120,100,20,,,,,,,,,,,,,,,14.06,71.454,0.976,20.161,1881,CH2,v0,
7523,20241024,16,Cs0.05MA0.1FA0.85PbI2.85Br0.15,1.65,,,,,,,,,,,,,,,,,1000,10,5000,30,10,120,100,20,,,,,,,,,,,,,,,14.227,72.103,0.9855,20.021,1881,CH3,v0,
7524,20241024,16,Cs0.05MA0.1FA0.85PbI2.85Br0.15,1.65,,,,,,,,,,,,,,,,,1000,10,5000,30,10,120,100,20,,,,,,,,,,,,,,,14.816,73.934,0.98454,20.354,1881,CH4,v0,
7525,20241024,16,Cs0.05MA0.1FA0.85PbI2.85Br0.15,1.65,,,,,,,,,,,,,,,,,1000,10,5000,30,10,120,100,20,,,,,,,,,,,,,,,12.815,73.495,0.92522,18.846,1882,CH1,v0,
7526,20241024,16,Cs0.05MA0.1FA0.85PbI2.85Br0.15,1.65,,,,,,,,,,,,,,,,,1000,10,5000,30,10,120,100,20,,,,,,,,,,,,,,,14.432,77.969,0.94822,19.521,1882,CH2,v0,
7527,20241024,16,Cs0.05MA0.1FA0.85PbI2.85Br0.15,1.65,,,,,,,,,,,,,,,,,1000,10,5000,30,10,120,100,20,,,,,,,,,,,,,,,15.68,84.549,0.95386,19.442,1882,CH3,v0,
7528,20241024,16,Cs0.05MA0.1FA0.85PbI2.85Br0.15,1.65,,,,,,,,,,,,,,,,,1000,10,5000,30,10,120,100,20,,,,,,,,,,,,,,,15.579,82.462,0.96429,19.592,1882,CH4,v0,
7529,20241024,16,Cs0.05MA0.1FA0.85PbI2.85Br0.15,1.65,,,,,,,,,,,,,,,,,1000,10,5000,30,10,120,100,20,,,,,,,,,,,,,,,13.033,69.811,0.96436,19.359,1883,CH1,v0,
7530,20241024,16,Cs0.05MA0.1FA0.85PbI2.85Br0.15,1.65,,,,,,,,,,,,,,,,,1000,10,5000,30,10,120,100,20,,,,,,,,,,,,,,,13.753,69.839,0.99416,19.808,1883,CH2,v0,
7531,20241024,16,Cs0.05MA0.1FA0.85PbI2.85Br0.15,1.65,,,,,,,,,,,,,,,,,1000,10,5000,30,10,120,100,20,,,,,,,,,,,,,,,13.383,68.588,1.0035,19.443,1883,CH3,v0,
7532,20241024,16,Cs0.05MA0.1FA0.85PbI2.85Br0.15,1.65,,,,,,,,,,,,,,,,,1000,10,5000,30,10,120,100,20,,,,,,,,,,,,,,,14.566,72.212,1.0032,20.106,1883,CH4,v0,
7533,20241024,16,Cs0.05MA0.1FA0.85PbI2.85Br0.15,1.65,,,,,,,,,,,,,,,,,1000,10,5000,30,10,120,100,20,,,,,,,,,,,,,,,14.787,82.35,0.94964,18.909,1884,CH1,v0,
7534,20241024,16,Cs0.05MA0.1FA0.85PbI2.85Br0.15,1.65,,,,,,,,,,,,,,,,,1000,10,5000,30,10,120,100,20,,,,,,,,,,,,,,,14.936,79.713,0.96112,19.495,1884,CH2,v0,
7535,20241024,16,Cs0.05MA0.1FA0.85PbI2.85Br0.15,1.65,,,,,,,,,,,,,,,,,1000,10,5000,30,10,120,100,20,,,,,,,,,,,,,,,14.579,78.713,0.96351,19.224,1884,CH3,v0,
7536,20241024,16,Cs0.05MA0.1FA0.85PbI2.85Br0.15,1.65,,,,,,,,,,,,,,,,,1000,10,5000,30,10,120,100,20,,,,,,,,,,,,,,,15.078,79.022,0.97725,19.525,1884,CH4,v0,
7537,20241024,16,Cs0.1FA0.9PbI2.85Br0.15,1.8,,,,,,,,,,,,,,,,,1000,10,5000,30,10,120,110,20,,,,,,,,,,,,,,,14.041,66.067,1.027,20.694,1885,CH1,v0,
7538,20241024,16,Cs0.1FA0.9PbI2.85Br0.15,1.8,,,,,,,,,,,,,,,,,1000,10,5000,30,10,120,110,20,,,,,,,,,,,,,,,14.093,66.339,1.0215,20.796,1885,CH2,v0,
7539,20241024,16,Cs0.1FA0.9PbI2.85Br0.15,1.8,,,,,,,,,,,,,,,,,1000,10,5000,30,10,120,110,20,,,,,,,,,,,,,,,13.952,67.303,1.0119,20.487,1885,CH3,v0,
7540,20241024,16,Cs0.1FA0.9PbI2.85Br0.15,1.8,,,,,,,,,,,,,,,,,1000,10,5000,30,10,120,110,20,,,,,,,,,,,,,,,14.011,67.561,1.008,20.575,1885,CH4,v0,
7541,20241024,16,Cs0.1FA0.9PbI2.85Br0.15,1.8,,,,,,,,,,,,,,,,,1000,10,5000,30,10,120,110,20,,,,,,,,,,,,,,,14.292,72.059,1.0043,19.75,1886,CH1,v0,
7542,20241024,16,Cs0.1FA0.9PbI2.85Br0.15,1.8,,,,,,,,,,,,,,,,,1000,10,5000,30,10,120,110,20,,,,,,,,,,,,,,,14.4,72.592,1.0166,19.514,1886,CH2,v0,
7543,20241024,16,Cs0.1FA0.9PbI2.85Br0.15,1.8,,,,,,,,,,,,,,,,,1000,10,5000,30,10,120,110,20,,,,,,,,,,,,,,,13.774,69.884,1.0173,19.373,1886,CH3,v0,
7544,20241024,16,Cs0.1FA0.9PbI2.85Br0.15,1.8,,,,,,,,,,,,,,,,,1000,10,5000,30,10,120,110,20,,,,,,,,,,,,,,,14.139,72.041,1.0187,19.266,1886,CH4,v0,
7545,20241024,16,Cs0.1FA0.9PbI2.85Br0.15,1.8,,,,,,,,,,,,,,,,,1000,10,5000,30,10,120,110,20,,,,,,,,,,,,,,,12.464,63.682,0.94886,20.627,1887,CH1,v0,
7546,20241024,16,Cs0.1FA0.9PbI2.85Br0.15,1.8,,,,,,,,,,,,,,,,,1000,10,5000,30,10,120,110,20,,,,,,,,,,,,,,,13.112,64.788,0.9741,20.777,1887,CH2,v0,
7547,20241024,16,Cs0.1FA0.9PbI2.85Br0.15,1.8,,,,,,,,,,,,,,,,,1000,10,5000,30,10,120,110,20,,,,,,,,,,,,,,,13.319,66.363,0.98254,20.426,1887,CH3,v0,
7548,20241024,16,Cs0.1FA0.9PbI2.85Br0.15,1.8,,,,,,,,,,,,,,,,,1000,10,5000,30,10,120,110,20,,,,,,,,,,,,,,,13.458,66.232,0.9837,20.657,1887,CH4,v0,
7549,20241024,16,Cs0.1FA0.9PbI2.85Br0.15,1.8,,,,,,,,,,,,,,,,,1000,10,5000,30,10,120,110,20,,,,,,,,,,,,,,,15.143,80.97,0.93118,20.084,1888,CH1,v0,
7550,20241024,16,Cs0.1FA0.9PbI2.85Br0.15,1.8,,,,,,,,,,,,,,,,,1000,10,5000,30,10,120,110,20,,,,,,,,,,,,,,,15.478,81.308,0.94798,20.081,1888,CH2,v0,
7551,20241024,16,Cs0.1FA0.9PbI2.85Br0.15,1.8,,,,,,,,,,,,,,,,,1000,10,5000,30,10,120,110,20,,,,,,,,,,,,,,,15.149,80.01,0.95274,19.873,1888,CH3,v0,
7552,20241024,16,Cs0.1FA0.9PbI2.85Br0.15,1.8,,,,,,,,,,,,,,,,,1000,10,5000,30,10,120,110,20,,,,,,,,,,,,,,,15.741,83.857,0.95264,19.704,1888,CH4,v0,
7553,20241024,16,Cs0.1FA0.9PbI2.85Br0.15,1.8,,,,,,,,,,,,,,,,,1000,10,5000,30,10,120,110,20,,,,,,,,,,,,,,,12.594,64.275,0.96347,20.337,1889,CH1,v0,
7554,20241024,16,Cs0.1FA0.9PbI2.85Br0.15,1.8,,,,,,,,,,,,,,,,,1000,10,5000,30,10,120,110,20,,,,,,,,,,,,,,,12.892,63.783,0.98763,20.466,1889,CH2,v0,
7555,20241024,16,Cs0.1FA0.9PbI2.85Br0.15,1.8,,,,,,,,,,,,,,,,,1000,10,5000,30,10,120,110,20,,,,,,,,,,,,,,,12.943,64.433,0.99653,20.158,1889,CH3,v0,
7556,20241024,16,Cs0.1FA0.9PbI2.85Br0.15,1.8,,,,,,,,,,,,,,,,,1000,10,5000,30,10,120,110,20,,,,,,,,,,,,,,,13.56,66.212,0.99934,20.493,1889,CH4,v0,
7557,20241024,16,Cs0.1FA0.9PbI2.85Br0.15,1.8,,,,,,,,,,,,,,,,,1000,10,5000,30,10,120,110,20,,,,,,,,,,,,,,,15.292,81.335,0.95226,19.744,1890,CH1,v0,
7558,20241024,16,Cs0.1FA0.9PbI2.85Br0.15,1.8,,,,,,,,,,,,,,,,,1000,10,5000,30,10,120,110,20,,,,,,,,,,,,,,,15.495,81.009,0.96177,19.887,1890,CH2,v0,
7559,20241024,16,Cs0.1FA0.9PbI2.85Br0.15,1.8,,,,,,,,,,,,,,,,,1000,10,5000,30,10,120,110,20,,,,,,,,,,,,,,,14.727,76.974,0.96939,19.736,1890,CH3,v0,
7560,20241024,16,Cs0.1FA0.9PbI2.85Br0.15,1.8,,,,,,,,,,,,,,,,,1000,10,5000,30,10,120,110,20,,,,,,,,,,,,,,,15.552,82.165,0.96797,19.554,1890,CH4,v0,
7561,20241024,16,Cs0.1FA0.9PbI2.8Br0.2,1.6,,,,,,,,,,,,,,,,,1000,10,5000,30,10,120,110,15,,,,,,,,,,,,,,,13.489,66.969,1.0304,19.547,1891,CH1,v0,
7562,20241024,16,Cs0.1FA0.9PbI2.8Br0.2,1.6,,,,,,,,,,,,,,,,,1000,10,5000,30,10,120,110,15,,,,,,,,,,,,,,,12.544,62.617,1.019,19.66,1891,CH2,v0,
7563,20241024,16,Cs0.1FA0.9PbI2.8Br0.2,1.6,,,,,,,,,,,,,,,,,1000,10,5000,30,10,120,110,15,,,,,,,,,,,,,,,13.19,66.314,1.0222,19.458,1891,CH3,v0,
7564,20241024,16,Cs0.1FA0.9PbI2.8Br0.2,1.6,,,,,,,,,,,,,,,,,1000,10,5000,30,10,120,110,15,,,,,,,,,,,,,,,12.928,65.668,1.0124,19.446,1891,CH4,v0,
7565,20241024,16,Cs0.1FA0.9PbI2.8Br0.2,1.6,,,,,,,,,,,,,,,,,1000,10,5000,30,10,120,110,15,,,,,,,,,,,,,,,13.144,69.717,0.99331,18.981,1892,CH1,v0,
7566,20241024,16,Cs0.1FA0.9PbI2.8Br0.2,1.6,,,,,,,,,,,,,,,,,1000,10,5000,30,10,120,110,15,,,,,,,,,,,,,,,14.392,74.955,1.0127,18.961,1892,CH2,v0,
7567,20241024,16,Cs0.1FA0.9PbI2.8Br0.2,1.6,,,,,,,,,,,,,,,,,1000,10,5000,30,10,120,110,15,,,,,,,,,,,,,,,13.869,74.475,1.0141,18.363,1892,CH3,v0,
7568,20241024,16,Cs0.1FA0.9PbI2.8Br0.2,1.6,,,,,,,,,,,,,,,,,1000,10,5000,30,10,120,110,15,,,,,,,,,,,,,,,13.954,75.844,1.0135,18.154,1892,CH4,v0,
7569,20241024,16,Cs0.1FA0.9PbI2.8Br0.2,1.6,,,,,,,,,,,,,,,,,1000,10,5000,30,10,120,110,15,,,,,,,,,,,,,,,11.859,62.728,0.96923,19.505,1893,CH1,v0,
7570,20241024,16,Cs0.1FA0.9PbI2.8Br0.2,1.6,,,,,,,,,,,,,,,,,1000,10,5000,30,10,120,110,15,,,,,,,,,,,,,,,12.624,65.12,0.98914,19.599,1893,CH2,v0,
7571,20241024,16,Cs0.1FA0.9PbI2.8Br0.2,1.6,,,,,,,,,,,,,,,,,1000,10,5000,30,10,120,110,15,,,,,,,,,,,,,,,12.376,63.963,0.98935,19.558,1893,CH3,v0,
7572,20241024,16,Cs0.1FA0.9PbI2.8Br0.2,1.6,,,,,,,,,,,,,,,,,1000,10,5000,30,10,120,110,15,,,,,,,,,,,,,,,12.538,64.074,0.99699,19.627,1893,CH4,v0,
7573,20241024,16,Cs0.1FA0.9PbI2.8Br0.2,1.6,,,,,,,,,,,,,,,,,1000,10,5000,30,10,120,110,15,,,,,,,,,,,,,,,13.217,74.967,0.92257,19.11,1894,CH1,v0,
7574,20241024,16,Cs0.1FA0.9PbI2.8Br0.2,1.6,,,,,,,,,,,,,,,,,1000,10,5000,30,10,120,110,15,,,,,,,,,,,,,,,14.113,78.212,0.94689,19.057,1894,CH2,v0,
7575,20241024,16,Cs0.1FA0.9PbI2.8Br0.2,1.6,,,,,,,,,,,,,,,,,1000,10,5000,30,10,120,110,15,,,,,,,,,,,,,,,14.254,80.968,0.95814,18.374,1894,CH3,v0,
7576,20241024,16,Cs0.1FA0.9PbI2.8Br0.2,1.6,,,,,,,,,,,,,,,,,1000,10,5000,30,10,120,110,15,,,,,,,,,,,,,,,13.994,80.637,0.9657,17.971,1894,CH4,v0,
7577,20241024,16,Cs0.1FA0.9PbI2.8Br0.2,1.6,,,,,,,,,,,,,,,,,1000,10,5000,30,10,120,110,15,,,,,,,,,,,,,,,11.801,62.744,0.97888,19.214,1895,CH1,v0,
7578,20241024,16,Cs0.1FA0.9PbI2.8Br0.2,1.6,,,,,,,,,,,,,,,,,1000,10,5000,30,10,120,110,15,,,,,,,,,,,,,,,12.518,63.879,1.0024,19.55,1895,CH2,v0,
7579,20241024,16,Cs0.1FA0.9PbI2.8Br0.2,1.6,,,,,,,,,,,,,,,,,1000,10,5000,30,10,120,110,15,,,,,,,,,,,,,,,12.449,64.106,1.0034,19.353,1895,CH3,v0,
7580,20241024,16,Cs0.1FA0.9PbI2.8Br0.2,1.6,,,,,,,,,,,,,,,,,1000,10,5000,30,10,120,110,15,,,,,,,,,,,,,,,12.318,63.272,1.0063,19.347,1895,CH4,v0,
7581,20241024,16,Cs0.1FA0.9PbI2.8Br0.2,1.6,,,,,,,,,,,,,,,,,1000,10,5000,30,10,120,110,15,,,,,,,,,,,,,,,14.136,77.848,0.94475,19.22,1896,CH1,v0,
7582,20241024,16,Cs0.1FA0.9PbI2.8Br0.2,1.6,,,,,,,,,,,,,,,,,1000,10,5000,30,10,120,110,15,,,,,,,,,,,,,,,14.518,78.73,0.96609,19.088,1896,CH2,v0,
7583,20241024,16,Cs0.1FA0.9PbI2.8Br0.2,1.6,,,,,,,,,,,,,,,,,1000,10,5000,30,10,120,110,15,,,,,,,,,,,,,,,13.996,78.247,0.97364,18.372,1896,CH3,v0,
7584,20241024,16,Cs0.1FA0.9PbI2.8Br0.2,1.6,,,,,,,,,,,,,,,,,1000,10,5000,30,10,120,110,15,,,,,,,,,,,,,,,14.028,78.923,0.98444,18.055,1896,CH4,v0,
7585,20241024,16,Cs0.05MA0.1FA0.85PbI3.0,1.73,,,,,,,,,,,,,,,,,1000,10,5000,30,10,200,110,15,,,,,,,,,,,,,,,4.4721,32.787,0.59054,23.098,1897,CH1,v0,
7586,20241024,16,Cs0.05MA0.1FA0.85PbI3.0,1.73,,,,,,,,,,,,,,,,,1000,10,5000,30,10,200,110,15,,,,,,,,,,,,,,,0.0,0.0,0.034408,37.882,1897,CH2,v0,
7587,20241024,16,Cs0.05MA0.1FA0.85PbI3.0,1.73,,,,,,,,,,,,,,,,,1000,10,5000,30,10,200,110,15,,,,,,,,,,,,,,,0.29874,20.65,0.02768,52.266,1897,CH3,v0,
7588,20241024,16,Cs0.05MA0.1FA0.85PbI3.0,1.73,,,,,,,,,,,,,,,,,1000,10,5000,30,10,200,110,15,,,,,,,,,,,,,,,7.1718,840.14,0.016576,51.499,1897,CH4,v0,
7589,20241024,16,Cs0.05MA0.1FA0.85PbI3.0,1.73,,,,,,,,,,,,,,,,,1000,10,5000,30,10,200,110,15,,,,,,,,,,,,,,,11.644,56.955,0.98405,20.776,1898,CH1,v0,
7590,20241024,16,Cs0.05MA0.1FA0.85PbI3.0,1.73,,,,,,,,,,,,,,,,,1000,10,5000,30,10,200,110,15,,,,,,,,,,,,,,,14.368,67.41,1.0046,21.217,1898,CH2,v0,
7591,20241024,16,Cs0.05MA0.1FA0.85PbI3.0,1.73,,,,,,,,,,,,,,,,,1000,10,5000,30,10,200,110,15,,,,,,,,,,,,,,,12.572,60.671,0.99571,20.811,1898,CH3,v0,
7592,20241024,16,Cs0.05MA0.1FA0.85PbI3.0,1.73,,,,,,,,,,,,,,,,,1000,10,5000,30,10,200,110,15,,,,,,,,,,,,,,,14.116,66.584,1.0055,21.084,1898,CH4,v0,
7593,20241024,16,Cs0.05MA0.1FA0.85PbI3.0,1.73,,,,,,,,,,,,,,,,,1000,10,5000,30,10,200,110,15,,,,,,,,,,,,,,,0.43726,23.817,0.042096,43.613,1899,CH1,v0,
7594,20241024,16,Cs0.05MA0.1FA0.85PbI3.0,1.73,,,,,,,,,,,,,,,,,1000,10,5000,30,10,200,110,15,,,,,,,,,,,,,,,2.5137,136.33,0.040819,45.172,1899,CH2,v0,
7595,20241024,16,Cs0.05MA0.1FA0.85PbI3.0,1.73,,,,,,,,,,,,,,,,,1000,10,5000,30,10,200,110,15,,,,,,,,,,,,,,,0.0,0.0,0.025782,50.633,1899,CH3,v0,
7596,20241024,16,Cs0.05MA0.1FA0.85PbI3.0,1.73,,,,,,,,,,,,,,,,,1000,10,5000,30,10,200,110,15,,,,,,,,,,,,,,,0.33776,22.662,0.021314,69.925,1899,CH4,v0,
7597,20241024,16,Cs0.05MA0.1FA0.85PbI3.0,1.73,,,,,,,,,,,,,,,,,1000,10,5000,30,10,200,110,15,,,,,,,,,,,,,,,9.142,48.297,0.94203,20.094,1900,CH1,v0,
7598,20241024,16,Cs0.05MA0.1FA0.85PbI3.0,1.73,,,,,,,,,,,,,,,,,1000,10,5000,30,10,200,110,15,,,,,,,,,,,,,,,6.1611,35.886,0.84773,20.252,1900,CH2,v0,
7599,20241024,16,Cs0.05MA0.1FA0.85PbI3.0,1.73,,,,,,,,,,,,,,,,,1000,10,5000,30,10,200,110,15,,,,,,,,,,,,,,,5.7378,34.673,0.82134,20.148,1900,CH3,v0,
7600,20241024,16,Cs0.05MA0.1FA0.85PbI3.0,1.73,,,,,,,,,,,,,,,,,1000,10,5000,30,10,200,110,15,,,,,,,,,,,,,,,13.002,64.249,0.99442,20.35,1900,CH4,v0,
7601,20241024,16,Cs0.05MA0.1FA0.85PbI3.0,1.73,,,,,,,,,,,,,,,,,1000,10,5000,30,10,200,110,15,,,,,,,,,,,,,,,8.8005,45.467,0.91925,21.056,1901,CH1,v0,
7602,20241024,16,Cs0.05MA0.1FA0.85PbI3.0,1.73,,,,,,,,,,,,,,,,,1000,10,5000,30,10,200,110,15,,,,,,,,,,,,,,,0.0,0.0,0.033528,37.731,1901,CH2,v0,
7603,20241024,16,Cs0.05MA0.1FA0.85PbI3.0,1.73,,,,,,,,,,,,,,,,,1000,10,5000,30,10,200,110,15,,,,,,,,,,,,,,,0.19718,17.622,0.025666,43.596,1901,CH3,v0,
7604,20241024,16,Cs0.05MA0.1FA0.85PbI3.0,1.73,,,,,,,,,,,,,,,,,1000,10,5000,30,10,200,110,15,,,,,,,,,,,,,,,0.28283,27.903,0.018836,53.814,1901,CH4,v0,
7605,20241024,16,Cs0.05MA0.1FA0.85PbI3.0,1.73,,,,,,,,,,,,,,,,,1000,10,5000,30,10,200,110,15,,,,,,,,,,,,,,,12.75,62.94,0.9944,20.371,1902,CH1,v0,
7606,20241024,16,Cs0.05MA0.1FA0.85PbI3.0,1.73,,,,,,,,,,,,,,,,,1000,10,5000,30,10,200,110,15,,,,,,,,,,,,,,,12.413,61.458,0.96864,20.852,1902,CH2,v0,
7607,20241024,16,Cs0.05MA0.1FA0.85PbI3.0,1.73,,,,,,,,,,,,,,,,,1000,10,5000,30,10,200,110,15,,,,,,,,,,,,,,,12.508,62.237,0.97896,20.529,1902,CH3,v0,
7608,20241024,16,Cs0.05MA0.1FA0.85PbI3.0,1.73,,,,,,,,,,,,,,,,,1000,10,5000,30,10,200,110,15,,,,,,,,,,,,,,,12.816,62.782,0.98504,20.723,1902,CH4,v0,
7609,20241024,16,Cs0.05MA0.1FA0.85PbI3.0,1.73,,,,,,,,,,,,,,,,,1000,10,5000,30,10,120,110,15,,,,,,,,,,,,,,,0.51689,27.588,0.042925,43.648,1903,CH1,v0,
7610,20241024,16,Cs0.05MA0.1FA0.85PbI3.0,1.73,,,,,,,,,,,,,,,,,1000,10,5000,30,10,120,110,15,,,,,,,,,,,,,,,0.0,0.0,0.035099,45.444,1903,CH2,v0,
7611,20241024,16,Cs0.05MA0.1FA0.85PbI3.0,1.73,,,,,,,,,,,,,,,,,1000,10,5000,30,10,120,110,15,,,,,,,,,,,,,,,0.0,0.0,0.02651,50.538,1903,CH3,v0,
7612,20241024,16,Cs0.05MA0.1FA0.85PbI3.0,1.73,,,,,,,,,,,,,,,,,1000,10,5000,30,10,120,110,15,,,,,,,,,,,,,,,0.40637,26.508,0.021885,70.048,1903,CH4,v0,
7613,20241024,16,Cs0.05MA0.1FA0.85PbI3.0,1.73,,,,,,,,,,,,,,,,,1000,10,5000,30,10,120,110,15,,,,,,,,,,,,,,,12.44,61.568,1.0037,20.131,1904,CH1,v0,
7614,20241024,16,Cs0.05MA0.1FA0.85PbI3.0,1.73,,,,,,,,,,,,,,,,,1000,10,5000,30,10,120,110,15,,,,,,,,,,,,,,,11.97,60.679,0.97151,20.305,1904,CH2,v0,
7615,20241024,16,Cs0.05MA0.1FA0.85PbI3.0,1.73,,,,,,,,,,,,,,,,,1000,10,5000,30,10,120,110,15,,,,,,,,,,,,,,,9.909,51.479,0.96156,20.018,1904,CH3,v0,
7616,20241024,16,Cs0.05MA0.1FA0.85PbI3.0,1.73,,,,,,,,,,,,,,,,,1000,10,5000,30,10,120,110,15,,,,,,,,,,,,,,,13.98,70.681,0.99444,19.89,1904,CH4,v0,
7617,20241024,16,Cs0.05MA0.1FA0.85PbI3.0,1.73,,,,,,,,,,,,,,,,,1000,10,5000,30,10,120,110,15,,,,,,,,,,,,,,,9.0827,46.347,0.94146,20.816,1905,CH1,v0,
7618,20241024,16,Cs0.05MA0.1FA0.85PbI3.0,1.73,,,,,,,,,,,,,,,,,1000,10,5000,30,10,120,110,15,,,,,,,,,,,,,,,0.36093,28.869,0.035368,35.35,1905,CH2,v0,
7619,20241024,16,Cs0.05MA0.1FA0.85PbI3.0,1.73,,,,,,,,,,,,,,,,,1000,10,5000,30,10,120,110,15,,,,,,,,,,,,,,,0.57656,56.581,0.027781,36.68,1905,CH3,v0,
7620,20241024,16,Cs0.05MA0.1FA0.85PbI3.0,1.73,,,,,,,,,,,,,,,,,1000,10,5000,30,10,120,110,15,,,,,,,,,,,,,,,0.17064,16.196,0.020886,50.445,1905,CH4,v0,
7621,20241024,16,Cs0.05MA0.1FA0.85PbI3.0,1.73,,,,,,,,,,,,,,,,,1000,10,5000,30,10,120,110,15,,,,,,,,,,,,,,,7.3802,39.356,1.0073,18.617,1906,CH1,v0,
7622,20241024,16,Cs0.05MA0.1FA0.85PbI3.0,1.73,,,,,,,,,,,,,,,,,1000,10,5000,30,10,120,110,15,,,,,,,,,,,,,,,9.6991,50.37,0.97205,19.809,1906,CH2,v0,
7623,20241024,16,Cs0.05MA0.1FA0.85PbI3.0,1.73,,,,,,,,,,,,,,,,,1000,10,5000,30,10,120,110,15,,,,,,,,,,,,,,,9.5365,49.724,0.98503,19.47,1906,CH3,v0,
7624,20241024,16,Cs0.05MA0.1FA0.85PbI3.0,1.73,,,,,,,,,,,,,,,,,1000,10,5000,30,10,120,110,15,,,,,,,,,,,,,,,8.9706,45.82,1.0016,19.547,1906,CH4,v0,
7625,20241024,16,Cs0.05MA0.1FA0.85PbI3.0,1.73,,,,,,,,,,,,,,,,,1000,10,5000,30,10,120,110,15,,,,,,,,,,,,,,,0.60416,27.706,0.054991,39.654,1907,CH1,v0,
7626,20241024,16,Cs0.05MA0.1FA0.85PbI3.0,1.73,,,,,,,,,,,,,,,,,1000,10,5000,30,10,120,110,15,,,,,,,,,,,,,,,0.83093,44.579,0.040349,46.196,1907,CH2,v0,
7627,20241024,16,Cs0.05MA0.1FA0.85PbI3.0,1.73,,,,,,,,,,,,,,,,,1000,10,5000,30,10,120,110,15,,,,,,,,,,,,,,,0.0,0.0,0.032406,53.226,1907,CH3,v0,
7628,20241024,16,Cs0.05MA0.1FA0.85PbI3.0,1.73,,,,,,,,,,,,,,,,,1000,10,5000,30,10,120,110,15,,,,,,,,,,,,,,,0.44883,25.865,0.025581,67.835,1907,CH4,v0,
7629,20241024,16,Cs0.05MA0.1FA0.85PbI3.0,1.73,,,,,,,,,,,,,,,,,1000,10,5000,30,10,120,110,15,,,,,,,,,,,,,,,13.144,63.802,1.0182,20.234,1908,CH1,v0,
7630,20241024,16,Cs0.05MA0.1FA0.85PbI3.0,1.73,,,,,,,,,,,,,,,,,1000,10,5000,30,10,120,110,15,,,,,,,,,,,,,,,12.909,64.963,0.98906,20.091,1908,CH2,v0,
7631,20241024,16,Cs0.05MA0.1FA0.85PbI3.0,1.73,,,,,,,,,,,,,,,,,1000,10,5000,30,10,120,110,15,,,,,,,,,,,,,,,12.141,61.837,0.9916,19.8,1908,CH3,v0,
7632,20241024,16,Cs0.05MA0.1FA0.85PbI3.0,1.73,,,,,,,,,,,,,,,,,1000,10,5000,30,10,120,110,15,,,,,,,,,,,,,,,14.136,71.727,1.0011,19.688,1908,CH4,v0,
7633,20241024,16,Cs0.15MA0.15FA0.7PbI2.85Br0.15,1.3,,,,,,,,,,,,,,,,,1000,10,5000,30,10,120,100,5,,,,,,,,,,,,,,,1.6626,32.52,0.27519,18.578,1909,CH1,v0,
7634,20241024,16,Cs0.15MA0.15FA0.7PbI2.85Br0.15,1.3,,,,,,,,,,,,,,,,,1000,10,5000,30,10,120,100,5,,,,,,,,,,,,,,,13.216,67.881,1.0133,19.213,1909,CH2,v0,
7635,20241024,16,Cs0.15MA0.15FA0.7PbI2.85Br0.15,1.3,,,,,,,,,,,,,,,,,1000,10,5000,30,10,120,100,5,,,,,,,,,,,,,,,9.9696,53.921,0.98706,18.731,1909,CH3,v0,
7636,20241024,16,Cs0.15MA0.15FA0.7PbI2.85Br0.15,1.3,,,,,,,,,,,,,,,,,1000,10,5000,30,10,120,100,5,,,,,,,,,,,,,,,13.269,68.637,1.0113,19.117,1909,CH4,v0,
7637,20241024,16,Cs0.15MA0.15FA0.7PbI2.85Br0.15,1.3,,,,,,,,,,,,,,,,,1000,10,5000,30,10,120,100,5,,,,,,,,,,,,,,,17.245,215800.0,0.83154,9.6105,1910,CH1,v0,
7638,20241024,16,Cs0.15MA0.15FA0.7PbI2.85Br0.15,1.3,,,,,,,,,,,,,,,,,1000,10,5000,30,10,120,100,5,,,,,,,,,,,,,,,0.0,0.0,-0.000687,-2.6767,1910,CH2,v0,
7639,20241024,16,Cs0.15MA0.15FA0.7PbI2.85Br0.15,1.3,,,,,,,,,,,,,,,,,1000,10,5000,30,10,120,100,5,,,,,,,,,,,,,,,1.1021,4609.2,0.002404,9.9469,1910,CH3,v0,
7640,20241024,16,Cs0.15MA0.15FA0.7PbI2.85Br0.15,1.3,,,,,,,,,,,,,,,,,1000,10,5000,30,10,120,100,5,,,,,,,,,,,,,,,0.0,0.0,0.069605,31.495,1910,CH4,v0,
7641,20241024,16,Cs0.15MA0.15FA0.7PbI2.85Br0.15,1.3,,,,,,,,,,,,,,,,,1000,10,5000,30,10,120,100,5,,,,,,,,,,,,,,,1.9509,27.35,0.38492,18.531,1911,CH1,v0,
7642,20241024,16,Cs0.15MA0.15FA0.7PbI2.85Br0.15,1.3,,,,,,,,,,,,,,,,,1000,10,5000,30,10,120,100,5,,,,,,,,,,,,,,,12.562,65.353,1.0069,19.089,1911,CH2,v0,
7643,20241024,16,Cs0.15MA0.15FA0.7PbI2.85Br0.15,1.3,,,,,,,,,,,,,,,,,1000,10,5000,30,10,120,100,5,,,,,,,,,,,,,,,9.4236,51.535,0.98511,18.563,1911,CH3,v0,
7644,20241024,16,Cs0.15MA0.15FA0.7PbI2.85Br0.15,1.3,,,,,,,,,,,,,,,,,1000,10,5000,30,10,120,100,5,,,,,,,,,,,,,,,12.691,65.777,1.006,19.178,1911,CH4,v0,
7645,20241024,16,Cs0.15MA0.15FA0.7PbI2.85Br0.15,1.3,,,,,,,,,,,,,,,,,1000,10,5000,30,10,120,100,5,,,,,,,,,,,,,,,0.30965,47163.0,0.22228,2.9537,1912,CH1,v0,
7646,20241024,16,Cs0.15MA0.15FA0.7PbI2.85Br0.15,1.3,,,,,,,,,,,,,,,,,1000,10,5000,30,10,120,100,5,,,,,,,,,,,,,,,0.0,0.0,0.010882,21.922,1912,CH2,v0,
7647,20241024,16,Cs0.15MA0.15FA0.7PbI2.85Br0.15,1.3,,,,,,,,,,,,,,,,,1000,10,5000,30,10,120,100,5,,,,,,,,,,,,,,,4.1821,22437.0,0.001761,10.587,1912,CH3,v0,
7648,20241024,16,Cs0.15MA0.15FA0.7PbI2.85Br0.15,1.3,,,,,,,,,,,,,,,,,1000,10,5000,30,10,120,100,5,,,,,,,,,,,,,,,3.7368,43.073,0.42515,20.406,1912,CH4,v0,
7649,20241024,16,Cs0.15MA0.15FA0.7PbI2.85Br0.15,1.3,,,,,,,,,,,,,,,,,1000,10,5000,30,10,120,100,5,,,,,,,,,,,,,,,2.7638,29.661,0.53649,17.368,1913,CH1,v0,
7650,20241024,16,Cs0.15MA0.15FA0.7PbI2.85Br0.15,1.3,,,,,,,,,,,,,,,,,1000,10,5000,30,10,120,100,5,,,,,,,,,,,,,,,10.859,55.681,1.0343,18.856,1913,CH2,v0,
7651,20241024,16,Cs0.15MA0.15FA0.7PbI2.85Br0.15,1.3,,,,,,,,,,,,,,,,,1000,10,5000,30,10,120,100,5,,,,,,,,,,,,,,,11.838,62.668,1.0281,18.374,1913,CH3,v0,
7652,20241024,16,Cs0.15MA0.15FA0.7PbI2.85Br0.15,1.3,,,,,,,,,,,,,,,,,1000,10,5000,30,10,120,100,5,,,,,,,,,,,,,,,12.072,61.734,1.0241,19.094,1913,CH4,v0,
7653,20241024,16,Cs0.15MA0.15FA0.7PbI2.85Br0.15,1.3,,,,,,,,,,,,,,,,,1000,10,5000,30,10,120,100,5,,,,,,,,,,,,,,,15.53,10333.0,0.003934,38.204,1914,CH1,v0,
7654,20241024,16,Cs0.15MA0.15FA0.7PbI2.85Br0.15,1.3,,,,,,,,,,,,,,,,,1000,10,5000,30,10,120,100,5,,,,,,,,,,,,,,,0.0,0.0,-0.009182,-26.978,1914,CH2,v0,
7655,20241024,16,Cs0.15MA0.15FA0.7PbI2.85Br0.15,1.3,,,,,,,,,,,,,,,,,1000,10,5000,30,10,120,100,5,,,,,,,,,,,,,,,0.0,0.0,0.002687,9.5246,1914,CH3,v0,
7656,20241024,16,Cs0.15MA0.15FA0.7PbI2.85Br0.15,1.3,,,,,,,,,,,,,,,,,1000,10,5000,30,10,120,100,5,,,,,,,,,,,,,,,14.884,69.352,1.0301,20.835,1914,CH4,v0,
7657,20241024,16,Cs0.15MA0.3FA0.55PbI2.85Br0.15,1.6,,,,,,,,,,,,,,,,,1000,10,5000,30,10,120,100,5,,,,,,,,,,,,,,,0.59699,23.354,0.13225,19.33,1915,CH1,v0,
7658,20241024,16,Cs0.15MA0.3FA0.55PbI2.85Br0.15,1.6,,,,,,,,,,,,,,,,,1000,10,5000,30,10,120,100,5,,,,,,,,,,,,,,,0.81624,25.623,0.16503,19.304,1915,CH2,v0,
7659,20241024,16,Cs0.15MA0.3FA0.55PbI2.85Br0.15,1.6,,,,,,,,,,,,,,,,,1000,10,5000,30,10,120,100,5,,,,,,,,,,,,,,,0.042136,3.2277,0.073531,17.754,1915,CH3,v0,
7660,20241024,16,Cs0.15MA0.3FA0.55PbI2.85Br0.15,1.6,,,,,,,,,,,,,,,,,1000,10,5000,30,10,120,100,5,,,,,,,,,,,,,,,11.346,68.183,0.87641,18.988,1915,CH4,v0,
7661,20241024,16,Cs0.15MA0.3FA0.55PbI2.85Br0.15,1.6,,,,,,,,,,,,,,,,,1000,10,5000,30,10,120,100,5,,,,,,,,,,,,,,,11.84,60.311,1.0498,18.701,1916,CH1,v0,
7662,20241024,16,Cs0.15MA0.3FA0.55PbI2.85Br0.15,1.6,,,,,,,,,,,,,,,,,1000,10,5000,30,10,120,100,5,,,,,,,,,,,,,,,10.177,52.382,1.003,19.372,1916,CH2,v0,
7663,20241024,16,Cs0.15MA0.3FA0.55PbI2.85Br0.15,1.6,,,,,,,,,,,,,,,,,1000,10,5000,30,10,120,100,5,,,,,,,,,,,,,,,9.6027,51.088,0.97291,19.32,1916,CH3,v0,
7664,20241024,16,Cs0.15MA0.3FA0.55PbI2.85Br0.15,1.6,,,,,,,,,,,,,,,,,1000,10,5000,30,10,120,100,5,,,,,,,,,,,,,,,6.3987,36.544,0.91539,19.128,1916,CH4,v0,
7665,20241024,16,Cs0.15MA0.3FA0.55PbI2.85Br0.15,1.6,,,,,,,,,,,,,,,,,1000,10,5000,30,10,120,100,5,,,,,,,,,,,,,,,2.8166,27.507,0.51247,19.981,1917,CH1,v0,
7666,20241024,16,Cs0.15MA0.3FA0.55PbI2.85Br0.15,1.6,,,,,,,,,,,,,,,,,1000,10,5000,30,10,120,100,5,,,,,,,,,,,,,,,2.4812,27.345,0.45625,19.888,1917,CH2,v0,
7667,20241024,16,Cs0.15MA0.3FA0.55PbI2.85Br0.15,1.6,,,,,,,,,,,,,,,,,1000,10,5000,30,10,120,100,5,,,,,,,,,,,,,,,0.60859,26.263,0.1252,18.508,1917,CH3,v0,
7668,20241024,16,Cs0.15MA0.3FA0.55PbI2.85Br0.15,1.6,,,,,,,,,,,,,,,,,1000,10,5000,30,10,120,100,5,,,,,,,,,,,,,,,10.882,62.204,0.9219,18.976,1917,CH4,v0,
7669,20241024,16,Cs0.15MA0.3FA0.55PbI2.85Br0.15,1.6,,,,,,,,,,,,,,,,,1000,10,5000,30,10,120,100,5,,,,,,,,,,,,,,,12.326,64.267,1.0409,18.426,1918,CH1,v0,
