Repository: MI-Materials-Intelligence/Recipe-Language-Model

# Learning Layer

## Overview

In the learning layer, the formulas and parameters are encoded and then tokenised into recipes as inputs. Through atomic skills of data extraction, cleaning, and matching, these data are organised into standardised datasets, providing the basis for RLM training and iterative recipe refinement.

Key Atomic Skills:
- **Cleaning**: Preprocessing and outlier cleaning
- **Matching**: Matching data pairs based on variables
- **Extraction**: Data extraction from robotic boxes

File: seven_ai_layers_robotics/learning/data/data50764_from_db.csv (part 30 of 253)
No,date,rank,Formula PVK,Concentration PVK,Formula Additive 1,Concentration Additive 1,Formula Additive 2,Concentration Additive 2,Formula Additive 3,Concentration Additive 3,Formula SAM 1,Concentration SAM 1,Formula SAM 2,Concentration SAM 2,Formula SAM 3,Concentration SAM 3,Spin Coating Speed SAM,Spin Coating Time SAM,Annealed Temperature SAM,Annealed Time SAM,Spin Coating Speed PVK 1,Spin Coating Time PVK 1,Spin Coating Speed PVK 2,Spin Coating Time PVK 2,Antisolvent Dropping Timing,Antisolvent Volume,Annealed Temperature PVK,Annealed Time PVK,Formula Passivator 1,Concentration Passivator 1,Formula Passivator 2,Concentration Passivator 2,Formula Passivator 3,Concentration Passivator 3,Formula Passivator 4,Concentration Passivator 4,Spin Coating Speed Passivator,Spin Coating Time Passivator,Passivator Dropping Timing,Passivator Volume,Annealed Temperature Passivator,Annealed Time Passivator,PCE,FF,Voc,Jsc,Product,Channel,From,upload_time
7670,20241024,16,Cs0.15MA0.3FA0.55PbI2.85Br0.15,1.6,,,,,,,,,,,,,,,,,1000,10,5000,30,10,120,100,5,,,,,,,,,,,,,,,12.503,62.952,1.0265,19.349,1918,CH2,v0,
7671,20241024,16,Cs0.15MA0.3FA0.55PbI2.85Br0.15,1.6,,,,,,,,,,,,,,,,,1000,10,5000,30,10,120,100,5,,,,,,,,,,,,,,,13.228,66.524,1.0352,19.207,1918,CH3,v0,
7672,20241024,16,Cs0.15MA0.3FA0.55PbI2.85Br0.15,1.6,,,,,,,,,,,,,,,,,1000,10,5000,30,10,120,100,5,,,,,,,,,,,,,,,12.415,63.825,1.0281,18.921,1918,CH4,v0,
7673,20241024,16,Cs0.15MA0.3FA0.55PbI2.85Br0.15,1.6,,,,,,,,,,,,,,,,,1000,10,5000,30,10,120,100,5,,,,,,,,,,,,,,,8.714,50.861,0.86736,19.753,1919,CH1,v0,
7674,20241024,16,Cs0.15MA0.3FA0.55PbI2.85Br0.15,1.6,,,,,,,,,,,,,,,,,1000,10,5000,30,10,120,100,5,,,,,,,,,,,,,,,6.697,39.441,0.85759,19.799,1919,CH2,v0,
7675,20241024,16,Cs0.15MA0.3FA0.55PbI2.85Br0.15,1.6,,,,,,,,,,,,,,,,,1000,10,5000,30,10,120,100,5,,,,,,,,,,,,,,,1.6342,24.335,0.34477,19.478,1919,CH3,v0,
7676,20241024,16,Cs0.15MA0.3FA0.55PbI2.85Br0.15,1.6,,,,,,,,,,,,,,,,,1000,10,5000,30,10,120,100,5,,,,,,,,,,,,,,,12.468,67.653,0.98498,18.711,1919,CH4,v0,
7677,20241024,16,Cs0.15MA0.3FA0.55PbI2.85Br0.15,1.6,,,,,,,,,,,,,,,,,1000,10,5000,30,10,120,100,5,,,,,,,,,,,,,,,10.43,54.482,1.0502,18.228,1920,CH1,v0,
7678,20241024,16,Cs0.15MA0.3FA0.55PbI2.85Br0.15,1.6,,,,,,,,,,,,,,,,,1000,10,5000,30,10,120,100,5,,,,,,,,,,,,,,,12.01,60.764,1.0352,19.093,1920,CH2,v0,
7679,20241024,16,Cs0.15MA0.3FA0.55PbI2.85Br0.15,1.6,,,,,,,,,,,,,,,,,1000,10,5000,30,10,120,100,5,,,,,,,,,,,,,,,12.952,65.21,1.0503,18.911,1920,CH3,v0,
7680,20241024,16,Cs0.15MA0.3FA0.55PbI2.85Br0.15,1.6,,,,,,,,,,,,,,,,,1000,10,5000,30,10,120,100,5,,,,,,,,,,,,,,,11.746,59.832,1.0578,18.558,1920,CH4,v0,
7681,20241119,17,Cs0.05MA0.16FA0.79PbI2.9Br0.1,1.73,,,,,,,Me-4PACz,0.33,,,,,,,,,1000,10,5000,30,6,160,110,25,,,,,,,,,,,,,,,2.16e-07,1586.8,0.084318,1.61e-07,1921,CH1,v1,
7682,20241119,17,Cs0.05MA0.16FA0.79PbI2.9Br0.1,1.73,,,,,,,Me-4PACz,0.33,,,,,,,,,1000,10,5000,30,6,160,110,25,,,,,,,,,,,,,,,16.4,75.795,1.0322,20.961,1921,CH2,v1,
7683,20241119,17,Cs0.05MA0.16FA0.79PbI2.9Br0.1,1.73,,,,,,,Me-4PACz,0.33,,,,,,,,,1000,10,5000,30,6,160,110,25,,,,,,,,,,,,,,,0.22991,32.397,0.043695,16.241,1921,CH3,v1,
7684,20241119,17,Cs0.05MA0.16FA0.79PbI2.9Br0.1,1.73,,,,,,,Me-4PACz,0.33,,,,,,,,,1000,10,5000,30,6,160,110,25,,,,,,,,,,,,,,,3.1115,33.243,0.44222,21.165,1921,CH4,v1,
7685,20241119,17,Cs0.05MA0.16FA0.79PbI2.9Br0.1,1.73,,,,,,,Me-4PACz,0.33,,,,,,,,,1000,10,5000,30,6,160,110,25,,,,,,,,,,,,,,,0.0,0.0,0.0,0.12281,1922,CH1,v1,
7686,20241119,17,Cs0.05MA0.16FA0.79PbI2.9Br0.1,1.73,,,,,,,Me-4PACz,0.33,,,,,,,,,1000,10,5000,30,6,160,110,25,,,,,,,,,,,,,,,16.148,75.512,1.0304,20.753,1922,CH2,v1,
7687,20241119,17,Cs0.05MA0.16FA0.79PbI2.9Br0.1,1.73,,,,,,,Me-4PACz,0.33,,,,,,,,,1000,10,5000,30,6,160,110,25,,,,,,,,,,,,,,,15.409,75.173,1.0257,19.983,1922,CH3,v1,
7688,20241119,17,Cs0.05MA0.16FA0.79PbI2.9Br0.1,1.73,,,,,,,Me-4PACz,0.33,,,,,,,,,1000,10,5000,30,6,160,110,25,,,,,,,,,,,,,,,4.4971,30.717,0.69746,20.991,1922,CH4,v1,
7689,20241119,17,Cs0.05MA0.16FA0.79PbI2.9Br0.1,1.73,,,,,,,Me-4PACz,0.33,,,,,,,,,1000,10,5000,30,6,160,110,25,,,,,,,,,,,,,,,0.00015136,1.26e+46,0.0,0.80333,1923,CH1,v1,
7690,20241119,17,Cs0.05MA0.16FA0.79PbI2.9Br0.1,1.73,,,,,,,Me-4PACz,0.33,,,,,,,,,1000,10,5000,30,6,160,110,25,,,,,,,,,,,,,,,0.0,0.0,0.040703,16.67,1923,CH2,v1,
7691,20241119,17,Cs0.05MA0.16FA0.79PbI2.9Br0.1,1.73,,,,,,,Me-4PACz,0.33,,,,,,,,,1000,10,5000,30,6,160,110,25,,,,,,,,,,,,,,,15.671,75.491,1.034,20.077,1923,CH3,v1,
7692,20241119,17,Cs0.05MA0.16FA0.79PbI2.9Br0.1,1.73,,,,,,,Me-4PACz,0.33,,,,,,,,,1000,10,5000,30,6,160,110,25,,,,,,,,,,,,,,,16.29,76.017,1.0331,20.744,1923,CH4,v1,
7693,20241119,17,Cs0.05MA0.16FA0.79PbI2.9Br0.1,1.73,,,,,,,Me-4PACz,0.33,,,,,,,,,1000,10,5000,30,6,160,110,25,,,,,,,,,,,,,,,0.0,0.0,0.0,0.0065989,1924,CH1,v1,
7694,20241119,17,Cs0.05MA0.16FA0.79PbI2.9Br0.1,1.73,,,,,,,Me-4PACz,0.33,,,,,,,,,1000,10,5000,30,6,160,110,25,,,,,,,,,,,,,,,16.279,75.031,1.032,21.024,1924,CH2,v1,
7695,20241119,17,Cs0.05MA0.16FA0.79PbI2.9Br0.1,1.73,,,,,,,Me-4PACz,0.33,,,,,,,,,1000,10,5000,30,6,160,110,25,,,,,,,,,,,,,,,15.847,75.442,1.029,20.414,1924,CH3,v1,
7696,20241119,17,Cs0.05MA0.16FA0.79PbI2.9Br0.1,1.73,,,,,,,Me-4PACz,0.33,,,,,,,,,1000,10,5000,30,6,160,110,25,,,,,,,,,,,,,,,16.231,75.489,1.0277,20.922,1924,CH4,v1,
7697,20241119,17,Cs0.05MA0.16FA0.79PbI2.9Br0.1,1.73,,,,,,,Me-4PACz,0.33,,,,,,,,,1000,10,5000,30,6,160,110,25,,,,,,,,,,,,,,,0.0,0.0,-0.034722,-1.54e-08,1925,CH1,v1,
7698,20241119,17,Cs0.05MA0.16FA0.79PbI2.9Br0.1,1.73,,,,,,,Me-4PACz,0.33,,,,,,,,,1000,10,5000,30,6,160,110,25,,,,,,,,,,,,,,,0.0,0.0,-0.034722,-1.54e-08,1925,CH2,v1,
7699,20241119,17,Cs0.05MA0.16FA0.79PbI2.9Br0.1,1.73,,,,,,,Me-4PACz,0.33,,,,,,,,,1000,10,5000,30,6,160,110,25,,,,,,,,,,,,,,,12.243,62.002,1.018,19.396,1925,CH3,v1,
7700,20241119,17,Cs0.05MA0.16FA0.79PbI2.9Br0.1,1.73,,,,,,,Me-4PACz,0.33,,,,,,,,,1000,10,5000,30,6,160,110,25,,,,,,,,,,,,,,,15.381,74.467,1.0295,20.064,1925,CH4,v1,
7701,20241119,17,Cs0.05MA0.16FA0.79PbI2.9Br0.1,1.73,,,,,,,Me-4PACz,0.33,,,,,,,,,1000,10,5000,30,6,160,110,25,,,,,,,,,,,,,,,1.3e-06,25.47,0.95503,5.35e-06,1926,CH1,v1,
7702,20241119,17,Cs0.05MA0.16FA0.79PbI2.9Br0.1,1.73,,,,,,,Me-4PACz,0.33,,,,,,,,,1000,10,5000,30,6,160,110,25,,,,,,,,,,,,,,,17.044,78.61,1.0267,21.116,1926,CH2,v1,
7703,20241119,17,Cs0.05MA0.16FA0.79PbI2.9Br0.1,1.73,,,,,,,Me-4PACz,0.33,,,,,,,,,1000,10,5000,30,6,160,110,25,,,,,,,,,,,,,,,0.75555,27.007,0.1454,19.241,1926,CH3,v1,
7704,20241119,17,Cs0.05MA0.16FA0.79PbI2.9Br0.1,1.73,,,,,,,Me-4PACz,0.33,,,,,,,,,1000,10,5000,30,6,160,110,25,,,,,,,,,,,,,,,8.7862,42.608,0.96051,21.469,1926,CH4,v1,
7705,20241119,17,Cs0.05MA0.16FA0.79PbI2.9Br0.1,1.73,,,,,,,Me-4PACz,0.33,,,,,,,,,1000,10,5000,30,6,160,110,25,,,,,,,,,,,,,,,8.77e-07,23.938,0.87974,4.17e-06,1927,CH1,v1,
7706,20241119,17,Cs0.05MA0.16FA0.79PbI2.9Br0.1,1.73,,,,,,,Me-4PACz,0.33,,,,,,,,,1000,10,5000,30,6,160,110,25,,,,,,,,,,,,,,,17.015,78.322,1.0262,21.171,1927,CH2,v1,
7707,20241119,17,Cs0.05MA0.16FA0.79PbI2.9Br0.1,1.73,,,,,,,Me-4PACz,0.33,,,,,,,,,1000,10,5000,30,6,160,110,25,,,,,,,,,,,,,,,16.304,77.842,1.0236,20.462,1927,CH3,v1,
7708,20241119,17,Cs0.05MA0.16FA0.79PbI2.9Br0.1,1.73,,,,,,,Me-4PACz,0.33,,,,,,,,,1000,10,5000,30,6,160,110,25,,,,,,,,,,,,,,,11.508,54.732,0.99186,21.198,1927,CH4,v1,
7709,20241119,17,Cs0.05MA0.16FA0.79PbI2.9Br0.1,1.73,,,,,,,Me-4PACz,0.33,,,,,,,,,1000,10,5000,30,6,160,110,25,,,,,,,,,,,,,,,9.89e-08,11.663,0.61342,1.38e-06,1928,CH1,v1,
7710,20241119,17,Cs0.05MA0.16FA0.79PbI2.9Br0.1,1.73,,,,,,,Me-4PACz,0.33,,,,,,,,,1000,10,5000,30,6,160,110,25,,,,,,,,,,,,,,,3.4181,141.71,0.11399,21.16,1928,CH2,v1,
7711,20241119,17,Cs0.05MA0.16FA0.79PbI2.9Br0.1,1.73,,,,,,,Me-4PACz,0.33,,,,,,,,,1000,10,5000,30,6,160,110,25,,,,,,,,,,,,,,,16.116,77.507,1.0237,20.312,1928,CH3,v1,
7712,20241119,17,Cs0.05MA0.16FA0.79PbI2.9Br0.1,1.73,,,,,,,Me-4PACz,0.33,,,,,,,,,1000,10,5000,30,6,160,110,25,,,,,,,,,,,,,,,17.059,78.585,1.0245,21.189,1928,CH4,v1,
7713,20241119,17,Cs0.05MA0.16FA0.79PbI2.9Br0.1,1.73,,,,,,,Me-4PACz,0.33,,,,,,,,,1000,10,5000,30,6,160,110,25,,,,,,,,,,,,,,,5.69e-07,15.069,0.7023,5.38e-06,1929,CH1,v1,
7714,20241119,17,Cs0.05MA0.16FA0.79PbI2.9Br0.1,1.73,,,,,,,Me-4PACz,0.33,,,,,,,,,1000,10,5000,30,6,160,110,25,,,,,,,,,,,,,,,16.002,77.124,1.0158,20.427,1929,CH2,v1,
7715,20241119,17,Cs0.05MA0.16FA0.79PbI2.9Br0.1,1.73,,,,,,,Me-4PACz,0.33,,,,,,,,,1000,10,5000,30,6,160,110,25,,,,,,,,,,,,,,,15.901,78.118,1.0127,20.099,1929,CH3,v1,
7716,20241119,17,Cs0.05MA0.16FA0.79PbI2.9Br0.1,1.73,,,,,,,Me-4PACz,0.33,,,,,,,,,1000,10,5000,30,6,160,110,25,,,,,,,,,,,,,,,16.514,77.697,1.0181,20.877,1929,CH4,v1,
7717,20241119,17,Cs0.05MA0.16FA0.79PbI2.9Br0.1,1.73,,,,,,,Me-4PACz,0.33,,,,,,,,,1000,10,5000,30,6,160,110,25,,,,,,,,,,,,,,,2.3e-07,25.637,0.63415,1.41e-06,1930,CH1,v1,
7718,20241119,17,Cs0.05MA0.16FA0.79PbI2.9Br0.1,1.73,,,,,,,Me-4PACz,0.33,,,,,,,,,1000,10,5000,30,6,160,110,25,,,,,,,,,,,,,,,11.403,57.654,0.99714,19.836,1930,CH2,v1,
7719,20241119,17,Cs0.05MA0.16FA0.79PbI2.9Br0.1,1.73,,,,,,,Me-4PACz,0.33,,,,,,,,,1000,10,5000,30,6,160,110,25,,,,,,,,,,,,,,,14.689,76.099,1.0181,18.959,1930,CH3,v1,
7720,20241119,17,Cs0.05MA0.16FA0.79PbI2.9Br0.1,1.73,,,,,,,Me-4PACz,0.33,,,,,,,,,1000,10,5000,30,6,160,110,25,,,,,,,,,,,,,,,15.545,76.637,1.0178,19.929,1930,CH4,v1,
7721,20241119,17,Cs0.05MA0.1FA0.85PbI2.85Br0.15,1.65,,,,,,,Me-4PACz,0.33,,,,,,,,,1000,10,5000,30,10,160,100,20,,,,,,,,,,,,,,,7.94e-07,90.511,0.62022,1.41e-06,1931,CH1,v1,
7722,20241119,17,Cs0.05MA0.1FA0.85PbI2.85Br0.15,1.65,,,,,,,Me-4PACz,0.33,,,,,,,,,1000,10,5000,30,10,160,100,20,,,,,,,,,,,,,,,15.809,73.649,1.0392,20.656,1931,CH2,v1,
7723,20241119,17,Cs0.05MA0.1FA0.85PbI2.85Br0.15,1.65,,,,,,,Me-4PACz,0.33,,,,,,,,,1000,10,5000,30,10,160,100,20,,,,,,,,,,,,,,,14.698,72.244,1.0322,19.71,1931,CH3,v1,
7724,20241119,17,Cs0.05MA0.1FA0.85PbI2.85Br0.15,1.65,,,,,,,Me-4PACz,0.33,,,,,,,,,1000,10,5000,30,10,160,100,20,,,,,,,,,,,,,,,15.631,74.407,1.0321,20.354,1931,CH4,v1,
7725,20241119,17,Cs0.05MA0.1FA0.85PbI2.85Br0.15,1.65,,,,,,,Me-4PACz,0.33,,,,,,,,,1000,10,5000,30,10,160,100,20,,,,,,,,,,,,,,,1.5e-08,57.518,0.23509,1.11e-07,1932,CH1,v1,
7726,20241119,17,Cs0.05MA0.1FA0.85PbI2.85Br0.15,1.65,,,,,,,Me-4PACz,0.33,,,,,,,,,1000,10,5000,30,10,160,100,20,,,,,,,,,,,,,,,15.355,71.794,1.0384,20.597,1932,CH2,v1,
7727,20241119,17,Cs0.05MA0.1FA0.85PbI2.85Br0.15,1.65,,,,,,,Me-4PACz,0.33,,,,,,,,,1000,10,5000,30,10,160,100,20,,,,,,,,,,,,,,,15.008,72.204,1.0322,20.138,1932,CH3,v1,
7728,20241119,17,Cs0.05MA0.1FA0.85PbI2.85Br0.15,1.65,,,,,,,Me-4PACz,0.33,,,,,,,,,1000,10,5000,30,10,160,100,20,,,,,,,,,,,,,,,2.4556,29.945,0.51252,16.0,1932,CH4,v1,
7729,20241119,17,Cs0.05MA0.1FA0.85PbI2.85Br0.15,1.65,,,,,,,Me-4PACz,0.33,,,,,,,,,1000,10,5000,30,10,160,100,20,,,,,,,,,,,,,,,0.0054423,7.53e+49,0.0,0.004821,1933,CH1,v1,
7730,20241119,17,Cs0.05MA0.1FA0.85PbI2.85Br0.15,1.65,,,,,,,Me-4PACz,0.33,,,,,,,,,1000,10,5000,30,10,160,100,20,,,,,,,,,,,,,,,15.688,71.596,1.0308,21.258,1933,CH2,v1,
7731,20241119,17,Cs0.05MA0.1FA0.85PbI2.85Br0.15,1.65,,,,,,,Me-4PACz,0.33,,,,,,,,,1000,10,5000,30,10,160,100,20,,,,,,,,,,,,,,,6.5522,35.406,0.91444,20.237,1933,CH3,v1,
7732,20241119,17,Cs0.05MA0.1FA0.85PbI2.85Br0.15,1.65,,,,,,,Me-4PACz,0.33,,,,,,,,,1000,10,5000,30,10,160,100,20,,,,,,,,,,,,,,,4.0211,29.409,0.65614,20.839,1933,CH4,v1,
7733,20241119,17,Cs0.05MA0.1FA0.85PbI2.85Br0.15,1.65,,,,,,,Me-4PACz,0.33,,,,,,,,,1000,10,5000,30,10,160,100,20,,,,,,,,,,,,,,,0.0,0.0,0.0,-0.0053637,1934,CH1,v1,
7734,20241119,17,Cs0.05MA0.1FA0.85PbI2.85Br0.15,1.65,,,,,,,Me-4PACz,0.33,,,,,,,,,1000,10,5000,30,10,160,100,20,,,,,,,,,,,,,,,16.249,74.211,1.035,21.155,1934,CH2,v1,
7735,20241119,17,Cs0.05MA0.1FA0.85PbI2.85Br0.15,1.65,,,,,,,Me-4PACz,0.33,,,,,,,,,1000,10,5000,30,10,160,100,20,,,,,,,,,,,,,,,15.55,74.311,1.0286,20.344,1934,CH3,v1,
7736,20241119,17,Cs0.05MA0.1FA0.85PbI2.85Br0.15,1.65,,,,,,,Me-4PACz,0.33,,,,,,,,,1000,10,5000,30,10,160,100,20,,,,,,,,,,,,,,,16.245,74.924,1.0293,21.065,1934,CH4,v1,
7737,20241119,17,Cs0.05MA0.1FA0.85PbI2.85Br0.15,1.65,,,,,,,Me-4PACz,0.33,,,,,,,,,1000,10,5000,30,10,160,100,20,,,,,,,,,,,,,,,0.0,0.0,-0.09583,-0.032376,1935,CH1,v1,
7738,20241119,17,Cs0.05MA0.1FA0.85PbI2.85Br0.15,1.65,,,,,,,Me-4PACz,0.33,,,,,,,,,1000,10,5000,30,10,160,100,20,,,,,,,,,,,,,,,15.345,73.37,1.0341,20.225,1935,CH2,v1,
7739,20241119,17,Cs0.05MA0.1FA0.85PbI2.85Br0.15,1.65,,,,,,,Me-4PACz,0.33,,,,,,,,,1000,10,5000,30,10,160,100,20,,,,,,,,,,,,,,,13.807,70.348,1.0234,19.177,1935,CH3,v1,
7740,20241119,17,Cs0.05MA0.1FA0.85PbI2.85Br0.15,1.65,,,,,,,Me-4PACz,0.33,,,,,,,,,1000,10,5000,30,10,160,100,20,,,,,,,,,,,,,,,15.079,73.511,1.0265,19.983,1935,CH4,v1,
7741,20241119,17,Cs0.05MA0.1FA0.85PbI2.85Br0.15,1.65,,,,,,,Me-4PACz,0.33,,,,,,,,,1000,10,5000,30,10,160,100,20,,,,,,,,,,,,,,,2e-08,2.5208,0.58371,1.36e-06,1936,CH1,v1,
7742,20241119,17,Cs0.05MA0.1FA0.85PbI2.85Br0.15,1.65,,,,,,,Me-4PACz,0.33,,,,,,,,,1000,10,5000,30,10,160,100,20,,,,,,,,,,,,,,,15.733,74.488,1.028,20.546,1936,CH2,v1,
7743,20241119,17,Cs0.05MA0.1FA0.85PbI2.85Br0.15,1.65,,,,,,,Me-4PACz,0.33,,,,,,,,,1000,10,5000,30,10,160,100,20,,,,,,,,,,,,,,,14.92,73.572,1.0266,19.754,1936,CH3,v1,
7744,20241119,17,Cs0.05MA0.1FA0.85PbI2.85Br0.15,1.65,,,,,,,Me-4PACz,0.33,,,,,,,,,1000,10,5000,30,10,160,100,20,,,,,,,,,,,,,,,15.375,73.607,1.0242,20.396,1936,CH4,v1,
7745,20241119,17,Cs0.05MA0.1FA0.85PbI2.85Br0.15,1.65,,,,,,,Me-4PACz,0.33,,,,,,,,,1000,10,5000,30,10,160,100,20,,,,,,,,,,,,,,,1.8e-07,19.882,0.5284,1.71e-06,1937,CH1,v1,
7746,20241119,17,Cs0.05MA0.1FA0.85PbI2.85Br0.15,1.65,,,,,,,Me-4PACz,0.33,,,,,,,,,1000,10,5000,30,10,160,100,20,,,,,,,,,,,,,,,15.356,73.273,1.0367,20.215,1937,CH2,v1,
7747,20241119,17,Cs0.05MA0.1FA0.85PbI2.85Br0.15,1.65,,,,,,,Me-4PACz,0.33,,,,,,,,,1000,10,5000,30,10,160,100,20,,,,,,,,,,,,,,,15.219,73.706,1.0289,20.068,1937,CH3,v1,
7748,20241119,17,Cs0.05MA0.1FA0.85PbI2.85Br0.15,1.65,,,,,,,Me-4PACz,0.33,,,,,,,,,1000,10,5000,30,10,160,100,20,,,,,,,,,,,,,,,6.6923,45.478,0.89964,16.357,1937,CH4,v1,
7749,20241119,17,Cs0.05MA0.1FA0.85PbI2.85Br0.15,1.65,,,,,,,Me-4PACz,0.33,,,,,,,,,1000,10,5000,30,10,160,100,20,,,,,,,,,,,,,,,1.01e-07,39.65,0.44926,5.65e-07,1938,CH1,v1,
7750,20241119,17,Cs0.05MA0.1FA0.85PbI2.85Br0.15,1.65,,,,,,,Me-4PACz,0.33,,,,,,,,,1000,10,5000,30,10,160,100,20,,,,,,,,,,,,,,,16.308,74.37,1.0295,21.299,1938,CH2,v1,
7751,20241119,17,Cs0.05MA0.1FA0.85PbI2.85Br0.15,1.65,,,,,,,Me-4PACz,0.33,,,,,,,,,1000,10,5000,30,10,160,100,20,,,,,,,,,,,,,,,12.23,59.494,0.99861,20.585,1938,CH3,v1,
7752,20241119,17,Cs0.05MA0.1FA0.85PbI2.85Br0.15,1.65,,,,,,,Me-4PACz,0.33,,,,,,,,,1000,10,5000,30,10,160,100,20,,,,,,,,,,,,,,,8.9061,44.136,0.95327,21.168,1938,CH4,v1,
7753,20241119,17,Cs0.05MA0.1FA0.85PbI2.85Br0.15,1.65,,,,,,,Me-4PACz,0.33,,,,,,,,,1000,10,5000,30,10,160,100,20,,,,,,,,,,,,,,,4.02e-08,16.716,0.26231,9.17e-07,1939,CH1,v1,
7754,20241119,17,Cs0.05MA0.1FA0.85PbI2.85Br0.15,1.65,,,,,,,Me-4PACz,0.33,,,,,,,,,1000,10,5000,30,10,160,100,20,,,,,,,,,,,,,,,16.149,74.025,1.0304,21.172,1939,CH2,v1,
7755,20241119,17,Cs0.05MA0.1FA0.85PbI2.85Br0.15,1.65,,,,,,,Me-4PACz,0.33,,,,,,,,,1000,10,5000,30,10,160,100,20,,,,,,,,,,,,,,,4.4513,27.208,0.80543,20.313,1939,CH3,v1,
7756,20241119,17,Cs0.05MA0.1FA0.85PbI2.85Br0.15,1.65,,,,,,,Me-4PACz,0.33,,,,,,,,,1000,10,5000,30,10,160,100,20,,,,,,,,,,,,,,,16.088,74.029,1.0244,21.215,1939,CH4,v1,
7757,20241119,17,Cs0.05MA0.1FA0.85PbI2.85Br0.15,1.65,,,,,,,Me-4PACz,0.33,,,,,,,,,1000,10,5000,30,10,160,100,20,,,,,,,,,,,,,,,2.07e-07,25.969,0.48597,1.64e-06,1940,CH1,v1,
7758,20241119,17,Cs0.05MA0.1FA0.85PbI2.85Br0.15,1.65,,,,,,,Me-4PACz,0.33,,,,,,,,,1000,10,5000,30,10,160,100,20,,,,,,,,,,,,,,,15.444,73.43,1.0301,20.417,1940,CH2,v1,
7759,20241119,17,Cs0.05MA0.1FA0.85PbI2.85Br0.15,1.65,,,,,,,Me-4PACz,0.33,,,,,,,,,1000,10,5000,30,10,160,100,20,,,,,,,,,,,,,,,13.914,73.121,1.0152,18.743,1940,CH3,v1,
7760,20241119,17,Cs0.05MA0.1FA0.85PbI2.85Br0.15,1.65,,,,,,,Me-4PACz,0.33,,,,,,,,,1000,10,5000,30,10,160,100,20,,,,,,,,,,,,,,,15.15,72.727,1.0233,20.356,1940,CH4,v1,
7761,20241119,17,Cs0.05MA0.1FA0.85PbI3.0,1.73,,,,,,,Me-4PACz,0.33,,,,,,,,,1000,10,5000,40,10,160,110,15,,,,,,,,,,,,,,,3.93e-08,28.45,0.3525,3.92e-07,1941,CH1,v1,
7762,20241119,17,Cs0.05MA0.1FA0.85PbI3.0,1.73,,,,,,,Me-4PACz,0.33,,,,,,,,,1000,10,5000,40,10,160,110,15,,,,,,,,,,,,,,,12.606,60.17,1.0079,20.786,1941,CH2,v1,
7763,20241119,17,Cs0.05MA0.1FA0.85PbI3.0,1.73,,,,,,,Me-4PACz,0.33,,,,,,,,,1000,10,5000,40,10,160,110,15,,,,,,,,,,,,,,,12.705,62.314,1.0046,20.295,1941,CH3,v1,
7764,20241119,17,Cs0.05MA0.1FA0.85PbI3.0,1.73,,,,,,,Me-4PACz,0.33,,,,,,,,,1000,10,5000,40,10,160,110,15,,,,,,,,,,,,,,,14.839,68.616,1.0149,21.308,1941,CH4,v1,
7765,20241119,17,Cs0.05MA0.1FA0.85PbI3.0,1.73,,,,,,,Me-4PACz,0.33,,,,,,,,,1000,10,5000,40,10,160,110,15,,,,,,,,,,,,,,,0.0,0.0,0.085007,-0.72651,1942,CH1,v1,
7766,20241119,17,Cs0.05MA0.1FA0.85PbI3.0,1.73,,,,,,,Me-4PACz,0.33,,,,,,,,,1000,10,5000,40,10,160,110,15,,,,,,,,,,,,,,,14.305,64.238,1.0011,22.245,1942,CH2,v1,
7767,20241119,17,Cs0.05MA0.1FA0.85PbI3.0,1.73,,,,,,,Me-4PACz,0.33,,,,,,,,,1000,10,5000,40,10,160,110,15,,,,,,,,,,,,,,,11.489,54.546,0.98535,21.376,1942,CH3,v1,
7768,20241119,17,Cs0.05MA0.1FA0.85PbI3.0,1.73,,,,,,,Me-4PACz,0.33,,,,,,,,,1000,10,5000,40,10,160,110,15,,,,,,,,,,,,,,,15.074,69.755,1.0115,21.364,1942,CH4,v1,
7769,20241119,17,Cs0.05MA0.1FA0.85PbI3.0,1.73,,,,,,,Me-4PACz,0.33,,,,,,,,,1000,10,5000,40,10,160,110,15,,,,,,,,,,,,,,,1.4e-09,2.96e+48,0.0,-3.2e-08,1943,CH1,v1,
7770,20241119,17,Cs0.05MA0.1FA0.85PbI3.0,1.73,,,,,,,Me-4PACz,0.33,,,,,,,,,1000,10,5000,40,10,160,110,15,,,,,,,,,,,,,,,16.281,74.215,1.0126,21.664,1943,CH2,v1,
7771,20241119,17,Cs0.05MA0.1FA0.85PbI3.0,1.73,,,,,,,Me-4PACz,0.33,,,,,,,,,1000,10,5000,40,10,160,110,15,,,,,,,,,,,,,,,4.0456,30.075,0.6506,20.676,1943,CH3,v1,
7772,20241119,17,Cs0.05MA0.1FA0.85PbI3.0,1.73,,,,,,,Me-4PACz,0.33,,,,,,,,,1000,10,5000,40,10,160,110,15,,,,,,,,,,,,,,,14.107,66.203,1.0055,21.192,1943,CH4,v1,
7773,20241119,17,Cs0.05MA0.1FA0.85PbI3.0,1.73,,,,,,,Me-4PACz,0.33,,,,,,,,,1000,10,5000,40,10,160,110,15,,,,,,,,,,,,,,,4.1e-09,6.99e+48,0.0,-3.89e-08,1944,CH1,v1,
7774,20241119,17,Cs0.05MA0.1FA0.85PbI3.0,1.73,,,,,,,Me-4PACz,0.33,,,,,,,,,1000,10,5000,40,10,160,110,15,,,,,,,,,,,,,,,15.697,73.837,1.018,20.883,1944,CH2,v1,
7775,20241119,17,Cs0.05MA0.1FA0.85PbI3.0,1.73,,,,,,,Me-4PACz,0.33,,,,,,,,,1000,10,5000,40,10,160,110,15,,,,,,,,,,,,,,,14.303,70.945,1.0125,19.913,1944,CH3,v1,
7776,20241119,17,Cs0.05MA0.1FA0.85PbI3.0,1.73,,,,,,,Me-4PACz,0.33,,,,,,,,,1000,10,5000,40,10,160,110,15,,,,,,,,,,,,,,,13.628,66.744,1.0088,20.241,1944,CH4,v1,
7777,20241119,17,Cs0.05MA0.1FA0.85PbI3.0,1.73,,,,,,,Me-4PACz,0.33,,,,,,,,,1000,10,5000,40,10,160,110,15,,,,,,,,,,,,,,,0.0,0.0,0.0,2.03e-08,1945,CH1,v1,
7778,20241119,17,Cs0.05MA0.1FA0.85PbI3.0,1.73,,,,,,,Me-4PACz,0.33,,,,,,,,,1000,10,5000,40,10,160,110,15,,,,,,,,,,,,,,,15.853,72.984,1.0212,21.271,1945,CH2,v1,
7779,20241119,17,Cs0.05MA0.1FA0.85PbI3.0,1.73,,,,,,,Me-4PACz,0.33,,,,,,,,,1000,10,5000,40,10,160,110,15,,,,,,,,,,,,,,,14.583,70.418,1.0206,20.291,1945,CH3,v1,
7780,20241119,17,Cs0.05MA0.1FA0.85PbI3.0,1.73,,,,,,,Me-4PACz,0.33,,,,,,,,,1000,10,5000,40,10,160,110,15,,,,,,,,,,,,,,,14.689,69.059,1.0204,20.846,1945,CH4,v1,
7781,20241119,17,Cs0.05MA0.1FA0.85PbI3.0,1.73,,,,,,,Me-4PACz,0.33,,,,,,,,,1000,10,5000,40,10,160,110,15,,,,,,,,,,,,,,,0.0,0.0,-0.016993,-4.93e-08,1946,CH1,v1,
7782,20241119,17,Cs0.05MA0.1FA0.85PbI3.0,1.73,,,,,,,Me-4PACz,0.33,,,,,,,,,1000,10,5000,40,10,160,110,15,,,,,,,,,,,,,,,9.0432,47.888,0.9978,18.926,1946,CH2,v1,
7783,20241119,17,Cs0.05MA0.1FA0.85PbI3.0,1.73,,,,,,,Me-4PACz,0.33,,,,,,,,,1000,10,5000,40,10,160,110,15,,,,,,,,,,,,,,,8.1364,44.212,0.97688,18.839,1946,CH3,v1,
7784,20241119,17,Cs0.05MA0.1FA0.85PbI3.0,1.73,,,,,,,Me-4PACz,0.33,,,,,,,,,1000,10,5000,40,10,160,110,15,,,,,,,,,,,,,,,12.701,60.546,1.0039,20.895,1946,CH4,v1,
7785,20241119,17,Cs0.05MA0.1FA0.85PbI3.0,1.73,,,,,,,Me-4PACz,0.33,,,,,,,,,1000,10,5000,40,10,160,110,15,,,,,,,,,,,,,,,6e-08,55.908,0.35056,3.06e-07,1947,CH1,v1,
7786,20241119,17,Cs0.05MA0.1FA0.85PbI3.0,1.73,,,,,,,Me-4PACz,0.33,,,,,,,,,1000,10,5000,40,10,160,110,15,,,,,,,,,,,,,,,14.546,66.547,0.99778,21.906,1947,CH2,v1,
7787,20241119,17,Cs0.05MA0.1FA0.85PbI3.0,1.73,,,,,,,Me-4PACz,0.33,,,,,,,,,1000,10,5000,40,10,160,110,15,,,,,,,,,,,,,,,13.2,62.682,0.98804,21.313,1947,CH3,v1,
7788,20241119,17,Cs0.05MA0.1FA0.85PbI3.0,1.73,,,,,,,Me-4PACz,0.33,,,,,,,,,1000,10,5000,40,10,160,110,15,,,,,,,,,,,,,,,13.452,63.838,0.99658,21.144,1947,CH4,v1,
7789,20241119,17,Cs0.05MA0.1FA0.85PbI3.0,1.73,,,,,,,Me-4PACz,0.33,,,,,,,,,1000,10,5000,40,10,160,110,15,,,,,,,,,,,,,,,0.0,0.0,0.052892,4.69e-08,1948,CH1,v1,
7790,20241119,17,Cs0.05MA0.1FA0.85PbI3.0,1.73,,,,,,,Me-4PACz,0.33,,,,,,,,,1000,10,5000,40,10,160,110,15,,,,,,,,,,,,,,,13.431,63.855,1.003,20.971,1948,CH2,v1,
7791,20241119,17,Cs0.05MA0.1FA0.85PbI3.0,1.73,,,,,,,Me-4PACz,0.33,,,,,,,,,1000,10,5000,40,10,160,110,15,,,,,,,,,,,,,,,13.364,65.875,0.99445,20.4,1948,CH3,v1,
7792,20241119,17,Cs0.05MA0.1FA0.85PbI3.0,1.73,,,,,,,Me-4PACz,0.33,,,,,,,,,1000,10,5000,40,10,160,110,15,,,,,,,,,,,,,,,13.071,63.162,0.99831,20.73,1948,CH4,v1,
7793,20241119,17,Cs0.05MA0.1FA0.85PbI3.0,1.73,,,,,,,Me-4PACz,0.33,,,,,,,,,1000,10,5000,40,10,160,110,15,,,,,,,,,,,,,,,1.7e-07,13.541,0.93683,-1.34e-06,1949,CH1,v1,
7794,20241119,17,Cs0.05MA0.1FA0.85PbI3.0,1.73,,,,,,,Me-4PACz,0.33,,,,,,,,,1000,10,5000,40,10,160,110,15,,,,,,,,,,,,,,,12.739,63.055,1.0049,20.105,1949,CH2,v1,
7795,20241119,17,Cs0.05MA0.1FA0.85PbI3.0,1.73,,,,,,,Me-4PACz,0.33,,,,,,,,,1000,10,5000,40,10,160,110,15,,,,,,,,,,,,,,,12.908,66.11,1.0003,19.519,1949,CH3,v1,
7796,20241119,17,Cs0.05MA0.1FA0.85PbI3.0,1.73,,,,,,,Me-4PACz,0.33,,,,,,,,,1000,10,5000,40,10,160,110,15,,,,,,,,,,,,,,,11.116,57.581,0.99839,19.336,1949,CH4,v1,
7797,20241119,17,Cs0.05MA0.1FA0.85PbI3.0,1.73,,,,,,,Me-4PACz,0.33,,,,,,,,,1000,10,5000,40,10,160,110,15,,,,,,,,,,,,,,,0.0,0.0,0.0,-0.11724,1950,CH1,v1,
7798,20241119,17,Cs0.05MA0.1FA0.85PbI3.0,1.73,,,,,,,Me-4PACz,0.33,,,,,,,,,1000,10,5000,40,10,160,110,15,,,,,,,,,,,,,,,11.907,57.973,1.0155,20.224,1950,CH2,v1,
7799,20241119,17,Cs0.05MA0.1FA0.85PbI3.0,1.73,,,,,,,Me-4PACz,0.33,,,,,,,,,1000,10,5000,40,10,160,110,15,,,,,,,,,,,,,,,11.876,59.677,1.0115,19.673,1950,CH3,v1,
7800,20241119,17,Cs0.05MA0.1FA0.85PbI3.0,1.73,,,,,,,Me-4PACz,0.33,,,,,,,,,1000,10,5000,40,10,160,110,15,,,,,,,,,,,,,,,13.12,62.183,1.0121,20.848,1950,CH4,v1,
7801,20241119,17,Cs0.05MA0.2FA0.75PbI2.8Br0.2,1.4,,,,,,,Me-4PACz,0.33,,,,,,,,,1200,10,5000,30,8,200,110,30,,,,,,,,,,,,,,,9.8e-09,52.83,0.15272,1.21e-07,1951,CH1,v1,
7802,20241119,17,Cs0.05MA0.2FA0.75PbI2.8Br0.2,1.4,,,,,,,Me-4PACz,0.33,,,,,,,,,1200,10,5000,30,8,200,110,30,,,,,,,,,,,,,,,13.295,65.947,1.0266,19.639,1951,CH2,v1,
7803,20241119,17,Cs0.05MA0.2FA0.75PbI2.8Br0.2,1.4,,,,,,,Me-4PACz,0.33,,,,,,,,,1200,10,5000,30,8,200,110,30,,,,,,,,,,,,,,,13.906,71.436,1.0261,18.97,1951,CH3,v1,
7804,20241119,17,Cs0.05MA0.2FA0.75PbI2.8Br0.2,1.4,,,,,,,Me-4PACz,0.33,,,,,,,,,1200,10,5000,30,8,200,110,30,,,,,,,,,,,,,,,14.231,71.819,1.0204,19.42,1951,CH4,v1,
7805,20241119,17,Cs0.05MA0.2FA0.75PbI2.8Br0.2,1.4,,,,,,,Me-4PACz,0.33,,,,,,,,,1200,10,5000,30,8,200,110,30,,,,,,,,,,,,,,,6.7e-09,45.858,0.416,-3.52e-08,1952,CH1,v1,
7806,20241119,17,Cs0.05MA0.2FA0.75PbI2.8Br0.2,1.4,,,,,,,Me-4PACz,0.33,,,,,,,,,1200,10,5000,30,8,200,110,30,,,,,,,,,,,,,,,14.479,71.947,1.037,19.406,1952,CH2,v1,
7807,20241119,17,Cs0.05MA0.2FA0.75PbI2.8Br0.2,1.4,,,,,,,Me-4PACz,0.33,,,,,,,,,1200,10,5000,30,8,200,110,30,,,,,,,,,,,,,,,13.711,72.356,1.0277,18.439,1952,CH3,v1,
7808,20241119,17,Cs0.05MA0.2FA0.75PbI2.8Br0.2,1.4,,,,,,,Me-4PACz,0.33,,,,,,,,,1200,10,5000,30,8,200,110,30,,,,,,,,,,,,,,,13.681,70.345,1.0215,19.039,1952,CH4,v1,
7809,20241119,17,Cs0.05MA0.2FA0.75PbI2.8Br0.2,1.4,,,,,,,Me-4PACz,0.33,,,,,,,,,1200,10,5000,30,8,200,110,30,,,,,,,,,,,,,,,0.0,0.0,-0.09472,-0.28201,1953,CH1,v1,
7810,20241119,17,Cs0.05MA0.2FA0.75PbI2.8Br0.2,1.4,,,,,,,Me-4PACz,0.33,,,,,,,,,1200,10,5000,30,8,200,110,30,,,,,,,,,,,,,,,15.392,71.851,1.0383,20.632,1953,CH2,v1,
7811,20241119,17,Cs0.05MA0.2FA0.75PbI2.8Br0.2,1.4,,,,,,,Me-4PACz,0.33,,,,,,,,,1200,10,5000,30,8,200,110,30,,,,,,,,,,,,,,,0.80743,40.51,0.10794,18.465,1953,CH3,v1,
7812,20241119,17,Cs0.05MA0.2FA0.75PbI2.8Br0.2,1.4,,,,,,,Me-4PACz,0.33,,,,,,,,,1200,10,5000,30,8,200,110,30,,,,,,,,,,,,,,,14.237,70.57,1.0162,19.853,1953,CH4,v1,
7813,20241119,17,Cs0.05MA0.2FA0.75PbI2.8Br0.2,1.4,,,,,,,Me-4PACz,0.33,,,,,,,,,1200,10,5000,30,8,200,110,30,,,,,,,,,,,,,,,0.0,0.0,0.0,4.2471,1954,CH1,v1,
7814,20241119,17,Cs0.05MA0.2FA0.75PbI2.8Br0.2,1.4,,,,,,,Me-4PACz,0.33,,,,,,,,,1200,10,5000,30,8,200,110,30,,,,,,,,,,,,,,,15.414,72.434,1.0397,20.467,1954,CH2,v1,
7815,20241119,17,Cs0.05MA0.2FA0.75PbI2.8Br0.2,1.4,,,,,,,Me-4PACz,0.33,,,,,,,,,1200,10,5000,30,8,200,110,30,,,,,,,,,,,,,,,14.737,72.674,1.0335,19.621,1954,CH3,v1,
7816,20241119,17,Cs0.05MA0.2FA0.75PbI2.8Br0.2,1.4,,,,,,,Me-4PACz,0.33,,,,,,,,,1200,10,5000,30,8,200,110,30,,,,,,,,,,,,,,,14.918,72.544,1.0262,20.038,1954,CH4,v1,
7817,20241119,17,Cs0.05MA0.2FA0.75PbI2.8Br0.2,1.4,,,,,,,Me-4PACz,0.33,,,,,,,,,1200,10,5000,30,8,200,110,30,,,,,,,,,,,,,,,0.0,0.0,0.0,-0.019122,1955,CH1,v1,
7818,20241119,17,Cs0.05MA0.2FA0.75PbI2.8Br0.2,1.4,,,,,,,Me-4PACz,0.33,,,,,,,,,1200,10,5000,30,8,200,110,30,,,,,,,,,,,,,,,14.809,71.058,1.035,20.136,1955,CH2,v1,
7819,20241119,17,Cs0.05MA0.2FA0.75PbI2.8Br0.2,1.4,,,,,,,Me-4PACz,0.33,,,,,,,,,1200,10,5000,30,8,200,110,30,,,,,,,,,,,,,,,14.583,72.806,1.0275,19.495,1955,CH3,v1,
7820,20241119,17,Cs0.05MA0.2FA0.75PbI2.8Br0.2,1.4,,,,,,,Me-4PACz,0.33,,,,,,,,,1200,10,5000,30,8,200,110,30,,,,,,,,,,,,,,,14.633,71.468,1.021,20.054,1955,CH4,v1,
7821,20241119,17,Cs0.05MA0.2FA0.75PbI2.8Br0.2,1.4,,,,,,,Me-4PACz,0.33,,,,,,,,,1200,10,5000,30,8,200,110,30,,,,,,,,,,,,,,,3.7e-09,1.6569,0.31353,7.18e-07,1956,CH1,v1,
7822,20241119,17,Cs0.05MA0.2FA0.75PbI2.8Br0.2,1.4,,,,,,,Me-4PACz,0.33,,,,,,,,,1200,10,5000,30,8,200,110,30,,,,,,,,,,,,,,,16.05,76.294,1.0362,20.302,1956,CH2,v1,
7823,20241119,17,Cs0.05MA0.2FA0.75PbI2.8Br0.2,1.4,,,,,,,Me-4PACz,0.33,,,,,,,,,1200,10,5000,30,8,200,110,30,,,,,,,,,,,,,,,14.963,74.74,1.0217,19.596,1956,CH3,v1,
7824,20241119,17,Cs0.05MA0.2FA0.75PbI2.8Br0.2,1.4,,,,,,,Me-4PACz,0.33,,,,,,,,,1200,10,5000,30,8,200,110,30,,,,,,,,,,,,,,,15.541,74.978,1.0293,20.138,1956,CH4,v1,
7825,20241119,17,Cs0.05MA0.2FA0.75PbI2.8Br0.2,1.4,,,,,,,Me-4PACz,0.33,,,,,,,,,1200,10,5000,30,8,200,110,30,,,,,,,,,,,,,,,4.51e-07,26.573,0.50017,3.39e-06,1957,CH1,v1,
7826,20241119,17,Cs0.05MA0.2FA0.75PbI2.8Br0.2,1.4,,,,,,,Me-4PACz,0.33,,,,,,,,,1200,10,5000,30,8,200,110,30,,,,,,,,,,,,,,,15.265,74.772,1.0365,19.697,1957,CH2,v1,
7827,20241119,17,Cs0.05MA0.2FA0.75PbI2.8Br0.2,1.4,,,,,,,Me-4PACz,0.33,,,,,,,,,1200,10,5000,30,8,200,110,30,,,,,,,,,,,,,,,14.311,73.382,1.0327,18.884,1957,CH3,v1,
7828,20241119,17,Cs0.05MA0.2FA0.75PbI2.8Br0.2,1.4,,,,,,,Me-4PACz,0.33,,,,,,,,,1200,10,5000,30,8,200,110,30,,,,,,,,,,,,,,,15.486,76.306,1.031,19.685,1957,CH4,v1,
7829,20241119,17,Cs0.05MA0.2FA0.75PbI2.8Br0.2,1.4,,,,,,,Me-4PACz,0.33,,,,,,,,,1200,10,5000,30,8,200,110,30,,,,,,,,,,,,,,,5.6e-07,21.527,0.77151,3.37e-06,1958,CH1,v1,
7830,20241119,17,Cs0.05MA0.2FA0.75PbI2.8Br0.2,1.4,,,,,,,Me-4PACz,0.33,,,,,,,,,1200,10,5000,30,8,200,110,30,,,,,,,,,,,,,,,16.347,75.41,1.0357,20.931,1958,CH2,v1,
7831,20241119,17,Cs0.05MA0.2FA0.75PbI2.8Br0.2,1.4,,,,,,,Me-4PACz,0.33,,,,,,,,,1200,10,5000,30,8,200,110,30,,,,,,,,,,,,,,,9.7883,49.161,0.98729,20.167,1958,CH3,v1,
7832,20241119,17,Cs0.05MA0.2FA0.75PbI2.8Br0.2,1.4,,,,,,,Me-4PACz,0.33,,,,,,,,,1200,10,5000,30,8,200,110,30,,,,,,,,,,,,,,,15.469,72.146,1.0342,20.732,1958,CH4,v1,
7833,20241119,17,Cs0.05MA0.2FA0.75PbI2.8Br0.2,1.4,,,,,,,Me-4PACz,0.33,,,,,,,,,1200,10,5000,30,8,200,110,30,,,,,,,,,,,,,,,3.97e-08,43.07,0.34128,2.7e-07,1959,CH1,v1,
7834,20241119,17,Cs0.05MA0.2FA0.75PbI2.8Br0.2,1.4,,,,,,,Me-4PACz,0.33,,,,,,,,,1200,10,5000,30,8,200,110,30,,,,,,,,,,,,,,,16.043,73.659,1.0353,21.037,1959,CH2,v1,
7835,20241119,17,Cs0.05MA0.2FA0.75PbI2.8Br0.2,1.4,,,,,,,Me-4PACz,0.33,,,,,,,,,1200,10,5000,30,8,200,110,30,,,,,,,,,,,,,,,16.114,77.368,1.0293,20.235,1959,CH3,v1,
7836,20241119,17,Cs0.05MA0.2FA0.75PbI2.8Br0.2,1.4,,,,,,,Me-4PACz,0.33,,,,,,,,,1200,10,5000,30,8,200,110,30,,,,,,,,,,,,,,,16.304,76.121,1.0308,20.779,1959,CH4,v1,
7837,20241119,17,Cs0.05MA0.2FA0.75PbI2.8Br0.2,1.4,,,,,,,Me-4PACz,0.33,,,,,,,,,1200,10,5000,30,8,200,110,30,,,,,,,,,,,,,,,7.46e-07,14.783,0.78789,6.4e-06,1960,CH1,v1,
7838,20241119,17,Cs0.05MA0.2FA0.75PbI2.8Br0.2,1.4,,,,,,,Me-4PACz,0.33,,,,,,,,,1200,10,5000,30,8,200,110,30,,,,,,,,,,,,,,,14.843,71.367,1.0331,20.132,1960,CH2,v1,
7839,20241119,17,Cs0.05MA0.2FA0.75PbI2.8Br0.2,1.4,,,,,,,Me-4PACz,0.33,,,,,,,,,1200,10,5000,30,8,200,110,30,,,,,,,,,,,,,,,15.528,76.245,1.0276,19.818,1960,CH3,v1,
7840,20241119,17,Cs0.05MA0.2FA0.75PbI2.8Br0.2,1.4,,,,,,,Me-4PACz,0.33,,,,,,,,,1200,10,5000,30,8,200,110,30,,,,,,,,,,,,,,,16.031,76.269,1.0245,20.516,1960,CH4,v1,
7841,20241119,17,Cs0.10MA0.20FA0.70PbI2.75Br0.25,1.38,,,,,,,Me-4PACz,0.33,,,,,,,,,950,10,5000,30,8,160,105,20,,,,,,,,,,,,,,,0.0,0.0,0.0,0.068433,1961,CH1,v1,
7842,20241119,17,Cs0.10MA0.20FA0.70PbI2.75Br0.25,1.38,,,,,,,Me-4PACz,0.33,,,,,,,,,950,10,5000,30,8,160,105,20,,,,,,,,,,,,,,,15.473,72.941,1.0448,20.305,1961,CH2,v1,
7843,20241119,17,Cs0.10MA0.20FA0.70PbI2.75Br0.25,1.38,,,,,,,Me-4PACz,0.33,,,,,,,,,950,10,5000,30,8,160,105,20,,,,,,,,,,,,,,,15.508,75.327,1.043,19.74,1961,CH3,v1,
7844,20241119,17,Cs0.10MA0.20FA0.70PbI2.75Br0.25,1.38,,,,,,,Me-4PACz,0.33,,,,,,,,,950,10,5000,30,8,160,105,20,,,,,,,,,,,,,,,15.44,72.78,1.0392,20.415,1961,CH4,v1,
7845,20241119,17,Cs0.10MA0.20FA0.70PbI2.75Br0.25,1.38,,,,,,,Me-4PACz,0.33,,,,,,,,,950,10,5000,30,8,160,105,20,,,,,,,,,,,,,,,0.0058721,7.66e+47,0.0,0.51133,1962,CH1,v1,
7846,20241119,17,Cs0.10MA0.20FA0.70PbI2.75Br0.25,1.38,,,,,,,Me-4PACz,0.33,,,,,,,,,950,10,5000,30,8,160,105,20,,,,,,,,,,,,,,,9.8853,49.046,1.0066,20.023,1962,CH2,v1,
7847,20241119,17,Cs0.10MA0.20FA0.70PbI2.75Br0.25,1.38,,,,,,,Me-4PACz,0.33,,,,,,,,,950,10,5000,30,8,160,105,20,,,,,,,,,,,,,,,15.107,74.247,1.0499,19.38,1962,CH3,v1,
7848,20241119,17,Cs0.10MA0.20FA0.70PbI2.75Br0.25,1.38,,,,,,,Me-4PACz,0.33,,,,,,,,,950,10,5000,30,8,160,105,20,,,,,,,,,,,,,,,14.537,70.701,1.0415,19.742,1962,CH4,v1,
7849,20241119,17,Cs0.10MA0.20FA0.70PbI2.75Br0.25,1.38,,,,,,,Me-4PACz,0.33,,,,,,,,,950,10,5000,30,8,160,105,20,,,,,,,,,,,,,,,0.0,0.0,0.071328,9.2e-08,1963,CH1,v1,
7850,20241119,17,Cs0.10MA0.20FA0.70PbI2.75Br0.25,1.38,,,,,,,Me-4PACz,0.33,,,,,,,,,950,10,5000,30,8,160,105,20,,,,,,,,,,,,,,,15.756,75.66,1.0507,19.82,1963,CH2,v1,
7851,20241119,17,Cs0.10MA0.20FA0.70PbI2.75Br0.25,1.38,,,,,,,Me-4PACz,0.33,,,,,,,,,950,10,5000,30,8,160,105,20,,,,,,,,,,,,,,,15.796,77.912,1.0487,19.333,1963,CH3,v1,
7852,20241119,17,Cs0.10MA0.20FA0.70PbI2.75Br0.25,1.38,,,,,,,Me-4PACz,0.33,,,,,,,,,950,10,5000,30,8,160,105,20,,,,,,,,,,,,,,,11.496,57.276,1.023,19.62,1963,CH4,v1,
7853,20241119,17,Cs0.10MA0.20FA0.70PbI2.75Br0.25,1.38,,,,,,,Me-4PACz,0.33,,,,,,,,,950,10,5000,30,8,160,105,20,,,,,,,,,,,,,,,0.013486,4.41e+49,0.0,0.020387,1964,CH1,v1,
7854,20241119,17,Cs0.10MA0.20FA0.70PbI2.75Br0.25,1.38,,,,,,,Me-4PACz,0.33,,,,,,,,,950,10,5000,30,8,160,105,20,,,,,,,,,,,,,,,16.884,77.297,1.0501,20.801,1964,CH2,v1,
7855,20241119,17,Cs0.10MA0.20FA0.70PbI2.75Br0.25,1.38,,,,,,,Me-4PACz,0.33,,,,,,,,,950,10,5000,30,8,160,105,20,,,,,,,,,,,,,,,15.945,75.908,1.0503,20.0,1964,CH3,v1,
7856,20241119,17,Cs0.10MA0.20FA0.70PbI2.75Br0.25,1.38,,,,,,,Me-4PACz,0.33,,,,,,,,,950,10,5000,30,8,160,105,20,,,,,,,,,,,,,,,7.2266,36.37,0.96159,20.663,1964,CH4,v1,
7857,20241119,17,Cs0.10MA0.20FA0.70PbI2.75Br0.25,1.38,,,,,,,Me-4PACz,0.33,,,,,,,,,950,10,5000,30,8,160,105,20,,,,,,,,,,,,,,,1.91e-08,278.45,0.075306,9.13e-08,1965,CH1,v1,
7858,20241119,17,Cs0.10MA0.20FA0.70PbI2.75Br0.25,1.38,,,,,,,Me-4PACz,0.33,,,,,,,,,950,10,5000,30,8,160,105,20,,,,,,,,,,,,,,,6.6454,38.401,0.91619,18.889,1965,CH2,v1,
7859,20241119,17,Cs0.10MA0.20FA0.70PbI2.75Br0.25,1.38,,,,,,,Me-4PACz,0.33,,,,,,,,,950,10,5000,30,8,160,105,20,,,,,,,,,,,,,,,12.595,67.394,1.0326,18.099,1965,CH3,v1,
7860,20241119,17,Cs0.10MA0.20FA0.70PbI2.75Br0.25,1.38,,,,,,,Me-4PACz,0.33,,,,,,,,,950,10,5000,30,8,160,105,20,,,,,,,,,,,,,,,14.467,74.052,1.0399,18.787,1965,CH4,v1,
7861,20241119,17,Cs0.10MA0.20FA0.70PbI2.75Br0.25,1.38,,,,,,,Me-4PACz,0.33,,,,,,,,,950,10,5000,30,8,160,105,20,,,,,,,,,,,,,,,3.8e-08,3.19e+49,0.0,7.94e-08,1966,CH1,v1,
7862,20241119,17,Cs0.10MA0.20FA0.70PbI2.75Br0.25,1.38,,,,,,,Me-4PACz,0.33,,,,,,,,,950,10,5000,30,8,160,105,20,,,,,,,,,,,,,,,15.566,74.02,1.0441,20.14,1966,CH2,v1,
7863,20241119,17,Cs0.10MA0.20FA0.70PbI2.75Br0.25,1.38,,,,,,,Me-4PACz,0.33,,,,,,,,,950,10,5000,30,8,160,105,20,,,,,,,,,,,,,,,15.609,76.384,1.0374,19.699,1966,CH3,v1,
7864,20241119,17,Cs0.10MA0.20FA0.70PbI2.75Br0.25,1.38,,,,,,,Me-4PACz,0.33,,,,,,,,,950,10,5000,30,8,160,105,20,,,,,,,,,,,,,,,16.217,76.866,1.0338,20.408,1966,CH4,v1,
7865,20241119,17,Cs0.10MA0.20FA0.70PbI2.75Br0.25,1.38,,,,,,,Me-4PACz,0.33,,,,,,,,,950,10,5000,30,8,160,105,20,,,,,,,,,,,,,,,5.46e-07,17.466,0.79972,3.91e-06,1967,CH1,v1,
7866,20241119,17,Cs0.10MA0.20FA0.70PbI2.75Br0.25,1.38,,,,,,,Me-4PACz,0.33,,,,,,,,,950,10,5000,30,8,160,105,20,,,,,,,,,,,,,,,14.931,72.168,1.0288,20.11,1967,CH2,v1,
7867,20241119,17,Cs0.10MA0.20FA0.70PbI2.75Br0.25,1.38,,,,,,,Me-4PACz,0.33,,,,,,,,,950,10,5000,30,8,160,105,20,,,,,,,,,,,,,,,15.642,77.742,1.036,19.421,1967,CH3,v1,
7868,20241119,17,Cs0.10MA0.20FA0.70PbI2.75Br0.25,1.38,,,,,,,Me-4PACz,0.33,,,,,,,,,950,10,5000,30,8,160,105,20,,,,,,,,,,,,,,,15.016,72.498,1.0427,19.864,1967,CH4,v1,
7869,20241119,17,Cs0.10MA0.20FA0.70PbI2.75Br0.25,1.38,,,,,,,Me-4PACz,0.33,,,,,,,,,950,10,5000,30,8,160,105,20,,,,,,,,,,,,,,,3.02e-07,44.834,0.71459,9.42e-07,1968,CH1,v1,
7870,20241119,17,Cs0.10MA0.20FA0.70PbI2.75Br0.25,1.38,,,,,,,Me-4PACz,0.33,,,,,,,,,950,10,5000,30,8,160,105,20,,,,,,,,,,,,,,,16.348,79.199,1.0369,19.908,1968,CH2,v1,
7871,20241119,17,Cs0.10MA0.20FA0.70PbI2.75Br0.25,1.38,,,,,,,Me-4PACz,0.33,,,,,,,,,950,10,5000,30,8,160,105,20,,,,,,,,,,,,,,,16.103,80.242,1.0328,19.43,1968,CH3,v1,
7872,20241119,17,Cs0.10MA0.20FA0.70PbI2.75Br0.25,1.38,,,,,,,Me-4PACz,0.33,,,,,,,,,950,10,5000,30,8,160,105,20,,,,,,,,,,,,,,,12.404,62.566,1.0128,19.574,1968,CH4,v1,
7873,20241119,17,Cs0.10MA0.20FA0.70PbI2.75Br0.25,1.38,,,,,,,Me-4PACz,0.33,,,,,,,,,950,10,5000,30,8,160,105,20,,,,,,,,,,,,,,,6.801,35.871,1.1865,15.979,1969,CH1,v1,
7874,20241119,17,Cs0.10MA0.20FA0.70PbI2.75Br0.25,1.38,,,,,,,Me-4PACz,0.33,,,,,,,,,950,10,5000,30,8,160,105,20,,,,,,,,,,,,,,,17.095,79.314,1.0324,20.878,1969,CH2,v1,
7875,20241119,17,Cs0.10MA0.20FA0.70PbI2.75Br0.25,1.38,,,,,,,Me-4PACz,0.33,,,,,,,,,950,10,5000,30,8,160,105,20,,,,,,,,,,,,,,,16.523,79.786,1.0317,20.072,1969,CH3,v1,
7876,20241119,17,Cs0.10MA0.20FA0.70PbI2.75Br0.25,1.38,,,,,,,Me-4PACz,0.33,,,,,,,,,950,10,5000,30,8,160,105,20,,,,,,,,,,,,,,,17.193,80.749,1.0246,20.78,1969,CH4,v1,
7877,20241119,17,Cs0.10MA0.20FA0.70PbI2.75Br0.25,1.38,,,,,,,Me-4PACz,0.33,,,,,,,,,950,10,5000,30,8,160,105,20,,,,,,,,,,,,,,,2.7e-07,3.4118,1.0328,7.68e-06,1970,CH1,v1,
7878,20241119,17,Cs0.10MA0.20FA0.70PbI2.75Br0.25,1.38,,,,,,,Me-4PACz,0.33,,,,,,,,,950,10,5000,30,8,160,105,20,,,,,,,,,,,,,,,11.318,59.972,1.0034,18.808,1970,CH2,v1,
7879,20241119,17,Cs0.10MA0.20FA0.70PbI2.75Br0.25,1.38,,,,,,,Me-4PACz,0.33,,,,,,,,,950,10,5000,30,8,160,105,20,,,,,,,,,,,,,,,13.956,75.281,1.0301,17.998,1970,CH3,v1,
7880,20241119,17,Cs0.10MA0.20FA0.70PbI2.75Br0.25,1.38,,,,,,,Me-4PACz,0.33,,,,,,,,,950,10,5000,30,8,160,105,20,,,,,,,,,,,,,,,13.662,70.401,1.0258,18.917,1970,CH4,v1,
7881,20241119,17,Cs0.15MA0.15FA0.7PbI2.85Br0.15,1.3,,,,,,,Me-4PACz,0.33,,,,,,,,,1000,10,5000,30,12,160,100,45,,,,,,,,,,,,,,,2.39e-08,96.205,0.18763,1.32e-07,1971,CH1,v1,
7882,20241119,17,Cs0.15MA0.15FA0.7PbI2.85Br0.15,1.3,,,,,,,Me-4PACz,0.33,,,,,,,,,1000,10,5000,30,12,160,100,45,,,,,,,,,,,,,,,0.92006,24.928,0.19554,18.875,1971,CH2,v1,
7883,20241119,17,Cs0.15MA0.15FA0.7PbI2.85Br0.15,1.3,,,,,,,Me-4PACz,0.33,,,,,,,,,1000,10,5000,30,12,160,100,45,,,,,,,,,,,,,,,15.194,75.099,1.0344,19.559,1971,CH3,v1,
7884,20241119,17,Cs0.15MA0.15FA0.7PbI2.85Br0.15,1.3,,,,,,,Me-4PACz,0.33,,,,,,,,,1000,10,5000,30,12,160,100,45,,,,,,,,,,,,,,,15.496,75.006,1.0326,20.007,1971,CH4,v1,
7885,20241119,17,Cs0.15MA0.15FA0.7PbI2.85Br0.15,1.3,,,,,,,Me-4PACz,0.33,,,,,,,,,1000,10,5000,30,12,160,100,45,,,,,,,,,,,,,,,6.9e-09,400.07,0.039823,4.35e-08,1972,CH1,v1,
7886,20241119,17,Cs0.15MA0.15FA0.7PbI2.85Br0.15,1.3,,,,,,,Me-4PACz,0.33,,,,,,,,,1000,10,5000,30,12,160,100,45,,,,,,,,,,,,,,,14.758,72.388,1.034,19.718,1972,CH2,v1,
7887,20241119,17,Cs0.15MA0.15FA0.7PbI2.85Br0.15,1.3,,,,,,,Me-4PACz,0.33,,,,,,,,,1000,10,5000,30,12,160,100,45,,,,,,,,,,,,,,,13.272,67.991,1.0222,19.097,1972,CH3,v1,
7888,20241119,17,Cs0.15MA0.15FA0.7PbI2.85Br0.15,1.3,,,,,,,Me-4PACz,0.33,,,,,,,,,1000,10,5000,30,12,160,100,45,,,,,,,,,,,,,,,5.0664,31.074,0.83182,19.601,1972,CH4,v1,
7889,20241119,17,Cs0.15MA0.15FA0.7PbI2.85Br0.15,1.3,,,,,,,Me-4PACz,0.33,,,,,,,,,1000,10,5000,30,12,160,100,45,,,,,,,,,,,,,,,0.0,0.0,-0.040474,-6.06e-08,1973,CH1,v1,
7890,20241119,17,Cs0.15MA0.15FA0.7PbI2.85Br0.15,1.3,,,,,,,Me-4PACz,0.33,,,,,,,,,1000,10,5000,30,12,160,100,45,,,,,,,,,,,,,,,3.7358,28.816,0.64878,19.983,1973,CH2,v1,
7891,20241119,17,Cs0.15MA0.15FA0.7PbI2.85Br0.15,1.3,,,,,,,Me-4PACz,0.33,,,,,,,,,1000,10,5000,30,12,160,100,45,,,,,,,,,,,,,,,13.323,67.204,1.0211,19.415,1973,CH3,v1,
7892,20241119,17,Cs0.15MA0.15FA0.7PbI2.85Br0.15,1.3,,,,,,,Me-4PACz,0.33,,,,,,,,,1000,10,5000,30,12,160,100,45,,,,,,,,,,,,,,,14.758,73.043,1.0234,19.744,1973,CH4,v1,
7893,20241119,17,Cs0.15MA0.15FA0.7PbI2.85Br0.15,1.3,,,,,,,Me-4PACz,0.33,,,,,,,,,1000,10,5000,30,12,160,100,45,,,,,,,,,,,,,,,1.64e-08,141.39,0.18984,6.12e-08,1974,CH1,v1,
7894,20241119,17,Cs0.15MA0.15FA0.7PbI2.85Br0.15,1.3,,,,,,,Me-4PACz,0.33,,,,,,,,,1000,10,5000,30,12,160,100,45,,,,,,,,,,,,,,,13.71,68.039,1.0271,19.617,1974,CH2,v1,
7895,20241119,17,Cs0.15MA0.15FA0.7PbI2.85Br0.15,1.3,,,,,,,Me-4PACz,0.33,,,,,,,,,1000,10,5000,30,12,160,100,45,,,,,,,,,,,,,,,14.338,73.494,1.0284,18.97,1974,CH3,v1,
7896,20241119,17,Cs0.15MA0.15FA0.7PbI2.85Br0.15,1.3,,,,,,,Me-4PACz,0.33,,,,,,,,,1000,10,5000,30,12,160,100,45,,,,,,,,,,,,,,,2.7096,29.709,0.4708,19.373,1974,CH4,v1,
7897,20241119,17,Cs0.15MA0.15FA0.7PbI2.85Br0.15,1.3,,,,,,,Me-4PACz,0.33,,,,,,,,,1000,10,5000,30,12,160,100,45,,,,,,,,,,,,,,,0.0,0.0,0.61832,-5.36e-08,1975,CH1,v1,
7898,20241119,17,Cs0.15MA0.15FA0.7PbI2.85Br0.15,1.3,,,,,,,Me-4PACz,0.33,,,,,,,,,1000,10,5000,30,12,160,100,45,,,,,,,,,,,,,,,1.6699,27.45,0.32373,18.792,1975,CH2,v1,
7899,20241119,17,Cs0.15MA0.15FA0.7PbI2.85Br0.15,1.3,,,,,,,Me-4PACz,0.33,,,,,,,,,1000,10,5000,30,12,160,100,45,,,,,,,,,,,,,,,10.556,52.43,1.0056,20.021,1975,CH3,v1,
7900,20241119,17,Cs0.15MA0.15FA0.7PbI2.85Br0.15,1.3,,,,,,,Me-4PACz,0.33,,,,,,,,,1000,10,5000,30,12,160,100,45,,,,,,,,,,,,,,,6.9471,36.024,0.93044,20.727,1975,CH4,v1,
7901,20241119,17,Cs0.15MA0.15FA0.7PbI2.85Br0.15,1.3,,,,,,,Me-4PACz,0.33,,,,,,,,,1000,10,5000,30,12,160,100,45,,,,,,,,,,,,,,,0.0,0.0,0.0,7.6489,1976,CH1,v1,
7902,20241119,17,Cs0.15MA0.15FA0.7PbI2.85Br0.15,1.3,,,,,,,Me-4PACz,0.33,,,,,,,,,1000,10,5000,30,12,160,100,45,,,,,,,,,,,,,,,3.1236,27.757,0.59348,18.962,1976,CH2,v1,
7903,20241119,17,Cs0.15MA0.15FA0.7PbI2.85Br0.15,1.3,,,,,,,Me-4PACz,0.33,,,,,,,,,1000,10,5000,30,12,160,100,45,,,,,,,,,,,,,,,11.11,56.848,1.02,19.161,1976,CH3,v1,
7904,20241119,17,Cs0.15MA0.15FA0.7PbI2.85Br0.15,1.3,,,,,,,Me-4PACz,0.33,,,,,,,,,1000,10,5000,30,12,160,100,45,,,,,,,,,,,,,,,15.846,77.352,1.0304,19.882,1976,CH4,v1,
7905,20241119,17,Cs0.15MA0.15FA0.7PbI2.85Br0.15,1.3,,,,,,,Me-4PACz,0.33,,,,,,,,,1000,10,5000,30,12,160,100,45,,,,,,,,,,,,,,,4.4004,20.243,1.1889,18.284,1977,CH1,v1,
7906,20241119,17,Cs0.15MA0.15FA0.7PbI2.85Br0.15,1.3,,,,,,,Me-4PACz,0.33,,,,,,,,,1000,10,5000,30,12,160,100,45,,,,,,,,,,,,,,,15.421,76.083,1.0299,19.68,1977,CH2,v1,
7907,20241119,17,Cs0.15MA0.15FA0.7PbI2.85Br0.15,1.3,,,,,,,Me-4PACz,0.33,,,,,,,,,1000,10,5000,30,12,160,100,45,,,,,,,,,,,,,,,13.218,67.953,1.0102,19.256,1977,CH3,v1,
7908,20241119,17,Cs0.15MA0.15FA0.7PbI2.85Br0.15,1.3,,,,,,,Me-4PACz,0.33,,,,,,,,,1000,10,5000,30,12,160,100,45,,,,,,,,,,,,,,,9.0179,46.601,0.97954,19.755,1977,CH4,v1,
7909,20241119,17,Cs0.15MA0.15FA0.7PbI2.85Br0.15,1.3,,,,,,,Me-4PACz,0.33,,,,,,,,,1000,10,5000,30,12,160,100,45,,,,,,,,,,,,,,,0.0046434,2.26e+46,0.0,13.717,1978,CH1,v1,
7910,20241119,17,Cs0.15MA0.15FA0.7PbI2.85Br0.15,1.3,,,,,,,Me-4PACz,0.33,,,,,,,,,1000,10,5000,30,12,160,100,45,,,,,,,,,,,,,,,7.4856,38.449,0.97048,20.061,1978,CH2,v1,
7911,20241119,17,Cs0.15MA0.15FA0.7PbI2.85Br0.15,1.3,,,,,,,Me-4PACz,0.33,,,,,,,,,1000,10,5000,30,12,160,100,45,,,,,,,,,,,,,,,14.438,72.484,1.0226,19.479,1978,CH3,v1,
7912,20241119,17,Cs0.15MA0.15FA0.7PbI2.85Br0.15,1.3,,,,,,,Me-4PACz,0.33,,,,,,,,,1000,10,5000,30,12,160,100,45,,,,,,,,,,,,,,,15.709,77.054,1.0262,19.867,1978,CH4,v1,
7913,20241119,17,Cs0.15MA0.15FA0.7PbI2.85Br0.15,1.3,,,,,,,Me-4PACz,0.33,,,,,,,,,1000,10,5000,30,12,160,100,45,,,,,,,,,,,,,,,11.76,62.378,1.0083,18.697,1979,CH1,v1,
7914,20241119,17,Cs0.15MA0.15FA0.7PbI2.85Br0.15,1.3,,,,,,,Me-4PACz,0.33,,,,,,,,,1000,10,5000,30,12,160,100,45,,,,,,,,,,,,,,,15.49,75.823,1.0327,19.782,1979,CH2,v1,
