Repository: MI-Materials-Intelligence/Recipe-Language-Model

# Learning Layer

## Overview

In the learning layer, the formulas and parameters are encoded and then tokenised into recipes as inputs. Through atomic skills of data extraction, cleaning, and matching, these data are organised into standardised datasets, providing the basis for RLM training and iterative recipe refinement.

Key Atomic Skills:
- **Cleaning**: Preprocessing and outlier cleaning
- **Matching**: Matching data pairs based on variables
- **Extraction**: Data extraction from robotic boxes

File: seven_ai_layers_robotics/learning/data/data50764_from_db.csv (part 31 of 253)
No,date,rank,Formula PVK,Concentration PVK,Formula Additive 1,Concentration Additive 1,Formula Additive 2,Concentration Additive 2,Formula Additive 3,Concentration Additive 3,Formula SAM 1,Concentration SAM 1,Formula SAM 2,Concentration SAM 2,Formula SAM 3,Concentration SAM 3,Spin Coating Speed SAM,Spin Coating Time SAM,Annealed Temperature SAM,Annealed Time SAM,Spin Coating Speed PVK 1,Spin Coating Time PVK 1,Spin Coating Speed PVK 2,Spin Coating Time PVK 2,Antisolvent Dropping Timing,Antisolvent Volume,Annealed Temperature PVK,Annealed Time PVK,Formula Passivator 1,Concentration Passivator 1,Formula Passivator 2,Concentration Passivator 2,Formula Passivator 3,Concentration Passivator 3,Formula Passivator 4,Concentration Passivator 4,Spin Coating Speed Passivator,Spin Coating Time Passivator,Passivator Dropping Timing,Passivator Volume,Annealed Temperature Passivator,Annealed Time Passivator,PCE,FF,Voc,Jsc,Product,Channel,From,upload_time
7915,20241119,17,Cs0.15MA0.15FA0.7PbI2.85Br0.15,1.3,,,,,,,Me-4PACz,0.33,,,,,,,,,1000,10,5000,30,12,160,100,45,,,,,,,,,,,,,,,15.094,77.484,1.0267,18.974,1979,CH3,v1,
7916,20241119,17,Cs0.15MA0.15FA0.7PbI2.85Br0.15,1.3,,,,,,,Me-4PACz,0.33,,,,,,,,,1000,10,5000,30,12,160,100,45,,,,,,,,,,,,,,,7.0113,38.568,0.93209,19.504,1979,CH4,v1,
7917,20241119,17,Cs0.15MA0.15FA0.7PbI2.85Br0.15,1.3,,,,,,,Me-4PACz,0.33,,,,,,,,,1000,10,5000,30,12,160,100,45,,,,,,,,,,,,,,,13.712,66.493,1.0309,20.004,1980,CH1,v1,
7918,20241119,17,Cs0.15MA0.15FA0.7PbI2.85Br0.15,1.3,,,,,,,Me-4PACz,0.33,,,,,,,,,1000,10,5000,30,12,160,100,45,,,,,,,,,,,,,,,6.2345,35.905,0.84792,20.478,1980,CH2,v1,
7919,20241119,17,Cs0.15MA0.15FA0.7PbI2.85Br0.15,1.3,,,,,,,Me-4PACz,0.33,,,,,,,,,1000,10,5000,30,12,160,100,45,,,,,,,,,,,,,,,13.933,68.52,1.0141,20.05,1980,CH3,v1,
7920,20241119,17,Cs0.15MA0.15FA0.7PbI2.85Br0.15,1.3,,,,,,,Me-4PACz,0.33,,,,,,,,,1000,10,5000,30,12,160,100,45,,,,,,,,,,,,,,,12.155,58.214,1.0003,20.874,1980,CH4,v1,
7921,20241119,17,Cs0.1FA0.9PbI2.8Br0.2,1.5,,,,,,,Me-4PACz,0.33,,,,,,,,,1000,10,5000,40,12,240,110,30,,,,,,,,,,,,,,,1.99e-08,30.685,0.24518,2.65e-07,1981,CH1,v1,
7922,20241119,17,Cs0.1FA0.9PbI2.8Br0.2,1.5,,,,,,,Me-4PACz,0.33,,,,,,,,,1000,10,5000,40,12,240,110,30,,,,,,,,,,,,,,,13.795,65.906,1.0393,20.14,1981,CH2,v1,
7923,20241119,17,Cs0.1FA0.9PbI2.8Br0.2,1.5,,,,,,,Me-4PACz,0.33,,,,,,,,,1000,10,5000,40,12,240,110,30,,,,,,,,,,,,,,,8.6283,45.148,0.99324,19.241,1981,CH3,v1,
7924,20241119,17,Cs0.1FA0.9PbI2.8Br0.2,1.5,,,,,,,Me-4PACz,0.33,,,,,,,,,1000,10,5000,40,12,240,110,30,,,,,,,,,,,,,,,14.739,72.126,1.0388,19.671,1981,CH4,v1,
7925,20241119,17,Cs0.1FA0.9PbI2.8Br0.2,1.5,,,,,,,Me-4PACz,0.33,,,,,,,,,1000,10,5000,40,12,240,110,30,,,,,,,,,,,,,,,0.0,0.0,-0.039978,-7e-08,1982,CH1,v1,
7926,20241119,17,Cs0.1FA0.9PbI2.8Br0.2,1.5,,,,,,,Me-4PACz,0.33,,,,,,,,,1000,10,5000,40,12,240,110,30,,,,,,,,,,,,,,,14.13,72.639,1.041,18.686,1982,CH2,v1,
7927,20241119,17,Cs0.1FA0.9PbI2.8Br0.2,1.5,,,,,,,Me-4PACz,0.33,,,,,,,,,1000,10,5000,40,12,240,110,30,,,,,,,,,,,,,,,13.513,72.335,1.0366,18.022,1982,CH3,v1,
7928,20241119,17,Cs0.1FA0.9PbI2.8Br0.2,1.5,,,,,,,Me-4PACz,0.33,,,,,,,,,1000,10,5000,40,12,240,110,30,,,,,,,,,,,,,,,14.075,71.858,1.0324,18.971,1982,CH4,v1,
7929,20241119,17,Cs0.1FA0.9PbI2.8Br0.2,1.5,,,,,,,Me-4PACz,0.33,,,,,,,,,1000,10,5000,40,12,240,110,30,,,,,,,,,,,,,,,2e-10,6.59e+47,0.0,-2.02e-08,1983,CH1,v1,
7930,20241119,17,Cs0.1FA0.9PbI2.8Br0.2,1.5,,,,,,,Me-4PACz,0.33,,,,,,,,,1000,10,5000,40,12,240,110,30,,,,,,,,,,,,,,,7.1423,38.048,0.94699,19.823,1983,CH2,v1,
7931,20241119,17,Cs0.1FA0.9PbI2.8Br0.2,1.5,,,,,,,Me-4PACz,0.33,,,,,,,,,1000,10,5000,40,12,240,110,30,,,,,,,,,,,,,,,12.153,62.636,1.009,19.231,1983,CH3,v1,
7932,20241119,17,Cs0.1FA0.9PbI2.8Br0.2,1.5,,,,,,,Me-4PACz,0.33,,,,,,,,,1000,10,5000,40,12,240,110,30,,,,,,,,,,,,,,,14.188,70.714,1.0232,19.61,1983,CH4,v1,
7933,20241119,17,Cs0.1FA0.9PbI2.8Br0.2,1.5,,,,,,,Me-4PACz,0.33,,,,,,,,,1000,10,5000,40,12,240,110,30,,,,,,,,,,,,,,,0.0,0.0,0.68303,6.9e-08,1984,CH1,v1,
7934,20241119,17,Cs0.1FA0.9PbI2.8Br0.2,1.5,,,,,,,Me-4PACz,0.33,,,,,,,,,1000,10,5000,40,12,240,110,30,,,,,,,,,,,,,,,15.306,73.277,1.0386,20.111,1984,CH2,v1,
7935,20241119,17,Cs0.1FA0.9PbI2.8Br0.2,1.5,,,,,,,Me-4PACz,0.33,,,,,,,,,1000,10,5000,40,12,240,110,30,,,,,,,,,,,,,,,8.818,45.761,0.99076,19.449,1984,CH3,v1,
7936,20241119,17,Cs0.1FA0.9PbI2.8Br0.2,1.5,,,,,,,Me-4PACz,0.33,,,,,,,,,1000,10,5000,40,12,240,110,30,,,,,,,,,,,,,,,14.99,73.448,1.0324,19.768,1984,CH4,v1,
7937,20241119,17,Cs0.1FA0.9PbI2.8Br0.2,1.5,,,,,,,Me-4PACz,0.33,,,,,,,,,1000,10,5000,40,12,240,110,30,,,,,,,,,,,,,,,0.0,0.0,-0.098229,-0.0052268,1985,CH1,v1,
7938,20241119,17,Cs0.1FA0.9PbI2.8Br0.2,1.5,,,,,,,Me-4PACz,0.33,,,,,,,,,1000,10,5000,40,12,240,110,30,,,,,,,,,,,,,,,5.0176,9438.8,0.006612,8.0402,1985,CH2,v1,
7939,20241119,17,Cs0.1FA0.9PbI2.8Br0.2,1.5,,,,,,,Me-4PACz,0.33,,,,,,,,,1000,10,5000,40,12,240,110,30,,,,,,,,,,,,,,,9.4022,47.881,0.98918,19.851,1985,CH3,v1,
7940,20241119,17,Cs0.1FA0.9PbI2.8Br0.2,1.5,,,,,,,Me-4PACz,0.33,,,,,,,,,1000,10,5000,40,12,240,110,30,,,,,,,,,,,,,,,0.0,0.0,0.19235,18.495,1985,CH4,v1,
7941,20241119,17,Cs0.1FA0.9PbI2.8Br0.2,1.5,,,,,,,Me-4PACz,0.33,,,,,,,,,1000,10,5000,40,12,240,110,30,,,,,,,,,,,,,,,5.61e-07,24.635,0.68585,3.32e-06,1986,CH1,v1,
7942,20241119,17,Cs0.1FA0.9PbI2.8Br0.2,1.5,,,,,,,Me-4PACz,0.33,,,,,,,,,1000,10,5000,40,12,240,110,30,,,,,,,,,,,,,,,15.504,74.005,1.0249,20.442,1986,CH2,v1,
7943,20241119,17,Cs0.1FA0.9PbI2.8Br0.2,1.5,,,,,,,Me-4PACz,0.33,,,,,,,,,1000,10,5000,40,12,240,110,30,,,,,,,,,,,,,,,15.151,76.677,1.0209,19.354,1986,CH3,v1,
7944,20241119,17,Cs0.1FA0.9PbI2.8Br0.2,1.5,,,,,,,Me-4PACz,0.33,,,,,,,,,1000,10,5000,40,12,240,110,30,,,,,,,,,,,,,,,16.274,78.497,1.0248,20.229,1986,CH4,v1,
7945,20241119,17,Cs0.1FA0.9PbI2.8Br0.2,1.5,,,,,,,Me-4PACz,0.33,,,,,,,,,1000,10,5000,40,12,240,110,30,,,,,,,,,,,,,,,7.93e-07,16.174,0.83083,5.9e-06,1987,CH1,v1,
7946,20241119,17,Cs0.1FA0.9PbI2.8Br0.2,1.5,,,,,,,Me-4PACz,0.33,,,,,,,,,1000,10,5000,40,12,240,110,30,,,,,,,,,,,,,,,15.028,73.416,1.0341,19.794,1987,CH2,v1,
7947,20241119,17,Cs0.1FA0.9PbI2.8Br0.2,1.5,,,,,,,Me-4PACz,0.33,,,,,,,,,1000,10,5000,40,12,240,110,30,,,,,,,,,,,,,,,14.53,74.233,1.0314,18.977,1987,CH3,v1,
7948,20241119,17,Cs0.1FA0.9PbI2.8Br0.2,1.5,,,,,,,Me-4PACz,0.33,,,,,,,,,1000,10,5000,40,12,240,110,30,,,,,,,,,,,,,,,15.34,74.912,1.0261,19.957,1987,CH4,v1,
7949,20241119,17,Cs0.1FA0.9PbI2.8Br0.2,1.5,,,,,,,Me-4PACz,0.33,,,,,,,,,1000,10,5000,40,12,240,110,30,,,,,,,,,,,,,,,1.24e-06,17.74,0.97899,7.12e-06,1988,CH1,v1,
7950,20241119,17,Cs0.1FA0.9PbI2.8Br0.2,1.5,,,,,,,Me-4PACz,0.33,,,,,,,,,1000,10,5000,40,12,240,110,30,,,,,,,,,,,,,,,13.632,64.842,1.0159,20.695,1988,CH2,v1,
7951,20241119,17,Cs0.1FA0.9PbI2.8Br0.2,1.5,,,,,,,Me-4PACz,0.33,,,,,,,,,1000,10,5000,40,12,240,110,30,,,,,,,,,,,,,,,15.601,76.03,1.022,20.077,1988,CH3,v1,
7952,20241119,17,Cs0.1FA0.9PbI2.8Br0.2,1.5,,,,,,,Me-4PACz,0.33,,,,,,,,,1000,10,5000,40,12,240,110,30,,,,,,,,,,,,,,,15.815,75.058,1.0286,20.486,1988,CH4,v1,
7953,20241119,17,Cs0.1FA0.9PbI2.8Br0.2,1.5,,,,,,,Me-4PACz,0.33,,,,,,,,,1000,10,5000,40,12,240,110,30,,,,,,,,,,,,,,,0.00068581,60.505,1.0859,0.0010438,1989,CH1,v1,
7954,20241119,17,Cs0.1FA0.9PbI2.8Br0.2,1.5,,,,,,,Me-4PACz,0.33,,,,,,,,,1000,10,5000,40,12,240,110,30,,,,,,,,,,,,,,,16.047,74.528,1.0441,20.622,1989,CH2,v1,
7955,20241119,17,Cs0.1FA0.9PbI2.8Br0.2,1.5,,,,,,,Me-4PACz,0.33,,,,,,,,,1000,10,5000,40,12,240,110,30,,,,,,,,,,,,,,,9.0117,45.92,0.99332,19.757,1989,CH3,v1,
7956,20241119,17,Cs0.1FA0.9PbI2.8Br0.2,1.5,,,,,,,Me-4PACz,0.33,,,,,,,,,1000,10,5000,40,12,240,110,30,,,,,,,,,,,,,,,16.135,76.389,1.0355,20.397,1989,CH4,v1,
7957,20241119,17,Cs0.1FA0.9PbI2.8Br0.2,1.5,,,,,,,Me-4PACz,0.33,,,,,,,,,1000,10,5000,40,12,240,110,30,,,,,,,,,,,,,,,0.0,0.0,-0.027727,-2.6e-07,1990,CH1,v1,
7958,20241119,17,Cs0.1FA0.9PbI2.8Br0.2,1.5,,,,,,,Me-4PACz,0.33,,,,,,,,,1000,10,5000,40,12,240,110,30,,,,,,,,,,,,,,,3.8221,5735.9,0.009107,7.3169,1990,CH2,v1,
7959,20241119,17,Cs0.1FA0.9PbI2.8Br0.2,1.5,,,,,,,Me-4PACz,0.33,,,,,,,,,1000,10,5000,40,12,240,110,30,,,,,,,,,,,,,,,14.471,69.069,1.009,20.763,1990,CH3,v1,
7960,20241119,17,Cs0.1FA0.9PbI2.8Br0.2,1.5,,,,,,,Me-4PACz,0.33,,,,,,,,,1000,10,5000,40,12,240,110,30,,,,,,,,,,,,,,,4.225,96.934,0.2062,21.138,1990,CH4,v1,
7961,20241119,17,Cs0.2MA0.4FA0.4PbI2.8Br0.2,1.46,,,,,,,Me-4PACz,0.33,,,,,,,,,1000,10,5000,40,10,120,110,20,,,,,,,,,,,,,,,0.0,0.0,0.0,1.5344,1991,CH1,v1,
7962,20241119,17,Cs0.2MA0.4FA0.4PbI2.8Br0.2,1.46,,,,,,,Me-4PACz,0.33,,,,,,,,,1000,10,5000,40,10,120,110,20,,,,,,,,,,,,,,,9.4496,45.349,1.0148,20.533,1991,CH2,v1,
7963,20241119,17,Cs0.2MA0.4FA0.4PbI2.8Br0.2,1.46,,,,,,,Me-4PACz,0.33,,,,,,,,,1000,10,5000,40,10,120,110,20,,,,,,,,,,,,,,,15.043,71.65,1.0509,19.98,1991,CH3,v1,
7964,20241119,17,Cs0.2MA0.4FA0.4PbI2.8Br0.2,1.46,,,,,,,Me-4PACz,0.33,,,,,,,,,1000,10,5000,40,10,120,110,20,,,,,,,,,,,,,,,0.076945,3.2033,0.12825,18.73,1991,CH4,v1,
7965,20241119,17,Cs0.2MA0.4FA0.4PbI2.8Br0.2,1.46,,,,,,,Me-4PACz,0.33,,,,,,,,,1000,10,5000,40,10,120,110,20,,,,,,,,,,,,,,,7.5661,1116.4,1.0306,0.65758,1992,CH1,v1,
7966,20241119,17,Cs0.2MA0.4FA0.4PbI2.8Br0.2,1.46,,,,,,,Me-4PACz,0.33,,,,,,,,,1000,10,5000,40,10,120,110,20,,,,,,,,,,,,,,,13.832,65.465,1.0503,20.116,1992,CH2,v1,
7967,20241119,17,Cs0.2MA0.4FA0.4PbI2.8Br0.2,1.46,,,,,,,Me-4PACz,0.33,,,,,,,,,1000,10,5000,40,10,120,110,20,,,,,,,,,,,,,,,2.1576,28.839,0.39013,19.177,1992,CH3,v1,
7968,20241119,17,Cs0.2MA0.4FA0.4PbI2.8Br0.2,1.46,,,,,,,Me-4PACz,0.33,,,,,,,,,1000,10,5000,40,10,120,110,20,,,,,,,,,,,,,,,6.7472,35.544,0.93912,20.213,1992,CH4,v1,
7969,20241119,17,Cs0.2MA0.4FA0.4PbI2.8Br0.2,1.46,,,,,,,Me-4PACz,0.33,,,,,,,,,1000,10,5000,40,10,120,110,20,,,,,,,,,,,,,,,7.2561,57.171,0.64187,19.773,1993,CH1,v1,
7970,20241119,17,Cs0.2MA0.4FA0.4PbI2.8Br0.2,1.46,,,,,,,Me-4PACz,0.33,,,,,,,,,1000,10,5000,40,10,120,110,20,,,,,,,,,,,,,,,13.532,64.288,1.0414,20.212,1993,CH2,v1,
7971,20241119,17,Cs0.2MA0.4FA0.4PbI2.8Br0.2,1.46,,,,,,,Me-4PACz,0.33,,,,,,,,,1000,10,5000,40,10,120,110,20,,,,,,,,,,,,,,,13.819,67.36,1.044,19.65,1993,CH3,v1,
7972,20241119,17,Cs0.2MA0.4FA0.4PbI2.8Br0.2,1.46,,,,,,,Me-4PACz,0.33,,,,,,,,,1000,10,5000,40,10,120,110,20,,,,,,,,,,,,,,,15.643,71.548,1.0462,20.899,1993,CH4,v1,
7973,20241119,17,Cs0.2MA0.4FA0.4PbI2.8Br0.2,1.46,,,,,,,Me-4PACz,0.33,,,,,,,,,1000,10,5000,40,10,120,110,20,,,,,,,,,,,,,,,0.11493,5.2556,0.98887,2.2114,1994,CH1,v1,
7974,20241119,17,Cs0.2MA0.4FA0.4PbI2.8Br0.2,1.46,,,,,,,Me-4PACz,0.33,,,,,,,,,1000,10,5000,40,10,120,110,20,,,,,,,,,,,,,,,12.646,65.716,1.0557,18.228,1994,CH2,v1,
7975,20241119,17,Cs0.2MA0.4FA0.4PbI2.8Br0.2,1.46,,,,,,,Me-4PACz,0.33,,,,,,,,,1000,10,5000,40,10,120,110,20,,,,,,,,,,,,,,,10.848,59.029,1.0407,17.658,1994,CH3,v1,
7976,20241119,17,Cs0.2MA0.4FA0.4PbI2.8Br0.2,1.46,,,,,,,Me-4PACz,0.33,,,,,,,,,1000,10,5000,40,10,120,110,20,,,,,,,,,,,,,,,10.013,54.777,1.0009,18.264,1994,CH4,v1,
7977,20241119,17,Cs0.2MA0.4FA0.4PbI2.8Br0.2,1.46,,,,,,,Me-4PACz,0.33,,,,,,,,,1000,10,5000,40,10,120,110,20,,,,,,,,,,,,,,,9.8608,45.612,1.1886,18.188,1995,CH1,v1,
7978,20241119,17,Cs0.2MA0.4FA0.4PbI2.8Br0.2,1.46,,,,,,,Me-4PACz,0.33,,,,,,,,,1000,10,5000,40,10,120,110,20,,,,,,,,,,,,,,,13.975,70.59,1.0512,18.833,1995,CH2,v1,
7979,20241119,17,Cs0.2MA0.4FA0.4PbI2.8Br0.2,1.46,,,,,,,Me-4PACz,0.33,,,,,,,,,1000,10,5000,40,10,120,110,20,,,,,,,,,,,,,,,10.224,53.459,1.0283,18.599,1995,CH3,v1,
7980,20241119,17,Cs0.2MA0.4FA0.4PbI2.8Br0.2,1.46,,,,,,,Me-4PACz,0.33,,,,,,,,,1000,10,5000,40,10,120,110,20,,,,,,,,,,,,,,,13.345,67.405,1.0432,18.978,1995,CH4,v1,
7981,20241119,17,Cs0.2MA0.4FA0.4PbI2.8Br0.2,1.46,,,,,,,Me-4PACz,0.33,,,,,,,,,1000,10,5000,40,10,120,110,20,,,,,,,,,,,,,,,1.52e-07,59.42,0.56161,4.56e-07,1996,CH1,v1,
7982,20241119,17,Cs0.2MA0.4FA0.4PbI2.8Br0.2,1.46,,,,,,,Me-4PACz,0.33,,,,,,,,,1000,10,5000,40,10,120,110,20,,,,,,,,,,,,,,,15.445,70.88,1.0545,20.665,1996,CH2,v1,
7983,20241119,17,Cs0.2MA0.4FA0.4PbI2.8Br0.2,1.46,,,,,,,Me-4PACz,0.33,,,,,,,,,1000,10,5000,40,10,120,110,20,,,,,,,,,,,,,,,15.551,74.199,1.0532,19.9,1996,CH3,v1,
7984,20241119,17,Cs0.2MA0.4FA0.4PbI2.8Br0.2,1.46,,,,,,,Me-4PACz,0.33,,,,,,,,,1000,10,5000,40,10,120,110,20,,,,,,,,,,,,,,,1.4611,24.545,0.29752,20.007,1996,CH4,v1,
7985,20241119,17,Cs0.2MA0.4FA0.4PbI2.8Br0.2,1.46,,,,,,,Me-4PACz,0.33,,,,,,,,,1000,10,5000,40,10,120,110,20,,,,,,,,,,,,,,,3.26e-08,3.33e+48,0.0,6.54e-07,1997,CH1,v1,
7986,20241119,17,Cs0.2MA0.4FA0.4PbI2.8Br0.2,1.46,,,,,,,Me-4PACz,0.33,,,,,,,,,1000,10,5000,40,10,120,110,20,,,,,,,,,,,,,,,15.86,74.567,1.0549,20.162,1997,CH2,v1,
7987,20241119,17,Cs0.2MA0.4FA0.4PbI2.8Br0.2,1.46,,,,,,,Me-4PACz,0.33,,,,,,,,,1000,10,5000,40,10,120,110,20,,,,,,,,,,,,,,,5.589,32.569,0.87845,19.535,1997,CH3,v1,
7988,20241119,17,Cs0.2MA0.4FA0.4PbI2.8Br0.2,1.46,,,,,,,Me-4PACz,0.33,,,,,,,,,1000,10,5000,40,10,120,110,20,,,,,,,,,,,,,,,13.938,65.799,1.0355,20.457,1997,CH4,v1,
7989,20241119,17,Cs0.2MA0.4FA0.4PbI2.8Br0.2,1.46,,,,,,,Me-4PACz,0.33,,,,,,,,,1000,10,5000,40,10,120,110,20,,,,,,,,,,,,,,,1.51e-07,29.15,0.64654,8.01e-07,1998,CH1,v1,
7990,20241119,17,Cs0.2MA0.4FA0.4PbI2.8Br0.2,1.46,,,,,,,Me-4PACz,0.33,,,,,,,,,1000,10,5000,40,10,120,110,20,,,,,,,,,,,,,,,15.024,69.533,1.0559,20.464,1998,CH2,v1,
7991,20241119,17,Cs0.2MA0.4FA0.4PbI2.8Br0.2,1.46,,,,,,,Me-4PACz,0.33,,,,,,,,,1000,10,5000,40,10,120,110,20,,,,,,,,,,,,,,,15.177,72.3,1.0538,19.92,1998,CH3,v1,
7992,20241119,17,Cs0.2MA0.4FA0.4PbI2.8Br0.2,1.46,,,,,,,Me-4PACz,0.33,,,,,,,,,1000,10,5000,40,10,120,110,20,,,,,,,,,,,,,,,17.11,77.216,1.0541,21.021,1998,CH4,v1,
7993,20241119,17,Cs0.2MA0.4FA0.4PbI2.8Br0.2,1.46,,,,,,,Me-4PACz,0.33,,,,,,,,,1000,10,5000,40,10,120,110,20,,,,,,,,,,,,,,,0.0,0.0,0.50153,6.45e-07,1999,CH1,v1,
7994,20241119,17,Cs0.2MA0.4FA0.4PbI2.8Br0.2,1.46,,,,,,,Me-4PACz,0.33,,,,,,,,,1000,10,5000,40,10,120,110,20,,,,,,,,,,,,,,,11.166,64.128,0.99114,17.568,1999,CH2,v1,
7995,20241119,17,Cs0.2MA0.4FA0.4PbI2.8Br0.2,1.46,,,,,,,Me-4PACz,0.33,,,,,,,,,1000,10,5000,40,10,120,110,20,,,,,,,,,,,,,,,9.16,52.763,0.97322,17.838,1999,CH3,v1,
7996,20241119,17,Cs0.2MA0.4FA0.4PbI2.8Br0.2,1.46,,,,,,,Me-4PACz,0.33,,,,,,,,,1000,10,5000,40,10,120,110,20,,,,,,,,,,,,,,,10.164,60.884,0.95242,17.529,1999,CH4,v1,
7997,20241119,17,Cs0.2MA0.4FA0.4PbI2.8Br0.2,1.46,,,,,,,Me-4PACz,0.33,,,,,,,,,1000,10,5000,40,10,120,110,20,,,,,,,,,,,,,,,0.25966,2.0215,0.98578,13.03,2000,CH1,v1,
7998,20241119,17,Cs0.2MA0.4FA0.4PbI2.8Br0.2,1.46,,,,,,,Me-4PACz,0.33,,,,,,,,,1000,10,5000,40,10,120,110,20,,,,,,,,,,,,,,,14.005,70.46,1.055,18.841,2000,CH2,v1,
7999,20241119,17,Cs0.2MA0.4FA0.4PbI2.8Br0.2,1.46,,,,,,,Me-4PACz,0.33,,,,,,,,,1000,10,5000,40,10,120,110,20,,,,,,,,,,,,,,,14.975,75.774,1.0539,18.752,2000,CH3,v1,
8000,20241119,17,Cs0.2MA0.4FA0.4PbI2.8Br0.2,1.46,,,,,,,Me-4PACz,0.33,,,,,,,,,1000,10,5000,40,10,120,110,20,,,,,,,,,,,,,,,15.015,73.409,1.0539,19.408,2000,CH4,v1,
8001,20241119,17,Cs0.05MA0.16FA0.79PbI2.9Br0.1,1.73,,,,,,,Me-4PACz,0.33,,,,,,,,,1000,10,5000,30,6,160,110,25,,,,,,,,,,,,,,,7.63e-08,47.87,0.49798,3.2e-07,2001,CH1,v1,
8002,20241119,17,Cs0.05MA0.16FA0.79PbI2.9Br0.1,1.73,,,,,,,Me-4PACz,0.33,,,,,,,,,1000,10,5000,30,6,160,110,25,,,,,,,,,,,,,,,16.199,74.904,1.0098,21.417,2001,CH2,v1,
8003,20241119,17,Cs0.05MA0.16FA0.79PbI2.9Br0.1,1.73,,,,,,,Me-4PACz,0.33,,,,,,,,,1000,10,5000,30,6,160,110,25,,,,,,,,,,,,,,,15.664,74.528,1.0089,20.832,2001,CH3,v1,
8004,20241119,17,Cs0.05MA0.16FA0.79PbI2.9Br0.1,1.73,,,,,,,Me-4PACz,0.33,,,,,,,,,1000,10,5000,30,6,160,110,25,,,,,,,,,,,,,,,16.29,75.544,1.0092,21.366,2001,CH4,v1,
8005,20241119,17,Cs0.05MA0.16FA0.79PbI2.9Br0.1,1.73,,,,,,,Me-4PACz,0.33,,,,,,,,,1000,10,5000,30,6,160,110,25,,,,,,,,,,,,,,,0.0,0.0,0.0,0.086315,2002,CH1,v1,
8006,20241119,17,Cs0.05MA0.16FA0.79PbI2.9Br0.1,1.73,,,,,,,Me-4PACz,0.33,,,,,,,,,1000,10,5000,30,6,160,110,25,,,,,,,,,,,,,,,15.251,71.733,1.0482,20.284,2002,CH2,v1,
8007,20241119,17,Cs0.05MA0.16FA0.79PbI2.9Br0.1,1.73,,,,,,,Me-4PACz,0.33,,,,,,,,,1000,10,5000,30,6,160,110,25,,,,,,,,,,,,,,,14.865,72.665,1.0486,19.508,2002,CH3,v1,
8008,20241119,17,Cs0.05MA0.16FA0.79PbI2.9Br0.1,1.73,,,,,,,Me-4PACz,0.33,,,,,,,,,1000,10,5000,30,6,160,110,25,,,,,,,,,,,,,,,15.215,72.651,1.0495,19.955,2002,CH4,v1,
8009,20241119,17,Cs0.05MA0.16FA0.79PbI2.9Br0.1,1.73,,,,,,,Me-4PACz,0.33,,,,,,,,,1000,10,5000,30,6,160,110,25,,,,,,,,,,,,,,,1.2873,123.02,1.1901,0.87929,2003,CH1,v1,
8010,20241119,17,Cs0.05MA0.16FA0.79PbI2.9Br0.1,1.73,,,,,,,Me-4PACz,0.33,,,,,,,,,1000,10,5000,30,6,160,110,25,,,,,,,,,,,,,,,16.181,76.392,1.0101,20.97,2003,CH2,v1,
8011,20241119,17,Cs0.05MA0.16FA0.79PbI2.9Br0.1,1.73,,,,,,,Me-4PACz,0.33,,,,,,,,,1000,10,5000,30,6,160,110,25,,,,,,,,,,,,,,,15.694,76.048,1.0096,20.441,2003,CH3,v1,
8012,20241119,17,Cs0.05MA0.16FA0.79PbI2.9Br0.1,1.73,,,,,,,Me-4PACz,0.33,,,,,,,,,1000,10,5000,30,6,160,110,25,,,,,,,,,,,,,,,15.439,74.258,0.98968,21.008,2003,CH4,v1,
8013,20241119,17,Cs0.05MA0.16FA0.79PbI2.9Br0.1,1.73,,,,,,,Me-4PACz,0.33,,,,,,,,,1000,10,5000,30,6,160,110,25,,,,,,,,,,,,,,,0.0,0.0,0.0,-0.21477,2004,CH1,v1,
8014,20241119,17,Cs0.05MA0.16FA0.79PbI2.9Br0.1,1.73,,,,,,,Me-4PACz,0.33,,,,,,,,,1000,10,5000,30,6,160,110,25,,,,,,,,,,,,,,,16.28,73.214,1.0529,21.119,2004,CH2,v1,
8015,20241119,17,Cs0.05MA0.16FA0.79PbI2.9Br0.1,1.73,,,,,,,Me-4PACz,0.33,,,,,,,,,1000,10,5000,30,6,160,110,25,,,,,,,,,,,,,,,15.677,72.519,1.0426,20.735,2004,CH3,v1,
8016,20241119,17,Cs0.05MA0.16FA0.79PbI2.9Br0.1,1.73,,,,,,,Me-4PACz,0.33,,,,,,,,,1000,10,5000,30,6,160,110,25,,,,,,,,,,,,,,,16.283,73.172,1.0441,21.312,2004,CH4,v1,
8017,20241119,17,Cs0.05MA0.16FA0.79PbI2.9Br0.1,1.73,,,,,,,Me-4PACz,0.33,,,,,,,,,1000,10,5000,30,6,160,110,25,,,,,,,,,,,,,,,0.0,0.0,-0.090978,3.85e-08,2005,CH1,v1,
8018,20241119,17,Cs0.05MA0.16FA0.79PbI2.9Br0.1,1.73,,,,,,,Me-4PACz,0.33,,,,,,,,,1000,10,5000,30,6,160,110,25,,,,,,,,,,,,,,,16.037,74.589,1.0333,20.807,2005,CH2,v1,
8019,20241119,17,Cs0.05MA0.16FA0.79PbI2.9Br0.1,1.73,,,,,,,Me-4PACz,0.33,,,,,,,,,1000,10,5000,30,6,160,110,25,,,,,,,,,,,,,,,15.546,75.449,1.0227,20.147,2005,CH3,v1,
8020,20241119,17,Cs0.05MA0.16FA0.79PbI2.9Br0.1,1.73,,,,,,,Me-4PACz,0.33,,,,,,,,,1000,10,5000,30,6,160,110,25,,,,,,,,,,,,,,,16.372,77.191,1.0187,20.821,2005,CH4,v1,
8021,20241119,17,Cs0.05MA0.16FA0.79PbI2.9Br0.1,1.73,,,,,,,Me-4PACz,0.33,,,,,,,,,1000,10,5000,30,6,160,110,25,,,,,,,,,,,,,,,7.0938,50.977,0.65862,21.129,2006,CH1,v1,
8022,20241119,17,Cs0.05MA0.16FA0.79PbI2.9Br0.1,1.73,,,,,,,Me-4PACz,0.33,,,,,,,,,1000,10,5000,30,6,160,110,25,,,,,,,,,,,,,,,16.119,77.016,0.97868,21.385,2006,CH2,v1,
8023,20241119,17,Cs0.05MA0.16FA0.79PbI2.9Br0.1,1.73,,,,,,,Me-4PACz,0.33,,,,,,,,,1000,10,5000,30,6,160,110,25,,,,,,,,,,,,,,,15.98,77.855,0.99174,20.696,2006,CH3,v1,
8024,20241119,17,Cs0.05MA0.16FA0.79PbI2.9Br0.1,1.73,,,,,,,Me-4PACz,0.33,,,,,,,,,1000,10,5000,30,6,160,110,25,,,,,,,,,,,,,,,16.176,76.182,1.0023,21.183,2006,CH4,v1,
8025,20241119,17,Cs0.05MA0.16FA0.79PbI2.9Br0.1,1.73,,,,,,,Me-4PACz,0.33,,,,,,,,,1000,10,5000,30,6,160,110,25,,,,,,,,,,,,,,,0.0,0.0,0.0,19.999,2007,CH1,v1,
8026,20241119,17,Cs0.05MA0.16FA0.79PbI2.9Br0.1,1.73,,,,,,,Me-4PACz,0.33,,,,,,,,,1000,10,5000,30,6,160,110,25,,,,,,,,,,,,,,,14.724,71.166,1.0469,19.763,2007,CH2,v1,
8027,20241119,17,Cs0.05MA0.16FA0.79PbI2.9Br0.1,1.73,,,,,,,Me-4PACz,0.33,,,,,,,,,1000,10,5000,30,6,160,110,25,,,,,,,,,,,,,,,14.257,70.856,1.0443,19.268,2007,CH3,v1,
8028,20241119,17,Cs0.05MA0.16FA0.79PbI2.9Br0.1,1.73,,,,,,,Me-4PACz,0.33,,,,,,,,,1000,10,5000,30,6,160,110,25,,,,,,,,,,,,,,,14.554,70.817,1.0444,19.679,2007,CH4,v1,
8029,20241119,17,Cs0.05MA0.16FA0.79PbI2.9Br0.1,1.73,,,,,,,Me-4PACz,0.33,,,,,,,,,1000,10,5000,30,6,160,110,25,,,,,,,,,,,,,,,0.01169,3.8e+46,0.0,20.531,2008,CH1,v1,
8030,20241119,17,Cs0.05MA0.16FA0.79PbI2.9Br0.1,1.73,,,,,,,Me-4PACz,0.33,,,,,,,,,1000,10,5000,30,6,160,110,25,,,,,,,,,,,,,,,16.795,83.414,0.95824,21.012,2008,CH2,v1,
8031,20241119,17,Cs0.05MA0.16FA0.79PbI2.9Br0.1,1.73,,,,,,,Me-4PACz,0.33,,,,,,,,,1000,10,5000,30,6,160,110,25,,,,,,,,,,,,,,,13.529,67.302,0.98467,20.415,2008,CH3,v1,
8032,20241119,17,Cs0.05MA0.16FA0.79PbI2.9Br0.1,1.73,,,,,,,Me-4PACz,0.33,,,,,,,,,1000,10,5000,30,6,160,110,25,,,,,,,,,,,,,,,16.352,78.746,0.98921,20.992,2008,CH4,v1,
8033,20241119,17,Cs0.05MA0.16FA0.79PbI2.9Br0.1,1.73,,,,,,,Me-4PACz,0.33,,,,,,,,,1000,10,5000,30,6,160,110,25,,,,,,,,,,,,,,,8.8747,37.054,1.1889,20.145,2009,CH1,v1,
8034,20241119,17,Cs0.05MA0.16FA0.79PbI2.9Br0.1,1.73,,,,,,,Me-4PACz,0.33,,,,,,,,,1000,10,5000,30,6,160,110,25,,,,,,,,,,,,,,,16.08,73.036,1.0571,20.827,2009,CH2,v1,
8035,20241119,17,Cs0.05MA0.16FA0.79PbI2.9Br0.1,1.73,,,,,,,Me-4PACz,0.33,,,,,,,,,1000,10,5000,30,6,160,110,25,,,,,,,,,,,,,,,14.18,66.66,1.0495,20.27,2009,CH3,v1,
8036,20241119,17,Cs0.05MA0.16FA0.79PbI2.9Br0.1,1.73,,,,,,,Me-4PACz,0.33,,,,,,,,,1000,10,5000,30,6,160,110,25,,,,,,,,,,,,,,,16.407,74.325,1.0447,21.131,2009,CH4,v1,
8037,20241119,17,Cs0.05MA0.16FA0.79PbI2.9Br0.1,1.73,,,,,,,Me-4PACz,0.33,,,,,,,,,1000,10,5000,30,6,160,110,25,,,,,,,,,,,,,,,0.0,0.0,1.1916,-0.70684,2010,CH1,v1,
8038,20241119,17,Cs0.05MA0.16FA0.79PbI2.9Br0.1,1.73,,,,,,,Me-4PACz,0.33,,,,,,,,,1000,10,5000,30,6,160,110,25,,,,,,,,,,,,,,,16.143,77.415,1.0162,20.519,2010,CH2,v1,
8039,20241119,17,Cs0.05MA0.16FA0.79PbI2.9Br0.1,1.73,,,,,,,Me-4PACz,0.33,,,,,,,,,1000,10,5000,30,6,160,110,25,,,,,,,,,,,,,,,15.697,77.341,1.0194,19.91,2010,CH3,v1,
8040,20241119,17,Cs0.05MA0.16FA0.79PbI2.9Br0.1,1.73,,,,,,,Me-4PACz,0.33,,,,,,,,,1000,10,5000,30,6,160,110,25,,,,,,,,,,,,,,,16.358,78.324,1.0166,20.544,2010,CH4,v1,
8041,20241119,17,Cs0.05MA0.1FA0.85PbI2.85Br0.15,1.65,,,,,,,Me-4PACz,0.33,,,,,,,,,1000,10,5000,30,10,160,100,20,,,,,,,,,,,,,,,0.0,0.0,0.58118,2.86e-07,2011,CH1,v1,
8042,20241119,17,Cs0.05MA0.1FA0.85PbI2.85Br0.15,1.65,,,,,,,Me-4PACz,0.33,,,,,,,,,1000,10,5000,30,10,160,100,20,,,,,,,,,,,,,,,14.656,69.008,1.0303,20.615,2011,CH2,v1,
8043,20241119,17,Cs0.05MA0.1FA0.85PbI2.85Br0.15,1.65,,,,,,,Me-4PACz,0.33,,,,,,,,,1000,10,5000,30,10,160,100,20,,,,,,,,,,,,,,,11.816,58.619,1.0073,20.011,2011,CH3,v1,
8044,20241119,17,Cs0.05MA0.1FA0.85PbI2.85Br0.15,1.65,,,,,,,Me-4PACz,0.33,,,,,,,,,1000,10,5000,30,10,160,100,20,,,,,,,,,,,,,,,2.078,141.36,0.076353,19.253,2011,CH4,v1,
8045,20241119,17,Cs0.05MA0.1FA0.85PbI2.85Br0.15,1.65,,,,,,,Me-4PACz,0.33,,,,,,,,,1000,10,5000,30,10,160,100,20,,,,,,,,,,,,,,,2.16e-08,37.249,0.30487,1.9e-07,2012,CH1,v1,
8046,20241119,17,Cs0.05MA0.1FA0.85PbI2.85Br0.15,1.65,,,,,,,Me-4PACz,0.33,,,,,,,,,1000,10,5000,30,10,160,100,20,,,,,,,,,,,,,,,4.2433,27.22,0.72893,21.386,2012,CH2,v1,
8047,20241119,17,Cs0.05MA0.1FA0.85PbI2.85Br0.15,1.65,,,,,,,Me-4PACz,0.33,,,,,,,,,1000,10,5000,30,10,160,100,20,,,,,,,,,,,,,,,12.429,60.713,0.99404,20.594,2012,CH3,v1,
8048,20241119,17,Cs0.05MA0.1FA0.85PbI2.85Br0.15,1.65,,,,,,,Me-4PACz,0.33,,,,,,,,,1000,10,5000,30,10,160,100,20,,,,,,,,,,,,,,,15.361,70.622,1.0138,21.455,2012,CH4,v1,
8049,20241119,17,Cs0.05MA0.1FA0.85PbI2.85Br0.15,1.65,,,,,,,Me-4PACz,0.33,,,,,,,,,1000,10,5000,30,10,160,100,20,,,,,,,,,,,,,,,0.0,0.0,0.0,-0.036461,2013,CH1,v1,
8050,20241119,17,Cs0.05MA0.1FA0.85PbI2.85Br0.15,1.65,,,,,,,Me-4PACz,0.33,,,,,,,,,1000,10,5000,30,10,160,100,20,,,,,,,,,,,,,,,9.9946,47.661,0.94491,22.193,2013,CH2,v1,
8051,20241119,17,Cs0.05MA0.1FA0.85PbI2.85Br0.15,1.65,,,,,,,Me-4PACz,0.33,,,,,,,,,1000,10,5000,30,10,160,100,20,,,,,,,,,,,,,,,0.48115,180.79,0.020493,12.987,2013,CH3,v1,
8052,20241119,17,Cs0.05MA0.1FA0.85PbI2.85Br0.15,1.65,,,,,,,Me-4PACz,0.33,,,,,,,,,1000,10,5000,30,10,160,100,20,,,,,,,,,,,,,,,14.542,69.933,1.0139,20.509,2013,CH4,v1,
8053,20241119,17,Cs0.05MA0.1FA0.85PbI2.85Br0.15,1.65,,,,,,,Me-4PACz,0.33,,,,,,,,,1000,10,5000,30,10,160,100,20,,,,,,,,,,,,,,,0.0,0.0,0.30789,8.55e-08,2014,CH1,v1,
8054,20241119,17,Cs0.05MA0.1FA0.85PbI2.85Br0.15,1.65,,,,,,,Me-4PACz,0.33,,,,,,,,,1000,10,5000,30,10,160,100,20,,,,,,,,,,,,,,,15.323,70.521,1.0361,20.97,2014,CH2,v1,
8055,20241119,17,Cs0.05MA0.1FA0.85PbI2.85Br0.15,1.65,,,,,,,Me-4PACz,0.33,,,,,,,,,1000,10,5000,30,10,160,100,20,,,,,,,,,,,,,,,15.142,71.899,1.0263,20.52,2014,CH3,v1,
8056,20241119,17,Cs0.05MA0.1FA0.85PbI2.85Br0.15,1.65,,,,,,,Me-4PACz,0.33,,,,,,,,,1000,10,5000,30,10,160,100,20,,,,,,,,,,,,,,,15.629,71.567,1.0319,21.163,2014,CH4,v1,
8057,20241119,17,Cs0.05MA0.1FA0.85PbI2.85Br0.15,1.65,,,,,,,Me-4PACz,0.33,,,,,,,,,1000,10,5000,30,10,160,100,20,,,,,,,,,,,,,,,1.95e-08,50.389,0.34982,1.11e-07,2015,CH1,v1,
8058,20241119,17,Cs0.05MA0.1FA0.85PbI2.85Br0.15,1.65,,,,,,,Me-4PACz,0.33,,,,,,,,,1000,10,5000,30,10,160,100,20,,,,,,,,,,,,,,,15.627,71.333,1.0254,21.364,2015,CH2,v1,
8059,20241119,17,Cs0.05MA0.1FA0.85PbI2.85Br0.15,1.65,,,,,,,Me-4PACz,0.33,,,,,,,,,1000,10,5000,30,10,160,100,20,,,,,,,,,,,,,,,3.5167,42.021,0.40705,20.56,2015,CH3,v1,
8060,20241119,17,Cs0.05MA0.1FA0.85PbI2.85Br0.15,1.65,,,,,,,Me-4PACz,0.33,,,,,,,,,1000,10,5000,30,10,160,100,20,,,,,,,,,,,,,,,15.24,70.152,1.0265,21.164,2015,CH4,v1,
8061,20241119,17,Cs0.05MA0.1FA0.85PbI2.85Br0.15,1.65,,,,,,,Me-4PACz,0.33,,,,,,,,,1000,10,5000,30,10,160,100,20,,,,,,,,,,,,,,,0.0,0.0,0.0,19.95,2016,CH1,v1,
8062,20241119,17,Cs0.05MA0.1FA0.85PbI2.85Br0.15,1.65,,,,,,,Me-4PACz,0.33,,,,,,,,,1000,10,5000,30,10,160,100,20,,,,,,,,,,,,,,,14.427,69.63,1.0402,19.919,2016,CH2,v1,
8063,20241119,17,Cs0.05MA0.1FA0.85PbI2.85Br0.15,1.65,,,,,,,Me-4PACz,0.33,,,,,,,,,1000,10,5000,30,10,160,100,20,,,,,,,,,,,,,,,13.735,68.753,1.0311,19.374,2016,CH3,v1,
8064,20241119,17,Cs0.05MA0.1FA0.85PbI2.85Br0.15,1.65,,,,,,,Me-4PACz,0.33,,,,,,,,,1000,10,5000,30,10,160,100,20,,,,,,,,,,,,,,,1.5246,23.491,0.3154,20.577,2016,CH4,v1,
8065,20241119,17,Cs0.05MA0.1FA0.85PbI2.85Br0.15,1.65,,,,,,,Me-4PACz,0.33,,,,,,,,,1000,10,5000,30,10,160,100,20,,,,,,,,,,,,,,,0.0,0.0,0.0,13.564,2017,CH1,v1,
8066,20241119,17,Cs0.05MA0.1FA0.85PbI2.85Br0.15,1.65,,,,,,,Me-4PACz,0.33,,,,,,,,,1000,10,5000,30,10,160,100,20,,,,,,,,,,,,,,,11.577,55.741,0.99361,20.903,2017,CH2,v1,
8067,20241119,17,Cs0.05MA0.1FA0.85PbI2.85Br0.15,1.65,,,,,,,Me-4PACz,0.33,,,,,,,,,1000,10,5000,30,10,160,100,20,,,,,,,,,,,,,,,14.706,71.023,1.029,20.124,2017,CH3,v1,
8068,20241119,17,Cs0.05MA0.1FA0.85PbI2.85Br0.15,1.65,,,,,,,Me-4PACz,0.33,,,,,,,,,1000,10,5000,30,10,160,100,20,,,,,,,,,,,,,,,15.334,71.403,1.0238,20.976,2017,CH4,v1,
8069,20241119,17,Cs0.05MA0.1FA0.85PbI2.85Br0.15,1.65,,,,,,,Me-4PACz,0.33,,,,,,,,,1000,10,5000,30,10,160,100,20,,,,,,,,,,,,,,,10.822,40.954,1.179,22.413,2018,CH1,v1,
8070,20241119,17,Cs0.05MA0.1FA0.85PbI2.85Br0.15,1.65,,,,,,,Me-4PACz,0.33,,,,,,,,,1000,10,5000,30,10,160,100,20,,,,,,,,,,,,,,,13.431,63.916,0.9919,21.185,2018,CH2,v1,
8071,20241119,17,Cs0.05MA0.1FA0.85PbI2.85Br0.15,1.65,,,,,,,Me-4PACz,0.33,,,,,,,,,1000,10,5000,30,10,160,100,20,,,,,,,,,,,,,,,0.0,0.0,0.038209,17.157,2018,CH3,v1,
8072,20241119,17,Cs0.05MA0.1FA0.85PbI2.85Br0.15,1.65,,,,,,,Me-4PACz,0.33,,,,,,,,,1000,10,5000,30,10,160,100,20,,,,,,,,,,,,,,,14.529,71.678,1.023,19.814,2018,CH4,v1,
8073,20241119,17,Cs0.05MA0.1FA0.85PbI2.85Br0.15,1.65,,,,,,,Me-4PACz,0.33,,,,,,,,,1000,10,5000,30,10,160,100,20,,,,,,,,,,,,,,,3.0133,55.672,0.62358,8.6801,2019,CH1,v1,
8074,20241119,17,Cs0.05MA0.1FA0.85PbI2.85Br0.15,1.65,,,,,,,Me-4PACz,0.33,,,,,,,,,1000,10,5000,30,10,160,100,20,,,,,,,,,,,,,,,14.897,69.958,1.0396,20.483,2019,CH2,v1,
8075,20241119,17,Cs0.05MA0.1FA0.85PbI2.85Br0.15,1.65,,,,,,,Me-4PACz,0.33,,,,,,,,,1000,10,5000,30,10,160,100,20,,,,,,,,,,,,,,,13.802,66.974,1.0265,20.076,2019,CH3,v1,
8076,20241119,17,Cs0.05MA0.1FA0.85PbI2.85Br0.15,1.65,,,,,,,Me-4PACz,0.33,,,,,,,,,1000,10,5000,30,10,160,100,20,,,,,,,,,,,,,,,15.669,72.808,1.0331,20.832,2019,CH4,v1,
8077,20241119,17,Cs0.05MA0.1FA0.85PbI2.85Br0.15,1.65,,,,,,,Me-4PACz,0.33,,,,,,,,,1000,10,5000,30,10,160,100,20,,,,,,,,,,,,,,,13.746,86.485,1.1882,13.377,2020,CH1,v1,
8078,20241119,17,Cs0.05MA0.1FA0.85PbI2.85Br0.15,1.65,,,,,,,Me-4PACz,0.33,,,,,,,,,1000,10,5000,30,10,160,100,20,,,,,,,,,,,,,,,15.283,69.569,1.0368,21.188,2020,CH2,v1,
8079,20241119,17,Cs0.05MA0.1FA0.85PbI2.85Br0.15,1.65,,,,,,,Me-4PACz,0.33,,,,,,,,,1000,10,5000,30,10,160,100,20,,,,,,,,,,,,,,,15.157,71.281,1.0282,20.68,2020,CH3,v1,
8080,20241119,17,Cs0.05MA0.1FA0.85PbI2.85Br0.15,1.65,,,,,,,Me-4PACz,0.33,,,,,,,,,1000,10,5000,30,10,160,100,20,,,,,,,,,,,,,,,15.356,71.473,1.0307,20.846,2020,CH4,v1,
8081,20241119,17,Cs0.05MA0.1FA0.85PbI3.0,1.73,,,,,,,Me-4PACz,0.33,,,,,,,,,1000,10,5000,40,10,160,110,15,,,,,,,,,,,,,,,0.096828,3.67e+50,0.0,-0.017594,2021,CH1,v1,
8082,20241119,17,Cs0.05MA0.1FA0.85PbI3.0,1.73,,,,,,,Me-4PACz,0.33,,,,,,,,,1000,10,5000,40,10,160,110,15,,,,,,,,,,,,,,,0.0,0.0,0.005327,14.077,2021,CH2,v1,
8083,20241119,17,Cs0.05MA0.1FA0.85PbI3.0,1.73,,,,,,,Me-4PACz,0.33,,,,,,,,,1000,10,5000,40,10,160,110,15,,,,,,,,,,,,,,,0.96488,251.2,0.010247,37.485,2021,CH3,v1,
8084,20241119,17,Cs0.05MA0.1FA0.85PbI3.0,1.73,,,,,,,Me-4PACz,0.33,,,,,,,,,1000,10,5000,40,10,160,110,15,,,,,,,,,,,,,,,1.3326,362.92,0.01195,30.728,2021,CH4,v1,
8085,20241119,17,Cs0.05MA0.1FA0.85PbI3.0,1.73,,,,,,,Me-4PACz,0.33,,,,,,,,,1000,10,5000,40,10,160,110,15,,,,,,,,,,,,,,,0.0,0.0,-0.067751,-4.51e-08,2022,CH1,v1,
8086,20241119,17,Cs0.05MA0.1FA0.85PbI3.0,1.73,,,,,,,Me-4PACz,0.33,,,,,,,,,1000,10,5000,40,10,160,110,15,,,,,,,,,,,,,,,11.4,57.551,1.0211,19.399,2022,CH2,v1,
8087,20241119,17,Cs0.05MA0.1FA0.85PbI3.0,1.73,,,,,,,Me-4PACz,0.33,,,,,,,,,1000,10,5000,40,10,160,110,15,,,,,,,,,,,,,,,0.0,0.0,0.059636,16.239,2022,CH3,v1,
8088,20241119,17,Cs0.05MA0.1FA0.85PbI3.0,1.73,,,,,,,Me-4PACz,0.33,,,,,,,,,1000,10,5000,40,10,160,110,15,,,,,,,,,,,,,,,7.9253,45.485,1.0041,17.353,2022,CH4,v1,
8089,20241119,17,Cs0.05MA0.1FA0.85PbI3.0,1.73,,,,,,,Me-4PACz,0.33,,,,,,,,,1000,10,5000,40,10,160,110,15,,,,,,,,,,,,,,,0.0,0.0,0.9471,1.88e-05,2023,CH1,v1,
8090,20241119,17,Cs0.05MA0.1FA0.85PbI3.0,1.73,,,,,,,Me-4PACz,0.33,,,,,,,,,1000,10,5000,40,10,160,110,15,,,,,,,,,,,,,,,10.556,52.991,0.98774,20.168,2023,CH2,v1,
8091,20241119,17,Cs0.05MA0.1FA0.85PbI3.0,1.73,,,,,,,Me-4PACz,0.33,,,,,,,,,1000,10,5000,40,10,160,110,15,,,,,,,,,,,,,,,0.0,0.0,0.061565,23.436,2023,CH3,v1,
8092,20241119,17,Cs0.05MA0.1FA0.85PbI3.0,1.73,,,,,,,Me-4PACz,0.33,,,,,,,,,1000,10,5000,40,10,160,110,15,,,,,,,,,,,,,,,13.947,66.405,1.0084,20.827,2023,CH4,v1,
8093,20241119,17,Cs0.05MA0.1FA0.85PbI3.0,1.73,,,,,,,Me-4PACz,0.33,,,,,,,,,1000,10,5000,40,10,160,110,15,,,,,,,,,,,,,,,0.0,0.0,0.0,-0.19078,2024,CH1,v1,
8094,20241119,17,Cs0.05MA0.1FA0.85PbI3.0,1.73,,,,,,,Me-4PACz,0.33,,,,,,,,,1000,10,5000,40,10,160,110,15,,,,,,,,,,,,,,,0.0,0.0,0.024137,15.614,2024,CH2,v1,
8095,20241119,17,Cs0.05MA0.1FA0.85PbI3.0,1.73,,,,,,,Me-4PACz,0.33,,,,,,,,,1000,10,5000,40,10,160,110,15,,,,,,,,,,,,,,,11.855,61.492,0.98434,19.585,2024,CH3,v1,
8096,20241119,17,Cs0.05MA0.1FA0.85PbI3.0,1.73,,,,,,,Me-4PACz,0.33,,,,,,,,,1000,10,5000,40,10,160,110,15,,,,,,,,,,,,,,,9.2526,50.527,0.99748,18.359,2024,CH4,v1,
8097,20241119,17,Cs0.05MA0.1FA0.85PbI3.0,1.73,,,,,,,Me-4PACz,0.33,,,,,,,,,1000,10,5000,40,10,160,110,15,,,,,,,,,,,,,,,0.0,0.0,0.0,-2.44e-07,2025,CH1,v1,
8098,20241119,17,Cs0.05MA0.1FA0.85PbI3.0,1.73,,,,,,,Me-4PACz,0.33,,,,,,,,,1000,10,5000,40,10,160,110,15,,,,,,,,,,,,,,,0.0,0.0,0.009787,9.6787,2025,CH2,v1,
8099,20241119,17,Cs0.05MA0.1FA0.85PbI3.0,1.73,,,,,,,Me-4PACz,0.33,,,,,,,,,1000,10,5000,40,10,160,110,15,,,,,,,,,,,,,,,0.082427,651.11,0.002857,4.431,2025,CH3,v1,
8100,20241119,17,Cs0.05MA0.1FA0.85PbI3.0,1.73,,,,,,,Me-4PACz,0.33,,,,,,,,,1000,10,5000,40,10,160,110,15,,,,,,,,,,,,,,,0.032785,113.53,0.00454,6.361,2025,CH4,v1,
8101,20241119,17,Cs0.05MA0.1FA0.85PbI3.0,1.73,,,,,,,Me-4PACz,0.33,,,,,,,,,1000,10,5000,40,10,160,110,15,,,,,,,,,,,,,,,0.0,0.0,-0.098673,-1.47e-07,2026,CH1,v1,
8102,20241119,17,Cs0.05MA0.1FA0.85PbI3.0,1.73,,,,,,,Me-4PACz,0.33,,,,,,,,,1000,10,5000,40,10,160,110,15,,,,,,,,,,,,,,,0.0,0.0,-0.06515,4.355,2026,CH2,v1,
8103,20241119,17,Cs0.05MA0.1FA0.85PbI3.0,1.73,,,,,,,Me-4PACz,0.33,,,,,,,,,1000,10,5000,40,10,160,110,15,,,,,,,,,,,,,,,0.0,0.0,0.00781,29.942,2026,CH3,v1,
8104,20241119,17,Cs0.05MA0.1FA0.85PbI3.0,1.73,,,,,,,Me-4PACz,0.33,,,,,,,,,1000,10,5000,40,10,160,110,15,,,,,,,,,,,,,,,0.12184,47.457,0.01098,23.384,2026,CH4,v1,
8105,20241119,17,Cs0.05MA0.1FA0.85PbI3.0,1.73,,,,,,,Me-4PACz,0.33,,,,,,,,,1000,10,5000,40,10,160,110,15,,,,,,,,,,,,,,,0.086948,1741.6,0.71675,0.0069654,2027,CH1,v1,
8106,20241119,17,Cs0.05MA0.1FA0.85PbI3.0,1.73,,,,,,,Me-4PACz,0.33,,,,,,,,,1000,10,5000,40,10,160,110,15,,,,,,,,,,,,,,,8.8616,50.567,0.99727,17.572,2027,CH2,v1,
8107,20241119,17,Cs0.05MA0.1FA0.85PbI3.0,1.73,,,,,,,Me-4PACz,0.33,,,,,,,,,1000,10,5000,40,10,160,110,15,,,,,,,,,,,,,,,7.8945,47.659,0.9702,17.073,2027,CH3,v1,
8108,20241119,17,Cs0.05MA0.1FA0.85PbI3.0,1.73,,,,,,,Me-4PACz,0.33,,,,,,,,,1000,10,5000,40,10,160,110,15,,,,,,,,,,,,,,,5.6924,40.047,0.98751,14.394,2027,CH4,v1,
8109,20241119,17,Cs0.05MA0.1FA0.85PbI3.0,1.73,,,,,,,Me-4PACz,0.33,,,,,,,,,1000,10,5000,40,10,160,110,15,,,,,,,,,,,,,,,0.0,0.0,1.012,-0.0001883,2028,CH1,v1,
8110,20241119,17,Cs0.05MA0.1FA0.85PbI3.0,1.73,,,,,,,Me-4PACz,0.33,,,,,,,,,1000,10,5000,40,10,160,110,15,,,,,,,,,,,,,,,8.7548,50.667,1.0051,17.191,2028,CH2,v1,
8111,20241119,17,Cs0.05MA0.1FA0.85PbI3.0,1.73,,,,,,,Me-4PACz,0.33,,,,,,,,,1000,10,5000,40,10,160,110,15,,,,,,,,,,,,,,,4.2592,132.77,0.20958,15.306,2028,CH3,v1,
8112,20241119,17,Cs0.05MA0.1FA0.85PbI3.0,1.73,,,,,,,Me-4PACz,0.33,,,,,,,,,1000,10,5000,40,10,160,110,15,,,,,,,,,,,,,,,9.4198,49.847,1.0002,18.894,2028,CH4,v1,
8113,20241119,17,Cs0.05MA0.1FA0.85PbI3.0,1.73,,,,,,,Me-4PACz,0.33,,,,,,,,,1000,10,5000,40,10,160,110,15,,,,,,,,,,,,,,,5.28e-06,43.29,1.0259,1.19e-05,2029,CH1,v1,
8114,20241119,17,Cs0.05MA0.1FA0.85PbI3.0,1.73,,,,,,,Me-4PACz,0.33,,,,,,,,,1000,10,5000,40,10,160,110,15,,,,,,,,,,,,,,,1.0913,103.81,0.069638,15.096,2029,CH2,v1,
8115,20241119,17,Cs0.05MA0.1FA0.85PbI3.0,1.73,,,,,,,Me-4PACz,0.33,,,,,,,,,1000,10,5000,40,10,160,110,15,,,,,,,,,,,,,,,9.863,55.137,0.99508,17.977,2029,CH3,v1,
8116,20241119,17,Cs0.05MA0.1FA0.85PbI3.0,1.73,,,,,,,Me-4PACz,0.33,,,,,,,,,1000,10,5000,40,10,160,110,15,,,,,,,,,,,,,,,5.2405,35.647,0.9727,15.114,2029,CH4,v1,
8117,20241119,17,Cs0.05MA0.1FA0.85PbI3.0,1.73,,,,,,,Me-4PACz,0.33,,,,,,,,,1000,10,5000,40,10,160,110,15,,,,,,,,,,,,,,,0.0,0.0,-0.041646,-2.81e-07,2030,CH1,v1,
8118,20241119,17,Cs0.05MA0.1FA0.85PbI3.0,1.73,,,,,,,Me-4PACz,0.33,,,,,,,,,1000,10,5000,40,10,160,110,15,,,,,,,,,,,,,,,1.48,757.09,0.019595,9.9765,2030,CH2,v1,
8119,20241119,17,Cs0.05MA0.1FA0.85PbI3.0,1.73,,,,,,,Me-4PACz,0.33,,,,,,,,,1000,10,5000,40,10,160,110,15,,,,,,,,,,,,,,,0.0,0.0,0.006533,6.3802,2030,CH3,v1,
8120,20241119,17,Cs0.05MA0.1FA0.85PbI3.0,1.73,,,,,,,Me-4PACz,0.33,,,,,,,,,1000,10,5000,40,10,160,110,15,,,,,,,,,,,,,,,0.33827,1162.7,0.004917,5.9162,2030,CH4,v1,
8121,20241119,17,Cs0.05MA0.2FA0.75PbI2.8Br0.2,1.4,,,,,,,Me-4PACz,0.33,,,,,,,,,1200,10,5000,30,8,200,110,30,,,,,,,,,,,,,,,7.62e-06,364.75,0.88356,2.36e-06,2031,CH1,v1,
8122,20241119,17,Cs0.05MA0.2FA0.75PbI2.8Br0.2,1.4,,,,,,,Me-4PACz,0.33,,,,,,,,,1200,10,5000,30,8,200,110,30,,,,,,,,,,,,,,,15.338,70.856,1.0388,20.839,2031,CH2,v1,
8123,20241119,17,Cs0.05MA0.2FA0.75PbI2.8Br0.2,1.4,,,,,,,Me-4PACz,0.33,,,,,,,,,1200,10,5000,30,8,200,110,30,,,,,,,,,,,,,,,15.066,70.763,1.0398,20.477,2031,CH3,v1,
8124,20241119,17,Cs0.05MA0.2FA0.75PbI2.8Br0.2,1.4,,,,,,,Me-4PACz,0.33,,,,,,,,,1200,10,5000,30,8,200,110,30,,,,,,,,,,,,,,,15.71,70.532,1.04,21.417,2031,CH4,v1,
8125,20241119,17,Cs0.05MA0.2FA0.75PbI2.8Br0.2,1.4,,,,,,,Me-4PACz,0.33,,,,,,,,,1200,10,5000,30,8,200,110,30,,,,,,,,,,,,,,,1.43e-07,48.917,0.19534,1.5e-06,2032,CH1,v1,
8126,20241119,17,Cs0.05MA0.2FA0.75PbI2.8Br0.2,1.4,,,,,,,Me-4PACz,0.33,,,,,,,,,1200,10,5000,30,8,200,110,30,,,,,,,,,,,,,,,0.46682,15.026,0.16198,19.181,2032,CH2,v1,
8127,20241119,17,Cs0.05MA0.2FA0.75PbI2.8Br0.2,1.4,,,,,,,Me-4PACz,0.33,,,,,,,,,1200,10,5000,30,8,200,110,30,,,,,,,,,,,,,,,12.071,61.05,1.0039,19.695,2032,CH3,v1,
8128,20241119,17,Cs0.05MA0.2FA0.75PbI2.8Br0.2,1.4,,,,,,,Me-4PACz,0.33,,,,,,,,,1200,10,5000,30,8,200,110,30,,,,,,,,,,,,,,,12.352,60.255,1.0084,20.328,2032,CH4,v1,
8129,20241119,17,Cs0.05MA0.2FA0.75PbI2.8Br0.2,1.4,,,,,,,Me-4PACz,0.33,,,,,,,,,1200,10,5000,30,8,200,110,30,,,,,,,,,,,,,,,0.0,0.0,-0.081865,2.8938,2033,CH1,v1,
8130,20241119,17,Cs0.05MA0.2FA0.75PbI2.8Br0.2,1.4,,,,,,,Me-4PACz,0.33,,,,,,,,,1200,10,5000,30,8,200,110,30,,,,,,,,,,,,,,,15.074,71.341,1.044,20.24,2033,CH2,v1,
8131,20241119,17,Cs0.05MA0.2FA0.75PbI2.8Br0.2,1.4,,,,,,,Me-4PACz,0.33,,,,,,,,,1200,10,5000,30,8,200,110,30,,,,,,,,,,,,,,,14.494,71.097,1.038,19.64,2033,CH3,v1,
8132,20241119,17,Cs0.05MA0.2FA0.75PbI2.8Br0.2,1.4,,,,,,,Me-4PACz,0.33,,,,,,,,,1200,10,5000,30,8,200,110,30,,,,,,,,,,,,,,,14.784,71.108,1.0298,20.189,2033,CH4,v1,
8133,20241119,17,Cs0.05MA0.2FA0.75PbI2.8Br0.2,1.4,,,,,,,Me-4PACz,0.33,,,,,,,,,1200,10,5000,30,8,200,110,30,,,,,,,,,,,,,,,0.0,0.0,-0.088401,0.3958,2034,CH1,v1,
8134,20241119,17,Cs0.05MA0.2FA0.75PbI2.8Br0.2,1.4,,,,,,,Me-4PACz,0.33,,,,,,,,,1200,10,5000,30,8,200,110,30,,,,,,,,,,,,,,,15.11,70.51,1.0448,20.509,2034,CH2,v1,
8135,20241119,17,Cs0.05MA0.2FA0.75PbI2.8Br0.2,1.4,,,,,,,Me-4PACz,0.33,,,,,,,,,1200,10,5000,30,8,200,110,30,,,,,,,,,,,,,,,9.8503,49.241,0.98962,20.214,2034,CH3,v1,
8136,20241119,17,Cs0.05MA0.2FA0.75PbI2.8Br0.2,1.4,,,,,,,Me-4PACz,0.33,,,,,,,,,1200,10,5000,30,8,200,110,30,,,,,,,,,,,,,,,0.89936,22.512,0.19781,20.196,2034,CH4,v1,
8137,20241119,17,Cs0.05MA0.2FA0.75PbI2.8Br0.2,1.4,,,,,,,Me-4PACz,0.33,,,,,,,,,1200,10,5000,30,8,200,110,30,,,,,,,,,,,,,,,0.0,0.0,0.0,1.2291,2035,CH1,v1,
8138,20241119,17,Cs0.05MA0.2FA0.75PbI2.8Br0.2,1.4,,,,,,,Me-4PACz,0.33,,,,,,,,,1200,10,5000,30,8,200,110,30,,,,,,,,,,,,,,,13.237,66.648,1.0358,19.176,2035,CH2,v1,
8139,20241119,17,Cs0.05MA0.2FA0.75PbI2.8Br0.2,1.4,,,,,,,Me-4PACz,0.33,,,,,,,,,1200,10,5000,30,8,200,110,30,,,,,,,,,,,,,,,14.026,70.008,1.0351,19.356,2035,CH3,v1,
8140,20241119,17,Cs0.05MA0.2FA0.75PbI2.8Br0.2,1.4,,,,,,,Me-4PACz,0.33,,,,,,,,,1200,10,5000,30,8,200,110,30,,,,,,,,,,,,,,,10.804,52.831,1.005,20.348,2035,CH4,v1,
8141,20241119,17,Cs0.05MA0.2FA0.75PbI2.8Br0.2,1.4,,,,,,,Me-4PACz,0.33,,,,,,,,,1200,10,5000,30,8,200,110,30,,,,,,,,,,,,,,,0.057078,2.02e+47,0.0,18.831,2036,CH1,v1,
8142,20241119,17,Cs0.05MA0.2FA0.75PbI2.8Br0.2,1.4,,,,,,,Me-4PACz,0.33,,,,,,,,,1200,10,5000,30,8,200,110,30,,,,,,,,,,,,,,,13.952,68.21,1.0397,19.674,2036,CH2,v1,
8143,20241119,17,Cs0.05MA0.2FA0.75PbI2.8Br0.2,1.4,,,,,,,Me-4PACz,0.33,,,,,,,,,1200,10,5000,30,8,200,110,30,,,,,,,,,,,,,,,11.479,57.0,1.0191,19.762,2036,CH3,v1,
8144,20241119,17,Cs0.05MA0.2FA0.75PbI2.8Br0.2,1.4,,,,,,,Me-4PACz,0.33,,,,,,,,,1200,10,5000,30,8,200,110,30,,,,,,,,,,,,,,,15.496,70.916,1.0381,21.048,2036,CH4,v1,
8145,20241119,17,Cs0.05MA0.2FA0.75PbI2.8Br0.2,1.4,,,,,,,Me-4PACz,0.33,,,,,,,,,1200,10,5000,30,8,200,110,30,,,,,,,,,,,,,,,0.43927,6.5213,1.1862,5.6787,2037,CH1,v1,
8146,20241119,17,Cs0.05MA0.2FA0.75PbI2.8Br0.2,1.4,,,,,,,Me-4PACz,0.33,,,,,,,,,1200,10,5000,30,8,200,110,30,,,,,,,,,,,,,,,7.9076,147.74,0.28905,18.517,2037,CH2,v1,
8147,20241119,17,Cs0.05MA0.2FA0.75PbI2.8Br0.2,1.4,,,,,,,Me-4PACz,0.33,,,,,,,,,1200,10,5000,30,8,200,110,30,,,,,,,,,,,,,,,2.7362,17.376,0.92398,17.042,2037,CH3,v1,
8148,20241119,17,Cs0.05MA0.2FA0.75PbI2.8Br0.2,1.4,,,,,,,Me-4PACz,0.33,,,,,,,,,1200,10,5000,30,8,200,110,30,,,,,,,,,,,,,,,8.3838,48.422,1.0035,17.254,2037,CH4,v1,
8149,20241119,17,Cs0.05MA0.2FA0.75PbI2.8Br0.2,1.4,,,,,,,Me-4PACz,0.33,,,,,,,,,1200,10,5000,30,8,200,110,30,,,,,,,,,,,,,,,0.027757,9.67e+46,0.0,19.133,2038,CH1,v1,
8150,20241119,17,Cs0.05MA0.2FA0.75PbI2.8Br0.2,1.4,,,,,,,Me-4PACz,0.33,,,,,,,,,1200,10,5000,30,8,200,110,30,,,,,,,,,,,,,,,13.943,68.642,1.0429,19.477,2038,CH2,v1,
8151,20241119,17,Cs0.05MA0.2FA0.75PbI2.8Br0.2,1.4,,,,,,,Me-4PACz,0.33,,,,,,,,,1200,10,5000,30,8,200,110,30,,,,,,,,,,,,,,,12.974,66.864,1.034,18.765,2038,CH3,v1,
8152,20241119,17,Cs0.05MA0.2FA0.75PbI2.8Br0.2,1.4,,,,,,,Me-4PACz,0.33,,,,,,,,,1200,10,5000,30,8,200,110,30,,,,,,,,,,,,,,,9.7497,53.642,1.0164,17.883,2038,CH4,v1,
8153,20241119,17,Cs0.05MA0.2FA0.75PbI2.8Br0.2,1.4,,,,,,,Me-4PACz,0.33,,,,,,,,,1200,10,5000,30,8,200,110,30,,,,,,,,,,,,,,,7.13,40.525,0.97486,18.048,2039,CH1,v1,
8154,20241119,17,Cs0.05MA0.2FA0.75PbI2.8Br0.2,1.4,,,,,,,Me-4PACz,0.33,,,,,,,,,1200,10,5000,30,8,200,110,30,,,,,,,,,,,,,,,14.524,70.173,1.0447,19.811,2039,CH2,v1,
8155,20241119,17,Cs0.05MA0.2FA0.75PbI2.8Br0.2,1.4,,,,,,,Me-4PACz,0.33,,,,,,,,,1200,10,5000,30,8,200,110,30,,,,,,,,,,,,,,,14.035,69.735,1.0385,19.38,2039,CH3,v1,
8156,20241119,17,Cs0.05MA0.2FA0.75PbI2.8Br0.2,1.4,,,,,,,Me-4PACz,0.33,,,,,,,,,1200,10,5000,30,8,200,110,30,,,,,,,,,,,,,,,3.8338,29.187,0.62526,21.008,2039,CH4,v1,
8157,20241119,17,Cs0.05MA0.2FA0.75PbI2.8Br0.2,1.4,,,,,,,Me-4PACz,0.33,,,,,,,,,1200,10,5000,30,8,200,110,30,,,,,,,,,,,,,,,0.0,0.0,0.0,15.824,2040,CH1,v1,
8158,20241119,17,Cs0.05MA0.2FA0.75PbI2.8Br0.2,1.4,,,,,,,Me-4PACz,0.33,,,,,,,,,1200,10,5000,30,8,200,110,30,,,,,,,,,,,,,,,9.3485,55.134,1.029,16.478,2040,CH2,v1,
8159,20241119,17,Cs0.05MA0.2FA0.75PbI2.8Br0.2,1.4,,,,,,,Me-4PACz,0.33,,,,,,,,,1200,10,5000,30,8,200,110,30,,,,,,,,,,,,,,,10.395,58.567,1.0279,17.267,2040,CH3,v1,
8160,20241119,17,Cs0.05MA0.2FA0.75PbI2.8Br0.2,1.4,,,,,,,Me-4PACz,0.33,,,,,,,,,1200,10,5000,30,8,200,110,30,,,,,,,,,,,,,,,11.674,59.668,1.0172,19.233,2040,CH4,v1,
8161,20241119,17,Cs0.10MA0.20FA0.70PbI2.75Br0.25,1.38,,,,,,,Me-4PACz,0.33,,,,,,,,,950,10,5000,30,8,160,105,20,,,,,,,,,,,,,,,4.7e-07,124.67,0.49049,7.68e-07,2041,CH1,v1,
8162,20241119,17,Cs0.10MA0.20FA0.70PbI2.75Br0.25,1.38,,,,,,,Me-4PACz,0.33,,,,,,,,,950,10,5000,30,8,160,105,20,,,,,,,,,,,,,,,1.5189,30.306,0.25921,19.335,2041,CH2,v1,
