Repository: MI-Materials-Intelligence/Recipe-Language-Model

# Learning Layer

## Overview

In the learning layer, the formulas and parameters are encoded and then tokenised into recipes as inputs. Through atomic skills of data extraction, cleaning, and matching, these data are organised into standardised datasets, providing the basis for RLM training and iterative recipe refinement.

Key Atomic Skills:
- **Cleaning**: Preprocessing and outlier cleaning
- **Matching**: Matching data pairs based on variables
- **Extraction**: Data extraction from robotic boxes

File: seven_ai_layers_robotics/learning/data/data50764_from_db.csv (part 32 of 253)
No,date,rank,Formula PVK,Concentration PVK,Formula Additive 1,Concentration Additive 1,Formula Additive 2,Concentration Additive 2,Formula Additive 3,Concentration Additive 3,Formula SAM 1,Concentration SAM 1,Formula SAM 2,Concentration SAM 2,Formula SAM 3,Concentration SAM 3,Spin Coating Speed SAM,Spin Coating Time SAM,Annealed Temperature SAM,Annealed Time SAM,Spin Coating Speed PVK 1,Spin Coating Time PVK 1,Spin Coating Speed PVK 2,Spin Coating Time PVK 2,Antisolvent Dropping Timing,Antisolvent Volume,Annealed Temperature PVK,Annealed Time PVK,Formula Passivator 1,Concentration Passivator 1,Formula Passivator 2,Concentration Passivator 2,Formula Passivator 3,Concentration Passivator 3,Formula Passivator 4,Concentration Passivator 4,Spin Coating Speed Passivator,Spin Coating Time Passivator,Passivator Dropping Timing,Passivator Volume,Annealed Temperature Passivator,Annealed Time Passivator,PCE,FF,Voc,Jsc,Product,Channel,From,upload_time
8163,20241119,17,Cs0.10MA0.20FA0.70PbI2.75Br0.25,1.38,,,,,,,Me-4PACz,0.33,,,,,,,,,950,10,5000,30,8,160,105,20,,,,,,,,,,,,,,,13.993,71.528,1.0322,18.954,2041,CH3,v1,
8164,20241119,17,Cs0.10MA0.20FA0.70PbI2.75Br0.25,1.38,,,,,,,Me-4PACz,0.33,,,,,,,,,950,10,5000,30,8,160,105,20,,,,,,,,,,,,,,,14.071,70.128,1.027,19.538,2041,CH4,v1,
8165,20241119,17,Cs0.10MA0.20FA0.70PbI2.75Br0.25,1.38,,,,,,,Me-4PACz,0.33,,,,,,,,,950,10,5000,30,8,160,105,20,,,,,,,,,,,,,,,0.0,0.0,0.10969,8.4e-08,2042,CH1,v1,
8166,20241119,17,Cs0.10MA0.20FA0.70PbI2.75Br0.25,1.38,,,,,,,Me-4PACz,0.33,,,,,,,,,950,10,5000,30,8,160,105,20,,,,,,,,,,,,,,,16.179,73.418,1.0406,21.177,2042,CH2,v1,
8167,20241119,17,Cs0.10MA0.20FA0.70PbI2.75Br0.25,1.38,,,,,,,Me-4PACz,0.33,,,,,,,,,950,10,5000,30,8,160,105,20,,,,,,,,,,,,,,,15.583,73.071,1.037,20.566,2042,CH3,v1,
8168,20241119,17,Cs0.10MA0.20FA0.70PbI2.75Br0.25,1.38,,,,,,,Me-4PACz,0.33,,,,,,,,,950,10,5000,30,8,160,105,20,,,,,,,,,,,,,,,15.525,71.896,1.0326,20.912,2042,CH4,v1,
8169,20241119,17,Cs0.10MA0.20FA0.70PbI2.75Br0.25,1.38,,,,,,,Me-4PACz,0.33,,,,,,,,,950,10,5000,30,8,160,105,20,,,,,,,,,,,,,,,4.05e-07,5.97e+49,0.0,-4.52e-07,2043,CH1,v1,
8170,20241119,17,Cs0.10MA0.20FA0.70PbI2.75Br0.25,1.38,,,,,,,Me-4PACz,0.33,,,,,,,,,950,10,5000,30,8,160,105,20,,,,,,,,,,,,,,,0.0,0.0,0.096838,23.57,2043,CH2,v1,
8171,20241119,17,Cs0.10MA0.20FA0.70PbI2.75Br0.25,1.38,,,,,,,Me-4PACz,0.33,,,,,,,,,950,10,5000,30,8,160,105,20,,,,,,,,,,,,,,,1.0975,744.24,0.014139,10.43,2043,CH3,v1,
8172,20241119,17,Cs0.10MA0.20FA0.70PbI2.75Br0.25,1.38,,,,,,,Me-4PACz,0.33,,,,,,,,,950,10,5000,30,8,160,105,20,,,,,,,,,,,,,,,2.8589,4106.3,0.007577,9.1886,2043,CH4,v1,
8173,20241119,17,Cs0.10MA0.20FA0.70PbI2.75Br0.25,1.38,,,,,,,Me-4PACz,0.33,,,,,,,,,950,10,5000,30,8,160,105,20,,,,,,,,,,,,,,,0.00029853,2.35e+50,0.0,-8.49e-05,2044,CH1,v1,
8174,20241119,17,Cs0.10MA0.20FA0.70PbI2.75Br0.25,1.38,,,,,,,Me-4PACz,0.33,,,,,,,,,950,10,5000,30,8,160,105,20,,,,,,,,,,,,,,,11.802,58.541,0.98616,20.443,2044,CH2,v1,
8175,20241119,17,Cs0.10MA0.20FA0.70PbI2.75Br0.25,1.38,,,,,,,Me-4PACz,0.33,,,,,,,,,950,10,5000,30,8,160,105,20,,,,,,,,,,,,,,,2.6535,527.04,0.029292,17.188,2044,CH3,v1,
8176,20241119,17,Cs0.10MA0.20FA0.70PbI2.75Br0.25,1.38,,,,,,,Me-4PACz,0.33,,,,,,,,,950,10,5000,30,8,160,105,20,,,,,,,,,,,,,,,0.0,0.0,0.033437,17.805,2044,CH4,v1,
8177,20241119,17,Cs0.10MA0.20FA0.70PbI2.75Br0.25,1.38,,,,,,,Me-4PACz,0.33,,,,,,,,,950,10,5000,30,8,160,105,20,,,,,,,,,,,,,,,0.0,0.0,-0.090444,-4.85e-08,2045,CH1,v1,
8178,20241119,17,Cs0.10MA0.20FA0.70PbI2.75Br0.25,1.38,,,,,,,Me-4PACz,0.33,,,,,,,,,950,10,5000,30,8,160,105,20,,,,,,,,,,,,,,,15.819,73.91,1.0192,20.999,2045,CH2,v1,
8179,20241119,17,Cs0.10MA0.20FA0.70PbI2.75Br0.25,1.38,,,,,,,Me-4PACz,0.33,,,,,,,,,950,10,5000,30,8,160,105,20,,,,,,,,,,,,,,,13.716,68.582,0.98327,20.339,2045,CH3,v1,
8180,20241119,17,Cs0.10MA0.20FA0.70PbI2.75Br0.25,1.38,,,,,,,Me-4PACz,0.33,,,,,,,,,950,10,5000,30,8,160,105,20,,,,,,,,,,,,,,,3.6743,32.642,0.44139,25.502,2045,CH4,v1,
8181,20241119,17,Cs0.10MA0.20FA0.70PbI2.75Br0.25,1.38,,,,,,,Me-4PACz,0.33,,,,,,,,,950,10,5000,30,8,160,105,20,,,,,,,,,,,,,,,0.065478,0.323,1.1691,17.34,2046,CH1,v1,
8182,20241119,17,Cs0.10MA0.20FA0.70PbI2.75Br0.25,1.38,,,,,,,Me-4PACz,0.33,,,,,,,,,950,10,5000,30,8,160,105,20,,,,,,,,,,,,,,,6.8511,39.709,0.87994,19.607,2046,CH2,v1,
8183,20241119,17,Cs0.10MA0.20FA0.70PbI2.75Br0.25,1.38,,,,,,,Me-4PACz,0.33,,,,,,,,,950,10,5000,30,8,160,105,20,,,,,,,,,,,,,,,13.827,72.63,1.0353,18.389,2046,CH3,v1,
8184,20241119,17,Cs0.10MA0.20FA0.70PbI2.75Br0.25,1.38,,,,,,,Me-4PACz,0.33,,,,,,,,,950,10,5000,30,8,160,105,20,,,,,,,,,,,,,,,9.9759,52.878,1.0115,18.651,2046,CH4,v1,
8185,20241119,17,Cs0.10MA0.20FA0.70PbI2.75Br0.25,1.38,,,,,,,Me-4PACz,0.33,,,,,,,,,950,10,5000,30,8,160,105,20,,,,,,,,,,,,,,,0.0,0.0,0.0,19.829,2047,CH1,v1,
8186,20241119,17,Cs0.10MA0.20FA0.70PbI2.75Br0.25,1.38,,,,,,,Me-4PACz,0.33,,,,,,,,,950,10,5000,30,8,160,105,20,,,,,,,,,,,,,,,16.597,76.483,1.0373,20.919,2047,CH2,v1,
8187,20241119,17,Cs0.10MA0.20FA0.70PbI2.75Br0.25,1.38,,,,,,,Me-4PACz,0.33,,,,,,,,,950,10,5000,30,8,160,105,20,,,,,,,,,,,,,,,14.844,72.186,1.0194,20.173,2047,CH3,v1,
8188,20241119,17,Cs0.10MA0.20FA0.70PbI2.75Br0.25,1.38,,,,,,,Me-4PACz,0.33,,,,,,,,,950,10,5000,30,8,160,105,20,,,,,,,,,,,,,,,14.093,67.62,1.0308,20.218,2047,CH4,v1,
8189,20241119,17,Cs0.10MA0.20FA0.70PbI2.75Br0.25,1.38,,,,,,,Me-4PACz,0.33,,,,,,,,,950,10,5000,30,8,160,105,20,,,,,,,,,,,,,,,0.0,0.0,0.0,1.3e-05,2048,CH1,v1,
8190,20241119,17,Cs0.10MA0.20FA0.70PbI2.75Br0.25,1.38,,,,,,,Me-4PACz,0.33,,,,,,,,,950,10,5000,30,8,160,105,20,,,,,,,,,,,,,,,5.7401,36.089,0.88655,17.941,2048,CH2,v1,
8191,20241119,17,Cs0.10MA0.20FA0.70PbI2.75Br0.25,1.38,,,,,,,Me-4PACz,0.33,,,,,,,,,950,10,5000,30,8,160,105,20,,,,,,,,,,,,,,,1.0764,23.719,0.24362,18.629,2048,CH3,v1,
8192,20241119,17,Cs0.10MA0.20FA0.70PbI2.75Br0.25,1.38,,,,,,,Me-4PACz,0.33,,,,,,,,,950,10,5000,30,8,160,105,20,,,,,,,,,,,,,,,0.0,0.0,0.050865,17.738,2048,CH4,v1,
8193,20241119,17,Cs0.10MA0.20FA0.70PbI2.75Br0.25,1.38,,,,,,,Me-4PACz,0.33,,,,,,,,,950,10,5000,30,8,160,105,20,,,,,,,,,,,,,,,10.355,5437.8,1.0091,-0.1887,2049,CH1,v1,
8194,20241119,17,Cs0.10MA0.20FA0.70PbI2.75Br0.25,1.38,,,,,,,Me-4PACz,0.33,,,,,,,,,950,10,5000,30,8,160,105,20,,,,,,,,,,,,,,,13.658,67.792,1.0479,19.226,2049,CH2,v1,
8195,20241119,17,Cs0.10MA0.20FA0.70PbI2.75Br0.25,1.38,,,,,,,Me-4PACz,0.33,,,,,,,,,950,10,5000,30,8,160,105,20,,,,,,,,,,,,,,,0.0,0.0,0.64741,19.523,2049,CH3,v1,
8196,20241119,17,Cs0.10MA0.20FA0.70PbI2.75Br0.25,1.38,,,,,,,Me-4PACz,0.33,,,,,,,,,950,10,5000,30,8,160,105,20,,,,,,,,,,,,,,,1.0705,9.8974,0.63361,17.07,2049,CH4,v1,
8197,20241119,17,Cs0.10MA0.20FA0.70PbI2.75Br0.25,1.38,,,,,,,Me-4PACz,0.33,,,,,,,,,950,10,5000,30,8,160,105,20,,,,,,,,,,,,,,,0.0,0.0,1.1825,0.37768,2050,CH1,v1,
8198,20241119,17,Cs0.10MA0.20FA0.70PbI2.75Br0.25,1.38,,,,,,,Me-4PACz,0.33,,,,,,,,,950,10,5000,30,8,160,105,20,,,,,,,,,,,,,,,15.234,72.119,1.0276,20.555,2050,CH2,v1,
8199,20241119,17,Cs0.10MA0.20FA0.70PbI2.75Br0.25,1.38,,,,,,,Me-4PACz,0.33,,,,,,,,,950,10,5000,30,8,160,105,20,,,,,,,,,,,,,,,14.966,76.109,0.97394,20.191,2050,CH3,v1,
8200,20241119,17,Cs0.10MA0.20FA0.70PbI2.75Br0.25,1.38,,,,,,,Me-4PACz,0.33,,,,,,,,,950,10,5000,30,8,160,105,20,,,,,,,,,,,,,,,15.497,73.911,1.0048,20.868,2050,CH4,v1,
8201,20241119,17,Cs0.15MA0.15FA0.7PbI2.85Br0.15,1.3,,,,,,,Me-4PACz,0.33,,,,,,,,,1000,10,5000,30,12,160,100,45,,,,,,,,,,,,,,,7.47e-08,2.96e+48,0.0,1.68e-06,2051,CH1,v1,
8202,20241119,17,Cs0.15MA0.15FA0.7PbI2.85Br0.15,1.3,,,,,,,Me-4PACz,0.33,,,,,,,,,1000,10,5000,30,12,160,100,45,,,,,,,,,,,,,,,4.5946,28.917,0.74569,21.308,2051,CH2,v1,
8203,20241119,17,Cs0.15MA0.15FA0.7PbI2.85Br0.15,1.3,,,,,,,Me-4PACz,0.33,,,,,,,,,1000,10,5000,30,12,160,100,45,,,,,,,,,,,,,,,5.9393,31.747,0.90622,20.644,2051,CH3,v1,
8204,20241119,17,Cs0.15MA0.15FA0.7PbI2.85Br0.15,1.3,,,,,,,Me-4PACz,0.33,,,,,,,,,1000,10,5000,30,12,160,100,45,,,,,,,,,,,,,,,14.059,66.25,1.0314,20.575,2051,CH4,v1,
8205,20241119,17,Cs0.15MA0.15FA0.7PbI2.85Br0.15,1.3,,,,,,,Me-4PACz,0.33,,,,,,,,,1000,10,5000,30,12,160,100,45,,,,,,,,,,,,,,,0.0,0.0,-0.063603,-8.34e-08,2052,CH1,v1,
8206,20241119,17,Cs0.15MA0.15FA0.7PbI2.85Br0.15,1.3,,,,,,,Me-4PACz,0.33,,,,,,,,,1000,10,5000,30,12,160,100,45,,,,,,,,,,,,,,,14.729,68.916,1.0404,20.543,2052,CH2,v1,
8207,20241119,17,Cs0.15MA0.15FA0.7PbI2.85Br0.15,1.3,,,,,,,Me-4PACz,0.33,,,,,,,,,1000,10,5000,30,12,160,100,45,,,,,,,,,,,,,,,5.0279,511.03,0.04739,20.761,2052,CH3,v1,
8208,20241119,17,Cs0.15MA0.15FA0.7PbI2.85Br0.15,1.3,,,,,,,Me-4PACz,0.33,,,,,,,,,1000,10,5000,30,12,160,100,45,,,,,,,,,,,,,,,15.51,71.306,1.0421,20.873,2052,CH4,v1,
8209,20241119,17,Cs0.15MA0.15FA0.7PbI2.85Br0.15,1.3,,,,,,,Me-4PACz,0.33,,,,,,,,,1000,10,5000,30,12,160,100,45,,,,,,,,,,,,,,,1.06e-08,264.01,0.12527,-3.22e-08,2053,CH1,v1,
8210,20241119,17,Cs0.15MA0.15FA0.7PbI2.85Br0.15,1.3,,,,,,,Me-4PACz,0.33,,,,,,,,,1000,10,5000,30,12,160,100,45,,,,,,,,,,,,,,,13.862,68.837,1.0383,19.394,2053,CH2,v1,
8211,20241119,17,Cs0.15MA0.15FA0.7PbI2.85Br0.15,1.3,,,,,,,Me-4PACz,0.33,,,,,,,,,1000,10,5000,30,12,160,100,45,,,,,,,,,,,,,,,13.652,69.624,1.0356,18.935,2053,CH3,v1,
8212,20241119,17,Cs0.15MA0.15FA0.7PbI2.85Br0.15,1.3,,,,,,,Me-4PACz,0.33,,,,,,,,,1000,10,5000,30,12,160,100,45,,,,,,,,,,,,,,,14.119,69.534,1.0368,19.584,2053,CH4,v1,
8213,20241119,17,Cs0.15MA0.15FA0.7PbI2.85Br0.15,1.3,,,,,,,Me-4PACz,0.33,,,,,,,,,1000,10,5000,30,12,160,100,45,,,,,,,,,,,,,,,0.0,0.0,-0.047451,-9e-08,2054,CH1,v1,
8214,20241119,17,Cs0.15MA0.15FA0.7PbI2.85Br0.15,1.3,,,,,,,Me-4PACz,0.33,,,,,,,,,1000,10,5000,30,12,160,100,45,,,,,,,,,,,,,,,15.487,72.887,1.0412,20.406,2054,CH2,v1,
8215,20241119,17,Cs0.15MA0.15FA0.7PbI2.85Br0.15,1.3,,,,,,,Me-4PACz,0.33,,,,,,,,,1000,10,5000,30,12,160,100,45,,,,,,,,,,,,,,,14.337,70.113,1.0229,19.991,2054,CH3,v1,
8216,20241119,17,Cs0.15MA0.15FA0.7PbI2.85Br0.15,1.3,,,,,,,Me-4PACz,0.33,,,,,,,,,1000,10,5000,30,12,160,100,45,,,,,,,,,,,,,,,5.5485,32.431,0.81896,20.891,2054,CH4,v1,
8217,20241119,17,Cs0.15MA0.15FA0.7PbI2.85Br0.15,1.3,,,,,,,Me-4PACz,0.33,,,,,,,,,1000,10,5000,30,12,160,100,45,,,,,,,,,,,,,,,0.037769,105.05,0.98495,-0.036502,2055,CH1,v1,
8218,20241119,17,Cs0.15MA0.15FA0.7PbI2.85Br0.15,1.3,,,,,,,Me-4PACz,0.33,,,,,,,,,1000,10,5000,30,12,160,100,45,,,,,,,,,,,,,,,11.581,60.841,1.0261,18.55,2055,CH2,v1,
8219,20241119,17,Cs0.15MA0.15FA0.7PbI2.85Br0.15,1.3,,,,,,,Me-4PACz,0.33,,,,,,,,,1000,10,5000,30,12,160,100,45,,,,,,,,,,,,,,,12.096,62.979,1.0225,18.784,2055,CH3,v1,
8220,20241119,17,Cs0.15MA0.15FA0.7PbI2.85Br0.15,1.3,,,,,,,Me-4PACz,0.33,,,,,,,,,1000,10,5000,30,12,160,100,45,,,,,,,,,,,,,,,9.8931,53.366,1.0191,18.191,2055,CH4,v1,
8221,20241119,17,Cs0.15MA0.15FA0.7PbI2.85Br0.15,1.3,,,,,,,Me-4PACz,0.33,,,,,,,,,1000,10,5000,30,12,160,100,45,,,,,,,,,,,,,,,0.083908,0.46123,1.1851,15.351,2056,CH1,v1,
8222,20241119,17,Cs0.15MA0.15FA0.7PbI2.85Br0.15,1.3,,,,,,,Me-4PACz,0.33,,,,,,,,,1000,10,5000,30,12,160,100,45,,,,,,,,,,,,,,,8.7815,46.191,1.0064,18.891,2056,CH2,v1,
8223,20241119,17,Cs0.15MA0.15FA0.7PbI2.85Br0.15,1.3,,,,,,,Me-4PACz,0.33,,,,,,,,,1000,10,5000,30,12,160,100,45,,,,,,,,,,,,,,,6.1885,35.589,0.94407,18.419,2056,CH3,v1,
8224,20241119,17,Cs0.15MA0.15FA0.7PbI2.85Br0.15,1.3,,,,,,,Me-4PACz,0.33,,,,,,,,,1000,10,5000,30,12,160,100,45,,,,,,,,,,,,,,,9.4259,51.154,1.0311,17.87,2056,CH4,v1,
8225,20241119,17,Cs0.15MA0.15FA0.7PbI2.85Br0.15,1.3,,,,,,,Me-4PACz,0.33,,,,,,,,,1000,10,5000,30,12,160,100,45,,,,,,,,,,,,,,,0.0,0.0,0.0,16.311,2057,CH1,v1,
8226,20241119,17,Cs0.15MA0.15FA0.7PbI2.85Br0.15,1.3,,,,,,,Me-4PACz,0.33,,,,,,,,,1000,10,5000,30,12,160,100,45,,,,,,,,,,,,,,,11.892,60.789,1.045,18.721,2057,CH2,v1,
8227,20241119,17,Cs0.15MA0.15FA0.7PbI2.85Br0.15,1.3,,,,,,,Me-4PACz,0.33,,,,,,,,,1000,10,5000,30,12,160,100,45,,,,,,,,,,,,,,,0.0,0.0,0.5221,20.67,2057,CH3,v1,
8228,20241119,17,Cs0.15MA0.15FA0.7PbI2.85Br0.15,1.3,,,,,,,Me-4PACz,0.33,,,,,,,,,1000,10,5000,30,12,160,100,45,,,,,,,,,,,,,,,14.078,67.533,1.0477,19.896,2057,CH4,v1,
8229,20241119,17,Cs0.15MA0.15FA0.7PbI2.85Br0.15,1.3,,,,,,,Me-4PACz,0.33,,,,,,,,,1000,10,5000,30,12,160,100,45,,,,,,,,,,,,,,,0.0,0.0,0.0,10.545,2058,CH1,v1,
8230,20241119,17,Cs0.15MA0.15FA0.7PbI2.85Br0.15,1.3,,,,,,,Me-4PACz,0.33,,,,,,,,,1000,10,5000,30,12,160,100,45,,,,,,,,,,,,,,,10.994,60.204,1.0374,17.603,2058,CH2,v1,
8231,20241119,17,Cs0.15MA0.15FA0.7PbI2.85Br0.15,1.3,,,,,,,Me-4PACz,0.33,,,,,,,,,1000,10,5000,30,12,160,100,45,,,,,,,,,,,,,,,11.828,64.115,1.0352,17.821,2058,CH3,v1,
8232,20241119,17,Cs0.15MA0.15FA0.7PbI2.85Br0.15,1.3,,,,,,,Me-4PACz,0.33,,,,,,,,,1000,10,5000,30,12,160,100,45,,,,,,,,,,,,,,,11.695,62.006,1.0402,18.132,2058,CH4,v1,
8233,20241119,17,Cs0.15MA0.15FA0.7PbI2.85Br0.15,1.3,,,,,,,Me-4PACz,0.33,,,,,,,,,1000,10,5000,30,12,160,100,45,,,,,,,,,,,,,,,0.0,0.0,0.0,11.733,2059,CH1,v1,
8234,20241119,17,Cs0.15MA0.15FA0.7PbI2.85Br0.15,1.3,,,,,,,Me-4PACz,0.33,,,,,,,,,1000,10,5000,30,12,160,100,45,,,,,,,,,,,,,,,15.234,73.728,1.0461,19.752,2059,CH2,v1,
8235,20241119,17,Cs0.15MA0.15FA0.7PbI2.85Br0.15,1.3,,,,,,,Me-4PACz,0.33,,,,,,,,,1000,10,5000,30,12,160,100,45,,,,,,,,,,,,,,,12.094,61.425,0.99787,19.731,2059,CH3,v1,
8236,20241119,17,Cs0.15MA0.15FA0.7PbI2.85Br0.15,1.3,,,,,,,Me-4PACz,0.33,,,,,,,,,1000,10,5000,30,12,160,100,45,,,,,,,,,,,,,,,10.976,53.897,1.0088,20.187,2059,CH4,v1,
8237,20241119,17,Cs0.15MA0.15FA0.7PbI2.85Br0.15,1.3,,,,,,,Me-4PACz,0.33,,,,,,,,,1000,10,5000,30,12,160,100,45,,,,,,,,,,,,,,,4.5687,40.686,1.0269,10.935,2060,CH1,v1,
8238,20241119,17,Cs0.15MA0.15FA0.7PbI2.85Br0.15,1.3,,,,,,,Me-4PACz,0.33,,,,,,,,,1000,10,5000,30,12,160,100,45,,,,,,,,,,,,,,,6.463,43.45,1.0232,14.537,2060,CH2,v1,
8239,20241119,17,Cs0.15MA0.15FA0.7PbI2.85Br0.15,1.3,,,,,,,Me-4PACz,0.33,,,,,,,,,1000,10,5000,30,12,160,100,45,,,,,,,,,,,,,,,4.6298,31.044,0.92708,16.087,2060,CH3,v1,
8240,20241119,17,Cs0.15MA0.15FA0.7PbI2.85Br0.15,1.3,,,,,,,Me-4PACz,0.33,,,,,,,,,1000,10,5000,30,12,160,100,45,,,,,,,,,,,,,,,5.0683,37.063,1.0119,13.514,2060,CH4,v1,
8241,20241119,17,Cs0.1FA0.9PbI2.8Br0.2,1.5,,,,,,,Me-4PACz,0.33,,,,,,,,,1000,10,5000,40,12,240,110,30,,,,,,,,,,,,,,,0.0,0.0,0.0,-0.12843,2061,CH1,v1,
8242,20241119,17,Cs0.1FA0.9PbI2.8Br0.2,1.5,,,,,,,Me-4PACz,0.33,,,,,,,,,1000,10,5000,40,12,240,110,30,,,,,,,,,,,,,,,16.682,76.857,1.0219,21.24,2061,CH2,v1,
8243,20241119,17,Cs0.1FA0.9PbI2.8Br0.2,1.5,,,,,,,Me-4PACz,0.33,,,,,,,,,1000,10,5000,40,12,240,110,30,,,,,,,,,,,,,,,16.298,77.965,1.0029,20.843,2061,CH3,v1,
8244,20241119,17,Cs0.1FA0.9PbI2.8Br0.2,1.5,,,,,,,Me-4PACz,0.33,,,,,,,,,1000,10,5000,40,12,240,110,30,,,,,,,,,,,,,,,7.16,38.286,0.86116,21.717,2061,CH4,v1,
8245,20241119,17,Cs0.1FA0.9PbI2.8Br0.2,1.5,,,,,,,Me-4PACz,0.33,,,,,,,,,1000,10,5000,40,12,240,110,30,,,,,,,,,,,,,,,0.0,0.0,-0.093925,-0.15747,2062,CH1,v1,
8246,20241119,17,Cs0.1FA0.9PbI2.8Br0.2,1.5,,,,,,,Me-4PACz,0.33,,,,,,,,,1000,10,5000,40,12,240,110,30,,,,,,,,,,,,,,,16.624,72.107,1.065,21.648,2062,CH2,v1,
8247,20241119,17,Cs0.1FA0.9PbI2.8Br0.2,1.5,,,,,,,Me-4PACz,0.33,,,,,,,,,1000,10,5000,40,12,240,110,30,,,,,,,,,,,,,,,15.986,73.111,1.069,20.453,2062,CH3,v1,
8248,20241119,17,Cs0.1FA0.9PbI2.8Br0.2,1.5,,,,,,,Me-4PACz,0.33,,,,,,,,,1000,10,5000,40,12,240,110,30,,,,,,,,,,,,,,,11.044,50.413,1.0237,21.4,2062,CH4,v1,
8249,20241119,17,Cs0.1FA0.9PbI2.8Br0.2,1.5,,,,,,,Me-4PACz,0.33,,,,,,,,,1000,10,5000,40,12,240,110,30,,,,,,,,,,,,,,,7.27e-08,34.927,0.52681,3.95e-07,2063,CH1,v1,
8250,20241119,17,Cs0.1FA0.9PbI2.8Br0.2,1.5,,,,,,,Me-4PACz,0.33,,,,,,,,,1000,10,5000,40,12,240,110,30,,,,,,,,,,,,,,,10.079,51.161,0.91853,21.448,2063,CH2,v1,
8251,20241119,17,Cs0.1FA0.9PbI2.8Br0.2,1.5,,,,,,,Me-4PACz,0.33,,,,,,,,,1000,10,5000,40,12,240,110,30,,,,,,,,,,,,,,,15.546,77.554,0.99911,20.064,2063,CH3,v1,
8252,20241119,17,Cs0.1FA0.9PbI2.8Br0.2,1.5,,,,,,,Me-4PACz,0.33,,,,,,,,,1000,10,5000,40,12,240,110,30,,,,,,,,,,,,,,,14.5,70.983,1.0014,20.399,2063,CH4,v1,
8253,20241119,17,Cs0.1FA0.9PbI2.8Br0.2,1.5,,,,,,,Me-4PACz,0.33,,,,,,,,,1000,10,5000,40,12,240,110,30,,,,,,,,,,,,,,,0.0041092,2.66e+48,0.0,-0.10285,2064,CH1,v1,
8254,20241119,17,Cs0.1FA0.9PbI2.8Br0.2,1.5,,,,,,,Me-4PACz,0.33,,,,,,,,,1000,10,5000,40,12,240,110,30,,,,,,,,,,,,,,,2.5589,37.16,0.36815,18.705,2064,CH2,v1,
8255,20241119,17,Cs0.1FA0.9PbI2.8Br0.2,1.5,,,,,,,Me-4PACz,0.33,,,,,,,,,1000,10,5000,40,12,240,110,30,,,,,,,,,,,,,,,15.544,74.045,1.0698,19.622,2064,CH3,v1,
8256,20241119,17,Cs0.1FA0.9PbI2.8Br0.2,1.5,,,,,,,Me-4PACz,0.33,,,,,,,,,1000,10,5000,40,12,240,110,30,,,,,,,,,,,,,,,15.937,73.596,1.0702,20.235,2064,CH4,v1,
8257,20241119,17,Cs0.1FA0.9PbI2.8Br0.2,1.5,,,,,,,Me-4PACz,0.33,,,,,,,,,1000,10,5000,40,12,240,110,30,,,,,,,,,,,,,,,0.0,0.0,-0.09663,-0.12786,2065,CH1,v1,
8258,20241119,17,Cs0.1FA0.9PbI2.8Br0.2,1.5,,,,,,,Me-4PACz,0.33,,,,,,,,,1000,10,5000,40,12,240,110,30,,,,,,,,,,,,,,,6.2405,32.132,0.82902,23.427,2065,CH2,v1,
8259,20241119,17,Cs0.1FA0.9PbI2.8Br0.2,1.5,,,,,,,Me-4PACz,0.33,,,,,,,,,1000,10,5000,40,12,240,110,30,,,,,,,,,,,,,,,14.939,72.057,0.98245,21.102,2065,CH3,v1,
8260,20241119,17,Cs0.1FA0.9PbI2.8Br0.2,1.5,,,,,,,Me-4PACz,0.33,,,,,,,,,1000,10,5000,40,12,240,110,30,,,,,,,,,,,,,,,15.435,73.962,0.97628,21.375,2065,CH4,v1,
8261,20241119,17,Cs0.1FA0.9PbI2.8Br0.2,1.5,,,,,,,Me-4PACz,0.33,,,,,,,,,1000,10,5000,40,12,240,110,30,,,,,,,,,,,,,,,0.092611,0.39226,1.1792,20.022,2066,CH1,v1,
8262,20241119,17,Cs0.1FA0.9PbI2.8Br0.2,1.5,,,,,,,Me-4PACz,0.33,,,,,,,,,1000,10,5000,40,12,240,110,30,,,,,,,,,,,,,,,16.739,79.457,1.0001,21.063,2066,CH2,v1,
8263,20241119,17,Cs0.1FA0.9PbI2.8Br0.2,1.5,,,,,,,Me-4PACz,0.33,,,,,,,,,1000,10,5000,40,12,240,110,30,,,,,,,,,,,,,,,16.267,79.551,1.008,20.286,2066,CH3,v1,
8264,20241119,17,Cs0.1FA0.9PbI2.8Br0.2,1.5,,,,,,,Me-4PACz,0.33,,,,,,,,,1000,10,5000,40,12,240,110,30,,,,,,,,,,,,,,,16.318,78.721,0.9671,21.435,2066,CH4,v1,
8265,20241119,17,Cs0.1FA0.9PbI2.8Br0.2,1.5,,,,,,,Me-4PACz,0.33,,,,,,,,,1000,10,5000,40,12,240,110,30,,,,,,,,,,,,,,,0.15927,1.1473,1.1833,11.732,2067,CH1,v1,
8266,20241119,17,Cs0.1FA0.9PbI2.8Br0.2,1.5,,,,,,,Me-4PACz,0.33,,,,,,,,,1000,10,5000,40,12,240,110,30,,,,,,,,,,,,,,,16.241,72.68,1.0678,20.927,2067,CH2,v1,
8267,20241119,17,Cs0.1FA0.9PbI2.8Br0.2,1.5,,,,,,,Me-4PACz,0.33,,,,,,,,,1000,10,5000,40,12,240,110,30,,,,,,,,,,,,,,,15.681,73.361,1.0633,20.103,2067,CH3,v1,
8268,20241119,17,Cs0.1FA0.9PbI2.8Br0.2,1.5,,,,,,,Me-4PACz,0.33,,,,,,,,,1000,10,5000,40,12,240,110,30,,,,,,,,,,,,,,,15.337,69.191,1.0532,21.046,2067,CH4,v1,
8269,20241119,17,Cs0.1FA0.9PbI2.8Br0.2,1.5,,,,,,,Me-4PACz,0.33,,,,,,,,,1000,10,5000,40,12,240,110,30,,,,,,,,,,,,,,,0.091106,0.40757,1.1836,18.886,2068,CH1,v1,
8270,20241119,17,Cs0.1FA0.9PbI2.8Br0.2,1.5,,,,,,,Me-4PACz,0.33,,,,,,,,,1000,10,5000,40,12,240,110,30,,,,,,,,,,,,,,,14.114,70.396,0.95883,20.91,2068,CH2,v1,
8271,20241119,17,Cs0.1FA0.9PbI2.8Br0.2,1.5,,,,,,,Me-4PACz,0.33,,,,,,,,,1000,10,5000,40,12,240,110,30,,,,,,,,,,,,,,,8.0633,45.104,0.89184,20.045,2068,CH3,v1,
8272,20241119,17,Cs0.1FA0.9PbI2.8Br0.2,1.5,,,,,,,Me-4PACz,0.33,,,,,,,,,1000,10,5000,40,12,240,110,30,,,,,,,,,,,,,,,13.497,67.528,1.0199,19.596,2068,CH4,v1,
8273,20241119,17,Cs0.1FA0.9PbI2.8Br0.2,1.5,,,,,,,Me-4PACz,0.33,,,,,,,,,1000,10,5000,40,12,240,110,30,,,,,,,,,,,,,,,0.0,0.0,0.0,17.064,2069,CH1,v1,
8274,20241119,17,Cs0.1FA0.9PbI2.8Br0.2,1.5,,,,,,,Me-4PACz,0.33,,,,,,,,,1000,10,5000,40,12,240,110,30,,,,,,,,,,,,,,,0.69935,30.994,0.12604,17.902,2069,CH2,v1,
8275,20241119,17,Cs0.1FA0.9PbI2.8Br0.2,1.5,,,,,,,Me-4PACz,0.33,,,,,,,,,1000,10,5000,40,12,240,110,30,,,,,,,,,,,,,,,15.498,74.536,1.0692,19.446,2069,CH3,v1,
8276,20241119,17,Cs0.1FA0.9PbI2.8Br0.2,1.5,,,,,,,Me-4PACz,0.33,,,,,,,,,1000,10,5000,40,12,240,110,30,,,,,,,,,,,,,,,15.819,74.056,1.0647,20.063,2069,CH4,v1,
8277,20241119,17,Cs0.1FA0.9PbI2.8Br0.2,1.5,,,,,,,Me-4PACz,0.33,,,,,,,,,1000,10,5000,40,12,240,110,30,,,,,,,,,,,,,,,0.0,0.0,0.0,9.8674,2070,CH1,v1,
8278,20241119,17,Cs0.1FA0.9PbI2.8Br0.2,1.5,,,,,,,Me-4PACz,0.33,,,,,,,,,1000,10,5000,40,12,240,110,30,,,,,,,,,,,,,,,12.54,60.924,0.925,22.252,2070,CH2,v1,
8279,20241119,17,Cs0.1FA0.9PbI2.8Br0.2,1.5,,,,,,,Me-4PACz,0.33,,,,,,,,,1000,10,5000,40,12,240,110,30,,,,,,,,,,,,,,,14.843,75.014,0.95533,20.712,2070,CH3,v1,
8280,20241119,17,Cs0.1FA0.9PbI2.8Br0.2,1.5,,,,,,,Me-4PACz,0.33,,,,,,,,,1000,10,5000,40,12,240,110,30,,,,,,,,,,,,,,,15.715,76.845,0.96562,21.179,2070,CH4,v1,
8281,20241119,17,Cs0.2MA0.4FA0.4PbI2.8Br0.2,1.46,,,,,,,Me-4PACz,0.33,,,,,,,,,1000,10,5000,40,10,120,110,20,,,,,,,,,,,,,,,6.72e-08,34.638,0.54996,3.53e-07,2071,CH1,v1,
8282,20241119,17,Cs0.2MA0.4FA0.4PbI2.8Br0.2,1.46,,,,,,,Me-4PACz,0.33,,,,,,,,,1000,10,5000,40,10,120,110,20,,,,,,,,,,,,,,,8.5036,51.406,1.0294,16.069,2071,CH2,v1,
8283,20241119,17,Cs0.2MA0.4FA0.4PbI2.8Br0.2,1.46,,,,,,,Me-4PACz,0.33,,,,,,,,,1000,10,5000,40,10,120,110,20,,,,,,,,,,,,,,,11.159,9322.7,0.015302,7.8223,2071,CH3,v1,
8284,20241119,17,Cs0.2MA0.4FA0.4PbI2.8Br0.2,1.46,,,,,,,Me-4PACz,0.33,,,,,,,,,1000,10,5000,40,10,120,110,20,,,,,,,,,,,,,,,12.013,64.746,1.0317,17.983,2071,CH4,v1,
8285,20241119,17,Cs0.2MA0.4FA0.4PbI2.8Br0.2,1.46,,,,,,,Me-4PACz,0.33,,,,,,,,,1000,10,5000,40,10,120,110,20,,,,,,,,,,,,,,,0.0,0.0,-0.076872,-1.63e-07,2072,CH1,v1,
8286,20241119,17,Cs0.2MA0.4FA0.4PbI2.8Br0.2,1.46,,,,,,,Me-4PACz,0.33,,,,,,,,,1000,10,5000,40,10,120,110,20,,,,,,,,,,,,,,,12.84,64.843,1.031,19.205,2072,CH2,v1,
8287,20241119,17,Cs0.2MA0.4FA0.4PbI2.8Br0.2,1.46,,,,,,,Me-4PACz,0.33,,,,,,,,,1000,10,5000,40,10,120,110,20,,,,,,,,,,,,,,,11.912,63.032,1.0272,18.397,2072,CH3,v1,
8288,20241119,17,Cs0.2MA0.4FA0.4PbI2.8Br0.2,1.46,,,,,,,Me-4PACz,0.33,,,,,,,,,1000,10,5000,40,10,120,110,20,,,,,,,,,,,,,,,13.154,66.133,1.0288,19.334,2072,CH4,v1,
8289,20241119,17,Cs0.2MA0.4FA0.4PbI2.8Br0.2,1.46,,,,,,,Me-4PACz,0.33,,,,,,,,,1000,10,5000,40,10,120,110,20,,,,,,,,,,,,,,,5.33e-07,7.58e+48,0.0,4.69e-06,2073,CH1,v1,
8290,20241119,17,Cs0.2MA0.4FA0.4PbI2.8Br0.2,1.46,,,,,,,Me-4PACz,0.33,,,,,,,,,1000,10,5000,40,10,120,110,20,,,,,,,,,,,,,,,12.904,66.042,1.0387,18.812,2073,CH2,v1,
8291,20241119,17,Cs0.2MA0.4FA0.4PbI2.8Br0.2,1.46,,,,,,,Me-4PACz,0.33,,,,,,,,,1000,10,5000,40,10,120,110,20,,,,,,,,,,,,,,,12.499,66.001,1.0354,18.291,2073,CH3,v1,
8292,20241119,17,Cs0.2MA0.4FA0.4PbI2.8Br0.2,1.46,,,,,,,Me-4PACz,0.33,,,,,,,,,1000,10,5000,40,10,120,110,20,,,,,,,,,,,,,,,12.806,65.816,1.0311,18.87,2073,CH4,v1,
8293,20241119,17,Cs0.2MA0.4FA0.4PbI2.8Br0.2,1.46,,,,,,,Me-4PACz,0.33,,,,,,,,,1000,10,5000,40,10,120,110,20,,,,,,,,,,,,,,,2.63e-07,86.509,0.65118,4.67e-07,2074,CH1,v1,
8294,20241119,17,Cs0.2MA0.4FA0.4PbI2.8Br0.2,1.46,,,,,,,Me-4PACz,0.33,,,,,,,,,1000,10,5000,40,10,120,110,20,,,,,,,,,,,,,,,8.5444,4768.7,0.017186,10.425,2074,CH2,v1,
8295,20241119,17,Cs0.2MA0.4FA0.4PbI2.8Br0.2,1.46,,,,,,,Me-4PACz,0.33,,,,,,,,,1000,10,5000,40,10,120,110,20,,,,,,,,,,,,,,,12.309,65.808,1.0362,18.052,2074,CH3,v1,
8296,20241119,17,Cs0.2MA0.4FA0.4PbI2.8Br0.2,1.46,,,,,,,Me-4PACz,0.33,,,,,,,,,1000,10,5000,40,10,120,110,20,,,,,,,,,,,,,,,11.449,62.123,1.0306,17.882,2074,CH4,v1,
8297,20241119,17,Cs0.2MA0.4FA0.4PbI2.8Br0.2,1.46,,,,,,,Me-4PACz,0.33,,,,,,,,,1000,10,5000,40,10,120,110,20,,,,,,,,,,,,,,,0.0,0.0,-0.074302,-1.39e-07,2075,CH1,v1,
8298,20241119,17,Cs0.2MA0.4FA0.4PbI2.8Br0.2,1.46,,,,,,,Me-4PACz,0.33,,,,,,,,,1000,10,5000,40,10,120,110,20,,,,,,,,,,,,,,,13.277,67.186,1.0455,18.901,2075,CH2,v1,
8299,20241119,17,Cs0.2MA0.4FA0.4PbI2.8Br0.2,1.46,,,,,,,Me-4PACz,0.33,,,,,,,,,1000,10,5000,40,10,120,110,20,,,,,,,,,,,,,,,7.6489,5440.3,0.012747,11.03,2075,CH3,v1,
8300,20241119,17,Cs0.2MA0.4FA0.4PbI2.8Br0.2,1.46,,,,,,,Me-4PACz,0.33,,,,,,,,,1000,10,5000,40,10,120,110,20,,,,,,,,,,,,,,,0.0,0.0,0.046835,17.193,2075,CH4,v1,
8301,20241119,17,Cs0.2MA0.4FA0.4PbI2.8Br0.2,1.46,,,,,,,Me-4PACz,0.33,,,,,,,,,1000,10,5000,40,10,120,110,20,,,,,,,,,,,,,,,5.6968,35.541,1.1846,13.531,2076,CH1,v1,
8302,20241119,17,Cs0.2MA0.4FA0.4PbI2.8Br0.2,1.46,,,,,,,Me-4PACz,0.33,,,,,,,,,1000,10,5000,40,10,120,110,20,,,,,,,,,,,,,,,5.3353,39.918,1.0163,13.15,2076,CH2,v1,
8303,20241119,17,Cs0.2MA0.4FA0.4PbI2.8Br0.2,1.46,,,,,,,Me-4PACz,0.33,,,,,,,,,1000,10,5000,40,10,120,110,20,,,,,,,,,,,,,,,2.5393,30.942,0.56215,14.599,2076,CH3,v1,
8304,20241119,17,Cs0.2MA0.4FA0.4PbI2.8Br0.2,1.46,,,,,,,Me-4PACz,0.33,,,,,,,,,1000,10,5000,40,10,120,110,20,,,,,,,,,,,,,,,9.8762,57.388,1.0249,16.791,2076,CH4,v1,
8305,20241119,17,Cs0.2MA0.4FA0.4PbI2.8Br0.2,1.46,,,,,,,Me-4PACz,0.33,,,,,,,,,1000,10,5000,40,10,120,110,20,,,,,,,,,,,,,,,0.0,0.0,-0.01,-8.37e-07,2077,CH1,v1,
8306,20241119,17,Cs0.2MA0.4FA0.4PbI2.8Br0.2,1.46,,,,,,,Me-4PACz,0.33,,,,,,,,,1000,10,5000,40,10,120,110,20,,,,,,,,,,,,,,,10.654,58.131,1.0232,17.912,2077,CH2,v1,
8307,20241119,17,Cs0.2MA0.4FA0.4PbI2.8Br0.2,1.46,,,,,,,Me-4PACz,0.33,,,,,,,,,1000,10,5000,40,10,120,110,20,,,,,,,,,,,,,,,9.5906,56.446,1.0193,16.67,2077,CH3,v1,
8308,20241119,17,Cs0.2MA0.4FA0.4PbI2.8Br0.2,1.46,,,,,,,Me-4PACz,0.33,,,,,,,,,1000,10,5000,40,10,120,110,20,,,,,,,,,,,,,,,12.309,64.596,1.0259,18.574,2077,CH4,v1,
8309,20241119,17,Cs0.2MA0.4FA0.4PbI2.8Br0.2,1.46,,,,,,,Me-4PACz,0.33,,,,,,,,,1000,10,5000,40,10,120,110,20,,,,,,,,,,,,,,,0.47499,2.965,0.99054,16.173,2078,CH1,v1,
8310,20241119,17,Cs0.2MA0.4FA0.4PbI2.8Br0.2,1.46,,,,,,,Me-4PACz,0.33,,,,,,,,,1000,10,5000,40,10,120,110,20,,,,,,,,,,,,,,,12.263,65.435,1.0376,18.062,2078,CH2,v1,
8311,20241119,17,Cs0.2MA0.4FA0.4PbI2.8Br0.2,1.46,,,,,,,Me-4PACz,0.33,,,,,,,,,1000,10,5000,40,10,120,110,20,,,,,,,,,,,,,,,12.163,66.928,1.0315,17.617,2078,CH3,v1,
8312,20241119,17,Cs0.2MA0.4FA0.4PbI2.8Br0.2,1.46,,,,,,,Me-4PACz,0.33,,,,,,,,,1000,10,5000,40,10,120,110,20,,,,,,,,,,,,,,,12.228,65.706,1.0316,18.04,2078,CH4,v1,
8313,20241119,17,Cs0.2MA0.4FA0.4PbI2.8Br0.2,1.46,,,,,,,Me-4PACz,0.33,,,,,,,,,1000,10,5000,40,10,120,110,20,,,,,,,,,,,,,,,6.1086,45.023,1.0328,13.136,2079,CH1,v1,
8314,20241119,17,Cs0.2MA0.4FA0.4PbI2.8Br0.2,1.46,,,,,,,Me-4PACz,0.33,,,,,,,,,1000,10,5000,40,10,120,110,20,,,,,,,,,,,,,,,2.4574,27.852,0.52686,16.746,2079,CH2,v1,
8315,20241119,17,Cs0.2MA0.4FA0.4PbI2.8Br0.2,1.46,,,,,,,Me-4PACz,0.33,,,,,,,,,1000,10,5000,40,10,120,110,20,,,,,,,,,,,,,,,11.803,65.862,1.0377,17.268,2079,CH3,v1,
8316,20241119,17,Cs0.2MA0.4FA0.4PbI2.8Br0.2,1.46,,,,,,,Me-4PACz,0.33,,,,,,,,,1000,10,5000,40,10,120,110,20,,,,,,,,,,,,,,,9.8104,58.569,1.0321,16.23,2079,CH4,v1,
8317,20241119,17,Cs0.2MA0.4FA0.4PbI2.8Br0.2,1.46,,,,,,,Me-4PACz,0.33,,,,,,,,,1000,10,5000,40,10,120,110,20,,,,,,,,,,,,,,,0.11018,1.6154,1.1881,5.7412,2080,CH1,v1,
8318,20241119,17,Cs0.2MA0.4FA0.4PbI2.8Br0.2,1.46,,,,,,,Me-4PACz,0.33,,,,,,,,,1000,10,5000,40,10,120,110,20,,,,,,,,,,,,,,,12.608,66.607,1.0422,18.163,2080,CH2,v1,
8319,20241119,17,Cs0.2MA0.4FA0.4PbI2.8Br0.2,1.46,,,,,,,Me-4PACz,0.33,,,,,,,,,1000,10,5000,40,10,120,110,20,,,,,,,,,,,,,,,11.753,65.056,1.0367,17.426,2080,CH3,v1,
8320,20241119,17,Cs0.2MA0.4FA0.4PbI2.8Br0.2,1.46,,,,,,,Me-4PACz,0.33,,,,,,,,,1000,10,5000,40,10,120,110,20,,,,,,,,,,,,,,,1.0863,22.473,0.26569,18.194,2080,CH4,v1,
8321,20241120,18,Cs0.05MA0.16FA0.79PbI2.9Br0.1,1.73,,,,,,,MeO-2PACz,0.33,,,,,,,,,1000,10,5000,30,6,160,110,25,,,,,,,,,,,,,,,0.010933,9.21e+47,0.0,0.79115,2081,CH1,v1,
8322,20241120,18,Cs0.05MA0.16FA0.79PbI2.9Br0.1,1.73,,,,,,,MeO-2PACz,0.33,,,,,,,,,1000,10,5000,30,6,160,110,25,,,,,,,,,,,,,,,14.388,71.347,1.0093,19.982,2081,CH2,v1,
8323,20241120,18,Cs0.05MA0.16FA0.79PbI2.9Br0.1,1.73,,,,,,,MeO-2PACz,0.33,,,,,,,,,1000,10,5000,30,6,160,110,25,,,,,,,,,,,,,,,13.726,71.075,1.0043,19.23,2081,CH3,v1,
8324,20241120,18,Cs0.05MA0.16FA0.79PbI2.9Br0.1,1.73,,,,,,,MeO-2PACz,0.33,,,,,,,,,1000,10,5000,30,6,160,110,25,,,,,,,,,,,,,,,13.559,69.905,0.99834,19.428,2081,CH4,v1,
8325,20241120,18,Cs0.05MA0.16FA0.79PbI2.9Br0.1,1.73,,,,,,,MeO-2PACz,0.33,,,,,,,,,1000,10,5000,30,6,160,110,25,,,,,,,,,,,,,,,0.0,0.0,0.0,-7.15e-07,2082,CH1,v1,
8326,20241120,18,Cs0.05MA0.16FA0.79PbI2.9Br0.1,1.73,,,,,,,MeO-2PACz,0.33,,,,,,,,,1000,10,5000,30,6,160,110,25,,,,,,,,,,,,,,,0.0,0.0,0.050689,26.956,2082,CH2,v1,
8327,20241120,18,Cs0.05MA0.16FA0.79PbI2.9Br0.1,1.73,,,,,,,MeO-2PACz,0.33,,,,,,,,,1000,10,5000,30,6,160,110,25,,,,,,,,,,,,,,,0.23111,50.779,0.02356,19.318,2082,CH3,v1,
8328,20241120,18,Cs0.05MA0.16FA0.79PbI2.9Br0.1,1.73,,,,,,,MeO-2PACz,0.33,,,,,,,,,1000,10,5000,30,6,160,110,25,,,,,,,,,,,,,,,3.5364,633.5,0.025212,22.142,2082,CH4,v1,
8329,20241120,18,Cs0.05MA0.16FA0.79PbI2.9Br0.1,1.73,,,,,,,MeO-2PACz,0.33,,,,,,,,,1000,10,5000,30,6,160,110,25,,,,,,,,,,,,,,,0.1943,1.1879,1.1855,13.796,2083,CH1,v1,
8330,20241120,18,Cs0.05MA0.16FA0.79PbI2.9Br0.1,1.73,,,,,,,MeO-2PACz,0.33,,,,,,,,,1000,10,5000,30,6,160,110,25,,,,,,,,,,,,,,,3.9681,32.518,0.46894,26.023,2083,CH2,v1,
8331,20241120,18,Cs0.05MA0.16FA0.79PbI2.9Br0.1,1.73,,,,,,,MeO-2PACz,0.33,,,,,,,,,1000,10,5000,30,6,160,110,25,,,,,,,,,,,,,,,3.354,31.051,0.41128,26.263,2083,CH3,v1,
8332,20241120,18,Cs0.05MA0.16FA0.79PbI2.9Br0.1,1.73,,,,,,,MeO-2PACz,0.33,,,,,,,,,1000,10,5000,30,6,160,110,25,,,,,,,,,,,,,,,1.7106,29.187,0.23241,25.217,2083,CH4,v1,
8333,20241120,18,Cs0.05MA0.16FA0.79PbI2.9Br0.1,1.73,,,,,,,MeO-2PACz,0.33,,,,,,,,,1000,10,5000,30,6,160,110,25,,,,,,,,,,,,,,,0.0,0.0,0.0,0.22959,2084,CH1,v1,
8334,20241120,18,Cs0.05MA0.16FA0.79PbI2.9Br0.1,1.73,,,,,,,MeO-2PACz,0.33,,,,,,,,,1000,10,5000,30,6,160,110,25,,,,,,,,,,,,,,,14.603,71.729,1.0019,20.319,2084,CH2,v1,
8335,20241120,18,Cs0.05MA0.16FA0.79PbI2.9Br0.1,1.73,,,,,,,MeO-2PACz,0.33,,,,,,,,,1000,10,5000,30,6,160,110,25,,,,,,,,,,,,,,,13.846,71.413,0.99595,19.468,2084,CH3,v1,
8336,20241120,18,Cs0.05MA0.16FA0.79PbI2.9Br0.1,1.73,,,,,,,MeO-2PACz,0.33,,,,,,,,,1000,10,5000,30,6,160,110,25,,,,,,,,,,,,,,,4.392,37.526,0.60813,19.246,2084,CH4,v1,
8337,20241120,18,Cs0.05MA0.16FA0.79PbI2.9Br0.1,1.73,,,,,,,MeO-2PACz,0.33,,,,,,,,,1000,10,5000,30,6,160,110,25,,,,,,,,,,,,,,,9.94e-07,1.28e+50,0.0,-5.16e-07,2085,CH1,v1,
8338,20241120,18,Cs0.05MA0.16FA0.79PbI2.9Br0.1,1.73,,,,,,,MeO-2PACz,0.33,,,,,,,,,1000,10,5000,30,6,160,110,25,,,,,,,,,,,,,,,14.457,70.342,0.99224,20.713,2085,CH2,v1,
8339,20241120,18,Cs0.05MA0.16FA0.79PbI2.9Br0.1,1.73,,,,,,,MeO-2PACz,0.33,,,,,,,,,1000,10,5000,30,6,160,110,25,,,,,,,,,,,,,,,11.924,61.949,0.97774,19.686,2085,CH3,v1,
8340,20241120,18,Cs0.05MA0.16FA0.79PbI2.9Br0.1,1.73,,,,,,,MeO-2PACz,0.33,,,,,,,,,1000,10,5000,30,6,160,110,25,,,,,,,,,,,,,,,13.113,67.971,0.98098,19.667,2085,CH4,v1,
8341,20241120,18,Cs0.05MA0.16FA0.79PbI2.9Br0.1,1.73,,,,,,,MeO-2PACz,0.33,,,,,,,,,1000,10,5000,30,6,160,110,25,,,,,,,,,,,,,,,0.0,0.0,-0.076132,0.45303,2086,CH1,v1,
8342,20241120,18,Cs0.05MA0.16FA0.79PbI2.9Br0.1,1.73,,,,,,,MeO-2PACz,0.33,,,,,,,,,1000,10,5000,30,6,160,110,25,,,,,,,,,,,,,,,15.983,78.738,0.99373,20.427,2086,CH2,v1,
8343,20241120,18,Cs0.05MA0.16FA0.79PbI2.9Br0.1,1.73,,,,,,,MeO-2PACz,0.33,,,,,,,,,1000,10,5000,30,6,160,110,25,,,,,,,,,,,,,,,14.844,75.643,0.99381,19.746,2086,CH3,v1,
8344,20241120,18,Cs0.05MA0.16FA0.79PbI2.9Br0.1,1.73,,,,,,,MeO-2PACz,0.33,,,,,,,,,1000,10,5000,30,6,160,110,25,,,,,,,,,,,,,,,14.979,73.953,0.99889,20.277,2086,CH4,v1,
8345,20241120,18,Cs0.05MA0.16FA0.79PbI2.9Br0.1,1.73,,,,,,,MeO-2PACz,0.33,,,,,,,,,1000,10,5000,30,6,160,110,25,,,,,,,,,,,,,,,0.0,0.0,0.0,-4.43e-07,2087,CH1,v1,
8346,20241120,18,Cs0.05MA0.16FA0.79PbI2.9Br0.1,1.73,,,,,,,MeO-2PACz,0.33,,,,,,,,,1000,10,5000,30,6,160,110,25,,,,,,,,,,,,,,,3.2318,211.07,0.052413,29.212,2087,CH2,v1,
8347,20241120,18,Cs0.05MA0.16FA0.79PbI2.9Br0.1,1.73,,,,,,,MeO-2PACz,0.33,,,,,,,,,1000,10,5000,30,6,160,110,25,,,,,,,,,,,,,,,0.0,0.0,0.029982,24.935,2087,CH3,v1,
8348,20241120,18,Cs0.05MA0.16FA0.79PbI2.9Br0.1,1.73,,,,,,,MeO-2PACz,0.33,,,,,,,,,1000,10,5000,30,6,160,110,25,,,,,,,,,,,,,,,0.37977,9.3369,0.15613,26.051,2087,CH4,v1,
8349,20241120,18,Cs0.05MA0.16FA0.79PbI2.9Br0.1,1.73,,,,,,,MeO-2PACz,0.33,,,,,,,,,1000,10,5000,30,6,160,110,25,,,,,,,,,,,,,,,9.84e-08,53.364,0.53379,3.46e-07,2088,CH1,v1,
8350,20241120,18,Cs0.05MA0.16FA0.79PbI2.9Br0.1,1.73,,,,,,,MeO-2PACz,0.33,,,,,,,,,1000,10,5000,30,6,160,110,25,,,,,,,,,,,,,,,18.196,69.507,0.92147,28.409,2088,CH2,v1,
8351,20241120,18,Cs0.05MA0.16FA0.79PbI2.9Br0.1,1.73,,,,,,,MeO-2PACz,0.33,,,,,,,,,1000,10,5000,30,6,160,110,25,,,,,,,,,,,,,,,3.0737,24.939,0.45705,26.966,2088,CH3,v1,
8352,20241120,18,Cs0.05MA0.16FA0.79PbI2.9Br0.1,1.73,,,,,,,MeO-2PACz,0.33,,,,,,,,,1000,10,5000,30,6,160,110,25,,,,,,,,,,,,,,,11.844,50.6,0.86844,26.952,2088,CH4,v1,
8353,20241120,18,Cs0.05MA0.16FA0.79PbI2.9Br0.1,1.73,,,,,,,MeO-2PACz,0.33,,,,,,,,,1000,10,5000,30,6,160,110,25,,,,,,,,,,,,,,,0.0,0.0,0.0,6.78e-08,2089,CH1,v1,
8354,20241120,18,Cs0.05MA0.16FA0.79PbI2.9Br0.1,1.73,,,,,,,MeO-2PACz,0.33,,,,,,,,,1000,10,5000,30,6,160,110,25,,,,,,,,,,,,,,,15.891,79.057,0.98298,20.449,2089,CH2,v1,
8355,20241120,18,Cs0.05MA0.16FA0.79PbI2.9Br0.1,1.73,,,,,,,MeO-2PACz,0.33,,,,,,,,,1000,10,5000,30,6,160,110,25,,,,,,,,,,,,,,,15.229,78.505,0.98174,19.76,2089,CH3,v1,
8356,20241120,18,Cs0.05MA0.16FA0.79PbI2.9Br0.1,1.73,,,,,,,MeO-2PACz,0.33,,,,,,,,,1000,10,5000,30,6,160,110,25,,,,,,,,,,,,,,,15.808,79.904,0.98143,20.159,2089,CH4,v1,
8357,20241120,18,Cs0.05MA0.16FA0.79PbI2.9Br0.1,1.73,,,,,,,MeO-2PACz,0.33,,,,,,,,,1000,10,5000,30,6,160,110,25,,,,,,,,,,,,,,,0.00028552,44.349,0.62292,0.0010335,2090,CH1,v1,
8358,20241120,18,Cs0.05MA0.16FA0.79PbI2.9Br0.1,1.73,,,,,,,MeO-2PACz,0.33,,,,,,,,,1000,10,5000,30,6,160,110,25,,,,,,,,,,,,,,,15.839,76.833,0.98715,20.884,2090,CH2,v1,
8359,20241120,18,Cs0.05MA0.16FA0.79PbI2.9Br0.1,1.73,,,,,,,MeO-2PACz,0.33,,,,,,,,,1000,10,5000,30,6,160,110,25,,,,,,,,,,,,,,,14.208,72.495,0.98241,19.949,2090,CH3,v1,
8360,20241120,18,Cs0.05MA0.16FA0.79PbI2.9Br0.1,1.73,,,,,,,MeO-2PACz,0.33,,,,,,,,,1000,10,5000,30,6,160,110,25,,,,,,,,,,,,,,,14.584,73.754,0.98379,20.1,2090,CH4,v1,
8361,20241120,18,Cs0.05MA0.1FA0.85PbI2.85Br0.15,1.65,,,,,,,MeO-2PACz,0.33,,,,,,,,,1000,10,5000,30,10,160,100,20,,,,,,,,,,,,,,,4.4461,22.236,1.0382,19.259,2091,CH1,v1,
8362,20241120,18,Cs0.05MA0.1FA0.85PbI2.85Br0.15,1.65,,,,,,,MeO-2PACz,0.33,,,,,,,,,1000,10,5000,30,10,160,100,20,,,,,,,,,,,,,,,10.134,51.054,0.9734,20.392,2091,CH2,v1,
8363,20241120,18,Cs0.05MA0.1FA0.85PbI2.85Br0.15,1.65,,,,,,,MeO-2PACz,0.33,,,,,,,,,1000,10,5000,30,10,160,100,20,,,,,,,,,,,,,,,12.813,65.553,0.99541,19.636,2091,CH3,v1,
8364,20241120,18,Cs0.05MA0.1FA0.85PbI2.85Br0.15,1.65,,,,,,,MeO-2PACz,0.33,,,,,,,,,1000,10,5000,30,10,160,100,20,,,,,,,,,,,,,,,5.2235,35.157,0.73748,20.147,2091,CH4,v1,
8365,20241120,18,Cs0.05MA0.1FA0.85PbI2.85Br0.15,1.65,,,,,,,MeO-2PACz,0.33,,,,,,,,,1000,10,5000,30,10,160,100,20,,,,,,,,,,,,,,,3e-08,12.967,0.38764,5.98e-07,2092,CH1,v1,
8366,20241120,18,Cs0.05MA0.1FA0.85PbI2.85Br0.15,1.65,,,,,,,MeO-2PACz,0.33,,,,,,,,,1000,10,5000,30,10,160,100,20,,,,,,,,,,,,,,,0.16187,27.465,0.047168,12.495,2092,CH2,v1,
8367,20241120,18,Cs0.05MA0.1FA0.85PbI2.85Br0.15,1.65,,,,,,,MeO-2PACz,0.33,,,,,,,,,1000,10,5000,30,10,160,100,20,,,,,,,,,,,,,,,13.456,69.428,0.98511,19.675,2092,CH3,v1,
8368,20241120,18,Cs0.05MA0.1FA0.85PbI2.85Br0.15,1.65,,,,,,,MeO-2PACz,0.33,,,,,,,,,1000,10,5000,30,10,160,100,20,,,,,,,,,,,,,,,13.77,68.834,0.98405,20.329,2092,CH4,v1,
8369,20241120,18,Cs0.05MA0.1FA0.85PbI2.85Br0.15,1.65,,,,,,,MeO-2PACz,0.33,,,,,,,,,1000,10,5000,30,10,160,100,20,,,,,,,,,,,,,,,2.7e-09,1.81e+49,0.0,-9.8e-09,2093,CH1,v1,
8370,20241120,18,Cs0.05MA0.1FA0.85PbI2.85Br0.15,1.65,,,,,,,MeO-2PACz,0.33,,,,,,,,,1000,10,5000,30,10,160,100,20,,,,,,,,,,,,,,,14.157,65.765,0.98698,21.811,2093,CH2,v1,
8371,20241120,18,Cs0.05MA0.1FA0.85PbI2.85Br0.15,1.65,,,,,,,MeO-2PACz,0.33,,,,,,,,,1000,10,5000,30,10,160,100,20,,,,,,,,,,,,,,,13.648,67.383,0.98836,20.492,2093,CH3,v1,
8372,20241120,18,Cs0.05MA0.1FA0.85PbI2.85Br0.15,1.65,,,,,,,MeO-2PACz,0.33,,,,,,,,,1000,10,5000,30,10,160,100,20,,,,,,,,,,,,,,,13.941,68.272,0.98476,20.736,2093,CH4,v1,
8373,20241120,18,Cs0.05MA0.1FA0.85PbI2.85Br0.15,1.65,,,,,,,MeO-2PACz,0.33,,,,,,,,,1000,10,5000,30,10,160,100,20,,,,,,,,,,,,,,,0.0,0.0,-0.083638,-9.55e-08,2094,CH1,v1,
8374,20241120,18,Cs0.05MA0.1FA0.85PbI2.85Br0.15,1.65,,,,,,,MeO-2PACz,0.33,,,,,,,,,1000,10,5000,30,10,160,100,20,,,,,,,,,,,,,,,14.455,67.821,0.99146,21.497,2094,CH2,v1,
8375,20241120,18,Cs0.05MA0.1FA0.85PbI2.85Br0.15,1.65,,,,,,,MeO-2PACz,0.33,,,,,,,,,1000,10,5000,30,10,160,100,20,,,,,,,,,,,,,,,10.559,53.783,0.9463,20.747,2094,CH3,v1,
8376,20241120,18,Cs0.05MA0.1FA0.85PbI2.85Br0.15,1.65,,,,,,,MeO-2PACz,0.33,,,,,,,,,1000,10,5000,30,10,160,100,20,,,,,,,,,,,,,,,14.371,68.745,0.97953,21.341,2094,CH4,v1,
8377,20241120,18,Cs0.05MA0.1FA0.85PbI2.85Br0.15,1.65,,,,,,,MeO-2PACz,0.33,,,,,,,,,1000,10,5000,30,10,160,100,20,,,,,,,,,,,,,,,0.0,0.0,0.11948,-1.14e-07,2095,CH1,v1,
8378,20241120,18,Cs0.05MA0.1FA0.85PbI2.85Br0.15,1.65,,,,,,,MeO-2PACz,0.33,,,,,,,,,1000,10,5000,30,10,160,100,20,,,,,,,,,,,,,,,0.0,0.0,0.48902,20.886,2095,CH2,v1,
8379,20241120,18,Cs0.05MA0.1FA0.85PbI2.85Br0.15,1.65,,,,,,,MeO-2PACz,0.33,,,,,,,,,1000,10,5000,30,10,160,100,20,,,,,,,,,,,,,,,12.534,63.41,0.97488,20.276,2095,CH3,v1,
8380,20241120,18,Cs0.05MA0.1FA0.85PbI2.85Br0.15,1.65,,,,,,,MeO-2PACz,0.33,,,,,,,,,1000,10,5000,30,10,160,100,20,,,,,,,,,,,,,,,13.78,67.078,0.98318,20.894,2095,CH4,v1,
8381,20241120,18,Cs0.05MA0.1FA0.85PbI2.85Br0.15,1.65,,,,,,,MeO-2PACz,0.33,,,,,,,,,1000,10,5000,30,10,160,100,20,,,,,,,,,,,,,,,0.0,0.0,0.0,5.9941,2096,CH1,v1,
8382,20241120,18,Cs0.05MA0.1FA0.85PbI2.85Br0.15,1.65,,,,,,,MeO-2PACz,0.33,,,,,,,,,1000,10,5000,30,10,160,100,20,,,,,,,,,,,,,,,12.711,63.974,1.0045,19.781,2096,CH2,v1,
8383,20241120,18,Cs0.05MA0.1FA0.85PbI2.85Br0.15,1.65,,,,,,,MeO-2PACz,0.33,,,,,,,,,1000,10,5000,30,10,160,100,20,,,,,,,,,,,,,,,12.55,65.329,1.0007,19.199,2096,CH3,v1,
8384,20241120,18,Cs0.05MA0.1FA0.85PbI2.85Br0.15,1.65,,,,,,,MeO-2PACz,0.33,,,,,,,,,1000,10,5000,30,10,160,100,20,,,,,,,,,,,,,,,9.2139,50.512,0.92323,19.758,2096,CH4,v1,
8385,20241120,18,Cs0.05MA0.1FA0.85PbI2.85Br0.15,1.65,,,,,,,MeO-2PACz,0.33,,,,,,,,,1000,10,5000,30,10,160,100,20,,,,,,,,,,,,,,,0.0,0.0,0.0,0.0031125,2097,CH1,v1,
8386,20241120,18,Cs0.05MA0.1FA0.85PbI2.85Br0.15,1.65,,,,,,,MeO-2PACz,0.33,,,,,,,,,1000,10,5000,30,10,160,100,20,,,,,,,,,,,,,,,4.4906,31.95,0.70182,20.027,2097,CH2,v1,
8387,20241120,18,Cs0.05MA0.1FA0.85PbI2.85Br0.15,1.65,,,,,,,MeO-2PACz,0.33,,,,,,,,,1000,10,5000,30,10,160,100,20,,,,,,,,,,,,,,,13.002,65.924,0.99713,19.78,2097,CH3,v1,
8388,20241120,18,Cs0.05MA0.1FA0.85PbI2.85Br0.15,1.65,,,,,,,MeO-2PACz,0.33,,,,,,,,,1000,10,5000,30,10,160,100,20,,,,,,,,,,,,,,,13.611,66.694,0.99526,20.505,2097,CH4,v1,
8389,20241120,18,Cs0.05MA0.1FA0.85PbI2.85Br0.15,1.65,,,,,,,MeO-2PACz,0.33,,,,,,,,,1000,10,5000,30,10,160,100,20,,,,,,,,,,,,,,,1.75e-07,30.099,0.61859,9.42e-07,2098,CH1,v1,
8390,20241120,18,Cs0.05MA0.1FA0.85PbI2.85Br0.15,1.65,,,,,,,MeO-2PACz,0.33,,,,,,,,,1000,10,5000,30,10,160,100,20,,,,,,,,,,,,,,,13.334,62.33,0.99401,21.522,2098,CH2,v1,
8391,20241120,18,Cs0.05MA0.1FA0.85PbI2.85Br0.15,1.65,,,,,,,MeO-2PACz,0.33,,,,,,,,,1000,10,5000,30,10,160,100,20,,,,,,,,,,,,,,,13.266,64.579,0.99311,20.685,2098,CH3,v1,
8392,20241120,18,Cs0.05MA0.1FA0.85PbI2.85Br0.15,1.65,,,,,,,MeO-2PACz,0.33,,,,,,,,,1000,10,5000,30,10,160,100,20,,,,,,,,,,,,,,,13.695,65.913,0.99637,20.853,2098,CH4,v1,
8393,20241120,18,Cs0.05MA0.1FA0.85PbI2.85Br0.15,1.65,,,,,,,MeO-2PACz,0.33,,,,,,,,,1000,10,5000,30,10,160,100,20,,,,,,,,,,,,,,,0.0,0.0,0.0,1.0628,2099,CH1,v1,
8394,20241120,18,Cs0.05MA0.1FA0.85PbI2.85Br0.15,1.65,,,,,,,MeO-2PACz,0.33,,,,,,,,,1000,10,5000,30,10,160,100,20,,,,,,,,,,,,,,,13.575,64.05,0.99695,21.259,2099,CH2,v1,
8395,20241120,18,Cs0.05MA0.1FA0.85PbI2.85Br0.15,1.65,,,,,,,MeO-2PACz,0.33,,,,,,,,,1000,10,5000,30,10,160,100,20,,,,,,,,,,,,,,,12.125,60.565,0.9745,20.543,2099,CH3,v1,
8396,20241120,18,Cs0.05MA0.1FA0.85PbI2.85Br0.15,1.65,,,,,,,MeO-2PACz,0.33,,,,,,,,,1000,10,5000,30,10,160,100,20,,,,,,,,,,,,,,,13.651,64.444,0.99268,21.339,2099,CH4,v1,
8397,20241120,18,Cs0.05MA0.1FA0.85PbI2.85Br0.15,1.65,,,,,,,MeO-2PACz,0.33,,,,,,,,,1000,10,5000,30,10,160,100,20,,,,,,,,,,,,,,,0.0,0.0,0.0,1.3334,2100,CH1,v1,
8398,20241120,18,Cs0.05MA0.1FA0.85PbI2.85Br0.15,1.65,,,,,,,MeO-2PACz,0.33,,,,,,,,,1000,10,5000,30,10,160,100,20,,,,,,,,,,,,,,,14.516,69.768,1.001,20.786,2100,CH2,v1,
8399,20241120,18,Cs0.05MA0.1FA0.85PbI2.85Br0.15,1.65,,,,,,,MeO-2PACz,0.33,,,,,,,,,1000,10,5000,30,10,160,100,20,,,,,,,,,,,,,,,13.395,66.799,0.99588,20.135,2100,CH3,v1,
8400,20241120,18,Cs0.05MA0.1FA0.85PbI2.85Br0.15,1.65,,,,,,,MeO-2PACz,0.33,,,,,,,,,1000,10,5000,30,10,160,100,20,,,,,,,,,,,,,,,13.843,66.766,0.99474,20.844,2100,CH4,v1,
8401,20241120,18,Cs0.05MA0.1FA0.85PbI3.0,1.73,,,,,,,MeO-2PACz,0.33,,,,,,,,,1000,10,5000,40,10,160,110,15,,,,,,,,,,,,,,,0.0,0.0,0.0,2.5088,2101,CH1,v1,
8402,20241120,18,Cs0.05MA0.1FA0.85PbI3.0,1.73,,,,,,,MeO-2PACz,0.33,,,,,,,,,1000,10,5000,40,10,160,110,15,,,,,,,,,,,,,,,14.164,71.088,0.9805,20.321,2101,CH2,v1,
8403,20241120,18,Cs0.05MA0.1FA0.85PbI3.0,1.73,,,,,,,MeO-2PACz,0.33,,,,,,,,,1000,10,5000,40,10,160,110,15,,,,,,,,,,,,,,,12.953,68.916,0.96667,19.443,2101,CH3,v1,
8404,20241120,18,Cs0.05MA0.1FA0.85PbI3.0,1.73,,,,,,,MeO-2PACz,0.33,,,,,,,,,1000,10,5000,40,10,160,110,15,,,,,,,,,,,,,,,12.228,66.223,0.95477,19.34,2101,CH4,v1,
8405,20241120,18,Cs0.05MA0.1FA0.85PbI3.0,1.73,,,,,,,MeO-2PACz,0.33,,,,,,,,,1000,10,5000,40,10,160,110,15,,,,,,,,,,,,,,,3.6409,23.34,0.96529,16.16,2102,CH1,v1,
8406,20241120,18,Cs0.05MA0.1FA0.85PbI3.0,1.73,,,,,,,MeO-2PACz,0.33,,,,,,,,,1000,10,5000,40,10,160,110,15,,,,,,,,,,,,,,,9.5083,48.135,0.95081,20.775,2102,CH2,v1,
8407,20241120,18,Cs0.05MA0.1FA0.85PbI3.0,1.73,,,,,,,MeO-2PACz,0.33,,,,,,,,,1000,10,5000,40,10,160,110,15,,,,,,,,,,,,,,,12.609,64.527,0.97477,20.047,2102,CH3,v1,
