Repository: MI-Materials-Intelligence/Recipe-Language-Model

# Learning Layer

## Overview

In the learning layer, the formulas and parameters are encoded and then tokenised into recipes as inputs. Through atomic skills of data extraction, cleaning, and matching, these data are organised into standardised datasets, providing the basis for RLM training and iterative recipe refinement.

Key Atomic Skills:
- **Cleaning**: Preprocessing and outlier cleaning
- **Matching**: Matching data pairs based on variables
- **Extraction**: Data extraction from robotic boxes

File: seven_ai_layers_robotics/learning/data/data50764_from_db.csv (part 33 of 253)
No,date,rank,Formula PVK,Concentration PVK,Formula Additive 1,Concentration Additive 1,Formula Additive 2,Concentration Additive 2,Formula Additive 3,Concentration Additive 3,Formula SAM 1,Concentration SAM 1,Formula SAM 2,Concentration SAM 2,Formula SAM 3,Concentration SAM 3,Spin Coating Speed SAM,Spin Coating Time SAM,Annealed Temperature SAM,Annealed Time SAM,Spin Coating Speed PVK 1,Spin Coating Time PVK 1,Spin Coating Speed PVK 2,Spin Coating Time PVK 2,Antisolvent Dropping Timing,Antisolvent Volume,Annealed Temperature PVK,Annealed Time PVK,Formula Passivator 1,Concentration Passivator 1,Formula Passivator 2,Concentration Passivator 2,Formula Passivator 3,Concentration Passivator 3,Formula Passivator 4,Concentration Passivator 4,Spin Coating Speed Passivator,Spin Coating Time Passivator,Passivator Dropping Timing,Passivator Volume,Annealed Temperature Passivator,Annealed Time Passivator,PCE,FF,Voc,Jsc,Product,Channel,From,upload_time
8408,20241120,18,Cs0.05MA0.1FA0.85PbI3.0,1.73,,,,,,,MeO-2PACz,0.33,,,,,,,,,1000,10,5000,40,10,160,110,15,,,,,,,,,,,,,,,12.308,64.353,0.97724,19.571,2102,CH4,v1,
8409,20241120,18,Cs0.05MA0.1FA0.85PbI3.0,1.73,,,,,,,MeO-2PACz,0.33,,,,,,,,,1000,10,5000,40,10,160,110,15,,,,,,,,,,,,,,,0.0,0.0,0.0,2.4775,2103,CH1,v1,
8410,20241120,18,Cs0.05MA0.1FA0.85PbI3.0,1.73,,,,,,,MeO-2PACz,0.33,,,,,,,,,1000,10,5000,40,10,160,110,15,,,,,,,,,,,,,,,14.321,72.638,0.99099,19.895,2103,CH2,v1,
8411,20241120,18,Cs0.05MA0.1FA0.85PbI3.0,1.73,,,,,,,MeO-2PACz,0.33,,,,,,,,,1000,10,5000,40,10,160,110,15,,,,,,,,,,,,,,,13.645,72.141,0.98429,19.217,2103,CH3,v1,
8412,20241120,18,Cs0.05MA0.1FA0.85PbI3.0,1.73,,,,,,,MeO-2PACz,0.33,,,,,,,,,1000,10,5000,40,10,160,110,15,,,,,,,,,,,,,,,13.223,70.562,0.98333,19.056,2103,CH4,v1,
8413,20241120,18,Cs0.05MA0.1FA0.85PbI3.0,1.73,,,,,,,MeO-2PACz,0.33,,,,,,,,,1000,10,5000,40,10,160,110,15,,,,,,,,,,,,,,,10.274,59.416,0.93873,18.421,2104,CH1,v1,
8414,20241120,18,Cs0.05MA0.1FA0.85PbI3.0,1.73,,,,,,,MeO-2PACz,0.33,,,,,,,,,1000,10,5000,40,10,160,110,15,,,,,,,,,,,,,,,14.354,71.962,0.99398,20.067,2104,CH2,v1,
8415,20241120,18,Cs0.05MA0.1FA0.85PbI3.0,1.73,,,,,,,MeO-2PACz,0.33,,,,,,,,,1000,10,5000,40,10,160,110,15,,,,,,,,,,,,,,,13.507,70.783,0.98109,19.45,2104,CH3,v1,
8416,20241120,18,Cs0.05MA0.1FA0.85PbI3.0,1.73,,,,,,,MeO-2PACz,0.33,,,,,,,,,1000,10,5000,40,10,160,110,15,,,,,,,,,,,,,,,12.846,67.824,0.96622,19.602,2104,CH4,v1,
8417,20241120,18,Cs0.05MA0.1FA0.85PbI3.0,1.73,,,,,,,MeO-2PACz,0.33,,,,,,,,,1000,10,5000,40,10,160,110,15,,,,,,,,,,,,,,,13.098,52.675,1.1887,20.918,2105,CH1,v1,
8418,20241120,18,Cs0.05MA0.1FA0.85PbI3.0,1.73,,,,,,,MeO-2PACz,0.33,,,,,,,,,1000,10,5000,40,10,160,110,15,,,,,,,,,,,,,,,14.929,71.194,0.99521,21.07,2105,CH2,v1,
8419,20241120,18,Cs0.05MA0.1FA0.85PbI3.0,1.73,,,,,,,MeO-2PACz,0.33,,,,,,,,,1000,10,5000,40,10,160,110,15,,,,,,,,,,,,,,,13.911,68.322,0.98142,20.746,2105,CH3,v1,
8420,20241120,18,Cs0.05MA0.1FA0.85PbI3.0,1.73,,,,,,,MeO-2PACz,0.33,,,,,,,,,1000,10,5000,40,10,160,110,15,,,,,,,,,,,,,,,13.896,69.076,0.97565,20.619,2105,CH4,v1,
8421,20241120,18,Cs0.05MA0.1FA0.85PbI3.0,1.73,,,,,,,MeO-2PACz,0.33,,,,,,,,,1000,10,5000,40,10,160,110,15,,,,,,,,,,,,,,,0.0,0.0,0.0,1.3835,2106,CH1,v1,
8422,20241120,18,Cs0.05MA0.1FA0.85PbI3.0,1.73,,,,,,,MeO-2PACz,0.33,,,,,,,,,1000,10,5000,40,10,160,110,15,,,,,,,,,,,,,,,11.892,63.018,0.95931,19.671,2106,CH2,v1,
8423,20241120,18,Cs0.05MA0.1FA0.85PbI3.0,1.73,,,,,,,MeO-2PACz,0.33,,,,,,,,,1000,10,5000,40,10,160,110,15,,,,,,,,,,,,,,,11.294,64.272,0.9574,18.354,2106,CH3,v1,
8424,20241120,18,Cs0.05MA0.1FA0.85PbI3.0,1.73,,,,,,,MeO-2PACz,0.33,,,,,,,,,1000,10,5000,40,10,160,110,15,,,,,,,,,,,,,,,9.08,56.94,0.93307,17.09,2106,CH4,v1,
8425,20241120,18,Cs0.05MA0.1FA0.85PbI3.0,1.73,,,,,,,MeO-2PACz,0.33,,,,,,,,,1000,10,5000,40,10,160,110,15,,,,,,,,,,,,,,,1.51e-06,22.28,0.66055,1.03e-05,2107,CH1,v1,
8426,20241120,18,Cs0.05MA0.1FA0.85PbI3.0,1.73,,,,,,,MeO-2PACz,0.33,,,,,,,,,1000,10,5000,40,10,160,110,15,,,,,,,,,,,,,,,11.912,60.383,0.96358,20.474,2107,CH2,v1,
8427,20241120,18,Cs0.05MA0.1FA0.85PbI3.0,1.73,,,,,,,MeO-2PACz,0.33,,,,,,,,,1000,10,5000,40,10,160,110,15,,,,,,,,,,,,,,,13.662,70.713,0.97214,19.875,2107,CH3,v1,
8428,20241120,18,Cs0.05MA0.1FA0.85PbI3.0,1.73,,,,,,,MeO-2PACz,0.33,,,,,,,,,1000,10,5000,40,10,160,110,15,,,,,,,,,,,,,,,12.385,65.705,0.9688,19.456,2107,CH4,v1,
8429,20241120,18,Cs0.05MA0.1FA0.85PbI3.0,1.73,,,,,,,MeO-2PACz,0.33,,,,,,,,,1000,10,5000,40,10,160,110,15,,,,,,,,,,,,,,,1.4e-06,21.746,0.64694,9.96e-06,2108,CH1,v1,
8430,20241120,18,Cs0.05MA0.1FA0.85PbI3.0,1.73,,,,,,,MeO-2PACz,0.33,,,,,,,,,1000,10,5000,40,10,160,110,15,,,,,,,,,,,,,,,12.403,65.949,0.96203,19.55,2108,CH2,v1,
8431,20241120,18,Cs0.05MA0.1FA0.85PbI3.0,1.73,,,,,,,MeO-2PACz,0.33,,,,,,,,,1000,10,5000,40,10,160,110,15,,,,,,,,,,,,,,,12.586,69.026,0.96275,18.94,2108,CH3,v1,
8432,20241120,18,Cs0.05MA0.1FA0.85PbI3.0,1.73,,,,,,,MeO-2PACz,0.33,,,,,,,,,1000,10,5000,40,10,160,110,15,,,,,,,,,,,,,,,11.734,64.919,0.95866,18.855,2108,CH4,v1,
8433,20241120,18,Cs0.05MA0.1FA0.85PbI3.0,1.73,,,,,,,MeO-2PACz,0.33,,,,,,,,,1000,10,5000,40,10,160,110,15,,,,,,,,,,,,,,,9.6e-07,18.308,0.67672,7.75e-06,2109,CH1,v1,
8434,20241120,18,Cs0.05MA0.1FA0.85PbI3.0,1.73,,,,,,,MeO-2PACz,0.33,,,,,,,,,1000,10,5000,40,10,160,110,15,,,,,,,,,,,,,,,11.868,63.692,0.95833,19.444,2109,CH2,v1,
8435,20241120,18,Cs0.05MA0.1FA0.85PbI3.0,1.73,,,,,,,MeO-2PACz,0.33,,,,,,,,,1000,10,5000,40,10,160,110,15,,,,,,,,,,,,,,,11.35,63.484,0.94926,18.833,2109,CH3,v1,
8436,20241120,18,Cs0.05MA0.1FA0.85PbI3.0,1.73,,,,,,,MeO-2PACz,0.33,,,,,,,,,1000,10,5000,40,10,160,110,15,,,,,,,,,,,,,,,10.534,60.088,0.92742,18.903,2109,CH4,v1,
8437,20241120,18,Cs0.05MA0.1FA0.85PbI3.0,1.73,,,,,,,MeO-2PACz,0.33,,,,,,,,,1000,10,5000,40,10,160,110,15,,,,,,,,,,,,,,,8.32e-07,30.566,0.62544,4.35e-06,2110,CH1,v1,
8438,20241120,18,Cs0.05MA0.1FA0.85PbI3.0,1.73,,,,,,,MeO-2PACz,0.33,,,,,,,,,1000,10,5000,40,10,160,110,15,,,,,,,,,,,,,,,11.803,61.568,0.95729,20.026,2110,CH2,v1,
8439,20241120,18,Cs0.05MA0.1FA0.85PbI3.0,1.73,,,,,,,MeO-2PACz,0.33,,,,,,,,,1000,10,5000,40,10,160,110,15,,,,,,,,,,,,,,,13.325,67.529,0.95926,20.57,2110,CH3,v1,
8440,20241120,18,Cs0.05MA0.1FA0.85PbI3.0,1.73,,,,,,,MeO-2PACz,0.33,,,,,,,,,1000,10,5000,40,10,160,110,15,,,,,,,,,,,,,,,10.932,59.451,0.94354,19.489,2110,CH4,v1,
8441,20241120,18,Cs0.05MA0.2FA0.75PbI2.8Br0.2,1.4,,,,,,,MeO-2PACz,0.33,,,,,,,,,1200,10,5000,30,8,200,110,30,,,,,,,,,,,,,,,8.374,164.1,0.74434,6.8556,2111,CH1,v1,
8442,20241120,18,Cs0.05MA0.2FA0.75PbI2.8Br0.2,1.4,,,,,,,MeO-2PACz,0.33,,,,,,,,,1200,10,5000,30,8,200,110,30,,,,,,,,,,,,,,,14.206,71.038,1.013,19.741,2111,CH2,v1,
8443,20241120,18,Cs0.05MA0.2FA0.75PbI2.8Br0.2,1.4,,,,,,,MeO-2PACz,0.33,,,,,,,,,1200,10,5000,30,8,200,110,30,,,,,,,,,,,,,,,13.338,70.045,1.0047,18.953,2111,CH3,v1,
8444,20241120,18,Cs0.05MA0.2FA0.75PbI2.8Br0.2,1.4,,,,,,,MeO-2PACz,0.33,,,,,,,,,1200,10,5000,30,8,200,110,30,,,,,,,,,,,,,,,13.413,70.103,0.99691,19.193,2111,CH4,v1,
8445,20241120,18,Cs0.05MA0.2FA0.75PbI2.8Br0.2,1.4,,,,,,,MeO-2PACz,0.33,,,,,,,,,1200,10,5000,30,8,200,110,30,,,,,,,,,,,,,,,0.0016643,9.16e+47,0.0,0.12109,2112,CH1,v1,
8446,20241120,18,Cs0.05MA0.2FA0.75PbI2.8Br0.2,1.4,,,,,,,MeO-2PACz,0.33,,,,,,,,,1200,10,5000,30,8,200,110,30,,,,,,,,,,,,,,,13.955,70.181,0.99758,19.932,2112,CH2,v1,
8447,20241120,18,Cs0.05MA0.2FA0.75PbI2.8Br0.2,1.4,,,,,,,MeO-2PACz,0.33,,,,,,,,,1200,10,5000,30,8,200,110,30,,,,,,,,,,,,,,,13.245,70.143,0.99097,19.055,2112,CH3,v1,
8448,20241120,18,Cs0.05MA0.2FA0.75PbI2.8Br0.2,1.4,,,,,,,MeO-2PACz,0.33,,,,,,,,,1200,10,5000,30,8,200,110,30,,,,,,,,,,,,,,,10.728,55.77,0.97327,19.765,2112,CH4,v1,
8449,20241120,18,Cs0.05MA0.2FA0.75PbI2.8Br0.2,1.4,,,,,,,MeO-2PACz,0.33,,,,,,,,,1200,10,5000,30,8,200,110,30,,,,,,,,,,,,,,,1.87e-07,17.791,0.64051,1.64e-06,2113,CH1,v1,
8450,20241120,18,Cs0.05MA0.2FA0.75PbI2.8Br0.2,1.4,,,,,,,MeO-2PACz,0.33,,,,,,,,,1200,10,5000,30,8,200,110,30,,,,,,,,,,,,,,,14.142,69.605,1.0046,20.225,2113,CH2,v1,
8451,20241120,18,Cs0.05MA0.2FA0.75PbI2.8Br0.2,1.4,,,,,,,MeO-2PACz,0.33,,,,,,,,,1200,10,5000,30,8,200,110,30,,,,,,,,,,,,,,,6.2409,36.228,0.88908,19.376,2113,CH3,v1,
8452,20241120,18,Cs0.05MA0.2FA0.75PbI2.8Br0.2,1.4,,,,,,,MeO-2PACz,0.33,,,,,,,,,1200,10,5000,30,8,200,110,30,,,,,,,,,,,,,,,0.0,0.0,0.1294,20.862,2113,CH4,v1,
8453,20241120,18,Cs0.05MA0.2FA0.75PbI2.8Br0.2,1.4,,,,,,,MeO-2PACz,0.33,,,,,,,,,1200,10,5000,30,8,200,110,30,,,,,,,,,,,,,,,2.69e-07,27.636,0.63912,1.52e-06,2114,CH1,v1,
8454,20241120,18,Cs0.05MA0.2FA0.75PbI2.8Br0.2,1.4,,,,,,,MeO-2PACz,0.33,,,,,,,,,1200,10,5000,30,8,200,110,30,,,,,,,,,,,,,,,13.806,69.814,1.0019,19.738,2114,CH2,v1,
8455,20241120,18,Cs0.05MA0.2FA0.75PbI2.8Br0.2,1.4,,,,,,,MeO-2PACz,0.33,,,,,,,,,1200,10,5000,30,8,200,110,30,,,,,,,,,,,,,,,13.216,69.667,0.9964,19.039,2114,CH3,v1,
8456,20241120,18,Cs0.05MA0.2FA0.75PbI2.8Br0.2,1.4,,,,,,,MeO-2PACz,0.33,,,,,,,,,1200,10,5000,30,8,200,110,30,,,,,,,,,,,,,,,12.633,65.619,0.98411,19.563,2114,CH4,v1,
8457,20241120,18,Cs0.05MA0.2FA0.75PbI2.8Br0.2,1.4,,,,,,,MeO-2PACz,0.33,,,,,,,,,1200,10,5000,30,8,200,110,30,,,,,,,,,,,,,,,0.0,0.0,0.0,-0.051133,2115,CH1,v1,
8458,20241120,18,Cs0.05MA0.2FA0.75PbI2.8Br0.2,1.4,,,,,,,MeO-2PACz,0.33,,,,,,,,,1200,10,5000,30,8,200,110,30,,,,,,,,,,,,,,,13.399,68.278,0.99603,19.703,2115,CH2,v1,
8459,20241120,18,Cs0.05MA0.2FA0.75PbI2.8Br0.2,1.4,,,,,,,MeO-2PACz,0.33,,,,,,,,,1200,10,5000,30,8,200,110,30,,,,,,,,,,,,,,,12.991,69.942,0.98892,18.783,2115,CH3,v1,
8460,20241120,18,Cs0.05MA0.2FA0.75PbI2.8Br0.2,1.4,,,,,,,MeO-2PACz,0.33,,,,,,,,,1200,10,5000,30,8,200,110,30,,,,,,,,,,,,,,,13.09,69.66,0.99045,18.972,2115,CH4,v1,
8461,20241120,18,Cs0.05MA0.2FA0.75PbI2.8Br0.2,1.4,,,,,,,MeO-2PACz,0.33,,,,,,,,,1200,10,5000,30,8,200,110,30,,,,,,,,,,,,,,,0.0,0.0,0.43896,4.1e-09,2116,CH1,v1,
8462,20241120,18,Cs0.05MA0.2FA0.75PbI2.8Br0.2,1.4,,,,,,,MeO-2PACz,0.33,,,,,,,,,1200,10,5000,30,8,200,110,30,,,,,,,,,,,,,,,14.896,74.927,0.99981,19.885,2116,CH2,v1,
8463,20241120,18,Cs0.05MA0.2FA0.75PbI2.8Br0.2,1.4,,,,,,,MeO-2PACz,0.33,,,,,,,,,1200,10,5000,30,8,200,110,30,,,,,,,,,,,,,,,14.877,77.333,0.9946,19.342,2116,CH3,v1,
8464,20241120,18,Cs0.05MA0.2FA0.75PbI2.8Br0.2,1.4,,,,,,,MeO-2PACz,0.33,,,,,,,,,1200,10,5000,30,8,200,110,30,,,,,,,,,,,,,,,15.114,77.45,0.99383,19.636,2116,CH4,v1,
8465,20241120,18,Cs0.05MA0.2FA0.75PbI2.8Br0.2,1.4,,,,,,,MeO-2PACz,0.33,,,,,,,,,1200,10,5000,30,8,200,110,30,,,,,,,,,,,,,,,1.06e-07,3.78e+48,0.0,1.86e-06,2117,CH1,v1,
8466,20241120,18,Cs0.05MA0.2FA0.75PbI2.8Br0.2,1.4,,,,,,,MeO-2PACz,0.33,,,,,,,,,1200,10,5000,30,8,200,110,30,,,,,,,,,,,,,,,14.65,72.194,0.99776,20.338,2117,CH2,v1,
8467,20241120,18,Cs0.05MA0.2FA0.75PbI2.8Br0.2,1.4,,,,,,,MeO-2PACz,0.33,,,,,,,,,1200,10,5000,30,8,200,110,30,,,,,,,,,,,,,,,14.514,76.089,0.99158,19.236,2117,CH3,v1,
8468,20241120,18,Cs0.05MA0.2FA0.75PbI2.8Br0.2,1.4,,,,,,,MeO-2PACz,0.33,,,,,,,,,1200,10,5000,30,8,200,110,30,,,,,,,,,,,,,,,15.696,78.783,0.98932,20.138,2117,CH4,v1,
8469,20241120,18,Cs0.05MA0.2FA0.75PbI2.8Br0.2,1.4,,,,,,,MeO-2PACz,0.33,,,,,,,,,1200,10,5000,30,8,200,110,30,,,,,,,,,,,,,,,0.066779,0.51495,1.1858,10.936,2118,CH1,v1,
8470,20241120,18,Cs0.05MA0.2FA0.75PbI2.8Br0.2,1.4,,,,,,,MeO-2PACz,0.33,,,,,,,,,1200,10,5000,30,8,200,110,30,,,,,,,,,,,,,,,15.7,76.756,0.99634,20.53,2118,CH2,v1,
8471,20241120,18,Cs0.05MA0.2FA0.75PbI2.8Br0.2,1.4,,,,,,,MeO-2PACz,0.33,,,,,,,,,1200,10,5000,30,8,200,110,30,,,,,,,,,,,,,,,12.278,64.394,0.97746,19.507,2118,CH3,v1,
8472,20241120,18,Cs0.05MA0.2FA0.75PbI2.8Br0.2,1.4,,,,,,,MeO-2PACz,0.33,,,,,,,,,1200,10,5000,30,8,200,110,30,,,,,,,,,,,,,,,1.4291,35.171,0.20654,19.673,2118,CH4,v1,
8473,20241120,18,Cs0.05MA0.2FA0.75PbI2.8Br0.2,1.4,,,,,,,MeO-2PACz,0.33,,,,,,,,,1200,10,5000,30,8,200,110,30,,,,,,,,,,,,,,,3.75e-06,34.772,0.79321,1.36e-05,2119,CH1,v1,
8474,20241120,18,Cs0.05MA0.2FA0.75PbI2.8Br0.2,1.4,,,,,,,MeO-2PACz,0.33,,,,,,,,,1200,10,5000,30,8,200,110,30,,,,,,,,,,,,,,,15.155,75.971,0.99442,20.061,2119,CH2,v1,
8475,20241120,18,Cs0.05MA0.2FA0.75PbI2.8Br0.2,1.4,,,,,,,MeO-2PACz,0.33,,,,,,,,,1200,10,5000,30,8,200,110,30,,,,,,,,,,,,,,,14.747,76.941,0.99068,19.347,2119,CH3,v1,
8476,20241120,18,Cs0.05MA0.2FA0.75PbI2.8Br0.2,1.4,,,,,,,MeO-2PACz,0.33,,,,,,,,,1200,10,5000,30,8,200,110,30,,,,,,,,,,,,,,,14.913,75.1,0.98877,20.083,2119,CH4,v1,
8477,20241120,18,Cs0.05MA0.2FA0.75PbI2.8Br0.2,1.4,,,,,,,MeO-2PACz,0.33,,,,,,,,,1200,10,5000,30,8,200,110,30,,,,,,,,,,,,,,,0.0,0.0,0.18256,3.28e-08,2120,CH1,v1,
8478,20241120,18,Cs0.05MA0.2FA0.75PbI2.8Br0.2,1.4,,,,,,,MeO-2PACz,0.33,,,,,,,,,1200,10,5000,30,8,200,110,30,,,,,,,,,,,,,,,15.346,76.652,0.993,20.161,2120,CH2,v1,
8479,20241120,18,Cs0.05MA0.2FA0.75PbI2.8Br0.2,1.4,,,,,,,MeO-2PACz,0.33,,,,,,,,,1200,10,5000,30,8,200,110,30,,,,,,,,,,,,,,,14.664,76.725,0.98965,19.313,2120,CH3,v1,
8480,20241120,18,Cs0.05MA0.2FA0.75PbI2.8Br0.2,1.4,,,,,,,MeO-2PACz,0.33,,,,,,,,,1200,10,5000,30,8,200,110,30,,,,,,,,,,,,,,,14.651,74.957,0.99276,19.689,2120,CH4,v1,
8481,20241120,18,Cs0.10MA0.20FA0.70PbI2.75Br0.25,1.38,,,,,,,MeO-2PACz,0.33,,,,,,,,,950,10,5000,30,8,160,105,20,,,,,,,,,,,,,,,0.0,0.0,0.0,-5.05e-08,2121,CH1,v1,
8482,20241120,18,Cs0.10MA0.20FA0.70PbI2.75Br0.25,1.38,,,,,,,MeO-2PACz,0.33,,,,,,,,,950,10,5000,30,8,160,105,20,,,,,,,,,,,,,,,12.968,69.409,1.0138,18.429,2121,CH2,v1,
8483,20241120,18,Cs0.10MA0.20FA0.70PbI2.75Br0.25,1.38,,,,,,,MeO-2PACz,0.33,,,,,,,,,950,10,5000,30,8,160,105,20,,,,,,,,,,,,,,,12.369,69.229,1.0089,17.709,2121,CH3,v1,
8484,20241120,18,Cs0.10MA0.20FA0.70PbI2.75Br0.25,1.38,,,,,,,MeO-2PACz,0.33,,,,,,,,,950,10,5000,30,8,160,105,20,,,,,,,,,,,,,,,1.9943,27.767,0.40272,17.835,2121,CH4,v1,
8485,20241120,18,Cs0.10MA0.20FA0.70PbI2.75Br0.25,1.38,,,,,,,MeO-2PACz,0.33,,,,,,,,,950,10,5000,30,8,160,105,20,,,,,,,,,,,,,,,0.0,0.0,0.0,18.175,2122,CH1,v1,
8486,20241120,18,Cs0.10MA0.20FA0.70PbI2.75Br0.25,1.38,,,,,,,MeO-2PACz,0.33,,,,,,,,,950,10,5000,30,8,160,105,20,,,,,,,,,,,,,,,13.812,70.451,1.0205,19.212,2122,CH2,v1,
8487,20241120,18,Cs0.10MA0.20FA0.70PbI2.75Br0.25,1.38,,,,,,,MeO-2PACz,0.33,,,,,,,,,950,10,5000,30,8,160,105,20,,,,,,,,,,,,,,,10.231,54.847,0.99334,18.779,2122,CH3,v1,
8488,20241120,18,Cs0.10MA0.20FA0.70PbI2.75Br0.25,1.38,,,,,,,MeO-2PACz,0.33,,,,,,,,,950,10,5000,30,8,160,105,20,,,,,,,,,,,,,,,13.448,69.864,1.0109,19.041,2122,CH4,v1,
8489,20241120,18,Cs0.10MA0.20FA0.70PbI2.75Br0.25,1.38,,,,,,,MeO-2PACz,0.33,,,,,,,,,950,10,5000,30,8,160,105,20,,,,,,,,,,,,,,,0.0,0.0,0.0,16.81,2123,CH1,v1,
8490,20241120,18,Cs0.10MA0.20FA0.70PbI2.75Br0.25,1.38,,,,,,,MeO-2PACz,0.33,,,,,,,,,950,10,5000,30,8,160,105,20,,,,,,,,,,,,,,,0.0,0.0,0.84911,20.717,2123,CH2,v1,
8491,20241120,18,Cs0.10MA0.20FA0.70PbI2.75Br0.25,1.38,,,,,,,MeO-2PACz,0.33,,,,,,,,,950,10,5000,30,8,160,105,20,,,,,,,,,,,,,,,12.706,67.186,1.0085,18.752,2123,CH3,v1,
8492,20241120,18,Cs0.10MA0.20FA0.70PbI2.75Br0.25,1.38,,,,,,,MeO-2PACz,0.33,,,,,,,,,950,10,5000,30,8,160,105,20,,,,,,,,,,,,,,,6.8767,39.292,0.91568,19.113,2123,CH4,v1,
8493,20241120,18,Cs0.10MA0.20FA0.70PbI2.75Br0.25,1.38,,,,,,,MeO-2PACz,0.33,,,,,,,,,950,10,5000,30,8,160,105,20,,,,,,,,,,,,,,,0.0,0.0,0.0,-0.21075,2124,CH1,v1,
8494,20241120,18,Cs0.10MA0.20FA0.70PbI2.75Br0.25,1.38,,,,,,,MeO-2PACz,0.33,,,,,,,,,950,10,5000,30,8,160,105,20,,,,,,,,,,,,,,,12.871,66.551,1.0101,19.146,2124,CH2,v1,
8495,20241120,18,Cs0.10MA0.20FA0.70PbI2.75Br0.25,1.38,,,,,,,MeO-2PACz,0.33,,,,,,,,,950,10,5000,30,8,160,105,20,,,,,,,,,,,,,,,13.236,70.255,1.0097,18.659,2124,CH3,v1,
8496,20241120,18,Cs0.10MA0.20FA0.70PbI2.75Br0.25,1.38,,,,,,,MeO-2PACz,0.33,,,,,,,,,950,10,5000,30,8,160,105,20,,,,,,,,,,,,,,,5.5426,33.35,0.87173,19.065,2124,CH4,v1,
8497,20241120,18,Cs0.10MA0.20FA0.70PbI2.75Br0.25,1.38,,,,,,,MeO-2PACz,0.33,,,,,,,,,950,10,5000,30,8,160,105,20,,,,,,,,,,,,,,,5.7989,35.148,0.97981,16.839,2125,CH1,v1,
8498,20241120,18,Cs0.10MA0.20FA0.70PbI2.75Br0.25,1.38,,,,,,,MeO-2PACz,0.33,,,,,,,,,950,10,5000,30,8,160,105,20,,,,,,,,,,,,,,,5.2044,159.17,0.20447,15.991,2125,CH2,v1,
8499,20241120,18,Cs0.10MA0.20FA0.70PbI2.75Br0.25,1.38,,,,,,,MeO-2PACz,0.33,,,,,,,,,950,10,5000,30,8,160,105,20,,,,,,,,,,,,,,,14.539,74.416,1.0232,19.095,2125,CH3,v1,
8500,20241120,18,Cs0.10MA0.20FA0.70PbI2.75Br0.25,1.38,,,,,,,MeO-2PACz,0.33,,,,,,,,,950,10,5000,30,8,160,105,20,,,,,,,,,,,,,,,14.465,72.936,1.018,19.482,2125,CH4,v1,
8501,20241120,18,Cs0.10MA0.20FA0.70PbI2.75Br0.25,1.38,,,,,,,MeO-2PACz,0.33,,,,,,,,,950,10,5000,30,8,160,105,20,,,,,,,,,,,,,,,0.71034,66.534,0.25156,4.2441,2126,CH1,v1,
8502,20241120,18,Cs0.10MA0.20FA0.70PbI2.75Br0.25,1.38,,,,,,,MeO-2PACz,0.33,,,,,,,,,950,10,5000,30,8,160,105,20,,,,,,,,,,,,,,,13.218,70.488,1.0153,18.469,2126,CH2,v1,
8503,20241120,18,Cs0.10MA0.20FA0.70PbI2.75Br0.25,1.38,,,,,,,MeO-2PACz,0.33,,,,,,,,,950,10,5000,30,8,160,105,20,,,,,,,,,,,,,,,12.619,69.955,1.0123,17.819,2126,CH3,v1,
8504,20241120,18,Cs0.10MA0.20FA0.70PbI2.75Br0.25,1.38,,,,,,,MeO-2PACz,0.33,,,,,,,,,950,10,5000,30,8,160,105,20,,,,,,,,,,,,,,,9.88,55.058,0.98442,18.229,2126,CH4,v1,
8505,20241120,18,Cs0.10MA0.20FA0.70PbI2.75Br0.25,1.38,,,,,,,MeO-2PACz,0.33,,,,,,,,,950,10,5000,30,8,160,105,20,,,,,,,,,,,,,,,0.0,0.0,0.0,2.9297,2127,CH1,v1,
8506,20241120,18,Cs0.10MA0.20FA0.70PbI2.75Br0.25,1.38,,,,,,,MeO-2PACz,0.33,,,,,,,,,950,10,5000,30,8,160,105,20,,,,,,,,,,,,,,,13.924,71.241,1.0201,19.16,2127,CH2,v1,
8507,20241120,18,Cs0.10MA0.20FA0.70PbI2.75Br0.25,1.38,,,,,,,MeO-2PACz,0.33,,,,,,,,,950,10,5000,30,8,160,105,20,,,,,,,,,,,,,,,14.193,74.076,1.0124,18.925,2127,CH3,v1,
8508,20241120,18,Cs0.10MA0.20FA0.70PbI2.75Br0.25,1.38,,,,,,,MeO-2PACz,0.33,,,,,,,,,950,10,5000,30,8,160,105,20,,,,,,,,,,,,,,,13.72,69.969,1.0164,19.291,2127,CH4,v1,
8509,20241120,18,Cs0.10MA0.20FA0.70PbI2.75Br0.25,1.38,,,,,,,MeO-2PACz,0.33,,,,,,,,,950,10,5000,30,8,160,105,20,,,,,,,,,,,,,,,3.41e-06,20.686,0.7257,2.27e-05,2128,CH1,v1,
8510,20241120,18,Cs0.10MA0.20FA0.70PbI2.75Br0.25,1.38,,,,,,,MeO-2PACz,0.33,,,,,,,,,950,10,5000,30,8,160,105,20,,,,,,,,,,,,,,,14.7,74.404,1.0107,19.547,2128,CH2,v1,
8511,20241120,18,Cs0.10MA0.20FA0.70PbI2.75Br0.25,1.38,,,,,,,MeO-2PACz,0.33,,,,,,,,,950,10,5000,30,8,160,105,20,,,,,,,,,,,,,,,13.822,73.757,1.001,18.723,2128,CH3,v1,
8512,20241120,18,Cs0.10MA0.20FA0.70PbI2.75Br0.25,1.38,,,,,,,MeO-2PACz,0.33,,,,,,,,,950,10,5000,30,8,160,105,20,,,,,,,,,,,,,,,13.054,68.05,0.9969,19.243,2128,CH4,v1,
8513,20241120,18,Cs0.10MA0.20FA0.70PbI2.75Br0.25,1.38,,,,,,,MeO-2PACz,0.33,,,,,,,,,950,10,5000,30,8,160,105,20,,,,,,,,,,,,,,,2.95e-06,23.697,0.69087,1.8e-05,2129,CH1,v1,
8514,20241120,18,Cs0.10MA0.20FA0.70PbI2.75Br0.25,1.38,,,,,,,MeO-2PACz,0.33,,,,,,,,,950,10,5000,30,8,160,105,20,,,,,,,,,,,,,,,14.121,72.494,1.0128,19.232,2129,CH2,v1,
8515,20241120,18,Cs0.10MA0.20FA0.70PbI2.75Br0.25,1.38,,,,,,,MeO-2PACz,0.33,,,,,,,,,950,10,5000,30,8,160,105,20,,,,,,,,,,,,,,,14.089,74.604,1.0058,18.777,2129,CH3,v1,
8516,20241120,18,Cs0.10MA0.20FA0.70PbI2.75Br0.25,1.38,,,,,,,MeO-2PACz,0.33,,,,,,,,,950,10,5000,30,8,160,105,20,,,,,,,,,,,,,,,14.246,73.178,1.0095,19.284,2129,CH4,v1,
8517,20241120,18,Cs0.10MA0.20FA0.70PbI2.75Br0.25,1.38,,,,,,,MeO-2PACz,0.33,,,,,,,,,950,10,5000,30,8,160,105,20,,,,,,,,,,,,,,,1.71e-06,20.735,0.72891,1.13e-05,2130,CH1,v1,
8518,20241120,18,Cs0.10MA0.20FA0.70PbI2.75Br0.25,1.38,,,,,,,MeO-2PACz,0.33,,,,,,,,,950,10,5000,30,8,160,105,20,,,,,,,,,,,,,,,15.103,74.255,1.0169,20.001,2130,CH2,v1,
8519,20241120,18,Cs0.10MA0.20FA0.70PbI2.75Br0.25,1.38,,,,,,,MeO-2PACz,0.33,,,,,,,,,950,10,5000,30,8,160,105,20,,,,,,,,,,,,,,,11.392,59.523,0.99685,19.199,2130,CH3,v1,
8520,20241120,18,Cs0.10MA0.20FA0.70PbI2.75Br0.25,1.38,,,,,,,MeO-2PACz,0.33,,,,,,,,,950,10,5000,30,8,160,105,20,,,,,,,,,,,,,,,14.37,72.627,1.0134,19.526,2130,CH4,v1,
8521,20241120,18,Cs0.15MA0.15FA0.7PbI2.85Br0.15,1.3,,,,,,,MeO-2PACz,0.33,,,,,,,,,1000,10,5000,30,12,160,100,45,,,,,,,,,,,,,,,2.84e-06,10.448,0.81761,3.33e-05,2131,CH1,v1,
8522,20241120,18,Cs0.15MA0.15FA0.7PbI2.85Br0.15,1.3,,,,,,,MeO-2PACz,0.33,,,,,,,,,1000,10,5000,30,12,160,100,45,,,,,,,,,,,,,,,14.313,71.104,1.0045,20.041,2131,CH2,v1,
8523,20241120,18,Cs0.15MA0.15FA0.7PbI2.85Br0.15,1.3,,,,,,,MeO-2PACz,0.33,,,,,,,,,1000,10,5000,30,12,160,100,45,,,,,,,,,,,,,,,0.58292,26.686,0.12379,17.646,2131,CH3,v1,
8524,20241120,18,Cs0.15MA0.15FA0.7PbI2.85Br0.15,1.3,,,,,,,MeO-2PACz,0.33,,,,,,,,,1000,10,5000,30,12,160,100,45,,,,,,,,,,,,,,,10.281,53.56,0.97278,19.732,2131,CH4,v1,
8525,20241120,18,Cs0.15MA0.15FA0.7PbI2.85Br0.15,1.3,,,,,,,MeO-2PACz,0.33,,,,,,,,,1000,10,5000,30,12,160,100,45,,,,,,,,,,,,,,,1.51e-06,44.542,0.94141,3.61e-06,2132,CH1,v1,
8526,20241120,18,Cs0.15MA0.15FA0.7PbI2.85Br0.15,1.3,,,,,,,MeO-2PACz,0.33,,,,,,,,,1000,10,5000,30,12,160,100,45,,,,,,,,,,,,,,,10.278,53.606,0.97702,19.624,2132,CH2,v1,
8527,20241120,18,Cs0.15MA0.15FA0.7PbI2.85Br0.15,1.3,,,,,,,MeO-2PACz,0.33,,,,,,,,,1000,10,5000,30,12,160,100,45,,,,,,,,,,,,,,,2.4994,270.28,0.059268,15.603,2132,CH3,v1,
8528,20241120,18,Cs0.15MA0.15FA0.7PbI2.85Br0.15,1.3,,,,,,,MeO-2PACz,0.33,,,,,,,,,1000,10,5000,30,12,160,100,45,,,,,,,,,,,,,,,4.6178,32.309,0.72888,19.609,2132,CH4,v1,
8529,20241120,18,Cs0.15MA0.15FA0.7PbI2.85Br0.15,1.3,,,,,,,MeO-2PACz,0.33,,,,,,,,,1000,10,5000,30,12,160,100,45,,,,,,,,,,,,,,,0.0,0.0,0.11676,-0.60134,2133,CH1,v1,
8530,20241120,18,Cs0.15MA0.15FA0.7PbI2.85Br0.15,1.3,,,,,,,MeO-2PACz,0.33,,,,,,,,,1000,10,5000,30,12,160,100,45,,,,,,,,,,,,,,,13.049,65.342,0.99503,20.07,2133,CH2,v1,
8531,20241120,18,Cs0.15MA0.15FA0.7PbI2.85Br0.15,1.3,,,,,,,MeO-2PACz,0.33,,,,,,,,,1000,10,5000,30,12,160,100,45,,,,,,,,,,,,,,,2.5247,27.216,0.48168,19.259,2133,CH3,v1,
8532,20241120,18,Cs0.15MA0.15FA0.7PbI2.85Br0.15,1.3,,,,,,,MeO-2PACz,0.33,,,,,,,,,1000,10,5000,30,12,160,100,45,,,,,,,,,,,,,,,13.272,69.008,0.98636,19.498,2133,CH4,v1,
8533,20241120,18,Cs0.15MA0.15FA0.7PbI2.85Br0.15,1.3,,,,,,,MeO-2PACz,0.33,,,,,,,,,1000,10,5000,30,12,160,100,45,,,,,,,,,,,,,,,2.37e-07,32.04,0.59406,1.24e-06,2134,CH1,v1,
8534,20241120,18,Cs0.15MA0.15FA0.7PbI2.85Br0.15,1.3,,,,,,,MeO-2PACz,0.33,,,,,,,,,1000,10,5000,30,12,160,100,45,,,,,,,,,,,,,,,14.363,71.497,0.99951,20.099,2134,CH2,v1,
8535,20241120,18,Cs0.15MA0.15FA0.7PbI2.85Br0.15,1.3,,,,,,,MeO-2PACz,0.33,,,,,,,,,1000,10,5000,30,12,160,100,45,,,,,,,,,,,,,,,13.656,71.589,0.99093,19.251,2134,CH3,v1,
8536,20241120,18,Cs0.15MA0.15FA0.7PbI2.85Br0.15,1.3,,,,,,,MeO-2PACz,0.33,,,,,,,,,1000,10,5000,30,12,160,100,45,,,,,,,,,,,,,,,13.852,71.283,0.98512,19.726,2134,CH4,v1,
8537,20241120,18,Cs0.15MA0.15FA0.7PbI2.85Br0.15,1.3,,,,,,,MeO-2PACz,0.33,,,,,,,,,1000,10,5000,30,12,160,100,45,,,,,,,,,,,,,,,0.0,0.0,0.57434,8.28e-07,2135,CH1,v1,
8538,20241120,18,Cs0.15MA0.15FA0.7PbI2.85Br0.15,1.3,,,,,,,MeO-2PACz,0.33,,,,,,,,,1000,10,5000,30,12,160,100,45,,,,,,,,,,,,,,,4.0316,29.266,0.72944,18.885,2135,CH2,v1,
8539,20241120,18,Cs0.15MA0.15FA0.7PbI2.85Br0.15,1.3,,,,,,,MeO-2PACz,0.33,,,,,,,,,1000,10,5000,30,12,160,100,45,,,,,,,,,,,,,,,12.744,69.899,1.0005,18.222,2135,CH3,v1,
8540,20241120,18,Cs0.15MA0.15FA0.7PbI2.85Br0.15,1.3,,,,,,,MeO-2PACz,0.33,,,,,,,,,1000,10,5000,30,12,160,100,45,,,,,,,,,,,,,,,9.5975,52.254,0.97898,18.762,2135,CH4,v1,
8541,20241120,18,Cs0.15MA0.15FA0.7PbI2.85Br0.15,1.3,,,,,,,MeO-2PACz,0.33,,,,,,,,,1000,10,5000,30,12,160,100,45,,,,,,,,,,,,,,,2.0881,276.53,1.0082,0.74898,2136,CH1,v1,
8542,20241120,18,Cs0.15MA0.15FA0.7PbI2.85Br0.15,1.3,,,,,,,MeO-2PACz,0.33,,,,,,,,,1000,10,5000,30,12,160,100,45,,,,,,,,,,,,,,,12.153,65.234,0.99488,18.725,2136,CH2,v1,
8543,20241120,18,Cs0.15MA0.15FA0.7PbI2.85Br0.15,1.3,,,,,,,MeO-2PACz,0.33,,,,,,,,,1000,10,5000,30,12,160,100,45,,,,,,,,,,,,,,,2.5828,29.296,0.48124,18.32,2136,CH3,v1,
8544,20241120,18,Cs0.15MA0.15FA0.7PbI2.85Br0.15,1.3,,,,,,,MeO-2PACz,0.33,,,,,,,,,1000,10,5000,30,12,160,100,45,,,,,,,,,,,,,,,12.745,56.925,1.1897,18.819,2136,CH4,v1,
8545,20241120,18,Cs0.15MA0.15FA0.7PbI2.85Br0.15,1.3,,,,,,,MeO-2PACz,0.33,,,,,,,,,1000,10,5000,30,12,160,100,45,,,,,,,,,,,,,,,1.04e-08,9.7707,0.59847,1.78e-07,2137,CH1,v1,
8546,20241120,18,Cs0.15MA0.15FA0.7PbI2.85Br0.15,1.3,,,,,,,MeO-2PACz,0.33,,,,,,,,,1000,10,5000,30,12,160,100,45,,,,,,,,,,,,,,,14.253,71.435,0.99328,20.087,2137,CH2,v1,
8547,20241120,18,Cs0.15MA0.15FA0.7PbI2.85Br0.15,1.3,,,,,,,MeO-2PACz,0.33,,,,,,,,,1000,10,5000,30,12,160,100,45,,,,,,,,,,,,,,,2.8109,27.464,0.53348,19.185,2137,CH3,v1,
8548,20241120,18,Cs0.15MA0.15FA0.7PbI2.85Br0.15,1.3,,,,,,,MeO-2PACz,0.33,,,,,,,,,1000,10,5000,30,12,160,100,45,,,,,,,,,,,,,,,11.58,59.786,0.96465,20.079,2137,CH4,v1,
8549,20241120,18,Cs0.15MA0.15FA0.7PbI2.85Br0.15,1.3,,,,,,,MeO-2PACz,0.33,,,,,,,,,1000,10,5000,30,12,160,100,45,,,,,,,,,,,,,,,8.63e-08,22.873,0.58654,-6.43e-07,2138,CH1,v1,
8550,20241120,18,Cs0.15MA0.15FA0.7PbI2.85Br0.15,1.3,,,,,,,MeO-2PACz,0.33,,,,,,,,,1000,10,5000,30,12,160,100,45,,,,,,,,,,,,,,,14.96,73.594,0.99409,20.448,2138,CH2,v1,
8551,20241120,18,Cs0.15MA0.15FA0.7PbI2.85Br0.15,1.3,,,,,,,MeO-2PACz,0.33,,,,,,,,,1000,10,5000,30,12,160,100,45,,,,,,,,,,,,,,,7.3142,40.689,0.91362,19.675,2138,CH3,v1,
8552,20241120,18,Cs0.15MA0.15FA0.7PbI2.85Br0.15,1.3,,,,,,,MeO-2PACz,0.33,,,,,,,,,1000,10,5000,30,12,160,100,45,,,,,,,,,,,,,,,14.382,72.85,0.99191,19.903,2138,CH4,v1,
8553,20241120,18,Cs0.15MA0.15FA0.7PbI2.85Br0.15,1.3,,,,,,,MeO-2PACz,0.33,,,,,,,,,1000,10,5000,30,12,160,100,45,,,,,,,,,,,,,,,1.3676,29.776,1.0235,4.4874,2139,CH1,v1,
8554,20241120,18,Cs0.15MA0.15FA0.7PbI2.85Br0.15,1.3,,,,,,,MeO-2PACz,0.33,,,,,,,,,1000,10,5000,30,12,160,100,45,,,,,,,,,,,,,,,15.131,73.4,1.005,20.513,2139,CH2,v1,
8555,20241120,18,Cs0.15MA0.15FA0.7PbI2.85Br0.15,1.3,,,,,,,MeO-2PACz,0.33,,,,,,,,,1000,10,5000,30,12,160,100,45,,,,,,,,,,,,,,,8.6468,45.731,0.96411,19.612,2139,CH3,v1,
8556,20241120,18,Cs0.15MA0.15FA0.7PbI2.85Br0.15,1.3,,,,,,,MeO-2PACz,0.33,,,,,,,,,1000,10,5000,30,12,160,100,45,,,,,,,,,,,,,,,15.112,74.962,0.99385,20.285,2139,CH4,v1,
8557,20241120,18,Cs0.15MA0.15FA0.7PbI2.85Br0.15,1.3,,,,,,,MeO-2PACz,0.33,,,,,,,,,1000,10,5000,30,12,160,100,45,,,,,,,,,,,,,,,2.12e-08,64.194,0.28223,1.17e-07,2140,CH1,v1,
8558,20241120,18,Cs0.15MA0.15FA0.7PbI2.85Br0.15,1.3,,,,,,,MeO-2PACz,0.33,,,,,,,,,1000,10,5000,30,12,160,100,45,,,,,,,,,,,,,,,14.694,76.148,0.99534,19.387,2140,CH2,v1,
8559,20241120,18,Cs0.15MA0.15FA0.7PbI2.85Br0.15,1.3,,,,,,,MeO-2PACz,0.33,,,,,,,,,1000,10,5000,30,12,160,100,45,,,,,,,,,,,,,,,14.591,79.043,0.99531,18.546,2140,CH3,v1,
8560,20241120,18,Cs0.15MA0.15FA0.7PbI2.85Br0.15,1.3,,,,,,,MeO-2PACz,0.33,,,,,,,,,1000,10,5000,30,12,160,100,45,,,,,,,,,,,,,,,15.224,79.449,0.99394,19.279,2140,CH4,v1,
8561,20241120,18,Cs0.1FA0.9PbI2.8Br0.2,1.5,,,,,,,MeO-2PACz,0.33,,,,,,,,,1000,10,5000,40,12,240,110,30,,,,,,,,,,,,,,,3.01e-07,31.876,0.73041,1.29e-06,2141,CH1,v1,
8562,20241120,18,Cs0.1FA0.9PbI2.8Br0.2,1.5,,,,,,,MeO-2PACz,0.33,,,,,,,,,1000,10,5000,40,12,240,110,30,,,,,,,,,,,,,,,14.163,70.513,1.0199,19.694,2141,CH2,v1,
8563,20241120,18,Cs0.1FA0.9PbI2.8Br0.2,1.5,,,,,,,MeO-2PACz,0.33,,,,,,,,,1000,10,5000,40,12,240,110,30,,,,,,,,,,,,,,,13.463,69.822,1.0122,19.049,2141,CH3,v1,
8564,20241120,18,Cs0.1FA0.9PbI2.8Br0.2,1.5,,,,,,,MeO-2PACz,0.33,,,,,,,,,1000,10,5000,40,12,240,110,30,,,,,,,,,,,,,,,12.792,65.873,1.0052,19.318,2141,CH4,v1,
8565,20241120,18,Cs0.1FA0.9PbI2.8Br0.2,1.5,,,,,,,MeO-2PACz,0.33,,,,,,,,,1000,10,5000,40,12,240,110,30,,,,,,,,,,,,,,,0.0,0.0,0.0,3.14e-05,2142,CH1,v1,
8566,20241120,18,Cs0.1FA0.9PbI2.8Br0.2,1.5,,,,,,,MeO-2PACz,0.33,,,,,,,,,1000,10,5000,40,12,240,110,30,,,,,,,,,,,,,,,13.602,69.142,1.0121,19.437,2142,CH2,v1,
8567,20241120,18,Cs0.1FA0.9PbI2.8Br0.2,1.5,,,,,,,MeO-2PACz,0.33,,,,,,,,,1000,10,5000,40,12,240,110,30,,,,,,,,,,,,,,,12.937,68.641,1.0056,18.741,2142,CH3,v1,
8568,20241120,18,Cs0.1FA0.9PbI2.8Br0.2,1.5,,,,,,,MeO-2PACz,0.33,,,,,,,,,1000,10,5000,40,12,240,110,30,,,,,,,,,,,,,,,12.822,66.67,1.0011,19.212,2142,CH4,v1,
8569,20241120,18,Cs0.1FA0.9PbI2.8Br0.2,1.5,,,,,,,MeO-2PACz,0.33,,,,,,,,,1000,10,5000,40,12,240,110,30,,,,,,,,,,,,,,,9.4533,40.05,1.1896,19.843,2143,CH1,v1,
8570,20241120,18,Cs0.1FA0.9PbI2.8Br0.2,1.5,,,,,,,MeO-2PACz,0.33,,,,,,,,,1000,10,5000,40,12,240,110,30,,,,,,,,,,,,,,,13.044,62.472,1.0189,20.493,2143,CH2,v1,
8571,20241120,18,Cs0.1FA0.9PbI2.8Br0.2,1.5,,,,,,,MeO-2PACz,0.33,,,,,,,,,1000,10,5000,40,12,240,110,30,,,,,,,,,,,,,,,12.175,61.595,1.0101,19.569,2143,CH3,v1,
8572,20241120,18,Cs0.1FA0.9PbI2.8Br0.2,1.5,,,,,,,MeO-2PACz,0.33,,,,,,,,,1000,10,5000,40,12,240,110,30,,,,,,,,,,,,,,,14.384,70.77,1.0178,19.968,2143,CH4,v1,
8573,20241120,18,Cs0.1FA0.9PbI2.8Br0.2,1.5,,,,,,,MeO-2PACz,0.33,,,,,,,,,1000,10,5000,40,12,240,110,30,,,,,,,,,,,,,,,0.0,0.0,0.0,0.38853,2144,CH1,v1,
8574,20241120,18,Cs0.1FA0.9PbI2.8Br0.2,1.5,,,,,,,MeO-2PACz,0.33,,,,,,,,,1000,10,5000,40,12,240,110,30,,,,,,,,,,,,,,,5.5601,33.217,0.81937,20.429,2144,CH2,v1,
8575,20241120,18,Cs0.1FA0.9PbI2.8Br0.2,1.5,,,,,,,MeO-2PACz,0.33,,,,,,,,,1000,10,5000,40,12,240,110,30,,,,,,,,,,,,,,,7.2941,39.829,0.93197,19.65,2144,CH3,v1,
8576,20241120,18,Cs0.1FA0.9PbI2.8Br0.2,1.5,,,,,,,MeO-2PACz,0.33,,,,,,,,,1000,10,5000,40,12,240,110,30,,,,,,,,,,,,,,,13.689,68.062,0.99807,20.151,2144,CH4,v1,
8577,20241120,18,Cs0.1FA0.9PbI2.8Br0.2,1.5,,,,,,,MeO-2PACz,0.33,,,,,,,,,1000,10,5000,40,12,240,110,30,,,,,,,,,,,,,,,0.21689,3.3833,1.1851,5.4093,2145,CH1,v1,
8578,20241120,18,Cs0.1FA0.9PbI2.8Br0.2,1.5,,,,,,,MeO-2PACz,0.33,,,,,,,,,1000,10,5000,40,12,240,110,30,,,,,,,,,,,,,,,14.905,70.798,1.0275,20.489,2145,CH2,v1,
8579,20241120,18,Cs0.1FA0.9PbI2.8Br0.2,1.5,,,,,,,MeO-2PACz,0.33,,,,,,,,,1000,10,5000,40,12,240,110,30,,,,,,,,,,,,,,,14.246,71.093,1.0224,19.6,2145,CH3,v1,
8580,20241120,18,Cs0.1FA0.9PbI2.8Br0.2,1.5,,,,,,,MeO-2PACz,0.33,,,,,,,,,1000,10,5000,40,12,240,110,30,,,,,,,,,,,,,,,14.119,69.715,1.0156,19.942,2145,CH4,v1,
8581,20241120,18,Cs0.1FA0.9PbI2.8Br0.2,1.5,,,,,,,MeO-2PACz,0.33,,,,,,,,,1000,10,5000,40,12,240,110,30,,,,,,,,,,,,,,,0.0,0.0,0.58983,5.27e-08,2146,CH1,v1,
8582,20241120,18,Cs0.1FA0.9PbI2.8Br0.2,1.5,,,,,,,MeO-2PACz,0.33,,,,,,,,,1000,10,5000,40,12,240,110,30,,,,,,,,,,,,,,,15.689,76.431,1.0163,20.198,2146,CH2,v1,
8583,20241120,18,Cs0.1FA0.9PbI2.8Br0.2,1.5,,,,,,,MeO-2PACz,0.33,,,,,,,,,1000,10,5000,40,12,240,110,30,,,,,,,,,,,,,,,15.531,78.057,1.0128,19.646,2146,CH3,v1,
8584,20241120,18,Cs0.1FA0.9PbI2.8Br0.2,1.5,,,,,,,MeO-2PACz,0.33,,,,,,,,,1000,10,5000,40,12,240,110,30,,,,,,,,,,,,,,,15.799,77.969,1.0127,20.01,2146,CH4,v1,
8585,20241120,18,Cs0.1FA0.9PbI2.8Br0.2,1.5,,,,,,,MeO-2PACz,0.33,,,,,,,,,1000,10,5000,40,12,240,110,30,,,,,,,,,,,,,,,0.0,0.0,-0.025668,-3.65e-08,2147,CH1,v1,
8586,20241120,18,Cs0.1FA0.9PbI2.8Br0.2,1.5,,,,,,,MeO-2PACz,0.33,,,,,,,,,1000,10,5000,40,12,240,110,30,,,,,,,,,,,,,,,14.932,74.724,1.007,19.843,2147,CH2,v1,
8587,20241120,18,Cs0.1FA0.9PbI2.8Br0.2,1.5,,,,,,,MeO-2PACz,0.33,,,,,,,,,1000,10,5000,40,12,240,110,30,,,,,,,,,,,,,,,14.697,76.461,1.0025,19.174,2147,CH3,v1,
8588,20241120,18,Cs0.1FA0.9PbI2.8Br0.2,1.5,,,,,,,MeO-2PACz,0.33,,,,,,,,,1000,10,5000,40,12,240,110,30,,,,,,,,,,,,,,,14.85,75.684,1.0035,19.553,2147,CH4,v1,
8589,20241120,18,Cs0.1FA0.9PbI2.8Br0.2,1.5,,,,,,,MeO-2PACz,0.33,,,,,,,,,1000,10,5000,40,12,240,110,30,,,,,,,,,,,,,,,4.89e-08,66.664,0.7035,1.04e-07,2148,CH1,v1,
8590,20241120,18,Cs0.1FA0.9PbI2.8Br0.2,1.5,,,,,,,MeO-2PACz,0.33,,,,,,,,,1000,10,5000,40,12,240,110,30,,,,,,,,,,,,,,,0.0,0.0,0.15682,8.9e-08,2148,CH2,v1,
8591,20241120,18,Cs0.1FA0.9PbI2.8Br0.2,1.5,,,,,,,MeO-2PACz,0.33,,,,,,,,,1000,10,5000,40,12,240,110,30,,,,,,,,,,,,,,,15.14,75.975,1.0068,19.793,2148,CH3,v1,
8592,20241120,18,Cs0.1FA0.9PbI2.8Br0.2,1.5,,,,,,,MeO-2PACz,0.33,,,,,,,,,1000,10,5000,40,12,240,110,30,,,,,,,,,,,,,,,15.649,75.973,1.0107,20.38,2148,CH4,v1,
8593,20241120,18,Cs0.1FA0.9PbI2.8Br0.2,1.5,,,,,,,MeO-2PACz,0.33,,,,,,,,,1000,10,5000,40,12,240,110,30,,,,,,,,,,,,,,,3.2e-06,33.799,0.69084,1.37e-05,2149,CH1,v1,
8594,20241120,18,Cs0.1FA0.9PbI2.8Br0.2,1.5,,,,,,,MeO-2PACz,0.33,,,,,,,,,1000,10,5000,40,12,240,110,30,,,,,,,,,,,,,,,11.631,57.424,0.98746,20.511,2149,CH2,v1,
8595,20241120,18,Cs0.1FA0.9PbI2.8Br0.2,1.5,,,,,,,MeO-2PACz,0.33,,,,,,,,,1000,10,5000,40,12,240,110,30,,,,,,,,,,,,,,,14.753,73.928,1.001,19.936,2149,CH3,v1,
8596,20241120,18,Cs0.1FA0.9PbI2.8Br0.2,1.5,,,,,,,MeO-2PACz,0.33,,,,,,,,,1000,10,5000,40,12,240,110,30,,,,,,,,,,,,,,,15.235,73.948,1.0055,20.49,2149,CH4,v1,
8597,20241120,18,Cs0.1FA0.9PbI2.8Br0.2,1.5,,,,,,,MeO-2PACz,0.33,,,,,,,,,1000,10,5000,40,12,240,110,30,,,,,,,,,,,,,,,3.3168,39.748,0.98451,8.4759,2150,CH1,v1,
8598,20241120,18,Cs0.1FA0.9PbI2.8Br0.2,1.5,,,,,,,MeO-2PACz,0.33,,,,,,,,,1000,10,5000,40,12,240,110,30,,,,,,,,,,,,,,,16.355,77.184,1.0175,20.827,2150,CH2,v1,
8599,20241120,18,Cs0.1FA0.9PbI2.8Br0.2,1.5,,,,,,,MeO-2PACz,0.33,,,,,,,,,1000,10,5000,40,12,240,110,30,,,,,,,,,,,,,,,16.017,78.279,1.0157,20.145,2150,CH3,v1,
8600,20241120,18,Cs0.1FA0.9PbI2.8Br0.2,1.5,,,,,,,MeO-2PACz,0.33,,,,,,,,,1000,10,5000,40,12,240,110,30,,,,,,,,,,,,,,,16.473,78.294,1.0145,20.739,2150,CH4,v1,
8601,20241120,18,Cs0.2MA0.4FA0.4PbI2.8Br0.2,1.46,,,,,,,MeO-2PACz,0.33,,,,,,,,,1000,10,5000,40,10,120,110,20,,,,,,,,,,,,,,,0.0,0.0,0.35494,6.36e-07,2151,CH1,v1,
8602,20241120,18,Cs0.2MA0.4FA0.4PbI2.8Br0.2,1.46,,,,,,,MeO-2PACz,0.33,,,,,,,,,1000,10,5000,40,10,120,110,20,,,,,,,,,,,,,,,6.2373,44.664,1.012,13.799,2151,CH2,v1,
8603,20241120,18,Cs0.2MA0.4FA0.4PbI2.8Br0.2,1.46,,,,,,,MeO-2PACz,0.33,,,,,,,,,1000,10,5000,40,10,120,110,20,,,,,,,,,,,,,,,2.0533,28.666,0.50399,14.213,2151,CH3,v1,
8604,20241120,18,Cs0.2MA0.4FA0.4PbI2.8Br0.2,1.46,,,,,,,MeO-2PACz,0.33,,,,,,,,,1000,10,5000,40,10,120,110,20,,,,,,,,,,,,,,,6.1979,44.49,0.99593,13.988,2151,CH4,v1,
8605,20241120,18,Cs0.2MA0.4FA0.4PbI2.8Br0.2,1.46,,,,,,,MeO-2PACz,0.33,,,,,,,,,1000,10,5000,40,10,120,110,20,,,,,,,,,,,,,,,6.7734,44.531,1.0019,15.183,2152,CH1,v1,
8606,20241120,18,Cs0.2MA0.4FA0.4PbI2.8Br0.2,1.46,,,,,,,MeO-2PACz,0.33,,,,,,,,,1000,10,5000,40,10,120,110,20,,,,,,,,,,,,,,,13.205,71.55,1.0098,18.276,2152,CH2,v1,
8607,20241120,18,Cs0.2MA0.4FA0.4PbI2.8Br0.2,1.46,,,,,,,MeO-2PACz,0.33,,,,,,,,,1000,10,5000,40,10,120,110,20,,,,,,,,,,,,,,,9.4949,54.312,0.98815,17.692,2152,CH3,v1,
8608,20241120,18,Cs0.2MA0.4FA0.4PbI2.8Br0.2,1.46,,,,,,,MeO-2PACz,0.33,,,,,,,,,1000,10,5000,40,10,120,110,20,,,,,,,,,,,,,,,13.057,70.993,1.0082,18.242,2152,CH4,v1,
8609,20241120,18,Cs0.2MA0.4FA0.4PbI2.8Br0.2,1.46,,,,,,,MeO-2PACz,0.33,,,,,,,,,1000,10,5000,40,10,120,110,20,,,,,,,,,,,,,,,2.49e-08,24.717,0.3154,3.2e-07,2153,CH1,v1,
8610,20241120,18,Cs0.2MA0.4FA0.4PbI2.8Br0.2,1.46,,,,,,,MeO-2PACz,0.33,,,,,,,,,1000,10,5000,40,10,120,110,20,,,,,,,,,,,,,,,1.5383,27.252,0.30954,18.236,2153,CH2,v1,
8611,20241120,18,Cs0.2MA0.4FA0.4PbI2.8Br0.2,1.46,,,,,,,MeO-2PACz,0.33,,,,,,,,,1000,10,5000,40,10,120,110,20,,,,,,,,,,,,,,,12.52,68.086,1.0042,18.312,2153,CH3,v1,
8612,20241120,18,Cs0.2MA0.4FA0.4PbI2.8Br0.2,1.46,,,,,,,MeO-2PACz,0.33,,,,,,,,,1000,10,5000,40,10,120,110,20,,,,,,,,,,,,,,,13.147,68.94,1.0014,19.043,2153,CH4,v1,
8613,20241120,18,Cs0.2MA0.4FA0.4PbI2.8Br0.2,1.46,,,,,,,MeO-2PACz,0.33,,,,,,,,,1000,10,5000,40,10,120,110,20,,,,,,,,,,,,,,,1.44e-07,443.41,0.11679,2.78e-07,2154,CH1,v1,
8614,20241120,18,Cs0.2MA0.4FA0.4PbI2.8Br0.2,1.46,,,,,,,MeO-2PACz,0.33,,,,,,,,,1000,10,5000,40,10,120,110,20,,,,,,,,,,,,,,,9.5076,49.083,0.98353,19.695,2154,CH2,v1,
8615,20241120,18,Cs0.2MA0.4FA0.4PbI2.8Br0.2,1.46,,,,,,,MeO-2PACz,0.33,,,,,,,,,1000,10,5000,40,10,120,110,20,,,,,,,,,,,,,,,13.228,69.632,1.0109,18.793,2154,CH3,v1,
8616,20241120,18,Cs0.2MA0.4FA0.4PbI2.8Br0.2,1.46,,,,,,,MeO-2PACz,0.33,,,,,,,,,1000,10,5000,40,10,120,110,20,,,,,,,,,,,,,,,13.876,70.363,1.0088,19.547,2154,CH4,v1,
8617,20241120,18,Cs0.2MA0.4FA0.4PbI2.8Br0.2,1.46,,,,,,,MeO-2PACz,0.33,,,,,,,,,1000,10,5000,40,10,120,110,20,,,,,,,,,,,,,,,0.0,0.0,0.0,7.3191,2155,CH1,v1,
8618,20241120,18,Cs0.2MA0.4FA0.4PbI2.8Br0.2,1.46,,,,,,,MeO-2PACz,0.33,,,,,,,,,1000,10,5000,40,10,120,110,20,,,,,,,,,,,,,,,14.428,72.125,1.0308,19.407,2155,CH2,v1,
8619,20241120,18,Cs0.2MA0.4FA0.4PbI2.8Br0.2,1.46,,,,,,,MeO-2PACz,0.33,,,,,,,,,1000,10,5000,40,10,120,110,20,,,,,,,,,,,,,,,13.95,72.376,1.0241,18.82,2155,CH3,v1,
8620,20241120,18,Cs0.2MA0.4FA0.4PbI2.8Br0.2,1.46,,,,,,,MeO-2PACz,0.33,,,,,,,,,1000,10,5000,40,10,120,110,20,,,,,,,,,,,,,,,14.612,72.903,1.0237,19.58,2155,CH4,v1,
8621,20241120,18,Cs0.2MA0.4FA0.4PbI2.8Br0.2,1.46,,,,,,,MeO-2PACz,0.33,,,,,,,,,1000,10,5000,40,10,120,110,20,,,,,,,,,,,,,,,0.0,0.0,1.1826,-0.047824,2156,CH1,v1,
8622,20241120,18,Cs0.2MA0.4FA0.4PbI2.8Br0.2,1.46,,,,,,,MeO-2PACz,0.33,,,,,,,,,1000,10,5000,40,10,120,110,20,,,,,,,,,,,,,,,4.1133,38.353,0.98539,10.884,2156,CH2,v1,
8623,20241120,18,Cs0.2MA0.4FA0.4PbI2.8Br0.2,1.46,,,,,,,MeO-2PACz,0.33,,,,,,,,,1000,10,5000,40,10,120,110,20,,,,,,,,,,,,,,,6.6595,47.601,0.9969,14.034,2156,CH3,v1,
8624,20241120,18,Cs0.2MA0.4FA0.4PbI2.8Br0.2,1.46,,,,,,,MeO-2PACz,0.33,,,,,,,,,1000,10,5000,40,10,120,110,20,,,,,,,,,,,,,,,5.8265,45.134,0.99872,12.926,2156,CH4,v1,
8625,20241120,18,Cs0.2MA0.4FA0.4PbI2.8Br0.2,1.46,,,,,,,MeO-2PACz,0.33,,,,,,,,,1000,10,5000,40,10,120,110,20,,,,,,,,,,,,,,,0.0049079,1.1574,1.0238,0.41419,2157,CH1,v1,
8626,20241120,18,Cs0.2MA0.4FA0.4PbI2.8Br0.2,1.46,,,,,,,MeO-2PACz,0.33,,,,,,,,,1000,10,5000,40,10,120,110,20,,,,,,,,,,,,,,,12.627,67.502,1.024,18.267,2157,CH2,v1,
8627,20241120,18,Cs0.2MA0.4FA0.4PbI2.8Br0.2,1.46,,,,,,,MeO-2PACz,0.33,,,,,,,,,1000,10,5000,40,10,120,110,20,,,,,,,,,,,,,,,12.6,69.141,1.0224,17.825,2157,CH3,v1,
8628,20241120,18,Cs0.2MA0.4FA0.4PbI2.8Br0.2,1.46,,,,,,,MeO-2PACz,0.33,,,,,,,,,1000,10,5000,40,10,120,110,20,,,,,,,,,,,,,,,13.276,70.588,1.021,18.421,2157,CH4,v1,
8629,20241120,18,Cs0.2MA0.4FA0.4PbI2.8Br0.2,1.46,,,,,,,MeO-2PACz,0.33,,,,,,,,,1000,10,5000,40,10,120,110,20,,,,,,,,,,,,,,,0.017883,3.43e+47,0.0,3.4722,2158,CH1,v1,
8630,20241120,18,Cs0.2MA0.4FA0.4PbI2.8Br0.2,1.46,,,,,,,MeO-2PACz,0.33,,,,,,,,,1000,10,5000,40,10,120,110,20,,,,,,,,,,,,,,,12.076,60.914,1.0097,19.633,2158,CH2,v1,
8631,20241120,18,Cs0.2MA0.4FA0.4PbI2.8Br0.2,1.46,,,,,,,MeO-2PACz,0.33,,,,,,,,,1000,10,5000,40,10,120,110,20,,,,,,,,,,,,,,,12.533,66.237,1.0189,18.57,2158,CH3,v1,
8632,20241120,18,Cs0.2MA0.4FA0.4PbI2.8Br0.2,1.46,,,,,,,MeO-2PACz,0.33,,,,,,,,,1000,10,5000,40,10,120,110,20,,,,,,,,,,,,,,,13.524,68.308,1.0187,19.434,2158,CH4,v1,
8633,20241120,18,Cs0.2MA0.4FA0.4PbI2.8Br0.2,1.46,,,,,,,MeO-2PACz,0.33,,,,,,,,,1000,10,5000,40,10,120,110,20,,,,,,,,,,,,,,,0.0,0.0,-0.097054,-0.14679,2159,CH1,v1,
8634,20241120,18,Cs0.2MA0.4FA0.4PbI2.8Br0.2,1.46,,,,,,,MeO-2PACz,0.33,,,,,,,,,1000,10,5000,40,10,120,110,20,,,,,,,,,,,,,,,14.113,69.242,1.032,19.75,2159,CH2,v1,
8635,20241120,18,Cs0.2MA0.4FA0.4PbI2.8Br0.2,1.46,,,,,,,MeO-2PACz,0.33,,,,,,,,,1000,10,5000,40,10,120,110,20,,,,,,,,,,,,,,,13.18,68.465,1.0246,18.788,2159,CH3,v1,
8636,20241120,18,Cs0.2MA0.4FA0.4PbI2.8Br0.2,1.46,,,,,,,MeO-2PACz,0.33,,,,,,,,,1000,10,5000,40,10,120,110,20,,,,,,,,,,,,,,,14.25,69.924,1.0246,19.89,2159,CH4,v1,
8637,20241120,18,Cs0.2MA0.4FA0.4PbI2.8Br0.2,1.46,,,,,,,MeO-2PACz,0.33,,,,,,,,,1000,10,5000,40,10,120,110,20,,,,,,,,,,,,,,,5.23e-06,19.613,0.77664,3.43e-05,2160,CH1,v1,
8638,20241120,18,Cs0.2MA0.4FA0.4PbI2.8Br0.2,1.46,,,,,,,MeO-2PACz,0.33,,,,,,,,,1000,10,5000,40,10,120,110,20,,,,,,,,,,,,,,,13.655,69.923,1.0321,18.923,2160,CH2,v1,
8639,20241120,18,Cs0.2MA0.4FA0.4PbI2.8Br0.2,1.46,,,,,,,MeO-2PACz,0.33,,,,,,,,,1000,10,5000,40,10,120,110,20,,,,,,,,,,,,,,,13.542,71.566,1.0245,18.469,2160,CH3,v1,
8640,20241120,18,Cs0.2MA0.4FA0.4PbI2.8Br0.2,1.46,,,,,,,MeO-2PACz,0.33,,,,,,,,,1000,10,5000,40,10,120,110,20,,,,,,,,,,,,,,,14.474,71.611,1.0281,19.66,2160,CH4,v1,
8641,20241120,18,Cs0.05MA0.16FA0.79PbI2.9Br0.1,1.73,,,,,,,MeO-2PACz,0.33,,,,,,,,,1000,10,5000,30,6,160,110,25,,,,,,,,,,,,,,,1.63e-07,25.603,0.49074,1.29e-06,2161,CH1,v1,
8642,20241120,18,Cs0.05MA0.16FA0.79PbI2.9Br0.1,1.73,,,,,,,MeO-2PACz,0.33,,,,,,,,,1000,10,5000,30,6,160,110,25,,,,,,,,,,,,,,,0.0,0.0,0.013917,6.4522,2161,CH2,v1,
8643,20241120,18,Cs0.05MA0.16FA0.79PbI2.9Br0.1,1.73,,,,,,,MeO-2PACz,0.33,,,,,,,,,1000,10,5000,30,6,160,110,25,,,,,,,,,,,,,,,15.027,73.849,1.007,20.207,2161,CH3,v1,
8644,20241120,18,Cs0.05MA0.16FA0.79PbI2.9Br0.1,1.73,,,,,,,MeO-2PACz,0.33,,,,,,,,,1000,10,5000,30,6,160,110,25,,,,,,,,,,,,,,,15.391,74.566,1.0001,20.64,2161,CH4,v1,
8645,20241120,18,Cs0.05MA0.16FA0.79PbI2.9Br0.1,1.73,,,,,,,MeO-2PACz,0.33,,,,,,,,,1000,10,5000,30,6,160,110,25,,,,,,,,,,,,,,,3.03e-07,32.736,0.66168,1.4e-06,2162,CH1,v1,
8646,20241120,18,Cs0.05MA0.16FA0.79PbI2.9Br0.1,1.73,,,,,,,MeO-2PACz,0.33,,,,,,,,,1000,10,5000,30,6,160,110,25,,,,,,,,,,,,,,,15.207,72.959,0.9988,20.868,2162,CH2,v1,
8647,20241120,18,Cs0.05MA0.16FA0.79PbI2.9Br0.1,1.73,,,,,,,MeO-2PACz,0.33,,,,,,,,,1000,10,5000,30,6,160,110,25,,,,,,,,,,,,,,,14.709,74.503,0.98235,20.097,2162,CH3,v1,
8648,20241120,18,Cs0.05MA0.16FA0.79PbI2.9Br0.1,1.73,,,,,,,MeO-2PACz,0.33,,,,,,,,,1000,10,5000,30,6,160,110,25,,,,,,,,,,,,,,,14.962,73.163,0.9946,20.562,2162,CH4,v1,
8649,20241120,18,Cs0.05MA0.16FA0.79PbI2.9Br0.1,1.73,,,,,,,MeO-2PACz,0.33,,,,,,,,,1000,10,5000,30,6,160,110,25,,,,,,,,,,,,,,,0.0,0.0,-0.097926,-2.74e-07,2163,CH1,v1,
8650,20241120,18,Cs0.05MA0.16FA0.79PbI2.9Br0.1,1.73,,,,,,,MeO-2PACz,0.33,,,,,,,,,1000,10,5000,30,6,160,110,25,,,,,,,,,,,,,,,14.807,72.942,0.9833,20.644,2163,CH2,v1,
8651,20241120,18,Cs0.05MA0.16FA0.79PbI2.9Br0.1,1.73,,,,,,,MeO-2PACz,0.33,,,,,,,,,1000,10,5000,30,6,160,110,25,,,,,,,,,,,,,,,0.33212,306.02,0.011518,9.4227,2163,CH3,v1,
8652,20241120,18,Cs0.05MA0.16FA0.79PbI2.9Br0.1,1.73,,,,,,,MeO-2PACz,0.33,,,,,,,,,1000,10,5000,30,6,160,110,25,,,,,,,,,,,,,,,2.7485,297.28,0.04879,18.95,2163,CH4,v1,
