Repository: MI-Materials-Intelligence/Recipe-Language-Model

# Learning Layer

## Overview

In the learning layer, the formulas and parameters are encoded and then tokenised into recipes as inputs. Through atomic skills of data extraction, cleaning, and matching, these data are organised into standardised datasets, providing the basis for RLM training and iterative recipe refinement.

Key Atomic Skills:
- **Cleaning**: Preprocessing and outlier cleaning
- **Matching**: Matching data pairs based on variables
- **Extraction**: Data extraction from robotic boxes

File: seven_ai_layers_robotics/learning/data/data50764_from_db.csv (part 34 of 253)
No,date,rank,Formula PVK,Concentration PVK,Formula Additive 1,Concentration Additive 1,Formula Additive 2,Concentration Additive 2,Formula Additive 3,Concentration Additive 3,Formula SAM 1,Concentration SAM 1,Formula SAM 2,Concentration SAM 2,Formula SAM 3,Concentration SAM 3,Spin Coating Speed SAM,Spin Coating Time SAM,Annealed Temperature SAM,Annealed Time SAM,Spin Coating Speed PVK 1,Spin Coating Time PVK 1,Spin Coating Speed PVK 2,Spin Coating Time PVK 2,Antisolvent Dropping Timing,Antisolvent Volume,Annealed Temperature PVK,Annealed Time PVK,Formula Passivator 1,Concentration Passivator 1,Formula Passivator 2,Concentration Passivator 2,Formula Passivator 3,Concentration Passivator 3,Formula Passivator 4,Concentration Passivator 4,Spin Coating Speed Passivator,Spin Coating Time Passivator,Passivator Dropping Timing,Passivator Volume,Annealed Temperature Passivator,Annealed Time Passivator,PCE,FF,Voc,Jsc,Product,Channel,From,upload_time
8653,20241120,18,Cs0.05MA0.16FA0.79PbI2.9Br0.1,1.73,,,,,,,MeO-2PACz,0.33,,,,,,,,,1000,10,5000,30,6,160,110,25,,,,,,,,,,,,,,,5.94e-08,20.983,0.46327,6.11e-07,2164,CH1,v1,
8654,20241120,18,Cs0.05MA0.16FA0.79PbI2.9Br0.1,1.73,,,,,,,MeO-2PACz,0.33,,,,,,,,,1000,10,5000,30,6,160,110,25,,,,,,,,,,,,,,,14.816,74.233,0.986,20.243,2164,CH2,v1,
8655,20241120,18,Cs0.05MA0.16FA0.79PbI2.9Br0.1,1.73,,,,,,,MeO-2PACz,0.33,,,,,,,,,1000,10,5000,30,6,160,110,25,,,,,,,,,,,,,,,14.353,75.096,0.98309,19.442,2164,CH3,v1,
8656,20241120,18,Cs0.05MA0.16FA0.79PbI2.9Br0.1,1.73,,,,,,,MeO-2PACz,0.33,,,,,,,,,1000,10,5000,30,6,160,110,25,,,,,,,,,,,,,,,14.985,76.042,0.98512,20.004,2164,CH4,v1,
8657,20241120,18,Cs0.05MA0.16FA0.79PbI2.9Br0.1,1.73,,,,,,,MeO-2PACz,0.33,,,,,,,,,1000,10,5000,30,6,160,110,25,,,,,,,,,,,,,,,1.82e-08,57.171,0.17601,1.81e-07,2165,CH1,v1,
8658,20241120,18,Cs0.05MA0.16FA0.79PbI2.9Br0.1,1.73,,,,,,,MeO-2PACz,0.33,,,,,,,,,1000,10,5000,30,6,160,110,25,,,,,,,,,,,,,,,16.177,75.796,0.99413,21.468,2165,CH2,v1,
8659,20241120,18,Cs0.05MA0.16FA0.79PbI2.9Br0.1,1.73,,,,,,,MeO-2PACz,0.33,,,,,,,,,1000,10,5000,30,6,160,110,25,,,,,,,,,,,,,,,0.40123,324.7,0.011596,10.656,2165,CH3,v1,
8660,20241120,18,Cs0.05MA0.16FA0.79PbI2.9Br0.1,1.73,,,,,,,MeO-2PACz,0.33,,,,,,,,,1000,10,5000,30,6,160,110,25,,,,,,,,,,,,,,,16.094,76.435,0.98535,21.369,2165,CH4,v1,
8661,20241120,18,Cs0.05MA0.16FA0.79PbI2.9Br0.1,1.73,,,,,,,MeO-2PACz,0.33,,,,,,,,,1000,10,5000,30,6,160,110,25,,,,,,,,,,,,,,,3.44e-08,25.265,0.23114,5.89e-07,2166,CH1,v1,
8662,20241120,18,Cs0.05MA0.16FA0.79PbI2.9Br0.1,1.73,,,,,,,MeO-2PACz,0.33,,,,,,,,,1000,10,5000,30,6,160,110,25,,,,,,,,,,,,,,,0.0,0.0,0.006475,2.9251,2166,CH2,v1,
8663,20241120,18,Cs0.05MA0.16FA0.79PbI2.9Br0.1,1.73,,,,,,,MeO-2PACz,0.33,,,,,,,,,1000,10,5000,30,6,160,110,25,,,,,,,,,,,,,,,15.023,74.519,1.0163,19.837,2166,CH3,v1,
8664,20241120,18,Cs0.05MA0.16FA0.79PbI2.9Br0.1,1.73,,,,,,,MeO-2PACz,0.33,,,,,,,,,1000,10,5000,30,6,160,110,25,,,,,,,,,,,,,,,14.042,68.73,1.003,20.369,2166,CH4,v1,
8665,20241120,18,Cs0.05MA0.16FA0.79PbI2.9Br0.1,1.73,,,,,,,MeO-2PACz,0.33,,,,,,,,,1000,10,5000,30,6,160,110,25,,,,,,,,,,,,,,,1.78e-07,35.3,0.67758,7.45e-07,2167,CH1,v1,
8666,20241120,18,Cs0.05MA0.16FA0.79PbI2.9Br0.1,1.73,,,,,,,MeO-2PACz,0.33,,,,,,,,,1000,10,5000,30,6,160,110,25,,,,,,,,,,,,,,,15.791,77.029,1.0036,20.427,2167,CH2,v1,
8667,20241120,18,Cs0.05MA0.16FA0.79PbI2.9Br0.1,1.73,,,,,,,MeO-2PACz,0.33,,,,,,,,,1000,10,5000,30,6,160,110,25,,,,,,,,,,,,,,,15.059,76.521,0.98279,20.025,2167,CH3,v1,
8668,20241120,18,Cs0.05MA0.16FA0.79PbI2.9Br0.1,1.73,,,,,,,MeO-2PACz,0.33,,,,,,,,,1000,10,5000,30,6,160,110,25,,,,,,,,,,,,,,,15.108,74.398,1.0014,20.28,2167,CH4,v1,
8669,20241120,18,Cs0.05MA0.16FA0.79PbI2.9Br0.1,1.73,,,,,,,MeO-2PACz,0.33,,,,,,,,,1000,10,5000,30,6,160,110,25,,,,,,,,,,,,,,,0.0,0.0,0.0,-2.68e-07,2168,CH1,v1,
8670,20241120,18,Cs0.05MA0.16FA0.79PbI2.9Br0.1,1.73,,,,,,,MeO-2PACz,0.33,,,,,,,,,1000,10,5000,30,6,160,110,25,,,,,,,,,,,,,,,14.917,75.018,0.97536,20.387,2168,CH2,v1,
8671,20241120,18,Cs0.05MA0.16FA0.79PbI2.9Br0.1,1.73,,,,,,,MeO-2PACz,0.33,,,,,,,,,1000,10,5000,30,6,160,110,25,,,,,,,,,,,,,,,0.0,0.0,0.0155,10.468,2168,CH3,v1,
8672,20241120,18,Cs0.05MA0.16FA0.79PbI2.9Br0.1,1.73,,,,,,,MeO-2PACz,0.33,,,,,,,,,1000,10,5000,30,6,160,110,25,,,,,,,,,,,,,,,5.6801,33.746,0.80292,20.963,2168,CH4,v1,
8673,20241120,18,Cs0.05MA0.16FA0.79PbI2.9Br0.1,1.73,,,,,,,MeO-2PACz,0.33,,,,,,,,,1000,10,5000,30,6,160,110,25,,,,,,,,,,,,,,,7.17e-08,14.193,0.52048,9.7e-07,2169,CH1,v1,
8674,20241120,18,Cs0.05MA0.16FA0.79PbI2.9Br0.1,1.73,,,,,,,MeO-2PACz,0.33,,,,,,,,,1000,10,5000,30,6,160,110,25,,,,,,,,,,,,,,,15.063,76.888,0.98212,19.947,2169,CH2,v1,
8675,20241120,18,Cs0.05MA0.16FA0.79PbI2.9Br0.1,1.73,,,,,,,MeO-2PACz,0.33,,,,,,,,,1000,10,5000,30,6,160,110,25,,,,,,,,,,,,,,,15.594,82.074,0.98101,19.368,2169,CH3,v1,
8676,20241120,18,Cs0.05MA0.16FA0.79PbI2.9Br0.1,1.73,,,,,,,MeO-2PACz,0.33,,,,,,,,,1000,10,5000,30,6,160,110,25,,,,,,,,,,,,,,,15.65,80.309,0.98692,19.745,2169,CH4,v1,
8677,20241120,18,Cs0.05MA0.16FA0.79PbI2.9Br0.1,1.73,,,,,,,MeO-2PACz,0.33,,,,,,,,,1000,10,5000,30,6,160,110,25,,,,,,,,,,,,,,,0.0,0.0,0.0,1.45e-06,2170,CH1,v1,
8678,20241120,18,Cs0.05MA0.16FA0.79PbI2.9Br0.1,1.73,,,,,,,MeO-2PACz,0.33,,,,,,,,,1000,10,5000,30,6,160,110,25,,,,,,,,,,,,,,,17.309,83.163,0.9719,21.415,2170,CH2,v1,
8679,20241120,18,Cs0.05MA0.16FA0.79PbI2.9Br0.1,1.73,,,,,,,MeO-2PACz,0.33,,,,,,,,,1000,10,5000,30,6,160,110,25,,,,,,,,,,,,,,,0.61634,196.26,0.022731,13.816,2170,CH3,v1,
8680,20241120,18,Cs0.05MA0.16FA0.79PbI2.9Br0.1,1.73,,,,,,,MeO-2PACz,0.33,,,,,,,,,1000,10,5000,30,6,160,110,25,,,,,,,,,,,,,,,16.051,75.842,0.99707,21.226,2170,CH4,v1,
8681,20241120,18,Cs0.05MA0.1FA0.85PbI2.85Br0.15,1.65,,,,,,,MeO-2PACz,0.33,,,,,,,,,1000,10,5000,30,10,160,100,20,,,,,,,,,,,,,,,0.0,0.0,0.24223,2.3e-07,2171,CH1,v1,
8682,20241120,18,Cs0.05MA0.1FA0.85PbI2.85Br0.15,1.65,,,,,,,MeO-2PACz,0.33,,,,,,,,,1000,10,5000,30,10,160,100,20,,,,,,,,,,,,,,,10.4,54.827,0.95206,19.924,2171,CH2,v1,
8683,20241120,18,Cs0.05MA0.1FA0.85PbI2.85Br0.15,1.65,,,,,,,MeO-2PACz,0.33,,,,,,,,,1000,10,5000,30,10,160,100,20,,,,,,,,,,,,,,,12.61,66.537,0.98707,19.201,2171,CH3,v1,
8684,20241120,18,Cs0.05MA0.1FA0.85PbI2.85Br0.15,1.65,,,,,,,MeO-2PACz,0.33,,,,,,,,,1000,10,5000,30,10,160,100,20,,,,,,,,,,,,,,,12.238,63.353,0.98657,19.58,2171,CH4,v1,
8685,20241120,18,Cs0.05MA0.1FA0.85PbI2.85Br0.15,1.65,,,,,,,MeO-2PACz,0.33,,,,,,,,,1000,10,5000,30,10,160,100,20,,,,,,,,,,,,,,,8.1455,34.246,1.1964,19.881,2172,CH1,v1,
8686,20241120,18,Cs0.05MA0.1FA0.85PbI2.85Br0.15,1.65,,,,,,,MeO-2PACz,0.33,,,,,,,,,1000,10,5000,30,10,160,100,20,,,,,,,,,,,,,,,13.364,66.238,0.99765,20.224,2172,CH2,v1,
8687,20241120,18,Cs0.05MA0.1FA0.85PbI2.85Br0.15,1.65,,,,,,,MeO-2PACz,0.33,,,,,,,,,1000,10,5000,30,10,160,100,20,,,,,,,,,,,,,,,13.011,66.686,0.99109,19.687,2172,CH3,v1,
8688,20241120,18,Cs0.05MA0.1FA0.85PbI2.85Br0.15,1.65,,,,,,,MeO-2PACz,0.33,,,,,,,,,1000,10,5000,30,10,160,100,20,,,,,,,,,,,,,,,12.313,60.973,0.98926,20.413,2172,CH4,v1,
8689,20241120,18,Cs0.05MA0.1FA0.85PbI2.85Br0.15,1.65,,,,,,,MeO-2PACz,0.33,,,,,,,,,1000,10,5000,30,10,160,100,20,,,,,,,,,,,,,,,7.19e-08,68.321,0.46525,2.26e-07,2173,CH1,v1,
8690,20241120,18,Cs0.05MA0.1FA0.85PbI2.85Br0.15,1.65,,,,,,,MeO-2PACz,0.33,,,,,,,,,1000,10,5000,30,10,160,100,20,,,,,,,,,,,,,,,14.05,69.109,0.96691,21.025,2173,CH2,v1,
8691,20241120,18,Cs0.05MA0.1FA0.85PbI2.85Br0.15,1.65,,,,,,,MeO-2PACz,0.33,,,,,,,,,1000,10,5000,30,10,160,100,20,,,,,,,,,,,,,,,11.697,60.771,0.97113,19.819,2173,CH3,v1,
8692,20241120,18,Cs0.05MA0.1FA0.85PbI2.85Br0.15,1.65,,,,,,,MeO-2PACz,0.33,,,,,,,,,1000,10,5000,30,10,160,100,20,,,,,,,,,,,,,,,12.101,61.418,0.97451,20.218,2173,CH4,v1,
8693,20241120,18,Cs0.05MA0.1FA0.85PbI2.85Br0.15,1.65,,,,,,,MeO-2PACz,0.33,,,,,,,,,1000,10,5000,30,10,160,100,20,,,,,,,,,,,,,,,0.37646,24.003,0.97873,1.6025,2174,CH1,v1,
8694,20241120,18,Cs0.05MA0.1FA0.85PbI2.85Br0.15,1.65,,,,,,,MeO-2PACz,0.33,,,,,,,,,1000,10,5000,30,10,160,100,20,,,,,,,,,,,,,,,2.0801,30.372,0.33842,20.238,2174,CH2,v1,
8695,20241120,18,Cs0.05MA0.1FA0.85PbI2.85Br0.15,1.65,,,,,,,MeO-2PACz,0.33,,,,,,,,,1000,10,5000,30,10,160,100,20,,,,,,,,,,,,,,,13.397,69.31,0.9469,20.414,2174,CH3,v1,
8696,20241120,18,Cs0.05MA0.1FA0.85PbI2.85Br0.15,1.65,,,,,,,MeO-2PACz,0.33,,,,,,,,,1000,10,5000,30,10,160,100,20,,,,,,,,,,,,,,,8.4012,44.692,0.89812,20.93,2174,CH4,v1,
8697,20241120,18,Cs0.05MA0.1FA0.85PbI2.85Br0.15,1.65,,,,,,,MeO-2PACz,0.33,,,,,,,,,1000,10,5000,30,10,160,100,20,,,,,,,,,,,,,,,0.40702,40.637,1.0001,1.0015,2175,CH1,v1,
8698,20241120,18,Cs0.05MA0.1FA0.85PbI2.85Br0.15,1.65,,,,,,,MeO-2PACz,0.33,,,,,,,,,1000,10,5000,30,10,160,100,20,,,,,,,,,,,,,,,3.1999,31.926,0.48977,20.464,2175,CH2,v1,
8699,20241120,18,Cs0.05MA0.1FA0.85PbI2.85Br0.15,1.65,,,,,,,MeO-2PACz,0.33,,,,,,,,,1000,10,5000,30,10,160,100,20,,,,,,,,,,,,,,,0.013737,50.299,0.004756,5.7424,2175,CH3,v1,
8700,20241120,18,Cs0.05MA0.1FA0.85PbI2.85Br0.15,1.65,,,,,,,MeO-2PACz,0.33,,,,,,,,,1000,10,5000,30,10,160,100,20,,,,,,,,,,,,,,,1.5685,29.962,0.26155,20.016,2175,CH4,v1,
8701,20241120,18,Cs0.05MA0.1FA0.85PbI2.85Br0.15,1.65,,,,,,,MeO-2PACz,0.33,,,,,,,,,1000,10,5000,30,10,160,100,20,,,,,,,,,,,,,,,0.12448,0.57244,1.183,18.382,2176,CH1,v1,
8702,20241120,18,Cs0.05MA0.1FA0.85PbI2.85Br0.15,1.65,,,,,,,MeO-2PACz,0.33,,,,,,,,,1000,10,5000,30,10,160,100,20,,,,,,,,,,,,,,,13.331,68.534,0.98997,19.648,2176,CH2,v1,
8703,20241120,18,Cs0.05MA0.1FA0.85PbI2.85Br0.15,1.65,,,,,,,MeO-2PACz,0.33,,,,,,,,,1000,10,5000,30,10,160,100,20,,,,,,,,,,,,,,,12.287,65.57,0.9916,18.897,2176,CH3,v1,
8704,20241120,18,Cs0.05MA0.1FA0.85PbI2.85Br0.15,1.65,,,,,,,MeO-2PACz,0.33,,,,,,,,,1000,10,5000,30,10,160,100,20,,,,,,,,,,,,,,,13.269,68.152,0.99866,19.495,2176,CH4,v1,
8705,20241120,18,Cs0.05MA0.1FA0.85PbI2.85Br0.15,1.65,,,,,,,MeO-2PACz,0.33,,,,,,,,,1000,10,5000,30,10,160,100,20,,,,,,,,,,,,,,,0.16886,1.4485,0.97052,12.012,2177,CH1,v1,
8706,20241120,18,Cs0.05MA0.1FA0.85PbI2.85Br0.15,1.65,,,,,,,MeO-2PACz,0.33,,,,,,,,,1000,10,5000,30,10,160,100,20,,,,,,,,,,,,,,,13.074,66.649,1.0023,19.571,2177,CH2,v1,
8707,20241120,18,Cs0.05MA0.1FA0.85PbI2.85Br0.15,1.65,,,,,,,MeO-2PACz,0.33,,,,,,,,,1000,10,5000,30,10,160,100,20,,,,,,,,,,,,,,,12.939,68.406,0.98765,19.151,2177,CH3,v1,
8708,20241120,18,Cs0.05MA0.1FA0.85PbI2.85Br0.15,1.65,,,,,,,MeO-2PACz,0.33,,,,,,,,,1000,10,5000,30,10,160,100,20,,,,,,,,,,,,,,,13.679,67.854,0.99886,20.182,2177,CH4,v1,
8709,20241120,18,Cs0.05MA0.1FA0.85PbI2.85Br0.15,1.65,,,,,,,MeO-2PACz,0.33,,,,,,,,,1000,10,5000,30,10,160,100,20,,,,,,,,,,,,,,,1.82e-07,17.999,0.62578,1.62e-06,2178,CH1,v1,
8710,20241120,18,Cs0.05MA0.1FA0.85PbI2.85Br0.15,1.65,,,,,,,MeO-2PACz,0.33,,,,,,,,,1000,10,5000,30,10,160,100,20,,,,,,,,,,,,,,,14.128,69.215,1.0013,20.384,2178,CH2,v1,
8711,20241120,18,Cs0.05MA0.1FA0.85PbI2.85Br0.15,1.65,,,,,,,MeO-2PACz,0.33,,,,,,,,,1000,10,5000,30,10,160,100,20,,,,,,,,,,,,,,,13.111,67.443,0.99269,19.583,2178,CH3,v1,
8712,20241120,18,Cs0.05MA0.1FA0.85PbI2.85Br0.15,1.65,,,,,,,MeO-2PACz,0.33,,,,,,,,,1000,10,5000,30,10,160,100,20,,,,,,,,,,,,,,,13.624,68.107,0.99701,20.064,2178,CH4,v1,
8713,20241120,18,Cs0.05MA0.1FA0.85PbI2.85Br0.15,1.65,,,,,,,MeO-2PACz,0.33,,,,,,,,,1000,10,5000,30,10,160,100,20,,,,,,,,,,,,,,,0.0,0.0,0.10716,2.28e-08,2179,CH1,v1,
8714,20241120,18,Cs0.05MA0.1FA0.85PbI2.85Br0.15,1.65,,,,,,,MeO-2PACz,0.33,,,,,,,,,1000,10,5000,30,10,160,100,20,,,,,,,,,,,,,,,7.501,40.494,0.89945,20.595,2179,CH2,v1,
8715,20241120,18,Cs0.05MA0.1FA0.85PbI2.85Br0.15,1.65,,,,,,,MeO-2PACz,0.33,,,,,,,,,1000,10,5000,30,10,160,100,20,,,,,,,,,,,,,,,13.385,68.478,0.97955,19.954,2179,CH3,v1,
8716,20241120,18,Cs0.05MA0.1FA0.85PbI2.85Br0.15,1.65,,,,,,,MeO-2PACz,0.33,,,,,,,,,1000,10,5000,30,10,160,100,20,,,,,,,,,,,,,,,12.503,62.63,0.97973,20.376,2179,CH4,v1,
8717,20241120,18,Cs0.05MA0.1FA0.85PbI2.85Br0.15,1.65,,,,,,,MeO-2PACz,0.33,,,,,,,,,1000,10,5000,30,10,160,100,20,,,,,,,,,,,,,,,0.0,0.0,0.1006,-0.0012548,2180,CH1,v1,
8718,20241120,18,Cs0.05MA0.1FA0.85PbI2.85Br0.15,1.65,,,,,,,MeO-2PACz,0.33,,,,,,,,,1000,10,5000,30,10,160,100,20,,,,,,,,,,,,,,,10.868,54.716,0.97641,20.342,2180,CH2,v1,
8719,20241120,18,Cs0.05MA0.1FA0.85PbI2.85Br0.15,1.65,,,,,,,MeO-2PACz,0.33,,,,,,,,,1000,10,5000,30,10,160,100,20,,,,,,,,,,,,,,,0.0024036,8.2372,0.005634,5.179,2180,CH3,v1,
8720,20241120,18,Cs0.05MA0.1FA0.85PbI2.85Br0.15,1.65,,,,,,,MeO-2PACz,0.33,,,,,,,,,1000,10,5000,30,10,160,100,20,,,,,,,,,,,,,,,9.0062,46.694,0.95713,20.152,2180,CH4,v1,
8721,20241120,18,Cs0.05MA0.1FA0.85PbI3.0,1.73,,,,,,,MeO-2PACz,0.33,,,,,,,,,1000,10,5000,40,10,160,110,15,,,,,,,,,,,,,,,0.0,0.0,-0.075989,-2.04e-07,2181,CH1,v1,
8722,20241120,18,Cs0.05MA0.1FA0.85PbI3.0,1.73,,,,,,,MeO-2PACz,0.33,,,,,,,,,1000,10,5000,40,10,160,110,15,,,,,,,,,,,,,,,11.57,59.832,0.99927,19.352,2181,CH2,v1,
8723,20241120,18,Cs0.05MA0.1FA0.85PbI3.0,1.73,,,,,,,MeO-2PACz,0.33,,,,,,,,,1000,10,5000,40,10,160,110,15,,,,,,,,,,,,,,,12.014,62.299,0.99094,19.461,2181,CH3,v1,
8724,20241120,18,Cs0.05MA0.1FA0.85PbI3.0,1.73,,,,,,,MeO-2PACz,0.33,,,,,,,,,1000,10,5000,40,10,160,110,15,,,,,,,,,,,,,,,1.388,29.333,0.24324,19.453,2181,CH4,v1,
8725,20241120,18,Cs0.05MA0.1FA0.85PbI3.0,1.73,,,,,,,MeO-2PACz,0.33,,,,,,,,,1000,10,5000,40,10,160,110,15,,,,,,,,,,,,,,,0.0,0.0,0.0,-3.28e-07,2182,CH1,v1,
8726,20241120,18,Cs0.05MA0.1FA0.85PbI3.0,1.73,,,,,,,MeO-2PACz,0.33,,,,,,,,,1000,10,5000,40,10,160,110,15,,,,,,,,,,,,,,,1.3036,22.346,0.26632,21.906,2182,CH2,v1,
8727,20241120,18,Cs0.05MA0.1FA0.85PbI3.0,1.73,,,,,,,MeO-2PACz,0.33,,,,,,,,,1000,10,5000,40,10,160,110,15,,,,,,,,,,,,,,,12.694,62.543,0.98784,20.546,2182,CH3,v1,
8728,20241120,18,Cs0.05MA0.1FA0.85PbI3.0,1.73,,,,,,,MeO-2PACz,0.33,,,,,,,,,1000,10,5000,40,10,160,110,15,,,,,,,,,,,,,,,11.954,56.841,0.99061,21.23,2182,CH4,v1,
8729,20241120,18,Cs0.05MA0.1FA0.85PbI3.0,1.73,,,,,,,MeO-2PACz,0.33,,,,,,,,,1000,10,5000,40,10,160,110,15,,,,,,,,,,,,,,,3.54e-07,25.539,0.50742,2.73e-06,2183,CH1,v1,
8730,20241120,18,Cs0.05MA0.1FA0.85PbI3.0,1.73,,,,,,,MeO-2PACz,0.33,,,,,,,,,1000,10,5000,40,10,160,110,15,,,,,,,,,,,,,,,7.6158,43.187,0.95533,18.459,2183,CH2,v1,
8731,20241120,18,Cs0.05MA0.1FA0.85PbI3.0,1.73,,,,,,,MeO-2PACz,0.33,,,,,,,,,1000,10,5000,40,10,160,110,15,,,,,,,,,,,,,,,11.132,60.416,0.98847,18.641,2183,CH3,v1,
8732,20241120,18,Cs0.05MA0.1FA0.85PbI3.0,1.73,,,,,,,MeO-2PACz,0.33,,,,,,,,,1000,10,5000,40,10,160,110,15,,,,,,,,,,,,,,,10.353,55.005,0.99435,18.929,2183,CH4,v1,
8733,20241120,18,Cs0.05MA0.1FA0.85PbI3.0,1.73,,,,,,,MeO-2PACz,0.33,,,,,,,,,1000,10,5000,40,10,160,110,15,,,,,,,,,,,,,,,0.0,0.0,-0.09796,-0.0011244,2184,CH1,v1,
8734,20241120,18,Cs0.05MA0.1FA0.85PbI3.0,1.73,,,,,,,MeO-2PACz,0.33,,,,,,,,,1000,10,5000,40,10,160,110,15,,,,,,,,,,,,,,,12.096,61.124,0.99344,19.92,2184,CH2,v1,
8735,20241120,18,Cs0.05MA0.1FA0.85PbI3.0,1.73,,,,,,,MeO-2PACz,0.33,,,,,,,,,1000,10,5000,40,10,160,110,15,,,,,,,,,,,,,,,11.817,61.06,0.98728,19.602,2184,CH3,v1,
8736,20241120,18,Cs0.05MA0.1FA0.85PbI3.0,1.73,,,,,,,MeO-2PACz,0.33,,,,,,,,,1000,10,5000,40,10,160,110,15,,,,,,,,,,,,,,,10.428,54.407,0.99251,19.312,2184,CH4,v1,
8737,20241120,18,Cs0.05MA0.1FA0.85PbI3.0,1.73,,,,,,,MeO-2PACz,0.33,,,,,,,,,1000,10,5000,40,10,160,110,15,,,,,,,,,,,,,,,9.92e-08,18.928,0.57508,9.11e-07,2185,CH1,v1,
8738,20241120,18,Cs0.05MA0.1FA0.85PbI3.0,1.73,,,,,,,MeO-2PACz,0.33,,,,,,,,,1000,10,5000,40,10,160,110,15,,,,,,,,,,,,,,,11.727,62.254,0.99394,18.952,2185,CH2,v1,
8739,20241120,18,Cs0.05MA0.1FA0.85PbI3.0,1.73,,,,,,,MeO-2PACz,0.33,,,,,,,,,1000,10,5000,40,10,160,110,15,,,,,,,,,,,,,,,8.8591,51.783,0.98708,17.332,2185,CH3,v1,
8740,20241120,18,Cs0.05MA0.1FA0.85PbI3.0,1.73,,,,,,,MeO-2PACz,0.33,,,,,,,,,1000,10,5000,40,10,160,110,15,,,,,,,,,,,,,,,6.8938,42.149,0.98278,16.642,2185,CH4,v1,
8741,20241120,18,Cs0.05MA0.1FA0.85PbI3.0,1.73,,,,,,,MeO-2PACz,0.33,,,,,,,,,1000,10,5000,40,10,160,110,15,,,,,,,,,,,,,,,0.0,0.0,0.11753,1.07e-07,2186,CH1,v1,
8742,20241120,18,Cs0.05MA0.1FA0.85PbI3.0,1.73,,,,,,,MeO-2PACz,0.33,,,,,,,,,1000,10,5000,40,10,160,110,15,,,,,,,,,,,,,,,8.438,51.417,0.99779,16.447,2186,CH2,v1,
8743,20241120,18,Cs0.05MA0.1FA0.85PbI3.0,1.73,,,,,,,MeO-2PACz,0.33,,,,,,,,,1000,10,5000,40,10,160,110,15,,,,,,,,,,,,,,,8.4509,50.507,0.98476,16.991,2186,CH3,v1,
8744,20241120,18,Cs0.05MA0.1FA0.85PbI3.0,1.73,,,,,,,MeO-2PACz,0.33,,,,,,,,,1000,10,5000,40,10,160,110,15,,,,,,,,,,,,,,,3.4281,30.434,0.82293,13.688,2186,CH4,v1,
8745,20241120,18,Cs0.05MA0.1FA0.85PbI3.0,1.73,,,,,,,MeO-2PACz,0.33,,,,,,,,,1000,10,5000,40,10,160,110,15,,,,,,,,,,,,,,,3.7e-09,1.16e+48,0.0,-2.1e-07,2187,CH1,v1,
8746,20241120,18,Cs0.05MA0.1FA0.85PbI3.0,1.73,,,,,,,MeO-2PACz,0.33,,,,,,,,,1000,10,5000,40,10,160,110,15,,,,,,,,,,,,,,,5.3774,33.268,0.8924,18.113,2187,CH2,v1,
8747,20241120,18,Cs0.05MA0.1FA0.85PbI3.0,1.73,,,,,,,MeO-2PACz,0.33,,,,,,,,,1000,10,5000,40,10,160,110,15,,,,,,,,,,,,,,,10.797,58.781,0.99182,18.519,2187,CH3,v1,
8748,20241120,18,Cs0.05MA0.1FA0.85PbI3.0,1.73,,,,,,,MeO-2PACz,0.33,,,,,,,,,1000,10,5000,40,10,160,110,15,,,,,,,,,,,,,,,9.5278,50.589,0.99325,18.962,2187,CH4,v1,
8749,20241120,18,Cs0.05MA0.1FA0.85PbI3.0,1.73,,,,,,,MeO-2PACz,0.33,,,,,,,,,1000,10,5000,40,10,160,110,15,,,,,,,,,,,,,,,7.73e-07,12.405,0.57986,1.07e-05,2188,CH1,v1,
8750,20241120,18,Cs0.05MA0.1FA0.85PbI3.0,1.73,,,,,,,MeO-2PACz,0.33,,,,,,,,,1000,10,5000,40,10,160,110,15,,,,,,,,,,,,,,,6.5746,43.786,0.99245,15.129,2188,CH2,v1,
8751,20241120,18,Cs0.05MA0.1FA0.85PbI3.0,1.73,,,,,,,MeO-2PACz,0.33,,,,,,,,,1000,10,5000,40,10,160,110,15,,,,,,,,,,,,,,,6.5944,41.933,0.96889,16.231,2188,CH3,v1,
8752,20241120,18,Cs0.05MA0.1FA0.85PbI3.0,1.73,,,,,,,MeO-2PACz,0.33,,,,,,,,,1000,10,5000,40,10,160,110,15,,,,,,,,,,,,,,,6.2844,41.674,0.99168,15.207,2188,CH4,v1,
8753,20241120,18,Cs0.05MA0.1FA0.85PbI3.0,1.73,,,,,,,MeO-2PACz,0.33,,,,,,,,,1000,10,5000,40,10,160,110,15,,,,,,,,,,,,,,,0.0,0.0,0.0,-0.0012079,2189,CH1,v1,
8754,20241120,18,Cs0.05MA0.1FA0.85PbI3.0,1.73,,,,,,,MeO-2PACz,0.33,,,,,,,,,1000,10,5000,40,10,160,110,15,,,,,,,,,,,,,,,6.2013,37.048,0.94215,17.766,2189,CH2,v1,
8755,20241120,18,Cs0.05MA0.1FA0.85PbI3.0,1.73,,,,,,,MeO-2PACz,0.33,,,,,,,,,1000,10,5000,40,10,160,110,15,,,,,,,,,,,,,,,8.4861,50.368,0.98749,17.062,2189,CH3,v1,
8756,20241120,18,Cs0.05MA0.1FA0.85PbI3.0,1.73,,,,,,,MeO-2PACz,0.33,,,,,,,,,1000,10,5000,40,10,160,110,15,,,,,,,,,,,,,,,6.6563,39.798,0.96696,17.296,2189,CH4,v1,
8757,20241120,18,Cs0.05MA0.1FA0.85PbI3.0,1.73,,,,,,,MeO-2PACz,0.33,,,,,,,,,1000,10,5000,40,10,160,110,15,,,,,,,,,,,,,,,0.0,0.0,0.46793,4.88e-07,2190,CH1,v1,
8758,20241120,18,Cs0.05MA0.1FA0.85PbI3.0,1.73,,,,,,,MeO-2PACz,0.33,,,,,,,,,1000,10,5000,40,10,160,110,15,,,,,,,,,,,,,,,8.8102,52.921,0.99992,16.649,2190,CH2,v1,
8759,20241120,18,Cs0.05MA0.1FA0.85PbI3.0,1.73,,,,,,,MeO-2PACz,0.33,,,,,,,,,1000,10,5000,40,10,160,110,15,,,,,,,,,,,,,,,6.6325,43.284,0.99107,15.461,2190,CH3,v1,
8760,20241120,18,Cs0.05MA0.1FA0.85PbI3.0,1.73,,,,,,,MeO-2PACz,0.33,,,,,,,,,1000,10,5000,40,10,160,110,15,,,,,,,,,,,,,,,4.4482,31.117,0.96538,14.808,2190,CH4,v1,
8761,20241120,18,Cs0.05MA0.2FA0.75PbI2.8Br0.2,1.4,,,,,,,MeO-2PACz,0.33,,,,,,,,,1200,10,5000,30,8,200,110,30,,,,,,,,,,,,,,,0.0,0.0,0.0,0.3026,2191,CH1,v1,
8762,20241120,18,Cs0.05MA0.2FA0.75PbI2.8Br0.2,1.4,,,,,,,MeO-2PACz,0.33,,,,,,,,,1200,10,5000,30,8,200,110,30,,,,,,,,,,,,,,,13.266,67.224,0.9946,19.842,2191,CH2,v1,
8763,20241120,18,Cs0.05MA0.2FA0.75PbI2.8Br0.2,1.4,,,,,,,MeO-2PACz,0.33,,,,,,,,,1200,10,5000,30,8,200,110,30,,,,,,,,,,,,,,,12.915,68.595,0.98887,19.04,2191,CH3,v1,
8764,20241120,18,Cs0.05MA0.2FA0.75PbI2.8Br0.2,1.4,,,,,,,MeO-2PACz,0.33,,,,,,,,,1200,10,5000,30,8,200,110,30,,,,,,,,,,,,,,,13.364,68.702,0.99102,19.629,2191,CH4,v1,
8765,20241120,18,Cs0.05MA0.2FA0.75PbI2.8Br0.2,1.4,,,,,,,MeO-2PACz,0.33,,,,,,,,,1200,10,5000,30,8,200,110,30,,,,,,,,,,,,,,,0.0,0.0,0.0,-4.22e-07,2192,CH1,v1,
8766,20241120,18,Cs0.05MA0.2FA0.75PbI2.8Br0.2,1.4,,,,,,,MeO-2PACz,0.33,,,,,,,,,1200,10,5000,30,8,200,110,30,,,,,,,,,,,,,,,13.299,65.655,1.0006,20.243,2192,CH2,v1,
8767,20241120,18,Cs0.05MA0.2FA0.75PbI2.8Br0.2,1.4,,,,,,,MeO-2PACz,0.33,,,,,,,,,1200,10,5000,30,8,200,110,30,,,,,,,,,,,,,,,13.056,67.092,0.99596,19.54,2192,CH3,v1,
8768,20241120,18,Cs0.05MA0.2FA0.75PbI2.8Br0.2,1.4,,,,,,,MeO-2PACz,0.33,,,,,,,,,1200,10,5000,30,8,200,110,30,,,,,,,,,,,,,,,13.564,67.188,0.99809,20.227,2192,CH4,v1,
8769,20241120,18,Cs0.05MA0.2FA0.75PbI2.8Br0.2,1.4,,,,,,,MeO-2PACz,0.33,,,,,,,,,1200,10,5000,30,8,200,110,30,,,,,,,,,,,,,,,0.0,0.0,-0.093324,-5.94e-08,2193,CH1,v1,
8770,20241120,18,Cs0.05MA0.2FA0.75PbI2.8Br0.2,1.4,,,,,,,MeO-2PACz,0.33,,,,,,,,,1200,10,5000,30,8,200,110,30,,,,,,,,,,,,,,,14.006,69.174,0.99253,20.399,2193,CH2,v1,
8771,20241120,18,Cs0.05MA0.2FA0.75PbI2.8Br0.2,1.4,,,,,,,MeO-2PACz,0.33,,,,,,,,,1200,10,5000,30,8,200,110,30,,,,,,,,,,,,,,,13.405,68.888,0.9909,19.638,2193,CH3,v1,
8772,20241120,18,Cs0.05MA0.2FA0.75PbI2.8Br0.2,1.4,,,,,,,MeO-2PACz,0.33,,,,,,,,,1200,10,5000,30,8,200,110,30,,,,,,,,,,,,,,,13.697,68.108,0.99453,20.221,2193,CH4,v1,
8773,20241120,18,Cs0.05MA0.2FA0.75PbI2.8Br0.2,1.4,,,,,,,MeO-2PACz,0.33,,,,,,,,,1200,10,5000,30,8,200,110,30,,,,,,,,,,,,,,,4.91e-07,16.955,0.69305,4.18e-06,2194,CH1,v1,
8774,20241120,18,Cs0.05MA0.2FA0.75PbI2.8Br0.2,1.4,,,,,,,MeO-2PACz,0.33,,,,,,,,,1200,10,5000,30,8,200,110,30,,,,,,,,,,,,,,,14.507,70.475,0.99026,20.787,2194,CH2,v1,
8775,20241120,18,Cs0.05MA0.2FA0.75PbI2.8Br0.2,1.4,,,,,,,MeO-2PACz,0.33,,,,,,,,,1200,10,5000,30,8,200,110,30,,,,,,,,,,,,,,,11.327,58.172,0.97396,19.992,2194,CH3,v1,
8776,20241120,18,Cs0.05MA0.2FA0.75PbI2.8Br0.2,1.4,,,,,,,MeO-2PACz,0.33,,,,,,,,,1200,10,5000,30,8,200,110,30,,,,,,,,,,,,,,,14.013,68.515,0.99455,20.565,2194,CH4,v1,
8777,20241120,18,Cs0.05MA0.2FA0.75PbI2.8Br0.2,1.4,,,,,,,MeO-2PACz,0.33,,,,,,,,,1200,10,5000,30,8,200,110,30,,,,,,,,,,,,,,,5.9e-07,27.442,0.83896,2.56e-06,2195,CH1,v1,
8778,20241120,18,Cs0.05MA0.2FA0.75PbI2.8Br0.2,1.4,,,,,,,MeO-2PACz,0.33,,,,,,,,,1200,10,5000,30,8,200,110,30,,,,,,,,,,,,,,,13.588,70.7,0.9889,19.435,2195,CH2,v1,
8779,20241120,18,Cs0.05MA0.2FA0.75PbI2.8Br0.2,1.4,,,,,,,MeO-2PACz,0.33,,,,,,,,,1200,10,5000,30,8,200,110,30,,,,,,,,,,,,,,,10.4,58.045,0.9722,18.43,2195,CH3,v1,
8780,20241120,18,Cs0.05MA0.2FA0.75PbI2.8Br0.2,1.4,,,,,,,MeO-2PACz,0.33,,,,,,,,,1200,10,5000,30,8,200,110,30,,,,,,,,,,,,,,,12.893,68.179,0.99277,19.048,2195,CH4,v1,
8781,20241120,18,Cs0.05MA0.2FA0.75PbI2.8Br0.2,1.4,,,,,,,MeO-2PACz,0.33,,,,,,,,,1200,10,5000,30,8,200,110,30,,,,,,,,,,,,,,,1.27e-08,2.96e+48,0.0,2.85e-07,2196,CH1,v1,
8782,20241120,18,Cs0.05MA0.2FA0.75PbI2.8Br0.2,1.4,,,,,,,MeO-2PACz,0.33,,,,,,,,,1200,10,5000,30,8,200,110,30,,,,,,,,,,,,,,,13.521,68.505,1.0039,19.66,2196,CH2,v1,
8783,20241120,18,Cs0.05MA0.2FA0.75PbI2.8Br0.2,1.4,,,,,,,MeO-2PACz,0.33,,,,,,,,,1200,10,5000,30,8,200,110,30,,,,,,,,,,,,,,,13.079,69.13,0.998,18.957,2196,CH3,v1,
8784,20241120,18,Cs0.05MA0.2FA0.75PbI2.8Br0.2,1.4,,,,,,,MeO-2PACz,0.33,,,,,,,,,1200,10,5000,30,8,200,110,30,,,,,,,,,,,,,,,13.476,68.6,1.0014,19.616,2196,CH4,v1,
8785,20241120,18,Cs0.05MA0.2FA0.75PbI2.8Br0.2,1.4,,,,,,,MeO-2PACz,0.33,,,,,,,,,1200,10,5000,30,8,200,110,30,,,,,,,,,,,,,,,0.0,0.0,0.12595,4.7e-08,2197,CH1,v1,
8786,20241120,18,Cs0.05MA0.2FA0.75PbI2.8Br0.2,1.4,,,,,,,MeO-2PACz,0.33,,,,,,,,,1200,10,5000,30,8,200,110,30,,,,,,,,,,,,,,,12.505,63.255,1.0028,19.713,2197,CH2,v1,
8787,20241120,18,Cs0.05MA0.2FA0.75PbI2.8Br0.2,1.4,,,,,,,MeO-2PACz,0.33,,,,,,,,,1200,10,5000,30,8,200,110,30,,,,,,,,,,,,,,,12.944,66.774,0.99952,19.394,2197,CH3,v1,
8788,20241120,18,Cs0.05MA0.2FA0.75PbI2.8Br0.2,1.4,,,,,,,MeO-2PACz,0.33,,,,,,,,,1200,10,5000,30,8,200,110,30,,,,,,,,,,,,,,,13.57,67.132,1.0015,20.185,2197,CH4,v1,
8789,20241120,18,Cs0.05MA0.2FA0.75PbI2.8Br0.2,1.4,,,,,,,MeO-2PACz,0.33,,,,,,,,,1200,10,5000,30,8,200,110,30,,,,,,,,,,,,,,,6.02e-06,2513.6,0.12495,-1.92e-06,2198,CH1,v1,
8790,20241120,18,Cs0.05MA0.2FA0.75PbI2.8Br0.2,1.4,,,,,,,MeO-2PACz,0.33,,,,,,,,,1200,10,5000,30,8,200,110,30,,,,,,,,,,,,,,,14.374,70.808,1.0008,20.283,2198,CH2,v1,
8791,20241120,18,Cs0.05MA0.2FA0.75PbI2.8Br0.2,1.4,,,,,,,MeO-2PACz,0.33,,,,,,,,,1200,10,5000,30,8,200,110,30,,,,,,,,,,,,,,,13.801,70.6,1.0008,19.533,2198,CH3,v1,
8792,20241120,18,Cs0.05MA0.2FA0.75PbI2.8Br0.2,1.4,,,,,,,MeO-2PACz,0.33,,,,,,,,,1200,10,5000,30,8,200,110,30,,,,,,,,,,,,,,,13.918,68.29,1.0048,20.284,2198,CH4,v1,
8793,20241120,18,Cs0.05MA0.2FA0.75PbI2.8Br0.2,1.4,,,,,,,MeO-2PACz,0.33,,,,,,,,,1200,10,5000,30,8,200,110,30,,,,,,,,,,,,,,,4.91e-08,113.92,0.26928,1.6e-07,2199,CH1,v1,
8794,20241120,18,Cs0.05MA0.2FA0.75PbI2.8Br0.2,1.4,,,,,,,MeO-2PACz,0.33,,,,,,,,,1200,10,5000,30,8,200,110,30,,,,,,,,,,,,,,,14.405,69.558,1.0067,20.572,2199,CH2,v1,
8795,20241120,18,Cs0.05MA0.2FA0.75PbI2.8Br0.2,1.4,,,,,,,MeO-2PACz,0.33,,,,,,,,,1200,10,5000,30,8,200,110,30,,,,,,,,,,,,,,,14.616,74.721,0.9881,19.797,2199,CH3,v1,
8796,20241120,18,Cs0.05MA0.2FA0.75PbI2.8Br0.2,1.4,,,,,,,MeO-2PACz,0.33,,,,,,,,,1200,10,5000,30,8,200,110,30,,,,,,,,,,,,,,,14.416,70.522,1.0016,20.41,2199,CH4,v1,
8797,20241120,18,Cs0.05MA0.2FA0.75PbI2.8Br0.2,1.4,,,,,,,MeO-2PACz,0.33,,,,,,,,,1200,10,5000,30,8,200,110,30,,,,,,,,,,,,,,,0.0,0.0,0.24418,5.02e-08,2200,CH1,v1,
8798,20241120,18,Cs0.05MA0.2FA0.75PbI2.8Br0.2,1.4,,,,,,,MeO-2PACz,0.33,,,,,,,,,1200,10,5000,30,8,200,110,30,,,,,,,,,,,,,,,13.138,67.489,1.0068,19.335,2200,CH2,v1,
8799,20241120,18,Cs0.05MA0.2FA0.75PbI2.8Br0.2,1.4,,,,,,,MeO-2PACz,0.33,,,,,,,,,1200,10,5000,30,8,200,110,30,,,,,,,,,,,,,,,12.77,70.186,0.9919,18.343,2200,CH3,v1,
8800,20241120,18,Cs0.05MA0.2FA0.75PbI2.8Br0.2,1.4,,,,,,,MeO-2PACz,0.33,,,,,,,,,1200,10,5000,30,8,200,110,30,,,,,,,,,,,,,,,12.89,67.942,1.001,18.952,2200,CH4,v1,
8801,20241120,18,Cs0.10MA0.20FA0.70PbI2.75Br0.25,1.38,,,,,,,MeO-2PACz,0.33,,,,,,,,,950,10,5000,30,8,160,105,20,,,,,,,,,,,,,,,2.65e-07,28.136,0.67357,1.4e-06,2201,CH1,v1,
8802,20241120,18,Cs0.10MA0.20FA0.70PbI2.75Br0.25,1.38,,,,,,,MeO-2PACz,0.33,,,,,,,,,950,10,5000,30,8,160,105,20,,,,,,,,,,,,,,,3.1547,353.66,0.053253,16.751,2201,CH2,v1,
8803,20241120,18,Cs0.10MA0.20FA0.70PbI2.75Br0.25,1.38,,,,,,,MeO-2PACz,0.33,,,,,,,,,950,10,5000,30,8,160,105,20,,,,,,,,,,,,,,,2.7772,25.328,0.55405,19.791,2201,CH3,v1,
8804,20241120,18,Cs0.10MA0.20FA0.70PbI2.75Br0.25,1.38,,,,,,,MeO-2PACz,0.33,,,,,,,,,950,10,5000,30,8,160,105,20,,,,,,,,,,,,,,,14.583,73.167,1.0087,19.759,2201,CH4,v1,
8805,20241120,18,Cs0.10MA0.20FA0.70PbI2.75Br0.25,1.38,,,,,,,MeO-2PACz,0.33,,,,,,,,,950,10,5000,30,8,160,105,20,,,,,,,,,,,,,,,0.0002057,207.36,0.63444,0.00015637,2202,CH1,v1,
8806,20241120,18,Cs0.10MA0.20FA0.70PbI2.75Br0.25,1.38,,,,,,,MeO-2PACz,0.33,,,,,,,,,950,10,5000,30,8,160,105,20,,,,,,,,,,,,,,,12.967,66.076,0.97438,20.14,2202,CH2,v1,
8807,20241120,18,Cs0.10MA0.20FA0.70PbI2.75Br0.25,1.38,,,,,,,MeO-2PACz,0.33,,,,,,,,,950,10,5000,30,8,160,105,20,,,,,,,,,,,,,,,12.452,65.84,0.97025,19.492,2202,CH3,v1,
8808,20241120,18,Cs0.10MA0.20FA0.70PbI2.75Br0.25,1.38,,,,,,,MeO-2PACz,0.33,,,,,,,,,950,10,5000,30,8,160,105,20,,,,,,,,,,,,,,,14.635,73.077,1.0079,19.869,2202,CH4,v1,
8809,20241120,18,Cs0.10MA0.20FA0.70PbI2.75Br0.25,1.38,,,,,,,MeO-2PACz,0.33,,,,,,,,,950,10,5000,30,8,160,105,20,,,,,,,,,,,,,,,0.0,0.0,0.98364,0.00010266,2203,CH1,v1,
8810,20241120,18,Cs0.10MA0.20FA0.70PbI2.75Br0.25,1.38,,,,,,,MeO-2PACz,0.33,,,,,,,,,950,10,5000,30,8,160,105,20,,,,,,,,,,,,,,,15.013,78.321,0.99439,19.277,2203,CH2,v1,
8811,20241120,18,Cs0.10MA0.20FA0.70PbI2.75Br0.25,1.38,,,,,,,MeO-2PACz,0.33,,,,,,,,,950,10,5000,30,8,160,105,20,,,,,,,,,,,,,,,6.6956,39.694,0.88308,19.102,2203,CH3,v1,
8812,20241120,18,Cs0.10MA0.20FA0.70PbI2.75Br0.25,1.38,,,,,,,MeO-2PACz,0.33,,,,,,,,,950,10,5000,30,8,160,105,20,,,,,,,,,,,,,,,6.6574,38.346,0.88363,19.648,2203,CH4,v1,
8813,20241120,18,Cs0.10MA0.20FA0.70PbI2.75Br0.25,1.38,,,,,,,MeO-2PACz,0.33,,,,,,,,,950,10,5000,30,8,160,105,20,,,,,,,,,,,,,,,0.0,0.0,0.0,-0.00022797,2204,CH1,v1,
8814,20241120,18,Cs0.10MA0.20FA0.70PbI2.75Br0.25,1.38,,,,,,,MeO-2PACz,0.33,,,,,,,,,950,10,5000,30,8,160,105,20,,,,,,,,,,,,,,,7.1433,39.302,0.8846,20.546,2204,CH2,v1,
8815,20241120,18,Cs0.10MA0.20FA0.70PbI2.75Br0.25,1.38,,,,,,,MeO-2PACz,0.33,,,,,,,,,950,10,5000,30,8,160,105,20,,,,,,,,,,,,,,,13.079,67.716,0.97251,19.861,2204,CH3,v1,
8816,20241120,18,Cs0.10MA0.20FA0.70PbI2.75Br0.25,1.38,,,,,,,MeO-2PACz,0.33,,,,,,,,,950,10,5000,30,8,160,105,20,,,,,,,,,,,,,,,15.502,74.936,1.0188,20.306,2204,CH4,v1,
8817,20241120,18,Cs0.10MA0.20FA0.70PbI2.75Br0.25,1.38,,,,,,,MeO-2PACz,0.33,,,,,,,,,950,10,5000,30,8,160,105,20,,,,,,,,,,,,,,,2.18e-07,27.768,0.63525,1.24e-06,2205,CH1,v1,
8818,20241120,18,Cs0.10MA0.20FA0.70PbI2.75Br0.25,1.38,,,,,,,MeO-2PACz,0.33,,,,,,,,,950,10,5000,30,8,160,105,20,,,,,,,,,,,,,,,15.338,74.836,1.0106,20.279,2205,CH2,v1,
8819,20241120,18,Cs0.10MA0.20FA0.70PbI2.75Br0.25,1.38,,,,,,,MeO-2PACz,0.33,,,,,,,,,950,10,5000,30,8,160,105,20,,,,,,,,,,,,,,,8.2198,45.775,0.89401,20.086,2205,CH3,v1,
8820,20241120,18,Cs0.10MA0.20FA0.70PbI2.75Br0.25,1.38,,,,,,,MeO-2PACz,0.33,,,,,,,,,950,10,5000,30,8,160,105,20,,,,,,,,,,,,,,,15.293,75.395,1.0143,19.998,2205,CH4,v1,
8821,20241120,18,Cs0.10MA0.20FA0.70PbI2.75Br0.25,1.38,,,,,,,MeO-2PACz,0.33,,,,,,,,,950,10,5000,30,8,160,105,20,,,,,,,,,,,,,,,3.15e-08,14.752,0.23164,9.21e-07,2206,CH1,v1,
8822,20241120,18,Cs0.10MA0.20FA0.70PbI2.75Br0.25,1.38,,,,,,,MeO-2PACz,0.33,,,,,,,,,950,10,5000,30,8,160,105,20,,,,,,,,,,,,,,,0.0,0.0,0.18141,18.708,2206,CH2,v1,
8823,20241120,18,Cs0.10MA0.20FA0.70PbI2.75Br0.25,1.38,,,,,,,MeO-2PACz,0.33,,,,,,,,,950,10,5000,30,8,160,105,20,,,,,,,,,,,,,,,7.4536,40.872,0.94201,19.359,2206,CH3,v1,
8824,20241120,18,Cs0.10MA0.20FA0.70PbI2.75Br0.25,1.38,,,,,,,MeO-2PACz,0.33,,,,,,,,,950,10,5000,30,8,160,105,20,,,,,,,,,,,,,,,13.583,68.361,1.0208,19.463,2206,CH4,v1,
8825,20241120,18,Cs0.10MA0.20FA0.70PbI2.75Br0.25,1.38,,,,,,,MeO-2PACz,0.33,,,,,,,,,950,10,5000,30,8,160,105,20,,,,,,,,,,,,,,,1.06e-08,44.487,0.53772,4.43e-08,2207,CH1,v1,
8826,20241120,18,Cs0.10MA0.20FA0.70PbI2.75Br0.25,1.38,,,,,,,MeO-2PACz,0.33,,,,,,,,,950,10,5000,30,8,160,105,20,,,,,,,,,,,,,,,14.845,74.982,0.98765,20.045,2207,CH2,v1,
8827,20241120,18,Cs0.10MA0.20FA0.70PbI2.75Br0.25,1.38,,,,,,,MeO-2PACz,0.33,,,,,,,,,950,10,5000,30,8,160,105,20,,,,,,,,,,,,,,,14.253,74.212,0.99749,19.254,2207,CH3,v1,
8828,20241120,18,Cs0.10MA0.20FA0.70PbI2.75Br0.25,1.38,,,,,,,MeO-2PACz,0.33,,,,,,,,,950,10,5000,30,8,160,105,20,,,,,,,,,,,,,,,14.502,72.751,1.0137,19.665,2207,CH4,v1,
8829,20241120,18,Cs0.10MA0.20FA0.70PbI2.75Br0.25,1.38,,,,,,,MeO-2PACz,0.33,,,,,,,,,950,10,5000,30,8,160,105,20,,,,,,,,,,,,,,,7.57e-08,16.066,0.22802,2.07e-06,2208,CH1,v1,
8830,20241120,18,Cs0.10MA0.20FA0.70PbI2.75Br0.25,1.38,,,,,,,MeO-2PACz,0.33,,,,,,,,,950,10,5000,30,8,160,105,20,,,,,,,,,,,,,,,14.257,73.406,1.0227,18.991,2208,CH2,v1,
8831,20241120,18,Cs0.10MA0.20FA0.70PbI2.75Br0.25,1.38,,,,,,,MeO-2PACz,0.33,,,,,,,,,950,10,5000,30,8,160,105,20,,,,,,,,,,,,,,,13.351,70.782,1.0077,18.718,2208,CH3,v1,
8832,20241120,18,Cs0.10MA0.20FA0.70PbI2.75Br0.25,1.38,,,,,,,MeO-2PACz,0.33,,,,,,,,,950,10,5000,30,8,160,105,20,,,,,,,,,,,,,,,12.282,63.892,1.0042,19.143,2208,CH4,v1,
8833,20241120,18,Cs0.10MA0.20FA0.70PbI2.75Br0.25,1.38,,,,,,,MeO-2PACz,0.33,,,,,,,,,950,10,5000,30,8,160,105,20,,,,,,,,,,,,,,,2.79e-08,117.33,0.28258,8.41e-08,2209,CH1,v1,
8834,20241120,18,Cs0.10MA0.20FA0.70PbI2.75Br0.25,1.38,,,,,,,MeO-2PACz,0.33,,,,,,,,,950,10,5000,30,8,160,105,20,,,,,,,,,,,,,,,11.965,60.147,0.98539,20.188,2209,CH2,v1,
8835,20241120,18,Cs0.10MA0.20FA0.70PbI2.75Br0.25,1.38,,,,,,,MeO-2PACz,0.33,,,,,,,,,950,10,5000,30,8,160,105,20,,,,,,,,,,,,,,,14.676,75.191,1.0029,19.462,2209,CH3,v1,
8836,20241120,18,Cs0.10MA0.20FA0.70PbI2.75Br0.25,1.38,,,,,,,MeO-2PACz,0.33,,,,,,,,,950,10,5000,30,8,160,105,20,,,,,,,,,,,,,,,15.135,73.976,1.0228,20.003,2209,CH4,v1,
8837,20241120,18,Cs0.10MA0.20FA0.70PbI2.75Br0.25,1.38,,,,,,,MeO-2PACz,0.33,,,,,,,,,950,10,5000,30,8,160,105,20,,,,,,,,,,,,,,,0.0,0.0,-0.057063,-9.37e-08,2210,CH1,v1,
8838,20241120,18,Cs0.10MA0.20FA0.70PbI2.75Br0.25,1.38,,,,,,,MeO-2PACz,0.33,,,,,,,,,950,10,5000,30,8,160,105,20,,,,,,,,,,,,,,,15.304,77.106,1.0092,19.668,2210,CH2,v1,
8839,20241120,18,Cs0.10MA0.20FA0.70PbI2.75Br0.25,1.38,,,,,,,MeO-2PACz,0.33,,,,,,,,,950,10,5000,30,8,160,105,20,,,,,,,,,,,,,,,12.83,68.994,0.95682,19.435,2210,CH3,v1,
8840,20241120,18,Cs0.10MA0.20FA0.70PbI2.75Br0.25,1.38,,,,,,,MeO-2PACz,0.33,,,,,,,,,950,10,5000,30,8,160,105,20,,,,,,,,,,,,,,,15.142,75.775,1.0169,19.65,2210,CH4,v1,
8841,20241120,18,Cs0.15MA0.15FA0.7PbI2.85Br0.15,1.3,,,,,,,MeO-2PACz,0.33,,,,,,,,,1000,10,5000,30,12,160,100,45,,,,,,,,,,,,,,,8.4098,48.828,0.88224,19.522,2211,CH1,v1,
8842,20241120,18,Cs0.15MA0.15FA0.7PbI2.85Br0.15,1.3,,,,,,,MeO-2PACz,0.33,,,,,,,,,1000,10,5000,30,12,160,100,45,,,,,,,,,,,,,,,1.6382,28.358,0.29542,19.554,2211,CH2,v1,
8843,20241120,18,Cs0.15MA0.15FA0.7PbI2.85Br0.15,1.3,,,,,,,MeO-2PACz,0.33,,,,,,,,,1000,10,5000,30,12,160,100,45,,,,,,,,,,,,,,,11.715,62.487,0.94841,19.769,2211,CH3,v1,
8844,20241120,18,Cs0.15MA0.15FA0.7PbI2.85Br0.15,1.3,,,,,,,MeO-2PACz,0.33,,,,,,,,,1000,10,5000,30,12,160,100,45,,,,,,,,,,,,,,,12.1,61.734,0.96783,20.252,2211,CH4,v1,
8845,20241120,18,Cs0.15MA0.15FA0.7PbI2.85Br0.15,1.3,,,,,,,MeO-2PACz,0.33,,,,,,,,,1000,10,5000,30,12,160,100,45,,,,,,,,,,,,,,,1.17e-07,13.49,0.41929,2.06e-06,2212,CH1,v1,
8846,20241120,18,Cs0.15MA0.15FA0.7PbI2.85Br0.15,1.3,,,,,,,MeO-2PACz,0.33,,,,,,,,,1000,10,5000,30,12,160,100,45,,,,,,,,,,,,,,,1.4878,312.75,0.037698,12.62,2212,CH2,v1,
8847,20241120,18,Cs0.15MA0.15FA0.7PbI2.85Br0.15,1.3,,,,,,,MeO-2PACz,0.33,,,,,,,,,1000,10,5000,30,12,160,100,45,,,,,,,,,,,,,,,1.843,25.414,0.36584,19.823,2212,CH3,v1,
8848,20241120,18,Cs0.15MA0.15FA0.7PbI2.85Br0.15,1.3,,,,,,,MeO-2PACz,0.33,,,,,,,,,1000,10,5000,30,12,160,100,45,,,,,,,,,,,,,,,7.8752,42.286,0.91153,20.432,2212,CH4,v1,
8849,20241120,18,Cs0.15MA0.15FA0.7PbI2.85Br0.15,1.3,,,,,,,MeO-2PACz,0.33,,,,,,,,,1000,10,5000,30,12,160,100,45,,,,,,,,,,,,,,,1.85e-07,3.2796,0.43215,1.31e-05,2213,CH1,v1,
8850,20241120,18,Cs0.15MA0.15FA0.7PbI2.85Br0.15,1.3,,,,,,,MeO-2PACz,0.33,,,,,,,,,1000,10,5000,30,12,160,100,45,,,,,,,,,,,,,,,12.218,64.097,0.96043,19.847,2213,CH2,v1,
8851,20241120,18,Cs0.15MA0.15FA0.7PbI2.85Br0.15,1.3,,,,,,,MeO-2PACz,0.33,,,,,,,,,1000,10,5000,30,12,160,100,45,,,,,,,,,,,,,,,13.186,71.659,0.96412,19.086,2213,CH3,v1,
8852,20241120,18,Cs0.15MA0.15FA0.7PbI2.85Br0.15,1.3,,,,,,,MeO-2PACz,0.33,,,,,,,,,1000,10,5000,30,12,160,100,45,,,,,,,,,,,,,,,13.219,69.332,0.97384,19.579,2213,CH4,v1,
8853,20241120,18,Cs0.15MA0.15FA0.7PbI2.85Br0.15,1.3,,,,,,,MeO-2PACz,0.33,,,,,,,,,1000,10,5000,30,12,160,100,45,,,,,,,,,,,,,,,0.0,0.0,0.67594,6.4e-07,2214,CH1,v1,
8854,20241120,18,Cs0.15MA0.15FA0.7PbI2.85Br0.15,1.3,,,,,,,MeO-2PACz,0.33,,,,,,,,,1000,10,5000,30,12,160,100,45,,,,,,,,,,,,,,,11.513,62.638,0.98455,18.669,2214,CH2,v1,
8855,20241120,18,Cs0.15MA0.15FA0.7PbI2.85Br0.15,1.3,,,,,,,MeO-2PACz,0.33,,,,,,,,,1000,10,5000,30,12,160,100,45,,,,,,,,,,,,,,,12.425,70.779,0.97393,18.024,2214,CH3,v1,
8856,20241120,18,Cs0.15MA0.15FA0.7PbI2.85Br0.15,1.3,,,,,,,MeO-2PACz,0.33,,,,,,,,,1000,10,5000,30,12,160,100,45,,,,,,,,,,,,,,,12.196,67.737,0.96594,18.639,2214,CH4,v1,
8857,20241120,18,Cs0.15MA0.15FA0.7PbI2.85Br0.15,1.3,,,,,,,MeO-2PACz,0.33,,,,,,,,,1000,10,5000,30,12,160,100,45,,,,,,,,,,,,,,,0.0,0.0,0.0,-0.80257,2215,CH1,v1,
8858,20241120,18,Cs0.15MA0.15FA0.7PbI2.85Br0.15,1.3,,,,,,,MeO-2PACz,0.33,,,,,,,,,1000,10,5000,30,12,160,100,45,,,,,,,,,,,,,,,11.694,61.942,0.96982,19.466,2215,CH2,v1,
8859,20241120,18,Cs0.15MA0.15FA0.7PbI2.85Br0.15,1.3,,,,,,,MeO-2PACz,0.33,,,,,,,,,1000,10,5000,30,12,160,100,45,,,,,,,,,,,,,,,12.888,71.451,0.97011,18.593,2215,CH3,v1,
8860,20241120,18,Cs0.15MA0.15FA0.7PbI2.85Br0.15,1.3,,,,,,,MeO-2PACz,0.33,,,,,,,,,1000,10,5000,30,12,160,100,45,,,,,,,,,,,,,,,12.591,68.41,0.96616,19.049,2215,CH4,v1,
8861,20241120,18,Cs0.15MA0.15FA0.7PbI2.85Br0.15,1.3,,,,,,,MeO-2PACz,0.33,,,,,,,,,1000,10,5000,30,12,160,100,45,,,,,,,,,,,,,,,1.09e-07,2.2177,0.57414,8.59e-06,2216,CH1,v1,
8862,20241120,18,Cs0.15MA0.15FA0.7PbI2.85Br0.15,1.3,,,,,,,MeO-2PACz,0.33,,,,,,,,,1000,10,5000,30,12,160,100,45,,,,,,,,,,,,,,,5.3865,35.357,0.75416,20.201,2216,CH2,v1,
8863,20241120,18,Cs0.15MA0.15FA0.7PbI2.85Br0.15,1.3,,,,,,,MeO-2PACz,0.33,,,,,,,,,1000,10,5000,30,12,160,100,45,,,,,,,,,,,,,,,13.257,71.066,0.97257,19.181,2216,CH3,v1,
8864,20241120,18,Cs0.15MA0.15FA0.7PbI2.85Br0.15,1.3,,,,,,,MeO-2PACz,0.33,,,,,,,,,1000,10,5000,30,12,160,100,45,,,,,,,,,,,,,,,13.554,69.421,0.97819,19.96,2216,CH4,v1,
8865,20241120,18,Cs0.15MA0.15FA0.7PbI2.85Br0.15,1.3,,,,,,,MeO-2PACz,0.33,,,,,,,,,1000,10,5000,30,12,160,100,45,,,,,,,,,,,,,,,3.31e-07,40.307,0.44585,1.84e-06,2217,CH1,v1,
8866,20241120,18,Cs0.15MA0.15FA0.7PbI2.85Br0.15,1.3,,,,,,,MeO-2PACz,0.33,,,,,,,,,1000,10,5000,30,12,160,100,45,,,,,,,,,,,,,,,3.5281,23.538,0.81309,18.435,2217,CH2,v1,
8867,20241120,18,Cs0.15MA0.15FA0.7PbI2.85Br0.15,1.3,,,,,,,MeO-2PACz,0.33,,,,,,,,,1000,10,5000,30,12,160,100,45,,,,,,,,,,,,,,,8.9623,50.166,0.90809,19.673,2217,CH3,v1,
8868,20241120,18,Cs0.15MA0.15FA0.7PbI2.85Br0.15,1.3,,,,,,,MeO-2PACz,0.33,,,,,,,,,1000,10,5000,30,12,160,100,45,,,,,,,,,,,,,,,13.666,70.514,0.97348,19.908,2217,CH4,v1,
8869,20241120,18,Cs0.15MA0.15FA0.7PbI2.85Br0.15,1.3,,,,,,,MeO-2PACz,0.33,,,,,,,,,1000,10,5000,30,12,160,100,45,,,,,,,,,,,,,,,1.36e-08,83.015,0.19978,8.21e-08,2218,CH1,v1,
8870,20241120,18,Cs0.15MA0.15FA0.7PbI2.85Br0.15,1.3,,,,,,,MeO-2PACz,0.33,,,,,,,,,1000,10,5000,30,12,160,100,45,,,,,,,,,,,,,,,14.032,74.562,0.947,19.873,2218,CH2,v1,
8871,20241120,18,Cs0.15MA0.15FA0.7PbI2.85Br0.15,1.3,,,,,,,MeO-2PACz,0.33,,,,,,,,,1000,10,5000,30,12,160,100,45,,,,,,,,,,,,,,,13.309,72.242,0.9754,18.888,2218,CH3,v1,
8872,20241120,18,Cs0.15MA0.15FA0.7PbI2.85Br0.15,1.3,,,,,,,MeO-2PACz,0.33,,,,,,,,,1000,10,5000,30,12,160,100,45,,,,,,,,,,,,,,,13.694,70.749,0.98691,19.612,2218,CH4,v1,
8873,20241120,18,Cs0.15MA0.15FA0.7PbI2.85Br0.15,1.3,,,,,,,MeO-2PACz,0.33,,,,,,,,,1000,10,5000,30,12,160,100,45,,,,,,,,,,,,,,,0.0,0.0,-0.084547,-2.87e-08,2219,CH1,v1,
8874,20241120,18,Cs0.15MA0.15FA0.7PbI2.85Br0.15,1.3,,,,,,,MeO-2PACz,0.33,,,,,,,,,1000,10,5000,30,12,160,100,45,,,,,,,,,,,,,,,12.332,69.1,0.97072,18.385,2219,CH2,v1,
8875,20241120,18,Cs0.15MA0.15FA0.7PbI2.85Br0.15,1.3,,,,,,,MeO-2PACz,0.33,,,,,,,,,1000,10,5000,30,12,160,100,45,,,,,,,,,,,,,,,13.019,75.04,0.97846,17.732,2219,CH3,v1,
8876,20241120,18,Cs0.15MA0.15FA0.7PbI2.85Br0.15,1.3,,,,,,,MeO-2PACz,0.33,,,,,,,,,1000,10,5000,30,12,160,100,45,,,,,,,,,,,,,,,13.066,72.034,0.97876,18.532,2219,CH4,v1,
8877,20241120,18,Cs0.15MA0.15FA0.7PbI2.85Br0.15,1.3,,,,,,,MeO-2PACz,0.33,,,,,,,,,1000,10,5000,30,12,160,100,45,,,,,,,,,,,,,,,4.25e-08,20.104,0.48026,4.4e-07,2220,CH1,v1,
8878,20241120,18,Cs0.15MA0.15FA0.7PbI2.85Br0.15,1.3,,,,,,,MeO-2PACz,0.33,,,,,,,,,1000,10,5000,30,12,160,100,45,,,,,,,,,,,,,,,13.366,72.662,0.96618,19.039,2220,CH2,v1,
8879,20241120,18,Cs0.15MA0.15FA0.7PbI2.85Br0.15,1.3,,,,,,,MeO-2PACz,0.33,,,,,,,,,1000,10,5000,30,12,160,100,45,,,,,,,,,,,,,,,13.697,77.191,0.9652,18.384,2220,CH3,v1,
8880,20241120,18,Cs0.15MA0.15FA0.7PbI2.85Br0.15,1.3,,,,,,,MeO-2PACz,0.33,,,,,,,,,1000,10,5000,30,12,160,100,45,,,,,,,,,,,,,,,13.626,74.08,0.96916,18.98,2220,CH4,v1,
8881,20241120,18,Cs0.1FA0.9PbI2.8Br0.2,1.5,,,,,,,MeO-2PACz,0.33,,,,,,,,,1000,10,5000,40,12,240,110,30,,,,,,,,,,,,,,,0.07994,18.892,0.6041,0.70044,2221,CH1,v1,
8882,20241120,18,Cs0.1FA0.9PbI2.8Br0.2,1.5,,,,,,,MeO-2PACz,0.33,,,,,,,,,1000,10,5000,40,12,240,110,30,,,,,,,,,,,,,,,14.166,72.968,1.0072,19.275,2221,CH2,v1,
8883,20241120,18,Cs0.1FA0.9PbI2.8Br0.2,1.5,,,,,,,MeO-2PACz,0.33,,,,,,,,,1000,10,5000,40,12,240,110,30,,,,,,,,,,,,,,,11.474,63.243,0.96112,18.877,2221,CH3,v1,
8884,20241120,18,Cs0.1FA0.9PbI2.8Br0.2,1.5,,,,,,,MeO-2PACz,0.33,,,,,,,,,1000,10,5000,40,12,240,110,30,,,,,,,,,,,,,,,13.711,72.857,0.98703,19.066,2221,CH4,v1,
8885,20241120,18,Cs0.1FA0.9PbI2.8Br0.2,1.5,,,,,,,MeO-2PACz,0.33,,,,,,,,,1000,10,5000,40,12,240,110,30,,,,,,,,,,,,,,,0.0,0.0,0.0,1.92e-07,2222,CH1,v1,
8886,20241120,18,Cs0.1FA0.9PbI2.8Br0.2,1.5,,,,,,,MeO-2PACz,0.33,,,,,,,,,1000,10,5000,40,12,240,110,30,,,,,,,,,,,,,,,14.007,73.56,0.99063,19.222,2222,CH2,v1,
8887,20241120,18,Cs0.1FA0.9PbI2.8Br0.2,1.5,,,,,,,MeO-2PACz,0.33,,,,,,,,,1000,10,5000,40,12,240,110,30,,,,,,,,,,,,,,,0.14932,29.177,0.03983,12.849,2222,CH3,v1,
8888,20241120,18,Cs0.1FA0.9PbI2.8Br0.2,1.5,,,,,,,MeO-2PACz,0.33,,,,,,,,,1000,10,5000,40,12,240,110,30,,,,,,,,,,,,,,,13.975,73.426,1.0056,18.927,2222,CH4,v1,
8889,20241120,18,Cs0.1FA0.9PbI2.8Br0.2,1.5,,,,,,,MeO-2PACz,0.33,,,,,,,,,1000,10,5000,40,12,240,110,30,,,,,,,,,,,,,,,0.0,0.0,0.0,-0.89003,2223,CH1,v1,
8890,20241120,18,Cs0.1FA0.9PbI2.8Br0.2,1.5,,,,,,,MeO-2PACz,0.33,,,,,,,,,1000,10,5000,40,12,240,110,30,,,,,,,,,,,,,,,14.94,70.721,1.0211,20.69,2223,CH2,v1,
8891,20241120,18,Cs0.1FA0.9PbI2.8Br0.2,1.5,,,,,,,MeO-2PACz,0.33,,,,,,,,,1000,10,5000,40,12,240,110,30,,,,,,,,,,,,,,,8.5323,44.858,0.93915,20.253,2223,CH3,v1,
8892,20241120,18,Cs0.1FA0.9PbI2.8Br0.2,1.5,,,,,,,MeO-2PACz,0.33,,,,,,,,,1000,10,5000,40,12,240,110,30,,,,,,,,,,,,,,,0.55302,23.769,0.12336,18.86,2223,CH4,v1,
8893,20241120,18,Cs0.1FA0.9PbI2.8Br0.2,1.5,,,,,,,MeO-2PACz,0.33,,,,,,,,,1000,10,5000,40,12,240,110,30,,,,,,,,,,,,,,,4.27e-08,2.32e+49,0.0,-1.23e-07,2224,CH1,v1,
8894,20241120,18,Cs0.1FA0.9PbI2.8Br0.2,1.5,,,,,,,MeO-2PACz,0.33,,,,,,,,,1000,10,5000,40,12,240,110,30,,,,,,,,,,,,,,,2.9441,1369.9,0.022805,9.4242,2224,CH2,v1,
8895,20241120,18,Cs0.1FA0.9PbI2.8Br0.2,1.5,,,,,,,MeO-2PACz,0.33,,,,,,,,,1000,10,5000,40,12,240,110,30,,,,,,,,,,,,,,,0.0,0.0,0.00744,6.4923,2224,CH3,v1,
