Repository: MI-Materials-Intelligence/Recipe-Language-Model

# Learning Layer

## Overview

In the learning layer, the formulas and parameters are encoded and then tokenised into recipes as inputs. Through atomic skills of data extraction, cleaning, and matching, these data are organised into standardised datasets, providing the basis for RLM training and iterative recipe refinement.

Key Atomic Skills:
- **Cleaning**: Preprocessing and outlier cleaning
- **Matching**: Matching data pairs based on variables
- **Extraction**: Data extraction from robotic boxes

File: seven_ai_layers_robotics/learning/data/data50764_from_db.csv (part 35 of 253)
No,date,rank,Formula PVK,Concentration PVK,Formula Additive 1,Concentration Additive 1,Formula Additive 2,Concentration Additive 2,Formula Additive 3,Concentration Additive 3,Formula SAM 1,Concentration SAM 1,Formula SAM 2,Concentration SAM 2,Formula SAM 3,Concentration SAM 3,Spin Coating Speed SAM,Spin Coating Time SAM,Annealed Temperature SAM,Annealed Time SAM,Spin Coating Speed PVK 1,Spin Coating Time PVK 1,Spin Coating Speed PVK 2,Spin Coating Time PVK 2,Antisolvent Dropping Timing,Antisolvent Volume,Annealed Temperature PVK,Annealed Time PVK,Formula Passivator 1,Concentration Passivator 1,Formula Passivator 2,Concentration Passivator 2,Formula Passivator 3,Concentration Passivator 3,Formula Passivator 4,Concentration Passivator 4,Spin Coating Speed Passivator,Spin Coating Time Passivator,Passivator Dropping Timing,Passivator Volume,Annealed Temperature Passivator,Annealed Time Passivator,PCE,FF,Voc,Jsc,Product,Channel,From,upload_time
8896,20241120,18,Cs0.1FA0.9PbI2.8Br0.2,1.5,,,,,,,MeO-2PACz,0.33,,,,,,,,,1000,10,5000,40,12,240,110,30,,,,,,,,,,,,,,,14.728,75.443,0.99933,19.535,2224,CH4,v1,
8897,20241120,18,Cs0.1FA0.9PbI2.8Br0.2,1.5,,,,,,,MeO-2PACz,0.33,,,,,,,,,1000,10,5000,40,12,240,110,30,,,,,,,,,,,,,,,5.61e-07,118.4,0.6928,6.84e-07,2225,CH1,v1,
8898,20241120,18,Cs0.1FA0.9PbI2.8Br0.2,1.5,,,,,,,MeO-2PACz,0.33,,,,,,,,,1000,10,5000,40,12,240,110,30,,,,,,,,,,,,,,,1.0855,164.62,0.050068,13.17,2225,CH2,v1,
8899,20241120,18,Cs0.1FA0.9PbI2.8Br0.2,1.5,,,,,,,MeO-2PACz,0.33,,,,,,,,,1000,10,5000,40,12,240,110,30,,,,,,,,,,,,,,,13.291,71.159,1.0128,18.443,2225,CH3,v1,
8900,20241120,18,Cs0.1FA0.9PbI2.8Br0.2,1.5,,,,,,,MeO-2PACz,0.33,,,,,,,,,1000,10,5000,40,12,240,110,30,,,,,,,,,,,,,,,1.7541,27.94,0.32578,19.271,2225,CH4,v1,
8901,20241120,18,Cs0.1FA0.9PbI2.8Br0.2,1.5,,,,,,,MeO-2PACz,0.33,,,,,,,,,1000,10,5000,40,12,240,110,30,,,,,,,,,,,,,,,0.0,0.0,0.12294,5.99e-08,2226,CH1,v1,
8902,20241120,18,Cs0.1FA0.9PbI2.8Br0.2,1.5,,,,,,,MeO-2PACz,0.33,,,,,,,,,1000,10,5000,40,12,240,110,30,,,,,,,,,,,,,,,13.957,72.06,1.0159,19.066,2226,CH2,v1,
8903,20241120,18,Cs0.1FA0.9PbI2.8Br0.2,1.5,,,,,,,MeO-2PACz,0.33,,,,,,,,,1000,10,5000,40,12,240,110,30,,,,,,,,,,,,,,,13.678,75.291,0.97613,18.612,2226,CH3,v1,
8904,20241120,18,Cs0.1FA0.9PbI2.8Br0.2,1.5,,,,,,,MeO-2PACz,0.33,,,,,,,,,1000,10,5000,40,12,240,110,30,,,,,,,,,,,,,,,14.181,75.599,0.99796,18.797,2226,CH4,v1,
8905,20241120,18,Cs0.1FA0.9PbI2.8Br0.2,1.5,,,,,,,MeO-2PACz,0.33,,,,,,,,,1000,10,5000,40,12,240,110,30,,,,,,,,,,,,,,,3.08e-08,25.245,0.1795,6.8e-07,2227,CH1,v1,
8906,20241120,18,Cs0.1FA0.9PbI2.8Br0.2,1.5,,,,,,,MeO-2PACz,0.33,,,,,,,,,1000,10,5000,40,12,240,110,30,,,,,,,,,,,,,,,14.444,75.827,0.996,19.125,2227,CH2,v1,
8907,20241120,18,Cs0.1FA0.9PbI2.8Br0.2,1.5,,,,,,,MeO-2PACz,0.33,,,,,,,,,1000,10,5000,40,12,240,110,30,,,,,,,,,,,,,,,13.617,74.692,0.99598,18.305,2227,CH3,v1,
8908,20241120,18,Cs0.1FA0.9PbI2.8Br0.2,1.5,,,,,,,MeO-2PACz,0.33,,,,,,,,,1000,10,5000,40,12,240,110,30,,,,,,,,,,,,,,,14.597,77.209,1.0069,18.778,2227,CH4,v1,
8909,20241120,18,Cs0.1FA0.9PbI2.8Br0.2,1.5,,,,,,,MeO-2PACz,0.33,,,,,,,,,1000,10,5000,40,12,240,110,30,,,,,,,,,,,,,,,1.1e-07,548.0,0.63324,-3.17e-08,2228,CH1,v1,
8910,20241120,18,Cs0.1FA0.9PbI2.8Br0.2,1.5,,,,,,,MeO-2PACz,0.33,,,,,,,,,1000,10,5000,40,12,240,110,30,,,,,,,,,,,,,,,14.734,70.125,1.0266,20.468,2228,CH2,v1,
8911,20241120,18,Cs0.1FA0.9PbI2.8Br0.2,1.5,,,,,,,MeO-2PACz,0.33,,,,,,,,,1000,10,5000,40,12,240,110,30,,,,,,,,,,,,,,,10.463,53.659,0.97854,19.927,2228,CH3,v1,
8912,20241120,18,Cs0.1FA0.9PbI2.8Br0.2,1.5,,,,,,,MeO-2PACz,0.33,,,,,,,,,1000,10,5000,40,12,240,110,30,,,,,,,,,,,,,,,3.8816,30.706,0.61979,20.396,2228,CH4,v1,
8913,20241120,18,Cs0.1FA0.9PbI2.8Br0.2,1.5,,,,,,,MeO-2PACz,0.33,,,,,,,,,1000,10,5000,40,12,240,110,30,,,,,,,,,,,,,,,0.002799,2.87e+50,0.0,-0.00065087,2229,CH1,v1,
8914,20241120,18,Cs0.1FA0.9PbI2.8Br0.2,1.5,,,,,,,MeO-2PACz,0.33,,,,,,,,,1000,10,5000,40,12,240,110,30,,,,,,,,,,,,,,,0.0,0.0,0.05993,13.081,2229,CH2,v1,
8915,20241120,18,Cs0.1FA0.9PbI2.8Br0.2,1.5,,,,,,,MeO-2PACz,0.33,,,,,,,,,1000,10,5000,40,12,240,110,30,,,,,,,,,,,,,,,0.0,0.0,0.012409,9.6105,2229,CH3,v1,
8916,20241120,18,Cs0.1FA0.9PbI2.8Br0.2,1.5,,,,,,,MeO-2PACz,0.33,,,,,,,,,1000,10,5000,40,12,240,110,30,,,,,,,,,,,,,,,13.979,72.931,1.0086,19.004,2229,CH4,v1,
8917,20241120,18,Cs0.1FA0.9PbI2.8Br0.2,1.5,,,,,,,MeO-2PACz,0.33,,,,,,,,,1000,10,5000,40,12,240,110,30,,,,,,,,,,,,,,,2.72e-08,18.571,0.2415,6.06e-07,2230,CH1,v1,
8918,20241120,18,Cs0.1FA0.9PbI2.8Br0.2,1.5,,,,,,,MeO-2PACz,0.33,,,,,,,,,1000,10,5000,40,12,240,110,30,,,,,,,,,,,,,,,3.6197,30.956,0.62943,18.577,2230,CH2,v1,
8919,20241120,18,Cs0.1FA0.9PbI2.8Br0.2,1.5,,,,,,,MeO-2PACz,0.33,,,,,,,,,1000,10,5000,40,12,240,110,30,,,,,,,,,,,,,,,13.684,73.124,1.0165,18.411,2230,CH3,v1,
8920,20241120,18,Cs0.1FA0.9PbI2.8Br0.2,1.5,,,,,,,MeO-2PACz,0.33,,,,,,,,,1000,10,5000,40,12,240,110,30,,,,,,,,,,,,,,,10.235,55.627,0.96392,19.088,2230,CH4,v1,
8921,20241120,18,Cs0.2MA0.4FA0.4PbI2.8Br0.2,1.46,,,,,,,MeO-2PACz,0.33,,,,,,,,,1000,10,5000,40,10,120,110,20,,,,,,,,,,,,,,,0.0,0.0,0.0,-4.86e-07,2231,CH1,v1,
8922,20241120,18,Cs0.2MA0.4FA0.4PbI2.8Br0.2,1.46,,,,,,,MeO-2PACz,0.33,,,,,,,,,1000,10,5000,40,10,120,110,20,,,,,,,,,,,,,,,1.8114,177.4,0.077591,13.16,2231,CH2,v1,
8923,20241120,18,Cs0.2MA0.4FA0.4PbI2.8Br0.2,1.46,,,,,,,MeO-2PACz,0.33,,,,,,,,,1000,10,5000,40,10,120,110,20,,,,,,,,,,,,,,,0.0,0.0,0.074099,13.662,2231,CH3,v1,
8924,20241120,18,Cs0.2MA0.4FA0.4PbI2.8Br0.2,1.46,,,,,,,MeO-2PACz,0.33,,,,,,,,,1000,10,5000,40,10,120,110,20,,,,,,,,,,,,,,,0.0,0.0,0.10766,16.623,2231,CH4,v1,
8925,20241120,18,Cs0.2MA0.4FA0.4PbI2.8Br0.2,1.46,,,,,,,MeO-2PACz,0.33,,,,,,,,,1000,10,5000,40,10,120,110,20,,,,,,,,,,,,,,,6.4e-09,2.64e+48,0.0,-1.61e-07,2232,CH1,v1,
8926,20241120,18,Cs0.2MA0.4FA0.4PbI2.8Br0.2,1.46,,,,,,,MeO-2PACz,0.33,,,,,,,,,1000,10,5000,40,10,120,110,20,,,,,,,,,,,,,,,0.67253,26.275,0.15008,17.055,2232,CH2,v1,
8927,20241120,18,Cs0.2MA0.4FA0.4PbI2.8Br0.2,1.46,,,,,,,MeO-2PACz,0.33,,,,,,,,,1000,10,5000,40,10,120,110,20,,,,,,,,,,,,,,,0.46865,28.637,0.097585,16.77,2232,CH3,v1,
8928,20241120,18,Cs0.2MA0.4FA0.4PbI2.8Br0.2,1.46,,,,,,,MeO-2PACz,0.33,,,,,,,,,1000,10,5000,40,10,120,110,20,,,,,,,,,,,,,,,0.0,0.0,0.014093,10.837,2232,CH4,v1,
8929,20241120,18,Cs0.2MA0.4FA0.4PbI2.8Br0.2,1.46,,,,,,,MeO-2PACz,0.33,,,,,,,,,1000,10,5000,40,10,120,110,20,,,,,,,,,,,,,,,2.57e-08,328.92,0.1073,-7.28e-08,2233,CH1,v1,
8930,20241120,18,Cs0.2MA0.4FA0.4PbI2.8Br0.2,1.46,,,,,,,MeO-2PACz,0.33,,,,,,,,,1000,10,5000,40,10,120,110,20,,,,,,,,,,,,,,,0.0,0.0,0.020767,11.481,2233,CH2,v1,
8931,20241120,18,Cs0.2MA0.4FA0.4PbI2.8Br0.2,1.46,,,,,,,MeO-2PACz,0.33,,,,,,,,,1000,10,5000,40,10,120,110,20,,,,,,,,,,,,,,,0.081605,594.51,0.00301,4.5597,2233,CH3,v1,
8932,20241120,18,Cs0.2MA0.4FA0.4PbI2.8Br0.2,1.46,,,,,,,MeO-2PACz,0.33,,,,,,,,,1000,10,5000,40,10,120,110,20,,,,,,,,,,,,,,,0.65945,4.0968,0.9955,16.17,2233,CH4,v1,
8933,20241120,18,Cs0.2MA0.4FA0.4PbI2.8Br0.2,1.46,,,,,,,MeO-2PACz,0.33,,,,,,,,,1000,10,5000,40,10,120,110,20,,,,,,,,,,,,,,,1.24e-07,25.723,0.58242,8.27e-07,2234,CH1,v1,
8934,20241120,18,Cs0.2MA0.4FA0.4PbI2.8Br0.2,1.46,,,,,,,MeO-2PACz,0.33,,,,,,,,,1000,10,5000,40,10,120,110,20,,,,,,,,,,,,,,,1.1833,2844.8,0.005905,7.0436,2234,CH2,v1,
8935,20241120,18,Cs0.2MA0.4FA0.4PbI2.8Br0.2,1.46,,,,,,,MeO-2PACz,0.33,,,,,,,,,1000,10,5000,40,10,120,110,20,,,,,,,,,,,,,,,8.888,55.078,0.99979,16.14,2234,CH3,v1,
8936,20241120,18,Cs0.2MA0.4FA0.4PbI2.8Br0.2,1.46,,,,,,,MeO-2PACz,0.33,,,,,,,,,1000,10,5000,40,10,120,110,20,,,,,,,,,,,,,,,9.0878,57.583,0.99544,15.855,2234,CH4,v1,
8937,20241120,18,Cs0.2MA0.4FA0.4PbI2.8Br0.2,1.46,,,,,,,MeO-2PACz,0.33,,,,,,,,,1000,10,5000,40,10,120,110,20,,,,,,,,,,,,,,,0.062263,2.39e+48,0.0,1.7343,2235,CH1,v1,
8938,20241120,18,Cs0.2MA0.4FA0.4PbI2.8Br0.2,1.46,,,,,,,MeO-2PACz,0.33,,,,,,,,,1000,10,5000,40,10,120,110,20,,,,,,,,,,,,,,,1.945,30.833,0.43396,14.536,2235,CH2,v1,
8939,20241120,18,Cs0.2MA0.4FA0.4PbI2.8Br0.2,1.46,,,,,,,MeO-2PACz,0.33,,,,,,,,,1000,10,5000,40,10,120,110,20,,,,,,,,,,,,,,,7.0623,49.338,1.0124,14.139,2235,CH3,v1,
8940,20241120,18,Cs0.2MA0.4FA0.4PbI2.8Br0.2,1.46,,,,,,,MeO-2PACz,0.33,,,,,,,,,1000,10,5000,40,10,120,110,20,,,,,,,,,,,,,,,8.6736,56.607,1.0069,15.217,2235,CH4,v1,
8941,20241120,18,Cs0.2MA0.4FA0.4PbI2.8Br0.2,1.46,,,,,,,MeO-2PACz,0.33,,,,,,,,,1000,10,5000,40,10,120,110,20,,,,,,,,,,,,,,,4.28e-08,8.82e+48,0.0,-3.23e-07,2236,CH1,v1,
8942,20241120,18,Cs0.2MA0.4FA0.4PbI2.8Br0.2,1.46,,,,,,,MeO-2PACz,0.33,,,,,,,,,1000,10,5000,40,10,120,110,20,,,,,,,,,,,,,,,1.5361,26.644,0.3743,15.403,2236,CH2,v1,
8943,20241120,18,Cs0.2MA0.4FA0.4PbI2.8Br0.2,1.46,,,,,,,MeO-2PACz,0.33,,,,,,,,,1000,10,5000,40,10,120,110,20,,,,,,,,,,,,,,,4.9091,33.766,0.93365,15.572,2236,CH3,v1,
8944,20241120,18,Cs0.2MA0.4FA0.4PbI2.8Br0.2,1.46,,,,,,,MeO-2PACz,0.33,,,,,,,,,1000,10,5000,40,10,120,110,20,,,,,,,,,,,,,,,2.8523,353.21,0.056521,14.287,2236,CH4,v1,
8945,20241120,18,Cs0.2MA0.4FA0.4PbI2.8Br0.2,1.46,,,,,,,MeO-2PACz,0.33,,,,,,,,,1000,10,5000,40,10,120,110,20,,,,,,,,,,,,,,,4.67e-07,61.34,0.44862,1.7e-06,2237,CH1,v1,
8946,20241120,18,Cs0.2MA0.4FA0.4PbI2.8Br0.2,1.46,,,,,,,MeO-2PACz,0.33,,,,,,,,,1000,10,5000,40,10,120,110,20,,,,,,,,,,,,,,,3.5024,30.457,0.66884,17.193,2237,CH2,v1,
8947,20241120,18,Cs0.2MA0.4FA0.4PbI2.8Br0.2,1.46,,,,,,,MeO-2PACz,0.33,,,,,,,,,1000,10,5000,40,10,120,110,20,,,,,,,,,,,,,,,2.4675,28.24,0.5007,17.451,2237,CH3,v1,
8948,20241120,18,Cs0.2MA0.4FA0.4PbI2.8Br0.2,1.46,,,,,,,MeO-2PACz,0.33,,,,,,,,,1000,10,5000,40,10,120,110,20,,,,,,,,,,,,,,,0.0,0.0,0.023279,12.451,2237,CH4,v1,
8949,20241120,18,Cs0.2MA0.4FA0.4PbI2.8Br0.2,1.46,,,,,,,MeO-2PACz,0.33,,,,,,,,,1000,10,5000,40,10,120,110,20,,,,,,,,,,,,,,,2.7335,23.6,0.80011,14.476,2238,CH1,v1,
8950,20241120,18,Cs0.2MA0.4FA0.4PbI2.8Br0.2,1.46,,,,,,,MeO-2PACz,0.33,,,,,,,,,1000,10,5000,40,10,120,110,20,,,,,,,,,,,,,,,5.072,86.388,0.35321,16.622,2238,CH2,v1,
8951,20241120,18,Cs0.2MA0.4FA0.4PbI2.8Br0.2,1.46,,,,,,,MeO-2PACz,0.33,,,,,,,,,1000,10,5000,40,10,120,110,20,,,,,,,,,,,,,,,0.0,0.0,0.003645,4.656,2238,CH3,v1,
8952,20241120,18,Cs0.2MA0.4FA0.4PbI2.8Br0.2,1.46,,,,,,,MeO-2PACz,0.33,,,,,,,,,1000,10,5000,40,10,120,110,20,,,,,,,,,,,,,,,11.367,65.547,1.0069,17.224,2238,CH4,v1,
8953,20241120,18,Cs0.2MA0.4FA0.4PbI2.8Br0.2,1.46,,,,,,,MeO-2PACz,0.33,,,,,,,,,1000,10,5000,40,10,120,110,20,,,,,,,,,,,,,,,1.07e-06,100.02,0.29984,3.57e-06,2239,CH1,v1,
8954,20241120,18,Cs0.2MA0.4FA0.4PbI2.8Br0.2,1.46,,,,,,,MeO-2PACz,0.33,,,,,,,,,1000,10,5000,40,10,120,110,20,,,,,,,,,,,,,,,0.098414,22.329,0.037134,11.869,2239,CH2,v1,
8955,20241120,18,Cs0.2MA0.4FA0.4PbI2.8Br0.2,1.46,,,,,,,MeO-2PACz,0.33,,,,,,,,,1000,10,5000,40,10,120,110,20,,,,,,,,,,,,,,,7.3473,49.76,0.99512,14.838,2239,CH3,v1,
8956,20241120,18,Cs0.2MA0.4FA0.4PbI2.8Br0.2,1.46,,,,,,,MeO-2PACz,0.33,,,,,,,,,1000,10,5000,40,10,120,110,20,,,,,,,,,,,,,,,7.3644,51.996,0.99178,14.281,2239,CH4,v1,
8957,20241120,18,Cs0.2MA0.4FA0.4PbI2.8Br0.2,1.46,,,,,,,MeO-2PACz,0.33,,,,,,,,,1000,10,5000,40,10,120,110,20,,,,,,,,,,,,,,,0.051535,0.50324,1.1852,8.6407,2240,CH1,v1,
8958,20241120,18,Cs0.2MA0.4FA0.4PbI2.8Br0.2,1.46,,,,,,,MeO-2PACz,0.33,,,,,,,,,1000,10,5000,40,10,120,110,20,,,,,,,,,,,,,,,3.195,29.908,0.82909,12.885,2240,CH2,v1,
8959,20241120,18,Cs0.2MA0.4FA0.4PbI2.8Br0.2,1.46,,,,,,,MeO-2PACz,0.33,,,,,,,,,1000,10,5000,40,10,120,110,20,,,,,,,,,,,,,,,5.8942,42.658,1.0083,13.704,2240,CH3,v1,
8960,20241120,18,Cs0.2MA0.4FA0.4PbI2.8Br0.2,1.46,,,,,,,MeO-2PACz,0.33,,,,,,,,,1000,10,5000,40,10,120,110,20,,,,,,,,,,,,,,,6.6075,48.468,1.0036,13.583,2240,CH4,v1,
8961,20241121,19,Cs0.05MA0.16FA0.79PbI2.9Br0.1,1.73,,,,,,,MeO-4PACz,0.33,,,,,,,,,1000,10,5000,30,6,160,110,25,,,,,,,,,,,,,,,15.294,67.629,1.0537,21.462,2241,CH1,v1,
8962,20241121,19,Cs0.05MA0.16FA0.79PbI2.9Br0.1,1.73,,,,,,,MeO-4PACz,0.33,,,,,,,,,1000,10,5000,30,6,160,110,25,,,,,,,,,,,,,,,9.7324,45.974,1.0018,21.131,2241,CH2,v1,
8963,20241121,19,Cs0.05MA0.16FA0.79PbI2.9Br0.1,1.73,,,,,,,MeO-4PACz,0.33,,,,,,,,,1000,10,5000,30,6,160,110,25,,,,,,,,,,,,,,,12.406,58.986,1.0236,20.547,2241,CH3,v1,
8964,20241121,19,Cs0.05MA0.16FA0.79PbI2.9Br0.1,1.73,,,,,,,MeO-4PACz,0.33,,,,,,,,,1000,10,5000,30,6,160,110,25,,,,,,,,,,,,,,,10.24,49.532,1.0088,20.494,2241,CH4,v1,
8965,20241121,19,Cs0.05MA0.16FA0.79PbI2.9Br0.1,1.73,,,,,,,MeO-4PACz,0.33,,,,,,,,,1000,10,5000,30,6,160,110,25,,,,,,,,,,,,,,,0.0,0.0,0.0,20.672,2242,CH1,v1,
8966,20241121,19,Cs0.05MA0.16FA0.79PbI2.9Br0.1,1.73,,,,,,,MeO-4PACz,0.33,,,,,,,,,1000,10,5000,30,6,160,110,25,,,,,,,,,,,,,,,14.972,70.311,1.0358,20.559,2242,CH2,v1,
8967,20241121,19,Cs0.05MA0.16FA0.79PbI2.9Br0.1,1.73,,,,,,,MeO-4PACz,0.33,,,,,,,,,1000,10,5000,30,6,160,110,25,,,,,,,,,,,,,,,13.893,68.892,1.0251,19.673,2242,CH3,v1,
8968,20241121,19,Cs0.05MA0.16FA0.79PbI2.9Br0.1,1.73,,,,,,,MeO-4PACz,0.33,,,,,,,,,1000,10,5000,30,6,160,110,25,,,,,,,,,,,,,,,13.462,66.35,1.0228,19.837,2242,CH4,v1,
8969,20241121,19,Cs0.05MA0.16FA0.79PbI2.9Br0.1,1.73,,,,,,,MeO-4PACz,0.33,,,,,,,,,1000,10,5000,30,6,160,110,25,,,,,,,,,,,,,,,12.629,71.481,1.0209,17.306,2243,CH1,v1,
8970,20241121,19,Cs0.05MA0.16FA0.79PbI2.9Br0.1,1.73,,,,,,,MeO-4PACz,0.33,,,,,,,,,1000,10,5000,30,6,160,110,25,,,,,,,,,,,,,,,15.305,71.19,1.0247,20.981,2243,CH2,v1,
8971,20241121,19,Cs0.05MA0.16FA0.79PbI2.9Br0.1,1.73,,,,,,,MeO-4PACz,0.33,,,,,,,,,1000,10,5000,30,6,160,110,25,,,,,,,,,,,,,,,3.0063,29.664,0.50874,19.92,2243,CH3,v1,
8972,20241121,19,Cs0.05MA0.16FA0.79PbI2.9Br0.1,1.73,,,,,,,MeO-4PACz,0.33,,,,,,,,,1000,10,5000,30,6,160,110,25,,,,,,,,,,,,,,,14.665,71.345,1.0041,20.47,2243,CH4,v1,
8973,20241121,19,Cs0.05MA0.16FA0.79PbI2.9Br0.1,1.73,,,,,,,MeO-4PACz,0.33,,,,,,,,,1000,10,5000,30,6,160,110,25,,,,,,,,,,,,,,,0.0,0.0,0.11392,-4.13e-07,2244,CH1,v1,
8974,20241121,19,Cs0.05MA0.16FA0.79PbI2.9Br0.1,1.73,,,,,,,MeO-4PACz,0.33,,,,,,,,,1000,10,5000,30,6,160,110,25,,,,,,,,,,,,,,,10.618,52.364,0.97969,20.698,2244,CH2,v1,
8975,20241121,19,Cs0.05MA0.16FA0.79PbI2.9Br0.1,1.73,,,,,,,MeO-4PACz,0.33,,,,,,,,,1000,10,5000,30,6,160,110,25,,,,,,,,,,,,,,,5.1966,33.112,0.7888,19.896,2244,CH3,v1,
8976,20241121,19,Cs0.05MA0.16FA0.79PbI2.9Br0.1,1.73,,,,,,,MeO-4PACz,0.33,,,,,,,,,1000,10,5000,30,6,160,110,25,,,,,,,,,,,,,,,4.0715,30.624,0.66514,19.989,2244,CH4,v1,
8977,20241121,19,Cs0.05MA0.16FA0.79PbI2.9Br0.1,1.73,,,,,,,MeO-4PACz,0.33,,,,,,,,,1000,10,5000,30,6,160,110,25,,,,,,,,,,,,,,,12.944,64.153,0.99825,20.212,2245,CH1,v1,
8978,20241121,19,Cs0.05MA0.16FA0.79PbI2.9Br0.1,1.73,,,,,,,MeO-4PACz,0.33,,,,,,,,,1000,10,5000,30,6,160,110,25,,,,,,,,,,,,,,,8.0149,40.205,0.98991,20.138,2245,CH2,v1,
8979,20241121,19,Cs0.05MA0.16FA0.79PbI2.9Br0.1,1.73,,,,,,,MeO-4PACz,0.33,,,,,,,,,1000,10,5000,30,6,160,110,25,,,,,,,,,,,,,,,14.54,71.619,1.0389,19.543,2245,CH3,v1,
8980,20241121,19,Cs0.05MA0.16FA0.79PbI2.9Br0.1,1.73,,,,,,,MeO-4PACz,0.33,,,,,,,,,1000,10,5000,30,6,160,110,25,,,,,,,,,,,,,,,14.168,69.105,1.0321,19.865,2245,CH4,v1,
8981,20241121,19,Cs0.05MA0.16FA0.79PbI2.9Br0.1,1.73,,,,,,,MeO-4PACz,0.33,,,,,,,,,1000,10,5000,30,6,160,110,25,,,,,,,,,,,,,,,0.0,0.0,0.0,-7.22e-08,2246,CH1,v1,
8982,20241121,19,Cs0.05MA0.16FA0.79PbI2.9Br0.1,1.73,,,,,,,MeO-4PACz,0.33,,,,,,,,,1000,10,5000,30,6,160,110,25,,,,,,,,,,,,,,,17.255,80.726,0.99863,21.404,2246,CH2,v1,
8983,20241121,19,Cs0.05MA0.16FA0.79PbI2.9Br0.1,1.73,,,,,,,MeO-4PACz,0.33,,,,,,,,,1000,10,5000,30,6,160,110,25,,,,,,,,,,,,,,,16.039,78.272,0.99413,20.612,2246,CH3,v1,
8984,20241121,19,Cs0.05MA0.16FA0.79PbI2.9Br0.1,1.73,,,,,,,MeO-4PACz,0.33,,,,,,,,,1000,10,5000,30,6,160,110,25,,,,,,,,,,,,,,,16.727,80.368,0.99904,20.834,2246,CH4,v1,
8985,20241121,19,Cs0.05MA0.16FA0.79PbI2.9Br0.1,1.73,,,,,,,MeO-4PACz,0.33,,,,,,,,,1000,10,5000,30,6,160,110,25,,,,,,,,,,,,,,,0.0,0.0,-0.078099,5.4e-09,2247,CH1,v1,
8986,20241121,19,Cs0.05MA0.16FA0.79PbI2.9Br0.1,1.73,,,,,,,MeO-4PACz,0.33,,,,,,,,,1000,10,5000,30,6,160,110,25,,,,,,,,,,,,,,,16.276,78.398,1.0022,20.716,2247,CH2,v1,
8987,20241121,19,Cs0.05MA0.16FA0.79PbI2.9Br0.1,1.73,,,,,,,MeO-4PACz,0.33,,,,,,,,,1000,10,5000,30,6,160,110,25,,,,,,,,,,,,,,,15.708,78.145,0.99931,20.115,2247,CH3,v1,
8988,20241121,19,Cs0.05MA0.16FA0.79PbI2.9Br0.1,1.73,,,,,,,MeO-4PACz,0.33,,,,,,,,,1000,10,5000,30,6,160,110,25,,,,,,,,,,,,,,,16.308,78.492,0.99945,20.789,2247,CH4,v1,
8989,20241121,19,Cs0.05MA0.16FA0.79PbI2.9Br0.1,1.73,,,,,,,MeO-4PACz,0.33,,,,,,,,,1000,10,5000,30,6,160,110,25,,,,,,,,,,,,,,,0.0,0.0,-0.091582,-6.46e-08,2248,CH1,v1,
8990,20241121,19,Cs0.05MA0.16FA0.79PbI2.9Br0.1,1.73,,,,,,,MeO-4PACz,0.33,,,,,,,,,1000,10,5000,30,6,160,110,25,,,,,,,,,,,,,,,15.891,75.852,1.0058,20.829,2248,CH2,v1,
8991,20241121,19,Cs0.05MA0.16FA0.79PbI2.9Br0.1,1.73,,,,,,,MeO-4PACz,0.33,,,,,,,,,1000,10,5000,30,6,160,110,25,,,,,,,,,,,,,,,7.0004,38.123,0.91182,20.138,2248,CH3,v1,
8992,20241121,19,Cs0.05MA0.16FA0.79PbI2.9Br0.1,1.73,,,,,,,MeO-4PACz,0.33,,,,,,,,,1000,10,5000,30,6,160,110,25,,,,,,,,,,,,,,,15.625,75.287,0.99768,20.802,2248,CH4,v1,
8993,20241121,19,Cs0.05MA0.16FA0.79PbI2.9Br0.1,1.73,,,,,,,MeO-4PACz,0.33,,,,,,,,,1000,10,5000,30,6,160,110,25,,,,,,,,,,,,,,,0.025625,4.64e+49,0.0,-0.036841,2249,CH1,v1,
8994,20241121,19,Cs0.05MA0.16FA0.79PbI2.9Br0.1,1.73,,,,,,,MeO-4PACz,0.33,,,,,,,,,1000,10,5000,30,6,160,110,25,,,,,,,,,,,,,,,13.518,67.014,0.98474,20.485,2249,CH2,v1,
8995,20241121,19,Cs0.05MA0.16FA0.79PbI2.9Br0.1,1.73,,,,,,,MeO-4PACz,0.33,,,,,,,,,1000,10,5000,30,6,160,110,25,,,,,,,,,,,,,,,14.191,71.629,0.98562,20.1,2249,CH3,v1,
8996,20241121,19,Cs0.05MA0.16FA0.79PbI2.9Br0.1,1.73,,,,,,,MeO-4PACz,0.33,,,,,,,,,1000,10,5000,30,6,160,110,25,,,,,,,,,,,,,,,8.5312,44.847,0.94276,20.178,2249,CH4,v1,
8997,20241121,19,Cs0.05MA0.16FA0.79PbI2.9Br0.1,1.73,,,,,,,MeO-4PACz,0.33,,,,,,,,,1000,10,5000,30,6,160,110,25,,,,,,,,,,,,,,,0.0,0.0,0.16698,1.24e-06,2250,CH1,v1,
8998,20241121,19,Cs0.05MA0.16FA0.79PbI2.9Br0.1,1.73,,,,,,,MeO-4PACz,0.33,,,,,,,,,1000,10,5000,30,6,160,110,25,,,,,,,,,,,,,,,12.817,64.652,0.97512,20.33,2250,CH2,v1,
8999,20241121,19,Cs0.05MA0.16FA0.79PbI2.9Br0.1,1.73,,,,,,,MeO-4PACz,0.33,,,,,,,,,1000,10,5000,30,6,160,110,25,,,,,,,,,,,,,,,15.996,80.732,0.99412,19.931,2250,CH3,v1,
9000,20241121,19,Cs0.05MA0.16FA0.79PbI2.9Br0.1,1.73,,,,,,,MeO-4PACz,0.33,,,,,,,,,1000,10,5000,30,6,160,110,25,,,,,,,,,,,,,,,16.382,80.527,0.99788,20.387,2250,CH4,v1,
9001,20241121,19,Cs0.05MA0.1FA0.85PbI2.85Br0.15,1.65,,,,,,,MeO-4PACz,0.33,,,,,,,,,1000,10,5000,30,10,160,100,20,,,,,,,,,,,,,,,0.30186,1.2176,1.1784,21.039,2251,CH1,v1,
9002,20241121,19,Cs0.05MA0.1FA0.85PbI2.85Br0.15,1.65,,,,,,,MeO-4PACz,0.33,,,,,,,,,1000,10,5000,30,10,160,100,20,,,,,,,,,,,,,,,0.0,0.0,0.10736,15.908,2251,CH2,v1,
9003,20241121,19,Cs0.05MA0.1FA0.85PbI2.85Br0.15,1.65,,,,,,,MeO-4PACz,0.33,,,,,,,,,1000,10,5000,30,10,160,100,20,,,,,,,,,,,,,,,14.367,68.148,1.0264,20.54,2251,CH3,v1,
9004,20241121,19,Cs0.05MA0.1FA0.85PbI2.85Br0.15,1.65,,,,,,,MeO-4PACz,0.33,,,,,,,,,1000,10,5000,30,10,160,100,20,,,,,,,,,,,,,,,14.876,70.324,1.0254,20.631,2251,CH4,v1,
9005,20241121,19,Cs0.05MA0.1FA0.85PbI2.85Br0.15,1.65,,,,,,,MeO-4PACz,0.33,,,,,,,,,1000,10,5000,30,10,160,100,20,,,,,,,,,,,,,,,5.9248,37.042,0.97117,16.47,2252,CH1,v1,
9006,20241121,19,Cs0.05MA0.1FA0.85PbI2.85Br0.15,1.65,,,,,,,MeO-4PACz,0.33,,,,,,,,,1000,10,5000,30,10,160,100,20,,,,,,,,,,,,,,,15.132,72.349,1.037,20.169,2252,CH2,v1,
9007,20241121,19,Cs0.05MA0.1FA0.85PbI2.85Br0.15,1.65,,,,,,,MeO-4PACz,0.33,,,,,,,,,1000,10,5000,30,10,160,100,20,,,,,,,,,,,,,,,13.838,70.028,1.0243,19.292,2252,CH3,v1,
9008,20241121,19,Cs0.05MA0.1FA0.85PbI2.85Br0.15,1.65,,,,,,,MeO-4PACz,0.33,,,,,,,,,1000,10,5000,30,10,160,100,20,,,,,,,,,,,,,,,14.774,72.721,1.0249,19.823,2252,CH4,v1,
9009,20241121,19,Cs0.05MA0.1FA0.85PbI2.85Br0.15,1.65,,,,,,,MeO-4PACz,0.33,,,,,,,,,1000,10,5000,30,10,160,100,20,,,,,,,,,,,,,,,7.5997,61.207,0.66416,18.695,2253,CH1,v1,
9010,20241121,19,Cs0.05MA0.1FA0.85PbI2.85Br0.15,1.65,,,,,,,MeO-4PACz,0.33,,,,,,,,,1000,10,5000,30,10,160,100,20,,,,,,,,,,,,,,,14.929,70.331,1.0226,20.758,2253,CH2,v1,
9011,20241121,19,Cs0.05MA0.1FA0.85PbI2.85Br0.15,1.65,,,,,,,MeO-4PACz,0.33,,,,,,,,,1000,10,5000,30,10,160,100,20,,,,,,,,,,,,,,,14.552,71.668,1.0224,19.859,2253,CH3,v1,
9012,20241121,19,Cs0.05MA0.1FA0.85PbI2.85Br0.15,1.65,,,,,,,MeO-4PACz,0.33,,,,,,,,,1000,10,5000,30,10,160,100,20,,,,,,,,,,,,,,,14.826,71.501,1.0217,20.295,2253,CH4,v1,
9013,20241121,19,Cs0.05MA0.1FA0.85PbI2.85Br0.15,1.65,,,,,,,MeO-4PACz,0.33,,,,,,,,,1000,10,5000,30,10,160,100,20,,,,,,,,,,,,,,,8.2744,67.14,0.96058,12.83,2254,CH1,v1,
9014,20241121,19,Cs0.05MA0.1FA0.85PbI2.85Br0.15,1.65,,,,,,,MeO-4PACz,0.33,,,,,,,,,1000,10,5000,30,10,160,100,20,,,,,,,,,,,,,,,15.714,71.874,1.0337,21.151,2254,CH2,v1,
9015,20241121,19,Cs0.05MA0.1FA0.85PbI2.85Br0.15,1.65,,,,,,,MeO-4PACz,0.33,,,,,,,,,1000,10,5000,30,10,160,100,20,,,,,,,,,,,,,,,15.376,73.555,1.0269,20.357,2254,CH3,v1,
9016,20241121,19,Cs0.05MA0.1FA0.85PbI2.85Br0.15,1.65,,,,,,,MeO-4PACz,0.33,,,,,,,,,1000,10,5000,30,10,160,100,20,,,,,,,,,,,,,,,15.321,72.887,1.0218,20.572,2254,CH4,v1,
9017,20241121,19,Cs0.05MA0.1FA0.85PbI2.85Br0.15,1.65,,,,,,,MeO-4PACz,0.33,,,,,,,,,1000,10,5000,30,10,160,100,20,,,,,,,,,,,,,,,0.0,0.0,0.0,0.00059354,2255,CH1,v1,
9018,20241121,19,Cs0.05MA0.1FA0.85PbI2.85Br0.15,1.65,,,,,,,MeO-4PACz,0.33,,,,,,,,,1000,10,5000,30,10,160,100,20,,,,,,,,,,,,,,,15.927,71.489,1.0401,21.421,2255,CH2,v1,
9019,20241121,19,Cs0.05MA0.1FA0.85PbI2.85Br0.15,1.65,,,,,,,MeO-4PACz,0.33,,,,,,,,,1000,10,5000,30,10,160,100,20,,,,,,,,,,,,,,,14.993,70.194,1.032,20.696,2255,CH3,v1,
9020,20241121,19,Cs0.05MA0.1FA0.85PbI2.85Br0.15,1.65,,,,,,,MeO-4PACz,0.33,,,,,,,,,1000,10,5000,30,10,160,100,20,,,,,,,,,,,,,,,15.165,70.19,1.0214,21.154,2255,CH4,v1,
9021,20241121,19,Cs0.05MA0.1FA0.85PbI2.85Br0.15,1.65,,,,,,,MeO-4PACz,0.33,,,,,,,,,1000,10,5000,30,10,160,100,20,,,,,,,,,,,,,,,0.0,0.0,0.0,0.0030099,2256,CH1,v1,
9022,20241121,19,Cs0.05MA0.1FA0.85PbI2.85Br0.15,1.65,,,,,,,MeO-4PACz,0.33,,,,,,,,,1000,10,5000,30,10,160,100,20,,,,,,,,,,,,,,,15.906,76.693,1.0092,20.55,2256,CH2,v1,
9023,20241121,19,Cs0.05MA0.1FA0.85PbI2.85Br0.15,1.65,,,,,,,MeO-4PACz,0.33,,,,,,,,,1000,10,5000,30,10,160,100,20,,,,,,,,,,,,,,,15.78,77.186,1.008,20.282,2256,CH3,v1,
9024,20241121,19,Cs0.05MA0.1FA0.85PbI2.85Br0.15,1.65,,,,,,,MeO-4PACz,0.33,,,,,,,,,1000,10,5000,30,10,160,100,20,,,,,,,,,,,,,,,16.097,76.331,1.0089,20.903,2256,CH4,v1,
9025,20241121,19,Cs0.05MA0.1FA0.85PbI2.85Br0.15,1.65,,,,,,,MeO-4PACz,0.33,,,,,,,,,1000,10,5000,30,10,160,100,20,,,,,,,,,,,,,,,0.0,0.0,0.0,2.43e-05,2257,CH1,v1,
9026,20241121,19,Cs0.05MA0.1FA0.85PbI2.85Br0.15,1.65,,,,,,,MeO-4PACz,0.33,,,,,,,,,1000,10,5000,30,10,160,100,20,,,,,,,,,,,,,,,15.957,77.78,1.0142,20.228,2257,CH2,v1,
9027,20241121,19,Cs0.05MA0.1FA0.85PbI2.85Br0.15,1.65,,,,,,,MeO-4PACz,0.33,,,,,,,,,1000,10,5000,30,10,160,100,20,,,,,,,,,,,,,,,15.172,78.414,1.0078,19.199,2257,CH3,v1,
9028,20241121,19,Cs0.05MA0.1FA0.85PbI2.85Br0.15,1.65,,,,,,,MeO-4PACz,0.33,,,,,,,,,1000,10,5000,30,10,160,100,20,,,,,,,,,,,,,,,15.967,78.654,1.008,20.138,2257,CH4,v1,
9029,20241121,19,Cs0.05MA0.1FA0.85PbI2.85Br0.15,1.65,,,,,,,MeO-4PACz,0.33,,,,,,,,,1000,10,5000,30,10,160,100,20,,,,,,,,,,,,,,,5e-10,1.98e+48,0.0,1.58e-08,2258,CH1,v1,
9030,20241121,19,Cs0.05MA0.1FA0.85PbI2.85Br0.15,1.65,,,,,,,MeO-4PACz,0.33,,,,,,,,,1000,10,5000,30,10,160,100,20,,,,,,,,,,,,,,,15.374,73.22,1.0096,20.797,2258,CH2,v1,
9031,20241121,19,Cs0.05MA0.1FA0.85PbI2.85Br0.15,1.65,,,,,,,MeO-4PACz,0.33,,,,,,,,,1000,10,5000,30,10,160,100,20,,,,,,,,,,,,,,,14.683,72.096,1.014,20.086,2258,CH3,v1,
9032,20241121,19,Cs0.05MA0.1FA0.85PbI2.85Br0.15,1.65,,,,,,,MeO-4PACz,0.33,,,,,,,,,1000,10,5000,30,10,160,100,20,,,,,,,,,,,,,,,0.0,0.0,1.0029,20.989,2258,CH4,v1,
9033,20241121,19,Cs0.05MA0.1FA0.85PbI2.85Br0.15,1.65,,,,,,,MeO-4PACz,0.33,,,,,,,,,1000,10,5000,30,10,160,100,20,,,,,,,,,,,,,,,6.3e-09,9.87e+48,0.0,4.28e-08,2259,CH1,v1,
9034,20241121,19,Cs0.05MA0.1FA0.85PbI2.85Br0.15,1.65,,,,,,,MeO-4PACz,0.33,,,,,,,,,1000,10,5000,30,10,160,100,20,,,,,,,,,,,,,,,16.351,76.662,1.0134,21.046,2259,CH2,v1,
9035,20241121,19,Cs0.05MA0.1FA0.85PbI2.85Br0.15,1.65,,,,,,,MeO-4PACz,0.33,,,,,,,,,1000,10,5000,30,10,160,100,20,,,,,,,,,,,,,,,16.111,77.691,1.0117,20.497,2259,CH3,v1,
9036,20241121,19,Cs0.05MA0.1FA0.85PbI2.85Br0.15,1.65,,,,,,,MeO-4PACz,0.33,,,,,,,,,1000,10,5000,30,10,160,100,20,,,,,,,,,,,,,,,16.479,77.72,1.0098,20.997,2259,CH4,v1,
9037,20241121,19,Cs0.05MA0.1FA0.85PbI2.85Br0.15,1.65,,,,,,,MeO-4PACz,0.33,,,,,,,,,1000,10,5000,30,10,160,100,20,,,,,,,,,,,,,,,0.0,0.0,0.0,3.84e-08,2260,CH1,v1,
9038,20241121,19,Cs0.05MA0.1FA0.85PbI2.85Br0.15,1.65,,,,,,,MeO-4PACz,0.33,,,,,,,,,1000,10,5000,30,10,160,100,20,,,,,,,,,,,,,,,16.828,77.216,1.0136,21.501,2260,CH2,v1,
9039,20241121,19,Cs0.05MA0.1FA0.85PbI2.85Br0.15,1.65,,,,,,,MeO-4PACz,0.33,,,,,,,,,1000,10,5000,30,10,160,100,20,,,,,,,,,,,,,,,13.511,65.022,0.99941,20.792,2260,CH3,v1,
9040,20241121,19,Cs0.05MA0.1FA0.85PbI2.85Br0.15,1.65,,,,,,,MeO-4PACz,0.33,,,,,,,,,1000,10,5000,30,10,160,100,20,,,,,,,,,,,,,,,16.726,75.798,1.0059,21.936,2260,CH4,v1,
9041,20241121,19,Cs0.05MA0.1FA0.85PbI3.0,1.73,,,,,,,MeO-4PACz,0.33,,,,,,,,,1000,10,5000,40,10,160,110,15,,,,,,,,,,,,,,,0.17642,1.17e+48,0.0,10.011,2261,CH1,v1,
9042,20241121,19,Cs0.05MA0.1FA0.85PbI3.0,1.73,,,,,,,MeO-4PACz,0.33,,,,,,,,,1000,10,5000,40,10,160,110,15,,,,,,,,,,,,,,,16.405,73.193,1.0344,21.669,2261,CH2,v1,
9043,20241121,19,Cs0.05MA0.1FA0.85PbI3.0,1.73,,,,,,,MeO-4PACz,0.33,,,,,,,,,1000,10,5000,40,10,160,110,15,,,,,,,,,,,,,,,13.321,63.593,1.0225,20.488,2261,CH3,v1,
9044,20241121,19,Cs0.05MA0.1FA0.85PbI3.0,1.73,,,,,,,MeO-4PACz,0.33,,,,,,,,,1000,10,5000,40,10,160,110,15,,,,,,,,,,,,,,,15.066,70.591,1.0274,20.774,2261,CH4,v1,
9045,20241121,19,Cs0.05MA0.1FA0.85PbI3.0,1.73,,,,,,,MeO-4PACz,0.33,,,,,,,,,1000,10,5000,40,10,160,110,15,,,,,,,,,,,,,,,0.0,0.0,0.0,-1.13e-06,2262,CH1,v1,
9046,20241121,19,Cs0.05MA0.1FA0.85PbI3.0,1.73,,,,,,,MeO-4PACz,0.33,,,,,,,,,1000,10,5000,40,10,160,110,15,,,,,,,,,,,,,,,15.031,72.264,1.0167,20.458,2262,CH2,v1,
9047,20241121,19,Cs0.05MA0.1FA0.85PbI3.0,1.73,,,,,,,MeO-4PACz,0.33,,,,,,,,,1000,10,5000,40,10,160,110,15,,,,,,,,,,,,,,,8.1835,42.311,0.97256,19.887,2262,CH3,v1,
9048,20241121,19,Cs0.05MA0.1FA0.85PbI3.0,1.73,,,,,,,MeO-4PACz,0.33,,,,,,,,,1000,10,5000,40,10,160,110,15,,,,,,,,,,,,,,,13.665,67.532,1.0045,20.144,2262,CH4,v1,
9049,20241121,19,Cs0.05MA0.1FA0.85PbI3.0,1.73,,,,,,,MeO-4PACz,0.33,,,,,,,,,1000,10,5000,40,10,160,110,15,,,,,,,,,,,,,,,1.61e-07,23.295,0.59496,1.16e-06,2263,CH1,v1,
9050,20241121,19,Cs0.05MA0.1FA0.85PbI3.0,1.73,,,,,,,MeO-4PACz,0.33,,,,,,,,,1000,10,5000,40,10,160,110,15,,,,,,,,,,,,,,,14.489,72.941,1.0112,19.644,2263,CH2,v1,
9051,20241121,19,Cs0.05MA0.1FA0.85PbI3.0,1.73,,,,,,,MeO-4PACz,0.33,,,,,,,,,1000,10,5000,40,10,160,110,15,,,,,,,,,,,,,,,13.825,71.976,1.0047,19.119,2263,CH3,v1,
9052,20241121,19,Cs0.05MA0.1FA0.85PbI3.0,1.73,,,,,,,MeO-4PACz,0.33,,,,,,,,,1000,10,5000,40,10,160,110,15,,,,,,,,,,,,,,,13.376,68.953,1.0035,19.332,2263,CH4,v1,
9053,20241121,19,Cs0.05MA0.1FA0.85PbI3.0,1.73,,,,,,,MeO-4PACz,0.33,,,,,,,,,1000,10,5000,40,10,160,110,15,,,,,,,,,,,,,,,0.0,0.0,-0.082841,-4.95e-08,2264,CH1,v1,
9054,20241121,19,Cs0.05MA0.1FA0.85PbI3.0,1.73,,,,,,,MeO-4PACz,0.33,,,,,,,,,1000,10,5000,40,10,160,110,15,,,,,,,,,,,,,,,12.589,64.03,0.9928,19.803,2264,CH2,v1,
9055,20241121,19,Cs0.05MA0.1FA0.85PbI3.0,1.73,,,,,,,MeO-4PACz,0.33,,,,,,,,,1000,10,5000,40,10,160,110,15,,,,,,,,,,,,,,,12.949,68.769,0.99413,18.941,2264,CH3,v1,
9056,20241121,19,Cs0.05MA0.1FA0.85PbI3.0,1.73,,,,,,,MeO-4PACz,0.33,,,,,,,,,1000,10,5000,40,10,160,110,15,,,,,,,,,,,,,,,13.596,70.37,0.99783,19.364,2264,CH4,v1,
9057,20241121,19,Cs0.05MA0.1FA0.85PbI3.0,1.73,,,,,,,MeO-4PACz,0.33,,,,,,,,,1000,10,5000,40,10,160,110,15,,,,,,,,,,,,,,,0.0,0.0,-0.046934,-5.68e-08,2265,CH1,v1,
9058,20241121,19,Cs0.05MA0.1FA0.85PbI3.0,1.73,,,,,,,MeO-4PACz,0.33,,,,,,,,,1000,10,5000,40,10,160,110,15,,,,,,,,,,,,,,,15.258,73.568,1.012,20.494,2265,CH2,v1,
9059,20241121,19,Cs0.05MA0.1FA0.85PbI3.0,1.73,,,,,,,MeO-4PACz,0.33,,,,,,,,,1000,10,5000,40,10,160,110,15,,,,,,,,,,,,,,,14.411,72.04,1.0063,19.878,2265,CH3,v1,
9060,20241121,19,Cs0.05MA0.1FA0.85PbI3.0,1.73,,,,,,,MeO-4PACz,0.33,,,,,,,,,1000,10,5000,40,10,160,110,15,,,,,,,,,,,,,,,11.079,253.47,0.26557,16.459,2265,CH4,v1,
9061,20241121,19,Cs0.05MA0.1FA0.85PbI3.0,1.73,,,,,,,MeO-4PACz,0.33,,,,,,,,,1000,10,5000,40,10,160,110,15,,,,,,,,,,,,,,,2.58e-07,4e+50,0.0,-4.3e-08,2266,CH1,v1,
9062,20241121,19,Cs0.05MA0.1FA0.85PbI3.0,1.73,,,,,,,MeO-4PACz,0.33,,,,,,,,,1000,10,5000,40,10,160,110,15,,,,,,,,,,,,,,,16.96,78.497,0.99427,21.73,2266,CH2,v1,
9063,20241121,19,Cs0.05MA0.1FA0.85PbI3.0,1.73,,,,,,,MeO-4PACz,0.33,,,,,,,,,1000,10,5000,40,10,160,110,15,,,,,,,,,,,,,,,16.186,78.558,0.99329,20.743,2266,CH3,v1,
9064,20241121,19,Cs0.05MA0.1FA0.85PbI3.0,1.73,,,,,,,MeO-4PACz,0.33,,,,,,,,,1000,10,5000,40,10,160,110,15,,,,,,,,,,,,,,,15.3,73.732,0.994,20.876,2266,CH4,v1,
9065,20241121,19,Cs0.05MA0.1FA0.85PbI3.0,1.73,,,,,,,MeO-4PACz,0.33,,,,,,,,,1000,10,5000,40,10,160,110,15,,,,,,,,,,,,,,,0.0,0.0,-0.093131,-8.4e-08,2267,CH1,v1,
9066,20241121,19,Cs0.05MA0.1FA0.85PbI3.0,1.73,,,,,,,MeO-4PACz,0.33,,,,,,,,,1000,10,5000,40,10,160,110,15,,,,,,,,,,,,,,,15.55,75.974,0.98615,20.754,2267,CH2,v1,
9067,20241121,19,Cs0.05MA0.1FA0.85PbI3.0,1.73,,,,,,,MeO-4PACz,0.33,,,,,,,,,1000,10,5000,40,10,160,110,15,,,,,,,,,,,,,,,15.027,76.347,0.98118,20.06,2267,CH3,v1,
9068,20241121,19,Cs0.05MA0.1FA0.85PbI3.0,1.73,,,,,,,MeO-4PACz,0.33,,,,,,,,,1000,10,5000,40,10,160,110,15,,,,,,,,,,,,,,,15.811,78.134,0.98107,20.627,2267,CH4,v1,
9069,20241121,19,Cs0.05MA0.1FA0.85PbI3.0,1.73,,,,,,,MeO-4PACz,0.33,,,,,,,,,1000,10,5000,40,10,160,110,15,,,,,,,,,,,,,,,0.0089479,4.4012,0.96231,0.21127,2268,CH1,v1,
9070,20241121,19,Cs0.05MA0.1FA0.85PbI3.0,1.73,,,,,,,MeO-4PACz,0.33,,,,,,,,,1000,10,5000,40,10,160,110,15,,,,,,,,,,,,,,,14.079,72.29,0.97842,19.905,2268,CH2,v1,
9071,20241121,19,Cs0.05MA0.1FA0.85PbI3.0,1.73,,,,,,,MeO-4PACz,0.33,,,,,,,,,1000,10,5000,40,10,160,110,15,,,,,,,,,,,,,,,12.792,68.388,0.97032,19.277,2268,CH3,v1,
9072,20241121,19,Cs0.05MA0.1FA0.85PbI3.0,1.73,,,,,,,MeO-4PACz,0.33,,,,,,,,,1000,10,5000,40,10,160,110,15,,,,,,,,,,,,,,,11.758,61.814,0.95688,19.879,2268,CH4,v1,
9073,20241121,19,Cs0.05MA0.1FA0.85PbI3.0,1.73,,,,,,,MeO-4PACz,0.33,,,,,,,,,1000,10,5000,40,10,160,110,15,,,,,,,,,,,,,,,0.0,0.0,0.0,1.6e-05,2269,CH1,v1,
9074,20241121,19,Cs0.05MA0.1FA0.85PbI3.0,1.73,,,,,,,MeO-4PACz,0.33,,,,,,,,,1000,10,5000,40,10,160,110,15,,,,,,,,,,,,,,,13.437,70.912,0.97936,19.349,2269,CH2,v1,
9075,20241121,19,Cs0.05MA0.1FA0.85PbI3.0,1.73,,,,,,,MeO-4PACz,0.33,,,,,,,,,1000,10,5000,40,10,160,110,15,,,,,,,,,,,,,,,0.0027909,24.976,0.98524,0.011342,2269,CH3,v1,
9076,20241121,19,Cs0.05MA0.1FA0.85PbI3.0,1.73,,,,,,,MeO-4PACz,0.33,,,,,,,,,1000,10,5000,40,10,160,110,15,,,,,,,,,,,,,,,13.741,71.365,0.97127,19.824,2269,CH4,v1,
9077,20241121,19,Cs0.05MA0.1FA0.85PbI3.0,1.73,,,,,,,MeO-4PACz,0.33,,,,,,,,,1000,10,5000,40,10,160,110,15,,,,,,,,,,,,,,,7.9e-09,1.48e+49,0.0,3.58e-08,2270,CH1,v1,
9078,20241121,19,Cs0.05MA0.1FA0.85PbI3.0,1.73,,,,,,,MeO-4PACz,0.33,,,,,,,,,1000,10,5000,40,10,160,110,15,,,,,,,,,,,,,,,15.734,76.339,0.98122,21.006,2270,CH2,v1,
9079,20241121,19,Cs0.05MA0.1FA0.85PbI3.0,1.73,,,,,,,MeO-4PACz,0.33,,,,,,,,,1000,10,5000,40,10,160,110,15,,,,,,,,,,,,,,,14.576,73.185,0.97372,20.454,2270,CH3,v1,
9080,20241121,19,Cs0.05MA0.1FA0.85PbI3.0,1.73,,,,,,,MeO-4PACz,0.33,,,,,,,,,1000,10,5000,40,10,160,110,15,,,,,,,,,,,,,,,1.3782,25.127,0.27591,19.879,2270,CH4,v1,
9081,20241121,19,Cs0.05MA0.2FA0.75PbI2.8Br0.2,1.4,,,,,,,MeO-4PACz,0.33,,,,,,,,,1200,10,5000,30,8,200,110,30,,,,,,,,,,,,,,,3.37e-07,44.401,0.57742,1.32e-06,2271,CH1,v1,
9082,20241121,19,Cs0.05MA0.2FA0.75PbI2.8Br0.2,1.4,,,,,,,MeO-4PACz,0.33,,,,,,,,,1200,10,5000,30,8,200,110,30,,,,,,,,,,,,,,,13.896,68.783,1.0515,19.214,2271,CH2,v1,
9083,20241121,19,Cs0.05MA0.2FA0.75PbI2.8Br0.2,1.4,,,,,,,MeO-4PACz,0.33,,,,,,,,,1200,10,5000,30,8,200,110,30,,,,,,,,,,,,,,,13.44,69.914,1.0412,18.464,2271,CH3,v1,
9084,20241121,19,Cs0.05MA0.2FA0.75PbI2.8Br0.2,1.4,,,,,,,MeO-4PACz,0.33,,,,,,,,,1200,10,5000,30,8,200,110,30,,,,,,,,,,,,,,,13.444,69.881,1.0349,18.59,2271,CH4,v1,
9085,20241121,19,Cs0.05MA0.2FA0.75PbI2.8Br0.2,1.4,,,,,,,MeO-4PACz,0.33,,,,,,,,,1200,10,5000,30,8,200,110,30,,,,,,,,,,,,,,,5.4e-09,9.4967,0.44637,1.28e-07,2272,CH1,v1,
9086,20241121,19,Cs0.05MA0.2FA0.75PbI2.8Br0.2,1.4,,,,,,,MeO-4PACz,0.33,,,,,,,,,1200,10,5000,30,8,200,110,30,,,,,,,,,,,,,,,1.2815,24.066,0.29888,17.816,2272,CH2,v1,
9087,20241121,19,Cs0.05MA0.2FA0.75PbI2.8Br0.2,1.4,,,,,,,MeO-4PACz,0.33,,,,,,,,,1200,10,5000,30,8,200,110,30,,,,,,,,,,,,,,,12.608,66.299,1.0343,18.387,2272,CH3,v1,
9088,20241121,19,Cs0.05MA0.2FA0.75PbI2.8Br0.2,1.4,,,,,,,MeO-4PACz,0.33,,,,,,,,,1200,10,5000,30,8,200,110,30,,,,,,,,,,,,,,,11.118,58.223,1.0258,18.614,2272,CH4,v1,
9089,20241121,19,Cs0.05MA0.2FA0.75PbI2.8Br0.2,1.4,,,,,,,MeO-4PACz,0.33,,,,,,,,,1200,10,5000,30,8,200,110,30,,,,,,,,,,,,,,,0.0,0.0,0.46325,-0.17074,2273,CH1,v1,
9090,20241121,19,Cs0.05MA0.2FA0.75PbI2.8Br0.2,1.4,,,,,,,MeO-4PACz,0.33,,,,,,,,,1200,10,5000,30,8,200,110,30,,,,,,,,,,,,,,,13.783,69.421,1.0397,19.096,2273,CH2,v1,
9091,20241121,19,Cs0.05MA0.2FA0.75PbI2.8Br0.2,1.4,,,,,,,MeO-4PACz,0.33,,,,,,,,,1200,10,5000,30,8,200,110,30,,,,,,,,,,,,,,,8.9765,48.952,1.0024,18.293,2273,CH3,v1,
9092,20241121,19,Cs0.05MA0.2FA0.75PbI2.8Br0.2,1.4,,,,,,,MeO-4PACz,0.33,,,,,,,,,1200,10,5000,30,8,200,110,30,,,,,,,,,,,,,,,6.9487,1034.8,0.040937,16.403,2273,CH4,v1,
9093,20241121,19,Cs0.05MA0.2FA0.75PbI2.8Br0.2,1.4,,,,,,,MeO-4PACz,0.33,,,,,,,,,1200,10,5000,30,8,200,110,30,,,,,,,,,,,,,,,0.0,0.0,0.0,-0.32431,2274,CH1,v1,
9094,20241121,19,Cs0.05MA0.2FA0.75PbI2.8Br0.2,1.4,,,,,,,MeO-4PACz,0.33,,,,,,,,,1200,10,5000,30,8,200,110,30,,,,,,,,,,,,,,,13.726,67.746,1.0411,19.461,2274,CH2,v1,
9095,20241121,19,Cs0.05MA0.2FA0.75PbI2.8Br0.2,1.4,,,,,,,MeO-4PACz,0.33,,,,,,,,,1200,10,5000,30,8,200,110,30,,,,,,,,,,,,,,,12.748,66.417,1.0301,18.634,2274,CH3,v1,
9096,20241121,19,Cs0.05MA0.2FA0.75PbI2.8Br0.2,1.4,,,,,,,MeO-4PACz,0.33,,,,,,,,,1200,10,5000,30,8,200,110,30,,,,,,,,,,,,,,,4.9328,31.173,0.84457,18.736,2274,CH4,v1,
9097,20241121,19,Cs0.05MA0.2FA0.75PbI2.8Br0.2,1.4,,,,,,,MeO-4PACz,0.33,,,,,,,,,1200,10,5000,30,8,200,110,30,,,,,,,,,,,,,,,0.0,0.0,0.73299,7.73e-07,2275,CH1,v1,
9098,20241121,19,Cs0.05MA0.2FA0.75PbI2.8Br0.2,1.4,,,,,,,MeO-4PACz,0.33,,,,,,,,,1200,10,5000,30,8,200,110,30,,,,,,,,,,,,,,,13.253,68.08,1.0449,18.631,2275,CH2,v1,
9099,20241121,19,Cs0.05MA0.2FA0.75PbI2.8Br0.2,1.4,,,,,,,MeO-4PACz,0.33,,,,,,,,,1200,10,5000,30,8,200,110,30,,,,,,,,,,,,,,,12.73,67.716,1.0381,18.109,2275,CH3,v1,
9100,20241121,19,Cs0.05MA0.2FA0.75PbI2.8Br0.2,1.4,,,,,,,MeO-4PACz,0.33,,,,,,,,,1200,10,5000,30,8,200,110,30,,,,,,,,,,,,,,,12.75,67.651,1.0377,18.162,2275,CH4,v1,
9101,20241121,19,Cs0.05MA0.2FA0.75PbI2.8Br0.2,1.4,,,,,,,MeO-4PACz,0.33,,,,,,,,,1200,10,5000,30,8,200,110,30,,,,,,,,,,,,,,,1.3e-09,36.029,0.083192,-4.36e-08,2276,CH1,v1,
9102,20241121,19,Cs0.05MA0.2FA0.75PbI2.8Br0.2,1.4,,,,,,,MeO-4PACz,0.33,,,,,,,,,1200,10,5000,30,8,200,110,30,,,,,,,,,,,,,,,16.577,81.351,1.0019,20.339,2276,CH2,v1,
9103,20241121,19,Cs0.05MA0.2FA0.75PbI2.8Br0.2,1.4,,,,,,,MeO-4PACz,0.33,,,,,,,,,1200,10,5000,30,8,200,110,30,,,,,,,,,,,,,,,15.99,81.721,0.99669,19.632,2276,CH3,v1,
9104,20241121,19,Cs0.05MA0.2FA0.75PbI2.8Br0.2,1.4,,,,,,,MeO-4PACz,0.33,,,,,,,,,1200,10,5000,30,8,200,110,30,,,,,,,,,,,,,,,15.831,78.335,0.99805,20.249,2276,CH4,v1,
9105,20241121,19,Cs0.05MA0.2FA0.75PbI2.8Br0.2,1.4,,,,,,,MeO-4PACz,0.33,,,,,,,,,1200,10,5000,30,8,200,110,30,,,,,,,,,,,,,,,3.8e-09,3.89e+48,0.0,-6.51e-08,2277,CH1,v1,
9106,20241121,19,Cs0.05MA0.2FA0.75PbI2.8Br0.2,1.4,,,,,,,MeO-4PACz,0.33,,,,,,,,,1200,10,5000,30,8,200,110,30,,,,,,,,,,,,,,,10.583,54.072,0.966,20.261,2277,CH2,v1,
9107,20241121,19,Cs0.05MA0.2FA0.75PbI2.8Br0.2,1.4,,,,,,,MeO-4PACz,0.33,,,,,,,,,1200,10,5000,30,8,200,110,30,,,,,,,,,,,,,,,15.879,81.467,0.99473,19.595,2277,CH3,v1,
9108,20241121,19,Cs0.05MA0.2FA0.75PbI2.8Br0.2,1.4,,,,,,,MeO-4PACz,0.33,,,,,,,,,1200,10,5000,30,8,200,110,30,,,,,,,,,,,,,,,16.324,81.776,0.99044,20.155,2277,CH4,v1,
9109,20241121,19,Cs0.05MA0.2FA0.75PbI2.8Br0.2,1.4,,,,,,,MeO-4PACz,0.33,,,,,,,,,1200,10,5000,30,8,200,110,30,,,,,,,,,,,,,,,0.0,0.0,-0.097319,-4.15e-08,2278,CH1,v1,
9110,20241121,19,Cs0.05MA0.2FA0.75PbI2.8Br0.2,1.4,,,,,,,MeO-4PACz,0.33,,,,,,,,,1200,10,5000,30,8,200,110,30,,,,,,,,,,,,,,,16.364,82.944,0.99103,19.908,2278,CH2,v1,
9111,20241121,19,Cs0.05MA0.2FA0.75PbI2.8Br0.2,1.4,,,,,,,MeO-4PACz,0.33,,,,,,,,,1200,10,5000,30,8,200,110,30,,,,,,,,,,,,,,,15.692,82.023,0.99241,19.278,2278,CH3,v1,
9112,20241121,19,Cs0.05MA0.2FA0.75PbI2.8Br0.2,1.4,,,,,,,MeO-4PACz,0.33,,,,,,,,,1200,10,5000,30,8,200,110,30,,,,,,,,,,,,,,,3.4555,33.343,0.52095,19.894,2278,CH4,v1,
9113,20241121,19,Cs0.05MA0.2FA0.75PbI2.8Br0.2,1.4,,,,,,,MeO-4PACz,0.33,,,,,,,,,1200,10,5000,30,8,200,110,30,,,,,,,,,,,,,,,0.0,0.0,-0.064803,-1.16e-07,2279,CH1,v1,
9114,20241121,19,Cs0.05MA0.2FA0.75PbI2.8Br0.2,1.4,,,,,,,MeO-4PACz,0.33,,,,,,,,,1200,10,5000,30,8,200,110,30,,,,,,,,,,,,,,,16.206,80.464,0.99974,20.145,2279,CH2,v1,
9115,20241121,19,Cs0.05MA0.2FA0.75PbI2.8Br0.2,1.4,,,,,,,MeO-4PACz,0.33,,,,,,,,,1200,10,5000,30,8,200,110,30,,,,,,,,,,,,,,,8.3355,45.462,0.96393,19.021,2279,CH3,v1,
9116,20241121,19,Cs0.05MA0.2FA0.75PbI2.8Br0.2,1.4,,,,,,,MeO-4PACz,0.33,,,,,,,,,1200,10,5000,30,8,200,110,30,,,,,,,,,,,,,,,15.969,80.767,0.98685,20.035,2279,CH4,v1,
9117,20241121,19,Cs0.05MA0.2FA0.75PbI2.8Br0.2,1.4,,,,,,,MeO-4PACz,0.33,,,,,,,,,1200,10,5000,30,8,200,110,30,,,,,,,,,,,,,,,0.0,0.0,-0.053885,-4.73e-08,2280,CH1,v1,
9118,20241121,19,Cs0.05MA0.2FA0.75PbI2.8Br0.2,1.4,,,,,,,MeO-4PACz,0.33,,,,,,,,,1200,10,5000,30,8,200,110,30,,,,,,,,,,,,,,,16.097,82.026,0.99686,19.686,2280,CH2,v1,
9119,20241121,19,Cs0.05MA0.2FA0.75PbI2.8Br0.2,1.4,,,,,,,MeO-4PACz,0.33,,,,,,,,,1200,10,5000,30,8,200,110,30,,,,,,,,,,,,,,,15.806,82.916,0.99493,19.16,2280,CH3,v1,
9120,20241121,19,Cs0.05MA0.2FA0.75PbI2.8Br0.2,1.4,,,,,,,MeO-4PACz,0.33,,,,,,,,,1200,10,5000,30,8,200,110,30,,,,,,,,,,,,,,,16.134,81.559,0.99557,19.869,2280,CH4,v1,
9121,20241121,19,Cs0.10MA0.20FA0.70PbI2.75Br0.25,1.38,,,,,,,MeO-4PACz,0.33,,,,,,,,,950,10,5000,30,8,160,105,20,,,,,,,,,,,,,,,0.0,0.0,0.0,19.517,2281,CH1,v1,
9122,20241121,19,Cs0.10MA0.20FA0.70PbI2.75Br0.25,1.38,,,,,,,MeO-4PACz,0.33,,,,,,,,,950,10,5000,30,8,160,105,20,,,,,,,,,,,,,,,15.393,75.929,1.0465,19.372,2281,CH2,v1,
9123,20241121,19,Cs0.10MA0.20FA0.70PbI2.75Br0.25,1.38,,,,,,,MeO-4PACz,0.33,,,,,,,,,950,10,5000,30,8,160,105,20,,,,,,,,,,,,,,,14.858,76.21,1.0401,18.745,2281,CH3,v1,
9124,20241121,19,Cs0.10MA0.20FA0.70PbI2.75Br0.25,1.38,,,,,,,MeO-4PACz,0.33,,,,,,,,,950,10,5000,30,8,160,105,20,,,,,,,,,,,,,,,14.916,75.476,1.0355,19.085,2281,CH4,v1,
9125,20241121,19,Cs0.10MA0.20FA0.70PbI2.75Br0.25,1.38,,,,,,,MeO-4PACz,0.33,,,,,,,,,950,10,5000,30,8,160,105,20,,,,,,,,,,,,,,,1.44e-07,28.009,0.62729,8.22e-07,2282,CH1,v1,
9126,20241121,19,Cs0.10MA0.20FA0.70PbI2.75Br0.25,1.38,,,,,,,MeO-4PACz,0.33,,,,,,,,,950,10,5000,30,8,160,105,20,,,,,,,,,,,,,,,14.302,73.549,1.0375,18.743,2282,CH2,v1,
9127,20241121,19,Cs0.10MA0.20FA0.70PbI2.75Br0.25,1.38,,,,,,,MeO-4PACz,0.33,,,,,,,,,950,10,5000,30,8,160,105,20,,,,,,,,,,,,,,,13.614,72.716,1.0334,18.117,2282,CH3,v1,
9128,20241121,19,Cs0.10MA0.20FA0.70PbI2.75Br0.25,1.38,,,,,,,MeO-4PACz,0.33,,,,,,,,,950,10,5000,30,8,160,105,20,,,,,,,,,,,,,,,13.944,72.259,1.0315,18.707,2282,CH4,v1,
9129,20241121,19,Cs0.10MA0.20FA0.70PbI2.75Br0.25,1.38,,,,,,,MeO-4PACz,0.33,,,,,,,,,950,10,5000,30,8,160,105,20,,,,,,,,,,,,,,,0.0,0.0,-0.096079,18.542,2283,CH1,v1,
9130,20241121,19,Cs0.10MA0.20FA0.70PbI2.75Br0.25,1.38,,,,,,,MeO-4PACz,0.33,,,,,,,,,950,10,5000,30,8,160,105,20,,,,,,,,,,,,,,,13.943,68.039,1.0282,19.93,2283,CH2,v1,
9131,20241121,19,Cs0.10MA0.20FA0.70PbI2.75Br0.25,1.38,,,,,,,MeO-4PACz,0.33,,,,,,,,,950,10,5000,30,8,160,105,20,,,,,,,,,,,,,,,2.6475,30.295,0.46425,18.824,2283,CH3,v1,
9132,20241121,19,Cs0.10MA0.20FA0.70PbI2.75Br0.25,1.38,,,,,,,MeO-4PACz,0.33,,,,,,,,,950,10,5000,30,8,160,105,20,,,,,,,,,,,,,,,5.7652,33.335,0.89022,19.427,2283,CH4,v1,
9133,20241121,19,Cs0.10MA0.20FA0.70PbI2.75Br0.25,1.38,,,,,,,MeO-4PACz,0.33,,,,,,,,,950,10,5000,30,8,160,105,20,,,,,,,,,,,,,,,0.0,0.0,0.0,0.37326,2284,CH1,v1,
9134,20241121,19,Cs0.10MA0.20FA0.70PbI2.75Br0.25,1.38,,,,,,,MeO-4PACz,0.33,,,,,,,,,950,10,5000,30,8,160,105,20,,,,,,,,,,,,,,,14.347,74.396,1.0332,18.666,2284,CH2,v1,
9135,20241121,19,Cs0.10MA0.20FA0.70PbI2.75Br0.25,1.38,,,,,,,MeO-4PACz,0.33,,,,,,,,,950,10,5000,30,8,160,105,20,,,,,,,,,,,,,,,9.2777,51.556,1.0064,17.88,2284,CH3,v1,
9136,20241121,19,Cs0.10MA0.20FA0.70PbI2.75Br0.25,1.38,,,,,,,MeO-4PACz,0.33,,,,,,,,,950,10,5000,30,8,160,105,20,,,,,,,,,,,,,,,13.932,73.883,1.0258,18.383,2284,CH4,v1,
9137,20241121,19,Cs0.10MA0.20FA0.70PbI2.75Br0.25,1.38,,,,,,,MeO-4PACz,0.33,,,,,,,,,950,10,5000,30,8,160,105,20,,,,,,,,,,,,,,,5.1636,54.603,1.0031,9.4272,2285,CH1,v1,
9138,20241121,19,Cs0.10MA0.20FA0.70PbI2.75Br0.25,1.38,,,,,,,MeO-4PACz,0.33,,,,,,,,,950,10,5000,30,8,160,105,20,,,,,,,,,,,,,,,16.5,74.651,1.0417,21.217,2285,CH2,v1,
9139,20241121,19,Cs0.10MA0.20FA0.70PbI2.75Br0.25,1.38,,,,,,,MeO-4PACz,0.33,,,,,,,,,950,10,5000,30,8,160,105,20,,,,,,,,,,,,,,,1.4256,22.708,0.30505,20.58,2285,CH3,v1,
9140,20241121,19,Cs0.10MA0.20FA0.70PbI2.75Br0.25,1.38,,,,,,,MeO-4PACz,0.33,,,,,,,,,950,10,5000,30,8,160,105,20,,,,,,,,,,,,,,,5.592,34.104,0.76033,21.565,2285,CH4,v1,
