Repository: MI-Materials-Intelligence/Recipe-Language-Model

# Learning Layer

## Overview

In the learning layer, the formulas and parameters are encoded and then tokenised into recipes as inputs. Through atomic skills of data extraction, cleaning, and matching, these data are organised into standardised datasets, providing the basis for RLM training and iterative recipe refinement.

Key Atomic Skills:
- **Cleaning**: Preprocessing and outlier cleaning
- **Matching**: Matching data pairs based on variables
- **Extraction**: Data extraction from robotic boxes

File: seven_ai_layers_robotics/learning/data/data50764_from_db.csv (part 36 of 253)
No,date,rank,Formula PVK,Concentration PVK,Formula Additive 1,Concentration Additive 1,Formula Additive 2,Concentration Additive 2,Formula Additive 3,Concentration Additive 3,Formula SAM 1,Concentration SAM 1,Formula SAM 2,Concentration SAM 2,Formula SAM 3,Concentration SAM 3,Spin Coating Speed SAM,Spin Coating Time SAM,Annealed Temperature SAM,Annealed Time SAM,Spin Coating Speed PVK 1,Spin Coating Time PVK 1,Spin Coating Speed PVK 2,Spin Coating Time PVK 2,Antisolvent Dropping Timing,Antisolvent Volume,Annealed Temperature PVK,Annealed Time PVK,Formula Passivator 1,Concentration Passivator 1,Formula Passivator 2,Concentration Passivator 2,Formula Passivator 3,Concentration Passivator 3,Formula Passivator 4,Concentration Passivator 4,Spin Coating Speed Passivator,Spin Coating Time Passivator,Passivator Dropping Timing,Passivator Volume,Annealed Temperature Passivator,Annealed Time Passivator,PCE,FF,Voc,Jsc,Product,Channel,From,upload_time
9141,20241121,19,Cs0.10MA0.20FA0.70PbI2.75Br0.25,1.38,,,,,,,MeO-4PACz,0.33,,,,,,,,,950,10,5000,30,8,160,105,20,,,,,,,,,,,,,,,2.8e-09,8.06e+48,0.0,-2.36e-08,2286,CH1,v1,
9142,20241121,19,Cs0.10MA0.20FA0.70PbI2.75Br0.25,1.38,,,,,,,MeO-4PACz,0.33,,,,,,,,,950,10,5000,30,8,160,105,20,,,,,,,,,,,,,,,16.105,80.864,1.0158,19.607,2286,CH2,v1,
9143,20241121,19,Cs0.10MA0.20FA0.70PbI2.75Br0.25,1.38,,,,,,,MeO-4PACz,0.33,,,,,,,,,950,10,5000,30,8,160,105,20,,,,,,,,,,,,,,,15.849,82.127,1.0095,19.117,2286,CH3,v1,
9144,20241121,19,Cs0.10MA0.20FA0.70PbI2.75Br0.25,1.38,,,,,,,MeO-4PACz,0.33,,,,,,,,,950,10,5000,30,8,160,105,20,,,,,,,,,,,,,,,16.006,80.822,1.0105,19.598,2286,CH4,v1,
9145,20241121,19,Cs0.10MA0.20FA0.70PbI2.75Br0.25,1.38,,,,,,,MeO-4PACz,0.33,,,,,,,,,950,10,5000,30,8,160,105,20,,,,,,,,,,,,,,,0.0,0.0,-0.056943,-1.08e-07,2287,CH1,v1,
9146,20241121,19,Cs0.10MA0.20FA0.70PbI2.75Br0.25,1.38,,,,,,,MeO-4PACz,0.33,,,,,,,,,950,10,5000,30,8,160,105,20,,,,,,,,,,,,,,,15.309,79.987,1.0107,18.937,2287,CH2,v1,
9147,20241121,19,Cs0.10MA0.20FA0.70PbI2.75Br0.25,1.38,,,,,,,MeO-4PACz,0.33,,,,,,,,,950,10,5000,30,8,160,105,20,,,,,,,,,,,,,,,14.805,79.706,1.0083,18.422,2287,CH3,v1,
9148,20241121,19,Cs0.10MA0.20FA0.70PbI2.75Br0.25,1.38,,,,,,,MeO-4PACz,0.33,,,,,,,,,950,10,5000,30,8,160,105,20,,,,,,,,,,,,,,,15.38,79.351,1.0116,19.159,2287,CH4,v1,
9149,20241121,19,Cs0.10MA0.20FA0.70PbI2.75Br0.25,1.38,,,,,,,MeO-4PACz,0.33,,,,,,,,,950,10,5000,30,8,160,105,20,,,,,,,,,,,,,,,0.0,0.0,0.0,-5.67e-08,2288,CH1,v1,
9150,20241121,19,Cs0.10MA0.20FA0.70PbI2.75Br0.25,1.38,,,,,,,MeO-4PACz,0.33,,,,,,,,,950,10,5000,30,8,160,105,20,,,,,,,,,,,,,,,15.786,77.451,1.0088,20.204,2288,CH2,v1,
9151,20241121,19,Cs0.10MA0.20FA0.70PbI2.75Br0.25,1.38,,,,,,,MeO-4PACz,0.33,,,,,,,,,950,10,5000,30,8,160,105,20,,,,,,,,,,,,,,,8.2469,44.144,0.9615,19.43,2288,CH3,v1,
9152,20241121,19,Cs0.10MA0.20FA0.70PbI2.75Br0.25,1.38,,,,,,,MeO-4PACz,0.33,,,,,,,,,950,10,5000,30,8,160,105,20,,,,,,,,,,,,,,,16.094,81.003,1.0024,19.821,2288,CH4,v1,
9153,20241121,19,Cs0.10MA0.20FA0.70PbI2.75Br0.25,1.38,,,,,,,MeO-4PACz,0.33,,,,,,,,,950,10,5000,30,8,160,105,20,,,,,,,,,,,,,,,0.0,0.0,-0.055729,-3.07e-08,2289,CH1,v1,
9154,20241121,19,Cs0.10MA0.20FA0.70PbI2.75Br0.25,1.38,,,,,,,MeO-4PACz,0.33,,,,,,,,,950,10,5000,30,8,160,105,20,,,,,,,,,,,,,,,15.928,83.136,1.007,19.026,2289,CH2,v1,
9155,20241121,19,Cs0.10MA0.20FA0.70PbI2.75Br0.25,1.38,,,,,,,MeO-4PACz,0.33,,,,,,,,,950,10,5000,30,8,160,105,20,,,,,,,,,,,,,,,15.429,83.585,1.0045,18.376,2289,CH3,v1,
9156,20241121,19,Cs0.10MA0.20FA0.70PbI2.75Br0.25,1.38,,,,,,,MeO-4PACz,0.33,,,,,,,,,950,10,5000,30,8,160,105,20,,,,,,,,,,,,,,,15.624,82.311,1.0068,18.853,2289,CH4,v1,
9157,20241121,19,Cs0.10MA0.20FA0.70PbI2.75Br0.25,1.38,,,,,,,MeO-4PACz,0.33,,,,,,,,,950,10,5000,30,8,160,105,20,,,,,,,,,,,,,,,0.0,0.0,0.096847,-3.47e-08,2290,CH1,v1,
9158,20241121,19,Cs0.10MA0.20FA0.70PbI2.75Br0.25,1.38,,,,,,,MeO-4PACz,0.33,,,,,,,,,950,10,5000,30,8,160,105,20,,,,,,,,,,,,,,,15.122,74.151,1.0121,20.15,2290,CH2,v1,
9159,20241121,19,Cs0.10MA0.20FA0.70PbI2.75Br0.25,1.38,,,,,,,MeO-4PACz,0.33,,,,,,,,,950,10,5000,30,8,160,105,20,,,,,,,,,,,,,,,7.8122,41.272,0.95095,19.905,2290,CH3,v1,
9160,20241121,19,Cs0.10MA0.20FA0.70PbI2.75Br0.25,1.38,,,,,,,MeO-4PACz,0.33,,,,,,,,,950,10,5000,30,8,160,105,20,,,,,,,,,,,,,,,16.956,77.857,1.0112,21.537,2290,CH4,v1,
9161,20241121,19,Cs0.15MA0.15FA0.7PbI2.85Br0.15,1.3,,,,,,,MeO-4PACz,0.33,,,,,,,,,1000,10,5000,30,12,160,100,45,,,,,,,,,,,,,,,7.59e-08,46.064,0.26135,6.3e-07,2291,CH1,v1,
9162,20241121,19,Cs0.15MA0.15FA0.7PbI2.85Br0.15,1.3,,,,,,,MeO-4PACz,0.33,,,,,,,,,1000,10,5000,30,12,160,100,45,,,,,,,,,,,,,,,7.3126,223.16,0.21781,15.044,2291,CH2,v1,
9163,20241121,19,Cs0.15MA0.15FA0.7PbI2.85Br0.15,1.3,,,,,,,MeO-4PACz,0.33,,,,,,,,,1000,10,5000,30,12,160,100,45,,,,,,,,,,,,,,,10.136,56.293,1.0207,17.641,2291,CH3,v1,
9164,20241121,19,Cs0.15MA0.15FA0.7PbI2.85Br0.15,1.3,,,,,,,MeO-4PACz,0.33,,,,,,,,,1000,10,5000,30,12,160,100,45,,,,,,,,,,,,,,,4.1698,31.886,0.74065,17.656,2291,CH4,v1,
9165,20241121,19,Cs0.15MA0.15FA0.7PbI2.85Br0.15,1.3,,,,,,,MeO-4PACz,0.33,,,,,,,,,1000,10,5000,30,12,160,100,45,,,,,,,,,,,,,,,6.73e-08,79.971,0.40093,2.1e-07,2292,CH1,v1,
9166,20241121,19,Cs0.15MA0.15FA0.7PbI2.85Br0.15,1.3,,,,,,,MeO-4PACz,0.33,,,,,,,,,1000,10,5000,30,12,160,100,45,,,,,,,,,,,,,,,4.2432,30.508,0.75772,18.356,2292,CH2,v1,
9167,20241121,19,Cs0.15MA0.15FA0.7PbI2.85Br0.15,1.3,,,,,,,MeO-4PACz,0.33,,,,,,,,,1000,10,5000,30,12,160,100,45,,,,,,,,,,,,,,,4.3672,32.832,0.73115,18.193,2292,CH3,v1,
9168,20241121,19,Cs0.15MA0.15FA0.7PbI2.85Br0.15,1.3,,,,,,,MeO-4PACz,0.33,,,,,,,,,1000,10,5000,30,12,160,100,45,,,,,,,,,,,,,,,5.8948,34.763,0.92644,18.304,2292,CH4,v1,
9169,20241121,19,Cs0.15MA0.15FA0.7PbI2.85Br0.15,1.3,,,,,,,MeO-4PACz,0.33,,,,,,,,,1000,10,5000,30,12,160,100,45,,,,,,,,,,,,,,,6.3e-09,68.499,0.16558,-5.52e-08,2293,CH1,v1,
9170,20241121,19,Cs0.15MA0.15FA0.7PbI2.85Br0.15,1.3,,,,,,,MeO-4PACz,0.33,,,,,,,,,1000,10,5000,30,12,160,100,45,,,,,,,,,,,,,,,7.9268,42.879,0.99738,18.535,2293,CH2,v1,
9171,20241121,19,Cs0.15MA0.15FA0.7PbI2.85Br0.15,1.3,,,,,,,MeO-4PACz,0.33,,,,,,,,,1000,10,5000,30,12,160,100,45,,,,,,,,,,,,,,,4.3559,32.991,0.73273,18.02,2293,CH3,v1,
9172,20241121,19,Cs0.15MA0.15FA0.7PbI2.85Br0.15,1.3,,,,,,,MeO-4PACz,0.33,,,,,,,,,1000,10,5000,30,12,160,100,45,,,,,,,,,,,,,,,13.147,69.979,1.0345,18.16,2293,CH4,v1,
9173,20241121,19,Cs0.15MA0.15FA0.7PbI2.85Br0.15,1.3,,,,,,,MeO-4PACz,0.33,,,,,,,,,1000,10,5000,30,12,160,100,45,,,,,,,,,,,,,,,5.6e-09,136.05,0.06038,6.86e-08,2294,CH1,v1,
9174,20241121,19,Cs0.15MA0.15FA0.7PbI2.85Br0.15,1.3,,,,,,,MeO-4PACz,0.33,,,,,,,,,1000,10,5000,30,12,160,100,45,,,,,,,,,,,,,,,7.6735,42.371,0.99037,18.286,2294,CH2,v1,
9175,20241121,19,Cs0.15MA0.15FA0.7PbI2.85Br0.15,1.3,,,,,,,MeO-4PACz,0.33,,,,,,,,,1000,10,5000,30,12,160,100,45,,,,,,,,,,,,,,,13.377,72.751,1.0371,17.729,2294,CH3,v1,
9176,20241121,19,Cs0.15MA0.15FA0.7PbI2.85Br0.15,1.3,,,,,,,MeO-4PACz,0.33,,,,,,,,,1000,10,5000,30,12,160,100,45,,,,,,,,,,,,,,,1.1231,23.578,0.27816,17.125,2294,CH4,v1,
9177,20241121,19,Cs0.15MA0.15FA0.7PbI2.85Br0.15,1.3,,,,,,,MeO-4PACz,0.33,,,,,,,,,1000,10,5000,30,12,160,100,45,,,,,,,,,,,,,,,1.17e-07,2.87e+49,0.0,-2.72e-07,2295,CH1,v1,
9178,20241121,19,Cs0.15MA0.15FA0.7PbI2.85Br0.15,1.3,,,,,,,MeO-4PACz,0.33,,,,,,,,,1000,10,5000,30,12,160,100,45,,,,,,,,,,,,,,,13.278,70.458,1.0419,18.087,2295,CH2,v1,
9179,20241121,19,Cs0.15MA0.15FA0.7PbI2.85Br0.15,1.3,,,,,,,MeO-4PACz,0.33,,,,,,,,,1000,10,5000,30,12,160,100,45,,,,,,,,,,,,,,,12.041,66.602,1.031,17.535,2295,CH3,v1,
9180,20241121,19,Cs0.15MA0.15FA0.7PbI2.85Br0.15,1.3,,,,,,,MeO-4PACz,0.33,,,,,,,,,1000,10,5000,30,12,160,100,45,,,,,,,,,,,,,,,6.7805,39.029,0.98638,17.613,2295,CH4,v1,
9181,20241121,19,Cs0.15MA0.15FA0.7PbI2.85Br0.15,1.3,,,,,,,MeO-4PACz,0.33,,,,,,,,,1000,10,5000,30,12,160,100,45,,,,,,,,,,,,,,,0.0,0.0,0.0,-0.0060168,2296,CH1,v1,
9182,20241121,19,Cs0.15MA0.15FA0.7PbI2.85Br0.15,1.3,,,,,,,MeO-4PACz,0.33,,,,,,,,,1000,10,5000,30,12,160,100,45,,,,,,,,,,,,,,,6.4154,36.477,0.91295,19.264,2296,CH2,v1,
9183,20241121,19,Cs0.15MA0.15FA0.7PbI2.85Br0.15,1.3,,,,,,,MeO-4PACz,0.33,,,,,,,,,1000,10,5000,30,12,160,100,45,,,,,,,,,,,,,,,7.6935,41.149,0.96532,19.368,2296,CH3,v1,
9184,20241121,19,Cs0.15MA0.15FA0.7PbI2.85Br0.15,1.3,,,,,,,MeO-4PACz,0.33,,,,,,,,,1000,10,5000,30,12,160,100,45,,,,,,,,,,,,,,,6.0954,35.016,0.92967,18.725,2296,CH4,v1,
9185,20241121,19,Cs0.15MA0.15FA0.7PbI2.85Br0.15,1.3,,,,,,,MeO-4PACz,0.33,,,,,,,,,1000,10,5000,30,12,160,100,45,,,,,,,,,,,,,,,0.0,0.0,0.25119,5.05e-08,2297,CH1,v1,
9186,20241121,19,Cs0.15MA0.15FA0.7PbI2.85Br0.15,1.3,,,,,,,MeO-4PACz,0.33,,,,,,,,,1000,10,5000,30,12,160,100,45,,,,,,,,,,,,,,,11.851,61.902,0.98508,19.435,2297,CH2,v1,
9187,20241121,19,Cs0.15MA0.15FA0.7PbI2.85Br0.15,1.3,,,,,,,MeO-4PACz,0.33,,,,,,,,,1000,10,5000,30,12,160,100,45,,,,,,,,,,,,,,,7.8172,43.71,0.95488,18.73,2297,CH3,v1,
9188,20241121,19,Cs0.15MA0.15FA0.7PbI2.85Br0.15,1.3,,,,,,,MeO-4PACz,0.33,,,,,,,,,1000,10,5000,30,12,160,100,45,,,,,,,,,,,,,,,0.0,0.0,0.94742,19.678,2297,CH4,v1,
9189,20241121,19,Cs0.15MA0.15FA0.7PbI2.85Br0.15,1.3,,,,,,,MeO-4PACz,0.33,,,,,,,,,1000,10,5000,30,12,160,100,45,,,,,,,,,,,,,,,0.0,0.0,0.0,3.71e-08,2298,CH1,v1,
9190,20241121,19,Cs0.15MA0.15FA0.7PbI2.85Br0.15,1.3,,,,,,,MeO-4PACz,0.33,,,,,,,,,1000,10,5000,30,12,160,100,45,,,,,,,,,,,,,,,9.6024,51.252,0.96616,19.392,2298,CH2,v1,
9191,20241121,19,Cs0.15MA0.15FA0.7PbI2.85Br0.15,1.3,,,,,,,MeO-4PACz,0.33,,,,,,,,,1000,10,5000,30,12,160,100,45,,,,,,,,,,,,,,,11.917,65.096,0.97454,18.786,2298,CH3,v1,
9192,20241121,19,Cs0.15MA0.15FA0.7PbI2.85Br0.15,1.3,,,,,,,MeO-4PACz,0.33,,,,,,,,,1000,10,5000,30,12,160,100,45,,,,,,,,,,,,,,,15.581,81.151,0.99221,19.35,2298,CH4,v1,
9193,20241121,19,Cs0.15MA0.15FA0.7PbI2.85Br0.15,1.3,,,,,,,MeO-4PACz,0.33,,,,,,,,,1000,10,5000,30,12,160,100,45,,,,,,,,,,,,,,,0.0,0.0,-0.074905,-7.51e-08,2299,CH1,v1,
9194,20241121,19,Cs0.15MA0.15FA0.7PbI2.85Br0.15,1.3,,,,,,,MeO-4PACz,0.33,,,,,,,,,1000,10,5000,30,12,160,100,45,,,,,,,,,,,,,,,12.367,65.523,0.98166,19.227,2299,CH2,v1,
9195,20241121,19,Cs0.15MA0.15FA0.7PbI2.85Br0.15,1.3,,,,,,,MeO-4PACz,0.33,,,,,,,,,1000,10,5000,30,12,160,100,45,,,,,,,,,,,,,,,15.27,82.784,0.99318,18.572,2299,CH3,v1,
9196,20241121,19,Cs0.15MA0.15FA0.7PbI2.85Br0.15,1.3,,,,,,,MeO-4PACz,0.33,,,,,,,,,1000,10,5000,30,12,160,100,45,,,,,,,,,,,,,,,3.5477,29.981,0.63978,18.495,2299,CH4,v1,
9197,20241121,19,Cs0.15MA0.15FA0.7PbI2.85Br0.15,1.3,,,,,,,MeO-4PACz,0.33,,,,,,,,,1000,10,5000,30,12,160,100,45,,,,,,,,,,,,,,,0.0,0.0,0.12432,3.62e-08,2300,CH1,v1,
9198,20241121,19,Cs0.15MA0.15FA0.7PbI2.85Br0.15,1.3,,,,,,,MeO-4PACz,0.33,,,,,,,,,1000,10,5000,30,12,160,100,45,,,,,,,,,,,,,,,15.563,81.823,0.99153,19.183,2300,CH2,v1,
9199,20241121,19,Cs0.15MA0.15FA0.7PbI2.85Br0.15,1.3,,,,,,,MeO-4PACz,0.33,,,,,,,,,1000,10,5000,30,12,160,100,45,,,,,,,,,,,,,,,14.299,78.297,0.98614,18.519,2300,CH3,v1,
9200,20241121,19,Cs0.15MA0.15FA0.7PbI2.85Br0.15,1.3,,,,,,,MeO-4PACz,0.33,,,,,,,,,1000,10,5000,30,12,160,100,45,,,,,,,,,,,,,,,15.176,81.107,0.98971,18.905,2300,CH4,v1,
9201,20241121,19,Cs0.1FA0.9PbI2.8Br0.2,1.5,,,,,,,MeO-4PACz,0.33,,,,,,,,,1000,10,5000,40,12,240,110,30,,,,,,,,,,,,,,,0.0,0.0,-0.094457,6.7513,2301,CH1,v1,
9202,20241121,19,Cs0.1FA0.9PbI2.8Br0.2,1.5,,,,,,,MeO-4PACz,0.33,,,,,,,,,1000,10,5000,40,12,240,110,30,,,,,,,,,,,,,,,9.4022,47.143,0.99357,20.073,2301,CH2,v1,
9203,20241121,19,Cs0.1FA0.9PbI2.8Br0.2,1.5,,,,,,,MeO-4PACz,0.33,,,,,,,,,1000,10,5000,40,12,240,110,30,,,,,,,,,,,,,,,9.6263,49.452,0.99742,19.516,2301,CH3,v1,
9204,20241121,19,Cs0.1FA0.9PbI2.8Br0.2,1.5,,,,,,,MeO-4PACz,0.33,,,,,,,,,1000,10,5000,40,12,240,110,30,,,,,,,,,,,,,,,1.6184,25.839,0.32822,19.083,2301,CH4,v1,
9205,20241121,19,Cs0.1FA0.9PbI2.8Br0.2,1.5,,,,,,,MeO-4PACz,0.33,,,,,,,,,1000,10,5000,40,12,240,110,30,,,,,,,,,,,,,,,6.4203,31.706,1.1934,16.967,2302,CH1,v1,
9206,20241121,19,Cs0.1FA0.9PbI2.8Br0.2,1.5,,,,,,,MeO-4PACz,0.33,,,,,,,,,1000,10,5000,40,12,240,110,30,,,,,,,,,,,,,,,13.597,68.162,1.0476,19.042,2302,CH2,v1,
9207,20241121,19,Cs0.1FA0.9PbI2.8Br0.2,1.5,,,,,,,MeO-4PACz,0.33,,,,,,,,,1000,10,5000,40,12,240,110,30,,,,,,,,,,,,,,,12.795,67.674,1.0355,18.258,2302,CH3,v1,
9208,20241121,19,Cs0.1FA0.9PbI2.8Br0.2,1.5,,,,,,,MeO-4PACz,0.33,,,,,,,,,1000,10,5000,40,12,240,110,30,,,,,,,,,,,,,,,12.933,68.257,1.0323,18.355,2302,CH4,v1,
9209,20241121,19,Cs0.1FA0.9PbI2.8Br0.2,1.5,,,,,,,MeO-4PACz,0.33,,,,,,,,,1000,10,5000,40,12,240,110,30,,,,,,,,,,,,,,,0.0,0.0,0.0,13.679,2303,CH1,v1,
9210,20241121,19,Cs0.1FA0.9PbI2.8Br0.2,1.5,,,,,,,MeO-4PACz,0.33,,,,,,,,,1000,10,5000,40,12,240,110,30,,,,,,,,,,,,,,,3.2604,30.257,0.54854,19.644,2303,CH2,v1,
9211,20241121,19,Cs0.1FA0.9PbI2.8Br0.2,1.5,,,,,,,MeO-4PACz,0.33,,,,,,,,,1000,10,5000,40,12,240,110,30,,,,,,,,,,,,,,,2.4534,28.267,0.46636,18.611,2303,CH3,v1,
9212,20241121,19,Cs0.1FA0.9PbI2.8Br0.2,1.5,,,,,,,MeO-4PACz,0.33,,,,,,,,,1000,10,5000,40,12,240,110,30,,,,,,,,,,,,,,,12.954,66.049,1.0261,19.114,2303,CH4,v1,
9213,20241121,19,Cs0.1FA0.9PbI2.8Br0.2,1.5,,,,,,,MeO-4PACz,0.33,,,,,,,,,1000,10,5000,40,12,240,110,30,,,,,,,,,,,,,,,0.0,0.0,0.0,9.2406,2304,CH1,v1,
9214,20241121,19,Cs0.1FA0.9PbI2.8Br0.2,1.5,,,,,,,MeO-4PACz,0.33,,,,,,,,,1000,10,5000,40,12,240,110,30,,,,,,,,,,,,,,,11.059,56.214,1.024,19.212,2304,CH2,v1,
9215,20241121,19,Cs0.1FA0.9PbI2.8Br0.2,1.5,,,,,,,MeO-4PACz,0.33,,,,,,,,,1000,10,5000,40,12,240,110,30,,,,,,,,,,,,,,,13.321,68.834,1.0323,18.747,2304,CH3,v1,
9216,20241121,19,Cs0.1FA0.9PbI2.8Br0.2,1.5,,,,,,,MeO-4PACz,0.33,,,,,,,,,1000,10,5000,40,12,240,110,30,,,,,,,,,,,,,,,13.289,67.778,1.0295,19.046,2304,CH4,v1,
9217,20241121,19,Cs0.1FA0.9PbI2.8Br0.2,1.5,,,,,,,MeO-4PACz,0.33,,,,,,,,,1000,10,5000,40,12,240,110,30,,,,,,,,,,,,,,,11.786,91.53,0.95733,13.451,2305,CH1,v1,
9218,20241121,19,Cs0.1FA0.9PbI2.8Br0.2,1.5,,,,,,,MeO-4PACz,0.33,,,,,,,,,1000,10,5000,40,12,240,110,30,,,,,,,,,,,,,,,14.476,69.017,1.0482,20.011,2305,CH2,v1,
9219,20241121,19,Cs0.1FA0.9PbI2.8Br0.2,1.5,,,,,,,MeO-4PACz,0.33,,,,,,,,,1000,10,5000,40,12,240,110,30,,,,,,,,,,,,,,,5.6598,32.931,0.90241,19.046,2305,CH3,v1,
9220,20241121,19,Cs0.1FA0.9PbI2.8Br0.2,1.5,,,,,,,MeO-4PACz,0.33,,,,,,,,,1000,10,5000,40,12,240,110,30,,,,,,,,,,,,,,,14.332,70.266,1.0409,19.595,2305,CH4,v1,
9221,20241121,19,Cs0.1FA0.9PbI2.8Br0.2,1.5,,,,,,,MeO-4PACz,0.33,,,,,,,,,1000,10,5000,40,12,240,110,30,,,,,,,,,,,,,,,0.0,0.0,-0.044435,-1.76e-08,2306,CH1,v1,
9222,20241121,19,Cs0.1FA0.9PbI2.8Br0.2,1.5,,,,,,,MeO-4PACz,0.33,,,,,,,,,1000,10,5000,40,12,240,110,30,,,,,,,,,,,,,,,14.069,67.931,0.99945,20.722,2306,CH2,v1,
9223,20241121,19,Cs0.1FA0.9PbI2.8Br0.2,1.5,,,,,,,MeO-4PACz,0.33,,,,,,,,,1000,10,5000,40,12,240,110,30,,,,,,,,,,,,,,,15.608,77.347,1.0011,20.157,2306,CH3,v1,
9224,20241121,19,Cs0.1FA0.9PbI2.8Br0.2,1.5,,,,,,,MeO-4PACz,0.33,,,,,,,,,1000,10,5000,40,12,240,110,30,,,,,,,,,,,,,,,4.4319,32.454,0.67791,20.144,2306,CH4,v1,
9225,20241121,19,Cs0.1FA0.9PbI2.8Br0.2,1.5,,,,,,,MeO-4PACz,0.33,,,,,,,,,1000,10,5000,40,12,240,110,30,,,,,,,,,,,,,,,0.0,0.0,0.0,1.95e-08,2307,CH1,v1,
9226,20241121,19,Cs0.1FA0.9PbI2.8Br0.2,1.5,,,,,,,MeO-4PACz,0.33,,,,,,,,,1000,10,5000,40,12,240,110,30,,,,,,,,,,,,,,,15.958,80.15,1.0081,19.75,2307,CH2,v1,
9227,20241121,19,Cs0.1FA0.9PbI2.8Br0.2,1.5,,,,,,,MeO-4PACz,0.33,,,,,,,,,1000,10,5000,40,12,240,110,30,,,,,,,,,,,,,,,15.277,80.589,1.0007,18.943,2307,CH3,v1,
9228,20241121,19,Cs0.1FA0.9PbI2.8Br0.2,1.5,,,,,,,MeO-4PACz,0.33,,,,,,,,,1000,10,5000,40,12,240,110,30,,,,,,,,,,,,,,,0.0,0.0,1.0009,19.899,2307,CH4,v1,
9229,20241121,19,Cs0.1FA0.9PbI2.8Br0.2,1.5,,,,,,,MeO-4PACz,0.33,,,,,,,,,1000,10,5000,40,12,240,110,30,,,,,,,,,,,,,,,0.027854,6.97e+49,0.0,0.026654,2308,CH1,v1,
9230,20241121,19,Cs0.1FA0.9PbI2.8Br0.2,1.5,,,,,,,MeO-4PACz,0.33,,,,,,,,,1000,10,5000,40,12,240,110,30,,,,,,,,,,,,,,,7.7748,40.976,0.93622,20.267,2308,CH2,v1,
9231,20241121,19,Cs0.1FA0.9PbI2.8Br0.2,1.5,,,,,,,MeO-4PACz,0.33,,,,,,,,,1000,10,5000,40,12,240,110,30,,,,,,,,,,,,,,,7.0748,39.077,0.92679,19.535,2308,CH3,v1,
9232,20241121,19,Cs0.1FA0.9PbI2.8Br0.2,1.5,,,,,,,MeO-4PACz,0.33,,,,,,,,,1000,10,5000,40,12,240,110,30,,,,,,,,,,,,,,,16.327,78.65,1.0074,20.606,2308,CH4,v1,
9233,20241121,19,Cs0.1FA0.9PbI2.8Br0.2,1.5,,,,,,,MeO-4PACz,0.33,,,,,,,,,1000,10,5000,40,12,240,110,30,,,,,,,,,,,,,,,0.0,0.0,-0.080966,-6.69e-08,2309,CH1,v1,
9234,20241121,19,Cs0.1FA0.9PbI2.8Br0.2,1.5,,,,,,,MeO-4PACz,0.33,,,,,,,,,1000,10,5000,40,12,240,110,30,,,,,,,,,,,,,,,9.8051,51.469,0.98677,19.306,2309,CH2,v1,
9235,20241121,19,Cs0.1FA0.9PbI2.8Br0.2,1.5,,,,,,,MeO-4PACz,0.33,,,,,,,,,1000,10,5000,40,12,240,110,30,,,,,,,,,,,,,,,15.322,77.833,1.0139,19.416,2309,CH3,v1,
9236,20241121,19,Cs0.1FA0.9PbI2.8Br0.2,1.5,,,,,,,MeO-4PACz,0.33,,,,,,,,,1000,10,5000,40,12,240,110,30,,,,,,,,,,,,,,,15.53,75.971,1.0177,20.087,2309,CH4,v1,
9237,20241121,19,Cs0.1FA0.9PbI2.8Br0.2,1.5,,,,,,,MeO-4PACz,0.33,,,,,,,,,1000,10,5000,40,12,240,110,30,,,,,,,,,,,,,,,0.0,0.0,-0.02606,-1.97e-08,2310,CH1,v1,
9238,20241121,19,Cs0.1FA0.9PbI2.8Br0.2,1.5,,,,,,,MeO-4PACz,0.33,,,,,,,,,1000,10,5000,40,12,240,110,30,,,,,,,,,,,,,,,15.523,75.295,1.0094,20.425,2310,CH2,v1,
9239,20241121,19,Cs0.1FA0.9PbI2.8Br0.2,1.5,,,,,,,MeO-4PACz,0.33,,,,,,,,,1000,10,5000,40,12,240,110,30,,,,,,,,,,,,,,,11.078,57.421,0.98409,19.605,2310,CH3,v1,
9240,20241121,19,Cs0.1FA0.9PbI2.8Br0.2,1.5,,,,,,,MeO-4PACz,0.33,,,,,,,,,1000,10,5000,40,12,240,110,30,,,,,,,,,,,,,,,16.614,79.447,1.0137,20.628,2310,CH4,v1,
9241,20241121,19,Cs0.2MA0.4FA0.4PbI2.8Br0.2,1.46,,,,,,,MeO-4PACz,0.33,,,,,,,,,1000,10,5000,40,10,120,110,20,,,,,,,,,,,,,,,7.36e-08,46.931,0.438,3.58e-07,2311,CH1,v1,
9242,20241121,19,Cs0.2MA0.4FA0.4PbI2.8Br0.2,1.46,,,,,,,MeO-4PACz,0.33,,,,,,,,,1000,10,5000,40,10,120,110,20,,,,,,,,,,,,,,,6.5776,45.6,1.0434,13.825,2311,CH2,v1,
9243,20241121,19,Cs0.2MA0.4FA0.4PbI2.8Br0.2,1.46,,,,,,,MeO-4PACz,0.33,,,,,,,,,1000,10,5000,40,10,120,110,20,,,,,,,,,,,,,,,7.585,50.697,1.0432,14.341,2311,CH3,v1,
9244,20241121,19,Cs0.2MA0.4FA0.4PbI2.8Br0.2,1.46,,,,,,,MeO-4PACz,0.33,,,,,,,,,1000,10,5000,40,10,120,110,20,,,,,,,,,,,,,,,12.573,66.232,1.0544,18.004,2311,CH4,v1,
9245,20241121,19,Cs0.2MA0.4FA0.4PbI2.8Br0.2,1.46,,,,,,,MeO-4PACz,0.33,,,,,,,,,1000,10,5000,40,10,120,110,20,,,,,,,,,,,,,,,0.0,0.0,0.0,19.093,2312,CH1,v1,
9246,20241121,19,Cs0.2MA0.4FA0.4PbI2.8Br0.2,1.46,,,,,,,MeO-4PACz,0.33,,,,,,,,,1000,10,5000,40,10,120,110,20,,,,,,,,,,,,,,,16.049,75.958,1.0803,19.558,2312,CH2,v1,
9247,20241121,19,Cs0.2MA0.4FA0.4PbI2.8Br0.2,1.46,,,,,,,MeO-4PACz,0.33,,,,,,,,,1000,10,5000,40,10,120,110,20,,,,,,,,,,,,,,,15.197,75.442,1.0707,18.813,2312,CH3,v1,
9248,20241121,19,Cs0.2MA0.4FA0.4PbI2.8Br0.2,1.46,,,,,,,MeO-4PACz,0.33,,,,,,,,,1000,10,5000,40,10,120,110,20,,,,,,,,,,,,,,,13.896,67.783,1.0573,19.389,2312,CH4,v1,
9249,20241121,19,Cs0.2MA0.4FA0.4PbI2.8Br0.2,1.46,,,,,,,MeO-4PACz,0.33,,,,,,,,,1000,10,5000,40,10,120,110,20,,,,,,,,,,,,,,,3.7034,18.325,1.1883,17.007,2313,CH1,v1,
9250,20241121,19,Cs0.2MA0.4FA0.4PbI2.8Br0.2,1.46,,,,,,,MeO-4PACz,0.33,,,,,,,,,1000,10,5000,40,10,120,110,20,,,,,,,,,,,,,,,10.164,50.812,1.0535,18.988,2313,CH2,v1,
9251,20241121,19,Cs0.2MA0.4FA0.4PbI2.8Br0.2,1.46,,,,,,,MeO-4PACz,0.33,,,,,,,,,1000,10,5000,40,10,120,110,20,,,,,,,,,,,,,,,15.051,75.99,1.0707,18.499,2313,CH3,v1,
9252,20241121,19,Cs0.2MA0.4FA0.4PbI2.8Br0.2,1.46,,,,,,,MeO-4PACz,0.33,,,,,,,,,1000,10,5000,40,10,120,110,20,,,,,,,,,,,,,,,15.393,76.193,1.0691,18.896,2313,CH4,v1,
9253,20241121,19,Cs0.2MA0.4FA0.4PbI2.8Br0.2,1.46,,,,,,,MeO-4PACz,0.33,,,,,,,,,1000,10,5000,40,10,120,110,20,,,,,,,,,,,,,,,0.013058,1.51e+47,0.0,5.7465,2314,CH1,v1,
9254,20241121,19,Cs0.2MA0.4FA0.4PbI2.8Br0.2,1.46,,,,,,,MeO-4PACz,0.33,,,,,,,,,1000,10,5000,40,10,120,110,20,,,,,,,,,,,,,,,13.227,64.018,1.0663,19.376,2314,CH2,v1,
9255,20241121,19,Cs0.2MA0.4FA0.4PbI2.8Br0.2,1.46,,,,,,,MeO-4PACz,0.33,,,,,,,,,1000,10,5000,40,10,120,110,20,,,,,,,,,,,,,,,15.186,76.38,1.0655,18.66,2314,CH3,v1,
9256,20241121,19,Cs0.2MA0.4FA0.4PbI2.8Br0.2,1.46,,,,,,,MeO-4PACz,0.33,,,,,,,,,1000,10,5000,40,10,120,110,20,,,,,,,,,,,,,,,15.766,77.211,1.061,19.245,2314,CH4,v1,
9257,20241121,19,Cs0.2MA0.4FA0.4PbI2.8Br0.2,1.46,,,,,,,MeO-4PACz,0.33,,,,,,,,,1000,10,5000,40,10,120,110,20,,,,,,,,,,,,,,,0.0,0.0,0.0,17.63,2315,CH1,v1,
9258,20241121,19,Cs0.2MA0.4FA0.4PbI2.8Br0.2,1.46,,,,,,,MeO-4PACz,0.33,,,,,,,,,1000,10,5000,40,10,120,110,20,,,,,,,,,,,,,,,15.66,76.417,1.0874,18.845,2315,CH2,v1,
9259,20241121,19,Cs0.2MA0.4FA0.4PbI2.8Br0.2,1.46,,,,,,,MeO-4PACz,0.33,,,,,,,,,1000,10,5000,40,10,120,110,20,,,,,,,,,,,,,,,2.2632,28.09,0.44399,18.147,2315,CH3,v1,
9260,20241121,19,Cs0.2MA0.4FA0.4PbI2.8Br0.2,1.46,,,,,,,MeO-4PACz,0.33,,,,,,,,,1000,10,5000,40,10,120,110,20,,,,,,,,,,,,,,,15.003,73.766,1.0653,19.091,2315,CH4,v1,
9261,20241121,19,Cs0.2MA0.4FA0.4PbI2.8Br0.2,1.46,,,,,,,MeO-4PACz,0.33,,,,,,,,,1000,10,5000,40,10,120,110,20,,,,,,,,,,,,,,,2.2e-09,7.699,0.52377,-5.47e-08,2316,CH1,v1,
9262,20241121,19,Cs0.2MA0.4FA0.4PbI2.8Br0.2,1.46,,,,,,,MeO-4PACz,0.33,,,,,,,,,1000,10,5000,40,10,120,110,20,,,,,,,,,,,,,,,5.9313,45.935,1.0135,12.74,2316,CH2,v1,
9263,20241121,19,Cs0.2MA0.4FA0.4PbI2.8Br0.2,1.46,,,,,,,MeO-4PACz,0.33,,,,,,,,,1000,10,5000,40,10,120,110,20,,,,,,,,,,,,,,,6.2889,46.318,1.0082,13.468,2316,CH3,v1,
9264,20241121,19,Cs0.2MA0.4FA0.4PbI2.8Br0.2,1.46,,,,,,,MeO-4PACz,0.33,,,,,,,,,1000,10,5000,40,10,120,110,20,,,,,,,,,,,,,,,11.946,64.732,1.0429,17.696,2316,CH4,v1,
9265,20241121,19,Cs0.2MA0.4FA0.4PbI2.8Br0.2,1.46,,,,,,,MeO-4PACz,0.33,,,,,,,,,1000,10,5000,40,10,120,110,20,,,,,,,,,,,,,,,0.0,0.0,0.12584,6.1e-09,2317,CH1,v1,
9266,20241121,19,Cs0.2MA0.4FA0.4PbI2.8Br0.2,1.46,,,,,,,MeO-4PACz,0.33,,,,,,,,,1000,10,5000,40,10,120,110,20,,,,,,,,,,,,,,,16.747,80.202,1.0587,19.724,2317,CH2,v1,
9267,20241121,19,Cs0.2MA0.4FA0.4PbI2.8Br0.2,1.46,,,,,,,MeO-4PACz,0.33,,,,,,,,,1000,10,5000,40,10,120,110,20,,,,,,,,,,,,,,,16.159,79.891,1.0565,19.144,2317,CH3,v1,
9268,20241121,19,Cs0.2MA0.4FA0.4PbI2.8Br0.2,1.46,,,,,,,MeO-4PACz,0.33,,,,,,,,,1000,10,5000,40,10,120,110,20,,,,,,,,,,,,,,,16.432,78.85,1.0508,19.831,2317,CH4,v1,
9269,20241121,19,Cs0.2MA0.4FA0.4PbI2.8Br0.2,1.46,,,,,,,MeO-4PACz,0.33,,,,,,,,,1000,10,5000,40,10,120,110,20,,,,,,,,,,,,,,,0.0,0.0,-0.079577,-6.22e-08,2318,CH1,v1,
9270,20241121,19,Cs0.2MA0.4FA0.4PbI2.8Br0.2,1.46,,,,,,,MeO-4PACz,0.33,,,,,,,,,1000,10,5000,40,10,120,110,20,,,,,,,,,,,,,,,16.089,78.976,1.0568,19.278,2318,CH2,v1,
9271,20241121,19,Cs0.2MA0.4FA0.4PbI2.8Br0.2,1.46,,,,,,,MeO-4PACz,0.33,,,,,,,,,1000,10,5000,40,10,120,110,20,,,,,,,,,,,,,,,15.716,79.658,1.0536,18.727,2318,CH3,v1,
9272,20241121,19,Cs0.2MA0.4FA0.4PbI2.8Br0.2,1.46,,,,,,,MeO-4PACz,0.33,,,,,,,,,1000,10,5000,40,10,120,110,20,,,,,,,,,,,,,,,16.531,81.221,1.0549,19.293,2318,CH4,v1,
9273,20241121,19,Cs0.2MA0.4FA0.4PbI2.8Br0.2,1.46,,,,,,,MeO-4PACz,0.33,,,,,,,,,1000,10,5000,40,10,120,110,20,,,,,,,,,,,,,,,0.0,0.0,-0.065934,-1.19e-07,2319,CH1,v1,
9274,20241121,19,Cs0.2MA0.4FA0.4PbI2.8Br0.2,1.46,,,,,,,MeO-4PACz,0.33,,,,,,,,,1000,10,5000,40,10,120,110,20,,,,,,,,,,,,,,,16.588,80.194,1.0556,19.596,2319,CH2,v1,
9275,20241121,19,Cs0.2MA0.4FA0.4PbI2.8Br0.2,1.46,,,,,,,MeO-4PACz,0.33,,,,,,,,,1000,10,5000,40,10,120,110,20,,,,,,,,,,,,,,,15.995,80.243,1.0476,19.027,2319,CH3,v1,
9276,20241121,19,Cs0.2MA0.4FA0.4PbI2.8Br0.2,1.46,,,,,,,MeO-4PACz,0.33,,,,,,,,,1000,10,5000,40,10,120,110,20,,,,,,,,,,,,,,,16.837,81.661,1.0475,19.684,2319,CH4,v1,
9277,20241121,19,Cs0.2MA0.4FA0.4PbI2.8Br0.2,1.46,,,,,,,MeO-4PACz,0.33,,,,,,,,,1000,10,5000,40,10,120,110,20,,,,,,,,,,,,,,,2.58e-08,42187.0,0.008079,7.6e-09,2320,CH1,v1,
9278,20241121,19,Cs0.2MA0.4FA0.4PbI2.8Br0.2,1.46,,,,,,,MeO-4PACz,0.33,,,,,,,,,1000,10,5000,40,10,120,110,20,,,,,,,,,,,,,,,16.116,80.298,1.0576,18.977,2320,CH2,v1,
9279,20241121,19,Cs0.2MA0.4FA0.4PbI2.8Br0.2,1.46,,,,,,,MeO-4PACz,0.33,,,,,,,,,1000,10,5000,40,10,120,110,20,,,,,,,,,,,,,,,4.7505,33.491,0.76749,18.482,2320,CH3,v1,
9280,20241121,19,Cs0.2MA0.4FA0.4PbI2.8Br0.2,1.46,,,,,,,MeO-4PACz,0.33,,,,,,,,,1000,10,5000,40,10,120,110,20,,,,,,,,,,,,,,,15.632,78.633,1.0304,19.294,2320,CH4,v1,
9281,20241121,19,Cs0.05MA0.16FA0.79PbI2.9Br0.1,1.73,,,,,,,MeO-4PACz,0.33,,,,,,,,,1000,10,5000,30,6,160,110,25,,,,,,,,,,,,,,,0.0,0.0,-0.021049,-8.9e-09,2321,CH1,v1,
9282,20241121,19,Cs0.05MA0.16FA0.79PbI2.9Br0.1,1.73,,,,,,,MeO-4PACz,0.33,,,,,,,,,1000,10,5000,30,6,160,110,25,,,,,,,,,,,,,,,10.581,50.934,0.98541,21.083,2321,CH2,v1,
9283,20241121,19,Cs0.05MA0.16FA0.79PbI2.9Br0.1,1.73,,,,,,,MeO-4PACz,0.33,,,,,,,,,1000,10,5000,30,6,160,110,25,,,,,,,,,,,,,,,14.57,70.717,1.0103,20.394,2321,CH3,v1,
9284,20241121,19,Cs0.05MA0.16FA0.79PbI2.9Br0.1,1.73,,,,,,,MeO-4PACz,0.33,,,,,,,,,1000,10,5000,30,6,160,110,25,,,,,,,,,,,,,,,1.1094,26.121,0.21238,19.998,2321,CH4,v1,
9285,20241121,19,Cs0.05MA0.16FA0.79PbI2.9Br0.1,1.73,,,,,,,MeO-4PACz,0.33,,,,,,,,,1000,10,5000,30,6,160,110,25,,,,,,,,,,,,,,,0.0,0.0,0.0,-6.82e-07,2322,CH1,v1,
9286,20241121,19,Cs0.05MA0.16FA0.79PbI2.9Br0.1,1.73,,,,,,,MeO-4PACz,0.33,,,,,,,,,1000,10,5000,30,6,160,110,25,,,,,,,,,,,,,,,15.456,71.24,1.0174,21.323,2322,CH2,v1,
9287,20241121,19,Cs0.05MA0.16FA0.79PbI2.9Br0.1,1.73,,,,,,,MeO-4PACz,0.33,,,,,,,,,1000,10,5000,30,6,160,110,25,,,,,,,,,,,,,,,0.089343,40.722,0.017123,12.813,2322,CH3,v1,
9288,20241121,19,Cs0.05MA0.16FA0.79PbI2.9Br0.1,1.73,,,,,,,MeO-4PACz,0.33,,,,,,,,,1000,10,5000,30,6,160,110,25,,,,,,,,,,,,,,,14.632,67.553,1.013,21.382,2322,CH4,v1,
9289,20241121,19,Cs0.05MA0.16FA0.79PbI2.9Br0.1,1.73,,,,,,,MeO-4PACz,0.33,,,,,,,,,1000,10,5000,30,6,160,110,25,,,,,,,,,,,,,,,1.4e-09,9.53e+47,0.0,-9.75e-08,2323,CH1,v1,
9290,20241121,19,Cs0.05MA0.16FA0.79PbI2.9Br0.1,1.73,,,,,,,MeO-4PACz,0.33,,,,,,,,,1000,10,5000,30,6,160,110,25,,,,,,,,,,,,,,,1.5122,25.449,0.28297,20.999,2323,CH2,v1,
9291,20241121,19,Cs0.05MA0.16FA0.79PbI2.9Br0.1,1.73,,,,,,,MeO-4PACz,0.33,,,,,,,,,1000,10,5000,30,6,160,110,25,,,,,,,,,,,,,,,0.2778,614.52,0.005751,7.8602,2323,CH3,v1,
9292,20241121,19,Cs0.05MA0.16FA0.79PbI2.9Br0.1,1.73,,,,,,,MeO-4PACz,0.33,,,,,,,,,1000,10,5000,30,6,160,110,25,,,,,,,,,,,,,,,12.708,61.851,1.0012,20.521,2323,CH4,v1,
9293,20241121,19,Cs0.05MA0.16FA0.79PbI2.9Br0.1,1.73,,,,,,,MeO-4PACz,0.33,,,,,,,,,1000,10,5000,30,6,160,110,25,,,,,,,,,,,,,,,0.0,0.0,-0.058267,-7.76e-08,2324,CH1,v1,
9294,20241121,19,Cs0.05MA0.16FA0.79PbI2.9Br0.1,1.73,,,,,,,MeO-4PACz,0.33,,,,,,,,,1000,10,5000,30,6,160,110,25,,,,,,,,,,,,,,,15.031,71.606,1.0152,20.677,2324,CH2,v1,
9295,20241121,19,Cs0.05MA0.16FA0.79PbI2.9Br0.1,1.73,,,,,,,MeO-4PACz,0.33,,,,,,,,,1000,10,5000,30,6,160,110,25,,,,,,,,,,,,,,,14.298,70.65,1.0129,19.979,2324,CH3,v1,
9296,20241121,19,Cs0.05MA0.16FA0.79PbI2.9Br0.1,1.73,,,,,,,MeO-4PACz,0.33,,,,,,,,,1000,10,5000,30,6,160,110,25,,,,,,,,,,,,,,,7.8533,3060.3,0.017987,14.267,2324,CH4,v1,
9297,20241121,19,Cs0.05MA0.16FA0.79PbI2.9Br0.1,1.73,,,,,,,MeO-4PACz,0.33,,,,,,,,,1000,10,5000,30,6,160,110,25,,,,,,,,,,,,,,,0.0,0.0,-0.08694,0.0082815,2325,CH1,v1,
9298,20241121,19,Cs0.05MA0.16FA0.79PbI2.9Br0.1,1.73,,,,,,,MeO-4PACz,0.33,,,,,,,,,1000,10,5000,30,6,160,110,25,,,,,,,,,,,,,,,0.13481,7374000.0,0.021109,0.086607,2325,CH2,v1,
9299,20241121,19,Cs0.05MA0.16FA0.79PbI2.9Br0.1,1.73,,,,,,,MeO-4PACz,0.33,,,,,,,,,1000,10,5000,30,6,160,110,25,,,,,,,,,,,,,,,0.0,0.0,-0.038903,-6e-08,2325,CH3,v1,
9300,20241121,19,Cs0.05MA0.16FA0.79PbI2.9Br0.1,1.73,,,,,,,MeO-4PACz,0.33,,,,,,,,,1000,10,5000,30,6,160,110,25,,,,,,,,,,,,,,,0.0,0.0,-0.028927,-5.79e-08,2325,CH4,v1,
9301,20241121,19,Cs0.05MA0.16FA0.79PbI2.9Br0.1,1.73,,,,,,,MeO-4PACz,0.33,,,,,,,,,1000,10,5000,30,6,160,110,25,,,,,,,,,,,,,,,1.6e-06,21.392,0.96538,7.75e-06,2326,CH1,v1,
9302,20241121,19,Cs0.05MA0.16FA0.79PbI2.9Br0.1,1.73,,,,,,,MeO-4PACz,0.33,,,,,,,,,1000,10,5000,30,6,160,110,25,,,,,,,,,,,,,,,13.354,64.345,1.0111,20.526,2326,CH2,v1,
9303,20241121,19,Cs0.05MA0.16FA0.79PbI2.9Br0.1,1.73,,,,,,,MeO-4PACz,0.33,,,,,,,,,1000,10,5000,30,6,160,110,25,,,,,,,,,,,,,,,14.363,70.724,1.017,19.969,2326,CH3,v1,
9304,20241121,19,Cs0.05MA0.16FA0.79PbI2.9Br0.1,1.73,,,,,,,MeO-4PACz,0.33,,,,,,,,,1000,10,5000,30,6,160,110,25,,,,,,,,,,,,,,,4.2006,29.88,0.68984,20.379,2326,CH4,v1,
9305,20241121,19,Cs0.05MA0.16FA0.79PbI2.9Br0.1,1.73,,,,,,,MeO-4PACz,0.33,,,,,,,,,1000,10,5000,30,6,160,110,25,,,,,,,,,,,,,,,0.045912,1.1984,0.99821,3.838,2327,CH1,v1,
9306,20241121,19,Cs0.05MA0.16FA0.79PbI2.9Br0.1,1.73,,,,,,,MeO-4PACz,0.33,,,,,,,,,1000,10,5000,30,6,160,110,25,,,,,,,,,,,,,,,15.107,70.734,1.0247,20.843,2327,CH2,v1,
9307,20241121,19,Cs0.05MA0.16FA0.79PbI2.9Br0.1,1.73,,,,,,,MeO-4PACz,0.33,,,,,,,,,1000,10,5000,30,6,160,110,25,,,,,,,,,,,,,,,0.24995,48.864,0.033969,15.058,2327,CH3,v1,
9308,20241121,19,Cs0.05MA0.16FA0.79PbI2.9Br0.1,1.73,,,,,,,MeO-4PACz,0.33,,,,,,,,,1000,10,5000,30,6,160,110,25,,,,,,,,,,,,,,,14.731,69.649,1.0154,20.83,2327,CH4,v1,
9309,20241121,19,Cs0.05MA0.16FA0.79PbI2.9Br0.1,1.73,,,,,,,MeO-4PACz,0.33,,,,,,,,,1000,10,5000,30,6,160,110,25,,,,,,,,,,,,,,,2.28e-07,32.885,0.72987,9.5e-07,2328,CH1,v1,
9310,20241121,19,Cs0.05MA0.16FA0.79PbI2.9Br0.1,1.73,,,,,,,MeO-4PACz,0.33,,,,,,,,,1000,10,5000,30,6,160,110,25,,,,,,,,,,,,,,,0.0012962,25.097,0.80945,0.0063804,2328,CH2,v1,
9311,20241121,19,Cs0.05MA0.16FA0.79PbI2.9Br0.1,1.73,,,,,,,MeO-4PACz,0.33,,,,,,,,,1000,10,5000,30,6,160,110,25,,,,,,,,,,,,,,,3.4641,1314.7,0.017732,14.859,2328,CH3,v1,
9312,20241121,19,Cs0.05MA0.16FA0.79PbI2.9Br0.1,1.73,,,,,,,MeO-4PACz,0.33,,,,,,,,,1000,10,5000,30,6,160,110,25,,,,,,,,,,,,,,,13.056,64.804,1.0057,20.033,2328,CH4,v1,
9313,20241121,19,Cs0.05MA0.16FA0.79PbI2.9Br0.1,1.73,,,,,,,MeO-4PACz,0.33,,,,,,,,,1000,10,5000,30,6,160,110,25,,,,,,,,,,,,,,,5.4e-09,4276.7,0.006745,1.88e-08,2329,CH1,v1,
9314,20241121,19,Cs0.05MA0.16FA0.79PbI2.9Br0.1,1.73,,,,,,,MeO-4PACz,0.33,,,,,,,,,1000,10,5000,30,6,160,110,25,,,,,,,,,,,,,,,14.552,70.208,1.0226,20.27,2329,CH2,v1,
9315,20241121,19,Cs0.05MA0.16FA0.79PbI2.9Br0.1,1.73,,,,,,,MeO-4PACz,0.33,,,,,,,,,1000,10,5000,30,6,160,110,25,,,,,,,,,,,,,,,14.147,71.203,1.0184,19.509,2329,CH3,v1,
9316,20241121,19,Cs0.05MA0.16FA0.79PbI2.9Br0.1,1.73,,,,,,,MeO-4PACz,0.33,,,,,,,,,1000,10,5000,30,6,160,110,25,,,,,,,,,,,,,,,1.1366,23.003,0.28743,17.19,2329,CH4,v1,
9317,20241121,19,Cs0.05MA0.16FA0.79PbI2.9Br0.1,1.73,,,,,,,MeO-4PACz,0.33,,,,,,,,,1000,10,5000,30,6,160,110,25,,,,,,,,,,,,,,,0.0,0.0,-0.017341,-1.05e-07,2330,CH1,v1,
9318,20241121,19,Cs0.05MA0.16FA0.79PbI2.9Br0.1,1.73,,,,,,,MeO-4PACz,0.33,,,,,,,,,1000,10,5000,30,6,160,110,25,,,,,,,,,,,,,,,0.0,0.0,-7e-06,-0.027244,2330,CH2,v1,
9319,20241121,19,Cs0.05MA0.16FA0.79PbI2.9Br0.1,1.73,,,,,,,MeO-4PACz,0.33,,,,,,,,,1000,10,5000,30,6,160,110,25,,,,,,,,,,,,,,,9.3e-09,242.75,0.072302,5.29e-08,2330,CH3,v1,
9320,20241121,19,Cs0.05MA0.16FA0.79PbI2.9Br0.1,1.73,,,,,,,MeO-4PACz,0.33,,,,,,,,,1000,10,5000,30,6,160,110,25,,,,,,,,,,,,,,,0.0,0.0,-0.011932,-1.8e-09,2330,CH4,v1,
9321,20241121,19,Cs0.05MA0.1FA0.85PbI2.85Br0.15,1.65,,,,,,,MeO-4PACz,0.33,,,,,,,,,1000,10,5000,30,10,160,100,20,,,,,,,,,,,,,,,1.67e-06,45.572,0.60872,6.03e-06,2331,CH1,v1,
9322,20241121,19,Cs0.05MA0.1FA0.85PbI2.85Br0.15,1.65,,,,,,,MeO-4PACz,0.33,,,,,,,,,1000,10,5000,30,10,160,100,20,,,,,,,,,,,,,,,11.701,63.081,1.0138,18.297,2331,CH2,v1,
9323,20241121,19,Cs0.05MA0.1FA0.85PbI2.85Br0.15,1.65,,,,,,,MeO-4PACz,0.33,,,,,,,,,1000,10,5000,30,10,160,100,20,,,,,,,,,,,,,,,13.003,70.03,1.0217,18.173,2331,CH3,v1,
9324,20241121,19,Cs0.05MA0.1FA0.85PbI2.85Br0.15,1.65,,,,,,,MeO-4PACz,0.33,,,,,,,,,1000,10,5000,30,10,160,100,20,,,,,,,,,,,,,,,12.228,64.397,1.0141,18.725,2331,CH4,v1,
9325,20241121,19,Cs0.05MA0.1FA0.85PbI2.85Br0.15,1.65,,,,,,,MeO-4PACz,0.33,,,,,,,,,1000,10,5000,30,10,160,100,20,,,,,,,,,,,,,,,0.0,0.0,0.0,-1.19e-08,2332,CH1,v1,
9326,20241121,19,Cs0.05MA0.1FA0.85PbI2.85Br0.15,1.65,,,,,,,MeO-4PACz,0.33,,,,,,,,,1000,10,5000,30,10,160,100,20,,,,,,,,,,,,,,,13.729,70.779,1.0105,19.195,2332,CH2,v1,
9327,20241121,19,Cs0.05MA0.1FA0.85PbI2.85Br0.15,1.65,,,,,,,MeO-4PACz,0.33,,,,,,,,,1000,10,5000,30,10,160,100,20,,,,,,,,,,,,,,,0.98261,26.121,0.20673,18.197,2332,CH3,v1,
9328,20241121,19,Cs0.05MA0.1FA0.85PbI2.85Br0.15,1.65,,,,,,,MeO-4PACz,0.33,,,,,,,,,1000,10,5000,30,10,160,100,20,,,,,,,,,,,,,,,10.719,57.512,0.99978,18.643,2332,CH4,v1,
9329,20241121,19,Cs0.05MA0.1FA0.85PbI2.85Br0.15,1.65,,,,,,,MeO-4PACz,0.33,,,,,,,,,1000,10,5000,30,10,160,100,20,,,,,,,,,,,,,,,8.7e-09,32.153,0.2531,1.07e-07,2333,CH1,v1,
9330,20241121,19,Cs0.05MA0.1FA0.85PbI2.85Br0.15,1.65,,,,,,,MeO-4PACz,0.33,,,,,,,,,1000,10,5000,30,10,160,100,20,,,,,,,,,,,,,,,14.008,68.975,1.0074,20.158,2333,CH2,v1,
9331,20241121,19,Cs0.05MA0.1FA0.85PbI2.85Br0.15,1.65,,,,,,,MeO-4PACz,0.33,,,,,,,,,1000,10,5000,30,10,160,100,20,,,,,,,,,,,,,,,1.697,99.742,0.086659,19.633,2333,CH3,v1,
9332,20241121,19,Cs0.05MA0.1FA0.85PbI2.85Br0.15,1.65,,,,,,,MeO-4PACz,0.33,,,,,,,,,1000,10,5000,30,10,160,100,20,,,,,,,,,,,,,,,0.13019,142.82,0.008367,10.895,2333,CH4,v1,
9333,20241121,19,Cs0.05MA0.1FA0.85PbI2.85Br0.15,1.65,,,,,,,MeO-4PACz,0.33,,,,,,,,,1000,10,5000,30,10,160,100,20,,,,,,,,,,,,,,,0.0,0.0,0.0,-0.0020261,2334,CH1,v1,
9334,20241121,19,Cs0.05MA0.1FA0.85PbI2.85Br0.15,1.65,,,,,,,MeO-4PACz,0.33,,,,,,,,,1000,10,5000,30,10,160,100,20,,,,,,,,,,,,,,,13.817,67.482,1.0022,20.431,2334,CH2,v1,
9335,20241121,19,Cs0.05MA0.1FA0.85PbI2.85Br0.15,1.65,,,,,,,MeO-4PACz,0.33,,,,,,,,,1000,10,5000,30,10,160,100,20,,,,,,,,,,,,,,,0.0,0.0,0.066178,18.713,2334,CH3,v1,
9336,20241121,19,Cs0.05MA0.1FA0.85PbI2.85Br0.15,1.65,,,,,,,MeO-4PACz,0.33,,,,,,,,,1000,10,5000,30,10,160,100,20,,,,,,,,,,,,,,,8.4743,43.6,0.96344,20.174,2334,CH4,v1,
9337,20241121,19,Cs0.05MA0.1FA0.85PbI2.85Br0.15,1.65,,,,,,,MeO-4PACz,0.33,,,,,,,,,1000,10,5000,30,10,160,100,20,,,,,,,,,,,,,,,0.0,0.0,0.16845,1.63e-08,2335,CH1,v1,
9338,20241121,19,Cs0.05MA0.1FA0.85PbI2.85Br0.15,1.65,,,,,,,MeO-4PACz,0.33,,,,,,,,,1000,10,5000,30,10,160,100,20,,,,,,,,,,,,,,,15.295,70.896,1.0178,21.195,2335,CH2,v1,
9339,20241121,19,Cs0.05MA0.1FA0.85PbI2.85Br0.15,1.65,,,,,,,MeO-4PACz,0.33,,,,,,,,,1000,10,5000,30,10,160,100,20,,,,,,,,,,,,,,,14.329,69.751,1.0145,20.249,2335,CH3,v1,
9340,20241121,19,Cs0.05MA0.1FA0.85PbI2.85Br0.15,1.65,,,,,,,MeO-4PACz,0.33,,,,,,,,,1000,10,5000,30,10,160,100,20,,,,,,,,,,,,,,,14.851,69.322,1.0166,21.073,2335,CH4,v1,
9341,20241121,19,Cs0.05MA0.1FA0.85PbI2.85Br0.15,1.65,,,,,,,MeO-4PACz,0.33,,,,,,,,,1000,10,5000,30,10,160,100,20,,,,,,,,,,,,,,,0.0,0.0,0.0,1.79e-05,2336,CH1,v1,
9342,20241121,19,Cs0.05MA0.1FA0.85PbI2.85Br0.15,1.65,,,,,,,MeO-4PACz,0.33,,,,,,,,,1000,10,5000,30,10,160,100,20,,,,,,,,,,,,,,,16.891,70.17,1.0664,22.572,2336,CH2,v1,
9343,20241121,19,Cs0.05MA0.1FA0.85PbI2.85Br0.15,1.65,,,,,,,MeO-4PACz,0.33,,,,,,,,,1000,10,5000,30,10,160,100,20,,,,,,,,,,,,,,,12.67,59.312,1.0568,20.214,2336,CH3,v1,
9344,20241121,19,Cs0.05MA0.1FA0.85PbI2.85Br0.15,1.65,,,,,,,MeO-4PACz,0.33,,,,,,,,,1000,10,5000,30,10,160,100,20,,,,,,,,,,,,,,,0.33784,23.454,0.071108,20.258,2336,CH4,v1,
9345,20241121,19,Cs0.05MA0.1FA0.85PbI2.85Br0.15,1.65,,,,,,,MeO-4PACz,0.33,,,,,,,,,1000,10,5000,30,10,160,100,20,,,,,,,,,,,,,,,0.0,0.0,-0.048324,-3.09e-07,2337,CH1,v1,
9346,20241121,19,Cs0.05MA0.1FA0.85PbI2.85Br0.15,1.65,,,,,,,MeO-4PACz,0.33,,,,,,,,,1000,10,5000,30,10,160,100,20,,,,,,,,,,,,,,,17.508,72.768,1.0727,22.429,2337,CH2,v1,
9347,20241121,19,Cs0.05MA0.1FA0.85PbI2.85Br0.15,1.65,,,,,,,MeO-4PACz,0.33,,,,,,,,,1000,10,5000,30,10,160,100,20,,,,,,,,,,,,,,,17.631,75.411,1.0704,21.842,2337,CH3,v1,
9348,20241121,19,Cs0.05MA0.1FA0.85PbI2.85Br0.15,1.65,,,,,,,MeO-4PACz,0.33,,,,,,,,,1000,10,5000,30,10,160,100,20,,,,,,,,,,,,,,,8.8868,38.786,1.0016,22.876,2337,CH4,v1,
9349,20241121,19,Cs0.05MA0.1FA0.85PbI2.85Br0.15,1.65,,,,,,,MeO-4PACz,0.33,,,,,,,,,1000,10,5000,30,10,160,100,20,,,,,,,,,,,,,,,0.0,0.0,-0.094341,-9.94e-08,2338,CH1,v1,
9350,20241121,19,Cs0.05MA0.1FA0.85PbI2.85Br0.15,1.65,,,,,,,MeO-4PACz,0.33,,,,,,,,,1000,10,5000,30,10,160,100,20,,,,,,,,,,,,,,,17.972,72.746,1.0655,23.185,2338,CH2,v1,
9351,20241121,19,Cs0.05MA0.1FA0.85PbI2.85Br0.15,1.65,,,,,,,MeO-4PACz,0.33,,,,,,,,,1000,10,5000,30,10,160,100,20,,,,,,,,,,,,,,,13.538,58.342,1.0312,22.502,2338,CH3,v1,
9352,20241121,19,Cs0.05MA0.1FA0.85PbI2.85Br0.15,1.65,,,,,,,MeO-4PACz,0.33,,,,,,,,,1000,10,5000,30,10,160,100,20,,,,,,,,,,,,,,,18.151,72.983,1.0645,23.363,2338,CH4,v1,
9353,20241121,19,Cs0.05MA0.1FA0.85PbI2.85Br0.15,1.65,,,,,,,MeO-4PACz,0.33,,,,,,,,,1000,10,5000,30,10,160,100,20,,,,,,,,,,,,,,,2.44e-08,17.182,0.11839,1.2e-06,2339,CH1,v1,
9354,20241121,19,Cs0.05MA0.1FA0.85PbI2.85Br0.15,1.65,,,,,,,MeO-4PACz,0.33,,,,,,,,,1000,10,5000,30,10,160,100,20,,,,,,,,,,,,,,,14.37,65.964,1.0659,20.438,2339,CH2,v1,
9355,20241121,19,Cs0.05MA0.1FA0.85PbI2.85Br0.15,1.65,,,,,,,MeO-4PACz,0.33,,,,,,,,,1000,10,5000,30,10,160,100,20,,,,,,,,,,,,,,,15.315,69.75,1.0583,20.747,2339,CH3,v1,
9356,20241121,19,Cs0.05MA0.1FA0.85PbI2.85Br0.15,1.65,,,,,,,MeO-4PACz,0.33,,,,,,,,,1000,10,5000,30,10,160,100,20,,,,,,,,,,,,,,,16.358,71.197,1.0593,21.69,2339,CH4,v1,
9357,20241121,19,Cs0.05MA0.1FA0.85PbI2.85Br0.15,1.65,,,,,,,MeO-4PACz,0.33,,,,,,,,,1000,10,5000,30,10,160,100,20,,,,,,,,,,,,,,,0.0,0.0,-0.00156,-7.6e-09,2340,CH1,v1,
9358,20241121,19,Cs0.05MA0.1FA0.85PbI2.85Br0.15,1.65,,,,,,,MeO-4PACz,0.33,,,,,,,,,1000,10,5000,30,10,160,100,20,,,,,,,,,,,,,,,0.1232,67.35,0.009109,20.081,2340,CH2,v1,
9359,20241121,19,Cs0.05MA0.1FA0.85PbI2.85Br0.15,1.65,,,,,,,MeO-4PACz,0.33,,,,,,,,,1000,10,5000,30,10,160,100,20,,,,,,,,,,,,,,,0.0,0.0,0.007761,13.581,2340,CH3,v1,
9360,20241121,19,Cs0.05MA0.1FA0.85PbI2.85Br0.15,1.65,,,,,,,MeO-4PACz,0.33,,,,,,,,,1000,10,5000,30,10,160,100,20,,,,,,,,,,,,,,,0.66579,827.84,0.006096,13.192,2340,CH4,v1,
9361,20241121,19,Cs0.05MA0.1FA0.85PbI3.0,1.73,,,,,,,MeO-4PACz,0.33,,,,,,,,,1000,10,5000,40,10,160,110,15,,,,,,,,,,,,,,,5.78e-07,2.07e+50,0.0,-1.86e-07,2341,CH1,v1,
9362,20241121,19,Cs0.05MA0.1FA0.85PbI3.0,1.73,,,,,,,MeO-4PACz,0.33,,,,,,,,,1000,10,5000,40,10,160,110,15,,,,,,,,,,,,,,,13.938,71.151,1.0186,19.231,2341,CH2,v1,
9363,20241121,19,Cs0.05MA0.1FA0.85PbI3.0,1.73,,,,,,,MeO-4PACz,0.33,,,,,,,,,1000,10,5000,40,10,160,110,15,,,,,,,,,,,,,,,13.597,72.069,1.0157,18.575,2341,CH3,v1,
9364,20241121,19,Cs0.05MA0.1FA0.85PbI3.0,1.73,,,,,,,MeO-4PACz,0.33,,,,,,,,,1000,10,5000,40,10,160,110,15,,,,,,,,,,,,,,,7.0157,976.21,0.0392,18.334,2341,CH4,v1,
9365,20241121,19,Cs0.05MA0.1FA0.85PbI3.0,1.73,,,,,,,MeO-4PACz,0.33,,,,,,,,,1000,10,5000,40,10,160,110,15,,,,,,,,,,,,,,,0.1948,15.848,0.23114,5.3179,2342,CH1,v1,
9366,20241121,19,Cs0.05MA0.1FA0.85PbI3.0,1.73,,,,,,,MeO-4PACz,0.33,,,,,,,,,1000,10,5000,40,10,160,110,15,,,,,,,,,,,,,,,10.684,56.081,1.0143,18.782,2342,CH2,v1,
9367,20241121,19,Cs0.05MA0.1FA0.85PbI3.0,1.73,,,,,,,MeO-4PACz,0.33,,,,,,,,,1000,10,5000,40,10,160,110,15,,,,,,,,,,,,,,,10.285,56.136,1.0067,18.201,2342,CH3,v1,
9368,20241121,19,Cs0.05MA0.1FA0.85PbI3.0,1.73,,,,,,,MeO-4PACz,0.33,,,,,,,,,1000,10,5000,40,10,160,110,15,,,,,,,,,,,,,,,0.0,0.0,0.061271,17.434,2342,CH4,v1,
9369,20241121,19,Cs0.05MA0.1FA0.85PbI3.0,1.73,,,,,,,MeO-4PACz,0.33,,,,,,,,,1000,10,5000,40,10,160,110,15,,,,,,,,,,,,,,,0.0,0.0,0.0,-0.23381,2343,CH1,v1,
9370,20241121,19,Cs0.05MA0.1FA0.85PbI3.0,1.73,,,,,,,MeO-4PACz,0.33,,,,,,,,,1000,10,5000,40,10,160,110,15,,,,,,,,,,,,,,,0.90802,25.274,0.19152,18.759,2343,CH2,v1,
9371,20241121,19,Cs0.05MA0.1FA0.85PbI3.0,1.73,,,,,,,MeO-4PACz,0.33,,,,,,,,,1000,10,5000,40,10,160,110,15,,,,,,,,,,,,,,,0.81695,33.753,0.13036,18.567,2343,CH3,v1,
9372,20241121,19,Cs0.05MA0.1FA0.85PbI3.0,1.73,,,,,,,MeO-4PACz,0.33,,,,,,,,,1000,10,5000,40,10,160,110,15,,,,,,,,,,,,,,,13.169,66.598,0.99481,19.877,2343,CH4,v1,
9373,20241121,19,Cs0.05MA0.1FA0.85PbI3.0,1.73,,,,,,,MeO-4PACz,0.33,,,,,,,,,1000,10,5000,40,10,160,110,15,,,,,,,,,,,,,,,2.55e-08,1.91e+49,0.0,-8.9e-08,2344,CH1,v1,
9374,20241121,19,Cs0.05MA0.1FA0.85PbI3.0,1.73,,,,,,,MeO-4PACz,0.33,,,,,,,,,1000,10,5000,40,10,160,110,15,,,,,,,,,,,,,,,12.851,65.417,1.0175,19.307,2344,CH2,v1,
9375,20241121,19,Cs0.05MA0.1FA0.85PbI3.0,1.73,,,,,,,MeO-4PACz,0.33,,,,,,,,,1000,10,5000,40,10,160,110,15,,,,,,,,,,,,,,,11.07,59.713,1.0146,18.271,2344,CH3,v1,
9376,20241121,19,Cs0.05MA0.1FA0.85PbI3.0,1.73,,,,,,,MeO-4PACz,0.33,,,,,,,,,1000,10,5000,40,10,160,110,15,,,,,,,,,,,,,,,4.5979,34.211,0.99657,13.486,2344,CH4,v1,
9377,20241121,19,Cs0.05MA0.1FA0.85PbI3.0,1.73,,,,,,,MeO-4PACz,0.33,,,,,,,,,1000,10,5000,40,10,160,110,15,,,,,,,,,,,,,,,0.029281,2.13e+48,0.0,0.91447,2345,CH1,v1,
9378,20241121,19,Cs0.05MA0.1FA0.85PbI3.0,1.73,,,,,,,MeO-4PACz,0.33,,,,,,,,,1000,10,5000,40,10,160,110,15,,,,,,,,,,,,,,,10.535,58.316,1.0171,17.761,2345,CH2,v1,
9379,20241121,19,Cs0.05MA0.1FA0.85PbI3.0,1.73,,,,,,,MeO-4PACz,0.33,,,,,,,,,1000,10,5000,40,10,160,110,15,,,,,,,,,,,,,,,8.8009,51.759,1.0133,16.78,2345,CH3,v1,
9380,20241121,19,Cs0.05MA0.1FA0.85PbI3.0,1.73,,,,,,,MeO-4PACz,0.33,,,,,,,,,1000,10,5000,40,10,160,110,15,,,,,,,,,,,,,,,4.6979,33.857,0.99365,13.964,2345,CH4,v1,
9381,20241121,19,Cs0.05MA0.1FA0.85PbI3.0,1.73,,,,,,,MeO-4PACz,0.33,,,,,,,,,1000,10,5000,40,10,160,110,15,,,,,,,,,,,,,,,1.45e-07,9.6746,0.55688,2.69e-06,2346,CH1,v1,
9382,20241121,19,Cs0.05MA0.1FA0.85PbI3.0,1.73,,,,,,,MeO-4PACz,0.33,,,,,,,,,1000,10,5000,40,10,160,110,15,,,,,,,,,,,,,,,16.785,70.056,1.0513,22.791,2346,CH2,v1,
9383,20241121,19,Cs0.05MA0.1FA0.85PbI3.0,1.73,,,,,,,MeO-4PACz,0.33,,,,,,,,,1000,10,5000,40,10,160,110,15,,,,,,,,,,,,,,,18.1,76.886,1.0718,21.965,2346,CH3,v1,
9384,20241121,19,Cs0.05MA0.1FA0.85PbI3.0,1.73,,,,,,,MeO-4PACz,0.33,,,,,,,,,1000,10,5000,40,10,160,110,15,,,,,,,,,,,,,,,13.381,56.274,1.0469,22.713,2346,CH4,v1,
