Repository: MI-Materials-Intelligence/Recipe-Language-Model

# Learning Layer

## Overview

In the learning layer, the formulas and parameters are encoded and then tokenised into recipes as inputs. Through atomic skills of data extraction, cleaning, and matching, these data are organised into standardised datasets, providing the basis for RLM training and iterative recipe refinement.

Key Atomic Skills:
- **Cleaning**: Preprocessing and outlier cleaning
- **Matching**: Matching data pairs based on variables
- **Extraction**: Data extraction from robotic boxes

File: seven_ai_layers_robotics/learning/data/data50764_from_db.csv (part 37 of 253)
No,date,rank,Formula PVK,Concentration PVK,Formula Additive 1,Concentration Additive 1,Formula Additive 2,Concentration Additive 2,Formula Additive 3,Concentration Additive 3,Formula SAM 1,Concentration SAM 1,Formula SAM 2,Concentration SAM 2,Formula SAM 3,Concentration SAM 3,Spin Coating Speed SAM,Spin Coating Time SAM,Annealed Temperature SAM,Annealed Time SAM,Spin Coating Speed PVK 1,Spin Coating Time PVK 1,Spin Coating Speed PVK 2,Spin Coating Time PVK 2,Antisolvent Dropping Timing,Antisolvent Volume,Annealed Temperature PVK,Annealed Time PVK,Formula Passivator 1,Concentration Passivator 1,Formula Passivator 2,Concentration Passivator 2,Formula Passivator 3,Concentration Passivator 3,Formula Passivator 4,Concentration Passivator 4,Spin Coating Speed Passivator,Spin Coating Time Passivator,Passivator Dropping Timing,Passivator Volume,Annealed Temperature Passivator,Annealed Time Passivator,PCE,FF,Voc,Jsc,Product,Channel,From,upload_time
9385,20241121,19,Cs0.05MA0.1FA0.85PbI3.0,1.73,,,,,,,MeO-4PACz,0.33,,,,,,,,,1000,10,5000,40,10,160,110,15,,,,,,,,,,,,,,,0.0,0.0,-0.006219,-4.3e-09,2347,CH1,v1,
9386,20241121,19,Cs0.05MA0.1FA0.85PbI3.0,1.73,,,,,,,MeO-4PACz,0.33,,,,,,,,,1000,10,5000,40,10,160,110,15,,,,,,,,,,,,,,,19.43,77.527,1.0813,23.177,2347,CH2,v1,
9387,20241121,19,Cs0.05MA0.1FA0.85PbI3.0,1.73,,,,,,,MeO-4PACz,0.33,,,,,,,,,1000,10,5000,40,10,160,110,15,,,,,,,,,,,,,,,0.0,0.0,0.11252,21.108,2347,CH3,v1,
9388,20241121,19,Cs0.05MA0.1FA0.85PbI3.0,1.73,,,,,,,MeO-4PACz,0.33,,,,,,,,,1000,10,5000,40,10,160,110,15,,,,,,,,,,,,,,,18.837,75.61,1.0747,23.183,2347,CH4,v1,
9389,20241121,19,Cs0.05MA0.1FA0.85PbI3.0,1.73,,,,,,,MeO-4PACz,0.33,,,,,,,,,1000,10,5000,40,10,160,110,15,,,,,,,,,,,,,,,0.0,0.0,0.0,-1.27e-08,2348,CH1,v1,
9390,20241121,19,Cs0.05MA0.1FA0.85PbI3.0,1.73,,,,,,,MeO-4PACz,0.33,,,,,,,,,1000,10,5000,40,10,160,110,15,,,,,,,,,,,,,,,16.632,70.855,1.0503,22.35,2348,CH2,v1,
9391,20241121,19,Cs0.05MA0.1FA0.85PbI3.0,1.73,,,,,,,MeO-4PACz,0.33,,,,,,,,,1000,10,5000,40,10,160,110,15,,,,,,,,,,,,,,,17.436,74.989,1.0748,21.633,2348,CH3,v1,
9392,20241121,19,Cs0.05MA0.1FA0.85PbI3.0,1.73,,,,,,,MeO-4PACz,0.33,,,,,,,,,1000,10,5000,40,10,160,110,15,,,,,,,,,,,,,,,18.627,75.943,1.0719,22.882,2348,CH4,v1,
9393,20241121,19,Cs0.05MA0.1FA0.85PbI3.0,1.73,,,,,,,MeO-4PACz,0.33,,,,,,,,,1000,10,5000,40,10,160,110,15,,,,,,,,,,,,,,,0.0028659,2.0092,1.1864,-0.12023,2349,CH1,v1,
9394,20241121,19,Cs0.05MA0.1FA0.85PbI3.0,1.73,,,,,,,MeO-4PACz,0.33,,,,,,,,,1000,10,5000,40,10,160,110,15,,,,,,,,,,,,,,,19.093,77.524,1.0809,22.785,2349,CH2,v1,
9395,20241121,19,Cs0.05MA0.1FA0.85PbI3.0,1.73,,,,,,,MeO-4PACz,0.33,,,,,,,,,1000,10,5000,40,10,160,110,15,,,,,,,,,,,,,,,5.3399,2327.9,0.017292,13.265,2349,CH3,v1,
9396,20241121,19,Cs0.05MA0.1FA0.85PbI3.0,1.73,,,,,,,MeO-4PACz,0.33,,,,,,,,,1000,10,5000,40,10,160,110,15,,,,,,,,,,,,,,,19.173,77.354,1.0789,22.975,2349,CH4,v1,
9397,20241121,19,Cs0.05MA0.1FA0.85PbI3.0,1.73,,,,,,,MeO-4PACz,0.33,,,,,,,,,1000,10,5000,40,10,160,110,15,,,,,,,,,,,,,,,0.0,0.0,-0.063863,-5.46e-08,2350,CH1,v1,
9398,20241121,19,Cs0.05MA0.1FA0.85PbI3.0,1.73,,,,,,,MeO-4PACz,0.33,,,,,,,,,1000,10,5000,40,10,160,110,15,,,,,,,,,,,,,,,18.279,74.528,1.0768,22.778,2350,CH2,v1,
9399,20241121,19,Cs0.05MA0.1FA0.85PbI3.0,1.73,,,,,,,MeO-4PACz,0.33,,,,,,,,,1000,10,5000,40,10,160,110,15,,,,,,,,,,,,,,,18.059,75.848,1.0712,22.226,2350,CH3,v1,
9400,20241121,19,Cs0.05MA0.1FA0.85PbI3.0,1.73,,,,,,,MeO-4PACz,0.33,,,,,,,,,1000,10,5000,40,10,160,110,15,,,,,,,,,,,,,,,18.679,75.31,1.0685,23.212,2350,CH4,v1,
9401,20241121,19,Cs0.05MA0.2FA0.75PbI2.8Br0.2,1.4,,,,,,,MeO-4PACz,0.33,,,,,,,,,1200,10,5000,30,8,200,110,30,,,,,,,,,,,,,,,7.53e-08,46.937,0.33375,4.81e-07,2351,CH1,v1,
9402,20241121,19,Cs0.05MA0.2FA0.75PbI2.8Br0.2,1.4,,,,,,,MeO-4PACz,0.33,,,,,,,,,1200,10,5000,30,8,200,110,30,,,,,,,,,,,,,,,14.907,74.456,1.0147,19.732,2351,CH2,v1,
9403,20241121,19,Cs0.05MA0.2FA0.75PbI2.8Br0.2,1.4,,,,,,,MeO-4PACz,0.33,,,,,,,,,1200,10,5000,30,8,200,110,30,,,,,,,,,,,,,,,0.0,0.0,0.002847,3.9003,2351,CH3,v1,
9404,20241121,19,Cs0.05MA0.2FA0.75PbI2.8Br0.2,1.4,,,,,,,MeO-4PACz,0.33,,,,,,,,,1200,10,5000,30,8,200,110,30,,,,,,,,,,,,,,,14.816,74.608,1.0119,19.626,2351,CH4,v1,
9405,20241121,19,Cs0.05MA0.2FA0.75PbI2.8Br0.2,1.4,,,,,,,MeO-4PACz,0.33,,,,,,,,,1200,10,5000,30,8,200,110,30,,,,,,,,,,,,,,,0.0,0.0,-0.05226,-3.87e-08,2352,CH1,v1,
9406,20241121,19,Cs0.05MA0.2FA0.75PbI2.8Br0.2,1.4,,,,,,,MeO-4PACz,0.33,,,,,,,,,1200,10,5000,30,8,200,110,30,,,,,,,,,,,,,,,0.0,0.0,0.14184,23.739,2352,CH2,v1,
9407,20241121,19,Cs0.05MA0.2FA0.75PbI2.8Br0.2,1.4,,,,,,,MeO-4PACz,0.33,,,,,,,,,1200,10,5000,30,8,200,110,30,,,,,,,,,,,,,,,7.9449,43.494,0.9686,18.859,2352,CH3,v1,
9408,20241121,19,Cs0.05MA0.2FA0.75PbI2.8Br0.2,1.4,,,,,,,MeO-4PACz,0.33,,,,,,,,,1200,10,5000,30,8,200,110,30,,,,,,,,,,,,,,,1.1098,35.031,0.16293,19.444,2352,CH4,v1,
9409,20241121,19,Cs0.05MA0.2FA0.75PbI2.8Br0.2,1.4,,,,,,,MeO-4PACz,0.33,,,,,,,,,1200,10,5000,30,8,200,110,30,,,,,,,,,,,,,,,0.0,0.0,0.0,-0.033884,2353,CH1,v1,
9410,20241121,19,Cs0.05MA0.2FA0.75PbI2.8Br0.2,1.4,,,,,,,MeO-4PACz,0.33,,,,,,,,,1200,10,5000,30,8,200,110,30,,,,,,,,,,,,,,,15.116,72.937,1.0248,20.222,2353,CH2,v1,
9411,20241121,19,Cs0.05MA0.2FA0.75PbI2.8Br0.2,1.4,,,,,,,MeO-4PACz,0.33,,,,,,,,,1200,10,5000,30,8,200,110,30,,,,,,,,,,,,,,,10.654,54.533,0.99435,19.649,2353,CH3,v1,
9412,20241121,19,Cs0.05MA0.2FA0.75PbI2.8Br0.2,1.4,,,,,,,MeO-4PACz,0.33,,,,,,,,,1200,10,5000,30,8,200,110,30,,,,,,,,,,,,,,,2.2278,489.78,0.029544,15.396,2353,CH4,v1,
9413,20241121,19,Cs0.05MA0.2FA0.75PbI2.8Br0.2,1.4,,,,,,,MeO-4PACz,0.33,,,,,,,,,1200,10,5000,30,8,200,110,30,,,,,,,,,,,,,,,0.0,0.0,-0.09091,-8.24e-08,2354,CH1,v1,
9414,20241121,19,Cs0.05MA0.2FA0.75PbI2.8Br0.2,1.4,,,,,,,MeO-4PACz,0.33,,,,,,,,,1200,10,5000,30,8,200,110,30,,,,,,,,,,,,,,,15.096,75.309,0.98881,20.272,2354,CH2,v1,
9415,20241121,19,Cs0.05MA0.2FA0.75PbI2.8Br0.2,1.4,,,,,,,MeO-4PACz,0.33,,,,,,,,,1200,10,5000,30,8,200,110,30,,,,,,,,,,,,,,,8.5273,45.711,0.94627,19.714,2354,CH3,v1,
9416,20241121,19,Cs0.05MA0.2FA0.75PbI2.8Br0.2,1.4,,,,,,,MeO-4PACz,0.33,,,,,,,,,1200,10,5000,30,8,200,110,30,,,,,,,,,,,,,,,1.6882,39.501,0.21497,19.88,2354,CH4,v1,
9417,20241121,19,Cs0.05MA0.2FA0.75PbI2.8Br0.2,1.4,,,,,,,MeO-4PACz,0.33,,,,,,,,,1200,10,5000,30,8,200,110,30,,,,,,,,,,,,,,,0.0,0.0,0.0,0.015811,2355,CH1,v1,
9418,20241121,19,Cs0.05MA0.2FA0.75PbI2.8Br0.2,1.4,,,,,,,MeO-4PACz,0.33,,,,,,,,,1200,10,5000,30,8,200,110,30,,,,,,,,,,,,,,,8.2543,42.298,0.96807,20.158,2355,CH2,v1,
9419,20241121,19,Cs0.05MA0.2FA0.75PbI2.8Br0.2,1.4,,,,,,,MeO-4PACz,0.33,,,,,,,,,1200,10,5000,30,8,200,110,30,,,,,,,,,,,,,,,14.587,72.808,1.0236,19.574,2355,CH3,v1,
9420,20241121,19,Cs0.05MA0.2FA0.75PbI2.8Br0.2,1.4,,,,,,,MeO-4PACz,0.33,,,,,,,,,1200,10,5000,30,8,200,110,30,,,,,,,,,,,,,,,15.408,74.475,1.0292,20.102,2355,CH4,v1,
9421,20241121,19,Cs0.05MA0.2FA0.75PbI2.8Br0.2,1.4,,,,,,,MeO-4PACz,0.33,,,,,,,,,1200,10,5000,30,8,200,110,30,,,,,,,,,,,,,,,0.0,0.0,-0.070481,-1.18e-07,2356,CH1,v1,
9422,20241121,19,Cs0.05MA0.2FA0.75PbI2.8Br0.2,1.4,,,,,,,MeO-4PACz,0.33,,,,,,,,,1200,10,5000,30,8,200,110,30,,,,,,,,,,,,,,,15.113,75.21,1.0168,19.763,2356,CH2,v1,
9423,20241121,19,Cs0.05MA0.2FA0.75PbI2.8Br0.2,1.4,,,,,,,MeO-4PACz,0.33,,,,,,,,,1200,10,5000,30,8,200,110,30,,,,,,,,,,,,,,,1.1879,835.69,0.013372,10.63,2356,CH3,v1,
9424,20241121,19,Cs0.05MA0.2FA0.75PbI2.8Br0.2,1.4,,,,,,,MeO-4PACz,0.33,,,,,,,,,1200,10,5000,30,8,200,110,30,,,,,,,,,,,,,,,15.094,75.827,1.0133,19.646,2356,CH4,v1,
9425,20241121,19,Cs0.05MA0.2FA0.75PbI2.8Br0.2,1.4,,,,,,,MeO-4PACz,0.33,,,,,,,,,1200,10,5000,30,8,200,110,30,,,,,,,,,,,,,,,2.2e-08,4.59e+49,0.0,-3.21e-08,2357,CH1,v1,
9426,20241121,19,Cs0.05MA0.2FA0.75PbI2.8Br0.2,1.4,,,,,,,MeO-4PACz,0.33,,,,,,,,,1200,10,5000,30,8,200,110,30,,,,,,,,,,,,,,,2.9306,30.302,0.51537,18.766,2357,CH2,v1,
9427,20241121,19,Cs0.05MA0.2FA0.75PbI2.8Br0.2,1.4,,,,,,,MeO-4PACz,0.33,,,,,,,,,1200,10,5000,30,8,200,110,30,,,,,,,,,,,,,,,12.608,67.904,1.0067,18.443,2357,CH3,v1,
9428,20241121,19,Cs0.05MA0.2FA0.75PbI2.8Br0.2,1.4,,,,,,,MeO-4PACz,0.33,,,,,,,,,1200,10,5000,30,8,200,110,30,,,,,,,,,,,,,,,13.771,70.317,1.0034,19.518,2357,CH4,v1,
9429,20241121,19,Cs0.05MA0.2FA0.75PbI2.8Br0.2,1.4,,,,,,,MeO-4PACz,0.33,,,,,,,,,1200,10,5000,30,8,200,110,30,,,,,,,,,,,,,,,0.084973,1786.5,0.10396,0.045754,2358,CH1,v1,
9430,20241121,19,Cs0.05MA0.2FA0.75PbI2.8Br0.2,1.4,,,,,,,MeO-4PACz,0.33,,,,,,,,,1200,10,5000,30,8,200,110,30,,,,,,,,,,,,,,,15.069,71.968,1.0316,20.298,2358,CH2,v1,
9431,20241121,19,Cs0.05MA0.2FA0.75PbI2.8Br0.2,1.4,,,,,,,MeO-4PACz,0.33,,,,,,,,,1200,10,5000,30,8,200,110,30,,,,,,,,,,,,,,,14.422,72.005,1.019,19.656,2358,CH3,v1,
9432,20241121,19,Cs0.05MA0.2FA0.75PbI2.8Br0.2,1.4,,,,,,,MeO-4PACz,0.33,,,,,,,,,1200,10,5000,30,8,200,110,30,,,,,,,,,,,,,,,0.99499,46.234,0.11429,18.831,2358,CH4,v1,
9433,20241121,19,Cs0.05MA0.2FA0.75PbI2.8Br0.2,1.4,,,,,,,MeO-4PACz,0.33,,,,,,,,,1200,10,5000,30,8,200,110,30,,,,,,,,,,,,,,,0.0,0.0,0.0,-2.09e-07,2359,CH1,v1,
9434,20241121,19,Cs0.05MA0.2FA0.75PbI2.8Br0.2,1.4,,,,,,,MeO-4PACz,0.33,,,,,,,,,1200,10,5000,30,8,200,110,30,,,,,,,,,,,,,,,14.993,73.623,1.0064,20.236,2359,CH2,v1,
9435,20241121,19,Cs0.05MA0.2FA0.75PbI2.8Br0.2,1.4,,,,,,,MeO-4PACz,0.33,,,,,,,,,1200,10,5000,30,8,200,110,30,,,,,,,,,,,,,,,14.208,73.761,0.99434,19.372,2359,CH3,v1,
9436,20241121,19,Cs0.05MA0.2FA0.75PbI2.8Br0.2,1.4,,,,,,,MeO-4PACz,0.33,,,,,,,,,1200,10,5000,30,8,200,110,30,,,,,,,,,,,,,,,6.8571,38.941,0.88292,19.944,2359,CH4,v1,
9437,20241121,19,Cs0.05MA0.2FA0.75PbI2.8Br0.2,1.4,,,,,,,MeO-4PACz,0.33,,,,,,,,,1200,10,5000,30,8,200,110,30,,,,,,,,,,,,,,,0.1307,3.39e+50,0.0,0.025706,2360,CH1,v1,
9438,20241121,19,Cs0.05MA0.2FA0.75PbI2.8Br0.2,1.4,,,,,,,MeO-4PACz,0.33,,,,,,,,,1200,10,5000,30,8,200,110,30,,,,,,,,,,,,,,,14.166,69.673,1.0171,19.991,2360,CH2,v1,
9439,20241121,19,Cs0.05MA0.2FA0.75PbI2.8Br0.2,1.4,,,,,,,MeO-4PACz,0.33,,,,,,,,,1200,10,5000,30,8,200,110,30,,,,,,,,,,,,,,,14.605,72.734,1.0274,19.544,2360,CH3,v1,
9440,20241121,19,Cs0.05MA0.2FA0.75PbI2.8Br0.2,1.4,,,,,,,MeO-4PACz,0.33,,,,,,,,,1200,10,5000,30,8,200,110,30,,,,,,,,,,,,,,,15.175,72.915,1.0301,20.203,2360,CH4,v1,
9441,20241121,19,Cs0.10MA0.20FA0.70PbI2.75Br0.25,1.38,,,,,,,MeO-4PACz,0.33,,,,,,,,,950,10,5000,30,8,160,105,20,,,,,,,,,,,,,,,8e-10,402.19,0.010855,1.79e-08,2361,CH1,v1,
9442,20241121,19,Cs0.10MA0.20FA0.70PbI2.75Br0.25,1.38,,,,,,,MeO-4PACz,0.33,,,,,,,,,950,10,5000,30,8,160,105,20,,,,,,,,,,,,,,,13.935,71.989,1.0011,19.336,2361,CH2,v1,
9443,20241121,19,Cs0.10MA0.20FA0.70PbI2.75Br0.25,1.38,,,,,,,MeO-4PACz,0.33,,,,,,,,,950,10,5000,30,8,160,105,20,,,,,,,,,,,,,,,14.586,75.503,1.0171,18.994,2361,CH3,v1,
9444,20241121,19,Cs0.10MA0.20FA0.70PbI2.75Br0.25,1.38,,,,,,,MeO-4PACz,0.33,,,,,,,,,950,10,5000,30,8,160,105,20,,,,,,,,,,,,,,,14.649,74.241,1.0116,19.505,2361,CH4,v1,
9445,20241121,19,Cs0.10MA0.20FA0.70PbI2.75Br0.25,1.38,,,,,,,MeO-4PACz,0.33,,,,,,,,,950,10,5000,30,8,160,105,20,,,,,,,,,,,,,,,0.19546,77.092,0.23097,1.0977,2362,CH1,v1,
9446,20241121,19,Cs0.10MA0.20FA0.70PbI2.75Br0.25,1.38,,,,,,,MeO-4PACz,0.33,,,,,,,,,950,10,5000,30,8,160,105,20,,,,,,,,,,,,,,,15.176,74.426,1.0385,19.635,2362,CH2,v1,
9447,20241121,19,Cs0.10MA0.20FA0.70PbI2.75Br0.25,1.38,,,,,,,MeO-4PACz,0.33,,,,,,,,,950,10,5000,30,8,160,105,20,,,,,,,,,,,,,,,14.289,73.408,1.0288,18.92,2362,CH3,v1,
9448,20241121,19,Cs0.10MA0.20FA0.70PbI2.75Br0.25,1.38,,,,,,,MeO-4PACz,0.33,,,,,,,,,950,10,5000,30,8,160,105,20,,,,,,,,,,,,,,,15.105,75.067,1.0328,19.483,2362,CH4,v1,
9449,20241121,19,Cs0.10MA0.20FA0.70PbI2.75Br0.25,1.38,,,,,,,MeO-4PACz,0.33,,,,,,,,,950,10,5000,30,8,160,105,20,,,,,,,,,,,,,,,0.11522,1.32e+50,0.0,0.058336,2363,CH1,v1,
9450,20241121,19,Cs0.10MA0.20FA0.70PbI2.75Br0.25,1.38,,,,,,,MeO-4PACz,0.33,,,,,,,,,950,10,5000,30,8,160,105,20,,,,,,,,,,,,,,,13.343,66.934,1.0079,19.779,2363,CH2,v1,
9451,20241121,19,Cs0.10MA0.20FA0.70PbI2.75Br0.25,1.38,,,,,,,MeO-4PACz,0.33,,,,,,,,,950,10,5000,30,8,160,105,20,,,,,,,,,,,,,,,0.0,0.0,0.021526,11.482,2363,CH3,v1,
9452,20241121,19,Cs0.10MA0.20FA0.70PbI2.75Br0.25,1.38,,,,,,,MeO-4PACz,0.33,,,,,,,,,950,10,5000,30,8,160,105,20,,,,,,,,,,,,,,,0.27011,62.663,0.029567,14.579,2363,CH4,v1,
9453,20241121,19,Cs0.10MA0.20FA0.70PbI2.75Br0.25,1.38,,,,,,,MeO-4PACz,0.33,,,,,,,,,950,10,5000,30,8,160,105,20,,,,,,,,,,,,,,,0.38783,2.523,0.96299,15.962,2364,CH1,v1,
9454,20241121,19,Cs0.10MA0.20FA0.70PbI2.75Br0.25,1.38,,,,,,,MeO-4PACz,0.33,,,,,,,,,950,10,5000,30,8,160,105,20,,,,,,,,,,,,,,,15.436,77.593,1.0124,19.65,2364,CH2,v1,
9455,20241121,19,Cs0.10MA0.20FA0.70PbI2.75Br0.25,1.38,,,,,,,MeO-4PACz,0.33,,,,,,,,,950,10,5000,30,8,160,105,20,,,,,,,,,,,,,,,5.5368,34.111,0.85037,19.088,2364,CH3,v1,
9456,20241121,19,Cs0.10MA0.20FA0.70PbI2.75Br0.25,1.38,,,,,,,MeO-4PACz,0.33,,,,,,,,,950,10,5000,30,8,160,105,20,,,,,,,,,,,,,,,2.4299,27.923,0.44539,19.538,2364,CH4,v1,
9457,20241121,19,Cs0.10MA0.20FA0.70PbI2.75Br0.25,1.38,,,,,,,MeO-4PACz,0.33,,,,,,,,,950,10,5000,30,8,160,105,20,,,,,,,,,,,,,,,2.36e-07,28.474,0.19383,4.27e-06,2365,CH1,v1,
9458,20241121,19,Cs0.10MA0.20FA0.70PbI2.75Br0.25,1.38,,,,,,,MeO-4PACz,0.33,,,,,,,,,950,10,5000,30,8,160,105,20,,,,,,,,,,,,,,,15.061,74.215,1.0177,19.941,2365,CH2,v1,
9459,20241121,19,Cs0.10MA0.20FA0.70PbI2.75Br0.25,1.38,,,,,,,MeO-4PACz,0.33,,,,,,,,,950,10,5000,30,8,160,105,20,,,,,,,,,,,,,,,13.03,69.157,0.98829,19.065,2365,CH3,v1,
9460,20241121,19,Cs0.10MA0.20FA0.70PbI2.75Br0.25,1.38,,,,,,,MeO-4PACz,0.33,,,,,,,,,950,10,5000,30,8,160,105,20,,,,,,,,,,,,,,,14.516,73.562,1.0157,19.429,2365,CH4,v1,
9461,20241121,19,Cs0.10MA0.20FA0.70PbI2.75Br0.25,1.38,,,,,,,MeO-4PACz,0.33,,,,,,,,,950,10,5000,30,8,160,105,20,,,,,,,,,,,,,,,1.91e-08,7.06e+49,0.0,-1.8e-08,2366,CH1,v1,
9462,20241121,19,Cs0.10MA0.20FA0.70PbI2.75Br0.25,1.38,,,,,,,MeO-4PACz,0.33,,,,,,,,,950,10,5000,30,8,160,105,20,,,,,,,,,,,,,,,18.035,75.904,1.0721,22.163,2366,CH2,v1,
9463,20241121,19,Cs0.10MA0.20FA0.70PbI2.75Br0.25,1.38,,,,,,,MeO-4PACz,0.33,,,,,,,,,950,10,5000,30,8,160,105,20,,,,,,,,,,,,,,,13.661,60.738,1.0344,21.744,2366,CH3,v1,
9464,20241121,19,Cs0.10MA0.20FA0.70PbI2.75Br0.25,1.38,,,,,,,MeO-4PACz,0.33,,,,,,,,,950,10,5000,30,8,160,105,20,,,,,,,,,,,,,,,17.872,74.993,1.0663,22.349,2366,CH4,v1,
9465,20241121,19,Cs0.10MA0.20FA0.70PbI2.75Br0.25,1.38,,,,,,,MeO-4PACz,0.33,,,,,,,,,950,10,5000,30,8,160,105,20,,,,,,,,,,,,,,,0.0,0.0,-0.024787,-2.31e-08,2367,CH1,v1,
9466,20241121,19,Cs0.10MA0.20FA0.70PbI2.75Br0.25,1.38,,,,,,,MeO-4PACz,0.33,,,,,,,,,950,10,5000,30,8,160,105,20,,,,,,,,,,,,,,,18.085,75.126,1.0726,22.445,2367,CH2,v1,
9467,20241121,19,Cs0.10MA0.20FA0.70PbI2.75Br0.25,1.38,,,,,,,MeO-4PACz,0.33,,,,,,,,,950,10,5000,30,8,160,105,20,,,,,,,,,,,,,,,17.222,74.656,1.072,21.52,2367,CH3,v1,
9468,20241121,19,Cs0.10MA0.20FA0.70PbI2.75Br0.25,1.38,,,,,,,MeO-4PACz,0.33,,,,,,,,,950,10,5000,30,8,160,105,20,,,,,,,,,,,,,,,18.623,77.612,1.0704,22.417,2367,CH4,v1,
9469,20241121,19,Cs0.10MA0.20FA0.70PbI2.75Br0.25,1.38,,,,,,,MeO-4PACz,0.33,,,,,,,,,950,10,5000,30,8,160,105,20,,,,,,,,,,,,,,,1.5e-08,27.952,0.30588,1.76e-07,2368,CH1,v1,
9470,20241121,19,Cs0.10MA0.20FA0.70PbI2.75Br0.25,1.38,,,,,,,MeO-4PACz,0.33,,,,,,,,,950,10,5000,30,8,160,105,20,,,,,,,,,,,,,,,18.74,79.929,1.084,21.629,2368,CH2,v1,
9471,20241121,19,Cs0.10MA0.20FA0.70PbI2.75Br0.25,1.38,,,,,,,MeO-4PACz,0.33,,,,,,,,,950,10,5000,30,8,160,105,20,,,,,,,,,,,,,,,17.763,78.384,1.0796,20.99,2368,CH3,v1,
9472,20241121,19,Cs0.10MA0.20FA0.70PbI2.75Br0.25,1.38,,,,,,,MeO-4PACz,0.33,,,,,,,,,950,10,5000,30,8,160,105,20,,,,,,,,,,,,,,,17.993,77.414,1.0762,21.597,2368,CH4,v1,
9473,20241121,19,Cs0.10MA0.20FA0.70PbI2.75Br0.25,1.38,,,,,,,MeO-4PACz,0.33,,,,,,,,,950,10,5000,30,8,160,105,20,,,,,,,,,,,,,,,1.46e-08,202.01,0.11866,6.09e-08,2369,CH1,v1,
9474,20241121,19,Cs0.10MA0.20FA0.70PbI2.75Br0.25,1.38,,,,,,,MeO-4PACz,0.33,,,,,,,,,950,10,5000,30,8,160,105,20,,,,,,,,,,,,,,,18.244,76.057,1.0791,22.229,2369,CH2,v1,
9475,20241121,19,Cs0.10MA0.20FA0.70PbI2.75Br0.25,1.38,,,,,,,MeO-4PACz,0.33,,,,,,,,,950,10,5000,30,8,160,105,20,,,,,,,,,,,,,,,17.904,76.738,1.0751,21.701,2369,CH3,v1,
9476,20241121,19,Cs0.10MA0.20FA0.70PbI2.75Br0.25,1.38,,,,,,,MeO-4PACz,0.33,,,,,,,,,950,10,5000,30,8,160,105,20,,,,,,,,,,,,,,,18.329,75.88,1.0722,22.529,2369,CH4,v1,
9477,20241121,19,Cs0.10MA0.20FA0.70PbI2.75Br0.25,1.38,,,,,,,MeO-4PACz,0.33,,,,,,,,,950,10,5000,30,8,160,105,20,,,,,,,,,,,,,,,5.11e-07,6.487,1.1845,-6.65e-06,2370,CH1,v1,
9478,20241121,19,Cs0.10MA0.20FA0.70PbI2.75Br0.25,1.38,,,,,,,MeO-4PACz,0.33,,,,,,,,,950,10,5000,30,8,160,105,20,,,,,,,,,,,,,,,18.557,75.872,1.075,22.752,2370,CH2,v1,
9479,20241121,19,Cs0.10MA0.20FA0.70PbI2.75Br0.25,1.38,,,,,,,MeO-4PACz,0.33,,,,,,,,,950,10,5000,30,8,160,105,20,,,,,,,,,,,,,,,17.409,73.873,1.0638,22.152,2370,CH3,v1,
9480,20241121,19,Cs0.10MA0.20FA0.70PbI2.75Br0.25,1.38,,,,,,,MeO-4PACz,0.33,,,,,,,,,950,10,5000,30,8,160,105,20,,,,,,,,,,,,,,,4.0195,23.944,0.72043,23.302,2370,CH4,v1,
9481,20241121,19,Cs0.15MA0.15FA0.7PbI2.85Br0.15,1.3,,,,,,,MeO-4PACz,0.33,,,,,,,,,1000,10,5000,30,12,160,100,45,,,,,,,,,,,,,,,1.4e-09,7.6775,0.11798,1.57e-07,2371,CH1,v1,
9482,20241121,19,Cs0.15MA0.15FA0.7PbI2.85Br0.15,1.3,,,,,,,MeO-4PACz,0.33,,,,,,,,,1000,10,5000,30,12,160,100,45,,,,,,,,,,,,,,,3.3159,28.02,0.58864,20.104,2371,CH2,v1,
9483,20241121,19,Cs0.15MA0.15FA0.7PbI2.85Br0.15,1.3,,,,,,,MeO-4PACz,0.33,,,,,,,,,1000,10,5000,30,12,160,100,45,,,,,,,,,,,,,,,13.254,70.686,1.0109,18.549,2371,CH3,v1,
9484,20241121,19,Cs0.15MA0.15FA0.7PbI2.85Br0.15,1.3,,,,,,,MeO-4PACz,0.33,,,,,,,,,1000,10,5000,30,12,160,100,45,,,,,,,,,,,,,,,1.9703,230.89,0.04995,17.084,2371,CH4,v1,
9485,20241121,19,Cs0.15MA0.15FA0.7PbI2.85Br0.15,1.3,,,,,,,MeO-4PACz,0.33,,,,,,,,,1000,10,5000,30,12,160,100,45,,,,,,,,,,,,,,,0.0,0.0,0.51112,-0.023633,2372,CH1,v1,
9486,20241121,19,Cs0.15MA0.15FA0.7PbI2.85Br0.15,1.3,,,,,,,MeO-4PACz,0.33,,,,,,,,,1000,10,5000,30,12,160,100,45,,,,,,,,,,,,,,,1.5596,25.595,0.29813,20.439,2372,CH2,v1,
9487,20241121,19,Cs0.15MA0.15FA0.7PbI2.85Br0.15,1.3,,,,,,,MeO-4PACz,0.33,,,,,,,,,1000,10,5000,30,12,160,100,45,,,,,,,,,,,,,,,12.034,65.207,1.0065,18.336,2372,CH3,v1,
9488,20241121,19,Cs0.15MA0.15FA0.7PbI2.85Br0.15,1.3,,,,,,,MeO-4PACz,0.33,,,,,,,,,1000,10,5000,30,12,160,100,45,,,,,,,,,,,,,,,9.8521,52.157,0.9872,19.134,2372,CH4,v1,
9489,20241121,19,Cs0.15MA0.15FA0.7PbI2.85Br0.15,1.3,,,,,,,MeO-4PACz,0.33,,,,,,,,,1000,10,5000,30,12,160,100,45,,,,,,,,,,,,,,,0.0,0.0,0.10328,1.13e-07,2373,CH1,v1,
9490,20241121,19,Cs0.15MA0.15FA0.7PbI2.85Br0.15,1.3,,,,,,,MeO-4PACz,0.33,,,,,,,,,1000,10,5000,30,12,160,100,45,,,,,,,,,,,,,,,2.8472,28.701,0.50027,19.83,2373,CH2,v1,
9491,20241121,19,Cs0.15MA0.15FA0.7PbI2.85Br0.15,1.3,,,,,,,MeO-4PACz,0.33,,,,,,,,,1000,10,5000,30,12,160,100,45,,,,,,,,,,,,,,,11.69,62.073,0.99065,19.01,2373,CH3,v1,
9492,20241121,19,Cs0.15MA0.15FA0.7PbI2.85Br0.15,1.3,,,,,,,MeO-4PACz,0.33,,,,,,,,,1000,10,5000,30,12,160,100,45,,,,,,,,,,,,,,,13.189,67.75,1.0056,19.359,2373,CH4,v1,
9493,20241121,19,Cs0.15MA0.15FA0.7PbI2.85Br0.15,1.3,,,,,,,MeO-4PACz,0.33,,,,,,,,,1000,10,5000,30,12,160,100,45,,,,,,,,,,,,,,,7.45e-08,60.785,0.44238,2.77e-07,2374,CH1,v1,
9494,20241121,19,Cs0.15MA0.15FA0.7PbI2.85Br0.15,1.3,,,,,,,MeO-4PACz,0.33,,,,,,,,,1000,10,5000,30,12,160,100,45,,,,,,,,,,,,,,,14.285,74.511,1.0111,18.962,2374,CH2,v1,
9495,20241121,19,Cs0.15MA0.15FA0.7PbI2.85Br0.15,1.3,,,,,,,MeO-4PACz,0.33,,,,,,,,,1000,10,5000,30,12,160,100,45,,,,,,,,,,,,,,,13.536,72.602,1.005,18.551,2374,CH3,v1,
9496,20241121,19,Cs0.15MA0.15FA0.7PbI2.85Br0.15,1.3,,,,,,,MeO-4PACz,0.33,,,,,,,,,1000,10,5000,30,12,160,100,45,,,,,,,,,,,,,,,0.0,0.0,0.29302,18.826,2374,CH4,v1,
9497,20241121,19,Cs0.15MA0.15FA0.7PbI2.85Br0.15,1.3,,,,,,,MeO-4PACz,0.33,,,,,,,,,1000,10,5000,30,12,160,100,45,,,,,,,,,,,,,,,0.0,0.0,0.49824,1.68e-07,2375,CH1,v1,
9498,20241121,19,Cs0.15MA0.15FA0.7PbI2.85Br0.15,1.3,,,,,,,MeO-4PACz,0.33,,,,,,,,,1000,10,5000,30,12,160,100,45,,,,,,,,,,,,,,,8.2782,52.177,0.98868,16.047,2375,CH2,v1,
9499,20241121,19,Cs0.15MA0.15FA0.7PbI2.85Br0.15,1.3,,,,,,,MeO-4PACz,0.33,,,,,,,,,1000,10,5000,30,12,160,100,45,,,,,,,,,,,,,,,2.4203,29.222,0.44944,18.428,2375,CH3,v1,
9500,20241121,19,Cs0.15MA0.15FA0.7PbI2.85Br0.15,1.3,,,,,,,MeO-4PACz,0.33,,,,,,,,,1000,10,5000,30,12,160,100,45,,,,,,,,,,,,,,,3.4933,29.863,0.62701,18.657,2375,CH4,v1,
9501,20241121,19,Cs0.15MA0.15FA0.7PbI2.85Br0.15,1.3,,,,,,,MeO-4PACz,0.33,,,,,,,,,1000,10,5000,30,12,160,100,45,,,,,,,,,,,,,,,0.0,0.0,0.3854,-2.03e-07,2376,CH1,v1,
9502,20241121,19,Cs0.15MA0.15FA0.7PbI2.85Br0.15,1.3,,,,,,,MeO-4PACz,0.33,,,,,,,,,1000,10,5000,30,12,160,100,45,,,,,,,,,,,,,,,12.424,64.785,0.98555,19.459,2376,CH2,v1,
9503,20241121,19,Cs0.15MA0.15FA0.7PbI2.85Br0.15,1.3,,,,,,,MeO-4PACz,0.33,,,,,,,,,1000,10,5000,30,12,160,100,45,,,,,,,,,,,,,,,12.698,68.459,1.0176,18.227,2376,CH3,v1,
9504,20241121,19,Cs0.15MA0.15FA0.7PbI2.85Br0.15,1.3,,,,,,,MeO-4PACz,0.33,,,,,,,,,1000,10,5000,30,12,160,100,45,,,,,,,,,,,,,,,0.53344,33.324,0.084964,18.84,2376,CH4,v1,
9505,20241121,19,Cs0.15MA0.15FA0.7PbI2.85Br0.15,1.3,,,,,,,MeO-4PACz,0.33,,,,,,,,,1000,10,5000,30,12,160,100,45,,,,,,,,,,,,,,,0.0,0.0,-0.091354,-7.72e-08,2377,CH1,v1,
9506,20241121,19,Cs0.15MA0.15FA0.7PbI2.85Br0.15,1.3,,,,,,,MeO-4PACz,0.33,,,,,,,,,1000,10,5000,30,12,160,100,45,,,,,,,,,,,,,,,4.7063,31.656,0.82851,17.944,2377,CH2,v1,
9507,20241121,19,Cs0.15MA0.15FA0.7PbI2.85Br0.15,1.3,,,,,,,MeO-4PACz,0.33,,,,,,,,,1000,10,5000,30,12,160,100,45,,,,,,,,,,,,,,,10.732,59.08,1.0127,17.938,2377,CH3,v1,
9508,20241121,19,Cs0.15MA0.15FA0.7PbI2.85Br0.15,1.3,,,,,,,MeO-4PACz,0.33,,,,,,,,,1000,10,5000,30,12,160,100,45,,,,,,,,,,,,,,,10.863,58.098,1.0077,18.556,2377,CH4,v1,
9509,20241121,19,Cs0.15MA0.15FA0.7PbI2.85Br0.15,1.3,,,,,,,MeO-4PACz,0.33,,,,,,,,,1000,10,5000,30,12,160,100,45,,,,,,,,,,,,,,,0.0,0.0,0.0,3.8e-09,2378,CH1,v1,
9510,20241121,19,Cs0.15MA0.15FA0.7PbI2.85Br0.15,1.3,,,,,,,MeO-4PACz,0.33,,,,,,,,,1000,10,5000,30,12,160,100,45,,,,,,,,,,,,,,,8.6953,47.262,0.95161,19.334,2378,CH2,v1,
9511,20241121,19,Cs0.15MA0.15FA0.7PbI2.85Br0.15,1.3,,,,,,,MeO-4PACz,0.33,,,,,,,,,1000,10,5000,30,12,160,100,45,,,,,,,,,,,,,,,13.116,70.561,0.98675,18.838,2378,CH3,v1,
9512,20241121,19,Cs0.15MA0.15FA0.7PbI2.85Br0.15,1.3,,,,,,,MeO-4PACz,0.33,,,,,,,,,1000,10,5000,30,12,160,100,45,,,,,,,,,,,,,,,12.296,64.637,1.0076,18.88,2378,CH4,v1,
9513,20241121,19,Cs0.15MA0.15FA0.7PbI2.85Br0.15,1.3,,,,,,,MeO-4PACz,0.33,,,,,,,,,1000,10,5000,30,12,160,100,45,,,,,,,,,,,,,,,0.0,0.0,-0.083759,-1.4e-09,2379,CH1,v1,
9514,20241121,19,Cs0.15MA0.15FA0.7PbI2.85Br0.15,1.3,,,,,,,MeO-4PACz,0.33,,,,,,,,,1000,10,5000,30,12,160,100,45,,,,,,,,,,,,,,,14.599,76.581,1.0091,18.891,2379,CH2,v1,
9515,20241121,19,Cs0.15MA0.15FA0.7PbI2.85Br0.15,1.3,,,,,,,MeO-4PACz,0.33,,,,,,,,,1000,10,5000,30,12,160,100,45,,,,,,,,,,,,,,,14.341,77.546,1.0062,18.38,2379,CH3,v1,
9516,20241121,19,Cs0.15MA0.15FA0.7PbI2.85Br0.15,1.3,,,,,,,MeO-4PACz,0.33,,,,,,,,,1000,10,5000,30,12,160,100,45,,,,,,,,,,,,,,,14.338,73.817,1.0077,19.275,2379,CH4,v1,
9517,20241121,19,Cs0.15MA0.15FA0.7PbI2.85Br0.15,1.3,,,,,,,MeO-4PACz,0.33,,,,,,,,,1000,10,5000,30,12,160,100,45,,,,,,,,,,,,,,,0.0,0.0,-0.091591,-6.97e-08,2380,CH1,v1,
9518,20241121,19,Cs0.15MA0.15FA0.7PbI2.85Br0.15,1.3,,,,,,,MeO-4PACz,0.33,,,,,,,,,1000,10,5000,30,12,160,100,45,,,,,,,,,,,,,,,8.0843,51.955,1.0053,15.479,2380,CH2,v1,
9519,20241121,19,Cs0.15MA0.15FA0.7PbI2.85Br0.15,1.3,,,,,,,MeO-4PACz,0.33,,,,,,,,,1000,10,5000,30,12,160,100,45,,,,,,,,,,,,,,,6.5206,42.796,0.97408,15.642,2380,CH3,v1,
9520,20241121,19,Cs0.15MA0.15FA0.7PbI2.85Br0.15,1.3,,,,,,,MeO-4PACz,0.33,,,,,,,,,1000,10,5000,30,12,160,100,45,,,,,,,,,,,,,,,7.937,48.255,0.98267,16.738,2380,CH4,v1,
9521,20241121,19,Cs0.1FA0.9PbI2.8Br0.2,1.5,,,,,,,MeO-4PACz,0.33,,,,,,,,,1000,10,5000,40,12,240,110,30,,,,,,,,,,,,,,,6.8e-09,23.848,0.27772,1.02e-07,2381,CH1,v1,
9522,20241121,19,Cs0.1FA0.9PbI2.8Br0.2,1.5,,,,,,,MeO-4PACz,0.33,,,,,,,,,1000,10,5000,40,12,240,110,30,,,,,,,,,,,,,,,14.226,73.076,0.99445,19.576,2381,CH2,v1,
9523,20241121,19,Cs0.1FA0.9PbI2.8Br0.2,1.5,,,,,,,MeO-4PACz,0.33,,,,,,,,,1000,10,5000,40,12,240,110,30,,,,,,,,,,,,,,,14.422,76.142,1.0088,18.776,2381,CH3,v1,
9524,20241121,19,Cs0.1FA0.9PbI2.8Br0.2,1.5,,,,,,,MeO-4PACz,0.33,,,,,,,,,1000,10,5000,40,12,240,110,30,,,,,,,,,,,,,,,13.95,73.101,1.0116,18.864,2381,CH4,v1,
9525,20241121,19,Cs0.1FA0.9PbI2.8Br0.2,1.5,,,,,,,MeO-4PACz,0.33,,,,,,,,,1000,10,5000,40,12,240,110,30,,,,,,,,,,,,,,,0.021512,1.53e+48,0.0,0.9359,2382,CH1,v1,
9526,20241121,19,Cs0.1FA0.9PbI2.8Br0.2,1.5,,,,,,,MeO-4PACz,0.33,,,,,,,,,1000,10,5000,40,12,240,110,30,,,,,,,,,,,,,,,12.591,64.199,1.0145,19.331,2382,CH2,v1,
9527,20241121,19,Cs0.1FA0.9PbI2.8Br0.2,1.5,,,,,,,MeO-4PACz,0.33,,,,,,,,,1000,10,5000,40,12,240,110,30,,,,,,,,,,,,,,,6.8142,38.898,0.95367,18.369,2382,CH3,v1,
9528,20241121,19,Cs0.1FA0.9PbI2.8Br0.2,1.5,,,,,,,MeO-4PACz,0.33,,,,,,,,,1000,10,5000,40,12,240,110,30,,,,,,,,,,,,,,,0.97165,25.48,0.19379,19.678,2382,CH4,v1,
9529,20241121,19,Cs0.1FA0.9PbI2.8Br0.2,1.5,,,,,,,MeO-4PACz,0.33,,,,,,,,,1000,10,5000,40,12,240,110,30,,,,,,,,,,,,,,,0.0,0.0,0.0,-1.8e-08,2383,CH1,v1,
9530,20241121,19,Cs0.1FA0.9PbI2.8Br0.2,1.5,,,,,,,MeO-4PACz,0.33,,,,,,,,,1000,10,5000,40,12,240,110,30,,,,,,,,,,,,,,,15.998,79.069,1.0097,20.039,2383,CH2,v1,
9531,20241121,19,Cs0.1FA0.9PbI2.8Br0.2,1.5,,,,,,,MeO-4PACz,0.33,,,,,,,,,1000,10,5000,40,12,240,110,30,,,,,,,,,,,,,,,14.972,77.306,1.01,19.175,2383,CH3,v1,
9532,20241121,19,Cs0.1FA0.9PbI2.8Br0.2,1.5,,,,,,,MeO-4PACz,0.33,,,,,,,,,1000,10,5000,40,12,240,110,30,,,,,,,,,,,,,,,11.386,57.581,1.0014,19.746,2383,CH4,v1,
9533,20241121,19,Cs0.1FA0.9PbI2.8Br0.2,1.5,,,,,,,MeO-4PACz,0.33,,,,,,,,,1000,10,5000,40,12,240,110,30,,,,,,,,,,,,,,,0.0,0.0,0.0,-1.08e-07,2384,CH1,v1,
9534,20241121,19,Cs0.1FA0.9PbI2.8Br0.2,1.5,,,,,,,MeO-4PACz,0.33,,,,,,,,,1000,10,5000,40,12,240,110,30,,,,,,,,,,,,,,,5.2388,11183.0,0.006489,7.2197,2384,CH2,v1,
9535,20241121,19,Cs0.1FA0.9PbI2.8Br0.2,1.5,,,,,,,MeO-4PACz,0.33,,,,,,,,,1000,10,5000,40,12,240,110,30,,,,,,,,,,,,,,,1.5753,43.029,0.19978,18.326,2384,CH3,v1,
9536,20241121,19,Cs0.1FA0.9PbI2.8Br0.2,1.5,,,,,,,MeO-4PACz,0.33,,,,,,,,,1000,10,5000,40,12,240,110,30,,,,,,,,,,,,,,,12.296,2890.7,0.023341,18.223,2384,CH4,v1,
9537,20241121,19,Cs0.1FA0.9PbI2.8Br0.2,1.5,,,,,,,MeO-4PACz,0.33,,,,,,,,,1000,10,5000,40,12,240,110,30,,,,,,,,,,,,,,,0.0,0.0,0.0,-5.79e-08,2385,CH1,v1,
9538,20241121,19,Cs0.1FA0.9PbI2.8Br0.2,1.5,,,,,,,MeO-4PACz,0.33,,,,,,,,,1000,10,5000,40,12,240,110,30,,,,,,,,,,,,,,,0.0,0.0,0.005233,6.7222,2385,CH2,v1,
9539,20241121,19,Cs0.1FA0.9PbI2.8Br0.2,1.5,,,,,,,MeO-4PACz,0.33,,,,,,,,,1000,10,5000,40,12,240,110,30,,,,,,,,,,,,,,,0.0,0.0,0.006993,6.8124,2385,CH3,v1,
9540,20241121,19,Cs0.1FA0.9PbI2.8Br0.2,1.5,,,,,,,MeO-4PACz,0.33,,,,,,,,,1000,10,5000,40,12,240,110,30,,,,,,,,,,,,,,,2.8314,29.178,0.49878,19.455,2385,CH4,v1,
9541,20241121,19,Cs0.1FA0.9PbI2.8Br0.2,1.5,,,,,,,MeO-4PACz,0.33,,,,,,,,,1000,10,5000,40,12,240,110,30,,,,,,,,,,,,,,,2.19e-08,14.23,0.30301,5.09e-07,2386,CH1,v1,
9542,20241121,19,Cs0.1FA0.9PbI2.8Br0.2,1.5,,,,,,,MeO-4PACz,0.33,,,,,,,,,1000,10,5000,40,12,240,110,30,,,,,,,,,,,,,,,15.044,78.656,0.99233,19.274,2386,CH2,v1,
9543,20241121,19,Cs0.1FA0.9PbI2.8Br0.2,1.5,,,,,,,MeO-4PACz,0.33,,,,,,,,,1000,10,5000,40,12,240,110,30,,,,,,,,,,,,,,,13.701,73.37,1.0196,18.315,2386,CH3,v1,
9544,20241121,19,Cs0.1FA0.9PbI2.8Br0.2,1.5,,,,,,,MeO-4PACz,0.33,,,,,,,,,1000,10,5000,40,12,240,110,30,,,,,,,,,,,,,,,13.611,71.16,1.0209,18.735,2386,CH4,v1,
9545,20241121,19,Cs0.1FA0.9PbI2.8Br0.2,1.5,,,,,,,MeO-4PACz,0.33,,,,,,,,,1000,10,5000,40,12,240,110,30,,,,,,,,,,,,,,,1.08e-08,3.91e+49,0.0,-1.84e-08,2387,CH1,v1,
9546,20241121,19,Cs0.1FA0.9PbI2.8Br0.2,1.5,,,,,,,MeO-4PACz,0.33,,,,,,,,,1000,10,5000,40,12,240,110,30,,,,,,,,,,,,,,,12.873,67.854,1.0228,18.549,2387,CH2,v1,
9547,20241121,19,Cs0.1FA0.9PbI2.8Br0.2,1.5,,,,,,,MeO-4PACz,0.33,,,,,,,,,1000,10,5000,40,12,240,110,30,,,,,,,,,,,,,,,7.2032,42.897,0.96948,17.32,2387,CH3,v1,
9548,20241121,19,Cs0.1FA0.9PbI2.8Br0.2,1.5,,,,,,,MeO-4PACz,0.33,,,,,,,,,1000,10,5000,40,12,240,110,30,,,,,,,,,,,,,,,0.14836,15.082,0.060681,16.211,2387,CH4,v1,
9549,20241121,19,Cs0.1FA0.9PbI2.8Br0.2,1.5,,,,,,,MeO-4PACz,0.33,,,,,,,,,1000,10,5000,40,12,240,110,30,,,,,,,,,,,,,,,1.7e-08,64.041,0.22391,1.19e-07,2388,CH1,v1,
9550,20241121,19,Cs0.1FA0.9PbI2.8Br0.2,1.5,,,,,,,MeO-4PACz,0.33,,,,,,,,,1000,10,5000,40,12,240,110,30,,,,,,,,,,,,,,,15.499,76.299,1.0297,19.728,2388,CH2,v1,
9551,20241121,19,Cs0.1FA0.9PbI2.8Br0.2,1.5,,,,,,,MeO-4PACz,0.33,,,,,,,,,1000,10,5000,40,12,240,110,30,,,,,,,,,,,,,,,14.497,74.92,1.0253,18.873,2388,CH3,v1,
9552,20241121,19,Cs0.1FA0.9PbI2.8Br0.2,1.5,,,,,,,MeO-4PACz,0.33,,,,,,,,,1000,10,5000,40,12,240,110,30,,,,,,,,,,,,,,,13.925,70.189,1.0229,19.396,2388,CH4,v1,
9553,20241121,19,Cs0.1FA0.9PbI2.8Br0.2,1.5,,,,,,,MeO-4PACz,0.33,,,,,,,,,1000,10,5000,40,12,240,110,30,,,,,,,,,,,,,,,0.02281,2.75e+50,0.0,0.0055368,2389,CH1,v1,
9554,20241121,19,Cs0.1FA0.9PbI2.8Br0.2,1.5,,,,,,,MeO-4PACz,0.33,,,,,,,,,1000,10,5000,40,12,240,110,30,,,,,,,,,,,,,,,0.0,0.0,0.015259,9.2249,2389,CH2,v1,
9555,20241121,19,Cs0.1FA0.9PbI2.8Br0.2,1.5,,,,,,,MeO-4PACz,0.33,,,,,,,,,1000,10,5000,40,12,240,110,30,,,,,,,,,,,,,,,3.058,29.49,0.60751,17.069,2389,CH3,v1,
9556,20241121,19,Cs0.1FA0.9PbI2.8Br0.2,1.5,,,,,,,MeO-4PACz,0.33,,,,,,,,,1000,10,5000,40,12,240,110,30,,,,,,,,,,,,,,,9.8898,54.946,1.008,17.856,2389,CH4,v1,
9557,20241121,19,Cs0.1FA0.9PbI2.8Br0.2,1.5,,,,,,,MeO-4PACz,0.33,,,,,,,,,1000,10,5000,40,12,240,110,30,,,,,,,,,,,,,,,0.0,0.0,-0.05337,-1.32e-07,2390,CH1,v1,
9558,20241121,19,Cs0.1FA0.9PbI2.8Br0.2,1.5,,,,,,,MeO-4PACz,0.33,,,,,,,,,1000,10,5000,40,12,240,110,30,,,,,,,,,,,,,,,0.0,0.0,0.011868,6.3447,2390,CH2,v1,
9559,20241121,19,Cs0.1FA0.9PbI2.8Br0.2,1.5,,,,,,,MeO-4PACz,0.33,,,,,,,,,1000,10,5000,40,12,240,110,30,,,,,,,,,,,,,,,0.04095,34.165,0.013652,8.7795,2390,CH3,v1,
9560,20241121,19,Cs0.1FA0.9PbI2.8Br0.2,1.5,,,,,,,MeO-4PACz,0.33,,,,,,,,,1000,10,5000,40,12,240,110,30,,,,,,,,,,,,,,,8.7156,49.4,0.98453,17.92,2390,CH4,v1,
9561,20241121,19,Cs0.2MA0.4FA0.4PbI2.8Br0.2,1.46,,,,,,,MeO-4PACz,0.33,,,,,,,,,1000,10,5000,40,10,120,110,20,,,,,,,,,,,,,,,0.0,0.0,-0.077986,-1.13e-07,2391,CH1,v1,
9562,20241121,19,Cs0.2MA0.4FA0.4PbI2.8Br0.2,1.46,,,,,,,MeO-4PACz,0.33,,,,,,,,,1000,10,5000,40,10,120,110,20,,,,,,,,,,,,,,,0.96768,22.986,0.27297,15.423,2391,CH2,v1,
9563,20241121,19,Cs0.2MA0.4FA0.4PbI2.8Br0.2,1.46,,,,,,,MeO-4PACz,0.33,,,,,,,,,1000,10,5000,40,10,120,110,20,,,,,,,,,,,,,,,0.5567,37.125,0.10689,14.029,2391,CH3,v1,
9564,20241121,19,Cs0.2MA0.4FA0.4PbI2.8Br0.2,1.46,,,,,,,MeO-4PACz,0.33,,,,,,,,,1000,10,5000,40,10,120,110,20,,,,,,,,,,,,,,,0.0,0.0,0.010324,9.3293,2391,CH4,v1,
9565,20241121,19,Cs0.2MA0.4FA0.4PbI2.8Br0.2,1.46,,,,,,,MeO-4PACz,0.33,,,,,,,,,1000,10,5000,40,10,120,110,20,,,,,,,,,,,,,,,0.0,0.0,0.98242,-0.00018099,2392,CH1,v1,
9566,20241121,19,Cs0.2MA0.4FA0.4PbI2.8Br0.2,1.46,,,,,,,MeO-4PACz,0.33,,,,,,,,,1000,10,5000,40,10,120,110,20,,,,,,,,,,,,,,,4.1151,283.47,0.082474,17.602,2392,CH2,v1,
9567,20241121,19,Cs0.2MA0.4FA0.4PbI2.8Br0.2,1.46,,,,,,,MeO-4PACz,0.33,,,,,,,,,1000,10,5000,40,10,120,110,20,,,,,,,,,,,,,,,7.949,47.083,0.98525,17.136,2392,CH3,v1,
9568,20241121,19,Cs0.2MA0.4FA0.4PbI2.8Br0.2,1.46,,,,,,,MeO-4PACz,0.33,,,,,,,,,1000,10,5000,40,10,120,110,20,,,,,,,,,,,,,,,2.3703,32.458,0.40001,18.256,2392,CH4,v1,
9569,20241121,19,Cs0.2MA0.4FA0.4PbI2.8Br0.2,1.46,,,,,,,MeO-4PACz,0.33,,,,,,,,,1000,10,5000,40,10,120,110,20,,,,,,,,,,,,,,,2.1e-09,1.35e+49,0.0,-1.03e-08,2393,CH1,v1,
9570,20241121,19,Cs0.2MA0.4FA0.4PbI2.8Br0.2,1.46,,,,,,,MeO-4PACz,0.33,,,,,,,,,1000,10,5000,40,10,120,110,20,,,,,,,,,,,,,,,10.35,59.509,1.0248,16.972,2393,CH2,v1,
9571,20241121,19,Cs0.2MA0.4FA0.4PbI2.8Br0.2,1.46,,,,,,,MeO-4PACz,0.33,,,,,,,,,1000,10,5000,40,10,120,110,20,,,,,,,,,,,,,,,9.3923,56.936,1.0202,16.169,2393,CH3,v1,
9572,20241121,19,Cs0.2MA0.4FA0.4PbI2.8Br0.2,1.46,,,,,,,MeO-4PACz,0.33,,,,,,,,,1000,10,5000,40,10,120,110,20,,,,,,,,,,,,,,,11.17,63.009,1.0257,17.283,2393,CH4,v1,
9573,20241121,19,Cs0.2MA0.4FA0.4PbI2.8Br0.2,1.46,,,,,,,MeO-4PACz,0.33,,,,,,,,,1000,10,5000,40,10,120,110,20,,,,,,,,,,,,,,,0.96363,866.75,0.63304,0.17562,2394,CH1,v1,
9574,20241121,19,Cs0.2MA0.4FA0.4PbI2.8Br0.2,1.46,,,,,,,MeO-4PACz,0.33,,,,,,,,,1000,10,5000,40,10,120,110,20,,,,,,,,,,,,,,,3.204,29.875,0.96887,11.069,2394,CH2,v1,
9575,20241121,19,Cs0.2MA0.4FA0.4PbI2.8Br0.2,1.46,,,,,,,MeO-4PACz,0.33,,,,,,,,,1000,10,5000,40,10,120,110,20,,,,,,,,,,,,,,,4.7939,40.558,1.0142,11.655,2394,CH3,v1,
9576,20241121,19,Cs0.2MA0.4FA0.4PbI2.8Br0.2,1.46,,,,,,,MeO-4PACz,0.33,,,,,,,,,1000,10,5000,40,10,120,110,20,,,,,,,,,,,,,,,0.20301,109.96,0.015127,12.205,2394,CH4,v1,
9577,20241121,19,Cs0.2MA0.4FA0.4PbI2.8Br0.2,1.46,,,,,,,MeO-4PACz,0.33,,,,,,,,,1000,10,5000,40,10,120,110,20,,,,,,,,,,,,,,,0.0,0.0,0.0,-1.75e-07,2395,CH1,v1,
9578,20241121,19,Cs0.2MA0.4FA0.4PbI2.8Br0.2,1.46,,,,,,,MeO-4PACz,0.33,,,,,,,,,1000,10,5000,40,10,120,110,20,,,,,,,,,,,,,,,7.7421,43.467,0.98308,18.118,2395,CH2,v1,
9579,20241121,19,Cs0.2MA0.4FA0.4PbI2.8Br0.2,1.46,,,,,,,MeO-4PACz,0.33,,,,,,,,,1000,10,5000,40,10,120,110,20,,,,,,,,,,,,,,,11.76,65.635,1.0275,17.436,2395,CH3,v1,
9580,20241121,19,Cs0.2MA0.4FA0.4PbI2.8Br0.2,1.46,,,,,,,MeO-4PACz,0.33,,,,,,,,,1000,10,5000,40,10,120,110,20,,,,,,,,,,,,,,,9.7313,52.606,1.002,18.463,2395,CH4,v1,
9581,20241121,19,Cs0.2MA0.4FA0.4PbI2.8Br0.2,1.46,,,,,,,MeO-4PACz,0.33,,,,,,,,,1000,10,5000,40,10,120,110,20,,,,,,,,,,,,,,,4.56e-07,154.45,1.1823,-2.5e-07,2396,CH1,v1,
9582,20241121,19,Cs0.2MA0.4FA0.4PbI2.8Br0.2,1.46,,,,,,,MeO-4PACz,0.33,,,,,,,,,1000,10,5000,40,10,120,110,20,,,,,,,,,,,,,,,17.772,76.175,1.0698,21.807,2396,CH2,v1,
9583,20241121,19,Cs0.2MA0.4FA0.4PbI2.8Br0.2,1.46,,,,,,,MeO-4PACz,0.33,,,,,,,,,1000,10,5000,40,10,120,110,20,,,,,,,,,,,,,,,15.494,71.507,1.0653,20.339,2396,CH3,v1,
9584,20241121,19,Cs0.2MA0.4FA0.4PbI2.8Br0.2,1.46,,,,,,,MeO-4PACz,0.33,,,,,,,,,1000,10,5000,40,10,120,110,20,,,,,,,,,,,,,,,17.435,74.709,1.0579,22.06,2396,CH4,v1,
9585,20241121,19,Cs0.2MA0.4FA0.4PbI2.8Br0.2,1.46,,,,,,,MeO-4PACz,0.33,,,,,,,,,1000,10,5000,40,10,120,110,20,,,,,,,,,,,,,,,5.99e-07,48.33,0.53396,2.32e-06,2397,CH1,v1,
9586,20241121,19,Cs0.2MA0.4FA0.4PbI2.8Br0.2,1.46,,,,,,,MeO-4PACz,0.33,,,,,,,,,1000,10,5000,40,10,120,110,20,,,,,,,,,,,,,,,18.068,75.492,1.0761,22.242,2397,CH2,v1,
9587,20241121,19,Cs0.2MA0.4FA0.4PbI2.8Br0.2,1.46,,,,,,,MeO-4PACz,0.33,,,,,,,,,1000,10,5000,40,10,120,110,20,,,,,,,,,,,,,,,17.967,77.173,1.0769,21.62,2397,CH3,v1,
9588,20241121,19,Cs0.2MA0.4FA0.4PbI2.8Br0.2,1.46,,,,,,,MeO-4PACz,0.33,,,,,,,,,1000,10,5000,40,10,120,110,20,,,,,,,,,,,,,,,16.422,69.379,1.0627,22.274,2397,CH4,v1,
9589,20241121,19,Cs0.2MA0.4FA0.4PbI2.8Br0.2,1.46,,,,,,,MeO-4PACz,0.33,,,,,,,,,1000,10,5000,40,10,120,110,20,,,,,,,,,,,,,,,4.12e-08,27.679,0.18324,8.12e-07,2398,CH1,v1,
9590,20241121,19,Cs0.2MA0.4FA0.4PbI2.8Br0.2,1.46,,,,,,,MeO-4PACz,0.33,,,,,,,,,1000,10,5000,40,10,120,110,20,,,,,,,,,,,,,,,18.244,76.27,1.0726,22.301,2398,CH2,v1,
9591,20241121,19,Cs0.2MA0.4FA0.4PbI2.8Br0.2,1.46,,,,,,,MeO-4PACz,0.33,,,,,,,,,1000,10,5000,40,10,120,110,20,,,,,,,,,,,,,,,17.262,74.772,1.0621,21.736,2398,CH3,v1,
9592,20241121,19,Cs0.2MA0.4FA0.4PbI2.8Br0.2,1.46,,,,,,,MeO-4PACz,0.33,,,,,,,,,1000,10,5000,40,10,120,110,20,,,,,,,,,,,,,,,18.599,77.627,1.073,22.33,2398,CH4,v1,
9593,20241121,19,Cs0.2MA0.4FA0.4PbI2.8Br0.2,1.46,,,,,,,MeO-4PACz,0.33,,,,,,,,,1000,10,5000,40,10,120,110,20,,,,,,,,,,,,,,,0.0,0.0,-0.074485,-4.65e-08,2399,CH1,v1,
9594,20241121,19,Cs0.2MA0.4FA0.4PbI2.8Br0.2,1.46,,,,,,,MeO-4PACz,0.33,,,,,,,,,1000,10,5000,40,10,120,110,20,,,,,,,,,,,,,,,18.166,77.344,1.0783,21.781,2399,CH2,v1,
9595,20241121,19,Cs0.2MA0.4FA0.4PbI2.8Br0.2,1.46,,,,,,,MeO-4PACz,0.33,,,,,,,,,1000,10,5000,40,10,120,110,20,,,,,,,,,,,,,,,17.346,76.812,1.073,21.046,2399,CH3,v1,
9596,20241121,19,Cs0.2MA0.4FA0.4PbI2.8Br0.2,1.46,,,,,,,MeO-4PACz,0.33,,,,,,,,,1000,10,5000,40,10,120,110,20,,,,,,,,,,,,,,,17.986,76.861,1.0727,21.815,2399,CH4,v1,
9597,20241121,19,Cs0.2MA0.4FA0.4PbI2.8Br0.2,1.46,,,,,,,MeO-4PACz,0.33,,,,,,,,,1000,10,5000,40,10,120,110,20,,,,,,,,,,,,,,,1.16e-08,99.892,0.13798,-8.42e-08,2400,CH1,v1,
9598,20241121,19,Cs0.2MA0.4FA0.4PbI2.8Br0.2,1.46,,,,,,,MeO-4PACz,0.33,,,,,,,,,1000,10,5000,40,10,120,110,20,,,,,,,,,,,,,,,18.31,76.537,1.0705,22.348,2400,CH2,v1,
9599,20241121,19,Cs0.2MA0.4FA0.4PbI2.8Br0.2,1.46,,,,,,,MeO-4PACz,0.33,,,,,,,,,1000,10,5000,40,10,120,110,20,,,,,,,,,,,,,,,17.58,76.239,1.0675,21.602,2400,CH3,v1,
9600,20241121,19,Cs0.2MA0.4FA0.4PbI2.8Br0.2,1.46,,,,,,,MeO-4PACz,0.33,,,,,,,,,1000,10,5000,40,10,120,110,20,,,,,,,,,,,,,,,1.1231,30.096,0.17444,21.392,2400,CH4,v1,
9601,20241122,20,Cs0.05MA0.16FA0.79PbI2.9Br0.1,1.73,,,,,,,2PACz,0.33,,,,,,,,,1000,10,5000,30,6,160,110,25,,,,,,,,,,,,,,,0.0,0.0,-0.038995,-1.49e-07,2401,CH1,v1,
9602,20241122,20,Cs0.05MA0.16FA0.79PbI2.9Br0.1,1.73,,,,,,,2PACz,0.33,,,,,,,,,1000,10,5000,30,6,160,110,25,,,,,,,,,,,,,,,15.451,71.35,1.0495,20.633,2401,CH2,v1,
9603,20241122,20,Cs0.05MA0.16FA0.79PbI2.9Br0.1,1.73,,,,,,,2PACz,0.33,,,,,,,,,1000,10,5000,30,6,160,110,25,,,,,,,,,,,,,,,8.1915,41.491,1.0005,19.732,2401,CH3,v1,
9604,20241122,20,Cs0.05MA0.16FA0.79PbI2.9Br0.1,1.73,,,,,,,2PACz,0.33,,,,,,,,,1000,10,5000,30,6,160,110,25,,,,,,,,,,,,,,,14.489,69.594,1.047,19.886,2401,CH4,v1,
9605,20241122,20,Cs0.05MA0.16FA0.79PbI2.9Br0.1,1.73,,,,,,,2PACz,0.33,,,,,,,,,1000,10,5000,30,6,160,110,25,,,,,,,,,,,,,,,3.45e-08,12.495,0.60779,4.55e-07,2402,CH1,v1,
9606,20241122,20,Cs0.05MA0.16FA0.79PbI2.9Br0.1,1.73,,,,,,,2PACz,0.33,,,,,,,,,1000,10,5000,30,6,160,110,25,,,,,,,,,,,,,,,15.115,70.345,1.0474,20.515,2402,CH2,v1,
9607,20241122,20,Cs0.05MA0.16FA0.79PbI2.9Br0.1,1.73,,,,,,,2PACz,0.33,,,,,,,,,1000,10,5000,30,6,160,110,25,,,,,,,,,,,,,,,1.3934,24.588,0.29316,19.331,2402,CH3,v1,
9608,20241122,20,Cs0.05MA0.16FA0.79PbI2.9Br0.1,1.73,,,,,,,2PACz,0.33,,,,,,,,,1000,10,5000,30,6,160,110,25,,,,,,,,,,,,,,,14.119,66.614,1.0387,20.406,2402,CH4,v1,
9609,20241122,20,Cs0.05MA0.16FA0.79PbI2.9Br0.1,1.73,,,,,,,2PACz,0.33,,,,,,,,,1000,10,5000,30,6,160,110,25,,,,,,,,,,,,,,,2.14e-08,53.542,0.31094,1.29e-07,2403,CH1,v1,
9610,20241122,20,Cs0.05MA0.16FA0.79PbI2.9Br0.1,1.73,,,,,,,2PACz,0.33,,,,,,,,,1000,10,5000,30,6,160,110,25,,,,,,,,,,,,,,,14.868,72.32,1.0358,19.848,2403,CH2,v1,
9611,20241122,20,Cs0.05MA0.16FA0.79PbI2.9Br0.1,1.73,,,,,,,2PACz,0.33,,,,,,,,,1000,10,5000,30,6,160,110,25,,,,,,,,,,,,,,,6.6026,36.651,0.96306,18.706,2403,CH3,v1,
9612,20241122,20,Cs0.05MA0.16FA0.79PbI2.9Br0.1,1.73,,,,,,,2PACz,0.33,,,,,,,,,1000,10,5000,30,6,160,110,25,,,,,,,,,,,,,,,13.351,69.481,1.0222,18.799,2403,CH4,v1,
9613,20241122,20,Cs0.05MA0.16FA0.79PbI2.9Br0.1,1.73,,,,,,,2PACz,0.33,,,,,,,,,1000,10,5000,30,6,160,110,25,,,,,,,,,,,,,,,2.08e-08,51.856,0.18008,2.23e-07,2404,CH1,v1,
9614,20241122,20,Cs0.05MA0.16FA0.79PbI2.9Br0.1,1.73,,,,,,,2PACz,0.33,,,,,,,,,1000,10,5000,30,6,160,110,25,,,,,,,,,,,,,,,14.953,70.877,1.037,20.345,2404,CH2,v1,
9615,20241122,20,Cs0.05MA0.16FA0.79PbI2.9Br0.1,1.73,,,,,,,2PACz,0.33,,,,,,,,,1000,10,5000,30,6,160,110,25,,,,,,,,,,,,,,,3.3945,208.08,0.081886,19.922,2404,CH3,v1,
9616,20241122,20,Cs0.05MA0.16FA0.79PbI2.9Br0.1,1.73,,,,,,,2PACz,0.33,,,,,,,,,1000,10,5000,30,6,160,110,25,,,,,,,,,,,,,,,1.1097,24.253,0.2372,19.29,2404,CH4,v1,
9617,20241122,20,Cs0.05MA0.16FA0.79PbI2.9Br0.1,1.73,,,,,,,2PACz,0.33,,,,,,,,,1000,10,5000,30,6,160,110,25,,,,,,,,,,,,,,,4.06e-08,44.236,0.3956,2.32e-07,2405,CH1,v1,
9618,20241122,20,Cs0.05MA0.16FA0.79PbI2.9Br0.1,1.73,,,,,,,2PACz,0.33,,,,,,,,,1000,10,5000,30,6,160,110,25,,,,,,,,,,,,,,,14.289,65.952,1.0326,20.982,2405,CH2,v1,
9619,20241122,20,Cs0.05MA0.16FA0.79PbI2.9Br0.1,1.73,,,,,,,2PACz,0.33,,,,,,,,,1000,10,5000,30,6,160,110,25,,,,,,,,,,,,,,,0.16131,29.931,0.02238,24.081,2405,CH3,v1,
9620,20241122,20,Cs0.05MA0.16FA0.79PbI2.9Br0.1,1.73,,,,,,,2PACz,0.33,,,,,,,,,1000,10,5000,30,6,160,110,25,,,,,,,,,,,,,,,1.1824,400.03,0.010408,28.4,2405,CH4,v1,
9621,20241122,20,Cs0.05MA0.16FA0.79PbI2.9Br0.1,1.73,,,,,,,2PACz,0.33,,,,,,,,,1000,10,5000,30,6,160,110,25,,,,,,,,,,,,,,,9.8e-09,18.694,0.39153,1.34e-07,2406,CH1,v1,
9622,20241122,20,Cs0.05MA0.16FA0.79PbI2.9Br0.1,1.73,,,,,,,2PACz,0.33,,,,,,,,,1000,10,5000,30,6,160,110,25,,,,,,,,,,,,,,,17.489,79.195,1.0107,21.849,2406,CH2,v1,
9623,20241122,20,Cs0.05MA0.16FA0.79PbI2.9Br0.1,1.73,,,,,,,2PACz,0.33,,,,,,,,,1000,10,5000,30,6,160,110,25,,,,,,,,,,,,,,,16.256,78.439,1.0074,20.572,2406,CH3,v1,
9624,20241122,20,Cs0.05MA0.16FA0.79PbI2.9Br0.1,1.73,,,,,,,2PACz,0.33,,,,,,,,,1000,10,5000,30,6,160,110,25,,,,,,,,,,,,,,,17.171,78.923,1.0134,21.469,2406,CH4,v1,
9625,20241122,20,Cs0.05MA0.16FA0.79PbI2.9Br0.1,1.73,,,,,,,2PACz,0.33,,,,,,,,,1000,10,5000,30,6,160,110,25,,,,,,,,,,,,,,,0.013869,1.39e+50,0.0,-0.0066508,2407,CH1,v1,
9626,20241122,20,Cs0.05MA0.16FA0.79PbI2.9Br0.1,1.73,,,,,,,2PACz,0.33,,,,,,,,,1000,10,5000,30,6,160,110,25,,,,,,,,,,,,,,,17.186,78.272,1.0111,21.714,2407,CH2,v1,
9627,20241122,20,Cs0.05MA0.16FA0.79PbI2.9Br0.1,1.73,,,,,,,2PACz,0.33,,,,,,,,,1000,10,5000,30,6,160,110,25,,,,,,,,,,,,,,,10.108,51.135,0.96838,20.413,2407,CH3,v1,
9628,20241122,20,Cs0.05MA0.16FA0.79PbI2.9Br0.1,1.73,,,,,,,2PACz,0.33,,,,,,,,,1000,10,5000,30,6,160,110,25,,,,,,,,,,,,,,,17.018,78.182,1.0101,21.551,2407,CH4,v1,
9629,20241122,20,Cs0.05MA0.16FA0.79PbI2.9Br0.1,1.73,,,,,,,2PACz,0.33,,,,,,,,,1000,10,5000,30,6,160,110,25,,,,,,,,,,,,,,,4.16e-07,5.7595,0.9413,7.67e-06,2408,CH1,v1,
