Repository: MI-Materials-Intelligence/Recipe-Language-Model

# Learning Layer

## Overview

In the learning layer, the formulas and parameters are encoded and then tokenised into recipes as inputs. Through atomic skills of data extraction, cleaning, and matching, these data are organised into standardised datasets, providing the basis for RLM training and iterative recipe refinement.

Key Atomic Skills:
- **Cleaning**: Preprocessing and outlier cleaning
- **Matching**: Matching data pairs based on variables
- **Extraction**: Data extraction from robotic boxes

File: seven_ai_layers_robotics/learning/data/data50764_from_db.csv (part 38 of 253)
No,date,rank,Formula PVK,Concentration PVK,Formula Additive 1,Concentration Additive 1,Formula Additive 2,Concentration Additive 2,Formula Additive 3,Concentration Additive 3,Formula SAM 1,Concentration SAM 1,Formula SAM 2,Concentration SAM 2,Formula SAM 3,Concentration SAM 3,Spin Coating Speed SAM,Spin Coating Time SAM,Annealed Temperature SAM,Annealed Time SAM,Spin Coating Speed PVK 1,Spin Coating Time PVK 1,Spin Coating Speed PVK 2,Spin Coating Time PVK 2,Antisolvent Dropping Timing,Antisolvent Volume,Annealed Temperature PVK,Annealed Time PVK,Formula Passivator 1,Concentration Passivator 1,Formula Passivator 2,Concentration Passivator 2,Formula Passivator 3,Concentration Passivator 3,Formula Passivator 4,Concentration Passivator 4,Spin Coating Speed Passivator,Spin Coating Time Passivator,Passivator Dropping Timing,Passivator Volume,Annealed Temperature Passivator,Annealed Time Passivator,PCE,FF,Voc,Jsc,Product,Channel,From,upload_time
9630,20241122,20,Cs0.05MA0.16FA0.79PbI2.9Br0.1,1.73,,,,,,,2PACz,0.33,,,,,,,,,1000,10,5000,30,6,160,110,25,,,,,,,,,,,,,,,16.28,78.27,1.0116,20.562,2408,CH2,v1,
9631,20241122,20,Cs0.05MA0.16FA0.79PbI2.9Br0.1,1.73,,,,,,,2PACz,0.33,,,,,,,,,1000,10,5000,30,6,160,110,25,,,,,,,,,,,,,,,15.584,79.03,1.0041,19.637,2408,CH3,v1,
9632,20241122,20,Cs0.05MA0.16FA0.79PbI2.9Br0.1,1.73,,,,,,,2PACz,0.33,,,,,,,,,1000,10,5000,30,6,160,110,25,,,,,,,,,,,,,,,15.948,78.843,1.0038,20.152,2408,CH4,v1,
9633,20241122,20,Cs0.05MA0.16FA0.79PbI2.9Br0.1,1.73,,,,,,,2PACz,0.33,,,,,,,,,1000,10,5000,30,6,160,110,25,,,,,,,,,,,,,,,5.86e-08,24.074,0.57841,4.21e-07,2409,CH1,v1,
9634,20241122,20,Cs0.05MA0.16FA0.79PbI2.9Br0.1,1.73,,,,,,,2PACz,0.33,,,,,,,,,1000,10,5000,30,6,160,110,25,,,,,,,,,,,,,,,16.498,77.316,1.0103,21.12,2409,CH2,v1,
9635,20241122,20,Cs0.05MA0.16FA0.79PbI2.9Br0.1,1.73,,,,,,,2PACz,0.33,,,,,,,,,1000,10,5000,30,6,160,110,25,,,,,,,,,,,,,,,0.0,0.0,0.13889,20.138,2409,CH3,v1,
9636,20241122,20,Cs0.05MA0.16FA0.79PbI2.9Br0.1,1.73,,,,,,,2PACz,0.33,,,,,,,,,1000,10,5000,30,6,160,110,25,,,,,,,,,,,,,,,4.7578,30.83,0.73389,21.028,2409,CH4,v1,
9637,20241122,20,Cs0.05MA0.16FA0.79PbI2.9Br0.1,1.73,,,,,,,2PACz,0.33,,,,,,,,,1000,10,5000,30,6,160,110,25,,,,,,,,,,,,,,,4.61e-08,15.004,0.48322,6.36e-07,2410,CH1,v1,
9638,20241122,20,Cs0.05MA0.16FA0.79PbI2.9Br0.1,1.73,,,,,,,2PACz,0.33,,,,,,,,,1000,10,5000,30,6,160,110,25,,,,,,,,,,,,,,,16.798,76.105,1.003,22.007,2410,CH2,v1,
9639,20241122,20,Cs0.05MA0.16FA0.79PbI2.9Br0.1,1.73,,,,,,,2PACz,0.33,,,,,,,,,1000,10,5000,30,6,160,110,25,,,,,,,,,,,,,,,0.19169,25.626,0.029764,25.132,2410,CH3,v1,
9640,20241122,20,Cs0.05MA0.16FA0.79PbI2.9Br0.1,1.73,,,,,,,2PACz,0.33,,,,,,,,,1000,10,5000,30,6,160,110,25,,,,,,,,,,,,,,,0.0,0.0,0.012883,32.592,2410,CH4,v1,
9641,20241122,20,Cs0.05MA0.1FA0.85PbI2.85Br0.15,1.65,,,,,,,2PACz,0.33,,,,,,,,,1000,10,5000,30,10,160,100,20,,,,,,,,,,,,,,,0.0,0.0,0.0,-5.79e-08,2411,CH1,v1,
9642,20241122,20,Cs0.05MA0.1FA0.85PbI2.85Br0.15,1.65,,,,,,,2PACz,0.33,,,,,,,,,1000,10,5000,30,10,160,100,20,,,,,,,,,,,,,,,14.269,67.755,1.0649,19.777,2411,CH2,v1,
9643,20241122,20,Cs0.05MA0.1FA0.85PbI2.85Br0.15,1.65,,,,,,,2PACz,0.33,,,,,,,,,1000,10,5000,30,10,160,100,20,,,,,,,,,,,,,,,14.653,72.505,1.0631,19.011,2411,CH3,v1,
9644,20241122,20,Cs0.05MA0.1FA0.85PbI2.85Br0.15,1.65,,,,,,,2PACz,0.33,,,,,,,,,1000,10,5000,30,10,160,100,20,,,,,,,,,,,,,,,8.9629,45.67,1.0245,19.156,2411,CH4,v1,
9645,20241122,20,Cs0.05MA0.1FA0.85PbI2.85Br0.15,1.65,,,,,,,2PACz,0.33,,,,,,,,,1000,10,5000,30,10,160,100,20,,,,,,,,,,,,,,,8e-09,2.49e+49,0.0,2.13e-08,2412,CH1,v1,
9646,20241122,20,Cs0.05MA0.1FA0.85PbI2.85Br0.15,1.65,,,,,,,2PACz,0.33,,,,,,,,,1000,10,5000,30,10,160,100,20,,,,,,,,,,,,,,,0.0,0.0,0.015151,8.9746,2412,CH2,v1,
9647,20241122,20,Cs0.05MA0.1FA0.85PbI2.85Br0.15,1.65,,,,,,,2PACz,0.33,,,,,,,,,1000,10,5000,30,10,160,100,20,,,,,,,,,,,,,,,13.922,68.334,1.0576,19.264,2412,CH3,v1,
9648,20241122,20,Cs0.05MA0.1FA0.85PbI2.85Br0.15,1.65,,,,,,,2PACz,0.33,,,,,,,,,1000,10,5000,30,10,160,100,20,,,,,,,,,,,,,,,1.8713,27.039,0.36652,18.882,2412,CH4,v1,
9649,20241122,20,Cs0.05MA0.1FA0.85PbI2.85Br0.15,1.65,,,,,,,2PACz,0.33,,,,,,,,,1000,10,5000,30,10,160,100,20,,,,,,,,,,,,,,,6.31e-08,31.278,0.5219,3.86e-07,2413,CH1,v1,
9650,20241122,20,Cs0.05MA0.1FA0.85PbI2.85Br0.15,1.65,,,,,,,2PACz,0.33,,,,,,,,,1000,10,5000,30,10,160,100,20,,,,,,,,,,,,,,,2.2144,27.429,0.39736,20.317,2413,CH2,v1,
9651,20241122,20,Cs0.05MA0.1FA0.85PbI2.85Br0.15,1.65,,,,,,,2PACz,0.33,,,,,,,,,1000,10,5000,30,10,160,100,20,,,,,,,,,,,,,,,10.096,50.483,1.0233,19.544,2413,CH3,v1,
9652,20241122,20,Cs0.05MA0.1FA0.85PbI2.85Br0.15,1.65,,,,,,,2PACz,0.33,,,,,,,,,1000,10,5000,30,10,160,100,20,,,,,,,,,,,,,,,13.908,65.639,1.0515,20.15,2413,CH4,v1,
9653,20241122,20,Cs0.05MA0.1FA0.85PbI2.85Br0.15,1.65,,,,,,,2PACz,0.33,,,,,,,,,1000,10,5000,30,10,160,100,20,,,,,,,,,,,,,,,1.06e-08,3.98e+48,0.0,-1.78e-07,2414,CH1,v1,
9654,20241122,20,Cs0.05MA0.1FA0.85PbI2.85Br0.15,1.65,,,,,,,2PACz,0.33,,,,,,,,,1000,10,5000,30,10,160,100,20,,,,,,,,,,,,,,,16.067,74.834,1.062,20.217,2414,CH2,v1,
9655,20241122,20,Cs0.05MA0.1FA0.85PbI2.85Br0.15,1.65,,,,,,,2PACz,0.33,,,,,,,,,1000,10,5000,30,10,160,100,20,,,,,,,,,,,,,,,0.0,0.0,0.055725,17.483,2414,CH3,v1,
9656,20241122,20,Cs0.05MA0.1FA0.85PbI2.85Br0.15,1.65,,,,,,,2PACz,0.33,,,,,,,,,1000,10,5000,30,10,160,100,20,,,,,,,,,,,,,,,15.798,75.854,1.0571,19.703,2414,CH4,v1,
9657,20241122,20,Cs0.05MA0.1FA0.85PbI2.85Br0.15,1.65,,,,,,,2PACz,0.33,,,,,,,,,1000,10,5000,30,10,160,100,20,,,,,,,,,,,,,,,0.0,0.0,-0.089362,-7.17e-08,2415,CH1,v1,
9658,20241122,20,Cs0.05MA0.1FA0.85PbI2.85Br0.15,1.65,,,,,,,2PACz,0.33,,,,,,,,,1000,10,5000,30,10,160,100,20,,,,,,,,,,,,,,,0.0,0.0,-0.00523,-49.316,2415,CH2,v1,
9659,20241122,20,Cs0.05MA0.1FA0.85PbI2.85Br0.15,1.65,,,,,,,2PACz,0.33,,,,,,,,,1000,10,5000,30,10,160,100,20,,,,,,,,,,,,,,,0.0,0.0,0.004378,20.561,2415,CH3,v1,
9660,20241122,20,Cs0.05MA0.1FA0.85PbI2.85Br0.15,1.65,,,,,,,2PACz,0.33,,,,,,,,,1000,10,5000,30,10,160,100,20,,,,,,,,,,,,,,,0.0,0.0,0.004035,22.777,2415,CH4,v1,
9661,20241122,20,Cs0.05MA0.1FA0.85PbI2.85Br0.15,1.65,,,,,,,2PACz,0.33,,,,,,,,,1000,10,5000,30,10,160,100,20,,,,,,,,,,,,,,,0.0,0.0,0.0,-9.75e-06,2416,CH1,v1,
9662,20241122,20,Cs0.05MA0.1FA0.85PbI2.85Br0.15,1.65,,,,,,,2PACz,0.33,,,,,,,,,1000,10,5000,30,10,160,100,20,,,,,,,,,,,,,,,17.1,81.672,1.028,20.367,2416,CH2,v1,
9663,20241122,20,Cs0.05MA0.1FA0.85PbI2.85Br0.15,1.65,,,,,,,2PACz,0.33,,,,,,,,,1000,10,5000,30,10,160,100,20,,,,,,,,,,,,,,,16.541,81.775,1.0222,19.788,2416,CH3,v1,
9664,20241122,20,Cs0.05MA0.1FA0.85PbI2.85Br0.15,1.65,,,,,,,2PACz,0.33,,,,,,,,,1000,10,5000,30,10,160,100,20,,,,,,,,,,,,,,,16.646,81.788,1.0226,19.902,2416,CH4,v1,
9665,20241122,20,Cs0.05MA0.1FA0.85PbI2.85Br0.15,1.65,,,,,,,2PACz,0.33,,,,,,,,,1000,10,5000,30,10,160,100,20,,,,,,,,,,,,,,,0.0,0.0,0.21275,5.84e-07,2417,CH1,v1,
9666,20241122,20,Cs0.05MA0.1FA0.85PbI2.85Br0.15,1.65,,,,,,,2PACz,0.33,,,,,,,,,1000,10,5000,30,10,160,100,20,,,,,,,,,,,,,,,0.5749,30.727,0.10541,17.75,2417,CH2,v1,
9667,20241122,20,Cs0.05MA0.1FA0.85PbI2.85Br0.15,1.65,,,,,,,2PACz,0.33,,,,,,,,,1000,10,5000,30,10,160,100,20,,,,,,,,,,,,,,,16.291,80.329,1.0224,19.836,2417,CH3,v1,
9668,20241122,20,Cs0.05MA0.1FA0.85PbI2.85Br0.15,1.65,,,,,,,2PACz,0.33,,,,,,,,,1000,10,5000,30,10,160,100,20,,,,,,,,,,,,,,,5.684,32.73,0.8662,20.049,2417,CH4,v1,
9669,20241122,20,Cs0.05MA0.1FA0.85PbI2.85Br0.15,1.65,,,,,,,2PACz,0.33,,,,,,,,,1000,10,5000,30,10,160,100,20,,,,,,,,,,,,,,,0.0,0.0,0.20672,5.28e-08,2418,CH1,v1,
9670,20241122,20,Cs0.05MA0.1FA0.85PbI2.85Br0.15,1.65,,,,,,,2PACz,0.33,,,,,,,,,1000,10,5000,30,10,160,100,20,,,,,,,,,,,,,,,12.873,62.036,0.99841,20.784,2418,CH2,v1,
9671,20241122,20,Cs0.05MA0.1FA0.85PbI2.85Br0.15,1.65,,,,,,,2PACz,0.33,,,,,,,,,1000,10,5000,30,10,160,100,20,,,,,,,,,,,,,,,14.089,70.947,1.0119,19.624,2418,CH3,v1,
9672,20241122,20,Cs0.05MA0.1FA0.85PbI2.85Br0.15,1.65,,,,,,,2PACz,0.33,,,,,,,,,1000,10,5000,30,10,160,100,20,,,,,,,,,,,,,,,17.071,79.312,1.0225,21.051,2418,CH4,v1,
9673,20241122,20,Cs0.05MA0.1FA0.85PbI2.85Br0.15,1.65,,,,,,,2PACz,0.33,,,,,,,,,1000,10,5000,30,10,160,100,20,,,,,,,,,,,,,,,5e-09,50.471,0.10686,9.22e-08,2419,CH1,v1,
9674,20241122,20,Cs0.05MA0.1FA0.85PbI2.85Br0.15,1.65,,,,,,,2PACz,0.33,,,,,,,,,1000,10,5000,30,10,160,100,20,,,,,,,,,,,,,,,16.962,79.642,1.0264,20.75,2419,CH2,v1,
9675,20241122,20,Cs0.05MA0.1FA0.85PbI2.85Br0.15,1.65,,,,,,,2PACz,0.33,,,,,,,,,1000,10,5000,30,10,160,100,20,,,,,,,,,,,,,,,2.2108,61.428,0.17019,21.147,2419,CH3,v1,
9676,20241122,20,Cs0.05MA0.1FA0.85PbI2.85Br0.15,1.65,,,,,,,2PACz,0.33,,,,,,,,,1000,10,5000,30,10,160,100,20,,,,,,,,,,,,,,,17.065,81.184,1.0233,20.542,2419,CH4,v1,
9677,20241122,20,Cs0.05MA0.1FA0.85PbI2.85Br0.15,1.65,,,,,,,2PACz,0.33,,,,,,,,,1000,10,5000,30,10,160,100,20,,,,,,,,,,,,,,,0.0,0.0,0.082451,-1.79e-07,2420,CH1,v1,
9678,20241122,20,Cs0.05MA0.1FA0.85PbI2.85Br0.15,1.65,,,,,,,2PACz,0.33,,,,,,,,,1000,10,5000,30,10,160,100,20,,,,,,,,,,,,,,,73.455,2.47e+50,0.0,-19.862,2420,CH2,v1,
9679,20241122,20,Cs0.05MA0.1FA0.85PbI2.85Br0.15,1.65,,,,,,,2PACz,0.33,,,,,,,,,1000,10,5000,30,10,160,100,20,,,,,,,,,,,,,,,11.362,5208.7,0.006608,33.014,2420,CH3,v1,
9680,20241122,20,Cs0.05MA0.1FA0.85PbI2.85Br0.15,1.65,,,,,,,2PACz,0.33,,,,,,,,,1000,10,5000,30,10,160,100,20,,,,,,,,,,,,,,,0.0,0.0,0.003905,28.397,2420,CH4,v1,
9681,20241122,20,Cs0.05MA0.1FA0.85PbI3.0,1.73,,,,,,,2PACz,0.33,,,,,,,,,1000,10,5000,40,10,160,110,15,,,,,,,,,,,,,,,0.0,0.0,-0.017644,-3.29e-08,2421,CH1,v1,
9682,20241122,20,Cs0.05MA0.1FA0.85PbI3.0,1.73,,,,,,,2PACz,0.33,,,,,,,,,1000,10,5000,40,10,160,110,15,,,,,,,,,,,,,,,14.24,67.649,1.054,19.971,2421,CH2,v1,
9683,20241122,20,Cs0.05MA0.1FA0.85PbI3.0,1.73,,,,,,,2PACz,0.33,,,,,,,,,1000,10,5000,40,10,160,110,15,,,,,,,,,,,,,,,12.88,63.47,1.0498,19.329,2421,CH3,v1,
9684,20241122,20,Cs0.05MA0.1FA0.85PbI3.0,1.73,,,,,,,2PACz,0.33,,,,,,,,,1000,10,5000,40,10,160,110,15,,,,,,,,,,,,,,,13.751,67.916,1.0531,19.226,2421,CH4,v1,
9685,20241122,20,Cs0.05MA0.1FA0.85PbI3.0,1.73,,,,,,,2PACz,0.33,,,,,,,,,1000,10,5000,40,10,160,110,15,,,,,,,,,,,,,,,0.0,0.0,-0.072758,-6.82e-08,2422,CH1,v1,
9686,20241122,20,Cs0.05MA0.1FA0.85PbI3.0,1.73,,,,,,,2PACz,0.33,,,,,,,,,1000,10,5000,40,10,160,110,15,,,,,,,,,,,,,,,13.888,65.216,1.0626,20.041,2422,CH2,v1,
9687,20241122,20,Cs0.05MA0.1FA0.85PbI3.0,1.73,,,,,,,2PACz,0.33,,,,,,,,,1000,10,5000,40,10,160,110,15,,,,,,,,,,,,,,,12.937,64.058,1.0578,19.091,2422,CH3,v1,
9688,20241122,20,Cs0.05MA0.1FA0.85PbI3.0,1.73,,,,,,,2PACz,0.33,,,,,,,,,1000,10,5000,40,10,160,110,15,,,,,,,,,,,,,,,12.435,62.194,1.0557,18.938,2422,CH4,v1,
9689,20241122,20,Cs0.05MA0.1FA0.85PbI3.0,1.73,,,,,,,2PACz,0.33,,,,,,,,,1000,10,5000,40,10,160,110,15,,,,,,,,,,,,,,,3.6e-09,138.69,0.088665,-2.92e-08,2423,CH1,v1,
9690,20241122,20,Cs0.05MA0.1FA0.85PbI3.0,1.73,,,,,,,2PACz,0.33,,,,,,,,,1000,10,5000,40,10,160,110,15,,,,,,,,,,,,,,,14.313,68.956,1.0582,19.616,2423,CH2,v1,
9691,20241122,20,Cs0.05MA0.1FA0.85PbI3.0,1.73,,,,,,,2PACz,0.33,,,,,,,,,1000,10,5000,40,10,160,110,15,,,,,,,,,,,,,,,13.589,66.925,1.0526,19.29,2423,CH3,v1,
9692,20241122,20,Cs0.05MA0.1FA0.85PbI3.0,1.73,,,,,,,2PACz,0.33,,,,,,,,,1000,10,5000,40,10,160,110,15,,,,,,,,,,,,,,,12.711,62.778,1.0496,19.292,2423,CH4,v1,
9693,20241122,20,Cs0.05MA0.1FA0.85PbI3.0,1.73,,,,,,,2PACz,0.33,,,,,,,,,1000,10,5000,40,10,160,110,15,,,,,,,,,,,,,,,0.0,0.0,-0.08219,-3.12e-08,2424,CH1,v1,
9694,20241122,20,Cs0.05MA0.1FA0.85PbI3.0,1.73,,,,,,,2PACz,0.33,,,,,,,,,1000,10,5000,40,10,160,110,15,,,,,,,,,,,,,,,13.819,65.34,1.0556,20.036,2424,CH2,v1,
9695,20241122,20,Cs0.05MA0.1FA0.85PbI3.0,1.73,,,,,,,2PACz,0.33,,,,,,,,,1000,10,5000,40,10,160,110,15,,,,,,,,,,,,,,,7.3205,38.262,0.97606,19.602,2424,CH3,v1,
9696,20241122,20,Cs0.05MA0.1FA0.85PbI3.0,1.73,,,,,,,2PACz,0.33,,,,,,,,,1000,10,5000,40,10,160,110,15,,,,,,,,,,,,,,,0.89867,24.968,0.20609,17.464,2424,CH4,v1,
9697,20241122,20,Cs0.05MA0.1FA0.85PbI3.0,1.73,,,,,,,2PACz,0.33,,,,,,,,,1000,10,5000,40,10,160,110,15,,,,,,,,,,,,,,,1.03e-06,94.315,0.93572,1.17e-06,2425,CH1,v1,
9698,20241122,20,Cs0.05MA0.1FA0.85PbI3.0,1.73,,,,,,,2PACz,0.33,,,,,,,,,1000,10,5000,40,10,160,110,15,,,,,,,,,,,,,,,13.088,63.982,1.0538,19.41,2425,CH2,v1,
9699,20241122,20,Cs0.05MA0.1FA0.85PbI3.0,1.73,,,,,,,2PACz,0.33,,,,,,,,,1000,10,5000,40,10,160,110,15,,,,,,,,,,,,,,,1.8969,16.249,0.63012,18.526,2425,CH3,v1,
9700,20241122,20,Cs0.05MA0.1FA0.85PbI3.0,1.73,,,,,,,2PACz,0.33,,,,,,,,,1000,10,5000,40,10,160,110,15,,,,,,,,,,,,,,,11.17,56.086,1.0471,19.02,2425,CH4,v1,
9701,20241122,20,Cs0.05MA0.1FA0.85PbI3.0,1.73,,,,,,,2PACz,0.33,,,,,,,,,1000,10,5000,40,10,160,110,15,,,,,,,,,,,,,,,3.8e-09,43.846,0.13077,6.57e-08,2426,CH1,v1,
9702,20241122,20,Cs0.05MA0.1FA0.85PbI3.0,1.73,,,,,,,2PACz,0.33,,,,,,,,,1000,10,5000,40,10,160,110,15,,,,,,,,,,,,,,,14.62,69.526,1.0167,20.682,2426,CH2,v1,
9703,20241122,20,Cs0.05MA0.1FA0.85PbI3.0,1.73,,,,,,,2PACz,0.33,,,,,,,,,1000,10,5000,40,10,160,110,15,,,,,,,,,,,,,,,14.503,70.512,1.016,20.245,2426,CH3,v1,
9704,20241122,20,Cs0.05MA0.1FA0.85PbI3.0,1.73,,,,,,,2PACz,0.33,,,,,,,,,1000,10,5000,40,10,160,110,15,,,,,,,,,,,,,,,14.833,71.857,1.0183,20.271,2426,CH4,v1,
9705,20241122,20,Cs0.05MA0.1FA0.85PbI3.0,1.73,,,,,,,2PACz,0.33,,,,,,,,,1000,10,5000,40,10,160,110,15,,,,,,,,,,,,,,,0.0,0.0,0.0,-0.079109,2427,CH1,v1,
9706,20241122,20,Cs0.05MA0.1FA0.85PbI3.0,1.73,,,,,,,2PACz,0.33,,,,,,,,,1000,10,5000,40,10,160,110,15,,,,,,,,,,,,,,,16.399,75.686,1.0269,21.101,2427,CH2,v1,
9707,20241122,20,Cs0.05MA0.1FA0.85PbI3.0,1.73,,,,,,,2PACz,0.33,,,,,,,,,1000,10,5000,40,10,160,110,15,,,,,,,,,,,,,,,15.717,75.763,1.0254,20.232,2427,CH3,v1,
9708,20241122,20,Cs0.05MA0.1FA0.85PbI3.0,1.73,,,,,,,2PACz,0.33,,,,,,,,,1000,10,5000,40,10,160,110,15,,,,,,,,,,,,,,,14.695,70.923,1.024,20.233,2427,CH4,v1,
9709,20241122,20,Cs0.05MA0.1FA0.85PbI3.0,1.73,,,,,,,2PACz,0.33,,,,,,,,,1000,10,5000,40,10,160,110,15,,,,,,,,,,,,,,,0.0,0.0,-0.078508,2.71e-07,2428,CH1,v1,
9710,20241122,20,Cs0.05MA0.1FA0.85PbI3.0,1.73,,,,,,,2PACz,0.33,,,,,,,,,1000,10,5000,40,10,160,110,15,,,,,,,,,,,,,,,14.969,71.701,1.0228,20.412,2428,CH2,v1,
9711,20241122,20,Cs0.05MA0.1FA0.85PbI3.0,1.73,,,,,,,2PACz,0.33,,,,,,,,,1000,10,5000,40,10,160,110,15,,,,,,,,,,,,,,,14.062,68.616,1.0212,20.069,2428,CH3,v1,
9712,20241122,20,Cs0.05MA0.1FA0.85PbI3.0,1.73,,,,,,,2PACz,0.33,,,,,,,,,1000,10,5000,40,10,160,110,15,,,,,,,,,,,,,,,13.92,67.181,1.0218,20.279,2428,CH4,v1,
9713,20241122,20,Cs0.05MA0.1FA0.85PbI3.0,1.73,,,,,,,2PACz,0.33,,,,,,,,,1000,10,5000,40,10,160,110,15,,,,,,,,,,,,,,,0.0,0.0,0.31961,6.08e-08,2429,CH1,v1,
9714,20241122,20,Cs0.05MA0.1FA0.85PbI3.0,1.73,,,,,,,2PACz,0.33,,,,,,,,,1000,10,5000,40,10,160,110,15,,,,,,,,,,,,,,,13.613,64.014,1.0098,21.059,2429,CH2,v1,
9715,20241122,20,Cs0.05MA0.1FA0.85PbI3.0,1.73,,,,,,,2PACz,0.33,,,,,,,,,1000,10,5000,40,10,160,110,15,,,,,,,,,,,,,,,12.855,61.825,1.0038,20.714,2429,CH3,v1,
9716,20241122,20,Cs0.05MA0.1FA0.85PbI3.0,1.73,,,,,,,2PACz,0.33,,,,,,,,,1000,10,5000,40,10,160,110,15,,,,,,,,,,,,,,,4.7708,33.081,0.69287,20.814,2429,CH4,v1,
9717,20241122,20,Cs0.05MA0.1FA0.85PbI3.0,1.73,,,,,,,2PACz,0.33,,,,,,,,,1000,10,5000,40,10,160,110,15,,,,,,,,,,,,,,,2e-08,55.921,0.31764,1.13e-07,2430,CH1,v1,
9718,20241122,20,Cs0.05MA0.1FA0.85PbI3.0,1.73,,,,,,,2PACz,0.33,,,,,,,,,1000,10,5000,40,10,160,110,15,,,,,,,,,,,,,,,14.002,67.51,1.0155,20.424,2430,CH2,v1,
9719,20241122,20,Cs0.05MA0.1FA0.85PbI3.0,1.73,,,,,,,2PACz,0.33,,,,,,,,,1000,10,5000,40,10,160,110,15,,,,,,,,,,,,,,,9.7859,48.247,0.9844,20.604,2430,CH3,v1,
9720,20241122,20,Cs0.05MA0.1FA0.85PbI3.0,1.73,,,,,,,2PACz,0.33,,,,,,,,,1000,10,5000,40,10,160,110,15,,,,,,,,,,,,,,,15.064,70.745,1.016,20.957,2430,CH4,v1,
9721,20241122,20,Cs0.05MA0.2FA0.75PbI2.8Br0.2,1.4,,,,,,,2PACz,0.33,,,,,,,,,1200,10,5000,30,8,200,110,30,,,,,,,,,,,,,,,0.0,0.0,-0.064416,-3.76e-08,2431,CH1,v1,
9722,20241122,20,Cs0.05MA0.2FA0.75PbI2.8Br0.2,1.4,,,,,,,2PACz,0.33,,,,,,,,,1200,10,5000,30,8,200,110,30,,,,,,,,,,,,,,,13.31,69.215,1.0562,18.206,2431,CH2,v1,
9723,20241122,20,Cs0.05MA0.2FA0.75PbI2.8Br0.2,1.4,,,,,,,2PACz,0.33,,,,,,,,,1200,10,5000,30,8,200,110,30,,,,,,,,,,,,,,,13.367,71.566,1.0559,17.688,2431,CH3,v1,
9724,20241122,20,Cs0.05MA0.2FA0.75PbI2.8Br0.2,1.4,,,,,,,2PACz,0.33,,,,,,,,,1200,10,5000,30,8,200,110,30,,,,,,,,,,,,,,,13.42,71.158,1.0578,17.829,2431,CH4,v1,
9725,20241122,20,Cs0.05MA0.2FA0.75PbI2.8Br0.2,1.4,,,,,,,2PACz,0.33,,,,,,,,,1200,10,5000,30,8,200,110,30,,,,,,,,,,,,,,,0.0,0.0,0.0,8.9625,2432,CH1,v1,
9726,20241122,20,Cs0.05MA0.2FA0.75PbI2.8Br0.2,1.4,,,,,,,2PACz,0.33,,,,,,,,,1200,10,5000,30,8,200,110,30,,,,,,,,,,,,,,,6.3838,32.58,0.95833,20.447,2432,CH2,v1,
9727,20241122,20,Cs0.05MA0.2FA0.75PbI2.8Br0.2,1.4,,,,,,,2PACz,0.33,,,,,,,,,1200,10,5000,30,8,200,110,30,,,,,,,,,,,,,,,1.2568,24.161,0.2716,19.153,2432,CH3,v1,
9728,20241122,20,Cs0.05MA0.2FA0.75PbI2.8Br0.2,1.4,,,,,,,2PACz,0.33,,,,,,,,,1200,10,5000,30,8,200,110,30,,,,,,,,,,,,,,,15.725,74.003,1.0597,20.053,2432,CH4,v1,
9729,20241122,20,Cs0.05MA0.2FA0.75PbI2.8Br0.2,1.4,,,,,,,2PACz,0.33,,,,,,,,,1200,10,5000,30,8,200,110,30,,,,,,,,,,,,,,,7.5e-09,1.5e+49,0.0,-3.34e-08,2433,CH1,v1,
9730,20241122,20,Cs0.05MA0.2FA0.75PbI2.8Br0.2,1.4,,,,,,,2PACz,0.33,,,,,,,,,1200,10,5000,30,8,200,110,30,,,,,,,,,,,,,,,12.051,57.905,1.0483,19.854,2433,CH2,v1,
9731,20241122,20,Cs0.05MA0.2FA0.75PbI2.8Br0.2,1.4,,,,,,,2PACz,0.33,,,,,,,,,1200,10,5000,30,8,200,110,30,,,,,,,,,,,,,,,14.268,70.617,1.0541,19.168,2433,CH3,v1,
9732,20241122,20,Cs0.05MA0.2FA0.75PbI2.8Br0.2,1.4,,,,,,,2PACz,0.33,,,,,,,,,1200,10,5000,30,8,200,110,30,,,,,,,,,,,,,,,15.294,74.615,1.0564,19.403,2433,CH4,v1,
9733,20241122,20,Cs0.05MA0.2FA0.75PbI2.8Br0.2,1.4,,,,,,,2PACz,0.33,,,,,,,,,1200,10,5000,30,8,200,110,30,,,,,,,,,,,,,,,0.0,0.0,0.047303,4.17e-08,2434,CH1,v1,
9734,20241122,20,Cs0.05MA0.2FA0.75PbI2.8Br0.2,1.4,,,,,,,2PACz,0.33,,,,,,,,,1200,10,5000,30,8,200,110,30,,,,,,,,,,,,,,,16.519,76.914,1.0754,19.971,2434,CH2,v1,
9735,20241122,20,Cs0.05MA0.2FA0.75PbI2.8Br0.2,1.4,,,,,,,2PACz,0.33,,,,,,,,,1200,10,5000,30,8,200,110,30,,,,,,,,,,,,,,,12.555,61.677,1.0567,19.263,2434,CH3,v1,
9736,20241122,20,Cs0.05MA0.2FA0.75PbI2.8Br0.2,1.4,,,,,,,2PACz,0.33,,,,,,,,,1200,10,5000,30,8,200,110,30,,,,,,,,,,,,,,,16.009,76.838,1.0648,19.566,2434,CH4,v1,
9737,20241122,20,Cs0.05MA0.2FA0.75PbI2.8Br0.2,1.4,,,,,,,2PACz,0.33,,,,,,,,,1200,10,5000,30,8,200,110,30,,,,,,,,,,,,,,,4.3113,28.566,0.80511,18.746,2435,CH1,v1,
9738,20241122,20,Cs0.05MA0.2FA0.75PbI2.8Br0.2,1.4,,,,,,,2PACz,0.33,,,,,,,,,1200,10,5000,30,8,200,110,30,,,,,,,,,,,,,,,15.27,71.299,1.0754,19.915,2435,CH2,v1,
9739,20241122,20,Cs0.05MA0.2FA0.75PbI2.8Br0.2,1.4,,,,,,,2PACz,0.33,,,,,,,,,1200,10,5000,30,8,200,110,30,,,,,,,,,,,,,,,15.581,77.26,1.0743,18.773,2435,CH3,v1,
9740,20241122,20,Cs0.05MA0.2FA0.75PbI2.8Br0.2,1.4,,,,,,,2PACz,0.33,,,,,,,,,1200,10,5000,30,8,200,110,30,,,,,,,,,,,,,,,15.499,75.609,1.0724,19.116,2435,CH4,v1,
9741,20241122,20,Cs0.05MA0.2FA0.75PbI2.8Br0.2,1.4,,,,,,,2PACz,0.33,,,,,,,,,1200,10,5000,30,8,200,110,30,,,,,,,,,,,,,,,1e-09,0.49506,0.51229,3.78e-07,2436,CH1,v1,
9742,20241122,20,Cs0.05MA0.2FA0.75PbI2.8Br0.2,1.4,,,,,,,2PACz,0.33,,,,,,,,,1200,10,5000,30,8,200,110,30,,,,,,,,,,,,,,,15.533,78.238,1.0227,19.414,2436,CH2,v1,
9743,20241122,20,Cs0.05MA0.2FA0.75PbI2.8Br0.2,1.4,,,,,,,2PACz,0.33,,,,,,,,,1200,10,5000,30,8,200,110,30,,,,,,,,,,,,,,,15.724,81.585,1.0161,18.968,2436,CH3,v1,
9744,20241122,20,Cs0.05MA0.2FA0.75PbI2.8Br0.2,1.4,,,,,,,2PACz,0.33,,,,,,,,,1200,10,5000,30,8,200,110,30,,,,,,,,,,,,,,,16.031,81.399,1.019,19.327,2436,CH4,v1,
9745,20241122,20,Cs0.05MA0.2FA0.75PbI2.8Br0.2,1.4,,,,,,,2PACz,0.33,,,,,,,,,1200,10,5000,30,8,200,110,30,,,,,,,,,,,,,,,0.0,0.0,-0.016726,-1.96e-08,2437,CH1,v1,
9746,20241122,20,Cs0.05MA0.2FA0.75PbI2.8Br0.2,1.4,,,,,,,2PACz,0.33,,,,,,,,,1200,10,5000,30,8,200,110,30,,,,,,,,,,,,,,,17.074,80.339,1.0143,20.952,2437,CH2,v1,
9747,20241122,20,Cs0.05MA0.2FA0.75PbI2.8Br0.2,1.4,,,,,,,2PACz,0.33,,,,,,,,,1200,10,5000,30,8,200,110,30,,,,,,,,,,,,,,,15.607,76.567,1.0067,20.248,2437,CH3,v1,
9748,20241122,20,Cs0.05MA0.2FA0.75PbI2.8Br0.2,1.4,,,,,,,2PACz,0.33,,,,,,,,,1200,10,5000,30,8,200,110,30,,,,,,,,,,,,,,,17.44,82.484,1.0157,20.817,2437,CH4,v1,
9749,20241122,20,Cs0.05MA0.2FA0.75PbI2.8Br0.2,1.4,,,,,,,2PACz,0.33,,,,,,,,,1200,10,5000,30,8,200,110,30,,,,,,,,,,,,,,,3.3e-09,32.159,0.10521,9.78e-08,2438,CH1,v1,
9750,20241122,20,Cs0.05MA0.2FA0.75PbI2.8Br0.2,1.4,,,,,,,2PACz,0.33,,,,,,,,,1200,10,5000,30,8,200,110,30,,,,,,,,,,,,,,,16.539,79.424,1.0085,20.649,2438,CH2,v1,
9751,20241122,20,Cs0.05MA0.2FA0.75PbI2.8Br0.2,1.4,,,,,,,2PACz,0.33,,,,,,,,,1200,10,5000,30,8,200,110,30,,,,,,,,,,,,,,,13.554,67.829,0.99937,19.995,2438,CH3,v1,
9752,20241122,20,Cs0.05MA0.2FA0.75PbI2.8Br0.2,1.4,,,,,,,2PACz,0.33,,,,,,,,,1200,10,5000,30,8,200,110,30,,,,,,,,,,,,,,,16.974,82.263,1.0134,20.361,2438,CH4,v1,
9753,20241122,20,Cs0.05MA0.2FA0.75PbI2.8Br0.2,1.4,,,,,,,2PACz,0.33,,,,,,,,,1200,10,5000,30,8,200,110,30,,,,,,,,,,,,,,,0.0,0.0,0.41869,2.04e-07,2439,CH1,v1,
9754,20241122,20,Cs0.05MA0.2FA0.75PbI2.8Br0.2,1.4,,,,,,,2PACz,0.33,,,,,,,,,1200,10,5000,30,8,200,110,30,,,,,,,,,,,,,,,12.644,60.754,0.99636,20.889,2439,CH2,v1,
9755,20241122,20,Cs0.05MA0.2FA0.75PbI2.8Br0.2,1.4,,,,,,,2PACz,0.33,,,,,,,,,1200,10,5000,30,8,200,110,30,,,,,,,,,,,,,,,17.069,83.628,1.0122,20.164,2439,CH3,v1,
9756,20241122,20,Cs0.05MA0.2FA0.75PbI2.8Br0.2,1.4,,,,,,,2PACz,0.33,,,,,,,,,1200,10,5000,30,8,200,110,30,,,,,,,,,,,,,,,17.574,83.906,1.0143,20.649,2439,CH4,v1,
9757,20241122,20,Cs0.05MA0.2FA0.75PbI2.8Br0.2,1.4,,,,,,,2PACz,0.33,,,,,,,,,1200,10,5000,30,8,200,110,30,,,,,,,,,,,,,,,5.3e-09,29.142,0.16428,1.11e-07,2440,CH1,v1,
9758,20241122,20,Cs0.05MA0.2FA0.75PbI2.8Br0.2,1.4,,,,,,,2PACz,0.33,,,,,,,,,1200,10,5000,30,8,200,110,30,,,,,,,,,,,,,,,16.842,79.519,1.009,20.991,2440,CH2,v1,
9759,20241122,20,Cs0.05MA0.2FA0.75PbI2.8Br0.2,1.4,,,,,,,2PACz,0.33,,,,,,,,,1200,10,5000,30,8,200,110,30,,,,,,,,,,,,,,,17.185,85.268,1.0109,19.938,2440,CH3,v1,
9760,20241122,20,Cs0.05MA0.2FA0.75PbI2.8Br0.2,1.4,,,,,,,2PACz,0.33,,,,,,,,,1200,10,5000,30,8,200,110,30,,,,,,,,,,,,,,,17.538,85.16,1.013,20.33,2440,CH4,v1,
9761,20241122,20,Cs0.10MA0.20FA0.70PbI2.75Br0.25,1.38,,,,,,,2PACz,0.33,,,,,,,,,950,10,5000,30,8,160,105,20,,,,,,,,,,,,,,,0.0,0.0,0.671,3.4e-07,2441,CH1,v1,
9762,20241122,20,Cs0.10MA0.20FA0.70PbI2.75Br0.25,1.38,,,,,,,2PACz,0.33,,,,,,,,,950,10,5000,30,8,160,105,20,,,,,,,,,,,,,,,11.868,59.695,1.0629,18.705,2441,CH2,v1,
9763,20241122,20,Cs0.10MA0.20FA0.70PbI2.75Br0.25,1.38,,,,,,,2PACz,0.33,,,,,,,,,950,10,5000,30,8,160,105,20,,,,,,,,,,,,,,,13.99,71.76,1.067,18.273,2441,CH3,v1,
9764,20241122,20,Cs0.10MA0.20FA0.70PbI2.75Br0.25,1.38,,,,,,,2PACz,0.33,,,,,,,,,950,10,5000,30,8,160,105,20,,,,,,,,,,,,,,,15.16,76.927,1.0679,18.455,2441,CH4,v1,
9765,20241122,20,Cs0.10MA0.20FA0.70PbI2.75Br0.25,1.38,,,,,,,2PACz,0.33,,,,,,,,,950,10,5000,30,8,160,105,20,,,,,,,,,,,,,,,0.0,0.0,0.22027,-2.34e-08,2442,CH1,v1,
9766,20241122,20,Cs0.10MA0.20FA0.70PbI2.75Br0.25,1.38,,,,,,,2PACz,0.33,,,,,,,,,950,10,5000,30,8,160,105,20,,,,,,,,,,,,,,,3.2472,35.156,0.44758,20.636,2442,CH2,v1,
9767,20241122,20,Cs0.10MA0.20FA0.70PbI2.75Br0.25,1.38,,,,,,,2PACz,0.33,,,,,,,,,950,10,5000,30,8,160,105,20,,,,,,,,,,,,,,,2.9232,30.35,0.50929,18.912,2442,CH3,v1,
9768,20241122,20,Cs0.10MA0.20FA0.70PbI2.75Br0.25,1.38,,,,,,,2PACz,0.33,,,,,,,,,950,10,5000,30,8,160,105,20,,,,,,,,,,,,,,,10.015,48.644,1.0523,19.565,2442,CH4,v1,
9769,20241122,20,Cs0.10MA0.20FA0.70PbI2.75Br0.25,1.38,,,,,,,2PACz,0.33,,,,,,,,,950,10,5000,30,8,160,105,20,,,,,,,,,,,,,,,9.48e-08,32.242,0.64368,4.57e-07,2443,CH1,v1,
9770,20241122,20,Cs0.10MA0.20FA0.70PbI2.75Br0.25,1.38,,,,,,,2PACz,0.33,,,,,,,,,950,10,5000,30,8,160,105,20,,,,,,,,,,,,,,,15.793,76.904,1.0816,18.987,2443,CH2,v1,
9771,20241122,20,Cs0.10MA0.20FA0.70PbI2.75Br0.25,1.38,,,,,,,2PACz,0.33,,,,,,,,,950,10,5000,30,8,160,105,20,,,,,,,,,,,,,,,15.053,76.574,1.0743,18.299,2443,CH3,v1,
9772,20241122,20,Cs0.10MA0.20FA0.70PbI2.75Br0.25,1.38,,,,,,,2PACz,0.33,,,,,,,,,950,10,5000,30,8,160,105,20,,,,,,,,,,,,,,,0.9721,25.583,0.20969,18.121,2443,CH4,v1,
9773,20241122,20,Cs0.10MA0.20FA0.70PbI2.75Br0.25,1.38,,,,,,,2PACz,0.33,,,,,,,,,950,10,5000,30,8,160,105,20,,,,,,,,,,,,,,,0.0,0.0,-0.019551,-5.24e-08,2444,CH1,v1,
9774,20241122,20,Cs0.10MA0.20FA0.70PbI2.75Br0.25,1.38,,,,,,,2PACz,0.33,,,,,,,,,950,10,5000,30,8,160,105,20,,,,,,,,,,,,,,,0.89088,26.805,0.17309,19.202,2444,CH2,v1,
9775,20241122,20,Cs0.10MA0.20FA0.70PbI2.75Br0.25,1.38,,,,,,,2PACz,0.33,,,,,,,,,950,10,5000,30,8,160,105,20,,,,,,,,,,,,,,,1.2875,24.9,0.2722,18.995,2444,CH3,v1,
9776,20241122,20,Cs0.10MA0.20FA0.70PbI2.75Br0.25,1.38,,,,,,,2PACz,0.33,,,,,,,,,950,10,5000,30,8,160,105,20,,,,,,,,,,,,,,,12.328,58.891,1.0638,19.678,2444,CH4,v1,
9777,20241122,20,Cs0.10MA0.20FA0.70PbI2.75Br0.25,1.38,,,,,,,2PACz,0.33,,,,,,,,,950,10,5000,30,8,160,105,20,,,,,,,,,,,,,,,0.0,0.0,0.0,-5.19e-08,2445,CH1,v1,
9778,20241122,20,Cs0.10MA0.20FA0.70PbI2.75Br0.25,1.38,,,,,,,2PACz,0.33,,,,,,,,,950,10,5000,30,8,160,105,20,,,,,,,,,,,,,,,10.87,53.159,1.0633,19.231,2445,CH2,v1,
9779,20241122,20,Cs0.10MA0.20FA0.70PbI2.75Br0.25,1.38,,,,,,,2PACz,0.33,,,,,,,,,950,10,5000,30,8,160,105,20,,,,,,,,,,,,,,,14.879,74.728,1.0788,18.456,2445,CH3,v1,
9780,20241122,20,Cs0.10MA0.20FA0.70PbI2.75Br0.25,1.38,,,,,,,2PACz,0.33,,,,,,,,,950,10,5000,30,8,160,105,20,,,,,,,,,,,,,,,14.659,71.679,1.0769,18.991,2445,CH4,v1,
9781,20241122,20,Cs0.10MA0.20FA0.70PbI2.75Br0.25,1.38,,,,,,,2PACz,0.33,,,,,,,,,950,10,5000,30,8,160,105,20,,,,,,,,,,,,,,,0.0,0.0,0.0,5.3411,2446,CH1,v1,
9782,20241122,20,Cs0.10MA0.20FA0.70PbI2.75Br0.25,1.38,,,,,,,2PACz,0.33,,,,,,,,,950,10,5000,30,8,160,105,20,,,,,,,,,,,,,,,15.714,79.942,1.0213,19.246,2446,CH2,v1,
9783,20241122,20,Cs0.10MA0.20FA0.70PbI2.75Br0.25,1.38,,,,,,,2PACz,0.33,,,,,,,,,950,10,5000,30,8,160,105,20,,,,,,,,,,,,,,,15.762,82.562,1.0248,18.629,2446,CH3,v1,
9784,20241122,20,Cs0.10MA0.20FA0.70PbI2.75Br0.25,1.38,,,,,,,2PACz,0.33,,,,,,,,,950,10,5000,30,8,160,105,20,,,,,,,,,,,,,,,15.772,81.2,1.0324,18.814,2446,CH4,v1,
9785,20241122,20,Cs0.10MA0.20FA0.70PbI2.75Br0.25,1.38,,,,,,,2PACz,0.33,,,,,,,,,950,10,5000,30,8,160,105,20,,,,,,,,,,,,,,,0.0,0.0,0.0,0.18491,2447,CH1,v1,
9786,20241122,20,Cs0.10MA0.20FA0.70PbI2.75Br0.25,1.38,,,,,,,2PACz,0.33,,,,,,,,,950,10,5000,30,8,160,105,20,,,,,,,,,,,,,,,3.158,136.93,0.12273,18.791,2447,CH2,v1,
9787,20241122,20,Cs0.10MA0.20FA0.70PbI2.75Br0.25,1.38,,,,,,,2PACz,0.33,,,,,,,,,950,10,5000,30,8,160,105,20,,,,,,,,,,,,,,,13.128,66.957,1.0028,19.552,2447,CH3,v1,
9788,20241122,20,Cs0.10MA0.20FA0.70PbI2.75Br0.25,1.38,,,,,,,2PACz,0.33,,,,,,,,,950,10,5000,30,8,160,105,20,,,,,,,,,,,,,,,15.404,75.015,1.0153,20.226,2447,CH4,v1,
9789,20241122,20,Cs0.10MA0.20FA0.70PbI2.75Br0.25,1.38,,,,,,,2PACz,0.33,,,,,,,,,950,10,5000,30,8,160,105,20,,,,,,,,,,,,,,,2.58e-08,20.571,0.35775,3.51e-07,2448,CH1,v1,
9790,20241122,20,Cs0.10MA0.20FA0.70PbI2.75Br0.25,1.38,,,,,,,2PACz,0.33,,,,,,,,,950,10,5000,30,8,160,105,20,,,,,,,,,,,,,,,15.62,78.136,1.02,19.6,2448,CH2,v1,
9791,20241122,20,Cs0.10MA0.20FA0.70PbI2.75Br0.25,1.38,,,,,,,2PACz,0.33,,,,,,,,,950,10,5000,30,8,160,105,20,,,,,,,,,,,,,,,16.209,83.724,1.0196,18.989,2448,CH3,v1,
9792,20241122,20,Cs0.10MA0.20FA0.70PbI2.75Br0.25,1.38,,,,,,,2PACz,0.33,,,,,,,,,950,10,5000,30,8,160,105,20,,,,,,,,,,,,,,,4.7386,34.155,0.71613,19.373,2448,CH4,v1,
9793,20241122,20,Cs0.10MA0.20FA0.70PbI2.75Br0.25,1.38,,,,,,,2PACz,0.33,,,,,,,,,950,10,5000,30,8,160,105,20,,,,,,,,,,,,,,,2.67e-08,16.692,0.50115,3.19e-07,2449,CH1,v1,
9794,20241122,20,Cs0.10MA0.20FA0.70PbI2.75Br0.25,1.38,,,,,,,2PACz,0.33,,,,,,,,,950,10,5000,30,8,160,105,20,,,,,,,,,,,,,,,4.3165,31.157,0.67427,20.547,2449,CH2,v1,
9795,20241122,20,Cs0.10MA0.20FA0.70PbI2.75Br0.25,1.38,,,,,,,2PACz,0.33,,,,,,,,,950,10,5000,30,8,160,105,20,,,,,,,,,,,,,,,4.712,31.695,0.74227,20.029,2449,CH3,v1,
9796,20241122,20,Cs0.10MA0.20FA0.70PbI2.75Br0.25,1.38,,,,,,,2PACz,0.33,,,,,,,,,950,10,5000,30,8,160,105,20,,,,,,,,,,,,,,,17.41,83.489,1.025,20.345,2449,CH4,v1,
9797,20241122,20,Cs0.10MA0.20FA0.70PbI2.75Br0.25,1.38,,,,,,,2PACz,0.33,,,,,,,,,950,10,5000,30,8,160,105,20,,,,,,,,,,,,,,,2.04e-08,18.242,0.24109,4.65e-07,2450,CH1,v1,
9798,20241122,20,Cs0.10MA0.20FA0.70PbI2.75Br0.25,1.38,,,,,,,2PACz,0.33,,,,,,,,,950,10,5000,30,8,160,105,20,,,,,,,,,,,,,,,16.431,81.176,1.025,19.748,2450,CH2,v1,
9799,20241122,20,Cs0.10MA0.20FA0.70PbI2.75Br0.25,1.38,,,,,,,2PACz,0.33,,,,,,,,,950,10,5000,30,8,160,105,20,,,,,,,,,,,,,,,15.988,82.104,1.028,18.942,2450,CH3,v1,
9800,20241122,20,Cs0.10MA0.20FA0.70PbI2.75Br0.25,1.38,,,,,,,2PACz,0.33,,,,,,,,,950,10,5000,30,8,160,105,20,,,,,,,,,,,,,,,16.985,83.58,1.0309,19.712,2450,CH4,v1,
9801,20241122,20,Cs0.15MA0.15FA0.7PbI2.85Br0.15,1.3,,,,,,,2PACz,0.33,,,,,,,,,1000,10,5000,30,12,160,100,45,,,,,,,,,,,,,,,0.0,0.0,0.85853,-2.37e-07,2451,CH1,v1,
9802,20241122,20,Cs0.15MA0.15FA0.7PbI2.85Br0.15,1.3,,,,,,,2PACz,0.33,,,,,,,,,1000,10,5000,30,12,160,100,45,,,,,,,,,,,,,,,14.832,74.901,1.0601,18.679,2451,CH2,v1,
9803,20241122,20,Cs0.15MA0.15FA0.7PbI2.85Br0.15,1.3,,,,,,,2PACz,0.33,,,,,,,,,1000,10,5000,30,12,160,100,45,,,,,,,,,,,,,,,10.468,55.752,1.0391,18.069,2451,CH3,v1,
9804,20241122,20,Cs0.15MA0.15FA0.7PbI2.85Br0.15,1.3,,,,,,,2PACz,0.33,,,,,,,,,1000,10,5000,30,12,160,100,45,,,,,,,,,,,,,,,3.5826,30.887,0.62573,18.537,2451,CH4,v1,
9805,20241122,20,Cs0.15MA0.15FA0.7PbI2.85Br0.15,1.3,,,,,,,2PACz,0.33,,,,,,,,,1000,10,5000,30,12,160,100,45,,,,,,,,,,,,,,,1.05e-08,2.14e+48,0.0,3.28e-07,2452,CH1,v1,
9806,20241122,20,Cs0.15MA0.15FA0.7PbI2.85Br0.15,1.3,,,,,,,2PACz,0.33,,,,,,,,,1000,10,5000,30,12,160,100,45,,,,,,,,,,,,,,,8.8583,45.236,1.0226,19.149,2452,CH2,v1,
9807,20241122,20,Cs0.15MA0.15FA0.7PbI2.85Br0.15,1.3,,,,,,,2PACz,0.33,,,,,,,,,1000,10,5000,30,12,160,100,45,,,,,,,,,,,,,,,4.4675,30.656,0.78314,18.609,2452,CH3,v1,
9808,20241122,20,Cs0.15MA0.15FA0.7PbI2.85Br0.15,1.3,,,,,,,2PACz,0.33,,,,,,,,,1000,10,5000,30,12,160,100,45,,,,,,,,,,,,,,,14.654,75.085,1.0564,18.475,2452,CH4,v1,
9809,20241122,20,Cs0.15MA0.15FA0.7PbI2.85Br0.15,1.3,,,,,,,2PACz,0.33,,,,,,,,,1000,10,5000,30,12,160,100,45,,,,,,,,,,,,,,,2.85e-07,23.423,0.37826,3.22e-06,2453,CH1,v1,
9810,20241122,20,Cs0.15MA0.15FA0.7PbI2.85Br0.15,1.3,,,,,,,2PACz,0.33,,,,,,,,,1000,10,5000,30,12,160,100,45,,,,,,,,,,,,,,,16.301,79.466,1.0707,19.158,2453,CH2,v1,
9811,20241122,20,Cs0.15MA0.15FA0.7PbI2.85Br0.15,1.3,,,,,,,2PACz,0.33,,,,,,,,,1000,10,5000,30,12,160,100,45,,,,,,,,,,,,,,,14.653,76.281,1.064,18.053,2453,CH3,v1,
9812,20241122,20,Cs0.15MA0.15FA0.7PbI2.85Br0.15,1.3,,,,,,,2PACz,0.33,,,,,,,,,1000,10,5000,30,12,160,100,45,,,,,,,,,,,,,,,15.564,77.854,1.065,18.771,2453,CH4,v1,
9813,20241122,20,Cs0.15MA0.15FA0.7PbI2.85Br0.15,1.3,,,,,,,2PACz,0.33,,,,,,,,,1000,10,5000,30,12,160,100,45,,,,,,,,,,,,,,,0.0015063,7.3637,1.187,-0.017233,2454,CH1,v1,
9814,20241122,20,Cs0.15MA0.15FA0.7PbI2.85Br0.15,1.3,,,,,,,2PACz,0.33,,,,,,,,,1000,10,5000,30,12,160,100,45,,,,,,,,,,,,,,,10.834,54.949,1.0552,18.686,2454,CH2,v1,
9815,20241122,20,Cs0.15MA0.15FA0.7PbI2.85Br0.15,1.3,,,,,,,2PACz,0.33,,,,,,,,,1000,10,5000,30,12,160,100,45,,,,,,,,,,,,,,,14.279,73.922,1.066,18.122,2454,CH3,v1,
9816,20241122,20,Cs0.15MA0.15FA0.7PbI2.85Br0.15,1.3,,,,,,,2PACz,0.33,,,,,,,,,1000,10,5000,30,12,160,100,45,,,,,,,,,,,,,,,13.081,67.653,1.0617,18.212,2454,CH4,v1,
9817,20241122,20,Cs0.15MA0.15FA0.7PbI2.85Br0.15,1.3,,,,,,,2PACz,0.33,,,,,,,,,1000,10,5000,30,12,160,100,45,,,,,,,,,,,,,,,2.39e-07,14.176,0.58699,2.87e-06,2455,CH1,v1,
9818,20241122,20,Cs0.15MA0.15FA0.7PbI2.85Br0.15,1.3,,,,,,,2PACz,0.33,,,,,,,,,1000,10,5000,30,12,160,100,45,,,,,,,,,,,,,,,13.048,68.525,1.0696,17.801,2455,CH2,v1,
9819,20241122,20,Cs0.15MA0.15FA0.7PbI2.85Br0.15,1.3,,,,,,,2PACz,0.33,,,,,,,,,1000,10,5000,30,12,160,100,45,,,,,,,,,,,,,,,13.109,70.671,1.066,17.401,2455,CH3,v1,
9820,20241122,20,Cs0.15MA0.15FA0.7PbI2.85Br0.15,1.3,,,,,,,2PACz,0.33,,,,,,,,,1000,10,5000,30,12,160,100,45,,,,,,,,,,,,,,,14.821,75.826,1.0673,18.313,2455,CH4,v1,
9821,20241122,20,Cs0.15MA0.15FA0.7PbI2.85Br0.15,1.3,,,,,,,2PACz,0.33,,,,,,,,,1000,10,5000,30,12,160,100,45,,,,,,,,,,,,,,,1.73e-08,112.03,0.082354,1.87e-07,2456,CH1,v1,
9822,20241122,20,Cs0.15MA0.15FA0.7PbI2.85Br0.15,1.3,,,,,,,2PACz,0.33,,,,,,,,,1000,10,5000,30,12,160,100,45,,,,,,,,,,,,,,,11.676,65.43,1.0197,17.501,2456,CH2,v1,
9823,20241122,20,Cs0.15MA0.15FA0.7PbI2.85Br0.15,1.3,,,,,,,2PACz,0.33,,,,,,,,,1000,10,5000,30,12,160,100,45,,,,,,,,,,,,,,,13.214,73.716,1.0178,17.612,2456,CH3,v1,
9824,20241122,20,Cs0.15MA0.15FA0.7PbI2.85Br0.15,1.3,,,,,,,2PACz,0.33,,,,,,,,,1000,10,5000,30,12,160,100,45,,,,,,,,,,,,,,,9.1001,50.807,0.98842,18.121,2456,CH4,v1,
9825,20241122,20,Cs0.15MA0.15FA0.7PbI2.85Br0.15,1.3,,,,,,,2PACz,0.33,,,,,,,,,1000,10,5000,30,12,160,100,45,,,,,,,,,,,,,,,4.32e-08,20.837,0.46657,4.45e-07,2457,CH1,v1,
9826,20241122,20,Cs0.15MA0.15FA0.7PbI2.85Br0.15,1.3,,,,,,,2PACz,0.33,,,,,,,,,1000,10,5000,30,12,160,100,45,,,,,,,,,,,,,,,13.879,70.662,1.0333,19.009,2457,CH2,v1,
9827,20241122,20,Cs0.15MA0.15FA0.7PbI2.85Br0.15,1.3,,,,,,,2PACz,0.33,,,,,,,,,1000,10,5000,30,12,160,100,45,,,,,,,,,,,,,,,10.566,56.777,1.0086,18.451,2457,CH3,v1,
9828,20241122,20,Cs0.15MA0.15FA0.7PbI2.85Br0.15,1.3,,,,,,,2PACz,0.33,,,,,,,,,1000,10,5000,30,12,160,100,45,,,,,,,,,,,,,,,15.306,80.169,1.0279,18.574,2457,CH4,v1,
9829,20241122,20,Cs0.15MA0.15FA0.7PbI2.85Br0.15,1.3,,,,,,,2PACz,0.33,,,,,,,,,1000,10,5000,30,12,160,100,45,,,,,,,,,,,,,,,1.31e-07,73.311,0.66114,2.71e-07,2458,CH1,v1,
9830,20241122,20,Cs0.15MA0.15FA0.7PbI2.85Br0.15,1.3,,,,,,,2PACz,0.33,,,,,,,,,1000,10,5000,30,12,160,100,45,,,,,,,,,,,,,,,16.337,81.056,1.0205,19.75,2458,CH2,v1,
9831,20241122,20,Cs0.15MA0.15FA0.7PbI2.85Br0.15,1.3,,,,,,,2PACz,0.33,,,,,,,,,1000,10,5000,30,12,160,100,45,,,,,,,,,,,,,,,15.978,83.809,1.0204,18.684,2458,CH3,v1,
9832,20241122,20,Cs0.15MA0.15FA0.7PbI2.85Br0.15,1.3,,,,,,,2PACz,0.33,,,,,,,,,1000,10,5000,30,12,160,100,45,,,,,,,,,,,,,,,16.414,83.256,1.0208,19.312,2458,CH4,v1,
9833,20241122,20,Cs0.15MA0.15FA0.7PbI2.85Br0.15,1.3,,,,,,,2PACz,0.33,,,,,,,,,1000,10,5000,30,12,160,100,45,,,,,,,,,,,,,,,1.23e-08,255.31,0.2864,1.68e-08,2459,CH1,v1,
9834,20241122,20,Cs0.15MA0.15FA0.7PbI2.85Br0.15,1.3,,,,,,,2PACz,0.33,,,,,,,,,1000,10,5000,30,12,160,100,45,,,,,,,,,,,,,,,6.9299,37.489,0.95825,19.29,2459,CH2,v1,
9835,20241122,20,Cs0.15MA0.15FA0.7PbI2.85Br0.15,1.3,,,,,,,2PACz,0.33,,,,,,,,,1000,10,5000,30,12,160,100,45,,,,,,,,,,,,,,,15.637,81.815,1.0121,18.884,2459,CH3,v1,
9836,20241122,20,Cs0.15MA0.15FA0.7PbI2.85Br0.15,1.3,,,,,,,2PACz,0.33,,,,,,,,,1000,10,5000,30,12,160,100,45,,,,,,,,,,,,,,,15.725,79.917,1.0231,19.232,2459,CH4,v1,
9837,20241122,20,Cs0.15MA0.15FA0.7PbI2.85Br0.15,1.3,,,,,,,2PACz,0.33,,,,,,,,,1000,10,5000,30,12,160,100,45,,,,,,,,,,,,,,,0.0,0.0,0.11183,7e-09,2460,CH1,v1,
9838,20241122,20,Cs0.15MA0.15FA0.7PbI2.85Br0.15,1.3,,,,,,,2PACz,0.33,,,,,,,,,1000,10,5000,30,12,160,100,45,,,,,,,,,,,,,,,15.349,78.12,1.0244,19.18,2460,CH2,v1,
9839,20241122,20,Cs0.15MA0.15FA0.7PbI2.85Br0.15,1.3,,,,,,,2PACz,0.33,,,,,,,,,1000,10,5000,30,12,160,100,45,,,,,,,,,,,,,,,15.291,80.616,1.0184,18.624,2460,CH3,v1,
9840,20241122,20,Cs0.15MA0.15FA0.7PbI2.85Br0.15,1.3,,,,,,,2PACz,0.33,,,,,,,,,1000,10,5000,30,12,160,100,45,,,,,,,,,,,,,,,16.521,84.669,1.0096,19.328,2460,CH4,v1,
9841,20241122,20,Cs0.1FA0.9PbI2.8Br0.2,1.5,,,,,,,2PACz,0.33,,,,,,,,,1000,10,5000,40,12,240,110,30,,,,,,,,,,,,,,,3.38e-08,111.88,0.2269,1.33e-07,2461,CH1,v1,
9842,20241122,20,Cs0.1FA0.9PbI2.8Br0.2,1.5,,,,,,,2PACz,0.33,,,,,,,,,1000,10,5000,40,12,240,110,30,,,,,,,,,,,,,,,0.0,0.0,0.011236,29.063,2461,CH2,v1,
9843,20241122,20,Cs0.1FA0.9PbI2.8Br0.2,1.5,,,,,,,2PACz,0.33,,,,,,,,,1000,10,5000,40,12,240,110,30,,,,,,,,,,,,,,,0.0,0.0,0.010359,22.855,2461,CH3,v1,
9844,20241122,20,Cs0.1FA0.9PbI2.8Br0.2,1.5,,,,,,,2PACz,0.33,,,,,,,,,1000,10,5000,40,12,240,110,30,,,,,,,,,,,,,,,0.0,0.0,0.009328,9.1271,2461,CH4,v1,
9845,20241122,20,Cs0.1FA0.9PbI2.8Br0.2,1.5,,,,,,,2PACz,0.33,,,,,,,,,1000,10,5000,40,12,240,110,30,,,,,,,,,,,,,,,1.43e-06,23.044,0.99124,6.26e-06,2462,CH1,v1,
9846,20241122,20,Cs0.1FA0.9PbI2.8Br0.2,1.5,,,,,,,2PACz,0.33,,,,,,,,,1000,10,5000,40,12,240,110,30,,,,,,,,,,,,,,,14.991,74.528,1.0723,18.758,2462,CH2,v1,
9847,20241122,20,Cs0.1FA0.9PbI2.8Br0.2,1.5,,,,,,,2PACz,0.33,,,,,,,,,1000,10,5000,40,12,240,110,30,,,,,,,,,,,,,,,14.312,74.113,1.0664,18.109,2462,CH3,v1,
9848,20241122,20,Cs0.1FA0.9PbI2.8Br0.2,1.5,,,,,,,2PACz,0.33,,,,,,,,,1000,10,5000,40,12,240,110,30,,,,,,,,,,,,,,,14.046,71.429,1.0651,18.464,2462,CH4,v1,
9849,20241122,20,Cs0.1FA0.9PbI2.8Br0.2,1.5,,,,,,,2PACz,0.33,,,,,,,,,1000,10,5000,40,12,240,110,30,,,,,,,,,,,,,,,1.88e-08,5.28,0.89947,3.97e-07,2463,CH1,v1,
9850,20241122,20,Cs0.1FA0.9PbI2.8Br0.2,1.5,,,,,,,2PACz,0.33,,,,,,,,,1000,10,5000,40,12,240,110,30,,,,,,,,,,,,,,,9.739,49.053,1.0428,19.04,2463,CH2,v1,
9851,20241122,20,Cs0.1FA0.9PbI2.8Br0.2,1.5,,,,,,,2PACz,0.33,,,,,,,,,1000,10,5000,40,12,240,110,30,,,,,,,,,,,,,,,12.816,65.705,1.061,18.383,2463,CH3,v1,
9852,20241122,20,Cs0.1FA0.9PbI2.8Br0.2,1.5,,,,,,,2PACz,0.33,,,,,,,,,1000,10,5000,40,12,240,110,30,,,,,,,,,,,,,,,9.79,49.94,1.0449,18.76,2463,CH4,v1,
9853,20241122,20,Cs0.1FA0.9PbI2.8Br0.2,1.5,,,,,,,2PACz,0.33,,,,,,,,,1000,10,5000,40,12,240,110,30,,,,,,,,,,,,,,,1.07e-07,29.346,0.62415,5.86e-07,2464,CH1,v1,
9854,20241122,20,Cs0.1FA0.9PbI2.8Br0.2,1.5,,,,,,,2PACz,0.33,,,,,,,,,1000,10,5000,40,12,240,110,30,,,,,,,,,,,,,,,15.42,73.571,1.0762,19.476,2464,CH2,v1,
9855,20241122,20,Cs0.1FA0.9PbI2.8Br0.2,1.5,,,,,,,2PACz,0.33,,,,,,,,,1000,10,5000,40,12,240,110,30,,,,,,,,,,,,,,,1.4509,59.954,0.13036,18.565,2464,CH3,v1,
9856,20241122,20,Cs0.1FA0.9PbI2.8Br0.2,1.5,,,,,,,2PACz,0.33,,,,,,,,,1000,10,5000,40,12,240,110,30,,,,,,,,,,,,,,,0.83487,162.22,0.032033,16.066,2464,CH4,v1,
9857,20241122,20,Cs0.1FA0.9PbI2.8Br0.2,1.5,,,,,,,2PACz,0.33,,,,,,,,,1000,10,5000,40,12,240,110,30,,,,,,,,,,,,,,,1.59e-08,532.84,0.25357,1.18e-08,2465,CH1,v1,
9858,20241122,20,Cs0.1FA0.9PbI2.8Br0.2,1.5,,,,,,,2PACz,0.33,,,,,,,,,1000,10,5000,40,12,240,110,30,,,,,,,,,,,,,,,15.812,75.329,1.0824,19.392,2465,CH2,v1,
9859,20241122,20,Cs0.1FA0.9PbI2.8Br0.2,1.5,,,,,,,2PACz,0.33,,,,,,,,,1000,10,5000,40,12,240,110,30,,,,,,,,,,,,,,,15.434,75.138,1.0712,19.176,2465,CH3,v1,
9860,20241122,20,Cs0.1FA0.9PbI2.8Br0.2,1.5,,,,,,,2PACz,0.33,,,,,,,,,1000,10,5000,40,12,240,110,30,,,,,,,,,,,,,,,15.731,74.644,1.0715,19.668,2465,CH4,v1,
9861,20241122,20,Cs0.1FA0.9PbI2.8Br0.2,1.5,,,,,,,2PACz,0.33,,,,,,,,,1000,10,5000,40,12,240,110,30,,,,,,,,,,,,,,,1.46e-08,38.935,0.089625,4.17e-07,2466,CH1,v1,
9862,20241122,20,Cs0.1FA0.9PbI2.8Br0.2,1.5,,,,,,,2PACz,0.33,,,,,,,,,1000,10,5000,40,12,240,110,30,,,,,,,,,,,,,,,6.4557,85573.0,0.002569,2.9369,2466,CH2,v1,
9863,20241122,20,Cs0.1FA0.9PbI2.8Br0.2,1.5,,,,,,,2PACz,0.33,,,,,,,,,1000,10,5000,40,12,240,110,30,,,,,,,,,,,,,,,0.84474,254.0,0.01095,30.373,2466,CH3,v1,
9864,20241122,20,Cs0.1FA0.9PbI2.8Br0.2,1.5,,,,,,,2PACz,0.33,,,,,,,,,1000,10,5000,40,12,240,110,30,,,,,,,,,,,,,,,0.69427,219.04,0.009098,34.841,2466,CH4,v1,
9865,20241122,20,Cs0.1FA0.9PbI2.8Br0.2,1.5,,,,,,,2PACz,0.33,,,,,,,,,1000,10,5000,40,12,240,110,30,,,,,,,,,,,,,,,1.15e-08,7.1503,0.58421,2.75e-07,2467,CH1,v1,
9866,20241122,20,Cs0.1FA0.9PbI2.8Br0.2,1.5,,,,,,,2PACz,0.33,,,,,,,,,1000,10,5000,40,12,240,110,30,,,,,,,,,,,,,,,16.92,83.553,1.0138,19.975,2467,CH2,v1,
9867,20241122,20,Cs0.1FA0.9PbI2.8Br0.2,1.5,,,,,,,2PACz,0.33,,,,,,,,,1000,10,5000,40,12,240,110,30,,,,,,,,,,,,,,,15.841,80.482,1.0137,19.416,2467,CH3,v1,
9868,20241122,20,Cs0.1FA0.9PbI2.8Br0.2,1.5,,,,,,,2PACz,0.33,,,,,,,,,1000,10,5000,40,12,240,110,30,,,,,,,,,,,,,,,16.522,81.809,1.0196,19.808,2467,CH4,v1,
9869,20241122,20,Cs0.1FA0.9PbI2.8Br0.2,1.5,,,,,,,2PACz,0.33,,,,,,,,,1000,10,5000,40,12,240,110,30,,,,,,,,,,,,,,,4.22e-08,20.464,0.32474,6.35e-07,2468,CH1,v1,
9870,20241122,20,Cs0.1FA0.9PbI2.8Br0.2,1.5,,,,,,,2PACz,0.33,,,,,,,,,1000,10,5000,40,12,240,110,30,,,,,,,,,,,,,,,16.091,80.125,1.025,19.592,2468,CH2,v1,
9871,20241122,20,Cs0.1FA0.9PbI2.8Br0.2,1.5,,,,,,,2PACz,0.33,,,,,,,,,1000,10,5000,40,12,240,110,30,,,,,,,,,,,,,,,15.947,81.362,1.024,19.14,2468,CH3,v1,
9872,20241122,20,Cs0.1FA0.9PbI2.8Br0.2,1.5,,,,,,,2PACz,0.33,,,,,,,,,1000,10,5000,40,12,240,110,30,,,,,,,,,,,,,,,16.252,80.755,1.0256,19.624,2468,CH4,v1,
9873,20241122,20,Cs0.1FA0.9PbI2.8Br0.2,1.5,,,,,,,2PACz,0.33,,,,,,,,,1000,10,5000,40,12,240,110,30,,,,,,,,,,,,,,,1.03e-07,21.236,0.52492,9.25e-07,2469,CH1,v1,
9874,20241122,20,Cs0.1FA0.9PbI2.8Br0.2,1.5,,,,,,,2PACz,0.33,,,,,,,,,1000,10,5000,40,12,240,110,30,,,,,,,,,,,,,,,17.028,80.784,1.0246,20.573,2469,CH2,v1,
9875,20241122,20,Cs0.1FA0.9PbI2.8Br0.2,1.5,,,,,,,2PACz,0.33,,,,,,,,,1000,10,5000,40,12,240,110,30,,,,,,,,,,,,,,,2.8891,218.01,0.072151,18.367,2469,CH3,v1,
9876,20241122,20,Cs0.1FA0.9PbI2.8Br0.2,1.5,,,,,,,2PACz,0.33,,,,,,,,,1000,10,5000,40,12,240,110,30,,,,,,,,,,,,,,,2.4762,391.93,0.038186,16.545,2469,CH4,v1,
9877,20241122,20,Cs0.1FA0.9PbI2.8Br0.2,1.5,,,,,,,2PACz,0.33,,,,,,,,,1000,10,5000,40,12,240,110,30,,,,,,,,,,,,,,,3.8e-09,205.38,0.076753,2.43e-08,2470,CH1,v1,
9878,20241122,20,Cs0.1FA0.9PbI2.8Br0.2,1.5,,,,,,,2PACz,0.33,,,,,,,,,1000,10,5000,40,12,240,110,30,,,,,,,,,,,,,,,17.486,83.298,1.019,20.601,2470,CH2,v1,
9879,20241122,20,Cs0.1FA0.9PbI2.8Br0.2,1.5,,,,,,,2PACz,0.33,,,,,,,,,1000,10,5000,40,12,240,110,30,,,,,,,,,,,,,,,17.12,83.833,1.0181,20.058,2470,CH3,v1,
9880,20241122,20,Cs0.1FA0.9PbI2.8Br0.2,1.5,,,,,,,2PACz,0.33,,,,,,,,,1000,10,5000,40,12,240,110,30,,,,,,,,,,,,,,,17.618,83.607,1.0233,20.592,2470,CH4,v1,
