Repository: MI-Materials-Intelligence/Recipe-Language-Model

# Learning Layer

## Overview

In the learning layer, the formulas and parameters are encoded and then tokenised into recipes as inputs. Through atomic skills of data extraction, cleaning, and matching, these data are organised into standardised datasets, providing the basis for RLM training and iterative recipe refinement.

Key Atomic Skills:
- **Cleaning**: Preprocessing and outlier cleaning
- **Matching**: Matching data pairs based on variables
- **Extraction**: Data extraction from robotic boxes

File: seven_ai_layers_robotics/learning/data/data50764_from_db.csv (part 39 of 253)
No,date,rank,Formula PVK,Concentration PVK,Formula Additive 1,Concentration Additive 1,Formula Additive 2,Concentration Additive 2,Formula Additive 3,Concentration Additive 3,Formula SAM 1,Concentration SAM 1,Formula SAM 2,Concentration SAM 2,Formula SAM 3,Concentration SAM 3,Spin Coating Speed SAM,Spin Coating Time SAM,Annealed Temperature SAM,Annealed Time SAM,Spin Coating Speed PVK 1,Spin Coating Time PVK 1,Spin Coating Speed PVK 2,Spin Coating Time PVK 2,Antisolvent Dropping Timing,Antisolvent Volume,Annealed Temperature PVK,Annealed Time PVK,Formula Passivator 1,Concentration Passivator 1,Formula Passivator 2,Concentration Passivator 2,Formula Passivator 3,Concentration Passivator 3,Formula Passivator 4,Concentration Passivator 4,Spin Coating Speed Passivator,Spin Coating Time Passivator,Passivator Dropping Timing,Passivator Volume,Annealed Temperature Passivator,Annealed Time Passivator,PCE,FF,Voc,Jsc,Product,Channel,From,upload_time
9881,20241122,20,Cs0.2MA0.4FA0.4PbI2.8Br0.2,1.46,,,,,,,2PACz,0.33,,,,,,,,,1000,10,5000,40,10,120,110,20,,,,,,,,,,,,,,,4.41e-08,22.798,0.42192,4.58e-07,2471,CH1,v1,
9882,20241122,20,Cs0.2MA0.4FA0.4PbI2.8Br0.2,1.46,,,,,,,2PACz,0.33,,,,,,,,,1000,10,5000,40,10,120,110,20,,,,,,,,,,,,,,,13.14,64.635,1.0847,18.742,2471,CH2,v1,
9883,20241122,20,Cs0.2MA0.4FA0.4PbI2.8Br0.2,1.46,,,,,,,2PACz,0.33,,,,,,,,,1000,10,5000,40,10,120,110,20,,,,,,,,,,,,,,,12.89,65.115,1.0798,18.332,2471,CH3,v1,
9884,20241122,20,Cs0.2MA0.4FA0.4PbI2.8Br0.2,1.46,,,,,,,2PACz,0.33,,,,,,,,,1000,10,5000,40,10,120,110,20,,,,,,,,,,,,,,,14.351,68.956,1.0844,19.193,2471,CH4,v1,
9885,20241122,20,Cs0.2MA0.4FA0.4PbI2.8Br0.2,1.46,,,,,,,2PACz,0.33,,,,,,,,,1000,10,5000,40,10,120,110,20,,,,,,,,,,,,,,,1.32e-08,1.01e+50,0.0,8.8e-09,2472,CH1,v1,
9886,20241122,20,Cs0.2MA0.4FA0.4PbI2.8Br0.2,1.46,,,,,,,2PACz,0.33,,,,,,,,,1000,10,5000,40,10,120,110,20,,,,,,,,,,,,,,,13.767,59.255,1.0753,21.606,2472,CH2,v1,
9887,20241122,20,Cs0.2MA0.4FA0.4PbI2.8Br0.2,1.46,,,,,,,2PACz,0.33,,,,,,,,,1000,10,5000,40,10,120,110,20,,,,,,,,,,,,,,,0.23618,1113.7,0.002657,7.9813,2472,CH3,v1,
9888,20241122,20,Cs0.2MA0.4FA0.4PbI2.8Br0.2,1.46,,,,,,,2PACz,0.33,,,,,,,,,1000,10,5000,40,10,120,110,20,,,,,,,,,,,,,,,0.063854,978.08,1.1889,5.4913,2472,CH4,v1,
9889,20241122,20,Cs0.2MA0.4FA0.4PbI2.8Br0.2,1.46,,,,,,,2PACz,0.33,,,,,,,,,1000,10,5000,40,10,120,110,20,,,,,,,,,,,,,,,0.0,0.0,0.0,-3.25e-08,2473,CH1,v1,
9890,20241122,20,Cs0.2MA0.4FA0.4PbI2.8Br0.2,1.46,,,,,,,2PACz,0.33,,,,,,,,,1000,10,5000,40,10,120,110,20,,,,,,,,,,,,,,,14.309,70.784,1.096,18.444,2473,CH2,v1,
9891,20241122,20,Cs0.2MA0.4FA0.4PbI2.8Br0.2,1.46,,,,,,,2PACz,0.33,,,,,,,,,1000,10,5000,40,10,120,110,20,,,,,,,,,,,,,,,10.31,53.49,1.0735,17.954,2473,CH3,v1,
9892,20241122,20,Cs0.2MA0.4FA0.4PbI2.8Br0.2,1.46,,,,,,,2PACz,0.33,,,,,,,,,1000,10,5000,40,10,120,110,20,,,,,,,,,,,,,,,10.121,50.561,1.0666,18.769,2473,CH4,v1,
9893,20241122,20,Cs0.2MA0.4FA0.4PbI2.8Br0.2,1.46,,,,,,,2PACz,0.33,,,,,,,,,1000,10,5000,40,10,120,110,20,,,,,,,,,,,,,,,7.6e-09,81.084,0.15237,6.16e-08,2474,CH1,v1,
9894,20241122,20,Cs0.2MA0.4FA0.4PbI2.8Br0.2,1.46,,,,,,,2PACz,0.33,,,,,,,,,1000,10,5000,40,10,120,110,20,,,,,,,,,,,,,,,14.04,70.096,1.1079,18.078,2474,CH2,v1,
9895,20241122,20,Cs0.2MA0.4FA0.4PbI2.8Br0.2,1.46,,,,,,,2PACz,0.33,,,,,,,,,1000,10,5000,40,10,120,110,20,,,,,,,,,,,,,,,12.207,65.327,1.0945,17.073,2474,CH3,v1,
9896,20241122,20,Cs0.2MA0.4FA0.4PbI2.8Br0.2,1.46,,,,,,,2PACz,0.33,,,,,,,,,1000,10,5000,40,10,120,110,20,,,,,,,,,,,,,,,13.444,68.386,1.0961,17.935,2474,CH4,v1,
9897,20241122,20,Cs0.2MA0.4FA0.4PbI2.8Br0.2,1.46,,,,,,,2PACz,0.33,,,,,,,,,1000,10,5000,40,10,120,110,20,,,,,,,,,,,,,,,6.75e-08,32.408,0.29206,7.13e-07,2475,CH1,v1,
9898,20241122,20,Cs0.2MA0.4FA0.4PbI2.8Br0.2,1.46,,,,,,,2PACz,0.33,,,,,,,,,1000,10,5000,40,10,120,110,20,,,,,,,,,,,,,,,15.829,74.52,1.1127,19.091,2475,CH2,v1,
9899,20241122,20,Cs0.2MA0.4FA0.4PbI2.8Br0.2,1.46,,,,,,,2PACz,0.33,,,,,,,,,1000,10,5000,40,10,120,110,20,,,,,,,,,,,,,,,15.359,74.629,1.1066,18.597,2475,CH3,v1,
9900,20241122,20,Cs0.2MA0.4FA0.4PbI2.8Br0.2,1.46,,,,,,,2PACz,0.33,,,,,,,,,1000,10,5000,40,10,120,110,20,,,,,,,,,,,,,,,15.887,74.501,1.1058,19.283,2475,CH4,v1,
9901,20241122,20,Cs0.2MA0.4FA0.4PbI2.8Br0.2,1.46,,,,,,,2PACz,0.33,,,,,,,,,1000,10,5000,40,10,120,110,20,,,,,,,,,,,,,,,0.0070729,10088.0,1.1916,5.88e-05,2476,CH1,v1,
9902,20241122,20,Cs0.2MA0.4FA0.4PbI2.8Br0.2,1.46,,,,,,,2PACz,0.33,,,,,,,,,1000,10,5000,40,10,120,110,20,,,,,,,,,,,,,,,14.813,70.756,1.0742,19.489,2476,CH2,v1,
9903,20241122,20,Cs0.2MA0.4FA0.4PbI2.8Br0.2,1.46,,,,,,,2PACz,0.33,,,,,,,,,1000,10,5000,40,10,120,110,20,,,,,,,,,,,,,,,13.264,65.632,1.0597,19.07,2476,CH3,v1,
9904,20241122,20,Cs0.2MA0.4FA0.4PbI2.8Br0.2,1.46,,,,,,,2PACz,0.33,,,,,,,,,1000,10,5000,40,10,120,110,20,,,,,,,,,,,,,,,15.66,74.507,1.0711,19.622,2476,CH4,v1,
9905,20241122,20,Cs0.2MA0.4FA0.4PbI2.8Br0.2,1.46,,,,,,,2PACz,0.33,,,,,,,,,1000,10,5000,40,10,120,110,20,,,,,,,,,,,,,,,0.0,0.0,0.0,3.29e-07,2477,CH1,v1,
9906,20241122,20,Cs0.2MA0.4FA0.4PbI2.8Br0.2,1.46,,,,,,,2PACz,0.33,,,,,,,,,1000,10,5000,40,10,120,110,20,,,,,,,,,,,,,,,15.466,64.104,1.0541,22.889,2477,CH2,v1,
9907,20241122,20,Cs0.2MA0.4FA0.4PbI2.8Br0.2,1.46,,,,,,,2PACz,0.33,,,,,,,,,1000,10,5000,40,10,120,110,20,,,,,,,,,,,,,,,0.070724,276.58,0.002867,8.9185,2477,CH3,v1,
9908,20241122,20,Cs0.2MA0.4FA0.4PbI2.8Br0.2,1.46,,,,,,,2PACz,0.33,,,,,,,,,1000,10,5000,40,10,120,110,20,,,,,,,,,,,,,,,0.042742,544.35,1.2919,6.0778,2477,CH4,v1,
9909,20241122,20,Cs0.2MA0.4FA0.4PbI2.8Br0.2,1.46,,,,,,,2PACz,0.33,,,,,,,,,1000,10,5000,40,10,120,110,20,,,,,,,,,,,,,,,0.019645,1.37e+48,0.0,0.95711,2478,CH1,v1,
9910,20241122,20,Cs0.2MA0.4FA0.4PbI2.8Br0.2,1.46,,,,,,,2PACz,0.33,,,,,,,,,1000,10,5000,40,10,120,110,20,,,,,,,,,,,,,,,15.535,77.795,1.0738,18.596,2478,CH2,v1,
9911,20241122,20,Cs0.2MA0.4FA0.4PbI2.8Br0.2,1.46,,,,,,,2PACz,0.33,,,,,,,,,1000,10,5000,40,10,120,110,20,,,,,,,,,,,,,,,15.237,77.618,1.0724,18.305,2478,CH3,v1,
9912,20241122,20,Cs0.2MA0.4FA0.4PbI2.8Br0.2,1.46,,,,,,,2PACz,0.33,,,,,,,,,1000,10,5000,40,10,120,110,20,,,,,,,,,,,,,,,15.374,74.896,1.066,19.258,2478,CH4,v1,
9913,20241122,20,Cs0.2MA0.4FA0.4PbI2.8Br0.2,1.46,,,,,,,2PACz,0.33,,,,,,,,,1000,10,5000,40,10,120,110,20,,,,,,,,,,,,,,,7.72e-08,72.168,0.45843,2.33e-07,2479,CH1,v1,
9914,20241122,20,Cs0.2MA0.4FA0.4PbI2.8Br0.2,1.46,,,,,,,2PACz,0.33,,,,,,,,,1000,10,5000,40,10,120,110,20,,,,,,,,,,,,,,,15.489,76.198,1.0776,18.864,2479,CH2,v1,
9915,20241122,20,Cs0.2MA0.4FA0.4PbI2.8Br0.2,1.46,,,,,,,2PACz,0.33,,,,,,,,,1000,10,5000,40,10,120,110,20,,,,,,,,,,,,,,,14.395,74.099,1.0725,18.113,2479,CH3,v1,
9916,20241122,20,Cs0.2MA0.4FA0.4PbI2.8Br0.2,1.46,,,,,,,2PACz,0.33,,,,,,,,,1000,10,5000,40,10,120,110,20,,,,,,,,,,,,,,,15.286,75.031,1.0723,18.999,2479,CH4,v1,
9917,20241122,20,Cs0.2MA0.4FA0.4PbI2.8Br0.2,1.46,,,,,,,2PACz,0.33,,,,,,,,,1000,10,5000,40,10,120,110,20,,,,,,,,,,,,,,,0.14828,14.035,0.979,1.0792,2480,CH1,v1,
9918,20241122,20,Cs0.2MA0.4FA0.4PbI2.8Br0.2,1.46,,,,,,,2PACz,0.33,,,,,,,,,1000,10,5000,40,10,120,110,20,,,,,,,,,,,,,,,16.233,77.221,1.0824,19.422,2480,CH2,v1,
9919,20241122,20,Cs0.2MA0.4FA0.4PbI2.8Br0.2,1.46,,,,,,,2PACz,0.33,,,,,,,,,1000,10,5000,40,10,120,110,20,,,,,,,,,,,,,,,16.077,78.358,1.0761,19.067,2480,CH3,v1,
9920,20241122,20,Cs0.2MA0.4FA0.4PbI2.8Br0.2,1.46,,,,,,,2PACz,0.33,,,,,,,,,1000,10,5000,40,10,120,110,20,,,,,,,,,,,,,,,17.049,79.583,1.0778,19.877,2480,CH4,v1,
9921,20241122,20,Cs0.05MA0.16FA0.79PbI2.9Br0.1,1.73,,,,,,,2PACz,0.33,,,,,,,,,1000,10,5000,30,6,160,110,25,,,,,,,,,,,,,,,0.0,0.0,0.0,-1.34e-07,2481,CH1,v1,
9922,20241122,20,Cs0.05MA0.16FA0.79PbI2.9Br0.1,1.73,,,,,,,2PACz,0.33,,,,,,,,,1000,10,5000,30,6,160,110,25,,,,,,,,,,,,,,,11.816,61.578,0.95378,20.119,2481,CH2,v1,
9923,20241122,20,Cs0.05MA0.16FA0.79PbI2.9Br0.1,1.73,,,,,,,2PACz,0.33,,,,,,,,,1000,10,5000,30,6,160,110,25,,,,,,,,,,,,,,,11.034,59.032,0.9494,19.687,2481,CH3,v1,
9924,20241122,20,Cs0.05MA0.16FA0.79PbI2.9Br0.1,1.73,,,,,,,2PACz,0.33,,,,,,,,,1000,10,5000,30,6,160,110,25,,,,,,,,,,,,,,,3.6125,31.651,0.54707,20.863,2481,CH4,v1,
9925,20241122,20,Cs0.05MA0.16FA0.79PbI2.9Br0.1,1.73,,,,,,,2PACz,0.33,,,,,,,,,1000,10,5000,30,6,160,110,25,,,,,,,,,,,,,,,0.0,0.0,-0.094589,-2.23e-07,2482,CH1,v1,
9926,20241122,20,Cs0.05MA0.16FA0.79PbI2.9Br0.1,1.73,,,,,,,2PACz,0.33,,,,,,,,,1000,10,5000,30,6,160,110,25,,,,,,,,,,,,,,,0.0,0.0,0.26237,0.35515,2482,CH2,v1,
9927,20241122,20,Cs0.05MA0.16FA0.79PbI2.9Br0.1,1.73,,,,,,,2PACz,0.33,,,,,,,,,1000,10,5000,30,6,160,110,25,,,,,,,,,,,,,,,0.0055285,15.835,0.005373,6.4982,2482,CH3,v1,
9928,20241122,20,Cs0.05MA0.16FA0.79PbI2.9Br0.1,1.73,,,,,,,2PACz,0.33,,,,,,,,,1000,10,5000,30,6,160,110,25,,,,,,,,,,,,,,,3.4411,32.422,0.52555,20.195,2482,CH4,v1,
9929,20241122,20,Cs0.05MA0.16FA0.79PbI2.9Br0.1,1.73,,,,,,,2PACz,0.33,,,,,,,,,1000,10,5000,30,6,160,110,25,,,,,,,,,,,,,,,0.0,0.0,0.50882,3.26e-07,2483,CH1,v1,
9930,20241122,20,Cs0.05MA0.16FA0.79PbI2.9Br0.1,1.73,,,,,,,2PACz,0.33,,,,,,,,,1000,10,5000,30,6,160,110,25,,,,,,,,,,,,,,,12.267,60.584,0.95783,21.14,2483,CH2,v1,
9931,20241122,20,Cs0.05MA0.16FA0.79PbI2.9Br0.1,1.73,,,,,,,2PACz,0.33,,,,,,,,,1000,10,5000,30,6,160,110,25,,,,,,,,,,,,,,,11.758,60.336,0.9506,20.501,2483,CH3,v1,
9932,20241122,20,Cs0.05MA0.16FA0.79PbI2.9Br0.1,1.73,,,,,,,2PACz,0.33,,,,,,,,,1000,10,5000,30,6,160,110,25,,,,,,,,,,,,,,,12.304,60.394,0.97222,20.954,2483,CH4,v1,
9933,20241122,20,Cs0.05MA0.16FA0.79PbI2.9Br0.1,1.73,,,,,,,2PACz,0.33,,,,,,,,,1000,10,5000,30,6,160,110,25,,,,,,,,,,,,,,,0.0,0.0,0.065587,-1.04e-07,2484,CH1,v1,
9934,20241122,20,Cs0.05MA0.16FA0.79PbI2.9Br0.1,1.73,,,,,,,2PACz,0.33,,,,,,,,,1000,10,5000,30,6,160,110,25,,,,,,,,,,,,,,,0.0,0.0,0.004913,6.348,2484,CH2,v1,
9935,20241122,20,Cs0.05MA0.16FA0.79PbI2.9Br0.1,1.73,,,,,,,2PACz,0.33,,,,,,,,,1000,10,5000,30,6,160,110,25,,,,,,,,,,,,,,,0.053894,39.216,0.012678,10.84,2484,CH3,v1,
9936,20241122,20,Cs0.05MA0.16FA0.79PbI2.9Br0.1,1.73,,,,,,,2PACz,0.33,,,,,,,,,1000,10,5000,30,6,160,110,25,,,,,,,,,,,,,,,12.025,60.923,0.97363,20.273,2484,CH4,v1,
9937,20241122,20,Cs0.05MA0.16FA0.79PbI2.9Br0.1,1.73,,,,,,,2PACz,0.33,,,,,,,,,1000,10,5000,30,6,160,110,25,,,,,,,,,,,,,,,4.8e-08,8.7023,0.53061,1.04e-06,2485,CH1,v1,
9938,20241122,20,Cs0.05MA0.16FA0.79PbI2.9Br0.1,1.73,,,,,,,2PACz,0.33,,,,,,,,,1000,10,5000,30,6,160,110,25,,,,,,,,,,,,,,,12.719,61.369,0.98229,21.1,2485,CH2,v1,
9939,20241122,20,Cs0.05MA0.16FA0.79PbI2.9Br0.1,1.73,,,,,,,2PACz,0.33,,,,,,,,,1000,10,5000,30,6,160,110,25,,,,,,,,,,,,,,,9.84,52.146,0.89676,21.043,2485,CH3,v1,
9940,20241122,20,Cs0.05MA0.16FA0.79PbI2.9Br0.1,1.73,,,,,,,2PACz,0.33,,,,,,,,,1000,10,5000,30,6,160,110,25,,,,,,,,,,,,,,,0.0,0.0,0.055066,19.731,2485,CH4,v1,
9941,20241122,20,Cs0.05MA0.16FA0.79PbI2.9Br0.1,1.73,,,,,,,2PACz,0.33,,,,,,,,,1000,10,5000,30,6,160,110,25,,,,,,,,,,,,,,,0.0,0.0,0.28592,1.24e-07,2486,CH1,v1,
9942,20241122,20,Cs0.05MA0.16FA0.79PbI2.9Br0.1,1.73,,,,,,,2PACz,0.33,,,,,,,,,1000,10,5000,30,6,160,110,25,,,,,,,,,,,,,,,11.378,59.722,0.9877,19.289,2486,CH2,v1,
9943,20241122,20,Cs0.05MA0.16FA0.79PbI2.9Br0.1,1.73,,,,,,,2PACz,0.33,,,,,,,,,1000,10,5000,30,6,160,110,25,,,,,,,,,,,,,,,10.699,58.674,0.96068,18.982,2486,CH3,v1,
9944,20241122,20,Cs0.05MA0.16FA0.79PbI2.9Br0.1,1.73,,,,,,,2PACz,0.33,,,,,,,,,1000,10,5000,30,6,160,110,25,,,,,,,,,,,,,,,9.101,51.828,0.87459,20.078,2486,CH4,v1,
9945,20241122,20,Cs0.05MA0.16FA0.79PbI2.9Br0.1,1.73,,,,,,,2PACz,0.33,,,,,,,,,1000,10,5000,30,6,160,110,25,,,,,,,,,,,,,,,0.0,0.0,-0.08507,-1.05e-07,2487,CH1,v1,
9946,20241122,20,Cs0.05MA0.16FA0.79PbI2.9Br0.1,1.73,,,,,,,2PACz,0.33,,,,,,,,,1000,10,5000,30,6,160,110,25,,,,,,,,,,,,,,,0.0,0.0,0.001713,2.7469,2487,CH2,v1,
9947,20241122,20,Cs0.05MA0.16FA0.79PbI2.9Br0.1,1.73,,,,,,,2PACz,0.33,,,,,,,,,1000,10,5000,30,6,160,110,25,,,,,,,,,,,,,,,0.22307,369.38,0.007864,7.6795,2487,CH3,v1,
9948,20241122,20,Cs0.05MA0.16FA0.79PbI2.9Br0.1,1.73,,,,,,,2PACz,0.33,,,,,,,,,1000,10,5000,30,6,160,110,25,,,,,,,,,,,,,,,7.4948,47.416,0.81312,19.439,2487,CH4,v1,
9949,20241122,20,Cs0.05MA0.16FA0.79PbI2.9Br0.1,1.73,,,,,,,2PACz,0.33,,,,,,,,,1000,10,5000,30,6,160,110,25,,,,,,,,,,,,,,,0.0,0.0,-0.071971,-9.51e-08,2488,CH1,v1,
9950,20241122,20,Cs0.05MA0.16FA0.79PbI2.9Br0.1,1.73,,,,,,,2PACz,0.33,,,,,,,,,1000,10,5000,30,6,160,110,25,,,,,,,,,,,,,,,11.701,60.347,0.97065,19.975,2488,CH2,v1,
9951,20241122,20,Cs0.05MA0.16FA0.79PbI2.9Br0.1,1.73,,,,,,,2PACz,0.33,,,,,,,,,1000,10,5000,30,6,160,110,25,,,,,,,,,,,,,,,10.98,57.945,0.97589,19.417,2488,CH3,v1,
9952,20241122,20,Cs0.05MA0.16FA0.79PbI2.9Br0.1,1.73,,,,,,,2PACz,0.33,,,,,,,,,1000,10,5000,30,6,160,110,25,,,,,,,,,,,,,,,11.918,60.052,0.98937,20.059,2488,CH4,v1,
9953,20241122,20,Cs0.05MA0.16FA0.79PbI2.9Br0.1,1.73,,,,,,,2PACz,0.33,,,,,,,,,1000,10,5000,30,6,160,110,25,,,,,,,,,,,,,,,0.0,0.0,-0.086634,-1.17e-07,2489,CH1,v1,
9954,20241122,20,Cs0.05MA0.16FA0.79PbI2.9Br0.1,1.73,,,,,,,2PACz,0.33,,,,,,,,,1000,10,5000,30,6,160,110,25,,,,,,,,,,,,,,,2.4414,5025.2,0.006659,7.2955,2489,CH2,v1,
9955,20241122,20,Cs0.05MA0.16FA0.79PbI2.9Br0.1,1.73,,,,,,,2PACz,0.33,,,,,,,,,1000,10,5000,30,6,160,110,25,,,,,,,,,,,,,,,0.1986,87.323,0.018398,12.362,2489,CH3,v1,
9956,20241122,20,Cs0.05MA0.16FA0.79PbI2.9Br0.1,1.73,,,,,,,2PACz,0.33,,,,,,,,,1000,10,5000,30,6,160,110,25,,,,,,,,,,,,,,,11.912,60.324,1.0044,19.661,2489,CH4,v1,
9957,20241122,20,Cs0.05MA0.16FA0.79PbI2.9Br0.1,1.73,,,,,,,2PACz,0.33,,,,,,,,,1000,10,5000,30,6,160,110,25,,,,,,,,,,,,,,,1.21e-06,22.344,0.84081,6.46e-06,2490,CH1,v1,
9958,20241122,20,Cs0.05MA0.16FA0.79PbI2.9Br0.1,1.73,,,,,,,2PACz,0.33,,,,,,,,,1000,10,5000,30,6,160,110,25,,,,,,,,,,,,,,,12.048,60.5,0.98631,20.191,2490,CH2,v1,
9959,20241122,20,Cs0.05MA0.16FA0.79PbI2.9Br0.1,1.73,,,,,,,2PACz,0.33,,,,,,,,,1000,10,5000,30,6,160,110,25,,,,,,,,,,,,,,,11.571,59.335,0.9871,19.755,2490,CH3,v1,
9960,20241122,20,Cs0.05MA0.16FA0.79PbI2.9Br0.1,1.73,,,,,,,2PACz,0.33,,,,,,,,,1000,10,5000,30,6,160,110,25,,,,,,,,,,,,,,,1.8766,101.2,0.084154,22.036,2490,CH4,v1,
9961,20241122,20,Cs0.05MA0.1FA0.85PbI2.85Br0.15,1.65,,,,,,,2PACz,0.33,,,,,,,,,1000,10,5000,30,10,160,100,20,,,,,,,,,,,,,,,0.0,0.0,-0.085495,0.0052213,2491,CH1,v1,
9962,20241122,20,Cs0.05MA0.1FA0.85PbI2.85Br0.15,1.65,,,,,,,2PACz,0.33,,,,,,,,,1000,10,5000,30,10,160,100,20,,,,,,,,,,,,,,,0.16919,23.383,0.045697,15.833,2491,CH2,v1,
9963,20241122,20,Cs0.05MA0.1FA0.85PbI2.85Br0.15,1.65,,,,,,,2PACz,0.33,,,,,,,,,1000,10,5000,30,10,160,100,20,,,,,,,,,,,,,,,0.32067,4624.2,0.002037,3.4045,2491,CH3,v1,
9964,20241122,20,Cs0.05MA0.1FA0.85PbI2.85Br0.15,1.65,,,,,,,2PACz,0.33,,,,,,,,,1000,10,5000,30,10,160,100,20,,,,,,,,,,,,,,,9.1794,55.03,0.85623,19.482,2491,CH4,v1,
9965,20241122,20,Cs0.05MA0.1FA0.85PbI2.85Br0.15,1.65,,,,,,,2PACz,0.33,,,,,,,,,1000,10,5000,30,10,160,100,20,,,,,,,,,,,,,,,0.0,0.0,0.032242,1.87e-08,2492,CH1,v1,
9966,20241122,20,Cs0.05MA0.1FA0.85PbI2.85Br0.15,1.65,,,,,,,2PACz,0.33,,,,,,,,,1000,10,5000,30,10,160,100,20,,,,,,,,,,,,,,,1.7107,654.25,0.020878,12.524,2492,CH2,v1,
9967,20241122,20,Cs0.05MA0.1FA0.85PbI2.85Br0.15,1.65,,,,,,,2PACz,0.33,,,,,,,,,1000,10,5000,30,10,160,100,20,,,,,,,,,,,,,,,2.3068,616.44,0.026903,13.91,2492,CH3,v1,
9968,20241122,20,Cs0.05MA0.1FA0.85PbI2.85Br0.15,1.65,,,,,,,2PACz,0.33,,,,,,,,,1000,10,5000,30,10,160,100,20,,,,,,,,,,,,,,,10.964,60.148,0.94475,19.294,2492,CH4,v1,
9969,20241122,20,Cs0.05MA0.1FA0.85PbI2.85Br0.15,1.65,,,,,,,2PACz,0.33,,,,,,,,,1000,10,5000,30,10,160,100,20,,,,,,,,,,,,,,,3.1e-08,47.492,0.33873,1.93e-07,2493,CH1,v1,
9970,20241122,20,Cs0.05MA0.1FA0.85PbI2.85Br0.15,1.65,,,,,,,2PACz,0.33,,,,,,,,,1000,10,5000,30,10,160,100,20,,,,,,,,,,,,,,,10.425,57.76,0.98012,18.416,2493,CH2,v1,
9971,20241122,20,Cs0.05MA0.1FA0.85PbI2.85Br0.15,1.65,,,,,,,2PACz,0.33,,,,,,,,,1000,10,5000,30,10,160,100,20,,,,,,,,,,,,,,,9.7698,57.171,0.95223,17.946,2493,CH3,v1,
9972,20241122,20,Cs0.05MA0.1FA0.85PbI2.85Br0.15,1.65,,,,,,,2PACz,0.33,,,,,,,,,1000,10,5000,30,10,160,100,20,,,,,,,,,,,,,,,10.764,59.017,0.97219,18.761,2493,CH4,v1,
9973,20241122,20,Cs0.05MA0.1FA0.85PbI2.85Br0.15,1.65,,,,,,,2PACz,0.33,,,,,,,,,1000,10,5000,30,10,160,100,20,,,,,,,,,,,,,,,0.0,0.0,0.46476,8.37e-08,2494,CH1,v1,
9974,20241122,20,Cs0.05MA0.1FA0.85PbI2.85Br0.15,1.65,,,,,,,2PACz,0.33,,,,,,,,,1000,10,5000,30,10,160,100,20,,,,,,,,,,,,,,,5.4135,42.867,0.63318,19.945,2494,CH2,v1,
9975,20241122,20,Cs0.05MA0.1FA0.85PbI2.85Br0.15,1.65,,,,,,,2PACz,0.33,,,,,,,,,1000,10,5000,30,10,160,100,20,,,,,,,,,,,,,,,9.6226,56.535,0.89853,18.942,2494,CH3,v1,
9976,20241122,20,Cs0.05MA0.1FA0.85PbI2.85Br0.15,1.65,,,,,,,2PACz,0.33,,,,,,,,,1000,10,5000,30,10,160,100,20,,,,,,,,,,,,,,,0.16946,16.104,0.068223,15.425,2494,CH4,v1,
9977,20241122,20,Cs0.05MA0.1FA0.85PbI2.85Br0.15,1.65,,,,,,,2PACz,0.33,,,,,,,,,1000,10,5000,30,10,160,100,20,,,,,,,,,,,,,,,0.0,0.0,-0.040868,-4.44e-08,2495,CH1,v1,
9978,20241122,20,Cs0.05MA0.1FA0.85PbI2.85Br0.15,1.65,,,,,,,2PACz,0.33,,,,,,,,,1000,10,5000,30,10,160,100,20,,,,,,,,,,,,,,,11.332,59.699,0.90451,20.986,2495,CH2,v1,
9979,20241122,20,Cs0.05MA0.1FA0.85PbI2.85Br0.15,1.65,,,,,,,2PACz,0.33,,,,,,,,,1000,10,5000,30,10,160,100,20,,,,,,,,,,,,,,,11.008,60.072,0.91263,20.078,2495,CH3,v1,
9980,20241122,20,Cs0.05MA0.1FA0.85PbI2.85Br0.15,1.65,,,,,,,2PACz,0.33,,,,,,,,,1000,10,5000,30,10,160,100,20,,,,,,,,,,,,,,,11.678,59.688,0.95858,20.411,2495,CH4,v1,
9981,20241122,20,Cs0.05MA0.1FA0.85PbI2.85Br0.15,1.65,,,,,,,2PACz,0.33,,,,,,,,,1000,10,5000,30,10,160,100,20,,,,,,,,,,,,,,,0.0,0.0,0.0,5.79e-07,2496,CH1,v1,
9982,20241122,20,Cs0.05MA0.1FA0.85PbI2.85Br0.15,1.65,,,,,,,2PACz,0.33,,,,,,,,,1000,10,5000,30,10,160,100,20,,,,,,,,,,,,,,,1.6505,26.114,0.34585,18.275,2496,CH2,v1,
9983,20241122,20,Cs0.05MA0.1FA0.85PbI2.85Br0.15,1.65,,,,,,,2PACz,0.33,,,,,,,,,1000,10,5000,30,10,160,100,20,,,,,,,,,,,,,,,0.0,0.0,0.001466,2.1992,2496,CH3,v1,
9984,20241122,20,Cs0.05MA0.1FA0.85PbI2.85Br0.15,1.65,,,,,,,2PACz,0.33,,,,,,,,,1000,10,5000,30,10,160,100,20,,,,,,,,,,,,,,,9.5527,57.043,0.91275,18.347,2496,CH4,v1,
9985,20241122,20,Cs0.05MA0.1FA0.85PbI2.85Br0.15,1.65,,,,,,,2PACz,0.33,,,,,,,,,1000,10,5000,30,10,160,100,20,,,,,,,,,,,,,,,0.0,0.0,0.41395,3.36e-06,2497,CH1,v1,
9986,20241122,20,Cs0.05MA0.1FA0.85PbI2.85Br0.15,1.65,,,,,,,2PACz,0.33,,,,,,,,,1000,10,5000,30,10,160,100,20,,,,,,,,,,,,,,,3.2185,26.376,0.63062,19.349,2497,CH2,v1,
9987,20241122,20,Cs0.05MA0.1FA0.85PbI2.85Br0.15,1.65,,,,,,,2PACz,0.33,,,,,,,,,1000,10,5000,30,10,160,100,20,,,,,,,,,,,,,,,8.9016,54.11,0.8824,18.644,2497,CH3,v1,
9988,20241122,20,Cs0.05MA0.1FA0.85PbI2.85Br0.15,1.65,,,,,,,2PACz,0.33,,,,,,,,,1000,10,5000,30,10,160,100,20,,,,,,,,,,,,,,,3.7395,38.547,0.51729,18.754,2497,CH4,v1,
9989,20241122,20,Cs0.05MA0.1FA0.85PbI2.85Br0.15,1.65,,,,,,,2PACz,0.33,,,,,,,,,1000,10,5000,30,10,160,100,20,,,,,,,,,,,,,,,1e-06,16.715,0.85509,7.03e-06,2498,CH1,v1,
9990,20241122,20,Cs0.05MA0.1FA0.85PbI2.85Br0.15,1.65,,,,,,,2PACz,0.33,,,,,,,,,1000,10,5000,30,10,160,100,20,,,,,,,,,,,,,,,9.7059,54.53,1.01,17.623,2498,CH2,v1,
9991,20241122,20,Cs0.05MA0.1FA0.85PbI2.85Br0.15,1.65,,,,,,,2PACz,0.33,,,,,,,,,1000,10,5000,30,10,160,100,20,,,,,,,,,,,,,,,9.5781,55.395,0.99645,17.352,2498,CH3,v1,
9992,20241122,20,Cs0.05MA0.1FA0.85PbI2.85Br0.15,1.65,,,,,,,2PACz,0.33,,,,,,,,,1000,10,5000,30,10,160,100,20,,,,,,,,,,,,,,,6.2148,41.301,0.80644,18.659,2498,CH4,v1,
9993,20241122,20,Cs0.05MA0.1FA0.85PbI2.85Br0.15,1.65,,,,,,,2PACz,0.33,,,,,,,,,1000,10,5000,30,10,160,100,20,,,,,,,,,,,,,,,1.94e-08,54.288,0.34914,1.03e-07,2499,CH1,v1,
9994,20241122,20,Cs0.05MA0.1FA0.85PbI2.85Br0.15,1.65,,,,,,,2PACz,0.33,,,,,,,,,1000,10,5000,30,10,160,100,20,,,,,,,,,,,,,,,7.2205,48.809,0.81466,18.159,2499,CH2,v1,
9995,20241122,20,Cs0.05MA0.1FA0.85PbI2.85Br0.15,1.65,,,,,,,2PACz,0.33,,,,,,,,,1000,10,5000,30,10,160,100,20,,,,,,,,,,,,,,,8.4858,55.465,0.85829,17.826,2499,CH3,v1,
9996,20241122,20,Cs0.05MA0.1FA0.85PbI2.85Br0.15,1.65,,,,,,,2PACz,0.33,,,,,,,,,1000,10,5000,30,10,160,100,20,,,,,,,,,,,,,,,9.7638,53.962,0.96161,18.816,2499,CH4,v1,
9997,20241122,20,Cs0.05MA0.1FA0.85PbI2.85Br0.15,1.65,,,,,,,2PACz,0.33,,,,,,,,,1000,10,5000,30,10,160,100,20,,,,,,,,,,,,,,,0.0,0.0,0.0,2.3e-09,2500,CH1,v1,
9998,20241122,20,Cs0.05MA0.1FA0.85PbI2.85Br0.15,1.65,,,,,,,2PACz,0.33,,,,,,,,,1000,10,5000,30,10,160,100,20,,,,,,,,,,,,,,,11.162,58.097,0.97385,19.729,2500,CH2,v1,
9999,20241122,20,Cs0.05MA0.1FA0.85PbI2.85Br0.15,1.65,,,,,,,2PACz,0.33,,,,,,,,,1000,10,5000,30,10,160,100,20,,,,,,,,,,,,,,,11.334,60.423,0.97452,19.248,2500,CH3,v1,
10000,20241122,20,Cs0.05MA0.1FA0.85PbI2.85Br0.15,1.65,,,,,,,2PACz,0.33,,,,,,,,,1000,10,5000,30,10,160,100,20,,,,,,,,,,,,,,,11.249,57.624,0.98511,19.816,2500,CH4,v1,
10001,20241122,20,Cs0.05MA0.1FA0.85PbI3.0,1.73,,,,,,,2PACz,0.33,,,,,,,,,1000,10,5000,40,10,160,110,15,,,,,,,,,,,,,,,0.024882,1463.1,0.10881,0.015631,2501,CH1,v1,
10002,20241122,20,Cs0.05MA0.1FA0.85PbI3.0,1.73,,,,,,,2PACz,0.33,,,,,,,,,1000,10,5000,40,10,160,110,15,,,,,,,,,,,,,,,1.5746,25.809,0.35092,17.385,2501,CH2,v1,
10003,20241122,20,Cs0.05MA0.1FA0.85PbI3.0,1.73,,,,,,,2PACz,0.33,,,,,,,,,1000,10,5000,40,10,160,110,15,,,,,,,,,,,,,,,0.83594,26.401,0.18748,16.889,2501,CH3,v1,
10004,20241122,20,Cs0.05MA0.1FA0.85PbI3.0,1.73,,,,,,,2PACz,0.33,,,,,,,,,1000,10,5000,40,10,160,110,15,,,,,,,,,,,,,,,0.0,0.0,-5.3e-05,-0.063218,2501,CH4,v1,
10005,20241122,20,Cs0.05MA0.1FA0.85PbI3.0,1.73,,,,,,,2PACz,0.33,,,,,,,,,1000,10,5000,40,10,160,110,15,,,,,,,,,,,,,,,0.0,0.0,0.23845,1.9e-07,2502,CH1,v1,
10006,20241122,20,Cs0.05MA0.1FA0.85PbI3.0,1.73,,,,,,,2PACz,0.33,,,,,,,,,1000,10,5000,40,10,160,110,15,,,,,,,,,,,,,,,10.384,55.869,0.94122,19.748,2502,CH2,v1,
10007,20241122,20,Cs0.05MA0.1FA0.85PbI3.0,1.73,,,,,,,2PACz,0.33,,,,,,,,,1000,10,5000,40,10,160,110,15,,,,,,,,,,,,,,,9.6571,55.566,0.90179,19.272,2502,CH3,v1,
10008,20241122,20,Cs0.05MA0.1FA0.85PbI3.0,1.73,,,,,,,2PACz,0.33,,,,,,,,,1000,10,5000,40,10,160,110,15,,,,,,,,,,,,,,,9.9761,55.334,0.91696,19.662,2502,CH4,v1,
10009,20241122,20,Cs0.05MA0.1FA0.85PbI3.0,1.73,,,,,,,2PACz,0.33,,,,,,,,,1000,10,5000,40,10,160,110,15,,,,,,,,,,,,,,,0.0,0.0,0.0,-1.83e-07,2503,CH1,v1,
10010,20241122,20,Cs0.05MA0.1FA0.85PbI3.0,1.73,,,,,,,2PACz,0.33,,,,,,,,,1000,10,5000,40,10,160,110,15,,,,,,,,,,,,,,,4.2575,323.15,0.061666,21.365,2503,CH2,v1,
10011,20241122,20,Cs0.05MA0.1FA0.85PbI3.0,1.73,,,,,,,2PACz,0.33,,,,,,,,,1000,10,5000,40,10,160,110,15,,,,,,,,,,,,,,,9.7867,56.034,0.93499,18.68,2503,CH3,v1,
10012,20241122,20,Cs0.05MA0.1FA0.85PbI3.0,1.73,,,,,,,2PACz,0.33,,,,,,,,,1000,10,5000,40,10,160,110,15,,,,,,,,,,,,,,,0.0,0.0,0.00756,4.5656,2503,CH4,v1,
10013,20241122,20,Cs0.05MA0.1FA0.85PbI3.0,1.73,,,,,,,2PACz,0.33,,,,,,,,,1000,10,5000,40,10,160,110,15,,,,,,,,,,,,,,,0.0,0.0,-0.084676,1.61e-06,2504,CH1,v1,
10014,20241122,20,Cs0.05MA0.1FA0.85PbI3.0,1.73,,,,,,,2PACz,0.33,,,,,,,,,1000,10,5000,40,10,160,110,15,,,,,,,,,,,,,,,8.6131,49.745,0.87104,19.878,2504,CH2,v1,
10015,20241122,20,Cs0.05MA0.1FA0.85PbI3.0,1.73,,,,,,,2PACz,0.33,,,,,,,,,1000,10,5000,40,10,160,110,15,,,,,,,,,,,,,,,7.2593,46.288,0.82849,18.93,2504,CH3,v1,
10016,20241122,20,Cs0.05MA0.1FA0.85PbI3.0,1.73,,,,,,,2PACz,0.33,,,,,,,,,1000,10,5000,40,10,160,110,15,,,,,,,,,,,,,,,10.427,55.517,0.93476,20.092,2504,CH4,v1,
10017,20241122,20,Cs0.05MA0.1FA0.85PbI3.0,1.73,,,,,,,2PACz,0.33,,,,,,,,,1000,10,5000,40,10,160,110,15,,,,,,,,,,,,,,,1.36e-07,9.0785,0.41124,3.65e-06,2505,CH1,v1,
10018,20241122,20,Cs0.05MA0.1FA0.85PbI3.0,1.73,,,,,,,2PACz,0.33,,,,,,,,,1000,10,5000,40,10,160,110,15,,,,,,,,,,,,,,,7.1942,43.257,0.82641,20.125,2505,CH2,v1,
10019,20241122,20,Cs0.05MA0.1FA0.85PbI3.0,1.73,,,,,,,2PACz,0.33,,,,,,,,,1000,10,5000,40,10,160,110,15,,,,,,,,,,,,,,,10.23,55.493,0.93571,19.702,2505,CH3,v1,
10020,20241122,20,Cs0.05MA0.1FA0.85PbI3.0,1.73,,,,,,,2PACz,0.33,,,,,,,,,1000,10,5000,40,10,160,110,15,,,,,,,,,,,,,,,10.467,54.882,0.94619,20.157,2505,CH4,v1,
10021,20241122,20,Cs0.05MA0.1FA0.85PbI3.0,1.73,,,,,,,2PACz,0.33,,,,,,,,,1000,10,5000,40,10,160,110,15,,,,,,,,,,,,,,,2.67e-07,450.17,0.51228,-1.16e-07,2506,CH1,v1,
10022,20241122,20,Cs0.05MA0.1FA0.85PbI3.0,1.73,,,,,,,2PACz,0.33,,,,,,,,,1000,10,5000,40,10,160,110,15,,,,,,,,,,,,,,,4.054,32.803,0.88971,13.89,2506,CH2,v1,
10023,20241122,20,Cs0.05MA0.1FA0.85PbI3.0,1.73,,,,,,,2PACz,0.33,,,,,,,,,1000,10,5000,40,10,160,110,15,,,,,,,,,,,,,,,4.0111,33.072,0.84858,14.292,2506,CH3,v1,
10024,20241122,20,Cs0.05MA0.1FA0.85PbI3.0,1.73,,,,,,,2PACz,0.33,,,,,,,,,1000,10,5000,40,10,160,110,15,,,,,,,,,,,,,,,2.3516,36.523,0.45342,14.2,2506,CH4,v1,
10025,20241122,20,Cs0.05MA0.1FA0.85PbI3.0,1.73,,,,,,,2PACz,0.33,,,,,,,,,1000,10,5000,40,10,160,110,15,,,,,,,,,,,,,,,0.0,0.0,-0.031788,-1.49e-08,2507,CH1,v1,
10026,20241122,20,Cs0.05MA0.1FA0.85PbI3.0,1.73,,,,,,,2PACz,0.33,,,,,,,,,1000,10,5000,40,10,160,110,15,,,,,,,,,,,,,,,3.2016,27.781,0.71238,16.178,2507,CH2,v1,
10027,20241122,20,Cs0.05MA0.1FA0.85PbI3.0,1.73,,,,,,,2PACz,0.33,,,,,,,,,1000,10,5000,40,10,160,110,15,,,,,,,,,,,,,,,8.5414,50.686,0.97333,17.313,2507,CH3,v1,
10028,20241122,20,Cs0.05MA0.1FA0.85PbI3.0,1.73,,,,,,,2PACz,0.33,,,,,,,,,1000,10,5000,40,10,160,110,15,,,,,,,,,,,,,,,8.3718,48.101,1.0063,17.296,2507,CH4,v1,
10029,20241122,20,Cs0.05MA0.1FA0.85PbI3.0,1.73,,,,,,,2PACz,0.33,,,,,,,,,1000,10,5000,40,10,160,110,15,,,,,,,,,,,,,,,0.0,0.0,0.0,-1.18e-07,2508,CH1,v1,
10030,20241122,20,Cs0.05MA0.1FA0.85PbI3.0,1.73,,,,,,,2PACz,0.33,,,,,,,,,1000,10,5000,40,10,160,110,15,,,,,,,,,,,,,,,6.1523,42.87,0.9983,14.375,2508,CH2,v1,
10031,20241122,20,Cs0.05MA0.1FA0.85PbI3.0,1.73,,,,,,,2PACz,0.33,,,,,,,,,1000,10,5000,40,10,160,110,15,,,,,,,,,,,,,,,6.8683,46.872,0.99797,14.683,2508,CH3,v1,
10032,20241122,20,Cs0.05MA0.1FA0.85PbI3.0,1.73,,,,,,,2PACz,0.33,,,,,,,,,1000,10,5000,40,10,160,110,15,,,,,,,,,,,,,,,14.128,519500.0,0.001341,2.0286,2508,CH4,v1,
10033,20241122,20,Cs0.05MA0.1FA0.85PbI3.0,1.73,,,,,,,2PACz,0.33,,,,,,,,,1000,10,5000,40,10,160,110,15,,,,,,,,,,,,,,,0.0,0.0,-0.091203,-2.49e-08,2509,CH1,v1,
10034,20241122,20,Cs0.05MA0.1FA0.85PbI3.0,1.73,,,,,,,2PACz,0.33,,,,,,,,,1000,10,5000,40,10,160,110,15,,,,,,,,,,,,,,,7.4807,47.68,0.99607,15.751,2509,CH2,v1,
10035,20241122,20,Cs0.05MA0.1FA0.85PbI3.0,1.73,,,,,,,2PACz,0.33,,,,,,,,,1000,10,5000,40,10,160,110,15,,,,,,,,,,,,,,,7.0066,48.202,0.96982,14.988,2509,CH3,v1,
10036,20241122,20,Cs0.05MA0.1FA0.85PbI3.0,1.73,,,,,,,2PACz,0.33,,,,,,,,,1000,10,5000,40,10,160,110,15,,,,,,,,,,,,,,,7.571,47.393,0.99909,15.99,2509,CH4,v1,
10037,20241122,20,Cs0.05MA0.1FA0.85PbI3.0,1.73,,,,,,,2PACz,0.33,,,,,,,,,1000,10,5000,40,10,160,110,15,,,,,,,,,,,,,,,0.0,0.0,-0.068777,-6.84e-08,2510,CH1,v1,
10038,20241122,20,Cs0.05MA0.1FA0.85PbI3.0,1.73,,,,,,,2PACz,0.33,,,,,,,,,1000,10,5000,40,10,160,110,15,,,,,,,,,,,,,,,7.4984,46.763,1.0046,15.961,2510,CH2,v1,
10039,20241122,20,Cs0.05MA0.1FA0.85PbI3.0,1.73,,,,,,,2PACz,0.33,,,,,,,,,1000,10,5000,40,10,160,110,15,,,,,,,,,,,,,,,8.5543,50.606,1.0029,16.855,2510,CH3,v1,
10040,20241122,20,Cs0.05MA0.1FA0.85PbI3.0,1.73,,,,,,,2PACz,0.33,,,,,,,,,1000,10,5000,40,10,160,110,15,,,,,,,,,,,,,,,7.4032,46.892,1.0011,15.771,2510,CH4,v1,
10041,20241122,20,Cs0.05MA0.2FA0.75PbI2.8Br0.2,1.4,,,,,,,2PACz,0.33,,,,,,,,,1200,10,5000,30,8,200,110,30,,,,,,,,,,,,,,,0.0,0.0,-0.079429,-8.05e-08,2511,CH1,v1,
10042,20241122,20,Cs0.05MA0.2FA0.75PbI2.8Br0.2,1.4,,,,,,,2PACz,0.33,,,,,,,,,1200,10,5000,30,8,200,110,30,,,,,,,,,,,,,,,0.0,0.0,0.51602,23.741,2511,CH2,v1,
10043,20241122,20,Cs0.05MA0.2FA0.75PbI2.8Br0.2,1.4,,,,,,,2PACz,0.33,,,,,,,,,1200,10,5000,30,8,200,110,30,,,,,,,,,,,,,,,9.6163,54.314,0.91732,19.301,2511,CH3,v1,
10044,20241122,20,Cs0.05MA0.2FA0.75PbI2.8Br0.2,1.4,,,,,,,2PACz,0.33,,,,,,,,,1200,10,5000,30,8,200,110,30,,,,,,,,,,,,,,,11.175,58.074,0.93123,20.664,2511,CH4,v1,
10045,20241122,20,Cs0.05MA0.2FA0.75PbI2.8Br0.2,1.4,,,,,,,2PACz,0.33,,,,,,,,,1200,10,5000,30,8,200,110,30,,,,,,,,,,,,,,,0.0,0.0,-0.049218,-5.55e-08,2512,CH1,v1,
10046,20241122,20,Cs0.05MA0.2FA0.75PbI2.8Br0.2,1.4,,,,,,,2PACz,0.33,,,,,,,,,1200,10,5000,30,8,200,110,30,,,,,,,,,,,,,,,0.069521,909.41,0.002249,3.3996,2512,CH2,v1,
10047,20241122,20,Cs0.05MA0.2FA0.75PbI2.8Br0.2,1.4,,,,,,,2PACz,0.33,,,,,,,,,1200,10,5000,30,8,200,110,30,,,,,,,,,,,,,,,10.55,56.944,0.95228,19.455,2512,CH3,v1,
10048,20241122,20,Cs0.05MA0.2FA0.75PbI2.8Br0.2,1.4,,,,,,,2PACz,0.33,,,,,,,,,1200,10,5000,30,8,200,110,30,,,,,,,,,,,,,,,9.9561,54.629,0.89455,20.374,2512,CH4,v1,
10049,20241122,20,Cs0.05MA0.2FA0.75PbI2.8Br0.2,1.4,,,,,,,2PACz,0.33,,,,,,,,,1200,10,5000,30,8,200,110,30,,,,,,,,,,,,,,,1.68e-07,62.977,0.72405,3.67e-07,2513,CH1,v1,
10050,20241122,20,Cs0.05MA0.2FA0.75PbI2.8Br0.2,1.4,,,,,,,2PACz,0.33,,,,,,,,,1200,10,5000,30,8,200,110,30,,,,,,,,,,,,,,,12.194,62.889,0.97013,19.987,2513,CH2,v1,
10051,20241122,20,Cs0.05MA0.2FA0.75PbI2.8Br0.2,1.4,,,,,,,2PACz,0.33,,,,,,,,,1200,10,5000,30,8,200,110,30,,,,,,,,,,,,,,,11.712,61.409,0.97625,19.536,2513,CH3,v1,
10052,20241122,20,Cs0.05MA0.2FA0.75PbI2.8Br0.2,1.4,,,,,,,2PACz,0.33,,,,,,,,,1200,10,5000,30,8,200,110,30,,,,,,,,,,,,,,,12.104,61.125,0.98401,20.124,2513,CH4,v1,
10053,20241122,20,Cs0.05MA0.2FA0.75PbI2.8Br0.2,1.4,,,,,,,2PACz,0.33,,,,,,,,,1200,10,5000,30,8,200,110,30,,,,,,,,,,,,,,,1.12e-08,28.287,0.15884,2.48e-07,2514,CH1,v1,
10054,20241122,20,Cs0.05MA0.2FA0.75PbI2.8Br0.2,1.4,,,,,,,2PACz,0.33,,,,,,,,,1200,10,5000,30,8,200,110,30,,,,,,,,,,,,,,,1.2046,23.987,0.2421,20.743,2514,CH2,v1,
10055,20241122,20,Cs0.05MA0.2FA0.75PbI2.8Br0.2,1.4,,,,,,,2PACz,0.33,,,,,,,,,1200,10,5000,30,8,200,110,30,,,,,,,,,,,,,,,8.2692,48.118,0.82377,20.862,2514,CH3,v1,
10056,20241122,20,Cs0.05MA0.2FA0.75PbI2.8Br0.2,1.4,,,,,,,2PACz,0.33,,,,,,,,,1200,10,5000,30,8,200,110,30,,,,,,,,,,,,,,,12.033,61.177,0.93363,21.068,2514,CH4,v1,
10057,20241122,20,Cs0.05MA0.2FA0.75PbI2.8Br0.2,1.4,,,,,,,2PACz,0.33,,,,,,,,,1200,10,5000,30,8,200,110,30,,,,,,,,,,,,,,,1.98e-08,1.25e+50,0.0,1.05e-08,2515,CH1,v1,
10058,20241122,20,Cs0.05MA0.2FA0.75PbI2.8Br0.2,1.4,,,,,,,2PACz,0.33,,,,,,,,,1200,10,5000,30,8,200,110,30,,,,,,,,,,,,,,,6.5303,40.119,0.81711,19.92,2515,CH2,v1,
10059,20241122,20,Cs0.05MA0.2FA0.75PbI2.8Br0.2,1.4,,,,,,,2PACz,0.33,,,,,,,,,1200,10,5000,30,8,200,110,30,,,,,,,,,,,,,,,9.7368,55.157,0.92512,19.082,2515,CH3,v1,
10060,20241122,20,Cs0.05MA0.2FA0.75PbI2.8Br0.2,1.4,,,,,,,2PACz,0.33,,,,,,,,,1200,10,5000,30,8,200,110,30,,,,,,,,,,,,,,,10.855,58.699,0.93889,19.696,2515,CH4,v1,
10061,20241122,20,Cs0.05MA0.2FA0.75PbI2.8Br0.2,1.4,,,,,,,2PACz,0.33,,,,,,,,,1200,10,5000,30,8,200,110,30,,,,,,,,,,,,,,,0.0,0.0,0.0,0.38327,2516,CH1,v1,
10062,20241122,20,Cs0.05MA0.2FA0.75PbI2.8Br0.2,1.4,,,,,,,2PACz,0.33,,,,,,,,,1200,10,5000,30,8,200,110,30,,,,,,,,,,,,,,,0.0,0.0,0.053046,15.962,2516,CH2,v1,
10063,20241122,20,Cs0.05MA0.2FA0.75PbI2.8Br0.2,1.4,,,,,,,2PACz,0.33,,,,,,,,,1200,10,5000,30,8,200,110,30,,,,,,,,,,,,,,,9.8235,55.872,0.92332,19.042,2516,CH3,v1,
10064,20241122,20,Cs0.05MA0.2FA0.75PbI2.8Br0.2,1.4,,,,,,,2PACz,0.33,,,,,,,,,1200,10,5000,30,8,200,110,30,,,,,,,,,,,,,,,11.533,58.867,0.97579,20.077,2516,CH4,v1,
10065,20241122,20,Cs0.05MA0.2FA0.75PbI2.8Br0.2,1.4,,,,,,,2PACz,0.33,,,,,,,,,1200,10,5000,30,8,200,110,30,,,,,,,,,,,,,,,0.0,0.0,-0.094551,-1.39e-07,2517,CH1,v1,
10066,20241122,20,Cs0.05MA0.2FA0.75PbI2.8Br0.2,1.4,,,,,,,2PACz,0.33,,,,,,,,,1200,10,5000,30,8,200,110,30,,,,,,,,,,,,,,,0.34964,1016.6,0.005474,6.2834,2517,CH2,v1,
10067,20241122,20,Cs0.05MA0.2FA0.75PbI2.8Br0.2,1.4,,,,,,,2PACz,0.33,,,,,,,,,1200,10,5000,30,8,200,110,30,,,,,,,,,,,,,,,3.5669,30.785,0.62419,18.563,2517,CH3,v1,
10068,20241122,20,Cs0.05MA0.2FA0.75PbI2.8Br0.2,1.4,,,,,,,2PACz,0.33,,,,,,,,,1200,10,5000,30,8,200,110,30,,,,,,,,,,,,,,,10.453,55.563,0.95593,19.68,2517,CH4,v1,
10069,20241122,20,Cs0.05MA0.2FA0.75PbI2.8Br0.2,1.4,,,,,,,2PACz,0.33,,,,,,,,,1200,10,5000,30,8,200,110,30,,,,,,,,,,,,,,,9.6e-09,12.352,0.38994,2e-07,2518,CH1,v1,
10070,20241122,20,Cs0.05MA0.2FA0.75PbI2.8Br0.2,1.4,,,,,,,2PACz,0.33,,,,,,,,,1200,10,5000,30,8,200,110,30,,,,,,,,,,,,,,,11.939,61.429,1.0022,19.392,2518,CH2,v1,
10071,20241122,20,Cs0.05MA0.2FA0.75PbI2.8Br0.2,1.4,,,,,,,2PACz,0.33,,,,,,,,,1200,10,5000,30,8,200,110,30,,,,,,,,,,,,,,,11.795,61.546,1.0137,18.906,2518,CH3,v1,
10072,20241122,20,Cs0.05MA0.2FA0.75PbI2.8Br0.2,1.4,,,,,,,2PACz,0.33,,,,,,,,,1200,10,5000,30,8,200,110,30,,,,,,,,,,,,,,,12.086,61.47,1.0059,19.547,2518,CH4,v1,
10073,20241122,20,Cs0.05MA0.2FA0.75PbI2.8Br0.2,1.4,,,,,,,2PACz,0.33,,,,,,,,,1200,10,5000,30,8,200,110,30,,,,,,,,,,,,,,,1.1e-09,15.111,0.13074,5.77e-08,2519,CH1,v1,
10074,20241122,20,Cs0.05MA0.2FA0.75PbI2.8Br0.2,1.4,,,,,,,2PACz,0.33,,,,,,,,,1200,10,5000,30,8,200,110,30,,,,,,,,,,,,,,,6.2885,47.155,0.6551,20.357,2519,CH2,v1,
10075,20241122,20,Cs0.05MA0.2FA0.75PbI2.8Br0.2,1.4,,,,,,,2PACz,0.33,,,,,,,,,1200,10,5000,30,8,200,110,30,,,,,,,,,,,,,,,10.14,57.849,0.86608,20.239,2519,CH3,v1,
10076,20241122,20,Cs0.05MA0.2FA0.75PbI2.8Br0.2,1.4,,,,,,,2PACz,0.33,,,,,,,,,1200,10,5000,30,8,200,110,30,,,,,,,,,,,,,,,12.674,62.851,0.99677,20.23,2519,CH4,v1,
10077,20241122,20,Cs0.05MA0.2FA0.75PbI2.8Br0.2,1.4,,,,,,,2PACz,0.33,,,,,,,,,1200,10,5000,30,8,200,110,30,,,,,,,,,,,,,,,0.0,0.0,-0.04853,-4.17e-08,2520,CH1,v1,
10078,20241122,20,Cs0.05MA0.2FA0.75PbI2.8Br0.2,1.4,,,,,,,2PACz,0.33,,,,,,,,,1200,10,5000,30,8,200,110,30,,,,,,,,,,,,,,,11.14,61.524,0.95667,18.927,2520,CH2,v1,
10079,20241122,20,Cs0.05MA0.2FA0.75PbI2.8Br0.2,1.4,,,,,,,2PACz,0.33,,,,,,,,,1200,10,5000,30,8,200,110,30,,,,,,,,,,,,,,,10.517,60.306,0.94443,18.465,2520,CH3,v1,
10080,20241122,20,Cs0.05MA0.2FA0.75PbI2.8Br0.2,1.4,,,,,,,2PACz,0.33,,,,,,,,,1200,10,5000,30,8,200,110,30,,,,,,,,,,,,,,,11.384,61.407,0.98014,18.914,2520,CH4,v1,
10081,20241122,20,Cs0.10MA0.20FA0.70PbI2.75Br0.25,1.38,,,,,,,2PACz,0.33,,,,,,,,,950,10,5000,30,8,160,105,20,,,,,,,,,,,,,,,4.29e-08,55.427,0.39781,1.95e-07,2521,CH1,v1,
10082,20241122,20,Cs0.10MA0.20FA0.70PbI2.75Br0.25,1.38,,,,,,,2PACz,0.33,,,,,,,,,950,10,5000,30,8,160,105,20,,,,,,,,,,,,,,,10.532,54.456,1.0029,19.284,2521,CH2,v1,
10083,20241122,20,Cs0.10MA0.20FA0.70PbI2.75Br0.25,1.38,,,,,,,2PACz,0.33,,,,,,,,,950,10,5000,30,8,160,105,20,,,,,,,,,,,,,,,9.5176,52.284,0.98407,18.498,2521,CH3,v1,
10084,20241122,20,Cs0.10MA0.20FA0.70PbI2.75Br0.25,1.38,,,,,,,2PACz,0.33,,,,,,,,,950,10,5000,30,8,160,105,20,,,,,,,,,,,,,,,10.707,56.969,0.97766,19.223,2521,CH4,v1,
10085,20241122,20,Cs0.10MA0.20FA0.70PbI2.75Br0.25,1.38,,,,,,,2PACz,0.33,,,,,,,,,950,10,5000,30,8,160,105,20,,,,,,,,,,,,,,,1.4e-09,11.471,0.45173,-2.74e-08,2522,CH1,v1,
10086,20241122,20,Cs0.10MA0.20FA0.70PbI2.75Br0.25,1.38,,,,,,,2PACz,0.33,,,,,,,,,950,10,5000,30,8,160,105,20,,,,,,,,,,,,,,,9.1901,52.943,0.87127,19.923,2522,CH2,v1,
10087,20241122,20,Cs0.10MA0.20FA0.70PbI2.75Br0.25,1.38,,,,,,,2PACz,0.33,,,,,,,,,950,10,5000,30,8,160,105,20,,,,,,,,,,,,,,,9.2021,50.705,0.97802,18.556,2522,CH3,v1,
10088,20241122,20,Cs0.10MA0.20FA0.70PbI2.75Br0.25,1.38,,,,,,,2PACz,0.33,,,,,,,,,950,10,5000,30,8,160,105,20,,,,,,,,,,,,,,,11.106,57.067,1.0109,19.251,2522,CH4,v1,
10089,20241122,20,Cs0.10MA0.20FA0.70PbI2.75Br0.25,1.38,,,,,,,2PACz,0.33,,,,,,,,,950,10,5000,30,8,160,105,20,,,,,,,,,,,,,,,5.6e-09,794.51,0.11462,6.1e-09,2523,CH1,v1,
10090,20241122,20,Cs0.10MA0.20FA0.70PbI2.75Br0.25,1.38,,,,,,,2PACz,0.33,,,,,,,,,950,10,5000,30,8,160,105,20,,,,,,,,,,,,,,,10.801,58.031,0.95656,19.458,2523,CH2,v1,
10091,20241122,20,Cs0.10MA0.20FA0.70PbI2.75Br0.25,1.38,,,,,,,2PACz,0.33,,,,,,,,,950,10,5000,30,8,160,105,20,,,,,,,,,,,,,,,7.8348,46.424,0.91548,18.435,2523,CH3,v1,
10092,20241122,20,Cs0.10MA0.20FA0.70PbI2.75Br0.25,1.38,,,,,,,2PACz,0.33,,,,,,,,,950,10,5000,30,8,160,105,20,,,,,,,,,,,,,,,11.082,57.825,1.0017,19.132,2523,CH4,v1,
10093,20241122,20,Cs0.10MA0.20FA0.70PbI2.75Br0.25,1.38,,,,,,,2PACz,0.33,,,,,,,,,950,10,5000,30,8,160,105,20,,,,,,,,,,,,,,,1.55e-07,53.899,0.43342,6.62e-07,2524,CH1,v1,
10094,20241122,20,Cs0.10MA0.20FA0.70PbI2.75Br0.25,1.38,,,,,,,2PACz,0.33,,,,,,,,,950,10,5000,30,8,160,105,20,,,,,,,,,,,,,,,6.654,43.433,0.78201,19.59,2524,CH2,v1,
10095,20241122,20,Cs0.10MA0.20FA0.70PbI2.75Br0.25,1.38,,,,,,,2PACz,0.33,,,,,,,,,950,10,5000,30,8,160,105,20,,,,,,,,,,,,,,,10.57,58.124,0.98992,18.371,2524,CH3,v1,
10096,20241122,20,Cs0.10MA0.20FA0.70PbI2.75Br0.25,1.38,,,,,,,2PACz,0.33,,,,,,,,,950,10,5000,30,8,160,105,20,,,,,,,,,,,,,,,10.953,58.44,0.99381,18.86,2524,CH4,v1,
10097,20241122,20,Cs0.10MA0.20FA0.70PbI2.75Br0.25,1.38,,,,,,,2PACz,0.33,,,,,,,,,950,10,5000,30,8,160,105,20,,,,,,,,,,,,,,,0.0,0.0,-0.001579,-2.4e-09,2525,CH1,v1,
10098,20241122,20,Cs0.10MA0.20FA0.70PbI2.75Br0.25,1.38,,,,,,,2PACz,0.33,,,,,,,,,950,10,5000,30,8,160,105,20,,,,,,,,,,,,,,,1.3297,31.886,0.22122,18.851,2525,CH2,v1,
10099,20241122,20,Cs0.10MA0.20FA0.70PbI2.75Br0.25,1.38,,,,,,,2PACz,0.33,,,,,,,,,950,10,5000,30,8,160,105,20,,,,,,,,,,,,,,,10.451,56.944,1.0034,18.291,2525,CH3,v1,
10100,20241122,20,Cs0.10MA0.20FA0.70PbI2.75Br0.25,1.38,,,,,,,2PACz,0.33,,,,,,,,,950,10,5000,30,8,160,105,20,,,,,,,,,,,,,,,2.35,28.903,0.42751,19.019,2525,CH4,v1,
10101,20241122,20,Cs0.10MA0.20FA0.70PbI2.75Br0.25,1.38,,,,,,,2PACz,0.33,,,,,,,,,950,10,5000,30,8,160,105,20,,,,,,,,,,,,,,,8.3e-09,58.798,0.31583,4.46e-08,2526,CH1,v1,
10102,20241122,20,Cs0.10MA0.20FA0.70PbI2.75Br0.25,1.38,,,,,,,2PACz,0.33,,,,,,,,,950,10,5000,30,8,160,105,20,,,,,,,,,,,,,,,10.148,53.573,1.019,18.589,2526,CH2,v1,
10103,20241122,20,Cs0.10MA0.20FA0.70PbI2.75Br0.25,1.38,,,,,,,2PACz,0.33,,,,,,,,,950,10,5000,30,8,160,105,20,,,,,,,,,,,,,,,6.0417,40.267,0.82677,18.148,2526,CH3,v1,
10104,20241122,20,Cs0.10MA0.20FA0.70PbI2.75Br0.25,1.38,,,,,,,2PACz,0.33,,,,,,,,,950,10,5000,30,8,160,105,20,,,,,,,,,,,,,,,10.671,57.022,1.011,18.511,2526,CH4,v1,
10105,20241122,20,Cs0.10MA0.20FA0.70PbI2.75Br0.25,1.38,,,,,,,2PACz,0.33,,,,,,,,,950,10,5000,30,8,160,105,20,,,,,,,,,,,,,,,1.35e-08,30.924,0.28664,1.53e-07,2527,CH1,v1,
10106,20241122,20,Cs0.10MA0.20FA0.70PbI2.75Br0.25,1.38,,,,,,,2PACz,0.33,,,,,,,,,950,10,5000,30,8,160,105,20,,,,,,,,,,,,,,,10.623,57.181,0.96914,19.17,2527,CH2,v1,
10107,20241122,20,Cs0.10MA0.20FA0.70PbI2.75Br0.25,1.38,,,,,,,2PACz,0.33,,,,,,,,,950,10,5000,30,8,160,105,20,,,,,,,,,,,,,,,10.244,58.06,0.97607,18.077,2527,CH3,v1,
10108,20241122,20,Cs0.10MA0.20FA0.70PbI2.75Br0.25,1.38,,,,,,,2PACz,0.33,,,,,,,,,950,10,5000,30,8,160,105,20,,,,,,,,,,,,,,,11.009,58.11,0.99898,18.964,2527,CH4,v1,
10109,20241122,20,Cs0.10MA0.20FA0.70PbI2.75Br0.25,1.38,,,,,,,2PACz,0.33,,,,,,,,,950,10,5000,30,8,160,105,20,,,,,,,,,,,,,,,0.0,0.0,-0.050176,-6.54e-08,2528,CH1,v1,
10110,20241122,20,Cs0.10MA0.20FA0.70PbI2.75Br0.25,1.38,,,,,,,2PACz,0.33,,,,,,,,,950,10,5000,30,8,160,105,20,,,,,,,,,,,,,,,10.729,56.468,1.0224,18.585,2528,CH2,v1,
10111,20241122,20,Cs0.10MA0.20FA0.70PbI2.75Br0.25,1.38,,,,,,,2PACz,0.33,,,,,,,,,950,10,5000,30,8,160,105,20,,,,,,,,,,,,,,,10.175,58.543,0.95387,18.221,2528,CH3,v1,
10112,20241122,20,Cs0.10MA0.20FA0.70PbI2.75Br0.25,1.38,,,,,,,2PACz,0.33,,,,,,,,,950,10,5000,30,8,160,105,20,,,,,,,,,,,,,,,10.934,57.716,1.0129,18.703,2528,CH4,v1,
10113,20241122,20,Cs0.10MA0.20FA0.70PbI2.75Br0.25,1.38,,,,,,,2PACz,0.33,,,,,,,,,950,10,5000,30,8,160,105,20,,,,,,,,,,,,,,,6.5e-09,21.7,0.28676,1.04e-07,2529,CH1,v1,
10114,20241122,20,Cs0.10MA0.20FA0.70PbI2.75Br0.25,1.38,,,,,,,2PACz,0.33,,,,,,,,,950,10,5000,30,8,160,105,20,,,,,,,,,,,,,,,8.5906,52.792,0.89468,18.188,2529,CH2,v1,
10115,20241122,20,Cs0.10MA0.20FA0.70PbI2.75Br0.25,1.38,,,,,,,2PACz,0.33,,,,,,,,,950,10,5000,30,8,160,105,20,,,,,,,,,,,,,,,9.7841,59.332,0.93612,17.616,2529,CH3,v1,
10116,20241122,20,Cs0.10MA0.20FA0.70PbI2.75Br0.25,1.38,,,,,,,2PACz,0.33,,,,,,,,,950,10,5000,30,8,160,105,20,,,,,,,,,,,,,,,11.155,61.047,0.9873,18.508,2529,CH4,v1,
10117,20241122,20,Cs0.10MA0.20FA0.70PbI2.75Br0.25,1.38,,,,,,,2PACz,0.33,,,,,,,,,950,10,5000,30,8,160,105,20,,,,,,,,,,,,,,,0.0,0.0,-0.040207,-3.47e-08,2530,CH1,v1,
10118,20241122,20,Cs0.10MA0.20FA0.70PbI2.75Br0.25,1.38,,,,,,,2PACz,0.33,,,,,,,,,950,10,5000,30,8,160,105,20,,,,,,,,,,,,,,,9.6838,56.221,0.92348,18.652,2530,CH2,v1,
10119,20241122,20,Cs0.10MA0.20FA0.70PbI2.75Br0.25,1.38,,,,,,,2PACz,0.33,,,,,,,,,950,10,5000,30,8,160,105,20,,,,,,,,,,,,,,,10.496,58.502,1.0111,17.743,2530,CH3,v1,
10120,20241122,20,Cs0.10MA0.20FA0.70PbI2.75Br0.25,1.38,,,,,,,2PACz,0.33,,,,,,,,,950,10,5000,30,8,160,105,20,,,,,,,,,,,,,,,5.7814,38.707,0.78043,19.139,2530,CH4,v1,
10121,20241122,20,Cs0.15MA0.15FA0.7PbI2.85Br0.15,1.3,,,,,,,2PACz,0.33,,,,,,,,,1000,10,5000,30,12,160,100,45,,,,,,,,,,,,,,,6.2e-09,336.08,0.033157,5.54e-08,2531,CH1,v1,
10122,20241122,20,Cs0.15MA0.15FA0.7PbI2.85Br0.15,1.3,,,,,,,2PACz,0.33,,,,,,,,,1000,10,5000,30,12,160,100,45,,,,,,,,,,,,,,,0.2139,214.64,0.009883,10.083,2531,CH2,v1,
10123,20241122,20,Cs0.15MA0.15FA0.7PbI2.85Br0.15,1.3,,,,,,,2PACz,0.33,,,,,,,,,1000,10,5000,30,12,160,100,45,,,,,,,,,,,,,,,0.023138,67.519,0.004911,6.9778,2531,CH3,v1,
10124,20241122,20,Cs0.15MA0.15FA0.7PbI2.85Br0.15,1.3,,,,,,,2PACz,0.33,,,,,,,,,1000,10,5000,30,12,160,100,45,,,,,,,,,,,,,,,0.82217,809.28,0.009767,10.401,2531,CH4,v1,
10125,20241122,20,Cs0.15MA0.15FA0.7PbI2.85Br0.15,1.3,,,,,,,2PACz,0.33,,,,,,,,,1000,10,5000,30,12,160,100,45,,,,,,,,,,,,,,,1.67e-08,324.75,0.24201,-2.12e-08,2532,CH1,v1,
10126,20241122,20,Cs0.15MA0.15FA0.7PbI2.85Br0.15,1.3,,,,,,,2PACz,0.33,,,,,,,,,1000,10,5000,30,12,160,100,45,,,,,,,,,,,,,,,10.212,56.352,0.89976,20.141,2532,CH2,v1,
10127,20241122,20,Cs0.15MA0.15FA0.7PbI2.85Br0.15,1.3,,,,,,,2PACz,0.33,,,,,,,,,1000,10,5000,30,12,160,100,45,,,,,,,,,,,,,,,9.7412,54.412,0.91661,19.531,2532,CH3,v1,
10128,20241122,20,Cs0.15MA0.15FA0.7PbI2.85Br0.15,1.3,,,,,,,2PACz,0.33,,,,,,,,,1000,10,5000,30,12,160,100,45,,,,,,,,,,,,,,,9.4754,53.915,0.86798,20.248,2532,CH4,v1,
