Repository: MI-Materials-Intelligence/Recipe-Language-Model

# Learning Layer

## Overview

In the learning layer, the formulas and parameters are encoded and then tokenised into recipes as inputs. Through atomic skills of data extraction, cleaning, and matching, these data are organised into standardised datasets, providing the basis for RLM training and iterative recipe refinement.

Key Atomic Skills:
- **Cleaning**: Preprocessing and outlier cleaning
- **Matching**: Matching data pairs based on variables
- **Extraction**: Data extraction from robotic boxes

File: seven_ai_layers_robotics/learning/data/data50764_from_db.csv (part 40 of 253)
No,date,rank,Formula PVK,Concentration PVK,Formula Additive 1,Concentration Additive 1,Formula Additive 2,Concentration Additive 2,Formula Additive 3,Concentration Additive 3,Formula SAM 1,Concentration SAM 1,Formula SAM 2,Concentration SAM 2,Formula SAM 3,Concentration SAM 3,Spin Coating Speed SAM,Spin Coating Time SAM,Annealed Temperature SAM,Annealed Time SAM,Spin Coating Speed PVK 1,Spin Coating Time PVK 1,Spin Coating Speed PVK 2,Spin Coating Time PVK 2,Antisolvent Dropping Timing,Antisolvent Volume,Annealed Temperature PVK,Annealed Time PVK,Formula Passivator 1,Concentration Passivator 1,Formula Passivator 2,Concentration Passivator 2,Formula Passivator 3,Concentration Passivator 3,Formula Passivator 4,Concentration Passivator 4,Spin Coating Speed Passivator,Spin Coating Time Passivator,Passivator Dropping Timing,Passivator Volume,Annealed Temperature Passivator,Annealed Time Passivator,PCE,FF,Voc,Jsc,Product,Channel,From,upload_time
10129,20241122,20,Cs0.15MA0.15FA0.7PbI2.85Br0.15,1.3,,,,,,,2PACz,0.33,,,,,,,,,1000,10,5000,30,12,160,100,45,,,,,,,,,,,,,,,0.0,0.0,0.0,3.97e-08,2533,CH1,v1,
10130,20241122,20,Cs0.15MA0.15FA0.7PbI2.85Br0.15,1.3,,,,,,,2PACz,0.33,,,,,,,,,1000,10,5000,30,12,160,100,45,,,,,,,,,,,,,,,3.8748,36.487,0.52481,20.236,2533,CH2,v1,
10131,20241122,20,Cs0.15MA0.15FA0.7PbI2.85Br0.15,1.3,,,,,,,2PACz,0.33,,,,,,,,,1000,10,5000,30,12,160,100,45,,,,,,,,,,,,,,,10.009,57.093,0.91585,19.142,2533,CH3,v1,
10132,20241122,20,Cs0.15MA0.15FA0.7PbI2.85Br0.15,1.3,,,,,,,2PACz,0.33,,,,,,,,,1000,10,5000,30,12,160,100,45,,,,,,,,,,,,,,,10.283,56.934,0.89649,20.146,2533,CH4,v1,
10133,20241122,20,Cs0.15MA0.15FA0.7PbI2.85Br0.15,1.3,,,,,,,2PACz,0.33,,,,,,,,,1000,10,5000,30,12,160,100,45,,,,,,,,,,,,,,,0.0,0.0,-0.09556,-6.72e-08,2534,CH1,v1,
10134,20241122,20,Cs0.15MA0.15FA0.7PbI2.85Br0.15,1.3,,,,,,,2PACz,0.33,,,,,,,,,1000,10,5000,30,12,160,100,45,,,,,,,,,,,,,,,7.9941,48.319,0.79713,20.755,2534,CH2,v1,
10135,20241122,20,Cs0.15MA0.15FA0.7PbI2.85Br0.15,1.3,,,,,,,2PACz,0.33,,,,,,,,,1000,10,5000,30,12,160,100,45,,,,,,,,,,,,,,,9.7904,56.32,0.87414,19.886,2534,CH3,v1,
10136,20241122,20,Cs0.15MA0.15FA0.7PbI2.85Br0.15,1.3,,,,,,,2PACz,0.33,,,,,,,,,1000,10,5000,30,12,160,100,45,,,,,,,,,,,,,,,10.534,57.193,0.91334,20.167,2534,CH4,v1,
10137,20241122,20,Cs0.15MA0.15FA0.7PbI2.85Br0.15,1.3,,,,,,,2PACz,0.33,,,,,,,,,1000,10,5000,30,12,160,100,45,,,,,,,,,,,,,,,0.0,0.0,0.004835,8.6e-09,2535,CH1,v1,
10138,20241122,20,Cs0.15MA0.15FA0.7PbI2.85Br0.15,1.3,,,,,,,2PACz,0.33,,,,,,,,,1000,10,5000,30,12,160,100,45,,,,,,,,,,,,,,,0.87653,28.517,0.15767,19.495,2535,CH2,v1,
10139,20241122,20,Cs0.15MA0.15FA0.7PbI2.85Br0.15,1.3,,,,,,,2PACz,0.33,,,,,,,,,1000,10,5000,30,12,160,100,45,,,,,,,,,,,,,,,1.4806,23.72,0.31464,19.839,2535,CH3,v1,
10140,20241122,20,Cs0.15MA0.15FA0.7PbI2.85Br0.15,1.3,,,,,,,2PACz,0.33,,,,,,,,,1000,10,5000,30,12,160,100,45,,,,,,,,,,,,,,,10.013,55.019,0.90303,20.154,2535,CH4,v1,
10141,20241122,20,Cs0.15MA0.15FA0.7PbI2.85Br0.15,1.3,,,,,,,2PACz,0.33,,,,,,,,,1000,10,5000,30,12,160,100,45,,,,,,,,,,,,,,,0.0,0.0,-0.022654,-6.3e-09,2536,CH1,v1,
10142,20241122,20,Cs0.15MA0.15FA0.7PbI2.85Br0.15,1.3,,,,,,,2PACz,0.33,,,,,,,,,1000,10,5000,30,12,160,100,45,,,,,,,,,,,,,,,0.0,0.0,0.019884,12.899,2536,CH2,v1,
10143,20241122,20,Cs0.15MA0.15FA0.7PbI2.85Br0.15,1.3,,,,,,,2PACz,0.33,,,,,,,,,1000,10,5000,30,12,160,100,45,,,,,,,,,,,,,,,0.051225,53.154,0.009368,10.287,2536,CH3,v1,
10144,20241122,20,Cs0.15MA0.15FA0.7PbI2.85Br0.15,1.3,,,,,,,2PACz,0.33,,,,,,,,,1000,10,5000,30,12,160,100,45,,,,,,,,,,,,,,,0.62406,94.202,0.040217,16.472,2536,CH4,v1,
10145,20241122,20,Cs0.15MA0.15FA0.7PbI2.85Br0.15,1.3,,,,,,,2PACz,0.33,,,,,,,,,1000,10,5000,30,12,160,100,45,,,,,,,,,,,,,,,3.4e-08,84.081,0.41173,9.82e-08,2537,CH1,v1,
10146,20241122,20,Cs0.15MA0.15FA0.7PbI2.85Br0.15,1.3,,,,,,,2PACz,0.33,,,,,,,,,1000,10,5000,30,12,160,100,45,,,,,,,,,,,,,,,9.5966,55.07,0.88425,19.707,2537,CH2,v1,
10147,20241122,20,Cs0.15MA0.15FA0.7PbI2.85Br0.15,1.3,,,,,,,2PACz,0.33,,,,,,,,,1000,10,5000,30,12,160,100,45,,,,,,,,,,,,,,,9.3979,55.281,0.89172,19.064,2537,CH3,v1,
10148,20241122,20,Cs0.15MA0.15FA0.7PbI2.85Br0.15,1.3,,,,,,,2PACz,0.33,,,,,,,,,1000,10,5000,30,12,160,100,45,,,,,,,,,,,,,,,9.476,55.972,0.85531,19.794,2537,CH4,v1,
10149,20241122,20,Cs0.15MA0.15FA0.7PbI2.85Br0.15,1.3,,,,,,,2PACz,0.33,,,,,,,,,1000,10,5000,30,12,160,100,45,,,,,,,,,,,,,,,1.1e-08,32.362,0.29875,1.14e-07,2538,CH1,v1,
10150,20241122,20,Cs0.15MA0.15FA0.7PbI2.85Br0.15,1.3,,,,,,,2PACz,0.33,,,,,,,,,1000,10,5000,30,12,160,100,45,,,,,,,,,,,,,,,6.3993,45.18,0.72521,19.531,2538,CH2,v1,
10151,20241122,20,Cs0.15MA0.15FA0.7PbI2.85Br0.15,1.3,,,,,,,2PACz,0.33,,,,,,,,,1000,10,5000,30,12,160,100,45,,,,,,,,,,,,,,,9.873,56.74,0.93594,18.591,2538,CH3,v1,
10152,20241122,20,Cs0.15MA0.15FA0.7PbI2.85Br0.15,1.3,,,,,,,2PACz,0.33,,,,,,,,,1000,10,5000,30,12,160,100,45,,,,,,,,,,,,,,,10.58,57.888,0.93214,19.608,2538,CH4,v1,
10153,20241122,20,Cs0.15MA0.15FA0.7PbI2.85Br0.15,1.3,,,,,,,2PACz,0.33,,,,,,,,,1000,10,5000,30,12,160,100,45,,,,,,,,,,,,,,,0.0,0.0,0.29208,8.13e-08,2539,CH1,v1,
10154,20241122,20,Cs0.15MA0.15FA0.7PbI2.85Br0.15,1.3,,,,,,,2PACz,0.33,,,,,,,,,1000,10,5000,30,12,160,100,45,,,,,,,,,,,,,,,9.4064,57.016,0.81474,20.249,2539,CH2,v1,
10155,20241122,20,Cs0.15MA0.15FA0.7PbI2.85Br0.15,1.3,,,,,,,2PACz,0.33,,,,,,,,,1000,10,5000,30,12,160,100,45,,,,,,,,,,,,,,,10.442,58.597,0.92834,19.196,2539,CH3,v1,
10156,20241122,20,Cs0.15MA0.15FA0.7PbI2.85Br0.15,1.3,,,,,,,2PACz,0.33,,,,,,,,,1000,10,5000,30,12,160,100,45,,,,,,,,,,,,,,,10.72,58.206,0.93987,19.596,2539,CH4,v1,
10157,20241122,20,Cs0.15MA0.15FA0.7PbI2.85Br0.15,1.3,,,,,,,2PACz,0.33,,,,,,,,,1000,10,5000,30,12,160,100,45,,,,,,,,,,,,,,,1.02e-08,273.2,0.29883,1.25e-08,2540,CH1,v1,
10158,20241122,20,Cs0.15MA0.15FA0.7PbI2.85Br0.15,1.3,,,,,,,2PACz,0.33,,,,,,,,,1000,10,5000,30,12,160,100,45,,,,,,,,,,,,,,,8.0691,56.181,0.71338,20.134,2540,CH2,v1,
10159,20241122,20,Cs0.15MA0.15FA0.7PbI2.85Br0.15,1.3,,,,,,,2PACz,0.33,,,,,,,,,1000,10,5000,30,12,160,100,45,,,,,,,,,,,,,,,4.3113,37.825,0.59755,19.075,2540,CH3,v1,
10160,20241122,20,Cs0.15MA0.15FA0.7PbI2.85Br0.15,1.3,,,,,,,2PACz,0.33,,,,,,,,,1000,10,5000,30,12,160,100,45,,,,,,,,,,,,,,,9.5596,55.556,0.8705,19.767,2540,CH4,v1,
10161,20241122,20,Cs0.1FA0.9PbI2.8Br0.2,1.5,,,,,,,2PACz,0.33,,,,,,,,,1000,10,5000,40,12,240,110,30,,,,,,,,,,,,,,,6.14e-08,2.84e+49,0.0,-1.44e-07,2541,CH1,v1,
10162,20241122,20,Cs0.1FA0.9PbI2.8Br0.2,1.5,,,,,,,2PACz,0.33,,,,,,,,,1000,10,5000,40,12,240,110,30,,,,,,,,,,,,,,,0.0,0.0,0.010952,47.118,2541,CH2,v1,
10163,20241122,20,Cs0.1FA0.9PbI2.8Br0.2,1.5,,,,,,,2PACz,0.33,,,,,,,,,1000,10,5000,40,12,240,110,30,,,,,,,,,,,,,,,2.1419,475.12,0.011052,40.789,2541,CH3,v1,
10164,20241122,20,Cs0.1FA0.9PbI2.8Br0.2,1.5,,,,,,,2PACz,0.33,,,,,,,,,1000,10,5000,40,12,240,110,30,,,,,,,,,,,,,,,0.99403,253.59,0.010768,36.4,2541,CH4,v1,
10165,20241122,20,Cs0.1FA0.9PbI2.8Br0.2,1.5,,,,,,,2PACz,0.33,,,,,,,,,1000,10,5000,40,12,240,110,30,,,,,,,,,,,,,,,0.0,0.0,-0.079645,-5.21e-08,2542,CH1,v1,
10166,20241122,20,Cs0.1FA0.9PbI2.8Br0.2,1.5,,,,,,,2PACz,0.33,,,,,,,,,1000,10,5000,40,12,240,110,30,,,,,,,,,,,,,,,5.7503,40.31,0.76689,18.601,2542,CH2,v1,
10167,20241122,20,Cs0.1FA0.9PbI2.8Br0.2,1.5,,,,,,,2PACz,0.33,,,,,,,,,1000,10,5000,40,12,240,110,30,,,,,,,,,,,,,,,0.39083,30.083,0.079659,16.309,2542,CH3,v1,
10168,20241122,20,Cs0.1FA0.9PbI2.8Br0.2,1.5,,,,,,,2PACz,0.33,,,,,,,,,1000,10,5000,40,12,240,110,30,,,,,,,,,,,,,,,1.0565,73.538,0.079131,18.156,2542,CH4,v1,
10169,20241122,20,Cs0.1FA0.9PbI2.8Br0.2,1.5,,,,,,,2PACz,0.33,,,,,,,,,1000,10,5000,40,12,240,110,30,,,,,,,,,,,,,,,0.0,0.0,0.0,-5.41e-08,2543,CH1,v1,
10170,20241122,20,Cs0.1FA0.9PbI2.8Br0.2,1.5,,,,,,,2PACz,0.33,,,,,,,,,1000,10,5000,40,12,240,110,30,,,,,,,,,,,,,,,4.7318,574.3,0.046757,17.621,2543,CH2,v1,
10171,20241122,20,Cs0.1FA0.9PbI2.8Br0.2,1.5,,,,,,,2PACz,0.33,,,,,,,,,1000,10,5000,40,12,240,110,30,,,,,,,,,,,,,,,0.57721,298.22,0.01538,12.585,2543,CH3,v1,
10172,20241122,20,Cs0.1FA0.9PbI2.8Br0.2,1.5,,,,,,,2PACz,0.33,,,,,,,,,1000,10,5000,40,12,240,110,30,,,,,,,,,,,,,,,0.25003,251.36,0.009378,10.607,2543,CH4,v1,
10173,20241122,20,Cs0.1FA0.9PbI2.8Br0.2,1.5,,,,,,,2PACz,0.33,,,,,,,,,1000,10,5000,40,12,240,110,30,,,,,,,,,,,,,,,3.03e-08,17.766,0.51646,3.31e-07,2544,CH1,v1,
10174,20241122,20,Cs0.1FA0.9PbI2.8Br0.2,1.5,,,,,,,2PACz,0.33,,,,,,,,,1000,10,5000,40,12,240,110,30,,,,,,,,,,,,,,,10.736,63.256,0.86679,19.581,2544,CH2,v1,
10175,20241122,20,Cs0.1FA0.9PbI2.8Br0.2,1.5,,,,,,,2PACz,0.33,,,,,,,,,1000,10,5000,40,12,240,110,30,,,,,,,,,,,,,,,9.365,58.639,0.91489,17.456,2544,CH3,v1,
10176,20241122,20,Cs0.1FA0.9PbI2.8Br0.2,1.5,,,,,,,2PACz,0.33,,,,,,,,,1000,10,5000,40,12,240,110,30,,,,,,,,,,,,,,,11.186,62.356,0.9113,19.686,2544,CH4,v1,
10177,20241122,20,Cs0.1FA0.9PbI2.8Br0.2,1.5,,,,,,,2PACz,0.33,,,,,,,,,1000,10,5000,40,12,240,110,30,,,,,,,,,,,,,,,2.92e-08,52.475,0.20411,2.73e-07,2545,CH1,v1,
10178,20241122,20,Cs0.1FA0.9PbI2.8Br0.2,1.5,,,,,,,2PACz,0.33,,,,,,,,,1000,10,5000,40,12,240,110,30,,,,,,,,,,,,,,,0.0,0.0,0.013836,9.4082,2545,CH2,v1,
10179,20241122,20,Cs0.1FA0.9PbI2.8Br0.2,1.5,,,,,,,2PACz,0.33,,,,,,,,,1000,10,5000,40,12,240,110,30,,,,,,,,,,,,,,,0.0,0.0,0.015696,13.973,2545,CH3,v1,
10180,20241122,20,Cs0.1FA0.9PbI2.8Br0.2,1.5,,,,,,,2PACz,0.33,,,,,,,,,1000,10,5000,40,12,240,110,30,,,,,,,,,,,,,,,8.6588,51.866,0.84043,19.864,2545,CH4,v1,
10181,20241122,20,Cs0.1FA0.9PbI2.8Br0.2,1.5,,,,,,,2PACz,0.33,,,,,,,,,1000,10,5000,40,12,240,110,30,,,,,,,,,,,,,,,2.52e-08,1.84e+49,0.0,-9.14e-08,2546,CH1,v1,
10182,20241122,20,Cs0.1FA0.9PbI2.8Br0.2,1.5,,,,,,,2PACz,0.33,,,,,,,,,1000,10,5000,40,12,240,110,30,,,,,,,,,,,,,,,0.0,0.0,0.014131,27.068,2546,CH2,v1,
10183,20241122,20,Cs0.1FA0.9PbI2.8Br0.2,1.5,,,,,,,2PACz,0.33,,,,,,,,,1000,10,5000,40,12,240,110,30,,,,,,,,,,,,,,,1.4483,342.82,0.01172,36.047,2546,CH3,v1,
10184,20241122,20,Cs0.1FA0.9PbI2.8Br0.2,1.5,,,,,,,2PACz,0.33,,,,,,,,,1000,10,5000,40,12,240,110,30,,,,,,,,,,,,,,,0.0,0.0,0.011464,36.673,2546,CH4,v1,
10185,20241122,20,Cs0.1FA0.9PbI2.8Br0.2,1.5,,,,,,,2PACz,0.33,,,,,,,,,1000,10,5000,40,12,240,110,30,,,,,,,,,,,,,,,0.0,0.0,0.18933,-1.49e-08,2547,CH1,v1,
10186,20241122,20,Cs0.1FA0.9PbI2.8Br0.2,1.5,,,,,,,2PACz,0.33,,,,,,,,,1000,10,5000,40,12,240,110,30,,,,,,,,,,,,,,,9.9098,63.477,0.86891,17.967,2547,CH2,v1,
10187,20241122,20,Cs0.1FA0.9PbI2.8Br0.2,1.5,,,,,,,2PACz,0.33,,,,,,,,,1000,10,5000,40,12,240,110,30,,,,,,,,,,,,,,,1.3065,24.408,0.31073,17.227,2547,CH3,v1,
10188,20241122,20,Cs0.1FA0.9PbI2.8Br0.2,1.5,,,,,,,2PACz,0.33,,,,,,,,,1000,10,5000,40,12,240,110,30,,,,,,,,,,,,,,,0.49518,34.45,0.080234,17.915,2547,CH4,v1,
10189,20241122,20,Cs0.1FA0.9PbI2.8Br0.2,1.5,,,,,,,2PACz,0.33,,,,,,,,,1000,10,5000,40,12,240,110,30,,,,,,,,,,,,,,,6e-10,9.59e+47,0.0,-3.83e-08,2548,CH1,v1,
10190,20241122,20,Cs0.1FA0.9PbI2.8Br0.2,1.5,,,,,,,2PACz,0.33,,,,,,,,,1000,10,5000,40,12,240,110,30,,,,,,,,,,,,,,,0.0,0.0,0.12094,19.158,2548,CH2,v1,
10191,20241122,20,Cs0.1FA0.9PbI2.8Br0.2,1.5,,,,,,,2PACz,0.33,,,,,,,,,1000,10,5000,40,12,240,110,30,,,,,,,,,,,,,,,0.0,0.0,0.055738,15.786,2548,CH3,v1,
10192,20241122,20,Cs0.1FA0.9PbI2.8Br0.2,1.5,,,,,,,2PACz,0.33,,,,,,,,,1000,10,5000,40,12,240,110,30,,,,,,,,,,,,,,,0.0,0.0,0.049036,16.651,2548,CH4,v1,
10193,20241122,20,Cs0.1FA0.9PbI2.8Br0.2,1.5,,,,,,,2PACz,0.33,,,,,,,,,1000,10,5000,40,12,240,110,30,,,,,,,,,,,,,,,1.02e-08,83.926,0.19474,6.25e-08,2549,CH1,v1,
10194,20241122,20,Cs0.1FA0.9PbI2.8Br0.2,1.5,,,,,,,2PACz,0.33,,,,,,,,,1000,10,5000,40,12,240,110,30,,,,,,,,,,,,,,,10.734,66.518,0.84211,19.163,2549,CH2,v1,
10195,20241122,20,Cs0.1FA0.9PbI2.8Br0.2,1.5,,,,,,,2PACz,0.33,,,,,,,,,1000,10,5000,40,12,240,110,30,,,,,,,,,,,,,,,9.4126,60.949,0.91615,16.857,2549,CH3,v1,
10196,20241122,20,Cs0.1FA0.9PbI2.8Br0.2,1.5,,,,,,,2PACz,0.33,,,,,,,,,1000,10,5000,40,12,240,110,30,,,,,,,,,,,,,,,11.295,61.451,0.95663,19.214,2549,CH4,v1,
10197,20241122,20,Cs0.1FA0.9PbI2.8Br0.2,1.5,,,,,,,2PACz,0.33,,,,,,,,,1000,10,5000,40,12,240,110,30,,,,,,,,,,,,,,,0.0,0.0,0.21112,8.47e-08,2550,CH1,v1,
10198,20241122,20,Cs0.1FA0.9PbI2.8Br0.2,1.5,,,,,,,2PACz,0.33,,,,,,,,,1000,10,5000,40,12,240,110,30,,,,,,,,,,,,,,,0.0,0.0,0.023119,13.221,2550,CH2,v1,
10199,20241122,20,Cs0.1FA0.9PbI2.8Br0.2,1.5,,,,,,,2PACz,0.33,,,,,,,,,1000,10,5000,40,12,240,110,30,,,,,,,,,,,,,,,0.36585,67.236,0.034762,15.653,2550,CH3,v1,
10200,20241122,20,Cs0.1FA0.9PbI2.8Br0.2,1.5,,,,,,,2PACz,0.33,,,,,,,,,1000,10,5000,40,12,240,110,30,,,,,,,,,,,,,,,9.6611,57.093,0.89288,18.952,2550,CH4,v1,
10201,20241122,20,Cs0.2MA0.4FA0.4PbI2.8Br0.2,1.46,,,,,,,2PACz,0.33,,,,,,,,,1000,10,5000,40,10,120,110,20,,,,,,,,,,,,,,,0.0,0.0,-0.075351,-1.65e-07,2551,CH1,v1,
10202,20241122,20,Cs0.2MA0.4FA0.4PbI2.8Br0.2,1.46,,,,,,,2PACz,0.33,,,,,,,,,1000,10,5000,40,10,120,110,20,,,,,,,,,,,,,,,8.8652,47.987,1.0401,17.762,2551,CH2,v1,
10203,20241122,20,Cs0.2MA0.4FA0.4PbI2.8Br0.2,1.46,,,,,,,2PACz,0.33,,,,,,,,,1000,10,5000,40,10,120,110,20,,,,,,,,,,,,,,,8.288,47.886,1.0268,16.855,2551,CH3,v1,
10204,20241122,20,Cs0.2MA0.4FA0.4PbI2.8Br0.2,1.46,,,,,,,2PACz,0.33,,,,,,,,,1000,10,5000,40,10,120,110,20,,,,,,,,,,,,,,,9.6984,51.505,1.0421,18.069,2551,CH4,v1,
10205,20241122,20,Cs0.2MA0.4FA0.4PbI2.8Br0.2,1.46,,,,,,,2PACz,0.33,,,,,,,,,1000,10,5000,40,10,120,110,20,,,,,,,,,,,,,,,0.0,0.0,-0.078869,-7.13e-08,2552,CH1,v1,
10206,20241122,20,Cs0.2MA0.4FA0.4PbI2.8Br0.2,1.46,,,,,,,2PACz,0.33,,,,,,,,,1000,10,5000,40,10,120,110,20,,,,,,,,,,,,,,,7.4327,46.902,1.0196,15.543,2552,CH2,v1,
10207,20241122,20,Cs0.2MA0.4FA0.4PbI2.8Br0.2,1.46,,,,,,,2PACz,0.33,,,,,,,,,1000,10,5000,40,10,120,110,20,,,,,,,,,,,,,,,6.5434,45.2,1.0149,14.264,2552,CH3,v1,
10208,20241122,20,Cs0.2MA0.4FA0.4PbI2.8Br0.2,1.46,,,,,,,2PACz,0.33,,,,,,,,,1000,10,5000,40,10,120,110,20,,,,,,,,,,,,,,,7.5746,46.005,1.0107,16.29,2552,CH4,v1,
10209,20241122,20,Cs0.2MA0.4FA0.4PbI2.8Br0.2,1.46,,,,,,,2PACz,0.33,,,,,,,,,1000,10,5000,40,10,120,110,20,,,,,,,,,,,,,,,0.0,0.0,0.0,2.46e-06,2553,CH1,v1,
10210,20241122,20,Cs0.2MA0.4FA0.4PbI2.8Br0.2,1.46,,,,,,,2PACz,0.33,,,,,,,,,1000,10,5000,40,10,120,110,20,,,,,,,,,,,,,,,9.1854,49.121,1.0365,18.041,2553,CH2,v1,
10211,20241122,20,Cs0.2MA0.4FA0.4PbI2.8Br0.2,1.46,,,,,,,2PACz,0.33,,,,,,,,,1000,10,5000,40,10,120,110,20,,,,,,,,,,,,,,,7.7002,44.475,0.98673,17.547,2553,CH3,v1,
10212,20241122,20,Cs0.2MA0.4FA0.4PbI2.8Br0.2,1.46,,,,,,,2PACz,0.33,,,,,,,,,1000,10,5000,40,10,120,110,20,,,,,,,,,,,,,,,4.5268,33.622,0.72378,18.602,2553,CH4,v1,
10213,20241122,20,Cs0.2MA0.4FA0.4PbI2.8Br0.2,1.46,,,,,,,2PACz,0.33,,,,,,,,,1000,10,5000,40,10,120,110,20,,,,,,,,,,,,,,,1.7e-09,724.86,0.057847,4e-09,2554,CH1,v1,
10214,20241122,20,Cs0.2MA0.4FA0.4PbI2.8Br0.2,1.46,,,,,,,2PACz,0.33,,,,,,,,,1000,10,5000,40,10,120,110,20,,,,,,,,,,,,,,,8.7674,47.755,1.0327,17.778,2554,CH2,v1,
10215,20241122,20,Cs0.2MA0.4FA0.4PbI2.8Br0.2,1.46,,,,,,,2PACz,0.33,,,,,,,,,1000,10,5000,40,10,120,110,20,,,,,,,,,,,,,,,6.6963,41.468,0.93452,17.279,2554,CH3,v1,
10216,20241122,20,Cs0.2MA0.4FA0.4PbI2.8Br0.2,1.46,,,,,,,2PACz,0.33,,,,,,,,,1000,10,5000,40,10,120,110,20,,,,,,,,,,,,,,,8.8912,49.184,1.0244,17.647,2554,CH4,v1,
10217,20241122,20,Cs0.2MA0.4FA0.4PbI2.8Br0.2,1.46,,,,,,,2PACz,0.33,,,,,,,,,1000,10,5000,40,10,120,110,20,,,,,,,,,,,,,,,0.0,1e+47,0.0,-2.35e-08,2555,CH1,v1,
10218,20241122,20,Cs0.2MA0.4FA0.4PbI2.8Br0.2,1.46,,,,,,,2PACz,0.33,,,,,,,,,1000,10,5000,40,10,120,110,20,,,,,,,,,,,,,,,9.136,51.297,1.0369,17.175,2555,CH2,v1,
10219,20241122,20,Cs0.2MA0.4FA0.4PbI2.8Br0.2,1.46,,,,,,,2PACz,0.33,,,,,,,,,1000,10,5000,40,10,120,110,20,,,,,,,,,,,,,,,7.3292,3105.2,0.020097,11.744,2555,CH3,v1,
10220,20241122,20,Cs0.2MA0.4FA0.4PbI2.8Br0.2,1.46,,,,,,,2PACz,0.33,,,,,,,,,1000,10,5000,40,10,120,110,20,,,,,,,,,,,,,,,0.62706,62.547,0.068642,14.605,2555,CH4,v1,
10221,20241122,20,Cs0.2MA0.4FA0.4PbI2.8Br0.2,1.46,,,,,,,2PACz,0.33,,,,,,,,,1000,10,5000,40,10,120,110,20,,,,,,,,,,,,,,,2.9e-09,44.451,0.12638,5.19e-08,2556,CH1,v1,
10222,20241122,20,Cs0.2MA0.4FA0.4PbI2.8Br0.2,1.46,,,,,,,2PACz,0.33,,,,,,,,,1000,10,5000,40,10,120,110,20,,,,,,,,,,,,,,,7.5108,45.483,1.0331,15.985,2556,CH2,v1,
10223,20241122,20,Cs0.2MA0.4FA0.4PbI2.8Br0.2,1.46,,,,,,,2PACz,0.33,,,,,,,,,1000,10,5000,40,10,120,110,20,,,,,,,,,,,,,,,6.9006,45.249,1.0283,14.831,2556,CH3,v1,
10224,20241122,20,Cs0.2MA0.4FA0.4PbI2.8Br0.2,1.46,,,,,,,2PACz,0.33,,,,,,,,,1000,10,5000,40,10,120,110,20,,,,,,,,,,,,,,,8.6282,49.802,1.0303,16.815,2556,CH4,v1,
10225,20241122,20,Cs0.2MA0.4FA0.4PbI2.8Br0.2,1.46,,,,,,,2PACz,0.33,,,,,,,,,1000,10,5000,40,10,120,110,20,,,,,,,,,,,,,,,1.4e-09,35.225,0.07757,4.92e-08,2557,CH1,v1,
10226,20241122,20,Cs0.2MA0.4FA0.4PbI2.8Br0.2,1.46,,,,,,,2PACz,0.33,,,,,,,,,1000,10,5000,40,10,120,110,20,,,,,,,,,,,,,,,5.4056,40.315,1.0067,13.319,2557,CH2,v1,
10227,20241122,20,Cs0.2MA0.4FA0.4PbI2.8Br0.2,1.46,,,,,,,2PACz,0.33,,,,,,,,,1000,10,5000,40,10,120,110,20,,,,,,,,,,,,,,,4.5939,38.123,0.9977,12.078,2557,CH3,v1,
10228,20241122,20,Cs0.2MA0.4FA0.4PbI2.8Br0.2,1.46,,,,,,,2PACz,0.33,,,,,,,,,1000,10,5000,40,10,120,110,20,,,,,,,,,,,,,,,5.6123,40.635,0.99626,13.863,2557,CH4,v1,
10229,20241122,20,Cs0.2MA0.4FA0.4PbI2.8Br0.2,1.46,,,,,,,2PACz,0.33,,,,,,,,,1000,10,5000,40,10,120,110,20,,,,,,,,,,,,,,,1.5e-09,2.54e+49,0.0,-3.9e-09,2558,CH1,v1,
10230,20241122,20,Cs0.2MA0.4FA0.4PbI2.8Br0.2,1.46,,,,,,,2PACz,0.33,,,,,,,,,1000,10,5000,40,10,120,110,20,,,,,,,,,,,,,,,7.7507,46.617,1.0116,16.435,2558,CH2,v1,
10231,20241122,20,Cs0.2MA0.4FA0.4PbI2.8Br0.2,1.46,,,,,,,2PACz,0.33,,,,,,,,,1000,10,5000,40,10,120,110,20,,,,,,,,,,,,,,,7.7285,47.195,1.004,16.311,2558,CH3,v1,
10232,20241122,20,Cs0.2MA0.4FA0.4PbI2.8Br0.2,1.46,,,,,,,2PACz,0.33,,,,,,,,,1000,10,5000,40,10,120,110,20,,,,,,,,,,,,,,,5.0754,33.664,0.86906,17.348,2558,CH4,v1,
10233,20241122,20,Cs0.2MA0.4FA0.4PbI2.8Br0.2,1.46,,,,,,,2PACz,0.33,,,,,,,,,1000,10,5000,40,10,120,110,20,,,,,,,,,,,,,,,3.4e-09,89.098,0.074327,5.13e-08,2559,CH1,v1,
10234,20241122,20,Cs0.2MA0.4FA0.4PbI2.8Br0.2,1.46,,,,,,,2PACz,0.33,,,,,,,,,1000,10,5000,40,10,120,110,20,,,,,,,,,,,,,,,6.9178,45.767,1.0207,14.809,2559,CH2,v1,
10235,20241122,20,Cs0.2MA0.4FA0.4PbI2.8Br0.2,1.46,,,,,,,2PACz,0.33,,,,,,,,,1000,10,5000,40,10,120,110,20,,,,,,,,,,,,,,,6.9942,44.492,0.99693,15.768,2559,CH3,v1,
10236,20241122,20,Cs0.2MA0.4FA0.4PbI2.8Br0.2,1.46,,,,,,,2PACz,0.33,,,,,,,,,1000,10,5000,40,10,120,110,20,,,,,,,,,,,,,,,5.9419,41.427,0.97786,14.668,2559,CH4,v1,
10237,20241122,20,Cs0.2MA0.4FA0.4PbI2.8Br0.2,1.46,,,,,,,2PACz,0.33,,,,,,,,,1000,10,5000,40,10,120,110,20,,,,,,,,,,,,,,,4.6e-09,164870.0,1.2584,2.2e-09,2560,CH1,v1,
10238,20241122,20,Cs0.2MA0.4FA0.4PbI2.8Br0.2,1.46,,,,,,,2PACz,0.33,,,,,,,,,1000,10,5000,40,10,120,110,20,,,,,,,,,,,,,,,7.7565,48.156,1.0262,15.695,2560,CH2,v1,
10239,20241122,20,Cs0.2MA0.4FA0.4PbI2.8Br0.2,1.46,,,,,,,2PACz,0.33,,,,,,,,,1000,10,5000,40,10,120,110,20,,,,,,,,,,,,,,,7.8722,49.39,1.0201,15.625,2560,CH3,v1,
10240,20241122,20,Cs0.2MA0.4FA0.4PbI2.8Br0.2,1.46,,,,,,,2PACz,0.33,,,,,,,,,1000,10,5000,40,10,120,110,20,,,,,,,,,,,,,,,4.3965,59.893,0.41826,17.55,2560,CH4,v1,
10241,20241125,21,Cs0.15MA0.15FA0.7PbI2.85Br0.15,1.3,,,,,,,4PACz,0.33,,,,,,,,,1000,10,5000,30,12,160,100,45,,,,,,,,,,,,,,,0.0,0.0,0.41038,1.36e-07,2561,CH1,v1,
10242,20241125,21,Cs0.15MA0.15FA0.7PbI2.85Br0.15,1.3,,,,,,,4PACz,0.33,,,,,,,,,1000,10,5000,30,12,160,100,45,,,,,,,,,,,,,,,2.2882,27.551,0.42954,19.335,2561,CH2,v1,
10243,20241125,21,Cs0.15MA0.15FA0.7PbI2.85Br0.15,1.3,,,,,,,4PACz,0.33,,,,,,,,,1000,10,5000,30,12,160,100,45,,,,,,,,,,,,,,,12.289,62.909,1.0261,19.037,2561,CH3,v1,
10244,20241125,21,Cs0.15MA0.15FA0.7PbI2.85Br0.15,1.3,,,,,,,4PACz,0.33,,,,,,,,,1000,10,5000,30,12,160,100,45,,,,,,,,,,,,,,,14.008,71.599,1.0286,19.021,2561,CH4,v1,
10245,20241125,21,Cs0.15MA0.15FA0.7PbI2.85Br0.15,1.3,,,,,,,4PACz,0.33,,,,,,,,,1000,10,5000,30,12,160,100,45,,,,,,,,,,,,,,,0.0,0.0,-0.053778,-8.62e-08,2562,CH1,v1,
10246,20241125,21,Cs0.15MA0.15FA0.7PbI2.85Br0.15,1.3,,,,,,,4PACz,0.33,,,,,,,,,1000,10,5000,30,12,160,100,45,,,,,,,,,,,,,,,15.076,73.962,1.0362,19.67,2562,CH2,v1,
10247,20241125,21,Cs0.15MA0.15FA0.7PbI2.85Br0.15,1.3,,,,,,,4PACz,0.33,,,,,,,,,1000,10,5000,30,12,160,100,45,,,,,,,,,,,,,,,14.616,73.044,1.0327,19.376,2562,CH3,v1,
10248,20241125,21,Cs0.15MA0.15FA0.7PbI2.85Br0.15,1.3,,,,,,,4PACz,0.33,,,,,,,,,1000,10,5000,30,12,160,100,45,,,,,,,,,,,,,,,13.436,66.154,1.027,19.775,2562,CH4,v1,
10249,20241125,21,Cs0.15MA0.15FA0.7PbI2.85Br0.15,1.3,,,,,,,4PACz,0.33,,,,,,,,,1000,10,5000,30,12,160,100,45,,,,,,,,,,,,,,,1.03e-06,32.381,0.9446,3.37e-06,2563,CH1,v1,
10250,20241125,21,Cs0.15MA0.15FA0.7PbI2.85Br0.15,1.3,,,,,,,4PACz,0.33,,,,,,,,,1000,10,5000,30,12,160,100,45,,,,,,,,,,,,,,,15.265,74.673,1.0346,19.758,2563,CH2,v1,
10251,20241125,21,Cs0.15MA0.15FA0.7PbI2.85Br0.15,1.3,,,,,,,4PACz,0.33,,,,,,,,,1000,10,5000,30,12,160,100,45,,,,,,,,,,,,,,,14.79,74.979,1.0328,19.099,2563,CH3,v1,
10252,20241125,21,Cs0.15MA0.15FA0.7PbI2.85Br0.15,1.3,,,,,,,4PACz,0.33,,,,,,,,,1000,10,5000,30,12,160,100,45,,,,,,,,,,,,,,,14.528,73.046,1.0287,19.334,2563,CH4,v1,
10253,20241125,21,Cs0.15MA0.15FA0.7PbI2.85Br0.15,1.3,,,,,,,4PACz,0.33,,,,,,,,,1000,10,5000,30,12,160,100,45,,,,,,,,,,,,,,,2.98e-07,48.889,0.68328,8.92e-07,2564,CH1,v1,
10254,20241125,21,Cs0.15MA0.15FA0.7PbI2.85Br0.15,1.3,,,,,,,4PACz,0.33,,,,,,,,,1000,10,5000,30,12,160,100,45,,,,,,,,,,,,,,,16.058,75.879,1.0407,20.335,2564,CH2,v1,
10255,20241125,21,Cs0.15MA0.15FA0.7PbI2.85Br0.15,1.3,,,,,,,4PACz,0.33,,,,,,,,,1000,10,5000,30,12,160,100,45,,,,,,,,,,,,,,,15.084,74.048,1.035,19.682,2564,CH3,v1,
10256,20241125,21,Cs0.15MA0.15FA0.7PbI2.85Br0.15,1.3,,,,,,,4PACz,0.33,,,,,,,,,1000,10,5000,30,12,160,100,45,,,,,,,,,,,,,,,12.425,60.336,1.016,20.268,2564,CH4,v1,
10257,20241125,21,Cs0.15MA0.15FA0.7PbI2.85Br0.15,1.3,,,,,,,4PACz,0.33,,,,,,,,,1000,10,5000,30,12,160,100,45,,,,,,,,,,,,,,,0.0,0.0,0.0,-0.045798,2565,CH1,v1,
10258,20241125,21,Cs0.15MA0.15FA0.7PbI2.85Br0.15,1.3,,,,,,,4PACz,0.33,,,,,,,,,1000,10,5000,30,12,160,100,45,,,,,,,,,,,,,,,15.399,74.994,1.0412,19.72,2565,CH2,v1,
10259,20241125,21,Cs0.15MA0.15FA0.7PbI2.85Br0.15,1.3,,,,,,,4PACz,0.33,,,,,,,,,1000,10,5000,30,12,160,100,45,,,,,,,,,,,,,,,6.6355,36.897,0.94361,19.059,2565,CH3,v1,
10260,20241125,21,Cs0.15MA0.15FA0.7PbI2.85Br0.15,1.3,,,,,,,4PACz,0.33,,,,,,,,,1000,10,5000,30,12,160,100,45,,,,,,,,,,,,,,,11.153,56.874,1.0158,19.305,2565,CH4,v1,
10261,20241125,21,Cs0.15MA0.15FA0.7PbI2.85Br0.15,1.3,,,,,,,4PACz,0.33,,,,,,,,,1000,10,5000,30,12,160,100,45,,,,,,,,,,,,,,,1.33e-07,19.46,0.57359,1.19e-06,2566,CH1,v1,
10262,20241125,21,Cs0.15MA0.15FA0.7PbI2.85Br0.15,1.3,,,,,,,4PACz,0.33,,,,,,,,,1000,10,5000,30,12,160,100,45,,,,,,,,,,,,,,,5.3135,33.305,0.82866,19.253,2566,CH2,v1,
10263,20241125,21,Cs0.15MA0.15FA0.7PbI2.85Br0.15,1.3,,,,,,,4PACz,0.33,,,,,,,,,1000,10,5000,30,12,160,100,45,,,,,,,,,,,,,,,3.74e-07,16.365,0.86866,2.63e-06,2566,CH3,v1,
10264,20241125,21,Cs0.15MA0.15FA0.7PbI2.85Br0.15,1.3,,,,,,,4PACz,0.33,,,,,,,,,1000,10,5000,30,12,160,100,45,,,,,,,,,,,,,,,14.628,74.059,1.0351,19.082,2566,CH4,v1,
10265,20241125,21,Cs0.15MA0.15FA0.7PbI2.85Br0.15,1.3,,,,,,,4PACz,0.33,,,,,,,,,1000,10,5000,30,12,160,100,45,,,,,,,,,,,,,,,7.64e-08,18.198,0.5362,7.83e-07,2567,CH1,v1,
10266,20241125,21,Cs0.15MA0.15FA0.7PbI2.85Br0.15,1.3,,,,,,,4PACz,0.33,,,,,,,,,1000,10,5000,30,12,160,100,45,,,,,,,,,,,,,,,15.522,75.607,1.0357,19.823,2567,CH2,v1,
10267,20241125,21,Cs0.15MA0.15FA0.7PbI2.85Br0.15,1.3,,,,,,,4PACz,0.33,,,,,,,,,1000,10,5000,30,12,160,100,45,,,,,,,,,,,,,,,6.36e-07,31.482,0.82854,2.44e-06,2567,CH3,v1,
10268,20241125,21,Cs0.15MA0.15FA0.7PbI2.85Br0.15,1.3,,,,,,,4PACz,0.33,,,,,,,,,1000,10,5000,30,12,160,100,45,,,,,,,,,,,,,,,15.307,74.674,1.024,20.017,2567,CH4,v1,
10269,20241125,21,Cs0.15MA0.15FA0.7PbI2.85Br0.15,1.3,,,,,,,4PACz,0.33,,,,,,,,,1000,10,5000,30,12,160,100,45,,,,,,,,,,,,,,,0.0,0.0,0.0,11.654,2568,CH1,v1,
10270,20241125,21,Cs0.15MA0.15FA0.7PbI2.85Br0.15,1.3,,,,,,,4PACz,0.33,,,,,,,,,1000,10,5000,30,12,160,100,45,,,,,,,,,,,,,,,15.454,74.582,1.0445,19.839,2568,CH2,v1,
10271,20241125,21,Cs0.15MA0.15FA0.7PbI2.85Br0.15,1.3,,,,,,,4PACz,0.33,,,,,,,,,1000,10,5000,30,12,160,100,45,,,,,,,,,,,,,,,0.0,0.0,0.78511,0.11835,2568,CH3,v1,
10272,20241125,21,Cs0.15MA0.15FA0.7PbI2.85Br0.15,1.3,,,,,,,4PACz,0.33,,,,,,,,,1000,10,5000,30,12,160,100,45,,,,,,,,,,,,,,,15.241,75.8,1.0254,19.608,2568,CH4,v1,
10273,20241125,21,Cs0.15MA0.15FA0.7PbI2.85Br0.15,1.3,,,,,,,4PACz,0.33,,,,,,,,,1000,10,5000,30,12,160,100,45,,,,,,,,,,,,,,,1.08e-07,26.078,0.59662,6.96e-07,2569,CH1,v1,
10274,20241125,21,Cs0.15MA0.15FA0.7PbI2.85Br0.15,1.3,,,,,,,4PACz,0.33,,,,,,,,,1000,10,5000,30,12,160,100,45,,,,,,,,,,,,,,,16.183,76.837,1.0364,20.321,2569,CH2,v1,
10275,20241125,21,Cs0.15MA0.15FA0.7PbI2.85Br0.15,1.3,,,,,,,4PACz,0.33,,,,,,,,,1000,10,5000,30,12,160,100,45,,,,,,,,,,,,,,,0.12602,994.75,0.99507,0.012731,2569,CH3,v1,
10276,20241125,21,Cs0.15MA0.15FA0.7PbI2.85Br0.15,1.3,,,,,,,4PACz,0.33,,,,,,,,,1000,10,5000,30,12,160,100,45,,,,,,,,,,,,,,,15.469,74.633,1.0179,20.362,2569,CH4,v1,
10277,20241125,21,Cs0.15MA0.15FA0.7PbI2.85Br0.15,1.3,,,,,,,4PACz,0.33,,,,,,,,,1000,10,5000,30,12,160,100,45,,,,,,,,,,,,,,,0.02869,1.11e+47,0.0,17.187,2570,CH1,v1,
10278,20241125,21,Cs0.15MA0.15FA0.7PbI2.85Br0.15,1.3,,,,,,,4PACz,0.33,,,,,,,,,1000,10,5000,30,12,160,100,45,,,,,,,,,,,,,,,15.701,76.219,1.0389,19.829,2570,CH2,v1,
10279,20241125,21,Cs0.15MA0.15FA0.7PbI2.85Br0.15,1.3,,,,,,,4PACz,0.33,,,,,,,,,1000,10,5000,30,12,160,100,45,,,,,,,,,,,,,,,0.0,0.0,0.0,-0.25878,2570,CH3,v1,
10280,20241125,21,Cs0.15MA0.15FA0.7PbI2.85Br0.15,1.3,,,,,,,4PACz,0.33,,,,,,,,,1000,10,5000,30,12,160,100,45,,,,,,,,,,,,,,,14.822,75.23,1.0187,19.341,2570,CH4,v1,
10281,20241125,21,Cs0.05MA0.2FA0.75PbI2.8Br0.2,1.4,,,,,,,4PACz,0.33,,,,,,,,,1200,10,5000,30,8,200,110,30,,,,,,,,,,,,,,,4.77e-08,18.784,0.47409,5.35e-07,2571,CH1,v1,
10282,20241125,21,Cs0.05MA0.2FA0.75PbI2.8Br0.2,1.4,,,,,,,4PACz,0.33,,,,,,,,,1200,10,5000,30,8,200,110,30,,,,,,,,,,,,,,,15.566,75.671,1.0541,19.515,2571,CH2,v1,
10283,20241125,21,Cs0.05MA0.2FA0.75PbI2.8Br0.2,1.4,,,,,,,4PACz,0.33,,,,,,,,,1200,10,5000,30,8,200,110,30,,,,,,,,,,,,,,,14.988,75.159,1.0511,18.972,2571,CH3,v1,
10284,20241125,21,Cs0.05MA0.2FA0.75PbI2.8Br0.2,1.4,,,,,,,4PACz,0.33,,,,,,,,,1200,10,5000,30,8,200,110,30,,,,,,,,,,,,,,,15.364,75.19,1.0484,19.49,2571,CH4,v1,
10285,20241125,21,Cs0.05MA0.2FA0.75PbI2.8Br0.2,1.4,,,,,,,4PACz,0.33,,,,,,,,,1200,10,5000,30,8,200,110,30,,,,,,,,,,,,,,,1.03e-07,26.717,0.39803,9.68e-07,2572,CH1,v1,
10286,20241125,21,Cs0.05MA0.2FA0.75PbI2.8Br0.2,1.4,,,,,,,4PACz,0.33,,,,,,,,,1200,10,5000,30,8,200,110,30,,,,,,,,,,,,,,,15.282,71.167,1.0461,20.526,2572,CH2,v1,
10287,20241125,21,Cs0.05MA0.2FA0.75PbI2.8Br0.2,1.4,,,,,,,4PACz,0.33,,,,,,,,,1200,10,5000,30,8,200,110,30,,,,,,,,,,,,,,,15.406,73.315,1.0464,20.082,2572,CH3,v1,
10288,20241125,21,Cs0.05MA0.2FA0.75PbI2.8Br0.2,1.4,,,,,,,4PACz,0.33,,,,,,,,,1200,10,5000,30,8,200,110,30,,,,,,,,,,,,,,,5.0073,30.067,0.80112,20.789,2572,CH4,v1,
10289,20241125,21,Cs0.05MA0.2FA0.75PbI2.8Br0.2,1.4,,,,,,,4PACz,0.33,,,,,,,,,1200,10,5000,30,8,200,110,30,,,,,,,,,,,,,,,1.9e-07,16.659,0.71091,1.6e-06,2573,CH1,v1,
10290,20241125,21,Cs0.05MA0.2FA0.75PbI2.8Br0.2,1.4,,,,,,,4PACz,0.33,,,,,,,,,1200,10,5000,30,8,200,110,30,,,,,,,,,,,,,,,8.9328,46.199,1.007,19.2,2573,CH2,v1,
10291,20241125,21,Cs0.05MA0.2FA0.75PbI2.8Br0.2,1.4,,,,,,,4PACz,0.33,,,,,,,,,1200,10,5000,30,8,200,110,30,,,,,,,,,,,,,,,1.1374,24.061,0.26154,18.074,2573,CH3,v1,
10292,20241125,21,Cs0.05MA0.2FA0.75PbI2.8Br0.2,1.4,,,,,,,4PACz,0.33,,,,,,,,,1200,10,5000,30,8,200,110,30,,,,,,,,,,,,,,,12.311,61.386,1.0339,19.398,2573,CH4,v1,
10293,20241125,21,Cs0.05MA0.2FA0.75PbI2.8Br0.2,1.4,,,,,,,4PACz,0.33,,,,,,,,,1200,10,5000,30,8,200,110,30,,,,,,,,,,,,,,,0.0,0.0,0.44076,4.83e-08,2574,CH1,v1,
10294,20241125,21,Cs0.05MA0.2FA0.75PbI2.8Br0.2,1.4,,,,,,,4PACz,0.33,,,,,,,,,1200,10,5000,30,8,200,110,30,,,,,,,,,,,,,,,5.9159,36.441,0.82957,19.57,2574,CH2,v1,
10295,20241125,21,Cs0.05MA0.2FA0.75PbI2.8Br0.2,1.4,,,,,,,4PACz,0.33,,,,,,,,,1200,10,5000,30,8,200,110,30,,,,,,,,,,,,,,,14.556,73.59,1.0498,18.841,2574,CH3,v1,
10296,20241125,21,Cs0.05MA0.2FA0.75PbI2.8Br0.2,1.4,,,,,,,4PACz,0.33,,,,,,,,,1200,10,5000,30,8,200,110,30,,,,,,,,,,,,,,,14.655,73.192,1.0475,19.114,2574,CH4,v1,
10297,20241125,21,Cs0.05MA0.2FA0.75PbI2.8Br0.2,1.4,,,,,,,4PACz,0.33,,,,,,,,,1200,10,5000,30,8,200,110,30,,,,,,,,,,,,,,,0.0,0.0,-0.068511,-4.8e-08,2575,CH1,v1,
10298,20241125,21,Cs0.05MA0.2FA0.75PbI2.8Br0.2,1.4,,,,,,,4PACz,0.33,,,,,,,,,1200,10,5000,30,8,200,110,30,,,,,,,,,,,,,,,0.91906,26.757,0.17723,19.38,2575,CH2,v1,
10299,20241125,21,Cs0.05MA0.2FA0.75PbI2.8Br0.2,1.4,,,,,,,4PACz,0.33,,,,,,,,,1200,10,5000,30,8,200,110,30,,,,,,,,,,,,,,,15.3,75.318,1.0496,19.354,2575,CH3,v1,
10300,20241125,21,Cs0.05MA0.2FA0.75PbI2.8Br0.2,1.4,,,,,,,4PACz,0.33,,,,,,,,,1200,10,5000,30,8,200,110,30,,,,,,,,,,,,,,,13.081,63.315,1.0367,19.928,2575,CH4,v1,
10301,20241125,21,Cs0.05MA0.2FA0.75PbI2.8Br0.2,1.4,,,,,,,4PACz,0.33,,,,,,,,,1200,10,5000,30,8,200,110,30,,,,,,,,,,,,,,,9.9207,67.514,1.1858,12.392,2576,CH1,v1,
10302,20241125,21,Cs0.05MA0.2FA0.75PbI2.8Br0.2,1.4,,,,,,,4PACz,0.33,,,,,,,,,1200,10,5000,30,8,200,110,30,,,,,,,,,,,,,,,16.12,77.864,1.0375,19.954,2576,CH2,v1,
10303,20241125,21,Cs0.05MA0.2FA0.75PbI2.8Br0.2,1.4,,,,,,,4PACz,0.33,,,,,,,,,1200,10,5000,30,8,200,110,30,,,,,,,,,,,,,,,0.069646,96.183,0.17436,0.41529,2576,CH3,v1,
10304,20241125,21,Cs0.05MA0.2FA0.75PbI2.8Br0.2,1.4,,,,,,,4PACz,0.33,,,,,,,,,1200,10,5000,30,8,200,110,30,,,,,,,,,,,,,,,16.276,78.946,1.0308,20.0,2576,CH4,v1,
10305,20241125,21,Cs0.05MA0.2FA0.75PbI2.8Br0.2,1.4,,,,,,,4PACz,0.33,,,,,,,,,1200,10,5000,30,8,200,110,30,,,,,,,,,,,,,,,5.0684,29.45,1.1876,14.491,2577,CH1,v1,
10306,20241125,21,Cs0.05MA0.2FA0.75PbI2.8Br0.2,1.4,,,,,,,4PACz,0.33,,,,,,,,,1200,10,5000,30,8,200,110,30,,,,,,,,,,,,,,,16.489,76.122,1.0393,20.841,2577,CH2,v1,
10307,20241125,21,Cs0.05MA0.2FA0.75PbI2.8Br0.2,1.4,,,,,,,4PACz,0.33,,,,,,,,,1200,10,5000,30,8,200,110,30,,,,,,,,,,,,,,,0.0,0.0,0.4317,3.29e-08,2577,CH3,v1,
10308,20241125,21,Cs0.05MA0.2FA0.75PbI2.8Br0.2,1.4,,,,,,,4PACz,0.33,,,,,,,,,1200,10,5000,30,8,200,110,30,,,,,,,,,,,,,,,12.306,58.496,1.0015,21.006,2577,CH4,v1,
10309,20241125,21,Cs0.05MA0.2FA0.75PbI2.8Br0.2,1.4,,,,,,,4PACz,0.33,,,,,,,,,1200,10,5000,30,8,200,110,30,,,,,,,,,,,,,,,0.02627,4.52e+48,0.0,-0.38763,2578,CH1,v1,
10310,20241125,21,Cs0.05MA0.2FA0.75PbI2.8Br0.2,1.4,,,,,,,4PACz,0.33,,,,,,,,,1200,10,5000,30,8,200,110,30,,,,,,,,,,,,,,,14.603,72.894,1.033,19.394,2578,CH2,v1,
10311,20241125,21,Cs0.05MA0.2FA0.75PbI2.8Br0.2,1.4,,,,,,,4PACz,0.33,,,,,,,,,1200,10,5000,30,8,200,110,30,,,,,,,,,,,,,,,1.24e-08,119.58,0.29753,3.49e-08,2578,CH3,v1,
10312,20241125,21,Cs0.05MA0.2FA0.75PbI2.8Br0.2,1.4,,,,,,,4PACz,0.33,,,,,,,,,1200,10,5000,30,8,200,110,30,,,,,,,,,,,,,,,16.19,79.635,1.0271,19.794,2578,CH4,v1,
10313,20241125,21,Cs0.05MA0.2FA0.75PbI2.8Br0.2,1.4,,,,,,,4PACz,0.33,,,,,,,,,1200,10,5000,30,8,200,110,30,,,,,,,,,,,,,,,1.33e-07,61.771,0.52704,4.1e-07,2579,CH1,v1,
10314,20241125,21,Cs0.05MA0.2FA0.75PbI2.8Br0.2,1.4,,,,,,,4PACz,0.33,,,,,,,,,1200,10,5000,30,8,200,110,30,,,,,,,,,,,,,,,3.5372,28.431,0.67602,18.404,2579,CH2,v1,
10315,20241125,21,Cs0.05MA0.2FA0.75PbI2.8Br0.2,1.4,,,,,,,4PACz,0.33,,,,,,,,,1200,10,5000,30,8,200,110,30,,,,,,,,,,,,,,,0.0,0.0,-0.019931,-1.4e-08,2579,CH3,v1,
10316,20241125,21,Cs0.05MA0.2FA0.75PbI2.8Br0.2,1.4,,,,,,,4PACz,0.33,,,,,,,,,1200,10,5000,30,8,200,110,30,,,,,,,,,,,,,,,15.662,78.101,1.0328,19.418,2579,CH4,v1,
10317,20241125,21,Cs0.05MA0.2FA0.75PbI2.8Br0.2,1.4,,,,,,,4PACz,0.33,,,,,,,,,1200,10,5000,30,8,200,110,30,,,,,,,,,,,,,,,1.19e-08,19.687,0.25638,2.35e-07,2580,CH1,v1,
10318,20241125,21,Cs0.05MA0.2FA0.75PbI2.8Br0.2,1.4,,,,,,,4PACz,0.33,,,,,,,,,1200,10,5000,30,8,200,110,30,,,,,,,,,,,,,,,9.4408,47.019,0.97576,20.578,2580,CH2,v1,
10319,20241125,21,Cs0.05MA0.2FA0.75PbI2.8Br0.2,1.4,,,,,,,4PACz,0.33,,,,,,,,,1200,10,5000,30,8,200,110,30,,,,,,,,,,,,,,,6.4e-09,1.63e+50,0.0,-2.6e-09,2580,CH3,v1,
10320,20241125,21,Cs0.05MA0.2FA0.75PbI2.8Br0.2,1.4,,,,,,,4PACz,0.33,,,,,,,,,1200,10,5000,30,8,200,110,30,,,,,,,,,,,,,,,15.59,74.977,1.031,20.168,2580,CH4,v1,
10321,20241125,21,Cs0.1FA0.9PbI2.8Br0.2,1.5,,,,,,,4PACz,0.33,,,,,,,,,1000,10,5000,40,12,240,110,30,,,,,,,,,,,,,,,0.0,0.0,0.0,-1.19e-07,2581,CH1,v1,
10322,20241125,21,Cs0.1FA0.9PbI2.8Br0.2,1.5,,,,,,,4PACz,0.33,,,,,,,,,1000,10,5000,40,12,240,110,30,,,,,,,,,,,,,,,0.0,0.0,0.00331,17.708,2581,CH2,v1,
10323,20241125,21,Cs0.1FA0.9PbI2.8Br0.2,1.5,,,,,,,4PACz,0.33,,,,,,,,,1000,10,5000,40,12,240,110,30,,,,,,,,,,,,,,,26.198,297830.0,1.0445,8.4214,2581,CH3,v1,
10324,20241125,21,Cs0.1FA0.9PbI2.8Br0.2,1.5,,,,,,,4PACz,0.33,,,,,,,,,1000,10,5000,40,12,240,110,30,,,,,,,,,,,,,,,0.68171,787.75,0.003619,23.91,2581,CH4,v1,
10325,20241125,21,Cs0.1FA0.9PbI2.8Br0.2,1.5,,,,,,,4PACz,0.33,,,,,,,,,1000,10,5000,40,12,240,110,30,,,,,,,,,,,,,,,2.08e-08,31.184,0.22575,2.95e-07,2582,CH1,v1,
10326,20241125,21,Cs0.1FA0.9PbI2.8Br0.2,1.5,,,,,,,4PACz,0.33,,,,,,,,,1000,10,5000,40,12,240,110,30,,,,,,,,,,,,,,,13.252,64.311,1.0362,19.886,2582,CH2,v1,
10327,20241125,21,Cs0.1FA0.9PbI2.8Br0.2,1.5,,,,,,,4PACz,0.33,,,,,,,,,1000,10,5000,40,12,240,110,30,,,,,,,,,,,,,,,15.139,73.407,1.0472,19.695,2582,CH3,v1,
10328,20241125,21,Cs0.1FA0.9PbI2.8Br0.2,1.5,,,,,,,4PACz,0.33,,,,,,,,,1000,10,5000,40,12,240,110,30,,,,,,,,,,,,,,,15.493,73.668,1.0443,20.138,2582,CH4,v1,
10329,20241125,21,Cs0.1FA0.9PbI2.8Br0.2,1.5,,,,,,,4PACz,0.33,,,,,,,,,1000,10,5000,40,12,240,110,30,,,,,,,,,,,,,,,0.0,0.0,-0.020288,-2.18e-08,2583,CH1,v1,
10330,20241125,21,Cs0.1FA0.9PbI2.8Br0.2,1.5,,,,,,,4PACz,0.33,,,,,,,,,1000,10,5000,40,12,240,110,30,,,,,,,,,,,,,,,8.3782,42.162,0.97805,20.317,2583,CH2,v1,
10331,20241125,21,Cs0.1FA0.9PbI2.8Br0.2,1.5,,,,,,,4PACz,0.33,,,,,,,,,1000,10,5000,40,12,240,110,30,,,,,,,,,,,,,,,14.832,72.184,1.0487,19.594,2583,CH3,v1,
10332,20241125,21,Cs0.1FA0.9PbI2.8Br0.2,1.5,,,,,,,4PACz,0.33,,,,,,,,,1000,10,5000,40,12,240,110,30,,,,,,,,,,,,,,,11.985,58.893,1.033,19.7,2583,CH4,v1,
10333,20241125,21,Cs0.1FA0.9PbI2.8Br0.2,1.5,,,,,,,4PACz,0.33,,,,,,,,,1000,10,5000,40,12,240,110,30,,,,,,,,,,,,,,,4.5e-09,150.0,0.087703,3.43e-08,2584,CH1,v1,
10334,20241125,21,Cs0.1FA0.9PbI2.8Br0.2,1.5,,,,,,,4PACz,0.33,,,,,,,,,1000,10,5000,40,12,240,110,30,,,,,,,,,,,,,,,15.072,71.028,1.0425,20.355,2584,CH2,v1,
10335,20241125,21,Cs0.1FA0.9PbI2.8Br0.2,1.5,,,,,,,4PACz,0.33,,,,,,,,,1000,10,5000,40,12,240,110,30,,,,,,,,,,,,,,,13.861,68.501,1.0394,19.468,2584,CH3,v1,
10336,20241125,21,Cs0.1FA0.9PbI2.8Br0.2,1.5,,,,,,,4PACz,0.33,,,,,,,,,1000,10,5000,40,12,240,110,30,,,,,,,,,,,,,,,13.987,68.321,1.0381,19.72,2584,CH4,v1,
10337,20241125,21,Cs0.1FA0.9PbI2.8Br0.2,1.5,,,,,,,4PACz,0.33,,,,,,,,,1000,10,5000,40,12,240,110,30,,,,,,,,,,,,,,,0.0,0.0,0.094352,2.17e-07,2585,CH1,v1,
10338,20241125,21,Cs0.1FA0.9PbI2.8Br0.2,1.5,,,,,,,4PACz,0.33,,,,,,,,,1000,10,5000,40,12,240,110,30,,,,,,,,,,,,,,,15.089,72.792,1.0546,19.656,2585,CH2,v1,
10339,20241125,21,Cs0.1FA0.9PbI2.8Br0.2,1.5,,,,,,,4PACz,0.33,,,,,,,,,1000,10,5000,40,12,240,110,30,,,,,,,,,,,,,,,14.307,71.5,1.045,19.148,2585,CH3,v1,
10340,20241125,21,Cs0.1FA0.9PbI2.8Br0.2,1.5,,,,,,,4PACz,0.33,,,,,,,,,1000,10,5000,40,12,240,110,30,,,,,,,,,,,,,,,15.377,74.284,1.0495,19.725,2585,CH4,v1,
10341,20241125,21,Cs0.1FA0.9PbI2.8Br0.2,1.5,,,,,,,4PACz,0.33,,,,,,,,,1000,10,5000,40,12,240,110,30,,,,,,,,,,,,,,,0.0,0.0,0.0,-8.17e-08,2586,CH1,v1,
10342,20241125,21,Cs0.1FA0.9PbI2.8Br0.2,1.5,,,,,,,4PACz,0.33,,,,,,,,,1000,10,5000,40,12,240,110,30,,,,,,,,,,,,,,,0.0,0.0,0.014371,37.6,2586,CH2,v1,
10343,20241125,21,Cs0.1FA0.9PbI2.8Br0.2,1.5,,,,,,,4PACz,0.33,,,,,,,,,1000,10,5000,40,12,240,110,30,,,,,,,,,,,,,,,9.9e-09,15551.0,0.010481,6.1e-09,2586,CH3,v1,
10344,20241125,21,Cs0.1FA0.9PbI2.8Br0.2,1.5,,,,,,,4PACz,0.33,,,,,,,,,1000,10,5000,40,12,240,110,30,,,,,,,,,,,,,,,0.0,0.0,0.003773,28.584,2586,CH4,v1,
10345,20241125,21,Cs0.1FA0.9PbI2.8Br0.2,1.5,,,,,,,4PACz,0.33,,,,,,,,,1000,10,5000,40,12,240,110,30,,,,,,,,,,,,,,,2.43e-08,22.37,0.35875,3.03e-07,2587,CH1,v1,
10346,20241125,21,Cs0.1FA0.9PbI2.8Br0.2,1.5,,,,,,,4PACz,0.33,,,,,,,,,1000,10,5000,40,12,240,110,30,,,,,,,,,,,,,,,15.244,75.374,1.0215,19.8,2587,CH2,v1,
10347,20241125,21,Cs0.1FA0.9PbI2.8Br0.2,1.5,,,,,,,4PACz,0.33,,,,,,,,,1000,10,5000,40,12,240,110,30,,,,,,,,,,,,,,,0.0,0.0,-0.068726,-8.74e-08,2587,CH3,v1,
10348,20241125,21,Cs0.1FA0.9PbI2.8Br0.2,1.5,,,,,,,4PACz,0.33,,,,,,,,,1000,10,5000,40,12,240,110,30,,,,,,,,,,,,,,,16.25,78.104,1.0227,20.345,2587,CH4,v1,
10349,20241125,21,Cs0.1FA0.9PbI2.8Br0.2,1.5,,,,,,,4PACz,0.33,,,,,,,,,1000,10,5000,40,12,240,110,30,,,,,,,,,,,,,,,1.76e-08,25.965,0.36557,1.85e-07,2588,CH1,v1,
10350,20241125,21,Cs0.1FA0.9PbI2.8Br0.2,1.5,,,,,,,4PACz,0.33,,,,,,,,,1000,10,5000,40,12,240,110,30,,,,,,,,,,,,,,,14.812,71.136,1.0188,20.438,2588,CH2,v1,
10351,20241125,21,Cs0.1FA0.9PbI2.8Br0.2,1.5,,,,,,,4PACz,0.33,,,,,,,,,1000,10,5000,40,12,240,110,30,,,,,,,,,,,,,,,15.6,75.768,1.0257,20.074,2588,CH3,v1,
10352,20241125,21,Cs0.1FA0.9PbI2.8Br0.2,1.5,,,,,,,4PACz,0.33,,,,,,,,,1000,10,5000,40,12,240,110,30,,,,,,,,,,,,,,,15.116,72.584,1.0273,20.272,2588,CH4,v1,
10353,20241125,21,Cs0.1FA0.9PbI2.8Br0.2,1.5,,,,,,,4PACz,0.33,,,,,,,,,1000,10,5000,40,12,240,110,30,,,,,,,,,,,,,,,0.019296,3.47e+47,0.0,3.7035,2589,CH1,v1,
10354,20241125,21,Cs0.1FA0.9PbI2.8Br0.2,1.5,,,,,,,4PACz,0.33,,,,,,,,,1000,10,5000,40,12,240,110,30,,,,,,,,,,,,,,,15.221,73.467,1.0202,20.308,2589,CH2,v1,
10355,20241125,21,Cs0.1FA0.9PbI2.8Br0.2,1.5,,,,,,,4PACz,0.33,,,,,,,,,1000,10,5000,40,12,240,110,30,,,,,,,,,,,,,,,14.554,71.829,1.0236,19.795,2589,CH3,v1,
10356,20241125,21,Cs0.1FA0.9PbI2.8Br0.2,1.5,,,,,,,4PACz,0.33,,,,,,,,,1000,10,5000,40,12,240,110,30,,,,,,,,,,,,,,,14.726,71.052,1.0285,20.152,2589,CH4,v1,
10357,20241125,21,Cs0.1FA0.9PbI2.8Br0.2,1.5,,,,,,,4PACz,0.33,,,,,,,,,1000,10,5000,40,12,240,110,30,,,,,,,,,,,,,,,0.25889,2.5e+48,0.0,6.913,2590,CH1,v1,
10358,20241125,21,Cs0.1FA0.9PbI2.8Br0.2,1.5,,,,,,,4PACz,0.33,,,,,,,,,1000,10,5000,40,12,240,110,30,,,,,,,,,,,,,,,15.199,75.368,1.0359,19.467,2590,CH2,v1,
10359,20241125,21,Cs0.1FA0.9PbI2.8Br0.2,1.5,,,,,,,4PACz,0.33,,,,,,,,,1000,10,5000,40,12,240,110,30,,,,,,,,,,,,,,,14.198,73.397,1.0304,18.773,2590,CH3,v1,
10360,20241125,21,Cs0.1FA0.9PbI2.8Br0.2,1.5,,,,,,,4PACz,0.33,,,,,,,,,1000,10,5000,40,12,240,110,30,,,,,,,,,,,,,,,16.161,78.535,1.0292,19.993,2590,CH4,v1,
10361,20241125,21,Cs0.05MA0.16FA0.79PbI2.9Br0.1,1.73,,,,,,,4PACz,0.33,,,,,,,,,1000,10,5000,30,6,160,110,25,,,,,,,,,,,,,,,0.0,0.0,-0.075856,-5.74e-08,2591,CH1,v1,
10362,20241125,21,Cs0.05MA0.16FA0.79PbI2.9Br0.1,1.73,,,,,,,4PACz,0.33,,,,,,,,,1000,10,5000,30,6,160,110,25,,,,,,,,,,,,,,,3.6623,29.422,0.62181,20.018,2591,CH2,v1,
10363,20241125,21,Cs0.05MA0.16FA0.79PbI2.9Br0.1,1.73,,,,,,,4PACz,0.33,,,,,,,,,1000,10,5000,30,6,160,110,25,,,,,,,,,,,,,,,14.6,72.894,1.035,19.351,2591,CH3,v1,
10364,20241125,21,Cs0.05MA0.16FA0.79PbI2.9Br0.1,1.73,,,,,,,4PACz,0.33,,,,,,,,,1000,10,5000,30,6,160,110,25,,,,,,,,,,,,,,,11.636,57.474,1.0146,19.955,2591,CH4,v1,
10365,20241125,21,Cs0.05MA0.16FA0.79PbI2.9Br0.1,1.73,,,,,,,4PACz,0.33,,,,,,,,,1000,10,5000,30,6,160,110,25,,,,,,,,,,,,,,,4.87e-08,54.12,0.42705,2.11e-07,2592,CH1,v1,
10366,20241125,21,Cs0.05MA0.16FA0.79PbI2.9Br0.1,1.73,,,,,,,4PACz,0.33,,,,,,,,,1000,10,5000,30,6,160,110,25,,,,,,,,,,,,,,,16.356,76.236,1.0379,20.671,2592,CH2,v1,
10367,20241125,21,Cs0.05MA0.16FA0.79PbI2.9Br0.1,1.73,,,,,,,4PACz,0.33,,,,,,,,,1000,10,5000,30,6,160,110,25,,,,,,,,,,,,,,,15.612,75.804,1.0346,19.906,2592,CH3,v1,
10368,20241125,21,Cs0.05MA0.16FA0.79PbI2.9Br0.1,1.73,,,,,,,4PACz,0.33,,,,,,,,,1000,10,5000,30,6,160,110,25,,,,,,,,,,,,,,,2.967,28.984,0.50971,20.084,2592,CH4,v1,
10369,20241125,21,Cs0.05MA0.16FA0.79PbI2.9Br0.1,1.73,,,,,,,4PACz,0.33,,,,,,,,,1000,10,5000,30,6,160,110,25,,,,,,,,,,,,,,,0.0,0.0,-0.080886,-1.24e-07,2593,CH1,v1,
10370,20241125,21,Cs0.05MA0.16FA0.79PbI2.9Br0.1,1.73,,,,,,,4PACz,0.33,,,,,,,,,1000,10,5000,30,6,160,110,25,,,,,,,,,,,,,,,0.54525,604.07,0.006398,14.109,2593,CH2,v1,
10371,20241125,21,Cs0.05MA0.16FA0.79PbI2.9Br0.1,1.73,,,,,,,4PACz,0.33,,,,,,,,,1000,10,5000,30,6,160,110,25,,,,,,,,,,,,,,,0.087738,72.163,0.006485,18.747,2593,CH3,v1,
10372,20241125,21,Cs0.05MA0.16FA0.79PbI2.9Br0.1,1.73,,,,,,,4PACz,0.33,,,,,,,,,1000,10,5000,30,6,160,110,25,,,,,,,,,,,,,,,0.086481,97.717,0.005202,17.013,2593,CH4,v1,
10373,20241125,21,Cs0.05MA0.16FA0.79PbI2.9Br0.1,1.73,,,,,,,4PACz,0.33,,,,,,,,,1000,10,5000,30,6,160,110,25,,,,,,,,,,,,,,,0.0,0.0,0.16588,-1.27e-08,2594,CH1,v1,
10374,20241125,21,Cs0.05MA0.16FA0.79PbI2.9Br0.1,1.73,,,,,,,4PACz,0.33,,,,,,,,,1000,10,5000,30,6,160,110,25,,,,,,,,,,,,,,,5.9561,34.664,0.84451,20.346,2594,CH2,v1,
10375,20241125,21,Cs0.05MA0.16FA0.79PbI2.9Br0.1,1.73,,,,,,,4PACz,0.33,,,,,,,,,1000,10,5000,30,6,160,110,25,,,,,,,,,,,,,,,1.7059,27.016,0.32878,19.205,2594,CH3,v1,
10376,20241125,21,Cs0.05MA0.16FA0.79PbI2.9Br0.1,1.73,,,,,,,4PACz,0.33,,,,,,,,,1000,10,5000,30,6,160,110,25,,,,,,,,,,,,,,,15.326,73.678,1.0355,20.088,2594,CH4,v1,
10377,20241125,21,Cs0.05MA0.16FA0.79PbI2.9Br0.1,1.73,,,,,,,4PACz,0.33,,,,,,,,,1000,10,5000,30,6,160,110,25,,,,,,,,,,,,,,,7.6e-09,1498.1,0.24669,-2e-09,2595,CH1,v1,
10378,20241125,21,Cs0.05MA0.16FA0.79PbI2.9Br0.1,1.73,,,,,,,4PACz,0.33,,,,,,,,,1000,10,5000,30,6,160,110,25,,,,,,,,,,,,,,,15.8,74.32,1.0407,20.427,2595,CH2,v1,
10379,20241125,21,Cs0.05MA0.16FA0.79PbI2.9Br0.1,1.73,,,,,,,4PACz,0.33,,,,,,,,,1000,10,5000,30,6,160,110,25,,,,,,,,,,,,,,,4.0553,30.945,0.65918,19.881,2595,CH3,v1,
