Repository: MI-Materials-Intelligence/Recipe-Language-Model

# Learning Layer

## Overview

In the learning layer, the formulas and parameters are encoded and then tokenised into recipes as inputs. Through atomic skills of data extraction, cleaning, and matching, these data are organised into standardised datasets, providing the basis for RLM training and iterative recipe refinement.

Key Atomic Skills:
- **Cleaning**: Preprocessing and outlier cleaning
- **Matching**: Matching data pairs based on variables
- **Extraction**: Data extraction from robotic boxes

File: seven_ai_layers_robotics/learning/data/data50764_from_db.csv (part 41 of 253)
No,date,rank,Formula PVK,Concentration PVK,Formula Additive 1,Concentration Additive 1,Formula Additive 2,Concentration Additive 2,Formula Additive 3,Concentration Additive 3,Formula SAM 1,Concentration SAM 1,Formula SAM 2,Concentration SAM 2,Formula SAM 3,Concentration SAM 3,Spin Coating Speed SAM,Spin Coating Time SAM,Annealed Temperature SAM,Annealed Time SAM,Spin Coating Speed PVK 1,Spin Coating Time PVK 1,Spin Coating Speed PVK 2,Spin Coating Time PVK 2,Antisolvent Dropping Timing,Antisolvent Volume,Annealed Temperature PVK,Annealed Time PVK,Formula Passivator 1,Concentration Passivator 1,Formula Passivator 2,Concentration Passivator 2,Formula Passivator 3,Concentration Passivator 3,Formula Passivator 4,Concentration Passivator 4,Spin Coating Speed Passivator,Spin Coating Time Passivator,Passivator Dropping Timing,Passivator Volume,Annealed Temperature Passivator,Annealed Time Passivator,PCE,FF,Voc,Jsc,Product,Channel,From,upload_time
10380,20241125,21,Cs0.05MA0.16FA0.79PbI2.9Br0.1,1.73,,,,,,,4PACz,0.33,,,,,,,,,1000,10,5000,30,6,160,110,25,,,,,,,,,,,,,,,15.341,72.765,1.0382,20.307,2595,CH4,v1,
10381,20241125,21,Cs0.05MA0.16FA0.79PbI2.9Br0.1,1.73,,,,,,,4PACz,0.33,,,,,,,,,1000,10,5000,30,6,160,110,25,,,,,,,,,,,,,,,0.0,0.0,0.0,15.492,2596,CH1,v1,
10382,20241125,21,Cs0.05MA0.16FA0.79PbI2.9Br0.1,1.73,,,,,,,4PACz,0.33,,,,,,,,,1000,10,5000,30,6,160,110,25,,,,,,,,,,,,,,,11.767,58.849,1.0059,19.878,2596,CH2,v1,
10383,20241125,21,Cs0.05MA0.16FA0.79PbI2.9Br0.1,1.73,,,,,,,4PACz,0.33,,,,,,,,,1000,10,5000,30,6,160,110,25,,,,,,,,,,,,,,,15.18,75.391,1.0267,19.61,2596,CH3,v1,
10384,20241125,21,Cs0.05MA0.16FA0.79PbI2.9Br0.1,1.73,,,,,,,4PACz,0.33,,,,,,,,,1000,10,5000,30,6,160,110,25,,,,,,,,,,,,,,,14.672,70.862,1.0197,20.306,2596,CH4,v1,
10385,20241125,21,Cs0.05MA0.16FA0.79PbI2.9Br0.1,1.73,,,,,,,4PACz,0.33,,,,,,,,,1000,10,5000,30,6,160,110,25,,,,,,,,,,,,,,,0.0,0.0,-0.063279,-3.05e-08,2597,CH1,v1,
10386,20241125,21,Cs0.05MA0.16FA0.79PbI2.9Br0.1,1.73,,,,,,,4PACz,0.33,,,,,,,,,1000,10,5000,30,6,160,110,25,,,,,,,,,,,,,,,16.281,76.025,1.0331,20.728,2597,CH2,v1,
10387,20241125,21,Cs0.05MA0.16FA0.79PbI2.9Br0.1,1.73,,,,,,,4PACz,0.33,,,,,,,,,1000,10,5000,30,6,160,110,25,,,,,,,,,,,,,,,15.838,76.504,1.0282,20.135,2597,CH3,v1,
10388,20241125,21,Cs0.05MA0.16FA0.79PbI2.9Br0.1,1.73,,,,,,,4PACz,0.33,,,,,,,,,1000,10,5000,30,6,160,110,25,,,,,,,,,,,,,,,8.6585,44.295,0.964,20.277,2597,CH4,v1,
10389,20241125,21,Cs0.05MA0.16FA0.79PbI2.9Br0.1,1.73,,,,,,,4PACz,0.33,,,,,,,,,1000,10,5000,30,6,160,110,25,,,,,,,,,,,,,,,0.0,0.0,0.0,-2.11e-07,2598,CH1,v1,
10390,20241125,21,Cs0.05MA0.16FA0.79PbI2.9Br0.1,1.73,,,,,,,4PACz,0.33,,,,,,,,,1000,10,5000,30,6,160,110,25,,,,,,,,,,,,,,,0.60269,539.09,0.007146,15.644,2598,CH2,v1,
10391,20241125,21,Cs0.05MA0.16FA0.79PbI2.9Br0.1,1.73,,,,,,,4PACz,0.33,,,,,,,,,1000,10,5000,30,6,160,110,25,,,,,,,,,,,,,,,0.0,0.0,0.007,17.48,2598,CH3,v1,
10392,20241125,21,Cs0.05MA0.16FA0.79PbI2.9Br0.1,1.73,,,,,,,4PACz,0.33,,,,,,,,,1000,10,5000,30,6,160,110,25,,,,,,,,,,,,,,,0.88003,1004.5,0.00575,15.235,2598,CH4,v1,
10393,20241125,21,Cs0.05MA0.16FA0.79PbI2.9Br0.1,1.73,,,,,,,4PACz,0.33,,,,,,,,,1000,10,5000,30,6,160,110,25,,,,,,,,,,,,,,,2.05e-08,40.323,0.29938,1.7e-07,2599,CH1,v1,
10394,20241125,21,Cs0.05MA0.16FA0.79PbI2.9Br0.1,1.73,,,,,,,4PACz,0.33,,,,,,,,,1000,10,5000,30,6,160,110,25,,,,,,,,,,,,,,,14.044,68.322,1.0164,20.225,2599,CH2,v1,
10395,20241125,21,Cs0.05MA0.16FA0.79PbI2.9Br0.1,1.73,,,,,,,4PACz,0.33,,,,,,,,,1000,10,5000,30,6,160,110,25,,,,,,,,,,,,,,,7.0648,39.155,0.91592,19.7,2599,CH3,v1,
10396,20241125,21,Cs0.05MA0.16FA0.79PbI2.9Br0.1,1.73,,,,,,,4PACz,0.33,,,,,,,,,1000,10,5000,30,6,160,110,25,,,,,,,,,,,,,,,16.2,76.517,1.0273,20.609,2599,CH4,v1,
10397,20241125,21,Cs0.05MA0.16FA0.79PbI2.9Br0.1,1.73,,,,,,,4PACz,0.33,,,,,,,,,1000,10,5000,30,6,160,110,25,,,,,,,,,,,,,,,5.5e-09,14.468,0.31659,1.2e-07,2600,CH1,v1,
10398,20241125,21,Cs0.05MA0.16FA0.79PbI2.9Br0.1,1.73,,,,,,,4PACz,0.33,,,,,,,,,1000,10,5000,30,6,160,110,25,,,,,,,,,,,,,,,16.069,77.152,1.0208,20.404,2600,CH2,v1,
10399,20241125,21,Cs0.05MA0.16FA0.79PbI2.9Br0.1,1.73,,,,,,,4PACz,0.33,,,,,,,,,1000,10,5000,30,6,160,110,25,,,,,,,,,,,,,,,11.994,60.481,0.99598,19.911,2600,CH3,v1,
10400,20241125,21,Cs0.05MA0.16FA0.79PbI2.9Br0.1,1.73,,,,,,,4PACz,0.33,,,,,,,,,1000,10,5000,30,6,160,110,25,,,,,,,,,,,,,,,15.937,75.747,1.0247,20.534,2600,CH4,v1,
10401,20241125,21,Cs0.05MA0.1FA0.85PbI2.85Br0.15,1.65,,,,,,,4PACz,0.33,,,,,,,,,1000,10,5000,30,10,160,100,20,,,,,,,,,,,,,,,4.8e-09,9.55e+48,0.0,-3.35e-08,2601,CH1,v1,
10402,20241125,21,Cs0.05MA0.1FA0.85PbI2.85Br0.15,1.65,,,,,,,4PACz,0.33,,,,,,,,,1000,10,5000,30,10,160,100,20,,,,,,,,,,,,,,,16.23,72.773,1.0476,21.29,2601,CH2,v1,
10403,20241125,21,Cs0.05MA0.1FA0.85PbI2.85Br0.15,1.65,,,,,,,4PACz,0.33,,,,,,,,,1000,10,5000,30,10,160,100,20,,,,,,,,,,,,,,,16.135,75.589,1.046,20.408,2601,CH3,v1,
10404,20241125,21,Cs0.05MA0.1FA0.85PbI2.85Br0.15,1.65,,,,,,,4PACz,0.33,,,,,,,,,1000,10,5000,30,10,160,100,20,,,,,,,,,,,,,,,16.452,75.791,1.0508,20.658,2601,CH4,v1,
10405,20241125,21,Cs0.05MA0.1FA0.85PbI2.85Br0.15,1.65,,,,,,,4PACz,0.33,,,,,,,,,1000,10,5000,30,10,160,100,20,,,,,,,,,,,,,,,1.17e-06,21.943,0.75324,7.08e-06,2602,CH1,v1,
10406,20241125,21,Cs0.05MA0.1FA0.85PbI2.85Br0.15,1.65,,,,,,,4PACz,0.33,,,,,,,,,1000,10,5000,30,10,160,100,20,,,,,,,,,,,,,,,15.413,72.111,1.0332,20.687,2602,CH2,v1,
10407,20241125,21,Cs0.05MA0.1FA0.85PbI2.85Br0.15,1.65,,,,,,,4PACz,0.33,,,,,,,,,1000,10,5000,30,10,160,100,20,,,,,,,,,,,,,,,14.574,71.356,1.0288,19.853,2602,CH3,v1,
10408,20241125,21,Cs0.05MA0.1FA0.85PbI2.85Br0.15,1.65,,,,,,,4PACz,0.33,,,,,,,,,1000,10,5000,30,10,160,100,20,,,,,,,,,,,,,,,15.997,75.598,1.0378,20.389,2602,CH4,v1,
10409,20241125,21,Cs0.05MA0.1FA0.85PbI2.85Br0.15,1.65,,,,,,,4PACz,0.33,,,,,,,,,1000,10,5000,30,10,160,100,20,,,,,,,,,,,,,,,0.0,0.0,-0.063636,-3.91e-08,2603,CH1,v1,
10410,20241125,21,Cs0.05MA0.1FA0.85PbI2.85Br0.15,1.65,,,,,,,4PACz,0.33,,,,,,,,,1000,10,5000,30,10,160,100,20,,,,,,,,,,,,,,,16.786,73.625,1.0491,21.734,2603,CH2,v1,
10411,20241125,21,Cs0.05MA0.1FA0.85PbI2.85Br0.15,1.65,,,,,,,4PACz,0.33,,,,,,,,,1000,10,5000,30,10,160,100,20,,,,,,,,,,,,,,,10.578,49.546,1.0169,20.995,2603,CH3,v1,
10412,20241125,21,Cs0.05MA0.1FA0.85PbI2.85Br0.15,1.65,,,,,,,4PACz,0.33,,,,,,,,,1000,10,5000,30,10,160,100,20,,,,,,,,,,,,,,,5.8301,32.622,0.84832,21.067,2603,CH4,v1,
10413,20241125,21,Cs0.05MA0.1FA0.85PbI2.85Br0.15,1.65,,,,,,,4PACz,0.33,,,,,,,,,1000,10,5000,30,10,160,100,20,,,,,,,,,,,,,,,0.0,0.0,0.0,-9e-08,2604,CH1,v1,
10414,20241125,21,Cs0.05MA0.1FA0.85PbI2.85Br0.15,1.65,,,,,,,4PACz,0.33,,,,,,,,,1000,10,5000,30,10,160,100,20,,,,,,,,,,,,,,,15.015,67.866,1.032,21.437,2604,CH2,v1,
10415,20241125,21,Cs0.05MA0.1FA0.85PbI2.85Br0.15,1.65,,,,,,,4PACz,0.33,,,,,,,,,1000,10,5000,30,10,160,100,20,,,,,,,,,,,,,,,0.078213,15.697,0.01856,26.846,2604,CH3,v1,
10416,20241125,21,Cs0.05MA0.1FA0.85PbI2.85Br0.15,1.65,,,,,,,4PACz,0.33,,,,,,,,,1000,10,5000,30,10,160,100,20,,,,,,,,,,,,,,,0.14501,38.116,0.010997,34.594,2604,CH4,v1,
10417,20241125,21,Cs0.05MA0.1FA0.85PbI2.85Br0.15,1.65,,,,,,,4PACz,0.33,,,,,,,,,1000,10,5000,30,10,160,100,20,,,,,,,,,,,,,,,2.33e-07,1.24e+49,0.0,1.25e-06,2605,CH1,v1,
10418,20241125,21,Cs0.05MA0.1FA0.85PbI2.85Br0.15,1.65,,,,,,,4PACz,0.33,,,,,,,,,1000,10,5000,30,10,160,100,20,,,,,,,,,,,,,,,15.714,71.498,1.0494,20.942,2605,CH2,v1,
10419,20241125,21,Cs0.05MA0.1FA0.85PbI2.85Br0.15,1.65,,,,,,,4PACz,0.33,,,,,,,,,1000,10,5000,30,10,160,100,20,,,,,,,,,,,,,,,16.404,76.788,1.0517,20.313,2605,CH3,v1,
10420,20241125,21,Cs0.05MA0.1FA0.85PbI2.85Br0.15,1.65,,,,,,,4PACz,0.33,,,,,,,,,1000,10,5000,30,10,160,100,20,,,,,,,,,,,,,,,16.634,76.703,1.0527,20.602,2605,CH4,v1,
10421,20241125,21,Cs0.05MA0.1FA0.85PbI2.85Br0.15,1.65,,,,,,,4PACz,0.33,,,,,,,,,1000,10,5000,30,10,160,100,20,,,,,,,,,,,,,,,0.0,0.0,0.0,5.7684,2606,CH1,v1,
10422,20241125,21,Cs0.05MA0.1FA0.85PbI2.85Br0.15,1.65,,,,,,,4PACz,0.33,,,,,,,,,1000,10,5000,30,10,160,100,20,,,,,,,,,,,,,,,16.02,74.239,1.0355,20.839,2606,CH2,v1,
10423,20241125,21,Cs0.05MA0.1FA0.85PbI2.85Br0.15,1.65,,,,,,,4PACz,0.33,,,,,,,,,1000,10,5000,30,10,160,100,20,,,,,,,,,,,,,,,15.608,75.36,1.024,20.226,2606,CH3,v1,
10424,20241125,21,Cs0.05MA0.1FA0.85PbI2.85Br0.15,1.65,,,,,,,4PACz,0.33,,,,,,,,,1000,10,5000,30,10,160,100,20,,,,,,,,,,,,,,,16.105,75.597,1.0263,20.758,2606,CH4,v1,
10425,20241125,21,Cs0.05MA0.1FA0.85PbI2.85Br0.15,1.65,,,,,,,4PACz,0.33,,,,,,,,,1000,10,5000,30,10,160,100,20,,,,,,,,,,,,,,,4.9591,38.525,1.0027,12.838,2607,CH1,v1,
10426,20241125,21,Cs0.05MA0.1FA0.85PbI2.85Br0.15,1.65,,,,,,,4PACz,0.33,,,,,,,,,1000,10,5000,30,10,160,100,20,,,,,,,,,,,,,,,15.179,73.949,1.0251,20.023,2607,CH2,v1,
10427,20241125,21,Cs0.05MA0.1FA0.85PbI2.85Br0.15,1.65,,,,,,,4PACz,0.33,,,,,,,,,1000,10,5000,30,10,160,100,20,,,,,,,,,,,,,,,15.178,75.623,1.0179,19.719,2607,CH3,v1,
10428,20241125,21,Cs0.05MA0.1FA0.85PbI2.85Br0.15,1.65,,,,,,,4PACz,0.33,,,,,,,,,1000,10,5000,30,10,160,100,20,,,,,,,,,,,,,,,15.709,76.016,1.0173,20.313,2607,CH4,v1,
10429,20241125,21,Cs0.05MA0.1FA0.85PbI2.85Br0.15,1.65,,,,,,,4PACz,0.33,,,,,,,,,1000,10,5000,30,10,160,100,20,,,,,,,,,,,,,,,0.0,0.0,0.0,3.4908,2608,CH1,v1,
10430,20241125,21,Cs0.05MA0.1FA0.85PbI2.85Br0.15,1.65,,,,,,,4PACz,0.33,,,,,,,,,1000,10,5000,30,10,160,100,20,,,,,,,,,,,,,,,16.865,75.532,1.0287,21.705,2608,CH2,v1,
10431,20241125,21,Cs0.05MA0.1FA0.85PbI2.85Br0.15,1.65,,,,,,,4PACz,0.33,,,,,,,,,1000,10,5000,30,10,160,100,20,,,,,,,,,,,,,,,14.149,67.03,1.0139,20.818,2608,CH3,v1,
10432,20241125,21,Cs0.05MA0.1FA0.85PbI2.85Br0.15,1.65,,,,,,,4PACz,0.33,,,,,,,,,1000,10,5000,30,10,160,100,20,,,,,,,,,,,,,,,11.271,54.913,0.99452,20.638,2608,CH4,v1,
10433,20241125,21,Cs0.05MA0.1FA0.85PbI2.85Br0.15,1.65,,,,,,,4PACz,0.33,,,,,,,,,1000,10,5000,30,10,160,100,20,,,,,,,,,,,,,,,4.0597,25.457,1.0208,15.623,2609,CH1,v1,
10434,20241125,21,Cs0.05MA0.1FA0.85PbI2.85Br0.15,1.65,,,,,,,4PACz,0.33,,,,,,,,,1000,10,5000,30,10,160,100,20,,,,,,,,,,,,,,,15.923,72.353,1.0262,21.444,2609,CH2,v1,
10435,20241125,21,Cs0.05MA0.1FA0.85PbI2.85Br0.15,1.65,,,,,,,4PACz,0.33,,,,,,,,,1000,10,5000,30,10,160,100,20,,,,,,,,,,,,,,,0.20983,44.526,0.018319,25.725,2609,CH3,v1,
10436,20241125,21,Cs0.05MA0.1FA0.85PbI2.85Br0.15,1.65,,,,,,,4PACz,0.33,,,,,,,,,1000,10,5000,30,10,160,100,20,,,,,,,,,,,,,,,11.472,2621.0,0.013059,33.516,2609,CH4,v1,
10437,20241125,21,Cs0.05MA0.1FA0.85PbI2.85Br0.15,1.65,,,,,,,4PACz,0.33,,,,,,,,,1000,10,5000,30,10,160,100,20,,,,,,,,,,,,,,,0.0,0.0,0.0,15.919,2610,CH1,v1,
10438,20241125,21,Cs0.05MA0.1FA0.85PbI2.85Br0.15,1.65,,,,,,,4PACz,0.33,,,,,,,,,1000,10,5000,30,10,160,100,20,,,,,,,,,,,,,,,16.069,75.527,1.0303,20.649,2610,CH2,v1,
10439,20241125,21,Cs0.05MA0.1FA0.85PbI2.85Br0.15,1.65,,,,,,,4PACz,0.33,,,,,,,,,1000,10,5000,30,10,160,100,20,,,,,,,,,,,,,,,15.85,76.542,1.0267,20.169,2610,CH3,v1,
10440,20241125,21,Cs0.05MA0.1FA0.85PbI2.85Br0.15,1.65,,,,,,,4PACz,0.33,,,,,,,,,1000,10,5000,30,10,160,100,20,,,,,,,,,,,,,,,16.538,78.331,1.0256,20.585,2610,CH4,v1,
10441,20241125,21,Cs0.2MA0.4FA0.4PbI2.8Br0.2,1.46,,,,,,,4PACz,0.33,,,,,,,,,1000,10,5000,40,10,120,110,20,,,,,,,,,,,,,,,0.0,0.0,-0.016214,-5.47e-08,2611,CH1,v1,
10442,20241125,21,Cs0.2MA0.4FA0.4PbI2.8Br0.2,1.46,,,,,,,4PACz,0.33,,,,,,,,,1000,10,5000,40,10,120,110,20,,,,,,,,,,,,,,,3.3129,29.981,0.58465,18.9,2611,CH2,v1,
10443,20241125,21,Cs0.2MA0.4FA0.4PbI2.8Br0.2,1.46,,,,,,,4PACz,0.33,,,,,,,,,1000,10,5000,40,10,120,110,20,,,,,,,,,,,,,,,13.224,67.254,1.0576,18.591,2611,CH3,v1,
10444,20241125,21,Cs0.2MA0.4FA0.4PbI2.8Br0.2,1.46,,,,,,,4PACz,0.33,,,,,,,,,1000,10,5000,40,10,120,110,20,,,,,,,,,,,,,,,15.197,73.566,1.0691,19.322,2611,CH4,v1,
10445,20241125,21,Cs0.2MA0.4FA0.4PbI2.8Br0.2,1.46,,,,,,,4PACz,0.33,,,,,,,,,1000,10,5000,40,10,120,110,20,,,,,,,,,,,,,,,2.01e-06,61.172,0.76286,4.31e-06,2612,CH1,v1,
10446,20241125,21,Cs0.2MA0.4FA0.4PbI2.8Br0.2,1.46,,,,,,,4PACz,0.33,,,,,,,,,1000,10,5000,40,10,120,110,20,,,,,,,,,,,,,,,13.78,69.649,1.0635,18.605,2612,CH2,v1,
10447,20241125,21,Cs0.2MA0.4FA0.4PbI2.8Br0.2,1.46,,,,,,,4PACz,0.33,,,,,,,,,1000,10,5000,40,10,120,110,20,,,,,,,,,,,,,,,12.416,66.166,1.0537,17.81,2612,CH3,v1,
10448,20241125,21,Cs0.2MA0.4FA0.4PbI2.8Br0.2,1.46,,,,,,,4PACz,0.33,,,,,,,,,1000,10,5000,40,10,120,110,20,,,,,,,,,,,,,,,12.069,63.792,1.0542,17.947,2612,CH4,v1,
10449,20241125,21,Cs0.2MA0.4FA0.4PbI2.8Br0.2,1.46,,,,,,,4PACz,0.33,,,,,,,,,1000,10,5000,40,10,120,110,20,,,,,,,,,,,,,,,0.0,0.0,0.32412,-1.2e-08,2613,CH1,v1,
10450,20241125,21,Cs0.2MA0.4FA0.4PbI2.8Br0.2,1.46,,,,,,,4PACz,0.33,,,,,,,,,1000,10,5000,40,10,120,110,20,,,,,,,,,,,,,,,14.659,72.112,1.0708,18.984,2613,CH2,v1,
10451,20241125,21,Cs0.2MA0.4FA0.4PbI2.8Br0.2,1.46,,,,,,,4PACz,0.33,,,,,,,,,1000,10,5000,40,10,120,110,20,,,,,,,,,,,,,,,13.632,69.858,1.0615,18.384,2613,CH3,v1,
10452,20241125,21,Cs0.2MA0.4FA0.4PbI2.8Br0.2,1.46,,,,,,,4PACz,0.33,,,,,,,,,1000,10,5000,40,10,120,110,20,,,,,,,,,,,,,,,10.47,53.188,1.0309,19.095,2613,CH4,v1,
10453,20241125,21,Cs0.2MA0.4FA0.4PbI2.8Br0.2,1.46,,,,,,,4PACz,0.33,,,,,,,,,1000,10,5000,40,10,120,110,20,,,,,,,,,,,,,,,7.2e-09,3.87e+48,0.0,-1.24e-07,2614,CH1,v1,
10454,20241125,21,Cs0.2MA0.4FA0.4PbI2.8Br0.2,1.46,,,,,,,4PACz,0.33,,,,,,,,,1000,10,5000,40,10,120,110,20,,,,,,,,,,,,,,,0.0,0.0,0.017062,17.981,2614,CH2,v1,
10455,20241125,21,Cs0.2MA0.4FA0.4PbI2.8Br0.2,1.46,,,,,,,4PACz,0.33,,,,,,,,,1000,10,5000,40,10,120,110,20,,,,,,,,,,,,,,,0.021889,6.753,0.016175,20.039,2614,CH3,v1,
10456,20241125,21,Cs0.2MA0.4FA0.4PbI2.8Br0.2,1.46,,,,,,,4PACz,0.33,,,,,,,,,1000,10,5000,40,10,120,110,20,,,,,,,,,,,,,,,0.0,0.0,0.016387,19.333,2614,CH4,v1,
10457,20241125,21,Cs0.2MA0.4FA0.4PbI2.8Br0.2,1.46,,,,,,,4PACz,0.33,,,,,,,,,1000,10,5000,40,10,120,110,20,,,,,,,,,,,,,,,0.0,0.0,0.22803,7.34e-08,2615,CH1,v1,
10458,20241125,21,Cs0.2MA0.4FA0.4PbI2.8Br0.2,1.46,,,,,,,4PACz,0.33,,,,,,,,,1000,10,5000,40,10,120,110,20,,,,,,,,,,,,,,,12.618,64.169,1.0605,18.542,2615,CH2,v1,
10459,20241125,21,Cs0.2MA0.4FA0.4PbI2.8Br0.2,1.46,,,,,,,4PACz,0.33,,,,,,,,,1000,10,5000,40,10,120,110,20,,,,,,,,,,,,,,,11.868,62.919,1.0534,17.906,2615,CH3,v1,
10460,20241125,21,Cs0.2MA0.4FA0.4PbI2.8Br0.2,1.46,,,,,,,4PACz,0.33,,,,,,,,,1000,10,5000,40,10,120,110,20,,,,,,,,,,,,,,,14.501,70.889,1.0601,19.297,2615,CH4,v1,
10461,20241125,21,Cs0.2MA0.4FA0.4PbI2.8Br0.2,1.46,,,,,,,4PACz,0.33,,,,,,,,,1000,10,5000,40,10,120,110,20,,,,,,,,,,,,,,,0.0,0.0,0.0,4.6667,2616,CH1,v1,
10462,20241125,21,Cs0.2MA0.4FA0.4PbI2.8Br0.2,1.46,,,,,,,4PACz,0.33,,,,,,,,,1000,10,5000,40,10,120,110,20,,,,,,,,,,,,,,,9.3162,47.895,1.0187,19.094,2616,CH2,v1,
10463,20241125,21,Cs0.2MA0.4FA0.4PbI2.8Br0.2,1.46,,,,,,,4PACz,0.33,,,,,,,,,1000,10,5000,40,10,120,110,20,,,,,,,,,,,,,,,14.573,73.552,1.068,18.552,2616,CH3,v1,
10464,20241125,21,Cs0.2MA0.4FA0.4PbI2.8Br0.2,1.46,,,,,,,4PACz,0.33,,,,,,,,,1000,10,5000,40,10,120,110,20,,,,,,,,,,,,,,,14.658,72.009,1.0658,19.1,2616,CH4,v1,
10465,20241125,21,Cs0.2MA0.4FA0.4PbI2.8Br0.2,1.46,,,,,,,4PACz,0.33,,,,,,,,,1000,10,5000,40,10,120,110,20,,,,,,,,,,,,,,,0.007083,3.7e+46,0.0,12.768,2617,CH1,v1,
10466,20241125,21,Cs0.2MA0.4FA0.4PbI2.8Br0.2,1.46,,,,,,,4PACz,0.33,,,,,,,,,1000,10,5000,40,10,120,110,20,,,,,,,,,,,,,,,14.148,70.997,1.0741,18.553,2617,CH2,v1,
10467,20241125,21,Cs0.2MA0.4FA0.4PbI2.8Br0.2,1.46,,,,,,,4PACz,0.33,,,,,,,,,1000,10,5000,40,10,120,110,20,,,,,,,,,,,,,,,13.58,71.552,1.0663,17.799,2617,CH3,v1,
10468,20241125,21,Cs0.2MA0.4FA0.4PbI2.8Br0.2,1.46,,,,,,,4PACz,0.33,,,,,,,,,1000,10,5000,40,10,120,110,20,,,,,,,,,,,,,,,13.352,68.579,1.0706,18.185,2617,CH4,v1,
10469,20241125,21,Cs0.2MA0.4FA0.4PbI2.8Br0.2,1.46,,,,,,,4PACz,0.33,,,,,,,,,1000,10,5000,40,10,120,110,20,,,,,,,,,,,,,,,4.8622,37.447,1.0112,12.84,2618,CH1,v1,
10470,20241125,21,Cs0.2MA0.4FA0.4PbI2.8Br0.2,1.46,,,,,,,4PACz,0.33,,,,,,,,,1000,10,5000,40,10,120,110,20,,,,,,,,,,,,,,,14.686,72.672,1.0715,18.86,2618,CH2,v1,
10471,20241125,21,Cs0.2MA0.4FA0.4PbI2.8Br0.2,1.46,,,,,,,4PACz,0.33,,,,,,,,,1000,10,5000,40,10,120,110,20,,,,,,,,,,,,,,,14.636,74.596,1.0666,18.394,2618,CH3,v1,
10472,20241125,21,Cs0.2MA0.4FA0.4PbI2.8Br0.2,1.46,,,,,,,4PACz,0.33,,,,,,,,,1000,10,5000,40,10,120,110,20,,,,,,,,,,,,,,,12.906,64.873,1.0354,19.214,2618,CH4,v1,
10473,20241125,21,Cs0.2MA0.4FA0.4PbI2.8Br0.2,1.46,,,,,,,4PACz,0.33,,,,,,,,,1000,10,5000,40,10,120,110,20,,,,,,,,,,,,,,,0.0,0.0,0.0,-6.994e-06,2619,CH1,v1,
10474,20241125,21,Cs0.2MA0.4FA0.4PbI2.8Br0.2,1.46,,,,,,,4PACz,0.33,,,,,,,,,1000,10,5000,40,10,120,110,20,,,,,,,,,,,,,,,0.075951,21.384,0.017932,19.807,2619,CH2,v1,
10475,20241125,21,Cs0.2MA0.4FA0.4PbI2.8Br0.2,1.46,,,,,,,4PACz,0.33,,,,,,,,,1000,10,5000,40,10,120,110,20,,,,,,,,,,,,,,,0.33928,114.41,0.017427,17.016,2619,CH3,v1,
10476,20241125,21,Cs0.2MA0.4FA0.4PbI2.8Br0.2,1.46,,,,,,,4PACz,0.33,,,,,,,,,1000,10,5000,40,10,120,110,20,,,,,,,,,,,,,,,0.0,0.0,0.014512,16.553,2619,CH4,v1,
10477,20241125,21,Cs0.2MA0.4FA0.4PbI2.8Br0.2,1.46,,,,,,,4PACz,0.33,,,,,,,,,1000,10,5000,40,10,120,110,20,,,,,,,,,,,,,,,0.0,0.0,0.0,13.785,2620,CH1,v1,
10478,20241125,21,Cs0.2MA0.4FA0.4PbI2.8Br0.2,1.46,,,,,,,4PACz,0.33,,,,,,,,,1000,10,5000,40,10,120,110,20,,,,,,,,,,,,,,,9.0751,47.452,1.0378,18.428,2620,CH2,v1,
10479,20241125,21,Cs0.2MA0.4FA0.4PbI2.8Br0.2,1.46,,,,,,,4PACz,0.33,,,,,,,,,1000,10,5000,40,10,120,110,20,,,,,,,,,,,,,,,13.06,67.312,1.0685,18.157,2620,CH3,v1,
10480,20241125,21,Cs0.2MA0.4FA0.4PbI2.8Br0.2,1.46,,,,,,,4PACz,0.33,,,,,,,,,1000,10,5000,40,10,120,110,20,,,,,,,,,,,,,,,15.295,74.1,1.0662,19.36,2620,CH4,v1,
10481,20241125,21,Cs0.10MA0.20FA0.70PbI2.75Br0.25,1.38,,,,,,,4PACz,0.33,,,,,,,,,950,10,5000,30,8,160,105,20,,,,,,,,,,,,,,,7.2e-09,8.93e+49,0.0,-5.4e-09,2621,CH1,v1,
10482,20241125,21,Cs0.10MA0.20FA0.70PbI2.75Br0.25,1.38,,,,,,,4PACz,0.33,,,,,,,,,950,10,5000,30,8,160,105,20,,,,,,,,,,,,,,,15.965,74.887,1.0663,19.993,2621,CH2,v1,
10483,20241125,21,Cs0.10MA0.20FA0.70PbI2.75Br0.25,1.38,,,,,,,4PACz,0.33,,,,,,,,,950,10,5000,30,8,160,105,20,,,,,,,,,,,,,,,15.221,74.77,1.0612,19.184,2621,CH3,v1,
10484,20241125,21,Cs0.10MA0.20FA0.70PbI2.75Br0.25,1.38,,,,,,,4PACz,0.33,,,,,,,,,950,10,5000,30,8,160,105,20,,,,,,,,,,,,,,,15.274,73.835,1.0566,19.578,2621,CH4,v1,
10485,20241125,21,Cs0.10MA0.20FA0.70PbI2.75Br0.25,1.38,,,,,,,4PACz,0.33,,,,,,,,,950,10,5000,30,8,160,105,20,,,,,,,,,,,,,,,0.0,0.0,-0.063224,-8.56e-08,2622,CH1,v1,
10486,20241125,21,Cs0.10MA0.20FA0.70PbI2.75Br0.25,1.38,,,,,,,4PACz,0.33,,,,,,,,,950,10,5000,30,8,160,105,20,,,,,,,,,,,,,,,16.147,76.178,1.0661,19.882,2622,CH2,v1,
10487,20241125,21,Cs0.10MA0.20FA0.70PbI2.75Br0.25,1.38,,,,,,,4PACz,0.33,,,,,,,,,950,10,5000,30,8,160,105,20,,,,,,,,,,,,,,,15.431,75.833,1.0593,19.209,2622,CH3,v1,
10488,20241125,21,Cs0.10MA0.20FA0.70PbI2.75Br0.25,1.38,,,,,,,4PACz,0.33,,,,,,,,,950,10,5000,30,8,160,105,20,,,,,,,,,,,,,,,12.362,61.119,1.0381,19.484,2622,CH4,v1,
10489,20241125,21,Cs0.10MA0.20FA0.70PbI2.75Br0.25,1.38,,,,,,,4PACz,0.33,,,,,,,,,950,10,5000,30,8,160,105,20,,,,,,,,,,,,,,,0.0,0.0,0.19223,-2.81e-08,2623,CH1,v1,
10490,20241125,21,Cs0.10MA0.20FA0.70PbI2.75Br0.25,1.38,,,,,,,4PACz,0.33,,,,,,,,,950,10,5000,30,8,160,105,20,,,,,,,,,,,,,,,15.928,75.869,1.0649,19.714,2623,CH2,v1,
10491,20241125,21,Cs0.10MA0.20FA0.70PbI2.75Br0.25,1.38,,,,,,,4PACz,0.33,,,,,,,,,950,10,5000,30,8,160,105,20,,,,,,,,,,,,,,,15.064,75.191,1.0592,18.915,2623,CH3,v1,
10492,20241125,21,Cs0.10MA0.20FA0.70PbI2.75Br0.25,1.38,,,,,,,4PACz,0.33,,,,,,,,,950,10,5000,30,8,160,105,20,,,,,,,,,,,,,,,15.442,75.381,1.0573,19.375,2623,CH4,v1,
10493,20241125,21,Cs0.10MA0.20FA0.70PbI2.75Br0.25,1.38,,,,,,,4PACz,0.33,,,,,,,,,950,10,5000,30,8,160,105,20,,,,,,,,,,,,,,,0.0,0.0,-0.045801,-2.17e-08,2624,CH1,v1,
10494,20241125,21,Cs0.10MA0.20FA0.70PbI2.75Br0.25,1.38,,,,,,,4PACz,0.33,,,,,,,,,950,10,5000,30,8,160,105,20,,,,,,,,,,,,,,,15.712,74.066,1.0622,19.97,2624,CH2,v1,
10495,20241125,21,Cs0.10MA0.20FA0.70PbI2.75Br0.25,1.38,,,,,,,4PACz,0.33,,,,,,,,,950,10,5000,30,8,160,105,20,,,,,,,,,,,,,,,15.279,74.982,1.0571,19.276,2624,CH3,v1,
10496,20241125,21,Cs0.10MA0.20FA0.70PbI2.75Br0.25,1.38,,,,,,,4PACz,0.33,,,,,,,,,950,10,5000,30,8,160,105,20,,,,,,,,,,,,,,,15.489,73.667,1.0555,19.919,2624,CH4,v1,
10497,20241125,21,Cs0.10MA0.20FA0.70PbI2.75Br0.25,1.38,,,,,,,4PACz,0.33,,,,,,,,,950,10,5000,30,8,160,105,20,,,,,,,,,,,,,,,3.27e-07,104.22,0.75016,4.18e-07,2625,CH1,v1,
10498,20241125,21,Cs0.10MA0.20FA0.70PbI2.75Br0.25,1.38,,,,,,,4PACz,0.33,,,,,,,,,950,10,5000,30,8,160,105,20,,,,,,,,,,,,,,,16.329,75.738,1.0689,20.17,2625,CH2,v1,
10499,20241125,21,Cs0.10MA0.20FA0.70PbI2.75Br0.25,1.38,,,,,,,4PACz,0.33,,,,,,,,,950,10,5000,30,8,160,105,20,,,,,,,,,,,,,,,6.3851,34.66,0.9658,19.074,2625,CH3,v1,
10500,20241125,21,Cs0.10MA0.20FA0.70PbI2.75Br0.25,1.38,,,,,,,4PACz,0.33,,,,,,,,,950,10,5000,30,8,160,105,20,,,,,,,,,,,,,,,9.317,46.124,1.0232,19.741,2625,CH4,v1,
10501,20241125,21,Cs0.10MA0.20FA0.70PbI2.75Br0.25,1.38,,,,,,,4PACz,0.33,,,,,,,,,950,10,5000,30,8,160,105,20,,,,,,,,,,,,,,,0.0,0.0,0.0,9.3069,2626,CH1,v1,
10502,20241125,21,Cs0.10MA0.20FA0.70PbI2.75Br0.25,1.38,,,,,,,4PACz,0.33,,,,,,,,,950,10,5000,30,8,160,105,20,,,,,,,,,,,,,,,16.112,77.129,1.0451,19.987,2626,CH2,v1,
10503,20241125,21,Cs0.10MA0.20FA0.70PbI2.75Br0.25,1.38,,,,,,,4PACz,0.33,,,,,,,,,950,10,5000,30,8,160,105,20,,,,,,,,,,,,,,,15.534,77.824,1.0403,19.187,2626,CH3,v1,
10504,20241125,21,Cs0.10MA0.20FA0.70PbI2.75Br0.25,1.38,,,,,,,4PACz,0.33,,,,,,,,,950,10,5000,30,8,160,105,20,,,,,,,,,,,,,,,15.882,78.395,1.034,19.594,2626,CH4,v1,
10505,20241125,21,Cs0.10MA0.20FA0.70PbI2.75Br0.25,1.38,,,,,,,4PACz,0.33,,,,,,,,,950,10,5000,30,8,160,105,20,,,,,,,,,,,,,,,0.1458,1.0717,1.1847,11.483,2627,CH1,v1,
10506,20241125,21,Cs0.10MA0.20FA0.70PbI2.75Br0.25,1.38,,,,,,,4PACz,0.33,,,,,,,,,950,10,5000,30,8,160,105,20,,,,,,,,,,,,,,,16.292,79.307,1.0402,19.75,2627,CH2,v1,
10507,20241125,21,Cs0.10MA0.20FA0.70PbI2.75Br0.25,1.38,,,,,,,4PACz,0.33,,,,,,,,,950,10,5000,30,8,160,105,20,,,,,,,,,,,,,,,15.71,79.524,1.0336,19.113,2627,CH3,v1,
10508,20241125,21,Cs0.10MA0.20FA0.70PbI2.75Br0.25,1.38,,,,,,,4PACz,0.33,,,,,,,,,950,10,5000,30,8,160,105,20,,,,,,,,,,,,,,,13.274,67.03,1.0176,19.461,2627,CH4,v1,
10509,20241125,21,Cs0.10MA0.20FA0.70PbI2.75Br0.25,1.38,,,,,,,4PACz,0.33,,,,,,,,,950,10,5000,30,8,160,105,20,,,,,,,,,,,,,,,0.0,0.0,0.0,8.973,2628,CH1,v1,
10510,20241125,21,Cs0.10MA0.20FA0.70PbI2.75Br0.25,1.38,,,,,,,4PACz,0.33,,,,,,,,,950,10,5000,30,8,160,105,20,,,,,,,,,,,,,,,16.118,78.143,1.042,19.795,2628,CH2,v1,
10511,20241125,21,Cs0.10MA0.20FA0.70PbI2.75Br0.25,1.38,,,,,,,4PACz,0.33,,,,,,,,,950,10,5000,30,8,160,105,20,,,,,,,,,,,,,,,15.619,79.057,1.0371,19.05,2628,CH3,v1,
10512,20241125,21,Cs0.10MA0.20FA0.70PbI2.75Br0.25,1.38,,,,,,,4PACz,0.33,,,,,,,,,950,10,5000,30,8,160,105,20,,,,,,,,,,,,,,,16.105,79.233,1.0345,19.648,2628,CH4,v1,
10513,20241125,21,Cs0.10MA0.20FA0.70PbI2.75Br0.25,1.38,,,,,,,4PACz,0.33,,,,,,,,,950,10,5000,30,8,160,105,20,,,,,,,,,,,,,,,0.0,0.0,0.0,12.671,2629,CH1,v1,
10514,20241125,21,Cs0.10MA0.20FA0.70PbI2.75Br0.25,1.38,,,,,,,4PACz,0.33,,,,,,,,,950,10,5000,30,8,160,105,20,,,,,,,,,,,,,,,16.262,77.423,1.0429,20.141,2629,CH2,v1,
10515,20241125,21,Cs0.10MA0.20FA0.70PbI2.75Br0.25,1.38,,,,,,,4PACz,0.33,,,,,,,,,950,10,5000,30,8,160,105,20,,,,,,,,,,,,,,,15.608,77.508,1.038,19.401,2629,CH3,v1,
10516,20241125,21,Cs0.10MA0.20FA0.70PbI2.75Br0.25,1.38,,,,,,,4PACz,0.33,,,,,,,,,950,10,5000,30,8,160,105,20,,,,,,,,,,,,,,,16.397,78.312,1.0363,20.205,2629,CH4,v1,
10517,20241125,21,Cs0.10MA0.20FA0.70PbI2.75Br0.25,1.38,,,,,,,4PACz,0.33,,,,,,,,,950,10,5000,30,8,160,105,20,,,,,,,,,,,,,,,3.3778,22.741,0.92481,16.061,2630,CH1,v1,
10518,20241125,21,Cs0.10MA0.20FA0.70PbI2.75Br0.25,1.38,,,,,,,4PACz,0.33,,,,,,,,,950,10,5000,30,8,160,105,20,,,,,,,,,,,,,,,15.79,77.134,1.0439,19.611,2630,CH2,v1,
10519,20241125,21,Cs0.10MA0.20FA0.70PbI2.75Br0.25,1.38,,,,,,,4PACz,0.33,,,,,,,,,950,10,5000,30,8,160,105,20,,,,,,,,,,,,,,,9.2435,51.669,1.0042,17.814,2630,CH3,v1,
10520,20241125,21,Cs0.10MA0.20FA0.70PbI2.75Br0.25,1.38,,,,,,,4PACz,0.33,,,,,,,,,950,10,5000,30,8,160,105,20,,,,,,,,,,,,,,,15.399,76.032,1.0342,19.583,2630,CH4,v1,
10521,20241125,21,Cs0.05MA0.1FA0.85PbI3.0,1.73,,,,,,,4PACz,0.33,,,,,,,,,1000,10,5000,40,10,160,110,15,,,,,,,,,,,,,,,4.1e-09,49.267,0.077927,1.08e-07,2631,CH1,v1,
10522,20241125,21,Cs0.05MA0.1FA0.85PbI3.0,1.73,,,,,,,4PACz,0.33,,,,,,,,,1000,10,5000,40,10,160,110,15,,,,,,,,,,,,,,,15.212,71.89,1.0383,20.38,2631,CH2,v1,
10523,20241125,21,Cs0.05MA0.1FA0.85PbI3.0,1.73,,,,,,,4PACz,0.33,,,,,,,,,1000,10,5000,40,10,160,110,15,,,,,,,,,,,,,,,13.197,64.933,1.0281,19.768,2631,CH3,v1,
10524,20241125,21,Cs0.05MA0.1FA0.85PbI3.0,1.73,,,,,,,4PACz,0.33,,,,,,,,,1000,10,5000,40,10,160,110,15,,,,,,,,,,,,,,,14.324,69.326,1.027,20.119,2631,CH4,v1,
10525,20241125,21,Cs0.05MA0.1FA0.85PbI3.0,1.73,,,,,,,4PACz,0.33,,,,,,,,,1000,10,5000,40,10,160,110,15,,,,,,,,,,,,,,,6.18e-08,58.611,0.45836,2.3e-07,2632,CH1,v1,
10526,20241125,21,Cs0.05MA0.1FA0.85PbI3.0,1.73,,,,,,,4PACz,0.33,,,,,,,,,1000,10,5000,40,10,160,110,15,,,,,,,,,,,,,,,15.559,71.98,1.0317,20.95,2632,CH2,v1,
10527,20241125,21,Cs0.05MA0.1FA0.85PbI3.0,1.73,,,,,,,4PACz,0.33,,,,,,,,,1000,10,5000,40,10,160,110,15,,,,,,,,,,,,,,,8.4803,42.1,0.9674,20.822,2632,CH3,v1,
10528,20241125,21,Cs0.05MA0.1FA0.85PbI3.0,1.73,,,,,,,4PACz,0.33,,,,,,,,,1000,10,5000,40,10,160,110,15,,,,,,,,,,,,,,,14.692,68.038,1.0223,21.123,2632,CH4,v1,
10529,20241125,21,Cs0.05MA0.1FA0.85PbI3.0,1.73,,,,,,,4PACz,0.33,,,,,,,,,1000,10,5000,40,10,160,110,15,,,,,,,,,,,,,,,4e-10,1.99e+48,0.0,-1.31e-08,2633,CH1,v1,
10530,20241125,21,Cs0.05MA0.1FA0.85PbI3.0,1.73,,,,,,,4PACz,0.33,,,,,,,,,1000,10,5000,40,10,160,110,15,,,,,,,,,,,,,,,12.156,59.448,1.0101,20.244,2633,CH2,v1,
10531,20241125,21,Cs0.05MA0.1FA0.85PbI3.0,1.73,,,,,,,4PACz,0.33,,,,,,,,,1000,10,5000,40,10,160,110,15,,,,,,,,,,,,,,,2.1793,29.017,0.40274,18.648,2633,CH3,v1,
10532,20241125,21,Cs0.05MA0.1FA0.85PbI3.0,1.73,,,,,,,4PACz,0.33,,,,,,,,,1000,10,5000,40,10,160,110,15,,,,,,,,,,,,,,,13.49,65.996,1.018,20.08,2633,CH4,v1,
10533,20241125,21,Cs0.05MA0.1FA0.85PbI3.0,1.73,,,,,,,4PACz,0.33,,,,,,,,,1000,10,5000,40,10,160,110,15,,,,,,,,,,,,,,,1.27e-07,20.836,0.63375,9.6e-07,2634,CH1,v1,
10534,20241125,21,Cs0.05MA0.1FA0.85PbI3.0,1.73,,,,,,,4PACz,0.33,,,,,,,,,1000,10,5000,40,10,160,110,15,,,,,,,,,,,,,,,14.94,68.385,1.0254,21.305,2634,CH2,v1,
10535,20241125,21,Cs0.05MA0.1FA0.85PbI3.0,1.73,,,,,,,4PACz,0.33,,,,,,,,,1000,10,5000,40,10,160,110,15,,,,,,,,,,,,,,,14.183,68.317,1.0201,20.352,2634,CH3,v1,
10536,20241125,21,Cs0.05MA0.1FA0.85PbI3.0,1.73,,,,,,,4PACz,0.33,,,,,,,,,1000,10,5000,40,10,160,110,15,,,,,,,,,,,,,,,13.857,64.837,1.0153,21.051,2634,CH4,v1,
10537,20241125,21,Cs0.05MA0.1FA0.85PbI3.0,1.73,,,,,,,4PACz,0.33,,,,,,,,,1000,10,5000,40,10,160,110,15,,,,,,,,,,,,,,,1.62e-07,20.074,0.65635,1.23e-06,2635,CH1,v1,
10538,20241125,21,Cs0.05MA0.1FA0.85PbI3.0,1.73,,,,,,,4PACz,0.33,,,,,,,,,1000,10,5000,40,10,160,110,15,,,,,,,,,,,,,,,12.239,61.938,1.006,19.643,2635,CH2,v1,
10539,20241125,21,Cs0.05MA0.1FA0.85PbI3.0,1.73,,,,,,,4PACz,0.33,,,,,,,,,1000,10,5000,40,10,160,110,15,,,,,,,,,,,,,,,13.047,65.399,1.0133,19.688,2635,CH3,v1,
10540,20241125,21,Cs0.05MA0.1FA0.85PbI3.0,1.73,,,,,,,4PACz,0.33,,,,,,,,,1000,10,5000,40,10,160,110,15,,,,,,,,,,,,,,,12.761,63.682,1.0078,19.884,2635,CH4,v1,
10541,20241125,21,Cs0.05MA0.1FA0.85PbI3.0,1.73,,,,,,,4PACz,0.33,,,,,,,,,1000,10,5000,40,10,160,110,15,,,,,,,,,,,,,,,0.18796,6.99e+47,0.0,17.931,2636,CH1,v1,
10542,20241125,21,Cs0.05MA0.1FA0.85PbI3.0,1.73,,,,,,,4PACz,0.33,,,,,,,,,1000,10,5000,40,10,160,110,15,,,,,,,,,,,,,,,13.971,68.124,1.012,20.265,2636,CH2,v1,
10543,20241125,21,Cs0.05MA0.1FA0.85PbI3.0,1.73,,,,,,,4PACz,0.33,,,,,,,,,1000,10,5000,40,10,160,110,15,,,,,,,,,,,,,,,8.1898,43.781,0.95776,19.531,2636,CH3,v1,
10544,20241125,21,Cs0.05MA0.1FA0.85PbI3.0,1.73,,,,,,,4PACz,0.33,,,,,,,,,1000,10,5000,40,10,160,110,15,,,,,,,,,,,,,,,12.781,63.354,1.0006,20.163,2636,CH4,v1,
10545,20241125,21,Cs0.05MA0.1FA0.85PbI3.0,1.73,,,,,,,4PACz,0.33,,,,,,,,,1000,10,5000,40,10,160,110,15,,,,,,,,,,,,,,,0.19905,1.0268,0.98917,19.597,2637,CH1,v1,
10546,20241125,21,Cs0.05MA0.1FA0.85PbI3.0,1.73,,,,,,,4PACz,0.33,,,,,,,,,1000,10,5000,40,10,160,110,15,,,,,,,,,,,,,,,14.438,69.445,1.0093,20.597,2637,CH2,v1,
10547,20241125,21,Cs0.05MA0.1FA0.85PbI3.0,1.73,,,,,,,4PACz,0.33,,,,,,,,,1000,10,5000,40,10,160,110,15,,,,,,,,,,,,,,,12.302,60.507,0.99298,20.475,2637,CH3,v1,
10548,20241125,21,Cs0.05MA0.1FA0.85PbI3.0,1.73,,,,,,,4PACz,0.33,,,,,,,,,1000,10,5000,40,10,160,110,15,,,,,,,,,,,,,,,13.893,65.768,1.0035,21.051,2637,CH4,v1,
10549,20241125,21,Cs0.05MA0.1FA0.85PbI3.0,1.73,,,,,,,4PACz,0.33,,,,,,,,,1000,10,5000,40,10,160,110,15,,,,,,,,,,,,,,,0.0,0.0,0.0,2.1215,2638,CH1,v1,
10550,20241125,21,Cs0.05MA0.1FA0.85PbI3.0,1.73,,,,,,,4PACz,0.33,,,,,,,,,1000,10,5000,40,10,160,110,15,,,,,,,,,,,,,,,11.823,60.218,1.0099,19.44,2638,CH2,v1,
10551,20241125,21,Cs0.05MA0.1FA0.85PbI3.0,1.73,,,,,,,4PACz,0.33,,,,,,,,,1000,10,5000,40,10,160,110,15,,,,,,,,,,,,,,,4.0088,31.569,0.69352,18.31,2638,CH3,v1,
10552,20241125,21,Cs0.05MA0.1FA0.85PbI3.0,1.73,,,,,,,4PACz,0.33,,,,,,,,,1000,10,5000,40,10,160,110,15,,,,,,,,,,,,,,,12.98,64.807,1.008,19.869,2638,CH4,v1,
10553,20241125,21,Cs0.05MA0.1FA0.85PbI3.0,1.73,,,,,,,4PACz,0.33,,,,,,,,,1000,10,5000,40,10,160,110,15,,,,,,,,,,,,,,,3.8047,29.265,0.94942,13.694,2639,CH1,v1,
10554,20241125,21,Cs0.05MA0.1FA0.85PbI3.0,1.73,,,,,,,4PACz,0.33,,,,,,,,,1000,10,5000,40,10,160,110,15,,,,,,,,,,,,,,,13.368,63.89,1.0129,20.657,2639,CH2,v1,
10555,20241125,21,Cs0.05MA0.1FA0.85PbI3.0,1.73,,,,,,,4PACz,0.33,,,,,,,,,1000,10,5000,40,10,160,110,15,,,,,,,,,,,,,,,13.017,64.44,1.0028,20.144,2639,CH3,v1,
10556,20241125,21,Cs0.05MA0.1FA0.85PbI3.0,1.73,,,,,,,4PACz,0.33,,,,,,,,,1000,10,5000,40,10,160,110,15,,,,,,,,,,,,,,,12.34,59.812,0.99574,20.72,2639,CH4,v1,
10557,20241125,21,Cs0.05MA0.1FA0.85PbI3.0,1.73,,,,,,,4PACz,0.33,,,,,,,,,1000,10,5000,40,10,160,110,15,,,,,,,,,,,,,,,0.04142,0.42462,0.97928,9.9608,2640,CH1,v1,
10558,20241125,21,Cs0.05MA0.1FA0.85PbI3.0,1.73,,,,,,,4PACz,0.33,,,,,,,,,1000,10,5000,40,10,160,110,15,,,,,,,,,,,,,,,11.308,58.943,0.99896,19.205,2640,CH2,v1,
10559,20241125,21,Cs0.05MA0.1FA0.85PbI3.0,1.73,,,,,,,4PACz,0.33,,,,,,,,,1000,10,5000,40,10,160,110,15,,,,,,,,,,,,,,,12.359,63.569,1.0024,19.396,2640,CH3,v1,
10560,20241125,21,Cs0.05MA0.1FA0.85PbI3.0,1.73,,,,,,,4PACz,0.33,,,,,,,,,1000,10,5000,40,10,160,110,15,,,,,,,,,,,,,,,11.469,59.474,0.99819,19.319,2640,CH4,v1,
10561,20241125,21,Cs0.15MA0.15FA0.7PbI2.85Br0.15,1.3,,,,,,,4PACz,0.33,,,,,,,,,1000,10,5000,30,12,160,100,45,,,,,,,,,,,,,,,0.0,0.0,0.22547,1.35e-07,2641,CH1,v1,
10562,20241125,21,Cs0.15MA0.15FA0.7PbI2.85Br0.15,1.3,,,,,,,4PACz,0.33,,,,,,,,,1000,10,5000,30,12,160,100,45,,,,,,,,,,,,,,,0.71524,116.99,0.038056,16.066,2641,CH2,v1,
10563,20241125,21,Cs0.15MA0.15FA0.7PbI2.85Br0.15,1.3,,,,,,,4PACz,0.33,,,,,,,,,1000,10,5000,30,12,160,100,45,,,,,,,,,,,,,,,0.098971,19.805,0.030664,16.297,2641,CH3,v1,
10564,20241125,21,Cs0.15MA0.15FA0.7PbI2.85Br0.15,1.3,,,,,,,4PACz,0.33,,,,,,,,,1000,10,5000,30,12,160,100,45,,,,,,,,,,,,,,,0.65352,70.92,0.052007,17.719,2641,CH4,v1,
10565,20241125,21,Cs0.15MA0.15FA0.7PbI2.85Br0.15,1.3,,,,,,,4PACz,0.33,,,,,,,,,1000,10,5000,30,12,160,100,45,,,,,,,,,,,,,,,7.5e-09,74.937,0.11269,8.84e-08,2642,CH1,v1,
10566,20241125,21,Cs0.15MA0.15FA0.7PbI2.85Br0.15,1.3,,,,,,,4PACz,0.33,,,,,,,,,1000,10,5000,30,12,160,100,45,,,,,,,,,,,,,,,0.0,0.0,0.056359,17.373,2642,CH2,v1,
10567,20241125,21,Cs0.15MA0.15FA0.7PbI2.85Br0.15,1.3,,,,,,,4PACz,0.33,,,,,,,,,1000,10,5000,30,12,160,100,45,,,,,,,,,,,,,,,0.0,0.0,0.055788,16.963,2642,CH3,v1,
10568,20241125,21,Cs0.15MA0.15FA0.7PbI2.85Br0.15,1.3,,,,,,,4PACz,0.33,,,,,,,,,1000,10,5000,30,12,160,100,45,,,,,,,,,,,,,,,0.050558,113.13,0.005324,8.3948,2642,CH4,v1,
10569,20241125,21,Cs0.15MA0.15FA0.7PbI2.85Br0.15,1.3,,,,,,,4PACz,0.33,,,,,,,,,1000,10,5000,30,12,160,100,45,,,,,,,,,,,,,,,0.0,0.0,0.042067,4.37e-08,2643,CH1,v1,
10570,20241125,21,Cs0.15MA0.15FA0.7PbI2.85Br0.15,1.3,,,,,,,4PACz,0.33,,,,,,,,,1000,10,5000,30,12,160,100,45,,,,,,,,,,,,,,,1.9474,30.676,0.32725,19.399,2643,CH2,v1,
10571,20241125,21,Cs0.15MA0.15FA0.7PbI2.85Br0.15,1.3,,,,,,,4PACz,0.33,,,,,,,,,1000,10,5000,30,12,160,100,45,,,,,,,,,,,,,,,0.088334,62.806,0.011798,11.921,2643,CH3,v1,
10572,20241125,21,Cs0.15MA0.15FA0.7PbI2.85Br0.15,1.3,,,,,,,4PACz,0.33,,,,,,,,,1000,10,5000,30,12,160,100,45,,,,,,,,,,,,,,,2.6964,32.707,0.41948,19.653,2643,CH4,v1,
10573,20241125,21,Cs0.15MA0.15FA0.7PbI2.85Br0.15,1.3,,,,,,,4PACz,0.33,,,,,,,,,1000,10,5000,30,12,160,100,45,,,,,,,,,,,,,,,5.39e-08,32.403,0.40936,4.06e-07,2644,CH1,v1,
10574,20241125,21,Cs0.15MA0.15FA0.7PbI2.85Br0.15,1.3,,,,,,,4PACz,0.33,,,,,,,,,1000,10,5000,30,12,160,100,45,,,,,,,,,,,,,,,5.508,46.22,0.58956,20.213,2644,CH2,v1,
10575,20241125,21,Cs0.15MA0.15FA0.7PbI2.85Br0.15,1.3,,,,,,,4PACz,0.33,,,,,,,,,1000,10,5000,30,12,160,100,45,,,,,,,,,,,,,,,10.855,59.181,0.9774,18.765,2644,CH3,v1,
10576,20241125,21,Cs0.15MA0.15FA0.7PbI2.85Br0.15,1.3,,,,,,,4PACz,0.33,,,,,,,,,1000,10,5000,30,12,160,100,45,,,,,,,,,,,,,,,10.155,56.581,0.92685,19.364,2644,CH4,v1,
10577,20241125,21,Cs0.15MA0.15FA0.7PbI2.85Br0.15,1.3,,,,,,,4PACz,0.33,,,,,,,,,1000,10,5000,30,12,160,100,45,,,,,,,,,,,,,,,0.0,0.0,0.87232,-2.64e-07,2645,CH1,v1,
10578,20241125,21,Cs0.15MA0.15FA0.7PbI2.85Br0.15,1.3,,,,,,,4PACz,0.33,,,,,,,,,1000,10,5000,30,12,160,100,45,,,,,,,,,,,,,,,0.48421,32.082,0.079185,19.06,2645,CH2,v1,
10579,20241125,21,Cs0.15MA0.15FA0.7PbI2.85Br0.15,1.3,,,,,,,4PACz,0.33,,,,,,,,,1000,10,5000,30,12,160,100,45,,,,,,,,,,,,,,,4.0472,450.41,0.049934,17.995,2645,CH3,v1,
10580,20241125,21,Cs0.15MA0.15FA0.7PbI2.85Br0.15,1.3,,,,,,,4PACz,0.33,,,,,,,,,1000,10,5000,30,12,160,100,45,,,,,,,,,,,,,,,10.739,58.48,0.9454,19.423,2645,CH4,v1,
10581,20241125,21,Cs0.15MA0.15FA0.7PbI2.85Br0.15,1.3,,,,,,,4PACz,0.33,,,,,,,,,1000,10,5000,30,12,160,100,45,,,,,,,,,,,,,,,0.0,0.0,0.0,0.26837,2646,CH1,v1,
10582,20241125,21,Cs0.15MA0.15FA0.7PbI2.85Br0.15,1.3,,,,,,,4PACz,0.33,,,,,,,,,1000,10,5000,30,12,160,100,45,,,,,,,,,,,,,,,0.39591,20.312,0.1133,17.204,2646,CH2,v1,
10583,20241125,21,Cs0.15MA0.15FA0.7PbI2.85Br0.15,1.3,,,,,,,4PACz,0.33,,,,,,,,,1000,10,5000,30,12,160,100,45,,,,,,,,,,,,,,,0.20202,17.027,0.072879,16.279,2646,CH3,v1,
10584,20241125,21,Cs0.15MA0.15FA0.7PbI2.85Br0.15,1.3,,,,,,,4PACz,0.33,,,,,,,,,1000,10,5000,30,12,160,100,45,,,,,,,,,,,,,,,0.011425,1.5929,0.04649,15.427,2646,CH4,v1,
10585,20241125,21,Cs0.15MA0.15FA0.7PbI2.85Br0.15,1.3,,,,,,,4PACz,0.33,,,,,,,,,1000,10,5000,30,12,160,100,45,,,,,,,,,,,,,,,0.0,0.0,0.0,3.896,2647,CH1,v1,
10586,20241125,21,Cs0.15MA0.15FA0.7PbI2.85Br0.15,1.3,,,,,,,4PACz,0.33,,,,,,,,,1000,10,5000,30,12,160,100,45,,,,,,,,,,,,,,,1.5898,26.675,0.31337,19.018,2647,CH2,v1,
10587,20241125,21,Cs0.15MA0.15FA0.7PbI2.85Br0.15,1.3,,,,,,,4PACz,0.33,,,,,,,,,1000,10,5000,30,12,160,100,45,,,,,,,,,,,,,,,0.79571,23.365,0.19207,17.731,2647,CH3,v1,
10588,20241125,21,Cs0.15MA0.15FA0.7PbI2.85Br0.15,1.3,,,,,,,4PACz,0.33,,,,,,,,,1000,10,5000,30,12,160,100,45,,,,,,,,,,,,,,,0.035518,46.787,0.008538,8.8919,2647,CH4,v1,
10589,20241125,21,Cs0.15MA0.15FA0.7PbI2.85Br0.15,1.3,,,,,,,4PACz,0.33,,,,,,,,,1000,10,5000,30,12,160,100,45,,,,,,,,,,,,,,,0.0,0.0,0.9905,0.0010507,2648,CH1,v1,
10590,20241125,21,Cs0.15MA0.15FA0.7PbI2.85Br0.15,1.3,,,,,,,4PACz,0.33,,,,,,,,,1000,10,5000,30,12,160,100,45,,,,,,,,,,,,,,,5.2673,43.797,0.6366,18.892,2648,CH2,v1,
10591,20241125,21,Cs0.15MA0.15FA0.7PbI2.85Br0.15,1.3,,,,,,,4PACz,0.33,,,,,,,,,1000,10,5000,30,12,160,100,45,,,,,,,,,,,,,,,0.10643,24.935,0.031371,13.606,2648,CH3,v1,
10592,20241125,21,Cs0.15MA0.15FA0.7PbI2.85Br0.15,1.3,,,,,,,4PACz,0.33,,,,,,,,,1000,10,5000,30,12,160,100,45,,,,,,,,,,,,,,,6.2208,46.907,0.69473,19.089,2648,CH4,v1,
10593,20241125,21,Cs0.15MA0.15FA0.7PbI2.85Br0.15,1.3,,,,,,,4PACz,0.33,,,,,,,,,1000,10,5000,30,12,160,100,45,,,,,,,,,,,,,,,1.6519,180.25,0.67028,1.3672,2649,CH1,v1,
10594,20241125,21,Cs0.15MA0.15FA0.7PbI2.85Br0.15,1.3,,,,,,,4PACz,0.33,,,,,,,,,1000,10,5000,30,12,160,100,45,,,,,,,,,,,,,,,2.4672,32.656,0.39718,19.022,2649,CH2,v1,
10595,20241125,21,Cs0.15MA0.15FA0.7PbI2.85Br0.15,1.3,,,,,,,4PACz,0.33,,,,,,,,,1000,10,5000,30,12,160,100,45,,,,,,,,,,,,,,,9.5193,56.688,0.8989,18.681,2649,CH3,v1,
10596,20241125,21,Cs0.15MA0.15FA0.7PbI2.85Br0.15,1.3,,,,,,,4PACz,0.33,,,,,,,,,1000,10,5000,30,12,160,100,45,,,,,,,,,,,,,,,9.5951,55.025,0.92487,18.854,2649,CH4,v1,
10597,20241125,21,Cs0.15MA0.15FA0.7PbI2.85Br0.15,1.3,,,,,,,4PACz,0.33,,,,,,,,,1000,10,5000,30,12,160,100,45,,,,,,,,,,,,,,,3.42e-07,8.32e+48,0.0,-2.74e-06,2650,CH1,v1,
10598,20241125,21,Cs0.15MA0.15FA0.7PbI2.85Br0.15,1.3,,,,,,,4PACz,0.33,,,,,,,,,1000,10,5000,30,12,160,100,45,,,,,,,,,,,,,,,2.5355,30.805,0.42885,19.193,2650,CH2,v1,
10599,20241125,21,Cs0.15MA0.15FA0.7PbI2.85Br0.15,1.3,,,,,,,4PACz,0.33,,,,,,,,,1000,10,5000,30,12,160,100,45,,,,,,,,,,,,,,,0.94717,24.001,0.21909,18.012,2650,CH3,v1,
10600,20241125,21,Cs0.15MA0.15FA0.7PbI2.85Br0.15,1.3,,,,,,,4PACz,0.33,,,,,,,,,1000,10,5000,30,12,160,100,45,,,,,,,,,,,,,,,10.329,57.681,0.94389,18.972,2650,CH4,v1,
10601,20241125,21,Cs0.05MA0.2FA0.75PbI2.8Br0.2,1.4,,,,,,,4PACz,0.33,,,,,,,,,1200,10,5000,30,8,200,110,30,,,,,,,,,,,,,,,0.0,0.0,-0.085837,-1.17e-07,2651,CH1,v1,
10602,20241125,21,Cs0.05MA0.2FA0.75PbI2.8Br0.2,1.4,,,,,,,4PACz,0.33,,,,,,,,,1200,10,5000,30,8,200,110,30,,,,,,,,,,,,,,,9.6722,52.809,0.89573,20.447,2651,CH2,v1,
10603,20241125,21,Cs0.05MA0.2FA0.75PbI2.8Br0.2,1.4,,,,,,,4PACz,0.33,,,,,,,,,1200,10,5000,30,8,200,110,30,,,,,,,,,,,,,,,0.0,0.0,0.055765,19.793,2651,CH3,v1,
10604,20241125,21,Cs0.05MA0.2FA0.75PbI2.8Br0.2,1.4,,,,,,,4PACz,0.33,,,,,,,,,1200,10,5000,30,8,200,110,30,,,,,,,,,,,,,,,13.199,63.975,1.0116,20.395,2651,CH4,v1,
10605,20241125,21,Cs0.05MA0.2FA0.75PbI2.8Br0.2,1.4,,,,,,,4PACz,0.33,,,,,,,,,1200,10,5000,30,8,200,110,30,,,,,,,,,,,,,,,0.0,0.0,0.0,-6.58e-08,2652,CH1,v1,
10606,20241125,21,Cs0.05MA0.2FA0.75PbI2.8Br0.2,1.4,,,,,,,4PACz,0.33,,,,,,,,,1200,10,5000,30,8,200,110,30,,,,,,,,,,,,,,,9.8068,53.489,0.92551,19.81,2652,CH2,v1,
10607,20241125,21,Cs0.05MA0.2FA0.75PbI2.8Br0.2,1.4,,,,,,,4PACz,0.33,,,,,,,,,1200,10,5000,30,8,200,110,30,,,,,,,,,,,,,,,11.858,61.351,1.0047,19.238,2652,CH3,v1,
10608,20241125,21,Cs0.05MA0.2FA0.75PbI2.8Br0.2,1.4,,,,,,,4PACz,0.33,,,,,,,,,1200,10,5000,30,8,200,110,30,,,,,,,,,,,,,,,1.1947,2537.1,0.005555,8.4764,2652,CH4,v1,
10609,20241125,21,Cs0.05MA0.2FA0.75PbI2.8Br0.2,1.4,,,,,,,4PACz,0.33,,,,,,,,,1200,10,5000,30,8,200,110,30,,,,,,,,,,,,,,,0.0,0.0,-0.094912,-1.32e-07,2653,CH1,v1,
10610,20241125,21,Cs0.05MA0.2FA0.75PbI2.8Br0.2,1.4,,,,,,,4PACz,0.33,,,,,,,,,1200,10,5000,30,8,200,110,30,,,,,,,,,,,,,,,0.0,0.0,0.035315,13.057,2653,CH2,v1,
10611,20241125,21,Cs0.05MA0.2FA0.75PbI2.8Br0.2,1.4,,,,,,,4PACz,0.33,,,,,,,,,1200,10,5000,30,8,200,110,30,,,,,,,,,,,,,,,11.575,60.673,1.0223,18.661,2653,CH3,v1,
10612,20241125,21,Cs0.05MA0.2FA0.75PbI2.8Br0.2,1.4,,,,,,,4PACz,0.33,,,,,,,,,1200,10,5000,30,8,200,110,30,,,,,,,,,,,,,,,12.157,61.613,1.0228,19.291,2653,CH4,v1,
10613,20241125,21,Cs0.05MA0.2FA0.75PbI2.8Br0.2,1.4,,,,,,,4PACz,0.33,,,,,,,,,1200,10,5000,30,8,200,110,30,,,,,,,,,,,,,,,1.32e-07,23.111,0.73258,7.8e-07,2654,CH1,v1,
10614,20241125,21,Cs0.05MA0.2FA0.75PbI2.8Br0.2,1.4,,,,,,,4PACz,0.33,,,,,,,,,1200,10,5000,30,8,200,110,30,,,,,,,,,,,,,,,0.6355,154.55,0.029402,13.986,2654,CH2,v1,
10615,20241125,21,Cs0.05MA0.2FA0.75PbI2.8Br0.2,1.4,,,,,,,4PACz,0.33,,,,,,,,,1200,10,5000,30,8,200,110,30,,,,,,,,,,,,,,,3.133,29.2,0.5299,20.248,2654,CH3,v1,
10616,20241125,21,Cs0.05MA0.2FA0.75PbI2.8Br0.2,1.4,,,,,,,4PACz,0.33,,,,,,,,,1200,10,5000,30,8,200,110,30,,,,,,,,,,,,,,,1.4606,29.216,0.24288,20.584,2654,CH4,v1,
10617,20241125,21,Cs0.05MA0.2FA0.75PbI2.8Br0.2,1.4,,,,,,,4PACz,0.33,,,,,,,,,1200,10,5000,30,8,200,110,30,,,,,,,,,,,,,,,1.86e-07,22.777,0.77343,1.05e-06,2655,CH1,v1,
10618,20241125,21,Cs0.05MA0.2FA0.75PbI2.8Br0.2,1.4,,,,,,,4PACz,0.33,,,,,,,,,1200,10,5000,30,8,200,110,30,,,,,,,,,,,,,,,11.56,58.542,0.9416,20.97,2655,CH2,v1,
10619,20241125,21,Cs0.05MA0.2FA0.75PbI2.8Br0.2,1.4,,,,,,,4PACz,0.33,,,,,,,,,1200,10,5000,30,8,200,110,30,,,,,,,,,,,,,,,0.36387,70.769,0.031786,16.176,2655,CH3,v1,
10620,20241125,21,Cs0.05MA0.2FA0.75PbI2.8Br0.2,1.4,,,,,,,4PACz,0.33,,,,,,,,,1200,10,5000,30,8,200,110,30,,,,,,,,,,,,,,,0.32907,36.285,0.048623,18.652,2655,CH4,v1,
10621,20241125,21,Cs0.05MA0.2FA0.75PbI2.8Br0.2,1.4,,,,,,,4PACz,0.33,,,,,,,,,1200,10,5000,30,8,200,110,30,,,,,,,,,,,,,,,0.0,0.0,-0.091093,-7.49e-07,2656,CH1,v1,
10622,20241125,21,Cs0.05MA0.2FA0.75PbI2.8Br0.2,1.4,,,,,,,4PACz,0.33,,,,,,,,,1200,10,5000,30,8,200,110,30,,,,,,,,,,,,,,,11.362,61.747,0.93398,19.702,2656,CH2,v1,
10623,20241125,21,Cs0.05MA0.2FA0.75PbI2.8Br0.2,1.4,,,,,,,4PACz,0.33,,,,,,,,,1200,10,5000,30,8,200,110,30,,,,,,,,,,,,,,,0.0,0.0,0.050127,15.903,2656,CH3,v1,
10624,20241125,21,Cs0.05MA0.2FA0.75PbI2.8Br0.2,1.4,,,,,,,4PACz,0.33,,,,,,,,,1200,10,5000,30,8,200,110,30,,,,,,,,,,,,,,,12.33,61.08,1.0155,19.878,2656,CH4,v1,
10625,20241125,21,Cs0.05MA0.2FA0.75PbI2.8Br0.2,1.4,,,,,,,4PACz,0.33,,,,,,,,,1200,10,5000,30,8,200,110,30,,,,,,,,,,,,,,,9.79e-07,35.298,0.45561,6.09e-06,2657,CH1,v1,
10626,20241125,21,Cs0.05MA0.2FA0.75PbI2.8Br0.2,1.4,,,,,,,4PACz,0.33,,,,,,,,,1200,10,5000,30,8,200,110,30,,,,,,,,,,,,,,,11.497,59.452,1.007,19.203,2657,CH2,v1,
10627,20241125,21,Cs0.05MA0.2FA0.75PbI2.8Br0.2,1.4,,,,,,,4PACz,0.33,,,,,,,,,1200,10,5000,30,8,200,110,30,,,,,,,,,,,,,,,11.142,59.538,1.0036,18.647,2657,CH3,v1,
