Repository: MI-Materials-Intelligence/Recipe-Language-Model

# Learning Layer

## Overview

In the learning layer, the formulas and parameters are encoded and then tokenised into recipes as inputs. Through atomic skills of data extraction, cleaning, and matching, these data are organised into standardised datasets, providing the basis for RLM training and iterative recipe refinement.

Key Atomic Skills:
- **Cleaning**: Preprocessing and outlier cleaning
- **Matching**: Matching data pairs based on variables
- **Extraction**: Data extraction from robotic boxes

File: seven_ai_layers_robotics/learning/data/data50764_from_db.csv (part 42 of 253)
No,date,rank,Formula PVK,Concentration PVK,Formula Additive 1,Concentration Additive 1,Formula Additive 2,Concentration Additive 2,Formula Additive 3,Concentration Additive 3,Formula SAM 1,Concentration SAM 1,Formula SAM 2,Concentration SAM 2,Formula SAM 3,Concentration SAM 3,Spin Coating Speed SAM,Spin Coating Time SAM,Annealed Temperature SAM,Annealed Time SAM,Spin Coating Speed PVK 1,Spin Coating Time PVK 1,Spin Coating Speed PVK 2,Spin Coating Time PVK 2,Antisolvent Dropping Timing,Antisolvent Volume,Annealed Temperature PVK,Annealed Time PVK,Formula Passivator 1,Concentration Passivator 1,Formula Passivator 2,Concentration Passivator 2,Formula Passivator 3,Concentration Passivator 3,Formula Passivator 4,Concentration Passivator 4,Spin Coating Speed Passivator,Spin Coating Time Passivator,Passivator Dropping Timing,Passivator Volume,Annealed Temperature Passivator,Annealed Time Passivator,PCE,FF,Voc,Jsc,Product,Channel,From,upload_time
10628,20241125,21,Cs0.05MA0.2FA0.75PbI2.8Br0.2,1.4,,,,,,,4PACz,0.33,,,,,,,,,1200,10,5000,30,8,200,110,30,,,,,,,,,,,,,,,0.5651,615.54,0.008979,10.225,2657,CH4,v1,
10629,20241125,21,Cs0.05MA0.2FA0.75PbI2.8Br0.2,1.4,,,,,,,4PACz,0.33,,,,,,,,,1200,10,5000,30,8,200,110,30,,,,,,,,,,,,,,,1.5515e-05,2.86e+49,0.0,3.6171e-05,2658,CH1,v1,
10630,20241125,21,Cs0.05MA0.2FA0.75PbI2.8Br0.2,1.4,,,,,,,4PACz,0.33,,,,,,,,,1200,10,5000,30,8,200,110,30,,,,,,,,,,,,,,,4.3634,278.7,0.084049,18.628,2658,CH2,v1,
10631,20241125,21,Cs0.05MA0.2FA0.75PbI2.8Br0.2,1.4,,,,,,,4PACz,0.33,,,,,,,,,1200,10,5000,30,8,200,110,30,,,,,,,,,,,,,,,9.9422,56.477,1.0301,17.089,2658,CH3,v1,
10632,20241125,21,Cs0.05MA0.2FA0.75PbI2.8Br0.2,1.4,,,,,,,4PACz,0.33,,,,,,,,,1200,10,5000,30,8,200,110,30,,,,,,,,,,,,,,,11.031,58.42,1.0201,18.51,2658,CH4,v1,
10633,20241125,21,Cs0.05MA0.2FA0.75PbI2.8Br0.2,1.4,,,,,,,4PACz,0.33,,,,,,,,,1200,10,5000,30,8,200,110,30,,,,,,,,,,,,,,,0.018148,0.57484,1.1721,2.6935,2659,CH1,v1,
10634,20241125,21,Cs0.05MA0.2FA0.75PbI2.8Br0.2,1.4,,,,,,,4PACz,0.33,,,,,,,,,1200,10,5000,30,8,200,110,30,,,,,,,,,,,,,,,0.34847,23.064,0.083979,17.991,2659,CH2,v1,
10635,20241125,21,Cs0.05MA0.2FA0.75PbI2.8Br0.2,1.4,,,,,,,4PACz,0.33,,,,,,,,,1200,10,5000,30,8,200,110,30,,,,,,,,,,,,,,,7.9433,48.37,0.83819,19.592,2659,CH3,v1,
10636,20241125,21,Cs0.05MA0.2FA0.75PbI2.8Br0.2,1.4,,,,,,,4PACz,0.33,,,,,,,,,1200,10,5000,30,8,200,110,30,,,,,,,,,,,,,,,3.6873,31.355,0.5803,20.265,2659,CH4,v1,
10637,20241125,21,Cs0.05MA0.2FA0.75PbI2.8Br0.2,1.4,,,,,,,4PACz,0.33,,,,,,,,,1200,10,5000,30,8,200,110,30,,,,,,,,,,,,,,,1.8179,38.305,0.97179,4.8836,2660,CH1,v1,
10638,20241125,21,Cs0.05MA0.2FA0.75PbI2.8Br0.2,1.4,,,,,,,4PACz,0.33,,,,,,,,,1200,10,5000,30,8,200,110,30,,,,,,,,,,,,,,,10.811,60.742,0.8487,20.971,2660,CH2,v1,
10639,20241125,21,Cs0.05MA0.2FA0.75PbI2.8Br0.2,1.4,,,,,,,4PACz,0.33,,,,,,,,,1200,10,5000,30,8,200,110,30,,,,,,,,,,,,,,,0.34646,39.857,0.053943,16.114,2660,CH3,v1,
10640,20241125,21,Cs0.05MA0.2FA0.75PbI2.8Br0.2,1.4,,,,,,,4PACz,0.33,,,,,,,,,1200,10,5000,30,8,200,110,30,,,,,,,,,,,,,,,0.87898,29.103,0.15419,19.588,2660,CH4,v1,
10641,20241125,21,Cs0.1FA0.9PbI2.8Br0.2,1.5,,,,,,,4PACz,0.33,,,,,,,,,1000,10,5000,40,12,240,110,30,,,,,,,,,,,,,,,4.17e-08,33.288,0.28935,4.33e-07,2661,CH1,v1,
10642,20241125,21,Cs0.1FA0.9PbI2.8Br0.2,1.5,,,,,,,4PACz,0.33,,,,,,,,,1000,10,5000,40,12,240,110,30,,,,,,,,,,,,,,,12.047,64.173,0.98444,19.069,2661,CH2,v1,
10643,20241125,21,Cs0.1FA0.9PbI2.8Br0.2,1.5,,,,,,,4PACz,0.33,,,,,,,,,1000,10,5000,40,12,240,110,30,,,,,,,,,,,,,,,7.7967,48.804,0.82888,19.274,2661,CH3,v1,
10644,20241125,21,Cs0.1FA0.9PbI2.8Br0.2,1.5,,,,,,,4PACz,0.33,,,,,,,,,1000,10,5000,40,12,240,110,30,,,,,,,,,,,,,,,0.0,0.0,0.023521,13.928,2661,CH4,v1,
10645,20241125,21,Cs0.1FA0.9PbI2.8Br0.2,1.5,,,,,,,4PACz,0.33,,,,,,,,,1000,10,5000,40,12,240,110,30,,,,,,,,,,,,,,,1.16e-08,19.401,0.29594,2.02e-07,2662,CH1,v1,
10646,20241125,21,Cs0.1FA0.9PbI2.8Br0.2,1.5,,,,,,,4PACz,0.33,,,,,,,,,1000,10,5000,40,12,240,110,30,,,,,,,,,,,,,,,12.079,62.475,0.97174,19.897,2662,CH2,v1,
10647,20241125,21,Cs0.1FA0.9PbI2.8Br0.2,1.5,,,,,,,4PACz,0.33,,,,,,,,,1000,10,5000,40,12,240,110,30,,,,,,,,,,,,,,,10.381,60.146,0.9679,17.832,2662,CH3,v1,
10648,20241125,21,Cs0.1FA0.9PbI2.8Br0.2,1.5,,,,,,,4PACz,0.33,,,,,,,,,1000,10,5000,40,12,240,110,30,,,,,,,,,,,,,,,11.397,59.984,1.0048,18.91,2662,CH4,v1,
10649,20241125,21,Cs0.1FA0.9PbI2.8Br0.2,1.5,,,,,,,4PACz,0.33,,,,,,,,,1000,10,5000,40,12,240,110,30,,,,,,,,,,,,,,,7.09e-08,32.638,0.47724,4.55e-07,2663,CH1,v1,
10650,20241125,21,Cs0.1FA0.9PbI2.8Br0.2,1.5,,,,,,,4PACz,0.33,,,,,,,,,1000,10,5000,40,12,240,110,30,,,,,,,,,,,,,,,0.0,0.0,0.1123,18.141,2663,CH2,v1,
10651,20241125,21,Cs0.1FA0.9PbI2.8Br0.2,1.5,,,,,,,4PACz,0.33,,,,,,,,,1000,10,5000,40,12,240,110,30,,,,,,,,,,,,,,,0.16823,12.426,0.07709,17.562,2663,CH3,v1,
10652,20241125,21,Cs0.1FA0.9PbI2.8Br0.2,1.5,,,,,,,4PACz,0.33,,,,,,,,,1000,10,5000,40,12,240,110,30,,,,,,,,,,,,,,,10.615,58.342,0.92122,19.75,2663,CH4,v1,
10653,20241125,21,Cs0.1FA0.9PbI2.8Br0.2,1.5,,,,,,,4PACz,0.33,,,,,,,,,1000,10,5000,40,12,240,110,30,,,,,,,,,,,,,,,0.0,0.0,-0.099446,-1.92e-07,2664,CH1,v1,
10654,20241125,21,Cs0.1FA0.9PbI2.8Br0.2,1.5,,,,,,,4PACz,0.33,,,,,,,,,1000,10,5000,40,12,240,110,30,,,,,,,,,,,,,,,7.822,6300.7,0.011208,11.076,2664,CH2,v1,
10655,20241125,21,Cs0.1FA0.9PbI2.8Br0.2,1.5,,,,,,,4PACz,0.33,,,,,,,,,1000,10,5000,40,12,240,110,30,,,,,,,,,,,,,,,0.92731,28.881,0.17389,18.465,2664,CH3,v1,
10656,20241125,21,Cs0.1FA0.9PbI2.8Br0.2,1.5,,,,,,,4PACz,0.33,,,,,,,,,1000,10,5000,40,12,240,110,30,,,,,,,,,,,,,,,11.22,59.917,0.93991,19.923,2664,CH4,v1,
10657,20241125,21,Cs0.1FA0.9PbI2.8Br0.2,1.5,,,,,,,4PACz,0.33,,,,,,,,,1000,10,5000,40,12,240,110,30,,,,,,,,,,,,,,,0.0,0.0,0.41635,4.3e-07,2665,CH1,v1,
10658,20241125,21,Cs0.1FA0.9PbI2.8Br0.2,1.5,,,,,,,4PACz,0.33,,,,,,,,,1000,10,5000,40,12,240,110,30,,,,,,,,,,,,,,,0.52023,390.57,0.012784,10.419,2665,CH2,v1,
10659,20241125,21,Cs0.1FA0.9PbI2.8Br0.2,1.5,,,,,,,4PACz,0.33,,,,,,,,,1000,10,5000,40,12,240,110,30,,,,,,,,,,,,,,,8.2834,49.83,0.86131,19.3,2665,CH3,v1,
10660,20241125,21,Cs0.1FA0.9PbI2.8Br0.2,1.5,,,,,,,4PACz,0.33,,,,,,,,,1000,10,5000,40,12,240,110,30,,,,,,,,,,,,,,,10.605,57.67,0.93664,19.633,2665,CH4,v1,
10661,20241125,21,Cs0.1FA0.9PbI2.8Br0.2,1.5,,,,,,,4PACz,0.33,,,,,,,,,1000,10,5000,40,12,240,110,30,,,,,,,,,,,,,,,0.0,0.0,1.1764,3.2124,2666,CH1,v1,
10662,20241125,21,Cs0.1FA0.9PbI2.8Br0.2,1.5,,,,,,,4PACz,0.33,,,,,,,,,1000,10,5000,40,12,240,110,30,,,,,,,,,,,,,,,11.56,64.109,0.96149,18.754,2666,CH2,v1,
10663,20241125,21,Cs0.1FA0.9PbI2.8Br0.2,1.5,,,,,,,4PACz,0.33,,,,,,,,,1000,10,5000,40,12,240,110,30,,,,,,,,,,,,,,,10.921,62.301,0.94903,18.471,2666,CH3,v1,
10664,20241125,21,Cs0.1FA0.9PbI2.8Br0.2,1.5,,,,,,,4PACz,0.33,,,,,,,,,1000,10,5000,40,12,240,110,30,,,,,,,,,,,,,,,0.0,0.0,0.074537,16.424,2666,CH4,v1,
10665,20241125,21,Cs0.1FA0.9PbI2.8Br0.2,1.5,,,,,,,4PACz,0.33,,,,,,,,,1000,10,5000,40,12,240,110,30,,,,,,,,,,,,,,,0.0,0.0,0.0,4.4592,2667,CH1,v1,
10666,20241125,21,Cs0.1FA0.9PbI2.8Br0.2,1.5,,,,,,,4PACz,0.33,,,,,,,,,1000,10,5000,40,12,240,110,30,,,,,,,,,,,,,,,12.099,63.54,0.98782,19.276,2667,CH2,v1,
10667,20241125,21,Cs0.1FA0.9PbI2.8Br0.2,1.5,,,,,,,4PACz,0.33,,,,,,,,,1000,10,5000,40,12,240,110,30,,,,,,,,,,,,,,,10.051,58.706,0.99332,17.236,2667,CH3,v1,
10668,20241125,21,Cs0.1FA0.9PbI2.8Br0.2,1.5,,,,,,,4PACz,0.33,,,,,,,,,1000,10,5000,40,12,240,110,30,,,,,,,,,,,,,,,10.108,56.45,1.0294,17.394,2667,CH4,v1,
10669,20241125,21,Cs0.1FA0.9PbI2.8Br0.2,1.5,,,,,,,4PACz,0.33,,,,,,,,,1000,10,5000,40,12,240,110,30,,,,,,,,,,,,,,,1.2746,20.29,1.1882,5.2871,2668,CH1,v1,
10670,20241125,21,Cs0.1FA0.9PbI2.8Br0.2,1.5,,,,,,,4PACz,0.33,,,,,,,,,1000,10,5000,40,12,240,110,30,,,,,,,,,,,,,,,8.0079,54.893,0.7581,19.243,2668,CH2,v1,
10671,20241125,21,Cs0.1FA0.9PbI2.8Br0.2,1.5,,,,,,,4PACz,0.33,,,,,,,,,1000,10,5000,40,12,240,110,30,,,,,,,,,,,,,,,0.87508,26.437,0.19089,17.34,2668,CH3,v1,
10672,20241125,21,Cs0.1FA0.9PbI2.8Br0.2,1.5,,,,,,,4PACz,0.33,,,,,,,,,1000,10,5000,40,12,240,110,30,,,,,,,,,,,,,,,10.538,58.722,0.92752,19.347,2668,CH4,v1,
10673,20241125,21,Cs0.1FA0.9PbI2.8Br0.2,1.5,,,,,,,4PACz,0.33,,,,,,,,,1000,10,5000,40,12,240,110,30,,,,,,,,,,,,,,,0.0,0.0,0.0,-1.37e-06,2669,CH1,v1,
10674,20241125,21,Cs0.1FA0.9PbI2.8Br0.2,1.5,,,,,,,4PACz,0.33,,,,,,,,,1000,10,5000,40,12,240,110,30,,,,,,,,,,,,,,,9.3553,57.069,0.83462,19.641,2669,CH2,v1,
10675,20241125,21,Cs0.1FA0.9PbI2.8Br0.2,1.5,,,,,,,4PACz,0.33,,,,,,,,,1000,10,5000,40,12,240,110,30,,,,,,,,,,,,,,,2.3029,27.95,0.44799,18.392,2669,CH3,v1,
10676,20241125,21,Cs0.1FA0.9PbI2.8Br0.2,1.5,,,,,,,4PACz,0.33,,,,,,,,,1000,10,5000,40,12,240,110,30,,,,,,,,,,,,,,,10.601,58.965,0.91698,19.606,2669,CH4,v1,
10677,20241125,21,Cs0.1FA0.9PbI2.8Br0.2,1.5,,,,,,,4PACz,0.33,,,,,,,,,1000,10,5000,40,12,240,110,30,,,,,,,,,,,,,,,0.0051187,3.96e+47,0.0,0.86143,2670,CH1,v1,
10678,20241125,21,Cs0.1FA0.9PbI2.8Br0.2,1.5,,,,,,,4PACz,0.33,,,,,,,,,1000,10,5000,40,12,240,110,30,,,,,,,,,,,,,,,0.0,0.0,0.01918,10.862,2670,CH2,v1,
10679,20241125,21,Cs0.1FA0.9PbI2.8Br0.2,1.5,,,,,,,4PACz,0.33,,,,,,,,,1000,10,5000,40,12,240,110,30,,,,,,,,,,,,,,,9.0907,56.753,0.85194,18.802,2670,CH3,v1,
10680,20241125,21,Cs0.1FA0.9PbI2.8Br0.2,1.5,,,,,,,4PACz,0.33,,,,,,,,,1000,10,5000,40,12,240,110,30,,,,,,,,,,,,,,,9.9895,57.307,0.91286,19.096,2670,CH4,v1,
10681,20241125,21,Cs0.05MA0.16FA0.79PbI2.9Br0.1,1.73,,,,,,,4PACz,0.33,,,,,,,,,1000,10,5000,30,6,160,110,25,,,,,,,,,,,,,,,2.61e-08,1.4e+49,0.0,-1.25e-07,2671,CH1,v1,
10682,20241125,21,Cs0.05MA0.16FA0.79PbI2.9Br0.1,1.73,,,,,,,4PACz,0.33,,,,,,,,,1000,10,5000,30,6,160,110,25,,,,,,,,,,,,,,,0.0,0.0,0.001782,1.7454,2671,CH2,v1,
10683,20241125,21,Cs0.05MA0.16FA0.79PbI2.9Br0.1,1.73,,,,,,,4PACz,0.33,,,,,,,,,1000,10,5000,30,6,160,110,25,,,,,,,,,,,,,,,0.14897,599.39,0.003436,7.2333,2671,CH3,v1,
10684,20241125,21,Cs0.05MA0.16FA0.79PbI2.9Br0.1,1.73,,,,,,,4PACz,0.33,,,,,,,,,1000,10,5000,30,6,160,110,25,,,,,,,,,,,,,,,0.21236,34.347,0.036315,17.025,2671,CH4,v1,
10685,20241125,21,Cs0.05MA0.16FA0.79PbI2.9Br0.1,1.73,,,,,,,4PACz,0.33,,,,,,,,,1000,10,5000,30,6,160,110,25,,,,,,,,,,,,,,,1.15e-08,4.9e+48,0.0,-1.57e-07,2672,CH1,v1,
10686,20241125,21,Cs0.05MA0.16FA0.79PbI2.9Br0.1,1.73,,,,,,,4PACz,0.33,,,,,,,,,1000,10,5000,30,6,160,110,25,,,,,,,,,,,,,,,0.0,0.0,-0.00448,-20.168,2672,CH2,v1,
10687,20241125,21,Cs0.05MA0.16FA0.79PbI2.9Br0.1,1.73,,,,,,,4PACz,0.33,,,,,,,,,1000,10,5000,30,6,160,110,25,,,,,,,,,,,,,,,0.0,0.0,-7e-06,-0.049399,2672,CH3,v1,
10688,20241125,21,Cs0.05MA0.16FA0.79PbI2.9Br0.1,1.73,,,,,,,4PACz,0.33,,,,,,,,,1000,10,5000,30,6,160,110,25,,,,,,,,,,,,,,,0.0,0.0,0.82087,6.9298,2672,CH4,v1,
10689,20241125,21,Cs0.05MA0.16FA0.79PbI2.9Br0.1,1.73,,,,,,,4PACz,0.33,,,,,,,,,1000,10,5000,30,6,160,110,25,,,,,,,,,,,,,,,0.0,0.0,-0.075387,-2.31e-07,2673,CH1,v1,
10690,20241125,21,Cs0.05MA0.16FA0.79PbI2.9Br0.1,1.73,,,,,,,4PACz,0.33,,,,,,,,,1000,10,5000,30,6,160,110,25,,,,,,,,,,,,,,,0.0,0.0,0.005243,9.3945,2673,CH2,v1,
10691,20241125,21,Cs0.05MA0.16FA0.79PbI2.9Br0.1,1.73,,,,,,,4PACz,0.33,,,,,,,,,1000,10,5000,30,6,160,110,25,,,,,,,,,,,,,,,0.0,0.0,-0.093347,-6.31e-07,2673,CH3,v1,
10692,20241125,21,Cs0.05MA0.16FA0.79PbI2.9Br0.1,1.73,,,,,,,4PACz,0.33,,,,,,,,,1000,10,5000,30,6,160,110,25,,,,,,,,,,,,,,,2.2776,61.758,0.1844,19.999,2673,CH4,v1,
10693,20241125,21,Cs0.05MA0.16FA0.79PbI2.9Br0.1,1.73,,,,,,,4PACz,0.33,,,,,,,,,1000,10,5000,30,6,160,110,25,,,,,,,,,,,,,,,0.0,0.0,-0.096045,-2.77e-08,2674,CH1,v1,
10694,20241125,21,Cs0.05MA0.16FA0.79PbI2.9Br0.1,1.73,,,,,,,4PACz,0.33,,,,,,,,,1000,10,5000,30,6,160,110,25,,,,,,,,,,,,,,,7.5086,1188.0,0.033435,18.903,2674,CH2,v1,
10695,20241125,21,Cs0.05MA0.16FA0.79PbI2.9Br0.1,1.73,,,,,,,4PACz,0.33,,,,,,,,,1000,10,5000,30,6,160,110,25,,,,,,,,,,,,,,,0.0,0.0,-0.027996,-2.43e-08,2674,CH3,v1,
10696,20241125,21,Cs0.05MA0.16FA0.79PbI2.9Br0.1,1.73,,,,,,,4PACz,0.33,,,,,,,,,1000,10,5000,30,6,160,110,25,,,,,,,,,,,,,,,9.5052,51.531,0.89295,20.657,2674,CH4,v1,
10697,20241125,21,Cs0.05MA0.16FA0.79PbI2.9Br0.1,1.73,,,,,,,4PACz,0.33,,,,,,,,,1000,10,5000,30,6,160,110,25,,,,,,,,,,,,,,,2.87e-08,52.603,0.24256,2.25e-07,2675,CH1,v1,
10698,20241125,21,Cs0.05MA0.16FA0.79PbI2.9Br0.1,1.73,,,,,,,4PACz,0.33,,,,,,,,,1000,10,5000,30,6,160,110,25,,,,,,,,,,,,,,,0.0,0.0,0.005132,8.9343,2675,CH2,v1,
10699,20241125,21,Cs0.05MA0.16FA0.79PbI2.9Br0.1,1.73,,,,,,,4PACz,0.33,,,,,,,,,1000,10,5000,30,6,160,110,25,,,,,,,,,,,,,,,0.0,0.0,-0.00083,-1.5e-09,2675,CH3,v1,
10700,20241125,21,Cs0.05MA0.16FA0.79PbI2.9Br0.1,1.73,,,,,,,4PACz,0.33,,,,,,,,,1000,10,5000,30,6,160,110,25,,,,,,,,,,,,,,,0.0,0.0,0.004627,8.1337,2675,CH4,v1,
10701,20241125,21,Cs0.05MA0.16FA0.79PbI2.9Br0.1,1.73,,,,,,,4PACz,0.33,,,,,,,,,1000,10,5000,30,6,160,110,25,,,,,,,,,,,,,,,0.00024489,2.45e+47,0.0,0.066591,2676,CH1,v1,
10702,20241125,21,Cs0.05MA0.16FA0.79PbI2.9Br0.1,1.73,,,,,,,4PACz,0.33,,,,,,,,,1000,10,5000,30,6,160,110,25,,,,,,,,,,,,,,,1.9986,5546.4,0.0051,7.0649,2676,CH2,v1,
10703,20241125,21,Cs0.05MA0.16FA0.79PbI2.9Br0.1,1.73,,,,,,,4PACz,0.33,,,,,,,,,1000,10,5000,30,6,160,110,25,,,,,,,,,,,,,,,0.29906,1924.9,0.003223,4.82,2676,CH3,v1,
10704,20241125,21,Cs0.05MA0.16FA0.79PbI2.9Br0.1,1.73,,,,,,,4PACz,0.33,,,,,,,,,1000,10,5000,30,6,160,110,25,,,,,,,,,,,,,,,0.0,0.0,0.038061,15.929,2676,CH4,v1,
10705,20241125,21,Cs0.05MA0.16FA0.79PbI2.9Br0.1,1.73,,,,,,,4PACz,0.33,,,,,,,,,1000,10,5000,30,6,160,110,25,,,,,,,,,,,,,,,0.0,0.0,-0.095573,-1.46e-06,2677,CH1,v1,
10706,20241125,21,Cs0.05MA0.16FA0.79PbI2.9Br0.1,1.73,,,,,,,4PACz,0.33,,,,,,,,,1000,10,5000,30,6,160,110,25,,,,,,,,,,,,,,,0.0,0.0,0.003294,12.063,2677,CH2,v1,
10707,20241125,21,Cs0.05MA0.16FA0.79PbI2.9Br0.1,1.73,,,,,,,4PACz,0.33,,,,,,,,,1000,10,5000,30,6,160,110,25,,,,,,,,,,,,,,,0.0,0.0,-0.006448,-21.471,2677,CH3,v1,
10708,20241125,21,Cs0.05MA0.16FA0.79PbI2.9Br0.1,1.73,,,,,,,4PACz,0.33,,,,,,,,,1000,10,5000,30,6,160,110,25,,,,,,,,,,,,,,,0.2249,6169.0,0.80781,4.513,2677,CH4,v1,
10709,20241125,21,Cs0.05MA0.16FA0.79PbI2.9Br0.1,1.73,,,,,,,4PACz,0.33,,,,,,,,,1000,10,5000,30,6,160,110,25,,,,,,,,,,,,,,,1.84e-08,1.64e+48,0.0,-7.47e-07,2678,CH1,v1,
10710,20241125,21,Cs0.05MA0.16FA0.79PbI2.9Br0.1,1.73,,,,,,,4PACz,0.33,,,,,,,,,1000,10,5000,30,6,160,110,25,,,,,,,,,,,,,,,0.53253,1081.7,0.006151,8.0029,2678,CH2,v1,
10711,20241125,21,Cs0.05MA0.16FA0.79PbI2.9Br0.1,1.73,,,,,,,4PACz,0.33,,,,,,,,,1000,10,5000,30,6,160,110,25,,,,,,,,,,,,,,,0.0,0.0,0.00539,6.6282,2678,CH3,v1,
10712,20241125,21,Cs0.05MA0.16FA0.79PbI2.9Br0.1,1.73,,,,,,,4PACz,0.33,,,,,,,,,1000,10,5000,30,6,160,110,25,,,,,,,,,,,,,,,2.8422,28.481,0.48804,20.448,2678,CH4,v1,
10713,20241125,21,Cs0.05MA0.16FA0.79PbI2.9Br0.1,1.73,,,,,,,4PACz,0.33,,,,,,,,,1000,10,5000,30,6,160,110,25,,,,,,,,,,,,,,,1.66e-08,8.8e+47,0.0,-1.26e-06,2679,CH1,v1,
10714,20241125,21,Cs0.05MA0.16FA0.79PbI2.9Br0.1,1.73,,,,,,,4PACz,0.33,,,,,,,,,1000,10,5000,30,6,160,110,25,,,,,,,,,,,,,,,2.0431,76.426,0.12241,21.838,2679,CH2,v1,
10715,20241125,21,Cs0.05MA0.16FA0.79PbI2.9Br0.1,1.73,,,,,,,4PACz,0.33,,,,,,,,,1000,10,5000,30,6,160,110,25,,,,,,,,,,,,,,,2.6027,49.145,0.28235,18.757,2679,CH3,v1,
10716,20241125,21,Cs0.05MA0.16FA0.79PbI2.9Br0.1,1.73,,,,,,,4PACz,0.33,,,,,,,,,1000,10,5000,30,6,160,110,25,,,,,,,,,,,,,,,9.6635,51.636,0.94153,19.877,2679,CH4,v1,
10717,20241125,21,Cs0.05MA0.16FA0.79PbI2.9Br0.1,1.73,,,,,,,4PACz,0.33,,,,,,,,,1000,10,5000,30,6,160,110,25,,,,,,,,,,,,,,,6.69e-07,24.407,0.61365,4.47e-06,2680,CH1,v1,
10718,20241125,21,Cs0.05MA0.16FA0.79PbI2.9Br0.1,1.73,,,,,,,4PACz,0.33,,,,,,,,,1000,10,5000,30,6,160,110,25,,,,,,,,,,,,,,,0.0,0.0,0.006195,7.7811,2680,CH2,v1,
10719,20241125,21,Cs0.05MA0.16FA0.79PbI2.9Br0.1,1.73,,,,,,,4PACz,0.33,,,,,,,,,1000,10,5000,30,6,160,110,25,,,,,,,,,,,,,,,0.062706,114.13,0.006796,8.0838,2680,CH3,v1,
10720,20241125,21,Cs0.05MA0.16FA0.79PbI2.9Br0.1,1.73,,,,,,,4PACz,0.33,,,,,,,,,1000,10,5000,30,6,160,110,25,,,,,,,,,,,,,,,7.2268,9810.4,0.008023,9.1821,2680,CH4,v1,
10721,20241125,21,Cs0.05MA0.1FA0.85PbI2.85Br0.15,1.65,,,,,,,4PACz,0.33,,,,,,,,,1000,10,5000,30,10,160,100,20,,,,,,,,,,,,,,,3.89e-08,39.579,0.25742,3.82e-07,2681,CH1,v1,
10722,20241125,21,Cs0.05MA0.1FA0.85PbI2.85Br0.15,1.65,,,,,,,4PACz,0.33,,,,,,,,,1000,10,5000,30,10,160,100,20,,,,,,,,,,,,,,,0.0,0.0,0.006099,8.1001,2681,CH2,v1,
10723,20241125,21,Cs0.05MA0.1FA0.85PbI2.85Br0.15,1.65,,,,,,,4PACz,0.33,,,,,,,,,1000,10,5000,30,10,160,100,20,,,,,,,,,,,,,,,0.0,0.0,-0.065986,-1.62e-08,2681,CH3,v1,
10724,20241125,21,Cs0.05MA0.1FA0.85PbI2.85Br0.15,1.65,,,,,,,4PACz,0.33,,,,,,,,,1000,10,5000,30,10,160,100,20,,,,,,,,,,,,,,,0.053082,128.57,0.005005,8.2491,2681,CH4,v1,
10725,20241125,21,Cs0.05MA0.1FA0.85PbI2.85Br0.15,1.65,,,,,,,4PACz,0.33,,,,,,,,,1000,10,5000,30,10,160,100,20,,,,,,,,,,,,,,,7.44e-08,23.896,0.51452,6.05e-07,2682,CH1,v1,
10726,20241125,21,Cs0.05MA0.1FA0.85PbI2.85Br0.15,1.65,,,,,,,4PACz,0.33,,,,,,,,,1000,10,5000,30,10,160,100,20,,,,,,,,,,,,,,,10.924,57.848,0.94556,19.972,2682,CH2,v1,
10727,20241125,21,Cs0.05MA0.1FA0.85PbI2.85Br0.15,1.65,,,,,,,4PACz,0.33,,,,,,,,,1000,10,5000,30,10,160,100,20,,,,,,,,,,,,,,,6.53e-08,1.04e+50,0.0,-4.2e-08,2682,CH3,v1,
10728,20241125,21,Cs0.05MA0.1FA0.85PbI2.85Br0.15,1.65,,,,,,,4PACz,0.33,,,,,,,,,1000,10,5000,30,10,160,100,20,,,,,,,,,,,,,,,1.3795,35.416,0.18694,20.837,2682,CH4,v1,
10729,20241125,21,Cs0.05MA0.1FA0.85PbI2.85Br0.15,1.65,,,,,,,4PACz,0.33,,,,,,,,,1000,10,5000,30,10,160,100,20,,,,,,,,,,,,,,,0.0,0.0,-0.079233,-9.64e-08,2683,CH1,v1,
10730,20241125,21,Cs0.05MA0.1FA0.85PbI2.85Br0.15,1.65,,,,,,,4PACz,0.33,,,,,,,,,1000,10,5000,30,10,160,100,20,,,,,,,,,,,,,,,7.6375,47.543,0.80317,20.001,2683,CH2,v1,
10731,20241125,21,Cs0.05MA0.1FA0.85PbI2.85Br0.15,1.65,,,,,,,4PACz,0.33,,,,,,,,,1000,10,5000,30,10,160,100,20,,,,,,,,,,,,,,,0.0,0.0,0.060455,-1.73e-08,2683,CH3,v1,
10732,20241125,21,Cs0.05MA0.1FA0.85PbI2.85Br0.15,1.65,,,,,,,4PACz,0.33,,,,,,,,,1000,10,5000,30,10,160,100,20,,,,,,,,,,,,,,,5.0599,664.7,0.044713,17.025,2683,CH4,v1,
10733,20241125,21,Cs0.05MA0.1FA0.85PbI2.85Br0.15,1.65,,,,,,,4PACz,0.33,,,,,,,,,1000,10,5000,30,10,160,100,20,,,,,,,,,,,,,,,1.61e-08,8.3e+48,0.0,-1.3e-07,2684,CH1,v1,
10734,20241125,21,Cs0.05MA0.1FA0.85PbI2.85Br0.15,1.65,,,,,,,4PACz,0.33,,,,,,,,,1000,10,5000,30,10,160,100,20,,,,,,,,,,,,,,,0.0080002,11.676,0.007682,8.9194,2684,CH2,v1,
10735,20241125,21,Cs0.05MA0.1FA0.85PbI2.85Br0.15,1.65,,,,,,,4PACz,0.33,,,,,,,,,1000,10,5000,30,10,160,100,20,,,,,,,,,,,,,,,0.0,0.0,-0.077867,-8.63e-08,2684,CH3,v1,
10736,20241125,21,Cs0.05MA0.1FA0.85PbI2.85Br0.15,1.65,,,,,,,4PACz,0.33,,,,,,,,,1000,10,5000,30,10,160,100,20,,,,,,,,,,,,,,,0.013074,45.206,0.004182,6.9153,2684,CH4,v1,
10737,20241125,21,Cs0.05MA0.1FA0.85PbI2.85Br0.15,1.65,,,,,,,4PACz,0.33,,,,,,,,,1000,10,5000,30,10,160,100,20,,,,,,,,,,,,,,,0.0,0.0,-0.088947,-2.58e-07,2685,CH1,v1,
10738,20241125,21,Cs0.05MA0.1FA0.85PbI2.85Br0.15,1.65,,,,,,,4PACz,0.33,,,,,,,,,1000,10,5000,30,10,160,100,20,,,,,,,,,,,,,,,0.74545,1008.0,0.007779,9.5071,2685,CH2,v1,
10739,20241125,21,Cs0.05MA0.1FA0.85PbI2.85Br0.15,1.65,,,,,,,4PACz,0.33,,,,,,,,,1000,10,5000,30,10,160,100,20,,,,,,,,,,,,,,,0.0,0.0,-0.088997,-7.44e-08,2685,CH3,v1,
10740,20241125,21,Cs0.05MA0.1FA0.85PbI2.85Br0.15,1.65,,,,,,,4PACz,0.33,,,,,,,,,1000,10,5000,30,10,160,100,20,,,,,,,,,,,,,,,0.0,0.0,0.006229,9.5801,2685,CH4,v1,
10741,20241125,21,Cs0.05MA0.1FA0.85PbI2.85Br0.15,1.65,,,,,,,4PACz,0.33,,,,,,,,,1000,10,5000,30,10,160,100,20,,,,,,,,,,,,,,,1.2e-06,22.842,0.65436,8.03e-06,2686,CH1,v1,
10742,20241125,21,Cs0.05MA0.1FA0.85PbI2.85Br0.15,1.65,,,,,,,4PACz,0.33,,,,,,,,,1000,10,5000,30,10,160,100,20,,,,,,,,,,,,,,,0.050626,99.612,0.00609,8.3459,2686,CH2,v1,
10743,20241125,21,Cs0.05MA0.1FA0.85PbI2.85Br0.15,1.65,,,,,,,4PACz,0.33,,,,,,,,,1000,10,5000,30,10,160,100,20,,,,,,,,,,,,,,,0.0,0.0,0.006758,7.748,2686,CH3,v1,
10744,20241125,21,Cs0.05MA0.1FA0.85PbI2.85Br0.15,1.65,,,,,,,4PACz,0.33,,,,,,,,,1000,10,5000,30,10,160,100,20,,,,,,,,,,,,,,,0.0,0.0,0.006012,7.4931,2686,CH4,v1,
10745,20241125,21,Cs0.05MA0.1FA0.85PbI2.85Br0.15,1.65,,,,,,,4PACz,0.33,,,,,,,,,1000,10,5000,30,10,160,100,20,,,,,,,,,,,,,,,0.012549,0.66088,1.1804,1.6087,2687,CH1,v1,
10746,20241125,21,Cs0.05MA0.1FA0.85PbI2.85Br0.15,1.65,,,,,,,4PACz,0.33,,,,,,,,,1000,10,5000,30,10,160,100,20,,,,,,,,,,,,,,,10.385,57.455,0.96191,18.79,2687,CH2,v1,
10747,20241125,21,Cs0.05MA0.1FA0.85PbI2.85Br0.15,1.65,,,,,,,4PACz,0.33,,,,,,,,,1000,10,5000,30,10,160,100,20,,,,,,,,,,,,,,,0.0,0.0,0.023249,13.714,2687,CH3,v1,
10748,20241125,21,Cs0.05MA0.1FA0.85PbI2.85Br0.15,1.65,,,,,,,4PACz,0.33,,,,,,,,,1000,10,5000,30,10,160,100,20,,,,,,,,,,,,,,,4.2148,35.959,0.57495,20.386,2687,CH4,v1,
10749,20241125,21,Cs0.05MA0.1FA0.85PbI2.85Br0.15,1.65,,,,,,,4PACz,0.33,,,,,,,,,1000,10,5000,30,10,160,100,20,,,,,,,,,,,,,,,7.75e-08,3.17e+48,0.0,-1.63e-06,2688,CH1,v1,
10750,20241125,21,Cs0.05MA0.1FA0.85PbI2.85Br0.15,1.65,,,,,,,4PACz,0.33,,,,,,,,,1000,10,5000,30,10,160,100,20,,,,,,,,,,,,,,,8.9056,54.684,0.83928,19.404,2688,CH2,v1,
10751,20241125,21,Cs0.05MA0.1FA0.85PbI2.85Br0.15,1.65,,,,,,,4PACz,0.33,,,,,,,,,1000,10,5000,30,10,160,100,20,,,,,,,,,,,,,,,0.94576,28.808,0.1819,18.047,2688,CH3,v1,
10752,20241125,21,Cs0.05MA0.1FA0.85PbI2.85Br0.15,1.65,,,,,,,4PACz,0.33,,,,,,,,,1000,10,5000,30,10,160,100,20,,,,,,,,,,,,,,,2.4878,31.975,0.40433,19.242,2688,CH4,v1,
10753,20241125,21,Cs0.05MA0.1FA0.85PbI2.85Br0.15,1.65,,,,,,,4PACz,0.33,,,,,,,,,1000,10,5000,30,10,160,100,20,,,,,,,,,,,,,,,0.0,0.0,-0.099647,-1.25e-06,2689,CH1,v1,
10754,20241125,21,Cs0.05MA0.1FA0.85PbI2.85Br0.15,1.65,,,,,,,4PACz,0.33,,,,,,,,,1000,10,5000,30,10,160,100,20,,,,,,,,,,,,,,,0.0,0.0,0.009823,9.0795,2689,CH2,v1,
10755,20241125,21,Cs0.05MA0.1FA0.85PbI2.85Br0.15,1.65,,,,,,,4PACz,0.33,,,,,,,,,1000,10,5000,30,10,160,100,20,,,,,,,,,,,,,,,0.0,0.0,0.004433,5.2573,2689,CH3,v1,
10756,20241125,21,Cs0.05MA0.1FA0.85PbI2.85Br0.15,1.65,,,,,,,4PACz,0.33,,,,,,,,,1000,10,5000,30,10,160,100,20,,,,,,,,,,,,,,,0.26231,960.11,0.004862,5.6192,2689,CH4,v1,
10757,20241125,21,Cs0.05MA0.1FA0.85PbI2.85Br0.15,1.65,,,,,,,4PACz,0.33,,,,,,,,,1000,10,5000,30,10,160,100,20,,,,,,,,,,,,,,,0.0,0.0,0.0,-1.46e-06,2690,CH1,v1,
10758,20241125,21,Cs0.05MA0.1FA0.85PbI2.85Br0.15,1.65,,,,,,,4PACz,0.33,,,,,,,,,1000,10,5000,30,10,160,100,20,,,,,,,,,,,,,,,1.2762,1010.2,0.011167,11.313,2690,CH2,v1,
10759,20241125,21,Cs0.05MA0.1FA0.85PbI2.85Br0.15,1.65,,,,,,,4PACz,0.33,,,,,,,,,1000,10,5000,30,10,160,100,20,,,,,,,,,,,,,,,0.0,0.0,0.005174,7.5947,2690,CH3,v1,
10760,20241125,21,Cs0.05MA0.1FA0.85PbI2.85Br0.15,1.65,,,,,,,4PACz,0.33,,,,,,,,,1000,10,5000,30,10,160,100,20,,,,,,,,,,,,,,,0.0,0.0,0.007995,9.0818,2690,CH4,v1,
10761,20241125,21,Cs0.2MA0.4FA0.4PbI2.8Br0.2,1.46,,,,,,,4PACz,0.33,,,,,,,,,1000,10,5000,40,10,120,110,20,,,,,,,,,,,,,,,1.25e-08,4.3e+48,0.0,-1.93e-07,2691,CH1,v1,
10762,20241125,21,Cs0.2MA0.4FA0.4PbI2.8Br0.2,1.46,,,,,,,4PACz,0.33,,,,,,,,,1000,10,5000,40,10,120,110,20,,,,,,,,,,,,,,,0.75024,703.63,0.013165,8.0992,2691,CH2,v1,
10763,20241125,21,Cs0.2MA0.4FA0.4PbI2.8Br0.2,1.46,,,,,,,4PACz,0.33,,,,,,,,,1000,10,5000,40,10,120,110,20,,,,,,,,,,,,,,,0.0,0.0,0.0,-1.41e-07,2691,CH3,v1,
10764,20241125,21,Cs0.2MA0.4FA0.4PbI2.8Br0.2,1.46,,,,,,,4PACz,0.33,,,,,,,,,1000,10,5000,40,10,120,110,20,,,,,,,,,,,,,,,0.66098,878.74,0.007166,10.497,2691,CH4,v1,
10765,20241125,21,Cs0.2MA0.4FA0.4PbI2.8Br0.2,1.46,,,,,,,4PACz,0.33,,,,,,,,,1000,10,5000,40,10,120,110,20,,,,,,,,,,,,,,,0.0,0.0,0.0,-2.13e-07,2692,CH1,v1,
10766,20241125,21,Cs0.2MA0.4FA0.4PbI2.8Br0.2,1.46,,,,,,,4PACz,0.33,,,,,,,,,1000,10,5000,40,10,120,110,20,,,,,,,,,,,,,,,0.56592,10274.0,0.001808,3.0466,2692,CH2,v1,
10767,20241125,21,Cs0.2MA0.4FA0.4PbI2.8Br0.2,1.46,,,,,,,4PACz,0.33,,,,,,,,,1000,10,5000,40,10,120,110,20,,,,,,,,,,,,,,,0.0,0.0,-0.088839,2.06e-07,2692,CH3,v1,
10768,20241125,21,Cs0.2MA0.4FA0.4PbI2.8Br0.2,1.46,,,,,,,4PACz,0.33,,,,,,,,,1000,10,5000,40,10,120,110,20,,,,,,,,,,,,,,,0.35113,366.09,0.007219,13.286,2692,CH4,v1,
10769,20241125,21,Cs0.2MA0.4FA0.4PbI2.8Br0.2,1.46,,,,,,,4PACz,0.33,,,,,,,,,1000,10,5000,40,10,120,110,20,,,,,,,,,,,,,,,0.0,0.0,-0.091579,-1.95e-07,2693,CH1,v1,
10770,20241125,21,Cs0.2MA0.4FA0.4PbI2.8Br0.2,1.46,,,,,,,4PACz,0.33,,,,,,,,,1000,10,5000,40,10,120,110,20,,,,,,,,,,,,,,,0.0,0.0,0.012121,13.746,2693,CH2,v1,
10771,20241125,21,Cs0.2MA0.4FA0.4PbI2.8Br0.2,1.46,,,,,,,4PACz,0.33,,,,,,,,,1000,10,5000,40,10,120,110,20,,,,,,,,,,,,,,,3.15e-07,9.49e+49,0.0,-2.21e-07,2693,CH3,v1,
10772,20241125,21,Cs0.2MA0.4FA0.4PbI2.8Br0.2,1.46,,,,,,,4PACz,0.33,,,,,,,,,1000,10,5000,40,10,120,110,20,,,,,,,,,,,,,,,0.0,0.0,0.014036,17.318,2693,CH4,v1,
10773,20241125,21,Cs0.2MA0.4FA0.4PbI2.8Br0.2,1.46,,,,,,,4PACz,0.33,,,,,,,,,1000,10,5000,40,10,120,110,20,,,,,,,,,,,,,,,4.9e-09,1.39e+48,0.0,-2.36e-07,2694,CH1,v1,
10774,20241125,21,Cs0.2MA0.4FA0.4PbI2.8Br0.2,1.46,,,,,,,4PACz,0.33,,,,,,,,,1000,10,5000,40,10,120,110,20,,,,,,,,,,,,,,,0.0,0.0,0.007757,11.544,2694,CH2,v1,
10775,20241125,21,Cs0.2MA0.4FA0.4PbI2.8Br0.2,1.46,,,,,,,4PACz,0.33,,,,,,,,,1000,10,5000,40,10,120,110,20,,,,,,,,,,,,,,,0.22061,2.08e+50,0.0,-0.070568,2694,CH3,v1,
10776,20241125,21,Cs0.2MA0.4FA0.4PbI2.8Br0.2,1.46,,,,,,,4PACz,0.33,,,,,,,,,1000,10,5000,40,10,120,110,20,,,,,,,,,,,,,,,7.283,606.19,0.052384,22.935,2694,CH4,v1,
10777,20241125,21,Cs0.2MA0.4FA0.4PbI2.8Br0.2,1.46,,,,,,,4PACz,0.33,,,,,,,,,1000,10,5000,40,10,120,110,20,,,,,,,,,,,,,,,0.0,0.0,0.0,-3.08e-07,2695,CH1,v1,
10778,20241125,21,Cs0.2MA0.4FA0.4PbI2.8Br0.2,1.46,,,,,,,4PACz,0.33,,,,,,,,,1000,10,5000,40,10,120,110,20,,,,,,,,,,,,,,,0.027922,56.633,0.007008,7.0357,2695,CH2,v1,
10779,20241125,21,Cs0.2MA0.4FA0.4PbI2.8Br0.2,1.46,,,,,,,4PACz,0.33,,,,,,,,,1000,10,5000,40,10,120,110,20,,,,,,,,,,,,,,,0.0,0.0,-0.089639,0.074946,2695,CH3,v1,
10780,20241125,21,Cs0.2MA0.4FA0.4PbI2.8Br0.2,1.46,,,,,,,4PACz,0.33,,,,,,,,,1000,10,5000,40,10,120,110,20,,,,,,,,,,,,,,,1.2604,609.74,0.013742,15.042,2695,CH4,v1,
10781,20241125,21,Cs0.2MA0.4FA0.4PbI2.8Br0.2,1.46,,,,,,,4PACz,0.33,,,,,,,,,1000,10,5000,40,10,120,110,20,,,,,,,,,,,,,,,0.0,0.0,0.0,-1.21e-06,2696,CH1,v1,
10782,20241125,21,Cs0.2MA0.4FA0.4PbI2.8Br0.2,1.46,,,,,,,4PACz,0.33,,,,,,,,,1000,10,5000,40,10,120,110,20,,,,,,,,,,,,,,,0.26718,104.29,0.022278,11.5,2696,CH2,v1,
10783,20241125,21,Cs0.2MA0.4FA0.4PbI2.8Br0.2,1.46,,,,,,,4PACz,0.33,,,,,,,,,1000,10,5000,40,10,120,110,20,,,,,,,,,,,,,,,0.0,0.0,0.005801,7.121,2696,CH3,v1,
10784,20241125,21,Cs0.2MA0.4FA0.4PbI2.8Br0.2,1.46,,,,,,,4PACz,0.33,,,,,,,,,1000,10,5000,40,10,120,110,20,,,,,,,,,,,,,,,1.7888,1456.7,0.012238,10.034,2696,CH4,v1,
10785,20241125,21,Cs0.2MA0.4FA0.4PbI2.8Br0.2,1.46,,,,,,,4PACz,0.33,,,,,,,,,1000,10,5000,40,10,120,110,20,,,,,,,,,,,,,,,3.62e-08,2.62e+48,0.0,-9.2e-07,2697,CH1,v1,
10786,20241125,21,Cs0.2MA0.4FA0.4PbI2.8Br0.2,1.46,,,,,,,4PACz,0.33,,,,,,,,,1000,10,5000,40,10,120,110,20,,,,,,,,,,,,,,,0.0,0.0,0.004467,7.606,2697,CH2,v1,
10787,20241125,21,Cs0.2MA0.4FA0.4PbI2.8Br0.2,1.46,,,,,,,4PACz,0.33,,,,,,,,,1000,10,5000,40,10,120,110,20,,,,,,,,,,,,,,,0.0,0.0,0.006035,7.8194,2697,CH3,v1,
10788,20241125,21,Cs0.2MA0.4FA0.4PbI2.8Br0.2,1.46,,,,,,,4PACz,0.33,,,,,,,,,1000,10,5000,40,10,120,110,20,,,,,,,,,,,,,,,0.0,0.0,0.011653,13.368,2697,CH4,v1,
10789,20241125,21,Cs0.2MA0.4FA0.4PbI2.8Br0.2,1.46,,,,,,,4PACz,0.33,,,,,,,,,1000,10,5000,40,10,120,110,20,,,,,,,,,,,,,,,0.0,0.0,-0.085087,-4.92e-07,2698,CH1,v1,
10790,20241125,21,Cs0.2MA0.4FA0.4PbI2.8Br0.2,1.46,,,,,,,4PACz,0.33,,,,,,,,,1000,10,5000,40,10,120,110,20,,,,,,,,,,,,,,,0.27208,155.22,0.012764,13.733,2698,CH2,v1,
10791,20241125,21,Cs0.2MA0.4FA0.4PbI2.8Br0.2,1.46,,,,,,,4PACz,0.33,,,,,,,,,1000,10,5000,40,10,120,110,20,,,,,,,,,,,,,,,0.0,0.0,0.008147,11.006,2698,CH3,v1,
10792,20241125,21,Cs0.2MA0.4FA0.4PbI2.8Br0.2,1.46,,,,,,,4PACz,0.33,,,,,,,,,1000,10,5000,40,10,120,110,20,,,,,,,,,,,,,,,0.0,0.0,0.025566,18.296,2698,CH4,v1,
10793,20241125,21,Cs0.2MA0.4FA0.4PbI2.8Br0.2,1.46,,,,,,,4PACz,0.33,,,,,,,,,1000,10,5000,40,10,120,110,20,,,,,,,,,,,,,,,2.04e-07,1.6e+50,0.0,-8.51e-08,2699,CH1,v1,
10794,20241125,21,Cs0.2MA0.4FA0.4PbI2.8Br0.2,1.46,,,,,,,4PACz,0.33,,,,,,,,,1000,10,5000,40,10,120,110,20,,,,,,,,,,,,,,,0.098633,71.93,0.010342,13.259,2699,CH2,v1,
10795,20241125,21,Cs0.2MA0.4FA0.4PbI2.8Br0.2,1.46,,,,,,,4PACz,0.33,,,,,,,,,1000,10,5000,40,10,120,110,20,,,,,,,,,,,,,,,0.26909,285.77,0.008318,11.32,2699,CH3,v1,
10796,20241125,21,Cs0.2MA0.4FA0.4PbI2.8Br0.2,1.46,,,,,,,4PACz,0.33,,,,,,,,,1000,10,5000,40,10,120,110,20,,,,,,,,,,,,,,,4.7619,139.38,0.13225,25.834,2699,CH4,v1,
10797,20241125,21,Cs0.2MA0.4FA0.4PbI2.8Br0.2,1.46,,,,,,,4PACz,0.33,,,,,,,,,1000,10,5000,40,10,120,110,20,,,,,,,,,,,,,,,1.52e-08,8.58e+47,0.0,-1.18e-06,2700,CH1,v1,
10798,20241125,21,Cs0.2MA0.4FA0.4PbI2.8Br0.2,1.46,,,,,,,4PACz,0.33,,,,,,,,,1000,10,5000,40,10,120,110,20,,,,,,,,,,,,,,,0.0,0.0,0.007989,9.3455,2700,CH2,v1,
10799,20241125,21,Cs0.2MA0.4FA0.4PbI2.8Br0.2,1.46,,,,,,,4PACz,0.33,,,,,,,,,1000,10,5000,40,10,120,110,20,,,,,,,,,,,,,,,0.54125,285.08,0.014802,12.827,2700,CH3,v1,
10800,20241125,21,Cs0.2MA0.4FA0.4PbI2.8Br0.2,1.46,,,,,,,4PACz,0.33,,,,,,,,,1000,10,5000,40,10,120,110,20,,,,,,,,,,,,,,,0.0,0.0,0.053745,16.867,2700,CH4,v1,
10801,20241125,21,Cs0.10MA0.20FA0.70PbI2.75Br0.25,1.38,,,,,,,4PACz,0.33,,,,,,,,,950,10,5000,30,8,160,105,20,,,,,,,,,,,,,,,4.76e-08,52.445,0.30403,2.99e-07,2701,CH1,v1,
10802,20241125,21,Cs0.10MA0.20FA0.70PbI2.75Br0.25,1.38,,,,,,,4PACz,0.33,,,,,,,,,950,10,5000,30,8,160,105,20,,,,,,,,,,,,,,,0.94064,29.509,0.17209,18.523,2701,CH2,v1,
10803,20241125,21,Cs0.10MA0.20FA0.70PbI2.75Br0.25,1.38,,,,,,,4PACz,0.33,,,,,,,,,950,10,5000,30,8,160,105,20,,,,,,,,,,,,,,,7.08e-08,15.633,0.59931,7.56e-07,2701,CH3,v1,
10804,20241125,21,Cs0.10MA0.20FA0.70PbI2.75Br0.25,1.38,,,,,,,4PACz,0.33,,,,,,,,,950,10,5000,30,8,160,105,20,,,,,,,,,,,,,,,5.1594,38.106,0.71565,18.919,2701,CH4,v1,
10805,20241125,21,Cs0.10MA0.20FA0.70PbI2.75Br0.25,1.38,,,,,,,4PACz,0.33,,,,,,,,,950,10,5000,30,8,160,105,20,,,,,,,,,,,,,,,4.35e-08,33.722,0.32786,3.93e-07,2702,CH1,v1,
10806,20241125,21,Cs0.10MA0.20FA0.70PbI2.75Br0.25,1.38,,,,,,,4PACz,0.33,,,,,,,,,950,10,5000,30,8,160,105,20,,,,,,,,,,,,,,,1.0634,28.262,0.19406,19.389,2702,CH2,v1,
10807,20241125,21,Cs0.10MA0.20FA0.70PbI2.75Br0.25,1.38,,,,,,,4PACz,0.33,,,,,,,,,950,10,5000,30,8,160,105,20,,,,,,,,,,,,,,,0.0,0.0,0.0,-1.38e-07,2702,CH3,v1,
10808,20241125,21,Cs0.10MA0.20FA0.70PbI2.75Br0.25,1.38,,,,,,,4PACz,0.33,,,,,,,,,950,10,5000,30,8,160,105,20,,,,,,,,,,,,,,,3.7039,781.66,0.031424,15.079,2702,CH4,v1,
10809,20241125,21,Cs0.10MA0.20FA0.70PbI2.75Br0.25,1.38,,,,,,,4PACz,0.33,,,,,,,,,950,10,5000,30,8,160,105,20,,,,,,,,,,,,,,,3.33e-08,1.05e+49,0.0,-2.11e-07,2703,CH1,v1,
10810,20241125,21,Cs0.10MA0.20FA0.70PbI2.75Br0.25,1.38,,,,,,,4PACz,0.33,,,,,,,,,950,10,5000,30,8,160,105,20,,,,,,,,,,,,,,,0.0,0.0,0.014734,11.458,2703,CH2,v1,
10811,20241125,21,Cs0.10MA0.20FA0.70PbI2.75Br0.25,1.38,,,,,,,4PACz,0.33,,,,,,,,,950,10,5000,30,8,160,105,20,,,,,,,,,,,,,,,0.0,0.0,-0.076992,-9.8e-08,2703,CH3,v1,
10812,20241125,21,Cs0.10MA0.20FA0.70PbI2.75Br0.25,1.38,,,,,,,4PACz,0.33,,,,,,,,,950,10,5000,30,8,160,105,20,,,,,,,,,,,,,,,0.56604,56.384,0.055333,18.143,2703,CH4,v1,
10813,20241125,21,Cs0.10MA0.20FA0.70PbI2.75Br0.25,1.38,,,,,,,4PACz,0.33,,,,,,,,,950,10,5000,30,8,160,105,20,,,,,,,,,,,,,,,9.5e-09,3.5e+48,0.0,-1.81e-07,2704,CH1,v1,
10814,20241125,21,Cs0.10MA0.20FA0.70PbI2.75Br0.25,1.38,,,,,,,4PACz,0.33,,,,,,,,,950,10,5000,30,8,160,105,20,,,,,,,,,,,,,,,2.7584,29.66,0.47279,19.67,2704,CH2,v1,
10815,20241125,21,Cs0.10MA0.20FA0.70PbI2.75Br0.25,1.38,,,,,,,4PACz,0.33,,,,,,,,,950,10,5000,30,8,160,105,20,,,,,,,,,,,,,,,0.0,0.0,0.25314,4.36e-08,2704,CH3,v1,
10816,20241125,21,Cs0.10MA0.20FA0.70PbI2.75Br0.25,1.38,,,,,,,4PACz,0.33,,,,,,,,,950,10,5000,30,8,160,105,20,,,,,,,,,,,,,,,11.758,57.554,1.0197,20.035,2704,CH4,v1,
10817,20241125,21,Cs0.10MA0.20FA0.70PbI2.75Br0.25,1.38,,,,,,,4PACz,0.33,,,,,,,,,950,10,5000,30,8,160,105,20,,,,,,,,,,,,,,,0.0,0.0,-0.0719,-9.9e-08,2705,CH1,v1,
10818,20241125,21,Cs0.10MA0.20FA0.70PbI2.75Br0.25,1.38,,,,,,,4PACz,0.33,,,,,,,,,950,10,5000,30,8,160,105,20,,,,,,,,,,,,,,,0.2333,138.08,0.013248,12.754,2705,CH2,v1,
10819,20241125,21,Cs0.10MA0.20FA0.70PbI2.75Br0.25,1.38,,,,,,,4PACz,0.33,,,,,,,,,950,10,5000,30,8,160,105,20,,,,,,,,,,,,,,,0.0,0.0,0.0,-3.48e-08,2705,CH3,v1,
10820,20241125,21,Cs0.10MA0.20FA0.70PbI2.75Br0.25,1.38,,,,,,,4PACz,0.33,,,,,,,,,950,10,5000,30,8,160,105,20,,,,,,,,,,,,,,,0.0,0.0,-0.000675,-4.8068,2705,CH4,v1,
10821,20241125,21,Cs0.10MA0.20FA0.70PbI2.75Br0.25,1.38,,,,,,,4PACz,0.33,,,,,,,,,950,10,5000,30,8,160,105,20,,,,,,,,,,,,,,,0.0,0.0,0.0,3.5341e-05,2706,CH1,v1,
10822,20241125,21,Cs0.10MA0.20FA0.70PbI2.75Br0.25,1.38,,,,,,,4PACz,0.33,,,,,,,,,950,10,5000,30,8,160,105,20,,,,,,,,,,,,,,,2.3708,30.177,0.43056,18.246,2706,CH2,v1,
10823,20241125,21,Cs0.10MA0.20FA0.70PbI2.75Br0.25,1.38,,,,,,,4PACz,0.33,,,,,,,,,950,10,5000,30,8,160,105,20,,,,,,,,,,,,,,,9.6531,56.307,0.96439,17.777,2706,CH3,v1,
10824,20241125,21,Cs0.10MA0.20FA0.70PbI2.75Br0.25,1.38,,,,,,,4PACz,0.33,,,,,,,,,950,10,5000,30,8,160,105,20,,,,,,,,,,,,,,,7.0959,46.405,0.81536,18.754,2706,CH4,v1,
10825,20241125,21,Cs0.10MA0.20FA0.70PbI2.75Br0.25,1.38,,,,,,,4PACz,0.33,,,,,,,,,950,10,5000,30,8,160,105,20,,,,,,,,,,,,,,,0.0,0.0,0.0,1.3188,2707,CH1,v1,
10826,20241125,21,Cs0.10MA0.20FA0.70PbI2.75Br0.25,1.38,,,,,,,4PACz,0.33,,,,,,,,,950,10,5000,30,8,160,105,20,,,,,,,,,,,,,,,3.4975,30.953,0.56927,19.849,2707,CH2,v1,
10827,20241125,21,Cs0.10MA0.20FA0.70PbI2.75Br0.25,1.38,,,,,,,4PACz,0.33,,,,,,,,,950,10,5000,30,8,160,105,20,,,,,,,,,,,,,,,0.0,0.0,0.003676,6.1033,2707,CH3,v1,
10828,20241125,21,Cs0.10MA0.20FA0.70PbI2.75Br0.25,1.38,,,,,,,4PACz,0.33,,,,,,,,,950,10,5000,30,8,160,105,20,,,,,,,,,,,,,,,1.9025,25.752,0.37506,19.697,2707,CH4,v1,
10829,20241125,21,Cs0.10MA0.20FA0.70PbI2.75Br0.25,1.38,,,,,,,4PACz,0.33,,,,,,,,,950,10,5000,30,8,160,105,20,,,,,,,,,,,,,,,0.0,0.0,-0.088978,-6.38e-07,2708,CH1,v1,
10830,20241125,21,Cs0.10MA0.20FA0.70PbI2.75Br0.25,1.38,,,,,,,4PACz,0.33,,,,,,,,,950,10,5000,30,8,160,105,20,,,,,,,,,,,,,,,0.40366,79.295,0.033355,15.262,2708,CH2,v1,
10831,20241125,21,Cs0.10MA0.20FA0.70PbI2.75Br0.25,1.38,,,,,,,4PACz,0.33,,,,,,,,,950,10,5000,30,8,160,105,20,,,,,,,,,,,,,,,4.2079,640.85,0.038463,17.071,2708,CH3,v1,
10832,20241125,21,Cs0.10MA0.20FA0.70PbI2.75Br0.25,1.38,,,,,,,4PACz,0.33,,,,,,,,,950,10,5000,30,8,160,105,20,,,,,,,,,,,,,,,0.0,0.0,0.038415,16.998,2708,CH4,v1,
10833,20241125,21,Cs0.10MA0.20FA0.70PbI2.75Br0.25,1.38,,,,,,,4PACz,0.33,,,,,,,,,950,10,5000,30,8,160,105,20,,,,,,,,,,,,,,,0.0,0.0,0.0,-8.3e-07,2709,CH1,v1,
10834,20241125,21,Cs0.10MA0.20FA0.70PbI2.75Br0.25,1.38,,,,,,,4PACz,0.33,,,,,,,,,950,10,5000,30,8,160,105,20,,,,,,,,,,,,,,,5.5744,36.738,0.81115,18.706,2709,CH2,v1,
10835,20241125,21,Cs0.10MA0.20FA0.70PbI2.75Br0.25,1.38,,,,,,,4PACz,0.33,,,,,,,,,950,10,5000,30,8,160,105,20,,,,,,,,,,,,,,,10.391,55.97,1.0107,18.368,2709,CH3,v1,
10836,20241125,21,Cs0.10MA0.20FA0.70PbI2.75Br0.25,1.38,,,,,,,4PACz,0.33,,,,,,,,,950,10,5000,30,8,160,105,20,,,,,,,,,,,,,,,11.29,56.723,1.0204,19.507,2709,CH4,v1,
10837,20241125,21,Cs0.10MA0.20FA0.70PbI2.75Br0.25,1.38,,,,,,,4PACz,0.33,,,,,,,,,950,10,5000,30,8,160,105,20,,,,,,,,,,,,,,,0.0,0.0,0.0,-4.5e-06,2710,CH1,v1,
10838,20241125,21,Cs0.10MA0.20FA0.70PbI2.75Br0.25,1.38,,,,,,,4PACz,0.33,,,,,,,,,950,10,5000,30,8,160,105,20,,,,,,,,,,,,,,,1.272,249.4,0.032258,15.81,2710,CH2,v1,
10839,20241125,21,Cs0.10MA0.20FA0.70PbI2.75Br0.25,1.38,,,,,,,4PACz,0.33,,,,,,,,,950,10,5000,30,8,160,105,20,,,,,,,,,,,,,,,0.0,0.0,0.021456,13.827,2710,CH3,v1,
10840,20241125,21,Cs0.10MA0.20FA0.70PbI2.75Br0.25,1.38,,,,,,,4PACz,0.33,,,,,,,,,950,10,5000,30,8,160,105,20,,,,,,,,,,,,,,,2.2134,60204.0,0.97922,3.7545,2710,CH4,v1,
10841,20241125,21,Cs0.05MA0.1FA0.85PbI3.0,1.73,,,,,,,4PACz,0.33,,,,,,,,,1000,10,5000,40,10,160,110,15,,,,,,,,,,,,,,,2.16e-07,9.5456,0.61064,3.714e-06,2711,CH1,v1,
10842,20241125,21,Cs0.05MA0.1FA0.85PbI3.0,1.73,,,,,,,4PACz,0.33,,,,,,,,,1000,10,5000,40,10,160,110,15,,,,,,,,,,,,,,,9.6704,52.857,0.87365,20.941,2711,CH2,v1,
10843,20241125,21,Cs0.05MA0.1FA0.85PbI3.0,1.73,,,,,,,4PACz,0.33,,,,,,,,,1000,10,5000,40,10,160,110,15,,,,,,,,,,,,,,,6.6e-09,38.633,0.16195,1.06e-07,2711,CH3,v1,
10844,20241125,21,Cs0.05MA0.1FA0.85PbI3.0,1.73,,,,,,,4PACz,0.33,,,,,,,,,1000,10,5000,40,10,160,110,15,,,,,,,,,,,,,,,10.06,52.62,0.94672,20.194,2711,CH4,v1,
10845,20241125,21,Cs0.05MA0.1FA0.85PbI3.0,1.73,,,,,,,4PACz,0.33,,,,,,,,,1000,10,5000,40,10,160,110,15,,,,,,,,,,,,,,,0.0,0.0,0.0,-2.33e-07,2712,CH1,v1,
10846,20241125,21,Cs0.05MA0.1FA0.85PbI3.0,1.73,,,,,,,4PACz,0.33,,,,,,,,,1000,10,5000,40,10,160,110,15,,,,,,,,,,,,,,,10.525,53.59,0.93757,20.947,2712,CH2,v1,
10847,20241125,21,Cs0.05MA0.1FA0.85PbI3.0,1.73,,,,,,,4PACz,0.33,,,,,,,,,1000,10,5000,40,10,160,110,15,,,,,,,,,,,,,,,1.77e-08,3083.5,0.18228,-3.1e-09,2712,CH3,v1,
10848,20241125,21,Cs0.05MA0.1FA0.85PbI3.0,1.73,,,,,,,4PACz,0.33,,,,,,,,,1000,10,5000,40,10,160,110,15,,,,,,,,,,,,,,,10.205,52.73,0.97066,19.938,2712,CH4,v1,
10849,20241125,21,Cs0.05MA0.1FA0.85PbI3.0,1.73,,,,,,,4PACz,0.33,,,,,,,,,1000,10,5000,40,10,160,110,15,,,,,,,,,,,,,,,0.0,0.0,0.29569,5.79e-07,2713,CH1,v1,
10850,20241125,21,Cs0.05MA0.1FA0.85PbI3.0,1.73,,,,,,,4PACz,0.33,,,,,,,,,1000,10,5000,40,10,160,110,15,,,,,,,,,,,,,,,9.6477,53.629,0.91631,19.633,2713,CH2,v1,
10851,20241125,21,Cs0.05MA0.1FA0.85PbI3.0,1.73,,,,,,,4PACz,0.33,,,,,,,,,1000,10,5000,40,10,160,110,15,,,,,,,,,,,,,,,1.33e-08,2324.0,0.097931,5.8e-09,2713,CH3,v1,
10852,20241125,21,Cs0.05MA0.1FA0.85PbI3.0,1.73,,,,,,,4PACz,0.33,,,,,,,,,1000,10,5000,40,10,160,110,15,,,,,,,,,,,,,,,0.025789,3392.0,0.53756,1.4143,2713,CH4,v1,
10853,20241125,21,Cs0.05MA0.1FA0.85PbI3.0,1.73,,,,,,,4PACz,0.33,,,,,,,,,1000,10,5000,40,10,160,110,15,,,,,,,,,,,,,,,0.0,0.0,-0.040426,-1.57e-07,2714,CH1,v1,
10854,20241125,21,Cs0.05MA0.1FA0.85PbI3.0,1.73,,,,,,,4PACz,0.33,,,,,,,,,1000,10,5000,40,10,160,110,15,,,,,,,,,,,,,,,9.7215,53.373,0.88642,20.548,2714,CH2,v1,
10855,20241125,21,Cs0.05MA0.1FA0.85PbI3.0,1.73,,,,,,,4PACz,0.33,,,,,,,,,1000,10,5000,40,10,160,110,15,,,,,,,,,,,,,,,0.0,0.0,-0.050081,-3.57e-08,2714,CH3,v1,
10856,20241125,21,Cs0.05MA0.1FA0.85PbI3.0,1.73,,,,,,,4PACz,0.33,,,,,,,,,1000,10,5000,40,10,160,110,15,,,,,,,,,,,,,,,0.053977,626.91,0.001849,4.6559,2714,CH4,v1,
10857,20241125,21,Cs0.05MA0.1FA0.85PbI3.0,1.73,,,,,,,4PACz,0.33,,,,,,,,,1000,10,5000,40,10,160,110,15,,,,,,,,,,,,,,,0.0,0.0,-0.090573,-1.58e-07,2715,CH1,v1,
10858,20241125,21,Cs0.05MA0.1FA0.85PbI3.0,1.73,,,,,,,4PACz,0.33,,,,,,,,,1000,10,5000,40,10,160,110,15,,,,,,,,,,,,,,,0.0,0.0,0.039262,15.005,2715,CH2,v1,
10859,20241125,21,Cs0.05MA0.1FA0.85PbI3.0,1.73,,,,,,,4PACz,0.33,,,,,,,,,1000,10,5000,40,10,160,110,15,,,,,,,,,,,,,,,6.7e-09,4.22e+48,0.0,-1.05e-07,2715,CH3,v1,
10860,20241125,21,Cs0.05MA0.1FA0.85PbI3.0,1.73,,,,,,,4PACz,0.33,,,,,,,,,1000,10,5000,40,10,160,110,15,,,,,,,,,,,,,,,0.21121,337.36,0.007553,8.2889,2715,CH4,v1,
10861,20241125,21,Cs0.05MA0.1FA0.85PbI3.0,1.73,,,,,,,4PACz,0.33,,,,,,,,,1000,10,5000,40,10,160,110,15,,,,,,,,,,,,,,,3.8753,24.149,1.1857,13.535,2716,CH1,v1,
10862,20241125,21,Cs0.05MA0.1FA0.85PbI3.0,1.73,,,,,,,4PACz,0.33,,,,,,,,,1000,10,5000,40,10,160,110,15,,,,,,,,,,,,,,,8.893,50.5,0.8888,19.813,2716,CH2,v1,
10863,20241125,21,Cs0.05MA0.1FA0.85PbI3.0,1.73,,,,,,,4PACz,0.33,,,,,,,,,1000,10,5000,40,10,160,110,15,,,,,,,,,,,,,,,8.4362,49.198,0.93244,18.39,2716,CH3,v1,
10864,20241125,21,Cs0.05MA0.1FA0.85PbI3.0,1.73,,,,,,,4PACz,0.33,,,,,,,,,1000,10,5000,40,10,160,110,15,,,,,,,,,,,,,,,9.0608,50.14,0.9472,19.078,2716,CH4,v1,
10865,20241125,21,Cs0.05MA0.1FA0.85PbI3.0,1.73,,,,,,,4PACz,0.33,,,,,,,,,1000,10,5000,40,10,160,110,15,,,,,,,,,,,,,,,2.59e-08,9.52e+47,0.0,-1.81e-06,2717,CH1,v1,
10866,20241125,21,Cs0.05MA0.1FA0.85PbI3.0,1.73,,,,,,,4PACz,0.33,,,,,,,,,1000,10,5000,40,10,160,110,15,,,,,,,,,,,,,,,9.8391,51.895,0.95936,19.763,2717,CH2,v1,
10867,20241125,21,Cs0.05MA0.1FA0.85PbI3.0,1.73,,,,,,,4PACz,0.33,,,,,,,,,1000,10,5000,40,10,160,110,15,,,,,,,,,,,,,,,8.5916,51.678,0.89994,18.474,2717,CH3,v1,
10868,20241125,21,Cs0.05MA0.1FA0.85PbI3.0,1.73,,,,,,,4PACz,0.33,,,,,,,,,1000,10,5000,40,10,160,110,15,,,,,,,,,,,,,,,8.0191,46.747,0.95457,17.971,2717,CH4,v1,
10869,20241125,21,Cs0.05MA0.1FA0.85PbI3.0,1.73,,,,,,,4PACz,0.33,,,,,,,,,1000,10,5000,40,10,160,110,15,,,,,,,,,,,,,,,0.0,0.0,-0.092531,-0.23845,2718,CH1,v1,
10870,20241125,21,Cs0.05MA0.1FA0.85PbI3.0,1.73,,,,,,,4PACz,0.33,,,,,,,,,1000,10,5000,40,10,160,110,15,,,,,,,,,,,,,,,8.6817,51.323,0.91325,18.523,2718,CH2,v1,
10871,20241125,21,Cs0.05MA0.1FA0.85PbI3.0,1.73,,,,,,,4PACz,0.33,,,,,,,,,1000,10,5000,40,10,160,110,15,,,,,,,,,,,,,,,6.5093,45.462,0.81082,17.659,2718,CH3,v1,
10872,20241125,21,Cs0.05MA0.1FA0.85PbI3.0,1.73,,,,,,,4PACz,0.33,,,,,,,,,1000,10,5000,40,10,160,110,15,,,,,,,,,,,,,,,0.05914,2299.5,0.98753,2.6043,2718,CH4,v1,
10873,20241125,21,Cs0.05MA0.1FA0.85PbI3.0,1.73,,,,,,,4PACz,0.33,,,,,,,,,1000,10,5000,40,10,160,110,15,,,,,,,,,,,,,,,0.0,0.0,0.0,-1.06e-06,2719,CH1,v1,
10874,20241125,21,Cs0.05MA0.1FA0.85PbI3.0,1.73,,,,,,,4PACz,0.33,,,,,,,,,1000,10,5000,40,10,160,110,15,,,,,,,,,,,,,,,8.6597,50.292,0.91218,18.876,2719,CH2,v1,
10875,20241125,21,Cs0.05MA0.1FA0.85PbI3.0,1.73,,,,,,,4PACz,0.33,,,,,,,,,1000,10,5000,40,10,160,110,15,,,,,,,,,,,,,,,0.0,0.0,0.003193,5.5768,2719,CH3,v1,
10876,20241125,21,Cs0.05MA0.1FA0.85PbI3.0,1.73,,,,,,,4PACz,0.33,,,,,,,,,1000,10,5000,40,10,160,110,15,,,,,,,,,,,,,,,0.0,0.0,0.001993,4.6992,2719,CH4,v1,
