Repository: MI-Materials-Intelligence/Recipe-Language-Model

# Learning Layer

## Overview

In the learning layer, the formulas and parameters are encoded and then tokenised into recipes as inputs. Through atomic skills of data extraction, cleaning, and matching, these data are organised into standardised datasets, providing the basis for RLM training and iterative recipe refinement.

Key Atomic Skills:
- **Cleaning**: Preprocessing and outlier cleaning
- **Matching**: Matching data pairs based on variables
- **Extraction**: Data extraction from robotic boxes

File: seven_ai_layers_robotics/learning/data/data50764_from_db.csv (part 43 of 253)
No,date,rank,Formula PVK,Concentration PVK,Formula Additive 1,Concentration Additive 1,Formula Additive 2,Concentration Additive 2,Formula Additive 3,Concentration Additive 3,Formula SAM 1,Concentration SAM 1,Formula SAM 2,Concentration SAM 2,Formula SAM 3,Concentration SAM 3,Spin Coating Speed SAM,Spin Coating Time SAM,Annealed Temperature SAM,Annealed Time SAM,Spin Coating Speed PVK 1,Spin Coating Time PVK 1,Spin Coating Speed PVK 2,Spin Coating Time PVK 2,Antisolvent Dropping Timing,Antisolvent Volume,Annealed Temperature PVK,Annealed Time PVK,Formula Passivator 1,Concentration Passivator 1,Formula Passivator 2,Concentration Passivator 2,Formula Passivator 3,Concentration Passivator 3,Formula Passivator 4,Concentration Passivator 4,Spin Coating Speed Passivator,Spin Coating Time Passivator,Passivator Dropping Timing,Passivator Volume,Annealed Temperature Passivator,Annealed Time Passivator,PCE,FF,Voc,Jsc,Product,Channel,From,upload_time
10877,20241125,21,Cs0.05MA0.1FA0.85PbI3.0,1.73,,,,,,,4PACz,0.33,,,,,,,,,1000,10,5000,40,10,160,110,15,,,,,,,,,,,,,,,0.0,0.0,0.0,-1.54e-06,2720,CH1,v1,
10878,20241125,21,Cs0.05MA0.1FA0.85PbI3.0,1.73,,,,,,,4PACz,0.33,,,,,,,,,1000,10,5000,40,10,160,110,15,,,,,,,,,,,,,,,6.2008,309.76,0.13159,15.212,2720,CH2,v1,
10879,20241125,21,Cs0.05MA0.1FA0.85PbI3.0,1.73,,,,,,,4PACz,0.33,,,,,,,,,1000,10,5000,40,10,160,110,15,,,,,,,,,,,,,,,9.2044,9409.4,0.009859,9.922,2720,CH3,v1,
10880,20241125,21,Cs0.05MA0.1FA0.85PbI3.0,1.73,,,,,,,4PACz,0.33,,,,,,,,,1000,10,5000,40,10,160,110,15,,,,,,,,,,,,,,,0.89317,1650.4,0.006726,8.0459,2720,CH4,v1,
10881,20241126,22,Cs0.05MA0.16FA0.79PbI2.9Br0.1,1.73,,,,,,,py3,0.33,,,,,,,,,1000,10,5000,30,6,160,110,25,,,,,,,,,,,,,,,2.8569,25.463,1.0191,11.009,2721,CH1,v1,
10882,20241126,22,Cs0.05MA0.16FA0.79PbI2.9Br0.1,1.73,,,,,,,py3,0.33,,,,,,,,,1000,10,5000,30,6,160,110,25,,,,,,,,,,,,,,,14.212,68.845,1.0703,19.286,2721,CH2,v1,
10883,20241126,22,Cs0.05MA0.16FA0.79PbI2.9Br0.1,1.73,,,,,,,py3,0.33,,,,,,,,,1000,10,5000,30,6,160,110,25,,,,,,,,,,,,,,,10.624,54.94,1.0503,18.413,2721,CH3,v1,
10884,20241126,22,Cs0.05MA0.16FA0.79PbI2.9Br0.1,1.73,,,,,,,py3,0.33,,,,,,,,,1000,10,5000,30,6,160,110,25,,,,,,,,,,,,,,,9.0809,46.442,1.0335,18.919,2721,CH4,v1,
10885,20241126,22,Cs0.05MA0.16FA0.79PbI2.9Br0.1,1.73,,,,,,,py3,0.33,,,,,,,,,1000,10,5000,30,6,160,110,25,,,,,,,,,,,,,,,0.0,0.0,0.0,13.976,2722,CH1,v1,
10886,20241126,22,Cs0.05MA0.16FA0.79PbI2.9Br0.1,1.73,,,,,,,py3,0.33,,,,,,,,,1000,10,5000,30,6,160,110,25,,,,,,,,,,,,,,,16.792,82.051,1.0757,19.025,2722,CH2,v1,
10887,20241126,22,Cs0.05MA0.16FA0.79PbI2.9Br0.1,1.73,,,,,,,py3,0.33,,,,,,,,,1000,10,5000,30,6,160,110,25,,,,,,,,,,,,,,,15.973,82.516,1.0657,18.163,2722,CH3,v1,
10888,20241126,22,Cs0.05MA0.16FA0.79PbI2.9Br0.1,1.73,,,,,,,py3,0.33,,,,,,,,,1000,10,5000,30,6,160,110,25,,,,,,,,,,,,,,,0.0,0.0,0.10735,16.083,2722,CH4,v1,
10889,20241126,22,Cs0.05MA0.16FA0.79PbI2.9Br0.1,1.73,,,,,,,py3,0.33,,,,,,,,,1000,10,5000,30,6,160,110,25,,,,,,,,,,,,,,,0.0,0.0,0.0,15.432,2723,CH1,v1,
10890,20241126,22,Cs0.05MA0.16FA0.79PbI2.9Br0.1,1.73,,,,,,,py3,0.33,,,,,,,,,1000,10,5000,30,6,160,110,25,,,,,,,,,,,,,,,17.098,82.193,1.0715,19.414,2723,CH2,v1,
10891,20241126,22,Cs0.05MA0.16FA0.79PbI2.9Br0.1,1.73,,,,,,,py3,0.33,,,,,,,,,1000,10,5000,30,6,160,110,25,,,,,,,,,,,,,,,16.161,82.334,1.0646,18.439,2723,CH3,v1,
10892,20241126,22,Cs0.05MA0.16FA0.79PbI2.9Br0.1,1.73,,,,,,,py3,0.33,,,,,,,,,1000,10,5000,30,6,160,110,25,,,,,,,,,,,,,,,16.416,82.48,1.0613,18.753,2723,CH4,v1,
10893,20241126,22,Cs0.05MA0.16FA0.79PbI2.9Br0.1,1.73,,,,,,,py3,0.33,,,,,,,,,1000,10,5000,30,6,160,110,25,,,,,,,,,,,,,,,5.3319,25.955,1.19,17.263,2724,CH1,v1,
10894,20241126,22,Cs0.05MA0.16FA0.79PbI2.9Br0.1,1.73,,,,,,,py3,0.33,,,,,,,,,1000,10,5000,30,6,160,110,25,,,,,,,,,,,,,,,17.446,81.919,1.0763,19.787,2724,CH2,v1,
10895,20241126,22,Cs0.05MA0.16FA0.79PbI2.9Br0.1,1.73,,,,,,,py3,0.33,,,,,,,,,1000,10,5000,30,6,160,110,25,,,,,,,,,,,,,,,16.682,82.301,1.0669,18.998,2724,CH3,v1,
10896,20241126,22,Cs0.05MA0.16FA0.79PbI2.9Br0.1,1.73,,,,,,,py3,0.33,,,,,,,,,1000,10,5000,30,6,160,110,25,,,,,,,,,,,,,,,16.963,82.511,1.0625,19.35,2724,CH4,v1,
10897,20241126,22,Cs0.05MA0.16FA0.79PbI2.9Br0.1,1.73,,,,,,,py3,0.33,,,,,,,,,1000,10,5000,30,6,160,110,25,,,,,,,,,,,,,,,4.2617,30.211,1.0648,13.248,2725,CH1,v1,
10898,20241126,22,Cs0.05MA0.16FA0.79PbI2.9Br0.1,1.73,,,,,,,py3,0.33,,,,,,,,,1000,10,5000,30,6,160,110,25,,,,,,,,,,,,,,,16.997,81.627,1.0716,19.432,2725,CH2,v1,
10899,20241126,22,Cs0.05MA0.16FA0.79PbI2.9Br0.1,1.73,,,,,,,py3,0.33,,,,,,,,,1000,10,5000,30,6,160,110,25,,,,,,,,,,,,,,,16.244,82.52,1.0616,18.542,2725,CH3,v1,
10900,20241126,22,Cs0.05MA0.16FA0.79PbI2.9Br0.1,1.73,,,,,,,py3,0.33,,,,,,,,,1000,10,5000,30,6,160,110,25,,,,,,,,,,,,,,,16.212,81.427,1.0616,18.753,2725,CH4,v1,
10901,20241126,22,Cs0.05MA0.16FA0.79PbI2.9Br0.1,1.73,,,,,,,py3,0.33,,,,,,,,,1000,10,5000,30,6,160,110,25,,,,,,,,,,,,,,,4.8525,62.06,1.0053,7.778,2726,CH1,v1,
10902,20241126,22,Cs0.05MA0.16FA0.79PbI2.9Br0.1,1.73,,,,,,,py3,0.33,,,,,,,,,1000,10,5000,30,6,160,110,25,,,,,,,,,,,,,,,14.907,74.917,1.0121,19.66,2726,CH2,v1,
10903,20241126,22,Cs0.05MA0.16FA0.79PbI2.9Br0.1,1.73,,,,,,,py3,0.33,,,,,,,,,1000,10,5000,30,6,160,110,25,,,,,,,,,,,,,,,15.61,81.687,1.0164,18.801,2726,CH3,v1,
10904,20241126,22,Cs0.05MA0.16FA0.79PbI2.9Br0.1,1.73,,,,,,,py3,0.33,,,,,,,,,1000,10,5000,30,6,160,110,25,,,,,,,,,,,,,,,16.211,82.32,1.0137,19.428,2726,CH4,v1,
10905,20241126,22,Cs0.05MA0.16FA0.79PbI2.9Br0.1,1.73,,,,,,,py3,0.33,,,,,,,,,1000,10,5000,30,6,160,110,25,,,,,,,,,,,,,,,0.0,0.0,0.0,1.0744,2727,CH1,v1,
10906,20241126,22,Cs0.05MA0.16FA0.79PbI2.9Br0.1,1.73,,,,,,,py3,0.33,,,,,,,,,1000,10,5000,30,6,160,110,25,,,,,,,,,,,,,,,16.078,80.923,1.0236,19.41,2727,CH2,v1,
10907,20241126,22,Cs0.05MA0.16FA0.79PbI2.9Br0.1,1.73,,,,,,,py3,0.33,,,,,,,,,1000,10,5000,30,6,160,110,25,,,,,,,,,,,,,,,15.75,83.441,1.0167,18.566,2727,CH3,v1,
10908,20241126,22,Cs0.05MA0.16FA0.79PbI2.9Br0.1,1.73,,,,,,,py3,0.33,,,,,,,,,1000,10,5000,30,6,160,110,25,,,,,,,,,,,,,,,2.7828,39.519,0.35288,19.955,2727,CH4,v1,
10909,20241126,22,Cs0.05MA0.16FA0.79PbI2.9Br0.1,1.73,,,,,,,py3,0.33,,,,,,,,,1000,10,5000,30,6,160,110,25,,,,,,,,,,,,,,,0.0,0.0,0.0,4.715,2728,CH1,v1,
10910,20241126,22,Cs0.05MA0.16FA0.79PbI2.9Br0.1,1.73,,,,,,,py3,0.33,,,,,,,,,1000,10,5000,30,6,160,110,25,,,,,,,,,,,,,,,15.066,76.702,1.0045,19.555,2728,CH2,v1,
10911,20241126,22,Cs0.05MA0.16FA0.79PbI2.9Br0.1,1.73,,,,,,,py3,0.33,,,,,,,,,1000,10,5000,30,6,160,110,25,,,,,,,,,,,,,,,16.071,84.208,1.0095,18.906,2728,CH3,v1,
10912,20241126,22,Cs0.05MA0.16FA0.79PbI2.9Br0.1,1.73,,,,,,,py3,0.33,,,,,,,,,1000,10,5000,30,6,160,110,25,,,,,,,,,,,,,,,16.676,85.417,1.0096,19.338,2728,CH4,v1,
10913,20241126,22,Cs0.05MA0.16FA0.79PbI2.9Br0.1,1.73,,,,,,,py3,0.33,,,,,,,,,1000,10,5000,30,6,160,110,25,,,,,,,,,,,,,,,0.048994,4.3e+48,0.0,0.75982,2729,CH1,v1,
10914,20241126,22,Cs0.05MA0.16FA0.79PbI2.9Br0.1,1.73,,,,,,,py3,0.33,,,,,,,,,1000,10,5000,30,6,160,110,25,,,,,,,,,,,,,,,17.156,83.366,1.0171,20.232,2729,CH2,v1,
10915,20241126,22,Cs0.05MA0.16FA0.79PbI2.9Br0.1,1.73,,,,,,,py3,0.33,,,,,,,,,1000,10,5000,30,6,160,110,25,,,,,,,,,,,,,,,16.801,84.729,1.0144,19.548,2729,CH3,v1,
10916,20241126,22,Cs0.05MA0.16FA0.79PbI2.9Br0.1,1.73,,,,,,,py3,0.33,,,,,,,,,1000,10,5000,30,6,160,110,25,,,,,,,,,,,,,,,17.4,85.444,1.0126,20.111,2729,CH4,v1,
10917,20241126,22,Cs0.05MA0.16FA0.79PbI2.9Br0.1,1.73,,,,,,,py3,0.33,,,,,,,,,1000,10,5000,30,6,160,110,25,,,,,,,,,,,,,,,0.0,0.0,0.0,6.6516,2730,CH1,v1,
10918,20241126,22,Cs0.05MA0.16FA0.79PbI2.9Br0.1,1.73,,,,,,,py3,0.33,,,,,,,,,1000,10,5000,30,6,160,110,25,,,,,,,,,,,,,,,16.396,80.816,1.0212,19.866,2730,CH2,v1,
10919,20241126,22,Cs0.05MA0.16FA0.79PbI2.9Br0.1,1.73,,,,,,,py3,0.33,,,,,,,,,1000,10,5000,30,6,160,110,25,,,,,,,,,,,,,,,15.839,81.78,1.0149,19.082,2730,CH3,v1,
10920,20241126,22,Cs0.05MA0.16FA0.79PbI2.9Br0.1,1.73,,,,,,,py3,0.33,,,,,,,,,1000,10,5000,30,6,160,110,25,,,,,,,,,,,,,,,16.519,83.752,1.0096,19.537,2730,CH4,v1,
10921,20241126,22,Cs0.05MA0.1FA0.85PbI2.85Br0.15,1.65,,,,,,,py3,0.33,,,,,,,,,1200,10,5000,30,10,160,100,20,,,,,,,,,,,,,,,6.1286,31.61,1.084,17.885,2731,CH1,v1,
10922,20241126,22,Cs0.05MA0.1FA0.85PbI2.85Br0.15,1.65,,,,,,,py3,0.33,,,,,,,,,1200,10,5000,30,10,160,100,20,,,,,,,,,,,,,,,14.767,72.279,1.0761,18.987,2731,CH2,v1,
10923,20241126,22,Cs0.05MA0.1FA0.85PbI2.85Br0.15,1.65,,,,,,,py3,0.33,,,,,,,,,1200,10,5000,30,10,160,100,20,,,,,,,,,,,,,,,9.3669,51.232,1.0243,17.85,2731,CH3,v1,
10924,20241126,22,Cs0.05MA0.1FA0.85PbI2.85Br0.15,1.65,,,,,,,py3,0.33,,,,,,,,,1200,10,5000,30,10,160,100,20,,,,,,,,,,,,,,,14.561,75.415,1.0692,18.058,2731,CH4,v1,
10925,20241126,22,Cs0.05MA0.1FA0.85PbI2.85Br0.15,1.65,,,,,,,py3,0.33,,,,,,,,,1200,10,5000,30,10,160,100,20,,,,,,,,,,,,,,,0.0,0.0,0.0,16.805,2732,CH1,v1,
10926,20241126,22,Cs0.05MA0.1FA0.85PbI2.85Br0.15,1.65,,,,,,,py3,0.33,,,,,,,,,1200,10,5000,30,10,160,100,20,,,,,,,,,,,,,,,16.298,78.346,1.0823,19.221,2732,CH2,v1,
10927,20241126,22,Cs0.05MA0.1FA0.85PbI2.85Br0.15,1.65,,,,,,,py3,0.33,,,,,,,,,1200,10,5000,30,10,160,100,20,,,,,,,,,,,,,,,15.133,77.222,1.0706,18.305,2732,CH3,v1,
10928,20241126,22,Cs0.05MA0.1FA0.85PbI2.85Br0.15,1.65,,,,,,,py3,0.33,,,,,,,,,1200,10,5000,30,10,160,100,20,,,,,,,,,,,,,,,8.8906,46.529,1.0283,18.581,2732,CH4,v1,
10929,20241126,22,Cs0.05MA0.1FA0.85PbI2.85Br0.15,1.65,,,,,,,py3,0.33,,,,,,,,,1200,10,5000,30,10,160,100,20,,,,,,,,,,,,,,,0.0,0.0,0.0,7.6703,2733,CH1,v1,
10930,20241126,22,Cs0.05MA0.1FA0.85PbI2.85Br0.15,1.65,,,,,,,py3,0.33,,,,,,,,,1200,10,5000,30,10,160,100,20,,,,,,,,,,,,,,,16.7,79.678,1.0724,19.544,2733,CH2,v1,
10931,20241126,22,Cs0.05MA0.1FA0.85PbI2.85Br0.15,1.65,,,,,,,py3,0.33,,,,,,,,,1200,10,5000,30,10,160,100,20,,,,,,,,,,,,,,,10.694,4.7e+49,0.0,15.173,2733,CH3,v1,
10932,20241126,22,Cs0.05MA0.1FA0.85PbI2.85Br0.15,1.65,,,,,,,py3,0.33,,,,,,,,,1200,10,5000,30,10,160,100,20,,,,,,,,,,,,,,,8.6179,44.9,1.0175,18.864,2733,CH4,v1,
10933,20241126,22,Cs0.05MA0.1FA0.85PbI2.85Br0.15,1.65,,,,,,,py3,0.33,,,,,,,,,1200,10,5000,30,10,160,100,20,,,,,,,,,,,,,,,0.0,0.0,0.0,16.458,2734,CH1,v1,
10934,20241126,22,Cs0.05MA0.1FA0.85PbI2.85Br0.15,1.65,,,,,,,py3,0.33,,,,,,,,,1200,10,5000,30,10,160,100,20,,,,,,,,,,,,,,,15.729,78.452,1.0738,18.672,2734,CH2,v1,
10935,20241126,22,Cs0.05MA0.1FA0.85PbI2.85Br0.15,1.65,,,,,,,py3,0.33,,,,,,,,,1200,10,5000,30,10,160,100,20,,,,,,,,,,,,,,,14.796,78.514,1.0688,17.633,2734,CH3,v1,
10936,20241126,22,Cs0.05MA0.1FA0.85PbI2.85Br0.15,1.65,,,,,,,py3,0.33,,,,,,,,,1200,10,5000,30,10,160,100,20,,,,,,,,,,,,,,,14.768,78.265,1.0639,17.736,2734,CH4,v1,
10937,20241126,22,Cs0.05MA0.1FA0.85PbI2.85Br0.15,1.65,,,,,,,py3,0.33,,,,,,,,,1200,10,5000,30,10,160,100,20,,,,,,,,,,,,,,,0.0,0.0,0.0,17.682,2735,CH1,v1,
10938,20241126,22,Cs0.05MA0.1FA0.85PbI2.85Br0.15,1.65,,,,,,,py3,0.33,,,,,,,,,1200,10,5000,30,10,160,100,20,,,,,,,,,,,,,,,16.082,78.864,1.081,18.864,2735,CH2,v1,
10939,20241126,22,Cs0.05MA0.1FA0.85PbI2.85Br0.15,1.65,,,,,,,py3,0.33,,,,,,,,,1200,10,5000,30,10,160,100,20,,,,,,,,,,,,,,,13.753,72.413,1.0622,17.881,2735,CH3,v1,
10940,20241126,22,Cs0.05MA0.1FA0.85PbI2.85Br0.15,1.65,,,,,,,py3,0.33,,,,,,,,,1200,10,5000,30,10,160,100,20,,,,,,,,,,,,,,,14.121,74.954,1.0625,17.731,2735,CH4,v1,
10941,20241126,22,Cs0.05MA0.1FA0.85PbI2.85Br0.15,1.65,,,,,,,py3,0.33,,,,,,,,,1200,10,5000,30,10,160,100,20,,,,,,,,,,,,,,,0.54857,12.651,1.1875,3.6516,2736,CH1,v1,
10942,20241126,22,Cs0.05MA0.1FA0.85PbI2.85Br0.15,1.65,,,,,,,py3,0.33,,,,,,,,,1200,10,5000,30,10,160,100,20,,,,,,,,,,,,,,,16.497,81.923,1.021,19.723,2736,CH2,v1,
10943,20241126,22,Cs0.05MA0.1FA0.85PbI2.85Br0.15,1.65,,,,,,,py3,0.33,,,,,,,,,1200,10,5000,30,10,160,100,20,,,,,,,,,,,,,,,14.247,74.425,1.0084,18.982,2736,CH3,v1,
10944,20241126,22,Cs0.05MA0.1FA0.85PbI2.85Br0.15,1.65,,,,,,,py3,0.33,,,,,,,,,1200,10,5000,30,10,160,100,20,,,,,,,,,,,,,,,16.714,83.614,1.0208,19.582,2736,CH4,v1,
10945,20241126,22,Cs0.05MA0.1FA0.85PbI2.85Br0.15,1.65,,,,,,,py3,0.33,,,,,,,,,1200,10,5000,30,10,160,100,20,,,,,,,,,,,,,,,0.0,0.0,0.0,1.4614,2737,CH1,v1,
10946,20241126,22,Cs0.05MA0.1FA0.85PbI2.85Br0.15,1.65,,,,,,,py3,0.33,,,,,,,,,1200,10,5000,30,10,160,100,20,,,,,,,,,,,,,,,16.504,81.455,1.0188,19.888,2737,CH2,v1,
10947,20241126,22,Cs0.05MA0.1FA0.85PbI2.85Br0.15,1.65,,,,,,,py3,0.33,,,,,,,,,1200,10,5000,30,10,160,100,20,,,,,,,,,,,,,,,16.164,82.208,1.0117,19.434,2737,CH3,v1,
10948,20241126,22,Cs0.05MA0.1FA0.85PbI2.85Br0.15,1.65,,,,,,,py3,0.33,,,,,,,,,1200,10,5000,30,10,160,100,20,,,,,,,,,,,,,,,16.416,81.927,1.0201,19.642,2737,CH4,v1,
10949,20241126,22,Cs0.05MA0.1FA0.85PbI2.85Br0.15,1.65,,,,,,,py3,0.33,,,,,,,,,1200,10,5000,30,10,160,100,20,,,,,,,,,,,,,,,1.3e-06,27.586,0.66587,7.05e-06,2738,CH1,v1,
10950,20241126,22,Cs0.05MA0.1FA0.85PbI2.85Br0.15,1.65,,,,,,,py3,0.33,,,,,,,,,1200,10,5000,30,10,160,100,20,,,,,,,,,,,,,,,17.184,81.86,1.0123,20.737,2738,CH2,v1,
10951,20241126,22,Cs0.05MA0.1FA0.85PbI2.85Br0.15,1.65,,,,,,,py3,0.33,,,,,,,,,1200,10,5000,30,10,160,100,20,,,,,,,,,,,,,,,2.666,162.95,0.08505,19.237,2738,CH3,v1,
10952,20241126,22,Cs0.05MA0.1FA0.85PbI2.85Br0.15,1.65,,,,,,,py3,0.33,,,,,,,,,1200,10,5000,30,10,160,100,20,,,,,,,,,,,,,,,15.741,77.145,0.99997,20.405,2738,CH4,v1,
10953,20241126,22,Cs0.05MA0.1FA0.85PbI2.85Br0.15,1.65,,,,,,,py3,0.33,,,,,,,,,1200,10,5000,30,10,160,100,20,,,,,,,,,,,,,,,1.3366,48.044,0.68299,4.0733,2739,CH1,v1,
10954,20241126,22,Cs0.05MA0.1FA0.85PbI2.85Br0.15,1.65,,,,,,,py3,0.33,,,,,,,,,1200,10,5000,30,10,160,100,20,,,,,,,,,,,,,,,16.199,81.152,1.0126,19.714,2739,CH2,v1,
10955,20241126,22,Cs0.05MA0.1FA0.85PbI2.85Br0.15,1.65,,,,,,,py3,0.33,,,,,,,,,1200,10,5000,30,10,160,100,20,,,,,,,,,,,,,,,15.819,82.202,1.0129,19.0,2739,CH3,v1,
10956,20241126,22,Cs0.05MA0.1FA0.85PbI2.85Br0.15,1.65,,,,,,,py3,0.33,,,,,,,,,1200,10,5000,30,10,160,100,20,,,,,,,,,,,,,,,16.076,81.947,1.0134,19.357,2739,CH4,v1,
10957,20241126,22,Cs0.05MA0.1FA0.85PbI2.85Br0.15,1.65,,,,,,,py3,0.33,,,,,,,,,1200,10,5000,30,10,160,100,20,,,,,,,,,,,,,,,0.0,0.0,1.0037,1.4684,2740,CH1,v1,
10958,20241126,22,Cs0.05MA0.1FA0.85PbI2.85Br0.15,1.65,,,,,,,py3,0.33,,,,,,,,,1200,10,5000,30,10,160,100,20,,,,,,,,,,,,,,,16.061,79.951,1.0137,19.817,2740,CH2,v1,
10959,20241126,22,Cs0.05MA0.1FA0.85PbI2.85Br0.15,1.65,,,,,,,py3,0.33,,,,,,,,,1200,10,5000,30,10,160,100,20,,,,,,,,,,,,,,,15.653,82.086,1.0067,18.943,2740,CH3,v1,
10960,20241126,22,Cs0.05MA0.1FA0.85PbI2.85Br0.15,1.65,,,,,,,py3,0.33,,,,,,,,,1200,10,5000,30,10,160,100,20,,,,,,,,,,,,,,,16.037,82.008,1.011,19.343,2740,CH4,v1,
10961,20241126,22,Cs0.05MA0.1FA0.85PbI3.0,1.73,,,,,,,py3,0.33,,,,,,,,,1000,10,5000,40,10,160,110,15,,,,,,,,,,,,,,,6.1516,40.069,1.0905,14.078,2741,CH1,v1,
10962,20241126,22,Cs0.05MA0.1FA0.85PbI3.0,1.73,,,,,,,py3,0.33,,,,,,,,,1000,10,5000,40,10,160,110,15,,,,,,,,,,,,,,,14.23,70.092,1.0908,18.612,2741,CH2,v1,
10963,20241126,22,Cs0.05MA0.1FA0.85PbI3.0,1.73,,,,,,,py3,0.33,,,,,,,,,1000,10,5000,40,10,160,110,15,,,,,,,,,,,,,,,9.8866,50.624,1.0559,18.495,2741,CH3,v1,
10964,20241126,22,Cs0.05MA0.1FA0.85PbI3.0,1.73,,,,,,,py3,0.33,,,,,,,,,1000,10,5000,40,10,160,110,15,,,,,,,,,,,,,,,15.285,76.271,1.0741,18.659,2741,CH4,v1,
10965,20241126,22,Cs0.05MA0.1FA0.85PbI3.0,1.73,,,,,,,py3,0.33,,,,,,,,,1000,10,5000,40,10,160,110,15,,,,,,,,,,,,,,,7.1037,49.747,1.1033,12.943,2742,CH1,v1,
10966,20241126,22,Cs0.05MA0.1FA0.85PbI3.0,1.73,,,,,,,py3,0.33,,,,,,,,,1000,10,5000,40,10,160,110,15,,,,,,,,,,,,,,,12.096,61.093,1.075,18.417,2742,CH2,v1,
10967,20241126,22,Cs0.05MA0.1FA0.85PbI3.0,1.73,,,,,,,py3,0.33,,,,,,,,,1000,10,5000,40,10,160,110,15,,,,,,,,,,,,,,,11.322,57.605,1.0656,18.445,2742,CH3,v1,
10968,20241126,22,Cs0.05MA0.1FA0.85PbI3.0,1.73,,,,,,,py3,0.33,,,,,,,,,1000,10,5000,40,10,160,110,15,,,,,,,,,,,,,,,14.818,72.974,1.0721,18.941,2742,CH4,v1,
10969,20241126,22,Cs0.05MA0.1FA0.85PbI3.0,1.73,,,,,,,py3,0.33,,,,,,,,,1000,10,5000,40,10,160,110,15,,,,,,,,,,,,,,,0.018944,0.12716,1.1813,12.612,2743,CH1,v1,
10970,20241126,22,Cs0.05MA0.1FA0.85PbI3.0,1.73,,,,,,,py3,0.33,,,,,,,,,1000,10,5000,40,10,160,110,15,,,,,,,,,,,,,,,10.4,56.671,1.053,17.428,2743,CH2,v1,
10971,20241126,22,Cs0.05MA0.1FA0.85PbI3.0,1.73,,,,,,,py3,0.33,,,,,,,,,1000,10,5000,40,10,160,110,15,,,,,,,,,,,,,,,11.58,61.416,1.0649,17.706,2743,CH3,v1,
10972,20241126,22,Cs0.05MA0.1FA0.85PbI3.0,1.73,,,,,,,py3,0.33,,,,,,,,,1000,10,5000,40,10,160,110,15,,,,,,,,,,,,,,,16.185,77.938,1.0727,19.36,2743,CH4,v1,
10973,20241126,22,Cs0.05MA0.1FA0.85PbI3.0,1.73,,,,,,,py3,0.33,,,,,,,,,1000,10,5000,40,10,160,110,15,,,,,,,,,,,,,,,0.074722,0.82628,1.183,7.6444,2744,CH1,v1,
10974,20241126,22,Cs0.05MA0.1FA0.85PbI3.0,1.73,,,,,,,py3,0.33,,,,,,,,,1000,10,5000,40,10,160,110,15,,,,,,,,,,,,,,,15.649,75.161,1.0836,19.214,2744,CH2,v1,
10975,20241126,22,Cs0.05MA0.1FA0.85PbI3.0,1.73,,,,,,,py3,0.33,,,,,,,,,1000,10,5000,40,10,160,110,15,,,,,,,,,,,,,,,13.619,69.045,1.0714,18.41,2744,CH3,v1,
10976,20241126,22,Cs0.05MA0.1FA0.85PbI3.0,1.73,,,,,,,py3,0.33,,,,,,,,,1000,10,5000,40,10,160,110,15,,,,,,,,,,,,,,,10.381,52.552,1.0486,18.838,2744,CH4,v1,
10977,20241126,22,Cs0.05MA0.1FA0.85PbI3.0,1.73,,,,,,,py3,0.33,,,,,,,,,1000,10,5000,40,10,160,110,15,,,,,,,,,,,,,,,4.4194,31.278,1.0951,12.902,2745,CH1,v1,
10978,20241126,22,Cs0.05MA0.1FA0.85PbI3.0,1.73,,,,,,,py3,0.33,,,,,,,,,1000,10,5000,40,10,160,110,15,,,,,,,,,,,,,,,15.424,72.348,1.0856,19.639,2745,CH2,v1,
10979,20241126,22,Cs0.05MA0.1FA0.85PbI3.0,1.73,,,,,,,py3,0.33,,,,,,,,,1000,10,5000,40,10,160,110,15,,,,,,,,,,,,,,,16.072,77.79,1.0759,19.202,2745,CH3,v1,
10980,20241126,22,Cs0.05MA0.1FA0.85PbI3.0,1.73,,,,,,,py3,0.33,,,,,,,,,1000,10,5000,40,10,160,110,15,,,,,,,,,,,,,,,16.673,79.878,1.0712,19.486,2745,CH4,v1,
10981,20241126,22,Cs0.05MA0.1FA0.85PbI3.0,1.73,,,,,,,py3,0.33,,,,,,,,,1000,10,5000,40,10,160,110,15,,,,,,,,,,,,,,,2.2009,40.432,0.9898,5.4994,2746,CH1,v1,
10982,20241126,22,Cs0.05MA0.1FA0.85PbI3.0,1.73,,,,,,,py3,0.33,,,,,,,,,1000,10,5000,40,10,160,110,15,,,,,,,,,,,,,,,11.093,55.043,1.007,20.013,2746,CH2,v1,
10983,20241126,22,Cs0.05MA0.1FA0.85PbI3.0,1.73,,,,,,,py3,0.33,,,,,,,,,1000,10,5000,40,10,160,110,15,,,,,,,,,,,,,,,16.203,81.34,1.019,19.548,2746,CH3,v1,
10984,20241126,22,Cs0.05MA0.1FA0.85PbI3.0,1.73,,,,,,,py3,0.33,,,,,,,,,1000,10,5000,40,10,160,110,15,,,,,,,,,,,,,,,17.736,85.876,1.0121,20.407,2746,CH4,v1,
10985,20241126,22,Cs0.05MA0.1FA0.85PbI3.0,1.73,,,,,,,py3,0.33,,,,,,,,,1000,10,5000,40,10,160,110,15,,,,,,,,,,,,,,,0.44154,4.8733,0.97281,9.3136,2747,CH1,v1,
10986,20241126,22,Cs0.05MA0.1FA0.85PbI3.0,1.73,,,,,,,py3,0.33,,,,,,,,,1000,10,5000,40,10,160,110,15,,,,,,,,,,,,,,,13.621,66.82,1.0319,19.754,2747,CH2,v1,
10987,20241126,22,Cs0.05MA0.1FA0.85PbI3.0,1.73,,,,,,,py3,0.33,,,,,,,,,1000,10,5000,40,10,160,110,15,,,,,,,,,,,,,,,15.696,76.508,1.0231,20.053,2747,CH3,v1,
10988,20241126,22,Cs0.05MA0.1FA0.85PbI3.0,1.73,,,,,,,py3,0.33,,,,,,,,,1000,10,5000,40,10,160,110,15,,,,,,,,,,,,,,,16.325,76.684,1.0308,20.652,2747,CH4,v1,
10989,20241126,22,Cs0.05MA0.1FA0.85PbI3.0,1.73,,,,,,,py3,0.33,,,,,,,,,1000,10,5000,40,10,160,110,15,,,,,,,,,,,,,,,2.0362,198.14,1.0183,1.0092,2748,CH1,v1,
10990,20241126,22,Cs0.05MA0.1FA0.85PbI3.0,1.73,,,,,,,py3,0.33,,,,,,,,,1000,10,5000,40,10,160,110,15,,,,,,,,,,,,,,,10.587,58.817,1.0475,17.184,2748,CH2,v1,
10991,20241126,22,Cs0.05MA0.1FA0.85PbI3.0,1.73,,,,,,,py3,0.33,,,,,,,,,1000,10,5000,40,10,160,110,15,,,,,,,,,,,,,,,12.504,66.749,1.0337,18.122,2748,CH3,v1,
10992,20241126,22,Cs0.05MA0.1FA0.85PbI3.0,1.73,,,,,,,py3,0.33,,,,,,,,,1000,10,5000,40,10,160,110,15,,,,,,,,,,,,,,,17.636,85.565,1.0163,20.281,2748,CH4,v1,
10993,20241126,22,Cs0.05MA0.1FA0.85PbI3.0,1.73,,,,,,,py3,0.33,,,,,,,,,1000,10,5000,40,10,160,110,15,,,,,,,,,,,,,,,3.6311,45.543,0.99046,8.0498,2749,CH1,v1,
10994,20241126,22,Cs0.05MA0.1FA0.85PbI3.0,1.73,,,,,,,py3,0.33,,,,,,,,,1000,10,5000,40,10,160,110,15,,,,,,,,,,,,,,,16.669,81.459,1.0247,19.971,2749,CH2,v1,
10995,20241126,22,Cs0.05MA0.1FA0.85PbI3.0,1.73,,,,,,,py3,0.33,,,,,,,,,1000,10,5000,40,10,160,110,15,,,,,,,,,,,,,,,16.246,82.081,1.0204,19.397,2749,CH3,v1,
10996,20241126,22,Cs0.05MA0.1FA0.85PbI3.0,1.73,,,,,,,py3,0.33,,,,,,,,,1000,10,5000,40,10,160,110,15,,,,,,,,,,,,,,,16.54,82.201,1.0136,19.852,2749,CH4,v1,
10997,20241126,22,Cs0.05MA0.1FA0.85PbI3.0,1.73,,,,,,,py3,0.33,,,,,,,,,1000,10,5000,40,10,160,110,15,,,,,,,,,,,,,,,0.12879,0.76567,0.99604,16.888,2750,CH1,v1,
10998,20241126,22,Cs0.05MA0.1FA0.85PbI3.0,1.73,,,,,,,py3,0.33,,,,,,,,,1000,10,5000,40,10,160,110,15,,,,,,,,,,,,,,,16.693,80.926,1.0194,20.234,2750,CH2,v1,
10999,20241126,22,Cs0.05MA0.1FA0.85PbI3.0,1.73,,,,,,,py3,0.33,,,,,,,,,1000,10,5000,40,10,160,110,15,,,,,,,,,,,,,,,6.3839,33.423,0.95672,19.964,2750,CH3,v1,
11000,20241126,22,Cs0.05MA0.1FA0.85PbI3.0,1.73,,,,,,,py3,0.33,,,,,,,,,1000,10,5000,40,10,160,110,15,,,,,,,,,,,,,,,18.293,87.149,1.0191,20.598,2750,CH4,v1,
11001,20241126,22,Cs0.05MA0.2FA0.75PbI2.8Br0.2,1.4,,,,,,,py3,0.33,,,,,,,,,1200,10,5000,30,8,200,110,30,,,,,,,,,,,,,,,4.45e-08,1.74e+48,0.0,-1.71e-06,2751,CH1,v1,
11002,20241126,22,Cs0.05MA0.2FA0.75PbI2.8Br0.2,1.4,,,,,,,py3,0.33,,,,,,,,,1200,10,5000,30,8,200,110,30,,,,,,,,,,,,,,,52.641,177860.0,0.002099,14.102,2751,CH2,v1,
11003,20241126,22,Cs0.05MA0.2FA0.75PbI2.8Br0.2,1.4,,,,,,,py3,0.33,,,,,,,,,1200,10,5000,30,8,200,110,30,,,,,,,,,,,,,,,0.0,0.0,0.007407,25.492,2751,CH3,v1,
11004,20241126,22,Cs0.05MA0.2FA0.75PbI2.8Br0.2,1.4,,,,,,,py3,0.33,,,,,,,,,1200,10,5000,30,8,200,110,30,,,,,,,,,,,,,,,0.23619,63.49,0.012251,30.367,2751,CH4,v1,
11005,20241126,22,Cs0.05MA0.2FA0.75PbI2.8Br0.2,1.4,,,,,,,py3,0.33,,,,,,,,,1200,10,5000,30,8,200,110,30,,,,,,,,,,,,,,,0.0,0.0,-0.085182,-5.78e-07,2752,CH1,v1,
11006,20241126,22,Cs0.05MA0.2FA0.75PbI2.8Br0.2,1.4,,,,,,,py3,0.33,,,,,,,,,1200,10,5000,30,8,200,110,30,,,,,,,,,,,,,,,15.183,72.524,1.0544,19.855,2752,CH2,v1,
11007,20241126,22,Cs0.05MA0.2FA0.75PbI2.8Br0.2,1.4,,,,,,,py3,0.33,,,,,,,,,1200,10,5000,30,8,200,110,30,,,,,,,,,,,,,,,14.165,71.353,1.051,18.889,2752,CH3,v1,
11008,20241126,22,Cs0.05MA0.2FA0.75PbI2.8Br0.2,1.4,,,,,,,py3,0.33,,,,,,,,,1200,10,5000,30,8,200,110,30,,,,,,,,,,,,,,,12.237,61.742,1.0457,18.953,2752,CH4,v1,
11009,20241126,22,Cs0.05MA0.2FA0.75PbI2.8Br0.2,1.4,,,,,,,py3,0.33,,,,,,,,,1200,10,5000,30,8,200,110,30,,,,,,,,,,,,,,,1.74e-06,25.029,0.77003,9.02e-06,2753,CH1,v1,
11010,20241126,22,Cs0.05MA0.2FA0.75PbI2.8Br0.2,1.4,,,,,,,py3,0.33,,,,,,,,,1200,10,5000,30,8,200,110,30,,,,,,,,,,,,,,,15.408,73.403,1.0488,20.015,2753,CH2,v1,
11011,20241126,22,Cs0.05MA0.2FA0.75PbI2.8Br0.2,1.4,,,,,,,py3,0.33,,,,,,,,,1200,10,5000,30,8,200,110,30,,,,,,,,,,,,,,,14.285,72.092,1.0437,18.985,2753,CH3,v1,
11012,20241126,22,Cs0.05MA0.2FA0.75PbI2.8Br0.2,1.4,,,,,,,py3,0.33,,,,,,,,,1200,10,5000,30,8,200,110,30,,,,,,,,,,,,,,,13.651,69.417,1.0427,18.859,2753,CH4,v1,
11013,20241126,22,Cs0.05MA0.2FA0.75PbI2.8Br0.2,1.4,,,,,,,py3,0.33,,,,,,,,,1200,10,5000,30,8,200,110,30,,,,,,,,,,,,,,,7.04e-07,20.131,0.79067,4.42e-06,2754,CH1,v1,
11014,20241126,22,Cs0.05MA0.2FA0.75PbI2.8Br0.2,1.4,,,,,,,py3,0.33,,,,,,,,,1200,10,5000,30,8,200,110,30,,,,,,,,,,,,,,,14.75,71.586,1.0503,19.617,2754,CH2,v1,
11015,20241126,22,Cs0.05MA0.2FA0.75PbI2.8Br0.2,1.4,,,,,,,py3,0.33,,,,,,,,,1200,10,5000,30,8,200,110,30,,,,,,,,,,,,,,,13.003,68.138,1.0435,18.287,2754,CH3,v1,
11016,20241126,22,Cs0.05MA0.2FA0.75PbI2.8Br0.2,1.4,,,,,,,py3,0.33,,,,,,,,,1200,10,5000,30,8,200,110,30,,,,,,,,,,,,,,,4.5658,30.691,0.78418,18.971,2754,CH4,v1,
11017,20241126,22,Cs0.05MA0.2FA0.75PbI2.8Br0.2,1.4,,,,,,,py3,0.33,,,,,,,,,1200,10,5000,30,8,200,110,30,,,,,,,,,,,,,,,7.2e-07,22.0,0.7962,4.11e-06,2755,CH1,v1,
11018,20241126,22,Cs0.05MA0.2FA0.75PbI2.8Br0.2,1.4,,,,,,,py3,0.33,,,,,,,,,1200,10,5000,30,8,200,110,30,,,,,,,,,,,,,,,14.104,69.971,1.0535,19.133,2755,CH2,v1,
11019,20241126,22,Cs0.05MA0.2FA0.75PbI2.8Br0.2,1.4,,,,,,,py3,0.33,,,,,,,,,1200,10,5000,30,8,200,110,30,,,,,,,,,,,,,,,13.207,69.167,1.0475,18.228,2755,CH3,v1,
11020,20241126,22,Cs0.05MA0.2FA0.75PbI2.8Br0.2,1.4,,,,,,,py3,0.33,,,,,,,,,1200,10,5000,30,8,200,110,30,,,,,,,,,,,,,,,13.068,68.248,1.0464,18.299,2755,CH4,v1,
11021,20241126,22,Cs0.05MA0.2FA0.75PbI2.8Br0.2,1.4,,,,,,,py3,0.33,,,,,,,,,1200,10,5000,30,8,200,110,30,,,,,,,,,,,,,,,0.0,0.0,0.0,-2.34e-06,2756,CH1,v1,
11022,20241126,22,Cs0.05MA0.2FA0.75PbI2.8Br0.2,1.4,,,,,,,py3,0.33,,,,,,,,,1200,10,5000,30,8,200,110,30,,,,,,,,,,,,,,,0.0,0.0,-0.003288,-13.439,2756,CH2,v1,
11023,20241126,22,Cs0.05MA0.2FA0.75PbI2.8Br0.2,1.4,,,,,,,py3,0.33,,,,,,,,,1200,10,5000,30,8,200,110,30,,,,,,,,,,,,,,,2.4695,909.92,0.009088,29.865,2756,CH3,v1,
11024,20241126,22,Cs0.05MA0.2FA0.75PbI2.8Br0.2,1.4,,,,,,,py3,0.33,,,,,,,,,1200,10,5000,30,8,200,110,30,,,,,,,,,,,,,,,0.22513,53.09,0.013893,30.523,2756,CH4,v1,
11025,20241126,22,Cs0.05MA0.2FA0.75PbI2.8Br0.2,1.4,,,,,,,py3,0.33,,,,,,,,,1200,10,5000,30,8,200,110,30,,,,,,,,,,,,,,,5.8e-07,34.96,0.54537,3.04e-06,2757,CH1,v1,
11026,20241126,22,Cs0.05MA0.2FA0.75PbI2.8Br0.2,1.4,,,,,,,py3,0.33,,,,,,,,,1200,10,5000,30,8,200,110,30,,,,,,,,,,,,,,,13.75,70.461,1.0016,19.483,2757,CH2,v1,
11027,20241126,22,Cs0.05MA0.2FA0.75PbI2.8Br0.2,1.4,,,,,,,py3,0.33,,,,,,,,,1200,10,5000,30,8,200,110,30,,,,,,,,,,,,,,,14.771,76.546,1.0042,19.216,2757,CH3,v1,
11028,20241126,22,Cs0.05MA0.2FA0.75PbI2.8Br0.2,1.4,,,,,,,py3,0.33,,,,,,,,,1200,10,5000,30,8,200,110,30,,,,,,,,,,,,,,,16.089,78.328,1.0078,20.382,2757,CH4,v1,
11029,20241126,22,Cs0.05MA0.2FA0.75PbI2.8Br0.2,1.4,,,,,,,py3,0.33,,,,,,,,,1200,10,5000,30,8,200,110,30,,,,,,,,,,,,,,,0.092039,0.60799,1.1791,12.839,2758,CH1,v1,
11030,20241126,22,Cs0.05MA0.2FA0.75PbI2.8Br0.2,1.4,,,,,,,py3,0.33,,,,,,,,,1200,10,5000,30,8,200,110,30,,,,,,,,,,,,,,,15.958,77.706,1.0077,20.379,2758,CH2,v1,
11031,20241126,22,Cs0.05MA0.2FA0.75PbI2.8Br0.2,1.4,,,,,,,py3,0.33,,,,,,,,,1200,10,5000,30,8,200,110,30,,,,,,,,,,,,,,,15.584,78.639,1.0049,19.721,2758,CH3,v1,
11032,20241126,22,Cs0.05MA0.2FA0.75PbI2.8Br0.2,1.4,,,,,,,py3,0.33,,,,,,,,,1200,10,5000,30,8,200,110,30,,,,,,,,,,,,,,,11.637,58.439,0.98871,20.141,2758,CH4,v1,
11033,20241126,22,Cs0.05MA0.2FA0.75PbI2.8Br0.2,1.4,,,,,,,py3,0.33,,,,,,,,,1200,10,5000,30,8,200,110,30,,,,,,,,,,,,,,,0.097606,1.04e+48,0.0,6.2273,2759,CH1,v1,
11034,20241126,22,Cs0.05MA0.2FA0.75PbI2.8Br0.2,1.4,,,,,,,py3,0.33,,,,,,,,,1200,10,5000,30,8,200,110,30,,,,,,,,,,,,,,,15.32,75.256,1.0136,20.085,2759,CH2,v1,
11035,20241126,22,Cs0.05MA0.2FA0.75PbI2.8Br0.2,1.4,,,,,,,py3,0.33,,,,,,,,,1200,10,5000,30,8,200,110,30,,,,,,,,,,,,,,,13.555,70.561,1.0078,19.062,2759,CH3,v1,
11036,20241126,22,Cs0.05MA0.2FA0.75PbI2.8Br0.2,1.4,,,,,,,py3,0.33,,,,,,,,,1200,10,5000,30,8,200,110,30,,,,,,,,,,,,,,,12.552,65.457,0.98975,19.374,2759,CH4,v1,
11037,20241126,22,Cs0.05MA0.2FA0.75PbI2.8Br0.2,1.4,,,,,,,py3,0.33,,,,,,,,,1200,10,5000,30,8,200,110,30,,,,,,,,,,,,,,,0.0,0.0,-0.089711,-1.1805,2760,CH1,v1,
11038,20241126,22,Cs0.05MA0.2FA0.75PbI2.8Br0.2,1.4,,,,,,,py3,0.33,,,,,,,,,1200,10,5000,30,8,200,110,30,,,,,,,,,,,,,,,14.692,75.255,1.005,19.426,2760,CH2,v1,
11039,20241126,22,Cs0.05MA0.2FA0.75PbI2.8Br0.2,1.4,,,,,,,py3,0.33,,,,,,,,,1200,10,5000,30,8,200,110,30,,,,,,,,,,,,,,,14.366,76.625,1.0005,18.739,2760,CH3,v1,
11040,20241126,22,Cs0.05MA0.2FA0.75PbI2.8Br0.2,1.4,,,,,,,py3,0.33,,,,,,,,,1200,10,5000,30,8,200,110,30,,,,,,,,,,,,,,,15.028,77.137,1.0007,19.468,2760,CH4,v1,
11041,20241126,22,Cs0.10MA0.20FA0.70PbI2.75Br0.25,1.38,,,,,,,py3,0.33,,,,,,,,,950,10,5000,30,8,160,105,20,,,,,,,,,,,,,,,1.54e-07,26.387,0.35819,1.626e-06,2761,CH1,v1,
11042,20241126,22,Cs0.10MA0.20FA0.70PbI2.75Br0.25,1.38,,,,,,,py3,0.33,,,,,,,,,950,10,5000,30,8,160,105,20,,,,,,,,,,,,,,,15.979,76.818,1.0712,19.419,2761,CH2,v1,
11043,20241126,22,Cs0.10MA0.20FA0.70PbI2.75Br0.25,1.38,,,,,,,py3,0.33,,,,,,,,,950,10,5000,30,8,160,105,20,,,,,,,,,,,,,,,15.61,77.285,1.0682,18.909,2761,CH3,v1,
11044,20241126,22,Cs0.10MA0.20FA0.70PbI2.75Br0.25,1.38,,,,,,,py3,0.33,,,,,,,,,950,10,5000,30,8,160,105,20,,,,,,,,,,,,,,,2.2714,28.935,0.41007,19.143,2761,CH4,v1,
11045,20241126,22,Cs0.10MA0.20FA0.70PbI2.75Br0.25,1.38,,,,,,,py3,0.33,,,,,,,,,950,10,5000,30,8,160,105,20,,,,,,,,,,,,,,,0.0,0.0,0.0,12.796,2762,CH1,v1,
11046,20241126,22,Cs0.10MA0.20FA0.70PbI2.75Br0.25,1.38,,,,,,,py3,0.33,,,,,,,,,950,10,5000,30,8,160,105,20,,,,,,,,,,,,,,,16.279,75.054,1.0842,20.006,2762,CH2,v1,
11047,20241126,22,Cs0.10MA0.20FA0.70PbI2.75Br0.25,1.38,,,,,,,py3,0.33,,,,,,,,,950,10,5000,30,8,160,105,20,,,,,,,,,,,,,,,14.951,73.235,1.0802,18.899,2762,CH3,v1,
11048,20241126,22,Cs0.10MA0.20FA0.70PbI2.75Br0.25,1.38,,,,,,,py3,0.33,,,,,,,,,950,10,5000,30,8,160,105,20,,,,,,,,,,,,,,,15.495,73.833,1.0756,19.51,2762,CH4,v1,
11049,20241126,22,Cs0.10MA0.20FA0.70PbI2.75Br0.25,1.38,,,,,,,py3,0.33,,,,,,,,,950,10,5000,30,8,160,105,20,,,,,,,,,,,,,,,0.093789,9.95e+47,0.0,6.2869,2763,CH1,v1,
11050,20241126,22,Cs0.10MA0.20FA0.70PbI2.75Br0.25,1.38,,,,,,,py3,0.33,,,,,,,,,950,10,5000,30,8,160,105,20,,,,,,,,,,,,,,,0.45947,25.106,0.098339,18.61,2763,CH2,v1,
11051,20241126,22,Cs0.10MA0.20FA0.70PbI2.75Br0.25,1.38,,,,,,,py3,0.33,,,,,,,,,950,10,5000,30,8,160,105,20,,,,,,,,,,,,,,,1.8913,26.574,0.37151,19.157,2763,CH3,v1,
11052,20241126,22,Cs0.10MA0.20FA0.70PbI2.75Br0.25,1.38,,,,,,,py3,0.33,,,,,,,,,950,10,5000,30,8,160,105,20,,,,,,,,,,,,,,,6.8502,193.58,0.2414,14.659,2763,CH4,v1,
11053,20241126,22,Cs0.10MA0.20FA0.70PbI2.75Br0.25,1.38,,,,,,,py3,0.33,,,,,,,,,950,10,5000,30,8,160,105,20,,,,,,,,,,,,,,,0.015343,1.09e+49,0.0,-0.094127,2764,CH1,v1,
11054,20241126,22,Cs0.10MA0.20FA0.70PbI2.75Br0.25,1.38,,,,,,,py3,0.33,,,,,,,,,950,10,5000,30,8,160,105,20,,,,,,,,,,,,,,,15.654,76.455,1.0786,18.984,2764,CH2,v1,
11055,20241126,22,Cs0.10MA0.20FA0.70PbI2.75Br0.25,1.38,,,,,,,py3,0.33,,,,,,,,,950,10,5000,30,8,160,105,20,,,,,,,,,,,,,,,5.515,33.321,0.9055,18.279,2764,CH3,v1,
11056,20241126,22,Cs0.10MA0.20FA0.70PbI2.75Br0.25,1.38,,,,,,,py3,0.33,,,,,,,,,950,10,5000,30,8,160,105,20,,,,,,,,,,,,,,,10.226,52.487,1.051,18.538,2764,CH4,v1,
11057,20241126,22,Cs0.10MA0.20FA0.70PbI2.75Br0.25,1.38,,,,,,,py3,0.33,,,,,,,,,950,10,5000,30,8,160,105,20,,,,,,,,,,,,,,,0.072358,1.0814,0.98964,6.761,2765,CH1,v1,
11058,20241126,22,Cs0.10MA0.20FA0.70PbI2.75Br0.25,1.38,,,,,,,py3,0.33,,,,,,,,,950,10,5000,30,8,160,105,20,,,,,,,,,,,,,,,16.758,79.061,1.0615,19.968,2765,CH2,v1,
11059,20241126,22,Cs0.10MA0.20FA0.70PbI2.75Br0.25,1.38,,,,,,,py3,0.33,,,,,,,,,950,10,5000,30,8,160,105,20,,,,,,,,,,,,,,,15.864,79.544,1.0538,18.925,2765,CH3,v1,
11060,20241126,22,Cs0.10MA0.20FA0.70PbI2.75Br0.25,1.38,,,,,,,py3,0.33,,,,,,,,,950,10,5000,30,8,160,105,20,,,,,,,,,,,,,,,15.697,78.436,1.0526,19.012,2765,CH4,v1,
11061,20241126,22,Cs0.10MA0.20FA0.70PbI2.75Br0.25,1.38,,,,,,,py3,0.33,,,,,,,,,950,10,5000,30,8,160,105,20,,,,,,,,,,,,,,,0.16725,14.567,0.63858,1.7979,2766,CH1,v1,
11062,20241126,22,Cs0.10MA0.20FA0.70PbI2.75Br0.25,1.38,,,,,,,py3,0.33,,,,,,,,,950,10,5000,30,8,160,105,20,,,,,,,,,,,,,,,15.023,75.629,1.0253,19.373,2766,CH2,v1,
11063,20241126,22,Cs0.10MA0.20FA0.70PbI2.75Br0.25,1.38,,,,,,,py3,0.33,,,,,,,,,950,10,5000,30,8,160,105,20,,,,,,,,,,,,,,,15.325,77.436,1.0234,19.339,2766,CH3,v1,
11064,20241126,22,Cs0.10MA0.20FA0.70PbI2.75Br0.25,1.38,,,,,,,py3,0.33,,,,,,,,,950,10,5000,30,8,160,105,20,,,,,,,,,,,,,,,9.3968,47.708,0.98097,20.079,2766,CH4,v1,
11065,20241126,22,Cs0.10MA0.20FA0.70PbI2.75Br0.25,1.38,,,,,,,py3,0.33,,,,,,,,,950,10,5000,30,8,160,105,20,,,,,,,,,,,,,,,0.042555,7.92e+49,0.0,-0.035828,2767,CH1,v1,
11066,20241126,22,Cs0.10MA0.20FA0.70PbI2.75Br0.25,1.38,,,,,,,py3,0.33,,,,,,,,,950,10,5000,30,8,160,105,20,,,,,,,,,,,,,,,16.843,77.982,1.0403,20.762,2767,CH2,v1,
11067,20241126,22,Cs0.10MA0.20FA0.70PbI2.75Br0.25,1.38,,,,,,,py3,0.33,,,,,,,,,950,10,5000,30,8,160,105,20,,,,,,,,,,,,,,,16.416,79.027,1.0378,20.016,2767,CH3,v1,
11068,20241126,22,Cs0.10MA0.20FA0.70PbI2.75Br0.25,1.38,,,,,,,py3,0.33,,,,,,,,,950,10,5000,30,8,160,105,20,,,,,,,,,,,,,,,17.216,79.599,1.0411,20.775,2767,CH4,v1,
11069,20241126,22,Cs0.10MA0.20FA0.70PbI2.75Br0.25,1.38,,,,,,,py3,0.33,,,,,,,,,950,10,5000,30,8,160,105,20,,,,,,,,,,,,,,,0.039615,2e+47,0.0,13.201,2768,CH1,v1,
11070,20241126,22,Cs0.10MA0.20FA0.70PbI2.75Br0.25,1.38,,,,,,,py3,0.33,,,,,,,,,950,10,5000,30,8,160,105,20,,,,,,,,,,,,,,,3.5095,30.299,0.57856,20.021,2768,CH2,v1,
11071,20241126,22,Cs0.10MA0.20FA0.70PbI2.75Br0.25,1.38,,,,,,,py3,0.33,,,,,,,,,950,10,5000,30,8,160,105,20,,,,,,,,,,,,,,,6.7108,36.679,0.92134,19.858,2768,CH3,v1,
11072,20241126,22,Cs0.10MA0.20FA0.70PbI2.75Br0.25,1.38,,,,,,,py3,0.33,,,,,,,,,950,10,5000,30,8,160,105,20,,,,,,,,,,,,,,,1.4168,153.0,0.050995,18.158,2768,CH4,v1,
11073,20241126,22,Cs0.10MA0.20FA0.70PbI2.75Br0.25,1.38,,,,,,,py3,0.33,,,,,,,,,950,10,5000,30,8,160,105,20,,,,,,,,,,,,,,,0.24958,2.77e+50,0.0,-0.059965,2769,CH1,v1,
11074,20241126,22,Cs0.10MA0.20FA0.70PbI2.75Br0.25,1.38,,,,,,,py3,0.33,,,,,,,,,950,10,5000,30,8,160,105,20,,,,,,,,,,,,,,,16.499,80.929,1.0273,19.845,2769,CH2,v1,
11075,20241126,22,Cs0.10MA0.20FA0.70PbI2.75Br0.25,1.38,,,,,,,py3,0.33,,,,,,,,,950,10,5000,30,8,160,105,20,,,,,,,,,,,,,,,14.765,74.991,1.0204,19.296,2769,CH3,v1,
11076,20241126,22,Cs0.10MA0.20FA0.70PbI2.75Br0.25,1.38,,,,,,,py3,0.33,,,,,,,,,950,10,5000,30,8,160,105,20,,,,,,,,,,,,,,,16.371,80.836,1.027,19.719,2769,CH4,v1,
11077,20241126,22,Cs0.10MA0.20FA0.70PbI2.75Br0.25,1.38,,,,,,,py3,0.33,,,,,,,,,950,10,5000,30,8,160,105,20,,,,,,,,,,,,,,,0.0,0.0,0.0,9.6253,2770,CH1,v1,
11078,20241126,22,Cs0.10MA0.20FA0.70PbI2.75Br0.25,1.38,,,,,,,py3,0.33,,,,,,,,,950,10,5000,30,8,160,105,20,,,,,,,,,,,,,,,15.574,77.979,1.0178,19.622,2770,CH2,v1,
11079,20241126,22,Cs0.10MA0.20FA0.70PbI2.75Br0.25,1.38,,,,,,,py3,0.33,,,,,,,,,950,10,5000,30,8,160,105,20,,,,,,,,,,,,,,,15.743,80.35,1.0143,19.317,2770,CH3,v1,
11080,20241126,22,Cs0.10MA0.20FA0.70PbI2.75Br0.25,1.38,,,,,,,py3,0.33,,,,,,,,,950,10,5000,30,8,160,105,20,,,,,,,,,,,,,,,16.466,81.171,1.0118,20.05,2770,CH4,v1,
11081,20241126,22,Cs0.15MA0.15FA0.7PbI2.85Br0.15,1.3,,,,,,,py3,0.33,,,,,,,,,1000,10,5000,30,12,160,100,45,,,,,,,,,,,,,,,0.043389,5.32e+47,0.0,5.4376,2771,CH1,v1,
11082,20241126,22,Cs0.15MA0.15FA0.7PbI2.85Br0.15,1.3,,,,,,,py3,0.33,,,,,,,,,1000,10,5000,30,12,160,100,45,,,,,,,,,,,,,,,8.4842,47.658,1.0465,17.012,2771,CH2,v1,
11083,20241126,22,Cs0.15MA0.15FA0.7PbI2.85Br0.15,1.3,,,,,,,py3,0.33,,,,,,,,,1000,10,5000,30,12,160,100,45,,,,,,,,,,,,,,,9.0037,50.801,1.0425,17.0,2771,CH3,v1,
11084,20241126,22,Cs0.15MA0.15FA0.7PbI2.85Br0.15,1.3,,,,,,,py3,0.33,,,,,,,,,1000,10,5000,30,12,160,100,45,,,,,,,,,,,,,,,11.476,59.305,1.0477,18.47,2771,CH4,v1,
11085,20241126,22,Cs0.15MA0.15FA0.7PbI2.85Br0.15,1.3,,,,,,,py3,0.33,,,,,,,,,1000,10,5000,30,12,160,100,45,,,,,,,,,,,,,,,0.0,0.0,0.0,13.832,2772,CH1,v1,
11086,20241126,22,Cs0.15MA0.15FA0.7PbI2.85Br0.15,1.3,,,,,,,py3,0.33,,,,,,,,,1000,10,5000,30,12,160,100,45,,,,,,,,,,,,,,,11.98,61.812,1.1057,17.528,2772,CH2,v1,
11087,20241126,22,Cs0.15MA0.15FA0.7PbI2.85Br0.15,1.3,,,,,,,py3,0.33,,,,,,,,,1000,10,5000,30,12,160,100,45,,,,,,,,,,,,,,,9.0199,52.373,1.0877,15.834,2772,CH3,v1,
11088,20241126,22,Cs0.15MA0.15FA0.7PbI2.85Br0.15,1.3,,,,,,,py3,0.33,,,,,,,,,1000,10,5000,30,12,160,100,45,,,,,,,,,,,,,,,13.619,67.642,1.103,18.254,2772,CH4,v1,
11089,20241126,22,Cs0.15MA0.15FA0.7PbI2.85Br0.15,1.3,,,,,,,py3,0.33,,,,,,,,,1000,10,5000,30,12,160,100,45,,,,,,,,,,,,,,,0.0,0.0,0.0,12.503,2773,CH1,v1,
11090,20241126,22,Cs0.15MA0.15FA0.7PbI2.85Br0.15,1.3,,,,,,,py3,0.33,,,,,,,,,1000,10,5000,30,12,160,100,45,,,,,,,,,,,,,,,3.1936,21.023,0.84983,17.876,2773,CH2,v1,
11091,20241126,22,Cs0.15MA0.15FA0.7PbI2.85Br0.15,1.3,,,,,,,py3,0.33,,,,,,,,,1000,10,5000,30,12,160,100,45,,,,,,,,,,,,,,,9.1356,49.725,1.0723,17.134,2773,CH3,v1,
11092,20241126,22,Cs0.15MA0.15FA0.7PbI2.85Br0.15,1.3,,,,,,,py3,0.33,,,,,,,,,1000,10,5000,30,12,160,100,45,,,,,,,,,,,,,,,13.862,68.507,1.1019,18.364,2773,CH4,v1,
11093,20241126,22,Cs0.15MA0.15FA0.7PbI2.85Br0.15,1.3,,,,,,,py3,0.33,,,,,,,,,1000,10,5000,30,12,160,100,45,,,,,,,,,,,,,,,0.134,0.94245,1.1852,11.996,2774,CH1,v1,
11094,20241126,22,Cs0.15MA0.15FA0.7PbI2.85Br0.15,1.3,,,,,,,py3,0.33,,,,,,,,,1000,10,5000,30,12,160,100,45,,,,,,,,,,,,,,,12.085,62.332,1.1086,17.489,2774,CH2,v1,
11095,20241126,22,Cs0.15MA0.15FA0.7PbI2.85Br0.15,1.3,,,,,,,py3,0.33,,,,,,,,,1000,10,5000,30,12,160,100,45,,,,,,,,,,,,,,,7.8981,48.176,1.0867,15.086,2774,CH3,v1,
11096,20241126,22,Cs0.15MA0.15FA0.7PbI2.85Br0.15,1.3,,,,,,,py3,0.33,,,,,,,,,1000,10,5000,30,12,160,100,45,,,,,,,,,,,,,,,10.769,58.069,1.0957,16.926,2774,CH4,v1,
11097,20241126,22,Cs0.15MA0.15FA0.7PbI2.85Br0.15,1.3,,,,,,,py3,0.33,,,,,,,,,1000,10,5000,30,12,160,100,45,,,,,,,,,,,,,,,0.02123,0.13016,1.1859,13.754,2775,CH1,v1,
11098,20241126,22,Cs0.15MA0.15FA0.7PbI2.85Br0.15,1.3,,,,,,,py3,0.33,,,,,,,,,1000,10,5000,30,12,160,100,45,,,,,,,,,,,,,,,10.805,55.273,1.0958,17.839,2775,CH2,v1,
11099,20241126,22,Cs0.15MA0.15FA0.7PbI2.85Br0.15,1.3,,,,,,,py3,0.33,,,,,,,,,1000,10,5000,30,12,160,100,45,,,,,,,,,,,,,,,9.1264,53.211,1.0928,15.695,2775,CH3,v1,
11100,20241126,22,Cs0.15MA0.15FA0.7PbI2.85Br0.15,1.3,,,,,,,py3,0.33,,,,,,,,,1000,10,5000,30,12,160,100,45,,,,,,,,,,,,,,,12.219,62.58,1.0965,17.806,2775,CH4,v1,
11101,20241126,22,Cs0.15MA0.15FA0.7PbI2.85Br0.15,1.3,,,,,,,py3,0.33,,,,,,,,,1000,10,5000,30,12,160,100,45,,,,,,,,,,,,,,,0.086467,0.90865,1.185,8.0305,2776,CH1,v1,
11102,20241126,22,Cs0.15MA0.15FA0.7PbI2.85Br0.15,1.3,,,,,,,py3,0.33,,,,,,,,,1000,10,5000,30,12,160,100,45,,,,,,,,,,,,,,,5.149,35.624,1.0423,13.867,2776,CH2,v1,
11103,20241126,22,Cs0.15MA0.15FA0.7PbI2.85Br0.15,1.3,,,,,,,py3,0.33,,,,,,,,,1000,10,5000,30,12,160,100,45,,,,,,,,,,,,,,,7.8352,47.125,1.0477,15.87,2776,CH3,v1,
11104,20241126,22,Cs0.15MA0.15FA0.7PbI2.85Br0.15,1.3,,,,,,,py3,0.33,,,,,,,,,1000,10,5000,30,12,160,100,45,,,,,,,,,,,,,,,11.589,60.018,1.0471,18.44,2776,CH4,v1,
11105,20241126,22,Cs0.15MA0.15FA0.7PbI2.85Br0.15,1.3,,,,,,,py3,0.33,,,,,,,,,1000,10,5000,30,12,160,100,45,,,,,,,,,,,,,,,4.6477,53.546,0.6518,13.317,2777,CH1,v1,
11106,20241126,22,Cs0.15MA0.15FA0.7PbI2.85Br0.15,1.3,,,,,,,py3,0.33,,,,,,,,,1000,10,5000,30,12,160,100,45,,,,,,,,,,,,,,,11.054,58.072,1.0798,17.627,2777,CH2,v1,
11107,20241126,22,Cs0.15MA0.15FA0.7PbI2.85Br0.15,1.3,,,,,,,py3,0.33,,,,,,,,,1000,10,5000,30,12,160,100,45,,,,,,,,,,,,,,,10.001,56.173,1.0693,16.649,2777,CH3,v1,
11108,20241126,22,Cs0.15MA0.15FA0.7PbI2.85Br0.15,1.3,,,,,,,py3,0.33,,,,,,,,,1000,10,5000,30,12,160,100,45,,,,,,,,,,,,,,,14.177,70.811,1.0747,18.63,2777,CH4,v1,
11109,20241126,22,Cs0.15MA0.15FA0.7PbI2.85Br0.15,1.3,,,,,,,py3,0.33,,,,,,,,,1000,10,5000,30,12,160,100,45,,,,,,,,,,,,,,,0.22949,1.4604,1.1851,13.26,2778,CH1,v1,
11110,20241126,22,Cs0.15MA0.15FA0.7PbI2.85Br0.15,1.3,,,,,,,py3,0.33,,,,,,,,,1000,10,5000,30,12,160,100,45,,,,,,,,,,,,,,,9.5487,50.043,1.0406,18.336,2778,CH2,v1,
11111,20241126,22,Cs0.15MA0.15FA0.7PbI2.85Br0.15,1.3,,,,,,,py3,0.33,,,,,,,,,1000,10,5000,30,12,160,100,45,,,,,,,,,,,,,,,12.086,64.017,1.07,17.644,2778,CH3,v1,
11112,20241126,22,Cs0.15MA0.15FA0.7PbI2.85Br0.15,1.3,,,,,,,py3,0.33,,,,,,,,,1000,10,5000,30,12,160,100,45,,,,,,,,,,,,,,,14.977,74.259,1.0731,18.795,2778,CH4,v1,
11113,20241126,22,Cs0.15MA0.15FA0.7PbI2.85Br0.15,1.3,,,,,,,py3,0.33,,,,,,,,,1000,10,5000,30,12,160,100,45,,,,,,,,,,,,,,,2.1264,73.059,0.99958,2.9118,2779,CH1,v1,
11114,20241126,22,Cs0.15MA0.15FA0.7PbI2.85Br0.15,1.3,,,,,,,py3,0.33,,,,,,,,,1000,10,5000,30,12,160,100,45,,,,,,,,,,,,,,,9.5691,49.959,1.0477,18.283,2779,CH2,v1,
11115,20241126,22,Cs0.15MA0.15FA0.7PbI2.85Br0.15,1.3,,,,,,,py3,0.33,,,,,,,,,1000,10,5000,30,12,160,100,45,,,,,,,,,,,,,,,9.6408,53.778,1.066,16.817,2779,CH3,v1,
11116,20241126,22,Cs0.15MA0.15FA0.7PbI2.85Br0.15,1.3,,,,,,,py3,0.33,,,,,,,,,1000,10,5000,30,12,160,100,45,,,,,,,,,,,,,,,12.605,64.516,1.0699,18.26,2779,CH4,v1,
11117,20241126,22,Cs0.15MA0.15FA0.7PbI2.85Br0.15,1.3,,,,,,,py3,0.33,,,,,,,,,1000,10,5000,30,12,160,100,45,,,,,,,,,,,,,,,0.0,0.0,0.0,6.9609,2780,CH1,v1,
11118,20241126,22,Cs0.15MA0.15FA0.7PbI2.85Br0.15,1.3,,,,,,,py3,0.33,,,,,,,,,1000,10,5000,30,12,160,100,45,,,,,,,,,,,,,,,13.83,67.973,1.0867,18.722,2780,CH2,v1,
11119,20241126,22,Cs0.15MA0.15FA0.7PbI2.85Br0.15,1.3,,,,,,,py3,0.33,,,,,,,,,1000,10,5000,30,12,160,100,45,,,,,,,,,,,,,,,9.0641,52.236,1.0688,16.234,2780,CH3,v1,
11120,20241126,22,Cs0.15MA0.15FA0.7PbI2.85Br0.15,1.3,,,,,,,py3,0.33,,,,,,,,,1000,10,5000,30,12,160,100,45,,,,,,,,,,,,,,,13.777,69.463,1.0709,18.521,2780,CH4,v1,
11121,20241126,22,Cs0.1FA0.9PbI2.8Br0.2,1.5,,,,,,,py3,0.33,,,,,,,,,1000,10,5000,40,12,240,110,30,,,,,,,,,,,,,,,0.0,0.0,0.0,16.135,2781,CH1,v1,
11122,20241126,22,Cs0.1FA0.9PbI2.8Br0.2,1.5,,,,,,,py3,0.33,,,,,,,,,1000,10,5000,40,12,240,110,30,,,,,,,,,,,,,,,15.927,78.409,1.0756,18.886,2781,CH2,v1,
11123,20241126,22,Cs0.1FA0.9PbI2.8Br0.2,1.5,,,,,,,py3,0.33,,,,,,,,,1000,10,5000,40,12,240,110,30,,,,,,,,,,,,,,,12.049,62.249,1.0561,18.329,2781,CH3,v1,
11124,20241126,22,Cs0.1FA0.9PbI2.8Br0.2,1.5,,,,,,,py3,0.33,,,,,,,,,1000,10,5000,40,12,240,110,30,,,,,,,,,,,,,,,14.309,72.643,1.056,18.652,2781,CH4,v1,
11125,20241126,22,Cs0.1FA0.9PbI2.8Br0.2,1.5,,,,,,,py3,0.33,,,,,,,,,1000,10,5000,40,12,240,110,30,,,,,,,,,,,,,,,0.0,0.0,0.0,-2.56e-06,2782,CH1,v1,
11126,20241126,22,Cs0.1FA0.9PbI2.8Br0.2,1.5,,,,,,,py3,0.33,,,,,,,,,1000,10,5000,40,12,240,110,30,,,,,,,,,,,,,,,16.29,80.484,1.0654,18.998,2782,CH2,v1,
11127,20241126,22,Cs0.1FA0.9PbI2.8Br0.2,1.5,,,,,,,py3,0.33,,,,,,,,,1000,10,5000,40,12,240,110,30,,,,,,,,,,,,,,,14.664,75.846,1.0565,18.299,2782,CH3,v1,
11128,20241126,22,Cs0.1FA0.9PbI2.8Br0.2,1.5,,,,,,,py3,0.33,,,,,,,,,1000,10,5000,40,12,240,110,30,,,,,,,,,,,,,,,1.9025,27.476,0.37384,18.522,2782,CH4,v1,
