Repository: MI-Materials-Intelligence/Recipe-Language-Model

# Learning Layer

## Overview

In the learning layer, the formulas and parameters are encoded and then tokenised into recipes as inputs. Through atomic skills of data extraction, cleaning, and matching, these data are organised into standardised datasets, providing the basis for RLM training and iterative recipe refinement.

Key Atomic Skills:
- **Cleaning**: Preprocessing and outlier cleaning
- **Matching**: Matching data pairs based on variables
- **Extraction**: Data extraction from robotic boxes

File: seven_ai_layers_robotics/learning/data/data50764_from_db.csv (part 44 of 253)
No,date,rank,Formula PVK,Concentration PVK,Formula Additive 1,Concentration Additive 1,Formula Additive 2,Concentration Additive 2,Formula Additive 3,Concentration Additive 3,Formula SAM 1,Concentration SAM 1,Formula SAM 2,Concentration SAM 2,Formula SAM 3,Concentration SAM 3,Spin Coating Speed SAM,Spin Coating Time SAM,Annealed Temperature SAM,Annealed Time SAM,Spin Coating Speed PVK 1,Spin Coating Time PVK 1,Spin Coating Speed PVK 2,Spin Coating Time PVK 2,Antisolvent Dropping Timing,Antisolvent Volume,Annealed Temperature PVK,Annealed Time PVK,Formula Passivator 1,Concentration Passivator 1,Formula Passivator 2,Concentration Passivator 2,Formula Passivator 3,Concentration Passivator 3,Formula Passivator 4,Concentration Passivator 4,Spin Coating Speed Passivator,Spin Coating Time Passivator,Passivator Dropping Timing,Passivator Volume,Annealed Temperature Passivator,Annealed Time Passivator,PCE,FF,Voc,Jsc,Product,Channel,From,upload_time
11129,20241126,22,Cs0.1FA0.9PbI2.8Br0.2,1.5,,,,,,,py3,0.33,,,,,,,,,1000,10,5000,40,12,240,110,30,,,,,,,,,,,,,,,1.03e-08,2.54e+47,0.0,-2.71e-06,2783,CH1,v1,
11130,20241126,22,Cs0.1FA0.9PbI2.8Br0.2,1.5,,,,,,,py3,0.33,,,,,,,,,1000,10,5000,40,12,240,110,30,,,,,,,,,,,,,,,0.0,0.0,0.00325,12.445,2783,CH2,v1,
11131,20241126,22,Cs0.1FA0.9PbI2.8Br0.2,1.5,,,,,,,py3,0.33,,,,,,,,,1000,10,5000,40,12,240,110,30,,,,,,,,,,,,,,,0.0,0.0,0.002898,12.09,2783,CH3,v1,
11132,20241126,22,Cs0.1FA0.9PbI2.8Br0.2,1.5,,,,,,,py3,0.33,,,,,,,,,1000,10,5000,40,12,240,110,30,,,,,,,,,,,,,,,0.034273,169.99,0.002069,9.7449,2783,CH4,v1,
11133,20241126,22,Cs0.1FA0.9PbI2.8Br0.2,1.5,,,,,,,py3,0.33,,,,,,,,,1000,10,5000,40,12,240,110,30,,,,,,,,,,,,,,,0.0,0.0,0.0,0.0050475,2784,CH1,v1,
11134,20241126,22,Cs0.1FA0.9PbI2.8Br0.2,1.5,,,,,,,py3,0.33,,,,,,,,,1000,10,5000,40,12,240,110,30,,,,,,,,,,,,,,,15.401,76.555,1.0609,18.962,2784,CH2,v1,
11135,20241126,22,Cs0.1FA0.9PbI2.8Br0.2,1.5,,,,,,,py3,0.33,,,,,,,,,1000,10,5000,40,12,240,110,30,,,,,,,,,,,,,,,15.495,80.056,1.0579,18.297,2784,CH3,v1,
11136,20241126,22,Cs0.1FA0.9PbI2.8Br0.2,1.5,,,,,,,py3,0.33,,,,,,,,,1000,10,5000,40,12,240,110,30,,,,,,,,,,,,,,,9.0875,47.533,1.0217,18.712,2784,CH4,v1,
11137,20241126,22,Cs0.1FA0.9PbI2.8Br0.2,1.5,,,,,,,py3,0.33,,,,,,,,,1000,10,5000,40,12,240,110,30,,,,,,,,,,,,,,,0.0,0.0,0.0,5.6468,2785,CH1,v1,
11138,20241126,22,Cs0.1FA0.9PbI2.8Br0.2,1.5,,,,,,,py3,0.33,,,,,,,,,1000,10,5000,40,12,240,110,30,,,,,,,,,,,,,,,15.399,73.156,1.0614,19.832,2785,CH2,v1,
11139,20241126,22,Cs0.1FA0.9PbI2.8Br0.2,1.5,,,,,,,py3,0.33,,,,,,,,,1000,10,5000,40,12,240,110,30,,,,,,,,,,,,,,,15.625,76.576,1.0603,19.244,2785,CH3,v1,
11140,20241126,22,Cs0.1FA0.9PbI2.8Br0.2,1.5,,,,,,,py3,0.33,,,,,,,,,1000,10,5000,40,12,240,110,30,,,,,,,,,,,,,,,10.381,51.755,1.0303,19.469,2785,CH4,v1,
11141,20241126,22,Cs0.1FA0.9PbI2.8Br0.2,1.5,,,,,,,py3,0.33,,,,,,,,,1000,10,5000,40,12,240,110,30,,,,,,,,,,,,,,,4.5196,71.522,1.0089,6.2636,2786,CH1,v1,
11142,20241126,22,Cs0.1FA0.9PbI2.8Br0.2,1.5,,,,,,,py3,0.33,,,,,,,,,1000,10,5000,40,12,240,110,30,,,,,,,,,,,,,,,15.899,80.47,1.024,19.294,2786,CH2,v1,
11143,20241126,22,Cs0.1FA0.9PbI2.8Br0.2,1.5,,,,,,,py3,0.33,,,,,,,,,1000,10,5000,40,12,240,110,30,,,,,,,,,,,,,,,14.247,75.32,1.0164,18.61,2786,CH3,v1,
11144,20241126,22,Cs0.1FA0.9PbI2.8Br0.2,1.5,,,,,,,py3,0.33,,,,,,,,,1000,10,5000,40,12,240,110,30,,,,,,,,,,,,,,,16.04,81.739,1.019,19.257,2786,CH4,v1,
11145,20241126,22,Cs0.1FA0.9PbI2.8Br0.2,1.5,,,,,,,py3,0.33,,,,,,,,,1000,10,5000,40,12,240,110,30,,,,,,,,,,,,,,,0.036218,0.24161,1.1973,12.52,2787,CH1,v1,
11146,20241126,22,Cs0.1FA0.9PbI2.8Br0.2,1.5,,,,,,,py3,0.33,,,,,,,,,1000,10,5000,40,12,240,110,30,,,,,,,,,,,,,,,16.122,82.063,1.0198,19.264,2787,CH2,v1,
11147,20241126,22,Cs0.1FA0.9PbI2.8Br0.2,1.5,,,,,,,py3,0.33,,,,,,,,,1000,10,5000,40,12,240,110,30,,,,,,,,,,,,,,,15.109,79.263,1.0121,18.833,2787,CH3,v1,
11148,20241126,22,Cs0.1FA0.9PbI2.8Br0.2,1.5,,,,,,,py3,0.33,,,,,,,,,1000,10,5000,40,12,240,110,30,,,,,,,,,,,,,,,6.435,35.887,0.9289,19.304,2787,CH4,v1,
11149,20241126,22,Cs0.1FA0.9PbI2.8Br0.2,1.5,,,,,,,py3,0.33,,,,,,,,,1000,10,5000,40,12,240,110,30,,,,,,,,,,,,,,,0.0,0.0,0.0,-3.77e-06,2788,CH1,v1,
11150,20241126,22,Cs0.1FA0.9PbI2.8Br0.2,1.5,,,,,,,py3,0.33,,,,,,,,,1000,10,5000,40,12,240,110,30,,,,,,,,,,,,,,,0.0,0.0,0.004113,12.724,2788,CH2,v1,
11151,20241126,22,Cs0.1FA0.9PbI2.8Br0.2,1.5,,,,,,,py3,0.33,,,,,,,,,1000,10,5000,40,12,240,110,30,,,,,,,,,,,,,,,2.3784,6423.7,0.00373,9.9263,2788,CH3,v1,
11152,20241126,22,Cs0.1FA0.9PbI2.8Br0.2,1.5,,,,,,,py3,0.33,,,,,,,,,1000,10,5000,40,12,240,110,30,,,,,,,,,,,,,,,4.2246,14712.0,0.002955,9.7182,2788,CH4,v1,
11153,20241126,22,Cs0.1FA0.9PbI2.8Br0.2,1.5,,,,,,,py3,0.33,,,,,,,,,1000,10,5000,40,12,240,110,30,,,,,,,,,,,,,,,4.6793,37.636,1.1897,10.45,2789,CH1,v1,
11154,20241126,22,Cs0.1FA0.9PbI2.8Br0.2,1.5,,,,,,,py3,0.33,,,,,,,,,1000,10,5000,40,12,240,110,30,,,,,,,,,,,,,,,16.471,83.066,1.0139,19.558,2789,CH2,v1,
11155,20241126,22,Cs0.1FA0.9PbI2.8Br0.2,1.5,,,,,,,py3,0.33,,,,,,,,,1000,10,5000,40,12,240,110,30,,,,,,,,,,,,,,,15.884,82.63,1.0141,18.957,2789,CH3,v1,
11156,20241126,22,Cs0.1FA0.9PbI2.8Br0.2,1.5,,,,,,,py3,0.33,,,,,,,,,1000,10,5000,40,12,240,110,30,,,,,,,,,,,,,,,15.084,77.38,1.0051,19.395,2789,CH4,v1,
11157,20241126,22,Cs0.1FA0.9PbI2.8Br0.2,1.5,,,,,,,py3,0.33,,,,,,,,,1000,10,5000,40,12,240,110,30,,,,,,,,,,,,,,,5.2091,29.585,1.002,17.571,2790,CH1,v1,
11158,20241126,22,Cs0.1FA0.9PbI2.8Br0.2,1.5,,,,,,,py3,0.33,,,,,,,,,1000,10,5000,40,12,240,110,30,,,,,,,,,,,,,,,15.687,77.65,1.0177,19.851,2790,CH2,v1,
11159,20241126,22,Cs0.1FA0.9PbI2.8Br0.2,1.5,,,,,,,py3,0.33,,,,,,,,,1000,10,5000,40,12,240,110,30,,,,,,,,,,,,,,,14.334,72.844,1.0067,19.546,2790,CH3,v1,
11160,20241126,22,Cs0.1FA0.9PbI2.8Br0.2,1.5,,,,,,,py3,0.33,,,,,,,,,1000,10,5000,40,12,240,110,30,,,,,,,,,,,,,,,15.131,74.565,1.0022,20.247,2790,CH4,v1,
11161,20241126,22,Cs0.2MA0.4FA0.4PbI2.8Br0.2,1.46,,,,,,,py3,0.33,,,,,,,,,1000,10,5000,40,10,120,110,20,,,,,,,,,,,,,,,0.14114,1.1643,1.1838,10.24,2791,CH1,v1,
11162,20241126,22,Cs0.2MA0.4FA0.4PbI2.8Br0.2,1.46,,,,,,,py3,0.33,,,,,,,,,1000,10,5000,40,10,120,110,20,,,,,,,,,,,,,,,16.057,76.579,1.0299,20.359,2791,CH2,v1,
11163,20241126,22,Cs0.2MA0.4FA0.4PbI2.8Br0.2,1.46,,,,,,,py3,0.33,,,,,,,,,1000,10,5000,40,10,120,110,20,,,,,,,,,,,,,,,13.938,70.354,1.0209,19.407,2791,CH3,v1,
11164,20241126,22,Cs0.2MA0.4FA0.4PbI2.8Br0.2,1.46,,,,,,,py3,0.33,,,,,,,,,1000,10,5000,40,10,120,110,20,,,,,,,,,,,,,,,16.118,79.262,1.0302,19.738,2791,CH4,v1,
11165,20241126,22,Cs0.2MA0.4FA0.4PbI2.8Br0.2,1.46,,,,,,,py3,0.33,,,,,,,,,1000,10,5000,40,10,120,110,20,,,,,,,,,,,,,,,5.0219,34.568,0.99094,14.66,2792,CH1,v1,
11166,20241126,22,Cs0.2MA0.4FA0.4PbI2.8Br0.2,1.46,,,,,,,py3,0.33,,,,,,,,,1000,10,5000,40,10,120,110,20,,,,,,,,,,,,,,,16.032,76.355,1.0423,20.144,2792,CH2,v1,
11167,20241126,22,Cs0.2MA0.4FA0.4PbI2.8Br0.2,1.46,,,,,,,py3,0.33,,,,,,,,,1000,10,5000,40,10,120,110,20,,,,,,,,,,,,,,,15.111,75.462,1.0399,19.257,2792,CH3,v1,
11168,20241126,22,Cs0.2MA0.4FA0.4PbI2.8Br0.2,1.46,,,,,,,py3,0.33,,,,,,,,,1000,10,5000,40,10,120,110,20,,,,,,,,,,,,,,,5.3277,29.753,0.92456,19.368,2792,CH4,v1,
11169,20241126,22,Cs0.2MA0.4FA0.4PbI2.8Br0.2,1.46,,,,,,,py3,0.33,,,,,,,,,1000,10,5000,40,10,120,110,20,,,,,,,,,,,,,,,2.6996,15.27,1.1899,14.857,2793,CH1,v1,
11170,20241126,22,Cs0.2MA0.4FA0.4PbI2.8Br0.2,1.46,,,,,,,py3,0.33,,,,,,,,,1000,10,5000,40,10,120,110,20,,,,,,,,,,,,,,,0.0,0.0,0.97926,15.183,2793,CH2,v1,
11171,20241126,22,Cs0.2MA0.4FA0.4PbI2.8Br0.2,1.46,,,,,,,py3,0.33,,,,,,,,,1000,10,5000,40,10,120,110,20,,,,,,,,,,,,,,,8.0104,42.337,0.98712,19.167,2793,CH3,v1,
11172,20241126,22,Cs0.2MA0.4FA0.4PbI2.8Br0.2,1.46,,,,,,,py3,0.33,,,,,,,,,1000,10,5000,40,10,120,110,20,,,,,,,,,,,,,,,14.375,71.93,1.0416,19.186,2793,CH4,v1,
11173,20241126,22,Cs0.2MA0.4FA0.4PbI2.8Br0.2,1.46,,,,,,,py3,0.33,,,,,,,,,1000,10,5000,40,10,120,110,20,,,,,,,,,,,,,,,5.9989,94.054,0.75906,8.4027,2794,CH1,v1,
11174,20241126,22,Cs0.2MA0.4FA0.4PbI2.8Br0.2,1.46,,,,,,,py3,0.33,,,,,,,,,1000,10,5000,40,10,120,110,20,,,,,,,,,,,,,,,13.543,65.637,1.0483,19.682,2794,CH2,v1,
11175,20241126,22,Cs0.2MA0.4FA0.4PbI2.8Br0.2,1.46,,,,,,,py3,0.33,,,,,,,,,1000,10,5000,40,10,120,110,20,,,,,,,,,,,,,,,0.0,0.0,0.032559,15.499,2794,CH3,v1,
11176,20241126,22,Cs0.2MA0.4FA0.4PbI2.8Br0.2,1.46,,,,,,,py3,0.33,,,,,,,,,1000,10,5000,40,10,120,110,20,,,,,,,,,,,,,,,12.613,62.582,1.0378,19.42,2794,CH4,v1,
11177,20241126,22,Cs0.2MA0.4FA0.4PbI2.8Br0.2,1.46,,,,,,,py3,0.33,,,,,,,,,1000,10,5000,40,10,120,110,20,,,,,,,,,,,,,,,0.0,0.0,0.0,7.8907,2795,CH1,v1,
11178,20241126,22,Cs0.2MA0.4FA0.4PbI2.8Br0.2,1.46,,,,,,,py3,0.33,,,,,,,,,1000,10,5000,40,10,120,110,20,,,,,,,,,,,,,,,15.165,73.72,1.0437,19.709,2795,CH2,v1,
11179,20241126,22,Cs0.2MA0.4FA0.4PbI2.8Br0.2,1.46,,,,,,,py3,0.33,,,,,,,,,1000,10,5000,40,10,120,110,20,,,,,,,,,,,,,,,4.0961,31.142,0.70868,18.56,2795,CH3,v1,
11180,20241126,22,Cs0.2MA0.4FA0.4PbI2.8Br0.2,1.46,,,,,,,py3,0.33,,,,,,,,,1000,10,5000,40,10,120,110,20,,,,,,,,,,,,,,,10.766,55.64,1.0265,18.851,2795,CH4,v1,
11181,20241126,22,Cs0.2MA0.4FA0.4PbI2.8Br0.2,1.46,,,,,,,py3,0.33,,,,,,,,,1000,10,5000,40,10,120,110,20,,,,,,,,,,,,,,,0.13761,2.4394,0.98421,5.7315,2796,CH1,v1,
11182,20241126,22,Cs0.2MA0.4FA0.4PbI2.8Br0.2,1.46,,,,,,,py3,0.33,,,,,,,,,1000,10,5000,40,10,120,110,20,,,,,,,,,,,,,,,16.614,80.666,0.99753,20.648,2796,CH2,v1,
11183,20241126,22,Cs0.2MA0.4FA0.4PbI2.8Br0.2,1.46,,,,,,,py3,0.33,,,,,,,,,1000,10,5000,40,10,120,110,20,,,,,,,,,,,,,,,15.696,79.638,0.9902,19.905,2796,CH3,v1,
11184,20241126,22,Cs0.2MA0.4FA0.4PbI2.8Br0.2,1.46,,,,,,,py3,0.33,,,,,,,,,1000,10,5000,40,10,120,110,20,,,,,,,,,,,,,,,15.591,76.752,1.001,20.293,2796,CH4,v1,
11185,20241126,22,Cs0.2MA0.4FA0.4PbI2.8Br0.2,1.46,,,,,,,py3,0.33,,,,,,,,,1000,10,5000,40,10,120,110,20,,,,,,,,,,,,,,,5.724,49.693,0.9578,12.026,2797,CH1,v1,
11186,20241126,22,Cs0.2MA0.4FA0.4PbI2.8Br0.2,1.46,,,,,,,py3,0.33,,,,,,,,,1000,10,5000,40,10,120,110,20,,,,,,,,,,,,,,,15.539,75.936,1.0084,20.291,2797,CH2,v1,
11187,20241126,22,Cs0.2MA0.4FA0.4PbI2.8Br0.2,1.46,,,,,,,py3,0.33,,,,,,,,,1000,10,5000,40,10,120,110,20,,,,,,,,,,,,,,,15.514,78.308,1.0042,19.729,2797,CH3,v1,
11188,20241126,22,Cs0.2MA0.4FA0.4PbI2.8Br0.2,1.46,,,,,,,py3,0.33,,,,,,,,,1000,10,5000,40,10,120,110,20,,,,,,,,,,,,,,,14.209,70.559,1.0014,20.11,2797,CH4,v1,
11189,20241126,22,Cs0.2MA0.4FA0.4PbI2.8Br0.2,1.46,,,,,,,py3,0.33,,,,,,,,,1000,10,5000,40,10,120,110,20,,,,,,,,,,,,,,,2.6788,28.281,0.98789,9.5882,2798,CH1,v1,
11190,20241126,22,Cs0.2MA0.4FA0.4PbI2.8Br0.2,1.46,,,,,,,py3,0.33,,,,,,,,,1000,10,5000,40,10,120,110,20,,,,,,,,,,,,,,,0.0,0.0,0.069236,21.936,2798,CH2,v1,
11191,20241126,22,Cs0.2MA0.4FA0.4PbI2.8Br0.2,1.46,,,,,,,py3,0.33,,,,,,,,,1000,10,5000,40,10,120,110,20,,,,,,,,,,,,,,,14.842,74.235,0.9998,19.997,2798,CH3,v1,
11192,20241126,22,Cs0.2MA0.4FA0.4PbI2.8Br0.2,1.46,,,,,,,py3,0.33,,,,,,,,,1000,10,5000,40,10,120,110,20,,,,,,,,,,,,,,,15.649,76.178,1.0092,20.355,2798,CH4,v1,
11193,20241126,22,Cs0.2MA0.4FA0.4PbI2.8Br0.2,1.46,,,,,,,py3,0.33,,,,,,,,,1000,10,5000,40,10,120,110,20,,,,,,,,,,,,,,,4.9142,31.163,1.1867,13.289,2799,CH1,v1,
11194,20241126,22,Cs0.2MA0.4FA0.4PbI2.8Br0.2,1.46,,,,,,,py3,0.33,,,,,,,,,1000,10,5000,40,10,120,110,20,,,,,,,,,,,,,,,12.499,62.063,1.0223,19.699,2799,CH2,v1,
11195,20241126,22,Cs0.2MA0.4FA0.4PbI2.8Br0.2,1.46,,,,,,,py3,0.33,,,,,,,,,1000,10,5000,40,10,120,110,20,,,,,,,,,,,,,,,0.47915,23.027,0.11529,18.048,2799,CH3,v1,
11196,20241126,22,Cs0.2MA0.4FA0.4PbI2.8Br0.2,1.46,,,,,,,py3,0.33,,,,,,,,,1000,10,5000,40,10,120,110,20,,,,,,,,,,,,,,,9.7879,48.111,0.99765,20.392,2799,CH4,v1,
11197,20241126,22,Cs0.2MA0.4FA0.4PbI2.8Br0.2,1.46,,,,,,,py3,0.33,,,,,,,,,1000,10,5000,40,10,120,110,20,,,,,,,,,,,,,,,2.3887,24.963,1.1934,8.0182,2800,CH1,v1,
11198,20241126,22,Cs0.2MA0.4FA0.4PbI2.8Br0.2,1.46,,,,,,,py3,0.33,,,,,,,,,1000,10,5000,40,10,120,110,20,,,,,,,,,,,,,,,16.336,79.741,1.0104,20.275,2800,CH2,v1,
11199,20241126,22,Cs0.2MA0.4FA0.4PbI2.8Br0.2,1.46,,,,,,,py3,0.33,,,,,,,,,1000,10,5000,40,10,120,110,20,,,,,,,,,,,,,,,13.253,67.336,0.99473,19.787,2800,CH3,v1,
11200,20241126,22,Cs0.2MA0.4FA0.4PbI2.8Br0.2,1.46,,,,,,,py3,0.33,,,,,,,,,1000,10,5000,40,10,120,110,20,,,,,,,,,,,,,,,8.0939,41.351,0.96577,20.267,2800,CH4,v1,
11201,20241126,22,Cs0.05MA0.16FA0.79PbI2.9Br0.1,1.73,,,,,,,py3,0.33,,,,,,,,,1000,10,5000,30,6,160,110,25,,,,,,,,,,,,,,,1.3722,30.792,0.99677,4.4708,2801,CH1,v1,
11202,20241126,22,Cs0.05MA0.16FA0.79PbI2.9Br0.1,1.73,,,,,,,py3,0.33,,,,,,,,,1000,10,5000,30,6,160,110,25,,,,,,,,,,,,,,,2.088,28.41,0.64175,11.452,2801,CH2,v1,
11203,20241126,22,Cs0.05MA0.16FA0.79PbI2.9Br0.1,1.73,,,,,,,py3,0.33,,,,,,,,,1000,10,5000,30,6,160,110,25,,,,,,,,,,,,,,,1.5761,29.695,0.40836,12.998,2801,CH3,v1,
11204,20241126,22,Cs0.05MA0.16FA0.79PbI2.9Br0.1,1.73,,,,,,,py3,0.33,,,,,,,,,1000,10,5000,30,6,160,110,25,,,,,,,,,,,,,,,1.1249,26.489,0.78888,5.3833,2801,CH4,v1,
11205,20241126,22,Cs0.05MA0.16FA0.79PbI2.9Br0.1,1.73,,,,,,,py3,0.33,,,,,,,,,1000,10,5000,30,6,160,110,25,,,,,,,,,,,,,,,2.4411,28.176,1.1869,7.2996,2802,CH1,v1,
11206,20241126,22,Cs0.05MA0.16FA0.79PbI2.9Br0.1,1.73,,,,,,,py3,0.33,,,,,,,,,1000,10,5000,30,6,160,110,25,,,,,,,,,,,,,,,2.4547,25.849,0.98527,9.6385,2802,CH2,v1,
11207,20241126,22,Cs0.05MA0.16FA0.79PbI2.9Br0.1,1.73,,,,,,,py3,0.33,,,,,,,,,1000,10,5000,30,6,160,110,25,,,,,,,,,,,,,,,1.7888,25.785,0.84813,8.1794,2802,CH3,v1,
11208,20241126,22,Cs0.05MA0.16FA0.79PbI2.9Br0.1,1.73,,,,,,,py3,0.33,,,,,,,,,1000,10,5000,30,6,160,110,25,,,,,,,,,,,,,,,1.3104,26.657,0.6775,7.2559,2802,CH4,v1,
11209,20241126,22,Cs0.05MA0.16FA0.79PbI2.9Br0.1,1.73,,,,,,,py3,0.33,,,,,,,,,1000,10,5000,30,6,160,110,25,,,,,,,,,,,,,,,0.0,0.0,0.99434,4.5905,2803,CH1,v1,
11210,20241126,22,Cs0.05MA0.16FA0.79PbI2.9Br0.1,1.73,,,,,,,py3,0.33,,,,,,,,,1000,10,5000,30,6,160,110,25,,,,,,,,,,,,,,,2.0974,24.203,0.97964,8.846,2803,CH2,v1,
11211,20241126,22,Cs0.05MA0.16FA0.79PbI2.9Br0.1,1.73,,,,,,,py3,0.33,,,,,,,,,1000,10,5000,30,6,160,110,25,,,,,,,,,,,,,,,1.5898,23.043,0.97672,7.0638,2803,CH3,v1,
11212,20241126,22,Cs0.05MA0.16FA0.79PbI2.9Br0.1,1.73,,,,,,,py3,0.33,,,,,,,,,1000,10,5000,30,6,160,110,25,,,,,,,,,,,,,,,1.2802,21.979,0.97365,5.9825,2803,CH4,v1,
11213,20241126,22,Cs0.05MA0.16FA0.79PbI2.9Br0.1,1.73,,,,,,,py3,0.33,,,,,,,,,1000,10,5000,30,6,160,110,25,,,,,,,,,,,,,,,0.062046,0.94836,1.1847,5.5224,2804,CH1,v1,
11214,20241126,22,Cs0.05MA0.16FA0.79PbI2.9Br0.1,1.73,,,,,,,py3,0.33,,,,,,,,,1000,10,5000,30,6,160,110,25,,,,,,,,,,,,,,,2.2645,24.591,0.99083,9.2939,2804,CH2,v1,
11215,20241126,22,Cs0.05MA0.16FA0.79PbI2.9Br0.1,1.73,,,,,,,py3,0.33,,,,,,,,,1000,10,5000,30,6,160,110,25,,,,,,,,,,,,,,,1.7705,23.342,0.97481,7.781,2804,CH3,v1,
11216,20241126,22,Cs0.05MA0.16FA0.79PbI2.9Br0.1,1.73,,,,,,,py3,0.33,,,,,,,,,1000,10,5000,30,6,160,110,25,,,,,,,,,,,,,,,1.7139,24.164,0.90374,7.8483,2804,CH4,v1,
11217,20241126,22,Cs0.05MA0.16FA0.79PbI2.9Br0.1,1.73,,,,,,,py3,0.33,,,,,,,,,1000,10,5000,30,6,160,110,25,,,,,,,,,,,,,,,4.9e-08,1.56e+48,0.0,-2.09e-06,2805,CH1,v1,
11218,20241126,22,Cs0.05MA0.16FA0.79PbI2.9Br0.1,1.73,,,,,,,py3,0.33,,,,,,,,,1000,10,5000,30,6,160,110,25,,,,,,,,,,,,,,,2.2316,25.07,0.98002,9.083,2805,CH2,v1,
11219,20241126,22,Cs0.05MA0.16FA0.79PbI2.9Br0.1,1.73,,,,,,,py3,0.33,,,,,,,,,1000,10,5000,30,6,160,110,25,,,,,,,,,,,,,,,3.3039,167.35,0.13514,14.609,2805,CH3,v1,
11220,20241126,22,Cs0.05MA0.16FA0.79PbI2.9Br0.1,1.73,,,,,,,py3,0.33,,,,,,,,,1000,10,5000,30,6,160,110,25,,,,,,,,,,,,,,,2.0131,25.142,0.92636,8.6435,2805,CH4,v1,
11221,20241126,22,Cs0.05MA0.1FA0.85PbI2.85Br0.15,1.65,,,,,,,py3,0.33,,,,,,,,,1200,10,5000,30,10,160,100,20,,,,,,,,,,,,,,,5.2e-07,25.197,0.6829,3.02e-06,2806,CH1,v1,
11222,20241126,22,Cs0.05MA0.1FA0.85PbI2.85Br0.15,1.65,,,,,,,py3,0.33,,,,,,,,,1200,10,5000,30,10,160,100,20,,,,,,,,,,,,,,,1.3322,23.774,0.97281,5.7603,2806,CH2,v1,
11223,20241126,22,Cs0.05MA0.1FA0.85PbI2.85Br0.15,1.65,,,,,,,py3,0.33,,,,,,,,,1200,10,5000,30,10,160,100,20,,,,,,,,,,,,,,,0.0,0.0,0.085226,15.44,2806,CH3,v1,
11224,20241126,22,Cs0.05MA0.1FA0.85PbI2.85Br0.15,1.65,,,,,,,py3,0.33,,,,,,,,,1200,10,5000,30,10,160,100,20,,,,,,,,,,,,,,,0.97872,24.266,0.96468,4.181,2806,CH4,v1,
11225,20241126,22,Cs0.05MA0.1FA0.85PbI2.85Br0.15,1.65,,,,,,,py3,0.33,,,,,,,,,1200,10,5000,30,10,160,100,20,,,,,,,,,,,,,,,0.018438,3.0061,0.99361,0.61729,2807,CH1,v1,
11226,20241126,22,Cs0.05MA0.1FA0.85PbI2.85Br0.15,1.65,,,,,,,py3,0.33,,,,,,,,,1200,10,5000,30,10,160,100,20,,,,,,,,,,,,,,,2.4749,27.747,0.85559,10.425,2807,CH2,v1,
11227,20241126,22,Cs0.05MA0.1FA0.85PbI2.85Br0.15,1.65,,,,,,,py3,0.33,,,,,,,,,1200,10,5000,30,10,160,100,20,,,,,,,,,,,,,,,1.8419,29.907,0.97208,6.3356,2807,CH3,v1,
11228,20241126,22,Cs0.05MA0.1FA0.85PbI2.85Br0.15,1.65,,,,,,,py3,0.33,,,,,,,,,1200,10,5000,30,10,160,100,20,,,,,,,,,,,,,,,1.7938,29.973,0.96683,6.1899,2807,CH4,v1,
11229,20241126,22,Cs0.05MA0.1FA0.85PbI2.85Br0.15,1.65,,,,,,,py3,0.33,,,,,,,,,1200,10,5000,30,10,160,100,20,,,,,,,,,,,,,,,0.0,0.0,0.44249,3.313e-06,2808,CH1,v1,
11230,20241126,22,Cs0.05MA0.1FA0.85PbI2.85Br0.15,1.65,,,,,,,py3,0.33,,,,,,,,,1200,10,5000,30,10,160,100,20,,,,,,,,,,,,,,,1.7338,142.91,0.082319,14.738,2808,CH2,v1,
11231,20241126,22,Cs0.05MA0.1FA0.85PbI2.85Br0.15,1.65,,,,,,,py3,0.33,,,,,,,,,1200,10,5000,30,10,160,100,20,,,,,,,,,,,,,,,0.0,0.0,0.11229,16.306,2808,CH3,v1,
11232,20241126,22,Cs0.05MA0.1FA0.85PbI2.85Br0.15,1.65,,,,,,,py3,0.33,,,,,,,,,1200,10,5000,30,10,160,100,20,,,,,,,,,,,,,,,0.86473,25.623,0.41304,8.1709,2808,CH4,v1,
11233,20241126,22,Cs0.05MA0.1FA0.85PbI2.85Br0.15,1.65,,,,,,,py3,0.33,,,,,,,,,1200,10,5000,30,10,160,100,20,,,,,,,,,,,,,,,0.0050859,0.14103,1.1754,3.0681,2809,CH1,v1,
11234,20241126,22,Cs0.05MA0.1FA0.85PbI2.85Br0.15,1.65,,,,,,,py3,0.33,,,,,,,,,1200,10,5000,30,10,160,100,20,,,,,,,,,,,,,,,1.884,26.083,0.97793,7.386,2809,CH2,v1,
11235,20241126,22,Cs0.05MA0.1FA0.85PbI2.85Br0.15,1.65,,,,,,,py3,0.33,,,,,,,,,1200,10,5000,30,10,160,100,20,,,,,,,,,,,,,,,1.6977,25.556,0.97173,6.8366,2809,CH3,v1,
11236,20241126,22,Cs0.05MA0.1FA0.85PbI2.85Br0.15,1.65,,,,,,,py3,0.33,,,,,,,,,1200,10,5000,30,10,160,100,20,,,,,,,,,,,,,,,1.4755,24.039,0.96859,6.3372,2809,CH4,v1,
11237,20241126,22,Cs0.05MA0.1FA0.85PbI2.85Br0.15,1.65,,,,,,,py3,0.33,,,,,,,,,1200,10,5000,30,10,160,100,20,,,,,,,,,,,,,,,0.0044696,1.36e+50,0.0,-0.0021896,2810,CH1,v1,
11238,20241126,22,Cs0.05MA0.1FA0.85PbI2.85Br0.15,1.65,,,,,,,py3,0.33,,,,,,,,,1200,10,5000,30,10,160,100,20,,,,,,,,,,,,,,,2.2252,25.587,0.99052,8.7799,2810,CH2,v1,
11239,20241126,22,Cs0.05MA0.1FA0.85PbI2.85Br0.15,1.65,,,,,,,py3,0.33,,,,,,,,,1200,10,5000,30,10,160,100,20,,,,,,,,,,,,,,,2.1008,25.332,0.98,8.4622,2810,CH3,v1,
11240,20241126,22,Cs0.05MA0.1FA0.85PbI2.85Br0.15,1.65,,,,,,,py3,0.33,,,,,,,,,1200,10,5000,30,10,160,100,20,,,,,,,,,,,,,,,1.9081,26.475,0.82173,8.7707,2810,CH4,v1,
11241,20241126,22,Cs0.05MA0.1FA0.85PbI3.0,1.73,,,,,,,py3,0.33,,,,,,,,,1000,10,5000,40,10,160,110,15,,,,,,,,,,,,,,,0.0078562,2.63e+47,0.0,1.9939,2811,CH1,v1,
11242,20241126,22,Cs0.05MA0.1FA0.85PbI3.0,1.73,,,,,,,py3,0.33,,,,,,,,,1000,10,5000,40,10,160,110,15,,,,,,,,,,,,,,,1.1066,23.85,0.94726,4.8981,2811,CH2,v1,
11243,20241126,22,Cs0.05MA0.1FA0.85PbI3.0,1.73,,,,,,,py3,0.33,,,,,,,,,1000,10,5000,40,10,160,110,15,,,,,,,,,,,,,,,0.74306,25.538,0.68802,4.229,2811,CH3,v1,
11244,20241126,22,Cs0.05MA0.1FA0.85PbI3.0,1.73,,,,,,,py3,0.33,,,,,,,,,1000,10,5000,40,10,160,110,15,,,,,,,,,,,,,,,0.38757,2.42e+50,0.0,-0.10658,2811,CH4,v1,
11245,20241126,22,Cs0.05MA0.1FA0.85PbI3.0,1.73,,,,,,,py3,0.33,,,,,,,,,1000,10,5000,40,10,160,110,15,,,,,,,,,,,,,,,3.55e-08,4.56e+47,0.0,-5.188e-06,2812,CH1,v1,
11246,20241126,22,Cs0.05MA0.1FA0.85PbI3.0,1.73,,,,,,,py3,0.33,,,,,,,,,1000,10,5000,40,10,160,110,15,,,,,,,,,,,,,,,2.3358,33.35,0.99186,7.0612,2812,CH2,v1,
11247,20241126,22,Cs0.05MA0.1FA0.85PbI3.0,1.73,,,,,,,py3,0.33,,,,,,,,,1000,10,5000,40,10,160,110,15,,,,,,,,,,,,,,,0.0,0.0,0.33034,9.7639,2812,CH3,v1,
11248,20241126,22,Cs0.05MA0.1FA0.85PbI3.0,1.73,,,,,,,py3,0.33,,,,,,,,,1000,10,5000,40,10,160,110,15,,,,,,,,,,,,,,,0.16695,3.79e+49,0.0,0.29395,2812,CH4,v1,
11249,20241126,22,Cs0.05MA0.1FA0.85PbI3.0,1.73,,,,,,,py3,0.33,,,,,,,,,1000,10,5000,40,10,160,110,15,,,,,,,,,,,,,,,0.0,0.0,0.018609,2.4e-06,2813,CH1,v1,
11250,20241126,22,Cs0.05MA0.1FA0.85PbI3.0,1.73,,,,,,,py3,0.33,,,,,,,,,1000,10,5000,40,10,160,110,15,,,,,,,,,,,,,,,5.44,1556.9,0.029521,11.836,2813,CH2,v1,
11251,20241126,22,Cs0.05MA0.1FA0.85PbI3.0,1.73,,,,,,,py3,0.33,,,,,,,,,1000,10,5000,40,10,160,110,15,,,,,,,,,,,,,,,1.5659,29.57,0.75713,6.9946,2813,CH3,v1,
11252,20241126,22,Cs0.05MA0.1FA0.85PbI3.0,1.73,,,,,,,py3,0.33,,,,,,,,,1000,10,5000,40,10,160,110,15,,,,,,,,,,,,,,,6.5564,4.32e+49,0.0,-10.11,2813,CH4,v1,
11253,20241126,22,Cs0.05MA0.1FA0.85PbI3.0,1.73,,,,,,,py3,0.33,,,,,,,,,1000,10,5000,40,10,160,110,15,,,,,,,,,,,,,,,0.0,0.0,0.0,2.3311,2814,CH1,v1,
11254,20241126,22,Cs0.05MA0.1FA0.85PbI3.0,1.73,,,,,,,py3,0.33,,,,,,,,,1000,10,5000,40,10,160,110,15,,,,,,,,,,,,,,,1.1335,26.545,0.62338,6.8497,2814,CH2,v1,
11255,20241126,22,Cs0.05MA0.1FA0.85PbI3.0,1.73,,,,,,,py3,0.33,,,,,,,,,1000,10,5000,40,10,160,110,15,,,,,,,,,,,,,,,1.4574,24.138,0.97012,6.2235,2814,CH3,v1,
11256,20241126,22,Cs0.05MA0.1FA0.85PbI3.0,1.73,,,,,,,py3,0.33,,,,,,,,,1000,10,5000,40,10,160,110,15,,,,,,,,,,,,,,,0.66701,22.355,0.83772,3.5618,2814,CH4,v1,
11257,20241126,22,Cs0.05MA0.1FA0.85PbI3.0,1.73,,,,,,,py3,0.33,,,,,,,,,1000,10,5000,40,10,160,110,15,,,,,,,,,,,,,,,0.025065,0.7493,0.98015,3.4129,2815,CH1,v1,
11258,20241126,22,Cs0.05MA0.1FA0.85PbI3.0,1.73,,,,,,,py3,0.33,,,,,,,,,1000,10,5000,40,10,160,110,15,,,,,,,,,,,,,,,1.2119,27.075,0.47622,9.3986,2815,CH2,v1,
11259,20241126,22,Cs0.05MA0.1FA0.85PbI3.0,1.73,,,,,,,py3,0.33,,,,,,,,,1000,10,5000,40,10,160,110,15,,,,,,,,,,,,,,,0.92992,26.244,0.3927,9.0229,2815,CH3,v1,
11260,20241126,22,Cs0.05MA0.1FA0.85PbI3.0,1.73,,,,,,,py3,0.33,,,,,,,,,1000,10,5000,40,10,160,110,15,,,,,,,,,,,,,,,1.0628,21.006,0.976,5.184,2815,CH4,v1,
11261,20241126,22,Cs0.05MA0.2FA0.75PbI2.8Br0.2,1.4,,,,,,,py3,0.33,,,,,,,,,1200,10,5000,30,8,200,110,30,,,,,,,,,,,,,,,1.1031,26.141,0.96078,4.3919,2816,CH1,v1,
11262,20241126,22,Cs0.05MA0.2FA0.75PbI2.8Br0.2,1.4,,,,,,,py3,0.33,,,,,,,,,1200,10,5000,30,8,200,110,30,,,,,,,,,,,,,,,3.3063,32.878,1.013,9.9271,2816,CH2,v1,
11263,20241126,22,Cs0.05MA0.2FA0.75PbI2.8Br0.2,1.4,,,,,,,py3,0.33,,,,,,,,,1200,10,5000,30,8,200,110,30,,,,,,,,,,,,,,,2.1333,1195.7,0.024236,7.3617,2816,CH3,v1,
11264,20241126,22,Cs0.05MA0.2FA0.75PbI2.8Br0.2,1.4,,,,,,,py3,0.33,,,,,,,,,1200,10,5000,30,8,200,110,30,,,,,,,,,,,,,,,0.0,0.0,0.004266,4.6275,2816,CH4,v1,
11265,20241126,22,Cs0.05MA0.2FA0.75PbI2.8Br0.2,1.4,,,,,,,py3,0.33,,,,,,,,,1200,10,5000,30,8,200,110,30,,,,,,,,,,,,,,,0.0,0.0,0.0,0.17516,2817,CH1,v1,
11266,20241126,22,Cs0.05MA0.2FA0.75PbI2.8Br0.2,1.4,,,,,,,py3,0.33,,,,,,,,,1200,10,5000,30,8,200,110,30,,,,,,,,,,,,,,,6.5717,1380.7,0.037591,12.662,2817,CH2,v1,
11267,20241126,22,Cs0.05MA0.2FA0.75PbI2.8Br0.2,1.4,,,,,,,py3,0.33,,,,,,,,,1200,10,5000,30,8,200,110,30,,,,,,,,,,,,,,,0.0,0.0,0.020599,8.5284,2817,CH3,v1,
11268,20241126,22,Cs0.05MA0.2FA0.75PbI2.8Br0.2,1.4,,,,,,,py3,0.33,,,,,,,,,1200,10,5000,30,8,200,110,30,,,,,,,,,,,,,,,0.0,0.0,0.034277,10.442,2817,CH4,v1,
11269,20241126,22,Cs0.05MA0.2FA0.75PbI2.8Br0.2,1.4,,,,,,,py3,0.33,,,,,,,,,1200,10,5000,30,8,200,110,30,,,,,,,,,,,,,,,0.0,0.0,0.15605,1.21e-06,2818,CH1,v1,
11270,20241126,22,Cs0.05MA0.2FA0.75PbI2.8Br0.2,1.4,,,,,,,py3,0.33,,,,,,,,,1200,10,5000,30,8,200,110,30,,,,,,,,,,,,,,,2.2686,33.631,0.98389,6.8561,2818,CH2,v1,
11271,20241126,22,Cs0.05MA0.2FA0.75PbI2.8Br0.2,1.4,,,,,,,py3,0.33,,,,,,,,,1200,10,5000,30,8,200,110,30,,,,,,,,,,,,,,,0.043214,428.04,0.002842,3.5526,2818,CH3,v1,
11272,20241126,22,Cs0.05MA0.2FA0.75PbI2.8Br0.2,1.4,,,,,,,py3,0.33,,,,,,,,,1200,10,5000,30,8,200,110,30,,,,,,,,,,,,,,,1.9974,30.73,0.97626,6.658,2818,CH4,v1,
11273,20241126,22,Cs0.05MA0.2FA0.75PbI2.8Br0.2,1.4,,,,,,,py3,0.33,,,,,,,,,1200,10,5000,30,8,200,110,30,,,,,,,,,,,,,,,0.0,0.0,0.0,-2.66e-06,2819,CH1,v1,
11274,20241126,22,Cs0.05MA0.2FA0.75PbI2.8Br0.2,1.4,,,,,,,py3,0.33,,,,,,,,,1200,10,5000,30,8,200,110,30,,,,,,,,,,,,,,,1.5987,28.242,0.63314,8.9406,2819,CH2,v1,
11275,20241126,22,Cs0.05MA0.2FA0.75PbI2.8Br0.2,1.4,,,,,,,py3,0.33,,,,,,,,,1200,10,5000,30,8,200,110,30,,,,,,,,,,,,,,,0.074992,205.01,0.006197,5.9034,2819,CH3,v1,
11276,20241126,22,Cs0.05MA0.2FA0.75PbI2.8Br0.2,1.4,,,,,,,py3,0.33,,,,,,,,,1200,10,5000,30,8,200,110,30,,,,,,,,,,,,,,,1.7544,30.608,0.96443,5.9431,2819,CH4,v1,
11277,20241126,22,Cs0.05MA0.2FA0.75PbI2.8Br0.2,1.4,,,,,,,py3,0.33,,,,,,,,,1200,10,5000,30,8,200,110,30,,,,,,,,,,,,,,,8.97e-08,4.66e+48,0.0,-1.28e-06,2820,CH1,v1,
11278,20241126,22,Cs0.05MA0.2FA0.75PbI2.8Br0.2,1.4,,,,,,,py3,0.33,,,,,,,,,1200,10,5000,30,8,200,110,30,,,,,,,,,,,,,,,0.0,0.0,0.002575,3.7207,2820,CH2,v1,
11279,20241126,22,Cs0.05MA0.2FA0.75PbI2.8Br0.2,1.4,,,,,,,py3,0.33,,,,,,,,,1200,10,5000,30,8,200,110,30,,,,,,,,,,,,,,,0.10073,945.53,0.00275,3.8745,2820,CH3,v1,
11280,20241126,22,Cs0.05MA0.2FA0.75PbI2.8Br0.2,1.4,,,,,,,py3,0.33,,,,,,,,,1200,10,5000,30,8,200,110,30,,,,,,,,,,,,,,,1.4545,28461.0,0.00187,2.7323,2820,CH4,v1,
11281,20241126,22,Cs0.10MA0.20FA0.70PbI2.75Br0.25,1.38,,,,,,,py3,0.33,,,,,,,,,950,10,5000,30,8,160,105,20,,,,,,,,,,,,,,,9.4e-09,5.4e+47,0.0,-1.17e-06,2821,CH1,v1,
11282,20241126,22,Cs0.10MA0.20FA0.70PbI2.75Br0.25,1.38,,,,,,,py3,0.33,,,,,,,,,950,10,5000,30,8,160,105,20,,,,,,,,,,,,,,,3.8689,36.549,1.0166,10.412,2821,CH2,v1,
11283,20241126,22,Cs0.10MA0.20FA0.70PbI2.75Br0.25,1.38,,,,,,,py3,0.33,,,,,,,,,950,10,5000,30,8,160,105,20,,,,,,,,,,,,,,,2.718,247.03,0.086185,12.766,2821,CH3,v1,
11284,20241126,22,Cs0.10MA0.20FA0.70PbI2.75Br0.25,1.38,,,,,,,py3,0.33,,,,,,,,,950,10,5000,30,8,160,105,20,,,,,,,,,,,,,,,9.1623,54.78,1.0417,16.056,2821,CH4,v1,
11285,20241126,22,Cs0.10MA0.20FA0.70PbI2.75Br0.25,1.38,,,,,,,py3,0.33,,,,,,,,,950,10,5000,30,8,160,105,20,,,,,,,,,,,,,,,1.3e-09,7.24e+46,0.0,-1.16e-06,2822,CH1,v1,
11286,20241126,22,Cs0.10MA0.20FA0.70PbI2.75Br0.25,1.38,,,,,,,py3,0.33,,,,,,,,,950,10,5000,30,8,160,105,20,,,,,,,,,,,,,,,4.6768,23580.0,0.004123,4.8101,2822,CH2,v1,
11287,20241126,22,Cs0.10MA0.20FA0.70PbI2.75Br0.25,1.38,,,,,,,py3,0.33,,,,,,,,,950,10,5000,30,8,160,105,20,,,,,,,,,,,,,,,0.0,0.0,0.0,-0.00019417,2822,CH3,v1,
11288,20241126,22,Cs0.10MA0.20FA0.70PbI2.75Br0.25,1.38,,,,,,,py3,0.33,,,,,,,,,950,10,5000,30,8,160,105,20,,,,,,,,,,,,,,,0.143,1881.0,0.002315,3.2844,2822,CH4,v1,
11289,20241126,22,Cs0.10MA0.20FA0.70PbI2.75Br0.25,1.38,,,,,,,py3,0.33,,,,,,,,,950,10,5000,30,8,160,105,20,,,,,,,,,,,,,,,1.11e-07,11.918,0.31039,3e-06,2823,CH1,v1,
11290,20241126,22,Cs0.10MA0.20FA0.70PbI2.75Br0.25,1.38,,,,,,,py3,0.33,,,,,,,,,950,10,5000,30,8,160,105,20,,,,,,,,,,,,,,,0.0,0.0,0.016282,10.295,2823,CH2,v1,
11291,20241126,22,Cs0.10MA0.20FA0.70PbI2.75Br0.25,1.38,,,,,,,py3,0.33,,,,,,,,,950,10,5000,30,8,160,105,20,,,,,,,,,,,,,,,1.6687,124.68,0.15524,8.621,2823,CH3,v1,
11292,20241126,22,Cs0.10MA0.20FA0.70PbI2.75Br0.25,1.38,,,,,,,py3,0.33,,,,,,,,,950,10,5000,30,8,160,105,20,,,,,,,,,,,,,,,0.0,0.0,0.016274,7.0502,2823,CH4,v1,
11293,20241126,22,Cs0.10MA0.20FA0.70PbI2.75Br0.25,1.38,,,,,,,py3,0.33,,,,,,,,,950,10,5000,30,8,160,105,20,,,,,,,,,,,,,,,0.0,0.0,-0.093368,1.6035,2824,CH1,v1,
11294,20241126,22,Cs0.10MA0.20FA0.70PbI2.75Br0.25,1.38,,,,,,,py3,0.33,,,,,,,,,950,10,5000,30,8,160,105,20,,,,,,,,,,,,,,,2.1065,26.403,0.94738,8.4214,2824,CH2,v1,
11295,20241126,22,Cs0.10MA0.20FA0.70PbI2.75Br0.25,1.38,,,,,,,py3,0.33,,,,,,,,,950,10,5000,30,8,160,105,20,,,,,,,,,,,,,,,1.6304,306.02,0.045449,11.722,2824,CH3,v1,
11296,20241126,22,Cs0.10MA0.20FA0.70PbI2.75Br0.25,1.38,,,,,,,py3,0.33,,,,,,,,,950,10,5000,30,8,160,105,20,,,,,,,,,,,,,,,0.0,0.0,0.079505,11.822,2824,CH4,v1,
11297,20241126,22,Cs0.10MA0.20FA0.70PbI2.75Br0.25,1.38,,,,,,,py3,0.33,,,,,,,,,950,10,5000,30,8,160,105,20,,,,,,,,,,,,,,,3.39e-08,601.59,0.024419,2.31e-07,2825,CH1,v1,
11298,20241126,22,Cs0.10MA0.20FA0.70PbI2.75Br0.25,1.38,,,,,,,py3,0.33,,,,,,,,,950,10,5000,30,8,160,105,20,,,,,,,,,,,,,,,1.1724,27.545,0.49802,8.5462,2825,CH2,v1,
11299,20241126,22,Cs0.10MA0.20FA0.70PbI2.75Br0.25,1.38,,,,,,,py3,0.33,,,,,,,,,950,10,5000,30,8,160,105,20,,,,,,,,,,,,,,,0.0,0.0,0.001706,2.7009,2825,CH3,v1,
11300,20241126,22,Cs0.10MA0.20FA0.70PbI2.75Br0.25,1.38,,,,,,,py3,0.33,,,,,,,,,950,10,5000,30,8,160,105,20,,,,,,,,,,,,,,,0.36431,19.873,0.17422,10.522,2825,CH4,v1,
11301,20241126,22,Cs0.15MA0.15FA0.7PbI2.85Br0.15,1.3,,,,,,,py3,0.33,,,,,,,,,1000,10,5000,30,12,160,100,45,,,,,,,,,,,,,,,7.5e-09,4.26e+47,0.0,-1.181e-06,2826,CH1,v1,
11302,20241126,22,Cs0.15MA0.15FA0.7PbI2.85Br0.15,1.3,,,,,,,py3,0.33,,,,,,,,,1000,10,5000,30,12,160,100,45,,,,,,,,,,,,,,,0.6396,10414.0,0.001993,3.0814,2826,CH2,v1,
11303,20241126,22,Cs0.15MA0.15FA0.7PbI2.85Br0.15,1.3,,,,,,,py3,0.33,,,,,,,,,1000,10,5000,30,12,160,100,45,,,,,,,,,,,,,,,0.53661,66209.0,0.62331,1.3003,2826,CH3,v1,
11304,20241126,22,Cs0.15MA0.15FA0.7PbI2.85Br0.15,1.3,,,,,,,py3,0.33,,,,,,,,,1000,10,5000,30,12,160,100,45,,,,,,,,,,,,,,,0.056091,505.01,0.002808,3.956,2826,CH4,v1,
11305,20241126,22,Cs0.15MA0.15FA0.7PbI2.85Br0.15,1.3,,,,,,,py3,0.33,,,,,,,,,1000,10,5000,30,12,160,100,45,,,,,,,,,,,,,,,2.3e-09,1.46e+47,0.0,-1.04e-06,2827,CH1,v1,
11306,20241126,22,Cs0.15MA0.15FA0.7PbI2.85Br0.15,1.3,,,,,,,py3,0.33,,,,,,,,,1000,10,5000,30,12,160,100,45,,,,,,,,,,,,,,,0.19871,3124.3,0.001932,3.2921,2827,CH2,v1,
11307,20241126,22,Cs0.15MA0.15FA0.7PbI2.85Br0.15,1.3,,,,,,,py3,0.33,,,,,,,,,1000,10,5000,30,12,160,100,45,,,,,,,,,,,,,,,0.032061,1968.0,0.9406,1.732,2827,CH3,v1,
11308,20241126,22,Cs0.15MA0.15FA0.7PbI2.85Br0.15,1.3,,,,,,,py3,0.33,,,,,,,,,1000,10,5000,30,12,160,100,45,,,,,,,,,,,,,,,0.027381,1112.3,1.0264,2.3984,2827,CH4,v1,
11309,20241126,22,Cs0.15MA0.15FA0.7PbI2.85Br0.15,1.3,,,,,,,py3,0.33,,,,,,,,,1000,10,5000,30,12,160,100,45,,,,,,,,,,,,,,,0.0,0.0,-0.098264,-4.5e-07,2828,CH1,v1,
11310,20241126,22,Cs0.15MA0.15FA0.7PbI2.85Br0.15,1.3,,,,,,,py3,0.33,,,,,,,,,1000,10,5000,30,12,160,100,45,,,,,,,,,,,,,,,0.74136,1278.4,0.009186,6.3128,2828,CH2,v1,
11311,20241126,22,Cs0.15MA0.15FA0.7PbI2.85Br0.15,1.3,,,,,,,py3,0.33,,,,,,,,,1000,10,5000,30,12,160,100,45,,,,,,,,,,,,,,,0.0,0.0,0.12148,11.915,2828,CH3,v1,
11312,20241126,22,Cs0.15MA0.15FA0.7PbI2.85Br0.15,1.3,,,,,,,py3,0.33,,,,,,,,,1000,10,5000,30,12,160,100,45,,,,,,,,,,,,,,,6.5758,4722.9,0.015279,9.1126,2828,CH4,v1,
11313,20241126,22,Cs0.15MA0.15FA0.7PbI2.85Br0.15,1.3,,,,,,,py3,0.33,,,,,,,,,1000,10,5000,30,12,160,100,45,,,,,,,,,,,,,,,0.0,0.0,0.0,-1.09e-06,2829,CH1,v1,
11314,20241126,22,Cs0.15MA0.15FA0.7PbI2.85Br0.15,1.3,,,,,,,py3,0.33,,,,,,,,,1000,10,5000,30,12,160,100,45,,,,,,,,,,,,,,,0.0,0.0,0.005112,5.2874,2829,CH2,v1,
11315,20241126,22,Cs0.15MA0.15FA0.7PbI2.85Br0.15,1.3,,,,,,,py3,0.33,,,,,,,,,1000,10,5000,30,12,160,100,45,,,,,,,,,,,,,,,0.0,0.0,0.001665,2.6338,2829,CH3,v1,
11316,20241126,22,Cs0.15MA0.15FA0.7PbI2.85Br0.15,1.3,,,,,,,py3,0.33,,,,,,,,,1000,10,5000,30,12,160,100,45,,,,,,,,,,,,,,,2.2526,10105.0,0.004042,5.5142,2829,CH4,v1,
11317,20241126,22,Cs0.15MA0.15FA0.7PbI2.85Br0.15,1.3,,,,,,,py3,0.33,,,,,,,,,1000,10,5000,30,12,160,100,45,,,,,,,,,,,,,,,0.0,0.0,0.0,-1.02e-06,2830,CH1,v1,
11318,20241126,22,Cs0.15MA0.15FA0.7PbI2.85Br0.15,1.3,,,,,,,py3,0.33,,,,,,,,,1000,10,5000,30,12,160,100,45,,,,,,,,,,,,,,,0.12107,911.8,0.002754,4.8216,2830,CH2,v1,
11319,20241126,22,Cs0.15MA0.15FA0.7PbI2.85Br0.15,1.3,,,,,,,py3,0.33,,,,,,,,,1000,10,5000,30,12,160,100,45,,,,,,,,,,,,,,,0.0,0.0,0.002245,3.7048,2830,CH3,v1,
11320,20241126,22,Cs0.15MA0.15FA0.7PbI2.85Br0.15,1.3,,,,,,,py3,0.33,,,,,,,,,1000,10,5000,30,12,160,100,45,,,,,,,,,,,,,,,3.882,46181.0,0.001956,4.2965,2830,CH4,v1,
11321,20241126,22,Cs0.1FA0.9PbI2.8Br0.2,1.5,,,,,,,py3,0.33,,,,,,,,,1000,10,5000,40,12,240,110,30,,,,,,,,,,,,,,,0.0,0.0,0.0,-6.79e-07,2831,CH1,v1,
11322,20241126,22,Cs0.1FA0.9PbI2.8Br0.2,1.5,,,,,,,py3,0.33,,,,,,,,,1000,10,5000,40,12,240,110,30,,,,,,,,,,,,,,,0.0,0.0,0.006543,6.8698,2831,CH2,v1,
11323,20241126,22,Cs0.1FA0.9PbI2.8Br0.2,1.5,,,,,,,py3,0.33,,,,,,,,,1000,10,5000,40,12,240,110,30,,,,,,,,,,,,,,,2.5318,621.95,0.024234,16.797,2831,CH3,v1,
11324,20241126,22,Cs0.1FA0.9PbI2.8Br0.2,1.5,,,,,,,py3,0.33,,,,,,,,,1000,10,5000,40,12,240,110,30,,,,,,,,,,,,,,,1.0369,22.816,0.26575,17.102,2831,CH4,v1,
11325,20241126,22,Cs0.1FA0.9PbI2.8Br0.2,1.5,,,,,,,py3,0.33,,,,,,,,,1000,10,5000,40,12,240,110,30,,,,,,,,,,,,,,,0.0,0.0,-0.093559,-0.12508,2832,CH1,v1,
11326,20241126,22,Cs0.1FA0.9PbI2.8Br0.2,1.5,,,,,,,py3,0.33,,,,,,,,,1000,10,5000,40,12,240,110,30,,,,,,,,,,,,,,,14.066,70.858,1.0572,18.778,2832,CH2,v1,
11327,20241126,22,Cs0.1FA0.9PbI2.8Br0.2,1.5,,,,,,,py3,0.33,,,,,,,,,1000,10,5000,40,12,240,110,30,,,,,,,,,,,,,,,15.079,77.126,1.0652,18.354,2832,CH3,v1,
11328,20241126,22,Cs0.1FA0.9PbI2.8Br0.2,1.5,,,,,,,py3,0.33,,,,,,,,,1000,10,5000,40,12,240,110,30,,,,,,,,,,,,,,,15.497,76.549,1.0658,18.994,2832,CH4,v1,
11329,20241126,22,Cs0.1FA0.9PbI2.8Br0.2,1.5,,,,,,,py3,0.33,,,,,,,,,1000,10,5000,40,12,240,110,30,,,,,,,,,,,,,,,2.4821e-05,160.2,0.69988,2.2139e-05,2833,CH1,v1,
11330,20241126,22,Cs0.1FA0.9PbI2.8Br0.2,1.5,,,,,,,py3,0.33,,,,,,,,,1000,10,5000,40,12,240,110,30,,,,,,,,,,,,,,,12.345,68.054,1.0669,17.003,2833,CH2,v1,
11331,20241126,22,Cs0.1FA0.9PbI2.8Br0.2,1.5,,,,,,,py3,0.33,,,,,,,,,1000,10,5000,40,12,240,110,30,,,,,,,,,,,,,,,13.667,73.909,1.0661,17.344,2833,CH3,v1,
11332,20241126,22,Cs0.1FA0.9PbI2.8Br0.2,1.5,,,,,,,py3,0.33,,,,,,,,,1000,10,5000,40,12,240,110,30,,,,,,,,,,,,,,,14.598,76.053,1.0659,18.008,2833,CH4,v1,
11333,20241126,22,Cs0.1FA0.9PbI2.8Br0.2,1.5,,,,,,,py3,0.33,,,,,,,,,1000,10,5000,40,12,240,110,30,,,,,,,,,,,,,,,0.0,0.0,0.10623,5.51e-07,2834,CH1,v1,
11334,20241126,22,Cs0.1FA0.9PbI2.8Br0.2,1.5,,,,,,,py3,0.33,,,,,,,,,1000,10,5000,40,12,240,110,30,,,,,,,,,,,,,,,14.779,74.759,1.0552,18.734,2834,CH2,v1,
11335,20241126,22,Cs0.1FA0.9PbI2.8Br0.2,1.5,,,,,,,py3,0.33,,,,,,,,,1000,10,5000,40,12,240,110,30,,,,,,,,,,,,,,,14.962,76.001,1.0634,18.513,2834,CH3,v1,
11336,20241126,22,Cs0.1FA0.9PbI2.8Br0.2,1.5,,,,,,,py3,0.33,,,,,,,,,1000,10,5000,40,12,240,110,30,,,,,,,,,,,,,,,15.104,74.152,1.0642,19.141,2834,CH4,v1,
11337,20241126,22,Cs0.1FA0.9PbI2.8Br0.2,1.5,,,,,,,py3,0.33,,,,,,,,,1000,10,5000,40,12,240,110,30,,,,,,,,,,,,,,,0.0,0.0,0.0,-1.31e-06,2835,CH1,v1,
11338,20241126,22,Cs0.1FA0.9PbI2.8Br0.2,1.5,,,,,,,py3,0.33,,,,,,,,,1000,10,5000,40,12,240,110,30,,,,,,,,,,,,,,,0.39363,45.889,0.056332,15.227,2835,CH2,v1,
11339,20241126,22,Cs0.1FA0.9PbI2.8Br0.2,1.5,,,,,,,py3,0.33,,,,,,,,,1000,10,5000,40,12,240,110,30,,,,,,,,,,,,,,,5.4319,39.554,1.0032,13.689,2835,CH3,v1,
11340,20241126,22,Cs0.1FA0.9PbI2.8Br0.2,1.5,,,,,,,py3,0.33,,,,,,,,,1000,10,5000,40,12,240,110,30,,,,,,,,,,,,,,,4.6313,35.96,1.0374,12.415,2835,CH4,v1,
11341,20241126,22,Cs0.2MA0.4FA0.4PbI2.8Br0.2,1.46,,,,,,,py3,0.33,,,,,,,,,1000,10,5000,40,10,120,110,20,,,,,,,,,,,,,,,0.0,0.0,0.0,-5.9459e-05,2836,CH1,v1,
11342,20241126,22,Cs0.2MA0.4FA0.4PbI2.8Br0.2,1.46,,,,,,,py3,0.33,,,,,,,,,1000,10,5000,40,10,120,110,20,,,,,,,,,,,,,,,10.613,60.449,1.0333,16.991,2836,CH2,v1,
11343,20241126,22,Cs0.2MA0.4FA0.4PbI2.8Br0.2,1.46,,,,,,,py3,0.33,,,,,,,,,1000,10,5000,40,10,120,110,20,,,,,,,,,,,,,,,9.7041,59.183,1.0212,16.056,2836,CH3,v1,
11344,20241126,22,Cs0.2MA0.4FA0.4PbI2.8Br0.2,1.46,,,,,,,py3,0.33,,,,,,,,,1000,10,5000,40,10,120,110,20,,,,,,,,,,,,,,,0.0,0.0,0.078934,13.946,2836,CH4,v1,
11345,20241126,22,Cs0.2MA0.4FA0.4PbI2.8Br0.2,1.46,,,,,,,py3,0.33,,,,,,,,,1000,10,5000,40,10,120,110,20,,,,,,,,,,,,,,,4.85e-08,2.51e+48,0.0,-1.29e-06,2837,CH1,v1,
11346,20241126,22,Cs0.2MA0.4FA0.4PbI2.8Br0.2,1.46,,,,,,,py3,0.33,,,,,,,,,1000,10,5000,40,10,120,110,20,,,,,,,,,,,,,,,0.0,0.0,0.11869,22.38,2837,CH2,v1,
11347,20241126,22,Cs0.2MA0.4FA0.4PbI2.8Br0.2,1.46,,,,,,,py3,0.33,,,,,,,,,1000,10,5000,40,10,120,110,20,,,,,,,,,,,,,,,0.044116,106.65,0.006034,6.855,2837,CH3,v1,
11348,20241126,22,Cs0.2MA0.4FA0.4PbI2.8Br0.2,1.46,,,,,,,py3,0.33,,,,,,,,,1000,10,5000,40,10,120,110,20,,,,,,,,,,,,,,,11.608,63.531,1.0375,17.611,2837,CH4,v1,
11349,20241126,22,Cs0.2MA0.4FA0.4PbI2.8Br0.2,1.46,,,,,,,py3,0.33,,,,,,,,,1000,10,5000,40,10,120,110,20,,,,,,,,,,,,,,,1.42e-06,22.297,0.75334,8.43e-06,2838,CH1,v1,
11350,20241126,22,Cs0.2MA0.4FA0.4PbI2.8Br0.2,1.46,,,,,,,py3,0.33,,,,,,,,,1000,10,5000,40,10,120,110,20,,,,,,,,,,,,,,,11.182,63.084,1.0424,17.005,2838,CH2,v1,
11351,20241126,22,Cs0.2MA0.4FA0.4PbI2.8Br0.2,1.46,,,,,,,py3,0.33,,,,,,,,,1000,10,5000,40,10,120,110,20,,,,,,,,,,,,,,,5.5786,38.154,0.99004,14.768,2838,CH3,v1,
11352,20241126,22,Cs0.2MA0.4FA0.4PbI2.8Br0.2,1.46,,,,,,,py3,0.33,,,,,,,,,1000,10,5000,40,10,120,110,20,,,,,,,,,,,,,,,2.5501,28.767,0.76466,11.593,2838,CH4,v1,
11353,20241126,22,Cs0.2MA0.4FA0.4PbI2.8Br0.2,1.46,,,,,,,py3,0.33,,,,,,,,,1000,10,5000,40,10,120,110,20,,,,,,,,,,,,,,,0.0,0.0,0.96617,0.59689,2839,CH1,v1,
11354,20241126,22,Cs0.2MA0.4FA0.4PbI2.8Br0.2,1.46,,,,,,,py3,0.33,,,,,,,,,1000,10,5000,40,10,120,110,20,,,,,,,,,,,,,,,4.1761,40.468,1.0281,10.038,2839,CH2,v1,
11355,20241126,22,Cs0.2MA0.4FA0.4PbI2.8Br0.2,1.46,,,,,,,py3,0.33,,,,,,,,,1000,10,5000,40,10,120,110,20,,,,,,,,,,,,,,,4.2699,38.332,1.0238,10.88,2839,CH3,v1,
11356,20241126,22,Cs0.2MA0.4FA0.4PbI2.8Br0.2,1.46,,,,,,,py3,0.33,,,,,,,,,1000,10,5000,40,10,120,110,20,,,,,,,,,,,,,,,4.2152,38.082,1.0206,10.846,2839,CH4,v1,
11357,20241126,22,Cs0.2MA0.4FA0.4PbI2.8Br0.2,1.46,,,,,,,py3,0.33,,,,,,,,,1000,10,5000,40,10,120,110,20,,,,,,,,,,,,,,,5.38e-08,6.9683,0.29489,2.62e-06,2840,CH1,v1,
11358,20241126,22,Cs0.2MA0.4FA0.4PbI2.8Br0.2,1.46,,,,,,,py3,0.33,,,,,,,,,1000,10,5000,40,10,120,110,20,,,,,,,,,,,,,,,1.7974,26.324,0.98179,6.9547,2840,CH2,v1,
11359,20241126,22,Cs0.2MA0.4FA0.4PbI2.8Br0.2,1.46,,,,,,,py3,0.33,,,,,,,,,1000,10,5000,40,10,120,110,20,,,,,,,,,,,,,,,2.1184,27.548,1.0074,7.6338,2840,CH3,v1,
11360,20241126,22,Cs0.2MA0.4FA0.4PbI2.8Br0.2,1.46,,,,,,,py3,0.33,,,,,,,,,1000,10,5000,40,10,120,110,20,,,,,,,,,,,,,,,1.7784,25.834,0.99707,6.9042,2840,CH4,v1,
11361,20241127,23,Cs0.05MA0.16FA0.79PbI2.9Br0.1,1.73,,,,,,,MeO-4PADBC,0.33,,,,,,,,,1000,10,5000,30,6,160,110,25,,,,,,,,,,,,,,,1.06e-07,3.43e+48,0.0,-2.06e-06,2841,CH1,v1,
11362,20241127,23,Cs0.05MA0.16FA0.79PbI2.9Br0.1,1.73,,,,,,,MeO-4PADBC,0.33,,,,,,,,,1000,10,5000,30,6,160,110,25,,,,,,,,,,,,,,,4.7802,32.36,0.76899,19.21,2841,CH2,v1,
11363,20241127,23,Cs0.05MA0.16FA0.79PbI2.9Br0.1,1.73,,,,,,,MeO-4PADBC,0.33,,,,,,,,,1000,10,5000,30,6,160,110,25,,,,,,,,,,,,,,,10.129,53.676,1.0269,18.375,2841,CH3,v1,
11364,20241127,23,Cs0.05MA0.16FA0.79PbI2.9Br0.1,1.73,,,,,,,MeO-4PADBC,0.33,,,,,,,,,1000,10,5000,30,6,160,110,25,,,,,,,,,,,,,,,9.8053,53.252,1.0286,17.901,2841,CH4,v1,
11365,20241127,23,Cs0.05MA0.16FA0.79PbI2.9Br0.1,1.73,,,,,,,MeO-4PADBC,0.33,,,,,,,,,1000,10,5000,30,6,160,110,25,,,,,,,,,,,,,,,0.14929,6.75e+47,0.0,14.743,2842,CH1,v1,
11366,20241127,23,Cs0.05MA0.16FA0.79PbI2.9Br0.1,1.73,,,,,,,MeO-4PADBC,0.33,,,,,,,,,1000,10,5000,30,6,160,110,25,,,,,,,,,,,,,,,0.0,0.0,0.52658,18.45,2842,CH2,v1,
11367,20241127,23,Cs0.05MA0.16FA0.79PbI2.9Br0.1,1.73,,,,,,,MeO-4PADBC,0.33,,,,,,,,,1000,10,5000,30,6,160,110,25,,,,,,,,,,,,,,,3.7514,30.51,0.6606,18.613,2842,CH3,v1,
11368,20241127,23,Cs0.05MA0.16FA0.79PbI2.9Br0.1,1.73,,,,,,,MeO-4PADBC,0.33,,,,,,,,,1000,10,5000,30,6,160,110,25,,,,,,,,,,,,,,,10.809,55.448,1.0255,19.009,2842,CH4,v1,
11369,20241127,23,Cs0.05MA0.16FA0.79PbI2.9Br0.1,1.73,,,,,,,MeO-4PADBC,0.33,,,,,,,,,1000,10,5000,30,6,160,110,25,,,,,,,,,,,,,,,0.096035,1.2284,0.96448,8.106,2843,CH1,v1,
11370,20241127,23,Cs0.05MA0.16FA0.79PbI2.9Br0.1,1.73,,,,,,,MeO-4PADBC,0.33,,,,,,,,,1000,10,5000,30,6,160,110,25,,,,,,,,,,,,,,,7.7582,40.655,0.97973,19.478,2843,CH2,v1,
11371,20241127,23,Cs0.05MA0.16FA0.79PbI2.9Br0.1,1.73,,,,,,,MeO-4PADBC,0.33,,,,,,,,,1000,10,5000,30,6,160,110,25,,,,,,,,,,,,,,,3.4225,30.988,0.59998,18.408,2843,CH3,v1,
11372,20241127,23,Cs0.05MA0.16FA0.79PbI2.9Br0.1,1.73,,,,,,,MeO-4PADBC,0.33,,,,,,,,,1000,10,5000,30,6,160,110,25,,,,,,,,,,,,,,,11.034,56.738,1.0238,18.995,2843,CH4,v1,
11373,20241127,23,Cs0.05MA0.16FA0.79PbI2.9Br0.1,1.73,,,,,,,MeO-4PADBC,0.33,,,,,,,,,1000,10,5000,30,6,160,110,25,,,,,,,,,,,,,,,2.4344,21.769,0.95765,11.677,2844,CH1,v1,
11374,20241127,23,Cs0.05MA0.16FA0.79PbI2.9Br0.1,1.73,,,,,,,MeO-4PADBC,0.33,,,,,,,,,1000,10,5000,30,6,160,110,25,,,,,,,,,,,,,,,12.599,61.653,1.0391,19.667,2844,CH2,v1,
11375,20241127,23,Cs0.05MA0.16FA0.79PbI2.9Br0.1,1.73,,,,,,,MeO-4PADBC,0.33,,,,,,,,,1000,10,5000,30,6,160,110,25,,,,,,,,,,,,,,,12.103,61.831,1.0308,18.99,2844,CH3,v1,
11376,20241127,23,Cs0.05MA0.16FA0.79PbI2.9Br0.1,1.73,,,,,,,MeO-4PADBC,0.33,,,,,,,,,1000,10,5000,30,6,160,110,25,,,,,,,,,,,,,,,11.49,58.573,1.0307,19.031,2844,CH4,v1,
11377,20241127,23,Cs0.05MA0.16FA0.79PbI2.9Br0.1,1.73,,,,,,,MeO-4PADBC,0.33,,,,,,,,,1000,10,5000,30,6,160,110,25,,,,,,,,,,,,,,,0.0,0.0,-0.096444,4.2144,2845,CH1,v1,
11378,20241127,23,Cs0.05MA0.16FA0.79PbI2.9Br0.1,1.73,,,,,,,MeO-4PADBC,0.33,,,,,,,,,1000,10,5000,30,6,160,110,25,,,,,,,,,,,,,,,1.2353,23.398,0.27974,18.873,2845,CH2,v1,
11379,20241127,23,Cs0.05MA0.16FA0.79PbI2.9Br0.1,1.73,,,,,,,MeO-4PADBC,0.33,,,,,,,,,1000,10,5000,30,6,160,110,25,,,,,,,,,,,,,,,0.88317,255.94,0.022878,15.083,2845,CH3,v1,
11380,20241127,23,Cs0.05MA0.16FA0.79PbI2.9Br0.1,1.73,,,,,,,MeO-4PADBC,0.33,,,,,,,,,1000,10,5000,30,6,160,110,25,,,,,,,,,,,,,,,3.527,32.315,0.58104,18.784,2845,CH4,v1,
11381,20241127,23,Cs0.05MA0.16FA0.79PbI2.9Br0.1,1.73,,,,,,,MeO-4PADBC,0.33,,,,,,,,,1000,10,5000,30,6,160,110,25,,,,,,,,,,,,,,,3.06e-08,23.978,0.16825,7.58e-07,2846,CH1,v1,
