Repository: MI-Materials-Intelligence/Recipe-Language-Model

# Learning Layer

## Overview

In the learning layer, the formulas and parameters are encoded and then tokenised into recipes as inputs. Through atomic skills of data extraction, cleaning, and matching, these data are organised into standardised datasets, providing the basis for RLM training and iterative recipe refinement.

Key Atomic Skills:
- **Cleaning**: Preprocessing and outlier cleaning
- **Matching**: Matching data pairs based on variables
- **Extraction**: Data extraction from robotic boxes

File: seven_ai_layers_robotics/learning/data/data50764_from_db.csv (part 45 of 253)
No,date,rank,Formula PVK,Concentration PVK,Formula Additive 1,Concentration Additive 1,Formula Additive 2,Concentration Additive 2,Formula Additive 3,Concentration Additive 3,Formula SAM 1,Concentration SAM 1,Formula SAM 2,Concentration SAM 2,Formula SAM 3,Concentration SAM 3,Spin Coating Speed SAM,Spin Coating Time SAM,Annealed Temperature SAM,Annealed Time SAM,Spin Coating Speed PVK 1,Spin Coating Time PVK 1,Spin Coating Speed PVK 2,Spin Coating Time PVK 2,Antisolvent Dropping Timing,Antisolvent Volume,Annealed Temperature PVK,Annealed Time PVK,Formula Passivator 1,Concentration Passivator 1,Formula Passivator 2,Concentration Passivator 2,Formula Passivator 3,Concentration Passivator 3,Formula Passivator 4,Concentration Passivator 4,Spin Coating Speed Passivator,Spin Coating Time Passivator,Passivator Dropping Timing,Passivator Volume,Annealed Temperature Passivator,Annealed Time Passivator,PCE,FF,Voc,Jsc,Product,Channel,From,upload_time
11382,20241127,23,Cs0.05MA0.16FA0.79PbI2.9Br0.1,1.73,,,,,,,MeO-4PADBC,0.33,,,,,,,,,1000,10,5000,30,6,160,110,25,,,,,,,,,,,,,,,10.217,53.687,0.95916,19.842,2846,CH2,v1,
11383,20241127,23,Cs0.05MA0.16FA0.79PbI2.9Br0.1,1.73,,,,,,,MeO-4PADBC,0.33,,,,,,,,,1000,10,5000,30,6,160,110,25,,,,,,,,,,,,,,,7.8288,43.956,0.9313,19.125,2846,CH3,v1,
11384,20241127,23,Cs0.05MA0.16FA0.79PbI2.9Br0.1,1.73,,,,,,,MeO-4PADBC,0.33,,,,,,,,,1000,10,5000,30,6,160,110,25,,,,,,,,,,,,,,,10.663,57.498,0.96849,19.149,2846,CH4,v1,
11385,20241127,23,Cs0.05MA0.16FA0.79PbI2.9Br0.1,1.73,,,,,,,MeO-4PADBC,0.33,,,,,,,,,1000,10,5000,30,6,160,110,25,,,,,,,,,,,,,,,4.67e-07,24.971,0.60436,3.09e-06,2847,CH1,v1,
11386,20241127,23,Cs0.05MA0.16FA0.79PbI2.9Br0.1,1.73,,,,,,,MeO-4PADBC,0.33,,,,,,,,,1000,10,5000,30,6,160,110,25,,,,,,,,,,,,,,,10.649,54.786,0.96195,20.206,2847,CH2,v1,
11387,20241127,23,Cs0.05MA0.16FA0.79PbI2.9Br0.1,1.73,,,,,,,MeO-4PADBC,0.33,,,,,,,,,1000,10,5000,30,6,160,110,25,,,,,,,,,,,,,,,8.2335,46.066,0.92425,19.338,2847,CH3,v1,
11388,20241127,23,Cs0.05MA0.16FA0.79PbI2.9Br0.1,1.73,,,,,,,MeO-4PADBC,0.33,,,,,,,,,1000,10,5000,30,6,160,110,25,,,,,,,,,,,,,,,11.597,61.311,0.96216,19.66,2847,CH4,v1,
11389,20241127,23,Cs0.05MA0.16FA0.79PbI2.9Br0.1,1.73,,,,,,,MeO-4PADBC,0.33,,,,,,,,,1000,10,5000,30,6,160,110,25,,,,,,,,,,,,,,,8.74e-07,35.506,0.64261,3.83e-06,2848,CH1,v1,
11390,20241127,23,Cs0.05MA0.16FA0.79PbI2.9Br0.1,1.73,,,,,,,MeO-4PADBC,0.33,,,,,,,,,1000,10,5000,30,6,160,110,25,,,,,,,,,,,,,,,11.353,59.55,0.97536,19.546,2848,CH2,v1,
11391,20241127,23,Cs0.05MA0.16FA0.79PbI2.9Br0.1,1.73,,,,,,,MeO-4PADBC,0.33,,,,,,,,,1000,10,5000,30,6,160,110,25,,,,,,,,,,,,,,,9.8031,53.651,0.95343,19.164,2848,CH3,v1,
11392,20241127,23,Cs0.05MA0.16FA0.79PbI2.9Br0.1,1.73,,,,,,,MeO-4PADBC,0.33,,,,,,,,,1000,10,5000,30,6,160,110,25,,,,,,,,,,,,,,,10.35,55.867,0.94612,19.581,2848,CH4,v1,
11393,20241127,23,Cs0.05MA0.16FA0.79PbI2.9Br0.1,1.73,,,,,,,MeO-4PADBC,0.33,,,,,,,,,1000,10,5000,30,6,160,110,25,,,,,,,,,,,,,,,7.2e-07,32.502,0.65257,3.4e-06,2849,CH1,v1,
11394,20241127,23,Cs0.05MA0.16FA0.79PbI2.9Br0.1,1.73,,,,,,,MeO-4PADBC,0.33,,,,,,,,,1000,10,5000,30,6,160,110,25,,,,,,,,,,,,,,,11.628,60.474,0.98108,19.599,2849,CH2,v1,
11395,20241127,23,Cs0.05MA0.16FA0.79PbI2.9Br0.1,1.73,,,,,,,MeO-4PADBC,0.33,,,,,,,,,1000,10,5000,30,6,160,110,25,,,,,,,,,,,,,,,12.364,65.535,0.98305,19.192,2849,CH3,v1,
11396,20241127,23,Cs0.05MA0.16FA0.79PbI2.9Br0.1,1.73,,,,,,,MeO-4PADBC,0.33,,,,,,,,,1000,10,5000,30,6,160,110,25,,,,,,,,,,,,,,,11.285,59.85,0.96834,19.472,2849,CH4,v1,
11397,20241127,23,Cs0.05MA0.16FA0.79PbI2.9Br0.1,1.73,,,,,,,MeO-4PADBC,0.33,,,,,,,,,1000,10,5000,30,6,160,110,25,,,,,,,,,,,,,,,3.15e-06,156.74,0.59504,3.38e-06,2850,CH1,v1,
11398,20241127,23,Cs0.05MA0.16FA0.79PbI2.9Br0.1,1.73,,,,,,,MeO-4PADBC,0.33,,,,,,,,,1000,10,5000,30,6,160,110,25,,,,,,,,,,,,,,,8.126,42.697,0.95715,19.884,2850,CH2,v1,
11399,20241127,23,Cs0.05MA0.16FA0.79PbI2.9Br0.1,1.73,,,,,,,MeO-4PADBC,0.33,,,,,,,,,1000,10,5000,30,6,160,110,25,,,,,,,,,,,,,,,0.65363,26.258,0.14038,17.732,2850,CH3,v1,
11400,20241127,23,Cs0.05MA0.16FA0.79PbI2.9Br0.1,1.73,,,,,,,MeO-4PADBC,0.33,,,,,,,,,1000,10,5000,30,6,160,110,25,,,,,,,,,,,,,,,10.887,55.081,0.97562,20.259,2850,CH4,v1,
11401,20241127,23,Cs0.05MA0.1FA0.85PbI2.85Br0.15,1.65,,,,,,,MeO-4PADBC,0.33,,,,,,,,,1200,10,5000,30,10,160,100,20,,,,,,,,,,,,,,,0.0096391,8.24e+46,0.0,7.7976,2851,CH1,v1,
11402,20241127,23,Cs0.05MA0.1FA0.85PbI2.85Br0.15,1.65,,,,,,,MeO-4PADBC,0.33,,,,,,,,,1200,10,5000,30,10,160,100,20,,,,,,,,,,,,,,,1.7479,25.26,0.37691,18.359,2851,CH2,v1,
11403,20241127,23,Cs0.05MA0.1FA0.85PbI2.85Br0.15,1.65,,,,,,,MeO-4PADBC,0.33,,,,,,,,,1200,10,5000,30,10,160,100,20,,,,,,,,,,,,,,,12.396,66.793,1.0386,17.87,2851,CH3,v1,
11404,20241127,23,Cs0.05MA0.1FA0.85PbI2.85Br0.15,1.65,,,,,,,MeO-4PADBC,0.33,,,,,,,,,1200,10,5000,30,10,160,100,20,,,,,,,,,,,,,,,12.264,64.717,1.0359,18.293,2851,CH4,v1,
11405,20241127,23,Cs0.05MA0.1FA0.85PbI2.85Br0.15,1.65,,,,,,,MeO-4PADBC,0.33,,,,,,,,,1200,10,5000,30,10,160,100,20,,,,,,,,,,,,,,,3.8085,37.06,1.0014,10.262,2852,CH1,v1,
11406,20241127,23,Cs0.05MA0.1FA0.85PbI2.85Br0.15,1.65,,,,,,,MeO-4PADBC,0.33,,,,,,,,,1200,10,5000,30,10,160,100,20,,,,,,,,,,,,,,,2.7467,29.726,0.4971,18.588,2852,CH2,v1,
11407,20241127,23,Cs0.05MA0.1FA0.85PbI2.85Br0.15,1.65,,,,,,,MeO-4PADBC,0.33,,,,,,,,,1200,10,5000,30,10,160,100,20,,,,,,,,,,,,,,,13.641,71.801,1.0445,18.19,2852,CH3,v1,
11408,20241127,23,Cs0.05MA0.1FA0.85PbI2.85Br0.15,1.65,,,,,,,MeO-4PADBC,0.33,,,,,,,,,1200,10,5000,30,10,160,100,20,,,,,,,,,,,,,,,11.847,61.723,1.036,18.527,2852,CH4,v1,
11409,20241127,23,Cs0.05MA0.1FA0.85PbI2.85Br0.15,1.65,,,,,,,MeO-4PADBC,0.33,,,,,,,,,1200,10,5000,30,10,160,100,20,,,,,,,,,,,,,,,0.37387,8.33e+48,0.0,2.9923,2853,CH1,v1,
11410,20241127,23,Cs0.05MA0.1FA0.85PbI2.85Br0.15,1.65,,,,,,,MeO-4PADBC,0.33,,,,,,,,,1200,10,5000,30,10,160,100,20,,,,,,,,,,,,,,,14.128,71.258,1.0513,18.86,2853,CH2,v1,
11411,20241127,23,Cs0.05MA0.1FA0.85PbI2.85Br0.15,1.65,,,,,,,MeO-4PADBC,0.33,,,,,,,,,1200,10,5000,30,10,160,100,20,,,,,,,,,,,,,,,13.148,69.945,1.042,18.039,2853,CH3,v1,
11412,20241127,23,Cs0.05MA0.1FA0.85PbI2.85Br0.15,1.65,,,,,,,MeO-4PADBC,0.33,,,,,,,,,1200,10,5000,30,10,160,100,20,,,,,,,,,,,,,,,12.786,66.433,1.0358,18.581,2853,CH4,v1,
11413,20241127,23,Cs0.05MA0.1FA0.85PbI2.85Br0.15,1.65,,,,,,,MeO-4PADBC,0.33,,,,,,,,,1200,10,5000,30,10,160,100,20,,,,,,,,,,,,,,,0.010932,0.11931,1.1716,7.8208,2854,CH1,v1,
11414,20241127,23,Cs0.05MA0.1FA0.85PbI2.85Br0.15,1.65,,,,,,,MeO-4PADBC,0.33,,,,,,,,,1200,10,5000,30,10,160,100,20,,,,,,,,,,,,,,,4.3415,66.224,0.34538,18.981,2854,CH2,v1,
11415,20241127,23,Cs0.05MA0.1FA0.85PbI2.85Br0.15,1.65,,,,,,,MeO-4PADBC,0.33,,,,,,,,,1200,10,5000,30,10,160,100,20,,,,,,,,,,,,,,,14.306,73.225,1.0495,18.616,2854,CH3,v1,
11416,20241127,23,Cs0.05MA0.1FA0.85PbI2.85Br0.15,1.65,,,,,,,MeO-4PADBC,0.33,,,,,,,,,1200,10,5000,30,10,160,100,20,,,,,,,,,,,,,,,14.041,71.552,1.0449,18.781,2854,CH4,v1,
11417,20241127,23,Cs0.05MA0.1FA0.85PbI2.85Br0.15,1.65,,,,,,,MeO-4PADBC,0.33,,,,,,,,,1200,10,5000,30,10,160,100,20,,,,,,,,,,,,,,,6.38e-08,560.04,0.048251,2.36e-07,2855,CH1,v1,
11418,20241127,23,Cs0.05MA0.1FA0.85PbI2.85Br0.15,1.65,,,,,,,MeO-4PADBC,0.33,,,,,,,,,1200,10,5000,30,10,160,100,20,,,,,,,,,,,,,,,14.394,71.009,1.0469,19.363,2855,CH2,v1,
11419,20241127,23,Cs0.05MA0.1FA0.85PbI2.85Br0.15,1.65,,,,,,,MeO-4PADBC,0.33,,,,,,,,,1200,10,5000,30,10,160,100,20,,,,,,,,,,,,,,,14.148,72.822,1.0467,18.561,2855,CH3,v1,
11420,20241127,23,Cs0.05MA0.1FA0.85PbI2.85Br0.15,1.65,,,,,,,MeO-4PADBC,0.33,,,,,,,,,1200,10,5000,30,10,160,100,20,,,,,,,,,,,,,,,14.375,71.836,1.045,19.15,2855,CH4,v1,
11421,20241127,23,Cs0.05MA0.1FA0.85PbI2.85Br0.15,1.65,,,,,,,MeO-4PADBC,0.33,,,,,,,,,1200,10,5000,30,10,160,100,20,,,,,,,,,,,,,,,0.0,0.0,0.0,5.6963,2856,CH1,v1,
11422,20241127,23,Cs0.05MA0.1FA0.85PbI2.85Br0.15,1.65,,,,,,,MeO-4PADBC,0.33,,,,,,,,,1200,10,5000,30,10,160,100,20,,,,,,,,,,,,,,,4.5809,29.611,0.83341,18.563,2856,CH2,v1,
11423,20241127,23,Cs0.05MA0.1FA0.85PbI2.85Br0.15,1.65,,,,,,,MeO-4PADBC,0.33,,,,,,,,,1200,10,5000,30,10,160,100,20,,,,,,,,,,,,,,,13.205,71.83,1.0103,18.196,2856,CH3,v1,
11424,20241127,23,Cs0.05MA0.1FA0.85PbI2.85Br0.15,1.65,,,,,,,MeO-4PADBC,0.33,,,,,,,,,1200,10,5000,30,10,160,100,20,,,,,,,,,,,,,,,13.321,69.818,1.0127,18.841,2856,CH4,v1,
11425,20241127,23,Cs0.05MA0.1FA0.85PbI2.85Br0.15,1.65,,,,,,,MeO-4PADBC,0.33,,,,,,,,,1200,10,5000,30,10,160,100,20,,,,,,,,,,,,,,,4.7163,27.295,1.0096,17.115,2857,CH1,v1,
11426,20241127,23,Cs0.05MA0.1FA0.85PbI2.85Br0.15,1.65,,,,,,,MeO-4PADBC,0.33,,,,,,,,,1200,10,5000,30,10,160,100,20,,,,,,,,,,,,,,,7.9808,43.421,0.96087,19.129,2857,CH2,v1,
11427,20241127,23,Cs0.05MA0.1FA0.85PbI2.85Br0.15,1.65,,,,,,,MeO-4PADBC,0.33,,,,,,,,,1200,10,5000,30,10,160,100,20,,,,,,,,,,,,,,,14.463,75.912,1.01,18.863,2857,CH3,v1,
11428,20241127,23,Cs0.05MA0.1FA0.85PbI2.85Br0.15,1.65,,,,,,,MeO-4PADBC,0.33,,,,,,,,,1200,10,5000,30,10,160,100,20,,,,,,,,,,,,,,,14.424,73.169,1.0126,19.467,2857,CH4,v1,
11429,20241127,23,Cs0.05MA0.1FA0.85PbI2.85Br0.15,1.65,,,,,,,MeO-4PADBC,0.33,,,,,,,,,1200,10,5000,30,10,160,100,20,,,,,,,,,,,,,,,0.18055,0.92752,1.1822,16.466,2858,CH1,v1,
11430,20241127,23,Cs0.05MA0.1FA0.85PbI2.85Br0.15,1.65,,,,,,,MeO-4PADBC,0.33,,,,,,,,,1200,10,5000,30,10,160,100,20,,,,,,,,,,,,,,,15.113,74.729,1.0219,19.789,2858,CH2,v1,
11431,20241127,23,Cs0.05MA0.1FA0.85PbI2.85Br0.15,1.65,,,,,,,MeO-4PADBC,0.33,,,,,,,,,1200,10,5000,30,10,160,100,20,,,,,,,,,,,,,,,14.371,75.006,1.0129,18.917,2858,CH3,v1,
11432,20241127,23,Cs0.05MA0.1FA0.85PbI2.85Br0.15,1.65,,,,,,,MeO-4PADBC,0.33,,,,,,,,,1200,10,5000,30,10,160,100,20,,,,,,,,,,,,,,,14.161,71.787,1.0115,19.502,2858,CH4,v1,
11433,20241127,23,Cs0.05MA0.1FA0.85PbI2.85Br0.15,1.65,,,,,,,MeO-4PADBC,0.33,,,,,,,,,1200,10,5000,30,10,160,100,20,,,,,,,,,,,,,,,0.0,0.0,0.0,13.346,2859,CH1,v1,
11434,20241127,23,Cs0.05MA0.1FA0.85PbI2.85Br0.15,1.65,,,,,,,MeO-4PADBC,0.33,,,,,,,,,1200,10,5000,30,10,160,100,20,,,,,,,,,,,,,,,14.516,71.729,1.018,19.88,2859,CH2,v1,
11435,20241127,23,Cs0.05MA0.1FA0.85PbI2.85Br0.15,1.65,,,,,,,MeO-4PADBC,0.33,,,,,,,,,1200,10,5000,30,10,160,100,20,,,,,,,,,,,,,,,14.828,75.423,1.023,19.218,2859,CH3,v1,
11436,20241127,23,Cs0.05MA0.1FA0.85PbI2.85Br0.15,1.65,,,,,,,MeO-4PADBC,0.33,,,,,,,,,1200,10,5000,30,10,160,100,20,,,,,,,,,,,,,,,14.72,72.53,1.0268,19.765,2859,CH4,v1,
11437,20241127,23,Cs0.05MA0.1FA0.85PbI2.85Br0.15,1.65,,,,,,,MeO-4PADBC,0.33,,,,,,,,,1200,10,5000,30,10,160,100,20,,,,,,,,,,,,,,,0.0,0.0,0.0,14.827,2860,CH1,v1,
11438,20241127,23,Cs0.05MA0.1FA0.85PbI2.85Br0.15,1.65,,,,,,,MeO-4PADBC,0.33,,,,,,,,,1200,10,5000,30,10,160,100,20,,,,,,,,,,,,,,,15.224,74.125,1.0273,19.993,2860,CH2,v1,
11439,20241127,23,Cs0.05MA0.1FA0.85PbI2.85Br0.15,1.65,,,,,,,MeO-4PADBC,0.33,,,,,,,,,1200,10,5000,30,10,160,100,20,,,,,,,,,,,,,,,15.308,77.523,1.0236,19.292,2860,CH3,v1,
11440,20241127,23,Cs0.05MA0.1FA0.85PbI2.85Br0.15,1.65,,,,,,,MeO-4PADBC,0.33,,,,,,,,,1200,10,5000,30,10,160,100,20,,,,,,,,,,,,,,,15.873,77.515,1.0231,20.016,2860,CH4,v1,
11441,20241127,23,Cs0.05MA0.1FA0.85PbI3.0,1.73,,,,,,,MeO-4PADBC,0.33,,,,,,,,,1000,10,5000,40,10,160,110,15,,,,,,,,,,,,,,,0.0,0.0,-0.086239,0.026544,2861,CH1,v1,
11442,20241127,23,Cs0.05MA0.1FA0.85PbI3.0,1.73,,,,,,,MeO-4PADBC,0.33,,,,,,,,,1000,10,5000,40,10,160,110,15,,,,,,,,,,,,,,,1.5931,26.131,0.33626,18.13,2861,CH2,v1,
11443,20241127,23,Cs0.05MA0.1FA0.85PbI3.0,1.73,,,,,,,MeO-4PADBC,0.33,,,,,,,,,1000,10,5000,40,10,160,110,15,,,,,,,,,,,,,,,6.666,37.403,0.97145,18.346,2861,CH3,v1,
11444,20241127,23,Cs0.05MA0.1FA0.85PbI3.0,1.73,,,,,,,MeO-4PADBC,0.33,,,,,,,,,1000,10,5000,40,10,160,110,15,,,,,,,,,,,,,,,4.4959,31.322,0.75313,19.059,2861,CH4,v1,
11445,20241127,23,Cs0.05MA0.1FA0.85PbI3.0,1.73,,,,,,,MeO-4PADBC,0.33,,,,,,,,,1000,10,5000,40,10,160,110,15,,,,,,,,,,,,,,,1.08e-06,102.33,0.35023,3e-06,2862,CH1,v1,
11446,20241127,23,Cs0.05MA0.1FA0.85PbI3.0,1.73,,,,,,,MeO-4PADBC,0.33,,,,,,,,,1000,10,5000,40,10,160,110,15,,,,,,,,,,,,,,,13.674,67.732,1.0619,19.011,2862,CH2,v1,
11447,20241127,23,Cs0.05MA0.1FA0.85PbI3.0,1.73,,,,,,,MeO-4PADBC,0.33,,,,,,,,,1000,10,5000,40,10,160,110,15,,,,,,,,,,,,,,,12.792,66.448,1.0473,18.381,2862,CH3,v1,
11448,20241127,23,Cs0.05MA0.1FA0.85PbI3.0,1.73,,,,,,,MeO-4PADBC,0.33,,,,,,,,,1000,10,5000,40,10,160,110,15,,,,,,,,,,,,,,,2.6454,31.348,0.4524,18.654,2862,CH4,v1,
11449,20241127,23,Cs0.05MA0.1FA0.85PbI3.0,1.73,,,,,,,MeO-4PADBC,0.33,,,,,,,,,1000,10,5000,40,10,160,110,15,,,,,,,,,,,,,,,0.0,0.0,0.0,1.2769,2863,CH1,v1,
11450,20241127,23,Cs0.05MA0.1FA0.85PbI3.0,1.73,,,,,,,MeO-4PADBC,0.33,,,,,,,,,1000,10,5000,40,10,160,110,15,,,,,,,,,,,,,,,3.3871,28.974,0.62725,18.638,2863,CH2,v1,
11451,20241127,23,Cs0.05MA0.1FA0.85PbI3.0,1.73,,,,,,,MeO-4PADBC,0.33,,,,,,,,,1000,10,5000,40,10,160,110,15,,,,,,,,,,,,,,,0.095557,17.961,0.036889,14.422,2863,CH3,v1,
11452,20241127,23,Cs0.05MA0.1FA0.85PbI3.0,1.73,,,,,,,MeO-4PADBC,0.33,,,,,,,,,1000,10,5000,40,10,160,110,15,,,,,,,,,,,,,,,5.2576,33.637,0.8298,18.837,2863,CH4,v1,
11453,20241127,23,Cs0.05MA0.1FA0.85PbI3.0,1.73,,,,,,,MeO-4PADBC,0.33,,,,,,,,,1000,10,5000,40,10,160,110,15,,,,,,,,,,,,,,,0.0,0.0,0.0,-0.17937,2864,CH1,v1,
11454,20241127,23,Cs0.05MA0.1FA0.85PbI3.0,1.73,,,,,,,MeO-4PADBC,0.33,,,,,,,,,1000,10,5000,40,10,160,110,15,,,,,,,,,,,,,,,3.222,29.42,0.58771,18.634,2864,CH2,v1,
11455,20241127,23,Cs0.05MA0.1FA0.85PbI3.0,1.73,,,,,,,MeO-4PADBC,0.33,,,,,,,,,1000,10,5000,40,10,160,110,15,,,,,,,,,,,,,,,13.102,66.233,1.073,18.437,2864,CH3,v1,
11456,20241127,23,Cs0.05MA0.1FA0.85PbI3.0,1.73,,,,,,,MeO-4PADBC,0.33,,,,,,,,,1000,10,5000,40,10,160,110,15,,,,,,,,,,,,,,,11.85,57.75,1.0544,19.461,2864,CH4,v1,
11457,20241127,23,Cs0.05MA0.1FA0.85PbI3.0,1.73,,,,,,,MeO-4PADBC,0.33,,,,,,,,,1000,10,5000,40,10,160,110,15,,,,,,,,,,,,,,,5.23e-08,32.998,0.13257,1.2e-06,2865,CH1,v1,
11458,20241127,23,Cs0.05MA0.1FA0.85PbI3.0,1.73,,,,,,,MeO-4PADBC,0.33,,,,,,,,,1000,10,5000,40,10,160,110,15,,,,,,,,,,,,,,,1.0792,23.289,0.25903,17.89,2865,CH2,v1,
11459,20241127,23,Cs0.05MA0.1FA0.85PbI3.0,1.73,,,,,,,MeO-4PADBC,0.33,,,,,,,,,1000,10,5000,40,10,160,110,15,,,,,,,,,,,,,,,10.086,53.676,1.0325,18.199,2865,CH3,v1,
11460,20241127,23,Cs0.05MA0.1FA0.85PbI3.0,1.73,,,,,,,MeO-4PADBC,0.33,,,,,,,,,1000,10,5000,40,10,160,110,15,,,,,,,,,,,,,,,0.0,0.0,0.47845,21.925,2865,CH4,v1,
11461,20241127,23,Cs0.05MA0.1FA0.85PbI3.0,1.73,,,,,,,MeO-4PADBC,0.33,,,,,,,,,1000,10,5000,40,10,160,110,15,,,,,,,,,,,,,,,0.01343,0.67948,0.9729,2.0315,2866,CH1,v1,
11462,20241127,23,Cs0.05MA0.1FA0.85PbI3.0,1.73,,,,,,,MeO-4PADBC,0.33,,,,,,,,,1000,10,5000,40,10,160,110,15,,,,,,,,,,,,,,,5.362,34.185,0.81071,19.348,2866,CH2,v1,
11463,20241127,23,Cs0.05MA0.1FA0.85PbI3.0,1.73,,,,,,,MeO-4PADBC,0.33,,,,,,,,,1000,10,5000,40,10,160,110,15,,,,,,,,,,,,,,,13.7,71.309,1.0218,18.803,2866,CH3,v1,
11464,20241127,23,Cs0.05MA0.1FA0.85PbI3.0,1.73,,,,,,,MeO-4PADBC,0.33,,,,,,,,,1000,10,5000,40,10,160,110,15,,,,,,,,,,,,,,,10.502,52.894,1.0042,19.771,2866,CH4,v1,
11465,20241127,23,Cs0.05MA0.1FA0.85PbI3.0,1.73,,,,,,,MeO-4PADBC,0.33,,,,,,,,,1000,10,5000,40,10,160,110,15,,,,,,,,,,,,,,,5.04e-07,26.273,0.6757,2.84e-06,2867,CH1,v1,
11466,20241127,23,Cs0.05MA0.1FA0.85PbI3.0,1.73,,,,,,,MeO-4PADBC,0.33,,,,,,,,,1000,10,5000,40,10,160,110,15,,,,,,,,,,,,,,,14.088,68.338,1.0459,19.71,2867,CH2,v1,
11467,20241127,23,Cs0.05MA0.1FA0.85PbI3.0,1.73,,,,,,,MeO-4PADBC,0.33,,,,,,,,,1000,10,5000,40,10,160,110,15,,,,,,,,,,,,,,,13.372,67.563,1.0368,19.088,2867,CH3,v1,
11468,20241127,23,Cs0.05MA0.1FA0.85PbI3.0,1.73,,,,,,,MeO-4PADBC,0.33,,,,,,,,,1000,10,5000,40,10,160,110,15,,,,,,,,,,,,,,,13.883,67.818,1.0323,19.831,2867,CH4,v1,
11469,20241127,23,Cs0.05MA0.1FA0.85PbI3.0,1.73,,,,,,,MeO-4PADBC,0.33,,,,,,,,,1000,10,5000,40,10,160,110,15,,,,,,,,,,,,,,,2.9649,25.325,1.1862,9.8698,2868,CH1,v1,
11470,20241127,23,Cs0.05MA0.1FA0.85PbI3.0,1.73,,,,,,,MeO-4PADBC,0.33,,,,,,,,,1000,10,5000,40,10,160,110,15,,,,,,,,,,,,,,,8.423,44.779,0.97537,19.285,2868,CH2,v1,
11471,20241127,23,Cs0.05MA0.1FA0.85PbI3.0,1.73,,,,,,,MeO-4PADBC,0.33,,,,,,,,,1000,10,5000,40,10,160,110,15,,,,,,,,,,,,,,,1.8183,25.459,0.39077,18.276,2868,CH3,v1,
11472,20241127,23,Cs0.05MA0.1FA0.85PbI3.0,1.73,,,,,,,MeO-4PADBC,0.33,,,,,,,,,1000,10,5000,40,10,160,110,15,,,,,,,,,,,,,,,12.21,63.003,0.99825,19.414,2868,CH4,v1,
11473,20241127,23,Cs0.05MA0.1FA0.85PbI3.0,1.73,,,,,,,MeO-4PADBC,0.33,,,,,,,,,1000,10,5000,40,10,160,110,15,,,,,,,,,,,,,,,0.067009,3.05e+49,0.0,-0.14637,2869,CH1,v1,
11474,20241127,23,Cs0.05MA0.1FA0.85PbI3.0,1.73,,,,,,,MeO-4PADBC,0.33,,,,,,,,,1000,10,5000,40,10,160,110,15,,,,,,,,,,,,,,,11.644,56.965,1.0383,19.687,2869,CH2,v1,
11475,20241127,23,Cs0.05MA0.1FA0.85PbI3.0,1.73,,,,,,,MeO-4PADBC,0.33,,,,,,,,,1000,10,5000,40,10,160,110,15,,,,,,,,,,,,,,,13.973,69.485,1.0504,19.145,2869,CH3,v1,
11476,20241127,23,Cs0.05MA0.1FA0.85PbI3.0,1.73,,,,,,,MeO-4PADBC,0.33,,,,,,,,,1000,10,5000,40,10,160,110,15,,,,,,,,,,,,,,,14.026,66.658,1.0448,20.14,2869,CH4,v1,
11477,20241127,23,Cs0.05MA0.1FA0.85PbI3.0,1.73,,,,,,,MeO-4PADBC,0.33,,,,,,,,,1000,10,5000,40,10,160,110,15,,,,,,,,,,,,,,,2.2669,14.672,1.1876,13.01,2870,CH1,v1,
11478,20241127,23,Cs0.05MA0.1FA0.85PbI3.0,1.73,,,,,,,MeO-4PADBC,0.33,,,,,,,,,1000,10,5000,40,10,160,110,15,,,,,,,,,,,,,,,3.8761,30.783,0.65529,19.215,2870,CH2,v1,
11479,20241127,23,Cs0.05MA0.1FA0.85PbI3.0,1.73,,,,,,,MeO-4PADBC,0.33,,,,,,,,,1000,10,5000,40,10,160,110,15,,,,,,,,,,,,,,,12.865,66.045,1.0329,18.859,2870,CH3,v1,
11480,20241127,23,Cs0.05MA0.1FA0.85PbI3.0,1.73,,,,,,,MeO-4PADBC,0.33,,,,,,,,,1000,10,5000,40,10,160,110,15,,,,,,,,,,,,,,,15.099,74.013,1.038,19.654,2870,CH4,v1,
11481,20241127,23,Cs0.05MA0.2FA0.75PbI2.8Br0.2,1.4,,,,,,,MeO-4PADBC,0.33,,,,,,,,,1200,10,5000,30,8,200,110,30,,,,,,,,,,,,,,,7.6e-09,9.04e+47,0.0,-5.58e-07,2871,CH1,v1,
11482,20241127,23,Cs0.05MA0.2FA0.75PbI2.8Br0.2,1.4,,,,,,,MeO-4PADBC,0.33,,,,,,,,,1200,10,5000,30,8,200,110,30,,,,,,,,,,,,,,,0.0,0.0,0.03443,14.87,2871,CH2,v1,
11483,20241127,23,Cs0.05MA0.2FA0.75PbI2.8Br0.2,1.4,,,,,,,MeO-4PADBC,0.33,,,,,,,,,1200,10,5000,30,8,200,110,30,,,,,,,,,,,,,,,0.72501,26.209,0.15805,17.502,2871,CH3,v1,
11484,20241127,23,Cs0.05MA0.2FA0.75PbI2.8Br0.2,1.4,,,,,,,MeO-4PADBC,0.33,,,,,,,,,1200,10,5000,30,8,200,110,30,,,,,,,,,,,,,,,0.0,0.0,0.034131,14.321,2871,CH4,v1,
11485,20241127,23,Cs0.05MA0.2FA0.75PbI2.8Br0.2,1.4,,,,,,,MeO-4PADBC,0.33,,,,,,,,,1200,10,5000,30,8,200,110,30,,,,,,,,,,,,,,,7.42e-07,20.571,0.69749,5.17e-06,2872,CH1,v1,
11486,20241127,23,Cs0.05MA0.2FA0.75PbI2.8Br0.2,1.4,,,,,,,MeO-4PADBC,0.33,,,,,,,,,1200,10,5000,30,8,200,110,30,,,,,,,,,,,,,,,13.231,62.673,1.0124,20.852,2872,CH2,v1,
11487,20241127,23,Cs0.05MA0.2FA0.75PbI2.8Br0.2,1.4,,,,,,,MeO-4PADBC,0.33,,,,,,,,,1200,10,5000,30,8,200,110,30,,,,,,,,,,,,,,,11.243,55.989,1.0004,20.073,2872,CH3,v1,
11488,20241127,23,Cs0.05MA0.2FA0.75PbI2.8Br0.2,1.4,,,,,,,MeO-4PADBC,0.33,,,,,,,,,1200,10,5000,30,8,200,110,30,,,,,,,,,,,,,,,1.6403,28.284,0.29583,19.604,2872,CH4,v1,
11489,20241127,23,Cs0.05MA0.2FA0.75PbI2.8Br0.2,1.4,,,,,,,MeO-4PADBC,0.33,,,,,,,,,1200,10,5000,30,8,200,110,30,,,,,,,,,,,,,,,9.38e-07,18.09,0.73185,7.09e-06,2873,CH1,v1,
11490,20241127,23,Cs0.05MA0.2FA0.75PbI2.8Br0.2,1.4,,,,,,,MeO-4PADBC,0.33,,,,,,,,,1200,10,5000,30,8,200,110,30,,,,,,,,,,,,,,,14.521,68.699,1.0285,20.551,2873,CH2,v1,
11491,20241127,23,Cs0.05MA0.2FA0.75PbI2.8Br0.2,1.4,,,,,,,MeO-4PADBC,0.33,,,,,,,,,1200,10,5000,30,8,200,110,30,,,,,,,,,,,,,,,13.716,67.95,1.0191,19.806,2873,CH3,v1,
11492,20241127,23,Cs0.05MA0.2FA0.75PbI2.8Br0.2,1.4,,,,,,,MeO-4PADBC,0.33,,,,,,,,,1200,10,5000,30,8,200,110,30,,,,,,,,,,,,,,,13.073,63.84,1.0011,20.456,2873,CH4,v1,
11493,20241127,23,Cs0.05MA0.2FA0.75PbI2.8Br0.2,1.4,,,,,,,MeO-4PADBC,0.33,,,,,,,,,1200,10,5000,30,8,200,110,30,,,,,,,,,,,,,,,1.459e-06,33.47,0.70686,6.17e-06,2874,CH1,v1,
11494,20241127,23,Cs0.05MA0.2FA0.75PbI2.8Br0.2,1.4,,,,,,,MeO-4PADBC,0.33,,,,,,,,,1200,10,5000,30,8,200,110,30,,,,,,,,,,,,,,,14.581,70.124,1.0247,20.291,2874,CH2,v1,
11495,20241127,23,Cs0.05MA0.2FA0.75PbI2.8Br0.2,1.4,,,,,,,MeO-4PADBC,0.33,,,,,,,,,1200,10,5000,30,8,200,110,30,,,,,,,,,,,,,,,13.378,67.332,1.0108,19.657,2874,CH3,v1,
11496,20241127,23,Cs0.05MA0.2FA0.75PbI2.8Br0.2,1.4,,,,,,,MeO-4PADBC,0.33,,,,,,,,,1200,10,5000,30,8,200,110,30,,,,,,,,,,,,,,,13.335,66.659,1.001,19.986,2874,CH4,v1,
11497,20241127,23,Cs0.05MA0.2FA0.75PbI2.8Br0.2,1.4,,,,,,,MeO-4PADBC,0.33,,,,,,,,,1200,10,5000,30,8,200,110,30,,,,,,,,,,,,,,,0.0,0.0,0.0,0.66082,2875,CH1,v1,
11498,20241127,23,Cs0.05MA0.2FA0.75PbI2.8Br0.2,1.4,,,,,,,MeO-4PADBC,0.33,,,,,,,,,1200,10,5000,30,8,200,110,30,,,,,,,,,,,,,,,11.657,57.015,1.0102,20.239,2875,CH2,v1,
11499,20241127,23,Cs0.05MA0.2FA0.75PbI2.8Br0.2,1.4,,,,,,,MeO-4PADBC,0.33,,,,,,,,,1200,10,5000,30,8,200,110,30,,,,,,,,,,,,,,,3.8292,32.251,0.61356,19.351,2875,CH3,v1,
11500,20241127,23,Cs0.05MA0.2FA0.75PbI2.8Br0.2,1.4,,,,,,,MeO-4PADBC,0.33,,,,,,,,,1200,10,5000,30,8,200,110,30,,,,,,,,,,,,,,,11.462,5.03e+49,0.0,15.194,2875,CH4,v1,
11501,20241127,23,Cs0.05MA0.2FA0.75PbI2.8Br0.2,1.4,,,,,,,MeO-4PADBC,0.33,,,,,,,,,1200,10,5000,30,8,200,110,30,,,,,,,,,,,,,,,2.09e-07,32.869,0.60715,1.05e-06,2876,CH1,v1,
11502,20241127,23,Cs0.05MA0.2FA0.75PbI2.8Br0.2,1.4,,,,,,,MeO-4PADBC,0.33,,,,,,,,,1200,10,5000,30,8,200,110,30,,,,,,,,,,,,,,,0.98828,25.697,0.21437,17.941,2876,CH2,v1,
11503,20241127,23,Cs0.05MA0.2FA0.75PbI2.8Br0.2,1.4,,,,,,,MeO-4PADBC,0.33,,,,,,,,,1200,10,5000,30,8,200,110,30,,,,,,,,,,,,,,,3.2763,29.392,0.59911,18.606,2876,CH3,v1,
11504,20241127,23,Cs0.05MA0.2FA0.75PbI2.8Br0.2,1.4,,,,,,,MeO-4PADBC,0.33,,,,,,,,,1200,10,5000,30,8,200,110,30,,,,,,,,,,,,,,,1.5228,25.675,0.31688,18.717,2876,CH4,v1,
11505,20241127,23,Cs0.05MA0.2FA0.75PbI2.8Br0.2,1.4,,,,,,,MeO-4PADBC,0.33,,,,,,,,,1200,10,5000,30,8,200,110,30,,,,,,,,,,,,,,,4.7515,23.029,1.192,17.31,2877,CH1,v1,
11506,20241127,23,Cs0.05MA0.2FA0.75PbI2.8Br0.2,1.4,,,,,,,MeO-4PADBC,0.33,,,,,,,,,1200,10,5000,30,8,200,110,30,,,,,,,,,,,,,,,14.28,68.183,1.0048,20.844,2877,CH2,v1,
11507,20241127,23,Cs0.05MA0.2FA0.75PbI2.8Br0.2,1.4,,,,,,,MeO-4PADBC,0.33,,,,,,,,,1200,10,5000,30,8,200,110,30,,,,,,,,,,,,,,,14.282,71.138,0.99252,20.228,2877,CH3,v1,
11508,20241127,23,Cs0.05MA0.2FA0.75PbI2.8Br0.2,1.4,,,,,,,MeO-4PADBC,0.33,,,,,,,,,1200,10,5000,30,8,200,110,30,,,,,,,,,,,,,,,3.8052,29.492,0.62506,20.642,2877,CH4,v1,
11509,20241127,23,Cs0.05MA0.2FA0.75PbI2.8Br0.2,1.4,,,,,,,MeO-4PADBC,0.33,,,,,,,,,1200,10,5000,30,8,200,110,30,,,,,,,,,,,,,,,0.0,0.0,0.0,-0.0028492,2878,CH1,v1,
11510,20241127,23,Cs0.05MA0.2FA0.75PbI2.8Br0.2,1.4,,,,,,,MeO-4PADBC,0.33,,,,,,,,,1200,10,5000,30,8,200,110,30,,,,,,,,,,,,,,,15.466,73.739,1.009,20.788,2878,CH2,v1,
11511,20241127,23,Cs0.05MA0.2FA0.75PbI2.8Br0.2,1.4,,,,,,,MeO-4PADBC,0.33,,,,,,,,,1200,10,5000,30,8,200,110,30,,,,,,,,,,,,,,,15.208,76.098,1.0027,19.932,2878,CH3,v1,
11512,20241127,23,Cs0.05MA0.2FA0.75PbI2.8Br0.2,1.4,,,,,,,MeO-4PADBC,0.33,,,,,,,,,1200,10,5000,30,8,200,110,30,,,,,,,,,,,,,,,14.08,67.725,1.0021,20.746,2878,CH4,v1,
11513,20241127,23,Cs0.05MA0.2FA0.75PbI2.8Br0.2,1.4,,,,,,,MeO-4PADBC,0.33,,,,,,,,,1200,10,5000,30,8,200,110,30,,,,,,,,,,,,,,,0.0,0.0,0.0,-0.091518,2879,CH1,v1,
11514,20241127,23,Cs0.05MA0.2FA0.75PbI2.8Br0.2,1.4,,,,,,,MeO-4PADBC,0.33,,,,,,,,,1200,10,5000,30,8,200,110,30,,,,,,,,,,,,,,,0.0,0.0,0.0,21.998,2879,CH2,v1,
11515,20241127,23,Cs0.05MA0.2FA0.75PbI2.8Br0.2,1.4,,,,,,,MeO-4PADBC,0.33,,,,,,,,,1200,10,5000,30,8,200,110,30,,,,,,,,,,,,,,,14.856,74.131,1.0024,19.992,2879,CH3,v1,
11516,20241127,23,Cs0.05MA0.2FA0.75PbI2.8Br0.2,1.4,,,,,,,MeO-4PADBC,0.33,,,,,,,,,1200,10,5000,30,8,200,110,30,,,,,,,,,,,,,,,14.22,69.946,0.99978,20.334,2879,CH4,v1,
11517,20241127,23,Cs0.05MA0.2FA0.75PbI2.8Br0.2,1.4,,,,,,,MeO-4PADBC,0.33,,,,,,,,,1200,10,5000,30,8,200,110,30,,,,,,,,,,,,,,,0.0,0.0,0.0,8.1889,2880,CH1,v1,
11518,20241127,23,Cs0.05MA0.2FA0.75PbI2.8Br0.2,1.4,,,,,,,MeO-4PADBC,0.33,,,,,,,,,1200,10,5000,30,8,200,110,30,,,,,,,,,,,,,,,1.45e-07,40.093,0.7671,4.7e-07,2880,CH2,v1,
11519,20241127,23,Cs0.05MA0.2FA0.75PbI2.8Br0.2,1.4,,,,,,,MeO-4PADBC,0.33,,,,,,,,,1200,10,5000,30,8,200,110,30,,,,,,,,,,,,,,,8.8306,47.685,0.94745,19.546,2880,CH3,v1,
11520,20241127,23,Cs0.05MA0.2FA0.75PbI2.8Br0.2,1.4,,,,,,,MeO-4PADBC,0.33,,,,,,,,,1200,10,5000,30,8,200,110,30,,,,,,,,,,,,,,,2.7157,26.24,0.51106,20.251,2880,CH4,v1,
11521,20241127,23,Cs0.10MA0.20FA0.70PbI2.75Br0.25,1.38,,,,,,,MeO-4PADBC,0.33,,,,,,,,,950,10,5000,30,8,160,105,20,,,,,,,,,,,,,,,0.32076,2.38e+48,0.0,8.9854,2881,CH1,v1,
11522,20241127,23,Cs0.10MA0.20FA0.70PbI2.75Br0.25,1.38,,,,,,,MeO-4PADBC,0.33,,,,,,,,,950,10,5000,30,8,160,105,20,,,,,,,,,,,,,,,14.638,68.117,1.0608,20.258,2881,CH2,v1,
11523,20241127,23,Cs0.10MA0.20FA0.70PbI2.75Br0.25,1.38,,,,,,,MeO-4PADBC,0.33,,,,,,,,,950,10,5000,30,8,160,105,20,,,,,,,,,,,,,,,13.733,67.662,1.0517,19.297,2881,CH3,v1,
11524,20241127,23,Cs0.10MA0.20FA0.70PbI2.75Br0.25,1.38,,,,,,,MeO-4PADBC,0.33,,,,,,,,,950,10,5000,30,8,160,105,20,,,,,,,,,,,,,,,13.616,66.914,1.0509,19.362,2881,CH4,v1,
11525,20241127,23,Cs0.10MA0.20FA0.70PbI2.75Br0.25,1.38,,,,,,,MeO-4PADBC,0.33,,,,,,,,,950,10,5000,30,8,160,105,20,,,,,,,,,,,,,,,0.0,0.0,0.10675,4.8e-07,2882,CH1,v1,
11526,20241127,23,Cs0.10MA0.20FA0.70PbI2.75Br0.25,1.38,,,,,,,MeO-4PADBC,0.33,,,,,,,,,950,10,5000,30,8,160,105,20,,,,,,,,,,,,,,,15.118,70.912,1.0272,20.756,2882,CH2,v1,
11527,20241127,23,Cs0.10MA0.20FA0.70PbI2.75Br0.25,1.38,,,,,,,MeO-4PADBC,0.33,,,,,,,,,950,10,5000,30,8,160,105,20,,,,,,,,,,,,,,,14.6,72.114,1.0236,19.778,2882,CH3,v1,
11528,20241127,23,Cs0.10MA0.20FA0.70PbI2.75Br0.25,1.38,,,,,,,MeO-4PADBC,0.33,,,,,,,,,950,10,5000,30,8,160,105,20,,,,,,,,,,,,,,,14.772,71.198,1.0215,20.311,2882,CH4,v1,
11529,20241127,23,Cs0.10MA0.20FA0.70PbI2.75Br0.25,1.38,,,,,,,MeO-4PADBC,0.33,,,,,,,,,950,10,5000,30,8,160,105,20,,,,,,,,,,,,,,,1.24e-06,26.92,0.70271,6.57e-06,2883,CH1,v1,
11530,20241127,23,Cs0.10MA0.20FA0.70PbI2.75Br0.25,1.38,,,,,,,MeO-4PADBC,0.33,,,,,,,,,950,10,5000,30,8,160,105,20,,,,,,,,,,,,,,,15.443,70.082,1.0258,21.48,2883,CH2,v1,
11531,20241127,23,Cs0.10MA0.20FA0.70PbI2.75Br0.25,1.38,,,,,,,MeO-4PADBC,0.33,,,,,,,,,950,10,5000,30,8,160,105,20,,,,,,,,,,,,,,,10.683,51.662,1.003,20.618,2883,CH3,v1,
11532,20241127,23,Cs0.10MA0.20FA0.70PbI2.75Br0.25,1.38,,,,,,,MeO-4PADBC,0.33,,,,,,,,,950,10,5000,30,8,160,105,20,,,,,,,,,,,,,,,14.62,68.778,1.0208,20.823,2883,CH4,v1,
11533,20241127,23,Cs0.10MA0.20FA0.70PbI2.75Br0.25,1.38,,,,,,,MeO-4PADBC,0.33,,,,,,,,,950,10,5000,30,8,160,105,20,,,,,,,,,,,,,,,4.7155,29.872,1.1875,13.293,2884,CH1,v1,
11534,20241127,23,Cs0.10MA0.20FA0.70PbI2.75Br0.25,1.38,,,,,,,MeO-4PADBC,0.33,,,,,,,,,950,10,5000,30,8,160,105,20,,,,,,,,,,,,,,,15.348,70.728,1.0396,20.873,2884,CH2,v1,
11535,20241127,23,Cs0.10MA0.20FA0.70PbI2.75Br0.25,1.38,,,,,,,MeO-4PADBC,0.33,,,,,,,,,950,10,5000,30,8,160,105,20,,,,,,,,,,,,,,,14.48,70.887,1.0236,19.956,2884,CH3,v1,
11536,20241127,23,Cs0.10MA0.20FA0.70PbI2.75Br0.25,1.38,,,,,,,MeO-4PADBC,0.33,,,,,,,,,950,10,5000,30,8,160,105,20,,,,,,,,,,,,,,,0.0,0.0,0.26856,6.26e-08,2884,CH4,v1,
11537,20241127,23,Cs0.10MA0.20FA0.70PbI2.75Br0.25,1.38,,,,,,,MeO-4PADBC,0.33,,,,,,,,,950,10,5000,30,8,160,105,20,,,,,,,,,,,,,,,0.002373,2.86e+46,0.0,5.5231,2885,CH1,v1,
11538,20241127,23,Cs0.10MA0.20FA0.70PbI2.75Br0.25,1.38,,,,,,,MeO-4PADBC,0.33,,,,,,,,,950,10,5000,30,8,160,105,20,,,,,,,,,,,,,,,3.4582,28.11,0.61551,19.988,2885,CH2,v1,
11539,20241127,23,Cs0.10MA0.20FA0.70PbI2.75Br0.25,1.38,,,,,,,MeO-4PADBC,0.33,,,,,,,,,950,10,5000,30,8,160,105,20,,,,,,,,,,,,,,,13.481,65.3,1.042,19.812,2885,CH3,v1,
11540,20241127,23,Cs0.10MA0.20FA0.70PbI2.75Br0.25,1.38,,,,,,,MeO-4PADBC,0.33,,,,,,,,,950,10,5000,30,8,160,105,20,,,,,,,,,,,,,,,14.546,69.931,1.045,19.904,2885,CH4,v1,
11541,20241127,23,Cs0.10MA0.20FA0.70PbI2.75Br0.25,1.38,,,,,,,MeO-4PADBC,0.33,,,,,,,,,950,10,5000,30,8,160,105,20,,,,,,,,,,,,,,,0.0,0.0,-0.086575,5.076,2886,CH1,v1,
11542,20241127,23,Cs0.10MA0.20FA0.70PbI2.75Br0.25,1.38,,,,,,,MeO-4PADBC,0.33,,,,,,,,,950,10,5000,30,8,160,105,20,,,,,,,,,,,,,,,0.25515,1.51e+50,0.0,-0.11301,2886,CH2,v1,
11543,20241127,23,Cs0.10MA0.20FA0.70PbI2.75Br0.25,1.38,,,,,,,MeO-4PADBC,0.33,,,,,,,,,950,10,5000,30,8,160,105,20,,,,,,,,,,,,,,,15.883,77.899,1.0139,20.11,2886,CH3,v1,
11544,20241127,23,Cs0.10MA0.20FA0.70PbI2.75Br0.25,1.38,,,,,,,MeO-4PADBC,0.33,,,,,,,,,950,10,5000,30,8,160,105,20,,,,,,,,,,,,,,,16.057,77.477,1.0167,20.384,2886,CH4,v1,
11545,20241127,23,Cs0.10MA0.20FA0.70PbI2.75Br0.25,1.38,,,,,,,MeO-4PADBC,0.33,,,,,,,,,950,10,5000,30,8,160,105,20,,,,,,,,,,,,,,,0.0,0.0,0.0,14.456,2887,CH1,v1,
11546,20241127,23,Cs0.10MA0.20FA0.70PbI2.75Br0.25,1.38,,,,,,,MeO-4PADBC,0.33,,,,,,,,,950,10,5000,30,8,160,105,20,,,,,,,,,,,,,,,15.902,74.941,1.0102,21.004,2887,CH2,v1,
11547,20241127,23,Cs0.10MA0.20FA0.70PbI2.75Br0.25,1.38,,,,,,,MeO-4PADBC,0.33,,,,,,,,,950,10,5000,30,8,160,105,20,,,,,,,,,,,,,,,15.725,77.353,1.0065,20.197,2887,CH3,v1,
11548,20241127,23,Cs0.10MA0.20FA0.70PbI2.75Br0.25,1.38,,,,,,,MeO-4PADBC,0.33,,,,,,,,,950,10,5000,30,8,160,105,20,,,,,,,,,,,,,,,16.295,77.223,1.0071,20.951,2887,CH4,v1,
11549,20241127,23,Cs0.10MA0.20FA0.70PbI2.75Br0.25,1.38,,,,,,,MeO-4PADBC,0.33,,,,,,,,,950,10,5000,30,8,160,105,20,,,,,,,,,,,,,,,0.20876,8.34e+47,0.0,16.689,2888,CH1,v1,
11550,20241127,23,Cs0.10MA0.20FA0.70PbI2.75Br0.25,1.38,,,,,,,MeO-4PADBC,0.33,,,,,,,,,950,10,5000,30,8,160,105,20,,,,,,,,,,,,,,,15.559,70.367,1.01,21.894,2888,CH2,v1,
11551,20241127,23,Cs0.10MA0.20FA0.70PbI2.75Br0.25,1.38,,,,,,,MeO-4PADBC,0.33,,,,,,,,,950,10,5000,30,8,160,105,20,,,,,,,,,,,,,,,15.721,73.989,0.99899,21.269,2888,CH3,v1,
11552,20241127,23,Cs0.10MA0.20FA0.70PbI2.75Br0.25,1.38,,,,,,,MeO-4PADBC,0.33,,,,,,,,,950,10,5000,30,8,160,105,20,,,,,,,,,,,,,,,16.442,74.857,1.0063,21.826,2888,CH4,v1,
11553,20241127,23,Cs0.10MA0.20FA0.70PbI2.75Br0.25,1.38,,,,,,,MeO-4PADBC,0.33,,,,,,,,,950,10,5000,30,8,160,105,20,,,,,,,,,,,,,,,5.8817,32.252,1.1863,15.373,2889,CH1,v1,
11554,20241127,23,Cs0.10MA0.20FA0.70PbI2.75Br0.25,1.38,,,,,,,MeO-4PADBC,0.33,,,,,,,,,950,10,5000,30,8,160,105,20,,,,,,,,,,,,,,,14.822,72.356,1.0125,20.231,2889,CH2,v1,
11555,20241127,23,Cs0.10MA0.20FA0.70PbI2.75Br0.25,1.38,,,,,,,MeO-4PADBC,0.33,,,,,,,,,950,10,5000,30,8,160,105,20,,,,,,,,,,,,,,,14.154,72.518,1.0035,19.449,2889,CH3,v1,
11556,20241127,23,Cs0.10MA0.20FA0.70PbI2.75Br0.25,1.38,,,,,,,MeO-4PADBC,0.33,,,,,,,,,950,10,5000,30,8,160,105,20,,,,,,,,,,,,,,,14.891,73.016,1.0033,20.327,2889,CH4,v1,
11557,20241127,23,Cs0.10MA0.20FA0.70PbI2.75Br0.25,1.38,,,,,,,MeO-4PADBC,0.33,,,,,,,,,950,10,5000,30,8,160,105,20,,,,,,,,,,,,,,,0.21969,8.0481,0.98451,2.7726,2890,CH1,v1,
11558,20241127,23,Cs0.10MA0.20FA0.70PbI2.75Br0.25,1.38,,,,,,,MeO-4PADBC,0.33,,,,,,,,,950,10,5000,30,8,160,105,20,,,,,,,,,,,,,,,12.029,58.003,0.98756,21.0,2890,CH2,v1,
11559,20241127,23,Cs0.10MA0.20FA0.70PbI2.75Br0.25,1.38,,,,,,,MeO-4PADBC,0.33,,,,,,,,,950,10,5000,30,8,160,105,20,,,,,,,,,,,,,,,15.455,75.624,1.0091,20.252,2890,CH3,v1,
11560,20241127,23,Cs0.10MA0.20FA0.70PbI2.75Br0.25,1.38,,,,,,,MeO-4PADBC,0.33,,,,,,,,,950,10,5000,30,8,160,105,20,,,,,,,,,,,,,,,16.275,77.445,1.0151,20.701,2890,CH4,v1,
11561,20241127,23,Cs0.15MA0.15FA0.7PbI2.85Br0.15,1.3,,,,,,,MeO-4PADBC,0.33,,,,,,,,,1000,10,5000,30,12,160,100,45,,,,,,,,,,,,,,,4.82e-07,23.978,0.54149,3.71e-06,2891,CH1,v1,
11562,20241127,23,Cs0.15MA0.15FA0.7PbI2.85Br0.15,1.3,,,,,,,MeO-4PADBC,0.33,,,,,,,,,1000,10,5000,30,12,160,100,45,,,,,,,,,,,,,,,4.2969,31.072,0.73704,18.763,2891,CH2,v1,
11563,20241127,23,Cs0.15MA0.15FA0.7PbI2.85Br0.15,1.3,,,,,,,MeO-4PADBC,0.33,,,,,,,,,1000,10,5000,30,12,160,100,45,,,,,,,,,,,,,,,9.0378,49.51,1.0126,18.028,2891,CH3,v1,
11564,20241127,23,Cs0.15MA0.15FA0.7PbI2.85Br0.15,1.3,,,,,,,MeO-4PADBC,0.33,,,,,,,,,1000,10,5000,30,12,160,100,45,,,,,,,,,,,,,,,8.5154,46.511,0.99484,18.403,2891,CH4,v1,
11565,20241127,23,Cs0.15MA0.15FA0.7PbI2.85Br0.15,1.3,,,,,,,MeO-4PADBC,0.33,,,,,,,,,1000,10,5000,30,12,160,100,45,,,,,,,,,,,,,,,0.0,0.0,0.0,-0.1538,2892,CH1,v1,
11566,20241127,23,Cs0.15MA0.15FA0.7PbI2.85Br0.15,1.3,,,,,,,MeO-4PADBC,0.33,,,,,,,,,1000,10,5000,30,12,160,100,45,,,,,,,,,,,,,,,12.635,62.55,1.0381,19.458,2892,CH2,v1,
11567,20241127,23,Cs0.15MA0.15FA0.7PbI2.85Br0.15,1.3,,,,,,,MeO-4PADBC,0.33,,,,,,,,,1000,10,5000,30,12,160,100,45,,,,,,,,,,,,,,,8.318,44.579,0.98861,18.874,2892,CH3,v1,
11568,20241127,23,Cs0.15MA0.15FA0.7PbI2.85Br0.15,1.3,,,,,,,MeO-4PADBC,0.33,,,,,,,,,1000,10,5000,30,12,160,100,45,,,,,,,,,,,,,,,12.181,62.522,1.0263,18.983,2892,CH4,v1,
11569,20241127,23,Cs0.15MA0.15FA0.7PbI2.85Br0.15,1.3,,,,,,,MeO-4PADBC,0.33,,,,,,,,,1000,10,5000,30,12,160,100,45,,,,,,,,,,,,,,,0.0,0.0,0.97191,1.6662,2893,CH1,v1,
11570,20241127,23,Cs0.15MA0.15FA0.7PbI2.85Br0.15,1.3,,,,,,,MeO-4PADBC,0.33,,,,,,,,,1000,10,5000,30,12,160,100,45,,,,,,,,,,,,,,,4.4315,29.92,0.77437,19.127,2893,CH2,v1,
11571,20241127,23,Cs0.15MA0.15FA0.7PbI2.85Br0.15,1.3,,,,,,,MeO-4PADBC,0.33,,,,,,,,,1000,10,5000,30,12,160,100,45,,,,,,,,,,,,,,,13.495,68.259,1.0454,18.913,2893,CH3,v1,
11572,20241127,23,Cs0.15MA0.15FA0.7PbI2.85Br0.15,1.3,,,,,,,MeO-4PADBC,0.33,,,,,,,,,1000,10,5000,30,12,160,100,45,,,,,,,,,,,,,,,5.2316,57.878,0.47633,18.976,2893,CH4,v1,
11573,20241127,23,Cs0.15MA0.15FA0.7PbI2.85Br0.15,1.3,,,,,,,MeO-4PADBC,0.33,,,,,,,,,1000,10,5000,30,12,160,100,45,,,,,,,,,,,,,,,0.0,0.0,0.0,-1.98e-06,2894,CH1,v1,
11574,20241127,23,Cs0.15MA0.15FA0.7PbI2.85Br0.15,1.3,,,,,,,MeO-4PADBC,0.33,,,,,,,,,1000,10,5000,30,12,160,100,45,,,,,,,,,,,,,,,3.5663,29.257,0.63419,19.22,2894,CH2,v1,
11575,20241127,23,Cs0.15MA0.15FA0.7PbI2.85Br0.15,1.3,,,,,,,MeO-4PADBC,0.33,,,,,,,,,1000,10,5000,30,12,160,100,45,,,,,,,,,,,,,,,0.83944,24.542,0.19431,17.603,2894,CH3,v1,
11576,20241127,23,Cs0.15MA0.15FA0.7PbI2.85Br0.15,1.3,,,,,,,MeO-4PADBC,0.33,,,,,,,,,1000,10,5000,30,12,160,100,45,,,,,,,,,,,,,,,7.2291,38.947,0.96957,19.144,2894,CH4,v1,
11577,20241127,23,Cs0.15MA0.15FA0.7PbI2.85Br0.15,1.3,,,,,,,MeO-4PADBC,0.33,,,,,,,,,1000,10,5000,30,12,160,100,45,,,,,,,,,,,,,,,1.13e-08,5.2e+47,0.0,-1.447e-06,2895,CH1,v1,
11578,20241127,23,Cs0.15MA0.15FA0.7PbI2.85Br0.15,1.3,,,,,,,MeO-4PADBC,0.33,,,,,,,,,1000,10,5000,30,12,160,100,45,,,,,,,,,,,,,,,1.0209,24.309,0.23255,18.059,2895,CH2,v1,
11579,20241127,23,Cs0.15MA0.15FA0.7PbI2.85Br0.15,1.3,,,,,,,MeO-4PADBC,0.33,,,,,,,,,1000,10,5000,30,12,160,100,45,,,,,,,,,,,,,,,0.22785,25.773,0.058997,14.985,2895,CH3,v1,
11580,20241127,23,Cs0.15MA0.15FA0.7PbI2.85Br0.15,1.3,,,,,,,MeO-4PADBC,0.33,,,,,,,,,1000,10,5000,30,12,160,100,45,,,,,,,,,,,,,,,0.68623,26.42,0.14606,17.782,2895,CH4,v1,
11581,20241127,23,Cs0.15MA0.15FA0.7PbI2.85Br0.15,1.3,,,,,,,MeO-4PADBC,0.33,,,,,,,,,1000,10,5000,30,12,160,100,45,,,,,,,,,,,,,,,2.6093,29.336,0.97833,9.0916,2896,CH1,v1,
11582,20241127,23,Cs0.15MA0.15FA0.7PbI2.85Br0.15,1.3,,,,,,,MeO-4PADBC,0.33,,,,,,,,,1000,10,5000,30,12,160,100,45,,,,,,,,,,,,,,,11.643,60.78,1.0102,18.963,2896,CH2,v1,
11583,20241127,23,Cs0.15MA0.15FA0.7PbI2.85Br0.15,1.3,,,,,,,MeO-4PADBC,0.33,,,,,,,,,1000,10,5000,30,12,160,100,45,,,,,,,,,,,,,,,10.507,57.454,1.0045,18.206,2896,CH3,v1,
11584,20241127,23,Cs0.15MA0.15FA0.7PbI2.85Br0.15,1.3,,,,,,,MeO-4PADBC,0.33,,,,,,,,,1000,10,5000,30,12,160,100,45,,,,,,,,,,,,,,,13.788,71.668,1.017,18.916,2896,CH4,v1,
11585,20241127,23,Cs0.15MA0.15FA0.7PbI2.85Br0.15,1.3,,,,,,,MeO-4PADBC,0.33,,,,,,,,,1000,10,5000,30,12,160,100,45,,,,,,,,,,,,,,,8.29e-07,32.374,0.66488,3.85e-06,2897,CH1,v1,
11586,20241127,23,Cs0.15MA0.15FA0.7PbI2.85Br0.15,1.3,,,,,,,MeO-4PADBC,0.33,,,,,,,,,1000,10,5000,30,12,160,100,45,,,,,,,,,,,,,,,13.24,65.304,1.0327,19.631,2897,CH2,v1,
11587,20241127,23,Cs0.15MA0.15FA0.7PbI2.85Br0.15,1.3,,,,,,,MeO-4PADBC,0.33,,,,,,,,,1000,10,5000,30,12,160,100,45,,,,,,,,,,,,,,,11.097,57.633,1.0056,19.146,2897,CH3,v1,
11588,20241127,23,Cs0.15MA0.15FA0.7PbI2.85Br0.15,1.3,,,,,,,MeO-4PADBC,0.33,,,,,,,,,1000,10,5000,30,12,160,100,45,,,,,,,,,,,,,,,13.973,69.7,1.0221,19.615,2897,CH4,v1,
11589,20241127,23,Cs0.15MA0.15FA0.7PbI2.85Br0.15,1.3,,,,,,,MeO-4PADBC,0.33,,,,,,,,,1000,10,5000,30,12,160,100,45,,,,,,,,,,,,,,,0.10669,17.849,1.1859,0.50403,2898,CH1,v1,
11590,20241127,23,Cs0.15MA0.15FA0.7PbI2.85Br0.15,1.3,,,,,,,MeO-4PADBC,0.33,,,,,,,,,1000,10,5000,30,12,160,100,45,,,,,,,,,,,,,,,9.3565,50.043,1.0063,18.579,2898,CH2,v1,
11591,20241127,23,Cs0.15MA0.15FA0.7PbI2.85Br0.15,1.3,,,,,,,MeO-4PADBC,0.33,,,,,,,,,1000,10,5000,30,12,160,100,45,,,,,,,,,,,,,,,15.078,74.546,1.0341,19.56,2898,CH3,v1,
11592,20241127,23,Cs0.15MA0.15FA0.7PbI2.85Br0.15,1.3,,,,,,,MeO-4PADBC,0.33,,,,,,,,,1000,10,5000,30,12,160,100,45,,,,,,,,,,,,,,,12.492,61.404,1.0103,20.137,2898,CH4,v1,
11593,20241127,23,Cs0.15MA0.15FA0.7PbI2.85Br0.15,1.3,,,,,,,MeO-4PADBC,0.33,,,,,,,,,1000,10,5000,30,12,160,100,45,,,,,,,,,,,,,,,0.009795,0.20574,0.96014,4.9584,2899,CH1,v1,
11594,20241127,23,Cs0.15MA0.15FA0.7PbI2.85Br0.15,1.3,,,,,,,MeO-4PADBC,0.33,,,,,,,,,1000,10,5000,30,12,160,100,45,,,,,,,,,,,,,,,12.46,62.261,1.0148,19.72,2899,CH2,v1,
11595,20241127,23,Cs0.15MA0.15FA0.7PbI2.85Br0.15,1.3,,,,,,,MeO-4PADBC,0.33,,,,,,,,,1000,10,5000,30,12,160,100,45,,,,,,,,,,,,,,,4.8724,31.892,0.82188,18.589,2899,CH3,v1,
11596,20241127,23,Cs0.15MA0.15FA0.7PbI2.85Br0.15,1.3,,,,,,,MeO-4PADBC,0.33,,,,,,,,,1000,10,5000,30,12,160,100,45,,,,,,,,,,,,,,,15.076,74.535,1.0255,19.723,2899,CH4,v1,
11597,20241127,23,Cs0.15MA0.15FA0.7PbI2.85Br0.15,1.3,,,,,,,MeO-4PADBC,0.33,,,,,,,,,1000,10,5000,30,12,160,100,45,,,,,,,,,,,,,,,4.8e-07,2.73e+48,0.0,1.1717e-05,2900,CH1,v1,
11598,20241127,23,Cs0.15MA0.15FA0.7PbI2.85Br0.15,1.3,,,,,,,MeO-4PADBC,0.33,,,,,,,,,1000,10,5000,30,12,160,100,45,,,,,,,,,,,,,,,4.8845,32.542,0.83201,18.04,2900,CH2,v1,
11599,20241127,23,Cs0.15MA0.15FA0.7PbI2.85Br0.15,1.3,,,,,,,MeO-4PADBC,0.33,,,,,,,,,1000,10,5000,30,12,160,100,45,,,,,,,,,,,,,,,1.1305,26.436,0.25823,16.56,2900,CH3,v1,
11600,20241127,23,Cs0.15MA0.15FA0.7PbI2.85Br0.15,1.3,,,,,,,MeO-4PADBC,0.33,,,,,,,,,1000,10,5000,30,12,160,100,45,,,,,,,,,,,,,,,4.041,32.843,0.65806,18.697,2900,CH4,v1,
11601,20241127,23,Cs0.1FA0.9PbI2.8Br0.2,1.5,,,,,,,MeO-4PADBC,0.33,,,,,,,,,1000,10,5000,40,12,240,110,30,,,,,,,,,,,,,,,0.0,0.0,0.0,-1.84e-06,2901,CH1,v1,
11602,20241127,23,Cs0.1FA0.9PbI2.8Br0.2,1.5,,,,,,,MeO-4PADBC,0.33,,,,,,,,,1000,10,5000,40,12,240,110,30,,,,,,,,,,,,,,,16.682,2121.1,0.020403,38.548,2901,CH2,v1,
11603,20241127,23,Cs0.1FA0.9PbI2.8Br0.2,1.5,,,,,,,MeO-4PADBC,0.33,,,,,,,,,1000,10,5000,40,12,240,110,30,,,,,,,,,,,,,,,13.082,62.254,1.0234,20.534,2901,CH3,v1,
11604,20241127,23,Cs0.1FA0.9PbI2.8Br0.2,1.5,,,,,,,MeO-4PADBC,0.33,,,,,,,,,1000,10,5000,40,12,240,110,30,,,,,,,,,,,,,,,10.543,53.338,1.0122,19.529,2901,CH4,v1,
11605,20241127,23,Cs0.1FA0.9PbI2.8Br0.2,1.5,,,,,,,MeO-4PADBC,0.33,,,,,,,,,1000,10,5000,40,12,240,110,30,,,,,,,,,,,,,,,1.03e-06,28.057,0.68382,5.36e-06,2902,CH1,v1,
11606,20241127,23,Cs0.1FA0.9PbI2.8Br0.2,1.5,,,,,,,MeO-4PADBC,0.33,,,,,,,,,1000,10,5000,40,12,240,110,30,,,,,,,,,,,,,,,3.5837,31.856,0.61374,18.33,2902,CH2,v1,
11607,20241127,23,Cs0.1FA0.9PbI2.8Br0.2,1.5,,,,,,,MeO-4PADBC,0.33,,,,,,,,,1000,10,5000,40,12,240,110,30,,,,,,,,,,,,,,,1.818,26.91,0.39781,16.982,2902,CH3,v1,
11608,20241127,23,Cs0.1FA0.9PbI2.8Br0.2,1.5,,,,,,,MeO-4PADBC,0.33,,,,,,,,,1000,10,5000,40,12,240,110,30,,,,,,,,,,,,,,,2.8366,30.98,0.52453,17.456,2902,CH4,v1,
11609,20241127,23,Cs0.1FA0.9PbI2.8Br0.2,1.5,,,,,,,MeO-4PADBC,0.33,,,,,,,,,1000,10,5000,40,12,240,110,30,,,,,,,,,,,,,,,1.15e-06,38.263,0.52631,5.69e-06,2903,CH1,v1,
11610,20241127,23,Cs0.1FA0.9PbI2.8Br0.2,1.5,,,,,,,MeO-4PADBC,0.33,,,,,,,,,1000,10,5000,40,12,240,110,30,,,,,,,,,,,,,,,2.4797,30.738,0.42638,18.92,2903,CH2,v1,
11611,20241127,23,Cs0.1FA0.9PbI2.8Br0.2,1.5,,,,,,,MeO-4PADBC,0.33,,,,,,,,,1000,10,5000,40,12,240,110,30,,,,,,,,,,,,,,,11.973,63.261,1.0248,18.468,2903,CH3,v1,
11612,20241127,23,Cs0.1FA0.9PbI2.8Br0.2,1.5,,,,,,,MeO-4PADBC,0.33,,,,,,,,,1000,10,5000,40,12,240,110,30,,,,,,,,,,,,,,,4.3922,30.848,0.77688,18.328,2903,CH4,v1,
11613,20241127,23,Cs0.1FA0.9PbI2.8Br0.2,1.5,,,,,,,MeO-4PADBC,0.33,,,,,,,,,1000,10,5000,40,12,240,110,30,,,,,,,,,,,,,,,4.93e-07,27.447,0.51438,3.49e-06,2904,CH1,v1,
11614,20241127,23,Cs0.1FA0.9PbI2.8Br0.2,1.5,,,,,,,MeO-4PADBC,0.33,,,,,,,,,1000,10,5000,40,12,240,110,30,,,,,,,,,,,,,,,9.1827,47.077,1.0048,19.413,2904,CH2,v1,
11615,20241127,23,Cs0.1FA0.9PbI2.8Br0.2,1.5,,,,,,,MeO-4PADBC,0.33,,,,,,,,,1000,10,5000,40,12,240,110,30,,,,,,,,,,,,,,,0.71912,27.161,0.15028,17.618,2904,CH3,v1,
11616,20241127,23,Cs0.1FA0.9PbI2.8Br0.2,1.5,,,,,,,MeO-4PADBC,0.33,,,,,,,,,1000,10,5000,40,12,240,110,30,,,,,,,,,,,,,,,11.123,57.091,1.0286,18.941,2904,CH4,v1,
11617,20241127,23,Cs0.1FA0.9PbI2.8Br0.2,1.5,,,,,,,MeO-4PADBC,0.33,,,,,,,,,1000,10,5000,40,12,240,110,30,,,,,,,,,,,,,,,0.0,0.0,-0.096589,-1.03e-06,2905,CH1,v1,
11618,20241127,23,Cs0.1FA0.9PbI2.8Br0.2,1.5,,,,,,,MeO-4PADBC,0.33,,,,,,,,,1000,10,5000,40,12,240,110,30,,,,,,,,,,,,,,,0.0,0.0,0.063017,16.551,2905,CH2,v1,
11619,20241127,23,Cs0.1FA0.9PbI2.8Br0.2,1.5,,,,,,,MeO-4PADBC,0.33,,,,,,,,,1000,10,5000,40,12,240,110,30,,,,,,,,,,,,,,,10.765,58.745,1.0226,17.92,2905,CH3,v1,
11620,20241127,23,Cs0.1FA0.9PbI2.8Br0.2,1.5,,,,,,,MeO-4PADBC,0.33,,,,,,,,,1000,10,5000,40,12,240,110,30,,,,,,,,,,,,,,,0.75885,25.679,0.17144,17.237,2905,CH4,v1,
11621,20241127,23,Cs0.1FA0.9PbI2.8Br0.2,1.5,,,,,,,MeO-4PADBC,0.33,,,,,,,,,1000,10,5000,40,12,240,110,30,,,,,,,,,,,,,,,0.0,0.0,0.0,-9.69e-07,2906,CH1,v1,
11622,20241127,23,Cs0.1FA0.9PbI2.8Br0.2,1.5,,,,,,,MeO-4PADBC,0.33,,,,,,,,,1000,10,5000,40,12,240,110,30,,,,,,,,,,,,,,,10.752,4.27e+49,0.0,-16.794,2906,CH2,v1,
