Repository: MI-Materials-Intelligence/Recipe-Language-Model

# Learning Layer

## Overview

In the learning layer, the formulas and parameters are encoded and then tokenised into recipes as inputs. Through atomic skills of data extraction, cleaning, and matching, these data are organised into standardised datasets, providing the basis for RLM training and iterative recipe refinement.

Key Atomic Skills:
- **Cleaning**: Preprocessing and outlier cleaning
- **Matching**: Matching data pairs based on variables
- **Extraction**: Data extraction from robotic boxes

File: seven_ai_layers_robotics/learning/data/data50764_from_db.csv (part 46 of 253)
No,date,rank,Formula PVK,Concentration PVK,Formula Additive 1,Concentration Additive 1,Formula Additive 2,Concentration Additive 2,Formula Additive 3,Concentration Additive 3,Formula SAM 1,Concentration SAM 1,Formula SAM 2,Concentration SAM 2,Formula SAM 3,Concentration SAM 3,Spin Coating Speed SAM,Spin Coating Time SAM,Annealed Temperature SAM,Annealed Time SAM,Spin Coating Speed PVK 1,Spin Coating Time PVK 1,Spin Coating Speed PVK 2,Spin Coating Time PVK 2,Antisolvent Dropping Timing,Antisolvent Volume,Annealed Temperature PVK,Annealed Time PVK,Formula Passivator 1,Concentration Passivator 1,Formula Passivator 2,Concentration Passivator 2,Formula Passivator 3,Concentration Passivator 3,Formula Passivator 4,Concentration Passivator 4,Spin Coating Speed Passivator,Spin Coating Time Passivator,Passivator Dropping Timing,Passivator Volume,Annealed Temperature Passivator,Annealed Time Passivator,PCE,FF,Voc,Jsc,Product,Channel,From,upload_time
11623,20241127,23,Cs0.1FA0.9PbI2.8Br0.2,1.5,,,,,,,MeO-4PADBC,0.33,,,,,,,,,1000,10,5000,40,12,240,110,30,,,,,,,,,,,,,,,14.161,67.305,0.99524,21.141,2906,CH3,v1,
11624,20241127,23,Cs0.1FA0.9PbI2.8Br0.2,1.5,,,,,,,MeO-4PADBC,0.33,,,,,,,,,1000,10,5000,40,12,240,110,30,,,,,,,,,,,,,,,14.19,69.315,0.99484,20.578,2906,CH4,v1,
11625,20241127,23,Cs0.1FA0.9PbI2.8Br0.2,1.5,,,,,,,MeO-4PADBC,0.33,,,,,,,,,1000,10,5000,40,12,240,110,30,,,,,,,,,,,,,,,3.5339,38.387,0.97539,9.4381,2907,CH1,v1,
11626,20241127,23,Cs0.1FA0.9PbI2.8Br0.2,1.5,,,,,,,MeO-4PADBC,0.33,,,,,,,,,1000,10,5000,40,12,240,110,30,,,,,,,,,,,,,,,11.671,62.816,0.99583,18.658,2907,CH2,v1,
11627,20241127,23,Cs0.1FA0.9PbI2.8Br0.2,1.5,,,,,,,MeO-4PADBC,0.33,,,,,,,,,1000,10,5000,40,12,240,110,30,,,,,,,,,,,,,,,7.3569,47.279,0.89823,17.323,2907,CH3,v1,
11628,20241127,23,Cs0.1FA0.9PbI2.8Br0.2,1.5,,,,,,,MeO-4PADBC,0.33,,,,,,,,,1000,10,5000,40,12,240,110,30,,,,,,,,,,,,,,,11.2,62.69,0.9875,18.091,2907,CH4,v1,
11629,20241127,23,Cs0.1FA0.9PbI2.8Br0.2,1.5,,,,,,,MeO-4PADBC,0.33,,,,,,,,,1000,10,5000,40,12,240,110,30,,,,,,,,,,,,,,,0.0,0.0,0.058701,-0.4708,2908,CH1,v1,
11630,20241127,23,Cs0.1FA0.9PbI2.8Br0.2,1.5,,,,,,,MeO-4PADBC,0.33,,,,,,,,,1000,10,5000,40,12,240,110,30,,,,,,,,,,,,,,,8.1339,44.044,0.94716,19.498,2908,CH2,v1,
11631,20241127,23,Cs0.1FA0.9PbI2.8Br0.2,1.5,,,,,,,MeO-4PADBC,0.33,,,,,,,,,1000,10,5000,40,12,240,110,30,,,,,,,,,,,,,,,14.385,75.228,1.0053,19.02,2908,CH3,v1,
11632,20241127,23,Cs0.1FA0.9PbI2.8Br0.2,1.5,,,,,,,MeO-4PADBC,0.33,,,,,,,,,1000,10,5000,40,12,240,110,30,,,,,,,,,,,,,,,12.697,65.82,0.99884,19.312,2908,CH4,v1,
11633,20241127,23,Cs0.1FA0.9PbI2.8Br0.2,1.5,,,,,,,MeO-4PADBC,0.33,,,,,,,,,1000,10,5000,40,12,240,110,30,,,,,,,,,,,,,,,9.39e-07,21.727,0.67113,6.44e-06,2909,CH1,v1,
11634,20241127,23,Cs0.1FA0.9PbI2.8Br0.2,1.5,,,,,,,MeO-4PADBC,0.33,,,,,,,,,1000,10,5000,40,12,240,110,30,,,,,,,,,,,,,,,14.068,71.427,1.0079,19.541,2909,CH2,v1,
11635,20241127,23,Cs0.1FA0.9PbI2.8Br0.2,1.5,,,,,,,MeO-4PADBC,0.33,,,,,,,,,1000,10,5000,40,12,240,110,30,,,,,,,,,,,,,,,3.8208,32.493,0.62996,18.666,2909,CH3,v1,
11636,20241127,23,Cs0.1FA0.9PbI2.8Br0.2,1.5,,,,,,,MeO-4PADBC,0.33,,,,,,,,,1000,10,5000,40,12,240,110,30,,,,,,,,,,,,,,,14.12,71.874,1.0207,19.247,2909,CH4,v1,
11637,20241127,23,Cs0.1FA0.9PbI2.8Br0.2,1.5,,,,,,,MeO-4PADBC,0.33,,,,,,,,,1000,10,5000,40,12,240,110,30,,,,,,,,,,,,,,,0.0,0.0,0.01426,7.09e-08,2910,CH1,v1,
11638,20241127,23,Cs0.1FA0.9PbI2.8Br0.2,1.5,,,,,,,MeO-4PADBC,0.33,,,,,,,,,1000,10,5000,40,12,240,110,30,,,,,,,,,,,,,,,0.0,0.0,0.11705,21.855,2910,CH2,v1,
11639,20241127,23,Cs0.1FA0.9PbI2.8Br0.2,1.5,,,,,,,MeO-4PADBC,0.33,,,,,,,,,1000,10,5000,40,12,240,110,30,,,,,,,,,,,,,,,13.331,73.297,1.0035,18.125,2910,CH3,v1,
11640,20241127,23,Cs0.1FA0.9PbI2.8Br0.2,1.5,,,,,,,MeO-4PADBC,0.33,,,,,,,,,1000,10,5000,40,12,240,110,30,,,,,,,,,,,,,,,2.5511,28.696,0.50873,17.475,2910,CH4,v1,
11641,20241127,23,Cs0.2MA0.4FA0.4PbI2.8Br0.2,1.46,,,,,,,MeO-4PADBC,0.33,,,,,,,,,1000,10,5000,40,10,120,110,20,,,,,,,,,,,,,,,0.0,0.0,-0.031607,-2.6e-07,2911,CH1,v1,
11642,20241127,23,Cs0.2MA0.4FA0.4PbI2.8Br0.2,1.46,,,,,,,MeO-4PADBC,0.33,,,,,,,,,1000,10,5000,40,10,120,110,20,,,,,,,,,,,,,,,9.0748,50.595,1.0089,17.778,2911,CH2,v1,
11643,20241127,23,Cs0.2MA0.4FA0.4PbI2.8Br0.2,1.46,,,,,,,MeO-4PADBC,0.33,,,,,,,,,1000,10,5000,40,10,120,110,20,,,,,,,,,,,,,,,9.601,55.703,1.0164,16.958,2911,CH3,v1,
11644,20241127,23,Cs0.2MA0.4FA0.4PbI2.8Br0.2,1.46,,,,,,,MeO-4PADBC,0.33,,,,,,,,,1000,10,5000,40,10,120,110,20,,,,,,,,,,,,,,,10.347,60.244,1.0176,16.877,2911,CH4,v1,
11645,20241127,23,Cs0.2MA0.4FA0.4PbI2.8Br0.2,1.46,,,,,,,MeO-4PADBC,0.33,,,,,,,,,1000,10,5000,40,10,120,110,20,,,,,,,,,,,,,,,2.08e-06,36.215,0.72628,7.89e-06,2912,CH1,v1,
11646,20241127,23,Cs0.2MA0.4FA0.4PbI2.8Br0.2,1.46,,,,,,,MeO-4PADBC,0.33,,,,,,,,,1000,10,5000,40,10,120,110,20,,,,,,,,,,,,,,,13.174,66.212,1.0336,19.249,2912,CH2,v1,
11647,20241127,23,Cs0.2MA0.4FA0.4PbI2.8Br0.2,1.46,,,,,,,MeO-4PADBC,0.33,,,,,,,,,1000,10,5000,40,10,120,110,20,,,,,,,,,,,,,,,12.13,64.52,1.0273,18.302,2912,CH3,v1,
11648,20241127,23,Cs0.2MA0.4FA0.4PbI2.8Br0.2,1.46,,,,,,,MeO-4PADBC,0.33,,,,,,,,,1000,10,5000,40,10,120,110,20,,,,,,,,,,,,,,,11.818,63.788,1.0238,18.095,2912,CH4,v1,
11649,20241127,23,Cs0.2MA0.4FA0.4PbI2.8Br0.2,1.46,,,,,,,MeO-4PADBC,0.33,,,,,,,,,1000,10,5000,40,10,120,110,20,,,,,,,,,,,,,,,1.09e-06,28.005,0.63604,6.09e-06,2913,CH1,v1,
11650,20241127,23,Cs0.2MA0.4FA0.4PbI2.8Br0.2,1.46,,,,,,,MeO-4PADBC,0.33,,,,,,,,,1000,10,5000,40,10,120,110,20,,,,,,,,,,,,,,,1.2351,24.611,0.2866,17.51,2913,CH2,v1,
11651,20241127,23,Cs0.2MA0.4FA0.4PbI2.8Br0.2,1.46,,,,,,,MeO-4PADBC,0.33,,,,,,,,,1000,10,5000,40,10,120,110,20,,,,,,,,,,,,,,,1.726,26.735,0.37361,17.28,2913,CH3,v1,
11652,20241127,23,Cs0.2MA0.4FA0.4PbI2.8Br0.2,1.46,,,,,,,MeO-4PADBC,0.33,,,,,,,,,1000,10,5000,40,10,120,110,20,,,,,,,,,,,,,,,4.4594,31.694,0.77212,18.222,2913,CH4,v1,
11653,20241127,23,Cs0.2MA0.4FA0.4PbI2.8Br0.2,1.46,,,,,,,MeO-4PADBC,0.33,,,,,,,,,1000,10,5000,40,10,120,110,20,,,,,,,,,,,,,,,0.0,0.0,-0.021975,-1.7e-07,2914,CH1,v1,
11654,20241127,23,Cs0.2MA0.4FA0.4PbI2.8Br0.2,1.46,,,,,,,MeO-4PADBC,0.33,,,,,,,,,1000,10,5000,40,10,120,110,20,,,,,,,,,,,,,,,4.5638,31.624,0.7993,18.055,2914,CH2,v1,
11655,20241127,23,Cs0.2MA0.4FA0.4PbI2.8Br0.2,1.46,,,,,,,MeO-4PADBC,0.33,,,,,,,,,1000,10,5000,40,10,120,110,20,,,,,,,,,,,,,,,1.8393,27.231,0.39149,17.254,2914,CH3,v1,
11656,20241127,23,Cs0.2MA0.4FA0.4PbI2.8Br0.2,1.46,,,,,,,MeO-4PADBC,0.33,,,,,,,,,1000,10,5000,40,10,120,110,20,,,,,,,,,,,,,,,7.6219,44.919,0.9739,17.423,2914,CH4,v1,
11657,20241127,23,Cs0.2MA0.4FA0.4PbI2.8Br0.2,1.46,,,,,,,MeO-4PADBC,0.33,,,,,,,,,1000,10,5000,40,10,120,110,20,,,,,,,,,,,,,,,0.077985,5.61e+47,0.0,9.2675,2915,CH1,v1,
11658,20241127,23,Cs0.2MA0.4FA0.4PbI2.8Br0.2,1.46,,,,,,,MeO-4PADBC,0.33,,,,,,,,,1000,10,5000,40,10,120,110,20,,,,,,,,,,,,,,,3.9759,30.71,0.68819,18.813,2915,CH2,v1,
11659,20241127,23,Cs0.2MA0.4FA0.4PbI2.8Br0.2,1.46,,,,,,,MeO-4PADBC,0.33,,,,,,,,,1000,10,5000,40,10,120,110,20,,,,,,,,,,,,,,,11.684,62.373,1.027,18.239,2915,CH3,v1,
11660,20241127,23,Cs0.2MA0.4FA0.4PbI2.8Br0.2,1.46,,,,,,,MeO-4PADBC,0.33,,,,,,,,,1000,10,5000,40,10,120,110,20,,,,,,,,,,,,,,,4.2396,30.236,0.78685,17.82,2915,CH4,v1,
11661,20241127,23,Cs0.2MA0.4FA0.4PbI2.8Br0.2,1.46,,,,,,,MeO-4PADBC,0.33,,,,,,,,,1000,10,5000,40,10,120,110,20,,,,,,,,,,,,,,,3.01e-08,38.115,0.11688,6.77e-07,2916,CH1,v1,
11662,20241127,23,Cs0.2MA0.4FA0.4PbI2.8Br0.2,1.46,,,,,,,MeO-4PADBC,0.33,,,,,,,,,1000,10,5000,40,10,120,110,20,,,,,,,,,,,,,,,13.814,74.319,1.0066,18.465,2916,CH2,v1,
11663,20241127,23,Cs0.2MA0.4FA0.4PbI2.8Br0.2,1.46,,,,,,,MeO-4PADBC,0.33,,,,,,,,,1000,10,5000,40,10,120,110,20,,,,,,,,,,,,,,,8.0318,46.97,0.97571,17.526,2916,CH3,v1,
11664,20241127,23,Cs0.2MA0.4FA0.4PbI2.8Br0.2,1.46,,,,,,,MeO-4PADBC,0.33,,,,,,,,,1000,10,5000,40,10,120,110,20,,,,,,,,,,,,,,,11.073,61.772,1.0065,17.81,2916,CH4,v1,
11665,20241127,23,Cs0.2MA0.4FA0.4PbI2.8Br0.2,1.46,,,,,,,MeO-4PADBC,0.33,,,,,,,,,1000,10,5000,40,10,120,110,20,,,,,,,,,,,,,,,0.0,0.0,0.73778,8.43e-06,2917,CH1,v1,
11666,20241127,23,Cs0.2MA0.4FA0.4PbI2.8Br0.2,1.46,,,,,,,MeO-4PADBC,0.33,,,,,,,,,1000,10,5000,40,10,120,110,20,,,,,,,,,,,,,,,14.694,74.0,1.0038,19.781,2917,CH2,v1,
11667,20241127,23,Cs0.2MA0.4FA0.4PbI2.8Br0.2,1.46,,,,,,,MeO-4PADBC,0.33,,,,,,,,,1000,10,5000,40,10,120,110,20,,,,,,,,,,,,,,,13.677,71.907,1.0007,19.007,2917,CH3,v1,
11668,20241127,23,Cs0.2MA0.4FA0.4PbI2.8Br0.2,1.46,,,,,,,MeO-4PADBC,0.33,,,,,,,,,1000,10,5000,40,10,120,110,20,,,,,,,,,,,,,,,13.681,71.053,1.0019,19.218,2917,CH4,v1,
11669,20241127,23,Cs0.2MA0.4FA0.4PbI2.8Br0.2,1.46,,,,,,,MeO-4PADBC,0.33,,,,,,,,,1000,10,5000,40,10,120,110,20,,,,,,,,,,,,,,,3.3081,20.432,1.1874,13.635,2918,CH1,v1,
11670,20241127,23,Cs0.2MA0.4FA0.4PbI2.8Br0.2,1.46,,,,,,,MeO-4PADBC,0.33,,,,,,,,,1000,10,5000,40,10,120,110,20,,,,,,,,,,,,,,,4.4218,31.996,0.7514,18.392,2918,CH2,v1,
11671,20241127,23,Cs0.2MA0.4FA0.4PbI2.8Br0.2,1.46,,,,,,,MeO-4PADBC,0.33,,,,,,,,,1000,10,5000,40,10,120,110,20,,,,,,,,,,,,,,,5.9348,37.481,0.88521,17.887,2918,CH3,v1,
11672,20241127,23,Cs0.2MA0.4FA0.4PbI2.8Br0.2,1.46,,,,,,,MeO-4PADBC,0.33,,,,,,,,,1000,10,5000,40,10,120,110,20,,,,,,,,,,,,,,,11.197,59.784,0.97768,19.156,2918,CH4,v1,
11673,20241127,23,Cs0.2MA0.4FA0.4PbI2.8Br0.2,1.46,,,,,,,MeO-4PADBC,0.33,,,,,,,,,1000,10,5000,40,10,120,110,20,,,,,,,,,,,,,,,0.022094,0.76752,1.1863,2.4265,2919,CH1,v1,
11674,20241127,23,Cs0.2MA0.4FA0.4PbI2.8Br0.2,1.46,,,,,,,MeO-4PADBC,0.33,,,,,,,,,1000,10,5000,40,10,120,110,20,,,,,,,,,,,,,,,11.504,62.353,0.99512,18.54,2919,CH2,v1,
11675,20241127,23,Cs0.2MA0.4FA0.4PbI2.8Br0.2,1.46,,,,,,,MeO-4PADBC,0.33,,,,,,,,,1000,10,5000,40,10,120,110,20,,,,,,,,,,,,,,,7.5534,44.158,0.93941,18.209,2919,CH3,v1,
11676,20241127,23,Cs0.2MA0.4FA0.4PbI2.8Br0.2,1.46,,,,,,,MeO-4PADBC,0.33,,,,,,,,,1000,10,5000,40,10,120,110,20,,,,,,,,,,,,,,,11.592,63.773,0.99792,18.214,2919,CH4,v1,
11677,20241127,23,Cs0.2MA0.4FA0.4PbI2.8Br0.2,1.46,,,,,,,MeO-4PADBC,0.33,,,,,,,,,1000,10,5000,40,10,120,110,20,,,,,,,,,,,,,,,0.0,0.0,0.0,0.0046966,2920,CH1,v1,
11678,20241127,23,Cs0.2MA0.4FA0.4PbI2.8Br0.2,1.46,,,,,,,MeO-4PADBC,0.33,,,,,,,,,1000,10,5000,40,10,120,110,20,,,,,,,,,,,,,,,11.625,59.637,0.99554,19.581,2920,CH2,v1,
11679,20241127,23,Cs0.2MA0.4FA0.4PbI2.8Br0.2,1.46,,,,,,,MeO-4PADBC,0.33,,,,,,,,,1000,10,5000,40,10,120,110,20,,,,,,,,,,,,,,,7.7763,42.568,0.96096,19.01,2920,CH3,v1,
11680,20241127,23,Cs0.2MA0.4FA0.4PbI2.8Br0.2,1.46,,,,,,,MeO-4PADBC,0.33,,,,,,,,,1000,10,5000,40,10,120,110,20,,,,,,,,,,,,,,,8.3476,45.623,0.96565,18.948,2920,CH4,v1,
11681,20241127,23,Cs0.05MA0.16FA0.79PbI2.9Br0.1,1.73,,,,,,,MeO-4PADBC,0.33,,,,,,,,,1000,10,5000,30,6,160,110,25,,,,,,,,,,,,,,,1.07e-07,23.781,0.251,1.79e-06,2921,CH1,v1,
11682,20241127,23,Cs0.05MA0.16FA0.79PbI2.9Br0.1,1.73,,,,,,,MeO-4PADBC,0.33,,,,,,,,,1000,10,5000,30,6,160,110,25,,,,,,,,,,,,,,,0.20342,23.125,0.050412,17.449,2921,CH2,v1,
11683,20241127,23,Cs0.05MA0.16FA0.79PbI2.9Br0.1,1.73,,,,,,,MeO-4PADBC,0.33,,,,,,,,,1000,10,5000,30,6,160,110,25,,,,,,,,,,,,,,,14.979,75.357,1.0221,19.448,2921,CH3,v1,
11684,20241127,23,Cs0.05MA0.16FA0.79PbI2.9Br0.1,1.73,,,,,,,MeO-4PADBC,0.33,,,,,,,,,1000,10,5000,30,6,160,110,25,,,,,,,,,,,,,,,5.8578,970.0,0.036198,16.683,2921,CH4,v1,
11685,20241127,23,Cs0.05MA0.16FA0.79PbI2.9Br0.1,1.73,,,,,,,MeO-4PADBC,0.33,,,,,,,,,1000,10,5000,30,6,160,110,25,,,,,,,,,,,,,,,1.22e-06,35.174,0.69897,4.956e-06,2922,CH1,v1,
11686,20241127,23,Cs0.05MA0.16FA0.79PbI2.9Br0.1,1.73,,,,,,,MeO-4PADBC,0.33,,,,,,,,,1000,10,5000,30,6,160,110,25,,,,,,,,,,,,,,,0.051856,56.998,0.008955,10.16,2922,CH2,v1,
11687,20241127,23,Cs0.05MA0.16FA0.79PbI2.9Br0.1,1.73,,,,,,,MeO-4PADBC,0.33,,,,,,,,,1000,10,5000,30,6,160,110,25,,,,,,,,,,,,,,,10.333,52.642,1.0031,19.567,2922,CH3,v1,
11688,20241127,23,Cs0.05MA0.16FA0.79PbI2.9Br0.1,1.73,,,,,,,MeO-4PADBC,0.33,,,,,,,,,1000,10,5000,30,6,160,110,25,,,,,,,,,,,,,,,6.6275,35.181,0.92695,20.323,2922,CH4,v1,
11689,20241127,23,Cs0.05MA0.16FA0.79PbI2.9Br0.1,1.73,,,,,,,MeO-4PADBC,0.33,,,,,,,,,1000,10,5000,30,6,160,110,25,,,,,,,,,,,,,,,0.0,0.0,-0.071229,-3.87e-07,2923,CH1,v1,
11690,20241127,23,Cs0.05MA0.16FA0.79PbI2.9Br0.1,1.73,,,,,,,MeO-4PADBC,0.33,,,,,,,,,1000,10,5000,30,6,160,110,25,,,,,,,,,,,,,,,0.0,0.0,0.030724,15.616,2923,CH2,v1,
11691,20241127,23,Cs0.05MA0.16FA0.79PbI2.9Br0.1,1.73,,,,,,,MeO-4PADBC,0.33,,,,,,,,,1000,10,5000,30,6,160,110,25,,,,,,,,,,,,,,,4.5071,28.545,0.84281,18.734,2923,CH3,v1,
11692,20241127,23,Cs0.05MA0.16FA0.79PbI2.9Br0.1,1.73,,,,,,,MeO-4PADBC,0.33,,,,,,,,,1000,10,5000,30,6,160,110,25,,,,,,,,,,,,,,,0.00278,0.95935,0.023902,12.123,2923,CH4,v1,
11693,20241127,23,Cs0.05MA0.16FA0.79PbI2.9Br0.1,1.73,,,,,,,MeO-4PADBC,0.33,,,,,,,,,1000,10,5000,30,6,160,110,25,,,,,,,,,,,,,,,5.11e-08,3.6e+48,0.0,-9.44e-07,2924,CH1,v1,
11694,20241127,23,Cs0.05MA0.16FA0.79PbI2.9Br0.1,1.73,,,,,,,MeO-4PADBC,0.33,,,,,,,,,1000,10,5000,30,6,160,110,25,,,,,,,,,,,,,,,0.0,0.0,0.00752,9.3432,2924,CH2,v1,
11695,20241127,23,Cs0.05MA0.16FA0.79PbI2.9Br0.1,1.73,,,,,,,MeO-4PADBC,0.33,,,,,,,,,1000,10,5000,30,6,160,110,25,,,,,,,,,,,,,,,13.667,74.339,1.0148,18.118,2924,CH3,v1,
11696,20241127,23,Cs0.05MA0.16FA0.79PbI2.9Br0.1,1.73,,,,,,,MeO-4PADBC,0.33,,,,,,,,,1000,10,5000,30,6,160,110,25,,,,,,,,,,,,,,,3.5822,1456.3,0.017228,14.278,2924,CH4,v1,
11697,20241127,23,Cs0.05MA0.16FA0.79PbI2.9Br0.1,1.73,,,,,,,MeO-4PADBC,0.33,,,,,,,,,1000,10,5000,30,6,160,110,25,,,,,,,,,,,,,,,2.3e-06,47.877,0.73771,6.513e-06,2925,CH1,v1,
11698,20241127,23,Cs0.05MA0.16FA0.79PbI2.9Br0.1,1.73,,,,,,,MeO-4PADBC,0.33,,,,,,,,,1000,10,5000,30,6,160,110,25,,,,,,,,,,,,,,,8.9996,47.312,0.96962,19.618,2925,CH2,v1,
11699,20241127,23,Cs0.05MA0.16FA0.79PbI2.9Br0.1,1.73,,,,,,,MeO-4PADBC,0.33,,,,,,,,,1000,10,5000,30,6,160,110,25,,,,,,,,,,,,,,,4.6055,30.347,0.79593,19.067,2925,CH3,v1,
11700,20241127,23,Cs0.05MA0.16FA0.79PbI2.9Br0.1,1.73,,,,,,,MeO-4PADBC,0.33,,,,,,,,,1000,10,5000,30,6,160,110,25,,,,,,,,,,,,,,,12.398,16165.0,0.007784,9.8533,2925,CH4,v1,
11701,20241127,23,Cs0.05MA0.1FA0.85PbI2.85Br0.15,1.65,,,,,,,MeO-4PADBC,0.33,,,,,,,,,1200,10,5000,30,10,160,100,20,,,,,,,,,,,,,,,6.08e-07,37.505,0.67553,2.4e-06,2926,CH1,v1,
11702,20241127,23,Cs0.05MA0.1FA0.85PbI2.85Br0.15,1.65,,,,,,,MeO-4PADBC,0.33,,,,,,,,,1200,10,5000,30,10,160,100,20,,,,,,,,,,,,,,,0.34275,2689.3,0.002661,4.7894,2926,CH2,v1,
11703,20241127,23,Cs0.05MA0.1FA0.85PbI2.85Br0.15,1.65,,,,,,,MeO-4PADBC,0.33,,,,,,,,,1200,10,5000,30,10,160,100,20,,,,,,,,,,,,,,,13.514,74.18,1.015,17.949,2926,CH3,v1,
11704,20241127,23,Cs0.05MA0.1FA0.85PbI2.85Br0.15,1.65,,,,,,,MeO-4PADBC,0.33,,,,,,,,,1200,10,5000,30,10,160,100,20,,,,,,,,,,,,,,,2.581,27.852,0.49927,18.56,2926,CH4,v1,
11705,20241127,23,Cs0.05MA0.1FA0.85PbI2.85Br0.15,1.65,,,,,,,MeO-4PADBC,0.33,,,,,,,,,1200,10,5000,30,10,160,100,20,,,,,,,,,,,,,,,1.76e-08,1.78e+48,0.0,-6.6e-07,2927,CH1,v1,
11706,20241127,23,Cs0.05MA0.1FA0.85PbI2.85Br0.15,1.65,,,,,,,MeO-4PADBC,0.33,,,,,,,,,1200,10,5000,30,10,160,100,20,,,,,,,,,,,,,,,8.1851,44.372,0.95729,19.269,2927,CH2,v1,
11707,20241127,23,Cs0.05MA0.1FA0.85PbI2.85Br0.15,1.65,,,,,,,MeO-4PADBC,0.33,,,,,,,,,1200,10,5000,30,10,160,100,20,,,,,,,,,,,,,,,7.5371,43.418,0.95979,18.087,2927,CH3,v1,
11708,20241127,23,Cs0.05MA0.1FA0.85PbI2.85Br0.15,1.65,,,,,,,MeO-4PADBC,0.33,,,,,,,,,1200,10,5000,30,10,160,100,20,,,,,,,,,,,,,,,9.2625,49.265,0.97622,19.259,2927,CH4,v1,
11709,20241127,23,Cs0.05MA0.1FA0.85PbI2.85Br0.15,1.65,,,,,,,MeO-4PADBC,0.33,,,,,,,,,1200,10,5000,30,10,160,100,20,,,,,,,,,,,,,,,5.67e-07,26.916,0.70315,2.99e-06,2928,CH1,v1,
11710,20241127,23,Cs0.05MA0.1FA0.85PbI2.85Br0.15,1.65,,,,,,,MeO-4PADBC,0.33,,,,,,,,,1200,10,5000,30,10,160,100,20,,,,,,,,,,,,,,,0.5966,67.157,0.050705,17.52,2928,CH2,v1,
11711,20241127,23,Cs0.05MA0.1FA0.85PbI2.85Br0.15,1.65,,,,,,,MeO-4PADBC,0.33,,,,,,,,,1200,10,5000,30,10,160,100,20,,,,,,,,,,,,,,,12.495,64.509,0.99937,19.382,2928,CH3,v1,
11712,20241127,23,Cs0.05MA0.1FA0.85PbI2.85Br0.15,1.65,,,,,,,MeO-4PADBC,0.33,,,,,,,,,1200,10,5000,30,10,160,100,20,,,,,,,,,,,,,,,15.285,75.166,1.0083,20.168,2928,CH4,v1,
11713,20241127,23,Cs0.05MA0.1FA0.85PbI2.85Br0.15,1.65,,,,,,,MeO-4PADBC,0.33,,,,,,,,,1200,10,5000,30,10,160,100,20,,,,,,,,,,,,,,,3.3e-07,20.436,0.63861,2.53e-06,2929,CH1,v1,
11714,20241127,23,Cs0.05MA0.1FA0.85PbI2.85Br0.15,1.65,,,,,,,MeO-4PADBC,0.33,,,,,,,,,1200,10,5000,30,10,160,100,20,,,,,,,,,,,,,,,15.6,76.803,1.005,20.21,2929,CH2,v1,
11715,20241127,23,Cs0.05MA0.1FA0.85PbI2.85Br0.15,1.65,,,,,,,MeO-4PADBC,0.33,,,,,,,,,1200,10,5000,30,10,160,100,20,,,,,,,,,,,,,,,14.531,73.387,1.0149,19.509,2929,CH3,v1,
11716,20241127,23,Cs0.05MA0.1FA0.85PbI2.85Br0.15,1.65,,,,,,,MeO-4PADBC,0.33,,,,,,,,,1200,10,5000,30,10,160,100,20,,,,,,,,,,,,,,,15.583,75.992,1.0091,20.321,2929,CH4,v1,
11717,20241127,23,Cs0.05MA0.1FA0.85PbI2.85Br0.15,1.65,,,,,,,MeO-4PADBC,0.33,,,,,,,,,1200,10,5000,30,10,160,100,20,,,,,,,,,,,,,,,5.55e-07,28.597,0.68312,2.84e-06,2930,CH1,v1,
11718,20241127,23,Cs0.05MA0.1FA0.85PbI2.85Br0.15,1.65,,,,,,,MeO-4PADBC,0.33,,,,,,,,,1200,10,5000,30,10,160,100,20,,,,,,,,,,,,,,,3.3496,27.955,0.59344,20.191,2930,CH2,v1,
11719,20241127,23,Cs0.05MA0.1FA0.85PbI2.85Br0.15,1.65,,,,,,,MeO-4PADBC,0.33,,,,,,,,,1200,10,5000,30,10,160,100,20,,,,,,,,,,,,,,,14.818,75.191,1.0162,19.394,2930,CH3,v1,
11720,20241127,23,Cs0.05MA0.1FA0.85PbI2.85Br0.15,1.65,,,,,,,MeO-4PADBC,0.33,,,,,,,,,1200,10,5000,30,10,160,100,20,,,,,,,,,,,,,,,15.531,75.72,1.0155,20.198,2930,CH4,v1,
11721,20241127,23,Cs0.05MA0.1FA0.85PbI3.0,1.73,,,,,,,MeO-4PADBC,0.33,,,,,,,,,1000,10,5000,40,10,160,110,15,,,,,,,,,,,,,,,3.69e-06,76.494,0.28101,1.7176e-05,2931,CH1,v1,
11722,20241127,23,Cs0.05MA0.1FA0.85PbI3.0,1.73,,,,,,,MeO-4PADBC,0.33,,,,,,,,,1000,10,5000,40,10,160,110,15,,,,,,,,,,,,,,,5.1987,31.365,0.87203,19.007,2931,CH2,v1,
11723,20241127,23,Cs0.05MA0.1FA0.85PbI3.0,1.73,,,,,,,MeO-4PADBC,0.33,,,,,,,,,1000,10,5000,40,10,160,110,15,,,,,,,,,,,,,,,13.611,73.643,1.0233,18.062,2931,CH3,v1,
11724,20241127,23,Cs0.05MA0.1FA0.85PbI3.0,1.73,,,,,,,MeO-4PADBC,0.33,,,,,,,,,1000,10,5000,40,10,160,110,15,,,,,,,,,,,,,,,2.5733,29.694,0.46749,18.537,2931,CH4,v1,
11725,20241127,23,Cs0.05MA0.1FA0.85PbI3.0,1.73,,,,,,,MeO-4PADBC,0.33,,,,,,,,,1000,10,5000,40,10,160,110,15,,,,,,,,,,,,,,,3.33e-07,26.221,0.61465,2.07e-06,2932,CH1,v1,
11726,20241127,23,Cs0.05MA0.1FA0.85PbI3.0,1.73,,,,,,,MeO-4PADBC,0.33,,,,,,,,,1000,10,5000,40,10,160,110,15,,,,,,,,,,,,,,,11.073,55.4,1.0118,19.755,2932,CH2,v1,
11727,20241127,23,Cs0.05MA0.1FA0.85PbI3.0,1.73,,,,,,,MeO-4PADBC,0.33,,,,,,,,,1000,10,5000,40,10,160,110,15,,,,,,,,,,,,,,,0.043122,20.725,0.015772,13.192,2932,CH3,v1,
11728,20241127,23,Cs0.05MA0.1FA0.85PbI3.0,1.73,,,,,,,MeO-4PADBC,0.33,,,,,,,,,1000,10,5000,40,10,160,110,15,,,,,,,,,,,,,,,0.0,0.0,0.009762,6.4162,2932,CH4,v1,
11729,20241127,23,Cs0.05MA0.1FA0.85PbI3.0,1.73,,,,,,,MeO-4PADBC,0.33,,,,,,,,,1000,10,5000,40,10,160,110,15,,,,,,,,,,,,,,,8.44e-07,35.434,0.7049,3.38e-06,2933,CH1,v1,
11730,20241127,23,Cs0.05MA0.1FA0.85PbI3.0,1.73,,,,,,,MeO-4PADBC,0.33,,,,,,,,,1000,10,5000,40,10,160,110,15,,,,,,,,,,,,,,,14.988,71.808,1.0178,20.506,2933,CH2,v1,
11731,20241127,23,Cs0.05MA0.1FA0.85PbI3.0,1.73,,,,,,,MeO-4PADBC,0.33,,,,,,,,,1000,10,5000,40,10,160,110,15,,,,,,,,,,,,,,,13.891,70.106,1.0029,19.757,2933,CH3,v1,
11732,20241127,23,Cs0.05MA0.1FA0.85PbI3.0,1.73,,,,,,,MeO-4PADBC,0.33,,,,,,,,,1000,10,5000,40,10,160,110,15,,,,,,,,,,,,,,,14.9,73.393,1.0005,20.291,2933,CH4,v1,
11733,20241127,23,Cs0.05MA0.1FA0.85PbI3.0,1.73,,,,,,,MeO-4PADBC,0.33,,,,,,,,,1000,10,5000,40,10,160,110,15,,,,,,,,,,,,,,,1.15e-07,19.752,0.65373,8.93e-07,2934,CH1,v1,
11734,20241127,23,Cs0.05MA0.1FA0.85PbI3.0,1.73,,,,,,,MeO-4PADBC,0.33,,,,,,,,,1000,10,5000,40,10,160,110,15,,,,,,,,,,,,,,,14.204,71.869,1.0382,19.036,2934,CH2,v1,
11735,20241127,23,Cs0.05MA0.1FA0.85PbI3.0,1.73,,,,,,,MeO-4PADBC,0.33,,,,,,,,,1000,10,5000,40,10,160,110,15,,,,,,,,,,,,,,,12.779,67.81,1.0343,18.22,2934,CH3,v1,
11736,20241127,23,Cs0.05MA0.1FA0.85PbI3.0,1.73,,,,,,,MeO-4PADBC,0.33,,,,,,,,,1000,10,5000,40,10,160,110,15,,,,,,,,,,,,,,,15.266,74.898,1.0312,19.765,2934,CH4,v1,
11737,20241127,23,Cs0.05MA0.1FA0.85PbI3.0,1.73,,,,,,,MeO-4PADBC,0.33,,,,,,,,,1000,10,5000,40,10,160,110,15,,,,,,,,,,,,,,,4.92e-07,25.78,0.66214,2.88e-06,2935,CH1,v1,
11738,20241127,23,Cs0.05MA0.1FA0.85PbI3.0,1.73,,,,,,,MeO-4PADBC,0.33,,,,,,,,,1000,10,5000,40,10,160,110,15,,,,,,,,,,,,,,,14.663,72.788,1.0444,19.288,2935,CH2,v1,
11739,20241127,23,Cs0.05MA0.1FA0.85PbI3.0,1.73,,,,,,,MeO-4PADBC,0.33,,,,,,,,,1000,10,5000,40,10,160,110,15,,,,,,,,,,,,,,,13.09,69.2,1.0269,18.42,2935,CH3,v1,
11740,20241127,23,Cs0.05MA0.1FA0.85PbI3.0,1.73,,,,,,,MeO-4PADBC,0.33,,,,,,,,,1000,10,5000,40,10,160,110,15,,,,,,,,,,,,,,,2.0186,27.41,0.37542,19.617,2935,CH4,v1,
11741,20241127,23,Cs0.05MA0.2FA0.75PbI2.8Br0.2,1.4,,,,,,,MeO-4PADBC,0.33,,,,,,,,,1200,10,5000,30,8,200,110,30,,,,,,,,,,,,,,,4.02e-08,2e+49,0.0,-1.34e-07,2936,CH1,v1,
11742,20241127,23,Cs0.05MA0.2FA0.75PbI2.8Br0.2,1.4,,,,,,,MeO-4PADBC,0.33,,,,,,,,,1200,10,5000,30,8,200,110,30,,,,,,,,,,,,,,,5.1622,1356.5,0.02513,15.144,2936,CH2,v1,
11743,20241127,23,Cs0.05MA0.2FA0.75PbI2.8Br0.2,1.4,,,,,,,MeO-4PADBC,0.33,,,,,,,,,1200,10,5000,30,8,200,110,30,,,,,,,,,,,,,,,1.0196,40.659,0.13397,18.718,2936,CH3,v1,
11744,20241127,23,Cs0.05MA0.2FA0.75PbI2.8Br0.2,1.4,,,,,,,MeO-4PADBC,0.33,,,,,,,,,1200,10,5000,30,8,200,110,30,,,,,,,,,,,,,,,13.859,68.002,1.0279,19.827,2936,CH4,v1,
11745,20241127,23,Cs0.05MA0.2FA0.75PbI2.8Br0.2,1.4,,,,,,,MeO-4PADBC,0.33,,,,,,,,,1200,10,5000,30,8,200,110,30,,,,,,,,,,,,,,,3.26e-07,25.917,0.63125,1.99e-06,2937,CH1,v1,
11746,20241127,23,Cs0.05MA0.2FA0.75PbI2.8Br0.2,1.4,,,,,,,MeO-4PADBC,0.33,,,,,,,,,1200,10,5000,30,8,200,110,30,,,,,,,,,,,,,,,9.7143,49.539,1.0002,19.606,2937,CH2,v1,
11747,20241127,23,Cs0.05MA0.2FA0.75PbI2.8Br0.2,1.4,,,,,,,MeO-4PADBC,0.33,,,,,,,,,1200,10,5000,30,8,200,110,30,,,,,,,,,,,,,,,3.7236,266.64,0.073799,18.923,2937,CH3,v1,
11748,20241127,23,Cs0.05MA0.2FA0.75PbI2.8Br0.2,1.4,,,,,,,MeO-4PADBC,0.33,,,,,,,,,1200,10,5000,30,8,200,110,30,,,,,,,,,,,,,,,7.6188,1986.5,0.023024,16.658,2937,CH4,v1,
11749,20241127,23,Cs0.05MA0.2FA0.75PbI2.8Br0.2,1.4,,,,,,,MeO-4PADBC,0.33,,,,,,,,,1200,10,5000,30,8,200,110,30,,,,,,,,,,,,,,,3.37e-07,19.513,0.70886,2.435e-06,2938,CH1,v1,
11750,20241127,23,Cs0.05MA0.2FA0.75PbI2.8Br0.2,1.4,,,,,,,MeO-4PADBC,0.33,,,,,,,,,1200,10,5000,30,8,200,110,30,,,,,,,,,,,,,,,15.579,73.457,1.0193,20.807,2938,CH2,v1,
11751,20241127,23,Cs0.05MA0.2FA0.75PbI2.8Br0.2,1.4,,,,,,,MeO-4PADBC,0.33,,,,,,,,,1200,10,5000,30,8,200,110,30,,,,,,,,,,,,,,,15.054,73.028,1.0164,20.281,2938,CH3,v1,
11752,20241127,23,Cs0.05MA0.2FA0.75PbI2.8Br0.2,1.4,,,,,,,MeO-4PADBC,0.33,,,,,,,,,1200,10,5000,30,8,200,110,30,,,,,,,,,,,,,,,16.003,74.555,1.0149,21.148,2938,CH4,v1,
11753,20241127,23,Cs0.05MA0.2FA0.75PbI2.8Br0.2,1.4,,,,,,,MeO-4PADBC,0.33,,,,,,,,,1200,10,5000,30,8,200,110,30,,,,,,,,,,,,,,,1.11e-07,29.712,0.59983,6.22e-07,2939,CH1,v1,
11754,20241127,23,Cs0.05MA0.2FA0.75PbI2.8Br0.2,1.4,,,,,,,MeO-4PADBC,0.33,,,,,,,,,1200,10,5000,30,8,200,110,30,,,,,,,,,,,,,,,17.942,198.65,0.39054,23.127,2939,CH2,v1,
11755,20241127,23,Cs0.05MA0.2FA0.75PbI2.8Br0.2,1.4,,,,,,,MeO-4PADBC,0.33,,,,,,,,,1200,10,5000,30,8,200,110,30,,,,,,,,,,,,,,,14.191,71.669,1.0105,19.594,2939,CH3,v1,
11756,20241127,23,Cs0.05MA0.2FA0.75PbI2.8Br0.2,1.4,,,,,,,MeO-4PADBC,0.33,,,,,,,,,1200,10,5000,30,8,200,110,30,,,,,,,,,,,,,,,15.429,74.148,1.0122,20.558,2939,CH4,v1,
11757,20241127,23,Cs0.05MA0.2FA0.75PbI2.8Br0.2,1.4,,,,,,,MeO-4PADBC,0.33,,,,,,,,,1200,10,5000,30,8,200,110,30,,,,,,,,,,,,,,,8.3e-09,3.72e+48,0.0,-1.49e-07,2940,CH1,v1,
11758,20241127,23,Cs0.05MA0.2FA0.75PbI2.8Br0.2,1.4,,,,,,,MeO-4PADBC,0.33,,,,,,,,,1200,10,5000,30,8,200,110,30,,,,,,,,,,,,,,,0.034373,68.683,0.005969,8.3849,2940,CH2,v1,
11759,20241127,23,Cs0.05MA0.2FA0.75PbI2.8Br0.2,1.4,,,,,,,MeO-4PADBC,0.33,,,,,,,,,1200,10,5000,30,8,200,110,30,,,,,,,,,,,,,,,13.356,70.549,1.0163,18.628,2940,CH3,v1,
11760,20241127,23,Cs0.05MA0.2FA0.75PbI2.8Br0.2,1.4,,,,,,,MeO-4PADBC,0.33,,,,,,,,,1200,10,5000,30,8,200,110,30,,,,,,,,,,,,,,,0.0,0.0,0.047947,18.452,2940,CH4,v1,
11761,20241127,23,Cs0.10MA0.20FA0.70PbI2.75Br0.25,1.38,,,,,,,MeO-4PADBC,0.33,,,,,,,,,950,10,5000,30,8,160,105,20,,,,,,,,,,,,,,,3.34e-07,20.445,0.62437,2.62e-06,2941,CH1,v1,
11762,20241127,23,Cs0.10MA0.20FA0.70PbI2.75Br0.25,1.38,,,,,,,MeO-4PADBC,0.33,,,,,,,,,950,10,5000,30,8,160,105,20,,,,,,,,,,,,,,,13.734,70.689,1.0089,19.257,2941,CH2,v1,
11763,20241127,23,Cs0.10MA0.20FA0.70PbI2.75Br0.25,1.38,,,,,,,MeO-4PADBC,0.33,,,,,,,,,950,10,5000,30,8,160,105,20,,,,,,,,,,,,,,,13.457,72.047,1.0002,18.675,2941,CH3,v1,
11764,20241127,23,Cs0.10MA0.20FA0.70PbI2.75Br0.25,1.38,,,,,,,MeO-4PADBC,0.33,,,,,,,,,950,10,5000,30,8,160,105,20,,,,,,,,,,,,,,,7.8488,21953.0,0.005056,7.0713,2941,CH4,v1,
11765,20241127,23,Cs0.10MA0.20FA0.70PbI2.75Br0.25,1.38,,,,,,,MeO-4PADBC,0.33,,,,,,,,,950,10,5000,30,8,160,105,20,,,,,,,,,,,,,,,0.0,0.0,0.0,-1.08e-06,2942,CH1,v1,
11766,20241127,23,Cs0.10MA0.20FA0.70PbI2.75Br0.25,1.38,,,,,,,MeO-4PADBC,0.33,,,,,,,,,950,10,5000,30,8,160,105,20,,,,,,,,,,,,,,,13.09,67.227,1.0046,19.381,2942,CH2,v1,
11767,20241127,23,Cs0.10MA0.20FA0.70PbI2.75Br0.25,1.38,,,,,,,MeO-4PADBC,0.33,,,,,,,,,950,10,5000,30,8,160,105,20,,,,,,,,,,,,,,,13.637,70.721,1.0015,19.253,2942,CH3,v1,
11768,20241127,23,Cs0.10MA0.20FA0.70PbI2.75Br0.25,1.38,,,,,,,MeO-4PADBC,0.33,,,,,,,,,950,10,5000,30,8,160,105,20,,,,,,,,,,,,,,,11.183,2026.9,0.034931,15.794,2942,CH4,v1,
11769,20241127,23,Cs0.10MA0.20FA0.70PbI2.75Br0.25,1.38,,,,,,,MeO-4PADBC,0.33,,,,,,,,,950,10,5000,30,8,160,105,20,,,,,,,,,,,,,,,4.25e-07,37.428,0.6295,1.8e-06,2943,CH1,v1,
11770,20241127,23,Cs0.10MA0.20FA0.70PbI2.75Br0.25,1.38,,,,,,,MeO-4PADBC,0.33,,,,,,,,,950,10,5000,30,8,160,105,20,,,,,,,,,,,,,,,0.19411,43.466,0.028394,15.728,2943,CH2,v1,
11771,20241127,23,Cs0.10MA0.20FA0.70PbI2.75Br0.25,1.38,,,,,,,MeO-4PADBC,0.33,,,,,,,,,950,10,5000,30,8,160,105,20,,,,,,,,,,,,,,,7.8097,41.534,0.95244,19.742,2943,CH3,v1,
11772,20241127,23,Cs0.10MA0.20FA0.70PbI2.75Br0.25,1.38,,,,,,,MeO-4PADBC,0.33,,,,,,,,,950,10,5000,30,8,160,105,20,,,,,,,,,,,,,,,12.839,64.146,1.0091,19.833,2943,CH4,v1,
11773,20241127,23,Cs0.10MA0.20FA0.70PbI2.75Br0.25,1.38,,,,,,,MeO-4PADBC,0.33,,,,,,,,,950,10,5000,30,8,160,105,20,,,,,,,,,,,,,,,0.0,0.0,0.0,-7.45e-07,2944,CH1,v1,
11774,20241127,23,Cs0.10MA0.20FA0.70PbI2.75Br0.25,1.38,,,,,,,MeO-4PADBC,0.33,,,,,,,,,950,10,5000,30,8,160,105,20,,,,,,,,,,,,,,,0.62176,813.16,0.008224,9.2971,2944,CH2,v1,
11775,20241127,23,Cs0.10MA0.20FA0.70PbI2.75Br0.25,1.38,,,,,,,MeO-4PADBC,0.33,,,,,,,,,950,10,5000,30,8,160,105,20,,,,,,,,,,,,,,,13.705,69.211,1.0082,19.64,2944,CH3,v1,
11776,20241127,23,Cs0.10MA0.20FA0.70PbI2.75Br0.25,1.38,,,,,,,MeO-4PADBC,0.33,,,,,,,,,950,10,5000,30,8,160,105,20,,,,,,,,,,,,,,,11.879,59.646,0.9918,20.081,2944,CH4,v1,
11777,20241127,23,Cs0.10MA0.20FA0.70PbI2.75Br0.25,1.38,,,,,,,MeO-4PADBC,0.33,,,,,,,,,950,10,5000,30,8,160,105,20,,,,,,,,,,,,,,,1.8e-08,5.73e+47,0.0,-2.09e-06,2945,CH1,v1,
11778,20241127,23,Cs0.10MA0.20FA0.70PbI2.75Br0.25,1.38,,,,,,,MeO-4PADBC,0.33,,,,,,,,,950,10,5000,30,8,160,105,20,,,,,,,,,,,,,,,11.849,60.582,1.0038,19.483,2945,CH2,v1,
11779,20241127,23,Cs0.10MA0.20FA0.70PbI2.75Br0.25,1.38,,,,,,,MeO-4PADBC,0.33,,,,,,,,,950,10,5000,30,8,160,105,20,,,,,,,,,,,,,,,5.2293,30.191,0.89585,19.335,2945,CH3,v1,
11780,20241127,23,Cs0.10MA0.20FA0.70PbI2.75Br0.25,1.38,,,,,,,MeO-4PADBC,0.33,,,,,,,,,950,10,5000,30,8,160,105,20,,,,,,,,,,,,,,,13.1,64.543,1.0114,20.067,2945,CH4,v1,
11781,20241127,23,Cs0.15MA0.15FA0.7PbI2.85Br0.15,1.3,,,,,,,MeO-4PADBC,0.33,,,,,,,,,1000,10,5000,30,12,160,100,45,,,,,,,,,,,,,,,1.07e-08,9.53e+47,0.0,-7.51e-07,2946,CH1,v1,
11782,20241127,23,Cs0.15MA0.15FA0.7PbI2.85Br0.15,1.3,,,,,,,MeO-4PADBC,0.33,,,,,,,,,1000,10,5000,30,12,160,100,45,,,,,,,,,,,,,,,0.0,0.0,0.004824,5.6275,2946,CH2,v1,
11783,20241127,23,Cs0.15MA0.15FA0.7PbI2.85Br0.15,1.3,,,,,,,MeO-4PADBC,0.33,,,,,,,,,1000,10,5000,30,12,160,100,45,,,,,,,,,,,,,,,0.04441,206.77,0.003865,5.5572,2946,CH3,v1,
11784,20241127,23,Cs0.15MA0.15FA0.7PbI2.85Br0.15,1.3,,,,,,,MeO-4PADBC,0.33,,,,,,,,,1000,10,5000,30,12,160,100,45,,,,,,,,,,,,,,,0.0,0.0,0.004814,3.7996,2946,CH4,v1,
11785,20241127,23,Cs0.15MA0.15FA0.7PbI2.85Br0.15,1.3,,,,,,,MeO-4PADBC,0.33,,,,,,,,,1000,10,5000,30,12,160,100,45,,,,,,,,,,,,,,,0.0,0.0,-0.004826,-2.49e-08,2947,CH1,v1,
11786,20241127,23,Cs0.15MA0.15FA0.7PbI2.85Br0.15,1.3,,,,,,,MeO-4PADBC,0.33,,,,,,,,,1000,10,5000,30,12,160,100,45,,,,,,,,,,,,,,,0.0,0.0,0.019704,11.959,2947,CH2,v1,
11787,20241127,23,Cs0.15MA0.15FA0.7PbI2.85Br0.15,1.3,,,,,,,MeO-4PADBC,0.33,,,,,,,,,1000,10,5000,30,12,160,100,45,,,,,,,,,,,,,,,5.5943,48.352,0.76874,15.051,2947,CH3,v1,
11788,20241127,23,Cs0.15MA0.15FA0.7PbI2.85Br0.15,1.3,,,,,,,MeO-4PADBC,0.33,,,,,,,,,1000,10,5000,30,12,160,100,45,,,,,,,,,,,,,,,0.0,0.0,0.003351,2.7081,2947,CH4,v1,
11789,20241127,23,Cs0.15MA0.15FA0.7PbI2.85Br0.15,1.3,,,,,,,MeO-4PADBC,0.33,,,,,,,,,1000,10,5000,30,12,160,100,45,,,,,,,,,,,,,,,1.89e-08,1.28e+48,0.0,-9.87e-07,2948,CH1,v1,
11790,20241127,23,Cs0.15MA0.15FA0.7PbI2.85Br0.15,1.3,,,,,,,MeO-4PADBC,0.33,,,,,,,,,1000,10,5000,30,12,160,100,45,,,,,,,,,,,,,,,0.18245,1112.0,0.003366,4.8746,2948,CH2,v1,
11791,20241127,23,Cs0.15MA0.15FA0.7PbI2.85Br0.15,1.3,,,,,,,MeO-4PADBC,0.33,,,,,,,,,1000,10,5000,30,12,160,100,45,,,,,,,,,,,,,,,4.369,36.707,0.99949,11.908,2948,CH3,v1,
11792,20241127,23,Cs0.15MA0.15FA0.7PbI2.85Br0.15,1.3,,,,,,,MeO-4PADBC,0.33,,,,,,,,,1000,10,5000,30,12,160,100,45,,,,,,,,,,,,,,,0.3584,726.45,0.008567,5.7589,2948,CH4,v1,
11793,20241127,23,Cs0.15MA0.15FA0.7PbI2.85Br0.15,1.3,,,,,,,MeO-4PADBC,0.33,,,,,,,,,1000,10,5000,30,12,160,100,45,,,,,,,,,,,,,,,4.08e-07,47.918,0.55564,1.53e-06,2949,CH1,v1,
11794,20241127,23,Cs0.15MA0.15FA0.7PbI2.85Br0.15,1.3,,,,,,,MeO-4PADBC,0.33,,,,,,,,,1000,10,5000,30,12,160,100,45,,,,,,,,,,,,,,,11.013,60.327,1.0152,17.983,2949,CH2,v1,
11795,20241127,23,Cs0.15MA0.15FA0.7PbI2.85Br0.15,1.3,,,,,,,MeO-4PADBC,0.33,,,,,,,,,1000,10,5000,30,12,160,100,45,,,,,,,,,,,,,,,5.172,33.791,0.90516,16.909,2949,CH3,v1,
11796,20241127,23,Cs0.15MA0.15FA0.7PbI2.85Br0.15,1.3,,,,,,,MeO-4PADBC,0.33,,,,,,,,,1000,10,5000,30,12,160,100,45,,,,,,,,,,,,,,,11.069,62.032,1.017,17.547,2949,CH4,v1,
11797,20241127,23,Cs0.15MA0.15FA0.7PbI2.85Br0.15,1.3,,,,,,,MeO-4PADBC,0.33,,,,,,,,,1000,10,5000,30,12,160,100,45,,,,,,,,,,,,,,,4.64e-07,26.845,0.64163,2.69e-06,2950,CH1,v1,
11798,20241127,23,Cs0.15MA0.15FA0.7PbI2.85Br0.15,1.3,,,,,,,MeO-4PADBC,0.33,,,,,,,,,1000,10,5000,30,12,160,100,45,,,,,,,,,,,,,,,4.5756,37.626,0.9771,12.446,2950,CH2,v1,
11799,20241127,23,Cs0.15MA0.15FA0.7PbI2.85Br0.15,1.3,,,,,,,MeO-4PADBC,0.33,,,,,,,,,1000,10,5000,30,12,160,100,45,,,,,,,,,,,,,,,6.1563,41.834,0.99162,14.84,2950,CH3,v1,
11800,20241127,23,Cs0.15MA0.15FA0.7PbI2.85Br0.15,1.3,,,,,,,MeO-4PADBC,0.33,,,,,,,,,1000,10,5000,30,12,160,100,45,,,,,,,,,,,,,,,6.1042,39.613,0.98643,15.622,2950,CH4,v1,
11801,20241127,23,Cs0.1FA0.9PbI2.8Br0.2,1.5,,,,,,,MeO-4PADBC,0.33,,,,,,,,,1000,10,5000,40,12,240,110,30,,,,,,,,,,,,,,,0.0,0.0,0.0,-7.59e-07,2951,CH1,v1,
11802,20241127,23,Cs0.1FA0.9PbI2.8Br0.2,1.5,,,,,,,MeO-4PADBC,0.33,,,,,,,,,1000,10,5000,40,12,240,110,30,,,,,,,,,,,,,,,0.20809,149.02,0.012711,10.985,2951,CH2,v1,
11803,20241127,23,Cs0.1FA0.9PbI2.8Br0.2,1.5,,,,,,,MeO-4PADBC,0.33,,,,,,,,,1000,10,5000,40,12,240,110,30,,,,,,,,,,,,,,,0.0,0.0,0.038466,16.845,2951,CH3,v1,
11804,20241127,23,Cs0.1FA0.9PbI2.8Br0.2,1.5,,,,,,,MeO-4PADBC,0.33,,,,,,,,,1000,10,5000,40,12,240,110,30,,,,,,,,,,,,,,,4.6296,31.67,0.82836,17.648,2951,CH4,v1,
11805,20241127,23,Cs0.1FA0.9PbI2.8Br0.2,1.5,,,,,,,MeO-4PADBC,0.33,,,,,,,,,1000,10,5000,40,12,240,110,30,,,,,,,,,,,,,,,0.0,0.0,-0.079662,-4.7e-07,2952,CH1,v1,
11806,20241127,23,Cs0.1FA0.9PbI2.8Br0.2,1.5,,,,,,,MeO-4PADBC,0.33,,,,,,,,,1000,10,5000,40,12,240,110,30,,,,,,,,,,,,,,,15.015,74.945,1.0287,19.476,2952,CH2,v1,
11807,20241127,23,Cs0.1FA0.9PbI2.8Br0.2,1.5,,,,,,,MeO-4PADBC,0.33,,,,,,,,,1000,10,5000,40,12,240,110,30,,,,,,,,,,,,,,,14.377,74.574,1.0228,18.849,2952,CH3,v1,
11808,20241127,23,Cs0.1FA0.9PbI2.8Br0.2,1.5,,,,,,,MeO-4PADBC,0.33,,,,,,,,,1000,10,5000,40,12,240,110,30,,,,,,,,,,,,,,,14.982,75.26,1.02,19.516,2952,CH4,v1,
11809,20241127,23,Cs0.1FA0.9PbI2.8Br0.2,1.5,,,,,,,MeO-4PADBC,0.33,,,,,,,,,1000,10,5000,40,12,240,110,30,,,,,,,,,,,,,,,3.92e-07,29.959,0.69957,1.87e-06,2953,CH1,v1,
11810,20241127,23,Cs0.1FA0.9PbI2.8Br0.2,1.5,,,,,,,MeO-4PADBC,0.33,,,,,,,,,1000,10,5000,40,12,240,110,30,,,,,,,,,,,,,,,0.60183,41.547,0.074914,19.336,2953,CH2,v1,
11811,20241127,23,Cs0.1FA0.9PbI2.8Br0.2,1.5,,,,,,,MeO-4PADBC,0.33,,,,,,,,,1000,10,5000,40,12,240,110,30,,,,,,,,,,,,,,,0.0,0.0,0.029215,15.132,2953,CH3,v1,
11812,20241127,23,Cs0.1FA0.9PbI2.8Br0.2,1.5,,,,,,,MeO-4PADBC,0.33,,,,,,,,,1000,10,5000,40,12,240,110,30,,,,,,,,,,,,,,,0.0,0.0,0.088473,16.383,2953,CH4,v1,
11813,20241127,23,Cs0.1FA0.9PbI2.8Br0.2,1.5,,,,,,,MeO-4PADBC,0.33,,,,,,,,,1000,10,5000,40,12,240,110,30,,,,,,,,,,,,,,,4.65e-07,23.577,0.69976,2.82e-06,2954,CH1,v1,
11814,20241127,23,Cs0.1FA0.9PbI2.8Br0.2,1.5,,,,,,,MeO-4PADBC,0.33,,,,,,,,,1000,10,5000,40,12,240,110,30,,,,,,,,,,,,,,,3.8313,28.741,0.67813,19.658,2954,CH2,v1,
11815,20241127,23,Cs0.1FA0.9PbI2.8Br0.2,1.5,,,,,,,MeO-4PADBC,0.33,,,,,,,,,1000,10,5000,40,12,240,110,30,,,,,,,,,,,,,,,6.8139,37.943,0.93845,19.136,2954,CH3,v1,
11816,20241127,23,Cs0.1FA0.9PbI2.8Br0.2,1.5,,,,,,,MeO-4PADBC,0.33,,,,,,,,,1000,10,5000,40,12,240,110,30,,,,,,,,,,,,,,,2.5315,164.7,0.090476,16.988,2954,CH4,v1,
11817,20241127,23,Cs0.1FA0.9PbI2.8Br0.2,1.5,,,,,,,MeO-4PADBC,0.33,,,,,,,,,1000,10,5000,40,12,240,110,30,,,,,,,,,,,,,,,1.92e-07,30.183,0.47984,1.33e-06,2955,CH1,v1,
11818,20241127,23,Cs0.1FA0.9PbI2.8Br0.2,1.5,,,,,,,MeO-4PADBC,0.33,,,,,,,,,1000,10,5000,40,12,240,110,30,,,,,,,,,,,,,,,0.0,0.0,0.16544,20.253,2955,CH2,v1,
11819,20241127,23,Cs0.1FA0.9PbI2.8Br0.2,1.5,,,,,,,MeO-4PADBC,0.33,,,,,,,,,1000,10,5000,40,12,240,110,30,,,,,,,,,,,,,,,0.73191,62.285,0.064231,18.295,2955,CH3,v1,
11820,20241127,23,Cs0.1FA0.9PbI2.8Br0.2,1.5,,,,,,,MeO-4PADBC,0.33,,,,,,,,,1000,10,5000,40,12,240,110,30,,,,,,,,,,,,,,,0.60407,56.59,0.063884,16.709,2955,CH4,v1,
11821,20241127,23,Cs0.2MA0.4FA0.4PbI2.8Br0.2,1.46,,,,,,,MeO-4PADBC,0.33,,,,,,,,,1000,10,5000,40,10,120,110,20,,,,,,,,,,,,,,,4.22e-08,3.64e+48,0.0,-7.73e-07,2956,CH1,v1,
11822,20241127,23,Cs0.2MA0.4FA0.4PbI2.8Br0.2,1.46,,,,,,,MeO-4PADBC,0.33,,,,,,,,,1000,10,5000,40,10,120,110,20,,,,,,,,,,,,,,,0.032785,765.52,0.00153,2.7988,2956,CH2,v1,
11823,20241127,23,Cs0.2MA0.4FA0.4PbI2.8Br0.2,1.46,,,,,,,MeO-4PADBC,0.33,,,,,,,,,1000,10,5000,40,10,120,110,20,,,,,,,,,,,,,,,0.0,0.0,0.47078,17.595,2956,CH3,v1,
11824,20241127,23,Cs0.2MA0.4FA0.4PbI2.8Br0.2,1.46,,,,,,,MeO-4PADBC,0.33,,,,,,,,,1000,10,5000,40,10,120,110,20,,,,,,,,,,,,,,,2.1773,230.29,0.085136,11.105,2956,CH4,v1,
11825,20241127,23,Cs0.2MA0.4FA0.4PbI2.8Br0.2,1.46,,,,,,,MeO-4PADBC,0.33,,,,,,,,,1000,10,5000,40,10,120,110,20,,,,,,,,,,,,,,,0.0,0.0,0.0,-9.29e-07,2957,CH1,v1,
11826,20241127,23,Cs0.2MA0.4FA0.4PbI2.8Br0.2,1.46,,,,,,,MeO-4PADBC,0.33,,,,,,,,,1000,10,5000,40,10,120,110,20,,,,,,,,,,,,,,,41.172,36561.0,0.003976,28.322,2957,CH2,v1,
11827,20241127,23,Cs0.2MA0.4FA0.4PbI2.8Br0.2,1.46,,,,,,,MeO-4PADBC,0.33,,,,,,,,,1000,10,5000,40,10,120,110,20,,,,,,,,,,,,,,,0.0,0.0,-0.001015,-6.7177,2957,CH3,v1,
11828,20241127,23,Cs0.2MA0.4FA0.4PbI2.8Br0.2,1.46,,,,,,,MeO-4PADBC,0.33,,,,,,,,,1000,10,5000,40,10,120,110,20,,,,,,,,,,,,,,,7.3114,3259.7,0.008765,25.591,2957,CH4,v1,
11829,20241127,23,Cs0.2MA0.4FA0.4PbI2.8Br0.2,1.46,,,,,,,MeO-4PADBC,0.33,,,,,,,,,1000,10,5000,40,10,120,110,20,,,,,,,,,,,,,,,1.1e-09,5.8e+46,0.0,-1.24e-06,2958,CH1,v1,
11830,20241127,23,Cs0.2MA0.4FA0.4PbI2.8Br0.2,1.46,,,,,,,MeO-4PADBC,0.33,,,,,,,,,1000,10,5000,40,10,120,110,20,,,,,,,,,,,,,,,8.0993,50.288,1.0167,15.841,2958,CH2,v1,
11831,20241127,23,Cs0.2MA0.4FA0.4PbI2.8Br0.2,1.46,,,,,,,MeO-4PADBC,0.33,,,,,,,,,1000,10,5000,40,10,120,110,20,,,,,,,,,,,,,,,6.0123,43.372,1.0096,13.73,2958,CH3,v1,
11832,20241127,23,Cs0.2MA0.4FA0.4PbI2.8Br0.2,1.46,,,,,,,MeO-4PADBC,0.33,,,,,,,,,1000,10,5000,40,10,120,110,20,,,,,,,,,,,,,,,0.57939,27.48,0.219,9.6275,2958,CH4,v1,
11833,20241127,23,Cs0.2MA0.4FA0.4PbI2.8Br0.2,1.46,,,,,,,MeO-4PADBC,0.33,,,,,,,,,1000,10,5000,40,10,120,110,20,,,,,,,,,,,,,,,0.0,0.0,0.0,-9.11e-07,2959,CH1,v1,
11834,20241127,23,Cs0.2MA0.4FA0.4PbI2.8Br0.2,1.46,,,,,,,MeO-4PADBC,0.33,,,,,,,,,1000,10,5000,40,10,120,110,20,,,,,,,,,,,,,,,3.6647,23749.0,0.004444,3.4724,2959,CH2,v1,
11835,20241127,23,Cs0.2MA0.4FA0.4PbI2.8Br0.2,1.46,,,,,,,MeO-4PADBC,0.33,,,,,,,,,1000,10,5000,40,10,120,110,20,,,,,,,,,,,,,,,3.5768,19213.0,0.004516,4.1228,2959,CH3,v1,
11836,20241127,23,Cs0.2MA0.4FA0.4PbI2.8Br0.2,1.46,,,,,,,MeO-4PADBC,0.33,,,,,,,,,1000,10,5000,40,10,120,110,20,,,,,,,,,,,,,,,0.070863,8985.1,0.61149,1.2898,2959,CH4,v1,
11837,20241127,23,Cs0.2MA0.4FA0.4PbI2.8Br0.2,1.46,,,,,,,MeO-4PADBC,0.33,,,,,,,,,1000,10,5000,40,10,120,110,20,,,,,,,,,,,,,,,1.6e-09,1.54e+47,0.0,-6.8e-07,2960,CH1,v1,
11838,20241127,23,Cs0.2MA0.4FA0.4PbI2.8Br0.2,1.46,,,,,,,MeO-4PADBC,0.33,,,,,,,,,1000,10,5000,40,10,120,110,20,,,,,,,,,,,,,,,4.7238,5766.9,0.01056,7.7567,2960,CH2,v1,
11839,20241127,23,Cs0.2MA0.4FA0.4PbI2.8Br0.2,1.46,,,,,,,MeO-4PADBC,0.33,,,,,,,,,1000,10,5000,40,10,120,110,20,,,,,,,,,,,,,,,3.2864,31.951,0.99812,10.305,2960,CH3,v1,
11840,20241127,23,Cs0.2MA0.4FA0.4PbI2.8Br0.2,1.46,,,,,,,MeO-4PADBC,0.33,,,,,,,,,1000,10,5000,40,10,120,110,20,,,,,,,,,,,,,,,0.0,0.0,0.075513,17.519,2960,CH4,v1,
11841,20241128,24,Cs0.05MA0.16FA0.79PbI2.9Br0.1,1.73,,,,,,,4PADCB,0.33,,,,,,,,,1000,10,5000,30,6,160,110,25,,,,,,,,,,,,,,,0.0016061,6.1e+46,0.0,1.7559,2961,CH1,v1,
11842,20241128,24,Cs0.05MA0.16FA0.79PbI2.9Br0.1,1.73,,,,,,,4PADCB,0.33,,,,,,,,,1000,10,5000,30,6,160,110,25,,,,,,,,,,,,,,,0.0,0.0,0.029742,14.807,2961,CH2,v1,
11843,20241128,24,Cs0.05MA0.16FA0.79PbI2.9Br0.1,1.73,,,,,,,4PADCB,0.33,,,,,,,,,1000,10,5000,30,6,160,110,25,,,,,,,,,,,,,,,14.665,75.717,1.0328,18.752,2961,CH3,v1,
11844,20241128,24,Cs0.05MA0.16FA0.79PbI2.9Br0.1,1.73,,,,,,,4PADCB,0.33,,,,,,,,,1000,10,5000,30,6,160,110,25,,,,,,,,,,,,,,,14.747,74.402,1.0323,19.201,2961,CH4,v1,
11845,20241128,24,Cs0.05MA0.16FA0.79PbI2.9Br0.1,1.73,,,,,,,4PADCB,0.33,,,,,,,,,1000,10,5000,30,6,160,110,25,,,,,,,,,,,,,,,1.08e-07,5.08e+48,0.0,-1.42e-06,2962,CH1,v1,
11846,20241128,24,Cs0.05MA0.16FA0.79PbI2.9Br0.1,1.73,,,,,,,4PADCB,0.33,,,,,,,,,1000,10,5000,30,6,160,110,25,,,,,,,,,,,,,,,6.6951,36.395,0.95116,19.34,2962,CH2,v1,
11847,20241128,24,Cs0.05MA0.16FA0.79PbI2.9Br0.1,1.73,,,,,,,4PADCB,0.33,,,,,,,,,1000,10,5000,30,6,160,110,25,,,,,,,,,,,,,,,9.2099,49.592,0.99465,18.671,2962,CH3,v1,
11848,20241128,24,Cs0.05MA0.16FA0.79PbI2.9Br0.1,1.73,,,,,,,4PADCB,0.33,,,,,,,,,1000,10,5000,30,6,160,110,25,,,,,,,,,,,,,,,7.4247,40.29,0.95692,19.258,2962,CH4,v1,
11849,20241128,24,Cs0.05MA0.16FA0.79PbI2.9Br0.1,1.73,,,,,,,4PADCB,0.33,,,,,,,,,1000,10,5000,30,6,160,110,25,,,,,,,,,,,,,,,0.0,0.0,0.0,11.114,2963,CH1,v1,
11850,20241128,24,Cs0.05MA0.16FA0.79PbI2.9Br0.1,1.73,,,,,,,4PADCB,0.33,,,,,,,,,1000,10,5000,30,6,160,110,25,,,,,,,,,,,,,,,2.385,28.382,0.44542,18.866,2963,CH2,v1,
11851,20241128,24,Cs0.05MA0.16FA0.79PbI2.9Br0.1,1.73,,,,,,,4PADCB,0.33,,,,,,,,,1000,10,5000,30,6,160,110,25,,,,,,,,,,,,,,,10.129,54.369,1.0073,18.495,2963,CH3,v1,
11852,20241128,24,Cs0.05MA0.16FA0.79PbI2.9Br0.1,1.73,,,,,,,4PADCB,0.33,,,,,,,,,1000,10,5000,30,6,160,110,25,,,,,,,,,,,,,,,3.4782,31.165,0.58675,19.021,2963,CH4,v1,
11853,20241128,24,Cs0.05MA0.16FA0.79PbI2.9Br0.1,1.73,,,,,,,4PADCB,0.33,,,,,,,,,1000,10,5000,30,6,160,110,25,,,,,,,,,,,,,,,0.0013497,8.59e+47,0.0,0.10479,2964,CH1,v1,
11854,20241128,24,Cs0.05MA0.16FA0.79PbI2.9Br0.1,1.73,,,,,,,4PADCB,0.33,,,,,,,,,1000,10,5000,30,6,160,110,25,,,,,,,,,,,,,,,1.0386,23.297,0.23786,18.743,2964,CH2,v1,
11855,20241128,24,Cs0.05MA0.16FA0.79PbI2.9Br0.1,1.73,,,,,,,4PADCB,0.33,,,,,,,,,1000,10,5000,30,6,160,110,25,,,,,,,,,,,,,,,5.6931,33.371,0.91302,18.685,2964,CH3,v1,
11856,20241128,24,Cs0.05MA0.16FA0.79PbI2.9Br0.1,1.73,,,,,,,4PADCB,0.33,,,,,,,,,1000,10,5000,30,6,160,110,25,,,,,,,,,,,,,,,0.0,0.0,0.092776,23.237,2964,CH4,v1,
11857,20241128,24,Cs0.05MA0.16FA0.79PbI2.9Br0.1,1.73,,,,,,,4PADCB,0.33,,,,,,,,,1000,10,5000,30,6,160,110,25,,,,,,,,,,,,,,,0.0,0.0,0.0,-9.77e-07,2965,CH1,v1,
11858,20241128,24,Cs0.05MA0.16FA0.79PbI2.9Br0.1,1.73,,,,,,,4PADCB,0.33,,,,,,,,,1000,10,5000,30,6,160,110,25,,,,,,,,,,,,,,,8.7892,45.916,0.99388,19.26,2965,CH2,v1,
11859,20241128,24,Cs0.05MA0.16FA0.79PbI2.9Br0.1,1.73,,,,,,,4PADCB,0.33,,,,,,,,,1000,10,5000,30,6,160,110,25,,,,,,,,,,,,,,,1.3676,23.724,0.31461,18.323,2965,CH3,v1,
11860,20241128,24,Cs0.05MA0.16FA0.79PbI2.9Br0.1,1.73,,,,,,,4PADCB,0.33,,,,,,,,,1000,10,5000,30,6,160,110,25,,,,,,,,,,,,,,,4.019,30.013,0.69791,19.187,2965,CH4,v1,
11861,20241128,24,Cs0.05MA0.16FA0.79PbI2.9Br0.1,1.73,,,,,,,4PADCB,0.33,,,,,,,,,1000,10,5000,30,6,160,110,25,,,,,,,,,,,,,,,1.54e-06,45.269,0.70285,4.83e-06,2966,CH1,v1,
11862,20241128,24,Cs0.05MA0.16FA0.79PbI2.9Br0.1,1.73,,,,,,,4PADCB,0.33,,,,,,,,,1000,10,5000,30,6,160,110,25,,,,,,,,,,,,,,,0.63498,29.472,0.11992,17.966,2966,CH2,v1,
11863,20241128,24,Cs0.05MA0.16FA0.79PbI2.9Br0.1,1.73,,,,,,,4PADCB,0.33,,,,,,,,,1000,10,5000,30,6,160,110,25,,,,,,,,,,,,,,,14.445,75.766,1.0262,18.578,2966,CH3,v1,
11864,20241128,24,Cs0.05MA0.16FA0.79PbI2.9Br0.1,1.73,,,,,,,4PADCB,0.33,,,,,,,,,1000,10,5000,30,6,160,110,25,,,,,,,,,,,,,,,14.326,73.13,1.0257,19.099,2966,CH4,v1,
