Repository: MI-Materials-Intelligence/Recipe-Language-Model

# Learning Layer

## Overview

In the learning layer, the formulas and parameters are encoded and then tokenised into recipes as inputs. Through atomic skills of data extraction, cleaning, and matching, these data are organised into standardised datasets, providing the basis for RLM training and iterative recipe refinement.

Key Atomic Skills:
- **Cleaning**: Preprocessing and outlier cleaning
- **Matching**: Matching data pairs based on variables
- **Extraction**: Data extraction from robotic boxes

File: seven_ai_layers_robotics/learning/data/data50764_from_db.csv (part 47 of 253)
No,date,rank,Formula PVK,Concentration PVK,Formula Additive 1,Concentration Additive 1,Formula Additive 2,Concentration Additive 2,Formula Additive 3,Concentration Additive 3,Formula SAM 1,Concentration SAM 1,Formula SAM 2,Concentration SAM 2,Formula SAM 3,Concentration SAM 3,Spin Coating Speed SAM,Spin Coating Time SAM,Annealed Temperature SAM,Annealed Time SAM,Spin Coating Speed PVK 1,Spin Coating Time PVK 1,Spin Coating Speed PVK 2,Spin Coating Time PVK 2,Antisolvent Dropping Timing,Antisolvent Volume,Annealed Temperature PVK,Annealed Time PVK,Formula Passivator 1,Concentration Passivator 1,Formula Passivator 2,Concentration Passivator 2,Formula Passivator 3,Concentration Passivator 3,Formula Passivator 4,Concentration Passivator 4,Spin Coating Speed Passivator,Spin Coating Time Passivator,Passivator Dropping Timing,Passivator Volume,Annealed Temperature Passivator,Annealed Time Passivator,PCE,FF,Voc,Jsc,Product,Channel,From,upload_time
11865,20241128,24,Cs0.05MA0.16FA0.79PbI2.9Br0.1,1.73,,,,,,,4PADCB,0.33,,,,,,,,,1000,10,5000,30,6,160,110,25,,,,,,,,,,,,,,,0.0015225,8.36e+49,0.0,0.0012137,2967,CH1,v1,
11866,20241128,24,Cs0.05MA0.16FA0.79PbI2.9Br0.1,1.73,,,,,,,4PADCB,0.33,,,,,,,,,1000,10,5000,30,6,160,110,25,,,,,,,,,,,,,,,14.949,76.906,1.0201,19.056,2967,CH2,v1,
11867,20241128,24,Cs0.05MA0.16FA0.79PbI2.9Br0.1,1.73,,,,,,,4PADCB,0.33,,,,,,,,,1000,10,5000,30,6,160,110,25,,,,,,,,,,,,,,,14.779,78.103,1.0178,18.591,2967,CH3,v1,
11868,20241128,24,Cs0.05MA0.16FA0.79PbI2.9Br0.1,1.73,,,,,,,4PADCB,0.33,,,,,,,,,1000,10,5000,30,6,160,110,25,,,,,,,,,,,,,,,14.578,76.072,1.011,18.954,2967,CH4,v1,
11869,20241128,24,Cs0.05MA0.16FA0.79PbI2.9Br0.1,1.73,,,,,,,4PADCB,0.33,,,,,,,,,1000,10,5000,30,6,160,110,25,,,,,,,,,,,,,,,1.58e-06,26.972,0.63689,9.173e-06,2968,CH1,v1,
11870,20241128,24,Cs0.05MA0.16FA0.79PbI2.9Br0.1,1.73,,,,,,,4PADCB,0.33,,,,,,,,,1000,10,5000,30,6,160,110,25,,,,,,,,,,,,,,,8.5594,48.567,0.95877,18.382,2968,CH2,v1,
11871,20241128,24,Cs0.05MA0.16FA0.79PbI2.9Br0.1,1.73,,,,,,,4PADCB,0.33,,,,,,,,,1000,10,5000,30,6,160,110,25,,,,,,,,,,,,,,,13.838,75.745,1.0086,18.113,2968,CH3,v1,
11872,20241128,24,Cs0.05MA0.16FA0.79PbI2.9Br0.1,1.73,,,,,,,4PADCB,0.33,,,,,,,,,1000,10,5000,30,6,160,110,25,,,,,,,,,,,,,,,12.155,64.735,1.0068,18.649,2968,CH4,v1,
11873,20241128,24,Cs0.05MA0.16FA0.79PbI2.9Br0.1,1.73,,,,,,,4PADCB,0.33,,,,,,,,,1000,10,5000,30,6,160,110,25,,,,,,,,,,,,,,,1.02e-06,30.001,0.6625,5.13e-06,2969,CH1,v1,
11874,20241128,24,Cs0.05MA0.16FA0.79PbI2.9Br0.1,1.73,,,,,,,4PADCB,0.33,,,,,,,,,1000,10,5000,30,6,160,110,25,,,,,,,,,,,,,,,6.5137,39.046,0.87246,19.121,2969,CH2,v1,
11875,20241128,24,Cs0.05MA0.16FA0.79PbI2.9Br0.1,1.73,,,,,,,4PADCB,0.33,,,,,,,,,1000,10,5000,30,6,160,110,25,,,,,,,,,,,,,,,13.049,70.513,0.99546,18.59,2969,CH3,v1,
11876,20241128,24,Cs0.05MA0.16FA0.79PbI2.9Br0.1,1.73,,,,,,,4PADCB,0.33,,,,,,,,,1000,10,5000,30,6,160,110,25,,,,,,,,,,,,,,,14.88,76.274,1.017,19.183,2969,CH4,v1,
11877,20241128,24,Cs0.05MA0.16FA0.79PbI2.9Br0.1,1.73,,,,,,,4PADCB,0.33,,,,,,,,,1000,10,5000,30,6,160,110,25,,,,,,,,,,,,,,,1.23e-06,23.625,0.5096,1.0254e-05,2970,CH1,v1,
11878,20241128,24,Cs0.05MA0.16FA0.79PbI2.9Br0.1,1.73,,,,,,,4PADCB,0.33,,,,,,,,,1000,10,5000,30,6,160,110,25,,,,,,,,,,,,,,,13.88,71.548,1.0139,19.133,2970,CH2,v1,
11879,20241128,24,Cs0.05MA0.16FA0.79PbI2.9Br0.1,1.73,,,,,,,4PADCB,0.33,,,,,,,,,1000,10,5000,30,6,160,110,25,,,,,,,,,,,,,,,8.0373,45.8,0.95017,18.469,2970,CH3,v1,
11880,20241128,24,Cs0.05MA0.16FA0.79PbI2.9Br0.1,1.73,,,,,,,4PADCB,0.33,,,,,,,,,1000,10,5000,30,6,160,110,25,,,,,,,,,,,,,,,11.683,61.76,0.99604,18.992,2970,CH4,v1,
11881,20241128,24,Cs0.05MA0.1FA0.85PbI2.85Br0.15,1.65,,,,,,,4PADCB,0.33,,,,,,,,,1200,10,5000,30,10,160,100,20,,,,,,,,,,,,,,,1.44e-07,25.488,0.22118,2.56e-06,2971,CH1,v1,
11882,20241128,24,Cs0.05MA0.1FA0.85PbI2.85Br0.15,1.65,,,,,,,4PADCB,0.33,,,,,,,,,1200,10,5000,30,10,160,100,20,,,,,,,,,,,,,,,3.5286,28.65,0.64711,19.033,2971,CH2,v1,
11883,20241128,24,Cs0.05MA0.1FA0.85PbI2.85Br0.15,1.65,,,,,,,4PADCB,0.33,,,,,,,,,1200,10,5000,30,10,160,100,20,,,,,,,,,,,,,,,1.5297,24.847,0.34168,18.018,2971,CH3,v1,
11884,20241128,24,Cs0.05MA0.1FA0.85PbI2.85Br0.15,1.65,,,,,,,4PADCB,0.33,,,,,,,,,1200,10,5000,30,10,160,100,20,,,,,,,,,,,,,,,0.0,0.0,0.11793,16.808,2971,CH4,v1,
11885,20241128,24,Cs0.05MA0.1FA0.85PbI2.85Br0.15,1.65,,,,,,,4PADCB,0.33,,,,,,,,,1200,10,5000,30,10,160,100,20,,,,,,,,,,,,,,,0.031776,6.56e+47,0.0,3.2275,2972,CH1,v1,
11886,20241128,24,Cs0.05MA0.1FA0.85PbI2.85Br0.15,1.65,,,,,,,4PADCB,0.33,,,,,,,,,1200,10,5000,30,10,160,100,20,,,,,,,,,,,,,,,0.94426,24.572,0.22261,17.263,2972,CH2,v1,
11887,20241128,24,Cs0.05MA0.1FA0.85PbI2.85Br0.15,1.65,,,,,,,4PADCB,0.33,,,,,,,,,1200,10,5000,30,10,160,100,20,,,,,,,,,,,,,,,0.8901,24.045,0.21368,17.324,2972,CH3,v1,
11888,20241128,24,Cs0.05MA0.1FA0.85PbI2.85Br0.15,1.65,,,,,,,4PADCB,0.33,,,,,,,,,1200,10,5000,30,10,160,100,20,,,,,,,,,,,,,,,4.2803,29.102,0.76138,19.318,2972,CH4,v1,
11889,20241128,24,Cs0.05MA0.1FA0.85PbI2.85Br0.15,1.65,,,,,,,4PADCB,0.33,,,,,,,,,1200,10,5000,30,10,160,100,20,,,,,,,,,,,,,,,5.3e-09,1.58e+47,0.0,-2.23e-06,2973,CH1,v1,
11890,20241128,24,Cs0.05MA0.1FA0.85PbI2.85Br0.15,1.65,,,,,,,4PADCB,0.33,,,,,,,,,1200,10,5000,30,10,160,100,20,,,,,,,,,,,,,,,3.0524,28.086,0.57197,19.001,2973,CH2,v1,
11891,20241128,24,Cs0.05MA0.1FA0.85PbI2.85Br0.15,1.65,,,,,,,4PADCB,0.33,,,,,,,,,1200,10,5000,30,10,160,100,20,,,,,,,,,,,,,,,0.95569,22.148,0.2434,17.728,2973,CH3,v1,
11892,20241128,24,Cs0.05MA0.1FA0.85PbI2.85Br0.15,1.65,,,,,,,4PADCB,0.33,,,,,,,,,1200,10,5000,30,10,160,100,20,,,,,,,,,,,,,,,13.084,67.343,1.025,18.954,2973,CH4,v1,
11893,20241128,24,Cs0.05MA0.1FA0.85PbI2.85Br0.15,1.65,,,,,,,4PADCB,0.33,,,,,,,,,1200,10,5000,30,10,160,100,20,,,,,,,,,,,,,,,2.5e-09,6.6909,0.089375,4.17e-07,2974,CH1,v1,
11894,20241128,24,Cs0.05MA0.1FA0.85PbI2.85Br0.15,1.65,,,,,,,4PADCB,0.33,,,,,,,,,1200,10,5000,30,10,160,100,20,,,,,,,,,,,,,,,0.89581,24.958,0.19248,18.648,2974,CH2,v1,
11895,20241128,24,Cs0.05MA0.1FA0.85PbI2.85Br0.15,1.65,,,,,,,4PADCB,0.33,,,,,,,,,1200,10,5000,30,10,160,100,20,,,,,,,,,,,,,,,2.5622,9512.4,0.004586,5.873,2974,CH3,v1,
11896,20241128,24,Cs0.05MA0.1FA0.85PbI2.85Br0.15,1.65,,,,,,,4PADCB,0.33,,,,,,,,,1200,10,5000,30,10,160,100,20,,,,,,,,,,,,,,,7.5075,39.218,0.9627,19.885,2974,CH4,v1,
11897,20241128,24,Cs0.05MA0.1FA0.85PbI2.85Br0.15,1.65,,,,,,,4PADCB,0.33,,,,,,,,,1200,10,5000,30,10,160,100,20,,,,,,,,,,,,,,,0.00024261,130.42,0.32883,0.0005657,2975,CH1,v1,
11898,20241128,24,Cs0.05MA0.1FA0.85PbI2.85Br0.15,1.65,,,,,,,4PADCB,0.33,,,,,,,,,1200,10,5000,30,10,160,100,20,,,,,,,,,,,,,,,1.2383,24.888,0.29839,16.674,2975,CH2,v1,
11899,20241128,24,Cs0.05MA0.1FA0.85PbI2.85Br0.15,1.65,,,,,,,4PADCB,0.33,,,,,,,,,1200,10,5000,30,10,160,100,20,,,,,,,,,,,,,,,0.62906,25.414,0.15249,16.233,2975,CH3,v1,
11900,20241128,24,Cs0.05MA0.1FA0.85PbI2.85Br0.15,1.65,,,,,,,4PADCB,0.33,,,,,,,,,1200,10,5000,30,10,160,100,20,,,,,,,,,,,,,,,1.3347,24.183,0.3133,17.616,2975,CH4,v1,
11901,20241128,24,Cs0.05MA0.1FA0.85PbI2.85Br0.15,1.65,,,,,,,4PADCB,0.33,,,,,,,,,1200,10,5000,30,10,160,100,20,,,,,,,,,,,,,,,0.0,0.0,0.73045,6.57e-06,2976,CH1,v1,
11902,20241128,24,Cs0.05MA0.1FA0.85PbI2.85Br0.15,1.65,,,,,,,4PADCB,0.33,,,,,,,,,1200,10,5000,30,10,160,100,20,,,,,,,,,,,,,,,10.558,58.165,0.98661,18.398,2976,CH2,v1,
11903,20241128,24,Cs0.05MA0.1FA0.85PbI2.85Br0.15,1.65,,,,,,,4PADCB,0.33,,,,,,,,,1200,10,5000,30,10,160,100,20,,,,,,,,,,,,,,,6.362,38.782,0.91538,17.921,2976,CH3,v1,
11904,20241128,24,Cs0.05MA0.1FA0.85PbI2.85Br0.15,1.65,,,,,,,4PADCB,0.33,,,,,,,,,1200,10,5000,30,10,160,100,20,,,,,,,,,,,,,,,3.6092,338.68,0.071513,14.902,2976,CH4,v1,
11905,20241128,24,Cs0.05MA0.1FA0.85PbI2.85Br0.15,1.65,,,,,,,4PADCB,0.33,,,,,,,,,1200,10,5000,30,10,160,100,20,,,,,,,,,,,,,,,0.064039,2.27e+48,0.0,1.8799,2977,CH1,v1,
11906,20241128,24,Cs0.05MA0.1FA0.85PbI2.85Br0.15,1.65,,,,,,,4PADCB,0.33,,,,,,,,,1200,10,5000,30,10,160,100,20,,,,,,,,,,,,,,,4.2895,33.397,0.74081,17.338,2977,CH2,v1,
11907,20241128,24,Cs0.05MA0.1FA0.85PbI2.85Br0.15,1.65,,,,,,,4PADCB,0.33,,,,,,,,,1200,10,5000,30,10,160,100,20,,,,,,,,,,,,,,,3.9524,29.841,0.76326,17.353,2977,CH3,v1,
11908,20241128,24,Cs0.05MA0.1FA0.85PbI2.85Br0.15,1.65,,,,,,,4PADCB,0.33,,,,,,,,,1200,10,5000,30,10,160,100,20,,,,,,,,,,,,,,,11.983,62.929,1.0031,18.982,2977,CH4,v1,
11909,20241128,24,Cs0.05MA0.1FA0.85PbI2.85Br0.15,1.65,,,,,,,4PADCB,0.33,,,,,,,,,1200,10,5000,30,10,160,100,20,,,,,,,,,,,,,,,3.2e-09,4.42e+46,0.0,-4.78e-06,2978,CH1,v1,
11910,20241128,24,Cs0.05MA0.1FA0.85PbI2.85Br0.15,1.65,,,,,,,4PADCB,0.33,,,,,,,,,1200,10,5000,30,10,160,100,20,,,,,,,,,,,,,,,11.501,60.107,1.0008,19.119,2978,CH2,v1,
11911,20241128,24,Cs0.05MA0.1FA0.85PbI2.85Br0.15,1.65,,,,,,,4PADCB,0.33,,,,,,,,,1200,10,5000,30,10,160,100,20,,,,,,,,,,,,,,,3.8967,29.351,0.73101,18.161,2978,CH3,v1,
11912,20241128,24,Cs0.05MA0.1FA0.85PbI2.85Br0.15,1.65,,,,,,,4PADCB,0.33,,,,,,,,,1200,10,5000,30,10,160,100,20,,,,,,,,,,,,,,,15.057,78.251,1.0172,18.916,2978,CH4,v1,
11913,20241128,24,Cs0.05MA0.1FA0.85PbI2.85Br0.15,1.65,,,,,,,4PADCB,0.33,,,,,,,,,1200,10,5000,30,10,160,100,20,,,,,,,,,,,,,,,1.659e-06,29.34,0.62998,8.98e-06,2979,CH1,v1,
11914,20241128,24,Cs0.05MA0.1FA0.85PbI2.85Br0.15,1.65,,,,,,,4PADCB,0.33,,,,,,,,,1200,10,5000,30,10,160,100,20,,,,,,,,,,,,,,,3.9971,31.397,0.68492,18.587,2979,CH2,v1,
11915,20241128,24,Cs0.05MA0.1FA0.85PbI2.85Br0.15,1.65,,,,,,,4PADCB,0.33,,,,,,,,,1200,10,5000,30,10,160,100,20,,,,,,,,,,,,,,,2.8513,436.73,0.047703,13.686,2979,CH3,v1,
11916,20241128,24,Cs0.05MA0.1FA0.85PbI2.85Br0.15,1.65,,,,,,,4PADCB,0.33,,,,,,,,,1200,10,5000,30,10,160,100,20,,,,,,,,,,,,,,,15.391,77.911,1.0159,19.445,2979,CH4,v1,
11917,20241128,24,Cs0.05MA0.1FA0.85PbI2.85Br0.15,1.65,,,,,,,4PADCB,0.33,,,,,,,,,1200,10,5000,30,10,160,100,20,,,,,,,,,,,,,,,3.29e-06,36.747,0.57637,1.5557e-05,2980,CH1,v1,
11918,20241128,24,Cs0.05MA0.1FA0.85PbI2.85Br0.15,1.65,,,,,,,4PADCB,0.33,,,,,,,,,1200,10,5000,30,10,160,100,20,,,,,,,,,,,,,,,4.3079,33.093,0.75609,17.217,2980,CH2,v1,
11919,20241128,24,Cs0.05MA0.1FA0.85PbI2.85Br0.15,1.65,,,,,,,4PADCB,0.33,,,,,,,,,1200,10,5000,30,10,160,100,20,,,,,,,,,,,,,,,2.6183,28.896,0.55333,16.375,2980,CH3,v1,
11920,20241128,24,Cs0.05MA0.1FA0.85PbI2.85Br0.15,1.65,,,,,,,4PADCB,0.33,,,,,,,,,1200,10,5000,30,10,160,100,20,,,,,,,,,,,,,,,3.7073,30.53,0.6944,17.488,2980,CH4,v1,
11921,20241128,24,Cs0.05MA0.1FA0.85PbI3.0,1.73,,,,,,,4PADCB,0.33,,,,,,,,,1000,10,5000,40,10,160,110,15,,,,,,,,,,,,,,,0.097746,1.58e+48,0.0,4.133,2981,CH1,v1,
11922,20241128,24,Cs0.05MA0.1FA0.85PbI3.0,1.73,,,,,,,4PADCB,0.33,,,,,,,,,1000,10,5000,40,10,160,110,15,,,,,,,,,,,,,,,1.9107,277.51,0.049459,13.921,2981,CH2,v1,
11923,20241128,24,Cs0.05MA0.1FA0.85PbI3.0,1.73,,,,,,,4PADCB,0.33,,,,,,,,,1000,10,5000,40,10,160,110,15,,,,,,,,,,,,,,,0.81382,34.291,0.14189,16.726,2981,CH3,v1,
11924,20241128,24,Cs0.05MA0.1FA0.85PbI3.0,1.73,,,,,,,4PADCB,0.33,,,,,,,,,1000,10,5000,40,10,160,110,15,,,,,,,,,,,,,,,0.90463,22.059,0.23825,17.213,2981,CH4,v1,
11925,20241128,24,Cs0.05MA0.1FA0.85PbI3.0,1.73,,,,,,,4PADCB,0.33,,,,,,,,,1000,10,5000,40,10,160,110,15,,,,,,,,,,,,,,,4.42e-07,24.682,0.36221,4.948e-06,2982,CH1,v1,
11926,20241128,24,Cs0.05MA0.1FA0.85PbI3.0,1.73,,,,,,,4PADCB,0.33,,,,,,,,,1000,10,5000,40,10,160,110,15,,,,,,,,,,,,,,,2.7595,31.19,0.47136,18.77,2982,CH2,v1,
11927,20241128,24,Cs0.05MA0.1FA0.85PbI3.0,1.73,,,,,,,4PADCB,0.33,,,,,,,,,1000,10,5000,40,10,160,110,15,,,,,,,,,,,,,,,0.97815,23.67,0.23457,17.617,2982,CH3,v1,
11928,20241128,24,Cs0.05MA0.1FA0.85PbI3.0,1.73,,,,,,,4PADCB,0.33,,,,,,,,,1000,10,5000,40,10,160,110,15,,,,,,,,,,,,,,,2.0962,29.505,0.39156,18.144,2982,CH4,v1,
11929,20241128,24,Cs0.05MA0.1FA0.85PbI3.0,1.73,,,,,,,4PADCB,0.33,,,,,,,,,1000,10,5000,40,10,160,110,15,,,,,,,,,,,,,,,1.56e-06,20.459,0.65568,1.1641e-05,2983,CH1,v1,
11930,20241128,24,Cs0.05MA0.1FA0.85PbI3.0,1.73,,,,,,,4PADCB,0.33,,,,,,,,,1000,10,5000,40,10,160,110,15,,,,,,,,,,,,,,,0.16563,23.465,0.048694,14.496,2983,CH2,v1,
11931,20241128,24,Cs0.05MA0.1FA0.85PbI3.0,1.73,,,,,,,4PADCB,0.33,,,,,,,,,1000,10,5000,40,10,160,110,15,,,,,,,,,,,,,,,3.381,32.049,0.58624,17.995,2983,CH3,v1,
11932,20241128,24,Cs0.05MA0.1FA0.85PbI3.0,1.73,,,,,,,4PADCB,0.33,,,,,,,,,1000,10,5000,40,10,160,110,15,,,,,,,,,,,,,,,4.1361,32.661,0.68356,18.526,2983,CH4,v1,
11933,20241128,24,Cs0.05MA0.1FA0.85PbI3.0,1.73,,,,,,,4PADCB,0.33,,,,,,,,,1000,10,5000,40,10,160,110,15,,,,,,,,,,,,,,,0.0,0.0,0.14468,1.69e-06,2984,CH1,v1,
11934,20241128,24,Cs0.05MA0.1FA0.85PbI3.0,1.73,,,,,,,4PADCB,0.33,,,,,,,,,1000,10,5000,40,10,160,110,15,,,,,,,,,,,,,,,0.56965,27.35,0.12975,16.052,2984,CH2,v1,
11935,20241128,24,Cs0.05MA0.1FA0.85PbI3.0,1.73,,,,,,,4PADCB,0.33,,,,,,,,,1000,10,5000,40,10,160,110,15,,,,,,,,,,,,,,,1.4283,25.068,0.32658,17.447,2984,CH3,v1,
11936,20241128,24,Cs0.05MA0.1FA0.85PbI3.0,1.73,,,,,,,4PADCB,0.33,,,,,,,,,1000,10,5000,40,10,160,110,15,,,,,,,,,,,,,,,5.0683,32.536,0.82105,18.973,2984,CH4,v1,
11937,20241128,24,Cs0.05MA0.1FA0.85PbI3.0,1.73,,,,,,,4PADCB,0.33,,,,,,,,,1000,10,5000,40,10,160,110,15,,,,,,,,,,,,,,,0.0,0.0,-0.000331,-1.9e-09,2985,CH1,v1,
11938,20241128,24,Cs0.05MA0.1FA0.85PbI3.0,1.73,,,,,,,4PADCB,0.33,,,,,,,,,1000,10,5000,40,10,160,110,15,,,,,,,,,,,,,,,0.0,0.0,0.029232,2.7299,2985,CH2,v1,
11939,20241128,24,Cs0.05MA0.1FA0.85PbI3.0,1.73,,,,,,,4PADCB,0.33,,,,,,,,,1000,10,5000,40,10,160,110,15,,,,,,,,,,,,,,,4.1264,32.154,0.72156,17.785,2985,CH3,v1,
11940,20241128,24,Cs0.05MA0.1FA0.85PbI3.0,1.73,,,,,,,4PADCB,0.33,,,,,,,,,1000,10,5000,40,10,160,110,15,,,,,,,,,,,,,,,7.0071,39.076,0.97505,18.391,2985,CH4,v1,
11941,20241128,24,Cs0.05MA0.1FA0.85PbI3.0,1.73,,,,,,,4PADCB,0.33,,,,,,,,,1000,10,5000,40,10,160,110,15,,,,,,,,,,,,,,,0.037007,5.68e+47,0.0,4.3428,2986,CH1,v1,
11942,20241128,24,Cs0.05MA0.1FA0.85PbI3.0,1.73,,,,,,,4PADCB,0.33,,,,,,,,,1000,10,5000,40,10,160,110,15,,,,,,,,,,,,,,,0.64062,26.769,0.14328,16.702,2986,CH2,v1,
11943,20241128,24,Cs0.05MA0.1FA0.85PbI3.0,1.73,,,,,,,4PADCB,0.33,,,,,,,,,1000,10,5000,40,10,160,110,15,,,,,,,,,,,,,,,3.2993,30.201,0.64748,16.872,2986,CH3,v1,
11944,20241128,24,Cs0.05MA0.1FA0.85PbI3.0,1.73,,,,,,,4PADCB,0.33,,,,,,,,,1000,10,5000,40,10,160,110,15,,,,,,,,,,,,,,,2.6434,27.921,0.53724,17.622,2986,CH4,v1,
11945,20241128,24,Cs0.05MA0.1FA0.85PbI3.0,1.73,,,,,,,4PADCB,0.33,,,,,,,,,1000,10,5000,40,10,160,110,15,,,,,,,,,,,,,,,0.0,0.0,0.0,6.4884,2987,CH1,v1,
11946,20241128,24,Cs0.05MA0.1FA0.85PbI3.0,1.73,,,,,,,4PADCB,0.33,,,,,,,,,1000,10,5000,40,10,160,110,15,,,,,,,,,,,,,,,5.7727,36.725,0.86526,18.166,2987,CH2,v1,
11947,20241128,24,Cs0.05MA0.1FA0.85PbI3.0,1.73,,,,,,,4PADCB,0.33,,,,,,,,,1000,10,5000,40,10,160,110,15,,,,,,,,,,,,,,,3.3887,30.786,0.63163,17.427,2987,CH3,v1,
11948,20241128,24,Cs0.05MA0.1FA0.85PbI3.0,1.73,,,,,,,4PADCB,0.33,,,,,,,,,1000,10,5000,40,10,160,110,15,,,,,,,,,,,,,,,4.721,38.361,0.69113,17.807,2987,CH4,v1,
11949,20241128,24,Cs0.05MA0.1FA0.85PbI3.0,1.73,,,,,,,4PADCB,0.33,,,,,,,,,1000,10,5000,40,10,160,110,15,,,,,,,,,,,,,,,4e-09,253.26,0.13962,1.14e-08,2988,CH1,v1,
11950,20241128,24,Cs0.05MA0.1FA0.85PbI3.0,1.73,,,,,,,4PADCB,0.33,,,,,,,,,1000,10,5000,40,10,160,110,15,,,,,,,,,,,,,,,0.84414,29.978,0.15644,17.999,2988,CH2,v1,
11951,20241128,24,Cs0.05MA0.1FA0.85PbI3.0,1.73,,,,,,,4PADCB,0.33,,,,,,,,,1000,10,5000,40,10,160,110,15,,,,,,,,,,,,,,,9.9785,54.178,0.99024,18.6,2988,CH3,v1,
11952,20241128,24,Cs0.05MA0.1FA0.85PbI3.0,1.73,,,,,,,4PADCB,0.33,,,,,,,,,1000,10,5000,40,10,160,110,15,,,,,,,,,,,,,,,14.415,75.406,1.0235,18.678,2988,CH4,v1,
11953,20241128,24,Cs0.05MA0.1FA0.85PbI3.0,1.73,,,,,,,4PADCB,0.33,,,,,,,,,1000,10,5000,40,10,160,110,15,,,,,,,,,,,,,,,4.33e-07,24.148,0.45116,3.97e-06,2989,CH1,v1,
11954,20241128,24,Cs0.05MA0.1FA0.85PbI3.0,1.73,,,,,,,4PADCB,0.33,,,,,,,,,1000,10,5000,40,10,160,110,15,,,,,,,,,,,,,,,1.0473,25.965,0.24073,16.755,2989,CH2,v1,
11955,20241128,24,Cs0.05MA0.1FA0.85PbI3.0,1.73,,,,,,,4PADCB,0.33,,,,,,,,,1000,10,5000,40,10,160,110,15,,,,,,,,,,,,,,,3.7143,31.507,0.69796,16.891,2989,CH3,v1,
11956,20241128,24,Cs0.05MA0.1FA0.85PbI3.0,1.73,,,,,,,4PADCB,0.33,,,,,,,,,1000,10,5000,40,10,160,110,15,,,,,,,,,,,,,,,10.803,56.97,1.0067,18.836,2989,CH4,v1,
11957,20241128,24,Cs0.05MA0.1FA0.85PbI3.0,1.73,,,,,,,4PADCB,0.33,,,,,,,,,1000,10,5000,40,10,160,110,15,,,,,,,,,,,,,,,2.39e-07,15.723,0.12708,1.1968e-05,2990,CH1,v1,
11958,20241128,24,Cs0.05MA0.1FA0.85PbI3.0,1.73,,,,,,,4PADCB,0.33,,,,,,,,,1000,10,5000,40,10,160,110,15,,,,,,,,,,,,,,,5.7187,274.26,0.12494,16.69,2990,CH2,v1,
11959,20241128,24,Cs0.05MA0.1FA0.85PbI3.0,1.73,,,,,,,4PADCB,0.33,,,,,,,,,1000,10,5000,40,10,160,110,15,,,,,,,,,,,,,,,9.1079,52.248,0.99319,17.552,2990,CH3,v1,
11960,20241128,24,Cs0.05MA0.1FA0.85PbI3.0,1.73,,,,,,,4PADCB,0.33,,,,,,,,,1000,10,5000,40,10,160,110,15,,,,,,,,,,,,,,,12.189,65.337,1.0212,18.269,2990,CH4,v1,
11961,20241128,24,Cs0.05MA0.2FA0.75PbI2.8Br0.2,1.4,,,,,,,4PADCB,0.33,,,,,,,,,1200,10,5000,30,8,200,110,30,,,,,,,,,,,,,,,5.861,34.377,1.1886,14.343,2991,CH1,v1,
11962,20241128,24,Cs0.05MA0.2FA0.75PbI2.8Br0.2,1.4,,,,,,,4PADCB,0.33,,,,,,,,,1200,10,5000,30,8,200,110,30,,,,,,,,,,,,,,,6.9106,36.707,0.91547,20.565,2991,CH2,v1,
11963,20241128,24,Cs0.05MA0.2FA0.75PbI2.8Br0.2,1.4,,,,,,,4PADCB,0.33,,,,,,,,,1200,10,5000,30,8,200,110,30,,,,,,,,,,,,,,,1.4438,26.405,0.2898,18.868,2991,CH3,v1,
11964,20241128,24,Cs0.05MA0.2FA0.75PbI2.8Br0.2,1.4,,,,,,,4PADCB,0.33,,,,,,,,,1200,10,5000,30,8,200,110,30,,,,,,,,,,,,,,,3.5261,32.212,0.55087,19.872,2991,CH4,v1,
11965,20241128,24,Cs0.05MA0.2FA0.75PbI2.8Br0.2,1.4,,,,,,,4PADCB,0.33,,,,,,,,,1200,10,5000,30,8,200,110,30,,,,,,,,,,,,,,,5.6403,28.486,1.1901,16.638,2992,CH1,v1,
11966,20241128,24,Cs0.05MA0.2FA0.75PbI2.8Br0.2,1.4,,,,,,,4PADCB,0.33,,,,,,,,,1200,10,5000,30,8,200,110,30,,,,,,,,,,,,,,,15.452,70.576,1.0449,20.954,2992,CH2,v1,
11967,20241128,24,Cs0.05MA0.2FA0.75PbI2.8Br0.2,1.4,,,,,,,4PADCB,0.33,,,,,,,,,1200,10,5000,30,8,200,110,30,,,,,,,,,,,,,,,4.5523,32.228,0.70433,20.055,2992,CH3,v1,
11968,20241128,24,Cs0.05MA0.2FA0.75PbI2.8Br0.2,1.4,,,,,,,4PADCB,0.33,,,,,,,,,1200,10,5000,30,8,200,110,30,,,,,,,,,,,,,,,14.943,70.11,1.0324,20.644,2992,CH4,v1,
11969,20241128,24,Cs0.05MA0.2FA0.75PbI2.8Br0.2,1.4,,,,,,,4PADCB,0.33,,,,,,,,,1200,10,5000,30,8,200,110,30,,,,,,,,,,,,,,,0.0,0.0,0.0,3.8762,2993,CH1,v1,
11970,20241128,24,Cs0.05MA0.2FA0.75PbI2.8Br0.2,1.4,,,,,,,4PADCB,0.33,,,,,,,,,1200,10,5000,30,8,200,110,30,,,,,,,,,,,,,,,3.1627,81.28,0.23913,16.272,2993,CH2,v1,
11971,20241128,24,Cs0.05MA0.2FA0.75PbI2.8Br0.2,1.4,,,,,,,4PADCB,0.33,,,,,,,,,1200,10,5000,30,8,200,110,30,,,,,,,,,,,,,,,2.9742,31.773,0.42455,22.049,2993,CH3,v1,
11972,20241128,24,Cs0.05MA0.2FA0.75PbI2.8Br0.2,1.4,,,,,,,4PADCB,0.33,,,,,,,,,1200,10,5000,30,8,200,110,30,,,,,,,,,,,,,,,4.3236,32.402,0.65798,20.279,2993,CH4,v1,
11973,20241128,24,Cs0.05MA0.2FA0.75PbI2.8Br0.2,1.4,,,,,,,4PADCB,0.33,,,,,,,,,1200,10,5000,30,8,200,110,30,,,,,,,,,,,,,,,0.0,0.0,-0.090702,-0.1619,2994,CH1,v1,
11974,20241128,24,Cs0.05MA0.2FA0.75PbI2.8Br0.2,1.4,,,,,,,4PADCB,0.33,,,,,,,,,1200,10,5000,30,8,200,110,30,,,,,,,,,,,,,,,15.007,70.845,1.0409,20.351,2994,CH2,v1,
11975,20241128,24,Cs0.05MA0.2FA0.75PbI2.8Br0.2,1.4,,,,,,,4PADCB,0.33,,,,,,,,,1200,10,5000,30,8,200,110,30,,,,,,,,,,,,,,,13.773,67.675,1.0311,19.737,2994,CH3,v1,
11976,20241128,24,Cs0.05MA0.2FA0.75PbI2.8Br0.2,1.4,,,,,,,4PADCB,0.33,,,,,,,,,1200,10,5000,30,8,200,110,30,,,,,,,,,,,,,,,3.493,30.767,0.57491,19.747,2994,CH4,v1,
11977,20241128,24,Cs0.05MA0.2FA0.75PbI2.8Br0.2,1.4,,,,,,,4PADCB,0.33,,,,,,,,,1200,10,5000,30,8,200,110,30,,,,,,,,,,,,,,,0.0,0.0,0.0,8.5027,2995,CH1,v1,
11978,20241128,24,Cs0.05MA0.2FA0.75PbI2.8Br0.2,1.4,,,,,,,4PADCB,0.33,,,,,,,,,1200,10,5000,30,8,200,110,30,,,,,,,,,,,,,,,15.196,68.358,1.0491,21.189,2995,CH2,v1,
11979,20241128,24,Cs0.05MA0.2FA0.75PbI2.8Br0.2,1.4,,,,,,,4PADCB,0.33,,,,,,,,,1200,10,5000,30,8,200,110,30,,,,,,,,,,,,,,,0.0,0.0,0.54241,21.704,2995,CH3,v1,
11980,20241128,24,Cs0.05MA0.2FA0.75PbI2.8Br0.2,1.4,,,,,,,4PADCB,0.33,,,,,,,,,1200,10,5000,30,8,200,110,30,,,,,,,,,,,,,,,5.6119,33.709,0.81745,20.366,2995,CH4,v1,
11981,20241128,24,Cs0.05MA0.2FA0.75PbI2.8Br0.2,1.4,,,,,,,4PADCB,0.33,,,,,,,,,1200,10,5000,30,8,200,110,30,,,,,,,,,,,,,,,0.0,0.0,0.98517,3.8466,2996,CH1,v1,
11982,20241128,24,Cs0.05MA0.2FA0.75PbI2.8Br0.2,1.4,,,,,,,4PADCB,0.33,,,,,,,,,1200,10,5000,30,8,200,110,30,,,,,,,,,,,,,,,14.4,70.91,1.0171,19.965,2996,CH2,v1,
11983,20241128,24,Cs0.05MA0.2FA0.75PbI2.8Br0.2,1.4,,,,,,,4PADCB,0.33,,,,,,,,,1200,10,5000,30,8,200,110,30,,,,,,,,,,,,,,,7.5647,41.788,0.95151,19.025,2996,CH3,v1,
11984,20241128,24,Cs0.05MA0.2FA0.75PbI2.8Br0.2,1.4,,,,,,,4PADCB,0.33,,,,,,,,,1200,10,5000,30,8,200,110,30,,,,,,,,,,,,,,,6.4915,34.632,0.93291,20.092,2996,CH4,v1,
11985,20241128,24,Cs0.05MA0.2FA0.75PbI2.8Br0.2,1.4,,,,,,,4PADCB,0.33,,,,,,,,,1200,10,5000,30,8,200,110,30,,,,,,,,,,,,,,,0.015511,0.11382,1.1745,11.603,2997,CH1,v1,
11986,20241128,24,Cs0.05MA0.2FA0.75PbI2.8Br0.2,1.4,,,,,,,4PADCB,0.33,,,,,,,,,1200,10,5000,30,8,200,110,30,,,,,,,,,,,,,,,15.958,74.489,1.0332,20.736,2997,CH2,v1,
11987,20241128,24,Cs0.05MA0.2FA0.75PbI2.8Br0.2,1.4,,,,,,,4PADCB,0.33,,,,,,,,,1200,10,5000,30,8,200,110,30,,,,,,,,,,,,,,,11.161,57.553,0.99409,19.508,2997,CH3,v1,
11988,20241128,24,Cs0.05MA0.2FA0.75PbI2.8Br0.2,1.4,,,,,,,4PADCB,0.33,,,,,,,,,1200,10,5000,30,8,200,110,30,,,,,,,,,,,,,,,15.996,75.424,1.0253,20.685,2997,CH4,v1,
11989,20241128,24,Cs0.05MA0.2FA0.75PbI2.8Br0.2,1.4,,,,,,,4PADCB,0.33,,,,,,,,,1200,10,5000,30,8,200,110,30,,,,,,,,,,,,,,,0.084473,0.81095,0.96639,10.779,2998,CH1,v1,
11990,20241128,24,Cs0.05MA0.2FA0.75PbI2.8Br0.2,1.4,,,,,,,4PADCB,0.33,,,,,,,,,1200,10,5000,30,8,200,110,30,,,,,,,,,,,,,,,2.5869,185.56,0.080957,17.22,2998,CH2,v1,
11991,20241128,24,Cs0.05MA0.2FA0.75PbI2.8Br0.2,1.4,,,,,,,4PADCB,0.33,,,,,,,,,1200,10,5000,30,8,200,110,30,,,,,,,,,,,,,,,3.5937,83.009,0.25463,17.002,2998,CH3,v1,
11992,20241128,24,Cs0.05MA0.2FA0.75PbI2.8Br0.2,1.4,,,,,,,4PADCB,0.33,,,,,,,,,1200,10,5000,30,8,200,110,30,,,,,,,,,,,,,,,14.644,75.311,1.0084,19.283,2998,CH4,v1,
11993,20241128,24,Cs0.05MA0.2FA0.75PbI2.8Br0.2,1.4,,,,,,,4PADCB,0.33,,,,,,,,,1200,10,5000,30,8,200,110,30,,,,,,,,,,,,,,,0.0,0.0,0.0,3.1049,2999,CH1,v1,
11994,20241128,24,Cs0.05MA0.2FA0.75PbI2.8Br0.2,1.4,,,,,,,4PADCB,0.33,,,,,,,,,1200,10,5000,30,8,200,110,30,,,,,,,,,,,,,,,15.898,76.433,1.0267,20.258,2999,CH2,v1,
11995,20241128,24,Cs0.05MA0.2FA0.75PbI2.8Br0.2,1.4,,,,,,,4PADCB,0.33,,,,,,,,,1200,10,5000,30,8,200,110,30,,,,,,,,,,,,,,,15.043,76.63,1.017,19.302,2999,CH3,v1,
11996,20241128,24,Cs0.05MA0.2FA0.75PbI2.8Br0.2,1.4,,,,,,,4PADCB,0.33,,,,,,,,,1200,10,5000,30,8,200,110,30,,,,,,,,,,,,,,,9.1502,47.809,0.97202,19.69,2999,CH4,v1,
11997,20241128,24,Cs0.05MA0.2FA0.75PbI2.8Br0.2,1.4,,,,,,,4PADCB,0.33,,,,,,,,,1200,10,5000,30,8,200,110,30,,,,,,,,,,,,,,,0.0,0.0,0.0,16.201,3000,CH1,v1,
11998,20241128,24,Cs0.05MA0.2FA0.75PbI2.8Br0.2,1.4,,,,,,,4PADCB,0.33,,,,,,,,,1200,10,5000,30,8,200,110,30,,,,,,,,,,,,,,,16.095,73.289,1.0384,21.148,3000,CH2,v1,
11999,20241128,24,Cs0.05MA0.2FA0.75PbI2.8Br0.2,1.4,,,,,,,4PADCB,0.33,,,,,,,,,1200,10,5000,30,8,200,110,30,,,,,,,,,,,,,,,6.0363,34.228,0.91905,19.189,3000,CH3,v1,
12000,20241128,24,Cs0.05MA0.2FA0.75PbI2.8Br0.2,1.4,,,,,,,4PADCB,0.33,,,,,,,,,1200,10,5000,30,8,200,110,30,,,,,,,,,,,,,,,14.402,71.521,1.0172,19.796,3000,CH4,v1,
12001,20241128,24,Cs0.10MA0.20FA0.70PbI2.75Br0.25,1.38,,,,,,,4PADCB,0.33,,,,,,,,,950,10,5000,30,8,160,105,20,,,,,,,,,,,,,,,1.81e-08,6.07e+47,0.0,-1.988e-06,3001,CH1,v1,
12002,20241128,24,Cs0.10MA0.20FA0.70PbI2.75Br0.25,1.38,,,,,,,4PADCB,0.33,,,,,,,,,950,10,5000,30,8,160,105,20,,,,,,,,,,,,,,,6.9573,37.257,0.94526,19.755,3001,CH2,v1,
12003,20241128,24,Cs0.10MA0.20FA0.70PbI2.75Br0.25,1.38,,,,,,,4PADCB,0.33,,,,,,,,,950,10,5000,30,8,160,105,20,,,,,,,,,,,,,,,11.756,58.439,1.02,19.722,3001,CH3,v1,
12004,20241128,24,Cs0.10MA0.20FA0.70PbI2.75Br0.25,1.38,,,,,,,4PADCB,0.33,,,,,,,,,950,10,5000,30,8,160,105,20,,,,,,,,,,,,,,,15.831,75.749,1.0415,20.066,3001,CH4,v1,
12005,20241128,24,Cs0.10MA0.20FA0.70PbI2.75Br0.25,1.38,,,,,,,4PADCB,0.33,,,,,,,,,950,10,5000,30,8,160,105,20,,,,,,,,,,,,,,,1.65e-06,30.979,0.69357,7.696e-06,3002,CH1,v1,
12006,20241128,24,Cs0.10MA0.20FA0.70PbI2.75Br0.25,1.38,,,,,,,4PADCB,0.33,,,,,,,,,950,10,5000,30,8,160,105,20,,,,,,,,,,,,,,,15.329,70.767,1.0481,20.667,3002,CH2,v1,
12007,20241128,24,Cs0.10MA0.20FA0.70PbI2.75Br0.25,1.38,,,,,,,4PADCB,0.33,,,,,,,,,950,10,5000,30,8,160,105,20,,,,,,,,,,,,,,,3.7898,31.22,0.63273,19.185,3002,CH3,v1,
12008,20241128,24,Cs0.10MA0.20FA0.70PbI2.75Br0.25,1.38,,,,,,,4PADCB,0.33,,,,,,,,,950,10,5000,30,8,160,105,20,,,,,,,,,,,,,,,3.2192,28.129,0.57353,19.955,3002,CH4,v1,
12009,20241128,24,Cs0.10MA0.20FA0.70PbI2.75Br0.25,1.38,,,,,,,4PADCB,0.33,,,,,,,,,950,10,5000,30,8,160,105,20,,,,,,,,,,,,,,,0.29947,950.63,0.64557,0.048798,3003,CH1,v1,
12010,20241128,24,Cs0.10MA0.20FA0.70PbI2.75Br0.25,1.38,,,,,,,4PADCB,0.33,,,,,,,,,950,10,5000,30,8,160,105,20,,,,,,,,,,,,,,,16.5,73.605,1.0428,21.497,3003,CH2,v1,
12011,20241128,24,Cs0.10MA0.20FA0.70PbI2.75Br0.25,1.38,,,,,,,4PADCB,0.33,,,,,,,,,950,10,5000,30,8,160,105,20,,,,,,,,,,,,,,,7.6674,38.305,0.97757,20.476,3003,CH3,v1,
12012,20241128,24,Cs0.10MA0.20FA0.70PbI2.75Br0.25,1.38,,,,,,,4PADCB,0.33,,,,,,,,,950,10,5000,30,8,160,105,20,,,,,,,,,,,,,,,12.267,58.354,1.0161,20.688,3003,CH4,v1,
12013,20241128,24,Cs0.10MA0.20FA0.70PbI2.75Br0.25,1.38,,,,,,,4PADCB,0.33,,,,,,,,,950,10,5000,30,8,160,105,20,,,,,,,,,,,,,,,0.0,0.0,0.0,-2.14e-06,3004,CH1,v1,
12014,20241128,24,Cs0.10MA0.20FA0.70PbI2.75Br0.25,1.38,,,,,,,4PADCB,0.33,,,,,,,,,950,10,5000,30,8,160,105,20,,,,,,,,,,,,,,,15.835,72.823,1.0453,20.801,3004,CH2,v1,
12015,20241128,24,Cs0.10MA0.20FA0.70PbI2.75Br0.25,1.38,,,,,,,4PADCB,0.33,,,,,,,,,950,10,5000,30,8,160,105,20,,,,,,,,,,,,,,,15.721,75.75,1.0388,19.978,3004,CH3,v1,
12016,20241128,24,Cs0.10MA0.20FA0.70PbI2.75Br0.25,1.38,,,,,,,4PADCB,0.33,,,,,,,,,950,10,5000,30,8,160,105,20,,,,,,,,,,,,,,,0.0,0.0,0.56507,22.445,3004,CH4,v1,
12017,20241128,24,Cs0.10MA0.20FA0.70PbI2.75Br0.25,1.38,,,,,,,4PADCB,0.33,,,,,,,,,950,10,5000,30,8,160,105,20,,,,,,,,,,,,,,,3.29e-07,24.31,0.39587,3.42e-06,3005,CH1,v1,
12018,20241128,24,Cs0.10MA0.20FA0.70PbI2.75Br0.25,1.38,,,,,,,4PADCB,0.33,,,,,,,,,950,10,5000,30,8,160,105,20,,,,,,,,,,,,,,,0.33296,26.064,0.097957,13.041,3005,CH2,v1,
12019,20241128,24,Cs0.10MA0.20FA0.70PbI2.75Br0.25,1.38,,,,,,,4PADCB,0.33,,,,,,,,,950,10,5000,30,8,160,105,20,,,,,,,,,,,,,,,5.5654,33.79,0.8831,18.651,3005,CH3,v1,
12020,20241128,24,Cs0.10MA0.20FA0.70PbI2.75Br0.25,1.38,,,,,,,4PADCB,0.33,,,,,,,,,950,10,5000,30,8,160,105,20,,,,,,,,,,,,,,,3.5793,31.375,0.57854,19.719,3005,CH4,v1,
12021,20241128,24,Cs0.10MA0.20FA0.70PbI2.75Br0.25,1.38,,,,,,,4PADCB,0.33,,,,,,,,,950,10,5000,30,8,160,105,20,,,,,,,,,,,,,,,6.93e-07,3.27e+52,0.0,1.4e-09,3006,CH1,v1,
12022,20241128,24,Cs0.10MA0.20FA0.70PbI2.75Br0.25,1.38,,,,,,,4PADCB,0.33,,,,,,,,,950,10,5000,30,8,160,105,20,,,,,,,,,,,,,,,14.19,75.067,1.0129,18.663,3006,CH2,v1,
12023,20241128,24,Cs0.10MA0.20FA0.70PbI2.75Br0.25,1.38,,,,,,,4PADCB,0.33,,,,,,,,,950,10,5000,30,8,160,105,20,,,,,,,,,,,,,,,14.42,74.419,1.0104,19.178,3006,CH3,v1,
12024,20241128,24,Cs0.10MA0.20FA0.70PbI2.75Br0.25,1.38,,,,,,,4PADCB,0.33,,,,,,,,,950,10,5000,30,8,160,105,20,,,,,,,,,,,,,,,15.591,76.348,1.02,20.021,3006,CH4,v1,
12025,20241128,24,Cs0.10MA0.20FA0.70PbI2.75Br0.25,1.38,,,,,,,4PADCB,0.33,,,,,,,,,950,10,5000,30,8,160,105,20,,,,,,,,,,,,,,,0.056653,7.06e+47,0.0,5.3476,3007,CH1,v1,
12026,20241128,24,Cs0.10MA0.20FA0.70PbI2.75Br0.25,1.38,,,,,,,4PADCB,0.33,,,,,,,,,950,10,5000,30,8,160,105,20,,,,,,,,,,,,,,,16.122,76.117,1.0289,20.586,3007,CH2,v1,
12027,20241128,24,Cs0.10MA0.20FA0.70PbI2.75Br0.25,1.38,,,,,,,4PADCB,0.33,,,,,,,,,950,10,5000,30,8,160,105,20,,,,,,,,,,,,,,,11.754,64.7,1.0005,18.158,3007,CH3,v1,
12028,20241128,24,Cs0.10MA0.20FA0.70PbI2.75Br0.25,1.38,,,,,,,4PADCB,0.33,,,,,,,,,950,10,5000,30,8,160,105,20,,,,,,,,,,,,,,,13.421,66.426,1.0051,20.101,3007,CH4,v1,
12029,20241128,24,Cs0.10MA0.20FA0.70PbI2.75Br0.25,1.38,,,,,,,4PADCB,0.33,,,,,,,,,950,10,5000,30,8,160,105,20,,,,,,,,,,,,,,,6.6102,67.03,0.63095,15.63,3008,CH1,v1,
12030,20241128,24,Cs0.10MA0.20FA0.70PbI2.75Br0.25,1.38,,,,,,,4PADCB,0.33,,,,,,,,,950,10,5000,30,8,160,105,20,,,,,,,,,,,,,,,16.25,75.652,1.024,20.976,3008,CH2,v1,
12031,20241128,24,Cs0.10MA0.20FA0.70PbI2.75Br0.25,1.38,,,,,,,4PADCB,0.33,,,,,,,,,950,10,5000,30,8,160,105,20,,,,,,,,,,,,,,,15.294,74.879,1.0188,20.048,3008,CH3,v1,
12032,20241128,24,Cs0.10MA0.20FA0.70PbI2.75Br0.25,1.38,,,,,,,4PADCB,0.33,,,,,,,,,950,10,5000,30,8,160,105,20,,,,,,,,,,,,,,,15.804,76.726,1.0188,20.217,3008,CH4,v1,
12033,20241128,24,Cs0.10MA0.20FA0.70PbI2.75Br0.25,1.38,,,,,,,4PADCB,0.33,,,,,,,,,950,10,5000,30,8,160,105,20,,,,,,,,,,,,,,,0.0,0.0,0.06615,7.97e-07,3009,CH1,v1,
12034,20241128,24,Cs0.10MA0.20FA0.70PbI2.75Br0.25,1.38,,,,,,,4PADCB,0.33,,,,,,,,,950,10,5000,30,8,160,105,20,,,,,,,,,,,,,,,16.29,77.145,1.0245,20.611,3009,CH2,v1,
12035,20241128,24,Cs0.10MA0.20FA0.70PbI2.75Br0.25,1.38,,,,,,,4PADCB,0.33,,,,,,,,,950,10,5000,30,8,160,105,20,,,,,,,,,,,,,,,15.671,77.856,1.0211,19.713,3009,CH3,v1,
12036,20241128,24,Cs0.10MA0.20FA0.70PbI2.75Br0.25,1.38,,,,,,,4PADCB,0.33,,,,,,,,,950,10,5000,30,8,160,105,20,,,,,,,,,,,,,,,15.737,75.342,1.0223,20.432,3009,CH4,v1,
12037,20241128,24,Cs0.10MA0.20FA0.70PbI2.75Br0.25,1.38,,,,,,,4PADCB,0.33,,,,,,,,,950,10,5000,30,8,160,105,20,,,,,,,,,,,,,,,4.8133,28.124,1.1895,14.387,3010,CH1,v1,
12038,20241128,24,Cs0.10MA0.20FA0.70PbI2.75Br0.25,1.38,,,,,,,4PADCB,0.33,,,,,,,,,950,10,5000,30,8,160,105,20,,,,,,,,,,,,,,,2.1181,28.03,0.45586,16.577,3010,CH2,v1,
12039,20241128,24,Cs0.10MA0.20FA0.70PbI2.75Br0.25,1.38,,,,,,,4PADCB,0.33,,,,,,,,,950,10,5000,30,8,160,105,20,,,,,,,,,,,,,,,14.35,77.9,1.0175,18.104,3010,CH3,v1,
12040,20241128,24,Cs0.10MA0.20FA0.70PbI2.75Br0.25,1.38,,,,,,,4PADCB,0.33,,,,,,,,,950,10,5000,30,8,160,105,20,,,,,,,,,,,,,,,11.92,63.024,0.99608,18.988,3010,CH4,v1,
12041,20241128,24,Cs0.15MA0.15FA0.7PbI2.85Br0.15,1.3,,,,,,,4PADCB,0.33,,,,,,,,,1000,10,5000,30,12,160,100,45,,,,,,,,,,,,,,,1.32e-06,22.387,0.63175,9.3e-06,3011,CH1,v1,
12042,20241128,24,Cs0.15MA0.15FA0.7PbI2.85Br0.15,1.3,,,,,,,4PADCB,0.33,,,,,,,,,1000,10,5000,30,12,160,100,45,,,,,,,,,,,,,,,0.36168,22.374,0.099796,16.198,3011,CH2,v1,
12043,20241128,24,Cs0.15MA0.15FA0.7PbI2.85Br0.15,1.3,,,,,,,4PADCB,0.33,,,,,,,,,1000,10,5000,30,12,160,100,45,,,,,,,,,,,,,,,1.9273,27.574,0.39285,17.792,3011,CH3,v1,
12044,20241128,24,Cs0.15MA0.15FA0.7PbI2.85Br0.15,1.3,,,,,,,4PADCB,0.33,,,,,,,,,1000,10,5000,30,12,160,100,45,,,,,,,,,,,,,,,4.62,33.733,0.71042,19.279,3011,CH4,v1,
12045,20241128,24,Cs0.15MA0.15FA0.7PbI2.85Br0.15,1.3,,,,,,,4PADCB,0.33,,,,,,,,,1000,10,5000,30,12,160,100,45,,,,,,,,,,,,,,,0.0,0.0,-0.068867,-7.92e-07,3012,CH1,v1,
12046,20241128,24,Cs0.15MA0.15FA0.7PbI2.85Br0.15,1.3,,,,,,,4PADCB,0.33,,,,,,,,,1000,10,5000,30,12,160,100,45,,,,,,,,,,,,,,,3.4556,30.665,0.60981,18.479,3012,CH2,v1,
12047,20241128,24,Cs0.15MA0.15FA0.7PbI2.85Br0.15,1.3,,,,,,,4PADCB,0.33,,,,,,,,,1000,10,5000,30,12,160,100,45,,,,,,,,,,,,,,,0.97338,23.196,0.23633,17.756,3012,CH3,v1,
12048,20241128,24,Cs0.15MA0.15FA0.7PbI2.85Br0.15,1.3,,,,,,,4PADCB,0.33,,,,,,,,,1000,10,5000,30,12,160,100,45,,,,,,,,,,,,,,,7.9582,41.415,1.0014,19.188,3012,CH4,v1,
12049,20241128,24,Cs0.15MA0.15FA0.7PbI2.85Br0.15,1.3,,,,,,,4PADCB,0.33,,,,,,,,,1000,10,5000,30,12,160,100,45,,,,,,,,,,,,,,,0.00034774,4.76e+49,0.0,0.00048688,3013,CH1,v1,
12050,20241128,24,Cs0.15MA0.15FA0.7PbI2.85Br0.15,1.3,,,,,,,4PADCB,0.33,,,,,,,,,1000,10,5000,30,12,160,100,45,,,,,,,,,,,,,,,0.88596,25.121,0.21633,16.303,3013,CH2,v1,
12051,20241128,24,Cs0.15MA0.15FA0.7PbI2.85Br0.15,1.3,,,,,,,4PADCB,0.33,,,,,,,,,1000,10,5000,30,12,160,100,45,,,,,,,,,,,,,,,0.3895,22.846,0.10244,16.643,3013,CH3,v1,
12052,20241128,24,Cs0.15MA0.15FA0.7PbI2.85Br0.15,1.3,,,,,,,4PADCB,0.33,,,,,,,,,1000,10,5000,30,12,160,100,45,,,,,,,,,,,,,,,3.8508,37.204,0.55021,18.812,3013,CH4,v1,
12053,20241128,24,Cs0.15MA0.15FA0.7PbI2.85Br0.15,1.3,,,,,,,4PADCB,0.33,,,,,,,,,1000,10,5000,30,12,160,100,45,,,,,,,,,,,,,,,1e-08,10.117,0.085164,1.157e-06,3014,CH1,v1,
12054,20241128,24,Cs0.15MA0.15FA0.7PbI2.85Br0.15,1.3,,,,,,,4PADCB,0.33,,,,,,,,,1000,10,5000,30,12,160,100,45,,,,,,,,,,,,,,,12.233,63.432,1.059,18.212,3014,CH2,v1,
12055,20241128,24,Cs0.15MA0.15FA0.7PbI2.85Br0.15,1.3,,,,,,,4PADCB,0.33,,,,,,,,,1000,10,5000,30,12,160,100,45,,,,,,,,,,,,,,,3.239,29.025,0.64084,17.414,3014,CH3,v1,
12056,20241128,24,Cs0.15MA0.15FA0.7PbI2.85Br0.15,1.3,,,,,,,4PADCB,0.33,,,,,,,,,1000,10,5000,30,12,160,100,45,,,,,,,,,,,,,,,3.7638,33.823,0.62721,17.742,3014,CH4,v1,
12057,20241128,24,Cs0.15MA0.15FA0.7PbI2.85Br0.15,1.3,,,,,,,4PADCB,0.33,,,,,,,,,1000,10,5000,30,12,160,100,45,,,,,,,,,,,,,,,0.0,0.0,0.052472,3.42e-06,3015,CH1,v1,
12058,20241128,24,Cs0.15MA0.15FA0.7PbI2.85Br0.15,1.3,,,,,,,4PADCB,0.33,,,,,,,,,1000,10,5000,30,12,160,100,45,,,,,,,,,,,,,,,0.65617,25.667,0.1505,16.987,3015,CH2,v1,
12059,20241128,24,Cs0.15MA0.15FA0.7PbI2.85Br0.15,1.3,,,,,,,4PADCB,0.33,,,,,,,,,1000,10,5000,30,12,160,100,45,,,,,,,,,,,,,,,0.15948,17.336,0.05932,15.508,3015,CH3,v1,
12060,20241128,24,Cs0.15MA0.15FA0.7PbI2.85Br0.15,1.3,,,,,,,4PADCB,0.33,,,,,,,,,1000,10,5000,30,12,160,100,45,,,,,,,,,,,,,,,6.2618,38.313,0.8776,18.623,3015,CH4,v1,
12061,20241128,24,Cs0.15MA0.15FA0.7PbI2.85Br0.15,1.3,,,,,,,4PADCB,0.33,,,,,,,,,1000,10,5000,30,12,160,100,45,,,,,,,,,,,,,,,0.0,0.0,0.0,14.169,3016,CH1,v1,
12062,20241128,24,Cs0.15MA0.15FA0.7PbI2.85Br0.15,1.3,,,,,,,4PADCB,0.33,,,,,,,,,1000,10,5000,30,12,160,100,45,,,,,,,,,,,,,,,2.1284,28.229,0.41845,18.019,3016,CH2,v1,
12063,20241128,24,Cs0.15MA0.15FA0.7PbI2.85Br0.15,1.3,,,,,,,4PADCB,0.33,,,,,,,,,1000,10,5000,30,12,160,100,45,,,,,,,,,,,,,,,7.8984,44.051,0.97175,18.451,3016,CH3,v1,
12064,20241128,24,Cs0.15MA0.15FA0.7PbI2.85Br0.15,1.3,,,,,,,4PADCB,0.33,,,,,,,,,1000,10,5000,30,12,160,100,45,,,,,,,,,,,,,,,9.6848,49.086,1.0136,19.465,3016,CH4,v1,
12065,20241128,24,Cs0.15MA0.15FA0.7PbI2.85Br0.15,1.3,,,,,,,4PADCB,0.33,,,,,,,,,1000,10,5000,30,12,160,100,45,,,,,,,,,,,,,,,0.0,0.0,0.0,9.9553,3017,CH1,v1,
12066,20241128,24,Cs0.15MA0.15FA0.7PbI2.85Br0.15,1.3,,,,,,,4PADCB,0.33,,,,,,,,,1000,10,5000,30,12,160,100,45,,,,,,,,,,,,,,,8.812,45.915,1.001,19.172,3017,CH2,v1,
12067,20241128,24,Cs0.15MA0.15FA0.7PbI2.85Br0.15,1.3,,,,,,,4PADCB,0.33,,,,,,,,,1000,10,5000,30,12,160,100,45,,,,,,,,,,,,,,,3.9075,29.302,0.71904,18.546,3017,CH3,v1,
12068,20241128,24,Cs0.15MA0.15FA0.7PbI2.85Br0.15,1.3,,,,,,,4PADCB,0.33,,,,,,,,,1000,10,5000,30,12,160,100,45,,,,,,,,,,,,,,,14.304,70.301,1.0448,19.473,3017,CH4,v1,
12069,20241128,24,Cs0.15MA0.15FA0.7PbI2.85Br0.15,1.3,,,,,,,4PADCB,0.33,,,,,,,,,1000,10,5000,30,12,160,100,45,,,,,,,,,,,,,,,0.0,0.0,0.0,2.0568,3018,CH1,v1,
12070,20241128,24,Cs0.15MA0.15FA0.7PbI2.85Br0.15,1.3,,,,,,,4PADCB,0.33,,,,,,,,,1000,10,5000,30,12,160,100,45,,,,,,,,,,,,,,,6.4633,36.588,0.92838,19.028,3018,CH2,v1,
12071,20241128,24,Cs0.15MA0.15FA0.7PbI2.85Br0.15,1.3,,,,,,,4PADCB,0.33,,,,,,,,,1000,10,5000,30,12,160,100,45,,,,,,,,,,,,,,,3.0438,29.269,0.57911,17.958,3018,CH3,v1,
12072,20241128,24,Cs0.15MA0.15FA0.7PbI2.85Br0.15,1.3,,,,,,,4PADCB,0.33,,,,,,,,,1000,10,5000,30,12,160,100,45,,,,,,,,,,,,,,,12.659,62.812,1.0405,19.369,3018,CH4,v1,
12073,20241128,24,Cs0.15MA0.15FA0.7PbI2.85Br0.15,1.3,,,,,,,4PADCB,0.33,,,,,,,,,1000,10,5000,30,12,160,100,45,,,,,,,,,,,,,,,0.0,0.0,0.0,1.5099,3019,CH1,v1,
12074,20241128,24,Cs0.15MA0.15FA0.7PbI2.85Br0.15,1.3,,,,,,,4PADCB,0.33,,,,,,,,,1000,10,5000,30,12,160,100,45,,,,,,,,,,,,,,,12.146,64.118,1.0533,17.984,3019,CH2,v1,
12075,20241128,24,Cs0.15MA0.15FA0.7PbI2.85Br0.15,1.3,,,,,,,4PADCB,0.33,,,,,,,,,1000,10,5000,30,12,160,100,45,,,,,,,,,,,,,,,12.913,69.584,1.0469,17.727,3019,CH3,v1,
12076,20241128,24,Cs0.15MA0.15FA0.7PbI2.85Br0.15,1.3,,,,,,,4PADCB,0.33,,,,,,,,,1000,10,5000,30,12,160,100,45,,,,,,,,,,,,,,,6.6841,42.247,0.87042,18.177,3019,CH4,v1,
12077,20241128,24,Cs0.15MA0.15FA0.7PbI2.85Br0.15,1.3,,,,,,,4PADCB,0.33,,,,,,,,,1000,10,5000,30,12,160,100,45,,,,,,,,,,,,,,,0.030795,3.5768,1.1824,0.72817,3020,CH1,v1,
12078,20241128,24,Cs0.15MA0.15FA0.7PbI2.85Br0.15,1.3,,,,,,,4PADCB,0.33,,,,,,,,,1000,10,5000,30,12,160,100,45,,,,,,,,,,,,,,,4.4439,33.859,0.71912,18.251,3020,CH2,v1,
12079,20241128,24,Cs0.15MA0.15FA0.7PbI2.85Br0.15,1.3,,,,,,,4PADCB,0.33,,,,,,,,,1000,10,5000,30,12,160,100,45,,,,,,,,,,,,,,,1.6201,26.231,0.343,18.008,3020,CH3,v1,
12080,20241128,24,Cs0.15MA0.15FA0.7PbI2.85Br0.15,1.3,,,,,,,4PADCB,0.33,,,,,,,,,1000,10,5000,30,12,160,100,45,,,,,,,,,,,,,,,12.985,66.266,1.0398,18.845,3020,CH4,v1,
12081,20241128,24,Cs0.1FA0.9PbI2.8Br0.2,1.5,,,,,,,4PADCB,0.33,,,,,,,,,1000,10,5000,40,12,240,110,30,,,,,,,,,,,,,,,0.0,0.0,0.031721,2.59e-07,3021,CH1,v1,
12082,20241128,24,Cs0.1FA0.9PbI2.8Br0.2,1.5,,,,,,,4PADCB,0.33,,,,,,,,,1000,10,5000,40,12,240,110,30,,,,,,,,,,,,,,,5.3913,32.173,0.89696,18.682,3021,CH2,v1,
12083,20241128,24,Cs0.1FA0.9PbI2.8Br0.2,1.5,,,,,,,4PADCB,0.33,,,,,,,,,1000,10,5000,40,12,240,110,30,,,,,,,,,,,,,,,6.5188,37.945,0.94142,18.248,3021,CH3,v1,
12084,20241128,24,Cs0.1FA0.9PbI2.8Br0.2,1.5,,,,,,,4PADCB,0.33,,,,,,,,,1000,10,5000,40,12,240,110,30,,,,,,,,,,,,,,,5.8111,33.306,0.92368,18.889,3021,CH4,v1,
12085,20241128,24,Cs0.1FA0.9PbI2.8Br0.2,1.5,,,,,,,4PADCB,0.33,,,,,,,,,1000,10,5000,40,12,240,110,30,,,,,,,,,,,,,,,1.23e-06,25.059,0.69212,7.1e-06,3022,CH1,v1,
12086,20241128,24,Cs0.1FA0.9PbI2.8Br0.2,1.5,,,,,,,4PADCB,0.33,,,,,,,,,1000,10,5000,40,12,240,110,30,,,,,,,,,,,,,,,2.8157,29.281,0.5025,19.136,3022,CH2,v1,
12087,20241128,24,Cs0.1FA0.9PbI2.8Br0.2,1.5,,,,,,,4PADCB,0.33,,,,,,,,,1000,10,5000,40,12,240,110,30,,,,,,,,,,,,,,,5.0822,35.161,0.76172,18.975,3022,CH3,v1,
12088,20241128,24,Cs0.1FA0.9PbI2.8Br0.2,1.5,,,,,,,4PADCB,0.33,,,,,,,,,1000,10,5000,40,12,240,110,30,,,,,,,,,,,,,,,12.854,63.149,1.0327,19.71,3022,CH4,v1,
12089,20241128,24,Cs0.1FA0.9PbI2.8Br0.2,1.5,,,,,,,4PADCB,0.33,,,,,,,,,1000,10,5000,40,12,240,110,30,,,,,,,,,,,,,,,1.685e-06,30.061,0.69884,8.02e-06,3023,CH1,v1,
12090,20241128,24,Cs0.1FA0.9PbI2.8Br0.2,1.5,,,,,,,4PADCB,0.33,,,,,,,,,1000,10,5000,40,12,240,110,30,,,,,,,,,,,,,,,0.0,0.0,0.005316,3.0577,3023,CH2,v1,
12091,20241128,24,Cs0.1FA0.9PbI2.8Br0.2,1.5,,,,,,,4PADCB,0.33,,,,,,,,,1000,10,5000,40,12,240,110,30,,,,,,,,,,,,,,,15.331,76.66,1.0408,19.214,3023,CH3,v1,
12092,20241128,24,Cs0.1FA0.9PbI2.8Br0.2,1.5,,,,,,,4PADCB,0.33,,,,,,,,,1000,10,5000,40,12,240,110,30,,,,,,,,,,,,,,,4.0553,122.45,0.20182,16.41,3023,CH4,v1,
12093,20241128,24,Cs0.1FA0.9PbI2.8Br0.2,1.5,,,,,,,4PADCB,0.33,,,,,,,,,1000,10,5000,40,12,240,110,30,,,,,,,,,,,,,,,2.98e-08,189.34,0.044548,3.53e-07,3024,CH1,v1,
12094,20241128,24,Cs0.1FA0.9PbI2.8Br0.2,1.5,,,,,,,4PADCB,0.33,,,,,,,,,1000,10,5000,40,12,240,110,30,,,,,,,,,,,,,,,2.1835,27.495,0.41677,19.055,3024,CH2,v1,
12095,20241128,24,Cs0.1FA0.9PbI2.8Br0.2,1.5,,,,,,,4PADCB,0.33,,,,,,,,,1000,10,5000,40,12,240,110,30,,,,,,,,,,,,,,,4.6689,33.998,0.72226,19.013,3024,CH3,v1,
12096,20241128,24,Cs0.1FA0.9PbI2.8Br0.2,1.5,,,,,,,4PADCB,0.33,,,,,,,,,1000,10,5000,40,12,240,110,30,,,,,,,,,,,,,,,16.137,77.718,1.0377,20.01,3024,CH4,v1,
12097,20241128,24,Cs0.1FA0.9PbI2.8Br0.2,1.5,,,,,,,4PADCB,0.33,,,,,,,,,1000,10,5000,40,12,240,110,30,,,,,,,,,,,,,,,0.0,0.0,0.0,-1.68e-06,3025,CH1,v1,
12098,20241128,24,Cs0.1FA0.9PbI2.8Br0.2,1.5,,,,,,,4PADCB,0.33,,,,,,,,,1000,10,5000,40,12,240,110,30,,,,,,,,,,,,,,,0.20906,40.207,0.035435,14.674,3025,CH2,v1,
12099,20241128,24,Cs0.1FA0.9PbI2.8Br0.2,1.5,,,,,,,4PADCB,0.33,,,,,,,,,1000,10,5000,40,12,240,110,30,,,,,,,,,,,,,,,0.11513,137.85,0.008866,9.4207,3025,CH3,v1,
12100,20241128,24,Cs0.1FA0.9PbI2.8Br0.2,1.5,,,,,,,4PADCB,0.33,,,,,,,,,1000,10,5000,40,12,240,110,30,,,,,,,,,,,,,,,0.9488,368.69,0.018416,13.974,3025,CH4,v1,
12101,20241128,24,Cs0.1FA0.9PbI2.8Br0.2,1.5,,,,,,,4PADCB,0.33,,,,,,,,,1000,10,5000,40,12,240,110,30,,,,,,,,,,,,,,,0.0,0.0,0.0,8.5256,3026,CH1,v1,
12102,20241128,24,Cs0.1FA0.9PbI2.8Br0.2,1.5,,,,,,,4PADCB,0.33,,,,,,,,,1000,10,5000,40,12,240,110,30,,,,,,,,,,,,,,,10.851,57.392,1.0099,18.721,3026,CH2,v1,
12103,20241128,24,Cs0.1FA0.9PbI2.8Br0.2,1.5,,,,,,,4PADCB,0.33,,,,,,,,,1000,10,5000,40,12,240,110,30,,,,,,,,,,,,,,,14.033,75.07,1.0192,18.341,3026,CH3,v1,
12104,20241128,24,Cs0.1FA0.9PbI2.8Br0.2,1.5,,,,,,,4PADCB,0.33,,,,,,,,,1000,10,5000,40,12,240,110,30,,,,,,,,,,,,,,,10.772,56.941,1.0051,18.823,3026,CH4,v1,
12105,20241128,24,Cs0.1FA0.9PbI2.8Br0.2,1.5,,,,,,,4PADCB,0.33,,,,,,,,,1000,10,5000,40,12,240,110,30,,,,,,,,,,,,,,,0.0,0.0,0.60548,0.38607,3027,CH1,v1,
12106,20241128,24,Cs0.1FA0.9PbI2.8Br0.2,1.5,,,,,,,4PADCB,0.33,,,,,,,,,1000,10,5000,40,12,240,110,30,,,,,,,,,,,,,,,7.9403,41.61,0.9689,19.695,3027,CH2,v1,
12107,20241128,24,Cs0.1FA0.9PbI2.8Br0.2,1.5,,,,,,,4PADCB,0.33,,,,,,,,,1000,10,5000,40,12,240,110,30,,,,,,,,,,,,,,,10.187,53.99,0.99313,18.998,3027,CH3,v1,
12108,20241128,24,Cs0.1FA0.9PbI2.8Br0.2,1.5,,,,,,,4PADCB,0.33,,,,,,,,,1000,10,5000,40,12,240,110,30,,,,,,,,,,,,,,,15.218,74.421,1.0287,19.878,3027,CH4,v1,
12109,20241128,24,Cs0.1FA0.9PbI2.8Br0.2,1.5,,,,,,,4PADCB,0.33,,,,,,,,,1000,10,5000,40,12,240,110,30,,,,,,,,,,,,,,,0.33426,5.34e+48,0.0,4.1723,3028,CH1,v1,
12110,20241128,24,Cs0.1FA0.9PbI2.8Br0.2,1.5,,,,,,,4PADCB,0.33,,,,,,,,,1000,10,5000,40,12,240,110,30,,,,,,,,,,,,,,,5.2324,6515.3,0.00815,9.8535,3028,CH2,v1,
12111,20241128,24,Cs0.1FA0.9PbI2.8Br0.2,1.5,,,,,,,4PADCB,0.33,,,,,,,,,1000,10,5000,40,12,240,110,30,,,,,,,,,,,,,,,15.572,78.625,1.0271,19.283,3028,CH3,v1,
