Repository: MI-Materials-Intelligence/Recipe-Language-Model

# Learning Layer

## Overview

In the learning layer, the formulas and parameters are encoded and then tokenised into recipes as inputs. Through atomic skills of data extraction, cleaning, and matching, these data are organised into standardised datasets, providing the basis for RLM training and iterative recipe refinement.

Key Atomic Skills:
- **Cleaning**: Preprocessing and outlier cleaning
- **Matching**: Matching data pairs based on variables
- **Extraction**: Data extraction from robotic boxes

File: seven_ai_layers_robotics/learning/data/data50764_from_db.csv (part 48 of 253)
No,date,rank,Formula PVK,Concentration PVK,Formula Additive 1,Concentration Additive 1,Formula Additive 2,Concentration Additive 2,Formula Additive 3,Concentration Additive 3,Formula SAM 1,Concentration SAM 1,Formula SAM 2,Concentration SAM 2,Formula SAM 3,Concentration SAM 3,Spin Coating Speed SAM,Spin Coating Time SAM,Annealed Temperature SAM,Annealed Time SAM,Spin Coating Speed PVK 1,Spin Coating Time PVK 1,Spin Coating Speed PVK 2,Spin Coating Time PVK 2,Antisolvent Dropping Timing,Antisolvent Volume,Annealed Temperature PVK,Annealed Time PVK,Formula Passivator 1,Concentration Passivator 1,Formula Passivator 2,Concentration Passivator 2,Formula Passivator 3,Concentration Passivator 3,Formula Passivator 4,Concentration Passivator 4,Spin Coating Speed Passivator,Spin Coating Time Passivator,Passivator Dropping Timing,Passivator Volume,Annealed Temperature Passivator,Annealed Time Passivator,PCE,FF,Voc,Jsc,Product,Channel,From,upload_time
12112,20241128,24,Cs0.1FA0.9PbI2.8Br0.2,1.5,,,,,,,4PADCB,0.33,,,,,,,,,1000,10,5000,40,12,240,110,30,,,,,,,,,,,,,,,1.6805,119.02,0.077647,18.185,3028,CH4,v1,
12113,20241128,24,Cs0.1FA0.9PbI2.8Br0.2,1.5,,,,,,,4PADCB,0.33,,,,,,,,,1000,10,5000,40,12,240,110,30,,,,,,,,,,,,,,,0.013495,2.28e+47,0.0,3.9398,3029,CH1,v1,
12114,20241128,24,Cs0.1FA0.9PbI2.8Br0.2,1.5,,,,,,,4PADCB,0.33,,,,,,,,,1000,10,5000,40,12,240,110,30,,,,,,,,,,,,,,,5.1758,31.559,0.85205,19.248,3029,CH2,v1,
12115,20241128,24,Cs0.1FA0.9PbI2.8Br0.2,1.5,,,,,,,4PADCB,0.33,,,,,,,,,1000,10,5000,40,12,240,110,30,,,,,,,,,,,,,,,6.2033,35.913,0.91506,18.877,3029,CH3,v1,
12116,20241128,24,Cs0.1FA0.9PbI2.8Br0.2,1.5,,,,,,,4PADCB,0.33,,,,,,,,,1000,10,5000,40,12,240,110,30,,,,,,,,,,,,,,,16.125,78.732,1.0267,19.948,3029,CH4,v1,
12117,20241128,24,Cs0.1FA0.9PbI2.8Br0.2,1.5,,,,,,,4PADCB,0.33,,,,,,,,,1000,10,5000,40,12,240,110,30,,,,,,,,,,,,,,,5.95e-07,24.474,0.25072,9.7e-06,3030,CH1,v1,
12118,20241128,24,Cs0.1FA0.9PbI2.8Br0.2,1.5,,,,,,,4PADCB,0.33,,,,,,,,,1000,10,5000,40,12,240,110,30,,,,,,,,,,,,,,,0.85852,39.343,0.12491,17.47,3030,CH2,v1,
12119,20241128,24,Cs0.1FA0.9PbI2.8Br0.2,1.5,,,,,,,4PADCB,0.33,,,,,,,,,1000,10,5000,40,12,240,110,30,,,,,,,,,,,,,,,0.33532,68.196,0.033626,14.622,3030,CH3,v1,
12120,20241128,24,Cs0.1FA0.9PbI2.8Br0.2,1.5,,,,,,,4PADCB,0.33,,,,,,,,,1000,10,5000,40,12,240,110,30,,,,,,,,,,,,,,,0.0,0.0,0.035198,14.597,3030,CH4,v1,
12121,20241128,24,Cs0.2MA0.4FA0.4PbI2.8Br0.2,1.46,,,,,,,4PADCB,0.33,,,,,,,,,1000,10,5000,40,10,120,110,20,,,,,,,,,,,,,,,1.29e-06,29.615,0.69128,6.3e-06,3031,CH1,v1,
12122,20241128,24,Cs0.2MA0.4FA0.4PbI2.8Br0.2,1.46,,,,,,,4PADCB,0.33,,,,,,,,,1000,10,5000,40,10,120,110,20,,,,,,,,,,,,,,,0.89572,25.24,0.19603,18.103,3031,CH2,v1,
12123,20241128,24,Cs0.2MA0.4FA0.4PbI2.8Br0.2,1.46,,,,,,,4PADCB,0.33,,,,,,,,,1000,10,5000,40,10,120,110,20,,,,,,,,,,,,,,,0.44786,28.173,0.094553,16.812,3031,CH3,v1,
12124,20241128,24,Cs0.2MA0.4FA0.4PbI2.8Br0.2,1.46,,,,,,,4PADCB,0.33,,,,,,,,,1000,10,5000,40,10,120,110,20,,,,,,,,,,,,,,,10.983,57.564,1.0191,18.723,3031,CH4,v1,
12125,20241128,24,Cs0.2MA0.4FA0.4PbI2.8Br0.2,1.46,,,,,,,4PADCB,0.33,,,,,,,,,1000,10,5000,40,10,120,110,20,,,,,,,,,,,,,,,9.91e-07,26.626,0.58961,6.31e-06,3032,CH1,v1,
12126,20241128,24,Cs0.2MA0.4FA0.4PbI2.8Br0.2,1.46,,,,,,,4PADCB,0.33,,,,,,,,,1000,10,5000,40,10,120,110,20,,,,,,,,,,,,,,,10.571,52.583,0.99184,20.269,3032,CH2,v1,
12127,20241128,24,Cs0.2MA0.4FA0.4PbI2.8Br0.2,1.46,,,,,,,4PADCB,0.33,,,,,,,,,1000,10,5000,40,10,120,110,20,,,,,,,,,,,,,,,11.353,57.444,0.99317,19.899,3032,CH3,v1,
12128,20241128,24,Cs0.2MA0.4FA0.4PbI2.8Br0.2,1.46,,,,,,,4PADCB,0.33,,,,,,,,,1000,10,5000,40,10,120,110,20,,,,,,,,,,,,,,,12.071,59.721,0.99468,20.321,3032,CH4,v1,
12129,20241128,24,Cs0.2MA0.4FA0.4PbI2.8Br0.2,1.46,,,,,,,4PADCB,0.33,,,,,,,,,1000,10,5000,40,10,120,110,20,,,,,,,,,,,,,,,0.0,0.0,0.0,-1.79e-06,3033,CH1,v1,
12130,20241128,24,Cs0.2MA0.4FA0.4PbI2.8Br0.2,1.46,,,,,,,4PADCB,0.33,,,,,,,,,1000,10,5000,40,10,120,110,20,,,,,,,,,,,,,,,2.0199,28.13,0.37789,19.001,3033,CH2,v1,
12131,20241128,24,Cs0.2MA0.4FA0.4PbI2.8Br0.2,1.46,,,,,,,4PADCB,0.33,,,,,,,,,1000,10,5000,40,10,120,110,20,,,,,,,,,,,,,,,1.681,26.85,0.33545,18.663,3033,CH3,v1,
12132,20241128,24,Cs0.2MA0.4FA0.4PbI2.8Br0.2,1.46,,,,,,,4PADCB,0.33,,,,,,,,,1000,10,5000,40,10,120,110,20,,,,,,,,,,,,,,,5.3699,1080.0,0.028184,17.642,3033,CH4,v1,
12133,20241128,24,Cs0.2MA0.4FA0.4PbI2.8Br0.2,1.46,,,,,,,4PADCB,0.33,,,,,,,,,1000,10,5000,40,10,120,110,20,,,,,,,,,,,,,,,0.0,0.0,-0.06294,-7.46e-07,3034,CH1,v1,
12134,20241128,24,Cs0.2MA0.4FA0.4PbI2.8Br0.2,1.46,,,,,,,4PADCB,0.33,,,,,,,,,1000,10,5000,40,10,120,110,20,,,,,,,,,,,,,,,1.9651,198.53,0.05983,16.544,3034,CH2,v1,
12135,20241128,24,Cs0.2MA0.4FA0.4PbI2.8Br0.2,1.46,,,,,,,4PADCB,0.33,,,,,,,,,1000,10,5000,40,10,120,110,20,,,,,,,,,,,,,,,1.4317,194.56,0.046698,15.758,3034,CH3,v1,
12136,20241128,24,Cs0.2MA0.4FA0.4PbI2.8Br0.2,1.46,,,,,,,4PADCB,0.33,,,,,,,,,1000,10,5000,40,10,120,110,20,,,,,,,,,,,,,,,0.0,0.0,0.04831,16.441,3034,CH4,v1,
12137,20241128,24,Cs0.2MA0.4FA0.4PbI2.8Br0.2,1.46,,,,,,,4PADCB,0.33,,,,,,,,,1000,10,5000,40,10,120,110,20,,,,,,,,,,,,,,,1.546e-06,60.509,0.66476,3.84e-06,3035,CH1,v1,
12138,20241128,24,Cs0.2MA0.4FA0.4PbI2.8Br0.2,1.46,,,,,,,4PADCB,0.33,,,,,,,,,1000,10,5000,40,10,120,110,20,,,,,,,,,,,,,,,4.8074,31.3,0.7689,19.975,3035,CH2,v1,
12139,20241128,24,Cs0.2MA0.4FA0.4PbI2.8Br0.2,1.46,,,,,,,4PADCB,0.33,,,,,,,,,1000,10,5000,40,10,120,110,20,,,,,,,,,,,,,,,0.20136,29.352,0.045662,15.024,3035,CH3,v1,
12140,20241128,24,Cs0.2MA0.4FA0.4PbI2.8Br0.2,1.46,,,,,,,4PADCB,0.33,,,,,,,,,1000,10,5000,40,10,120,110,20,,,,,,,,,,,,,,,0.15491,28.569,0.03593,15.091,3035,CH4,v1,
12141,20241128,24,Cs0.2MA0.4FA0.4PbI2.8Br0.2,1.46,,,,,,,4PADCB,0.33,,,,,,,,,1000,10,5000,40,10,120,110,20,,,,,,,,,,,,,,,0.10233,0.53611,1.1854,16.102,3036,CH1,v1,
12142,20241128,24,Cs0.2MA0.4FA0.4PbI2.8Br0.2,1.46,,,,,,,4PADCB,0.33,,,,,,,,,1000,10,5000,40,10,120,110,20,,,,,,,,,,,,,,,3.986,32.653,0.64528,18.918,3036,CH2,v1,
12143,20241128,24,Cs0.2MA0.4FA0.4PbI2.8Br0.2,1.46,,,,,,,4PADCB,0.33,,,,,,,,,1000,10,5000,40,10,120,110,20,,,,,,,,,,,,,,,1.4726,26.704,0.30752,17.933,3036,CH3,v1,
12144,20241128,24,Cs0.2MA0.4FA0.4PbI2.8Br0.2,1.46,,,,,,,4PADCB,0.33,,,,,,,,,1000,10,5000,40,10,120,110,20,,,,,,,,,,,,,,,14.677,76.394,1.0261,18.724,3036,CH4,v1,
12145,20241128,24,Cs0.2MA0.4FA0.4PbI2.8Br0.2,1.46,,,,,,,4PADCB,0.33,,,,,,,,,1000,10,5000,40,10,120,110,20,,,,,,,,,,,,,,,0.0055008,1.44e+48,0.0,0.25454,3037,CH1,v1,
12146,20241128,24,Cs0.2MA0.4FA0.4PbI2.8Br0.2,1.46,,,,,,,4PADCB,0.33,,,,,,,,,1000,10,5000,40,10,120,110,20,,,,,,,,,,,,,,,11.397,59.847,0.99354,19.167,3037,CH2,v1,
12147,20241128,24,Cs0.2MA0.4FA0.4PbI2.8Br0.2,1.46,,,,,,,4PADCB,0.33,,,,,,,,,1000,10,5000,40,10,120,110,20,,,,,,,,,,,,,,,11.137,59.779,0.98006,19.01,3037,CH3,v1,
12148,20241128,24,Cs0.2MA0.4FA0.4PbI2.8Br0.2,1.46,,,,,,,4PADCB,0.33,,,,,,,,,1000,10,5000,40,10,120,110,20,,,,,,,,,,,,,,,10.928,58.522,0.95367,19.58,3037,CH4,v1,
12149,20241128,24,Cs0.2MA0.4FA0.4PbI2.8Br0.2,1.46,,,,,,,4PADCB,0.33,,,,,,,,,1000,10,5000,40,10,120,110,20,,,,,,,,,,,,,,,0.0055008,1.44e+48,0.0,0.25454,3038,CH1,v1,
12150,20241128,24,Cs0.2MA0.4FA0.4PbI2.8Br0.2,1.46,,,,,,,4PADCB,0.33,,,,,,,,,1000,10,5000,40,10,120,110,20,,,,,,,,,,,,,,,0.0055008,1.44e+48,0.0,0.25454,3038,CH2,v1,
12151,20241128,24,Cs0.2MA0.4FA0.4PbI2.8Br0.2,1.46,,,,,,,4PADCB,0.33,,,,,,,,,1000,10,5000,40,10,120,110,20,,,,,,,,,,,,,,,0.0055008,1.44e+48,0.0,0.25454,3038,CH3,v1,
12152,20241128,24,Cs0.2MA0.4FA0.4PbI2.8Br0.2,1.46,,,,,,,4PADCB,0.33,,,,,,,,,1000,10,5000,40,10,120,110,20,,,,,,,,,,,,,,,0.0055008,1.44e+48,0.0,0.25454,3038,CH4,v1,
12153,20241128,24,Cs0.2MA0.4FA0.4PbI2.8Br0.2,1.46,,,,,,,4PADCB,0.33,,,,,,,,,1000,10,5000,40,10,120,110,20,,,,,,,,,,,,,,,0.0055008,1.44e+48,0.0,0.25454,3039,CH1,v1,
12154,20241128,24,Cs0.2MA0.4FA0.4PbI2.8Br0.2,1.46,,,,,,,4PADCB,0.33,,,,,,,,,1000,10,5000,40,10,120,110,20,,,,,,,,,,,,,,,0.0055008,1.44e+48,0.0,0.25454,3039,CH2,v1,
12155,20241128,24,Cs0.2MA0.4FA0.4PbI2.8Br0.2,1.46,,,,,,,4PADCB,0.33,,,,,,,,,1000,10,5000,40,10,120,110,20,,,,,,,,,,,,,,,0.0055008,1.44e+48,0.0,0.25454,3039,CH3,v1,
12156,20241128,24,Cs0.2MA0.4FA0.4PbI2.8Br0.2,1.46,,,,,,,4PADCB,0.33,,,,,,,,,1000,10,5000,40,10,120,110,20,,,,,,,,,,,,,,,0.0055008,1.44e+48,0.0,0.25454,3039,CH4,v1,
12157,20241128,24,Cs0.2MA0.4FA0.4PbI2.8Br0.2,1.46,,,,,,,4PADCB,0.33,,,,,,,,,1000,10,5000,40,10,120,110,20,,,,,,,,,,,,,,,0.0055008,1.44e+48,0.0,0.25454,3040,CH1,v1,
12158,20241128,24,Cs0.2MA0.4FA0.4PbI2.8Br0.2,1.46,,,,,,,4PADCB,0.33,,,,,,,,,1000,10,5000,40,10,120,110,20,,,,,,,,,,,,,,,0.0055008,1.44e+48,0.0,0.25454,3040,CH2,v1,
12159,20241128,24,Cs0.2MA0.4FA0.4PbI2.8Br0.2,1.46,,,,,,,4PADCB,0.33,,,,,,,,,1000,10,5000,40,10,120,110,20,,,,,,,,,,,,,,,0.0055008,1.44e+48,0.0,0.25454,3040,CH3,v1,
12160,20241128,24,Cs0.2MA0.4FA0.4PbI2.8Br0.2,1.46,,,,,,,4PADCB,0.33,,,,,,,,,1000,10,5000,40,10,120,110,20,,,,,,,,,,,,,,,0.0055008,1.44e+48,0.0,0.25454,3040,CH4,v1,
12161,20241128,24,Cs0.05MA0.16FA0.79PbI2.9Br0.1,1.73,,,,,,,4PADCB,0.33,,,,,,,,,1000,10,5000,30,6,160,110,25,,,,,,,,,,,,,,,0.0,0.0,-0.054858,-3.45e-07,3041,CH1,v1,
12162,20241128,24,Cs0.05MA0.16FA0.79PbI2.9Br0.1,1.73,,,,,,,4PADCB,0.33,,,,,,,,,1000,10,5000,30,6,160,110,25,,,,,,,,,,,,,,,0.67383,234.44,0.02253,12.757,3041,CH2,v1,
12163,20241128,24,Cs0.05MA0.16FA0.79PbI2.9Br0.1,1.73,,,,,,,4PADCB,0.33,,,,,,,,,1000,10,5000,30,6,160,110,25,,,,,,,,,,,,,,,0.54383,27.172,0.11366,17.609,3041,CH3,v1,
12164,20241128,24,Cs0.05MA0.16FA0.79PbI2.9Br0.1,1.73,,,,,,,4PADCB,0.33,,,,,,,,,1000,10,5000,30,6,160,110,25,,,,,,,,,,,,,,,14.668,80.08,0.98806,18.538,3041,CH4,v1,
12165,20241128,24,Cs0.05MA0.16FA0.79PbI2.9Br0.1,1.73,,,,,,,4PADCB,0.33,,,,,,,,,1000,10,5000,30,6,160,110,25,,,,,,,,,,,,,,,3.06e-08,1.79e+48,0.0,-1.14e-06,3042,CH1,v1,
12166,20241128,24,Cs0.05MA0.16FA0.79PbI2.9Br0.1,1.73,,,,,,,4PADCB,0.33,,,,,,,,,1000,10,5000,30,6,160,110,25,,,,,,,,,,,,,,,5.5853,35.499,0.83473,18.849,3042,CH2,v1,
12167,20241128,24,Cs0.05MA0.16FA0.79PbI2.9Br0.1,1.73,,,,,,,4PADCB,0.33,,,,,,,,,1000,10,5000,30,6,160,110,25,,,,,,,,,,,,,,,13.346,77.511,0.95339,18.06,3042,CH3,v1,
12168,20241128,24,Cs0.05MA0.16FA0.79PbI2.9Br0.1,1.73,,,,,,,4PADCB,0.33,,,,,,,,,1000,10,5000,30,6,160,110,25,,,,,,,,,,,,,,,11.001,61.222,0.937,19.177,3042,CH4,v1,
12169,20241128,24,Cs0.05MA0.16FA0.79PbI2.9Br0.1,1.73,,,,,,,4PADCB,0.33,,,,,,,,,1000,10,5000,30,6,160,110,25,,,,,,,,,,,,,,,6.28e-07,26.551,0.58921,4.02e-06,3043,CH1,v1,
12170,20241128,24,Cs0.05MA0.16FA0.79PbI2.9Br0.1,1.73,,,,,,,4PADCB,0.33,,,,,,,,,1000,10,5000,30,6,160,110,25,,,,,,,,,,,,,,,13.373,73.143,0.97556,18.741,3043,CH2,v1,
12171,20241128,24,Cs0.05MA0.16FA0.79PbI2.9Br0.1,1.73,,,,,,,4PADCB,0.33,,,,,,,,,1000,10,5000,30,6,160,110,25,,,,,,,,,,,,,,,14.743,85.56,0.95879,17.972,3043,CH3,v1,
12172,20241128,24,Cs0.05MA0.16FA0.79PbI2.9Br0.1,1.73,,,,,,,4PADCB,0.33,,,,,,,,,1000,10,5000,30,6,160,110,25,,,,,,,,,,,,,,,15.851,87.419,0.9698,18.697,3043,CH4,v1,
12173,20241128,24,Cs0.05MA0.16FA0.79PbI2.9Br0.1,1.73,,,,,,,4PADCB,0.33,,,,,,,,,1000,10,5000,30,6,160,110,25,,,,,,,,,,,,,,,6.93e-07,26.773,0.54973,4.71e-06,3044,CH1,v1,
12174,20241128,24,Cs0.05MA0.16FA0.79PbI2.9Br0.1,1.73,,,,,,,4PADCB,0.33,,,,,,,,,1000,10,5000,30,6,160,110,25,,,,,,,,,,,,,,,0.31126,2.2492,0.77763,17.796,3044,CH2,v1,
12175,20241128,24,Cs0.05MA0.16FA0.79PbI2.9Br0.1,1.73,,,,,,,4PADCB,0.33,,,,,,,,,1000,10,5000,30,6,160,110,25,,,,,,,,,,,,,,,15.074,86.905,0.9741,17.806,3044,CH3,v1,
12176,20241128,24,Cs0.05MA0.16FA0.79PbI2.9Br0.1,1.73,,,,,,,4PADCB,0.33,,,,,,,,,1000,10,5000,30,6,160,110,25,,,,,,,,,,,,,,,2.2115,36.628,0.32125,18.795,3044,CH4,v1,
12177,20241128,24,Cs0.05MA0.16FA0.79PbI2.9Br0.1,1.73,,,,,,,4PADCB,0.33,,,,,,,,,1000,10,5000,30,6,160,110,25,,,,,,,,,,,,,,,6.63e-07,27.091,0.50191,4.87e-06,3045,CH1,v1,
12178,20241128,24,Cs0.05MA0.16FA0.79PbI2.9Br0.1,1.73,,,,,,,4PADCB,0.33,,,,,,,,,1000,10,5000,30,6,160,110,25,,,,,,,,,,,,,,,15.777,80.315,1.0138,19.376,3045,CH2,v1,
12179,20241128,24,Cs0.05MA0.16FA0.79PbI2.9Br0.1,1.73,,,,,,,4PADCB,0.33,,,,,,,,,1000,10,5000,30,6,160,110,25,,,,,,,,,,,,,,,11.805,67.433,0.90805,19.28,3045,CH3,v1,
12180,20241128,24,Cs0.05MA0.16FA0.79PbI2.9Br0.1,1.73,,,,,,,4PADCB,0.33,,,,,,,,,1000,10,5000,30,6,160,110,25,,,,,,,,,,,,,,,6.6686,39.493,0.8322,20.29,3045,CH4,v1,
12181,20241128,24,Cs0.05MA0.16FA0.79PbI2.9Br0.1,1.73,,,,,,,4PADCB,0.33,,,,,,,,,1000,10,5000,30,6,160,110,25,,,,,,,,,,,,,,,1.51e-07,39.879,0.15222,2.5e-06,3046,CH1,v1,
12182,20241128,24,Cs0.05MA0.16FA0.79PbI2.9Br0.1,1.73,,,,,,,4PADCB,0.33,,,,,,,,,1000,10,5000,30,6,160,110,25,,,,,,,,,,,,,,,0.63949,302.37,0.018656,11.336,3046,CH2,v1,
12183,20241128,24,Cs0.05MA0.16FA0.79PbI2.9Br0.1,1.73,,,,,,,4PADCB,0.33,,,,,,,,,1000,10,5000,30,6,160,110,25,,,,,,,,,,,,,,,1.6153,26.779,0.33474,18.02,3046,CH3,v1,
12184,20241128,24,Cs0.05MA0.16FA0.79PbI2.9Br0.1,1.73,,,,,,,4PADCB,0.33,,,,,,,,,1000,10,5000,30,6,160,110,25,,,,,,,,,,,,,,,15.68,85.787,0.96812,18.879,3046,CH4,v1,
12185,20241128,24,Cs0.05MA0.16FA0.79PbI2.9Br0.1,1.73,,,,,,,4PADCB,0.33,,,,,,,,,1000,10,5000,30,6,160,110,25,,,,,,,,,,,,,,,0.0,0.0,0.0,-1.94e-06,3047,CH1,v1,
12186,20241128,24,Cs0.05MA0.16FA0.79PbI2.9Br0.1,1.73,,,,,,,4PADCB,0.33,,,,,,,,,1000,10,5000,30,6,160,110,25,,,,,,,,,,,,,,,11.69,66.76,0.94623,18.506,3047,CH2,v1,
12187,20241128,24,Cs0.05MA0.16FA0.79PbI2.9Br0.1,1.73,,,,,,,4PADCB,0.33,,,,,,,,,1000,10,5000,30,6,160,110,25,,,,,,,,,,,,,,,14.609,84.182,0.94855,18.296,3047,CH3,v1,
12188,20241128,24,Cs0.05MA0.16FA0.79PbI2.9Br0.1,1.73,,,,,,,4PADCB,0.33,,,,,,,,,1000,10,5000,30,6,160,110,25,,,,,,,,,,,,,,,15.744,85.273,0.95232,19.387,3047,CH4,v1,
12189,20241128,24,Cs0.05MA0.16FA0.79PbI2.9Br0.1,1.73,,,,,,,4PADCB,0.33,,,,,,,,,1000,10,5000,30,6,160,110,25,,,,,,,,,,,,,,,8.14e-07,25.635,0.57484,5.52e-06,3048,CH1,v1,
12190,20241128,24,Cs0.05MA0.16FA0.79PbI2.9Br0.1,1.73,,,,,,,4PADCB,0.33,,,,,,,,,1000,10,5000,30,6,160,110,25,,,,,,,,,,,,,,,15.623,88.13,0.92886,19.084,3048,CH2,v1,
12191,20241128,24,Cs0.05MA0.16FA0.79PbI2.9Br0.1,1.73,,,,,,,4PADCB,0.33,,,,,,,,,1000,10,5000,30,6,160,110,25,,,,,,,,,,,,,,,15.214,88.295,0.94152,18.302,3048,CH3,v1,
12192,20241128,24,Cs0.05MA0.16FA0.79PbI2.9Br0.1,1.73,,,,,,,4PADCB,0.33,,,,,,,,,1000,10,5000,30,6,160,110,25,,,,,,,,,,,,,,,16.268,89.093,0.96644,18.893,3048,CH4,v1,
12193,20241128,24,Cs0.05MA0.16FA0.79PbI2.9Br0.1,1.73,,,,,,,4PADCB,0.33,,,,,,,,,1000,10,5000,30,6,160,110,25,,,,,,,,,,,,,,,1.01e-06,25.008,0.54903,7.35e-06,3049,CH1,v1,
12194,20241128,24,Cs0.05MA0.16FA0.79PbI2.9Br0.1,1.73,,,,,,,4PADCB,0.33,,,,,,,,,1000,10,5000,30,6,160,110,25,,,,,,,,,,,,,,,12.552,73.094,0.92384,18.588,3049,CH2,v1,
12195,20241128,24,Cs0.05MA0.16FA0.79PbI2.9Br0.1,1.73,,,,,,,4PADCB,0.33,,,,,,,,,1000,10,5000,30,6,160,110,25,,,,,,,,,,,,,,,15.422,87.131,0.98179,18.028,3049,CH3,v1,
12196,20241128,24,Cs0.05MA0.16FA0.79PbI2.9Br0.1,1.73,,,,,,,4PADCB,0.33,,,,,,,,,1000,10,5000,30,6,160,110,25,,,,,,,,,,,,,,,12.945,71.939,0.96182,18.709,3049,CH4,v1,
12197,20241128,24,Cs0.05MA0.16FA0.79PbI2.9Br0.1,1.73,,,,,,,4PADCB,0.33,,,,,,,,,1000,10,5000,30,6,160,110,25,,,,,,,,,,,,,,,0.6855,32.526,1.0059,2.0951,3050,CH1,v1,
12198,20241128,24,Cs0.05MA0.16FA0.79PbI2.9Br0.1,1.73,,,,,,,4PADCB,0.33,,,,,,,,,1000,10,5000,30,6,160,110,25,,,,,,,,,,,,,,,15.405,82.926,0.91736,20.251,3050,CH2,v1,
12199,20241128,24,Cs0.05MA0.16FA0.79PbI2.9Br0.1,1.73,,,,,,,4PADCB,0.33,,,,,,,,,1000,10,5000,30,6,160,110,25,,,,,,,,,,,,,,,7.1462,42.518,0.84462,19.899,3050,CH3,v1,
12200,20241128,24,Cs0.05MA0.16FA0.79PbI2.9Br0.1,1.73,,,,,,,4PADCB,0.33,,,,,,,,,1000,10,5000,30,6,160,110,25,,,,,,,,,,,,,,,13.616,72.547,0.93381,20.098,3050,CH4,v1,
12201,20241128,24,Cs0.05MA0.1FA0.85PbI2.85Br0.15,1.65,,,,,,,4PADCB,0.33,,,,,,,,,1200,10,5000,30,10,160,100,20,,,,,,,,,,,,,,,1.32e-06,27.331,0.71726,6.74e-06,3051,CH1,v1,
12202,20241128,24,Cs0.05MA0.1FA0.85PbI2.85Br0.15,1.65,,,,,,,4PADCB,0.33,,,,,,,,,1200,10,5000,30,10,160,100,20,,,,,,,,,,,,,,,14.539,75.618,0.99661,19.292,3051,CH2,v1,
12203,20241128,24,Cs0.05MA0.1FA0.85PbI2.85Br0.15,1.65,,,,,,,4PADCB,0.33,,,,,,,,,1200,10,5000,30,10,160,100,20,,,,,,,,,,,,,,,16.02,80.632,1.0667,18.625,3051,CH3,v1,
12204,20241128,24,Cs0.05MA0.1FA0.85PbI2.85Br0.15,1.65,,,,,,,4PADCB,0.33,,,,,,,,,1200,10,5000,30,10,160,100,20,,,,,,,,,,,,,,,16.825,83.321,1.0449,19.326,3051,CH4,v1,
12205,20241128,24,Cs0.05MA0.1FA0.85PbI2.85Br0.15,1.65,,,,,,,4PADCB,0.33,,,,,,,,,1200,10,5000,30,10,160,100,20,,,,,,,,,,,,,,,0.0,0.0,0.016157,1.11e-07,3052,CH1,v1,
12206,20241128,24,Cs0.05MA0.1FA0.85PbI2.85Br0.15,1.65,,,,,,,4PADCB,0.33,,,,,,,,,1200,10,5000,30,10,160,100,20,,,,,,,,,,,,,,,2.7643,1079.3,0.020002,12.805,3052,CH2,v1,
12207,20241128,24,Cs0.05MA0.1FA0.85PbI2.85Br0.15,1.65,,,,,,,4PADCB,0.33,,,,,,,,,1200,10,5000,30,10,160,100,20,,,,,,,,,,,,,,,0.085927,18.32,0.02552,18.379,3052,CH3,v1,
12208,20241128,24,Cs0.05MA0.1FA0.85PbI2.85Br0.15,1.65,,,,,,,4PADCB,0.33,,,,,,,,,1200,10,5000,30,10,160,100,20,,,,,,,,,,,,,,,0.0,0.0,0.007172,9.5668,3052,CH4,v1,
12209,20241128,24,Cs0.05MA0.1FA0.85PbI2.85Br0.15,1.65,,,,,,,4PADCB,0.33,,,,,,,,,1200,10,5000,30,10,160,100,20,,,,,,,,,,,,,,,5.4e-07,26.019,0.69345,2.99e-06,3053,CH1,v1,
12210,20241128,24,Cs0.05MA0.1FA0.85PbI2.85Br0.15,1.65,,,,,,,4PADCB,0.33,,,,,,,,,1200,10,5000,30,10,160,100,20,,,,,,,,,,,,,,,1.0569,414.0,0.018913,13.497,3053,CH2,v1,
12211,20241128,24,Cs0.05MA0.1FA0.85PbI2.85Br0.15,1.65,,,,,,,4PADCB,0.33,,,,,,,,,1200,10,5000,30,10,160,100,20,,,,,,,,,,,,,,,0.21346,105.44,0.015785,12.826,3053,CH3,v1,
12212,20241128,24,Cs0.05MA0.1FA0.85PbI2.85Br0.15,1.65,,,,,,,4PADCB,0.33,,,,,,,,,1200,10,5000,30,10,160,100,20,,,,,,,,,,,,,,,0.0,0.0,0.11301,18.963,3053,CH4,v1,
12213,20241128,24,Cs0.05MA0.1FA0.85PbI2.85Br0.15,1.65,,,,,,,4PADCB,0.33,,,,,,,,,1200,10,5000,30,10,160,100,20,,,,,,,,,,,,,,,4.82e-07,26.868,0.63402,2.83e-06,3054,CH1,v1,
12214,20241128,24,Cs0.05MA0.1FA0.85PbI2.85Br0.15,1.65,,,,,,,4PADCB,0.33,,,,,,,,,1200,10,5000,30,10,160,100,20,,,,,,,,,,,,,,,16.992,82.757,1.0277,19.98,3054,CH2,v1,
12215,20241128,24,Cs0.05MA0.1FA0.85PbI2.85Br0.15,1.65,,,,,,,4PADCB,0.33,,,,,,,,,1200,10,5000,30,10,160,100,20,,,,,,,,,,,,,,,16.381,81.449,1.0362,19.411,3054,CH3,v1,
12216,20241128,24,Cs0.05MA0.1FA0.85PbI2.85Br0.15,1.65,,,,,,,4PADCB,0.33,,,,,,,,,1200,10,5000,30,10,160,100,20,,,,,,,,,,,,,,,3.5466,29.835,0.58288,20.395,3054,CH4,v1,
12217,20241128,24,Cs0.05MA0.1FA0.85PbI2.85Br0.15,1.65,,,,,,,4PADCB,0.33,,,,,,,,,1200,10,5000,30,10,160,100,20,,,,,,,,,,,,,,,3.7e-09,1.2e+47,0.0,-2.04e-06,3055,CH1,v1,
12218,20241128,24,Cs0.05MA0.1FA0.85PbI2.85Br0.15,1.65,,,,,,,4PADCB,0.33,,,,,,,,,1200,10,5000,30,10,160,100,20,,,,,,,,,,,,,,,4.386,85561.0,0.001674,3.062,3055,CH2,v1,
12219,20241128,24,Cs0.05MA0.1FA0.85PbI2.85Br0.15,1.65,,,,,,,4PADCB,0.33,,,,,,,,,1200,10,5000,30,10,160,100,20,,,,,,,,,,,,,,,0.0,0.0,1.2908,2.4112,3055,CH3,v1,
12220,20241128,24,Cs0.05MA0.1FA0.85PbI2.85Br0.15,1.65,,,,,,,4PADCB,0.33,,,,,,,,,1200,10,5000,30,10,160,100,20,,,,,,,,,,,,,,,0.0,0.0,0.005615,6.9636,3055,CH4,v1,
12221,20241128,24,Cs0.05MA0.1FA0.85PbI2.85Br0.15,1.65,,,,,,,4PADCB,0.33,,,,,,,,,1200,10,5000,30,10,160,100,20,,,,,,,,,,,,,,,1.735e-06,23.728,0.63459,1.1522e-05,3056,CH1,v1,
12222,20241128,24,Cs0.05MA0.1FA0.85PbI2.85Br0.15,1.65,,,,,,,4PADCB,0.33,,,,,,,,,1200,10,5000,30,10,160,100,20,,,,,,,,,,,,,,,16.569,82.9,1.0329,19.35,3056,CH2,v1,
12223,20241128,24,Cs0.05MA0.1FA0.85PbI2.85Br0.15,1.65,,,,,,,4PADCB,0.33,,,,,,,,,1200,10,5000,30,10,160,100,20,,,,,,,,,,,,,,,11.175,59.111,1.0116,18.689,3056,CH3,v1,
12224,20241128,24,Cs0.05MA0.1FA0.85PbI2.85Br0.15,1.65,,,,,,,4PADCB,0.33,,,,,,,,,1200,10,5000,30,10,160,100,20,,,,,,,,,,,,,,,16.79,82.064,1.0516,19.455,3056,CH4,v1,
12225,20241128,24,Cs0.05MA0.1FA0.85PbI2.85Br0.15,1.65,,,,,,,4PADCB,0.33,,,,,,,,,1200,10,5000,30,10,160,100,20,,,,,,,,,,,,,,,3.39e-07,38.686,0.24318,3.61e-06,3057,CH1,v1,
12226,20241128,24,Cs0.05MA0.1FA0.85PbI2.85Br0.15,1.65,,,,,,,4PADCB,0.33,,,,,,,,,1200,10,5000,30,10,160,100,20,,,,,,,,,,,,,,,1.6805,130.0,0.073449,17.601,3057,CH2,v1,
12227,20241128,24,Cs0.05MA0.1FA0.85PbI2.85Br0.15,1.65,,,,,,,4PADCB,0.33,,,,,,,,,1200,10,5000,30,10,160,100,20,,,,,,,,,,,,,,,14.387,72.217,1.0415,19.128,3057,CH3,v1,
12228,20241128,24,Cs0.05MA0.1FA0.85PbI2.85Br0.15,1.65,,,,,,,4PADCB,0.33,,,,,,,,,1200,10,5000,30,10,160,100,20,,,,,,,,,,,,,,,0.98228,905.01,0.009905,10.958,3057,CH4,v1,
12229,20241128,24,Cs0.05MA0.1FA0.85PbI2.85Br0.15,1.65,,,,,,,4PADCB,0.33,,,,,,,,,1200,10,5000,30,10,160,100,20,,,,,,,,,,,,,,,1.9736,146.08,0.97334,1.388,3058,CH1,v1,
12230,20241128,24,Cs0.05MA0.1FA0.85PbI2.85Br0.15,1.65,,,,,,,4PADCB,0.33,,,,,,,,,1200,10,5000,30,10,160,100,20,,,,,,,,,,,,,,,11.137,2271.6,0.033646,14.572,3058,CH2,v1,
12231,20241128,24,Cs0.05MA0.1FA0.85PbI2.85Br0.15,1.65,,,,,,,4PADCB,0.33,,,,,,,,,1200,10,5000,30,10,160,100,20,,,,,,,,,,,,,,,0.37622,73.068,0.033839,15.216,3058,CH3,v1,
12232,20241128,24,Cs0.05MA0.1FA0.85PbI2.85Br0.15,1.65,,,,,,,4PADCB,0.33,,,,,,,,,1200,10,5000,30,10,160,100,20,,,,,,,,,,,,,,,2.2875,111.3,0.11072,18.562,3058,CH4,v1,
12233,20241128,24,Cs0.05MA0.1FA0.85PbI2.85Br0.15,1.65,,,,,,,4PADCB,0.33,,,,,,,,,1200,10,5000,30,10,160,100,20,,,,,,,,,,,,,,,0.0,0.0,0.0,1.6433,3059,CH1,v1,
12234,20241128,24,Cs0.05MA0.1FA0.85PbI2.85Br0.15,1.65,,,,,,,4PADCB,0.33,,,,,,,,,1200,10,5000,30,10,160,100,20,,,,,,,,,,,,,,,16.881,81.618,1.0334,20.015,3059,CH2,v1,
12235,20241128,24,Cs0.05MA0.1FA0.85PbI2.85Br0.15,1.65,,,,,,,4PADCB,0.33,,,,,,,,,1200,10,5000,30,10,160,100,20,,,,,,,,,,,,,,,13.763,70.359,1.0107,19.355,3059,CH3,v1,
12236,20241128,24,Cs0.05MA0.1FA0.85PbI2.85Br0.15,1.65,,,,,,,4PADCB,0.33,,,,,,,,,1200,10,5000,30,10,160,100,20,,,,,,,,,,,,,,,7.2174,38.863,0.92515,20.074,3059,CH4,v1,
12237,20241128,24,Cs0.05MA0.1FA0.85PbI2.85Br0.15,1.65,,,,,,,4PADCB,0.33,,,,,,,,,1200,10,5000,30,10,160,100,20,,,,,,,,,,,,,,,8.5e-09,1.6e+47,0.0,-3.57e-06,3060,CH1,v1,
12238,20241128,24,Cs0.05MA0.1FA0.85PbI2.85Br0.15,1.65,,,,,,,4PADCB,0.33,,,,,,,,,1200,10,5000,30,10,160,100,20,,,,,,,,,,,,,,,0.0,0.0,0.004772,2.0865,3060,CH2,v1,
12239,20241128,24,Cs0.05MA0.1FA0.85PbI2.85Br0.15,1.65,,,,,,,4PADCB,0.33,,,,,,,,,1200,10,5000,30,10,160,100,20,,,,,,,,,,,,,,,0.32365,2193.7,0.003243,4.55,3060,CH3,v1,
12240,20241128,24,Cs0.05MA0.1FA0.85PbI2.85Br0.15,1.65,,,,,,,4PADCB,0.33,,,,,,,,,1200,10,5000,30,10,160,100,20,,,,,,,,,,,,,,,1.856,810.61,0.018256,12.542,3060,CH4,v1,
12241,20241128,24,Cs0.05MA0.1FA0.85PbI3.0,1.73,,,,,,,4PADCB,0.33,,,,,,,,,1000,10,5000,40,10,160,110,15,,,,,,,,,,,,,,,3.52e-08,4.22e+48,0.0,-5.57e-07,3061,CH1,v1,
12242,20241128,24,Cs0.05MA0.1FA0.85PbI3.0,1.73,,,,,,,4PADCB,0.33,,,,,,,,,1000,10,5000,40,10,160,110,15,,,,,,,,,,,,,,,2.0002,24.357,0.97181,8.4502,3061,CH2,v1,
12243,20241128,24,Cs0.05MA0.1FA0.85PbI3.0,1.73,,,,,,,4PADCB,0.33,,,,,,,,,1000,10,5000,40,10,160,110,15,,,,,,,,,,,,,,,0.76721,27.006,0.3577,7.942,3061,CH3,v1,
12244,20241128,24,Cs0.05MA0.1FA0.85PbI3.0,1.73,,,,,,,4PADCB,0.33,,,,,,,,,1000,10,5000,40,10,160,110,15,,,,,,,,,,,,,,,1.8128,24.164,1.033,7.2625,3061,CH4,v1,
12245,20241128,24,Cs0.05MA0.1FA0.85PbI3.0,1.73,,,,,,,4PADCB,0.33,,,,,,,,,1000,10,5000,40,10,160,110,15,,,,,,,,,,,,,,,1.38e-08,8.26e+47,0.0,-1.11e-06,3062,CH1,v1,
12246,20241128,24,Cs0.05MA0.1FA0.85PbI3.0,1.73,,,,,,,4PADCB,0.33,,,,,,,,,1000,10,5000,40,10,160,110,15,,,,,,,,,,,,,,,3.2159,105.59,0.15784,19.296,3062,CH2,v1,
12247,20241128,24,Cs0.05MA0.1FA0.85PbI3.0,1.73,,,,,,,4PADCB,0.33,,,,,,,,,1000,10,5000,40,10,160,110,15,,,,,,,,,,,,,,,5.8136,36.671,0.85968,18.441,3062,CH3,v1,
12248,20241128,24,Cs0.05MA0.1FA0.85PbI3.0,1.73,,,,,,,4PADCB,0.33,,,,,,,,,1000,10,5000,40,10,160,110,15,,,,,,,,,,,,,,,5.3563,34.877,0.83185,18.462,3062,CH4,v1,
12249,20241128,24,Cs0.05MA0.1FA0.85PbI3.0,1.73,,,,,,,4PADCB,0.33,,,,,,,,,1000,10,5000,40,10,160,110,15,,,,,,,,,,,,,,,1.17e-06,28.634,0.6387,6.39e-06,3063,CH1,v1,
12250,20241128,24,Cs0.05MA0.1FA0.85PbI3.0,1.73,,,,,,,4PADCB,0.33,,,,,,,,,1000,10,5000,40,10,160,110,15,,,,,,,,,,,,,,,14.941,76.503,1.0244,19.065,3063,CH2,v1,
12251,20241128,24,Cs0.05MA0.1FA0.85PbI3.0,1.73,,,,,,,4PADCB,0.33,,,,,,,,,1000,10,5000,40,10,160,110,15,,,,,,,,,,,,,,,1.06,586.65,0.015329,11.787,3063,CH3,v1,
12252,20241128,24,Cs0.05MA0.1FA0.85PbI3.0,1.73,,,,,,,4PADCB,0.33,,,,,,,,,1000,10,5000,40,10,160,110,15,,,,,,,,,,,,,,,0.20349,20.7,0.049077,20.03,3063,CH4,v1,
12253,20241128,24,Cs0.05MA0.1FA0.85PbI3.0,1.73,,,,,,,4PADCB,0.33,,,,,,,,,1000,10,5000,40,10,160,110,15,,,,,,,,,,,,,,,3.81e-08,1.1e+48,0.0,-2.31e-06,3064,CH1,v1,
12254,20241128,24,Cs0.05MA0.1FA0.85PbI3.0,1.73,,,,,,,4PADCB,0.33,,,,,,,,,1000,10,5000,40,10,160,110,15,,,,,,,,,,,,,,,1.4208,28.12,0.25502,19.813,3064,CH2,v1,
12255,20241128,24,Cs0.05MA0.1FA0.85PbI3.0,1.73,,,,,,,4PADCB,0.33,,,,,,,,,1000,10,5000,40,10,160,110,15,,,,,,,,,,,,,,,0.13411,33.564,0.028481,14.029,3064,CH3,v1,
12256,20241128,24,Cs0.05MA0.1FA0.85PbI3.0,1.73,,,,,,,4PADCB,0.33,,,,,,,,,1000,10,5000,40,10,160,110,15,,,,,,,,,,,,,,,5.9866,273.78,0.088343,24.752,3064,CH4,v1,
12257,20241128,24,Cs0.05MA0.1FA0.85PbI3.0,1.73,,,,,,,4PADCB,0.33,,,,,,,,,1000,10,5000,40,10,160,110,15,,,,,,,,,,,,,,,6.55e-07,27.408,0.60686,3.94e-06,3065,CH1,v1,
12258,20241128,24,Cs0.05MA0.1FA0.85PbI3.0,1.73,,,,,,,4PADCB,0.33,,,,,,,,,1000,10,5000,40,10,160,110,15,,,,,,,,,,,,,,,2.2324,28.579,0.41403,18.867,3065,CH2,v1,
12259,20241128,24,Cs0.05MA0.1FA0.85PbI3.0,1.73,,,,,,,4PADCB,0.33,,,,,,,,,1000,10,5000,40,10,160,110,15,,,,,,,,,,,,,,,11.401,65.395,1.0605,16.439,3065,CH3,v1,
12260,20241128,24,Cs0.05MA0.1FA0.85PbI3.0,1.73,,,,,,,4PADCB,0.33,,,,,,,,,1000,10,5000,40,10,160,110,15,,,,,,,,,,,,,,,12.929,68.145,1.0625,17.856,3065,CH4,v1,
12261,20241128,24,Cs0.05MA0.1FA0.85PbI3.0,1.73,,,,,,,4PADCB,0.33,,,,,,,,,1000,10,5000,40,10,160,110,15,,,,,,,,,,,,,,,0.0,0.0,-0.062561,-6.32e-07,3066,CH1,v1,
12262,20241128,24,Cs0.05MA0.1FA0.85PbI3.0,1.73,,,,,,,4PADCB,0.33,,,,,,,,,1000,10,5000,40,10,160,110,15,,,,,,,,,,,,,,,1.5867,22.854,0.98665,7.0369,3066,CH2,v1,
12263,20241128,24,Cs0.05MA0.1FA0.85PbI3.0,1.73,,,,,,,4PADCB,0.33,,,,,,,,,1000,10,5000,40,10,160,110,15,,,,,,,,,,,,,,,1.5375,23.122,0.99201,6.7028,3066,CH3,v1,
12264,20241128,24,Cs0.05MA0.1FA0.85PbI3.0,1.73,,,,,,,4PADCB,0.33,,,,,,,,,1000,10,5000,40,10,160,110,15,,,,,,,,,,,,,,,1.9552,23.469,1.0349,8.0499,3066,CH4,v1,
12265,20241128,24,Cs0.05MA0.1FA0.85PbI3.0,1.73,,,,,,,4PADCB,0.33,,,,,,,,,1000,10,5000,40,10,160,110,15,,,,,,,,,,,,,,,0.0,0.0,0.0,-1.56e-06,3067,CH1,v1,
12266,20241128,24,Cs0.05MA0.1FA0.85PbI3.0,1.73,,,,,,,4PADCB,0.33,,,,,,,,,1000,10,5000,40,10,160,110,15,,,,,,,,,,,,,,,0.0,0.0,0.15826,19.478,3067,CH2,v1,
12267,20241128,24,Cs0.05MA0.1FA0.85PbI3.0,1.73,,,,,,,4PADCB,0.33,,,,,,,,,1000,10,5000,40,10,160,110,15,,,,,,,,,,,,,,,9.3524,53.259,1.0086,17.411,3067,CH3,v1,
12268,20241128,24,Cs0.05MA0.1FA0.85PbI3.0,1.73,,,,,,,4PADCB,0.33,,,,,,,,,1000,10,5000,40,10,160,110,15,,,,,,,,,,,,,,,7.277,44.172,0.95734,17.208,3067,CH4,v1,
12269,20241128,24,Cs0.05MA0.1FA0.85PbI3.0,1.73,,,,,,,4PADCB,0.33,,,,,,,,,1000,10,5000,40,10,160,110,15,,,,,,,,,,,,,,,0.10332,7.06e+48,0.0,0.97605,3068,CH1,v1,
12270,20241128,24,Cs0.05MA0.1FA0.85PbI3.0,1.73,,,,,,,4PADCB,0.33,,,,,,,,,1000,10,5000,40,10,160,110,15,,,,,,,,,,,,,,,13.932,73.688,1.0364,18.242,3068,CH2,v1,
12271,20241128,24,Cs0.05MA0.1FA0.85PbI3.0,1.73,,,,,,,4PADCB,0.33,,,,,,,,,1000,10,5000,40,10,160,110,15,,,,,,,,,,,,,,,0.0,0.0,0.030494,13.788,3068,CH3,v1,
12272,20241128,24,Cs0.05MA0.1FA0.85PbI3.0,1.73,,,,,,,4PADCB,0.33,,,,,,,,,1000,10,5000,40,10,160,110,15,,,,,,,,,,,,,,,3.2369,33.98,0.45506,20.933,3068,CH4,v1,
12273,20241128,24,Cs0.05MA0.1FA0.85PbI3.0,1.73,,,,,,,4PADCB,0.33,,,,,,,,,1000,10,5000,40,10,160,110,15,,,,,,,,,,,,,,,0.0,0.0,-0.04507,-4.96e-07,3069,CH1,v1,
12274,20241128,24,Cs0.05MA0.1FA0.85PbI3.0,1.73,,,,,,,4PADCB,0.33,,,,,,,,,1000,10,5000,40,10,160,110,15,,,,,,,,,,,,,,,4.7214,31.473,0.79801,18.798,3069,CH2,v1,
12275,20241128,24,Cs0.05MA0.1FA0.85PbI3.0,1.73,,,,,,,4PADCB,0.33,,,,,,,,,1000,10,5000,40,10,160,110,15,,,,,,,,,,,,,,,0.55303,92.124,0.039259,15.291,3069,CH3,v1,
12276,20241128,24,Cs0.05MA0.1FA0.85PbI3.0,1.73,,,,,,,4PADCB,0.33,,,,,,,,,1000,10,5000,40,10,160,110,15,,,,,,,,,,,,,,,8.5319,45.565,0.99905,18.742,3069,CH4,v1,
12277,20241128,24,Cs0.05MA0.1FA0.85PbI3.0,1.73,,,,,,,4PADCB,0.33,,,,,,,,,1000,10,5000,40,10,160,110,15,,,,,,,,,,,,,,,3.6066,22.49,1.1927,13.446,3070,CH1,v1,
12278,20241128,24,Cs0.05MA0.1FA0.85PbI3.0,1.73,,,,,,,4PADCB,0.33,,,,,,,,,1000,10,5000,40,10,160,110,15,,,,,,,,,,,,,,,5.7316,35.226,0.98339,16.546,3070,CH2,v1,
12279,20241128,24,Cs0.05MA0.1FA0.85PbI3.0,1.73,,,,,,,4PADCB,0.33,,,,,,,,,1000,10,5000,40,10,160,110,15,,,,,,,,,,,,,,,7.2108,47.083,1.0447,14.66,3070,CH3,v1,
12280,20241128,24,Cs0.05MA0.1FA0.85PbI3.0,1.73,,,,,,,4PADCB,0.33,,,,,,,,,1000,10,5000,40,10,160,110,15,,,,,,,,,,,,,,,11.406,65.37,1.0759,16.216,3070,CH4,v1,
12281,20241128,24,Cs0.05MA0.2FA0.75PbI2.8Br0.2,1.4,,,,,,,4PADCB,0.33,,,,,,,,,1200,10,5000,30,8,200,110,30,,,,,,,,,,,,,,,9.94e-07,23.882,0.70635,5.89e-06,3071,CH1,v1,
12282,20241128,24,Cs0.05MA0.2FA0.75PbI2.8Br0.2,1.4,,,,,,,4PADCB,0.33,,,,,,,,,1200,10,5000,30,8,200,110,30,,,,,,,,,,,,,,,13.612,69.505,1.019,19.219,3071,CH2,v1,
12283,20241128,24,Cs0.05MA0.2FA0.75PbI2.8Br0.2,1.4,,,,,,,4PADCB,0.33,,,,,,,,,1200,10,5000,30,8,200,110,30,,,,,,,,,,,,,,,0.24181,2370.2,0.002683,3.8024,3071,CH3,v1,
12284,20241128,24,Cs0.05MA0.2FA0.75PbI2.8Br0.2,1.4,,,,,,,4PADCB,0.33,,,,,,,,,1200,10,5000,30,8,200,110,30,,,,,,,,,,,,,,,13.837,71.805,1.0533,18.295,3071,CH4,v1,
12285,20241128,24,Cs0.05MA0.2FA0.75PbI2.8Br0.2,1.4,,,,,,,4PADCB,0.33,,,,,,,,,1200,10,5000,30,8,200,110,30,,,,,,,,,,,,,,,6.17e-07,22.812,0.66273,4.08e-06,3072,CH1,v1,
12286,20241128,24,Cs0.05MA0.2FA0.75PbI2.8Br0.2,1.4,,,,,,,4PADCB,0.33,,,,,,,,,1200,10,5000,30,8,200,110,30,,,,,,,,,,,,,,,14.731,72.97,1.0457,19.306,3072,CH2,v1,
12287,20241128,24,Cs0.05MA0.2FA0.75PbI2.8Br0.2,1.4,,,,,,,4PADCB,0.33,,,,,,,,,1200,10,5000,30,8,200,110,30,,,,,,,,,,,,,,,13.518,69.393,1.06,18.377,3072,CH3,v1,
12288,20241128,24,Cs0.05MA0.2FA0.75PbI2.8Br0.2,1.4,,,,,,,4PADCB,0.33,,,,,,,,,1200,10,5000,30,8,200,110,30,,,,,,,,,,,,,,,10.039,49.863,1.0375,19.405,3072,CH4,v1,
12289,20241128,24,Cs0.05MA0.2FA0.75PbI2.8Br0.2,1.4,,,,,,,4PADCB,0.33,,,,,,,,,1200,10,5000,30,8,200,110,30,,,,,,,,,,,,,,,5.69e-07,27.497,0.60504,3.42e-06,3073,CH1,v1,
12290,20241128,24,Cs0.05MA0.2FA0.75PbI2.8Br0.2,1.4,,,,,,,4PADCB,0.33,,,,,,,,,1200,10,5000,30,8,200,110,30,,,,,,,,,,,,,,,0.83141,1510.7,0.007113,7.7368,3073,CH2,v1,
12291,20241128,24,Cs0.05MA0.2FA0.75PbI2.8Br0.2,1.4,,,,,,,4PADCB,0.33,,,,,,,,,1200,10,5000,30,8,200,110,30,,,,,,,,,,,,,,,1.0517,5.6875,0.97083,19.046,3073,CH3,v1,
12292,20241128,24,Cs0.05MA0.2FA0.75PbI2.8Br0.2,1.4,,,,,,,4PADCB,0.33,,,,,,,,,1200,10,5000,30,8,200,110,30,,,,,,,,,,,,,,,7.2128,38.013,0.94978,19.978,3073,CH4,v1,
12293,20241128,24,Cs0.05MA0.2FA0.75PbI2.8Br0.2,1.4,,,,,,,4PADCB,0.33,,,,,,,,,1200,10,5000,30,8,200,110,30,,,,,,,,,,,,,,,0.0,0.0,0.0,-8.33e-07,3074,CH1,v1,
12294,20241128,24,Cs0.05MA0.2FA0.75PbI2.8Br0.2,1.4,,,,,,,4PADCB,0.33,,,,,,,,,1200,10,5000,30,8,200,110,30,,,,,,,,,,,,,,,15.422,74.727,1.0368,19.905,3074,CH2,v1,
12295,20241128,24,Cs0.05MA0.2FA0.75PbI2.8Br0.2,1.4,,,,,,,4PADCB,0.33,,,,,,,,,1200,10,5000,30,8,200,110,30,,,,,,,,,,,,,,,15.713,76.034,1.0517,19.65,3074,CH3,v1,
12296,20241128,24,Cs0.05MA0.2FA0.75PbI2.8Br0.2,1.4,,,,,,,4PADCB,0.33,,,,,,,,,1200,10,5000,30,8,200,110,30,,,,,,,,,,,,,,,0.0,0.0,0.007498,8.9697,3074,CH4,v1,
12297,20241128,24,Cs0.05MA0.2FA0.75PbI2.8Br0.2,1.4,,,,,,,4PADCB,0.33,,,,,,,,,1200,10,5000,30,8,200,110,30,,,,,,,,,,,,,,,0.0,0.0,0.09477,8.64e-07,3075,CH1,v1,
12298,20241128,24,Cs0.05MA0.2FA0.75PbI2.8Br0.2,1.4,,,,,,,4PADCB,0.33,,,,,,,,,1200,10,5000,30,8,200,110,30,,,,,,,,,,,,,,,9.7825,4.47e+49,0.0,-14.577,3075,CH2,v1,
12299,20241128,24,Cs0.05MA0.2FA0.75PbI2.8Br0.2,1.4,,,,,,,4PADCB,0.33,,,,,,,,,1200,10,5000,30,8,200,110,30,,,,,,,,,,,,,,,15.056,74.278,1.05,19.306,3075,CH3,v1,
12300,20241128,24,Cs0.05MA0.2FA0.75PbI2.8Br0.2,1.4,,,,,,,4PADCB,0.33,,,,,,,,,1200,10,5000,30,8,200,110,30,,,,,,,,,,,,,,,2.6976,27.245,0.4803,20.615,3075,CH4,v1,
12301,20241128,24,Cs0.05MA0.2FA0.75PbI2.8Br0.2,1.4,,,,,,,4PADCB,0.33,,,,,,,,,1200,10,5000,30,8,200,110,30,,,,,,,,,,,,,,,2.06e-06,25.937,0.70321,1.1288e-05,3076,CH1,v1,
12302,20241128,24,Cs0.05MA0.2FA0.75PbI2.8Br0.2,1.4,,,,,,,4PADCB,0.33,,,,,,,,,1200,10,5000,30,8,200,110,30,,,,,,,,,,,,,,,14.157,71.234,1.0355,19.193,3076,CH2,v1,
12303,20241128,24,Cs0.05MA0.2FA0.75PbI2.8Br0.2,1.4,,,,,,,4PADCB,0.33,,,,,,,,,1200,10,5000,30,8,200,110,30,,,,,,,,,,,,,,,0.0,0.0,0.004985,6.4813,3076,CH3,v1,
12304,20241128,24,Cs0.05MA0.2FA0.75PbI2.8Br0.2,1.4,,,,,,,4PADCB,0.33,,,,,,,,,1200,10,5000,30,8,200,110,30,,,,,,,,,,,,,,,13.957,70.725,1.0565,18.679,3076,CH4,v1,
12305,20241128,24,Cs0.05MA0.2FA0.75PbI2.8Br0.2,1.4,,,,,,,4PADCB,0.33,,,,,,,,,1200,10,5000,30,8,200,110,30,,,,,,,,,,,,,,,1.3e-06,27.627,0.6901,6.83e-06,3077,CH1,v1,
12306,20241128,24,Cs0.05MA0.2FA0.75PbI2.8Br0.2,1.4,,,,,,,4PADCB,0.33,,,,,,,,,1200,10,5000,30,8,200,110,30,,,,,,,,,,,,,,,14.628,71.637,1.056,19.337,3077,CH2,v1,
12307,20241128,24,Cs0.05MA0.2FA0.75PbI2.8Br0.2,1.4,,,,,,,4PADCB,0.33,,,,,,,,,1200,10,5000,30,8,200,110,30,,,,,,,,,,,,,,,12.76,65.786,1.0546,18.392,3077,CH3,v1,
12308,20241128,24,Cs0.05MA0.2FA0.75PbI2.8Br0.2,1.4,,,,,,,4PADCB,0.33,,,,,,,,,1200,10,5000,30,8,200,110,30,,,,,,,,,,,,,,,14.376,70.505,1.0551,19.326,3077,CH4,v1,
12309,20241128,24,Cs0.05MA0.2FA0.75PbI2.8Br0.2,1.4,,,,,,,4PADCB,0.33,,,,,,,,,1200,10,5000,30,8,200,110,30,,,,,,,,,,,,,,,1.84e-06,24.481,0.65237,1.1521e-05,3078,CH1,v1,
12310,20241128,24,Cs0.05MA0.2FA0.75PbI2.8Br0.2,1.4,,,,,,,4PADCB,0.33,,,,,,,,,1200,10,5000,30,8,200,110,30,,,,,,,,,,,,,,,0.0,0.0,0.006603,7.3991,3078,CH2,v1,
12311,20241128,24,Cs0.05MA0.2FA0.75PbI2.8Br0.2,1.4,,,,,,,4PADCB,0.33,,,,,,,,,1200,10,5000,30,8,200,110,30,,,,,,,,,,,,,,,10.916,57.979,1.0055,18.723,3078,CH3,v1,
12312,20241128,24,Cs0.05MA0.2FA0.75PbI2.8Br0.2,1.4,,,,,,,4PADCB,0.33,,,,,,,,,1200,10,5000,30,8,200,110,30,,,,,,,,,,,,,,,13.991,69.254,1.0262,19.687,3078,CH4,v1,
12313,20241128,24,Cs0.05MA0.2FA0.75PbI2.8Br0.2,1.4,,,,,,,4PADCB,0.33,,,,,,,,,1200,10,5000,30,8,200,110,30,,,,,,,,,,,,,,,8.08e-08,1.3e+48,0.0,-4.14e-06,3079,CH1,v1,
12314,20241128,24,Cs0.05MA0.2FA0.75PbI2.8Br0.2,1.4,,,,,,,4PADCB,0.33,,,,,,,,,1200,10,5000,30,8,200,110,30,,,,,,,,,,,,,,,14.759,72.801,1.0424,19.447,3079,CH2,v1,
12315,20241128,24,Cs0.05MA0.2FA0.75PbI2.8Br0.2,1.4,,,,,,,4PADCB,0.33,,,,,,,,,1200,10,5000,30,8,200,110,30,,,,,,,,,,,,,,,14.947,73.111,1.0493,19.484,3079,CH3,v1,
12316,20241128,24,Cs0.05MA0.2FA0.75PbI2.8Br0.2,1.4,,,,,,,4PADCB,0.33,,,,,,,,,1200,10,5000,30,8,200,110,30,,,,,,,,,,,,,,,3.2608,116.09,0.12009,23.39,3079,CH4,v1,
12317,20241128,24,Cs0.05MA0.2FA0.75PbI2.8Br0.2,1.4,,,,,,,4PADCB,0.33,,,,,,,,,1200,10,5000,30,8,200,110,30,,,,,,,,,,,,,,,1.6e-06,23.625,0.654,1.0354e-05,3080,CH1,v1,
12318,20241128,24,Cs0.05MA0.2FA0.75PbI2.8Br0.2,1.4,,,,,,,4PADCB,0.33,,,,,,,,,1200,10,5000,30,8,200,110,30,,,,,,,,,,,,,,,0.0,0.0,0.0,-10.34,3080,CH2,v1,
12319,20241128,24,Cs0.05MA0.2FA0.75PbI2.8Br0.2,1.4,,,,,,,4PADCB,0.33,,,,,,,,,1200,10,5000,30,8,200,110,30,,,,,,,,,,,,,,,14.021,69.993,1.0634,18.839,3080,CH3,v1,
12320,20241128,24,Cs0.05MA0.2FA0.75PbI2.8Br0.2,1.4,,,,,,,4PADCB,0.33,,,,,,,,,1200,10,5000,30,8,200,110,30,,,,,,,,,,,,,,,9.3493,46.275,1.0039,20.125,3080,CH4,v1,
12321,20241128,24,Cs0.10MA0.20FA0.70PbI2.75Br0.25,1.38,,,,,,,4PADCB,0.33,,,,,,,,,950,10,5000,30,8,160,105,20,,,,,,,,,,,,,,,7.72e-07,29.662,0.61556,4.23e-06,3081,CH1,v1,
12322,20241128,24,Cs0.10MA0.20FA0.70PbI2.75Br0.25,1.38,,,,,,,4PADCB,0.33,,,,,,,,,950,10,5000,30,8,160,105,20,,,,,,,,,,,,,,,0.0,0.0,-0.010012,-1.12e-06,3081,CH2,v1,
12323,20241128,24,Cs0.10MA0.20FA0.70PbI2.75Br0.25,1.38,,,,,,,4PADCB,0.33,,,,,,,,,950,10,5000,30,8,160,105,20,,,,,,,,,,,,,,,0.0,0.0,-0.002588,-4.7099,3081,CH3,v1,
12324,20241128,24,Cs0.10MA0.20FA0.70PbI2.75Br0.25,1.38,,,,,,,4PADCB,0.33,,,,,,,,,950,10,5000,30,8,160,105,20,,,,,,,,,,,,,,,0.0,0.0,0.005978,7.799,3081,CH4,v1,
12325,20241128,24,Cs0.10MA0.20FA0.70PbI2.75Br0.25,1.38,,,,,,,4PADCB,0.33,,,,,,,,,950,10,5000,30,8,160,105,20,,,,,,,,,,,,,,,6e-09,1.94e+47,0.0,-2.04e-06,3082,CH1,v1,
12326,20241128,24,Cs0.10MA0.20FA0.70PbI2.75Br0.25,1.38,,,,,,,4PADCB,0.33,,,,,,,,,950,10,5000,30,8,160,105,20,,,,,,,,,,,,,,,13.944,71.282,1.0274,19.04,3082,CH2,v1,
12327,20241128,24,Cs0.10MA0.20FA0.70PbI2.75Br0.25,1.38,,,,,,,4PADCB,0.33,,,,,,,,,950,10,5000,30,8,160,105,20,,,,,,,,,,,,,,,3.302,2395.1,0.011624,11.861,3082,CH3,v1,
12328,20241128,24,Cs0.10MA0.20FA0.70PbI2.75Br0.25,1.38,,,,,,,4PADCB,0.33,,,,,,,,,950,10,5000,30,8,160,105,20,,,,,,,,,,,,,,,0.068577,4.8762,0.093763,14.999,3082,CH4,v1,
12329,20241128,24,Cs0.10MA0.20FA0.70PbI2.75Br0.25,1.38,,,,,,,4PADCB,0.33,,,,,,,,,950,10,5000,30,8,160,105,20,,,,,,,,,,,,,,,0.0,0.0,0.0,-1.871e-06,3083,CH1,v1,
12330,20241128,24,Cs0.10MA0.20FA0.70PbI2.75Br0.25,1.38,,,,,,,4PADCB,0.33,,,,,,,,,950,10,5000,30,8,160,105,20,,,,,,,,,,,,,,,0.97762,23.166,0.22282,18.939,3083,CH2,v1,
12331,20241128,24,Cs0.10MA0.20FA0.70PbI2.75Br0.25,1.38,,,,,,,4PADCB,0.33,,,,,,,,,950,10,5000,30,8,160,105,20,,,,,,,,,,,,,,,0.2265,25.127,0.057786,15.6,3083,CH3,v1,
12332,20241128,24,Cs0.10MA0.20FA0.70PbI2.75Br0.25,1.38,,,,,,,4PADCB,0.33,,,,,,,,,950,10,5000,30,8,160,105,20,,,,,,,,,,,,,,,11.257,4590.6,0.017665,13.881,3083,CH4,v1,
12333,20241128,24,Cs0.10MA0.20FA0.70PbI2.75Br0.25,1.38,,,,,,,4PADCB,0.33,,,,,,,,,950,10,5000,30,8,160,105,20,,,,,,,,,,,,,,,0.0,0.0,0.0,-1.28e-06,3084,CH1,v1,
12334,20241128,24,Cs0.10MA0.20FA0.70PbI2.75Br0.25,1.38,,,,,,,4PADCB,0.33,,,,,,,,,950,10,5000,30,8,160,105,20,,,,,,,,,,,,,,,0.0,0.0,-0.027814,-2.76e-06,3084,CH2,v1,
12335,20241128,24,Cs0.10MA0.20FA0.70PbI2.75Br0.25,1.38,,,,,,,4PADCB,0.33,,,,,,,,,950,10,5000,30,8,160,105,20,,,,,,,,,,,,,,,2.5045,120.57,0.11343,18.313,3084,CH3,v1,
12336,20241128,24,Cs0.10MA0.20FA0.70PbI2.75Br0.25,1.38,,,,,,,4PADCB,0.33,,,,,,,,,950,10,5000,30,8,160,105,20,,,,,,,,,,,,,,,6.1425,2129.0,0.018725,15.408,3084,CH4,v1,
12337,20241128,24,Cs0.10MA0.20FA0.70PbI2.75Br0.25,1.38,,,,,,,4PADCB,0.33,,,,,,,,,950,10,5000,30,8,160,105,20,,,,,,,,,,,,,,,5.29e-07,23.057,0.55324,4.15e-06,3085,CH1,v1,
12338,20241128,24,Cs0.10MA0.20FA0.70PbI2.75Br0.25,1.38,,,,,,,4PADCB,0.33,,,,,,,,,950,10,5000,30,8,160,105,20,,,,,,,,,,,,,,,0.59481,29.968,0.10617,18.694,3085,CH2,v1,
12339,20241128,24,Cs0.10MA0.20FA0.70PbI2.75Br0.25,1.38,,,,,,,4PADCB,0.33,,,,,,,,,950,10,5000,30,8,160,105,20,,,,,,,,,,,,,,,0.63074,557.24,0.011167,10.136,3085,CH3,v1,
12340,20241128,24,Cs0.10MA0.20FA0.70PbI2.75Br0.25,1.38,,,,,,,4PADCB,0.33,,,,,,,,,950,10,5000,30,8,160,105,20,,,,,,,,,,,,,,,0.0,0.0,0.057723,15.176,3085,CH4,v1,
12341,20241128,24,Cs0.10MA0.20FA0.70PbI2.75Br0.25,1.38,,,,,,,4PADCB,0.33,,,,,,,,,950,10,5000,30,8,160,105,20,,,,,,,,,,,,,,,1.68e-06,32.542,0.69133,7.46e-06,3086,CH1,v1,
12342,20241128,24,Cs0.10MA0.20FA0.70PbI2.75Br0.25,1.38,,,,,,,4PADCB,0.33,,,,,,,,,950,10,5000,30,8,160,105,20,,,,,,,,,,,,,,,4.2832,1616.3,0.024537,10.8,3086,CH2,v1,
12343,20241128,24,Cs0.10MA0.20FA0.70PbI2.75Br0.25,1.38,,,,,,,4PADCB,0.33,,,,,,,,,950,10,5000,30,8,160,105,20,,,,,,,,,,,,,,,0.78636,108.7,0.04591,15.757,3086,CH3,v1,
12344,20241128,24,Cs0.10MA0.20FA0.70PbI2.75Br0.25,1.38,,,,,,,4PADCB,0.33,,,,,,,,,950,10,5000,30,8,160,105,20,,,,,,,,,,,,,,,0.0,0.0,0.00334,5.2347,3086,CH4,v1,
12345,20241128,24,Cs0.10MA0.20FA0.70PbI2.75Br0.25,1.38,,,,,,,4PADCB,0.33,,,,,,,,,950,10,5000,30,8,160,105,20,,,,,,,,,,,,,,,2.16e-07,5.32e+48,0.0,-2.7e-06,3087,CH1,v1,
12346,20241128,24,Cs0.10MA0.20FA0.70PbI2.75Br0.25,1.38,,,,,,,4PADCB,0.33,,,,,,,,,950,10,5000,30,8,160,105,20,,,,,,,,,,,,,,,14.275,71.624,1.0598,18.806,3087,CH2,v1,
12347,20241128,24,Cs0.10MA0.20FA0.70PbI2.75Br0.25,1.38,,,,,,,4PADCB,0.33,,,,,,,,,950,10,5000,30,8,160,105,20,,,,,,,,,,,,,,,0.0,0.0,0.044317,14.959,3087,CH3,v1,
12348,20241128,24,Cs0.10MA0.20FA0.70PbI2.75Br0.25,1.38,,,,,,,4PADCB,0.33,,,,,,,,,950,10,5000,30,8,160,105,20,,,,,,,,,,,,,,,1.6245,39.18,0.33204,12.487,3087,CH4,v1,
12349,20241128,24,Cs0.10MA0.20FA0.70PbI2.75Br0.25,1.38,,,,,,,4PADCB,0.33,,,,,,,,,950,10,5000,30,8,160,105,20,,,,,,,,,,,,,,,0.0,0.0,-0.071789,-7.64e-07,3088,CH1,v1,
12350,20241128,24,Cs0.10MA0.20FA0.70PbI2.75Br0.25,1.38,,,,,,,4PADCB,0.33,,,,,,,,,950,10,5000,30,8,160,105,20,,,,,,,,,,,,,,,1.9596,27.459,0.40372,17.677,3088,CH2,v1,
12351,20241128,24,Cs0.10MA0.20FA0.70PbI2.75Br0.25,1.38,,,,,,,4PADCB,0.33,,,,,,,,,950,10,5000,30,8,160,105,20,,,,,,,,,,,,,,,0.60272,25.666,0.15015,15.64,3088,CH3,v1,
12352,20241128,24,Cs0.10MA0.20FA0.70PbI2.75Br0.25,1.38,,,,,,,4PADCB,0.33,,,,,,,,,950,10,5000,30,8,160,105,20,,,,,,,,,,,,,,,1.3753,25.447,0.32331,16.716,3088,CH4,v1,
12353,20241128,24,Cs0.10MA0.20FA0.70PbI2.75Br0.25,1.38,,,,,,,4PADCB,0.33,,,,,,,,,950,10,5000,30,8,160,105,20,,,,,,,,,,,,,,,0.0,0.0,0.0,-1.26e-06,3089,CH1,v1,
12354,20241128,24,Cs0.10MA0.20FA0.70PbI2.75Br0.25,1.38,,,,,,,4PADCB,0.33,,,,,,,,,950,10,5000,30,8,160,105,20,,,,,,,,,,,,,,,0.57987,640.83,0.010743,8.4232,3089,CH2,v1,
12355,20241128,24,Cs0.10MA0.20FA0.70PbI2.75Br0.25,1.38,,,,,,,4PADCB,0.33,,,,,,,,,950,10,5000,30,8,160,105,20,,,,,,,,,,,,,,,9.7152,52.903,1.0134,18.121,3089,CH3,v1,
12356,20241128,24,Cs0.10MA0.20FA0.70PbI2.75Br0.25,1.38,,,,,,,4PADCB,0.33,,,,,,,,,950,10,5000,30,8,160,105,20,,,,,,,,,,,,,,,5.9308,392.13,0.085427,17.705,3089,CH4,v1,
12357,20241128,24,Cs0.10MA0.20FA0.70PbI2.75Br0.25,1.38,,,,,,,4PADCB,0.33,,,,,,,,,950,10,5000,30,8,160,105,20,,,,,,,,,,,,,,,2.25e-06,27.418,0.72035,1.1407e-05,3090,CH1,v1,
