Repository: MI-Materials-Intelligence/Recipe-Language-Model

# Learning Layer

## Overview

In the learning layer, the formulas and parameters are encoded and then tokenised into recipes as inputs. Through atomic skills of data extraction, cleaning, and matching, these data are organised into standardised datasets, providing the basis for RLM training and iterative recipe refinement.

Key Atomic Skills:
- **Cleaning**: Preprocessing and outlier cleaning
- **Matching**: Matching data pairs based on variables
- **Extraction**: Data extraction from robotic boxes

File: seven_ai_layers_robotics/learning/data/data50764_from_db.csv (part 49 of 253)
No,date,rank,Formula PVK,Concentration PVK,Formula Additive 1,Concentration Additive 1,Formula Additive 2,Concentration Additive 2,Formula Additive 3,Concentration Additive 3,Formula SAM 1,Concentration SAM 1,Formula SAM 2,Concentration SAM 2,Formula SAM 3,Concentration SAM 3,Spin Coating Speed SAM,Spin Coating Time SAM,Annealed Temperature SAM,Annealed Time SAM,Spin Coating Speed PVK 1,Spin Coating Time PVK 1,Spin Coating Speed PVK 2,Spin Coating Time PVK 2,Antisolvent Dropping Timing,Antisolvent Volume,Annealed Temperature PVK,Annealed Time PVK,Formula Passivator 1,Concentration Passivator 1,Formula Passivator 2,Concentration Passivator 2,Formula Passivator 3,Concentration Passivator 3,Formula Passivator 4,Concentration Passivator 4,Spin Coating Speed Passivator,Spin Coating Time Passivator,Passivator Dropping Timing,Passivator Volume,Annealed Temperature Passivator,Annealed Time Passivator,PCE,FF,Voc,Jsc,Product,Channel,From,upload_time
12358,20241128,24,Cs0.10MA0.20FA0.70PbI2.75Br0.25,1.38,,,,,,,4PADCB,0.33,,,,,,,,,950,10,5000,30,8,160,105,20,,,,,,,,,,,,,,,0.39401,21.972,0.11755,15.256,3090,CH2,v1,
12359,20241128,24,Cs0.10MA0.20FA0.70PbI2.75Br0.25,1.38,,,,,,,4PADCB,0.33,,,,,,,,,950,10,5000,30,8,160,105,20,,,,,,,,,,,,,,,0.0,0.0,0.034562,10.31,3090,CH3,v1,
12360,20241128,24,Cs0.10MA0.20FA0.70PbI2.75Br0.25,1.38,,,,,,,4PADCB,0.33,,,,,,,,,950,10,5000,30,8,160,105,20,,,,,,,,,,,,,,,4.7434,31.494,0.94205,15.988,3090,CH4,v1,
12361,20241128,24,Cs0.15MA0.15FA0.7PbI2.85Br0.15,1.3,,,,,,,4PADCB,0.33,,,,,,,,,1000,10,5000,30,12,160,100,45,,,,,,,,,,,,,,,0.0,0.0,0.0,-2.4e-06,3091,CH1,v1,
12362,20241128,24,Cs0.15MA0.15FA0.7PbI2.85Br0.15,1.3,,,,,,,4PADCB,0.33,,,,,,,,,1000,10,5000,30,12,160,100,45,,,,,,,,,,,,,,,0.0099684,34.199,0.004717,6.1789,3091,CH2,v1,
12363,20241128,24,Cs0.15MA0.15FA0.7PbI2.85Br0.15,1.3,,,,,,,4PADCB,0.33,,,,,,,,,1000,10,5000,30,12,160,100,45,,,,,,,,,,,,,,,0.0,0.0,0.005893,8.0696,3091,CH3,v1,
12364,20241128,24,Cs0.15MA0.15FA0.7PbI2.85Br0.15,1.3,,,,,,,4PADCB,0.33,,,,,,,,,1000,10,5000,30,12,160,100,45,,,,,,,,,,,,,,,0.32839,361.48,0.009956,9.1243,3091,CH4,v1,
12365,20241128,24,Cs0.15MA0.15FA0.7PbI2.85Br0.15,1.3,,,,,,,4PADCB,0.33,,,,,,,,,1000,10,5000,30,12,160,100,45,,,,,,,,,,,,,,,0.0,0.0,0.0,-1.45e-06,3092,CH1,v1,
12366,20241128,24,Cs0.15MA0.15FA0.7PbI2.85Br0.15,1.3,,,,,,,4PADCB,0.33,,,,,,,,,1000,10,5000,30,12,160,100,45,,,,,,,,,,,,,,,0.0,0.0,0.003363,4.8781,3092,CH2,v1,
12367,20241128,24,Cs0.15MA0.15FA0.7PbI2.85Br0.15,1.3,,,,,,,4PADCB,0.33,,,,,,,,,1000,10,5000,30,12,160,100,45,,,,,,,,,,,,,,,0.31144,750.22,0.006526,6.3611,3092,CH3,v1,
12368,20241128,24,Cs0.15MA0.15FA0.7PbI2.85Br0.15,1.3,,,,,,,4PADCB,0.33,,,,,,,,,1000,10,5000,30,12,160,100,45,,,,,,,,,,,,,,,0.0,0.0,0.005773,6.3186,3092,CH4,v1,
12369,20241128,24,Cs0.15MA0.15FA0.7PbI2.85Br0.15,1.3,,,,,,,4PADCB,0.33,,,,,,,,,1000,10,5000,30,12,160,100,45,,,,,,,,,,,,,,,8.43e-08,2.87e+48,0.0,-1.96e-06,3093,CH1,v1,
12370,20241128,24,Cs0.15MA0.15FA0.7PbI2.85Br0.15,1.3,,,,,,,4PADCB,0.33,,,,,,,,,1000,10,5000,30,12,160,100,45,,,,,,,,,,,,,,,0.0,0.0,0.008337,7.9475,3093,CH2,v1,
12371,20241128,24,Cs0.15MA0.15FA0.7PbI2.85Br0.15,1.3,,,,,,,4PADCB,0.33,,,,,,,,,1000,10,5000,30,12,160,100,45,,,,,,,,,,,,,,,0.0,0.0,0.005803,5.5691,3093,CH3,v1,
12372,20241128,24,Cs0.15MA0.15FA0.7PbI2.85Br0.15,1.3,,,,,,,4PADCB,0.33,,,,,,,,,1000,10,5000,30,12,160,100,45,,,,,,,,,,,,,,,0.0,0.0,0.001593,3.0904,3093,CH4,v1,
12373,20241128,24,Cs0.15MA0.15FA0.7PbI2.85Br0.15,1.3,,,,,,,4PADCB,0.33,,,,,,,,,1000,10,5000,30,12,160,100,45,,,,,,,,,,,,,,,0.0,0.0,0.0,-1.14e-06,3094,CH1,v1,
12374,20241128,24,Cs0.15MA0.15FA0.7PbI2.85Br0.15,1.3,,,,,,,4PADCB,0.33,,,,,,,,,1000,10,5000,30,12,160,100,45,,,,,,,,,,,,,,,2.1263,1690.6,0.011445,10.99,3094,CH2,v1,
12375,20241128,24,Cs0.15MA0.15FA0.7PbI2.85Br0.15,1.3,,,,,,,4PADCB,0.33,,,,,,,,,1000,10,5000,30,12,160,100,45,,,,,,,,,,,,,,,0.0,0.0,0.01718,14.025,3094,CH3,v1,
12376,20241128,24,Cs0.15MA0.15FA0.7PbI2.85Br0.15,1.3,,,,,,,4PADCB,0.33,,,,,,,,,1000,10,5000,30,12,160,100,45,,,,,,,,,,,,,,,0.0,0.0,0.032417,15.574,3094,CH4,v1,
12377,20241128,24,Cs0.15MA0.15FA0.7PbI2.85Br0.15,1.3,,,,,,,4PADCB,0.33,,,,,,,,,1000,10,5000,30,12,160,100,45,,,,,,,,,,,,,,,0.0,0.0,0.0,-9.43e-07,3095,CH1,v1,
12378,20241128,24,Cs0.15MA0.15FA0.7PbI2.85Br0.15,1.3,,,,,,,4PADCB,0.33,,,,,,,,,1000,10,5000,30,12,160,100,45,,,,,,,,,,,,,,,0.0,0.0,0.00546,6.6978,3095,CH2,v1,
12379,20241128,24,Cs0.15MA0.15FA0.7PbI2.85Br0.15,1.3,,,,,,,4PADCB,0.33,,,,,,,,,1000,10,5000,30,12,160,100,45,,,,,,,,,,,,,,,0.10182,117.6,0.00907,9.5459,3095,CH3,v1,
12380,20241128,24,Cs0.15MA0.15FA0.7PbI2.85Br0.15,1.3,,,,,,,4PADCB,0.33,,,,,,,,,1000,10,5000,30,12,160,100,45,,,,,,,,,,,,,,,0.0,0.0,0.022947,14.519,3095,CH4,v1,
12381,20241128,24,Cs0.15MA0.15FA0.7PbI2.85Br0.15,1.3,,,,,,,4PADCB,0.33,,,,,,,,,1000,10,5000,30,12,160,100,45,,,,,,,,,,,,,,,4.09e-08,6.11e+47,0.0,-4.46e-06,3096,CH1,v1,
12382,20241128,24,Cs0.15MA0.15FA0.7PbI2.85Br0.15,1.3,,,,,,,4PADCB,0.33,,,,,,,,,1000,10,5000,30,12,160,100,45,,,,,,,,,,,,,,,0.0,0.0,0.008863,8.6586,3096,CH2,v1,
12383,20241128,24,Cs0.15MA0.15FA0.7PbI2.85Br0.15,1.3,,,,,,,4PADCB,0.33,,,,,,,,,1000,10,5000,30,12,160,100,45,,,,,,,,,,,,,,,0.0,0.0,0.006774,8.3411,3096,CH3,v1,
12384,20241128,24,Cs0.15MA0.15FA0.7PbI2.85Br0.15,1.3,,,,,,,4PADCB,0.33,,,,,,,,,1000,10,5000,30,12,160,100,45,,,,,,,,,,,,,,,2.146,1.13e+49,0.0,12.699,3096,CH4,v1,
12385,20241128,24,Cs0.15MA0.15FA0.7PbI2.85Br0.15,1.3,,,,,,,4PADCB,0.33,,,,,,,,,1000,10,5000,30,12,160,100,45,,,,,,,,,,,,,,,0.0,0.0,-0.096742,-1.89e-06,3097,CH1,v1,
12386,20241128,24,Cs0.15MA0.15FA0.7PbI2.85Br0.15,1.3,,,,,,,4PADCB,0.33,,,,,,,,,1000,10,5000,30,12,160,100,45,,,,,,,,,,,,,,,0.20474,378.13,0.006854,7.8995,3097,CH2,v1,
12387,20241128,24,Cs0.15MA0.15FA0.7PbI2.85Br0.15,1.3,,,,,,,4PADCB,0.33,,,,,,,,,1000,10,5000,30,12,160,100,45,,,,,,,,,,,,,,,5.0449,807.86,0.037614,16.602,3097,CH3,v1,
12388,20241128,24,Cs0.15MA0.15FA0.7PbI2.85Br0.15,1.3,,,,,,,4PADCB,0.33,,,,,,,,,1000,10,5000,30,12,160,100,45,,,,,,,,,,,,,,,2.0035,1198.9,0.015893,10.515,3097,CH4,v1,
12389,20241128,24,Cs0.15MA0.15FA0.7PbI2.85Br0.15,1.3,,,,,,,4PADCB,0.33,,,,,,,,,1000,10,5000,30,12,160,100,45,,,,,,,,,,,,,,,0.0,0.0,-0.078127,-9.53e-07,3098,CH1,v1,
12390,20241128,24,Cs0.15MA0.15FA0.7PbI2.85Br0.15,1.3,,,,,,,4PADCB,0.33,,,,,,,,,1000,10,5000,30,12,160,100,45,,,,,,,,,,,,,,,0.44203,37.132,0.12838,9.2725,3098,CH2,v1,
12391,20241128,24,Cs0.15MA0.15FA0.7PbI2.85Br0.15,1.3,,,,,,,4PADCB,0.33,,,,,,,,,1000,10,5000,30,12,160,100,45,,,,,,,,,,,,,,,0.0,0.0,0.029815,9.1808,3098,CH3,v1,
12392,20241128,24,Cs0.15MA0.15FA0.7PbI2.85Br0.15,1.3,,,,,,,4PADCB,0.33,,,,,,,,,1000,10,5000,30,12,160,100,45,,,,,,,,,,,,,,,0.019234,149.23,0.002853,4.5176,3098,CH4,v1,
12393,20241128,24,Cs0.15MA0.15FA0.7PbI2.85Br0.15,1.3,,,,,,,4PADCB,0.33,,,,,,,,,1000,10,5000,30,12,160,100,45,,,,,,,,,,,,,,,0.0,0.0,0.0,-3.39e-06,3099,CH1,v1,
12394,20241128,24,Cs0.15MA0.15FA0.7PbI2.85Br0.15,1.3,,,,,,,4PADCB,0.33,,,,,,,,,1000,10,5000,30,12,160,100,45,,,,,,,,,,,,,,,0.0,0.0,0.029673,16.416,3099,CH2,v1,
12395,20241128,24,Cs0.15MA0.15FA0.7PbI2.85Br0.15,1.3,,,,,,,4PADCB,0.33,,,,,,,,,1000,10,5000,30,12,160,100,45,,,,,,,,,,,,,,,1.4063,496.33,0.019632,14.432,3099,CH3,v1,
12396,20241128,24,Cs0.15MA0.15FA0.7PbI2.85Br0.15,1.3,,,,,,,4PADCB,0.33,,,,,,,,,1000,10,5000,30,12,160,100,45,,,,,,,,,,,,,,,0.36754,16.554,0.12069,18.397,3099,CH4,v1,
12397,20241128,24,Cs0.15MA0.15FA0.7PbI2.85Br0.15,1.3,,,,,,,4PADCB,0.33,,,,,,,,,1000,10,5000,30,12,160,100,45,,,,,,,,,,,,,,,4.43e-08,1.78e+48,0.0,-1.66e-06,3100,CH1,v1,
12398,20241128,24,Cs0.15MA0.15FA0.7PbI2.85Br0.15,1.3,,,,,,,4PADCB,0.33,,,,,,,,,1000,10,5000,30,12,160,100,45,,,,,,,,,,,,,,,0.0,0.0,0.011633,10.234,3100,CH2,v1,
12399,20241128,24,Cs0.15MA0.15FA0.7PbI2.85Br0.15,1.3,,,,,,,4PADCB,0.33,,,,,,,,,1000,10,5000,30,12,160,100,45,,,,,,,,,,,,,,,0.28544,285.95,0.010739,9.2954,3100,CH3,v1,
12400,20241128,24,Cs0.15MA0.15FA0.7PbI2.85Br0.15,1.3,,,,,,,4PADCB,0.33,,,,,,,,,1000,10,5000,30,12,160,100,45,,,,,,,,,,,,,,,0.85553,159.61,0.037871,14.154,3100,CH4,v1,
12401,20241128,24,Cs0.1FA0.9PbI2.8Br0.2,1.5,,,,,,,4PADCB,0.33,,,,,,,,,1000,10,5000,40,12,240,110,30,,,,,,,,,,,,,,,0.0,0.0,-0.065868,-4.38e-07,3101,CH1,v1,
12402,20241128,24,Cs0.1FA0.9PbI2.8Br0.2,1.5,,,,,,,4PADCB,0.33,,,,,,,,,1000,10,5000,40,12,240,110,30,,,,,,,,,,,,,,,16.832,80.006,1.0866,19.362,3101,CH2,v1,
12403,20241128,24,Cs0.1FA0.9PbI2.8Br0.2,1.5,,,,,,,4PADCB,0.33,,,,,,,,,1000,10,5000,40,12,240,110,30,,,,,,,,,,,,,,,7.4884,39.274,1.0312,18.49,3101,CH3,v1,
12404,20241128,24,Cs0.1FA0.9PbI2.8Br0.2,1.5,,,,,,,4PADCB,0.33,,,,,,,,,1000,10,5000,40,12,240,110,30,,,,,,,,,,,,,,,2.5002,29.176,0.44571,19.226,3101,CH4,v1,
12405,20241128,24,Cs0.1FA0.9PbI2.8Br0.2,1.5,,,,,,,4PADCB,0.33,,,,,,,,,1000,10,5000,40,12,240,110,30,,,,,,,,,,,,,,,6.7e-08,22.469,0.18745,1.59e-06,3102,CH1,v1,
12406,20241128,24,Cs0.1FA0.9PbI2.8Br0.2,1.5,,,,,,,4PADCB,0.33,,,,,,,,,1000,10,5000,40,12,240,110,30,,,,,,,,,,,,,,,1.6387,29.014,0.29262,19.302,3102,CH2,v1,
12407,20241128,24,Cs0.1FA0.9PbI2.8Br0.2,1.5,,,,,,,4PADCB,0.33,,,,,,,,,1000,10,5000,40,12,240,110,30,,,,,,,,,,,,,,,1.7648,26.48,0.36599,18.21,3102,CH3,v1,
12408,20241128,24,Cs0.1FA0.9PbI2.8Br0.2,1.5,,,,,,,4PADCB,0.33,,,,,,,,,1000,10,5000,40,12,240,110,30,,,,,,,,,,,,,,,0.91708,29.428,0.17015,18.315,3102,CH4,v1,
12409,20241128,24,Cs0.1FA0.9PbI2.8Br0.2,1.5,,,,,,,4PADCB,0.33,,,,,,,,,1000,10,5000,40,12,240,110,30,,,,,,,,,,,,,,,7.74e-07,24.258,0.70918,4.5e-06,3103,CH1,v1,
12410,20241128,24,Cs0.1FA0.9PbI2.8Br0.2,1.5,,,,,,,4PADCB,0.33,,,,,,,,,1000,10,5000,40,12,240,110,30,,,,,,,,,,,,,,,16.705,79.87,1.0737,19.481,3103,CH2,v1,
12411,20241128,24,Cs0.1FA0.9PbI2.8Br0.2,1.5,,,,,,,4PADCB,0.33,,,,,,,,,1000,10,5000,40,12,240,110,30,,,,,,,,,,,,,,,6.5663,38.889,0.88224,19.138,3103,CH3,v1,
12412,20241128,24,Cs0.1FA0.9PbI2.8Br0.2,1.5,,,,,,,4PADCB,0.33,,,,,,,,,1000,10,5000,40,12,240,110,30,,,,,,,,,,,,,,,16.357,79.074,1.0615,19.487,3103,CH4,v1,
12413,20241128,24,Cs0.1FA0.9PbI2.8Br0.2,1.5,,,,,,,4PADCB,0.33,,,,,,,,,1000,10,5000,40,12,240,110,30,,,,,,,,,,,,,,,5.2e-07,23.929,0.58928,3.69e-06,3104,CH1,v1,
12414,20241128,24,Cs0.1FA0.9PbI2.8Br0.2,1.5,,,,,,,4PADCB,0.33,,,,,,,,,1000,10,5000,40,12,240,110,30,,,,,,,,,,,,,,,9.6396,55.923,1.0309,16.72,3104,CH2,v1,
12415,20241128,24,Cs0.1FA0.9PbI2.8Br0.2,1.5,,,,,,,4PADCB,0.33,,,,,,,,,1000,10,5000,40,12,240,110,30,,,,,,,,,,,,,,,13.083,65.597,1.0463,19.062,3104,CH3,v1,
12416,20241128,24,Cs0.1FA0.9PbI2.8Br0.2,1.5,,,,,,,4PADCB,0.33,,,,,,,,,1000,10,5000,40,12,240,110,30,,,,,,,,,,,,,,,0.0,0.0,0.12977,19.384,3104,CH4,v1,
12417,20241128,24,Cs0.1FA0.9PbI2.8Br0.2,1.5,,,,,,,4PADCB,0.33,,,,,,,,,1000,10,5000,40,12,240,110,30,,,,,,,,,,,,,,,3.24e-07,30.216,0.38909,2.76e-06,3105,CH1,v1,
12418,20241128,24,Cs0.1FA0.9PbI2.8Br0.2,1.5,,,,,,,4PADCB,0.33,,,,,,,,,1000,10,5000,40,12,240,110,30,,,,,,,,,,,,,,,14.628,75.72,1.0702,18.052,3105,CH2,v1,
12419,20241128,24,Cs0.1FA0.9PbI2.8Br0.2,1.5,,,,,,,4PADCB,0.33,,,,,,,,,1000,10,5000,40,12,240,110,30,,,,,,,,,,,,,,,14.113,74.27,1.0594,17.937,3105,CH3,v1,
12420,20241128,24,Cs0.1FA0.9PbI2.8Br0.2,1.5,,,,,,,4PADCB,0.33,,,,,,,,,1000,10,5000,40,12,240,110,30,,,,,,,,,,,,,,,15.305,76.631,1.0747,18.584,3105,CH4,v1,
12421,20241128,24,Cs0.1FA0.9PbI2.8Br0.2,1.5,,,,,,,4PADCB,0.33,,,,,,,,,1000,10,5000,40,12,240,110,30,,,,,,,,,,,,,,,0.0,0.0,-0.064215,-5.92e-07,3106,CH1,v1,
12422,20241128,24,Cs0.1FA0.9PbI2.8Br0.2,1.5,,,,,,,4PADCB,0.33,,,,,,,,,1000,10,5000,40,12,240,110,30,,,,,,,,,,,,,,,16.903,81.157,1.0763,19.351,3106,CH2,v1,
12423,20241128,24,Cs0.1FA0.9PbI2.8Br0.2,1.5,,,,,,,4PADCB,0.33,,,,,,,,,1000,10,5000,40,12,240,110,30,,,,,,,,,,,,,,,12.138,63.815,1.0342,18.391,3106,CH3,v1,
12424,20241128,24,Cs0.1FA0.9PbI2.8Br0.2,1.5,,,,,,,4PADCB,0.33,,,,,,,,,1000,10,5000,40,12,240,110,30,,,,,,,,,,,,,,,5.0263,31.509,0.84284,18.926,3106,CH4,v1,
12425,20241128,24,Cs0.1FA0.9PbI2.8Br0.2,1.5,,,,,,,4PADCB,0.33,,,,,,,,,1000,10,5000,40,12,240,110,30,,,,,,,,,,,,,,,1.41e-06,41.548,0.53982,6.3e-06,3107,CH1,v1,
12426,20241128,24,Cs0.1FA0.9PbI2.8Br0.2,1.5,,,,,,,4PADCB,0.33,,,,,,,,,1000,10,5000,40,12,240,110,30,,,,,,,,,,,,,,,6.1294,35.897,0.88895,19.208,3107,CH2,v1,
12427,20241128,24,Cs0.1FA0.9PbI2.8Br0.2,1.5,,,,,,,4PADCB,0.33,,,,,,,,,1000,10,5000,40,12,240,110,30,,,,,,,,,,,,,,,12.767,68.703,1.01,18.399,3107,CH3,v1,
12428,20241128,24,Cs0.1FA0.9PbI2.8Br0.2,1.5,,,,,,,4PADCB,0.33,,,,,,,,,1000,10,5000,40,12,240,110,30,,,,,,,,,,,,,,,2.3807,26.418,0.48534,18.567,3107,CH4,v1,
12429,20241128,24,Cs0.1FA0.9PbI2.8Br0.2,1.5,,,,,,,4PADCB,0.33,,,,,,,,,1000,10,5000,40,12,240,110,30,,,,,,,,,,,,,,,2.9569,54.987,1.0262,5.24,3108,CH1,v1,
12430,20241128,24,Cs0.1FA0.9PbI2.8Br0.2,1.5,,,,,,,4PADCB,0.33,,,,,,,,,1000,10,5000,40,12,240,110,30,,,,,,,,,,,,,,,16.261,79.023,1.0601,19.412,3108,CH2,v1,
12431,20241128,24,Cs0.1FA0.9PbI2.8Br0.2,1.5,,,,,,,4PADCB,0.33,,,,,,,,,1000,10,5000,40,12,240,110,30,,,,,,,,,,,,,,,7.9385,43.675,0.95753,18.982,3108,CH3,v1,
12432,20241128,24,Cs0.1FA0.9PbI2.8Br0.2,1.5,,,,,,,4PADCB,0.33,,,,,,,,,1000,10,5000,40,12,240,110,30,,,,,,,,,,,,,,,16.552,79.502,1.068,19.494,3108,CH4,v1,
12433,20241128,24,Cs0.1FA0.9PbI2.8Br0.2,1.5,,,,,,,4PADCB,0.33,,,,,,,,,1000,10,5000,40,12,240,110,30,,,,,,,,,,,,,,,0.0,0.0,-0.099287,13.255,3109,CH1,v1,
12434,20241128,24,Cs0.1FA0.9PbI2.8Br0.2,1.5,,,,,,,4PADCB,0.33,,,,,,,,,1000,10,5000,40,12,240,110,30,,,,,,,,,,,,,,,10.477,60.646,1.0523,16.417,3109,CH2,v1,
12435,20241128,24,Cs0.1FA0.9PbI2.8Br0.2,1.5,,,,,,,4PADCB,0.33,,,,,,,,,1000,10,5000,40,12,240,110,30,,,,,,,,,,,,,,,14.122,70.47,1.0527,19.036,3109,CH3,v1,
12436,20241128,24,Cs0.1FA0.9PbI2.8Br0.2,1.5,,,,,,,4PADCB,0.33,,,,,,,,,1000,10,5000,40,12,240,110,30,,,,,,,,,,,,,,,0.0,0.0,0.14366,15.5,3109,CH4,v1,
12437,20241128,24,Cs0.1FA0.9PbI2.8Br0.2,1.5,,,,,,,4PADCB,0.33,,,,,,,,,1000,10,5000,40,12,240,110,30,,,,,,,,,,,,,,,1.5344,20.177,0.97443,7.8042,3110,CH1,v1,
12438,20241128,24,Cs0.1FA0.9PbI2.8Br0.2,1.5,,,,,,,4PADCB,0.33,,,,,,,,,1000,10,5000,40,12,240,110,30,,,,,,,,,,,,,,,13.651,72.237,1.0806,17.487,3110,CH2,v1,
12439,20241128,24,Cs0.1FA0.9PbI2.8Br0.2,1.5,,,,,,,4PADCB,0.33,,,,,,,,,1000,10,5000,40,12,240,110,30,,,,,,,,,,,,,,,14.114,74.632,1.0709,17.66,3110,CH3,v1,
12440,20241128,24,Cs0.1FA0.9PbI2.8Br0.2,1.5,,,,,,,4PADCB,0.33,,,,,,,,,1000,10,5000,40,12,240,110,30,,,,,,,,,,,,,,,14.84,73.911,1.0907,18.408,3110,CH4,v1,
12441,20241128,24,Cs0.2MA0.4FA0.4PbI2.8Br0.2,1.46,,,,,,,4PADCB,0.33,,,,,,,,,1000,10,5000,40,10,120,110,20,,,,,,,,,,,,,,,0.0,0.0,0.0,-1.69e-06,3111,CH1,v1,
12442,20241128,24,Cs0.2MA0.4FA0.4PbI2.8Br0.2,1.46,,,,,,,4PADCB,0.33,,,,,,,,,1000,10,5000,40,10,120,110,20,,,,,,,,,,,,,,,0.72632,30.433,0.32869,7.2609,3111,CH2,v1,
12443,20241128,24,Cs0.2MA0.4FA0.4PbI2.8Br0.2,1.46,,,,,,,4PADCB,0.33,,,,,,,,,1000,10,5000,40,10,120,110,20,,,,,,,,,,,,,,,0.55334,27.358,0.32379,6.2467,3111,CH3,v1,
12444,20241128,24,Cs0.2MA0.4FA0.4PbI2.8Br0.2,1.46,,,,,,,4PADCB,0.33,,,,,,,,,1000,10,5000,40,10,120,110,20,,,,,,,,,,,,,,,0.82717,22.932,0.67756,5.3236,3111,CH4,v1,
12445,20241128,24,Cs0.2MA0.4FA0.4PbI2.8Br0.2,1.46,,,,,,,4PADCB,0.33,,,,,,,,,1000,10,5000,40,10,120,110,20,,,,,,,,,,,,,,,3.05e-08,1.5e+48,0.0,-1.36e-06,3112,CH1,v1,
12446,20241128,24,Cs0.2MA0.4FA0.4PbI2.8Br0.2,1.46,,,,,,,4PADCB,0.33,,,,,,,,,1000,10,5000,40,10,120,110,20,,,,,,,,,,,,,,,0.0,0.0,0.0,5.4025,3112,CH2,v1,
12447,20241128,24,Cs0.2MA0.4FA0.4PbI2.8Br0.2,1.46,,,,,,,4PADCB,0.33,,,,,,,,,1000,10,5000,40,10,120,110,20,,,,,,,,,,,,,,,0.0,0.0,0.016634,5.0715,3112,CH3,v1,
12448,20241128,24,Cs0.2MA0.4FA0.4PbI2.8Br0.2,1.46,,,,,,,4PADCB,0.33,,,,,,,,,1000,10,5000,40,10,120,110,20,,,,,,,,,,,,,,,0.49354,28.137,0.31767,5.5216,3112,CH4,v1,
12449,20241128,24,Cs0.2MA0.4FA0.4PbI2.8Br0.2,1.46,,,,,,,4PADCB,0.33,,,,,,,,,1000,10,5000,40,10,120,110,20,,,,,,,,,,,,,,,0.0,0.0,-0.082367,-5.87e-07,3113,CH1,v1,
12450,20241128,24,Cs0.2MA0.4FA0.4PbI2.8Br0.2,1.46,,,,,,,4PADCB,0.33,,,,,,,,,1000,10,5000,40,10,120,110,20,,,,,,,,,,,,,,,0.81425,741.7,0.019909,5.5141,3113,CH2,v1,
12451,20241128,24,Cs0.2MA0.4FA0.4PbI2.8Br0.2,1.46,,,,,,,4PADCB,0.33,,,,,,,,,1000,10,5000,40,10,120,110,20,,,,,,,,,,,,,,,0.0,0.0,0.002201,2.4212,3113,CH3,v1,
12452,20241128,24,Cs0.2MA0.4FA0.4PbI2.8Br0.2,1.46,,,,,,,4PADCB,0.33,,,,,,,,,1000,10,5000,40,10,120,110,20,,,,,,,,,,,,,,,0.80904,17.991,1.0073,4.4644,3113,CH4,v1,
12453,20241128,24,Cs0.2MA0.4FA0.4PbI2.8Br0.2,1.46,,,,,,,4PADCB,0.33,,,,,,,,,1000,10,5000,40,10,120,110,20,,,,,,,,,,,,,,,0.0025634,2.3e+48,0.0,0.074216,3114,CH1,v1,
12454,20241128,24,Cs0.2MA0.4FA0.4PbI2.8Br0.2,1.46,,,,,,,4PADCB,0.33,,,,,,,,,1000,10,5000,40,10,120,110,20,,,,,,,,,,,,,,,0.0,0.0,0.0093,4.8752,3114,CH2,v1,
12455,20241128,24,Cs0.2MA0.4FA0.4PbI2.8Br0.2,1.46,,,,,,,4PADCB,0.33,,,,,,,,,1000,10,5000,40,10,120,110,20,,,,,,,,,,,,,,,0.0,0.0,0.007227,3.5974,3114,CH3,v1,
12456,20241128,24,Cs0.2MA0.4FA0.4PbI2.8Br0.2,1.46,,,,,,,4PADCB,0.33,,,,,,,,,1000,10,5000,40,10,120,110,20,,,,,,,,,,,,,,,3.1572,41267.0,0.002238,3.4178,3114,CH4,v1,
12457,20241128,24,Cs0.2MA0.4FA0.4PbI2.8Br0.2,1.46,,,,,,,4PADCB,0.33,,,,,,,,,1000,10,5000,40,10,120,110,20,,,,,,,,,,,,,,,0.0,0.0,-0.073117,-1.21e-06,3115,CH1,v1,
12458,20241128,24,Cs0.2MA0.4FA0.4PbI2.8Br0.2,1.46,,,,,,,4PADCB,0.33,,,,,,,,,1000,10,5000,40,10,120,110,20,,,,,,,,,,,,,,,0.78066,18.885,1.0517,3.9308,3115,CH2,v1,
12459,20241128,24,Cs0.2MA0.4FA0.4PbI2.8Br0.2,1.46,,,,,,,4PADCB,0.33,,,,,,,,,1000,10,5000,40,10,120,110,20,,,,,,,,,,,,,,,0.67307,18.245,0.98046,3.7625,3115,CH3,v1,
12460,20241128,24,Cs0.2MA0.4FA0.4PbI2.8Br0.2,1.46,,,,,,,4PADCB,0.33,,,,,,,,,1000,10,5000,40,10,120,110,20,,,,,,,,,,,,,,,0.0,0.0,-0.000927,-0.33498,3115,CH4,v1,
12461,20241128,24,Cs0.2MA0.4FA0.4PbI2.8Br0.2,1.46,,,,,,,4PADCB,0.33,,,,,,,,,1000,10,5000,40,10,120,110,20,,,,,,,,,,,,,,,0.0,0.0,0.0,-3.68e-06,3116,CH1,v1,
12462,20241128,24,Cs0.2MA0.4FA0.4PbI2.8Br0.2,1.46,,,,,,,4PADCB,0.33,,,,,,,,,1000,10,5000,40,10,120,110,20,,,,,,,,,,,,,,,1.9202,25.206,1.021,7.4611,3116,CH2,v1,
12463,20241128,24,Cs0.2MA0.4FA0.4PbI2.8Br0.2,1.46,,,,,,,4PADCB,0.33,,,,,,,,,1000,10,5000,40,10,120,110,20,,,,,,,,,,,,,,,1.5591,23.643,1.0015,6.5848,3116,CH3,v1,
12464,20241128,24,Cs0.2MA0.4FA0.4PbI2.8Br0.2,1.46,,,,,,,4PADCB,0.33,,,,,,,,,1000,10,5000,40,10,120,110,20,,,,,,,,,,,,,,,1.067,20.245,0.97668,5.3961,3116,CH4,v1,
12465,20241128,24,Cs0.2MA0.4FA0.4PbI2.8Br0.2,1.46,,,,,,,4PADCB,0.33,,,,,,,,,1000,10,5000,40,10,120,110,20,,,,,,,,,,,,,,,1.04e-08,4.12e+47,0.0,-1.68e-06,3117,CH1,v1,
12466,20241128,24,Cs0.2MA0.4FA0.4PbI2.8Br0.2,1.46,,,,,,,4PADCB,0.33,,,,,,,,,1000,10,5000,40,10,120,110,20,,,,,,,,,,,,,,,0.5592,24.924,0.47052,4.7683,3117,CH2,v1,
12467,20241128,24,Cs0.2MA0.4FA0.4PbI2.8Br0.2,1.46,,,,,,,4PADCB,0.33,,,,,,,,,1000,10,5000,40,10,120,110,20,,,,,,,,,,,,,,,0.35912,112.11,0.066128,4.844,3117,CH3,v1,
12468,20241128,24,Cs0.2MA0.4FA0.4PbI2.8Br0.2,1.46,,,,,,,4PADCB,0.33,,,,,,,,,1000,10,5000,40,10,120,110,20,,,,,,,,,,,,,,,1.0696,21.335,0.88337,5.6755,3117,CH4,v1,
12469,20241128,24,Cs0.2MA0.4FA0.4PbI2.8Br0.2,1.46,,,,,,,4PADCB,0.33,,,,,,,,,1000,10,5000,40,10,120,110,20,,,,,,,,,,,,,,,0.0,0.0,-0.087964,-1.052e-06,3118,CH1,v1,
12470,20241128,24,Cs0.2MA0.4FA0.4PbI2.8Br0.2,1.46,,,,,,,4PADCB,0.33,,,,,,,,,1000,10,5000,40,10,120,110,20,,,,,,,,,,,,,,,0.4345,393.4,0.031691,3.4851,3118,CH2,v1,
12471,20241128,24,Cs0.2MA0.4FA0.4PbI2.8Br0.2,1.46,,,,,,,4PADCB,0.33,,,,,,,,,1000,10,5000,40,10,120,110,20,,,,,,,,,,,,,,,0.84371,96966.0,0.77555,1.1219,3118,CH3,v1,
12472,20241128,24,Cs0.2MA0.4FA0.4PbI2.8Br0.2,1.46,,,,,,,4PADCB,0.33,,,,,,,,,1000,10,5000,40,10,120,110,20,,,,,,,,,,,,,,,0.97281,18.113,1.0057,5.34,3118,CH4,v1,
12473,20241128,24,Cs0.2MA0.4FA0.4PbI2.8Br0.2,1.46,,,,,,,4PADCB,0.33,,,,,,,,,1000,10,5000,40,10,120,110,20,,,,,,,,,,,,,,,1.43e-06,21.559,0.66916,9.89e-06,3119,CH1,v1,
12474,20241128,24,Cs0.2MA0.4FA0.4PbI2.8Br0.2,1.46,,,,,,,4PADCB,0.33,,,,,,,,,1000,10,5000,40,10,120,110,20,,,,,,,,,,,,,,,0.0,0.0,0.067966,6.6994,3119,CH2,v1,
12475,20241128,24,Cs0.2MA0.4FA0.4PbI2.8Br0.2,1.46,,,,,,,4PADCB,0.33,,,,,,,,,1000,10,5000,40,10,120,110,20,,,,,,,,,,,,,,,0.0,0.0,0.056663,4.4587,3119,CH3,v1,
12476,20241128,24,Cs0.2MA0.4FA0.4PbI2.8Br0.2,1.46,,,,,,,4PADCB,0.33,,,,,,,,,1000,10,5000,40,10,120,110,20,,,,,,,,,,,,,,,1.2245,21414.0,0.002348,2.4354,3119,CH4,v1,
12477,20241128,24,Cs0.2MA0.4FA0.4PbI2.8Br0.2,1.46,,,,,,,4PADCB,0.33,,,,,,,,,1000,10,5000,40,10,120,110,20,,,,,,,,,,,,,,,1.41e-06,25.831,0.65397,8.34e-06,3120,CH1,v1,
12478,20241128,24,Cs0.2MA0.4FA0.4PbI2.8Br0.2,1.46,,,,,,,4PADCB,0.33,,,,,,,,,1000,10,5000,40,10,120,110,20,,,,,,,,,,,,,,,0.71552,18.18,1.0359,3.7993,3120,CH2,v1,
12479,20241128,24,Cs0.2MA0.4FA0.4PbI2.8Br0.2,1.46,,,,,,,4PADCB,0.33,,,,,,,,,1000,10,5000,40,10,120,110,20,,,,,,,,,,,,,,,0.7631,19.056,1.0193,3.9288,3120,CH3,v1,
12480,20241128,24,Cs0.2MA0.4FA0.4PbI2.8Br0.2,1.46,,,,,,,4PADCB,0.33,,,,,,,,,1000,10,5000,40,10,120,110,20,,,,,,,,,,,,,,,0.51554,20.802,0.83363,2.9729,3120,CH4,v1,
12481,20241129,25,Cs0.05MA0.16FA0.79PbI2.9Br0.1,1.73,,,,,,,DMACPA,0.33,,,,,,,,,1000,10,5000,30,6,160,110,25,,,,,,,,,,,,,,,1.47e-06,25.466,0.6361,9.07e-06,3121,CH1,v1,
12482,20241129,25,Cs0.05MA0.16FA0.79PbI2.9Br0.1,1.73,,,,,,,DMACPA,0.33,,,,,,,,,1000,10,5000,30,6,160,110,25,,,,,,,,,,,,,,,0.0,0.0,0.010485,9.6043,3121,CH2,v1,
12483,20241129,25,Cs0.05MA0.16FA0.79PbI2.9Br0.1,1.73,,,,,,,DMACPA,0.33,,,,,,,,,1000,10,5000,30,6,160,110,25,,,,,,,,,,,,,,,0.0091671,24.763,0.004982,7.4299,3121,CH3,v1,
12484,20241129,25,Cs0.05MA0.16FA0.79PbI2.9Br0.1,1.73,,,,,,,DMACPA,0.33,,,,,,,,,1000,10,5000,30,6,160,110,25,,,,,,,,,,,,,,,0.094128,391.5,0.003611,6.6582,3121,CH4,v1,
12485,20241129,25,Cs0.05MA0.16FA0.79PbI2.9Br0.1,1.73,,,,,,,DMACPA,0.33,,,,,,,,,1000,10,5000,30,6,160,110,25,,,,,,,,,,,,,,,1.84e-06,23.478,0.63937,1.2238e-05,3122,CH1,v1,
12486,20241129,25,Cs0.05MA0.16FA0.79PbI2.9Br0.1,1.73,,,,,,,DMACPA,0.33,,,,,,,,,1000,10,5000,30,6,160,110,25,,,,,,,,,,,,,,,10.304,52.584,1.0012,19.571,3122,CH2,v1,
12487,20241129,25,Cs0.05MA0.16FA0.79PbI2.9Br0.1,1.73,,,,,,,DMACPA,0.33,,,,,,,,,1000,10,5000,30,6,160,110,25,,,,,,,,,,,,,,,10.879,57.315,1.0133,18.731,3122,CH3,v1,
12488,20241129,25,Cs0.05MA0.16FA0.79PbI2.9Br0.1,1.73,,,,,,,DMACPA,0.33,,,,,,,,,1000,10,5000,30,6,160,110,25,,,,,,,,,,,,,,,2.7257,31.245,0.46247,18.863,3122,CH4,v1,
12489,20241129,25,Cs0.05MA0.16FA0.79PbI2.9Br0.1,1.73,,,,,,,DMACPA,0.33,,,,,,,,,1000,10,5000,30,6,160,110,25,,,,,,,,,,,,,,,1.93e-08,5.78e+47,0.0,-2.22e-06,3123,CH1,v1,
12490,20241129,25,Cs0.05MA0.16FA0.79PbI2.9Br0.1,1.73,,,,,,,DMACPA,0.33,,,,,,,,,1000,10,5000,30,6,160,110,25,,,,,,,,,,,,,,,8.9581,50.066,1.0133,17.657,3123,CH2,v1,
12491,20241129,25,Cs0.05MA0.16FA0.79PbI2.9Br0.1,1.73,,,,,,,DMACPA,0.33,,,,,,,,,1000,10,5000,30,6,160,110,25,,,,,,,,,,,,,,,8.9539,51.106,1.0065,17.407,3123,CH3,v1,
12492,20241129,25,Cs0.05MA0.16FA0.79PbI2.9Br0.1,1.73,,,,,,,DMACPA,0.33,,,,,,,,,1000,10,5000,30,6,160,110,25,,,,,,,,,,,,,,,2.4385,1113.6,0.01943,11.27,3123,CH4,v1,
12493,20241129,25,Cs0.05MA0.16FA0.79PbI2.9Br0.1,1.73,,,,,,,DMACPA,0.33,,,,,,,,,1000,10,5000,30,6,160,110,25,,,,,,,,,,,,,,,1.95e-06,29.205,0.6503,1.0243e-05,3124,CH1,v1,
12494,20241129,25,Cs0.05MA0.16FA0.79PbI2.9Br0.1,1.73,,,,,,,DMACPA,0.33,,,,,,,,,1000,10,5000,30,6,160,110,25,,,,,,,,,,,,,,,10.848,55.478,1.0185,19.198,3124,CH2,v1,
12495,20241129,25,Cs0.05MA0.16FA0.79PbI2.9Br0.1,1.73,,,,,,,DMACPA,0.33,,,,,,,,,1000,10,5000,30,6,160,110,25,,,,,,,,,,,,,,,2.6449,601.61,0.02941,14.948,3124,CH3,v1,
12496,20241129,25,Cs0.05MA0.16FA0.79PbI2.9Br0.1,1.73,,,,,,,DMACPA,0.33,,,,,,,,,1000,10,5000,30,6,160,110,25,,,,,,,,,,,,,,,3.5674,765.03,0.030676,15.201,3124,CH4,v1,
12497,20241129,25,Cs0.05MA0.16FA0.79PbI2.9Br0.1,1.73,,,,,,,DMACPA,0.33,,,,,,,,,1000,10,5000,30,6,160,110,25,,,,,,,,,,,,,,,1.7e-06,25.928,0.6419,1.0239e-05,3125,CH1,v1,
12498,20241129,25,Cs0.05MA0.16FA0.79PbI2.9Br0.1,1.73,,,,,,,DMACPA,0.33,,,,,,,,,1000,10,5000,30,6,160,110,25,,,,,,,,,,,,,,,0.0,0.0,0.033152,12.281,3125,CH2,v1,
12499,20241129,25,Cs0.05MA0.16FA0.79PbI2.9Br0.1,1.73,,,,,,,DMACPA,0.33,,,,,,,,,1000,10,5000,30,6,160,110,25,,,,,,,,,,,,,,,8.9402,49.432,0.99946,18.095,3125,CH3,v1,
12500,20241129,25,Cs0.05MA0.16FA0.79PbI2.9Br0.1,1.73,,,,,,,DMACPA,0.33,,,,,,,,,1000,10,5000,30,6,160,110,25,,,,,,,,,,,,,,,4.78,33.901,0.8162,17.275,3125,CH4,v1,
12501,20241129,25,Cs0.05MA0.16FA0.79PbI2.9Br0.1,1.73,,,,,,,DMACPA,0.33,,,,,,,,,1000,10,5000,30,6,160,110,25,,,,,,,,,,,,,,,0.0,0.0,0.0,2.6868,3126,CH1,v1,
12502,20241129,25,Cs0.05MA0.16FA0.79PbI2.9Br0.1,1.73,,,,,,,DMACPA,0.33,,,,,,,,,1000,10,5000,30,6,160,110,25,,,,,,,,,,,,,,,0.09286,27.084,0.023737,14.444,3126,CH2,v1,
12503,20241129,25,Cs0.05MA0.16FA0.79PbI2.9Br0.1,1.73,,,,,,,DMACPA,0.33,,,,,,,,,1000,10,5000,30,6,160,110,25,,,,,,,,,,,,,,,0.075025,82.425,0.008722,10.436,3126,CH3,v1,
12504,20241129,25,Cs0.05MA0.16FA0.79PbI2.9Br0.1,1.73,,,,,,,DMACPA,0.33,,,,,,,,,1000,10,5000,30,6,160,110,25,,,,,,,,,,,,,,,0.10556,192.37,0.00586,9.3635,3126,CH4,v1,
12505,20241129,25,Cs0.05MA0.16FA0.79PbI2.9Br0.1,1.73,,,,,,,DMACPA,0.33,,,,,,,,,1000,10,5000,30,6,160,110,25,,,,,,,,,,,,,,,0.067669,1372.0,0.052708,0.093575,3127,CH1,v1,
12506,20241129,25,Cs0.05MA0.16FA0.79PbI2.9Br0.1,1.73,,,,,,,DMACPA,0.33,,,,,,,,,1000,10,5000,30,6,160,110,25,,,,,,,,,,,,,,,14.41,71.976,1.0018,19.985,3127,CH2,v1,
12507,20241129,25,Cs0.05MA0.16FA0.79PbI2.9Br0.1,1.73,,,,,,,DMACPA,0.33,,,,,,,,,1000,10,5000,30,6,160,110,25,,,,,,,,,,,,,,,12.166,61.326,0.998,19.878,3127,CH3,v1,
12508,20241129,25,Cs0.05MA0.16FA0.79PbI2.9Br0.1,1.73,,,,,,,DMACPA,0.33,,,,,,,,,1000,10,5000,30,6,160,110,25,,,,,,,,,,,,,,,10.345,51.218,0.97504,20.715,3127,CH4,v1,
12509,20241129,25,Cs0.05MA0.16FA0.79PbI2.9Br0.1,1.73,,,,,,,DMACPA,0.33,,,,,,,,,1000,10,5000,30,6,160,110,25,,,,,,,,,,,,,,,0.0,0.0,-0.069373,-3.89e-07,3128,CH1,v1,
12510,20241129,25,Cs0.05MA0.16FA0.79PbI2.9Br0.1,1.73,,,,,,,DMACPA,0.33,,,,,,,,,1000,10,5000,30,6,160,110,25,,,,,,,,,,,,,,,13.69,67.846,1.0091,19.995,3128,CH2,v1,
12511,20241129,25,Cs0.05MA0.16FA0.79PbI2.9Br0.1,1.73,,,,,,,DMACPA,0.33,,,,,,,,,1000,10,5000,30,6,160,110,25,,,,,,,,,,,,,,,12.738,65.632,0.99961,19.416,3128,CH3,v1,
12512,20241129,25,Cs0.05MA0.16FA0.79PbI2.9Br0.1,1.73,,,,,,,DMACPA,0.33,,,,,,,,,1000,10,5000,30,6,160,110,25,,,,,,,,,,,,,,,1.5919,280.26,0.036959,15.368,3128,CH4,v1,
12513,20241129,25,Cs0.05MA0.16FA0.79PbI2.9Br0.1,1.73,,,,,,,DMACPA,0.33,,,,,,,,,1000,10,5000,30,6,160,110,25,,,,,,,,,,,,,,,1.19e-06,23.402,0.66529,7.62e-06,3129,CH1,v1,
12514,20241129,25,Cs0.05MA0.16FA0.79PbI2.9Br0.1,1.73,,,,,,,DMACPA,0.33,,,,,,,,,1000,10,5000,30,6,160,110,25,,,,,,,,,,,,,,,11.917,60.774,1.0056,19.5,3129,CH2,v1,
12515,20241129,25,Cs0.05MA0.16FA0.79PbI2.9Br0.1,1.73,,,,,,,DMACPA,0.33,,,,,,,,,1000,10,5000,30,6,160,110,25,,,,,,,,,,,,,,,4.5887,387.29,0.06659,17.793,3129,CH3,v1,
12516,20241129,25,Cs0.05MA0.16FA0.79PbI2.9Br0.1,1.73,,,,,,,DMACPA,0.33,,,,,,,,,1000,10,5000,30,6,160,110,25,,,,,,,,,,,,,,,0.0,0.0,0.20521,12.571,3129,CH4,v1,
12517,20241129,25,Cs0.05MA0.16FA0.79PbI2.9Br0.1,1.73,,,,,,,DMACPA,0.33,,,,,,,,,1000,10,5000,30,6,160,110,25,,,,,,,,,,,,,,,1.22e-06,25.265,0.65198,7.402e-06,3130,CH1,v1,
12518,20241129,25,Cs0.05MA0.16FA0.79PbI2.9Br0.1,1.73,,,,,,,DMACPA,0.33,,,,,,,,,1000,10,5000,30,6,160,110,25,,,,,,,,,,,,,,,0.0,0.0,0.031308,12.942,3130,CH2,v1,
12519,20241129,25,Cs0.05MA0.16FA0.79PbI2.9Br0.1,1.73,,,,,,,DMACPA,0.33,,,,,,,,,1000,10,5000,30,6,160,110,25,,,,,,,,,,,,,,,7.7958,47.863,0.98402,16.552,3130,CH3,v1,
12520,20241129,25,Cs0.05MA0.16FA0.79PbI2.9Br0.1,1.73,,,,,,,DMACPA,0.33,,,,,,,,,1000,10,5000,30,6,160,110,25,,,,,,,,,,,,,,,9.2135,51.506,0.98279,18.201,3130,CH4,v1,
12521,20241129,25,Cs0.05MA0.1FA0.85PbI2.85Br0.15,1.65,,,,,,,DMACPA,0.33,,,,,,,,,1200,10,5000,30,10,160,100,20,,,,,,,,,,,,,,,2.1e-06,24.455,0.65878,1.3008e-05,3131,CH1,v1,
12522,20241129,25,Cs0.05MA0.1FA0.85PbI2.85Br0.15,1.65,,,,,,,DMACPA,0.33,,,,,,,,,1200,10,5000,30,10,160,100,20,,,,,,,,,,,,,,,14.522,72.475,1.0432,19.209,3131,CH2,v1,
12523,20241129,25,Cs0.05MA0.1FA0.85PbI2.85Br0.15,1.65,,,,,,,DMACPA,0.33,,,,,,,,,1200,10,5000,30,10,160,100,20,,,,,,,,,,,,,,,13.478,69.597,1.0349,18.711,3131,CH3,v1,
12524,20241129,25,Cs0.05MA0.1FA0.85PbI2.85Br0.15,1.65,,,,,,,DMACPA,0.33,,,,,,,,,1200,10,5000,30,10,160,100,20,,,,,,,,,,,,,,,12.475,64.37,1.023,18.944,3131,CH4,v1,
12525,20241129,25,Cs0.05MA0.1FA0.85PbI2.85Br0.15,1.65,,,,,,,DMACPA,0.33,,,,,,,,,1200,10,5000,30,10,160,100,20,,,,,,,,,,,,,,,1.67e-06,29.847,0.64208,8.7e-06,3132,CH1,v1,
12526,20241129,25,Cs0.05MA0.1FA0.85PbI2.85Br0.15,1.65,,,,,,,DMACPA,0.33,,,,,,,,,1200,10,5000,30,10,160,100,20,,,,,,,,,,,,,,,9.8004,50.64,1.0173,19.024,3132,CH2,v1,
12527,20241129,25,Cs0.05MA0.1FA0.85PbI2.85Br0.15,1.65,,,,,,,DMACPA,0.33,,,,,,,,,1200,10,5000,30,10,160,100,20,,,,,,,,,,,,,,,14.774,76.719,1.043,18.463,3132,CH3,v1,
12528,20241129,25,Cs0.05MA0.1FA0.85PbI2.85Br0.15,1.65,,,,,,,DMACPA,0.33,,,,,,,,,1200,10,5000,30,10,160,100,20,,,,,,,,,,,,,,,13.222,69.168,1.0311,18.539,3132,CH4,v1,
12529,20241129,25,Cs0.05MA0.1FA0.85PbI2.85Br0.15,1.65,,,,,,,DMACPA,0.33,,,,,,,,,1200,10,5000,30,10,160,100,20,,,,,,,,,,,,,,,1.6e-08,2827.0,0.007533,7.53e-08,3133,CH1,v1,
12530,20241129,25,Cs0.05MA0.1FA0.85PbI2.85Br0.15,1.65,,,,,,,DMACPA,0.33,,,,,,,,,1200,10,5000,30,10,160,100,20,,,,,,,,,,,,,,,15.106,75.142,1.0408,19.316,3133,CH2,v1,
12531,20241129,25,Cs0.05MA0.1FA0.85PbI2.85Br0.15,1.65,,,,,,,DMACPA,0.33,,,,,,,,,1200,10,5000,30,10,160,100,20,,,,,,,,,,,,,,,14.416,74.567,1.0362,18.659,3133,CH3,v1,
12532,20241129,25,Cs0.05MA0.1FA0.85PbI2.85Br0.15,1.65,,,,,,,DMACPA,0.33,,,,,,,,,1200,10,5000,30,10,160,100,20,,,,,,,,,,,,,,,11.287,57.782,1.0151,19.242,3133,CH4,v1,
12533,20241129,25,Cs0.05MA0.1FA0.85PbI2.85Br0.15,1.65,,,,,,,DMACPA,0.33,,,,,,,,,1200,10,5000,30,10,160,100,20,,,,,,,,,,,,,,,0.0,0.0,-0.054216,-7.42e-07,3134,CH1,v1,
12534,20241129,25,Cs0.05MA0.1FA0.85PbI2.85Br0.15,1.65,,,,,,,DMACPA,0.33,,,,,,,,,1200,10,5000,30,10,160,100,20,,,,,,,,,,,,,,,4.471,31.56,0.70049,20.224,3134,CH2,v1,
12535,20241129,25,Cs0.05MA0.1FA0.85PbI2.85Br0.15,1.65,,,,,,,DMACPA,0.33,,,,,,,,,1200,10,5000,30,10,160,100,20,,,,,,,,,,,,,,,4.5452,31.4,0.73829,19.606,3134,CH3,v1,
12536,20241129,25,Cs0.05MA0.1FA0.85PbI2.85Br0.15,1.65,,,,,,,DMACPA,0.33,,,,,,,,,1200,10,5000,30,10,160,100,20,,,,,,,,,,,,,,,1.3145,22.857,0.29363,19.585,3134,CH4,v1,
12537,20241129,25,Cs0.05MA0.1FA0.85PbI2.85Br0.15,1.65,,,,,,,DMACPA,0.33,,,,,,,,,1200,10,5000,30,10,160,100,20,,,,,,,,,,,,,,,0.0,0.0,0.0,7.8e-06,3135,CH1,v1,
12538,20241129,25,Cs0.05MA0.1FA0.85PbI2.85Br0.15,1.65,,,,,,,DMACPA,0.33,,,,,,,,,1200,10,5000,30,10,160,100,20,,,,,,,,,,,,,,,16.335,76.863,1.0475,20.288,3135,CH2,v1,
12539,20241129,25,Cs0.05MA0.1FA0.85PbI2.85Br0.15,1.65,,,,,,,DMACPA,0.33,,,,,,,,,1200,10,5000,30,10,160,100,20,,,,,,,,,,,,,,,15.566,76.158,1.0431,19.595,3135,CH3,v1,
12540,20241129,25,Cs0.05MA0.1FA0.85PbI2.85Br0.15,1.65,,,,,,,DMACPA,0.33,,,,,,,,,1200,10,5000,30,10,160,100,20,,,,,,,,,,,,,,,15.825,75.399,1.0406,20.17,3135,CH4,v1,
12541,20241129,25,Cs0.05MA0.1FA0.85PbI2.85Br0.15,1.65,,,,,,,DMACPA,0.33,,,,,,,,,1200,10,5000,30,10,160,100,20,,,,,,,,,,,,,,,0.0,0.0,0.0,2.401,3136,CH1,v1,
12542,20241129,25,Cs0.05MA0.1FA0.85PbI2.85Br0.15,1.65,,,,,,,DMACPA,0.33,,,,,,,,,1200,10,5000,30,10,160,100,20,,,,,,,,,,,,,,,14.461,74.68,1.0207,18.973,3136,CH2,v1,
12543,20241129,25,Cs0.05MA0.1FA0.85PbI2.85Br0.15,1.65,,,,,,,DMACPA,0.33,,,,,,,,,1200,10,5000,30,10,160,100,20,,,,,,,,,,,,,,,14.392,76.272,1.0158,18.575,3136,CH3,v1,
12544,20241129,25,Cs0.05MA0.1FA0.85PbI2.85Br0.15,1.65,,,,,,,DMACPA,0.33,,,,,,,,,1200,10,5000,30,10,160,100,20,,,,,,,,,,,,,,,12.065,63.911,1.0215,18.48,3136,CH4,v1,
12545,20241129,25,Cs0.05MA0.1FA0.85PbI2.85Br0.15,1.65,,,,,,,DMACPA,0.33,,,,,,,,,1200,10,5000,30,10,160,100,20,,,,,,,,,,,,,,,1.5297,24.636,1.19,5.2178,3137,CH1,v1,
12546,20241129,25,Cs0.05MA0.1FA0.85PbI2.85Br0.15,1.65,,,,,,,DMACPA,0.33,,,,,,,,,1200,10,5000,30,10,160,100,20,,,,,,,,,,,,,,,13.101,68.225,1.0221,18.789,3137,CH2,v1,
12547,20241129,25,Cs0.05MA0.1FA0.85PbI2.85Br0.15,1.65,,,,,,,DMACPA,0.33,,,,,,,,,1200,10,5000,30,10,160,100,20,,,,,,,,,,,,,,,12.993,69.626,1.0214,18.271,3137,CH3,v1,
12548,20241129,25,Cs0.05MA0.1FA0.85PbI2.85Br0.15,1.65,,,,,,,DMACPA,0.33,,,,,,,,,1200,10,5000,30,10,160,100,20,,,,,,,,,,,,,,,11.565,61.862,1.0216,18.3,3137,CH4,v1,
12549,20241129,25,Cs0.05MA0.1FA0.85PbI2.85Br0.15,1.65,,,,,,,DMACPA,0.33,,,,,,,,,1200,10,5000,30,10,160,100,20,,,,,,,,,,,,,,,0.10407,25.061,1.1869,0.34984,3138,CH1,v1,
12550,20241129,25,Cs0.05MA0.1FA0.85PbI2.85Br0.15,1.65,,,,,,,DMACPA,0.33,,,,,,,,,1200,10,5000,30,10,160,100,20,,,,,,,,,,,,,,,15.676,76.855,1.0432,19.552,3138,CH2,v1,
12551,20241129,25,Cs0.05MA0.1FA0.85PbI2.85Br0.15,1.65,,,,,,,DMACPA,0.33,,,,,,,,,1200,10,5000,30,10,160,100,20,,,,,,,,,,,,,,,14.113,72.69,1.0339,18.778,3138,CH3,v1,
12552,20241129,25,Cs0.05MA0.1FA0.85PbI2.85Br0.15,1.65,,,,,,,DMACPA,0.33,,,,,,,,,1200,10,5000,30,10,160,100,20,,,,,,,,,,,,,,,14.782,73.915,1.0309,19.401,3138,CH4,v1,
12553,20241129,25,Cs0.05MA0.1FA0.85PbI2.85Br0.15,1.65,,,,,,,DMACPA,0.33,,,,,,,,,1200,10,5000,30,10,160,100,20,,,,,,,,,,,,,,,1.33e-07,33.131,0.19392,2.07e-06,3139,CH1,v1,
12554,20241129,25,Cs0.05MA0.1FA0.85PbI2.85Br0.15,1.65,,,,,,,DMACPA,0.33,,,,,,,,,1200,10,5000,30,10,160,100,20,,,,,,,,,,,,,,,8.9719,44.552,0.99396,20.26,3139,CH2,v1,
12555,20241129,25,Cs0.05MA0.1FA0.85PbI2.85Br0.15,1.65,,,,,,,DMACPA,0.33,,,,,,,,,1200,10,5000,30,10,160,100,20,,,,,,,,,,,,,,,10.384,52.334,1.0122,19.602,3139,CH3,v1,
12556,20241129,25,Cs0.05MA0.1FA0.85PbI2.85Br0.15,1.65,,,,,,,DMACPA,0.33,,,,,,,,,1200,10,5000,30,10,160,100,20,,,,,,,,,,,,,,,4.0051,30.985,0.65411,19.761,3139,CH4,v1,
12557,20241129,25,Cs0.05MA0.1FA0.85PbI2.85Br0.15,1.65,,,,,,,DMACPA,0.33,,,,,,,,,1200,10,5000,30,10,160,100,20,,,,,,,,,,,,,,,0.2228,705.92,1.1877,0.026574,3140,CH1,v1,
12558,20241129,25,Cs0.05MA0.1FA0.85PbI2.85Br0.15,1.65,,,,,,,DMACPA,0.33,,,,,,,,,1200,10,5000,30,10,160,100,20,,,,,,,,,,,,,,,15.077,71.654,1.0482,20.074,3140,CH2,v1,
12559,20241129,25,Cs0.05MA0.1FA0.85PbI2.85Br0.15,1.65,,,,,,,DMACPA,0.33,,,,,,,,,1200,10,5000,30,10,160,100,20,,,,,,,,,,,,,,,14.654,72.532,1.0423,19.384,3140,CH3,v1,
12560,20241129,25,Cs0.05MA0.1FA0.85PbI2.85Br0.15,1.65,,,,,,,DMACPA,0.33,,,,,,,,,1200,10,5000,30,10,160,100,20,,,,,,,,,,,,,,,14.864,71.522,1.0413,19.957,3140,CH4,v1,
12561,20241129,25,Cs0.05MA0.1FA0.85PbI3.0,1.73,,,,,,,DMACPA,0.33,,,,,,,,,1000,10,5000,40,10,160,110,15,,,,,,,,,,,,,,,0.0,0.0,0.0,-0.065609,3141,CH1,v1,
12562,20241129,25,Cs0.05MA0.1FA0.85PbI3.0,1.73,,,,,,,DMACPA,0.33,,,,,,,,,1000,10,5000,40,10,160,110,15,,,,,,,,,,,,,,,9.4502,49.895,1.0137,18.684,3141,CH2,v1,
12563,20241129,25,Cs0.05MA0.1FA0.85PbI3.0,1.73,,,,,,,DMACPA,0.33,,,,,,,,,1000,10,5000,40,10,160,110,15,,,,,,,,,,,,,,,13.772,72.489,1.0441,18.197,3141,CH3,v1,
12564,20241129,25,Cs0.05MA0.1FA0.85PbI3.0,1.73,,,,,,,DMACPA,0.33,,,,,,,,,1000,10,5000,40,10,160,110,15,,,,,,,,,,,,,,,3.3219,31.509,0.56664,18.605,3141,CH4,v1,
12565,20241129,25,Cs0.05MA0.1FA0.85PbI3.0,1.73,,,,,,,DMACPA,0.33,,,,,,,,,1000,10,5000,40,10,160,110,15,,,,,,,,,,,,,,,2.8e-06,43.339,0.70959,9.09e-06,3142,CH1,v1,
12566,20241129,25,Cs0.05MA0.1FA0.85PbI3.0,1.73,,,,,,,DMACPA,0.33,,,,,,,,,1000,10,5000,40,10,160,110,15,,,,,,,,,,,,,,,6.2166,504.32,0.075206,16.39,3142,CH2,v1,
12567,20241129,25,Cs0.05MA0.1FA0.85PbI3.0,1.73,,,,,,,DMACPA,0.33,,,,,,,,,1000,10,5000,40,10,160,110,15,,,,,,,,,,,,,,,2.4879,28.923,0.45426,18.937,3142,CH3,v1,
12568,20241129,25,Cs0.05MA0.1FA0.85PbI3.0,1.73,,,,,,,DMACPA,0.33,,,,,,,,,1000,10,5000,40,10,160,110,15,,,,,,,,,,,,,,,5.5823,33.578,0.8429,19.724,3142,CH4,v1,
12569,20241129,25,Cs0.05MA0.1FA0.85PbI3.0,1.73,,,,,,,DMACPA,0.33,,,,,,,,,1000,10,5000,40,10,160,110,15,,,,,,,,,,,,,,,0.00051759,1.48e+47,0.0,0.23375,3143,CH1,v1,
12570,20241129,25,Cs0.05MA0.1FA0.85PbI3.0,1.73,,,,,,,DMACPA,0.33,,,,,,,,,1000,10,5000,40,10,160,110,15,,,,,,,,,,,,,,,2.9882,30.583,0.61031,16.01,3143,CH2,v1,
12571,20241129,25,Cs0.05MA0.1FA0.85PbI3.0,1.73,,,,,,,DMACPA,0.33,,,,,,,,,1000,10,5000,40,10,160,110,15,,,,,,,,,,,,,,,6.6949,44.391,1.0227,14.746,3143,CH3,v1,
12572,20241129,25,Cs0.05MA0.1FA0.85PbI3.0,1.73,,,,,,,DMACPA,0.33,,,,,,,,,1000,10,5000,40,10,160,110,15,,,,,,,,,,,,,,,5.4934,36.171,0.86209,17.617,3143,CH4,v1,
12573,20241129,25,Cs0.05MA0.1FA0.85PbI3.0,1.73,,,,,,,DMACPA,0.33,,,,,,,,,1000,10,5000,40,10,160,110,15,,,,,,,,,,,,,,,2.174e-06,30.096,0.5731,1.2604e-05,3144,CH1,v1,
12574,20241129,25,Cs0.05MA0.1FA0.85PbI3.0,1.73,,,,,,,DMACPA,0.33,,,,,,,,,1000,10,5000,40,10,160,110,15,,,,,,,,,,,,,,,15.602,74.854,1.0472,19.905,3144,CH2,v1,
12575,20241129,25,Cs0.05MA0.1FA0.85PbI3.0,1.73,,,,,,,DMACPA,0.33,,,,,,,,,1000,10,5000,40,10,160,110,15,,,,,,,,,,,,,,,9.2333,47.691,1.0075,19.216,3144,CH3,v1,
12576,20241129,25,Cs0.05MA0.1FA0.85PbI3.0,1.73,,,,,,,DMACPA,0.33,,,,,,,,,1000,10,5000,40,10,160,110,15,,,,,,,,,,,,,,,4.5753,32.39,0.71735,19.691,3144,CH4,v1,
12577,20241129,25,Cs0.05MA0.1FA0.85PbI3.0,1.73,,,,,,,DMACPA,0.33,,,,,,,,,1000,10,5000,40,10,160,110,15,,,,,,,,,,,,,,,1.19e-06,20.879,0.64359,8.82e-06,3145,CH1,v1,
12578,20241129,25,Cs0.05MA0.1FA0.85PbI3.0,1.73,,,,,,,DMACPA,0.33,,,,,,,,,1000,10,5000,40,10,160,110,15,,,,,,,,,,,,,,,11.199,60.619,1.0253,18.02,3145,CH2,v1,
12579,20241129,25,Cs0.05MA0.1FA0.85PbI3.0,1.73,,,,,,,DMACPA,0.33,,,,,,,,,1000,10,5000,40,10,160,110,15,,,,,,,,,,,,,,,10.01,58.749,1.0117,16.84,3145,CH3,v1,
12580,20241129,25,Cs0.05MA0.1FA0.85PbI3.0,1.73,,,,,,,DMACPA,0.33,,,,,,,,,1000,10,5000,40,10,160,110,15,,,,,,,,,,,,,,,9.5256,51.775,1.012,18.18,3145,CH4,v1,
12581,20241129,25,Cs0.05MA0.1FA0.85PbI3.0,1.73,,,,,,,DMACPA,0.33,,,,,,,,,1000,10,5000,40,10,160,110,15,,,,,,,,,,,,,,,0.0,0.0,0.0,0.79588,3146,CH1,v1,
12582,20241129,25,Cs0.05MA0.1FA0.85PbI3.0,1.73,,,,,,,DMACPA,0.33,,,,,,,,,1000,10,5000,40,10,160,110,15,,,,,,,,,,,,,,,13.897,69.548,1.0502,19.027,3146,CH2,v1,
12583,20241129,25,Cs0.05MA0.1FA0.85PbI3.0,1.73,,,,,,,DMACPA,0.33,,,,,,,,,1000,10,5000,40,10,160,110,15,,,,,,,,,,,,,,,14.377,74.055,1.0534,18.431,3146,CH3,v1,
12584,20241129,25,Cs0.05MA0.1FA0.85PbI3.0,1.73,,,,,,,DMACPA,0.33,,,,,,,,,1000,10,5000,40,10,160,110,15,,,,,,,,,,,,,,,11.204,57.53,1.021,19.074,3146,CH4,v1,
12585,20241129,25,Cs0.05MA0.1FA0.85PbI3.0,1.73,,,,,,,DMACPA,0.33,,,,,,,,,1000,10,5000,40,10,160,110,15,,,,,,,,,,,,,,,0.16955,11.343,0.98574,1.5164,3147,CH1,v1,
12586,20241129,25,Cs0.05MA0.1FA0.85PbI3.0,1.73,,,,,,,DMACPA,0.33,,,,,,,,,1000,10,5000,40,10,160,110,15,,,,,,,,,,,,,,,0.22756,28.101,0.051599,15.694,3147,CH2,v1,
12587,20241129,25,Cs0.05MA0.1FA0.85PbI3.0,1.73,,,,,,,DMACPA,0.33,,,,,,,,,1000,10,5000,40,10,160,110,15,,,,,,,,,,,,,,,10.8,54.266,1.0235,19.445,3147,CH3,v1,
12588,20241129,25,Cs0.05MA0.1FA0.85PbI3.0,1.73,,,,,,,DMACPA,0.33,,,,,,,,,1000,10,5000,40,10,160,110,15,,,,,,,,,,,,,,,13.241,63.95,1.0225,20.25,3147,CH4,v1,
12589,20241129,25,Cs0.05MA0.1FA0.85PbI3.0,1.73,,,,,,,DMACPA,0.33,,,,,,,,,1000,10,5000,40,10,160,110,15,,,,,,,,,,,,,,,0.0,0.0,0.0,8.5651,3148,CH1,v1,
12590,20241129,25,Cs0.05MA0.1FA0.85PbI3.0,1.73,,,,,,,DMACPA,0.33,,,,,,,,,1000,10,5000,40,10,160,110,15,,,,,,,,,,,,,,,8.1102,50.394,1.035,15.55,3148,CH2,v1,
12591,20241129,25,Cs0.05MA0.1FA0.85PbI3.0,1.73,,,,,,,DMACPA,0.33,,,,,,,,,1000,10,5000,40,10,160,110,15,,,,,,,,,,,,,,,5.2597,40.232,1.0048,13.01,3148,CH3,v1,
12592,20241129,25,Cs0.05MA0.1FA0.85PbI3.0,1.73,,,,,,,DMACPA,0.33,,,,,,,,,1000,10,5000,40,10,160,110,15,,,,,,,,,,,,,,,9.5501,53.406,1.023,17.481,3148,CH4,v1,
12593,20241129,25,Cs0.05MA0.1FA0.85PbI3.0,1.73,,,,,,,DMACPA,0.33,,,,,,,,,1000,10,5000,40,10,160,110,15,,,,,,,,,,,,,,,0.0,0.0,0.0,7.0991,3149,CH1,v1,
12594,20241129,25,Cs0.05MA0.1FA0.85PbI3.0,1.73,,,,,,,DMACPA,0.33,,,,,,,,,1000,10,5000,40,10,160,110,15,,,,,,,,,,,,,,,12.766,61.508,1.0447,19.867,3149,CH2,v1,
12595,20241129,25,Cs0.05MA0.1FA0.85PbI3.0,1.73,,,,,,,DMACPA,0.33,,,,,,,,,1000,10,5000,40,10,160,110,15,,,,,,,,,,,,,,,13.065,64.866,1.0374,19.416,3149,CH3,v1,
12596,20241129,25,Cs0.05MA0.1FA0.85PbI3.0,1.73,,,,,,,DMACPA,0.33,,,,,,,,,1000,10,5000,40,10,160,110,15,,,,,,,,,,,,,,,14.016,67.56,1.0347,20.05,3149,CH4,v1,
12597,20241129,25,Cs0.05MA0.1FA0.85PbI3.0,1.73,,,,,,,DMACPA,0.33,,,,,,,,,1000,10,5000,40,10,160,110,15,,,,,,,,,,,,,,,0.0,0.0,0.0,4.9282,3150,CH1,v1,
12598,20241129,25,Cs0.05MA0.1FA0.85PbI3.0,1.73,,,,,,,DMACPA,0.33,,,,,,,,,1000,10,5000,40,10,160,110,15,,,,,,,,,,,,,,,10.369,57.4,1.0356,17.443,3150,CH2,v1,
12599,20241129,25,Cs0.05MA0.1FA0.85PbI3.0,1.73,,,,,,,DMACPA,0.33,,,,,,,,,1000,10,5000,40,10,160,110,15,,,,,,,,,,,,,,,0.42412,40.491,0.072548,14.438,3150,CH3,v1,
12600,20241129,25,Cs0.05MA0.1FA0.85PbI3.0,1.73,,,,,,,DMACPA,0.33,,,,,,,,,1000,10,5000,40,10,160,110,15,,,,,,,,,,,,,,,13.25,69.244,1.0497,18.229,3150,CH4,v1,
12601,20241129,25,Cs0.05MA0.2FA0.75PbI2.8Br0.2,1.4,,,,,,,DMACPA,0.33,,,,,,,,,1200,10,5000,30,8,200,110,30,,,,,,,,,,,,,,,9.11e-07,40.177,0.35689,6.35e-06,3151,CH1,v1,
12602,20241129,25,Cs0.05MA0.2FA0.75PbI2.8Br0.2,1.4,,,,,,,DMACPA,0.33,,,,,,,,,1200,10,5000,30,8,200,110,30,,,,,,,,,,,,,,,9.9184,48.489,0.99468,20.565,3151,CH2,v1,
12603,20241129,25,Cs0.05MA0.2FA0.75PbI2.8Br0.2,1.4,,,,,,,DMACPA,0.33,,,,,,,,,1200,10,5000,30,8,200,110,30,,,,,,,,,,,,,,,7.8739,40.812,0.9637,20.02,3151,CH3,v1,
12604,20241129,25,Cs0.05MA0.2FA0.75PbI2.8Br0.2,1.4,,,,,,,DMACPA,0.33,,,,,,,,,1200,10,5000,30,8,200,110,30,,,,,,,,,,,,,,,10.424,49.514,0.99651,21.127,3151,CH4,v1,
12605,20241129,25,Cs0.05MA0.2FA0.75PbI2.8Br0.2,1.4,,,,,,,DMACPA,0.33,,,,,,,,,1200,10,5000,30,8,200,110,30,,,,,,,,,,,,,,,1.68e-07,23.042,0.32447,2.24e-06,3152,CH1,v1,
