Repository: MI-Materials-Intelligence/Recipe-Language-Model

# Learning Layer

## Overview

In the learning layer, the formulas and parameters are encoded and then tokenised into recipes as inputs. Through atomic skills of data extraction, cleaning, and matching, these data are organised into standardised datasets, providing the basis for RLM training and iterative recipe refinement.

Key Atomic Skills:
- **Cleaning**: Preprocessing and outlier cleaning
- **Matching**: Matching data pairs based on variables
- **Extraction**: Data extraction from robotic boxes

File: seven_ai_layers_robotics/learning/data/data50764_from_db.csv (part 50 of 253)
No,date,rank,Formula PVK,Concentration PVK,Formula Additive 1,Concentration Additive 1,Formula Additive 2,Concentration Additive 2,Formula Additive 3,Concentration Additive 3,Formula SAM 1,Concentration SAM 1,Formula SAM 2,Concentration SAM 2,Formula SAM 3,Concentration SAM 3,Spin Coating Speed SAM,Spin Coating Time SAM,Annealed Temperature SAM,Annealed Time SAM,Spin Coating Speed PVK 1,Spin Coating Time PVK 1,Spin Coating Speed PVK 2,Spin Coating Time PVK 2,Antisolvent Dropping Timing,Antisolvent Volume,Annealed Temperature PVK,Annealed Time PVK,Formula Passivator 1,Concentration Passivator 1,Formula Passivator 2,Concentration Passivator 2,Formula Passivator 3,Concentration Passivator 3,Formula Passivator 4,Concentration Passivator 4,Spin Coating Speed Passivator,Spin Coating Time Passivator,Passivator Dropping Timing,Passivator Volume,Annealed Temperature Passivator,Annealed Time Passivator,PCE,FF,Voc,Jsc,Product,Channel,From,upload_time
12606,20241129,25,Cs0.05MA0.2FA0.75PbI2.8Br0.2,1.4,,,,,,,DMACPA,0.33,,,,,,,,,1200,10,5000,30,8,200,110,30,,,,,,,,,,,,,,,14.942,71.18,1.0308,20.364,3152,CH2,v1,
12607,20241129,25,Cs0.05MA0.2FA0.75PbI2.8Br0.2,1.4,,,,,,,DMACPA,0.33,,,,,,,,,1200,10,5000,30,8,200,110,30,,,,,,,,,,,,,,,9.4943,48.652,0.99262,19.66,3152,CH3,v1,
12608,20241129,25,Cs0.05MA0.2FA0.75PbI2.8Br0.2,1.4,,,,,,,DMACPA,0.33,,,,,,,,,1200,10,5000,30,8,200,110,30,,,,,,,,,,,,,,,9.5071,47.815,0.99319,20.019,3152,CH4,v1,
12609,20241129,25,Cs0.05MA0.2FA0.75PbI2.8Br0.2,1.4,,,,,,,DMACPA,0.33,,,,,,,,,1200,10,5000,30,8,200,110,30,,,,,,,,,,,,,,,1.51e-06,23.334,0.66036,9.8e-06,3153,CH1,v1,
12610,20241129,25,Cs0.05MA0.2FA0.75PbI2.8Br0.2,1.4,,,,,,,DMACPA,0.33,,,,,,,,,1200,10,5000,30,8,200,110,30,,,,,,,,,,,,,,,17.46,74.859,1.0338,22.561,3153,CH2,v1,
12611,20241129,25,Cs0.05MA0.2FA0.75PbI2.8Br0.2,1.4,,,,,,,DMACPA,0.33,,,,,,,,,1200,10,5000,30,8,200,110,30,,,,,,,,,,,,,,,16.519,75.439,1.0308,21.243,3153,CH3,v1,
12612,20241129,25,Cs0.05MA0.2FA0.75PbI2.8Br0.2,1.4,,,,,,,DMACPA,0.33,,,,,,,,,1200,10,5000,30,8,200,110,30,,,,,,,,,,,,,,,15.99,74.19,1.0276,20.975,3153,CH4,v1,
12613,20241129,25,Cs0.05MA0.2FA0.75PbI2.8Br0.2,1.4,,,,,,,DMACPA,0.33,,,,,,,,,1200,10,5000,30,8,200,110,30,,,,,,,,,,,,,,,1.744e-06,22.867,0.65226,1.1693e-05,3154,CH1,v1,
12614,20241129,25,Cs0.05MA0.2FA0.75PbI2.8Br0.2,1.4,,,,,,,DMACPA,0.33,,,,,,,,,1200,10,5000,30,8,200,110,30,,,,,,,,,,,,,,,16.728,77.268,1.0357,20.902,3154,CH2,v1,
12615,20241129,25,Cs0.05MA0.2FA0.75PbI2.8Br0.2,1.4,,,,,,,DMACPA,0.33,,,,,,,,,1200,10,5000,30,8,200,110,30,,,,,,,,,,,,,,,5.1207,34.023,0.75272,19.995,3154,CH3,v1,
12616,20241129,25,Cs0.05MA0.2FA0.75PbI2.8Br0.2,1.4,,,,,,,DMACPA,0.33,,,,,,,,,1200,10,5000,30,8,200,110,30,,,,,,,,,,,,,,,0.17132,41.058,0.026059,16.012,3154,CH4,v1,
12617,20241129,25,Cs0.05MA0.2FA0.75PbI2.8Br0.2,1.4,,,,,,,DMACPA,0.33,,,,,,,,,1200,10,5000,30,8,200,110,30,,,,,,,,,,,,,,,0.0,0.0,0.0,3.9596,3155,CH1,v1,
12618,20241129,25,Cs0.05MA0.2FA0.75PbI2.8Br0.2,1.4,,,,,,,DMACPA,0.33,,,,,,,,,1200,10,5000,30,8,200,110,30,,,,,,,,,,,,,,,11.196,54.305,1.0123,20.365,3155,CH2,v1,
12619,20241129,25,Cs0.05MA0.2FA0.75PbI2.8Br0.2,1.4,,,,,,,DMACPA,0.33,,,,,,,,,1200,10,5000,30,8,200,110,30,,,,,,,,,,,,,,,15.416,75.032,1.0331,19.887,3155,CH3,v1,
12620,20241129,25,Cs0.05MA0.2FA0.75PbI2.8Br0.2,1.4,,,,,,,DMACPA,0.33,,,,,,,,,1200,10,5000,30,8,200,110,30,,,,,,,,,,,,,,,15.705,75.88,1.0317,20.061,3155,CH4,v1,
12621,20241129,25,Cs0.05MA0.2FA0.75PbI2.8Br0.2,1.4,,,,,,,DMACPA,0.33,,,,,,,,,1200,10,5000,30,8,200,110,30,,,,,,,,,,,,,,,0.0,0.0,0.0,4.9527,3156,CH1,v1,
12622,20241129,25,Cs0.05MA0.2FA0.75PbI2.8Br0.2,1.4,,,,,,,DMACPA,0.33,,,,,,,,,1200,10,5000,30,8,200,110,30,,,,,,,,,,,,,,,13.97,72.456,0.99278,19.421,3156,CH2,v1,
12623,20241129,25,Cs0.05MA0.2FA0.75PbI2.8Br0.2,1.4,,,,,,,DMACPA,0.33,,,,,,,,,1200,10,5000,30,8,200,110,30,,,,,,,,,,,,,,,12.244,67.73,0.98486,18.355,3156,CH3,v1,
12624,20241129,25,Cs0.05MA0.2FA0.75PbI2.8Br0.2,1.4,,,,,,,DMACPA,0.33,,,,,,,,,1200,10,5000,30,8,200,110,30,,,,,,,,,,,,,,,15.242,73.689,0.98617,20.974,3156,CH4,v1,
12625,20241129,25,Cs0.05MA0.2FA0.75PbI2.8Br0.2,1.4,,,,,,,DMACPA,0.33,,,,,,,,,1200,10,5000,30,8,200,110,30,,,,,,,,,,,,,,,0.0,0.0,0.0,2.4785,3157,CH1,v1,
12626,20241129,25,Cs0.05MA0.2FA0.75PbI2.8Br0.2,1.4,,,,,,,DMACPA,0.33,,,,,,,,,1200,10,5000,30,8,200,110,30,,,,,,,,,,,,,,,15.731,79.402,1.0115,19.586,3157,CH2,v1,
12627,20241129,25,Cs0.05MA0.2FA0.75PbI2.8Br0.2,1.4,,,,,,,DMACPA,0.33,,,,,,,,,1200,10,5000,30,8,200,110,30,,,,,,,,,,,,,,,13.64,73.047,0.99804,18.71,3157,CH3,v1,
12628,20241129,25,Cs0.05MA0.2FA0.75PbI2.8Br0.2,1.4,,,,,,,DMACPA,0.33,,,,,,,,,1200,10,5000,30,8,200,110,30,,,,,,,,,,,,,,,13.575,71.341,0.99965,19.035,3157,CH4,v1,
12629,20241129,25,Cs0.05MA0.2FA0.75PbI2.8Br0.2,1.4,,,,,,,DMACPA,0.33,,,,,,,,,1200,10,5000,30,8,200,110,30,,,,,,,,,,,,,,,0.0,0.0,0.0,3.6175,3158,CH1,v1,
12630,20241129,25,Cs0.05MA0.2FA0.75PbI2.8Br0.2,1.4,,,,,,,DMACPA,0.33,,,,,,,,,1200,10,5000,30,8,200,110,30,,,,,,,,,,,,,,,17.398,74.4,1.0362,22.568,3158,CH2,v1,
12631,20241129,25,Cs0.05MA0.2FA0.75PbI2.8Br0.2,1.4,,,,,,,DMACPA,0.33,,,,,,,,,1200,10,5000,30,8,200,110,30,,,,,,,,,,,,,,,16.849,75.974,1.0302,21.527,3158,CH3,v1,
12632,20241129,25,Cs0.05MA0.2FA0.75PbI2.8Br0.2,1.4,,,,,,,DMACPA,0.33,,,,,,,,,1200,10,5000,30,8,200,110,30,,,,,,,,,,,,,,,15.731,74.048,1.0258,20.711,3158,CH4,v1,
12633,20241129,25,Cs0.05MA0.2FA0.75PbI2.8Br0.2,1.4,,,,,,,DMACPA,0.33,,,,,,,,,1200,10,5000,30,8,200,110,30,,,,,,,,,,,,,,,1.4944,53.743,1.1919,2.3329,3159,CH1,v1,
12634,20241129,25,Cs0.05MA0.2FA0.75PbI2.8Br0.2,1.4,,,,,,,DMACPA,0.33,,,,,,,,,1200,10,5000,30,8,200,110,30,,,,,,,,,,,,,,,15.327,73.202,1.04,20.134,3159,CH2,v1,
12635,20241129,25,Cs0.05MA0.2FA0.75PbI2.8Br0.2,1.4,,,,,,,DMACPA,0.33,,,,,,,,,1200,10,5000,30,8,200,110,30,,,,,,,,,,,,,,,13.786,68.415,1.0298,19.568,3159,CH3,v1,
12636,20241129,25,Cs0.05MA0.2FA0.75PbI2.8Br0.2,1.4,,,,,,,DMACPA,0.33,,,,,,,,,1200,10,5000,30,8,200,110,30,,,,,,,,,,,,,,,0.17377,16.824,0.059298,17.418,3159,CH4,v1,
12637,20241129,25,Cs0.05MA0.2FA0.75PbI2.8Br0.2,1.4,,,,,,,DMACPA,0.33,,,,,,,,,1200,10,5000,30,8,200,110,30,,,,,,,,,,,,,,,0.052771,3.94e+47,0.0,8.9269,3160,CH1,v1,
12638,20241129,25,Cs0.05MA0.2FA0.75PbI2.8Br0.2,1.4,,,,,,,DMACPA,0.33,,,,,,,,,1200,10,5000,30,8,200,110,30,,,,,,,,,,,,,,,12.809,65.057,1.0326,19.068,3160,CH2,v1,
12639,20241129,25,Cs0.05MA0.2FA0.75PbI2.8Br0.2,1.4,,,,,,,DMACPA,0.33,,,,,,,,,1200,10,5000,30,8,200,110,30,,,,,,,,,,,,,,,13.39,69.102,1.0346,18.73,3160,CH3,v1,
12640,20241129,25,Cs0.05MA0.2FA0.75PbI2.8Br0.2,1.4,,,,,,,DMACPA,0.33,,,,,,,,,1200,10,5000,30,8,200,110,30,,,,,,,,,,,,,,,13.546,68.733,1.0332,19.074,3160,CH4,v1,
12641,20241129,25,Cs0.10MA0.20FA0.70PbI2.75Br0.25,1.38,,,,,,,DMACPA,0.33,,,,,,,,,950,10,5000,30,8,160,105,20,,,,,,,,,,,,,,,0.0,0.0,0.0,-1.84e-06,3161,CH1,v1,
12642,20241129,25,Cs0.10MA0.20FA0.70PbI2.75Br0.25,1.38,,,,,,,DMACPA,0.33,,,,,,,,,950,10,5000,30,8,160,105,20,,,,,,,,,,,,,,,0.37299,32.016,0.065815,17.701,3161,CH2,v1,
12643,20241129,25,Cs0.10MA0.20FA0.70PbI2.75Br0.25,1.38,,,,,,,DMACPA,0.33,,,,,,,,,950,10,5000,30,8,160,105,20,,,,,,,,,,,,,,,0.48858,27.841,0.097429,18.012,3161,CH3,v1,
12644,20241129,25,Cs0.10MA0.20FA0.70PbI2.75Br0.25,1.38,,,,,,,DMACPA,0.33,,,,,,,,,950,10,5000,30,8,160,105,20,,,,,,,,,,,,,,,8.0934,40.602,0.97367,20.473,3161,CH4,v1,
12645,20241129,25,Cs0.10MA0.20FA0.70PbI2.75Br0.25,1.38,,,,,,,DMACPA,0.33,,,,,,,,,950,10,5000,30,8,160,105,20,,,,,,,,,,,,,,,1.63e-06,24.277,0.65933,1.0194e-05,3162,CH1,v1,
12646,20241129,25,Cs0.10MA0.20FA0.70PbI2.75Br0.25,1.38,,,,,,,DMACPA,0.33,,,,,,,,,950,10,5000,30,8,160,105,20,,,,,,,,,,,,,,,3.6626,29.241,0.61412,20.396,3162,CH2,v1,
12647,20241129,25,Cs0.10MA0.20FA0.70PbI2.75Br0.25,1.38,,,,,,,DMACPA,0.33,,,,,,,,,950,10,5000,30,8,160,105,20,,,,,,,,,,,,,,,13.296,67.683,1.018,19.296,3162,CH3,v1,
12648,20241129,25,Cs0.10MA0.20FA0.70PbI2.75Br0.25,1.38,,,,,,,DMACPA,0.33,,,,,,,,,950,10,5000,30,8,160,105,20,,,,,,,,,,,,,,,0.0,0.0,0.031363,16.981,3162,CH4,v1,
12649,20241129,25,Cs0.10MA0.20FA0.70PbI2.75Br0.25,1.38,,,,,,,DMACPA,0.33,,,,,,,,,950,10,5000,30,8,160,105,20,,,,,,,,,,,,,,,0.085403,1e+48,0.0,5.6943,3163,CH1,v1,
12650,20241129,25,Cs0.10MA0.20FA0.70PbI2.75Br0.25,1.38,,,,,,,DMACPA,0.33,,,,,,,,,950,10,5000,30,8,160,105,20,,,,,,,,,,,,,,,2.6308,27.974,0.44088,21.332,3163,CH2,v1,
12651,20241129,25,Cs0.10MA0.20FA0.70PbI2.75Br0.25,1.38,,,,,,,DMACPA,0.33,,,,,,,,,950,10,5000,30,8,160,105,20,,,,,,,,,,,,,,,11.12,52.826,1.0142,20.754,3163,CH3,v1,
12652,20241129,25,Cs0.10MA0.20FA0.70PbI2.75Br0.25,1.38,,,,,,,DMACPA,0.33,,,,,,,,,950,10,5000,30,8,160,105,20,,,,,,,,,,,,,,,15.89,73.825,1.03,20.897,3163,CH4,v1,
12653,20241129,25,Cs0.10MA0.20FA0.70PbI2.75Br0.25,1.38,,,,,,,DMACPA,0.33,,,,,,,,,950,10,5000,30,8,160,105,20,,,,,,,,,,,,,,,0.064835,371.08,0.97512,0.017918,3164,CH1,v1,
12654,20241129,25,Cs0.10MA0.20FA0.70PbI2.75Br0.25,1.38,,,,,,,DMACPA,0.33,,,,,,,,,950,10,5000,30,8,160,105,20,,,,,,,,,,,,,,,12.054,58.989,1.0246,19.943,3164,CH2,v1,
12655,20241129,25,Cs0.10MA0.20FA0.70PbI2.75Br0.25,1.38,,,,,,,DMACPA,0.33,,,,,,,,,950,10,5000,30,8,160,105,20,,,,,,,,,,,,,,,0.98484,24.245,0.21832,18.606,3164,CH3,v1,
12656,20241129,25,Cs0.10MA0.20FA0.70PbI2.75Br0.25,1.38,,,,,,,DMACPA,0.33,,,,,,,,,950,10,5000,30,8,160,105,20,,,,,,,,,,,,,,,14.613,73.04,1.0297,19.431,3164,CH4,v1,
12657,20241129,25,Cs0.10MA0.20FA0.70PbI2.75Br0.25,1.38,,,,,,,DMACPA,0.33,,,,,,,,,950,10,5000,30,8,160,105,20,,,,,,,,,,,,,,,0.0,0.0,0.0,2.1322,3165,CH1,v1,
12658,20241129,25,Cs0.10MA0.20FA0.70PbI2.75Br0.25,1.38,,,,,,,DMACPA,0.33,,,,,,,,,950,10,5000,30,8,160,105,20,,,,,,,,,,,,,,,14.975,67.688,1.0466,21.139,3165,CH2,v1,
12659,20241129,25,Cs0.10MA0.20FA0.70PbI2.75Br0.25,1.38,,,,,,,DMACPA,0.33,,,,,,,,,950,10,5000,30,8,160,105,20,,,,,,,,,,,,,,,15.664,74.767,1.0354,20.234,3165,CH3,v1,
12660,20241129,25,Cs0.10MA0.20FA0.70PbI2.75Br0.25,1.38,,,,,,,DMACPA,0.33,,,,,,,,,950,10,5000,30,8,160,105,20,,,,,,,,,,,,,,,15.657,73.536,1.0315,20.641,3165,CH4,v1,
12661,20241129,25,Cs0.10MA0.20FA0.70PbI2.75Br0.25,1.38,,,,,,,DMACPA,0.33,,,,,,,,,950,10,5000,30,8,160,105,20,,,,,,,,,,,,,,,0.0,0.0,0.0,-3.07e-06,3166,CH1,v1,
12662,20241129,25,Cs0.10MA0.20FA0.70PbI2.75Br0.25,1.38,,,,,,,DMACPA,0.33,,,,,,,,,950,10,5000,30,8,160,105,20,,,,,,,,,,,,,,,1.2555,24.867,0.26469,19.074,3166,CH2,v1,
12663,20241129,25,Cs0.10MA0.20FA0.70PbI2.75Br0.25,1.38,,,,,,,DMACPA,0.33,,,,,,,,,950,10,5000,30,8,160,105,20,,,,,,,,,,,,,,,2.5046,28.563,0.45762,19.161,3166,CH3,v1,
12664,20241129,25,Cs0.10MA0.20FA0.70PbI2.75Br0.25,1.38,,,,,,,DMACPA,0.33,,,,,,,,,950,10,5000,30,8,160,105,20,,,,,,,,,,,,,,,16.138,78.584,0.99376,20.665,3166,CH4,v1,
12665,20241129,25,Cs0.10MA0.20FA0.70PbI2.75Br0.25,1.38,,,,,,,DMACPA,0.33,,,,,,,,,950,10,5000,30,8,160,105,20,,,,,,,,,,,,,,,0.0,0.0,0.0,7.1827,3167,CH1,v1,
12666,20241129,25,Cs0.10MA0.20FA0.70PbI2.75Br0.25,1.38,,,,,,,DMACPA,0.33,,,,,,,,,950,10,5000,30,8,160,105,20,,,,,,,,,,,,,,,6.3311,34.678,0.90517,20.17,3167,CH2,v1,
12667,20241129,25,Cs0.10MA0.20FA0.70PbI2.75Br0.25,1.38,,,,,,,DMACPA,0.33,,,,,,,,,950,10,5000,30,8,160,105,20,,,,,,,,,,,,,,,15.802,79.578,0.99895,19.878,3167,CH3,v1,
12668,20241129,25,Cs0.10MA0.20FA0.70PbI2.75Br0.25,1.38,,,,,,,DMACPA,0.33,,,,,,,,,950,10,5000,30,8,160,105,20,,,,,,,,,,,,,,,0.71132,35.992,0.10615,18.618,3167,CH4,v1,
12669,20241129,25,Cs0.10MA0.20FA0.70PbI2.75Br0.25,1.38,,,,,,,DMACPA,0.33,,,,,,,,,950,10,5000,30,8,160,105,20,,,,,,,,,,,,,,,2.3306,51.061,0.99563,4.5844,3168,CH1,v1,
12670,20241129,25,Cs0.10MA0.20FA0.70PbI2.75Br0.25,1.38,,,,,,,DMACPA,0.33,,,,,,,,,950,10,5000,30,8,160,105,20,,,,,,,,,,,,,,,8.6431,42.36,0.97132,21.006,3168,CH2,v1,
12671,20241129,25,Cs0.10MA0.20FA0.70PbI2.75Br0.25,1.38,,,,,,,DMACPA,0.33,,,,,,,,,950,10,5000,30,8,160,105,20,,,,,,,,,,,,,,,16.914,79.774,1.0186,20.815,3168,CH3,v1,
12672,20241129,25,Cs0.10MA0.20FA0.70PbI2.75Br0.25,1.38,,,,,,,DMACPA,0.33,,,,,,,,,950,10,5000,30,8,160,105,20,,,,,,,,,,,,,,,17.482,79.466,1.0222,21.522,3168,CH4,v1,
12673,20241129,25,Cs0.10MA0.20FA0.70PbI2.75Br0.25,1.38,,,,,,,DMACPA,0.33,,,,,,,,,950,10,5000,30,8,160,105,20,,,,,,,,,,,,,,,0.0,0.0,0.0,5.6036,3169,CH1,v1,
12674,20241129,25,Cs0.10MA0.20FA0.70PbI2.75Br0.25,1.38,,,,,,,DMACPA,0.33,,,,,,,,,950,10,5000,30,8,160,105,20,,,,,,,,,,,,,,,14.029,69.834,1.0381,19.352,3169,CH2,v1,
12675,20241129,25,Cs0.10MA0.20FA0.70PbI2.75Br0.25,1.38,,,,,,,DMACPA,0.33,,,,,,,,,950,10,5000,30,8,160,105,20,,,,,,,,,,,,,,,5.7379,33.75,0.89253,19.049,3169,CH3,v1,
12676,20241129,25,Cs0.10MA0.20FA0.70PbI2.75Br0.25,1.38,,,,,,,DMACPA,0.33,,,,,,,,,950,10,5000,30,8,160,105,20,,,,,,,,,,,,,,,15.176,74.312,1.0339,19.752,3169,CH4,v1,
12677,20241129,25,Cs0.10MA0.20FA0.70PbI2.75Br0.25,1.38,,,,,,,DMACPA,0.33,,,,,,,,,950,10,5000,30,8,160,105,20,,,,,,,,,,,,,,,0.0,0.0,0.0,4.7405,3170,CH1,v1,
12678,20241129,25,Cs0.10MA0.20FA0.70PbI2.75Br0.25,1.38,,,,,,,DMACPA,0.33,,,,,,,,,950,10,5000,30,8,160,105,20,,,,,,,,,,,,,,,13.715,66.678,1.0432,19.718,3170,CH2,v1,
12679,20241129,25,Cs0.10MA0.20FA0.70PbI2.75Br0.25,1.38,,,,,,,DMACPA,0.33,,,,,,,,,950,10,5000,30,8,160,105,20,,,,,,,,,,,,,,,14.049,70.033,1.0376,19.333,3170,CH3,v1,
12680,20241129,25,Cs0.10MA0.20FA0.70PbI2.75Br0.25,1.38,,,,,,,DMACPA,0.33,,,,,,,,,950,10,5000,30,8,160,105,20,,,,,,,,,,,,,,,14.424,69.027,1.035,20.189,3170,CH4,v1,
12681,20241129,25,Cs0.15MA0.15FA0.7PbI2.85Br0.15,1.3,,,,,,,DMACPA,0.33,,,,,,,,,1000,10,5000,30,12,160,100,45,,,,,,,,,,,,,,,0.0,0.0,0.97645,9.7306,3171,CH1,v1,
12682,20241129,25,Cs0.15MA0.15FA0.7PbI2.85Br0.15,1.3,,,,,,,DMACPA,0.33,,,,,,,,,1000,10,5000,30,12,160,100,45,,,,,,,,,,,,,,,12.02,57.037,1.0366,20.331,3171,CH2,v1,
12683,20241129,25,Cs0.15MA0.15FA0.7PbI2.85Br0.15,1.3,,,,,,,DMACPA,0.33,,,,,,,,,1000,10,5000,30,12,160,100,45,,,,,,,,,,,,,,,13.977,69.567,1.0451,19.224,3171,CH3,v1,
12684,20241129,25,Cs0.15MA0.15FA0.7PbI2.85Br0.15,1.3,,,,,,,DMACPA,0.33,,,,,,,,,1000,10,5000,30,12,160,100,45,,,,,,,,,,,,,,,15.013,71.492,1.043,20.133,3171,CH4,v1,
12685,20241129,25,Cs0.15MA0.15FA0.7PbI2.85Br0.15,1.3,,,,,,,DMACPA,0.33,,,,,,,,,1000,10,5000,30,12,160,100,45,,,,,,,,,,,,,,,0.0,0.0,0.0,0.44427,3172,CH1,v1,
12686,20241129,25,Cs0.15MA0.15FA0.7PbI2.85Br0.15,1.3,,,,,,,DMACPA,0.33,,,,,,,,,1000,10,5000,30,12,160,100,45,,,,,,,,,,,,,,,13.135,61.694,1.0309,20.653,3172,CH2,v1,
12687,20241129,25,Cs0.15MA0.15FA0.7PbI2.85Br0.15,1.3,,,,,,,DMACPA,0.33,,,,,,,,,1000,10,5000,30,12,160,100,45,,,,,,,,,,,,,,,8.8424,44.611,1.0044,19.735,3172,CH3,v1,
12688,20241129,25,Cs0.15MA0.15FA0.7PbI2.85Br0.15,1.3,,,,,,,DMACPA,0.33,,,,,,,,,1000,10,5000,30,12,160,100,45,,,,,,,,,,,,,,,4.2145,116.95,0.17639,20.431,3172,CH4,v1,
12689,20241129,25,Cs0.15MA0.15FA0.7PbI2.85Br0.15,1.3,,,,,,,DMACPA,0.33,,,,,,,,,1000,10,5000,30,12,160,100,45,,,,,,,,,,,,,,,2.6319,87.268,1.0484,2.8768,3173,CH1,v1,
12690,20241129,25,Cs0.15MA0.15FA0.7PbI2.85Br0.15,1.3,,,,,,,DMACPA,0.33,,,,,,,,,1000,10,5000,30,12,160,100,45,,,,,,,,,,,,,,,15.209,74.536,1.053,19.379,3173,CH2,v1,
12691,20241129,25,Cs0.15MA0.15FA0.7PbI2.85Br0.15,1.3,,,,,,,DMACPA,0.33,,,,,,,,,1000,10,5000,30,12,160,100,45,,,,,,,,,,,,,,,0.0,0.0,0.14006,20.294,3173,CH3,v1,
12692,20241129,25,Cs0.15MA0.15FA0.7PbI2.85Br0.15,1.3,,,,,,,DMACPA,0.33,,,,,,,,,1000,10,5000,30,12,160,100,45,,,,,,,,,,,,,,,1.6066,25.074,0.33697,19.014,3173,CH4,v1,
12693,20241129,25,Cs0.15MA0.15FA0.7PbI2.85Br0.15,1.3,,,,,,,DMACPA,0.33,,,,,,,,,1000,10,5000,30,12,160,100,45,,,,,,,,,,,,,,,0.0,0.0,-0.070405,1.04e-07,3174,CH1,v1,
12694,20241129,25,Cs0.15MA0.15FA0.7PbI2.85Br0.15,1.3,,,,,,,DMACPA,0.33,,,,,,,,,1000,10,5000,30,12,160,100,45,,,,,,,,,,,,,,,15.36,73.979,1.0367,20.027,3174,CH2,v1,
12695,20241129,25,Cs0.15MA0.15FA0.7PbI2.85Br0.15,1.3,,,,,,,DMACPA,0.33,,,,,,,,,1000,10,5000,30,12,160,100,45,,,,,,,,,,,,,,,14.665,73.921,1.0326,19.214,3174,CH3,v1,
12696,20241129,25,Cs0.15MA0.15FA0.7PbI2.85Br0.15,1.3,,,,,,,DMACPA,0.33,,,,,,,,,1000,10,5000,30,12,160,100,45,,,,,,,,,,,,,,,13.648,67.128,1.0271,19.794,3174,CH4,v1,
12697,20241129,25,Cs0.15MA0.15FA0.7PbI2.85Br0.15,1.3,,,,,,,DMACPA,0.33,,,,,,,,,1000,10,5000,30,12,160,100,45,,,,,,,,,,,,,,,1.1e-06,26.844,0.6798,6.01e-06,3175,CH1,v1,
12698,20241129,25,Cs0.15MA0.15FA0.7PbI2.85Br0.15,1.3,,,,,,,DMACPA,0.33,,,,,,,,,1000,10,5000,30,12,160,100,45,,,,,,,,,,,,,,,14.704,73.182,1.0349,19.414,3175,CH2,v1,
12699,20241129,25,Cs0.15MA0.15FA0.7PbI2.85Br0.15,1.3,,,,,,,DMACPA,0.33,,,,,,,,,1000,10,5000,30,12,160,100,45,,,,,,,,,,,,,,,13.15,67.96,1.0264,18.852,3175,CH3,v1,
12700,20241129,25,Cs0.15MA0.15FA0.7PbI2.85Br0.15,1.3,,,,,,,DMACPA,0.33,,,,,,,,,1000,10,5000,30,12,160,100,45,,,,,,,,,,,,,,,14.138,70.514,1.0309,19.448,3175,CH4,v1,
12701,20241129,25,Cs0.15MA0.15FA0.7PbI2.85Br0.15,1.3,,,,,,,DMACPA,0.33,,,,,,,,,1000,10,5000,30,12,160,100,45,,,,,,,,,,,,,,,0.0,0.0,0.0,5.4937,3176,CH1,v1,
12702,20241129,25,Cs0.15MA0.15FA0.7PbI2.85Br0.15,1.3,,,,,,,DMACPA,0.33,,,,,,,,,1000,10,5000,30,12,160,100,45,,,,,,,,,,,,,,,0.0035228,24.772,1.0637,0.013369,3176,CH2,v1,
12703,20241129,25,Cs0.15MA0.15FA0.7PbI2.85Br0.15,1.3,,,,,,,DMACPA,0.33,,,,,,,,,1000,10,5000,30,12,160,100,45,,,,,,,,,,,,,,,15.388,76.657,1.0125,19.825,3176,CH3,v1,
12704,20241129,25,Cs0.15MA0.15FA0.7PbI2.85Br0.15,1.3,,,,,,,DMACPA,0.33,,,,,,,,,1000,10,5000,30,12,160,100,45,,,,,,,,,,,,,,,16.085,77.13,1.0138,20.57,3176,CH4,v1,
12705,20241129,25,Cs0.15MA0.15FA0.7PbI2.85Br0.15,1.3,,,,,,,DMACPA,0.33,,,,,,,,,1000,10,5000,30,12,160,100,45,,,,,,,,,,,,,,,0.055073,1.3063,1.1863,3.5538,3177,CH1,v1,
12706,20241129,25,Cs0.15MA0.15FA0.7PbI2.85Br0.15,1.3,,,,,,,DMACPA,0.33,,,,,,,,,1000,10,5000,30,12,160,100,45,,,,,,,,,,,,,,,16.58,77.786,1.0151,20.997,3177,CH2,v1,
12707,20241129,25,Cs0.15MA0.15FA0.7PbI2.85Br0.15,1.3,,,,,,,DMACPA,0.33,,,,,,,,,1000,10,5000,30,12,160,100,45,,,,,,,,,,,,,,,15.94,78.144,1.0172,20.053,3177,CH3,v1,
12708,20241129,25,Cs0.15MA0.15FA0.7PbI2.85Br0.15,1.3,,,,,,,DMACPA,0.33,,,,,,,,,1000,10,5000,30,12,160,100,45,,,,,,,,,,,,,,,14.73,69.146,1.0088,21.117,3177,CH4,v1,
12709,20241129,25,Cs0.15MA0.15FA0.7PbI2.85Br0.15,1.3,,,,,,,DMACPA,0.33,,,,,,,,,1000,10,5000,30,12,160,100,45,,,,,,,,,,,,,,,0.0,0.0,0.0,2.5138,3178,CH1,v1,
12710,20241129,25,Cs0.15MA0.15FA0.7PbI2.85Br0.15,1.3,,,,,,,DMACPA,0.33,,,,,,,,,1000,10,5000,30,12,160,100,45,,,,,,,,,,,,,,,16.005,78.518,1.0337,19.719,3178,CH2,v1,
12711,20241129,25,Cs0.15MA0.15FA0.7PbI2.85Br0.15,1.3,,,,,,,DMACPA,0.33,,,,,,,,,1000,10,5000,30,12,160,100,45,,,,,,,,,,,,,,,6.1147,399.21,0.080358,19.061,3178,CH3,v1,
12712,20241129,25,Cs0.15MA0.15FA0.7PbI2.85Br0.15,1.3,,,,,,,DMACPA,0.33,,,,,,,,,1000,10,5000,30,12,160,100,45,,,,,,,,,,,,,,,6.6987,36.29,0.93735,19.692,3178,CH4,v1,
12713,20241129,25,Cs0.15MA0.15FA0.7PbI2.85Br0.15,1.3,,,,,,,DMACPA,0.33,,,,,,,,,1000,10,5000,30,12,160,100,45,,,,,,,,,,,,,,,0.051411,1.3815,1.1836,3.1442,3179,CH1,v1,
12714,20241129,25,Cs0.15MA0.15FA0.7PbI2.85Br0.15,1.3,,,,,,,DMACPA,0.33,,,,,,,,,1000,10,5000,30,12,160,100,45,,,,,,,,,,,,,,,16.594,76.089,1.0448,20.874,3179,CH2,v1,
12715,20241129,25,Cs0.15MA0.15FA0.7PbI2.85Br0.15,1.3,,,,,,,DMACPA,0.33,,,,,,,,,1000,10,5000,30,12,160,100,45,,,,,,,,,,,,,,,16.118,76.819,1.0404,20.168,3179,CH3,v1,
12716,20241129,25,Cs0.15MA0.15FA0.7PbI2.85Br0.15,1.3,,,,,,,DMACPA,0.33,,,,,,,,,1000,10,5000,30,12,160,100,45,,,,,,,,,,,,,,,16.322,75.759,1.0397,20.721,3179,CH4,v1,
12717,20241129,25,Cs0.15MA0.15FA0.7PbI2.85Br0.15,1.3,,,,,,,DMACPA,0.33,,,,,,,,,1000,10,5000,30,12,160,100,45,,,,,,,,,,,,,,,4.0659,31.548,1.1871,10.857,3180,CH1,v1,
12718,20241129,25,Cs0.15MA0.15FA0.7PbI2.85Br0.15,1.3,,,,,,,DMACPA,0.33,,,,,,,,,1000,10,5000,30,12,160,100,45,,,,,,,,,,,,,,,14.419,68.047,1.0549,20.087,3180,CH2,v1,
12719,20241129,25,Cs0.15MA0.15FA0.7PbI2.85Br0.15,1.3,,,,,,,DMACPA,0.33,,,,,,,,,1000,10,5000,30,12,160,100,45,,,,,,,,,,,,,,,13.531,67.675,1.044,19.151,3180,CH3,v1,
12720,20241129,25,Cs0.15MA0.15FA0.7PbI2.85Br0.15,1.3,,,,,,,DMACPA,0.33,,,,,,,,,1000,10,5000,30,12,160,100,45,,,,,,,,,,,,,,,14.615,68.753,1.0484,20.277,3180,CH4,v1,
12721,20241129,25,Cs0.1FA0.9PbI2.8Br0.2,1.5,,,,,,,DMACPA,0.33,,,,,,,,,1000,10,5000,40,12,240,110,30,,,,,,,,,,,,,,,0.0,0.0,0.0,8.3196,3181,CH1,v1,
12722,20241129,25,Cs0.1FA0.9PbI2.8Br0.2,1.5,,,,,,,DMACPA,0.33,,,,,,,,,1000,10,5000,40,12,240,110,30,,,,,,,,,,,,,,,15.012,72.283,1.0399,19.972,3181,CH2,v1,
12723,20241129,25,Cs0.1FA0.9PbI2.8Br0.2,1.5,,,,,,,DMACPA,0.33,,,,,,,,,1000,10,5000,40,12,240,110,30,,,,,,,,,,,,,,,15.022,73.712,1.0364,19.663,3181,CH3,v1,
12724,20241129,25,Cs0.1FA0.9PbI2.8Br0.2,1.5,,,,,,,DMACPA,0.33,,,,,,,,,1000,10,5000,40,12,240,110,30,,,,,,,,,,,,,,,14.998,72.288,1.0322,20.101,3181,CH4,v1,
12725,20241129,25,Cs0.1FA0.9PbI2.8Br0.2,1.5,,,,,,,DMACPA,0.33,,,,,,,,,1000,10,5000,40,12,240,110,30,,,,,,,,,,,,,,,0.0,0.0,0.0,0.11899,3182,CH1,v1,
12726,20241129,25,Cs0.1FA0.9PbI2.8Br0.2,1.5,,,,,,,DMACPA,0.33,,,,,,,,,1000,10,5000,40,12,240,110,30,,,,,,,,,,,,,,,15.938,74.275,1.0435,20.564,3182,CH2,v1,
12727,20241129,25,Cs0.1FA0.9PbI2.8Br0.2,1.5,,,,,,,DMACPA,0.33,,,,,,,,,1000,10,5000,40,12,240,110,30,,,,,,,,,,,,,,,15.34,75.423,1.0388,19.579,3182,CH3,v1,
12728,20241129,25,Cs0.1FA0.9PbI2.8Br0.2,1.5,,,,,,,DMACPA,0.33,,,,,,,,,1000,10,5000,40,12,240,110,30,,,,,,,,,,,,,,,15.486,74.971,1.0346,19.965,3182,CH4,v1,
12729,20241129,25,Cs0.1FA0.9PbI2.8Br0.2,1.5,,,,,,,DMACPA,0.33,,,,,,,,,1000,10,5000,40,12,240,110,30,,,,,,,,,,,,,,,2.0185,2030.1,0.98486,0.10096,3183,CH1,v1,
12730,20241129,25,Cs0.1FA0.9PbI2.8Br0.2,1.5,,,,,,,DMACPA,0.33,,,,,,,,,1000,10,5000,40,12,240,110,30,,,,,,,,,,,,,,,15.945,76.305,1.0459,19.979,3183,CH2,v1,
12731,20241129,25,Cs0.1FA0.9PbI2.8Br0.2,1.5,,,,,,,DMACPA,0.33,,,,,,,,,1000,10,5000,40,12,240,110,30,,,,,,,,,,,,,,,14.897,74.895,1.0384,19.155,3183,CH3,v1,
12732,20241129,25,Cs0.1FA0.9PbI2.8Br0.2,1.5,,,,,,,DMACPA,0.33,,,,,,,,,1000,10,5000,40,12,240,110,30,,,,,,,,,,,,,,,15.066,74.117,1.0337,19.665,3183,CH4,v1,
12733,20241129,25,Cs0.1FA0.9PbI2.8Br0.2,1.5,,,,,,,DMACPA,0.33,,,,,,,,,1000,10,5000,40,12,240,110,30,,,,,,,,,,,,,,,1.6089,62.637,1.1887,2.1608,3184,CH1,v1,
12734,20241129,25,Cs0.1FA0.9PbI2.8Br0.2,1.5,,,,,,,DMACPA,0.33,,,,,,,,,1000,10,5000,40,12,240,110,30,,,,,,,,,,,,,,,15.839,76.599,1.0483,19.724,3184,CH2,v1,
12735,20241129,25,Cs0.1FA0.9PbI2.8Br0.2,1.5,,,,,,,DMACPA,0.33,,,,,,,,,1000,10,5000,40,12,240,110,30,,,,,,,,,,,,,,,15.103,76.028,1.0402,19.098,3184,CH3,v1,
12736,20241129,25,Cs0.1FA0.9PbI2.8Br0.2,1.5,,,,,,,DMACPA,0.33,,,,,,,,,1000,10,5000,40,12,240,110,30,,,,,,,,,,,,,,,15.654,76.698,1.0383,19.656,3184,CH4,v1,
12737,20241129,25,Cs0.1FA0.9PbI2.8Br0.2,1.5,,,,,,,DMACPA,0.33,,,,,,,,,1000,10,5000,40,12,240,110,30,,,,,,,,,,,,,,,0.0,0.0,0.0,12.52,3185,CH1,v1,
12738,20241129,25,Cs0.1FA0.9PbI2.8Br0.2,1.5,,,,,,,DMACPA,0.33,,,,,,,,,1000,10,5000,40,12,240,110,30,,,,,,,,,,,,,,,13.902,67.361,1.0357,19.926,3185,CH2,v1,
12739,20241129,25,Cs0.1FA0.9PbI2.8Br0.2,1.5,,,,,,,DMACPA,0.33,,,,,,,,,1000,10,5000,40,12,240,110,30,,,,,,,,,,,,,,,15.135,75.953,1.0386,19.187,3185,CH3,v1,
12740,20241129,25,Cs0.1FA0.9PbI2.8Br0.2,1.5,,,,,,,DMACPA,0.33,,,,,,,,,1000,10,5000,40,12,240,110,30,,,,,,,,,,,,,,,14.94,73.533,1.0345,19.641,3185,CH4,v1,
12741,20241129,25,Cs0.1FA0.9PbI2.8Br0.2,1.5,,,,,,,DMACPA,0.33,,,,,,,,,1000,10,5000,40,12,240,110,30,,,,,,,,,,,,,,,0.030292,2.84e+47,0.0,7.1005,3186,CH1,v1,
12742,20241129,25,Cs0.1FA0.9PbI2.8Br0.2,1.5,,,,,,,DMACPA,0.33,,,,,,,,,1000,10,5000,40,12,240,110,30,,,,,,,,,,,,,,,16.091,77.36,1.0199,20.394,3186,CH2,v1,
12743,20241129,25,Cs0.1FA0.9PbI2.8Br0.2,1.5,,,,,,,DMACPA,0.33,,,,,,,,,1000,10,5000,40,12,240,110,30,,,,,,,,,,,,,,,16.291,79.667,1.0123,20.2,3186,CH3,v1,
12744,20241129,25,Cs0.1FA0.9PbI2.8Br0.2,1.5,,,,,,,DMACPA,0.33,,,,,,,,,1000,10,5000,40,12,240,110,30,,,,,,,,,,,,,,,17.061,80.692,1.0056,21.025,3186,CH4,v1,
12745,20241129,25,Cs0.1FA0.9PbI2.8Br0.2,1.5,,,,,,,DMACPA,0.33,,,,,,,,,1000,10,5000,40,12,240,110,30,,,,,,,,,,,,,,,0.0,0.0,0.0,0.25665,3187,CH1,v1,
12746,20241129,25,Cs0.1FA0.9PbI2.8Br0.2,1.5,,,,,,,DMACPA,0.33,,,,,,,,,1000,10,5000,40,12,240,110,30,,,,,,,,,,,,,,,17.709,84.809,0.99797,20.923,3187,CH2,v1,
12747,20241129,25,Cs0.1FA0.9PbI2.8Br0.2,1.5,,,,,,,DMACPA,0.33,,,,,,,,,1000,10,5000,40,12,240,110,30,,,,,,,,,,,,,,,17.144,85.175,0.99755,20.177,3187,CH3,v1,
12748,20241129,25,Cs0.1FA0.9PbI2.8Br0.2,1.5,,,,,,,DMACPA,0.33,,,,,,,,,1000,10,5000,40,12,240,110,30,,,,,,,,,,,,,,,17.749,86.014,0.99509,20.737,3187,CH4,v1,
12749,20241129,25,Cs0.1FA0.9PbI2.8Br0.2,1.5,,,,,,,DMACPA,0.33,,,,,,,,,1000,10,5000,40,12,240,110,30,,,,,,,,,,,,,,,1.0149,30.229,1.1887,2.8246,3188,CH1,v1,
12750,20241129,25,Cs0.1FA0.9PbI2.8Br0.2,1.5,,,,,,,DMACPA,0.33,,,,,,,,,1000,10,5000,40,12,240,110,30,,,,,,,,,,,,,,,16.897,83.378,1.0062,20.141,3188,CH2,v1,
12751,20241129,25,Cs0.1FA0.9PbI2.8Br0.2,1.5,,,,,,,DMACPA,0.33,,,,,,,,,1000,10,5000,40,12,240,110,30,,,,,,,,,,,,,,,16.462,83.158,1.0084,19.632,3188,CH3,v1,
12752,20241129,25,Cs0.1FA0.9PbI2.8Br0.2,1.5,,,,,,,DMACPA,0.33,,,,,,,,,1000,10,5000,40,12,240,110,30,,,,,,,,,,,,,,,17.18,84.194,1.0031,20.341,3188,CH4,v1,
12753,20241129,25,Cs0.1FA0.9PbI2.8Br0.2,1.5,,,,,,,DMACPA,0.33,,,,,,,,,1000,10,5000,40,12,240,110,30,,,,,,,,,,,,,,,3.9397,51.799,1.0235,7.4309,3189,CH1,v1,
12754,20241129,25,Cs0.1FA0.9PbI2.8Br0.2,1.5,,,,,,,DMACPA,0.33,,,,,,,,,1000,10,5000,40,12,240,110,30,,,,,,,,,,,,,,,16.951,82.561,1.0215,20.101,3189,CH2,v1,
12755,20241129,25,Cs0.1FA0.9PbI2.8Br0.2,1.5,,,,,,,DMACPA,0.33,,,,,,,,,1000,10,5000,40,12,240,110,30,,,,,,,,,,,,,,,16.488,82.414,1.0212,19.592,3189,CH3,v1,
12756,20241129,25,Cs0.1FA0.9PbI2.8Br0.2,1.5,,,,,,,DMACPA,0.33,,,,,,,,,1000,10,5000,40,12,240,110,30,,,,,,,,,,,,,,,17.101,82.614,1.0228,20.238,3189,CH4,v1,
12757,20241129,25,Cs0.1FA0.9PbI2.8Br0.2,1.5,,,,,,,DMACPA,0.33,,,,,,,,,1000,10,5000,40,12,240,110,30,,,,,,,,,,,,,,,4.1142,88.814,1.0368,4.4679,3190,CH1,v1,
12758,20241129,25,Cs0.1FA0.9PbI2.8Br0.2,1.5,,,,,,,DMACPA,0.33,,,,,,,,,1000,10,5000,40,12,240,110,30,,,,,,,,,,,,,,,16.555,80.89,1.0355,19.764,3190,CH2,v1,
12759,20241129,25,Cs0.1FA0.9PbI2.8Br0.2,1.5,,,,,,,DMACPA,0.33,,,,,,,,,1000,10,5000,40,12,240,110,30,,,,,,,,,,,,,,,15.781,79.528,1.031,19.248,3190,CH3,v1,
12760,20241129,25,Cs0.1FA0.9PbI2.8Br0.2,1.5,,,,,,,DMACPA,0.33,,,,,,,,,1000,10,5000,40,12,240,110,30,,,,,,,,,,,,,,,16.925,81.803,1.0292,20.102,3190,CH4,v1,
12761,20241129,25,Cs0.2MA0.4FA0.4PbI2.8Br0.2,1.46,,,,,,,DMACPA,0.33,,,,,,,,,1000,10,5000,40,10,120,110,20,,,,,,,,,,,,,,,0.0,0.0,0.0,3.2892,3191,CH1,v1,
12762,20241129,25,Cs0.2MA0.4FA0.4PbI2.8Br0.2,1.46,,,,,,,DMACPA,0.33,,,,,,,,,1000,10,5000,40,10,120,110,20,,,,,,,,,,,,,,,12.002,61.006,1.0315,19.073,3191,CH2,v1,
12763,20241129,25,Cs0.2MA0.4FA0.4PbI2.8Br0.2,1.46,,,,,,,DMACPA,0.33,,,,,,,,,1000,10,5000,40,10,120,110,20,,,,,,,,,,,,,,,12.029,62.976,1.0263,18.611,3191,CH3,v1,
12764,20241129,25,Cs0.2MA0.4FA0.4PbI2.8Br0.2,1.46,,,,,,,DMACPA,0.33,,,,,,,,,1000,10,5000,40,10,120,110,20,,,,,,,,,,,,,,,9.6527,53.165,0.99381,18.269,3191,CH4,v1,
12765,20241129,25,Cs0.2MA0.4FA0.4PbI2.8Br0.2,1.46,,,,,,,DMACPA,0.33,,,,,,,,,1000,10,5000,40,10,120,110,20,,,,,,,,,,,,,,,0.050853,2.4373,1.1859,1.7593,3192,CH1,v1,
12766,20241129,25,Cs0.2MA0.4FA0.4PbI2.8Br0.2,1.46,,,,,,,DMACPA,0.33,,,,,,,,,1000,10,5000,40,10,120,110,20,,,,,,,,,,,,,,,1.4849,383.68,0.023781,16.274,3192,CH2,v1,
12767,20241129,25,Cs0.2MA0.4FA0.4PbI2.8Br0.2,1.46,,,,,,,DMACPA,0.33,,,,,,,,,1000,10,5000,40,10,120,110,20,,,,,,,,,,,,,,,14.116,74.658,1.0283,18.388,3192,CH3,v1,
12768,20241129,25,Cs0.2MA0.4FA0.4PbI2.8Br0.2,1.46,,,,,,,DMACPA,0.33,,,,,,,,,1000,10,5000,40,10,120,110,20,,,,,,,,,,,,,,,14.064,73.018,1.0263,18.768,3192,CH4,v1,
12769,20241129,25,Cs0.2MA0.4FA0.4PbI2.8Br0.2,1.46,,,,,,,DMACPA,0.33,,,,,,,,,1000,10,5000,40,10,120,110,20,,,,,,,,,,,,,,,1.17e-06,30.032,0.63194,6.14e-06,3193,CH1,v1,
12770,20241129,25,Cs0.2MA0.4FA0.4PbI2.8Br0.2,1.46,,,,,,,DMACPA,0.33,,,,,,,,,1000,10,5000,40,10,120,110,20,,,,,,,,,,,,,,,13.417,69.8,1.0187,18.868,3193,CH2,v1,
12771,20241129,25,Cs0.2MA0.4FA0.4PbI2.8Br0.2,1.46,,,,,,,DMACPA,0.33,,,,,,,,,1000,10,5000,40,10,120,110,20,,,,,,,,,,,,,,,14.221,74.849,1.0229,18.574,3193,CH3,v1,
12772,20241129,25,Cs0.2MA0.4FA0.4PbI2.8Br0.2,1.46,,,,,,,DMACPA,0.33,,,,,,,,,1000,10,5000,40,10,120,110,20,,,,,,,,,,,,,,,13.583,70.173,1.0176,19.02,3193,CH4,v1,
12773,20241129,25,Cs0.2MA0.4FA0.4PbI2.8Br0.2,1.46,,,,,,,DMACPA,0.33,,,,,,,,,1000,10,5000,40,10,120,110,20,,,,,,,,,,,,,,,0.00019308,0.0093978,1.1964,1.7172,3194,CH1,v1,
12774,20241129,25,Cs0.2MA0.4FA0.4PbI2.8Br0.2,1.46,,,,,,,DMACPA,0.33,,,,,,,,,1000,10,5000,40,10,120,110,20,,,,,,,,,,,,,,,15.459,77.304,1.0429,19.175,3194,CH2,v1,
12775,20241129,25,Cs0.2MA0.4FA0.4PbI2.8Br0.2,1.46,,,,,,,DMACPA,0.33,,,,,,,,,1000,10,5000,40,10,120,110,20,,,,,,,,,,,,,,,14.637,76.945,1.0368,18.347,3194,CH3,v1,
12776,20241129,25,Cs0.2MA0.4FA0.4PbI2.8Br0.2,1.46,,,,,,,DMACPA,0.33,,,,,,,,,1000,10,5000,40,10,120,110,20,,,,,,,,,,,,,,,13.867,71.917,1.0262,18.79,3194,CH4,v1,
12777,20241129,25,Cs0.2MA0.4FA0.4PbI2.8Br0.2,1.46,,,,,,,DMACPA,0.33,,,,,,,,,1000,10,5000,40,10,120,110,20,,,,,,,,,,,,,,,1.7852,27.708,1.1867,5.4291,3195,CH1,v1,
12778,20241129,25,Cs0.2MA0.4FA0.4PbI2.8Br0.2,1.46,,,,,,,DMACPA,0.33,,,,,,,,,1000,10,5000,40,10,120,110,20,,,,,,,,,,,,,,,9.5647,48.174,1.0057,19.742,3195,CH2,v1,
12779,20241129,25,Cs0.2MA0.4FA0.4PbI2.8Br0.2,1.46,,,,,,,DMACPA,0.33,,,,,,,,,1000,10,5000,40,10,120,110,20,,,,,,,,,,,,,,,11.551,61.134,1.0266,18.405,3195,CH3,v1,
12780,20241129,25,Cs0.2MA0.4FA0.4PbI2.8Br0.2,1.46,,,,,,,DMACPA,0.33,,,,,,,,,1000,10,5000,40,10,120,110,20,,,,,,,,,,,,,,,14.701,72.565,1.0376,19.526,3195,CH4,v1,
12781,20241129,25,Cs0.2MA0.4FA0.4PbI2.8Br0.2,1.46,,,,,,,DMACPA,0.33,,,,,,,,,1000,10,5000,40,10,120,110,20,,,,,,,,,,,,,,,2.4864,42.31,1.0345,5.6803,3196,CH1,v1,
12782,20241129,25,Cs0.2MA0.4FA0.4PbI2.8Br0.2,1.46,,,,,,,DMACPA,0.33,,,,,,,,,1000,10,5000,40,10,120,110,20,,,,,,,,,,,,,,,14.191,71.828,1.0005,19.747,3196,CH2,v1,
12783,20241129,25,Cs0.2MA0.4FA0.4PbI2.8Br0.2,1.46,,,,,,,DMACPA,0.33,,,,,,,,,1000,10,5000,40,10,120,110,20,,,,,,,,,,,,,,,13.708,72.248,0.99529,19.064,3196,CH3,v1,
12784,20241129,25,Cs0.2MA0.4FA0.4PbI2.8Br0.2,1.46,,,,,,,DMACPA,0.33,,,,,,,,,1000,10,5000,40,10,120,110,20,,,,,,,,,,,,,,,12.047,62.41,1.0088,19.134,3196,CH4,v1,
12785,20241129,25,Cs0.2MA0.4FA0.4PbI2.8Br0.2,1.46,,,,,,,DMACPA,0.33,,,,,,,,,1000,10,5000,40,10,120,110,20,,,,,,,,,,,,,,,0.0,0.0,0.0,-0.4115,3197,CH1,v1,
12786,20241129,25,Cs0.2MA0.4FA0.4PbI2.8Br0.2,1.46,,,,,,,DMACPA,0.33,,,,,,,,,1000,10,5000,40,10,120,110,20,,,,,,,,,,,,,,,1.1696,17.401,0.34119,19.699,3197,CH2,v1,
12787,20241129,25,Cs0.2MA0.4FA0.4PbI2.8Br0.2,1.46,,,,,,,DMACPA,0.33,,,,,,,,,1000,10,5000,40,10,120,110,20,,,,,,,,,,,,,,,15.028,81.42,0.99527,18.546,3197,CH3,v1,
12788,20241129,25,Cs0.2MA0.4FA0.4PbI2.8Br0.2,1.46,,,,,,,DMACPA,0.33,,,,,,,,,1000,10,5000,40,10,120,110,20,,,,,,,,,,,,,,,14.971,78.568,1.0014,19.028,3197,CH4,v1,
12789,20241129,25,Cs0.2MA0.4FA0.4PbI2.8Br0.2,1.46,,,,,,,DMACPA,0.33,,,,,,,,,1000,10,5000,40,10,120,110,20,,,,,,,,,,,,,,,0.0,0.0,0.0,9.2856,3198,CH1,v1,
12790,20241129,25,Cs0.2MA0.4FA0.4PbI2.8Br0.2,1.46,,,,,,,DMACPA,0.33,,,,,,,,,1000,10,5000,40,10,120,110,20,,,,,,,,,,,,,,,14.352,74.629,1.0061,19.115,3198,CH2,v1,
12791,20241129,25,Cs0.2MA0.4FA0.4PbI2.8Br0.2,1.46,,,,,,,DMACPA,0.33,,,,,,,,,1000,10,5000,40,10,120,110,20,,,,,,,,,,,,,,,14.933,79.74,0.9973,18.778,3198,CH3,v1,
12792,20241129,25,Cs0.2MA0.4FA0.4PbI2.8Br0.2,1.46,,,,,,,DMACPA,0.33,,,,,,,,,1000,10,5000,40,10,120,110,20,,,,,,,,,,,,,,,14.885,77.312,1.0092,19.078,3198,CH4,v1,
12793,20241129,25,Cs0.2MA0.4FA0.4PbI2.8Br0.2,1.46,,,,,,,DMACPA,0.33,,,,,,,,,1000,10,5000,40,10,120,110,20,,,,,,,,,,,,,,,0.0,0.0,-0.088974,-0.32628,3199,CH1,v1,
12794,20241129,25,Cs0.2MA0.4FA0.4PbI2.8Br0.2,1.46,,,,,,,DMACPA,0.33,,,,,,,,,1000,10,5000,40,10,120,110,20,,,,,,,,,,,,,,,15.233,77.088,1.0146,19.475,3199,CH2,v1,
12795,20241129,25,Cs0.2MA0.4FA0.4PbI2.8Br0.2,1.46,,,,,,,DMACPA,0.33,,,,,,,,,1000,10,5000,40,10,120,110,20,,,,,,,,,,,,,,,15.856,83.487,1.0132,18.745,3199,CH3,v1,
12796,20241129,25,Cs0.2MA0.4FA0.4PbI2.8Br0.2,1.46,,,,,,,DMACPA,0.33,,,,,,,,,1000,10,5000,40,10,120,110,20,,,,,,,,,,,,,,,15.413,80.605,1.0078,18.975,3199,CH4,v1,
12797,20241129,25,Cs0.2MA0.4FA0.4PbI2.8Br0.2,1.46,,,,,,,DMACPA,0.33,,,,,,,,,1000,10,5000,40,10,120,110,20,,,,,,,,,,,,,,,1.8405,41.61,1.0094,4.3822,3200,CH1,v1,
12798,20241129,25,Cs0.2MA0.4FA0.4PbI2.8Br0.2,1.46,,,,,,,DMACPA,0.33,,,,,,,,,1000,10,5000,40,10,120,110,20,,,,,,,,,,,,,,,13.747,68.174,1.0202,19.766,3200,CH2,v1,
12799,20241129,25,Cs0.2MA0.4FA0.4PbI2.8Br0.2,1.46,,,,,,,DMACPA,0.33,,,,,,,,,1000,10,5000,40,10,120,110,20,,,,,,,,,,,,,,,0.0072419,25.817,1.0717,0.026175,3200,CH3,v1,
12800,20241129,25,Cs0.2MA0.4FA0.4PbI2.8Br0.2,1.46,,,,,,,DMACPA,0.33,,,,,,,,,1000,10,5000,40,10,120,110,20,,,,,,,,,,,,,,,15.143,76.134,1.0225,19.452,3200,CH4,v1,
12801,20241129,25,Cs0.05MA0.16FA0.79PbI2.9Br0.1,1.73,,,,,,,DMACPA,0.33,,,,,,,,,1000,10,5000,30,6,160,110,25,,,,,,,,,,,,,,,1.86e-08,8.17e+47,0.0,-1.52e-06,3201,CH1,v1,
12802,20241129,25,Cs0.05MA0.16FA0.79PbI2.9Br0.1,1.73,,,,,,,DMACPA,0.33,,,,,,,,,1000,10,5000,30,6,160,110,25,,,,,,,,,,,,,,,15.497,77.466,1.0143,19.723,3201,CH2,v1,
12803,20241129,25,Cs0.05MA0.16FA0.79PbI2.9Br0.1,1.73,,,,,,,DMACPA,0.33,,,,,,,,,1000,10,5000,30,6,160,110,25,,,,,,,,,,,,,,,0.0,0.0,0.022604,14.129,3201,CH3,v1,
12804,20241129,25,Cs0.05MA0.16FA0.79PbI2.9Br0.1,1.73,,,,,,,DMACPA,0.33,,,,,,,,,1000,10,5000,30,6,160,110,25,,,,,,,,,,,,,,,14.74,75.359,1.006,19.444,3201,CH4,v1,
12805,20241129,25,Cs0.05MA0.16FA0.79PbI2.9Br0.1,1.73,,,,,,,DMACPA,0.33,,,,,,,,,1000,10,5000,30,6,160,110,25,,,,,,,,,,,,,,,0.0,0.0,0.0,0.21463,3202,CH1,v1,
12806,20241129,25,Cs0.05MA0.16FA0.79PbI2.9Br0.1,1.73,,,,,,,DMACPA,0.33,,,,,,,,,1000,10,5000,30,6,160,110,25,,,,,,,,,,,,,,,15.894,79.728,1.0049,19.837,3202,CH2,v1,
12807,20241129,25,Cs0.05MA0.16FA0.79PbI2.9Br0.1,1.73,,,,,,,DMACPA,0.33,,,,,,,,,1000,10,5000,30,6,160,110,25,,,,,,,,,,,,,,,15.09,78.786,0.99959,19.161,3202,CH3,v1,
12808,20241129,25,Cs0.05MA0.16FA0.79PbI2.9Br0.1,1.73,,,,,,,DMACPA,0.33,,,,,,,,,1000,10,5000,30,6,160,110,25,,,,,,,,,,,,,,,1.0725,36.166,0.15226,19.477,3202,CH4,v1,
12809,20241129,25,Cs0.05MA0.16FA0.79PbI2.9Br0.1,1.73,,,,,,,DMACPA,0.33,,,,,,,,,1000,10,5000,30,6,160,110,25,,,,,,,,,,,,,,,8.7e-09,5.43e+47,0.0,-1.07e-06,3203,CH1,v1,
12810,20241129,25,Cs0.05MA0.16FA0.79PbI2.9Br0.1,1.73,,,,,,,DMACPA,0.33,,,,,,,,,1000,10,5000,30,6,160,110,25,,,,,,,,,,,,,,,15.996,80.539,0.99757,19.91,3203,CH2,v1,
12811,20241129,25,Cs0.05MA0.16FA0.79PbI2.9Br0.1,1.73,,,,,,,DMACPA,0.33,,,,,,,,,1000,10,5000,30,6,160,110,25,,,,,,,,,,,,,,,15.585,81.424,0.98905,19.352,3203,CH3,v1,
12812,20241129,25,Cs0.05MA0.16FA0.79PbI2.9Br0.1,1.73,,,,,,,DMACPA,0.33,,,,,,,,,1000,10,5000,30,6,160,110,25,,,,,,,,,,,,,,,16.001,79.954,1.0028,19.958,3203,CH4,v1,
12813,20241129,25,Cs0.05MA0.16FA0.79PbI2.9Br0.1,1.73,,,,,,,DMACPA,0.33,,,,,,,,,1000,10,5000,30,6,160,110,25,,,,,,,,,,,,,,,1.49e-07,4.9e+48,0.0,-2.03e-06,3204,CH1,v1,
12814,20241129,25,Cs0.05MA0.16FA0.79PbI2.9Br0.1,1.73,,,,,,,DMACPA,0.33,,,,,,,,,1000,10,5000,30,6,160,110,25,,,,,,,,,,,,,,,0.04504,43.876,0.005754,17.842,3204,CH2,v1,
12815,20241129,25,Cs0.05MA0.16FA0.79PbI2.9Br0.1,1.73,,,,,,,DMACPA,0.33,,,,,,,,,1000,10,5000,30,6,160,110,25,,,,,,,,,,,,,,,0.049672,47.858,0.006101,17.01,3204,CH3,v1,
12816,20241129,25,Cs0.05MA0.16FA0.79PbI2.9Br0.1,1.73,,,,,,,DMACPA,0.33,,,,,,,,,1000,10,5000,30,6,160,110,25,,,,,,,,,,,,,,,0.0,0.0,0.005001,15.358,3204,CH4,v1,
12817,20241129,25,Cs0.05MA0.16FA0.79PbI2.9Br0.1,1.73,,,,,,,DMACPA,0.33,,,,,,,,,1000,10,5000,30,6,160,110,25,,,,,,,,,,,,,,,0.0,0.0,0.0,-1.38e-06,3205,CH1,v1,
12818,20241129,25,Cs0.05MA0.16FA0.79PbI2.9Br0.1,1.73,,,,,,,DMACPA,0.33,,,,,,,,,1000,10,5000,30,6,160,110,25,,,,,,,,,,,,,,,0.0,0.0,0.002305,24.256,3205,CH2,v1,
12819,20241129,25,Cs0.05MA0.16FA0.79PbI2.9Br0.1,1.73,,,,,,,DMACPA,0.33,,,,,,,,,1000,10,5000,30,6,160,110,25,,,,,,,,,,,,,,,0.0,0.0,0.004908,26.684,3205,CH3,v1,
12820,20241129,25,Cs0.05MA0.16FA0.79PbI2.9Br0.1,1.73,,,,,,,DMACPA,0.33,,,,,,,,,1000,10,5000,30,6,160,110,25,,,,,,,,,,,,,,,0.0,0.0,0.003411,27.476,3205,CH4,v1,
12821,20241129,25,Cs0.05MA0.16FA0.79PbI2.9Br0.1,1.73,,,,,,,DMACPA,0.33,,,,,,,,,1000,10,5000,30,6,160,110,25,,,,,,,,,,,,,,,0.0,0.0,-0.086084,-3.71e-06,3206,CH1,v1,
12822,20241129,25,Cs0.05MA0.16FA0.79PbI2.9Br0.1,1.73,,,,,,,DMACPA,0.33,,,,,,,,,1000,10,5000,30,6,160,110,25,,,,,,,,,,,,,,,15.705,80.519,0.99127,19.676,3206,CH2,v1,
12823,20241129,25,Cs0.05MA0.16FA0.79PbI2.9Br0.1,1.73,,,,,,,DMACPA,0.33,,,,,,,,,1000,10,5000,30,6,160,110,25,,,,,,,,,,,,,,,0.0,0.0,0.060412,16.05,3206,CH3,v1,
12824,20241129,25,Cs0.05MA0.16FA0.79PbI2.9Br0.1,1.73,,,,,,,DMACPA,0.33,,,,,,,,,1000,10,5000,30,6,160,110,25,,,,,,,,,,,,,,,15.519,79.404,1.0063,19.422,3206,CH4,v1,
12825,20241129,25,Cs0.05MA0.16FA0.79PbI2.9Br0.1,1.73,,,,,,,DMACPA,0.33,,,,,,,,,1000,10,5000,30,6,160,110,25,,,,,,,,,,,,,,,2.46e-07,18.194,0.26958,5.018e-06,3207,CH1,v1,
12826,20241129,25,Cs0.05MA0.16FA0.79PbI2.9Br0.1,1.73,,,,,,,DMACPA,0.33,,,,,,,,,1000,10,5000,30,6,160,110,25,,,,,,,,,,,,,,,16.284,82.222,1.0028,19.749,3207,CH2,v1,
12827,20241129,25,Cs0.05MA0.16FA0.79PbI2.9Br0.1,1.73,,,,,,,DMACPA,0.33,,,,,,,,,1000,10,5000,30,6,160,110,25,,,,,,,,,,,,,,,15.509,81.432,0.99831,19.077,3207,CH3,v1,
12828,20241129,25,Cs0.05MA0.16FA0.79PbI2.9Br0.1,1.73,,,,,,,DMACPA,0.33,,,,,,,,,1000,10,5000,30,6,160,110,25,,,,,,,,,,,,,,,7.3637,40.696,0.91431,19.79,3207,CH4,v1,
12829,20241129,25,Cs0.05MA0.16FA0.79PbI2.9Br0.1,1.73,,,,,,,DMACPA,0.33,,,,,,,,,1000,10,5000,30,6,160,110,25,,,,,,,,,,,,,,,7.25e-08,20.357,0.14234,2.5e-06,3208,CH1,v1,
12830,20241129,25,Cs0.05MA0.16FA0.79PbI2.9Br0.1,1.73,,,,,,,DMACPA,0.33,,,,,,,,,1000,10,5000,30,6,160,110,25,,,,,,,,,,,,,,,16.426,83.678,0.99286,19.771,3208,CH2,v1,
12831,20241129,25,Cs0.05MA0.16FA0.79PbI2.9Br0.1,1.73,,,,,,,DMACPA,0.33,,,,,,,,,1000,10,5000,30,6,160,110,25,,,,,,,,,,,,,,,15.823,83.406,0.98856,19.19,3208,CH3,v1,
12832,20241129,25,Cs0.05MA0.16FA0.79PbI2.9Br0.1,1.73,,,,,,,DMACPA,0.33,,,,,,,,,1000,10,5000,30,6,160,110,25,,,,,,,,,,,,,,,16.336,81.837,1.0079,19.806,3208,CH4,v1,
12833,20241129,25,Cs0.05MA0.16FA0.79PbI2.9Br0.1,1.73,,,,,,,DMACPA,0.33,,,,,,,,,1000,10,5000,30,6,160,110,25,,,,,,,,,,,,,,,4.63e-08,1.89e+48,0.0,-1.63e-06,3209,CH1,v1,
12834,20241129,25,Cs0.05MA0.16FA0.79PbI2.9Br0.1,1.73,,,,,,,DMACPA,0.33,,,,,,,,,1000,10,5000,30,6,160,110,25,,,,,,,,,,,,,,,0.0,0.0,0.005632,14.798,3209,CH2,v1,
12835,20241129,25,Cs0.05MA0.16FA0.79PbI2.9Br0.1,1.73,,,,,,,DMACPA,0.33,,,,,,,,,1000,10,5000,30,6,160,110,25,,,,,,,,,,,,,,,1.4355,1567.8,0.006202,14.764,3209,CH3,v1,
12836,20241129,25,Cs0.05MA0.16FA0.79PbI2.9Br0.1,1.73,,,,,,,DMACPA,0.33,,,,,,,,,1000,10,5000,30,6,160,110,25,,,,,,,,,,,,,,,0.0,0.0,0.003724,11.707,3209,CH4,v1,
12837,20241129,25,Cs0.05MA0.16FA0.79PbI2.9Br0.1,1.73,,,,,,,DMACPA,0.33,,,,,,,,,1000,10,5000,30,6,160,110,25,,,,,,,,,,,,,,,2.06e-08,4.9e+47,0.0,-2.81e-06,3210,CH1,v1,
12838,20241129,25,Cs0.05MA0.16FA0.79PbI2.9Br0.1,1.73,,,,,,,DMACPA,0.33,,,,,,,,,1000,10,5000,30,6,160,110,25,,,,,,,,,,,,,,,0.0,0.0,0.00332,27.048,3210,CH2,v1,
12839,20241129,25,Cs0.05MA0.16FA0.79PbI2.9Br0.1,1.73,,,,,,,DMACPA,0.33,,,,,,,,,1000,10,5000,30,6,160,110,25,,,,,,,,,,,,,,,0.0,0.0,0.001994,13.345,3210,CH3,v1,
12840,20241129,25,Cs0.05MA0.16FA0.79PbI2.9Br0.1,1.73,,,,,,,DMACPA,0.33,,,,,,,,,1000,10,5000,30,6,160,110,25,,,,,,,,,,,,,,,13.345,31871.0,0.00228,18.368,3210,CH4,v1,
12841,20241129,25,Cs0.05MA0.1FA0.85PbI2.85Br0.15,1.65,,,,,,,DMACPA,0.33,,,,,,,,,1200,10,5000,30,10,160,100,20,,,,,,,,,,,,,,,1.8012e-05,44.486,0.76896,5.2654e-05,3211,CH1,v1,
12842,20241129,25,Cs0.05MA0.1FA0.85PbI2.85Br0.15,1.65,,,,,,,DMACPA,0.33,,,,,,,,,1200,10,5000,30,10,160,100,20,,,,,,,,,,,,,,,15.212,78.554,1.0281,18.836,3211,CH2,v1,
12843,20241129,25,Cs0.05MA0.1FA0.85PbI2.85Br0.15,1.65,,,,,,,DMACPA,0.33,,,,,,,,,1200,10,5000,30,10,160,100,20,,,,,,,,,,,,,,,14.578,77.706,1.0261,18.283,3211,CH3,v1,
12844,20241129,25,Cs0.05MA0.1FA0.85PbI2.85Br0.15,1.65,,,,,,,DMACPA,0.33,,,,,,,,,1200,10,5000,30,10,160,100,20,,,,,,,,,,,,,,,0.0,0.0,0.030337,14.471,3211,CH4,v1,
12845,20241129,25,Cs0.05MA0.1FA0.85PbI2.85Br0.15,1.65,,,,,,,DMACPA,0.33,,,,,,,,,1200,10,5000,30,10,160,100,20,,,,,,,,,,,,,,,0.0,0.0,0.0,0.46359,3212,CH1,v1,
12846,20241129,25,Cs0.05MA0.1FA0.85PbI2.85Br0.15,1.65,,,,,,,DMACPA,0.33,,,,,,,,,1200,10,5000,30,10,160,100,20,,,,,,,,,,,,,,,0.032707,68.476,0.00567,8.4239,3212,CH2,v1,
12847,20241129,25,Cs0.05MA0.1FA0.85PbI2.85Br0.15,1.65,,,,,,,DMACPA,0.33,,,,,,,,,1200,10,5000,30,10,160,100,20,,,,,,,,,,,,,,,14.059,72.087,1.0102,19.307,3212,CH3,v1,
12848,20241129,25,Cs0.05MA0.1FA0.85PbI2.85Br0.15,1.65,,,,,,,DMACPA,0.33,,,,,,,,,1200,10,5000,30,10,160,100,20,,,,,,,,,,,,,,,10.447,52.804,1.0013,19.758,3212,CH4,v1,
12849,20241129,25,Cs0.05MA0.1FA0.85PbI2.85Br0.15,1.65,,,,,,,DMACPA,0.33,,,,,,,,,1200,10,5000,30,10,160,100,20,,,,,,,,,,,,,,,1.1079,20.775,0.97047,5.4952,3213,CH1,v1,
12850,20241129,25,Cs0.05MA0.1FA0.85PbI2.85Br0.15,1.65,,,,,,,DMACPA,0.33,,,,,,,,,1200,10,5000,30,10,160,100,20,,,,,,,,,,,,,,,0.28323,15.925,0.093806,18.959,3213,CH2,v1,
12851,20241129,25,Cs0.05MA0.1FA0.85PbI2.85Br0.15,1.65,,,,,,,DMACPA,0.33,,,,,,,,,1200,10,5000,30,10,160,100,20,,,,,,,,,,,,,,,7.5674,39.575,0.95256,20.074,3213,CH3,v1,
12852,20241129,25,Cs0.05MA0.1FA0.85PbI2.85Br0.15,1.65,,,,,,,DMACPA,0.33,,,,,,,,,1200,10,5000,30,10,160,100,20,,,,,,,,,,,,,,,10.696,51.909,0.99196,20.771,3213,CH4,v1,
12853,20241129,25,Cs0.05MA0.1FA0.85PbI2.85Br0.15,1.65,,,,,,,DMACPA,0.33,,,,,,,,,1200,10,5000,30,10,160,100,20,,,,,,,,,,,,,,,1.21e-06,23.951,0.69039,7.34e-06,3214,CH1,v1,
