Repository: MI-Materials-Intelligence/Recipe-Language-Model

# Learning Layer

## Overview

In the learning layer, the formulas and parameters are encoded and then tokenised into recipes as inputs. Through atomic skills of data extraction, cleaning, and matching, these data are organised into standardised datasets, providing the basis for RLM training and iterative recipe refinement.

Key Atomic Skills:
- **Cleaning**: Preprocessing and outlier cleaning
- **Matching**: Matching data pairs based on variables
- **Extraction**: Data extraction from robotic boxes

File: seven_ai_layers_robotics/learning/data/data50764_from_db.csv (part 51 of 253)
No,date,rank,Formula PVK,Concentration PVK,Formula Additive 1,Concentration Additive 1,Formula Additive 2,Concentration Additive 2,Formula Additive 3,Concentration Additive 3,Formula SAM 1,Concentration SAM 1,Formula SAM 2,Concentration SAM 2,Formula SAM 3,Concentration SAM 3,Spin Coating Speed SAM,Spin Coating Time SAM,Annealed Temperature SAM,Annealed Time SAM,Spin Coating Speed PVK 1,Spin Coating Time PVK 1,Spin Coating Speed PVK 2,Spin Coating Time PVK 2,Antisolvent Dropping Timing,Antisolvent Volume,Annealed Temperature PVK,Annealed Time PVK,Formula Passivator 1,Concentration Passivator 1,Formula Passivator 2,Concentration Passivator 2,Formula Passivator 3,Concentration Passivator 3,Formula Passivator 4,Concentration Passivator 4,Spin Coating Speed Passivator,Spin Coating Time Passivator,Passivator Dropping Timing,Passivator Volume,Annealed Temperature Passivator,Annealed Time Passivator,PCE,FF,Voc,Jsc,Product,Channel,From,upload_time
12854,20241129,25,Cs0.05MA0.1FA0.85PbI2.85Br0.15,1.65,,,,,,,DMACPA,0.33,,,,,,,,,1200,10,5000,30,10,160,100,20,,,,,,,,,,,,,,,9.8757,50.516,0.99012,19.745,3214,CH2,v1,
12855,20241129,25,Cs0.05MA0.1FA0.85PbI2.85Br0.15,1.65,,,,,,,DMACPA,0.33,,,,,,,,,1200,10,5000,30,10,160,100,20,,,,,,,,,,,,,,,14.645,75.216,1.0213,19.065,3214,CH3,v1,
12856,20241129,25,Cs0.05MA0.1FA0.85PbI2.85Br0.15,1.65,,,,,,,DMACPA,0.33,,,,,,,,,1200,10,5000,30,10,160,100,20,,,,,,,,,,,,,,,14.16,70.752,1.0177,19.666,3214,CH4,v1,
12857,20241129,25,Cs0.05MA0.1FA0.85PbI2.85Br0.15,1.65,,,,,,,DMACPA,0.33,,,,,,,,,1200,10,5000,30,10,160,100,20,,,,,,,,,,,,,,,6.7e-07,23.828,0.6175,4.56e-06,3215,CH1,v1,
12858,20241129,25,Cs0.05MA0.1FA0.85PbI2.85Br0.15,1.65,,,,,,,DMACPA,0.33,,,,,,,,,1200,10,5000,30,10,160,100,20,,,,,,,,,,,,,,,9.0828,47.566,0.98559,19.374,3215,CH2,v1,
12859,20241129,25,Cs0.05MA0.1FA0.85PbI2.85Br0.15,1.65,,,,,,,DMACPA,0.33,,,,,,,,,1200,10,5000,30,10,160,100,20,,,,,,,,,,,,,,,0.07092,18.842,0.02711,13.884,3215,CH3,v1,
12860,20241129,25,Cs0.05MA0.1FA0.85PbI2.85Br0.15,1.65,,,,,,,DMACPA,0.33,,,,,,,,,1200,10,5000,30,10,160,100,20,,,,,,,,,,,,,,,13.7,69.897,1.0178,19.257,3215,CH4,v1,
12861,20241129,25,Cs0.05MA0.1FA0.85PbI2.85Br0.15,1.65,,,,,,,DMACPA,0.33,,,,,,,,,1200,10,5000,30,10,160,100,20,,,,,,,,,,,,,,,0.0045051,43.995,0.99431,0.010299,3216,CH1,v1,
12862,20241129,25,Cs0.05MA0.1FA0.85PbI2.85Br0.15,1.65,,,,,,,DMACPA,0.33,,,,,,,,,1200,10,5000,30,10,160,100,20,,,,,,,,,,,,,,,15.268,78.939,1.0332,18.719,3216,CH2,v1,
12863,20241129,25,Cs0.05MA0.1FA0.85PbI2.85Br0.15,1.65,,,,,,,DMACPA,0.33,,,,,,,,,1200,10,5000,30,10,160,100,20,,,,,,,,,,,,,,,14.045,76.996,1.0152,17.969,3216,CH3,v1,
12864,20241129,25,Cs0.05MA0.1FA0.85PbI2.85Br0.15,1.65,,,,,,,DMACPA,0.33,,,,,,,,,1200,10,5000,30,10,160,100,20,,,,,,,,,,,,,,,2.4284,354.28,0.042725,16.043,3216,CH4,v1,
12865,20241129,25,Cs0.05MA0.1FA0.85PbI2.85Br0.15,1.65,,,,,,,DMACPA,0.33,,,,,,,,,1200,10,5000,30,10,160,100,20,,,,,,,,,,,,,,,1.5307e-05,325.06,0.69626,6.76e-06,3217,CH1,v1,
12866,20241129,25,Cs0.05MA0.1FA0.85PbI2.85Br0.15,1.65,,,,,,,DMACPA,0.33,,,,,,,,,1200,10,5000,30,10,160,100,20,,,,,,,,,,,,,,,0.15466,178.43,0.008483,10.218,3217,CH2,v1,
12867,20241129,25,Cs0.05MA0.1FA0.85PbI2.85Br0.15,1.65,,,,,,,DMACPA,0.33,,,,,,,,,1200,10,5000,30,10,160,100,20,,,,,,,,,,,,,,,14.689,76.518,1.0079,19.046,3217,CH3,v1,
12868,20241129,25,Cs0.05MA0.1FA0.85PbI2.85Br0.15,1.65,,,,,,,DMACPA,0.33,,,,,,,,,1200,10,5000,30,10,160,100,20,,,,,,,,,,,,,,,15.411,77.21,1.0195,19.578,3217,CH4,v1,
12869,20241129,25,Cs0.05MA0.1FA0.85PbI2.85Br0.15,1.65,,,,,,,DMACPA,0.33,,,,,,,,,1200,10,5000,30,10,160,100,20,,,,,,,,,,,,,,,1.462e-06,27.56,0.67021,7.92e-06,3218,CH1,v1,
12870,20241129,25,Cs0.05MA0.1FA0.85PbI2.85Br0.15,1.65,,,,,,,DMACPA,0.33,,,,,,,,,1200,10,5000,30,10,160,100,20,,,,,,,,,,,,,,,2.5085,27.195,0.45463,20.289,3218,CH2,v1,
12871,20241129,25,Cs0.05MA0.1FA0.85PbI2.85Br0.15,1.65,,,,,,,DMACPA,0.33,,,,,,,,,1200,10,5000,30,10,160,100,20,,,,,,,,,,,,,,,13.04,65.283,1.0131,19.716,3218,CH3,v1,
12872,20241129,25,Cs0.05MA0.1FA0.85PbI2.85Br0.15,1.65,,,,,,,DMACPA,0.33,,,,,,,,,1200,10,5000,30,10,160,100,20,,,,,,,,,,,,,,,15.752,74.334,1.0241,20.692,3218,CH4,v1,
12873,20241129,25,Cs0.05MA0.1FA0.85PbI2.85Br0.15,1.65,,,,,,,DMACPA,0.33,,,,,,,,,1200,10,5000,30,10,160,100,20,,,,,,,,,,,,,,,0.0006596,4.4812,0.9792,0.015032,3219,CH1,v1,
12874,20241129,25,Cs0.05MA0.1FA0.85PbI2.85Br0.15,1.65,,,,,,,DMACPA,0.33,,,,,,,,,1200,10,5000,30,10,160,100,20,,,,,,,,,,,,,,,12.468,64.311,1.0133,19.132,3219,CH2,v1,
12875,20241129,25,Cs0.05MA0.1FA0.85PbI2.85Br0.15,1.65,,,,,,,DMACPA,0.33,,,,,,,,,1200,10,5000,30,10,160,100,20,,,,,,,,,,,,,,,9.5078,50.923,1.012,18.451,3219,CH3,v1,
12876,20241129,25,Cs0.05MA0.1FA0.85PbI2.85Br0.15,1.65,,,,,,,DMACPA,0.33,,,,,,,,,1200,10,5000,30,10,160,100,20,,,,,,,,,,,,,,,11.223,58.161,1.0213,18.895,3219,CH4,v1,
12877,20241129,25,Cs0.05MA0.1FA0.85PbI2.85Br0.15,1.65,,,,,,,DMACPA,0.33,,,,,,,,,1200,10,5000,30,10,160,100,20,,,,,,,,,,,,,,,0.0,0.0,0.053364,-0.42544,3220,CH1,v1,
12878,20241129,25,Cs0.05MA0.1FA0.85PbI2.85Br0.15,1.65,,,,,,,DMACPA,0.33,,,,,,,,,1200,10,5000,30,10,160,100,20,,,,,,,,,,,,,,,10.152,54.805,1.0124,18.295,3220,CH2,v1,
12879,20241129,25,Cs0.05MA0.1FA0.85PbI2.85Br0.15,1.65,,,,,,,DMACPA,0.33,,,,,,,,,1200,10,5000,30,10,160,100,20,,,,,,,,,,,,,,,2.0022,88.464,0.1398,16.19,3220,CH3,v1,
12880,20241129,25,Cs0.05MA0.1FA0.85PbI2.85Br0.15,1.65,,,,,,,DMACPA,0.33,,,,,,,,,1200,10,5000,30,10,160,100,20,,,,,,,,,,,,,,,11.276,58.806,1.0241,18.723,3220,CH4,v1,
12881,20241129,25,Cs0.05MA0.1FA0.85PbI3.0,1.73,,,,,,,DMACPA,0.33,,,,,,,,,1000,10,5000,40,10,160,110,15,,,,,,,,,,,,,,,0.0,0.0,0.0,-2.78e-06,3221,CH1,v1,
12882,20241129,25,Cs0.05MA0.1FA0.85PbI3.0,1.73,,,,,,,DMACPA,0.33,,,,,,,,,1000,10,5000,40,10,160,110,15,,,,,,,,,,,,,,,0.14971,124.03,0.010496,11.5,3221,CH2,v1,
12883,20241129,25,Cs0.05MA0.1FA0.85PbI3.0,1.73,,,,,,,DMACPA,0.33,,,,,,,,,1000,10,5000,40,10,160,110,15,,,,,,,,,,,,,,,0.0,0.0,0.034335,16.457,3221,CH3,v1,
12884,20241129,25,Cs0.05MA0.1FA0.85PbI3.0,1.73,,,,,,,DMACPA,0.33,,,,,,,,,1000,10,5000,40,10,160,110,15,,,,,,,,,,,,,,,0.0,0.0,0.01073,12.08,3221,CH4,v1,
12885,20241129,25,Cs0.05MA0.1FA0.85PbI3.0,1.73,,,,,,,DMACPA,0.33,,,,,,,,,1000,10,5000,40,10,160,110,15,,,,,,,,,,,,,,,0.0,0.0,0.0,2.0688,3222,CH1,v1,
12886,20241129,25,Cs0.05MA0.1FA0.85PbI3.0,1.73,,,,,,,DMACPA,0.33,,,,,,,,,1000,10,5000,40,10,160,110,15,,,,,,,,,,,,,,,15.098,75.129,1.0283,19.543,3222,CH2,v1,
12887,20241129,25,Cs0.05MA0.1FA0.85PbI3.0,1.73,,,,,,,DMACPA,0.33,,,,,,,,,1000,10,5000,40,10,160,110,15,,,,,,,,,,,,,,,10.576,56.022,1.0037,18.808,3222,CH3,v1,
12888,20241129,25,Cs0.05MA0.1FA0.85PbI3.0,1.73,,,,,,,DMACPA,0.33,,,,,,,,,1000,10,5000,40,10,160,110,15,,,,,,,,,,,,,,,14.994,75.496,1.0201,19.469,3222,CH4,v1,
12889,20241129,25,Cs0.05MA0.1FA0.85PbI3.0,1.73,,,,,,,DMACPA,0.33,,,,,,,,,1000,10,5000,40,10,160,110,15,,,,,,,,,,,,,,,2.48e-08,1.14e+48,0.0,-1.45e-06,3223,CH1,v1,
12890,20241129,25,Cs0.05MA0.1FA0.85PbI3.0,1.73,,,,,,,DMACPA,0.33,,,,,,,,,1000,10,5000,40,10,160,110,15,,,,,,,,,,,,,,,12.691,66.657,0.9822,19.384,3223,CH2,v1,
12891,20241129,25,Cs0.05MA0.1FA0.85PbI3.0,1.73,,,,,,,DMACPA,0.33,,,,,,,,,1000,10,5000,40,10,160,110,15,,,,,,,,,,,,,,,11.911,62.611,0.9776,19.46,3223,CH3,v1,
12892,20241129,25,Cs0.05MA0.1FA0.85PbI3.0,1.73,,,,,,,DMACPA,0.33,,,,,,,,,1000,10,5000,40,10,160,110,15,,,,,,,,,,,,,,,12.756,64.072,0.97491,20.422,3223,CH4,v1,
12893,20241129,25,Cs0.05MA0.1FA0.85PbI3.0,1.73,,,,,,,DMACPA,0.33,,,,,,,,,1000,10,5000,40,10,160,110,15,,,,,,,,,,,,,,,1.02e-06,25.073,0.6442,6.33e-06,3224,CH1,v1,
12894,20241129,25,Cs0.05MA0.1FA0.85PbI3.0,1.73,,,,,,,DMACPA,0.33,,,,,,,,,1000,10,5000,40,10,160,110,15,,,,,,,,,,,,,,,3.0424,23.976,0.61526,20.625,3224,CH2,v1,
12895,20241129,25,Cs0.05MA0.1FA0.85PbI3.0,1.73,,,,,,,DMACPA,0.33,,,,,,,,,1000,10,5000,40,10,160,110,15,,,,,,,,,,,,,,,6.688,39.607,0.86344,19.556,3224,CH3,v1,
12896,20241129,25,Cs0.05MA0.1FA0.85PbI3.0,1.73,,,,,,,DMACPA,0.33,,,,,,,,,1000,10,5000,40,10,160,110,15,,,,,,,,,,,,,,,15.874,83.395,0.95283,19.977,3224,CH4,v1,
12897,20241129,25,Cs0.05MA0.1FA0.85PbI3.0,1.73,,,,,,,DMACPA,0.33,,,,,,,,,1000,10,5000,40,10,160,110,15,,,,,,,,,,,,,,,0.0,0.0,0.0,-1.54e-06,3225,CH1,v1,
12898,20241129,25,Cs0.05MA0.1FA0.85PbI3.0,1.73,,,,,,,DMACPA,0.33,,,,,,,,,1000,10,5000,40,10,160,110,15,,,,,,,,,,,,,,,3.795,29.723,0.59489,21.463,3225,CH2,v1,
12899,20241129,25,Cs0.05MA0.1FA0.85PbI3.0,1.73,,,,,,,DMACPA,0.33,,,,,,,,,1000,10,5000,40,10,160,110,15,,,,,,,,,,,,,,,0.0,0.0,0.10542,16.561,3225,CH3,v1,
12900,20241129,25,Cs0.05MA0.1FA0.85PbI3.0,1.73,,,,,,,DMACPA,0.33,,,,,,,,,1000,10,5000,40,10,160,110,15,,,,,,,,,,,,,,,0.72973,156.42,0.028017,16.652,3225,CH4,v1,
12901,20241129,25,Cs0.05MA0.1FA0.85PbI3.0,1.73,,,,,,,DMACPA,0.33,,,,,,,,,1000,10,5000,40,10,160,110,15,,,,,,,,,,,,,,,1.08e-08,3.1e+47,0.0,-2.32e-06,3226,CH1,v1,
12902,20241129,25,Cs0.05MA0.1FA0.85PbI3.0,1.73,,,,,,,DMACPA,0.33,,,,,,,,,1000,10,5000,40,10,160,110,15,,,,,,,,,,,,,,,1.903,718.36,0.018571,14.265,3226,CH2,v1,
12903,20241129,25,Cs0.05MA0.1FA0.85PbI3.0,1.73,,,,,,,DMACPA,0.33,,,,,,,,,1000,10,5000,40,10,160,110,15,,,,,,,,,,,,,,,7.3514,216.59,0.16061,21.134,3226,CH3,v1,
12904,20241129,25,Cs0.05MA0.1FA0.85PbI3.0,1.73,,,,,,,DMACPA,0.33,,,,,,,,,1000,10,5000,40,10,160,110,15,,,,,,,,,,,,,,,0.0,0.0,0.034922,16.318,3226,CH4,v1,
12905,20241129,25,Cs0.05MA0.1FA0.85PbI3.0,1.73,,,,,,,DMACPA,0.33,,,,,,,,,1000,10,5000,40,10,160,110,15,,,,,,,,,,,,,,,0.0,0.0,-0.094694,2.335,3227,CH1,v1,
12906,20241129,25,Cs0.05MA0.1FA0.85PbI3.0,1.73,,,,,,,DMACPA,0.33,,,,,,,,,1000,10,5000,40,10,160,110,15,,,,,,,,,,,,,,,15.404,77.77,1.0275,19.277,3227,CH2,v1,
12907,20241129,25,Cs0.05MA0.1FA0.85PbI3.0,1.73,,,,,,,DMACPA,0.33,,,,,,,,,1000,10,5000,40,10,160,110,15,,,,,,,,,,,,,,,12.955,70.65,1.0155,18.056,3227,CH3,v1,
12908,20241129,25,Cs0.05MA0.1FA0.85PbI3.0,1.73,,,,,,,DMACPA,0.33,,,,,,,,,1000,10,5000,40,10,160,110,15,,,,,,,,,,,,,,,15.459,78.334,1.022,19.31,3227,CH4,v1,
12909,20241129,25,Cs0.05MA0.1FA0.85PbI3.0,1.73,,,,,,,DMACPA,0.33,,,,,,,,,1000,10,5000,40,10,160,110,15,,,,,,,,,,,,,,,1.1e-09,6.97e+46,0.0,-1.05e-06,3228,CH1,v1,
12910,20241129,25,Cs0.05MA0.1FA0.85PbI3.0,1.73,,,,,,,DMACPA,0.33,,,,,,,,,1000,10,5000,40,10,160,110,15,,,,,,,,,,,,,,,13.287,70.082,1.0012,18.937,3228,CH2,v1,
12911,20241129,25,Cs0.05MA0.1FA0.85PbI3.0,1.73,,,,,,,DMACPA,0.33,,,,,,,,,1000,10,5000,40,10,160,110,15,,,,,,,,,,,,,,,12.99,69.056,1.0052,18.713,3228,CH3,v1,
12912,20241129,25,Cs0.05MA0.1FA0.85PbI3.0,1.73,,,,,,,DMACPA,0.33,,,,,,,,,1000,10,5000,40,10,160,110,15,,,,,,,,,,,,,,,14.176,70.241,0.99935,20.195,3228,CH4,v1,
12913,20241129,25,Cs0.05MA0.1FA0.85PbI3.0,1.73,,,,,,,DMACPA,0.33,,,,,,,,,1000,10,5000,40,10,160,110,15,,,,,,,,,,,,,,,0.0,0.0,0.0,3.5962,3229,CH1,v1,
12914,20241129,25,Cs0.05MA0.1FA0.85PbI3.0,1.73,,,,,,,DMACPA,0.33,,,,,,,,,1000,10,5000,40,10,160,110,15,,,,,,,,,,,,,,,12.397,68.759,0.90001,20.033,3229,CH2,v1,
12915,20241129,25,Cs0.05MA0.1FA0.85PbI3.0,1.73,,,,,,,DMACPA,0.33,,,,,,,,,1000,10,5000,40,10,160,110,15,,,,,,,,,,,,,,,8.5135,50.189,0.87503,19.386,3229,CH3,v1,
12916,20241129,25,Cs0.05MA0.1FA0.85PbI3.0,1.73,,,,,,,DMACPA,0.33,,,,,,,,,1000,10,5000,40,10,160,110,15,,,,,,,,,,,,,,,15.448,84.483,0.91063,20.08,3229,CH4,v1,
12917,20241129,25,Cs0.05MA0.1FA0.85PbI3.0,1.73,,,,,,,DMACPA,0.33,,,,,,,,,1000,10,5000,40,10,160,110,15,,,,,,,,,,,,,,,0.0,0.0,0.0,-1.24e-06,3230,CH1,v1,
12918,20241129,25,Cs0.05MA0.1FA0.85PbI3.0,1.73,,,,,,,DMACPA,0.33,,,,,,,,,1000,10,5000,40,10,160,110,15,,,,,,,,,,,,,,,14.441,75.944,0.93566,20.323,3230,CH2,v1,
12919,20241129,25,Cs0.05MA0.1FA0.85PbI3.0,1.73,,,,,,,DMACPA,0.33,,,,,,,,,1000,10,5000,40,10,160,110,15,,,,,,,,,,,,,,,3.8259,251.04,0.085519,17.821,3230,CH3,v1,
12920,20241129,25,Cs0.05MA0.1FA0.85PbI3.0,1.73,,,,,,,DMACPA,0.33,,,,,,,,,1000,10,5000,40,10,160,110,15,,,,,,,,,,,,,,,0.0,0.0,0.06668,17.974,3230,CH4,v1,
12921,20241129,25,Cs0.05MA0.2FA0.75PbI2.8Br0.2,1.4,,,,,,,DMACPA,0.33,,,,,,,,,1200,10,5000,30,8,200,110,30,,,,,,,,,,,,,,,0.0,0.0,-0.080393,-3.22e-07,3231,CH1,v1,
12922,20241129,25,Cs0.05MA0.2FA0.75PbI2.8Br0.2,1.4,,,,,,,DMACPA,0.33,,,,,,,,,1200,10,5000,30,8,200,110,30,,,,,,,,,,,,,,,0.0,0.0,0.013515,11.151,3231,CH2,v1,
12923,20241129,25,Cs0.05MA0.2FA0.75PbI2.8Br0.2,1.4,,,,,,,DMACPA,0.33,,,,,,,,,1200,10,5000,30,8,200,110,30,,,,,,,,,,,,,,,0.35475,211.52,0.014995,11.184,3231,CH3,v1,
12924,20241129,25,Cs0.05MA0.2FA0.75PbI2.8Br0.2,1.4,,,,,,,DMACPA,0.33,,,,,,,,,1200,10,5000,30,8,200,110,30,,,,,,,,,,,,,,,0.032023,77.792,0.004976,8.273,3231,CH4,v1,
12925,20241129,25,Cs0.05MA0.2FA0.75PbI2.8Br0.2,1.4,,,,,,,DMACPA,0.33,,,,,,,,,1200,10,5000,30,8,200,110,30,,,,,,,,,,,,,,,3.59e-07,65.332,0.33659,1.63e-06,3232,CH1,v1,
12926,20241129,25,Cs0.05MA0.2FA0.75PbI2.8Br0.2,1.4,,,,,,,DMACPA,0.33,,,,,,,,,1200,10,5000,30,8,200,110,30,,,,,,,,,,,,,,,0.0,0.0,0.0182,15.043,3232,CH2,v1,
12927,20241129,25,Cs0.05MA0.2FA0.75PbI2.8Br0.2,1.4,,,,,,,DMACPA,0.33,,,,,,,,,1200,10,5000,30,8,200,110,30,,,,,,,,,,,,,,,1.21,1454.2,0.010421,7.9842,3232,CH3,v1,
12928,20241129,25,Cs0.05MA0.2FA0.75PbI2.8Br0.2,1.4,,,,,,,DMACPA,0.33,,,,,,,,,1200,10,5000,30,8,200,110,30,,,,,,,,,,,,,,,0.0,0.0,0.014314,11.048,3232,CH4,v1,
12929,20241129,25,Cs0.05MA0.2FA0.75PbI2.8Br0.2,1.4,,,,,,,DMACPA,0.33,,,,,,,,,1200,10,5000,30,8,200,110,30,,,,,,,,,,,,,,,2.3e-09,1.33e+47,0.0,-1.16e-06,3233,CH1,v1,
12930,20241129,25,Cs0.05MA0.2FA0.75PbI2.8Br0.2,1.4,,,,,,,DMACPA,0.33,,,,,,,,,1200,10,5000,30,8,200,110,30,,,,,,,,,,,,,,,0.027023,393.62,0.001992,3.4468,3233,CH2,v1,
12931,20241129,25,Cs0.05MA0.2FA0.75PbI2.8Br0.2,1.4,,,,,,,DMACPA,0.33,,,,,,,,,1200,10,5000,30,8,200,110,30,,,,,,,,,,,,,,,0.0,0.0,0.047433,13.15,3233,CH3,v1,
12932,20241129,25,Cs0.05MA0.2FA0.75PbI2.8Br0.2,1.4,,,,,,,DMACPA,0.33,,,,,,,,,1200,10,5000,30,8,200,110,30,,,,,,,,,,,,,,,6.1891,2865.8,0.014329,15.072,3233,CH4,v1,
12933,20241129,25,Cs0.05MA0.2FA0.75PbI2.8Br0.2,1.4,,,,,,,DMACPA,0.33,,,,,,,,,1200,10,5000,30,8,200,110,30,,,,,,,,,,,,,,,0.0,0.0,-0.029805,-1.34e-07,3234,CH1,v1,
12934,20241129,25,Cs0.05MA0.2FA0.75PbI2.8Br0.2,1.4,,,,,,,DMACPA,0.33,,,,,,,,,1200,10,5000,30,8,200,110,30,,,,,,,,,,,,,,,0.21202,177.66,0.010259,11.633,3234,CH2,v1,
12935,20241129,25,Cs0.05MA0.2FA0.75PbI2.8Br0.2,1.4,,,,,,,DMACPA,0.33,,,,,,,,,1200,10,5000,30,8,200,110,30,,,,,,,,,,,,,,,16.18,76.341,1.0304,20.57,3234,CH3,v1,
12936,20241129,25,Cs0.05MA0.2FA0.75PbI2.8Br0.2,1.4,,,,,,,DMACPA,0.33,,,,,,,,,1200,10,5000,30,8,200,110,30,,,,,,,,,,,,,,,11.608,55.167,1.0042,20.952,3234,CH4,v1,
12937,20241129,25,Cs0.05MA0.2FA0.75PbI2.8Br0.2,1.4,,,,,,,DMACPA,0.33,,,,,,,,,1200,10,5000,30,8,200,110,30,,,,,,,,,,,,,,,0.0,0.0,-0.045712,-1.58e-07,3235,CH1,v1,
12938,20241129,25,Cs0.05MA0.2FA0.75PbI2.8Br0.2,1.4,,,,,,,DMACPA,0.33,,,,,,,,,1200,10,5000,30,8,200,110,30,,,,,,,,,,,,,,,0.0,0.0,0.54345,3.3555,3235,CH2,v1,
12939,20241129,25,Cs0.05MA0.2FA0.75PbI2.8Br0.2,1.4,,,,,,,DMACPA,0.33,,,,,,,,,1200,10,5000,30,8,200,110,30,,,,,,,,,,,,,,,0.0,0.0,-0.008667,-2.873,3235,CH3,v1,
12940,20241129,25,Cs0.05MA0.2FA0.75PbI2.8Br0.2,1.4,,,,,,,DMACPA,0.33,,,,,,,,,1200,10,5000,30,8,200,110,30,,,,,,,,,,,,,,,0.0,0.0,0.2362,1.3919,3235,CH4,v1,
12941,20241129,25,Cs0.05MA0.2FA0.75PbI2.8Br0.2,1.4,,,,,,,DMACPA,0.33,,,,,,,,,1200,10,5000,30,8,200,110,30,,,,,,,,,,,,,,,2.34e-08,1.74e+48,0.0,-8.98e-07,3236,CH1,v1,
12942,20241129,25,Cs0.05MA0.2FA0.75PbI2.8Br0.2,1.4,,,,,,,DMACPA,0.33,,,,,,,,,1200,10,5000,30,8,200,110,30,,,,,,,,,,,,,,,2.7713,552.78,0.035692,14.046,3236,CH2,v1,
12943,20241129,25,Cs0.05MA0.2FA0.75PbI2.8Br0.2,1.4,,,,,,,DMACPA,0.33,,,,,,,,,1200,10,5000,30,8,200,110,30,,,,,,,,,,,,,,,0.0,0.0,0.099237,20.726,3236,CH3,v1,
12944,20241129,25,Cs0.05MA0.2FA0.75PbI2.8Br0.2,1.4,,,,,,,DMACPA,0.33,,,,,,,,,1200,10,5000,30,8,200,110,30,,,,,,,,,,,,,,,0.0,0.0,0.023119,14.897,3236,CH4,v1,
12945,20241129,25,Cs0.05MA0.2FA0.75PbI2.8Br0.2,1.4,,,,,,,DMACPA,0.33,,,,,,,,,1200,10,5000,30,8,200,110,30,,,,,,,,,,,,,,,9.78e-07,26.776,0.66827,5.47e-06,3237,CH1,v1,
12946,20241129,25,Cs0.05MA0.2FA0.75PbI2.8Br0.2,1.4,,,,,,,DMACPA,0.33,,,,,,,,,1200,10,5000,30,8,200,110,30,,,,,,,,,,,,,,,0.9487,35.227,0.14225,18.932,3237,CH2,v1,
12947,20241129,25,Cs0.05MA0.2FA0.75PbI2.8Br0.2,1.4,,,,,,,DMACPA,0.33,,,,,,,,,1200,10,5000,30,8,200,110,30,,,,,,,,,,,,,,,0.0,0.0,0.13728,18.916,3237,CH3,v1,
12948,20241129,25,Cs0.05MA0.2FA0.75PbI2.8Br0.2,1.4,,,,,,,DMACPA,0.33,,,,,,,,,1200,10,5000,30,8,200,110,30,,,,,,,,,,,,,,,12.494,63.084,0.99122,19.98,3237,CH4,v1,
12949,20241129,25,Cs0.05MA0.2FA0.75PbI2.8Br0.2,1.4,,,,,,,DMACPA,0.33,,,,,,,,,1200,10,5000,30,8,200,110,30,,,,,,,,,,,,,,,0.0,0.0,0.0,-1.72e-06,3238,CH1,v1,
12950,20241129,25,Cs0.05MA0.2FA0.75PbI2.8Br0.2,1.4,,,,,,,DMACPA,0.33,,,,,,,,,1200,10,5000,30,8,200,110,30,,,,,,,,,,,,,,,0.0,0.0,0.003113,4.1164,3238,CH2,v1,
12951,20241129,25,Cs0.05MA0.2FA0.75PbI2.8Br0.2,1.4,,,,,,,DMACPA,0.33,,,,,,,,,1200,10,5000,30,8,200,110,30,,,,,,,,,,,,,,,0.0,0.0,0.16992,20.603,3238,CH3,v1,
12952,20241129,25,Cs0.05MA0.2FA0.75PbI2.8Br0.2,1.4,,,,,,,DMACPA,0.33,,,,,,,,,1200,10,5000,30,8,200,110,30,,,,,,,,,,,,,,,7.9644,551.44,0.076179,18.959,3238,CH4,v1,
12953,20241129,25,Cs0.05MA0.2FA0.75PbI2.8Br0.2,1.4,,,,,,,DMACPA,0.33,,,,,,,,,1200,10,5000,30,8,200,110,30,,,,,,,,,,,,,,,1.95e-08,608.01,0.024806,1.29e-07,3239,CH1,v1,
12954,20241129,25,Cs0.05MA0.2FA0.75PbI2.8Br0.2,1.4,,,,,,,DMACPA,0.33,,,,,,,,,1200,10,5000,30,8,200,110,30,,,,,,,,,,,,,,,0.1614,96.429,0.013075,12.801,3239,CH2,v1,
12955,20241129,25,Cs0.05MA0.2FA0.75PbI2.8Br0.2,1.4,,,,,,,DMACPA,0.33,,,,,,,,,1200,10,5000,30,8,200,110,30,,,,,,,,,,,,,,,16.624,79.481,1.0321,20.266,3239,CH3,v1,
12956,20241129,25,Cs0.05MA0.2FA0.75PbI2.8Br0.2,1.4,,,,,,,DMACPA,0.33,,,,,,,,,1200,10,5000,30,8,200,110,30,,,,,,,,,,,,,,,15.503,73.846,1.0188,20.606,3239,CH4,v1,
12957,20241129,25,Cs0.05MA0.2FA0.75PbI2.8Br0.2,1.4,,,,,,,DMACPA,0.33,,,,,,,,,1200,10,5000,30,8,200,110,30,,,,,,,,,,,,,,,0.0,0.0,-0.005214,-1.82e-08,3240,CH1,v1,
12958,20241129,25,Cs0.05MA0.2FA0.75PbI2.8Br0.2,1.4,,,,,,,DMACPA,0.33,,,,,,,,,1200,10,5000,30,8,200,110,30,,,,,,,,,,,,,,,6.1408,3600100.0,0.16719,1.0202,3240,CH2,v1,
12959,20241129,25,Cs0.05MA0.2FA0.75PbI2.8Br0.2,1.4,,,,,,,DMACPA,0.33,,,,,,,,,1200,10,5000,30,8,200,110,30,,,,,,,,,,,,,,,0.66005,39128.0,0.56686,2.9759,3240,CH3,v1,
12960,20241129,25,Cs0.05MA0.2FA0.75PbI2.8Br0.2,1.4,,,,,,,DMACPA,0.33,,,,,,,,,1200,10,5000,30,8,200,110,30,,,,,,,,,,,,,,,3.831,16709000.0,0.063563,0.36071,3240,CH4,v1,
12961,20241129,25,Cs0.10MA0.20FA0.70PbI2.75Br0.25,1.38,,,,,,,DMACPA,0.33,,,,,,,,,950,10,5000,30,8,160,105,20,,,,,,,,,,,,,,,0.0,0.0,-0.049555,-2.84e-07,3241,CH1,v1,
12962,20241129,25,Cs0.10MA0.20FA0.70PbI2.75Br0.25,1.38,,,,,,,DMACPA,0.33,,,,,,,,,950,10,5000,30,8,160,105,20,,,,,,,,,,,,,,,0.0,0.0,0.018066,14.553,3241,CH2,v1,
12963,20241129,25,Cs0.10MA0.20FA0.70PbI2.75Br0.25,1.38,,,,,,,DMACPA,0.33,,,,,,,,,950,10,5000,30,8,160,105,20,,,,,,,,,,,,,,,1.8797,765.38,0.017798,13.799,3241,CH3,v1,
12964,20241129,25,Cs0.10MA0.20FA0.70PbI2.75Br0.25,1.38,,,,,,,DMACPA,0.33,,,,,,,,,950,10,5000,30,8,160,105,20,,,,,,,,,,,,,,,0.49176,2053.0,0.003761,6.3691,3241,CH4,v1,
12965,20241129,25,Cs0.10MA0.20FA0.70PbI2.75Br0.25,1.38,,,,,,,DMACPA,0.33,,,,,,,,,950,10,5000,30,8,160,105,20,,,,,,,,,,,,,,,9.22e-07,25.106,0.68198,5.39e-06,3242,CH1,v1,
12966,20241129,25,Cs0.10MA0.20FA0.70PbI2.75Br0.25,1.38,,,,,,,DMACPA,0.33,,,,,,,,,950,10,5000,30,8,160,105,20,,,,,,,,,,,,,,,16.172,76.028,1.0367,20.517,3242,CH2,v1,
12967,20241129,25,Cs0.10MA0.20FA0.70PbI2.75Br0.25,1.38,,,,,,,DMACPA,0.33,,,,,,,,,950,10,5000,30,8,160,105,20,,,,,,,,,,,,,,,15.573,75.249,1.0347,20.001,3242,CH3,v1,
12968,20241129,25,Cs0.10MA0.20FA0.70PbI2.75Br0.25,1.38,,,,,,,DMACPA,0.33,,,,,,,,,950,10,5000,30,8,160,105,20,,,,,,,,,,,,,,,16.162,75.373,1.0322,20.775,3242,CH4,v1,
12969,20241129,25,Cs0.10MA0.20FA0.70PbI2.75Br0.25,1.38,,,,,,,DMACPA,0.33,,,,,,,,,950,10,5000,30,8,160,105,20,,,,,,,,,,,,,,,7.55e-07,23.446,0.66293,4.86e-06,3243,CH1,v1,
12970,20241129,25,Cs0.10MA0.20FA0.70PbI2.75Br0.25,1.38,,,,,,,DMACPA,0.33,,,,,,,,,950,10,5000,30,8,160,105,20,,,,,,,,,,,,,,,14.544,67.179,1.0246,21.129,3243,CH2,v1,
12971,20241129,25,Cs0.10MA0.20FA0.70PbI2.75Br0.25,1.38,,,,,,,DMACPA,0.33,,,,,,,,,950,10,5000,30,8,160,105,20,,,,,,,,,,,,,,,15.447,75.563,1.0303,19.841,3243,CH3,v1,
12972,20241129,25,Cs0.10MA0.20FA0.70PbI2.75Br0.25,1.38,,,,,,,DMACPA,0.33,,,,,,,,,950,10,5000,30,8,160,105,20,,,,,,,,,,,,,,,14.377,68.358,1.021,20.599,3243,CH4,v1,
12973,20241129,25,Cs0.10MA0.20FA0.70PbI2.75Br0.25,1.38,,,,,,,DMACPA,0.33,,,,,,,,,950,10,5000,30,8,160,105,20,,,,,,,,,,,,,,,8.5e-07,23.731,0.65821,5.44e-06,3244,CH1,v1,
12974,20241129,25,Cs0.10MA0.20FA0.70PbI2.75Br0.25,1.38,,,,,,,DMACPA,0.33,,,,,,,,,950,10,5000,30,8,160,105,20,,,,,,,,,,,,,,,0.0,0.0,0.001457,2.2763,3244,CH2,v1,
12975,20241129,25,Cs0.10MA0.20FA0.70PbI2.75Br0.25,1.38,,,,,,,DMACPA,0.33,,,,,,,,,950,10,5000,30,8,160,105,20,,,,,,,,,,,,,,,1.9933,994.86,0.01847,10.848,3244,CH3,v1,
12976,20241129,25,Cs0.10MA0.20FA0.70PbI2.75Br0.25,1.38,,,,,,,DMACPA,0.33,,,,,,,,,950,10,5000,30,8,160,105,20,,,,,,,,,,,,,,,2.78,1033.2,0.019364,13.896,3244,CH4,v1,
12977,20241129,25,Cs0.10MA0.20FA0.70PbI2.75Br0.25,1.38,,,,,,,DMACPA,0.33,,,,,,,,,950,10,5000,30,8,160,105,20,,,,,,,,,,,,,,,0.0,0.0,0.0,-1.67e-06,3245,CH1,v1,
12978,20241129,25,Cs0.10MA0.20FA0.70PbI2.75Br0.25,1.38,,,,,,,DMACPA,0.33,,,,,,,,,950,10,5000,30,8,160,105,20,,,,,,,,,,,,,,,14.309,68.597,1.0155,20.541,3245,CH2,v1,
12979,20241129,25,Cs0.10MA0.20FA0.70PbI2.75Br0.25,1.38,,,,,,,DMACPA,0.33,,,,,,,,,950,10,5000,30,8,160,105,20,,,,,,,,,,,,,,,15.15,74.286,1.0266,19.864,3245,CH3,v1,
12980,20241129,25,Cs0.10MA0.20FA0.70PbI2.75Br0.25,1.38,,,,,,,DMACPA,0.33,,,,,,,,,950,10,5000,30,8,160,105,20,,,,,,,,,,,,,,,9.4171,50.509,0.94372,19.756,3245,CH4,v1,
12981,20241129,25,Cs0.10MA0.20FA0.70PbI2.75Br0.25,1.38,,,,,,,DMACPA,0.33,,,,,,,,,950,10,5000,30,8,160,105,20,,,,,,,,,,,,,,,0.0,0.0,0.003753,7.7e-09,3246,CH1,v1,
12982,20241129,25,Cs0.10MA0.20FA0.70PbI2.75Br0.25,1.38,,,,,,,DMACPA,0.33,,,,,,,,,950,10,5000,30,8,160,105,20,,,,,,,,,,,,,,,0.0,0.0,0.063618,16.181,3246,CH2,v1,
12983,20241129,25,Cs0.10MA0.20FA0.70PbI2.75Br0.25,1.38,,,,,,,DMACPA,0.33,,,,,,,,,950,10,5000,30,8,160,105,20,,,,,,,,,,,,,,,4.719,731.48,0.035437,18.205,3246,CH3,v1,
12984,20241129,25,Cs0.10MA0.20FA0.70PbI2.75Br0.25,1.38,,,,,,,DMACPA,0.33,,,,,,,,,950,10,5000,30,8,160,105,20,,,,,,,,,,,,,,,2.7962,411.17,0.04199,16.196,3246,CH4,v1,
12985,20241129,25,Cs0.10MA0.20FA0.70PbI2.75Br0.25,1.38,,,,,,,DMACPA,0.33,,,,,,,,,950,10,5000,30,8,160,105,20,,,,,,,,,,,,,,,1.15e-06,24.314,0.68765,6.87e-06,3247,CH1,v1,
12986,20241129,25,Cs0.10MA0.20FA0.70PbI2.75Br0.25,1.38,,,,,,,DMACPA,0.33,,,,,,,,,950,10,5000,30,8,160,105,20,,,,,,,,,,,,,,,15.431,74.927,1.0421,19.763,3247,CH2,v1,
12987,20241129,25,Cs0.10MA0.20FA0.70PbI2.75Br0.25,1.38,,,,,,,DMACPA,0.33,,,,,,,,,950,10,5000,30,8,160,105,20,,,,,,,,,,,,,,,15.064,75.178,1.0386,19.292,3247,CH3,v1,
12988,20241129,25,Cs0.10MA0.20FA0.70PbI2.75Br0.25,1.38,,,,,,,DMACPA,0.33,,,,,,,,,950,10,5000,30,8,160,105,20,,,,,,,,,,,,,,,15.729,75.077,1.0359,20.226,3247,CH4,v1,
12989,20241129,25,Cs0.10MA0.20FA0.70PbI2.75Br0.25,1.38,,,,,,,DMACPA,0.33,,,,,,,,,950,10,5000,30,8,160,105,20,,,,,,,,,,,,,,,1.2e-06,28.111,0.67368,6.32e-06,3248,CH1,v1,
12990,20241129,25,Cs0.10MA0.20FA0.70PbI2.75Br0.25,1.38,,,,,,,DMACPA,0.33,,,,,,,,,950,10,5000,30,8,160,105,20,,,,,,,,,,,,,,,15.753,73.506,1.0357,20.693,3248,CH2,v1,
12991,20241129,25,Cs0.10MA0.20FA0.70PbI2.75Br0.25,1.38,,,,,,,DMACPA,0.33,,,,,,,,,950,10,5000,30,8,160,105,20,,,,,,,,,,,,,,,15.223,75.412,1.0353,19.499,3248,CH3,v1,
12992,20241129,25,Cs0.10MA0.20FA0.70PbI2.75Br0.25,1.38,,,,,,,DMACPA,0.33,,,,,,,,,950,10,5000,30,8,160,105,20,,,,,,,,,,,,,,,16.289,76.723,1.0331,20.55,3248,CH4,v1,
12993,20241129,25,Cs0.10MA0.20FA0.70PbI2.75Br0.25,1.38,,,,,,,DMACPA,0.33,,,,,,,,,950,10,5000,30,8,160,105,20,,,,,,,,,,,,,,,0.0,0.0,0.0,-5.4e-06,3249,CH1,v1,
12994,20241129,25,Cs0.10MA0.20FA0.70PbI2.75Br0.25,1.38,,,,,,,DMACPA,0.33,,,,,,,,,950,10,5000,30,8,160,105,20,,,,,,,,,,,,,,,0.028066,300.13,0.002908,3.2152,3249,CH2,v1,
12995,20241129,25,Cs0.10MA0.20FA0.70PbI2.75Br0.25,1.38,,,,,,,DMACPA,0.33,,,,,,,,,950,10,5000,30,8,160,105,20,,,,,,,,,,,,,,,12.732,2983.7,0.027989,15.246,3249,CH3,v1,
12996,20241129,25,Cs0.10MA0.20FA0.70PbI2.75Br0.25,1.38,,,,,,,DMACPA,0.33,,,,,,,,,950,10,5000,30,8,160,105,20,,,,,,,,,,,,,,,12.721,455.76,0.13771,20.268,3249,CH4,v1,
12997,20241129,25,Cs0.10MA0.20FA0.70PbI2.75Br0.25,1.38,,,,,,,DMACPA,0.33,,,,,,,,,950,10,5000,30,8,160,105,20,,,,,,,,,,,,,,,0.0,0.0,0.0,-1.93e-06,3250,CH1,v1,
12998,20241129,25,Cs0.10MA0.20FA0.70PbI2.75Br0.25,1.38,,,,,,,DMACPA,0.33,,,,,,,,,950,10,5000,30,8,160,105,20,,,,,,,,,,,,,,,15.465,74.614,1.0294,20.135,3250,CH2,v1,
12999,20241129,25,Cs0.10MA0.20FA0.70PbI2.75Br0.25,1.38,,,,,,,DMACPA,0.33,,,,,,,,,950,10,5000,30,8,160,105,20,,,,,,,,,,,,,,,14.772,74.284,1.0317,19.274,3250,CH3,v1,
13000,20241129,25,Cs0.10MA0.20FA0.70PbI2.75Br0.25,1.38,,,,,,,DMACPA,0.33,,,,,,,,,950,10,5000,30,8,160,105,20,,,,,,,,,,,,,,,13.098,63.247,1.0193,20.317,3250,CH4,v1,
13001,20241129,25,Cs0.15MA0.15FA0.7PbI2.85Br0.15,1.3,,,,,,,DMACPA,0.33,,,,,,,,,1000,10,5000,30,12,160,100,45,,,,,,,,,,,,,,,1.04e-06,24.643,0.62312,6.77e-06,3251,CH1,v1,
13002,20241129,25,Cs0.15MA0.15FA0.7PbI2.85Br0.15,1.3,,,,,,,DMACPA,0.33,,,,,,,,,1000,10,5000,30,12,160,100,45,,,,,,,,,,,,,,,1.9183,1024.4,0.015329,12.217,3251,CH2,v1,
13003,20241129,25,Cs0.15MA0.15FA0.7PbI2.85Br0.15,1.3,,,,,,,DMACPA,0.33,,,,,,,,,1000,10,5000,30,12,160,100,45,,,,,,,,,,,,,,,0.31976,65.648,0.042784,11.384,3251,CH3,v1,
13004,20241129,25,Cs0.15MA0.15FA0.7PbI2.85Br0.15,1.3,,,,,,,DMACPA,0.33,,,,,,,,,1000,10,5000,30,12,160,100,45,,,,,,,,,,,,,,,2.5219,324.65,0.059503,13.055,3251,CH4,v1,
13005,20241129,25,Cs0.15MA0.15FA0.7PbI2.85Br0.15,1.3,,,,,,,DMACPA,0.33,,,,,,,,,1000,10,5000,30,12,160,100,45,,,,,,,,,,,,,,,2.7e-08,1.61e+48,0.0,-1.11e-06,3252,CH1,v1,
13006,20241129,25,Cs0.15MA0.15FA0.7PbI2.85Br0.15,1.3,,,,,,,DMACPA,0.33,,,,,,,,,1000,10,5000,30,12,160,100,45,,,,,,,,,,,,,,,1.4003,27.456,0.40044,12.737,3252,CH2,v1,
13007,20241129,25,Cs0.15MA0.15FA0.7PbI2.85Br0.15,1.3,,,,,,,DMACPA,0.33,,,,,,,,,1000,10,5000,30,12,160,100,45,,,,,,,,,,,,,,,5.2038,42.687,1.0027,12.158,3252,CH3,v1,
13008,20241129,25,Cs0.15MA0.15FA0.7PbI2.85Br0.15,1.3,,,,,,,DMACPA,0.33,,,,,,,,,1000,10,5000,30,12,160,100,45,,,,,,,,,,,,,,,1.9752,1325.7,0.014442,10.317,3252,CH4,v1,
13009,20241129,25,Cs0.15MA0.15FA0.7PbI2.85Br0.15,1.3,,,,,,,DMACPA,0.33,,,,,,,,,1000,10,5000,30,12,160,100,45,,,,,,,,,,,,,,,1.31e-08,1.55e+48,0.0,-5.62e-07,3253,CH1,v1,
13010,20241129,25,Cs0.15MA0.15FA0.7PbI2.85Br0.15,1.3,,,,,,,DMACPA,0.33,,,,,,,,,1000,10,5000,30,12,160,100,45,,,,,,,,,,,,,,,0.0,0.0,0.022536,15.673,3253,CH2,v1,
13011,20241129,25,Cs0.15MA0.15FA0.7PbI2.85Br0.15,1.3,,,,,,,DMACPA,0.33,,,,,,,,,1000,10,5000,30,12,160,100,45,,,,,,,,,,,,,,,1.4777,30.45,0.28744,16.883,3253,CH3,v1,
13012,20241129,25,Cs0.15MA0.15FA0.7PbI2.85Br0.15,1.3,,,,,,,DMACPA,0.33,,,,,,,,,1000,10,5000,30,12,160,100,45,,,,,,,,,,,,,,,0.0,0.0,0.010221,11.235,3253,CH4,v1,
13013,20241129,25,Cs0.15MA0.15FA0.7PbI2.85Br0.15,1.3,,,,,,,DMACPA,0.33,,,,,,,,,1000,10,5000,30,12,160,100,45,,,,,,,,,,,,,,,0.0,0.0,-0.095929,-3.73e-07,3254,CH1,v1,
13014,20241129,25,Cs0.15MA0.15FA0.7PbI2.85Br0.15,1.3,,,,,,,DMACPA,0.33,,,,,,,,,1000,10,5000,30,12,160,100,45,,,,,,,,,,,,,,,0.18474,81.35,0.01752,12.962,3254,CH2,v1,
13015,20241129,25,Cs0.15MA0.15FA0.7PbI2.85Br0.15,1.3,,,,,,,DMACPA,0.33,,,,,,,,,1000,10,5000,30,12,160,100,45,,,,,,,,,,,,,,,0.9207,27.94,0.19984,16.49,3254,CH3,v1,
13016,20241129,25,Cs0.15MA0.15FA0.7PbI2.85Br0.15,1.3,,,,,,,DMACPA,0.33,,,,,,,,,1000,10,5000,30,12,160,100,45,,,,,,,,,,,,,,,2.2371,35.487,0.35786,17.616,3254,CH4,v1,
13017,20241129,25,Cs0.15MA0.15FA0.7PbI2.85Br0.15,1.3,,,,,,,DMACPA,0.33,,,,,,,,,1000,10,5000,30,12,160,100,45,,,,,,,,,,,,,,,0.0,0.0,-0.09954,-4.46e-07,3255,CH1,v1,
13018,20241129,25,Cs0.15MA0.15FA0.7PbI2.85Br0.15,1.3,,,,,,,DMACPA,0.33,,,,,,,,,1000,10,5000,30,12,160,100,45,,,,,,,,,,,,,,,6.8522,45.425,1.014,14.877,3255,CH2,v1,
13019,20241129,25,Cs0.15MA0.15FA0.7PbI2.85Br0.15,1.3,,,,,,,DMACPA,0.33,,,,,,,,,1000,10,5000,30,12,160,100,45,,,,,,,,,,,,,,,7.6466,3142.1,0.020295,11.991,3255,CH3,v1,
13020,20241129,25,Cs0.15MA0.15FA0.7PbI2.85Br0.15,1.3,,,,,,,DMACPA,0.33,,,,,,,,,1000,10,5000,30,12,160,100,45,,,,,,,,,,,,,,,1.0331,117.48,0.060912,14.437,3255,CH4,v1,
13021,20241129,25,Cs0.15MA0.15FA0.7PbI2.85Br0.15,1.3,,,,,,,DMACPA,0.33,,,,,,,,,1000,10,5000,30,12,160,100,45,,,,,,,,,,,,,,,2.2e-06,9.3102,0.62115,3.8119e-05,3256,CH1,v1,
13022,20241129,25,Cs0.15MA0.15FA0.7PbI2.85Br0.15,1.3,,,,,,,DMACPA,0.33,,,,,,,,,1000,10,5000,30,12,160,100,45,,,,,,,,,,,,,,,3.4053,686.66,0.042335,11.714,3256,CH2,v1,
13023,20241129,25,Cs0.15MA0.15FA0.7PbI2.85Br0.15,1.3,,,,,,,DMACPA,0.33,,,,,,,,,1000,10,5000,30,12,160,100,45,,,,,,,,,,,,,,,1.3808,141.47,0.081698,11.947,3256,CH3,v1,
13024,20241129,25,Cs0.15MA0.15FA0.7PbI2.85Br0.15,1.3,,,,,,,DMACPA,0.33,,,,,,,,,1000,10,5000,30,12,160,100,45,,,,,,,,,,,,,,,0.015029,0.26057,0.47291,12.196,3256,CH4,v1,
13025,20241129,25,Cs0.15MA0.15FA0.7PbI2.85Br0.15,1.3,,,,,,,DMACPA,0.33,,,,,,,,,1000,10,5000,30,12,160,100,45,,,,,,,,,,,,,,,2.11e-08,1.04e+48,0.0,-1.35e-06,3257,CH1,v1,
13026,20241129,25,Cs0.15MA0.15FA0.7PbI2.85Br0.15,1.3,,,,,,,DMACPA,0.33,,,,,,,,,1000,10,5000,30,12,160,100,45,,,,,,,,,,,,,,,3.5294,32.054,0.92517,11.901,3257,CH2,v1,
13027,20241129,25,Cs0.15MA0.15FA0.7PbI2.85Br0.15,1.3,,,,,,,DMACPA,0.33,,,,,,,,,1000,10,5000,30,12,160,100,45,,,,,,,,,,,,,,,3.7273,37.517,1.0016,9.9194,3257,CH3,v1,
13028,20241129,25,Cs0.15MA0.15FA0.7PbI2.85Br0.15,1.3,,,,,,,DMACPA,0.33,,,,,,,,,1000,10,5000,30,12,160,100,45,,,,,,,,,,,,,,,0.0,0.0,0.063364,13.877,3257,CH4,v1,
13029,20241129,25,Cs0.15MA0.15FA0.7PbI2.85Br0.15,1.3,,,,,,,DMACPA,0.33,,,,,,,,,1000,10,5000,30,12,160,100,45,,,,,,,,,,,,,,,0.0,0.0,-0.049467,-1.8e-07,3258,CH1,v1,
13030,20241129,25,Cs0.15MA0.15FA0.7PbI2.85Br0.15,1.3,,,,,,,DMACPA,0.33,,,,,,,,,1000,10,5000,30,12,160,100,45,,,,,,,,,,,,,,,2.862,1044.4,0.022659,12.093,3258,CH2,v1,
13031,20241129,25,Cs0.15MA0.15FA0.7PbI2.85Br0.15,1.3,,,,,,,DMACPA,0.33,,,,,,,,,1000,10,5000,30,12,160,100,45,,,,,,,,,,,,,,,2.1757,27.595,0.48738,16.177,3258,CH3,v1,
13032,20241129,25,Cs0.15MA0.15FA0.7PbI2.85Br0.15,1.3,,,,,,,DMACPA,0.33,,,,,,,,,1000,10,5000,30,12,160,100,45,,,,,,,,,,,,,,,12.778,2009.6,0.041891,15.178,3258,CH4,v1,
13033,20241129,25,Cs0.15MA0.15FA0.7PbI2.85Br0.15,1.3,,,,,,,DMACPA,0.33,,,,,,,,,1000,10,5000,30,12,160,100,45,,,,,,,,,,,,,,,2.72e-08,1.56e+48,0.0,-1.16e-06,3259,CH1,v1,
13034,20241129,25,Cs0.15MA0.15FA0.7PbI2.85Br0.15,1.3,,,,,,,DMACPA,0.33,,,,,,,,,1000,10,5000,30,12,160,100,45,,,,,,,,,,,,,,,0.0,0.0,0.054309,15.392,3259,CH2,v1,
13035,20241129,25,Cs0.15MA0.15FA0.7PbI2.85Br0.15,1.3,,,,,,,DMACPA,0.33,,,,,,,,,1000,10,5000,30,12,160,100,45,,,,,,,,,,,,,,,3.9507,34.592,0.66435,17.191,3259,CH3,v1,
13036,20241129,25,Cs0.15MA0.15FA0.7PbI2.85Br0.15,1.3,,,,,,,DMACPA,0.33,,,,,,,,,1000,10,5000,30,12,160,100,45,,,,,,,,,,,,,,,10.889,63.245,0.98745,17.436,3259,CH4,v1,
13037,20241129,25,Cs0.15MA0.15FA0.7PbI2.85Br0.15,1.3,,,,,,,DMACPA,0.33,,,,,,,,,1000,10,5000,30,12,160,100,45,,,,,,,,,,,,,,,0.0,0.0,0.0,-9.91e-07,3260,CH1,v1,
13038,20241129,25,Cs0.15MA0.15FA0.7PbI2.85Br0.15,1.3,,,,,,,DMACPA,0.33,,,,,,,,,1000,10,5000,30,12,160,100,45,,,,,,,,,,,,,,,5.2923,38.485,1.0048,13.686,3260,CH2,v1,
13039,20241129,25,Cs0.15MA0.15FA0.7PbI2.85Br0.15,1.3,,,,,,,DMACPA,0.33,,,,,,,,,1000,10,5000,30,12,160,100,45,,,,,,,,,,,,,,,9.4323,183.54,0.32406,15.858,3260,CH3,v1,
13040,20241129,25,Cs0.15MA0.15FA0.7PbI2.85Br0.15,1.3,,,,,,,DMACPA,0.33,,,,,,,,,1000,10,5000,30,12,160,100,45,,,,,,,,,,,,,,,3.8521,32.268,0.75323,15.849,3260,CH4,v1,
13041,20241129,25,Cs0.1FA0.9PbI2.8Br0.2,1.5,,,,,,,DMACPA,0.33,,,,,,,,,1000,10,5000,40,12,240,110,30,,,,,,,,,,,,,,,0.0,0.0,0.0,3.098,3261,CH1,v1,
13042,20241129,25,Cs0.1FA0.9PbI2.8Br0.2,1.5,,,,,,,DMACPA,0.33,,,,,,,,,1000,10,5000,40,12,240,110,30,,,,,,,,,,,,,,,16.348,78.92,1.0561,19.614,3261,CH2,v1,
13043,20241129,25,Cs0.1FA0.9PbI2.8Br0.2,1.5,,,,,,,DMACPA,0.33,,,,,,,,,1000,10,5000,40,12,240,110,30,,,,,,,,,,,,,,,11.035,56.356,1.028,19.047,3261,CH3,v1,
13044,20241129,25,Cs0.1FA0.9PbI2.8Br0.2,1.5,,,,,,,DMACPA,0.33,,,,,,,,,1000,10,5000,40,12,240,110,30,,,,,,,,,,,,,,,12.261,62.445,1.0247,19.162,3261,CH4,v1,
13045,20241129,25,Cs0.1FA0.9PbI2.8Br0.2,1.5,,,,,,,DMACPA,0.33,,,,,,,,,1000,10,5000,40,12,240,110,30,,,,,,,,,,,,,,,2.4782,108.34,1.1911,1.9206,3262,CH1,v1,
13046,20241129,25,Cs0.1FA0.9PbI2.8Br0.2,1.5,,,,,,,DMACPA,0.33,,,,,,,,,1000,10,5000,40,12,240,110,30,,,,,,,,,,,,,,,11.164,58.864,1.0385,18.262,3262,CH2,v1,
13047,20241129,25,Cs0.1FA0.9PbI2.8Br0.2,1.5,,,,,,,DMACPA,0.33,,,,,,,,,1000,10,5000,40,12,240,110,30,,,,,,,,,,,,,,,14.346,73.838,1.0458,18.579,3262,CH3,v1,
13048,20241129,25,Cs0.1FA0.9PbI2.8Br0.2,1.5,,,,,,,DMACPA,0.33,,,,,,,,,1000,10,5000,40,12,240,110,30,,,,,,,,,,,,,,,16.313,79.477,1.0435,19.67,3262,CH4,v1,
13049,20241129,25,Cs0.1FA0.9PbI2.8Br0.2,1.5,,,,,,,DMACPA,0.33,,,,,,,,,1000,10,5000,40,12,240,110,30,,,,,,,,,,,,,,,0.0,0.0,0.0,5.0462,3263,CH1,v1,
13050,20241129,25,Cs0.1FA0.9PbI2.8Br0.2,1.5,,,,,,,DMACPA,0.33,,,,,,,,,1000,10,5000,40,12,240,110,30,,,,,,,,,,,,,,,15.732,76.813,1.0314,19.858,3263,CH2,v1,
13051,20241129,25,Cs0.1FA0.9PbI2.8Br0.2,1.5,,,,,,,DMACPA,0.33,,,,,,,,,1000,10,5000,40,12,240,110,30,,,,,,,,,,,,,,,14.353,73.217,1.0249,19.127,3263,CH3,v1,
13052,20241129,25,Cs0.1FA0.9PbI2.8Br0.2,1.5,,,,,,,DMACPA,0.33,,,,,,,,,1000,10,5000,40,12,240,110,30,,,,,,,,,,,,,,,15.139,75.319,1.0285,19.543,3263,CH4,v1,
13053,20241129,25,Cs0.1FA0.9PbI2.8Br0.2,1.5,,,,,,,DMACPA,0.33,,,,,,,,,1000,10,5000,40,12,240,110,30,,,,,,,,,,,,,,,0.027217,0.63199,1.1867,3.629,3264,CH1,v1,
13054,20241129,25,Cs0.1FA0.9PbI2.8Br0.2,1.5,,,,,,,DMACPA,0.33,,,,,,,,,1000,10,5000,40,12,240,110,30,,,,,,,,,,,,,,,8.5621,46.706,0.98146,18.678,3264,CH2,v1,
13055,20241129,25,Cs0.1FA0.9PbI2.8Br0.2,1.5,,,,,,,DMACPA,0.33,,,,,,,,,1000,10,5000,40,12,240,110,30,,,,,,,,,,,,,,,1.3608,43.703,0.17101,18.208,3264,CH3,v1,
13056,20241129,25,Cs0.1FA0.9PbI2.8Br0.2,1.5,,,,,,,DMACPA,0.33,,,,,,,,,1000,10,5000,40,12,240,110,30,,,,,,,,,,,,,,,1.078,23.72,0.24782,18.34,3264,CH4,v1,
13057,20241129,25,Cs0.1FA0.9PbI2.8Br0.2,1.5,,,,,,,DMACPA,0.33,,,,,,,,,1000,10,5000,40,12,240,110,30,,,,,,,,,,,,,,,6.2e-09,2.23e+47,0.0,-1.85e-06,3265,CH1,v1,
13058,20241129,25,Cs0.1FA0.9PbI2.8Br0.2,1.5,,,,,,,DMACPA,0.33,,,,,,,,,1000,10,5000,40,12,240,110,30,,,,,,,,,,,,,,,14.464,72.832,1.0285,19.31,3265,CH2,v1,
13059,20241129,25,Cs0.1FA0.9PbI2.8Br0.2,1.5,,,,,,,DMACPA,0.33,,,,,,,,,1000,10,5000,40,12,240,110,30,,,,,,,,,,,,,,,14.51,73.94,1.0354,18.954,3265,CH3,v1,
13060,20241129,25,Cs0.1FA0.9PbI2.8Br0.2,1.5,,,,,,,DMACPA,0.33,,,,,,,,,1000,10,5000,40,12,240,110,30,,,,,,,,,,,,,,,16.069,78.445,1.0367,19.76,3265,CH4,v1,
13061,20241129,25,Cs0.1FA0.9PbI2.8Br0.2,1.5,,,,,,,DMACPA,0.33,,,,,,,,,1000,10,5000,40,12,240,110,30,,,,,,,,,,,,,,,1.28e-06,25.527,0.6939,7.245e-06,3266,CH1,v1,
13062,20241129,25,Cs0.1FA0.9PbI2.8Br0.2,1.5,,,,,,,DMACPA,0.33,,,,,,,,,1000,10,5000,40,12,240,110,30,,,,,,,,,,,,,,,15.779,78.431,1.0492,19.174,3266,CH2,v1,
13063,20241129,25,Cs0.1FA0.9PbI2.8Br0.2,1.5,,,,,,,DMACPA,0.33,,,,,,,,,1000,10,5000,40,12,240,110,30,,,,,,,,,,,,,,,14.335,74.296,1.041,18.535,3266,CH3,v1,
13064,20241129,25,Cs0.1FA0.9PbI2.8Br0.2,1.5,,,,,,,DMACPA,0.33,,,,,,,,,1000,10,5000,40,12,240,110,30,,,,,,,,,,,,,,,12.344,65.863,1.0314,18.171,3266,CH4,v1,
13065,20241129,25,Cs0.1FA0.9PbI2.8Br0.2,1.5,,,,,,,DMACPA,0.33,,,,,,,,,1000,10,5000,40,12,240,110,30,,,,,,,,,,,,,,,0.0,0.0,0.0,0.0025926,3267,CH1,v1,
13066,20241129,25,Cs0.1FA0.9PbI2.8Br0.2,1.5,,,,,,,DMACPA,0.33,,,,,,,,,1000,10,5000,40,12,240,110,30,,,,,,,,,,,,,,,8.8814,54.893,1.0383,15.583,3267,CH2,v1,
13067,20241129,25,Cs0.1FA0.9PbI2.8Br0.2,1.5,,,,,,,DMACPA,0.33,,,,,,,,,1000,10,5000,40,12,240,110,30,,,,,,,,,,,,,,,13.121,71.688,1.0441,17.529,3267,CH3,v1,
13068,20241129,25,Cs0.1FA0.9PbI2.8Br0.2,1.5,,,,,,,DMACPA,0.33,,,,,,,,,1000,10,5000,40,12,240,110,30,,,,,,,,,,,,,,,15.652,77.904,1.0448,19.229,3267,CH4,v1,
13069,20241129,25,Cs0.1FA0.9PbI2.8Br0.2,1.5,,,,,,,DMACPA,0.33,,,,,,,,,1000,10,5000,40,12,240,110,30,,,,,,,,,,,,,,,0.0,0.0,1.0092,0.33537,3268,CH1,v1,
13070,20241129,25,Cs0.1FA0.9PbI2.8Br0.2,1.5,,,,,,,DMACPA,0.33,,,,,,,,,1000,10,5000,40,12,240,110,30,,,,,,,,,,,,,,,13.5,68.94,1.0436,18.765,3268,CH2,v1,
13071,20241129,25,Cs0.1FA0.9PbI2.8Br0.2,1.5,,,,,,,DMACPA,0.33,,,,,,,,,1000,10,5000,40,12,240,110,30,,,,,,,,,,,,,,,12.432,66.229,1.0315,18.199,3268,CH3,v1,
13072,20241129,25,Cs0.1FA0.9PbI2.8Br0.2,1.5,,,,,,,DMACPA,0.33,,,,,,,,,1000,10,5000,40,12,240,110,30,,,,,,,,,,,,,,,13.707,70.081,1.0336,18.923,3268,CH4,v1,
13073,20241129,25,Cs0.1FA0.9PbI2.8Br0.2,1.5,,,,,,,DMACPA,0.33,,,,,,,,,1000,10,5000,40,12,240,110,30,,,,,,,,,,,,,,,5.32e-07,12.203,0.63805,6.84e-06,3269,CH1,v1,
13074,20241129,25,Cs0.1FA0.9PbI2.8Br0.2,1.5,,,,,,,DMACPA,0.33,,,,,,,,,1000,10,5000,40,12,240,110,30,,,,,,,,,,,,,,,12.139,65.112,1.0277,18.141,3269,CH2,v1,
13075,20241129,25,Cs0.1FA0.9PbI2.8Br0.2,1.5,,,,,,,DMACPA,0.33,,,,,,,,,1000,10,5000,40,12,240,110,30,,,,,,,,,,,,,,,3.353,29.004,0.65836,17.56,3269,CH3,v1,
13076,20241129,25,Cs0.1FA0.9PbI2.8Br0.2,1.5,,,,,,,DMACPA,0.33,,,,,,,,,1000,10,5000,40,12,240,110,30,,,,,,,,,,,,,,,4.0488,31.23,0.76832,16.874,3269,CH4,v1,
13077,20241129,25,Cs0.1FA0.9PbI2.8Br0.2,1.5,,,,,,,DMACPA,0.33,,,,,,,,,1000,10,5000,40,12,240,110,30,,,,,,,,,,,,,,,4.01e-08,1.2e+48,0.0,-2.22e-06,3270,CH1,v1,
13078,20241129,25,Cs0.1FA0.9PbI2.8Br0.2,1.5,,,,,,,DMACPA,0.33,,,,,,,,,1000,10,5000,40,12,240,110,30,,,,,,,,,,,,,,,11.98,62.015,1.0364,18.64,3270,CH2,v1,
13079,20241129,25,Cs0.1FA0.9PbI2.8Br0.2,1.5,,,,,,,DMACPA,0.33,,,,,,,,,1000,10,5000,40,12,240,110,30,,,,,,,,,,,,,,,12.854,67.51,1.0263,18.552,3270,CH3,v1,
13080,20241129,25,Cs0.1FA0.9PbI2.8Br0.2,1.5,,,,,,,DMACPA,0.33,,,,,,,,,1000,10,5000,40,12,240,110,30,,,,,,,,,,,,,,,15.382,75.932,1.0405,19.47,3270,CH4,v1,
13081,20241129,25,Cs0.2MA0.4FA0.4PbI2.8Br0.2,1.46,,,,,,,DMACPA,0.33,,,,,,,,,1000,10,5000,40,10,120,110,20,,,,,,,,,,,,,,,1.56e-06,20.814,0.69844,1.0751e-05,3271,CH1,v1,
13082,20241129,25,Cs0.2MA0.4FA0.4PbI2.8Br0.2,1.46,,,,,,,DMACPA,0.33,,,,,,,,,1000,10,5000,40,10,120,110,20,,,,,,,,,,,,,,,1.0775,23.439,0.23519,19.546,3271,CH2,v1,
13083,20241129,25,Cs0.2MA0.4FA0.4PbI2.8Br0.2,1.46,,,,,,,DMACPA,0.33,,,,,,,,,1000,10,5000,40,10,120,110,20,,,,,,,,,,,,,,,14.477,70.404,1.0298,19.969,3271,CH3,v1,
13084,20241129,25,Cs0.2MA0.4FA0.4PbI2.8Br0.2,1.46,,,,,,,DMACPA,0.33,,,,,,,,,1000,10,5000,40,10,120,110,20,,,,,,,,,,,,,,,15.435,72.987,1.0341,20.451,3271,CH4,v1,
13085,20241129,25,Cs0.2MA0.4FA0.4PbI2.8Br0.2,1.46,,,,,,,DMACPA,0.33,,,,,,,,,1000,10,5000,40,10,120,110,20,,,,,,,,,,,,,,,0.0,0.0,0.0,-1.536e-06,3272,CH1,v1,
13086,20241129,25,Cs0.2MA0.4FA0.4PbI2.8Br0.2,1.46,,,,,,,DMACPA,0.33,,,,,,,,,1000,10,5000,40,10,120,110,20,,,,,,,,,,,,,,,0.95911,618.61,0.012443,12.46,3272,CH2,v1,
13087,20241129,25,Cs0.2MA0.4FA0.4PbI2.8Br0.2,1.46,,,,,,,DMACPA,0.33,,,,,,,,,1000,10,5000,40,10,120,110,20,,,,,,,,,,,,,,,0.0,0.0,0.004243,5.5958,3272,CH3,v1,
13088,20241129,25,Cs0.2MA0.4FA0.4PbI2.8Br0.2,1.46,,,,,,,DMACPA,0.33,,,,,,,,,1000,10,5000,40,10,120,110,20,,,,,,,,,,,,,,,0.0,0.0,0.008964,12.178,3272,CH4,v1,
13089,20241129,25,Cs0.2MA0.4FA0.4PbI2.8Br0.2,1.46,,,,,,,DMACPA,0.33,,,,,,,,,1000,10,5000,40,10,120,110,20,,,,,,,,,,,,,,,0.0,0.0,-0.08376,-5.08e-07,3273,CH1,v1,
13090,20241129,25,Cs0.2MA0.4FA0.4PbI2.8Br0.2,1.46,,,,,,,DMACPA,0.33,,,,,,,,,1000,10,5000,40,10,120,110,20,,,,,,,,,,,,,,,0.64109,25.767,0.12506,19.894,3273,CH2,v1,
13091,20241129,25,Cs0.2MA0.4FA0.4PbI2.8Br0.2,1.46,,,,,,,DMACPA,0.33,,,,,,,,,1000,10,5000,40,10,120,110,20,,,,,,,,,,,,,,,16.057,76.398,1.0297,20.412,3273,CH3,v1,
13092,20241129,25,Cs0.2MA0.4FA0.4PbI2.8Br0.2,1.46,,,,,,,DMACPA,0.33,,,,,,,,,1000,10,5000,40,10,120,110,20,,,,,,,,,,,,,,,15.717,74.053,1.0284,20.638,3273,CH4,v1,
13093,20241129,25,Cs0.2MA0.4FA0.4PbI2.8Br0.2,1.46,,,,,,,DMACPA,0.33,,,,,,,,,1000,10,5000,40,10,120,110,20,,,,,,,,,,,,,,,2.5868,34.478,1.0502,7.1441,3274,CH1,v1,
13094,20241129,25,Cs0.2MA0.4FA0.4PbI2.8Br0.2,1.46,,,,,,,DMACPA,0.33,,,,,,,,,1000,10,5000,40,10,120,110,20,,,,,,,,,,,,,,,15.668,73.019,1.0409,20.615,3274,CH2,v1,
13095,20241129,25,Cs0.2MA0.4FA0.4PbI2.8Br0.2,1.46,,,,,,,DMACPA,0.33,,,,,,,,,1000,10,5000,40,10,120,110,20,,,,,,,,,,,,,,,1.6161,24.604,0.33443,19.64,3274,CH3,v1,
13096,20241129,25,Cs0.2MA0.4FA0.4PbI2.8Br0.2,1.46,,,,,,,DMACPA,0.33,,,,,,,,,1000,10,5000,40,10,120,110,20,,,,,,,,,,,,,,,14.106,68.285,1.0296,20.064,3274,CH4,v1,
13097,20241129,25,Cs0.2MA0.4FA0.4PbI2.8Br0.2,1.46,,,,,,,DMACPA,0.33,,,,,,,,,1000,10,5000,40,10,120,110,20,,,,,,,,,,,,,,,2.19e-07,371.52,0.070694,8.33e-07,3275,CH1,v1,
13098,20241129,25,Cs0.2MA0.4FA0.4PbI2.8Br0.2,1.46,,,,,,,DMACPA,0.33,,,,,,,,,1000,10,5000,40,10,120,110,20,,,,,,,,,,,,,,,5.507,31.505,0.87561,19.963,3275,CH2,v1,
13099,20241129,25,Cs0.2MA0.4FA0.4PbI2.8Br0.2,1.46,,,,,,,DMACPA,0.33,,,,,,,,,1000,10,5000,40,10,120,110,20,,,,,,,,,,,,,,,0.051062,420.39,0.002756,4.4078,3275,CH3,v1,
13100,20241129,25,Cs0.2MA0.4FA0.4PbI2.8Br0.2,1.46,,,,,,,DMACPA,0.33,,,,,,,,,1000,10,5000,40,10,120,110,20,,,,,,,,,,,,,,,0.0,0.0,0.055865,19.384,3275,CH4,v1,
13101,20241129,25,Cs0.2MA0.4FA0.4PbI2.8Br0.2,1.46,,,,,,,DMACPA,0.33,,,,,,,,,1000,10,5000,40,10,120,110,20,,,,,,,,,,,,,,,0.0,0.0,0.0,0.85274,3276,CH1,v1,
