Repository: MI-Materials-Intelligence/Recipe-Language-Model

# Learning Layer

## Overview

In the learning layer, the formulas and parameters are encoded and then tokenised into recipes as inputs. Through atomic skills of data extraction, cleaning, and matching, these data are organised into standardised datasets, providing the basis for RLM training and iterative recipe refinement.

Key Atomic Skills:
- **Cleaning**: Preprocessing and outlier cleaning
- **Matching**: Matching data pairs based on variables
- **Extraction**: Data extraction from robotic boxes

File: seven_ai_layers_robotics/learning/data/data50764_from_db.csv (part 52 of 253)
No,date,rank,Formula PVK,Concentration PVK,Formula Additive 1,Concentration Additive 1,Formula Additive 2,Concentration Additive 2,Formula Additive 3,Concentration Additive 3,Formula SAM 1,Concentration SAM 1,Formula SAM 2,Concentration SAM 2,Formula SAM 3,Concentration SAM 3,Spin Coating Speed SAM,Spin Coating Time SAM,Annealed Temperature SAM,Annealed Time SAM,Spin Coating Speed PVK 1,Spin Coating Time PVK 1,Spin Coating Speed PVK 2,Spin Coating Time PVK 2,Antisolvent Dropping Timing,Antisolvent Volume,Annealed Temperature PVK,Annealed Time PVK,Formula Passivator 1,Concentration Passivator 1,Formula Passivator 2,Concentration Passivator 2,Formula Passivator 3,Concentration Passivator 3,Formula Passivator 4,Concentration Passivator 4,Spin Coating Speed Passivator,Spin Coating Time Passivator,Passivator Dropping Timing,Passivator Volume,Annealed Temperature Passivator,Annealed Time Passivator,PCE,FF,Voc,Jsc,Product,Channel,From,upload_time
13102,20241129,25,Cs0.2MA0.4FA0.4PbI2.8Br0.2,1.46,,,,,,,DMACPA,0.33,,,,,,,,,1000,10,5000,40,10,120,110,20,,,,,,,,,,,,,,,4.0835,29.955,0.70481,19.341,3276,CH2,v1,
13103,20241129,25,Cs0.2MA0.4FA0.4PbI2.8Br0.2,1.46,,,,,,,DMACPA,0.33,,,,,,,,,1000,10,5000,40,10,120,110,20,,,,,,,,,,,,,,,14.621,71.474,1.0391,19.687,3276,CH3,v1,
13104,20241129,25,Cs0.2MA0.4FA0.4PbI2.8Br0.2,1.46,,,,,,,DMACPA,0.33,,,,,,,,,1000,10,5000,40,10,120,110,20,,,,,,,,,,,,,,,14.254,68.398,1.0383,20.071,3276,CH4,v1,
13105,20241129,25,Cs0.2MA0.4FA0.4PbI2.8Br0.2,1.46,,,,,,,DMACPA,0.33,,,,,,,,,1000,10,5000,40,10,120,110,20,,,,,,,,,,,,,,,5.6e-09,2.53e+47,0.0,-1.46e-06,3277,CH1,v1,
13106,20241129,25,Cs0.2MA0.4FA0.4PbI2.8Br0.2,1.46,,,,,,,DMACPA,0.33,,,,,,,,,1000,10,5000,40,10,120,110,20,,,,,,,,,,,,,,,0.17525,45.25,0.031797,12.18,3277,CH2,v1,
13107,20241129,25,Cs0.2MA0.4FA0.4PbI2.8Br0.2,1.46,,,,,,,DMACPA,0.33,,,,,,,,,1000,10,5000,40,10,120,110,20,,,,,,,,,,,,,,,0.0,0.0,0.052214,16.693,3277,CH3,v1,
13108,20241129,25,Cs0.2MA0.4FA0.4PbI2.8Br0.2,1.46,,,,,,,DMACPA,0.33,,,,,,,,,1000,10,5000,40,10,120,110,20,,,,,,,,,,,,,,,0.82711,383.22,0.016493,13.086,3277,CH4,v1,
13109,20241129,25,Cs0.2MA0.4FA0.4PbI2.8Br0.2,1.46,,,,,,,DMACPA,0.33,,,,,,,,,1000,10,5000,40,10,120,110,20,,,,,,,,,,,,,,,0.0,0.0,-0.071281,-4.69e-07,3278,CH1,v1,
13110,20241129,25,Cs0.2MA0.4FA0.4PbI2.8Br0.2,1.46,,,,,,,DMACPA,0.33,,,,,,,,,1000,10,5000,40,10,120,110,20,,,,,,,,,,,,,,,4.3177,30.724,0.70774,19.856,3278,CH2,v1,
13111,20241129,25,Cs0.2MA0.4FA0.4PbI2.8Br0.2,1.46,,,,,,,DMACPA,0.33,,,,,,,,,1000,10,5000,40,10,120,110,20,,,,,,,,,,,,,,,15.311,73.432,1.034,20.164,3278,CH3,v1,
13112,20241129,25,Cs0.2MA0.4FA0.4PbI2.8Br0.2,1.46,,,,,,,DMACPA,0.33,,,,,,,,,1000,10,5000,40,10,120,110,20,,,,,,,,,,,,,,,13.828,67.154,1.0299,19.993,3278,CH4,v1,
13113,20241129,25,Cs0.2MA0.4FA0.4PbI2.8Br0.2,1.46,,,,,,,DMACPA,0.33,,,,,,,,,1000,10,5000,40,10,120,110,20,,,,,,,,,,,,,,,1.18e-06,23.119,0.68157,7.478e-06,3279,CH1,v1,
13114,20241129,25,Cs0.2MA0.4FA0.4PbI2.8Br0.2,1.46,,,,,,,DMACPA,0.33,,,,,,,,,1000,10,5000,40,10,120,110,20,,,,,,,,,,,,,,,13.264,64.23,1.0351,19.951,3279,CH2,v1,
13115,20241129,25,Cs0.2MA0.4FA0.4PbI2.8Br0.2,1.46,,,,,,,DMACPA,0.33,,,,,,,,,1000,10,5000,40,10,120,110,20,,,,,,,,,,,,,,,5.8805,34.847,0.93742,18.001,3279,CH3,v1,
13116,20241129,25,Cs0.2MA0.4FA0.4PbI2.8Br0.2,1.46,,,,,,,DMACPA,0.33,,,,,,,,,1000,10,5000,40,10,120,110,20,,,,,,,,,,,,,,,10.291,54.863,1.021,18.373,3279,CH4,v1,
13117,20241129,25,Cs0.2MA0.4FA0.4PbI2.8Br0.2,1.46,,,,,,,DMACPA,0.33,,,,,,,,,1000,10,5000,40,10,120,110,20,,,,,,,,,,,,,,,8.21e-07,29.699,0.60696,4.56e-06,3280,CH1,v1,
13118,20241129,25,Cs0.2MA0.4FA0.4PbI2.8Br0.2,1.46,,,,,,,DMACPA,0.33,,,,,,,,,1000,10,5000,40,10,120,110,20,,,,,,,,,,,,,,,7.1377,42.732,1.0082,16.568,3280,CH2,v1,
13119,20241129,25,Cs0.2MA0.4FA0.4PbI2.8Br0.2,1.46,,,,,,,DMACPA,0.33,,,,,,,,,1000,10,5000,40,10,120,110,20,,,,,,,,,,,,,,,0.028527,119.62,0.003729,6.3957,3280,CH3,v1,
13120,20241129,25,Cs0.2MA0.4FA0.4PbI2.8Br0.2,1.46,,,,,,,DMACPA,0.33,,,,,,,,,1000,10,5000,40,10,120,110,20,,,,,,,,,,,,,,,3.0873,30.488,0.51049,19.837,3280,CH4,v1,
13121,20241202,26,Cs0.05MA0.16FA0.79PbI2.9Br0.1,1.73,,,,,,,Me-2PACz,0.33,,,,,,,,,1000,10,5000,30,6,160,110,25,,,,,,,,,,,,,,,0.0,0.0,0.0,2.2689,3281,CH1,v1,
13122,20241202,26,Cs0.05MA0.16FA0.79PbI2.9Br0.1,1.73,,,,,,,Me-2PACz,0.33,,,,,,,,,1000,10,5000,30,6,160,110,25,,,,,,,,,,,,,,,16.773,75.658,1.0368,21.383,3281,CH2,v1,
13123,20241202,26,Cs0.05MA0.16FA0.79PbI2.9Br0.1,1.73,,,,,,,Me-2PACz,0.33,,,,,,,,,1000,10,5000,30,6,160,110,25,,,,,,,,,,,,,,,2.097,27.496,0.37609,20.278,3281,CH3,v1,
13124,20241202,26,Cs0.05MA0.16FA0.79PbI2.9Br0.1,1.73,,,,,,,Me-2PACz,0.33,,,,,,,,,1000,10,5000,30,6,160,110,25,,,,,,,,,,,,,,,16.593,75.786,1.0297,21.263,3281,CH4,v1,
13125,20241202,26,Cs0.05MA0.16FA0.79PbI2.9Br0.1,1.73,,,,,,,Me-2PACz,0.33,,,,,,,,,1000,10,5000,30,6,160,110,25,,,,,,,,,,,,,,,0.63247,70.678,1.0129,0.88346,3282,CH1,v1,
13126,20241202,26,Cs0.05MA0.16FA0.79PbI2.9Br0.1,1.73,,,,,,,Me-2PACz,0.33,,,,,,,,,1000,10,5000,30,6,160,110,25,,,,,,,,,,,,,,,17.304,75.865,1.0401,21.929,3282,CH2,v1,
13127,20241202,26,Cs0.05MA0.16FA0.79PbI2.9Br0.1,1.73,,,,,,,Me-2PACz,0.33,,,,,,,,,1000,10,5000,30,6,160,110,25,,,,,,,,,,,,,,,16.536,74.928,1.0331,21.361,3282,CH3,v1,
13128,20241202,26,Cs0.05MA0.16FA0.79PbI2.9Br0.1,1.73,,,,,,,Me-2PACz,0.33,,,,,,,,,1000,10,5000,30,6,160,110,25,,,,,,,,,,,,,,,17.285,76.446,1.0321,21.907,3282,CH4,v1,
13129,20241202,26,Cs0.05MA0.16FA0.79PbI2.9Br0.1,1.73,,,,,,,Me-2PACz,0.33,,,,,,,,,1000,10,5000,30,6,160,110,25,,,,,,,,,,,,,,,0.20935,8.0845,0.98915,2.6179,3283,CH1,v1,
13130,20241202,26,Cs0.05MA0.16FA0.79PbI2.9Br0.1,1.73,,,,,,,Me-2PACz,0.33,,,,,,,,,1000,10,5000,30,6,160,110,25,,,,,,,,,,,,,,,17.381,76.886,1.0457,21.617,3283,CH2,v1,
13131,20241202,26,Cs0.05MA0.16FA0.79PbI2.9Br0.1,1.73,,,,,,,Me-2PACz,0.33,,,,,,,,,1000,10,5000,30,6,160,110,25,,,,,,,,,,,,,,,16.822,77.112,1.0451,20.874,3283,CH3,v1,
13132,20241202,26,Cs0.05MA0.16FA0.79PbI2.9Br0.1,1.73,,,,,,,Me-2PACz,0.33,,,,,,,,,1000,10,5000,30,6,160,110,25,,,,,,,,,,,,,,,12.458,58.298,1.0126,21.104,3283,CH4,v1,
13133,20241202,26,Cs0.05MA0.16FA0.79PbI2.9Br0.1,1.73,,,,,,,Me-2PACz,0.33,,,,,,,,,1000,10,5000,30,6,160,110,25,,,,,,,,,,,,,,,0.49936,410.94,1.1875,0.10233,3284,CH1,v1,
13134,20241202,26,Cs0.05MA0.16FA0.79PbI2.9Br0.1,1.73,,,,,,,Me-2PACz,0.33,,,,,,,,,1000,10,5000,30,6,160,110,25,,,,,,,,,,,,,,,15.153,70.008,1.0298,21.018,3284,CH2,v1,
13135,20241202,26,Cs0.05MA0.16FA0.79PbI2.9Br0.1,1.73,,,,,,,Me-2PACz,0.33,,,,,,,,,1000,10,5000,30,6,160,110,25,,,,,,,,,,,,,,,15.821,76.784,1.0288,20.026,3284,CH3,v1,
13136,20241202,26,Cs0.05MA0.16FA0.79PbI2.9Br0.1,1.73,,,,,,,Me-2PACz,0.33,,,,,,,,,1000,10,5000,30,6,160,110,25,,,,,,,,,,,,,,,15.79,75.831,1.0224,20.366,3284,CH4,v1,
13137,20241202,26,Cs0.05MA0.16FA0.79PbI2.9Br0.1,1.73,,,,,,,Me-2PACz,0.33,,,,,,,,,1000,10,5000,30,6,160,110,25,,,,,,,,,,,,,,,0.0,0.0,0.0,-5.7e-06,3285,CH1,v1,
13138,20241202,26,Cs0.05MA0.16FA0.79PbI2.9Br0.1,1.73,,,,,,,Me-2PACz,0.33,,,,,,,,,1000,10,5000,30,6,160,110,25,,,,,,,,,,,,,,,0.95451,715.56,0.006908,19.31,3285,CH2,v1,
13139,20241202,26,Cs0.05MA0.16FA0.79PbI2.9Br0.1,1.73,,,,,,,Me-2PACz,0.33,,,,,,,,,1000,10,5000,30,6,160,110,25,,,,,,,,,,,,,,,0.24322,240.24,0.006434,15.736,3285,CH3,v1,
13140,20241202,26,Cs0.05MA0.16FA0.79PbI2.9Br0.1,1.73,,,,,,,Me-2PACz,0.33,,,,,,,,,1000,10,5000,30,6,160,110,25,,,,,,,,,,,,,,,0.42587,582.81,0.005502,13.282,3285,CH4,v1,
13141,20241202,26,Cs0.05MA0.16FA0.79PbI2.9Br0.1,1.73,,,,,,,Me-2PACz,0.33,,,,,,,,,1000,10,5000,30,6,160,110,25,,,,,,,,,,,,,,,1.83e-06,24.064,0.63243,1.2041e-05,3286,CH1,v1,
13142,20241202,26,Cs0.05MA0.16FA0.79PbI2.9Br0.1,1.73,,,,,,,Me-2PACz,0.33,,,,,,,,,1000,10,5000,30,6,160,110,25,,,,,,,,,,,,,,,15.9,75.956,1.0375,20.177,3286,CH2,v1,
13143,20241202,26,Cs0.05MA0.16FA0.79PbI2.9Br0.1,1.73,,,,,,,Me-2PACz,0.33,,,,,,,,,1000,10,5000,30,6,160,110,25,,,,,,,,,,,,,,,10.402,53.445,1.0135,19.203,3286,CH3,v1,
13144,20241202,26,Cs0.05MA0.16FA0.79PbI2.9Br0.1,1.73,,,,,,,Me-2PACz,0.33,,,,,,,,,1000,10,5000,30,6,160,110,25,,,,,,,,,,,,,,,14.623,70.884,1.0339,19.952,3286,CH4,v1,
13145,20241202,26,Cs0.05MA0.16FA0.79PbI2.9Br0.1,1.73,,,,,,,Me-2PACz,0.33,,,,,,,,,1000,10,5000,30,6,160,110,25,,,,,,,,,,,,,,,1.2599,28.754,0.61484,7.1265,3287,CH1,v1,
13146,20241202,26,Cs0.05MA0.16FA0.79PbI2.9Br0.1,1.73,,,,,,,Me-2PACz,0.33,,,,,,,,,1000,10,5000,30,6,160,110,25,,,,,,,,,,,,,,,16.222,73.472,1.0483,21.062,3287,CH2,v1,
13147,20241202,26,Cs0.05MA0.16FA0.79PbI2.9Br0.1,1.73,,,,,,,Me-2PACz,0.33,,,,,,,,,1000,10,5000,30,6,160,110,25,,,,,,,,,,,,,,,0.0,0.0,0.017431,13.6,3287,CH3,v1,
13148,20241202,26,Cs0.05MA0.16FA0.79PbI2.9Br0.1,1.73,,,,,,,Me-2PACz,0.33,,,,,,,,,1000,10,5000,30,6,160,110,25,,,,,,,,,,,,,,,2.3258,27.455,0.39004,21.719,3287,CH4,v1,
13149,20241202,26,Cs0.05MA0.16FA0.79PbI2.9Br0.1,1.73,,,,,,,Me-2PACz,0.33,,,,,,,,,1000,10,5000,30,6,160,110,25,,,,,,,,,,,,,,,0.0,0.0,0.0,-2.81e-06,3288,CH1,v1,
13150,20241202,26,Cs0.05MA0.16FA0.79PbI2.9Br0.1,1.73,,,,,,,Me-2PACz,0.33,,,,,,,,,1000,10,5000,30,6,160,110,25,,,,,,,,,,,,,,,15.374,71.92,1.0461,20.435,3288,CH2,v1,
13151,20241202,26,Cs0.05MA0.16FA0.79PbI2.9Br0.1,1.73,,,,,,,Me-2PACz,0.33,,,,,,,,,1000,10,5000,30,6,160,110,25,,,,,,,,,,,,,,,2.8791,26.346,0.55945,19.534,3288,CH3,v1,
13152,20241202,26,Cs0.05MA0.16FA0.79PbI2.9Br0.1,1.73,,,,,,,Me-2PACz,0.33,,,,,,,,,1000,10,5000,30,6,160,110,25,,,,,,,,,,,,,,,13.597,65.405,1.0314,20.157,3288,CH4,v1,
13153,20241202,26,Cs0.05MA0.16FA0.79PbI2.9Br0.1,1.73,,,,,,,Me-2PACz,0.33,,,,,,,,,1000,10,5000,30,6,160,110,25,,,,,,,,,,,,,,,8.71e-08,25.666,0.17724,1.92e-06,3289,CH1,v1,
13154,20241202,26,Cs0.05MA0.16FA0.79PbI2.9Br0.1,1.73,,,,,,,Me-2PACz,0.33,,,,,,,,,1000,10,5000,30,6,160,110,25,,,,,,,,,,,,,,,11.746,62.513,1.0249,18.334,3289,CH2,v1,
13155,20241202,26,Cs0.05MA0.16FA0.79PbI2.9Br0.1,1.73,,,,,,,Me-2PACz,0.33,,,,,,,,,1000,10,5000,30,6,160,110,25,,,,,,,,,,,,,,,9.7412,57.508,1.0147,16.693,3289,CH3,v1,
13156,20241202,26,Cs0.05MA0.16FA0.79PbI2.9Br0.1,1.73,,,,,,,Me-2PACz,0.33,,,,,,,,,1000,10,5000,30,6,160,110,25,,,,,,,,,,,,,,,10.905,58.333,1.0195,18.337,3289,CH4,v1,
13157,20241202,26,Cs0.05MA0.16FA0.79PbI2.9Br0.1,1.73,,,,,,,Me-2PACz,0.33,,,,,,,,,1000,10,5000,30,6,160,110,25,,,,,,,,,,,,,,,2.23e-08,2.8e+48,0.0,-5.3e-07,3290,CH1,v1,
13158,20241202,26,Cs0.05MA0.16FA0.79PbI2.9Br0.1,1.73,,,,,,,Me-2PACz,0.33,,,,,,,,,1000,10,5000,30,6,160,110,25,,,,,,,,,,,,,,,12.298,63.845,1.0268,18.76,3290,CH2,v1,
13159,20241202,26,Cs0.05MA0.16FA0.79PbI2.9Br0.1,1.73,,,,,,,Me-2PACz,0.33,,,,,,,,,1000,10,5000,30,6,160,110,25,,,,,,,,,,,,,,,10.715,58.471,1.0164,18.03,3290,CH3,v1,
13160,20241202,26,Cs0.05MA0.16FA0.79PbI2.9Br0.1,1.73,,,,,,,Me-2PACz,0.33,,,,,,,,,1000,10,5000,30,6,160,110,25,,,,,,,,,,,,,,,9.5772,54.25,1.0123,17.44,3290,CH4,v1,
13161,20241202,26,Cs0.05MA0.1FA0.85PbI2.85Br0.15,1.65,,,,,,,Me-2PACz,0.33,,,,,,,,,1000,10,5000,30,10,160,100,20,,,,,,,,,,,,,,,1.47e-08,1.03e+48,0.0,-9.49e-07,3291,CH1,v1,
13162,20241202,26,Cs0.05MA0.1FA0.85PbI2.85Br0.15,1.65,,,,,,,Me-2PACz,0.33,,,,,,,,,1000,10,5000,30,10,160,100,20,,,,,,,,,,,,,,,0.58348,29.159,0.113,17.708,3291,CH2,v1,
13163,20241202,26,Cs0.05MA0.1FA0.85PbI2.85Br0.15,1.65,,,,,,,Me-2PACz,0.33,,,,,,,,,1000,10,5000,30,10,160,100,20,,,,,,,,,,,,,,,0.37856,105.52,0.015837,22.654,3291,CH3,v1,
13164,20241202,26,Cs0.05MA0.1FA0.85PbI2.85Br0.15,1.65,,,,,,,Me-2PACz,0.33,,,,,,,,,1000,10,5000,30,10,160,100,20,,,,,,,,,,,,,,,7.0996,2625.6,0.01103,24.516,3291,CH4,v1,
13165,20241202,26,Cs0.05MA0.1FA0.85PbI2.85Br0.15,1.65,,,,,,,Me-2PACz,0.33,,,,,,,,,1000,10,5000,30,10,160,100,20,,,,,,,,,,,,,,,1.44e-06,30.906,0.6997,6.67e-06,3292,CH1,v1,
13166,20241202,26,Cs0.05MA0.1FA0.85PbI2.85Br0.15,1.65,,,,,,,Me-2PACz,0.33,,,,,,,,,1000,10,5000,30,10,160,100,20,,,,,,,,,,,,,,,6.7368,74.585,1.0341,8.7344,3292,CH2,v1,
13167,20241202,26,Cs0.05MA0.1FA0.85PbI2.85Br0.15,1.65,,,,,,,Me-2PACz,0.33,,,,,,,,,1000,10,5000,30,10,160,100,20,,,,,,,,,,,,,,,15.068,74.895,1.0273,19.583,3292,CH3,v1,
13168,20241202,26,Cs0.05MA0.1FA0.85PbI2.85Br0.15,1.65,,,,,,,Me-2PACz,0.33,,,,,,,,,1000,10,5000,30,10,160,100,20,,,,,,,,,,,,,,,15.079,71.698,1.0282,20.455,3292,CH4,v1,
13169,20241202,26,Cs0.05MA0.1FA0.85PbI2.85Br0.15,1.65,,,,,,,Me-2PACz,0.33,,,,,,,,,1000,10,5000,30,10,160,100,20,,,,,,,,,,,,,,,0.0053795,1.592,1.1926,0.28335,3293,CH1,v1,
13170,20241202,26,Cs0.05MA0.1FA0.85PbI2.85Br0.15,1.65,,,,,,,Me-2PACz,0.33,,,,,,,,,1000,10,5000,30,10,160,100,20,,,,,,,,,,,,,,,16.99,73.6,1.0362,22.278,3293,CH2,v1,
13171,20241202,26,Cs0.05MA0.1FA0.85PbI2.85Br0.15,1.65,,,,,,,Me-2PACz,0.33,,,,,,,,,1000,10,5000,30,10,160,100,20,,,,,,,,,,,,,,,15.597,71.031,1.0249,21.424,3293,CH3,v1,
13172,20241202,26,Cs0.05MA0.1FA0.85PbI2.85Br0.15,1.65,,,,,,,Me-2PACz,0.33,,,,,,,,,1000,10,5000,30,10,160,100,20,,,,,,,,,,,,,,,16.749,75.195,1.0238,21.757,3293,CH4,v1,
13173,20241202,26,Cs0.05MA0.1FA0.85PbI2.85Br0.15,1.65,,,,,,,Me-2PACz,0.33,,,,,,,,,1000,10,5000,30,10,160,100,20,,,,,,,,,,,,,,,0.095331,2.94e+48,0.0,2.1651,3294,CH1,v1,
13174,20241202,26,Cs0.05MA0.1FA0.85PbI2.85Br0.15,1.65,,,,,,,Me-2PACz,0.33,,,,,,,,,1000,10,5000,30,10,160,100,20,,,,,,,,,,,,,,,16.125,73.833,1.0404,20.993,3294,CH2,v1,
13175,20241202,26,Cs0.05MA0.1FA0.85PbI2.85Br0.15,1.65,,,,,,,Me-2PACz,0.33,,,,,,,,,1000,10,5000,30,10,160,100,20,,,,,,,,,,,,,,,15.519,74.062,1.0329,20.286,3294,CH3,v1,
13176,20241202,26,Cs0.05MA0.1FA0.85PbI2.85Br0.15,1.65,,,,,,,Me-2PACz,0.33,,,,,,,,,1000,10,5000,30,10,160,100,20,,,,,,,,,,,,,,,15.353,71.772,1.0281,20.806,3294,CH4,v1,
13177,20241202,26,Cs0.05MA0.1FA0.85PbI2.85Br0.15,1.65,,,,,,,Me-2PACz,0.33,,,,,,,,,1000,10,5000,30,10,160,100,20,,,,,,,,,,,,,,,4.33e-07,20.995,0.37716,5.47e-06,3295,CH1,v1,
13178,20241202,26,Cs0.05MA0.1FA0.85PbI2.85Br0.15,1.65,,,,,,,Me-2PACz,0.33,,,,,,,,,1000,10,5000,30,10,160,100,20,,,,,,,,,,,,,,,15.616,69.183,1.045,21.599,3295,CH2,v1,
13179,20241202,26,Cs0.05MA0.1FA0.85PbI2.85Br0.15,1.65,,,,,,,Me-2PACz,0.33,,,,,,,,,1000,10,5000,30,10,160,100,20,,,,,,,,,,,,,,,15.669,70.374,1.0501,21.204,3295,CH3,v1,
13180,20241202,26,Cs0.05MA0.1FA0.85PbI2.85Br0.15,1.65,,,,,,,Me-2PACz,0.33,,,,,,,,,1000,10,5000,30,10,160,100,20,,,,,,,,,,,,,,,11.899,53.039,1.0253,21.881,3295,CH4,v1,
13181,20241202,26,Cs0.05MA0.1FA0.85PbI2.85Br0.15,1.65,,,,,,,Me-2PACz,0.33,,,,,,,,,1000,10,5000,30,10,160,100,20,,,,,,,,,,,,,,,5.94e-07,30.237,0.47848,4.11e-06,3296,CH1,v1,
13182,20241202,26,Cs0.05MA0.1FA0.85PbI2.85Br0.15,1.65,,,,,,,Me-2PACz,0.33,,,,,,,,,1000,10,5000,30,10,160,100,20,,,,,,,,,,,,,,,2.0014,29.394,0.43532,15.641,3296,CH2,v1,
13183,20241202,26,Cs0.05MA0.1FA0.85PbI2.85Br0.15,1.65,,,,,,,Me-2PACz,0.33,,,,,,,,,1000,10,5000,30,10,160,100,20,,,,,,,,,,,,,,,0.0,0.0,0.014784,19.921,3296,CH3,v1,
13184,20241202,26,Cs0.05MA0.1FA0.85PbI2.85Br0.15,1.65,,,,,,,Me-2PACz,0.33,,,,,,,,,1000,10,5000,30,10,160,100,20,,,,,,,,,,,,,,,0.10983,41.831,0.010122,25.938,3296,CH4,v1,
13185,20241202,26,Cs0.05MA0.1FA0.85PbI2.85Br0.15,1.65,,,,,,,Me-2PACz,0.33,,,,,,,,,1000,10,5000,30,10,160,100,20,,,,,,,,,,,,,,,1.2e-06,27.226,0.65949,6.69e-06,3297,CH1,v1,
13186,20241202,26,Cs0.05MA0.1FA0.85PbI2.85Br0.15,1.65,,,,,,,Me-2PACz,0.33,,,,,,,,,1000,10,5000,30,10,160,100,20,,,,,,,,,,,,,,,6.582,72.735,1.0449,8.66,3297,CH2,v1,
13187,20241202,26,Cs0.05MA0.1FA0.85PbI2.85Br0.15,1.65,,,,,,,Me-2PACz,0.33,,,,,,,,,1000,10,5000,30,10,160,100,20,,,,,,,,,,,,,,,14.864,72.354,1.041,19.733,3297,CH3,v1,
13188,20241202,26,Cs0.05MA0.1FA0.85PbI2.85Br0.15,1.65,,,,,,,Me-2PACz,0.33,,,,,,,,,1000,10,5000,30,10,160,100,20,,,,,,,,,,,,,,,15.786,72.939,1.0434,20.742,3297,CH4,v1,
13189,20241202,26,Cs0.05MA0.1FA0.85PbI2.85Br0.15,1.65,,,,,,,Me-2PACz,0.33,,,,,,,,,1000,10,5000,30,10,160,100,20,,,,,,,,,,,,,,,1.2e-06,26.444,0.65947,6.87e-06,3298,CH1,v1,
13190,20241202,26,Cs0.05MA0.1FA0.85PbI2.85Br0.15,1.65,,,,,,,Me-2PACz,0.33,,,,,,,,,1000,10,5000,30,10,160,100,20,,,,,,,,,,,,,,,16.642,72.272,1.0416,22.108,3298,CH2,v1,
13191,20241202,26,Cs0.05MA0.1FA0.85PbI2.85Br0.15,1.65,,,,,,,Me-2PACz,0.33,,,,,,,,,1000,10,5000,30,10,160,100,20,,,,,,,,,,,,,,,16.074,72.674,1.0351,21.367,3298,CH3,v1,
13192,20241202,26,Cs0.05MA0.1FA0.85PbI2.85Br0.15,1.65,,,,,,,Me-2PACz,0.33,,,,,,,,,1000,10,5000,30,10,160,100,20,,,,,,,,,,,,,,,16.349,72.167,1.0371,21.843,3298,CH4,v1,
13193,20241202,26,Cs0.05MA0.1FA0.85PbI2.85Br0.15,1.65,,,,,,,Me-2PACz,0.33,,,,,,,,,1000,10,5000,30,10,160,100,20,,,,,,,,,,,,,,,1.77e-06,32.112,0.65053,8.46e-06,3299,CH1,v1,
13194,20241202,26,Cs0.05MA0.1FA0.85PbI2.85Br0.15,1.65,,,,,,,Me-2PACz,0.33,,,,,,,,,1000,10,5000,30,10,160,100,20,,,,,,,,,,,,,,,15.619,72.656,1.0363,20.744,3299,CH2,v1,
13195,20241202,26,Cs0.05MA0.1FA0.85PbI2.85Br0.15,1.65,,,,,,,Me-2PACz,0.33,,,,,,,,,1000,10,5000,30,10,160,100,20,,,,,,,,,,,,,,,14.537,70.12,1.0316,20.095,3299,CH3,v1,
13196,20241202,26,Cs0.05MA0.1FA0.85PbI2.85Br0.15,1.65,,,,,,,Me-2PACz,0.33,,,,,,,,,1000,10,5000,30,10,160,100,20,,,,,,,,,,,,,,,15.488,72.77,1.0318,20.628,3299,CH4,v1,
13197,20241202,26,Cs0.05MA0.1FA0.85PbI2.85Br0.15,1.65,,,,,,,Me-2PACz,0.33,,,,,,,,,1000,10,5000,30,10,160,100,20,,,,,,,,,,,,,,,0.0,0.0,-0.092441,-0.15997,3300,CH1,v1,
13198,20241202,26,Cs0.05MA0.1FA0.85PbI2.85Br0.15,1.65,,,,,,,Me-2PACz,0.33,,,,,,,,,1000,10,5000,30,10,160,100,20,,,,,,,,,,,,,,,16.569,73.261,1.0533,21.472,3300,CH2,v1,
13199,20241202,26,Cs0.05MA0.1FA0.85PbI2.85Br0.15,1.65,,,,,,,Me-2PACz,0.33,,,,,,,,,1000,10,5000,30,10,160,100,20,,,,,,,,,,,,,,,15.765,70.861,1.0454,21.282,3300,CH3,v1,
13200,20241202,26,Cs0.05MA0.1FA0.85PbI2.85Br0.15,1.65,,,,,,,Me-2PACz,0.33,,,,,,,,,1000,10,5000,30,10,160,100,20,,,,,,,,,,,,,,,17.042,73.197,1.0465,22.248,3300,CH4,v1,
13201,20241202,26,Cs0.05MA0.1FA0.85PbI3.0,1.73,,,,,,,Me-2PACz,0.33,,,,,,,,,1000,10,5000,40,10,160,110,15,,,,,,,,,,,,,,,9.6e-07,22.836,0.67184,6.26e-06,3301,CH1,v1,
13202,20241202,26,Cs0.05MA0.1FA0.85PbI3.0,1.73,,,,,,,Me-2PACz,0.33,,,,,,,,,1000,10,5000,40,10,160,110,15,,,,,,,,,,,,,,,12.472,60.939,1.0318,19.837,3301,CH2,v1,
13203,20241202,26,Cs0.05MA0.1FA0.85PbI3.0,1.73,,,,,,,Me-2PACz,0.33,,,,,,,,,1000,10,5000,40,10,160,110,15,,,,,,,,,,,,,,,2.0337,27.416,0.38081,19.48,3301,CH3,v1,
13204,20241202,26,Cs0.05MA0.1FA0.85PbI3.0,1.73,,,,,,,Me-2PACz,0.33,,,,,,,,,1000,10,5000,40,10,160,110,15,,,,,,,,,,,,,,,1.6348,24.622,0.33887,19.593,3301,CH4,v1,
13205,20241202,26,Cs0.05MA0.1FA0.85PbI3.0,1.73,,,,,,,Me-2PACz,0.33,,,,,,,,,1000,10,5000,40,10,160,110,15,,,,,,,,,,,,,,,1.48e-06,25.905,0.68024,8.43e-06,3302,CH1,v1,
13206,20241202,26,Cs0.05MA0.1FA0.85PbI3.0,1.73,,,,,,,Me-2PACz,0.33,,,,,,,,,1000,10,5000,40,10,160,110,15,,,,,,,,,,,,,,,0.31522,1759.4,0.00229,7.8257,3302,CH2,v1,
13207,20241202,26,Cs0.05MA0.1FA0.85PbI3.0,1.73,,,,,,,Me-2PACz,0.33,,,,,,,,,1000,10,5000,40,10,160,110,15,,,,,,,,,,,,,,,0.0,0.0,0.47912,2.8285,3302,CH3,v1,
13208,20241202,26,Cs0.05MA0.1FA0.85PbI3.0,1.73,,,,,,,Me-2PACz,0.33,,,,,,,,,1000,10,5000,40,10,160,110,15,,,,,,,,,,,,,,,0.0,0.0,0.002607,14.88,3302,CH4,v1,
13209,20241202,26,Cs0.05MA0.1FA0.85PbI3.0,1.73,,,,,,,Me-2PACz,0.33,,,,,,,,,1000,10,5000,40,10,160,110,15,,,,,,,,,,,,,,,0.0,0.0,0.0,-1.24e-06,3303,CH1,v1,
13210,20241202,26,Cs0.05MA0.1FA0.85PbI3.0,1.73,,,,,,,Me-2PACz,0.33,,,,,,,,,1000,10,5000,40,10,160,110,15,,,,,,,,,,,,,,,1.7163,24.927,0.34177,20.147,3303,CH2,v1,
13211,20241202,26,Cs0.05MA0.1FA0.85PbI3.0,1.73,,,,,,,Me-2PACz,0.33,,,,,,,,,1000,10,5000,40,10,160,110,15,,,,,,,,,,,,,,,2.4708,28.346,0.44247,19.7,3303,CH3,v1,
13212,20241202,26,Cs0.05MA0.1FA0.85PbI3.0,1.73,,,,,,,Me-2PACz,0.33,,,,,,,,,1000,10,5000,40,10,160,110,15,,,,,,,,,,,,,,,7.0784,345.21,0.12686,16.163,3303,CH4,v1,
13213,20241202,26,Cs0.05MA0.1FA0.85PbI3.0,1.73,,,,,,,Me-2PACz,0.33,,,,,,,,,1000,10,5000,40,10,160,110,15,,,,,,,,,,,,,,,7.41e-08,38.682,0.14611,1.31e-06,3304,CH1,v1,
13214,20241202,26,Cs0.05MA0.1FA0.85PbI3.0,1.73,,,,,,,Me-2PACz,0.33,,,,,,,,,1000,10,5000,40,10,160,110,15,,,,,,,,,,,,,,,15.336,71.131,1.0555,20.427,3304,CH2,v1,
13215,20241202,26,Cs0.05MA0.1FA0.85PbI3.0,1.73,,,,,,,Me-2PACz,0.33,,,,,,,,,1000,10,5000,40,10,160,110,15,,,,,,,,,,,,,,,14.299,69.851,1.0483,19.528,3304,CH3,v1,
13216,20241202,26,Cs0.05MA0.1FA0.85PbI3.0,1.73,,,,,,,Me-2PACz,0.33,,,,,,,,,1000,10,5000,40,10,160,110,15,,,,,,,,,,,,,,,8.6198,879.77,0.058919,16.629,3304,CH4,v1,
13217,20241202,26,Cs0.05MA0.1FA0.85PbI3.0,1.73,,,,,,,Me-2PACz,0.33,,,,,,,,,1000,10,5000,40,10,160,110,15,,,,,,,,,,,,,,,3.33e-07,24.223,0.36983,3.72e-06,3305,CH1,v1,
13218,20241202,26,Cs0.05MA0.1FA0.85PbI3.0,1.73,,,,,,,Me-2PACz,0.33,,,,,,,,,1000,10,5000,40,10,160,110,15,,,,,,,,,,,,,,,8.4395,42.585,0.9858,20.104,3305,CH2,v1,
13219,20241202,26,Cs0.05MA0.1FA0.85PbI3.0,1.73,,,,,,,Me-2PACz,0.33,,,,,,,,,1000,10,5000,40,10,160,110,15,,,,,,,,,,,,,,,12.597,62.329,1.0382,19.467,3305,CH3,v1,
13220,20241202,26,Cs0.05MA0.1FA0.85PbI3.0,1.73,,,,,,,Me-2PACz,0.33,,,,,,,,,1000,10,5000,40,10,160,110,15,,,,,,,,,,,,,,,14.258,68.878,1.0459,19.791,3305,CH4,v1,
13221,20241202,26,Cs0.05MA0.1FA0.85PbI3.0,1.73,,,,,,,Me-2PACz,0.33,,,,,,,,,1000,10,5000,40,10,160,110,15,,,,,,,,,,,,,,,0.0,0.0,-0.09962,2.9254,3306,CH1,v1,
13222,20241202,26,Cs0.05MA0.1FA0.85PbI3.0,1.73,,,,,,,Me-2PACz,0.33,,,,,,,,,1000,10,5000,40,10,160,110,15,,,,,,,,,,,,,,,9.6345,52.949,1.003,18.141,3306,CH2,v1,
13223,20241202,26,Cs0.05MA0.1FA0.85PbI3.0,1.73,,,,,,,Me-2PACz,0.33,,,,,,,,,1000,10,5000,40,10,160,110,15,,,,,,,,,,,,,,,9.894,51.417,0.99652,19.31,3306,CH3,v1,
13224,20241202,26,Cs0.05MA0.1FA0.85PbI3.0,1.73,,,,,,,Me-2PACz,0.33,,,,,,,,,1000,10,5000,40,10,160,110,15,,,,,,,,,,,,,,,13.273,64.482,1.0127,20.326,3306,CH4,v1,
13225,20241202,26,Cs0.05MA0.1FA0.85PbI3.0,1.73,,,,,,,Me-2PACz,0.33,,,,,,,,,1000,10,5000,40,10,160,110,15,,,,,,,,,,,,,,,0.0,0.0,1.0216,11.179,3307,CH1,v1,
13226,20241202,26,Cs0.05MA0.1FA0.85PbI3.0,1.73,,,,,,,Me-2PACz,0.33,,,,,,,,,1000,10,5000,40,10,160,110,15,,,,,,,,,,,,,,,0.0,0.0,0.002698,4.3591,3307,CH2,v1,
13227,20241202,26,Cs0.05MA0.1FA0.85PbI3.0,1.73,,,,,,,Me-2PACz,0.33,,,,,,,,,1000,10,5000,40,10,160,110,15,,,,,,,,,,,,,,,6.4818,14984.0,0.002698,16.036,3307,CH3,v1,
13228,20241202,26,Cs0.05MA0.1FA0.85PbI3.0,1.73,,,,,,,Me-2PACz,0.33,,,,,,,,,1000,10,5000,40,10,160,110,15,,,,,,,,,,,,,,,11.201,327950.0,0.75534,4.5219,3307,CH4,v1,
13229,20241202,26,Cs0.05MA0.1FA0.85PbI3.0,1.73,,,,,,,Me-2PACz,0.33,,,,,,,,,1000,10,5000,40,10,160,110,15,,,,,,,,,,,,,,,4.58e-08,1.64e+48,0.0,-1.86e-06,3308,CH1,v1,
13230,20241202,26,Cs0.05MA0.1FA0.85PbI3.0,1.73,,,,,,,Me-2PACz,0.33,,,,,,,,,1000,10,5000,40,10,160,110,15,,,,,,,,,,,,,,,9.9653,49.332,0.9868,20.471,3308,CH2,v1,
13231,20241202,26,Cs0.05MA0.1FA0.85PbI3.0,1.73,,,,,,,Me-2PACz,0.33,,,,,,,,,1000,10,5000,40,10,160,110,15,,,,,,,,,,,,,,,8.5844,43.937,0.95234,20.516,3308,CH3,v1,
13232,20241202,26,Cs0.05MA0.1FA0.85PbI3.0,1.73,,,,,,,Me-2PACz,0.33,,,,,,,,,1000,10,5000,40,10,160,110,15,,,,,,,,,,,,,,,0.0,0.0,0.10377,18.702,3308,CH4,v1,
13233,20241202,26,Cs0.05MA0.1FA0.85PbI3.0,1.73,,,,,,,Me-2PACz,0.33,,,,,,,,,1000,10,5000,40,10,160,110,15,,,,,,,,,,,,,,,0.0,0.0,0.0,0.0099628,3309,CH1,v1,
13234,20241202,26,Cs0.05MA0.1FA0.85PbI3.0,1.73,,,,,,,Me-2PACz,0.33,,,,,,,,,1000,10,5000,40,10,160,110,15,,,,,,,,,,,,,,,14.381,66.582,1.0303,20.965,3309,CH2,v1,
13235,20241202,26,Cs0.05MA0.1FA0.85PbI3.0,1.73,,,,,,,Me-2PACz,0.33,,,,,,,,,1000,10,5000,40,10,160,110,15,,,,,,,,,,,,,,,13.423,65.976,1.0185,19.975,3309,CH3,v1,
13236,20241202,26,Cs0.05MA0.1FA0.85PbI3.0,1.73,,,,,,,Me-2PACz,0.33,,,,,,,,,1000,10,5000,40,10,160,110,15,,,,,,,,,,,,,,,13.89,66.372,1.0187,20.544,3309,CH4,v1,
13237,20241202,26,Cs0.05MA0.1FA0.85PbI3.0,1.73,,,,,,,Me-2PACz,0.33,,,,,,,,,1000,10,5000,40,10,160,110,15,,,,,,,,,,,,,,,1.78e-06,29.16,0.64988,9.38e-06,3310,CH1,v1,
13238,20241202,26,Cs0.05MA0.1FA0.85PbI3.0,1.73,,,,,,,Me-2PACz,0.33,,,,,,,,,1000,10,5000,40,10,160,110,15,,,,,,,,,,,,,,,12.635,63.6,1.0291,19.305,3310,CH2,v1,
13239,20241202,26,Cs0.05MA0.1FA0.85PbI3.0,1.73,,,,,,,Me-2PACz,0.33,,,,,,,,,1000,10,5000,40,10,160,110,15,,,,,,,,,,,,,,,13.281,67.288,1.0343,19.083,3310,CH3,v1,
13240,20241202,26,Cs0.05MA0.1FA0.85PbI3.0,1.73,,,,,,,Me-2PACz,0.33,,,,,,,,,1000,10,5000,40,10,160,110,15,,,,,,,,,,,,,,,12.975,65.022,1.0231,19.504,3310,CH4,v1,
13241,20241202,26,Cs0.05MA0.2FA0.75PbI2.8Br0.2,1.4,,,,,,,Me-2PACz,0.33,,,,,,,,,1200,10,5000,30,8,200,110,30,,,,,,,,,,,,,,,0.0,0.0,0.067456,-0.22963,3311,CH1,v1,
13242,20241202,26,Cs0.05MA0.2FA0.75PbI2.8Br0.2,1.4,,,,,,,Me-2PACz,0.33,,,,,,,,,1200,10,5000,30,8,200,110,30,,,,,,,,,,,,,,,15.495,74.266,1.032,20.217,3311,CH2,v1,
13243,20241202,26,Cs0.05MA0.2FA0.75PbI2.8Br0.2,1.4,,,,,,,Me-2PACz,0.33,,,,,,,,,1200,10,5000,30,8,200,110,30,,,,,,,,,,,,,,,13.032,65.526,1.0195,19.507,3311,CH3,v1,
13244,20241202,26,Cs0.05MA0.2FA0.75PbI2.8Br0.2,1.4,,,,,,,Me-2PACz,0.33,,,,,,,,,1200,10,5000,30,8,200,110,30,,,,,,,,,,,,,,,2.5628,28.597,0.45575,19.665,3311,CH4,v1,
13245,20241202,26,Cs0.05MA0.2FA0.75PbI2.8Br0.2,1.4,,,,,,,Me-2PACz,0.33,,,,,,,,,1200,10,5000,30,8,200,110,30,,,,,,,,,,,,,,,0.0,0.0,-0.070279,-1.458e-06,3312,CH1,v1,
13246,20241202,26,Cs0.05MA0.2FA0.75PbI2.8Br0.2,1.4,,,,,,,Me-2PACz,0.33,,,,,,,,,1200,10,5000,30,8,200,110,30,,,,,,,,,,,,,,,5.2632,32.884,0.80493,19.884,3312,CH2,v1,
13247,20241202,26,Cs0.05MA0.2FA0.75PbI2.8Br0.2,1.4,,,,,,,Me-2PACz,0.33,,,,,,,,,1200,10,5000,30,8,200,110,30,,,,,,,,,,,,,,,2.0231,610.21,0.024977,13.274,3312,CH3,v1,
13248,20241202,26,Cs0.05MA0.2FA0.75PbI2.8Br0.2,1.4,,,,,,,Me-2PACz,0.33,,,,,,,,,1200,10,5000,30,8,200,110,30,,,,,,,,,,,,,,,15.098,74.19,1.026,19.835,3312,CH4,v1,
13249,20241202,26,Cs0.05MA0.2FA0.75PbI2.8Br0.2,1.4,,,,,,,Me-2PACz,0.33,,,,,,,,,1200,10,5000,30,8,200,110,30,,,,,,,,,,,,,,,0.0,0.0,-0.084046,0.46185,3313,CH1,v1,
13250,20241202,26,Cs0.05MA0.2FA0.75PbI2.8Br0.2,1.4,,,,,,,Me-2PACz,0.33,,,,,,,,,1200,10,5000,30,8,200,110,30,,,,,,,,,,,,,,,14.798,70.295,1.0326,20.387,3313,CH2,v1,
13251,20241202,26,Cs0.05MA0.2FA0.75PbI2.8Br0.2,1.4,,,,,,,Me-2PACz,0.33,,,,,,,,,1200,10,5000,30,8,200,110,30,,,,,,,,,,,,,,,15.179,73.802,1.0341,19.889,3313,CH3,v1,
13252,20241202,26,Cs0.05MA0.2FA0.75PbI2.8Br0.2,1.4,,,,,,,Me-2PACz,0.33,,,,,,,,,1200,10,5000,30,8,200,110,30,,,,,,,,,,,,,,,15.879,74.737,1.0325,20.577,3313,CH4,v1,
13253,20241202,26,Cs0.05MA0.2FA0.75PbI2.8Br0.2,1.4,,,,,,,Me-2PACz,0.33,,,,,,,,,1200,10,5000,30,8,200,110,30,,,,,,,,,,,,,,,0.0,0.0,0.0,0.68435,3314,CH1,v1,
13254,20241202,26,Cs0.05MA0.2FA0.75PbI2.8Br0.2,1.4,,,,,,,Me-2PACz,0.33,,,,,,,,,1200,10,5000,30,8,200,110,30,,,,,,,,,,,,,,,15.57,74.908,1.046,19.872,3314,CH2,v1,
13255,20241202,26,Cs0.05MA0.2FA0.75PbI2.8Br0.2,1.4,,,,,,,Me-2PACz,0.33,,,,,,,,,1200,10,5000,30,8,200,110,30,,,,,,,,,,,,,,,14.711,74.51,1.0383,19.016,3314,CH3,v1,
13256,20241202,26,Cs0.05MA0.2FA0.75PbI2.8Br0.2,1.4,,,,,,,Me-2PACz,0.33,,,,,,,,,1200,10,5000,30,8,200,110,30,,,,,,,,,,,,,,,14.307,70.573,1.0324,19.636,3314,CH4,v1,
13257,20241202,26,Cs0.05MA0.2FA0.75PbI2.8Br0.2,1.4,,,,,,,Me-2PACz,0.33,,,,,,,,,1200,10,5000,30,8,200,110,30,,,,,,,,,,,,,,,0.0,0.0,-0.077901,-1.78e-06,3315,CH1,v1,
13258,20241202,26,Cs0.05MA0.2FA0.75PbI2.8Br0.2,1.4,,,,,,,Me-2PACz,0.33,,,,,,,,,1200,10,5000,30,8,200,110,30,,,,,,,,,,,,,,,3.5925,29.896,0.60156,19.976,3315,CH2,v1,
13259,20241202,26,Cs0.05MA0.2FA0.75PbI2.8Br0.2,1.4,,,,,,,Me-2PACz,0.33,,,,,,,,,1200,10,5000,30,8,200,110,30,,,,,,,,,,,,,,,3.9557,31.254,0.65028,19.463,3315,CH3,v1,
13260,20241202,26,Cs0.05MA0.2FA0.75PbI2.8Br0.2,1.4,,,,,,,Me-2PACz,0.33,,,,,,,,,1200,10,5000,30,8,200,110,30,,,,,,,,,,,,,,,15.491,74.445,1.0413,19.983,3315,CH4,v1,
13261,20241202,26,Cs0.05MA0.2FA0.75PbI2.8Br0.2,1.4,,,,,,,Me-2PACz,0.33,,,,,,,,,1200,10,5000,30,8,200,110,30,,,,,,,,,,,,,,,0.0,0.0,0.0,5.376,3316,CH1,v1,
13262,20241202,26,Cs0.05MA0.2FA0.75PbI2.8Br0.2,1.4,,,,,,,Me-2PACz,0.33,,,,,,,,,1200,10,5000,30,8,200,110,30,,,,,,,,,,,,,,,11.324,62.792,1.0281,17.541,3316,CH2,v1,
13263,20241202,26,Cs0.05MA0.2FA0.75PbI2.8Br0.2,1.4,,,,,,,Me-2PACz,0.33,,,,,,,,,1200,10,5000,30,8,200,110,30,,,,,,,,,,,,,,,0.0,0.0,0.095239,18.512,3316,CH3,v1,
13264,20241202,26,Cs0.05MA0.2FA0.75PbI2.8Br0.2,1.4,,,,,,,Me-2PACz,0.33,,,,,,,,,1200,10,5000,30,8,200,110,30,,,,,,,,,,,,,,,0.0,0.0,0.029507,13.453,3316,CH4,v1,
13265,20241202,26,Cs0.05MA0.2FA0.75PbI2.8Br0.2,1.4,,,,,,,Me-2PACz,0.33,,,,,,,,,1200,10,5000,30,8,200,110,30,,,,,,,,,,,,,,,1.45e-07,30.092,0.16303,2.96e-06,3317,CH1,v1,
13266,20241202,26,Cs0.05MA0.2FA0.75PbI2.8Br0.2,1.4,,,,,,,Me-2PACz,0.33,,,,,,,,,1200,10,5000,30,8,200,110,30,,,,,,,,,,,,,,,8.3681,54.619,1.0175,15.057,3317,CH2,v1,
13267,20241202,26,Cs0.05MA0.2FA0.75PbI2.8Br0.2,1.4,,,,,,,Me-2PACz,0.33,,,,,,,,,1200,10,5000,30,8,200,110,30,,,,,,,,,,,,,,,7.7623,52.943,1.012,14.488,3317,CH3,v1,
13268,20241202,26,Cs0.05MA0.2FA0.75PbI2.8Br0.2,1.4,,,,,,,Me-2PACz,0.33,,,,,,,,,1200,10,5000,30,8,200,110,30,,,,,,,,,,,,,,,6.2161,43.654,0.99439,14.32,3317,CH4,v1,
13269,20241202,26,Cs0.05MA0.2FA0.75PbI2.8Br0.2,1.4,,,,,,,Me-2PACz,0.33,,,,,,,,,1200,10,5000,30,8,200,110,30,,,,,,,,,,,,,,,0.0,0.0,-0.092881,-5.73e-07,3318,CH1,v1,
13270,20241202,26,Cs0.05MA0.2FA0.75PbI2.8Br0.2,1.4,,,,,,,Me-2PACz,0.33,,,,,,,,,1200,10,5000,30,8,200,110,30,,,,,,,,,,,,,,,6.4149,42.335,0.97853,15.485,3318,CH2,v1,
13271,20241202,26,Cs0.05MA0.2FA0.75PbI2.8Br0.2,1.4,,,,,,,Me-2PACz,0.33,,,,,,,,,1200,10,5000,30,8,200,110,30,,,,,,,,,,,,,,,0.0,0.0,0.057084,14.087,3318,CH3,v1,
13272,20241202,26,Cs0.05MA0.2FA0.75PbI2.8Br0.2,1.4,,,,,,,Me-2PACz,0.33,,,,,,,,,1200,10,5000,30,8,200,110,30,,,,,,,,,,,,,,,0.0,0.0,0.031778,15.554,3318,CH4,v1,
13273,20241202,26,Cs0.05MA0.2FA0.75PbI2.8Br0.2,1.4,,,,,,,Me-2PACz,0.33,,,,,,,,,1200,10,5000,30,8,200,110,30,,,,,,,,,,,,,,,1.505e-06,23.967,0.614,1.0227e-05,3319,CH1,v1,
13274,20241202,26,Cs0.05MA0.2FA0.75PbI2.8Br0.2,1.4,,,,,,,Me-2PACz,0.33,,,,,,,,,1200,10,5000,30,8,200,110,30,,,,,,,,,,,,,,,8.3716,53.664,1.0125,15.408,3319,CH2,v1,
13275,20241202,26,Cs0.05MA0.2FA0.75PbI2.8Br0.2,1.4,,,,,,,Me-2PACz,0.33,,,,,,,,,1200,10,5000,30,8,200,110,30,,,,,,,,,,,,,,,10.393,60.915,1.0173,16.771,3319,CH3,v1,
13276,20241202,26,Cs0.05MA0.2FA0.75PbI2.8Br0.2,1.4,,,,,,,Me-2PACz,0.33,,,,,,,,,1200,10,5000,30,8,200,110,30,,,,,,,,,,,,,,,8.9101,54.149,1.0127,16.249,3319,CH4,v1,
13277,20241202,26,Cs0.05MA0.2FA0.75PbI2.8Br0.2,1.4,,,,,,,Me-2PACz,0.33,,,,,,,,,1200,10,5000,30,8,200,110,30,,,,,,,,,,,,,,,0.014329,2.24e+50,0.0,-0.0042566,3320,CH1,v1,
13278,20241202,26,Cs0.05MA0.2FA0.75PbI2.8Br0.2,1.4,,,,,,,Me-2PACz,0.33,,,,,,,,,1200,10,5000,30,8,200,110,30,,,,,,,,,,,,,,,8.2079,51.487,1.0171,15.674,3320,CH2,v1,
13279,20241202,26,Cs0.05MA0.2FA0.75PbI2.8Br0.2,1.4,,,,,,,Me-2PACz,0.33,,,,,,,,,1200,10,5000,30,8,200,110,30,,,,,,,,,,,,,,,8.248,69.672,0.81032,14.61,3320,CH3,v1,
13280,20241202,26,Cs0.05MA0.2FA0.75PbI2.8Br0.2,1.4,,,,,,,Me-2PACz,0.33,,,,,,,,,1200,10,5000,30,8,200,110,30,,,,,,,,,,,,,,,0.0,0.0,0.010917,10.661,3320,CH4,v1,
13281,20241202,26,Cs0.10MA0.20FA0.70PbI2.75Br0.25,1.38,,,,,,,Me-2PACz,0.33,,,,,,,,,950,10,5000,30,8,160,105,20,,,,,,,,,,,,,,,8.3e-07,28.808,0.59488,4.84e-06,3321,CH1,v1,
13282,20241202,26,Cs0.10MA0.20FA0.70PbI2.75Br0.25,1.38,,,,,,,Me-2PACz,0.33,,,,,,,,,950,10,5000,30,8,160,105,20,,,,,,,,,,,,,,,15.536,74.244,1.057,19.798,3321,CH2,v1,
13283,20241202,26,Cs0.10MA0.20FA0.70PbI2.75Br0.25,1.38,,,,,,,Me-2PACz,0.33,,,,,,,,,950,10,5000,30,8,160,105,20,,,,,,,,,,,,,,,11.231,57.112,1.029,19.109,3321,CH3,v1,
13284,20241202,26,Cs0.10MA0.20FA0.70PbI2.75Br0.25,1.38,,,,,,,Me-2PACz,0.33,,,,,,,,,950,10,5000,30,8,160,105,20,,,,,,,,,,,,,,,9.2537,46.952,1.0091,19.531,3321,CH4,v1,
13285,20241202,26,Cs0.10MA0.20FA0.70PbI2.75Br0.25,1.38,,,,,,,Me-2PACz,0.33,,,,,,,,,950,10,5000,30,8,160,105,20,,,,,,,,,,,,,,,1.17e-06,31.468,0.69948,5.33e-06,3322,CH1,v1,
13286,20241202,26,Cs0.10MA0.20FA0.70PbI2.75Br0.25,1.38,,,,,,,Me-2PACz,0.33,,,,,,,,,950,10,5000,30,8,160,105,20,,,,,,,,,,,,,,,15.6,74.965,1.0607,19.619,3322,CH2,v1,
13287,20241202,26,Cs0.10MA0.20FA0.70PbI2.75Br0.25,1.38,,,,,,,Me-2PACz,0.33,,,,,,,,,950,10,5000,30,8,160,105,20,,,,,,,,,,,,,,,14.914,74.638,1.0584,18.88,3322,CH3,v1,
13288,20241202,26,Cs0.10MA0.20FA0.70PbI2.75Br0.25,1.38,,,,,,,Me-2PACz,0.33,,,,,,,,,950,10,5000,30,8,160,105,20,,,,,,,,,,,,,,,14.698,72.653,1.056,19.159,3322,CH4,v1,
13289,20241202,26,Cs0.10MA0.20FA0.70PbI2.75Br0.25,1.38,,,,,,,Me-2PACz,0.33,,,,,,,,,950,10,5000,30,8,160,105,20,,,,,,,,,,,,,,,1.19e-06,24.56,0.68945,7.05e-06,3323,CH1,v1,
13290,20241202,26,Cs0.10MA0.20FA0.70PbI2.75Br0.25,1.38,,,,,,,Me-2PACz,0.33,,,,,,,,,950,10,5000,30,8,160,105,20,,,,,,,,,,,,,,,9.6343,47.637,1.0244,19.742,3323,CH2,v1,
13291,20241202,26,Cs0.10MA0.20FA0.70PbI2.75Br0.25,1.38,,,,,,,Me-2PACz,0.33,,,,,,,,,950,10,5000,30,8,160,105,20,,,,,,,,,,,,,,,9.5375,48.921,1.026,19.001,3323,CH3,v1,
13292,20241202,26,Cs0.10MA0.20FA0.70PbI2.75Br0.25,1.38,,,,,,,Me-2PACz,0.33,,,,,,,,,950,10,5000,30,8,160,105,20,,,,,,,,,,,,,,,15.45,75.464,1.0584,19.343,3323,CH4,v1,
13293,20241202,26,Cs0.10MA0.20FA0.70PbI2.75Br0.25,1.38,,,,,,,Me-2PACz,0.33,,,,,,,,,950,10,5000,30,8,160,105,20,,,,,,,,,,,,,,,1.56e-06,26.183,0.707,8.42e-06,3324,CH1,v1,
13294,20241202,26,Cs0.10MA0.20FA0.70PbI2.75Br0.25,1.38,,,,,,,Me-2PACz,0.33,,,,,,,,,950,10,5000,30,8,160,105,20,,,,,,,,,,,,,,,16.308,74.531,1.0714,20.423,3324,CH2,v1,
13295,20241202,26,Cs0.10MA0.20FA0.70PbI2.75Br0.25,1.38,,,,,,,Me-2PACz,0.33,,,,,,,,,950,10,5000,30,8,160,105,20,,,,,,,,,,,,,,,0.0,0.0,0.03501,18.313,3324,CH3,v1,
13296,20241202,26,Cs0.10MA0.20FA0.70PbI2.75Br0.25,1.38,,,,,,,Me-2PACz,0.33,,,,,,,,,950,10,5000,30,8,160,105,20,,,,,,,,,,,,,,,16.178,74.352,1.0664,20.405,3324,CH4,v1,
13297,20241202,26,Cs0.10MA0.20FA0.70PbI2.75Br0.25,1.38,,,,,,,Me-2PACz,0.33,,,,,,,,,950,10,5000,30,8,160,105,20,,,,,,,,,,,,,,,0.0,0.0,0.0,-6.57e-07,3325,CH1,v1,
13298,20241202,26,Cs0.10MA0.20FA0.70PbI2.75Br0.25,1.38,,,,,,,Me-2PACz,0.33,,,,,,,,,950,10,5000,30,8,160,105,20,,,,,,,,,,,,,,,2.4897,28.76,0.41679,20.77,3325,CH2,v1,
13299,20241202,26,Cs0.10MA0.20FA0.70PbI2.75Br0.25,1.38,,,,,,,Me-2PACz,0.33,,,,,,,,,950,10,5000,30,8,160,105,20,,,,,,,,,,,,,,,12.826,60.191,1.0562,20.175,3325,CH3,v1,
13300,20241202,26,Cs0.10MA0.20FA0.70PbI2.75Br0.25,1.38,,,,,,,Me-2PACz,0.33,,,,,,,,,950,10,5000,30,8,160,105,20,,,,,,,,,,,,,,,13.841,63.886,1.0611,20.419,3325,CH4,v1,
13301,20241202,26,Cs0.10MA0.20FA0.70PbI2.75Br0.25,1.38,,,,,,,Me-2PACz,0.33,,,,,,,,,950,10,5000,30,8,160,105,20,,,,,,,,,,,,,,,1.13e-06,26.17,0.64043,6.73e-06,3326,CH1,v1,
13302,20241202,26,Cs0.10MA0.20FA0.70PbI2.75Br0.25,1.38,,,,,,,Me-2PACz,0.33,,,,,,,,,950,10,5000,30,8,160,105,20,,,,,,,,,,,,,,,14.764,72.292,1.0559,19.343,3326,CH2,v1,
13303,20241202,26,Cs0.10MA0.20FA0.70PbI2.75Br0.25,1.38,,,,,,,Me-2PACz,0.33,,,,,,,,,950,10,5000,30,8,160,105,20,,,,,,,,,,,,,,,7.7791,42.151,0.99174,18.609,3326,CH3,v1,
13304,20241202,26,Cs0.10MA0.20FA0.70PbI2.75Br0.25,1.38,,,,,,,Me-2PACz,0.33,,,,,,,,,950,10,5000,30,8,160,105,20,,,,,,,,,,,,,,,15.203,74.309,1.0446,19.587,3326,CH4,v1,
13305,20241202,26,Cs0.10MA0.20FA0.70PbI2.75Br0.25,1.38,,,,,,,Me-2PACz,0.33,,,,,,,,,950,10,5000,30,8,160,105,20,,,,,,,,,,,,,,,0.0,0.0,0.0,-0.021664,3327,CH1,v1,
13306,20241202,26,Cs0.10MA0.20FA0.70PbI2.75Br0.25,1.38,,,,,,,Me-2PACz,0.33,,,,,,,,,950,10,5000,30,8,160,105,20,,,,,,,,,,,,,,,16.47,77.253,1.0686,19.95,3327,CH2,v1,
13307,20241202,26,Cs0.10MA0.20FA0.70PbI2.75Br0.25,1.38,,,,,,,Me-2PACz,0.33,,,,,,,,,950,10,5000,30,8,160,105,20,,,,,,,,,,,,,,,15.967,77.976,1.0649,19.228,3327,CH3,v1,
13308,20241202,26,Cs0.10MA0.20FA0.70PbI2.75Br0.25,1.38,,,,,,,Me-2PACz,0.33,,,,,,,,,950,10,5000,30,8,160,105,20,,,,,,,,,,,,,,,15.488,75.334,1.06,19.395,3327,CH4,v1,
13309,20241202,26,Cs0.10MA0.20FA0.70PbI2.75Br0.25,1.38,,,,,,,Me-2PACz,0.33,,,,,,,,,950,10,5000,30,8,160,105,20,,,,,,,,,,,,,,,0.0,0.0,1.0198,1.7396,3328,CH1,v1,
13310,20241202,26,Cs0.10MA0.20FA0.70PbI2.75Br0.25,1.38,,,,,,,Me-2PACz,0.33,,,,,,,,,950,10,5000,30,8,160,105,20,,,,,,,,,,,,,,,15.172,71.571,1.0555,20.084,3328,CH2,v1,
13311,20241202,26,Cs0.10MA0.20FA0.70PbI2.75Br0.25,1.38,,,,,,,Me-2PACz,0.33,,,,,,,,,950,10,5000,30,8,160,105,20,,,,,,,,,,,,,,,15.362,75.125,1.0555,19.373,3328,CH3,v1,
13312,20241202,26,Cs0.10MA0.20FA0.70PbI2.75Br0.25,1.38,,,,,,,Me-2PACz,0.33,,,,,,,,,950,10,5000,30,8,160,105,20,,,,,,,,,,,,,,,15.758,75.488,1.0622,19.652,3328,CH4,v1,
13313,20241202,26,Cs0.10MA0.20FA0.70PbI2.75Br0.25,1.38,,,,,,,Me-2PACz,0.33,,,,,,,,,950,10,5000,30,8,160,105,20,,,,,,,,,,,,,,,0.19973,29.712,0.6745,0.9966,3329,CH1,v1,
13314,20241202,26,Cs0.10MA0.20FA0.70PbI2.75Br0.25,1.38,,,,,,,Me-2PACz,0.33,,,,,,,,,950,10,5000,30,8,160,105,20,,,,,,,,,,,,,,,17.073,76.639,1.0702,20.816,3329,CH2,v1,
13315,20241202,26,Cs0.10MA0.20FA0.70PbI2.75Br0.25,1.38,,,,,,,Me-2PACz,0.33,,,,,,,,,950,10,5000,30,8,160,105,20,,,,,,,,,,,,,,,0.088233,12.282,0.043553,16.495,3329,CH3,v1,
13316,20241202,26,Cs0.10MA0.20FA0.70PbI2.75Br0.25,1.38,,,,,,,Me-2PACz,0.33,,,,,,,,,950,10,5000,30,8,160,105,20,,,,,,,,,,,,,,,17.32,78.197,1.0623,20.85,3329,CH4,v1,
13317,20241202,26,Cs0.10MA0.20FA0.70PbI2.75Br0.25,1.38,,,,,,,Me-2PACz,0.33,,,,,,,,,950,10,5000,30,8,160,105,20,,,,,,,,,,,,,,,0.0084341,1.1787,0.96565,0.74097,3330,CH1,v1,
13318,20241202,26,Cs0.10MA0.20FA0.70PbI2.75Br0.25,1.38,,,,,,,Me-2PACz,0.33,,,,,,,,,950,10,5000,30,8,160,105,20,,,,,,,,,,,,,,,8.2566,41.553,0.96156,20.664,3330,CH2,v1,
13319,20241202,26,Cs0.10MA0.20FA0.70PbI2.75Br0.25,1.38,,,,,,,Me-2PACz,0.33,,,,,,,,,950,10,5000,30,8,160,105,20,,,,,,,,,,,,,,,15.012,71.699,1.0512,19.917,3330,CH3,v1,
13320,20241202,26,Cs0.10MA0.20FA0.70PbI2.75Br0.25,1.38,,,,,,,Me-2PACz,0.33,,,,,,,,,950,10,5000,30,8,160,105,20,,,,,,,,,,,,,,,16.564,76.009,1.0575,20.607,3330,CH4,v1,
13321,20241202,26,Cs0.15MA0.15FA0.7PbI2.85Br0.15,1.3,,,,,,,Me-2PACz,0.33,,,,,,,,,1000,10,5000,30,12,160,100,45,,,,,,,,,,,,,,,0.022026,1.55e+50,0.0,-0.0094817,3331,CH1,v1,
13322,20241202,26,Cs0.15MA0.15FA0.7PbI2.85Br0.15,1.3,,,,,,,Me-2PACz,0.33,,,,,,,,,1000,10,5000,30,12,160,100,45,,,,,,,,,,,,,,,14.839,69.71,1.0475,20.323,3331,CH2,v1,
13323,20241202,26,Cs0.15MA0.15FA0.7PbI2.85Br0.15,1.3,,,,,,,Me-2PACz,0.33,,,,,,,,,1000,10,5000,30,12,160,100,45,,,,,,,,,,,,,,,4.6386,26.131,0.90281,19.662,3331,CH3,v1,
13324,20241202,26,Cs0.15MA0.15FA0.7PbI2.85Br0.15,1.3,,,,,,,Me-2PACz,0.33,,,,,,,,,1000,10,5000,30,12,160,100,45,,,,,,,,,,,,,,,9.8972,48.258,1.0121,20.264,3331,CH4,v1,
13325,20241202,26,Cs0.15MA0.15FA0.7PbI2.85Br0.15,1.3,,,,,,,Me-2PACz,0.33,,,,,,,,,1000,10,5000,30,12,160,100,45,,,,,,,,,,,,,,,0.0,0.0,0.0,-0.031225,3332,CH1,v1,
13326,20241202,26,Cs0.15MA0.15FA0.7PbI2.85Br0.15,1.3,,,,,,,Me-2PACz,0.33,,,,,,,,,1000,10,5000,30,12,160,100,45,,,,,,,,,,,,,,,16.136,75.588,1.0548,20.239,3332,CH2,v1,
13327,20241202,26,Cs0.15MA0.15FA0.7PbI2.85Br0.15,1.3,,,,,,,Me-2PACz,0.33,,,,,,,,,1000,10,5000,30,12,160,100,45,,,,,,,,,,,,,,,15.599,76.313,1.047,19.523,3332,CH3,v1,
13328,20241202,26,Cs0.15MA0.15FA0.7PbI2.85Br0.15,1.3,,,,,,,Me-2PACz,0.33,,,,,,,,,1000,10,5000,30,12,160,100,45,,,,,,,,,,,,,,,16.28,76.752,1.0499,20.202,3332,CH4,v1,
13329,20241202,26,Cs0.15MA0.15FA0.7PbI2.85Br0.15,1.3,,,,,,,Me-2PACz,0.33,,,,,,,,,1000,10,5000,30,12,160,100,45,,,,,,,,,,,,,,,0.0,0.0,0.0,1.4736,3333,CH1,v1,
13330,20241202,26,Cs0.15MA0.15FA0.7PbI2.85Br0.15,1.3,,,,,,,Me-2PACz,0.33,,,,,,,,,1000,10,5000,30,12,160,100,45,,,,,,,,,,,,,,,5.3672,31.329,0.87589,19.56,3333,CH2,v1,
13331,20241202,26,Cs0.15MA0.15FA0.7PbI2.85Br0.15,1.3,,,,,,,Me-2PACz,0.33,,,,,,,,,1000,10,5000,30,12,160,100,45,,,,,,,,,,,,,,,15.228,76.571,1.0457,19.019,3333,CH3,v1,
13332,20241202,26,Cs0.15MA0.15FA0.7PbI2.85Br0.15,1.3,,,,,,,Me-2PACz,0.33,,,,,,,,,1000,10,5000,30,12,160,100,45,,,,,,,,,,,,,,,12.69,62.77,1.0324,19.581,3333,CH4,v1,
13333,20241202,26,Cs0.15MA0.15FA0.7PbI2.85Br0.15,1.3,,,,,,,Me-2PACz,0.33,,,,,,,,,1000,10,5000,30,12,160,100,45,,,,,,,,,,,,,,,0.011365,27.944,1.1871,0.034261,3334,CH1,v1,
13334,20241202,26,Cs0.15MA0.15FA0.7PbI2.85Br0.15,1.3,,,,,,,Me-2PACz,0.33,,,,,,,,,1000,10,5000,30,12,160,100,45,,,,,,,,,,,,,,,16.802,78.326,1.0655,20.133,3334,CH2,v1,
13335,20241202,26,Cs0.15MA0.15FA0.7PbI2.85Br0.15,1.3,,,,,,,Me-2PACz,0.33,,,,,,,,,1000,10,5000,30,12,160,100,45,,,,,,,,,,,,,,,15.888,77.189,1.0563,19.486,3334,CH3,v1,
13336,20241202,26,Cs0.15MA0.15FA0.7PbI2.85Br0.15,1.3,,,,,,,Me-2PACz,0.33,,,,,,,,,1000,10,5000,30,12,160,100,45,,,,,,,,,,,,,,,16.717,78.045,1.0571,20.263,3334,CH4,v1,
13337,20241202,26,Cs0.15MA0.15FA0.7PbI2.85Br0.15,1.3,,,,,,,Me-2PACz,0.33,,,,,,,,,1000,10,5000,30,12,160,100,45,,,,,,,,,,,,,,,0.0,0.0,-0.090477,0.38458,3335,CH1,v1,
13338,20241202,26,Cs0.15MA0.15FA0.7PbI2.85Br0.15,1.3,,,,,,,Me-2PACz,0.33,,,,,,,,,1000,10,5000,30,12,160,100,45,,,,,,,,,,,,,,,15.938,76.247,1.0601,19.719,3335,CH2,v1,
13339,20241202,26,Cs0.15MA0.15FA0.7PbI2.85Br0.15,1.3,,,,,,,Me-2PACz,0.33,,,,,,,,,1000,10,5000,30,12,160,100,45,,,,,,,,,,,,,,,15.258,77.272,1.0547,18.722,3335,CH3,v1,
13340,20241202,26,Cs0.15MA0.15FA0.7PbI2.85Br0.15,1.3,,,,,,,Me-2PACz,0.33,,,,,,,,,1000,10,5000,30,12,160,100,45,,,,,,,,,,,,,,,14.697,73.977,1.0529,18.868,3335,CH4,v1,
13341,20241202,26,Cs0.15MA0.15FA0.7PbI2.85Br0.15,1.3,,,,,,,Me-2PACz,0.33,,,,,,,,,1000,10,5000,30,12,160,100,45,,,,,,,,,,,,,,,0.0,0.0,0.0,-5.89e-07,3336,CH1,v1,
13342,20241202,26,Cs0.15MA0.15FA0.7PbI2.85Br0.15,1.3,,,,,,,Me-2PACz,0.33,,,,,,,,,1000,10,5000,30,12,160,100,45,,,,,,,,,,,,,,,14.414,69.656,1.0199,20.289,3336,CH2,v1,
13343,20241202,26,Cs0.15MA0.15FA0.7PbI2.85Br0.15,1.3,,,,,,,Me-2PACz,0.33,,,,,,,,,1000,10,5000,30,12,160,100,45,,,,,,,,,,,,,,,2.2933,78.727,0.14258,20.431,3336,CH3,v1,
13344,20241202,26,Cs0.15MA0.15FA0.7PbI2.85Br0.15,1.3,,,,,,,Me-2PACz,0.33,,,,,,,,,1000,10,5000,30,12,160,100,45,,,,,,,,,,,,,,,0.0,0.0,0.17104,19.378,3336,CH4,v1,
