Repository: MI-Materials-Intelligence/Recipe-Language-Model

# Learning Layer

## Overview

In the learning layer, the formulas and parameters are encoded and then tokenised into recipes as inputs. Through atomic skills of data extraction, cleaning, and matching, these data are organised into standardised datasets, providing the basis for RLM training and iterative recipe refinement.

Key Atomic Skills:
- **Cleaning**: Preprocessing and outlier cleaning
- **Matching**: Matching data pairs based on variables
- **Extraction**: Data extraction from robotic boxes

File: seven_ai_layers_robotics/learning/data/data50764_from_db.csv (part 53 of 253)
No,date,rank,Formula PVK,Concentration PVK,Formula Additive 1,Concentration Additive 1,Formula Additive 2,Concentration Additive 2,Formula Additive 3,Concentration Additive 3,Formula SAM 1,Concentration SAM 1,Formula SAM 2,Concentration SAM 2,Formula SAM 3,Concentration SAM 3,Spin Coating Speed SAM,Spin Coating Time SAM,Annealed Temperature SAM,Annealed Time SAM,Spin Coating Speed PVK 1,Spin Coating Time PVK 1,Spin Coating Speed PVK 2,Spin Coating Time PVK 2,Antisolvent Dropping Timing,Antisolvent Volume,Annealed Temperature PVK,Annealed Time PVK,Formula Passivator 1,Concentration Passivator 1,Formula Passivator 2,Concentration Passivator 2,Formula Passivator 3,Concentration Passivator 3,Formula Passivator 4,Concentration Passivator 4,Spin Coating Speed Passivator,Spin Coating Time Passivator,Passivator Dropping Timing,Passivator Volume,Annealed Temperature Passivator,Annealed Time Passivator,PCE,FF,Voc,Jsc,Product,Channel,From,upload_time
13345,20241202,26,Cs0.15MA0.15FA0.7PbI2.85Br0.15,1.3,,,,,,,Me-2PACz,0.33,,,,,,,,,1000,10,5000,30,12,160,100,45,,,,,,,,,,,,,,,1.61e-06,23.68,0.68477,9.899e-06,3337,CH1,v1,
13346,20241202,26,Cs0.15MA0.15FA0.7PbI2.85Br0.15,1.3,,,,,,,Me-2PACz,0.33,,,,,,,,,1000,10,5000,30,12,160,100,45,,,,,,,,,,,,,,,7.2363,35.159,1.0193,20.193,3337,CH2,v1,
13347,20241202,26,Cs0.15MA0.15FA0.7PbI2.85Br0.15,1.3,,,,,,,Me-2PACz,0.33,,,,,,,,,1000,10,5000,30,12,160,100,45,,,,,,,,,,,,,,,13.883,70.138,1.0202,19.401,3337,CH3,v1,
13348,20241202,26,Cs0.15MA0.15FA0.7PbI2.85Br0.15,1.3,,,,,,,Me-2PACz,0.33,,,,,,,,,1000,10,5000,30,12,160,100,45,,,,,,,,,,,,,,,1.6034,24.08,0.3316,20.081,3337,CH4,v1,
13349,20241202,26,Cs0.15MA0.15FA0.7PbI2.85Br0.15,1.3,,,,,,,Me-2PACz,0.33,,,,,,,,,1000,10,5000,30,12,160,100,45,,,,,,,,,,,,,,,0.79186,10180.0,0.65921,0.011799,3338,CH1,v1,
13350,20241202,26,Cs0.15MA0.15FA0.7PbI2.85Br0.15,1.3,,,,,,,Me-2PACz,0.33,,,,,,,,,1000,10,5000,30,12,160,100,45,,,,,,,,,,,,,,,0.0,0.0,0.008161,8.0147,3338,CH2,v1,
13351,20241202,26,Cs0.15MA0.15FA0.7PbI2.85Br0.15,1.3,,,,,,,Me-2PACz,0.33,,,,,,,,,1000,10,5000,30,12,160,100,45,,,,,,,,,,,,,,,14.107,68.965,1.0159,20.136,3338,CH3,v1,
13352,20241202,26,Cs0.15MA0.15FA0.7PbI2.85Br0.15,1.3,,,,,,,Me-2PACz,0.33,,,,,,,,,1000,10,5000,30,12,160,100,45,,,,,,,,,,,,,,,14.878,71.559,1.0203,20.378,3338,CH4,v1,
13353,20241202,26,Cs0.15MA0.15FA0.7PbI2.85Br0.15,1.3,,,,,,,Me-2PACz,0.33,,,,,,,,,1000,10,5000,30,12,160,100,45,,,,,,,,,,,,,,,0.0,0.0,0.0,3.3828,3339,CH1,v1,
13354,20241202,26,Cs0.15MA0.15FA0.7PbI2.85Br0.15,1.3,,,,,,,Me-2PACz,0.33,,,,,,,,,1000,10,5000,30,12,160,100,45,,,,,,,,,,,,,,,14.443,70.702,1.0328,19.778,3339,CH2,v1,
13355,20241202,26,Cs0.15MA0.15FA0.7PbI2.85Br0.15,1.3,,,,,,,Me-2PACz,0.33,,,,,,,,,1000,10,5000,30,12,160,100,45,,,,,,,,,,,,,,,12.838,70.374,1.0247,17.802,3339,CH3,v1,
13356,20241202,26,Cs0.15MA0.15FA0.7PbI2.85Br0.15,1.3,,,,,,,Me-2PACz,0.33,,,,,,,,,1000,10,5000,30,12,160,100,45,,,,,,,,,,,,,,,13.802,69.454,1.0193,19.496,3339,CH4,v1,
13357,20241202,26,Cs0.15MA0.15FA0.7PbI2.85Br0.15,1.3,,,,,,,Me-2PACz,0.33,,,,,,,,,1000,10,5000,30,12,160,100,45,,,,,,,,,,,,,,,0.055548,8.7e+47,0.0,4.2582,3340,CH1,v1,
13358,20241202,26,Cs0.15MA0.15FA0.7PbI2.85Br0.15,1.3,,,,,,,Me-2PACz,0.33,,,,,,,,,1000,10,5000,30,12,160,100,45,,,,,,,,,,,,,,,15.527,72.035,1.0321,20.885,3340,CH2,v1,
13359,20241202,26,Cs0.15MA0.15FA0.7PbI2.85Br0.15,1.3,,,,,,,Me-2PACz,0.33,,,,,,,,,1000,10,5000,30,12,160,100,45,,,,,,,,,,,,,,,8.6976,45.695,0.93203,20.422,3340,CH3,v1,
13360,20241202,26,Cs0.15MA0.15FA0.7PbI2.85Br0.15,1.3,,,,,,,Me-2PACz,0.33,,,,,,,,,1000,10,5000,30,12,160,100,45,,,,,,,,,,,,,,,14.74,68.634,1.02,21.055,3340,CH4,v1,
13361,20241202,26,Cs0.1FA0.9PbI2.8Br0.2,1.5,,,,,,,Me-2PACz,0.33,,,,,,,,,1000,10,5000,40,12,240,110,30,,,,,,,,,,,,,,,0.054584,1.1e+48,0.0,3.3185,3341,CH1,v1,
13362,20241202,26,Cs0.1FA0.9PbI2.8Br0.2,1.5,,,,,,,Me-2PACz,0.33,,,,,,,,,1000,10,5000,40,12,240,110,30,,,,,,,,,,,,,,,14.488,70.358,1.0104,20.379,3341,CH2,v1,
13363,20241202,26,Cs0.1FA0.9PbI2.8Br0.2,1.5,,,,,,,Me-2PACz,0.33,,,,,,,,,1000,10,5000,40,12,240,110,30,,,,,,,,,,,,,,,13.885,70.531,0.99999,19.687,3341,CH3,v1,
13364,20241202,26,Cs0.1FA0.9PbI2.8Br0.2,1.5,,,,,,,Me-2PACz,0.33,,,,,,,,,1000,10,5000,40,12,240,110,30,,,,,,,,,,,,,,,14.033,70.574,0.98434,20.201,3341,CH4,v1,
13365,20241202,26,Cs0.1FA0.9PbI2.8Br0.2,1.5,,,,,,,Me-2PACz,0.33,,,,,,,,,1000,10,5000,40,12,240,110,30,,,,,,,,,,,,,,,0.16237,3.52e+48,0.0,3.0774,3342,CH1,v1,
13366,20241202,26,Cs0.1FA0.9PbI2.8Br0.2,1.5,,,,,,,Me-2PACz,0.33,,,,,,,,,1000,10,5000,40,12,240,110,30,,,,,,,,,,,,,,,15.206,69.74,1.0182,21.413,3342,CH2,v1,
13367,20241202,26,Cs0.1FA0.9PbI2.8Br0.2,1.5,,,,,,,Me-2PACz,0.33,,,,,,,,,1000,10,5000,40,12,240,110,30,,,,,,,,,,,,,,,14.377,70.314,0.99461,20.558,3342,CH3,v1,
13368,20241202,26,Cs0.1FA0.9PbI2.8Br0.2,1.5,,,,,,,Me-2PACz,0.33,,,,,,,,,1000,10,5000,40,12,240,110,30,,,,,,,,,,,,,,,14.236,67.64,0.99719,21.106,3342,CH4,v1,
13369,20241202,26,Cs0.1FA0.9PbI2.8Br0.2,1.5,,,,,,,Me-2PACz,0.33,,,,,,,,,1000,10,5000,40,12,240,110,30,,,,,,,,,,,,,,,0.0,0.0,0.0,6.6985,3343,CH1,v1,
13370,20241202,26,Cs0.1FA0.9PbI2.8Br0.2,1.5,,,,,,,Me-2PACz,0.33,,,,,,,,,1000,10,5000,40,12,240,110,30,,,,,,,,,,,,,,,14.623,69.362,1.0259,20.55,3343,CH2,v1,
13371,20241202,26,Cs0.1FA0.9PbI2.8Br0.2,1.5,,,,,,,Me-2PACz,0.33,,,,,,,,,1000,10,5000,40,12,240,110,30,,,,,,,,,,,,,,,14.052,69.369,1.0152,19.955,3343,CH3,v1,
13372,20241202,26,Cs0.1FA0.9PbI2.8Br0.2,1.5,,,,,,,Me-2PACz,0.33,,,,,,,,,1000,10,5000,40,12,240,110,30,,,,,,,,,,,,,,,14.748,70.778,1.0109,20.613,3343,CH4,v1,
13373,20241202,26,Cs0.1FA0.9PbI2.8Br0.2,1.5,,,,,,,Me-2PACz,0.33,,,,,,,,,1000,10,5000,40,12,240,110,30,,,,,,,,,,,,,,,0.035882,0.85839,1.1745,3.559,3344,CH1,v1,
13374,20241202,26,Cs0.1FA0.9PbI2.8Br0.2,1.5,,,,,,,Me-2PACz,0.33,,,,,,,,,1000,10,5000,40,12,240,110,30,,,,,,,,,,,,,,,14.672,69.209,1.028,20.622,3344,CH2,v1,
13375,20241202,26,Cs0.1FA0.9PbI2.8Br0.2,1.5,,,,,,,Me-2PACz,0.33,,,,,,,,,1000,10,5000,40,12,240,110,30,,,,,,,,,,,,,,,13.952,69.325,1.0134,19.86,3344,CH3,v1,
13376,20241202,26,Cs0.1FA0.9PbI2.8Br0.2,1.5,,,,,,,Me-2PACz,0.33,,,,,,,,,1000,10,5000,40,12,240,110,30,,,,,,,,,,,,,,,14.243,70.102,1.0006,20.306,3344,CH4,v1,
13377,20241202,26,Cs0.1FA0.9PbI2.8Br0.2,1.5,,,,,,,Me-2PACz,0.33,,,,,,,,,1000,10,5000,40,12,240,110,30,,,,,,,,,,,,,,,0.088226,490.9,0.98874,0.018177,3345,CH1,v1,
13378,20241202,26,Cs0.1FA0.9PbI2.8Br0.2,1.5,,,,,,,Me-2PACz,0.33,,,,,,,,,1000,10,5000,40,12,240,110,30,,,,,,,,,,,,,,,1.7976,199.5,0.050758,17.752,3345,CH2,v1,
13379,20241202,26,Cs0.1FA0.9PbI2.8Br0.2,1.5,,,,,,,Me-2PACz,0.33,,,,,,,,,1000,10,5000,40,12,240,110,30,,,,,,,,,,,,,,,13.448,67.253,0.99751,20.045,3345,CH3,v1,
13380,20241202,26,Cs0.1FA0.9PbI2.8Br0.2,1.5,,,,,,,Me-2PACz,0.33,,,,,,,,,1000,10,5000,40,12,240,110,30,,,,,,,,,,,,,,,14.446,70.68,0.9891,20.664,3345,CH4,v1,
13381,20241202,26,Cs0.1FA0.9PbI2.8Br0.2,1.5,,,,,,,Me-2PACz,0.33,,,,,,,,,1000,10,5000,40,12,240,110,30,,,,,,,,,,,,,,,0.020973,13.353,0.942,0.16674,3346,CH1,v1,
13382,20241202,26,Cs0.1FA0.9PbI2.8Br0.2,1.5,,,,,,,Me-2PACz,0.33,,,,,,,,,1000,10,5000,40,12,240,110,30,,,,,,,,,,,,,,,15.435,76.079,1.0484,19.352,3346,CH2,v1,
13383,20241202,26,Cs0.1FA0.9PbI2.8Br0.2,1.5,,,,,,,Me-2PACz,0.33,,,,,,,,,1000,10,5000,40,12,240,110,30,,,,,,,,,,,,,,,14.281,74.013,1.0363,18.62,3346,CH3,v1,
13384,20241202,26,Cs0.1FA0.9PbI2.8Br0.2,1.5,,,,,,,Me-2PACz,0.33,,,,,,,,,1000,10,5000,40,12,240,110,30,,,,,,,,,,,,,,,4.5895,74.066,1.0412,5.9514,3346,CH4,v1,
13385,20241202,26,Cs0.1FA0.9PbI2.8Br0.2,1.5,,,,,,,Me-2PACz,0.33,,,,,,,,,1000,10,5000,40,12,240,110,30,,,,,,,,,,,,,,,2.13e-06,38.201,0.65858,8.45e-06,3347,CH1,v1,
13386,20241202,26,Cs0.1FA0.9PbI2.8Br0.2,1.5,,,,,,,Me-2PACz,0.33,,,,,,,,,1000,10,5000,40,12,240,110,30,,,,,,,,,,,,,,,14.391,73.732,1.0372,18.818,3347,CH2,v1,
13387,20241202,26,Cs0.1FA0.9PbI2.8Br0.2,1.5,,,,,,,Me-2PACz,0.33,,,,,,,,,1000,10,5000,40,12,240,110,30,,,,,,,,,,,,,,,14.083,74.227,1.0355,18.322,3347,CH3,v1,
13388,20241202,26,Cs0.1FA0.9PbI2.8Br0.2,1.5,,,,,,,Me-2PACz,0.33,,,,,,,,,1000,10,5000,40,12,240,110,30,,,,,,,,,,,,,,,14.541,75.309,1.0372,18.615,3347,CH4,v1,
13389,20241202,26,Cs0.1FA0.9PbI2.8Br0.2,1.5,,,,,,,Me-2PACz,0.33,,,,,,,,,1000,10,5000,40,12,240,110,30,,,,,,,,,,,,,,,1.05e-06,23.693,0.66503,6.65e-06,3348,CH1,v1,
13390,20241202,26,Cs0.1FA0.9PbI2.8Br0.2,1.5,,,,,,,Me-2PACz,0.33,,,,,,,,,1000,10,5000,40,12,240,110,30,,,,,,,,,,,,,,,0.24965,15.459,0.09002,17.94,3348,CH2,v1,
13391,20241202,26,Cs0.1FA0.9PbI2.8Br0.2,1.5,,,,,,,Me-2PACz,0.33,,,,,,,,,1000,10,5000,40,12,240,110,30,,,,,,,,,,,,,,,7.2232,39.135,0.95414,19.344,3348,CH3,v1,
13392,20241202,26,Cs0.1FA0.9PbI2.8Br0.2,1.5,,,,,,,Me-2PACz,0.33,,,,,,,,,1000,10,5000,40,12,240,110,30,,,,,,,,,,,,,,,0.0,0.0,0.47646,25.121,3348,CH4,v1,
13393,20241202,26,Cs0.1FA0.9PbI2.8Br0.2,1.5,,,,,,,Me-2PACz,0.33,,,,,,,,,1000,10,5000,40,12,240,110,30,,,,,,,,,,,,,,,1.14e-06,31.316,0.59645,6.124e-06,3349,CH1,v1,
13394,20241202,26,Cs0.1FA0.9PbI2.8Br0.2,1.5,,,,,,,Me-2PACz,0.33,,,,,,,,,1000,10,5000,40,12,240,110,30,,,,,,,,,,,,,,,0.67293,24.008,0.15085,18.581,3349,CH2,v1,
13395,20241202,26,Cs0.1FA0.9PbI2.8Br0.2,1.5,,,,,,,Me-2PACz,0.33,,,,,,,,,1000,10,5000,40,12,240,110,30,,,,,,,,,,,,,,,0.23568,35.942,0.040162,16.327,3349,CH3,v1,
13396,20241202,26,Cs0.1FA0.9PbI2.8Br0.2,1.5,,,,,,,Me-2PACz,0.33,,,,,,,,,1000,10,5000,40,12,240,110,30,,,,,,,,,,,,,,,24.671,2538.4,0.047869,20.304,3349,CH4,v1,
13397,20241202,26,Cs0.1FA0.9PbI2.8Br0.2,1.5,,,,,,,Me-2PACz,0.33,,,,,,,,,1000,10,5000,40,12,240,110,30,,,,,,,,,,,,,,,2.15e-06,28.838,0.65874,1.1311e-05,3350,CH1,v1,
13398,20241202,26,Cs0.1FA0.9PbI2.8Br0.2,1.5,,,,,,,Me-2PACz,0.33,,,,,,,,,1000,10,5000,40,12,240,110,30,,,,,,,,,,,,,,,14.405,69.362,1.0248,20.265,3350,CH2,v1,
13399,20241202,26,Cs0.1FA0.9PbI2.8Br0.2,1.5,,,,,,,Me-2PACz,0.33,,,,,,,,,1000,10,5000,40,12,240,110,30,,,,,,,,,,,,,,,14.132,70.082,1.0274,19.628,3350,CH3,v1,
13400,20241202,26,Cs0.1FA0.9PbI2.8Br0.2,1.5,,,,,,,Me-2PACz,0.33,,,,,,,,,1000,10,5000,40,12,240,110,30,,,,,,,,,,,,,,,14.911,71.199,1.034,20.255,3350,CH4,v1,
13401,20241202,26,Cs0.2MA0.4FA0.4PbI2.8Br0.2,1.46,,,,,,,Me-2PACz,0.33,,,,,,,,,1000,10,5000,40,10,120,110,20,,,,,,,,,,,,,,,0.0,0.0,-0.097076,-0.83362,3351,CH1,v1,
13402,20241202,26,Cs0.2MA0.4FA0.4PbI2.8Br0.2,1.46,,,,,,,Me-2PACz,0.33,,,,,,,,,1000,10,5000,40,10,120,110,20,,,,,,,,,,,,,,,16.232,75.275,1.0773,20.016,3351,CH2,v1,
13403,20241202,26,Cs0.2MA0.4FA0.4PbI2.8Br0.2,1.46,,,,,,,Me-2PACz,0.33,,,,,,,,,1000,10,5000,40,10,120,110,20,,,,,,,,,,,,,,,16.099,76.892,1.0743,19.489,3351,CH3,v1,
13404,20241202,26,Cs0.2MA0.4FA0.4PbI2.8Br0.2,1.46,,,,,,,Me-2PACz,0.33,,,,,,,,,1000,10,5000,40,10,120,110,20,,,,,,,,,,,,,,,16.305,76.503,1.0701,19.916,3351,CH4,v1,
13405,20241202,26,Cs0.2MA0.4FA0.4PbI2.8Br0.2,1.46,,,,,,,Me-2PACz,0.33,,,,,,,,,1000,10,5000,40,10,120,110,20,,,,,,,,,,,,,,,0.0,0.0,0.99191,0.08615,3352,CH1,v1,
13406,20241202,26,Cs0.2MA0.4FA0.4PbI2.8Br0.2,1.46,,,,,,,Me-2PACz,0.33,,,,,,,,,1000,10,5000,40,10,120,110,20,,,,,,,,,,,,,,,4.3519,32.368,0.6818,19.72,3352,CH2,v1,
13407,20241202,26,Cs0.2MA0.4FA0.4PbI2.8Br0.2,1.46,,,,,,,Me-2PACz,0.33,,,,,,,,,1000,10,5000,40,10,120,110,20,,,,,,,,,,,,,,,12.846,63.868,1.046,19.23,3352,CH3,v1,
13408,20241202,26,Cs0.2MA0.4FA0.4PbI2.8Br0.2,1.46,,,,,,,Me-2PACz,0.33,,,,,,,,,1000,10,5000,40,10,120,110,20,,,,,,,,,,,,,,,10.25,50.876,1.0194,19.764,3352,CH4,v1,
13409,20241202,26,Cs0.2MA0.4FA0.4PbI2.8Br0.2,1.46,,,,,,,Me-2PACz,0.33,,,,,,,,,1000,10,5000,40,10,120,110,20,,,,,,,,,,,,,,,4.3606,54.078,1.0096,7.9864,3353,CH1,v1,
13410,20241202,26,Cs0.2MA0.4FA0.4PbI2.8Br0.2,1.46,,,,,,,Me-2PACz,0.33,,,,,,,,,1000,10,5000,40,10,120,110,20,,,,,,,,,,,,,,,15.553,74.413,1.0775,19.398,3353,CH2,v1,
13411,20241202,26,Cs0.2MA0.4FA0.4PbI2.8Br0.2,1.46,,,,,,,Me-2PACz,0.33,,,,,,,,,1000,10,5000,40,10,120,110,20,,,,,,,,,,,,,,,0.2238,18.975,0.070797,16.659,3353,CH3,v1,
13412,20241202,26,Cs0.2MA0.4FA0.4PbI2.8Br0.2,1.46,,,,,,,Me-2PACz,0.33,,,,,,,,,1000,10,5000,40,10,120,110,20,,,,,,,,,,,,,,,0.0,0.0,0.03035,14.823,3353,CH4,v1,
13413,20241202,26,Cs0.2MA0.4FA0.4PbI2.8Br0.2,1.46,,,,,,,Me-2PACz,0.33,,,,,,,,,1000,10,5000,40,10,120,110,20,,,,,,,,,,,,,,,0.0,0.0,0.0,-5.71e-06,3354,CH1,v1,
13414,20241202,26,Cs0.2MA0.4FA0.4PbI2.8Br0.2,1.46,,,,,,,Me-2PACz,0.33,,,,,,,,,1000,10,5000,40,10,120,110,20,,,,,,,,,,,,,,,0.0,0.0,-0.000545,-0.23017,3354,CH2,v1,
13415,20241202,26,Cs0.2MA0.4FA0.4PbI2.8Br0.2,1.46,,,,,,,Me-2PACz,0.33,,,,,,,,,1000,10,5000,40,10,120,110,20,,,,,,,,,,,,,,,0.0,0.0,0.007845,17.882,3354,CH3,v1,
13416,20241202,26,Cs0.2MA0.4FA0.4PbI2.8Br0.2,1.46,,,,,,,Me-2PACz,0.33,,,,,,,,,1000,10,5000,40,10,120,110,20,,,,,,,,,,,,,,,0.05187,51.995,0.00585,17.054,3354,CH4,v1,
13417,20241202,26,Cs0.2MA0.4FA0.4PbI2.8Br0.2,1.46,,,,,,,Me-2PACz,0.33,,,,,,,,,1000,10,5000,40,10,120,110,20,,,,,,,,,,,,,,,2.62e-08,28.961,0.16113,5.62e-07,3355,CH1,v1,
13418,20241202,26,Cs0.2MA0.4FA0.4PbI2.8Br0.2,1.46,,,,,,,Me-2PACz,0.33,,,,,,,,,1000,10,5000,40,10,120,110,20,,,,,,,,,,,,,,,7.0527,36.571,0.97081,19.865,3355,CH2,v1,
13419,20241202,26,Cs0.2MA0.4FA0.4PbI2.8Br0.2,1.46,,,,,,,Me-2PACz,0.33,,,,,,,,,1000,10,5000,40,10,120,110,20,,,,,,,,,,,,,,,16.045,77.142,1.0899,19.084,3355,CH3,v1,
13420,20241202,26,Cs0.2MA0.4FA0.4PbI2.8Br0.2,1.46,,,,,,,Me-2PACz,0.33,,,,,,,,,1000,10,5000,40,10,120,110,20,,,,,,,,,,,,,,,16.303,77.066,1.088,19.444,3355,CH4,v1,
13421,20241202,26,Cs0.2MA0.4FA0.4PbI2.8Br0.2,1.46,,,,,,,Me-2PACz,0.33,,,,,,,,,1000,10,5000,40,10,120,110,20,,,,,,,,,,,,,,,0.019739,61.107,1.1912,-0.027118,3356,CH1,v1,
13422,20241202,26,Cs0.2MA0.4FA0.4PbI2.8Br0.2,1.46,,,,,,,Me-2PACz,0.33,,,,,,,,,1000,10,5000,40,10,120,110,20,,,,,,,,,,,,,,,16.661,76.576,1.0743,20.252,3356,CH2,v1,
13423,20241202,26,Cs0.2MA0.4FA0.4PbI2.8Br0.2,1.46,,,,,,,Me-2PACz,0.33,,,,,,,,,1000,10,5000,40,10,120,110,20,,,,,,,,,,,,,,,16.051,76.262,1.0678,19.71,3356,CH3,v1,
13424,20241202,26,Cs0.2MA0.4FA0.4PbI2.8Br0.2,1.46,,,,,,,Me-2PACz,0.33,,,,,,,,,1000,10,5000,40,10,120,110,20,,,,,,,,,,,,,,,16.91,78.333,1.0689,20.195,3356,CH4,v1,
13425,20241202,26,Cs0.2MA0.4FA0.4PbI2.8Br0.2,1.46,,,,,,,Me-2PACz,0.33,,,,,,,,,1000,10,5000,40,10,120,110,20,,,,,,,,,,,,,,,0.0,0.0,0.0,2.7773,3357,CH1,v1,
13426,20241202,26,Cs0.2MA0.4FA0.4PbI2.8Br0.2,1.46,,,,,,,Me-2PACz,0.33,,,,,,,,,1000,10,5000,40,10,120,110,20,,,,,,,,,,,,,,,12.592,60.303,1.0422,20.036,3357,CH2,v1,
13427,20241202,26,Cs0.2MA0.4FA0.4PbI2.8Br0.2,1.46,,,,,,,Me-2PACz,0.33,,,,,,,,,1000,10,5000,40,10,120,110,20,,,,,,,,,,,,,,,15.814,76.653,1.0673,19.33,3357,CH3,v1,
13428,20241202,26,Cs0.2MA0.4FA0.4PbI2.8Br0.2,1.46,,,,,,,Me-2PACz,0.33,,,,,,,,,1000,10,5000,40,10,120,110,20,,,,,,,,,,,,,,,14.968,72.181,1.0365,20.007,3357,CH4,v1,
13429,20241202,26,Cs0.2MA0.4FA0.4PbI2.8Br0.2,1.46,,,,,,,Me-2PACz,0.33,,,,,,,,,1000,10,5000,40,10,120,110,20,,,,,,,,,,,,,,,0.0,0.0,-0.089534,0.26889,3358,CH1,v1,
13430,20241202,26,Cs0.2MA0.4FA0.4PbI2.8Br0.2,1.46,,,,,,,Me-2PACz,0.33,,,,,,,,,1000,10,5000,40,10,120,110,20,,,,,,,,,,,,,,,15.38,73.998,1.0719,19.39,3358,CH2,v1,
13431,20241202,26,Cs0.2MA0.4FA0.4PbI2.8Br0.2,1.46,,,,,,,Me-2PACz,0.33,,,,,,,,,1000,10,5000,40,10,120,110,20,,,,,,,,,,,,,,,0.6969,26.154,0.15075,17.676,3358,CH3,v1,
13432,20241202,26,Cs0.2MA0.4FA0.4PbI2.8Br0.2,1.46,,,,,,,Me-2PACz,0.33,,,,,,,,,1000,10,5000,40,10,120,110,20,,,,,,,,,,,,,,,6.314,268.28,0.14425,16.316,3358,CH4,v1,
13433,20241202,26,Cs0.2MA0.4FA0.4PbI2.8Br0.2,1.46,,,,,,,Me-2PACz,0.33,,,,,,,,,1000,10,5000,40,10,120,110,20,,,,,,,,,,,,,,,0.0,0.0,0.0,-3.06e-06,3359,CH1,v1,
13434,20241202,26,Cs0.2MA0.4FA0.4PbI2.8Br0.2,1.46,,,,,,,Me-2PACz,0.33,,,,,,,,,1000,10,5000,40,10,120,110,20,,,,,,,,,,,,,,,0.0,0.0,0.008301,9.3157,3359,CH2,v1,
13435,20241202,26,Cs0.2MA0.4FA0.4PbI2.8Br0.2,1.46,,,,,,,Me-2PACz,0.33,,,,,,,,,1000,10,5000,40,10,120,110,20,,,,,,,,,,,,,,,2.0522,1523.6,0.007563,17.81,3359,CH3,v1,
13436,20241202,26,Cs0.2MA0.4FA0.4PbI2.8Br0.2,1.46,,,,,,,Me-2PACz,0.33,,,,,,,,,1000,10,5000,40,10,120,110,20,,,,,,,,,,,,,,,0.080396,72.826,0.006227,17.729,3359,CH4,v1,
13437,20241202,26,Cs0.2MA0.4FA0.4PbI2.8Br0.2,1.46,,,,,,,Me-2PACz,0.33,,,,,,,,,1000,10,5000,40,10,120,110,20,,,,,,,,,,,,,,,0.0,0.0,0.99284,1.9487,3360,CH1,v1,
13438,20241202,26,Cs0.2MA0.4FA0.4PbI2.8Br0.2,1.46,,,,,,,Me-2PACz,0.33,,,,,,,,,1000,10,5000,40,10,120,110,20,,,,,,,,,,,,,,,16.911,77.586,1.0898,20.0,3360,CH2,v1,
13439,20241202,26,Cs0.2MA0.4FA0.4PbI2.8Br0.2,1.46,,,,,,,Me-2PACz,0.33,,,,,,,,,1000,10,5000,40,10,120,110,20,,,,,,,,,,,,,,,15.921,76.424,1.0858,19.186,3360,CH3,v1,
13440,20241202,26,Cs0.2MA0.4FA0.4PbI2.8Br0.2,1.46,,,,,,,Me-2PACz,0.33,,,,,,,,,1000,10,5000,40,10,120,110,20,,,,,,,,,,,,,,,16.042,76.484,1.0777,19.462,3360,CH4,v1,
13441,20241202,26,Cs0.05MA0.16FA0.79PbI2.9Br0.1,1.73,,,,,,,Me-2PACz,0.33,,,,,,,,,1000,10,5000,30,6,160,110,25,,,,,,,,,,,,,,,0.0,0.0,0.0,-8.53e-07,3361,CH1,v1,
13442,20241202,26,Cs0.05MA0.16FA0.79PbI2.9Br0.1,1.73,,,,,,,Me-2PACz,0.33,,,,,,,,,1000,10,5000,30,6,160,110,25,,,,,,,,,,,,,,,5.0003,2204.7,0.015701,14.444,3361,CH2,v1,
13443,20241202,26,Cs0.05MA0.16FA0.79PbI2.9Br0.1,1.73,,,,,,,Me-2PACz,0.33,,,,,,,,,1000,10,5000,30,6,160,110,25,,,,,,,,,,,,,,,0.050275,91.957,0.007106,7.6932,3361,CH3,v1,
13444,20241202,26,Cs0.05MA0.16FA0.79PbI2.9Br0.1,1.73,,,,,,,Me-2PACz,0.33,,,,,,,,,1000,10,5000,30,6,160,110,25,,,,,,,,,,,,,,,13.672,69.151,0.99075,19.956,3361,CH4,v1,
13445,20241202,26,Cs0.05MA0.16FA0.79PbI2.9Br0.1,1.73,,,,,,,Me-2PACz,0.33,,,,,,,,,1000,10,5000,30,6,160,110,25,,,,,,,,,,,,,,,1.47e-06,28.71,0.69651,7.329e-06,3362,CH1,v1,
13446,20241202,26,Cs0.05MA0.16FA0.79PbI2.9Br0.1,1.73,,,,,,,Me-2PACz,0.33,,,,,,,,,1000,10,5000,30,6,160,110,25,,,,,,,,,,,,,,,17.787,77.291,1.0359,22.216,3362,CH2,v1,
13447,20241202,26,Cs0.05MA0.16FA0.79PbI2.9Br0.1,1.73,,,,,,,Me-2PACz,0.33,,,,,,,,,1000,10,5000,30,6,160,110,25,,,,,,,,,,,,,,,17.136,77.026,1.0322,21.553,3362,CH3,v1,
13448,20241202,26,Cs0.05MA0.16FA0.79PbI2.9Br0.1,1.73,,,,,,,Me-2PACz,0.33,,,,,,,,,1000,10,5000,30,6,160,110,25,,,,,,,,,,,,,,,17.602,77.282,1.0331,22.048,3362,CH4,v1,
13449,20241202,26,Cs0.05MA0.16FA0.79PbI2.9Br0.1,1.73,,,,,,,Me-2PACz,0.33,,,,,,,,,1000,10,5000,30,6,160,110,25,,,,,,,,,,,,,,,0.0,0.0,0.0,-1.01e-06,3363,CH1,v1,
13450,20241202,26,Cs0.05MA0.16FA0.79PbI2.9Br0.1,1.73,,,,,,,Me-2PACz,0.33,,,,,,,,,1000,10,5000,30,6,160,110,25,,,,,,,,,,,,,,,2.4539,1555.2,0.011291,13.975,3363,CH2,v1,
13451,20241202,26,Cs0.05MA0.16FA0.79PbI2.9Br0.1,1.73,,,,,,,Me-2PACz,0.33,,,,,,,,,1000,10,5000,30,6,160,110,25,,,,,,,,,,,,,,,3.6919,30.419,0.59812,20.292,3363,CH3,v1,
13452,20241202,26,Cs0.05MA0.16FA0.79PbI2.9Br0.1,1.73,,,,,,,Me-2PACz,0.33,,,,,,,,,1000,10,5000,30,6,160,110,25,,,,,,,,,,,,,,,0.83632,117.98,0.038257,18.529,3363,CH4,v1,
13453,20241202,26,Cs0.05MA0.16FA0.79PbI2.9Br0.1,1.73,,,,,,,Me-2PACz,0.33,,,,,,,,,1000,10,5000,30,6,160,110,25,,,,,,,,,,,,,,,1.17e-06,26.751,0.7074,6.19e-06,3364,CH1,v1,
13454,20241202,26,Cs0.05MA0.16FA0.79PbI2.9Br0.1,1.73,,,,,,,Me-2PACz,0.33,,,,,,,,,1000,10,5000,30,6,160,110,25,,,,,,,,,,,,,,,17.36,78.051,1.0388,21.41,3364,CH2,v1,
13455,20241202,26,Cs0.05MA0.16FA0.79PbI2.9Br0.1,1.73,,,,,,,Me-2PACz,0.33,,,,,,,,,1000,10,5000,30,6,160,110,25,,,,,,,,,,,,,,,16.768,78.193,1.0335,20.75,3364,CH3,v1,
13456,20241202,26,Cs0.05MA0.16FA0.79PbI2.9Br0.1,1.73,,,,,,,Me-2PACz,0.33,,,,,,,,,1000,10,5000,30,6,160,110,25,,,,,,,,,,,,,,,17.3,77.859,1.038,21.408,3364,CH4,v1,
13457,20241202,26,Cs0.05MA0.16FA0.79PbI2.9Br0.1,1.73,,,,,,,Me-2PACz,0.33,,,,,,,,,1000,10,5000,30,6,160,110,25,,,,,,,,,,,,,,,0.0,0.0,0.057034,3.41e-07,3365,CH1,v1,
13458,20241202,26,Cs0.05MA0.16FA0.79PbI2.9Br0.1,1.73,,,,,,,Me-2PACz,0.33,,,,,,,,,1000,10,5000,30,6,160,110,25,,,,,,,,,,,,,,,16.564,78.356,1.029,20.543,3365,CH2,v1,
13459,20241202,26,Cs0.05MA0.16FA0.79PbI2.9Br0.1,1.73,,,,,,,Me-2PACz,0.33,,,,,,,,,1000,10,5000,30,6,160,110,25,,,,,,,,,,,,,,,1.0897,3218.2,0.004811,7.0378,3365,CH3,v1,
13460,20241202,26,Cs0.05MA0.16FA0.79PbI2.9Br0.1,1.73,,,,,,,Me-2PACz,0.33,,,,,,,,,1000,10,5000,30,6,160,110,25,,,,,,,,,,,,,,,15.754,75.998,1.0183,20.356,3365,CH4,v1,
13461,20241202,26,Cs0.05MA0.16FA0.79PbI2.9Br0.1,1.73,,,,,,,Me-2PACz,0.33,,,,,,,,,1000,10,5000,30,6,160,110,25,,,,,,,,,,,,,,,0.0,0.0,0.0,-8.49e-07,3366,CH1,v1,
13462,20241202,26,Cs0.05MA0.16FA0.79PbI2.9Br0.1,1.73,,,,,,,Me-2PACz,0.33,,,,,,,,,1000,10,5000,30,6,160,110,25,,,,,,,,,,,,,,,2.7761,23.585,0.58879,19.991,3366,CH2,v1,
13463,20241202,26,Cs0.05MA0.16FA0.79PbI2.9Br0.1,1.73,,,,,,,Me-2PACz,0.33,,,,,,,,,1000,10,5000,30,6,160,110,25,,,,,,,,,,,,,,,0.25975,185.65,0.012751,10.972,3366,CH3,v1,
13464,20241202,26,Cs0.05MA0.16FA0.79PbI2.9Br0.1,1.73,,,,,,,Me-2PACz,0.33,,,,,,,,,1000,10,5000,30,6,160,110,25,,,,,,,,,,,,,,,14.827,74.271,1.0076,19.813,3366,CH4,v1,
13465,20241202,26,Cs0.05MA0.16FA0.79PbI2.9Br0.1,1.73,,,,,,,Me-2PACz,0.33,,,,,,,,,1000,10,5000,30,6,160,110,25,,,,,,,,,,,,,,,8.41e-07,22.551,0.64732,5.76e-06,3367,CH1,v1,
13466,20241202,26,Cs0.05MA0.16FA0.79PbI2.9Br0.1,1.73,,,,,,,Me-2PACz,0.33,,,,,,,,,1000,10,5000,30,6,160,110,25,,,,,,,,,,,,,,,18.144,80.178,1.0269,22.036,3367,CH2,v1,
13467,20241202,26,Cs0.05MA0.16FA0.79PbI2.9Br0.1,1.73,,,,,,,Me-2PACz,0.33,,,,,,,,,1000,10,5000,30,6,160,110,25,,,,,,,,,,,,,,,16.821,76.804,1.0254,21.36,3367,CH3,v1,
13468,20241202,26,Cs0.05MA0.16FA0.79PbI2.9Br0.1,1.73,,,,,,,Me-2PACz,0.33,,,,,,,,,1000,10,5000,30,6,160,110,25,,,,,,,,,,,,,,,18.037,79.779,1.0307,21.936,3367,CH4,v1,
13469,20241202,26,Cs0.05MA0.16FA0.79PbI2.9Br0.1,1.73,,,,,,,Me-2PACz,0.33,,,,,,,,,1000,10,5000,30,6,160,110,25,,,,,,,,,,,,,,,0.0,0.0,0.0,-9.15e-07,3368,CH1,v1,
13470,20241202,26,Cs0.05MA0.16FA0.79PbI2.9Br0.1,1.73,,,,,,,Me-2PACz,0.33,,,,,,,,,1000,10,5000,30,6,160,110,25,,,,,,,,,,,,,,,0.0,0.0,0.090614,19.037,3368,CH2,v1,
13471,20241202,26,Cs0.05MA0.16FA0.79PbI2.9Br0.1,1.73,,,,,,,Me-2PACz,0.33,,,,,,,,,1000,10,5000,30,6,160,110,25,,,,,,,,,,,,,,,7.4661,41.206,0.90592,20.001,3368,CH3,v1,
13472,20241202,26,Cs0.05MA0.16FA0.79PbI2.9Br0.1,1.73,,,,,,,Me-2PACz,0.33,,,,,,,,,1000,10,5000,30,6,160,110,25,,,,,,,,,,,,,,,2.3979,27.281,0.42224,20.817,3368,CH4,v1,
13473,20241202,26,Cs0.05MA0.16FA0.79PbI2.9Br0.1,1.73,,,,,,,Me-2PACz,0.33,,,,,,,,,1000,10,5000,30,6,160,110,25,,,,,,,,,,,,,,,1.01e-06,24.293,0.68427,6.06e-06,3369,CH1,v1,
13474,20241202,26,Cs0.05MA0.16FA0.79PbI2.9Br0.1,1.73,,,,,,,Me-2PACz,0.33,,,,,,,,,1000,10,5000,30,6,160,110,25,,,,,,,,,,,,,,,17.534,80.043,1.0272,21.326,3369,CH2,v1,
13475,20241202,26,Cs0.05MA0.16FA0.79PbI2.9Br0.1,1.73,,,,,,,Me-2PACz,0.33,,,,,,,,,1000,10,5000,30,6,160,110,25,,,,,,,,,,,,,,,17.118,79.554,1.037,20.75,3369,CH3,v1,
13476,20241202,26,Cs0.05MA0.16FA0.79PbI2.9Br0.1,1.73,,,,,,,Me-2PACz,0.33,,,,,,,,,1000,10,5000,30,6,160,110,25,,,,,,,,,,,,,,,17.836,80.269,1.0383,21.4,3369,CH4,v1,
13477,20241202,26,Cs0.05MA0.16FA0.79PbI2.9Br0.1,1.73,,,,,,,Me-2PACz,0.33,,,,,,,,,1000,10,5000,30,6,160,110,25,,,,,,,,,,,,,,,1.2e-06,25.174,0.59518,8.02e-06,3370,CH1,v1,
13478,20241202,26,Cs0.05MA0.16FA0.79PbI2.9Br0.1,1.73,,,,,,,Me-2PACz,0.33,,,,,,,,,1000,10,5000,30,6,160,110,25,,,,,,,,,,,,,,,15.172,76.905,0.96725,20.396,3370,CH2,v1,
13479,20241202,26,Cs0.05MA0.16FA0.79PbI2.9Br0.1,1.73,,,,,,,Me-2PACz,0.33,,,,,,,,,1000,10,5000,30,6,160,110,25,,,,,,,,,,,,,,,0.0,0.0,0.013263,11.922,3370,CH3,v1,
13480,20241202,26,Cs0.05MA0.16FA0.79PbI2.9Br0.1,1.73,,,,,,,Me-2PACz,0.33,,,,,,,,,1000,10,5000,30,6,160,110,25,,,,,,,,,,,,,,,16.582,82.493,0.99777,20.146,3370,CH4,v1,
13481,20241202,26,Cs0.05MA0.1FA0.85PbI2.85Br0.15,1.65,,,,,,,Me-2PACz,0.33,,,,,,,,,1000,10,5000,30,10,160,100,20,,,,,,,,,,,,,,,0.0,0.0,0.0,-1.16e-06,3371,CH1,v1,
13482,20241202,26,Cs0.05MA0.1FA0.85PbI2.85Br0.15,1.65,,,,,,,Me-2PACz,0.33,,,,,,,,,1000,10,5000,30,10,160,100,20,,,,,,,,,,,,,,,14.521,69.928,1.0102,20.556,3371,CH2,v1,
13483,20241202,26,Cs0.05MA0.1FA0.85PbI2.85Br0.15,1.65,,,,,,,Me-2PACz,0.33,,,,,,,,,1000,10,5000,30,10,160,100,20,,,,,,,,,,,,,,,0.48614,64.225,0.044836,16.883,3371,CH3,v1,
13484,20241202,26,Cs0.05MA0.1FA0.85PbI2.85Br0.15,1.65,,,,,,,Me-2PACz,0.33,,,,,,,,,1000,10,5000,30,10,160,100,20,,,,,,,,,,,,,,,6.3936,3884.4,0.013183,12.485,3371,CH4,v1,
13485,20241202,26,Cs0.05MA0.1FA0.85PbI2.85Br0.15,1.65,,,,,,,Me-2PACz,0.33,,,,,,,,,1000,10,5000,30,10,160,100,20,,,,,,,,,,,,,,,8.3e-07,25.757,0.64771,4.98e-06,3372,CH1,v1,
13486,20241202,26,Cs0.05MA0.1FA0.85PbI2.85Br0.15,1.65,,,,,,,Me-2PACz,0.33,,,,,,,,,1000,10,5000,30,10,160,100,20,,,,,,,,,,,,,,,14.921,70.974,1.0169,20.674,3372,CH2,v1,
13487,20241202,26,Cs0.05MA0.1FA0.85PbI2.85Br0.15,1.65,,,,,,,Me-2PACz,0.33,,,,,,,,,1000,10,5000,30,10,160,100,20,,,,,,,,,,,,,,,12.969,65.604,1.0034,19.701,3372,CH3,v1,
13488,20241202,26,Cs0.05MA0.1FA0.85PbI2.85Br0.15,1.65,,,,,,,Me-2PACz,0.33,,,,,,,,,1000,10,5000,30,10,160,100,20,,,,,,,,,,,,,,,0.38244,37.507,0.063809,15.98,3372,CH4,v1,
13489,20241202,26,Cs0.05MA0.1FA0.85PbI2.85Br0.15,1.65,,,,,,,Me-2PACz,0.33,,,,,,,,,1000,10,5000,30,10,160,100,20,,,,,,,,,,,,,,,9.51e-07,30.452,0.62818,4.97e-06,3373,CH1,v1,
13490,20241202,26,Cs0.05MA0.1FA0.85PbI2.85Br0.15,1.65,,,,,,,Me-2PACz,0.33,,,,,,,,,1000,10,5000,30,10,160,100,20,,,,,,,,,,,,,,,0.0,0.0,0.00469,7.0288,3373,CH2,v1,
13491,20241202,26,Cs0.05MA0.1FA0.85PbI2.85Br0.15,1.65,,,,,,,Me-2PACz,0.33,,,,,,,,,1000,10,5000,30,10,160,100,20,,,,,,,,,,,,,,,14.04,67.585,1.004,20.691,3373,CH3,v1,
13492,20241202,26,Cs0.05MA0.1FA0.85PbI2.85Br0.15,1.65,,,,,,,Me-2PACz,0.33,,,,,,,,,1000,10,5000,30,10,160,100,20,,,,,,,,,,,,,,,13.412,64.53,1.0009,20.766,3373,CH4,v1,
13493,20241202,26,Cs0.05MA0.1FA0.85PbI2.85Br0.15,1.65,,,,,,,Me-2PACz,0.33,,,,,,,,,1000,10,5000,30,10,160,100,20,,,,,,,,,,,,,,,8.53e-07,26.94,0.65085,4.86e-06,3374,CH1,v1,
13494,20241202,26,Cs0.05MA0.1FA0.85PbI2.85Br0.15,1.65,,,,,,,Me-2PACz,0.33,,,,,,,,,1000,10,5000,30,10,160,100,20,,,,,,,,,,,,,,,14.343,70.888,1.0135,19.964,3374,CH2,v1,
13495,20241202,26,Cs0.05MA0.1FA0.85PbI2.85Br0.15,1.65,,,,,,,Me-2PACz,0.33,,,,,,,,,1000,10,5000,30,10,160,100,20,,,,,,,,,,,,,,,13.663,70.607,1.0102,19.156,3374,CH3,v1,
13496,20241202,26,Cs0.05MA0.1FA0.85PbI2.85Br0.15,1.65,,,,,,,Me-2PACz,0.33,,,,,,,,,1000,10,5000,30,10,160,100,20,,,,,,,,,,,,,,,10.626,55.593,0.97329,19.638,3374,CH4,v1,
13497,20241202,26,Cs0.05MA0.1FA0.85PbI2.85Br0.15,1.65,,,,,,,Me-2PACz,0.33,,,,,,,,,1000,10,5000,30,10,160,100,20,,,,,,,,,,,,,,,1.03e-06,34.815,0.6554,4.53e-06,3375,CH1,v1,
13498,20241202,26,Cs0.05MA0.1FA0.85PbI2.85Br0.15,1.65,,,,,,,Me-2PACz,0.33,,,,,,,,,1000,10,5000,30,10,160,100,20,,,,,,,,,,,,,,,14.914,68.787,1.0117,21.431,3375,CH2,v1,
13499,20241202,26,Cs0.05MA0.1FA0.85PbI2.85Br0.15,1.65,,,,,,,Me-2PACz,0.33,,,,,,,,,1000,10,5000,30,10,160,100,20,,,,,,,,,,,,,,,7.8398,41.438,0.88933,21.274,3375,CH3,v1,
13500,20241202,26,Cs0.05MA0.1FA0.85PbI2.85Br0.15,1.65,,,,,,,Me-2PACz,0.33,,,,,,,,,1000,10,5000,30,10,160,100,20,,,,,,,,,,,,,,,9.3186,44.288,0.95452,22.044,3375,CH4,v1,
13501,20241202,26,Cs0.05MA0.1FA0.85PbI2.85Br0.15,1.65,,,,,,,Me-2PACz,0.33,,,,,,,,,1000,10,5000,30,10,160,100,20,,,,,,,,,,,,,,,4.4e-09,2.16e+47,0.0,-1.34e-06,3376,CH1,v1,
13502,20241202,26,Cs0.05MA0.1FA0.85PbI2.85Br0.15,1.65,,,,,,,Me-2PACz,0.33,,,,,,,,,1000,10,5000,30,10,160,100,20,,,,,,,,,,,,,,,14.106,68.707,1.0068,20.392,3376,CH2,v1,
13503,20241202,26,Cs0.05MA0.1FA0.85PbI2.85Br0.15,1.65,,,,,,,Me-2PACz,0.33,,,,,,,,,1000,10,5000,30,10,160,100,20,,,,,,,,,,,,,,,0.0,0.0,0.14117,21.039,3376,CH3,v1,
13504,20241202,26,Cs0.05MA0.1FA0.85PbI2.85Br0.15,1.65,,,,,,,Me-2PACz,0.33,,,,,,,,,1000,10,5000,30,10,160,100,20,,,,,,,,,,,,,,,6.7573,143.77,0.24935,18.85,3376,CH4,v1,
13505,20241202,26,Cs0.05MA0.1FA0.85PbI2.85Br0.15,1.65,,,,,,,Me-2PACz,0.33,,,,,,,,,1000,10,5000,30,10,160,100,20,,,,,,,,,,,,,,,1.077e-06,24.856,0.67214,6.45e-06,3377,CH1,v1,
13506,20241202,26,Cs0.05MA0.1FA0.85PbI2.85Br0.15,1.65,,,,,,,Me-2PACz,0.33,,,,,,,,,1000,10,5000,30,10,160,100,20,,,,,,,,,,,,,,,14.956,71.107,1.02,20.621,3377,CH2,v1,
13507,20241202,26,Cs0.05MA0.1FA0.85PbI2.85Br0.15,1.65,,,,,,,Me-2PACz,0.33,,,,,,,,,1000,10,5000,30,10,160,100,20,,,,,,,,,,,,,,,13.845,70.047,1.0127,19.516,3377,CH3,v1,
13508,20241202,26,Cs0.05MA0.1FA0.85PbI2.85Br0.15,1.65,,,,,,,Me-2PACz,0.33,,,,,,,,,1000,10,5000,30,10,160,100,20,,,,,,,,,,,,,,,0.87913,27.682,0.16004,19.844,3377,CH4,v1,
13509,20241202,26,Cs0.05MA0.1FA0.85PbI2.85Br0.15,1.65,,,,,,,Me-2PACz,0.33,,,,,,,,,1000,10,5000,30,10,160,100,20,,,,,,,,,,,,,,,9.64e-07,24.356,0.65236,6.07e-06,3378,CH1,v1,
13510,20241202,26,Cs0.05MA0.1FA0.85PbI2.85Br0.15,1.65,,,,,,,Me-2PACz,0.33,,,,,,,,,1000,10,5000,30,10,160,100,20,,,,,,,,,,,,,,,1.1198,4706.6,0.004425,5.377,3378,CH2,v1,
13511,20241202,26,Cs0.05MA0.1FA0.85PbI2.85Br0.15,1.65,,,,,,,Me-2PACz,0.33,,,,,,,,,1000,10,5000,30,10,160,100,20,,,,,,,,,,,,,,,14.006,68.304,1.0074,20.356,3378,CH3,v1,
13512,20241202,26,Cs0.05MA0.1FA0.85PbI2.85Br0.15,1.65,,,,,,,Me-2PACz,0.33,,,,,,,,,1000,10,5000,30,10,160,100,20,,,,,,,,,,,,,,,14.845,71.006,1.0171,20.556,3378,CH4,v1,
13513,20241202,26,Cs0.05MA0.1FA0.85PbI2.85Br0.15,1.65,,,,,,,Me-2PACz,0.33,,,,,,,,,1000,10,5000,30,10,160,100,20,,,,,,,,,,,,,,,1.74e-06,29.211,0.67205,8.855e-06,3379,CH1,v1,
13514,20241202,26,Cs0.05MA0.1FA0.85PbI2.85Br0.15,1.65,,,,,,,Me-2PACz,0.33,,,,,,,,,1000,10,5000,30,10,160,100,20,,,,,,,,,,,,,,,14.45,71.255,1.0208,19.866,3379,CH2,v1,
13515,20241202,26,Cs0.05MA0.1FA0.85PbI2.85Br0.15,1.65,,,,,,,Me-2PACz,0.33,,,,,,,,,1000,10,5000,30,10,160,100,20,,,,,,,,,,,,,,,12.648,68.748,1.0145,18.136,3379,CH3,v1,
13516,20241202,26,Cs0.05MA0.1FA0.85PbI2.85Br0.15,1.65,,,,,,,Me-2PACz,0.33,,,,,,,,,1000,10,5000,30,10,160,100,20,,,,,,,,,,,,,,,13.596,68.408,1.0085,19.707,3379,CH4,v1,
13517,20241202,26,Cs0.05MA0.1FA0.85PbI2.85Br0.15,1.65,,,,,,,Me-2PACz,0.33,,,,,,,,,1000,10,5000,30,10,160,100,20,,,,,,,,,,,,,,,1e-06,24.003,0.63837,6.54e-06,3380,CH1,v1,
13518,20241202,26,Cs0.05MA0.1FA0.85PbI2.85Br0.15,1.65,,,,,,,Me-2PACz,0.33,,,,,,,,,1000,10,5000,30,10,160,100,20,,,,,,,,,,,,,,,15.585,72.558,1.0132,21.2,3380,CH2,v1,
13519,20241202,26,Cs0.05MA0.1FA0.85PbI2.85Br0.15,1.65,,,,,,,Me-2PACz,0.33,,,,,,,,,1000,10,5000,30,10,160,100,20,,,,,,,,,,,,,,,9.3155,48.573,0.92097,20.824,3380,CH3,v1,
13520,20241202,26,Cs0.05MA0.1FA0.85PbI2.85Br0.15,1.65,,,,,,,Me-2PACz,0.33,,,,,,,,,1000,10,5000,30,10,160,100,20,,,,,,,,,,,,,,,14.415,66.113,1.0079,21.632,3380,CH4,v1,
13521,20241202,26,Cs0.05MA0.1FA0.85PbI3.0,1.73,,,,,,,Me-2PACz,0.33,,,,,,,,,1000,10,5000,40,10,160,110,15,,,,,,,,,,,,,,,1.46e-06,25.759,0.65654,8.65e-06,3381,CH1,v1,
13522,20241202,26,Cs0.05MA0.1FA0.85PbI3.0,1.73,,,,,,,Me-2PACz,0.33,,,,,,,,,1000,10,5000,40,10,160,110,15,,,,,,,,,,,,,,,15.899,75.555,1.032,20.391,3381,CH2,v1,
13523,20241202,26,Cs0.05MA0.1FA0.85PbI3.0,1.73,,,,,,,Me-2PACz,0.33,,,,,,,,,1000,10,5000,40,10,160,110,15,,,,,,,,,,,,,,,15.006,73.777,1.0292,19.763,3381,CH3,v1,
13524,20241202,26,Cs0.05MA0.1FA0.85PbI3.0,1.73,,,,,,,Me-2PACz,0.33,,,,,,,,,1000,10,5000,40,10,160,110,15,,,,,,,,,,,,,,,15.056,71.834,1.029,20.369,3381,CH4,v1,
13525,20241202,26,Cs0.05MA0.1FA0.85PbI3.0,1.73,,,,,,,Me-2PACz,0.33,,,,,,,,,1000,10,5000,40,10,160,110,15,,,,,,,,,,,,,,,1.51e-06,24.23,0.65867,9.45e-06,3382,CH1,v1,
13526,20241202,26,Cs0.05MA0.1FA0.85PbI3.0,1.73,,,,,,,Me-2PACz,0.33,,,,,,,,,1000,10,5000,40,10,160,110,15,,,,,,,,,,,,,,,16.489,73.637,1.0397,21.538,3382,CH2,v1,
13527,20241202,26,Cs0.05MA0.1FA0.85PbI3.0,1.73,,,,,,,Me-2PACz,0.33,,,,,,,,,1000,10,5000,40,10,160,110,15,,,,,,,,,,,,,,,0.10222,50.326,0.0156,13.021,3382,CH3,v1,
13528,20241202,26,Cs0.05MA0.1FA0.85PbI3.0,1.73,,,,,,,Me-2PACz,0.33,,,,,,,,,1000,10,5000,40,10,160,110,15,,,,,,,,,,,,,,,6.441,4815.2,0.010947,12.22,3382,CH4,v1,
13529,20241202,26,Cs0.05MA0.1FA0.85PbI3.0,1.73,,,,,,,Me-2PACz,0.33,,,,,,,,,1000,10,5000,40,10,160,110,15,,,,,,,,,,,,,,,0.0,0.0,0.0,-2.08e-06,3383,CH1,v1,
13530,20241202,26,Cs0.05MA0.1FA0.85PbI3.0,1.73,,,,,,,Me-2PACz,0.33,,,,,,,,,1000,10,5000,40,10,160,110,15,,,,,,,,,,,,,,,16.193,73.836,1.0421,21.044,3383,CH2,v1,
13531,20241202,26,Cs0.05MA0.1FA0.85PbI3.0,1.73,,,,,,,Me-2PACz,0.33,,,,,,,,,1000,10,5000,40,10,160,110,15,,,,,,,,,,,,,,,4.1931,563.54,0.037812,19.678,3383,CH3,v1,
13532,20241202,26,Cs0.05MA0.1FA0.85PbI3.0,1.73,,,,,,,Me-2PACz,0.33,,,,,,,,,1000,10,5000,40,10,160,110,15,,,,,,,,,,,,,,,10.832,51.414,1.0048,20.967,3383,CH4,v1,
13533,20241202,26,Cs0.05MA0.1FA0.85PbI3.0,1.73,,,,,,,Me-2PACz,0.33,,,,,,,,,1000,10,5000,40,10,160,110,15,,,,,,,,,,,,,,,0.0,0.0,-0.082648,-7.95e-07,3384,CH1,v1,
13534,20241202,26,Cs0.05MA0.1FA0.85PbI3.0,1.73,,,,,,,Me-2PACz,0.33,,,,,,,,,1000,10,5000,40,10,160,110,15,,,,,,,,,,,,,,,13.617,67.721,1.0271,19.576,3384,CH2,v1,
13535,20241202,26,Cs0.05MA0.1FA0.85PbI3.0,1.73,,,,,,,Me-2PACz,0.33,,,,,,,,,1000,10,5000,40,10,160,110,15,,,,,,,,,,,,,,,12.727,64.903,1.023,19.169,3384,CH3,v1,
13536,20241202,26,Cs0.05MA0.1FA0.85PbI3.0,1.73,,,,,,,Me-2PACz,0.33,,,,,,,,,1000,10,5000,40,10,160,110,15,,,,,,,,,,,,,,,13.497,66.581,1.025,19.777,3384,CH4,v1,
13537,20241202,26,Cs0.05MA0.1FA0.85PbI3.0,1.73,,,,,,,Me-2PACz,0.33,,,,,,,,,1000,10,5000,40,10,160,110,15,,,,,,,,,,,,,,,0.0,0.0,0.0,-5.45e-07,3385,CH1,v1,
13538,20241202,26,Cs0.05MA0.1FA0.85PbI3.0,1.73,,,,,,,Me-2PACz,0.33,,,,,,,,,1000,10,5000,40,10,160,110,15,,,,,,,,,,,,,,,11.533,56.582,1.0085,20.21,3385,CH2,v1,
13539,20241202,26,Cs0.05MA0.1FA0.85PbI3.0,1.73,,,,,,,Me-2PACz,0.33,,,,,,,,,1000,10,5000,40,10,160,110,15,,,,,,,,,,,,,,,14.212,69.355,1.025,19.991,3385,CH3,v1,
13540,20241202,26,Cs0.05MA0.1FA0.85PbI3.0,1.73,,,,,,,Me-2PACz,0.33,,,,,,,,,1000,10,5000,40,10,160,110,15,,,,,,,,,,,,,,,14.037,66.88,1.0291,20.395,3385,CH4,v1,
13541,20241202,26,Cs0.05MA0.1FA0.85PbI3.0,1.73,,,,,,,Me-2PACz,0.33,,,,,,,,,1000,10,5000,40,10,160,110,15,,,,,,,,,,,,,,,1.84e-06,25.754,0.66326,1.0787e-05,3386,CH1,v1,
13542,20241202,26,Cs0.05MA0.1FA0.85PbI3.0,1.73,,,,,,,Me-2PACz,0.33,,,,,,,,,1000,10,5000,40,10,160,110,15,,,,,,,,,,,,,,,16.029,76.544,1.0348,20.236,3386,CH2,v1,
13543,20241202,26,Cs0.05MA0.1FA0.85PbI3.0,1.73,,,,,,,Me-2PACz,0.33,,,,,,,,,1000,10,5000,40,10,160,110,15,,,,,,,,,,,,,,,15.116,74.933,1.0304,19.578,3386,CH3,v1,
13544,20241202,26,Cs0.05MA0.1FA0.85PbI3.0,1.73,,,,,,,Me-2PACz,0.33,,,,,,,,,1000,10,5000,40,10,160,110,15,,,,,,,,,,,,,,,15.047,72.529,1.0317,20.109,3386,CH4,v1,
13545,20241202,26,Cs0.05MA0.1FA0.85PbI3.0,1.73,,,,,,,Me-2PACz,0.33,,,,,,,,,1000,10,5000,40,10,160,110,15,,,,,,,,,,,,,,,0.0084334,1.89e+47,0.0,2.9822,3387,CH1,v1,
13546,20241202,26,Cs0.05MA0.1FA0.85PbI3.0,1.73,,,,,,,Me-2PACz,0.33,,,,,,,,,1000,10,5000,40,10,160,110,15,,,,,,,,,,,,,,,16.63,74.283,1.0471,21.379,3387,CH2,v1,
13547,20241202,26,Cs0.05MA0.1FA0.85PbI3.0,1.73,,,,,,,Me-2PACz,0.33,,,,,,,,,1000,10,5000,40,10,160,110,15,,,,,,,,,,,,,,,0.12045,56.811,0.015502,13.677,3387,CH3,v1,
13548,20241202,26,Cs0.05MA0.1FA0.85PbI3.0,1.73,,,,,,,Me-2PACz,0.33,,,,,,,,,1000,10,5000,40,10,160,110,15,,,,,,,,,,,,,,,18.588,1100.1,0.072347,23.355,3387,CH4,v1,
13549,20241202,26,Cs0.05MA0.1FA0.85PbI3.0,1.73,,,,,,,Me-2PACz,0.33,,,,,,,,,1000,10,5000,40,10,160,110,15,,,,,,,,,,,,,,,1.74e-08,2.3e+47,0.0,-5.04e-06,3388,CH1,v1,
13550,20241202,26,Cs0.05MA0.1FA0.85PbI3.0,1.73,,,,,,,Me-2PACz,0.33,,,,,,,,,1000,10,5000,40,10,160,110,15,,,,,,,,,,,,,,,15.87,73.479,1.0433,20.702,3388,CH2,v1,
13551,20241202,26,Cs0.05MA0.1FA0.85PbI3.0,1.73,,,,,,,Me-2PACz,0.33,,,,,,,,,1000,10,5000,40,10,160,110,15,,,,,,,,,,,,,,,6.9636,36.4,0.9553,20.026,3388,CH3,v1,
13552,20241202,26,Cs0.05MA0.1FA0.85PbI3.0,1.73,,,,,,,Me-2PACz,0.33,,,,,,,,,1000,10,5000,40,10,160,110,15,,,,,,,,,,,,,,,14.545,68.61,1.031,20.563,3388,CH4,v1,
13553,20241202,26,Cs0.05MA0.1FA0.85PbI3.0,1.73,,,,,,,Me-2PACz,0.33,,,,,,,,,1000,10,5000,40,10,160,110,15,,,,,,,,,,,,,,,4.71e-08,42.977,0.10552,1.04e-06,3389,CH1,v1,
13554,20241202,26,Cs0.05MA0.1FA0.85PbI3.0,1.73,,,,,,,Me-2PACz,0.33,,,,,,,,,1000,10,5000,40,10,160,110,15,,,,,,,,,,,,,,,12.466,64.95,1.0239,18.746,3389,CH2,v1,
13555,20241202,26,Cs0.05MA0.1FA0.85PbI3.0,1.73,,,,,,,Me-2PACz,0.33,,,,,,,,,1000,10,5000,40,10,160,110,15,,,,,,,,,,,,,,,11.056,60.984,1.0171,17.825,3389,CH3,v1,
13556,20241202,26,Cs0.05MA0.1FA0.85PbI3.0,1.73,,,,,,,Me-2PACz,0.33,,,,,,,,,1000,10,5000,40,10,160,110,15,,,,,,,,,,,,,,,11.796,61.55,1.0201,18.787,3389,CH4,v1,
13557,20241202,26,Cs0.05MA0.1FA0.85PbI3.0,1.73,,,,,,,Me-2PACz,0.33,,,,,,,,,1000,10,5000,40,10,160,110,15,,,,,,,,,,,,,,,1.56e-08,2.82e+48,0.0,-3.7e-07,3390,CH1,v1,
13558,20241202,26,Cs0.05MA0.1FA0.85PbI3.0,1.73,,,,,,,Me-2PACz,0.33,,,,,,,,,1000,10,5000,40,10,160,110,15,,,,,,,,,,,,,,,13.091,66.179,1.0248,19.302,3390,CH2,v1,
13559,20241202,26,Cs0.05MA0.1FA0.85PbI3.0,1.73,,,,,,,Me-2PACz,0.33,,,,,,,,,1000,10,5000,40,10,160,110,15,,,,,,,,,,,,,,,12.235,63.892,1.0195,18.784,3390,CH3,v1,
13560,20241202,26,Cs0.05MA0.1FA0.85PbI3.0,1.73,,,,,,,Me-2PACz,0.33,,,,,,,,,1000,10,5000,40,10,160,110,15,,,,,,,,,,,,,,,10.617,56.657,1.0131,18.497,3390,CH4,v1,
13561,20241202,26,Cs0.05MA0.2FA0.75PbI2.8Br0.2,1.4,,,,,,,Me-2PACz,0.33,,,,,,,,,1200,10,5000,30,8,200,110,30,,,,,,,,,,,,,,,3.57e-08,1.78e+48,0.0,-1.34e-06,3391,CH1,v1,
13562,20241202,26,Cs0.05MA0.2FA0.75PbI2.8Br0.2,1.4,,,,,,,Me-2PACz,0.33,,,,,,,,,1200,10,5000,30,8,200,110,30,,,,,,,,,,,,,,,13.145,67.765,0.99917,19.414,3391,CH2,v1,
13563,20241202,26,Cs0.05MA0.2FA0.75PbI2.8Br0.2,1.4,,,,,,,Me-2PACz,0.33,,,,,,,,,1200,10,5000,30,8,200,110,30,,,,,,,,,,,,,,,1.4362,38.66,0.20098,18.484,3391,CH3,v1,
13564,20241202,26,Cs0.05MA0.2FA0.75PbI2.8Br0.2,1.4,,,,,,,Me-2PACz,0.33,,,,,,,,,1200,10,5000,30,8,200,110,30,,,,,,,,,,,,,,,13.228,67.588,1.0026,19.521,3391,CH4,v1,
13565,20241202,26,Cs0.05MA0.2FA0.75PbI2.8Br0.2,1.4,,,,,,,Me-2PACz,0.33,,,,,,,,,1200,10,5000,30,8,200,110,30,,,,,,,,,,,,,,,1.527e-06,25.06,0.65465,9.31e-06,3392,CH1,v1,
13566,20241202,26,Cs0.05MA0.2FA0.75PbI2.8Br0.2,1.4,,,,,,,Me-2PACz,0.33,,,,,,,,,1200,10,5000,30,8,200,110,30,,,,,,,,,,,,,,,2.2921,29.474,0.41066,18.937,3392,CH2,v1,
13567,20241202,26,Cs0.05MA0.2FA0.75PbI2.8Br0.2,1.4,,,,,,,Me-2PACz,0.33,,,,,,,,,1200,10,5000,30,8,200,110,30,,,,,,,,,,,,,,,2.6089,375.21,0.041612,16.71,3392,CH3,v1,
13568,20241202,26,Cs0.05MA0.2FA0.75PbI2.8Br0.2,1.4,,,,,,,Me-2PACz,0.33,,,,,,,,,1200,10,5000,30,8,200,110,30,,,,,,,,,,,,,,,12.836,68.272,0.99743,18.849,3392,CH4,v1,
13569,20241202,26,Cs0.05MA0.2FA0.75PbI2.8Br0.2,1.4,,,,,,,Me-2PACz,0.33,,,,,,,,,1200,10,5000,30,8,200,110,30,,,,,,,,,,,,,,,2.23e-06,27.949,0.65177,1.2257e-05,3393,CH1,v1,
13570,20241202,26,Cs0.05MA0.2FA0.75PbI2.8Br0.2,1.4,,,,,,,Me-2PACz,0.33,,,,,,,,,1200,10,5000,30,8,200,110,30,,,,,,,,,,,,,,,0.0,0.0,0.276,17.735,3393,CH2,v1,
13571,20241202,26,Cs0.05MA0.2FA0.75PbI2.8Br0.2,1.4,,,,,,,Me-2PACz,0.33,,,,,,,,,1200,10,5000,30,8,200,110,30,,,,,,,,,,,,,,,14.191,70.358,1.0134,19.902,3393,CH3,v1,
13572,20241202,26,Cs0.05MA0.2FA0.75PbI2.8Br0.2,1.4,,,,,,,Me-2PACz,0.33,,,,,,,,,1200,10,5000,30,8,200,110,30,,,,,,,,,,,,,,,14.541,70.219,1.013,20.442,3393,CH4,v1,
13573,20241202,26,Cs0.05MA0.2FA0.75PbI2.8Br0.2,1.4,,,,,,,Me-2PACz,0.33,,,,,,,,,1200,10,5000,30,8,200,110,30,,,,,,,,,,,,,,,7.12e-07,24.645,0.56552,5.11e-06,3394,CH1,v1,
13574,20241202,26,Cs0.05MA0.2FA0.75PbI2.8Br0.2,1.4,,,,,,,Me-2PACz,0.33,,,,,,,,,1200,10,5000,30,8,200,110,30,,,,,,,,,,,,,,,13.698,68.653,1.0152,19.653,3394,CH2,v1,
13575,20241202,26,Cs0.05MA0.2FA0.75PbI2.8Br0.2,1.4,,,,,,,Me-2PACz,0.33,,,,,,,,,1200,10,5000,30,8,200,110,30,,,,,,,,,,,,,,,12.774,67.726,0.99041,19.045,3394,CH3,v1,
13576,20241202,26,Cs0.05MA0.2FA0.75PbI2.8Br0.2,1.4,,,,,,,Me-2PACz,0.33,,,,,,,,,1200,10,5000,30,8,200,110,30,,,,,,,,,,,,,,,13.419,68.052,1.0044,19.634,3394,CH4,v1,
13577,20241202,26,Cs0.05MA0.2FA0.75PbI2.8Br0.2,1.4,,,,,,,Me-2PACz,0.33,,,,,,,,,1200,10,5000,30,8,200,110,30,,,,,,,,,,,,,,,2.43e-08,9.24e+47,0.0,-1.75e-06,3395,CH1,v1,
13578,20241202,26,Cs0.05MA0.2FA0.75PbI2.8Br0.2,1.4,,,,,,,Me-2PACz,0.33,,,,,,,,,1200,10,5000,30,8,200,110,30,,,,,,,,,,,,,,,14.816,71.055,1.015,20.544,3395,CH2,v1,
13579,20241202,26,Cs0.05MA0.2FA0.75PbI2.8Br0.2,1.4,,,,,,,Me-2PACz,0.33,,,,,,,,,1200,10,5000,30,8,200,110,30,,,,,,,,,,,,,,,4.6788,29.333,0.79612,20.036,3395,CH3,v1,
13580,20241202,26,Cs0.05MA0.2FA0.75PbI2.8Br0.2,1.4,,,,,,,Me-2PACz,0.33,,,,,,,,,1200,10,5000,30,8,200,110,30,,,,,,,,,,,,,,,14.271,69.667,1.0115,20.251,3395,CH4,v1,
13581,20241202,26,Cs0.05MA0.2FA0.75PbI2.8Br0.2,1.4,,,,,,,Me-2PACz,0.33,,,,,,,,,1200,10,5000,30,8,200,110,30,,,,,,,,,,,,,,,0.0,0.0,0.0,-7.55e-07,3396,CH1,v1,
13582,20241202,26,Cs0.05MA0.2FA0.75PbI2.8Br0.2,1.4,,,,,,,Me-2PACz,0.33,,,,,,,,,1200,10,5000,30,8,200,110,30,,,,,,,,,,,,,,,13.828,71.736,1.0002,19.273,3396,CH2,v1,
13583,20241202,26,Cs0.05MA0.2FA0.75PbI2.8Br0.2,1.4,,,,,,,Me-2PACz,0.33,,,,,,,,,1200,10,5000,30,8,200,110,30,,,,,,,,,,,,,,,4.5119,32.676,0.73126,18.882,3396,CH3,v1,
13584,20241202,26,Cs0.05MA0.2FA0.75PbI2.8Br0.2,1.4,,,,,,,Me-2PACz,0.33,,,,,,,,,1200,10,5000,30,8,200,110,30,,,,,,,,,,,,,,,13.845,72.299,0.99021,19.34,3396,CH4,v1,
13585,20241202,26,Cs0.05MA0.2FA0.75PbI2.8Br0.2,1.4,,,,,,,Me-2PACz,0.33,,,,,,,,,1200,10,5000,30,8,200,110,30,,,,,,,,,,,,,,,8.98e-07,23.229,0.60526,6.39e-06,3397,CH1,v1,
13586,20241202,26,Cs0.05MA0.2FA0.75PbI2.8Br0.2,1.4,,,,,,,Me-2PACz,0.33,,,,,,,,,1200,10,5000,30,8,200,110,30,,,,,,,,,,,,,,,5.4972,37.291,0.76576,19.25,3397,CH2,v1,
13587,20241202,26,Cs0.05MA0.2FA0.75PbI2.8Br0.2,1.4,,,,,,,Me-2PACz,0.33,,,,,,,,,1200,10,5000,30,8,200,110,30,,,,,,,,,,,,,,,0.0,0.0,0.24228,17.18,3397,CH3,v1,
13588,20241202,26,Cs0.05MA0.2FA0.75PbI2.8Br0.2,1.4,,,,,,,Me-2PACz,0.33,,,,,,,,,1200,10,5000,30,8,200,110,30,,,,,,,,,,,,,,,13.494,71.961,0.99994,18.753,3397,CH4,v1,
13589,20241202,26,Cs0.05MA0.2FA0.75PbI2.8Br0.2,1.4,,,,,,,Me-2PACz,0.33,,,,,,,,,1200,10,5000,30,8,200,110,30,,,,,,,,,,,,,,,8.13e-07,26.117,0.6552,4.75e-06,3398,CH1,v1,
