Repository: MI-Materials-Intelligence/Recipe-Language-Model

# Learning Layer

## Overview

In the learning layer, the formulas and parameters are encoded and then tokenised into recipes as inputs. Through atomic skills of data extraction, cleaning, and matching, these data are organised into standardised datasets, providing the basis for RLM training and iterative recipe refinement.

Key Atomic Skills:
- **Cleaning**: Preprocessing and outlier cleaning
- **Matching**: Matching data pairs based on variables
- **Extraction**: Data extraction from robotic boxes

File: seven_ai_layers_robotics/learning/data/data50764_from_db.csv (part 54 of 253)
No,date,rank,Formula PVK,Concentration PVK,Formula Additive 1,Concentration Additive 1,Formula Additive 2,Concentration Additive 2,Formula Additive 3,Concentration Additive 3,Formula SAM 1,Concentration SAM 1,Formula SAM 2,Concentration SAM 2,Formula SAM 3,Concentration SAM 3,Spin Coating Speed SAM,Spin Coating Time SAM,Annealed Temperature SAM,Annealed Time SAM,Spin Coating Speed PVK 1,Spin Coating Time PVK 1,Spin Coating Speed PVK 2,Spin Coating Time PVK 2,Antisolvent Dropping Timing,Antisolvent Volume,Annealed Temperature PVK,Annealed Time PVK,Formula Passivator 1,Concentration Passivator 1,Formula Passivator 2,Concentration Passivator 2,Formula Passivator 3,Concentration Passivator 3,Formula Passivator 4,Concentration Passivator 4,Spin Coating Speed Passivator,Spin Coating Time Passivator,Passivator Dropping Timing,Passivator Volume,Annealed Temperature Passivator,Annealed Time Passivator,PCE,FF,Voc,Jsc,Product,Channel,From,upload_time
13590,20241202,26,Cs0.05MA0.2FA0.75PbI2.8Br0.2,1.4,,,,,,,Me-2PACz,0.33,,,,,,,,,1200,10,5000,30,8,200,110,30,,,,,,,,,,,,,,,1.9137,25.491,0.37785,19.868,3398,CH2,v1,
13591,20241202,26,Cs0.05MA0.2FA0.75PbI2.8Br0.2,1.4,,,,,,,Me-2PACz,0.33,,,,,,,,,1200,10,5000,30,8,200,110,30,,,,,,,,,,,,,,,14.328,71.899,1.0172,19.591,3398,CH3,v1,
13592,20241202,26,Cs0.05MA0.2FA0.75PbI2.8Br0.2,1.4,,,,,,,Me-2PACz,0.33,,,,,,,,,1200,10,5000,30,8,200,110,30,,,,,,,,,,,,,,,14.921,72.641,1.0165,20.207,3398,CH4,v1,
13593,20241202,26,Cs0.05MA0.2FA0.75PbI2.8Br0.2,1.4,,,,,,,Me-2PACz,0.33,,,,,,,,,1200,10,5000,30,8,200,110,30,,,,,,,,,,,,,,,7.36e-07,25.053,0.53997,5.44e-06,3399,CH1,v1,
13594,20241202,26,Cs0.05MA0.2FA0.75PbI2.8Br0.2,1.4,,,,,,,Me-2PACz,0.33,,,,,,,,,1200,10,5000,30,8,200,110,30,,,,,,,,,,,,,,,14.434,76.199,0.95531,19.829,3399,CH2,v1,
13595,20241202,26,Cs0.05MA0.2FA0.75PbI2.8Br0.2,1.4,,,,,,,Me-2PACz,0.33,,,,,,,,,1200,10,5000,30,8,200,110,30,,,,,,,,,,,,,,,13.028,74.564,0.91351,19.126,3399,CH3,v1,
13596,20241202,26,Cs0.05MA0.2FA0.75PbI2.8Br0.2,1.4,,,,,,,Me-2PACz,0.33,,,,,,,,,1200,10,5000,30,8,200,110,30,,,,,,,,,,,,,,,14.195,74.659,0.97103,19.58,3399,CH4,v1,
13597,20241202,26,Cs0.05MA0.2FA0.75PbI2.8Br0.2,1.4,,,,,,,Me-2PACz,0.33,,,,,,,,,1200,10,5000,30,8,200,110,30,,,,,,,,,,,,,,,1.19e-08,5.84e+47,0.0,-1.35e-06,3400,CH1,v1,
13598,20241202,26,Cs0.05MA0.2FA0.75PbI2.8Br0.2,1.4,,,,,,,Me-2PACz,0.33,,,,,,,,,1200,10,5000,30,8,200,110,30,,,,,,,,,,,,,,,15.249,78.265,0.95749,20.348,3400,CH2,v1,
13599,20241202,26,Cs0.05MA0.2FA0.75PbI2.8Br0.2,1.4,,,,,,,Me-2PACz,0.33,,,,,,,,,1200,10,5000,30,8,200,110,30,,,,,,,,,,,,,,,9.4504,52.142,0.92611,19.571,3400,CH3,v1,
13600,20241202,26,Cs0.05MA0.2FA0.75PbI2.8Br0.2,1.4,,,,,,,Me-2PACz,0.33,,,,,,,,,1200,10,5000,30,8,200,110,30,,,,,,,,,,,,,,,14.859,73.668,1.0068,20.034,3400,CH4,v1,
13601,20241202,26,Cs0.10MA0.20FA0.70PbI2.75Br0.25,1.38,,,,,,,Me-2PACz,0.33,,,,,,,,,950,10,5000,30,8,160,105,20,,,,,,,,,,,,,,,1.24e-06,26.232,0.66885,7.08e-06,3401,CH1,v1,
13602,20241202,26,Cs0.10MA0.20FA0.70PbI2.75Br0.25,1.38,,,,,,,Me-2PACz,0.33,,,,,,,,,950,10,5000,30,8,160,105,20,,,,,,,,,,,,,,,15.043,73.718,1.0386,19.648,3401,CH2,v1,
13603,20241202,26,Cs0.10MA0.20FA0.70PbI2.75Br0.25,1.38,,,,,,,Me-2PACz,0.33,,,,,,,,,950,10,5000,30,8,160,105,20,,,,,,,,,,,,,,,14.264,72.6,1.0281,19.109,3401,CH3,v1,
13604,20241202,26,Cs0.10MA0.20FA0.70PbI2.75Br0.25,1.38,,,,,,,Me-2PACz,0.33,,,,,,,,,950,10,5000,30,8,160,105,20,,,,,,,,,,,,,,,14.926,73.496,1.032,19.679,3401,CH4,v1,
13605,20241202,26,Cs0.10MA0.20FA0.70PbI2.75Br0.25,1.38,,,,,,,Me-2PACz,0.33,,,,,,,,,950,10,5000,30,8,160,105,20,,,,,,,,,,,,,,,1.15e-06,26.678,0.65569,6.59e-06,3402,CH1,v1,
13606,20241202,26,Cs0.10MA0.20FA0.70PbI2.75Br0.25,1.38,,,,,,,Me-2PACz,0.33,,,,,,,,,950,10,5000,30,8,160,105,20,,,,,,,,,,,,,,,14.055,70.813,1.0295,19.278,3402,CH2,v1,
13607,20241202,26,Cs0.10MA0.20FA0.70PbI2.75Br0.25,1.38,,,,,,,Me-2PACz,0.33,,,,,,,,,950,10,5000,30,8,160,105,20,,,,,,,,,,,,,,,13.588,70.514,1.0278,18.749,3402,CH3,v1,
13608,20241202,26,Cs0.10MA0.20FA0.70PbI2.75Br0.25,1.38,,,,,,,Me-2PACz,0.33,,,,,,,,,950,10,5000,30,8,160,105,20,,,,,,,,,,,,,,,14.327,73.051,1.0313,19.017,3402,CH4,v1,
13609,20241202,26,Cs0.10MA0.20FA0.70PbI2.75Br0.25,1.38,,,,,,,Me-2PACz,0.33,,,,,,,,,950,10,5000,30,8,160,105,20,,,,,,,,,,,,,,,1.01e-06,27.503,0.6652,5.53e-06,3403,CH1,v1,
13610,20241202,26,Cs0.10MA0.20FA0.70PbI2.75Br0.25,1.38,,,,,,,Me-2PACz,0.33,,,,,,,,,950,10,5000,30,8,160,105,20,,,,,,,,,,,,,,,1.5618,305.62,0.031725,16.107,3403,CH2,v1,
13611,20241202,26,Cs0.10MA0.20FA0.70PbI2.75Br0.25,1.38,,,,,,,Me-2PACz,0.33,,,,,,,,,950,10,5000,30,8,160,105,20,,,,,,,,,,,,,,,1.6992,24.692,0.35157,19.574,3403,CH3,v1,
13612,20241202,26,Cs0.10MA0.20FA0.70PbI2.75Br0.25,1.38,,,,,,,Me-2PACz,0.33,,,,,,,,,950,10,5000,30,8,160,105,20,,,,,,,,,,,,,,,3.2182,89.888,0.17728,20.195,3403,CH4,v1,
13613,20241202,26,Cs0.10MA0.20FA0.70PbI2.75Br0.25,1.38,,,,,,,Me-2PACz,0.33,,,,,,,,,950,10,5000,30,8,160,105,20,,,,,,,,,,,,,,,1.17e-06,28.02,0.67142,6.23e-06,3404,CH1,v1,
13614,20241202,26,Cs0.10MA0.20FA0.70PbI2.75Br0.25,1.38,,,,,,,Me-2PACz,0.33,,,,,,,,,950,10,5000,30,8,160,105,20,,,,,,,,,,,,,,,1.0468,159.65,0.038511,17.025,3404,CH2,v1,
13615,20241202,26,Cs0.10MA0.20FA0.70PbI2.75Br0.25,1.38,,,,,,,Me-2PACz,0.33,,,,,,,,,950,10,5000,30,8,160,105,20,,,,,,,,,,,,,,,0.3087,131.51,0.01701,13.799,3404,CH3,v1,
13616,20241202,26,Cs0.10MA0.20FA0.70PbI2.75Br0.25,1.38,,,,,,,Me-2PACz,0.33,,,,,,,,,950,10,5000,30,8,160,105,20,,,,,,,,,,,,,,,10.0,1954.8,0.028524,17.936,3404,CH4,v1,
13617,20241202,26,Cs0.10MA0.20FA0.70PbI2.75Br0.25,1.38,,,,,,,Me-2PACz,0.33,,,,,,,,,950,10,5000,30,8,160,105,20,,,,,,,,,,,,,,,1.25e-06,26.337,0.6624,7.15e-06,3405,CH1,v1,
13618,20241202,26,Cs0.10MA0.20FA0.70PbI2.75Br0.25,1.38,,,,,,,Me-2PACz,0.33,,,,,,,,,950,10,5000,30,8,160,105,20,,,,,,,,,,,,,,,13.49,66.615,0.9942,20.369,3405,CH2,v1,
13619,20241202,26,Cs0.10MA0.20FA0.70PbI2.75Br0.25,1.38,,,,,,,Me-2PACz,0.33,,,,,,,,,950,10,5000,30,8,160,105,20,,,,,,,,,,,,,,,13.635,68.495,1.0096,19.717,3405,CH3,v1,
13620,20241202,26,Cs0.10MA0.20FA0.70PbI2.75Br0.25,1.38,,,,,,,Me-2PACz,0.33,,,,,,,,,950,10,5000,30,8,160,105,20,,,,,,,,,,,,,,,14.4,69.468,1.0161,20.401,3405,CH4,v1,
13621,20241202,26,Cs0.10MA0.20FA0.70PbI2.75Br0.25,1.38,,,,,,,Me-2PACz,0.33,,,,,,,,,950,10,5000,30,8,160,105,20,,,,,,,,,,,,,,,1.15e-06,26.077,0.665,6.64e-06,3406,CH1,v1,
13622,20241202,26,Cs0.10MA0.20FA0.70PbI2.75Br0.25,1.38,,,,,,,Me-2PACz,0.33,,,,,,,,,950,10,5000,30,8,160,105,20,,,,,,,,,,,,,,,15.331,76.05,1.0382,19.416,3406,CH2,v1,
13623,20241202,26,Cs0.10MA0.20FA0.70PbI2.75Br0.25,1.38,,,,,,,Me-2PACz,0.33,,,,,,,,,950,10,5000,30,8,160,105,20,,,,,,,,,,,,,,,14.298,74.157,1.0297,18.724,3406,CH3,v1,
13624,20241202,26,Cs0.10MA0.20FA0.70PbI2.75Br0.25,1.38,,,,,,,Me-2PACz,0.33,,,,,,,,,950,10,5000,30,8,160,105,20,,,,,,,,,,,,,,,4.5218,73.375,1.0319,5.9722,3406,CH4,v1,
13625,20241202,26,Cs0.10MA0.20FA0.70PbI2.75Br0.25,1.38,,,,,,,Me-2PACz,0.33,,,,,,,,,950,10,5000,30,8,160,105,20,,,,,,,,,,,,,,,1.7e-06,26.349,0.65406,9.89e-06,3407,CH1,v1,
13626,20241202,26,Cs0.10MA0.20FA0.70PbI2.75Br0.25,1.38,,,,,,,Me-2PACz,0.33,,,,,,,,,950,10,5000,30,8,160,105,20,,,,,,,,,,,,,,,14.395,73.423,1.0306,19.023,3407,CH2,v1,
13627,20241202,26,Cs0.10MA0.20FA0.70PbI2.75Br0.25,1.38,,,,,,,Me-2PACz,0.33,,,,,,,,,950,10,5000,30,8,160,105,20,,,,,,,,,,,,,,,14.09,73.825,1.0311,18.509,3407,CH3,v1,
13628,20241202,26,Cs0.10MA0.20FA0.70PbI2.75Br0.25,1.38,,,,,,,Me-2PACz,0.33,,,,,,,,,950,10,5000,30,8,160,105,20,,,,,,,,,,,,,,,14.614,75.343,1.0305,18.823,3407,CH4,v1,
13629,20241202,26,Cs0.10MA0.20FA0.70PbI2.75Br0.25,1.38,,,,,,,Me-2PACz,0.33,,,,,,,,,950,10,5000,30,8,160,105,20,,,,,,,,,,,,,,,0.0,0.0,0.98281,-0.14941,3408,CH1,v1,
13630,20241202,26,Cs0.10MA0.20FA0.70PbI2.75Br0.25,1.38,,,,,,,Me-2PACz,0.33,,,,,,,,,950,10,5000,30,8,160,105,20,,,,,,,,,,,,,,,0.0,0.0,0.066634,17.825,3408,CH2,v1,
13631,20241202,26,Cs0.10MA0.20FA0.70PbI2.75Br0.25,1.38,,,,,,,Me-2PACz,0.33,,,,,,,,,950,10,5000,30,8,160,105,20,,,,,,,,,,,,,,,5.7755,34.444,0.84842,19.764,3408,CH3,v1,
13632,20241202,26,Cs0.10MA0.20FA0.70PbI2.75Br0.25,1.38,,,,,,,Me-2PACz,0.33,,,,,,,,,950,10,5000,30,8,160,105,20,,,,,,,,,,,,,,,6.5164,151.24,0.21219,20.305,3408,CH4,v1,
13633,20241202,26,Cs0.10MA0.20FA0.70PbI2.75Br0.25,1.38,,,,,,,Me-2PACz,0.33,,,,,,,,,950,10,5000,30,8,160,105,20,,,,,,,,,,,,,,,0.0047525,7.81e+47,0.0,0.40584,3409,CH1,v1,
13634,20241202,26,Cs0.10MA0.20FA0.70PbI2.75Br0.25,1.38,,,,,,,Me-2PACz,0.33,,,,,,,,,950,10,5000,30,8,160,105,20,,,,,,,,,,,,,,,0.25851,15.542,0.092989,17.887,3409,CH2,v1,
13635,20241202,26,Cs0.10MA0.20FA0.70PbI2.75Br0.25,1.38,,,,,,,Me-2PACz,0.33,,,,,,,,,950,10,5000,30,8,160,105,20,,,,,,,,,,,,,,,0.1308,30.151,0.028588,15.175,3409,CH3,v1,
13636,20241202,26,Cs0.10MA0.20FA0.70PbI2.75Br0.25,1.38,,,,,,,Me-2PACz,0.33,,,,,,,,,950,10,5000,30,8,160,105,20,,,,,,,,,,,,,,,3.7399,325.92,0.06539,17.549,3409,CH4,v1,
13637,20241202,26,Cs0.10MA0.20FA0.70PbI2.75Br0.25,1.38,,,,,,,Me-2PACz,0.33,,,,,,,,,950,10,5000,30,8,160,105,20,,,,,,,,,,,,,,,1.78e-06,24.545,0.64714,1.1209e-05,3410,CH1,v1,
13638,20241202,26,Cs0.10MA0.20FA0.70PbI2.75Br0.25,1.38,,,,,,,Me-2PACz,0.33,,,,,,,,,950,10,5000,30,8,160,105,20,,,,,,,,,,,,,,,14.121,69.849,0.99419,20.335,3410,CH2,v1,
13639,20241202,26,Cs0.10MA0.20FA0.70PbI2.75Br0.25,1.38,,,,,,,Me-2PACz,0.33,,,,,,,,,950,10,5000,30,8,160,105,20,,,,,,,,,,,,,,,13.737,69.335,1.0076,19.662,3410,CH3,v1,
13640,20241202,26,Cs0.10MA0.20FA0.70PbI2.75Br0.25,1.38,,,,,,,Me-2PACz,0.33,,,,,,,,,950,10,5000,30,8,160,105,20,,,,,,,,,,,,,,,14.84,71.762,1.0176,20.322,3410,CH4,v1,
13641,20241202,26,Cs0.15MA0.15FA0.7PbI2.85Br0.15,1.3,,,,,,,Me-2PACz,0.33,,,,,,,,,1000,10,5000,30,12,160,100,45,,,,,,,,,,,,,,,1.93e-07,14.409,0.35681,3.76e-06,3411,CH1,v1,
13642,20241202,26,Cs0.15MA0.15FA0.7PbI2.85Br0.15,1.3,,,,,,,Me-2PACz,0.33,,,,,,,,,1000,10,5000,30,12,160,100,45,,,,,,,,,,,,,,,12.583,65.91,0.98711,19.341,3411,CH2,v1,
13643,20241202,26,Cs0.15MA0.15FA0.7PbI2.85Br0.15,1.3,,,,,,,Me-2PACz,0.33,,,,,,,,,1000,10,5000,30,12,160,100,45,,,,,,,,,,,,,,,12.478,67.392,0.99309,18.644,3411,CH3,v1,
13644,20241202,26,Cs0.15MA0.15FA0.7PbI2.85Br0.15,1.3,,,,,,,Me-2PACz,0.33,,,,,,,,,1000,10,5000,30,12,160,100,45,,,,,,,,,,,,,,,12.703,67.017,0.995,19.05,3411,CH4,v1,
13645,20241202,26,Cs0.15MA0.15FA0.7PbI2.85Br0.15,1.3,,,,,,,Me-2PACz,0.33,,,,,,,,,1000,10,5000,30,12,160,100,45,,,,,,,,,,,,,,,2.12e-08,7.8e+47,0.0,-1.81e-06,3412,CH1,v1,
13646,20241202,26,Cs0.15MA0.15FA0.7PbI2.85Br0.15,1.3,,,,,,,Me-2PACz,0.33,,,,,,,,,1000,10,5000,30,12,160,100,45,,,,,,,,,,,,,,,1.7237,28.354,0.32891,18.482,3412,CH2,v1,
13647,20241202,26,Cs0.15MA0.15FA0.7PbI2.85Br0.15,1.3,,,,,,,Me-2PACz,0.33,,,,,,,,,1000,10,5000,30,12,160,100,45,,,,,,,,,,,,,,,2.4575,77.238,0.17051,18.66,3412,CH3,v1,
13648,20241202,26,Cs0.15MA0.15FA0.7PbI2.85Br0.15,1.3,,,,,,,Me-2PACz,0.33,,,,,,,,,1000,10,5000,30,12,160,100,45,,,,,,,,,,,,,,,2.5902,178.06,0.083957,17.327,3412,CH4,v1,
13649,20241202,26,Cs0.15MA0.15FA0.7PbI2.85Br0.15,1.3,,,,,,,Me-2PACz,0.33,,,,,,,,,1000,10,5000,30,12,160,100,45,,,,,,,,,,,,,,,1.19e-06,28.206,0.62983,6.69e-06,3413,CH1,v1,
13650,20241202,26,Cs0.15MA0.15FA0.7PbI2.85Br0.15,1.3,,,,,,,Me-2PACz,0.33,,,,,,,,,1000,10,5000,30,12,160,100,45,,,,,,,,,,,,,,,13.611,69.082,1.0009,19.684,3413,CH2,v1,
13651,20241202,26,Cs0.15MA0.15FA0.7PbI2.85Br0.15,1.3,,,,,,,Me-2PACz,0.33,,,,,,,,,1000,10,5000,30,12,160,100,45,,,,,,,,,,,,,,,12.978,68.676,0.98851,19.117,3413,CH3,v1,
13652,20241202,26,Cs0.15MA0.15FA0.7PbI2.85Br0.15,1.3,,,,,,,Me-2PACz,0.33,,,,,,,,,1000,10,5000,30,12,160,100,45,,,,,,,,,,,,,,,12.739,66.091,0.96854,19.901,3413,CH4,v1,
13653,20241202,26,Cs0.15MA0.15FA0.7PbI2.85Br0.15,1.3,,,,,,,Me-2PACz,0.33,,,,,,,,,1000,10,5000,30,12,160,100,45,,,,,,,,,,,,,,,1e-09,4.24e+46,0.0,-1.54e-06,3414,CH1,v1,
13654,20241202,26,Cs0.15MA0.15FA0.7PbI2.85Br0.15,1.3,,,,,,,Me-2PACz,0.33,,,,,,,,,1000,10,5000,30,12,160,100,45,,,,,,,,,,,,,,,1.4248,27.324,0.2737,19.052,3414,CH2,v1,
13655,20241202,26,Cs0.15MA0.15FA0.7PbI2.85Br0.15,1.3,,,,,,,Me-2PACz,0.33,,,,,,,,,1000,10,5000,30,12,160,100,45,,,,,,,,,,,,,,,8.0968,45.358,0.91138,19.587,3414,CH3,v1,
13656,20241202,26,Cs0.15MA0.15FA0.7PbI2.85Br0.15,1.3,,,,,,,Me-2PACz,0.33,,,,,,,,,1000,10,5000,30,12,160,100,45,,,,,,,,,,,,,,,0.0,0.0,0.03607,2.837e-06,3414,CH4,v1,
13657,20241202,26,Cs0.15MA0.15FA0.7PbI2.85Br0.15,1.3,,,,,,,Me-2PACz,0.33,,,,,,,,,1000,10,5000,30,12,160,100,45,,,,,,,,,,,,,,,8.84e-07,35.775,0.5661,4.36e-06,3415,CH1,v1,
13658,20241202,26,Cs0.15MA0.15FA0.7PbI2.85Br0.15,1.3,,,,,,,Me-2PACz,0.33,,,,,,,,,1000,10,5000,30,12,160,100,45,,,,,,,,,,,,,,,0.246,449.43,0.008284,6.6076,3415,CH2,v1,
13659,20241202,26,Cs0.15MA0.15FA0.7PbI2.85Br0.15,1.3,,,,,,,Me-2PACz,0.33,,,,,,,,,1000,10,5000,30,12,160,100,45,,,,,,,,,,,,,,,3.6633,30.707,0.59722,19.976,3415,CH3,v1,
13660,20241202,26,Cs0.15MA0.15FA0.7PbI2.85Br0.15,1.3,,,,,,,Me-2PACz,0.33,,,,,,,,,1000,10,5000,30,12,160,100,45,,,,,,,,,,,,,,,0.057234,4.81e+49,0.0,-0.079402,3415,CH4,v1,
13661,20241202,26,Cs0.15MA0.15FA0.7PbI2.85Br0.15,1.3,,,,,,,Me-2PACz,0.33,,,,,,,,,1000,10,5000,30,12,160,100,45,,,,,,,,,,,,,,,4.53e-07,26.303,0.47523,3.63e-06,3416,CH1,v1,
13662,20241202,26,Cs0.15MA0.15FA0.7PbI2.85Br0.15,1.3,,,,,,,Me-2PACz,0.33,,,,,,,,,1000,10,5000,30,12,160,100,45,,,,,,,,,,,,,,,12.552,73.459,0.86719,19.704,3416,CH2,v1,
13663,20241202,26,Cs0.15MA0.15FA0.7PbI2.85Br0.15,1.3,,,,,,,Me-2PACz,0.33,,,,,,,,,1000,10,5000,30,12,160,100,45,,,,,,,,,,,,,,,12.581,75.206,0.8801,19.008,3416,CH3,v1,
13664,20241202,26,Cs0.15MA0.15FA0.7PbI2.85Br0.15,1.3,,,,,,,Me-2PACz,0.33,,,,,,,,,1000,10,5000,30,12,160,100,45,,,,,,,,,,,,,,,13.686,77.766,0.9065,19.414,3416,CH4,v1,
13665,20241202,26,Cs0.15MA0.15FA0.7PbI2.85Br0.15,1.3,,,,,,,Me-2PACz,0.33,,,,,,,,,1000,10,5000,30,12,160,100,45,,,,,,,,,,,,,,,0.0,0.0,0.0,-1.09e-06,3417,CH1,v1,
13666,20241202,26,Cs0.15MA0.15FA0.7PbI2.85Br0.15,1.3,,,,,,,Me-2PACz,0.33,,,,,,,,,1000,10,5000,30,12,160,100,45,,,,,,,,,,,,,,,3.5456,33.223,0.56858,18.77,3417,CH2,v1,
13667,20241202,26,Cs0.15MA0.15FA0.7PbI2.85Br0.15,1.3,,,,,,,Me-2PACz,0.33,,,,,,,,,1000,10,5000,30,12,160,100,45,,,,,,,,,,,,,,,1.0074,22.367,0.25211,17.865,3417,CH3,v1,
13668,20241202,26,Cs0.15MA0.15FA0.7PbI2.85Br0.15,1.3,,,,,,,Me-2PACz,0.33,,,,,,,,,1000,10,5000,30,12,160,100,45,,,,,,,,,,,,,,,1.767,67.406,0.13275,19.747,3417,CH4,v1,
13669,20241202,26,Cs0.15MA0.15FA0.7PbI2.85Br0.15,1.3,,,,,,,Me-2PACz,0.33,,,,,,,,,1000,10,5000,30,12,160,100,45,,,,,,,,,,,,,,,5.31e-07,24.304,0.52848,4.14e-06,3418,CH1,v1,
13670,20241202,26,Cs0.15MA0.15FA0.7PbI2.85Br0.15,1.3,,,,,,,Me-2PACz,0.33,,,,,,,,,1000,10,5000,30,12,160,100,45,,,,,,,,,,,,,,,14.056,79.311,0.88498,20.026,3418,CH2,v1,
13671,20241202,26,Cs0.15MA0.15FA0.7PbI2.85Br0.15,1.3,,,,,,,Me-2PACz,0.33,,,,,,,,,1000,10,5000,30,12,160,100,45,,,,,,,,,,,,,,,13.55,79.016,0.87778,19.537,3418,CH3,v1,
13672,20241202,26,Cs0.15MA0.15FA0.7PbI2.85Br0.15,1.3,,,,,,,Me-2PACz,0.33,,,,,,,,,1000,10,5000,30,12,160,100,45,,,,,,,,,,,,,,,14.351,79.066,0.89553,20.267,3418,CH4,v1,
13673,20241202,26,Cs0.15MA0.15FA0.7PbI2.85Br0.15,1.3,,,,,,,Me-2PACz,0.33,,,,,,,,,1000,10,5000,30,12,160,100,45,,,,,,,,,,,,,,,2.96e-08,38.794,0.11686,6.52e-07,3419,CH1,v1,
13674,20241202,26,Cs0.15MA0.15FA0.7PbI2.85Br0.15,1.3,,,,,,,Me-2PACz,0.33,,,,,,,,,1000,10,5000,30,12,160,100,45,,,,,,,,,,,,,,,5.5575,39.834,0.69398,20.104,3419,CH2,v1,
13675,20241202,26,Cs0.15MA0.15FA0.7PbI2.85Br0.15,1.3,,,,,,,Me-2PACz,0.33,,,,,,,,,1000,10,5000,30,12,160,100,45,,,,,,,,,,,,,,,10.978,64.528,0.8696,19.563,3419,CH3,v1,
13676,20241202,26,Cs0.15MA0.15FA0.7PbI2.85Br0.15,1.3,,,,,,,Me-2PACz,0.33,,,,,,,,,1000,10,5000,30,12,160,100,45,,,,,,,,,,,,,,,1.0597,18.537,0.28985,19.722,3419,CH4,v1,
13677,20241202,26,Cs0.15MA0.15FA0.7PbI2.85Br0.15,1.3,,,,,,,Me-2PACz,0.33,,,,,,,,,1000,10,5000,30,12,160,100,45,,,,,,,,,,,,,,,2.5e-07,22.077,0.4357,2.6e-06,3420,CH1,v1,
13678,20241202,26,Cs0.15MA0.15FA0.7PbI2.85Br0.15,1.3,,,,,,,Me-2PACz,0.33,,,,,,,,,1000,10,5000,30,12,160,100,45,,,,,,,,,,,,,,,0.0,0.0,0.018166,13.03,3420,CH2,v1,
13679,20241202,26,Cs0.15MA0.15FA0.7PbI2.85Br0.15,1.3,,,,,,,Me-2PACz,0.33,,,,,,,,,1000,10,5000,30,12,160,100,45,,,,,,,,,,,,,,,12.467,72.079,0.85854,20.146,3420,CH3,v1,
13680,20241202,26,Cs0.15MA0.15FA0.7PbI2.85Br0.15,1.3,,,,,,,Me-2PACz,0.33,,,,,,,,,1000,10,5000,30,12,160,100,45,,,,,,,,,,,,,,,7.6677,44.171,0.84064,20.65,3420,CH4,v1,
13681,20241202,26,Cs0.1FA0.9PbI2.8Br0.2,1.5,,,,,,,Me-2PACz,0.33,,,,,,,,,1000,10,5000,40,12,240,110,30,,,,,,,,,,,,,,,0.0,0.0,-0.097804,-1.88e-06,3421,CH1,v1,
13682,20241202,26,Cs0.1FA0.9PbI2.8Br0.2,1.5,,,,,,,Me-2PACz,0.33,,,,,,,,,1000,10,5000,40,12,240,110,30,,,,,,,,,,,,,,,0.0,0.0,0.005556,9.0713,3421,CH2,v1,
13683,20241202,26,Cs0.1FA0.9PbI2.8Br0.2,1.5,,,,,,,Me-2PACz,0.33,,,,,,,,,1000,10,5000,40,12,240,110,30,,,,,,,,,,,,,,,0.14781,107.71,0.00734,18.696,3421,CH3,v1,
13684,20241202,26,Cs0.1FA0.9PbI2.8Br0.2,1.5,,,,,,,Me-2PACz,0.33,,,,,,,,,1000,10,5000,40,12,240,110,30,,,,,,,,,,,,,,,0.081292,76.497,0.005862,18.127,3421,CH4,v1,
13685,20241202,26,Cs0.1FA0.9PbI2.8Br0.2,1.5,,,,,,,Me-2PACz,0.33,,,,,,,,,1000,10,5000,40,12,240,110,30,,,,,,,,,,,,,,,0.0,0.0,0.0,-1.89e-06,3422,CH1,v1,
13686,20241202,26,Cs0.1FA0.9PbI2.8Br0.2,1.5,,,,,,,Me-2PACz,0.33,,,,,,,,,1000,10,5000,40,12,240,110,30,,,,,,,,,,,,,,,0.0,0.0,0.007208,15.615,3422,CH2,v1,
13687,20241202,26,Cs0.1FA0.9PbI2.8Br0.2,1.5,,,,,,,Me-2PACz,0.33,,,,,,,,,1000,10,5000,40,12,240,110,30,,,,,,,,,,,,,,,0.024059,33.779,0.005027,14.167,3422,CH3,v1,
13688,20241202,26,Cs0.1FA0.9PbI2.8Br0.2,1.5,,,,,,,Me-2PACz,0.33,,,,,,,,,1000,10,5000,40,12,240,110,30,,,,,,,,,,,,,,,0.059167,91.016,0.004511,14.412,3422,CH4,v1,
13689,20241202,26,Cs0.1FA0.9PbI2.8Br0.2,1.5,,,,,,,Me-2PACz,0.33,,,,,,,,,1000,10,5000,40,12,240,110,30,,,,,,,,,,,,,,,7.34e-07,25.154,0.65523,4.45e-06,3423,CH1,v1,
13690,20241202,26,Cs0.1FA0.9PbI2.8Br0.2,1.5,,,,,,,Me-2PACz,0.33,,,,,,,,,1000,10,5000,40,12,240,110,30,,,,,,,,,,,,,,,3.2752,458.8,0.039188,18.216,3423,CH2,v1,
13691,20241202,26,Cs0.1FA0.9PbI2.8Br0.2,1.5,,,,,,,Me-2PACz,0.33,,,,,,,,,1000,10,5000,40,12,240,110,30,,,,,,,,,,,,,,,1.888,32.198,0.30734,19.079,3423,CH3,v1,
13692,20241202,26,Cs0.1FA0.9PbI2.8Br0.2,1.5,,,,,,,Me-2PACz,0.33,,,,,,,,,1000,10,5000,40,12,240,110,30,,,,,,,,,,,,,,,0.0,0.0,0.027079,16.07,3423,CH4,v1,
13693,20241202,26,Cs0.1FA0.9PbI2.8Br0.2,1.5,,,,,,,Me-2PACz,0.33,,,,,,,,,1000,10,5000,40,12,240,110,30,,,,,,,,,,,,,,,1.05e-06,21.053,0.66624,7.5e-06,3424,CH1,v1,
13694,20241202,26,Cs0.1FA0.9PbI2.8Br0.2,1.5,,,,,,,Me-2PACz,0.33,,,,,,,,,1000,10,5000,40,12,240,110,30,,,,,,,,,,,,,,,11.848,61.758,0.95948,19.995,3424,CH2,v1,
13695,20241202,26,Cs0.1FA0.9PbI2.8Br0.2,1.5,,,,,,,Me-2PACz,0.33,,,,,,,,,1000,10,5000,40,12,240,110,30,,,,,,,,,,,,,,,11.867,64.318,0.97942,18.839,3424,CH3,v1,
13696,20241202,26,Cs0.1FA0.9PbI2.8Br0.2,1.5,,,,,,,Me-2PACz,0.33,,,,,,,,,1000,10,5000,40,12,240,110,30,,,,,,,,,,,,,,,0.08468,51.508,0.012936,12.708,3424,CH4,v1,
13697,20241202,26,Cs0.1FA0.9PbI2.8Br0.2,1.5,,,,,,,Me-2PACz,0.33,,,,,,,,,1000,10,5000,40,12,240,110,30,,,,,,,,,,,,,,,2.32e-08,6.3e+47,0.0,-2.45e-06,3425,CH1,v1,
13698,20241202,26,Cs0.1FA0.9PbI2.8Br0.2,1.5,,,,,,,Me-2PACz,0.33,,,,,,,,,1000,10,5000,40,12,240,110,30,,,,,,,,,,,,,,,5.4753,8695.3,0.004924,12.787,3425,CH2,v1,
13699,20241202,26,Cs0.1FA0.9PbI2.8Br0.2,1.5,,,,,,,Me-2PACz,0.33,,,,,,,,,1000,10,5000,40,12,240,110,30,,,,,,,,,,,,,,,0.099742,91.498,0.006528,16.699,3425,CH3,v1,
13700,20241202,26,Cs0.1FA0.9PbI2.8Br0.2,1.5,,,,,,,Me-2PACz,0.33,,,,,,,,,1000,10,5000,40,12,240,110,30,,,,,,,,,,,,,,,0.019701,20.773,0.005726,16.562,3425,CH4,v1,
13701,20241202,26,Cs0.1FA0.9PbI2.8Br0.2,1.5,,,,,,,Me-2PACz,0.33,,,,,,,,,1000,10,5000,40,12,240,110,30,,,,,,,,,,,,,,,0.0,0.0,-0.097957,-6.52e-07,3426,CH1,v1,
13702,20241202,26,Cs0.1FA0.9PbI2.8Br0.2,1.5,,,,,,,Me-2PACz,0.33,,,,,,,,,1000,10,5000,40,12,240,110,30,,,,,,,,,,,,,,,0.0,0.0,0.015617,18.157,3426,CH2,v1,
13703,20241202,26,Cs0.1FA0.9PbI2.8Br0.2,1.5,,,,,,,Me-2PACz,0.33,,,,,,,,,1000,10,5000,40,12,240,110,30,,,,,,,,,,,,,,,0.16322,112.87,0.007651,18.9,3426,CH3,v1,
13704,20241202,26,Cs0.1FA0.9PbI2.8Br0.2,1.5,,,,,,,Me-2PACz,0.33,,,,,,,,,1000,10,5000,40,12,240,110,30,,,,,,,,,,,,,,,0.089792,87.734,0.005892,17.37,3426,CH4,v1,
13705,20241202,26,Cs0.1FA0.9PbI2.8Br0.2,1.5,,,,,,,Me-2PACz,0.33,,,,,,,,,1000,10,5000,40,12,240,110,30,,,,,,,,,,,,,,,0.0,0.0,0.0,-1.6e-06,3427,CH1,v1,
13706,20241202,26,Cs0.1FA0.9PbI2.8Br0.2,1.5,,,,,,,Me-2PACz,0.33,,,,,,,,,1000,10,5000,40,12,240,110,30,,,,,,,,,,,,,,,0.35792,358.24,0.006036,16.553,3427,CH2,v1,
13707,20241202,26,Cs0.1FA0.9PbI2.8Br0.2,1.5,,,,,,,Me-2PACz,0.33,,,,,,,,,1000,10,5000,40,12,240,110,30,,,,,,,,,,,,,,,0.12355,148.5,0.005754,14.46,3427,CH3,v1,
13708,20241202,26,Cs0.1FA0.9PbI2.8Br0.2,1.5,,,,,,,Me-2PACz,0.33,,,,,,,,,1000,10,5000,40,12,240,110,30,,,,,,,,,,,,,,,0.35734,508.25,0.0049,14.348,3427,CH4,v1,
13709,20241202,26,Cs0.1FA0.9PbI2.8Br0.2,1.5,,,,,,,Me-2PACz,0.33,,,,,,,,,1000,10,5000,40,12,240,110,30,,,,,,,,,,,,,,,7.65e-07,26.718,0.59563,4.81e-06,3428,CH1,v1,
13710,20241202,26,Cs0.1FA0.9PbI2.8Br0.2,1.5,,,,,,,Me-2PACz,0.33,,,,,,,,,1000,10,5000,40,12,240,110,30,,,,,,,,,,,,,,,0.0,0.0,0.39017,18.831,3428,CH2,v1,
13711,20241202,26,Cs0.1FA0.9PbI2.8Br0.2,1.5,,,,,,,Me-2PACz,0.33,,,,,,,,,1000,10,5000,40,12,240,110,30,,,,,,,,,,,,,,,4.1416,35.789,0.60694,19.066,3428,CH3,v1,
13712,20241202,26,Cs0.1FA0.9PbI2.8Br0.2,1.5,,,,,,,Me-2PACz,0.33,,,,,,,,,1000,10,5000,40,12,240,110,30,,,,,,,,,,,,,,,1.9814,153.1,0.068869,18.793,3428,CH4,v1,
13713,20241202,26,Cs0.1FA0.9PbI2.8Br0.2,1.5,,,,,,,Me-2PACz,0.33,,,,,,,,,1000,10,5000,40,12,240,110,30,,,,,,,,,,,,,,,9.72e-07,23.369,0.5889,7.07e-06,3429,CH1,v1,
13714,20241202,26,Cs0.1FA0.9PbI2.8Br0.2,1.5,,,,,,,Me-2PACz,0.33,,,,,,,,,1000,10,5000,40,12,240,110,30,,,,,,,,,,,,,,,13.276,71.255,0.93675,19.889,3429,CH2,v1,
13715,20241202,26,Cs0.1FA0.9PbI2.8Br0.2,1.5,,,,,,,Me-2PACz,0.33,,,,,,,,,1000,10,5000,40,12,240,110,30,,,,,,,,,,,,,,,11.916,66.896,0.95514,18.649,3429,CH3,v1,
13716,20241202,26,Cs0.1FA0.9PbI2.8Br0.2,1.5,,,,,,,Me-2PACz,0.33,,,,,,,,,1000,10,5000,40,12,240,110,30,,,,,,,,,,,,,,,0.0,0.0,0.01573,13.307,3429,CH4,v1,
13717,20241202,26,Cs0.1FA0.9PbI2.8Br0.2,1.5,,,,,,,Me-2PACz,0.33,,,,,,,,,1000,10,5000,40,12,240,110,30,,,,,,,,,,,,,,,1.26e-08,3.03e+47,0.0,-2.76e-06,3430,CH1,v1,
13718,20241202,26,Cs0.1FA0.9PbI2.8Br0.2,1.5,,,,,,,Me-2PACz,0.33,,,,,,,,,1000,10,5000,40,12,240,110,30,,,,,,,,,,,,,,,0.0,0.0,0.0059,16.328,3430,CH2,v1,
13719,20241202,26,Cs0.1FA0.9PbI2.8Br0.2,1.5,,,,,,,Me-2PACz,0.33,,,,,,,,,1000,10,5000,40,12,240,110,30,,,,,,,,,,,,,,,0.084925,73.578,0.006682,17.273,3430,CH3,v1,
13720,20241202,26,Cs0.1FA0.9PbI2.8Br0.2,1.5,,,,,,,Me-2PACz,0.33,,,,,,,,,1000,10,5000,40,12,240,110,30,,,,,,,,,,,,,,,0.076134,77.23,0.005801,16.994,3430,CH4,v1,
13721,20241202,26,Cs0.2MA0.4FA0.4PbI2.8Br0.2,1.46,,,,,,,Me-2PACz,0.33,,,,,,,,,1000,10,5000,40,10,120,110,20,,,,,,,,,,,,,,,1.11e-06,24.494,0.62841,7.18e-06,3431,CH1,v1,
13722,20241202,26,Cs0.2MA0.4FA0.4PbI2.8Br0.2,1.46,,,,,,,Me-2PACz,0.33,,,,,,,,,1000,10,5000,40,10,120,110,20,,,,,,,,,,,,,,,11.998,64.449,1.0168,18.308,3431,CH2,v1,
13723,20241202,26,Cs0.2MA0.4FA0.4PbI2.8Br0.2,1.46,,,,,,,Me-2PACz,0.33,,,,,,,,,1000,10,5000,40,10,120,110,20,,,,,,,,,,,,,,,4.4369,1502.5,0.022885,12.904,3431,CH3,v1,
13724,20241202,26,Cs0.2MA0.4FA0.4PbI2.8Br0.2,1.46,,,,,,,Me-2PACz,0.33,,,,,,,,,1000,10,5000,40,10,120,110,20,,,,,,,,,,,,,,,1.244,666.01,0.015195,12.292,3431,CH4,v1,
13725,20241202,26,Cs0.2MA0.4FA0.4PbI2.8Br0.2,1.46,,,,,,,Me-2PACz,0.33,,,,,,,,,1000,10,5000,40,10,120,110,20,,,,,,,,,,,,,,,4.75e-08,2.02e+48,0.0,-1.57e-06,3432,CH1,v1,
13726,20241202,26,Cs0.2MA0.4FA0.4PbI2.8Br0.2,1.46,,,,,,,Me-2PACz,0.33,,,,,,,,,1000,10,5000,40,10,120,110,20,,,,,,,,,,,,,,,10.009,59.116,1.0139,16.699,3432,CH2,v1,
13727,20241202,26,Cs0.2MA0.4FA0.4PbI2.8Br0.2,1.46,,,,,,,Me-2PACz,0.33,,,,,,,,,1000,10,5000,40,10,120,110,20,,,,,,,,,,,,,,,9.4493,58.113,1.0095,16.106,3432,CH3,v1,
13728,20241202,26,Cs0.2MA0.4FA0.4PbI2.8Br0.2,1.46,,,,,,,Me-2PACz,0.33,,,,,,,,,1000,10,5000,40,10,120,110,20,,,,,,,,,,,,,,,1.9065,30.152,0.42432,14.901,3432,CH4,v1,
13729,20241202,26,Cs0.2MA0.4FA0.4PbI2.8Br0.2,1.46,,,,,,,Me-2PACz,0.33,,,,,,,,,1000,10,5000,40,10,120,110,20,,,,,,,,,,,,,,,0.0,0.0,-0.091445,-4.38e-07,3433,CH1,v1,
13730,20241202,26,Cs0.2MA0.4FA0.4PbI2.8Br0.2,1.46,,,,,,,Me-2PACz,0.33,,,,,,,,,1000,10,5000,40,10,120,110,20,,,,,,,,,,,,,,,0.249,5.5618,0.26502,16.893,3433,CH2,v1,
13731,20241202,26,Cs0.2MA0.4FA0.4PbI2.8Br0.2,1.46,,,,,,,Me-2PACz,0.33,,,,,,,,,1000,10,5000,40,10,120,110,20,,,,,,,,,,,,,,,0.0,0.0,0.01734,10.343,3433,CH3,v1,
13732,20241202,26,Cs0.2MA0.4FA0.4PbI2.8Br0.2,1.46,,,,,,,Me-2PACz,0.33,,,,,,,,,1000,10,5000,40,10,120,110,20,,,,,,,,,,,,,,,0.0,0.0,0.009352,12.606,3433,CH4,v1,
13733,20241202,26,Cs0.2MA0.4FA0.4PbI2.8Br0.2,1.46,,,,,,,Me-2PACz,0.33,,,,,,,,,1000,10,5000,40,10,120,110,20,,,,,,,,,,,,,,,0.0,0.0,0.75402,6.239e-06,3434,CH1,v1,
13734,20241202,26,Cs0.2MA0.4FA0.4PbI2.8Br0.2,1.46,,,,,,,Me-2PACz,0.33,,,,,,,,,1000,10,5000,40,10,120,110,20,,,,,,,,,,,,,,,10.66,59.892,1.0116,17.594,3434,CH2,v1,
13735,20241202,26,Cs0.2MA0.4FA0.4PbI2.8Br0.2,1.46,,,,,,,Me-2PACz,0.33,,,,,,,,,1000,10,5000,40,10,120,110,20,,,,,,,,,,,,,,,11.464,63.527,1.0149,17.782,3434,CH3,v1,
13736,20241202,26,Cs0.2MA0.4FA0.4PbI2.8Br0.2,1.46,,,,,,,Me-2PACz,0.33,,,,,,,,,1000,10,5000,40,10,120,110,20,,,,,,,,,,,,,,,10.798,59.97,1.0128,17.778,3434,CH4,v1,
13737,20241202,26,Cs0.2MA0.4FA0.4PbI2.8Br0.2,1.46,,,,,,,Me-2PACz,0.33,,,,,,,,,1000,10,5000,40,10,120,110,20,,,,,,,,,,,,,,,8.09e-07,25.388,0.63358,5.03e-06,3435,CH1,v1,
13738,20241202,26,Cs0.2MA0.4FA0.4PbI2.8Br0.2,1.46,,,,,,,Me-2PACz,0.33,,,,,,,,,1000,10,5000,40,10,120,110,20,,,,,,,,,,,,,,,10.771,58.393,1.018,18.121,3435,CH2,v1,
13739,20241202,26,Cs0.2MA0.4FA0.4PbI2.8Br0.2,1.46,,,,,,,Me-2PACz,0.33,,,,,,,,,1000,10,5000,40,10,120,110,20,,,,,,,,,,,,,,,0.0,0.0,0.093956,18.684,3435,CH3,v1,
13740,20241202,26,Cs0.2MA0.4FA0.4PbI2.8Br0.2,1.46,,,,,,,Me-2PACz,0.33,,,,,,,,,1000,10,5000,40,10,120,110,20,,,,,,,,,,,,,,,3.142,16687.0,0.002908,6.4753,3435,CH4,v1,
13741,20241202,26,Cs0.2MA0.4FA0.4PbI2.8Br0.2,1.46,,,,,,,Me-2PACz,0.33,,,,,,,,,1000,10,5000,40,10,120,110,20,,,,,,,,,,,,,,,8.97e-07,25.476,0.62916,5.6e-06,3436,CH1,v1,
13742,20241202,26,Cs0.2MA0.4FA0.4PbI2.8Br0.2,1.46,,,,,,,Me-2PACz,0.33,,,,,,,,,1000,10,5000,40,10,120,110,20,,,,,,,,,,,,,,,11.816,64.61,1.0199,17.931,3436,CH2,v1,
13743,20241202,26,Cs0.2MA0.4FA0.4PbI2.8Br0.2,1.46,,,,,,,Me-2PACz,0.33,,,,,,,,,1000,10,5000,40,10,120,110,20,,,,,,,,,,,,,,,4.328,173.57,0.15083,16.532,3436,CH3,v1,
13744,20241202,26,Cs0.2MA0.4FA0.4PbI2.8Br0.2,1.46,,,,,,,Me-2PACz,0.33,,,,,,,,,1000,10,5000,40,10,120,110,20,,,,,,,,,,,,,,,0.4727,155.54,0.023529,12.916,3436,CH4,v1,
13745,20241202,26,Cs0.2MA0.4FA0.4PbI2.8Br0.2,1.46,,,,,,,Me-2PACz,0.33,,,,,,,,,1000,10,5000,40,10,120,110,20,,,,,,,,,,,,,,,0.0,0.0,-0.03238,-2.64e-07,3437,CH1,v1,
13746,20241202,26,Cs0.2MA0.4FA0.4PbI2.8Br0.2,1.46,,,,,,,Me-2PACz,0.33,,,,,,,,,1000,10,5000,40,10,120,110,20,,,,,,,,,,,,,,,9.1046,56.45,1.0143,15.902,3437,CH2,v1,
13747,20241202,26,Cs0.2MA0.4FA0.4PbI2.8Br0.2,1.46,,,,,,,Me-2PACz,0.33,,,,,,,,,1000,10,5000,40,10,120,110,20,,,,,,,,,,,,,,,8.4305,54.715,1.0086,15.276,3437,CH3,v1,
13748,20241202,26,Cs0.2MA0.4FA0.4PbI2.8Br0.2,1.46,,,,,,,Me-2PACz,0.33,,,,,,,,,1000,10,5000,40,10,120,110,20,,,,,,,,,,,,,,,5.7585,40.555,0.97499,14.563,3437,CH4,v1,
13749,20241202,26,Cs0.2MA0.4FA0.4PbI2.8Br0.2,1.46,,,,,,,Me-2PACz,0.33,,,,,,,,,1000,10,5000,40,10,120,110,20,,,,,,,,,,,,,,,0.0,0.0,-0.064436,-3.78e-07,3438,CH1,v1,
13750,20241202,26,Cs0.2MA0.4FA0.4PbI2.8Br0.2,1.46,,,,,,,Me-2PACz,0.33,,,,,,,,,1000,10,5000,40,10,120,110,20,,,,,,,,,,,,,,,6.1373,39.181,0.95039,16.482,3438,CH2,v1,
13751,20241202,26,Cs0.2MA0.4FA0.4PbI2.8Br0.2,1.46,,,,,,,Me-2PACz,0.33,,,,,,,,,1000,10,5000,40,10,120,110,20,,,,,,,,,,,,,,,0.0,0.0,0.046364,13.608,3438,CH3,v1,
13752,20241202,26,Cs0.2MA0.4FA0.4PbI2.8Br0.2,1.46,,,,,,,Me-2PACz,0.33,,,,,,,,,1000,10,5000,40,10,120,110,20,,,,,,,,,,,,,,,0.46142,170.05,0.019544,13.884,3438,CH4,v1,
13753,20241202,26,Cs0.2MA0.4FA0.4PbI2.8Br0.2,1.46,,,,,,,Me-2PACz,0.33,,,,,,,,,1000,10,5000,40,10,120,110,20,,,,,,,,,,,,,,,1.05e-06,24.192,0.63509,6.85e-06,3439,CH1,v1,
13754,20241202,26,Cs0.2MA0.4FA0.4PbI2.8Br0.2,1.46,,,,,,,Me-2PACz,0.33,,,,,,,,,1000,10,5000,40,10,120,110,20,,,,,,,,,,,,,,,9.4074,55.985,1.0098,16.641,3439,CH2,v1,
13755,20241202,26,Cs0.2MA0.4FA0.4PbI2.8Br0.2,1.46,,,,,,,Me-2PACz,0.33,,,,,,,,,1000,10,5000,40,10,120,110,20,,,,,,,,,,,,,,,11.114,63.125,1.0156,17.336,3439,CH3,v1,
13756,20241202,26,Cs0.2MA0.4FA0.4PbI2.8Br0.2,1.46,,,,,,,Me-2PACz,0.33,,,,,,,,,1000,10,5000,40,10,120,110,20,,,,,,,,,,,,,,,9.7827,56.933,1.0112,16.993,3439,CH4,v1,
13757,20241202,26,Cs0.2MA0.4FA0.4PbI2.8Br0.2,1.46,,,,,,,Me-2PACz,0.33,,,,,,,,,1000,10,5000,40,10,120,110,20,,,,,,,,,,,,,,,1.6e-06,25.431,0.63362,9.93e-06,3440,CH1,v1,
13758,20241202,26,Cs0.2MA0.4FA0.4PbI2.8Br0.2,1.46,,,,,,,Me-2PACz,0.33,,,,,,,,,1000,10,5000,40,10,120,110,20,,,,,,,,,,,,,,,9.3433,54.255,1.0148,16.971,3440,CH2,v1,
13759,20241202,26,Cs0.2MA0.4FA0.4PbI2.8Br0.2,1.46,,,,,,,Me-2PACz,0.33,,,,,,,,,1000,10,5000,40,10,120,110,20,,,,,,,,,,,,,,,0.0,0.0,0.17702,17.266,3440,CH3,v1,
13760,20241202,26,Cs0.2MA0.4FA0.4PbI2.8Br0.2,1.46,,,,,,,Me-2PACz,0.33,,,,,,,,,1000,10,5000,40,10,120,110,20,,,,,,,,,,,,,,,0.0,0.0,0.006564,10.358,3440,CH4,v1,
13761,20241203,27,Cs0.1FA0.9PbI2.8Br0.2,1.5,MACl,0.3,,,,,Me-4PACz,0.33,,,,,,,,,1200,10,5000,30,8,200,110,30,,,,,,,,,,,,,,,6.6516,1893.1,0.02126,16.527,3441,CH1,v1,
13762,20241203,27,Cs0.1FA0.9PbI2.8Br0.2,1.5,MACl,0.3,,,,,Me-4PACz,0.33,,,,,,,,,1200,10,5000,30,8,200,110,30,,,,,,,,,,,,,,,0.0,0.0,0.005669,8.7609,3441,CH2,v1,
13763,20241203,27,Cs0.1FA0.9PbI2.8Br0.2,1.5,MACl,0.3,,,,,Me-4PACz,0.33,,,,,,,,,1200,10,5000,30,8,200,110,30,,,,,,,,,,,,,,,0.0,0.0,0.013482,10.047,3441,CH3,v1,
13764,20241203,27,Cs0.1FA0.9PbI2.8Br0.2,1.5,MACl,0.3,,,,,Me-4PACz,0.33,,,,,,,,,1200,10,5000,30,8,200,110,30,,,,,,,,,,,,,,,1.53e-08,5.33e+47,0.0,-1.91e-06,3441,CH4,v1,
13765,20241203,27,Cs0.1FA0.9PbI2.8Br0.2,1.5,MACl,0.3,,,,,Me-4PACz,0.33,,,,,,,,,1200,10,5000,30,8,200,110,30,,,,,,,,,,,,,,,15.176,75.095,1.0129,19.952,3442,CH1,v1,
13766,20241203,27,Cs0.1FA0.9PbI2.8Br0.2,1.5,MACl,0.3,,,,,Me-4PACz,0.33,,,,,,,,,1200,10,5000,30,8,200,110,30,,,,,,,,,,,,,,,2.0516,443.15,0.027544,16.808,3442,CH2,v1,
13767,20241203,27,Cs0.1FA0.9PbI2.8Br0.2,1.5,MACl,0.3,,,,,Me-4PACz,0.33,,,,,,,,,1200,10,5000,30,8,200,110,30,,,,,,,,,,,,,,,0.23846,63.237,0.030621,12.315,3442,CH3,v1,
13768,20241203,27,Cs0.1FA0.9PbI2.8Br0.2,1.5,MACl,0.3,,,,,Me-4PACz,0.33,,,,,,,,,1200,10,5000,30,8,200,110,30,,,,,,,,,,,,,,,1.85e-06,24.781,0.64865,1.15e-05,3442,CH4,v1,
13769,20241203,27,Cs0.1FA0.9PbI2.8Br0.2,1.5,MACl,0.3,,,,,Me-4PACz,0.33,,,,,,,,,1200,10,5000,30,8,200,110,30,,,,,,,,,,,,,,,15.97,80.026,1.0173,19.616,3443,CH1,v1,
13770,20241203,27,Cs0.1FA0.9PbI2.8Br0.2,1.5,MACl,0.3,,,,,Me-4PACz,0.33,,,,,,,,,1200,10,5000,30,8,200,110,30,,,,,,,,,,,,,,,5.75,443.86,0.06813,19.015,3443,CH2,v1,
13771,20241203,27,Cs0.1FA0.9PbI2.8Br0.2,1.5,MACl,0.3,,,,,Me-4PACz,0.33,,,,,,,,,1200,10,5000,30,8,200,110,30,,,,,,,,,,,,,,,12.171,64.169,1.0186,18.622,3443,CH3,v1,
13772,20241203,27,Cs0.1FA0.9PbI2.8Br0.2,1.5,MACl,0.3,,,,,Me-4PACz,0.33,,,,,,,,,1200,10,5000,30,8,200,110,30,,,,,,,,,,,,,,,1.75e-06,24.09,0.63915,1.14e-05,3443,CH4,v1,
13773,20241203,27,Cs0.1FA0.9PbI2.8Br0.2,1.5,MACl,0.3,,,,,Me-4PACz,0.33,,,,,,,,,1200,10,5000,30,8,200,110,30,,,,,,,,,,,,,,,16.375,82.855,1.0101,19.566,3444,CH1,v1,
13774,20241203,27,Cs0.1FA0.9PbI2.8Br0.2,1.5,MACl,0.3,,,,,Me-4PACz,0.33,,,,,,,,,1200,10,5000,30,8,200,110,30,,,,,,,,,,,,,,,11.7,63.767,1.0062,18.235,3444,CH2,v1,
13775,20241203,27,Cs0.1FA0.9PbI2.8Br0.2,1.5,MACl,0.3,,,,,Me-4PACz,0.33,,,,,,,,,1200,10,5000,30,8,200,110,30,,,,,,,,,,,,,,,2.3079,1532.6,0.01393,10.81,3444,CH3,v1,
13776,20241203,27,Cs0.1FA0.9PbI2.8Br0.2,1.5,MACl,0.3,,,,,Me-4PACz,0.33,,,,,,,,,1200,10,5000,30,8,200,110,30,,,,,,,,,,,,,,,2.06e-08,2.39e+48,0.0,-5.73e-07,3444,CH4,v1,
13777,20241203,27,Cs0.1FA0.9PbI2.8Br0.2,1.5,MACl,5.0,,,,,Me-4PACz,0.33,,,,,,,,,1200,10,5000,30,8,200,110,30,,,,,,,,,,,,,,,14.02,69.107,0.96628,20.996,3445,CH1,v1,
13778,20241203,27,Cs0.1FA0.9PbI2.8Br0.2,1.5,MACl,5.0,,,,,Me-4PACz,0.33,,,,,,,,,1200,10,5000,30,8,200,110,30,,,,,,,,,,,,,,,15.188,77.484,0.95576,20.508,3445,CH2,v1,
13779,20241203,27,Cs0.1FA0.9PbI2.8Br0.2,1.5,MACl,5.0,,,,,Me-4PACz,0.33,,,,,,,,,1200,10,5000,30,8,200,110,30,,,,,,,,,,,,,,,0.0,0.0,0.011559,6.4113,3445,CH3,v1,
13780,20241203,27,Cs0.1FA0.9PbI2.8Br0.2,1.5,MACl,5.0,,,,,Me-4PACz,0.33,,,,,,,,,1200,10,5000,30,8,200,110,30,,,,,,,,,,,,,,,0.0,0.0,0.70053,0.052693,3445,CH4,v1,
13781,20241203,27,Cs0.1FA0.9PbI2.8Br0.2,1.5,MACl,5.0,,,,,Me-4PACz,0.33,,,,,,,,,1200,10,5000,30,8,200,110,30,,,,,,,,,,,,,,,14.558,74.541,0.92659,21.077,3446,CH1,v1,
13782,20241203,27,Cs0.1FA0.9PbI2.8Br0.2,1.5,MACl,5.0,,,,,Me-4PACz,0.33,,,,,,,,,1200,10,5000,30,8,200,110,30,,,,,,,,,,,,,,,14.603,77.584,0.91972,20.466,3446,CH2,v1,
13783,20241203,27,Cs0.1FA0.9PbI2.8Br0.2,1.5,MACl,5.0,,,,,Me-4PACz,0.33,,,,,,,,,1200,10,5000,30,8,200,110,30,,,,,,,,,,,,,,,0.0,0.0,0.92007,21.391,3446,CH3,v1,
13784,20241203,27,Cs0.1FA0.9PbI2.8Br0.2,1.5,MACl,5.0,,,,,Me-4PACz,0.33,,,,,,,,,1200,10,5000,30,8,200,110,30,,,,,,,,,,,,,,,1.76e-06,24.957,0.57504,1.23e-05,3446,CH4,v1,
13785,20241203,27,Cs0.1FA0.9PbI2.8Br0.2,1.5,MACl,5.0,,,,,Me-4PACz,0.33,,,,,,,,,1200,10,5000,30,8,200,110,30,,,,,,,,,,,,,,,1.3616,210.0,0.038175,16.985,3447,CH1,v1,
13786,20241203,27,Cs0.1FA0.9PbI2.8Br0.2,1.5,MACl,5.0,,,,,Me-4PACz,0.33,,,,,,,,,1200,10,5000,30,8,200,110,30,,,,,,,,,,,,,,,1.7164,27.024,0.3238,19.616,3447,CH2,v1,
13787,20241203,27,Cs0.1FA0.9PbI2.8Br0.2,1.5,MACl,5.0,,,,,Me-4PACz,0.33,,,,,,,,,1200,10,5000,30,8,200,110,30,,,,,,,,,,,,,,,14.497,73.082,0.95687,20.73,3447,CH3,v1,
13788,20241203,27,Cs0.1FA0.9PbI2.8Br0.2,1.5,MACl,5.0,,,,,Me-4PACz,0.33,,,,,,,,,1200,10,5000,30,8,200,110,30,,,,,,,,,,,,,,,7.97e-07,28.758,0.43364,6.39e-06,3447,CH4,v1,
13789,20241203,27,Cs0.1FA0.9PbI2.8Br0.2,1.5,MACl,5.0,,,,,Me-4PACz,0.33,,,,,,,,,1200,10,5000,30,8,200,110,30,,,,,,,,,,,,,,,13.991,73.004,0.93257,20.55,3448,CH1,v1,
13790,20241203,27,Cs0.1FA0.9PbI2.8Br0.2,1.5,MACl,5.0,,,,,Me-4PACz,0.33,,,,,,,,,1200,10,5000,30,8,200,110,30,,,,,,,,,,,,,,,9.1624,50.495,0.89576,20.257,3448,CH2,v1,
13791,20241203,27,Cs0.1FA0.9PbI2.8Br0.2,1.5,MACl,5.0,,,,,Me-4PACz,0.33,,,,,,,,,1200,10,5000,30,8,200,110,30,,,,,,,,,,,,,,,13.803,71.56,0.92147,20.932,3448,CH3,v1,
13792,20241203,27,Cs0.1FA0.9PbI2.8Br0.2,1.5,MACl,5.0,,,,,Me-4PACz,0.33,,,,,,,,,1200,10,5000,30,8,200,110,30,,,,,,,,,,,,,,,1.76e-08,4.41e+47,0.0,-2.66e-06,3448,CH4,v1,
13793,20241203,27,Cs0.1FA0.9PbI2.8Br0.2,1.5,MACl,10.0,,,,,Me-4PACz,0.33,,,,,,,,,1200,10,5000,30,8,200,110,30,,,,,,,,,,,,,,,17.331,89.53,0.91712,21.107,3449,CH1,v1,
13794,20241203,27,Cs0.1FA0.9PbI2.8Br0.2,1.5,MACl,10.0,,,,,Me-4PACz,0.33,,,,,,,,,1200,10,5000,30,8,200,110,30,,,,,,,,,,,,,,,14.263,84.365,0.81582,20.723,3449,CH2,v1,
13795,20241203,27,Cs0.1FA0.9PbI2.8Br0.2,1.5,MACl,10.0,,,,,Me-4PACz,0.33,,,,,,,,,1200,10,5000,30,8,200,110,30,,,,,,,,,,,,,,,16.586,85.844,0.9132,21.157,3449,CH3,v1,
13796,20241203,27,Cs0.1FA0.9PbI2.8Br0.2,1.5,MACl,10.0,,,,,Me-4PACz,0.33,,,,,,,,,1200,10,5000,30,8,200,110,30,,,,,,,,,,,,,,,0.0,0.0,-0.072436,-2.96e-07,3449,CH4,v1,
13797,20241203,27,Cs0.1FA0.9PbI2.8Br0.2,1.5,MACl,10.0,,,,,Me-4PACz,0.33,,,,,,,,,1200,10,5000,30,8,200,110,30,,,,,,,,,,,,,,,3.3624,1759.6,0.014644,13.049,3450,CH1,v1,
13798,20241203,27,Cs0.1FA0.9PbI2.8Br0.2,1.5,MACl,10.0,,,,,Me-4PACz,0.33,,,,,,,,,1200,10,5000,30,8,200,110,30,,,,,,,,,,,,,,,1.4187,525.14,0.019518,13.841,3450,CH2,v1,
13799,20241203,27,Cs0.1FA0.9PbI2.8Br0.2,1.5,MACl,10.0,,,,,Me-4PACz,0.33,,,,,,,,,1200,10,5000,30,8,200,110,30,,,,,,,,,,,,,,,1.0847,32.37,0.16917,19.808,3450,CH3,v1,
13800,20241203,27,Cs0.1FA0.9PbI2.8Br0.2,1.5,MACl,10.0,,,,,Me-4PACz,0.33,,,,,,,,,1200,10,5000,30,8,200,110,30,,,,,,,,,,,,,,,8.17e-07,4.93e+49,0.0,-1.1e-06,3450,CH4,v1,
13801,20241203,27,Cs0.1FA0.9PbI2.8Br0.2,1.5,MACl,10.0,,,,,Me-4PACz,0.33,,,,,,,,,1200,10,5000,30,8,200,110,30,,,,,,,,,,,,,,,13.863,75.493,0.99199,18.511,3451,CH1,v1,
13802,20241203,27,Cs0.1FA0.9PbI2.8Br0.2,1.5,MACl,10.0,,,,,Me-4PACz,0.33,,,,,,,,,1200,10,5000,30,8,200,110,30,,,,,,,,,,,,,,,10.629,60.356,1.0134,17.378,3451,CH2,v1,
13803,20241203,27,Cs0.1FA0.9PbI2.8Br0.2,1.5,MACl,10.0,,,,,Me-4PACz,0.33,,,,,,,,,1200,10,5000,30,8,200,110,30,,,,,,,,,,,,,,,15.228,82.398,0.96952,19.062,3451,CH3,v1,
13804,20241203,27,Cs0.1FA0.9PbI2.8Br0.2,1.5,MACl,10.0,,,,,Me-4PACz,0.33,,,,,,,,,1200,10,5000,30,8,200,110,30,,,,,,,,,,,,,,,6.3e-09,6.2634,0.079865,1.26e-06,3451,CH4,v1,
13805,20241203,27,Cs0.1FA0.9PbI2.8Br0.2,1.5,MACl,10.0,,,,,Me-4PACz,0.33,,,,,,,,,1200,10,5000,30,8,200,110,30,,,,,,,,,,,,,,,17.726,87.146,0.96559,21.065,3452,CH1,v1,
13806,20241203,27,Cs0.1FA0.9PbI2.8Br0.2,1.5,MACl,10.0,,,,,Me-4PACz,0.33,,,,,,,,,1200,10,5000,30,8,200,110,30,,,,,,,,,,,,,,,15.387,82.252,0.93523,20.002,3452,CH2,v1,
13807,20241203,27,Cs0.1FA0.9PbI2.8Br0.2,1.5,MACl,10.0,,,,,Me-4PACz,0.33,,,,,,,,,1200,10,5000,30,8,200,110,30,,,,,,,,,,,,,,,15.872,79.89,0.96377,20.615,3452,CH3,v1,
13808,20241203,27,Cs0.1FA0.9PbI2.8Br0.2,1.5,MACl,10.0,,,,,Me-4PACz,0.33,,,,,,,,,1200,10,5000,30,8,200,110,30,,,,,,,,,,,,,,,0.052182,3.85e+47,0.0,9.0316,3452,CH4,v1,
13809,20241203,27,Cs0.1FA0.9PbI2.8Br0.2,1.5,MACl,10.0,,,,,Me-4PACz,0.33,,,,,,,,,1200,10,5000,30,8,200,110,30,,,,,,,,,,,,,,,16.076,88.61,0.92411,19.633,3453,CH1,v1,
13810,20241203,27,Cs0.1FA0.9PbI2.8Br0.2,1.5,MACl,10.0,,,,,Me-4PACz,0.33,,,,,,,,,1200,10,5000,30,8,200,110,30,,,,,,,,,,,,,,,8.6728,57.403,0.80204,18.838,3453,CH2,v1,
13811,20241203,27,Cs0.1FA0.9PbI2.8Br0.2,1.5,MACl,10.0,,,,,Me-4PACz,0.33,,,,,,,,,1200,10,5000,30,8,200,110,30,,,,,,,,,,,,,,,14.679,83.044,0.89376,19.777,3453,CH3,v1,
13812,20241203,27,Cs0.1FA0.9PbI2.8Br0.2,1.5,MACl,10.0,,,,,Me-4PACz,0.33,,,,,,,,,1200,10,5000,30,8,200,110,30,,,,,,,,,,,,,,,1.42e-06,25.0,0.62744,9.05e-06,3453,CH4,v1,
13813,20241203,27,Cs0.1FA0.9PbI2.8Br0.2,1.5,MACl,10.0,,,,,Me-4PACz,0.33,,,,,,,,,1200,10,5000,30,8,200,110,30,,,,,,,,,,,,,,,3.1908,112.79,0.11623,24.338,3454,CH1,v1,
13814,20241203,27,Cs0.1FA0.9PbI2.8Br0.2,1.5,MACl,10.0,,,,,Me-4PACz,0.33,,,,,,,,,1200,10,5000,30,8,200,110,30,,,,,,,,,,,,,,,0.0,0.0,0.022954,14.664,3454,CH2,v1,
13815,20241203,27,Cs0.1FA0.9PbI2.8Br0.2,1.5,MACl,10.0,,,,,Me-4PACz,0.33,,,,,,,,,1200,10,5000,30,8,200,110,30,,,,,,,,,,,,,,,0.22962,453.95,0.006271,8.0663,3454,CH3,v1,
13816,20241203,27,Cs0.1FA0.9PbI2.8Br0.2,1.5,MACl,10.0,,,,,Me-4PACz,0.33,,,,,,,,,1200,10,5000,30,8,200,110,30,,,,,,,,,,,,,,,2.42e-08,1.05e+48,0.0,-1.54e-06,3454,CH4,v1,
13817,20241203,27,Cs0.1FA0.9PbI2.8Br0.2,1.5,MACl,10.0,,,,,Me-4PACz,0.33,,,,,,,,,1200,10,5000,30,8,200,110,30,,,,,,,,,,,,,,,16.902,91.349,0.92179,20.072,3455,CH1,v1,
13818,20241203,27,Cs0.1FA0.9PbI2.8Br0.2,1.5,MACl,10.0,,,,,Me-4PACz,0.33,,,,,,,,,1200,10,5000,30,8,200,110,30,,,,,,,,,,,,,,,15.089,86.525,0.8983,19.414,3455,CH2,v1,
13819,20241203,27,Cs0.1FA0.9PbI2.8Br0.2,1.5,MACl,10.0,,,,,Me-4PACz,0.33,,,,,,,,,1200,10,5000,30,8,200,110,30,,,,,,,,,,,,,,,14.72,83.262,0.88431,19.992,3455,CH3,v1,
13820,20241203,27,Cs0.1FA0.9PbI2.8Br0.2,1.5,MACl,10.0,,,,,Me-4PACz,0.33,,,,,,,,,1200,10,5000,30,8,200,110,30,,,,,,,,,,,,,,,7.36e-06,12.467,0.42684,0.00013837,3455,CH4,v1,
13821,20241203,27,Cs0.1FA0.9PbI2.8Br0.2,1.5,MACl,10.0,,,,,Me-4PACz,0.33,,,,,,,,,1200,10,5000,30,8,200,110,30,,,,,,,,,,,,,,,0.0,0.0,0.63158,3.4261,3456,CH1,v1,
13822,20241203,27,Cs0.1FA0.9PbI2.8Br0.2,1.5,MACl,10.0,,,,,Me-4PACz,0.33,,,,,,,,,1200,10,5000,30,8,200,110,30,,,,,,,,,,,,,,,6.6695,39.173,1.0093,16.869,3456,CH2,v1,
13823,20241203,27,Cs0.1FA0.9PbI2.8Br0.2,1.5,MACl,10.0,,,,,Me-4PACz,0.33,,,,,,,,,1200,10,5000,30,8,200,110,30,,,,,,,,,,,,,,,0.0,0.0,0.12765,18.843,3456,CH3,v1,
13824,20241203,27,Cs0.1FA0.9PbI2.8Br0.2,1.5,MACl,10.0,,,,,Me-4PACz,0.33,,,,,,,,,1200,10,5000,30,8,200,110,30,,,,,,,,,,,,,,,2.57e-06,25.351,0.67017,1.51e-05,3456,CH4,v1,
13825,20241203,27,Cs0.1FA0.9PbI2.8Br0.2,1.5,MACl,20.0,,,,,Me-4PACz,0.33,,,,,,,,,1200,10,5000,30,8,200,110,30,,,,,,,,,,,,,,,0.0,0.0,-0.069404,-6.91e-08,3457,CH1,v1,
13826,20241203,27,Cs0.1FA0.9PbI2.8Br0.2,1.5,MACl,20.0,,,,,Me-4PACz,0.33,,,,,,,,,1200,10,5000,30,8,200,110,30,,,,,,,,,,,,,,,0.0,0.0,-0.077732,-1.08e-07,3457,CH2,v1,
13827,20241203,27,Cs0.1FA0.9PbI2.8Br0.2,1.5,MACl,20.0,,,,,Me-4PACz,0.33,,,,,,,,,1200,10,5000,30,8,200,110,30,,,,,,,,,,,,,,,1.5e-09,8.9e+48,0.0,1.12e-08,3457,CH3,v1,
13828,20241203,27,Cs0.1FA0.9PbI2.8Br0.2,1.5,MACl,20.0,,,,,Me-4PACz,0.33,,,,,,,,,1200,10,5000,30,8,200,110,30,,,,,,,,,,,,,,,0.0,0.0,-0.087386,-4.04e-08,3457,CH4,v1,
13829,20241203,27,Cs0.1FA0.9PbI2.8Br0.2,1.5,MACl,20.0,,,,,Me-4PACz,0.33,,,,,,,,,1200,10,5000,30,8,200,110,30,,,,,,,,,,,,,,,6.8665,45.249,0.99262,15.288,3458,CH1,v1,
13830,20241203,27,Cs0.1FA0.9PbI2.8Br0.2,1.5,MACl,20.0,,,,,Me-4PACz,0.33,,,,,,,,,1200,10,5000,30,8,200,110,30,,,,,,,,,,,,,,,0.0,0.0,-0.054623,-3.99e-08,3458,CH2,v1,
13831,20241203,27,Cs0.1FA0.9PbI2.8Br0.2,1.5,MACl,20.0,,,,,Me-4PACz,0.33,,,,,,,,,1200,10,5000,30,8,200,110,30,,,,,,,,,,,,,,,7.1905,46.32,0.99501,15.601,3458,CH3,v1,
13832,20241203,27,Cs0.1FA0.9PbI2.8Br0.2,1.5,MACl,20.0,,,,,Me-4PACz,0.33,,,,,,,,,1200,10,5000,30,8,200,110,30,,,,,,,,,,,,,,,2.78e-06,25.845,0.64425,1.67e-05,3458,CH4,v1,
13833,20241203,27,Cs0.1FA0.9PbI2.8Br0.2,1.5,MACl,20.0,,,,,Me-4PACz,0.33,,,,,,,,,1200,10,5000,30,8,200,110,30,,,,,,,,,,,,,,,5.0426,34.853,0.94453,15.318,3459,CH1,v1,
