Repository: MI-Materials-Intelligence/Recipe-Language-Model

# Learning Layer

## Overview

In the learning layer, the formulas and parameters are encoded and then tokenised into recipes as inputs. Through atomic skills of data extraction, cleaning, and matching, these data are organised into standardised datasets, providing the basis for RLM training and iterative recipe refinement.

Key Atomic Skills:
- **Cleaning**: Preprocessing and outlier cleaning
- **Matching**: Matching data pairs based on variables
- **Extraction**: Data extraction from robotic boxes

File: seven_ai_layers_robotics/learning/data/data50764_from_db.csv (part 55 of 253)
No,date,rank,Formula PVK,Concentration PVK,Formula Additive 1,Concentration Additive 1,Formula Additive 2,Concentration Additive 2,Formula Additive 3,Concentration Additive 3,Formula SAM 1,Concentration SAM 1,Formula SAM 2,Concentration SAM 2,Formula SAM 3,Concentration SAM 3,Spin Coating Speed SAM,Spin Coating Time SAM,Annealed Temperature SAM,Annealed Time SAM,Spin Coating Speed PVK 1,Spin Coating Time PVK 1,Spin Coating Speed PVK 2,Spin Coating Time PVK 2,Antisolvent Dropping Timing,Antisolvent Volume,Annealed Temperature PVK,Annealed Time PVK,Formula Passivator 1,Concentration Passivator 1,Formula Passivator 2,Concentration Passivator 2,Formula Passivator 3,Concentration Passivator 3,Formula Passivator 4,Concentration Passivator 4,Spin Coating Speed Passivator,Spin Coating Time Passivator,Passivator Dropping Timing,Passivator Volume,Annealed Temperature Passivator,Annealed Time Passivator,PCE,FF,Voc,Jsc,Product,Channel,From,upload_time
13834,20241203,27,Cs0.1FA0.9PbI2.8Br0.2,1.5,MACl,20.0,,,,,Me-4PACz,0.33,,,,,,,,,1200,10,5000,30,8,200,110,30,,,,,,,,,,,,,,,4.091,32.45,0.69695,18.088,3459,CH2,v1,
13835,20241203,27,Cs0.1FA0.9PbI2.8Br0.2,1.5,MACl,20.0,,,,,Me-4PACz,0.33,,,,,,,,,1200,10,5000,30,8,200,110,30,,,,,,,,,,,,,,,7.7734,46.359,0.96244,17.422,3459,CH3,v1,
13836,20241203,27,Cs0.1FA0.9PbI2.8Br0.2,1.5,MACl,20.0,,,,,Me-4PACz,0.33,,,,,,,,,1200,10,5000,30,8,200,110,30,,,,,,,,,,,,,,,0.0,0.0,0.0,-1.74e-06,3459,CH4,v1,
13837,20241203,27,Cs0.1FA0.9PbI2.8Br0.2,1.5,MACl,20.0,,,,,Me-4PACz,0.33,,,,,,,,,1200,10,5000,30,8,200,110,30,,,,,,,,,,,,,,,3.3084,29.352,0.95532,11.799,3460,CH1,v1,
13838,20241203,27,Cs0.1FA0.9PbI2.8Br0.2,1.5,MACl,20.0,,,,,Me-4PACz,0.33,,,,,,,,,1200,10,5000,30,8,200,110,30,,,,,,,,,,,,,,,5.5414,39.857,0.97045,14.326,3460,CH2,v1,
13839,20241203,27,Cs0.1FA0.9PbI2.8Br0.2,1.5,MACl,20.0,,,,,Me-4PACz,0.33,,,,,,,,,1200,10,5000,30,8,200,110,30,,,,,,,,,,,,,,,9.1892,54.849,0.96836,17.301,3460,CH3,v1,
13840,20241203,27,Cs0.1FA0.9PbI2.8Br0.2,1.5,MACl,20.0,,,,,Me-4PACz,0.33,,,,,,,,,1200,10,5000,30,8,200,110,30,,,,,,,,,,,,,,,2.94e-06,28.66,0.62422,1.64e-05,3460,CH4,v1,
13841,20241203,27,Cs0.1FA0.9PbI2.8Br0.2,1.5,MACl,20.0,,,,,Me-4PACz,0.33,,,,,,,,,1200,10,5000,30,8,200,110,30,,,,,,,,,,,,,,,14.313,75.593,0.93342,20.285,3461,CH1,v1,
13842,20241203,27,Cs0.1FA0.9PbI2.8Br0.2,1.5,MACl,20.0,,,,,Me-4PACz,0.33,,,,,,,,,1200,10,5000,30,8,200,110,30,,,,,,,,,,,,,,,11.269,68.566,0.82824,19.844,3461,CH2,v1,
13843,20241203,27,Cs0.1FA0.9PbI2.8Br0.2,1.5,MACl,20.0,,,,,Me-4PACz,0.33,,,,,,,,,1200,10,5000,30,8,200,110,30,,,,,,,,,,,,,,,1.6979,701.7,0.022192,10.904,3461,CH3,v1,
13844,20241203,27,Cs0.1FA0.9PbI2.8Br0.2,1.5,MACl,20.0,,,,,Me-4PACz,0.33,,,,,,,,,1200,10,5000,30,8,200,110,30,,,,,,,,,,,,,,,8.4e-07,27.738,0.47942,6.31e-06,3461,CH4,v1,
13845,20241203,27,Cs0.1FA0.9PbI2.8Br0.2,1.5,MACl,20.0,,,,,Me-4PACz,0.33,,,,,,,,,1200,10,5000,30,8,200,110,30,,,,,,,,,,,,,,,14.741,76.684,0.92584,20.764,3462,CH1,v1,
13846,20241203,27,Cs0.1FA0.9PbI2.8Br0.2,1.5,MACl,20.0,,,,,Me-4PACz,0.33,,,,,,,,,1200,10,5000,30,8,200,110,30,,,,,,,,,,,,,,,15.038,81.518,0.91596,20.139,3462,CH2,v1,
13847,20241203,27,Cs0.1FA0.9PbI2.8Br0.2,1.5,MACl,20.0,,,,,Me-4PACz,0.33,,,,,,,,,1200,10,5000,30,8,200,110,30,,,,,,,,,,,,,,,14.844,78.042,0.91359,20.82,3462,CH3,v1,
13848,20241203,27,Cs0.1FA0.9PbI2.8Br0.2,1.5,MACl,20.0,,,,,Me-4PACz,0.33,,,,,,,,,1200,10,5000,30,8,200,110,30,,,,,,,,,,,,,,,1.68e-06,26.869,0.5541,1.13e-05,3462,CH4,v1,
13849,20241203,27,Cs0.1FA0.9PbI2.8Br0.2,1.5,MACl,20.0,,,,,Me-4PACz,0.33,,,,,,,,,1200,10,5000,30,8,200,110,30,,,,,,,,,,,,,,,0.74493,30.24,0.12659,19.46,3463,CH1,v1,
13850,20241203,27,Cs0.1FA0.9PbI2.8Br0.2,1.5,MACl,20.0,,,,,Me-4PACz,0.33,,,,,,,,,1200,10,5000,30,8,200,110,30,,,,,,,,,,,,,,,3.0776,29.671,0.53891,19.247,3463,CH2,v1,
13851,20241203,27,Cs0.1FA0.9PbI2.8Br0.2,1.5,MACl,20.0,,,,,Me-4PACz,0.33,,,,,,,,,1200,10,5000,30,8,200,110,30,,,,,,,,,,,,,,,13.62,76.163,0.85735,20.858,3463,CH3,v1,
13852,20241203,27,Cs0.1FA0.9PbI2.8Br0.2,1.5,MACl,20.0,,,,,Me-4PACz,0.33,,,,,,,,,1200,10,5000,30,8,200,110,30,,,,,,,,,,,,,,,4.19e-07,16.828,0.31774,7.85e-06,3463,CH4,v1,
13853,20241203,27,Cs0.1FA0.9PbI2.8Br0.2,1.5,MACl,20.0,,,,,Me-4PACz,0.33,,,,,,,,,1200,10,5000,30,8,200,110,30,,,,,,,,,,,,,,,13.252,73.085,0.89834,20.184,3464,CH1,v1,
13854,20241203,27,Cs0.1FA0.9PbI2.8Br0.2,1.5,MACl,20.0,,,,,Me-4PACz,0.33,,,,,,,,,1200,10,5000,30,8,200,110,30,,,,,,,,,,,,,,,0.0,0.0,-0.050591,-3.62e-08,3464,CH2,v1,
13855,20241203,27,Cs0.1FA0.9PbI2.8Br0.2,1.5,MACl,20.0,,,,,Me-4PACz,0.33,,,,,,,,,1200,10,5000,30,8,200,110,30,,,,,,,,,,,,,,,12.534,70.527,0.85659,20.747,3464,CH3,v1,
13856,20241203,27,Cs0.1FA0.9PbI2.8Br0.2,1.5,MACl,20.0,,,,,Me-4PACz,0.33,,,,,,,,,1200,10,5000,30,8,200,110,30,,,,,,,,,,,,,,,8.1e-09,7.39e+46,0.0,-7.33e-06,3464,CH4,v1,
13857,20241203,27,Cs0.05MA0.16FA0.79PbI2.9Br0.1,1.73,MACl,0.3,,,,,Me-4PACz,0.33,,,,,,,,,1000,10,5000,30,6,160,110,25,,,,,,,,,,,,,,,0.0,0.0,0.034792,16.259,3465,CH1,v1,
13858,20241203,27,Cs0.05MA0.16FA0.79PbI2.9Br0.1,1.73,MACl,0.3,,,,,Me-4PACz,0.33,,,,,,,,,1000,10,5000,30,6,160,110,25,,,,,,,,,,,,,,,0.0,0.0,0.18617,21.061,3465,CH2,v1,
13859,20241203,27,Cs0.05MA0.16FA0.79PbI2.9Br0.1,1.73,MACl,0.3,,,,,Me-4PACz,0.33,,,,,,,,,1000,10,5000,30,6,160,110,25,,,,,,,,,,,,,,,0.0,0.0,0.16009,18.775,3465,CH3,v1,
13860,20241203,27,Cs0.05MA0.16FA0.79PbI2.9Br0.1,1.73,MACl,0.3,,,,,Me-4PACz,0.33,,,,,,,,,1000,10,5000,30,6,160,110,25,,,,,,,,,,,,,,,0.0,0.0,-0.06969,-2.25e-07,3465,CH4,v1,
13861,20241203,27,Cs0.05MA0.16FA0.79PbI2.9Br0.1,1.73,MACl,0.3,,,,,Me-4PACz,0.33,,,,,,,,,1000,10,5000,30,6,160,110,25,,,,,,,,,,,,,,,0.23483,788.31,0.004218,7.0622,3466,CH1,v1,
13862,20241203,27,Cs0.05MA0.16FA0.79PbI2.9Br0.1,1.73,MACl,0.3,,,,,Me-4PACz,0.33,,,,,,,,,1000,10,5000,30,6,160,110,25,,,,,,,,,,,,,,,0.057233,286.18,0.003453,5.7913,3466,CH2,v1,
13863,20241203,27,Cs0.05MA0.16FA0.79PbI2.9Br0.1,1.73,MACl,0.3,,,,,Me-4PACz,0.33,,,,,,,,,1000,10,5000,30,6,160,110,25,,,,,,,,,,,,,,,0.0,0.0,0.018153,14.677,3466,CH3,v1,
13864,20241203,27,Cs0.05MA0.16FA0.79PbI2.9Br0.1,1.73,MACl,0.3,,,,,Me-4PACz,0.33,,,,,,,,,1000,10,5000,30,6,160,110,25,,,,,,,,,,,,,,,0.0,0.0,0.0,-2.5e-07,3466,CH4,v1,
13865,20241203,27,Cs0.05MA0.16FA0.79PbI2.9Br0.1,1.73,MACl,0.3,,,,,Me-4PACz,0.33,,,,,,,,,1000,10,5000,30,6,160,110,25,,,,,,,,,,,,,,,12.038,7163.1,0.012239,13.731,3467,CH1,v1,
13866,20241203,27,Cs0.05MA0.16FA0.79PbI2.9Br0.1,1.73,MACl,0.3,,,,,Me-4PACz,0.33,,,,,,,,,1000,10,5000,30,6,160,110,25,,,,,,,,,,,,,,,13.902,63.897,0.98912,21.996,3467,CH2,v1,
13867,20241203,27,Cs0.05MA0.16FA0.79PbI2.9Br0.1,1.73,MACl,0.3,,,,,Me-4PACz,0.33,,,,,,,,,1000,10,5000,30,6,160,110,25,,,,,,,,,,,,,,,0.0,0.0,0.0,-22.547,3467,CH3,v1,
13868,20241203,27,Cs0.05MA0.16FA0.79PbI2.9Br0.1,1.73,MACl,0.3,,,,,Me-4PACz,0.33,,,,,,,,,1000,10,5000,30,6,160,110,25,,,,,,,,,,,,,,,1.8e-09,7.97e+46,0.0,-1.47e-06,3467,CH4,v1,
13869,20241203,27,Cs0.05MA0.16FA0.79PbI2.9Br0.1,1.73,MACl,0.3,,,,,Me-4PACz,0.33,,,,,,,,,1000,10,5000,30,6,160,110,25,,,,,,,,,,,,,,,15.313,75.819,1.0082,20.033,3468,CH1,v1,
13870,20241203,27,Cs0.05MA0.16FA0.79PbI2.9Br0.1,1.73,MACl,0.3,,,,,Me-4PACz,0.33,,,,,,,,,1000,10,5000,30,6,160,110,25,,,,,,,,,,,,,,,14.423,73.017,1.0123,19.513,3468,CH2,v1,
13871,20241203,27,Cs0.05MA0.16FA0.79PbI2.9Br0.1,1.73,MACl,0.3,,,,,Me-4PACz,0.33,,,,,,,,,1000,10,5000,30,6,160,110,25,,,,,,,,,,,,,,,14.763,72.02,1.0087,20.321,3468,CH3,v1,
13872,20241203,27,Cs0.05MA0.16FA0.79PbI2.9Br0.1,1.73,MACl,0.3,,,,,Me-4PACz,0.33,,,,,,,,,1000,10,5000,30,6,160,110,25,,,,,,,,,,,,,,,0.0097983,2.81e+49,0.0,-0.023239,3468,CH4,v1,
13873,20241203,27,Cs0.05MA0.16FA0.79PbI2.9Br0.1,1.73,MACl,0.3,,,,,Me-4PACz,0.33,,,,,,,,,1000,10,5000,30,6,160,110,25,,,,,,,,,,,,,,,15.614,74.283,1.0118,20.774,3469,CH1,v1,
13874,20241203,27,Cs0.05MA0.16FA0.79PbI2.9Br0.1,1.73,MACl,0.3,,,,,Me-4PACz,0.33,,,,,,,,,1000,10,5000,30,6,160,110,25,,,,,,,,,,,,,,,15.15,74.551,1.0114,20.093,3469,CH2,v1,
13875,20241203,27,Cs0.05MA0.16FA0.79PbI2.9Br0.1,1.73,MACl,0.3,,,,,Me-4PACz,0.33,,,,,,,,,1000,10,5000,30,6,160,110,25,,,,,,,,,,,,,,,2.6425,28.828,0.44041,20.813,3469,CH3,v1,
13876,20241203,27,Cs0.05MA0.16FA0.79PbI2.9Br0.1,1.73,MACl,0.3,,,,,Me-4PACz,0.33,,,,,,,,,1000,10,5000,30,6,160,110,25,,,,,,,,,,,,,,,7.08e-08,17.122,0.23672,1.75e-06,3469,CH4,v1,
13877,20241203,27,Cs0.05MA0.16FA0.79PbI2.9Br0.1,1.73,MACl,0.3,,,,,Me-4PACz,0.33,,,,,,,,,1000,10,5000,30,6,160,110,25,,,,,,,,,,,,,,,10.85,53.326,0.98517,20.653,3470,CH1,v1,
13878,20241203,27,Cs0.05MA0.16FA0.79PbI2.9Br0.1,1.73,MACl,0.3,,,,,Me-4PACz,0.33,,,,,,,,,1000,10,5000,30,6,160,110,25,,,,,,,,,,,,,,,15.009,73.905,1.0104,20.099,3470,CH2,v1,
13879,20241203,27,Cs0.05MA0.16FA0.79PbI2.9Br0.1,1.73,MACl,0.3,,,,,Me-4PACz,0.33,,,,,,,,,1000,10,5000,30,6,160,110,25,,,,,,,,,,,,,,,15.489,73.833,1.0126,20.717,3470,CH3,v1,
13880,20241203,27,Cs0.05MA0.16FA0.79PbI2.9Br0.1,1.73,MACl,0.3,,,,,Me-4PACz,0.33,,,,,,,,,1000,10,5000,30,6,160,110,25,,,,,,,,,,,,,,,0.0,0.0,0.09755,3.78e-07,3470,CH4,v1,
13881,20241203,27,Cs0.05MA0.16FA0.79PbI2.9Br0.1,1.73,MACl,0.3,,,,,Me-4PACz,0.33,,,,,,,,,1000,10,5000,30,6,160,110,25,,,,,,,,,,,,,,,3.4113,28.755,0.57545,20.615,3471,CH1,v1,
13882,20241203,27,Cs0.05MA0.16FA0.79PbI2.9Br0.1,1.73,MACl,0.3,,,,,Me-4PACz,0.33,,,,,,,,,1000,10,5000,30,6,160,110,25,,,,,,,,,,,,,,,0.0,0.0,0.007666,8.2853,3471,CH2,v1,
13883,20241203,27,Cs0.05MA0.16FA0.79PbI2.9Br0.1,1.73,MACl,0.3,,,,,Me-4PACz,0.33,,,,,,,,,1000,10,5000,30,6,160,110,25,,,,,,,,,,,,,,,5.4423,20669.0,0.004082,6.4507,3471,CH3,v1,
13884,20241203,27,Cs0.05MA0.16FA0.79PbI2.9Br0.1,1.73,MACl,0.3,,,,,Me-4PACz,0.33,,,,,,,,,1000,10,5000,30,6,160,110,25,,,,,,,,,,,,,,,4.31e-08,58.008,0.11897,6.25e-07,3471,CH4,v1,
13885,20241203,27,Cs0.05MA0.16FA0.79PbI2.9Br0.1,1.73,MACl,0.3,,,,,Me-4PACz,0.33,,,,,,,,,1000,10,5000,30,6,160,110,25,,,,,,,,,,,,,,,0.0,0.0,0.00335,5.806,3472,CH1,v1,
13886,20241203,27,Cs0.05MA0.16FA0.79PbI2.9Br0.1,1.73,MACl,0.3,,,,,Me-4PACz,0.33,,,,,,,,,1000,10,5000,30,6,160,110,25,,,,,,,,,,,,,,,14.8,72.507,1.0058,20.295,3472,CH2,v1,
13887,20241203,27,Cs0.05MA0.16FA0.79PbI2.9Br0.1,1.73,MACl,0.3,,,,,Me-4PACz,0.33,,,,,,,,,1000,10,5000,30,6,160,110,25,,,,,,,,,,,,,,,1.9852,6952.3,0.004321,6.6081,3472,CH3,v1,
13888,20241203,27,Cs0.05MA0.16FA0.79PbI2.9Br0.1,1.73,MACl,0.3,,,,,Me-4PACz,0.33,,,,,,,,,1000,10,5000,30,6,160,110,25,,,,,,,,,,,,,,,0.0,0.0,-0.069482,-3.57e-07,3472,CH4,v1,
13889,20241203,27,Cs0.05MA0.16FA0.79PbI2.9Br0.1,1.73,MACl,2.5,,,,,Me-4PACz,0.33,,,,,,,,,1000,10,5000,30,6,160,110,25,,,,,,,,,,,,,,,16.408,76.93,1.0113,21.091,3473,CH1,v1,
13890,20241203,27,Cs0.05MA0.16FA0.79PbI2.9Br0.1,1.73,MACl,2.5,,,,,Me-4PACz,0.33,,,,,,,,,1000,10,5000,30,6,160,110,25,,,,,,,,,,,,,,,2.8132,187.69,0.078527,19.087,3473,CH2,v1,
13891,20241203,27,Cs0.05MA0.16FA0.79PbI2.9Br0.1,1.73,MACl,2.5,,,,,Me-4PACz,0.33,,,,,,,,,1000,10,5000,30,6,160,110,25,,,,,,,,,,,,,,,0.0,0.0,0.021123,16.516,3473,CH3,v1,
13892,20241203,27,Cs0.05MA0.16FA0.79PbI2.9Br0.1,1.73,MACl,2.5,,,,,Me-4PACz,0.33,,,,,,,,,1000,10,5000,30,6,160,110,25,,,,,,,,,,,,,,,8.59e-07,24.815,0.62749,5.52e-06,3473,CH4,v1,
13893,20241203,27,Cs0.05MA0.16FA0.79PbI2.9Br0.1,1.73,MACl,2.5,,,,,Me-4PACz,0.33,,,,,,,,,1000,10,5000,30,6,160,110,25,,,,,,,,,,,,,,,0.0,0.0,0.022439,16.795,3474,CH1,v1,
13894,20241203,27,Cs0.05MA0.16FA0.79PbI2.9Br0.1,1.73,MACl,2.5,,,,,Me-4PACz,0.33,,,,,,,,,1000,10,5000,30,6,160,110,25,,,,,,,,,,,,,,,15.935,75.577,1.0073,20.931,3474,CH2,v1,
13895,20241203,27,Cs0.05MA0.16FA0.79PbI2.9Br0.1,1.73,MACl,2.5,,,,,Me-4PACz,0.33,,,,,,,,,1000,10,5000,30,6,160,110,25,,,,,,,,,,,,,,,0.0,0.0,0.030454,16.212,3474,CH3,v1,
13896,20241203,27,Cs0.05MA0.16FA0.79PbI2.9Br0.1,1.73,MACl,2.5,,,,,Me-4PACz,0.33,,,,,,,,,1000,10,5000,30,6,160,110,25,,,,,,,,,,,,,,,1.53e-08,48.954,0.09912,3.15e-07,3474,CH4,v1,
13897,20241203,27,Cs0.05MA0.16FA0.79PbI2.9Br0.1,1.73,MACl,2.5,,,,,Me-4PACz,0.33,,,,,,,,,1000,10,5000,30,6,160,110,25,,,,,,,,,,,,,,,16.154,74.95,1.0108,21.322,3475,CH1,v1,
13898,20241203,27,Cs0.05MA0.16FA0.79PbI2.9Br0.1,1.73,MACl,2.5,,,,,Me-4PACz,0.33,,,,,,,,,1000,10,5000,30,6,160,110,25,,,,,,,,,,,,,,,0.0,0.0,0.066491,18.911,3475,CH2,v1,
13899,20241203,27,Cs0.05MA0.16FA0.79PbI2.9Br0.1,1.73,MACl,2.5,,,,,Me-4PACz,0.33,,,,,,,,,1000,10,5000,30,6,160,110,25,,,,,,,,,,,,,,,0.0,0.0,0.030217,16.923,3475,CH3,v1,
13900,20241203,27,Cs0.05MA0.16FA0.79PbI2.9Br0.1,1.73,MACl,2.5,,,,,Me-4PACz,0.33,,,,,,,,,1000,10,5000,30,6,160,110,25,,,,,,,,,,,,,,,0.0,0.0,0.0,-4.88e-07,3475,CH4,v1,
13901,20241203,27,Cs0.05MA0.16FA0.79PbI2.9Br0.1,1.73,MACl,2.5,,,,,Me-4PACz,0.33,,,,,,,,,1000,10,5000,30,6,160,110,25,,,,,,,,,,,,,,,14.798,69.287,0.9973,21.416,3476,CH1,v1,
13902,20241203,27,Cs0.05MA0.16FA0.79PbI2.9Br0.1,1.73,MACl,2.5,,,,,Me-4PACz,0.33,,,,,,,,,1000,10,5000,30,6,160,110,25,,,,,,,,,,,,,,,15.934,76.205,1.0081,20.742,3476,CH2,v1,
13903,20241203,27,Cs0.05MA0.16FA0.79PbI2.9Br0.1,1.73,MACl,2.5,,,,,Me-4PACz,0.33,,,,,,,,,1000,10,5000,30,6,160,110,25,,,,,,,,,,,,,,,16.698,77.203,1.0099,21.417,3476,CH3,v1,
13904,20241203,27,Cs0.05MA0.16FA0.79PbI2.9Br0.1,1.73,MACl,2.5,,,,,Me-4PACz,0.33,,,,,,,,,1000,10,5000,30,6,160,110,25,,,,,,,,,,,,,,,7.69e-07,29.741,0.62199,4.16e-06,3476,CH4,v1,
13905,20241203,27,Cs0.05MA0.16FA0.79PbI2.9Br0.1,1.73,MACl,2.5,,,,,Me-4PACz,0.33,,,,,,,,,1000,10,5000,30,6,160,110,25,,,,,,,,,,,,,,,4.4103,126660.0,0.75233,4.6282,3477,CH1,v1,
13906,20241203,27,Cs0.05MA0.16FA0.79PbI2.9Br0.1,1.73,MACl,2.5,,,,,Me-4PACz,0.33,,,,,,,,,1000,10,5000,30,6,160,110,25,,,,,,,,,,,,,,,0.0,0.0,0.002446,9.8452,3477,CH2,v1,
13907,20241203,27,Cs0.05MA0.16FA0.79PbI2.9Br0.1,1.73,MACl,2.5,,,,,Me-4PACz,0.33,,,,,,,,,1000,10,5000,30,6,160,110,25,,,,,,,,,,,,,,,15.757,73.832,0.99084,21.539,3477,CH3,v1,
13908,20241203,27,Cs0.05MA0.16FA0.79PbI2.9Br0.1,1.73,MACl,2.5,,,,,Me-4PACz,0.33,,,,,,,,,1000,10,5000,30,6,160,110,25,,,,,,,,,,,,,,,1.95e-06,29.59,0.62595,1.05e-05,3477,CH4,v1,
13909,20241203,27,Cs0.05MA0.16FA0.79PbI2.9Br0.1,1.73,MACl,2.5,,,,,Me-4PACz,0.33,,,,,,,,,1000,10,5000,30,6,160,110,25,,,,,,,,,,,,,,,0.0,0.0,0.10241,24.156,3478,CH1,v1,
13910,20241203,27,Cs0.05MA0.16FA0.79PbI2.9Br0.1,1.73,MACl,2.5,,,,,Me-4PACz,0.33,,,,,,,,,1000,10,5000,30,6,160,110,25,,,,,,,,,,,,,,,3.6698,27.325,0.619,21.697,3478,CH2,v1,
13911,20241203,27,Cs0.05MA0.16FA0.79PbI2.9Br0.1,1.73,MACl,2.5,,,,,Me-4PACz,0.33,,,,,,,,,1000,10,5000,30,6,160,110,25,,,,,,,,,,,,,,,6.9166,647.74,0.055558,19.22,3478,CH3,v1,
13912,20241203,27,Cs0.05MA0.16FA0.79PbI2.9Br0.1,1.73,MACl,2.5,,,,,Me-4PACz,0.33,,,,,,,,,1000,10,5000,30,6,160,110,25,,,,,,,,,,,,,,,9.96e-08,15.352,0.32887,1.97e-06,3478,CH4,v1,
13913,20241203,27,Cs0.05MA0.16FA0.79PbI2.9Br0.1,1.73,MACl,2.5,,,,,Me-4PACz,0.33,,,,,,,,,1000,10,5000,30,6,160,110,25,,,,,,,,,,,,,,,0.0,0.0,0.035586,16.511,3479,CH1,v1,
13914,20241203,27,Cs0.05MA0.16FA0.79PbI2.9Br0.1,1.73,MACl,2.5,,,,,Me-4PACz,0.33,,,,,,,,,1000,10,5000,30,6,160,110,25,,,,,,,,,,,,,,,4.7003,30.905,0.73393,20.723,3479,CH2,v1,
13915,20241203,27,Cs0.05MA0.16FA0.79PbI2.9Br0.1,1.73,MACl,2.5,,,,,Me-4PACz,0.33,,,,,,,,,1000,10,5000,30,6,160,110,25,,,,,,,,,,,,,,,2.5955,36.895,0.33888,20.759,3479,CH3,v1,
13916,20241203,27,Cs0.05MA0.16FA0.79PbI2.9Br0.1,1.73,MACl,2.5,,,,,Me-4PACz,0.33,,,,,,,,,1000,10,5000,30,6,160,110,25,,,,,,,,,,,,,,,2.3e-09,80.574,0.027059,1.04e-07,3479,CH4,v1,
13917,20241203,27,Cs0.05MA0.16FA0.79PbI2.9Br0.1,1.73,MACl,2.5,,,,,Me-4PACz,0.33,,,,,,,,,1000,10,5000,30,6,160,110,25,,,,,,,,,,,,,,,15.997,77.983,1.001,20.494,3480,CH1,v1,
13918,20241203,27,Cs0.05MA0.16FA0.79PbI2.9Br0.1,1.73,MACl,2.5,,,,,Me-4PACz,0.33,,,,,,,,,1000,10,5000,30,6,160,110,25,,,,,,,,,,,,,,,0.74886,221.75,0.022838,14.786,3480,CH2,v1,
13919,20241203,27,Cs0.05MA0.16FA0.79PbI2.9Br0.1,1.73,MACl,2.5,,,,,Me-4PACz,0.33,,,,,,,,,1000,10,5000,30,6,160,110,25,,,,,,,,,,,,,,,16.239,79.371,0.99737,20.513,3480,CH3,v1,
13920,20241203,27,Cs0.05MA0.16FA0.79PbI2.9Br0.1,1.73,MACl,2.5,,,,,Me-4PACz,0.33,,,,,,,,,1000,10,5000,30,6,160,110,25,,,,,,,,,,,,,,,0.0,0.0,0.0,-7.92e-07,3480,CH4,v1,
13921,20241203,27,Cs0.05MA0.16FA0.79PbI2.9Br0.1,1.73,MACl,5.0,,,,,Me-4PACz,0.33,,,,,,,,,1000,10,5000,30,6,160,110,25,,,,,,,,,,,,,,,0.0,0.0,0.003286,6.5465,3481,CH1,v1,
13922,20241203,27,Cs0.05MA0.16FA0.79PbI2.9Br0.1,1.73,MACl,5.0,,,,,Me-4PACz,0.33,,,,,,,,,1000,10,5000,30,6,160,110,25,,,,,,,,,,,,,,,2.818,28.245,0.48586,20.535,3481,CH2,v1,
13923,20241203,27,Cs0.05MA0.16FA0.79PbI2.9Br0.1,1.73,MACl,5.0,,,,,Me-4PACz,0.33,,,,,,,,,1000,10,5000,30,6,160,110,25,,,,,,,,,,,,,,,0.14222,11.44,0.068334,18.193,3481,CH3,v1,
13924,20241203,27,Cs0.05MA0.16FA0.79PbI2.9Br0.1,1.73,MACl,5.0,,,,,Me-4PACz,0.33,,,,,,,,,1000,10,5000,30,6,160,110,25,,,,,,,,,,,,,,,1.32e-08,5e+48,0.0,-1.76e-07,3481,CH4,v1,
13925,20241203,27,Cs0.05MA0.16FA0.79PbI2.9Br0.1,1.73,MACl,5.0,,,,,Me-4PACz,0.33,,,,,,,,,1000,10,5000,30,6,160,110,25,,,,,,,,,,,,,,,0.0,0.0,0.19797,19.366,3482,CH1,v1,
13926,20241203,27,Cs0.05MA0.16FA0.79PbI2.9Br0.1,1.73,MACl,5.0,,,,,Me-4PACz,0.33,,,,,,,,,1000,10,5000,30,6,160,110,25,,,,,,,,,,,,,,,0.0,0.0,0.08328,17.767,3482,CH2,v1,
13927,20241203,27,Cs0.05MA0.16FA0.79PbI2.9Br0.1,1.73,MACl,5.0,,,,,Me-4PACz,0.33,,,,,,,,,1000,10,5000,30,6,160,110,25,,,,,,,,,,,,,,,9.1336,50.645,0.88297,20.425,3482,CH3,v1,
13928,20241203,27,Cs0.05MA0.16FA0.79PbI2.9Br0.1,1.73,MACl,5.0,,,,,Me-4PACz,0.33,,,,,,,,,1000,10,5000,30,6,160,110,25,,,,,,,,,,,,,,,9.9e-09,4.92e+47,0.0,-1.35e-06,3482,CH4,v1,
13929,20241203,27,Cs0.05MA0.16FA0.79PbI2.9Br0.1,1.73,MACl,5.0,,,,,Me-4PACz,0.33,,,,,,,,,1000,10,5000,30,6,160,110,25,,,,,,,,,,,,,,,5.8572,9814.8,0.007964,7.4933,3483,CH1,v1,
13930,20241203,27,Cs0.05MA0.16FA0.79PbI2.9Br0.1,1.73,MACl,5.0,,,,,Me-4PACz,0.33,,,,,,,,,1000,10,5000,30,6,160,110,25,,,,,,,,,,,,,,,0.0,0.0,0.03838,16.246,3483,CH2,v1,
13931,20241203,27,Cs0.05MA0.16FA0.79PbI2.9Br0.1,1.73,MACl,5.0,,,,,Me-4PACz,0.33,,,,,,,,,1000,10,5000,30,6,160,110,25,,,,,,,,,,,,,,,15.569,85.094,0.95088,19.241,3483,CH3,v1,
13932,20241203,27,Cs0.05MA0.16FA0.79PbI2.9Br0.1,1.73,MACl,5.0,,,,,Me-4PACz,0.33,,,,,,,,,1000,10,5000,30,6,160,110,25,,,,,,,,,,,,,,,8.91e-05,133.01,0.35412,0.0001891,3483,CH4,v1,
13933,20241203,27,Cs0.05MA0.16FA0.79PbI2.9Br0.1,1.73,MACl,5.0,,,,,Me-4PACz,0.33,,,,,,,,,1000,10,5000,30,6,160,110,25,,,,,,,,,,,,,,,13.391,70.659,0.90864,20.857,3484,CH1,v1,
13934,20241203,27,Cs0.05MA0.16FA0.79PbI2.9Br0.1,1.73,MACl,5.0,,,,,Me-4PACz,0.33,,,,,,,,,1000,10,5000,30,6,160,110,25,,,,,,,,,,,,,,,13.49,72.61,0.90225,20.591,3484,CH2,v1,
13935,20241203,27,Cs0.05MA0.16FA0.79PbI2.9Br0.1,1.73,MACl,5.0,,,,,Me-4PACz,0.33,,,,,,,,,1000,10,5000,30,6,160,110,25,,,,,,,,,,,,,,,0.0,0.0,0.24866,21.08,3484,CH3,v1,
13936,20241203,27,Cs0.05MA0.16FA0.79PbI2.9Br0.1,1.73,MACl,5.0,,,,,Me-4PACz,0.33,,,,,,,,,1000,10,5000,30,6,160,110,25,,,,,,,,,,,,,,,1.49e-06,36.353,0.54772,7.49e-06,3484,CH4,v1,
13937,20241203,27,Cs0.05MA0.16FA0.79PbI2.9Br0.1,1.73,MACl,5.0,,,,,Me-4PACz,0.33,,,,,,,,,1000,10,5000,30,6,160,110,25,,,,,,,,,,,,,,,1.8193,116.89,0.076441,20.361,3485,CH1,v1,
13938,20241203,27,Cs0.05MA0.16FA0.79PbI2.9Br0.1,1.73,MACl,5.0,,,,,Me-4PACz,0.33,,,,,,,,,1000,10,5000,30,6,160,110,25,,,,,,,,,,,,,,,4.1768,299.88,0.077257,18.028,3485,CH2,v1,
13939,20241203,27,Cs0.05MA0.16FA0.79PbI2.9Br0.1,1.73,MACl,5.0,,,,,Me-4PACz,0.33,,,,,,,,,1000,10,5000,30,6,160,110,25,,,,,,,,,,,,,,,7.3975,39.815,0.91311,20.348,3485,CH3,v1,
13940,20241203,27,Cs0.05MA0.16FA0.79PbI2.9Br0.1,1.73,MACl,5.0,,,,,Me-4PACz,0.33,,,,,,,,,1000,10,5000,30,6,160,110,25,,,,,,,,,,,,,,,6.83e-08,3.8e+49,0.0,-1.2e-07,3485,CH4,v1,
13941,20241203,27,Cs0.05MA0.16FA0.79PbI2.9Br0.1,1.73,MACl,5.0,,,,,Me-4PACz,0.33,,,,,,,,,1000,10,5000,30,6,160,110,25,,,,,,,,,,,,,,,0.20661,858.36,0.003527,6.8249,3486,CH1,v1,
13942,20241203,27,Cs0.05MA0.16FA0.79PbI2.9Br0.1,1.73,MACl,5.0,,,,,Me-4PACz,0.33,,,,,,,,,1000,10,5000,30,6,160,110,25,,,,,,,,,,,,,,,0.0,0.0,0.003161,5.5004,3486,CH2,v1,
13943,20241203,27,Cs0.05MA0.16FA0.79PbI2.9Br0.1,1.73,MACl,5.0,,,,,Me-4PACz,0.33,,,,,,,,,1000,10,5000,30,6,160,110,25,,,,,,,,,,,,,,,0.10214,30.48,0.021537,15.559,3486,CH3,v1,
13944,20241203,27,Cs0.05MA0.16FA0.79PbI2.9Br0.1,1.73,MACl,5.0,,,,,Me-4PACz,0.33,,,,,,,,,1000,10,5000,30,6,160,110,25,,,,,,,,,,,,,,,0.0,0.0,0.0,-4.44e-07,3486,CH4,v1,
13945,20241203,27,Cs0.05MA0.16FA0.79PbI2.9Br0.1,1.73,MACl,5.0,,,,,Me-4PACz,0.33,,,,,,,,,1000,10,5000,30,6,160,110,25,,,,,,,,,,,,,,,3.7542,29.453,0.62536,20.382,3487,CH1,v1,
13946,20241203,27,Cs0.05MA0.16FA0.79PbI2.9Br0.1,1.73,MACl,5.0,,,,,Me-4PACz,0.33,,,,,,,,,1000,10,5000,30,6,160,110,25,,,,,,,,,,,,,,,14.429,66.293,0.99829,21.803,3487,CH2,v1,
13947,20241203,27,Cs0.05MA0.16FA0.79PbI2.9Br0.1,1.73,MACl,5.0,,,,,Me-4PACz,0.33,,,,,,,,,1000,10,5000,30,6,160,110,25,,,,,,,,,,,,,,,0.0,0.0,-0.008855,-68.572,3487,CH3,v1,
13948,20241203,27,Cs0.05MA0.16FA0.79PbI2.9Br0.1,1.73,MACl,5.0,,,,,Me-4PACz,0.33,,,,,,,,,1000,10,5000,30,6,160,110,25,,,,,,,,,,,,,,,0.0,0.0,0.0,-2.22e-06,3487,CH4,v1,
13949,20241203,27,Cs0.05MA0.16FA0.79PbI2.9Br0.1,1.73,MACl,5.0,,,,,Me-4PACz,0.33,,,,,,,,,1000,10,5000,30,6,160,110,25,,,,,,,,,,,,,,,15.38,76.22,1.01,19.978,3488,CH1,v1,
13950,20241203,27,Cs0.05MA0.16FA0.79PbI2.9Br0.1,1.73,MACl,5.0,,,,,Me-4PACz,0.33,,,,,,,,,1000,10,5000,30,6,160,110,25,,,,,,,,,,,,,,,14.71,73.982,1.0143,19.603,3488,CH2,v1,
13951,20241203,27,Cs0.05MA0.16FA0.79PbI2.9Br0.1,1.73,MACl,5.0,,,,,Me-4PACz,0.33,,,,,,,,,1000,10,5000,30,6,160,110,25,,,,,,,,,,,,,,,15.112,74.529,1.011,20.056,3488,CH3,v1,
13952,20241203,27,Cs0.05MA0.16FA0.79PbI2.9Br0.1,1.73,MACl,5.0,,,,,Me-4PACz,0.33,,,,,,,,,1000,10,5000,30,6,160,110,25,,,,,,,,,,,,,,,1.43e-06,34.874,0.62324,6.57e-06,3488,CH4,v1,
13953,20241203,27,Cs0.05MA0.16FA0.79PbI2.9Br0.1,1.73,MACl,10.0,,,,,Me-4PACz,0.33,,,,,,,,,1000,10,5000,30,6,160,110,25,,,,,,,,,,,,,,,16.038,76.088,1.0164,20.738,3489,CH1,v1,
13954,20241203,27,Cs0.05MA0.16FA0.79PbI2.9Br0.1,1.73,MACl,10.0,,,,,Me-4PACz,0.33,,,,,,,,,1000,10,5000,30,6,160,110,25,,,,,,,,,,,,,,,15.431,75.494,1.0164,20.11,3489,CH2,v1,
13955,20241203,27,Cs0.05MA0.16FA0.79PbI2.9Br0.1,1.73,MACl,10.0,,,,,Me-4PACz,0.33,,,,,,,,,1000,10,5000,30,6,160,110,25,,,,,,,,,,,,,,,5.1941,30.759,0.78932,21.393,3489,CH3,v1,
13956,20241203,27,Cs0.05MA0.16FA0.79PbI2.9Br0.1,1.73,MACl,10.0,,,,,Me-4PACz,0.33,,,,,,,,,1000,10,5000,30,6,160,110,25,,,,,,,,,,,,,,,5.45e-07,26.504,0.44239,4.65e-06,3489,CH4,v1,
13957,20241203,27,Cs0.05MA0.16FA0.79PbI2.9Br0.1,1.73,MACl,10.0,,,,,Me-4PACz,0.33,,,,,,,,,1000,10,5000,30,6,160,110,25,,,,,,,,,,,,,,,13.067,63.667,0.99448,20.638,3490,CH1,v1,
13958,20241203,27,Cs0.05MA0.16FA0.79PbI2.9Br0.1,1.73,MACl,10.0,,,,,Me-4PACz,0.33,,,,,,,,,1000,10,5000,30,6,160,110,25,,,,,,,,,,,,,,,15.442,76.287,1.0135,19.974,3490,CH2,v1,
13959,20241203,27,Cs0.05MA0.16FA0.79PbI2.9Br0.1,1.73,MACl,10.0,,,,,Me-4PACz,0.33,,,,,,,,,1000,10,5000,30,6,160,110,25,,,,,,,,,,,,,,,16.446,78.846,1.0108,20.636,3490,CH3,v1,
13960,20241203,27,Cs0.05MA0.16FA0.79PbI2.9Br0.1,1.73,MACl,10.0,,,,,Me-4PACz,0.33,,,,,,,,,1000,10,5000,30,6,160,110,25,,,,,,,,,,,,,,,0.0,0.0,0.0,-2.48e-07,3490,CH4,v1,
13961,20241203,27,Cs0.05MA0.16FA0.79PbI2.9Br0.1,1.73,MACl,10.0,,,,,Me-4PACz,0.33,,,,,,,,,1000,10,5000,30,6,160,110,25,,,,,,,,,,,,,,,4.2521,30.707,0.67195,20.608,3491,CH1,v1,
13962,20241203,27,Cs0.05MA0.16FA0.79PbI2.9Br0.1,1.73,MACl,10.0,,,,,Me-4PACz,0.33,,,,,,,,,1000,10,5000,30,6,160,110,25,,,,,,,,,,,,,,,0.19553,218.3,0.009164,9.7745,3491,CH2,v1,
13963,20241203,27,Cs0.05MA0.16FA0.79PbI2.9Br0.1,1.73,MACl,10.0,,,,,Me-4PACz,0.33,,,,,,,,,1000,10,5000,30,6,160,110,25,,,,,,,,,,,,,,,0.0,0.0,0.043904,19.802,3491,CH3,v1,
13964,20241203,27,Cs0.05MA0.16FA0.79PbI2.9Br0.1,1.73,MACl,10.0,,,,,Me-4PACz,0.33,,,,,,,,,1000,10,5000,30,6,160,110,25,,,,,,,,,,,,,,,0.0,0.0,0.008451,3.78e-08,3491,CH4,v1,
13965,20241203,27,Cs0.05MA0.16FA0.79PbI2.9Br0.1,1.73,MACl,10.0,,,,,Me-4PACz,0.33,,,,,,,,,1000,10,5000,30,6,160,110,25,,,,,,,,,,,,,,,0.0,0.0,0.004473,7.5496,3492,CH1,v1,
13966,20241203,27,Cs0.05MA0.16FA0.79PbI2.9Br0.1,1.73,MACl,10.0,,,,,Me-4PACz,0.33,,,,,,,,,1000,10,5000,30,6,160,110,25,,,,,,,,,,,,,,,15.956,81.233,0.96144,20.43,3492,CH2,v1,
13967,20241203,27,Cs0.05MA0.16FA0.79PbI2.9Br0.1,1.73,MACl,10.0,,,,,Me-4PACz,0.33,,,,,,,,,1000,10,5000,30,6,160,110,25,,,,,,,,,,,,,,,16.201,77.997,0.98857,21.011,3492,CH3,v1,
13968,20241203,27,Cs0.05MA0.16FA0.79PbI2.9Br0.1,1.73,MACl,10.0,,,,,Me-4PACz,0.33,,,,,,,,,1000,10,5000,30,6,160,110,25,,,,,,,,,,,,,,,3.48e-07,25.964,0.54552,2.46e-06,3492,CH4,v1,
13969,20241203,27,Cs0.05MA0.16FA0.79PbI2.9Br0.1,1.73,MACl,10.0,,,,,Me-4PACz,0.33,,,,,,,,,1000,10,5000,30,6,160,110,25,,,,,,,,,,,,,,,16.85,84.864,0.9268,21.423,3493,CH1,v1,
13970,20241203,27,Cs0.05MA0.16FA0.79PbI2.9Br0.1,1.73,MACl,10.0,,,,,Me-4PACz,0.33,,,,,,,,,1000,10,5000,30,6,160,110,25,,,,,,,,,,,,,,,1.1376,26.23,0.2144,20.229,3493,CH2,v1,
13971,20241203,27,Cs0.05MA0.16FA0.79PbI2.9Br0.1,1.73,MACl,10.0,,,,,Me-4PACz,0.33,,,,,,,,,1000,10,5000,30,6,160,110,25,,,,,,,,,,,,,,,0.36165,19.522,0.086821,21.337,3493,CH3,v1,
13972,20241203,27,Cs0.05MA0.16FA0.79PbI2.9Br0.1,1.73,MACl,10.0,,,,,Me-4PACz,0.33,,,,,,,,,1000,10,5000,30,6,160,110,25,,,,,,,,,,,,,,,2.02e-07,13.245,0.40685,3.76e-06,3493,CH4,v1,
13973,20241203,27,Cs0.05MA0.16FA0.79PbI2.9Br0.1,1.73,MACl,10.0,,,,,Me-4PACz,0.33,,,,,,,,,1000,10,5000,30,6,160,110,25,,,,,,,,,,,,,,,5.9429,609.35,0.048469,20.122,3494,CH1,v1,
13974,20241203,27,Cs0.05MA0.16FA0.79PbI2.9Br0.1,1.73,MACl,10.0,,,,,Me-4PACz,0.33,,,,,,,,,1000,10,5000,30,6,160,110,25,,,,,,,,,,,,,,,16.613,79.06,1.008,20.845,3494,CH2,v1,
13975,20241203,27,Cs0.05MA0.16FA0.79PbI2.9Br0.1,1.73,MACl,10.0,,,,,Me-4PACz,0.33,,,,,,,,,1000,10,5000,30,6,160,110,25,,,,,,,,,,,,,,,18.178,84.608,0.97906,21.945,3494,CH3,v1,
13976,20241203,27,Cs0.05MA0.16FA0.79PbI2.9Br0.1,1.73,MACl,10.0,,,,,Me-4PACz,0.33,,,,,,,,,1000,10,5000,30,6,160,110,25,,,,,,,,,,,,,,,1.83e-08,2.92e+48,0.0,-4.18e-07,3494,CH4,v1,
13977,20241203,27,Cs0.05MA0.16FA0.79PbI2.9Br0.1,1.73,MACl,10.0,,,,,Me-4PACz,0.33,,,,,,,,,1000,10,5000,30,6,160,110,25,,,,,,,,,,,,,,,16.784,78.328,1.0097,21.222,3495,CH1,v1,
13978,20241203,27,Cs0.05MA0.16FA0.79PbI2.9Br0.1,1.73,MACl,10.0,,,,,Me-4PACz,0.33,,,,,,,,,1000,10,5000,30,6,160,110,25,,,,,,,,,,,,,,,4.9483,32.694,0.71808,21.077,3495,CH2,v1,
13979,20241203,27,Cs0.05MA0.16FA0.79PbI2.9Br0.1,1.73,MACl,10.0,,,,,Me-4PACz,0.33,,,,,,,,,1000,10,5000,30,6,160,110,25,,,,,,,,,,,,,,,0.0,0.0,0.16897,19.252,3495,CH3,v1,
13980,20241203,27,Cs0.05MA0.16FA0.79PbI2.9Br0.1,1.73,MACl,10.0,,,,,Me-4PACz,0.33,,,,,,,,,1000,10,5000,30,6,160,110,25,,,,,,,,,,,,,,,3.62e-07,48.429,0.50055,1.49e-06,3495,CH4,v1,
13981,20241203,27,Cs0.05MA0.16FA0.79PbI2.9Br0.1,1.73,MACl,10.0,,,,,Me-4PACz,0.33,,,,,,,,,1000,10,5000,30,6,160,110,25,,,,,,,,,,,,,,,16.707,79.558,0.97299,21.583,3496,CH1,v1,
13982,20241203,27,Cs0.05MA0.16FA0.79PbI2.9Br0.1,1.73,MACl,10.0,,,,,Me-4PACz,0.33,,,,,,,,,1000,10,5000,30,6,160,110,25,,,,,,,,,,,,,,,16.961,81.956,0.99799,20.737,3496,CH2,v1,
13983,20241203,27,Cs0.05MA0.16FA0.79PbI2.9Br0.1,1.73,MACl,10.0,,,,,Me-4PACz,0.33,,,,,,,,,1000,10,5000,30,6,160,110,25,,,,,,,,,,,,,,,17.469,81.163,1.003,21.459,3496,CH3,v1,
13984,20241203,27,Cs0.05MA0.16FA0.79PbI2.9Br0.1,1.73,MACl,10.0,,,,,Me-4PACz,0.33,,,,,,,,,1000,10,5000,30,6,160,110,25,,,,,,,,,,,,,,,0.0,0.0,0.28227,3.13e-06,3496,CH4,v1,
13985,20241203,27,Cs0.05MA0.16FA0.79PbI2.9Br0.1,1.73,MACl,20.0,,,,,Me-4PACz,0.33,,,,,,,,,1000,10,5000,30,6,160,110,25,,,,,,,,,,,,,,,0.46714,3655.5,0.001321,9.6745,3497,CH1,v1,
13986,20241203,27,Cs0.05MA0.16FA0.79PbI2.9Br0.1,1.73,MACl,20.0,,,,,Me-4PACz,0.33,,,,,,,,,1000,10,5000,30,6,160,110,25,,,,,,,,,,,,,,,0.0,0.0,0.001468,5.4925,3497,CH2,v1,
13987,20241203,27,Cs0.05MA0.16FA0.79PbI2.9Br0.1,1.73,MACl,20.0,,,,,Me-4PACz,0.33,,,,,,,,,1000,10,5000,30,6,160,110,25,,,,,,,,,,,,,,,16.772,79.678,0.97542,21.58,3497,CH3,v1,
13988,20241203,27,Cs0.05MA0.16FA0.79PbI2.9Br0.1,1.73,MACl,20.0,,,,,Me-4PACz,0.33,,,,,,,,,1000,10,5000,30,6,160,110,25,,,,,,,,,,,,,,,5.26e-07,24.362,0.60354,3.58e-06,3497,CH4,v1,
13989,20241203,27,Cs0.05MA0.16FA0.79PbI2.9Br0.1,1.73,MACl,20.0,,,,,Me-4PACz,0.33,,,,,,,,,1000,10,5000,30,6,160,110,25,,,,,,,,,,,,,,,0.81726,30.351,0.11925,22.581,3498,CH1,v1,
13990,20241203,27,Cs0.05MA0.16FA0.79PbI2.9Br0.1,1.73,MACl,20.0,,,,,Me-4PACz,0.33,,,,,,,,,1000,10,5000,30,6,160,110,25,,,,,,,,,,,,,,,4.9594,73.196,0.85151,7.9571,3498,CH2,v1,
13991,20241203,27,Cs0.05MA0.16FA0.79PbI2.9Br0.1,1.73,MACl,20.0,,,,,Me-4PACz,0.33,,,,,,,,,1000,10,5000,30,6,160,110,25,,,,,,,,,,,,,,,0.0051136,24.049,0.90137,0.02359,3498,CH3,v1,
13992,20241203,27,Cs0.05MA0.16FA0.79PbI2.9Br0.1,1.73,MACl,20.0,,,,,Me-4PACz,0.33,,,,,,,,,1000,10,5000,30,6,160,110,25,,,,,,,,,,,,,,,2.79e-07,43.019,0.40928,1.59e-06,3498,CH4,v1,
13993,20241203,27,Cs0.05MA0.16FA0.79PbI2.9Br0.1,1.73,MACl,20.0,,,,,Me-4PACz,0.33,,,,,,,,,1000,10,5000,30,6,160,110,25,,,,,,,,,,,,,,,4.4396,291.73,0.075093,20.265,3499,CH1,v1,
13994,20241203,27,Cs0.05MA0.16FA0.79PbI2.9Br0.1,1.73,MACl,20.0,,,,,Me-4PACz,0.33,,,,,,,,,1000,10,5000,30,6,160,110,25,,,,,,,,,,,,,,,12.903,71.678,0.85888,20.959,3499,CH2,v1,
13995,20241203,27,Cs0.05MA0.16FA0.79PbI2.9Br0.1,1.73,MACl,20.0,,,,,Me-4PACz,0.33,,,,,,,,,1000,10,5000,30,6,160,110,25,,,,,,,,,,,,,,,16.748,85.915,0.91009,21.419,3499,CH3,v1,
13996,20241203,27,Cs0.05MA0.16FA0.79PbI2.9Br0.1,1.73,MACl,20.0,,,,,Me-4PACz,0.33,,,,,,,,,1000,10,5000,30,6,160,110,25,,,,,,,,,,,,,,,0.0,0.0,0.3972,2e-10,3499,CH4,v1,
13997,20241203,27,Cs0.05MA0.16FA0.79PbI2.9Br0.1,1.73,MACl,20.0,,,,,Me-4PACz,0.33,,,,,,,,,1000,10,5000,30,6,160,110,25,,,,,,,,,,,,,,,16.308,79.273,1.0058,20.453,3500,CH1,v1,
13998,20241203,27,Cs0.05MA0.16FA0.79PbI2.9Br0.1,1.73,MACl,20.0,,,,,Me-4PACz,0.33,,,,,,,,,1000,10,5000,30,6,160,110,25,,,,,,,,,,,,,,,0.64632,21.837,0.1506,19.654,3500,CH2,v1,
13999,20241203,27,Cs0.05MA0.16FA0.79PbI2.9Br0.1,1.73,MACl,20.0,,,,,Me-4PACz,0.33,,,,,,,,,1000,10,5000,30,6,160,110,25,,,,,,,,,,,,,,,17.229,84.839,0.98662,20.583,3500,CH3,v1,
14000,20241203,27,Cs0.05MA0.16FA0.79PbI2.9Br0.1,1.73,MACl,20.0,,,,,Me-4PACz,0.33,,,,,,,,,1000,10,5000,30,6,160,110,25,,,,,,,,,,,,,,,0.0,0.0,-0.086899,-2.1e-07,3500,CH4,v1,
14001,20241203,27,Cs0.05MA0.16FA0.79PbI2.9Br0.1,1.73,MACl,20.0,,,,,Me-4PACz,0.33,,,,,,,,,1000,10,5000,30,6,160,110,25,,,,,,,,,,,,,,,0.35783,1418.0,0.003449,7.3164,3501,CH1,v1,
14002,20241203,27,Cs0.05MA0.16FA0.79PbI2.9Br0.1,1.73,MACl,20.0,,,,,Me-4PACz,0.33,,,,,,,,,1000,10,5000,30,6,160,110,25,,,,,,,,,,,,,,,1.5003,24.19,0.31049,19.976,3501,CH2,v1,
14003,20241203,27,Cs0.05MA0.16FA0.79PbI2.9Br0.1,1.73,MACl,20.0,,,,,Me-4PACz,0.33,,,,,,,,,1000,10,5000,30,6,160,110,25,,,,,,,,,,,,,,,5.0932,286.5,0.094607,18.791,3501,CH3,v1,
14004,20241203,27,Cs0.05MA0.16FA0.79PbI2.9Br0.1,1.73,MACl,20.0,,,,,Me-4PACz,0.33,,,,,,,,,1000,10,5000,30,6,160,110,25,,,,,,,,,,,,,,,0.0,0.0,-0.087365,-3.57e-07,3501,CH4,v1,
14005,20241203,27,Cs0.05MA0.16FA0.79PbI2.9Br0.1,1.73,MACl,20.0,,,,,Me-4PACz,0.33,,,,,,,,,1000,10,5000,30,6,160,110,25,,,,,,,,,,,,,,,0.0,0.0,0.074943,18.958,3502,CH1,v1,
14006,20241203,27,Cs0.05MA0.16FA0.79PbI2.9Br0.1,1.73,MACl,20.0,,,,,Me-4PACz,0.33,,,,,,,,,1000,10,5000,30,6,160,110,25,,,,,,,,,,,,,,,2.8407,306.11,0.052485,17.681,3502,CH2,v1,
14007,20241203,27,Cs0.05MA0.16FA0.79PbI2.9Br0.1,1.73,MACl,20.0,,,,,Me-4PACz,0.33,,,,,,,,,1000,10,5000,30,6,160,110,25,,,,,,,,,,,,,,,11.391,69.709,0.79562,20.538,3502,CH3,v1,
14008,20241203,27,Cs0.05MA0.16FA0.79PbI2.9Br0.1,1.73,MACl,20.0,,,,,Me-4PACz,0.33,,,,,,,,,1000,10,5000,30,6,160,110,25,,,,,,,,,,,,,,,1.22e-08,1.21e+48,0.0,-6.72e-07,3502,CH4,v1,
14009,20241203,27,Cs0.05MA0.16FA0.79PbI2.9Br0.1,1.73,MACl,20.0,,,,,Me-4PACz,0.33,,,,,,,,,1000,10,5000,30,6,160,110,25,,,,,,,,,,,,,,,0.0,0.0,0.012219,11.784,3503,CH1,v1,
14010,20241203,27,Cs0.05MA0.16FA0.79PbI2.9Br0.1,1.73,MACl,20.0,,,,,Me-4PACz,0.33,,,,,,,,,1000,10,5000,30,6,160,110,25,,,,,,,,,,,,,,,4.2885,857.51,0.030651,16.316,3503,CH2,v1,
14011,20241203,27,Cs0.05MA0.16FA0.79PbI2.9Br0.1,1.73,MACl,20.0,,,,,Me-4PACz,0.33,,,,,,,,,1000,10,5000,30,6,160,110,25,,,,,,,,,,,,,,,0.0,0.0,0.90357,19.798,3503,CH3,v1,
14012,20241203,27,Cs0.05MA0.16FA0.79PbI2.9Br0.1,1.73,MACl,20.0,,,,,Me-4PACz,0.33,,,,,,,,,1000,10,5000,30,6,160,110,25,,,,,,,,,,,,,,,9.54e-07,32.159,0.54054,5.49e-06,3503,CH4,v1,
14013,20241203,27,Cs0.05MA0.16FA0.79PbI2.9Br0.1,1.73,MACl,20.0,,,,,Me-4PACz,0.33,,,,,,,,,1000,10,5000,30,6,160,110,25,,,,,,,,,,,,,,,15.748,77.32,0.9614,21.185,3504,CH1,v1,
14014,20241203,27,Cs0.05MA0.16FA0.79PbI2.9Br0.1,1.73,MACl,20.0,,,,,Me-4PACz,0.33,,,,,,,,,1000,10,5000,30,6,160,110,25,,,,,,,,,,,,,,,15.012,75.486,0.95132,20.905,3504,CH2,v1,
14015,20241203,27,Cs0.05MA0.16FA0.79PbI2.9Br0.1,1.73,MACl,20.0,,,,,Me-4PACz,0.33,,,,,,,,,1000,10,5000,30,6,160,110,25,,,,,,,,,,,,,,,15.184,75.77,0.93923,21.336,3504,CH3,v1,
14016,20241203,27,Cs0.05MA0.16FA0.79PbI2.9Br0.1,1.73,MACl,20.0,,,,,Me-4PACz,0.33,,,,,,,,,1000,10,5000,30,6,160,110,25,,,,,,,,,,,,,,,1.11e-06,33.191,0.57039,5.84e-06,3504,CH4,v1,
14017,20241203,27,Cs0.05MA0.16FA0.79PbI2.9Br0.1,1.73,MACl,0.3,,,,,MeO-4PADBC,0.33,,,,,,,,,1000,10,5000,30,6,160,110,25,,,,,,,,,,,,,,,8.7469,44.851,0.95686,20.382,3505,CH1,v1,
14018,20241203,27,Cs0.05MA0.16FA0.79PbI2.9Br0.1,1.73,MACl,0.3,,,,,MeO-4PADBC,0.33,,,,,,,,,1000,10,5000,30,6,160,110,25,,,,,,,,,,,,,,,0.34123,17.146,0.10798,18.431,3505,CH2,v1,
14019,20241203,27,Cs0.05MA0.16FA0.79PbI2.9Br0.1,1.73,MACl,0.3,,,,,MeO-4PADBC,0.33,,,,,,,,,1000,10,5000,30,6,160,110,25,,,,,,,,,,,,,,,1.4877,23.742,0.32449,19.311,3505,CH3,v1,
14020,20241203,27,Cs0.05MA0.16FA0.79PbI2.9Br0.1,1.73,MACl,0.3,,,,,MeO-4PADBC,0.33,,,,,,,,,1000,10,5000,30,6,160,110,25,,,,,,,,,,,,,,,3.1e-07,30.329,0.26826,3.82e-06,3505,CH4,v1,
14021,20241203,27,Cs0.05MA0.16FA0.79PbI2.9Br0.1,1.73,MACl,0.3,,,,,MeO-4PADBC,0.33,,,,,,,,,1000,10,5000,30,6,160,110,25,,,,,,,,,,,,,,,13.884,69.311,0.99937,20.044,3506,CH1,v1,
14022,20241203,27,Cs0.05MA0.16FA0.79PbI2.9Br0.1,1.73,MACl,0.3,,,,,MeO-4PADBC,0.33,,,,,,,,,1000,10,5000,30,6,160,110,25,,,,,,,,,,,,,,,2.2277,194.12,0.061018,18.808,3506,CH2,v1,
14023,20241203,27,Cs0.05MA0.16FA0.79PbI2.9Br0.1,1.73,MACl,0.3,,,,,MeO-4PADBC,0.33,,,,,,,,,1000,10,5000,30,6,160,110,25,,,,,,,,,,,,,,,1.6214,25.017,0.3466,18.698,3506,CH3,v1,
14024,20241203,27,Cs0.05MA0.16FA0.79PbI2.9Br0.1,1.73,MACl,0.3,,,,,MeO-4PADBC,0.33,,,,,,,,,1000,10,5000,30,6,160,110,25,,,,,,,,,,,,,,,0.0,0.0,-0.099646,0.21028,3506,CH4,v1,
14025,20241203,27,Cs0.05MA0.16FA0.79PbI2.9Br0.1,1.73,MACl,0.3,,,,,MeO-4PADBC,0.33,,,,,,,,,1000,10,5000,30,6,160,110,25,,,,,,,,,,,,,,,12.259,57.782,0.99859,21.245,3507,CH1,v1,
14026,20241203,27,Cs0.05MA0.16FA0.79PbI2.9Br0.1,1.73,MACl,0.3,,,,,MeO-4PADBC,0.33,,,,,,,,,1000,10,5000,30,6,160,110,25,,,,,,,,,,,,,,,14.067,68.855,0.99939,20.442,3507,CH2,v1,
14027,20241203,27,Cs0.05MA0.16FA0.79PbI2.9Br0.1,1.73,MACl,0.3,,,,,MeO-4PADBC,0.33,,,,,,,,,1000,10,5000,30,6,160,110,25,,,,,,,,,,,,,,,14.098,66.229,1.0047,21.187,3507,CH3,v1,
14028,20241203,27,Cs0.05MA0.16FA0.79PbI2.9Br0.1,1.73,MACl,0.3,,,,,MeO-4PADBC,0.33,,,,,,,,,1000,10,5000,30,6,160,110,25,,,,,,,,,,,,,,,0.04592,2.59e+50,0.0,-0.011798,3507,CH4,v1,
14029,20241203,27,Cs0.05MA0.16FA0.79PbI2.9Br0.1,1.73,MACl,0.3,,,,,MeO-4PADBC,0.33,,,,,,,,,1000,10,5000,30,6,160,110,25,,,,,,,,,,,,,,,5.4039,31.706,0.81194,20.992,3508,CH1,v1,
14030,20241203,27,Cs0.05MA0.16FA0.79PbI2.9Br0.1,1.73,MACl,0.3,,,,,MeO-4PADBC,0.33,,,,,,,,,1000,10,5000,30,6,160,110,25,,,,,,,,,,,,,,,0.32652,31.831,0.055687,18.421,3508,CH2,v1,
14031,20241203,27,Cs0.05MA0.16FA0.79PbI2.9Br0.1,1.73,MACl,0.3,,,,,MeO-4PADBC,0.33,,,,,,,,,1000,10,5000,30,6,160,110,25,,,,,,,,,,,,,,,1.0347,28.574,0.19197,18.862,3508,CH3,v1,
14032,20241203,27,Cs0.05MA0.16FA0.79PbI2.9Br0.1,1.73,MACl,0.3,,,,,MeO-4PADBC,0.33,,,,,,,,,1000,10,5000,30,6,160,110,25,,,,,,,,,,,,,,,0.0,0.0,0.043625,1.88e-07,3508,CH4,v1,
14033,20241203,27,Cs0.05MA0.16FA0.79PbI2.9Br0.1,1.73,MACl,0.3,,,,,MeO-4PADBC,0.33,,,,,,,,,1000,10,5000,30,6,160,110,25,,,,,,,,,,,,,,,4.8158,247.87,0.10266,18.926,3509,CH1,v1,
14034,20241203,27,Cs0.05MA0.16FA0.79PbI2.9Br0.1,1.73,MACl,0.3,,,,,MeO-4PADBC,0.33,,,,,,,,,1000,10,5000,30,6,160,110,25,,,,,,,,,,,,,,,0.020264,32.954,0.00654,9.4025,3509,CH2,v1,
14035,20241203,27,Cs0.05MA0.16FA0.79PbI2.9Br0.1,1.73,MACl,0.3,,,,,MeO-4PADBC,0.33,,,,,,,,,1000,10,5000,30,6,160,110,25,,,,,,,,,,,,,,,6.5056,33.978,0.922,20.766,3509,CH3,v1,
14036,20241203,27,Cs0.05MA0.16FA0.79PbI2.9Br0.1,1.73,MACl,0.3,,,,,MeO-4PADBC,0.33,,,,,,,,,1000,10,5000,30,6,160,110,25,,,,,,,,,,,,,,,1.18e-07,23.875,0.33793,1.47e-06,3509,CH4,v1,
14037,20241203,27,Cs0.05MA0.16FA0.79PbI2.9Br0.1,1.73,MACl,0.3,,,,,MeO-4PADBC,0.33,,,,,,,,,1000,10,5000,30,6,160,110,25,,,,,,,,,,,,,,,10.585,51.282,0.97773,21.11,3510,CH1,v1,
14038,20241203,27,Cs0.05MA0.16FA0.79PbI2.9Br0.1,1.73,MACl,0.3,,,,,MeO-4PADBC,0.33,,,,,,,,,1000,10,5000,30,6,160,110,25,,,,,,,,,,,,,,,0.0,0.0,0.040974,17.614,3510,CH2,v1,
14039,20241203,27,Cs0.05MA0.16FA0.79PbI2.9Br0.1,1.73,MACl,0.3,,,,,MeO-4PADBC,0.33,,,,,,,,,1000,10,5000,30,6,160,110,25,,,,,,,,,,,,,,,13.552,66.532,0.99958,20.378,3510,CH3,v1,
14040,20241203,27,Cs0.05MA0.16FA0.79PbI2.9Br0.1,1.73,MACl,0.3,,,,,MeO-4PADBC,0.33,,,,,,,,,1000,10,5000,30,6,160,110,25,,,,,,,,,,,,,,,0.0,0.0,-0.059592,-1.31e-07,3510,CH4,v1,
14041,20241203,27,Cs0.05MA0.16FA0.79PbI2.9Br0.1,1.73,MACl,0.3,,,,,MeO-4PADBC,0.33,,,,,,,,,1000,10,5000,30,6,160,110,25,,,,,,,,,,,,,,,14.588,70.709,1.0112,20.404,3511,CH1,v1,
14042,20241203,27,Cs0.05MA0.16FA0.79PbI2.9Br0.1,1.73,MACl,0.3,,,,,MeO-4PADBC,0.33,,,,,,,,,1000,10,5000,30,6,160,110,25,,,,,,,,,,,,,,,14.095,70.45,1.0064,19.88,3511,CH2,v1,
14043,20241203,27,Cs0.05MA0.16FA0.79PbI2.9Br0.1,1.73,MACl,0.3,,,,,MeO-4PADBC,0.33,,,,,,,,,1000,10,5000,30,6,160,110,25,,,,,,,,,,,,,,,14.817,71.315,1.0105,20.561,3511,CH3,v1,
14044,20241203,27,Cs0.05MA0.16FA0.79PbI2.9Br0.1,1.73,MACl,0.3,,,,,MeO-4PADBC,0.33,,,,,,,,,1000,10,5000,30,6,160,110,25,,,,,,,,,,,,,,,8.51e-08,33.839,0.16895,1.49e-06,3511,CH4,v1,
14045,20241203,27,Cs0.05MA0.16FA0.79PbI2.9Br0.1,1.73,MACl,0.3,,,,,MeO-4PADBC,0.33,,,,,,,,,1000,10,5000,30,6,160,110,25,,,,,,,,,,,,,,,1.8088,27.537,0.31256,21.016,3512,CH1,v1,
14046,20241203,27,Cs0.05MA0.16FA0.79PbI2.9Br0.1,1.73,MACl,0.3,,,,,MeO-4PADBC,0.33,,,,,,,,,1000,10,5000,30,6,160,110,25,,,,,,,,,,,,,,,0.0,0.0,0.082492,19.233,3512,CH2,v1,
14047,20241203,27,Cs0.05MA0.16FA0.79PbI2.9Br0.1,1.73,MACl,0.3,,,,,MeO-4PADBC,0.33,,,,,,,,,1000,10,5000,30,6,160,110,25,,,,,,,,,,,,,,,0.0,0.0,0.10601,17.341,3512,CH3,v1,
14048,20241203,27,Cs0.05MA0.16FA0.79PbI2.9Br0.1,1.73,MACl,0.3,,,,,MeO-4PADBC,0.33,,,,,,,,,1000,10,5000,30,6,160,110,25,,,,,,,,,,,,,,,1.45e-08,2.53e+48,0.0,-3.81e-07,3512,CH4,v1,
14049,20241203,27,Cs0.05MA0.16FA0.79PbI2.9Br0.1,1.73,MACl,2.5,,,,,MeO-4PADBC,0.33,,,,,,,,,1000,10,5000,30,6,160,110,25,,,,,,,,,,,,,,,3.9895,833.78,0.026653,17.952,3513,CH1,v1,
14050,20241203,27,Cs0.05MA0.16FA0.79PbI2.9Br0.1,1.73,MACl,2.5,,,,,MeO-4PADBC,0.33,,,,,,,,,1000,10,5000,30,6,160,110,25,,,,,,,,,,,,,,,13.968,70.058,0.99386,20.061,3513,CH2,v1,
14051,20241203,27,Cs0.05MA0.16FA0.79PbI2.9Br0.1,1.73,MACl,2.5,,,,,MeO-4PADBC,0.33,,,,,,,,,1000,10,5000,30,6,160,110,25,,,,,,,,,,,,,,,14.672,70.19,0.99903,20.923,3513,CH3,v1,
14052,20241203,27,Cs0.05MA0.16FA0.79PbI2.9Br0.1,1.73,MACl,2.5,,,,,MeO-4PADBC,0.33,,,,,,,,,1000,10,5000,30,6,160,110,25,,,,,,,,,,,,,,,1.15e-06,25.485,0.62545,7.2e-06,3513,CH4,v1,
14053,20241203,27,Cs0.05MA0.16FA0.79PbI2.9Br0.1,1.73,MACl,2.5,,,,,MeO-4PADBC,0.33,,,,,,,,,1000,10,5000,30,6,160,110,25,,,,,,,,,,,,,,,14.393,72.192,0.99745,19.989,3514,CH1,v1,
14054,20241203,27,Cs0.05MA0.16FA0.79PbI2.9Br0.1,1.73,MACl,2.5,,,,,MeO-4PADBC,0.33,,,,,,,,,1000,10,5000,30,6,160,110,25,,,,,,,,,,,,,,,13.818,71.022,0.99787,19.497,3514,CH2,v1,
14055,20241203,27,Cs0.05MA0.16FA0.79PbI2.9Br0.1,1.73,MACl,2.5,,,,,MeO-4PADBC,0.33,,,,,,,,,1000,10,5000,30,6,160,110,25,,,,,,,,,,,,,,,0.85607,492.92,0.020823,8.3402,3514,CH3,v1,
14056,20241203,27,Cs0.05MA0.16FA0.79PbI2.9Br0.1,1.73,MACl,2.5,,,,,MeO-4PADBC,0.33,,,,,,,,,1000,10,5000,30,6,160,110,25,,,,,,,,,,,,,,,7.7e-07,26.903,0.65291,4.38e-06,3514,CH4,v1,
14057,20241203,27,Cs0.05MA0.16FA0.79PbI2.9Br0.1,1.73,MACl,2.5,,,,,MeO-4PADBC,0.33,,,,,,,,,1000,10,5000,30,6,160,110,25,,,,,,,,,,,,,,,15.257,72.368,1.0011,21.059,3515,CH1,v1,
14058,20241203,27,Cs0.05MA0.16FA0.79PbI2.9Br0.1,1.73,MACl,2.5,,,,,MeO-4PADBC,0.33,,,,,,,,,1000,10,5000,30,6,160,110,25,,,,,,,,,,,,,,,14.693,72.543,0.99781,20.299,3515,CH2,v1,
14059,20241203,27,Cs0.05MA0.16FA0.79PbI2.9Br0.1,1.73,MACl,2.5,,,,,MeO-4PADBC,0.33,,,,,,,,,1000,10,5000,30,6,160,110,25,,,,,,,,,,,,,,,2.5568,27.095,0.45421,20.775,3515,CH3,v1,
14060,20241203,27,Cs0.05MA0.16FA0.79PbI2.9Br0.1,1.73,MACl,2.5,,,,,MeO-4PADBC,0.33,,,,,,,,,1000,10,5000,30,6,160,110,25,,,,,,,,,,,,,,,3.8e-09,2.8e+47,0.0,-9.14e-07,3515,CH4,v1,
14061,20241203,27,Cs0.05MA0.16FA0.79PbI2.9Br0.1,1.73,MACl,2.5,,,,,MeO-4PADBC,0.33,,,,,,,,,1000,10,5000,30,6,160,110,25,,,,,,,,,,,,,,,4.0968,1919.8,0.015513,13.756,3516,CH1,v1,
14062,20241203,27,Cs0.05MA0.16FA0.79PbI2.9Br0.1,1.73,MACl,2.5,,,,,MeO-4PADBC,0.33,,,,,,,,,1000,10,5000,30,6,160,110,25,,,,,,,,,,,,,,,14.876,72.421,0.99732,20.596,3516,CH2,v1,
14063,20241203,27,Cs0.05MA0.16FA0.79PbI2.9Br0.1,1.73,MACl,2.5,,,,,MeO-4PADBC,0.33,,,,,,,,,1000,10,5000,30,6,160,110,25,,,,,,,,,,,,,,,3.9737,371.63,0.054597,19.584,3516,CH3,v1,
14064,20241203,27,Cs0.05MA0.16FA0.79PbI2.9Br0.1,1.73,MACl,2.5,,,,,MeO-4PADBC,0.33,,,,,,,,,1000,10,5000,30,6,160,110,25,,,,,,,,,,,,,,,1.69e-05,314.18,0.7048,7.63e-06,3516,CH4,v1,
14065,20241203,27,Cs0.05MA0.16FA0.79PbI2.9Br0.1,1.73,MACl,2.5,,,,,MeO-4PADBC,0.33,,,,,,,,,1000,10,5000,30,6,160,110,25,,,,,,,,,,,,,,,0.0,0.0,0.009489,11.203,3517,CH1,v1,
