Repository: MI-Materials-Intelligence/Recipe-Language-Model

# Learning Layer

## Overview

In the learning layer, the formulas and parameters are encoded and then tokenised into recipes as inputs. Through atomic skills of data extraction, cleaning, and matching, these data are organised into standardised datasets, providing the basis for RLM training and iterative recipe refinement.

Key Atomic Skills:
- **Cleaning**: Preprocessing and outlier cleaning
- **Matching**: Matching data pairs based on variables
- **Extraction**: Data extraction from robotic boxes

File: seven_ai_layers_robotics/learning/data/data50764_from_db.csv (part 56 of 253)
No,date,rank,Formula PVK,Concentration PVK,Formula Additive 1,Concentration Additive 1,Formula Additive 2,Concentration Additive 2,Formula Additive 3,Concentration Additive 3,Formula SAM 1,Concentration SAM 1,Formula SAM 2,Concentration SAM 2,Formula SAM 3,Concentration SAM 3,Spin Coating Speed SAM,Spin Coating Time SAM,Annealed Temperature SAM,Annealed Time SAM,Spin Coating Speed PVK 1,Spin Coating Time PVK 1,Spin Coating Speed PVK 2,Spin Coating Time PVK 2,Antisolvent Dropping Timing,Antisolvent Volume,Annealed Temperature PVK,Annealed Time PVK,Formula Passivator 1,Concentration Passivator 1,Formula Passivator 2,Concentration Passivator 2,Formula Passivator 3,Concentration Passivator 3,Formula Passivator 4,Concentration Passivator 4,Spin Coating Speed Passivator,Spin Coating Time Passivator,Passivator Dropping Timing,Passivator Volume,Annealed Temperature Passivator,Annealed Time Passivator,PCE,FF,Voc,Jsc,Product,Channel,From,upload_time
14066,20241203,27,Cs0.05MA0.16FA0.79PbI2.9Br0.1,1.73,MACl,2.5,,,,,MeO-4PADBC,0.33,,,,,,,,,1000,10,5000,30,6,160,110,25,,,,,,,,,,,,,,,15.529,81.032,0.93256,20.55,3517,CH2,v1,
14067,20241203,27,Cs0.05MA0.16FA0.79PbI2.9Br0.1,1.73,MACl,2.5,,,,,MeO-4PADBC,0.33,,,,,,,,,1000,10,5000,30,6,160,110,25,,,,,,,,,,,,,,,4.151,239.99,0.08448,20.474,3517,CH3,v1,
14068,20241203,27,Cs0.05MA0.16FA0.79PbI2.9Br0.1,1.73,MACl,2.5,,,,,MeO-4PADBC,0.33,,,,,,,,,1000,10,5000,30,6,160,110,25,,,,,,,,,,,,,,,0.11095,1.97e+48,0.0,3.7469,3517,CH4,v1,
14069,20241203,27,Cs0.05MA0.16FA0.79PbI2.9Br0.1,1.73,MACl,2.5,,,,,MeO-4PADBC,0.33,,,,,,,,,1000,10,5000,30,6,160,110,25,,,,,,,,,,,,,,,8.5077,48.165,0.8254,21.4,3518,CH1,v1,
14070,20241203,27,Cs0.05MA0.16FA0.79PbI2.9Br0.1,1.73,MACl,2.5,,,,,MeO-4PADBC,0.33,,,,,,,,,1000,10,5000,30,6,160,110,25,,,,,,,,,,,,,,,0.87431,18.481,0.25536,18.526,3518,CH2,v1,
14071,20241203,27,Cs0.05MA0.16FA0.79PbI2.9Br0.1,1.73,MACl,2.5,,,,,MeO-4PADBC,0.33,,,,,,,,,1000,10,5000,30,6,160,110,25,,,,,,,,,,,,,,,6.3258,38.132,0.77843,21.311,3518,CH3,v1,
14072,20241203,27,Cs0.05MA0.16FA0.79PbI2.9Br0.1,1.73,MACl,2.5,,,,,MeO-4PADBC,0.33,,,,,,,,,1000,10,5000,30,6,160,110,25,,,,,,,,,,,,,,,8.62e-08,24.77,0.18298,1.9e-06,3518,CH4,v1,
14073,20241203,27,Cs0.05MA0.16FA0.79PbI2.9Br0.1,1.73,MACl,2.5,,,,,MeO-4PADBC,0.33,,,,,,,,,1000,10,5000,30,6,160,110,25,,,,,,,,,,,,,,,15.033,70.939,0.98258,21.567,3519,CH1,v1,
14074,20241203,27,Cs0.05MA0.16FA0.79PbI2.9Br0.1,1.73,MACl,2.5,,,,,MeO-4PADBC,0.33,,,,,,,,,1000,10,5000,30,6,160,110,25,,,,,,,,,,,,,,,3.0987,28.545,0.52061,20.851,3519,CH2,v1,
14075,20241203,27,Cs0.05MA0.16FA0.79PbI2.9Br0.1,1.73,MACl,2.5,,,,,MeO-4PADBC,0.33,,,,,,,,,1000,10,5000,30,6,160,110,25,,,,,,,,,,,,,,,15.48,71.548,0.99459,21.753,3519,CH3,v1,
14076,20241203,27,Cs0.05MA0.16FA0.79PbI2.9Br0.1,1.73,MACl,2.5,,,,,MeO-4PADBC,0.33,,,,,,,,,1000,10,5000,30,6,160,110,25,,,,,,,,,,,,,,,5.51e-07,27.488,0.56761,3.53e-06,3519,CH4,v1,
14077,20241203,27,Cs0.05MA0.16FA0.79PbI2.9Br0.1,1.73,MACl,2.5,,,,,MeO-4PADBC,0.33,,,,,,,,,1000,10,5000,30,6,160,110,25,,,,,,,,,,,,,,,14.939,72.144,0.9918,20.879,3520,CH1,v1,
14078,20241203,27,Cs0.05MA0.16FA0.79PbI2.9Br0.1,1.73,MACl,2.5,,,,,MeO-4PADBC,0.33,,,,,,,,,1000,10,5000,30,6,160,110,25,,,,,,,,,,,,,,,15.193,76.635,0.97421,20.349,3520,CH2,v1,
14079,20241203,27,Cs0.05MA0.16FA0.79PbI2.9Br0.1,1.73,MACl,2.5,,,,,MeO-4PADBC,0.33,,,,,,,,,1000,10,5000,30,6,160,110,25,,,,,,,,,,,,,,,15.481,73.816,0.99504,21.077,3520,CH3,v1,
14080,20241203,27,Cs0.05MA0.16FA0.79PbI2.9Br0.1,1.73,MACl,2.5,,,,,MeO-4PADBC,0.33,,,,,,,,,1000,10,5000,30,6,160,110,25,,,,,,,,,,,,,,,5.84e-06,74.617,0.63462,1.23e-05,3520,CH4,v1,
14081,20241203,27,Cs0.05MA0.16FA0.79PbI2.9Br0.1,1.73,MACl,5.0,,,,,MeO-4PADBC,0.33,,,,,,,,,1000,10,5000,30,6,160,110,25,,,,,,,,,,,,,,,8.9616,46.18,0.91701,21.162,3521,CH1,v1,
14082,20241203,27,Cs0.05MA0.16FA0.79PbI2.9Br0.1,1.73,MACl,5.0,,,,,MeO-4PADBC,0.33,,,,,,,,,1000,10,5000,30,6,160,110,25,,,,,,,,,,,,,,,5.8153,33.416,0.85005,20.473,3521,CH2,v1,
14083,20241203,27,Cs0.05MA0.16FA0.79PbI2.9Br0.1,1.73,MACl,5.0,,,,,MeO-4PADBC,0.33,,,,,,,,,1000,10,5000,30,6,160,110,25,,,,,,,,,,,,,,,4.871,29.94,0.77825,20.905,3521,CH3,v1,
14084,20241203,27,Cs0.05MA0.16FA0.79PbI2.9Br0.1,1.73,MACl,5.0,,,,,MeO-4PADBC,0.33,,,,,,,,,1000,10,5000,30,6,160,110,25,,,,,,,,,,,,,,,4.41e-07,25.233,0.5951,2.93e-06,3521,CH4,v1,
14085,20241203,27,Cs0.05MA0.16FA0.79PbI2.9Br0.1,1.73,MACl,5.0,,,,,MeO-4PADBC,0.33,,,,,,,,,1000,10,5000,30,6,160,110,25,,,,,,,,,,,,,,,10.07,51.364,0.93478,20.972,3522,CH1,v1,
14086,20241203,27,Cs0.05MA0.16FA0.79PbI2.9Br0.1,1.73,MACl,5.0,,,,,MeO-4PADBC,0.33,,,,,,,,,1000,10,5000,30,6,160,110,25,,,,,,,,,,,,,,,2.6646,27.983,0.45012,21.155,3522,CH2,v1,
14087,20241203,27,Cs0.05MA0.16FA0.79PbI2.9Br0.1,1.73,MACl,5.0,,,,,MeO-4PADBC,0.33,,,,,,,,,1000,10,5000,30,6,160,110,25,,,,,,,,,,,,,,,1.682,26.772,0.29696,21.156,3522,CH3,v1,
14088,20241203,27,Cs0.05MA0.16FA0.79PbI2.9Br0.1,1.73,MACl,5.0,,,,,MeO-4PADBC,0.33,,,,,,,,,1000,10,5000,30,6,160,110,25,,,,,,,,,,,,,,,0.0,0.0,-0.035341,-3.05e-07,3522,CH4,v1,
14089,20241203,27,Cs0.05MA0.16FA0.79PbI2.9Br0.1,1.73,MACl,5.0,,,,,MeO-4PADBC,0.33,,,,,,,,,1000,10,5000,30,6,160,110,25,,,,,,,,,,,,,,,0.042274,6.726,0.015337,40.981,3523,CH1,v1,
14090,20241203,27,Cs0.05MA0.16FA0.79PbI2.9Br0.1,1.73,MACl,5.0,,,,,MeO-4PADBC,0.33,,,,,,,,,1000,10,5000,30,6,160,110,25,,,,,,,,,,,,,,,0.30233,38.683,0.016846,46.395,3523,CH2,v1,
14091,20241203,27,Cs0.05MA0.16FA0.79PbI2.9Br0.1,1.73,MACl,5.0,,,,,MeO-4PADBC,0.33,,,,,,,,,1000,10,5000,30,6,160,110,25,,,,,,,,,,,,,,,3.6791,1556.5,0.01145,20.644,3523,CH3,v1,
14092,20241203,27,Cs0.05MA0.16FA0.79PbI2.9Br0.1,1.73,MACl,5.0,,,,,MeO-4PADBC,0.33,,,,,,,,,1000,10,5000,30,6,160,110,25,,,,,,,,,,,,,,,0.0,0.0,0.0,-1.19e-06,3523,CH4,v1,
14093,20241203,27,Cs0.05MA0.16FA0.79PbI2.9Br0.1,1.73,MACl,5.0,,,,,MeO-4PADBC,0.33,,,,,,,,,1000,10,5000,30,6,160,110,25,,,,,,,,,,,,,,,4.496,31.941,0.64696,21.757,3524,CH1,v1,
14094,20241203,27,Cs0.05MA0.16FA0.79PbI2.9Br0.1,1.73,MACl,5.0,,,,,MeO-4PADBC,0.33,,,,,,,,,1000,10,5000,30,6,160,110,25,,,,,,,,,,,,,,,12.283,65.136,0.89164,21.149,3524,CH2,v1,
14095,20241203,27,Cs0.05MA0.16FA0.79PbI2.9Br0.1,1.73,MACl,5.0,,,,,MeO-4PADBC,0.33,,,,,,,,,1000,10,5000,30,6,160,110,25,,,,,,,,,,,,,,,9.0842,48.206,0.85735,21.98,3524,CH3,v1,
14096,20241203,27,Cs0.05MA0.16FA0.79PbI2.9Br0.1,1.73,MACl,5.0,,,,,MeO-4PADBC,0.33,,,,,,,,,1000,10,5000,30,6,160,110,25,,,,,,,,,,,,,,,2.39e-05,815.55,0.60711,4.84e-06,3524,CH4,v1,
14097,20241203,27,Cs0.05MA0.16FA0.79PbI2.9Br0.1,1.73,MACl,5.0,,,,,MeO-4PADBC,0.33,,,,,,,,,1000,10,5000,30,6,160,110,25,,,,,,,,,,,,,,,13.311,66.537,0.99138,20.179,3525,CH1,v1,
14098,20241203,27,Cs0.05MA0.16FA0.79PbI2.9Br0.1,1.73,MACl,5.0,,,,,MeO-4PADBC,0.33,,,,,,,,,1000,10,5000,30,6,160,110,25,,,,,,,,,,,,,,,2.5329,26.775,0.50912,18.581,3525,CH2,v1,
14099,20241203,27,Cs0.05MA0.16FA0.79PbI2.9Br0.1,1.73,MACl,5.0,,,,,MeO-4PADBC,0.33,,,,,,,,,1000,10,5000,30,6,160,110,25,,,,,,,,,,,,,,,4.8152,32.814,0.73643,19.926,3525,CH3,v1,
14100,20241203,27,Cs0.05MA0.16FA0.79PbI2.9Br0.1,1.73,MACl,5.0,,,,,MeO-4PADBC,0.33,,,,,,,,,1000,10,5000,30,6,160,110,25,,,,,,,,,,,,,,,1.25e-06,23.223,0.62687,8.6e-06,3525,CH4,v1,
14101,20241203,27,Cs0.05MA0.16FA0.79PbI2.9Br0.1,1.73,MACl,5.0,,,,,MeO-4PADBC,0.33,,,,,,,,,1000,10,5000,30,6,160,110,25,,,,,,,,,,,,,,,13.566,68.425,0.99485,19.929,3526,CH1,v1,
14102,20241203,27,Cs0.05MA0.16FA0.79PbI2.9Br0.1,1.73,MACl,5.0,,,,,MeO-4PADBC,0.33,,,,,,,,,1000,10,5000,30,6,160,110,25,,,,,,,,,,,,,,,3.1856,27.016,0.60716,19.421,3526,CH2,v1,
14103,20241203,27,Cs0.05MA0.16FA0.79PbI2.9Br0.1,1.73,MACl,5.0,,,,,MeO-4PADBC,0.33,,,,,,,,,1000,10,5000,30,6,160,110,25,,,,,,,,,,,,,,,4.8849,30.69,0.79787,19.949,3526,CH3,v1,
14104,20241203,27,Cs0.05MA0.16FA0.79PbI2.9Br0.1,1.73,MACl,5.0,,,,,MeO-4PADBC,0.33,,,,,,,,,1000,10,5000,30,6,160,110,25,,,,,,,,,,,,,,,5.89e-07,23.037,0.60248,4.24e-06,3526,CH4,v1,
14105,20241203,27,Cs0.05MA0.16FA0.79PbI2.9Br0.1,1.73,MACl,5.0,,,,,MeO-4PADBC,0.33,,,,,,,,,1000,10,5000,30,6,160,110,25,,,,,,,,,,,,,,,14.483,69.169,0.99268,21.094,3527,CH1,v1,
14106,20241203,27,Cs0.05MA0.16FA0.79PbI2.9Br0.1,1.73,MACl,5.0,,,,,MeO-4PADBC,0.33,,,,,,,,,1000,10,5000,30,6,160,110,25,,,,,,,,,,,,,,,14.082,69.336,0.99367,20.438,3527,CH2,v1,
14107,20241203,27,Cs0.05MA0.16FA0.79PbI2.9Br0.1,1.73,MACl,5.0,,,,,MeO-4PADBC,0.33,,,,,,,,,1000,10,5000,30,6,160,110,25,,,,,,,,,,,,,,,14.593,68.769,1.0042,21.132,3527,CH3,v1,
14108,20241203,27,Cs0.05MA0.16FA0.79PbI2.9Br0.1,1.73,MACl,5.0,,,,,MeO-4PADBC,0.33,,,,,,,,,1000,10,5000,30,6,160,110,25,,,,,,,,,,,,,,,1.23e-06,24.142,0.62659,8.12e-06,3527,CH4,v1,
14109,20241203,27,Cs0.05MA0.16FA0.79PbI2.9Br0.1,1.73,MACl,5.0,,,,,MeO-4PADBC,0.33,,,,,,,,,1000,10,5000,30,6,160,110,25,,,,,,,,,,,,,,,9.7634,48.974,0.96191,20.725,3528,CH1,v1,
14110,20241203,27,Cs0.05MA0.16FA0.79PbI2.9Br0.1,1.73,MACl,5.0,,,,,MeO-4PADBC,0.33,,,,,,,,,1000,10,5000,30,6,160,110,25,,,,,,,,,,,,,,,1.8494,26.453,0.35186,19.87,3528,CH2,v1,
14111,20241203,27,Cs0.05MA0.16FA0.79PbI2.9Br0.1,1.73,MACl,5.0,,,,,MeO-4PADBC,0.33,,,,,,,,,1000,10,5000,30,6,160,110,25,,,,,,,,,,,,,,,3.357,29.147,0.55036,20.927,3528,CH3,v1,
14112,20241203,27,Cs0.05MA0.16FA0.79PbI2.9Br0.1,1.73,MACl,5.0,,,,,MeO-4PADBC,0.33,,,,,,,,,1000,10,5000,30,6,160,110,25,,,,,,,,,,,,,,,0.0,0.0,0.0,-8e-07,3528,CH4,v1,
14113,20241203,27,Cs0.05MA0.16FA0.79PbI2.9Br0.1,1.73,MACl,10.0,,,,,MeO-4PADBC,0.33,,,,,,,,,1000,10,5000,30,6,160,110,25,,,,,,,,,,,,,,,12.8,1696.9,0.041169,18.322,3529,CH1,v1,
14114,20241203,27,Cs0.05MA0.16FA0.79PbI2.9Br0.1,1.73,MACl,10.0,,,,,MeO-4PADBC,0.33,,,,,,,,,1000,10,5000,30,6,160,110,25,,,,,,,,,,,,,,,0.0,0.0,0.008331,10.952,3529,CH2,v1,
14115,20241203,27,Cs0.05MA0.16FA0.79PbI2.9Br0.1,1.73,MACl,10.0,,,,,MeO-4PADBC,0.33,,,,,,,,,1000,10,5000,30,6,160,110,25,,,,,,,,,,,,,,,14.029,67.815,0.99765,20.735,3529,CH3,v1,
14116,20241203,27,Cs0.05MA0.16FA0.79PbI2.9Br0.1,1.73,MACl,10.0,,,,,MeO-4PADBC,0.33,,,,,,,,,1000,10,5000,30,6,160,110,25,,,,,,,,,,,,,,,4.24e-07,25.495,0.45275,3.67e-06,3529,CH4,v1,
14117,20241203,27,Cs0.05MA0.16FA0.79PbI2.9Br0.1,1.73,MACl,10.0,,,,,MeO-4PADBC,0.33,,,,,,,,,1000,10,5000,30,6,160,110,25,,,,,,,,,,,,,,,13.956,66.771,0.99319,21.044,3530,CH1,v1,
14118,20241203,27,Cs0.05MA0.16FA0.79PbI2.9Br0.1,1.73,MACl,10.0,,,,,MeO-4PADBC,0.33,,,,,,,,,1000,10,5000,30,6,160,110,25,,,,,,,,,,,,,,,14.609,75.861,0.92023,20.926,3530,CH2,v1,
14119,20241203,27,Cs0.05MA0.16FA0.79PbI2.9Br0.1,1.73,MACl,10.0,,,,,MeO-4PADBC,0.33,,,,,,,,,1000,10,5000,30,6,160,110,25,,,,,,,,,,,,,,,13.153,65.261,0.99608,20.235,3530,CH3,v1,
14120,20241203,27,Cs0.05MA0.16FA0.79PbI2.9Br0.1,1.73,MACl,10.0,,,,,MeO-4PADBC,0.33,,,,,,,,,1000,10,5000,30,6,160,110,25,,,,,,,,,,,,,,,0.0,0.0,0.0,-1.37e-06,3530,CH4,v1,
14121,20241203,27,Cs0.05MA0.16FA0.79PbI2.9Br0.1,1.73,MACl,10.0,,,,,MeO-4PADBC,0.33,,,,,,,,,1000,10,5000,30,6,160,110,25,,,,,,,,,,,,,,,14.153,69.294,1.005,20.323,3531,CH1,v1,
14122,20241203,27,Cs0.05MA0.16FA0.79PbI2.9Br0.1,1.73,MACl,10.0,,,,,MeO-4PADBC,0.33,,,,,,,,,1000,10,5000,30,6,160,110,25,,,,,,,,,,,,,,,13.643,68.718,1.0019,19.815,3531,CH2,v1,
14123,20241203,27,Cs0.05MA0.16FA0.79PbI2.9Br0.1,1.73,MACl,10.0,,,,,MeO-4PADBC,0.33,,,,,,,,,1000,10,5000,30,6,160,110,25,,,,,,,,,,,,,,,14.092,68.483,1.0068,20.438,3531,CH3,v1,
14124,20241203,27,Cs0.05MA0.16FA0.79PbI2.9Br0.1,1.73,MACl,10.0,,,,,MeO-4PADBC,0.33,,,,,,,,,1000,10,5000,30,6,160,110,25,,,,,,,,,,,,,,,9.3e-07,22.019,0.57836,7.3e-06,3531,CH4,v1,
14125,20241203,27,Cs0.05MA0.16FA0.79PbI2.9Br0.1,1.73,MACl,10.0,,,,,MeO-4PADBC,0.33,,,,,,,,,1000,10,5000,30,6,160,110,25,,,,,,,,,,,,,,,7.5228,40.653,0.87516,21.144,3532,CH1,v1,
14126,20241203,27,Cs0.05MA0.16FA0.79PbI2.9Br0.1,1.73,MACl,10.0,,,,,MeO-4PADBC,0.33,,,,,,,,,1000,10,5000,30,6,160,110,25,,,,,,,,,,,,,,,5.3097,166.55,0.16576,19.233,3532,CH2,v1,
14127,20241203,27,Cs0.05MA0.16FA0.79PbI2.9Br0.1,1.73,MACl,10.0,,,,,MeO-4PADBC,0.33,,,,,,,,,1000,10,5000,30,6,160,110,25,,,,,,,,,,,,,,,2.5323,32.596,0.40159,19.345,3532,CH3,v1,
14128,20241203,27,Cs0.05MA0.16FA0.79PbI2.9Br0.1,1.73,MACl,10.0,,,,,MeO-4PADBC,0.33,,,,,,,,,1000,10,5000,30,6,160,110,25,,,,,,,,,,,,,,,0.0,0.0,-0.064764,-6.52e-07,3532,CH4,v1,
14129,20241203,27,Cs0.05MA0.16FA0.79PbI2.9Br0.1,1.73,MACl,10.0,,,,,MeO-4PADBC,0.33,,,,,,,,,1000,10,5000,30,6,160,110,25,,,,,,,,,,,,,,,19.108,1356.2,0.066631,21.146,3533,CH1,v1,
14130,20241203,27,Cs0.05MA0.16FA0.79PbI2.9Br0.1,1.73,MACl,10.0,,,,,MeO-4PADBC,0.33,,,,,,,,,1000,10,5000,30,6,160,110,25,,,,,,,,,,,,,,,13.1,66.674,0.98677,19.912,3533,CH2,v1,
14131,20241203,27,Cs0.05MA0.16FA0.79PbI2.9Br0.1,1.73,MACl,10.0,,,,,MeO-4PADBC,0.33,,,,,,,,,1000,10,5000,30,6,160,110,25,,,,,,,,,,,,,,,14.121,68.247,0.9958,20.777,3533,CH3,v1,
14132,20241203,27,Cs0.05MA0.16FA0.79PbI2.9Br0.1,1.73,MACl,10.0,,,,,MeO-4PADBC,0.33,,,,,,,,,1000,10,5000,30,6,160,110,25,,,,,,,,,,,,,,,1.81e-06,25.065,0.62514,1.15e-05,3533,CH4,v1,
14133,20241203,27,Cs0.05MA0.16FA0.79PbI2.9Br0.1,1.73,MACl,10.0,,,,,MeO-4PADBC,0.33,,,,,,,,,1000,10,5000,30,6,160,110,25,,,,,,,,,,,,,,,13.356,68.08,0.99274,19.762,3534,CH1,v1,
14134,20241203,27,Cs0.05MA0.16FA0.79PbI2.9Br0.1,1.73,MACl,10.0,,,,,MeO-4PADBC,0.33,,,,,,,,,1000,10,5000,30,6,160,110,25,,,,,,,,,,,,,,,13.077,68.593,0.99094,19.239,3534,CH2,v1,
14135,20241203,27,Cs0.05MA0.16FA0.79PbI2.9Br0.1,1.73,MACl,10.0,,,,,MeO-4PADBC,0.33,,,,,,,,,1000,10,5000,30,6,160,110,25,,,,,,,,,,,,,,,0.53386,17.909,0.1734,17.192,3534,CH3,v1,
14136,20241203,27,Cs0.05MA0.16FA0.79PbI2.9Br0.1,1.73,MACl,10.0,,,,,MeO-4PADBC,0.33,,,,,,,,,1000,10,5000,30,6,160,110,25,,,,,,,,,,,,,,,1.77e-06,25.277,0.64797,1.08e-05,3534,CH4,v1,
14137,20241203,27,Cs0.05MA0.16FA0.79PbI2.9Br0.1,1.73,MACl,10.0,,,,,MeO-4PADBC,0.33,,,,,,,,,1000,10,5000,30,6,160,110,25,,,,,,,,,,,,,,,14.445,69.425,0.99382,20.936,3535,CH1,v1,
14138,20241203,27,Cs0.05MA0.16FA0.79PbI2.9Br0.1,1.73,MACl,10.0,,,,,MeO-4PADBC,0.33,,,,,,,,,1000,10,5000,30,6,160,110,25,,,,,,,,,,,,,,,14.128,70.486,0.99152,20.215,3535,CH2,v1,
14139,20241203,27,Cs0.05MA0.16FA0.79PbI2.9Br0.1,1.73,MACl,10.0,,,,,MeO-4PADBC,0.33,,,,,,,,,1000,10,5000,30,6,160,110,25,,,,,,,,,,,,,,,4.1703,33.4,0.60567,20.615,3535,CH3,v1,
14140,20241203,27,Cs0.05MA0.16FA0.79PbI2.9Br0.1,1.73,MACl,10.0,,,,,MeO-4PADBC,0.33,,,,,,,,,1000,10,5000,30,6,160,110,25,,,,,,,,,,,,,,,7.8e-08,156.71,0.060921,8.17e-07,3535,CH4,v1,
14141,20241203,27,Cs0.05MA0.16FA0.79PbI2.9Br0.1,1.73,MACl,10.0,,,,,MeO-4PADBC,0.33,,,,,,,,,1000,10,5000,30,6,160,110,25,,,,,,,,,,,,,,,0.0,0.0,0.045421,16.433,3536,CH1,v1,
14142,20241203,27,Cs0.05MA0.16FA0.79PbI2.9Br0.1,1.73,MACl,10.0,,,,,MeO-4PADBC,0.33,,,,,,,,,1000,10,5000,30,6,160,110,25,,,,,,,,,,,,,,,14.527,71.698,0.9915,20.435,3536,CH2,v1,
14143,20241203,27,Cs0.05MA0.16FA0.79PbI2.9Br0.1,1.73,MACl,10.0,,,,,MeO-4PADBC,0.33,,,,,,,,,1000,10,5000,30,6,160,110,25,,,,,,,,,,,,,,,6.7927,38.584,0.84831,20.753,3536,CH3,v1,
14144,20241203,27,Cs0.05MA0.16FA0.79PbI2.9Br0.1,1.73,MACl,10.0,,,,,MeO-4PADBC,0.33,,,,,,,,,1000,10,5000,30,6,160,110,25,,,,,,,,,,,,,,,1.81e-06,33.724,0.6101,8.8e-06,3536,CH4,v1,
14145,20241203,27,Cs0.05MA0.16FA0.79PbI2.9Br0.1,1.73,MACl,20.0,,,,,MeO-4PADBC,0.33,,,,,,,,,1000,10,5000,30,6,160,110,25,,,,,,,,,,,,,,,0.60671,578.69,0.00919,11.408,3537,CH1,v1,
14146,20241203,27,Cs0.05MA0.16FA0.79PbI2.9Br0.1,1.73,MACl,20.0,,,,,MeO-4PADBC,0.33,,,,,,,,,1000,10,5000,30,6,160,110,25,,,,,,,,,,,,,,,14.98,82.151,0.89319,20.416,3537,CH2,v1,
14147,20241203,27,Cs0.05MA0.16FA0.79PbI2.9Br0.1,1.73,MACl,20.0,,,,,MeO-4PADBC,0.33,,,,,,,,,1000,10,5000,30,6,160,110,25,,,,,,,,,,,,,,,0.74212,36.265,0.10408,19.661,3537,CH3,v1,
14148,20241203,27,Cs0.05MA0.16FA0.79PbI2.9Br0.1,1.73,MACl,20.0,,,,,MeO-4PADBC,0.33,,,,,,,,,1000,10,5000,30,6,160,110,25,,,,,,,,,,,,,,,8e-07,24.589,0.60025,5.42e-06,3537,CH4,v1,
14149,20241203,27,Cs0.05MA0.16FA0.79PbI2.9Br0.1,1.73,MACl,20.0,,,,,MeO-4PADBC,0.33,,,,,,,,,1000,10,5000,30,6,160,110,25,,,,,,,,,,,,,,,1.8115,11.557,0.75077,20.878,3538,CH1,v1,
14150,20241203,27,Cs0.05MA0.16FA0.79PbI2.9Br0.1,1.73,MACl,20.0,,,,,MeO-4PADBC,0.33,,,,,,,,,1000,10,5000,30,6,160,110,25,,,,,,,,,,,,,,,3.7625,35.079,0.55333,19.384,3538,CH2,v1,
14151,20241203,27,Cs0.05MA0.16FA0.79PbI2.9Br0.1,1.73,MACl,20.0,,,,,MeO-4PADBC,0.33,,,,,,,,,1000,10,5000,30,6,160,110,25,,,,,,,,,,,,,,,12.798,85.656,0.72661,20.563,3538,CH3,v1,
14152,20241203,27,Cs0.05MA0.16FA0.79PbI2.9Br0.1,1.73,MACl,20.0,,,,,MeO-4PADBC,0.33,,,,,,,,,1000,10,5000,30,6,160,110,25,,,,,,,,,,,,,,,7.5e-08,18.826,0.19844,2.01e-06,3538,CH4,v1,
14153,20241203,27,Cs0.05MA0.16FA0.79PbI2.9Br0.1,1.73,MACl,20.0,,,,,MeO-4PADBC,0.33,,,,,,,,,1000,10,5000,30,6,160,110,25,,,,,,,,,,,,,,,15.521,76.255,0.95942,21.216,3539,CH1,v1,
14154,20241203,27,Cs0.05MA0.16FA0.79PbI2.9Br0.1,1.73,MACl,20.0,,,,,MeO-4PADBC,0.33,,,,,,,,,1000,10,5000,30,6,160,110,25,,,,,,,,,,,,,,,11.726,66.126,0.83182,21.318,3539,CH2,v1,
14155,20241203,27,Cs0.05MA0.16FA0.79PbI2.9Br0.1,1.73,MACl,20.0,,,,,MeO-4PADBC,0.33,,,,,,,,,1000,10,5000,30,6,160,110,25,,,,,,,,,,,,,,,15.134,70.673,0.98957,21.64,3539,CH3,v1,
14156,20241203,27,Cs0.05MA0.16FA0.79PbI2.9Br0.1,1.73,MACl,20.0,,,,,MeO-4PADBC,0.33,,,,,,,,,1000,10,5000,30,6,160,110,25,,,,,,,,,,,,,,,1.31e-06,23.532,0.60762,9.15e-06,3539,CH4,v1,
14157,20241203,27,Cs0.05MA0.16FA0.79PbI2.9Br0.1,1.73,MACl,20.0,,,,,MeO-4PADBC,0.33,,,,,,,,,1000,10,5000,30,6,160,110,25,,,,,,,,,,,,,,,14.129,69.52,0.98944,20.541,3540,CH1,v1,
14158,20241203,27,Cs0.05MA0.16FA0.79PbI2.9Br0.1,1.73,MACl,20.0,,,,,MeO-4PADBC,0.33,,,,,,,,,1000,10,5000,30,6,160,110,25,,,,,,,,,,,,,,,15.612,83.608,0.91506,20.406,3540,CH2,v1,
14159,20241203,27,Cs0.05MA0.16FA0.79PbI2.9Br0.1,1.73,MACl,20.0,,,,,MeO-4PADBC,0.33,,,,,,,,,1000,10,5000,30,6,160,110,25,,,,,,,,,,,,,,,14.865,72.237,0.99291,20.725,3540,CH3,v1,
14160,20241203,27,Cs0.05MA0.16FA0.79PbI2.9Br0.1,1.73,MACl,20.0,,,,,MeO-4PADBC,0.33,,,,,,,,,1000,10,5000,30,6,160,110,25,,,,,,,,,,,,,,,2.05e-06,26.194,0.60342,1.3e-05,3540,CH4,v1,
14161,20241203,27,Cs0.05MA0.16FA0.79PbI2.9Br0.1,1.73,MACl,20.0,,,,,MeO-4PADBC,0.33,,,,,,,,,1000,10,5000,30,6,160,110,25,,,,,,,,,,,,,,,11.961,59.395,0.98422,20.461,3541,CH1,v1,
14162,20241203,27,Cs0.05MA0.16FA0.79PbI2.9Br0.1,1.73,MACl,20.0,,,,,MeO-4PADBC,0.33,,,,,,,,,1000,10,5000,30,6,160,110,25,,,,,,,,,,,,,,,8.991,49.696,0.99805,18.128,3541,CH2,v1,
14163,20241203,27,Cs0.05MA0.16FA0.79PbI2.9Br0.1,1.73,MACl,20.0,,,,,MeO-4PADBC,0.33,,,,,,,,,1000,10,5000,30,6,160,110,25,,,,,,,,,,,,,,,9.3095,48.232,1.0017,19.27,3541,CH3,v1,
14164,20241203,27,Cs0.05MA0.16FA0.79PbI2.9Br0.1,1.73,MACl,20.0,,,,,MeO-4PADBC,0.33,,,,,,,,,1000,10,5000,30,6,160,110,25,,,,,,,,,,,,,,,1.48e-06,23.782,0.62699,9.9e-06,3541,CH4,v1,
14165,20241203,27,Cs0.05MA0.16FA0.79PbI2.9Br0.1,1.73,MACl,20.0,,,,,MeO-4PADBC,0.33,,,,,,,,,1000,10,5000,30,6,160,110,25,,,,,,,,,,,,,,,10.1,52.324,0.96879,19.924,3542,CH1,v1,
14166,20241203,27,Cs0.05MA0.16FA0.79PbI2.9Br0.1,1.73,MACl,20.0,,,,,MeO-4PADBC,0.33,,,,,,,,,1000,10,5000,30,6,160,110,25,,,,,,,,,,,,,,,6.3493,35.405,0.89676,19.998,3542,CH2,v1,
14167,20241203,27,Cs0.05MA0.16FA0.79PbI2.9Br0.1,1.73,MACl,20.0,,,,,MeO-4PADBC,0.33,,,,,,,,,1000,10,5000,30,6,160,110,25,,,,,,,,,,,,,,,5.6156,34.927,0.74953,21.451,3542,CH3,v1,
14168,20241203,27,Cs0.05MA0.16FA0.79PbI2.9Br0.1,1.73,MACl,20.0,,,,,MeO-4PADBC,0.33,,,,,,,,,1000,10,5000,30,6,160,110,25,,,,,,,,,,,,,,,5.1e-07,23.554,0.44394,4.88e-06,3542,CH4,v1,
14169,20241203,27,Cs0.05MA0.16FA0.79PbI2.9Br0.1,1.73,MACl,20.0,,,,,MeO-4PADBC,0.33,,,,,,,,,1000,10,5000,30,6,160,110,25,,,,,,,,,,,,,,,17.1,2774.2,0.015536,39.673,3543,CH1,v1,
14170,20241203,27,Cs0.05MA0.16FA0.79PbI2.9Br0.1,1.73,MACl,20.0,,,,,MeO-4PADBC,0.33,,,,,,,,,1000,10,5000,30,6,160,110,25,,,,,,,,,,,,,,,0.31662,25.402,0.024255,51.389,3543,CH2,v1,
14171,20241203,27,Cs0.05MA0.16FA0.79PbI2.9Br0.1,1.73,MACl,20.0,,,,,MeO-4PADBC,0.33,,,,,,,,,1000,10,5000,30,6,160,110,25,,,,,,,,,,,,,,,5.107,1217.5,0.020366,20.597,3543,CH3,v1,
14172,20241203,27,Cs0.05MA0.16FA0.79PbI2.9Br0.1,1.73,MACl,20.0,,,,,MeO-4PADBC,0.33,,,,,,,,,1000,10,5000,30,6,160,110,25,,,,,,,,,,,,,,,0.0,0.0,0.0,-3.06e-06,3543,CH4,v1,
14173,20241203,27,Cs0.05MA0.16FA0.79PbI2.9Br0.1,1.73,MACl,20.0,,,,,MeO-4PADBC,0.33,,,,,,,,,1000,10,5000,30,6,160,110,25,,,,,,,,,,,,,,,10.542,57.16,0.86602,21.297,3544,CH1,v1,
14174,20241203,27,Cs0.05MA0.16FA0.79PbI2.9Br0.1,1.73,MACl,20.0,,,,,MeO-4PADBC,0.33,,,,,,,,,1000,10,5000,30,6,160,110,25,,,,,,,,,,,,,,,12.852,65.99,0.9713,20.052,3544,CH2,v1,
14175,20241203,27,Cs0.05MA0.16FA0.79PbI2.9Br0.1,1.73,MACl,20.0,,,,,MeO-4PADBC,0.33,,,,,,,,,1000,10,5000,30,6,160,110,25,,,,,,,,,,,,,,,13.374,67.023,0.96601,20.657,3544,CH3,v1,
14176,20241203,27,Cs0.05MA0.16FA0.79PbI2.9Br0.1,1.73,MACl,20.0,,,,,MeO-4PADBC,0.33,,,,,,,,,1000,10,5000,30,6,160,110,25,,,,,,,,,,,,,,,1.69e-06,24.17,0.59795,1.17e-05,3544,CH4,v1,
14177,20241203,27,Cs0.05MA0.16FA0.79PbI2.9Br0.1,1.73,MACl,0.3,,,,,MeO-2PACz,0.33,,,,,,,,,1000,10,5000,30,6,160,110,25,,,,,,,,,,,,,,,12.172,64.662,0.92144,20.429,3545,CH1,v1,
14178,20241203,27,Cs0.05MA0.16FA0.79PbI2.9Br0.1,1.73,MACl,0.3,,,,,MeO-2PACz,0.33,,,,,,,,,1000,10,5000,30,6,160,110,25,,,,,,,,,,,,,,,14.867,81.824,0.9141,19.877,3545,CH2,v1,
14179,20241203,27,Cs0.05MA0.16FA0.79PbI2.9Br0.1,1.73,MACl,0.3,,,,,MeO-2PACz,0.33,,,,,,,,,1000,10,5000,30,6,160,110,25,,,,,,,,,,,,,,,15.744,81.203,0.95188,20.368,3545,CH3,v1,
14180,20241203,27,Cs0.05MA0.16FA0.79PbI2.9Br0.1,1.73,MACl,0.3,,,,,MeO-2PACz,0.33,,,,,,,,,1000,10,5000,30,6,160,110,25,,,,,,,,,,,,,,,0.0,0.0,0.0,-6.64e-07,3545,CH4,v1,
14181,20241203,27,Cs0.05MA0.16FA0.79PbI2.9Br0.1,1.73,MACl,0.3,,,,,MeO-2PACz,0.33,,,,,,,,,1000,10,5000,30,6,160,110,25,,,,,,,,,,,,,,,11.391,54.621,0.9454,22.058,3546,CH1,v1,
14182,20241203,27,Cs0.05MA0.16FA0.79PbI2.9Br0.1,1.73,MACl,0.3,,,,,MeO-2PACz,0.33,,,,,,,,,1000,10,5000,30,6,160,110,25,,,,,,,,,,,,,,,15.112,71.881,0.98624,21.316,3546,CH2,v1,
14183,20241203,27,Cs0.05MA0.16FA0.79PbI2.9Br0.1,1.73,MACl,0.3,,,,,MeO-2PACz,0.33,,,,,,,,,1000,10,5000,30,6,160,110,25,,,,,,,,,,,,,,,16.135,74.135,0.98493,22.097,3546,CH3,v1,
14184,20241203,27,Cs0.05MA0.16FA0.79PbI2.9Br0.1,1.73,MACl,0.3,,,,,MeO-2PACz,0.33,,,,,,,,,1000,10,5000,30,6,160,110,25,,,,,,,,,,,,,,,6.18e-08,31.391,0.48551,4.05e-07,3546,CH4,v1,
14185,20241203,27,Cs0.05MA0.16FA0.79PbI2.9Br0.1,1.73,MACl,0.3,,,,,MeO-2PACz,0.33,,,,,,,,,1000,10,5000,30,6,160,110,25,,,,,,,,,,,,,,,15.811,78.04,0.97746,20.728,3547,CH1,v1,
14186,20241203,27,Cs0.05MA0.16FA0.79PbI2.9Br0.1,1.73,MACl,0.3,,,,,MeO-2PACz,0.33,,,,,,,,,1000,10,5000,30,6,160,110,25,,,,,,,,,,,,,,,14.735,75.398,0.96047,20.347,3547,CH2,v1,
14187,20241203,27,Cs0.05MA0.16FA0.79PbI2.9Br0.1,1.73,MACl,0.3,,,,,MeO-2PACz,0.33,,,,,,,,,1000,10,5000,30,6,160,110,25,,,,,,,,,,,,,,,16.079,80.067,0.95576,21.011,3547,CH3,v1,
14188,20241203,27,Cs0.05MA0.16FA0.79PbI2.9Br0.1,1.73,MACl,0.3,,,,,MeO-2PACz,0.33,,,,,,,,,1000,10,5000,30,6,160,110,25,,,,,,,,,,,,,,,4.32e-07,29.603,0.52109,2.8e-06,3547,CH4,v1,
14189,20241203,27,Cs0.05MA0.16FA0.79PbI2.9Br0.1,1.73,MACl,0.3,,,,,MeO-2PACz,0.33,,,,,,,,,1000,10,5000,30,6,160,110,25,,,,,,,,,,,,,,,0.0,0.0,0.047039,18.071,3548,CH1,v1,
14190,20241203,27,Cs0.05MA0.16FA0.79PbI2.9Br0.1,1.73,MACl,0.3,,,,,MeO-2PACz,0.33,,,,,,,,,1000,10,5000,30,6,160,110,25,,,,,,,,,,,,,,,15.054,76.365,0.95953,20.545,3548,CH2,v1,
14191,20241203,27,Cs0.05MA0.16FA0.79PbI2.9Br0.1,1.73,MACl,0.3,,,,,MeO-2PACz,0.33,,,,,,,,,1000,10,5000,30,6,160,110,25,,,,,,,,,,,,,,,0.0,0.0,0.010177,5.1632,3548,CH3,v1,
14192,20241203,27,Cs0.05MA0.16FA0.79PbI2.9Br0.1,1.73,MACl,0.3,,,,,MeO-2PACz,0.33,,,,,,,,,1000,10,5000,30,6,160,110,25,,,,,,,,,,,,,,,2.2e-07,23.936,0.38764,2.37e-06,3548,CH4,v1,
14193,20241203,27,Cs0.05MA0.16FA0.79PbI2.9Br0.1,1.73,MACl,0.3,,,,,MeO-2PACz,0.33,,,,,,,,,1000,10,5000,30,6,160,110,25,,,,,,,,,,,,,,,0.0,0.0,0.005154,14.041,3549,CH1,v1,
14194,20241203,27,Cs0.05MA0.16FA0.79PbI2.9Br0.1,1.73,MACl,0.3,,,,,MeO-2PACz,0.33,,,,,,,,,1000,10,5000,30,6,160,110,25,,,,,,,,,,,,,,,0.049723,101.93,0.0047,10.38,3549,CH2,v1,
14195,20241203,27,Cs0.05MA0.16FA0.79PbI2.9Br0.1,1.73,MACl,0.3,,,,,MeO-2PACz,0.33,,,,,,,,,1000,10,5000,30,6,160,110,25,,,,,,,,,,,,,,,0.0,0.0,0.004606,10.252,3549,CH3,v1,
14196,20241203,27,Cs0.05MA0.16FA0.79PbI2.9Br0.1,1.73,MACl,0.3,,,,,MeO-2PACz,0.33,,,,,,,,,1000,10,5000,30,6,160,110,25,,,,,,,,,,,,,,,0.0,0.0,0.0,-1.16e-06,3549,CH4,v1,
14197,20241203,27,Cs0.05MA0.16FA0.79PbI2.9Br0.1,1.73,MACl,0.3,,,,,MeO-2PACz,0.33,,,,,,,,,1000,10,5000,30,6,160,110,25,,,,,,,,,,,,,,,0.86705,5.5861,0.70168,22.12,3550,CH1,v1,
14198,20241203,27,Cs0.05MA0.16FA0.79PbI2.9Br0.1,1.73,MACl,0.3,,,,,MeO-2PACz,0.33,,,,,,,,,1000,10,5000,30,6,160,110,25,,,,,,,,,,,,,,,0.015002,3.4123,0.028925,15.2,3550,CH2,v1,
14199,20241203,27,Cs0.05MA0.16FA0.79PbI2.9Br0.1,1.73,MACl,0.3,,,,,MeO-2PACz,0.33,,,,,,,,,1000,10,5000,30,6,160,110,25,,,,,,,,,,,,,,,16.229,78.89,0.96835,21.244,3550,CH3,v1,
14200,20241203,27,Cs0.05MA0.16FA0.79PbI2.9Br0.1,1.73,MACl,0.3,,,,,MeO-2PACz,0.33,,,,,,,,,1000,10,5000,30,6,160,110,25,,,,,,,,,,,,,,,0.0,0.0,0.0,0.00094961,3550,CH4,v1,
14201,20241203,27,Cs0.05MA0.16FA0.79PbI2.9Br0.1,1.73,MACl,0.3,,,,,MeO-2PACz,0.33,,,,,,,,,1000,10,5000,30,6,160,110,25,,,,,,,,,,,,,,,14.36,106.24,0.70051,19.296,3551,CH1,v1,
14202,20241203,27,Cs0.05MA0.16FA0.79PbI2.9Br0.1,1.73,MACl,0.3,,,,,MeO-2PACz,0.33,,,,,,,,,1000,10,5000,30,6,160,110,25,,,,,,,,,,,,,,,2.7722,31.609,0.4284,20.472,3551,CH2,v1,
14203,20241203,27,Cs0.05MA0.16FA0.79PbI2.9Br0.1,1.73,MACl,0.3,,,,,MeO-2PACz,0.33,,,,,,,,,1000,10,5000,30,6,160,110,25,,,,,,,,,,,,,,,14.589,71.188,0.99494,20.598,3551,CH3,v1,
14204,20241203,27,Cs0.05MA0.16FA0.79PbI2.9Br0.1,1.73,MACl,0.3,,,,,MeO-2PACz,0.33,,,,,,,,,1000,10,5000,30,6,160,110,25,,,,,,,,,,,,,,,3.08e-07,26.828,0.41228,2.78e-06,3551,CH4,v1,
14205,20241203,27,Cs0.05MA0.16FA0.79PbI2.9Br0.1,1.73,MACl,0.3,,,,,MeO-2PACz,0.33,,,,,,,,,1000,10,5000,30,6,160,110,25,,,,,,,,,,,,,,,14.4,67.604,0.99901,21.322,3552,CH1,v1,
14206,20241203,27,Cs0.05MA0.16FA0.79PbI2.9Br0.1,1.73,MACl,0.3,,,,,MeO-2PACz,0.33,,,,,,,,,1000,10,5000,30,6,160,110,25,,,,,,,,,,,,,,,13.557,67.942,0.99164,20.121,3552,CH2,v1,
14207,20241203,27,Cs0.05MA0.16FA0.79PbI2.9Br0.1,1.73,MACl,0.3,,,,,MeO-2PACz,0.33,,,,,,,,,1000,10,5000,30,6,160,110,25,,,,,,,,,,,,,,,14.838,72.054,0.98339,20.94,3552,CH3,v1,
14208,20241203,27,Cs0.05MA0.16FA0.79PbI2.9Br0.1,1.73,MACl,0.3,,,,,MeO-2PACz,0.33,,,,,,,,,1000,10,5000,30,6,160,110,25,,,,,,,,,,,,,,,9.37e-07,22.682,0.63906,6.47e-06,3552,CH4,v1,
14209,20241203,27,Cs0.05MA0.16FA0.79PbI2.9Br0.1,1.73,MACl,2.5,,,,,MeO-2PACz,0.33,,,,,,,,,1000,10,5000,30,6,160,110,25,,,,,,,,,,,,,,,0.0,0.0,0.051765,17.767,3553,CH1,v1,
14210,20241203,27,Cs0.05MA0.16FA0.79PbI2.9Br0.1,1.73,MACl,2.5,,,,,MeO-2PACz,0.33,,,,,,,,,1000,10,5000,30,6,160,110,25,,,,,,,,,,,,,,,0.0,0.0,0.034981,14.926,3553,CH2,v1,
14211,20241203,27,Cs0.05MA0.16FA0.79PbI2.9Br0.1,1.73,MACl,2.5,,,,,MeO-2PACz,0.33,,,,,,,,,1000,10,5000,30,6,160,110,25,,,,,,,,,,,,,,,0.18263,313.59,0.006678,8.721,3553,CH3,v1,
14212,20241203,27,Cs0.05MA0.16FA0.79PbI2.9Br0.1,1.73,MACl,2.5,,,,,MeO-2PACz,0.33,,,,,,,,,1000,10,5000,30,6,160,110,25,,,,,,,,,,,,,,,0.0,0.0,0.10178,3.25e-07,3553,CH4,v1,
14213,20241203,27,Cs0.05MA0.16FA0.79PbI2.9Br0.1,1.73,MACl,2.5,,,,,MeO-2PACz,0.33,,,,,,,,,1000,10,5000,30,6,160,110,25,,,,,,,,,,,,,,,0.0,0.0,0.35653,21.727,3554,CH1,v1,
14214,20241203,27,Cs0.05MA0.16FA0.79PbI2.9Br0.1,1.73,MACl,2.5,,,,,MeO-2PACz,0.33,,,,,,,,,1000,10,5000,30,6,160,110,25,,,,,,,,,,,,,,,12.127,62.874,0.96553,19.976,3554,CH2,v1,
14215,20241203,27,Cs0.05MA0.16FA0.79PbI2.9Br0.1,1.73,MACl,2.5,,,,,MeO-2PACz,0.33,,,,,,,,,1000,10,5000,30,6,160,110,25,,,,,,,,,,,,,,,10.694,56.495,0.91287,20.737,3554,CH3,v1,
14216,20241203,27,Cs0.05MA0.16FA0.79PbI2.9Br0.1,1.73,MACl,2.5,,,,,MeO-2PACz,0.33,,,,,,,,,1000,10,5000,30,6,160,110,25,,,,,,,,,,,,,,,1.95e-08,2.37e+48,0.0,-5.5e-07,3554,CH4,v1,
14217,20241203,27,Cs0.05MA0.16FA0.79PbI2.9Br0.1,1.73,MACl,2.5,,,,,MeO-2PACz,0.33,,,,,,,,,1000,10,5000,30,6,160,110,25,,,,,,,,,,,,,,,0.0,0.0,0.01583,13.57,3555,CH1,v1,
14218,20241203,27,Cs0.05MA0.16FA0.79PbI2.9Br0.1,1.73,MACl,2.5,,,,,MeO-2PACz,0.33,,,,,,,,,1000,10,5000,30,6,160,110,25,,,,,,,,,,,,,,,11.055,57.265,0.99004,19.498,3555,CH2,v1,
14219,20241203,27,Cs0.05MA0.16FA0.79PbI2.9Br0.1,1.73,MACl,2.5,,,,,MeO-2PACz,0.33,,,,,,,,,1000,10,5000,30,6,160,110,25,,,,,,,,,,,,,,,14.348,70.139,1.0098,20.258,3555,CH3,v1,
14220,20241203,27,Cs0.05MA0.16FA0.79PbI2.9Br0.1,1.73,MACl,2.5,,,,,MeO-2PACz,0.33,,,,,,,,,1000,10,5000,30,6,160,110,25,,,,,,,,,,,,,,,0.0,0.0,-0.033714,-2.16e-07,3555,CH4,v1,
14221,20241203,27,Cs0.05MA0.16FA0.79PbI2.9Br0.1,1.73,MACl,2.5,,,,,MeO-2PACz,0.33,,,,,,,,,1000,10,5000,30,6,160,110,25,,,,,,,,,,,,,,,16.192,80.636,0.9609,20.898,3556,CH1,v1,
14222,20241203,27,Cs0.05MA0.16FA0.79PbI2.9Br0.1,1.73,MACl,2.5,,,,,MeO-2PACz,0.33,,,,,,,,,1000,10,5000,30,6,160,110,25,,,,,,,,,,,,,,,14.583,72.59,0.99154,20.26,3556,CH2,v1,
14223,20241203,27,Cs0.05MA0.16FA0.79PbI2.9Br0.1,1.73,MACl,2.5,,,,,MeO-2PACz,0.33,,,,,,,,,1000,10,5000,30,6,160,110,25,,,,,,,,,,,,,,,0.0,0.0,0.056434,18.451,3556,CH3,v1,
14224,20241203,27,Cs0.05MA0.16FA0.79PbI2.9Br0.1,1.73,MACl,2.5,,,,,MeO-2PACz,0.33,,,,,,,,,1000,10,5000,30,6,160,110,25,,,,,,,,,,,,,,,1.07e-07,19.0,0.28451,1.97e-06,3556,CH4,v1,
14225,20241203,27,Cs0.05MA0.16FA0.79PbI2.9Br0.1,1.73,MACl,2.5,,,,,MeO-2PACz,0.33,,,,,,,,,1000,10,5000,30,6,160,110,25,,,,,,,,,,,,,,,0.0,0.0,0.034221,16.33,3557,CH1,v1,
14226,20241203,27,Cs0.05MA0.16FA0.79PbI2.9Br0.1,1.73,MACl,2.5,,,,,MeO-2PACz,0.33,,,,,,,,,1000,10,5000,30,6,160,110,25,,,,,,,,,,,,,,,0.0,0.0,0.16922,16.971,3557,CH2,v1,
14227,20241203,27,Cs0.05MA0.16FA0.79PbI2.9Br0.1,1.73,MACl,2.5,,,,,MeO-2PACz,0.33,,,,,,,,,1000,10,5000,30,6,160,110,25,,,,,,,,,,,,,,,0.0,0.0,0.34942,20.862,3557,CH3,v1,
14228,20241203,27,Cs0.05MA0.16FA0.79PbI2.9Br0.1,1.73,MACl,2.5,,,,,MeO-2PACz,0.33,,,,,,,,,1000,10,5000,30,6,160,110,25,,,,,,,,,,,,,,,7.53e-07,26.36,0.64425,4.44e-06,3557,CH4,v1,
14229,20241203,27,Cs0.05MA0.16FA0.79PbI2.9Br0.1,1.73,MACl,2.5,,,,,MeO-2PACz,0.33,,,,,,,,,1000,10,5000,30,6,160,110,25,,,,,,,,,,,,,,,0.0,0.0,0.64696,18.118,3558,CH1,v1,
14230,20241203,27,Cs0.05MA0.16FA0.79PbI2.9Br0.1,1.73,MACl,2.5,,,,,MeO-2PACz,0.33,,,,,,,,,1000,10,5000,30,6,160,110,25,,,,,,,,,,,,,,,12.348,64.801,0.98687,19.308,3558,CH2,v1,
14231,20241203,27,Cs0.05MA0.16FA0.79PbI2.9Br0.1,1.73,MACl,2.5,,,,,MeO-2PACz,0.33,,,,,,,,,1000,10,5000,30,6,160,110,25,,,,,,,,,,,,,,,13.516,68.035,0.99184,20.029,3558,CH3,v1,
14232,20241203,27,Cs0.05MA0.16FA0.79PbI2.9Br0.1,1.73,MACl,2.5,,,,,MeO-2PACz,0.33,,,,,,,,,1000,10,5000,30,6,160,110,25,,,,,,,,,,,,,,,6.67e-08,24.154,0.2479,1.11e-06,3558,CH4,v1,
14233,20241203,27,Cs0.05MA0.16FA0.79PbI2.9Br0.1,1.73,MACl,2.5,,,,,MeO-2PACz,0.33,,,,,,,,,1000,10,5000,30,6,160,110,25,,,,,,,,,,,,,,,13.273,64.717,0.99439,20.625,3559,CH1,v1,
14234,20241203,27,Cs0.05MA0.16FA0.79PbI2.9Br0.1,1.73,MACl,2.5,,,,,MeO-2PACz,0.33,,,,,,,,,1000,10,5000,30,6,160,110,25,,,,,,,,,,,,,,,13.625,67.128,0.99075,20.487,3559,CH2,v1,
14235,20241203,27,Cs0.05MA0.16FA0.79PbI2.9Br0.1,1.73,MACl,2.5,,,,,MeO-2PACz,0.33,,,,,,,,,1000,10,5000,30,6,160,110,25,,,,,,,,,,,,,,,14.311,67.516,0.99521,21.298,3559,CH3,v1,
14236,20241203,27,Cs0.05MA0.16FA0.79PbI2.9Br0.1,1.73,MACl,2.5,,,,,MeO-2PACz,0.33,,,,,,,,,1000,10,5000,30,6,160,110,25,,,,,,,,,,,,,,,4.12e-08,21.283,0.21496,9.01e-07,3559,CH4,v1,
14237,20241203,27,Cs0.05MA0.16FA0.79PbI2.9Br0.1,1.73,MACl,2.5,,,,,MeO-2PACz,0.33,,,,,,,,,1000,10,5000,30,6,160,110,25,,,,,,,,,,,,,,,0.0,0.0,0.002704,19.481,3560,CH1,v1,
14238,20241203,27,Cs0.05MA0.16FA0.79PbI2.9Br0.1,1.73,MACl,2.5,,,,,MeO-2PACz,0.33,,,,,,,,,1000,10,5000,30,6,160,110,25,,,,,,,,,,,,,,,0.0,0.0,-0.00119,-7.0225,3560,CH2,v1,
14239,20241203,27,Cs0.05MA0.16FA0.79PbI2.9Br0.1,1.73,MACl,2.5,,,,,MeO-2PACz,0.33,,,,,,,,,1000,10,5000,30,6,160,110,25,,,,,,,,,,,,,,,9.9053,25186.0,0.002153,18.265,3560,CH3,v1,
14240,20241203,27,Cs0.05MA0.16FA0.79PbI2.9Br0.1,1.73,MACl,2.5,,,,,MeO-2PACz,0.33,,,,,,,,,1000,10,5000,30,6,160,110,25,,,,,,,,,,,,,,,7.7e-09,8.78e+47,0.0,-5.86e-07,3560,CH4,v1,
14241,20241203,27,Cs0.05MA0.16FA0.79PbI2.9Br0.1,1.73,MACl,5.0,,,,,MeO-2PACz,0.33,,,,,,,,,1000,10,5000,30,6,160,110,25,,,,,,,,,,,,,,,3.9408,121.72,0.15305,21.153,3561,CH1,v1,
14242,20241203,27,Cs0.05MA0.16FA0.79PbI2.9Br0.1,1.73,MACl,5.0,,,,,MeO-2PACz,0.33,,,,,,,,,1000,10,5000,30,6,160,110,25,,,,,,,,,,,,,,,5.2669,38.478,0.96613,14.168,3561,CH2,v1,
14243,20241203,27,Cs0.05MA0.16FA0.79PbI2.9Br0.1,1.73,MACl,5.0,,,,,MeO-2PACz,0.33,,,,,,,,,1000,10,5000,30,6,160,110,25,,,,,,,,,,,,,,,1.66,26.76,0.35719,17.367,3561,CH3,v1,
14244,20241203,27,Cs0.05MA0.16FA0.79PbI2.9Br0.1,1.73,MACl,5.0,,,,,MeO-2PACz,0.33,,,,,,,,,1000,10,5000,30,6,160,110,25,,,,,,,,,,,,,,,3.24e-07,27.809,0.38445,3.03e-06,3561,CH4,v1,
14245,20241203,27,Cs0.05MA0.16FA0.79PbI2.9Br0.1,1.73,MACl,5.0,,,,,MeO-2PACz,0.33,,,,,,,,,1000,10,5000,30,6,160,110,25,,,,,,,,,,,,,,,6.4833,41.414,0.96279,16.26,3562,CH1,v1,
14246,20241203,27,Cs0.05MA0.16FA0.79PbI2.9Br0.1,1.73,MACl,5.0,,,,,MeO-2PACz,0.33,,,,,,,,,1000,10,5000,30,6,160,110,25,,,,,,,,,,,,,,,6.8476,43.653,0.94154,16.66,3562,CH2,v1,
14247,20241203,27,Cs0.05MA0.16FA0.79PbI2.9Br0.1,1.73,MACl,5.0,,,,,MeO-2PACz,0.33,,,,,,,,,1000,10,5000,30,6,160,110,25,,,,,,,,,,,,,,,6.7179,42.455,0.95059,16.646,3562,CH3,v1,
14248,20241203,27,Cs0.05MA0.16FA0.79PbI2.9Br0.1,1.73,MACl,5.0,,,,,MeO-2PACz,0.33,,,,,,,,,1000,10,5000,30,6,160,110,25,,,,,,,,,,,,,,,0.0,0.0,0.0,-7.53e-07,3562,CH4,v1,
14249,20241203,27,Cs0.05MA0.16FA0.79PbI2.9Br0.1,1.73,MACl,5.0,,,,,MeO-2PACz,0.33,,,,,,,,,1000,10,5000,30,6,160,110,25,,,,,,,,,,,,,,,0.05643,106.14,0.007441,7.1448,3563,CH1,v1,
14250,20241203,27,Cs0.05MA0.16FA0.79PbI2.9Br0.1,1.73,MACl,5.0,,,,,MeO-2PACz,0.33,,,,,,,,,1000,10,5000,30,6,160,110,25,,,,,,,,,,,,,,,0.67158,182.76,0.023493,15.642,3563,CH2,v1,
14251,20241203,27,Cs0.05MA0.16FA0.79PbI2.9Br0.1,1.73,MACl,5.0,,,,,MeO-2PACz,0.33,,,,,,,,,1000,10,5000,30,6,160,110,25,,,,,,,,,,,,,,,11.964,60.837,0.96199,20.442,3563,CH3,v1,
14252,20241203,27,Cs0.05MA0.16FA0.79PbI2.9Br0.1,1.73,MACl,5.0,,,,,MeO-2PACz,0.33,,,,,,,,,1000,10,5000,30,6,160,110,25,,,,,,,,,,,,,,,0.068148,2.92e+48,0.0,1.5571,3563,CH4,v1,
14253,20241203,27,Cs0.05MA0.16FA0.79PbI2.9Br0.1,1.73,MACl,5.0,,,,,MeO-2PACz,0.33,,,,,,,,,1000,10,5000,30,6,160,110,25,,,,,,,,,,,,,,,11.43,60.92,0.96869,19.368,3564,CH1,v1,
14254,20241203,27,Cs0.05MA0.16FA0.79PbI2.9Br0.1,1.73,MACl,5.0,,,,,MeO-2PACz,0.33,,,,,,,,,1000,10,5000,30,6,160,110,25,,,,,,,,,,,,,,,4.4582,31.685,0.75038,18.751,3564,CH2,v1,
14255,20241203,27,Cs0.05MA0.16FA0.79PbI2.9Br0.1,1.73,MACl,5.0,,,,,MeO-2PACz,0.33,,,,,,,,,1000,10,5000,30,6,160,110,25,,,,,,,,,,,,,,,10.247,55.826,0.95794,19.162,3564,CH3,v1,
14256,20241203,27,Cs0.05MA0.16FA0.79PbI2.9Br0.1,1.73,MACl,5.0,,,,,MeO-2PACz,0.33,,,,,,,,,1000,10,5000,30,6,160,110,25,,,,,,,,,,,,,,,1.1e-08,1.43e+48,0.0,-5.12e-07,3564,CH4,v1,
14257,20241203,27,Cs0.05MA0.16FA0.79PbI2.9Br0.1,1.73,MACl,5.0,,,,,MeO-2PACz,0.33,,,,,,,,,1000,10,5000,30,6,160,110,25,,,,,,,,,,,,,,,15.109,78.908,0.9596,19.954,3565,CH1,v1,
14258,20241203,27,Cs0.05MA0.16FA0.79PbI2.9Br0.1,1.73,MACl,5.0,,,,,MeO-2PACz,0.33,,,,,,,,,1000,10,5000,30,6,160,110,25,,,,,,,,,,,,,,,14.672,79.697,0.95141,19.349,3565,CH2,v1,
14259,20241203,27,Cs0.05MA0.16FA0.79PbI2.9Br0.1,1.73,MACl,5.0,,,,,MeO-2PACz,0.33,,,,,,,,,1000,10,5000,30,6,160,110,25,,,,,,,,,,,,,,,16.088,82.866,0.95775,20.271,3565,CH3,v1,
14260,20241203,27,Cs0.05MA0.16FA0.79PbI2.9Br0.1,1.73,MACl,5.0,,,,,MeO-2PACz,0.33,,,,,,,,,1000,10,5000,30,6,160,110,25,,,,,,,,,,,,,,,8.83e-08,2.41e+48,0.0,-2.45e-06,3565,CH4,v1,
14261,20241203,27,Cs0.05MA0.16FA0.79PbI2.9Br0.1,1.73,MACl,5.0,,,,,MeO-2PACz,0.33,,,,,,,,,1000,10,5000,30,6,160,110,25,,,,,,,,,,,,,,,13.964,64.787,0.99017,21.767,3566,CH1,v1,
14262,20241203,27,Cs0.05MA0.16FA0.79PbI2.9Br0.1,1.73,MACl,5.0,,,,,MeO-2PACz,0.33,,,,,,,,,1000,10,5000,30,6,160,110,25,,,,,,,,,,,,,,,14.394,68.701,1.001,20.931,3566,CH2,v1,
14263,20241203,27,Cs0.05MA0.16FA0.79PbI2.9Br0.1,1.73,MACl,5.0,,,,,MeO-2PACz,0.33,,,,,,,,,1000,10,5000,30,6,160,110,25,,,,,,,,,,,,,,,15.644,71.867,1.0031,21.701,3566,CH3,v1,
14264,20241203,27,Cs0.05MA0.16FA0.79PbI2.9Br0.1,1.73,MACl,5.0,,,,,MeO-2PACz,0.33,,,,,,,,,1000,10,5000,30,6,160,110,25,,,,,,,,,,,,,,,0.0,0.0,0.0,-8.83e-05,3566,CH4,v1,
14265,20241203,27,Cs0.05MA0.16FA0.79PbI2.9Br0.1,1.73,MACl,5.0,,,,,MeO-2PACz,0.33,,,,,,,,,1000,10,5000,30,6,160,110,25,,,,,,,,,,,,,,,15.565,75.802,0.99702,20.595,3567,CH1,v1,
14266,20241203,27,Cs0.05MA0.16FA0.79PbI2.9Br0.1,1.73,MACl,5.0,,,,,MeO-2PACz,0.33,,,,,,,,,1000,10,5000,30,6,160,110,25,,,,,,,,,,,,,,,15.085,76.444,0.97957,20.145,3567,CH2,v1,
14267,20241203,27,Cs0.05MA0.16FA0.79PbI2.9Br0.1,1.73,MACl,5.0,,,,,MeO-2PACz,0.33,,,,,,,,,1000,10,5000,30,6,160,110,25,,,,,,,,,,,,,,,15.414,76.162,0.97641,20.727,3567,CH3,v1,
14268,20241203,27,Cs0.05MA0.16FA0.79PbI2.9Br0.1,1.73,MACl,5.0,,,,,MeO-2PACz,0.33,,,,,,,,,1000,10,5000,30,6,160,110,25,,,,,,,,,,,,,,,6.74e-07,28.735,0.53892,4.35e-06,3567,CH4,v1,
14269,20241203,27,Cs0.05MA0.16FA0.79PbI2.9Br0.1,1.73,MACl,5.0,,,,,MeO-2PACz,0.33,,,,,,,,,1000,10,5000,30,6,160,110,25,,,,,,,,,,,,,,,0.0,0.0,0.063262,16.922,3568,CH1,v1,
14270,20241203,27,Cs0.05MA0.16FA0.79PbI2.9Br0.1,1.73,MACl,5.0,,,,,MeO-2PACz,0.33,,,,,,,,,1000,10,5000,30,6,160,110,25,,,,,,,,,,,,,,,13.679,69.049,0.97751,20.266,3568,CH2,v1,
14271,20241203,27,Cs0.05MA0.16FA0.79PbI2.9Br0.1,1.73,MACl,5.0,,,,,MeO-2PACz,0.33,,,,,,,,,1000,10,5000,30,6,160,110,25,,,,,,,,,,,,,,,2.1271,186.63,0.06744,16.9,3568,CH3,v1,
14272,20241203,27,Cs0.05MA0.16FA0.79PbI2.9Br0.1,1.73,MACl,5.0,,,,,MeO-2PACz,0.33,,,,,,,,,1000,10,5000,30,6,160,110,25,,,,,,,,,,,,,,,4.5e-07,24.718,0.46115,3.95e-06,3568,CH4,v1,
14273,20241203,27,Cs0.05MA0.16FA0.79PbI2.9Br0.1,1.73,MACl,10.0,,,,,MeO-2PACz,0.33,,,,,,,,,1000,10,5000,30,6,160,110,25,,,,,,,,,,,,,,,0.05703,70.001,0.005388,15.122,3569,CH1,v1,
14274,20241203,27,Cs0.05MA0.16FA0.79PbI2.9Br0.1,1.73,MACl,10.0,,,,,MeO-2PACz,0.33,,,,,,,,,1000,10,5000,30,6,160,110,25,,,,,,,,,,,,,,,0.063595,83.105,0.00533,14.356,3569,CH2,v1,
14275,20241203,27,Cs0.05MA0.16FA0.79PbI2.9Br0.1,1.73,MACl,10.0,,,,,MeO-2PACz,0.33,,,,,,,,,1000,10,5000,30,6,160,110,25,,,,,,,,,,,,,,,0.0,0.0,0.00414,8.6642,3569,CH3,v1,
14276,20241203,27,Cs0.05MA0.16FA0.79PbI2.9Br0.1,1.73,MACl,10.0,,,,,MeO-2PACz,0.33,,,,,,,,,1000,10,5000,30,6,160,110,25,,,,,,,,,,,,,,,0.0,0.0,0.0,-3.12e-06,3569,CH4,v1,
14277,20241203,27,Cs0.05MA0.16FA0.79PbI2.9Br0.1,1.73,MACl,10.0,,,,,MeO-2PACz,0.33,,,,,,,,,1000,10,5000,30,6,160,110,25,,,,,,,,,,,,,,,0.9945,76.902,0.066474,19.454,3570,CH1,v1,
14278,20241203,27,Cs0.05MA0.16FA0.79PbI2.9Br0.1,1.73,MACl,10.0,,,,,MeO-2PACz,0.33,,,,,,,,,1000,10,5000,30,6,160,110,25,,,,,,,,,,,,,,,0.0,0.0,0.057027,17.655,3570,CH2,v1,
14279,20241203,27,Cs0.05MA0.16FA0.79PbI2.9Br0.1,1.73,MACl,10.0,,,,,MeO-2PACz,0.33,,,,,,,,,1000,10,5000,30,6,160,110,25,,,,,,,,,,,,,,,12.904,67.193,0.89518,21.453,3570,CH3,v1,
14280,20241203,27,Cs0.05MA0.16FA0.79PbI2.9Br0.1,1.73,MACl,10.0,,,,,MeO-2PACz,0.33,,,,,,,,,1000,10,5000,30,6,160,110,25,,,,,,,,,,,,,,,0.0,0.0,0.0,3.2227,3570,CH4,v1,
14281,20241203,27,Cs0.05MA0.16FA0.79PbI2.9Br0.1,1.73,MACl,10.0,,,,,MeO-2PACz,0.33,,,,,,,,,1000,10,5000,30,6,160,110,25,,,,,,,,,,,,,,,7.5871,475.95,0.080137,19.892,3571,CH1,v1,
14282,20241203,27,Cs0.05MA0.16FA0.79PbI2.9Br0.1,1.73,MACl,10.0,,,,,MeO-2PACz,0.33,,,,,,,,,1000,10,5000,30,6,160,110,25,,,,,,,,,,,,,,,13.627,72.829,0.91513,20.445,3571,CH2,v1,
14283,20241203,27,Cs0.05MA0.16FA0.79PbI2.9Br0.1,1.73,MACl,10.0,,,,,MeO-2PACz,0.33,,,,,,,,,1000,10,5000,30,6,160,110,25,,,,,,,,,,,,,,,15.186,73.849,1.0025,20.513,3571,CH3,v1,
14284,20241203,27,Cs0.05MA0.16FA0.79PbI2.9Br0.1,1.73,MACl,10.0,,,,,MeO-2PACz,0.33,,,,,,,,,1000,10,5000,30,6,160,110,25,,,,,,,,,,,,,,,2.18e-07,22.533,0.35943,2.7e-06,3571,CH4,v1,
14285,20241203,27,Cs0.05MA0.16FA0.79PbI2.9Br0.1,1.73,MACl,10.0,,,,,MeO-2PACz,0.33,,,,,,,,,1000,10,5000,30,6,160,110,25,,,,,,,,,,,,,,,14.013,67.598,1.0085,20.555,3572,CH1,v1,
14286,20241203,27,Cs0.05MA0.16FA0.79PbI2.9Br0.1,1.73,MACl,10.0,,,,,MeO-2PACz,0.33,,,,,,,,,1000,10,5000,30,6,160,110,25,,,,,,,,,,,,,,,13.106,67.618,1.005,19.285,3572,CH2,v1,
14287,20241203,27,Cs0.05MA0.16FA0.79PbI2.9Br0.1,1.73,MACl,10.0,,,,,MeO-2PACz,0.33,,,,,,,,,1000,10,5000,30,6,160,110,25,,,,,,,,,,,,,,,13.572,66.651,0.98356,20.703,3572,CH3,v1,
14288,20241203,27,Cs0.05MA0.16FA0.79PbI2.9Br0.1,1.73,MACl,10.0,,,,,MeO-2PACz,0.33,,,,,,,,,1000,10,5000,30,6,160,110,25,,,,,,,,,,,,,,,1.25e-06,32.545,0.66157,5.82e-06,3572,CH4,v1,
14289,20241203,27,Cs0.05MA0.16FA0.79PbI2.9Br0.1,1.73,MACl,10.0,,,,,MeO-2PACz,0.33,,,,,,,,,1000,10,5000,30,6,160,110,25,,,,,,,,,,,,,,,3.5801,93.849,0.17824,21.403,3573,CH1,v1,
14290,20241203,27,Cs0.05MA0.16FA0.79PbI2.9Br0.1,1.73,MACl,10.0,,,,,MeO-2PACz,0.33,,,,,,,,,1000,10,5000,30,6,160,110,25,,,,,,,,,,,,,,,2.5072,26.991,0.47917,19.386,3573,CH2,v1,
14291,20241203,27,Cs0.05MA0.16FA0.79PbI2.9Br0.1,1.73,MACl,10.0,,,,,MeO-2PACz,0.33,,,,,,,,,1000,10,5000,30,6,160,110,25,,,,,,,,,,,,,,,0.0,0.0,0.010314,10.352,3573,CH3,v1,
14292,20241203,27,Cs0.05MA0.16FA0.79PbI2.9Br0.1,1.73,MACl,10.0,,,,,MeO-2PACz,0.33,,,,,,,,,1000,10,5000,30,6,160,110,25,,,,,,,,,,,,,,,2.1e-09,29.922,0.032066,2.23e-07,3573,CH4,v1,
14293,20241203,27,Cs0.05MA0.16FA0.79PbI2.9Br0.1,1.73,MACl,10.0,,,,,MeO-2PACz,0.33,,,,,,,,,1000,10,5000,30,6,160,110,25,,,,,,,,,,,,,,,1.4952,9.4725,0.7159,22.049,3574,CH1,v1,
14294,20241203,27,Cs0.05MA0.16FA0.79PbI2.9Br0.1,1.73,MACl,10.0,,,,,MeO-2PACz,0.33,,,,,,,,,1000,10,5000,30,6,160,110,25,,,,,,,,,,,,,,,15.084,78.621,0.95288,20.135,3574,CH2,v1,
