Repository: MI-Materials-Intelligence/Recipe-Language-Model

# Learning Layer

## Overview

In the learning layer, the formulas and parameters are encoded and then tokenised into recipes as inputs. Through atomic skills of data extraction, cleaning, and matching, these data are organised into standardised datasets, providing the basis for RLM training and iterative recipe refinement.

Key Atomic Skills:
- **Cleaning**: Preprocessing and outlier cleaning
- **Matching**: Matching data pairs based on variables
- **Extraction**: Data extraction from robotic boxes

File: seven_ai_layers_robotics/learning/data/data50764_from_db.csv (part 57 of 253)
No,date,rank,Formula PVK,Concentration PVK,Formula Additive 1,Concentration Additive 1,Formula Additive 2,Concentration Additive 2,Formula Additive 3,Concentration Additive 3,Formula SAM 1,Concentration SAM 1,Formula SAM 2,Concentration SAM 2,Formula SAM 3,Concentration SAM 3,Spin Coating Speed SAM,Spin Coating Time SAM,Annealed Temperature SAM,Annealed Time SAM,Spin Coating Speed PVK 1,Spin Coating Time PVK 1,Spin Coating Speed PVK 2,Spin Coating Time PVK 2,Antisolvent Dropping Timing,Antisolvent Volume,Annealed Temperature PVK,Annealed Time PVK,Formula Passivator 1,Concentration Passivator 1,Formula Passivator 2,Concentration Passivator 2,Formula Passivator 3,Concentration Passivator 3,Formula Passivator 4,Concentration Passivator 4,Spin Coating Speed Passivator,Spin Coating Time Passivator,Passivator Dropping Timing,Passivator Volume,Annealed Temperature Passivator,Annealed Time Passivator,PCE,FF,Voc,Jsc,Product,Channel,From,upload_time
14295,20241203,27,Cs0.05MA0.16FA0.79PbI2.9Br0.1,1.73,MACl,10.0,,,,,MeO-2PACz,0.33,,,,,,,,,1000,10,5000,30,6,160,110,25,,,,,,,,,,,,,,,11.619,71.464,0.77943,20.859,3574,CH3,v1,
14296,20241203,27,Cs0.05MA0.16FA0.79PbI2.9Br0.1,1.73,MACl,10.0,,,,,MeO-2PACz,0.33,,,,,,,,,1000,10,5000,30,6,160,110,25,,,,,,,,,,,,,,,2.4e-09,1.62e+47,0.0,-9.93e-07,3574,CH4,v1,
14297,20241203,27,Cs0.05MA0.16FA0.79PbI2.9Br0.1,1.73,MACl,10.0,,,,,MeO-2PACz,0.33,,,,,,,,,1000,10,5000,30,6,160,110,25,,,,,,,,,,,,,,,2.0252,665.43,0.021571,14.109,3575,CH1,v1,
14298,20241203,27,Cs0.05MA0.16FA0.79PbI2.9Br0.1,1.73,MACl,10.0,,,,,MeO-2PACz,0.33,,,,,,,,,1000,10,5000,30,6,160,110,25,,,,,,,,,,,,,,,13.306,67.849,1.0096,19.424,3575,CH2,v1,
14299,20241203,27,Cs0.05MA0.16FA0.79PbI2.9Br0.1,1.73,MACl,10.0,,,,,MeO-2PACz,0.33,,,,,,,,,1000,10,5000,30,6,160,110,25,,,,,,,,,,,,,,,14.267,70.081,1.0167,20.023,3575,CH3,v1,
14300,20241203,27,Cs0.05MA0.16FA0.79PbI2.9Br0.1,1.73,MACl,10.0,,,,,MeO-2PACz,0.33,,,,,,,,,1000,10,5000,30,6,160,110,25,,,,,,,,,,,,,,,2.39e-07,20.595,0.39133,2.97e-06,3575,CH4,v1,
14301,20241203,27,Cs0.05MA0.16FA0.79PbI2.9Br0.1,1.73,MACl,10.0,,,,,MeO-2PACz,0.33,,,,,,,,,1000,10,5000,30,6,160,110,25,,,,,,,,,,,,,,,15.528,82.092,0.8916,21.215,3576,CH1,v1,
14302,20241203,27,Cs0.05MA0.16FA0.79PbI2.9Br0.1,1.73,MACl,10.0,,,,,MeO-2PACz,0.33,,,,,,,,,1000,10,5000,30,6,160,110,25,,,,,,,,,,,,,,,14.235,71.596,1.0021,19.84,3576,CH2,v1,
14303,20241203,27,Cs0.05MA0.16FA0.79PbI2.9Br0.1,1.73,MACl,10.0,,,,,MeO-2PACz,0.33,,,,,,,,,1000,10,5000,30,6,160,110,25,,,,,,,,,,,,,,,0.76556,102.75,0.042174,17.666,3576,CH3,v1,
14304,20241203,27,Cs0.05MA0.16FA0.79PbI2.9Br0.1,1.73,MACl,10.0,,,,,MeO-2PACz,0.33,,,,,,,,,1000,10,5000,30,6,160,110,25,,,,,,,,,,,,,,,2.98e-07,29.826,0.36577,2.73e-06,3576,CH4,v1,
14305,20241203,27,Cs0.05MA0.16FA0.79PbI2.9Br0.1,1.73,MACl,20.0,,,,,MeO-2PACz,0.33,,,,,,,,,1000,10,5000,30,6,160,110,25,,,,,,,,,,,,,,,0.80987,136.28,0.037471,15.86,3577,CH1,v1,
14306,20241203,27,Cs0.05MA0.16FA0.79PbI2.9Br0.1,1.73,MACl,20.0,,,,,MeO-2PACz,0.33,,,,,,,,,1000,10,5000,30,6,160,110,25,,,,,,,,,,,,,,,0.00051942,0.047476,0.066848,16.366,3577,CH2,v1,
14307,20241203,27,Cs0.05MA0.16FA0.79PbI2.9Br0.1,1.73,MACl,20.0,,,,,MeO-2PACz,0.33,,,,,,,,,1000,10,5000,30,6,160,110,25,,,,,,,,,,,,,,,5.8228,35.775,0.80217,20.29,3577,CH3,v1,
14308,20241203,27,Cs0.05MA0.16FA0.79PbI2.9Br0.1,1.73,MACl,20.0,,,,,MeO-2PACz,0.33,,,,,,,,,1000,10,5000,30,6,160,110,25,,,,,,,,,,,,,,,2.36e-06,29.054,0.66575,1.22e-05,3577,CH4,v1,
14309,20241203,27,Cs0.05MA0.16FA0.79PbI2.9Br0.1,1.73,MACl,20.0,,,,,MeO-2PACz,0.33,,,,,,,,,1000,10,5000,30,6,160,110,25,,,,,,,,,,,,,,,10.924,57.56,0.9805,19.357,3578,CH1,v1,
14310,20241203,27,Cs0.05MA0.16FA0.79PbI2.9Br0.1,1.73,MACl,20.0,,,,,MeO-2PACz,0.33,,,,,,,,,1000,10,5000,30,6,160,110,25,,,,,,,,,,,,,,,11.712,62.814,0.99585,18.723,3578,CH2,v1,
14311,20241203,27,Cs0.05MA0.16FA0.79PbI2.9Br0.1,1.73,MACl,20.0,,,,,MeO-2PACz,0.33,,,,,,,,,1000,10,5000,30,6,160,110,25,,,,,,,,,,,,,,,12.994,66.558,1.0011,19.501,3578,CH3,v1,
14312,20241203,27,Cs0.05MA0.16FA0.79PbI2.9Br0.1,1.73,MACl,20.0,,,,,MeO-2PACz,0.33,,,,,,,,,1000,10,5000,30,6,160,110,25,,,,,,,,,,,,,,,4.87e-07,36.014,0.47506,2.84e-06,3578,CH4,v1,
14313,20241203,27,Cs0.05MA0.16FA0.79PbI2.9Br0.1,1.73,MACl,20.0,,,,,MeO-2PACz,0.33,,,,,,,,,1000,10,5000,30,6,160,110,25,,,,,,,,,,,,,,,12.057,60.415,0.99836,19.991,3579,CH1,v1,
14314,20241203,27,Cs0.05MA0.16FA0.79PbI2.9Br0.1,1.73,MACl,20.0,,,,,MeO-2PACz,0.33,,,,,,,,,1000,10,5000,30,6,160,110,25,,,,,,,,,,,,,,,13.327,65.572,0.9958,20.41,3579,CH2,v1,
14315,20241203,27,Cs0.05MA0.16FA0.79PbI2.9Br0.1,1.73,MACl,20.0,,,,,MeO-2PACz,0.33,,,,,,,,,1000,10,5000,30,6,160,110,25,,,,,,,,,,,,,,,14.132,66.449,1.0039,21.185,3579,CH3,v1,
14316,20241203,27,Cs0.05MA0.16FA0.79PbI2.9Br0.1,1.73,MACl,20.0,,,,,MeO-2PACz,0.33,,,,,,,,,1000,10,5000,30,6,160,110,25,,,,,,,,,,,,,,,0.0,0.0,0.095563,5.38e-07,3579,CH4,v1,
14317,20241203,27,Cs0.05MA0.16FA0.79PbI2.9Br0.1,1.73,MACl,20.0,,,,,MeO-2PACz,0.33,,,,,,,,,1000,10,5000,30,6,160,110,25,,,,,,,,,,,,,,,0.0,0.0,0.004359,28.015,3580,CH1,v1,
14318,20241203,27,Cs0.05MA0.16FA0.79PbI2.9Br0.1,1.73,MACl,20.0,,,,,MeO-2PACz,0.33,,,,,,,,,1000,10,5000,30,6,160,110,25,,,,,,,,,,,,,,,0.0,0.0,0.004052,28.672,3580,CH2,v1,
14319,20241203,27,Cs0.05MA0.16FA0.79PbI2.9Br0.1,1.73,MACl,20.0,,,,,MeO-2PACz,0.33,,,,,,,,,1000,10,5000,30,6,160,110,25,,,,,,,,,,,,,,,0.0,0.0,0.012547,32.614,3580,CH3,v1,
14320,20241203,27,Cs0.05MA0.16FA0.79PbI2.9Br0.1,1.73,MACl,20.0,,,,,MeO-2PACz,0.33,,,,,,,,,1000,10,5000,30,6,160,110,25,,,,,,,,,,,,,,,0.0,0.0,0.0,-3.83e-06,3580,CH4,v1,
14321,20241203,27,Cs0.05MA0.16FA0.79PbI2.9Br0.1,1.73,MACl,20.0,,,,,MeO-2PACz,0.33,,,,,,,,,1000,10,5000,30,6,160,110,25,,,,,,,,,,,,,,,2.7778,180.01,0.1053,14.655,3581,CH1,v1,
14322,20241203,27,Cs0.05MA0.16FA0.79PbI2.9Br0.1,1.73,MACl,20.0,,,,,MeO-2PACz,0.33,,,,,,,,,1000,10,5000,30,6,160,110,25,,,,,,,,,,,,,,,4.4495,35.401,0.97572,12.882,3581,CH2,v1,
14323,20241203,27,Cs0.05MA0.16FA0.79PbI2.9Br0.1,1.73,MACl,20.0,,,,,MeO-2PACz,0.33,,,,,,,,,1000,10,5000,30,6,160,110,25,,,,,,,,,,,,,,,1.8357,28.291,0.43724,14.84,3581,CH3,v1,
14324,20241203,27,Cs0.05MA0.16FA0.79PbI2.9Br0.1,1.73,MACl,20.0,,,,,MeO-2PACz,0.33,,,,,,,,,1000,10,5000,30,6,160,110,25,,,,,,,,,,,,,,,1.08e-06,23.108,0.57156,8.21e-06,3581,CH4,v1,
14325,20241203,27,Cs0.05MA0.16FA0.79PbI2.9Br0.1,1.73,MACl,20.0,,,,,MeO-2PACz,0.33,,,,,,,,,1000,10,5000,30,6,160,110,25,,,,,,,,,,,,,,,4.171,33.248,0.97209,12.905,3582,CH1,v1,
14326,20241203,27,Cs0.05MA0.16FA0.79PbI2.9Br0.1,1.73,MACl,20.0,,,,,MeO-2PACz,0.33,,,,,,,,,1000,10,5000,30,6,160,110,25,,,,,,,,,,,,,,,4.516,34.226,0.9594,13.753,3582,CH2,v1,
14327,20241203,27,Cs0.05MA0.16FA0.79PbI2.9Br0.1,1.73,MACl,20.0,,,,,MeO-2PACz,0.33,,,,,,,,,1000,10,5000,30,6,160,110,25,,,,,,,,,,,,,,,5.1059,36.42,0.96476,14.532,3582,CH3,v1,
14328,20241203,27,Cs0.05MA0.16FA0.79PbI2.9Br0.1,1.73,MACl,20.0,,,,,MeO-2PACz,0.33,,,,,,,,,1000,10,5000,30,6,160,110,25,,,,,,,,,,,,,,,6.1e-08,61.816,0.10124,9.75e-07,3582,CH4,v1,
14329,20241203,27,Cs0.05MA0.16FA0.79PbI2.9Br0.1,1.73,MACl,20.0,,,,,MeO-2PACz,0.33,,,,,,,,,1000,10,5000,30,6,160,110,25,,,,,,,,,,,,,,,0.0,0.0,0.014031,13.221,3583,CH1,v1,
14330,20241203,27,Cs0.05MA0.16FA0.79PbI2.9Br0.1,1.73,MACl,20.0,,,,,MeO-2PACz,0.33,,,,,,,,,1000,10,5000,30,6,160,110,25,,,,,,,,,,,,,,,5.0142,972.06,0.032182,16.029,3583,CH2,v1,
14331,20241203,27,Cs0.05MA0.16FA0.79PbI2.9Br0.1,1.73,MACl,20.0,,,,,MeO-2PACz,0.33,,,,,,,,,1000,10,5000,30,6,160,110,25,,,,,,,,,,,,,,,8.6725,47.023,0.97181,18.978,3583,CH3,v1,
14332,20241203,27,Cs0.05MA0.16FA0.79PbI2.9Br0.1,1.73,MACl,20.0,,,,,MeO-2PACz,0.33,,,,,,,,,1000,10,5000,30,6,160,110,25,,,,,,,,,,,,,,,1.66e-06,24.032,0.62918,1.1e-05,3583,CH4,v1,
14333,20241203,27,Cs0.05MA0.16FA0.79PbI2.9Br0.1,1.73,MACl,20.0,,,,,MeO-2PACz,0.33,,,,,,,,,1000,10,5000,30,6,160,110,25,,,,,,,,,,,,,,,9.486,53.247,0.96243,18.51,3584,CH1,v1,
14334,20241203,27,Cs0.05MA0.16FA0.79PbI2.9Br0.1,1.73,MACl,20.0,,,,,MeO-2PACz,0.33,,,,,,,,,1000,10,5000,30,6,160,110,25,,,,,,,,,,,,,,,5.8988,38.252,0.92948,16.591,3584,CH2,v1,
14335,20241203,27,Cs0.05MA0.16FA0.79PbI2.9Br0.1,1.73,MACl,20.0,,,,,MeO-2PACz,0.33,,,,,,,,,1000,10,5000,30,6,160,110,25,,,,,,,,,,,,,,,7.8649,46.526,0.95521,17.697,3584,CH3,v1,
14336,20241203,27,Cs0.05MA0.16FA0.79PbI2.9Br0.1,1.73,MACl,20.0,,,,,MeO-2PACz,0.33,,,,,,,,,1000,10,5000,30,6,160,110,25,,,,,,,,,,,,,,,1.86e-07,26.713,0.20687,3.37e-06,3584,CH4,v1,
14337,20241203,27,Cs0.05MA0.16FA0.79PbI2.9Br0.1,1.73,MACl,0.3,,,,,Me-2PACz,0.33,,,,,,,,,1000,10,5000,30,6,160,110,25,,,,,,,,,,,,,,,15.201,73.808,1.0191,20.209,3585,CH1,v1,
14338,20241203,27,Cs0.05MA0.16FA0.79PbI2.9Br0.1,1.73,MACl,0.3,,,,,Me-2PACz,0.33,,,,,,,,,1000,10,5000,30,6,160,110,25,,,,,,,,,,,,,,,15.0,74.471,1.0246,19.658,3585,CH2,v1,
14339,20241203,27,Cs0.05MA0.16FA0.79PbI2.9Br0.1,1.73,MACl,0.3,,,,,Me-2PACz,0.33,,,,,,,,,1000,10,5000,30,6,160,110,25,,,,,,,,,,,,,,,8.9027,46.351,0.94403,20.346,3585,CH3,v1,
14340,20241203,27,Cs0.05MA0.16FA0.79PbI2.9Br0.1,1.73,MACl,0.3,,,,,Me-2PACz,0.33,,,,,,,,,1000,10,5000,30,6,160,110,25,,,,,,,,,,,,,,,1.03e-08,1.14e+48,0.0,-6.02e-07,3585,CH4,v1,
14341,20241203,27,Cs0.05MA0.16FA0.79PbI2.9Br0.1,1.73,MACl,0.3,,,,,Me-2PACz,0.33,,,,,,,,,1000,10,5000,30,6,160,110,25,,,,,,,,,,,,,,,0.68805,4827.1,0.001447,9.8525,3586,CH1,v1,
14342,20241203,27,Cs0.05MA0.16FA0.79PbI2.9Br0.1,1.73,MACl,0.3,,,,,Me-2PACz,0.33,,,,,,,,,1000,10,5000,30,6,160,110,25,,,,,,,,,,,,,,,3.253,46592.0,0.94793,7.3654,3586,CH2,v1,
14343,20241203,27,Cs0.05MA0.16FA0.79PbI2.9Br0.1,1.73,MACl,0.3,,,,,Me-2PACz,0.33,,,,,,,,,1000,10,5000,30,6,160,110,25,,,,,,,,,,,,,,,3.1411,62125.0,0.9527,5.3072,3586,CH3,v1,
14344,20241203,27,Cs0.05MA0.16FA0.79PbI2.9Br0.1,1.73,MACl,0.3,,,,,Me-2PACz,0.33,,,,,,,,,1000,10,5000,30,6,160,110,25,,,,,,,,,,,,,,,0.0,0.0,0.0,-9.98e-07,3586,CH4,v1,
14345,20241203,27,Cs0.05MA0.16FA0.79PbI2.9Br0.1,1.73,MACl,0.3,,,,,Me-2PACz,0.33,,,,,,,,,1000,10,5000,30,6,160,110,25,,,,,,,,,,,,,,,3.0487,28.099,0.52282,20.753,3587,CH1,v1,
14346,20241203,27,Cs0.05MA0.16FA0.79PbI2.9Br0.1,1.73,MACl,0.3,,,,,Me-2PACz,0.33,,,,,,,,,1000,10,5000,30,6,160,110,25,,,,,,,,,,,,,,,15.197,76.171,0.99986,19.955,3587,CH2,v1,
14347,20241203,27,Cs0.05MA0.16FA0.79PbI2.9Br0.1,1.73,MACl,0.3,,,,,Me-2PACz,0.33,,,,,,,,,1000,10,5000,30,6,160,110,25,,,,,,,,,,,,,,,0.76561,787.96,0.010082,9.6374,3587,CH3,v1,
14348,20241203,27,Cs0.05MA0.16FA0.79PbI2.9Br0.1,1.73,MACl,0.3,,,,,Me-2PACz,0.33,,,,,,,,,1000,10,5000,30,6,160,110,25,,,,,,,,,,,,,,,1.49e-08,1.82e+48,0.0,-5.43e-07,3587,CH4,v1,
14349,20241203,27,Cs0.05MA0.16FA0.79PbI2.9Br0.1,1.73,MACl,0.3,,,,,Me-2PACz,0.33,,,,,,,,,1000,10,5000,30,6,160,110,25,,,,,,,,,,,,,,,0.0,0.0,0.033053,21.712,3588,CH1,v1,
14350,20241203,27,Cs0.05MA0.16FA0.79PbI2.9Br0.1,1.73,MACl,0.3,,,,,Me-2PACz,0.33,,,,,,,,,1000,10,5000,30,6,160,110,25,,,,,,,,,,,,,,,0.0,0.0,0.006197,8.8797,3588,CH2,v1,
14351,20241203,27,Cs0.05MA0.16FA0.79PbI2.9Br0.1,1.73,MACl,0.3,,,,,Me-2PACz,0.33,,,,,,,,,1000,10,5000,30,6,160,110,25,,,,,,,,,,,,,,,0.0,0.0,0.032533,17.872,3588,CH3,v1,
14352,20241203,27,Cs0.05MA0.16FA0.79PbI2.9Br0.1,1.73,MACl,0.3,,,,,Me-2PACz,0.33,,,,,,,,,1000,10,5000,30,6,160,110,25,,,,,,,,,,,,,,,2.38e-08,2.32e+48,0.0,-6.82e-07,3588,CH4,v1,
14353,20241203,27,Cs0.05MA0.16FA0.79PbI2.9Br0.1,1.73,MACl,0.3,,,,,Me-2PACz,0.33,,,,,,,,,1000,10,5000,30,6,160,110,25,,,,,,,,,,,,,,,14.941,73.786,1.0284,19.69,3589,CH1,v1,
14354,20241203,27,Cs0.05MA0.16FA0.79PbI2.9Br0.1,1.73,MACl,0.3,,,,,Me-2PACz,0.33,,,,,,,,,1000,10,5000,30,6,160,110,25,,,,,,,,,,,,,,,14.773,74.949,1.0217,19.292,3589,CH2,v1,
14355,20241203,27,Cs0.05MA0.16FA0.79PbI2.9Br0.1,1.73,MACl,0.3,,,,,Me-2PACz,0.33,,,,,,,,,1000,10,5000,30,6,160,110,25,,,,,,,,,,,,,,,15.363,73.943,1.029,20.192,3589,CH3,v1,
14356,20241203,27,Cs0.05MA0.16FA0.79PbI2.9Br0.1,1.73,MACl,0.3,,,,,Me-2PACz,0.33,,,,,,,,,1000,10,5000,30,6,160,110,25,,,,,,,,,,,,,,,1.19e-06,27.554,0.67914,6.35e-06,3589,CH4,v1,
14357,20241203,27,Cs0.05MA0.16FA0.79PbI2.9Br0.1,1.73,MACl,0.3,,,,,Me-2PACz,0.33,,,,,,,,,1000,10,5000,30,6,160,110,25,,,,,,,,,,,,,,,0.020425,40.125,0.005781,8.8047,3590,CH1,v1,
14358,20241203,27,Cs0.05MA0.16FA0.79PbI2.9Br0.1,1.73,MACl,0.3,,,,,Me-2PACz,0.33,,,,,,,,,1000,10,5000,30,6,160,110,25,,,,,,,,,,,,,,,0.98938,60.276,0.086386,19.001,3590,CH2,v1,
14359,20241203,27,Cs0.05MA0.16FA0.79PbI2.9Br0.1,1.73,MACl,0.3,,,,,Me-2PACz,0.33,,,,,,,,,1000,10,5000,30,6,160,110,25,,,,,,,,,,,,,,,15.876,73.822,1.0304,20.871,3590,CH3,v1,
14360,20241203,27,Cs0.05MA0.16FA0.79PbI2.9Br0.1,1.73,MACl,0.3,,,,,Me-2PACz,0.33,,,,,,,,,1000,10,5000,30,6,160,110,25,,,,,,,,,,,,,,,0.0,0.0,0.0,-0.003015,3590,CH4,v1,
14361,20241203,27,Cs0.05MA0.16FA0.79PbI2.9Br0.1,1.73,MACl,0.3,,,,,Me-2PACz,0.33,,,,,,,,,1000,10,5000,30,6,160,110,25,,,,,,,,,,,,,,,15.868,75.912,1.0187,20.52,3591,CH1,v1,
14362,20241203,27,Cs0.05MA0.16FA0.79PbI2.9Br0.1,1.73,MACl,0.3,,,,,Me-2PACz,0.33,,,,,,,,,1000,10,5000,30,6,160,110,25,,,,,,,,,,,,,,,0.89831,34.339,0.13383,19.546,3591,CH2,v1,
14363,20241203,27,Cs0.05MA0.16FA0.79PbI2.9Br0.1,1.73,MACl,0.3,,,,,Me-2PACz,0.33,,,,,,,,,1000,10,5000,30,6,160,110,25,,,,,,,,,,,,,,,15.585,73.736,1.0281,20.559,3591,CH3,v1,
14364,20241203,27,Cs0.05MA0.16FA0.79PbI2.9Br0.1,1.73,MACl,0.3,,,,,Me-2PACz,0.33,,,,,,,,,1000,10,5000,30,6,160,110,25,,,,,,,,,,,,,,,0.0,0.0,-0.028078,-7.95e-08,3591,CH4,v1,
14365,20241203,27,Cs0.05MA0.16FA0.79PbI2.9Br0.1,1.73,MACl,0.3,,,,,Me-2PACz,0.33,,,,,,,,,1000,10,5000,30,6,160,110,25,,,,,,,,,,,,,,,0.0,0.0,0.075992,17.636,3592,CH1,v1,
14366,20241203,27,Cs0.05MA0.16FA0.79PbI2.9Br0.1,1.73,MACl,0.3,,,,,Me-2PACz,0.33,,,,,,,,,1000,10,5000,30,6,160,110,25,,,,,,,,,,,,,,,0.18844,9.6609,0.10271,18.991,3592,CH2,v1,
14367,20241203,27,Cs0.05MA0.16FA0.79PbI2.9Br0.1,1.73,MACl,0.3,,,,,Me-2PACz,0.33,,,,,,,,,1000,10,5000,30,6,160,110,25,,,,,,,,,,,,,,,0.86079,25.458,0.1683,20.09,3592,CH3,v1,
14368,20241203,27,Cs0.05MA0.16FA0.79PbI2.9Br0.1,1.73,MACl,0.3,,,,,Me-2PACz,0.33,,,,,,,,,1000,10,5000,30,6,160,110,25,,,,,,,,,,,,,,,1.17e-08,1.29e+48,0.0,-6.05e-07,3592,CH4,v1,
14369,20241203,27,Cs0.05MA0.16FA0.79PbI2.9Br0.1,1.73,MACl,2.5,,,,,Me-2PACz,0.33,,,,,,,,,1000,10,5000,30,6,160,110,25,,,,,,,,,,,,,,,1.1489,27.325,0.20799,20.215,3593,CH1,v1,
14370,20241203,27,Cs0.05MA0.16FA0.79PbI2.9Br0.1,1.73,MACl,2.5,,,,,Me-2PACz,0.33,,,,,,,,,1000,10,5000,30,6,160,110,25,,,,,,,,,,,,,,,15.408,74.658,1.0276,20.085,3593,CH2,v1,
14371,20241203,27,Cs0.05MA0.16FA0.79PbI2.9Br0.1,1.73,MACl,2.5,,,,,Me-2PACz,0.33,,,,,,,,,1000,10,5000,30,6,160,110,25,,,,,,,,,,,,,,,15.952,74.876,1.0293,20.698,3593,CH3,v1,
14372,20241203,27,Cs0.05MA0.16FA0.79PbI2.9Br0.1,1.73,MACl,2.5,,,,,Me-2PACz,0.33,,,,,,,,,1000,10,5000,30,6,160,110,25,,,,,,,,,,,,,,,1.37e-06,26.559,0.69005,7.5e-06,3593,CH4,v1,
14373,20241203,27,Cs0.05MA0.16FA0.79PbI2.9Br0.1,1.73,MACl,2.5,,,,,Me-2PACz,0.33,,,,,,,,,1000,10,5000,30,6,160,110,25,,,,,,,,,,,,,,,6.8794,36.436,0.85825,21.999,3594,CH1,v1,
14374,20241203,27,Cs0.05MA0.16FA0.79PbI2.9Br0.1,1.73,MACl,2.5,,,,,Me-2PACz,0.33,,,,,,,,,1000,10,5000,30,6,160,110,25,,,,,,,,,,,,,,,1.3802,59.917,0.11355,20.287,3594,CH2,v1,
14375,20241203,27,Cs0.05MA0.16FA0.79PbI2.9Br0.1,1.73,MACl,2.5,,,,,Me-2PACz,0.33,,,,,,,,,1000,10,5000,30,6,160,110,25,,,,,,,,,,,,,,,16.601,74.349,1.0364,21.543,3594,CH3,v1,
14376,20241203,27,Cs0.05MA0.16FA0.79PbI2.9Br0.1,1.73,MACl,2.5,,,,,Me-2PACz,0.33,,,,,,,,,1000,10,5000,30,6,160,110,25,,,,,,,,,,,,,,,0.0,0.0,-0.089667,-5.01e-07,3594,CH4,v1,
14377,20241203,27,Cs0.05MA0.16FA0.79PbI2.9Br0.1,1.73,MACl,2.5,,,,,Me-2PACz,0.33,,,,,,,,,1000,10,5000,30,6,160,110,25,,,,,,,,,,,,,,,1.0591,42.34,0.12236,20.443,3595,CH1,v1,
14378,20241203,27,Cs0.05MA0.16FA0.79PbI2.9Br0.1,1.73,MACl,2.5,,,,,Me-2PACz,0.33,,,,,,,,,1000,10,5000,30,6,160,110,25,,,,,,,,,,,,,,,15.108,72.58,1.0117,20.576,3595,CH2,v1,
14379,20241203,27,Cs0.05MA0.16FA0.79PbI2.9Br0.1,1.73,MACl,2.5,,,,,Me-2PACz,0.33,,,,,,,,,1000,10,5000,30,6,160,110,25,,,,,,,,,,,,,,,1.8434,27.785,0.31686,20.938,3595,CH3,v1,
14380,20241203,27,Cs0.05MA0.16FA0.79PbI2.9Br0.1,1.73,MACl,2.5,,,,,Me-2PACz,0.33,,,,,,,,,1000,10,5000,30,6,160,110,25,,,,,,,,,,,,,,,1.04e-07,31.153,0.22849,1.46e-06,3595,CH4,v1,
14381,20241203,27,Cs0.05MA0.16FA0.79PbI2.9Br0.1,1.73,MACl,2.5,,,,,Me-2PACz,0.33,,,,,,,,,1000,10,5000,30,6,160,110,25,,,,,,,,,,,,,,,16.469,76.277,1.0085,21.408,3596,CH1,v1,
14382,20241203,27,Cs0.05MA0.16FA0.79PbI2.9Br0.1,1.73,MACl,2.5,,,,,Me-2PACz,0.33,,,,,,,,,1000,10,5000,30,6,160,110,25,,,,,,,,,,,,,,,4.4119,28.731,0.73296,20.95,3596,CH2,v1,
14383,20241203,27,Cs0.05MA0.16FA0.79PbI2.9Br0.1,1.73,MACl,2.5,,,,,Me-2PACz,0.33,,,,,,,,,1000,10,5000,30,6,160,110,25,,,,,,,,,,,,,,,1.2094,21.318,0.2728,20.796,3596,CH3,v1,
14384,20241203,27,Cs0.05MA0.16FA0.79PbI2.9Br0.1,1.73,MACl,2.5,,,,,Me-2PACz,0.33,,,,,,,,,1000,10,5000,30,6,160,110,25,,,,,,,,,,,,,,,1.16e-08,5.98e+47,0.0,-1.3e-06,3596,CH4,v1,
14385,20241203,27,Cs0.05MA0.16FA0.79PbI2.9Br0.1,1.73,MACl,2.5,,,,,Me-2PACz,0.33,,,,,,,,,1000,10,5000,30,6,160,110,25,,,,,,,,,,,,,,,2.1965,74.976,0.13302,22.024,3597,CH1,v1,
14386,20241203,27,Cs0.05MA0.16FA0.79PbI2.9Br0.1,1.73,MACl,2.5,,,,,Me-2PACz,0.33,,,,,,,,,1000,10,5000,30,6,160,110,25,,,,,,,,,,,,,,,0.26548,42.467,0.03874,16.137,3597,CH2,v1,
14387,20241203,27,Cs0.05MA0.16FA0.79PbI2.9Br0.1,1.73,MACl,2.5,,,,,Me-2PACz,0.33,,,,,,,,,1000,10,5000,30,6,160,110,25,,,,,,,,,,,,,,,0.016342,6.6462,0.016225,15.154,3597,CH3,v1,
14388,20241203,27,Cs0.05MA0.16FA0.79PbI2.9Br0.1,1.73,MACl,2.5,,,,,Me-2PACz,0.33,,,,,,,,,1000,10,5000,30,6,160,110,25,,,,,,,,,,,,,,,6.61e-07,29.184,0.49834,4.55e-06,3597,CH4,v1,
14389,20241203,27,Cs0.05MA0.16FA0.79PbI2.9Br0.1,1.73,MACl,2.5,,,,,Me-2PACz,0.33,,,,,,,,,1000,10,5000,30,6,160,110,25,,,,,,,,,,,,,,,0.96466,37.708,0.12072,21.191,3598,CH1,v1,
14390,20241203,27,Cs0.05MA0.16FA0.79PbI2.9Br0.1,1.73,MACl,2.5,,,,,Me-2PACz,0.33,,,,,,,,,1000,10,5000,30,6,160,110,25,,,,,,,,,,,,,,,16.51,77.632,1.0271,20.706,3598,CH2,v1,
14391,20241203,27,Cs0.05MA0.16FA0.79PbI2.9Br0.1,1.73,MACl,2.5,,,,,Me-2PACz,0.33,,,,,,,,,1000,10,5000,30,6,160,110,25,,,,,,,,,,,,,,,17.2,78.931,1.0228,21.305,3598,CH3,v1,
14392,20241203,27,Cs0.05MA0.16FA0.79PbI2.9Br0.1,1.73,MACl,2.5,,,,,Me-2PACz,0.33,,,,,,,,,1000,10,5000,30,6,160,110,25,,,,,,,,,,,,,,,6.43e-07,28.848,0.61733,3.61e-06,3598,CH4,v1,
14393,20241203,27,Cs0.05MA0.16FA0.79PbI2.9Br0.1,1.73,MACl,2.5,,,,,Me-2PACz,0.33,,,,,,,,,1000,10,5000,30,6,160,110,25,,,,,,,,,,,,,,,0.98384,20.357,0.23134,20.891,3599,CH1,v1,
14394,20241203,27,Cs0.05MA0.16FA0.79PbI2.9Br0.1,1.73,MACl,2.5,,,,,Me-2PACz,0.33,,,,,,,,,1000,10,5000,30,6,160,110,25,,,,,,,,,,,,,,,15.964,78.083,1.0002,20.44,3599,CH2,v1,
14395,20241203,27,Cs0.05MA0.16FA0.79PbI2.9Br0.1,1.73,MACl,2.5,,,,,Me-2PACz,0.33,,,,,,,,,1000,10,5000,30,6,160,110,25,,,,,,,,,,,,,,,2.1167,142.47,0.074913,19.833,3599,CH3,v1,
14396,20241203,27,Cs0.05MA0.16FA0.79PbI2.9Br0.1,1.73,MACl,2.5,,,,,Me-2PACz,0.33,,,,,,,,,1000,10,5000,30,6,160,110,25,,,,,,,,,,,,,,,2.38e-08,1.64e+48,0.0,-9.7e-07,3599,CH4,v1,
14397,20241203,27,Cs0.05MA0.16FA0.79PbI2.9Br0.1,1.73,MACl,2.5,,,,,Me-2PACz,0.33,,,,,,,,,1000,10,5000,30,6,160,110,25,,,,,,,,,,,,,,,0.0,0.0,-0.03026,-4.89e-05,3600,CH1,v1,
14398,20241203,27,Cs0.05MA0.16FA0.79PbI2.9Br0.1,1.73,MACl,2.5,,,,,Me-2PACz,0.33,,,,,,,,,1000,10,5000,30,6,160,110,25,,,,,,,,,,,,,,,0.0,0.0,0.091923,3.35e-05,3600,CH2,v1,
14399,20241203,27,Cs0.05MA0.16FA0.79PbI2.9Br0.1,1.73,MACl,2.5,,,,,Me-2PACz,0.33,,,,,,,,,1000,10,5000,30,6,160,110,25,,,,,,,,,,,,,,,0.0,0.0,0.047019,2.45e-05,3600,CH3,v1,
14400,20241203,27,Cs0.05MA0.16FA0.79PbI2.9Br0.1,1.73,MACl,2.5,,,,,Me-2PACz,0.33,,,,,,,,,1000,10,5000,30,6,160,110,25,,,,,,,,,,,,,,,1.61e-08,1.19e+48,0.0,-9.02e-07,3600,CH4,v1,
14401,20241203,27,Cs0.05MA0.16FA0.79PbI2.9Br0.1,1.73,MACl,5.0,,,,,Me-2PACz,0.33,,,,,,,,,1000,10,5000,30,6,160,110,25,,,,,,,,,,,,,,,3.6397,30.16,0.56915,21.204,3601,CH1,v1,
14402,20241203,27,Cs0.05MA0.16FA0.79PbI2.9Br0.1,1.73,MACl,5.0,,,,,Me-2PACz,0.33,,,,,,,,,1000,10,5000,30,6,160,110,25,,,,,,,,,,,,,,,1.751,28.089,0.29108,21.416,3601,CH2,v1,
14403,20241203,27,Cs0.05MA0.16FA0.79PbI2.9Br0.1,1.73,MACl,5.0,,,,,Me-2PACz,0.33,,,,,,,,,1000,10,5000,30,6,160,110,25,,,,,,,,,,,,,,,15.986,76.629,0.988,21.114,3601,CH3,v1,
14404,20241203,27,Cs0.05MA0.16FA0.79PbI2.9Br0.1,1.73,MACl,5.0,,,,,Me-2PACz,0.33,,,,,,,,,1000,10,5000,30,6,160,110,25,,,,,,,,,,,,,,,1.14e-05,13.55,0.55668,0.0001508,3601,CH4,v1,
14405,20241203,27,Cs0.05MA0.16FA0.79PbI2.9Br0.1,1.73,MACl,5.0,,,,,Me-2PACz,0.33,,,,,,,,,1000,10,5000,30,6,160,110,25,,,,,,,,,,,,,,,15.968,74.716,0.97642,21.888,3602,CH1,v1,
14406,20241203,27,Cs0.05MA0.16FA0.79PbI2.9Br0.1,1.73,MACl,5.0,,,,,Me-2PACz,0.33,,,,,,,,,1000,10,5000,30,6,160,110,25,,,,,,,,,,,,,,,1.3861,34.656,0.18639,21.458,3602,CH2,v1,
14407,20241203,27,Cs0.05MA0.16FA0.79PbI2.9Br0.1,1.73,MACl,5.0,,,,,Me-2PACz,0.33,,,,,,,,,1000,10,5000,30,6,160,110,25,,,,,,,,,,,,,,,0.31718,34.849,0.049409,18.421,3602,CH3,v1,
14408,20241203,27,Cs0.05MA0.16FA0.79PbI2.9Br0.1,1.73,MACl,5.0,,,,,Me-2PACz,0.33,,,,,,,,,1000,10,5000,30,6,160,110,25,,,,,,,,,,,,,,,7.74e-07,11.307,0.54411,1.26e-05,3602,CH4,v1,
14409,20241203,27,Cs0.05MA0.16FA0.79PbI2.9Br0.1,1.73,MACl,5.0,,,,,Me-2PACz,0.33,,,,,,,,,1000,10,5000,30,6,160,110,25,,,,,,,,,,,,,,,16.392,76.125,1.008,21.362,3603,CH1,v1,
14410,20241203,27,Cs0.05MA0.16FA0.79PbI2.9Br0.1,1.73,MACl,5.0,,,,,Me-2PACz,0.33,,,,,,,,,1000,10,5000,30,6,160,110,25,,,,,,,,,,,,,,,15.726,76.197,0.99887,20.663,3603,CH2,v1,
14411,20241203,27,Cs0.05MA0.16FA0.79PbI2.9Br0.1,1.73,MACl,5.0,,,,,Me-2PACz,0.33,,,,,,,,,1000,10,5000,30,6,160,110,25,,,,,,,,,,,,,,,14.636,68.928,0.9939,21.364,3603,CH3,v1,
14412,20241203,27,Cs0.05MA0.16FA0.79PbI2.9Br0.1,1.73,MACl,5.0,,,,,Me-2PACz,0.33,,,,,,,,,1000,10,5000,30,6,160,110,25,,,,,,,,,,,,,,,1.68e-06,32.789,0.64186,8e-06,3603,CH4,v1,
14413,20241203,27,Cs0.05MA0.16FA0.79PbI2.9Br0.1,1.73,MACl,5.0,,,,,Me-2PACz,0.33,,,,,,,,,1000,10,5000,30,6,160,110,25,,,,,,,,,,,,,,,16.236,79.216,1.01,20.292,3604,CH1,v1,
14414,20241203,27,Cs0.05MA0.16FA0.79PbI2.9Br0.1,1.73,MACl,5.0,,,,,Me-2PACz,0.33,,,,,,,,,1000,10,5000,30,6,160,110,25,,,,,,,,,,,,,,,12.25,63.943,0.96005,19.955,3604,CH2,v1,
14415,20241203,27,Cs0.05MA0.16FA0.79PbI2.9Br0.1,1.73,MACl,5.0,,,,,Me-2PACz,0.33,,,,,,,,,1000,10,5000,30,6,160,110,25,,,,,,,,,,,,,,,2.0537,30.722,0.32034,20.868,3604,CH3,v1,
14416,20241203,27,Cs0.05MA0.16FA0.79PbI2.9Br0.1,1.73,MACl,5.0,,,,,Me-2PACz,0.33,,,,,,,,,1000,10,5000,30,6,160,110,25,,,,,,,,,,,,,,,0.0,0.0,-0.063452,-3.53e-07,3604,CH4,v1,
14417,20241203,27,Cs0.05MA0.16FA0.79PbI2.9Br0.1,1.73,MACl,5.0,,,,,Me-2PACz,0.33,,,,,,,,,1000,10,5000,30,6,160,110,25,,,,,,,,,,,,,,,14.875,72.176,1.0289,20.03,3605,CH1,v1,
14418,20241203,27,Cs0.05MA0.16FA0.79PbI2.9Br0.1,1.73,MACl,5.0,,,,,Me-2PACz,0.33,,,,,,,,,1000,10,5000,30,6,160,110,25,,,,,,,,,,,,,,,14.879,73.892,1.0255,19.636,3605,CH2,v1,
14419,20241203,27,Cs0.05MA0.16FA0.79PbI2.9Br0.1,1.73,MACl,5.0,,,,,Me-2PACz,0.33,,,,,,,,,1000,10,5000,30,6,160,110,25,,,,,,,,,,,,,,,14.436,73.491,0.97676,20.111,3605,CH3,v1,
14420,20241203,27,Cs0.05MA0.16FA0.79PbI2.9Br0.1,1.73,MACl,5.0,,,,,Me-2PACz,0.33,,,,,,,,,1000,10,5000,30,6,160,110,25,,,,,,,,,,,,,,,0.0,0.0,0.0,-1.22e-06,3605,CH4,v1,
14421,20241203,27,Cs0.05MA0.16FA0.79PbI2.9Br0.1,1.73,MACl,5.0,,,,,Me-2PACz,0.33,,,,,,,,,1000,10,5000,30,6,160,110,25,,,,,,,,,,,,,,,0.0,0.0,1.1761,6.7929,3606,CH1,v1,
14422,20241203,27,Cs0.05MA0.16FA0.79PbI2.9Br0.1,1.73,MACl,5.0,,,,,Me-2PACz,0.33,,,,,,,,,1000,10,5000,30,6,160,110,25,,,,,,,,,,,,,,,0.0,0.0,0.001416,8.5039,3606,CH2,v1,
14423,20241203,27,Cs0.05MA0.16FA0.79PbI2.9Br0.1,1.73,MACl,5.0,,,,,Me-2PACz,0.33,,,,,,,,,1000,10,5000,30,6,160,110,25,,,,,,,,,,,,,,,0.18721,1812.1,0.001401,7.3727,3606,CH3,v1,
14424,20241203,27,Cs0.05MA0.16FA0.79PbI2.9Br0.1,1.73,MACl,5.0,,,,,Me-2PACz,0.33,,,,,,,,,1000,10,5000,30,6,160,110,25,,,,,,,,,,,,,,,9e-10,4.38e+46,0.0,-1.41e-06,3606,CH4,v1,
14425,20241203,27,Cs0.05MA0.16FA0.79PbI2.9Br0.1,1.73,MACl,5.0,,,,,Me-2PACz,0.33,,,,,,,,,1000,10,5000,30,6,160,110,25,,,,,,,,,,,,,,,15.718,74.767,1.008,20.856,3607,CH1,v1,
14426,20241203,27,Cs0.05MA0.16FA0.79PbI2.9Br0.1,1.73,MACl,5.0,,,,,Me-2PACz,0.33,,,,,,,,,1000,10,5000,30,6,160,110,25,,,,,,,,,,,,,,,15.142,76.841,0.97737,20.162,3607,CH2,v1,
14427,20241203,27,Cs0.05MA0.16FA0.79PbI2.9Br0.1,1.73,MACl,5.0,,,,,Me-2PACz,0.33,,,,,,,,,1000,10,5000,30,6,160,110,25,,,,,,,,,,,,,,,0.684,29.719,0.12211,18.848,3607,CH3,v1,
14428,20241203,27,Cs0.05MA0.16FA0.79PbI2.9Br0.1,1.73,MACl,5.0,,,,,Me-2PACz,0.33,,,,,,,,,1000,10,5000,30,6,160,110,25,,,,,,,,,,,,,,,5.29e-07,28.702,0.55929,3.3e-06,3607,CH4,v1,
14429,20241203,27,Cs0.05MA0.16FA0.79PbI2.9Br0.1,1.73,MACl,5.0,,,,,Me-2PACz,0.33,,,,,,,,,1000,10,5000,30,6,160,110,25,,,,,,,,,,,,,,,0.0,0.0,0.093235,21.43,3608,CH1,v1,
14430,20241203,27,Cs0.05MA0.16FA0.79PbI2.9Br0.1,1.73,MACl,5.0,,,,,Me-2PACz,0.33,,,,,,,,,1000,10,5000,30,6,160,110,25,,,,,,,,,,,,,,,8.5828,6.33e+49,0.0,9.0397,3608,CH2,v1,
14431,20241203,27,Cs0.05MA0.16FA0.79PbI2.9Br0.1,1.73,MACl,5.0,,,,,Me-2PACz,0.33,,,,,,,,,1000,10,5000,30,6,160,110,25,,,,,,,,,,,,,,,0.0,0.0,0.096511,19.935,3608,CH3,v1,
14432,20241203,27,Cs0.05MA0.16FA0.79PbI2.9Br0.1,1.73,MACl,5.0,,,,,Me-2PACz,0.33,,,,,,,,,1000,10,5000,30,6,160,110,25,,,,,,,,,,,,,,,2.05e-08,1.49e+48,0.0,-9.19e-07,3608,CH4,v1,
14433,20241203,27,Cs0.05MA0.16FA0.79PbI2.9Br0.1,1.73,MACl,10.0,,,,,Me-2PACz,0.33,,,,,,,,,1000,10,5000,30,6,160,110,25,,,,,,,,,,,,,,,14.947,74.693,1.0245,19.533,3609,CH1,v1,
14434,20241203,27,Cs0.05MA0.16FA0.79PbI2.9Br0.1,1.73,MACl,10.0,,,,,Me-2PACz,0.33,,,,,,,,,1000,10,5000,30,6,160,110,25,,,,,,,,,,,,,,,13.208,73.554,0.9446,19.011,3609,CH2,v1,
14435,20241203,27,Cs0.05MA0.16FA0.79PbI2.9Br0.1,1.73,MACl,10.0,,,,,Me-2PACz,0.33,,,,,,,,,1000,10,5000,30,6,160,110,25,,,,,,,,,,,,,,,14.827,80.112,0.91542,20.217,3609,CH3,v1,
14436,20241203,27,Cs0.05MA0.16FA0.79PbI2.9Br0.1,1.73,MACl,10.0,,,,,Me-2PACz,0.33,,,,,,,,,1000,10,5000,30,6,160,110,25,,,,,,,,,,,,,,,9.91e-07,25.763,0.60366,6.37e-06,3609,CH4,v1,
14437,20241203,27,Cs0.05MA0.16FA0.79PbI2.9Br0.1,1.73,MACl,10.0,,,,,Me-2PACz,0.33,,,,,,,,,1000,10,5000,30,6,160,110,25,,,,,,,,,,,,,,,0.0,0.0,0.007049,9.6666,3610,CH1,v1,
14438,20241203,27,Cs0.05MA0.16FA0.79PbI2.9Br0.1,1.73,MACl,10.0,,,,,Me-2PACz,0.33,,,,,,,,,1000,10,5000,30,6,160,110,25,,,,,,,,,,,,,,,2.0509,25.404,0.40126,20.119,3610,CH2,v1,
14439,20241203,27,Cs0.05MA0.16FA0.79PbI2.9Br0.1,1.73,MACl,10.0,,,,,Me-2PACz,0.33,,,,,,,,,1000,10,5000,30,6,160,110,25,,,,,,,,,,,,,,,15.811,73.851,1.0299,20.788,3610,CH3,v1,
14440,20241203,27,Cs0.05MA0.16FA0.79PbI2.9Br0.1,1.73,MACl,10.0,,,,,Me-2PACz,0.33,,,,,,,,,1000,10,5000,30,6,160,110,25,,,,,,,,,,,,,,,1.39e-06,25.904,0.68801,7.81e-06,3610,CH4,v1,
14441,20241203,27,Cs0.05MA0.16FA0.79PbI2.9Br0.1,1.73,MACl,10.0,,,,,Me-2PACz,0.33,,,,,,,,,1000,10,5000,30,6,160,110,25,,,,,,,,,,,,,,,15.523,74.681,1.0177,20.424,3611,CH1,v1,
14442,20241203,27,Cs0.05MA0.16FA0.79PbI2.9Br0.1,1.73,MACl,10.0,,,,,Me-2PACz,0.33,,,,,,,,,1000,10,5000,30,6,160,110,25,,,,,,,,,,,,,,,7.1228,42.396,0.83307,20.167,3611,CH2,v1,
14443,20241203,27,Cs0.05MA0.16FA0.79PbI2.9Br0.1,1.73,MACl,10.0,,,,,Me-2PACz,0.33,,,,,,,,,1000,10,5000,30,6,160,110,25,,,,,,,,,,,,,,,13.985,74.067,0.91072,20.733,3611,CH3,v1,
14444,20241203,27,Cs0.05MA0.16FA0.79PbI2.9Br0.1,1.73,MACl,10.0,,,,,Me-2PACz,0.33,,,,,,,,,1000,10,5000,30,6,160,110,25,,,,,,,,,,,,,,,1.98e-07,25.939,0.31046,2.46e-06,3611,CH4,v1,
14445,20241203,27,Cs0.05MA0.16FA0.79PbI2.9Br0.1,1.73,MACl,10.0,,,,,Me-2PACz,0.33,,,,,,,,,1000,10,5000,30,6,160,110,25,,,,,,,,,,,,,,,3.6088,29.895,0.59252,20.374,3612,CH1,v1,
14446,20241203,27,Cs0.05MA0.16FA0.79PbI2.9Br0.1,1.73,MACl,10.0,,,,,Me-2PACz,0.33,,,,,,,,,1000,10,5000,30,6,160,110,25,,,,,,,,,,,,,,,5.3425,37.204,0.71096,20.198,3612,CH2,v1,
14447,20241203,27,Cs0.05MA0.16FA0.79PbI2.9Br0.1,1.73,MACl,10.0,,,,,Me-2PACz,0.33,,,,,,,,,1000,10,5000,30,6,160,110,25,,,,,,,,,,,,,,,8.2833,48.176,0.8158,21.076,3612,CH3,v1,
14448,20241203,27,Cs0.05MA0.16FA0.79PbI2.9Br0.1,1.73,MACl,10.0,,,,,Me-2PACz,0.33,,,,,,,,,1000,10,5000,30,6,160,110,25,,,,,,,,,,,,,,,0.0,0.0,-0.011636,-6.68e-08,3612,CH4,v1,
14449,20241203,27,Cs0.05MA0.16FA0.79PbI2.9Br0.1,1.73,MACl,10.0,,,,,Me-2PACz,0.33,,,,,,,,,1000,10,5000,30,6,160,110,25,,,,,,,,,,,,,,,12.53,62.598,0.9808,20.408,3613,CH1,v1,
14450,20241203,27,Cs0.05MA0.16FA0.79PbI2.9Br0.1,1.73,MACl,10.0,,,,,Me-2PACz,0.33,,,,,,,,,1000,10,5000,30,6,160,110,25,,,,,,,,,,,,,,,15.299,74.506,1.0307,19.923,3613,CH2,v1,
14451,20241203,27,Cs0.05MA0.16FA0.79PbI2.9Br0.1,1.73,MACl,10.0,,,,,Me-2PACz,0.33,,,,,,,,,1000,10,5000,30,6,160,110,25,,,,,,,,,,,,,,,15.835,74.769,1.0319,20.524,3613,CH3,v1,
14452,20241203,27,Cs0.05MA0.16FA0.79PbI2.9Br0.1,1.73,MACl,10.0,,,,,Me-2PACz,0.33,,,,,,,,,1000,10,5000,30,6,160,110,25,,,,,,,,,,,,,,,9.61e-07,24.074,0.68968,5.79e-06,3613,CH4,v1,
14453,20241203,27,Cs0.05MA0.16FA0.79PbI2.9Br0.1,1.73,MACl,10.0,,,,,Me-2PACz,0.33,,,,,,,,,1000,10,5000,30,6,160,110,25,,,,,,,,,,,,,,,16.846,78.542,0.98921,21.682,3614,CH1,v1,
14454,20241203,27,Cs0.05MA0.16FA0.79PbI2.9Br0.1,1.73,MACl,10.0,,,,,Me-2PACz,0.33,,,,,,,,,1000,10,5000,30,6,160,110,25,,,,,,,,,,,,,,,3.3217,28.136,0.57418,20.562,3614,CH2,v1,
14455,20241203,27,Cs0.05MA0.16FA0.79PbI2.9Br0.1,1.73,MACl,10.0,,,,,Me-2PACz,0.33,,,,,,,,,1000,10,5000,30,6,160,110,25,,,,,,,,,,,,,,,16.305,73.793,1.0349,21.35,3614,CH3,v1,
14456,20241203,27,Cs0.05MA0.16FA0.79PbI2.9Br0.1,1.73,MACl,10.0,,,,,Me-2PACz,0.33,,,,,,,,,1000,10,5000,30,6,160,110,25,,,,,,,,,,,,,,,5.1e-09,3146.6,0.004541,3.58e-08,3614,CH4,v1,
14457,20241203,27,Cs0.05MA0.16FA0.79PbI2.9Br0.1,1.73,MACl,10.0,,,,,Me-2PACz,0.33,,,,,,,,,1000,10,5000,30,6,160,110,25,,,,,,,,,,,,,,,3.735,28.658,0.61453,21.208,3615,CH1,v1,
14458,20241203,27,Cs0.05MA0.16FA0.79PbI2.9Br0.1,1.73,MACl,10.0,,,,,Me-2PACz,0.33,,,,,,,,,1000,10,5000,30,6,160,110,25,,,,,,,,,,,,,,,15.427,76.386,0.9869,20.464,3615,CH2,v1,
14459,20241203,27,Cs0.05MA0.16FA0.79PbI2.9Br0.1,1.73,MACl,10.0,,,,,Me-2PACz,0.33,,,,,,,,,1000,10,5000,30,6,160,110,25,,,,,,,,,,,,,,,11.473,64.155,0.83694,21.368,3615,CH3,v1,
14460,20241203,27,Cs0.05MA0.16FA0.79PbI2.9Br0.1,1.73,MACl,10.0,,,,,Me-2PACz,0.33,,,,,,,,,1000,10,5000,30,6,160,110,25,,,,,,,,,,,,,,,3.41e-07,25.34,0.5265,2.55e-06,3615,CH4,v1,
14461,20241203,27,Cs0.05MA0.16FA0.79PbI2.9Br0.1,1.73,MACl,10.0,,,,,Me-2PACz,0.33,,,,,,,,,1000,10,5000,30,6,160,110,25,,,,,,,,,,,,,,,16.232,73.869,1.0243,21.453,3616,CH1,v1,
14462,20241203,27,Cs0.05MA0.16FA0.79PbI2.9Br0.1,1.73,MACl,10.0,,,,,Me-2PACz,0.33,,,,,,,,,1000,10,5000,30,6,160,110,25,,,,,,,,,,,,,,,15.754,78.371,0.96842,20.758,3616,CH2,v1,
14463,20241203,27,Cs0.05MA0.16FA0.79PbI2.9Br0.1,1.73,MACl,10.0,,,,,Me-2PACz,0.33,,,,,,,,,1000,10,5000,30,6,160,110,25,,,,,,,,,,,,,,,14.272,71.896,0.91688,21.65,3616,CH3,v1,
14464,20241203,27,Cs0.05MA0.16FA0.79PbI2.9Br0.1,1.73,MACl,10.0,,,,,Me-2PACz,0.33,,,,,,,,,1000,10,5000,30,6,160,110,25,,,,,,,,,,,,,,,6.22e-08,1.8e+48,0.0,-2.3e-06,3616,CH4,v1,
14465,20241203,27,Cs0.05MA0.16FA0.79PbI2.9Br0.1,1.73,MACl,20.0,,,,,Me-2PACz,0.33,,,,,,,,,1000,10,5000,30,6,160,110,25,,,,,,,,,,,,,,,1.1621,21.807,0.26384,20.198,3617,CH1,v1,
14466,20241203,27,Cs0.05MA0.16FA0.79PbI2.9Br0.1,1.73,MACl,20.0,,,,,Me-2PACz,0.33,,,,,,,,,1000,10,5000,30,6,160,110,25,,,,,,,,,,,,,,,0.80382,25.332,0.16579,19.14,3617,CH2,v1,
14467,20241203,27,Cs0.05MA0.16FA0.79PbI2.9Br0.1,1.73,MACl,20.0,,,,,Me-2PACz,0.33,,,,,,,,,1000,10,5000,30,6,160,110,25,,,,,,,,,,,,,,,1.0169,130.43,0.041119,18.962,3617,CH3,v1,
14468,20241203,27,Cs0.05MA0.16FA0.79PbI2.9Br0.1,1.73,MACl,20.0,,,,,Me-2PACz,0.33,,,,,,,,,1000,10,5000,30,6,160,110,25,,,,,,,,,,,,,,,6.13e-07,27.408,0.56885,3.93e-06,3617,CH4,v1,
14469,20241203,27,Cs0.05MA0.16FA0.79PbI2.9Br0.1,1.73,MACl,20.0,,,,,Me-2PACz,0.33,,,,,,,,,1000,10,5000,30,6,160,110,25,,,,,,,,,,,,,,,6.8908,38.404,0.80585,22.266,3618,CH1,v1,
14470,20241203,27,Cs0.05MA0.16FA0.79PbI2.9Br0.1,1.73,MACl,20.0,,,,,Me-2PACz,0.33,,,,,,,,,1000,10,5000,30,6,160,110,25,,,,,,,,,,,,,,,16.777,79.704,1.0245,20.546,3618,CH2,v1,
14471,20241203,27,Cs0.05MA0.16FA0.79PbI2.9Br0.1,1.73,MACl,20.0,,,,,Me-2PACz,0.33,,,,,,,,,1000,10,5000,30,6,160,110,25,,,,,,,,,,,,,,,17.626,81.882,1.0184,21.138,3618,CH3,v1,
14472,20241203,27,Cs0.05MA0.16FA0.79PbI2.9Br0.1,1.73,MACl,20.0,,,,,Me-2PACz,0.33,,,,,,,,,1000,10,5000,30,6,160,110,25,,,,,,,,,,,,,,,7.22e-07,26.515,0.62102,4.39e-06,3618,CH4,v1,
14473,20241203,27,Cs0.05MA0.16FA0.79PbI2.9Br0.1,1.73,MACl,20.0,,,,,Me-2PACz,0.33,,,,,,,,,1000,10,5000,30,6,160,110,25,,,,,,,,,,,,,,,16.679,78.033,1.016,21.039,3619,CH1,v1,
14474,20241203,27,Cs0.05MA0.16FA0.79PbI2.9Br0.1,1.73,MACl,20.0,,,,,Me-2PACz,0.33,,,,,,,,,1000,10,5000,30,6,160,110,25,,,,,,,,,,,,,,,15.66,75.549,1.0178,20.364,3619,CH2,v1,
14475,20241203,27,Cs0.05MA0.16FA0.79PbI2.9Br0.1,1.73,MACl,20.0,,,,,Me-2PACz,0.33,,,,,,,,,1000,10,5000,30,6,160,110,25,,,,,,,,,,,,,,,4.3685,30.192,0.66863,21.64,3619,CH3,v1,
14476,20241203,27,Cs0.05MA0.16FA0.79PbI2.9Br0.1,1.73,MACl,20.0,,,,,Me-2PACz,0.33,,,,,,,,,1000,10,5000,30,6,160,110,25,,,,,,,,,,,,,,,0.0,0.0,0.0,-7.24e-07,3619,CH4,v1,
14477,20241203,27,Cs0.05MA0.16FA0.79PbI2.9Br0.1,1.73,MACl,20.0,,,,,Me-2PACz,0.33,,,,,,,,,1000,10,5000,30,6,160,110,25,,,,,,,,,,,,,,,0.0,0.0,-0.004171,-9.34e-06,3620,CH1,v1,
14478,20241203,27,Cs0.05MA0.16FA0.79PbI2.9Br0.1,1.73,MACl,20.0,,,,,Me-2PACz,0.33,,,,,,,,,1000,10,5000,30,6,160,110,25,,,,,,,,,,,,,,,0.0,0.0,0.070021,2.66e-05,3620,CH2,v1,
14479,20241203,27,Cs0.05MA0.16FA0.79PbI2.9Br0.1,1.73,MACl,20.0,,,,,Me-2PACz,0.33,,,,,,,,,1000,10,5000,30,6,160,110,25,,,,,,,,,,,,,,,0.0,0.0,0.02424,1.81e-05,3620,CH3,v1,
14480,20241203,27,Cs0.05MA0.16FA0.79PbI2.9Br0.1,1.73,MACl,20.0,,,,,Me-2PACz,0.33,,,,,,,,,1000,10,5000,30,6,160,110,25,,,,,,,,,,,,,,,0.0,0.0,0.0,-2.11e-06,3620,CH4,v1,
14481,20241203,27,Cs0.05MA0.16FA0.79PbI2.9Br0.1,1.73,MACl,20.0,,,,,Me-2PACz,0.33,,,,,,,,,1000,10,5000,30,6,160,110,25,,,,,,,,,,,,,,,6.0309,35.524,0.88026,19.286,3621,CH1,v1,
14482,20241203,27,Cs0.05MA0.16FA0.79PbI2.9Br0.1,1.73,MACl,20.0,,,,,Me-2PACz,0.33,,,,,,,,,1000,10,5000,30,6,160,110,25,,,,,,,,,,,,,,,14.911,73.394,1.0202,19.913,3621,CH2,v1,
14483,20241203,27,Cs0.05MA0.16FA0.79PbI2.9Br0.1,1.73,MACl,20.0,,,,,Me-2PACz,0.33,,,,,,,,,1000,10,5000,30,6,160,110,25,,,,,,,,,,,,,,,15.375,76.21,0.9969,20.237,3621,CH3,v1,
14484,20241203,27,Cs0.05MA0.16FA0.79PbI2.9Br0.1,1.73,MACl,20.0,,,,,Me-2PACz,0.33,,,,,,,,,1000,10,5000,30,6,160,110,25,,,,,,,,,,,,,,,1.3e-06,25.795,0.65376,7.72e-06,3621,CH4,v1,
14485,20241203,27,Cs0.05MA0.16FA0.79PbI2.9Br0.1,1.73,MACl,20.0,,,,,Me-2PACz,0.33,,,,,,,,,1000,10,5000,30,6,160,110,25,,,,,,,,,,,,,,,16.291,76.751,0.98987,21.443,3622,CH1,v1,
14486,20241203,27,Cs0.05MA0.16FA0.79PbI2.9Br0.1,1.73,MACl,20.0,,,,,Me-2PACz,0.33,,,,,,,,,1000,10,5000,30,6,160,110,25,,,,,,,,,,,,,,,6.7475,38.271,0.81485,21.637,3622,CH2,v1,
14487,20241203,27,Cs0.05MA0.16FA0.79PbI2.9Br0.1,1.73,MACl,20.0,,,,,Me-2PACz,0.33,,,,,,,,,1000,10,5000,30,6,160,110,25,,,,,,,,,,,,,,,1.0489,23.236,0.21184,21.308,3622,CH3,v1,
14488,20241203,27,Cs0.05MA0.16FA0.79PbI2.9Br0.1,1.73,MACl,20.0,,,,,Me-2PACz,0.33,,,,,,,,,1000,10,5000,30,6,160,110,25,,,,,,,,,,,,,,,5.5e-07,25.625,0.42281,5.08e-06,3622,CH4,v1,
14489,20241203,27,Cs0.05MA0.16FA0.79PbI2.9Br0.1,1.73,MACl,20.0,,,,,Me-2PACz,0.33,,,,,,,,,1000,10,5000,30,6,160,110,25,,,,,,,,,,,,,,,16.435,77.844,1.0133,20.835,3623,CH1,v1,
14490,20241203,27,Cs0.05MA0.16FA0.79PbI2.9Br0.1,1.73,MACl,20.0,,,,,Me-2PACz,0.33,,,,,,,,,1000,10,5000,30,6,160,110,25,,,,,,,,,,,,,,,15.8,78.719,0.9967,20.138,3623,CH2,v1,
14491,20241203,27,Cs0.05MA0.16FA0.79PbI2.9Br0.1,1.73,MACl,20.0,,,,,Me-2PACz,0.33,,,,,,,,,1000,10,5000,30,6,160,110,25,,,,,,,,,,,,,,,15.84,76.226,1.0059,20.66,3623,CH3,v1,
14492,20241203,27,Cs0.05MA0.16FA0.79PbI2.9Br0.1,1.73,MACl,20.0,,,,,Me-2PACz,0.33,,,,,,,,,1000,10,5000,30,6,160,110,25,,,,,,,,,,,,,,,1.09e-06,16.742,0.63312,1.03e-05,3623,CH4,v1,
14493,20241203,27,Cs0.05MA0.16FA0.79PbI2.9Br0.1,1.73,MACl,20.0,,,,,Me-2PACz,0.33,,,,,,,,,1000,10,5000,30,6,160,110,25,,,,,,,,,,,,,,,15.949,77.541,1.0261,20.046,3624,CH1,v1,
14494,20241203,27,Cs0.05MA0.16FA0.79PbI2.9Br0.1,1.73,MACl,20.0,,,,,Me-2PACz,0.33,,,,,,,,,1000,10,5000,30,6,160,110,25,,,,,,,,,,,,,,,16.348,86.673,0.95524,19.745,3624,CH2,v1,
14495,20241203,27,Cs0.05MA0.16FA0.79PbI2.9Br0.1,1.73,MACl,20.0,,,,,Me-2PACz,0.33,,,,,,,,,1000,10,5000,30,6,160,110,25,,,,,,,,,,,,,,,6.9641,41.591,0.77948,21.481,3624,CH3,v1,
14496,20241203,27,Cs0.05MA0.16FA0.79PbI2.9Br0.1,1.73,MACl,20.0,,,,,Me-2PACz,0.33,,,,,,,,,1000,10,5000,30,6,160,110,25,,,,,,,,,,,,,,,9.36e-08,24.006,0.25351,1.54e-06,3624,CH4,v1,
14497,20241203,27,Cs0.05MA0.1FA0.85PbI3.0,1.73,MACl,0.3,,,,,Me-4PACz,0.33,,,,,,,,,1200,10,5000,30,8,200,110,30,,,,,,,,,,,,,,,14.277,74.946,0.98314,19.376,3625,CH1,v1,
14498,20241203,27,Cs0.05MA0.1FA0.85PbI3.0,1.73,MACl,0.3,,,,,Me-4PACz,0.33,,,,,,,,,1200,10,5000,30,8,200,110,30,,,,,,,,,,,,,,,14.159,75.161,0.97667,19.289,3625,CH2,v1,
14499,20241203,27,Cs0.05MA0.1FA0.85PbI3.0,1.73,MACl,0.3,,,,,Me-4PACz,0.33,,,,,,,,,1200,10,5000,30,8,200,110,30,,,,,,,,,,,,,,,15.753,79.773,0.98386,20.071,3625,CH3,v1,
14500,20241203,27,Cs0.05MA0.1FA0.85PbI3.0,1.73,MACl,0.3,,,,,Me-4PACz,0.33,,,,,,,,,1200,10,5000,30,8,200,110,30,,,,,,,,,,,,,,,0.0,0.0,0.0,-1.59e-06,3625,CH4,v1,
14501,20241203,27,Cs0.05MA0.1FA0.85PbI3.0,1.73,MACl,0.3,,,,,Me-4PACz,0.33,,,,,,,,,1200,10,5000,30,8,200,110,30,,,,,,,,,,,,,,,25.659,1410.1,0.023347,77.939,3626,CH1,v1,
14502,20241203,27,Cs0.05MA0.1FA0.85PbI3.0,1.73,MACl,0.3,,,,,Me-4PACz,0.33,,,,,,,,,1200,10,5000,30,8,200,110,30,,,,,,,,,,,,,,,0.0,0.0,0.012403,27.411,3626,CH2,v1,
14503,20241203,27,Cs0.05MA0.1FA0.85PbI3.0,1.73,MACl,0.3,,,,,Me-4PACz,0.33,,,,,,,,,1200,10,5000,30,8,200,110,30,,,,,,,,,,,,,,,0.0,0.0,0.006099,27.43,3626,CH3,v1,
14504,20241203,27,Cs0.05MA0.1FA0.85PbI3.0,1.73,MACl,0.3,,,,,Me-4PACz,0.33,,,,,,,,,1200,10,5000,30,8,200,110,30,,,,,,,,,,,,,,,2.52e-08,1.5e+48,0.0,-1.12e-06,3626,CH4,v1,
14505,20241203,27,Cs0.05MA0.1FA0.85PbI3.0,1.73,MACl,0.3,,,,,Me-4PACz,0.33,,,,,,,,,1200,10,5000,30,8,200,110,30,,,,,,,,,,,,,,,15.645,76.528,0.99134,20.622,3627,CH1,v1,
14506,20241203,27,Cs0.05MA0.1FA0.85PbI3.0,1.73,MACl,0.3,,,,,Me-4PACz,0.33,,,,,,,,,1200,10,5000,30,8,200,110,30,,,,,,,,,,,,,,,11.762,60.728,0.96858,19.997,3627,CH2,v1,
14507,20241203,27,Cs0.05MA0.1FA0.85PbI3.0,1.73,MACl,0.3,,,,,Me-4PACz,0.33,,,,,,,,,1200,10,5000,30,8,200,110,30,,,,,,,,,,,,,,,1.5423,32.948,0.22835,20.499,3627,CH3,v1,
14508,20241203,27,Cs0.05MA0.1FA0.85PbI3.0,1.73,MACl,0.3,,,,,Me-4PACz,0.33,,,,,,,,,1200,10,5000,30,8,200,110,30,,,,,,,,,,,,,,,0.11766,2.98e+49,0.0,-0.26352,3627,CH4,v1,
14509,20241203,27,Cs0.05MA0.1FA0.85PbI3.0,1.73,MACl,0.3,,,,,Me-4PACz,0.33,,,,,,,,,1200,10,5000,30,8,200,110,30,,,,,,,,,,,,,,,14.577,70.716,0.98674,20.89,3628,CH1,v1,
14510,20241203,27,Cs0.05MA0.1FA0.85PbI3.0,1.73,MACl,0.3,,,,,Me-4PACz,0.33,,,,,,,,,1200,10,5000,30,8,200,110,30,,,,,,,,,,,,,,,14.916,74.828,0.97977,20.346,3628,CH2,v1,
14511,20241203,27,Cs0.05MA0.1FA0.85PbI3.0,1.73,MACl,0.3,,,,,Me-4PACz,0.33,,,,,,,,,1200,10,5000,30,8,200,110,30,,,,,,,,,,,,,,,15.446,74.082,0.98678,21.13,3628,CH3,v1,
14512,20241203,27,Cs0.05MA0.1FA0.85PbI3.0,1.73,MACl,0.3,,,,,Me-4PACz,0.33,,,,,,,,,1200,10,5000,30,8,200,110,30,,,,,,,,,,,,,,,0.0,0.0,0.0,-1.4e-06,3628,CH4,v1,
14513,20241203,27,Cs0.05MA0.1FA0.85PbI3.0,1.73,MACl,0.3,,,,,Me-4PACz,0.33,,,,,,,,,1200,10,5000,30,8,200,110,30,,,,,,,,,,,,,,,2.1508,1412.2,0.011461,13.288,3629,CH1,v1,
14514,20241203,27,Cs0.05MA0.1FA0.85PbI3.0,1.73,MACl,0.3,,,,,Me-4PACz,0.33,,,,,,,,,1200,10,5000,30,8,200,110,30,,,,,,,,,,,,,,,14.828,72.503,1.0044,20.363,3629,CH2,v1,
14515,20241203,27,Cs0.05MA0.1FA0.85PbI3.0,1.73,MACl,0.3,,,,,Me-4PACz,0.33,,,,,,,,,1200,10,5000,30,8,200,110,30,,,,,,,,,,,,,,,15.76,73.792,1.0062,21.225,3629,CH3,v1,
14516,20241203,27,Cs0.05MA0.1FA0.85PbI3.0,1.73,MACl,0.3,,,,,Me-4PACz,0.33,,,,,,,,,1200,10,5000,30,8,200,110,30,,,,,,,,,,,,,,,2.5526,15.581,1.1973,13.683,3629,CH4,v1,
14517,20241203,27,Cs0.05MA0.1FA0.85PbI3.0,1.73,MACl,0.3,,,,,Me-4PACz,0.33,,,,,,,,,1200,10,5000,30,8,200,110,30,,,,,,,,,,,,,,,14.934,74.709,1.0055,19.88,3630,CH1,v1,
14518,20241203,27,Cs0.05MA0.1FA0.85PbI3.0,1.73,MACl,0.3,,,,,Me-4PACz,0.33,,,,,,,,,1200,10,5000,30,8,200,110,30,,,,,,,,,,,,,,,13.558,71.133,1.0049,18.966,3630,CH2,v1,
14519,20241203,27,Cs0.05MA0.1FA0.85PbI3.0,1.73,MACl,0.3,,,,,Me-4PACz,0.33,,,,,,,,,1200,10,5000,30,8,200,110,30,,,,,,,,,,,,,,,1.5356,23.517,0.32631,20.012,3630,CH3,v1,
14520,20241203,27,Cs0.05MA0.1FA0.85PbI3.0,1.73,MACl,0.3,,,,,Me-4PACz,0.33,,,,,,,,,1200,10,5000,30,8,200,110,30,,,,,,,,,,,,,,,0.0,0.0,0.0,16.071,3630,CH4,v1,
14521,20241203,27,Cs0.05MA0.1FA0.85PbI3.0,1.73,MACl,0.3,,,,,Me-4PACz,0.33,,,,,,,,,1200,10,5000,30,8,200,110,30,,,,,,,,,,,,,,,15.503,76.984,0.99205,20.3,3631,CH1,v1,
14522,20241203,27,Cs0.05MA0.1FA0.85PbI3.0,1.73,MACl,0.3,,,,,Me-4PACz,0.33,,,,,,,,,1200,10,5000,30,8,200,110,30,,,,,,,,,,,,,,,15.776,79.59,0.98758,20.071,3631,CH2,v1,
14523,20241203,27,Cs0.05MA0.1FA0.85PbI3.0,1.73,MACl,0.3,,,,,Me-4PACz,0.33,,,,,,,,,1200,10,5000,30,8,200,110,30,,,,,,,,,,,,,,,16.418,79.679,0.99056,20.802,3631,CH3,v1,
14524,20241203,27,Cs0.05MA0.1FA0.85PbI3.0,1.73,MACl,0.3,,,,,Me-4PACz,0.33,,,,,,,,,1200,10,5000,30,8,200,110,30,,,,,,,,,,,,,,,0.00050049,11.03,0.97629,0.0046477,3631,CH4,v1,
14525,20241203,27,Cs0.05MA0.1FA0.85PbI3.0,1.73,MACl,0.3,,,,,Me-4PACz,0.33,,,,,,,,,1200,10,5000,30,8,200,110,30,,,,,,,,,,,,,,,4.0256,2196.3,0.012388,14.796,3632,CH1,v1,
14526,20241203,27,Cs0.05MA0.1FA0.85PbI3.0,1.73,MACl,0.3,,,,,Me-4PACz,0.33,,,,,,,,,1200,10,5000,30,8,200,110,30,,,,,,,,,,,,,,,0.0,0.0,0.011894,11.178,3632,CH2,v1,
