Repository: MI-Materials-Intelligence/Recipe-Language-Model

# Learning Layer

## Overview

In the learning layer, the formulas and parameters are encoded and then tokenised into recipes as inputs. Through atomic skills of data extraction, cleaning, and matching, these data are organised into standardised datasets, providing the basis for RLM training and iterative recipe refinement.

Key Atomic Skills:
- **Cleaning**: Preprocessing and outlier cleaning
- **Matching**: Matching data pairs based on variables
- **Extraction**: Data extraction from robotic boxes

File: seven_ai_layers_robotics/learning/data/data50764_from_db.csv (part 58 of 253)
No,date,rank,Formula PVK,Concentration PVK,Formula Additive 1,Concentration Additive 1,Formula Additive 2,Concentration Additive 2,Formula Additive 3,Concentration Additive 3,Formula SAM 1,Concentration SAM 1,Formula SAM 2,Concentration SAM 2,Formula SAM 3,Concentration SAM 3,Spin Coating Speed SAM,Spin Coating Time SAM,Annealed Temperature SAM,Annealed Time SAM,Spin Coating Speed PVK 1,Spin Coating Time PVK 1,Spin Coating Speed PVK 2,Spin Coating Time PVK 2,Antisolvent Dropping Timing,Antisolvent Volume,Annealed Temperature PVK,Annealed Time PVK,Formula Passivator 1,Concentration Passivator 1,Formula Passivator 2,Concentration Passivator 2,Formula Passivator 3,Concentration Passivator 3,Formula Passivator 4,Concentration Passivator 4,Spin Coating Speed Passivator,Spin Coating Time Passivator,Passivator Dropping Timing,Passivator Volume,Annealed Temperature Passivator,Annealed Time Passivator,PCE,FF,Voc,Jsc,Product,Channel,From,upload_time
14527,20241203,27,Cs0.05MA0.1FA0.85PbI3.0,1.73,MACl,0.3,,,,,Me-4PACz,0.33,,,,,,,,,1200,10,5000,30,8,200,110,30,,,,,,,,,,,,,,,1.1705,2008.9,0.006689,8.7107,3632,CH3,v1,
14528,20241203,27,Cs0.05MA0.1FA0.85PbI3.0,1.73,MACl,0.3,,,,,Me-4PACz,0.33,,,,,,,,,1200,10,5000,30,8,200,110,30,,,,,,,,,,,,,,,6.2e-09,9.35e+47,0.0,-4.46e-07,3632,CH4,v1,
14529,20241203,27,Cs0.05MA0.1FA0.85PbI3.0,1.73,MACl,2.5,,,,,Me-4PACz,0.33,,,,,,,,,1200,10,5000,30,8,200,110,30,,,,,,,,,,,,,,,14.939,72.794,1.0112,20.294,3633,CH1,v1,
14530,20241203,27,Cs0.05MA0.1FA0.85PbI3.0,1.73,MACl,2.5,,,,,Me-4PACz,0.33,,,,,,,,,1200,10,5000,30,8,200,110,30,,,,,,,,,,,,,,,3.3388,27.869,0.60607,19.767,3633,CH2,v1,
14531,20241203,27,Cs0.05MA0.1FA0.85PbI3.0,1.73,MACl,2.5,,,,,Me-4PACz,0.33,,,,,,,,,1200,10,5000,30,8,200,110,30,,,,,,,,,,,,,,,0.96424,445.37,0.015366,14.089,3633,CH3,v1,
14532,20241203,27,Cs0.05MA0.1FA0.85PbI3.0,1.73,MACl,2.5,,,,,Me-4PACz,0.33,,,,,,,,,1200,10,5000,30,8,200,110,30,,,,,,,,,,,,,,,2.02e-08,2.51e+48,0.0,-5.37e-07,3633,CH4,v1,
14533,20241203,27,Cs0.05MA0.1FA0.85PbI3.0,1.73,MACl,2.5,,,,,Me-4PACz,0.33,,,,,,,,,1200,10,5000,30,8,200,110,30,,,,,,,,,,,,,,,14.928,73.434,1.0107,20.112,3634,CH1,v1,
14534,20241203,27,Cs0.05MA0.1FA0.85PbI3.0,1.73,MACl,2.5,,,,,Me-4PACz,0.33,,,,,,,,,1200,10,5000,30,8,200,110,30,,,,,,,,,,,,,,,0.0,0.0,0.004605,7.5853,3634,CH2,v1,
14535,20241203,27,Cs0.05MA0.1FA0.85PbI3.0,1.73,MACl,2.5,,,,,Me-4PACz,0.33,,,,,,,,,1200,10,5000,30,8,200,110,30,,,,,,,,,,,,,,,5.2405,280.67,0.080953,23.065,3634,CH3,v1,
14536,20241203,27,Cs0.05MA0.1FA0.85PbI3.0,1.73,MACl,2.5,,,,,Me-4PACz,0.33,,,,,,,,,1200,10,5000,30,8,200,110,30,,,,,,,,,,,,,,,0.0,0.0,-0.092258,-1.15e-06,3634,CH4,v1,
14537,20241203,27,Cs0.05MA0.1FA0.85PbI3.0,1.73,MACl,2.5,,,,,Me-4PACz,0.33,,,,,,,,,1200,10,5000,30,8,200,110,30,,,,,,,,,,,,,,,3.7428,28.005,0.64361,20.765,3635,CH1,v1,
14538,20241203,27,Cs0.05MA0.1FA0.85PbI3.0,1.73,MACl,2.5,,,,,Me-4PACz,0.33,,,,,,,,,1200,10,5000,30,8,200,110,30,,,,,,,,,,,,,,,1.3344,157.66,0.045322,18.675,3635,CH2,v1,
14539,20241203,27,Cs0.05MA0.1FA0.85PbI3.0,1.73,MACl,2.5,,,,,Me-4PACz,0.33,,,,,,,,,1200,10,5000,30,8,200,110,30,,,,,,,,,,,,,,,15.79,74.414,1.013,20.947,3635,CH3,v1,
14540,20241203,27,Cs0.05MA0.1FA0.85PbI3.0,1.73,MACl,2.5,,,,,Me-4PACz,0.33,,,,,,,,,1200,10,5000,30,8,200,110,30,,,,,,,,,,,,,,,1.2498,7.7523,0.97152,16.594,3635,CH4,v1,
14541,20241203,27,Cs0.05MA0.1FA0.85PbI3.0,1.73,MACl,2.5,,,,,Me-4PACz,0.33,,,,,,,,,1200,10,5000,30,8,200,110,30,,,,,,,,,,,,,,,15.278,72.757,1.0109,20.773,3636,CH1,v1,
14542,20241203,27,Cs0.05MA0.1FA0.85PbI3.0,1.73,MACl,2.5,,,,,Me-4PACz,0.33,,,,,,,,,1200,10,5000,30,8,200,110,30,,,,,,,,,,,,,,,14.987,73.364,1.0098,20.231,3636,CH2,v1,
14543,20241203,27,Cs0.05MA0.1FA0.85PbI3.0,1.73,MACl,2.5,,,,,Me-4PACz,0.33,,,,,,,,,1200,10,5000,30,8,200,110,30,,,,,,,,,,,,,,,1.7093,121.16,0.066145,21.328,3636,CH3,v1,
14544,20241203,27,Cs0.05MA0.1FA0.85PbI3.0,1.73,MACl,2.5,,,,,Me-4PACz,0.33,,,,,,,,,1200,10,5000,30,8,200,110,30,,,,,,,,,,,,,,,3.13e-07,1.76e+49,0.0,-1.19e-06,3636,CH4,v1,
14545,20241203,27,Cs0.05MA0.1FA0.85PbI3.0,1.73,MACl,2.5,,,,,Me-4PACz,0.33,,,,,,,,,1200,10,5000,30,8,200,110,30,,,,,,,,,,,,,,,16.189,80.732,0.97602,20.546,3637,CH1,v1,
14546,20241203,27,Cs0.05MA0.1FA0.85PbI3.0,1.73,MACl,2.5,,,,,Me-4PACz,0.33,,,,,,,,,1200,10,5000,30,8,200,110,30,,,,,,,,,,,,,,,0.0,0.0,0.10537,18.851,3637,CH2,v1,
14547,20241203,27,Cs0.05MA0.1FA0.85PbI3.0,1.73,MACl,2.5,,,,,Me-4PACz,0.33,,,,,,,,,1200,10,5000,30,8,200,110,30,,,,,,,,,,,,,,,0.28366,106.37,0.017622,15.133,3637,CH3,v1,
14548,20241203,27,Cs0.05MA0.1FA0.85PbI3.0,1.73,MACl,2.5,,,,,Me-4PACz,0.33,,,,,,,,,1200,10,5000,30,8,200,110,30,,,,,,,,,,,,,,,0.0,0.0,-0.077992,-3.35e-07,3637,CH4,v1,
14549,20241203,27,Cs0.05MA0.1FA0.85PbI3.0,1.73,MACl,2.5,,,,,Me-4PACz,0.33,,,,,,,,,1200,10,5000,30,8,200,110,30,,,,,,,,,,,,,,,13.928,67.948,0.99375,20.627,3638,CH1,v1,
14550,20241203,27,Cs0.05MA0.1FA0.85PbI3.0,1.73,MACl,2.5,,,,,Me-4PACz,0.33,,,,,,,,,1200,10,5000,30,8,200,110,30,,,,,,,,,,,,,,,2.9765,331.12,0.046159,19.474,3638,CH2,v1,
14551,20241203,27,Cs0.05MA0.1FA0.85PbI3.0,1.73,MACl,2.5,,,,,Me-4PACz,0.33,,,,,,,,,1200,10,5000,30,8,200,110,30,,,,,,,,,,,,,,,1.4069,1070.4,0.010465,12.559,3638,CH3,v1,
14552,20241203,27,Cs0.05MA0.1FA0.85PbI3.0,1.73,MACl,2.5,,,,,Me-4PACz,0.33,,,,,,,,,1200,10,5000,30,8,200,110,30,,,,,,,,,,,,,,,1.83e-07,1.63e+49,0.0,-7.5e-07,3638,CH4,v1,
14553,20241203,27,Cs0.05MA0.1FA0.85PbI3.0,1.73,MACl,2.5,,,,,Me-4PACz,0.33,,,,,,,,,1200,10,5000,30,8,200,110,30,,,,,,,,,,,,,,,0.0,0.0,0.1066,21.355,3639,CH1,v1,
14554,20241203,27,Cs0.05MA0.1FA0.85PbI3.0,1.73,MACl,2.5,,,,,Me-4PACz,0.33,,,,,,,,,1200,10,5000,30,8,200,110,30,,,,,,,,,,,,,,,1.0531,26.817,0.18981,20.689,3639,CH2,v1,
14555,20241203,27,Cs0.05MA0.1FA0.85PbI3.0,1.73,MACl,2.5,,,,,Me-4PACz,0.33,,,,,,,,,1200,10,5000,30,8,200,110,30,,,,,,,,,,,,,,,0.074129,12.467,0.030302,19.622,3639,CH3,v1,
14556,20241203,27,Cs0.05MA0.1FA0.85PbI3.0,1.73,MACl,2.5,,,,,Me-4PACz,0.33,,,,,,,,,1200,10,5000,30,8,200,110,30,,,,,,,,,,,,,,,1.53e-06,36.271,0.15339,2.75e-05,3639,CH4,v1,
14557,20241203,27,Cs0.05MA0.1FA0.85PbI3.0,1.73,MACl,2.5,,,,,Me-4PACz,0.33,,,,,,,,,1200,10,5000,30,8,200,110,30,,,,,,,,,,,,,,,13.126,65.821,0.96512,20.663,3640,CH1,v1,
14558,20241203,27,Cs0.05MA0.1FA0.85PbI3.0,1.73,MACl,2.5,,,,,Me-4PACz,0.33,,,,,,,,,1200,10,5000,30,8,200,110,30,,,,,,,,,,,,,,,15.073,77.191,0.98644,19.796,3640,CH2,v1,
14559,20241203,27,Cs0.05MA0.1FA0.85PbI3.0,1.73,MACl,2.5,,,,,Me-4PACz,0.33,,,,,,,,,1200,10,5000,30,8,200,110,30,,,,,,,,,,,,,,,16.014,79.026,0.98666,20.538,3640,CH3,v1,
14560,20241203,27,Cs0.05MA0.1FA0.85PbI3.0,1.73,MACl,2.5,,,,,Me-4PACz,0.33,,,,,,,,,1200,10,5000,30,8,200,110,30,,,,,,,,,,,,,,,1.88e-08,72.192,0.081739,3.19e-07,3640,CH4,v1,
14561,20241203,27,Cs0.05MA0.1FA0.85PbI3.0,1.73,MACl,5.0,,,,,Me-4PACz,0.33,,,,,,,,,1200,10,5000,30,8,200,110,30,,,,,,,,,,,,,,,13.12,67.151,0.97247,20.091,3641,CH1,v1,
14562,20241203,27,Cs0.05MA0.1FA0.85PbI3.0,1.73,MACl,5.0,,,,,Me-4PACz,0.33,,,,,,,,,1200,10,5000,30,8,200,110,30,,,,,,,,,,,,,,,9.0385,51.376,0.95911,18.343,3641,CH2,v1,
14563,20241203,27,Cs0.05MA0.1FA0.85PbI3.0,1.73,MACl,5.0,,,,,Me-4PACz,0.33,,,,,,,,,1200,10,5000,30,8,200,110,30,,,,,,,,,,,,,,,8.0278,45.53,0.94976,18.565,3641,CH3,v1,
14564,20241203,27,Cs0.05MA0.1FA0.85PbI3.0,1.73,MACl,5.0,,,,,Me-4PACz,0.33,,,,,,,,,1200,10,5000,30,8,200,110,30,,,,,,,,,,,,,,,3.77e-07,4795.3,0.019293,4.08e-07,3641,CH4,v1,
14565,20241203,27,Cs0.05MA0.1FA0.85PbI3.0,1.73,MACl,5.0,,,,,Me-4PACz,0.33,,,,,,,,,1200,10,5000,30,8,200,110,30,,,,,,,,,,,,,,,13.516,68.509,0.96989,20.341,3642,CH1,v1,
14566,20241203,27,Cs0.05MA0.1FA0.85PbI3.0,1.73,MACl,5.0,,,,,Me-4PACz,0.33,,,,,,,,,1200,10,5000,30,8,200,110,30,,,,,,,,,,,,,,,0.23536,41.783,0.034216,16.463,3642,CH2,v1,
14567,20241203,27,Cs0.05MA0.1FA0.85PbI3.0,1.73,MACl,5.0,,,,,Me-4PACz,0.33,,,,,,,,,1200,10,5000,30,8,200,110,30,,,,,,,,,,,,,,,3.1341,27.467,0.5397,21.142,3642,CH3,v1,
14568,20241203,27,Cs0.05MA0.1FA0.85PbI3.0,1.73,MACl,5.0,,,,,Me-4PACz,0.33,,,,,,,,,1200,10,5000,30,8,200,110,30,,,,,,,,,,,,,,,6.81e-07,24.354,0.57525,4.86e-06,3642,CH4,v1,
14569,20241203,27,Cs0.05MA0.1FA0.85PbI3.0,1.73,MACl,5.0,,,,,Me-4PACz,0.33,,,,,,,,,1200,10,5000,30,8,200,110,30,,,,,,,,,,,,,,,0.091419,85.687,0.008709,12.25,3643,CH1,v1,
14570,20241203,27,Cs0.05MA0.1FA0.85PbI3.0,1.73,MACl,5.0,,,,,Me-4PACz,0.33,,,,,,,,,1200,10,5000,30,8,200,110,30,,,,,,,,,,,,,,,0.0,0.0,0.020095,13.858,3643,CH2,v1,
14571,20241203,27,Cs0.05MA0.1FA0.85PbI3.0,1.73,MACl,5.0,,,,,Me-4PACz,0.33,,,,,,,,,1200,10,5000,30,8,200,110,30,,,,,,,,,,,,,,,0.0,0.0,0.044555,16.834,3643,CH3,v1,
14572,20241203,27,Cs0.05MA0.1FA0.85PbI3.0,1.73,MACl,5.0,,,,,Me-4PACz,0.33,,,,,,,,,1200,10,5000,30,8,200,110,30,,,,,,,,,,,,,,,8.43e-07,30.854,0.52752,5.18e-06,3643,CH4,v1,
14573,20241203,27,Cs0.05MA0.1FA0.85PbI3.0,1.73,MACl,5.0,,,,,Me-4PACz,0.33,,,,,,,,,1200,10,5000,30,8,200,110,30,,,,,,,,,,,,,,,3.9363,226.16,0.08736,19.923,3644,CH1,v1,
14574,20241203,27,Cs0.05MA0.1FA0.85PbI3.0,1.73,MACl,5.0,,,,,Me-4PACz,0.33,,,,,,,,,1200,10,5000,30,8,200,110,30,,,,,,,,,,,,,,,1.3712,546.65,0.01599,15.687,3644,CH2,v1,
14575,20241203,27,Cs0.05MA0.1FA0.85PbI3.0,1.73,MACl,5.0,,,,,Me-4PACz,0.33,,,,,,,,,1200,10,5000,30,8,200,110,30,,,,,,,,,,,,,,,0.77979,24.952,0.15198,20.563,3644,CH3,v1,
14576,20241203,27,Cs0.05MA0.1FA0.85PbI3.0,1.73,MACl,5.0,,,,,Me-4PACz,0.33,,,,,,,,,1200,10,5000,30,8,200,110,30,,,,,,,,,,,,,,,0.0093748,2.1486,0.99365,0.43911,3644,CH4,v1,
14577,20241203,27,Cs0.05MA0.1FA0.85PbI3.0,1.73,MACl,5.0,,,,,Me-4PACz,0.33,,,,,,,,,1200,10,5000,30,8,200,110,30,,,,,,,,,,,,,,,12.908,70.922,0.98963,18.39,3645,CH1,v1,
14578,20241203,27,Cs0.05MA0.1FA0.85PbI3.0,1.73,MACl,5.0,,,,,Me-4PACz,0.33,,,,,,,,,1200,10,5000,30,8,200,110,30,,,,,,,,,,,,,,,14.668,78.047,0.98642,19.052,3645,CH2,v1,
14579,20241203,27,Cs0.05MA0.1FA0.85PbI3.0,1.73,MACl,5.0,,,,,Me-4PACz,0.33,,,,,,,,,1200,10,5000,30,8,200,110,30,,,,,,,,,,,,,,,15.376,78.298,0.99325,19.771,3645,CH3,v1,
14580,20241203,27,Cs0.05MA0.1FA0.85PbI3.0,1.73,MACl,5.0,,,,,Me-4PACz,0.33,,,,,,,,,1200,10,5000,30,8,200,110,30,,,,,,,,,,,,,,,0.0,0.0,0.018285,1.87e-07,3645,CH4,v1,
14581,20241203,27,Cs0.05MA0.1FA0.85PbI3.0,1.73,MACl,5.0,,,,,Me-4PACz,0.33,,,,,,,,,1200,10,5000,30,8,200,110,30,,,,,,,,,,,,,,,0.23162,178.0,0.003995,32.572,3646,CH1,v1,
14582,20241203,27,Cs0.05MA0.1FA0.85PbI3.0,1.73,MACl,5.0,,,,,Me-4PACz,0.33,,,,,,,,,1200,10,5000,30,8,200,110,30,,,,,,,,,,,,,,,0.39137,317.42,0.004295,28.709,3646,CH2,v1,
14583,20241203,27,Cs0.05MA0.1FA0.85PbI3.0,1.73,MACl,5.0,,,,,Me-4PACz,0.33,,,,,,,,,1200,10,5000,30,8,200,110,30,,,,,,,,,,,,,,,0.0,0.0,0.005308,35.215,3646,CH3,v1,
14584,20241203,27,Cs0.05MA0.1FA0.85PbI3.0,1.73,MACl,5.0,,,,,Me-4PACz,0.33,,,,,,,,,1200,10,5000,30,8,200,110,30,,,,,,,,,,,,,,,0.0,0.0,0.0,-2.15e-06,3646,CH4,v1,
14585,20241203,27,Cs0.05MA0.1FA0.85PbI3.0,1.73,MACl,5.0,,,,,Me-4PACz,0.33,,,,,,,,,1200,10,5000,30,8,200,110,30,,,,,,,,,,,,,,,14.937,74.298,0.99751,20.154,3647,CH1,v1,
14586,20241203,27,Cs0.05MA0.1FA0.85PbI3.0,1.73,MACl,5.0,,,,,Me-4PACz,0.33,,,,,,,,,1200,10,5000,30,8,200,110,30,,,,,,,,,,,,,,,14.847,76.092,0.99355,19.639,3647,CH2,v1,
14587,20241203,27,Cs0.05MA0.1FA0.85PbI3.0,1.73,MACl,5.0,,,,,Me-4PACz,0.33,,,,,,,,,1200,10,5000,30,8,200,110,30,,,,,,,,,,,,,,,4.8835,30.475,0.78041,20.533,3647,CH3,v1,
14588,20241203,27,Cs0.05MA0.1FA0.85PbI3.0,1.73,MACl,5.0,,,,,Me-4PACz,0.33,,,,,,,,,1200,10,5000,30,8,200,110,30,,,,,,,,,,,,,,,1.4e-06,26.12,0.65327,8.19e-06,3647,CH4,v1,
14589,20241203,27,Cs0.05MA0.1FA0.85PbI3.0,1.73,MACl,5.0,,,,,Me-4PACz,0.33,,,,,,,,,1200,10,5000,30,8,200,110,30,,,,,,,,,,,,,,,14.112,70.786,0.99331,20.07,3648,CH1,v1,
14590,20241203,27,Cs0.05MA0.1FA0.85PbI3.0,1.73,MACl,5.0,,,,,Me-4PACz,0.33,,,,,,,,,1200,10,5000,30,8,200,110,30,,,,,,,,,,,,,,,13.036,70.319,0.98693,18.783,3648,CH2,v1,
14591,20241203,27,Cs0.05MA0.1FA0.85PbI3.0,1.73,MACl,5.0,,,,,Me-4PACz,0.33,,,,,,,,,1200,10,5000,30,8,200,110,30,,,,,,,,,,,,,,,13.869,70.759,0.99033,19.791,3648,CH3,v1,
14592,20241203,27,Cs0.05MA0.1FA0.85PbI3.0,1.73,MACl,5.0,,,,,Me-4PACz,0.33,,,,,,,,,1200,10,5000,30,8,200,110,30,,,,,,,,,,,,,,,0.0,0.0,0.0,-1.42e-06,3648,CH4,v1,
14593,20241203,27,Cs0.05MA0.1FA0.85PbI3.0,1.73,MACl,10.0,,,,,Me-4PACz,0.33,,,,,,,,,1200,10,5000,30,8,200,110,30,,,,,,,,,,,,,,,0.0,0.0,0.057968,18.715,3649,CH1,v1,
14594,20241203,27,Cs0.05MA0.1FA0.85PbI3.0,1.73,MACl,10.0,,,,,Me-4PACz,0.33,,,,,,,,,1200,10,5000,30,8,200,110,30,,,,,,,,,,,,,,,14.016,71.391,1.0095,19.448,3649,CH2,v1,
14595,20241203,27,Cs0.05MA0.1FA0.85PbI3.0,1.73,MACl,10.0,,,,,Me-4PACz,0.33,,,,,,,,,1200,10,5000,30,8,200,110,30,,,,,,,,,,,,,,,15.039,72.962,1.0154,20.3,3649,CH3,v1,
14596,20241203,27,Cs0.05MA0.1FA0.85PbI3.0,1.73,MACl,10.0,,,,,Me-4PACz,0.33,,,,,,,,,1200,10,5000,30,8,200,110,30,,,,,,,,,,,,,,,1.3e-06,26.576,0.66031,7.43e-06,3649,CH4,v1,
14597,20241203,27,Cs0.05MA0.1FA0.85PbI3.0,1.73,MACl,10.0,,,,,Me-4PACz,0.33,,,,,,,,,1200,10,5000,30,8,200,110,30,,,,,,,,,,,,,,,14.737,74.407,1.0101,19.608,3650,CH1,v1,
14598,20241203,27,Cs0.05MA0.1FA0.85PbI3.0,1.73,MACl,10.0,,,,,Me-4PACz,0.33,,,,,,,,,1200,10,5000,30,8,200,110,30,,,,,,,,,,,,,,,12.225,68.511,1.0097,17.673,3650,CH2,v1,
14599,20241203,27,Cs0.05MA0.1FA0.85PbI3.0,1.73,MACl,10.0,,,,,Me-4PACz,0.33,,,,,,,,,1200,10,5000,30,8,200,110,30,,,,,,,,,,,,,,,5.7852,36.106,0.84204,19.028,3650,CH3,v1,
14600,20241203,27,Cs0.05MA0.1FA0.85PbI3.0,1.73,MACl,10.0,,,,,Me-4PACz,0.33,,,,,,,,,1200,10,5000,30,8,200,110,30,,,,,,,,,,,,,,,1.76e-06,26.19,0.66008,1.02e-05,3650,CH4,v1,
14601,20241203,27,Cs0.05MA0.1FA0.85PbI3.0,1.73,MACl,10.0,,,,,Me-4PACz,0.33,,,,,,,,,1200,10,5000,30,8,200,110,30,,,,,,,,,,,,,,,15.176,76.839,0.99963,19.757,3651,CH1,v1,
14602,20241203,27,Cs0.05MA0.1FA0.85PbI3.0,1.73,MACl,10.0,,,,,Me-4PACz,0.33,,,,,,,,,1200,10,5000,30,8,200,110,30,,,,,,,,,,,,,,,15.941,79.59,0.99717,20.086,3651,CH2,v1,
14603,20241203,27,Cs0.05MA0.1FA0.85PbI3.0,1.73,MACl,10.0,,,,,Me-4PACz,0.33,,,,,,,,,1200,10,5000,30,8,200,110,30,,,,,,,,,,,,,,,16.823,81.312,0.99732,20.746,3651,CH3,v1,
14604,20241203,27,Cs0.05MA0.1FA0.85PbI3.0,1.73,MACl,10.0,,,,,Me-4PACz,0.33,,,,,,,,,1200,10,5000,30,8,200,110,30,,,,,,,,,,,,,,,9.06e-07,27.549,0.61321,5.36e-06,3651,CH4,v1,
14605,20241203,27,Cs0.05MA0.1FA0.85PbI3.0,1.73,MACl,10.0,,,,,Me-4PACz,0.33,,,,,,,,,1200,10,5000,30,8,200,110,30,,,,,,,,,,,,,,,0.0,0.0,0.053686,18.793,3652,CH1,v1,
14606,20241203,27,Cs0.05MA0.1FA0.85PbI3.0,1.73,MACl,10.0,,,,,Me-4PACz,0.33,,,,,,,,,1200,10,5000,30,8,200,110,30,,,,,,,,,,,,,,,16.265,400010.0,0.001487,2.7339,3652,CH2,v1,
14607,20241203,27,Cs0.05MA0.1FA0.85PbI3.0,1.73,MACl,10.0,,,,,Me-4PACz,0.33,,,,,,,,,1200,10,5000,30,8,200,110,30,,,,,,,,,,,,,,,0.0,0.0,0.010507,11.766,3652,CH3,v1,
14608,20241203,27,Cs0.05MA0.1FA0.85PbI3.0,1.73,MACl,10.0,,,,,Me-4PACz,0.33,,,,,,,,,1200,10,5000,30,8,200,110,30,,,,,,,,,,,,,,,3.1e-09,1.15e+47,0.0,-1.79e-06,3652,CH4,v1,
14609,20241203,27,Cs0.05MA0.1FA0.85PbI3.0,1.73,MACl,10.0,,,,,Me-4PACz,0.33,,,,,,,,,1200,10,5000,30,8,200,110,30,,,,,,,,,,,,,,,11.958,63.315,1.02,18.517,3653,CH1,v1,
14610,20241203,27,Cs0.05MA0.1FA0.85PbI3.0,1.73,MACl,10.0,,,,,Me-4PACz,0.33,,,,,,,,,1200,10,5000,30,8,200,110,30,,,,,,,,,,,,,,,7.2203,42.455,0.97497,17.444,3653,CH2,v1,
14611,20241203,27,Cs0.05MA0.1FA0.85PbI3.0,1.73,MACl,10.0,,,,,Me-4PACz,0.33,,,,,,,,,1200,10,5000,30,8,200,110,30,,,,,,,,,,,,,,,0.32178,101.85,0.020807,15.184,3653,CH3,v1,
14612,20241203,27,Cs0.05MA0.1FA0.85PbI3.0,1.73,MACl,10.0,,,,,Me-4PACz,0.33,,,,,,,,,1200,10,5000,30,8,200,110,30,,,,,,,,,,,,,,,0.0,0.0,0.0,-4.33e-07,3653,CH4,v1,
14613,20241203,27,Cs0.05MA0.1FA0.85PbI3.0,1.73,MACl,10.0,,,,,Me-4PACz,0.33,,,,,,,,,1200,10,5000,30,8,200,110,30,,,,,,,,,,,,,,,12.774,66.046,1.0189,18.983,3654,CH1,v1,
14614,20241203,27,Cs0.05MA0.1FA0.85PbI3.0,1.73,MACl,10.0,,,,,Me-4PACz,0.33,,,,,,,,,1200,10,5000,30,8,200,110,30,,,,,,,,,,,,,,,0.077909,152.1,0.005936,8.6283,3654,CH2,v1,
14615,20241203,27,Cs0.05MA0.1FA0.85PbI3.0,1.73,MACl,10.0,,,,,Me-4PACz,0.33,,,,,,,,,1200,10,5000,30,8,200,110,30,,,,,,,,,,,,,,,24.244,2558.4,0.043693,21.688,3654,CH3,v1,
14616,20241203,27,Cs0.05MA0.1FA0.85PbI3.0,1.73,MACl,10.0,,,,,Me-4PACz,0.33,,,,,,,,,1200,10,5000,30,8,200,110,30,,,,,,,,,,,,,,,0.0,0.0,0.0,-2.26e-06,3654,CH4,v1,
14617,20241203,27,Cs0.05MA0.1FA0.85PbI3.0,1.73,MACl,10.0,,,,,Me-4PACz,0.33,,,,,,,,,1200,10,5000,30,8,200,110,30,,,,,,,,,,,,,,,6.1568,36.786,0.86242,19.407,3655,CH1,v1,
14618,20241203,27,Cs0.05MA0.1FA0.85PbI3.0,1.73,MACl,10.0,,,,,Me-4PACz,0.33,,,,,,,,,1200,10,5000,30,8,200,110,30,,,,,,,,,,,,,,,0.72759,69.532,0.057018,18.352,3655,CH2,v1,
14619,20241203,27,Cs0.05MA0.1FA0.85PbI3.0,1.73,MACl,10.0,,,,,Me-4PACz,0.33,,,,,,,,,1200,10,5000,30,8,200,110,30,,,,,,,,,,,,,,,13.696,67.198,1.0178,20.025,3655,CH3,v1,
14620,20241203,27,Cs0.05MA0.1FA0.85PbI3.0,1.73,MACl,10.0,,,,,Me-4PACz,0.33,,,,,,,,,1200,10,5000,30,8,200,110,30,,,,,,,,,,,,,,,1.26e-06,25.707,0.67901,7.24e-06,3655,CH4,v1,
14621,20241203,27,Cs0.05MA0.1FA0.85PbI3.0,1.73,MACl,10.0,,,,,Me-4PACz,0.33,,,,,,,,,1200,10,5000,30,8,200,110,30,,,,,,,,,,,,,,,14.396,70.587,1.0171,20.054,3656,CH1,v1,
14622,20241203,27,Cs0.05MA0.1FA0.85PbI3.0,1.73,MACl,10.0,,,,,Me-4PACz,0.33,,,,,,,,,1200,10,5000,30,8,200,110,30,,,,,,,,,,,,,,,14.015,72.91,0.96793,19.86,3656,CH2,v1,
14623,20241203,27,Cs0.05MA0.1FA0.85PbI3.0,1.73,MACl,10.0,,,,,Me-4PACz,0.33,,,,,,,,,1200,10,5000,30,8,200,110,30,,,,,,,,,,,,,,,15.533,75.958,0.99125,20.63,3656,CH3,v1,
14624,20241203,27,Cs0.05MA0.1FA0.85PbI3.0,1.73,MACl,10.0,,,,,Me-4PACz,0.33,,,,,,,,,1200,10,5000,30,8,200,110,30,,,,,,,,,,,,,,,1.4e-09,2.42e+46,0.0,-3.84e-06,3656,CH4,v1,
14625,20241203,27,Cs0.05MA0.1FA0.85PbI3.0,1.73,MACl,20.0,,,,,Me-4PACz,0.33,,,,,,,,,1200,10,5000,30,8,200,110,30,,,,,,,,,,,,,,,12.527,62.41,1.0071,19.929,3657,CH1,v1,
14626,20241203,27,Cs0.05MA0.1FA0.85PbI3.0,1.73,MACl,20.0,,,,,Me-4PACz,0.33,,,,,,,,,1200,10,5000,30,8,200,110,30,,,,,,,,,,,,,,,1.3296,201.87,0.040972,16.076,3657,CH2,v1,
14627,20241203,27,Cs0.05MA0.1FA0.85PbI3.0,1.73,MACl,20.0,,,,,Me-4PACz,0.33,,,,,,,,,1200,10,5000,30,8,200,110,30,,,,,,,,,,,,,,,0.83903,173.73,0.030518,15.825,3657,CH3,v1,
14628,20241203,27,Cs0.05MA0.1FA0.85PbI3.0,1.73,MACl,20.0,,,,,Me-4PACz,0.33,,,,,,,,,1200,10,5000,30,8,200,110,30,,,,,,,,,,,,,,,2.8e-09,1.72e+47,0.0,-1.11e-06,3657,CH4,v1,
14629,20241203,27,Cs0.05MA0.1FA0.85PbI3.0,1.73,MACl,20.0,,,,,Me-4PACz,0.33,,,,,,,,,1200,10,5000,30,8,200,110,30,,,,,,,,,,,,,,,11.323,57.596,1.0126,19.415,3658,CH1,v1,
14630,20241203,27,Cs0.05MA0.1FA0.85PbI3.0,1.73,MACl,20.0,,,,,Me-4PACz,0.33,,,,,,,,,1200,10,5000,30,8,200,110,30,,,,,,,,,,,,,,,0.0,0.0,0.040323,14.054,3658,CH2,v1,
14631,20241203,27,Cs0.05MA0.1FA0.85PbI3.0,1.73,MACl,20.0,,,,,Me-4PACz,0.33,,,,,,,,,1200,10,5000,30,8,200,110,30,,,,,,,,,,,,,,,0.25694,100.38,0.017236,14.85,3658,CH3,v1,
14632,20241203,27,Cs0.05MA0.1FA0.85PbI3.0,1.73,MACl,20.0,,,,,Me-4PACz,0.33,,,,,,,,,1200,10,5000,30,8,200,110,30,,,,,,,,,,,,,,,0.0,0.0,0.0,-1.06e-06,3658,CH4,v1,
14633,20241203,27,Cs0.05MA0.1FA0.85PbI3.0,1.73,MACl,20.0,,,,,Me-4PACz,0.33,,,,,,,,,1200,10,5000,30,8,200,110,30,,,,,,,,,,,,,,,1.4558,116.17,0.066679,18.794,3659,CH1,v1,
14634,20241203,27,Cs0.05MA0.1FA0.85PbI3.0,1.73,MACl,20.0,,,,,Me-4PACz,0.33,,,,,,,,,1200,10,5000,30,8,200,110,30,,,,,,,,,,,,,,,2.4465,27.036,0.45016,20.102,3659,CH2,v1,
14635,20241203,27,Cs0.05MA0.1FA0.85PbI3.0,1.73,MACl,20.0,,,,,Me-4PACz,0.33,,,,,,,,,1200,10,5000,30,8,200,110,30,,,,,,,,,,,,,,,4.136,393.28,0.057913,18.159,3659,CH3,v1,
14636,20241203,27,Cs0.05MA0.1FA0.85PbI3.0,1.73,MACl,20.0,,,,,Me-4PACz,0.33,,,,,,,,,1200,10,5000,30,8,200,110,30,,,,,,,,,,,,,,,4.92e-07,28.317,0.44463,3.91e-06,3659,CH4,v1,
14637,20241203,27,Cs0.05MA0.1FA0.85PbI3.0,1.73,MACl,20.0,,,,,Me-4PACz,0.33,,,,,,,,,1200,10,5000,30,8,200,110,30,,,,,,,,,,,,,,,13.28,67.034,0.98482,20.116,3660,CH1,v1,
14638,20241203,27,Cs0.05MA0.1FA0.85PbI3.0,1.73,MACl,20.0,,,,,Me-4PACz,0.33,,,,,,,,,1200,10,5000,30,8,200,110,30,,,,,,,,,,,,,,,13.847,70.895,1.0009,19.513,3660,CH2,v1,
14639,20241203,27,Cs0.05MA0.1FA0.85PbI3.0,1.73,MACl,20.0,,,,,Me-4PACz,0.33,,,,,,,,,1200,10,5000,30,8,200,110,30,,,,,,,,,,,,,,,14.529,71.592,1.0056,20.182,3660,CH3,v1,
14640,20241203,27,Cs0.05MA0.1FA0.85PbI3.0,1.73,MACl,20.0,,,,,Me-4PACz,0.33,,,,,,,,,1200,10,5000,30,8,200,110,30,,,,,,,,,,,,,,,0.0,0.0,0.036661,3.63e-07,3660,CH4,v1,
14641,20241203,27,Cs0.05MA0.1FA0.85PbI3.0,1.73,MACl,20.0,,,,,Me-4PACz,0.33,,,,,,,,,1200,10,5000,30,8,200,110,30,,,,,,,,,,,,,,,10.926,59.318,0.96001,19.186,3661,CH1,v1,
14642,20241203,27,Cs0.05MA0.1FA0.85PbI3.0,1.73,MACl,20.0,,,,,Me-4PACz,0.33,,,,,,,,,1200,10,5000,30,8,200,110,30,,,,,,,,,,,,,,,5.5056,39.853,0.96005,14.39,3661,CH2,v1,
14643,20241203,27,Cs0.05MA0.1FA0.85PbI3.0,1.73,MACl,20.0,,,,,Me-4PACz,0.33,,,,,,,,,1200,10,5000,30,8,200,110,30,,,,,,,,,,,,,,,4.4784,33.905,0.95794,13.788,3661,CH3,v1,
14644,20241203,27,Cs0.05MA0.1FA0.85PbI3.0,1.73,MACl,20.0,,,,,Me-4PACz,0.33,,,,,,,,,1200,10,5000,30,8,200,110,30,,,,,,,,,,,,,,,3.11e-07,22.169,0.35982,3.9e-06,3661,CH4,v1,
14645,20241203,27,Cs0.05MA0.1FA0.85PbI3.0,1.73,MACl,20.0,,,,,Me-4PACz,0.33,,,,,,,,,1200,10,5000,30,8,200,110,30,,,,,,,,,,,,,,,11.106,60.152,0.9674,19.085,3662,CH1,v1,
14646,20241203,27,Cs0.05MA0.1FA0.85PbI3.0,1.73,MACl,20.0,,,,,Me-4PACz,0.33,,,,,,,,,1200,10,5000,30,8,200,110,30,,,,,,,,,,,,,,,5.1312,548.24,0.055226,16.947,3662,CH2,v1,
14647,20241203,27,Cs0.05MA0.1FA0.85PbI3.0,1.73,MACl,20.0,,,,,Me-4PACz,0.33,,,,,,,,,1200,10,5000,30,8,200,110,30,,,,,,,,,,,,,,,8.208,46.275,0.95462,18.581,3662,CH3,v1,
14648,20241203,27,Cs0.05MA0.1FA0.85PbI3.0,1.73,MACl,20.0,,,,,Me-4PACz,0.33,,,,,,,,,1200,10,5000,30,8,200,110,30,,,,,,,,,,,,,,,1.07e-06,37.06,0.60205,4.78e-06,3662,CH4,v1,
14649,20241203,27,Cs0.05MA0.1FA0.85PbI3.0,1.73,MACl,20.0,,,,,Me-4PACz,0.33,,,,,,,,,1200,10,5000,30,8,200,110,30,,,,,,,,,,,,,,,0.0,0.0,0.013205,14.471,3663,CH1,v1,
14650,20241203,27,Cs0.05MA0.1FA0.85PbI3.0,1.73,MACl,20.0,,,,,Me-4PACz,0.33,,,,,,,,,1200,10,5000,30,8,200,110,30,,,,,,,,,,,,,,,0.99711,201.89,0.031206,15.827,3663,CH2,v1,
14651,20241203,27,Cs0.05MA0.1FA0.85PbI3.0,1.73,MACl,20.0,,,,,Me-4PACz,0.33,,,,,,,,,1200,10,5000,30,8,200,110,30,,,,,,,,,,,,,,,1.0355,39.975,0.14411,17.975,3663,CH3,v1,
14652,20241203,27,Cs0.05MA0.1FA0.85PbI3.0,1.73,MACl,20.0,,,,,Me-4PACz,0.33,,,,,,,,,1200,10,5000,30,8,200,110,30,,,,,,,,,,,,,,,5.2e-07,25.065,0.5942,3.49e-06,3663,CH4,v1,
14653,20241203,27,Cs0.05MA0.1FA0.85PbI3.0,1.73,MACl,20.0,,,,,Me-4PACz,0.33,,,,,,,,,1200,10,5000,30,8,200,110,30,,,,,,,,,,,,,,,3.9085,28.353,0.63593,21.677,3664,CH1,v1,
14654,20241203,27,Cs0.05MA0.1FA0.85PbI3.0,1.73,MACl,20.0,,,,,Me-4PACz,0.33,,,,,,,,,1200,10,5000,30,8,200,110,30,,,,,,,,,,,,,,,0.0,0.0,0.1096,18.398,3664,CH2,v1,
14655,20241203,27,Cs0.05MA0.1FA0.85PbI3.0,1.73,MACl,20.0,,,,,Me-4PACz,0.33,,,,,,,,,1200,10,5000,30,8,200,110,30,,,,,,,,,,,,,,,4.5161,30.554,0.72766,20.313,3664,CH3,v1,
14656,20241203,27,Cs0.05MA0.1FA0.85PbI3.0,1.73,MACl,20.0,,,,,Me-4PACz,0.33,,,,,,,,,1200,10,5000,30,8,200,110,30,,,,,,,,,,,,,,,3.97e-07,26.13,0.573,2.65e-06,3664,CH4,v1,
14657,20241203,27,Cs0.1FA0.9PbI2.8Br0.2,1.5,MACl,2.5,,,,,Me-4PACz,0.33,,,,,,,,,1200,10,5000,30,8,200,110,30,,,,,,,,,,,,,,,7.7753,45.549,0.93935,18.172,3665,CH1,v1,
14658,20241203,27,Cs0.1FA0.9PbI2.8Br0.2,1.5,MACl,2.5,,,,,Me-4PACz,0.33,,,,,,,,,1200,10,5000,30,8,200,110,30,,,,,,,,,,,,,,,2.2714,29.01,0.39951,19.598,3665,CH2,v1,
14659,20241203,27,Cs0.1FA0.9PbI2.8Br0.2,1.5,MACl,2.5,,,,,Me-4PACz,0.33,,,,,,,,,1200,10,5000,30,8,200,110,30,,,,,,,,,,,,,,,9.4822,51.185,0.93429,19.828,3665,CH3,v1,
14660,20241203,27,Cs0.1FA0.9PbI2.8Br0.2,1.5,MACl,2.5,,,,,Me-4PACz,0.33,,,,,,,,,1200,10,5000,30,8,200,110,30,,,,,,,,,,,,,,,1.37e-08,4.99e+47,0.0,-1.83e-06,3665,CH4,v1,
14661,20241203,27,Cs0.1FA0.9PbI2.8Br0.2,1.5,MACl,2.5,,,,,Me-4PACz,0.33,,,,,,,,,1200,10,5000,30,8,200,110,30,,,,,,,,,,,,,,,7.0254,41.934,0.94356,17.756,3666,CH1,v1,
14662,20241203,27,Cs0.1FA0.9PbI2.8Br0.2,1.5,MACl,2.5,,,,,Me-4PACz,0.33,,,,,,,,,1200,10,5000,30,8,200,110,30,,,,,,,,,,,,,,,8.7152,50.512,0.95872,17.997,3666,CH2,v1,
14663,20241203,27,Cs0.1FA0.9PbI2.8Br0.2,1.5,MACl,2.5,,,,,Me-4PACz,0.33,,,,,,,,,1200,10,5000,30,8,200,110,30,,,,,,,,,,,,,,,10.784,57.809,0.97103,19.211,3666,CH3,v1,
14664,20241203,27,Cs0.1FA0.9PbI2.8Br0.2,1.5,MACl,2.5,,,,,Me-4PACz,0.33,,,,,,,,,1200,10,5000,30,8,200,110,30,,,,,,,,,,,,,,,1.42e-06,25.125,0.59027,9.59e-06,3666,CH4,v1,
14665,20241203,27,Cs0.1FA0.9PbI2.8Br0.2,1.5,MACl,2.5,,,,,Me-4PACz,0.33,,,,,,,,,1200,10,5000,30,8,200,110,30,,,,,,,,,,,,,,,16.183,83.069,1.001,19.462,3667,CH1,v1,
14666,20241203,27,Cs0.1FA0.9PbI2.8Br0.2,1.5,MACl,2.5,,,,,Me-4PACz,0.33,,,,,,,,,1200,10,5000,30,8,200,110,30,,,,,,,,,,,,,,,6.2927,37.676,0.88341,18.906,3667,CH2,v1,
14667,20241203,27,Cs0.1FA0.9PbI2.8Br0.2,1.5,MACl,2.5,,,,,Me-4PACz,0.33,,,,,,,,,1200,10,5000,30,8,200,110,30,,,,,,,,,,,,,,,10.229,54.692,0.96186,19.445,3667,CH3,v1,
14668,20241203,27,Cs0.1FA0.9PbI2.8Br0.2,1.5,MACl,2.5,,,,,Me-4PACz,0.33,,,,,,,,,1200,10,5000,30,8,200,110,30,,,,,,,,,,,,,,,1.71e-06,26.856,0.64586,9.88e-06,3667,CH4,v1,
14669,20241203,27,Cs0.1FA0.9PbI2.8Br0.2,1.5,MACl,2.5,,,,,Me-4PACz,0.33,,,,,,,,,1200,10,5000,30,8,200,110,30,,,,,,,,,,,,,,,0.0,0.0,0.077801,23.202,3668,CH1,v1,
14670,20241203,27,Cs0.1FA0.9PbI2.8Br0.2,1.5,MACl,2.5,,,,,Me-4PACz,0.33,,,,,,,,,1200,10,5000,30,8,200,110,30,,,,,,,,,,,,,,,0.0,0.0,0.009689,10.71,3668,CH2,v1,
14671,20241203,27,Cs0.1FA0.9PbI2.8Br0.2,1.5,MACl,2.5,,,,,Me-4PACz,0.33,,,,,,,,,1200,10,5000,30,8,200,110,30,,,,,,,,,,,,,,,0.0,0.0,0.006049,1.7685,3668,CH3,v1,
14672,20241203,27,Cs0.1FA0.9PbI2.8Br0.2,1.5,MACl,2.5,,,,,Me-4PACz,0.33,,,,,,,,,1200,10,5000,30,8,200,110,30,,,,,,,,,,,,,,,0.0,0.0,0.0,-7.5e-07,3668,CH4,v1,
14673,20241203,27,Cs0.1FA0.9PbI2.8Br0.2,1.5,MACl,0.3,,,,,Me-4PACz,0.33,,,,,,,,,1200,10,5000,30,8,200,110,30,,,,,,,,,,,,,,,17.623,83.641,1.0107,20.848,3669,CH1,v1,
14674,20241203,27,Cs0.1FA0.9PbI2.8Br0.2,1.5,MACl,0.3,,,,,Me-4PACz,0.33,,,,,,,,,1200,10,5000,30,8,200,110,30,,,,,,,,,,,,,,,16.072,79.173,1.0031,20.238,3669,CH2,v1,
14675,20241203,27,Cs0.1FA0.9PbI2.8Br0.2,1.5,MACl,0.3,,,,,Me-4PACz,0.33,,,,,,,,,1200,10,5000,30,8,200,110,30,,,,,,,,,,,,,,,17.027,80.64,0.99823,21.152,3669,CH3,v1,
14676,20241203,27,Cs0.1FA0.9PbI2.8Br0.2,1.5,MACl,0.3,,,,,Me-4PACz,0.33,,,,,,,,,1200,10,5000,30,8,200,110,30,,,,,,,,,,,,,,,0.0,0.0,0.072743,1.99e-07,3669,CH4,v1,
14677,20241203,27,Cs0.1FA0.9PbI2.8Br0.2,1.5,MACl,0.3,,,,,Me-4PACz,0.33,,,,,,,,,1200,10,5000,30,8,200,110,30,,,,,,,,,,,,,,,0.88071,871.04,0.008927,11.326,3670,CH1,v1,
14678,20241203,27,Cs0.1FA0.9PbI2.8Br0.2,1.5,MACl,0.3,,,,,Me-4PACz,0.33,,,,,,,,,1200,10,5000,30,8,200,110,30,,,,,,,,,,,,,,,0.068056,116.68,0.006413,9.0951,3670,CH2,v1,
14679,20241203,27,Cs0.1FA0.9PbI2.8Br0.2,1.5,MACl,0.3,,,,,Me-4PACz,0.33,,,,,,,,,1200,10,5000,30,8,200,110,30,,,,,,,,,,,,,,,0.85142,105.21,0.052315,15.469,3670,CH3,v1,
14680,20241203,27,Cs0.1FA0.9PbI2.8Br0.2,1.5,MACl,0.3,,,,,Me-4PACz,0.33,,,,,,,,,1200,10,5000,30,8,200,110,30,,,,,,,,,,,,,,,3.58e-08,1.68e+49,0.0,-1.43e-07,3670,CH4,v1,
14681,20241203,27,Cs0.1FA0.9PbI2.8Br0.2,1.5,MACl,0.3,,,,,Me-4PACz,0.33,,,,,,,,,1200,10,5000,30,8,200,110,30,,,,,,,,,,,,,,,14.614,74.206,1.0232,19.247,3671,CH1,v1,
14682,20241203,27,Cs0.1FA0.9PbI2.8Br0.2,1.5,MACl,0.3,,,,,Me-4PACz,0.33,,,,,,,,,1200,10,5000,30,8,200,110,30,,,,,,,,,,,,,,,11.007,59.472,1.0142,18.249,3671,CH2,v1,
14683,20241203,27,Cs0.1FA0.9PbI2.8Br0.2,1.5,MACl,0.3,,,,,Me-4PACz,0.33,,,,,,,,,1200,10,5000,30,8,200,110,30,,,,,,,,,,,,,,,14.983,75.575,1.0241,19.358,3671,CH3,v1,
14684,20241203,27,Cs0.1FA0.9PbI2.8Br0.2,1.5,MACl,0.3,,,,,Me-4PACz,0.33,,,,,,,,,1200,10,5000,30,8,200,110,30,,,,,,,,,,,,,,,0.0,0.0,0.0,-1.31e-06,3671,CH4,v1,
14685,20241203,27,Cs0.1FA0.9PbI2.8Br0.2,1.5,MACl,0.3,,,,,Me-4PACz,0.33,,,,,,,,,1200,10,5000,30,8,200,110,30,,,,,,,,,,,,,,,17.377,81.894,1.0138,20.929,3672,CH1,v1,
14686,20241203,27,Cs0.1FA0.9PbI2.8Br0.2,1.5,MACl,0.3,,,,,Me-4PACz,0.33,,,,,,,,,1200,10,5000,30,8,200,110,30,,,,,,,,,,,,,,,15.053,75.711,1.0106,19.674,3672,CH2,v1,
14687,20241203,27,Cs0.1FA0.9PbI2.8Br0.2,1.5,MACl,0.3,,,,,Me-4PACz,0.33,,,,,,,,,1200,10,5000,30,8,200,110,30,,,,,,,,,,,,,,,16.234,77.531,1.0192,20.544,3672,CH3,v1,
14688,20241203,27,Cs0.1FA0.9PbI2.8Br0.2,1.5,MACl,0.3,,,,,Me-4PACz,0.33,,,,,,,,,1200,10,5000,30,8,200,110,30,,,,,,,,,,,,,,,2.05e-06,34.416,0.63414,9.41e-06,3672,CH4,v1,
14689,20241203,27,Cs0.1FA0.9PbI2.8Br0.2,1.5,MACl,2.5,,,,,Me-4PACz,0.33,,,,,,,,,1200,10,5000,30,8,200,110,30,,,,,,,,,,,,,,,0.0,0.0,0.0,-3.33e-08,3673,CH1,v1,
14690,20241203,27,Cs0.1FA0.9PbI2.8Br0.2,1.5,MACl,2.5,,,,,Me-4PACz,0.33,,,,,,,,,1200,10,5000,30,8,200,110,30,,,,,,,,,,,,,,,0.0,0.0,-0.018562,-2.75e-08,3673,CH2,v1,
14691,20241203,27,Cs0.1FA0.9PbI2.8Br0.2,1.5,MACl,2.5,,,,,Me-4PACz,0.33,,,,,,,,,1200,10,5000,30,8,200,110,30,,,,,,,,,,,,,,,0.0,0.0,0.0,-4.35e-08,3673,CH3,v1,
14692,20241203,27,Cs0.1FA0.9PbI2.8Br0.2,1.5,MACl,2.5,,,,,Me-4PACz,0.33,,,,,,,,,1200,10,5000,30,8,200,110,30,,,,,,,,,,,,,,,0.0,0.0,-0.092597,-7.95e-08,3673,CH4,v1,
14693,20241203,27,Cs0.1FA0.9PbI2.8Br0.2,1.5,MACl,2.5,,,,,Me-4PACz,0.33,,,,,,,,,1200,10,5000,30,8,200,110,30,,,,,,,,,,,,,,,9.7141,53.441,0.98319,18.488,3674,CH1,v1,
14694,20241203,27,Cs0.1FA0.9PbI2.8Br0.2,1.5,MACl,2.5,,,,,Me-4PACz,0.33,,,,,,,,,1200,10,5000,30,8,200,110,30,,,,,,,,,,,,,,,2.1695,202.27,0.055898,19.188,3674,CH2,v1,
14695,20241203,27,Cs0.1FA0.9PbI2.8Br0.2,1.5,MACl,2.5,,,,,Me-4PACz,0.33,,,,,,,,,1200,10,5000,30,8,200,110,30,,,,,,,,,,,,,,,7.0182,40.72,0.93807,18.373,3674,CH3,v1,
14696,20241203,27,Cs0.1FA0.9PbI2.8Br0.2,1.5,MACl,2.5,,,,,Me-4PACz,0.33,,,,,,,,,1200,10,5000,30,8,200,110,30,,,,,,,,,,,,,,,2.5e-06,13.193,0.69831,2.72e-05,3674,CH4,v1,
14697,20241203,27,Cs0.1FA0.9PbI2.8Br0.2,1.5,MACl,2.5,,,,,Me-4PACz,0.33,,,,,,,,,1200,10,5000,30,8,200,110,30,,,,,,,,,,,,,,,16.996,87.172,0.98403,19.814,3675,CH1,v1,
14698,20241203,27,Cs0.1FA0.9PbI2.8Br0.2,1.5,MACl,2.5,,,,,Me-4PACz,0.33,,,,,,,,,1200,10,5000,30,8,200,110,30,,,,,,,,,,,,,,,16.115,84.768,0.99805,19.048,3675,CH2,v1,
14699,20241203,27,Cs0.1FA0.9PbI2.8Br0.2,1.5,MACl,2.5,,,,,Me-4PACz,0.33,,,,,,,,,1200,10,5000,30,8,200,110,30,,,,,,,,,,,,,,,16.03,81.188,1.0017,19.71,3675,CH3,v1,
14700,20241203,27,Cs0.1FA0.9PbI2.8Br0.2,1.5,MACl,2.5,,,,,Me-4PACz,0.33,,,,,,,,,1200,10,5000,30,8,200,110,30,,,,,,,,,,,,,,,6.81e-07,27.517,0.42945,5.77e-06,3675,CH4,v1,
14701,20241203,27,Cs0.1FA0.9PbI2.8Br0.2,1.5,MACl,2.5,,,,,Me-4PACz,0.33,,,,,,,,,1200,10,5000,30,8,200,110,30,,,,,,,,,,,,,,,3.6647,60670.0,1.1265,5.362,3676,CH1,v1,
14702,20241203,27,Cs0.1FA0.9PbI2.8Br0.2,1.5,MACl,2.5,,,,,Me-4PACz,0.33,,,,,,,,,1200,10,5000,30,8,200,110,30,,,,,,,,,,,,,,,7.2796,39.876,0.98174,18.595,3676,CH2,v1,
14703,20241203,27,Cs0.1FA0.9PbI2.8Br0.2,1.5,MACl,2.5,,,,,Me-4PACz,0.33,,,,,,,,,1200,10,5000,30,8,200,110,30,,,,,,,,,,,,,,,0.0,0.0,0.068499,17.805,3676,CH3,v1,
14704,20241203,27,Cs0.1FA0.9PbI2.8Br0.2,1.5,MACl,2.5,,,,,Me-4PACz,0.33,,,,,,,,,1200,10,5000,30,8,200,110,30,,,,,,,,,,,,,,,7.03e-06,67.208,0.64929,1.61e-05,3676,CH4,v1,
14705,20241203,27,Cs0.1FA0.9PbI2.8Br0.2,1.5,MACl,5.0,,,,,Me-4PACz,0.33,,,,,,,,,1200,10,5000,30,8,200,110,30,,,,,,,,,,,,,,,0.0,0.0,0.18349,17.641,3677,CH1,v1,
14706,20241203,27,Cs0.1FA0.9PbI2.8Br0.2,1.5,MACl,5.0,,,,,Me-4PACz,0.33,,,,,,,,,1200,10,5000,30,8,200,110,30,,,,,,,,,,,,,,,0.23557,438.46,0.006423,8.3645,3677,CH2,v1,
14707,20241203,27,Cs0.1FA0.9PbI2.8Br0.2,1.5,MACl,5.0,,,,,Me-4PACz,0.33,,,,,,,,,1200,10,5000,30,8,200,110,30,,,,,,,,,,,,,,,0.0,0.0,0.025717,15.613,3677,CH3,v1,
14708,20241203,27,Cs0.1FA0.9PbI2.8Br0.2,1.5,MACl,5.0,,,,,Me-4PACz,0.33,,,,,,,,,1200,10,5000,30,8,200,110,30,,,,,,,,,,,,,,,8.61e-07,5.38e+50,0.0,1.07e-07,3677,CH4,v1,
14709,20241203,27,Cs0.1FA0.9PbI2.8Br0.2,1.5,MACl,5.0,,,,,Me-4PACz,0.33,,,,,,,,,1200,10,5000,30,8,200,110,30,,,,,,,,,,,,,,,13.492,71.919,0.99383,18.877,3678,CH1,v1,
14710,20241203,27,Cs0.1FA0.9PbI2.8Br0.2,1.5,MACl,5.0,,,,,Me-4PACz,0.33,,,,,,,,,1200,10,5000,30,8,200,110,30,,,,,,,,,,,,,,,0.0,0.0,0.066296,16.513,3678,CH2,v1,
14711,20241203,27,Cs0.1FA0.9PbI2.8Br0.2,1.5,MACl,5.0,,,,,Me-4PACz,0.33,,,,,,,,,1200,10,5000,30,8,200,110,30,,,,,,,,,,,,,,,7.993,484.89,0.080809,20.399,3678,CH3,v1,
14712,20241203,27,Cs0.1FA0.9PbI2.8Br0.2,1.5,MACl,5.0,,,,,Me-4PACz,0.33,,,,,,,,,1200,10,5000,30,8,200,110,30,,,,,,,,,,,,,,,1.14e-06,56.081,0.50083,4.05e-06,3678,CH4,v1,
14713,20241203,27,Cs0.1FA0.9PbI2.8Br0.2,1.5,MACl,5.0,,,,,Me-4PACz,0.33,,,,,,,,,1200,10,5000,30,8,200,110,30,,,,,,,,,,,,,,,15.341,79.352,1.0089,19.163,3679,CH1,v1,
14714,20241203,27,Cs0.1FA0.9PbI2.8Br0.2,1.5,MACl,5.0,,,,,Me-4PACz,0.33,,,,,,,,,1200,10,5000,30,8,200,110,30,,,,,,,,,,,,,,,8.0725,45.898,0.98794,17.803,3679,CH2,v1,
14715,20241203,27,Cs0.1FA0.9PbI2.8Br0.2,1.5,MACl,5.0,,,,,Me-4PACz,0.33,,,,,,,,,1200,10,5000,30,8,200,110,30,,,,,,,,,,,,,,,11.013,59.602,1.0198,18.119,3679,CH3,v1,
14716,20241203,27,Cs0.1FA0.9PbI2.8Br0.2,1.5,MACl,5.0,,,,,Me-4PACz,0.33,,,,,,,,,1200,10,5000,30,8,200,110,30,,,,,,,,,,,,,,,0.0,0.0,0.0,1.5312,3679,CH4,v1,
14717,20241203,27,Cs0.1FA0.9PbI2.8Br0.2,1.5,MACl,5.0,,,,,Me-4PACz,0.33,,,,,,,,,1200,10,5000,30,8,200,110,30,,,,,,,,,,,,,,,16.595,85.59,0.99516,19.484,3680,CH1,v1,
14718,20241203,27,Cs0.1FA0.9PbI2.8Br0.2,1.5,MACl,5.0,,,,,Me-4PACz,0.33,,,,,,,,,1200,10,5000,30,8,200,110,30,,,,,,,,,,,,,,,11.418,65.576,0.98399,17.695,3680,CH2,v1,
14719,20241203,27,Cs0.1FA0.9PbI2.8Br0.2,1.5,MACl,5.0,,,,,Me-4PACz,0.33,,,,,,,,,1200,10,5000,30,8,200,110,30,,,,,,,,,,,,,,,0.81528,78.874,0.054329,19.026,3680,CH3,v1,
14720,20241203,27,Cs0.1FA0.9PbI2.8Br0.2,1.5,MACl,5.0,,,,,Me-4PACz,0.33,,,,,,,,,1200,10,5000,30,8,200,110,30,,,,,,,,,,,,,,,7.32e-06,7.07e+47,0.0,0.00069048,3680,CH4,v1,
14721,20241204,28,Cs0.1FA0.9PbI2.8Br0.2,1.5,PEAI,0.04,,,,,Me-4PACz,0.33,,,,,,,,,1200,10,5000,30,8,200,110,30,,,,,,,,,,,,,,,1.67e-06,25.592,0.71657,9.08e-06,3681,CH1,v1,
14722,20241204,28,Cs0.1FA0.9PbI2.8Br0.2,1.5,PEAI,0.04,,,,,Me-4PACz,0.33,,,,,,,,,1200,10,5000,30,8,200,110,30,,,,,,,,,,,,,,,15.512,75.013,1.0928,18.923,3681,CH2,v1,
14723,20241204,28,Cs0.1FA0.9PbI2.8Br0.2,1.5,PEAI,0.04,,,,,Me-4PACz,0.33,,,,,,,,,1200,10,5000,30,8,200,110,30,,,,,,,,,,,,,,,3.338,28.094,0.62589,18.984,3681,CH3,v1,
14724,20241204,28,Cs0.1FA0.9PbI2.8Br0.2,1.5,PEAI,0.04,,,,,Me-4PACz,0.33,,,,,,,,,1200,10,5000,30,8,200,110,30,,,,,,,,,,,,,,,15.778,75.523,1.093,19.114,3681,CH4,v1,
14725,20241204,28,Cs0.1FA0.9PbI2.8Br0.2,1.5,PEAI,0.04,,,,,Me-4PACz,0.33,,,,,,,,,1200,10,5000,30,8,200,110,30,,,,,,,,,,,,,,,0.0,0.0,0.0,-2.05e-06,3682,CH1,v1,
14726,20241204,28,Cs0.1FA0.9PbI2.8Br0.2,1.5,PEAI,0.04,,,,,Me-4PACz,0.33,,,,,,,,,1200,10,5000,30,8,200,110,30,,,,,,,,,,,,,,,2.3849,1377.1,0.015612,11.093,3682,CH2,v1,
14727,20241204,28,Cs0.1FA0.9PbI2.8Br0.2,1.5,PEAI,0.04,,,,,Me-4PACz,0.33,,,,,,,,,1200,10,5000,30,8,200,110,30,,,,,,,,,,,,,,,0.66132,33.472,0.11937,16.551,3682,CH3,v1,
14728,20241204,28,Cs0.1FA0.9PbI2.8Br0.2,1.5,PEAI,0.04,,,,,Me-4PACz,0.33,,,,,,,,,1200,10,5000,30,8,200,110,30,,,,,,,,,,,,,,,15.968,75.682,1.0908,19.342,3682,CH4,v1,
14729,20241204,28,Cs0.1FA0.9PbI2.8Br0.2,1.5,PEAI,0.04,,,,,Me-4PACz,0.33,,,,,,,,,1200,10,5000,30,8,200,110,30,,,,,,,,,,,,,,,1.1e-06,24.3,0.71929,6.32e-06,3683,CH1,v1,
14730,20241204,28,Cs0.1FA0.9PbI2.8Br0.2,1.5,PEAI,0.04,,,,,Me-4PACz,0.33,,,,,,,,,1200,10,5000,30,8,200,110,30,,,,,,,,,,,,,,,15.998,75.505,1.0933,19.379,3683,CH2,v1,
14731,20241204,28,Cs0.1FA0.9PbI2.8Br0.2,1.5,PEAI,0.04,,,,,Me-4PACz,0.33,,,,,,,,,1200,10,5000,30,8,200,110,30,,,,,,,,,,,,,,,15.602,75.739,1.0898,18.902,3683,CH3,v1,
14732,20241204,28,Cs0.1FA0.9PbI2.8Br0.2,1.5,PEAI,0.04,,,,,Me-4PACz,0.33,,,,,,,,,1200,10,5000,30,8,200,110,30,,,,,,,,,,,,,,,16.047,75.205,1.0863,19.644,3683,CH4,v1,
14733,20241204,28,Cs0.1FA0.9PbI2.8Br0.2,1.5,PEAI,0.04,,,,,Me-4PACz,0.33,,,,,,,,,1200,10,5000,30,8,200,110,30,,,,,,,,,,,,,,,6.95e-07,24.93,0.71562,3.9e-06,3684,CH1,v1,
14734,20241204,28,Cs0.1FA0.9PbI2.8Br0.2,1.5,PEAI,0.04,,,,,Me-4PACz,0.33,,,,,,,,,1200,10,5000,30,8,200,110,30,,,,,,,,,,,,,,,10.198,49.499,1.0551,19.527,3684,CH2,v1,
14735,20241204,28,Cs0.1FA0.9PbI2.8Br0.2,1.5,PEAI,0.04,,,,,Me-4PACz,0.33,,,,,,,,,1200,10,5000,30,8,200,110,30,,,,,,,,,,,,,,,14.896,74.085,1.0901,18.445,3684,CH3,v1,
14736,20241204,28,Cs0.1FA0.9PbI2.8Br0.2,1.5,PEAI,0.04,,,,,Me-4PACz,0.33,,,,,,,,,1200,10,5000,30,8,200,110,30,,,,,,,,,,,,,,,16.098,75.307,1.0926,19.565,3684,CH4,v1,
14737,20241204,28,Cs0.1FA0.9PbI2.8Br0.2,1.5,PEAI,1.0,,,,,Me-4PACz,0.33,,,,,,,,,1200,10,5000,30,8,200,110,30,,,,,,,,,,,,,,,1.09e-06,24.717,0.70864,6.23e-06,3685,CH1,v1,
14738,20241204,28,Cs0.1FA0.9PbI2.8Br0.2,1.5,PEAI,1.0,,,,,Me-4PACz,0.33,,,,,,,,,1200,10,5000,30,8,200,110,30,,,,,,,,,,,,,,,15.074,70.576,1.076,19.849,3685,CH2,v1,
14739,20241204,28,Cs0.1FA0.9PbI2.8Br0.2,1.5,PEAI,1.0,,,,,Me-4PACz,0.33,,,,,,,,,1200,10,5000,30,8,200,110,30,,,,,,,,,,,,,,,14.275,68.944,1.0746,19.268,3685,CH3,v1,
14740,20241204,28,Cs0.1FA0.9PbI2.8Br0.2,1.5,PEAI,1.0,,,,,Me-4PACz,0.33,,,,,,,,,1200,10,5000,30,8,200,110,30,,,,,,,,,,,,,,,14.018,66.332,1.0744,19.671,3685,CH4,v1,
14741,20241204,28,Cs0.1FA0.9PbI2.8Br0.2,1.5,PEAI,1.0,,,,,Me-4PACz,0.33,,,,,,,,,1200,10,5000,30,8,200,110,30,,,,,,,,,,,,,,,1.25e-06,25.636,0.67119,7.24e-06,3686,CH1,v1,
14742,20241204,28,Cs0.1FA0.9PbI2.8Br0.2,1.5,PEAI,1.0,,,,,Me-4PACz,0.33,,,,,,,,,1200,10,5000,30,8,200,110,30,,,,,,,,,,,,,,,14.244,65.502,1.0443,20.823,3686,CH2,v1,
14743,20241204,28,Cs0.1FA0.9PbI2.8Br0.2,1.5,PEAI,1.0,,,,,Me-4PACz,0.33,,,,,,,,,1200,10,5000,30,8,200,110,30,,,,,,,,,,,,,,,5.92,33.113,0.87671,20.393,3686,CH3,v1,
14744,20241204,28,Cs0.1FA0.9PbI2.8Br0.2,1.5,PEAI,1.0,,,,,Me-4PACz,0.33,,,,,,,,,1200,10,5000,30,8,200,110,30,,,,,,,,,,,,,,,13.508,62.044,1.0372,20.99,3686,CH4,v1,
14745,20241204,28,Cs0.1FA0.9PbI2.8Br0.2,1.5,PEAI,1.0,,,,,Me-4PACz,0.33,,,,,,,,,1200,10,5000,30,8,200,110,30,,,,,,,,,,,,,,,1.22e-06,31.702,0.67035,5.75e-06,3687,CH1,v1,
14746,20241204,28,Cs0.1FA0.9PbI2.8Br0.2,1.5,PEAI,1.0,,,,,Me-4PACz,0.33,,,,,,,,,1200,10,5000,30,8,200,110,30,,,,,,,,,,,,,,,13.67,65.649,1.0446,19.935,3687,CH2,v1,
14747,20241204,28,Cs0.1FA0.9PbI2.8Br0.2,1.5,PEAI,1.0,,,,,Me-4PACz,0.33,,,,,,,,,1200,10,5000,30,8,200,110,30,,,,,,,,,,,,,,,13.397,66.39,1.0389,19.424,3687,CH3,v1,
14748,20241204,28,Cs0.1FA0.9PbI2.8Br0.2,1.5,PEAI,1.0,,,,,Me-4PACz,0.33,,,,,,,,,1200,10,5000,30,8,200,110,30,,,,,,,,,,,,,,,13.839,66.465,1.0377,20.064,3687,CH4,v1,
14749,20241204,28,Cs0.1FA0.9PbI2.8Br0.2,1.5,PEAI,1.0,,,,,Me-4PACz,0.33,,,,,,,,,1200,10,5000,30,8,200,110,30,,,,,,,,,,,,,,,1.04e-06,24.381,0.71155,6.01e-06,3688,CH1,v1,
14750,20241204,28,Cs0.1FA0.9PbI2.8Br0.2,1.5,PEAI,1.0,,,,,Me-4PACz,0.33,,,,,,,,,1200,10,5000,30,8,200,110,30,,,,,,,,,,,,,,,15.761,72.548,1.0974,19.797,3688,CH2,v1,
14751,20241204,28,Cs0.1FA0.9PbI2.8Br0.2,1.5,PEAI,1.0,,,,,Me-4PACz,0.33,,,,,,,,,1200,10,5000,30,8,200,110,30,,,,,,,,,,,,,,,15.423,72.473,1.0905,19.514,3688,CH3,v1,
14752,20241204,28,Cs0.1FA0.9PbI2.8Br0.2,1.5,PEAI,1.0,,,,,Me-4PACz,0.33,,,,,,,,,1200,10,5000,30,8,200,110,30,,,,,,,,,,,,,,,15.481,71.23,1.0742,20.232,3688,CH4,v1,
14753,20241204,28,Cs0.1FA0.9PbI2.8Br0.2,1.5,PEAI,2.0,,,,,Me-4PACz,0.33,,,,,,,,,1200,10,5000,30,8,200,110,30,,,,,,,,,,,,,,,0.0,0.0,0.0,-3.45e-06,3689,CH1,v1,
14754,20241204,28,Cs0.1FA0.9PbI2.8Br0.2,1.5,PEAI,2.0,,,,,Me-4PACz,0.33,,,,,,,,,1200,10,5000,30,8,200,110,30,,,,,,,,,,,,,,,9.7956,48.348,1.0218,19.829,3689,CH2,v1,
14755,20241204,28,Cs0.1FA0.9PbI2.8Br0.2,1.5,PEAI,2.0,,,,,Me-4PACz,0.33,,,,,,,,,1200,10,5000,30,8,200,110,30,,,,,,,,,,,,,,,0.0,0.0,0.004319,6.3954,3689,CH3,v1,
14756,20241204,28,Cs0.1FA0.9PbI2.8Br0.2,1.5,PEAI,2.0,,,,,Me-4PACz,0.33,,,,,,,,,1200,10,5000,30,8,200,110,30,,,,,,,,,,,,,,,15.612,72.23,1.0867,19.891,3689,CH4,v1,
14757,20241204,28,Cs0.1FA0.9PbI2.8Br0.2,1.5,PEAI,2.0,,,,,Me-4PACz,0.33,,,,,,,,,1200,10,5000,30,8,200,110,30,,,,,,,,,,,,,,,3.6688,396.24,0.92536,1.0006,3690,CH1,v1,
14758,20241204,28,Cs0.1FA0.9PbI2.8Br0.2,1.5,PEAI,2.0,,,,,Me-4PACz,0.33,,,,,,,,,1200,10,5000,30,8,200,110,30,,,,,,,,,,,,,,,14.881,70.998,1.0459,20.041,3690,CH2,v1,
14759,20241204,28,Cs0.1FA0.9PbI2.8Br0.2,1.5,PEAI,2.0,,,,,Me-4PACz,0.33,,,,,,,,,1200,10,5000,30,8,200,110,30,,,,,,,,,,,,,,,6.6917,36.265,0.95619,19.298,3690,CH3,v1,
14760,20241204,28,Cs0.1FA0.9PbI2.8Br0.2,1.5,PEAI,2.0,,,,,Me-4PACz,0.33,,,,,,,,,1200,10,5000,30,8,200,110,30,,,,,,,,,,,,,,,14.025,70.847,1.0613,18.653,3690,CH4,v1,
14761,20241204,28,Cs0.1FA0.9PbI2.8Br0.2,1.5,PEAI,2.0,,,,,Me-4PACz,0.33,,,,,,,,,1200,10,5000,30,8,200,110,30,,,,,,,,,,,,,,,0.0,0.0,0.0,-1.29e-06,3691,CH1,v1,
14762,20241204,28,Cs0.1FA0.9PbI2.8Br0.2,1.5,PEAI,2.0,,,,,Me-4PACz,0.33,,,,,,,,,1200,10,5000,30,8,200,110,30,,,,,,,,,,,,,,,11.317,54.031,1.0237,20.462,3691,CH2,v1,
14763,20241204,28,Cs0.1FA0.9PbI2.8Br0.2,1.5,PEAI,2.0,,,,,Me-4PACz,0.33,,,,,,,,,1200,10,5000,30,8,200,110,30,,,,,,,,,,,,,,,14.478,69.565,1.0592,19.648,3691,CH3,v1,
14764,20241204,28,Cs0.1FA0.9PbI2.8Br0.2,1.5,PEAI,2.0,,,,,Me-4PACz,0.33,,,,,,,,,1200,10,5000,30,8,200,110,30,,,,,,,,,,,,,,,0.40142,28996.0,0.71242,1.9433,3691,CH4,v1,
14765,20241204,28,Cs0.1FA0.9PbI2.8Br0.2,1.5,PEAI,2.0,,,,,Me-4PACz,0.33,,,,,,,,,1200,10,5000,30,8,200,110,30,,,,,,,,,,,,,,,0.0,0.0,-0.087095,-0.23789,3692,CH1,v1,
14766,20241204,28,Cs0.1FA0.9PbI2.8Br0.2,1.5,PEAI,2.0,,,,,Me-4PACz,0.33,,,,,,,,,1200,10,5000,30,8,200,110,30,,,,,,,,,,,,,,,0.96709,25.205,0.20418,18.792,3692,CH2,v1,
14767,20241204,28,Cs0.1FA0.9PbI2.8Br0.2,1.5,PEAI,2.0,,,,,Me-4PACz,0.33,,,,,,,,,1200,10,5000,30,8,200,110,30,,,,,,,,,,,,,,,11.848,62.261,1.067,17.835,3692,CH3,v1,
