Repository: MI-Materials-Intelligence/Recipe-Language-Model

# Learning Layer

## Overview

In the learning layer, the formulas and parameters are encoded and then tokenised into recipes as inputs. Through atomic skills of data extraction, cleaning, and matching, these data are organised into standardised datasets, providing the basis for RLM training and iterative recipe refinement.

Key Atomic Skills:
- **Cleaning**: Preprocessing and outlier cleaning
- **Matching**: Matching data pairs based on variables
- **Extraction**: Data extraction from robotic boxes

File: seven_ai_layers_robotics/learning/data/data50764_from_db.csv (part 59 of 253)
No,date,rank,Formula PVK,Concentration PVK,Formula Additive 1,Concentration Additive 1,Formula Additive 2,Concentration Additive 2,Formula Additive 3,Concentration Additive 3,Formula SAM 1,Concentration SAM 1,Formula SAM 2,Concentration SAM 2,Formula SAM 3,Concentration SAM 3,Spin Coating Speed SAM,Spin Coating Time SAM,Annealed Temperature SAM,Annealed Time SAM,Spin Coating Speed PVK 1,Spin Coating Time PVK 1,Spin Coating Speed PVK 2,Spin Coating Time PVK 2,Antisolvent Dropping Timing,Antisolvent Volume,Annealed Temperature PVK,Annealed Time PVK,Formula Passivator 1,Concentration Passivator 1,Formula Passivator 2,Concentration Passivator 2,Formula Passivator 3,Concentration Passivator 3,Formula Passivator 4,Concentration Passivator 4,Spin Coating Speed Passivator,Spin Coating Time Passivator,Passivator Dropping Timing,Passivator Volume,Annealed Temperature Passivator,Annealed Time Passivator,PCE,FF,Voc,Jsc,Product,Channel,From,upload_time
14768,20241204,28,Cs0.1FA0.9PbI2.8Br0.2,1.5,PEAI,2.0,,,,,Me-4PACz,0.33,,,,,,,,,1200,10,5000,30,8,200,110,30,,,,,,,,,,,,,,,3.1241,100.18,0.13497,23.106,3692,CH4,v1,
14769,20241204,28,Cs0.1FA0.9PbI2.8Br0.2,1.5,PEAI,2.0,,,,,Me-4PACz,0.33,,,,,,,,,1200,10,5000,30,8,200,110,30,,,,,,,,,,,,,,,0.0,0.0,0.0,0.73058,3693,CH1,v1,
14770,20241204,28,Cs0.1FA0.9PbI2.8Br0.2,1.5,PEAI,2.0,,,,,Me-4PACz,0.33,,,,,,,,,1200,10,5000,30,8,200,110,30,,,,,,,,,,,,,,,13.003,64.208,1.0673,18.974,3693,CH2,v1,
14771,20241204,28,Cs0.1FA0.9PbI2.8Br0.2,1.5,PEAI,2.0,,,,,Me-4PACz,0.33,,,,,,,,,1200,10,5000,30,8,200,110,30,,,,,,,,,,,,,,,11.53,62.798,1.0766,17.054,3693,CH3,v1,
14772,20241204,28,Cs0.1FA0.9PbI2.8Br0.2,1.5,PEAI,2.0,,,,,Me-4PACz,0.33,,,,,,,,,1200,10,5000,30,8,200,110,30,,,,,,,,,,,,,,,15.479,72.001,1.0802,19.903,3693,CH4,v1,
14773,20241204,28,Cs0.1FA0.9PbI2.8Br0.2,1.5,PEAI,2.0,,,,,Me-4PACz,0.33,,,,,,,,,1200,10,5000,30,8,200,110,30,,,,,,,,,,,,,,,1.36e-07,39.396,0.15021,2.31e-06,3694,CH1,v1,
14774,20241204,28,Cs0.1FA0.9PbI2.8Br0.2,1.5,PEAI,2.0,,,,,Me-4PACz,0.33,,,,,,,,,1200,10,5000,30,8,200,110,30,,,,,,,,,,,,,,,0.0,0.0,0.041173,15.016,3694,CH2,v1,
14775,20241204,28,Cs0.1FA0.9PbI2.8Br0.2,1.5,PEAI,2.0,,,,,Me-4PACz,0.33,,,,,,,,,1200,10,5000,30,8,200,110,30,,,,,,,,,,,,,,,2.0071,25.95,0.42231,18.314,3694,CH3,v1,
14776,20241204,28,Cs0.1FA0.9PbI2.8Br0.2,1.5,PEAI,2.0,,,,,Me-4PACz,0.33,,,,,,,,,1200,10,5000,30,8,200,110,30,,,,,,,,,,,,,,,13.709,66.05,1.0692,19.411,3694,CH4,v1,
14777,20241204,28,Cs0.1FA0.9PbI2.8Br0.2,1.5,PEAI,2.0,,,,,Me-4PACz,0.33,,,,,,,,,1200,10,5000,30,8,200,110,30,,,,,,,,,,,,,,,1.59e-06,23.106,0.72208,9.55e-06,3695,CH1,v1,
14778,20241204,28,Cs0.1FA0.9PbI2.8Br0.2,1.5,PEAI,2.0,,,,,Me-4PACz,0.33,,,,,,,,,1200,10,5000,30,8,200,110,30,,,,,,,,,,,,,,,14.608,68.861,1.0736,19.76,3695,CH2,v1,
14779,20241204,28,Cs0.1FA0.9PbI2.8Br0.2,1.5,PEAI,2.0,,,,,Me-4PACz,0.33,,,,,,,,,1200,10,5000,30,8,200,110,30,,,,,,,,,,,,,,,8.6636,43.832,1.0157,19.46,3695,CH3,v1,
14780,20241204,28,Cs0.1FA0.9PbI2.8Br0.2,1.5,PEAI,2.0,,,,,Me-4PACz,0.33,,,,,,,,,1200,10,5000,30,8,200,110,30,,,,,,,,,,,,,,,15.002,70.161,1.0723,19.94,3695,CH4,v1,
14781,20241204,28,Cs0.1FA0.9PbI2.8Br0.2,1.5,PEAI,2.0,,,,,Me-4PACz,0.33,,,,,,,,,1200,10,5000,30,8,200,110,30,,,,,,,,,,,,,,,1.87e-06,26.168,0.72097,9.91e-06,3696,CH1,v1,
14782,20241204,28,Cs0.1FA0.9PbI2.8Br0.2,1.5,PEAI,2.0,,,,,Me-4PACz,0.33,,,,,,,,,1200,10,5000,30,8,200,110,30,,,,,,,,,,,,,,,7.9023,41.923,0.99349,18.973,3696,CH2,v1,
14783,20241204,28,Cs0.1FA0.9PbI2.8Br0.2,1.5,PEAI,2.0,,,,,Me-4PACz,0.33,,,,,,,,,1200,10,5000,30,8,200,110,30,,,,,,,,,,,,,,,10.548,56.582,1.0511,17.736,3696,CH3,v1,
14784,20241204,28,Cs0.1FA0.9PbI2.8Br0.2,1.5,PEAI,2.0,,,,,Me-4PACz,0.33,,,,,,,,,1200,10,5000,30,8,200,110,30,,,,,,,,,,,,,,,1.9623,26.609,0.39284,18.772,3696,CH4,v1,
14785,20241204,28,Cs0.1FA0.9PbI2.8Br0.2,1.5,PEAI,3.0,,,,,Me-4PACz,0.33,,,,,,,,,1200,10,5000,30,8,200,110,30,,,,,,,,,,,,,,,1.65e-06,25.66,0.72485,8.85e-06,3697,CH1,v1,
14786,20241204,28,Cs0.1FA0.9PbI2.8Br0.2,1.5,PEAI,3.0,,,,,Me-4PACz,0.33,,,,,,,,,1200,10,5000,30,8,200,110,30,,,,,,,,,,,,,,,3.0216,25.092,0.60053,20.052,3697,CH2,v1,
14787,20241204,28,Cs0.1FA0.9PbI2.8Br0.2,1.5,PEAI,3.0,,,,,Me-4PACz,0.33,,,,,,,,,1200,10,5000,30,8,200,110,30,,,,,,,,,,,,,,,14.803,70.278,1.0749,19.597,3697,CH3,v1,
14788,20241204,28,Cs0.1FA0.9PbI2.8Br0.2,1.5,PEAI,3.0,,,,,Me-4PACz,0.33,,,,,,,,,1200,10,5000,30,8,200,110,30,,,,,,,,,,,,,,,13.107,62.463,1.0623,19.753,3697,CH4,v1,
14789,20241204,28,Cs0.1FA0.9PbI2.8Br0.2,1.5,PEAI,3.0,,,,,Me-4PACz,0.33,,,,,,,,,1200,10,5000,30,8,200,110,30,,,,,,,,,,,,,,,4.13e-06,29.81,0.72341,1.92e-05,3698,CH1,v1,
14790,20241204,28,Cs0.1FA0.9PbI2.8Br0.2,1.5,PEAI,3.0,,,,,Me-4PACz,0.33,,,,,,,,,1200,10,5000,30,8,200,110,30,,,,,,,,,,,,,,,15.236,70.465,1.0812,19.999,3698,CH2,v1,
14791,20241204,28,Cs0.1FA0.9PbI2.8Br0.2,1.5,PEAI,3.0,,,,,Me-4PACz,0.33,,,,,,,,,1200,10,5000,30,8,200,110,30,,,,,,,,,,,,,,,15.071,72.016,1.0792,19.391,3698,CH3,v1,
14792,20241204,28,Cs0.1FA0.9PbI2.8Br0.2,1.5,PEAI,3.0,,,,,Me-4PACz,0.33,,,,,,,,,1200,10,5000,30,8,200,110,30,,,,,,,,,,,,,,,13.869,69.062,1.0713,18.746,3698,CH4,v1,
14793,20241204,28,Cs0.1FA0.9PbI2.8Br0.2,1.5,PEAI,3.0,,,,,Me-4PACz,0.33,,,,,,,,,1200,10,5000,30,8,200,110,30,,,,,,,,,,,,,,,0.00055935,3.22e+50,0.0,-0.00011574,3699,CH1,v1,
14794,20241204,28,Cs0.1FA0.9PbI2.8Br0.2,1.5,PEAI,3.0,,,,,Me-4PACz,0.33,,,,,,,,,1200,10,5000,30,8,200,110,30,,,,,,,,,,,,,,,0.0,0.0,0.043943,16.062,3699,CH2,v1,
14795,20241204,28,Cs0.1FA0.9PbI2.8Br0.2,1.5,PEAI,3.0,,,,,Me-4PACz,0.33,,,,,,,,,1200,10,5000,30,8,200,110,30,,,,,,,,,,,,,,,0.048293,183.82,0.003848,6.8284,3699,CH3,v1,
14796,20241204,28,Cs0.1FA0.9PbI2.8Br0.2,1.5,PEAI,3.0,,,,,Me-4PACz,0.33,,,,,,,,,1200,10,5000,30,8,200,110,30,,,,,,,,,,,,,,,0.48076,464.17,0.009597,10.792,3699,CH4,v1,
14797,20241204,28,Cs0.1FA0.9PbI2.8Br0.2,1.5,PEAI,3.0,,,,,Me-4PACz,0.33,,,,,,,,,1200,10,5000,30,8,200,110,30,,,,,,,,,,,,,,,4.51e-05,3.16e+48,0.0,0.00095273,3700,CH1,v1,
14798,20241204,28,Cs0.1FA0.9PbI2.8Br0.2,1.5,PEAI,3.0,,,,,Me-4PACz,0.33,,,,,,,,,1200,10,5000,30,8,200,110,30,,,,,,,,,,,,,,,12.39,60.328,1.0734,19.132,3700,CH2,v1,
14799,20241204,28,Cs0.1FA0.9PbI2.8Br0.2,1.5,PEAI,3.0,,,,,Me-4PACz,0.33,,,,,,,,,1200,10,5000,30,8,200,110,30,,,,,,,,,,,,,,,14.402,70.675,1.0803,18.863,3700,CH3,v1,
14800,20241204,28,Cs0.1FA0.9PbI2.8Br0.2,1.5,PEAI,3.0,,,,,Me-4PACz,0.33,,,,,,,,,1200,10,5000,30,8,200,110,30,,,,,,,,,,,,,,,13.625,67.997,1.075,18.639,3700,CH4,v1,
14801,20241204,28,Cs0.1FA0.9PbI2.8Br0.2,1.5,PEAI,3.0,,,,,Me-4PACz,0.33,,,,,,,,,1200,10,5000,30,8,200,110,30,,,,,,,,,,,,,,,1.6778,81.409,0.95605,2.1557,3701,CH1,v1,
14802,20241204,28,Cs0.1FA0.9PbI2.8Br0.2,1.5,PEAI,3.0,,,,,Me-4PACz,0.33,,,,,,,,,1200,10,5000,30,8,200,110,30,,,,,,,,,,,,,,,14.373,69.007,1.0812,19.263,3701,CH2,v1,
14803,20241204,28,Cs0.1FA0.9PbI2.8Br0.2,1.5,PEAI,3.0,,,,,Me-4PACz,0.33,,,,,,,,,1200,10,5000,30,8,200,110,30,,,,,,,,,,,,,,,13.467,67.952,1.0772,18.398,3701,CH3,v1,
14804,20241204,28,Cs0.1FA0.9PbI2.8Br0.2,1.5,PEAI,3.0,,,,,Me-4PACz,0.33,,,,,,,,,1200,10,5000,30,8,200,110,30,,,,,,,,,,,,,,,12.667,61.939,1.0704,19.106,3701,CH4,v1,
14805,20241204,28,Cs0.1FA0.9PbI2.8Br0.2,1.5,PEAI,3.0,,,,,Me-4PACz,0.33,,,,,,,,,1200,10,5000,30,8,200,110,30,,,,,,,,,,,,,,,0.085681,1.77e+48,0.0,3.2202,3702,CH1,v1,
14806,20241204,28,Cs0.1FA0.9PbI2.8Br0.2,1.5,PEAI,3.0,,,,,Me-4PACz,0.33,,,,,,,,,1200,10,5000,30,8,200,110,30,,,,,,,,,,,,,,,14.246,65.807,1.0624,20.377,3702,CH2,v1,
14807,20241204,28,Cs0.1FA0.9PbI2.8Br0.2,1.5,PEAI,3.0,,,,,Me-4PACz,0.33,,,,,,,,,1200,10,5000,30,8,200,110,30,,,,,,,,,,,,,,,11.247,54.609,1.0332,19.934,3702,CH3,v1,
14808,20241204,28,Cs0.1FA0.9PbI2.8Br0.2,1.5,PEAI,3.0,,,,,Me-4PACz,0.33,,,,,,,,,1200,10,5000,30,8,200,110,30,,,,,,,,,,,,,,,13.749,63.325,1.0558,20.564,3702,CH4,v1,
14809,20241204,28,Cs0.1FA0.9PbI2.8Br0.2,1.5,PEAI,3.0,,,,,Me-4PACz,0.33,,,,,,,,,1200,10,5000,30,8,200,110,30,,,,,,,,,,,,,,,10.732,54.967,1.0766,18.135,3703,CH1,v1,
14810,20241204,28,Cs0.1FA0.9PbI2.8Br0.2,1.5,PEAI,3.0,,,,,Me-4PACz,0.33,,,,,,,,,1200,10,5000,30,8,200,110,30,,,,,,,,,,,,,,,13.703,66.326,1.0665,19.372,3703,CH2,v1,
14811,20241204,28,Cs0.1FA0.9PbI2.8Br0.2,1.5,PEAI,3.0,,,,,Me-4PACz,0.33,,,,,,,,,1200,10,5000,30,8,200,110,30,,,,,,,,,,,,,,,13.439,66.952,1.0611,18.917,3703,CH3,v1,
14812,20241204,28,Cs0.1FA0.9PbI2.8Br0.2,1.5,PEAI,3.0,,,,,Me-4PACz,0.33,,,,,,,,,1200,10,5000,30,8,200,110,30,,,,,,,,,,,,,,,14.035,67.543,1.0586,19.629,3703,CH4,v1,
14813,20241204,28,Cs0.1FA0.9PbI2.8Br0.2,1.5,PEAI,3.0,,,,,Me-4PACz,0.33,,,,,,,,,1200,10,5000,30,8,200,110,30,,,,,,,,,,,,,,,11.207,52.807,1.1106,19.109,3704,CH1,v1,
14814,20241204,28,Cs0.1FA0.9PbI2.8Br0.2,1.5,PEAI,3.0,,,,,Me-4PACz,0.33,,,,,,,,,1200,10,5000,30,8,200,110,30,,,,,,,,,,,,,,,14.957,69.958,1.1071,19.311,3704,CH2,v1,
14815,20241204,28,Cs0.1FA0.9PbI2.8Br0.2,1.5,PEAI,3.0,,,,,Me-4PACz,0.33,,,,,,,,,1200,10,5000,30,8,200,110,30,,,,,,,,,,,,,,,14.758,70.672,1.0975,19.028,3704,CH3,v1,
14816,20241204,28,Cs0.1FA0.9PbI2.8Br0.2,1.5,PEAI,3.0,,,,,Me-4PACz,0.33,,,,,,,,,1200,10,5000,30,8,200,110,30,,,,,,,,,,,,,,,14.931,70.05,1.0814,19.71,3704,CH4,v1,
14817,20241204,28,Cs0.05MA0.16FA0.79PbI2.9Br0.1,1.73,PEAI,0.04,,,,,Me-4PACz,0.33,,,,,,,,,1000,10,5000,30,6,160,110,25,,,,,,,,,,,,,,,0.0,0.0,0.090337,-0.00010246,3705,CH1,v1,
14818,20241204,28,Cs0.05MA0.16FA0.79PbI2.9Br0.1,1.73,PEAI,0.04,,,,,Me-4PACz,0.33,,,,,,,,,1000,10,5000,30,6,160,110,25,,,,,,,,,,,,,,,16.469,74.041,1.086,20.481,3705,CH2,v1,
14819,20241204,28,Cs0.05MA0.16FA0.79PbI2.9Br0.1,1.73,PEAI,0.04,,,,,Me-4PACz,0.33,,,,,,,,,1000,10,5000,30,6,160,110,25,,,,,,,,,,,,,,,3.5181,28.009,0.64434,19.494,3705,CH3,v1,
14820,20241204,28,Cs0.05MA0.16FA0.79PbI2.9Br0.1,1.73,PEAI,0.04,,,,,Me-4PACz,0.33,,,,,,,,,1000,10,5000,30,6,160,110,25,,,,,,,,,,,,,,,15.747,73.289,1.0826,19.846,3705,CH4,v1,
14821,20241204,28,Cs0.05MA0.16FA0.79PbI2.9Br0.1,1.73,PEAI,0.04,,,,,Me-4PACz,0.33,,,,,,,,,1000,10,5000,30,6,160,110,25,,,,,,,,,,,,,,,0.025468,2.5819,0.99791,0.98845,3706,CH1,v1,
14822,20241204,28,Cs0.05MA0.16FA0.79PbI2.9Br0.1,1.73,PEAI,0.04,,,,,Me-4PACz,0.33,,,,,,,,,1000,10,5000,30,6,160,110,25,,,,,,,,,,,,,,,6.5782,31.872,0.98993,20.849,3706,CH2,v1,
14823,20241204,28,Cs0.05MA0.16FA0.79PbI2.9Br0.1,1.73,PEAI,0.04,,,,,Me-4PACz,0.33,,,,,,,,,1000,10,5000,30,6,160,110,25,,,,,,,,,,,,,,,16.271,74.818,1.0774,20.186,3706,CH3,v1,
14824,20241204,28,Cs0.05MA0.16FA0.79PbI2.9Br0.1,1.73,PEAI,0.04,,,,,Me-4PACz,0.33,,,,,,,,,1000,10,5000,30,6,160,110,25,,,,,,,,,,,,,,,16.013,73.334,1.0772,20.271,3706,CH4,v1,
14825,20241204,28,Cs0.05MA0.16FA0.79PbI2.9Br0.1,1.73,PEAI,0.04,,,,,Me-4PACz,0.33,,,,,,,,,1000,10,5000,30,6,160,110,25,,,,,,,,,,,,,,,0.0,0.0,0.0,2.1429,3707,CH1,v1,
14826,20241204,28,Cs0.05MA0.16FA0.79PbI2.9Br0.1,1.73,PEAI,0.04,,,,,Me-4PACz,0.33,,,,,,,,,1000,10,5000,30,6,160,110,25,,,,,,,,,,,,,,,0.17439,36.613,0.031725,15.014,3707,CH2,v1,
14827,20241204,28,Cs0.05MA0.16FA0.79PbI2.9Br0.1,1.73,PEAI,0.04,,,,,Me-4PACz,0.33,,,,,,,,,1000,10,5000,30,6,160,110,25,,,,,,,,,,,,,,,16.59,74.579,1.0751,20.691,3707,CH3,v1,
14828,20241204,28,Cs0.05MA0.16FA0.79PbI2.9Br0.1,1.73,PEAI,0.04,,,,,Me-4PACz,0.33,,,,,,,,,1000,10,5000,30,6,160,110,25,,,,,,,,,,,,,,,16.779,74.107,1.0749,21.064,3707,CH4,v1,
14829,20241204,28,Cs0.05MA0.16FA0.79PbI2.9Br0.1,1.73,PEAI,0.04,,,,,Me-4PACz,0.33,,,,,,,,,1000,10,5000,30,6,160,110,25,,,,,,,,,,,,,,,0.0,0.0,0.0,2.1518,3708,CH1,v1,
14830,20241204,28,Cs0.05MA0.16FA0.79PbI2.9Br0.1,1.73,PEAI,0.04,,,,,Me-4PACz,0.33,,,,,,,,,1000,10,5000,30,6,160,110,25,,,,,,,,,,,,,,,16.582,74.528,1.0727,20.741,3708,CH2,v1,
14831,20241204,28,Cs0.05MA0.16FA0.79PbI2.9Br0.1,1.73,PEAI,0.04,,,,,Me-4PACz,0.33,,,,,,,,,1000,10,5000,30,6,160,110,25,,,,,,,,,,,,,,,16.121,75.102,1.0704,20.054,3708,CH3,v1,
14832,20241204,28,Cs0.05MA0.16FA0.79PbI2.9Br0.1,1.73,PEAI,0.04,,,,,Me-4PACz,0.33,,,,,,,,,1000,10,5000,30,6,160,110,25,,,,,,,,,,,,,,,16.755,75.272,1.0782,20.645,3708,CH4,v1,
14833,20241204,28,Cs0.05MA0.16FA0.79PbI2.9Br0.1,1.73,PEAI,0.04,,,,,Me-4PACz,0.33,,,,,,,,,1000,10,5000,30,6,160,110,25,,,,,,,,,,,,,,,0.0,0.0,0.0,-1.86e-06,3709,CH1,v1,
14834,20241204,28,Cs0.05MA0.16FA0.79PbI2.9Br0.1,1.73,PEAI,0.04,,,,,Me-4PACz,0.33,,,,,,,,,1000,10,5000,30,6,160,110,25,,,,,,,,,,,,,,,3.2754,41.359,0.91482,8.6567,3709,CH2,v1,
14835,20241204,28,Cs0.05MA0.16FA0.79PbI2.9Br0.1,1.73,PEAI,0.04,,,,,Me-4PACz,0.33,,,,,,,,,1000,10,5000,30,6,160,110,25,,,,,,,,,,,,,,,3.0065,39.91,0.90506,8.3234,3709,CH3,v1,
14836,20241204,28,Cs0.05MA0.16FA0.79PbI2.9Br0.1,1.73,PEAI,0.04,,,,,Me-4PACz,0.33,,,,,,,,,1000,10,5000,30,6,160,110,25,,,,,,,,,,,,,,,0.73339,28.942,0.29646,8.5477,3709,CH4,v1,
14837,20241204,28,Cs0.05MA0.16FA0.79PbI2.9Br0.1,1.73,PEAI,0.04,,,,,Me-4PACz,0.33,,,,,,,,,1000,10,5000,30,6,160,110,25,,,,,,,,,,,,,,,5.07e-07,36.501,0.34866,3.98e-06,3710,CH1,v1,
14838,20241204,28,Cs0.05MA0.16FA0.79PbI2.9Br0.1,1.73,PEAI,0.04,,,,,Me-4PACz,0.33,,,,,,,,,1000,10,5000,30,6,160,110,25,,,,,,,,,,,,,,,2.8327,40.769,0.8855,7.8466,3710,CH2,v1,
14839,20241204,28,Cs0.05MA0.16FA0.79PbI2.9Br0.1,1.73,PEAI,0.04,,,,,Me-4PACz,0.33,,,,,,,,,1000,10,5000,30,6,160,110,25,,,,,,,,,,,,,,,2.3782,33.666,0.83732,8.4363,3710,CH3,v1,
14840,20241204,28,Cs0.05MA0.16FA0.79PbI2.9Br0.1,1.73,PEAI,0.04,,,,,Me-4PACz,0.33,,,,,,,,,1000,10,5000,30,6,160,110,25,,,,,,,,,,,,,,,3.1804,38.39,0.88959,9.3127,3710,CH4,v1,
14841,20241204,28,Cs0.05MA0.16FA0.79PbI2.9Br0.1,1.73,PEAI,0.04,,,,,Me-4PACz,0.33,,,,,,,,,1000,10,5000,30,6,160,110,25,,,,,,,,,,,,,,,7.65e-07,19.021,0.5513,7.29e-06,3711,CH1,v1,
14842,20241204,28,Cs0.05MA0.16FA0.79PbI2.9Br0.1,1.73,PEAI,0.04,,,,,Me-4PACz,0.33,,,,,,,,,1000,10,5000,30,6,160,110,25,,,,,,,,,,,,,,,1.6718,29.013,0.64297,8.9622,3711,CH2,v1,
14843,20241204,28,Cs0.05MA0.16FA0.79PbI2.9Br0.1,1.73,PEAI,0.04,,,,,Me-4PACz,0.33,,,,,,,,,1000,10,5000,30,6,160,110,25,,,,,,,,,,,,,,,1.0375,27.423,0.44516,8.4989,3711,CH3,v1,
14844,20241204,28,Cs0.05MA0.16FA0.79PbI2.9Br0.1,1.73,PEAI,0.04,,,,,Me-4PACz,0.33,,,,,,,,,1000,10,5000,30,6,160,110,25,,,,,,,,,,,,,,,2.0667,31.122,0.77486,8.5701,3711,CH4,v1,
14845,20241204,28,Cs0.05MA0.16FA0.79PbI2.9Br0.1,1.73,PEAI,0.04,,,,,Me-4PACz,0.33,,,,,,,,,1000,10,5000,30,6,160,110,25,,,,,,,,,,,,,,,5.39e-07,32.976,0.25809,6.34e-06,3712,CH1,v1,
14846,20241204,28,Cs0.05MA0.16FA0.79PbI2.9Br0.1,1.73,PEAI,0.04,,,,,Me-4PACz,0.33,,,,,,,,,1000,10,5000,30,6,160,110,25,,,,,,,,,,,,,,,2.4763,38.978,0.89984,7.0602,3712,CH2,v1,
14847,20241204,28,Cs0.05MA0.16FA0.79PbI2.9Br0.1,1.73,PEAI,0.04,,,,,Me-4PACz,0.33,,,,,,,,,1000,10,5000,30,6,160,110,25,,,,,,,,,,,,,,,2.4737,40.224,0.88349,6.9607,3712,CH3,v1,
14848,20241204,28,Cs0.05MA0.16FA0.79PbI2.9Br0.1,1.73,PEAI,0.04,,,,,Me-4PACz,0.33,,,,,,,,,1000,10,5000,30,6,160,110,25,,,,,,,,,,,,,,,1.7453,31.745,0.75786,7.2544,3712,CH4,v1,
14849,20241204,28,Cs0.05MA0.16FA0.79PbI2.9Br0.1,1.73,PEAI,0.5,,,,,Me-4PACz,0.33,,,,,,,,,1000,10,5000,30,6,160,110,25,,,,,,,,,,,,,,,0.0,0.0,-0.010151,-4.62e-08,3713,CH1,v1,
14850,20241204,28,Cs0.05MA0.16FA0.79PbI2.9Br0.1,1.73,PEAI,0.5,,,,,Me-4PACz,0.33,,,,,,,,,1000,10,5000,30,6,160,110,25,,,,,,,,,,,,,,,9.3447,42.088,1.0351,21.45,3713,CH2,v1,
14851,20241204,28,Cs0.05MA0.16FA0.79PbI2.9Br0.1,1.73,PEAI,0.5,,,,,Me-4PACz,0.33,,,,,,,,,1000,10,5000,30,6,160,110,25,,,,,,,,,,,,,,,0.57737,426.55,0.011751,11.519,3713,CH3,v1,
14852,20241204,28,Cs0.05MA0.16FA0.79PbI2.9Br0.1,1.73,PEAI,0.5,,,,,Me-4PACz,0.33,,,,,,,,,1000,10,5000,30,6,160,110,25,,,,,,,,,,,,,,,17.355,74.348,1.087,21.474,3713,CH4,v1,
14853,20241204,28,Cs0.05MA0.16FA0.79PbI2.9Br0.1,1.73,PEAI,0.5,,,,,Me-4PACz,0.33,,,,,,,,,1000,10,5000,30,6,160,110,25,,,,,,,,,,,,,,,1.43e-06,20.485,0.6942,1.01e-05,3714,CH1,v1,
14854,20241204,28,Cs0.05MA0.16FA0.79PbI2.9Br0.1,1.73,PEAI,0.5,,,,,Me-4PACz,0.33,,,,,,,,,1000,10,5000,30,6,160,110,25,,,,,,,,,,,,,,,15.152,69.923,1.0875,19.926,3714,CH2,v1,
14855,20241204,28,Cs0.05MA0.16FA0.79PbI2.9Br0.1,1.73,PEAI,0.5,,,,,Me-4PACz,0.33,,,,,,,,,1000,10,5000,30,6,160,110,25,,,,,,,,,,,,,,,0.15476,312.33,0.006441,7.6936,3714,CH3,v1,
14856,20241204,28,Cs0.05MA0.16FA0.79PbI2.9Br0.1,1.73,PEAI,0.5,,,,,Me-4PACz,0.33,,,,,,,,,1000,10,5000,30,6,160,110,25,,,,,,,,,,,,,,,0.0,0.0,0.027839,16.412,3714,CH4,v1,
14857,20241204,28,Cs0.05MA0.16FA0.79PbI2.9Br0.1,1.73,PEAI,0.5,,,,,Me-4PACz,0.33,,,,,,,,,1000,10,5000,30,6,160,110,25,,,,,,,,,,,,,,,2.22e-07,2.68e+48,0.0,-5.52e-06,3715,CH1,v1,
14858,20241204,28,Cs0.05MA0.16FA0.79PbI2.9Br0.1,1.73,PEAI,0.5,,,,,Me-4PACz,0.33,,,,,,,,,1000,10,5000,30,6,160,110,25,,,,,,,,,,,,,,,0.0,0.0,0.007269,8.3829,3715,CH2,v1,
14859,20241204,28,Cs0.05MA0.16FA0.79PbI2.9Br0.1,1.73,PEAI,0.5,,,,,Me-4PACz,0.33,,,,,,,,,1000,10,5000,30,6,160,110,25,,,,,,,,,,,,,,,0.0,0.0,0.002756,4.3297,3715,CH3,v1,
14860,20241204,28,Cs0.05MA0.16FA0.79PbI2.9Br0.1,1.73,PEAI,0.5,,,,,Me-4PACz,0.33,,,,,,,,,1000,10,5000,30,6,160,110,25,,,,,,,,,,,,,,,0.17664,1561.6,0.002155,5.2486,3715,CH4,v1,
14861,20241204,28,Cs0.05MA0.16FA0.79PbI2.9Br0.1,1.73,PEAI,0.5,,,,,Me-4PACz,0.33,,,,,,,,,1000,10,5000,30,6,160,110,25,,,,,,,,,,,,,,,8.33e-06,62.382,0.73921,1.81e-05,3716,CH1,v1,
14862,20241204,28,Cs0.05MA0.16FA0.79PbI2.9Br0.1,1.73,PEAI,0.5,,,,,Me-4PACz,0.33,,,,,,,,,1000,10,5000,30,6,160,110,25,,,,,,,,,,,,,,,8.5192,40.409,1.0182,20.705,3716,CH2,v1,
14863,20241204,28,Cs0.05MA0.16FA0.79PbI2.9Br0.1,1.73,PEAI,0.5,,,,,Me-4PACz,0.33,,,,,,,,,1000,10,5000,30,6,160,110,25,,,,,,,,,,,,,,,14.425,67.031,1.0743,20.032,3716,CH3,v1,
14864,20241204,28,Cs0.05MA0.16FA0.79PbI2.9Br0.1,1.73,PEAI,0.5,,,,,Me-4PACz,0.33,,,,,,,,,1000,10,5000,30,6,160,110,25,,,,,,,,,,,,,,,6.3012,31.178,0.97267,20.779,3716,CH4,v1,
14865,20241204,28,Cs0.05MA0.16FA0.79PbI2.9Br0.1,1.73,PEAI,0.5,,,,,Me-4PACz,0.33,,,,,,,,,1000,10,5000,30,6,160,110,25,,,,,,,,,,,,,,,1.48e-06,17.844,0.72739,1.14e-05,3717,CH1,v1,
14866,20241204,28,Cs0.05MA0.16FA0.79PbI2.9Br0.1,1.73,PEAI,0.5,,,,,Me-4PACz,0.33,,,,,,,,,1000,10,5000,30,6,160,110,25,,,,,,,,,,,,,,,14.621,69.27,1.0916,19.337,3717,CH2,v1,
14867,20241204,28,Cs0.05MA0.16FA0.79PbI2.9Br0.1,1.73,PEAI,0.5,,,,,Me-4PACz,0.33,,,,,,,,,1000,10,5000,30,6,160,110,25,,,,,,,,,,,,,,,14.319,69.405,1.0857,19.004,3717,CH3,v1,
14868,20241204,28,Cs0.05MA0.16FA0.79PbI2.9Br0.1,1.73,PEAI,0.5,,,,,Me-4PACz,0.33,,,,,,,,,1000,10,5000,30,6,160,110,25,,,,,,,,,,,,,,,14.407,69.333,1.0847,19.156,3717,CH4,v1,
14869,20241204,28,Cs0.05MA0.16FA0.79PbI2.9Br0.1,1.73,PEAI,0.5,,,,,Me-4PACz,0.33,,,,,,,,,1000,10,5000,30,6,160,110,25,,,,,,,,,,,,,,,0.0,0.0,0.0,-5.71e-06,3718,CH1,v1,
14870,20241204,28,Cs0.05MA0.16FA0.79PbI2.9Br0.1,1.73,PEAI,0.5,,,,,Me-4PACz,0.33,,,,,,,,,1000,10,5000,30,6,160,110,25,,,,,,,,,,,,,,,13.041,60.349,1.0755,20.092,3718,CH2,v1,
14871,20241204,28,Cs0.05MA0.16FA0.79PbI2.9Br0.1,1.73,PEAI,0.5,,,,,Me-4PACz,0.33,,,,,,,,,1000,10,5000,30,6,160,110,25,,,,,,,,,,,,,,,15.177,71.023,1.0873,19.655,3718,CH3,v1,
14872,20241204,28,Cs0.05MA0.16FA0.79PbI2.9Br0.1,1.73,PEAI,0.5,,,,,Me-4PACz,0.33,,,,,,,,,1000,10,5000,30,6,160,110,25,,,,,,,,,,,,,,,2.2744,504.93,0.027336,16.478,3718,CH4,v1,
14873,20241204,28,Cs0.05MA0.16FA0.79PbI2.9Br0.1,1.73,PEAI,0.5,,,,,Me-4PACz,0.33,,,,,,,,,1000,10,5000,30,6,160,110,25,,,,,,,,,,,,,,,9.91e-06,16.899,0.64967,9.03e-05,3719,CH1,v1,
14874,20241204,28,Cs0.05MA0.16FA0.79PbI2.9Br0.1,1.73,PEAI,0.5,,,,,Me-4PACz,0.33,,,,,,,,,1000,10,5000,30,6,160,110,25,,,,,,,,,,,,,,,0.0,0.0,0.036461,15.786,3719,CH2,v1,
14875,20241204,28,Cs0.05MA0.16FA0.79PbI2.9Br0.1,1.73,PEAI,0.5,,,,,Me-4PACz,0.33,,,,,,,,,1000,10,5000,30,6,160,110,25,,,,,,,,,,,,,,,15.026,69.171,1.0837,20.045,3719,CH3,v1,
14876,20241204,28,Cs0.05MA0.16FA0.79PbI2.9Br0.1,1.73,PEAI,0.5,,,,,Me-4PACz,0.33,,,,,,,,,1000,10,5000,30,6,160,110,25,,,,,,,,,,,,,,,14.85,65.213,1.0781,21.123,3719,CH4,v1,
14877,20241204,28,Cs0.05MA0.16FA0.79PbI2.9Br0.1,1.73,PEAI,0.5,,,,,Me-4PACz,0.33,,,,,,,,,1000,10,5000,30,6,160,110,25,,,,,,,,,,,,,,,0.0,0.0,0.0,-0.2451,3720,CH1,v1,
14878,20241204,28,Cs0.05MA0.16FA0.79PbI2.9Br0.1,1.73,PEAI,0.5,,,,,Me-4PACz,0.33,,,,,,,,,1000,10,5000,30,6,160,110,25,,,,,,,,,,,,,,,1.2301,2229.2,0.006954,7.9351,3720,CH2,v1,
14879,20241204,28,Cs0.05MA0.16FA0.79PbI2.9Br0.1,1.73,PEAI,0.5,,,,,Me-4PACz,0.33,,,,,,,,,1000,10,5000,30,6,160,110,25,,,,,,,,,,,,,,,0.11819,56.52,0.016778,12.464,3720,CH3,v1,
14880,20241204,28,Cs0.05MA0.16FA0.79PbI2.9Br0.1,1.73,PEAI,0.5,,,,,Me-4PACz,0.33,,,,,,,,,1000,10,5000,30,6,160,110,25,,,,,,,,,,,,,,,15.371,71.391,1.0843,19.856,3720,CH4,v1,
14881,20241204,28,Cs0.05MA0.16FA0.79PbI2.9Br0.1,1.73,PEAI,1.0,,,,,Me-4PACz,0.33,,,,,,,,,1000,10,5000,30,6,160,110,25,,,,,,,,,,,,,,,0.092523,1.0805,1.1847,7.2276,3721,CH1,v1,
14882,20241204,28,Cs0.05MA0.16FA0.79PbI2.9Br0.1,1.73,PEAI,1.0,,,,,Me-4PACz,0.33,,,,,,,,,1000,10,5000,30,6,160,110,25,,,,,,,,,,,,,,,0.0,0.0,0.00583,8.2324,3721,CH2,v1,
14883,20241204,28,Cs0.05MA0.16FA0.79PbI2.9Br0.1,1.73,PEAI,1.0,,,,,Me-4PACz,0.33,,,,,,,,,1000,10,5000,30,6,160,110,25,,,,,,,,,,,,,,,0.0,0.0,0.002286,4.3337,3721,CH3,v1,
14884,20241204,28,Cs0.05MA0.16FA0.79PbI2.9Br0.1,1.73,PEAI,1.0,,,,,Me-4PACz,0.33,,,,,,,,,1000,10,5000,30,6,160,110,25,,,,,,,,,,,,,,,3.6598,191.88,0.097571,19.548,3721,CH4,v1,
14885,20241204,28,Cs0.05MA0.16FA0.79PbI2.9Br0.1,1.73,PEAI,1.0,,,,,Me-4PACz,0.33,,,,,,,,,1000,10,5000,30,6,160,110,25,,,,,,,,,,,,,,,4.4658,5992.6,1.0221,-0.072909,3722,CH1,v1,
14886,20241204,28,Cs0.05MA0.16FA0.79PbI2.9Br0.1,1.73,PEAI,1.0,,,,,Me-4PACz,0.33,,,,,,,,,1000,10,5000,30,6,160,110,25,,,,,,,,,,,,,,,13.938,67.162,1.0947,18.957,3722,CH2,v1,
14887,20241204,28,Cs0.05MA0.16FA0.79PbI2.9Br0.1,1.73,PEAI,1.0,,,,,Me-4PACz,0.33,,,,,,,,,1000,10,5000,30,6,160,110,25,,,,,,,,,,,,,,,13.526,67.245,1.097,18.337,3722,CH3,v1,
14888,20241204,28,Cs0.05MA0.16FA0.79PbI2.9Br0.1,1.73,PEAI,1.0,,,,,Me-4PACz,0.33,,,,,,,,,1000,10,5000,30,6,160,110,25,,,,,,,,,,,,,,,14.867,69.629,1.0989,19.431,3722,CH4,v1,
14889,20241204,28,Cs0.05MA0.16FA0.79PbI2.9Br0.1,1.73,PEAI,1.0,,,,,Me-4PACz,0.33,,,,,,,,,1000,10,5000,30,6,160,110,25,,,,,,,,,,,,,,,3.11e-08,4.84e+47,0.0,-4.28e-06,3723,CH1,v1,
14890,20241204,28,Cs0.05MA0.16FA0.79PbI2.9Br0.1,1.73,PEAI,1.0,,,,,Me-4PACz,0.33,,,,,,,,,1000,10,5000,30,6,160,110,25,,,,,,,,,,,,,,,14.36,66.758,1.094,19.663,3723,CH2,v1,
14891,20241204,28,Cs0.05MA0.16FA0.79PbI2.9Br0.1,1.73,PEAI,1.0,,,,,Me-4PACz,0.33,,,,,,,,,1000,10,5000,30,6,160,110,25,,,,,,,,,,,,,,,0.0,0.0,0.71718,1.3016,3723,CH3,v1,
14892,20241204,28,Cs0.05MA0.16FA0.79PbI2.9Br0.1,1.73,PEAI,1.0,,,,,Me-4PACz,0.33,,,,,,,,,1000,10,5000,30,6,160,110,25,,,,,,,,,,,,,,,0.98883,23.433,0.24225,17.419,3723,CH4,v1,
14893,20241204,28,Cs0.05MA0.16FA0.79PbI2.9Br0.1,1.73,PEAI,1.0,,,,,Me-4PACz,0.33,,,,,,,,,1000,10,5000,30,6,160,110,25,,,,,,,,,,,,,,,0.0,0.0,0.0,4.6065,3724,CH1,v1,
14894,20241204,28,Cs0.05MA0.16FA0.79PbI2.9Br0.1,1.73,PEAI,1.0,,,,,Me-4PACz,0.33,,,,,,,,,1000,10,5000,30,6,160,110,25,,,,,,,,,,,,,,,15.15,68.942,1.1001,19.974,3724,CH2,v1,
14895,20241204,28,Cs0.05MA0.16FA0.79PbI2.9Br0.1,1.73,PEAI,1.0,,,,,Me-4PACz,0.33,,,,,,,,,1000,10,5000,30,6,160,110,25,,,,,,,,,,,,,,,14.394,68.361,1.0967,19.198,3724,CH3,v1,
14896,20241204,28,Cs0.05MA0.16FA0.79PbI2.9Br0.1,1.73,PEAI,1.0,,,,,Me-4PACz,0.33,,,,,,,,,1000,10,5000,30,6,160,110,25,,,,,,,,,,,,,,,15.165,69.368,1.0989,19.894,3724,CH4,v1,
14897,20241204,28,Cs0.05MA0.16FA0.79PbI2.9Br0.1,1.73,PEAI,1.0,,,,,Me-4PACz,0.33,,,,,,,,,1000,10,5000,30,6,160,110,25,,,,,,,,,,,,,,,11.065,54.024,1.0608,19.307,3725,CH1,v1,
14898,20241204,28,Cs0.05MA0.16FA0.79PbI2.9Br0.1,1.73,PEAI,1.0,,,,,Me-4PACz,0.33,,,,,,,,,1000,10,5000,30,6,160,110,25,,,,,,,,,,,,,,,16.616,74.344,1.0848,20.604,3725,CH2,v1,
14899,20241204,28,Cs0.05MA0.16FA0.79PbI2.9Br0.1,1.73,PEAI,1.0,,,,,Me-4PACz,0.33,,,,,,,,,1000,10,5000,30,6,160,110,25,,,,,,,,,,,,,,,12.831,65.233,1.0766,18.27,3725,CH3,v1,
14900,20241204,28,Cs0.05MA0.16FA0.79PbI2.9Br0.1,1.73,PEAI,1.0,,,,,Me-4PACz,0.33,,,,,,,,,1000,10,5000,30,6,160,110,25,,,,,,,,,,,,,,,15.288,71.12,1.0881,19.756,3725,CH4,v1,
14901,20241204,28,Cs0.05MA0.16FA0.79PbI2.9Br0.1,1.73,PEAI,1.0,,,,,Me-4PACz,0.33,,,,,,,,,1000,10,5000,30,6,160,110,25,,,,,,,,,,,,,,,0.0,0.0,0.0,4.1083,3726,CH1,v1,
14902,20241204,28,Cs0.05MA0.16FA0.79PbI2.9Br0.1,1.73,PEAI,1.0,,,,,Me-4PACz,0.33,,,,,,,,,1000,10,5000,30,6,160,110,25,,,,,,,,,,,,,,,15.454,70.608,1.0743,20.374,3726,CH2,v1,
14903,20241204,28,Cs0.05MA0.16FA0.79PbI2.9Br0.1,1.73,PEAI,1.0,,,,,Me-4PACz,0.33,,,,,,,,,1000,10,5000,30,6,160,110,25,,,,,,,,,,,,,,,15.563,73.219,1.0737,19.797,3726,CH3,v1,
14904,20241204,28,Cs0.05MA0.16FA0.79PbI2.9Br0.1,1.73,PEAI,1.0,,,,,Me-4PACz,0.33,,,,,,,,,1000,10,5000,30,6,160,110,25,,,,,,,,,,,,,,,14.697,70.595,1.068,19.493,3726,CH4,v1,
14905,20241204,28,Cs0.05MA0.16FA0.79PbI2.9Br0.1,1.73,PEAI,1.0,,,,,Me-4PACz,0.33,,,,,,,,,1000,10,5000,30,6,160,110,25,,,,,,,,,,,,,,,0.0,0.0,0.0,0.34506,3727,CH1,v1,
14906,20241204,28,Cs0.05MA0.16FA0.79PbI2.9Br0.1,1.73,PEAI,1.0,,,,,Me-4PACz,0.33,,,,,,,,,1000,10,5000,30,6,160,110,25,,,,,,,,,,,,,,,0.0,0.0,0.040059,17.103,3727,CH2,v1,
14907,20241204,28,Cs0.05MA0.16FA0.79PbI2.9Br0.1,1.73,PEAI,1.0,,,,,Me-4PACz,0.33,,,,,,,,,1000,10,5000,30,6,160,110,25,,,,,,,,,,,,,,,15.685,73.239,1.0656,20.098,3727,CH3,v1,
14908,20241204,28,Cs0.05MA0.16FA0.79PbI2.9Br0.1,1.73,PEAI,1.0,,,,,Me-4PACz,0.33,,,,,,,,,1000,10,5000,30,6,160,110,25,,,,,,,,,,,,,,,15.821,72.441,1.0666,20.477,3727,CH4,v1,
14909,20241204,28,Cs0.05MA0.16FA0.79PbI2.9Br0.1,1.73,PEAI,1.0,,,,,Me-4PACz,0.33,,,,,,,,,1000,10,5000,30,6,160,110,25,,,,,,,,,,,,,,,0.0,0.0,-0.0787,0.19955,3728,CH1,v1,
14910,20241204,28,Cs0.05MA0.16FA0.79PbI2.9Br0.1,1.73,PEAI,1.0,,,,,Me-4PACz,0.33,,,,,,,,,1000,10,5000,30,6,160,110,25,,,,,,,,,,,,,,,15.897,73.407,1.0644,20.345,3728,CH2,v1,
14911,20241204,28,Cs0.05MA0.16FA0.79PbI2.9Br0.1,1.73,PEAI,1.0,,,,,Me-4PACz,0.33,,,,,,,,,1000,10,5000,30,6,160,110,25,,,,,,,,,,,,,,,15.586,75.115,1.056,19.649,3728,CH3,v1,
14912,20241204,28,Cs0.05MA0.16FA0.79PbI2.9Br0.1,1.73,PEAI,1.0,,,,,Me-4PACz,0.33,,,,,,,,,1000,10,5000,30,6,160,110,25,,,,,,,,,,,,,,,16.285,75.065,1.0689,20.297,3728,CH4,v1,
14913,20241204,28,Cs0.05MA0.16FA0.79PbI2.9Br0.1,1.73,PEAI,2.0,,,,,Me-4PACz,0.33,,,,,,,,,1000,10,5000,30,6,160,110,25,,,,,,,,,,,,,,,0.0,0.0,0.0,2.6397,3729,CH1,v1,
14914,20241204,28,Cs0.05MA0.16FA0.79PbI2.9Br0.1,1.73,PEAI,2.0,,,,,Me-4PACz,0.33,,,,,,,,,1000,10,5000,30,6,160,110,25,,,,,,,,,,,,,,,3.6494,41.872,0.93739,9.2976,3729,CH2,v1,
14915,20241204,28,Cs0.05MA0.16FA0.79PbI2.9Br0.1,1.73,PEAI,2.0,,,,,Me-4PACz,0.33,,,,,,,,,1000,10,5000,30,6,160,110,25,,,,,,,,,,,,,,,3.4247,41.335,0.91544,9.0505,3729,CH3,v1,
14916,20241204,28,Cs0.05MA0.16FA0.79PbI2.9Br0.1,1.73,PEAI,2.0,,,,,Me-4PACz,0.33,,,,,,,,,1000,10,5000,30,6,160,110,25,,,,,,,,,,,,,,,3.6343,40.585,0.88565,10.111,3729,CH4,v1,
14917,20241204,28,Cs0.05MA0.16FA0.79PbI2.9Br0.1,1.73,PEAI,2.0,,,,,Me-4PACz,0.33,,,,,,,,,1000,10,5000,30,6,160,110,25,,,,,,,,,,,,,,,3.58e-07,29.32,0.56372,2.16e-06,3730,CH1,v1,
14918,20241204,28,Cs0.05MA0.16FA0.79PbI2.9Br0.1,1.73,PEAI,2.0,,,,,Me-4PACz,0.33,,,,,,,,,1000,10,5000,30,6,160,110,25,,,,,,,,,,,,,,,3.0622,42.449,0.916,7.8753,3730,CH2,v1,
14919,20241204,28,Cs0.05MA0.16FA0.79PbI2.9Br0.1,1.73,PEAI,2.0,,,,,Me-4PACz,0.33,,,,,,,,,1000,10,5000,30,6,160,110,25,,,,,,,,,,,,,,,3.5032,41.161,0.89401,9.52,3730,CH3,v1,
14920,20241204,28,Cs0.05MA0.16FA0.79PbI2.9Br0.1,1.73,PEAI,2.0,,,,,Me-4PACz,0.33,,,,,,,,,1000,10,5000,30,6,160,110,25,,,,,,,,,,,,,,,3.9247,41.806,0.89221,10.522,3730,CH4,v1,
14921,20241204,28,Cs0.05MA0.16FA0.79PbI2.9Br0.1,1.73,PEAI,2.0,,,,,Me-4PACz,0.33,,,,,,,,,1000,10,5000,30,6,160,110,25,,,,,,,,,,,,,,,3.54e-07,29.979,0.55459,2.13e-06,3731,CH1,v1,
14922,20241204,28,Cs0.05MA0.16FA0.79PbI2.9Br0.1,1.73,PEAI,2.0,,,,,Me-4PACz,0.33,,,,,,,,,1000,10,5000,30,6,160,110,25,,,,,,,,,,,,,,,3.2227,35.872,0.8498,10.572,3731,CH2,v1,
14923,20241204,28,Cs0.05MA0.16FA0.79PbI2.9Br0.1,1.73,PEAI,2.0,,,,,Me-4PACz,0.33,,,,,,,,,1000,10,5000,30,6,160,110,25,,,,,,,,,,,,,,,3.9091,43.393,0.89577,10.057,3731,CH3,v1,
14924,20241204,28,Cs0.05MA0.16FA0.79PbI2.9Br0.1,1.73,PEAI,2.0,,,,,Me-4PACz,0.33,,,,,,,,,1000,10,5000,30,6,160,110,25,,,,,,,,,,,,,,,3.5849,41.303,0.87491,9.9207,3731,CH4,v1,
14925,20241204,28,Cs0.05MA0.16FA0.79PbI2.9Br0.1,1.73,PEAI,2.0,,,,,Me-4PACz,0.33,,,,,,,,,1000,10,5000,30,6,160,110,25,,,,,,,,,,,,,,,0.0,0.0,-0.090486,-0.081438,3732,CH1,v1,
14926,20241204,28,Cs0.05MA0.16FA0.79PbI2.9Br0.1,1.73,PEAI,2.0,,,,,Me-4PACz,0.33,,,,,,,,,1000,10,5000,30,6,160,110,25,,,,,,,,,,,,,,,2.7402,40.721,0.90148,7.4644,3732,CH2,v1,
14927,20241204,28,Cs0.05MA0.16FA0.79PbI2.9Br0.1,1.73,PEAI,2.0,,,,,Me-4PACz,0.33,,,,,,,,,1000,10,5000,30,6,160,110,25,,,,,,,,,,,,,,,1.1253,25.453,0.61623,7.1741,3732,CH3,v1,
14928,20241204,28,Cs0.05MA0.16FA0.79PbI2.9Br0.1,1.73,PEAI,2.0,,,,,Me-4PACz,0.33,,,,,,,,,1000,10,5000,30,6,160,110,25,,,,,,,,,,,,,,,3.0024,42.184,0.88028,8.0854,3732,CH4,v1,
14929,20241204,28,Cs0.05MA0.16FA0.79PbI2.9Br0.1,1.73,PEAI,2.0,,,,,Me-4PACz,0.33,,,,,,,,,1000,10,5000,30,6,160,110,25,,,,,,,,,,,,,,,0.0,0.0,0.0,0.14472,3733,CH1,v1,
14930,20241204,28,Cs0.05MA0.16FA0.79PbI2.9Br0.1,1.73,PEAI,2.0,,,,,Me-4PACz,0.33,,,,,,,,,1000,10,5000,30,6,160,110,25,,,,,,,,,,,,,,,16.281,71.843,1.0875,20.839,3733,CH2,v1,
14931,20241204,28,Cs0.05MA0.16FA0.79PbI2.9Br0.1,1.73,PEAI,2.0,,,,,Me-4PACz,0.33,,,,,,,,,1000,10,5000,30,6,160,110,25,,,,,,,,,,,,,,,0.0,0.0,0.049344,25.507,3733,CH3,v1,
14932,20241204,28,Cs0.05MA0.16FA0.79PbI2.9Br0.1,1.73,PEAI,2.0,,,,,Me-4PACz,0.33,,,,,,,,,1000,10,5000,30,6,160,110,25,,,,,,,,,,,,,,,16.327,72.664,1.0802,20.8,3733,CH4,v1,
14933,20241204,28,Cs0.05MA0.16FA0.79PbI2.9Br0.1,1.73,PEAI,2.0,,,,,Me-4PACz,0.33,,,,,,,,,1000,10,5000,30,6,160,110,25,,,,,,,,,,,,,,,0.9841,50.045,0.65199,3.0161,3734,CH1,v1,
14934,20241204,28,Cs0.05MA0.16FA0.79PbI2.9Br0.1,1.73,PEAI,2.0,,,,,Me-4PACz,0.33,,,,,,,,,1000,10,5000,30,6,160,110,25,,,,,,,,,,,,,,,13.423,67.132,1.0808,18.499,3734,CH2,v1,
14935,20241204,28,Cs0.05MA0.16FA0.79PbI2.9Br0.1,1.73,PEAI,2.0,,,,,Me-4PACz,0.33,,,,,,,,,1000,10,5000,30,6,160,110,25,,,,,,,,,,,,,,,0.046406,76.724,0.006807,8.8861,3734,CH3,v1,
14936,20241204,28,Cs0.05MA0.16FA0.79PbI2.9Br0.1,1.73,PEAI,2.0,,,,,Me-4PACz,0.33,,,,,,,,,1000,10,5000,30,6,160,110,25,,,,,,,,,,,,,,,10.718,57.443,1.0674,17.479,3734,CH4,v1,
14937,20241204,28,Cs0.05MA0.16FA0.79PbI2.9Br0.1,1.73,PEAI,2.0,,,,,Me-4PACz,0.33,,,,,,,,,1000,10,5000,30,6,160,110,25,,,,,,,,,,,,,,,0.0,0.0,0.0,-1.41e-06,3735,CH1,v1,
14938,20241204,28,Cs0.05MA0.16FA0.79PbI2.9Br0.1,1.73,PEAI,2.0,,,,,Me-4PACz,0.33,,,,,,,,,1000,10,5000,30,6,160,110,25,,,,,,,,,,,,,,,0.0,0.0,1.2012,1.6579,3735,CH2,v1,
14939,20241204,28,Cs0.05MA0.16FA0.79PbI2.9Br0.1,1.73,PEAI,2.0,,,,,Me-4PACz,0.33,,,,,,,,,1000,10,5000,30,6,160,110,25,,,,,,,,,,,,,,,0.19338,739.46,0.003962,6.6003,3735,CH3,v1,
14940,20241204,28,Cs0.05MA0.16FA0.79PbI2.9Br0.1,1.73,PEAI,2.0,,,,,Me-4PACz,0.33,,,,,,,,,1000,10,5000,30,6,160,110,25,,,,,,,,,,,,,,,0.069067,651.69,0.002091,5.0681,3735,CH4,v1,
14941,20241204,28,Cs0.05MA0.16FA0.79PbI2.9Br0.1,1.73,PEAI,2.0,,,,,Me-4PACz,0.33,,,,,,,,,1000,10,5000,30,6,160,110,25,,,,,,,,,,,,,,,0.0,0.0,0.0,1.739,3736,CH1,v1,
14942,20241204,28,Cs0.05MA0.16FA0.79PbI2.9Br0.1,1.73,PEAI,2.0,,,,,Me-4PACz,0.33,,,,,,,,,1000,10,5000,30,6,160,110,25,,,,,,,,,,,,,,,15.877,71.339,1.0849,20.514,3736,CH2,v1,
14943,20241204,28,Cs0.05MA0.16FA0.79PbI2.9Br0.1,1.73,PEAI,2.0,,,,,Me-4PACz,0.33,,,,,,,,,1000,10,5000,30,6,160,110,25,,,,,,,,,,,,,,,15.443,72.448,1.0804,19.73,3736,CH3,v1,
14944,20241204,28,Cs0.05MA0.16FA0.79PbI2.9Br0.1,1.73,PEAI,2.0,,,,,Me-4PACz,0.33,,,,,,,,,1000,10,5000,30,6,160,110,25,,,,,,,,,,,,,,,12.53,58.676,1.0617,20.114,3736,CH4,v1,
14945,20241204,28,Cs0.05MA0.16FA0.79PbI2.9Br0.1,1.73,PEAI,3.0,,,,,Me-4PACz,0.33,,,,,,,,,1000,10,5000,30,6,160,110,25,,,,,,,,,,,,,,,0.0,0.0,0.0,2.4565,3737,CH1,v1,
14946,20241204,28,Cs0.05MA0.16FA0.79PbI2.9Br0.1,1.73,PEAI,3.0,,,,,Me-4PACz,0.33,,,,,,,,,1000,10,5000,30,6,160,110,25,,,,,,,,,,,,,,,14.107,67.266,1.0913,19.219,3737,CH2,v1,
14947,20241204,28,Cs0.05MA0.16FA0.79PbI2.9Br0.1,1.73,PEAI,3.0,,,,,Me-4PACz,0.33,,,,,,,,,1000,10,5000,30,6,160,110,25,,,,,,,,,,,,,,,13.365,65.883,1.0858,18.683,3737,CH3,v1,
14948,20241204,28,Cs0.05MA0.16FA0.79PbI2.9Br0.1,1.73,PEAI,3.0,,,,,Me-4PACz,0.33,,,,,,,,,1000,10,5000,30,6,160,110,25,,,,,,,,,,,,,,,13.867,67.696,1.0819,18.932,3737,CH4,v1,
14949,20241204,28,Cs0.05MA0.16FA0.79PbI2.9Br0.1,1.73,PEAI,3.0,,,,,Me-4PACz,0.33,,,,,,,,,1000,10,5000,30,6,160,110,25,,,,,,,,,,,,,,,0.0,0.0,0.48202,0.15089,3738,CH1,v1,
14950,20241204,28,Cs0.05MA0.16FA0.79PbI2.9Br0.1,1.73,PEAI,3.0,,,,,Me-4PACz,0.33,,,,,,,,,1000,10,5000,30,6,160,110,25,,,,,,,,,,,,,,,14.786,68.919,1.0816,19.836,3738,CH2,v1,
14951,20241204,28,Cs0.05MA0.16FA0.79PbI2.9Br0.1,1.73,PEAI,3.0,,,,,Me-4PACz,0.33,,,,,,,,,1000,10,5000,30,6,160,110,25,,,,,,,,,,,,,,,14.013,67.105,1.0814,19.309,3738,CH3,v1,
14952,20241204,28,Cs0.05MA0.16FA0.79PbI2.9Br0.1,1.73,PEAI,3.0,,,,,Me-4PACz,0.33,,,,,,,,,1000,10,5000,30,6,160,110,25,,,,,,,,,,,,,,,0.0,0.0,0.016521,14.256,3738,CH4,v1,
14953,20241204,28,Cs0.05MA0.16FA0.79PbI2.9Br0.1,1.73,PEAI,3.0,,,,,Me-4PACz,0.33,,,,,,,,,1000,10,5000,30,6,160,110,25,,,,,,,,,,,,,,,0.0065756,4.29e+49,0.0,-0.010222,3739,CH1,v1,
14954,20241204,28,Cs0.05MA0.16FA0.79PbI2.9Br0.1,1.73,PEAI,3.0,,,,,Me-4PACz,0.33,,,,,,,,,1000,10,5000,30,6,160,110,25,,,,,,,,,,,,,,,15.059,68.322,1.0892,20.236,3739,CH2,v1,
14955,20241204,28,Cs0.05MA0.16FA0.79PbI2.9Br0.1,1.73,PEAI,3.0,,,,,Me-4PACz,0.33,,,,,,,,,1000,10,5000,30,6,160,110,25,,,,,,,,,,,,,,,14.307,68.024,1.0839,19.405,3739,CH3,v1,
14956,20241204,28,Cs0.05MA0.16FA0.79PbI2.9Br0.1,1.73,PEAI,3.0,,,,,Me-4PACz,0.33,,,,,,,,,1000,10,5000,30,6,160,110,25,,,,,,,,,,,,,,,14.639,66.903,1.0808,20.246,3739,CH4,v1,
14957,20241204,28,Cs0.05MA0.16FA0.79PbI2.9Br0.1,1.73,PEAI,3.0,,,,,Me-4PACz,0.33,,,,,,,,,1000,10,5000,30,6,160,110,25,,,,,,,,,,,,,,,1.6952,108.5,0.64651,2.4165,3740,CH1,v1,
14958,20241204,28,Cs0.05MA0.16FA0.79PbI2.9Br0.1,1.73,PEAI,3.0,,,,,Me-4PACz,0.33,,,,,,,,,1000,10,5000,30,6,160,110,25,,,,,,,,,,,,,,,1.5813,2018.7,0.0091,8.6078,3740,CH2,v1,
14959,20241204,28,Cs0.05MA0.16FA0.79PbI2.9Br0.1,1.73,PEAI,3.0,,,,,Me-4PACz,0.33,,,,,,,,,1000,10,5000,30,6,160,110,25,,,,,,,,,,,,,,,0.14517,105.89,0.01261,10.872,3740,CH3,v1,
14960,20241204,28,Cs0.05MA0.16FA0.79PbI2.9Br0.1,1.73,PEAI,3.0,,,,,Me-4PACz,0.33,,,,,,,,,1000,10,5000,30,6,160,110,25,,,,,,,,,,,,,,,15.294,71.156,1.0836,19.835,3740,CH4,v1,
14961,20241204,28,Cs0.05MA0.16FA0.79PbI2.9Br0.1,1.73,PEAI,3.0,,,,,Me-4PACz,0.33,,,,,,,,,1000,10,5000,30,6,160,110,25,,,,,,,,,,,,,,,0.0,0.0,0.0,-0.91024,3741,CH1,v1,
14962,20241204,28,Cs0.05MA0.16FA0.79PbI2.9Br0.1,1.73,PEAI,3.0,,,,,Me-4PACz,0.33,,,,,,,,,1000,10,5000,30,6,160,110,25,,,,,,,,,,,,,,,0.0,0.0,0.004456,6.7768,3741,CH2,v1,
14963,20241204,28,Cs0.05MA0.16FA0.79PbI2.9Br0.1,1.73,PEAI,3.0,,,,,Me-4PACz,0.33,,,,,,,,,1000,10,5000,30,6,160,110,25,,,,,,,,,,,,,,,0.54883,7083.4,0.00213,3.6375,3741,CH3,v1,
14964,20241204,28,Cs0.05MA0.16FA0.79PbI2.9Br0.1,1.73,PEAI,3.0,,,,,Me-4PACz,0.33,,,,,,,,,1000,10,5000,30,6,160,110,25,,,,,,,,,,,,,,,8.2641,1210.2,0.046439,14.704,3741,CH4,v1,
14965,20241204,28,Cs0.05MA0.16FA0.79PbI2.9Br0.1,1.73,PEAI,3.0,,,,,Me-4PACz,0.33,,,,,,,,,1000,10,5000,30,6,160,110,25,,,,,,,,,,,,,,,1.8331,53.576,1.0738,3.1862,3742,CH1,v1,
14966,20241204,28,Cs0.05MA0.16FA0.79PbI2.9Br0.1,1.73,PEAI,3.0,,,,,Me-4PACz,0.33,,,,,,,,,1000,10,5000,30,6,160,110,25,,,,,,,,,,,,,,,13.206,65.729,1.087,18.484,3742,CH2,v1,
14967,20241204,28,Cs0.05MA0.16FA0.79PbI2.9Br0.1,1.73,PEAI,3.0,,,,,Me-4PACz,0.33,,,,,,,,,1000,10,5000,30,6,160,110,25,,,,,,,,,,,,,,,12.597,65.796,1.0848,17.65,3742,CH3,v1,
14968,20241204,28,Cs0.05MA0.16FA0.79PbI2.9Br0.1,1.73,PEAI,3.0,,,,,Me-4PACz,0.33,,,,,,,,,1000,10,5000,30,6,160,110,25,,,,,,,,,,,,,,,14.589,68.724,1.0889,19.496,3742,CH4,v1,
14969,20241204,28,Cs0.05MA0.16FA0.79PbI2.9Br0.1,1.73,PEAI,3.0,,,,,Me-4PACz,0.33,,,,,,,,,1000,10,5000,30,6,160,110,25,,,,,,,,,,,,,,,0.1352,7.56e+50,0.0,0.011919,3743,CH1,v1,
14970,20241204,28,Cs0.05MA0.16FA0.79PbI2.9Br0.1,1.73,PEAI,3.0,,,,,Me-4PACz,0.33,,,,,,,,,1000,10,5000,30,6,160,110,25,,,,,,,,,,,,,,,13.757,65.608,1.0827,19.367,3743,CH2,v1,
14971,20241204,28,Cs0.05MA0.16FA0.79PbI2.9Br0.1,1.73,PEAI,3.0,,,,,Me-4PACz,0.33,,,,,,,,,1000,10,5000,30,6,160,110,25,,,,,,,,,,,,,,,0.39559,2357.6,0.003324,5.0474,3743,CH3,v1,
14972,20241204,28,Cs0.05MA0.16FA0.79PbI2.9Br0.1,1.73,PEAI,3.0,,,,,Me-4PACz,0.33,,,,,,,,,1000,10,5000,30,6,160,110,25,,,,,,,,,,,,,,,13.542,64.894,1.0805,19.313,3743,CH4,v1,
14973,20241204,28,Cs0.05MA0.16FA0.79PbI2.9Br0.1,1.73,PEAI,3.0,,,,,Me-4PACz,0.33,,,,,,,,,1000,10,5000,30,6,160,110,25,,,,,,,,,,,,,,,0.0015411,2.9614,0.98631,0.052761,3744,CH1,v1,
14974,20241204,28,Cs0.05MA0.16FA0.79PbI2.9Br0.1,1.73,PEAI,3.0,,,,,Me-4PACz,0.33,,,,,,,,,1000,10,5000,30,6,160,110,25,,,,,,,,,,,,,,,15.132,69.414,1.0987,19.841,3744,CH2,v1,
14975,20241204,28,Cs0.05MA0.16FA0.79PbI2.9Br0.1,1.73,PEAI,3.0,,,,,Me-4PACz,0.33,,,,,,,,,1000,10,5000,30,6,160,110,25,,,,,,,,,,,,,,,14.063,68.565,1.0946,18.738,3744,CH3,v1,
14976,20241204,28,Cs0.05MA0.16FA0.79PbI2.9Br0.1,1.73,PEAI,3.0,,,,,Me-4PACz,0.33,,,,,,,,,1000,10,5000,30,6,160,110,25,,,,,,,,,,,,,,,15.136,70.083,1.0975,19.677,3744,CH4,v1,
14977,20241204,28,Cs0.05MA0.16FA0.79PbI2.9Br0.1,1.73,PEAI,0.04,,,,,MeO-4PADBC,0.33,,,,,,,,,1000,10,5000,30,6,160,110,25,,,,,,,,,,,,,,,0.378,6.6046,1.185,4.8298,3745,CH1,v1,
14978,20241204,28,Cs0.05MA0.16FA0.79PbI2.9Br0.1,1.73,PEAI,0.04,,,,,MeO-4PADBC,0.33,,,,,,,,,1000,10,5000,30,6,160,110,25,,,,,,,,,,,,,,,0.0,0.0,0.011797,7.7187,3745,CH2,v1,
14979,20241204,28,Cs0.05MA0.16FA0.79PbI2.9Br0.1,1.73,PEAI,0.04,,,,,MeO-4PADBC,0.33,,,,,,,,,1000,10,5000,30,6,160,110,25,,,,,,,,,,,,,,,13.552,69.028,1.0104,19.429,3745,CH3,v1,
14980,20241204,28,Cs0.05MA0.16FA0.79PbI2.9Br0.1,1.73,PEAI,0.04,,,,,MeO-4PADBC,0.33,,,,,,,,,1000,10,5000,30,6,160,110,25,,,,,,,,,,,,,,,0.87363,656.22,0.010663,12.486,3745,CH4,v1,
14981,20241204,28,Cs0.05MA0.16FA0.79PbI2.9Br0.1,1.73,PEAI,0.04,,,,,MeO-4PADBC,0.33,,,,,,,,,1000,10,5000,30,6,160,110,25,,,,,,,,,,,,,,,6.5423,52.27,0.6367,19.658,3746,CH1,v1,
14982,20241204,28,Cs0.05MA0.16FA0.79PbI2.9Br0.1,1.73,PEAI,0.04,,,,,MeO-4PADBC,0.33,,,,,,,,,1000,10,5000,30,6,160,110,25,,,,,,,,,,,,,,,0.0,0.0,0.015461,12.216,3746,CH2,v1,
14983,20241204,28,Cs0.05MA0.16FA0.79PbI2.9Br0.1,1.73,PEAI,0.04,,,,,MeO-4PADBC,0.33,,,,,,,,,1000,10,5000,30,6,160,110,25,,,,,,,,,,,,,,,13.439,68.451,0.98299,19.973,3746,CH3,v1,
14984,20241204,28,Cs0.05MA0.16FA0.79PbI2.9Br0.1,1.73,PEAI,0.04,,,,,MeO-4PADBC,0.33,,,,,,,,,1000,10,5000,30,6,160,110,25,,,,,,,,,,,,,,,14.643,71.587,0.99222,20.616,3746,CH4,v1,
14985,20241204,28,Cs0.05MA0.16FA0.79PbI2.9Br0.1,1.73,PEAI,0.04,,,,,MeO-4PADBC,0.33,,,,,,,,,1000,10,5000,30,6,160,110,25,,,,,,,,,,,,,,,13.918,69.984,0.9942,20.004,3747,CH1,v1,
14986,20241204,28,Cs0.05MA0.16FA0.79PbI2.9Br0.1,1.73,PEAI,0.04,,,,,MeO-4PADBC,0.33,,,,,,,,,1000,10,5000,30,6,160,110,25,,,,,,,,,,,,,,,14.344,69.829,0.99815,20.58,3747,CH2,v1,
14987,20241204,28,Cs0.05MA0.16FA0.79PbI2.9Br0.1,1.73,PEAI,0.04,,,,,MeO-4PADBC,0.33,,,,,,,,,1000,10,5000,30,6,160,110,25,,,,,,,,,,,,,,,14.029,71.293,0.98125,20.054,3747,CH3,v1,
14988,20241204,28,Cs0.05MA0.16FA0.79PbI2.9Br0.1,1.73,PEAI,0.04,,,,,MeO-4PADBC,0.33,,,,,,,,,1000,10,5000,30,6,160,110,25,,,,,,,,,,,,,,,14.147,67.91,0.99958,20.841,3747,CH4,v1,
14989,20241204,28,Cs0.05MA0.16FA0.79PbI2.9Br0.1,1.73,PEAI,0.04,,,,,MeO-4PADBC,0.33,,,,,,,,,1000,10,5000,30,6,160,110,25,,,,,,,,,,,,,,,0.06772,16.344,1.1858,0.34943,3748,CH1,v1,
14990,20241204,28,Cs0.05MA0.16FA0.79PbI2.9Br0.1,1.73,PEAI,0.04,,,,,MeO-4PADBC,0.33,,,,,,,,,1000,10,5000,30,6,160,110,25,,,,,,,,,,,,,,,1.5245,1539.2,0.009019,10.982,3748,CH2,v1,
14991,20241204,28,Cs0.05MA0.16FA0.79PbI2.9Br0.1,1.73,PEAI,0.04,,,,,MeO-4PADBC,0.33,,,,,,,,,1000,10,5000,30,6,160,110,25,,,,,,,,,,,,,,,13.816,66.886,1.0023,20.609,3748,CH3,v1,
14992,20241204,28,Cs0.05MA0.16FA0.79PbI2.9Br0.1,1.73,PEAI,0.04,,,,,MeO-4PADBC,0.33,,,,,,,,,1000,10,5000,30,6,160,110,25,,,,,,,,,,,,,,,15.05,69.47,1.007,21.513,3748,CH4,v1,
14993,20241204,28,Cs0.05MA0.16FA0.79PbI2.9Br0.1,1.73,PEAI,0.04,,,,,MeO-4PADBC,0.33,,,,,,,,,1000,10,5000,30,6,160,110,25,,,,,,,,,,,,,,,0.0066452,505.1,1.1973,-0.0010988,3749,CH1,v1,
14994,20241204,28,Cs0.05MA0.16FA0.79PbI2.9Br0.1,1.73,PEAI,0.04,,,,,MeO-4PADBC,0.33,,,,,,,,,1000,10,5000,30,6,160,110,25,,,,,,,,,,,,,,,2.0535,31.685,0.67819,9.5561,3749,CH2,v1,
14995,20241204,28,Cs0.05MA0.16FA0.79PbI2.9Br0.1,1.73,PEAI,0.04,,,,,MeO-4PADBC,0.33,,,,,,,,,1000,10,5000,30,6,160,110,25,,,,,,,,,,,,,,,4.1922,44.813,0.8815,10.612,3749,CH3,v1,
14996,20241204,28,Cs0.05MA0.16FA0.79PbI2.9Br0.1,1.73,PEAI,0.04,,,,,MeO-4PADBC,0.33,,,,,,,,,1000,10,5000,30,6,160,110,25,,,,,,,,,,,,,,,0.27886,882.18,0.005024,6.2914,3749,CH4,v1,
14997,20241204,28,Cs0.05MA0.16FA0.79PbI2.9Br0.1,1.73,PEAI,0.04,,,,,MeO-4PADBC,0.33,,,,,,,,,1000,10,5000,30,6,160,110,25,,,,,,,,,,,,,,,0.0,0.0,0.0,10.985,3750,CH1,v1,
14998,20241204,28,Cs0.05MA0.16FA0.79PbI2.9Br0.1,1.73,PEAI,0.04,,,,,MeO-4PADBC,0.33,,,,,,,,,1000,10,5000,30,6,160,110,25,,,,,,,,,,,,,,,4.9881,43.731,0.89214,12.785,3750,CH2,v1,
14999,20241204,28,Cs0.05MA0.16FA0.79PbI2.9Br0.1,1.73,PEAI,0.04,,,,,MeO-4PADBC,0.33,,,,,,,,,1000,10,5000,30,6,160,110,25,,,,,,,,,,,,,,,2.4343,32.18,0.62429,12.117,3750,CH3,v1,
15000,20241204,28,Cs0.05MA0.16FA0.79PbI2.9Br0.1,1.73,PEAI,0.04,,,,,MeO-4PADBC,0.33,,,,,,,,,1000,10,5000,30,6,160,110,25,,,,,,,,,,,,,,,1.2274,27.53,0.34256,13.015,3750,CH4,v1,
15001,20241204,28,Cs0.05MA0.16FA0.79PbI2.9Br0.1,1.73,PEAI,0.04,,,,,MeO-4PADBC,0.33,,,,,,,,,1000,10,5000,30,6,160,110,25,,,,,,,,,,,,,,,0.0,0.0,0.97916,1.7857,3751,CH1,v1,
