Repository: MI-Materials-Intelligence/Recipe-Language-Model

# Learning Layer

## Overview

In the learning layer, the formulas and parameters are encoded and then tokenised into recipes as inputs. Through atomic skills of data extraction, cleaning, and matching, these data are organised into standardised datasets, providing the basis for RLM training and iterative recipe refinement.

Key Atomic Skills:
- **Cleaning**: Preprocessing and outlier cleaning
- **Matching**: Matching data pairs based on variables
- **Extraction**: Data extraction from robotic boxes

File: seven_ai_layers_robotics/learning/data/data50764_from_db.csv (part 60 of 253)
No,date,rank,Formula PVK,Concentration PVK,Formula Additive 1,Concentration Additive 1,Formula Additive 2,Concentration Additive 2,Formula Additive 3,Concentration Additive 3,Formula SAM 1,Concentration SAM 1,Formula SAM 2,Concentration SAM 2,Formula SAM 3,Concentration SAM 3,Spin Coating Speed SAM,Spin Coating Time SAM,Annealed Temperature SAM,Annealed Time SAM,Spin Coating Speed PVK 1,Spin Coating Time PVK 1,Spin Coating Speed PVK 2,Spin Coating Time PVK 2,Antisolvent Dropping Timing,Antisolvent Volume,Annealed Temperature PVK,Annealed Time PVK,Formula Passivator 1,Concentration Passivator 1,Formula Passivator 2,Concentration Passivator 2,Formula Passivator 3,Concentration Passivator 3,Formula Passivator 4,Concentration Passivator 4,Spin Coating Speed Passivator,Spin Coating Time Passivator,Passivator Dropping Timing,Passivator Volume,Annealed Temperature Passivator,Annealed Time Passivator,PCE,FF,Voc,Jsc,Product,Channel,From,upload_time
15002,20241204,28,Cs0.05MA0.16FA0.79PbI2.9Br0.1,1.73,PEAI,0.04,,,,,MeO-4PADBC,0.33,,,,,,,,,1000,10,5000,30,6,160,110,25,,,,,,,,,,,,,,,0.80481,28.361,0.26801,10.588,3751,CH2,v1,
15003,20241204,28,Cs0.05MA0.16FA0.79PbI2.9Br0.1,1.73,PEAI,0.04,,,,,MeO-4PADBC,0.33,,,,,,,,,1000,10,5000,30,6,160,110,25,,,,,,,,,,,,,,,0.0,0.0,0.004333,4.1192,3751,CH3,v1,
15004,20241204,28,Cs0.05MA0.16FA0.79PbI2.9Br0.1,1.73,PEAI,0.04,,,,,MeO-4PADBC,0.33,,,,,,,,,1000,10,5000,30,6,160,110,25,,,,,,,,,,,,,,,2.2312,2137.2,0.011921,8.7576,3751,CH4,v1,
15005,20241204,28,Cs0.05MA0.16FA0.79PbI2.9Br0.1,1.73,PEAI,0.04,,,,,MeO-4PADBC,0.33,,,,,,,,,1000,10,5000,30,6,160,110,25,,,,,,,,,,,,,,,0.0,0.0,1.1902,0.79902,3752,CH1,v1,
15006,20241204,28,Cs0.05MA0.16FA0.79PbI2.9Br0.1,1.73,PEAI,0.04,,,,,MeO-4PADBC,0.33,,,,,,,,,1000,10,5000,30,6,160,110,25,,,,,,,,,,,,,,,0.91774,66.183,0.10758,12.889,3752,CH2,v1,
15007,20241204,28,Cs0.05MA0.16FA0.79PbI2.9Br0.1,1.73,PEAI,0.04,,,,,MeO-4PADBC,0.33,,,,,,,,,1000,10,5000,30,6,160,110,25,,,,,,,,,,,,,,,3.984,35.921,0.85618,12.954,3752,CH3,v1,
15008,20241204,28,Cs0.05MA0.16FA0.79PbI2.9Br0.1,1.73,PEAI,0.04,,,,,MeO-4PADBC,0.33,,,,,,,,,1000,10,5000,30,6,160,110,25,,,,,,,,,,,,,,,5.8853,46.712,0.89558,14.068,3752,CH4,v1,
15009,20241204,28,Cs0.05MA0.16FA0.79PbI2.9Br0.1,1.73,PEAI,0.5,,,,,MeO-4PADBC,0.33,,,,,,,,,1000,10,5000,30,6,160,110,25,,,,,,,,,,,,,,,6.1385,34.671,0.96713,18.307,3753,CH1,v1,
15010,20241204,28,Cs0.05MA0.16FA0.79PbI2.9Br0.1,1.73,PEAI,0.5,,,,,MeO-4PADBC,0.33,,,,,,,,,1000,10,5000,30,6,160,110,25,,,,,,,,,,,,,,,15.175,70.439,1.0332,20.851,3753,CH2,v1,
15011,20241204,28,Cs0.05MA0.16FA0.79PbI2.9Br0.1,1.73,PEAI,0.5,,,,,MeO-4PADBC,0.33,,,,,,,,,1000,10,5000,30,6,160,110,25,,,,,,,,,,,,,,,1.2189,54.032,0.11274,20.011,3753,CH3,v1,
15012,20241204,28,Cs0.05MA0.16FA0.79PbI2.9Br0.1,1.73,PEAI,0.5,,,,,MeO-4PADBC,0.33,,,,,,,,,1000,10,5000,30,6,160,110,25,,,,,,,,,,,,,,,14.899,69.911,1.0294,20.703,3753,CH4,v1,
15013,20241204,28,Cs0.05MA0.16FA0.79PbI2.9Br0.1,1.73,PEAI,0.5,,,,,MeO-4PADBC,0.33,,,,,,,,,1000,10,5000,30,6,160,110,25,,,,,,,,,,,,,,,0.15077,0.86526,1.1799,14.769,3754,CH1,v1,
15014,20241204,28,Cs0.05MA0.16FA0.79PbI2.9Br0.1,1.73,PEAI,0.5,,,,,MeO-4PADBC,0.33,,,,,,,,,1000,10,5000,30,6,160,110,25,,,,,,,,,,,,,,,11.915,56.424,0.99646,21.192,3754,CH2,v1,
15015,20241204,28,Cs0.05MA0.16FA0.79PbI2.9Br0.1,1.73,PEAI,0.5,,,,,MeO-4PADBC,0.33,,,,,,,,,1000,10,5000,30,6,160,110,25,,,,,,,,,,,,,,,13.992,67.085,1.0234,20.381,3754,CH3,v1,
15016,20241204,28,Cs0.05MA0.16FA0.79PbI2.9Br0.1,1.73,PEAI,0.5,,,,,MeO-4PADBC,0.33,,,,,,,,,1000,10,5000,30,6,160,110,25,,,,,,,,,,,,,,,13.573,62.443,1.0215,21.28,3754,CH4,v1,
15017,20241204,28,Cs0.05MA0.16FA0.79PbI2.9Br0.1,1.73,PEAI,0.5,,,,,MeO-4PADBC,0.33,,,,,,,,,1000,10,5000,30,6,160,110,25,,,,,,,,,,,,,,,0.0,0.0,0.0,11.089,3755,CH1,v1,
15018,20241204,28,Cs0.05MA0.16FA0.79PbI2.9Br0.1,1.73,PEAI,0.5,,,,,MeO-4PADBC,0.33,,,,,,,,,1000,10,5000,30,6,160,110,25,,,,,,,,,,,,,,,13.788,68.335,1.0276,19.634,3755,CH2,v1,
15019,20241204,28,Cs0.05MA0.16FA0.79PbI2.9Br0.1,1.73,PEAI,0.5,,,,,MeO-4PADBC,0.33,,,,,,,,,1000,10,5000,30,6,160,110,25,,,,,,,,,,,,,,,13.228,68.71,1.024,18.801,3755,CH3,v1,
15020,20241204,28,Cs0.05MA0.16FA0.79PbI2.9Br0.1,1.73,PEAI,0.5,,,,,MeO-4PADBC,0.33,,,,,,,,,1000,10,5000,30,6,160,110,25,,,,,,,,,,,,,,,13.767,68.931,1.0251,19.483,3755,CH4,v1,
15021,20241204,28,Cs0.05MA0.16FA0.79PbI2.9Br0.1,1.73,PEAI,0.5,,,,,MeO-4PADBC,0.33,,,,,,,,,1000,10,5000,30,6,160,110,25,,,,,,,,,,,,,,,0.5254,2.9032,0.9708,18.642,3756,CH1,v1,
15022,20241204,28,Cs0.05MA0.16FA0.79PbI2.9Br0.1,1.73,PEAI,0.5,,,,,MeO-4PADBC,0.33,,,,,,,,,1000,10,5000,30,6,160,110,25,,,,,,,,,,,,,,,13.396,63.544,1.0168,20.733,3756,CH2,v1,
15023,20241204,28,Cs0.05MA0.16FA0.79PbI2.9Br0.1,1.73,PEAI,0.5,,,,,MeO-4PADBC,0.33,,,,,,,,,1000,10,5000,30,6,160,110,25,,,,,,,,,,,,,,,3.2881,2566.2,0.010804,11.86,3756,CH3,v1,
15024,20241204,28,Cs0.05MA0.16FA0.79PbI2.9Br0.1,1.73,PEAI,0.5,,,,,MeO-4PADBC,0.33,,,,,,,,,1000,10,5000,30,6,160,110,25,,,,,,,,,,,,,,,10.52,52.088,0.98598,20.483,3756,CH4,v1,
15025,20241204,28,Cs0.05MA0.16FA0.79PbI2.9Br0.1,1.73,PEAI,0.5,,,,,MeO-4PADBC,0.33,,,,,,,,,1000,10,5000,30,6,160,110,25,,,,,,,,,,,,,,,0.012023,5.25e+46,0.0,15.258,3757,CH1,v1,
15026,20241204,28,Cs0.05MA0.16FA0.79PbI2.9Br0.1,1.73,PEAI,0.5,,,,,MeO-4PADBC,0.33,,,,,,,,,1000,10,5000,30,6,160,110,25,,,,,,,,,,,,,,,13.826,68.101,1.0111,20.08,3757,CH2,v1,
15027,20241204,28,Cs0.05MA0.16FA0.79PbI2.9Br0.1,1.73,PEAI,0.5,,,,,MeO-4PADBC,0.33,,,,,,,,,1000,10,5000,30,6,160,110,25,,,,,,,,,,,,,,,13.329,68.017,1.0075,19.452,3757,CH3,v1,
15028,20241204,28,Cs0.05MA0.16FA0.79PbI2.9Br0.1,1.73,PEAI,0.5,,,,,MeO-4PADBC,0.33,,,,,,,,,1000,10,5000,30,6,160,110,25,,,,,,,,,,,,,,,13.905,68.087,1.007,20.28,3757,CH4,v1,
15029,20241204,28,Cs0.05MA0.16FA0.79PbI2.9Br0.1,1.73,PEAI,0.5,,,,,MeO-4PADBC,0.33,,,,,,,,,1000,10,5000,30,6,160,110,25,,,,,,,,,,,,,,,0.23012,1.6066,1.1849,12.088,3758,CH1,v1,
15030,20241204,28,Cs0.05MA0.16FA0.79PbI2.9Br0.1,1.73,PEAI,0.5,,,,,MeO-4PADBC,0.33,,,,,,,,,1000,10,5000,30,6,160,110,25,,,,,,,,,,,,,,,14.941,68.756,1.0184,21.337,3758,CH2,v1,
15031,20241204,28,Cs0.05MA0.16FA0.79PbI2.9Br0.1,1.73,PEAI,0.5,,,,,MeO-4PADBC,0.33,,,,,,,,,1000,10,5000,30,6,160,110,25,,,,,,,,,,,,,,,11.788,56.992,0.99956,20.693,3758,CH3,v1,
15032,20241204,28,Cs0.05MA0.16FA0.79PbI2.9Br0.1,1.73,PEAI,0.5,,,,,MeO-4PADBC,0.33,,,,,,,,,1000,10,5000,30,6,160,110,25,,,,,,,,,,,,,,,15.028,68.61,1.021,21.453,3758,CH4,v1,
15033,20241204,28,Cs0.05MA0.16FA0.79PbI2.9Br0.1,1.73,PEAI,0.5,,,,,MeO-4PADBC,0.33,,,,,,,,,1000,10,5000,30,6,160,110,25,,,,,,,,,,,,,,,0.0,0.0,0.0,0.80332,3759,CH1,v1,
15034,20241204,28,Cs0.05MA0.16FA0.79PbI2.9Br0.1,1.73,PEAI,0.5,,,,,MeO-4PADBC,0.33,,,,,,,,,1000,10,5000,30,6,160,110,25,,,,,,,,,,,,,,,15.234,68.287,1.0332,21.592,3759,CH2,v1,
15035,20241204,28,Cs0.05MA0.16FA0.79PbI2.9Br0.1,1.73,PEAI,0.5,,,,,MeO-4PADBC,0.33,,,,,,,,,1000,10,5000,30,6,160,110,25,,,,,,,,,,,,,,,14.817,68.291,1.0278,21.109,3759,CH3,v1,
15036,20241204,28,Cs0.05MA0.16FA0.79PbI2.9Br0.1,1.73,PEAI,0.5,,,,,MeO-4PADBC,0.33,,,,,,,,,1000,10,5000,30,6,160,110,25,,,,,,,,,,,,,,,15.497,67.859,1.0297,22.178,3759,CH4,v1,
15037,20241204,28,Cs0.05MA0.16FA0.79PbI2.9Br0.1,1.73,PEAI,0.5,,,,,MeO-4PADBC,0.33,,,,,,,,,1000,10,5000,30,6,160,110,25,,,,,,,,,,,,,,,2e-10,1.46e+46,0.0,-9.68e-07,3760,CH1,v1,
15038,20241204,28,Cs0.05MA0.16FA0.79PbI2.9Br0.1,1.73,PEAI,0.5,,,,,MeO-4PADBC,0.33,,,,,,,,,1000,10,5000,30,6,160,110,25,,,,,,,,,,,,,,,8.1631,2314.4,0.023715,14.873,3760,CH2,v1,
15039,20241204,28,Cs0.05MA0.16FA0.79PbI2.9Br0.1,1.73,PEAI,0.5,,,,,MeO-4PADBC,0.33,,,,,,,,,1000,10,5000,30,6,160,110,25,,,,,,,,,,,,,,,14.442,68.418,1.0094,20.911,3760,CH3,v1,
15040,20241204,28,Cs0.05MA0.16FA0.79PbI2.9Br0.1,1.73,PEAI,0.5,,,,,MeO-4PADBC,0.33,,,,,,,,,1000,10,5000,30,6,160,110,25,,,,,,,,,,,,,,,14.92,67.943,1.0104,21.734,3760,CH4,v1,
15041,20241204,28,Cs0.05MA0.16FA0.79PbI2.9Br0.1,1.73,PEAI,1.0,,,,,MeO-4PADBC,0.33,,,,,,,,,1000,10,5000,30,6,160,110,25,,,,,,,,,,,,,,,1.23e-05,128.84,0.72891,1.31e-05,3761,CH1,v1,
15042,20241204,28,Cs0.05MA0.16FA0.79PbI2.9Br0.1,1.73,PEAI,1.0,,,,,MeO-4PADBC,0.33,,,,,,,,,1000,10,5000,30,6,160,110,25,,,,,,,,,,,,,,,14.235,68.336,1.0015,20.799,3761,CH2,v1,
15043,20241204,28,Cs0.05MA0.16FA0.79PbI2.9Br0.1,1.73,PEAI,1.0,,,,,MeO-4PADBC,0.33,,,,,,,,,1000,10,5000,30,6,160,110,25,,,,,,,,,,,,,,,13.919,68.142,0.99811,20.465,3761,CH3,v1,
15044,20241204,28,Cs0.05MA0.16FA0.79PbI2.9Br0.1,1.73,PEAI,1.0,,,,,MeO-4PADBC,0.33,,,,,,,,,1000,10,5000,30,6,160,110,25,,,,,,,,,,,,,,,14.311,68.268,0.99957,20.972,3761,CH4,v1,
15045,20241204,28,Cs0.05MA0.16FA0.79PbI2.9Br0.1,1.73,PEAI,1.0,,,,,MeO-4PADBC,0.33,,,,,,,,,1000,10,5000,30,6,160,110,25,,,,,,,,,,,,,,,0.0,0.0,0.0,-1.2e-06,3762,CH1,v1,
15046,20241204,28,Cs0.05MA0.16FA0.79PbI2.9Br0.1,1.73,PEAI,1.0,,,,,MeO-4PADBC,0.33,,,,,,,,,1000,10,5000,30,6,160,110,25,,,,,,,,,,,,,,,9.1403,46.708,0.92108,21.246,3762,CH2,v1,
15047,20241204,28,Cs0.05MA0.16FA0.79PbI2.9Br0.1,1.73,PEAI,1.0,,,,,MeO-4PADBC,0.33,,,,,,,,,1000,10,5000,30,6,160,110,25,,,,,,,,,,,,,,,5.5744,483.77,0.06755,17.058,3762,CH3,v1,
15048,20241204,28,Cs0.05MA0.16FA0.79PbI2.9Br0.1,1.73,PEAI,1.0,,,,,MeO-4PADBC,0.33,,,,,,,,,1000,10,5000,30,6,160,110,25,,,,,,,,,,,,,,,14.889,68.554,1.002,21.675,3762,CH4,v1,
15049,20241204,28,Cs0.05MA0.16FA0.79PbI2.9Br0.1,1.73,PEAI,1.0,,,,,MeO-4PADBC,0.33,,,,,,,,,1000,10,5000,30,6,160,110,25,,,,,,,,,,,,,,,3.8e-07,2.06e+49,0.0,-1.23e-06,3763,CH1,v1,
15050,20241204,28,Cs0.05MA0.16FA0.79PbI2.9Br0.1,1.73,PEAI,1.0,,,,,MeO-4PADBC,0.33,,,,,,,,,1000,10,5000,30,6,160,110,25,,,,,,,,,,,,,,,0.060678,295.78,0.003743,5.4808,3763,CH2,v1,
15051,20241204,28,Cs0.05MA0.16FA0.79PbI2.9Br0.1,1.73,PEAI,1.0,,,,,MeO-4PADBC,0.33,,,,,,,,,1000,10,5000,30,6,160,110,25,,,,,,,,,,,,,,,0.0,0.0,0.006349,9.199,3763,CH3,v1,
15052,20241204,28,Cs0.05MA0.16FA0.79PbI2.9Br0.1,1.73,PEAI,1.0,,,,,MeO-4PADBC,0.33,,,,,,,,,1000,10,5000,30,6,160,110,25,,,,,,,,,,,,,,,7.4771,791.13,0.048814,19.361,3763,CH4,v1,
15053,20241204,28,Cs0.05MA0.16FA0.79PbI2.9Br0.1,1.73,PEAI,1.0,,,,,MeO-4PADBC,0.33,,,,,,,,,1000,10,5000,30,6,160,110,25,,,,,,,,,,,,,,,7.57e-08,7.87e+47,0.0,-6.41e-06,3764,CH1,v1,
15054,20241204,28,Cs0.05MA0.16FA0.79PbI2.9Br0.1,1.73,PEAI,1.0,,,,,MeO-4PADBC,0.33,,,,,,,,,1000,10,5000,30,6,160,110,25,,,,,,,,,,,,,,,0.0,0.0,0.028447,13.484,3764,CH2,v1,
15055,20241204,28,Cs0.05MA0.16FA0.79PbI2.9Br0.1,1.73,PEAI,1.0,,,,,MeO-4PADBC,0.33,,,,,,,,,1000,10,5000,30,6,160,110,25,,,,,,,,,,,,,,,14.098,68.264,1.0203,20.242,3764,CH3,v1,
15056,20241204,28,Cs0.05MA0.16FA0.79PbI2.9Br0.1,1.73,PEAI,1.0,,,,,MeO-4PADBC,0.33,,,,,,,,,1000,10,5000,30,6,160,110,25,,,,,,,,,,,,,,,0.0,0.0,0.029442,17.552,3764,CH4,v1,
15057,20241204,28,Cs0.05MA0.16FA0.79PbI2.9Br0.1,1.73,PEAI,1.0,,,,,MeO-4PADBC,0.33,,,,,,,,,1000,10,5000,30,6,160,110,25,,,,,,,,,,,,,,,3.89e-07,26.811,0.63741,2.28e-06,3765,CH1,v1,
15058,20241204,28,Cs0.05MA0.16FA0.79PbI2.9Br0.1,1.73,PEAI,1.0,,,,,MeO-4PADBC,0.33,,,,,,,,,1000,10,5000,30,6,160,110,25,,,,,,,,,,,,,,,0.0,0.0,0.034991,15.314,3765,CH2,v1,
15059,20241204,28,Cs0.05MA0.16FA0.79PbI2.9Br0.1,1.73,PEAI,1.0,,,,,MeO-4PADBC,0.33,,,,,,,,,1000,10,5000,30,6,160,110,25,,,,,,,,,,,,,,,12.972,67.311,0.99215,19.425,3765,CH3,v1,
15060,20241204,28,Cs0.05MA0.16FA0.79PbI2.9Br0.1,1.73,PEAI,1.0,,,,,MeO-4PADBC,0.33,,,,,,,,,1000,10,5000,30,6,160,110,25,,,,,,,,,,,,,,,0.10358,39.305,0.01842,14.307,3765,CH4,v1,
15061,20241204,28,Cs0.05MA0.16FA0.79PbI2.9Br0.1,1.73,PEAI,1.0,,,,,MeO-4PADBC,0.33,,,,,,,,,1000,10,5000,30,6,160,110,25,,,,,,,,,,,,,,,0.0,0.0,-0.086619,0.016661,3766,CH1,v1,
15062,20241204,28,Cs0.05MA0.16FA0.79PbI2.9Br0.1,1.73,PEAI,1.0,,,,,MeO-4PADBC,0.33,,,,,,,,,1000,10,5000,30,6,160,110,25,,,,,,,,,,,,,,,11.091,11693.0,0.008422,11.262,3766,CH2,v1,
15063,20241204,28,Cs0.05MA0.16FA0.79PbI2.9Br0.1,1.73,PEAI,1.0,,,,,MeO-4PADBC,0.33,,,,,,,,,1000,10,5000,30,6,160,110,25,,,,,,,,,,,,,,,0.0,0.0,0.0,20.221,3766,CH3,v1,
15064,20241204,28,Cs0.05MA0.16FA0.79PbI2.9Br0.1,1.73,PEAI,1.0,,,,,MeO-4PADBC,0.33,,,,,,,,,1000,10,5000,30,6,160,110,25,,,,,,,,,,,,,,,11.955,59.33,0.97811,20.601,3766,CH4,v1,
15065,20241204,28,Cs0.05MA0.16FA0.79PbI2.9Br0.1,1.73,PEAI,1.0,,,,,MeO-4PADBC,0.33,,,,,,,,,1000,10,5000,30,6,160,110,25,,,,,,,,,,,,,,,3.11e-06,6.95e+49,0.0,2.98e-06,3767,CH1,v1,
15066,20241204,28,Cs0.05MA0.16FA0.79PbI2.9Br0.1,1.73,PEAI,1.0,,,,,MeO-4PADBC,0.33,,,,,,,,,1000,10,5000,30,6,160,110,25,,,,,,,,,,,,,,,13.867,69.161,0.98389,20.379,3767,CH2,v1,
15067,20241204,28,Cs0.05MA0.16FA0.79PbI2.9Br0.1,1.73,PEAI,1.0,,,,,MeO-4PADBC,0.33,,,,,,,,,1000,10,5000,30,6,160,110,25,,,,,,,,,,,,,,,13.098,66.982,0.98949,19.762,3767,CH3,v1,
15068,20241204,28,Cs0.05MA0.16FA0.79PbI2.9Br0.1,1.73,PEAI,1.0,,,,,MeO-4PADBC,0.33,,,,,,,,,1000,10,5000,30,6,160,110,25,,,,,,,,,,,,,,,13.69,67.014,0.9894,20.647,3767,CH4,v1,
15069,20241204,28,Cs0.05MA0.16FA0.79PbI2.9Br0.1,1.73,PEAI,1.0,,,,,MeO-4PADBC,0.33,,,,,,,,,1000,10,5000,30,6,160,110,25,,,,,,,,,,,,,,,0.19907,16.942,1.0626,1.1058,3768,CH1,v1,
15070,20241204,28,Cs0.05MA0.16FA0.79PbI2.9Br0.1,1.73,PEAI,1.0,,,,,MeO-4PADBC,0.33,,,,,,,,,1000,10,5000,30,6,160,110,25,,,,,,,,,,,,,,,0.0080286,13.822,0.006391,9.0881,3768,CH2,v1,
15071,20241204,28,Cs0.05MA0.16FA0.79PbI2.9Br0.1,1.73,PEAI,1.0,,,,,MeO-4PADBC,0.33,,,,,,,,,1000,10,5000,30,6,160,110,25,,,,,,,,,,,,,,,13.741,67.305,0.99704,20.477,3768,CH3,v1,
15072,20241204,28,Cs0.05MA0.16FA0.79PbI2.9Br0.1,1.73,PEAI,1.0,,,,,MeO-4PADBC,0.33,,,,,,,,,1000,10,5000,30,6,160,110,25,,,,,,,,,,,,,,,14.672,68.706,0.9946,21.47,3768,CH4,v1,
15073,20241204,28,Cs0.05MA0.16FA0.79PbI2.9Br0.1,1.73,PEAI,2.0,,,,,MeO-4PADBC,0.33,,,,,,,,,1000,10,5000,30,6,160,110,25,,,,,,,,,,,,,,,0.12967,2.98e+50,0.0,-0.02903,3769,CH1,v1,
15074,20241204,28,Cs0.05MA0.16FA0.79PbI2.9Br0.1,1.73,PEAI,2.0,,,,,MeO-4PADBC,0.33,,,,,,,,,1000,10,5000,30,6,160,110,25,,,,,,,,,,,,,,,5.4402,52.634,0.86173,11.994,3769,CH2,v1,
15075,20241204,28,Cs0.05MA0.16FA0.79PbI2.9Br0.1,1.73,PEAI,2.0,,,,,MeO-4PADBC,0.33,,,,,,,,,1000,10,5000,30,6,160,110,25,,,,,,,,,,,,,,,5.2195,50.706,0.88103,11.684,3769,CH3,v1,
15076,20241204,28,Cs0.05MA0.16FA0.79PbI2.9Br0.1,1.73,PEAI,2.0,,,,,MeO-4PADBC,0.33,,,,,,,,,1000,10,5000,30,6,160,110,25,,,,,,,,,,,,,,,0.047919,43.352,0.011739,9.4159,3769,CH4,v1,
15077,20241204,28,Cs0.05MA0.16FA0.79PbI2.9Br0.1,1.73,PEAI,2.0,,,,,MeO-4PADBC,0.33,,,,,,,,,1000,10,5000,30,6,160,110,25,,,,,,,,,,,,,,,0.0,0.0,0.067354,0.066142,3770,CH1,v1,
15078,20241204,28,Cs0.05MA0.16FA0.79PbI2.9Br0.1,1.73,PEAI,2.0,,,,,MeO-4PADBC,0.33,,,,,,,,,1000,10,5000,30,6,160,110,25,,,,,,,,,,,,,,,6.7791,51.495,0.91329,14.415,3770,CH2,v1,
15079,20241204,28,Cs0.05MA0.16FA0.79PbI2.9Br0.1,1.73,PEAI,2.0,,,,,MeO-4PADBC,0.33,,,,,,,,,1000,10,5000,30,6,160,110,25,,,,,,,,,,,,,,,3.7205,33.84,0.79071,13.905,3770,CH3,v1,
15080,20241204,28,Cs0.05MA0.16FA0.79PbI2.9Br0.1,1.73,PEAI,2.0,,,,,MeO-4PADBC,0.33,,,,,,,,,1000,10,5000,30,6,160,110,25,,,,,,,,,,,,,,,6.4696,48.87,0.87522,15.126,3770,CH4,v1,
15081,20241204,28,Cs0.05MA0.16FA0.79PbI2.9Br0.1,1.73,PEAI,2.0,,,,,MeO-4PADBC,0.33,,,,,,,,,1000,10,5000,30,6,160,110,25,,,,,,,,,,,,,,,0.0,0.0,0.0,0.16048,3771,CH1,v1,
15082,20241204,28,Cs0.05MA0.16FA0.79PbI2.9Br0.1,1.73,PEAI,2.0,,,,,MeO-4PADBC,0.33,,,,,,,,,1000,10,5000,30,6,160,110,25,,,,,,,,,,,,,,,4.0412,36.628,0.85404,12.918,3771,CH2,v1,
15083,20241204,28,Cs0.05MA0.16FA0.79PbI2.9Br0.1,1.73,PEAI,2.0,,,,,MeO-4PADBC,0.33,,,,,,,,,1000,10,5000,30,6,160,110,25,,,,,,,,,,,,,,,2.4024,31.821,0.59612,12.665,3771,CH3,v1,
15084,20241204,28,Cs0.05MA0.16FA0.79PbI2.9Br0.1,1.73,PEAI,2.0,,,,,MeO-4PADBC,0.33,,,,,,,,,1000,10,5000,30,6,160,110,25,,,,,,,,,,,,,,,8.5293,3052.8,0.023659,11.809,3771,CH4,v1,
15085,20241204,28,Cs0.05MA0.16FA0.79PbI2.9Br0.1,1.73,PEAI,2.0,,,,,MeO-4PADBC,0.33,,,,,,,,,1000,10,5000,30,6,160,110,25,,,,,,,,,,,,,,,0.15776,8.72e+49,0.0,0.12059,3772,CH1,v1,
15086,20241204,28,Cs0.05MA0.16FA0.79PbI2.9Br0.1,1.73,PEAI,2.0,,,,,MeO-4PADBC,0.33,,,,,,,,,1000,10,5000,30,6,160,110,25,,,,,,,,,,,,,,,2.446,30.459,0.55422,14.489,3772,CH2,v1,
15087,20241204,28,Cs0.05MA0.16FA0.79PbI2.9Br0.1,1.73,PEAI,2.0,,,,,MeO-4PADBC,0.33,,,,,,,,,1000,10,5000,30,6,160,110,25,,,,,,,,,,,,,,,7.0567,53.507,0.89341,14.762,3772,CH3,v1,
15088,20241204,28,Cs0.05MA0.16FA0.79PbI2.9Br0.1,1.73,PEAI,2.0,,,,,MeO-4PADBC,0.33,,,,,,,,,1000,10,5000,30,6,160,110,25,,,,,,,,,,,,,,,7.701,55.621,0.90563,15.288,3772,CH4,v1,
15089,20241204,28,Cs0.05MA0.16FA0.79PbI2.9Br0.1,1.73,PEAI,2.0,,,,,MeO-4PADBC,0.33,,,,,,,,,1000,10,5000,30,6,160,110,25,,,,,,,,,,,,,,,0.074919,201.07,0.71837,0.051868,3773,CH1,v1,
15090,20241204,28,Cs0.05MA0.16FA0.79PbI2.9Br0.1,1.73,PEAI,2.0,,,,,MeO-4PADBC,0.33,,,,,,,,,1000,10,5000,30,6,160,110,25,,,,,,,,,,,,,,,14.558,68.609,1.0287,20.628,3773,CH2,v1,
15091,20241204,28,Cs0.05MA0.16FA0.79PbI2.9Br0.1,1.73,PEAI,2.0,,,,,MeO-4PADBC,0.33,,,,,,,,,1000,10,5000,30,6,160,110,25,,,,,,,,,,,,,,,3.7209,30.308,0.64543,19.021,3773,CH3,v1,
15092,20241204,28,Cs0.05MA0.16FA0.79PbI2.9Br0.1,1.73,PEAI,2.0,,,,,MeO-4PADBC,0.33,,,,,,,,,1000,10,5000,30,6,160,110,25,,,,,,,,,,,,,,,14.422,68.711,1.0231,20.517,3773,CH4,v1,
15093,20241204,28,Cs0.05MA0.16FA0.79PbI2.9Br0.1,1.73,PEAI,2.0,,,,,MeO-4PADBC,0.33,,,,,,,,,1000,10,5000,30,6,160,110,25,,,,,,,,,,,,,,,0.0,0.0,0.0,0.37214,3774,CH1,v1,
15094,20241204,28,Cs0.05MA0.16FA0.79PbI2.9Br0.1,1.73,PEAI,2.0,,,,,MeO-4PADBC,0.33,,,,,,,,,1000,10,5000,30,6,160,110,25,,,,,,,,,,,,,,,13.284,62.363,1.0152,20.982,3774,CH2,v1,
15095,20241204,28,Cs0.05MA0.16FA0.79PbI2.9Br0.1,1.73,PEAI,2.0,,,,,MeO-4PADBC,0.33,,,,,,,,,1000,10,5000,30,6,160,110,25,,,,,,,,,,,,,,,13.708,66.707,1.02,20.146,3774,CH3,v1,
15096,20241204,28,Cs0.05MA0.16FA0.79PbI2.9Br0.1,1.73,PEAI,2.0,,,,,MeO-4PADBC,0.33,,,,,,,,,1000,10,5000,30,6,160,110,25,,,,,,,,,,,,,,,14.401,67.064,1.021,21.033,3774,CH4,v1,
15097,20241204,28,Cs0.05MA0.16FA0.79PbI2.9Br0.1,1.73,PEAI,2.0,,,,,MeO-4PADBC,0.33,,,,,,,,,1000,10,5000,30,6,160,110,25,,,,,,,,,,,,,,,0.010167,5.96e+47,0.0,1.137,3775,CH1,v1,
15098,20241204,28,Cs0.05MA0.16FA0.79PbI2.9Br0.1,1.73,PEAI,2.0,,,,,MeO-4PADBC,0.33,,,,,,,,,1000,10,5000,30,6,160,110,25,,,,,,,,,,,,,,,11.978,59.758,1.0208,19.634,3775,CH2,v1,
15099,20241204,28,Cs0.05MA0.16FA0.79PbI2.9Br0.1,1.73,PEAI,2.0,,,,,MeO-4PADBC,0.33,,,,,,,,,1000,10,5000,30,6,160,110,25,,,,,,,,,,,,,,,13.064,67.955,1.0256,18.744,3775,CH3,v1,
15100,20241204,28,Cs0.05MA0.16FA0.79PbI2.9Br0.1,1.73,PEAI,2.0,,,,,MeO-4PADBC,0.33,,,,,,,,,1000,10,5000,30,6,160,110,25,,,,,,,,,,,,,,,13.638,67.844,1.0274,19.566,3775,CH4,v1,
15101,20241204,28,Cs0.05MA0.16FA0.79PbI2.9Br0.1,1.73,PEAI,2.0,,,,,MeO-4PADBC,0.33,,,,,,,,,1000,10,5000,30,6,160,110,25,,,,,,,,,,,,,,,0.0,0.0,-0.086762,0.052732,3776,CH1,v1,
15102,20241204,28,Cs0.05MA0.16FA0.79PbI2.9Br0.1,1.73,PEAI,2.0,,,,,MeO-4PADBC,0.33,,,,,,,,,1000,10,5000,30,6,160,110,25,,,,,,,,,,,,,,,14.417,67.542,1.0268,20.787,3776,CH2,v1,
15103,20241204,28,Cs0.05MA0.16FA0.79PbI2.9Br0.1,1.73,PEAI,2.0,,,,,MeO-4PADBC,0.33,,,,,,,,,1000,10,5000,30,6,160,110,25,,,,,,,,,,,,,,,8.7162,2881.8,0.019832,15.251,3776,CH3,v1,
15104,20241204,28,Cs0.05MA0.16FA0.79PbI2.9Br0.1,1.73,PEAI,2.0,,,,,MeO-4PADBC,0.33,,,,,,,,,1000,10,5000,30,6,160,110,25,,,,,,,,,,,,,,,13.413,65.58,1.0114,20.222,3776,CH4,v1,
15105,20241204,28,Cs0.05MA0.16FA0.79PbI2.9Br0.1,1.73,PEAI,3.0,,,,,MeO-4PADBC,0.33,,,,,,,,,1000,10,5000,30,6,160,110,25,,,,,,,,,,,,,,,0.024177,0.16009,0.98359,15.354,3777,CH1,v1,
15106,20241204,28,Cs0.05MA0.16FA0.79PbI2.9Br0.1,1.73,PEAI,3.0,,,,,MeO-4PADBC,0.33,,,,,,,,,1000,10,5000,30,6,160,110,25,,,,,,,,,,,,,,,13.504,67.139,1.0023,20.068,3777,CH2,v1,
15107,20241204,28,Cs0.05MA0.16FA0.79PbI2.9Br0.1,1.73,PEAI,3.0,,,,,MeO-4PADBC,0.33,,,,,,,,,1000,10,5000,30,6,160,110,25,,,,,,,,,,,,,,,6.003,34.399,0.89907,19.41,3777,CH3,v1,
15108,20241204,28,Cs0.05MA0.16FA0.79PbI2.9Br0.1,1.73,PEAI,3.0,,,,,MeO-4PADBC,0.33,,,,,,,,,1000,10,5000,30,6,160,110,25,,,,,,,,,,,,,,,12.32,61.292,0.99182,20.267,3777,CH4,v1,
15109,20241204,28,Cs0.05MA0.16FA0.79PbI2.9Br0.1,1.73,PEAI,3.0,,,,,MeO-4PADBC,0.33,,,,,,,,,1000,10,5000,30,6,160,110,25,,,,,,,,,,,,,,,0.040095,6.5038,0.97542,0.63201,3778,CH1,v1,
15110,20241204,28,Cs0.05MA0.16FA0.79PbI2.9Br0.1,1.73,PEAI,3.0,,,,,MeO-4PADBC,0.33,,,,,,,,,1000,10,5000,30,6,160,110,25,,,,,,,,,,,,,,,14.514,67.503,1.0107,21.274,3778,CH2,v1,
15111,20241204,28,Cs0.05MA0.16FA0.79PbI2.9Br0.1,1.73,PEAI,3.0,,,,,MeO-4PADBC,0.33,,,,,,,,,1000,10,5000,30,6,160,110,25,,,,,,,,,,,,,,,13.742,66.445,1.0082,20.514,3778,CH3,v1,
15112,20241204,28,Cs0.05MA0.16FA0.79PbI2.9Br0.1,1.73,PEAI,3.0,,,,,MeO-4PADBC,0.33,,,,,,,,,1000,10,5000,30,6,160,110,25,,,,,,,,,,,,,,,14.614,67.563,1.0142,21.326,3778,CH4,v1,
15113,20241204,28,Cs0.05MA0.16FA0.79PbI2.9Br0.1,1.73,PEAI,3.0,,,,,MeO-4PADBC,0.33,,,,,,,,,1000,10,5000,30,6,160,110,25,,,,,,,,,,,,,,,0.0,0.0,0.37331,-0.57297,3779,CH1,v1,
15114,20241204,28,Cs0.05MA0.16FA0.79PbI2.9Br0.1,1.73,PEAI,3.0,,,,,MeO-4PADBC,0.33,,,,,,,,,1000,10,5000,30,6,160,110,25,,,,,,,,,,,,,,,14.857,67.401,1.0273,21.457,3779,CH2,v1,
15115,20241204,28,Cs0.05MA0.16FA0.79PbI2.9Br0.1,1.73,PEAI,3.0,,,,,MeO-4PADBC,0.33,,,,,,,,,1000,10,5000,30,6,160,110,25,,,,,,,,,,,,,,,14.417,67.234,1.025,20.919,3779,CH3,v1,
15116,20241204,28,Cs0.05MA0.16FA0.79PbI2.9Br0.1,1.73,PEAI,3.0,,,,,MeO-4PADBC,0.33,,,,,,,,,1000,10,5000,30,6,160,110,25,,,,,,,,,,,,,,,15.076,67.11,1.0244,21.929,3779,CH4,v1,
15117,20241204,28,Cs0.05MA0.16FA0.79PbI2.9Br0.1,1.73,PEAI,3.0,,,,,MeO-4PADBC,0.33,,,,,,,,,1000,10,5000,30,6,160,110,25,,,,,,,,,,,,,,,0.0,0.0,0.0,-1.47e-06,3780,CH1,v1,
15118,20241204,28,Cs0.05MA0.16FA0.79PbI2.9Br0.1,1.73,PEAI,3.0,,,,,MeO-4PADBC,0.33,,,,,,,,,1000,10,5000,30,6,160,110,25,,,,,,,,,,,,,,,9.9676,48.53,0.96225,21.345,3780,CH2,v1,
15119,20241204,28,Cs0.05MA0.16FA0.79PbI2.9Br0.1,1.73,PEAI,3.0,,,,,MeO-4PADBC,0.33,,,,,,,,,1000,10,5000,30,6,160,110,25,,,,,,,,,,,,,,,14.188,67.617,1.0096,20.783,3780,CH3,v1,
15120,20241204,28,Cs0.05MA0.16FA0.79PbI2.9Br0.1,1.73,PEAI,3.0,,,,,MeO-4PADBC,0.33,,,,,,,,,1000,10,5000,30,6,160,110,25,,,,,,,,,,,,,,,14.705,67.508,1.0101,21.566,3780,CH4,v1,
15121,20241204,28,Cs0.05MA0.16FA0.79PbI2.9Br0.1,1.73,PEAI,3.0,,,,,MeO-4PADBC,0.33,,,,,,,,,1000,10,5000,30,6,160,110,25,,,,,,,,,,,,,,,1.0817,978.31,0.67271,0.16436,3781,CH1,v1,
15122,20241204,28,Cs0.05MA0.16FA0.79PbI2.9Br0.1,1.73,PEAI,3.0,,,,,MeO-4PADBC,0.33,,,,,,,,,1000,10,5000,30,6,160,110,25,,,,,,,,,,,,,,,13.863,67.127,0.99286,20.801,3781,CH2,v1,
15123,20241204,28,Cs0.05MA0.16FA0.79PbI2.9Br0.1,1.73,PEAI,3.0,,,,,MeO-4PADBC,0.33,,,,,,,,,1000,10,5000,30,6,160,110,25,,,,,,,,,,,,,,,12.886,64.441,0.98655,20.27,3781,CH3,v1,
15124,20241204,28,Cs0.05MA0.16FA0.79PbI2.9Br0.1,1.73,PEAI,3.0,,,,,MeO-4PADBC,0.33,,,,,,,,,1000,10,5000,30,6,160,110,25,,,,,,,,,,,,,,,14.088,67.342,0.99221,21.085,3781,CH4,v1,
15125,20241204,28,Cs0.05MA0.16FA0.79PbI2.9Br0.1,1.73,PEAI,3.0,,,,,MeO-4PADBC,0.33,,,,,,,,,1000,10,5000,30,6,160,110,25,,,,,,,,,,,,,,,0.0,0.0,0.10468,3.84e-07,3782,CH1,v1,
15126,20241204,28,Cs0.05MA0.16FA0.79PbI2.9Br0.1,1.73,PEAI,3.0,,,,,MeO-4PADBC,0.33,,,,,,,,,1000,10,5000,30,6,160,110,25,,,,,,,,,,,,,,,12.695,61.932,0.97843,20.949,3782,CH2,v1,
15127,20241204,28,Cs0.05MA0.16FA0.79PbI2.9Br0.1,1.73,PEAI,3.0,,,,,MeO-4PADBC,0.33,,,,,,,,,1000,10,5000,30,6,160,110,25,,,,,,,,,,,,,,,0.0,0.0,0.11547,16.364,3782,CH3,v1,
15128,20241204,28,Cs0.05MA0.16FA0.79PbI2.9Br0.1,1.73,PEAI,3.0,,,,,MeO-4PADBC,0.33,,,,,,,,,1000,10,5000,30,6,160,110,25,,,,,,,,,,,,,,,14.612,67.301,0.99976,21.716,3782,CH4,v1,
15129,20241204,28,Cs0.05MA0.16FA0.79PbI2.9Br0.1,1.73,PEAI,3.0,,,,,MeO-4PADBC,0.33,,,,,,,,,1000,10,5000,30,6,160,110,25,,,,,,,,,,,,,,,1.5e-08,1.47e+48,0.0,-6.78e-07,3783,CH1,v1,
15130,20241204,28,Cs0.05MA0.16FA0.79PbI2.9Br0.1,1.73,PEAI,3.0,,,,,MeO-4PADBC,0.33,,,,,,,,,1000,10,5000,30,6,160,110,25,,,,,,,,,,,,,,,0.0,0.0,0.006775,7.797,3783,CH2,v1,
15131,20241204,28,Cs0.05MA0.16FA0.79PbI2.9Br0.1,1.73,PEAI,3.0,,,,,MeO-4PADBC,0.33,,,,,,,,,1000,10,5000,30,6,160,110,25,,,,,,,,,,,,,,,0.0,0.0,0.011517,11.869,3783,CH3,v1,
15132,20241204,28,Cs0.05MA0.16FA0.79PbI2.9Br0.1,1.73,PEAI,3.0,,,,,MeO-4PADBC,0.33,,,,,,,,,1000,10,5000,30,6,160,110,25,,,,,,,,,,,,,,,6.8948,141.08,0.26457,18.472,3783,CH4,v1,
15133,20241204,28,Cs0.05MA0.16FA0.79PbI2.9Br0.1,1.73,PEAI,3.0,,,,,MeO-4PADBC,0.33,,,,,,,,,1000,10,5000,30,6,160,110,25,,,,,,,,,,,,,,,7.93e-08,2.49e+47,0.0,-2.12e-05,3784,CH1,v1,
15134,20241204,28,Cs0.05MA0.16FA0.79PbI2.9Br0.1,1.73,PEAI,3.0,,,,,MeO-4PADBC,0.33,,,,,,,,,1000,10,5000,30,6,160,110,25,,,,,,,,,,,,,,,3.2329,25.799,0.62795,19.955,3784,CH2,v1,
15135,20241204,28,Cs0.05MA0.16FA0.79PbI2.9Br0.1,1.73,PEAI,3.0,,,,,MeO-4PADBC,0.33,,,,,,,,,1000,10,5000,30,6,160,110,25,,,,,,,,,,,,,,,13.838,67.272,1.0219,20.131,3784,CH3,v1,
15136,20241204,28,Cs0.05MA0.16FA0.79PbI2.9Br0.1,1.73,PEAI,3.0,,,,,MeO-4PADBC,0.33,,,,,,,,,1000,10,5000,30,6,160,110,25,,,,,,,,,,,,,,,15.34,5857.1,0.016954,15.447,3784,CH4,v1,
15137,20241204,28,Cs0.05MA0.16FA0.79PbI2.9Br0.1,1.73,PEAI,0.04,,,,,MeO-2PACz,0.33,,,,,,,,,1000,10,5000,30,6,160,110,25,,,,,,,,,,,,,,,1.46e-08,1.62e+48,0.0,-6e-07,3785,CH1,v1,
15138,20241204,28,Cs0.05MA0.16FA0.79PbI2.9Br0.1,1.73,PEAI,0.04,,,,,MeO-2PACz,0.33,,,,,,,,,1000,10,5000,30,6,160,110,25,,,,,,,,,,,,,,,0.92273,26.683,0.19251,17.963,3785,CH2,v1,
15139,20241204,28,Cs0.05MA0.16FA0.79PbI2.9Br0.1,1.73,PEAI,0.04,,,,,MeO-2PACz,0.33,,,,,,,,,1000,10,5000,30,6,160,110,25,,,,,,,,,,,,,,,0.043539,45.572,0.008304,11.505,3785,CH3,v1,
15140,20241204,28,Cs0.05MA0.16FA0.79PbI2.9Br0.1,1.73,PEAI,0.04,,,,,MeO-2PACz,0.33,,,,,,,,,1000,10,5000,30,6,160,110,25,,,,,,,,,,,,,,,11.687,2306.1,0.029071,17.432,3785,CH4,v1,
15141,20241204,28,Cs0.05MA0.16FA0.79PbI2.9Br0.1,1.73,PEAI,0.04,,,,,MeO-2PACz,0.33,,,,,,,,,1000,10,5000,30,6,160,110,25,,,,,,,,,,,,,,,7.59e-08,24.704,0.15568,1.97e-06,3786,CH1,v1,
15142,20241204,28,Cs0.05MA0.16FA0.79PbI2.9Br0.1,1.73,PEAI,0.04,,,,,MeO-2PACz,0.33,,,,,,,,,1000,10,5000,30,6,160,110,25,,,,,,,,,,,,,,,12.057,62.819,0.8993,21.342,3786,CH2,v1,
15143,20241204,28,Cs0.05MA0.16FA0.79PbI2.9Br0.1,1.73,PEAI,0.04,,,,,MeO-2PACz,0.33,,,,,,,,,1000,10,5000,30,6,160,110,25,,,,,,,,,,,,,,,10.044,631.66,0.069239,22.964,3786,CH3,v1,
15144,20241204,28,Cs0.05MA0.16FA0.79PbI2.9Br0.1,1.73,PEAI,0.04,,,,,MeO-2PACz,0.33,,,,,,,,,1000,10,5000,30,6,160,110,25,,,,,,,,,,,,,,,0.0,0.0,0.92197,20.666,3786,CH4,v1,
15145,20241204,28,Cs0.05MA0.16FA0.79PbI2.9Br0.1,1.73,PEAI,0.04,,,,,MeO-2PACz,0.33,,,,,,,,,1000,10,5000,30,6,160,110,25,,,,,,,,,,,,,,,0.0,0.0,-0.086115,-4.02e-07,3787,CH1,v1,
15146,20241204,28,Cs0.05MA0.16FA0.79PbI2.9Br0.1,1.73,PEAI,0.04,,,,,MeO-2PACz,0.33,,,,,,,,,1000,10,5000,30,6,160,110,25,,,,,,,,,,,,,,,15.534,73.1,0.95097,22.346,3787,CH2,v1,
15147,20241204,28,Cs0.05MA0.16FA0.79PbI2.9Br0.1,1.73,PEAI,0.04,,,,,MeO-2PACz,0.33,,,,,,,,,1000,10,5000,30,6,160,110,25,,,,,,,,,,,,,,,15.706,79.456,0.92206,21.438,3787,CH3,v1,
15148,20241204,28,Cs0.05MA0.16FA0.79PbI2.9Br0.1,1.73,PEAI,0.04,,,,,MeO-2PACz,0.33,,,,,,,,,1000,10,5000,30,6,160,110,25,,,,,,,,,,,,,,,15.817,79.184,0.93331,21.402,3787,CH4,v1,
15149,20241204,28,Cs0.05MA0.16FA0.79PbI2.9Br0.1,1.73,PEAI,0.04,,,,,MeO-2PACz,0.33,,,,,,,,,1000,10,5000,30,6,160,110,25,,,,,,,,,,,,,,,0.0,0.0,-0.095685,-4.07e-07,3788,CH1,v1,
15150,20241204,28,Cs0.05MA0.16FA0.79PbI2.9Br0.1,1.73,PEAI,0.04,,,,,MeO-2PACz,0.33,,,,,,,,,1000,10,5000,30,6,160,110,25,,,,,,,,,,,,,,,10.175,956.96,0.059926,17.743,3788,CH2,v1,
15151,20241204,28,Cs0.05MA0.16FA0.79PbI2.9Br0.1,1.73,PEAI,0.04,,,,,MeO-2PACz,0.33,,,,,,,,,1000,10,5000,30,6,160,110,25,,,,,,,,,,,,,,,3.1986,237.38,0.06932,19.438,3788,CH3,v1,
15152,20241204,28,Cs0.05MA0.16FA0.79PbI2.9Br0.1,1.73,PEAI,0.04,,,,,MeO-2PACz,0.33,,,,,,,,,1000,10,5000,30,6,160,110,25,,,,,,,,,,,,,,,11.997,62.565,0.90785,21.122,3788,CH4,v1,
15153,20241204,28,Cs0.05MA0.16FA0.79PbI2.9Br0.1,1.73,PEAI,0.04,,,,,MeO-2PACz,0.33,,,,,,,,,1000,10,5000,30,6,160,110,25,,,,,,,,,,,,,,,3.7e-08,7.6e+48,0.0,-3.24e-07,3789,CH1,v1,
15154,20241204,28,Cs0.05MA0.16FA0.79PbI2.9Br0.1,1.73,PEAI,0.04,,,,,MeO-2PACz,0.33,,,,,,,,,1000,10,5000,30,6,160,110,25,,,,,,,,,,,,,,,1.0892,2908.8,0.005076,7.3761,3789,CH2,v1,
15155,20241204,28,Cs0.05MA0.16FA0.79PbI2.9Br0.1,1.73,PEAI,0.04,,,,,MeO-2PACz,0.33,,,,,,,,,1000,10,5000,30,6,160,110,25,,,,,,,,,,,,,,,0.52309,1499.0,0.004447,7.8468,3789,CH3,v1,
15156,20241204,28,Cs0.05MA0.16FA0.79PbI2.9Br0.1,1.73,PEAI,0.04,,,,,MeO-2PACz,0.33,,,,,,,,,1000,10,5000,30,6,160,110,25,,,,,,,,,,,,,,,0.0,0.0,0.10241,14.172,3789,CH4,v1,
15157,20241204,28,Cs0.05MA0.16FA0.79PbI2.9Br0.1,1.73,PEAI,0.04,,,,,MeO-2PACz,0.33,,,,,,,,,1000,10,5000,30,6,160,110,25,,,,,,,,,,,,,,,0.039987,9.85e+47,0.0,2.7056,3790,CH1,v1,
15158,20241204,28,Cs0.05MA0.16FA0.79PbI2.9Br0.1,1.73,PEAI,0.04,,,,,MeO-2PACz,0.33,,,,,,,,,1000,10,5000,30,6,160,110,25,,,,,,,,,,,,,,,0.0,0.0,0.03928,14.425,3790,CH2,v1,
15159,20241204,28,Cs0.05MA0.16FA0.79PbI2.9Br0.1,1.73,PEAI,0.04,,,,,MeO-2PACz,0.33,,,,,,,,,1000,10,5000,30,6,160,110,25,,,,,,,,,,,,,,,0.0,0.0,0.028537,13.766,3790,CH3,v1,
15160,20241204,28,Cs0.05MA0.16FA0.79PbI2.9Br0.1,1.73,PEAI,0.04,,,,,MeO-2PACz,0.33,,,,,,,,,1000,10,5000,30,6,160,110,25,,,,,,,,,,,,,,,9.2179,55.144,0.90027,18.568,3790,CH4,v1,
15161,20241204,28,Cs0.05MA0.16FA0.79PbI2.9Br0.1,1.73,PEAI,0.04,,,,,MeO-2PACz,0.33,,,,,,,,,1000,10,5000,30,6,160,110,25,,,,,,,,,,,,,,,0.0,0.0,-0.095558,-0.36913,3791,CH1,v1,
15162,20241204,28,Cs0.05MA0.16FA0.79PbI2.9Br0.1,1.73,PEAI,0.04,,,,,MeO-2PACz,0.33,,,,,,,,,1000,10,5000,30,6,160,110,25,,,,,,,,,,,,,,,6.3623,45.534,0.88423,15.802,3791,CH2,v1,
15163,20241204,28,Cs0.05MA0.16FA0.79PbI2.9Br0.1,1.73,PEAI,0.04,,,,,MeO-2PACz,0.33,,,,,,,,,1000,10,5000,30,6,160,110,25,,,,,,,,,,,,,,,5.0009,267.08,0.088913,21.059,3791,CH3,v1,
15164,20241204,28,Cs0.05MA0.16FA0.79PbI2.9Br0.1,1.73,PEAI,0.04,,,,,MeO-2PACz,0.33,,,,,,,,,1000,10,5000,30,6,160,110,25,,,,,,,,,,,,,,,7.2588,49.722,0.89202,16.366,3791,CH4,v1,
15165,20241204,28,Cs0.05MA0.16FA0.79PbI2.9Br0.1,1.73,PEAI,0.04,,,,,MeO-2PACz,0.33,,,,,,,,,1000,10,5000,30,6,160,110,25,,,,,,,,,,,,,,,0.0,0.0,0.0,1.3497,3792,CH1,v1,
15166,20241204,28,Cs0.05MA0.16FA0.79PbI2.9Br0.1,1.73,PEAI,0.04,,,,,MeO-2PACz,0.33,,,,,,,,,1000,10,5000,30,6,160,110,25,,,,,,,,,,,,,,,8.3362,49.925,0.89322,18.693,3792,CH2,v1,
15167,20241204,28,Cs0.05MA0.16FA0.79PbI2.9Br0.1,1.73,PEAI,0.04,,,,,MeO-2PACz,0.33,,,,,,,,,1000,10,5000,30,6,160,110,25,,,,,,,,,,,,,,,8.1689,50.0,0.88542,18.452,3792,CH3,v1,
15168,20241204,28,Cs0.05MA0.16FA0.79PbI2.9Br0.1,1.73,PEAI,0.04,,,,,MeO-2PACz,0.33,,,,,,,,,1000,10,5000,30,6,160,110,25,,,,,,,,,,,,,,,6.3685,1707.9,0.026271,14.194,3792,CH4,v1,
15169,20241204,28,Cs0.05MA0.16FA0.79PbI2.9Br0.1,1.73,PEAI,0.5,,,,,MeO-2PACz,0.33,,,,,,,,,1000,10,5000,30,6,160,110,25,,,,,,,,,,,,,,,0.0,0.0,0.0,-9.75e-07,3793,CH1,v1,
15170,20241204,28,Cs0.05MA0.16FA0.79PbI2.9Br0.1,1.73,PEAI,0.5,,,,,MeO-2PACz,0.33,,,,,,,,,1000,10,5000,30,6,160,110,25,,,,,,,,,,,,,,,0.0,0.0,-0.003728,-11.114,3793,CH2,v1,
15171,20241204,28,Cs0.05MA0.16FA0.79PbI2.9Br0.1,1.73,PEAI,0.5,,,,,MeO-2PACz,0.33,,,,,,,,,1000,10,5000,30,6,160,110,25,,,,,,,,,,,,,,,11.685,20799.0,0.002262,24.831,3793,CH3,v1,
15172,20241204,28,Cs0.05MA0.16FA0.79PbI2.9Br0.1,1.73,PEAI,0.5,,,,,MeO-2PACz,0.33,,,,,,,,,1000,10,5000,30,6,160,110,25,,,,,,,,,,,,,,,8.3863,9486.7,0.002958,29.885,3793,CH4,v1,
15173,20241204,28,Cs0.05MA0.16FA0.79PbI2.9Br0.1,1.73,PEAI,0.5,,,,,MeO-2PACz,0.33,,,,,,,,,1000,10,5000,30,6,160,110,25,,,,,,,,,,,,,,,0.0,0.0,-0.051189,-2.35e-07,3794,CH1,v1,
15174,20241204,28,Cs0.05MA0.16FA0.79PbI2.9Br0.1,1.73,PEAI,0.5,,,,,MeO-2PACz,0.33,,,,,,,,,1000,10,5000,30,6,160,110,25,,,,,,,,,,,,,,,0.051698,497.45,0.002249,4.6218,3794,CH2,v1,
15175,20241204,28,Cs0.05MA0.16FA0.79PbI2.9Br0.1,1.73,PEAI,0.5,,,,,MeO-2PACz,0.33,,,,,,,,,1000,10,5000,30,6,160,110,25,,,,,,,,,,,,,,,4.0353,4940.7,0.0081,10.083,3794,CH3,v1,
15176,20241204,28,Cs0.05MA0.16FA0.79PbI2.9Br0.1,1.73,PEAI,0.5,,,,,MeO-2PACz,0.33,,,,,,,,,1000,10,5000,30,6,160,110,25,,,,,,,,,,,,,,,0.52695,782.87,0.008798,7.6508,3794,CH4,v1,
15177,20241204,28,Cs0.05MA0.16FA0.79PbI2.9Br0.1,1.73,PEAI,0.5,,,,,MeO-2PACz,0.33,,,,,,,,,1000,10,5000,30,6,160,110,25,,,,,,,,,,,,,,,0.0,0.0,0.0,-1.28e-06,3795,CH1,v1,
15178,20241204,28,Cs0.05MA0.16FA0.79PbI2.9Br0.1,1.73,PEAI,0.5,,,,,MeO-2PACz,0.33,,,,,,,,,1000,10,5000,30,6,160,110,25,,,,,,,,,,,,,,,13.337,67.657,1.012,19.477,3795,CH2,v1,
15179,20241204,28,Cs0.05MA0.16FA0.79PbI2.9Br0.1,1.73,PEAI,0.5,,,,,MeO-2PACz,0.33,,,,,,,,,1000,10,5000,30,6,160,110,25,,,,,,,,,,,,,,,0.0,0.0,0.016435,12.489,3795,CH3,v1,
15180,20241204,28,Cs0.05MA0.16FA0.79PbI2.9Br0.1,1.73,PEAI,0.5,,,,,MeO-2PACz,0.33,,,,,,,,,1000,10,5000,30,6,160,110,25,,,,,,,,,,,,,,,0.0,0.0,0.012811,8.9189,3795,CH4,v1,
15181,20241204,28,Cs0.05MA0.16FA0.79PbI2.9Br0.1,1.73,PEAI,0.5,,,,,MeO-2PACz,0.33,,,,,,,,,1000,10,5000,30,6,160,110,25,,,,,,,,,,,,,,,3.24e-08,1.16e+48,0.0,-1.85e-06,3796,CH1,v1,
15182,20241204,28,Cs0.05MA0.16FA0.79PbI2.9Br0.1,1.73,PEAI,0.5,,,,,MeO-2PACz,0.33,,,,,,,,,1000,10,5000,30,6,160,110,25,,,,,,,,,,,,,,,0.0,0.0,0.017669,14.397,3796,CH2,v1,
15183,20241204,28,Cs0.05MA0.16FA0.79PbI2.9Br0.1,1.73,PEAI,0.5,,,,,MeO-2PACz,0.33,,,,,,,,,1000,10,5000,30,6,160,110,25,,,,,,,,,,,,,,,0.0,0.0,0.075493,23.527,3796,CH3,v1,
15184,20241204,28,Cs0.05MA0.16FA0.79PbI2.9Br0.1,1.73,PEAI,0.5,,,,,MeO-2PACz,0.33,,,,,,,,,1000,10,5000,30,6,160,110,25,,,,,,,,,,,,,,,14.185,67.525,1.0099,20.802,3796,CH4,v1,
15185,20241204,28,Cs0.05MA0.16FA0.79PbI2.9Br0.1,1.73,PEAI,0.5,,,,,MeO-2PACz,0.33,,,,,,,,,1000,10,5000,30,6,160,110,25,,,,,,,,,,,,,,,0.0,0.0,-0.093284,-8.43e-07,3797,CH1,v1,
15186,20241204,28,Cs0.05MA0.16FA0.79PbI2.9Br0.1,1.73,PEAI,0.5,,,,,MeO-2PACz,0.33,,,,,,,,,1000,10,5000,30,6,160,110,25,,,,,,,,,,,,,,,15.11,69.684,1.0194,21.272,3797,CH2,v1,
15187,20241204,28,Cs0.05MA0.16FA0.79PbI2.9Br0.1,1.73,PEAI,0.5,,,,,MeO-2PACz,0.33,,,,,,,,,1000,10,5000,30,6,160,110,25,,,,,,,,,,,,,,,0.0,0.0,0.020187,10.032,3797,CH3,v1,
15188,20241204,28,Cs0.05MA0.16FA0.79PbI2.9Br0.1,1.73,PEAI,0.5,,,,,MeO-2PACz,0.33,,,,,,,,,1000,10,5000,30,6,160,110,25,,,,,,,,,,,,,,,0.79822,35.895,0.11274,19.725,3797,CH4,v1,
15189,20241204,28,Cs0.05MA0.16FA0.79PbI2.9Br0.1,1.73,PEAI,0.5,,,,,MeO-2PACz,0.33,,,,,,,,,1000,10,5000,30,6,160,110,25,,,,,,,,,,,,,,,0.0,0.0,-0.090567,-3.5e-07,3798,CH1,v1,
15190,20241204,28,Cs0.05MA0.16FA0.79PbI2.9Br0.1,1.73,PEAI,0.5,,,,,MeO-2PACz,0.33,,,,,,,,,1000,10,5000,30,6,160,110,25,,,,,,,,,,,,,,,0.0,0.0,0.010425,12.273,3798,CH2,v1,
15191,20241204,28,Cs0.05MA0.16FA0.79PbI2.9Br0.1,1.73,PEAI,0.5,,,,,MeO-2PACz,0.33,,,,,,,,,1000,10,5000,30,6,160,110,25,,,,,,,,,,,,,,,12.409,60.795,1.0018,20.375,3798,CH3,v1,
15192,20241204,28,Cs0.05MA0.16FA0.79PbI2.9Br0.1,1.73,PEAI,0.5,,,,,MeO-2PACz,0.33,,,,,,,,,1000,10,5000,30,6,160,110,25,,,,,,,,,,,,,,,1.1986,23.875,0.24124,20.81,3798,CH4,v1,
15193,20241204,28,Cs0.05MA0.16FA0.79PbI2.9Br0.1,1.73,PEAI,0.5,,,,,MeO-2PACz,0.33,,,,,,,,,1000,10,5000,30,6,160,110,25,,,,,,,,,,,,,,,0.052002,0.30236,1.1796,14.58,3799,CH1,v1,
15194,20241204,28,Cs0.05MA0.16FA0.79PbI2.9Br0.1,1.73,PEAI,0.5,,,,,MeO-2PACz,0.33,,,,,,,,,1000,10,5000,30,6,160,110,25,,,,,,,,,,,,,,,14.277,67.484,1.0256,20.627,3799,CH2,v1,
15195,20241204,28,Cs0.05MA0.16FA0.79PbI2.9Br0.1,1.73,PEAI,0.5,,,,,MeO-2PACz,0.33,,,,,,,,,1000,10,5000,30,6,160,110,25,,,,,,,,,,,,,,,13.34,66.209,1.0165,19.822,3799,CH3,v1,
15196,20241204,28,Cs0.05MA0.16FA0.79PbI2.9Br0.1,1.73,PEAI,0.5,,,,,MeO-2PACz,0.33,,,,,,,,,1000,10,5000,30,6,160,110,25,,,,,,,,,,,,,,,0.74392,274.23,0.022904,11.844,3799,CH4,v1,
15197,20241204,28,Cs0.05MA0.16FA0.79PbI2.9Br0.1,1.73,PEAI,0.5,,,,,MeO-2PACz,0.33,,,,,,,,,1000,10,5000,30,6,160,110,25,,,,,,,,,,,,,,,6.33e-08,4.28e+48,0.0,-9.87e-07,3800,CH1,v1,
15198,20241204,28,Cs0.05MA0.16FA0.79PbI2.9Br0.1,1.73,PEAI,0.5,,,,,MeO-2PACz,0.33,,,,,,,,,1000,10,5000,30,6,160,110,25,,,,,,,,,,,,,,,13.017,68.479,1.022,18.599,3800,CH2,v1,
15199,20241204,28,Cs0.05MA0.16FA0.79PbI2.9Br0.1,1.73,PEAI,0.5,,,,,MeO-2PACz,0.33,,,,,,,,,1000,10,5000,30,6,160,110,25,,,,,,,,,,,,,,,12.533,67.767,1.0168,18.188,3800,CH3,v1,
15200,20241204,28,Cs0.05MA0.16FA0.79PbI2.9Br0.1,1.73,PEAI,0.5,,,,,MeO-2PACz,0.33,,,,,,,,,1000,10,5000,30,6,160,110,25,,,,,,,,,,,,,,,0.0,0.0,0.13664,22.206,3800,CH4,v1,
15201,20241204,28,Cs0.05MA0.16FA0.79PbI2.9Br0.1,1.73,PEAI,1.0,,,,,MeO-2PACz,0.33,,,,,,,,,1000,10,5000,30,6,160,110,25,,,,,,,,,,,,,,,0.47995,1.73e+49,0.0,1.8476,3801,CH1,v1,
15202,20241204,28,Cs0.05MA0.16FA0.79PbI2.9Br0.1,1.73,PEAI,1.0,,,,,MeO-2PACz,0.33,,,,,,,,,1000,10,5000,30,6,160,110,25,,,,,,,,,,,,,,,12.937,67.547,1.01,18.962,3801,CH2,v1,
15203,20241204,28,Cs0.05MA0.16FA0.79PbI2.9Br0.1,1.73,PEAI,1.0,,,,,MeO-2PACz,0.33,,,,,,,,,1000,10,5000,30,6,160,110,25,,,,,,,,,,,,,,,9.8767,61.282,0.96893,16.634,3801,CH3,v1,
15204,20241204,28,Cs0.05MA0.16FA0.79PbI2.9Br0.1,1.73,PEAI,1.0,,,,,MeO-2PACz,0.33,,,,,,,,,1000,10,5000,30,6,160,110,25,,,,,,,,,,,,,,,13.201,68.025,1.0112,19.191,3801,CH4,v1,
15205,20241204,28,Cs0.05MA0.16FA0.79PbI2.9Br0.1,1.73,PEAI,1.0,,,,,MeO-2PACz,0.33,,,,,,,,,1000,10,5000,30,6,160,110,25,,,,,,,,,,,,,,,0.054505,2.15e+48,0.0,1.6893,3802,CH1,v1,
15206,20241204,28,Cs0.05MA0.16FA0.79PbI2.9Br0.1,1.73,PEAI,1.0,,,,,MeO-2PACz,0.33,,,,,,,,,1000,10,5000,30,6,160,110,25,,,,,,,,,,,,,,,0.0,0.0,0.10793,19.125,3802,CH2,v1,
15207,20241204,28,Cs0.05MA0.16FA0.79PbI2.9Br0.1,1.73,PEAI,1.0,,,,,MeO-2PACz,0.33,,,,,,,,,1000,10,5000,30,6,160,110,25,,,,,,,,,,,,,,,0.0,0.0,0.066033,23.299,3802,CH3,v1,
15208,20241204,28,Cs0.05MA0.16FA0.79PbI2.9Br0.1,1.73,PEAI,1.0,,,,,MeO-2PACz,0.33,,,,,,,,,1000,10,5000,30,6,160,110,25,,,,,,,,,,,,,,,0.0,0.0,0.047751,22.794,3802,CH4,v1,
15209,20241204,28,Cs0.05MA0.16FA0.79PbI2.9Br0.1,1.73,PEAI,1.0,,,,,MeO-2PACz,0.33,,,,,,,,,1000,10,5000,30,6,160,110,25,,,,,,,,,,,,,,,1.6112,129.78,1.1861,-1.0467,3803,CH1,v1,
15210,20241204,28,Cs0.05MA0.16FA0.79PbI2.9Br0.1,1.73,PEAI,1.0,,,,,MeO-2PACz,0.33,,,,,,,,,1000,10,5000,30,6,160,110,25,,,,,,,,,,,,,,,13.415,68.536,1.0341,18.929,3803,CH2,v1,
15211,20241204,28,Cs0.05MA0.16FA0.79PbI2.9Br0.1,1.73,PEAI,1.0,,,,,MeO-2PACz,0.33,,,,,,,,,1000,10,5000,30,6,160,110,25,,,,,,,,,,,,,,,5.1308,583.33,0.053872,16.327,3803,CH3,v1,
15212,20241204,28,Cs0.05MA0.16FA0.79PbI2.9Br0.1,1.73,PEAI,1.0,,,,,MeO-2PACz,0.33,,,,,,,,,1000,10,5000,30,6,160,110,25,,,,,,,,,,,,,,,14.031,69.694,1.0327,19.494,3803,CH4,v1,
15213,20241204,28,Cs0.05MA0.16FA0.79PbI2.9Br0.1,1.73,PEAI,1.0,,,,,MeO-2PACz,0.33,,,,,,,,,1000,10,5000,30,6,160,110,25,,,,,,,,,,,,,,,0.02566,4.36e+47,0.0,3.921,3804,CH1,v1,
15214,20241204,28,Cs0.05MA0.16FA0.79PbI2.9Br0.1,1.73,PEAI,1.0,,,,,MeO-2PACz,0.33,,,,,,,,,1000,10,5000,30,6,160,110,25,,,,,,,,,,,,,,,0.0,0.0,0.015772,12.317,3804,CH2,v1,
15215,20241204,28,Cs0.05MA0.16FA0.79PbI2.9Br0.1,1.73,PEAI,1.0,,,,,MeO-2PACz,0.33,,,,,,,,,1000,10,5000,30,6,160,110,25,,,,,,,,,,,,,,,0.0,0.0,0.16893,18.813,3804,CH3,v1,
15216,20241204,28,Cs0.05MA0.16FA0.79PbI2.9Br0.1,1.73,PEAI,1.0,,,,,MeO-2PACz,0.33,,,,,,,,,1000,10,5000,30,6,160,110,25,,,,,,,,,,,,,,,0.0,0.0,0.003071,6.376,3804,CH4,v1,
15217,20241204,28,Cs0.05MA0.16FA0.79PbI2.9Br0.1,1.73,PEAI,1.0,,,,,MeO-2PACz,0.33,,,,,,,,,1000,10,5000,30,6,160,110,25,,,,,,,,,,,,,,,7.7e-09,6.87e+47,0.0,-7.46e-07,3805,CH1,v1,
15218,20241204,28,Cs0.05MA0.16FA0.79PbI2.9Br0.1,1.73,PEAI,1.0,,,,,MeO-2PACz,0.33,,,,,,,,,1000,10,5000,30,6,160,110,25,,,,,,,,,,,,,,,0.23412,367.23,0.00606,10.521,3805,CH2,v1,
15219,20241204,28,Cs0.05MA0.16FA0.79PbI2.9Br0.1,1.73,PEAI,1.0,,,,,MeO-2PACz,0.33,,,,,,,,,1000,10,5000,30,6,160,110,25,,,,,,,,,,,,,,,4.0304,10540.0,0.004328,8.8354,3805,CH3,v1,
15220,20241204,28,Cs0.05MA0.16FA0.79PbI2.9Br0.1,1.73,PEAI,1.0,,,,,MeO-2PACz,0.33,,,,,,,,,1000,10,5000,30,6,160,110,25,,,,,,,,,,,,,,,4.0394,5.95e+49,0.0,-4.5242,3805,CH4,v1,
15221,20241204,28,Cs0.05MA0.16FA0.79PbI2.9Br0.1,1.73,PEAI,1.0,,,,,MeO-2PACz,0.33,,,,,,,,,1000,10,5000,30,6,160,110,25,,,,,,,,,,,,,,,5.07e-07,17.842,0.65555,4.33e-06,3806,CH1,v1,
15222,20241204,28,Cs0.05MA0.16FA0.79PbI2.9Br0.1,1.73,PEAI,1.0,,,,,MeO-2PACz,0.33,,,,,,,,,1000,10,5000,30,6,160,110,25,,,,,,,,,,,,,,,16.687,74.487,1.0307,21.735,3806,CH2,v1,
15223,20241204,28,Cs0.05MA0.16FA0.79PbI2.9Br0.1,1.73,PEAI,1.0,,,,,MeO-2PACz,0.33,,,,,,,,,1000,10,5000,30,6,160,110,25,,,,,,,,,,,,,,,0.24893,827.59,0.004592,6.5503,3806,CH3,v1,
15224,20241204,28,Cs0.05MA0.16FA0.79PbI2.9Br0.1,1.73,PEAI,1.0,,,,,MeO-2PACz,0.33,,,,,,,,,1000,10,5000,30,6,160,110,25,,,,,,,,,,,,,,,2.7785,1475.4,0.017145,10.984,3806,CH4,v1,
15225,20241204,28,Cs0.05MA0.16FA0.79PbI2.9Br0.1,1.73,PEAI,1.0,,,,,MeO-2PACz,0.33,,,,,,,,,1000,10,5000,30,6,160,110,25,,,,,,,,,,,,,,,4.03e-07,25.208,0.64772,2.47e-06,3807,CH1,v1,
15226,20241204,28,Cs0.05MA0.16FA0.79PbI2.9Br0.1,1.73,PEAI,1.0,,,,,MeO-2PACz,0.33,,,,,,,,,1000,10,5000,30,6,160,110,25,,,,,,,,,,,,,,,16.673,72.817,1.0391,22.037,3807,CH2,v1,
15227,20241204,28,Cs0.05MA0.16FA0.79PbI2.9Br0.1,1.73,PEAI,1.0,,,,,MeO-2PACz,0.33,,,,,,,,,1000,10,5000,30,6,160,110,25,,,,,,,,,,,,,,,15.977,72.512,1.036,21.267,3807,CH3,v1,
15228,20241204,28,Cs0.05MA0.16FA0.79PbI2.9Br0.1,1.73,PEAI,1.0,,,,,MeO-2PACz,0.33,,,,,,,,,1000,10,5000,30,6,160,110,25,,,,,,,,,,,,,,,16.499,72.258,1.0364,22.03,3807,CH4,v1,
15229,20241204,28,Cs0.05MA0.16FA0.79PbI2.9Br0.1,1.73,PEAI,1.0,,,,,MeO-2PACz,0.33,,,,,,,,,1000,10,5000,30,6,160,110,25,,,,,,,,,,,,,,,4.32e-07,24.166,0.68047,2.62e-06,3808,CH1,v1,
15230,20241204,28,Cs0.05MA0.16FA0.79PbI2.9Br0.1,1.73,PEAI,1.0,,,,,MeO-2PACz,0.33,,,,,,,,,1000,10,5000,30,6,160,110,25,,,,,,,,,,,,,,,15.635,69.364,1.0402,21.67,3808,CH2,v1,
15231,20241204,28,Cs0.05MA0.16FA0.79PbI2.9Br0.1,1.73,PEAI,1.0,,,,,MeO-2PACz,0.33,,,,,,,,,1000,10,5000,30,6,160,110,25,,,,,,,,,,,,,,,15.148,69.825,1.037,20.919,3808,CH3,v1,
