Repository: MI-Materials-Intelligence/Recipe-Language-Model

# Learning Layer

## Overview

In the learning layer, the formulas and parameters are encoded and then tokenised into recipes as inputs. Through atomic skills of data extraction, cleaning, and matching, these data are organised into standardised datasets, providing the basis for RLM training and iterative recipe refinement.

Key Atomic Skills:
- **Cleaning**: Preprocessing and outlier cleaning
- **Matching**: Matching data pairs based on variables
- **Extraction**: Data extraction from robotic boxes

File: seven_ai_layers_robotics/learning/data/data50764_from_db.csv (part 61 of 253)
No,date,rank,Formula PVK,Concentration PVK,Formula Additive 1,Concentration Additive 1,Formula Additive 2,Concentration Additive 2,Formula Additive 3,Concentration Additive 3,Formula SAM 1,Concentration SAM 1,Formula SAM 2,Concentration SAM 2,Formula SAM 3,Concentration SAM 3,Spin Coating Speed SAM,Spin Coating Time SAM,Annealed Temperature SAM,Annealed Time SAM,Spin Coating Speed PVK 1,Spin Coating Time PVK 1,Spin Coating Speed PVK 2,Spin Coating Time PVK 2,Antisolvent Dropping Timing,Antisolvent Volume,Annealed Temperature PVK,Annealed Time PVK,Formula Passivator 1,Concentration Passivator 1,Formula Passivator 2,Concentration Passivator 2,Formula Passivator 3,Concentration Passivator 3,Formula Passivator 4,Concentration Passivator 4,Spin Coating Speed Passivator,Spin Coating Time Passivator,Passivator Dropping Timing,Passivator Volume,Annealed Temperature Passivator,Annealed Time Passivator,PCE,FF,Voc,Jsc,Product,Channel,From,upload_time
15232,20241204,28,Cs0.05MA0.16FA0.79PbI2.9Br0.1,1.73,PEAI,1.0,,,,,MeO-2PACz,0.33,,,,,,,,,1000,10,5000,30,6,160,110,25,,,,,,,,,,,,,,,1.5429,53.823,0.14529,19.73,3808,CH4,v1,
15233,20241204,28,Cs0.05MA0.16FA0.79PbI2.9Br0.1,1.73,PEAI,2.0,,,,,MeO-2PACz,0.33,,,,,,,,,1000,10,5000,30,6,160,110,25,,,,,,,,,,,,,,,9.76e-08,23.159,0.32005,1.32e-06,3809,CH1,v1,
15234,20241204,28,Cs0.05MA0.16FA0.79PbI2.9Br0.1,1.73,PEAI,2.0,,,,,MeO-2PACz,0.33,,,,,,,,,1000,10,5000,30,6,160,110,25,,,,,,,,,,,,,,,1.021,36.2,0.1416,19.918,3809,CH2,v1,
15235,20241204,28,Cs0.05MA0.16FA0.79PbI2.9Br0.1,1.73,PEAI,2.0,,,,,MeO-2PACz,0.33,,,,,,,,,1000,10,5000,30,6,160,110,25,,,,,,,,,,,,,,,4.4871,28.784,0.73977,21.073,3809,CH3,v1,
15236,20241204,28,Cs0.05MA0.16FA0.79PbI2.9Br0.1,1.73,PEAI,2.0,,,,,MeO-2PACz,0.33,,,,,,,,,1000,10,5000,30,6,160,110,25,,,,,,,,,,,,,,,16.204,72.757,1.0303,21.616,3809,CH4,v1,
15237,20241204,28,Cs0.05MA0.16FA0.79PbI2.9Br0.1,1.73,PEAI,2.0,,,,,MeO-2PACz,0.33,,,,,,,,,1000,10,5000,30,6,160,110,25,,,,,,,,,,,,,,,8.73e-07,24.342,0.68021,5.27e-06,3810,CH1,v1,
15238,20241204,28,Cs0.05MA0.16FA0.79PbI2.9Br0.1,1.73,PEAI,2.0,,,,,MeO-2PACz,0.33,,,,,,,,,1000,10,5000,30,6,160,110,25,,,,,,,,,,,,,,,5.6047,158.53,0.16038,22.044,3810,CH2,v1,
15239,20241204,28,Cs0.05MA0.16FA0.79PbI2.9Br0.1,1.73,PEAI,2.0,,,,,MeO-2PACz,0.33,,,,,,,,,1000,10,5000,30,6,160,110,25,,,,,,,,,,,,,,,14.359,67.201,1.0215,20.919,3810,CH3,v1,
15240,20241204,28,Cs0.05MA0.16FA0.79PbI2.9Br0.1,1.73,PEAI,2.0,,,,,MeO-2PACz,0.33,,,,,,,,,1000,10,5000,30,6,160,110,25,,,,,,,,,,,,,,,16.067,72.244,1.0356,21.476,3810,CH4,v1,
15241,20241204,28,Cs0.05MA0.16FA0.79PbI2.9Br0.1,1.73,PEAI,2.0,,,,,MeO-2PACz,0.33,,,,,,,,,1000,10,5000,30,6,160,110,25,,,,,,,,,,,,,,,3.38e-05,9.41e+49,0.0,-2.4e-05,3811,CH1,v1,
15242,20241204,28,Cs0.05MA0.16FA0.79PbI2.9Br0.1,1.73,PEAI,2.0,,,,,MeO-2PACz,0.33,,,,,,,,,1000,10,5000,30,6,160,110,25,,,,,,,,,,,,,,,13.909,64.459,1.0393,20.761,3811,CH2,v1,
15243,20241204,28,Cs0.05MA0.16FA0.79PbI2.9Br0.1,1.73,PEAI,2.0,,,,,MeO-2PACz,0.33,,,,,,,,,1000,10,5000,30,6,160,110,25,,,,,,,,,,,,,,,14.065,67.241,1.0304,20.3,3811,CH3,v1,
15244,20241204,28,Cs0.05MA0.16FA0.79PbI2.9Br0.1,1.73,PEAI,2.0,,,,,MeO-2PACz,0.33,,,,,,,,,1000,10,5000,30,6,160,110,25,,,,,,,,,,,,,,,14.883,67.768,1.0399,21.119,3811,CH4,v1,
15245,20241204,28,Cs0.05MA0.16FA0.79PbI2.9Br0.1,1.73,PEAI,2.0,,,,,MeO-2PACz,0.33,,,,,,,,,1000,10,5000,30,6,160,110,25,,,,,,,,,,,,,,,1.9245,30.109,0.94358,6.7742,3812,CH1,v1,
15246,20241204,28,Cs0.05MA0.16FA0.79PbI2.9Br0.1,1.73,PEAI,2.0,,,,,MeO-2PACz,0.33,,,,,,,,,1000,10,5000,30,6,160,110,25,,,,,,,,,,,,,,,3.5445,26.178,0.60298,22.455,3812,CH2,v1,
15247,20241204,28,Cs0.05MA0.16FA0.79PbI2.9Br0.1,1.73,PEAI,2.0,,,,,MeO-2PACz,0.33,,,,,,,,,1000,10,5000,30,6,160,110,25,,,,,,,,,,,,,,,15.197,69.036,1.0233,21.512,3812,CH3,v1,
15248,20241204,28,Cs0.05MA0.16FA0.79PbI2.9Br0.1,1.73,PEAI,2.0,,,,,MeO-2PACz,0.33,,,,,,,,,1000,10,5000,30,6,160,110,25,,,,,,,,,,,,,,,15.687,69.641,1.0302,21.864,3812,CH4,v1,
15249,20241204,28,Cs0.05MA0.16FA0.79PbI2.9Br0.1,1.73,PEAI,2.0,,,,,MeO-2PACz,0.33,,,,,,,,,1000,10,5000,30,6,160,110,25,,,,,,,,,,,,,,,0.0,0.0,0.0,-0.0022535,3813,CH1,v1,
15250,20241204,28,Cs0.05MA0.16FA0.79PbI2.9Br0.1,1.73,PEAI,2.0,,,,,MeO-2PACz,0.33,,,,,,,,,1000,10,5000,30,6,160,110,25,,,,,,,,,,,,,,,0.0,0.0,0.038579,18.119,3813,CH2,v1,
15251,20241204,28,Cs0.05MA0.16FA0.79PbI2.9Br0.1,1.73,PEAI,2.0,,,,,MeO-2PACz,0.33,,,,,,,,,1000,10,5000,30,6,160,110,25,,,,,,,,,,,,,,,0.0,0.0,0.11517,23.582,3813,CH3,v1,
15252,20241204,28,Cs0.05MA0.16FA0.79PbI2.9Br0.1,1.73,PEAI,2.0,,,,,MeO-2PACz,0.33,,,,,,,,,1000,10,5000,30,6,160,110,25,,,,,,,,,,,,,,,0.50531,162.31,0.019993,15.571,3813,CH4,v1,
15253,20241204,28,Cs0.05MA0.16FA0.79PbI2.9Br0.1,1.73,PEAI,2.0,,,,,MeO-2PACz,0.33,,,,,,,,,1000,10,5000,30,6,160,110,25,,,,,,,,,,,,,,,4.47e-08,3.51e+48,0.0,-8.48e-07,3814,CH1,v1,
15254,20241204,28,Cs0.05MA0.16FA0.79PbI2.9Br0.1,1.73,PEAI,2.0,,,,,MeO-2PACz,0.33,,,,,,,,,1000,10,5000,30,6,160,110,25,,,,,,,,,,,,,,,15.317,68.083,1.027,21.907,3814,CH2,v1,
15255,20241204,28,Cs0.05MA0.16FA0.79PbI2.9Br0.1,1.73,PEAI,2.0,,,,,MeO-2PACz,0.33,,,,,,,,,1000,10,5000,30,6,160,110,25,,,,,,,,,,,,,,,14.534,67.48,1.0188,21.14,3814,CH3,v1,
15256,20241204,28,Cs0.05MA0.16FA0.79PbI2.9Br0.1,1.73,PEAI,2.0,,,,,MeO-2PACz,0.33,,,,,,,,,1000,10,5000,30,6,160,110,25,,,,,,,,,,,,,,,4.2387,1808.6,0.015546,15.076,3814,CH4,v1,
15257,20241204,28,Cs0.05MA0.16FA0.79PbI2.9Br0.1,1.73,PEAI,2.0,,,,,MeO-2PACz,0.33,,,,,,,,,1000,10,5000,30,6,160,110,25,,,,,,,,,,,,,,,0.0,0.0,0.73404,5.34e-06,3815,CH1,v1,
15258,20241204,28,Cs0.05MA0.16FA0.79PbI2.9Br0.1,1.73,PEAI,2.0,,,,,MeO-2PACz,0.33,,,,,,,,,1000,10,5000,30,6,160,110,25,,,,,,,,,,,,,,,0.0,0.0,0.11203,27.003,3815,CH2,v1,
15259,20241204,28,Cs0.05MA0.16FA0.79PbI2.9Br0.1,1.73,PEAI,2.0,,,,,MeO-2PACz,0.33,,,,,,,,,1000,10,5000,30,6,160,110,25,,,,,,,,,,,,,,,0.0,0.0,0.011308,13.329,3815,CH3,v1,
15260,20241204,28,Cs0.05MA0.16FA0.79PbI2.9Br0.1,1.73,PEAI,2.0,,,,,MeO-2PACz,0.33,,,,,,,,,1000,10,5000,30,6,160,110,25,,,,,,,,,,,,,,,1.5315,21.044,0.33102,21.985,3815,CH4,v1,
15261,20241204,28,Cs0.05MA0.16FA0.79PbI2.9Br0.1,1.73,PEAI,2.0,,,,,MeO-2PACz,0.33,,,,,,,,,1000,10,5000,30,6,160,110,25,,,,,,,,,,,,,,,0.012861,2.67e+47,0.0,3.2139,3816,CH1,v1,
15262,20241204,28,Cs0.05MA0.16FA0.79PbI2.9Br0.1,1.73,PEAI,2.0,,,,,MeO-2PACz,0.33,,,,,,,,,1000,10,5000,30,6,160,110,25,,,,,,,,,,,,,,,11.945,54.796,1.0081,21.625,3816,CH2,v1,
15263,20241204,28,Cs0.05MA0.16FA0.79PbI2.9Br0.1,1.73,PEAI,2.0,,,,,MeO-2PACz,0.33,,,,,,,,,1000,10,5000,30,6,160,110,25,,,,,,,,,,,,,,,14.558,68.726,1.0274,20.618,3816,CH3,v1,
15264,20241204,28,Cs0.05MA0.16FA0.79PbI2.9Br0.1,1.73,PEAI,2.0,,,,,MeO-2PACz,0.33,,,,,,,,,1000,10,5000,30,6,160,110,25,,,,,,,,,,,,,,,15.783,70.107,1.0336,21.78,3816,CH4,v1,
15265,20241204,28,Cs0.05MA0.16FA0.79PbI2.9Br0.1,1.73,PEAI,3.0,,,,,MeO-2PACz,0.33,,,,,,,,,1000,10,5000,30,6,160,110,25,,,,,,,,,,,,,,,0.0,0.0,0.0,-1.07e-06,3817,CH1,v1,
15266,20241204,28,Cs0.05MA0.16FA0.79PbI2.9Br0.1,1.73,PEAI,3.0,,,,,MeO-2PACz,0.33,,,,,,,,,1000,10,5000,30,6,160,110,25,,,,,,,,,,,,,,,14.493,68.853,1.0433,20.177,3817,CH2,v1,
15267,20241204,28,Cs0.05MA0.16FA0.79PbI2.9Br0.1,1.73,PEAI,3.0,,,,,MeO-2PACz,0.33,,,,,,,,,1000,10,5000,30,6,160,110,25,,,,,,,,,,,,,,,14.257,70.373,1.0337,19.599,3817,CH3,v1,
15268,20241204,28,Cs0.05MA0.16FA0.79PbI2.9Br0.1,1.73,PEAI,3.0,,,,,MeO-2PACz,0.33,,,,,,,,,1000,10,5000,30,6,160,110,25,,,,,,,,,,,,,,,14.687,69.842,1.0409,20.202,3817,CH4,v1,
15269,20241204,28,Cs0.05MA0.16FA0.79PbI2.9Br0.1,1.73,PEAI,3.0,,,,,MeO-2PACz,0.33,,,,,,,,,1000,10,5000,30,6,160,110,25,,,,,,,,,,,,,,,0.0,0.0,0.0,-7.03e-07,3818,CH1,v1,
15270,20241204,28,Cs0.05MA0.16FA0.79PbI2.9Br0.1,1.73,PEAI,3.0,,,,,MeO-2PACz,0.33,,,,,,,,,1000,10,5000,30,6,160,110,25,,,,,,,,,,,,,,,15.324,69.839,1.0369,21.162,3818,CH2,v1,
15271,20241204,28,Cs0.05MA0.16FA0.79PbI2.9Br0.1,1.73,PEAI,3.0,,,,,MeO-2PACz,0.33,,,,,,,,,1000,10,5000,30,6,160,110,25,,,,,,,,,,,,,,,2.8521,28.347,0.48566,20.717,3818,CH3,v1,
15272,20241204,28,Cs0.05MA0.16FA0.79PbI2.9Br0.1,1.73,PEAI,3.0,,,,,MeO-2PACz,0.33,,,,,,,,,1000,10,5000,30,6,160,110,25,,,,,,,,,,,,,,,14.55,67.146,1.036,20.915,3818,CH4,v1,
15273,20241204,28,Cs0.05MA0.16FA0.79PbI2.9Br0.1,1.73,PEAI,3.0,,,,,MeO-2PACz,0.33,,,,,,,,,1000,10,5000,30,6,160,110,25,,,,,,,,,,,,,,,0.0,0.0,0.0,-5.96e-07,3819,CH1,v1,
15274,20241204,28,Cs0.05MA0.16FA0.79PbI2.9Br0.1,1.73,PEAI,3.0,,,,,MeO-2PACz,0.33,,,,,,,,,1000,10,5000,30,6,160,110,25,,,,,,,,,,,,,,,0.0,0.0,0.037769,17.243,3819,CH2,v1,
15275,20241204,28,Cs0.05MA0.16FA0.79PbI2.9Br0.1,1.73,PEAI,3.0,,,,,MeO-2PACz,0.33,,,,,,,,,1000,10,5000,30,6,160,110,25,,,,,,,,,,,,,,,12.522,61.995,1.038,19.46,3819,CH3,v1,
15276,20241204,28,Cs0.05MA0.16FA0.79PbI2.9Br0.1,1.73,PEAI,3.0,,,,,MeO-2PACz,0.33,,,,,,,,,1000,10,5000,30,6,160,110,25,,,,,,,,,,,,,,,13.864,65.309,1.0436,20.342,3819,CH4,v1,
15277,20241204,28,Cs0.05MA0.16FA0.79PbI2.9Br0.1,1.73,PEAI,3.0,,,,,MeO-2PACz,0.33,,,,,,,,,1000,10,5000,30,6,160,110,25,,,,,,,,,,,,,,,0.0,0.0,0.0,-0.23706,3820,CH1,v1,
15278,20241204,28,Cs0.05MA0.16FA0.79PbI2.9Br0.1,1.73,PEAI,3.0,,,,,MeO-2PACz,0.33,,,,,,,,,1000,10,5000,30,6,160,110,25,,,,,,,,,,,,,,,0.0,0.0,0.26375,18.381,3820,CH2,v1,
15279,20241204,28,Cs0.05MA0.16FA0.79PbI2.9Br0.1,1.73,PEAI,3.0,,,,,MeO-2PACz,0.33,,,,,,,,,1000,10,5000,30,6,160,110,25,,,,,,,,,,,,,,,0.28241,247.36,0.010862,10.511,3820,CH3,v1,
15280,20241204,28,Cs0.05MA0.16FA0.79PbI2.9Br0.1,1.73,PEAI,3.0,,,,,MeO-2PACz,0.33,,,,,,,,,1000,10,5000,30,6,160,110,25,,,,,,,,,,,,,,,0.0,0.0,0.046905,11.002,3820,CH4,v1,
15281,20241204,28,Cs0.05MA0.16FA0.79PbI2.9Br0.1,1.73,PEAI,3.0,,,,,MeO-2PACz,0.33,,,,,,,,,1000,10,5000,30,6,160,110,25,,,,,,,,,,,,,,,5.2e-09,3.25e+47,0.0,-1.07e-06,3821,CH1,v1,
15282,20241204,28,Cs0.05MA0.16FA0.79PbI2.9Br0.1,1.73,PEAI,3.0,,,,,MeO-2PACz,0.33,,,,,,,,,1000,10,5000,30,6,160,110,25,,,,,,,,,,,,,,,12.066,59.282,1.0359,19.647,3821,CH2,v1,
15283,20241204,28,Cs0.05MA0.16FA0.79PbI2.9Br0.1,1.73,PEAI,3.0,,,,,MeO-2PACz,0.33,,,,,,,,,1000,10,5000,30,6,160,110,25,,,,,,,,,,,,,,,6.671,36.733,0.96246,18.869,3821,CH3,v1,
15284,20241204,28,Cs0.05MA0.16FA0.79PbI2.9Br0.1,1.73,PEAI,3.0,,,,,MeO-2PACz,0.33,,,,,,,,,1000,10,5000,30,6,160,110,25,,,,,,,,,,,,,,,12.333,58.564,1.0292,20.463,3821,CH4,v1,
15285,20241204,28,Cs0.05MA0.16FA0.79PbI2.9Br0.1,1.73,PEAI,3.0,,,,,MeO-2PACz,0.33,,,,,,,,,1000,10,5000,30,6,160,110,25,,,,,,,,,,,,,,,3.32e-08,1.21e+48,0.0,-1.83e-06,3822,CH1,v1,
15286,20241204,28,Cs0.05MA0.16FA0.79PbI2.9Br0.1,1.73,PEAI,3.0,,,,,MeO-2PACz,0.33,,,,,,,,,1000,10,5000,30,6,160,110,25,,,,,,,,,,,,,,,4.132,74.621,0.29879,18.532,3822,CH2,v1,
15287,20241204,28,Cs0.05MA0.16FA0.79PbI2.9Br0.1,1.73,PEAI,3.0,,,,,MeO-2PACz,0.33,,,,,,,,,1000,10,5000,30,6,160,110,25,,,,,,,,,,,,,,,0.52339,71.842,0.042193,17.267,3822,CH3,v1,
15288,20241204,28,Cs0.05MA0.16FA0.79PbI2.9Br0.1,1.73,PEAI,3.0,,,,,MeO-2PACz,0.33,,,,,,,,,1000,10,5000,30,6,160,110,25,,,,,,,,,,,,,,,12.892,62.218,1.0333,20.053,3822,CH4,v1,
15289,20241204,28,Cs0.05MA0.16FA0.79PbI2.9Br0.1,1.73,PEAI,3.0,,,,,MeO-2PACz,0.33,,,,,,,,,1000,10,5000,30,6,160,110,25,,,,,,,,,,,,,,,3.36e-08,38.318,0.11205,7.82e-07,3823,CH1,v1,
15290,20241204,28,Cs0.05MA0.16FA0.79PbI2.9Br0.1,1.73,PEAI,3.0,,,,,MeO-2PACz,0.33,,,,,,,,,1000,10,5000,30,6,160,110,25,,,,,,,,,,,,,,,12.081,57.376,1.0206,20.63,3823,CH2,v1,
15291,20241204,28,Cs0.05MA0.16FA0.79PbI2.9Br0.1,1.73,PEAI,3.0,,,,,MeO-2PACz,0.33,,,,,,,,,1000,10,5000,30,6,160,110,25,,,,,,,,,,,,,,,2.0985,24.529,0.41404,20.662,3823,CH3,v1,
15292,20241204,28,Cs0.05MA0.16FA0.79PbI2.9Br0.1,1.73,PEAI,3.0,,,,,MeO-2PACz,0.33,,,,,,,,,1000,10,5000,30,6,160,110,25,,,,,,,,,,,,,,,11.045,52.132,1.0052,21.078,3823,CH4,v1,
15293,20241204,28,Cs0.05MA0.16FA0.79PbI2.9Br0.1,1.73,PEAI,3.0,,,,,MeO-2PACz,0.33,,,,,,,,,1000,10,5000,30,6,160,110,25,,,,,,,,,,,,,,,1.71e-08,7.18e+47,0.0,-1.59e-06,3824,CH1,v1,
15294,20241204,28,Cs0.05MA0.16FA0.79PbI2.9Br0.1,1.73,PEAI,3.0,,,,,MeO-2PACz,0.33,,,,,,,,,1000,10,5000,30,6,160,110,25,,,,,,,,,,,,,,,0.0,0.0,0.010293,11.07,3824,CH2,v1,
15295,20241204,28,Cs0.05MA0.16FA0.79PbI2.9Br0.1,1.73,PEAI,3.0,,,,,MeO-2PACz,0.33,,,,,,,,,1000,10,5000,30,6,160,110,25,,,,,,,,,,,,,,,11.467,59.778,1.0324,18.581,3824,CH3,v1,
15296,20241204,28,Cs0.05MA0.16FA0.79PbI2.9Br0.1,1.73,PEAI,3.0,,,,,MeO-2PACz,0.33,,,,,,,,,1000,10,5000,30,6,160,110,25,,,,,,,,,,,,,,,2.5494,42.225,0.31469,19.185,3824,CH4,v1,
15297,20241204,28,Cs0.05MA0.16FA0.79PbI2.9Br0.1,1.73,PEAI,0.04,,,,,Me-2PACz,0.33,,,,,,,,,1000,10,5000,30,6,160,110,25,,,,,,,,,,,,,,,0.0,0.0,0.0,8.1836,3825,CH1,v1,
15298,20241204,28,Cs0.05MA0.16FA0.79PbI2.9Br0.1,1.73,PEAI,0.04,,,,,Me-2PACz,0.33,,,,,,,,,1000,10,5000,30,6,160,110,25,,,,,,,,,,,,,,,13.501,70.294,0.9753,19.693,3825,CH2,v1,
15299,20241204,28,Cs0.05MA0.16FA0.79PbI2.9Br0.1,1.73,PEAI,0.04,,,,,Me-2PACz,0.33,,,,,,,,,1000,10,5000,30,6,160,110,25,,,,,,,,,,,,,,,12.868,68.344,0.98467,19.121,3825,CH3,v1,
15300,20241204,28,Cs0.05MA0.16FA0.79PbI2.9Br0.1,1.73,PEAI,0.04,,,,,Me-2PACz,0.33,,,,,,,,,1000,10,5000,30,6,160,110,25,,,,,,,,,,,,,,,4.7839,32.823,0.72104,20.214,3825,CH4,v1,
15301,20241204,28,Cs0.05MA0.16FA0.79PbI2.9Br0.1,1.73,PEAI,0.04,,,,,Me-2PACz,0.33,,,,,,,,,1000,10,5000,30,6,160,110,25,,,,,,,,,,,,,,,0.0,0.0,0.0,-3.56e-06,3826,CH1,v1,
15302,20241204,28,Cs0.05MA0.16FA0.79PbI2.9Br0.1,1.73,PEAI,0.04,,,,,Me-2PACz,0.33,,,,,,,,,1000,10,5000,30,6,160,110,25,,,,,,,,,,,,,,,13.649,69.528,0.97881,20.056,3826,CH2,v1,
15303,20241204,28,Cs0.05MA0.16FA0.79PbI2.9Br0.1,1.73,PEAI,0.04,,,,,Me-2PACz,0.33,,,,,,,,,1000,10,5000,30,6,160,110,25,,,,,,,,,,,,,,,13.529,69.499,1.0006,19.455,3826,CH3,v1,
15304,20241204,28,Cs0.05MA0.16FA0.79PbI2.9Br0.1,1.73,PEAI,0.04,,,,,Me-2PACz,0.33,,,,,,,,,1000,10,5000,30,6,160,110,25,,,,,,,,,,,,,,,13.952,69.584,0.99259,20.2,3826,CH4,v1,
15305,20241204,28,Cs0.05MA0.16FA0.79PbI2.9Br0.1,1.73,PEAI,0.04,,,,,Me-2PACz,0.33,,,,,,,,,1000,10,5000,30,6,160,110,25,,,,,,,,,,,,,,,1.0503,254.71,1.1853,0.34786,3827,CH1,v1,
15306,20241204,28,Cs0.05MA0.16FA0.79PbI2.9Br0.1,1.73,PEAI,0.04,,,,,Me-2PACz,0.33,,,,,,,,,1000,10,5000,30,6,160,110,25,,,,,,,,,,,,,,,0.0,0.0,0.004104,6.798,3827,CH2,v1,
15307,20241204,28,Cs0.05MA0.16FA0.79PbI2.9Br0.1,1.73,PEAI,0.04,,,,,Me-2PACz,0.33,,,,,,,,,1000,10,5000,30,6,160,110,25,,,,,,,,,,,,,,,14.422,8389.9,0.01137,15.118,3827,CH3,v1,
15308,20241204,28,Cs0.05MA0.16FA0.79PbI2.9Br0.1,1.73,PEAI,0.04,,,,,Me-2PACz,0.33,,,,,,,,,1000,10,5000,30,6,160,110,25,,,,,,,,,,,,,,,14.419,70.491,1.0183,20.087,3827,CH4,v1,
15309,20241204,28,Cs0.05MA0.16FA0.79PbI2.9Br0.1,1.73,PEAI,0.04,,,,,Me-2PACz,0.33,,,,,,,,,1000,10,5000,30,6,160,110,25,,,,,,,,,,,,,,,0.022763,1.61e+50,0.0,0.0094171,3828,CH1,v1,
15310,20241204,28,Cs0.05MA0.16FA0.79PbI2.9Br0.1,1.73,PEAI,0.04,,,,,Me-2PACz,0.33,,,,,,,,,1000,10,5000,30,6,160,110,25,,,,,,,,,,,,,,,14.517,71.221,0.99909,20.402,3828,CH2,v1,
15311,20241204,28,Cs0.05MA0.16FA0.79PbI2.9Br0.1,1.73,PEAI,0.04,,,,,Me-2PACz,0.33,,,,,,,,,1000,10,5000,30,6,160,110,25,,,,,,,,,,,,,,,13.936,70.697,0.99113,19.889,3828,CH3,v1,
15312,20241204,28,Cs0.05MA0.16FA0.79PbI2.9Br0.1,1.73,PEAI,0.04,,,,,Me-2PACz,0.33,,,,,,,,,1000,10,5000,30,6,160,110,25,,,,,,,,,,,,,,,14.683,70.561,1.0137,20.529,3828,CH4,v1,
15313,20241204,28,Cs0.05MA0.16FA0.79PbI2.9Br0.1,1.73,PEAI,0.04,,,,,Me-2PACz,0.33,,,,,,,,,1000,10,5000,30,6,160,110,25,,,,,,,,,,,,,,,0.0,0.0,0.0,-2.44e-06,3829,CH1,v1,
15314,20241204,28,Cs0.05MA0.16FA0.79PbI2.9Br0.1,1.73,PEAI,0.04,,,,,Me-2PACz,0.33,,,,,,,,,1000,10,5000,30,6,160,110,25,,,,,,,,,,,,,,,2.6524,37.806,0.88911,7.8908,3829,CH2,v1,
15315,20241204,28,Cs0.05MA0.16FA0.79PbI2.9Br0.1,1.73,PEAI,0.04,,,,,Me-2PACz,0.33,,,,,,,,,1000,10,5000,30,6,160,110,25,,,,,,,,,,,,,,,0.0,0.0,0.10295,8.33,3829,CH3,v1,
15316,20241204,28,Cs0.05MA0.16FA0.79PbI2.9Br0.1,1.73,PEAI,0.04,,,,,Me-2PACz,0.33,,,,,,,,,1000,10,5000,30,6,160,110,25,,,,,,,,,,,,,,,0.72603,26.925,0.35878,7.5156,3829,CH4,v1,
15317,20241204,28,Cs0.05MA0.16FA0.79PbI2.9Br0.1,1.73,PEAI,0.04,,,,,Me-2PACz,0.33,,,,,,,,,1000,10,5000,30,6,160,110,25,,,,,,,,,,,,,,,0.9663,30.547,0.92439,3.4221,3830,CH1,v1,
15318,20241204,28,Cs0.05MA0.16FA0.79PbI2.9Br0.1,1.73,PEAI,0.04,,,,,Me-2PACz,0.33,,,,,,,,,1000,10,5000,30,6,160,110,25,,,,,,,,,,,,,,,1.1508,28.708,0.8782,4.5645,3830,CH2,v1,
15319,20241204,28,Cs0.05MA0.16FA0.79PbI2.9Br0.1,1.73,PEAI,0.04,,,,,Me-2PACz,0.33,,,,,,,,,1000,10,5000,30,6,160,110,25,,,,,,,,,,,,,,,1.7766,36.136,0.90479,5.4337,3830,CH3,v1,
15320,20241204,28,Cs0.05MA0.16FA0.79PbI2.9Br0.1,1.73,PEAI,0.04,,,,,Me-2PACz,0.33,,,,,,,,,1000,10,5000,30,6,160,110,25,,,,,,,,,,,,,,,2.1751,36.709,0.90453,6.5506,3830,CH4,v1,
15321,20241204,28,Cs0.05MA0.16FA0.79PbI2.9Br0.1,1.73,PEAI,0.04,,,,,Me-2PACz,0.33,,,,,,,,,1000,10,5000,30,6,160,110,25,,,,,,,,,,,,,,,0.0,0.0,0.0,2.7332,3831,CH1,v1,
15322,20241204,28,Cs0.05MA0.16FA0.79PbI2.9Br0.1,1.73,PEAI,0.04,,,,,Me-2PACz,0.33,,,,,,,,,1000,10,5000,30,6,160,110,25,,,,,,,,,,,,,,,1.1385,27.648,0.69743,5.9041,3831,CH2,v1,
15323,20241204,28,Cs0.05MA0.16FA0.79PbI2.9Br0.1,1.73,PEAI,0.04,,,,,Me-2PACz,0.33,,,,,,,,,1000,10,5000,30,6,160,110,25,,,,,,,,,,,,,,,2.1813,37.48,0.90707,6.4162,3831,CH3,v1,
15324,20241204,28,Cs0.05MA0.16FA0.79PbI2.9Br0.1,1.73,PEAI,0.04,,,,,Me-2PACz,0.33,,,,,,,,,1000,10,5000,30,6,160,110,25,,,,,,,,,,,,,,,2.4079,36.292,0.89268,7.4325,3831,CH4,v1,
15325,20241204,28,Cs0.05MA0.16FA0.79PbI2.9Br0.1,1.73,PEAI,0.04,,,,,Me-2PACz,0.33,,,,,,,,,1000,10,5000,30,6,160,110,25,,,,,,,,,,,,,,,0.0,0.0,0.0,1.3396,3832,CH1,v1,
15326,20241204,28,Cs0.05MA0.16FA0.79PbI2.9Br0.1,1.73,PEAI,0.04,,,,,Me-2PACz,0.33,,,,,,,,,1000,10,5000,30,6,160,110,25,,,,,,,,,,,,,,,0.0,0.0,0.12764,7.511,3832,CH2,v1,
15327,20241204,28,Cs0.05MA0.16FA0.79PbI2.9Br0.1,1.73,PEAI,0.04,,,,,Me-2PACz,0.33,,,,,,,,,1000,10,5000,30,6,160,110,25,,,,,,,,,,,,,,,0.092269,4069.3,1.1645,1.9472,3832,CH3,v1,
15328,20241204,28,Cs0.05MA0.16FA0.79PbI2.9Br0.1,1.73,PEAI,0.04,,,,,Me-2PACz,0.33,,,,,,,,,1000,10,5000,30,6,160,110,25,,,,,,,,,,,,,,,0.0,0.0,0.011454,5.17,3832,CH4,v1,
15329,20241204,28,Cs0.05MA0.16FA0.79PbI2.9Br0.1,1.73,PEAI,0.5,,,,,Me-2PACz,0.33,,,,,,,,,1000,10,5000,30,6,160,110,25,,,,,,,,,,,,,,,0.017074,0.083482,1.1873,17.226,3833,CH1,v1,
15330,20241204,28,Cs0.05MA0.16FA0.79PbI2.9Br0.1,1.73,PEAI,0.5,,,,,Me-2PACz,0.33,,,,,,,,,1000,10,5000,30,6,160,110,25,,,,,,,,,,,,,,,13.693,65.244,1.0223,20.529,3833,CH2,v1,
15331,20241204,28,Cs0.05MA0.16FA0.79PbI2.9Br0.1,1.73,PEAI,0.5,,,,,Me-2PACz,0.33,,,,,,,,,1000,10,5000,30,6,160,110,25,,,,,,,,,,,,,,,0.15108,64.303,0.016497,14.242,3833,CH3,v1,
15332,20241204,28,Cs0.05MA0.16FA0.79PbI2.9Br0.1,1.73,PEAI,0.5,,,,,Me-2PACz,0.33,,,,,,,,,1000,10,5000,30,6,160,110,25,,,,,,,,,,,,,,,13.417,63.811,1.008,20.86,3833,CH4,v1,
15333,20241204,28,Cs0.05MA0.16FA0.79PbI2.9Br0.1,1.73,PEAI,0.5,,,,,Me-2PACz,0.33,,,,,,,,,1000,10,5000,30,6,160,110,25,,,,,,,,,,,,,,,0.0,0.0,0.0,1.5441,3834,CH1,v1,
15334,20241204,28,Cs0.05MA0.16FA0.79PbI2.9Br0.1,1.73,PEAI,0.5,,,,,Me-2PACz,0.33,,,,,,,,,1000,10,5000,30,6,160,110,25,,,,,,,,,,,,,,,13.745,65.622,1.0286,20.364,3834,CH2,v1,
15335,20241204,28,Cs0.05MA0.16FA0.79PbI2.9Br0.1,1.73,PEAI,0.5,,,,,Me-2PACz,0.33,,,,,,,,,1000,10,5000,30,6,160,110,25,,,,,,,,,,,,,,,13.098,65.67,1.0184,19.584,3834,CH3,v1,
15336,20241204,28,Cs0.05MA0.16FA0.79PbI2.9Br0.1,1.73,PEAI,0.5,,,,,Me-2PACz,0.33,,,,,,,,,1000,10,5000,30,6,160,110,25,,,,,,,,,,,,,,,13.011,64.013,1.012,20.084,3834,CH4,v1,
15337,20241204,28,Cs0.05MA0.16FA0.79PbI2.9Br0.1,1.73,PEAI,0.5,,,,,Me-2PACz,0.33,,,,,,,,,1000,10,5000,30,6,160,110,25,,,,,,,,,,,,,,,0.0,0.0,0.0,2.7998,3835,CH1,v1,
15338,20241204,28,Cs0.05MA0.16FA0.79PbI2.9Br0.1,1.73,PEAI,0.5,,,,,Me-2PACz,0.33,,,,,,,,,1000,10,5000,30,6,160,110,25,,,,,,,,,,,,,,,13.403,63.49,1.016,20.779,3835,CH2,v1,
15339,20241204,28,Cs0.05MA0.16FA0.79PbI2.9Br0.1,1.73,PEAI,0.5,,,,,Me-2PACz,0.33,,,,,,,,,1000,10,5000,30,6,160,110,25,,,,,,,,,,,,,,,12.905,62.71,1.0124,20.328,3835,CH3,v1,
15340,20241204,28,Cs0.05MA0.16FA0.79PbI2.9Br0.1,1.73,PEAI,0.5,,,,,Me-2PACz,0.33,,,,,,,,,1000,10,5000,30,6,160,110,25,,,,,,,,,,,,,,,10.879,1.54e+50,0.0,4.7122,3835,CH4,v1,
15341,20241204,28,Cs0.05MA0.16FA0.79PbI2.9Br0.1,1.73,PEAI,0.5,,,,,Me-2PACz,0.33,,,,,,,,,1000,10,5000,30,6,160,110,25,,,,,,,,,,,,,,,0.0,0.0,0.0,4.4081,3836,CH1,v1,
15342,20241204,28,Cs0.05MA0.16FA0.79PbI2.9Br0.1,1.73,PEAI,0.5,,,,,Me-2PACz,0.33,,,,,,,,,1000,10,5000,30,6,160,110,25,,,,,,,,,,,,,,,13.939,63.752,1.0338,21.15,3836,CH2,v1,
15343,20241204,28,Cs0.05MA0.16FA0.79PbI2.9Br0.1,1.73,PEAI,0.5,,,,,Me-2PACz,0.33,,,,,,,,,1000,10,5000,30,6,160,110,25,,,,,,,,,,,,,,,8.4218,7543.5,0.010212,10.933,3836,CH3,v1,
15344,20241204,28,Cs0.05MA0.16FA0.79PbI2.9Br0.1,1.73,PEAI,0.5,,,,,Me-2PACz,0.33,,,,,,,,,1000,10,5000,30,6,160,110,25,,,,,,,,,,,,,,,13.498,63.323,1.0201,20.897,3836,CH4,v1,
15345,20241204,28,Cs0.05MA0.16FA0.79PbI2.9Br0.1,1.73,PEAI,0.5,,,,,Me-2PACz,0.33,,,,,,,,,1000,10,5000,30,6,160,110,25,,,,,,,,,,,,,,,0.0,0.0,0.0,0.90495,3837,CH1,v1,
15346,20241204,28,Cs0.05MA0.16FA0.79PbI2.9Br0.1,1.73,PEAI,0.5,,,,,Me-2PACz,0.33,,,,,,,,,1000,10,5000,30,6,160,110,25,,,,,,,,,,,,,,,13.127,61.293,1.0374,20.646,3837,CH2,v1,
15347,20241204,28,Cs0.05MA0.16FA0.79PbI2.9Br0.1,1.73,PEAI,0.5,,,,,Me-2PACz,0.33,,,,,,,,,1000,10,5000,30,6,160,110,25,,,,,,,,,,,,,,,9.9407,50.774,0.98015,19.975,3837,CH3,v1,
15348,20241204,28,Cs0.05MA0.16FA0.79PbI2.9Br0.1,1.73,PEAI,0.5,,,,,Me-2PACz,0.33,,,,,,,,,1000,10,5000,30,6,160,110,25,,,,,,,,,,,,,,,12.936,60.209,1.0361,20.736,3837,CH4,v1,
15349,20241204,28,Cs0.05MA0.16FA0.79PbI2.9Br0.1,1.73,PEAI,0.5,,,,,Me-2PACz,0.33,,,,,,,,,1000,10,5000,30,6,160,110,25,,,,,,,,,,,,,,,0.0078949,2.22e+47,0.0,2.3658,3838,CH1,v1,
15350,20241204,28,Cs0.05MA0.16FA0.79PbI2.9Br0.1,1.73,PEAI,0.5,,,,,Me-2PACz,0.33,,,,,,,,,1000,10,5000,30,6,160,110,25,,,,,,,,,,,,,,,0.92611,123.85,0.043121,17.341,3838,CH2,v1,
15351,20241204,28,Cs0.05MA0.16FA0.79PbI2.9Br0.1,1.73,PEAI,0.5,,,,,Me-2PACz,0.33,,,,,,,,,1000,10,5000,30,6,160,110,25,,,,,,,,,,,,,,,12.614,58.992,1.0378,20.604,3838,CH3,v1,
15352,20241204,28,Cs0.05MA0.16FA0.79PbI2.9Br0.1,1.73,PEAI,0.5,,,,,Me-2PACz,0.33,,,,,,,,,1000,10,5000,30,6,160,110,25,,,,,,,,,,,,,,,13.312,60.445,1.037,21.238,3838,CH4,v1,
15353,20241204,28,Cs0.05MA0.16FA0.79PbI2.9Br0.1,1.73,PEAI,0.5,,,,,Me-2PACz,0.33,,,,,,,,,1000,10,5000,30,6,160,110,25,,,,,,,,,,,,,,,0.0,0.0,0.004617,6.01e-07,3839,CH1,v1,
15354,20241204,28,Cs0.05MA0.16FA0.79PbI2.9Br0.1,1.73,PEAI,0.5,,,,,Me-2PACz,0.33,,,,,,,,,1000,10,5000,30,6,160,110,25,,,,,,,,,,,,,,,0.066329,44.846,0.011243,13.155,3839,CH2,v1,
15355,20241204,28,Cs0.05MA0.16FA0.79PbI2.9Br0.1,1.73,PEAI,0.5,,,,,Me-2PACz,0.33,,,,,,,,,1000,10,5000,30,6,160,110,25,,,,,,,,,,,,,,,12.043,58.734,1.03,19.907,3839,CH3,v1,
15356,20241204,28,Cs0.05MA0.16FA0.79PbI2.9Br0.1,1.73,PEAI,0.5,,,,,Me-2PACz,0.33,,,,,,,,,1000,10,5000,30,6,160,110,25,,,,,,,,,,,,,,,3.5306,96.468,0.16445,22.255,3839,CH4,v1,
15357,20241204,28,Cs0.05MA0.16FA0.79PbI2.9Br0.1,1.73,PEAI,0.5,,,,,Me-2PACz,0.33,,,,,,,,,1000,10,5000,30,6,160,110,25,,,,,,,,,,,,,,,0.91503,39.127,0.96934,2.4126,3840,CH1,v1,
15358,20241204,28,Cs0.05MA0.16FA0.79PbI2.9Br0.1,1.73,PEAI,0.5,,,,,Me-2PACz,0.33,,,,,,,,,1000,10,5000,30,6,160,110,25,,,,,,,,,,,,,,,13.321,60.094,1.0492,21.128,3840,CH2,v1,
15359,20241204,28,Cs0.05MA0.16FA0.79PbI2.9Br0.1,1.73,PEAI,0.5,,,,,Me-2PACz,0.33,,,,,,,,,1000,10,5000,30,6,160,110,25,,,,,,,,,,,,,,,12.992,60.141,1.0471,20.63,3840,CH3,v1,
15360,20241204,28,Cs0.05MA0.16FA0.79PbI2.9Br0.1,1.73,PEAI,0.5,,,,,Me-2PACz,0.33,,,,,,,,,1000,10,5000,30,6,160,110,25,,,,,,,,,,,,,,,13.146,60.665,1.0341,20.955,3840,CH4,v1,
15361,20241204,28,Cs0.05MA0.16FA0.79PbI2.9Br0.1,1.73,PEAI,1.0,,,,,Me-2PACz,0.33,,,,,,,,,1000,10,5000,30,6,160,110,25,,,,,,,,,,,,,,,0.0,0.0,0.0,0.56995,3841,CH1,v1,
15362,20241204,28,Cs0.05MA0.16FA0.79PbI2.9Br0.1,1.73,PEAI,1.0,,,,,Me-2PACz,0.33,,,,,,,,,1000,10,5000,30,6,160,110,25,,,,,,,,,,,,,,,13.161,58.457,1.0584,21.273,3841,CH2,v1,
15363,20241204,28,Cs0.05MA0.16FA0.79PbI2.9Br0.1,1.73,PEAI,1.0,,,,,Me-2PACz,0.33,,,,,,,,,1000,10,5000,30,6,160,110,25,,,,,,,,,,,,,,,12.29,56.701,1.0515,20.613,3841,CH3,v1,
15364,20241204,28,Cs0.05MA0.16FA0.79PbI2.9Br0.1,1.73,PEAI,1.0,,,,,Me-2PACz,0.33,,,,,,,,,1000,10,5000,30,6,160,110,25,,,,,,,,,,,,,,,1.1414,28.845,0.19454,20.34,3841,CH4,v1,
15365,20241204,28,Cs0.05MA0.16FA0.79PbI2.9Br0.1,1.73,PEAI,1.0,,,,,Me-2PACz,0.33,,,,,,,,,1000,10,5000,30,6,160,110,25,,,,,,,,,,,,,,,0.50332,572.53,0.98978,0.088818,3842,CH1,v1,
15366,20241204,28,Cs0.05MA0.16FA0.79PbI2.9Br0.1,1.73,PEAI,1.0,,,,,Me-2PACz,0.33,,,,,,,,,1000,10,5000,30,6,160,110,25,,,,,,,,,,,,,,,12.419,56.292,1.0368,21.279,3842,CH2,v1,
15367,20241204,28,Cs0.05MA0.16FA0.79PbI2.9Br0.1,1.73,PEAI,1.0,,,,,Me-2PACz,0.33,,,,,,,,,1000,10,5000,30,6,160,110,25,,,,,,,,,,,,,,,13.365,61.387,1.0436,20.862,3842,CH3,v1,
15368,20241204,28,Cs0.05MA0.16FA0.79PbI2.9Br0.1,1.73,PEAI,1.0,,,,,Me-2PACz,0.33,,,,,,,,,1000,10,5000,30,6,160,110,25,,,,,,,,,,,,,,,13.356,59.508,1.0447,21.484,3842,CH4,v1,
15369,20241204,28,Cs0.05MA0.16FA0.79PbI2.9Br0.1,1.73,PEAI,1.0,,,,,Me-2PACz,0.33,,,,,,,,,1000,10,5000,30,6,160,110,25,,,,,,,,,,,,,,,0.0071258,2.65e+49,0.0,-0.017903,3843,CH1,v1,
15370,20241204,28,Cs0.05MA0.16FA0.79PbI2.9Br0.1,1.73,PEAI,1.0,,,,,Me-2PACz,0.33,,,,,,,,,1000,10,5000,30,6,160,110,25,,,,,,,,,,,,,,,13.496,59.875,1.0491,21.487,3843,CH2,v1,
15371,20241204,28,Cs0.05MA0.16FA0.79PbI2.9Br0.1,1.73,PEAI,1.0,,,,,Me-2PACz,0.33,,,,,,,,,1000,10,5000,30,6,160,110,25,,,,,,,,,,,,,,,12.859,59.086,1.0435,20.856,3843,CH3,v1,
15372,20241204,28,Cs0.05MA0.16FA0.79PbI2.9Br0.1,1.73,PEAI,1.0,,,,,Me-2PACz,0.33,,,,,,,,,1000,10,5000,30,6,160,110,25,,,,,,,,,,,,,,,13.601,59.9,1.0494,21.636,3843,CH4,v1,
15373,20241204,28,Cs0.05MA0.16FA0.79PbI2.9Br0.1,1.73,PEAI,1.0,,,,,Me-2PACz,0.33,,,,,,,,,1000,10,5000,30,6,160,110,25,,,,,,,,,,,,,,,0.0,0.0,0.0,17.236,3844,CH1,v1,
15374,20241204,28,Cs0.05MA0.16FA0.79PbI2.9Br0.1,1.73,PEAI,1.0,,,,,Me-2PACz,0.33,,,,,,,,,1000,10,5000,30,6,160,110,25,,,,,,,,,,,,,,,14.867,64.557,1.0595,21.736,3844,CH2,v1,
15375,20241204,28,Cs0.05MA0.16FA0.79PbI2.9Br0.1,1.73,PEAI,1.0,,,,,Me-2PACz,0.33,,,,,,,,,1000,10,5000,30,6,160,110,25,,,,,,,,,,,,,,,14.16,63.913,1.0541,21.018,3844,CH3,v1,
15376,20241204,28,Cs0.05MA0.16FA0.79PbI2.9Br0.1,1.73,PEAI,1.0,,,,,Me-2PACz,0.33,,,,,,,,,1000,10,5000,30,6,160,110,25,,,,,,,,,,,,,,,14.318,63.01,1.0491,21.659,3844,CH4,v1,
15377,20241204,28,Cs0.05MA0.16FA0.79PbI2.9Br0.1,1.73,PEAI,1.0,,,,,Me-2PACz,0.33,,,,,,,,,1000,10,5000,30,6,160,110,25,,,,,,,,,,,,,,,0.0,0.0,0.0,3.71e-05,3845,CH1,v1,
15378,20241204,28,Cs0.05MA0.16FA0.79PbI2.9Br0.1,1.73,PEAI,1.0,,,,,Me-2PACz,0.33,,,,,,,,,1000,10,5000,30,6,160,110,25,,,,,,,,,,,,,,,14.063,64.069,1.0154,21.617,3845,CH2,v1,
15379,20241204,28,Cs0.05MA0.16FA0.79PbI2.9Br0.1,1.73,PEAI,1.0,,,,,Me-2PACz,0.33,,,,,,,,,1000,10,5000,30,6,160,110,25,,,,,,,,,,,,,,,12.494,60.474,0.98987,20.871,3845,CH3,v1,
15380,20241204,28,Cs0.05MA0.16FA0.79PbI2.9Br0.1,1.73,PEAI,1.0,,,,,Me-2PACz,0.33,,,,,,,,,1000,10,5000,30,6,160,110,25,,,,,,,,,,,,,,,6.5212,34.665,0.8739,21.526,3845,CH4,v1,
15381,20241204,28,Cs0.05MA0.16FA0.79PbI2.9Br0.1,1.73,PEAI,1.0,,,,,Me-2PACz,0.33,,,,,,,,,1000,10,5000,30,6,160,110,25,,,,,,,,,,,,,,,0.014207,2.7358,0.98266,0.52845,3846,CH1,v1,
15382,20241204,28,Cs0.05MA0.16FA0.79PbI2.9Br0.1,1.73,PEAI,1.0,,,,,Me-2PACz,0.33,,,,,,,,,1000,10,5000,30,6,160,110,25,,,,,,,,,,,,,,,0.0,0.0,0.045202,18.717,3846,CH2,v1,
15383,20241204,28,Cs0.05MA0.16FA0.79PbI2.9Br0.1,1.73,PEAI,1.0,,,,,Me-2PACz,0.33,,,,,,,,,1000,10,5000,30,6,160,110,25,,,,,,,,,,,,,,,5.0952,30.117,0.80213,21.092,3846,CH3,v1,
15384,20241204,28,Cs0.05MA0.16FA0.79PbI2.9Br0.1,1.73,PEAI,1.0,,,,,Me-2PACz,0.33,,,,,,,,,1000,10,5000,30,6,160,110,25,,,,,,,,,,,,,,,0.0,0.0,0.055519,21.694,3846,CH4,v1,
15385,20241204,28,Cs0.05MA0.16FA0.79PbI2.9Br0.1,1.73,PEAI,1.0,,,,,Me-2PACz,0.33,,,,,,,,,1000,10,5000,30,6,160,110,25,,,,,,,,,,,,,,,0.0,0.0,-0.055381,-3.12e-07,3847,CH1,v1,
15386,20241204,28,Cs0.05MA0.16FA0.79PbI2.9Br0.1,1.73,PEAI,1.0,,,,,Me-2PACz,0.33,,,,,,,,,1000,10,5000,30,6,160,110,25,,,,,,,,,,,,,,,13.297,60.671,1.0137,21.622,3847,CH2,v1,
15387,20241204,28,Cs0.05MA0.16FA0.79PbI2.9Br0.1,1.73,PEAI,1.0,,,,,Me-2PACz,0.33,,,,,,,,,1000,10,5000,30,6,160,110,25,,,,,,,,,,,,,,,9.625,1172.1,0.039382,20.851,3847,CH3,v1,
15388,20241204,28,Cs0.05MA0.16FA0.79PbI2.9Br0.1,1.73,PEAI,1.0,,,,,Me-2PACz,0.33,,,,,,,,,1000,10,5000,30,6,160,110,25,,,,,,,,,,,,,,,0.0,0.0,0.067833,28.488,3847,CH4,v1,
15389,20241204,28,Cs0.05MA0.16FA0.79PbI2.9Br0.1,1.73,PEAI,1.0,,,,,Me-2PACz,0.33,,,,,,,,,1000,10,5000,30,6,160,110,25,,,,,,,,,,,,,,,0.0,0.0,0.0,-9.48e-05,3848,CH1,v1,
15390,20241204,28,Cs0.05MA0.16FA0.79PbI2.9Br0.1,1.73,PEAI,1.0,,,,,Me-2PACz,0.33,,,,,,,,,1000,10,5000,30,6,160,110,25,,,,,,,,,,,,,,,0.0,0.0,-0.07943,-3.91e-05,3848,CH2,v1,
15391,20241204,28,Cs0.05MA0.16FA0.79PbI2.9Br0.1,1.73,PEAI,1.0,,,,,Me-2PACz,0.33,,,,,,,,,1000,10,5000,30,6,160,110,25,,,,,,,,,,,,,,,0.0,0.0,-0.074445,-0.00016198,3848,CH3,v1,
15392,20241204,28,Cs0.05MA0.16FA0.79PbI2.9Br0.1,1.73,PEAI,1.0,,,,,Me-2PACz,0.33,,,,,,,,,1000,10,5000,30,6,160,110,25,,,,,,,,,,,,,,,0.0,0.0,0.0,-0.00047954,3848,CH4,v1,
15393,20241204,28,Cs0.05MA0.16FA0.79PbI2.9Br0.1,1.73,PEAI,2.0,,,,,Me-2PACz,0.33,,,,,,,,,1000,10,5000,30,6,160,110,25,,,,,,,,,,,,,,,0.0,0.0,1.0042,-0.001827,3849,CH1,v1,
15394,20241204,28,Cs0.05MA0.16FA0.79PbI2.9Br0.1,1.73,PEAI,2.0,,,,,Me-2PACz,0.33,,,,,,,,,1000,10,5000,30,6,160,110,25,,,,,,,,,,,,,,,19.643,15539.0,0.009655,13.093,3849,CH2,v1,
15395,20241204,28,Cs0.05MA0.16FA0.79PbI2.9Br0.1,1.73,PEAI,2.0,,,,,Me-2PACz,0.33,,,,,,,,,1000,10,5000,30,6,160,110,25,,,,,,,,,,,,,,,10.971,55.306,1.0257,19.339,3849,CH3,v1,
15396,20241204,28,Cs0.05MA0.16FA0.79PbI2.9Br0.1,1.73,PEAI,2.0,,,,,Me-2PACz,0.33,,,,,,,,,1000,10,5000,30,6,160,110,25,,,,,,,,,,,,,,,12.815,62.821,1.031,19.786,3849,CH4,v1,
15397,20241204,28,Cs0.05MA0.16FA0.79PbI2.9Br0.1,1.73,PEAI,2.0,,,,,Me-2PACz,0.33,,,,,,,,,1000,10,5000,30,6,160,110,25,,,,,,,,,,,,,,,0.0,0.0,0.0,-1.4e-06,3850,CH1,v1,
15398,20241204,28,Cs0.05MA0.16FA0.79PbI2.9Br0.1,1.73,PEAI,2.0,,,,,Me-2PACz,0.33,,,,,,,,,1000,10,5000,30,6,160,110,25,,,,,,,,,,,,,,,2.6193,381.31,0.033668,20.402,3850,CH2,v1,
15399,20241204,28,Cs0.05MA0.16FA0.79PbI2.9Br0.1,1.73,PEAI,2.0,,,,,Me-2PACz,0.33,,,,,,,,,1000,10,5000,30,6,160,110,25,,,,,,,,,,,,,,,13.854,68.433,1.0243,19.765,3850,CH3,v1,
15400,20241204,28,Cs0.05MA0.16FA0.79PbI2.9Br0.1,1.73,PEAI,2.0,,,,,Me-2PACz,0.33,,,,,,,,,1000,10,5000,30,6,160,110,25,,,,,,,,,,,,,,,14.348,68.369,1.0237,20.5,3850,CH4,v1,
15401,20241204,28,Cs0.05MA0.16FA0.79PbI2.9Br0.1,1.73,PEAI,2.0,,,,,Me-2PACz,0.33,,,,,,,,,1000,10,5000,30,6,160,110,25,,,,,,,,,,,,,,,6.23e-07,21.029,0.68572,4.32e-06,3851,CH1,v1,
15402,20241204,28,Cs0.05MA0.16FA0.79PbI2.9Br0.1,1.73,PEAI,2.0,,,,,Me-2PACz,0.33,,,,,,,,,1000,10,5000,30,6,160,110,25,,,,,,,,,,,,,,,9.7182,48.789,0.9702,20.531,3851,CH2,v1,
15403,20241204,28,Cs0.05MA0.16FA0.79PbI2.9Br0.1,1.73,PEAI,2.0,,,,,Me-2PACz,0.33,,,,,,,,,1000,10,5000,30,6,160,110,25,,,,,,,,,,,,,,,12.553,62.577,0.99595,20.141,3851,CH3,v1,
15404,20241204,28,Cs0.05MA0.16FA0.79PbI2.9Br0.1,1.73,PEAI,2.0,,,,,Me-2PACz,0.33,,,,,,,,,1000,10,5000,30,6,160,110,25,,,,,,,,,,,,,,,9.6423,48.702,0.98117,20.179,3851,CH4,v1,
15405,20241204,28,Cs0.05MA0.16FA0.79PbI2.9Br0.1,1.73,PEAI,2.0,,,,,Me-2PACz,0.33,,,,,,,,,1000,10,5000,30,6,160,110,25,,,,,,,,,,,,,,,0.57406,51.148,1.0283,1.0914,3852,CH1,v1,
15406,20241204,28,Cs0.05MA0.16FA0.79PbI2.9Br0.1,1.73,PEAI,2.0,,,,,Me-2PACz,0.33,,,,,,,,,1000,10,5000,30,6,160,110,25,,,,,,,,,,,,,,,14.794,71.736,1.0145,20.328,3852,CH2,v1,
15407,20241204,28,Cs0.05MA0.16FA0.79PbI2.9Br0.1,1.73,PEAI,2.0,,,,,Me-2PACz,0.33,,,,,,,,,1000,10,5000,30,6,160,110,25,,,,,,,,,,,,,,,8.2234,44.197,0.93477,19.905,3852,CH3,v1,
15408,20241204,28,Cs0.05MA0.16FA0.79PbI2.9Br0.1,1.73,PEAI,2.0,,,,,Me-2PACz,0.33,,,,,,,,,1000,10,5000,30,6,160,110,25,,,,,,,,,,,,,,,13.14,65.604,0.99895,20.051,3852,CH4,v1,
15409,20241204,28,Cs0.05MA0.16FA0.79PbI2.9Br0.1,1.73,PEAI,2.0,,,,,Me-2PACz,0.33,,,,,,,,,1000,10,5000,30,6,160,110,25,,,,,,,,,,,,,,,0.0,0.0,0.0,9.77e-05,3853,CH1,v1,
15410,20241204,28,Cs0.05MA0.16FA0.79PbI2.9Br0.1,1.73,PEAI,2.0,,,,,Me-2PACz,0.33,,,,,,,,,1000,10,5000,30,6,160,110,25,,,,,,,,,,,,,,,2.596,40.64,0.31604,20.213,3853,CH2,v1,
15411,20241204,28,Cs0.05MA0.16FA0.79PbI2.9Br0.1,1.73,PEAI,2.0,,,,,Me-2PACz,0.33,,,,,,,,,1000,10,5000,30,6,160,110,25,,,,,,,,,,,,,,,0.0,0.0,0.13556,19.286,3853,CH3,v1,
15412,20241204,28,Cs0.05MA0.16FA0.79PbI2.9Br0.1,1.73,PEAI,2.0,,,,,Me-2PACz,0.33,,,,,,,,,1000,10,5000,30,6,160,110,25,,,,,,,,,,,,,,,4.5123,29.739,0.74568,20.348,3853,CH4,v1,
15413,20241204,28,Cs0.05MA0.16FA0.79PbI2.9Br0.1,1.73,PEAI,2.0,,,,,Me-2PACz,0.33,,,,,,,,,1000,10,5000,30,6,160,110,25,,,,,,,,,,,,,,,0.0,0.0,-0.078294,-0.10657,3854,CH1,v1,
15414,20241204,28,Cs0.05MA0.16FA0.79PbI2.9Br0.1,1.73,PEAI,2.0,,,,,Me-2PACz,0.33,,,,,,,,,1000,10,5000,30,6,160,110,25,,,,,,,,,,,,,,,15.736,73.746,1.0156,21.011,3854,CH2,v1,
15415,20241204,28,Cs0.05MA0.16FA0.79PbI2.9Br0.1,1.73,PEAI,2.0,,,,,Me-2PACz,0.33,,,,,,,,,1000,10,5000,30,6,160,110,25,,,,,,,,,,,,,,,7.7566,40.388,0.91884,20.901,3854,CH3,v1,
15416,20241204,28,Cs0.05MA0.16FA0.79PbI2.9Br0.1,1.73,PEAI,2.0,,,,,Me-2PACz,0.33,,,,,,,,,1000,10,5000,30,6,160,110,25,,,,,,,,,,,,,,,15.21,73.226,0.99597,20.856,3854,CH4,v1,
15417,20241204,28,Cs0.05MA0.16FA0.79PbI2.9Br0.1,1.73,PEAI,2.0,,,,,Me-2PACz,0.33,,,,,,,,,1000,10,5000,30,6,160,110,25,,,,,,,,,,,,,,,0.0,0.0,-0.088065,0.00011216,3855,CH1,v1,
15418,20241204,28,Cs0.05MA0.16FA0.79PbI2.9Br0.1,1.73,PEAI,2.0,,,,,Me-2PACz,0.33,,,,,,,,,1000,10,5000,30,6,160,110,25,,,,,,,,,,,,,,,0.0,0.0,0.0,-0.0008874,3855,CH2,v1,
15419,20241204,28,Cs0.05MA0.16FA0.79PbI2.9Br0.1,1.73,PEAI,2.0,,,,,Me-2PACz,0.33,,,,,,,,,1000,10,5000,30,6,160,110,25,,,,,,,,,,,,,,,0.0,0.0,-0.000883,-0.044755,3855,CH3,v1,
15420,20241204,28,Cs0.05MA0.16FA0.79PbI2.9Br0.1,1.73,PEAI,2.0,,,,,Me-2PACz,0.33,,,,,,,,,1000,10,5000,30,6,160,110,25,,,,,,,,,,,,,,,0.0,0.0,0.086443,0.22397,3855,CH4,v1,
15421,20241204,28,Cs0.05MA0.16FA0.79PbI2.9Br0.1,1.73,PEAI,2.0,,,,,Me-2PACz,0.33,,,,,,,,,1000,10,5000,30,6,160,110,25,,,,,,,,,,,,,,,0.0,0.0,0.0,16.904,3856,CH1,v1,
15422,20241204,28,Cs0.05MA0.16FA0.79PbI2.9Br0.1,1.73,PEAI,2.0,,,,,Me-2PACz,0.33,,,,,,,,,1000,10,5000,30,6,160,110,25,,,,,,,,,,,,,,,8.5788,48.943,1.0154,17.262,3856,CH2,v1,
15423,20241204,28,Cs0.05MA0.16FA0.79PbI2.9Br0.1,1.73,PEAI,2.0,,,,,Me-2PACz,0.33,,,,,,,,,1000,10,5000,30,6,160,110,25,,,,,,,,,,,,,,,8.0755,49.984,1.018,15.87,3856,CH3,v1,
15424,20241204,28,Cs0.05MA0.16FA0.79PbI2.9Br0.1,1.73,PEAI,2.0,,,,,Me-2PACz,0.33,,,,,,,,,1000,10,5000,30,6,160,110,25,,,,,,,,,,,,,,,3.2777,27.308,0.70579,17.006,3856,CH4,v1,
15425,20241204,28,Cs0.05MA0.16FA0.79PbI2.9Br0.1,1.73,PEAI,3.0,,,,,Me-2PACz,0.33,,,,,,,,,1000,10,5000,30,6,160,110,25,,,,,,,,,,,,,,,0.0,0.0,0.0,14.166,3857,CH1,v1,
15426,20241204,28,Cs0.05MA0.16FA0.79PbI2.9Br0.1,1.73,PEAI,3.0,,,,,Me-2PACz,0.33,,,,,,,,,1000,10,5000,30,6,160,110,25,,,,,,,,,,,,,,,14.013,66.994,1.0398,20.116,3857,CH2,v1,
15427,20241204,28,Cs0.05MA0.16FA0.79PbI2.9Br0.1,1.73,PEAI,3.0,,,,,Me-2PACz,0.33,,,,,,,,,1000,10,5000,30,6,160,110,25,,,,,,,,,,,,,,,13.189,66.396,1.0337,19.217,3857,CH3,v1,
15428,20241204,28,Cs0.05MA0.16FA0.79PbI2.9Br0.1,1.73,PEAI,3.0,,,,,Me-2PACz,0.33,,,,,,,,,1000,10,5000,30,6,160,110,25,,,,,,,,,,,,,,,13.828,66.511,1.0395,20.002,3857,CH4,v1,
15429,20241204,28,Cs0.05MA0.16FA0.79PbI2.9Br0.1,1.73,PEAI,3.0,,,,,Me-2PACz,0.33,,,,,,,,,1000,10,5000,30,6,160,110,25,,,,,,,,,,,,,,,0.0,0.0,0.0,-9.16e-07,3858,CH1,v1,
15430,20241204,28,Cs0.05MA0.16FA0.79PbI2.9Br0.1,1.73,PEAI,3.0,,,,,Me-2PACz,0.33,,,,,,,,,1000,10,5000,30,6,160,110,25,,,,,,,,,,,,,,,0.0,0.0,0.15394,21.478,3858,CH2,v1,
15431,20241204,28,Cs0.05MA0.16FA0.79PbI2.9Br0.1,1.73,PEAI,3.0,,,,,Me-2PACz,0.33,,,,,,,,,1000,10,5000,30,6,160,110,25,,,,,,,,,,,,,,,0.0,0.0,0.076891,22.359,3858,CH3,v1,
15432,20241204,28,Cs0.05MA0.16FA0.79PbI2.9Br0.1,1.73,PEAI,3.0,,,,,Me-2PACz,0.33,,,,,,,,,1000,10,5000,30,6,160,110,25,,,,,,,,,,,,,,,11.323,53.868,1.0067,20.88,3858,CH4,v1,
15433,20241204,28,Cs0.05MA0.16FA0.79PbI2.9Br0.1,1.73,PEAI,3.0,,,,,Me-2PACz,0.33,,,,,,,,,1000,10,5000,30,6,160,110,25,,,,,,,,,,,,,,,2.42e-08,2.01e+48,0.0,-8.03e-07,3859,CH1,v1,
15434,20241204,28,Cs0.05MA0.16FA0.79PbI2.9Br0.1,1.73,PEAI,3.0,,,,,Me-2PACz,0.33,,,,,,,,,1000,10,5000,30,6,160,110,25,,,,,,,,,,,,,,,0.0,0.0,0.006032,8.4427,3859,CH2,v1,
15435,20241204,28,Cs0.05MA0.16FA0.79PbI2.9Br0.1,1.73,PEAI,3.0,,,,,Me-2PACz,0.33,,,,,,,,,1000,10,5000,30,6,160,110,25,,,,,,,,,,,,,,,0.0,0.0,0.024318,14.883,3859,CH3,v1,
15436,20241204,28,Cs0.05MA0.16FA0.79PbI2.9Br0.1,1.73,PEAI,3.0,,,,,Me-2PACz,0.33,,,,,,,,,1000,10,5000,30,6,160,110,25,,,,,,,,,,,,,,,14.731,70.361,1.033,20.267,3859,CH4,v1,
15437,20241204,28,Cs0.05MA0.16FA0.79PbI2.9Br0.1,1.73,PEAI,3.0,,,,,Me-2PACz,0.33,,,,,,,,,1000,10,5000,30,6,160,110,25,,,,,,,,,,,,,,,2.2514,320.49,0.99746,0.70427,3860,CH1,v1,
15438,20241204,28,Cs0.05MA0.16FA0.79PbI2.9Br0.1,1.73,PEAI,3.0,,,,,Me-2PACz,0.33,,,,,,,,,1000,10,5000,30,6,160,110,25,,,,,,,,,,,,,,,12.831,65.3,1.0322,19.036,3860,CH2,v1,
15439,20241204,28,Cs0.05MA0.16FA0.79PbI2.9Br0.1,1.73,PEAI,3.0,,,,,Me-2PACz,0.33,,,,,,,,,1000,10,5000,30,6,160,110,25,,,,,,,,,,,,,,,13.251,68.45,1.0314,18.769,3860,CH3,v1,
15440,20241204,28,Cs0.05MA0.16FA0.79PbI2.9Br0.1,1.73,PEAI,3.0,,,,,Me-2PACz,0.33,,,,,,,,,1000,10,5000,30,6,160,110,25,,,,,,,,,,,,,,,12.651,65.12,1.0277,18.904,3860,CH4,v1,
15441,20241204,28,Cs0.05MA0.16FA0.79PbI2.9Br0.1,1.73,PEAI,3.0,,,,,Me-2PACz,0.33,,,,,,,,,1000,10,5000,30,6,160,110,25,,,,,,,,,,,,,,,9.1e-09,8.49e+47,0.0,-7.14e-07,3861,CH1,v1,
15442,20241204,28,Cs0.05MA0.16FA0.79PbI2.9Br0.1,1.73,PEAI,3.0,,,,,Me-2PACz,0.33,,,,,,,,,1000,10,5000,30,6,160,110,25,,,,,,,,,,,,,,,2.6455,73.195,0.17897,20.194,3861,CH2,v1,
15443,20241204,28,Cs0.05MA0.16FA0.79PbI2.9Br0.1,1.73,PEAI,3.0,,,,,Me-2PACz,0.33,,,,,,,,,1000,10,5000,30,6,160,110,25,,,,,,,,,,,,,,,2.911,27.253,0.86426,12.359,3861,CH3,v1,
15444,20241204,28,Cs0.05MA0.16FA0.79PbI2.9Br0.1,1.73,PEAI,3.0,,,,,Me-2PACz,0.33,,,,,,,,,1000,10,5000,30,6,160,110,25,,,,,,,,,,,,,,,3.1043,27.558,0.87144,12.927,3861,CH4,v1,
15445,20241204,28,Cs0.05MA0.16FA0.79PbI2.9Br0.1,1.73,PEAI,3.0,,,,,Me-2PACz,0.33,,,,,,,,,1000,10,5000,30,6,160,110,25,,,,,,,,,,,,,,,0.0,0.0,0.0,-0.19039,3862,CH1,v1,
15446,20241204,28,Cs0.05MA0.16FA0.79PbI2.9Br0.1,1.73,PEAI,3.0,,,,,Me-2PACz,0.33,,,,,,,,,1000,10,5000,30,6,160,110,25,,,,,,,,,,,,,,,5.4554,35.256,1.0084,15.345,3862,CH2,v1,
15447,20241204,28,Cs0.05MA0.16FA0.79PbI2.9Br0.1,1.73,PEAI,3.0,,,,,Me-2PACz,0.33,,,,,,,,,1000,10,5000,30,6,160,110,25,,,,,,,,,,,,,,,0.0,0.0,0.23435,17.556,3862,CH3,v1,
15448,20241204,28,Cs0.05MA0.16FA0.79PbI2.9Br0.1,1.73,PEAI,3.0,,,,,Me-2PACz,0.33,,,,,,,,,1000,10,5000,30,6,160,110,25,,,,,,,,,,,,,,,1.7598,25.528,0.34061,20.238,3862,CH4,v1,
15449,20241204,28,Cs0.05MA0.16FA0.79PbI2.9Br0.1,1.73,PEAI,3.0,,,,,Me-2PACz,0.33,,,,,,,,,1000,10,5000,30,6,160,110,25,,,,,,,,,,,,,,,0.0,0.0,0.0,-0.6976,3863,CH1,v1,
15450,20241204,28,Cs0.05MA0.16FA0.79PbI2.9Br0.1,1.73,PEAI,3.0,,,,,Me-2PACz,0.33,,,,,,,,,1000,10,5000,30,6,160,110,25,,,,,,,,,,,,,,,0.0,0.0,0.020398,13.823,3863,CH2,v1,
15451,20241204,28,Cs0.05MA0.16FA0.79PbI2.9Br0.1,1.73,PEAI,3.0,,,,,Me-2PACz,0.33,,,,,,,,,1000,10,5000,30,6,160,110,25,,,,,,,,,,,,,,,4.3025,35.125,0.98635,12.419,3863,CH3,v1,
15452,20241204,28,Cs0.05MA0.16FA0.79PbI2.9Br0.1,1.73,PEAI,3.0,,,,,Me-2PACz,0.33,,,,,,,,,1000,10,5000,30,6,160,110,25,,,,,,,,,,,,,,,0.0,0.0,0.11235,20.493,3863,CH4,v1,
15453,20241204,28,Cs0.05MA0.16FA0.79PbI2.9Br0.1,1.73,PEAI,3.0,,,,,Me-2PACz,0.33,,,,,,,,,1000,10,5000,30,6,160,110,25,,,,,,,,,,,,,,,1.1e-08,1338.7,0.077979,-1.05e-08,3864,CH1,v1,
15454,20241204,28,Cs0.05MA0.16FA0.79PbI2.9Br0.1,1.73,PEAI,3.0,,,,,Me-2PACz,0.33,,,,,,,,,1000,10,5000,30,6,160,110,25,,,,,,,,,,,,,,,3.0494,31.55,1.001,9.6555,3864,CH2,v1,
15455,20241204,28,Cs0.05MA0.16FA0.79PbI2.9Br0.1,1.73,PEAI,3.0,,,,,Me-2PACz,0.33,,,,,,,,,1000,10,5000,30,6,160,110,25,,,,,,,,,,,,,,,3.8114,32.263,0.9858,11.984,3864,CH3,v1,
15456,20241204,28,Cs0.05MA0.16FA0.79PbI2.9Br0.1,1.73,PEAI,3.0,,,,,Me-2PACz,0.33,,,,,,,,,1000,10,5000,30,6,160,110,25,,,,,,,,,,,,,,,2.3218,21.654,0.99614,10.764,3864,CH4,v1,
15457,20241204,28,Cs0.05MA0.1FA0.85PbI3.0,1.73,PEAI,0.04,,,,,Me-4PACz,0.33,,,,,,,,,1200,10,5000,30,8,200,110,30,,,,,,,,,,,,,,,0.0,0.0,0.0,0.40553,3865,CH1,v1,
15458,20241204,28,Cs0.05MA0.1FA0.85PbI3.0,1.73,PEAI,0.04,,,,,Me-4PACz,0.33,,,,,,,,,1200,10,5000,30,8,200,110,30,,,,,,,,,,,,,,,0.0,0.0,0.026844,11.926,3865,CH2,v1,
15459,20241204,28,Cs0.05MA0.1FA0.85PbI3.0,1.73,PEAI,0.04,,,,,Me-4PACz,0.33,,,,,,,,,1200,10,5000,30,8,200,110,30,,,,,,,,,,,,,,,4.6871,2.39e+49,0.0,13.064,3865,CH3,v1,
15460,20241204,28,Cs0.05MA0.1FA0.85PbI3.0,1.73,PEAI,0.04,,,,,Me-4PACz,0.33,,,,,,,,,1200,10,5000,30,8,200,110,30,,,,,,,,,,,,,,,0.0,0.0,0.002055,3.2403,3865,CH4,v1,
15461,20241204,28,Cs0.05MA0.1FA0.85PbI3.0,1.73,PEAI,0.04,,,,,Me-4PACz,0.33,,,,,,,,,1200,10,5000,30,8,200,110,30,,,,,,,,,,,,,,,0.6494,27.486,1.0674,2.2136,3866,CH1,v1,
15462,20241204,28,Cs0.05MA0.1FA0.85PbI3.0,1.73,PEAI,0.04,,,,,Me-4PACz,0.33,,,,,,,,,1200,10,5000,30,8,200,110,30,,,,,,,,,,,,,,,14.481,62.211,1.0644,21.868,3866,CH2,v1,
15463,20241204,28,Cs0.05MA0.1FA0.85PbI3.0,1.73,PEAI,0.04,,,,,Me-4PACz,0.33,,,,,,,,,1200,10,5000,30,8,200,110,30,,,,,,,,,,,,,,,13.644,61.667,1.0575,20.922,3866,CH3,v1,
15464,20241204,28,Cs0.05MA0.1FA0.85PbI3.0,1.73,PEAI,0.04,,,,,Me-4PACz,0.33,,,,,,,,,1200,10,5000,30,8,200,110,30,,,,,,,,,,,,,,,12.28,56.816,1.0486,20.612,3866,CH4,v1,
