Repository: MI-Materials-Intelligence/Recipe-Language-Model

# Learning Layer

## Overview

In the learning layer, the formulas and parameters are encoded and then tokenised into recipes as inputs. Through atomic skills of data extraction, cleaning, and matching, these data are organised into standardised datasets, providing the basis for RLM training and iterative recipe refinement.

Key Atomic Skills:
- **Cleaning**: Preprocessing and outlier cleaning
- **Matching**: Matching data pairs based on variables
- **Extraction**: Data extraction from robotic boxes

File: seven_ai_layers_robotics/learning/data/data50764_from_db.csv (part 62 of 253)
No,date,rank,Formula PVK,Concentration PVK,Formula Additive 1,Concentration Additive 1,Formula Additive 2,Concentration Additive 2,Formula Additive 3,Concentration Additive 3,Formula SAM 1,Concentration SAM 1,Formula SAM 2,Concentration SAM 2,Formula SAM 3,Concentration SAM 3,Spin Coating Speed SAM,Spin Coating Time SAM,Annealed Temperature SAM,Annealed Time SAM,Spin Coating Speed PVK 1,Spin Coating Time PVK 1,Spin Coating Speed PVK 2,Spin Coating Time PVK 2,Antisolvent Dropping Timing,Antisolvent Volume,Annealed Temperature PVK,Annealed Time PVK,Formula Passivator 1,Concentration Passivator 1,Formula Passivator 2,Concentration Passivator 2,Formula Passivator 3,Concentration Passivator 3,Formula Passivator 4,Concentration Passivator 4,Spin Coating Speed Passivator,Spin Coating Time Passivator,Passivator Dropping Timing,Passivator Volume,Annealed Temperature Passivator,Annealed Time Passivator,PCE,FF,Voc,Jsc,Product,Channel,From,upload_time
15465,20241204,28,Cs0.05MA0.1FA0.85PbI3.0,1.73,PEAI,0.04,,,,,Me-4PACz,0.33,,,,,,,,,1200,10,5000,30,8,200,110,30,,,,,,,,,,,,,,,0.14088,0.69333,1.1823,17.186,3867,CH1,v1,
15466,20241204,28,Cs0.05MA0.1FA0.85PbI3.0,1.73,PEAI,0.04,,,,,Me-4PACz,0.33,,,,,,,,,1200,10,5000,30,8,200,110,30,,,,,,,,,,,,,,,13.535,57.094,1.0467,22.648,3867,CH2,v1,
15467,20241204,28,Cs0.05MA0.1FA0.85PbI3.0,1.73,PEAI,0.04,,,,,Me-4PACz,0.33,,,,,,,,,1200,10,5000,30,8,200,110,30,,,,,,,,,,,,,,,12.579,56.735,1.0465,21.188,3867,CH3,v1,
15468,20241204,28,Cs0.05MA0.1FA0.85PbI3.0,1.73,PEAI,0.04,,,,,Me-4PACz,0.33,,,,,,,,,1200,10,5000,30,8,200,110,30,,,,,,,,,,,,,,,10.777,53.101,1.0382,19.547,3867,CH4,v1,
15469,20241204,28,Cs0.05MA0.1FA0.85PbI3.0,1.73,PEAI,0.04,,,,,Me-4PACz,0.33,,,,,,,,,1200,10,5000,30,8,200,110,30,,,,,,,,,,,,,,,1.6763,41.684,1.1892,3.3817,3868,CH1,v1,
15470,20241204,28,Cs0.05MA0.1FA0.85PbI3.0,1.73,PEAI,0.04,,,,,Me-4PACz,0.33,,,,,,,,,1200,10,5000,30,8,200,110,30,,,,,,,,,,,,,,,0.0,0.0,0.019401,11.724,3868,CH2,v1,
15471,20241204,28,Cs0.05MA0.1FA0.85PbI3.0,1.73,PEAI,0.04,,,,,Me-4PACz,0.33,,,,,,,,,1200,10,5000,30,8,200,110,30,,,,,,,,,,,,,,,11.58,56.454,1.0478,19.576,3868,CH3,v1,
15472,20241204,28,Cs0.05MA0.1FA0.85PbI3.0,1.73,PEAI,0.04,,,,,Me-4PACz,0.33,,,,,,,,,1200,10,5000,30,8,200,110,30,,,,,,,,,,,,,,,10.666,55.008,1.0386,18.669,3868,CH4,v1,
15473,20241204,28,Cs0.05MA0.1FA0.85PbI3.0,1.73,PEAI,0.04,,,,,Me-4PACz,0.33,,,,,,,,,1200,10,5000,30,8,200,110,30,,,,,,,,,,,,,,,0.0,0.0,-0.090148,4.32e-06,3869,CH1,v1,
15474,20241204,28,Cs0.05MA0.1FA0.85PbI3.0,1.73,PEAI,0.04,,,,,Me-4PACz,0.33,,,,,,,,,1200,10,5000,30,8,200,110,30,,,,,,,,,,,,,,,15.385,67.869,1.037,21.86,3869,CH2,v1,
15475,20241204,28,Cs0.05MA0.1FA0.85PbI3.0,1.73,PEAI,0.04,,,,,Me-4PACz,0.33,,,,,,,,,1200,10,5000,30,8,200,110,30,,,,,,,,,,,,,,,0.2644,88.068,0.017441,17.214,3869,CH3,v1,
15476,20241204,28,Cs0.05MA0.1FA0.85PbI3.0,1.73,PEAI,0.04,,,,,Me-4PACz,0.33,,,,,,,,,1200,10,5000,30,8,200,110,30,,,,,,,,,,,,,,,14.88,67.066,1.028,21.582,3869,CH4,v1,
15477,20241204,28,Cs0.05MA0.1FA0.85PbI3.0,1.73,PEAI,0.04,,,,,Me-4PACz,0.33,,,,,,,,,1200,10,5000,30,8,200,110,30,,,,,,,,,,,,,,,0.0,0.0,0.0,2.7454,3870,CH1,v1,
15478,20241204,28,Cs0.05MA0.1FA0.85PbI3.0,1.73,PEAI,0.04,,,,,Me-4PACz,0.33,,,,,,,,,1200,10,5000,30,8,200,110,30,,,,,,,,,,,,,,,13.189,63.953,1.0284,20.055,3870,CH2,v1,
15479,20241204,28,Cs0.05MA0.1FA0.85PbI3.0,1.73,PEAI,0.04,,,,,Me-4PACz,0.33,,,,,,,,,1200,10,5000,30,8,200,110,30,,,,,,,,,,,,,,,12.748,64.284,1.0235,19.375,3870,CH3,v1,
15480,20241204,28,Cs0.05MA0.1FA0.85PbI3.0,1.73,PEAI,0.04,,,,,Me-4PACz,0.33,,,,,,,,,1200,10,5000,30,8,200,110,30,,,,,,,,,,,,,,,11.231,59.502,1.0204,18.498,3870,CH4,v1,
15481,20241204,28,Cs0.05MA0.1FA0.85PbI3.0,1.73,PEAI,0.04,,,,,Me-4PACz,0.33,,,,,,,,,1200,10,5000,30,8,200,110,30,,,,,,,,,,,,,,,0.032494,0.5831,1.1936,4.6689,3871,CH1,v1,
15482,20241204,28,Cs0.05MA0.1FA0.85PbI3.0,1.73,PEAI,0.04,,,,,Me-4PACz,0.33,,,,,,,,,1200,10,5000,30,8,200,110,30,,,,,,,,,,,,,,,12.893,60.758,1.0163,20.88,3871,CH2,v1,
15483,20241204,28,Cs0.05MA0.1FA0.85PbI3.0,1.73,PEAI,0.04,,,,,Me-4PACz,0.33,,,,,,,,,1200,10,5000,30,8,200,110,30,,,,,,,,,,,,,,,11.848,60.31,1.0156,19.345,3871,CH3,v1,
15484,20241204,28,Cs0.05MA0.1FA0.85PbI3.0,1.73,PEAI,0.04,,,,,Me-4PACz,0.33,,,,,,,,,1200,10,5000,30,8,200,110,30,,,,,,,,,,,,,,,11.687,56.753,1.0295,20.002,3871,CH4,v1,
15485,20241204,28,Cs0.05MA0.1FA0.85PbI3.0,1.73,PEAI,0.04,,,,,Me-4PACz,0.33,,,,,,,,,1200,10,5000,30,8,200,110,30,,,,,,,,,,,,,,,5.67e-08,2.16e+48,0.0,-1.75e-06,3872,CH1,v1,
15486,20241204,28,Cs0.05MA0.1FA0.85PbI3.0,1.73,PEAI,0.04,,,,,Me-4PACz,0.33,,,,,,,,,1200,10,5000,30,8,200,110,30,,,,,,,,,,,,,,,14.785,67.675,1.0349,21.109,3872,CH2,v1,
15487,20241204,28,Cs0.05MA0.1FA0.85PbI3.0,1.73,PEAI,0.04,,,,,Me-4PACz,0.33,,,,,,,,,1200,10,5000,30,8,200,110,30,,,,,,,,,,,,,,,12.588,61.911,1.0261,19.816,3872,CH3,v1,
15488,20241204,28,Cs0.05MA0.1FA0.85PbI3.0,1.73,PEAI,0.04,,,,,Me-4PACz,0.33,,,,,,,,,1200,10,5000,30,8,200,110,30,,,,,,,,,,,,,,,0.0,0.0,0.017398,14.312,3872,CH4,v1,
15489,20241204,28,Cs0.05MA0.1FA0.85PbI3.0,1.73,PEAI,0.5,,,,,Me-4PACz,0.33,,,,,,,,,1200,10,5000,30,8,200,110,30,,,,,,,,,,,,,,,0.0,0.0,0.0,18.225,3873,CH1,v1,
15490,20241204,28,Cs0.05MA0.1FA0.85PbI3.0,1.73,PEAI,0.5,,,,,Me-4PACz,0.33,,,,,,,,,1200,10,5000,30,8,200,110,30,,,,,,,,,,,,,,,14.274,60.947,1.0536,22.23,3873,CH2,v1,
15491,20241204,28,Cs0.05MA0.1FA0.85PbI3.0,1.73,PEAI,0.5,,,,,Me-4PACz,0.33,,,,,,,,,1200,10,5000,30,8,200,110,30,,,,,,,,,,,,,,,13.496,60.228,1.0485,21.371,3873,CH3,v1,
15492,20241204,28,Cs0.05MA0.1FA0.85PbI3.0,1.73,PEAI,0.5,,,,,Me-4PACz,0.33,,,,,,,,,1200,10,5000,30,8,200,110,30,,,,,,,,,,,,,,,13.637,60.229,1.0442,21.683,3873,CH4,v1,
15493,20241204,28,Cs0.05MA0.1FA0.85PbI3.0,1.73,PEAI,0.5,,,,,Me-4PACz,0.33,,,,,,,,,1200,10,5000,30,8,200,110,30,,,,,,,,,,,,,,,1.0893,83.738,1.0436,1.2465,3874,CH1,v1,
15494,20241204,28,Cs0.05MA0.1FA0.85PbI3.0,1.73,PEAI,0.5,,,,,Me-4PACz,0.33,,,,,,,,,1200,10,5000,30,8,200,110,30,,,,,,,,,,,,,,,11.804,56.08,1.0455,20.132,3874,CH2,v1,
15495,20241204,28,Cs0.05MA0.1FA0.85PbI3.0,1.73,PEAI,0.5,,,,,Me-4PACz,0.33,,,,,,,,,1200,10,5000,30,8,200,110,30,,,,,,,,,,,,,,,10.204,52.854,1.0295,18.753,3874,CH3,v1,
15496,20241204,28,Cs0.05MA0.1FA0.85PbI3.0,1.73,PEAI,0.5,,,,,Me-4PACz,0.33,,,,,,,,,1200,10,5000,30,8,200,110,30,,,,,,,,,,,,,,,7.3147,44.131,1.0149,16.332,3874,CH4,v1,
15497,20241204,28,Cs0.05MA0.1FA0.85PbI3.0,1.73,PEAI,0.5,,,,,Me-4PACz,0.33,,,,,,,,,1200,10,5000,30,8,200,110,30,,,,,,,,,,,,,,,0.0,0.0,0.0,18.796,3875,CH1,v1,
15498,20241204,28,Cs0.05MA0.1FA0.85PbI3.0,1.73,PEAI,0.5,,,,,Me-4PACz,0.33,,,,,,,,,1200,10,5000,30,8,200,110,30,,,,,,,,,,,,,,,12.717,60.05,1.0449,20.267,3875,CH2,v1,
15499,20241204,28,Cs0.05MA0.1FA0.85PbI3.0,1.73,PEAI,0.5,,,,,Me-4PACz,0.33,,,,,,,,,1200,10,5000,30,8,200,110,30,,,,,,,,,,,,,,,11.796,58.956,1.0375,19.284,3875,CH3,v1,
15500,20241204,28,Cs0.05MA0.1FA0.85PbI3.0,1.73,PEAI,0.5,,,,,Me-4PACz,0.33,,,,,,,,,1200,10,5000,30,8,200,110,30,,,,,,,,,,,,,,,10.742,54.545,1.0395,18.947,3875,CH4,v1,
15501,20241204,28,Cs0.05MA0.1FA0.85PbI3.0,1.73,PEAI,0.5,,,,,Me-4PACz,0.33,,,,,,,,,1200,10,5000,30,8,200,110,30,,,,,,,,,,,,,,,0.018756,0.68967,1.181,2.3027,3876,CH1,v1,
15502,20241204,28,Cs0.05MA0.1FA0.85PbI3.0,1.73,PEAI,0.5,,,,,Me-4PACz,0.33,,,,,,,,,1200,10,5000,30,8,200,110,30,,,,,,,,,,,,,,,14.366,62.116,1.0505,22.017,3876,CH2,v1,
15503,20241204,28,Cs0.05MA0.1FA0.85PbI3.0,1.73,PEAI,0.5,,,,,Me-4PACz,0.33,,,,,,,,,1200,10,5000,30,8,200,110,30,,,,,,,,,,,,,,,10.664,2420.3,0.023042,19.123,3876,CH3,v1,
15504,20241204,28,Cs0.05MA0.1FA0.85PbI3.0,1.73,PEAI,0.5,,,,,Me-4PACz,0.33,,,,,,,,,1200,10,5000,30,8,200,110,30,,,,,,,,,,,,,,,13.495,60.149,1.0418,21.535,3876,CH4,v1,
15505,20241204,28,Cs0.05MA0.1FA0.85PbI3.0,1.73,PEAI,0.5,,,,,Me-4PACz,0.33,,,,,,,,,1200,10,5000,30,8,200,110,30,,,,,,,,,,,,,,,3.0064,38.253,1.0752,7.3099,3877,CH1,v1,
15506,20241204,28,Cs0.05MA0.1FA0.85PbI3.0,1.73,PEAI,0.5,,,,,Me-4PACz,0.33,,,,,,,,,1200,10,5000,30,8,200,110,30,,,,,,,,,,,,,,,12.023,58.113,1.0596,19.525,3877,CH2,v1,
15507,20241204,28,Cs0.05MA0.1FA0.85PbI3.0,1.73,PEAI,0.5,,,,,Me-4PACz,0.33,,,,,,,,,1200,10,5000,30,8,200,110,30,,,,,,,,,,,,,,,13.492,64.078,1.0634,19.799,3877,CH3,v1,
15508,20241204,28,Cs0.05MA0.1FA0.85PbI3.0,1.73,PEAI,0.5,,,,,Me-4PACz,0.33,,,,,,,,,1200,10,5000,30,8,200,110,30,,,,,,,,,,,,,,,13.674,64.239,1.0563,20.152,3877,CH4,v1,
15509,20241204,28,Cs0.05MA0.1FA0.85PbI3.0,1.73,PEAI,0.5,,,,,Me-4PACz,0.33,,,,,,,,,1200,10,5000,30,8,200,110,30,,,,,,,,,,,,,,,1.2951,15.903,1.1877,6.8571,3878,CH1,v1,
15510,20241204,28,Cs0.05MA0.1FA0.85PbI3.0,1.73,PEAI,0.5,,,,,Me-4PACz,0.33,,,,,,,,,1200,10,5000,30,8,200,110,30,,,,,,,,,,,,,,,14.634,65.71,1.0662,20.889,3878,CH2,v1,
15511,20241204,28,Cs0.05MA0.1FA0.85PbI3.0,1.73,PEAI,0.5,,,,,Me-4PACz,0.33,,,,,,,,,1200,10,5000,30,8,200,110,30,,,,,,,,,,,,,,,13.973,65.53,1.0564,20.186,3878,CH3,v1,
15512,20241204,28,Cs0.05MA0.1FA0.85PbI3.0,1.73,PEAI,0.5,,,,,Me-4PACz,0.33,,,,,,,,,1200,10,5000,30,8,200,110,30,,,,,,,,,,,,,,,13.514,63.629,1.0573,20.088,3878,CH4,v1,
15513,20241204,28,Cs0.05MA0.1FA0.85PbI3.0,1.73,PEAI,0.5,,,,,Me-4PACz,0.33,,,,,,,,,1200,10,5000,30,8,200,110,30,,,,,,,,,,,,,,,0.78343,24.006,1.0707,3.048,3879,CH1,v1,
15514,20241204,28,Cs0.05MA0.1FA0.85PbI3.0,1.73,PEAI,0.5,,,,,Me-4PACz,0.33,,,,,,,,,1200,10,5000,30,8,200,110,30,,,,,,,,,,,,,,,13.216,62.233,1.0626,19.986,3879,CH2,v1,
15515,20241204,28,Cs0.05MA0.1FA0.85PbI3.0,1.73,PEAI,0.5,,,,,Me-4PACz,0.33,,,,,,,,,1200,10,5000,30,8,200,110,30,,,,,,,,,,,,,,,13.144,62.937,1.0603,19.696,3879,CH3,v1,
15516,20241204,28,Cs0.05MA0.1FA0.85PbI3.0,1.73,PEAI,0.5,,,,,Me-4PACz,0.33,,,,,,,,,1200,10,5000,30,8,200,110,30,,,,,,,,,,,,,,,12.88,61.365,1.0569,19.859,3879,CH4,v1,
15517,20241204,28,Cs0.05MA0.1FA0.85PbI3.0,1.73,PEAI,0.5,,,,,Me-4PACz,0.33,,,,,,,,,1200,10,5000,30,8,200,110,30,,,,,,,,,,,,,,,1.69e-06,2.24e+49,0.0,-5.05e-06,3880,CH1,v1,
15518,20241204,28,Cs0.05MA0.1FA0.85PbI3.0,1.73,PEAI,0.5,,,,,Me-4PACz,0.33,,,,,,,,,1200,10,5000,30,8,200,110,30,,,,,,,,,,,,,,,0.87993,157.09,0.037076,15.108,3880,CH2,v1,
15519,20241204,28,Cs0.05MA0.1FA0.85PbI3.0,1.73,PEAI,0.5,,,,,Me-4PACz,0.33,,,,,,,,,1200,10,5000,30,8,200,110,30,,,,,,,,,,,,,,,8.452,4204.3,0.014653,13.719,3880,CH3,v1,
15520,20241204,28,Cs0.05MA0.1FA0.85PbI3.0,1.73,PEAI,0.5,,,,,Me-4PACz,0.33,,,,,,,,,1200,10,5000,30,8,200,110,30,,,,,,,,,,,,,,,10.234,51.776,1.0193,19.391,3880,CH4,v1,
15521,20241204,28,Cs0.05MA0.1FA0.85PbI3.0,1.73,PEAI,1.0,,,,,Me-4PACz,0.33,,,,,,,,,1200,10,5000,30,8,200,110,30,,,,,,,,,,,,,,,0.18962,2.69e+48,0.0,4.7027,3881,CH1,v1,
15522,20241204,28,Cs0.05MA0.1FA0.85PbI3.0,1.73,PEAI,1.0,,,,,Me-4PACz,0.33,,,,,,,,,1200,10,5000,30,8,200,110,30,,,,,,,,,,,,,,,12.009,60.675,1.0358,19.109,3881,CH2,v1,
15523,20241204,28,Cs0.05MA0.1FA0.85PbI3.0,1.73,PEAI,1.0,,,,,Me-4PACz,0.33,,,,,,,,,1200,10,5000,30,8,200,110,30,,,,,,,,,,,,,,,12.347,61.978,1.0382,19.188,3881,CH3,v1,
15524,20241204,28,Cs0.05MA0.1FA0.85PbI3.0,1.73,PEAI,1.0,,,,,Me-4PACz,0.33,,,,,,,,,1200,10,5000,30,8,200,110,30,,,,,,,,,,,,,,,10.063,54.229,1.0143,18.295,3881,CH4,v1,
15525,20241204,28,Cs0.05MA0.1FA0.85PbI3.0,1.73,PEAI,1.0,,,,,Me-4PACz,0.33,,,,,,,,,1200,10,5000,30,8,200,110,30,,,,,,,,,,,,,,,2.11e-07,4.57e+48,0.0,-3.07e-06,3882,CH1,v1,
15526,20241204,28,Cs0.05MA0.1FA0.85PbI3.0,1.73,PEAI,1.0,,,,,Me-4PACz,0.33,,,,,,,,,1200,10,5000,30,8,200,110,30,,,,,,,,,,,,,,,10.802,58.799,1.0274,17.882,3882,CH2,v1,
15527,20241204,28,Cs0.05MA0.1FA0.85PbI3.0,1.73,PEAI,1.0,,,,,Me-4PACz,0.33,,,,,,,,,1200,10,5000,30,8,200,110,30,,,,,,,,,,,,,,,0.0,0.0,0.036947,15.2,3882,CH3,v1,
15528,20241204,28,Cs0.05MA0.1FA0.85PbI3.0,1.73,PEAI,1.0,,,,,Me-4PACz,0.33,,,,,,,,,1200,10,5000,30,8,200,110,30,,,,,,,,,,,,,,,0.86777,22.198,0.24609,15.885,3882,CH4,v1,
15529,20241204,28,Cs0.05MA0.1FA0.85PbI3.0,1.73,PEAI,1.0,,,,,Me-4PACz,0.33,,,,,,,,,1200,10,5000,30,8,200,110,30,,,,,,,,,,,,,,,0.0,0.0,0.0,-7.98e-07,3883,CH1,v1,
15530,20241204,28,Cs0.05MA0.1FA0.85PbI3.0,1.73,PEAI,1.0,,,,,Me-4PACz,0.33,,,,,,,,,1200,10,5000,30,8,200,110,30,,,,,,,,,,,,,,,9.6537,54.332,1.0157,17.493,3883,CH2,v1,
15531,20241204,28,Cs0.05MA0.1FA0.85PbI3.0,1.73,PEAI,1.0,,,,,Me-4PACz,0.33,,,,,,,,,1200,10,5000,30,8,200,110,30,,,,,,,,,,,,,,,9.2139,55.233,1.014,16.452,3883,CH3,v1,
15532,20241204,28,Cs0.05MA0.1FA0.85PbI3.0,1.73,PEAI,1.0,,,,,Me-4PACz,0.33,,,,,,,,,1200,10,5000,30,8,200,110,30,,,,,,,,,,,,,,,0.0,0.0,0.22351,14.177,3883,CH4,v1,
15533,20241204,28,Cs0.05MA0.1FA0.85PbI3.0,1.73,PEAI,1.0,,,,,Me-4PACz,0.33,,,,,,,,,1200,10,5000,30,8,200,110,30,,,,,,,,,,,,,,,6.9e-06,33.92,0.68155,2.98e-05,3884,CH1,v1,
15534,20241204,28,Cs0.05MA0.1FA0.85PbI3.0,1.73,PEAI,1.0,,,,,Me-4PACz,0.33,,,,,,,,,1200,10,5000,30,8,200,110,30,,,,,,,,,,,,,,,9.6134,57.885,1.0078,16.478,3884,CH2,v1,
15535,20241204,28,Cs0.05MA0.1FA0.85PbI3.0,1.73,PEAI,1.0,,,,,Me-4PACz,0.33,,,,,,,,,1200,10,5000,30,8,200,110,30,,,,,,,,,,,,,,,9.6758,54.293,1.0027,17.773,3884,CH3,v1,
15536,20241204,28,Cs0.05MA0.1FA0.85PbI3.0,1.73,PEAI,1.0,,,,,Me-4PACz,0.33,,,,,,,,,1200,10,5000,30,8,200,110,30,,,,,,,,,,,,,,,10.821,59.669,1.016,17.85,3884,CH4,v1,
15537,20241204,28,Cs0.05MA0.1FA0.85PbI3.0,1.73,PEAI,1.0,,,,,Me-4PACz,0.33,,,,,,,,,1200,10,5000,30,8,200,110,30,,,,,,,,,,,,,,,1.09e-06,1.84e+48,0.0,3.96e-05,3885,CH1,v1,
15538,20241204,28,Cs0.05MA0.1FA0.85PbI3.0,1.73,PEAI,1.0,,,,,Me-4PACz,0.33,,,,,,,,,1200,10,5000,30,8,200,110,30,,,,,,,,,,,,,,,5.7731,39.568,1.0218,14.28,3885,CH2,v1,
15539,20241204,28,Cs0.05MA0.1FA0.85PbI3.0,1.73,PEAI,1.0,,,,,Me-4PACz,0.33,,,,,,,,,1200,10,5000,30,8,200,110,30,,,,,,,,,,,,,,,4.5754,31.996,0.97176,14.715,3885,CH3,v1,
15540,20241204,28,Cs0.05MA0.1FA0.85PbI3.0,1.73,PEAI,1.0,,,,,Me-4PACz,0.33,,,,,,,,,1200,10,5000,30,8,200,110,30,,,,,,,,,,,,,,,3.0796,27.84,0.75277,14.695,3885,CH4,v1,
15541,20241204,28,Cs0.05MA0.1FA0.85PbI3.0,1.73,PEAI,1.0,,,,,Me-4PACz,0.33,,,,,,,,,1200,10,5000,30,8,200,110,30,,,,,,,,,,,,,,,0.0,0.0,-0.06581,-2.01e-07,3886,CH1,v1,
15542,20241204,28,Cs0.05MA0.1FA0.85PbI3.0,1.73,PEAI,1.0,,,,,Me-4PACz,0.33,,,,,,,,,1200,10,5000,30,8,200,110,30,,,,,,,,,,,,,,,11.158,199.34,0.31447,17.8,3886,CH2,v1,
15543,20241204,28,Cs0.05MA0.1FA0.85PbI3.0,1.73,PEAI,1.0,,,,,Me-4PACz,0.33,,,,,,,,,1200,10,5000,30,8,200,110,30,,,,,,,,,,,,,,,0.0,0.0,0.27384,14.027,3886,CH3,v1,
15544,20241204,28,Cs0.05MA0.1FA0.85PbI3.0,1.73,PEAI,1.0,,,,,Me-4PACz,0.33,,,,,,,,,1200,10,5000,30,8,200,110,30,,,,,,,,,,,,,,,3.5047,29.377,0.97296,12.262,3886,CH4,v1,
15545,20241204,28,Cs0.05MA0.1FA0.85PbI3.0,1.73,PEAI,1.0,,,,,Me-4PACz,0.33,,,,,,,,,1200,10,5000,30,8,200,110,30,,,,,,,,,,,,,,,0.0,0.0,0.0,5.7612,3887,CH1,v1,
15546,20241204,28,Cs0.05MA0.1FA0.85PbI3.0,1.73,PEAI,1.0,,,,,Me-4PACz,0.33,,,,,,,,,1200,10,5000,30,8,200,110,30,,,,,,,,,,,,,,,7.2493,45.325,1.0354,15.447,3887,CH2,v1,
15547,20241204,28,Cs0.05MA0.1FA0.85PbI3.0,1.73,PEAI,1.0,,,,,Me-4PACz,0.33,,,,,,,,,1200,10,5000,30,8,200,110,30,,,,,,,,,,,,,,,8.1636,3.57e+49,0.0,15.226,3887,CH3,v1,
15548,20241204,28,Cs0.05MA0.1FA0.85PbI3.0,1.73,PEAI,1.0,,,,,Me-4PACz,0.33,,,,,,,,,1200,10,5000,30,8,200,110,30,,,,,,,,,,,,,,,2.35,27.789,0.60985,13.867,3887,CH4,v1,
15549,20241204,28,Cs0.05MA0.1FA0.85PbI3.0,1.73,PEAI,1.0,,,,,Me-4PACz,0.33,,,,,,,,,1200,10,5000,30,8,200,110,30,,,,,,,,,,,,,,,8.1e-09,6.89e+47,0.0,-7.8e-07,3888,CH1,v1,
15550,20241204,28,Cs0.05MA0.1FA0.85PbI3.0,1.73,PEAI,1.0,,,,,Me-4PACz,0.33,,,,,,,,,1200,10,5000,30,8,200,110,30,,,,,,,,,,,,,,,5.8834,113.12,0.25168,20.666,3888,CH2,v1,
15551,20241204,28,Cs0.05MA0.1FA0.85PbI3.0,1.73,PEAI,1.0,,,,,Me-4PACz,0.33,,,,,,,,,1200,10,5000,30,8,200,110,30,,,,,,,,,,,,,,,0.19593,147.83,0.010924,12.132,3888,CH3,v1,
15552,20241204,28,Cs0.05MA0.1FA0.85PbI3.0,1.73,PEAI,1.0,,,,,Me-4PACz,0.33,,,,,,,,,1200,10,5000,30,8,200,110,30,,,,,,,,,,,,,,,1.4664,897.58,0.012813,12.751,3888,CH4,v1,
15553,20241204,28,Cs0.05MA0.1FA0.85PbI3.0,1.73,PEAI,2.0,,,,,Me-4PACz,0.33,,,,,,,,,1200,10,5000,30,8,200,110,30,,,,,,,,,,,,,,,0.032352,3.83e+47,0.0,5.6302,3889,CH1,v1,
15554,20241204,28,Cs0.05MA0.1FA0.85PbI3.0,1.73,PEAI,2.0,,,,,Me-4PACz,0.33,,,,,,,,,1200,10,5000,30,8,200,110,30,,,,,,,,,,,,,,,3.8467,59.225,0.32004,20.294,3889,CH2,v1,
15555,20241204,28,Cs0.05MA0.1FA0.85PbI3.0,1.73,PEAI,2.0,,,,,Me-4PACz,0.33,,,,,,,,,1200,10,5000,30,8,200,110,30,,,,,,,,,,,,,,,9.8493,372.28,0.10201,25.934,3889,CH3,v1,
15556,20241204,28,Cs0.05MA0.1FA0.85PbI3.0,1.73,PEAI,2.0,,,,,Me-4PACz,0.33,,,,,,,,,1200,10,5000,30,8,200,110,30,,,,,,,,,,,,,,,3.9737,31.243,1.0049,12.657,3889,CH4,v1,
15557,20241204,28,Cs0.05MA0.1FA0.85PbI3.0,1.73,PEAI,2.0,,,,,Me-4PACz,0.33,,,,,,,,,1200,10,5000,30,8,200,110,30,,,,,,,,,,,,,,,1.4074,30.483,0.75735,6.0964,3890,CH1,v1,
15558,20241204,28,Cs0.05MA0.1FA0.85PbI3.0,1.73,PEAI,2.0,,,,,Me-4PACz,0.33,,,,,,,,,1200,10,5000,30,8,200,110,30,,,,,,,,,,,,,,,3.6265,31.541,1.0132,11.348,3890,CH2,v1,
15559,20241204,28,Cs0.05MA0.1FA0.85PbI3.0,1.73,PEAI,2.0,,,,,Me-4PACz,0.33,,,,,,,,,1200,10,5000,30,8,200,110,30,,,,,,,,,,,,,,,4.4579,32.187,0.99569,13.91,3890,CH3,v1,
15560,20241204,28,Cs0.05MA0.1FA0.85PbI3.0,1.73,PEAI,2.0,,,,,Me-4PACz,0.33,,,,,,,,,1200,10,5000,30,8,200,110,30,,,,,,,,,,,,,,,3.7699,31.283,0.99785,12.077,3890,CH4,v1,
15561,20241204,28,Cs0.05MA0.1FA0.85PbI3.0,1.73,PEAI,2.0,,,,,Me-4PACz,0.33,,,,,,,,,1200,10,5000,30,8,200,110,30,,,,,,,,,,,,,,,0.0,0.0,0.96526,0.34107,3891,CH1,v1,
15562,20241204,28,Cs0.05MA0.1FA0.85PbI3.0,1.73,PEAI,2.0,,,,,Me-4PACz,0.33,,,,,,,,,1200,10,5000,30,8,200,110,30,,,,,,,,,,,,,,,3.8484,31.708,1.0038,12.091,3891,CH2,v1,
15563,20241204,28,Cs0.05MA0.1FA0.85PbI3.0,1.73,PEAI,2.0,,,,,Me-4PACz,0.33,,,,,,,,,1200,10,5000,30,8,200,110,30,,,,,,,,,,,,,,,3.4218,31.853,1.0074,10.664,3891,CH3,v1,
15564,20241204,28,Cs0.05MA0.1FA0.85PbI3.0,1.73,PEAI,2.0,,,,,Me-4PACz,0.33,,,,,,,,,1200,10,5000,30,8,200,110,30,,,,,,,,,,,,,,,4.3568,33.092,1.0076,13.066,3891,CH4,v1,
15565,20241204,28,Cs0.05MA0.1FA0.85PbI3.0,1.73,PEAI,2.0,,,,,Me-4PACz,0.33,,,,,,,,,1200,10,5000,30,8,200,110,30,,,,,,,,,,,,,,,0.0,0.0,0.0,-1.21e-06,3892,CH1,v1,
15566,20241204,28,Cs0.05MA0.1FA0.85PbI3.0,1.73,PEAI,2.0,,,,,Me-4PACz,0.33,,,,,,,,,1200,10,5000,30,8,200,110,30,,,,,,,,,,,,,,,0.0,0.0,-0.081205,1.33e-05,3892,CH2,v1,
15567,20241204,28,Cs0.05MA0.1FA0.85PbI3.0,1.73,PEAI,2.0,,,,,Me-4PACz,0.33,,,,,,,,,1200,10,5000,30,8,200,110,30,,,,,,,,,,,,,,,0.0,0.0,-0.060912,-0.00028589,3892,CH3,v1,
15568,20241204,28,Cs0.05MA0.1FA0.85PbI3.0,1.73,PEAI,2.0,,,,,Me-4PACz,0.33,,,,,,,,,1200,10,5000,30,8,200,110,30,,,,,,,,,,,,,,,0.0,0.0,0.0,-0.0005565,3892,CH4,v1,
15569,20241204,28,Cs0.05MA0.1FA0.85PbI3.0,1.73,PEAI,2.0,,,,,Me-4PACz,0.33,,,,,,,,,1200,10,5000,30,8,200,110,30,,,,,,,,,,,,,,,1.04e-06,28.663,0.58094,6.22e-06,3893,CH1,v1,
15570,20241204,28,Cs0.05MA0.1FA0.85PbI3.0,1.73,PEAI,2.0,,,,,Me-4PACz,0.33,,,,,,,,,1200,10,5000,30,8,200,110,30,,,,,,,,,,,,,,,0.61371,119.49,0.031286,16.417,3893,CH2,v1,
15571,20241204,28,Cs0.05MA0.1FA0.85PbI3.0,1.73,PEAI,2.0,,,,,Me-4PACz,0.33,,,,,,,,,1200,10,5000,30,8,200,110,30,,,,,,,,,,,,,,,3.7835,32.421,1.0003,11.666,3893,CH3,v1,
15572,20241204,28,Cs0.05MA0.1FA0.85PbI3.0,1.73,PEAI,2.0,,,,,Me-4PACz,0.33,,,,,,,,,1200,10,5000,30,8,200,110,30,,,,,,,,,,,,,,,3.8518,32.441,0.99593,11.922,3893,CH4,v1,
15573,20241204,28,Cs0.05MA0.1FA0.85PbI3.0,1.73,PEAI,2.0,,,,,Me-4PACz,0.33,,,,,,,,,1200,10,5000,30,8,200,110,30,,,,,,,,,,,,,,,3.37e-06,5.17e+49,0.0,4.35e-06,3894,CH1,v1,
15574,20241204,28,Cs0.05MA0.1FA0.85PbI3.0,1.73,PEAI,2.0,,,,,Me-4PACz,0.33,,,,,,,,,1200,10,5000,30,8,200,110,30,,,,,,,,,,,,,,,7.7054,43.353,0.99631,17.839,3894,CH2,v1,
15575,20241204,28,Cs0.05MA0.1FA0.85PbI3.0,1.73,PEAI,2.0,,,,,Me-4PACz,0.33,,,,,,,,,1200,10,5000,30,8,200,110,30,,,,,,,,,,,,,,,8.9192,50.688,1.016,17.319,3894,CH3,v1,
15576,20241204,28,Cs0.05MA0.1FA0.85PbI3.0,1.73,PEAI,2.0,,,,,Me-4PACz,0.33,,,,,,,,,1200,10,5000,30,8,200,110,30,,,,,,,,,,,,,,,13.224,65.679,1.0198,19.744,3894,CH4,v1,
15577,20241204,28,Cs0.05MA0.1FA0.85PbI3.0,1.73,PEAI,2.0,,,,,Me-4PACz,0.33,,,,,,,,,1200,10,5000,30,8,200,110,30,,,,,,,,,,,,,,,0.73209,19.008,1.1882,3.2415,3895,CH1,v1,
15578,20241204,28,Cs0.05MA0.1FA0.85PbI3.0,1.73,PEAI,2.0,,,,,Me-4PACz,0.33,,,,,,,,,1200,10,5000,30,8,200,110,30,,,,,,,,,,,,,,,8.1198,45.155,1.0135,17.742,3895,CH2,v1,
15579,20241204,28,Cs0.05MA0.1FA0.85PbI3.0,1.73,PEAI,2.0,,,,,Me-4PACz,0.33,,,,,,,,,1200,10,5000,30,8,200,110,30,,,,,,,,,,,,,,,5.3457,38.01,1.0124,13.892,3895,CH3,v1,
15580,20241204,28,Cs0.05MA0.1FA0.85PbI3.0,1.73,PEAI,2.0,,,,,Me-4PACz,0.33,,,,,,,,,1200,10,5000,30,8,200,110,30,,,,,,,,,,,,,,,4.7367,35.317,1.0239,13.099,3895,CH4,v1,
15581,20241204,28,Cs0.05MA0.1FA0.85PbI3.0,1.73,PEAI,2.0,,,,,Me-4PACz,0.33,,,,,,,,,1200,10,5000,30,8,200,110,30,,,,,,,,,,,,,,,0.0,0.0,-0.086742,2.1233,3896,CH1,v1,
15582,20241204,28,Cs0.05MA0.1FA0.85PbI3.0,1.73,PEAI,2.0,,,,,Me-4PACz,0.33,,,,,,,,,1200,10,5000,30,8,200,110,30,,,,,,,,,,,,,,,5.2341,36.605,1.0071,14.198,3896,CH2,v1,
15583,20241204,28,Cs0.05MA0.1FA0.85PbI3.0,1.73,PEAI,2.0,,,,,Me-4PACz,0.33,,,,,,,,,1200,10,5000,30,8,200,110,30,,,,,,,,,,,,,,,2.984,29.749,1.0015,10.016,3896,CH3,v1,
15584,20241204,28,Cs0.05MA0.1FA0.85PbI3.0,1.73,PEAI,2.0,,,,,Me-4PACz,0.33,,,,,,,,,1200,10,5000,30,8,200,110,30,,,,,,,,,,,,,,,3.9496,32.024,0.99042,12.453,3896,CH4,v1,
15585,20241204,28,Cs0.05MA0.1FA0.85PbI3.0,1.73,PEAI,3.0,,,,,Me-4PACz,0.33,,,,,,,,,1200,10,5000,30,8,200,110,30,,,,,,,,,,,,,,,0.018458,2.25e+49,0.0,-0.054659,3897,CH1,v1,
15586,20241204,28,Cs0.05MA0.1FA0.85PbI3.0,1.73,PEAI,3.0,,,,,Me-4PACz,0.33,,,,,,,,,1200,10,5000,30,8,200,110,30,,,,,,,,,,,,,,,5.696,36.799,1.007,15.371,3897,CH2,v1,
15587,20241204,28,Cs0.05MA0.1FA0.85PbI3.0,1.73,PEAI,3.0,,,,,Me-4PACz,0.33,,,,,,,,,1200,10,5000,30,8,200,110,30,,,,,,,,,,,,,,,7.7049,50.024,1.0319,14.927,3897,CH3,v1,
15588,20241204,28,Cs0.05MA0.1FA0.85PbI3.0,1.73,PEAI,3.0,,,,,Me-4PACz,0.33,,,,,,,,,1200,10,5000,30,8,200,110,30,,,,,,,,,,,,,,,8.1357,49.409,1.0334,15.934,3897,CH4,v1,
15589,20241204,28,Cs0.05MA0.1FA0.85PbI3.0,1.73,PEAI,3.0,,,,,Me-4PACz,0.33,,,,,,,,,1200,10,5000,30,8,200,110,30,,,,,,,,,,,,,,,0.0,0.0,0.0,5.7836,3898,CH1,v1,
15590,20241204,28,Cs0.05MA0.1FA0.85PbI3.0,1.73,PEAI,3.0,,,,,Me-4PACz,0.33,,,,,,,,,1200,10,5000,30,8,200,110,30,,,,,,,,,,,,,,,9.7571,53.724,1.0317,17.604,3898,CH2,v1,
15591,20241204,28,Cs0.05MA0.1FA0.85PbI3.0,1.73,PEAI,3.0,,,,,Me-4PACz,0.33,,,,,,,,,1200,10,5000,30,8,200,110,30,,,,,,,,,,,,,,,8.5226,49.335,1.0283,16.8,3898,CH3,v1,
15592,20241204,28,Cs0.05MA0.1FA0.85PbI3.0,1.73,PEAI,3.0,,,,,Me-4PACz,0.33,,,,,,,,,1200,10,5000,30,8,200,110,30,,,,,,,,,,,,,,,10.992,59.041,1.0308,18.061,3898,CH4,v1,
15593,20241204,28,Cs0.05MA0.1FA0.85PbI3.0,1.73,PEAI,3.0,,,,,Me-4PACz,0.33,,,,,,,,,1200,10,5000,30,8,200,110,30,,,,,,,,,,,,,,,0.0,0.0,0.0,2.6911,3899,CH1,v1,
15594,20241204,28,Cs0.05MA0.1FA0.85PbI3.0,1.73,PEAI,3.0,,,,,Me-4PACz,0.33,,,,,,,,,1200,10,5000,30,8,200,110,30,,,,,,,,,,,,,,,5.3828,37.126,1.014,14.299,3899,CH2,v1,
15595,20241204,28,Cs0.05MA0.1FA0.85PbI3.0,1.73,PEAI,3.0,,,,,Me-4PACz,0.33,,,,,,,,,1200,10,5000,30,8,200,110,30,,,,,,,,,,,,,,,4.7179,30.222,0.75134,20.777,3899,CH3,v1,
15596,20241204,28,Cs0.05MA0.1FA0.85PbI3.0,1.73,PEAI,3.0,,,,,Me-4PACz,0.33,,,,,,,,,1200,10,5000,30,8,200,110,30,,,,,,,,,,,,,,,8.7596,44.985,0.9881,19.707,3899,CH4,v1,
15597,20241204,28,Cs0.05MA0.1FA0.85PbI3.0,1.73,PEAI,3.0,,,,,Me-4PACz,0.33,,,,,,,,,1200,10,5000,30,8,200,110,30,,,,,,,,,,,,,,,2.45e-07,29.132,0.43474,1.94e-06,3900,CH1,v1,
15598,20241204,28,Cs0.05MA0.1FA0.85PbI3.0,1.73,PEAI,3.0,,,,,Me-4PACz,0.33,,,,,,,,,1200,10,5000,30,8,200,110,30,,,,,,,,,,,,,,,2.7161,28.574,0.44864,21.187,3900,CH2,v1,
15599,20241204,28,Cs0.05MA0.1FA0.85PbI3.0,1.73,PEAI,3.0,,,,,Me-4PACz,0.33,,,,,,,,,1200,10,5000,30,8,200,110,30,,,,,,,,,,,,,,,4.696,31.117,0.88862,16.983,3900,CH3,v1,
15600,20241204,28,Cs0.05MA0.1FA0.85PbI3.0,1.73,PEAI,3.0,,,,,Me-4PACz,0.33,,,,,,,,,1200,10,5000,30,8,200,110,30,,,,,,,,,,,,,,,4.8796,35.406,0.99428,13.861,3900,CH4,v1,
15601,20241204,28,Cs0.05MA0.1FA0.85PbI3.0,1.73,PEAI,3.0,,,,,Me-4PACz,0.33,,,,,,,,,1200,10,5000,30,8,200,110,30,,,,,,,,,,,,,,,1.1016,50.46,0.28404,7.6861,3901,CH1,v1,
15602,20241204,28,Cs0.05MA0.1FA0.85PbI3.0,1.73,PEAI,3.0,,,,,Me-4PACz,0.33,,,,,,,,,1200,10,5000,30,8,200,110,30,,,,,,,,,,,,,,,8.0339,48.543,1.0139,16.324,3901,CH2,v1,
15603,20241204,28,Cs0.05MA0.1FA0.85PbI3.0,1.73,PEAI,3.0,,,,,Me-4PACz,0.33,,,,,,,,,1200,10,5000,30,8,200,110,30,,,,,,,,,,,,,,,7.3115,43.338,1.0018,16.84,3901,CH3,v1,
15604,20241204,28,Cs0.05MA0.1FA0.85PbI3.0,1.73,PEAI,3.0,,,,,Me-4PACz,0.33,,,,,,,,,1200,10,5000,30,8,200,110,30,,,,,,,,,,,,,,,7.7796,44.974,1.0186,16.981,3901,CH4,v1,
15605,20241204,28,Cs0.05MA0.1FA0.85PbI3.0,1.73,PEAI,3.0,,,,,Me-4PACz,0.33,,,,,,,,,1200,10,5000,30,8,200,110,30,,,,,,,,,,,,,,,0.0,0.0,1.0184,-0.048016,3902,CH1,v1,
15606,20241204,28,Cs0.05MA0.1FA0.85PbI3.0,1.73,PEAI,3.0,,,,,Me-4PACz,0.33,,,,,,,,,1200,10,5000,30,8,200,110,30,,,,,,,,,,,,,,,4.3636,38.042,1.0047,11.416,3902,CH2,v1,
15607,20241204,28,Cs0.05MA0.1FA0.85PbI3.0,1.73,PEAI,3.0,,,,,Me-4PACz,0.33,,,,,,,,,1200,10,5000,30,8,200,110,30,,,,,,,,,,,,,,,5.6124,38.964,1.0069,14.306,3902,CH3,v1,
15608,20241204,28,Cs0.05MA0.1FA0.85PbI3.0,1.73,PEAI,3.0,,,,,Me-4PACz,0.33,,,,,,,,,1200,10,5000,30,8,200,110,30,,,,,,,,,,,,,,,4.6523,34.551,0.99678,13.509,3902,CH4,v1,
15609,20241204,28,Cs0.05MA0.1FA0.85PbI3.0,1.73,PEAI,3.0,,,,,Me-4PACz,0.33,,,,,,,,,1200,10,5000,30,8,200,110,30,,,,,,,,,,,,,,,3.28e-07,22.068,0.59002,2.52e-06,3903,CH1,v1,
15610,20241204,28,Cs0.05MA0.1FA0.85PbI3.0,1.73,PEAI,3.0,,,,,Me-4PACz,0.33,,,,,,,,,1200,10,5000,30,8,200,110,30,,,,,,,,,,,,,,,5.3116,39.584,1.0128,13.248,3903,CH2,v1,
15611,20241204,28,Cs0.05MA0.1FA0.85PbI3.0,1.73,PEAI,3.0,,,,,Me-4PACz,0.33,,,,,,,,,1200,10,5000,30,8,200,110,30,,,,,,,,,,,,,,,5.2773,38.207,1.0119,13.65,3903,CH3,v1,
15612,20241204,28,Cs0.05MA0.1FA0.85PbI3.0,1.73,PEAI,3.0,,,,,Me-4PACz,0.33,,,,,,,,,1200,10,5000,30,8,200,110,30,,,,,,,,,,,,,,,6.4117,39.476,1.0114,16.059,3903,CH4,v1,
15613,20241204,28,Cs0.05MA0.1FA0.85PbI3.0,1.73,PEAI,3.0,,,,,Me-4PACz,0.33,,,,,,,,,1200,10,5000,30,8,200,110,30,,,,,,,,,,,,,,,4.29e-07,17.515,0.6367,3.84e-06,3904,CH1,v1,
15614,20241204,28,Cs0.05MA0.1FA0.85PbI3.0,1.73,PEAI,3.0,,,,,Me-4PACz,0.33,,,,,,,,,1200,10,5000,30,8,200,110,30,,,,,,,,,,,,,,,7.1749,46.904,1.0229,14.955,3904,CH2,v1,
15615,20241204,28,Cs0.05MA0.1FA0.85PbI3.0,1.73,PEAI,3.0,,,,,Me-4PACz,0.33,,,,,,,,,1200,10,5000,30,8,200,110,30,,,,,,,,,,,,,,,6.7219,41.716,1.0084,15.98,3904,CH3,v1,
15616,20241204,28,Cs0.05MA0.1FA0.85PbI3.0,1.73,PEAI,3.0,,,,,Me-4PACz,0.33,,,,,,,,,1200,10,5000,30,8,200,110,30,,,,,,,,,,,,,,,4.8603,33.561,0.98734,14.668,3904,CH4,v1,
15617,20241204,28,Cs0.1FA0.9PbI2.8Br0.2,1.5,PEAI,0.04,,,,,Me-4PACz,0.33,,,,,,,,,1200,10,5000,30,8,200,110,30,,,,,,,,,,,,,,,0.0,0.0,0.0,-2.23e-06,3905,CH1,v1,
15618,20241204,28,Cs0.1FA0.9PbI2.8Br0.2,1.5,PEAI,0.04,,,,,Me-4PACz,0.33,,,,,,,,,1200,10,5000,30,8,200,110,30,,,,,,,,,,,,,,,7.7815,38.957,0.99903,19.994,3905,CH2,v1,
15619,20241204,28,Cs0.1FA0.9PbI2.8Br0.2,1.5,PEAI,0.04,,,,,Me-4PACz,0.33,,,,,,,,,1200,10,5000,30,8,200,110,30,,,,,,,,,,,,,,,0.0,0.0,0.003721,5.6142,3905,CH3,v1,
15620,20241204,28,Cs0.1FA0.9PbI2.8Br0.2,1.5,PEAI,0.04,,,,,Me-4PACz,0.33,,,,,,,,,1200,10,5000,30,8,200,110,30,,,,,,,,,,,,,,,15.541,71.803,1.0873,19.907,3905,CH4,v1,
15621,20241204,28,Cs0.1FA0.9PbI2.8Br0.2,1.5,PEAI,0.04,,,,,Me-4PACz,0.33,,,,,,,,,1200,10,5000,30,8,200,110,30,,,,,,,,,,,,,,,2.16e-06,24.961,0.72623,1.19e-05,3906,CH1,v1,
15622,20241204,28,Cs0.1FA0.9PbI2.8Br0.2,1.5,PEAI,0.04,,,,,Me-4PACz,0.33,,,,,,,,,1200,10,5000,30,8,200,110,30,,,,,,,,,,,,,,,15.4,71.659,1.0825,19.853,3906,CH2,v1,
15623,20241204,28,Cs0.1FA0.9PbI2.8Br0.2,1.5,PEAI,0.04,,,,,Me-4PACz,0.33,,,,,,,,,1200,10,5000,30,8,200,110,30,,,,,,,,,,,,,,,15.532,74.586,1.0826,19.235,3906,CH3,v1,
15624,20241204,28,Cs0.1FA0.9PbI2.8Br0.2,1.5,PEAI,0.04,,,,,Me-4PACz,0.33,,,,,,,,,1200,10,5000,30,8,200,110,30,,,,,,,,,,,,,,,15.079,73.147,1.0848,19.003,3906,CH4,v1,
15625,20241204,28,Cs0.1FA0.9PbI2.8Br0.2,1.5,PEAI,0.04,,,,,Me-4PACz,0.33,,,,,,,,,1200,10,5000,30,8,200,110,30,,,,,,,,,,,,,,,0.0,0.0,0.0,-3.47e-06,3907,CH1,v1,
15626,20241204,28,Cs0.1FA0.9PbI2.8Br0.2,1.5,PEAI,0.04,,,,,Me-4PACz,0.33,,,,,,,,,1200,10,5000,30,8,200,110,30,,,,,,,,,,,,,,,2.3912,26.127,0.44027,20.788,3907,CH2,v1,
15627,20241204,28,Cs0.1FA0.9PbI2.8Br0.2,1.5,PEAI,0.04,,,,,Me-4PACz,0.33,,,,,,,,,1200,10,5000,30,8,200,110,30,,,,,,,,,,,,,,,15.725,74.063,1.0759,19.734,3907,CH3,v1,
15628,20241204,28,Cs0.1FA0.9PbI2.8Br0.2,1.5,PEAI,0.04,,,,,Me-4PACz,0.33,,,,,,,,,1200,10,5000,30,8,200,110,30,,,,,,,,,,,,,,,0.0,0.0,0.2863,0.75682,3907,CH4,v1,
15629,20241204,28,Cs0.1FA0.9PbI2.8Br0.2,1.5,PEAI,0.04,,,,,Me-4PACz,0.33,,,,,,,,,1200,10,5000,30,8,200,110,30,,,,,,,,,,,,,,,5.76e-08,11.416,0.27709,1.82e-06,3908,CH1,v1,
15630,20241204,28,Cs0.1FA0.9PbI2.8Br0.2,1.5,PEAI,0.04,,,,,Me-4PACz,0.33,,,,,,,,,1200,10,5000,30,8,200,110,30,,,,,,,,,,,,,,,1.2284,59.023,0.11036,18.859,3908,CH2,v1,
15631,20241204,28,Cs0.1FA0.9PbI2.8Br0.2,1.5,PEAI,0.04,,,,,Me-4PACz,0.33,,,,,,,,,1200,10,5000,30,8,200,110,30,,,,,,,,,,,,,,,5.8918,8440.8,0.006991,9.9838,3908,CH3,v1,
15632,20241204,28,Cs0.1FA0.9PbI2.8Br0.2,1.5,PEAI,0.04,,,,,Me-4PACz,0.33,,,,,,,,,1200,10,5000,30,8,200,110,30,,,,,,,,,,,,,,,14.091,2362.0,0.030657,19.46,3908,CH4,v1,
15633,20241204,28,Cs0.1FA0.9PbI2.8Br0.2,1.5,PEAI,0.5,,,,,Me-4PACz,0.33,,,,,,,,,1200,10,5000,30,8,200,110,30,,,,,,,,,,,,,,,1.25e-06,27.027,0.7343,6.31e-06,3909,CH1,v1,
15634,20241204,28,Cs0.1FA0.9PbI2.8Br0.2,1.5,PEAI,0.5,,,,,Me-4PACz,0.33,,,,,,,,,1200,10,5000,30,8,200,110,30,,,,,,,,,,,,,,,10.532,49.964,1.0486,20.101,3909,CH2,v1,
15635,20241204,28,Cs0.1FA0.9PbI2.8Br0.2,1.5,PEAI,0.5,,,,,Me-4PACz,0.33,,,,,,,,,1200,10,5000,30,8,200,110,30,,,,,,,,,,,,,,,12.929,66.786,1.0906,17.75,3909,CH3,v1,
15636,20241204,28,Cs0.1FA0.9PbI2.8Br0.2,1.5,PEAI,0.5,,,,,Me-4PACz,0.33,,,,,,,,,1200,10,5000,30,8,200,110,30,,,,,,,,,,,,,,,16.489,74.726,1.091,20.225,3909,CH4,v1,
15637,20241204,28,Cs0.1FA0.9PbI2.8Br0.2,1.5,PEAI,0.5,,,,,Me-4PACz,0.33,,,,,,,,,1200,10,5000,30,8,200,110,30,,,,,,,,,,,,,,,0.0,0.0,0.0,-1.92e-06,3910,CH1,v1,
15638,20241204,28,Cs0.1FA0.9PbI2.8Br0.2,1.5,PEAI,0.5,,,,,Me-4PACz,0.33,,,,,,,,,1200,10,5000,30,8,200,110,30,,,,,,,,,,,,,,,0.0,0.0,0.037921,17.194,3910,CH2,v1,
15639,20241204,28,Cs0.1FA0.9PbI2.8Br0.2,1.5,PEAI,0.5,,,,,Me-4PACz,0.33,,,,,,,,,1200,10,5000,30,8,200,110,30,,,,,,,,,,,,,,,3.7627,451.27,0.041803,19.946,3910,CH3,v1,
15640,20241204,28,Cs0.1FA0.9PbI2.8Br0.2,1.5,PEAI,0.5,,,,,Me-4PACz,0.33,,,,,,,,,1200,10,5000,30,8,200,110,30,,,,,,,,,,,,,,,11.185,52.28,1.0584,20.213,3910,CH4,v1,
15641,20241204,28,Cs0.1FA0.9PbI2.8Br0.2,1.5,PEAI,0.5,,,,,Me-4PACz,0.33,,,,,,,,,1200,10,5000,30,8,200,110,30,,,,,,,,,,,,,,,1.09e-06,23.975,0.71096,6.41e-06,3911,CH1,v1,
15642,20241204,28,Cs0.1FA0.9PbI2.8Br0.2,1.5,PEAI,0.5,,,,,Me-4PACz,0.33,,,,,,,,,1200,10,5000,30,8,200,110,30,,,,,,,,,,,,,,,15.102,69.267,1.0747,20.287,3911,CH2,v1,
15643,20241204,28,Cs0.1FA0.9PbI2.8Br0.2,1.5,PEAI,0.5,,,,,Me-4PACz,0.33,,,,,,,,,1200,10,5000,30,8,200,110,30,,,,,,,,,,,,,,,14.741,69.678,1.0708,19.757,3911,CH3,v1,
15644,20241204,28,Cs0.1FA0.9PbI2.8Br0.2,1.5,PEAI,0.5,,,,,Me-4PACz,0.33,,,,,,,,,1200,10,5000,30,8,200,110,30,,,,,,,,,,,,,,,15.293,69.869,1.0731,20.397,3911,CH4,v1,
15645,20241204,28,Cs0.1FA0.9PbI2.8Br0.2,1.5,PEAI,0.5,,,,,Me-4PACz,0.33,,,,,,,,,1200,10,5000,30,8,200,110,30,,,,,,,,,,,,,,,1.26e-06,24.104,0.70471,7.43e-06,3912,CH1,v1,
15646,20241204,28,Cs0.1FA0.9PbI2.8Br0.2,1.5,PEAI,0.5,,,,,Me-4PACz,0.33,,,,,,,,,1200,10,5000,30,8,200,110,30,,,,,,,,,,,,,,,8.1746,41.28,1.0247,19.324,3912,CH2,v1,
15647,20241204,28,Cs0.1FA0.9PbI2.8Br0.2,1.5,PEAI,0.5,,,,,Me-4PACz,0.33,,,,,,,,,1200,10,5000,30,8,200,110,30,,,,,,,,,,,,,,,14.829,73.494,1.088,18.545,3912,CH3,v1,
15648,20241204,28,Cs0.1FA0.9PbI2.8Br0.2,1.5,PEAI,0.5,,,,,Me-4PACz,0.33,,,,,,,,,1200,10,5000,30,8,200,110,30,,,,,,,,,,,,,,,0.0,0.0,0.047701,16.787,3912,CH4,v1,
15649,20241204,28,Cs0.1FA0.9PbI2.8Br0.2,1.5,PEAI,0.5,,,,,Me-4PACz,0.33,,,,,,,,,1200,10,5000,30,8,200,110,30,,,,,,,,,,,,,,,1.27e-06,29.194,0.69511,6.26e-06,3913,CH1,v1,
15650,20241204,28,Cs0.1FA0.9PbI2.8Br0.2,1.5,PEAI,0.5,,,,,Me-4PACz,0.33,,,,,,,,,1200,10,5000,30,8,200,110,30,,,,,,,,,,,,,,,13.849,63.106,1.0683,20.543,3913,CH2,v1,
15651,20241204,28,Cs0.1FA0.9PbI2.8Br0.2,1.5,PEAI,0.5,,,,,Me-4PACz,0.33,,,,,,,,,1200,10,5000,30,8,200,110,30,,,,,,,,,,,,,,,15.401,71.755,1.0775,19.919,3913,CH3,v1,
15652,20241204,28,Cs0.1FA0.9PbI2.8Br0.2,1.5,PEAI,0.5,,,,,Me-4PACz,0.33,,,,,,,,,1200,10,5000,30,8,200,110,30,,,,,,,,,,,,,,,15.116,69.027,1.0762,20.348,3913,CH4,v1,
15653,20241204,28,Cs0.1FA0.9PbI2.8Br0.2,1.5,PEAI,0.5,,,,,Me-4PACz,0.33,,,,,,,,,1200,10,5000,30,8,200,110,30,,,,,,,,,,,,,,,1.1e-06,25.825,0.70947,5.98e-06,3914,CH1,v1,
15654,20241204,28,Cs0.1FA0.9PbI2.8Br0.2,1.5,PEAI,0.5,,,,,Me-4PACz,0.33,,,,,,,,,1200,10,5000,30,8,200,110,30,,,,,,,,,,,,,,,16.118,73.448,1.0849,20.227,3914,CH2,v1,
15655,20241204,28,Cs0.1FA0.9PbI2.8Br0.2,1.5,PEAI,0.5,,,,,Me-4PACz,0.33,,,,,,,,,1200,10,5000,30,8,200,110,30,,,,,,,,,,,,,,,15.534,73.353,1.0797,19.613,3914,CH3,v1,
15656,20241204,28,Cs0.1FA0.9PbI2.8Br0.2,1.5,PEAI,0.5,,,,,Me-4PACz,0.33,,,,,,,,,1200,10,5000,30,8,200,110,30,,,,,,,,,,,,,,,15.01,72.317,1.0772,19.268,3914,CH4,v1,
15657,20241204,28,Cs0.1FA0.9PbI2.8Br0.2,1.5,PEAI,0.5,,,,,Me-4PACz,0.33,,,,,,,,,1200,10,5000,30,8,200,110,30,,,,,,,,,,,,,,,8.96e-08,1.63e+48,0.0,-3.66e-06,3915,CH1,v1,
15658,20241204,28,Cs0.1FA0.9PbI2.8Br0.2,1.5,PEAI,0.5,,,,,Me-4PACz,0.33,,,,,,,,,1200,10,5000,30,8,200,110,30,,,,,,,,,,,,,,,1.0322,414.53,0.016899,14.735,3915,CH2,v1,
15659,20241204,28,Cs0.1FA0.9PbI2.8Br0.2,1.5,PEAI,0.5,,,,,Me-4PACz,0.33,,,,,,,,,1200,10,5000,30,8,200,110,30,,,,,,,,,,,,,,,0.0,0.0,0.004438,7.6179,3915,CH3,v1,
15660,20241204,28,Cs0.1FA0.9PbI2.8Br0.2,1.5,PEAI,0.5,,,,,Me-4PACz,0.33,,,,,,,,,1200,10,5000,30,8,200,110,30,,,,,,,,,,,,,,,0.0,0.0,0.007474,9.7046,3915,CH4,v1,
15661,20241204,28,Cs0.1FA0.9PbI2.8Br0.2,1.5,PEAI,0.5,,,,,Me-4PACz,0.33,,,,,,,,,1200,10,5000,30,8,200,110,30,,,,,,,,,,,,,,,0.11366,1.0152,0.97196,11.519,3916,CH1,v1,
15662,20241204,28,Cs0.1FA0.9PbI2.8Br0.2,1.5,PEAI,0.5,,,,,Me-4PACz,0.33,,,,,,,,,1200,10,5000,30,8,200,110,30,,,,,,,,,,,,,,,15.336,71.647,1.0829,19.766,3916,CH2,v1,
15663,20241204,28,Cs0.1FA0.9PbI2.8Br0.2,1.5,PEAI,0.5,,,,,Me-4PACz,0.33,,,,,,,,,1200,10,5000,30,8,200,110,30,,,,,,,,,,,,,,,14.928,72.219,1.0758,19.214,3916,CH3,v1,
15664,20241204,28,Cs0.1FA0.9PbI2.8Br0.2,1.5,PEAI,0.5,,,,,Me-4PACz,0.33,,,,,,,,,1200,10,5000,30,8,200,110,30,,,,,,,,,,,,,,,14.792,71.134,1.0743,19.356,3916,CH4,v1,
15665,20241204,28,Cs0.1FA0.9PbI2.8Br0.2,1.5,PEAI,1.0,,,,,Me-4PACz,0.33,,,,,,,,,1200,10,5000,30,8,200,110,30,,,,,,,,,,,,,,,0.0015458,0.22048,1.1882,0.59009,3917,CH1,v1,
15666,20241204,28,Cs0.1FA0.9PbI2.8Br0.2,1.5,PEAI,1.0,,,,,Me-4PACz,0.33,,,,,,,,,1200,10,5000,30,8,200,110,30,,,,,,,,,,,,,,,0.89034,28.154,0.19944,15.856,3917,CH2,v1,
15667,20241204,28,Cs0.1FA0.9PbI2.8Br0.2,1.5,PEAI,1.0,,,,,Me-4PACz,0.33,,,,,,,,,1200,10,5000,30,8,200,110,30,,,,,,,,,,,,,,,11.406,56.72,1.0681,18.827,3917,CH3,v1,
15668,20241204,28,Cs0.1FA0.9PbI2.8Br0.2,1.5,PEAI,1.0,,,,,Me-4PACz,0.33,,,,,,,,,1200,10,5000,30,8,200,110,30,,,,,,,,,,,,,,,13.02,61.792,1.0783,19.541,3917,CH4,v1,
15669,20241204,28,Cs0.1FA0.9PbI2.8Br0.2,1.5,PEAI,1.0,,,,,Me-4PACz,0.33,,,,,,,,,1200,10,5000,30,8,200,110,30,,,,,,,,,,,,,,,1.76e-08,3.47e+47,0.0,-3.39e-06,3918,CH1,v1,
15670,20241204,28,Cs0.1FA0.9PbI2.8Br0.2,1.5,PEAI,1.0,,,,,Me-4PACz,0.33,,,,,,,,,1200,10,5000,30,8,200,110,30,,,,,,,,,,,,,,,9.2184,48.564,1.0031,18.923,3918,CH2,v1,
15671,20241204,28,Cs0.1FA0.9PbI2.8Br0.2,1.5,PEAI,1.0,,,,,Me-4PACz,0.33,,,,,,,,,1200,10,5000,30,8,200,110,30,,,,,,,,,,,,,,,0.86851,24.779,0.19344,18.12,3918,CH3,v1,
15672,20241204,28,Cs0.1FA0.9PbI2.8Br0.2,1.5,PEAI,1.0,,,,,Me-4PACz,0.33,,,,,,,,,1200,10,5000,30,8,200,110,30,,,,,,,,,,,,,,,15.917,75.859,1.0781,19.462,3918,CH4,v1,
15673,20241204,28,Cs0.1FA0.9PbI2.8Br0.2,1.5,PEAI,1.0,,,,,Me-4PACz,0.33,,,,,,,,,1200,10,5000,30,8,200,110,30,,,,,,,,,,,,,,,0.23682,24.833,1.1878,0.80291,3919,CH1,v1,
15674,20241204,28,Cs0.1FA0.9PbI2.8Br0.2,1.5,PEAI,1.0,,,,,Me-4PACz,0.33,,,,,,,,,1200,10,5000,30,8,200,110,30,,,,,,,,,,,,,,,15.12,72.718,1.0752,19.339,3919,CH2,v1,
15675,20241204,28,Cs0.1FA0.9PbI2.8Br0.2,1.5,PEAI,1.0,,,,,Me-4PACz,0.33,,,,,,,,,1200,10,5000,30,8,200,110,30,,,,,,,,,,,,,,,14.815,73.488,1.0688,18.861,3919,CH3,v1,
15676,20241204,28,Cs0.1FA0.9PbI2.8Br0.2,1.5,PEAI,1.0,,,,,Me-4PACz,0.33,,,,,,,,,1200,10,5000,30,8,200,110,30,,,,,,,,,,,,,,,15.715,74.091,1.0698,19.827,3919,CH4,v1,
15677,20241204,28,Cs0.1FA0.9PbI2.8Br0.2,1.5,PEAI,1.0,,,,,Me-4PACz,0.33,,,,,,,,,1200,10,5000,30,8,200,110,30,,,,,,,,,,,,,,,0.040621,9.71e+49,0.0,0.027884,3920,CH1,v1,
15678,20241204,28,Cs0.1FA0.9PbI2.8Br0.2,1.5,PEAI,1.0,,,,,Me-4PACz,0.33,,,,,,,,,1200,10,5000,30,8,200,110,30,,,,,,,,,,,,,,,11.681,56.285,1.0539,19.691,3920,CH2,v1,
15679,20241204,28,Cs0.1FA0.9PbI2.8Br0.2,1.5,PEAI,1.0,,,,,Me-4PACz,0.33,,,,,,,,,1200,10,5000,30,8,200,110,30,,,,,,,,,,,,,,,13.522,70.163,1.0877,17.718,3920,CH3,v1,
15680,20241204,28,Cs0.1FA0.9PbI2.8Br0.2,1.5,PEAI,1.0,,,,,Me-4PACz,0.33,,,,,,,,,1200,10,5000,30,8,200,110,30,,,,,,,,,,,,,,,15.813,74.273,1.0843,19.635,3920,CH4,v1,
15681,20241205,29,Cs0.1FA0.9PbI2.8Br0.2,1.5,PEABr,0.2,,,,,Me-4PACz,0.33,,,,,,,,,1200,10,5000,30,8,200,110,30,,,,,,,,,,,,,,,7.1075,57.51,0.98197,12.586,3921,CH1,v1,
15682,20241205,29,Cs0.1FA0.9PbI2.8Br0.2,1.5,PEABr,0.2,,,,,Me-4PACz,0.33,,,,,,,,,1200,10,5000,30,8,200,110,30,,,,,,,,,,,,,,,5.8027,55.397,0.97078,10.79,3921,CH2,v1,
15683,20241205,29,Cs0.1FA0.9PbI2.8Br0.2,1.5,PEABr,0.2,,,,,Me-4PACz,0.33,,,,,,,,,1200,10,5000,30,8,200,110,30,,,,,,,,,,,,,,,0.59037,37.184,0.18131,8.7571,3921,CH3,v1,
15684,20241205,29,Cs0.1FA0.9PbI2.8Br0.2,1.5,PEABr,0.2,,,,,Me-4PACz,0.33,,,,,,,,,1200,10,5000,30,8,200,110,30,,,,,,,,,,,,,,,0.021948,0.30675,0.97186,7.3622,3921,CH4,v1,
15685,20241205,29,Cs0.1FA0.9PbI2.8Br0.2,1.5,PEABr,0.2,,,,,Me-4PACz,0.33,,,,,,,,,1200,10,5000,30,8,200,110,30,,,,,,,,,,,,,,,6.5287,50.138,0.96087,13.552,3922,CH1,v1,
15686,20241205,29,Cs0.1FA0.9PbI2.8Br0.2,1.5,PEABr,0.2,,,,,Me-4PACz,0.33,,,,,,,,,1200,10,5000,30,8,200,110,30,,,,,,,,,,,,,,,7.5165,57.636,0.98757,13.206,3922,CH2,v1,
15687,20241205,29,Cs0.1FA0.9PbI2.8Br0.2,1.5,PEABr,0.2,,,,,Me-4PACz,0.33,,,,,,,,,1200,10,5000,30,8,200,110,30,,,,,,,,,,,,,,,7.4807,57.128,0.98905,13.24,3922,CH3,v1,
15688,20241205,29,Cs0.1FA0.9PbI2.8Br0.2,1.5,PEABr,0.2,,,,,Me-4PACz,0.33,,,,,,,,,1200,10,5000,30,8,200,110,30,,,,,,,,,,,,,,,0.00028078,2.02e+48,0.0,0.0092875,3922,CH4,v1,
15689,20241205,29,Cs0.1FA0.9PbI2.8Br0.2,1.5,PEABr,0.2,,,,,Me-4PACz,0.33,,,,,,,,,1200,10,5000,30,8,200,110,30,,,,,,,,,,,,,,,0.0,0.0,0.008749,6.7219,3923,CH1,v1,
15690,20241205,29,Cs0.1FA0.9PbI2.8Br0.2,1.5,PEABr,0.2,,,,,Me-4PACz,0.33,,,,,,,,,1200,10,5000,30,8,200,110,30,,,,,,,,,,,,,,,0.1455,794.66,0.00358,5.1147,3923,CH2,v1,
15691,20241205,29,Cs0.1FA0.9PbI2.8Br0.2,1.5,PEABr,0.2,,,,,Me-4PACz,0.33,,,,,,,,,1200,10,5000,30,8,200,110,30,,,,,,,,,,,,,,,0.1239,72.968,0.021326,7.962,3923,CH3,v1,
15692,20241205,29,Cs0.1FA0.9PbI2.8Br0.2,1.5,PEABr,0.2,,,,,Me-4PACz,0.33,,,,,,,,,1200,10,5000,30,8,200,110,30,,,,,,,,,,,,,,,0.0,0.0,0.0,-3.69e-06,3923,CH4,v1,
15693,20241205,29,Cs0.1FA0.9PbI2.8Br0.2,1.5,PEABr,0.2,,,,,Me-4PACz,0.33,,,,,,,,,1200,10,5000,30,8,200,110,30,,,,,,,,,,,,,,,2.9641,32.854,0.87085,10.36,3924,CH1,v1,
15694,20241205,29,Cs0.1FA0.9PbI2.8Br0.2,1.5,PEABr,0.2,,,,,Me-4PACz,0.33,,,,,,,,,1200,10,5000,30,8,200,110,30,,,,,,,,,,,,,,,5.5547,54.14,0.99217,10.341,3924,CH2,v1,
15695,20241205,29,Cs0.1FA0.9PbI2.8Br0.2,1.5,PEABr,0.2,,,,,Me-4PACz,0.33,,,,,,,,,1200,10,5000,30,8,200,110,30,,,,,,,,,,,,,,,5.6456,55.486,0.99332,10.243,3924,CH3,v1,
15696,20241205,29,Cs0.1FA0.9PbI2.8Br0.2,1.5,PEABr,0.2,,,,,Me-4PACz,0.33,,,,,,,,,1200,10,5000,30,8,200,110,30,,,,,,,,,,,,,,,5.59e-08,35.323,0.1443,1.1e-06,3924,CH4,v1,
15697,20241205,29,Cs0.1FA0.9PbI2.8Br0.2,1.5,PEABr,0.2,,,,,Me-4PACz,0.33,,,,,,,,,1200,10,5000,30,8,200,110,30,,,,,,,,,,,,,,,10.555,51.968,1.0469,19.402,3925,CH1,v1,
15698,20241205,29,Cs0.1FA0.9PbI2.8Br0.2,1.5,PEABr,0.2,,,,,Me-4PACz,0.33,,,,,,,,,1200,10,5000,30,8,200,110,30,,,,,,,,,,,,,,,12.898,61.335,1.0573,19.889,3925,CH2,v1,
15699,20241205,29,Cs0.1FA0.9PbI2.8Br0.2,1.5,PEABr,0.2,,,,,Me-4PACz,0.33,,,,,,,,,1200,10,5000,30,8,200,110,30,,,,,,,,,,,,,,,0.0,0.0,0.05075,17.046,3925,CH3,v1,
15700,20241205,29,Cs0.1FA0.9PbI2.8Br0.2,1.5,PEABr,0.2,,,,,Me-4PACz,0.33,,,,,,,,,1200,10,5000,30,8,200,110,30,,,,,,,,,,,,,,,0.0,0.0,0.0,-9.07e-07,3925,CH4,v1,
15701,20241205,29,Cs0.1FA0.9PbI2.8Br0.2,1.5,PEABr,0.2,,,,,Me-4PACz,0.33,,,,,,,,,1200,10,5000,30,8,200,110,30,,,,,,,,,,,,,,,0.0,0.0,0.085685,17.006,3926,CH1,v1,
15702,20241205,29,Cs0.1FA0.9PbI2.8Br0.2,1.5,PEABr,0.2,,,,,Me-4PACz,0.33,,,,,,,,,1200,10,5000,30,8,200,110,30,,,,,,,,,,,,,,,1.0177,1238.3,0.00815,10.084,3926,CH2,v1,
15703,20241205,29,Cs0.1FA0.9PbI2.8Br0.2,1.5,PEABr,0.2,,,,,Me-4PACz,0.33,,,,,,,,,1200,10,5000,30,8,200,110,30,,,,,,,,,,,,,,,0.0,0.0,0.01344,9.9684,3926,CH3,v1,
15704,20241205,29,Cs0.1FA0.9PbI2.8Br0.2,1.5,PEABr,0.2,,,,,Me-4PACz,0.33,,,,,,,,,1200,10,5000,30,8,200,110,30,,,,,,,,,,,,,,,0.0,0.0,0.0,-9.74e-07,3926,CH4,v1,
15705,20241205,29,Cs0.1FA0.9PbI2.8Br0.2,1.5,PEABr,0.2,,,,,Me-4PACz,0.33,,,,,,,,,1200,10,5000,30,8,200,110,30,,,,,,,,,,,,,,,0.0,0.0,0.012149,11.658,3927,CH1,v1,
15706,20241205,29,Cs0.1FA0.9PbI2.8Br0.2,1.5,PEABr,0.2,,,,,Me-4PACz,0.33,,,,,,,,,1200,10,5000,30,8,200,110,30,,,,,,,,,,,,,,,2.6009,23803.0,0.002383,4.5856,3927,CH2,v1,
