Repository: MI-Materials-Intelligence/Recipe-Language-Model

# Learning Layer

## Overview

In the learning layer, the formulas and parameters are encoded and then tokenised into recipes as inputs. Through atomic skills of data extraction, cleaning, and matching, these data are organised into standardised datasets, providing the basis for RLM training and iterative recipe refinement.

Key Atomic Skills:
- **Cleaning**: Preprocessing and outlier cleaning
- **Matching**: Matching data pairs based on variables
- **Extraction**: Data extraction from robotic boxes

File: seven_ai_layers_robotics/learning/data/data50764_from_db.csv (part 63 of 253)
No,date,rank,Formula PVK,Concentration PVK,Formula Additive 1,Concentration Additive 1,Formula Additive 2,Concentration Additive 2,Formula Additive 3,Concentration Additive 3,Formula SAM 1,Concentration SAM 1,Formula SAM 2,Concentration SAM 2,Formula SAM 3,Concentration SAM 3,Spin Coating Speed SAM,Spin Coating Time SAM,Annealed Temperature SAM,Annealed Time SAM,Spin Coating Speed PVK 1,Spin Coating Time PVK 1,Spin Coating Speed PVK 2,Spin Coating Time PVK 2,Antisolvent Dropping Timing,Antisolvent Volume,Annealed Temperature PVK,Annealed Time PVK,Formula Passivator 1,Concentration Passivator 1,Formula Passivator 2,Concentration Passivator 2,Formula Passivator 3,Concentration Passivator 3,Formula Passivator 4,Concentration Passivator 4,Spin Coating Speed Passivator,Spin Coating Time Passivator,Passivator Dropping Timing,Passivator Volume,Annealed Temperature Passivator,Annealed Time Passivator,PCE,FF,Voc,Jsc,Product,Channel,From,upload_time
15707,20241205,29,Cs0.1FA0.9PbI2.8Br0.2,1.5,PEABr,0.2,,,,,Me-4PACz,0.33,,,,,,,,,1200,10,5000,30,8,200,110,30,,,,,,,,,,,,,,,0.0,0.0,0.002949,4.9518,3927,CH3,v1,
15708,20241205,29,Cs0.1FA0.9PbI2.8Br0.2,1.5,PEABr,0.2,,,,,Me-4PACz,0.33,,,,,,,,,1200,10,5000,30,8,200,110,30,,,,,,,,,,,,,,,0.0,0.0,0.0,-1.01e-06,3927,CH4,v1,
15709,20241205,29,Cs0.1FA0.9PbI2.8Br0.2,1.5,PEABr,0.2,,,,,Me-4PACz,0.33,,,,,,,,,1200,10,5000,30,8,200,110,30,,,,,,,,,,,,,,,0.13098,962.31,0.002838,4.7968,3928,CH1,v1,
15710,20241205,29,Cs0.1FA0.9PbI2.8Br0.2,1.5,PEABr,0.2,,,,,Me-4PACz,0.33,,,,,,,,,1200,10,5000,30,8,200,110,30,,,,,,,,,,,,,,,10.861,56.166,1.0601,18.241,3928,CH2,v1,
15711,20241205,29,Cs0.1FA0.9PbI2.8Br0.2,1.5,PEABr,0.2,,,,,Me-4PACz,0.33,,,,,,,,,1200,10,5000,30,8,200,110,30,,,,,,,,,,,,,,,10.112,50.865,1.0478,18.973,3928,CH3,v1,
15712,20241205,29,Cs0.1FA0.9PbI2.8Br0.2,1.5,PEABr,0.2,,,,,Me-4PACz,0.33,,,,,,,,,1200,10,5000,30,8,200,110,30,,,,,,,,,,,,,,,7.81e-05,6.1e+50,0.0,-8.53e-06,3928,CH4,v1,
15713,20241205,29,Cs0.1FA0.9PbI2.8Br0.2,1.5,PEABr,1.0,,,,,Me-4PACz,0.33,,,,,,,,,1200,10,5000,30,8,200,110,30,,,,,,,,,,,,,,,8.0591,46.591,1.0443,16.563,3929,CH1,v1,
15714,20241205,29,Cs0.1FA0.9PbI2.8Br0.2,1.5,PEABr,1.0,,,,,Me-4PACz,0.33,,,,,,,,,1200,10,5000,30,8,200,110,30,,,,,,,,,,,,,,,12.214,60.598,1.0495,19.206,3929,CH2,v1,
15715,20241205,29,Cs0.1FA0.9PbI2.8Br0.2,1.5,PEABr,1.0,,,,,Me-4PACz,0.33,,,,,,,,,1200,10,5000,30,8,200,110,30,,,,,,,,,,,,,,,0.0,0.0,0.35624,18.449,3929,CH3,v1,
15716,20241205,29,Cs0.1FA0.9PbI2.8Br0.2,1.5,PEABr,1.0,,,,,Me-4PACz,0.33,,,,,,,,,1200,10,5000,30,8,200,110,30,,,,,,,,,,,,,,,0.0,0.0,-0.091566,-1.39e-06,3929,CH4,v1,
15717,20241205,29,Cs0.1FA0.9PbI2.8Br0.2,1.5,PEABr,1.0,,,,,Me-4PACz,0.33,,,,,,,,,1200,10,5000,30,8,200,110,30,,,,,,,,,,,,,,,1.93,26.969,0.49172,14.554,3930,CH1,v1,
15718,20241205,29,Cs0.1FA0.9PbI2.8Br0.2,1.5,PEABr,1.0,,,,,Me-4PACz,0.33,,,,,,,,,1200,10,5000,30,8,200,110,30,,,,,,,,,,,,,,,0.0,0.0,0.003285,1.0355,3930,CH2,v1,
15719,20241205,29,Cs0.1FA0.9PbI2.8Br0.2,1.5,PEABr,1.0,,,,,Me-4PACz,0.33,,,,,,,,,1200,10,5000,30,8,200,110,30,,,,,,,,,,,,,,,0.0,0.0,0.52696,22.092,3930,CH3,v1,
15720,20241205,29,Cs0.1FA0.9PbI2.8Br0.2,1.5,PEABr,1.0,,,,,Me-4PACz,0.33,,,,,,,,,1200,10,5000,30,8,200,110,30,,,,,,,,,,,,,,,0.0,0.0,-0.016735,-8.14e-08,3930,CH4,v1,
15721,20241205,29,Cs0.1FA0.9PbI2.8Br0.2,1.5,PEABr,1.0,,,,,Me-4PACz,0.33,,,,,,,,,1200,10,5000,30,8,200,110,30,,,,,,,,,,,,,,,25.385,341.39,0.35325,21.05,3931,CH1,v1,
15722,20241205,29,Cs0.1FA0.9PbI2.8Br0.2,1.5,PEABr,1.0,,,,,Me-4PACz,0.33,,,,,,,,,1200,10,5000,30,8,200,110,30,,,,,,,,,,,,,,,0.0,0.0,0.002747,3.7129,3931,CH2,v1,
15723,20241205,29,Cs0.1FA0.9PbI2.8Br0.2,1.5,PEABr,1.0,,,,,Me-4PACz,0.33,,,,,,,,,1200,10,5000,30,8,200,110,30,,,,,,,,,,,,,,,0.0,0.0,1.2364,2.1375,3931,CH3,v1,
15724,20241205,29,Cs0.1FA0.9PbI2.8Br0.2,1.5,PEABr,1.0,,,,,Me-4PACz,0.33,,,,,,,,,1200,10,5000,30,8,200,110,30,,,,,,,,,,,,,,,0.0,0.0,-0.093481,-7.81e-07,3931,CH4,v1,
15725,20241205,29,Cs0.1FA0.9PbI2.8Br0.2,1.5,PEABr,1.0,,,,,Me-4PACz,0.33,,,,,,,,,1200,10,5000,30,8,200,110,30,,,,,,,,,,,,,,,1.3696,5332.8,0.003937,6.5229,3932,CH1,v1,
15726,20241205,29,Cs0.1FA0.9PbI2.8Br0.2,1.5,PEABr,1.0,,,,,Me-4PACz,0.33,,,,,,,,,1200,10,5000,30,8,200,110,30,,,,,,,,,,,,,,,4.2176,29.267,0.85329,16.888,3932,CH2,v1,
15727,20241205,29,Cs0.1FA0.9PbI2.8Br0.2,1.5,PEABr,1.0,,,,,Me-4PACz,0.33,,,,,,,,,1200,10,5000,30,8,200,110,30,,,,,,,,,,,,,,,9.9421,53.458,1.0589,17.564,3932,CH3,v1,
15728,20241205,29,Cs0.1FA0.9PbI2.8Br0.2,1.5,PEABr,1.0,,,,,Me-4PACz,0.33,,,,,,,,,1200,10,5000,30,8,200,110,30,,,,,,,,,,,,,,,3.33e-07,1.95e+49,0.0,-1.14e-06,3932,CH4,v1,
15729,20241205,29,Cs0.1FA0.9PbI2.8Br0.2,1.5,PEABr,1.0,,,,,Me-4PACz,0.33,,,,,,,,,1200,10,5000,30,8,200,110,30,,,,,,,,,,,,,,,4.0965,31.617,0.86216,15.028,3933,CH1,v1,
15730,20241205,29,Cs0.1FA0.9PbI2.8Br0.2,1.5,PEABr,1.0,,,,,Me-4PACz,0.33,,,,,,,,,1200,10,5000,30,8,200,110,30,,,,,,,,,,,,,,,6.5078,44.3,1.0108,14.533,3933,CH2,v1,
15731,20241205,29,Cs0.1FA0.9PbI2.8Br0.2,1.5,PEABr,1.0,,,,,Me-4PACz,0.33,,,,,,,,,1200,10,5000,30,8,200,110,30,,,,,,,,,,,,,,,3.8215,30.285,0.81432,15.496,3933,CH3,v1,
15732,20241205,29,Cs0.1FA0.9PbI2.8Br0.2,1.5,PEABr,1.0,,,,,Me-4PACz,0.33,,,,,,,,,1200,10,5000,30,8,200,110,30,,,,,,,,,,,,,,,1.9797,237.88,0.75543,1.1017,3933,CH4,v1,
15733,20241205,29,Cs0.1FA0.9PbI2.8Br0.2,1.5,PEABr,1.0,,,,,Me-4PACz,0.33,,,,,,,,,1200,10,5000,30,8,200,110,30,,,,,,,,,,,,,,,5.2148,40.208,1.0071,12.878,3934,CH1,v1,
15734,20241205,29,Cs0.1FA0.9PbI2.8Br0.2,1.5,PEABr,1.0,,,,,Me-4PACz,0.33,,,,,,,,,1200,10,5000,30,8,200,110,30,,,,,,,,,,,,,,,7.2001,46.229,1.0231,15.223,3934,CH2,v1,
15735,20241205,29,Cs0.1FA0.9PbI2.8Br0.2,1.5,PEABr,1.0,,,,,Me-4PACz,0.33,,,,,,,,,1200,10,5000,30,8,200,110,30,,,,,,,,,,,,,,,8.9761,52.7,1.0408,16.364,3934,CH3,v1,
15736,20241205,29,Cs0.1FA0.9PbI2.8Br0.2,1.5,PEABr,1.0,,,,,Me-4PACz,0.33,,,,,,,,,1200,10,5000,30,8,200,110,30,,,,,,,,,,,,,,,0.0,0.0,-0.032345,-3.3e-07,3934,CH4,v1,
15737,20241205,29,Cs0.1FA0.9PbI2.8Br0.2,1.5,PEABr,1.0,,,,,Me-4PACz,0.33,,,,,,,,,1200,10,5000,30,8,200,110,30,,,,,,,,,,,,,,,5.0147,38.891,1.0102,12.764,3935,CH1,v1,
15738,20241205,29,Cs0.1FA0.9PbI2.8Br0.2,1.5,PEABr,1.0,,,,,Me-4PACz,0.33,,,,,,,,,1200,10,5000,30,8,200,110,30,,,,,,,,,,,,,,,9.8745,55.408,1.0435,17.079,3935,CH2,v1,
15739,20241205,29,Cs0.1FA0.9PbI2.8Br0.2,1.5,PEABr,1.0,,,,,Me-4PACz,0.33,,,,,,,,,1200,10,5000,30,8,200,110,30,,,,,,,,,,,,,,,10.976,56.568,1.0501,18.477,3935,CH3,v1,
15740,20241205,29,Cs0.1FA0.9PbI2.8Br0.2,1.5,PEABr,1.0,,,,,Me-4PACz,0.33,,,,,,,,,1200,10,5000,30,8,200,110,30,,,,,,,,,,,,,,,2.99e-06,23.212,0.76412,1.69e-05,3935,CH4,v1,
15741,20241205,29,Cs0.1FA0.9PbI2.8Br0.2,1.5,PEABr,1.0,,,,,Me-4PACz,0.33,,,,,,,,,1200,10,5000,30,8,200,110,30,,,,,,,,,,,,,,,5.479,38.311,1.028,13.911,3936,CH1,v1,
15742,20241205,29,Cs0.1FA0.9PbI2.8Br0.2,1.5,PEABr,1.0,,,,,Me-4PACz,0.33,,,,,,,,,1200,10,5000,30,8,200,110,30,,,,,,,,,,,,,,,4.2408,35.537,1.0086,11.832,3936,CH2,v1,
15743,20241205,29,Cs0.1FA0.9PbI2.8Br0.2,1.5,PEABr,1.0,,,,,Me-4PACz,0.33,,,,,,,,,1200,10,5000,30,8,200,110,30,,,,,,,,,,,,,,,6.8119,45.132,1.0506,14.366,3936,CH3,v1,
15744,20241205,29,Cs0.1FA0.9PbI2.8Br0.2,1.5,PEABr,1.0,,,,,Me-4PACz,0.33,,,,,,,,,1200,10,5000,30,8,200,110,30,,,,,,,,,,,,,,,4.336,26.368,1.1848,13.88,3936,CH4,v1,
15745,20241205,29,Cs0.1FA0.9PbI2.8Br0.2,1.5,PEABr,1.0,,,,,Me-4PACz,0.33,,,,,,,,,1200,10,5000,30,8,200,110,30,,,,,,,,,,,,,,,4.0567,35.654,0.99013,11.492,3937,CH1,v1,
15746,20241205,29,Cs0.1FA0.9PbI2.8Br0.2,1.5,PEABr,1.0,,,,,Me-4PACz,0.33,,,,,,,,,1200,10,5000,30,8,200,110,30,,,,,,,,,,,,,,,8.8338,53.655,1.0407,15.82,3937,CH2,v1,
15747,20241205,29,Cs0.1FA0.9PbI2.8Br0.2,1.5,PEABr,1.0,,,,,Me-4PACz,0.33,,,,,,,,,1200,10,5000,30,8,200,110,30,,,,,,,,,,,,,,,9.8266,55.679,1.0488,16.828,3937,CH3,v1,
15748,20241205,29,Cs0.1FA0.9PbI2.8Br0.2,1.5,PEABr,1.0,,,,,Me-4PACz,0.33,,,,,,,,,1200,10,5000,30,8,200,110,30,,,,,,,,,,,,,,,0.04971,3.81e+49,0.0,-0.087023,3937,CH4,v1,
15749,20241205,29,Cs0.1FA0.9PbI2.8Br0.2,1.5,PEABr,1.0,,,,,Me-4PACz,0.33,,,,,,,,,1200,10,5000,30,8,200,110,30,,,,,,,,,,,,,,,3.7379,37.121,0.9968,10.102,3938,CH1,v1,
15750,20241205,29,Cs0.1FA0.9PbI2.8Br0.2,1.5,PEABr,1.0,,,,,Me-4PACz,0.33,,,,,,,,,1200,10,5000,30,8,200,110,30,,,,,,,,,,,,,,,3.9061,41.002,1.0026,9.5019,3938,CH2,v1,
15751,20241205,29,Cs0.1FA0.9PbI2.8Br0.2,1.5,PEABr,1.0,,,,,Me-4PACz,0.33,,,,,,,,,1200,10,5000,30,8,200,110,30,,,,,,,,,,,,,,,6.683,49.583,1.0398,12.962,3938,CH3,v1,
15752,20241205,29,Cs0.1FA0.9PbI2.8Br0.2,1.5,PEABr,1.0,,,,,Me-4PACz,0.33,,,,,,,,,1200,10,5000,30,8,200,110,30,,,,,,,,,,,,,,,0.0042514,5.23e+46,0.0,5.4194,3938,CH4,v1,
15753,20241205,29,Cs0.1FA0.9PbI2.8Br0.2,1.5,PEABr,1.0,,,,,Me-4PACz,0.33,,,,,,,,,1200,10,5000,30,8,200,110,30,,,,,,,,,,,,,,,3.5263,33.529,0.97487,10.788,3939,CH1,v1,
15754,20241205,29,Cs0.1FA0.9PbI2.8Br0.2,1.5,PEABr,1.0,,,,,Me-4PACz,0.33,,,,,,,,,1200,10,5000,30,8,200,110,30,,,,,,,,,,,,,,,10.414,57.557,1.0527,17.189,3939,CH2,v1,
15755,20241205,29,Cs0.1FA0.9PbI2.8Br0.2,1.5,PEABr,1.0,,,,,Me-4PACz,0.33,,,,,,,,,1200,10,5000,30,8,200,110,30,,,,,,,,,,,,,,,9.5842,50.932,1.0322,18.231,3939,CH3,v1,
15756,20241205,29,Cs0.1FA0.9PbI2.8Br0.2,1.5,PEABr,1.0,,,,,Me-4PACz,0.33,,,,,,,,,1200,10,5000,30,8,200,110,30,,,,,,,,,,,,,,,0.077349,6.7e+49,0.0,-0.076931,3939,CH4,v1,
15757,20241205,29,Cs0.1FA0.9PbI2.8Br0.2,1.5,PEABr,1.0,,,,,Me-4PACz,0.33,,,,,,,,,1200,10,5000,30,8,200,110,30,,,,,,,,,,,,,,,5.5332,43.011,1.0007,12.856,3940,CH1,v1,
15758,20241205,29,Cs0.1FA0.9PbI2.8Br0.2,1.5,PEABr,1.0,,,,,Me-4PACz,0.33,,,,,,,,,1200,10,5000,30,8,200,110,30,,,,,,,,,,,,,,,10.578,1107.1,0.075151,12.715,3940,CH2,v1,
15759,20241205,29,Cs0.1FA0.9PbI2.8Br0.2,1.5,PEABr,1.0,,,,,Me-4PACz,0.33,,,,,,,,,1200,10,5000,30,8,200,110,30,,,,,,,,,,,,,,,2.2894,28.072,0.54076,15.082,3940,CH3,v1,
15760,20241205,29,Cs0.1FA0.9PbI2.8Br0.2,1.5,PEABr,1.0,,,,,Me-4PACz,0.33,,,,,,,,,1200,10,5000,30,8,200,110,30,,,,,,,,,,,,,,,0.0,0.0,0.0,0.88371,3940,CH4,v1,
15761,20241205,29,Cs0.1FA0.9PbI2.8Br0.2,1.5,PEABr,2.0,,,,,Me-4PACz,0.33,,,,,,,,,1200,10,5000,30,8,200,110,30,,,,,,,,,,,,,,,4.4011,39.943,0.99956,11.023,3941,CH1,v1,
15762,20241205,29,Cs0.1FA0.9PbI2.8Br0.2,1.5,PEABr,2.0,,,,,Me-4PACz,0.33,,,,,,,,,1200,10,5000,30,8,200,110,30,,,,,,,,,,,,,,,0.0,0.0,0.11081,13.503,3941,CH2,v1,
15763,20241205,29,Cs0.1FA0.9PbI2.8Br0.2,1.5,PEABr,2.0,,,,,Me-4PACz,0.33,,,,,,,,,1200,10,5000,30,8,200,110,30,,,,,,,,,,,,,,,2.2157,3792.9,0.011192,5.2196,3941,CH3,v1,
15764,20241205,29,Cs0.1FA0.9PbI2.8Br0.2,1.5,PEABr,2.0,,,,,Me-4PACz,0.33,,,,,,,,,1200,10,5000,30,8,200,110,30,,,,,,,,,,,,,,,0.0,0.0,0.97916,-0.31533,3941,CH4,v1,
15765,20241205,29,Cs0.1FA0.9PbI2.8Br0.2,1.5,PEABr,2.0,,,,,Me-4PACz,0.33,,,,,,,,,1200,10,5000,30,8,200,110,30,,,,,,,,,,,,,,,3.7955,45.437,0.9425,8.8629,3942,CH1,v1,
15766,20241205,29,Cs0.1FA0.9PbI2.8Br0.2,1.5,PEABr,2.0,,,,,Me-4PACz,0.33,,,,,,,,,1200,10,5000,30,8,200,110,30,,,,,,,,,,,,,,,1.2342,24.797,0.50659,9.8247,3942,CH2,v1,
15767,20241205,29,Cs0.1FA0.9PbI2.8Br0.2,1.5,PEABr,2.0,,,,,Me-4PACz,0.33,,,,,,,,,1200,10,5000,30,8,200,110,30,,,,,,,,,,,,,,,5.0431,45.68,0.99546,11.09,3942,CH3,v1,
15768,20241205,29,Cs0.1FA0.9PbI2.8Br0.2,1.5,PEABr,2.0,,,,,Me-4PACz,0.33,,,,,,,,,1200,10,5000,30,8,200,110,30,,,,,,,,,,,,,,,0.50466,4.59e+48,0.0,7.3245,3942,CH4,v1,
15769,20241205,29,Cs0.1FA0.9PbI2.8Br0.2,1.5,PEABr,2.0,,,,,Me-4PACz,0.33,,,,,,,,,1200,10,5000,30,8,200,110,30,,,,,,,,,,,,,,,0.0,0.0,0.032753,11.678,3943,CH1,v1,
15770,20241205,29,Cs0.1FA0.9PbI2.8Br0.2,1.5,PEABr,2.0,,,,,Me-4PACz,0.33,,,,,,,,,1200,10,5000,30,8,200,110,30,,,,,,,,,,,,,,,0.86373,104.55,0.093905,8.798,3943,CH2,v1,
15771,20241205,29,Cs0.1FA0.9PbI2.8Br0.2,1.5,PEABr,2.0,,,,,Me-4PACz,0.33,,,,,,,,,1200,10,5000,30,8,200,110,30,,,,,,,,,,,,,,,7.9244,53.198,0.98685,15.094,3943,CH3,v1,
15772,20241205,29,Cs0.1FA0.9PbI2.8Br0.2,1.5,PEABr,2.0,,,,,Me-4PACz,0.33,,,,,,,,,1200,10,5000,30,8,200,110,30,,,,,,,,,,,,,,,0.0,0.0,0.0,0.01634,3943,CH4,v1,
15773,20241205,29,Cs0.1FA0.9PbI2.8Br0.2,1.5,PEABr,2.0,,,,,Me-4PACz,0.33,,,,,,,,,1200,10,5000,30,8,200,110,30,,,,,,,,,,,,,,,4.871,47.299,0.96013,10.726,3944,CH1,v1,
15774,20241205,29,Cs0.1FA0.9PbI2.8Br0.2,1.5,PEABr,2.0,,,,,Me-4PACz,0.33,,,,,,,,,1200,10,5000,30,8,200,110,30,,,,,,,,,,,,,,,6.6425,52.955,0.98071,12.791,3944,CH2,v1,
15775,20241205,29,Cs0.1FA0.9PbI2.8Br0.2,1.5,PEABr,2.0,,,,,Me-4PACz,0.33,,,,,,,,,1200,10,5000,30,8,200,110,30,,,,,,,,,,,,,,,6.8796,53.735,0.98559,12.99,3944,CH3,v1,
15776,20241205,29,Cs0.1FA0.9PbI2.8Br0.2,1.5,PEABr,2.0,,,,,Me-4PACz,0.33,,,,,,,,,1200,10,5000,30,8,200,110,30,,,,,,,,,,,,,,,0.16495,18.291,0.88127,1.0233,3944,CH4,v1,
15777,20241205,29,Cs0.1FA0.9PbI2.8Br0.2,1.5,PEABr,4.0,,,,,Me-4PACz,0.33,,,,,,,,,1200,10,5000,30,8,200,110,30,,,,,,,,,,,,,,,5.2916,51.999,0.95789,10.624,3945,CH1,v1,
15778,20241205,29,Cs0.1FA0.9PbI2.8Br0.2,1.5,PEABr,4.0,,,,,Me-4PACz,0.33,,,,,,,,,1200,10,5000,30,8,200,110,30,,,,,,,,,,,,,,,0.45282,22.88,0.24849,7.9643,3945,CH2,v1,
15779,20241205,29,Cs0.1FA0.9PbI2.8Br0.2,1.5,PEABr,4.0,,,,,Me-4PACz,0.33,,,,,,,,,1200,10,5000,30,8,200,110,30,,,,,,,,,,,,,,,1.5637,32.284,0.85381,5.6729,3945,CH3,v1,
15780,20241205,29,Cs0.1FA0.9PbI2.8Br0.2,1.5,PEABr,4.0,,,,,Me-4PACz,0.33,,,,,,,,,1200,10,5000,30,8,200,110,30,,,,,,,,,,,,,,,3.11e-07,29.684,0.66023,1.59e-06,3945,CH4,v1,
15781,20241205,29,Cs0.1FA0.9PbI2.8Br0.2,1.5,PEABr,4.0,,,,,Me-4PACz,0.33,,,,,,,,,1200,10,5000,30,8,200,110,30,,,,,,,,,,,,,,,3.7628,43.491,0.95664,9.0441,3946,CH1,v1,
15782,20241205,29,Cs0.1FA0.9PbI2.8Br0.2,1.5,PEABr,4.0,,,,,Me-4PACz,0.33,,,,,,,,,1200,10,5000,30,8,200,110,30,,,,,,,,,,,,,,,0.92707,21.946,0.37801,11.175,3946,CH2,v1,
15783,20241205,29,Cs0.1FA0.9PbI2.8Br0.2,1.5,PEABr,4.0,,,,,Me-4PACz,0.33,,,,,,,,,1200,10,5000,30,8,200,110,30,,,,,,,,,,,,,,,5.3729,50.217,0.96926,11.039,3946,CH3,v1,
15784,20241205,29,Cs0.1FA0.9PbI2.8Br0.2,1.5,PEABr,4.0,,,,,Me-4PACz,0.33,,,,,,,,,1200,10,5000,30,8,200,110,30,,,,,,,,,,,,,,,2.27e-07,29.159,0.62563,1.24e-06,3946,CH4,v1,
15785,20241205,29,Cs0.1FA0.9PbI2.8Br0.2,1.5,PEABr,4.0,,,,,Me-4PACz,0.33,,,,,,,,,1200,10,5000,30,8,200,110,30,,,,,,,,,,,,,,,0.093335,294.43,0.007025,4.5126,3947,CH1,v1,
15786,20241205,29,Cs0.1FA0.9PbI2.8Br0.2,1.5,PEABr,4.0,,,,,Me-4PACz,0.33,,,,,,,,,1200,10,5000,30,8,200,110,30,,,,,,,,,,,,,,,0.0,0.0,0.002813,2.8485,3947,CH2,v1,
15787,20241205,29,Cs0.1FA0.9PbI2.8Br0.2,1.5,PEABr,4.0,,,,,Me-4PACz,0.33,,,,,,,,,1200,10,5000,30,8,200,110,30,,,,,,,,,,,,,,,0.1194,140.8,0.016659,5.0904,3947,CH3,v1,
15788,20241205,29,Cs0.1FA0.9PbI2.8Br0.2,1.5,PEABr,4.0,,,,,Me-4PACz,0.33,,,,,,,,,1200,10,5000,30,8,200,110,30,,,,,,,,,,,,,,,2.4e-09,3.05e+47,0.0,-5.21e-07,3947,CH4,v1,
15789,20241205,29,Cs0.1FA0.9PbI2.8Br0.2,1.5,PEABr,4.0,,,,,Me-4PACz,0.33,,,,,,,,,1200,10,5000,30,8,200,110,30,,,,,,,,,,,,,,,2.5549,41.45,0.93691,6.5789,3948,CH1,v1,
15790,20241205,29,Cs0.1FA0.9PbI2.8Br0.2,1.5,PEABr,4.0,,,,,Me-4PACz,0.33,,,,,,,,,1200,10,5000,30,8,200,110,30,,,,,,,,,,,,,,,3.5213,46.262,0.96051,7.9245,3948,CH2,v1,
15791,20241205,29,Cs0.1FA0.9PbI2.8Br0.2,1.5,PEABr,4.0,,,,,Me-4PACz,0.33,,,,,,,,,1200,10,5000,30,8,200,110,30,,,,,,,,,,,,,,,3.7829,47.946,0.96414,8.1834,3948,CH3,v1,
15792,20241205,29,Cs0.1FA0.9PbI2.8Br0.2,1.5,PEABr,4.0,,,,,Me-4PACz,0.33,,,,,,,,,1200,10,5000,30,8,200,110,30,,,,,,,,,,,,,,,8.25e-08,256.59,0.51032,6.3e-08,3948,CH4,v1,
15793,20241205,29,Cs0.05MA0.16FA0.79PbI2.9Br0.1,1.73,PEABr,0.2,,,,,Me-4PACz,0.33,,,,,,,,,1000,10,5000,30,6,160,110,25,,,,,,,,,,,,,,,14.23,71.098,1.057,18.936,3949,CH1,v1,
15794,20241205,29,Cs0.05MA0.16FA0.79PbI2.9Br0.1,1.73,PEABr,0.2,,,,,Me-4PACz,0.33,,,,,,,,,1000,10,5000,30,6,160,110,25,,,,,,,,,,,,,,,14.256,72.131,1.0574,18.69,3949,CH2,v1,
15795,20241205,29,Cs0.05MA0.16FA0.79PbI2.9Br0.1,1.73,PEABr,0.2,,,,,Me-4PACz,0.33,,,,,,,,,1000,10,5000,30,6,160,110,25,,,,,,,,,,,,,,,13.899,67.745,1.0607,19.342,3949,CH3,v1,
15796,20241205,29,Cs0.05MA0.16FA0.79PbI2.9Br0.1,1.73,PEABr,0.2,,,,,Me-4PACz,0.33,,,,,,,,,1000,10,5000,30,6,160,110,25,,,,,,,,,,,,,,,0.0,0.0,0.4286,-0.0011011,3949,CH4,v1,
15797,20241205,29,Cs0.05MA0.16FA0.79PbI2.9Br0.1,1.73,PEABr,0.2,,,,,Me-4PACz,0.33,,,,,,,,,1000,10,5000,30,6,160,110,25,,,,,,,,,,,,,,,11.486,56.992,1.0475,19.239,3950,CH1,v1,
15798,20241205,29,Cs0.05MA0.16FA0.79PbI2.9Br0.1,1.73,PEABr,0.2,,,,,Me-4PACz,0.33,,,,,,,,,1000,10,5000,30,6,160,110,25,,,,,,,,,,,,,,,0.078483,29.037,0.018711,14.445,3950,CH2,v1,
15799,20241205,29,Cs0.05MA0.16FA0.79PbI2.9Br0.1,1.73,PEABr,0.2,,,,,Me-4PACz,0.33,,,,,,,,,1000,10,5000,30,6,160,110,25,,,,,,,,,,,,,,,6.7418,46.101,1.0529,13.889,3950,CH3,v1,
15800,20241205,29,Cs0.05MA0.16FA0.79PbI2.9Br0.1,1.73,PEABr,0.2,,,,,Me-4PACz,0.33,,,,,,,,,1000,10,5000,30,6,160,110,25,,,,,,,,,,,,,,,6.43e-07,22.179,0.68758,4.21e-06,3950,CH4,v1,
15801,20241205,29,Cs0.05MA0.16FA0.79PbI2.9Br0.1,1.73,PEABr,0.2,,,,,Me-4PACz,0.33,,,,,,,,,1000,10,5000,30,6,160,110,25,,,,,,,,,,,,,,,0.0,0.0,0.004462,23.938,3951,CH1,v1,
15802,20241205,29,Cs0.05MA0.16FA0.79PbI2.9Br0.1,1.73,PEABr,0.2,,,,,Me-4PACz,0.33,,,,,,,,,1000,10,5000,30,6,160,110,25,,,,,,,,,,,,,,,12.78,11956.0,0.004717,22.661,3951,CH2,v1,
15803,20241205,29,Cs0.05MA0.16FA0.79PbI2.9Br0.1,1.73,PEABr,0.2,,,,,Me-4PACz,0.33,,,,,,,,,1000,10,5000,30,6,160,110,25,,,,,,,,,,,,,,,0.0,0.0,-0.00384,-17.491,3951,CH3,v1,
15804,20241205,29,Cs0.05MA0.16FA0.79PbI2.9Br0.1,1.73,PEABr,0.2,,,,,Me-4PACz,0.33,,,,,,,,,1000,10,5000,30,6,160,110,25,,,,,,,,,,,,,,,0.0,0.0,0.0,-9.12e-07,3951,CH4,v1,
15805,20241205,29,Cs0.05MA0.16FA0.79PbI2.9Br0.1,1.73,PEABr,0.2,,,,,Me-4PACz,0.33,,,,,,,,,1000,10,5000,30,6,160,110,25,,,,,,,,,,,,,,,11.666,55.184,1.033,20.465,3952,CH1,v1,
15806,20241205,29,Cs0.05MA0.16FA0.79PbI2.9Br0.1,1.73,PEABr,0.2,,,,,Me-4PACz,0.33,,,,,,,,,1000,10,5000,30,6,160,110,25,,,,,,,,,,,,,,,6.5502,34.434,0.93311,20.386,3952,CH2,v1,
15807,20241205,29,Cs0.05MA0.16FA0.79PbI2.9Br0.1,1.73,PEABr,0.2,,,,,Me-4PACz,0.33,,,,,,,,,1000,10,5000,30,6,160,110,25,,,,,,,,,,,,,,,3.6016,27.588,0.66722,19.566,3952,CH3,v1,
15808,20241205,29,Cs0.05MA0.16FA0.79PbI2.9Br0.1,1.73,PEABr,0.2,,,,,Me-4PACz,0.33,,,,,,,,,1000,10,5000,30,6,160,110,25,,,,,,,,,,,,,,,0.0,0.0,0.020275,5.84e-08,3952,CH4,v1,
15809,20241205,29,Cs0.05MA0.16FA0.79PbI2.9Br0.1,1.73,PEABr,0.2,,,,,Me-4PACz,0.33,,,,,,,,,1000,10,5000,30,6,160,110,25,,,,,,,,,,,,,,,93.901,5524.4,0.020179,84.233,3953,CH1,v1,
15810,20241205,29,Cs0.05MA0.16FA0.79PbI2.9Br0.1,1.73,PEABr,0.2,,,,,Me-4PACz,0.33,,,,,,,,,1000,10,5000,30,6,160,110,25,,,,,,,,,,,,,,,23.553,29344.0,0.002729,29.41,3953,CH2,v1,
15811,20241205,29,Cs0.05MA0.16FA0.79PbI2.9Br0.1,1.73,PEABr,0.2,,,,,Me-4PACz,0.33,,,,,,,,,1000,10,5000,30,6,160,110,25,,,,,,,,,,,,,,,0.0,0.0,0.002618,32.748,3953,CH3,v1,
15812,20241205,29,Cs0.05MA0.16FA0.79PbI2.9Br0.1,1.73,PEABr,0.2,,,,,Me-4PACz,0.33,,,,,,,,,1000,10,5000,30,6,160,110,25,,,,,,,,,,,,,,,0.0,0.0,0.0,-1.57e-06,3953,CH4,v1,
15813,20241205,29,Cs0.05MA0.16FA0.79PbI2.9Br0.1,1.73,PEABr,0.2,,,,,Me-4PACz,0.33,,,,,,,,,1000,10,5000,30,6,160,110,25,,,,,,,,,,,,,,,3.3671,29.515,0.61585,18.525,3954,CH1,v1,
15814,20241205,29,Cs0.05MA0.16FA0.79PbI2.9Br0.1,1.73,PEABr,0.2,,,,,Me-4PACz,0.33,,,,,,,,,1000,10,5000,30,6,160,110,25,,,,,,,,,,,,,,,2.3392,26.13,0.47102,19.006,3954,CH2,v1,
15815,20241205,29,Cs0.05MA0.16FA0.79PbI2.9Br0.1,1.73,PEABr,0.2,,,,,Me-4PACz,0.33,,,,,,,,,1000,10,5000,30,6,160,110,25,,,,,,,,,,,,,,,4.2342,31.653,1.0093,13.254,3954,CH3,v1,
15816,20241205,29,Cs0.05MA0.16FA0.79PbI2.9Br0.1,1.73,PEABr,0.2,,,,,Me-4PACz,0.33,,,,,,,,,1000,10,5000,30,6,160,110,25,,,,,,,,,,,,,,,0.037773,2867.3,0.09634,0.013674,3954,CH4,v1,
15817,20241205,29,Cs0.05MA0.16FA0.79PbI2.9Br0.1,1.73,PEABr,0.2,,,,,Me-4PACz,0.33,,,,,,,,,1000,10,5000,30,6,160,110,25,,,,,,,,,,,,,,,13.241,62.682,1.0522,20.077,3955,CH1,v1,
15818,20241205,29,Cs0.05MA0.16FA0.79PbI2.9Br0.1,1.73,PEABr,0.2,,,,,Me-4PACz,0.33,,,,,,,,,1000,10,5000,30,6,160,110,25,,,,,,,,,,,,,,,10.134,54.52,1.0452,17.784,3955,CH2,v1,
15819,20241205,29,Cs0.05MA0.16FA0.79PbI2.9Br0.1,1.73,PEABr,0.2,,,,,Me-4PACz,0.33,,,,,,,,,1000,10,5000,30,6,160,110,25,,,,,,,,,,,,,,,13.006,65.245,1.0571,18.857,3955,CH3,v1,
15820,20241205,29,Cs0.05MA0.16FA0.79PbI2.9Br0.1,1.73,PEABr,0.2,,,,,Me-4PACz,0.33,,,,,,,,,1000,10,5000,30,6,160,110,25,,,,,,,,,,,,,,,7.26e-07,31.196,0.69902,3.33e-06,3955,CH4,v1,
15821,20241205,29,Cs0.05MA0.16FA0.79PbI2.9Br0.1,1.73,PEABr,0.2,,,,,Me-4PACz,0.33,,,,,,,,,1000,10,5000,30,6,160,110,25,,,,,,,,,,,,,,,13.058,66.678,1.0583,18.505,3956,CH1,v1,
15822,20241205,29,Cs0.05MA0.16FA0.79PbI2.9Br0.1,1.73,PEABr,0.2,,,,,Me-4PACz,0.33,,,,,,,,,1000,10,5000,30,6,160,110,25,,,,,,,,,,,,,,,5.789,39.429,1.0078,14.569,3956,CH2,v1,
15823,20241205,29,Cs0.05MA0.16FA0.79PbI2.9Br0.1,1.73,PEABr,0.2,,,,,Me-4PACz,0.33,,,,,,,,,1000,10,5000,30,6,160,110,25,,,,,,,,,,,,,,,8.3871,46.93,1.0227,17.474,3956,CH3,v1,
15824,20241205,29,Cs0.05MA0.16FA0.79PbI2.9Br0.1,1.73,PEABr,0.2,,,,,Me-4PACz,0.33,,,,,,,,,1000,10,5000,30,6,160,110,25,,,,,,,,,,,,,,,3.21e-07,25.81,0.66108,1.88e-06,3956,CH4,v1,
15825,20241205,29,Cs0.05MA0.16FA0.79PbI2.9Br0.1,1.73,PEABr,1.0,,,,,Me-4PACz,0.33,,,,,,,,,1000,10,5000,30,6,160,110,25,,,,,,,,,,,,,,,11.341,52.503,1.0432,20.707,3957,CH1,v1,
15826,20241205,29,Cs0.05MA0.16FA0.79PbI2.9Br0.1,1.73,PEABr,1.0,,,,,Me-4PACz,0.33,,,,,,,,,1000,10,5000,30,6,160,110,25,,,,,,,,,,,,,,,9.8149,50.53,1.0416,18.649,3957,CH2,v1,
15827,20241205,29,Cs0.05MA0.16FA0.79PbI2.9Br0.1,1.73,PEABr,1.0,,,,,Me-4PACz,0.33,,,,,,,,,1000,10,5000,30,6,160,110,25,,,,,,,,,,,,,,,10.145,51.54,1.0465,18.81,3957,CH3,v1,
15828,20241205,29,Cs0.05MA0.16FA0.79PbI2.9Br0.1,1.73,PEABr,1.0,,,,,Me-4PACz,0.33,,,,,,,,,1000,10,5000,30,6,160,110,25,,,,,,,,,,,,,,,0.0012047,8.92e+49,0.0,0.00090005,3957,CH4,v1,
15829,20241205,29,Cs0.05MA0.16FA0.79PbI2.9Br0.1,1.73,PEABr,1.0,,,,,Me-4PACz,0.33,,,,,,,,,1000,10,5000,30,6,160,110,25,,,,,,,,,,,,,,,0.0,0.0,0.045876,15.834,3958,CH1,v1,
15830,20241205,29,Cs0.05MA0.16FA0.79PbI2.9Br0.1,1.73,PEABr,1.0,,,,,Me-4PACz,0.33,,,,,,,,,1000,10,5000,30,6,160,110,25,,,,,,,,,,,,,,,8.3604,46.265,1.0068,17.948,3958,CH2,v1,
15831,20241205,29,Cs0.05MA0.16FA0.79PbI2.9Br0.1,1.73,PEABr,1.0,,,,,Me-4PACz,0.33,,,,,,,,,1000,10,5000,30,6,160,110,25,,,,,,,,,,,,,,,9.5044,49.089,1.0381,18.652,3958,CH3,v1,
15832,20241205,29,Cs0.05MA0.16FA0.79PbI2.9Br0.1,1.73,PEABr,1.0,,,,,Me-4PACz,0.33,,,,,,,,,1000,10,5000,30,6,160,110,25,,,,,,,,,,,,,,,7.55e-07,19.635,0.70351,5.47e-06,3958,CH4,v1,
15833,20241205,29,Cs0.05MA0.16FA0.79PbI2.9Br0.1,1.73,PEABr,1.0,,,,,Me-4PACz,0.33,,,,,,,,,1000,10,5000,30,6,160,110,25,,,,,,,,,,,,,,,9.7929,51.827,1.0431,18.114,3959,CH1,v1,
15834,20241205,29,Cs0.05MA0.16FA0.79PbI2.9Br0.1,1.73,PEABr,1.0,,,,,Me-4PACz,0.33,,,,,,,,,1000,10,5000,30,6,160,110,25,,,,,,,,,,,,,,,9.0184,49.529,1.0384,17.535,3959,CH2,v1,
15835,20241205,29,Cs0.05MA0.16FA0.79PbI2.9Br0.1,1.73,PEABr,1.0,,,,,Me-4PACz,0.33,,,,,,,,,1000,10,5000,30,6,160,110,25,,,,,,,,,,,,,,,7.7156,42.822,0.97202,18.537,3959,CH3,v1,
15836,20241205,29,Cs0.05MA0.16FA0.79PbI2.9Br0.1,1.73,PEABr,1.0,,,,,Me-4PACz,0.33,,,,,,,,,1000,10,5000,30,6,160,110,25,,,,,,,,,,,,,,,0.0,0.0,0.0,-0.07259,3959,CH4,v1,
15837,20241205,29,Cs0.05MA0.16FA0.79PbI2.9Br0.1,1.73,PEABr,1.0,,,,,Me-4PACz,0.33,,,,,,,,,1000,10,5000,30,6,160,110,25,,,,,,,,,,,,,,,10.479,52.537,1.0434,19.117,3960,CH1,v1,
15838,20241205,29,Cs0.05MA0.16FA0.79PbI2.9Br0.1,1.73,PEABr,1.0,,,,,Me-4PACz,0.33,,,,,,,,,1000,10,5000,30,6,160,110,25,,,,,,,,,,,,,,,9.8877,51.232,1.0358,18.633,3960,CH2,v1,
15839,20241205,29,Cs0.05MA0.16FA0.79PbI2.9Br0.1,1.73,PEABr,1.0,,,,,Me-4PACz,0.33,,,,,,,,,1000,10,5000,30,6,160,110,25,,,,,,,,,,,,,,,10.311,51.766,1.0405,19.144,3960,CH3,v1,
15840,20241205,29,Cs0.05MA0.16FA0.79PbI2.9Br0.1,1.73,PEABr,1.0,,,,,Me-4PACz,0.33,,,,,,,,,1000,10,5000,30,6,160,110,25,,,,,,,,,,,,,,,0.0,0.0,0.57487,3.45e-06,3960,CH4,v1,
15841,20241205,29,Cs0.05MA0.16FA0.79PbI2.9Br0.1,1.73,PEABr,1.0,,,,,Me-4PACz,0.33,,,,,,,,,1000,10,5000,30,6,160,110,25,,,,,,,,,,,,,,,12.071,58.405,1.0587,19.521,3961,CH1,v1,
15842,20241205,29,Cs0.05MA0.16FA0.79PbI2.9Br0.1,1.73,PEABr,1.0,,,,,Me-4PACz,0.33,,,,,,,,,1000,10,5000,30,6,160,110,25,,,,,,,,,,,,,,,7.3692,43.991,1.0177,16.461,3961,CH2,v1,
15843,20241205,29,Cs0.05MA0.16FA0.79PbI2.9Br0.1,1.73,PEABr,1.0,,,,,Me-4PACz,0.33,,,,,,,,,1000,10,5000,30,6,160,110,25,,,,,,,,,,,,,,,0.65845,441.06,0.012501,11.942,3961,CH3,v1,
15844,20241205,29,Cs0.05MA0.16FA0.79PbI2.9Br0.1,1.73,PEABr,1.0,,,,,Me-4PACz,0.33,,,,,,,,,1000,10,5000,30,6,160,110,25,,,,,,,,,,,,,,,0.0269,4.35e+48,0.0,0.41241,3961,CH4,v1,
15845,20241205,29,Cs0.05MA0.16FA0.79PbI2.9Br0.1,1.73,PEABr,1.0,,,,,Me-4PACz,0.33,,,,,,,,,1000,10,5000,30,6,160,110,25,,,,,,,,,,,,,,,10.779,55.724,1.0563,18.312,3962,CH1,v1,
15846,20241205,29,Cs0.05MA0.16FA0.79PbI2.9Br0.1,1.73,PEABr,1.0,,,,,Me-4PACz,0.33,,,,,,,,,1000,10,5000,30,6,160,110,25,,,,,,,,,,,,,,,10.177,56.153,1.0524,17.22,3962,CH2,v1,
15847,20241205,29,Cs0.05MA0.16FA0.79PbI2.9Br0.1,1.73,PEABr,1.0,,,,,Me-4PACz,0.33,,,,,,,,,1000,10,5000,30,6,160,110,25,,,,,,,,,,,,,,,7.859,53.829,1.0474,13.939,3962,CH3,v1,
15848,20241205,29,Cs0.05MA0.16FA0.79PbI2.9Br0.1,1.73,PEABr,1.0,,,,,Me-4PACz,0.33,,,,,,,,,1000,10,5000,30,6,160,110,25,,,,,,,,,,,,,,,0.0030275,4.16e+47,0.0,0.48521,3962,CH4,v1,
15849,20241205,29,Cs0.05MA0.16FA0.79PbI2.9Br0.1,1.73,PEABr,1.0,,,,,Me-4PACz,0.33,,,,,,,,,1000,10,5000,30,6,160,110,25,,,,,,,,,,,,,,,9.9216,55.134,1.0523,17.102,3963,CH1,v1,
15850,20241205,29,Cs0.05MA0.16FA0.79PbI2.9Br0.1,1.73,PEABr,1.0,,,,,Me-4PACz,0.33,,,,,,,,,1000,10,5000,30,6,160,110,25,,,,,,,,,,,,,,,9.1776,54.496,1.0478,16.072,3963,CH2,v1,
15851,20241205,29,Cs0.05MA0.16FA0.79PbI2.9Br0.1,1.73,PEABr,1.0,,,,,Me-4PACz,0.33,,,,,,,,,1000,10,5000,30,6,160,110,25,,,,,,,,,,,,,,,0.0,0.0,0.42111,15.481,3963,CH3,v1,
15852,20241205,29,Cs0.05MA0.16FA0.79PbI2.9Br0.1,1.73,PEABr,1.0,,,,,Me-4PACz,0.33,,,,,,,,,1000,10,5000,30,6,160,110,25,,,,,,,,,,,,,,,0.014896,2.43e+50,0.0,-0.0040788,3963,CH4,v1,
15853,20241205,29,Cs0.05MA0.16FA0.79PbI2.9Br0.1,1.73,PEABr,1.0,,,,,Me-4PACz,0.33,,,,,,,,,1000,10,5000,30,6,160,110,25,,,,,,,,,,,,,,,12.059,57.275,1.048,20.09,3964,CH1,v1,
15854,20241205,29,Cs0.05MA0.16FA0.79PbI2.9Br0.1,1.73,PEABr,1.0,,,,,Me-4PACz,0.33,,,,,,,,,1000,10,5000,30,6,160,110,25,,,,,,,,,,,,,,,11.522,57.656,1.0524,18.988,3964,CH2,v1,
15855,20241205,29,Cs0.05MA0.16FA0.79PbI2.9Br0.1,1.73,PEABr,1.0,,,,,Me-4PACz,0.33,,,,,,,,,1000,10,5000,30,6,160,110,25,,,,,,,,,,,,,,,11.694,57.178,1.0568,19.354,3964,CH3,v1,
15856,20241205,29,Cs0.05MA0.16FA0.79PbI2.9Br0.1,1.73,PEABr,1.0,,,,,Me-4PACz,0.33,,,,,,,,,1000,10,5000,30,6,160,110,25,,,,,,,,,,,,,,,0.21876,780.1,0.11889,-0.23587,3964,CH4,v1,
15857,20241205,29,Cs0.05MA0.16FA0.79PbI2.9Br0.1,1.73,PEABr,2.0,,,,,Me-4PACz,0.33,,,,,,,,,1000,10,5000,30,6,160,110,25,,,,,,,,,,,,,,,10.415,60.099,1.0681,16.226,3965,CH1,v1,
15858,20241205,29,Cs0.05MA0.16FA0.79PbI2.9Br0.1,1.73,PEABr,2.0,,,,,Me-4PACz,0.33,,,,,,,,,1000,10,5000,30,6,160,110,25,,,,,,,,,,,,,,,8.0734,52.347,1.0462,14.742,3965,CH2,v1,
15859,20241205,29,Cs0.05MA0.16FA0.79PbI2.9Br0.1,1.73,PEABr,2.0,,,,,Me-4PACz,0.33,,,,,,,,,1000,10,5000,30,6,160,110,25,,,,,,,,,,,,,,,2.5149,28.122,0.6306,14.182,3965,CH3,v1,
15860,20241205,29,Cs0.05MA0.16FA0.79PbI2.9Br0.1,1.73,PEABr,2.0,,,,,Me-4PACz,0.33,,,,,,,,,1000,10,5000,30,6,160,110,25,,,,,,,,,,,,,,,1.55e-06,54.67,0.52343,5.42e-06,3965,CH4,v1,
15861,20241205,29,Cs0.05MA0.16FA0.79PbI2.9Br0.1,1.73,PEABr,2.0,,,,,Me-4PACz,0.33,,,,,,,,,1000,10,5000,30,6,160,110,25,,,,,,,,,,,,,,,0.0,0.0,0.06619,11.052,3966,CH1,v1,
15862,20241205,29,Cs0.05MA0.16FA0.79PbI2.9Br0.1,1.73,PEABr,2.0,,,,,Me-4PACz,0.33,,,,,,,,,1000,10,5000,30,6,160,110,25,,,,,,,,,,,,,,,0.0,0.0,0.15902,11.046,3966,CH2,v1,
15863,20241205,29,Cs0.05MA0.16FA0.79PbI2.9Br0.1,1.73,PEABr,2.0,,,,,Me-4PACz,0.33,,,,,,,,,1000,10,5000,30,6,160,110,25,,,,,,,,,,,,,,,2.6912,28.577,0.72528,12.985,3966,CH3,v1,
15864,20241205,29,Cs0.05MA0.16FA0.79PbI2.9Br0.1,1.73,PEABr,2.0,,,,,Me-4PACz,0.33,,,,,,,,,1000,10,5000,30,6,160,110,25,,,,,,,,,,,,,,,0.0,0.0,-0.049138,-5.65e-07,3966,CH4,v1,
15865,20241205,29,Cs0.05MA0.16FA0.79PbI2.9Br0.1,1.73,PEABr,2.0,,,,,Me-4PACz,0.33,,,,,,,,,1000,10,5000,30,6,160,110,25,,,,,,,,,,,,,,,0.34192,25.792,0.12289,10.787,3967,CH1,v1,
15866,20241205,29,Cs0.05MA0.16FA0.79PbI2.9Br0.1,1.73,PEABr,2.0,,,,,Me-4PACz,0.33,,,,,,,,,1000,10,5000,30,6,160,110,25,,,,,,,,,,,,,,,0.73871,26.894,0.24525,11.2,3967,CH2,v1,
15867,20241205,29,Cs0.05MA0.16FA0.79PbI2.9Br0.1,1.73,PEABr,2.0,,,,,Me-4PACz,0.33,,,,,,,,,1000,10,5000,30,6,160,110,25,,,,,,,,,,,,,,,0.36339,28.035,0.11586,11.187,3967,CH3,v1,
15868,20241205,29,Cs0.05MA0.16FA0.79PbI2.9Br0.1,1.73,PEABr,2.0,,,,,Me-4PACz,0.33,,,,,,,,,1000,10,5000,30,6,160,110,25,,,,,,,,,,,,,,,0.030397,143.11,0.20846,-0.10189,3967,CH4,v1,
15869,20241205,29,Cs0.05MA0.16FA0.79PbI2.9Br0.1,1.73,PEABr,2.0,,,,,Me-4PACz,0.33,,,,,,,,,1000,10,5000,30,6,160,110,25,,,,,,,,,,,,,,,0.0,0.0,0.021468,10.093,3968,CH1,v1,
15870,20241205,29,Cs0.05MA0.16FA0.79PbI2.9Br0.1,1.73,PEABr,2.0,,,,,Me-4PACz,0.33,,,,,,,,,1000,10,5000,30,6,160,110,25,,,,,,,,,,,,,,,8.5972,57.319,1.0526,14.249,3968,CH2,v1,
15871,20241205,29,Cs0.05MA0.16FA0.79PbI2.9Br0.1,1.73,PEABr,2.0,,,,,Me-4PACz,0.33,,,,,,,,,1000,10,5000,30,6,160,110,25,,,,,,,,,,,,,,,8.8437,57.595,1.0561,14.539,3968,CH3,v1,
15872,20241205,29,Cs0.05MA0.16FA0.79PbI2.9Br0.1,1.73,PEABr,2.0,,,,,Me-4PACz,0.33,,,,,,,,,1000,10,5000,30,6,160,110,25,,,,,,,,,,,,,,,0.0049904,0.19915,1.1873,2.1105,3968,CH4,v1,
15873,20241205,29,Cs0.05MA0.16FA0.79PbI2.9Br0.1,1.73,PEABr,2.0,,,,,Me-4PACz,0.33,,,,,,,,,1000,10,5000,30,6,160,110,25,,,,,,,,,,,,,,,12.509,64.012,1.0539,18.542,3969,CH1,v1,
15874,20241205,29,Cs0.05MA0.16FA0.79PbI2.9Br0.1,1.73,PEABr,2.0,,,,,Me-4PACz,0.33,,,,,,,,,1000,10,5000,30,6,160,110,25,,,,,,,,,,,,,,,12.591,64.709,1.0536,18.468,3969,CH2,v1,
15875,20241205,29,Cs0.05MA0.16FA0.79PbI2.9Br0.1,1.73,PEABr,2.0,,,,,Me-4PACz,0.33,,,,,,,,,1000,10,5000,30,6,160,110,25,,,,,,,,,,,,,,,14.656,72.769,1.0649,18.913,3969,CH3,v1,
15876,20241205,29,Cs0.05MA0.16FA0.79PbI2.9Br0.1,1.73,PEABr,2.0,,,,,Me-4PACz,0.33,,,,,,,,,1000,10,5000,30,6,160,110,25,,,,,,,,,,,,,,,3.85e-07,28.283,0.75692,1.8e-06,3969,CH4,v1,
15877,20241205,29,Cs0.05MA0.16FA0.79PbI2.9Br0.1,1.73,PEABr,2.0,,,,,Me-4PACz,0.33,,,,,,,,,1000,10,5000,30,6,160,110,25,,,,,,,,,,,,,,,9.9901,53.597,1.0521,17.717,3970,CH1,v1,
15878,20241205,29,Cs0.05MA0.16FA0.79PbI2.9Br0.1,1.73,PEABr,2.0,,,,,Me-4PACz,0.33,,,,,,,,,1000,10,5000,30,6,160,110,25,,,,,,,,,,,,,,,0.28241,226.55,0.011311,11.021,3970,CH2,v1,
15879,20241205,29,Cs0.05MA0.16FA0.79PbI2.9Br0.1,1.73,PEABr,2.0,,,,,Me-4PACz,0.33,,,,,,,,,1000,10,5000,30,6,160,110,25,,,,,,,,,,,,,,,5.5724,44.7,1.0624,11.734,3970,CH3,v1,
15880,20241205,29,Cs0.05MA0.16FA0.79PbI2.9Br0.1,1.73,PEABr,2.0,,,,,Me-4PACz,0.33,,,,,,,,,1000,10,5000,30,6,160,110,25,,,,,,,,,,,,,,,4.27e-07,29.423,0.74421,1.95e-06,3970,CH4,v1,
15881,20241205,29,Cs0.05MA0.16FA0.79PbI2.9Br0.1,1.73,PEABr,2.0,,,,,Me-4PACz,0.33,,,,,,,,,1000,10,5000,30,6,160,110,25,,,,,,,,,,,,,,,0.26156,208.03,0.003936,31.942,3971,CH1,v1,
15882,20241205,29,Cs0.05MA0.16FA0.79PbI2.9Br0.1,1.73,PEABr,2.0,,,,,Me-4PACz,0.33,,,,,,,,,1000,10,5000,30,6,160,110,25,,,,,,,,,,,,,,,2.0497,509.79,0.008235,48.823,3971,CH2,v1,
15883,20241205,29,Cs0.05MA0.16FA0.79PbI2.9Br0.1,1.73,PEABr,2.0,,,,,Me-4PACz,0.33,,,,,,,,,1000,10,5000,30,6,160,110,25,,,,,,,,,,,,,,,0.0,0.0,-9.6e-05,-0.77764,3971,CH3,v1,
15884,20241205,29,Cs0.05MA0.16FA0.79PbI2.9Br0.1,1.73,PEABr,2.0,,,,,Me-4PACz,0.33,,,,,,,,,1000,10,5000,30,6,160,110,25,,,,,,,,,,,,,,,2.2e-09,2.34e+47,0.0,-6.33e-07,3971,CH4,v1,
15885,20241205,29,Cs0.05MA0.16FA0.79PbI2.9Br0.1,1.73,PEABr,2.0,,,,,Me-4PACz,0.33,,,,,,,,,1000,10,5000,30,6,160,110,25,,,,,,,,,,,,,,,13.975,67.913,1.0584,19.443,3972,CH1,v1,
15886,20241205,29,Cs0.05MA0.16FA0.79PbI2.9Br0.1,1.73,PEABr,2.0,,,,,Me-4PACz,0.33,,,,,,,,,1000,10,5000,30,6,160,110,25,,,,,,,,,,,,,,,12.984,63.158,1.0483,19.612,3972,CH2,v1,
15887,20241205,29,Cs0.05MA0.16FA0.79PbI2.9Br0.1,1.73,PEABr,2.0,,,,,Me-4PACz,0.33,,,,,,,,,1000,10,5000,30,6,160,110,25,,,,,,,,,,,,,,,11.148,58.221,1.0501,18.234,3972,CH3,v1,
15888,20241205,29,Cs0.05MA0.16FA0.79PbI2.9Br0.1,1.73,PEABr,2.0,,,,,Me-4PACz,0.33,,,,,,,,,1000,10,5000,30,6,160,110,25,,,,,,,,,,,,,,,2.98e-07,27.304,0.71116,1.54e-06,3972,CH4,v1,
15889,20241205,29,Cs0.05MA0.16FA0.79PbI2.9Br0.1,1.73,PEABr,4.0,,,,,Me-4PACz,0.33,,,,,,,,,1000,10,5000,30,6,160,110,25,,,,,,,,,,,,,,,0.0,0.0,0.002471,24.66,3973,CH1,v1,
15890,20241205,29,Cs0.05MA0.16FA0.79PbI2.9Br0.1,1.73,PEABr,4.0,,,,,Me-4PACz,0.33,,,,,,,,,1000,10,5000,30,6,160,110,25,,,,,,,,,,,,,,,19.903,47386.0,0.00253,16.602,3973,CH2,v1,
15891,20241205,29,Cs0.05MA0.16FA0.79PbI2.9Br0.1,1.73,PEABr,4.0,,,,,Me-4PACz,0.33,,,,,,,,,1000,10,5000,30,6,160,110,25,,,,,,,,,,,,,,,0.0,0.0,0.002603,23.008,3973,CH3,v1,
15892,20241205,29,Cs0.05MA0.16FA0.79PbI2.9Br0.1,1.73,PEABr,4.0,,,,,Me-4PACz,0.33,,,,,,,,,1000,10,5000,30,6,160,110,25,,,,,,,,,,,,,,,0.0,0.0,0.0,-8.02e-07,3973,CH4,v1,
15893,20241205,29,Cs0.05MA0.16FA0.79PbI2.9Br0.1,1.73,PEABr,4.0,,,,,Me-4PACz,0.33,,,,,,,,,1000,10,5000,30,6,160,110,25,,,,,,,,,,,,,,,9.7654,55.482,1.0478,16.798,3974,CH1,v1,
15894,20241205,29,Cs0.05MA0.16FA0.79PbI2.9Br0.1,1.73,PEABr,4.0,,,,,Me-4PACz,0.33,,,,,,,,,1000,10,5000,30,6,160,110,25,,,,,,,,,,,,,,,6.8846,39.738,0.99523,17.408,3974,CH2,v1,
15895,20241205,29,Cs0.05MA0.16FA0.79PbI2.9Br0.1,1.73,PEABr,4.0,,,,,Me-4PACz,0.33,,,,,,,,,1000,10,5000,30,6,160,110,25,,,,,,,,,,,,,,,3.0377,29.808,1.0452,9.7505,3974,CH3,v1,
15896,20241205,29,Cs0.05MA0.16FA0.79PbI2.9Br0.1,1.73,PEABr,4.0,,,,,Me-4PACz,0.33,,,,,,,,,1000,10,5000,30,6,160,110,25,,,,,,,,,,,,,,,4.31e-07,27.212,0.72882,2.17e-06,3974,CH4,v1,
15897,20241205,29,Cs0.05MA0.16FA0.79PbI2.9Br0.1,1.73,PEABr,4.0,,,,,Me-4PACz,0.33,,,,,,,,,1000,10,5000,30,6,160,110,25,,,,,,,,,,,,,,,12.105,62.932,1.0614,18.122,3975,CH1,v1,
15898,20241205,29,Cs0.05MA0.16FA0.79PbI2.9Br0.1,1.73,PEABr,4.0,,,,,Me-4PACz,0.33,,,,,,,,,1000,10,5000,30,6,160,110,25,,,,,,,,,,,,,,,9.3125,54.315,1.0519,16.3,3975,CH2,v1,
15899,20241205,29,Cs0.05MA0.16FA0.79PbI2.9Br0.1,1.73,PEABr,4.0,,,,,Me-4PACz,0.33,,,,,,,,,1000,10,5000,30,6,160,110,25,,,,,,,,,,,,,,,12.836,65.831,1.0649,18.31,3975,CH3,v1,
15900,20241205,29,Cs0.05MA0.16FA0.79PbI2.9Br0.1,1.73,PEABr,4.0,,,,,Me-4PACz,0.33,,,,,,,,,1000,10,5000,30,6,160,110,25,,,,,,,,,,,,,,,4.58e-07,29.666,0.74555,2.07e-06,3975,CH4,v1,
15901,20241205,29,Cs0.05MA0.16FA0.79PbI2.9Br0.1,1.73,PEABr,4.0,,,,,Me-4PACz,0.33,,,,,,,,,1000,10,5000,30,6,160,110,25,,,,,,,,,,,,,,,12.412,65.687,1.0656,17.733,3976,CH1,v1,
15902,20241205,29,Cs0.05MA0.16FA0.79PbI2.9Br0.1,1.73,PEABr,4.0,,,,,Me-4PACz,0.33,,,,,,,,,1000,10,5000,30,6,160,110,25,,,,,,,,,,,,,,,7.9051,57.97,1.0606,12.858,3976,CH2,v1,
15903,20241205,29,Cs0.05MA0.16FA0.79PbI2.9Br0.1,1.73,PEABr,4.0,,,,,Me-4PACz,0.33,,,,,,,,,1000,10,5000,30,6,160,110,25,,,,,,,,,,,,,,,9.8518,57.854,1.0552,16.138,3976,CH3,v1,
15904,20241205,29,Cs0.05MA0.16FA0.79PbI2.9Br0.1,1.73,PEABr,4.0,,,,,Me-4PACz,0.33,,,,,,,,,1000,10,5000,30,6,160,110,25,,,,,,,,,,,,,,,4.27e-07,28.976,0.74748,1.97e-06,3976,CH4,v1,
15905,20241205,29,Cs0.05MA0.16FA0.79PbI2.9Br0.1,1.73,PEABr,4.0,,,,,Me-4PACz,0.33,,,,,,,,,1000,10,5000,30,6,160,110,25,,,,,,,,,,,,,,,11.668,53.764,1.0417,20.833,3977,CH1,v1,
15906,20241205,29,Cs0.05MA0.16FA0.79PbI2.9Br0.1,1.73,PEABr,4.0,,,,,Me-4PACz,0.33,,,,,,,,,1000,10,5000,30,6,160,110,25,,,,,,,,,,,,,,,10.109,52.64,1.0404,18.46,3977,CH2,v1,
15907,20241205,29,Cs0.05MA0.16FA0.79PbI2.9Br0.1,1.73,PEABr,4.0,,,,,Me-4PACz,0.33,,,,,,,,,1000,10,5000,30,6,160,110,25,,,,,,,,,,,,,,,10.516,53.117,1.0466,18.916,3977,CH3,v1,
15908,20241205,29,Cs0.05MA0.16FA0.79PbI2.9Br0.1,1.73,PEABr,4.0,,,,,Me-4PACz,0.33,,,,,,,,,1000,10,5000,30,6,160,110,25,,,,,,,,,,,,,,,5.45e-07,26.77,0.72126,2.83e-06,3977,CH4,v1,
15909,20241205,29,Cs0.05MA0.16FA0.79PbI2.9Br0.1,1.73,PEABr,4.0,,,,,Me-4PACz,0.33,,,,,,,,,1000,10,5000,30,6,160,110,25,,,,,,,,,,,,,,,0.0,0.0,0.054531,14.91,3978,CH1,v1,
15910,20241205,29,Cs0.05MA0.16FA0.79PbI2.9Br0.1,1.73,PEABr,4.0,,,,,Me-4PACz,0.33,,,,,,,,,1000,10,5000,30,6,160,110,25,,,,,,,,,,,,,,,9.7641,52.253,1.0266,18.202,3978,CH2,v1,
15911,20241205,29,Cs0.05MA0.16FA0.79PbI2.9Br0.1,1.73,PEABr,4.0,,,,,Me-4PACz,0.33,,,,,,,,,1000,10,5000,30,6,160,110,25,,,,,,,,,,,,,,,10.167,52.091,1.0346,18.866,3978,CH3,v1,
15912,20241205,29,Cs0.05MA0.16FA0.79PbI2.9Br0.1,1.73,PEABr,4.0,,,,,Me-4PACz,0.33,,,,,,,,,1000,10,5000,30,6,160,110,25,,,,,,,,,,,,,,,5.09e-07,28.127,0.7015,2.58e-06,3978,CH4,v1,
15913,20241205,29,Cs0.05MA0.16FA0.79PbI2.9Br0.1,1.73,PEABr,4.0,,,,,Me-4PACz,0.33,,,,,,,,,1000,10,5000,30,6,160,110,25,,,,,,,,,,,,,,,10.252,53.511,1.0436,18.359,3979,CH1,v1,
15914,20241205,29,Cs0.05MA0.16FA0.79PbI2.9Br0.1,1.73,PEABr,4.0,,,,,Me-4PACz,0.33,,,,,,,,,1000,10,5000,30,6,160,110,25,,,,,,,,,,,,,,,9.5873,51.963,1.0329,17.862,3979,CH2,v1,
15915,20241205,29,Cs0.05MA0.16FA0.79PbI2.9Br0.1,1.73,PEABr,4.0,,,,,Me-4PACz,0.33,,,,,,,,,1000,10,5000,30,6,160,110,25,,,,,,,,,,,,,,,6.1638,36.491,0.92835,18.195,3979,CH3,v1,
15916,20241205,29,Cs0.05MA0.16FA0.79PbI2.9Br0.1,1.73,PEABr,4.0,,,,,Me-4PACz,0.33,,,,,,,,,1000,10,5000,30,6,160,110,25,,,,,,,,,,,,,,,4.77e-07,28.901,0.70553,2.34e-06,3979,CH4,v1,
15917,20241205,29,Cs0.05MA0.16FA0.79PbI2.9Br0.1,1.73,PEABr,4.0,,,,,Me-4PACz,0.33,,,,,,,,,1000,10,5000,30,6,160,110,25,,,,,,,,,,,,,,,10.931,54.476,1.0399,19.296,3980,CH1,v1,
15918,20241205,29,Cs0.05MA0.16FA0.79PbI2.9Br0.1,1.73,PEABr,4.0,,,,,Me-4PACz,0.33,,,,,,,,,1000,10,5000,30,6,160,110,25,,,,,,,,,,,,,,,10.47,53.976,1.0337,18.765,3980,CH2,v1,
15919,20241205,29,Cs0.05MA0.16FA0.79PbI2.9Br0.1,1.73,PEABr,4.0,,,,,Me-4PACz,0.33,,,,,,,,,1000,10,5000,30,6,160,110,25,,,,,,,,,,,,,,,10.915,54.634,1.0381,19.245,3980,CH3,v1,
15920,20241205,29,Cs0.05MA0.16FA0.79PbI2.9Br0.1,1.73,PEABr,4.0,,,,,Me-4PACz,0.33,,,,,,,,,1000,10,5000,30,6,160,110,25,,,,,,,,,,,,,,,5.33e-07,27.952,0.71036,2.69e-06,3980,CH4,v1,
15921,20241205,29,Cs0.05MA0.16FA0.79PbI2.9Br0.1,1.73,PEABr,8.0,,,,,Me-4PACz,0.33,,,,,,,,,1000,10,5000,30,6,160,110,25,,,,,,,,,,,,,,,12.449,60.311,1.0563,19.542,3981,CH1,v1,
15922,20241205,29,Cs0.05MA0.16FA0.79PbI2.9Br0.1,1.73,PEABr,8.0,,,,,Me-4PACz,0.33,,,,,,,,,1000,10,5000,30,6,160,110,25,,,,,,,,,,,,,,,8.2148,50.715,1.0518,15.4,3981,CH2,v1,
15923,20241205,29,Cs0.05MA0.16FA0.79PbI2.9Br0.1,1.73,PEABr,8.0,,,,,Me-4PACz,0.33,,,,,,,,,1000,10,5000,30,6,160,110,25,,,,,,,,,,,,,,,0.1088,159.58,0.007584,8.9906,3981,CH3,v1,
15924,20241205,29,Cs0.05MA0.16FA0.79PbI2.9Br0.1,1.73,PEABr,8.0,,,,,Me-4PACz,0.33,,,,,,,,,1000,10,5000,30,6,160,110,25,,,,,,,,,,,,,,,0.0,0.0,0.0,-1.14e-06,3981,CH4,v1,
15925,20241205,29,Cs0.05MA0.16FA0.79PbI2.9Br0.1,1.73,PEABr,8.0,,,,,Me-4PACz,0.33,,,,,,,,,1000,10,5000,30,6,160,110,25,,,,,,,,,,,,,,,10.899,57.45,1.055,17.982,3982,CH1,v1,
15926,20241205,29,Cs0.05MA0.16FA0.79PbI2.9Br0.1,1.73,PEABr,8.0,,,,,Me-4PACz,0.33,,,,,,,,,1000,10,5000,30,6,160,110,25,,,,,,,,,,,,,,,10.205,57.012,1.0409,17.197,3982,CH2,v1,
15927,20241205,29,Cs0.05MA0.16FA0.79PbI2.9Br0.1,1.73,PEABr,8.0,,,,,Me-4PACz,0.33,,,,,,,,,1000,10,5000,30,6,160,110,25,,,,,,,,,,,,,,,7.7789,53.122,1.0424,14.048,3982,CH3,v1,
15928,20241205,29,Cs0.05MA0.16FA0.79PbI2.9Br0.1,1.73,PEABr,8.0,,,,,Me-4PACz,0.33,,,,,,,,,1000,10,5000,30,6,160,110,25,,,,,,,,,,,,,,,7.12e-07,26.952,0.71395,3.7e-06,3982,CH4,v1,
15929,20241205,29,Cs0.05MA0.16FA0.79PbI2.9Br0.1,1.73,PEABr,8.0,,,,,Me-4PACz,0.33,,,,,,,,,1000,10,5000,30,6,160,110,25,,,,,,,,,,,,,,,10.257,56.819,1.0529,17.145,3983,CH1,v1,
15930,20241205,29,Cs0.05MA0.16FA0.79PbI2.9Br0.1,1.73,PEABr,8.0,,,,,Me-4PACz,0.33,,,,,,,,,1000,10,5000,30,6,160,110,25,,,,,,,,,,,,,,,9.3822,56.591,1.0515,15.767,3983,CH2,v1,
15931,20241205,29,Cs0.05MA0.16FA0.79PbI2.9Br0.1,1.73,PEABr,8.0,,,,,Me-4PACz,0.33,,,,,,,,,1000,10,5000,30,6,160,110,25,,,,,,,,,,,,,,,8.2128,53.92,1.0332,14.742,3983,CH3,v1,
15932,20241205,29,Cs0.05MA0.16FA0.79PbI2.9Br0.1,1.73,PEABr,8.0,,,,,Me-4PACz,0.33,,,,,,,,,1000,10,5000,30,6,160,110,25,,,,,,,,,,,,,,,5.86e-07,24.929,0.7289,3.22e-06,3983,CH4,v1,
15933,20241205,29,Cs0.05MA0.16FA0.79PbI2.9Br0.1,1.73,PEABr,8.0,,,,,Me-4PACz,0.33,,,,,,,,,1000,10,5000,30,6,160,110,25,,,,,,,,,,,,,,,12.546,59.742,1.0466,20.065,3984,CH1,v1,
15934,20241205,29,Cs0.05MA0.16FA0.79PbI2.9Br0.1,1.73,PEABr,8.0,,,,,Me-4PACz,0.33,,,,,,,,,1000,10,5000,30,6,160,110,25,,,,,,,,,,,,,,,0.0,0.0,0.0,14.076,3984,CH2,v1,
15935,20241205,29,Cs0.05MA0.16FA0.79PbI2.9Br0.1,1.73,PEABr,8.0,,,,,Me-4PACz,0.33,,,,,,,,,1000,10,5000,30,6,160,110,25,,,,,,,,,,,,,,,11.821,58.768,1.0564,19.041,3984,CH3,v1,
15936,20241205,29,Cs0.05MA0.16FA0.79PbI2.9Br0.1,1.73,PEABr,8.0,,,,,Me-4PACz,0.33,,,,,,,,,1000,10,5000,30,6,160,110,25,,,,,,,,,,,,,,,5.89e-07,30.356,0.67099,2.89e-06,3984,CH4,v1,
15937,20241205,29,Cs0.05MA0.16FA0.79PbI2.9Br0.1,1.73,PEABr,8.0,,,,,Me-4PACz,0.33,,,,,,,,,1000,10,5000,30,6,160,110,25,,,,,,,,,,,,,,,9.5361,58.418,1.064,15.342,3985,CH1,v1,
15938,20241205,29,Cs0.05MA0.16FA0.79PbI2.9Br0.1,1.73,PEABr,8.0,,,,,Me-4PACz,0.33,,,,,,,,,1000,10,5000,30,6,160,110,25,,,,,,,,,,,,,,,8.1819,56.677,1.0593,13.627,3985,CH2,v1,
15939,20241205,29,Cs0.05MA0.16FA0.79PbI2.9Br0.1,1.73,PEABr,8.0,,,,,Me-4PACz,0.33,,,,,,,,,1000,10,5000,30,6,160,110,25,,,,,,,,,,,,,,,7.1704,51.585,1.0465,13.282,3985,CH3,v1,
15940,20241205,29,Cs0.05MA0.16FA0.79PbI2.9Br0.1,1.73,PEABr,8.0,,,,,Me-4PACz,0.33,,,,,,,,,1000,10,5000,30,6,160,110,25,,,,,,,,,,,,,,,4.88e-07,25.179,0.59552,3.26e-06,3985,CH4,v1,
15941,20241205,29,Cs0.05MA0.16FA0.79PbI2.9Br0.1,1.73,PEABr,8.0,,,,,Me-4PACz,0.33,,,,,,,,,1000,10,5000,30,6,160,110,25,,,,,,,,,,,,,,,1.1036,30.494,0.28153,12.855,3986,CH1,v1,
