Repository: MI-Materials-Intelligence/Recipe-Language-Model

# Learning Layer

## Overview

In the learning layer, the formulas and parameters are encoded and then tokenised into recipes as inputs. Through atomic skills of data extraction, cleaning, and matching, these data are organised into standardised datasets, providing the basis for RLM training and iterative recipe refinement.

Key Atomic Skills:
- **Cleaning**: Preprocessing and outlier cleaning
- **Matching**: Matching data pairs based on variables
- **Extraction**: Data extraction from robotic boxes

File: seven_ai_layers_robotics/learning/data/data50764_from_db.csv (part 64 of 253)
No,date,rank,Formula PVK,Concentration PVK,Formula Additive 1,Concentration Additive 1,Formula Additive 2,Concentration Additive 2,Formula Additive 3,Concentration Additive 3,Formula SAM 1,Concentration SAM 1,Formula SAM 2,Concentration SAM 2,Formula SAM 3,Concentration SAM 3,Spin Coating Speed SAM,Spin Coating Time SAM,Annealed Temperature SAM,Annealed Time SAM,Spin Coating Speed PVK 1,Spin Coating Time PVK 1,Spin Coating Speed PVK 2,Spin Coating Time PVK 2,Antisolvent Dropping Timing,Antisolvent Volume,Annealed Temperature PVK,Annealed Time PVK,Formula Passivator 1,Concentration Passivator 1,Formula Passivator 2,Concentration Passivator 2,Formula Passivator 3,Concentration Passivator 3,Formula Passivator 4,Concentration Passivator 4,Spin Coating Speed Passivator,Spin Coating Time Passivator,Passivator Dropping Timing,Passivator Volume,Annealed Temperature Passivator,Annealed Time Passivator,PCE,FF,Voc,Jsc,Product,Channel,From,upload_time
15942,20241205,29,Cs0.05MA0.16FA0.79PbI2.9Br0.1,1.73,PEABr,8.0,,,,,Me-4PACz,0.33,,,,,,,,,1000,10,5000,30,6,160,110,25,,,,,,,,,,,,,,,0.78347,24.67,0.28689,11.07,3986,CH2,v1,
15943,20241205,29,Cs0.05MA0.16FA0.79PbI2.9Br0.1,1.73,PEABr,8.0,,,,,Me-4PACz,0.33,,,,,,,,,1000,10,5000,30,6,160,110,25,,,,,,,,,,,,,,,7.5867,54.477,1.0476,13.294,3986,CH3,v1,
15944,20241205,29,Cs0.05MA0.16FA0.79PbI2.9Br0.1,1.73,PEABr,8.0,,,,,Me-4PACz,0.33,,,,,,,,,1000,10,5000,30,6,160,110,25,,,,,,,,,,,,,,,0.0,0.0,0.0,-1.22e-06,3986,CH4,v1,
15945,20241205,29,Cs0.05MA0.16FA0.79PbI2.9Br0.1,1.73,PEABr,8.0,,,,,Me-4PACz,0.33,,,,,,,,,1000,10,5000,30,6,160,110,25,,,,,,,,,,,,,,,6.3788,44.711,1.0185,14.007,3987,CH1,v1,
15946,20241205,29,Cs0.05MA0.16FA0.79PbI2.9Br0.1,1.73,PEABr,8.0,,,,,Me-4PACz,0.33,,,,,,,,,1000,10,5000,30,6,160,110,25,,,,,,,,,,,,,,,4.1546,34.276,0.91729,13.214,3987,CH2,v1,
15947,20241205,29,Cs0.05MA0.16FA0.79PbI2.9Br0.1,1.73,PEABr,8.0,,,,,Me-4PACz,0.33,,,,,,,,,1000,10,5000,30,6,160,110,25,,,,,,,,,,,,,,,7.0194,51.091,1.0399,13.212,3987,CH3,v1,
15948,20241205,29,Cs0.05MA0.16FA0.79PbI2.9Br0.1,1.73,PEABr,8.0,,,,,Me-4PACz,0.33,,,,,,,,,1000,10,5000,30,6,160,110,25,,,,,,,,,,,,,,,7.65e-07,25.103,0.74719,4.08e-06,3987,CH4,v1,
15949,20241205,29,Cs0.05MA0.16FA0.79PbI2.9Br0.1,1.73,PEABr,8.0,,,,,Me-4PACz,0.33,,,,,,,,,1000,10,5000,30,6,160,110,25,,,,,,,,,,,,,,,5.8845,1386.1,0.027551,15.409,3988,CH1,v1,
15950,20241205,29,Cs0.05MA0.16FA0.79PbI2.9Br0.1,1.73,PEABr,8.0,,,,,Me-4PACz,0.33,,,,,,,,,1000,10,5000,30,6,160,110,25,,,,,,,,,,,,,,,8.3546,56.078,1.0517,14.166,3988,CH2,v1,
15951,20241205,29,Cs0.05MA0.16FA0.79PbI2.9Br0.1,1.73,PEABr,8.0,,,,,Me-4PACz,0.33,,,,,,,,,1000,10,5000,30,6,160,110,25,,,,,,,,,,,,,,,8.5335,55.708,1.0537,14.537,3988,CH3,v1,
15952,20241205,29,Cs0.05MA0.16FA0.79PbI2.9Br0.1,1.73,PEABr,8.0,,,,,Me-4PACz,0.33,,,,,,,,,1000,10,5000,30,6,160,110,25,,,,,,,,,,,,,,,7.44e-07,23.564,0.66823,4.73e-06,3988,CH4,v1,
15953,20241205,29,Cs0.05MA0.16FA0.79PbI2.9Br0.1,1.73,PEABr,0.2,,,,,MeO-4PADBC,0.33,,,,,,,,,1000,10,5000,30,6,160,110,25,,,,,,,,,,,,,,,17.234,76.012,1.066,21.27,3989,CH1,v1,
15954,20241205,29,Cs0.05MA0.16FA0.79PbI2.9Br0.1,1.73,PEABr,0.2,,,,,MeO-4PADBC,0.33,,,,,,,,,1000,10,5000,30,6,160,110,25,,,,,,,,,,,,,,,10.862,50.237,1.0454,20.682,3989,CH2,v1,
15955,20241205,29,Cs0.05MA0.16FA0.79PbI2.9Br0.1,1.73,PEABr,0.2,,,,,MeO-4PADBC,0.33,,,,,,,,,1000,10,5000,30,6,160,110,25,,,,,,,,,,,,,,,17.282,75.648,1.0794,21.164,3989,CH3,v1,
15956,20241205,29,Cs0.05MA0.16FA0.79PbI2.9Br0.1,1.73,PEABr,0.2,,,,,MeO-4PADBC,0.33,,,,,,,,,1000,10,5000,30,6,160,110,25,,,,,,,,,,,,,,,0.15163,4.94e+47,0.0,20.467,3989,CH4,v1,
15957,20241205,29,Cs0.05MA0.16FA0.79PbI2.9Br0.1,1.73,PEABr,0.2,,,,,MeO-4PADBC,0.33,,,,,,,,,1000,10,5000,30,6,160,110,25,,,,,,,,,,,,,,,16.825,73.987,1.069,21.272,3990,CH1,v1,
15958,20241205,29,Cs0.05MA0.16FA0.79PbI2.9Br0.1,1.73,PEABr,0.2,,,,,MeO-4PADBC,0.33,,,,,,,,,1000,10,5000,30,6,160,110,25,,,,,,,,,,,,,,,16.551,74.324,1.0696,20.821,3990,CH2,v1,
15959,20241205,29,Cs0.05MA0.16FA0.79PbI2.9Br0.1,1.73,PEABr,0.2,,,,,MeO-4PADBC,0.33,,,,,,,,,1000,10,5000,30,6,160,110,25,,,,,,,,,,,,,,,1.6313,307.5,0.032224,16.462,3990,CH3,v1,
15960,20241205,29,Cs0.05MA0.16FA0.79PbI2.9Br0.1,1.73,PEABr,0.2,,,,,MeO-4PADBC,0.33,,,,,,,,,1000,10,5000,30,6,160,110,25,,,,,,,,,,,,,,,16.817,74.188,1.0876,20.842,3990,CH4,v1,
15961,20241205,29,Cs0.05MA0.16FA0.79PbI2.9Br0.1,1.73,PEABr,0.2,,,,,MeO-4PADBC,0.33,,,,,,,,,1000,10,5000,30,6,160,110,25,,,,,,,,,,,,,,,15.067,72.593,1.0513,19.742,3991,CH1,v1,
15962,20241205,29,Cs0.05MA0.16FA0.79PbI2.9Br0.1,1.73,PEABr,0.2,,,,,MeO-4PADBC,0.33,,,,,,,,,1000,10,5000,30,6,160,110,25,,,,,,,,,,,,,,,1.6921,49.066,0.18376,18.766,3991,CH2,v1,
15963,20241205,29,Cs0.05MA0.16FA0.79PbI2.9Br0.1,1.73,PEABr,0.2,,,,,MeO-4PADBC,0.33,,,,,,,,,1000,10,5000,30,6,160,110,25,,,,,,,,,,,,,,,1.1303,77.279,0.093654,15.618,3991,CH3,v1,
15964,20241205,29,Cs0.05MA0.16FA0.79PbI2.9Br0.1,1.73,PEABr,0.2,,,,,MeO-4PADBC,0.33,,,,,,,,,1000,10,5000,30,6,160,110,25,,,,,,,,,,,,,,,0.05089,2545.0,0.076054,0.026292,3991,CH4,v1,
15965,20241205,29,Cs0.05MA0.16FA0.79PbI2.9Br0.1,1.73,PEABr,0.2,,,,,MeO-4PADBC,0.33,,,,,,,,,1000,10,5000,30,6,160,110,25,,,,,,,,,,,,,,,15.097,69.395,1.0511,20.697,3992,CH1,v1,
15966,20241205,29,Cs0.05MA0.16FA0.79PbI2.9Br0.1,1.73,PEABr,0.2,,,,,MeO-4PADBC,0.33,,,,,,,,,1000,10,5000,30,6,160,110,25,,,,,,,,,,,,,,,2.0046,514.73,0.027155,14.342,3992,CH2,v1,
15967,20241205,29,Cs0.05MA0.16FA0.79PbI2.9Br0.1,1.73,PEABr,0.2,,,,,MeO-4PADBC,0.33,,,,,,,,,1000,10,5000,30,6,160,110,25,,,,,,,,,,,,,,,16.2,72.778,1.0609,20.981,3992,CH3,v1,
15968,20241205,29,Cs0.05MA0.16FA0.79PbI2.9Br0.1,1.73,PEABr,0.2,,,,,MeO-4PADBC,0.33,,,,,,,,,1000,10,5000,30,6,160,110,25,,,,,,,,,,,,,,,0.16873,9.34e+49,0.0,-0.12049,3992,CH4,v1,
15969,20241205,29,Cs0.05MA0.16FA0.79PbI2.9Br0.1,1.73,PEABr,0.2,,,,,MeO-4PADBC,0.33,,,,,,,,,1000,10,5000,30,6,160,110,25,,,,,,,,,,,,,,,0.0,0.0,0.011875,11.339,3993,CH1,v1,
15970,20241205,29,Cs0.05MA0.16FA0.79PbI2.9Br0.1,1.73,PEABr,0.2,,,,,MeO-4PADBC,0.33,,,,,,,,,1000,10,5000,30,6,160,110,25,,,,,,,,,,,,,,,15.025,71.657,1.0625,19.735,3993,CH2,v1,
15971,20241205,29,Cs0.05MA0.16FA0.79PbI2.9Br0.1,1.73,PEABr,0.2,,,,,MeO-4PADBC,0.33,,,,,,,,,1000,10,5000,30,6,160,110,25,,,,,,,,,,,,,,,15.533,71.376,1.0658,20.419,3993,CH3,v1,
15972,20241205,29,Cs0.05MA0.16FA0.79PbI2.9Br0.1,1.73,PEABr,0.2,,,,,MeO-4PADBC,0.33,,,,,,,,,1000,10,5000,30,6,160,110,25,,,,,,,,,,,,,,,0.0080574,2.01e+47,0.0,2.6703,3993,CH4,v1,
15973,20241205,29,Cs0.05MA0.16FA0.79PbI2.9Br0.1,1.73,PEABr,0.2,,,,,MeO-4PADBC,0.33,,,,,,,,,1000,10,5000,30,6,160,110,25,,,,,,,,,,,,,,,0.0,0.0,0.024578,14.754,3994,CH1,v1,
15974,20241205,29,Cs0.05MA0.16FA0.79PbI2.9Br0.1,1.73,PEABr,0.2,,,,,MeO-4PADBC,0.33,,,,,,,,,1000,10,5000,30,6,160,110,25,,,,,,,,,,,,,,,1.76e-05,1166.8,0.72726,2.07e-06,3994,CH2,v1,
15975,20241205,29,Cs0.05MA0.16FA0.79PbI2.9Br0.1,1.73,PEABr,0.2,,,,,MeO-4PADBC,0.33,,,,,,,,,1000,10,5000,30,6,160,110,25,,,,,,,,,,,,,,,15.037,71.224,1.0679,19.769,3994,CH3,v1,
15976,20241205,29,Cs0.05MA0.16FA0.79PbI2.9Br0.1,1.73,PEABr,0.2,,,,,MeO-4PADBC,0.33,,,,,,,,,1000,10,5000,30,6,160,110,25,,,,,,,,,,,,,,,0.0,0.0,-0.064063,-1.02e-07,3994,CH4,v1,
15977,20241205,29,Cs0.05MA0.16FA0.79PbI2.9Br0.1,1.73,PEABr,0.2,,,,,MeO-4PADBC,0.33,,,,,,,,,1000,10,5000,30,6,160,110,25,,,,,,,,,,,,,,,15.401,69.277,1.0655,20.864,3995,CH1,v1,
15978,20241205,29,Cs0.05MA0.16FA0.79PbI2.9Br0.1,1.73,PEABr,0.2,,,,,MeO-4PADBC,0.33,,,,,,,,,1000,10,5000,30,6,160,110,25,,,,,,,,,,,,,,,0.0,0.0,0.12747,19.464,3995,CH2,v1,
15979,20241205,29,Cs0.05MA0.16FA0.79PbI2.9Br0.1,1.73,PEABr,0.2,,,,,MeO-4PADBC,0.33,,,,,,,,,1000,10,5000,30,6,160,110,25,,,,,,,,,,,,,,,4.8881,11825.0,0.004912,8.4157,3995,CH3,v1,
15980,20241205,29,Cs0.05MA0.16FA0.79PbI2.9Br0.1,1.73,PEABr,0.2,,,,,MeO-4PADBC,0.33,,,,,,,,,1000,10,5000,30,6,160,110,25,,,,,,,,,,,,,,,2.92e-07,48.539,0.32102,1.87e-06,3995,CH4,v1,
15981,20241205,29,Cs0.05MA0.16FA0.79PbI2.9Br0.1,1.73,PEABr,0.2,,,,,MeO-4PADBC,0.33,,,,,,,,,1000,10,5000,30,6,160,110,25,,,,,,,,,,,,,,,1.741,25.604,0.31899,21.316,3996,CH1,v1,
15982,20241205,29,Cs0.05MA0.16FA0.79PbI2.9Br0.1,1.73,PEABr,0.2,,,,,MeO-4PADBC,0.33,,,,,,,,,1000,10,5000,30,6,160,110,25,,,,,,,,,,,,,,,16.095,72.097,1.0834,20.605,3996,CH2,v1,
15983,20241205,29,Cs0.05MA0.16FA0.79PbI2.9Br0.1,1.73,PEABr,0.2,,,,,MeO-4PADBC,0.33,,,,,,,,,1000,10,5000,30,6,160,110,25,,,,,,,,,,,,,,,0.0,0.0,0.007416,7.7917,3996,CH3,v1,
15984,20241205,29,Cs0.05MA0.16FA0.79PbI2.9Br0.1,1.73,PEABr,0.2,,,,,MeO-4PADBC,0.33,,,,,,,,,1000,10,5000,30,6,160,110,25,,,,,,,,,,,,,,,15.571,68.366,1.0991,20.723,3996,CH4,v1,
15985,20241205,29,Cs0.05MA0.16FA0.79PbI2.9Br0.1,1.73,PEABr,1.0,,,,,MeO-4PADBC,0.33,,,,,,,,,1000,10,5000,30,6,160,110,25,,,,,,,,,,,,,,,3.8667,31.418,0.65797,18.705,3997,CH1,v1,
15986,20241205,29,Cs0.05MA0.16FA0.79PbI2.9Br0.1,1.73,PEABr,1.0,,,,,MeO-4PADBC,0.33,,,,,,,,,1000,10,5000,30,6,160,110,25,,,,,,,,,,,,,,,4.4686,34.153,0.71904,18.196,3997,CH2,v1,
15987,20241205,29,Cs0.05MA0.16FA0.79PbI2.9Br0.1,1.73,PEABr,1.0,,,,,MeO-4PADBC,0.33,,,,,,,,,1000,10,5000,30,6,160,110,25,,,,,,,,,,,,,,,2.8266,29.744,0.51644,18.401,3997,CH3,v1,
15988,20241205,29,Cs0.05MA0.16FA0.79PbI2.9Br0.1,1.73,PEABr,1.0,,,,,MeO-4PADBC,0.33,,,,,,,,,1000,10,5000,30,6,160,110,25,,,,,,,,,,,,,,,0.0,0.0,0.13046,13.057,3997,CH4,v1,
15989,20241205,29,Cs0.05MA0.16FA0.79PbI2.9Br0.1,1.73,PEABr,1.0,,,,,MeO-4PADBC,0.33,,,,,,,,,1000,10,5000,30,6,160,110,25,,,,,,,,,,,,,,,0.58385,327.94,0.013654,13.039,3998,CH1,v1,
15990,20241205,29,Cs0.05MA0.16FA0.79PbI2.9Br0.1,1.73,PEABr,1.0,,,,,MeO-4PADBC,0.33,,,,,,,,,1000,10,5000,30,6,160,110,25,,,,,,,,,,,,,,,0.0,0.0,0.007457,9.1346,3998,CH2,v1,
15991,20241205,29,Cs0.05MA0.16FA0.79PbI2.9Br0.1,1.73,PEABr,1.0,,,,,MeO-4PADBC,0.33,,,,,,,,,1000,10,5000,30,6,160,110,25,,,,,,,,,,,,,,,0.59302,37.056,0.092017,17.391,3998,CH3,v1,
15992,20241205,29,Cs0.05MA0.16FA0.79PbI2.9Br0.1,1.73,PEABr,1.0,,,,,MeO-4PADBC,0.33,,,,,,,,,1000,10,5000,30,6,160,110,25,,,,,,,,,,,,,,,2.5531,19.845,0.97678,13.171,3998,CH4,v1,
15993,20241205,29,Cs0.05MA0.16FA0.79PbI2.9Br0.1,1.73,PEABr,1.0,,,,,MeO-4PADBC,0.33,,,,,,,,,1000,10,5000,30,6,160,110,25,,,,,,,,,,,,,,,0.082577,8.4533,0.059215,16.497,3999,CH1,v1,
15994,20241205,29,Cs0.05MA0.16FA0.79PbI2.9Br0.1,1.73,PEABr,1.0,,,,,MeO-4PADBC,0.33,,,,,,,,,1000,10,5000,30,6,160,110,25,,,,,,,,,,,,,,,0.74899,32.039,0.13053,17.91,3999,CH2,v1,
15995,20241205,29,Cs0.05MA0.16FA0.79PbI2.9Br0.1,1.73,PEABr,1.0,,,,,MeO-4PADBC,0.33,,,,,,,,,1000,10,5000,30,6,160,110,25,,,,,,,,,,,,,,,0.0,0.0,0.022347,10.332,3999,CH3,v1,
15996,20241205,29,Cs0.05MA0.16FA0.79PbI2.9Br0.1,1.73,PEABr,1.0,,,,,MeO-4PADBC,0.33,,,,,,,,,1000,10,5000,30,6,160,110,25,,,,,,,,,,,,,,,5.7e-09,1.52e+48,0.0,2.51e-07,3999,CH4,v1,
15997,20241205,29,Cs0.05MA0.16FA0.79PbI2.9Br0.1,1.73,PEABr,1.0,,,,,MeO-4PADBC,0.33,,,,,,,,,1000,10,5000,30,6,160,110,25,,,,,,,,,,,,,,,1.6294,25.041,0.3402,19.126,4000,CH1,v1,
15998,20241205,29,Cs0.05MA0.16FA0.79PbI2.9Br0.1,1.73,PEABr,1.0,,,,,MeO-4PADBC,0.33,,,,,,,,,1000,10,5000,30,6,160,110,25,,,,,,,,,,,,,,,0.0,0.0,0.020155,12.664,4000,CH2,v1,
15999,20241205,29,Cs0.05MA0.16FA0.79PbI2.9Br0.1,1.73,PEABr,1.0,,,,,MeO-4PADBC,0.33,,,,,,,,,1000,10,5000,30,6,160,110,25,,,,,,,,,,,,,,,1.7105,27.623,0.3303,18.748,4000,CH3,v1,
16000,20241205,29,Cs0.05MA0.16FA0.79PbI2.9Br0.1,1.73,PEABr,1.0,,,,,MeO-4PADBC,0.33,,,,,,,,,1000,10,5000,30,6,160,110,25,,,,,,,,,,,,,,,0.0,0.0,0.88422,0.000224,4000,CH4,v1,
16001,20241205,29,Cs0.05MA0.16FA0.79PbI2.9Br0.1,1.73,PEABr,1.0,,,,,MeO-4PADBC,0.33,,,,,,,,,1000,10,5000,30,6,160,110,25,,,,,,,,,,,,,,,10.493,60.405,1.0157,17.103,4001,CH1,v1,
16002,20241205,29,Cs0.05MA0.16FA0.79PbI2.9Br0.1,1.73,PEABr,1.0,,,,,MeO-4PADBC,0.33,,,,,,,,,1000,10,5000,30,6,160,110,25,,,,,,,,,,,,,,,10.02,59.512,1.0129,16.622,4001,CH2,v1,
16003,20241205,29,Cs0.05MA0.16FA0.79PbI2.9Br0.1,1.73,PEABr,1.0,,,,,MeO-4PADBC,0.33,,,,,,,,,1000,10,5000,30,6,160,110,25,,,,,,,,,,,,,,,3.8799,32.238,0.75336,15.975,4001,CH3,v1,
16004,20241205,29,Cs0.05MA0.16FA0.79PbI2.9Br0.1,1.73,PEABr,1.0,,,,,MeO-4PADBC,0.33,,,,,,,,,1000,10,5000,30,6,160,110,25,,,,,,,,,,,,,,,0.030482,249.53,0.27918,0.043757,4001,CH4,v1,
16005,20241205,29,Cs0.05MA0.16FA0.79PbI2.9Br0.1,1.73,PEABr,1.0,,,,,MeO-4PADBC,0.33,,,,,,,,,1000,10,5000,30,6,160,110,25,,,,,,,,,,,,,,,11.888,60.49,1.0569,18.594,4002,CH1,v1,
16006,20241205,29,Cs0.05MA0.16FA0.79PbI2.9Br0.1,1.73,PEABr,1.0,,,,,MeO-4PADBC,0.33,,,,,,,,,1000,10,5000,30,6,160,110,25,,,,,,,,,,,,,,,11.237,60.233,1.0534,17.711,4002,CH2,v1,
16007,20241205,29,Cs0.05MA0.16FA0.79PbI2.9Br0.1,1.73,PEABr,1.0,,,,,MeO-4PADBC,0.33,,,,,,,,,1000,10,5000,30,6,160,110,25,,,,,,,,,,,,,,,11.784,61.453,1.0581,18.122,4002,CH3,v1,
16008,20241205,29,Cs0.05MA0.16FA0.79PbI2.9Br0.1,1.73,PEABr,1.0,,,,,MeO-4PADBC,0.33,,,,,,,,,1000,10,5000,30,6,160,110,25,,,,,,,,,,,,,,,0.0,0.0,-0.002926,-6.57e-08,4002,CH4,v1,
16009,20241205,29,Cs0.05MA0.16FA0.79PbI2.9Br0.1,1.73,PEABr,1.0,,,,,MeO-4PADBC,0.33,,,,,,,,,1000,10,5000,30,6,160,110,25,,,,,,,,,,,,,,,1.0013,25.965,0.25536,15.102,4003,CH1,v1,
16010,20241205,29,Cs0.05MA0.16FA0.79PbI2.9Br0.1,1.73,PEABr,1.0,,,,,MeO-4PADBC,0.33,,,,,,,,,1000,10,5000,30,6,160,110,25,,,,,,,,,,,,,,,0.39468,26.106,0.1096,13.795,4003,CH2,v1,
16011,20241205,29,Cs0.05MA0.16FA0.79PbI2.9Br0.1,1.73,PEABr,1.0,,,,,MeO-4PADBC,0.33,,,,,,,,,1000,10,5000,30,6,160,110,25,,,,,,,,,,,,,,,0.0,0.0,0.017878,10.583,4003,CH3,v1,
16012,20241205,29,Cs0.05MA0.16FA0.79PbI2.9Br0.1,1.73,PEABr,1.0,,,,,MeO-4PADBC,0.33,,,,,,,,,1000,10,5000,30,6,160,110,25,,,,,,,,,,,,,,,0.0,0.0,0.0,1.85e-06,4003,CH4,v1,
16013,20241205,29,Cs0.05MA0.16FA0.79PbI2.9Br0.1,1.73,PEABr,1.0,,,,,MeO-4PADBC,0.33,,,,,,,,,1000,10,5000,30,6,160,110,25,,,,,,,,,,,,,,,0.0,0.0,0.006147,8.6926,4004,CH1,v1,
16014,20241205,29,Cs0.05MA0.16FA0.79PbI2.9Br0.1,1.73,PEABr,1.0,,,,,MeO-4PADBC,0.33,,,,,,,,,1000,10,5000,30,6,160,110,25,,,,,,,,,,,,,,,0.0,0.0,0.004588,6.1934,4004,CH2,v1,
16015,20241205,29,Cs0.05MA0.16FA0.79PbI2.9Br0.1,1.73,PEABr,1.0,,,,,MeO-4PADBC,0.33,,,,,,,,,1000,10,5000,30,6,160,110,25,,,,,,,,,,,,,,,0.67328,2368.2,0.004408,6.4497,4004,CH3,v1,
16016,20241205,29,Cs0.05MA0.16FA0.79PbI2.9Br0.1,1.73,PEABr,1.0,,,,,MeO-4PADBC,0.33,,,,,,,,,1000,10,5000,30,6,160,110,25,,,,,,,,,,,,,,,1.6e-07,1.33e+49,0.0,-8.02e-07,4004,CH4,v1,
16017,20241205,29,Cs0.05MA0.16FA0.79PbI2.9Br0.1,1.73,PEABr,2.0,,,,,MeO-4PADBC,0.33,,,,,,,,,1000,10,5000,30,6,160,110,25,,,,,,,,,,,,,,,0.0,0.0,0.020584,5.5367,4005,CH1,v1,
16018,20241205,29,Cs0.05MA0.16FA0.79PbI2.9Br0.1,1.73,PEABr,2.0,,,,,MeO-4PADBC,0.33,,,,,,,,,1000,10,5000,30,6,160,110,25,,,,,,,,,,,,,,,0.28248,29.79,0.15379,6.1658,4005,CH2,v1,
16019,20241205,29,Cs0.05MA0.16FA0.79PbI2.9Br0.1,1.73,PEABr,2.0,,,,,MeO-4PADBC,0.33,,,,,,,,,1000,10,5000,30,6,160,110,25,,,,,,,,,,,,,,,0.34695,248.0,0.023881,5.8584,4005,CH3,v1,
16020,20241205,29,Cs0.05MA0.16FA0.79PbI2.9Br0.1,1.73,PEABr,2.0,,,,,MeO-4PADBC,0.33,,,,,,,,,1000,10,5000,30,6,160,110,25,,,,,,,,,,,,,,,0.0,0.0,0.0,-8.25e-07,4005,CH4,v1,
16021,20241205,29,Cs0.05MA0.16FA0.79PbI2.9Br0.1,1.73,PEABr,2.0,,,,,MeO-4PADBC,0.33,,,,,,,,,1000,10,5000,30,6,160,110,25,,,,,,,,,,,,,,,1.3529,32.104,0.62076,6.7886,4006,CH1,v1,
16022,20241205,29,Cs0.05MA0.16FA0.79PbI2.9Br0.1,1.73,PEABr,2.0,,,,,MeO-4PADBC,0.33,,,,,,,,,1000,10,5000,30,6,160,110,25,,,,,,,,,,,,,,,0.26749,33.598,0.10608,7.5052,4006,CH2,v1,
16023,20241205,29,Cs0.05MA0.16FA0.79PbI2.9Br0.1,1.73,PEABr,2.0,,,,,MeO-4PADBC,0.33,,,,,,,,,1000,10,5000,30,6,160,110,25,,,,,,,,,,,,,,,0.27958,23.862,0.13511,8.6721,4006,CH3,v1,
16024,20241205,29,Cs0.05MA0.16FA0.79PbI2.9Br0.1,1.73,PEABr,2.0,,,,,MeO-4PADBC,0.33,,,,,,,,,1000,10,5000,30,6,160,110,25,,,,,,,,,,,,,,,0.085824,40.842,0.084549,2.4854,4006,CH4,v1,
16025,20241205,29,Cs0.05MA0.16FA0.79PbI2.9Br0.1,1.73,PEABr,2.0,,,,,MeO-4PADBC,0.33,,,,,,,,,1000,10,5000,30,6,160,110,25,,,,,,,,,,,,,,,0.29072,46.816,0.10791,5.7545,4007,CH1,v1,
16026,20241205,29,Cs0.05MA0.16FA0.79PbI2.9Br0.1,1.73,PEABr,2.0,,,,,MeO-4PADBC,0.33,,,,,,,,,1000,10,5000,30,6,160,110,25,,,,,,,,,,,,,,,0.19175,31.531,0.085329,7.1269,4007,CH2,v1,
16027,20241205,29,Cs0.05MA0.16FA0.79PbI2.9Br0.1,1.73,PEABr,2.0,,,,,MeO-4PADBC,0.33,,,,,,,,,1000,10,5000,30,6,160,110,25,,,,,,,,,,,,,,,0.36705,30.91,0.12694,9.3544,4007,CH3,v1,
16028,20241205,29,Cs0.05MA0.16FA0.79PbI2.9Br0.1,1.73,PEABr,2.0,,,,,MeO-4PADBC,0.33,,,,,,,,,1000,10,5000,30,6,160,110,25,,,,,,,,,,,,,,,1.1793,40.724,0.29875,9.6935,4007,CH4,v1,
16029,20241205,29,Cs0.05MA0.16FA0.79PbI2.9Br0.1,1.73,PEABr,2.0,,,,,MeO-4PADBC,0.33,,,,,,,,,1000,10,5000,30,6,160,110,25,,,,,,,,,,,,,,,9.6567,2.94e+50,0.0,2.1865,4008,CH1,v1,
16030,20241205,29,Cs0.05MA0.16FA0.79PbI2.9Br0.1,1.73,PEABr,2.0,,,,,MeO-4PADBC,0.33,,,,,,,,,1000,10,5000,30,6,160,110,25,,,,,,,,,,,,,,,3.5175,48.573,0.94118,7.6943,4008,CH2,v1,
16031,20241205,29,Cs0.05MA0.16FA0.79PbI2.9Br0.1,1.73,PEABr,2.0,,,,,MeO-4PADBC,0.33,,,,,,,,,1000,10,5000,30,6,160,110,25,,,,,,,,,,,,,,,0.76678,28.155,0.48012,5.6724,4008,CH3,v1,
16032,20241205,29,Cs0.05MA0.16FA0.79PbI2.9Br0.1,1.73,PEABr,2.0,,,,,MeO-4PADBC,0.33,,,,,,,,,1000,10,5000,30,6,160,110,25,,,,,,,,,,,,,,,0.0,0.0,0.61736,0.51924,4008,CH4,v1,
16033,20241205,29,Cs0.05MA0.16FA0.79PbI2.9Br0.1,1.73,PEABr,2.0,,,,,MeO-4PADBC,0.33,,,,,,,,,1000,10,5000,30,6,160,110,25,,,,,,,,,,,,,,,16.433,75.612,1.0486,20.726,4009,CH1,v1,
16034,20241205,29,Cs0.05MA0.16FA0.79PbI2.9Br0.1,1.73,PEABr,2.0,,,,,MeO-4PADBC,0.33,,,,,,,,,1000,10,5000,30,6,160,110,25,,,,,,,,,,,,,,,15.339,73.056,1.047,20.053,4009,CH2,v1,
16035,20241205,29,Cs0.05MA0.16FA0.79PbI2.9Br0.1,1.73,PEABr,2.0,,,,,MeO-4PADBC,0.33,,,,,,,,,1000,10,5000,30,6,160,110,25,,,,,,,,,,,,,,,16.192,74.719,1.0586,20.471,4009,CH3,v1,
16036,20241205,29,Cs0.05MA0.16FA0.79PbI2.9Br0.1,1.73,PEABr,2.0,,,,,MeO-4PADBC,0.33,,,,,,,,,1000,10,5000,30,6,160,110,25,,,,,,,,,,,,,,,8.94e-07,29.456,0.70108,4.33e-06,4009,CH4,v1,
16037,20241205,29,Cs0.05MA0.16FA0.79PbI2.9Br0.1,1.73,PEABr,2.0,,,,,MeO-4PADBC,0.33,,,,,,,,,1000,10,5000,30,6,160,110,25,,,,,,,,,,,,,,,15.871,72.278,1.058,20.754,4010,CH1,v1,
16038,20241205,29,Cs0.05MA0.16FA0.79PbI2.9Br0.1,1.73,PEABr,2.0,,,,,MeO-4PADBC,0.33,,,,,,,,,1000,10,5000,30,6,160,110,25,,,,,,,,,,,,,,,15.854,73.574,1.0587,20.354,4010,CH2,v1,
16039,20241205,29,Cs0.05MA0.16FA0.79PbI2.9Br0.1,1.73,PEABr,2.0,,,,,MeO-4PADBC,0.33,,,,,,,,,1000,10,5000,30,6,160,110,25,,,,,,,,,,,,,,,0.0,0.0,0.12714,23.463,4010,CH3,v1,
16040,20241205,29,Cs0.05MA0.16FA0.79PbI2.9Br0.1,1.73,PEABr,2.0,,,,,MeO-4PADBC,0.33,,,,,,,,,1000,10,5000,30,6,160,110,25,,,,,,,,,,,,,,,8.62e-07,25.894,0.72059,4.62e-06,4010,CH4,v1,
16041,20241205,29,Cs0.05MA0.16FA0.79PbI2.9Br0.1,1.73,PEABr,2.0,,,,,MeO-4PADBC,0.33,,,,,,,,,1000,10,5000,30,6,160,110,25,,,,,,,,,,,,,,,14.053,70.126,1.0476,19.129,4011,CH1,v1,
16042,20241205,29,Cs0.05MA0.16FA0.79PbI2.9Br0.1,1.73,PEABr,2.0,,,,,MeO-4PADBC,0.33,,,,,,,,,1000,10,5000,30,6,160,110,25,,,,,,,,,,,,,,,3.4608,27.903,0.64714,19.166,4011,CH2,v1,
16043,20241205,29,Cs0.05MA0.16FA0.79PbI2.9Br0.1,1.73,PEABr,2.0,,,,,MeO-4PADBC,0.33,,,,,,,,,1000,10,5000,30,6,160,110,25,,,,,,,,,,,,,,,2.3457,26.293,0.45057,19.801,4011,CH3,v1,
16044,20241205,29,Cs0.05MA0.16FA0.79PbI2.9Br0.1,1.73,PEABr,2.0,,,,,MeO-4PADBC,0.33,,,,,,,,,1000,10,5000,30,6,160,110,25,,,,,,,,,,,,,,,3.01e-07,23.175,0.4065,3.2e-06,4011,CH4,v1,
16045,20241205,29,Cs0.05MA0.16FA0.79PbI2.9Br0.1,1.73,PEABr,2.0,,,,,MeO-4PADBC,0.33,,,,,,,,,1000,10,5000,30,6,160,110,25,,,,,,,,,,,,,,,16.049,75.022,1.0523,20.329,4012,CH1,v1,
16046,20241205,29,Cs0.05MA0.16FA0.79PbI2.9Br0.1,1.73,PEABr,2.0,,,,,MeO-4PADBC,0.33,,,,,,,,,1000,10,5000,30,6,160,110,25,,,,,,,,,,,,,,,14.817,72.171,1.0509,19.536,4012,CH2,v1,
16047,20241205,29,Cs0.05MA0.16FA0.79PbI2.9Br0.1,1.73,PEABr,2.0,,,,,MeO-4PADBC,0.33,,,,,,,,,1000,10,5000,30,6,160,110,25,,,,,,,,,,,,,,,16.402,75.509,1.0567,20.556,4012,CH3,v1,
16048,20241205,29,Cs0.05MA0.16FA0.79PbI2.9Br0.1,1.73,PEABr,2.0,,,,,MeO-4PADBC,0.33,,,,,,,,,1000,10,5000,30,6,160,110,25,,,,,,,,,,,,,,,8.75e-07,26.514,0.71893,4.59e-06,4012,CH4,v1,
16049,20241205,29,Cs0.05MA0.16FA0.79PbI2.9Br0.1,1.73,PEABr,4.0,,,,,MeO-4PADBC,0.33,,,,,,,,,1000,10,5000,30,6,160,110,25,,,,,,,,,,,,,,,0.0,0.0,0.10434,19.003,4013,CH1,v1,
16050,20241205,29,Cs0.05MA0.16FA0.79PbI2.9Br0.1,1.73,PEABr,4.0,,,,,MeO-4PADBC,0.33,,,,,,,,,1000,10,5000,30,6,160,110,25,,,,,,,,,,,,,,,14.43,70.961,1.0618,19.151,4013,CH2,v1,
16051,20241205,29,Cs0.05MA0.16FA0.79PbI2.9Br0.1,1.73,PEABr,4.0,,,,,MeO-4PADBC,0.33,,,,,,,,,1000,10,5000,30,6,160,110,25,,,,,,,,,,,,,,,15.297,71.853,1.0665,19.963,4013,CH3,v1,
16052,20241205,29,Cs0.05MA0.16FA0.79PbI2.9Br0.1,1.73,PEABr,4.0,,,,,MeO-4PADBC,0.33,,,,,,,,,1000,10,5000,30,6,160,110,25,,,,,,,,,,,,,,,7.95e-07,26.468,0.68759,4.37e-06,4013,CH4,v1,
16053,20241205,29,Cs0.05MA0.16FA0.79PbI2.9Br0.1,1.73,PEABr,4.0,,,,,MeO-4PADBC,0.33,,,,,,,,,1000,10,5000,30,6,160,110,25,,,,,,,,,,,,,,,2.5448,55.896,0.26208,17.371,4014,CH1,v1,
16054,20241205,29,Cs0.05MA0.16FA0.79PbI2.9Br0.1,1.73,PEABr,4.0,,,,,MeO-4PADBC,0.33,,,,,,,,,1000,10,5000,30,6,160,110,25,,,,,,,,,,,,,,,13.245,67.876,1.0604,18.402,4014,CH2,v1,
16055,20241205,29,Cs0.05MA0.16FA0.79PbI2.9Br0.1,1.73,PEABr,4.0,,,,,MeO-4PADBC,0.33,,,,,,,,,1000,10,5000,30,6,160,110,25,,,,,,,,,,,,,,,14.466,70.682,1.0678,19.167,4014,CH3,v1,
16056,20241205,29,Cs0.05MA0.16FA0.79PbI2.9Br0.1,1.73,PEABr,4.0,,,,,MeO-4PADBC,0.33,,,,,,,,,1000,10,5000,30,6,160,110,25,,,,,,,,,,,,,,,3.93e-07,28.159,0.47539,2.94e-06,4014,CH4,v1,
16057,20241205,29,Cs0.05MA0.16FA0.79PbI2.9Br0.1,1.73,PEABr,4.0,,,,,MeO-4PADBC,0.33,,,,,,,,,1000,10,5000,30,6,160,110,25,,,,,,,,,,,,,,,14.991,69.517,1.0631,20.285,4015,CH1,v1,
16058,20241205,29,Cs0.05MA0.16FA0.79PbI2.9Br0.1,1.73,PEABr,4.0,,,,,MeO-4PADBC,0.33,,,,,,,,,1000,10,5000,30,6,160,110,25,,,,,,,,,,,,,,,3.5899,27.82,0.66707,19.344,4015,CH2,v1,
16059,20241205,29,Cs0.05MA0.16FA0.79PbI2.9Br0.1,1.73,PEABr,4.0,,,,,MeO-4PADBC,0.33,,,,,,,,,1000,10,5000,30,6,160,110,25,,,,,,,,,,,,,,,2.2485,1057.7,0.016048,13.247,4015,CH3,v1,
16060,20241205,29,Cs0.05MA0.16FA0.79PbI2.9Br0.1,1.73,PEABr,4.0,,,,,MeO-4PADBC,0.33,,,,,,,,,1000,10,5000,30,6,160,110,25,,,,,,,,,,,,,,,9.25e-07,26.78,0.69776,4.95e-06,4015,CH4,v1,
16061,20241205,29,Cs0.05MA0.16FA0.79PbI2.9Br0.1,1.73,PEABr,4.0,,,,,MeO-4PADBC,0.33,,,,,,,,,1000,10,5000,30,6,160,110,25,,,,,,,,,,,,,,,8.7077,41.774,1.0072,20.696,4016,CH1,v1,
16062,20241205,29,Cs0.05MA0.16FA0.79PbI2.9Br0.1,1.73,PEABr,4.0,,,,,MeO-4PADBC,0.33,,,,,,,,,1000,10,5000,30,6,160,110,25,,,,,,,,,,,,,,,15.393,72.246,1.0723,19.87,4016,CH2,v1,
16063,20241205,29,Cs0.05MA0.16FA0.79PbI2.9Br0.1,1.73,PEABr,4.0,,,,,MeO-4PADBC,0.33,,,,,,,,,1000,10,5000,30,6,160,110,25,,,,,,,,,,,,,,,0.0,0.0,0.007415,8.9156,4016,CH3,v1,
16064,20241205,29,Cs0.05MA0.16FA0.79PbI2.9Br0.1,1.73,PEABr,4.0,,,,,MeO-4PADBC,0.33,,,,,,,,,1000,10,5000,30,6,160,110,25,,,,,,,,,,,,,,,9.41e-07,26.938,0.72008,4.85e-06,4016,CH4,v1,
16065,20241205,29,Cs0.05MA0.16FA0.79PbI2.9Br0.1,1.73,PEABr,4.0,,,,,MeO-4PADBC,0.33,,,,,,,,,1000,10,5000,30,6,160,110,25,,,,,,,,,,,,,,,9.0139,48.019,1.022,18.368,4017,CH1,v1,
16066,20241205,29,Cs0.05MA0.16FA0.79PbI2.9Br0.1,1.73,PEABr,4.0,,,,,MeO-4PADBC,0.33,,,,,,,,,1000,10,5000,30,6,160,110,25,,,,,,,,,,,,,,,8.552,46.548,1.0272,17.886,4017,CH2,v1,
16067,20241205,29,Cs0.05MA0.16FA0.79PbI2.9Br0.1,1.73,PEABr,4.0,,,,,MeO-4PADBC,0.33,,,,,,,,,1000,10,5000,30,6,160,110,25,,,,,,,,,,,,,,,7.962,45.587,1.0133,17.236,4017,CH3,v1,
16068,20241205,29,Cs0.05MA0.16FA0.79PbI2.9Br0.1,1.73,PEABr,4.0,,,,,MeO-4PADBC,0.33,,,,,,,,,1000,10,5000,30,6,160,110,25,,,,,,,,,,,,,,,1.71e-07,24.542,0.32033,2.18e-06,4017,CH4,v1,
16069,20241205,29,Cs0.05MA0.16FA0.79PbI2.9Br0.1,1.73,PEABr,4.0,,,,,MeO-4PADBC,0.33,,,,,,,,,1000,10,5000,30,6,160,110,25,,,,,,,,,,,,,,,0.76395,28.775,0.15032,17.662,4018,CH1,v1,
16070,20241205,29,Cs0.05MA0.16FA0.79PbI2.9Br0.1,1.73,PEABr,4.0,,,,,MeO-4PADBC,0.33,,,,,,,,,1000,10,5000,30,6,160,110,25,,,,,,,,,,,,,,,0.0,0.0,0.011788,7.871,4018,CH2,v1,
16071,20241205,29,Cs0.05MA0.16FA0.79PbI2.9Br0.1,1.73,PEABr,4.0,,,,,MeO-4PADBC,0.33,,,,,,,,,1000,10,5000,30,6,160,110,25,,,,,,,,,,,,,,,7.0988,40.822,0.94085,18.483,4018,CH3,v1,
16072,20241205,29,Cs0.05MA0.16FA0.79PbI2.9Br0.1,1.73,PEABr,4.0,,,,,MeO-4PADBC,0.33,,,,,,,,,1000,10,5000,30,6,160,110,25,,,,,,,,,,,,,,,5e-09,1.49e+47,0.0,-2.21e-06,4018,CH4,v1,
16073,20241205,29,Cs0.05MA0.16FA0.79PbI2.9Br0.1,1.73,PEABr,4.0,,,,,MeO-4PADBC,0.33,,,,,,,,,1000,10,5000,30,6,160,110,25,,,,,,,,,,,,,,,4.5432,30.014,0.77542,19.52,4019,CH1,v1,
16074,20241205,29,Cs0.05MA0.16FA0.79PbI2.9Br0.1,1.73,PEABr,4.0,,,,,MeO-4PADBC,0.33,,,,,,,,,1000,10,5000,30,6,160,110,25,,,,,,,,,,,,,,,8.68,46.37,0.981,19.082,4019,CH2,v1,
16075,20241205,29,Cs0.05MA0.16FA0.79PbI2.9Br0.1,1.73,PEABr,4.0,,,,,MeO-4PADBC,0.33,,,,,,,,,1000,10,5000,30,6,160,110,25,,,,,,,,,,,,,,,9.2265,48.112,0.98816,19.407,4019,CH3,v1,
16076,20241205,29,Cs0.05MA0.16FA0.79PbI2.9Br0.1,1.73,PEABr,4.0,,,,,MeO-4PADBC,0.33,,,,,,,,,1000,10,5000,30,6,160,110,25,,,,,,,,,,,,,,,2e-07,26.427,0.36931,2.05e-06,4019,CH4,v1,
16077,20241205,29,Cs0.05MA0.16FA0.79PbI2.9Br0.1,1.73,PEABr,4.0,,,,,MeO-4PADBC,0.33,,,,,,,,,1000,10,5000,30,6,160,110,25,,,,,,,,,,,,,,,12.068,60.949,1.0294,19.236,4020,CH1,v1,
16078,20241205,29,Cs0.05MA0.16FA0.79PbI2.9Br0.1,1.73,PEABr,4.0,,,,,MeO-4PADBC,0.33,,,,,,,,,1000,10,5000,30,6,160,110,25,,,,,,,,,,,,,,,0.0,0.0,0.10545,17.92,4020,CH2,v1,
16079,20241205,29,Cs0.05MA0.16FA0.79PbI2.9Br0.1,1.73,PEABr,4.0,,,,,MeO-4PADBC,0.33,,,,,,,,,1000,10,5000,30,6,160,110,25,,,,,,,,,,,,,,,8.3691,46.575,0.98668,18.212,4020,CH3,v1,
16080,20241205,29,Cs0.05MA0.16FA0.79PbI2.9Br0.1,1.73,PEABr,4.0,,,,,MeO-4PADBC,0.33,,,,,,,,,1000,10,5000,30,6,160,110,25,,,,,,,,,,,,,,,7.25e-07,25.181,0.63603,4.52e-06,4020,CH4,v1,
16081,20241205,29,Cs0.05MA0.16FA0.79PbI2.9Br0.1,1.73,PEABr,8.0,,,,,MeO-4PADBC,0.33,,,,,,,,,1000,10,5000,30,6,160,110,25,,,,,,,,,,,,,,,9.1895,59.441,0.99811,15.489,4021,CH1,v1,
16082,20241205,29,Cs0.05MA0.16FA0.79PbI2.9Br0.1,1.73,PEABr,8.0,,,,,MeO-4PADBC,0.33,,,,,,,,,1000,10,5000,30,6,160,110,25,,,,,,,,,,,,,,,8.8979,58.616,0.99805,15.21,4021,CH2,v1,
16083,20241205,29,Cs0.05MA0.16FA0.79PbI2.9Br0.1,1.73,PEABr,8.0,,,,,MeO-4PADBC,0.33,,,,,,,,,1000,10,5000,30,6,160,110,25,,,,,,,,,,,,,,,8.2233,57.309,0.99609,14.406,4021,CH3,v1,
16084,20241205,29,Cs0.05MA0.16FA0.79PbI2.9Br0.1,1.73,PEABr,8.0,,,,,MeO-4PADBC,0.33,,,,,,,,,1000,10,5000,30,6,160,110,25,,,,,,,,,,,,,,,6.52e-07,24.952,0.63873,4.09e-06,4021,CH4,v1,
16085,20241205,29,Cs0.05MA0.16FA0.79PbI2.9Br0.1,1.73,PEABr,8.0,,,,,MeO-4PADBC,0.33,,,,,,,,,1000,10,5000,30,6,160,110,25,,,,,,,,,,,,,,,10.756,58.726,1.0429,17.563,4022,CH1,v1,
16086,20241205,29,Cs0.05MA0.16FA0.79PbI2.9Br0.1,1.73,PEABr,8.0,,,,,MeO-4PADBC,0.33,,,,,,,,,1000,10,5000,30,6,160,110,25,,,,,,,,,,,,,,,10.407,59.2,1.0434,16.849,4022,CH2,v1,
16087,20241205,29,Cs0.05MA0.16FA0.79PbI2.9Br0.1,1.73,PEABr,8.0,,,,,MeO-4PADBC,0.33,,,,,,,,,1000,10,5000,30,6,160,110,25,,,,,,,,,,,,,,,10.952,59.959,1.0463,17.457,4022,CH3,v1,
16088,20241205,29,Cs0.05MA0.16FA0.79PbI2.9Br0.1,1.73,PEABr,8.0,,,,,MeO-4PADBC,0.33,,,,,,,,,1000,10,5000,30,6,160,110,25,,,,,,,,,,,,,,,9.19e-07,25.734,0.6945,5.14e-06,4022,CH4,v1,
16089,20241205,29,Cs0.05MA0.16FA0.79PbI2.9Br0.1,1.73,PEABr,8.0,,,,,MeO-4PADBC,0.33,,,,,,,,,1000,10,5000,30,6,160,110,25,,,,,,,,,,,,,,,8.4367,51.536,0.99828,16.399,4023,CH1,v1,
16090,20241205,29,Cs0.05MA0.16FA0.79PbI2.9Br0.1,1.73,PEABr,8.0,,,,,MeO-4PADBC,0.33,,,,,,,,,1000,10,5000,30,6,160,110,25,,,,,,,,,,,,,,,2.9407,29.252,0.70192,14.322,4023,CH2,v1,
16091,20241205,29,Cs0.05MA0.16FA0.79PbI2.9Br0.1,1.73,PEABr,8.0,,,,,MeO-4PADBC,0.33,,,,,,,,,1000,10,5000,30,6,160,110,25,,,,,,,,,,,,,,,0.44586,26.888,0.13045,12.712,4023,CH3,v1,
16092,20241205,29,Cs0.05MA0.16FA0.79PbI2.9Br0.1,1.73,PEABr,8.0,,,,,MeO-4PADBC,0.33,,,,,,,,,1000,10,5000,30,6,160,110,25,,,,,,,,,,,,,,,9.19e-07,26.162,0.68116,5.15e-06,4023,CH4,v1,
16093,20241205,29,Cs0.05MA0.16FA0.79PbI2.9Br0.1,1.73,PEABr,8.0,,,,,MeO-4PADBC,0.33,,,,,,,,,1000,10,5000,30,6,160,110,25,,,,,,,,,,,,,,,9.9363,1879.8,0.041646,12.692,4024,CH1,v1,
16094,20241205,29,Cs0.05MA0.16FA0.79PbI2.9Br0.1,1.73,PEABr,8.0,,,,,MeO-4PADBC,0.33,,,,,,,,,1000,10,5000,30,6,160,110,25,,,,,,,,,,,,,,,1.4984,554.91,0.025874,10.436,4024,CH2,v1,
16095,20241205,29,Cs0.05MA0.16FA0.79PbI2.9Br0.1,1.73,PEABr,8.0,,,,,MeO-4PADBC,0.33,,,,,,,,,1000,10,5000,30,6,160,110,25,,,,,,,,,,,,,,,1.6351,1660.9,0.014293,6.8876,4024,CH3,v1,
16096,20241205,29,Cs0.05MA0.16FA0.79PbI2.9Br0.1,1.73,PEABr,8.0,,,,,MeO-4PADBC,0.33,,,,,,,,,1000,10,5000,30,6,160,110,25,,,,,,,,,,,,,,,0.0,0.0,0.0,-1.69e-06,4024,CH4,v1,
16097,20241205,29,Cs0.05MA0.16FA0.79PbI2.9Br0.1,1.73,PEABr,8.0,,,,,MeO-4PADBC,0.33,,,,,,,,,1000,10,5000,30,6,160,110,25,,,,,,,,,,,,,,,0.71554,27.197,0.38498,6.834,4025,CH1,v1,
16098,20241205,29,Cs0.05MA0.16FA0.79PbI2.9Br0.1,1.73,PEABr,8.0,,,,,MeO-4PADBC,0.33,,,,,,,,,1000,10,5000,30,6,160,110,25,,,,,,,,,,,,,,,3.8644,48.955,0.96781,8.1563,4025,CH2,v1,
16099,20241205,29,Cs0.05MA0.16FA0.79PbI2.9Br0.1,1.73,PEABr,8.0,,,,,MeO-4PADBC,0.33,,,,,,,,,1000,10,5000,30,6,160,110,25,,,,,,,,,,,,,,,1.2003,30.372,0.59652,6.6253,4025,CH3,v1,
16100,20241205,29,Cs0.05MA0.16FA0.79PbI2.9Br0.1,1.73,PEABr,8.0,,,,,MeO-4PADBC,0.33,,,,,,,,,1000,10,5000,30,6,160,110,25,,,,,,,,,,,,,,,6.48e-07,25.063,0.62031,4.17e-06,4025,CH4,v1,
16101,20241205,29,Cs0.05MA0.16FA0.79PbI2.9Br0.1,1.73,PEABr,8.0,,,,,MeO-4PADBC,0.33,,,,,,,,,1000,10,5000,30,6,160,110,25,,,,,,,,,,,,,,,4.3843,52.84,0.95222,8.7138,4026,CH1,v1,
16102,20241205,29,Cs0.05MA0.16FA0.79PbI2.9Br0.1,1.73,PEABr,8.0,,,,,MeO-4PADBC,0.33,,,,,,,,,1000,10,5000,30,6,160,110,25,,,,,,,,,,,,,,,3.6849,51.05,0.94658,7.6256,4026,CH2,v1,
16103,20241205,29,Cs0.05MA0.16FA0.79PbI2.9Br0.1,1.73,PEABr,8.0,,,,,MeO-4PADBC,0.33,,,,,,,,,1000,10,5000,30,6,160,110,25,,,,,,,,,,,,,,,3.4737,53.833,0.94483,6.8295,4026,CH3,v1,
16104,20241205,29,Cs0.05MA0.16FA0.79PbI2.9Br0.1,1.73,PEABr,8.0,,,,,MeO-4PADBC,0.33,,,,,,,,,1000,10,5000,30,6,160,110,25,,,,,,,,,,,,,,,0.0,0.0,-0.042375,-3.42e-07,4026,CH4,v1,
16105,20241205,29,Cs0.05MA0.16FA0.79PbI2.9Br0.1,1.73,PEABr,8.0,,,,,MeO-4PADBC,0.33,,,,,,,,,1000,10,5000,30,6,160,110,25,,,,,,,,,,,,,,,3.7287,49.054,0.9414,8.0744,4027,CH1,v1,
16106,20241205,29,Cs0.05MA0.16FA0.79PbI2.9Br0.1,1.73,PEABr,8.0,,,,,MeO-4PADBC,0.33,,,,,,,,,1000,10,5000,30,6,160,110,25,,,,,,,,,,,,,,,3.6323,49.609,0.94326,7.7622,4027,CH2,v1,
16107,20241205,29,Cs0.05MA0.16FA0.79PbI2.9Br0.1,1.73,PEABr,8.0,,,,,MeO-4PADBC,0.33,,,,,,,,,1000,10,5000,30,6,160,110,25,,,,,,,,,,,,,,,3.2783,47.835,0.93567,7.3246,4027,CH3,v1,
16108,20241205,29,Cs0.05MA0.16FA0.79PbI2.9Br0.1,1.73,PEABr,8.0,,,,,MeO-4PADBC,0.33,,,,,,,,,1000,10,5000,30,6,160,110,25,,,,,,,,,,,,,,,6.08e-07,25.313,0.57583,4.17e-06,4027,CH4,v1,
16109,20241205,29,Cs0.05MA0.16FA0.79PbI2.9Br0.1,1.73,PEABr,8.0,,,,,MeO-4PADBC,0.33,,,,,,,,,1000,10,5000,30,6,160,110,25,,,,,,,,,,,,,,,0.0,0.0,0.0,12.791,4028,CH1,v1,
16110,20241205,29,Cs0.05MA0.16FA0.79PbI2.9Br0.1,1.73,PEABr,8.0,,,,,MeO-4PADBC,0.33,,,,,,,,,1000,10,5000,30,6,160,110,25,,,,,,,,,,,,,,,3.4187,49.491,0.9356,7.3832,4028,CH2,v1,
16111,20241205,29,Cs0.05MA0.16FA0.79PbI2.9Br0.1,1.73,PEABr,8.0,,,,,MeO-4PADBC,0.33,,,,,,,,,1000,10,5000,30,6,160,110,25,,,,,,,,,,,,,,,3.6342,49.274,0.93823,7.8611,4028,CH3,v1,
16112,20241205,29,Cs0.05MA0.16FA0.79PbI2.9Br0.1,1.73,PEABr,8.0,,,,,MeO-4PADBC,0.33,,,,,,,,,1000,10,5000,30,6,160,110,25,,,,,,,,,,,,,,,7.16e-07,31.134,0.59425,3.87e-06,4028,CH4,v1,
16113,20241205,29,Cs0.05MA0.16FA0.79PbI2.9Br0.1,1.73,PEABr,0.2,,,,,MeO-2PACz,0.33,,,,,,,,,1000,10,5000,30,6,160,110,25,,,,,,,,,,,,,,,10.857,53.149,0.97811,20.885,4029,CH1,v1,
16114,20241205,29,Cs0.05MA0.16FA0.79PbI2.9Br0.1,1.73,PEABr,0.2,,,,,MeO-2PACz,0.33,,,,,,,,,1000,10,5000,30,6,160,110,25,,,,,,,,,,,,,,,14.435,70.522,1.0034,20.4,4029,CH2,v1,
16115,20241205,29,Cs0.05MA0.16FA0.79PbI2.9Br0.1,1.73,PEABr,0.2,,,,,MeO-2PACz,0.33,,,,,,,,,1000,10,5000,30,6,160,110,25,,,,,,,,,,,,,,,0.091234,28.123,0.026064,12.447,4029,CH3,v1,
16116,20241205,29,Cs0.05MA0.16FA0.79PbI2.9Br0.1,1.73,PEABr,0.2,,,,,MeO-2PACz,0.33,,,,,,,,,1000,10,5000,30,6,160,110,25,,,,,,,,,,,,,,,0.21324,40.355,1.0176,0.51926,4029,CH4,v1,
16117,20241205,29,Cs0.05MA0.16FA0.79PbI2.9Br0.1,1.73,PEABr,0.2,,,,,MeO-2PACz,0.33,,,,,,,,,1000,10,5000,30,6,160,110,25,,,,,,,,,,,,,,,15.208,68.587,1.004,22.084,4030,CH1,v1,
16118,20241205,29,Cs0.05MA0.16FA0.79PbI2.9Br0.1,1.73,PEABr,0.2,,,,,MeO-2PACz,0.33,,,,,,,,,1000,10,5000,30,6,160,110,25,,,,,,,,,,,,,,,15.299,70.335,1.0017,21.715,4030,CH2,v1,
16119,20241205,29,Cs0.05MA0.16FA0.79PbI2.9Br0.1,1.73,PEABr,0.2,,,,,MeO-2PACz,0.33,,,,,,,,,1000,10,5000,30,6,160,110,25,,,,,,,,,,,,,,,15.836,69.737,1.0102,22.479,4030,CH3,v1,
16120,20241205,29,Cs0.05MA0.16FA0.79PbI2.9Br0.1,1.73,PEABr,0.2,,,,,MeO-2PACz,0.33,,,,,,,,,1000,10,5000,30,6,160,110,25,,,,,,,,,,,,,,,0.0,0.0,-0.098694,-0.14555,4030,CH4,v1,
16121,20241205,29,Cs0.05MA0.16FA0.79PbI2.9Br0.1,1.73,PEABr,0.2,,,,,MeO-2PACz,0.33,,,,,,,,,1000,10,5000,30,6,160,110,25,,,,,,,,,,,,,,,14.444,69.607,0.99224,20.913,4031,CH1,v1,
16122,20241205,29,Cs0.05MA0.16FA0.79PbI2.9Br0.1,1.73,PEABr,0.2,,,,,MeO-2PACz,0.33,,,,,,,,,1000,10,5000,30,6,160,110,25,,,,,,,,,,,,,,,0.0,0.0,0.003545,5.943,4031,CH2,v1,
16123,20241205,29,Cs0.05MA0.16FA0.79PbI2.9Br0.1,1.73,PEABr,0.2,,,,,MeO-2PACz,0.33,,,,,,,,,1000,10,5000,30,6,160,110,25,,,,,,,,,,,,,,,14.504,67.743,0.99951,21.42,4031,CH3,v1,
16124,20241205,29,Cs0.05MA0.16FA0.79PbI2.9Br0.1,1.73,PEABr,0.2,,,,,MeO-2PACz,0.33,,,,,,,,,1000,10,5000,30,6,160,110,25,,,,,,,,,,,,,,,0.0,0.0,0.86277,3.81e-06,4031,CH4,v1,
16125,20241205,29,Cs0.05MA0.16FA0.79PbI2.9Br0.1,1.73,PEABr,0.2,,,,,MeO-2PACz,0.33,,,,,,,,,1000,10,5000,30,6,160,110,25,,,,,,,,,,,,,,,14.668,68.549,1.0257,20.862,4032,CH1,v1,
16126,20241205,29,Cs0.05MA0.16FA0.79PbI2.9Br0.1,1.73,PEABr,0.2,,,,,MeO-2PACz,0.33,,,,,,,,,1000,10,5000,30,6,160,110,25,,,,,,,,,,,,,,,2.2482,1764.5,0.011371,11.205,4032,CH2,v1,
16127,20241205,29,Cs0.05MA0.16FA0.79PbI2.9Br0.1,1.73,PEABr,0.2,,,,,MeO-2PACz,0.33,,,,,,,,,1000,10,5000,30,6,160,110,25,,,,,,,,,,,,,,,14.04,65.065,1.034,20.868,4032,CH3,v1,
16128,20241205,29,Cs0.05MA0.16FA0.79PbI2.9Br0.1,1.73,PEABr,0.2,,,,,MeO-2PACz,0.33,,,,,,,,,1000,10,5000,30,6,160,110,25,,,,,,,,,,,,,,,13.245,60.24,1.0484,20.974,4032,CH4,v1,
16129,20241205,29,Cs0.05MA0.16FA0.79PbI2.9Br0.1,1.73,PEABr,0.2,,,,,MeO-2PACz,0.33,,,,,,,,,1000,10,5000,30,6,160,110,25,,,,,,,,,,,,,,,4.2991,881.57,0.026563,18.358,4033,CH1,v1,
16130,20241205,29,Cs0.05MA0.16FA0.79PbI2.9Br0.1,1.73,PEABr,0.2,,,,,MeO-2PACz,0.33,,,,,,,,,1000,10,5000,30,6,160,110,25,,,,,,,,,,,,,,,3.0239,1524.8,0.0137,14.476,4033,CH2,v1,
16131,20241205,29,Cs0.05MA0.16FA0.79PbI2.9Br0.1,1.73,PEABr,0.2,,,,,MeO-2PACz,0.33,,,,,,,,,1000,10,5000,30,6,160,110,25,,,,,,,,,,,,,,,0.0,0.0,0.012161,10.13,4033,CH3,v1,
16132,20241205,29,Cs0.05MA0.16FA0.79PbI2.9Br0.1,1.73,PEABr,0.2,,,,,MeO-2PACz,0.33,,,,,,,,,1000,10,5000,30,6,160,110,25,,,,,,,,,,,,,,,0.0,0.0,0.0,0.43279,4033,CH4,v1,
16133,20241205,29,Cs0.05MA0.16FA0.79PbI2.9Br0.1,1.73,PEABr,0.2,,,,,MeO-2PACz,0.33,,,,,,,,,1000,10,5000,30,6,160,110,25,,,,,,,,,,,,,,,14.035,69.911,1.0277,19.534,4034,CH1,v1,
16134,20241205,29,Cs0.05MA0.16FA0.79PbI2.9Br0.1,1.73,PEABr,0.2,,,,,MeO-2PACz,0.33,,,,,,,,,1000,10,5000,30,6,160,110,25,,,,,,,,,,,,,,,13.531,69.861,1.0225,18.943,4034,CH2,v1,
16135,20241205,29,Cs0.05MA0.16FA0.79PbI2.9Br0.1,1.73,PEABr,0.2,,,,,MeO-2PACz,0.33,,,,,,,,,1000,10,5000,30,6,160,110,25,,,,,,,,,,,,,,,13.906,69.723,1.0236,19.485,4034,CH3,v1,
16136,20241205,29,Cs0.05MA0.16FA0.79PbI2.9Br0.1,1.73,PEABr,0.2,,,,,MeO-2PACz,0.33,,,,,,,,,1000,10,5000,30,6,160,110,25,,,,,,,,,,,,,,,0.13714,1.87e+50,0.0,-0.048981,4034,CH4,v1,
16137,20241205,29,Cs0.05MA0.16FA0.79PbI2.9Br0.1,1.73,PEABr,0.2,,,,,MeO-2PACz,0.33,,,,,,,,,1000,10,5000,30,6,160,110,25,,,,,,,,,,,,,,,15.027,69.427,1.027,21.076,4035,CH1,v1,
16138,20241205,29,Cs0.05MA0.16FA0.79PbI2.9Br0.1,1.73,PEABr,0.2,,,,,MeO-2PACz,0.33,,,,,,,,,1000,10,5000,30,6,160,110,25,,,,,,,,,,,,,,,14.441,69.451,1.0225,20.336,4035,CH2,v1,
16139,20241205,29,Cs0.05MA0.16FA0.79PbI2.9Br0.1,1.73,PEABr,0.2,,,,,MeO-2PACz,0.33,,,,,,,,,1000,10,5000,30,6,160,110,25,,,,,,,,,,,,,,,13.445,63.763,1.0187,20.699,4035,CH3,v1,
16140,20241205,29,Cs0.05MA0.16FA0.79PbI2.9Br0.1,1.73,PEABr,0.2,,,,,MeO-2PACz,0.33,,,,,,,,,1000,10,5000,30,6,160,110,25,,,,,,,,,,,,,,,0.23737,4.0648,0.98762,5.9128,4035,CH4,v1,
16141,20241205,29,Cs0.05MA0.16FA0.79PbI2.9Br0.1,1.73,PEABr,0.2,,,,,MeO-2PACz,0.33,,,,,,,,,1000,10,5000,30,6,160,110,25,,,,,,,,,,,,,,,10.117,52.986,1.0268,18.595,4036,CH1,v1,
16142,20241205,29,Cs0.05MA0.16FA0.79PbI2.9Br0.1,1.73,PEABr,0.2,,,,,MeO-2PACz,0.33,,,,,,,,,1000,10,5000,30,6,160,110,25,,,,,,,,,,,,,,,11.554,59.939,1.0338,18.646,4036,CH2,v1,
16143,20241205,29,Cs0.05MA0.16FA0.79PbI2.9Br0.1,1.73,PEABr,0.2,,,,,MeO-2PACz,0.33,,,,,,,,,1000,10,5000,30,6,160,110,25,,,,,,,,,,,,,,,12.341,61.429,1.0415,19.29,4036,CH3,v1,
16144,20241205,29,Cs0.05MA0.16FA0.79PbI2.9Br0.1,1.73,PEABr,0.2,,,,,MeO-2PACz,0.33,,,,,,,,,1000,10,5000,30,6,160,110,25,,,,,,,,,,,,,,,0.0,0.0,0.0,0.20174,4036,CH4,v1,
16145,20241205,29,Cs0.05MA0.16FA0.79PbI2.9Br0.1,1.73,PEABr,1.0,,,,,MeO-2PACz,0.33,,,,,,,,,1000,10,5000,30,6,160,110,25,,,,,,,,,,,,,,,0.0,0.0,0.02403,13.822,4037,CH1,v1,
16146,20241205,29,Cs0.05MA0.16FA0.79PbI2.9Br0.1,1.73,PEABr,1.0,,,,,MeO-2PACz,0.33,,,,,,,,,1000,10,5000,30,6,160,110,25,,,,,,,,,,,,,,,0.59812,43.939,0.084114,16.184,4037,CH2,v1,
16147,20241205,29,Cs0.05MA0.16FA0.79PbI2.9Br0.1,1.73,PEABr,1.0,,,,,MeO-2PACz,0.33,,,,,,,,,1000,10,5000,30,6,160,110,25,,,,,,,,,,,,,,,0.72724,34.824,0.12182,17.143,4037,CH3,v1,
16148,20241205,29,Cs0.05MA0.16FA0.79PbI2.9Br0.1,1.73,PEABr,1.0,,,,,MeO-2PACz,0.33,,,,,,,,,1000,10,5000,30,6,160,110,25,,,,,,,,,,,,,,,0.0,0.0,0.079645,0.58283,4037,CH4,v1,
16149,20241205,29,Cs0.05MA0.16FA0.79PbI2.9Br0.1,1.73,PEABr,1.0,,,,,MeO-2PACz,0.33,,,,,,,,,1000,10,5000,30,6,160,110,25,,,,,,,,,,,,,,,0.13766,213.75,0.006727,9.5734,4038,CH1,v1,
16150,20241205,29,Cs0.05MA0.16FA0.79PbI2.9Br0.1,1.73,PEABr,1.0,,,,,MeO-2PACz,0.33,,,,,,,,,1000,10,5000,30,6,160,110,25,,,,,,,,,,,,,,,3.0516,28.95,0.57002,18.492,4038,CH2,v1,
16151,20241205,29,Cs0.05MA0.16FA0.79PbI2.9Br0.1,1.73,PEABr,1.0,,,,,MeO-2PACz,0.33,,,,,,,,,1000,10,5000,30,6,160,110,25,,,,,,,,,,,,,,,2.9133,28.703,0.53804,18.864,4038,CH3,v1,
16152,20241205,29,Cs0.05MA0.16FA0.79PbI2.9Br0.1,1.73,PEABr,1.0,,,,,MeO-2PACz,0.33,,,,,,,,,1000,10,5000,30,6,160,110,25,,,,,,,,,,,,,,,0.0,0.0,0.0,0.037991,4038,CH4,v1,
16153,20241205,29,Cs0.05MA0.16FA0.79PbI2.9Br0.1,1.73,PEABr,1.0,,,,,MeO-2PACz,0.33,,,,,,,,,1000,10,5000,30,6,160,110,25,,,,,,,,,,,,,,,10.88,57.845,0.93898,20.031,4039,CH1,v1,
16154,20241205,29,Cs0.05MA0.16FA0.79PbI2.9Br0.1,1.73,PEABr,1.0,,,,,MeO-2PACz,0.33,,,,,,,,,1000,10,5000,30,6,160,110,25,,,,,,,,,,,,,,,11.137,63.208,0.93435,18.857,4039,CH2,v1,
16155,20241205,29,Cs0.05MA0.16FA0.79PbI2.9Br0.1,1.73,PEABr,1.0,,,,,MeO-2PACz,0.33,,,,,,,,,1000,10,5000,30,6,160,110,25,,,,,,,,,,,,,,,12.273,65.998,0.93321,19.926,4039,CH3,v1,
16156,20241205,29,Cs0.05MA0.16FA0.79PbI2.9Br0.1,1.73,PEABr,1.0,,,,,MeO-2PACz,0.33,,,,,,,,,1000,10,5000,30,6,160,110,25,,,,,,,,,,,,,,,2.16e-05,4.12e+50,0.0,-3.5e-06,4039,CH4,v1,
16157,20241205,29,Cs0.05MA0.16FA0.79PbI2.9Br0.1,1.73,PEABr,1.0,,,,,MeO-2PACz,0.33,,,,,,,,,1000,10,5000,30,6,160,110,25,,,,,,,,,,,,,,,13.313,65.684,0.94154,21.527,4040,CH1,v1,
16158,20241205,29,Cs0.05MA0.16FA0.79PbI2.9Br0.1,1.73,PEABr,1.0,,,,,MeO-2PACz,0.33,,,,,,,,,1000,10,5000,30,6,160,110,25,,,,,,,,,,,,,,,12.299,64.7,0.93696,20.289,4040,CH2,v1,
16159,20241205,29,Cs0.05MA0.16FA0.79PbI2.9Br0.1,1.73,PEABr,1.0,,,,,MeO-2PACz,0.33,,,,,,,,,1000,10,5000,30,6,160,110,25,,,,,,,,,,,,,,,13.222,66.539,0.93712,21.204,4040,CH3,v1,
16160,20241205,29,Cs0.05MA0.16FA0.79PbI2.9Br0.1,1.73,PEABr,1.0,,,,,MeO-2PACz,0.33,,,,,,,,,1000,10,5000,30,6,160,110,25,,,,,,,,,,,,,,,0.0,0.0,-0.091588,0.075255,4040,CH4,v1,
16161,20241205,29,Cs0.05MA0.16FA0.79PbI2.9Br0.1,1.73,PEABr,1.0,,,,,MeO-2PACz,0.33,,,,,,,,,1000,10,5000,30,6,160,110,25,,,,,,,,,,,,,,,1.3742,24.435,0.33227,16.925,4041,CH1,v1,
16162,20241205,29,Cs0.05MA0.16FA0.79PbI2.9Br0.1,1.73,PEABr,1.0,,,,,MeO-2PACz,0.33,,,,,,,,,1000,10,5000,30,6,160,110,25,,,,,,,,,,,,,,,0.0042626,0.49266,0.058151,14.879,4041,CH2,v1,
16163,20241205,29,Cs0.05MA0.16FA0.79PbI2.9Br0.1,1.73,PEABr,1.0,,,,,MeO-2PACz,0.33,,,,,,,,,1000,10,5000,30,6,160,110,25,,,,,,,,,,,,,,,0.20994,63.274,0.024519,13.532,4041,CH3,v1,
16164,20241205,29,Cs0.05MA0.16FA0.79PbI2.9Br0.1,1.73,PEABr,1.0,,,,,MeO-2PACz,0.33,,,,,,,,,1000,10,5000,30,6,160,110,25,,,,,,,,,,,,,,,0.0,0.0,-0.032051,-1.53e-07,4041,CH4,v1,
16165,20241205,29,Cs0.05MA0.16FA0.79PbI2.9Br0.1,1.73,PEABr,1.0,,,,,MeO-2PACz,0.33,,,,,,,,,1000,10,5000,30,6,160,110,25,,,,,,,,,,,,,,,0.31263,23.979,0.079123,16.478,4042,CH1,v1,
16166,20241205,29,Cs0.05MA0.16FA0.79PbI2.9Br0.1,1.73,PEABr,1.0,,,,,MeO-2PACz,0.33,,,,,,,,,1000,10,5000,30,6,160,110,25,,,,,,,,,,,,,,,10.702,58.311,0.95805,19.158,4042,CH2,v1,
16167,20241205,29,Cs0.05MA0.16FA0.79PbI2.9Br0.1,1.73,PEABr,1.0,,,,,MeO-2PACz,0.33,,,,,,,,,1000,10,5000,30,6,160,110,25,,,,,,,,,,,,,,,1.0109,26.931,0.22242,16.877,4042,CH3,v1,
16168,20241205,29,Cs0.05MA0.16FA0.79PbI2.9Br0.1,1.73,PEABr,1.0,,,,,MeO-2PACz,0.33,,,,,,,,,1000,10,5000,30,6,160,110,25,,,,,,,,,,,,,,,0.0,0.0,0.012909,6.58e-08,4042,CH4,v1,
16169,20241205,29,Cs0.05MA0.16FA0.79PbI2.9Br0.1,1.73,PEABr,1.0,,,,,MeO-2PACz,0.33,,,,,,,,,1000,10,5000,30,6,160,110,25,,,,,,,,,,,,,,,3.4019,28.827,0.63393,18.616,4043,CH1,v1,
