Repository: MI-Materials-Intelligence/Recipe-Language-Model

# Learning Layer

## Overview

In the learning layer, the formulas and parameters are encoded and then tokenised into recipes as inputs. Through atomic skills of data extraction, cleaning, and matching, these data are organised into standardised datasets, providing the basis for RLM training and iterative recipe refinement.

Key Atomic Skills:
- **Cleaning**: Preprocessing and outlier cleaning
- **Matching**: Matching data pairs based on variables
- **Extraction**: Data extraction from robotic boxes

File: seven_ai_layers_robotics/learning/data/data50764_from_db.csv (part 65 of 253)
No,date,rank,Formula PVK,Concentration PVK,Formula Additive 1,Concentration Additive 1,Formula Additive 2,Concentration Additive 2,Formula Additive 3,Concentration Additive 3,Formula SAM 1,Concentration SAM 1,Formula SAM 2,Concentration SAM 2,Formula SAM 3,Concentration SAM 3,Spin Coating Speed SAM,Spin Coating Time SAM,Annealed Temperature SAM,Annealed Time SAM,Spin Coating Speed PVK 1,Spin Coating Time PVK 1,Spin Coating Speed PVK 2,Spin Coating Time PVK 2,Antisolvent Dropping Timing,Antisolvent Volume,Annealed Temperature PVK,Annealed Time PVK,Formula Passivator 1,Concentration Passivator 1,Formula Passivator 2,Concentration Passivator 2,Formula Passivator 3,Concentration Passivator 3,Formula Passivator 4,Concentration Passivator 4,Spin Coating Speed Passivator,Spin Coating Time Passivator,Passivator Dropping Timing,Passivator Volume,Annealed Temperature Passivator,Annealed Time Passivator,PCE,FF,Voc,Jsc,Product,Channel,From,upload_time
16170,20241205,29,Cs0.05MA0.16FA0.79PbI2.9Br0.1,1.73,PEABr,1.0,,,,,MeO-2PACz,0.33,,,,,,,,,1000,10,5000,30,6,160,110,25,,,,,,,,,,,,,,,1.1709,30.618,0.2263,16.899,4043,CH2,v1,
16171,20241205,29,Cs0.05MA0.16FA0.79PbI2.9Br0.1,1.73,PEABr,1.0,,,,,MeO-2PACz,0.33,,,,,,,,,1000,10,5000,30,6,160,110,25,,,,,,,,,,,,,,,1.3629,22.754,0.33564,17.846,4043,CH3,v1,
16172,20241205,29,Cs0.05MA0.16FA0.79PbI2.9Br0.1,1.73,PEABr,1.0,,,,,MeO-2PACz,0.33,,,,,,,,,1000,10,5000,30,6,160,110,25,,,,,,,,,,,,,,,0.0,0.0,-0.062131,-1.99e-07,4043,CH4,v1,
16173,20241205,29,Cs0.05MA0.16FA0.79PbI2.9Br0.1,1.73,PEABr,1.0,,,,,MeO-2PACz,0.33,,,,,,,,,1000,10,5000,30,6,160,110,25,,,,,,,,,,,,,,,0.52204,298.84,0.01454,12.014,4044,CH1,v1,
16174,20241205,29,Cs0.05MA0.16FA0.79PbI2.9Br0.1,1.73,PEABr,1.0,,,,,MeO-2PACz,0.33,,,,,,,,,1000,10,5000,30,6,160,110,25,,,,,,,,,,,,,,,0.0,0.0,0.011624,10.145,4044,CH2,v1,
16175,20241205,29,Cs0.05MA0.16FA0.79PbI2.9Br0.1,1.73,PEABr,1.0,,,,,MeO-2PACz,0.33,,,,,,,,,1000,10,5000,30,6,160,110,25,,,,,,,,,,,,,,,0.0,0.0,0.10575,13.835,4044,CH3,v1,
16176,20241205,29,Cs0.05MA0.16FA0.79PbI2.9Br0.1,1.73,PEABr,1.0,,,,,MeO-2PACz,0.33,,,,,,,,,1000,10,5000,30,6,160,110,25,,,,,,,,,,,,,,,2e-10,2.93e+46,0.0,-5.01e-07,4044,CH4,v1,
16177,20241205,29,Cs0.05MA0.16FA0.79PbI2.9Br0.1,1.73,PEABr,2.0,,,,,MeO-2PACz,0.33,,,,,,,,,1000,10,5000,30,6,160,110,25,,,,,,,,,,,,,,,3.1614,36.858,0.93763,9.1477,4045,CH1,v1,
16178,20241205,29,Cs0.05MA0.16FA0.79PbI2.9Br0.1,1.73,PEABr,2.0,,,,,MeO-2PACz,0.33,,,,,,,,,1000,10,5000,30,6,160,110,25,,,,,,,,,,,,,,,0.052669,33.778,0.023529,6.6271,4045,CH2,v1,
16179,20241205,29,Cs0.05MA0.16FA0.79PbI2.9Br0.1,1.73,PEABr,2.0,,,,,MeO-2PACz,0.33,,,,,,,,,1000,10,5000,30,6,160,110,25,,,,,,,,,,,,,,,5.8129,53.156,0.98904,11.057,4045,CH3,v1,
16180,20241205,29,Cs0.05MA0.16FA0.79PbI2.9Br0.1,1.73,PEABr,2.0,,,,,MeO-2PACz,0.33,,,,,,,,,1000,10,5000,30,6,160,110,25,,,,,,,,,,,,,,,4.11e-07,29.794,0.41313,3.34e-06,4045,CH4,v1,
16181,20241205,29,Cs0.05MA0.16FA0.79PbI2.9Br0.1,1.73,PEABr,2.0,,,,,MeO-2PACz,0.33,,,,,,,,,1000,10,5000,30,6,160,110,25,,,,,,,,,,,,,,,0.0,0.0,0.041695,10.273,4046,CH1,v1,
16182,20241205,29,Cs0.05MA0.16FA0.79PbI2.9Br0.1,1.73,PEABr,2.0,,,,,MeO-2PACz,0.33,,,,,,,,,1000,10,5000,30,6,160,110,25,,,,,,,,,,,,,,,1.9522,414.46,0.062105,7.5842,4046,CH2,v1,
16183,20241205,29,Cs0.05MA0.16FA0.79PbI2.9Br0.1,1.73,PEABr,2.0,,,,,MeO-2PACz,0.33,,,,,,,,,1000,10,5000,30,6,160,110,25,,,,,,,,,,,,,,,1.5216,11292.0,0.003456,3.8991,4046,CH3,v1,
16184,20241205,29,Cs0.05MA0.16FA0.79PbI2.9Br0.1,1.73,PEABr,2.0,,,,,MeO-2PACz,0.33,,,,,,,,,1000,10,5000,30,6,160,110,25,,,,,,,,,,,,,,,0.0,0.0,0.0,-5.67e-07,4046,CH4,v1,
16185,20241205,29,Cs0.05MA0.16FA0.79PbI2.9Br0.1,1.73,PEABr,2.0,,,,,MeO-2PACz,0.33,,,,,,,,,1000,10,5000,30,6,160,110,25,,,,,,,,,,,,,,,1.3214,29.059,0.58473,7.7766,4047,CH1,v1,
16186,20241205,29,Cs0.05MA0.16FA0.79PbI2.9Br0.1,1.73,PEABr,2.0,,,,,MeO-2PACz,0.33,,,,,,,,,1000,10,5000,30,6,160,110,25,,,,,,,,,,,,,,,15.36,1.28e+50,0.0,8.0161,4047,CH2,v1,
16187,20241205,29,Cs0.05MA0.16FA0.79PbI2.9Br0.1,1.73,PEABr,2.0,,,,,MeO-2PACz,0.33,,,,,,,,,1000,10,5000,30,6,160,110,25,,,,,,,,,,,,,,,3.381,38.882,0.94173,9.2337,4047,CH3,v1,
16188,20241205,29,Cs0.05MA0.16FA0.79PbI2.9Br0.1,1.73,PEABr,2.0,,,,,MeO-2PACz,0.33,,,,,,,,,1000,10,5000,30,6,160,110,25,,,,,,,,,,,,,,,6.3e-08,50.728,0.13342,9.32e-07,4047,CH4,v1,
16189,20241205,29,Cs0.05MA0.16FA0.79PbI2.9Br0.1,1.73,PEABr,2.0,,,,,MeO-2PACz,0.33,,,,,,,,,1000,10,5000,30,6,160,110,25,,,,,,,,,,,,,,,0.015773,14.107,0.018441,6.0632,4048,CH1,v1,
16190,20241205,29,Cs0.05MA0.16FA0.79PbI2.9Br0.1,1.73,PEABr,2.0,,,,,MeO-2PACz,0.33,,,,,,,,,1000,10,5000,30,6,160,110,25,,,,,,,,,,,,,,,1.0283,28.937,0.49579,7.1676,4048,CH2,v1,
16191,20241205,29,Cs0.05MA0.16FA0.79PbI2.9Br0.1,1.73,PEABr,2.0,,,,,MeO-2PACz,0.33,,,,,,,,,1000,10,5000,30,6,160,110,25,,,,,,,,,,,,,,,0.48979,24.742,0.27167,7.2869,4048,CH3,v1,
16192,20241205,29,Cs0.05MA0.16FA0.79PbI2.9Br0.1,1.73,PEABr,2.0,,,,,MeO-2PACz,0.33,,,,,,,,,1000,10,5000,30,6,160,110,25,,,,,,,,,,,,,,,5.5e-08,3.83e+48,0.0,-9.58e-07,4048,CH4,v1,
16193,20241205,29,Cs0.05MA0.16FA0.79PbI2.9Br0.1,1.73,PEABr,2.0,,,,,MeO-2PACz,0.33,,,,,,,,,1000,10,5000,30,6,160,110,25,,,,,,,,,,,,,,,13.745,67.449,0.98955,20.594,4049,CH1,v1,
16194,20241205,29,Cs0.05MA0.16FA0.79PbI2.9Br0.1,1.73,PEABr,2.0,,,,,MeO-2PACz,0.33,,,,,,,,,1000,10,5000,30,6,160,110,25,,,,,,,,,,,,,,,13.524,68.054,0.98956,20.082,4049,CH2,v1,
16195,20241205,29,Cs0.05MA0.16FA0.79PbI2.9Br0.1,1.73,PEABr,2.0,,,,,MeO-2PACz,0.33,,,,,,,,,1000,10,5000,30,6,160,110,25,,,,,,,,,,,,,,,11.187,1.85e+52,0.0,-0.040358,4049,CH3,v1,
16196,20241205,29,Cs0.05MA0.16FA0.79PbI2.9Br0.1,1.73,PEABr,2.0,,,,,MeO-2PACz,0.33,,,,,,,,,1000,10,5000,30,6,160,110,25,,,,,,,,,,,,,,,8.3e-07,49.348,0.36913,4.56e-06,4049,CH4,v1,
16197,20241205,29,Cs0.05MA0.16FA0.79PbI2.9Br0.1,1.73,PEABr,2.0,,,,,MeO-2PACz,0.33,,,,,,,,,1000,10,5000,30,6,160,110,25,,,,,,,,,,,,,,,14.408,67.311,0.99414,21.532,4050,CH1,v1,
16198,20241205,29,Cs0.05MA0.16FA0.79PbI2.9Br0.1,1.73,PEABr,2.0,,,,,MeO-2PACz,0.33,,,,,,,,,1000,10,5000,30,6,160,110,25,,,,,,,,,,,,,,,14.411,68.381,0.99284,21.227,4050,CH2,v1,
16199,20241205,29,Cs0.05MA0.16FA0.79PbI2.9Br0.1,1.73,PEABr,2.0,,,,,MeO-2PACz,0.33,,,,,,,,,1000,10,5000,30,6,160,110,25,,,,,,,,,,,,,,,14.034,64.8,0.99745,21.713,4050,CH3,v1,
16200,20241205,29,Cs0.05MA0.16FA0.79PbI2.9Br0.1,1.73,PEABr,2.0,,,,,MeO-2PACz,0.33,,,,,,,,,1000,10,5000,30,6,160,110,25,,,,,,,,,,,,,,,9.11e-07,26.61,0.63478,5.39e-06,4050,CH4,v1,
16201,20241205,29,Cs0.05MA0.16FA0.79PbI2.9Br0.1,1.73,PEABr,2.0,,,,,MeO-2PACz,0.33,,,,,,,,,1000,10,5000,30,6,160,110,25,,,,,,,,,,,,,,,13.566,67.332,0.98406,20.474,4051,CH1,v1,
16202,20241205,29,Cs0.05MA0.16FA0.79PbI2.9Br0.1,1.73,PEABr,2.0,,,,,MeO-2PACz,0.33,,,,,,,,,1000,10,5000,30,6,160,110,25,,,,,,,,,,,,,,,0.0,0.0,0.017919,14.026,4051,CH2,v1,
16203,20241205,29,Cs0.05MA0.16FA0.79PbI2.9Br0.1,1.73,PEABr,2.0,,,,,MeO-2PACz,0.33,,,,,,,,,1000,10,5000,30,6,160,110,25,,,,,,,,,,,,,,,14.15,67.989,0.9926,20.968,4051,CH3,v1,
16204,20241205,29,Cs0.05MA0.16FA0.79PbI2.9Br0.1,1.73,PEABr,2.0,,,,,MeO-2PACz,0.33,,,,,,,,,1000,10,5000,30,6,160,110,25,,,,,,,,,,,,,,,8.45e-07,26.505,0.6199,5.15e-06,4051,CH4,v1,
16205,20241205,29,Cs0.05MA0.16FA0.79PbI2.9Br0.1,1.73,PEABr,2.0,,,,,MeO-2PACz,0.33,,,,,,,,,1000,10,5000,30,6,160,110,25,,,,,,,,,,,,,,,13.09,63.806,1.0048,20.417,4052,CH1,v1,
16206,20241205,29,Cs0.05MA0.16FA0.79PbI2.9Br0.1,1.73,PEABr,2.0,,,,,MeO-2PACz,0.33,,,,,,,,,1000,10,5000,30,6,160,110,25,,,,,,,,,,,,,,,0.0,0.0,0.023942,13.857,4052,CH2,v1,
16207,20241205,29,Cs0.05MA0.16FA0.79PbI2.9Br0.1,1.73,PEABr,2.0,,,,,MeO-2PACz,0.33,,,,,,,,,1000,10,5000,30,6,160,110,25,,,,,,,,,,,,,,,12.566,63.353,1.0076,19.684,4052,CH3,v1,
16208,20241205,29,Cs0.05MA0.16FA0.79PbI2.9Br0.1,1.73,PEABr,2.0,,,,,MeO-2PACz,0.33,,,,,,,,,1000,10,5000,30,6,160,110,25,,,,,,,,,,,,,,,8.82e-07,26.539,0.64864,5.13e-06,4052,CH4,v1,
16209,20241205,29,Cs0.05MA0.16FA0.79PbI2.9Br0.1,1.73,PEABr,4.0,,,,,MeO-2PACz,0.33,,,,,,,,,1000,10,5000,30,6,160,110,25,,,,,,,,,,,,,,,2.3127,9.9614,1.0121,22.939,4053,CH1,v1,
16210,20241205,29,Cs0.05MA0.16FA0.79PbI2.9Br0.1,1.73,PEABr,4.0,,,,,MeO-2PACz,0.33,,,,,,,,,1000,10,5000,30,6,160,110,25,,,,,,,,,,,,,,,0.52331,66.522,0.043542,18.067,4053,CH2,v1,
16211,20241205,29,Cs0.05MA0.16FA0.79PbI2.9Br0.1,1.73,PEABr,4.0,,,,,MeO-2PACz,0.33,,,,,,,,,1000,10,5000,30,6,160,110,25,,,,,,,,,,,,,,,0.0,0.0,0.037199,15.754,4053,CH3,v1,
16212,20241205,29,Cs0.05MA0.16FA0.79PbI2.9Br0.1,1.73,PEABr,4.0,,,,,MeO-2PACz,0.33,,,,,,,,,1000,10,5000,30,6,160,110,25,,,,,,,,,,,,,,,0.10996,5.72e+48,0.0,1.2826,4053,CH4,v1,
16213,20241205,29,Cs0.05MA0.16FA0.79PbI2.9Br0.1,1.73,PEABr,4.0,,,,,MeO-2PACz,0.33,,,,,,,,,1000,10,5000,30,6,160,110,25,,,,,,,,,,,,,,,13.53,68.384,1.0278,19.251,4054,CH1,v1,
16214,20241205,29,Cs0.05MA0.16FA0.79PbI2.9Br0.1,1.73,PEABr,4.0,,,,,MeO-2PACz,0.33,,,,,,,,,1000,10,5000,30,6,160,110,25,,,,,,,,,,,,,,,13.13,68.477,1.0255,18.696,4054,CH2,v1,
16215,20241205,29,Cs0.05MA0.16FA0.79PbI2.9Br0.1,1.73,PEABr,4.0,,,,,MeO-2PACz,0.33,,,,,,,,,1000,10,5000,30,6,160,110,25,,,,,,,,,,,,,,,13.569,68.394,1.0293,19.275,4054,CH3,v1,
16216,20241205,29,Cs0.05MA0.16FA0.79PbI2.9Br0.1,1.73,PEABr,4.0,,,,,MeO-2PACz,0.33,,,,,,,,,1000,10,5000,30,6,160,110,25,,,,,,,,,,,,,,,0.0,0.0,0.0,3.6125,4054,CH4,v1,
16217,20241205,29,Cs0.05MA0.16FA0.79PbI2.9Br0.1,1.73,PEABr,4.0,,,,,MeO-2PACz,0.33,,,,,,,,,1000,10,5000,30,6,160,110,25,,,,,,,,,,,,,,,13.718,64.482,1.0191,20.876,4055,CH1,v1,
16218,20241205,29,Cs0.05MA0.16FA0.79PbI2.9Br0.1,1.73,PEABr,4.0,,,,,MeO-2PACz,0.33,,,,,,,,,1000,10,5000,30,6,160,110,25,,,,,,,,,,,,,,,13.982,68.06,1.0202,20.135,4055,CH2,v1,
16219,20241205,29,Cs0.05MA0.16FA0.79PbI2.9Br0.1,1.73,PEABr,4.0,,,,,MeO-2PACz,0.33,,,,,,,,,1000,10,5000,30,6,160,110,25,,,,,,,,,,,,,,,13.93,66.878,1.0224,20.373,4055,CH3,v1,
16220,20241205,29,Cs0.05MA0.16FA0.79PbI2.9Br0.1,1.73,PEABr,4.0,,,,,MeO-2PACz,0.33,,,,,,,,,1000,10,5000,30,6,160,110,25,,,,,,,,,,,,,,,9.63e-07,26.534,0.62938,5.77e-06,4055,CH4,v1,
16221,20241205,29,Cs0.05MA0.16FA0.79PbI2.9Br0.1,1.73,PEABr,4.0,,,,,MeO-2PACz,0.33,,,,,,,,,1000,10,5000,30,6,160,110,25,,,,,,,,,,,,,,,9.1732,51.114,1.0201,17.593,4056,CH1,v1,
16222,20241205,29,Cs0.05MA0.16FA0.79PbI2.9Br0.1,1.73,PEABr,4.0,,,,,MeO-2PACz,0.33,,,,,,,,,1000,10,5000,30,6,160,110,25,,,,,,,,,,,,,,,10.744,59.132,1.0268,17.696,4056,CH2,v1,
16223,20241205,29,Cs0.05MA0.16FA0.79PbI2.9Br0.1,1.73,PEABr,4.0,,,,,MeO-2PACz,0.33,,,,,,,,,1000,10,5000,30,6,160,110,25,,,,,,,,,,,,,,,11.513,61.077,1.0358,18.2,4056,CH3,v1,
16224,20241205,29,Cs0.05MA0.16FA0.79PbI2.9Br0.1,1.73,PEABr,4.0,,,,,MeO-2PACz,0.33,,,,,,,,,1000,10,5000,30,6,160,110,25,,,,,,,,,,,,,,,1.03e-06,24.593,0.65824,6.38e-06,4056,CH4,v1,
16225,20241205,29,Cs0.05MA0.16FA0.79PbI2.9Br0.1,1.73,PEABr,4.0,,,,,MeO-2PACz,0.33,,,,,,,,,1000,10,5000,30,6,160,110,25,,,,,,,,,,,,,,,0.0,0.0,0.19709,11.371,4057,CH1,v1,
16226,20241205,29,Cs0.05MA0.16FA0.79PbI2.9Br0.1,1.73,PEABr,4.0,,,,,MeO-2PACz,0.33,,,,,,,,,1000,10,5000,30,6,160,110,25,,,,,,,,,,,,,,,6.3481,41.279,0.90199,17.049,4057,CH2,v1,
16227,20241205,29,Cs0.05MA0.16FA0.79PbI2.9Br0.1,1.73,PEABr,4.0,,,,,MeO-2PACz,0.33,,,,,,,,,1000,10,5000,30,6,160,110,25,,,,,,,,,,,,,,,4.8871,33.352,0.85383,17.162,4057,CH3,v1,
16228,20241205,29,Cs0.05MA0.16FA0.79PbI2.9Br0.1,1.73,PEABr,4.0,,,,,MeO-2PACz,0.33,,,,,,,,,1000,10,5000,30,6,160,110,25,,,,,,,,,,,,,,,0.0,0.0,0.0,0.77209,4057,CH4,v1,
16229,20241205,29,Cs0.05MA0.16FA0.79PbI2.9Br0.1,1.73,PEABr,4.0,,,,,MeO-2PACz,0.33,,,,,,,,,1000,10,5000,30,6,160,110,25,,,,,,,,,,,,,,,0.0,0.0,0.029589,15.071,4058,CH1,v1,
16230,20241205,29,Cs0.05MA0.16FA0.79PbI2.9Br0.1,1.73,PEABr,4.0,,,,,MeO-2PACz,0.33,,,,,,,,,1000,10,5000,30,6,160,110,25,,,,,,,,,,,,,,,8.9179,50.894,0.94312,18.579,4058,CH2,v1,
16231,20241205,29,Cs0.05MA0.16FA0.79PbI2.9Br0.1,1.73,PEABr,4.0,,,,,MeO-2PACz,0.33,,,,,,,,,1000,10,5000,30,6,160,110,25,,,,,,,,,,,,,,,10.08,55.874,0.96188,18.756,4058,CH3,v1,
16232,20241205,29,Cs0.05MA0.16FA0.79PbI2.9Br0.1,1.73,PEABr,4.0,,,,,MeO-2PACz,0.33,,,,,,,,,1000,10,5000,30,6,160,110,25,,,,,,,,,,,,,,,0.0,0.0,0.0,4.7186,4058,CH4,v1,
16233,20241205,29,Cs0.05MA0.16FA0.79PbI2.9Br0.1,1.73,PEABr,4.0,,,,,MeO-2PACz,0.33,,,,,,,,,1000,10,5000,30,6,160,110,25,,,,,,,,,,,,,,,11.391,62.673,0.9319,19.504,4059,CH1,v1,
16234,20241205,29,Cs0.05MA0.16FA0.79PbI2.9Br0.1,1.73,PEABr,4.0,,,,,MeO-2PACz,0.33,,,,,,,,,1000,10,5000,30,6,160,110,25,,,,,,,,,,,,,,,9.9083,60.394,0.92583,17.721,4059,CH2,v1,
16235,20241205,29,Cs0.05MA0.16FA0.79PbI2.9Br0.1,1.73,PEABr,4.0,,,,,MeO-2PACz,0.33,,,,,,,,,1000,10,5000,30,6,160,110,25,,,,,,,,,,,,,,,11.445,63.803,0.9257,19.377,4059,CH3,v1,
16236,20241205,29,Cs0.05MA0.16FA0.79PbI2.9Br0.1,1.73,PEABr,4.0,,,,,MeO-2PACz,0.33,,,,,,,,,1000,10,5000,30,6,160,110,25,,,,,,,,,,,,,,,0.0,0.0,0.0,-0.0018154,4059,CH4,v1,
16237,20241205,29,Cs0.05MA0.16FA0.79PbI2.9Br0.1,1.73,PEABr,4.0,,,,,MeO-2PACz,0.33,,,,,,,,,1000,10,5000,30,6,160,110,25,,,,,,,,,,,,,,,12.455,63.949,0.93056,20.93,4060,CH1,v1,
16238,20241205,29,Cs0.05MA0.16FA0.79PbI2.9Br0.1,1.73,PEABr,4.0,,,,,MeO-2PACz,0.33,,,,,,,,,1000,10,5000,30,6,160,110,25,,,,,,,,,,,,,,,10.962,61.957,0.92753,19.076,4060,CH2,v1,
16239,20241205,29,Cs0.05MA0.16FA0.79PbI2.9Br0.1,1.73,PEABr,4.0,,,,,MeO-2PACz,0.33,,,,,,,,,1000,10,5000,30,6,160,110,25,,,,,,,,,,,,,,,12.157,63.397,0.93211,20.573,4060,CH3,v1,
16240,20241205,29,Cs0.05MA0.16FA0.79PbI2.9Br0.1,1.73,PEABr,4.0,,,,,MeO-2PACz,0.33,,,,,,,,,1000,10,5000,30,6,160,110,25,,,,,,,,,,,,,,,0.32564,27.628,0.66346,1.7765,4060,CH4,v1,
16241,20241205,29,Cs0.05MA0.16FA0.79PbI2.9Br0.1,1.73,PEABr,8.0,,,,,MeO-2PACz,0.33,,,,,,,,,1000,10,5000,30,6,160,110,25,,,,,,,,,,,,,,,10.457,58.001,0.97457,18.499,4061,CH1,v1,
16242,20241205,29,Cs0.05MA0.16FA0.79PbI2.9Br0.1,1.73,PEABr,8.0,,,,,MeO-2PACz,0.33,,,,,,,,,1000,10,5000,30,6,160,110,25,,,,,,,,,,,,,,,3.7832,30.107,0.75525,16.638,4061,CH2,v1,
16243,20241205,29,Cs0.05MA0.16FA0.79PbI2.9Br0.1,1.73,PEABr,8.0,,,,,MeO-2PACz,0.33,,,,,,,,,1000,10,5000,30,6,160,110,25,,,,,,,,,,,,,,,2.8845,28.591,0.62089,16.249,4061,CH3,v1,
16244,20241205,29,Cs0.05MA0.16FA0.79PbI2.9Br0.1,1.73,PEABr,8.0,,,,,MeO-2PACz,0.33,,,,,,,,,1000,10,5000,30,6,160,110,25,,,,,,,,,,,,,,,0.0,0.0,-0.081295,6.36e-06,4061,CH4,v1,
16245,20241205,29,Cs0.05MA0.16FA0.79PbI2.9Br0.1,1.73,PEABr,8.0,,,,,MeO-2PACz,0.33,,,,,,,,,1000,10,5000,30,6,160,110,25,,,,,,,,,,,,,,,3.8247,30.491,0.72084,17.402,4062,CH1,v1,
16246,20241205,29,Cs0.05MA0.16FA0.79PbI2.9Br0.1,1.73,PEABr,8.0,,,,,MeO-2PACz,0.33,,,,,,,,,1000,10,5000,30,6,160,110,25,,,,,,,,,,,,,,,10.246,58.422,0.97412,18.004,4062,CH2,v1,
16247,20241205,29,Cs0.05MA0.16FA0.79PbI2.9Br0.1,1.73,PEABr,8.0,,,,,MeO-2PACz,0.33,,,,,,,,,1000,10,5000,30,6,160,110,25,,,,,,,,,,,,,,,5.8071,37.138,0.91781,17.037,4062,CH3,v1,
16248,20241205,29,Cs0.05MA0.16FA0.79PbI2.9Br0.1,1.73,PEABr,8.0,,,,,MeO-2PACz,0.33,,,,,,,,,1000,10,5000,30,6,160,110,25,,,,,,,,,,,,,,,0.0061979,3.08e+47,0.0,1.3433,4062,CH4,v1,
16249,20241205,29,Cs0.05MA0.16FA0.79PbI2.9Br0.1,1.73,PEABr,8.0,,,,,MeO-2PACz,0.33,,,,,,,,,1000,10,5000,30,6,160,110,25,,,,,,,,,,,,,,,11.309,58.997,0.97948,19.57,4063,CH1,v1,
16250,20241205,29,Cs0.05MA0.16FA0.79PbI2.9Br0.1,1.73,PEABr,8.0,,,,,MeO-2PACz,0.33,,,,,,,,,1000,10,5000,30,6,160,110,25,,,,,,,,,,,,,,,8.851,51.135,0.96745,17.892,4063,CH2,v1,
16251,20241205,29,Cs0.05MA0.16FA0.79PbI2.9Br0.1,1.73,PEABr,8.0,,,,,MeO-2PACz,0.33,,,,,,,,,1000,10,5000,30,6,160,110,25,,,,,,,,,,,,,,,9.8965,55.022,0.97949,18.363,4063,CH3,v1,
16252,20241205,29,Cs0.05MA0.16FA0.79PbI2.9Br0.1,1.73,PEABr,8.0,,,,,MeO-2PACz,0.33,,,,,,,,,1000,10,5000,30,6,160,110,25,,,,,,,,,,,,,,,0.0,0.0,0.0,-0.01955,4063,CH4,v1,
16253,20241205,29,Cs0.05MA0.16FA0.79PbI2.9Br0.1,1.73,PEABr,8.0,,,,,MeO-2PACz,0.33,,,,,,,,,1000,10,5000,30,6,160,110,25,,,,,,,,,,,,,,,0.0,0.0,0.025852,11.386,4064,CH1,v1,
16254,20241205,29,Cs0.05MA0.16FA0.79PbI2.9Br0.1,1.73,PEABr,8.0,,,,,MeO-2PACz,0.33,,,,,,,,,1000,10,5000,30,6,160,110,25,,,,,,,,,,,,,,,2.2096,1846.9,0.014659,8.1616,4064,CH2,v1,
16255,20241205,29,Cs0.05MA0.16FA0.79PbI2.9Br0.1,1.73,PEABr,8.0,,,,,MeO-2PACz,0.33,,,,,,,,,1000,10,5000,30,6,160,110,25,,,,,,,,,,,,,,,7.1775,47.26,0.97328,15.604,4064,CH3,v1,
16256,20241205,29,Cs0.05MA0.16FA0.79PbI2.9Br0.1,1.73,PEABr,8.0,,,,,MeO-2PACz,0.33,,,,,,,,,1000,10,5000,30,6,160,110,25,,,,,,,,,,,,,,,0.0,0.0,0.0,3.0916,4064,CH4,v1,
16257,20241205,29,Cs0.05MA0.16FA0.79PbI2.9Br0.1,1.73,PEABr,8.0,,,,,MeO-2PACz,0.33,,,,,,,,,1000,10,5000,30,6,160,110,25,,,,,,,,,,,,,,,5.2932,52.536,0.98641,10.214,4065,CH1,v1,
16258,20241205,29,Cs0.05MA0.16FA0.79PbI2.9Br0.1,1.73,PEABr,8.0,,,,,MeO-2PACz,0.33,,,,,,,,,1000,10,5000,30,6,160,110,25,,,,,,,,,,,,,,,4.5916,656.36,0.085292,8.2018,4065,CH2,v1,
16259,20241205,29,Cs0.05MA0.16FA0.79PbI2.9Br0.1,1.73,PEABr,8.0,,,,,MeO-2PACz,0.33,,,,,,,,,1000,10,5000,30,6,160,110,25,,,,,,,,,,,,,,,5.4013,58.026,0.98856,9.4163,4065,CH3,v1,
16260,20241205,29,Cs0.05MA0.16FA0.79PbI2.9Br0.1,1.73,PEABr,8.0,,,,,MeO-2PACz,0.33,,,,,,,,,1000,10,5000,30,6,160,110,25,,,,,,,,,,,,,,,0.043434,0.75562,0.97893,5.8718,4065,CH4,v1,
16261,20241205,29,Cs0.05MA0.16FA0.79PbI2.9Br0.1,1.73,PEABr,8.0,,,,,MeO-2PACz,0.33,,,,,,,,,1000,10,5000,30,6,160,110,25,,,,,,,,,,,,,,,3.5601,38.097,0.91867,10.172,4066,CH1,v1,
16262,20241205,29,Cs0.05MA0.16FA0.79PbI2.9Br0.1,1.73,PEABr,8.0,,,,,MeO-2PACz,0.33,,,,,,,,,1000,10,5000,30,6,160,110,25,,,,,,,,,,,,,,,2.6078,37.271,0.8175,8.5588,4066,CH2,v1,
16263,20241205,29,Cs0.05MA0.16FA0.79PbI2.9Br0.1,1.73,PEABr,8.0,,,,,MeO-2PACz,0.33,,,,,,,,,1000,10,5000,30,6,160,110,25,,,,,,,,,,,,,,,0.0,0.0,0.012222,5.5941,4066,CH3,v1,
16264,20241205,29,Cs0.05MA0.16FA0.79PbI2.9Br0.1,1.73,PEABr,8.0,,,,,MeO-2PACz,0.33,,,,,,,,,1000,10,5000,30,6,160,110,25,,,,,,,,,,,,,,,0.0,0.0,-0.04527,-8.45e-07,4066,CH4,v1,
16265,20241205,29,Cs0.05MA0.16FA0.79PbI2.9Br0.1,1.73,PEABr,8.0,,,,,MeO-2PACz,0.33,,,,,,,,,1000,10,5000,30,6,160,110,25,,,,,,,,,,,,,,,3.8183,41.866,0.96139,9.4866,4067,CH1,v1,
16266,20241205,29,Cs0.05MA0.16FA0.79PbI2.9Br0.1,1.73,PEABr,8.0,,,,,MeO-2PACz,0.33,,,,,,,,,1000,10,5000,30,6,160,110,25,,,,,,,,,,,,,,,3.9485,47.401,0.94054,8.8567,4067,CH2,v1,
16267,20241205,29,Cs0.05MA0.16FA0.79PbI2.9Br0.1,1.73,PEABr,8.0,,,,,MeO-2PACz,0.33,,,,,,,,,1000,10,5000,30,6,160,110,25,,,,,,,,,,,,,,,0.0,0.0,-0.081219,-0.20888,4067,CH3,v1,
16268,20241205,29,Cs0.05MA0.16FA0.79PbI2.9Br0.1,1.73,PEABr,8.0,,,,,MeO-2PACz,0.33,,,,,,,,,1000,10,5000,30,6,160,110,25,,,,,,,,,,,,,,,2.3413,26.264,1.1877,7.5059,4067,CH4,v1,
16269,20241205,29,Cs0.05MA0.16FA0.79PbI2.9Br0.1,1.73,PEABr,8.0,,,,,MeO-2PACz,0.33,,,,,,,,,1000,10,5000,30,6,160,110,25,,,,,,,,,,,,,,,1.1609,28.217,0.53844,7.641,4068,CH1,v1,
16270,20241205,29,Cs0.05MA0.16FA0.79PbI2.9Br0.1,1.73,PEABr,8.0,,,,,MeO-2PACz,0.33,,,,,,,,,1000,10,5000,30,6,160,110,25,,,,,,,,,,,,,,,3.9532,51.597,0.96262,7.9591,4068,CH2,v1,
16271,20241205,29,Cs0.05MA0.16FA0.79PbI2.9Br0.1,1.73,PEABr,8.0,,,,,MeO-2PACz,0.33,,,,,,,,,1000,10,5000,30,6,160,110,25,,,,,,,,,,,,,,,4.0087,47.639,0.95989,8.7663,4068,CH3,v1,
16272,20241205,29,Cs0.05MA0.16FA0.79PbI2.9Br0.1,1.73,PEABr,8.0,,,,,MeO-2PACz,0.33,,,,,,,,,1000,10,5000,30,6,160,110,25,,,,,,,,,,,,,,,0.0,0.0,0.0,-2.21e-06,4068,CH4,v1,
16273,20241205,29,Cs0.05MA0.16FA0.79PbI2.9Br0.1,1.73,PEABr,0.2,,,,,Me-2PACz,0.33,,,,,,,,,1000,10,5000,30,6,160,110,25,,,,,,,,,,,,,,,13.183,69.234,0.99267,19.182,4069,CH1,v1,
16274,20241205,29,Cs0.05MA0.16FA0.79PbI2.9Br0.1,1.73,PEABr,0.2,,,,,Me-2PACz,0.33,,,,,,,,,1000,10,5000,30,6,160,110,25,,,,,,,,,,,,,,,0.0,0.0,0.019483,14.941,4069,CH2,v1,
16275,20241205,29,Cs0.05MA0.16FA0.79PbI2.9Br0.1,1.73,PEABr,0.2,,,,,Me-2PACz,0.33,,,,,,,,,1000,10,5000,30,6,160,110,25,,,,,,,,,,,,,,,12.616,67.184,0.98509,19.062,4069,CH3,v1,
16276,20241205,29,Cs0.05MA0.16FA0.79PbI2.9Br0.1,1.73,PEABr,0.2,,,,,Me-2PACz,0.33,,,,,,,,,1000,10,5000,30,6,160,110,25,,,,,,,,,,,,,,,0.0,0.0,0.0,-9.33e-07,4069,CH4,v1,
16277,20241205,29,Cs0.05MA0.16FA0.79PbI2.9Br0.1,1.73,PEABr,0.2,,,,,Me-2PACz,0.33,,,,,,,,,1000,10,5000,30,6,160,110,25,,,,,,,,,,,,,,,14.829,70.803,1.003,20.882,4070,CH1,v1,
16278,20241205,29,Cs0.05MA0.16FA0.79PbI2.9Br0.1,1.73,PEABr,0.2,,,,,Me-2PACz,0.33,,,,,,,,,1000,10,5000,30,6,160,110,25,,,,,,,,,,,,,,,14.481,71.038,1.0085,20.213,4070,CH2,v1,
16279,20241205,29,Cs0.05MA0.16FA0.79PbI2.9Br0.1,1.73,PEABr,0.2,,,,,Me-2PACz,0.33,,,,,,,,,1000,10,5000,30,6,160,110,25,,,,,,,,,,,,,,,15.644,73.961,1.0078,20.989,4070,CH3,v1,
16280,20241205,29,Cs0.05MA0.16FA0.79PbI2.9Br0.1,1.73,PEABr,0.2,,,,,Me-2PACz,0.33,,,,,,,,,1000,10,5000,30,6,160,110,25,,,,,,,,,,,,,,,0.0,0.0,0.47131,1.82e-06,4070,CH4,v1,
16281,20241205,29,Cs0.05MA0.16FA0.79PbI2.9Br0.1,1.73,PEABr,0.2,,,,,Me-2PACz,0.33,,,,,,,,,1000,10,5000,30,6,160,110,25,,,,,,,,,,,,,,,3.5536,385.1,0.054208,17.023,4071,CH1,v1,
16282,20241205,29,Cs0.05MA0.16FA0.79PbI2.9Br0.1,1.73,PEABr,0.2,,,,,Me-2PACz,0.33,,,,,,,,,1000,10,5000,30,6,160,110,25,,,,,,,,,,,,,,,0.0,0.0,0.22408,8.78e-08,4071,CH2,v1,
16283,20241205,29,Cs0.05MA0.16FA0.79PbI2.9Br0.1,1.73,PEABr,0.2,,,,,Me-2PACz,0.33,,,,,,,,,1000,10,5000,30,6,160,110,25,,,,,,,,,,,,,,,13.236,65.926,0.99024,20.276,4071,CH3,v1,
16284,20241205,29,Cs0.05MA0.16FA0.79PbI2.9Br0.1,1.73,PEABr,0.2,,,,,Me-2PACz,0.33,,,,,,,,,1000,10,5000,30,6,160,110,25,,,,,,,,,,,,,,,0.0,0.0,-0.076968,0.11658,4071,CH4,v1,
16285,20241205,29,Cs0.05MA0.16FA0.79PbI2.9Br0.1,1.73,PEABr,0.2,,,,,Me-2PACz,0.33,,,,,,,,,1000,10,5000,30,6,160,110,25,,,,,,,,,,,,,,,0.0,0.0,0.16309,18.152,4072,CH1,v1,
16286,20241205,29,Cs0.05MA0.16FA0.79PbI2.9Br0.1,1.73,PEABr,0.2,,,,,Me-2PACz,0.33,,,,,,,,,1000,10,5000,30,6,160,110,25,,,,,,,,,,,,,,,13.427,67.533,0.99926,19.897,4072,CH2,v1,
16287,20241205,29,Cs0.05MA0.16FA0.79PbI2.9Br0.1,1.73,PEABr,0.2,,,,,Me-2PACz,0.33,,,,,,,,,1000,10,5000,30,6,160,110,25,,,,,,,,,,,,,,,13.789,65.888,1.0034,20.858,4072,CH3,v1,
16288,20241205,29,Cs0.05MA0.16FA0.79PbI2.9Br0.1,1.73,PEABr,0.2,,,,,Me-2PACz,0.33,,,,,,,,,1000,10,5000,30,6,160,110,25,,,,,,,,,,,,,,,0.0,0.0,-0.097711,0.98357,4072,CH4,v1,
16289,20241205,29,Cs0.05MA0.16FA0.79PbI2.9Br0.1,1.73,PEABr,0.2,,,,,Me-2PACz,0.33,,,,,,,,,1000,10,5000,30,6,160,110,25,,,,,,,,,,,,,,,14.84,69.965,1.0225,20.745,4073,CH1,v1,
16290,20241205,29,Cs0.05MA0.16FA0.79PbI2.9Br0.1,1.73,PEABr,0.2,,,,,Me-2PACz,0.33,,,,,,,,,1000,10,5000,30,6,160,110,25,,,,,,,,,,,,,,,14.624,70.759,1.0262,20.139,4073,CH2,v1,
16291,20241205,29,Cs0.05MA0.16FA0.79PbI2.9Br0.1,1.73,PEABr,0.2,,,,,Me-2PACz,0.33,,,,,,,,,1000,10,5000,30,6,160,110,25,,,,,,,,,,,,,,,15.246,70.813,1.0304,20.896,4073,CH3,v1,
16292,20241205,29,Cs0.05MA0.16FA0.79PbI2.9Br0.1,1.73,PEABr,0.2,,,,,Me-2PACz,0.33,,,,,,,,,1000,10,5000,30,6,160,110,25,,,,,,,,,,,,,,,0.0010419,0.7199,1.1861,0.12203,4073,CH4,v1,
16293,20241205,29,Cs0.05MA0.16FA0.79PbI2.9Br0.1,1.73,PEABr,0.2,,,,,Me-2PACz,0.33,,,,,,,,,1000,10,5000,30,6,160,110,25,,,,,,,,,,,,,,,15.705,70.289,1.0243,21.814,4074,CH1,v1,
16294,20241205,29,Cs0.05MA0.16FA0.79PbI2.9Br0.1,1.73,PEABr,0.2,,,,,Me-2PACz,0.33,,,,,,,,,1000,10,5000,30,6,160,110,25,,,,,,,,,,,,,,,15.308,70.881,1.0275,21.019,4074,CH2,v1,
16295,20241205,29,Cs0.05MA0.16FA0.79PbI2.9Br0.1,1.73,PEABr,0.2,,,,,Me-2PACz,0.33,,,,,,,,,1000,10,5000,30,6,160,110,25,,,,,,,,,,,,,,,15.699,70.009,1.0329,21.71,4074,CH3,v1,
16296,20241205,29,Cs0.05MA0.16FA0.79PbI2.9Br0.1,1.73,PEABr,0.2,,,,,Me-2PACz,0.33,,,,,,,,,1000,10,5000,30,6,160,110,25,,,,,,,,,,,,,,,0.0,0.0,0.0,0.1535,4074,CH4,v1,
16297,20241205,29,Cs0.05MA0.16FA0.79PbI2.9Br0.1,1.73,PEABr,0.2,,,,,Me-2PACz,0.33,,,,,,,,,1000,10,5000,30,6,160,110,25,,,,,,,,,,,,,,,10.015,50.271,0.98308,20.265,4075,CH1,v1,
16298,20241205,29,Cs0.05MA0.16FA0.79PbI2.9Br0.1,1.73,PEABr,0.2,,,,,Me-2PACz,0.33,,,,,,,,,1000,10,5000,30,6,160,110,25,,,,,,,,,,,,,,,5.1978,1754.6,0.019263,15.379,4075,CH2,v1,
16299,20241205,29,Cs0.05MA0.16FA0.79PbI2.9Br0.1,1.73,PEABr,0.2,,,,,Me-2PACz,0.33,,,,,,,,,1000,10,5000,30,6,160,110,25,,,,,,,,,,,,,,,12.901,62.017,1.0157,20.481,4075,CH3,v1,
16300,20241205,29,Cs0.05MA0.16FA0.79PbI2.9Br0.1,1.73,PEABr,0.2,,,,,Me-2PACz,0.33,,,,,,,,,1000,10,5000,30,6,160,110,25,,,,,,,,,,,,,,,6.89e-05,670.18,0.11452,8.97e-05,4075,CH4,v1,
16301,20241205,29,Cs0.05MA0.16FA0.79PbI2.9Br0.1,1.73,PEABr,0.2,,,,,Me-2PACz,0.33,,,,,,,,,1000,10,5000,30,6,160,110,25,,,,,,,,,,,,,,,14.314,69.224,1.011,20.452,4076,CH1,v1,
16302,20241205,29,Cs0.05MA0.16FA0.79PbI2.9Br0.1,1.73,PEABr,0.2,,,,,Me-2PACz,0.33,,,,,,,,,1000,10,5000,30,6,160,110,25,,,,,,,,,,,,,,,13.871,69.351,1.0187,19.634,4076,CH2,v1,
16303,20241205,29,Cs0.05MA0.16FA0.79PbI2.9Br0.1,1.73,PEABr,0.2,,,,,Me-2PACz,0.33,,,,,,,,,1000,10,5000,30,6,160,110,25,,,,,,,,,,,,,,,14.267,68.852,1.0209,20.298,4076,CH3,v1,
16304,20241205,29,Cs0.05MA0.16FA0.79PbI2.9Br0.1,1.73,PEABr,0.2,,,,,Me-2PACz,0.33,,,,,,,,,1000,10,5000,30,6,160,110,25,,,,,,,,,,,,,,,0.0,0.0,0.62631,-0.33496,4076,CH4,v1,
16305,20241205,29,Cs0.05MA0.16FA0.79PbI2.9Br0.1,1.73,PEABr,1.0,,,,,Me-2PACz,0.33,,,,,,,,,1000,10,5000,30,6,160,110,25,,,,,,,,,,,,,,,1.7484,297.41,0.03848,15.277,4077,CH1,v1,
16306,20241205,29,Cs0.05MA0.16FA0.79PbI2.9Br0.1,1.73,PEABr,1.0,,,,,Me-2PACz,0.33,,,,,,,,,1000,10,5000,30,6,160,110,25,,,,,,,,,,,,,,,15.602,6.83e+49,0.0,15.228,4077,CH2,v1,
16307,20241205,29,Cs0.05MA0.16FA0.79PbI2.9Br0.1,1.73,PEABr,1.0,,,,,Me-2PACz,0.33,,,,,,,,,1000,10,5000,30,6,160,110,25,,,,,,,,,,,,,,,9.3342,50.021,0.90816,20.548,4077,CH3,v1,
16308,20241205,29,Cs0.05MA0.16FA0.79PbI2.9Br0.1,1.73,PEABr,1.0,,,,,Me-2PACz,0.33,,,,,,,,,1000,10,5000,30,6,160,110,25,,,,,,,,,,,,,,,0.0,0.0,0.0,-9.44e-07,4077,CH4,v1,
16309,20241205,29,Cs0.05MA0.16FA0.79PbI2.9Br0.1,1.73,PEABr,1.0,,,,,Me-2PACz,0.33,,,,,,,,,1000,10,5000,30,6,160,110,25,,,,,,,,,,,,,,,0.41539,71974.0,0.43593,1.3239,4078,CH1,v1,
16310,20241205,29,Cs0.05MA0.16FA0.79PbI2.9Br0.1,1.73,PEABr,1.0,,,,,Me-2PACz,0.33,,,,,,,,,1000,10,5000,30,6,160,110,25,,,,,,,,,,,,,,,20.837,4917.9,0.011181,37.894,4078,CH2,v1,
16311,20241205,29,Cs0.05MA0.16FA0.79PbI2.9Br0.1,1.73,PEABr,1.0,,,,,Me-2PACz,0.33,,,,,,,,,1000,10,5000,30,6,160,110,25,,,,,,,,,,,,,,,1.2309,24.94,0.24018,20.549,4078,CH3,v1,
16312,20241205,29,Cs0.05MA0.16FA0.79PbI2.9Br0.1,1.73,PEABr,1.0,,,,,Me-2PACz,0.33,,,,,,,,,1000,10,5000,30,6,160,110,25,,,,,,,,,,,,,,,1.27e-07,5.01e+47,0.0,1.69e-05,4078,CH4,v1,
16313,20241205,29,Cs0.05MA0.16FA0.79PbI2.9Br0.1,1.73,PEABr,1.0,,,,,Me-2PACz,0.33,,,,,,,,,1000,10,5000,30,6,160,110,25,,,,,,,,,,,,,,,2.6512,30.777,0.45704,18.848,4079,CH1,v1,
16314,20241205,29,Cs0.05MA0.16FA0.79PbI2.9Br0.1,1.73,PEABr,1.0,,,,,Me-2PACz,0.33,,,,,,,,,1000,10,5000,30,6,160,110,25,,,,,,,,,,,,,,,0.0,0.0,0.023253,14.654,4079,CH2,v1,
16315,20241205,29,Cs0.05MA0.16FA0.79PbI2.9Br0.1,1.73,PEABr,1.0,,,,,Me-2PACz,0.33,,,,,,,,,1000,10,5000,30,6,160,110,25,,,,,,,,,,,,,,,0.0,0.0,0.060519,13.657,4079,CH3,v1,
16316,20241205,29,Cs0.05MA0.16FA0.79PbI2.9Br0.1,1.73,PEABr,1.0,,,,,Me-2PACz,0.33,,,,,,,,,1000,10,5000,30,6,160,110,25,,,,,,,,,,,,,,,0.0,0.0,0.0,-1.96e-06,4079,CH4,v1,
16317,20241205,29,Cs0.05MA0.16FA0.79PbI2.9Br0.1,1.73,PEABr,1.0,,,,,Me-2PACz,0.33,,,,,,,,,1000,10,5000,30,6,160,110,25,,,,,,,,,,,,,,,12.734,65.025,0.94014,20.83,4080,CH1,v1,
16318,20241205,29,Cs0.05MA0.16FA0.79PbI2.9Br0.1,1.73,PEABr,1.0,,,,,Me-2PACz,0.33,,,,,,,,,1000,10,5000,30,6,160,110,25,,,,,,,,,,,,,,,12.334,65.273,0.93908,20.121,4080,CH2,v1,
16319,20241205,29,Cs0.05MA0.16FA0.79PbI2.9Br0.1,1.73,PEABr,1.0,,,,,Me-2PACz,0.33,,,,,,,,,1000,10,5000,30,6,160,110,25,,,,,,,,,,,,,,,12.426,63.056,0.93619,21.05,4080,CH3,v1,
16320,20241205,29,Cs0.05MA0.16FA0.79PbI2.9Br0.1,1.73,PEABr,1.0,,,,,Me-2PACz,0.33,,,,,,,,,1000,10,5000,30,6,160,110,25,,,,,,,,,,,,,,,4.38e-06,106.57,0.63497,6.47e-06,4080,CH4,v1,
16321,20241205,29,Cs0.05MA0.16FA0.79PbI2.9Br0.1,1.73,PEABr,1.0,,,,,Me-2PACz,0.33,,,,,,,,,1000,10,5000,30,6,160,110,25,,,,,,,,,,,,,,,10.08,60.568,0.96507,17.246,4081,CH1,v1,
16322,20241205,29,Cs0.05MA0.16FA0.79PbI2.9Br0.1,1.73,PEABr,1.0,,,,,Me-2PACz,0.33,,,,,,,,,1000,10,5000,30,6,160,110,25,,,,,,,,,,,,,,,0.20134,29.451,0.055305,12.361,4081,CH2,v1,
16323,20241205,29,Cs0.05MA0.16FA0.79PbI2.9Br0.1,1.73,PEABr,1.0,,,,,Me-2PACz,0.33,,,,,,,,,1000,10,5000,30,6,160,110,25,,,,,,,,,,,,,,,0.0,0.0,0.009215,6.4983,4081,CH3,v1,
16324,20241205,29,Cs0.05MA0.16FA0.79PbI2.9Br0.1,1.73,PEABr,1.0,,,,,Me-2PACz,0.33,,,,,,,,,1000,10,5000,30,6,160,110,25,,,,,,,,,,,,,,,0.0,0.0,0.052759,7.5e-06,4081,CH4,v1,
16325,20241205,29,Cs0.05MA0.16FA0.79PbI2.9Br0.1,1.73,PEABr,1.0,,,,,Me-2PACz,0.33,,,,,,,,,1000,10,5000,30,6,160,110,25,,,,,,,,,,,,,,,0.77044,27.16,0.18467,15.361,4082,CH1,v1,
16326,20241205,29,Cs0.05MA0.16FA0.79PbI2.9Br0.1,1.73,PEABr,1.0,,,,,Me-2PACz,0.33,,,,,,,,,1000,10,5000,30,6,160,110,25,,,,,,,,,,,,,,,2.0007,27.654,0.44786,16.154,4082,CH2,v1,
16327,20241205,29,Cs0.05MA0.16FA0.79PbI2.9Br0.1,1.73,PEABr,1.0,,,,,Me-2PACz,0.33,,,,,,,,,1000,10,5000,30,6,160,110,25,,,,,,,,,,,,,,,2.2262,27.943,0.47099,16.915,4082,CH3,v1,
16328,20241205,29,Cs0.05MA0.16FA0.79PbI2.9Br0.1,1.73,PEABr,1.0,,,,,Me-2PACz,0.33,,,,,,,,,1000,10,5000,30,6,160,110,25,,,,,,,,,,,,,,,0.0,0.0,-0.059465,-3.09e-07,4082,CH4,v1,
16329,20241205,29,Cs0.05MA0.16FA0.79PbI2.9Br0.1,1.73,PEABr,1.0,,,,,Me-2PACz,0.33,,,,,,,,,1000,10,5000,30,6,160,110,25,,,,,,,,,,,,,,,0.0,0.0,0.031975,13.046,4083,CH1,v1,
16330,20241205,29,Cs0.05MA0.16FA0.79PbI2.9Br0.1,1.73,PEABr,1.0,,,,,Me-2PACz,0.33,,,,,,,,,1000,10,5000,30,6,160,110,25,,,,,,,,,,,,,,,0.0,0.0,0.055104,14.987,4083,CH2,v1,
16331,20241205,29,Cs0.05MA0.16FA0.79PbI2.9Br0.1,1.73,PEABr,1.0,,,,,Me-2PACz,0.33,,,,,,,,,1000,10,5000,30,6,160,110,25,,,,,,,,,,,,,,,1.433,28.057,0.32274,15.825,4083,CH3,v1,
16332,20241205,29,Cs0.05MA0.16FA0.79PbI2.9Br0.1,1.73,PEABr,1.0,,,,,Me-2PACz,0.33,,,,,,,,,1000,10,5000,30,6,160,110,25,,,,,,,,,,,,,,,0.0,0.0,0.0,-2.97e-07,4083,CH4,v1,
16333,20241205,29,Cs0.05MA0.16FA0.79PbI2.9Br0.1,1.73,PEABr,1.0,,,,,Me-2PACz,0.33,,,,,,,,,1000,10,5000,30,6,160,110,25,,,,,,,,,,,,,,,0.59189,28.483,0.1274,16.311,4084,CH1,v1,
16334,20241205,29,Cs0.05MA0.16FA0.79PbI2.9Br0.1,1.73,PEABr,1.0,,,,,Me-2PACz,0.33,,,,,,,,,1000,10,5000,30,6,160,110,25,,,,,,,,,,,,,,,1.325,118.37,0.070962,15.774,4084,CH2,v1,
16335,20241205,29,Cs0.05MA0.16FA0.79PbI2.9Br0.1,1.73,PEABr,1.0,,,,,Me-2PACz,0.33,,,,,,,,,1000,10,5000,30,6,160,110,25,,,,,,,,,,,,,,,0.93586,23.31,0.23967,16.752,4084,CH3,v1,
16336,20241205,29,Cs0.05MA0.16FA0.79PbI2.9Br0.1,1.73,PEABr,1.0,,,,,Me-2PACz,0.33,,,,,,,,,1000,10,5000,30,6,160,110,25,,,,,,,,,,,,,,,1.25e-08,7.61e+47,0.0,-1.09e-06,4084,CH4,v1,
16337,20241205,29,Cs0.05MA0.16FA0.79PbI2.9Br0.1,1.73,PEABr,2.0,,,,,Me-2PACz,0.33,,,,,,,,,1000,10,5000,30,6,160,110,25,,,,,,,,,,,,,,,4.9566,49.67,0.95919,10.403,4085,CH1,v1,
16338,20241205,29,Cs0.05MA0.16FA0.79PbI2.9Br0.1,1.73,PEABr,2.0,,,,,Me-2PACz,0.33,,,,,,,,,1000,10,5000,30,6,160,110,25,,,,,,,,,,,,,,,5.6878,54.068,0.96121,10.944,4085,CH2,v1,
16339,20241205,29,Cs0.05MA0.16FA0.79PbI2.9Br0.1,1.73,PEABr,2.0,,,,,Me-2PACz,0.33,,,,,,,,,1000,10,5000,30,6,160,110,25,,,,,,,,,,,,,,,0.0,0.0,0.016775,6.327,4085,CH3,v1,
16340,20241205,29,Cs0.05MA0.16FA0.79PbI2.9Br0.1,1.73,PEABr,2.0,,,,,Me-2PACz,0.33,,,,,,,,,1000,10,5000,30,6,160,110,25,,,,,,,,,,,,,,,1.12e-06,61.579,0.30298,5.99e-06,4085,CH4,v1,
16341,20241205,29,Cs0.05MA0.16FA0.79PbI2.9Br0.1,1.73,PEABr,2.0,,,,,Me-2PACz,0.33,,,,,,,,,1000,10,5000,30,6,160,110,25,,,,,,,,,,,,,,,5.8671,53.791,0.96299,11.327,4086,CH1,v1,
16342,20241205,29,Cs0.05MA0.16FA0.79PbI2.9Br0.1,1.73,PEABr,2.0,,,,,Me-2PACz,0.33,,,,,,,,,1000,10,5000,30,6,160,110,25,,,,,,,,,,,,,,,0.31114,54.276,0.084896,6.7524,4086,CH2,v1,
16343,20241205,29,Cs0.05MA0.16FA0.79PbI2.9Br0.1,1.73,PEABr,2.0,,,,,Me-2PACz,0.33,,,,,,,,,1000,10,5000,30,6,160,110,25,,,,,,,,,,,,,,,0.030807,7.4745,0.060117,6.8561,4086,CH3,v1,
16344,20241205,29,Cs0.05MA0.16FA0.79PbI2.9Br0.1,1.73,PEABr,2.0,,,,,Me-2PACz,0.33,,,,,,,,,1000,10,5000,30,6,160,110,25,,,,,,,,,,,,,,,4.76e-08,216.14,0.067781,3.25e-07,4086,CH4,v1,
16345,20241205,29,Cs0.05MA0.16FA0.79PbI2.9Br0.1,1.73,PEABr,2.0,,,,,Me-2PACz,0.33,,,,,,,,,1000,10,5000,30,6,160,110,25,,,,,,,,,,,,,,,0.12137,115.88,0.015483,6.7644,4087,CH1,v1,
16346,20241205,29,Cs0.05MA0.16FA0.79PbI2.9Br0.1,1.73,PEABr,2.0,,,,,Me-2PACz,0.33,,,,,,,,,1000,10,5000,30,6,160,110,25,,,,,,,,,,,,,,,3.5555,44.917,0.93337,8.4809,4087,CH2,v1,
16347,20241205,29,Cs0.05MA0.16FA0.79PbI2.9Br0.1,1.73,PEABr,2.0,,,,,Me-2PACz,0.33,,,,,,,,,1000,10,5000,30,6,160,110,25,,,,,,,,,,,,,,,0.98524,27.195,0.50829,7.1275,4087,CH3,v1,
16348,20241205,29,Cs0.05MA0.16FA0.79PbI2.9Br0.1,1.73,PEABr,2.0,,,,,Me-2PACz,0.33,,,,,,,,,1000,10,5000,30,6,160,110,25,,,,,,,,,,,,,,,0.0,0.0,-0.026612,-7.56e-08,4087,CH4,v1,
16349,20241205,29,Cs0.05MA0.16FA0.79PbI2.9Br0.1,1.73,PEABr,2.0,,,,,Me-2PACz,0.33,,,,,,,,,1000,10,5000,30,6,160,110,25,,,,,,,,,,,,,,,11.395,1416.2,0.078061,10.307,4088,CH1,v1,
16350,20241205,29,Cs0.05MA0.16FA0.79PbI2.9Br0.1,1.73,PEABr,2.0,,,,,Me-2PACz,0.33,,,,,,,,,1000,10,5000,30,6,160,110,25,,,,,,,,,,,,,,,6.7349,50400.0,0.00459,2.9114,4088,CH2,v1,
16351,20241205,29,Cs0.05MA0.16FA0.79PbI2.9Br0.1,1.73,PEABr,2.0,,,,,Me-2PACz,0.33,,,,,,,,,1000,10,5000,30,6,160,110,25,,,,,,,,,,,,,,,0.01554,2.7341,0.09083,6.2575,4088,CH3,v1,
16352,20241205,29,Cs0.05MA0.16FA0.79PbI2.9Br0.1,1.73,PEABr,2.0,,,,,Me-2PACz,0.33,,,,,,,,,1000,10,5000,30,6,160,110,25,,,,,,,,,,,,,,,0.0,0.0,-0.090597,-4.34e-07,4088,CH4,v1,
16353,20241205,29,Cs0.05MA0.16FA0.79PbI2.9Br0.1,1.73,PEABr,2.0,,,,,Me-2PACz,0.33,,,,,,,,,1000,10,5000,30,6,160,110,25,,,,,,,,,,,,,,,13.066,68.353,0.99604,19.192,4089,CH1,v1,
16354,20241205,29,Cs0.05MA0.16FA0.79PbI2.9Br0.1,1.73,PEABr,2.0,,,,,Me-2PACz,0.33,,,,,,,,,1000,10,5000,30,6,160,110,25,,,,,,,,,,,,,,,10.67,1569.5,0.039667,17.139,4089,CH2,v1,
16355,20241205,29,Cs0.05MA0.16FA0.79PbI2.9Br0.1,1.73,PEABr,2.0,,,,,Me-2PACz,0.33,,,,,,,,,1000,10,5000,30,6,160,110,25,,,,,,,,,,,,,,,12.75,67.274,0.99278,19.091,4089,CH3,v1,
16356,20241205,29,Cs0.05MA0.16FA0.79PbI2.9Br0.1,1.73,PEABr,2.0,,,,,Me-2PACz,0.33,,,,,,,,,1000,10,5000,30,6,160,110,25,,,,,,,,,,,,,,,5.13e-08,1.09e+48,0.0,-3.14e-06,4089,CH4,v1,
16357,20241205,29,Cs0.05MA0.16FA0.79PbI2.9Br0.1,1.73,PEABr,2.0,,,,,Me-2PACz,0.33,,,,,,,,,1000,10,5000,30,6,160,110,25,,,,,,,,,,,,,,,14.972,70.98,1.0114,20.854,4090,CH1,v1,
16358,20241205,29,Cs0.05MA0.16FA0.79PbI2.9Br0.1,1.73,PEABr,2.0,,,,,Me-2PACz,0.33,,,,,,,,,1000,10,5000,30,6,160,110,25,,,,,,,,,,,,,,,14.538,70.8,1.0177,20.177,4090,CH2,v1,
16359,20241205,29,Cs0.05MA0.16FA0.79PbI2.9Br0.1,1.73,PEABr,2.0,,,,,Me-2PACz,0.33,,,,,,,,,1000,10,5000,30,6,160,110,25,,,,,,,,,,,,,,,15.411,71.954,1.0234,20.929,4090,CH3,v1,
16360,20241205,29,Cs0.05MA0.16FA0.79PbI2.9Br0.1,1.73,PEABr,2.0,,,,,Me-2PACz,0.33,,,,,,,,,1000,10,5000,30,6,160,110,25,,,,,,,,,,,,,,,3.0911,95.39,0.96424,3.3607,4090,CH4,v1,
16361,20241205,29,Cs0.05MA0.16FA0.79PbI2.9Br0.1,1.73,PEABr,2.0,,,,,Me-2PACz,0.33,,,,,,,,,1000,10,5000,30,6,160,110,25,,,,,,,,,,,,,,,2.9462,95.495,0.13899,22.197,4091,CH1,v1,
16362,20241205,29,Cs0.05MA0.16FA0.79PbI2.9Br0.1,1.73,PEABr,2.0,,,,,Me-2PACz,0.33,,,,,,,,,1000,10,5000,30,6,160,110,25,,,,,,,,,,,,,,,12.765,67.33,0.99039,19.143,4091,CH2,v1,
16363,20241205,29,Cs0.05MA0.16FA0.79PbI2.9Br0.1,1.73,PEABr,2.0,,,,,Me-2PACz,0.33,,,,,,,,,1000,10,5000,30,6,160,110,25,,,,,,,,,,,,,,,13.822,68.629,1.005,20.041,4091,CH3,v1,
16364,20241205,29,Cs0.05MA0.16FA0.79PbI2.9Br0.1,1.73,PEABr,2.0,,,,,Me-2PACz,0.33,,,,,,,,,1000,10,5000,30,6,160,110,25,,,,,,,,,,,,,,,0.1116,4.55e+48,0.0,1.6356,4091,CH4,v1,
16365,20241205,29,Cs0.05MA0.16FA0.79PbI2.9Br0.1,1.73,PEABr,2.0,,,,,Me-2PACz,0.33,,,,,,,,,1000,10,5000,30,6,160,110,25,,,,,,,,,,,,,,,3.3432,29.082,0.57663,19.936,4092,CH1,v1,
16366,20241205,29,Cs0.05MA0.16FA0.79PbI2.9Br0.1,1.73,PEABr,2.0,,,,,Me-2PACz,0.33,,,,,,,,,1000,10,5000,30,6,160,110,25,,,,,,,,,,,,,,,11.277,58.378,0.99638,19.387,4092,CH2,v1,
16367,20241205,29,Cs0.05MA0.16FA0.79PbI2.9Br0.1,1.73,PEABr,2.0,,,,,Me-2PACz,0.33,,,,,,,,,1000,10,5000,30,6,160,110,25,,,,,,,,,,,,,,,13.863,67.192,1.0115,20.396,4092,CH3,v1,
16368,20241205,29,Cs0.05MA0.16FA0.79PbI2.9Br0.1,1.73,PEABr,2.0,,,,,Me-2PACz,0.33,,,,,,,,,1000,10,5000,30,6,160,110,25,,,,,,,,,,,,,,,0.0035114,0.30465,1.1857,0.97208,4092,CH4,v1,
16369,20241205,29,Cs0.05MA0.16FA0.79PbI2.9Br0.1,1.73,PEABr,4.0,,,,,Me-2PACz,0.33,,,,,,,,,1000,10,5000,30,6,160,110,25,,,,,,,,,,,,,,,14.715,69.607,1.0242,20.642,4093,CH1,v1,
16370,20241205,29,Cs0.05MA0.16FA0.79PbI2.9Br0.1,1.73,PEABr,4.0,,,,,Me-2PACz,0.33,,,,,,,,,1000,10,5000,30,6,160,110,25,,,,,,,,,,,,,,,14.032,68.093,1.0288,20.03,4093,CH2,v1,
16371,20241205,29,Cs0.05MA0.16FA0.79PbI2.9Br0.1,1.73,PEABr,4.0,,,,,Me-2PACz,0.33,,,,,,,,,1000,10,5000,30,6,160,110,25,,,,,,,,,,,,,,,15.008,69.859,1.0377,20.703,4093,CH3,v1,
16372,20241205,29,Cs0.05MA0.16FA0.79PbI2.9Br0.1,1.73,PEABr,4.0,,,,,Me-2PACz,0.33,,,,,,,,,1000,10,5000,30,6,160,110,25,,,,,,,,,,,,,,,0.11067,14.181,1.1852,0.65848,4093,CH4,v1,
16373,20241205,29,Cs0.05MA0.16FA0.79PbI2.9Br0.1,1.73,PEABr,4.0,,,,,Me-2PACz,0.33,,,,,,,,,1000,10,5000,30,6,160,110,25,,,,,,,,,,,,,,,15.515,69.802,1.0221,21.747,4094,CH1,v1,
16374,20241205,29,Cs0.05MA0.16FA0.79PbI2.9Br0.1,1.73,PEABr,4.0,,,,,Me-2PACz,0.33,,,,,,,,,1000,10,5000,30,6,160,110,25,,,,,,,,,,,,,,,14.993,69.91,1.0248,20.928,4094,CH2,v1,
16375,20241205,29,Cs0.05MA0.16FA0.79PbI2.9Br0.1,1.73,PEABr,4.0,,,,,Me-2PACz,0.33,,,,,,,,,1000,10,5000,30,6,160,110,25,,,,,,,,,,,,,,,15.203,69.407,1.0262,21.346,4094,CH3,v1,
16376,20241205,29,Cs0.05MA0.16FA0.79PbI2.9Br0.1,1.73,PEABr,4.0,,,,,Me-2PACz,0.33,,,,,,,,,1000,10,5000,30,6,160,110,25,,,,,,,,,,,,,,,0.0,0.0,0.0,0.016982,4094,CH4,v1,
16377,20241205,29,Cs0.05MA0.16FA0.79PbI2.9Br0.1,1.73,PEABr,4.0,,,,,Me-2PACz,0.33,,,,,,,,,1000,10,5000,30,6,160,110,25,,,,,,,,,,,,,,,13.236,65.428,1.0107,20.015,4095,CH1,v1,
16378,20241205,29,Cs0.05MA0.16FA0.79PbI2.9Br0.1,1.73,PEABr,4.0,,,,,Me-2PACz,0.33,,,,,,,,,1000,10,5000,30,6,160,110,25,,,,,,,,,,,,,,,0.0,0.0,0.68132,19.317,4095,CH2,v1,
16379,20241205,29,Cs0.05MA0.16FA0.79PbI2.9Br0.1,1.73,PEABr,4.0,,,,,Me-2PACz,0.33,,,,,,,,,1000,10,5000,30,6,160,110,25,,,,,,,,,,,,,,,13.572,65.722,1.018,20.285,4095,CH3,v1,
16380,20241205,29,Cs0.05MA0.16FA0.79PbI2.9Br0.1,1.73,PEABr,4.0,,,,,Me-2PACz,0.33,,,,,,,,,1000,10,5000,30,6,160,110,25,,,,,,,,,,,,,,,0.0,0.0,0.0,-2.5e-06,4095,CH4,v1,
16381,20241205,29,Cs0.05MA0.16FA0.79PbI2.9Br0.1,1.73,PEABr,4.0,,,,,Me-2PACz,0.33,,,,,,,,,1000,10,5000,30,6,160,110,25,,,,,,,,,,,,,,,14.212,69.004,1.0123,20.345,4096,CH1,v1,
16382,20241205,29,Cs0.05MA0.16FA0.79PbI2.9Br0.1,1.73,PEABr,4.0,,,,,Me-2PACz,0.33,,,,,,,,,1000,10,5000,30,6,160,110,25,,,,,,,,,,,,,,,13.784,68.928,1.0231,19.545,4096,CH2,v1,
16383,20241205,29,Cs0.05MA0.16FA0.79PbI2.9Br0.1,1.73,PEABr,4.0,,,,,Me-2PACz,0.33,,,,,,,,,1000,10,5000,30,6,160,110,25,,,,,,,,,,,,,,,14.255,68.495,1.0285,20.235,4096,CH3,v1,
16384,20241205,29,Cs0.05MA0.16FA0.79PbI2.9Br0.1,1.73,PEABr,4.0,,,,,Me-2PACz,0.33,,,,,,,,,1000,10,5000,30,6,160,110,25,,,,,,,,,,,,,,,0.0,0.0,-0.097418,4.7087,4096,CH4,v1,
16385,20241205,29,Cs0.05MA0.16FA0.79PbI2.9Br0.1,1.73,PEABr,4.0,,,,,Me-2PACz,0.33,,,,,,,,,1000,10,5000,30,6,160,110,25,,,,,,,,,,,,,,,5.8445,36.309,0.84323,19.089,4097,CH1,v1,
16386,20241205,29,Cs0.05MA0.16FA0.79PbI2.9Br0.1,1.73,PEABr,4.0,,,,,Me-2PACz,0.33,,,,,,,,,1000,10,5000,30,6,160,110,25,,,,,,,,,,,,,,,8.1305,46.615,0.91259,19.113,4097,CH2,v1,
16387,20241205,29,Cs0.05MA0.16FA0.79PbI2.9Br0.1,1.73,PEABr,4.0,,,,,Me-2PACz,0.33,,,,,,,,,1000,10,5000,30,6,160,110,25,,,,,,,,,,,,,,,11.027,58.825,0.94363,19.865,4097,CH3,v1,
16388,20241205,29,Cs0.05MA0.16FA0.79PbI2.9Br0.1,1.73,PEABr,4.0,,,,,Me-2PACz,0.33,,,,,,,,,1000,10,5000,30,6,160,110,25,,,,,,,,,,,,,,,1.28e-08,5.58e+47,0.0,-1.53e-06,4097,CH4,v1,
16389,20241205,29,Cs0.05MA0.16FA0.79PbI2.9Br0.1,1.73,PEABr,4.0,,,,,Me-2PACz,0.33,,,,,,,,,1000,10,5000,30,6,160,110,25,,,,,,,,,,,,,,,22.403,383000000000.0,0.00072,0.0081261,4098,CH1,v1,
16390,20241205,29,Cs0.05MA0.16FA0.79PbI2.9Br0.1,1.73,PEABr,4.0,,,,,Me-2PACz,0.33,,,,,,,,,1000,10,5000,30,6,160,110,25,,,,,,,,,,,,,,,0.0,0.0,0.030171,48.995,4098,CH2,v1,
16391,20241205,29,Cs0.05MA0.16FA0.79PbI2.9Br0.1,1.73,PEABr,4.0,,,,,Me-2PACz,0.33,,,,,,,,,1000,10,5000,30,6,160,110,25,,,,,,,,,,,,,,,7.6174,41.517,0.90916,20.181,4098,CH3,v1,
16392,20241205,29,Cs0.05MA0.16FA0.79PbI2.9Br0.1,1.73,PEABr,4.0,,,,,Me-2PACz,0.33,,,,,,,,,1000,10,5000,30,6,160,110,25,,,,,,,,,,,,,,,0.0,0.0,0.0,2.3642,4098,CH4,v1,
16393,20241205,29,Cs0.05MA0.16FA0.79PbI2.9Br0.1,1.73,PEABr,4.0,,,,,Me-2PACz,0.33,,,,,,,,,1000,10,5000,30,6,160,110,25,,,,,,,,,,,,,,,10.291,56.094,0.93071,19.711,4099,CH1,v1,
16394,20241205,29,Cs0.05MA0.16FA0.79PbI2.9Br0.1,1.73,PEABr,4.0,,,,,Me-2PACz,0.33,,,,,,,,,1000,10,5000,30,6,160,110,25,,,,,,,,,,,,,,,0.6073,27.329,0.13524,16.431,4099,CH2,v1,
16395,20241205,29,Cs0.05MA0.16FA0.79PbI2.9Br0.1,1.73,PEABr,4.0,,,,,Me-2PACz,0.33,,,,,,,,,1000,10,5000,30,6,160,110,25,,,,,,,,,,,,,,,0.0,0.0,0.1604,16.944,4099,CH3,v1,
16396,20241205,29,Cs0.05MA0.16FA0.79PbI2.9Br0.1,1.73,PEABr,4.0,,,,,Me-2PACz,0.33,,,,,,,,,1000,10,5000,30,6,160,110,25,,,,,,,,,,,,,,,0.0,0.0,0.0,-1.64e-06,4099,CH4,v1,
16397,20241205,29,Cs0.05MA0.16FA0.79PbI2.9Br0.1,1.73,PEABr,4.0,,,,,Me-2PACz,0.33,,,,,,,,,1000,10,5000,30,6,160,110,25,,,,,,,,,,,,,,,11.806,61.808,0.93914,20.338,4100,CH1,v1,
16398,20241205,29,Cs0.05MA0.16FA0.79PbI2.9Br0.1,1.73,PEABr,4.0,,,,,Me-2PACz,0.33,,,,,,,,,1000,10,5000,30,6,160,110,25,,,,,,,,,,,,,,,11.531,62.602,0.93905,19.615,4100,CH2,v1,
16399,20241205,29,Cs0.05MA0.16FA0.79PbI2.9Br0.1,1.73,PEABr,4.0,,,,,Me-2PACz,0.33,,,,,,,,,1000,10,5000,30,6,160,110,25,,,,,,,,,,,,,,,11.659,60.748,0.9461,20.286,4100,CH3,v1,
