Repository: MI-Materials-Intelligence/Recipe-Language-Model

# Learning Layer

## Overview

In the learning layer, the formulas and parameters are encoded and then tokenised into recipes as inputs. Through atomic skills of data extraction, cleaning, and matching, these data are organised into standardised datasets, providing the basis for RLM training and iterative recipe refinement.

Key Atomic Skills:
- **Cleaning**: Preprocessing and outlier cleaning
- **Matching**: Matching data pairs based on variables
- **Extraction**: Data extraction from robotic boxes

File: seven_ai_layers_robotics/learning/data/data50764_from_db.csv (part 66 of 253)
No,date,rank,Formula PVK,Concentration PVK,Formula Additive 1,Concentration Additive 1,Formula Additive 2,Concentration Additive 2,Formula Additive 3,Concentration Additive 3,Formula SAM 1,Concentration SAM 1,Formula SAM 2,Concentration SAM 2,Formula SAM 3,Concentration SAM 3,Spin Coating Speed SAM,Spin Coating Time SAM,Annealed Temperature SAM,Annealed Time SAM,Spin Coating Speed PVK 1,Spin Coating Time PVK 1,Spin Coating Speed PVK 2,Spin Coating Time PVK 2,Antisolvent Dropping Timing,Antisolvent Volume,Annealed Temperature PVK,Annealed Time PVK,Formula Passivator 1,Concentration Passivator 1,Formula Passivator 2,Concentration Passivator 2,Formula Passivator 3,Concentration Passivator 3,Formula Passivator 4,Concentration Passivator 4,Spin Coating Speed Passivator,Spin Coating Time Passivator,Passivator Dropping Timing,Passivator Volume,Annealed Temperature Passivator,Annealed Time Passivator,PCE,FF,Voc,Jsc,Product,Channel,From,upload_time
16400,20241205,29,Cs0.05MA0.16FA0.79PbI2.9Br0.1,1.73,PEABr,4.0,,,,,Me-2PACz,0.33,,,,,,,,,1000,10,5000,30,6,160,110,25,,,,,,,,,,,,,,,0.089561,1.9408,1.1549,3.9956,4100,CH4,v1,
16401,20241205,29,Cs0.05MA0.16FA0.79PbI2.9Br0.1,1.73,PEABr,8.0,,,,,Me-2PACz,0.33,,,,,,,,,1000,10,5000,30,6,160,110,25,,,,,,,,,,,,,,,9.3331,59.965,0.96418,16.142,4101,CH1,v1,
16402,20241205,29,Cs0.05MA0.16FA0.79PbI2.9Br0.1,1.73,PEABr,8.0,,,,,Me-2PACz,0.33,,,,,,,,,1000,10,5000,30,6,160,110,25,,,,,,,,,,,,,,,0.0,0.0,0.065578,13.144,4101,CH2,v1,
16403,20241205,29,Cs0.05MA0.16FA0.79PbI2.9Br0.1,1.73,PEABr,8.0,,,,,Me-2PACz,0.33,,,,,,,,,1000,10,5000,30,6,160,110,25,,,,,,,,,,,,,,,0.0,0.0,0.006311,5.1223,4101,CH3,v1,
16404,20241205,29,Cs0.05MA0.16FA0.79PbI2.9Br0.1,1.73,PEABr,8.0,,,,,Me-2PACz,0.33,,,,,,,,,1000,10,5000,30,6,160,110,25,,,,,,,,,,,,,,,0.0093856,1.93e+47,0.0,3.2394,4101,CH4,v1,
16405,20241205,29,Cs0.05MA0.16FA0.79PbI2.9Br0.1,1.73,PEABr,8.0,,,,,Me-2PACz,0.33,,,,,,,,,1000,10,5000,30,6,160,110,25,,,,,,,,,,,,,,,6.8784,43.4,0.92372,17.158,4102,CH1,v1,
16406,20241205,29,Cs0.05MA0.16FA0.79PbI2.9Br0.1,1.73,PEABr,8.0,,,,,Me-2PACz,0.33,,,,,,,,,1000,10,5000,30,6,160,110,25,,,,,,,,,,,,,,,7.8792,51.519,0.94528,16.179,4102,CH2,v1,
16407,20241205,29,Cs0.05MA0.16FA0.79PbI2.9Br0.1,1.73,PEABr,8.0,,,,,Me-2PACz,0.33,,,,,,,,,1000,10,5000,30,6,160,110,25,,,,,,,,,,,,,,,7.8292,49.274,0.94695,16.779,4102,CH3,v1,
16408,20241205,29,Cs0.05MA0.16FA0.79PbI2.9Br0.1,1.73,PEABr,8.0,,,,,Me-2PACz,0.33,,,,,,,,,1000,10,5000,30,6,160,110,25,,,,,,,,,,,,,,,0.00021938,9.35e+49,0.0,0.00015641,4102,CH4,v1,
16409,20241205,29,Cs0.05MA0.16FA0.79PbI2.9Br0.1,1.73,PEABr,8.0,,,,,Me-2PACz,0.33,,,,,,,,,1000,10,5000,30,6,160,110,25,,,,,,,,,,,,,,,0.0,0.0,0.06112,13.547,4103,CH1,v1,
16410,20241205,29,Cs0.05MA0.16FA0.79PbI2.9Br0.1,1.73,PEABr,8.0,,,,,Me-2PACz,0.33,,,,,,,,,1000,10,5000,30,6,160,110,25,,,,,,,,,,,,,,,0.0,0.0,0.10896,10.77,4103,CH2,v1,
16411,20241205,29,Cs0.05MA0.16FA0.79PbI2.9Br0.1,1.73,PEABr,8.0,,,,,Me-2PACz,0.33,,,,,,,,,1000,10,5000,30,6,160,110,25,,,,,,,,,,,,,,,7.3208,47.068,0.94067,16.535,4103,CH3,v1,
16412,20241205,29,Cs0.05MA0.16FA0.79PbI2.9Br0.1,1.73,PEABr,8.0,,,,,Me-2PACz,0.33,,,,,,,,,1000,10,5000,30,6,160,110,25,,,,,,,,,,,,,,,5e-10,1.96e+46,0.0,-1.83e-06,4103,CH4,v1,
16413,20241205,29,Cs0.05MA0.16FA0.79PbI2.9Br0.1,1.73,PEABr,8.0,,,,,Me-2PACz,0.33,,,,,,,,,1000,10,5000,30,6,160,110,25,,,,,,,,,,,,,,,2.7728,30.136,0.5443,16.905,4104,CH1,v1,
16414,20241205,29,Cs0.05MA0.16FA0.79PbI2.9Br0.1,1.73,PEABr,8.0,,,,,Me-2PACz,0.33,,,,,,,,,1000,10,5000,30,6,160,110,25,,,,,,,,,,,,,,,4.1263,32.415,0.76079,16.732,4104,CH2,v1,
16415,20241205,29,Cs0.05MA0.16FA0.79PbI2.9Br0.1,1.73,PEABr,8.0,,,,,Me-2PACz,0.33,,,,,,,,,1000,10,5000,30,6,160,110,25,,,,,,,,,,,,,,,6.8251,42.695,0.9165,17.442,4104,CH3,v1,
16416,20241205,29,Cs0.05MA0.16FA0.79PbI2.9Br0.1,1.73,PEABr,8.0,,,,,Me-2PACz,0.33,,,,,,,,,1000,10,5000,30,6,160,110,25,,,,,,,,,,,,,,,5.82e-08,5.41e+48,0.0,-7.18e-07,4104,CH4,v1,
16417,20241205,29,Cs0.05MA0.16FA0.79PbI2.9Br0.1,1.73,PEABr,8.0,,,,,Me-2PACz,0.33,,,,,,,,,1000,10,5000,30,6,160,110,25,,,,,,,,,,,,,,,5.3823,55.636,0.96225,10.054,4105,CH1,v1,
16418,20241205,29,Cs0.05MA0.16FA0.79PbI2.9Br0.1,1.73,PEABr,8.0,,,,,Me-2PACz,0.33,,,,,,,,,1000,10,5000,30,6,160,110,25,,,,,,,,,,,,,,,5.1802,58.615,0.9627,9.1802,4105,CH2,v1,
16419,20241205,29,Cs0.05MA0.16FA0.79PbI2.9Br0.1,1.73,PEABr,8.0,,,,,Me-2PACz,0.33,,,,,,,,,1000,10,5000,30,6,160,110,25,,,,,,,,,,,,,,,0.47082,53.265,0.10808,8.178,4105,CH3,v1,
16420,20241205,29,Cs0.05MA0.16FA0.79PbI2.9Br0.1,1.73,PEABr,8.0,,,,,Me-2PACz,0.33,,,,,,,,,1000,10,5000,30,6,160,110,25,,,,,,,,,,,,,,,4.7605,49.234,1.0009,9.6607,4105,CH4,v1,
16421,20241205,29,Cs0.05MA0.16FA0.79PbI2.9Br0.1,1.73,PEABr,8.0,,,,,Me-2PACz,0.33,,,,,,,,,1000,10,5000,30,6,160,110,25,,,,,,,,,,,,,,,5.4395,57.516,0.96329,9.8178,4106,CH1,v1,
16422,20241205,29,Cs0.05MA0.16FA0.79PbI2.9Br0.1,1.73,PEABr,8.0,,,,,Me-2PACz,0.33,,,,,,,,,1000,10,5000,30,6,160,110,25,,,,,,,,,,,,,,,1.8027,31.089,0.72701,7.9759,4106,CH2,v1,
16423,20241205,29,Cs0.05MA0.16FA0.79PbI2.9Br0.1,1.73,PEABr,8.0,,,,,Me-2PACz,0.33,,,,,,,,,1000,10,5000,30,6,160,110,25,,,,,,,,,,,,,,,1.948,30.839,0.74214,8.5111,4106,CH3,v1,
16424,20241205,29,Cs0.05MA0.16FA0.79PbI2.9Br0.1,1.73,PEABr,8.0,,,,,Me-2PACz,0.33,,,,,,,,,1000,10,5000,30,6,160,110,25,,,,,,,,,,,,,,,2.0361,29.328,0.88129,7.8778,4106,CH4,v1,
16425,20241205,29,Cs0.05MA0.16FA0.79PbI2.9Br0.1,1.73,PEABr,8.0,,,,,Me-2PACz,0.33,,,,,,,,,1000,10,5000,30,6,160,110,25,,,,,,,,,,,,,,,1.2126,29.833,0.55159,7.369,4107,CH1,v1,
16426,20241205,29,Cs0.05MA0.16FA0.79PbI2.9Br0.1,1.73,PEABr,8.0,,,,,Me-2PACz,0.33,,,,,,,,,1000,10,5000,30,6,160,110,25,,,,,,,,,,,,,,,3.4631,47.257,0.94161,7.7827,4107,CH2,v1,
16427,20241205,29,Cs0.05MA0.16FA0.79PbI2.9Br0.1,1.73,PEABr,8.0,,,,,Me-2PACz,0.33,,,,,,,,,1000,10,5000,30,6,160,110,25,,,,,,,,,,,,,,,0.39725,25.458,0.24483,6.3734,4107,CH3,v1,
16428,20241205,29,Cs0.05MA0.16FA0.79PbI2.9Br0.1,1.73,PEABr,8.0,,,,,Me-2PACz,0.33,,,,,,,,,1000,10,5000,30,6,160,110,25,,,,,,,,,,,,,,,0.0081146,3.07e+48,0.0,0.17647,4107,CH4,v1,
16429,20241205,29,Cs0.05MA0.16FA0.79PbI2.9Br0.1,1.73,PEABr,8.0,,,,,Me-2PACz,0.33,,,,,,,,,1000,10,5000,30,6,160,110,25,,,,,,,,,,,,,,,0.0,0.0,0.11479,6.7088,4108,CH1,v1,
16430,20241205,29,Cs0.05MA0.16FA0.79PbI2.9Br0.1,1.73,PEABr,8.0,,,,,Me-2PACz,0.33,,,,,,,,,1000,10,5000,30,6,160,110,25,,,,,,,,,,,,,,,0.0,0.0,0.1652,8.1672,4108,CH2,v1,
16431,20241205,29,Cs0.05MA0.16FA0.79PbI2.9Br0.1,1.73,PEABr,8.0,,,,,Me-2PACz,0.33,,,,,,,,,1000,10,5000,30,6,160,110,25,,,,,,,,,,,,,,,2.1437,32.823,0.83414,7.8296,4108,CH3,v1,
16432,20241205,29,Cs0.05MA0.16FA0.79PbI2.9Br0.1,1.73,PEABr,8.0,,,,,Me-2PACz,0.33,,,,,,,,,1000,10,5000,30,6,160,110,25,,,,,,,,,,,,,,,0.0,0.0,-0.086259,0.0018057,4108,CH4,v1,
16433,20241205,29,Cs0.05MA0.1FA0.85PbI3.0,1.73,PEABr,0.2,,,,,Me-4PACz,0.33,,,,,,,,,1200,10,5000,30,8,200,110,30,,,,,,,,,,,,,,,1.3479,28.291,0.29808,15.984,4109,CH1,v1,
16434,20241205,29,Cs0.05MA0.1FA0.85PbI3.0,1.73,PEABr,0.2,,,,,Me-4PACz,0.33,,,,,,,,,1200,10,5000,30,8,200,110,30,,,,,,,,,,,,,,,8.5702,48.328,0.98558,17.993,4109,CH2,v1,
16435,20241205,29,Cs0.05MA0.1FA0.85PbI3.0,1.73,PEABr,0.2,,,,,Me-4PACz,0.33,,,,,,,,,1200,10,5000,30,8,200,110,30,,,,,,,,,,,,,,,9.5841,52.667,0.99544,18.281,4109,CH3,v1,
16436,20241205,29,Cs0.05MA0.1FA0.85PbI3.0,1.73,PEABr,0.2,,,,,Me-4PACz,0.33,,,,,,,,,1200,10,5000,30,8,200,110,30,,,,,,,,,,,,,,,0.0,0.0,0.0,12.583,4109,CH4,v1,
16437,20241205,29,Cs0.05MA0.1FA0.85PbI3.0,1.73,PEABr,0.2,,,,,Me-4PACz,0.33,,,,,,,,,1200,10,5000,30,8,200,110,30,,,,,,,,,,,,,,,11.925,60.68,1.0098,19.462,4110,CH1,v1,
16438,20241205,29,Cs0.05MA0.1FA0.85PbI3.0,1.73,PEABr,0.2,,,,,Me-4PACz,0.33,,,,,,,,,1200,10,5000,30,8,200,110,30,,,,,,,,,,,,,,,11.274,60.645,1.0081,18.441,4110,CH2,v1,
16439,20241205,29,Cs0.05MA0.1FA0.85PbI3.0,1.73,PEABr,0.2,,,,,Me-4PACz,0.33,,,,,,,,,1200,10,5000,30,8,200,110,30,,,,,,,,,,,,,,,11.245,60.365,1.014,18.372,4110,CH3,v1,
16440,20241205,29,Cs0.05MA0.1FA0.85PbI3.0,1.73,PEABr,0.2,,,,,Me-4PACz,0.33,,,,,,,,,1200,10,5000,30,8,200,110,30,,,,,,,,,,,,,,,1.94e-06,39.279,0.72529,6.82e-06,4110,CH4,v1,
16441,20241205,29,Cs0.05MA0.1FA0.85PbI3.0,1.73,PEABr,0.2,,,,,Me-4PACz,0.33,,,,,,,,,1200,10,5000,30,8,200,110,30,,,,,,,,,,,,,,,0.91507,27.004,0.17594,19.26,4111,CH1,v1,
16442,20241205,29,Cs0.05MA0.1FA0.85PbI3.0,1.73,PEABr,0.2,,,,,Me-4PACz,0.33,,,,,,,,,1200,10,5000,30,8,200,110,30,,,,,,,,,,,,,,,3.6737,30.26,0.60754,19.983,4111,CH2,v1,
16443,20241205,29,Cs0.05MA0.1FA0.85PbI3.0,1.73,PEABr,0.2,,,,,Me-4PACz,0.33,,,,,,,,,1200,10,5000,30,8,200,110,30,,,,,,,,,,,,,,,9.6963,1130.2,0.039598,21.666,4111,CH3,v1,
16444,20241205,29,Cs0.05MA0.1FA0.85PbI3.0,1.73,PEABr,0.2,,,,,Me-4PACz,0.33,,,,,,,,,1200,10,5000,30,8,200,110,30,,,,,,,,,,,,,,,3.18e-08,36.697,0.16548,5.24e-07,4111,CH4,v1,
16445,20241205,29,Cs0.05MA0.1FA0.85PbI3.0,1.73,PEABr,0.2,,,,,Me-4PACz,0.33,,,,,,,,,1200,10,5000,30,8,200,110,30,,,,,,,,,,,,,,,0.55133,27.544,0.11094,18.043,4112,CH1,v1,
16446,20241205,29,Cs0.05MA0.1FA0.85PbI3.0,1.73,PEABr,0.2,,,,,Me-4PACz,0.33,,,,,,,,,1200,10,5000,30,8,200,110,30,,,,,,,,,,,,,,,0.876,28.592,0.17304,17.706,4112,CH2,v1,
16447,20241205,29,Cs0.05MA0.1FA0.85PbI3.0,1.73,PEABr,0.2,,,,,Me-4PACz,0.33,,,,,,,,,1200,10,5000,30,8,200,110,30,,,,,,,,,,,,,,,0.0,0.0,0.045747,20.018,4112,CH3,v1,
16448,20241205,29,Cs0.05MA0.1FA0.85PbI3.0,1.73,PEABr,0.2,,,,,Me-4PACz,0.33,,,,,,,,,1200,10,5000,30,8,200,110,30,,,,,,,,,,,,,,,0.0,0.0,-0.045294,-1.91e-07,4112,CH4,v1,
16449,20241205,29,Cs0.05MA0.1FA0.85PbI3.0,1.73,PEABr,1.0,,,,,Me-4PACz,0.33,,,,,,,,,1200,10,5000,30,8,200,110,30,,,,,,,,,,,,,,,3.3854,51.173,0.94756,6.9818,4113,CH1,v1,
16450,20241205,29,Cs0.05MA0.1FA0.85PbI3.0,1.73,PEABr,1.0,,,,,Me-4PACz,0.33,,,,,,,,,1200,10,5000,30,8,200,110,30,,,,,,,,,,,,,,,0.70749,23.972,0.66269,4.4536,4113,CH2,v1,
16451,20241205,29,Cs0.05MA0.1FA0.85PbI3.0,1.73,PEABr,1.0,,,,,Me-4PACz,0.33,,,,,,,,,1200,10,5000,30,8,200,110,30,,,,,,,,,,,,,,,0.48444,89.916,0.10331,5.215,4113,CH3,v1,
16452,20241205,29,Cs0.05MA0.1FA0.85PbI3.0,1.73,PEABr,1.0,,,,,Me-4PACz,0.33,,,,,,,,,1200,10,5000,30,8,200,110,30,,,,,,,,,,,,,,,0.80472,18.945,0.97762,4.3449,4113,CH4,v1,
16453,20241205,29,Cs0.05MA0.1FA0.85PbI3.0,1.73,PEABr,1.0,,,,,Me-4PACz,0.33,,,,,,,,,1200,10,5000,30,8,200,110,30,,,,,,,,,,,,,,,3.7665,51.558,0.95557,7.6449,4114,CH1,v1,
16454,20241205,29,Cs0.05MA0.1FA0.85PbI3.0,1.73,PEABr,1.0,,,,,Me-4PACz,0.33,,,,,,,,,1200,10,5000,30,8,200,110,30,,,,,,,,,,,,,,,2.512,40.635,0.92539,6.6803,4114,CH2,v1,
16455,20241205,29,Cs0.05MA0.1FA0.85PbI3.0,1.73,PEABr,1.0,,,,,Me-4PACz,0.33,,,,,,,,,1200,10,5000,30,8,200,110,30,,,,,,,,,,,,,,,4.4715,59.136,0.97251,7.7751,4114,CH3,v1,
16456,20241205,29,Cs0.05MA0.1FA0.85PbI3.0,1.73,PEABr,1.0,,,,,Me-4PACz,0.33,,,,,,,,,1200,10,5000,30,8,200,110,30,,,,,,,,,,,,,,,0.043096,696.74,0.98816,0.0062594,4114,CH4,v1,
16457,20241205,29,Cs0.05MA0.1FA0.85PbI3.0,1.73,PEABr,1.0,,,,,Me-4PACz,0.33,,,,,,,,,1200,10,5000,30,8,200,110,30,,,,,,,,,,,,,,,0.60344,28.364,0.14858,14.319,4115,CH1,v1,
16458,20241205,29,Cs0.05MA0.1FA0.85PbI3.0,1.73,PEABr,1.0,,,,,Me-4PACz,0.33,,,,,,,,,1200,10,5000,30,8,200,110,30,,,,,,,,,,,,,,,0.91329,25.394,0.24144,14.896,4115,CH2,v1,
16459,20241205,29,Cs0.05MA0.1FA0.85PbI3.0,1.73,PEABr,1.0,,,,,Me-4PACz,0.33,,,,,,,,,1200,10,5000,30,8,200,110,30,,,,,,,,,,,,,,,0.9083,39.214,0.15643,14.807,4115,CH3,v1,
16460,20241205,29,Cs0.05MA0.1FA0.85PbI3.0,1.73,PEABr,1.0,,,,,Me-4PACz,0.33,,,,,,,,,1200,10,5000,30,8,200,110,30,,,,,,,,,,,,,,,0.0,0.0,-0.088613,-6.54e-07,4115,CH4,v1,
16461,20241205,29,Cs0.05MA0.1FA0.85PbI3.0,1.73,PEABr,1.0,,,,,Me-4PACz,0.33,,,,,,,,,1200,10,5000,30,8,200,110,30,,,,,,,,,,,,,,,1.3395,27.562,0.29717,16.354,4116,CH1,v1,
16462,20241205,29,Cs0.05MA0.1FA0.85PbI3.0,1.73,PEABr,1.0,,,,,Me-4PACz,0.33,,,,,,,,,1200,10,5000,30,8,200,110,30,,,,,,,,,,,,,,,1.2494,26.557,0.30366,15.493,4116,CH2,v1,
16463,20241205,29,Cs0.05MA0.1FA0.85PbI3.0,1.73,PEABr,1.0,,,,,Me-4PACz,0.33,,,,,,,,,1200,10,5000,30,8,200,110,30,,,,,,,,,,,,,,,3.3796,29.308,0.67567,17.066,4116,CH3,v1,
16464,20241205,29,Cs0.05MA0.1FA0.85PbI3.0,1.73,PEABr,1.0,,,,,Me-4PACz,0.33,,,,,,,,,1200,10,5000,30,8,200,110,30,,,,,,,,,,,,,,,0.0,0.0,0.018992,2.16e-07,4116,CH4,v1,
16465,20241205,29,Cs0.05MA0.1FA0.85PbI3.0,1.73,PEABr,2.0,,,,,Me-4PACz,0.33,,,,,,,,,1200,10,5000,30,8,200,110,30,,,,,,,,,,,,,,,16.081,73.855,1.0399,20.938,4117,CH1,v1,
16466,20241205,29,Cs0.05MA0.1FA0.85PbI3.0,1.73,PEABr,2.0,,,,,Me-4PACz,0.33,,,,,,,,,1200,10,5000,30,8,200,110,30,,,,,,,,,,,,,,,0.0,0.0,0.011614,9.95,4117,CH2,v1,
16467,20241205,29,Cs0.05MA0.1FA0.85PbI3.0,1.73,PEABr,2.0,,,,,Me-4PACz,0.33,,,,,,,,,1200,10,5000,30,8,200,110,30,,,,,,,,,,,,,,,8.8418,892.31,0.050291,19.703,4117,CH3,v1,
16468,20241205,29,Cs0.05MA0.1FA0.85PbI3.0,1.73,PEABr,2.0,,,,,Me-4PACz,0.33,,,,,,,,,1200,10,5000,30,8,200,110,30,,,,,,,,,,,,,,,0.0,0.0,0.0,-1.18e-06,4117,CH4,v1,
16469,20241205,29,Cs0.05MA0.1FA0.85PbI3.0,1.73,PEABr,2.0,,,,,Me-4PACz,0.33,,,,,,,,,1200,10,5000,30,8,200,110,30,,,,,,,,,,,,,,,14.616,69.609,1.0228,20.528,4118,CH1,v1,
16470,20241205,29,Cs0.05MA0.1FA0.85PbI3.0,1.73,PEABr,2.0,,,,,Me-4PACz,0.33,,,,,,,,,1200,10,5000,30,8,200,110,30,,,,,,,,,,,,,,,14.657,70.737,1.0199,20.317,4118,CH2,v1,
16471,20241205,29,Cs0.05MA0.1FA0.85PbI3.0,1.73,PEABr,2.0,,,,,Me-4PACz,0.33,,,,,,,,,1200,10,5000,30,8,200,110,30,,,,,,,,,,,,,,,1.5047,28.551,0.26466,19.912,4118,CH3,v1,
16472,20241205,29,Cs0.05MA0.1FA0.85PbI3.0,1.73,PEABr,2.0,,,,,Me-4PACz,0.33,,,,,,,,,1200,10,5000,30,8,200,110,30,,,,,,,,,,,,,,,3.82e-06,100.83,0.70103,5.41e-06,4118,CH4,v1,
16473,20241205,29,Cs0.05MA0.1FA0.85PbI3.0,1.73,PEABr,2.0,,,,,Me-4PACz,0.33,,,,,,,,,1200,10,5000,30,8,200,110,30,,,,,,,,,,,,,,,4.3737,53.009,0.96231,8.574,4119,CH1,v1,
16474,20241205,29,Cs0.05MA0.1FA0.85PbI3.0,1.73,PEABr,2.0,,,,,Me-4PACz,0.33,,,,,,,,,1200,10,5000,30,8,200,110,30,,,,,,,,,,,,,,,4.2623,53.414,0.96256,8.2901,4119,CH2,v1,
16475,20241205,29,Cs0.05MA0.1FA0.85PbI3.0,1.73,PEABr,2.0,,,,,Me-4PACz,0.33,,,,,,,,,1200,10,5000,30,8,200,110,30,,,,,,,,,,,,,,,0.0,0.0,0.001957,2.1427,4119,CH3,v1,
16476,20241205,29,Cs0.05MA0.1FA0.85PbI3.0,1.73,PEABr,2.0,,,,,Me-4PACz,0.33,,,,,,,,,1200,10,5000,30,8,200,110,30,,,,,,,,,,,,,,,8.7e-09,4.15e+47,0.0,-1.39e-06,4119,CH4,v1,
16477,20241205,29,Cs0.05MA0.1FA0.85PbI3.0,1.73,PEABr,2.0,,,,,Me-4PACz,0.33,,,,,,,,,1200,10,5000,30,8,200,110,30,,,,,,,,,,,,,,,4.2285,50.249,0.95542,8.8078,4120,CH1,v1,
16478,20241205,29,Cs0.05MA0.1FA0.85PbI3.0,1.73,PEABr,2.0,,,,,Me-4PACz,0.33,,,,,,,,,1200,10,5000,30,8,200,110,30,,,,,,,,,,,,,,,2.6658,41.742,0.91734,6.962,4120,CH2,v1,
16479,20241205,29,Cs0.05MA0.1FA0.85PbI3.0,1.73,PEABr,2.0,,,,,Me-4PACz,0.33,,,,,,,,,1200,10,5000,30,8,200,110,30,,,,,,,,,,,,,,,3.769,54.728,0.95446,7.2153,4120,CH3,v1,
16480,20241205,29,Cs0.05MA0.1FA0.85PbI3.0,1.73,PEABr,2.0,,,,,Me-4PACz,0.33,,,,,,,,,1200,10,5000,30,8,200,110,30,,,,,,,,,,,,,,,0.0,0.0,1.0107,2.0442,4120,CH4,v1,
16481,20241205,29,Cs0.05MA0.1FA0.85PbI3.0,1.73,PEABr,4.0,,,,,Me-4PACz,0.33,,,,,,,,,1200,10,5000,30,8,200,110,30,,,,,,,,,,,,,,,15.782,70.077,1.0551,21.345,4121,CH1,v1,
16482,20241205,29,Cs0.05MA0.1FA0.85PbI3.0,1.73,PEABr,4.0,,,,,Me-4PACz,0.33,,,,,,,,,1200,10,5000,30,8,200,110,30,,,,,,,,,,,,,,,15.472,71.259,1.0535,20.61,4121,CH2,v1,
16483,20241205,29,Cs0.05MA0.1FA0.85PbI3.0,1.73,PEABr,4.0,,,,,Me-4PACz,0.33,,,,,,,,,1200,10,5000,30,8,200,110,30,,,,,,,,,,,,,,,15.9,70.841,1.0564,21.246,4121,CH3,v1,
16484,20241205,29,Cs0.05MA0.1FA0.85PbI3.0,1.73,PEABr,4.0,,,,,Me-4PACz,0.33,,,,,,,,,1200,10,5000,30,8,200,110,30,,,,,,,,,,,,,,,9.33e-07,21.24,0.69632,6.31e-06,4121,CH4,v1,
16485,20241205,29,Cs0.05MA0.1FA0.85PbI3.0,1.73,PEABr,4.0,,,,,Me-4PACz,0.33,,,,,,,,,1200,10,5000,30,8,200,110,30,,,,,,,,,,,,,,,0.39805,101.5,0.022146,17.708,4122,CH1,v1,
16486,20241205,29,Cs0.05MA0.1FA0.85PbI3.0,1.73,PEABr,4.0,,,,,Me-4PACz,0.33,,,,,,,,,1200,10,5000,30,8,200,110,30,,,,,,,,,,,,,,,14.985,68.579,1.0471,20.867,4122,CH2,v1,
16487,20241205,29,Cs0.05MA0.1FA0.85PbI3.0,1.73,PEABr,4.0,,,,,Me-4PACz,0.33,,,,,,,,,1200,10,5000,30,8,200,110,30,,,,,,,,,,,,,,,15.668,69.312,1.0507,21.515,4122,CH3,v1,
16488,20241205,29,Cs0.05MA0.1FA0.85PbI3.0,1.73,PEABr,4.0,,,,,Me-4PACz,0.33,,,,,,,,,1200,10,5000,30,8,200,110,30,,,,,,,,,,,,,,,1.19e-06,26.733,0.43511,1.02e-05,4122,CH4,v1,
16489,20241205,29,Cs0.05MA0.1FA0.85PbI3.0,1.73,PEABr,4.0,,,,,Me-4PACz,0.33,,,,,,,,,1200,10,5000,30,8,200,110,30,,,,,,,,,,,,,,,16.012,72.429,1.0353,21.353,4123,CH1,v1,
16490,20241205,29,Cs0.05MA0.1FA0.85PbI3.0,1.73,PEABr,4.0,,,,,Me-4PACz,0.33,,,,,,,,,1200,10,5000,30,8,200,110,30,,,,,,,,,,,,,,,15.52,72.909,1.031,20.647,4123,CH2,v1,
16491,20241205,29,Cs0.05MA0.1FA0.85PbI3.0,1.73,PEABr,4.0,,,,,Me-4PACz,0.33,,,,,,,,,1200,10,5000,30,8,200,110,30,,,,,,,,,,,,,,,16.166,73.239,1.0353,21.32,4123,CH3,v1,
16492,20241205,29,Cs0.05MA0.1FA0.85PbI3.0,1.73,PEABr,4.0,,,,,Me-4PACz,0.33,,,,,,,,,1200,10,5000,30,8,200,110,30,,,,,,,,,,,,,,,9.35e-07,27.18,0.69424,4.96e-06,4123,CH4,v1,
16493,20241205,29,Cs0.05MA0.1FA0.85PbI3.0,1.73,PEABr,4.0,,,,,Me-4PACz,0.33,,,,,,,,,1200,10,5000,30,8,200,110,30,,,,,,,,,,,,,,,16.184,71.43,1.0285,22.029,4124,CH1,v1,
16494,20241205,29,Cs0.05MA0.1FA0.85PbI3.0,1.73,PEABr,4.0,,,,,Me-4PACz,0.33,,,,,,,,,1200,10,5000,30,8,200,110,30,,,,,,,,,,,,,,,15.311,70.237,1.0234,21.3,4124,CH2,v1,
16495,20241205,29,Cs0.05MA0.1FA0.85PbI3.0,1.73,PEABr,4.0,,,,,Me-4PACz,0.33,,,,,,,,,1200,10,5000,30,8,200,110,30,,,,,,,,,,,,,,,12.66,55.764,1.0052,22.584,4124,CH3,v1,
16496,20241205,29,Cs0.05MA0.1FA0.85PbI3.0,1.73,PEABr,4.0,,,,,Me-4PACz,0.33,,,,,,,,,1200,10,5000,30,8,200,110,30,,,,,,,,,,,,,,,3.62e-08,22.18,0.16782,9.73e-07,4124,CH4,v1,
16497,20241205,29,Cs0.05MA0.1FA0.85PbI3.0,1.73,PEABr,8.0,,,,,Me-4PACz,0.33,,,,,,,,,1200,10,5000,30,8,200,110,30,,,,,,,,,,,,,,,1.8,25.343,0.34829,20.392,4125,CH1,v1,
16498,20241205,29,Cs0.05MA0.1FA0.85PbI3.0,1.73,PEABr,8.0,,,,,Me-4PACz,0.33,,,,,,,,,1200,10,5000,30,8,200,110,30,,,,,,,,,,,,,,,0.37943,22.197,0.092564,18.467,4125,CH2,v1,
16499,20241205,29,Cs0.05MA0.1FA0.85PbI3.0,1.73,PEABr,8.0,,,,,Me-4PACz,0.33,,,,,,,,,1200,10,5000,30,8,200,110,30,,,,,,,,,,,,,,,0.50403,27.422,0.095526,19.242,4125,CH3,v1,
16500,20241205,29,Cs0.05MA0.1FA0.85PbI3.0,1.73,PEABr,8.0,,,,,Me-4PACz,0.33,,,,,,,,,1200,10,5000,30,8,200,110,30,,,,,,,,,,,,,,,0.0,0.0,-0.040554,-1.8e-07,4125,CH4,v1,
16501,20241205,29,Cs0.05MA0.1FA0.85PbI3.0,1.73,PEABr,8.0,,,,,Me-4PACz,0.33,,,,,,,,,1200,10,5000,30,8,200,110,30,,,,,,,,,,,,,,,0.71028,28.907,0.13056,18.82,4126,CH1,v1,
16502,20241205,29,Cs0.05MA0.1FA0.85PbI3.0,1.73,PEABr,8.0,,,,,Me-4PACz,0.33,,,,,,,,,1200,10,5000,30,8,200,110,30,,,,,,,,,,,,,,,3.8453,1601.5,0.017387,13.81,4126,CH2,v1,
16503,20241205,29,Cs0.05MA0.1FA0.85PbI3.0,1.73,PEABr,8.0,,,,,Me-4PACz,0.33,,,,,,,,,1200,10,5000,30,8,200,110,30,,,,,,,,,,,,,,,0.0,0.0,0.015427,12.264,4126,CH3,v1,
16504,20241205,29,Cs0.05MA0.1FA0.85PbI3.0,1.73,PEABr,8.0,,,,,Me-4PACz,0.33,,,,,,,,,1200,10,5000,30,8,200,110,30,,,,,,,,,,,,,,,7.5e-09,1.93e+47,0.0,-2.58e-06,4126,CH4,v1,
16505,20241205,29,Cs0.05MA0.1FA0.85PbI3.0,1.73,PEABr,8.0,,,,,Me-4PACz,0.33,,,,,,,,,1200,10,5000,30,8,200,110,30,,,,,,,,,,,,,,,13.502,60.994,1.0364,21.359,4127,CH1,v1,
16506,20241205,29,Cs0.05MA0.1FA0.85PbI3.0,1.73,PEABr,8.0,,,,,Me-4PACz,0.33,,,,,,,,,1200,10,5000,30,8,200,110,30,,,,,,,,,,,,,,,14.663,65.663,1.0449,21.37,4127,CH2,v1,
16507,20241205,29,Cs0.05MA0.1FA0.85PbI3.0,1.73,PEABr,8.0,,,,,Me-4PACz,0.33,,,,,,,,,1200,10,5000,30,8,200,110,30,,,,,,,,,,,,,,,16.296,70.299,1.053,22.015,4127,CH3,v1,
16508,20241205,29,Cs0.05MA0.1FA0.85PbI3.0,1.73,PEABr,8.0,,,,,Me-4PACz,0.33,,,,,,,,,1200,10,5000,30,8,200,110,30,,,,,,,,,,,,,,,1.58e-07,8.5988,0.64869,2.84e-06,4127,CH4,v1,
16509,20241205,29,Cs0.05MA0.1FA0.85PbI3.0,1.73,PEABr,8.0,,,,,Me-4PACz,0.33,,,,,,,,,1200,10,5000,30,8,200,110,30,,,,,,,,,,,,,,,16.085,70.171,1.0538,21.753,4128,CH1,v1,
16510,20241205,29,Cs0.05MA0.1FA0.85PbI3.0,1.73,PEABr,8.0,,,,,Me-4PACz,0.33,,,,,,,,,1200,10,5000,30,8,200,110,30,,,,,,,,,,,,,,,11.222,3971.6,0.016293,17.342,4128,CH2,v1,
16511,20241205,29,Cs0.05MA0.1FA0.85PbI3.0,1.73,PEABr,8.0,,,,,Me-4PACz,0.33,,,,,,,,,1200,10,5000,30,8,200,110,30,,,,,,,,,,,,,,,1.7958,1074.3,0.017257,9.6867,4128,CH3,v1,
16512,20241205,29,Cs0.05MA0.1FA0.85PbI3.0,1.73,PEABr,8.0,,,,,Me-4PACz,0.33,,,,,,,,,1200,10,5000,30,8,200,110,30,,,,,,,,,,,,,,,4.71e-08,1.15e+48,0.0,-2.72e-06,4128,CH4,v1,
16513,20241205,29,Cs0.1FA0.9PbI2.8Br0.2,1.5,PEABr,4.0,,,,,Me-4PACz,0.33,,,,,,,,,1200,10,5000,30,8,200,110,30,,,,,,,,,,,,,,,0.044994,0.43935,1.0348,9.8964,4129,CH1,v1,
16514,20241205,29,Cs0.1FA0.9PbI2.8Br0.2,1.5,PEABr,4.0,,,,,Me-4PACz,0.33,,,,,,,,,1200,10,5000,30,8,200,110,30,,,,,,,,,,,,,,,10.11,54.287,1.0404,17.901,4129,CH2,v1,
16515,20241205,29,Cs0.1FA0.9PbI2.8Br0.2,1.5,PEABr,4.0,,,,,Me-4PACz,0.33,,,,,,,,,1200,10,5000,30,8,200,110,30,,,,,,,,,,,,,,,12.866,61.854,1.0531,19.752,4129,CH3,v1,
16516,20241205,29,Cs0.1FA0.9PbI2.8Br0.2,1.5,PEABr,4.0,,,,,Me-4PACz,0.33,,,,,,,,,1200,10,5000,30,8,200,110,30,,,,,,,,,,,,,,,13.456,62.128,1.057,20.49,4129,CH4,v1,
16517,20241205,29,Cs0.1FA0.9PbI2.8Br0.2,1.5,PEABr,4.0,,,,,Me-4PACz,0.33,,,,,,,,,1200,10,5000,30,8,200,110,30,,,,,,,,,,,,,,,0.0,0.0,-0.098818,0.0001429,4130,CH1,v1,
16518,20241205,29,Cs0.1FA0.9PbI2.8Br0.2,1.5,PEABr,4.0,,,,,Me-4PACz,0.33,,,,,,,,,1200,10,5000,30,8,200,110,30,,,,,,,,,,,,,,,10.603,57.66,1.0494,17.523,4130,CH2,v1,
16519,20241205,29,Cs0.1FA0.9PbI2.8Br0.2,1.5,PEABr,4.0,,,,,Me-4PACz,0.33,,,,,,,,,1200,10,5000,30,8,200,110,30,,,,,,,,,,,,,,,2.4041,24.779,0.59793,16.226,4130,CH3,v1,
16520,20241205,29,Cs0.1FA0.9PbI2.8Br0.2,1.5,PEABr,4.0,,,,,Me-4PACz,0.33,,,,,,,,,1200,10,5000,30,8,200,110,30,,,,,,,,,,,,,,,11.373,59.736,1.0551,18.045,4130,CH4,v1,
16521,20241205,29,Cs0.1FA0.9PbI2.8Br0.2,1.5,PEABr,4.0,,,,,Me-4PACz,0.33,,,,,,,,,1200,10,5000,30,8,200,110,30,,,,,,,,,,,,,,,0.065737,6e+48,0.0,0.73008,4131,CH1,v1,
16522,20241205,29,Cs0.1FA0.9PbI2.8Br0.2,1.5,PEABr,4.0,,,,,Me-4PACz,0.33,,,,,,,,,1200,10,5000,30,8,200,110,30,,,,,,,,,,,,,,,2.7275,28.096,0.56677,17.128,4131,CH2,v1,
16523,20241205,29,Cs0.1FA0.9PbI2.8Br0.2,1.5,PEABr,4.0,,,,,Me-4PACz,0.33,,,,,,,,,1200,10,5000,30,8,200,110,30,,,,,,,,,,,,,,,12.74,61.855,1.0584,19.46,4131,CH3,v1,
16524,20241205,29,Cs0.1FA0.9PbI2.8Br0.2,1.5,PEABr,4.0,,,,,Me-4PACz,0.33,,,,,,,,,1200,10,5000,30,8,200,110,30,,,,,,,,,,,,,,,2.1277,28.659,0.39142,18.968,4131,CH4,v1,
16525,20241205,29,Cs0.1FA0.9PbI2.8Br0.2,1.5,PEABr,4.0,,,,,Me-4PACz,0.33,,,,,,,,,1200,10,5000,30,8,200,110,30,,,,,,,,,,,,,,,0.71841,80.223,0.98586,0.90836,4132,CH1,v1,
16526,20241205,29,Cs0.1FA0.9PbI2.8Br0.2,1.5,PEABr,4.0,,,,,Me-4PACz,0.33,,,,,,,,,1200,10,5000,30,8,200,110,30,,,,,,,,,,,,,,,2.1524,96.066,0.12082,18.544,4132,CH2,v1,
16527,20241205,29,Cs0.1FA0.9PbI2.8Br0.2,1.5,PEABr,4.0,,,,,Me-4PACz,0.33,,,,,,,,,1200,10,5000,30,8,200,110,30,,,,,,,,,,,,,,,0.0,0.0,0.028626,14.348,4132,CH3,v1,
16528,20241205,29,Cs0.1FA0.9PbI2.8Br0.2,1.5,PEABr,4.0,,,,,Me-4PACz,0.33,,,,,,,,,1200,10,5000,30,8,200,110,30,,,,,,,,,,,,,,,0.057706,6.2704,0.058307,15.784,4132,CH4,v1,
16529,20241205,29,Cs0.1FA0.9PbI2.8Br0.2,1.5,PEABr,8.0,,,,,Me-4PACz,0.33,,,,,,,,,1200,10,5000,30,8,200,110,30,,,,,,,,,,,,,,,0.0,0.0,0.12204,0.26273,4133,CH1,v1,
16530,20241205,29,Cs0.1FA0.9PbI2.8Br0.2,1.5,PEABr,8.0,,,,,Me-4PACz,0.33,,,,,,,,,1200,10,5000,30,8,200,110,30,,,,,,,,,,,,,,,1.3217,31.021,0.21143,20.152,4133,CH2,v1,
16531,20241205,29,Cs0.1FA0.9PbI2.8Br0.2,1.5,PEABr,8.0,,,,,Me-4PACz,0.33,,,,,,,,,1200,10,5000,30,8,200,110,30,,,,,,,,,,,,,,,13.534,61.84,1.0536,20.771,4133,CH3,v1,
16532,20241205,29,Cs0.1FA0.9PbI2.8Br0.2,1.5,PEABr,8.0,,,,,Me-4PACz,0.33,,,,,,,,,1200,10,5000,30,8,200,110,30,,,,,,,,,,,,,,,1.5147,51.452,0.14034,20.977,4133,CH4,v1,
16533,20241205,29,Cs0.1FA0.9PbI2.8Br0.2,1.5,PEABr,8.0,,,,,Me-4PACz,0.33,,,,,,,,,1200,10,5000,30,8,200,110,30,,,,,,,,,,,,,,,7.91e-07,20.656,0.71109,5.38e-06,4134,CH1,v1,
16534,20241205,29,Cs0.1FA0.9PbI2.8Br0.2,1.5,PEABr,8.0,,,,,Me-4PACz,0.33,,,,,,,,,1200,10,5000,30,8,200,110,30,,,,,,,,,,,,,,,11.446,55.79,1.0458,19.618,4134,CH2,v1,
16535,20241205,29,Cs0.1FA0.9PbI2.8Br0.2,1.5,PEABr,8.0,,,,,Me-4PACz,0.33,,,,,,,,,1200,10,5000,30,8,200,110,30,,,,,,,,,,,,,,,12.528,59.744,1.0503,19.965,4134,CH3,v1,
16536,20241205,29,Cs0.1FA0.9PbI2.8Br0.2,1.5,PEABr,8.0,,,,,Me-4PACz,0.33,,,,,,,,,1200,10,5000,30,8,200,110,30,,,,,,,,,,,,,,,12.595,58.849,1.0523,20.338,4134,CH4,v1,
16537,20241205,29,Cs0.1FA0.9PbI2.8Br0.2,1.5,PEABr,8.0,,,,,Me-4PACz,0.33,,,,,,,,,1200,10,5000,30,8,200,110,30,,,,,,,,,,,,,,,0.0,0.0,0.0,-1.07e-06,4135,CH1,v1,
16538,20241205,29,Cs0.1FA0.9PbI2.8Br0.2,1.5,PEABr,8.0,,,,,Me-4PACz,0.33,,,,,,,,,1200,10,5000,30,8,200,110,30,,,,,,,,,,,,,,,9.5837,50.561,1.0384,18.253,4135,CH2,v1,
16539,20241205,29,Cs0.1FA0.9PbI2.8Br0.2,1.5,PEABr,8.0,,,,,Me-4PACz,0.33,,,,,,,,,1200,10,5000,30,8,200,110,30,,,,,,,,,,,,,,,12.384,58.922,1.0501,20.014,4135,CH3,v1,
16540,20241205,29,Cs0.1FA0.9PbI2.8Br0.2,1.5,PEABr,8.0,,,,,Me-4PACz,0.33,,,,,,,,,1200,10,5000,30,8,200,110,30,,,,,,,,,,,,,,,13.11,59.595,1.0535,20.881,4135,CH4,v1,
16541,20241205,29,Cs0.1FA0.9PbI2.8Br0.2,1.5,PEABr,8.0,,,,,Me-4PACz,0.33,,,,,,,,,1200,10,5000,30,8,200,110,30,,,,,,,,,,,,,,,0.0,0.0,0.0,10.37,4136,CH1,v1,
16542,20241205,29,Cs0.1FA0.9PbI2.8Br0.2,1.5,PEABr,8.0,,,,,Me-4PACz,0.33,,,,,,,,,1200,10,5000,30,8,200,110,30,,,,,,,,,,,,,,,0.0,0.0,0.04893,22.992,4136,CH2,v1,
16543,20241205,29,Cs0.1FA0.9PbI2.8Br0.2,1.5,PEABr,8.0,,,,,Me-4PACz,0.33,,,,,,,,,1200,10,5000,30,8,200,110,30,,,,,,,,,,,,,,,3.4288,29.717,0.65064,17.733,4136,CH3,v1,
16544,20241205,29,Cs0.1FA0.9PbI2.8Br0.2,1.5,PEABr,8.0,,,,,Me-4PACz,0.33,,,,,,,,,1200,10,5000,30,8,200,110,30,,,,,,,,,,,,,,,10.627,54.334,1.0606,18.441,4136,CH4,v1,
16545,20241205,29,Cs0.1FA0.9PbI2.8Br0.2,1.5,PEABr,8.0,,,,,Me-4PACz,0.33,,,,,,,,,1200,10,5000,30,8,200,110,30,,,,,,,,,,,,,,,9.0704,46.786,1.022,18.969,4137,CH1,v1,
16546,20241205,29,Cs0.1FA0.9PbI2.8Br0.2,1.5,PEABr,8.0,,,,,Me-4PACz,0.33,,,,,,,,,1200,10,5000,30,8,200,110,30,,,,,,,,,,,,,,,9.2872,54.063,1.0317,16.652,4137,CH2,v1,
16547,20241205,29,Cs0.1FA0.9PbI2.8Br0.2,1.5,PEABr,8.0,,,,,Me-4PACz,0.33,,,,,,,,,1200,10,5000,30,8,200,110,30,,,,,,,,,,,,,,,0.0,0.0,0.15686,14.738,4137,CH3,v1,
16548,20241205,29,Cs0.1FA0.9PbI2.8Br0.2,1.5,PEABr,8.0,,,,,Me-4PACz,0.33,,,,,,,,,1200,10,5000,30,8,200,110,30,,,,,,,,,,,,,,,0.57019,228.93,0.025545,9.75,4137,CH4,v1,
16549,20241205,29,Cs0.1FA0.9PbI2.8Br0.2,1.5,PEABr,8.0,,,,,Me-4PACz,0.33,,,,,,,,,1200,10,5000,30,8,200,110,30,,,,,,,,,,,,,,,4.6e-09,4.59e+47,0.0,-6.75e-07,4138,CH1,v1,
16550,20241205,29,Cs0.1FA0.9PbI2.8Br0.2,1.5,PEABr,8.0,,,,,Me-4PACz,0.33,,,,,,,,,1200,10,5000,30,8,200,110,30,,,,,,,,,,,,,,,5.8018,52.553,0.96744,11.411,4138,CH2,v1,
16551,20241205,29,Cs0.1FA0.9PbI2.8Br0.2,1.5,PEABr,8.0,,,,,Me-4PACz,0.33,,,,,,,,,1200,10,5000,30,8,200,110,30,,,,,,,,,,,,,,,6.7149,54.799,0.98599,12.428,4138,CH3,v1,
16552,20241205,29,Cs0.1FA0.9PbI2.8Br0.2,1.5,PEABr,8.0,,,,,Me-4PACz,0.33,,,,,,,,,1200,10,5000,30,8,200,110,30,,,,,,,,,,,,,,,8.9174,57.03,1.0248,15.258,4138,CH4,v1,
16553,20241205,29,Cs0.1FA0.9PbI2.8Br0.2,1.5,PEABr,8.0,,,,,Me-4PACz,0.33,,,,,,,,,1200,10,5000,30,8,200,110,30,,,,,,,,,,,,,,,0.042824,3.8699,0.87626,1.2628,4139,CH1,v1,
16554,20241205,29,Cs0.1FA0.9PbI2.8Br0.2,1.5,PEABr,8.0,,,,,Me-4PACz,0.33,,,,,,,,,1200,10,5000,30,8,200,110,30,,,,,,,,,,,,,,,0.0,0.0,0.02365,13.289,4139,CH2,v1,
16555,20241205,29,Cs0.1FA0.9PbI2.8Br0.2,1.5,PEABr,8.0,,,,,Me-4PACz,0.33,,,,,,,,,1200,10,5000,30,8,200,110,30,,,,,,,,,,,,,,,1.5762,115.61,0.10239,13.316,4139,CH3,v1,
16556,20241205,29,Cs0.1FA0.9PbI2.8Br0.2,1.5,PEABr,8.0,,,,,Me-4PACz,0.33,,,,,,,,,1200,10,5000,30,8,200,110,30,,,,,,,,,,,,,,,9.6704,54.701,1.0049,17.592,4139,CH4,v1,
16557,20241205,29,Cs0.1FA0.9PbI2.8Br0.2,1.5,PEABr,8.0,,,,,Me-4PACz,0.33,,,,,,,,,1200,10,5000,30,8,200,110,30,,,,,,,,,,,,,,,0.0,0.0,0.65597,-0.15266,4140,CH1,v1,
16558,20241205,29,Cs0.1FA0.9PbI2.8Br0.2,1.5,PEABr,8.0,,,,,Me-4PACz,0.33,,,,,,,,,1200,10,5000,30,8,200,110,30,,,,,,,,,,,,,,,7.1306,50.421,0.97925,14.442,4140,CH2,v1,
16559,20241205,29,Cs0.1FA0.9PbI2.8Br0.2,1.5,PEABr,8.0,,,,,Me-4PACz,0.33,,,,,,,,,1200,10,5000,30,8,200,110,30,,,,,,,,,,,,,,,8.885,58.435,1.0052,15.127,4140,CH3,v1,
16560,20241205,29,Cs0.1FA0.9PbI2.8Br0.2,1.5,PEABr,8.0,,,,,Me-4PACz,0.33,,,,,,,,,1200,10,5000,30,8,200,110,30,,,,,,,,,,,,,,,9.4985,59.07,1.0102,15.918,4140,CH4,v1,
16561,20241206,30,Cs0.1FA0.9PbI2.8Br0.2,1.5,PACl,18.0,,,,,Me-4PACz,0.33,,,,,,,,,1200,10,5000,30,8,200,110,30,,,,,,,,,,,,,,,1.8502,28.432,0.41886,15.536,4141,CH1,v1,
16562,20241206,30,Cs0.1FA0.9PbI2.8Br0.2,1.5,PACl,18.0,,,,,Me-4PACz,0.33,,,,,,,,,1200,10,5000,30,8,200,110,30,,,,,,,,,,,,,,,0.61829,25.244,0.16467,14.874,4141,CH2,v1,
16563,20241206,30,Cs0.1FA0.9PbI2.8Br0.2,1.5,PACl,18.0,,,,,Me-4PACz,0.33,,,,,,,,,1200,10,5000,30,8,200,110,30,,,,,,,,,,,,,,,7.7508,742.51,0.06517,16.018,4141,CH3,v1,
16564,20241206,30,Cs0.1FA0.9PbI2.8Br0.2,1.5,PACl,18.0,,,,,Me-4PACz,0.33,,,,,,,,,1200,10,5000,30,8,200,110,30,,,,,,,,,,,,,,,0.029644,0.87452,1.1838,2.8633,4141,CH4,v1,
16565,20241206,30,Cs0.1FA0.9PbI2.8Br0.2,1.5,PACl,18.0,,,,,Me-4PACz,0.33,,,,,,,,,1200,10,5000,30,8,200,110,30,,,,,,,,,,,,,,,8.1203,47.945,1.0513,16.11,4142,CH1,v1,
16566,20241206,30,Cs0.1FA0.9PbI2.8Br0.2,1.5,PACl,18.0,,,,,Me-4PACz,0.33,,,,,,,,,1200,10,5000,30,8,200,110,30,,,,,,,,,,,,,,,6.205,42.399,1.0036,14.582,4142,CH2,v1,
16567,20241206,30,Cs0.1FA0.9PbI2.8Br0.2,1.5,PACl,18.0,,,,,Me-4PACz,0.33,,,,,,,,,1200,10,5000,30,8,200,110,30,,,,,,,,,,,,,,,6.8915,45.577,1.0297,14.684,4142,CH3,v1,
16568,20241206,30,Cs0.1FA0.9PbI2.8Br0.2,1.5,PACl,18.0,,,,,Me-4PACz,0.33,,,,,,,,,1200,10,5000,30,8,200,110,30,,,,,,,,,,,,,,,2.96e-07,24.304,0.24797,4.91e-06,4142,CH4,v1,
16569,20241206,30,Cs0.1FA0.9PbI2.8Br0.2,1.5,PACl,18.0,,,,,Me-4PACz,0.33,,,,,,,,,1200,10,5000,30,8,200,110,30,,,,,,,,,,,,,,,2.5512,30.639,0.53279,15.628,4143,CH1,v1,
16570,20241206,30,Cs0.1FA0.9PbI2.8Br0.2,1.5,PACl,18.0,,,,,Me-4PACz,0.33,,,,,,,,,1200,10,5000,30,8,200,110,30,,,,,,,,,,,,,,,0.26804,1611.7,0.003152,5.2764,4143,CH2,v1,
16571,20241206,30,Cs0.1FA0.9PbI2.8Br0.2,1.5,PACl,18.0,,,,,Me-4PACz,0.33,,,,,,,,,1200,10,5000,30,8,200,110,30,,,,,,,,,,,,,,,0.0,0.0,0.004571,4.5863,4143,CH3,v1,
16572,20241206,30,Cs0.1FA0.9PbI2.8Br0.2,1.5,PACl,18.0,,,,,Me-4PACz,0.33,,,,,,,,,1200,10,5000,30,8,200,110,30,,,,,,,,,,,,,,,0.0,0.0,0.0,0.0020358,4143,CH4,v1,
16573,20241206,30,Cs0.1FA0.9PbI2.8Br0.2,1.5,PACl,18.0,,,,,Me-4PACz,0.33,,,,,,,,,1200,10,5000,30,8,200,110,30,,,,,,,,,,,,,,,1.6593,27.542,0.36008,16.731,4144,CH1,v1,
16574,20241206,30,Cs0.1FA0.9PbI2.8Br0.2,1.5,PACl,18.0,,,,,Me-4PACz,0.33,,,,,,,,,1200,10,5000,30,8,200,110,30,,,,,,,,,,,,,,,5.0996,1391.7,0.027484,13.332,4144,CH2,v1,
16575,20241206,30,Cs0.1FA0.9PbI2.8Br0.2,1.5,PACl,18.0,,,,,Me-4PACz,0.33,,,,,,,,,1200,10,5000,30,8,200,110,30,,,,,,,,,,,,,,,9.5202,52.238,1.0519,17.325,4144,CH3,v1,
16576,20241206,30,Cs0.1FA0.9PbI2.8Br0.2,1.5,PACl,18.0,,,,,Me-4PACz,0.33,,,,,,,,,1200,10,5000,30,8,200,110,30,,,,,,,,,,,,,,,0.018392,0.28849,0.99201,6.4266,4144,CH4,v1,
16577,20241206,30,Cs0.1FA0.9PbI2.8Br0.2,1.5,PACl,21.6,,,,,Me-4PACz,0.33,,,,,,,,,1200,10,5000,30,8,200,110,30,,,,,,,,,,,,,,,13.139,60.147,1.0794,20.238,4145,CH1,v1,
16578,20241206,30,Cs0.1FA0.9PbI2.8Br0.2,1.5,PACl,21.6,,,,,Me-4PACz,0.33,,,,,,,,,1200,10,5000,30,8,200,110,30,,,,,,,,,,,,,,,13.076,62.104,1.082,19.46,4145,CH2,v1,
16579,20241206,30,Cs0.1FA0.9PbI2.8Br0.2,1.5,PACl,21.6,,,,,Me-4PACz,0.33,,,,,,,,,1200,10,5000,30,8,200,110,30,,,,,,,,,,,,,,,13.49,61.771,1.0841,20.144,4145,CH3,v1,
16580,20241206,30,Cs0.1FA0.9PbI2.8Br0.2,1.5,PACl,21.6,,,,,Me-4PACz,0.33,,,,,,,,,1200,10,5000,30,8,200,110,30,,,,,,,,,,,,,,,0.16678,25.596,0.96527,0.67501,4145,CH4,v1,
16581,20241206,30,Cs0.1FA0.9PbI2.8Br0.2,1.5,PACl,21.6,,,,,Me-4PACz,0.33,,,,,,,,,1200,10,5000,30,8,200,110,30,,,,,,,,,,,,,,,2.6544,41757.0,1.0801,5.8857,4146,CH1,v1,
16582,20241206,30,Cs0.1FA0.9PbI2.8Br0.2,1.5,PACl,21.6,,,,,Me-4PACz,0.33,,,,,,,,,1200,10,5000,30,8,200,110,30,,,,,,,,,,,,,,,4.7569,56432.0,0.001305,6.4601,4146,CH2,v1,
16583,20241206,30,Cs0.1FA0.9PbI2.8Br0.2,1.5,PACl,21.6,,,,,Me-4PACz,0.33,,,,,,,,,1200,10,5000,30,8,200,110,30,,,,,,,,,,,,,,,0.35963,1813.1,0.002541,7.8059,4146,CH3,v1,
16584,20241206,30,Cs0.1FA0.9PbI2.8Br0.2,1.5,PACl,21.6,,,,,Me-4PACz,0.33,,,,,,,,,1200,10,5000,30,8,200,110,30,,,,,,,,,,,,,,,0.0,0.0,0.0,-4.38e-06,4146,CH4,v1,
16585,20241206,30,Cs0.1FA0.9PbI2.8Br0.2,1.5,PACl,21.6,,,,,Me-4PACz,0.33,,,,,,,,,1200,10,5000,30,8,200,110,30,,,,,,,,,,,,,,,9.4602,51.103,0.99008,18.697,4147,CH1,v1,
16586,20241206,30,Cs0.1FA0.9PbI2.8Br0.2,1.5,PACl,21.6,,,,,Me-4PACz,0.33,,,,,,,,,1200,10,5000,30,8,200,110,30,,,,,,,,,,,,,,,1.1587,28.986,0.23537,16.984,4147,CH2,v1,
16587,20241206,30,Cs0.1FA0.9PbI2.8Br0.2,1.5,PACl,21.6,,,,,Me-4PACz,0.33,,,,,,,,,1200,10,5000,30,8,200,110,30,,,,,,,,,,,,,,,1.1529,21.921,0.30158,17.439,4147,CH3,v1,
16588,20241206,30,Cs0.1FA0.9PbI2.8Br0.2,1.5,PACl,21.6,,,,,Me-4PACz,0.33,,,,,,,,,1200,10,5000,30,8,200,110,30,,,,,,,,,,,,,,,4.31e-06,23.287,0.46947,3.94e-05,4147,CH4,v1,
16589,20241206,30,Cs0.1FA0.9PbI2.8Br0.2,1.5,PACl,21.6,,,,,Me-4PACz,0.33,,,,,,,,,1200,10,5000,30,8,200,110,30,,,,,,,,,,,,,,,4.2036,31.307,0.86427,15.536,4148,CH1,v1,
16590,20241206,30,Cs0.1FA0.9PbI2.8Br0.2,1.5,PACl,21.6,,,,,Me-4PACz,0.33,,,,,,,,,1200,10,5000,30,8,200,110,30,,,,,,,,,,,,,,,0.79359,66.43,0.079866,14.958,4148,CH2,v1,
16591,20241206,30,Cs0.1FA0.9PbI2.8Br0.2,1.5,PACl,21.6,,,,,Me-4PACz,0.33,,,,,,,,,1200,10,5000,30,8,200,110,30,,,,,,,,,,,,,,,0.84825,25.652,0.19374,17.068,4148,CH3,v1,
16592,20241206,30,Cs0.1FA0.9PbI2.8Br0.2,1.5,PACl,21.6,,,,,Me-4PACz,0.33,,,,,,,,,1200,10,5000,30,8,200,110,30,,,,,,,,,,,,,,,0.031897,0.5533,1.186,4.8608,4148,CH4,v1,
16593,20241206,30,Cs0.05MA0.16FA0.79PbI2.9Br0.1,1.73,PACl,7.2,,,,,Me-4PACz,0.33,,,,,,,,,1000,10,5000,30,6,160,110,25,,,,,,,,,,,,,,,1.4357,27.189,0.27086,19.495,4149,CH1,v1,
16594,20241206,30,Cs0.05MA0.16FA0.79PbI2.9Br0.1,1.73,PACl,7.2,,,,,Me-4PACz,0.33,,,,,,,,,1000,10,5000,30,6,160,110,25,,,,,,,,,,,,,,,1.6774,28.997,0.29858,19.374,4149,CH2,v1,
16595,20241206,30,Cs0.05MA0.16FA0.79PbI2.9Br0.1,1.73,PACl,7.2,,,,,Me-4PACz,0.33,,,,,,,,,1000,10,5000,30,6,160,110,25,,,,,,,,,,,,,,,13.979,66.286,1.0612,19.873,4149,CH3,v1,
16596,20241206,30,Cs0.05MA0.16FA0.79PbI2.9Br0.1,1.73,PACl,7.2,,,,,Me-4PACz,0.33,,,,,,,,,1000,10,5000,30,6,160,110,25,,,,,,,,,,,,,,,0.12671,2.4575,0.99675,5.1729,4149,CH4,v1,
16597,20241206,30,Cs0.05MA0.16FA0.79PbI2.9Br0.1,1.73,PACl,7.2,,,,,Me-4PACz,0.33,,,,,,,,,1000,10,5000,30,6,160,110,25,,,,,,,,,,,,,,,0.57473,26.385,0.12983,16.778,4150,CH1,v1,
16598,20241206,30,Cs0.05MA0.16FA0.79PbI2.9Br0.1,1.73,PACl,7.2,,,,,Me-4PACz,0.33,,,,,,,,,1000,10,5000,30,6,160,110,25,,,,,,,,,,,,,,,0.063217,51.208,0.009987,12.361,4150,CH2,v1,
16599,20241206,30,Cs0.05MA0.16FA0.79PbI2.9Br0.1,1.73,PACl,7.2,,,,,Me-4PACz,0.33,,,,,,,,,1000,10,5000,30,6,160,110,25,,,,,,,,,,,,,,,0.077995,21.858,0.022193,16.079,4150,CH3,v1,
16600,20241206,30,Cs0.05MA0.16FA0.79PbI2.9Br0.1,1.73,PACl,7.2,,,,,Me-4PACz,0.33,,,,,,,,,1000,10,5000,30,6,160,110,25,,,,,,,,,,,,,,,1.2088,79.307,1.039,1.467,4150,CH4,v1,
16601,20241206,30,Cs0.05MA0.16FA0.79PbI2.9Br0.1,1.73,PACl,7.2,,,,,Me-4PACz,0.33,,,,,,,,,1000,10,5000,30,6,160,110,25,,,,,,,,,,,,,,,0.059167,12.01,0.036337,13.558,4151,CH1,v1,
16602,20241206,30,Cs0.05MA0.16FA0.79PbI2.9Br0.1,1.73,PACl,7.2,,,,,Me-4PACz,0.33,,,,,,,,,1000,10,5000,30,6,160,110,25,,,,,,,,,,,,,,,0.0,0.0,0.048236,16.542,4151,CH2,v1,
16603,20241206,30,Cs0.05MA0.16FA0.79PbI2.9Br0.1,1.73,PACl,7.2,,,,,Me-4PACz,0.33,,,,,,,,,1000,10,5000,30,6,160,110,25,,,,,,,,,,,,,,,2.2814,114.21,0.087543,22.818,4151,CH3,v1,
16604,20241206,30,Cs0.05MA0.16FA0.79PbI2.9Br0.1,1.73,PACl,7.2,,,,,Me-4PACz,0.33,,,,,,,,,1000,10,5000,30,6,160,110,25,,,,,,,,,,,,,,,3.1e-08,1.15e+48,0.0,-1.8e-06,4151,CH4,v1,
16605,20241206,30,Cs0.05MA0.16FA0.79PbI2.9Br0.1,1.73,PACl,7.2,,,,,Me-4PACz,0.33,,,,,,,,,1000,10,5000,30,6,160,110,25,,,,,,,,,,,,,,,13.548,65.945,1.0776,19.066,4152,CH1,v1,
16606,20241206,30,Cs0.05MA0.16FA0.79PbI2.9Br0.1,1.73,PACl,7.2,,,,,Me-4PACz,0.33,,,,,,,,,1000,10,5000,30,6,160,110,25,,,,,,,,,,,,,,,13.693,67.454,1.0771,18.847,4152,CH2,v1,
16607,20241206,30,Cs0.05MA0.16FA0.79PbI2.9Br0.1,1.73,PACl,7.2,,,,,Me-4PACz,0.33,,,,,,,,,1000,10,5000,30,6,160,110,25,,,,,,,,,,,,,,,14.317,68.112,1.0785,19.49,4152,CH3,v1,
16608,20241206,30,Cs0.05MA0.16FA0.79PbI2.9Br0.1,1.73,PACl,7.2,,,,,Me-4PACz,0.33,,,,,,,,,1000,10,5000,30,6,160,110,25,,,,,,,,,,,,,,,0.18336,27.815,0.26592,2.479,4152,CH4,v1,
16609,20241206,30,Cs0.05MA0.16FA0.79PbI2.9Br0.1,1.73,PACl,10.8,,,,,Me-4PACz,0.33,,,,,,,,,1000,10,5000,30,6,160,110,25,,,,,,,,,,,,,,,2.1694,26.673,0.39633,20.521,4153,CH1,v1,
16610,20241206,30,Cs0.05MA0.16FA0.79PbI2.9Br0.1,1.73,PACl,10.8,,,,,Me-4PACz,0.33,,,,,,,,,1000,10,5000,30,6,160,110,25,,,,,,,,,,,,,,,16.227,73.123,1.0746,20.651,4153,CH2,v1,
16611,20241206,30,Cs0.05MA0.16FA0.79PbI2.9Br0.1,1.73,PACl,10.8,,,,,Me-4PACz,0.33,,,,,,,,,1000,10,5000,30,6,160,110,25,,,,,,,,,,,,,,,14.036,63.084,1.0572,21.047,4153,CH3,v1,
16612,20241206,30,Cs0.05MA0.16FA0.79PbI2.9Br0.1,1.73,PACl,10.8,,,,,Me-4PACz,0.33,,,,,,,,,1000,10,5000,30,6,160,110,25,,,,,,,,,,,,,,,0.24579,8.4587,0.62623,4.64,4153,CH4,v1,
16613,20241206,30,Cs0.05MA0.16FA0.79PbI2.9Br0.1,1.73,PACl,10.8,,,,,Me-4PACz,0.33,,,,,,,,,1000,10,5000,30,6,160,110,25,,,,,,,,,,,,,,,1.441,23.774,0.31458,19.268,4154,CH1,v1,
16614,20241206,30,Cs0.05MA0.16FA0.79PbI2.9Br0.1,1.73,PACl,10.8,,,,,Me-4PACz,0.33,,,,,,,,,1000,10,5000,30,6,160,110,25,,,,,,,,,,,,,,,2.3186,26.876,0.45204,19.084,4154,CH2,v1,
16615,20241206,30,Cs0.05MA0.16FA0.79PbI2.9Br0.1,1.73,PACl,10.8,,,,,Me-4PACz,0.33,,,,,,,,,1000,10,5000,30,6,160,110,25,,,,,,,,,,,,,,,4.6418,30.587,0.77862,19.49,4154,CH3,v1,
16616,20241206,30,Cs0.05MA0.16FA0.79PbI2.9Br0.1,1.73,PACl,10.8,,,,,Me-4PACz,0.33,,,,,,,,,1000,10,5000,30,6,160,110,25,,,,,,,,,,,,,,,4.16e-08,18.787,0.12039,1.84e-06,4154,CH4,v1,
16617,20241206,30,Cs0.05MA0.16FA0.79PbI2.9Br0.1,1.73,PACl,10.8,,,,,Me-4PACz,0.33,,,,,,,,,1000,10,5000,30,6,160,110,25,,,,,,,,,,,,,,,1.8297,27.432,0.33154,20.117,4155,CH1,v1,
16618,20241206,30,Cs0.05MA0.16FA0.79PbI2.9Br0.1,1.73,PACl,10.8,,,,,Me-4PACz,0.33,,,,,,,,,1000,10,5000,30,6,160,110,25,,,,,,,,,,,,,,,0.47148,26.858,0.094285,18.619,4155,CH2,v1,
16619,20241206,30,Cs0.05MA0.16FA0.79PbI2.9Br0.1,1.73,PACl,10.8,,,,,Me-4PACz,0.33,,,,,,,,,1000,10,5000,30,6,160,110,25,,,,,,,,,,,,,,,0.12219,11.746,0.055634,18.698,4155,CH3,v1,
16620,20241206,30,Cs0.05MA0.16FA0.79PbI2.9Br0.1,1.73,PACl,10.8,,,,,Me-4PACz,0.33,,,,,,,,,1000,10,5000,30,6,160,110,25,,,,,,,,,,,,,,,2.38e-07,21.653,0.25039,4.39e-06,4155,CH4,v1,
16621,20241206,30,Cs0.05MA0.16FA0.79PbI2.9Br0.1,1.73,PACl,10.8,,,,,Me-4PACz,0.33,,,,,,,,,1000,10,5000,30,6,160,110,25,,,,,,,,,,,,,,,13.873,63.138,1.0603,20.723,4156,CH1,v1,
16622,20241206,30,Cs0.05MA0.16FA0.79PbI2.9Br0.1,1.73,PACl,10.8,,,,,Me-4PACz,0.33,,,,,,,,,1000,10,5000,30,6,160,110,25,,,,,,,,,,,,,,,1.558,24.845,0.30739,20.401,4156,CH2,v1,
16623,20241206,30,Cs0.05MA0.16FA0.79PbI2.9Br0.1,1.73,PACl,10.8,,,,,Me-4PACz,0.33,,,,,,,,,1000,10,5000,30,6,160,110,25,,,,,,,,,,,,,,,16.852,72.572,1.0848,21.406,4156,CH3,v1,
16624,20241206,30,Cs0.05MA0.16FA0.79PbI2.9Br0.1,1.73,PACl,10.8,,,,,Me-4PACz,0.33,,,,,,,,,1000,10,5000,30,6,160,110,25,,,,,,,,,,,,,,,9.08e-07,25.059,0.18821,1.93e-05,4156,CH4,v1,
16625,20241206,30,Cs0.05MA0.16FA0.79PbI2.9Br0.1,1.73,PACl,14.4,,,,,Me-4PACz,0.33,,,,,,,,,1000,10,5000,30,6,160,110,25,,,,,,,,,,,,,,,16.15,71.514,1.0812,20.887,4157,CH1,v1,
16626,20241206,30,Cs0.05MA0.16FA0.79PbI2.9Br0.1,1.73,PACl,14.4,,,,,Me-4PACz,0.33,,,,,,,,,1000,10,5000,30,6,160,110,25,,,,,,,,,,,,,,,16.768,75.213,1.0848,20.551,4157,CH2,v1,
16627,20241206,30,Cs0.05MA0.16FA0.79PbI2.9Br0.1,1.73,PACl,14.4,,,,,Me-4PACz,0.33,,,,,,,,,1000,10,5000,30,6,160,110,25,,,,,,,,,,,,,,,17.248,74.857,1.0906,21.127,4157,CH3,v1,
16628,20241206,30,Cs0.05MA0.16FA0.79PbI2.9Br0.1,1.73,PACl,14.4,,,,,Me-4PACz,0.33,,,,,,,,,1000,10,5000,30,6,160,110,25,,,,,,,,,,,,,,,0.0,0.0,0.0,-1.06e-06,4157,CH4,v1,
16629,20241206,30,Cs0.05MA0.16FA0.79PbI2.9Br0.1,1.73,PACl,14.4,,,,,Me-4PACz,0.33,,,,,,,,,1000,10,5000,30,6,160,110,25,,,,,,,,,,,,,,,9.5704,45.533,1.0161,20.685,4158,CH1,v1,
16630,20241206,30,Cs0.05MA0.16FA0.79PbI2.9Br0.1,1.73,PACl,14.4,,,,,Me-4PACz,0.33,,,,,,,,,1000,10,5000,30,6,160,110,25,,,,,,,,,,,,,,,15.453,69.912,1.0729,20.602,4158,CH2,v1,
16631,20241206,30,Cs0.05MA0.16FA0.79PbI2.9Br0.1,1.73,PACl,14.4,,,,,Me-4PACz,0.33,,,,,,,,,1000,10,5000,30,6,160,110,25,,,,,,,,,,,,,,,13.653,61.153,1.0618,21.026,4158,CH3,v1,
16632,20241206,30,Cs0.05MA0.16FA0.79PbI2.9Br0.1,1.73,PACl,14.4,,,,,Me-4PACz,0.33,,,,,,,,,1000,10,5000,30,6,160,110,25,,,,,,,,,,,,,,,2.29e-08,1.38e+48,0.0,-1.1e-06,4158,CH4,v1,
16633,20241206,30,Cs0.05MA0.16FA0.79PbI2.9Br0.1,1.73,PACl,14.4,,,,,Me-4PACz,0.33,,,,,,,,,1000,10,5000,30,6,160,110,25,,,,,,,,,,,,,,,11.144,52.042,1.0426,20.54,4159,CH1,v1,
16634,20241206,30,Cs0.05MA0.16FA0.79PbI2.9Br0.1,1.73,PACl,14.4,,,,,Me-4PACz,0.33,,,,,,,,,1000,10,5000,30,6,160,110,25,,,,,,,,,,,,,,,15.757,72.674,1.0833,20.016,4159,CH2,v1,
16635,20241206,30,Cs0.05MA0.16FA0.79PbI2.9Br0.1,1.73,PACl,14.4,,,,,Me-4PACz,0.33,,,,,,,,,1000,10,5000,30,6,160,110,25,,,,,,,,,,,,,,,0.60813,24.409,0.12841,19.403,4159,CH3,v1,
16636,20241206,30,Cs0.05MA0.16FA0.79PbI2.9Br0.1,1.73,PACl,14.4,,,,,Me-4PACz,0.33,,,,,,,,,1000,10,5000,30,6,160,110,25,,,,,,,,,,,,,,,0.0,0.0,-0.090254,-1.31e-06,4159,CH4,v1,
