Repository: MI-Materials-Intelligence/Recipe-Language-Model

# Learning Layer

## Overview

In the learning layer, the formulas and parameters are encoded and then tokenised into recipes as inputs. Through atomic skills of data extraction, cleaning, and matching, these data are organised into standardised datasets, providing the basis for RLM training and iterative recipe refinement.

Key Atomic Skills:
- **Cleaning**: Preprocessing and outlier cleaning
- **Matching**: Matching data pairs based on variables
- **Extraction**: Data extraction from robotic boxes

File: seven_ai_layers_robotics/learning/data/data50764_from_db.csv (part 67 of 253)
No,date,rank,Formula PVK,Concentration PVK,Formula Additive 1,Concentration Additive 1,Formula Additive 2,Concentration Additive 2,Formula Additive 3,Concentration Additive 3,Formula SAM 1,Concentration SAM 1,Formula SAM 2,Concentration SAM 2,Formula SAM 3,Concentration SAM 3,Spin Coating Speed SAM,Spin Coating Time SAM,Annealed Temperature SAM,Annealed Time SAM,Spin Coating Speed PVK 1,Spin Coating Time PVK 1,Spin Coating Speed PVK 2,Spin Coating Time PVK 2,Antisolvent Dropping Timing,Antisolvent Volume,Annealed Temperature PVK,Annealed Time PVK,Formula Passivator 1,Concentration Passivator 1,Formula Passivator 2,Concentration Passivator 2,Formula Passivator 3,Concentration Passivator 3,Formula Passivator 4,Concentration Passivator 4,Spin Coating Speed Passivator,Spin Coating Time Passivator,Passivator Dropping Timing,Passivator Volume,Annealed Temperature Passivator,Annealed Time Passivator,PCE,FF,Voc,Jsc,Product,Channel,From,upload_time
16637,20241206,30,Cs0.05MA0.16FA0.79PbI2.9Br0.1,1.73,PACl,14.4,,,,,Me-4PACz,0.33,,,,,,,,,1000,10,5000,30,6,160,110,25,,,,,,,,,,,,,,,1.2107,26.274,0.23415,19.681,4160,CH1,v1,
16638,20241206,30,Cs0.05MA0.16FA0.79PbI2.9Br0.1,1.73,PACl,14.4,,,,,Me-4PACz,0.33,,,,,,,,,1000,10,5000,30,6,160,110,25,,,,,,,,,,,,,,,16.001,73.854,1.0884,19.906,4160,CH2,v1,
16639,20241206,30,Cs0.05MA0.16FA0.79PbI2.9Br0.1,1.73,PACl,14.4,,,,,Me-4PACz,0.33,,,,,,,,,1000,10,5000,30,6,160,110,25,,,,,,,,,,,,,,,15.983,72.834,1.0876,20.178,4160,CH3,v1,
16640,20241206,30,Cs0.05MA0.16FA0.79PbI2.9Br0.1,1.73,PACl,14.4,,,,,Me-4PACz,0.33,,,,,,,,,1000,10,5000,30,6,160,110,25,,,,,,,,,,,,,,,0.0,0.0,0.0,0.39793,4160,CH4,v1,
16641,20241206,30,Cs0.05MA0.16FA0.79PbI2.9Br0.1,1.73,PACl,18.0,,,,,Me-4PACz,0.33,,,,,,,,,1000,10,5000,30,6,160,110,25,,,,,,,,,,,,,,,0.0,0.0,0.067297,15.502,4161,CH1,v1,
16642,20241206,30,Cs0.05MA0.16FA0.79PbI2.9Br0.1,1.73,PACl,18.0,,,,,Me-4PACz,0.33,,,,,,,,,1000,10,5000,30,6,160,110,25,,,,,,,,,,,,,,,1.8497,27.687,0.38575,17.319,4161,CH2,v1,
16643,20241206,30,Cs0.05MA0.16FA0.79PbI2.9Br0.1,1.73,PACl,18.0,,,,,Me-4PACz,0.33,,,,,,,,,1000,10,5000,30,6,160,110,25,,,,,,,,,,,,,,,12.887,68.122,1.0602,17.844,4161,CH3,v1,
16644,20241206,30,Cs0.05MA0.16FA0.79PbI2.9Br0.1,1.73,PACl,18.0,,,,,Me-4PACz,0.33,,,,,,,,,1000,10,5000,30,6,160,110,25,,,,,,,,,,,,,,,1.53e-07,255.15,0.064399,9.31e-07,4161,CH4,v1,
16645,20241206,30,Cs0.05MA0.16FA0.79PbI2.9Br0.1,1.73,PACl,18.0,,,,,Me-4PACz,0.33,,,,,,,,,1000,10,5000,30,6,160,110,25,,,,,,,,,,,,,,,15.19,71.098,1.077,19.838,4162,CH1,v1,
16646,20241206,30,Cs0.05MA0.16FA0.79PbI2.9Br0.1,1.73,PACl,18.0,,,,,Me-4PACz,0.33,,,,,,,,,1000,10,5000,30,6,160,110,25,,,,,,,,,,,,,,,0.36431,30.36,0.066403,18.071,4162,CH2,v1,
16647,20241206,30,Cs0.05MA0.16FA0.79PbI2.9Br0.1,1.73,PACl,18.0,,,,,Me-4PACz,0.33,,,,,,,,,1000,10,5000,30,6,160,110,25,,,,,,,,,,,,,,,7.121,36.252,0.97661,20.113,4162,CH3,v1,
16648,20241206,30,Cs0.05MA0.16FA0.79PbI2.9Br0.1,1.73,PACl,18.0,,,,,Me-4PACz,0.33,,,,,,,,,1000,10,5000,30,6,160,110,25,,,,,,,,,,,,,,,0.025768,4.91e+47,0.0,3.5007,4162,CH4,v1,
16649,20241206,30,Cs0.05MA0.16FA0.79PbI2.9Br0.1,1.73,PACl,18.0,,,,,Me-4PACz,0.33,,,,,,,,,1000,10,5000,30,6,160,110,25,,,,,,,,,,,,,,,15.216,69.828,1.0742,20.285,4163,CH1,v1,
16650,20241206,30,Cs0.05MA0.16FA0.79PbI2.9Br0.1,1.73,PACl,18.0,,,,,Me-4PACz,0.33,,,,,,,,,1000,10,5000,30,6,160,110,25,,,,,,,,,,,,,,,15.618,72.207,1.0802,20.024,4163,CH2,v1,
16651,20241206,30,Cs0.05MA0.16FA0.79PbI2.9Br0.1,1.73,PACl,18.0,,,,,Me-4PACz,0.33,,,,,,,,,1000,10,5000,30,6,160,110,25,,,,,,,,,,,,,,,12.892,59.017,1.0618,20.573,4163,CH3,v1,
16652,20241206,30,Cs0.05MA0.16FA0.79PbI2.9Br0.1,1.73,PACl,18.0,,,,,Me-4PACz,0.33,,,,,,,,,1000,10,5000,30,6,160,110,25,,,,,,,,,,,,,,,0.0,0.0,0.0,0.46703,4163,CH4,v1,
16653,20241206,30,Cs0.05MA0.16FA0.79PbI2.9Br0.1,1.73,PACl,18.0,,,,,Me-4PACz,0.33,,,,,,,,,1000,10,5000,30,6,160,110,25,,,,,,,,,,,,,,,14.498,70.077,1.0543,19.623,4164,CH1,v1,
16654,20241206,30,Cs0.05MA0.16FA0.79PbI2.9Br0.1,1.73,PACl,18.0,,,,,Me-4PACz,0.33,,,,,,,,,1000,10,5000,30,6,160,110,25,,,,,,,,,,,,,,,13.736,67.646,1.0605,19.148,4164,CH2,v1,
16655,20241206,30,Cs0.05MA0.16FA0.79PbI2.9Br0.1,1.73,PACl,18.0,,,,,Me-4PACz,0.33,,,,,,,,,1000,10,5000,30,6,160,110,25,,,,,,,,,,,,,,,14.755,69.743,1.062,19.92,4164,CH3,v1,
16656,20241206,30,Cs0.05MA0.16FA0.79PbI2.9Br0.1,1.73,PACl,18.0,,,,,Me-4PACz,0.33,,,,,,,,,1000,10,5000,30,6,160,110,25,,,,,,,,,,,,,,,2e-07,28.257,0.21194,3.34e-06,4164,CH4,v1,
16657,20241206,30,Cs0.05MA0.16FA0.79PbI2.9Br0.1,1.73,PACl,21.6,,,,,Me-4PACz,0.33,,,,,,,,,1000,10,5000,30,6,160,110,25,,,,,,,,,,,,,,,2.5162,27.901,0.48937,18.428,4165,CH1,v1,
16658,20241206,30,Cs0.05MA0.16FA0.79PbI2.9Br0.1,1.73,PACl,21.6,,,,,Me-4PACz,0.33,,,,,,,,,1000,10,5000,30,6,160,110,25,,,,,,,,,,,,,,,13.711,69.197,1.0876,18.219,4165,CH2,v1,
16659,20241206,30,Cs0.05MA0.16FA0.79PbI2.9Br0.1,1.73,PACl,21.6,,,,,Me-4PACz,0.33,,,,,,,,,1000,10,5000,30,6,160,110,25,,,,,,,,,,,,,,,9.09,45.341,1.0458,19.17,4165,CH3,v1,
16660,20241206,30,Cs0.05MA0.16FA0.79PbI2.9Br0.1,1.73,PACl,21.6,,,,,Me-4PACz,0.33,,,,,,,,,1000,10,5000,30,6,160,110,25,,,,,,,,,,,,,,,0.0,0.0,-0.097423,5.1489,4165,CH4,v1,
16661,20241206,30,Cs0.05MA0.16FA0.79PbI2.9Br0.1,1.73,PACl,21.6,,,,,Me-4PACz,0.33,,,,,,,,,1000,10,5000,30,6,160,110,25,,,,,,,,,,,,,,,13.535,68.567,1.083,18.227,4166,CH1,v1,
16662,20241206,30,Cs0.05MA0.16FA0.79PbI2.9Br0.1,1.73,PACl,21.6,,,,,Me-4PACz,0.33,,,,,,,,,1000,10,5000,30,6,160,110,25,,,,,,,,,,,,,,,0.90899,25.777,0.20368,17.313,4166,CH2,v1,
16663,20241206,30,Cs0.05MA0.16FA0.79PbI2.9Br0.1,1.73,PACl,21.6,,,,,Me-4PACz,0.33,,,,,,,,,1000,10,5000,30,6,160,110,25,,,,,,,,,,,,,,,13.824,69.165,1.0844,18.431,4166,CH3,v1,
16664,20241206,30,Cs0.05MA0.16FA0.79PbI2.9Br0.1,1.73,PACl,21.6,,,,,Me-4PACz,0.33,,,,,,,,,1000,10,5000,30,6,160,110,25,,,,,,,,,,,,,,,1.18e-06,24.468,0.71402,6.74e-06,4166,CH4,v1,
16665,20241206,30,Cs0.05MA0.16FA0.79PbI2.9Br0.1,1.73,PACl,21.6,,,,,Me-4PACz,0.33,,,,,,,,,1000,10,5000,30,6,160,110,25,,,,,,,,,,,,,,,12.375,62.317,1.0713,18.536,4167,CH1,v1,
16666,20241206,30,Cs0.05MA0.16FA0.79PbI2.9Br0.1,1.73,PACl,21.6,,,,,Me-4PACz,0.33,,,,,,,,,1000,10,5000,30,6,160,110,25,,,,,,,,,,,,,,,4.6565,31.905,0.80445,18.143,4167,CH2,v1,
16667,20241206,30,Cs0.05MA0.16FA0.79PbI2.9Br0.1,1.73,PACl,21.6,,,,,Me-4PACz,0.33,,,,,,,,,1000,10,5000,30,6,160,110,25,,,,,,,,,,,,,,,2.1595,27.747,0.41437,18.782,4167,CH3,v1,
16668,20241206,30,Cs0.05MA0.16FA0.79PbI2.9Br0.1,1.73,PACl,21.6,,,,,Me-4PACz,0.33,,,,,,,,,1000,10,5000,30,6,160,110,25,,,,,,,,,,,,,,,0.0,0.0,0.0,3.6328,4167,CH4,v1,
16669,20241206,30,Cs0.05MA0.16FA0.79PbI2.9Br0.1,1.73,PACl,21.6,,,,,Me-4PACz,0.33,,,,,,,,,1000,10,5000,30,6,160,110,25,,,,,,,,,,,,,,,2.5093,28.719,0.47625,18.346,4168,CH1,v1,
16670,20241206,30,Cs0.05MA0.16FA0.79PbI2.9Br0.1,1.73,PACl,21.6,,,,,Me-4PACz,0.33,,,,,,,,,1000,10,5000,30,6,160,110,25,,,,,,,,,,,,,,,11.827,61.23,1.0671,18.102,4168,CH2,v1,
16671,20241206,30,Cs0.05MA0.16FA0.79PbI2.9Br0.1,1.73,PACl,21.6,,,,,Me-4PACz,0.33,,,,,,,,,1000,10,5000,30,6,160,110,25,,,,,,,,,,,,,,,1.6214,25.364,0.34236,18.671,4168,CH3,v1,
16672,20241206,30,Cs0.05MA0.16FA0.79PbI2.9Br0.1,1.73,PACl,21.6,,,,,Me-4PACz,0.33,,,,,,,,,1000,10,5000,30,6,160,110,25,,,,,,,,,,,,,,,3.35e-08,1.18e+48,0.0,-1.89e-06,4168,CH4,v1,
16673,20241206,30,Cs0.05MA0.16FA0.79PbI2.9Br0.1,1.73,PACl,7.2,,,,,MeO-4PADBC,0.33,,,,,,,,,1000,10,5000,30,6,160,110,25,,,,,,,,,,,,,,,2.2747,35.405,0.36184,17.756,4169,CH1,v1,
16674,20241206,30,Cs0.05MA0.16FA0.79PbI2.9Br0.1,1.73,PACl,7.2,,,,,MeO-4PADBC,0.33,,,,,,,,,1000,10,5000,30,6,160,110,25,,,,,,,,,,,,,,,0.0,0.0,0.053009,16.177,4169,CH2,v1,
16675,20241206,30,Cs0.05MA0.16FA0.79PbI2.9Br0.1,1.73,PACl,7.2,,,,,MeO-4PADBC,0.33,,,,,,,,,1000,10,5000,30,6,160,110,25,,,,,,,,,,,,,,,2.2674,26.499,0.46153,18.539,4169,CH3,v1,
16676,20241206,30,Cs0.05MA0.16FA0.79PbI2.9Br0.1,1.73,PACl,7.2,,,,,MeO-4PADBC,0.33,,,,,,,,,1000,10,5000,30,6,160,110,25,,,,,,,,,,,,,,,1.9183,49.936,0.65114,5.8998,4169,CH4,v1,
16677,20241206,30,Cs0.05MA0.16FA0.79PbI2.9Br0.1,1.73,PACl,7.2,,,,,MeO-4PADBC,0.33,,,,,,,,,1000,10,5000,30,6,160,110,25,,,,,,,,,,,,,,,12.917,67.304,1.0424,18.412,4170,CH1,v1,
16678,20241206,30,Cs0.05MA0.16FA0.79PbI2.9Br0.1,1.73,PACl,7.2,,,,,MeO-4PADBC,0.33,,,,,,,,,1000,10,5000,30,6,160,110,25,,,,,,,,,,,,,,,12.598,67.339,1.0405,17.98,4170,CH2,v1,
16679,20241206,30,Cs0.05MA0.16FA0.79PbI2.9Br0.1,1.73,PACl,7.2,,,,,MeO-4PADBC,0.33,,,,,,,,,1000,10,5000,30,6,160,110,25,,,,,,,,,,,,,,,6.3183,38.151,0.88343,18.747,4170,CH3,v1,
16680,20241206,30,Cs0.05MA0.16FA0.79PbI2.9Br0.1,1.73,PACl,7.2,,,,,MeO-4PADBC,0.33,,,,,,,,,1000,10,5000,30,6,160,110,25,,,,,,,,,,,,,,,0.51797,1.25e+49,0.0,2.7589,4170,CH4,v1,
16681,20241206,30,Cs0.05MA0.16FA0.79PbI2.9Br0.1,1.73,PACl,7.2,,,,,MeO-4PADBC,0.33,,,,,,,,,1000,10,5000,30,6,160,110,25,,,,,,,,,,,,,,,13.555,67.204,1.0425,19.347,4171,CH1,v1,
16682,20241206,30,Cs0.05MA0.16FA0.79PbI2.9Br0.1,1.73,PACl,7.2,,,,,MeO-4PADBC,0.33,,,,,,,,,1000,10,5000,30,6,160,110,25,,,,,,,,,,,,,,,12.408,63.621,1.0378,18.793,4171,CH2,v1,
16683,20241206,30,Cs0.05MA0.16FA0.79PbI2.9Br0.1,1.73,PACl,7.2,,,,,MeO-4PADBC,0.33,,,,,,,,,1000,10,5000,30,6,160,110,25,,,,,,,,,,,,,,,11.35,57.095,1.0207,19.475,4171,CH3,v1,
16684,20241206,30,Cs0.05MA0.16FA0.79PbI2.9Br0.1,1.73,PACl,7.2,,,,,MeO-4PADBC,0.33,,,,,,,,,1000,10,5000,30,6,160,110,25,,,,,,,,,,,,,,,2.6e-08,6.24e+47,0.0,-2.77e-06,4171,CH4,v1,
16685,20241206,30,Cs0.05MA0.16FA0.79PbI2.9Br0.1,1.73,PACl,7.2,,,,,MeO-4PADBC,0.33,,,,,,,,,1000,10,5000,30,6,160,110,25,,,,,,,,,,,,,,,12.248,58.867,1.0188,20.42,4172,CH1,v1,
16686,20241206,30,Cs0.05MA0.16FA0.79PbI2.9Br0.1,1.73,PACl,7.2,,,,,MeO-4PADBC,0.33,,,,,,,,,1000,10,5000,30,6,160,110,25,,,,,,,,,,,,,,,13.287,64.377,1.0433,19.782,4172,CH2,v1,
16687,20241206,30,Cs0.05MA0.16FA0.79PbI2.9Br0.1,1.73,PACl,7.2,,,,,MeO-4PADBC,0.33,,,,,,,,,1000,10,5000,30,6,160,110,25,,,,,,,,,,,,,,,13.955,65.106,1.0459,20.493,4172,CH3,v1,
16688,20241206,30,Cs0.05MA0.16FA0.79PbI2.9Br0.1,1.73,PACl,7.2,,,,,MeO-4PADBC,0.33,,,,,,,,,1000,10,5000,30,6,160,110,25,,,,,,,,,,,,,,,0.0,0.0,-0.010732,-1.3e-07,4172,CH4,v1,
16689,20241206,30,Cs0.05MA0.16FA0.79PbI2.9Br0.1,1.73,PACl,10.8,,,,,MeO-4PADBC,0.33,,,,,,,,,1000,10,5000,30,6,160,110,25,,,,,,,,,,,,,,,2.2067,28.222,0.43616,17.927,4173,CH1,v1,
16690,20241206,30,Cs0.05MA0.16FA0.79PbI2.9Br0.1,1.73,PACl,10.8,,,,,MeO-4PADBC,0.33,,,,,,,,,1000,10,5000,30,6,160,110,25,,,,,,,,,,,,,,,0.092348,97.655,0.009651,9.7985,4173,CH2,v1,
16691,20241206,30,Cs0.05MA0.16FA0.79PbI2.9Br0.1,1.73,PACl,10.8,,,,,MeO-4PADBC,0.33,,,,,,,,,1000,10,5000,30,6,160,110,25,,,,,,,,,,,,,,,4.7241,31.422,0.82932,18.129,4173,CH3,v1,
16692,20241206,30,Cs0.05MA0.16FA0.79PbI2.9Br0.1,1.73,PACl,10.8,,,,,MeO-4PADBC,0.33,,,,,,,,,1000,10,5000,30,6,160,110,25,,,,,,,,,,,,,,,0.011558,0.30413,1.1862,3.2036,4173,CH4,v1,
16693,20241206,30,Cs0.05MA0.16FA0.79PbI2.9Br0.1,1.73,PACl,10.8,,,,,MeO-4PADBC,0.33,,,,,,,,,1000,10,5000,30,6,160,110,25,,,,,,,,,,,,,,,0.46898,25.614,0.10668,17.162,4174,CH1,v1,
16694,20241206,30,Cs0.05MA0.16FA0.79PbI2.9Br0.1,1.73,PACl,10.8,,,,,MeO-4PADBC,0.33,,,,,,,,,1000,10,5000,30,6,160,110,25,,,,,,,,,,,,,,,0.080505,535.79,0.002688,5.5893,4174,CH2,v1,
16695,20241206,30,Cs0.05MA0.16FA0.79PbI2.9Br0.1,1.73,PACl,10.8,,,,,MeO-4PADBC,0.33,,,,,,,,,1000,10,5000,30,6,160,110,25,,,,,,,,,,,,,,,13.109,65.25,1.0438,19.246,4174,CH3,v1,
16696,20241206,30,Cs0.05MA0.16FA0.79PbI2.9Br0.1,1.73,PACl,10.8,,,,,MeO-4PADBC,0.33,,,,,,,,,1000,10,5000,30,6,160,110,25,,,,,,,,,,,,,,,0.0,0.0,0.0,-6.85e-07,4174,CH4,v1,
16697,20241206,30,Cs0.05MA0.16FA0.79PbI2.9Br0.1,1.73,PACl,10.8,,,,,MeO-4PADBC,0.33,,,,,,,,,1000,10,5000,30,6,160,110,25,,,,,,,,,,,,,,,12.6,64.577,1.0414,18.737,4175,CH1,v1,
16698,20241206,30,Cs0.05MA0.16FA0.79PbI2.9Br0.1,1.73,PACl,10.8,,,,,MeO-4PADBC,0.33,,,,,,,,,1000,10,5000,30,6,160,110,25,,,,,,,,,,,,,,,0.0,0.0,-0.001427,-3.7539,4175,CH2,v1,
16699,20241206,30,Cs0.05MA0.16FA0.79PbI2.9Br0.1,1.73,PACl,10.8,,,,,MeO-4PADBC,0.33,,,,,,,,,1000,10,5000,30,6,160,110,25,,,,,,,,,,,,,,,0.0,0.0,0.018426,11.369,4175,CH3,v1,
16700,20241206,30,Cs0.05MA0.16FA0.79PbI2.9Br0.1,1.73,PACl,10.8,,,,,MeO-4PADBC,0.33,,,,,,,,,1000,10,5000,30,6,160,110,25,,,,,,,,,,,,,,,0.0,0.0,-0.068472,-7.9e-07,4175,CH4,v1,
16701,20241206,30,Cs0.05MA0.16FA0.79PbI2.9Br0.1,1.73,PACl,10.8,,,,,MeO-4PADBC,0.33,,,,,,,,,1000,10,5000,30,6,160,110,25,,,,,,,,,,,,,,,1.5692,29.246,0.26898,19.948,4176,CH1,v1,
16702,20241206,30,Cs0.05MA0.16FA0.79PbI2.9Br0.1,1.73,PACl,10.8,,,,,MeO-4PADBC,0.33,,,,,,,,,1000,10,5000,30,6,160,110,25,,,,,,,,,,,,,,,0.52122,64.612,0.04744,17.004,4176,CH2,v1,
16703,20241206,30,Cs0.05MA0.16FA0.79PbI2.9Br0.1,1.73,PACl,10.8,,,,,MeO-4PADBC,0.33,,,,,,,,,1000,10,5000,30,6,160,110,25,,,,,,,,,,,,,,,0.94705,22.261,0.22252,19.119,4176,CH3,v1,
16704,20241206,30,Cs0.05MA0.16FA0.79PbI2.9Br0.1,1.73,PACl,10.8,,,,,MeO-4PADBC,0.33,,,,,,,,,1000,10,5000,30,6,160,110,25,,,,,,,,,,,,,,,0.0,0.0,0.0,-3.13e-06,4176,CH4,v1,
16705,20241206,30,Cs0.05MA0.16FA0.79PbI2.9Br0.1,1.73,PACl,14.4,,,,,MeO-4PADBC,0.33,,,,,,,,,1000,10,5000,30,6,160,110,25,,,,,,,,,,,,,,,0.41203,82.886,0.031191,15.937,4177,CH1,v1,
16706,20241206,30,Cs0.05MA0.16FA0.79PbI2.9Br0.1,1.73,PACl,14.4,,,,,MeO-4PADBC,0.33,,,,,,,,,1000,10,5000,30,6,160,110,25,,,,,,,,,,,,,,,0.85028,54.971,0.084475,18.31,4177,CH2,v1,
16707,20241206,30,Cs0.05MA0.16FA0.79PbI2.9Br0.1,1.73,PACl,14.4,,,,,MeO-4PADBC,0.33,,,,,,,,,1000,10,5000,30,6,160,110,25,,,,,,,,,,,,,,,0.095376,55.036,0.013542,12.797,4177,CH3,v1,
16708,20241206,30,Cs0.05MA0.16FA0.79PbI2.9Br0.1,1.73,PACl,14.4,,,,,MeO-4PADBC,0.33,,,,,,,,,1000,10,5000,30,6,160,110,25,,,,,,,,,,,,,,,0.0,0.0,0.0,-1.3e-06,4177,CH4,v1,
16709,20241206,30,Cs0.05MA0.16FA0.79PbI2.9Br0.1,1.73,PACl,14.4,,,,,MeO-4PADBC,0.33,,,,,,,,,1000,10,5000,30,6,160,110,25,,,,,,,,,,,,,,,0.0,0.0,0.037692,17.322,4178,CH1,v1,
16710,20241206,30,Cs0.05MA0.16FA0.79PbI2.9Br0.1,1.73,PACl,14.4,,,,,MeO-4PADBC,0.33,,,,,,,,,1000,10,5000,30,6,160,110,25,,,,,,,,,,,,,,,1.976,25.903,0.39102,19.509,4178,CH2,v1,
16711,20241206,30,Cs0.05MA0.16FA0.79PbI2.9Br0.1,1.73,PACl,14.4,,,,,MeO-4PADBC,0.33,,,,,,,,,1000,10,5000,30,6,160,110,25,,,,,,,,,,,,,,,0.098872,58.367,0.012472,13.582,4178,CH3,v1,
16712,20241206,30,Cs0.05MA0.16FA0.79PbI2.9Br0.1,1.73,PACl,14.4,,,,,MeO-4PADBC,0.33,,,,,,,,,1000,10,5000,30,6,160,110,25,,,,,,,,,,,,,,,0.0,0.0,0.0,0.040249,4178,CH4,v1,
16713,20241206,30,Cs0.05MA0.16FA0.79PbI2.9Br0.1,1.73,PACl,14.4,,,,,MeO-4PADBC,0.33,,,,,,,,,1000,10,5000,30,6,160,110,25,,,,,,,,,,,,,,,5.6973,1064000.0,0.28054,1.9087,4179,CH1,v1,
16714,20241206,30,Cs0.05MA0.16FA0.79PbI2.9Br0.1,1.73,PACl,14.4,,,,,MeO-4PADBC,0.33,,,,,,,,,1000,10,5000,30,6,160,110,25,,,,,,,,,,,,,,,0.0,0.0,0.74799,4.7342,4179,CH2,v1,
16715,20241206,30,Cs0.05MA0.16FA0.79PbI2.9Br0.1,1.73,PACl,14.4,,,,,MeO-4PADBC,0.33,,,,,,,,,1000,10,5000,30,6,160,110,25,,,,,,,,,,,,,,,0.0,0.0,0.42794,3.897,4179,CH3,v1,
16716,20241206,30,Cs0.05MA0.16FA0.79PbI2.9Br0.1,1.73,PACl,14.4,,,,,MeO-4PADBC,0.33,,,,,,,,,1000,10,5000,30,6,160,110,25,,,,,,,,,,,,,,,6.9e-08,5.49e+48,0.0,-8.38e-07,4179,CH4,v1,
16717,20241206,30,Cs0.05MA0.16FA0.79PbI2.9Br0.1,1.73,PACl,14.4,,,,,MeO-4PADBC,0.33,,,,,,,,,1000,10,5000,30,6,160,110,25,,,,,,,,,,,,,,,11.675,59.158,1.0349,19.07,4180,CH1,v1,
16718,20241206,30,Cs0.05MA0.16FA0.79PbI2.9Br0.1,1.73,PACl,14.4,,,,,MeO-4PADBC,0.33,,,,,,,,,1000,10,5000,30,6,160,110,25,,,,,,,,,,,,,,,10.467,56.325,0.9988,18.606,4180,CH2,v1,
16719,20241206,30,Cs0.05MA0.16FA0.79PbI2.9Br0.1,1.73,PACl,14.4,,,,,MeO-4PADBC,0.33,,,,,,,,,1000,10,5000,30,6,160,110,25,,,,,,,,,,,,,,,0.38991,23.312,0.094473,17.704,4180,CH3,v1,
16720,20241206,30,Cs0.05MA0.16FA0.79PbI2.9Br0.1,1.73,PACl,14.4,,,,,MeO-4PADBC,0.33,,,,,,,,,1000,10,5000,30,6,160,110,25,,,,,,,,,,,,,,,5.16e-08,3.25e+48,0.0,-1.06e-06,4180,CH4,v1,
16721,20241206,30,Cs0.05MA0.16FA0.79PbI2.9Br0.1,1.73,PACl,18.0,,,,,MeO-4PADBC,0.33,,,,,,,,,1000,10,5000,30,6,160,110,25,,,,,,,,,,,,,,,11.861,56.258,1.0308,20.455,4181,CH1,v1,
16722,20241206,30,Cs0.05MA0.16FA0.79PbI2.9Br0.1,1.73,PACl,18.0,,,,,MeO-4PADBC,0.33,,,,,,,,,1000,10,5000,30,6,160,110,25,,,,,,,,,,,,,,,0.86162,30.179,0.15038,18.986,4181,CH2,v1,
16723,20241206,30,Cs0.05MA0.16FA0.79PbI2.9Br0.1,1.73,PACl,18.0,,,,,MeO-4PADBC,0.33,,,,,,,,,1000,10,5000,30,6,160,110,25,,,,,,,,,,,,,,,10.937,54.021,0.97397,20.787,4181,CH3,v1,
16724,20241206,30,Cs0.05MA0.16FA0.79PbI2.9Br0.1,1.73,PACl,18.0,,,,,MeO-4PADBC,0.33,,,,,,,,,1000,10,5000,30,6,160,110,25,,,,,,,,,,,,,,,0.0,0.0,0.0,4.2931,4181,CH4,v1,
16725,20241206,30,Cs0.05MA0.16FA0.79PbI2.9Br0.1,1.73,PACl,18.0,,,,,MeO-4PADBC,0.33,,,,,,,,,1000,10,5000,30,6,160,110,25,,,,,,,,,,,,,,,2.0709,910.61,0.017111,13.291,4182,CH1,v1,
16726,20241206,30,Cs0.05MA0.16FA0.79PbI2.9Br0.1,1.73,PACl,18.0,,,,,MeO-4PADBC,0.33,,,,,,,,,1000,10,5000,30,6,160,110,25,,,,,,,,,,,,,,,0.029899,131.77,0.003435,6.6056,4182,CH2,v1,
16727,20241206,30,Cs0.05MA0.16FA0.79PbI2.9Br0.1,1.73,PACl,18.0,,,,,MeO-4PADBC,0.33,,,,,,,,,1000,10,5000,30,6,160,110,25,,,,,,,,,,,,,,,0.0069297,34.049,0.003417,5.9566,4182,CH3,v1,
16728,20241206,30,Cs0.05MA0.16FA0.79PbI2.9Br0.1,1.73,PACl,18.0,,,,,MeO-4PADBC,0.33,,,,,,,,,1000,10,5000,30,6,160,110,25,,,,,,,,,,,,,,,0.0,0.0,0.0,-9.54e-07,4182,CH4,v1,
16729,20241206,30,Cs0.05MA0.16FA0.79PbI2.9Br0.1,1.73,PACl,18.0,,,,,MeO-4PADBC,0.33,,,,,,,,,1000,10,5000,30,6,160,110,25,,,,,,,,,,,,,,,1.6368,24.839,0.34447,19.13,4183,CH1,v1,
16730,20241206,30,Cs0.05MA0.16FA0.79PbI2.9Br0.1,1.73,PACl,18.0,,,,,MeO-4PADBC,0.33,,,,,,,,,1000,10,5000,30,6,160,110,25,,,,,,,,,,,,,,,5.1269,2630.6,0.014933,13.051,4183,CH2,v1,
16731,20241206,30,Cs0.05MA0.16FA0.79PbI2.9Br0.1,1.73,PACl,18.0,,,,,MeO-4PADBC,0.33,,,,,,,,,1000,10,5000,30,6,160,110,25,,,,,,,,,,,,,,,5.1341,32.19,0.79538,20.052,4183,CH3,v1,
16732,20241206,30,Cs0.05MA0.16FA0.79PbI2.9Br0.1,1.73,PACl,18.0,,,,,MeO-4PADBC,0.33,,,,,,,,,1000,10,5000,30,6,160,110,25,,,,,,,,,,,,,,,0.0,0.0,0.0,-1.74e-06,4183,CH4,v1,
16733,20241206,30,Cs0.05MA0.16FA0.79PbI2.9Br0.1,1.73,PACl,18.0,,,,,MeO-4PADBC,0.33,,,,,,,,,1000,10,5000,30,6,160,110,25,,,,,,,,,,,,,,,2.9287,845.87,0.023829,14.53,4184,CH1,v1,
16734,20241206,30,Cs0.05MA0.16FA0.79PbI2.9Br0.1,1.73,PACl,18.0,,,,,MeO-4PADBC,0.33,,,,,,,,,1000,10,5000,30,6,160,110,25,,,,,,,,,,,,,,,9.4564,4.16e+49,0.0,15.146,4184,CH2,v1,
16735,20241206,30,Cs0.05MA0.16FA0.79PbI2.9Br0.1,1.73,PACl,18.0,,,,,MeO-4PADBC,0.33,,,,,,,,,1000,10,5000,30,6,160,110,25,,,,,,,,,,,,,,,10.025,1129.9,0.05268,16.842,4184,CH3,v1,
16736,20241206,30,Cs0.05MA0.16FA0.79PbI2.9Br0.1,1.73,PACl,18.0,,,,,MeO-4PADBC,0.33,,,,,,,,,1000,10,5000,30,6,160,110,25,,,,,,,,,,,,,,,1.9e-09,7.81e+46,0.0,-1.62e-06,4184,CH4,v1,
16737,20241206,30,Cs0.05MA0.16FA0.79PbI2.9Br0.1,1.73,PACl,21.6,,,,,MeO-4PADBC,0.33,,,,,,,,,1000,10,5000,30,6,160,110,25,,,,,,,,,,,,,,,0.65871,24.947,0.13497,19.563,4185,CH1,v1,
16738,20241206,30,Cs0.05MA0.16FA0.79PbI2.9Br0.1,1.73,PACl,21.6,,,,,MeO-4PADBC,0.33,,,,,,,,,1000,10,5000,30,6,160,110,25,,,,,,,,,,,,,,,0.23766,20.182,0.069121,17.037,4185,CH2,v1,
16739,20241206,30,Cs0.05MA0.16FA0.79PbI2.9Br0.1,1.73,PACl,21.6,,,,,MeO-4PADBC,0.33,,,,,,,,,1000,10,5000,30,6,160,110,25,,,,,,,,,,,,,,,0.36235,21.09,0.092913,18.492,4185,CH3,v1,
16740,20241206,30,Cs0.05MA0.16FA0.79PbI2.9Br0.1,1.73,PACl,21.6,,,,,MeO-4PADBC,0.33,,,,,,,,,1000,10,5000,30,6,160,110,25,,,,,,,,,,,,,,,0.0,0.0,-0.095409,-1.39e-06,4185,CH4,v1,
16741,20241206,30,Cs0.05MA0.16FA0.79PbI2.9Br0.1,1.73,PACl,21.6,,,,,MeO-4PADBC,0.33,,,,,,,,,1000,10,5000,30,6,160,110,25,,,,,,,,,,,,,,,0.0,0.0,0.13134,19.131,4186,CH1,v1,
16742,20241206,30,Cs0.05MA0.16FA0.79PbI2.9Br0.1,1.73,PACl,21.6,,,,,MeO-4PADBC,0.33,,,,,,,,,1000,10,5000,30,6,160,110,25,,,,,,,,,,,,,,,13.023,65.264,1.0384,19.216,4186,CH2,v1,
16743,20241206,30,Cs0.05MA0.16FA0.79PbI2.9Br0.1,1.73,PACl,21.6,,,,,MeO-4PADBC,0.33,,,,,,,,,1000,10,5000,30,6,160,110,25,,,,,,,,,,,,,,,1.6575,25.079,0.34267,19.287,4186,CH3,v1,
16744,20241206,30,Cs0.05MA0.16FA0.79PbI2.9Br0.1,1.73,PACl,21.6,,,,,MeO-4PADBC,0.33,,,,,,,,,1000,10,5000,30,6,160,110,25,,,,,,,,,,,,,,,9.6e-09,8.95e+47,0.0,-7.12e-07,4186,CH4,v1,
16745,20241206,30,Cs0.05MA0.16FA0.79PbI2.9Br0.1,1.73,PACl,21.6,,,,,MeO-4PADBC,0.33,,,,,,,,,1000,10,5000,30,6,160,110,25,,,,,,,,,,,,,,,0.11011,67.636,0.012555,12.967,4187,CH1,v1,
16746,20241206,30,Cs0.05MA0.16FA0.79PbI2.9Br0.1,1.73,PACl,21.6,,,,,MeO-4PADBC,0.33,,,,,,,,,1000,10,5000,30,6,160,110,25,,,,,,,,,,,,,,,0.17469,55.692,0.021185,14.807,4187,CH2,v1,
16747,20241206,30,Cs0.05MA0.16FA0.79PbI2.9Br0.1,1.73,PACl,21.6,,,,,MeO-4PADBC,0.33,,,,,,,,,1000,10,5000,30,6,160,110,25,,,,,,,,,,,,,,,0.020086,31.258,0.00668,9.6199,4187,CH3,v1,
16748,20241206,30,Cs0.05MA0.16FA0.79PbI2.9Br0.1,1.73,PACl,21.6,,,,,MeO-4PADBC,0.33,,,,,,,,,1000,10,5000,30,6,160,110,25,,,,,,,,,,,,,,,4.23e-07,8.18e+48,0.0,-3.45e-06,4187,CH4,v1,
16749,20241206,30,Cs0.05MA0.16FA0.79PbI2.9Br0.1,1.73,PACl,21.6,,,,,MeO-4PADBC,0.33,,,,,,,,,1000,10,5000,30,6,160,110,25,,,,,,,,,,,,,,,1.7044,23.55,0.36102,20.046,4188,CH1,v1,
16750,20241206,30,Cs0.05MA0.16FA0.79PbI2.9Br0.1,1.73,PACl,21.6,,,,,MeO-4PADBC,0.33,,,,,,,,,1000,10,5000,30,6,160,110,25,,,,,,,,,,,,,,,0.5906,29.649,0.10775,18.488,4188,CH2,v1,
16751,20241206,30,Cs0.05MA0.16FA0.79PbI2.9Br0.1,1.73,PACl,21.6,,,,,MeO-4PADBC,0.33,,,,,,,,,1000,10,5000,30,6,160,110,25,,,,,,,,,,,,,,,13.944,65.166,1.043,20.515,4188,CH3,v1,
16752,20241206,30,Cs0.05MA0.16FA0.79PbI2.9Br0.1,1.73,PACl,21.6,,,,,MeO-4PADBC,0.33,,,,,,,,,1000,10,5000,30,6,160,110,25,,,,,,,,,,,,,,,1.44e-08,5.13e+47,0.0,-1.87e-06,4188,CH4,v1,
16753,20241206,30,Cs0.05MA0.16FA0.79PbI2.9Br0.1,1.73,PACl,7.2,,,,,MeO-2PACz,0.33,,,,,,,,,1000,10,5000,30,6,160,110,25,,,,,,,,,,,,,,,0.23043,22.7,0.054999,18.457,4189,CH1,v1,
16754,20241206,30,Cs0.05MA0.16FA0.79PbI2.9Br0.1,1.73,PACl,7.2,,,,,MeO-2PACz,0.33,,,,,,,,,1000,10,5000,30,6,160,110,25,,,,,,,,,,,,,,,14.513,71.413,1.0183,19.957,4189,CH2,v1,
16755,20241206,30,Cs0.05MA0.16FA0.79PbI2.9Br0.1,1.73,PACl,7.2,,,,,MeO-2PACz,0.33,,,,,,,,,1000,10,5000,30,6,160,110,25,,,,,,,,,,,,,,,13.271,64.569,1.0155,20.24,4189,CH3,v1,
16756,20241206,30,Cs0.05MA0.16FA0.79PbI2.9Br0.1,1.73,PACl,7.2,,,,,MeO-2PACz,0.33,,,,,,,,,1000,10,5000,30,6,160,110,25,,,,,,,,,,,,,,,0.26794,13.319,0.99993,2.012,4189,CH4,v1,
16757,20241206,30,Cs0.05MA0.16FA0.79PbI2.9Br0.1,1.73,PACl,7.2,,,,,MeO-2PACz,0.33,,,,,,,,,1000,10,5000,30,6,160,110,25,,,,,,,,,,,,,,,14.664,69.492,1.0177,20.734,4190,CH1,v1,
16758,20241206,30,Cs0.05MA0.16FA0.79PbI2.9Br0.1,1.73,PACl,7.2,,,,,MeO-2PACz,0.33,,,,,,,,,1000,10,5000,30,6,160,110,25,,,,,,,,,,,,,,,14.801,70.767,1.0226,20.452,4190,CH2,v1,
16759,20241206,30,Cs0.05MA0.16FA0.79PbI2.9Br0.1,1.73,PACl,7.2,,,,,MeO-2PACz,0.33,,,,,,,,,1000,10,5000,30,6,160,110,25,,,,,,,,,,,,,,,7.6871,38.064,0.93848,21.519,4190,CH3,v1,
16760,20241206,30,Cs0.05MA0.16FA0.79PbI2.9Br0.1,1.73,PACl,7.2,,,,,MeO-2PACz,0.33,,,,,,,,,1000,10,5000,30,6,160,110,25,,,,,,,,,,,,,,,0.030028,1.3963,0.95551,2.2508,4190,CH4,v1,
16761,20241206,30,Cs0.05MA0.16FA0.79PbI2.9Br0.1,1.73,PACl,7.2,,,,,MeO-2PACz,0.33,,,,,,,,,1000,10,5000,30,6,160,110,25,,,,,,,,,,,,,,,15.862,72.946,1.0213,21.291,4191,CH1,v1,
16762,20241206,30,Cs0.05MA0.16FA0.79PbI2.9Br0.1,1.73,PACl,7.2,,,,,MeO-2PACz,0.33,,,,,,,,,1000,10,5000,30,6,160,110,25,,,,,,,,,,,,,,,14.826,70.403,1.0241,20.562,4191,CH2,v1,
16763,20241206,30,Cs0.05MA0.16FA0.79PbI2.9Br0.1,1.73,PACl,7.2,,,,,MeO-2PACz,0.33,,,,,,,,,1000,10,5000,30,6,160,110,25,,,,,,,,,,,,,,,1.2502,23.832,0.25015,20.971,4191,CH3,v1,
16764,20241206,30,Cs0.05MA0.16FA0.79PbI2.9Br0.1,1.73,PACl,7.2,,,,,MeO-2PACz,0.33,,,,,,,,,1000,10,5000,30,6,160,110,25,,,,,,,,,,,,,,,1.6914,3134.8,0.9577,0.056338,4191,CH4,v1,
16765,20241206,30,Cs0.05MA0.16FA0.79PbI2.9Br0.1,1.73,PACl,7.2,,,,,MeO-2PACz,0.33,,,,,,,,,1000,10,5000,30,6,160,110,25,,,,,,,,,,,,,,,0.6294,32.258,0.10993,17.749,4192,CH1,v1,
16766,20241206,30,Cs0.05MA0.16FA0.79PbI2.9Br0.1,1.73,PACl,7.2,,,,,MeO-2PACz,0.33,,,,,,,,,1000,10,5000,30,6,160,110,25,,,,,,,,,,,,,,,0.17233,10.99,0.092571,16.939,4192,CH2,v1,
16767,20241206,30,Cs0.05MA0.16FA0.79PbI2.9Br0.1,1.73,PACl,7.2,,,,,MeO-2PACz,0.33,,,,,,,,,1000,10,5000,30,6,160,110,25,,,,,,,,,,,,,,,14.346,74.05,1.026,18.882,4192,CH3,v1,
16768,20241206,30,Cs0.05MA0.16FA0.79PbI2.9Br0.1,1.73,PACl,7.2,,,,,MeO-2PACz,0.33,,,,,,,,,1000,10,5000,30,6,160,110,25,,,,,,,,,,,,,,,9.55e-08,66.805,0.09455,1.51e-06,4192,CH4,v1,
16769,20241206,30,Cs0.05MA0.16FA0.79PbI2.9Br0.1,1.73,PACl,10.8,,,,,MeO-2PACz,0.33,,,,,,,,,1000,10,5000,30,6,160,110,25,,,,,,,,,,,,,,,14.628,69.526,1.0168,20.692,4193,CH1,v1,
16770,20241206,30,Cs0.05MA0.16FA0.79PbI2.9Br0.1,1.73,PACl,10.8,,,,,MeO-2PACz,0.33,,,,,,,,,1000,10,5000,30,6,160,110,25,,,,,,,,,,,,,,,1.2286,21.301,0.29752,19.386,4193,CH2,v1,
16771,20241206,30,Cs0.05MA0.16FA0.79PbI2.9Br0.1,1.73,PACl,10.8,,,,,MeO-2PACz,0.33,,,,,,,,,1000,10,5000,30,6,160,110,25,,,,,,,,,,,,,,,14.787,70.686,1.0221,20.467,4193,CH3,v1,
16772,20241206,30,Cs0.05MA0.16FA0.79PbI2.9Br0.1,1.73,PACl,10.8,,,,,MeO-2PACz,0.33,,,,,,,,,1000,10,5000,30,6,160,110,25,,,,,,,,,,,,,,,0.0,0.0,0.0,4.2921,4193,CH4,v1,
16773,20241206,30,Cs0.05MA0.16FA0.79PbI2.9Br0.1,1.73,PACl,10.8,,,,,MeO-2PACz,0.33,,,,,,,,,1000,10,5000,30,6,160,110,25,,,,,,,,,,,,,,,14.489,70.2,1.032,20.0,4194,CH1,v1,
16774,20241206,30,Cs0.05MA0.16FA0.79PbI2.9Br0.1,1.73,PACl,10.8,,,,,MeO-2PACz,0.33,,,,,,,,,1000,10,5000,30,6,160,110,25,,,,,,,,,,,,,,,13.949,69.497,1.0315,19.459,4194,CH2,v1,
16775,20241206,30,Cs0.05MA0.16FA0.79PbI2.9Br0.1,1.73,PACl,10.8,,,,,MeO-2PACz,0.33,,,,,,,,,1000,10,5000,30,6,160,110,25,,,,,,,,,,,,,,,7.086,36.572,0.98226,19.726,4194,CH3,v1,
16776,20241206,30,Cs0.05MA0.16FA0.79PbI2.9Br0.1,1.73,PACl,10.8,,,,,MeO-2PACz,0.33,,,,,,,,,1000,10,5000,30,6,160,110,25,,,,,,,,,,,,,,,5.0938,390.23,0.55433,2.3548,4194,CH4,v1,
16777,20241206,30,Cs0.05MA0.16FA0.79PbI2.9Br0.1,1.73,PACl,10.8,,,,,MeO-2PACz,0.33,,,,,,,,,1000,10,5000,30,6,160,110,25,,,,,,,,,,,,,,,14.664,70.261,1.0151,20.56,4195,CH1,v1,
16778,20241206,30,Cs0.05MA0.16FA0.79PbI2.9Br0.1,1.73,PACl,10.8,,,,,MeO-2PACz,0.33,,,,,,,,,1000,10,5000,30,6,160,110,25,,,,,,,,,,,,,,,14.292,70.26,1.0138,20.064,4195,CH2,v1,
16779,20241206,30,Cs0.05MA0.16FA0.79PbI2.9Br0.1,1.73,PACl,10.8,,,,,MeO-2PACz,0.33,,,,,,,,,1000,10,5000,30,6,160,110,25,,,,,,,,,,,,,,,14.246,69.687,1.0145,20.15,4195,CH3,v1,
16780,20241206,30,Cs0.05MA0.16FA0.79PbI2.9Br0.1,1.73,PACl,10.8,,,,,MeO-2PACz,0.33,,,,,,,,,1000,10,5000,30,6,160,110,25,,,,,,,,,,,,,,,0.0,0.0,0.0,7.4239,4195,CH4,v1,
16781,20241206,30,Cs0.05MA0.16FA0.79PbI2.9Br0.1,1.73,PACl,10.8,,,,,MeO-2PACz,0.33,,,,,,,,,1000,10,5000,30,6,160,110,25,,,,,,,,,,,,,,,15.063,70.792,1.0211,20.838,4196,CH1,v1,
16782,20241206,30,Cs0.05MA0.16FA0.79PbI2.9Br0.1,1.73,PACl,10.8,,,,,MeO-2PACz,0.33,,,,,,,,,1000,10,5000,30,6,160,110,25,,,,,,,,,,,,,,,0.18892,31.222,0.036275,16.681,4196,CH2,v1,
16783,20241206,30,Cs0.05MA0.16FA0.79PbI2.9Br0.1,1.73,PACl,10.8,,,,,MeO-2PACz,0.33,,,,,,,,,1000,10,5000,30,6,160,110,25,,,,,,,,,,,,,,,14.865,70.724,1.025,20.506,4196,CH3,v1,
16784,20241206,30,Cs0.05MA0.16FA0.79PbI2.9Br0.1,1.73,PACl,10.8,,,,,MeO-2PACz,0.33,,,,,,,,,1000,10,5000,30,6,160,110,25,,,,,,,,,,,,,,,0.0,0.0,0.0,1.8216,4196,CH4,v1,
16785,20241206,30,Cs0.05MA0.16FA0.79PbI2.9Br0.1,1.73,PACl,14.4,,,,,MeO-2PACz,0.33,,,,,,,,,1000,10,5000,30,6,160,110,25,,,,,,,,,,,,,,,14.365,70.601,1.0291,19.771,4197,CH1,v1,
16786,20241206,30,Cs0.05MA0.16FA0.79PbI2.9Br0.1,1.73,PACl,14.4,,,,,MeO-2PACz,0.33,,,,,,,,,1000,10,5000,30,6,160,110,25,,,,,,,,,,,,,,,13.844,70.546,1.0305,19.043,4197,CH2,v1,
16787,20241206,30,Cs0.05MA0.16FA0.79PbI2.9Br0.1,1.73,PACl,14.4,,,,,MeO-2PACz,0.33,,,,,,,,,1000,10,5000,30,6,160,110,25,,,,,,,,,,,,,,,14.346,70.929,1.0343,19.556,4197,CH3,v1,
16788,20241206,30,Cs0.05MA0.16FA0.79PbI2.9Br0.1,1.73,PACl,14.4,,,,,MeO-2PACz,0.33,,,,,,,,,1000,10,5000,30,6,160,110,25,,,,,,,,,,,,,,,0.0,0.0,0.0,2.823,4197,CH4,v1,
16789,20241206,30,Cs0.05MA0.16FA0.79PbI2.9Br0.1,1.73,PACl,14.4,,,,,MeO-2PACz,0.33,,,,,,,,,1000,10,5000,30,6,160,110,25,,,,,,,,,,,,,,,14.747,70.836,1.0261,20.288,4198,CH1,v1,
16790,20241206,30,Cs0.05MA0.16FA0.79PbI2.9Br0.1,1.73,PACl,14.4,,,,,MeO-2PACz,0.33,,,,,,,,,1000,10,5000,30,6,160,110,25,,,,,,,,,,,,,,,14.549,71.387,1.028,19.826,4198,CH2,v1,
16791,20241206,30,Cs0.05MA0.16FA0.79PbI2.9Br0.1,1.73,PACl,14.4,,,,,MeO-2PACz,0.33,,,,,,,,,1000,10,5000,30,6,160,110,25,,,,,,,,,,,,,,,14.989,71.741,1.0327,20.23,4198,CH3,v1,
16792,20241206,30,Cs0.05MA0.16FA0.79PbI2.9Br0.1,1.73,PACl,14.4,,,,,MeO-2PACz,0.33,,,,,,,,,1000,10,5000,30,6,160,110,25,,,,,,,,,,,,,,,0.0,0.0,0.0,4.8584,4198,CH4,v1,
16793,20241206,30,Cs0.05MA0.16FA0.79PbI2.9Br0.1,1.73,PACl,14.4,,,,,MeO-2PACz,0.33,,,,,,,,,1000,10,5000,30,6,160,110,25,,,,,,,,,,,,,,,14.188,71.02,1.0309,19.379,4199,CH1,v1,
16794,20241206,30,Cs0.05MA0.16FA0.79PbI2.9Br0.1,1.73,PACl,14.4,,,,,MeO-2PACz,0.33,,,,,,,,,1000,10,5000,30,6,160,110,25,,,,,,,,,,,,,,,8.3148,44.839,0.98426,18.84,4199,CH2,v1,
16795,20241206,30,Cs0.05MA0.16FA0.79PbI2.9Br0.1,1.73,PACl,14.4,,,,,MeO-2PACz,0.33,,,,,,,,,1000,10,5000,30,6,160,110,25,,,,,,,,,,,,,,,14.393,71.274,1.0379,19.457,4199,CH3,v1,
16796,20241206,30,Cs0.05MA0.16FA0.79PbI2.9Br0.1,1.73,PACl,14.4,,,,,MeO-2PACz,0.33,,,,,,,,,1000,10,5000,30,6,160,110,25,,,,,,,,,,,,,,,6.786,33.441,1.0189,19.917,4199,CH4,v1,
16797,20241206,30,Cs0.05MA0.16FA0.79PbI2.9Br0.1,1.73,PACl,14.4,,,,,MeO-2PACz,0.33,,,,,,,,,1000,10,5000,30,6,160,110,25,,,,,,,,,,,,,,,3.0158,28.198,0.54286,19.702,4200,CH1,v1,
16798,20241206,30,Cs0.05MA0.16FA0.79PbI2.9Br0.1,1.73,PACl,14.4,,,,,MeO-2PACz,0.33,,,,,,,,,1000,10,5000,30,6,160,110,25,,,,,,,,,,,,,,,14.187,67.962,1.02,20.466,4200,CH2,v1,
16799,20241206,30,Cs0.05MA0.16FA0.79PbI2.9Br0.1,1.73,PACl,14.4,,,,,MeO-2PACz,0.33,,,,,,,,,1000,10,5000,30,6,160,110,25,,,,,,,,,,,,,,,14.669,66.823,1.0244,21.429,4200,CH3,v1,
16800,20241206,30,Cs0.05MA0.16FA0.79PbI2.9Br0.1,1.73,PACl,14.4,,,,,MeO-2PACz,0.33,,,,,,,,,1000,10,5000,30,6,160,110,25,,,,,,,,,,,,,,,0.0,0.0,0.0,7.6828,4200,CH4,v1,
16801,20241206,30,Cs0.05MA0.16FA0.79PbI2.9Br0.1,1.73,PACl,18.0,,,,,MeO-2PACz,0.33,,,,,,,,,1000,10,5000,30,6,160,110,25,,,,,,,,,,,,,,,13.546,68.804,1.027,19.17,4201,CH1,v1,
16802,20241206,30,Cs0.05MA0.16FA0.79PbI2.9Br0.1,1.73,PACl,18.0,,,,,MeO-2PACz,0.33,,,,,,,,,1000,10,5000,30,6,160,110,25,,,,,,,,,,,,,,,13.79,70.276,1.0323,19.007,4201,CH2,v1,
16803,20241206,30,Cs0.05MA0.16FA0.79PbI2.9Br0.1,1.73,PACl,18.0,,,,,MeO-2PACz,0.33,,,,,,,,,1000,10,5000,30,6,160,110,25,,,,,,,,,,,,,,,14.699,72.345,1.0382,19.57,4201,CH3,v1,
16804,20241206,30,Cs0.05MA0.16FA0.79PbI2.9Br0.1,1.73,PACl,18.0,,,,,MeO-2PACz,0.33,,,,,,,,,1000,10,5000,30,6,160,110,25,,,,,,,,,,,,,,,0.0,0.0,0.0,-0.02645,4201,CH4,v1,
16805,20241206,30,Cs0.05MA0.16FA0.79PbI2.9Br0.1,1.73,PACl,18.0,,,,,MeO-2PACz,0.33,,,,,,,,,1000,10,5000,30,6,160,110,25,,,,,,,,,,,,,,,13.855,69.614,1.0375,19.183,4202,CH1,v1,
16806,20241206,30,Cs0.05MA0.16FA0.79PbI2.9Br0.1,1.73,PACl,18.0,,,,,MeO-2PACz,0.33,,,,,,,,,1000,10,5000,30,6,160,110,25,,,,,,,,,,,,,,,13.438,69.515,1.0335,18.705,4202,CH2,v1,
16807,20241206,30,Cs0.05MA0.16FA0.79PbI2.9Br0.1,1.73,PACl,18.0,,,,,MeO-2PACz,0.33,,,,,,,,,1000,10,5000,30,6,160,110,25,,,,,,,,,,,,,,,14.208,70.71,1.0392,19.335,4202,CH3,v1,
16808,20241206,30,Cs0.05MA0.16FA0.79PbI2.9Br0.1,1.73,PACl,18.0,,,,,MeO-2PACz,0.33,,,,,,,,,1000,10,5000,30,6,160,110,25,,,,,,,,,,,,,,,0.093838,1.43e+48,0.0,4.3684,4202,CH4,v1,
16809,20241206,30,Cs0.05MA0.16FA0.79PbI2.9Br0.1,1.73,PACl,18.0,,,,,MeO-2PACz,0.33,,,,,,,,,1000,10,5000,30,6,160,110,25,,,,,,,,,,,,,,,13.988,69.442,1.0288,19.58,4203,CH1,v1,
16810,20241206,30,Cs0.05MA0.16FA0.79PbI2.9Br0.1,1.73,PACl,18.0,,,,,MeO-2PACz,0.33,,,,,,,,,1000,10,5000,30,6,160,110,25,,,,,,,,,,,,,,,13.646,70.291,1.0313,18.824,4203,CH2,v1,
16811,20241206,30,Cs0.05MA0.16FA0.79PbI2.9Br0.1,1.73,PACl,18.0,,,,,MeO-2PACz,0.33,,,,,,,,,1000,10,5000,30,6,160,110,25,,,,,,,,,,,,,,,9.1908,47.628,0.99804,19.335,4203,CH3,v1,
16812,20241206,30,Cs0.05MA0.16FA0.79PbI2.9Br0.1,1.73,PACl,18.0,,,,,MeO-2PACz,0.33,,,,,,,,,1000,10,5000,30,6,160,110,25,,,,,,,,,,,,,,,0.91008,49.761,1.0299,1.7759,4203,CH4,v1,
16813,20241206,30,Cs0.05MA0.16FA0.79PbI2.9Br0.1,1.73,PACl,18.0,,,,,MeO-2PACz,0.33,,,,,,,,,1000,10,5000,30,6,160,110,25,,,,,,,,,,,,,,,14.472,71.028,1.0276,19.827,4204,CH1,v1,
16814,20241206,30,Cs0.05MA0.16FA0.79PbI2.9Br0.1,1.73,PACl,18.0,,,,,MeO-2PACz,0.33,,,,,,,,,1000,10,5000,30,6,160,110,25,,,,,,,,,,,,,,,14.224,71.597,1.034,19.214,4204,CH2,v1,
16815,20241206,30,Cs0.05MA0.16FA0.79PbI2.9Br0.1,1.73,PACl,18.0,,,,,MeO-2PACz,0.33,,,,,,,,,1000,10,5000,30,6,160,110,25,,,,,,,,,,,,,,,14.835,72.401,1.0394,19.712,4204,CH3,v1,
16816,20241206,30,Cs0.05MA0.16FA0.79PbI2.9Br0.1,1.73,PACl,18.0,,,,,MeO-2PACz,0.33,,,,,,,,,1000,10,5000,30,6,160,110,25,,,,,,,,,,,,,,,0.087439,1.19e+48,0.0,4.8972,4204,CH4,v1,
16817,20241206,30,Cs0.05MA0.16FA0.79PbI2.9Br0.1,1.73,PACl,21.6,,,,,MeO-2PACz,0.33,,,,,,,,,1000,10,5000,30,6,160,110,25,,,,,,,,,,,,,,,14.31,70.835,1.0432,19.366,4205,CH1,v1,
16818,20241206,30,Cs0.05MA0.16FA0.79PbI2.9Br0.1,1.73,PACl,21.6,,,,,MeO-2PACz,0.33,,,,,,,,,1000,10,5000,30,6,160,110,25,,,,,,,,,,,,,,,13.321,69.44,1.0425,18.401,4205,CH2,v1,
16819,20241206,30,Cs0.05MA0.16FA0.79PbI2.9Br0.1,1.73,PACl,21.6,,,,,MeO-2PACz,0.33,,,,,,,,,1000,10,5000,30,6,160,110,25,,,,,,,,,,,,,,,13.227,67.687,1.0424,18.748,4205,CH3,v1,
16820,20241206,30,Cs0.05MA0.16FA0.79PbI2.9Br0.1,1.73,PACl,21.6,,,,,MeO-2PACz,0.33,,,,,,,,,1000,10,5000,30,6,160,110,25,,,,,,,,,,,,,,,0.0,0.0,0.0,1.1926,4205,CH4,v1,
16821,20241206,30,Cs0.05MA0.16FA0.79PbI2.9Br0.1,1.73,PACl,21.6,,,,,MeO-2PACz,0.33,,,,,,,,,1000,10,5000,30,6,160,110,25,,,,,,,,,,,,,,,14.229,71.749,1.044,18.996,4206,CH1,v1,
16822,20241206,30,Cs0.05MA0.16FA0.79PbI2.9Br0.1,1.73,PACl,21.6,,,,,MeO-2PACz,0.33,,,,,,,,,1000,10,5000,30,6,160,110,25,,,,,,,,,,,,,,,14.271,72.415,1.0461,18.838,4206,CH2,v1,
16823,20241206,30,Cs0.05MA0.16FA0.79PbI2.9Br0.1,1.73,PACl,21.6,,,,,MeO-2PACz,0.33,,,,,,,,,1000,10,5000,30,6,160,110,25,,,,,,,,,,,,,,,13.803,70.298,1.0422,18.841,4206,CH3,v1,
16824,20241206,30,Cs0.05MA0.16FA0.79PbI2.9Br0.1,1.73,PACl,21.6,,,,,MeO-2PACz,0.33,,,,,,,,,1000,10,5000,30,6,160,110,25,,,,,,,,,,,,,,,1.1589,18.769,1.1867,5.2031,4206,CH4,v1,
16825,20241206,30,Cs0.05MA0.16FA0.79PbI2.9Br0.1,1.73,PACl,21.6,,,,,MeO-2PACz,0.33,,,,,,,,,1000,10,5000,30,6,160,110,25,,,,,,,,,,,,,,,11.867,65.735,1.0342,17.456,4207,CH1,v1,
16826,20241206,30,Cs0.05MA0.16FA0.79PbI2.9Br0.1,1.73,PACl,21.6,,,,,MeO-2PACz,0.33,,,,,,,,,1000,10,5000,30,6,160,110,25,,,,,,,,,,,,,,,11.299,65.251,1.035,16.73,4207,CH2,v1,
16827,20241206,30,Cs0.05MA0.16FA0.79PbI2.9Br0.1,1.73,PACl,21.6,,,,,MeO-2PACz,0.33,,,,,,,,,1000,10,5000,30,6,160,110,25,,,,,,,,,,,,,,,11.954,67.148,1.0412,17.098,4207,CH3,v1,
16828,20241206,30,Cs0.05MA0.16FA0.79PbI2.9Br0.1,1.73,PACl,21.6,,,,,MeO-2PACz,0.33,,,,,,,,,1000,10,5000,30,6,160,110,25,,,,,,,,,,,,,,,0.21497,2.52e+48,0.0,5.6784,4207,CH4,v1,
16829,20241206,30,Cs0.05MA0.16FA0.79PbI2.9Br0.1,1.73,PACl,21.6,,,,,MeO-2PACz,0.33,,,,,,,,,1000,10,5000,30,6,160,110,25,,,,,,,,,,,,,,,13.377,68.901,1.0377,18.709,4208,CH1,v1,
16830,20241206,30,Cs0.05MA0.16FA0.79PbI2.9Br0.1,1.73,PACl,21.6,,,,,MeO-2PACz,0.33,,,,,,,,,1000,10,5000,30,6,160,110,25,,,,,,,,,,,,,,,13.258,69.753,1.0413,18.253,4208,CH2,v1,
16831,20241206,30,Cs0.05MA0.16FA0.79PbI2.9Br0.1,1.73,PACl,21.6,,,,,MeO-2PACz,0.33,,,,,,,,,1000,10,5000,30,6,160,110,25,,,,,,,,,,,,,,,13.052,66.803,1.0426,18.74,4208,CH3,v1,
16832,20241206,30,Cs0.05MA0.16FA0.79PbI2.9Br0.1,1.73,PACl,21.6,,,,,MeO-2PACz,0.33,,,,,,,,,1000,10,5000,30,6,160,110,25,,,,,,,,,,,,,,,0.0,0.0,-0.097787,7.1659,4208,CH4,v1,
16833,20241206,30,Cs0.05MA0.16FA0.79PbI2.9Br0.1,1.73,PACl,7.2,,,,,Me-2PACz,0.33,,,,,,,,,1000,10,5000,30,6,160,110,25,,,,,,,,,,,,,,,14.099,70.037,1.033,19.488,4209,CH1,v1,
16834,20241206,30,Cs0.05MA0.16FA0.79PbI2.9Br0.1,1.73,PACl,7.2,,,,,Me-2PACz,0.33,,,,,,,,,1000,10,5000,30,6,160,110,25,,,,,,,,,,,,,,,13.699,69.936,1.0323,18.976,4209,CH2,v1,
16835,20241206,30,Cs0.05MA0.16FA0.79PbI2.9Br0.1,1.73,PACl,7.2,,,,,Me-2PACz,0.33,,,,,,,,,1000,10,5000,30,6,160,110,25,,,,,,,,,,,,,,,14.073,69.481,1.0335,19.597,4209,CH3,v1,
16836,20241206,30,Cs0.05MA0.16FA0.79PbI2.9Br0.1,1.73,PACl,7.2,,,,,Me-2PACz,0.33,,,,,,,,,1000,10,5000,30,6,160,110,25,,,,,,,,,,,,,,,1.03e-06,21.846,0.6708,7.03e-06,4209,CH4,v1,
16837,20241206,30,Cs0.05MA0.16FA0.79PbI2.9Br0.1,1.73,PACl,7.2,,,,,Me-2PACz,0.33,,,,,,,,,1000,10,5000,30,6,160,110,25,,,,,,,,,,,,,,,0.0,0.0,-0.000744,-4.3372,4210,CH1,v1,
16838,20241206,30,Cs0.05MA0.16FA0.79PbI2.9Br0.1,1.73,PACl,7.2,,,,,Me-2PACz,0.33,,,,,,,,,1000,10,5000,30,6,160,110,25,,,,,,,,,,,,,,,0.0,0.0,0.010453,42.473,4210,CH2,v1,
16839,20241206,30,Cs0.05MA0.16FA0.79PbI2.9Br0.1,1.73,PACl,7.2,,,,,Me-2PACz,0.33,,,,,,,,,1000,10,5000,30,6,160,110,25,,,,,,,,,,,,,,,0.0,0.0,1.2196,14.735,4210,CH3,v1,
16840,20241206,30,Cs0.05MA0.16FA0.79PbI2.9Br0.1,1.73,PACl,7.2,,,,,Me-2PACz,0.33,,,,,,,,,1000,10,5000,30,6,160,110,25,,,,,,,,,,,,,,,0.0,0.0,0.0,-3.1e-06,4210,CH4,v1,
16841,20241206,30,Cs0.05MA0.16FA0.79PbI2.9Br0.1,1.73,PACl,7.2,,,,,Me-2PACz,0.33,,,,,,,,,1000,10,5000,30,6,160,110,25,,,,,,,,,,,,,,,0.0,0.0,0.00359,13.629,4211,CH1,v1,
16842,20241206,30,Cs0.05MA0.16FA0.79PbI2.9Br0.1,1.73,PACl,7.2,,,,,Me-2PACz,0.33,,,,,,,,,1000,10,5000,30,6,160,110,25,,,,,,,,,,,,,,,4.9575,5774.6,0.002946,29.137,4211,CH2,v1,
16843,20241206,30,Cs0.05MA0.16FA0.79PbI2.9Br0.1,1.73,PACl,7.2,,,,,Me-2PACz,0.33,,,,,,,,,1000,10,5000,30,6,160,110,25,,,,,,,,,,,,,,,0.0,0.0,0.89849,8.9549,4211,CH3,v1,
16844,20241206,30,Cs0.05MA0.16FA0.79PbI2.9Br0.1,1.73,PACl,7.2,,,,,Me-2PACz,0.33,,,,,,,,,1000,10,5000,30,6,160,110,25,,,,,,,,,,,,,,,0.0,0.0,0.0,-3.65e-06,4211,CH4,v1,
16845,20241206,30,Cs0.05MA0.16FA0.79PbI2.9Br0.1,1.73,PACl,7.2,,,,,Me-2PACz,0.33,,,,,,,,,1000,10,5000,30,6,160,110,25,,,,,,,,,,,,,,,0.0,0.0,0.018403,9.4909,4212,CH1,v1,
16846,20241206,30,Cs0.05MA0.16FA0.79PbI2.9Br0.1,1.73,PACl,7.2,,,,,Me-2PACz,0.33,,,,,,,,,1000,10,5000,30,6,160,110,25,,,,,,,,,,,,,,,0.0,0.0,0.021656,17.039,4212,CH2,v1,
16847,20241206,30,Cs0.05MA0.16FA0.79PbI2.9Br0.1,1.73,PACl,7.2,,,,,Me-2PACz,0.33,,,,,,,,,1000,10,5000,30,6,160,110,25,,,,,,,,,,,,,,,0.7378,17.787,0.23659,17.532,4212,CH3,v1,
16848,20241206,30,Cs0.05MA0.16FA0.79PbI2.9Br0.1,1.73,PACl,7.2,,,,,Me-2PACz,0.33,,,,,,,,,1000,10,5000,30,6,160,110,25,,,,,,,,,,,,,,,4.37e-07,27.257,0.33834,4.73e-06,4212,CH4,v1,
16849,20241206,30,Cs0.05MA0.16FA0.79PbI2.9Br0.1,1.73,PACl,10.8,,,,,Me-2PACz,0.33,,,,,,,,,1000,10,5000,30,6,160,110,25,,,,,,,,,,,,,,,3.6393,957.1,0.024456,15.548,4213,CH1,v1,
16850,20241206,30,Cs0.05MA0.16FA0.79PbI2.9Br0.1,1.73,PACl,10.8,,,,,Me-2PACz,0.33,,,,,,,,,1000,10,5000,30,6,160,110,25,,,,,,,,,,,,,,,2.6863,5608.3,0.006067,7.8943,4213,CH2,v1,
16851,20241206,30,Cs0.05MA0.16FA0.79PbI2.9Br0.1,1.73,PACl,10.8,,,,,Me-2PACz,0.33,,,,,,,,,1000,10,5000,30,6,160,110,25,,,,,,,,,,,,,,,13.763,66.575,1.0196,20.276,4213,CH3,v1,
16852,20241206,30,Cs0.05MA0.16FA0.79PbI2.9Br0.1,1.73,PACl,10.8,,,,,Me-2PACz,0.33,,,,,,,,,1000,10,5000,30,6,160,110,25,,,,,,,,,,,,,,,2.07e-08,6.26e+47,0.0,-2.21e-06,4213,CH4,v1,
16853,20241206,30,Cs0.05MA0.16FA0.79PbI2.9Br0.1,1.73,PACl,10.8,,,,,Me-2PACz,0.33,,,,,,,,,1000,10,5000,30,6,160,110,25,,,,,,,,,,,,,,,15.276,68.684,1.0232,21.736,4214,CH1,v1,
16854,20241206,30,Cs0.05MA0.16FA0.79PbI2.9Br0.1,1.73,PACl,10.8,,,,,Me-2PACz,0.33,,,,,,,,,1000,10,5000,30,6,160,110,25,,,,,,,,,,,,,,,14.955,68.26,1.0258,21.358,4214,CH2,v1,
16855,20241206,30,Cs0.05MA0.16FA0.79PbI2.9Br0.1,1.73,PACl,10.8,,,,,Me-2PACz,0.33,,,,,,,,,1000,10,5000,30,6,160,110,25,,,,,,,,,,,,,,,15.479,68.083,1.0353,21.962,4214,CH3,v1,
16856,20241206,30,Cs0.05MA0.16FA0.79PbI2.9Br0.1,1.73,PACl,10.8,,,,,Me-2PACz,0.33,,,,,,,,,1000,10,5000,30,6,160,110,25,,,,,,,,,,,,,,,0.0,0.0,0.0,-0.012218,4214,CH4,v1,
16857,20241206,30,Cs0.05MA0.16FA0.79PbI2.9Br0.1,1.73,PACl,10.8,,,,,Me-2PACz,0.33,,,,,,,,,1000,10,5000,30,6,160,110,25,,,,,,,,,,,,,,,10.579,52.79,0.97143,20.63,4215,CH1,v1,
16858,20241206,30,Cs0.05MA0.16FA0.79PbI2.9Br0.1,1.73,PACl,10.8,,,,,Me-2PACz,0.33,,,,,,,,,1000,10,5000,30,6,160,110,25,,,,,,,,,,,,,,,13.98,67.176,1.0301,20.203,4215,CH2,v1,
16859,20241206,30,Cs0.05MA0.16FA0.79PbI2.9Br0.1,1.73,PACl,10.8,,,,,Me-2PACz,0.33,,,,,,,,,1000,10,5000,30,6,160,110,25,,,,,,,,,,,,,,,14.367,67.1,1.0345,20.698,4215,CH3,v1,
16860,20241206,30,Cs0.05MA0.16FA0.79PbI2.9Br0.1,1.73,PACl,10.8,,,,,Me-2PACz,0.33,,,,,,,,,1000,10,5000,30,6,160,110,25,,,,,,,,,,,,,,,2.61e-06,37.488,0.64583,1.08e-05,4215,CH4,v1,
16861,20241206,30,Cs0.05MA0.16FA0.79PbI2.9Br0.1,1.73,PACl,10.8,,,,,Me-2PACz,0.33,,,,,,,,,1000,10,5000,30,6,160,110,25,,,,,,,,,,,,,,,6.2257,337.0,0.10206,18.101,4216,CH1,v1,
16862,20241206,30,Cs0.05MA0.16FA0.79PbI2.9Br0.1,1.73,PACl,10.8,,,,,Me-2PACz,0.33,,,,,,,,,1000,10,5000,30,6,160,110,25,,,,,,,,,,,,,,,13.54,68.947,1.0287,19.09,4216,CH2,v1,
16863,20241206,30,Cs0.05MA0.16FA0.79PbI2.9Br0.1,1.73,PACl,10.8,,,,,Me-2PACz,0.33,,,,,,,,,1000,10,5000,30,6,160,110,25,,,,,,,,,,,,,,,13.892,68.892,1.0312,19.556,4216,CH3,v1,
16864,20241206,30,Cs0.05MA0.16FA0.79PbI2.9Br0.1,1.73,PACl,10.8,,,,,Me-2PACz,0.33,,,,,,,,,1000,10,5000,30,6,160,110,25,,,,,,,,,,,,,,,1.63e-06,27.574,0.64389,9.18e-06,4216,CH4,v1,
16865,20241206,30,Cs0.05MA0.16FA0.79PbI2.9Br0.1,1.73,PACl,14.4,,,,,Me-2PACz,0.33,,,,,,,,,1000,10,5000,30,6,160,110,25,,,,,,,,,,,,,,,4.9562,28.414,0.85666,20.362,4217,CH1,v1,
16866,20241206,30,Cs0.05MA0.16FA0.79PbI2.9Br0.1,1.73,PACl,14.4,,,,,Me-2PACz,0.33,,,,,,,,,1000,10,5000,30,6,160,110,25,,,,,,,,,,,,,,,13.902,66.92,1.0299,20.171,4217,CH2,v1,
