Repository: MI-Materials-Intelligence/Recipe-Language-Model

# Learning Layer

## Overview

In the learning layer, the formulas and parameters are encoded and then tokenised into recipes as inputs. Through atomic skills of data extraction, cleaning, and matching, these data are organised into standardised datasets, providing the basis for RLM training and iterative recipe refinement.

Key Atomic Skills:
- **Cleaning**: Preprocessing and outlier cleaning
- **Matching**: Matching data pairs based on variables
- **Extraction**: Data extraction from robotic boxes

File: seven_ai_layers_robotics/learning/data/data50764_from_db.csv (part 68 of 253)
No,date,rank,Formula PVK,Concentration PVK,Formula Additive 1,Concentration Additive 1,Formula Additive 2,Concentration Additive 2,Formula Additive 3,Concentration Additive 3,Formula SAM 1,Concentration SAM 1,Formula SAM 2,Concentration SAM 2,Formula SAM 3,Concentration SAM 3,Spin Coating Speed SAM,Spin Coating Time SAM,Annealed Temperature SAM,Annealed Time SAM,Spin Coating Speed PVK 1,Spin Coating Time PVK 1,Spin Coating Speed PVK 2,Spin Coating Time PVK 2,Antisolvent Dropping Timing,Antisolvent Volume,Annealed Temperature PVK,Annealed Time PVK,Formula Passivator 1,Concentration Passivator 1,Formula Passivator 2,Concentration Passivator 2,Formula Passivator 3,Concentration Passivator 3,Formula Passivator 4,Concentration Passivator 4,Spin Coating Speed Passivator,Spin Coating Time Passivator,Passivator Dropping Timing,Passivator Volume,Annealed Temperature Passivator,Annealed Time Passivator,PCE,FF,Voc,Jsc,Product,Channel,From,upload_time
16867,20241206,30,Cs0.05MA0.16FA0.79PbI2.9Br0.1,1.73,PACl,14.4,,,,,Me-2PACz,0.33,,,,,,,,,1000,10,5000,30,6,160,110,25,,,,,,,,,,,,,,,13.743,63.91,1.0301,20.876,4217,CH3,v1,
16868,20241206,30,Cs0.05MA0.16FA0.79PbI2.9Br0.1,1.73,PACl,14.4,,,,,Me-2PACz,0.33,,,,,,,,,1000,10,5000,30,6,160,110,25,,,,,,,,,,,,,,,1.03e-07,31.436,0.19185,1.71e-06,4217,CH4,v1,
16869,20241206,30,Cs0.05MA0.16FA0.79PbI2.9Br0.1,1.73,PACl,14.4,,,,,Me-2PACz,0.33,,,,,,,,,1000,10,5000,30,6,160,110,25,,,,,,,,,,,,,,,12.961,62.98,1.0228,20.121,4218,CH1,v1,
16870,20241206,30,Cs0.05MA0.16FA0.79PbI2.9Br0.1,1.73,PACl,14.4,,,,,Me-2PACz,0.33,,,,,,,,,1000,10,5000,30,6,160,110,25,,,,,,,,,,,,,,,3.5209,29.098,0.61946,19.533,4218,CH2,v1,
16871,20241206,30,Cs0.05MA0.16FA0.79PbI2.9Br0.1,1.73,PACl,14.4,,,,,Me-2PACz,0.33,,,,,,,,,1000,10,5000,30,6,160,110,25,,,,,,,,,,,,,,,0.0,0.0,0.007905,11.351,4218,CH3,v1,
16872,20241206,30,Cs0.05MA0.16FA0.79PbI2.9Br0.1,1.73,PACl,14.4,,,,,Me-2PACz,0.33,,,,,,,,,1000,10,5000,30,6,160,110,25,,,,,,,,,,,,,,,0.0,0.0,1.1563,4.8622,4218,CH4,v1,
16873,20241206,30,Cs0.05MA0.16FA0.79PbI2.9Br0.1,1.73,PACl,14.4,,,,,Me-2PACz,0.33,,,,,,,,,1000,10,5000,30,6,160,110,25,,,,,,,,,,,,,,,3.8111,30.877,0.62815,19.65,4219,CH1,v1,
16874,20241206,30,Cs0.05MA0.16FA0.79PbI2.9Br0.1,1.73,PACl,14.4,,,,,Me-2PACz,0.33,,,,,,,,,1000,10,5000,30,6,160,110,25,,,,,,,,,,,,,,,11.555,59.239,1.0057,19.395,4219,CH2,v1,
16875,20241206,30,Cs0.05MA0.16FA0.79PbI2.9Br0.1,1.73,PACl,14.4,,,,,Me-2PACz,0.33,,,,,,,,,1000,10,5000,30,6,160,110,25,,,,,,,,,,,,,,,12.695,62.194,1.0177,20.056,4219,CH3,v1,
16876,20241206,30,Cs0.05MA0.16FA0.79PbI2.9Br0.1,1.73,PACl,14.4,,,,,Me-2PACz,0.33,,,,,,,,,1000,10,5000,30,6,160,110,25,,,,,,,,,,,,,,,0.0,0.0,0.0,2.0007,4219,CH4,v1,
16877,20241206,30,Cs0.05MA0.16FA0.79PbI2.9Br0.1,1.73,PACl,14.4,,,,,Me-2PACz,0.33,,,,,,,,,1000,10,5000,30,6,160,110,25,,,,,,,,,,,,,,,1.4013,31.544,0.24883,17.852,4220,CH1,v1,
16878,20241206,30,Cs0.05MA0.16FA0.79PbI2.9Br0.1,1.73,PACl,14.4,,,,,Me-2PACz,0.33,,,,,,,,,1000,10,5000,30,6,160,110,25,,,,,,,,,,,,,,,12.811,61.885,1.0195,20.306,4220,CH2,v1,
16879,20241206,30,Cs0.05MA0.16FA0.79PbI2.9Br0.1,1.73,PACl,14.4,,,,,Me-2PACz,0.33,,,,,,,,,1000,10,5000,30,6,160,110,25,,,,,,,,,,,,,,,14.929,1414.6,0.047572,22.186,4220,CH3,v1,
16880,20241206,30,Cs0.05MA0.16FA0.79PbI2.9Br0.1,1.73,PACl,14.4,,,,,Me-2PACz,0.33,,,,,,,,,1000,10,5000,30,6,160,110,25,,,,,,,,,,,,,,,1.3821,43.132,0.96997,3.3035,4220,CH4,v1,
16881,20241206,30,Cs0.05MA0.16FA0.79PbI2.9Br0.1,1.73,PACl,18.0,,,,,Me-2PACz,0.33,,,,,,,,,1000,10,5000,30,6,160,110,25,,,,,,,,,,,,,,,0.0,0.0,0.01944,11.973,4221,CH1,v1,
16882,20241206,30,Cs0.05MA0.16FA0.79PbI2.9Br0.1,1.73,PACl,18.0,,,,,Me-2PACz,0.33,,,,,,,,,1000,10,5000,30,6,160,110,25,,,,,,,,,,,,,,,13.342,66.776,1.0361,19.285,4221,CH2,v1,
16883,20241206,30,Cs0.05MA0.16FA0.79PbI2.9Br0.1,1.73,PACl,18.0,,,,,Me-2PACz,0.33,,,,,,,,,1000,10,5000,30,6,160,110,25,,,,,,,,,,,,,,,13.464,64.949,1.0406,19.922,4221,CH3,v1,
16884,20241206,30,Cs0.05MA0.16FA0.79PbI2.9Br0.1,1.73,PACl,18.0,,,,,Me-2PACz,0.33,,,,,,,,,1000,10,5000,30,6,160,110,25,,,,,,,,,,,,,,,0.097715,4.1321,0.97435,2.4271,4221,CH4,v1,
16885,20241206,30,Cs0.05MA0.16FA0.79PbI2.9Br0.1,1.73,PACl,18.0,,,,,Me-2PACz,0.33,,,,,,,,,1000,10,5000,30,6,160,110,25,,,,,,,,,,,,,,,13.232,63.769,1.0369,20.011,4222,CH1,v1,
16886,20241206,30,Cs0.05MA0.16FA0.79PbI2.9Br0.1,1.73,PACl,18.0,,,,,Me-2PACz,0.33,,,,,,,,,1000,10,5000,30,6,160,110,25,,,,,,,,,,,,,,,12.624,62.834,1.0345,19.42,4222,CH2,v1,
16887,20241206,30,Cs0.05MA0.16FA0.79PbI2.9Br0.1,1.73,PACl,18.0,,,,,Me-2PACz,0.33,,,,,,,,,1000,10,5000,30,6,160,110,25,,,,,,,,,,,,,,,13.355,64.013,1.0373,20.113,4222,CH3,v1,
16888,20241206,30,Cs0.05MA0.16FA0.79PbI2.9Br0.1,1.73,PACl,18.0,,,,,Me-2PACz,0.33,,,,,,,,,1000,10,5000,30,6,160,110,25,,,,,,,,,,,,,,,3.19e-08,1.61e+48,0.0,-1.32e-06,4222,CH4,v1,
16889,20241206,30,Cs0.05MA0.16FA0.79PbI2.9Br0.1,1.73,PACl,18.0,,,,,Me-2PACz,0.33,,,,,,,,,1000,10,5000,30,6,160,110,25,,,,,,,,,,,,,,,11.297,55.456,1.0104,20.162,4223,CH1,v1,
16890,20241206,30,Cs0.05MA0.16FA0.79PbI2.9Br0.1,1.73,PACl,18.0,,,,,Me-2PACz,0.33,,,,,,,,,1000,10,5000,30,6,160,110,25,,,,,,,,,,,,,,,13.424,65.507,1.037,19.761,4223,CH2,v1,
16891,20241206,30,Cs0.05MA0.16FA0.79PbI2.9Br0.1,1.73,PACl,18.0,,,,,Me-2PACz,0.33,,,,,,,,,1000,10,5000,30,6,160,110,25,,,,,,,,,,,,,,,13.998,65.962,1.0416,20.374,4223,CH3,v1,
16892,20241206,30,Cs0.05MA0.16FA0.79PbI2.9Br0.1,1.73,PACl,18.0,,,,,Me-2PACz,0.33,,,,,,,,,1000,10,5000,30,6,160,110,25,,,,,,,,,,,,,,,0.0,0.0,0.0,0.19482,4223,CH4,v1,
16893,20241206,30,Cs0.05MA0.16FA0.79PbI2.9Br0.1,1.73,PACl,18.0,,,,,Me-2PACz,0.33,,,,,,,,,1000,10,5000,30,6,160,110,25,,,,,,,,,,,,,,,12.481,59.886,1.015,20.534,4224,CH1,v1,
16894,20241206,30,Cs0.05MA0.16FA0.79PbI2.9Br0.1,1.73,PACl,18.0,,,,,Me-2PACz,0.33,,,,,,,,,1000,10,5000,30,6,160,110,25,,,,,,,,,,,,,,,13.67,66.122,1.0332,20.01,4224,CH2,v1,
16895,20241206,30,Cs0.05MA0.16FA0.79PbI2.9Br0.1,1.73,PACl,18.0,,,,,Me-2PACz,0.33,,,,,,,,,1000,10,5000,30,6,160,110,25,,,,,,,,,,,,,,,8.3301,41.957,0.96167,20.645,4224,CH3,v1,
16896,20241206,30,Cs0.05MA0.16FA0.79PbI2.9Br0.1,1.73,PACl,18.0,,,,,Me-2PACz,0.33,,,,,,,,,1000,10,5000,30,6,160,110,25,,,,,,,,,,,,,,,0.95789,147.97,0.98166,0.65944,4224,CH4,v1,
16897,20241206,30,Cs0.05MA0.16FA0.79PbI2.9Br0.1,1.73,PACl,21.6,,,,,Me-2PACz,0.33,,,,,,,,,1000,10,5000,30,6,160,110,25,,,,,,,,,,,,,,,13.401,62.58,1.0351,20.688,4225,CH1,v1,
16898,20241206,30,Cs0.05MA0.16FA0.79PbI2.9Br0.1,1.73,PACl,21.6,,,,,Me-2PACz,0.33,,,,,,,,,1000,10,5000,30,6,160,110,25,,,,,,,,,,,,,,,12.897,62.427,1.0339,19.982,4225,CH2,v1,
16899,20241206,30,Cs0.05MA0.16FA0.79PbI2.9Br0.1,1.73,PACl,21.6,,,,,Me-2PACz,0.33,,,,,,,,,1000,10,5000,30,6,160,110,25,,,,,,,,,,,,,,,4.6744,30.476,0.75811,20.232,4225,CH3,v1,
16900,20241206,30,Cs0.05MA0.16FA0.79PbI2.9Br0.1,1.73,PACl,21.6,,,,,Me-2PACz,0.33,,,,,,,,,1000,10,5000,30,6,160,110,25,,,,,,,,,,,,,,,1.23e-06,43.83,0.50629,5.53e-06,4225,CH4,v1,
16901,20241206,30,Cs0.05MA0.16FA0.79PbI2.9Br0.1,1.73,PACl,21.6,,,,,Me-2PACz,0.33,,,,,,,,,1000,10,5000,30,6,160,110,25,,,,,,,,,,,,,,,2.6717,27.635,0.54524,17.731,4226,CH1,v1,
16902,20241206,30,Cs0.05MA0.16FA0.79PbI2.9Br0.1,1.73,PACl,21.6,,,,,Me-2PACz,0.33,,,,,,,,,1000,10,5000,30,6,160,110,25,,,,,,,,,,,,,,,0.0,0.0,0.069256,15.868,4226,CH2,v1,
16903,20241206,30,Cs0.05MA0.16FA0.79PbI2.9Br0.1,1.73,PACl,21.6,,,,,Me-2PACz,0.33,,,,,,,,,1000,10,5000,30,6,160,110,25,,,,,,,,,,,,,,,12.345,64.461,1.0408,18.401,4226,CH3,v1,
16904,20241206,30,Cs0.05MA0.16FA0.79PbI2.9Br0.1,1.73,PACl,21.6,,,,,Me-2PACz,0.33,,,,,,,,,1000,10,5000,30,6,160,110,25,,,,,,,,,,,,,,,1.2e-06,23.994,0.6559,7.65e-06,4226,CH4,v1,
16905,20241206,30,Cs0.05MA0.16FA0.79PbI2.9Br0.1,1.73,PACl,21.6,,,,,Me-2PACz,0.33,,,,,,,,,1000,10,5000,30,6,160,110,25,,,,,,,,,,,,,,,12.967,62.72,1.0353,19.969,4227,CH1,v1,
16906,20241206,30,Cs0.05MA0.16FA0.79PbI2.9Br0.1,1.73,PACl,21.6,,,,,Me-2PACz,0.33,,,,,,,,,1000,10,5000,30,6,160,110,25,,,,,,,,,,,,,,,9.8757,50.843,1.0032,19.362,4227,CH2,v1,
16907,20241206,30,Cs0.05MA0.16FA0.79PbI2.9Br0.1,1.73,PACl,21.6,,,,,Me-2PACz,0.33,,,,,,,,,1000,10,5000,30,6,160,110,25,,,,,,,,,,,,,,,13.259,64.258,1.0381,19.877,4227,CH3,v1,
16908,20241206,30,Cs0.05MA0.16FA0.79PbI2.9Br0.1,1.73,PACl,21.6,,,,,Me-2PACz,0.33,,,,,,,,,1000,10,5000,30,6,160,110,25,,,,,,,,,,,,,,,1.1e-06,24.325,0.65916,6.88e-06,4227,CH4,v1,
16909,20241206,30,Cs0.05MA0.16FA0.79PbI2.9Br0.1,1.73,PACl,21.6,,,,,Me-2PACz,0.33,,,,,,,,,1000,10,5000,30,6,160,110,25,,,,,,,,,,,,,,,1.3249,182.93,0.043582,16.619,4228,CH1,v1,
16910,20241206,30,Cs0.05MA0.16FA0.79PbI2.9Br0.1,1.73,PACl,21.6,,,,,Me-2PACz,0.33,,,,,,,,,1000,10,5000,30,6,160,110,25,,,,,,,,,,,,,,,0.0,0.0,0.019067,14.345,4228,CH2,v1,
16911,20241206,30,Cs0.05MA0.16FA0.79PbI2.9Br0.1,1.73,PACl,21.6,,,,,Me-2PACz,0.33,,,,,,,,,1000,10,5000,30,6,160,110,25,,,,,,,,,,,,,,,1.1963,208.89,0.036093,15.867,4228,CH3,v1,
16912,20241206,30,Cs0.05MA0.16FA0.79PbI2.9Br0.1,1.73,PACl,21.6,,,,,Me-2PACz,0.33,,,,,,,,,1000,10,5000,30,6,160,110,25,,,,,,,,,,,,,,,2.8e-07,23.052,0.33869,3.59e-06,4228,CH4,v1,
16913,20241206,30,Cs0.05MA0.1FA0.85PbI3.0,1.73,PACl,7.2,,,,,Me-4PACz,0.33,,,,,,,,,1200,10,5000,30,8,200,110,30,,,,,,,,,,,,,,,10.03,53.4,1.0215,18.387,4229,CH1,v1,
16914,20241206,30,Cs0.05MA0.1FA0.85PbI3.0,1.73,PACl,7.2,,,,,Me-4PACz,0.33,,,,,,,,,1200,10,5000,30,8,200,110,30,,,,,,,,,,,,,,,12.597,66.731,1.0413,18.129,4229,CH2,v1,
16915,20241206,30,Cs0.05MA0.1FA0.85PbI3.0,1.73,PACl,7.2,,,,,Me-4PACz,0.33,,,,,,,,,1200,10,5000,30,8,200,110,30,,,,,,,,,,,,,,,12.932,66.578,1.0451,18.587,4229,CH3,v1,
16916,20241206,30,Cs0.05MA0.1FA0.85PbI3.0,1.73,PACl,7.2,,,,,Me-4PACz,0.33,,,,,,,,,1200,10,5000,30,8,200,110,30,,,,,,,,,,,,,,,0.28684,3.2777,0.9954,8.7916,4229,CH4,v1,
16917,20241206,30,Cs0.05MA0.1FA0.85PbI3.0,1.73,PACl,7.2,,,,,Me-4PACz,0.33,,,,,,,,,1200,10,5000,30,8,200,110,30,,,,,,,,,,,,,,,11.708,65.325,1.0403,17.229,4230,CH1,v1,
16918,20241206,30,Cs0.05MA0.1FA0.85PbI3.0,1.73,PACl,7.2,,,,,Me-4PACz,0.33,,,,,,,,,1200,10,5000,30,8,200,110,30,,,,,,,,,,,,,,,11.813,66.051,1.0447,17.121,4230,CH2,v1,
16919,20241206,30,Cs0.05MA0.1FA0.85PbI3.0,1.73,PACl,7.2,,,,,Me-4PACz,0.33,,,,,,,,,1200,10,5000,30,8,200,110,30,,,,,,,,,,,,,,,13.183,67.762,1.0543,18.454,4230,CH3,v1,
16920,20241206,30,Cs0.05MA0.1FA0.85PbI3.0,1.73,PACl,7.2,,,,,Me-4PACz,0.33,,,,,,,,,1200,10,5000,30,8,200,110,30,,,,,,,,,,,,,,,0.0,0.0,1.1856,1.7247,4230,CH4,v1,
16921,20241206,30,Cs0.05MA0.1FA0.85PbI3.0,1.73,PACl,7.2,,,,,Me-4PACz,0.33,,,,,,,,,1200,10,5000,30,8,200,110,30,,,,,,,,,,,,,,,8.0533,102.01,0.42224,18.698,4231,CH1,v1,
16922,20241206,30,Cs0.05MA0.1FA0.85PbI3.0,1.73,PACl,7.2,,,,,Me-4PACz,0.33,,,,,,,,,1200,10,5000,30,8,200,110,30,,,,,,,,,,,,,,,13.111,67.45,1.045,18.601,4231,CH2,v1,
16923,20241206,30,Cs0.05MA0.1FA0.85PbI3.0,1.73,PACl,7.2,,,,,Me-4PACz,0.33,,,,,,,,,1200,10,5000,30,8,200,110,30,,,,,,,,,,,,,,,11.064,57.664,1.036,18.52,4231,CH3,v1,
16924,20241206,30,Cs0.05MA0.1FA0.85PbI3.0,1.73,PACl,7.2,,,,,Me-4PACz,0.33,,,,,,,,,1200,10,5000,30,8,200,110,30,,,,,,,,,,,,,,,1.2892,29.276,1.189,3.7036,4231,CH4,v1,
16925,20241206,30,Cs0.05MA0.1FA0.85PbI3.0,1.73,PACl,7.2,,,,,Me-4PACz,0.33,,,,,,,,,1200,10,5000,30,8,200,110,30,,,,,,,,,,,,,,,0.0,0.0,0.003834,8.4903,4232,CH1,v1,
16926,20241206,30,Cs0.05MA0.1FA0.85PbI3.0,1.73,PACl,7.2,,,,,Me-4PACz,0.33,,,,,,,,,1200,10,5000,30,8,200,110,30,,,,,,,,,,,,,,,0.74185,220.77,0.022728,14.784,4232,CH2,v1,
16927,20241206,30,Cs0.05MA0.1FA0.85PbI3.0,1.73,PACl,7.2,,,,,Me-4PACz,0.33,,,,,,,,,1200,10,5000,30,8,200,110,30,,,,,,,,,,,,,,,0.92174,29.993,0.16438,18.695,4232,CH3,v1,
16928,20241206,30,Cs0.05MA0.1FA0.85PbI3.0,1.73,PACl,7.2,,,,,Me-4PACz,0.33,,,,,,,,,1200,10,5000,30,8,200,110,30,,,,,,,,,,,,,,,3.58e-07,1.11e+49,0.0,-2.15e-06,4232,CH4,v1,
16929,20241206,30,Cs0.05MA0.1FA0.85PbI3.0,1.73,PACl,10.8,,,,,Me-4PACz,0.33,,,,,,,,,1200,10,5000,30,8,200,110,30,,,,,,,,,,,,,,,0.044476,31.968,0.015218,9.1425,4233,CH1,v1,
16930,20241206,30,Cs0.05MA0.1FA0.85PbI3.0,1.73,PACl,10.8,,,,,Me-4PACz,0.33,,,,,,,,,1200,10,5000,30,8,200,110,30,,,,,,,,,,,,,,,14.105,69.584,1.0273,19.731,4233,CH2,v1,
16931,20241206,30,Cs0.05MA0.1FA0.85PbI3.0,1.73,PACl,10.8,,,,,Me-4PACz,0.33,,,,,,,,,1200,10,5000,30,8,200,110,30,,,,,,,,,,,,,,,14.264,69.271,1.0299,19.994,4233,CH3,v1,
16932,20241206,30,Cs0.05MA0.1FA0.85PbI3.0,1.73,PACl,10.8,,,,,Me-4PACz,0.33,,,,,,,,,1200,10,5000,30,8,200,110,30,,,,,,,,,,,,,,,6.4e-08,1.23e+48,0.0,-3.48e-06,4233,CH4,v1,
16933,20241206,30,Cs0.05MA0.1FA0.85PbI3.0,1.73,PACl,10.8,,,,,Me-4PACz,0.33,,,,,,,,,1200,10,5000,30,8,200,110,30,,,,,,,,,,,,,,,13.618,67.759,1.0215,19.674,4234,CH1,v1,
16934,20241206,30,Cs0.05MA0.1FA0.85PbI3.0,1.73,PACl,10.8,,,,,Me-4PACz,0.33,,,,,,,,,1200,10,5000,30,8,200,110,30,,,,,,,,,,,,,,,12.972,67.504,1.0187,18.864,4234,CH2,v1,
16935,20241206,30,Cs0.05MA0.1FA0.85PbI3.0,1.73,PACl,10.8,,,,,Me-4PACz,0.33,,,,,,,,,1200,10,5000,30,8,200,110,30,,,,,,,,,,,,,,,13.2,67.076,1.0216,19.264,4234,CH3,v1,
16936,20241206,30,Cs0.05MA0.1FA0.85PbI3.0,1.73,PACl,10.8,,,,,Me-4PACz,0.33,,,,,,,,,1200,10,5000,30,8,200,110,30,,,,,,,,,,,,,,,2e-09,1.73e+47,0.0,-7.71e-07,4234,CH4,v1,
16937,20241206,30,Cs0.05MA0.1FA0.85PbI3.0,1.73,PACl,10.8,,,,,Me-4PACz,0.33,,,,,,,,,1200,10,5000,30,8,200,110,30,,,,,,,,,,,,,,,12.979,65.725,1.0145,19.465,4235,CH1,v1,
16938,20241206,30,Cs0.05MA0.1FA0.85PbI3.0,1.73,PACl,10.8,,,,,Me-4PACz,0.33,,,,,,,,,1200,10,5000,30,8,200,110,30,,,,,,,,,,,,,,,4.7148,2542.0,0.013642,13.595,4235,CH2,v1,
16939,20241206,30,Cs0.05MA0.1FA0.85PbI3.0,1.73,PACl,10.8,,,,,Me-4PACz,0.33,,,,,,,,,1200,10,5000,30,8,200,110,30,,,,,,,,,,,,,,,0.0,0.0,0.23213,17.056,4235,CH3,v1,
16940,20241206,30,Cs0.05MA0.1FA0.85PbI3.0,1.73,PACl,10.8,,,,,Me-4PACz,0.33,,,,,,,,,1200,10,5000,30,8,200,110,30,,,,,,,,,,,,,,,0.0,0.0,0.0,-1.2e-06,4235,CH4,v1,
16941,20241206,30,Cs0.05MA0.1FA0.85PbI3.0,1.73,PACl,10.8,,,,,Me-4PACz,0.33,,,,,,,,,1200,10,5000,30,8,200,110,30,,,,,,,,,,,,,,,11.403,27584.0,0.004797,8.6167,4236,CH1,v1,
16942,20241206,30,Cs0.05MA0.1FA0.85PbI3.0,1.73,PACl,10.8,,,,,Me-4PACz,0.33,,,,,,,,,1200,10,5000,30,8,200,110,30,,,,,,,,,,,,,,,0.0,0.0,0.003055,2.3653,4236,CH2,v1,
16943,20241206,30,Cs0.05MA0.1FA0.85PbI3.0,1.73,PACl,10.8,,,,,Me-4PACz,0.33,,,,,,,,,1200,10,5000,30,8,200,110,30,,,,,,,,,,,,,,,8.0488,408.73,0.11334,17.375,4236,CH3,v1,
16944,20241206,30,Cs0.05MA0.1FA0.85PbI3.0,1.73,PACl,10.8,,,,,Me-4PACz,0.33,,,,,,,,,1200,10,5000,30,8,200,110,30,,,,,,,,,,,,,,,0.0,0.0,0.0,-1.16e-06,4236,CH4,v1,
16945,20241206,30,Cs0.05MA0.1FA0.85PbI3.0,1.73,PACl,14.4,,,,,Me-4PACz,0.33,,,,,,,,,1200,10,5000,30,8,200,110,30,,,,,,,,,,,,,,,0.0,0.0,0.003723,18.561,4237,CH1,v1,
16946,20241206,30,Cs0.05MA0.1FA0.85PbI3.0,1.73,PACl,14.4,,,,,Me-4PACz,0.33,,,,,,,,,1200,10,5000,30,8,200,110,30,,,,,,,,,,,,,,,0.0,0.0,-0.003086,-30.58,4237,CH2,v1,
16947,20241206,30,Cs0.05MA0.1FA0.85PbI3.0,1.73,PACl,14.4,,,,,Me-4PACz,0.33,,,,,,,,,1200,10,5000,30,8,200,110,30,,,,,,,,,,,,,,,0.0,0.0,0.001565,22.195,4237,CH3,v1,
16948,20241206,30,Cs0.05MA0.1FA0.85PbI3.0,1.73,PACl,14.4,,,,,Me-4PACz,0.33,,,,,,,,,1200,10,5000,30,8,200,110,30,,,,,,,,,,,,,,,3e-10,2.04e+46,0.0,-1.09e-06,4237,CH4,v1,
16949,20241206,30,Cs0.05MA0.1FA0.85PbI3.0,1.73,PACl,14.4,,,,,Me-4PACz,0.33,,,,,,,,,1200,10,5000,30,8,200,110,30,,,,,,,,,,,,,,,14.993,72.185,1.017,20.423,4238,CH1,v1,
16950,20241206,30,Cs0.05MA0.1FA0.85PbI3.0,1.73,PACl,14.4,,,,,Me-4PACz,0.33,,,,,,,,,1200,10,5000,30,8,200,110,30,,,,,,,,,,,,,,,6.3638,35.091,0.90594,20.018,4238,CH2,v1,
16951,20241206,30,Cs0.05MA0.1FA0.85PbI3.0,1.73,PACl,14.4,,,,,Me-4PACz,0.33,,,,,,,,,1200,10,5000,30,8,200,110,30,,,,,,,,,,,,,,,14.908,71.387,1.0175,20.524,4238,CH3,v1,
16952,20241206,30,Cs0.05MA0.1FA0.85PbI3.0,1.73,PACl,14.4,,,,,Me-4PACz,0.33,,,,,,,,,1200,10,5000,30,8,200,110,30,,,,,,,,,,,,,,,1.13e-08,3.09e+47,0.0,-2.43e-06,4238,CH4,v1,
16953,20241206,30,Cs0.05MA0.1FA0.85PbI3.0,1.73,PACl,14.4,,,,,Me-4PACz,0.33,,,,,,,,,1200,10,5000,30,8,200,110,30,,,,,,,,,,,,,,,14.313,70.465,1.0288,19.743,4239,CH1,v1,
16954,20241206,30,Cs0.05MA0.1FA0.85PbI3.0,1.73,PACl,14.4,,,,,Me-4PACz,0.33,,,,,,,,,1200,10,5000,30,8,200,110,30,,,,,,,,,,,,,,,13.743,69.945,1.03,19.076,4239,CH2,v1,
16955,20241206,30,Cs0.05MA0.1FA0.85PbI3.0,1.73,PACl,14.4,,,,,Me-4PACz,0.33,,,,,,,,,1200,10,5000,30,8,200,110,30,,,,,,,,,,,,,,,0.056223,19.495,0.020167,14.3,4239,CH3,v1,
16956,20241206,30,Cs0.05MA0.1FA0.85PbI3.0,1.73,PACl,14.4,,,,,Me-4PACz,0.33,,,,,,,,,1200,10,5000,30,8,200,110,30,,,,,,,,,,,,,,,0.0,0.0,-0.086237,2.9749,4239,CH4,v1,
16957,20241206,30,Cs0.05MA0.1FA0.85PbI3.0,1.73,PACl,14.4,,,,,Me-4PACz,0.33,,,,,,,,,1200,10,5000,30,8,200,110,30,,,,,,,,,,,,,,,0.9379,25.066,0.20124,18.593,4240,CH1,v1,
16958,20241206,30,Cs0.05MA0.1FA0.85PbI3.0,1.73,PACl,14.4,,,,,Me-4PACz,0.33,,,,,,,,,1200,10,5000,30,8,200,110,30,,,,,,,,,,,,,,,0.0,0.0,0.11998,19.616,4240,CH2,v1,
16959,20241206,30,Cs0.05MA0.1FA0.85PbI3.0,1.73,PACl,14.4,,,,,Me-4PACz,0.33,,,,,,,,,1200,10,5000,30,8,200,110,30,,,,,,,,,,,,,,,15.899,14748.0,0.009363,11.513,4240,CH3,v1,
16960,20241206,30,Cs0.05MA0.1FA0.85PbI3.0,1.73,PACl,14.4,,,,,Me-4PACz,0.33,,,,,,,,,1200,10,5000,30,8,200,110,30,,,,,,,,,,,,,,,4.8e-06,29.139,0.68634,2.4e-05,4240,CH4,v1,
16961,20241206,30,Cs0.05MA0.1FA0.85PbI3.0,1.73,PACl,18.0,,,,,Me-4PACz,0.33,,,,,,,,,1200,10,5000,30,8,200,110,30,,,,,,,,,,,,,,,13.721,68.198,1.0178,19.768,4241,CH1,v1,
16962,20241206,30,Cs0.05MA0.1FA0.85PbI3.0,1.73,PACl,18.0,,,,,Me-4PACz,0.33,,,,,,,,,1200,10,5000,30,8,200,110,30,,,,,,,,,,,,,,,1.0602,151.43,0.045137,15.511,4241,CH2,v1,
16963,20241206,30,Cs0.05MA0.1FA0.85PbI3.0,1.73,PACl,18.0,,,,,Me-4PACz,0.33,,,,,,,,,1200,10,5000,30,8,200,110,30,,,,,,,,,,,,,,,11.334,57.539,1.0013,19.671,4241,CH3,v1,
16964,20241206,30,Cs0.05MA0.1FA0.85PbI3.0,1.73,PACl,18.0,,,,,Me-4PACz,0.33,,,,,,,,,1200,10,5000,30,8,200,110,30,,,,,,,,,,,,,,,0.0,0.0,0.0,4.7556,4241,CH4,v1,
16965,20241206,30,Cs0.05MA0.1FA0.85PbI3.0,1.73,PACl,18.0,,,,,Me-4PACz,0.33,,,,,,,,,1200,10,5000,30,8,200,110,30,,,,,,,,,,,,,,,14.094,70.46,1.0128,19.75,4242,CH1,v1,
16966,20241206,30,Cs0.05MA0.1FA0.85PbI3.0,1.73,PACl,18.0,,,,,Me-4PACz,0.33,,,,,,,,,1200,10,5000,30,8,200,110,30,,,,,,,,,,,,,,,13.182,67.946,1.0174,19.07,4242,CH2,v1,
16967,20241206,30,Cs0.05MA0.1FA0.85PbI3.0,1.73,PACl,18.0,,,,,Me-4PACz,0.33,,,,,,,,,1200,10,5000,30,8,200,110,30,,,,,,,,,,,,,,,13.028,65.972,1.016,19.437,4242,CH3,v1,
16968,20241206,30,Cs0.05MA0.1FA0.85PbI3.0,1.73,PACl,18.0,,,,,Me-4PACz,0.33,,,,,,,,,1200,10,5000,30,8,200,110,30,,,,,,,,,,,,,,,0.050182,1.13e+48,0.0,2.9535,4242,CH4,v1,
16969,20241206,30,Cs0.05MA0.1FA0.85PbI3.0,1.73,PACl,18.0,,,,,Me-4PACz,0.33,,,,,,,,,1200,10,5000,30,8,200,110,30,,,,,,,,,,,,,,,0.0,0.0,0.079722,21.191,4243,CH1,v1,
16970,20241206,30,Cs0.05MA0.1FA0.85PbI3.0,1.73,PACl,18.0,,,,,Me-4PACz,0.33,,,,,,,,,1200,10,5000,30,8,200,110,30,,,,,,,,,,,,,,,14.654,71.6,1.0289,19.892,4243,CH2,v1,
16971,20241206,30,Cs0.05MA0.1FA0.85PbI3.0,1.73,PACl,18.0,,,,,Me-4PACz,0.33,,,,,,,,,1200,10,5000,30,8,200,110,30,,,,,,,,,,,,,,,12.714,2065.8,0.033314,18.474,4243,CH3,v1,
16972,20241206,30,Cs0.05MA0.1FA0.85PbI3.0,1.73,PACl,18.0,,,,,Me-4PACz,0.33,,,,,,,,,1200,10,5000,30,8,200,110,30,,,,,,,,,,,,,,,0.0,0.0,0.0,4.3687,4243,CH4,v1,
16973,20241206,30,Cs0.05MA0.1FA0.85PbI3.0,1.73,PACl,18.0,,,,,Me-4PACz,0.33,,,,,,,,,1200,10,5000,30,8,200,110,30,,,,,,,,,,,,,,,14.834,69.283,1.0133,21.13,4244,CH1,v1,
16974,20241206,30,Cs0.05MA0.1FA0.85PbI3.0,1.73,PACl,18.0,,,,,Me-4PACz,0.33,,,,,,,,,1200,10,5000,30,8,200,110,30,,,,,,,,,,,,,,,12.416,60.626,1.0046,20.386,4244,CH2,v1,
16975,20241206,30,Cs0.05MA0.1FA0.85PbI3.0,1.73,PACl,18.0,,,,,Me-4PACz,0.33,,,,,,,,,1200,10,5000,30,8,200,110,30,,,,,,,,,,,,,,,15.206,71.791,1.0213,20.739,4244,CH3,v1,
16976,20241206,30,Cs0.05MA0.1FA0.85PbI3.0,1.73,PACl,18.0,,,,,Me-4PACz,0.33,,,,,,,,,1200,10,5000,30,8,200,110,30,,,,,,,,,,,,,,,0.002765,17.09,1.1899,0.013597,4244,CH4,v1,
16977,20241206,30,Cs0.05MA0.1FA0.85PbI3.0,1.73,PACl,21.6,,,,,Me-4PACz,0.33,,,,,,,,,1200,10,5000,30,8,200,110,30,,,,,,,,,,,,,,,13.777,68.169,1.0158,19.896,4245,CH1,v1,
16978,20241206,30,Cs0.05MA0.1FA0.85PbI3.0,1.73,PACl,21.6,,,,,Me-4PACz,0.33,,,,,,,,,1200,10,5000,30,8,200,110,30,,,,,,,,,,,,,,,13.117,67.078,1.0176,19.217,4245,CH2,v1,
16979,20241206,30,Cs0.05MA0.1FA0.85PbI3.0,1.73,PACl,21.6,,,,,Me-4PACz,0.33,,,,,,,,,1200,10,5000,30,8,200,110,30,,,,,,,,,,,,,,,0.84597,61.941,0.076922,17.755,4245,CH3,v1,
16980,20241206,30,Cs0.05MA0.1FA0.85PbI3.0,1.73,PACl,21.6,,,,,Me-4PACz,0.33,,,,,,,,,1200,10,5000,30,8,200,110,30,,,,,,,,,,,,,,,5.6e-09,4.47e+47,0.0,-8.28e-07,4245,CH4,v1,
16981,20241206,30,Cs0.05MA0.1FA0.85PbI3.0,1.73,PACl,21.6,,,,,Me-4PACz,0.33,,,,,,,,,1200,10,5000,30,8,200,110,30,,,,,,,,,,,,,,,1.5826,290.02,0.039189,13.924,4246,CH1,v1,
16982,20241206,30,Cs0.05MA0.1FA0.85PbI3.0,1.73,PACl,21.6,,,,,Me-4PACz,0.33,,,,,,,,,1200,10,5000,30,8,200,110,30,,,,,,,,,,,,,,,13.145,67.086,1.0229,19.156,4246,CH2,v1,
16983,20241206,30,Cs0.05MA0.1FA0.85PbI3.0,1.73,PACl,21.6,,,,,Me-4PACz,0.33,,,,,,,,,1200,10,5000,30,8,200,110,30,,,,,,,,,,,,,,,13.765,67.956,1.0288,19.689,4246,CH3,v1,
16984,20241206,30,Cs0.05MA0.1FA0.85PbI3.0,1.73,PACl,21.6,,,,,Me-4PACz,0.33,,,,,,,,,1200,10,5000,30,8,200,110,30,,,,,,,,,,,,,,,0.0,0.0,0.0,6.417,4246,CH4,v1,
16985,20241206,30,Cs0.05MA0.1FA0.85PbI3.0,1.73,PACl,21.6,,,,,Me-4PACz,0.33,,,,,,,,,1200,10,5000,30,8,200,110,30,,,,,,,,,,,,,,,13.836,68.416,1.0197,19.832,4247,CH1,v1,
16986,20241206,30,Cs0.05MA0.1FA0.85PbI3.0,1.73,PACl,21.6,,,,,Me-4PACz,0.33,,,,,,,,,1200,10,5000,30,8,200,110,30,,,,,,,,,,,,,,,13.333,67.692,1.0163,19.38,4247,CH2,v1,
16987,20241206,30,Cs0.05MA0.1FA0.85PbI3.0,1.73,PACl,21.6,,,,,Me-4PACz,0.33,,,,,,,,,1200,10,5000,30,8,200,110,30,,,,,,,,,,,,,,,0.0,0.0,0.059201,17.212,4247,CH3,v1,
16988,20241206,30,Cs0.05MA0.1FA0.85PbI3.0,1.73,PACl,21.6,,,,,Me-4PACz,0.33,,,,,,,,,1200,10,5000,30,8,200,110,30,,,,,,,,,,,,,,,1.52e-08,8.86e+47,0.0,-1.15e-06,4247,CH4,v1,
16989,20241206,30,Cs0.05MA0.1FA0.85PbI3.0,1.73,PACl,21.6,,,,,Me-4PACz,0.33,,,,,,,,,1200,10,5000,30,8,200,110,30,,,,,,,,,,,,,,,14.318,69.586,1.0192,20.188,4248,CH1,v1,
16990,20241206,30,Cs0.05MA0.1FA0.85PbI3.0,1.73,PACl,21.6,,,,,Me-4PACz,0.33,,,,,,,,,1200,10,5000,30,8,200,110,30,,,,,,,,,,,,,,,14.638,71.841,1.0306,19.771,4248,CH2,v1,
16991,20241206,30,Cs0.05MA0.1FA0.85PbI3.0,1.73,PACl,21.6,,,,,Me-4PACz,0.33,,,,,,,,,1200,10,5000,30,8,200,110,30,,,,,,,,,,,,,,,15.455,72.66,1.0368,20.515,4248,CH3,v1,
16992,20241206,30,Cs0.05MA0.1FA0.85PbI3.0,1.73,PACl,21.6,,,,,Me-4PACz,0.33,,,,,,,,,1200,10,5000,30,8,200,110,30,,,,,,,,,,,,,,,0.0077656,10.32,1.1892,0.063276,4248,CH4,v1,
16993,20241206,30,Cs0.1FA0.9PbI2.8Br0.2,1.5,PACl,7.2,,,,,Me-4PACz,0.33,,,,,,,,,1200,10,5000,30,8,200,110,30,,,,,,,,,,,,,,,1.0304,158.2,0.058138,11.203,4249,CH1,v1,
16994,20241206,30,Cs0.1FA0.9PbI2.8Br0.2,1.5,PACl,7.2,,,,,Me-4PACz,0.33,,,,,,,,,1200,10,5000,30,8,200,110,30,,,,,,,,,,,,,,,1.5037,28.035,0.38675,13.868,4249,CH2,v1,
16995,20241206,30,Cs0.1FA0.9PbI2.8Br0.2,1.5,PACl,7.2,,,,,Me-4PACz,0.33,,,,,,,,,1200,10,5000,30,8,200,110,30,,,,,,,,,,,,,,,4.4065,90.255,1.0472,4.662,4249,CH3,v1,
16996,20241206,30,Cs0.1FA0.9PbI2.8Br0.2,1.5,PACl,7.2,,,,,Me-4PACz,0.33,,,,,,,,,1200,10,5000,30,8,200,110,30,,,,,,,,,,,,,,,1.2495,26.969,0.33782,13.714,4249,CH4,v1,
16997,20241206,30,Cs0.1FA0.9PbI2.8Br0.2,1.5,PACl,7.2,,,,,Me-4PACz,0.33,,,,,,,,,1200,10,5000,30,8,200,110,30,,,,,,,,,,,,,,,1.1609,25.099,0.33423,13.839,4250,CH1,v1,
16998,20241206,30,Cs0.1FA0.9PbI2.8Br0.2,1.5,PACl,7.2,,,,,Me-4PACz,0.33,,,,,,,,,1200,10,5000,30,8,200,110,30,,,,,,,,,,,,,,,1.4894,2476.4,0.0131,4.5911,4250,CH2,v1,
16999,20241206,30,Cs0.1FA0.9PbI2.8Br0.2,1.5,PACl,7.2,,,,,Me-4PACz,0.33,,,,,,,,,1200,10,5000,30,8,200,110,30,,,,,,,,,,,,,,,0.0,0.0,0.0,-2.28e-06,4250,CH3,v1,
17000,20241206,30,Cs0.1FA0.9PbI2.8Br0.2,1.5,PACl,7.2,,,,,Me-4PACz,0.33,,,,,,,,,1200,10,5000,30,8,200,110,30,,,,,,,,,,,,,,,0.86066,28.544,0.19835,15.201,4250,CH4,v1,
17001,20241206,30,Cs0.1FA0.9PbI2.8Br0.2,1.5,PACl,7.2,,,,,Me-4PACz,0.33,,,,,,,,,1200,10,5000,30,8,200,110,30,,,,,,,,,,,,,,,8.5278,49.758,1.0423,16.442,4251,CH1,v1,
17002,20241206,30,Cs0.1FA0.9PbI2.8Br0.2,1.5,PACl,7.2,,,,,Me-4PACz,0.33,,,,,,,,,1200,10,5000,30,8,200,110,30,,,,,,,,,,,,,,,5.5495,41.218,1.0232,13.159,4251,CH2,v1,
17003,20241206,30,Cs0.1FA0.9PbI2.8Br0.2,1.5,PACl,7.2,,,,,Me-4PACz,0.33,,,,,,,,,1200,10,5000,30,8,200,110,30,,,,,,,,,,,,,,,0.67604,1.51e+50,0.0,0.29932,4251,CH3,v1,
17004,20241206,30,Cs0.1FA0.9PbI2.8Br0.2,1.5,PACl,7.2,,,,,Me-4PACz,0.33,,,,,,,,,1200,10,5000,30,8,200,110,30,,,,,,,,,,,,,,,2.4905,30.01,0.57512,14.43,4251,CH4,v1,
17005,20241206,30,Cs0.1FA0.9PbI2.8Br0.2,1.5,PACl,7.2,,,,,Me-4PACz,0.33,,,,,,,,,1200,10,5000,30,8,200,110,30,,,,,,,,,,,,,,,1.5812,27.188,0.49619,11.721,4252,CH1,v1,
17006,20241206,30,Cs0.1FA0.9PbI2.8Br0.2,1.5,PACl,7.2,,,,,Me-4PACz,0.33,,,,,,,,,1200,10,5000,30,8,200,110,30,,,,,,,,,,,,,,,0.0,0.0,0.065845,12.545,4252,CH2,v1,
17007,20241206,30,Cs0.1FA0.9PbI2.8Br0.2,1.5,PACl,7.2,,,,,Me-4PACz,0.33,,,,,,,,,1200,10,5000,30,8,200,110,30,,,,,,,,,,,,,,,2.16e-08,1.65e+48,0.0,-8.73e-07,4252,CH3,v1,
17008,20241206,30,Cs0.1FA0.9PbI2.8Br0.2,1.5,PACl,7.2,,,,,Me-4PACz,0.33,,,,,,,,,1200,10,5000,30,8,200,110,30,,,,,,,,,,,,,,,3.0785,35.211,1.0116,8.6429,4252,CH4,v1,
17009,20241206,30,Cs0.1FA0.9PbI2.8Br0.2,1.5,PACl,10.8,,,,,Me-4PACz,0.33,,,,,,,,,1200,10,5000,30,8,200,110,30,,,,,,,,,,,,,,,0.80754,27.819,0.20633,14.068,4253,CH1,v1,
17010,20241206,30,Cs0.1FA0.9PbI2.8Br0.2,1.5,PACl,10.8,,,,,Me-4PACz,0.33,,,,,,,,,1200,10,5000,30,8,200,110,30,,,,,,,,,,,,,,,0.0,0.0,0.019606,9.8728,4253,CH2,v1,
17011,20241206,30,Cs0.1FA0.9PbI2.8Br0.2,1.5,PACl,10.8,,,,,Me-4PACz,0.33,,,,,,,,,1200,10,5000,30,8,200,110,30,,,,,,,,,,,,,,,0.18981,22.706,0.061918,13.501,4253,CH3,v1,
17012,20241206,30,Cs0.1FA0.9PbI2.8Br0.2,1.5,PACl,10.8,,,,,Me-4PACz,0.33,,,,,,,,,1200,10,5000,30,8,200,110,30,,,,,,,,,,,,,,,3.49e-06,26.185,0.60425,2.21e-05,4253,CH4,v1,
17013,20241206,30,Cs0.1FA0.9PbI2.8Br0.2,1.5,PACl,10.8,,,,,Me-4PACz,0.33,,,,,,,,,1200,10,5000,30,8,200,110,30,,,,,,,,,,,,,,,0.70938,6158.1,0.004087,2.8188,4254,CH1,v1,
17014,20241206,30,Cs0.1FA0.9PbI2.8Br0.2,1.5,PACl,10.8,,,,,Me-4PACz,0.33,,,,,,,,,1200,10,5000,30,8,200,110,30,,,,,,,,,,,,,,,0.059105,69.733,0.009124,9.2901,4254,CH2,v1,
17015,20241206,30,Cs0.1FA0.9PbI2.8Br0.2,1.5,PACl,10.8,,,,,Me-4PACz,0.33,,,,,,,,,1200,10,5000,30,8,200,110,30,,,,,,,,,,,,,,,0.0,0.0,0.003729,6.7831,4254,CH3,v1,
17016,20241206,30,Cs0.1FA0.9PbI2.8Br0.2,1.5,PACl,10.8,,,,,Me-4PACz,0.33,,,,,,,,,1200,10,5000,30,8,200,110,30,,,,,,,,,,,,,,,1.26e-08,5.77e+47,0.0,-1.46e-06,4254,CH4,v1,
17017,20241206,30,Cs0.1FA0.9PbI2.8Br0.2,1.5,PACl,10.8,,,,,Me-4PACz,0.33,,,,,,,,,1200,10,5000,30,8,200,110,30,,,,,,,,,,,,,,,0.0,0.0,-0.060595,2.6925,4255,CH1,v1,
17018,20241206,30,Cs0.1FA0.9PbI2.8Br0.2,1.5,PACl,10.8,,,,,Me-4PACz,0.33,,,,,,,,,1200,10,5000,30,8,200,110,30,,,,,,,,,,,,,,,0.0,0.0,0.007418,8.3531,4255,CH2,v1,
17019,20241206,30,Cs0.1FA0.9PbI2.8Br0.2,1.5,PACl,10.8,,,,,Me-4PACz,0.33,,,,,,,,,1200,10,5000,30,8,200,110,30,,,,,,,,,,,,,,,2.0388,3436.9,0.008363,7.0931,4255,CH3,v1,
17020,20241206,30,Cs0.1FA0.9PbI2.8Br0.2,1.5,PACl,10.8,,,,,Me-4PACz,0.33,,,,,,,,,1200,10,5000,30,8,200,110,30,,,,,,,,,,,,,,,0.0,0.0,0.0,-1.65e-06,4255,CH4,v1,
17021,20241206,30,Cs0.1FA0.9PbI2.8Br0.2,1.5,PACl,10.8,,,,,Me-4PACz,0.33,,,,,,,,,1200,10,5000,30,8,200,110,30,,,,,,,,,,,,,,,8.1868,49.567,1.0669,15.481,4256,CH1,v1,
17022,20241206,30,Cs0.1FA0.9PbI2.8Br0.2,1.5,PACl,10.8,,,,,Me-4PACz,0.33,,,,,,,,,1200,10,5000,30,8,200,110,30,,,,,,,,,,,,,,,8.9714,53.627,1.0672,15.676,4256,CH2,v1,
17023,20241206,30,Cs0.1FA0.9PbI2.8Br0.2,1.5,PACl,10.8,,,,,Me-4PACz,0.33,,,,,,,,,1200,10,5000,30,8,200,110,30,,,,,,,,,,,,,,,9.3978,54.468,1.075,16.05,4256,CH3,v1,
17024,20241206,30,Cs0.1FA0.9PbI2.8Br0.2,1.5,PACl,10.8,,,,,Me-4PACz,0.33,,,,,,,,,1200,10,5000,30,8,200,110,30,,,,,,,,,,,,,,,0.014673,1.42e+48,0.0,0.68964,4256,CH4,v1,
17025,20241206,30,Cs0.1FA0.9PbI2.8Br0.2,1.5,PACl,14.4,,,,,Me-4PACz,0.33,,,,,,,,,1200,10,5000,30,8,200,110,30,,,,,,,,,,,,,,,0.89119,242.64,0.028003,13.116,4257,CH1,v1,
17026,20241206,30,Cs0.1FA0.9PbI2.8Br0.2,1.5,PACl,14.4,,,,,Me-4PACz,0.33,,,,,,,,,1200,10,5000,30,8,200,110,30,,,,,,,,,,,,,,,0.0,0.0,0.005317,4.432,4257,CH2,v1,
17027,20241206,30,Cs0.1FA0.9PbI2.8Br0.2,1.5,PACl,14.4,,,,,Me-4PACz,0.33,,,,,,,,,1200,10,5000,30,8,200,110,30,,,,,,,,,,,,,,,0.0,0.0,0.009881,8.1697,4257,CH3,v1,
17028,20241206,30,Cs0.1FA0.9PbI2.8Br0.2,1.5,PACl,14.4,,,,,Me-4PACz,0.33,,,,,,,,,1200,10,5000,30,8,200,110,30,,,,,,,,,,,,,,,0.0,0.0,-0.086245,-8.89e-07,4257,CH4,v1,
17029,20241206,30,Cs0.1FA0.9PbI2.8Br0.2,1.5,PACl,14.4,,,,,Me-4PACz,0.33,,,,,,,,,1200,10,5000,30,8,200,110,30,,,,,,,,,,,,,,,7.5183,45.504,1.0364,15.941,4258,CH1,v1,
17030,20241206,30,Cs0.1FA0.9PbI2.8Br0.2,1.5,PACl,14.4,,,,,Me-4PACz,0.33,,,,,,,,,1200,10,5000,30,8,200,110,30,,,,,,,,,,,,,,,6.1559,39.499,0.9754,15.978,4258,CH2,v1,
17031,20241206,30,Cs0.1FA0.9PbI2.8Br0.2,1.5,PACl,14.4,,,,,Me-4PACz,0.33,,,,,,,,,1200,10,5000,30,8,200,110,30,,,,,,,,,,,,,,,9.2897,48.067,1.0555,18.311,4258,CH3,v1,
17032,20241206,30,Cs0.1FA0.9PbI2.8Br0.2,1.5,PACl,14.4,,,,,Me-4PACz,0.33,,,,,,,,,1200,10,5000,30,8,200,110,30,,,,,,,,,,,,,,,0.0,0.0,0.0,8.0791,4258,CH4,v1,
17033,20241206,30,Cs0.1FA0.9PbI2.8Br0.2,1.5,PACl,14.4,,,,,Me-4PACz,0.33,,,,,,,,,1200,10,5000,30,8,200,110,30,,,,,,,,,,,,,,,0.0,0.0,0.036211,15.396,4259,CH1,v1,
17034,20241206,30,Cs0.1FA0.9PbI2.8Br0.2,1.5,PACl,14.4,,,,,Me-4PACz,0.33,,,,,,,,,1200,10,5000,30,8,200,110,30,,,,,,,,,,,,,,,0.0,0.0,0.11811,15.823,4259,CH2,v1,
17035,20241206,30,Cs0.1FA0.9PbI2.8Br0.2,1.5,PACl,14.4,,,,,Me-4PACz,0.33,,,,,,,,,1200,10,5000,30,8,200,110,30,,,,,,,,,,,,,,,6.663,4.03e+49,0.0,11.011,4259,CH3,v1,
17036,20241206,30,Cs0.1FA0.9PbI2.8Br0.2,1.5,PACl,14.4,,,,,Me-4PACz,0.33,,,,,,,,,1200,10,5000,30,8,200,110,30,,,,,,,,,,,,,,,0.0,0.0,0.0,-1.26e-06,4259,CH4,v1,
17037,20241206,30,Cs0.1FA0.9PbI2.8Br0.2,1.5,PACl,14.4,,,,,Me-4PACz,0.33,,,,,,,,,1200,10,5000,30,8,200,110,30,,,,,,,,,,,,,,,7.7996,43.558,1.0507,17.042,4260,CH1,v1,
17038,20241206,30,Cs0.1FA0.9PbI2.8Br0.2,1.5,PACl,14.4,,,,,Me-4PACz,0.33,,,,,,,,,1200,10,5000,30,8,200,110,30,,,,,,,,,,,,,,,8.0583,44.673,1.0373,17.389,4260,CH2,v1,
17039,20241206,30,Cs0.1FA0.9PbI2.8Br0.2,1.5,PACl,14.4,,,,,Me-4PACz,0.33,,,,,,,,,1200,10,5000,30,8,200,110,30,,,,,,,,,,,,,,,0.81212,25.948,0.19224,16.281,4260,CH3,v1,
17040,20241206,30,Cs0.1FA0.9PbI2.8Br0.2,1.5,PACl,14.4,,,,,Me-4PACz,0.33,,,,,,,,,1200,10,5000,30,8,200,110,30,,,,,,,,,,,,,,,4.94e-08,1.49e+48,0.0,-2.21e-06,4260,CH4,v1,
17041,20241209,31,Cs0.1FA0.9PbI2.8Br0.2,1.5,PSP,1.2,,,,,Me-4PACz,0.33,,,,,,,,,1200,10,5000,30,8,200,110,30,,,,,,,,,,,,,,,9.9253,42.2367,1.01817,23.0798,4261,CH1,v1,
17042,20241209,31,Cs0.1FA0.9PbI2.8Br0.2,1.5,PSP,1.2,,,,,Me-4PACz,0.33,,,,,,,,,1200,10,5000,30,8,200,110,30,,,,,,,,,,,,,,,18.0767,73.7089,1.05898,23.1585,4261,CH2,v1,
17043,20241209,31,Cs0.1FA0.9PbI2.8Br0.2,1.5,PSP,1.2,,,,,Me-4PACz,0.33,,,,,,,,,1200,10,5000,30,8,200,110,30,,,,,,,,,,,,,,,18.0714,73.9924,1.054,23.1721,4261,CH3,v1,
17044,20241209,31,Cs0.1FA0.9PbI2.8Br0.2,1.5,PSP,1.2,,,,,Me-4PACz,0.33,,,,,,,,,1200,10,5000,30,8,200,110,30,,,,,,,,,,,,,,,17.9794,74.2017,1.05498,22.9676,4261,CH4,v1,
17045,20241209,31,Cs0.1FA0.9PbI2.8Br0.2,1.5,PSP,1.2,,,,,Me-4PACz,0.33,,,,,,,,,1200,10,5000,30,8,200,110,30,,,,,,,,,,,,,,,18.7235,73.9032,1.07436,23.5816,4262,CH1,v1,
17046,20241209,31,Cs0.1FA0.9PbI2.8Br0.2,1.5,PSP,1.2,,,,,Me-4PACz,0.33,,,,,,,,,1200,10,5000,30,8,200,110,30,,,,,,,,,,,,,,,6.24338,30.4898,0.857589,23.8773,4262,CH2,v1,
17047,20241209,31,Cs0.1FA0.9PbI2.8Br0.2,1.5,PSP,1.2,,,,,Me-4PACz,0.33,,,,,,,,,1200,10,5000,30,8,200,110,30,,,,,,,,,,,,,,,0.071047,23.4305,0.018435,16.4485,4262,CH3,v1,
17048,20241209,31,Cs0.1FA0.9PbI2.8Br0.2,1.5,PSP,1.2,,,,,Me-4PACz,0.33,,,,,,,,,1200,10,5000,30,8,200,110,30,,,,,,,,,,,,,,,18.7831,75.0936,1.06261,23.5392,4262,CH4,v1,
17049,20241209,31,Cs0.1FA0.9PbI2.8Br0.2,1.5,PSP,1.2,,,,,Me-4PACz,0.33,,,,,,,,,1200,10,5000,30,8,200,110,30,,,,,,,,,,,,,,,1.9e-05,0.0280253,0.006272,10.8071,4263,CH1,v1,
17050,20241209,31,Cs0.1FA0.9PbI2.8Br0.2,1.5,PSP,1.2,,,,,Me-4PACz,0.33,,,,,,,,,1200,10,5000,30,8,200,110,30,,,,,,,,,,,,,,,2.53e-05,0.0184278,0.00954,14.4132,4263,CH2,v1,
17051,20241209,31,Cs0.1FA0.9PbI2.8Br0.2,1.5,PSP,1.2,,,,,Me-4PACz,0.33,,,,,,,,,1200,10,5000,30,8,200,110,30,,,,,,,,,,,,,,,0.0653997,23.1207,0.017584,16.0867,4263,CH3,v1,
17052,20241209,31,Cs0.1FA0.9PbI2.8Br0.2,1.5,PSP,1.2,,,,,Me-4PACz,0.33,,,,,,,,,1200,10,5000,30,8,200,110,30,,,,,,,,,,,,,,,1.68e-05,0.0816612,0.002735,7.50669,4263,CH4,v1,
17053,20241209,31,Cs0.1FA0.9PbI2.8Br0.2,1.5,PSP,1.2,,,,,Me-4PACz,0.33,,,,,,,,,1200,10,5000,30,8,200,110,30,,,,,,,,,,,,,,,17.8664,73.0345,1.06947,22.8739,4264,CH1,v1,
17054,20241209,31,Cs0.1FA0.9PbI2.8Br0.2,1.5,PSP,1.2,,,,,Me-4PACz,0.33,,,,,,,,,1200,10,5000,30,8,200,110,30,,,,,,,,,,,,,,,0.46385,23.2481,0.094085,21.2065,4264,CH2,v1,
17055,20241209,31,Cs0.1FA0.9PbI2.8Br0.2,1.5,PSP,1.2,,,,,Me-4PACz,0.33,,,,,,,,,1200,10,5000,30,8,200,110,30,,,,,,,,,,,,,,,18.3609,74.705,1.07063,22.9564,4264,CH3,v1,
17056,20241209,31,Cs0.1FA0.9PbI2.8Br0.2,1.5,PSP,1.2,,,,,Me-4PACz,0.33,,,,,,,,,1200,10,5000,30,8,200,110,30,,,,,,,,,,,,,,,17.9708,74.3993,1.06537,22.6724,4264,CH4,v1,
17057,20241209,31,Cs0.1FA0.9PbI2.8Br0.2,1.5,PSP,4.8,,,,,Me-4PACz,0.33,,,,,,,,,1200,10,5000,30,8,200,110,30,,,,,,,,,,,,,,,18.0373,73.7183,1.05607,23.1688,4265,CH1,v1,
17058,20241209,31,Cs0.1FA0.9PbI2.8Br0.2,1.5,PSP,4.8,,,,,Me-4PACz,0.33,,,,,,,,,1200,10,5000,30,8,200,110,30,,,,,,,,,,,,,,,16.3947,67.5262,1.04243,23.2909,4265,CH2,v1,
17059,20241209,31,Cs0.1FA0.9PbI2.8Br0.2,1.5,PSP,4.8,,,,,Me-4PACz,0.33,,,,,,,,,1200,10,5000,30,8,200,110,30,,,,,,,,,,,,,,,18.0261,73.5647,1.04476,23.4539,4265,CH3,v1,
17060,20241209,31,Cs0.1FA0.9PbI2.8Br0.2,1.5,PSP,4.8,,,,,Me-4PACz,0.33,,,,,,,,,1200,10,5000,30,8,200,110,30,,,,,,,,,,,,,,,17.9934,73.9692,1.04275,23.3282,4265,CH4,v1,
17061,20241209,31,Cs0.1FA0.9PbI2.8Br0.2,1.5,PSP,4.8,,,,,Me-4PACz,0.33,,,,,,,,,1200,10,5000,30,8,200,110,30,,,,,,,,,,,,,,,17.9486,73.4333,1.05554,23.1558,4266,CH1,v1,
17062,20241209,31,Cs0.1FA0.9PbI2.8Br0.2,1.5,PSP,4.8,,,,,Me-4PACz,0.33,,,,,,,,,1200,10,5000,30,8,200,110,30,,,,,,,,,,,,,,,18.3614,73.9147,1.05378,23.5736,4266,CH2,v1,
17063,20241209,31,Cs0.1FA0.9PbI2.8Br0.2,1.5,PSP,4.8,,,,,Me-4PACz,0.33,,,,,,,,,1200,10,5000,30,8,200,110,30,,,,,,,,,,,,,,,17.7889,73.5991,1.05017,23.0154,4266,CH3,v1,
17064,20241209,31,Cs0.1FA0.9PbI2.8Br0.2,1.5,PSP,4.8,,,,,Me-4PACz,0.33,,,,,,,,,1200,10,5000,30,8,200,110,30,,,,,,,,,,,,,,,17.4293,73.4285,1.04531,22.7075,4266,CH4,v1,
17065,20241209,31,Cs0.05MA0.16FA0.79PbI2.9Br0.1,1.73,PSP,1.2,,,,,Me-4PACz,0.33,,,,,,,,,1000,10,5000,30,6,160,110,25,,,,,,,,,,,,,,,16.6822,69.1601,1.03623,23.2779,4267,CH1,v1,
17066,20241209,31,Cs0.05MA0.16FA0.79PbI2.9Br0.1,1.73,PSP,1.2,,,,,Me-4PACz,0.33,,,,,,,,,1000,10,5000,30,6,160,110,25,,,,,,,,,,,,,,,15.7235,65.2977,1.03049,23.3672,4267,CH2,v1,
17067,20241209,31,Cs0.05MA0.16FA0.79PbI2.9Br0.1,1.73,PSP,1.2,,,,,Me-4PACz,0.33,,,,,,,,,1000,10,5000,30,6,160,110,25,,,,,,,,,,,,,,,16.6596,69.4006,1.03073,23.2892,4267,CH3,v1,
17068,20241209,31,Cs0.05MA0.16FA0.79PbI2.9Br0.1,1.73,PSP,1.2,,,,,Me-4PACz,0.33,,,,,,,,,1000,10,5000,30,6,160,110,25,,,,,,,,,,,,,,,14.6605,62.8114,1.02525,22.7656,4267,CH4,v1,
17069,20241209,31,Cs0.05MA0.16FA0.79PbI2.9Br0.1,1.73,PSP,1.2,,,,,Me-4PACz,0.33,,,,,,,,,1000,10,5000,30,6,160,110,25,,,,,,,,,,,,,,,16.6408,71.1261,1.02877,22.7419,4268,CH1,v1,
17070,20241209,31,Cs0.05MA0.16FA0.79PbI2.9Br0.1,1.73,PSP,1.2,,,,,Me-4PACz,0.33,,,,,,,,,1000,10,5000,30,6,160,110,25,,,,,,,,,,,,,,,16.6132,70.897,1.0193,22.9892,4268,CH2,v1,
17071,20241209,31,Cs0.05MA0.16FA0.79PbI2.9Br0.1,1.73,PSP,1.2,,,,,Me-4PACz,0.33,,,,,,,,,1000,10,5000,30,6,160,110,25,,,,,,,,,,,,,,,16.3267,70.6742,1.0131,22.8025,4268,CH3,v1,
17072,20241209,31,Cs0.05MA0.16FA0.79PbI2.9Br0.1,1.73,PSP,1.2,,,,,Me-4PACz,0.33,,,,,,,,,1000,10,5000,30,6,160,110,25,,,,,,,,,,,,,,,16.0107,70.7264,1.01558,22.2902,4268,CH4,v1,
17073,20241209,31,Cs0.05MA0.16FA0.79PbI2.9Br0.1,1.73,PSP,1.8,,,,,Me-4PACz,0.33,,,,,,,,,1000,10,5000,30,6,160,110,25,,,,,,,,,,,,,,,7.83584,41.618,0.88787,21.2058,4269,CH1,v1,
17074,20241209,31,Cs0.05MA0.16FA0.79PbI2.9Br0.1,1.73,PSP,1.8,,,,,Me-4PACz,0.33,,,,,,,,,1000,10,5000,30,6,160,110,25,,,,,,,,,,,,,,,5.8933,36.2311,0.857701,18.9645,4269,CH2,v1,
17075,20241209,31,Cs0.05MA0.16FA0.79PbI2.9Br0.1,1.73,PSP,1.8,,,,,Me-4PACz,0.33,,,,,,,,,1000,10,5000,30,6,160,110,25,,,,,,,,,,,,,,,0.22978,24.3121,0.05192,18.2037,4269,CH3,v1,
17076,20241209,31,Cs0.05MA0.16FA0.79PbI2.9Br0.1,1.73,PSP,1.8,,,,,Me-4PACz,0.33,,,,,,,,,1000,10,5000,30,6,160,110,25,,,,,,,,,,,,,,,4.98386,34.1521,0.815997,17.8838,4269,CH4,v1,
17077,20241209,31,Cs0.05MA0.16FA0.79PbI2.9Br0.1,1.73,PSP,1.8,,,,,Me-4PACz,0.33,,,,,,,,,1000,10,5000,30,6,160,110,25,,,,,,,,,,,,,,,0.123808,22.3934,0.030529,18.11,4270,CH1,v1,
17078,20241209,31,Cs0.05MA0.16FA0.79PbI2.9Br0.1,1.73,PSP,1.8,,,,,Me-4PACz,0.33,,,,,,,,,1000,10,5000,30,6,160,110,25,,,,,,,,,,,,,,,0.0304072,15.7252,0.012807,15.0985,4270,CH2,v1,
17079,20241209,31,Cs0.05MA0.16FA0.79PbI2.9Br0.1,1.73,PSP,1.8,,,,,Me-4PACz,0.33,,,,,,,,,1000,10,5000,30,6,160,110,25,,,,,,,,,,,,,,,10.1263,50.2106,0.87745,22.9844,4270,CH3,v1,
17080,20241209,31,Cs0.05MA0.16FA0.79PbI2.9Br0.1,1.73,PSP,1.8,,,,,Me-4PACz,0.33,,,,,,,,,1000,10,5000,30,6,160,110,25,,,,,,,,,,,,,,,0.0431222,18.909,0.01408,16.1974,4270,CH4,v1,
17081,20241209,31,Cs0.05MA0.16FA0.79PbI2.9Br0.1,1.73,PSP,2.4,,,,,Me-4PACz,0.33,,,,,,,,,1000,10,5000,30,6,160,110,25,,,,,,,,,,,,,,,16.782,66.1277,1.04601,24.262,4271,CH1,v1,
17082,20241209,31,Cs0.05MA0.16FA0.79PbI2.9Br0.1,1.73,PSP,2.4,,,,,Me-4PACz,0.33,,,,,,,,,1000,10,5000,30,6,160,110,25,,,,,,,,,,,,,,,16.3563,65.7933,1.03592,23.9981,4271,CH2,v1,
17083,20241209,31,Cs0.05MA0.16FA0.79PbI2.9Br0.1,1.73,PSP,2.4,,,,,Me-4PACz,0.33,,,,,,,,,1000,10,5000,30,6,160,110,25,,,,,,,,,,,,,,,16.0992,65.9429,1.02771,23.7555,4271,CH3,v1,
17084,20241209,31,Cs0.05MA0.16FA0.79PbI2.9Br0.1,1.73,PSP,2.4,,,,,Me-4PACz,0.33,,,,,,,,,1000,10,5000,30,6,160,110,25,,,,,,,,,,,,,,,3.20293,29.4807,0.493198,22.0287,4271,CH4,v1,
17085,20241209,31,Cs0.05MA0.16FA0.79PbI2.9Br0.1,1.73,PSP,2.4,,,,,Me-4PACz,0.33,,,,,,,,,1000,10,5000,30,6,160,110,25,,,,,,,,,,,,,,,2.0708,29.1779,0.322324,22.0187,4272,CH1,v1,
17086,20241209,31,Cs0.05MA0.16FA0.79PbI2.9Br0.1,1.73,PSP,2.4,,,,,Me-4PACz,0.33,,,,,,,,,1000,10,5000,30,6,160,110,25,,,,,,,,,,,,,,,2.08942,26.4196,0.355437,22.2504,4272,CH2,v1,
17087,20241209,31,Cs0.05MA0.16FA0.79PbI2.9Br0.1,1.73,PSP,2.4,,,,,Me-4PACz,0.33,,,,,,,,,1000,10,5000,30,6,160,110,25,,,,,,,,,,,,,,,15.6049,66.2054,1.0289,22.9084,4272,CH3,v1,
17088,20241209,31,Cs0.05MA0.16FA0.79PbI2.9Br0.1,1.73,PSP,2.4,,,,,Me-4PACz,0.33,,,,,,,,,1000,10,5000,30,6,160,110,25,,,,,,,,,,,,,,,0.269735,24.7177,0.053775,20.293,4272,CH4,v1,
17089,20241209,31,Cs0.05MA0.16FA0.79PbI2.9Br0.1,1.73,PSP,2.4,,,,,Me-4PACz,0.33,,,,,,,,,1000,10,5000,30,6,160,110,25,,,,,,,,,,,,,,,0.00641255,18.2734,0.003751,9.35548,4273,CH1,v1,
17090,20241209,31,Cs0.05MA0.16FA0.79PbI2.9Br0.1,1.73,PSP,2.4,,,,,Me-4PACz,0.33,,,,,,,,,1000,10,5000,30,6,160,110,25,,,,,,,,,,,,,,,3.10834,27.4471,0.482083,23.4914,4273,CH2,v1,
17091,20241209,31,Cs0.05MA0.16FA0.79PbI2.9Br0.1,1.73,PSP,2.4,,,,,Me-4PACz,0.33,,,,,,,,,1000,10,5000,30,6,160,110,25,,,,,,,,,,,,,,,16.6026,66.8133,1.033,24.0552,4273,CH3,v1,
17092,20241209,31,Cs0.05MA0.16FA0.79PbI2.9Br0.1,1.73,PSP,2.4,,,,,Me-4PACz,0.33,,,,,,,,,1000,10,5000,30,6,160,110,25,,,,,,,,,,,,,,,0.0742121,24.1583,0.018422,16.6756,4273,CH4,v1,
17093,20241209,31,Cs0.05MA0.16FA0.79PbI2.9Br0.1,1.73,PSP,2.4,,,,,Me-4PACz,0.33,,,,,,,,,1000,10,5000,30,6,160,110,25,,,,,,,,,,,,,,,15.4044,67.0791,1.06092,21.6459,4274,CH1,v1,
17094,20241209,31,Cs0.05MA0.16FA0.79PbI2.9Br0.1,1.73,PSP,2.4,,,,,Me-4PACz,0.33,,,,,,,,,1000,10,5000,30,6,160,110,25,,,,,,,,,,,,,,,15.2612,66.6467,1.04612,21.889,4274,CH2,v1,
17095,20241209,31,Cs0.05MA0.16FA0.79PbI2.9Br0.1,1.73,PSP,2.4,,,,,Me-4PACz,0.33,,,,,,,,,1000,10,5000,30,6,160,110,25,,,,,,,,,,,,,,,15.272,67.1314,1.04251,21.8217,4274,CH3,v1,
17096,20241209,31,Cs0.05MA0.16FA0.79PbI2.9Br0.1,1.73,PSP,2.4,,,,,Me-4PACz,0.33,,,,,,,,,1000,10,5000,30,6,160,110,25,,,,,,,,,,,,,,,14.9555,67.3144,1.0349,21.4681,4274,CH4,v1,
17097,20241209,31,Cs0.05MA0.16FA0.79PbI2.9Br0.1,1.73,PSP,3.6,,,,,Me-4PACz,0.33,,,,,,,,,1000,10,5000,30,6,160,110,25,,,,,,,,,,,,,,,15.0094,68.3105,0.974622,22.5444,4275,CH1,v1,
17098,20241209,31,Cs0.05MA0.16FA0.79PbI2.9Br0.1,1.73,PSP,3.6,,,,,Me-4PACz,0.33,,,,,,,,,1000,10,5000,30,6,160,110,25,,,,,,,,,,,,,,,15.0894,65.481,1.01167,22.778,4275,CH2,v1,
17099,20241209,31,Cs0.05MA0.16FA0.79PbI2.9Br0.1,1.73,PSP,3.6,,,,,Me-4PACz,0.33,,,,,,,,,1000,10,5000,30,6,160,110,25,,,,,,,,,,,,,,,2.31896,27.4477,0.383655,22.0215,4275,CH3,v1,
17100,20241209,31,Cs0.05MA0.16FA0.79PbI2.9Br0.1,1.73,PSP,3.6,,,,,Me-4PACz,0.33,,,,,,,,,1000,10,5000,30,6,160,110,25,,,,,,,,,,,,,,,14.8821,66.6126,1.00205,22.2956,4275,CH4,v1,
17101,20241209,31,Cs0.05MA0.16FA0.79PbI2.9Br0.1,1.73,PSP,3.6,,,,,Me-4PACz,0.33,,,,,,,,,1000,10,5000,30,6,160,110,25,,,,,,,,,,,,,,,15.3836,65.9095,1.02557,22.7585,4276,CH1,v1,
17102,20241209,31,Cs0.05MA0.16FA0.79PbI2.9Br0.1,1.73,PSP,3.6,,,,,Me-4PACz,0.33,,,,,,,,,1000,10,5000,30,6,160,110,25,,,,,,,,,,,,,,,15.5009,65.8042,1.01595,23.1862,4276,CH2,v1,
17103,20241209,31,Cs0.05MA0.16FA0.79PbI2.9Br0.1,1.73,PSP,3.6,,,,,Me-4PACz,0.33,,,,,,,,,1000,10,5000,30,6,160,110,25,,,,,,,,,,,,,,,15.3214,65.9912,1.00295,23.1489,4276,CH3,v1,
