Repository: MI-Materials-Intelligence/Recipe-Language-Model

# Learning Layer

## Overview

In the learning layer, the formulas and parameters are encoded and then tokenised into recipes as inputs. Through atomic skills of data extraction, cleaning, and matching, these data are organised into standardised datasets, providing the basis for RLM training and iterative recipe refinement.

Key Atomic Skills:
- **Cleaning**: Preprocessing and outlier cleaning
- **Matching**: Matching data pairs based on variables
- **Extraction**: Data extraction from robotic boxes

File: seven_ai_layers_robotics/learning/data/data50764_from_db.csv (part 69 of 253)
No,date,rank,Formula PVK,Concentration PVK,Formula Additive 1,Concentration Additive 1,Formula Additive 2,Concentration Additive 2,Formula Additive 3,Concentration Additive 3,Formula SAM 1,Concentration SAM 1,Formula SAM 2,Concentration SAM 2,Formula SAM 3,Concentration SAM 3,Spin Coating Speed SAM,Spin Coating Time SAM,Annealed Temperature SAM,Annealed Time SAM,Spin Coating Speed PVK 1,Spin Coating Time PVK 1,Spin Coating Speed PVK 2,Spin Coating Time PVK 2,Antisolvent Dropping Timing,Antisolvent Volume,Annealed Temperature PVK,Annealed Time PVK,Formula Passivator 1,Concentration Passivator 1,Formula Passivator 2,Concentration Passivator 2,Formula Passivator 3,Concentration Passivator 3,Formula Passivator 4,Concentration Passivator 4,Spin Coating Speed Passivator,Spin Coating Time Passivator,Passivator Dropping Timing,Passivator Volume,Annealed Temperature Passivator,Annealed Time Passivator,PCE,FF,Voc,Jsc,Product,Channel,From,upload_time
17104,20241209,31,Cs0.05MA0.16FA0.79PbI2.9Br0.1,1.73,PSP,3.6,,,,,Me-4PACz,0.33,,,,,,,,,1000,10,5000,30,6,160,110,25,,,,,,,,,,,,,,,15.2237,66.9897,0.993982,22.8631,4276,CH4,v1,
17105,20241209,31,Cs0.05MA0.16FA0.79PbI2.9Br0.1,1.73,PSP,3.6,,,,,Me-4PACz,0.33,,,,,,,,,1000,10,5000,30,6,160,110,25,,,,,,,,,,,,,,,0.308747,24.8283,0.057184,21.7461,4277,CH1,v1,
17106,20241209,31,Cs0.05MA0.16FA0.79PbI2.9Br0.1,1.73,PSP,3.6,,,,,Me-4PACz,0.33,,,,,,,,,1000,10,5000,30,6,160,110,25,,,,,,,,,,,,,,,16.0782,65.4433,1.01375,24.2349,4277,CH2,v1,
17107,20241209,31,Cs0.05MA0.16FA0.79PbI2.9Br0.1,1.73,PSP,3.6,,,,,Me-4PACz,0.33,,,,,,,,,1000,10,5000,30,6,160,110,25,,,,,,,,,,,,,,,15.876,65.6239,1.00579,24.0531,4277,CH3,v1,
17108,20241209,31,Cs0.05MA0.16FA0.79PbI2.9Br0.1,1.73,PSP,3.6,,,,,Me-4PACz,0.33,,,,,,,,,1000,10,5000,30,6,160,110,25,,,,,,,,,,,,,,,15.6693,66.6633,1.00277,23.4404,4277,CH4,v1,
17109,20241209,31,Cs0.05MA0.16FA0.79PbI2.9Br0.1,1.73,PSP,3.6,,,,,Me-4PACz,0.33,,,,,,,,,1000,10,5000,30,6,160,110,25,,,,,,,,,,,,,,,1.46632,26.0288,0.260292,21.6427,4278,CH1,v1,
17110,20241209,31,Cs0.05MA0.16FA0.79PbI2.9Br0.1,1.73,PSP,3.6,,,,,Me-4PACz,0.33,,,,,,,,,1000,10,5000,30,6,160,110,25,,,,,,,,,,,,,,,15.1501,66.0426,1.00423,22.8432,4278,CH2,v1,
17111,20241209,31,Cs0.05MA0.16FA0.79PbI2.9Br0.1,1.73,PSP,3.6,,,,,Me-4PACz,0.33,,,,,,,,,1000,10,5000,30,6,160,110,25,,,,,,,,,,,,,,,15.0247,66.1746,0.999002,22.7273,4278,CH3,v1,
17112,20241209,31,Cs0.05MA0.16FA0.79PbI2.9Br0.1,1.73,PSP,3.6,,,,,Me-4PACz,0.33,,,,,,,,,1000,10,5000,30,6,160,110,25,,,,,,,,,,,,,,,15.0775,66.975,1.00447,22.4119,4278,CH4,v1,
17113,20241209,31,Cs0.05MA0.16FA0.79PbI2.9Br0.1,1.73,PSP,4.8,,,,,Me-4PACz,0.33,,,,,,,,,1000,10,5000,30,6,160,110,25,,,,,,,,,,,,,,,15.1111,65.3714,1.01919,22.6805,4279,CH1,v1,
17114,20241209,31,Cs0.05MA0.16FA0.79PbI2.9Br0.1,1.73,PSP,4.8,,,,,Me-4PACz,0.33,,,,,,,,,1000,10,5000,30,6,160,110,25,,,,,,,,,,,,,,,14.1166,63.502,0.997165,22.2934,4279,CH2,v1,
17115,20241209,31,Cs0.05MA0.16FA0.79PbI2.9Br0.1,1.73,PSP,4.8,,,,,Me-4PACz,0.33,,,,,,,,,1000,10,5000,30,6,160,110,25,,,,,,,,,,,,,,,4.45866,46.1404,0.441974,21.8638,4279,CH3,v1,
17116,20241209,31,Cs0.05MA0.16FA0.79PbI2.9Br0.1,1.73,PSP,4.8,,,,,Me-4PACz,0.33,,,,,,,,,1000,10,5000,30,6,160,110,25,,,,,,,,,,,,,,,14.3358,66.3168,1.00787,21.4485,4279,CH4,v1,
17117,20241209,31,Cs0.05MA0.16FA0.79PbI2.9Br0.1,1.73,PSP,4.8,,,,,Me-4PACz,0.33,,,,,,,,,1000,10,5000,30,6,160,110,25,,,,,,,,,,,,,,,14.3853,63.7114,1.03777,21.7572,4280,CH1,v1,
17118,20241209,31,Cs0.05MA0.16FA0.79PbI2.9Br0.1,1.73,PSP,4.8,,,,,Me-4PACz,0.33,,,,,,,,,1000,10,5000,30,6,160,110,25,,,,,,,,,,,,,,,4.15819,30.4103,0.647234,21.1263,4280,CH2,v1,
17119,20241209,31,Cs0.05MA0.16FA0.79PbI2.9Br0.1,1.73,PSP,4.8,,,,,Me-4PACz,0.33,,,,,,,,,1000,10,5000,30,6,160,110,25,,,,,,,,,,,,,,,13.6566,64.5773,0.983108,21.511,4280,CH3,v1,
17120,20241209,31,Cs0.05MA0.16FA0.79PbI2.9Br0.1,1.73,PSP,4.8,,,,,Me-4PACz,0.33,,,,,,,,,1000,10,5000,30,6,160,110,25,,,,,,,,,,,,,,,13.7454,65.5185,0.991499,21.1592,4280,CH4,v1,
17121,20241209,31,Cs0.05MA0.16FA0.79PbI2.9Br0.1,1.73,PSP,4.8,,,,,Me-4PACz,0.33,,,,,,,,,1000,10,5000,30,6,160,110,25,,,,,,,,,,,,,,,14.5499,63.9535,1.03855,21.9062,4281,CH1,v1,
17122,20241209,31,Cs0.05MA0.16FA0.79PbI2.9Br0.1,1.73,PSP,4.8,,,,,Me-4PACz,0.33,,,,,,,,,1000,10,5000,30,6,160,110,25,,,,,,,,,,,,,,,13.9815,63.0629,1.01246,21.8979,4281,CH2,v1,
17123,20241209,31,Cs0.05MA0.16FA0.79PbI2.9Br0.1,1.73,PSP,4.8,,,,,Me-4PACz,0.33,,,,,,,,,1000,10,5000,30,6,160,110,25,,,,,,,,,,,,,,,4.80349,30.809,0.728944,21.3887,4281,CH3,v1,
17124,20241209,31,Cs0.05MA0.16FA0.79PbI2.9Br0.1,1.73,PSP,4.8,,,,,Me-4PACz,0.33,,,,,,,,,1000,10,5000,30,6,160,110,25,,,,,,,,,,,,,,,13.846,64.2685,1.01466,21.2325,4281,CH4,v1,
17125,20241209,31,Cs0.05MA0.16FA0.79PbI2.9Br0.1,1.73,PSP,4.8,,,,,Me-4PACz,0.33,,,,,,,,,1000,10,5000,30,6,160,110,25,,,,,,,,,,,,,,,14.1605,62.9573,1.02496,21.9444,4282,CH1,v1,
17126,20241209,31,Cs0.05MA0.16FA0.79PbI2.9Br0.1,1.73,PSP,4.8,,,,,Me-4PACz,0.33,,,,,,,,,1000,10,5000,30,6,160,110,25,,,,,,,,,,,,,,,13.9576,62.5874,1.01186,22.0397,4282,CH2,v1,
17127,20241209,31,Cs0.05MA0.16FA0.79PbI2.9Br0.1,1.73,PSP,4.8,,,,,Me-4PACz,0.33,,,,,,,,,1000,10,5000,30,6,160,110,25,,,,,,,,,,,,,,,13.6808,62.7321,1.00231,21.758,4282,CH3,v1,
17128,20241209,31,Cs0.05MA0.16FA0.79PbI2.9Br0.1,1.73,PSP,4.8,,,,,Me-4PACz,0.33,,,,,,,,,1000,10,5000,30,6,160,110,25,,,,,,,,,,,,,,,13.3633,63.1886,0.993807,21.2801,4282,CH4,v1,
17129,20241209,31,Cs0.05MA0.16FA0.79PbI2.9Br0.1,1.73,PSP,1.2,,,,,MeO-4PADBC,0.33,,,,,,,,,1000,10,5000,30,6,160,110,25,,,,,,,,,,,,,,,14.1956,62.5148,1.01593,22.3517,4283,CH1,v1,
17130,20241209,31,Cs0.05MA0.16FA0.79PbI2.9Br0.1,1.73,PSP,1.2,,,,,MeO-4PADBC,0.33,,,,,,,,,1000,10,5000,30,6,160,110,25,,,,,,,,,,,,,,,16.5776,71.5006,1.03208,22.4647,4283,CH2,v1,
17131,20241209,31,Cs0.05MA0.16FA0.79PbI2.9Br0.1,1.73,PSP,1.2,,,,,MeO-4PADBC,0.33,,,,,,,,,1000,10,5000,30,6,160,110,25,,,,,,,,,,,,,,,16.6437,72.0031,1.03526,22.3279,4283,CH3,v1,
17132,20241209,31,Cs0.05MA0.16FA0.79PbI2.9Br0.1,1.73,PSP,1.2,,,,,MeO-4PADBC,0.33,,,,,,,,,1000,10,5000,30,6,160,110,25,,,,,,,,,,,,,,,16.499,72.4771,1.03497,21.9952,4283,CH4,v1,
17133,20241209,31,Cs0.05MA0.16FA0.79PbI2.9Br0.1,1.73,PSP,1.2,,,,,MeO-4PADBC,0.33,,,,,,,,,1000,10,5000,30,6,160,110,25,,,,,,,,,,,,,,,17.0509,70.7595,1.03611,23.257,4284,CH1,v1,
17134,20241209,31,Cs0.05MA0.16FA0.79PbI2.9Br0.1,1.73,PSP,1.2,,,,,MeO-4PADBC,0.33,,,,,,,,,1000,10,5000,30,6,160,110,25,,,,,,,,,,,,,,,16.5513,68.5804,1.02482,23.5497,4284,CH2,v1,
17135,20241209,31,Cs0.05MA0.16FA0.79PbI2.9Br0.1,1.73,PSP,1.2,,,,,MeO-4PADBC,0.33,,,,,,,,,1000,10,5000,30,6,160,110,25,,,,,,,,,,,,,,,17.976,73.3352,1.04263,23.5099,4284,CH3,v1,
17136,20241209,31,Cs0.05MA0.16FA0.79PbI2.9Br0.1,1.73,PSP,1.2,,,,,MeO-4PADBC,0.33,,,,,,,,,1000,10,5000,30,6,160,110,25,,,,,,,,,,,,,,,17.7222,73.4323,1.04621,23.0681,4284,CH4,v1,
17137,20241209,31,Cs0.05MA0.16FA0.79PbI2.9Br0.1,1.73,PSP,1.2,,,,,MeO-4PADBC,0.33,,,,,,,,,1000,10,5000,30,6,160,110,25,,,,,,,,,,,,,,,16.6165,71.0973,1.03109,22.6668,4285,CH1,v1,
17138,20241209,31,Cs0.05MA0.16FA0.79PbI2.9Br0.1,1.73,PSP,1.2,,,,,MeO-4PADBC,0.33,,,,,,,,,1000,10,5000,30,6,160,110,25,,,,,,,,,,,,,,,17.1776,72.4484,1.04061,22.7848,4285,CH2,v1,
17139,20241209,31,Cs0.05MA0.16FA0.79PbI2.9Br0.1,1.73,PSP,1.2,,,,,MeO-4PADBC,0.33,,,,,,,,,1000,10,5000,30,6,160,110,25,,,,,,,,,,,,,,,16.9089,72.216,1.03623,22.5957,4285,CH3,v1,
17140,20241209,31,Cs0.05MA0.16FA0.79PbI2.9Br0.1,1.73,PSP,1.2,,,,,MeO-4PADBC,0.33,,,,,,,,,1000,10,5000,30,6,160,110,25,,,,,,,,,,,,,,,16.6765,72.2894,1.02893,22.4204,4285,CH4,v1,
17141,20241209,31,Cs0.05MA0.16FA0.79PbI2.9Br0.1,1.73,PSP,1.2,,,,,MeO-4PADBC,0.33,,,,,,,,,1000,10,5000,30,6,160,110,25,,,,,,,,,,,,,,,17.6122,73.3911,1.03395,23.2099,4286,CH1,v1,
17142,20241209,31,Cs0.05MA0.16FA0.79PbI2.9Br0.1,1.73,PSP,1.2,,,,,MeO-4PADBC,0.33,,,,,,,,,1000,10,5000,30,6,160,110,25,,,,,,,,,,,,,,,17.9448,73.1696,1.05104,23.334,4286,CH2,v1,
17143,20241209,31,Cs0.05MA0.16FA0.79PbI2.9Br0.1,1.73,PSP,1.2,,,,,MeO-4PADBC,0.33,,,,,,,,,1000,10,5000,30,6,160,110,25,,,,,,,,,,,,,,,17.6115,73.2211,1.04915,22.9256,4286,CH3,v1,
17144,20241209,31,Cs0.05MA0.16FA0.79PbI2.9Br0.1,1.73,PSP,1.2,,,,,MeO-4PADBC,0.33,,,,,,,,,1000,10,5000,30,6,160,110,25,,,,,,,,,,,,,,,17.3358,73.0056,1.04836,22.6505,4286,CH4,v1,
17145,20241209,31,Cs0.05MA0.16FA0.79PbI2.9Br0.1,1.73,PSP,1.8,,,,,MeO-4PADBC,0.33,,,,,,,,,1000,10,5000,30,6,160,110,25,,,,,,,,,,,,,,,0.0519121,20.0497,0.014763,17.5379,4287,CH1,v1,
17146,20241209,31,Cs0.05MA0.16FA0.79PbI2.9Br0.1,1.73,PSP,1.8,,,,,MeO-4PADBC,0.33,,,,,,,,,1000,10,5000,30,6,160,110,25,,,,,,,,,,,,,,,1.71258,26.5449,0.294517,21.9059,4287,CH2,v1,
17147,20241209,31,Cs0.05MA0.16FA0.79PbI2.9Br0.1,1.73,PSP,1.8,,,,,MeO-4PADBC,0.33,,,,,,,,,1000,10,5000,30,6,160,110,25,,,,,,,,,,,,,,,16.1586,71.5317,1.03803,21.7618,4287,CH3,v1,
17148,20241209,31,Cs0.05MA0.16FA0.79PbI2.9Br0.1,1.73,PSP,1.8,,,,,MeO-4PADBC,0.33,,,,,,,,,1000,10,5000,30,6,160,110,25,,,,,,,,,,,,,,,15.2096,70.1402,1.03119,21.0288,4287,CH4,v1,
17149,20241209,31,Cs0.05MA0.16FA0.79PbI2.9Br0.1,1.73,PSP,1.8,,,,,MeO-4PADBC,0.33,,,,,,,,,1000,10,5000,30,6,160,110,25,,,,,,,,,,,,,,,16.7368,72.1478,1.0341,22.4329,4288,CH1,v1,
17150,20241209,31,Cs0.05MA0.16FA0.79PbI2.9Br0.1,1.73,PSP,1.8,,,,,MeO-4PADBC,0.33,,,,,,,,,1000,10,5000,30,6,160,110,25,,,,,,,,,,,,,,,16.8146,72.0879,1.03183,22.6055,4288,CH2,v1,
17151,20241209,31,Cs0.05MA0.16FA0.79PbI2.9Br0.1,1.73,PSP,1.8,,,,,MeO-4PADBC,0.33,,,,,,,,,1000,10,5000,30,6,160,110,25,,,,,,,,,,,,,,,16.8508,72.6758,1.02911,22.5303,4288,CH3,v1,
17152,20241209,31,Cs0.05MA0.16FA0.79PbI2.9Br0.1,1.73,PSP,1.8,,,,,MeO-4PADBC,0.33,,,,,,,,,1000,10,5000,30,6,160,110,25,,,,,,,,,,,,,,,16.6194,72.9363,1.03336,22.0506,4288,CH4,v1,
17153,20241209,31,Cs0.05MA0.16FA0.79PbI2.9Br0.1,1.73,PSP,1.8,,,,,MeO-4PADBC,0.33,,,,,,,,,1000,10,5000,30,6,160,110,25,,,,,,,,,,,,,,,17.1773,72.4566,1.0316,22.9809,4289,CH1,v1,
17154,20241209,31,Cs0.05MA0.16FA0.79PbI2.9Br0.1,1.73,PSP,1.8,,,,,MeO-4PADBC,0.33,,,,,,,,,1000,10,5000,30,6,160,110,25,,,,,,,,,,,,,,,0.562447,24.8723,0.105024,21.5316,4289,CH2,v1,
17155,20241209,31,Cs0.05MA0.16FA0.79PbI2.9Br0.1,1.73,PSP,1.8,,,,,MeO-4PADBC,0.33,,,,,,,,,1000,10,5000,30,6,160,110,25,,,,,,,,,,,,,,,15.8865,66.8772,1.02363,23.2064,4289,CH3,v1,
17156,20241209,31,Cs0.05MA0.16FA0.79PbI2.9Br0.1,1.73,PSP,1.8,,,,,MeO-4PADBC,0.33,,,,,,,,,1000,10,5000,30,6,160,110,25,,,,,,,,,,,,,,,17.4272,73.6469,1.02823,23.0136,4289,CH4,v1,
17157,20241209,31,Cs0.05MA0.16FA0.79PbI2.9Br0.1,1.73,PSP,1.8,,,,,MeO-4PADBC,0.33,,,,,,,,,1000,10,5000,30,6,160,110,25,,,,,,,,,,,,,,,0.0566153,21.7159,0.015891,16.4059,4290,CH1,v1,
17158,20241209,31,Cs0.05MA0.16FA0.79PbI2.9Br0.1,1.73,PSP,1.8,,,,,MeO-4PADBC,0.33,,,,,,,,,1000,10,5000,30,6,160,110,25,,,,,,,,,,,,,,,1.12233,26.0691,0.209937,20.5071,4290,CH2,v1,
17159,20241209,31,Cs0.05MA0.16FA0.79PbI2.9Br0.1,1.73,PSP,1.8,,,,,MeO-4PADBC,0.33,,,,,,,,,1000,10,5000,30,6,160,110,25,,,,,,,,,,,,,,,0.111578,23.5051,0.026228,18.0986,4290,CH3,v1,
17160,20241209,31,Cs0.05MA0.16FA0.79PbI2.9Br0.1,1.73,PSP,1.8,,,,,MeO-4PADBC,0.33,,,,,,,,,1000,10,5000,30,6,160,110,25,,,,,,,,,,,,,,,17.0363,73.2537,1.01857,22.8326,4290,CH4,v1,
17161,20241209,31,Cs0.05MA0.16FA0.79PbI2.9Br0.1,1.73,PSP,2.4,,,,,MeO-4PADBC,0.33,,,,,,,,,1000,10,5000,30,6,160,110,25,,,,,,,,,,,,,,,2.06e-05,0.0323799,0.005337,11.9428,4291,CH1,v1,
17162,20241209,31,Cs0.05MA0.16FA0.79PbI2.9Br0.1,1.73,PSP,2.4,,,,,MeO-4PADBC,0.33,,,,,,,,,1000,10,5000,30,6,160,110,25,,,,,,,,,,,,,,,7.73166,2009.35,0.022681,16.9652,4291,CH2,v1,
17163,20241209,31,Cs0.05MA0.16FA0.79PbI2.9Br0.1,1.73,PSP,2.4,,,,,MeO-4PADBC,0.33,,,,,,,,,1000,10,5000,30,6,160,110,25,,,,,,,,,,,,,,,17.0255,72.2753,1.01622,23.1805,4291,CH3,v1,
17164,20241209,31,Cs0.05MA0.16FA0.79PbI2.9Br0.1,1.73,PSP,2.4,,,,,MeO-4PADBC,0.33,,,,,,,,,1000,10,5000,30,6,160,110,25,,,,,,,,,,,,,,,17.2312,72.9997,1.02378,23.0562,4291,CH4,v1,
17165,20241209,31,Cs0.05MA0.16FA0.79PbI2.9Br0.1,1.73,PSP,2.4,,,,,MeO-4PADBC,0.33,,,,,,,,,1000,10,5000,30,6,160,110,25,,,,,,,,,,,,,,,14.2087,64.6804,0.960152,22.8793,4292,CH1,v1,
17166,20241209,31,Cs0.05MA0.16FA0.79PbI2.9Br0.1,1.73,PSP,2.4,,,,,MeO-4PADBC,0.33,,,,,,,,,1000,10,5000,30,6,160,110,25,,,,,,,,,,,,,,,3.71345,27.843,0.590656,22.5801,4292,CH2,v1,
17167,20241209,31,Cs0.05MA0.16FA0.79PbI2.9Br0.1,1.73,PSP,2.4,,,,,MeO-4PADBC,0.33,,,,,,,,,1000,10,5000,30,6,160,110,25,,,,,,,,,,,,,,,9.07862,41.4115,0.974055,22.5069,4292,CH3,v1,
17168,20241209,31,Cs0.05MA0.16FA0.79PbI2.9Br0.1,1.73,PSP,2.4,,,,,MeO-4PADBC,0.33,,,,,,,,,1000,10,5000,30,6,160,110,25,,,,,,,,,,,,,,,16.1523,68.4577,1.03917,22.7052,4292,CH4,v1,
17169,20241209,31,Cs0.05MA0.16FA0.79PbI2.9Br0.1,1.73,PSP,2.4,,,,,MeO-4PADBC,0.33,,,,,,,,,1000,10,5000,30,6,160,110,25,,,,,,,,,,,,,,,16.6657,70.871,1.03917,22.6293,4293,CH1,v1,
17170,20241209,31,Cs0.05MA0.16FA0.79PbI2.9Br0.1,1.73,PSP,2.4,,,,,MeO-4PADBC,0.33,,,,,,,,,1000,10,5000,30,6,160,110,25,,,,,,,,,,,,,,,17.1032,72.5474,1.03418,22.7959,4293,CH2,v1,
17171,20241209,31,Cs0.05MA0.16FA0.79PbI2.9Br0.1,1.73,PSP,2.4,,,,,MeO-4PADBC,0.33,,,,,,,,,1000,10,5000,30,6,160,110,25,,,,,,,,,,,,,,,17.0476,72.7623,1.02942,22.7597,4293,CH3,v1,
17172,20241209,31,Cs0.05MA0.16FA0.79PbI2.9Br0.1,1.73,PSP,2.4,,,,,MeO-4PADBC,0.33,,,,,,,,,1000,10,5000,30,6,160,110,25,,,,,,,,,,,,,,,16.705,72.9901,1.0253,22.3218,4293,CH4,v1,
17173,20241209,31,Cs0.05MA0.16FA0.79PbI2.9Br0.1,1.73,PSP,2.4,,,,,MeO-4PADBC,0.33,,,,,,,,,1000,10,5000,30,6,160,110,25,,,,,,,,,,,,,,,11.7196,56.7243,0.936188,22.069,4294,CH1,v1,
17174,20241209,31,Cs0.05MA0.16FA0.79PbI2.9Br0.1,1.73,PSP,2.4,,,,,MeO-4PADBC,0.33,,,,,,,,,1000,10,5000,30,6,160,110,25,,,,,,,,,,,,,,,16.6512,71.787,1.03244,22.4664,4294,CH2,v1,
17175,20241209,31,Cs0.05MA0.16FA0.79PbI2.9Br0.1,1.73,PSP,2.4,,,,,MeO-4PADBC,0.33,,,,,,,,,1000,10,5000,30,6,160,110,25,,,,,,,,,,,,,,,12.369,55.5633,0.998528,22.2939,4294,CH3,v1,
17176,20241209,31,Cs0.05MA0.16FA0.79PbI2.9Br0.1,1.73,PSP,2.4,,,,,MeO-4PADBC,0.33,,,,,,,,,1000,10,5000,30,6,160,110,25,,,,,,,,,,,,,,,14.5674,65.3437,1.0135,21.9966,4294,CH4,v1,
17177,20241209,31,Cs0.05MA0.16FA0.79PbI2.9Br0.1,1.73,PSP,3.6,,,,,MeO-4PADBC,0.33,,,,,,,,,1000,10,5000,30,6,160,110,25,,,,,,,,,,,,,,,15.469,66.5835,0.970017,23.9505,4295,CH1,v1,
17178,20241209,31,Cs0.05MA0.16FA0.79PbI2.9Br0.1,1.73,PSP,3.6,,,,,MeO-4PADBC,0.33,,,,,,,,,1000,10,5000,30,6,160,110,25,,,,,,,,,,,,,,,17.7573,71.8597,1.02187,24.1821,4295,CH2,v1,
17179,20241209,31,Cs0.05MA0.16FA0.79PbI2.9Br0.1,1.73,PSP,3.6,,,,,MeO-4PADBC,0.33,,,,,,,,,1000,10,5000,30,6,160,110,25,,,,,,,,,,,,,,,2.37e+39,1.23e+41,0.078574,24.5092,4295,CH3,v1,
17180,20241209,31,Cs0.05MA0.16FA0.79PbI2.9Br0.1,1.73,PSP,3.6,,,,,MeO-4PADBC,0.33,,,,,,,,,1000,10,5000,30,6,160,110,25,,,,,,,,,,,,,,,17.2333,72.3144,1.01322,23.5202,4295,CH4,v1,
17181,20241209,31,Cs0.05MA0.16FA0.79PbI2.9Br0.1,1.73,PSP,3.6,,,,,MeO-4PADBC,0.33,,,,,,,,,1000,10,5000,30,6,160,110,25,,,,,,,,,,,,,,,1.84e-05,0.0161844,0.009758,11.6773,4296,CH1,v1,
17182,20241209,31,Cs0.05MA0.16FA0.79PbI2.9Br0.1,1.73,PSP,3.6,,,,,MeO-4PADBC,0.33,,,,,,,,,1000,10,5000,30,6,160,110,25,,,,,,,,,,,,,,,1.77e-05,0.0444881,0.003884,10.223,4296,CH2,v1,
17183,20241209,31,Cs0.05MA0.16FA0.79PbI2.9Br0.1,1.73,PSP,3.6,,,,,MeO-4PADBC,0.33,,,,,,,,,1000,10,5000,30,6,160,110,25,,,,,,,,,,,,,,,1.77e-05,0.0819725,0.002979,7.24154,4296,CH3,v1,
17184,20241209,31,Cs0.05MA0.16FA0.79PbI2.9Br0.1,1.73,PSP,3.6,,,,,MeO-4PADBC,0.33,,,,,,,,,1000,10,5000,30,6,160,110,25,,,,,,,,,,,,,,,0.0910217,24.4141,0.020214,18.4438,4296,CH4,v1,
17185,20241209,31,Cs0.05MA0.16FA0.79PbI2.9Br0.1,1.73,PSP,3.6,,,,,MeO-4PADBC,0.33,,,,,,,,,1000,10,5000,30,6,160,110,25,,,,,,,,,,,,,,,17.0812,71.0637,1.03561,23.21,4297,CH1,v1,
17186,20241209,31,Cs0.05MA0.16FA0.79PbI2.9Br0.1,1.73,PSP,3.6,,,,,MeO-4PADBC,0.33,,,,,,,,,1000,10,5000,30,6,160,110,25,,,,,,,,,,,,,,,17.4708,71.8614,1.03433,23.505,4297,CH2,v1,
17187,20241209,31,Cs0.05MA0.16FA0.79PbI2.9Br0.1,1.73,PSP,3.6,,,,,MeO-4PADBC,0.33,,,,,,,,,1000,10,5000,30,6,160,110,25,,,,,,,,,,,,,,,17.3505,71.879,1.0332,23.3629,4297,CH3,v1,
17188,20241209,31,Cs0.05MA0.16FA0.79PbI2.9Br0.1,1.73,PSP,3.6,,,,,MeO-4PADBC,0.33,,,,,,,,,1000,10,5000,30,6,160,110,25,,,,,,,,,,,,,,,17.3313,72.3779,1.0329,23.1827,4297,CH4,v1,
17189,20241209,31,Cs0.05MA0.16FA0.79PbI2.9Br0.1,1.73,PSP,3.6,,,,,MeO-4PADBC,0.33,,,,,,,,,1000,10,5000,30,6,160,110,25,,,,,,,,,,,,,,,16.8616,71.4549,1.03939,22.7032,4298,CH1,v1,
17190,20241209,31,Cs0.05MA0.16FA0.79PbI2.9Br0.1,1.73,PSP,3.6,,,,,MeO-4PADBC,0.33,,,,,,,,,1000,10,5000,30,6,160,110,25,,,,,,,,,,,,,,,17.2949,72.1748,1.03821,23.0806,4298,CH2,v1,
17191,20241209,31,Cs0.05MA0.16FA0.79PbI2.9Br0.1,1.73,PSP,3.6,,,,,MeO-4PADBC,0.33,,,,,,,,,1000,10,5000,30,6,160,110,25,,,,,,,,,,,,,,,17.2295,72.2486,1.03551,23.0298,4298,CH3,v1,
17192,20241209,31,Cs0.05MA0.16FA0.79PbI2.9Br0.1,1.73,PSP,3.6,,,,,MeO-4PADBC,0.33,,,,,,,,,1000,10,5000,30,6,160,110,25,,,,,,,,,,,,,,,17.1335,72.5043,1.03568,22.817,4298,CH4,v1,
17193,20241209,31,Cs0.05MA0.16FA0.79PbI2.9Br0.1,1.73,PSP,4.8,,,,,MeO-4PADBC,0.33,,,,,,,,,1000,10,5000,30,6,160,110,25,,,,,,,,,,,,,,,17.5374,70.6923,1.04898,23.6497,4299,CH1,v1,
17194,20241209,31,Cs0.05MA0.16FA0.79PbI2.9Br0.1,1.73,PSP,4.8,,,,,MeO-4PADBC,0.33,,,,,,,,,1000,10,5000,30,6,160,110,25,,,,,,,,,,,,,,,17.5247,70.6747,1.04733,23.6757,4299,CH2,v1,
17195,20241209,31,Cs0.05MA0.16FA0.79PbI2.9Br0.1,1.73,PSP,4.8,,,,,MeO-4PADBC,0.33,,,,,,,,,1000,10,5000,30,6,160,110,25,,,,,,,,,,,,,,,9.86e-06,0.110242,0.001782,5.01784,4299,CH3,v1,
17196,20241209,31,Cs0.05MA0.16FA0.79PbI2.9Br0.1,1.73,PSP,4.8,,,,,MeO-4PADBC,0.33,,,,,,,,,1000,10,5000,30,6,160,110,25,,,,,,,,,,,,,,,1.79e-05,0.0397108,0.004201,10.7501,4299,CH4,v1,
17197,20241209,31,Cs0.05MA0.16FA0.79PbI2.9Br0.1,1.73,PSP,4.8,,,,,MeO-4PADBC,0.33,,,,,,,,,1000,10,5000,30,6,160,110,25,,,,,,,,,,,,,,,1.10988,24.6014,0.194653,23.1769,4300,CH1,v1,
17198,20241209,31,Cs0.05MA0.16FA0.79PbI2.9Br0.1,1.73,PSP,4.8,,,,,MeO-4PADBC,0.33,,,,,,,,,1000,10,5000,30,6,160,110,25,,,,,,,,,,,,,,,18.187,71.7784,1.04478,24.2517,4300,CH2,v1,
17199,20241209,31,Cs0.05MA0.16FA0.79PbI2.9Br0.1,1.73,PSP,4.8,,,,,MeO-4PADBC,0.33,,,,,,,,,1000,10,5000,30,6,160,110,25,,,,,,,,,,,,,,,18.179,72.2682,1.04319,24.1135,4300,CH3,v1,
17200,20241209,31,Cs0.05MA0.16FA0.79PbI2.9Br0.1,1.73,PSP,4.8,,,,,MeO-4PADBC,0.33,,,,,,,,,1000,10,5000,30,6,160,110,25,,,,,,,,,,,,,,,12.4351,51.9162,1.00196,23.9054,4300,CH4,v1,
17201,20241209,31,Cs0.05MA0.16FA0.79PbI2.9Br0.1,1.73,PSP,4.8,,,,,MeO-4PADBC,0.33,,,,,,,,,1000,10,5000,30,6,160,110,25,,,,,,,,,,,,,,,17.03,70.4171,1.04142,23.2225,4301,CH1,v1,
17202,20241209,31,Cs0.05MA0.16FA0.79PbI2.9Br0.1,1.73,PSP,4.8,,,,,MeO-4PADBC,0.33,,,,,,,,,1000,10,5000,30,6,160,110,25,,,,,,,,,,,,,,,17.8181,72.5466,1.0482,23.4314,4301,CH2,v1,
17203,20241209,31,Cs0.05MA0.16FA0.79PbI2.9Br0.1,1.73,PSP,4.8,,,,,MeO-4PADBC,0.33,,,,,,,,,1000,10,5000,30,6,160,110,25,,,,,,,,,,,,,,,17.618,72.4289,1.04513,23.2741,4301,CH3,v1,
17204,20241209,31,Cs0.05MA0.16FA0.79PbI2.9Br0.1,1.73,PSP,4.8,,,,,MeO-4PADBC,0.33,,,,,,,,,1000,10,5000,30,6,160,110,25,,,,,,,,,,,,,,,0.679471,24.573,0.127438,21.6978,4301,CH4,v1,
17205,20241209,31,Cs0.05MA0.16FA0.79PbI2.9Br0.1,1.73,PSP,4.8,,,,,MeO-4PADBC,0.33,,,,,,,,,1000,10,5000,30,6,160,110,25,,,,,,,,,,,,,,,15.8412,64.9444,1.02,23.9137,4302,CH1,v1,
17206,20241209,31,Cs0.05MA0.16FA0.79PbI2.9Br0.1,1.73,PSP,4.8,,,,,MeO-4PADBC,0.33,,,,,,,,,1000,10,5000,30,6,160,110,25,,,,,,,,,,,,,,,18.8111,73.3209,1.05849,24.238,4302,CH2,v1,
17207,20241209,31,Cs0.05MA0.16FA0.79PbI2.9Br0.1,1.73,PSP,4.8,,,,,MeO-4PADBC,0.33,,,,,,,,,1000,10,5000,30,6,160,110,25,,,,,,,,,,,,,,,18.3811,72.8289,1.0535,23.9571,4302,CH3,v1,
17208,20241209,31,Cs0.05MA0.16FA0.79PbI2.9Br0.1,1.73,PSP,4.8,,,,,MeO-4PADBC,0.33,,,,,,,,,1000,10,5000,30,6,160,110,25,,,,,,,,,,,,,,,18.239,73.5504,1.05313,23.5468,4302,CH4,v1,
17209,20241209,31,Cs0.05MA0.16FA0.79PbI2.9Br0.1,1.73,PSP,1.2,,,,,MeO-2PACz,0.33,,,,,,,,,1000,10,5000,30,6,160,110,25,,,,,,,,,,,,,,,13.8127,62.9675,0.951634,23.0512,4303,CH1,v1,
17210,20241209,31,Cs0.05MA0.16FA0.79PbI2.9Br0.1,1.73,PSP,1.2,,,,,MeO-2PACz,0.33,,,,,,,,,1000,10,5000,30,6,160,110,25,,,,,,,,,,,,,,,17.4146,72.5941,1.04471,22.9622,4303,CH2,v1,
17211,20241209,31,Cs0.05MA0.16FA0.79PbI2.9Br0.1,1.73,PSP,1.2,,,,,MeO-2PACz,0.33,,,,,,,,,1000,10,5000,30,6,160,110,25,,,,,,,,,,,,,,,16.5963,71.0316,1.05054,22.2406,4303,CH3,v1,
17212,20241209,31,Cs0.05MA0.16FA0.79PbI2.9Br0.1,1.73,PSP,1.2,,,,,MeO-2PACz,0.33,,,,,,,,,1000,10,5000,30,6,160,110,25,,,,,,,,,,,,,,,2.12e-05,0.0398719,0.004931,10.7625,4303,CH4,v1,
17213,20241209,31,Cs0.05MA0.16FA0.79PbI2.9Br0.1,1.73,PSP,1.2,,,,,MeO-2PACz,0.33,,,,,,,,,1000,10,5000,30,6,160,110,25,,,,,,,,,,,,,,,7.35726,39.3649,0.865179,21.6023,4304,CH1,v1,
17214,20241209,31,Cs0.05MA0.16FA0.79PbI2.9Br0.1,1.73,PSP,1.2,,,,,MeO-2PACz,0.33,,,,,,,,,1000,10,5000,30,6,160,110,25,,,,,,,,,,,,,,,9.44276,44.2693,0.983434,21.6896,4304,CH2,v1,
17215,20241209,31,Cs0.05MA0.16FA0.79PbI2.9Br0.1,1.73,PSP,1.2,,,,,MeO-2PACz,0.33,,,,,,,,,1000,10,5000,30,6,160,110,25,,,,,,,,,,,,,,,9.44143,43.9623,0.994475,21.5955,4304,CH3,v1,
17216,20241209,31,Cs0.05MA0.16FA0.79PbI2.9Br0.1,1.73,PSP,1.2,,,,,MeO-2PACz,0.33,,,,,,,,,1000,10,5000,30,6,160,110,25,,,,,,,,,,,,,,,16.5937,74.0384,1.06093,21.1252,4304,CH4,v1,
17217,20241209,31,Cs0.05MA0.16FA0.79PbI2.9Br0.1,1.73,PSP,1.2,,,,,MeO-2PACz,0.33,,,,,,,,,1000,10,5000,30,6,160,110,25,,,,,,,,,,,,,,,14.9358,65.6111,1.04282,21.8295,4305,CH1,v1,
17218,20241209,31,Cs0.05MA0.16FA0.79PbI2.9Br0.1,1.73,PSP,1.2,,,,,MeO-2PACz,0.33,,,,,,,,,1000,10,5000,30,6,160,110,25,,,,,,,,,,,,,,,12.7695,58.0985,1.04441,21.0445,4305,CH2,v1,
17219,20241209,31,Cs0.05MA0.16FA0.79PbI2.9Br0.1,1.73,PSP,1.2,,,,,MeO-2PACz,0.33,,,,,,,,,1000,10,5000,30,6,160,110,25,,,,,,,,,,,,,,,15.2222,66.821,1.0547,21.5991,4305,CH3,v1,
17220,20241209,31,Cs0.05MA0.16FA0.79PbI2.9Br0.1,1.73,PSP,1.2,,,,,MeO-2PACz,0.33,,,,,,,,,1000,10,5000,30,6,160,110,25,,,,,,,,,,,,,,,17.3534,72.6177,1.0626,22.4891,4305,CH4,v1,
17221,20241209,31,Cs0.05MA0.16FA0.79PbI2.9Br0.1,1.73,PSP,1.2,,,,,MeO-2PACz,0.33,,,,,,,,,1000,10,5000,30,6,160,110,25,,,,,,,,,,,,,,,14.1385,62.4926,1.01448,22.3014,4306,CH1,v1,
17222,20241209,31,Cs0.05MA0.16FA0.79PbI2.9Br0.1,1.73,PSP,1.2,,,,,MeO-2PACz,0.33,,,,,,,,,1000,10,5000,30,6,160,110,25,,,,,,,,,,,,,,,2.57263,26.7796,0.42173,22.7792,4306,CH2,v1,
17223,20241209,31,Cs0.05MA0.16FA0.79PbI2.9Br0.1,1.73,PSP,1.2,,,,,MeO-2PACz,0.33,,,,,,,,,1000,10,5000,30,6,160,110,25,,,,,,,,,,,,,,,1.27307,25.6331,0.223558,22.2158,4306,CH3,v1,
17224,20241209,31,Cs0.05MA0.16FA0.79PbI2.9Br0.1,1.73,PSP,1.2,,,,,MeO-2PACz,0.33,,,,,,,,,1000,10,5000,30,6,160,110,25,,,,,,,,,,,,,,,6.48533,37.0823,0.941632,18.5731,4306,CH4,v1,
17225,20241209,31,Cs0.05MA0.16FA0.79PbI2.9Br0.1,1.73,PSP,1.8,,,,,MeO-2PACz,0.33,,,,,,,,,1000,10,5000,30,6,160,110,25,,,,,,,,,,,,,,,0.174908,24.26,0.03524,20.4592,4307,CH1,v1,
17226,20241209,31,Cs0.05MA0.16FA0.79PbI2.9Br0.1,1.73,PSP,1.8,,,,,MeO-2PACz,0.33,,,,,,,,,1000,10,5000,30,6,160,110,25,,,,,,,,,,,,,,,5.53603,36.8578,0.887747,16.9192,4307,CH2,v1,
17227,20241209,31,Cs0.05MA0.16FA0.79PbI2.9Br0.1,1.73,PSP,1.8,,,,,MeO-2PACz,0.33,,,,,,,,,1000,10,5000,30,6,160,110,25,,,,,,,,,,,,,,,5.32103,39.315,0.91865,14.7329,4307,CH3,v1,
17228,20241209,31,Cs0.05MA0.16FA0.79PbI2.9Br0.1,1.73,PSP,1.8,,,,,MeO-2PACz,0.33,,,,,,,,,1000,10,5000,30,6,160,110,25,,,,,,,,,,,,,,,3.02967,29.223,0.575798,18.0053,4307,CH4,v1,
17229,20241209,31,Cs0.05MA0.16FA0.79PbI2.9Br0.1,1.73,PSP,1.8,,,,,MeO-2PACz,0.33,,,,,,,,,1000,10,5000,30,6,160,110,25,,,,,,,,,,,,,,,0.942205,25.8172,0.185568,19.6668,4308,CH1,v1,
17230,20241209,31,Cs0.05MA0.16FA0.79PbI2.9Br0.1,1.73,PSP,1.8,,,,,MeO-2PACz,0.33,,,,,,,,,1000,10,5000,30,6,160,110,25,,,,,,,,,,,,,,,10.1569,54.9289,0.975217,18.9609,4308,CH2,v1,
17231,20241209,31,Cs0.05MA0.16FA0.79PbI2.9Br0.1,1.73,PSP,1.8,,,,,MeO-2PACz,0.33,,,,,,,,,1000,10,5000,30,6,160,110,25,,,,,,,,,,,,,,,5.9481,37.1312,0.817329,19.5994,4308,CH3,v1,
17232,20241209,31,Cs0.05MA0.16FA0.79PbI2.9Br0.1,1.73,PSP,1.8,,,,,MeO-2PACz,0.33,,,,,,,,,1000,10,5000,30,6,160,110,25,,,,,,,,,,,,,,,12.0271,58.4562,1.01566,20.2573,4308,CH4,v1,
17233,20241209,31,Cs0.05MA0.16FA0.79PbI2.9Br0.1,1.73,PSP,1.8,,,,,MeO-2PACz,0.33,,,,,,,,,1000,10,5000,30,6,160,110,25,,,,,,,,,,,,,,,9.76075,49.4791,0.885369,22.2811,4309,CH1,v1,
17234,20241209,31,Cs0.05MA0.16FA0.79PbI2.9Br0.1,1.73,PSP,1.8,,,,,MeO-2PACz,0.33,,,,,,,,,1000,10,5000,30,6,160,110,25,,,,,,,,,,,,,,,9.97304,53.3017,0.965692,19.3753,4309,CH2,v1,
17235,20241209,31,Cs0.05MA0.16FA0.79PbI2.9Br0.1,1.73,PSP,1.8,,,,,MeO-2PACz,0.33,,,,,,,,,1000,10,5000,30,6,160,110,25,,,,,,,,,,,,,,,2.35046,26.1806,0.432801,20.7437,4309,CH3,v1,
17236,20241209,31,Cs0.05MA0.16FA0.79PbI2.9Br0.1,1.73,PSP,1.8,,,,,MeO-2PACz,0.33,,,,,,,,,1000,10,5000,30,6,160,110,25,,,,,,,,,,,,,,,12.8384,57.8281,1.02435,21.6731,4309,CH4,v1,
17237,20241209,31,Cs0.05MA0.16FA0.79PbI2.9Br0.1,1.73,PSP,1.8,,,,,MeO-2PACz,0.33,,,,,,,,,1000,10,5000,30,6,160,110,25,,,,,,,,,,,,,,,11.5845,55.2299,1.01578,20.6491,4310,CH1,v1,
17238,20241209,31,Cs0.05MA0.16FA0.79PbI2.9Br0.1,1.73,PSP,1.8,,,,,MeO-2PACz,0.33,,,,,,,,,1000,10,5000,30,6,160,110,25,,,,,,,,,,,,,,,12.0372,56.7717,1.01844,20.8189,4310,CH2,v1,
17239,20241209,31,Cs0.05MA0.16FA0.79PbI2.9Br0.1,1.73,PSP,1.8,,,,,MeO-2PACz,0.33,,,,,,,,,1000,10,5000,30,6,160,110,25,,,,,,,,,,,,,,,9.60064,929.829,0.056092,18.4075,4310,CH3,v1,
17240,20241209,31,Cs0.05MA0.16FA0.79PbI2.9Br0.1,1.73,PSP,1.8,,,,,MeO-2PACz,0.33,,,,,,,,,1000,10,5000,30,6,160,110,25,,,,,,,,,,,,,,,0.0263678,13.6177,0.012235,15.8258,4310,CH4,v1,
17241,20241209,31,Cs0.05MA0.16FA0.79PbI2.9Br0.1,1.73,PSP,2.4,,,,,MeO-2PACz,0.33,,,,,,,,,1000,10,5000,30,6,160,110,25,,,,,,,,,,,,,,,15.7172,68.9322,0.983595,23.1812,4311,CH1,v1,
17242,20241209,31,Cs0.05MA0.16FA0.79PbI2.9Br0.1,1.73,PSP,2.4,,,,,MeO-2PACz,0.33,,,,,,,,,1000,10,5000,30,6,160,110,25,,,,,,,,,,,,,,,7.47391,35.1692,0.914048,23.2496,4311,CH2,v1,
17243,20241209,31,Cs0.05MA0.16FA0.79PbI2.9Br0.1,1.73,PSP,2.4,,,,,MeO-2PACz,0.33,,,,,,,,,1000,10,5000,30,6,160,110,25,,,,,,,,,,,,,,,17.943,74.8084,1.06064,22.614,4311,CH3,v1,
17244,20241209,31,Cs0.05MA0.16FA0.79PbI2.9Br0.1,1.73,PSP,2.4,,,,,MeO-2PACz,0.33,,,,,,,,,1000,10,5000,30,6,160,110,25,,,,,,,,,,,,,,,16.3748,70.2036,1.04357,22.3508,4311,CH4,v1,
17245,20241209,31,Cs0.05MA0.16FA0.79PbI2.9Br0.1,1.73,PSP,2.4,,,,,MeO-2PACz,0.33,,,,,,,,,1000,10,5000,30,6,160,110,25,,,,,,,,,,,,,,,13.7345,28.5557,0.795266,60.4795,4312,CH1,v1,
17246,20241209,31,Cs0.05MA0.16FA0.79PbI2.9Br0.1,1.73,PSP,2.4,,,,,MeO-2PACz,0.33,,,,,,,,,1000,10,5000,30,6,160,110,25,,,,,,,,,,,,,,,10.8518,52.1036,1.0216,20.387,4312,CH2,v1,
17247,20241209,31,Cs0.05MA0.16FA0.79PbI2.9Br0.1,1.73,PSP,2.4,,,,,MeO-2PACz,0.33,,,,,,,,,1000,10,5000,30,6,160,110,25,,,,,,,,,,,,,,,13.3283,61.4914,1.041,20.8214,4312,CH3,v1,
17248,20241209,31,Cs0.05MA0.16FA0.79PbI2.9Br0.1,1.73,PSP,2.4,,,,,MeO-2PACz,0.33,,,,,,,,,1000,10,5000,30,6,160,110,25,,,,,,,,,,,,,,,13.9417,64.6682,1.03004,20.9302,4312,CH4,v1,
17249,20241209,31,Cs0.05MA0.16FA0.79PbI2.9Br0.1,1.73,PSP,2.4,,,,,MeO-2PACz,0.33,,,,,,,,,1000,10,5000,30,6,160,110,25,,,,,,,,,,,,,,,2.77392,27.4179,0.46161,21.9172,4313,CH1,v1,
17250,20241209,31,Cs0.05MA0.16FA0.79PbI2.9Br0.1,1.73,PSP,2.4,,,,,MeO-2PACz,0.33,,,,,,,,,1000,10,5000,30,6,160,110,25,,,,,,,,,,,,,,,6.82239,36.8559,0.878681,21.0668,4313,CH2,v1,
17251,20241209,31,Cs0.05MA0.16FA0.79PbI2.9Br0.1,1.73,PSP,2.4,,,,,MeO-2PACz,0.33,,,,,,,,,1000,10,5000,30,6,160,110,25,,,,,,,,,,,,,,,11.6759,57.1675,1.05165,19.421,4313,CH3,v1,
17252,20241209,31,Cs0.05MA0.16FA0.79PbI2.9Br0.1,1.73,PSP,2.4,,,,,MeO-2PACz,0.33,,,,,,,,,1000,10,5000,30,6,160,110,25,,,,,,,,,,,,,,,5.03256,30.8404,0.726174,22.4713,4313,CH4,v1,
17253,20241209,31,Cs0.05MA0.16FA0.79PbI2.9Br0.1,1.73,PSP,2.4,,,,,MeO-2PACz,0.33,,,,,,,,,1000,10,5000,30,6,160,110,25,,,,,,,,,,,,,,,15.4916,67.376,1.04334,22.0377,4314,CH1,v1,
17254,20241209,31,Cs0.05MA0.16FA0.79PbI2.9Br0.1,1.73,PSP,2.4,,,,,MeO-2PACz,0.33,,,,,,,,,1000,10,5000,30,6,160,110,25,,,,,,,,,,,,,,,1.77e-05,0.054326,0.004057,8.01672,4314,CH2,v1,
17255,20241209,31,Cs0.05MA0.16FA0.79PbI2.9Br0.1,1.73,PSP,2.4,,,,,MeO-2PACz,0.33,,,,,,,,,1000,10,5000,30,6,160,110,25,,,,,,,,,,,,,,,0.0393532,17.889,0.013602,16.1732,4314,CH3,v1,
17256,20241209,31,Cs0.05MA0.16FA0.79PbI2.9Br0.1,1.73,PSP,2.4,,,,,MeO-2PACz,0.33,,,,,,,,,1000,10,5000,30,6,160,110,25,,,,,,,,,,,,,,,16.0286,68.8383,1.04068,22.3743,4314,CH4,v1,
17257,20241209,31,Cs0.05MA0.16FA0.79PbI2.9Br0.1,1.73,PSP,3.6,,,,,MeO-2PACz,0.33,,,,,,,,,1000,10,5000,30,6,160,110,25,,,,,,,,,,,,,,,11.9811,55.6788,1.03582,20.7743,4315,CH1,v1,
17258,20241209,31,Cs0.05MA0.16FA0.79PbI2.9Br0.1,1.73,PSP,3.6,,,,,MeO-2PACz,0.33,,,,,,,,,1000,10,5000,30,6,160,110,25,,,,,,,,,,,,,,,9.2054,49.3765,1.0337,18.0354,4315,CH2,v1,
17259,20241209,31,Cs0.05MA0.16FA0.79PbI2.9Br0.1,1.73,PSP,3.6,,,,,MeO-2PACz,0.33,,,,,,,,,1000,10,5000,30,6,160,110,25,,,,,,,,,,,,,,,4.71323,31.7766,0.848034,17.4903,4315,CH3,v1,
17260,20241209,31,Cs0.05MA0.16FA0.79PbI2.9Br0.1,1.73,PSP,3.6,,,,,MeO-2PACz,0.33,,,,,,,,,1000,10,5000,30,6,160,110,25,,,,,,,,,,,,,,,16.9829,73.559,1.05651,21.8526,4315,CH4,v1,
17261,20241209,31,Cs0.05MA0.16FA0.79PbI2.9Br0.1,1.73,PSP,3.6,,,,,MeO-2PACz,0.33,,,,,,,,,1000,10,5000,30,6,160,110,25,,,,,,,,,,,,,,,13.5876,63.6765,1.02503,20.8176,4316,CH1,v1,
17262,20241209,31,Cs0.05MA0.16FA0.79PbI2.9Br0.1,1.73,PSP,3.6,,,,,MeO-2PACz,0.33,,,,,,,,,1000,10,5000,30,6,160,110,25,,,,,,,,,,,,,,,9.51931,49.7715,1.02032,18.7451,4316,CH2,v1,
17263,20241209,31,Cs0.05MA0.16FA0.79PbI2.9Br0.1,1.73,PSP,3.6,,,,,MeO-2PACz,0.33,,,,,,,,,1000,10,5000,30,6,160,110,25,,,,,,,,,,,,,,,7.73265,43.4633,1.01011,17.6131,4316,CH3,v1,
17264,20241209,31,Cs0.05MA0.16FA0.79PbI2.9Br0.1,1.73,PSP,3.6,,,,,MeO-2PACz,0.33,,,,,,,,,1000,10,5000,30,6,160,110,25,,,,,,,,,,,,,,,13.8154,63.3713,1.05555,20.6535,4316,CH4,v1,
17265,20241209,31,Cs0.05MA0.16FA0.79PbI2.9Br0.1,1.73,PSP,3.6,,,,,MeO-2PACz,0.33,,,,,,,,,1000,10,5000,30,6,160,110,25,,,,,,,,,,,,,,,12.4306,55.91,1.04806,21.2137,4317,CH1,v1,
17266,20241209,31,Cs0.05MA0.16FA0.79PbI2.9Br0.1,1.73,PSP,3.6,,,,,MeO-2PACz,0.33,,,,,,,,,1000,10,5000,30,6,160,110,25,,,,,,,,,,,,,,,9.10127,47.3387,1.037,18.5399,4317,CH2,v1,
17267,20241209,31,Cs0.05MA0.16FA0.79PbI2.9Br0.1,1.73,PSP,3.6,,,,,MeO-2PACz,0.33,,,,,,,,,1000,10,5000,30,6,160,110,25,,,,,,,,,,,,,,,8.09006,46.8251,1.0425,16.5728,4317,CH3,v1,
17268,20241209,31,Cs0.05MA0.16FA0.79PbI2.9Br0.1,1.73,PSP,3.6,,,,,MeO-2PACz,0.33,,,,,,,,,1000,10,5000,30,6,160,110,25,,,,,,,,,,,,,,,4.61655,34.51,1.01739,13.1488,4317,CH4,v1,
17269,20241209,31,Cs0.05MA0.16FA0.79PbI2.9Br0.1,1.73,PSP,3.6,,,,,MeO-2PACz,0.33,,,,,,,,,1000,10,5000,30,6,160,110,25,,,,,,,,,,,,,,,0.306514,24.8602,0.062094,19.856,4318,CH1,v1,
17270,20241209,31,Cs0.05MA0.16FA0.79PbI2.9Br0.1,1.73,PSP,3.6,,,,,MeO-2PACz,0.33,,,,,,,,,1000,10,5000,30,6,160,110,25,,,,,,,,,,,,,,,7.13129,34.8449,0.946804,21.6157,4318,CH2,v1,
17271,20241209,31,Cs0.05MA0.16FA0.79PbI2.9Br0.1,1.73,PSP,3.6,,,,,MeO-2PACz,0.33,,,,,,,,,1000,10,5000,30,6,160,110,25,,,,,,,,,,,,,,,9.67e-06,0.153383,0.001436,4.38995,4318,CH3,v1,
17272,20241209,31,Cs0.05MA0.16FA0.79PbI2.9Br0.1,1.73,PSP,3.6,,,,,MeO-2PACz,0.33,,,,,,,,,1000,10,5000,30,6,160,110,25,,,,,,,,,,,,,,,2.32235,27.2756,0.392301,21.7038,4318,CH4,v1,
17273,20241209,31,Cs0.05MA0.16FA0.79PbI2.9Br0.1,1.73,PSP,4.8,,,,,MeO-2PACz,0.33,,,,,,,,,1000,10,5000,30,6,160,110,25,,,,,,,,,,,,,,,13.8463,63.9646,0.982375,22.0352,4319,CH1,v1,
17274,20241209,31,Cs0.05MA0.16FA0.79PbI2.9Br0.1,1.73,PSP,4.8,,,,,MeO-2PACz,0.33,,,,,,,,,1000,10,5000,30,6,160,110,25,,,,,,,,,,,,,,,0.388166,24.7448,0.078271,20.0417,4319,CH2,v1,
17275,20241209,31,Cs0.05MA0.16FA0.79PbI2.9Br0.1,1.73,PSP,4.8,,,,,MeO-2PACz,0.33,,,,,,,,,1000,10,5000,30,6,160,110,25,,,,,,,,,,,,,,,10.7172,55.8704,1.0421,18.4074,4319,CH3,v1,
17276,20241209,31,Cs0.05MA0.16FA0.79PbI2.9Br0.1,1.73,PSP,4.8,,,,,MeO-2PACz,0.33,,,,,,,,,1000,10,5000,30,6,160,110,25,,,,,,,,,,,,,,,12.7297,60.6659,1.04283,20.1215,4319,CH4,v1,
17277,20241209,31,Cs0.05MA0.16FA0.79PbI2.9Br0.1,1.73,PSP,4.8,,,,,MeO-2PACz,0.33,,,,,,,,,1000,10,5000,30,6,160,110,25,,,,,,,,,,,,,,,8.83673,46.2757,0.982902,19.428,4320,CH1,v1,
17278,20241209,31,Cs0.05MA0.16FA0.79PbI2.9Br0.1,1.73,PSP,4.8,,,,,MeO-2PACz,0.33,,,,,,,,,1000,10,5000,30,6,160,110,25,,,,,,,,,,,,,,,9.3186,51.1164,1.01329,17.9911,4320,CH2,v1,
17279,20241209,31,Cs0.05MA0.16FA0.79PbI2.9Br0.1,1.73,PSP,4.8,,,,,MeO-2PACz,0.33,,,,,,,,,1000,10,5000,30,6,160,110,25,,,,,,,,,,,,,,,6.4252,41.0939,0.979249,15.9668,4320,CH3,v1,
17280,20241209,31,Cs0.05MA0.16FA0.79PbI2.9Br0.1,1.73,PSP,4.8,,,,,MeO-2PACz,0.33,,,,,,,,,1000,10,5000,30,6,160,110,25,,,,,,,,,,,,,,,4.08107,31.7254,0.894514,14.3807,4320,CH4,v1,
17281,20241209,31,Cs0.05MA0.16FA0.79PbI2.9Br0.1,1.73,PSP,4.8,,,,,MeO-2PACz,0.33,,,,,,,,,1000,10,5000,30,6,160,110,25,,,,,,,,,,,,,,,12.5565,61.7267,1.0097,20.1467,4321,CH1,v1,
17282,20241209,31,Cs0.05MA0.16FA0.79PbI2.9Br0.1,1.73,PSP,4.8,,,,,MeO-2PACz,0.33,,,,,,,,,1000,10,5000,30,6,160,110,25,,,,,,,,,,,,,,,1.36e+40,-1.67e+41,-9.8e-05,83.3515,4321,CH2,v1,
17283,20241209,31,Cs0.05MA0.16FA0.79PbI2.9Br0.1,1.73,PSP,4.8,,,,,MeO-2PACz,0.33,,,,,,,,,1000,10,5000,30,6,160,110,25,,,,,,,,,,,,,,,6.97529,43.4112,0.978573,16.4198,4321,CH3,v1,
17284,20241209,31,Cs0.05MA0.16FA0.79PbI2.9Br0.1,1.73,PSP,4.8,,,,,MeO-2PACz,0.33,,,,,,,,,1000,10,5000,30,6,160,110,25,,,,,,,,,,,,,,,11.1406,57.5103,1.02305,18.9351,4321,CH4,v1,
17285,20241209,31,Cs0.05MA0.16FA0.79PbI2.9Br0.1,1.73,PSP,4.8,,,,,MeO-2PACz,0.33,,,,,,,,,1000,10,5000,30,6,160,110,25,,,,,,,,,,,,,,,4.36829,25.2294,0.779701,22.2063,4322,CH1,v1,
17286,20241209,31,Cs0.05MA0.16FA0.79PbI2.9Br0.1,1.73,PSP,4.8,,,,,MeO-2PACz,0.33,,,,,,,,,1000,10,5000,30,6,160,110,25,,,,,,,,,,,,,,,1.33208,25.7197,0.238794,21.689,4322,CH2,v1,
17287,20241209,31,Cs0.05MA0.16FA0.79PbI2.9Br0.1,1.73,PSP,4.8,,,,,MeO-2PACz,0.33,,,,,,,,,1000,10,5000,30,6,160,110,25,,,,,,,,,,,,,,,8.04587,47.5727,1.02754,16.4595,4322,CH3,v1,
17288,20241209,31,Cs0.05MA0.16FA0.79PbI2.9Br0.1,1.73,PSP,4.8,,,,,MeO-2PACz,0.33,,,,,,,,,1000,10,5000,30,6,160,110,25,,,,,,,,,,,,,,,2.07245,27.4117,0.370294,20.4175,4322,CH4,v1,
17289,20241209,31,Cs0.05MA0.16FA0.79PbI2.9Br0.1,1.73,PSP,1.2,,,,,Me-2PACz,0.33,,,,,,,,,1000,10,5000,30,6,160,110,25,,,,,,,,,,,,,,,14.3213,65.2621,0.978704,22.4217,4323,CH1,v1,
17290,20241209,31,Cs0.05MA0.16FA0.79PbI2.9Br0.1,1.73,PSP,1.2,,,,,Me-2PACz,0.33,,,,,,,,,1000,10,5000,30,6,160,110,25,,,,,,,,,,,,,,,0.068735,23.7482,0.018643,15.5253,4323,CH2,v1,
17291,20241209,31,Cs0.05MA0.16FA0.79PbI2.9Br0.1,1.73,PSP,1.2,,,,,Me-2PACz,0.33,,,,,,,,,1000,10,5000,30,6,160,110,25,,,,,,,,,,,,,,,15.2803,67.7063,1.00116,22.5423,4323,CH3,v1,
17292,20241209,31,Cs0.05MA0.16FA0.79PbI2.9Br0.1,1.73,PSP,1.2,,,,,Me-2PACz,0.33,,,,,,,,,1000,10,5000,30,6,160,110,25,,,,,,,,,,,,,,,3.10048,28.727,0.491121,21.9761,4323,CH4,v1,
17293,20241209,31,Cs0.05MA0.16FA0.79PbI2.9Br0.1,1.73,PSP,1.2,,,,,Me-2PACz,0.33,,,,,,,,,1000,10,5000,30,6,160,110,25,,,,,,,,,,,,,,,14.8456,66.2428,0.971609,23.0657,4324,CH1,v1,
17294,20241209,31,Cs0.05MA0.16FA0.79PbI2.9Br0.1,1.73,PSP,1.2,,,,,Me-2PACz,0.33,,,,,,,,,1000,10,5000,30,6,160,110,25,,,,,,,,,,,,,,,15.8778,67.7717,0.999367,23.4432,4324,CH2,v1,
17295,20241209,31,Cs0.05MA0.16FA0.79PbI2.9Br0.1,1.73,PSP,1.2,,,,,Me-2PACz,0.33,,,,,,,,,1000,10,5000,30,6,160,110,25,,,,,,,,,,,,,,,12.763,55.4705,0.986181,23.331,4324,CH3,v1,
17296,20241209,31,Cs0.05MA0.16FA0.79PbI2.9Br0.1,1.73,PSP,1.2,,,,,Me-2PACz,0.33,,,,,,,,,1000,10,5000,30,6,160,110,25,,,,,,,,,,,,,,,16.5221,71.2128,1.01177,22.9312,4324,CH4,v1,
17297,20241209,31,Cs0.05MA0.16FA0.79PbI2.9Br0.1,1.73,PSP,1.2,,,,,Me-2PACz,0.33,,,,,,,,,1000,10,5000,30,6,160,110,25,,,,,,,,,,,,,,,0.443846,24.8673,0.084781,21.0527,4325,CH1,v1,
17298,20241209,31,Cs0.05MA0.16FA0.79PbI2.9Br0.1,1.73,PSP,1.2,,,,,Me-2PACz,0.33,,,,,,,,,1000,10,5000,30,6,160,110,25,,,,,,,,,,,,,,,15.6,66.6757,0.995394,23.5052,4325,CH2,v1,
17299,20241209,31,Cs0.05MA0.16FA0.79PbI2.9Br0.1,1.73,PSP,1.2,,,,,Me-2PACz,0.33,,,,,,,,,1000,10,5000,30,6,160,110,25,,,,,,,,,,,,,,,16.0372,68.2067,1.0023,23.4585,4325,CH3,v1,
17300,20241209,31,Cs0.05MA0.16FA0.79PbI2.9Br0.1,1.73,PSP,1.2,,,,,Me-2PACz,0.33,,,,,,,,,1000,10,5000,30,6,160,110,25,,,,,,,,,,,,,,,16.3407,70.3916,1.01056,22.9714,4325,CH4,v1,
17301,20241209,31,Cs0.05MA0.16FA0.79PbI2.9Br0.1,1.73,PSP,1.2,,,,,Me-2PACz,0.33,,,,,,,,,1000,10,5000,30,6,160,110,25,,,,,,,,,,,,,,,10.264,49.1502,0.907789,23.0042,4326,CH1,v1,
17302,20241209,31,Cs0.05MA0.16FA0.79PbI2.9Br0.1,1.73,PSP,1.2,,,,,Me-2PACz,0.33,,,,,,,,,1000,10,5000,30,6,160,110,25,,,,,,,,,,,,,,,15.913,67.2097,1.00129,23.6462,4326,CH2,v1,
17303,20241209,31,Cs0.05MA0.16FA0.79PbI2.9Br0.1,1.73,PSP,1.2,,,,,Me-2PACz,0.33,,,,,,,,,1000,10,5000,30,6,160,110,25,,,,,,,,,,,,,,,15.6245,66.4903,1.00307,23.4269,4326,CH3,v1,
17304,20241209,31,Cs0.05MA0.16FA0.79PbI2.9Br0.1,1.73,PSP,1.2,,,,,Me-2PACz,0.33,,,,,,,,,1000,10,5000,30,6,160,110,25,,,,,,,,,,,,,,,1.95e-05,0.0245177,0.006805,11.6695,4326,CH4,v1,
17305,20241209,31,Cs0.05MA0.16FA0.79PbI2.9Br0.1,1.73,PSP,1.8,,,,,Me-2PACz,0.33,,,,,,,,,1000,10,5000,30,6,160,110,25,,,,,,,,,,,,,,,0.0330081,17.06,0.0132,14.6582,4327,CH1,v1,
17306,20241209,31,Cs0.05MA0.16FA0.79PbI2.9Br0.1,1.73,PSP,1.8,,,,,Me-2PACz,0.33,,,,,,,,,1000,10,5000,30,6,160,110,25,,,,,,,,,,,,,,,16.1805,68.1875,1.01082,23.4754,4327,CH2,v1,
17307,20241209,31,Cs0.05MA0.16FA0.79PbI2.9Br0.1,1.73,PSP,1.8,,,,,Me-2PACz,0.33,,,,,,,,,1000,10,5000,30,6,160,110,25,,,,,,,,,,,,,,,16.5552,69.6927,1.01385,23.4301,4327,CH3,v1,
17308,20241209,31,Cs0.05MA0.16FA0.79PbI2.9Br0.1,1.73,PSP,1.8,,,,,Me-2PACz,0.33,,,,,,,,,1000,10,5000,30,6,160,110,25,,,,,,,,,,,,,,,16.2339,69.6965,1.01336,22.9851,4327,CH4,v1,
17309,20241209,31,Cs0.05MA0.16FA0.79PbI2.9Br0.1,1.73,PSP,1.8,,,,,Me-2PACz,0.33,,,,,,,,,1000,10,5000,30,6,160,110,25,,,,,,,,,,,,,,,15.486,67.3139,0.99569,23.1053,4328,CH1,v1,
17310,20241209,31,Cs0.05MA0.16FA0.79PbI2.9Br0.1,1.73,PSP,1.8,,,,,Me-2PACz,0.33,,,,,,,,,1000,10,5000,30,6,160,110,25,,,,,,,,,,,,,,,15.7312,68.1862,0.996009,23.1634,4328,CH2,v1,
17311,20241209,31,Cs0.05MA0.16FA0.79PbI2.9Br0.1,1.73,PSP,1.8,,,,,Me-2PACz,0.33,,,,,,,,,1000,10,5000,30,6,160,110,25,,,,,,,,,,,,,,,2.58e-05,0.0593491,0.004567,9.51417,4328,CH3,v1,
17312,20241209,31,Cs0.05MA0.16FA0.79PbI2.9Br0.1,1.73,PSP,1.8,,,,,Me-2PACz,0.33,,,,,,,,,1000,10,5000,30,6,160,110,25,,,,,,,,,,,,,,,16.0623,71.0916,1.00103,22.5706,4328,CH4,v1,
17313,20241209,31,Cs0.05MA0.16FA0.79PbI2.9Br0.1,1.73,PSP,1.8,,,,,Me-2PACz,0.33,,,,,,,,,1000,10,5000,30,6,160,110,25,,,,,,,,,,,,,,,15.222,66.0627,0.993824,23.1849,4329,CH1,v1,
17314,20241209,31,Cs0.05MA0.16FA0.79PbI2.9Br0.1,1.73,PSP,1.8,,,,,Me-2PACz,0.33,,,,,,,,,1000,10,5000,30,6,160,110,25,,,,,,,,,,,,,,,16.0902,67.4788,1.01407,23.5139,4329,CH2,v1,
17315,20241209,31,Cs0.05MA0.16FA0.79PbI2.9Br0.1,1.73,PSP,1.8,,,,,Me-2PACz,0.33,,,,,,,,,1000,10,5000,30,6,160,110,25,,,,,,,,,,,,,,,0.343879,24.2037,0.06897,20.5999,4329,CH3,v1,
17316,20241209,31,Cs0.05MA0.16FA0.79PbI2.9Br0.1,1.73,PSP,1.8,,,,,Me-2PACz,0.33,,,,,,,,,1000,10,5000,30,6,160,110,25,,,,,,,,,,,,,,,13.5401,58.3882,0.997865,23.2394,4329,CH4,v1,
17317,20241209,31,Cs0.05MA0.16FA0.79PbI2.9Br0.1,1.73,PSP,1.8,,,,,Me-2PACz,0.33,,,,,,,,,1000,10,5000,30,6,160,110,25,,,,,,,,,,,,,,,14.1951,62.7704,0.965877,23.4132,4330,CH1,v1,
17318,20241209,31,Cs0.05MA0.16FA0.79PbI2.9Br0.1,1.73,PSP,1.8,,,,,Me-2PACz,0.33,,,,,,,,,1000,10,5000,30,6,160,110,25,,,,,,,,,,,,,,,14.1274,60.4267,0.987675,23.6711,4330,CH2,v1,
17319,20241209,31,Cs0.05MA0.16FA0.79PbI2.9Br0.1,1.73,PSP,1.8,,,,,Me-2PACz,0.33,,,,,,,,,1000,10,5000,30,6,160,110,25,,,,,,,,,,,,,,,16.4596,69.181,1.00568,23.6577,4330,CH3,v1,
17320,20241209,31,Cs0.05MA0.16FA0.79PbI2.9Br0.1,1.73,PSP,1.8,,,,,Me-2PACz,0.33,,,,,,,,,1000,10,5000,30,6,160,110,25,,,,,,,,,,,,,,,16.9645,71.5666,1.01292,23.402,4330,CH4,v1,
17321,20241209,31,Cs0.05MA0.16FA0.79PbI2.9Br0.1,1.73,PSP,2.4,,,,,Me-2PACz,0.33,,,,,,,,,1000,10,5000,30,6,160,110,25,,,,,,,,,,,,,,,14.5714,63.901,0.975658,23.3721,4331,CH1,v1,
17322,20241209,31,Cs0.05MA0.16FA0.79PbI2.9Br0.1,1.73,PSP,2.4,,,,,Me-2PACz,0.33,,,,,,,,,1000,10,5000,30,6,160,110,25,,,,,,,,,,,,,,,16.1372,68.4429,0.975141,24.1787,4331,CH2,v1,
17323,20241209,31,Cs0.05MA0.16FA0.79PbI2.9Br0.1,1.73,PSP,2.4,,,,,Me-2PACz,0.33,,,,,,,,,1000,10,5000,30,6,160,110,25,,,,,,,,,,,,,,,16.3606,69.5488,0.974161,24.1478,4331,CH3,v1,
17324,20241209,31,Cs0.05MA0.16FA0.79PbI2.9Br0.1,1.73,PSP,2.4,,,,,Me-2PACz,0.33,,,,,,,,,1000,10,5000,30,6,160,110,25,,,,,,,,,,,,,,,16.2894,69.9036,0.977598,23.8367,4331,CH4,v1,
17325,20241209,31,Cs0.05MA0.16FA0.79PbI2.9Br0.1,1.73,PSP,2.4,,,,,Me-2PACz,0.33,,,,,,,,,1000,10,5000,30,6,160,110,25,,,,,,,,,,,,,,,15.0945,65.0106,1.00585,23.0834,4332,CH1,v1,
17326,20241209,31,Cs0.05MA0.16FA0.79PbI2.9Br0.1,1.73,PSP,2.4,,,,,Me-2PACz,0.33,,,,,,,,,1000,10,5000,30,6,160,110,25,,,,,,,,,,,,,,,2.5e-05,0.0401733,0.006674,9.33365,4332,CH2,v1,
17327,20241209,31,Cs0.05MA0.16FA0.79PbI2.9Br0.1,1.73,PSP,2.4,,,,,Me-2PACz,0.33,,,,,,,,,1000,10,5000,30,6,160,110,25,,,,,,,,,,,,,,,1.23e-05,0.0911925,0.002514,5.36886,4332,CH3,v1,
17328,20241209,31,Cs0.05MA0.16FA0.79PbI2.9Br0.1,1.73,PSP,2.4,,,,,Me-2PACz,0.33,,,,,,,,,1000,10,5000,30,6,160,110,25,,,,,,,,,,,,,,,2.52e-05,0.0244953,0.00742,13.8868,4332,CH4,v1,
17329,20241209,31,Cs0.05MA0.16FA0.79PbI2.9Br0.1,1.73,PSP,2.4,,,,,Me-2PACz,0.33,,,,,,,,,1000,10,5000,30,6,160,110,25,,,,,,,,,,,,,,,14.7579,62.9476,0.985728,23.7842,4333,CH1,v1,
