Repository: MI-Materials-Intelligence/Recipe-Language-Model

# Learning Layer

## Overview

In the learning layer, the formulas and parameters are encoded and then tokenised into recipes as inputs. Through atomic skills of data extraction, cleaning, and matching, these data are organised into standardised datasets, providing the basis for RLM training and iterative recipe refinement.

Key Atomic Skills:
- **Cleaning**: Preprocessing and outlier cleaning
- **Matching**: Matching data pairs based on variables
- **Extraction**: Data extraction from robotic boxes

File: seven_ai_layers_robotics/learning/data/data50764_from_db.csv (part 70 of 253)
No,date,rank,Formula PVK,Concentration PVK,Formula Additive 1,Concentration Additive 1,Formula Additive 2,Concentration Additive 2,Formula Additive 3,Concentration Additive 3,Formula SAM 1,Concentration SAM 1,Formula SAM 2,Concentration SAM 2,Formula SAM 3,Concentration SAM 3,Spin Coating Speed SAM,Spin Coating Time SAM,Annealed Temperature SAM,Annealed Time SAM,Spin Coating Speed PVK 1,Spin Coating Time PVK 1,Spin Coating Speed PVK 2,Spin Coating Time PVK 2,Antisolvent Dropping Timing,Antisolvent Volume,Annealed Temperature PVK,Annealed Time PVK,Formula Passivator 1,Concentration Passivator 1,Formula Passivator 2,Concentration Passivator 2,Formula Passivator 3,Concentration Passivator 3,Formula Passivator 4,Concentration Passivator 4,Spin Coating Speed Passivator,Spin Coating Time Passivator,Passivator Dropping Timing,Passivator Volume,Annealed Temperature Passivator,Annealed Time Passivator,PCE,FF,Voc,Jsc,Product,Channel,From,upload_time
17330,20241209,31,Cs0.05MA0.16FA0.79PbI2.9Br0.1,1.73,PSP,2.4,,,,,Me-2PACz,0.33,,,,,,,,,1000,10,5000,30,6,160,110,25,,,,,,,,,,,,,,,15.5025,66.1195,0.977609,23.9832,4333,CH2,v1,
17331,20241209,31,Cs0.05MA0.16FA0.79PbI2.9Br0.1,1.73,PSP,2.4,,,,,Me-2PACz,0.33,,,,,,,,,1000,10,5000,30,6,160,110,25,,,,,,,,,,,,,,,16.079,68.855,0.97535,23.9422,4333,CH3,v1,
17332,20241209,31,Cs0.05MA0.16FA0.79PbI2.9Br0.1,1.73,PSP,2.4,,,,,Me-2PACz,0.33,,,,,,,,,1000,10,5000,30,6,160,110,25,,,,,,,,,,,,,,,15.8859,69.7043,0.971019,23.4707,4333,CH4,v1,
17333,20241209,31,Cs0.05MA0.16FA0.79PbI2.9Br0.1,1.73,PSP,2.4,,,,,Me-2PACz,0.33,,,,,,,,,1000,10,5000,30,6,160,110,25,,,,,,,,,,,,,,,15.31,64.4755,0.985042,24.1061,4334,CH1,v1,
17334,20241209,31,Cs0.05MA0.16FA0.79PbI2.9Br0.1,1.73,PSP,2.4,,,,,Me-2PACz,0.33,,,,,,,,,1000,10,5000,30,6,160,110,25,,,,,,,,,,,,,,,16.2219,67.5767,0.988107,24.2941,4334,CH2,v1,
17335,20241209,31,Cs0.05MA0.16FA0.79PbI2.9Br0.1,1.73,PSP,2.4,,,,,Me-2PACz,0.33,,,,,,,,,1000,10,5000,30,6,160,110,25,,,,,,,,,,,,,,,16.039,68.2839,0.975891,24.0691,4334,CH3,v1,
17336,20241209,31,Cs0.05MA0.16FA0.79PbI2.9Br0.1,1.73,PSP,2.4,,,,,Me-2PACz,0.33,,,,,,,,,1000,10,5000,30,6,160,110,25,,,,,,,,,,,,,,,15.7825,69.4528,0.970674,23.4105,4334,CH4,v1,
17337,20241209,31,Cs0.05MA0.16FA0.79PbI2.9Br0.1,1.73,PSP,3.6,,,,,Me-2PACz,0.33,,,,,,,,,1000,10,5000,30,6,160,110,25,,,,,,,,,,,,,,,0.0288751,15.1754,0.012633,15.0618,4335,CH1,v1,
17338,20241209,31,Cs0.05MA0.16FA0.79PbI2.9Br0.1,1.73,PSP,3.6,,,,,Me-2PACz,0.33,,,,,,,,,1000,10,5000,30,6,160,110,25,,,,,,,,,,,,,,,5.51268,31.059,0.784072,22.637,4335,CH2,v1,
17339,20241209,31,Cs0.05MA0.16FA0.79PbI2.9Br0.1,1.73,PSP,3.6,,,,,Me-2PACz,0.33,,,,,,,,,1000,10,5000,30,6,160,110,25,,,,,,,,,,,,,,,0.0461116,20.398,0.014802,15.2726,4335,CH3,v1,
17340,20241209,31,Cs0.05MA0.16FA0.79PbI2.9Br0.1,1.73,PSP,3.6,,,,,Me-2PACz,0.33,,,,,,,,,1000,10,5000,30,6,160,110,25,,,,,,,,,,,,,,,0.256172,24.4896,0.052173,20.0497,4335,CH4,v1,
17341,20241209,31,Cs0.05MA0.16FA0.79PbI2.9Br0.1,1.73,PSP,3.6,,,,,Me-2PACz,0.33,,,,,,,,,1000,10,5000,30,6,160,110,25,,,,,,,,,,,,,,,0.0113777,7.23961,0.010868,14.4603,4336,CH1,v1,
17342,20241209,31,Cs0.05MA0.16FA0.79PbI2.9Br0.1,1.73,PSP,3.6,,,,,Me-2PACz,0.33,,,,,,,,,1000,10,5000,30,6,160,110,25,,,,,,,,,,,,,,,15.8107,68.6161,0.982796,23.4456,4336,CH2,v1,
17343,20241209,31,Cs0.05MA0.16FA0.79PbI2.9Br0.1,1.73,PSP,3.6,,,,,Me-2PACz,0.33,,,,,,,,,1000,10,5000,30,6,160,110,25,,,,,,,,,,,,,,,15.7388,68.6727,0.978151,23.4305,4336,CH3,v1,
17344,20241209,31,Cs0.05MA0.16FA0.79PbI2.9Br0.1,1.73,PSP,3.6,,,,,Me-2PACz,0.33,,,,,,,,,1000,10,5000,30,6,160,110,25,,,,,,,,,,,,,,,14.7546,66.0272,0.96621,23.1276,4336,CH4,v1,
17345,20241209,31,Cs0.05MA0.16FA0.79PbI2.9Br0.1,1.73,PSP,3.6,,,,,Me-2PACz,0.33,,,,,,,,,1000,10,5000,30,6,160,110,25,,,,,,,,,,,,,,,15.1668,65.4521,0.995753,23.2712,4337,CH1,v1,
17346,20241209,31,Cs0.05MA0.16FA0.79PbI2.9Br0.1,1.73,PSP,3.6,,,,,Me-2PACz,0.33,,,,,,,,,1000,10,5000,30,6,160,110,25,,,,,,,,,,,,,,,16.3554,69.4595,0.996331,23.6333,4337,CH2,v1,
17347,20241209,31,Cs0.05MA0.16FA0.79PbI2.9Br0.1,1.73,PSP,3.6,,,,,Me-2PACz,0.33,,,,,,,,,1000,10,5000,30,6,160,110,25,,,,,,,,,,,,,,,15.9935,68.8497,0.988967,23.4887,4337,CH3,v1,
17348,20241209,31,Cs0.05MA0.16FA0.79PbI2.9Br0.1,1.73,PSP,3.6,,,,,Me-2PACz,0.33,,,,,,,,,1000,10,5000,30,6,160,110,25,,,,,,,,,,,,,,,16.0531,69.9683,0.983326,23.3324,4337,CH4,v1,
17349,20241209,31,Cs0.05MA0.16FA0.79PbI2.9Br0.1,1.73,PSP,3.6,,,,,Me-2PACz,0.33,,,,,,,,,1000,10,5000,30,6,160,110,25,,,,,,,,,,,,,,,14.5568,65.0093,0.985605,22.7189,4338,CH1,v1,
17350,20241209,31,Cs0.05MA0.16FA0.79PbI2.9Br0.1,1.73,PSP,3.6,,,,,Me-2PACz,0.33,,,,,,,,,1000,10,5000,30,6,160,110,25,,,,,,,,,,,,,,,16.3094,70.1855,0.998799,23.2655,4338,CH2,v1,
17351,20241209,31,Cs0.05MA0.16FA0.79PbI2.9Br0.1,1.73,PSP,3.6,,,,,Me-2PACz,0.33,,,,,,,,,1000,10,5000,30,6,160,110,25,,,,,,,,,,,,,,,16.3956,70.7476,0.994538,23.3021,4338,CH3,v1,
17352,20241209,31,Cs0.05MA0.16FA0.79PbI2.9Br0.1,1.73,PSP,3.6,,,,,Me-2PACz,0.33,,,,,,,,,1000,10,5000,30,6,160,110,25,,,,,,,,,,,,,,,16.2744,71.23,0.99412,22.9828,4338,CH4,v1,
17353,20241209,31,Cs0.05MA0.16FA0.79PbI2.9Br0.1,1.73,PSP,4.8,,,,,Me-2PACz,0.33,,,,,,,,,1000,10,5000,30,6,160,110,25,,,,,,,,,,,,,,,15.4436,66.6601,0.9889,23.4277,4339,CH1,v1,
17354,20241209,31,Cs0.05MA0.16FA0.79PbI2.9Br0.1,1.73,PSP,4.8,,,,,Me-2PACz,0.33,,,,,,,,,1000,10,5000,30,6,160,110,25,,,,,,,,,,,,,,,16.1324,68.9678,0.991753,23.5857,4339,CH2,v1,
17355,20241209,31,Cs0.05MA0.16FA0.79PbI2.9Br0.1,1.73,PSP,4.8,,,,,Me-2PACz,0.33,,,,,,,,,1000,10,5000,30,6,160,110,25,,,,,,,,,,,,,,,0.248679,24.0761,0.050238,20.5597,4339,CH3,v1,
17356,20241209,31,Cs0.05MA0.16FA0.79PbI2.9Br0.1,1.73,PSP,4.8,,,,,Me-2PACz,0.33,,,,,,,,,1000,10,5000,30,6,160,110,25,,,,,,,,,,,,,,,0.865321,25.3133,0.159774,21.3955,4339,CH4,v1,
17357,20241209,31,Cs0.05MA0.16FA0.79PbI2.9Br0.1,1.73,PSP,4.8,,,,,Me-2PACz,0.33,,,,,,,,,1000,10,5000,30,6,160,110,25,,,,,,,,,,,,,,,15.9589,67.7181,0.995247,23.6793,4340,CH1,v1,
17358,20241209,31,Cs0.05MA0.16FA0.79PbI2.9Br0.1,1.73,PSP,4.8,,,,,Me-2PACz,0.33,,,,,,,,,1000,10,5000,30,6,160,110,25,,,,,,,,,,,,,,,16.2974,69.1067,0.993133,23.746,4340,CH2,v1,
17359,20241209,31,Cs0.05MA0.16FA0.79PbI2.9Br0.1,1.73,PSP,4.8,,,,,Me-2PACz,0.33,,,,,,,,,1000,10,5000,30,6,160,110,25,,,,,,,,,,,,,,,16.5774,70.2049,0.992666,23.7874,4340,CH3,v1,
17360,20241209,31,Cs0.05MA0.16FA0.79PbI2.9Br0.1,1.73,PSP,4.8,,,,,Me-2PACz,0.33,,,,,,,,,1000,10,5000,30,6,160,110,25,,,,,,,,,,,,,,,16.4306,70.352,0.991948,23.5445,4340,CH4,v1,
17361,20241209,31,Cs0.05MA0.16FA0.79PbI2.9Br0.1,1.73,PSP,4.8,,,,,Me-2PACz,0.33,,,,,,,,,1000,10,5000,30,6,160,110,25,,,,,,,,,,,,,,,14.9688,66.9512,1.00186,22.3164,4341,CH1,v1,
17362,20241209,31,Cs0.05MA0.16FA0.79PbI2.9Br0.1,1.73,PSP,4.8,,,,,Me-2PACz,0.33,,,,,,,,,1000,10,5000,30,6,160,110,25,,,,,,,,,,,,,,,14.9833,67.1319,0.994673,22.4387,4341,CH2,v1,
17363,20241209,31,Cs0.05MA0.16FA0.79PbI2.9Br0.1,1.73,PSP,4.8,,,,,Me-2PACz,0.33,,,,,,,,,1000,10,5000,30,6,160,110,25,,,,,,,,,,,,,,,15.1182,68.0553,0.98926,22.4557,4341,CH3,v1,
17364,20241209,31,Cs0.05MA0.16FA0.79PbI2.9Br0.1,1.73,PSP,4.8,,,,,Me-2PACz,0.33,,,,,,,,,1000,10,5000,30,6,160,110,25,,,,,,,,,,,,,,,14.7278,67.9338,0.978301,22.1605,4341,CH4,v1,
17365,20241209,31,Cs0.05MA0.16FA0.79PbI2.9Br0.1,1.73,PSP,4.8,,,,,Me-2PACz,0.33,,,,,,,,,1000,10,5000,30,6,160,110,25,,,,,,,,,,,,,,,2.57057,27.3052,0.423273,22.2414,4342,CH1,v1,
17366,20241209,31,Cs0.05MA0.16FA0.79PbI2.9Br0.1,1.73,PSP,4.8,,,,,Me-2PACz,0.33,,,,,,,,,1000,10,5000,30,6,160,110,25,,,,,,,,,,,,,,,16.1361,69.3082,0.992159,23.4656,4342,CH2,v1,
17367,20241209,31,Cs0.05MA0.16FA0.79PbI2.9Br0.1,1.73,PSP,4.8,,,,,Me-2PACz,0.33,,,,,,,,,1000,10,5000,30,6,160,110,25,,,,,,,,,,,,,,,15.9631,69.3697,0.98345,23.399,4342,CH3,v1,
17368,20241209,31,Cs0.05MA0.16FA0.79PbI2.9Br0.1,1.73,PSP,4.8,,,,,Me-2PACz,0.33,,,,,,,,,1000,10,5000,30,6,160,110,25,,,,,,,,,,,,,,,15.8415,70.0379,0.985215,22.9579,4342,CH4,v1,
17369,20241209,31,Cs0.05MA0.1FA0.85PbI3.0,1.73,PSP,1.2,,,,,Me-4PACz,0.33,,,,,,,,,1200,10,5000,30,8,200,110,30,,,,,,,,,,,,,,,0.186769,24.7039,0.037576,20.1201,4343,CH1,v1,
17370,20241209,31,Cs0.05MA0.1FA0.85PbI3.0,1.73,PSP,1.2,,,,,Me-4PACz,0.33,,,,,,,,,1200,10,5000,30,8,200,110,30,,,,,,,,,,,,,,,15.3614,62.6399,1.03703,23.6476,4343,CH2,v1,
17371,20241209,31,Cs0.05MA0.1FA0.85PbI3.0,1.73,PSP,1.2,,,,,Me-4PACz,0.33,,,,,,,,,1200,10,5000,30,8,200,110,30,,,,,,,,,,,,,,,15.3003,63.1085,1.03932,23.3271,4343,CH3,v1,
17372,20241209,31,Cs0.05MA0.1FA0.85PbI3.0,1.73,PSP,1.2,,,,,Me-4PACz,0.33,,,,,,,,,1200,10,5000,30,8,200,110,30,,,,,,,,,,,,,,,14.2377,62.6094,1.0347,21.9779,4343,CH4,v1,
17373,20241209,31,Cs0.05MA0.1FA0.85PbI3.0,1.73,PSP,1.2,,,,,Me-4PACz,0.33,,,,,,,,,1200,10,5000,30,8,200,110,30,,,,,,,,,,,,,,,14.6446,65.3759,1.03548,21.633,4344,CH1,v1,
17374,20241209,31,Cs0.05MA0.1FA0.85PbI3.0,1.73,PSP,1.2,,,,,Me-4PACz,0.33,,,,,,,,,1200,10,5000,30,8,200,110,30,,,,,,,,,,,,,,,3.01e-05,0.0464416,0.006414,10.0962,4344,CH2,v1,
17375,20241209,31,Cs0.05MA0.1FA0.85PbI3.0,1.73,PSP,1.2,,,,,Me-4PACz,0.33,,,,,,,,,1200,10,5000,30,8,200,110,30,,,,,,,,,,,,,,,10.7683,47.4269,1.00278,22.6421,4344,CH3,v1,
17376,20241209,31,Cs0.05MA0.1FA0.85PbI3.0,1.73,PSP,1.2,,,,,Me-4PACz,0.33,,,,,,,,,1200,10,5000,30,8,200,110,30,,,,,,,,,,,,,,,14.7605,65.3471,1.03454,21.8337,4344,CH4,v1,
17377,20241209,31,Cs0.05MA0.1FA0.85PbI3.0,1.73,PSP,1.2,,,,,Me-4PACz,0.33,,,,,,,,,1200,10,5000,30,8,200,110,30,,,,,,,,,,,,,,,0.612349,24.9785,0.112109,21.8671,4345,CH1,v1,
17378,20241209,31,Cs0.05MA0.1FA0.85PbI3.0,1.73,PSP,1.2,,,,,Me-4PACz,0.33,,,,,,,,,1200,10,5000,30,8,200,110,30,,,,,,,,,,,,,,,15.221,63.2572,1.04461,23.0345,4345,CH2,v1,
17379,20241209,31,Cs0.05MA0.1FA0.85PbI3.0,1.73,PSP,1.2,,,,,Me-4PACz,0.33,,,,,,,,,1200,10,5000,30,8,200,110,30,,,,,,,,,,,,,,,0.00179095,1.26278,0.010192,13.9152,4345,CH3,v1,
17380,20241209,31,Cs0.05MA0.1FA0.85PbI3.0,1.73,PSP,1.2,,,,,Me-4PACz,0.33,,,,,,,,,1200,10,5000,30,8,200,110,30,,,,,,,,,,,,,,,0.0899434,24.0628,0.021595,17.3088,4345,CH4,v1,
17381,20241209,31,Cs0.05MA0.1FA0.85PbI3.0,1.73,PSP,1.2,,,,,Me-4PACz,0.33,,,,,,,,,1200,10,5000,30,8,200,110,30,,,,,,,,,,,,,,,17.0212,68.9279,1.02221,24.1575,4346,CH1,v1,
17382,20241209,31,Cs0.05MA0.1FA0.85PbI3.0,1.73,PSP,1.2,,,,,Me-4PACz,0.33,,,,,,,,,1200,10,5000,30,8,200,110,30,,,,,,,,,,,,,,,17.5208,69.4285,1.02401,24.6442,4346,CH2,v1,
17383,20241209,31,Cs0.05MA0.1FA0.85PbI3.0,1.73,PSP,1.2,,,,,Me-4PACz,0.33,,,,,,,,,1200,10,5000,30,8,200,110,30,,,,,,,,,,,,,,,17.8165,69.7156,1.04362,24.4877,4346,CH3,v1,
17384,20241209,31,Cs0.05MA0.1FA0.85PbI3.0,1.73,PSP,1.2,,,,,Me-4PACz,0.33,,,,,,,,,1200,10,5000,30,8,200,110,30,,,,,,,,,,,,,,,17.6243,70.5169,1.04536,23.9085,4346,CH4,v1,
17385,20241209,31,Cs0.05MA0.1FA0.85PbI3.0,1.73,PSP,1.8,,,,,Me-4PACz,0.33,,,,,,,,,1200,10,5000,30,8,200,110,30,,,,,,,,,,,,,,,0.0774965,24.1007,0.018386,17.4893,4347,CH1,v1,
17386,20241209,31,Cs0.05MA0.1FA0.85PbI3.0,1.73,PSP,1.8,,,,,Me-4PACz,0.33,,,,,,,,,1200,10,5000,30,8,200,110,30,,,,,,,,,,,,,,,17.2629,66.541,1.05622,24.5623,4347,CH2,v1,
17387,20241209,31,Cs0.05MA0.1FA0.85PbI3.0,1.73,PSP,1.8,,,,,Me-4PACz,0.33,,,,,,,,,1200,10,5000,30,8,200,110,30,,,,,,,,,,,,,,,4.95264,87.5316,0.2365,23.9244,4347,CH3,v1,
17388,20241209,31,Cs0.05MA0.1FA0.85PbI3.0,1.73,PSP,1.8,,,,,Me-4PACz,0.33,,,,,,,,,1200,10,5000,30,8,200,110,30,,,,,,,,,,,,,,,2.93e-05,0.0202679,0.009556,15.1081,4347,CH4,v1,
17389,20241209,31,Cs0.05MA0.1FA0.85PbI3.0,1.73,PSP,1.8,,,,,Me-4PACz,0.33,,,,,,,,,1200,10,5000,30,8,200,110,30,,,,,,,,,,,,,,,17.046,67.0883,1.05499,24.0839,4348,CH1,v1,
17390,20241209,31,Cs0.05MA0.1FA0.85PbI3.0,1.73,PSP,1.8,,,,,Me-4PACz,0.33,,,,,,,,,1200,10,5000,30,8,200,110,30,,,,,,,,,,,,,,,17.7807,68.5245,1.05822,24.5205,4348,CH2,v1,
17391,20241209,31,Cs0.05MA0.1FA0.85PbI3.0,1.73,PSP,1.8,,,,,Me-4PACz,0.33,,,,,,,,,1200,10,5000,30,8,200,110,30,,,,,,,,,,,,,,,17.9198,68.9421,1.05591,24.6161,4348,CH3,v1,
17392,20241209,31,Cs0.05MA0.1FA0.85PbI3.0,1.73,PSP,1.8,,,,,Me-4PACz,0.33,,,,,,,,,1200,10,5000,30,8,200,110,30,,,,,,,,,,,,,,,17.6805,69.1377,1.05448,24.2517,4348,CH4,v1,
17393,20241209,31,Cs0.05MA0.1FA0.85PbI3.0,1.73,PSP,1.8,,,,,Me-4PACz,0.33,,,,,,,,,1200,10,5000,30,8,200,110,30,,,,,,,,,,,,,,,0.055615,20.9927,0.015401,17.2014,4349,CH1,v1,
17394,20241209,31,Cs0.05MA0.1FA0.85PbI3.0,1.73,PSP,1.8,,,,,Me-4PACz,0.33,,,,,,,,,1200,10,5000,30,8,200,110,30,,,,,,,,,,,,,,,16.2439,65.7623,1.05667,23.3762,4349,CH2,v1,
17395,20241209,31,Cs0.05MA0.1FA0.85PbI3.0,1.73,PSP,1.8,,,,,Me-4PACz,0.33,,,,,,,,,1200,10,5000,30,8,200,110,30,,,,,,,,,,,,,,,16.4721,66.8419,1.05218,23.4212,4349,CH3,v1,
17396,20241209,31,Cs0.05MA0.1FA0.85PbI3.0,1.73,PSP,1.8,,,,,Me-4PACz,0.33,,,,,,,,,1200,10,5000,30,8,200,110,30,,,,,,,,,,,,,,,16.3585,67.3829,1.05294,23.0562,4349,CH4,v1,
17397,20241209,31,Cs0.05MA0.1FA0.85PbI3.0,1.73,PSP,1.8,,,,,Me-4PACz,0.33,,,,,,,,,1200,10,5000,30,8,200,110,30,,,,,,,,,,,,,,,0.0309445,15.3665,0.01273,15.8192,4350,CH1,v1,
17398,20241209,31,Cs0.05MA0.1FA0.85PbI3.0,1.73,PSP,1.8,,,,,Me-4PACz,0.33,,,,,,,,,1200,10,5000,30,8,200,110,30,,,,,,,,,,,,,,,15.713,62.9615,1.03682,24.0704,4350,CH2,v1,
17399,20241209,31,Cs0.05MA0.1FA0.85PbI3.0,1.73,PSP,1.8,,,,,Me-4PACz,0.33,,,,,,,,,1200,10,5000,30,8,200,110,30,,,,,,,,,,,,,,,14.4623,58.7207,1.025,24.0282,4350,CH3,v1,
17400,20241209,31,Cs0.05MA0.1FA0.85PbI3.0,1.73,PSP,1.8,,,,,Me-4PACz,0.33,,,,,,,,,1200,10,5000,30,8,200,110,30,,,,,,,,,,,,,,,1.23e-05,0.109797,0.001952,5.75719,4350,CH4,v1,
17401,20241209,31,Cs0.05MA0.1FA0.85PbI3.0,1.73,PSP,2.4,,,,,Me-4PACz,0.33,,,,,,,,,1200,10,5000,30,8,200,110,30,,,,,,,,,,,,,,,1.62e-05,0.0369252,0.004115,10.6332,4351,CH1,v1,
17402,20241209,31,Cs0.05MA0.1FA0.85PbI3.0,1.73,PSP,2.4,,,,,Me-4PACz,0.33,,,,,,,,,1200,10,5000,30,8,200,110,30,,,,,,,,,,,,,,,0.180434,24.6236,0.036782,19.922,4351,CH2,v1,
17403,20241209,31,Cs0.05MA0.1FA0.85PbI3.0,1.73,PSP,2.4,,,,,Me-4PACz,0.33,,,,,,,,,1200,10,5000,30,8,200,110,30,,,,,,,,,,,,,,,16.9783,68.4897,1.06065,23.3721,4351,CH3,v1,
17404,20241209,31,Cs0.05MA0.1FA0.85PbI3.0,1.73,PSP,2.4,,,,,Me-4PACz,0.33,,,,,,,,,1200,10,5000,30,8,200,110,30,,,,,,,,,,,,,,,0.132056,22.3727,0.030571,19.3074,4351,CH4,v1,
17405,20241209,31,Cs0.05MA0.1FA0.85PbI3.0,1.73,PSP,2.4,,,,,Me-4PACz,0.33,,,,,,,,,1200,10,5000,30,8,200,110,30,,,,,,,,,,,,,,,17.9742,68.9974,1.07331,24.2712,4352,CH1,v1,
17406,20241209,31,Cs0.05MA0.1FA0.85PbI3.0,1.73,PSP,2.4,,,,,Me-4PACz,0.33,,,,,,,,,1200,10,5000,30,8,200,110,30,,,,,,,,,,,,,,,18.3538,69.9448,1.07541,24.4004,4352,CH2,v1,
17407,20241209,31,Cs0.05MA0.1FA0.85PbI3.0,1.73,PSP,2.4,,,,,Me-4PACz,0.33,,,,,,,,,1200,10,5000,30,8,200,110,30,,,,,,,,,,,,,,,18.1063,69.6023,1.07189,24.2692,4352,CH3,v1,
17408,20241209,31,Cs0.05MA0.1FA0.85PbI3.0,1.73,PSP,2.4,,,,,Me-4PACz,0.33,,,,,,,,,1200,10,5000,30,8,200,110,30,,,,,,,,,,,,,,,9.93655,42.0313,0.984794,24.0059,4352,CH4,v1,
17409,20241209,31,Cs0.05MA0.1FA0.85PbI3.0,1.73,PSP,2.4,,,,,Me-4PACz,0.33,,,,,,,,,1200,10,5000,30,8,200,110,30,,,,,,,,,,,,,,,12.894,57.1648,1.03892,21.7109,4353,CH1,v1,
17410,20241209,31,Cs0.05MA0.1FA0.85PbI3.0,1.73,PSP,2.4,,,,,Me-4PACz,0.33,,,,,,,,,1200,10,5000,30,8,200,110,30,,,,,,,,,,,,,,,3.38e+40,-1.46e+42,-9.3e-05,24.7741,4353,CH2,v1,
17411,20241209,31,Cs0.05MA0.1FA0.85PbI3.0,1.73,PSP,2.4,,,,,Me-4PACz,0.33,,,,,,,,,1200,10,5000,30,8,200,110,30,,,,,,,,,,,,,,,9.87108,45.8627,0.993609,21.6616,4353,CH3,v1,
17412,20241209,31,Cs0.05MA0.1FA0.85PbI3.0,1.73,PSP,2.4,,,,,Me-4PACz,0.33,,,,,,,,,1200,10,5000,30,8,200,110,30,,,,,,,,,,,,,,,9.62621,47.5148,1.018,19.9011,4353,CH4,v1,
17413,20241209,31,Cs0.05MA0.1FA0.85PbI3.0,1.73,PSP,2.4,,,,,Me-4PACz,0.33,,,,,,,,,1200,10,5000,30,8,200,110,30,,,,,,,,,,,,,,,0.0602947,20.9277,0.01549,18.599,4354,CH1,v1,
17414,20241209,31,Cs0.05MA0.1FA0.85PbI3.0,1.73,PSP,2.4,,,,,Me-4PACz,0.33,,,,,,,,,1200,10,5000,30,8,200,110,30,,,,,,,,,,,,,,,15.5496,62.265,1.03758,24.0687,4354,CH2,v1,
17415,20241209,31,Cs0.05MA0.1FA0.85PbI3.0,1.73,PSP,2.4,,,,,Me-4PACz,0.33,,,,,,,,,1200,10,5000,30,8,200,110,30,,,,,,,,,,,,,,,14.9692,60.4809,1.03535,23.9053,4354,CH3,v1,
17416,20241209,31,Cs0.05MA0.1FA0.85PbI3.0,1.73,PSP,2.4,,,,,Me-4PACz,0.33,,,,,,,,,1200,10,5000,30,8,200,110,30,,,,,,,,,,,,,,,11.8629,52.6359,1.0267,21.9516,4354,CH4,v1,
17417,20241209,31,Cs0.05MA0.1FA0.85PbI3.0,1.73,PSP,3.6,,,,,Me-4PACz,0.33,,,,,,,,,1200,10,5000,30,8,200,110,30,,,,,,,,,,,,,,,5.76395,29.9546,0.824468,23.3391,4355,CH1,v1,
17418,20241209,31,Cs0.05MA0.1FA0.85PbI3.0,1.73,PSP,3.6,,,,,Me-4PACz,0.33,,,,,,,,,1200,10,5000,30,8,200,110,30,,,,,,,,,,,,,,,16.4572,67.2246,1.0517,23.2775,4355,CH2,v1,
17419,20241209,31,Cs0.05MA0.1FA0.85PbI3.0,1.73,PSP,3.6,,,,,Me-4PACz,0.33,,,,,,,,,1200,10,5000,30,8,200,110,30,,,,,,,,,,,,,,,15.676,65.3631,1.04375,22.9777,4355,CH3,v1,
17420,20241209,31,Cs0.05MA0.1FA0.85PbI3.0,1.73,PSP,3.6,,,,,Me-4PACz,0.33,,,,,,,,,1200,10,5000,30,8,200,110,30,,,,,,,,,,,,,,,11.1889,2418.53,0.023856,19.3925,4355,CH4,v1,
17421,20241209,31,Cs0.05MA0.1FA0.85PbI3.0,1.73,PSP,3.6,,,,,Me-4PACz,0.33,,,,,,,,,1200,10,5000,30,8,200,110,30,,,,,,,,,,,,,,,0.908748,25.421,0.161313,22.1605,4356,CH1,v1,
17422,20241209,31,Cs0.05MA0.1FA0.85PbI3.0,1.73,PSP,3.6,,,,,Me-4PACz,0.33,,,,,,,,,1200,10,5000,30,8,200,110,30,,,,,,,,,,,,,,,0.0221156,13.2463,0.012095,13.8034,4356,CH2,v1,
17423,20241209,31,Cs0.05MA0.1FA0.85PbI3.0,1.73,PSP,3.6,,,,,Me-4PACz,0.33,,,,,,,,,1200,10,5000,30,8,200,110,30,,,,,,,,,,,,,,,13.9742,2192.02,0.033176,19.216,4356,CH3,v1,
17424,20241209,31,Cs0.05MA0.1FA0.85PbI3.0,1.73,PSP,3.6,,,,,Me-4PACz,0.33,,,,,,,,,1200,10,5000,30,8,200,110,30,,,,,,,,,,,,,,,5.55687,31.9408,0.793885,21.9143,4356,CH4,v1,
17425,20241209,31,Cs0.05MA0.1FA0.85PbI3.0,1.73,PSP,3.6,,,,,Me-4PACz,0.33,,,,,,,,,1200,10,5000,30,8,200,110,30,,,,,,,,,,,,,,,11.3922,52.4598,1.03499,20.9819,4357,CH1,v1,
17426,20241209,31,Cs0.05MA0.1FA0.85PbI3.0,1.73,PSP,3.6,,,,,Me-4PACz,0.33,,,,,,,,,1200,10,5000,30,8,200,110,30,,,,,,,,,,,,,,,12.5251,56.1602,1.04176,21.4083,4357,CH2,v1,
17427,20241209,31,Cs0.05MA0.1FA0.85PbI3.0,1.73,PSP,3.6,,,,,Me-4PACz,0.33,,,,,,,,,1200,10,5000,30,8,200,110,30,,,,,,,,,,,,,,,12.6578,57.2468,1.04097,21.2406,4357,CH3,v1,
17428,20241209,31,Cs0.05MA0.1FA0.85PbI3.0,1.73,PSP,3.6,,,,,Me-4PACz,0.33,,,,,,,,,1200,10,5000,30,8,200,110,30,,,,,,,,,,,,,,,13.3333,59.989,1.03861,21.3999,4357,CH4,v1,
17429,20241209,31,Cs0.05MA0.1FA0.85PbI3.0,1.73,PSP,3.6,,,,,Me-4PACz,0.33,,,,,,,,,1200,10,5000,30,8,200,110,30,,,,,,,,,,,,,,,12.8739,56.6312,1.0388,21.8837,4358,CH1,v1,
17430,20241209,31,Cs0.05MA0.1FA0.85PbI3.0,1.73,PSP,3.6,,,,,Me-4PACz,0.33,,,,,,,,,1200,10,5000,30,8,200,110,30,,,,,,,,,,,,,,,16.4577,66.8164,1.05735,23.2951,4358,CH2,v1,
17431,20241209,31,Cs0.05MA0.1FA0.85PbI3.0,1.73,PSP,3.6,,,,,Me-4PACz,0.33,,,,,,,,,1200,10,5000,30,8,200,110,30,,,,,,,,,,,,,,,13.5335,59.3378,1.04188,21.8909,4358,CH3,v1,
17432,20241209,31,Cs0.05MA0.1FA0.85PbI3.0,1.73,PSP,3.6,,,,,Me-4PACz,0.33,,,,,,,,,1200,10,5000,30,8,200,110,30,,,,,,,,,,,,,,,8.06703,43.7529,1.01033,18.2491,4358,CH4,v1,
17433,20241209,31,Cs0.05MA0.1FA0.85PbI3.0,1.73,PSP,4.8,,,,,Me-4PACz,0.33,,,,,,,,,1200,10,5000,30,8,200,110,30,,,,,,,,,,,,,,,0.0774636,23.0653,0.018214,18.4389,4359,CH1,v1,
17434,20241209,31,Cs0.05MA0.1FA0.85PbI3.0,1.73,PSP,4.8,,,,,Me-4PACz,0.33,,,,,,,,,1200,10,5000,30,8,200,110,30,,,,,,,,,,,,,,,16.4246,66.3788,1.0556,23.4403,4359,CH2,v1,
17435,20241209,31,Cs0.05MA0.1FA0.85PbI3.0,1.73,PSP,4.8,,,,,Me-4PACz,0.33,,,,,,,,,1200,10,5000,30,8,200,110,30,,,,,,,,,,,,,,,0.0402344,18.8574,0.013972,15.271,4359,CH3,v1,
17436,20241209,31,Cs0.05MA0.1FA0.85PbI3.0,1.73,PSP,4.8,,,,,Me-4PACz,0.33,,,,,,,,,1200,10,5000,30,8,200,110,30,,,,,,,,,,,,,,,16.4356,67.9413,1.05361,22.9601,4359,CH4,v1,
17437,20241209,31,Cs0.05MA0.1FA0.85PbI3.0,1.73,PSP,4.8,,,,,Me-4PACz,0.33,,,,,,,,,1200,10,5000,30,8,200,110,30,,,,,,,,,,,,,,,16.1399,69.614,1.05461,21.9844,4360,CH1,v1,
17438,20241209,31,Cs0.05MA0.1FA0.85PbI3.0,1.73,PSP,4.8,,,,,Me-4PACz,0.33,,,,,,,,,1200,10,5000,30,8,200,110,30,,,,,,,,,,,,,,,4.93872,1013.02,0.027518,17.7169,4360,CH2,v1,
17439,20241209,31,Cs0.05MA0.1FA0.85PbI3.0,1.73,PSP,4.8,,,,,Me-4PACz,0.33,,,,,,,,,1200,10,5000,30,8,200,110,30,,,,,,,,,,,,,,,16.2573,69.3297,1.05913,22.1401,4360,CH3,v1,
17440,20241209,31,Cs0.05MA0.1FA0.85PbI3.0,1.73,PSP,4.8,,,,,Me-4PACz,0.33,,,,,,,,,1200,10,5000,30,8,200,110,30,,,,,,,,,,,,,,,15.5806,68.2611,1.0547,21.6412,4360,CH4,v1,
17441,20241209,31,Cs0.1FA0.9PbI2.8Br0.2,1.5,PSP,2.4,,,,,Me-4PACz,0.33,,,,,,,,,1200,10,5000,30,8,200,110,30,,,,,,,,,,,,,,,18.234,73.3548,1.06573,23.3242,4361,CH1,v1,
17442,20241209,31,Cs0.1FA0.9PbI2.8Br0.2,1.5,PSP,2.4,,,,,Me-4PACz,0.33,,,,,,,,,1200,10,5000,30,8,200,110,30,,,,,,,,,,,,,,,13.3821,54.8336,1.03087,23.6741,4361,CH2,v1,
17443,20241209,31,Cs0.1FA0.9PbI2.8Br0.2,1.5,PSP,2.4,,,,,Me-4PACz,0.33,,,,,,,,,1200,10,5000,30,8,200,110,30,,,,,,,,,,,,,,,0.111239,23.9944,0.025053,18.5051,4361,CH3,v1,
17444,20241209,31,Cs0.1FA0.9PbI2.8Br0.2,1.5,PSP,2.4,,,,,Me-4PACz,0.33,,,,,,,,,1200,10,5000,30,8,200,110,30,,,,,,,,,,,,,,,1.66e-05,0.0279702,0.005539,10.7028,4361,CH4,v1,
17445,20241209,31,Cs0.1FA0.9PbI2.8Br0.2,1.5,PSP,2.4,,,,,Me-4PACz,0.33,,,,,,,,,1200,10,5000,30,8,200,110,30,,,,,,,,,,,,,,,0.722529,24.7835,0.128018,22.7731,4362,CH1,v1,
17446,20241209,31,Cs0.1FA0.9PbI2.8Br0.2,1.5,PSP,2.4,,,,,Me-4PACz,0.33,,,,,,,,,1200,10,5000,30,8,200,110,30,,,,,,,,,,,,,,,18.6805,74.0518,1.05528,23.9047,4362,CH2,v1,
17447,20241209,31,Cs0.1FA0.9PbI2.8Br0.2,1.5,PSP,2.4,,,,,Me-4PACz,0.33,,,,,,,,,1200,10,5000,30,8,200,110,30,,,,,,,,,,,,,,,17.9731,73.1792,1.04898,23.4135,4362,CH3,v1,
17448,20241209,31,Cs0.1FA0.9PbI2.8Br0.2,1.5,PSP,2.4,,,,,Me-4PACz,0.33,,,,,,,,,1200,10,5000,30,8,200,110,30,,,,,,,,,,,,,,,15.0064,92.3535,0.711456,22.8388,4362,CH4,v1,
17449,20241209,31,Cs0.05MA0.1FA0.85PbI3.0,1.73,PSP,4.8,,,,,Me-4PACz,0.33,,,,,,,,,1200,10,5000,30,8,200,110,30,,,,,,,,,,,,,,,10.8312,51.6016,1.03769,20.2278,4363,CH1,v1,
17450,20241209,31,Cs0.05MA0.1FA0.85PbI3.0,1.73,PSP,4.8,,,,,Me-4PACz,0.33,,,,,,,,,1200,10,5000,30,8,200,110,30,,,,,,,,,,,,,,,15.8671,67.1134,1.05519,22.4055,4363,CH2,v1,
17451,20241209,31,Cs0.05MA0.1FA0.85PbI3.0,1.73,PSP,4.8,,,,,Me-4PACz,0.33,,,,,,,,,1200,10,5000,30,8,200,110,30,,,,,,,,,,,,,,,15.8086,1193.75,-7.2e-05,-18.3154,4363,CH3,v1,
17452,20241209,31,Cs0.05MA0.1FA0.85PbI3.0,1.73,PSP,4.8,,,,,Me-4PACz,0.33,,,,,,,,,1200,10,5000,30,8,200,110,30,,,,,,,,,,,,,,,16.0146,68.9686,1.05744,21.9588,4363,CH4,v1,
17453,20241209,31,Cs0.05MA0.1FA0.85PbI3.0,1.73,PSP,4.8,,,,,Me-4PACz,0.33,,,,,,,,,1200,10,5000,30,8,200,110,30,,,,,,,,,,,,,,,2.32e-05,0.0210661,0.007638,14.4475,4364,CH1,v1,
17454,20241209,31,Cs0.05MA0.1FA0.85PbI3.0,1.73,PSP,4.8,,,,,Me-4PACz,0.33,,,,,,,,,1200,10,5000,30,8,200,110,30,,,,,,,,,,,,,,,10.1252,2587.27,0.021992,17.7947,4364,CH2,v1,
17455,20241209,31,Cs0.05MA0.1FA0.85PbI3.0,1.73,PSP,4.8,,,,,Me-4PACz,0.33,,,,,,,,,1200,10,5000,30,8,200,110,30,,,,,,,,,,,,,,,0.000128662,0.155982,0.007173,11.4998,4364,CH3,v1,
17456,20241209,31,Cs0.05MA0.1FA0.85PbI3.0,1.73,PSP,4.8,,,,,Me-4PACz,0.33,,,,,,,,,1200,10,5000,30,8,200,110,30,,,,,,,,,,,,,,,13.4175,59.3849,1.03449,21.841,4364,CH4,v1,
17457,20241209,31,Cs0.1FA0.9PbI2.8Br0.2,1.5,PSP,3.6,,,,,Me-4PACz,0.33,,,,,,,,,1200,10,5000,30,8,200,110,30,,,,,,,,,,,,,,,13.2696,57.9731,1.02166,22.4041,4365,CH1,v1,
17458,20241209,31,Cs0.1FA0.9PbI2.8Br0.2,1.5,PSP,3.6,,,,,Me-4PACz,0.33,,,,,,,,,1200,10,5000,30,8,200,110,30,,,,,,,,,,,,,,,1.93328,26.5936,0.321339,22.6232,4365,CH2,v1,
17459,20241209,31,Cs0.1FA0.9PbI2.8Br0.2,1.5,PSP,3.6,,,,,Me-4PACz,0.33,,,,,,,,,1200,10,5000,30,8,200,110,30,,,,,,,,,,,,,,,4.0271,28.6915,0.629228,22.3065,4365,CH3,v1,
17460,20241209,31,Cs0.1FA0.9PbI2.8Br0.2,1.5,PSP,3.6,,,,,Me-4PACz,0.33,,,,,,,,,1200,10,5000,30,8,200,110,30,,,,,,,,,,,,,,,5.42937,34.2731,0.723339,21.9005,4365,CH4,v1,
17461,20241209,31,Cs0.1FA0.9PbI2.8Br0.2,1.5,PSP,3.6,,,,,Me-4PACz,0.33,,,,,,,,,1200,10,5000,30,8,200,110,30,,,,,,,,,,,,,,,13.0869,53.2971,1.02491,23.9578,4366,CH1,v1,
17462,20241209,31,Cs0.1FA0.9PbI2.8Br0.2,1.5,PSP,3.6,,,,,Me-4PACz,0.33,,,,,,,,,1200,10,5000,30,8,200,110,30,,,,,,,,,,,,,,,3.42474,27.3654,0.518351,24.1436,4366,CH2,v1,
17463,20241209,31,Cs0.1FA0.9PbI2.8Br0.2,1.5,PSP,3.6,,,,,Me-4PACz,0.33,,,,,,,,,1200,10,5000,30,8,200,110,30,,,,,,,,,,,,,,,12.0271,49.5256,1.00601,24.1397,4366,CH3,v1,
17464,20241209,31,Cs0.1FA0.9PbI2.8Br0.2,1.5,PSP,3.6,,,,,Me-4PACz,0.33,,,,,,,,,1200,10,5000,30,8,200,110,30,,,,,,,,,,,,,,,18.3395,73.6408,1.04115,23.9196,4366,CH4,v1,
17465,20241209,31,Cs0.1FA0.9PbI2.8Br0.2,1.5,PSP,2.4,,,,,Me-4PACz,0.33,,,,,,,,,1200,10,5000,30,8,200,110,30,,,,,,,,,,,,,,,2.93e-05,0.0196934,0.009229,16.1176,4367,CH1,v1,
17466,20241209,31,Cs0.1FA0.9PbI2.8Br0.2,1.5,PSP,2.4,,,,,Me-4PACz,0.33,,,,,,,,,1200,10,5000,30,8,200,110,30,,,,,,,,,,,,,,,0.0474622,18.8169,0.014134,17.8459,4367,CH2,v1,
17467,20241209,31,Cs0.1FA0.9PbI2.8Br0.2,1.5,PSP,2.4,,,,,Me-4PACz,0.33,,,,,,,,,1200,10,5000,30,8,200,110,30,,,,,,,,,,,,,,,17.7533,73.8325,1.05233,22.8497,4367,CH3,v1,
17468,20241209,31,Cs0.1FA0.9PbI2.8Br0.2,1.5,PSP,2.4,,,,,Me-4PACz,0.33,,,,,,,,,1200,10,5000,30,8,200,110,30,,,,,,,,,,,,,,,17.4481,74.066,1.05155,22.4027,4367,CH4,v1,
17469,20241209,31,Cs0.1FA0.9PbI2.8Br0.2,1.5,PSP,2.4,,,,,Me-4PACz,0.33,,,,,,,,,1200,10,5000,30,8,200,110,30,,,,,,,,,,,,,,,18.3267,75.2051,1.05856,23.0209,4368,CH1,v1,
17470,20241209,31,Cs0.1FA0.9PbI2.8Br0.2,1.5,PSP,2.4,,,,,Me-4PACz,0.33,,,,,,,,,1200,10,5000,30,8,200,110,30,,,,,,,,,,,,,,,18.1833,74.6357,1.05156,23.1681,4368,CH2,v1,
17471,20241209,31,Cs0.1FA0.9PbI2.8Br0.2,1.5,PSP,2.4,,,,,Me-4PACz,0.33,,,,,,,,,1200,10,5000,30,8,200,110,30,,,,,,,,,,,,,,,18.2979,74.8286,1.04965,23.2964,4368,CH3,v1,
17472,20241209,31,Cs0.1FA0.9PbI2.8Br0.2,1.5,PSP,2.4,,,,,Me-4PACz,0.33,,,,,,,,,1200,10,5000,30,8,200,110,30,,,,,,,,,,,,,,,12.1407,52.1385,1.02344,22.7522,4368,CH4,v1,
17473,20241209,31,Cs0.1FA0.9PbI2.8Br0.2,1.5,PSP,1.8,,,,,Me-4PACz,0.33,,,,,,,,,1200,10,5000,30,8,200,110,30,,,,,,,,,,,,,,,2.19e-05,0.0151466,0.009836,14.7081,4369,CH1,v1,
17474,20241209,31,Cs0.1FA0.9PbI2.8Br0.2,1.5,PSP,1.8,,,,,Me-4PACz,0.33,,,,,,,,,1200,10,5000,30,8,200,110,30,,,,,,,,,,,,,,,18.6929,74.4639,1.06137,23.6517,4369,CH2,v1,
17475,20241209,31,Cs0.1FA0.9PbI2.8Br0.2,1.5,PSP,1.8,,,,,Me-4PACz,0.33,,,,,,,,,1200,10,5000,30,8,200,110,30,,,,,,,,,,,,,,,3.31806,33.7642,0.42243,23.2634,4369,CH3,v1,
17476,20241209,31,Cs0.1FA0.9PbI2.8Br0.2,1.5,PSP,1.8,,,,,Me-4PACz,0.33,,,,,,,,,1200,10,5000,30,8,200,110,30,,,,,,,,,,,,,,,0.092639,24.3152,0.020164,18.8946,4369,CH4,v1,
17477,20241209,31,Cs0.1FA0.9PbI2.8Br0.2,1.5,PSP,1.8,,,,,Me-4PACz,0.33,,,,,,,,,1200,10,5000,30,8,200,110,30,,,,,,,,,,,,,,,17.852,72.8012,1.06502,23.0246,4370,CH1,v1,
17478,20241209,31,Cs0.1FA0.9PbI2.8Br0.2,1.5,PSP,1.8,,,,,Me-4PACz,0.33,,,,,,,,,1200,10,5000,30,8,200,110,30,,,,,,,,,,,,,,,18.5933,74.5,1.05947,23.5565,4370,CH2,v1,
17479,20241209,31,Cs0.1FA0.9PbI2.8Br0.2,1.5,PSP,1.8,,,,,Me-4PACz,0.33,,,,,,,,,1200,10,5000,30,8,200,110,30,,,,,,,,,,,,,,,15.3104,4112.86,0.020088,18.5319,4370,CH3,v1,
17480,20241209,31,Cs0.1FA0.9PbI2.8Br0.2,1.5,PSP,1.8,,,,,Me-4PACz,0.33,,,,,,,,,1200,10,5000,30,8,200,110,30,,,,,,,,,,,,,,,17.7816,74.1965,1.05158,22.7901,4370,CH4,v1,
17481,20241209,31,Cs0.1FA0.9PbI2.8Br0.2,1.5,PSP,1.8,,,,,Me-4PACz,0.33,,,,,,,,,1200,10,5000,30,8,200,110,30,,,,,,,,,,,,,,,19.1598,74.5555,1.08551,23.6743,4371,CH1,v1,
17482,20241209,31,Cs0.1FA0.9PbI2.8Br0.2,1.5,PSP,1.8,,,,,Me-4PACz,0.33,,,,,,,,,1200,10,5000,30,8,200,110,30,,,,,,,,,,,,,,,15.4993,4440.45,0.018968,18.4024,4371,CH2,v1,
17483,20241209,31,Cs0.1FA0.9PbI2.8Br0.2,1.5,PSP,1.8,,,,,Me-4PACz,0.33,,,,,,,,,1200,10,5000,30,8,200,110,30,,,,,,,,,,,,,,,18.7719,73.9685,1.06318,23.8701,4371,CH3,v1,
17484,20241209,31,Cs0.1FA0.9PbI2.8Br0.2,1.5,PSP,1.8,,,,,Me-4PACz,0.33,,,,,,,,,1200,10,5000,30,8,200,110,30,,,,,,,,,,,,,,,18.4622,74.547,1.05873,23.3919,4371,CH4,v1,
17485,20241209,31,Cs0.1FA0.9PbI2.8Br0.2,1.5,PSP,1.8,,,,,Me-4PACz,0.33,,,,,,,,,1200,10,5000,30,8,200,110,30,,,,,,,,,,,,,,,17.4706,74.8937,1.06269,21.9511,4372,CH1,v1,
17486,20241209,31,Cs0.1FA0.9PbI2.8Br0.2,1.5,PSP,1.8,,,,,Me-4PACz,0.33,,,,,,,,,1200,10,5000,30,8,200,110,30,,,,,,,,,,,,,,,18.0507,74.4104,1.05924,22.9015,4372,CH2,v1,
17487,20241209,31,Cs0.1FA0.9PbI2.8Br0.2,1.5,PSP,1.8,,,,,Me-4PACz,0.33,,,,,,,,,1200,10,5000,30,8,200,110,30,,,,,,,,,,,,,,,17.7117,73.7471,1.05484,22.7683,4372,CH3,v1,
17488,20241209,31,Cs0.1FA0.9PbI2.8Br0.2,1.5,PSP,1.8,,,,,Me-4PACz,0.33,,,,,,,,,1200,10,5000,30,8,200,110,30,,,,,,,,,,,,,,,17.5201,73.7407,1.05448,22.5315,4372,CH4,v1,
17489,20241209,31,Cs0.1FA0.9PbI2.8Br0.2,1.5,PSP,3.6,,,,,Me-4PACz,0.33,,,,,,,,,1200,10,5000,30,8,200,110,30,,,,,,,,,,,,,,,16.0906,71.2723,1.04537,21.5965,4373,CH1,v1,
17490,20241209,31,Cs0.1FA0.9PbI2.8Br0.2,1.5,PSP,3.6,,,,,Me-4PACz,0.33,,,,,,,,,1200,10,5000,30,8,200,110,30,,,,,,,,,,,,,,,12.6487,55.7589,1.02781,22.0709,4373,CH2,v1,
17491,20241209,31,Cs0.1FA0.9PbI2.8Br0.2,1.5,PSP,3.6,,,,,Me-4PACz,0.33,,,,,,,,,1200,10,5000,30,8,200,110,30,,,,,,,,,,,,,,,2.28e-05,0.0428682,0.005142,10.3594,4373,CH3,v1,
17492,20241209,31,Cs0.1FA0.9PbI2.8Br0.2,1.5,PSP,3.6,,,,,Me-4PACz,0.33,,,,,,,,,1200,10,5000,30,8,200,110,30,,,,,,,,,,,,,,,2.17e-05,0.0216683,0.0077,13.0292,4373,CH4,v1,
17493,20241209,31,Cs0.1FA0.9PbI2.8Br0.2,1.5,PSP,3.6,,,,,Me-4PACz,0.33,,,,,,,,,1200,10,5000,30,8,200,110,30,,,,,,,,,,,,,,,0.799923,24.8134,0.145526,22.1525,4374,CH1,v1,
17494,20241209,31,Cs0.1FA0.9PbI2.8Br0.2,1.5,PSP,3.6,,,,,Me-4PACz,0.33,,,,,,,,,1200,10,5000,30,8,200,110,30,,,,,,,,,,,,,,,16.8281,70.7453,1.04956,22.6637,4374,CH2,v1,
17495,20241209,31,Cs0.1FA0.9PbI2.8Br0.2,1.5,PSP,3.6,,,,,Me-4PACz,0.33,,,,,,,,,1200,10,5000,30,8,200,110,30,,,,,,,,,,,,,,,15.1478,67.104,1.03825,21.7421,4374,CH3,v1,
17496,20241209,31,Cs0.1FA0.9PbI2.8Br0.2,1.5,PSP,3.6,,,,,Me-4PACz,0.33,,,,,,,,,1200,10,5000,30,8,200,110,30,,,,,,,,,,,,,,,16.6761,71.9149,1.0413,22.2689,4374,CH4,v1,
17497,20241209,31,Cs0.1FA0.9PbI2.8Br0.2,1.5,PSP,4.8,,,,,Me-4PACz,0.33,,,,,,,,,1200,10,5000,30,8,200,110,30,,,,,,,,,,,,,,,16.4803,68.314,1.04549,23.0747,4375,CH1,v1,
17498,20241209,31,Cs0.1FA0.9PbI2.8Br0.2,1.5,PSP,4.8,,,,,Me-4PACz,0.33,,,,,,,,,1200,10,5000,30,8,200,110,30,,,,,,,,,,,,,,,17.8518,72.9595,1.04828,23.3413,4375,CH2,v1,
17499,20241209,31,Cs0.1FA0.9PbI2.8Br0.2,1.5,PSP,4.8,,,,,Me-4PACz,0.33,,,,,,,,,1200,10,5000,30,8,200,110,30,,,,,,,,,,,,,,,17.8547,73.8082,1.04259,23.2025,4375,CH3,v1,
17500,20241209,31,Cs0.1FA0.9PbI2.8Br0.2,1.5,PSP,4.8,,,,,Me-4PACz,0.33,,,,,,,,,1200,10,5000,30,8,200,110,30,,,,,,,,,,,,,,,17.5681,73.2597,1.04178,23.0189,4375,CH4,v1,
17501,20241209,31,Cs0.1FA0.9PbI2.8Br0.2,1.5,PSP,4.8,,,,,Me-4PACz,0.33,,,,,,,,,1200,10,5000,30,8,200,110,30,,,,,,,,,,,,,,,4.04544,29.7031,0.592733,22.9776,4376,CH1,v1,
17502,20241209,31,Cs0.1FA0.9PbI2.8Br0.2,1.5,PSP,4.8,,,,,Me-4PACz,0.33,,,,,,,,,1200,10,5000,30,8,200,110,30,,,,,,,,,,,,,,,10.3195,45.4891,0.975974,23.244,4376,CH2,v1,
17503,20241209,31,Cs0.1FA0.9PbI2.8Br0.2,1.5,PSP,4.8,,,,,Me-4PACz,0.33,,,,,,,,,1200,10,5000,30,8,200,110,30,,,,,,,,,,,,,,,17.3971,73.8577,1.04131,22.6204,4376,CH3,v1,
17504,20241209,31,Cs0.1FA0.9PbI2.8Br0.2,1.5,PSP,4.8,,,,,Me-4PACz,0.33,,,,,,,,,1200,10,5000,30,8,200,110,30,,,,,,,,,,,,,,,15.7845,67.2291,1.03166,22.7583,4376,CH4,v1,
17505,20241209,31,Cs0.05MA0.16FA0.79PbI2.9Br0.1,1.73,PSP,1.2,,,,,Me-4PACz,0.33,,,,,,,,,1000,10,5000,30,6,160,110,25,,,,,,,,,,,,,,,5.74e-05,0.198733,0.001033,27.9846,4377,CH1,v1,
17506,20241209,31,Cs0.05MA0.16FA0.79PbI2.9Br0.1,1.73,PSP,1.2,,,,,Me-4PACz,0.33,,,,,,,,,1000,10,5000,30,6,160,110,25,,,,,,,,,,,,,,,9.17e-05,0.154962,0.001383,42.7931,4377,CH2,v1,
17507,20241209,31,Cs0.05MA0.16FA0.79PbI2.9Br0.1,1.73,PSP,1.2,,,,,Me-4PACz,0.33,,,,,,,,,1000,10,5000,30,6,160,110,25,,,,,,,,,,,,,,,8.44e-05,0.154653,0.001385,39.3905,4377,CH3,v1,
17508,20241209,31,Cs0.05MA0.16FA0.79PbI2.9Br0.1,1.73,PSP,1.2,,,,,Me-4PACz,0.33,,,,,,,,,1000,10,5000,30,6,160,110,25,,,,,,,,,,,,,,,5.36e-05,0.161558,0.00105,31.5903,4377,CH4,v1,
17509,20241209,31,Cs0.05MA0.16FA0.79PbI2.9Br0.1,1.73,PSP,1.2,,,,,Me-4PACz,0.33,,,,,,,,,1000,10,5000,30,6,160,110,25,,,,,,,,,,,,,,,16.8453,71.4198,1.02786,22.947,4378,CH1,v1,
17510,20241209,31,Cs0.05MA0.16FA0.79PbI2.9Br0.1,1.73,PSP,1.2,,,,,Me-4PACz,0.33,,,,,,,,,1000,10,5000,30,6,160,110,25,,,,,,,,,,,,,,,3.77767,28.0072,0.585894,23.0216,4378,CH2,v1,
17511,20241209,31,Cs0.05MA0.16FA0.79PbI2.9Br0.1,1.73,PSP,1.2,,,,,Me-4PACz,0.33,,,,,,,,,1000,10,5000,30,6,160,110,25,,,,,,,,,,,,,,,16.1988,70.835,0.99925,22.8855,4378,CH3,v1,
17512,20241209,31,Cs0.05MA0.16FA0.79PbI2.9Br0.1,1.73,PSP,1.2,,,,,Me-4PACz,0.33,,,,,,,,,1000,10,5000,30,6,160,110,25,,,,,,,,,,,,,,,0.249159,24.091,0.049046,21.0872,4378,CH4,v1,
17513,20241209,31,Cs0.05MA0.16FA0.79PbI2.9Br0.1,1.73,PSP,1.8,,,,,Me-4PACz,0.33,,,,,,,,,1000,10,5000,30,6,160,110,25,,,,,,,,,,,,,,,9.43565,48.9894,0.953575,20.1983,4379,CH1,v1,
17514,20241209,31,Cs0.05MA0.16FA0.79PbI2.9Br0.1,1.73,PSP,1.8,,,,,Me-4PACz,0.33,,,,,,,,,1000,10,5000,30,6,160,110,25,,,,,,,,,,,,,,,1.89e-05,0.014343,0.009972,13.2219,4379,CH2,v1,
17515,20241209,31,Cs0.05MA0.16FA0.79PbI2.9Br0.1,1.73,PSP,1.8,,,,,Me-4PACz,0.33,,,,,,,,,1000,10,5000,30,6,160,110,25,,,,,,,,,,,,,,,1.93003,27.5094,0.364291,19.2591,4379,CH3,v1,
17516,20241209,31,Cs0.05MA0.16FA0.79PbI2.9Br0.1,1.73,PSP,1.8,,,,,Me-4PACz,0.33,,,,,,,,,1000,10,5000,30,6,160,110,25,,,,,,,,,,,,,,,1.1558,25.6276,0.246261,18.3138,4379,CH4,v1,
17517,20241209,31,Cs0.05MA0.16FA0.79PbI2.9Br0.1,1.73,PSP,1.8,,,,,Me-4PACz,0.33,,,,,,,,,1000,10,5000,30,6,160,110,25,,,,,,,,,,,,,,,10.4957,52.9724,0.925391,21.4111,4380,CH1,v1,
17518,20241209,31,Cs0.05MA0.16FA0.79PbI2.9Br0.1,1.73,PSP,1.8,,,,,Me-4PACz,0.33,,,,,,,,,1000,10,5000,30,6,160,110,25,,,,,,,,,,,,,,,3.09373,28.2813,0.486752,22.4737,4380,CH2,v1,
17519,20241209,31,Cs0.05MA0.16FA0.79PbI2.9Br0.1,1.73,PSP,1.8,,,,,Me-4PACz,0.33,,,,,,,,,1000,10,5000,30,6,160,110,25,,,,,,,,,,,,,,,1.26e-05,0.0546554,0.00327,7.05413,4380,CH3,v1,
17520,20241209,31,Cs0.05MA0.16FA0.79PbI2.9Br0.1,1.73,PSP,1.8,,,,,Me-4PACz,0.33,,,,,,,,,1000,10,5000,30,6,160,110,25,,,,,,,,,,,,,,,1.6e-05,0.0239214,0.00548,12.1954,4380,CH4,v1,
17521,20241210,32,Cs0.1FA0.9PbI2.8Br0.2,1.5,PMACl,1.8,,,,,Me-4PACz,0.33,,,,,,,,,1200,10,5000,30,8,200,110,30,,,,,,,,,,,,,,,2.49981,26.9912,0.43075,21.5011,4381,CH1,v1,
17522,20241210,32,Cs0.1FA0.9PbI2.8Br0.2,1.5,PMACl,1.8,,,,,Me-4PACz,0.33,,,,,,,,,1200,10,5000,30,8,200,110,30,,,,,,,,,,,,,,,16.1026,69.2575,1.08237,21.4811,4381,CH2,v1,
17523,20241210,32,Cs0.1FA0.9PbI2.8Br0.2,1.5,PMACl,1.8,,,,,Me-4PACz,0.33,,,,,,,,,1200,10,5000,30,8,200,110,30,,,,,,,,,,,,,,,15.8386,68.1739,1.07895,21.5327,4381,CH3,v1,
17524,20241210,32,Cs0.1FA0.9PbI2.8Br0.2,1.5,PMACl,1.8,,,,,Me-4PACz,0.33,,,,,,,,,1200,10,5000,30,8,200,110,30,,,,,,,,,,,,,,,15.5082,65.7559,1.0641,22.1637,4381,CH4,v1,
17525,20241210,32,Cs0.1FA0.9PbI2.8Br0.2,1.5,PMACl,1.8,,,,,Me-4PACz,0.33,,,,,,,,,1200,10,5000,30,8,200,110,30,,,,,,,,,,,,,,,1.82e-05,0.021466,0.007079,11.9473,4382,CH1,v1,
17526,20241210,32,Cs0.1FA0.9PbI2.8Br0.2,1.5,PMACl,1.8,,,,,Me-4PACz,0.33,,,,,,,,,1200,10,5000,30,8,200,110,30,,,,,,,,,,,,,,,0.0721922,23.4967,0.018567,16.5477,4382,CH2,v1,
17527,20241210,32,Cs0.1FA0.9PbI2.8Br0.2,1.5,PMACl,1.8,,,,,Me-4PACz,0.33,,,,,,,,,1200,10,5000,30,8,200,110,30,,,,,,,,,,,,,,,0.313528,25.0267,0.060168,20.8211,4382,CH3,v1,
17528,20241210,32,Cs0.1FA0.9PbI2.8Br0.2,1.5,PMACl,1.8,,,,,Me-4PACz,0.33,,,,,,,,,1200,10,5000,30,8,200,110,30,,,,,,,,,,,,,,,0.57236,24.9172,0.107314,21.4049,4382,CH4,v1,
17529,20241210,32,Cs0.1FA0.9PbI2.8Br0.2,1.5,PMACl,2.16,,,,,Me-4PACz,0.33,,,,,,,,,1200,10,5000,30,8,200,110,30,,,,,,,,,,,,,,,3.57769,28.4357,0.574233,21.9105,4383,CH1,v1,
17530,20241210,32,Cs0.1FA0.9PbI2.8Br0.2,1.5,PMACl,2.16,,,,,Me-4PACz,0.33,,,,,,,,,1200,10,5000,30,8,200,110,30,,,,,,,,,,,,,,,6.20224,35.3564,0.787263,22.2823,4383,CH2,v1,
17531,20241210,32,Cs0.1FA0.9PbI2.8Br0.2,1.5,PMACl,2.16,,,,,Me-4PACz,0.33,,,,,,,,,1200,10,5000,30,8,200,110,30,,,,,,,,,,,,,,,13.5024,64.2031,0.952748,22.0738,4383,CH3,v1,
17532,20241210,32,Cs0.1FA0.9PbI2.8Br0.2,1.5,PMACl,2.16,,,,,Me-4PACz,0.33,,,,,,,,,1200,10,5000,30,8,200,110,30,,,,,,,,,,,,,,,14.2107,63.5608,1.05631,21.1659,4383,CH4,v1,
17533,20241210,32,Cs0.1FA0.9PbI2.8Br0.2,1.5,PMACl,2.16,,,,,Me-4PACz,0.33,,,,,,,,,1200,10,5000,30,8,200,110,30,,,,,,,,,,,,,,,0.488769,25.0331,0.092808,21.038,4384,CH1,v1,
17534,20241210,32,Cs0.1FA0.9PbI2.8Br0.2,1.5,PMACl,2.16,,,,,Me-4PACz,0.33,,,,,,,,,1200,10,5000,30,8,200,110,30,,,,,,,,,,,,,,,7.66e+39,1.45e+41,0.139744,37.8489,4384,CH2,v1,
17535,20241210,32,Cs0.1FA0.9PbI2.8Br0.2,1.5,PMACl,2.16,,,,,Me-4PACz,0.33,,,,,,,,,1200,10,5000,30,8,200,110,30,,,,,,,,,,,,,,,14.9837,64.04,1.05102,22.2618,4384,CH3,v1,
17536,20241210,32,Cs0.1FA0.9PbI2.8Br0.2,1.5,PMACl,2.16,,,,,Me-4PACz,0.33,,,,,,,,,1200,10,5000,30,8,200,110,30,,,,,,,,,,,,,,,15.0669,65.8653,1.05516,21.6795,4384,CH4,v1,
17537,20241210,32,Cs0.1FA0.9PbI2.8Br0.2,1.5,PMACl,2.16,,,,,Me-4PACz,0.33,,,,,,,,,1200,10,5000,30,8,200,110,30,,,,,,,,,,,,,,,11.2291,51.8408,0.996874,21.7287,4385,CH1,v1,
17538,20241210,32,Cs0.1FA0.9PbI2.8Br0.2,1.5,PMACl,2.16,,,,,Me-4PACz,0.33,,,,,,,,,1200,10,5000,30,8,200,110,30,,,,,,,,,,,,,,,14.251,62.7523,1.03178,22.0103,4385,CH2,v1,
17539,20241210,32,Cs0.1FA0.9PbI2.8Br0.2,1.5,PMACl,2.16,,,,,Me-4PACz,0.33,,,,,,,,,1200,10,5000,30,8,200,110,30,,,,,,,,,,,,,,,9.83098,64.6215,0.686514,22.16,4385,CH3,v1,
17540,20241210,32,Cs0.1FA0.9PbI2.8Br0.2,1.5,PMACl,2.16,,,,,Me-4PACz,0.33,,,,,,,,,1200,10,5000,30,8,200,110,30,,,,,,,,,,,,,,,0.0329573,16.4665,0.013051,15.3359,4385,CH4,v1,
17541,20241210,32,Cs0.1FA0.9PbI2.8Br0.2,1.5,PMACl,2.16,,,,,Me-4PACz,0.33,,,,,,,,,1200,10,5000,30,8,200,110,30,,,,,,,,,,,,,,,16.0587,68.0367,1.06404,22.1823,4386,CH1,v1,
17542,20241210,32,Cs0.1FA0.9PbI2.8Br0.2,1.5,PMACl,2.16,,,,,Me-4PACz,0.33,,,,,,,,,1200,10,5000,30,8,200,110,30,,,,,,,,,,,,,,,10.1699,46.429,1.01496,21.5813,4386,CH2,v1,
17543,20241210,32,Cs0.1FA0.9PbI2.8Br0.2,1.5,PMACl,2.16,,,,,Me-4PACz,0.33,,,,,,,,,1200,10,5000,30,8,200,110,30,,,,,,,,,,,,,,,10.5902,101.006,0.490811,21.362,4386,CH3,v1,
17544,20241210,32,Cs0.1FA0.9PbI2.8Br0.2,1.5,PMACl,2.16,,,,,Me-4PACz,0.33,,,,,,,,,1200,10,5000,30,8,200,110,30,,,,,,,,,,,,,,,11.5629,55.7722,1.04223,19.8922,4386,CH4,v1,
17545,20241210,32,Cs0.05MA0.16FA0.79PbI2.9Br0.1,1.73,PMACl,0.36,,,,,Me-4PACz,0.33,,,,,,,,,1000,10,5000,30,6,160,110,25,,,,,,,,,,,,,,,14.1804,60.814,1.0956,21.283,4387,CH1,v1,
17546,20241210,32,Cs0.05MA0.16FA0.79PbI2.9Br0.1,1.73,PMACl,0.36,,,,,Me-4PACz,0.33,,,,,,,,,1000,10,5000,30,6,160,110,25,,,,,,,,,,,,,,,50.627,3619.97,-6.3e-05,-22.0491,4387,CH2,v1,
17547,20241210,32,Cs0.05MA0.16FA0.79PbI2.9Br0.1,1.73,PMACl,0.36,,,,,Me-4PACz,0.33,,,,,,,,,1000,10,5000,30,6,160,110,25,,,,,,,,,,,,,,,12.0663,55.6925,1.0887,19.9007,4387,CH3,v1,
17548,20241210,32,Cs0.05MA0.16FA0.79PbI2.9Br0.1,1.73,PMACl,0.36,,,,,Me-4PACz,0.33,,,,,,,,,1000,10,5000,30,6,160,110,25,,,,,,,,,,,,,,,1.94918,27.1717,0.363421,19.739,4387,CH4,v1,
17549,20241210,32,Cs0.05MA0.16FA0.79PbI2.9Br0.1,1.73,PMACl,0.36,,,,,Me-4PACz,0.33,,,,,,,,,1000,10,5000,30,6,160,110,25,,,,,,,,,,,,,,,0.0677657,22.7836,0.017306,17.1867,4388,CH1,v1,
17550,20241210,32,Cs0.05MA0.16FA0.79PbI2.9Br0.1,1.73,PMACl,0.36,,,,,Me-4PACz,0.33,,,,,,,,,1000,10,5000,30,6,160,110,25,,,,,,,,,,,,,,,7.28956,34.8656,0.908467,23.0142,4388,CH2,v1,
17551,20241210,32,Cs0.05MA0.16FA0.79PbI2.9Br0.1,1.73,PMACl,0.36,,,,,Me-4PACz,0.33,,,,,,,,,1000,10,5000,30,6,160,110,25,,,,,,,,,,,,,,,0.00047923,0.796819,0.005413,11.1115,4388,CH3,v1,
17552,20241210,32,Cs0.05MA0.16FA0.79PbI2.9Br0.1,1.73,PMACl,0.36,,,,,Me-4PACz,0.33,,,,,,,,,1000,10,5000,30,6,160,110,25,,,,,,,,,,,,,,,0.257472,24.4224,0.052578,20.0509,4388,CH4,v1,
17553,20241210,32,Cs0.05MA0.16FA0.79PbI2.9Br0.1,1.73,PMACl,0.36,,,,,Me-4PACz,0.33,,,,,,,,,1000,10,5000,30,6,160,110,25,,,,,,,,,,,,,,,1.41432,25.2402,0.229826,24.3812,4389,CH1,v1,
17554,20241210,32,Cs0.05MA0.16FA0.79PbI2.9Br0.1,1.73,PMACl,0.36,,,,,Me-4PACz,0.33,,,,,,,,,1000,10,5000,30,6,160,110,25,,,,,,,,,,,,,,,1.90275,26.1748,0.294035,24.7229,4389,CH2,v1,
17555,20241210,32,Cs0.05MA0.16FA0.79PbI2.9Br0.1,1.73,PMACl,0.36,,,,,Me-4PACz,0.33,,,,,,,,,1000,10,5000,30,6,160,110,25,,,,,,,,,,,,,,,147.007,42949.8,0.017786,19.2441,4389,CH3,v1,
17556,20241210,32,Cs0.05MA0.16FA0.79PbI2.9Br0.1,1.73,PMACl,0.36,,,,,Me-4PACz,0.33,,,,,,,,,1000,10,5000,30,6,160,110,25,,,,,,,,,,,,,,,14.2026,60.2358,1.07709,21.8908,4389,CH4,v1,
17557,20241210,32,Cs0.05MA0.16FA0.79PbI2.9Br0.1,1.73,PMACl,0.36,,,,,Me-4PACz,0.33,,,,,,,,,1000,10,5000,30,6,160,110,25,,,,,,,,,,,,,,,14.5698,61.8386,1.08532,21.7087,4390,CH1,v1,
17558,20241210,32,Cs0.05MA0.16FA0.79PbI2.9Br0.1,1.73,PMACl,0.36,,,,,Me-4PACz,0.33,,,,,,,,,1000,10,5000,30,6,160,110,25,,,,,,,,,,,,,,,13.1362,57.1814,1.07393,21.3915,4390,CH2,v1,
17559,20241210,32,Cs0.05MA0.16FA0.79PbI2.9Br0.1,1.73,PMACl,0.36,,,,,Me-4PACz,0.33,,,,,,,,,1000,10,5000,30,6,160,110,25,,,,,,,,,,,,,,,2.37e-05,0.0489168,0.00548,8.82928,4390,CH3,v1,
17560,20241210,32,Cs0.05MA0.16FA0.79PbI2.9Br0.1,1.73,PMACl,0.36,,,,,Me-4PACz,0.33,,,,,,,,,1000,10,5000,30,6,160,110,25,,,,,,,,,,,,,,,1.96e-05,0.0803336,0.002928,8.32867,4390,CH4,v1,
17561,20241210,32,Cs0.05MA0.16FA0.79PbI2.9Br0.1,1.73,PMACl,0.72,,,,,Me-4PACz,0.33,,,,,,,,,1000,10,5000,30,6,160,110,25,,,,,,,,,,,,,,,15.8209,61.0643,1.09353,23.6925,4391,CH1,v1,
17562,20241210,32,Cs0.05MA0.16FA0.79PbI2.9Br0.1,1.73,PMACl,0.72,,,,,Me-4PACz,0.33,,,,,,,,,1000,10,5000,30,6,160,110,25,,,,,,,,,,,,,,,120.936,1519.22,-0.000131,-60.8146,4391,CH2,v1,
