Repository: MI-Materials-Intelligence/Recipe-Language-Model

# Learning Layer

## Overview

In the learning layer, the formulas and parameters are encoded and then tokenised into recipes as inputs. Through atomic skills of data extraction, cleaning, and matching, these data are organised into standardised datasets, providing the basis for RLM training and iterative recipe refinement.

Key Atomic Skills:
- **Cleaning**: Preprocessing and outlier cleaning
- **Matching**: Matching data pairs based on variables
- **Extraction**: Data extraction from robotic boxes

File: seven_ai_layers_robotics/learning/data/data50764_from_db.csv (part 71 of 253)
No,date,rank,Formula PVK,Concentration PVK,Formula Additive 1,Concentration Additive 1,Formula Additive 2,Concentration Additive 2,Formula Additive 3,Concentration Additive 3,Formula SAM 1,Concentration SAM 1,Formula SAM 2,Concentration SAM 2,Formula SAM 3,Concentration SAM 3,Spin Coating Speed SAM,Spin Coating Time SAM,Annealed Temperature SAM,Annealed Time SAM,Spin Coating Speed PVK 1,Spin Coating Time PVK 1,Spin Coating Speed PVK 2,Spin Coating Time PVK 2,Antisolvent Dropping Timing,Antisolvent Volume,Annealed Temperature PVK,Annealed Time PVK,Formula Passivator 1,Concentration Passivator 1,Formula Passivator 2,Concentration Passivator 2,Formula Passivator 3,Concentration Passivator 3,Formula Passivator 4,Concentration Passivator 4,Spin Coating Speed Passivator,Spin Coating Time Passivator,Passivator Dropping Timing,Passivator Volume,Annealed Temperature Passivator,Annealed Time Passivator,PCE,FF,Voc,Jsc,Product,Channel,From,upload_time
17563,20241210,32,Cs0.05MA0.16FA0.79PbI2.9Br0.1,1.73,PMACl,0.72,,,,,Me-4PACz,0.33,,,,,,,,,1000,10,5000,30,6,160,110,25,,,,,,,,,,,,,,,0.0577824,22.0382,0.01619,16.1942,4391,CH3,v1,
17564,20241210,32,Cs0.05MA0.16FA0.79PbI2.9Br0.1,1.73,PMACl,0.72,,,,,Me-4PACz,0.33,,,,,,,,,1000,10,5000,30,6,160,110,25,,,,,,,,,,,,,,,14.9567,60.2416,1.08485,22.8861,4391,CH4,v1,
17565,20241210,32,Cs0.05MA0.16FA0.79PbI2.9Br0.1,1.73,PMACl,0.72,,,,,Me-4PACz,0.33,,,,,,,,,1000,10,5000,30,6,160,110,25,,,,,,,,,,,,,,,0.555769,24.6688,0.106878,21.0794,4392,CH1,v1,
17566,20241210,32,Cs0.05MA0.16FA0.79PbI2.9Br0.1,1.73,PMACl,0.72,,,,,Me-4PACz,0.33,,,,,,,,,1000,10,5000,30,6,160,110,25,,,,,,,,,,,,,,,0.574033,24.7494,0.109612,21.1598,4392,CH2,v1,
17567,20241210,32,Cs0.05MA0.16FA0.79PbI2.9Br0.1,1.73,PMACl,0.72,,,,,Me-4PACz,0.33,,,,,,,,,1000,10,5000,30,6,160,110,25,,,,,,,,,,,,,,,15.5046,61.3281,1.09732,23.0392,4392,CH3,v1,
17568,20241210,32,Cs0.05MA0.16FA0.79PbI2.9Br0.1,1.73,PMACl,0.72,,,,,Me-4PACz,0.33,,,,,,,,,1000,10,5000,30,6,160,110,25,,,,,,,,,,,,,,,15.6801,63.4136,1.09209,22.6417,4392,CH4,v1,
17569,20241210,32,Cs0.05MA0.16FA0.79PbI2.9Br0.1,1.73,PMACl,0.72,,,,,Me-4PACz,0.33,,,,,,,,,1000,10,5000,30,6,160,110,25,,,,,,,,,,,,,,,0.561564,24.7171,0.10754,21.1267,4393,CH1,v1,
17570,20241210,32,Cs0.05MA0.16FA0.79PbI2.9Br0.1,1.73,PMACl,0.72,,,,,Me-4PACz,0.33,,,,,,,,,1000,10,5000,30,6,160,110,25,,,,,,,,,,,,,,,14.4983,57.8871,1.0945,22.8835,4393,CH2,v1,
17571,20241210,32,Cs0.05MA0.16FA0.79PbI2.9Br0.1,1.73,PMACl,0.72,,,,,Me-4PACz,0.33,,,,,,,,,1000,10,5000,30,6,160,110,25,,,,,,,,,,,,,,,16.4211,64.834,1.10517,22.9176,4393,CH3,v1,
17572,20241210,32,Cs0.05MA0.16FA0.79PbI2.9Br0.1,1.73,PMACl,0.72,,,,,Me-4PACz,0.33,,,,,,,,,1000,10,5000,30,6,160,110,25,,,,,,,,,,,,,,,0.0700478,23.3076,0.018123,16.5833,4393,CH4,v1,
17573,20241210,32,Cs0.05MA0.16FA0.79PbI2.9Br0.1,1.73,PMACl,0.72,,,,,Me-4PACz,0.33,,,,,,,,,1000,10,5000,30,6,160,110,25,,,,,,,,,,,,,,,0.0619758,22.6948,0.016966,16.0959,4394,CH1,v1,
17574,20241210,32,Cs0.05MA0.16FA0.79PbI2.9Br0.1,1.73,PMACl,0.72,,,,,Me-4PACz,0.33,,,,,,,,,1000,10,5000,30,6,160,110,25,,,,,,,,,,,,,,,0.524304,24.3838,0.102069,21.0663,4394,CH2,v1,
17575,20241210,32,Cs0.05MA0.16FA0.79PbI2.9Br0.1,1.73,PMACl,0.72,,,,,Me-4PACz,0.33,,,,,,,,,1000,10,5000,30,6,160,110,25,,,,,,,,,,,,,,,2.35e-05,0.0272417,0.007218,11.9316,4394,CH3,v1,
17576,20241210,32,Cs0.05MA0.16FA0.79PbI2.9Br0.1,1.73,PMACl,0.72,,,,,Me-4PACz,0.33,,,,,,,,,1000,10,5000,30,6,160,110,25,,,,,,,,,,,,,,,1.66e-05,0.0153431,0.008545,12.6775,4394,CH4,v1,
17577,20241210,32,Cs0.05MA0.16FA0.79PbI2.9Br0.1,1.73,PMACl,1.44,,,,,Me-4PACz,0.33,,,,,,,,,1000,10,5000,30,6,160,110,25,,,,,,,,,,,,,,,1.45e-05,0.0329136,0.004254,10.3691,4395,CH1,v1,
17578,20241210,32,Cs0.05MA0.16FA0.79PbI2.9Br0.1,1.73,PMACl,1.44,,,,,Me-4PACz,0.33,,,,,,,,,1000,10,5000,30,6,160,110,25,,,,,,,,,,,,,,,0.0681527,23.3327,0.017979,16.246,4395,CH2,v1,
17579,20241210,32,Cs0.05MA0.16FA0.79PbI2.9Br0.1,1.73,PMACl,1.44,,,,,Me-4PACz,0.33,,,,,,,,,1000,10,5000,30,6,160,110,25,,,,,,,,,,,,,,,13.6607,56.1965,1.0915,22.271,4395,CH3,v1,
17580,20241210,32,Cs0.05MA0.16FA0.79PbI2.9Br0.1,1.73,PMACl,1.44,,,,,Me-4PACz,0.33,,,,,,,,,1000,10,5000,30,6,160,110,25,,,,,,,,,,,,,,,4.92512,32.0838,0.795004,19.3091,4395,CH4,v1,
17581,20241210,32,Cs0.05MA0.16FA0.79PbI2.9Br0.1,1.73,PMACl,1.44,,,,,Me-4PACz,0.33,,,,,,,,,1000,10,5000,30,6,160,110,25,,,,,,,,,,,,,,,1.95e-05,0.0894543,0.002929,7.44754,4396,CH1,v1,
17582,20241210,32,Cs0.05MA0.16FA0.79PbI2.9Br0.1,1.73,PMACl,1.44,,,,,Me-4PACz,0.33,,,,,,,,,1000,10,5000,30,6,160,110,25,,,,,,,,,,,,,,,1265.04,1020000.0,-6e-06,-19.1492,4396,CH2,v1,
17583,20241210,32,Cs0.05MA0.16FA0.79PbI2.9Br0.1,1.73,PMACl,1.44,,,,,Me-4PACz,0.33,,,,,,,,,1000,10,5000,30,6,160,110,25,,,,,,,,,,,,,,,0.000116999,0.0,2.43e+33,4.2634,4396,CH3,v1,
17584,20241210,32,Cs0.05MA0.16FA0.79PbI2.9Br0.1,1.73,PMACl,1.44,,,,,Me-4PACz,0.33,,,,,,,,,1000,10,5000,30,6,160,110,25,,,,,,,,,,,,,,,1.51e-05,0.0251859,0.005323,11.225,4396,CH4,v1,
17585,20241210,32,Cs0.05MA0.16FA0.79PbI2.9Br0.1,1.73,PMACl,1.44,,,,,Me-4PACz,0.33,,,,,,,,,1000,10,5000,30,6,160,110,25,,,,,,,,,,,,,,,2.07e-05,0.0149819,0.009348,14.7499,4397,CH1,v1,
17586,20241210,32,Cs0.05MA0.16FA0.79PbI2.9Br0.1,1.73,PMACl,1.44,,,,,Me-4PACz,0.33,,,,,,,,,1000,10,5000,30,6,160,110,25,,,,,,,,,,,,,,,1.15e-05,0.0871028,0.002325,5.67885,4397,CH2,v1,
17587,20241210,32,Cs0.05MA0.16FA0.79PbI2.9Br0.1,1.73,PMACl,1.44,,,,,Me-4PACz,0.33,,,,,,,,,1000,10,5000,30,6,160,110,25,,,,,,,,,,,,,,,0.0,0.0,0.002076,5.79962,4397,CH3,v1,
17588,20241210,32,Cs0.05MA0.16FA0.79PbI2.9Br0.1,1.73,PMACl,1.44,,,,,Me-4PACz,0.33,,,,,,,,,1000,10,5000,30,6,160,110,25,,,,,,,,,,,,,,,0.0758743,23.0677,0.018036,18.2374,4397,CH4,v1,
17589,20241210,32,Cs0.05MA0.16FA0.79PbI2.9Br0.1,1.73,PMACl,1.44,,,,,Me-4PACz,0.33,,,,,,,,,1000,10,5000,30,6,160,110,25,,,,,,,,,,,,,,,0.775731,23.888,0.143711,22.5966,4398,CH1,v1,
17590,20241210,32,Cs0.05MA0.16FA0.79PbI2.9Br0.1,1.73,PMACl,1.44,,,,,Me-4PACz,0.33,,,,,,,,,1000,10,5000,30,6,160,110,25,,,,,,,,,,,,,,,0.0978907,23.8472,0.021303,19.2694,4398,CH2,v1,
17591,20241210,32,Cs0.05MA0.16FA0.79PbI2.9Br0.1,1.73,PMACl,1.44,,,,,Me-4PACz,0.33,,,,,,,,,1000,10,5000,30,6,160,110,25,,,,,,,,,,,,,,,11.3239,45.2171,1.01522,24.6679,4398,CH3,v1,
17592,20241210,32,Cs0.05MA0.16FA0.79PbI2.9Br0.1,1.73,PMACl,1.44,,,,,Me-4PACz,0.33,,,,,,,,,1000,10,5000,30,6,160,110,25,,,,,,,,,,,,,,,1.67e-05,0.0204589,0.006845,11.9254,4398,CH4,v1,
17593,20241210,32,Cs0.05MA0.16FA0.79PbI2.9Br0.1,1.73,PMACl,1.8,,,,,Me-4PACz,0.33,,,,,,,,,1000,10,5000,30,6,160,110,25,,,,,,,,,,,,,,,14.0286,56.3086,1.09633,22.7247,4399,CH1,v1,
17594,20241210,32,Cs0.05MA0.16FA0.79PbI2.9Br0.1,1.73,PMACl,1.8,,,,,Me-4PACz,0.33,,,,,,,,,1000,10,5000,30,6,160,110,25,,,,,,,,,,,,,,,0.431933,24.6065,0.083174,21.1046,4399,CH2,v1,
17595,20241210,32,Cs0.05MA0.16FA0.79PbI2.9Br0.1,1.73,PMACl,1.8,,,,,Me-4PACz,0.33,,,,,,,,,1000,10,5000,30,6,160,110,25,,,,,,,,,,,,,,,0.754217,27.807,0.095306,28.4591,4399,CH3,v1,
17596,20241210,32,Cs0.05MA0.16FA0.79PbI2.9Br0.1,1.73,PMACl,1.8,,,,,Me-4PACz,0.33,,,,,,,,,1000,10,5000,30,6,160,110,25,,,,,,,,,,,,,,,0.113039,23.7943,0.025492,18.6364,4399,CH4,v1,
17597,20241210,32,Cs0.05MA0.16FA0.79PbI2.9Br0.1,1.73,PMACl,1.8,,,,,Me-4PACz,0.33,,,,,,,,,1000,10,5000,30,6,160,110,25,,,,,,,,,,,,,,,1.87e-05,0.255522,0.000465,15.6979,4400,CH1,v1,
17598,20241210,32,Cs0.05MA0.16FA0.79PbI2.9Br0.1,1.73,PMACl,1.8,,,,,Me-4PACz,0.33,,,,,,,,,1000,10,5000,30,6,160,110,25,,,,,,,,,,,,,,,2.51e-05,0.262193,0.000567,16.9042,4400,CH2,v1,
17599,20241210,32,Cs0.05MA0.16FA0.79PbI2.9Br0.1,1.73,PMACl,1.8,,,,,Me-4PACz,0.33,,,,,,,,,1000,10,5000,30,6,160,110,25,,,,,,,,,,,,,,,2.37e-05,0.229833,0.000634,16.266,4400,CH3,v1,
17600,20241210,32,Cs0.05MA0.16FA0.79PbI2.9Br0.1,1.73,PMACl,1.8,,,,,Me-4PACz,0.33,,,,,,,,,1000,10,5000,30,6,160,110,25,,,,,,,,,,,,,,,2.51e-05,0.26478,0.000651,14.5486,4400,CH4,v1,
17601,20241210,32,Cs0.05MA0.16FA0.79PbI2.9Br0.1,1.73,PMACl,1.8,,,,,Me-4PACz,0.33,,,,,,,,,1000,10,5000,30,6,160,110,25,,,,,,,,,,,,,,,1.51e-05,0.0242275,0.005411,11.5003,4401,CH1,v1,
17602,20241210,32,Cs0.05MA0.16FA0.79PbI2.9Br0.1,1.73,PMACl,1.8,,,,,Me-4PACz,0.33,,,,,,,,,1000,10,5000,30,6,160,110,25,,,,,,,,,,,,,,,10.1949,46.9686,1.05717,20.5319,4401,CH2,v1,
17603,20241210,32,Cs0.05MA0.16FA0.79PbI2.9Br0.1,1.73,PMACl,1.8,,,,,Me-4PACz,0.33,,,,,,,,,1000,10,5000,30,6,160,110,25,,,,,,,,,,,,,,,4.31e+40,3.76e+41,0.072828,157.509,4401,CH3,v1,
17604,20241210,32,Cs0.05MA0.16FA0.79PbI2.9Br0.1,1.73,PMACl,1.8,,,,,Me-4PACz,0.33,,,,,,,,,1000,10,5000,30,6,160,110,25,,,,,,,,,,,,,,,0.261039,25.0366,0.060645,17.1923,4401,CH4,v1,
17605,20241210,32,Cs0.05MA0.16FA0.79PbI2.9Br0.1,1.73,PMACl,1.8,,,,,Me-4PACz,0.33,,,,,,,,,1000,10,5000,30,6,160,110,25,,,,,,,,,,,,,,,1.71e-05,0.0179503,0.007636,12.456,4402,CH1,v1,
17606,20241210,32,Cs0.05MA0.16FA0.79PbI2.9Br0.1,1.73,PMACl,1.8,,,,,Me-4PACz,0.33,,,,,,,,,1000,10,5000,30,6,160,110,25,,,,,,,,,,,,,,,2.26e-05,0.044243,0.005655,9.0362,4402,CH2,v1,
17607,20241210,32,Cs0.05MA0.16FA0.79PbI2.9Br0.1,1.73,PMACl,1.8,,,,,Me-4PACz,0.33,,,,,,,,,1000,10,5000,30,6,160,110,25,,,,,,,,,,,,,,,0.0,0.0,0.016131,13.1656,4402,CH3,v1,
17608,20241210,32,Cs0.05MA0.16FA0.79PbI2.9Br0.1,1.73,PMACl,1.8,,,,,Me-4PACz,0.33,,,,,,,,,1000,10,5000,30,6,160,110,25,,,,,,,,,,,,,,,14.1126,62.4251,1.09092,20.7231,4402,CH4,v1,
17609,20241210,32,Cs0.05MA0.16FA0.79PbI2.9Br0.1,1.73,PMACl,2.16,,,,,Me-4PACz,0.33,,,,,,,,,1000,10,5000,30,6,160,110,25,,,,,,,,,,,,,,,0.178515,24.9357,0.039737,18.0161,4403,CH1,v1,
17610,20241210,32,Cs0.05MA0.16FA0.79PbI2.9Br0.1,1.73,PMACl,2.16,,,,,Me-4PACz,0.33,,,,,,,,,1000,10,5000,30,6,160,110,25,,,,,,,,,,,,,,,3.97e+40,3.25e+40,0.211,579.561,4403,CH2,v1,
17611,20241210,32,Cs0.05MA0.16FA0.79PbI2.9Br0.1,1.73,PMACl,2.16,,,,,Me-4PACz,0.33,,,,,,,,,1000,10,5000,30,6,160,110,25,,,,,,,,,,,,,,,8.91754,46.9552,1.02428,18.5413,4403,CH3,v1,
17612,20241210,32,Cs0.05MA0.16FA0.79PbI2.9Br0.1,1.73,PMACl,2.16,,,,,Me-4PACz,0.33,,,,,,,,,1000,10,5000,30,6,160,110,25,,,,,,,,,,,,,,,1.66e-05,0.0183441,0.007634,11.8691,4403,CH4,v1,
17613,20241210,32,Cs0.05MA0.16FA0.79PbI2.9Br0.1,1.73,PMACl,2.16,,,,,Me-4PACz,0.33,,,,,,,,,1000,10,5000,30,6,160,110,25,,,,,,,,,,,,,,,9.0004,44.4449,1.06394,19.0336,4404,CH1,v1,
17614,20241210,32,Cs0.05MA0.16FA0.79PbI2.9Br0.1,1.73,PMACl,2.16,,,,,Me-4PACz,0.33,,,,,,,,,1000,10,5000,30,6,160,110,25,,,,,,,,,,,,,,,9.62802,46.2715,1.07709,19.3183,4404,CH2,v1,
17615,20241210,32,Cs0.05MA0.16FA0.79PbI2.9Br0.1,1.73,PMACl,2.16,,,,,Me-4PACz,0.33,,,,,,,,,1000,10,5000,30,6,160,110,25,,,,,,,,,,,,,,,42.7318,2573.46,-4.4e-05,-37.8348,4404,CH3,v1,
17616,20241210,32,Cs0.05MA0.16FA0.79PbI2.9Br0.1,1.73,PMACl,2.16,,,,,Me-4PACz,0.33,,,,,,,,,1000,10,5000,30,6,160,110,25,,,,,,,,,,,,,,,1.24541,24.8164,0.302431,16.5938,4404,CH4,v1,
17617,20241210,32,Cs0.05MA0.16FA0.79PbI2.9Br0.1,1.73,PMACl,2.16,,,,,Me-4PACz,0.33,,,,,,,,,1000,10,5000,30,6,160,110,25,,,,,,,,,,,,,,,5.46327,33.01,0.822875,20.1128,4405,CH1,v1,
17618,20241210,32,Cs0.05MA0.16FA0.79PbI2.9Br0.1,1.73,PMACl,2.16,,,,,Me-4PACz,0.33,,,,,,,,,1000,10,5000,30,6,160,110,25,,,,,,,,,,,,,,,13.3726,57.7578,1.10438,20.9647,4405,CH2,v1,
17619,20241210,32,Cs0.05MA0.16FA0.79PbI2.9Br0.1,1.73,PMACl,2.16,,,,,Me-4PACz,0.33,,,,,,,,,1000,10,5000,30,6,160,110,25,,,,,,,,,,,,,,,5.8842,36.7115,0.797793,20.0907,4405,CH3,v1,
17620,20241210,32,Cs0.05MA0.16FA0.79PbI2.9Br0.1,1.73,PMACl,2.16,,,,,Me-4PACz,0.33,,,,,,,,,1000,10,5000,30,6,160,110,25,,,,,,,,,,,,,,,3.96565,29.8091,0.802276,16.5822,4405,CH4,v1,
17621,20241210,32,Cs0.05MA0.16FA0.79PbI2.9Br0.1,1.73,PMACl,2.16,,,,,Me-4PACz,0.33,,,,,,,,,1000,10,5000,30,6,160,110,25,,,,,,,,,,,,,,,0.0028403,2.02765,0.010299,13.6006,4406,CH1,v1,
17622,20241210,32,Cs0.05MA0.16FA0.79PbI2.9Br0.1,1.73,PMACl,2.16,,,,,Me-4PACz,0.33,,,,,,,,,1000,10,5000,30,6,160,110,25,,,,,,,,,,,,,,,0.0819501,24.6704,0.020748,16.0102,4406,CH2,v1,
17623,20241210,32,Cs0.05MA0.16FA0.79PbI2.9Br0.1,1.73,PMACl,2.16,,,,,Me-4PACz,0.33,,,,,,,,,1000,10,5000,30,6,160,110,25,,,,,,,,,,,,,,,2.05e-05,0.0189532,0.008804,12.2758,4406,CH3,v1,
17624,20241210,32,Cs0.05MA0.16FA0.79PbI2.9Br0.1,1.73,PMACl,2.16,,,,,Me-4PACz,0.33,,,,,,,,,1000,10,5000,30,6,160,110,25,,,,,,,,,,,,,,,0.0637915,24.2733,0.018282,14.3755,4406,CH4,v1,
17625,20241210,32,Cs0.05MA0.16FA0.79PbI2.9Br0.1,1.73,PMACl,0.36,,,,,MeO-4PADBC,0.33,,,,,,,,,1000,10,5000,30,6,160,110,25,,,,,,,,,,,,,,,14.7279,62.5109,1.02497,22.9865,4407,CH1,v1,
17626,20241210,32,Cs0.05MA0.16FA0.79PbI2.9Br0.1,1.73,PMACl,0.36,,,,,MeO-4PADBC,0.33,,,,,,,,,1000,10,5000,30,6,160,110,25,,,,,,,,,,,,,,,18.7322,75.5272,1.09042,22.7453,4407,CH2,v1,
17627,20241210,32,Cs0.05MA0.16FA0.79PbI2.9Br0.1,1.73,PMACl,0.36,,,,,MeO-4PADBC,0.33,,,,,,,,,1000,10,5000,30,6,160,110,25,,,,,,,,,,,,,,,18.4445,75.6881,1.08904,22.3766,4407,CH3,v1,
17628,20241210,32,Cs0.05MA0.16FA0.79PbI2.9Br0.1,1.73,PMACl,0.36,,,,,MeO-4PADBC,0.33,,,,,,,,,1000,10,5000,30,6,160,110,25,,,,,,,,,,,,,,,0.271473,24.8085,0.054361,20.1299,4407,CH4,v1,
17629,20241210,32,Cs0.05MA0.16FA0.79PbI2.9Br0.1,1.73,PMACl,0.36,,,,,MeO-4PADBC,0.33,,,,,,,,,1000,10,5000,30,6,160,110,25,,,,,,,,,,,,,,,19.0054,75.1499,1.0854,23.3,4408,CH1,v1,
17630,20241210,32,Cs0.05MA0.16FA0.79PbI2.9Br0.1,1.73,PMACl,0.36,,,,,MeO-4PADBC,0.33,,,,,,,,,1000,10,5000,30,6,160,110,25,,,,,,,,,,,,,,,0.0119783,7.42655,0.010895,14.8043,4408,CH2,v1,
17631,20241210,32,Cs0.05MA0.16FA0.79PbI2.9Br0.1,1.73,PMACl,0.36,,,,,MeO-4PADBC,0.33,,,,,,,,,1000,10,5000,30,6,160,110,25,,,,,,,,,,,,,,,19.0823,75.6518,1.08608,23.2246,4408,CH3,v1,
17632,20241210,32,Cs0.05MA0.16FA0.79PbI2.9Br0.1,1.73,PMACl,0.36,,,,,MeO-4PADBC,0.33,,,,,,,,,1000,10,5000,30,6,160,110,25,,,,,,,,,,,,,,,18.3861,75.2358,1.08622,22.4981,4408,CH4,v1,
17633,20241210,32,Cs0.05MA0.16FA0.79PbI2.9Br0.1,1.73,PMACl,0.36,,,,,MeO-4PADBC,0.33,,,,,,,,,1000,10,5000,30,6,160,110,25,,,,,,,,,,,,,,,19.0422,75.9585,1.07917,23.23,4409,CH1,v1,
17634,20241210,32,Cs0.05MA0.16FA0.79PbI2.9Br0.1,1.73,PMACl,0.36,,,,,MeO-4PADBC,0.33,,,,,,,,,1000,10,5000,30,6,160,110,25,,,,,,,,,,,,,,,19.2053,75.6932,1.08637,23.3553,4409,CH2,v1,
17635,20241210,32,Cs0.05MA0.16FA0.79PbI2.9Br0.1,1.73,PMACl,0.36,,,,,MeO-4PADBC,0.33,,,,,,,,,1000,10,5000,30,6,160,110,25,,,,,,,,,,,,,,,19.2344,76.5244,1.08353,23.1973,4409,CH3,v1,
17636,20241210,32,Cs0.05MA0.16FA0.79PbI2.9Br0.1,1.73,PMACl,0.36,,,,,MeO-4PADBC,0.33,,,,,,,,,1000,10,5000,30,6,160,110,25,,,,,,,,,,,,,,,0.0,0.0,0.003115,8.23556,4409,CH4,v1,
17637,20241210,32,Cs0.05MA0.16FA0.79PbI2.9Br0.1,1.73,PMACl,0.36,,,,,MeO-4PADBC,0.33,,,,,,,,,1000,10,5000,30,6,160,110,25,,,,,,,,,,,,,,,18.5538,74.2439,1.07529,23.2405,4410,CH1,v1,
17638,20241210,32,Cs0.05MA0.16FA0.79PbI2.9Br0.1,1.73,PMACl,0.36,,,,,MeO-4PADBC,0.33,,,,,,,,,1000,10,5000,30,6,160,110,25,,,,,,,,,,,,,,,18.6803,74.7631,1.08826,22.9595,4410,CH2,v1,
17639,20241210,32,Cs0.05MA0.16FA0.79PbI2.9Br0.1,1.73,PMACl,0.36,,,,,MeO-4PADBC,0.33,,,,,,,,,1000,10,5000,30,6,160,110,25,,,,,,,,,,,,,,,18.6526,74.4131,1.08146,23.1783,4410,CH3,v1,
17640,20241210,32,Cs0.05MA0.16FA0.79PbI2.9Br0.1,1.73,PMACl,0.36,,,,,MeO-4PADBC,0.33,,,,,,,,,1000,10,5000,30,6,160,110,25,,,,,,,,,,,,,,,17.7321,73.5197,1.07835,22.3663,4410,CH4,v1,
17641,20241210,32,Cs0.05MA0.16FA0.79PbI2.9Br0.1,1.73,PMACl,0.72,,,,,MeO-4PADBC,0.33,,,,,,,,,1000,10,5000,30,6,160,110,25,,,,,,,,,,,,,,,16.8426,69.8625,1.09426,22.0315,4411,CH1,v1,
17642,20241210,32,Cs0.05MA0.16FA0.79PbI2.9Br0.1,1.73,PMACl,0.72,,,,,MeO-4PADBC,0.33,,,,,,,,,1000,10,5000,30,6,160,110,25,,,,,,,,,,,,,,,16.8874,69.8667,1.09137,22.1473,4411,CH2,v1,
17643,20241210,32,Cs0.05MA0.16FA0.79PbI2.9Br0.1,1.73,PMACl,0.72,,,,,MeO-4PADBC,0.33,,,,,,,,,1000,10,5000,30,6,160,110,25,,,,,,,,,,,,,,,2.19161,0.0,5.49e+34,82.4822,4411,CH3,v1,
17644,20241210,32,Cs0.05MA0.16FA0.79PbI2.9Br0.1,1.73,PMACl,0.72,,,,,MeO-4PADBC,0.33,,,,,,,,,1000,10,5000,30,6,160,110,25,,,,,,,,,,,,,,,16.1664,68.8324,1.08376,21.6715,4411,CH4,v1,
17645,20241210,32,Cs0.05MA0.16FA0.79PbI2.9Br0.1,1.73,PMACl,0.72,,,,,MeO-4PADBC,0.33,,,,,,,,,1000,10,5000,30,6,160,110,25,,,,,,,,,,,,,,,15.3793,63.5535,1.08271,22.3503,4412,CH1,v1,
17646,20241210,32,Cs0.05MA0.16FA0.79PbI2.9Br0.1,1.73,PMACl,0.72,,,,,MeO-4PADBC,0.33,,,,,,,,,1000,10,5000,30,6,160,110,25,,,,,,,,,,,,,,,17.3775,70.5862,1.08914,22.604,4412,CH2,v1,
17647,20241210,32,Cs0.05MA0.16FA0.79PbI2.9Br0.1,1.73,PMACl,0.72,,,,,MeO-4PADBC,0.33,,,,,,,,,1000,10,5000,30,6,160,110,25,,,,,,,,,,,,,,,17.3644,70.5217,1.08694,22.6534,4412,CH3,v1,
17648,20241210,32,Cs0.05MA0.16FA0.79PbI2.9Br0.1,1.73,PMACl,0.72,,,,,MeO-4PADBC,0.33,,,,,,,,,1000,10,5000,30,6,160,110,25,,,,,,,,,,,,,,,1.88653,26.0143,0.323431,22.4217,4412,CH4,v1,
17649,20241210,32,Cs0.05MA0.16FA0.79PbI2.9Br0.1,1.73,PMACl,0.72,,,,,MeO-4PADBC,0.33,,,,,,,,,1000,10,5000,30,6,160,110,25,,,,,,,,,,,,,,,0.424546,24.8981,0.080287,21.2381,4413,CH1,v1,
17650,20241210,32,Cs0.05MA0.16FA0.79PbI2.9Br0.1,1.73,PMACl,0.72,,,,,MeO-4PADBC,0.33,,,,,,,,,1000,10,5000,30,6,160,110,25,,,,,,,,,,,,,,,0.0760776,23.2288,0.018367,17.8318,4413,CH2,v1,
17651,20241210,32,Cs0.05MA0.16FA0.79PbI2.9Br0.1,1.73,PMACl,0.72,,,,,MeO-4PADBC,0.33,,,,,,,,,1000,10,5000,30,6,160,110,25,,,,,,,,,,,,,,,7.92437,180.116,0.188316,23.3628,4413,CH3,v1,
17652,20241210,32,Cs0.05MA0.16FA0.79PbI2.9Br0.1,1.73,PMACl,0.72,,,,,MeO-4PADBC,0.33,,,,,,,,,1000,10,5000,30,6,160,110,25,,,,,,,,,,,,,,,0.328501,24.7447,0.062469,21.2515,4413,CH4,v1,
17653,20241210,32,Cs0.05MA0.16FA0.79PbI2.9Br0.1,1.73,PMACl,0.72,,,,,MeO-4PADBC,0.33,,,,,,,,,1000,10,5000,30,6,160,110,25,,,,,,,,,,,,,,,16.2711,64.7249,1.08481,23.1736,4414,CH1,v1,
17654,20241210,32,Cs0.05MA0.16FA0.79PbI2.9Br0.1,1.73,PMACl,0.72,,,,,MeO-4PADBC,0.33,,,,,,,,,1000,10,5000,30,6,160,110,25,,,,,,,,,,,,,,,17.3366,67.6119,1.09139,23.4943,4414,CH2,v1,
17655,20241210,32,Cs0.05MA0.16FA0.79PbI2.9Br0.1,1.73,PMACl,0.72,,,,,MeO-4PADBC,0.33,,,,,,,,,1000,10,5000,30,6,160,110,25,,,,,,,,,,,,,,,10.4466,58.4204,0.766395,23.3323,4414,CH3,v1,
17656,20241210,32,Cs0.05MA0.16FA0.79PbI2.9Br0.1,1.73,PMACl,0.72,,,,,MeO-4PADBC,0.33,,,,,,,,,1000,10,5000,30,6,160,110,25,,,,,,,,,,,,,,,15.6532,64.5658,1.07199,22.6156,4414,CH4,v1,
17657,20241210,32,Cs0.05MA0.16FA0.79PbI2.9Br0.1,1.73,PMACl,1.44,,,,,MeO-4PADBC,0.33,,,,,,,,,1000,10,5000,30,6,160,110,25,,,,,,,,,,,,,,,0.373099,24.8217,0.070752,21.2448,4415,CH1,v1,
17658,20241210,32,Cs0.05MA0.16FA0.79PbI2.9Br0.1,1.73,PMACl,1.44,,,,,MeO-4PADBC,0.33,,,,,,,,,1000,10,5000,30,6,160,110,25,,,,,,,,,,,,,,,17.4291,68.423,1.08815,23.4089,4415,CH2,v1,
17659,20241210,32,Cs0.05MA0.16FA0.79PbI2.9Br0.1,1.73,PMACl,1.44,,,,,MeO-4PADBC,0.33,,,,,,,,,1000,10,5000,30,6,160,110,25,,,,,,,,,,,,,,,1.85e+39,1.15e+40,0.698167,23.0229,4415,CH3,v1,
17660,20241210,32,Cs0.05MA0.16FA0.79PbI2.9Br0.1,1.73,PMACl,1.44,,,,,MeO-4PADBC,0.33,,,,,,,,,1000,10,5000,30,6,160,110,25,,,,,,,,,,,,,,,17.0,68.4019,1.08565,22.8924,4415,CH4,v1,
17661,20241210,32,Cs0.05MA0.16FA0.79PbI2.9Br0.1,1.73,PMACl,1.44,,,,,MeO-4PADBC,0.33,,,,,,,,,1000,10,5000,30,6,160,110,25,,,,,,,,,,,,,,,16.3336,66.4771,1.0838,22.6704,4416,CH1,v1,
17662,20241210,32,Cs0.05MA0.16FA0.79PbI2.9Br0.1,1.73,PMACl,1.44,,,,,MeO-4PADBC,0.33,,,,,,,,,1000,10,5000,30,6,160,110,25,,,,,,,,,,,,,,,17.341,68.9314,1.09416,22.992,4416,CH2,v1,
17663,20241210,32,Cs0.05MA0.16FA0.79PbI2.9Br0.1,1.73,PMACl,1.44,,,,,MeO-4PADBC,0.33,,,,,,,,,1000,10,5000,30,6,160,110,25,,,,,,,,,,,,,,,2.26e+39,1.33e+40,0.737059,23.0993,4416,CH3,v1,
17664,20241210,32,Cs0.05MA0.16FA0.79PbI2.9Br0.1,1.73,PMACl,1.44,,,,,MeO-4PADBC,0.33,,,,,,,,,1000,10,5000,30,6,160,110,25,,,,,,,,,,,,,,,16.4959,68.3319,1.08399,22.2704,4416,CH4,v1,
17665,20241210,32,Cs0.05MA0.16FA0.79PbI2.9Br0.1,1.73,PMACl,1.44,,,,,MeO-4PADBC,0.33,,,,,,,,,1000,10,5000,30,6,160,110,25,,,,,,,,,,,,,,,0.915088,25.2942,0.161113,22.4549,4417,CH1,v1,
17666,20241210,32,Cs0.05MA0.16FA0.79PbI2.9Br0.1,1.73,PMACl,1.44,,,,,MeO-4PADBC,0.33,,,,,,,,,1000,10,5000,30,6,160,110,25,,,,,,,,,,,,,,,17.7405,70.0649,1.08461,23.3448,4417,CH2,v1,
17667,20241210,32,Cs0.05MA0.16FA0.79PbI2.9Br0.1,1.73,PMACl,1.44,,,,,MeO-4PADBC,0.33,,,,,,,,,1000,10,5000,30,6,160,110,25,,,,,,,,,,,,,,,7.02963,66.4713,0.459765,23.0018,4417,CH3,v1,
17668,20241210,32,Cs0.05MA0.16FA0.79PbI2.9Br0.1,1.73,PMACl,1.44,,,,,MeO-4PADBC,0.33,,,,,,,,,1000,10,5000,30,6,160,110,25,,,,,,,,,,,,,,,3.2833,27.5676,0.513703,23.1846,4417,CH4,v1,
17669,20241210,32,Cs0.05MA0.16FA0.79PbI2.9Br0.1,1.73,PMACl,1.44,,,,,MeO-4PADBC,0.33,,,,,,,,,1000,10,5000,30,6,160,110,25,,,,,,,,,,,,,,,3.2833,27.5676,0.513703,23.1846,4418,CH1,v1,
17670,20241210,32,Cs0.05MA0.16FA0.79PbI2.9Br0.1,1.73,PMACl,1.44,,,,,MeO-4PADBC,0.33,,,,,,,,,1000,10,5000,30,6,160,110,25,,,,,,,,,,,,,,,3.2833,27.5676,0.513703,23.1846,4418,CH2,v1,
17671,20241210,32,Cs0.05MA0.16FA0.79PbI2.9Br0.1,1.73,PMACl,1.44,,,,,MeO-4PADBC,0.33,,,,,,,,,1000,10,5000,30,6,160,110,25,,,,,,,,,,,,,,,3.2833,27.5676,0.513703,23.1846,4418,CH3,v1,
17672,20241210,32,Cs0.05MA0.16FA0.79PbI2.9Br0.1,1.73,PMACl,1.44,,,,,MeO-4PADBC,0.33,,,,,,,,,1000,10,5000,30,6,160,110,25,,,,,,,,,,,,,,,3.2833,27.5676,0.513703,23.1846,4418,CH4,v1,
17673,20241210,32,Cs0.05MA0.16FA0.79PbI2.9Br0.1,1.73,PMACl,1.8,,,,,MeO-4PADBC,0.33,,,,,,,,,1000,10,5000,30,6,160,110,25,,,,,,,,,,,,,,,9.37616,55.225,1.03666,16.3777,4419,CH1,v1,
17674,20241210,32,Cs0.05MA0.16FA0.79PbI2.9Br0.1,1.73,PMACl,1.8,,,,,MeO-4PADBC,0.33,,,,,,,,,1000,10,5000,30,6,160,110,25,,,,,,,,,,,,,,,0.0256145,19.4628,0.013547,9.71484,4419,CH2,v1,
17675,20241210,32,Cs0.05MA0.16FA0.79PbI2.9Br0.1,1.73,PMACl,1.8,,,,,MeO-4PADBC,0.33,,,,,,,,,1000,10,5000,30,6,160,110,25,,,,,,,,,,,,,,,7.79893,53.9028,1.02204,14.1565,4419,CH3,v1,
17676,20241210,32,Cs0.05MA0.16FA0.79PbI2.9Br0.1,1.73,PMACl,1.8,,,,,MeO-4PADBC,0.33,,,,,,,,,1000,10,5000,30,6,160,110,25,,,,,,,,,,,,,,,0.823927,25.2034,0.226437,14.4371,4419,CH4,v1,
17677,20241210,32,Cs0.05MA0.16FA0.79PbI2.9Br0.1,1.73,PMACl,1.8,,,,,MeO-4PADBC,0.33,,,,,,,,,1000,10,5000,30,6,160,110,25,,,,,,,,,,,,,,,9.40295,55.1698,1.03369,16.4881,4420,CH1,v1,
17678,20241210,32,Cs0.05MA0.16FA0.79PbI2.9Br0.1,1.73,PMACl,1.8,,,,,MeO-4PADBC,0.33,,,,,,,,,1000,10,5000,30,6,160,110,25,,,,,,,,,,,,,,,8.99611,54.8558,1.02683,15.971,4420,CH2,v1,
17679,20241210,32,Cs0.05MA0.16FA0.79PbI2.9Br0.1,1.73,PMACl,1.8,,,,,MeO-4PADBC,0.33,,,,,,,,,1000,10,5000,30,6,160,110,25,,,,,,,,,,,,,,,8.48953,54.0679,1.02201,15.3634,4420,CH3,v1,
17680,20241210,32,Cs0.05MA0.16FA0.79PbI2.9Br0.1,1.73,PMACl,1.8,,,,,MeO-4PADBC,0.33,,,,,,,,,1000,10,5000,30,6,160,110,25,,,,,,,,,,,,,,,7.22113,49.3621,1.01386,14.4289,4420,CH4,v1,
17681,20241210,32,Cs0.05MA0.16FA0.79PbI2.9Br0.1,1.73,PMACl,1.8,,,,,MeO-4PADBC,0.33,,,,,,,,,1000,10,5000,30,6,160,110,25,,,,,,,,,,,,,,,0.375634,25.1156,0.090183,16.5843,4421,CH1,v1,
17682,20241210,32,Cs0.05MA0.16FA0.79PbI2.9Br0.1,1.73,PMACl,1.8,,,,,MeO-4PADBC,0.33,,,,,,,,,1000,10,5000,30,6,160,110,25,,,,,,,,,,,,,,,0.0731703,24.418,0.02163,13.8537,4421,CH2,v1,
17683,20241210,32,Cs0.05MA0.16FA0.79PbI2.9Br0.1,1.73,PMACl,1.8,,,,,MeO-4PADBC,0.33,,,,,,,,,1000,10,5000,30,6,160,110,25,,,,,,,,,,,,,,,0.0616633,24.7108,0.020066,12.436,4421,CH3,v1,
17684,20241210,32,Cs0.05MA0.16FA0.79PbI2.9Br0.1,1.73,PMACl,1.8,,,,,MeO-4PADBC,0.33,,,,,,,,,1000,10,5000,30,6,160,110,25,,,,,,,,,,,,,,,9.96714,55.5728,1.02667,17.4694,4421,CH4,v1,
17685,20241210,32,Cs0.05MA0.16FA0.79PbI2.9Br0.1,1.73,PMACl,1.8,,,,,MeO-4PADBC,0.33,,,,,,,,,1000,10,5000,30,6,160,110,25,,,,,,,,,,,,,,,1.39e-05,0.0580633,0.003334,7.1686,4422,CH1,v1,
17686,20241210,32,Cs0.05MA0.16FA0.79PbI2.9Br0.1,1.73,PMACl,1.8,,,,,MeO-4PADBC,0.33,,,,,,,,,1000,10,5000,30,6,160,110,25,,,,,,,,,,,,,,,7.39e-06,0.139671,0.001364,3.87994,4422,CH2,v1,
17687,20241210,32,Cs0.05MA0.16FA0.79PbI2.9Br0.1,1.73,PMACl,1.8,,,,,MeO-4PADBC,0.33,,,,,,,,,1000,10,5000,30,6,160,110,25,,,,,,,,,,,,,,,8.69e-06,0.100405,0.001749,4.94703,4422,CH3,v1,
17688,20241210,32,Cs0.05MA0.16FA0.79PbI2.9Br0.1,1.73,PMACl,1.8,,,,,MeO-4PADBC,0.33,,,,,,,,,1000,10,5000,30,6,160,110,25,,,,,,,,,,,,,,,5.96e-06,0.158462,0.001108,3.39492,4422,CH4,v1,
17689,20241210,32,Cs0.05MA0.16FA0.79PbI2.9Br0.1,1.73,PMACl,2.16,,,,,MeO-4PADBC,0.33,,,,,,,,,1000,10,5000,30,6,160,110,25,,,,,,,,,,,,,,,10.6684,48.7002,0.935949,23.4054,4423,CH1,v1,
17690,20241210,32,Cs0.05MA0.16FA0.79PbI2.9Br0.1,1.73,PMACl,2.16,,,,,MeO-4PADBC,0.33,,,,,,,,,1000,10,5000,30,6,160,110,25,,,,,,,,,,,,,,,0.0105708,6.52329,0.010766,15.0522,4423,CH2,v1,
17691,20241210,32,Cs0.05MA0.16FA0.79PbI2.9Br0.1,1.73,PMACl,2.16,,,,,MeO-4PADBC,0.33,,,,,,,,,1000,10,5000,30,6,160,110,25,,,,,,,,,,,,,,,9.33e-05,0.239657,0.00459,8.48107,4423,CH3,v1,
17692,20241210,32,Cs0.05MA0.16FA0.79PbI2.9Br0.1,1.73,PMACl,2.16,,,,,MeO-4PADBC,0.33,,,,,,,,,1000,10,5000,30,6,160,110,25,,,,,,,,,,,,,,,2.13168,26.8298,0.346248,22.9466,4423,CH4,v1,
17693,20241210,32,Cs0.05MA0.16FA0.79PbI2.9Br0.1,1.73,PMACl,2.16,,,,,MeO-4PADBC,0.33,,,,,,,,,1000,10,5000,30,6,160,110,25,,,,,,,,,,,,,,,0.0667013,22.3099,0.016812,17.7832,4424,CH1,v1,
17694,20241210,32,Cs0.05MA0.16FA0.79PbI2.9Br0.1,1.73,PMACl,2.16,,,,,MeO-4PADBC,0.33,,,,,,,,,1000,10,5000,30,6,160,110,25,,,,,,,,,,,,,,,14.9738,60.081,1.06397,23.4243,4424,CH2,v1,
17695,20241210,32,Cs0.05MA0.16FA0.79PbI2.9Br0.1,1.73,PMACl,2.16,,,,,MeO-4PADBC,0.33,,,,,,,,,1000,10,5000,30,6,160,110,25,,,,,,,,,,,,,,,16.7301,65.5105,1.09144,23.3985,4424,CH3,v1,
17696,20241210,32,Cs0.05MA0.16FA0.79PbI2.9Br0.1,1.73,PMACl,2.16,,,,,MeO-4PADBC,0.33,,,,,,,,,1000,10,5000,30,6,160,110,25,,,,,,,,,,,,,,,16.6294,65.949,1.08913,23.152,4424,CH4,v1,
17697,20241210,32,Cs0.05MA0.16FA0.79PbI2.9Br0.1,1.73,PMACl,2.16,,,,,MeO-4PADBC,0.33,,,,,,,,,1000,10,5000,30,6,160,110,25,,,,,,,,,,,,,,,17.5006,66.1546,1.10222,24.0007,4425,CH1,v1,
17698,20241210,32,Cs0.05MA0.16FA0.79PbI2.9Br0.1,1.73,PMACl,2.16,,,,,MeO-4PADBC,0.33,,,,,,,,,1000,10,5000,30,6,160,110,25,,,,,,,,,,,,,,,17.7182,66.6569,1.09889,24.1891,4425,CH2,v1,
17699,20241210,32,Cs0.05MA0.16FA0.79PbI2.9Br0.1,1.73,PMACl,2.16,,,,,MeO-4PADBC,0.33,,,,,,,,,1000,10,5000,30,6,160,110,25,,,,,,,,,,,,,,,17.6469,66.7859,1.09497,24.1314,4425,CH3,v1,
17700,20241210,32,Cs0.05MA0.16FA0.79PbI2.9Br0.1,1.73,PMACl,2.16,,,,,MeO-4PADBC,0.33,,,,,,,,,1000,10,5000,30,6,160,110,25,,,,,,,,,,,,,,,17.4914,67.2079,1.09371,23.796,4425,CH4,v1,
17701,20241210,32,Cs0.05MA0.16FA0.79PbI2.9Br0.1,1.73,PMACl,2.16,,,,,MeO-4PADBC,0.33,,,,,,,,,1000,10,5000,30,6,160,110,25,,,,,,,,,,,,,,,15.5146,63.5006,1.05442,23.1712,4426,CH1,v1,
17702,20241210,32,Cs0.05MA0.16FA0.79PbI2.9Br0.1,1.73,PMACl,2.16,,,,,MeO-4PADBC,0.33,,,,,,,,,1000,10,5000,30,6,160,110,25,,,,,,,,,,,,,,,17.6964,68.7019,1.10311,23.3504,4426,CH2,v1,
17703,20241210,32,Cs0.05MA0.16FA0.79PbI2.9Br0.1,1.73,PMACl,2.16,,,,,MeO-4PADBC,0.33,,,,,,,,,1000,10,5000,30,6,160,110,25,,,,,,,,,,,,,,,2.47e+39,1.35e+41,0.077072,23.6078,4426,CH3,v1,
17704,20241210,32,Cs0.05MA0.16FA0.79PbI2.9Br0.1,1.73,PMACl,2.16,,,,,MeO-4PADBC,0.33,,,,,,,,,1000,10,5000,30,6,160,110,25,,,,,,,,,,,,,,,17.437,69.008,1.09895,22.993,4426,CH4,v1,
17705,20241210,32,Cs0.05MA0.16FA0.79PbI2.9Br0.1,1.73,PMACl,0.36,,,,,MeO-2PACz,0.33,,,,,,,,,1000,10,5000,30,6,160,110,25,,,,,,,,,,,,,,,0.678639,25.3086,0.120135,22.3203,4427,CH1,v1,
17706,20241210,32,Cs0.05MA0.16FA0.79PbI2.9Br0.1,1.73,PMACl,0.36,,,,,MeO-2PACz,0.33,,,,,,,,,1000,10,5000,30,6,160,110,25,,,,,,,,,,,,,,,0.0335358,16.9493,0.013183,15.0085,4427,CH2,v1,
17707,20241210,32,Cs0.05MA0.16FA0.79PbI2.9Br0.1,1.73,PMACl,0.36,,,,,MeO-2PACz,0.33,,,,,,,,,1000,10,5000,30,6,160,110,25,,,,,,,,,,,,,,,15.8518,71.2713,0.950816,23.3921,4427,CH3,v1,
17708,20241210,32,Cs0.05MA0.16FA0.79PbI2.9Br0.1,1.73,PMACl,0.36,,,,,MeO-2PACz,0.33,,,,,,,,,1000,10,5000,30,6,160,110,25,,,,,,,,,,,,,,,16.0194,68.1483,1.03073,22.8059,4427,CH4,v1,
17709,20241210,32,Cs0.05MA0.16FA0.79PbI2.9Br0.1,1.73,PMACl,0.36,,,,,MeO-2PACz,0.33,,,,,,,,,1000,10,5000,30,6,160,110,25,,,,,,,,,,,,,,,0.573272,25.2398,0.103782,21.8853,4428,CH1,v1,
17710,20241210,32,Cs0.05MA0.16FA0.79PbI2.9Br0.1,1.73,PMACl,0.36,,,,,MeO-2PACz,0.33,,,,,,,,,1000,10,5000,30,6,160,110,25,,,,,,,,,,,,,,,14.7211,62.7999,0.989095,23.6997,4428,CH2,v1,
17711,20241210,32,Cs0.05MA0.16FA0.79PbI2.9Br0.1,1.73,PMACl,0.36,,,,,MeO-2PACz,0.33,,,,,,,,,1000,10,5000,30,6,160,110,25,,,,,,,,,,,,,,,0.0,0.0,0.00393,9.35,4428,CH3,v1,
17712,20241210,32,Cs0.05MA0.16FA0.79PbI2.9Br0.1,1.73,PMACl,0.36,,,,,MeO-2PACz,0.33,,,,,,,,,1000,10,5000,30,6,160,110,25,,,,,,,,,,,,,,,1.96e-05,0.0180957,0.008398,12.874,4428,CH4,v1,
17713,20241210,32,Cs0.05MA0.16FA0.79PbI2.9Br0.1,1.73,PMACl,0.36,,,,,MeO-2PACz,0.33,,,,,,,,,1000,10,5000,30,6,160,110,25,,,,,,,,,,,,,,,0.195582,24.7593,0.037996,20.7897,4429,CH1,v1,
17714,20241210,32,Cs0.05MA0.16FA0.79PbI2.9Br0.1,1.73,PMACl,0.36,,,,,MeO-2PACz,0.33,,,,,,,,,1000,10,5000,30,6,160,110,25,,,,,,,,,,,,,,,9.16126,40.7839,0.946495,23.7327,4429,CH2,v1,
17715,20241210,32,Cs0.05MA0.16FA0.79PbI2.9Br0.1,1.73,PMACl,0.36,,,,,MeO-2PACz,0.33,,,,,,,,,1000,10,5000,30,6,160,110,25,,,,,,,,,,,,,,,2.15872,27.0961,0.344436,23.1303,4429,CH3,v1,
17716,20241210,32,Cs0.05MA0.16FA0.79PbI2.9Br0.1,1.73,PMACl,0.36,,,,,MeO-2PACz,0.33,,,,,,,,,1000,10,5000,30,6,160,110,25,,,,,,,,,,,,,,,0.686949,24.9406,0.127247,21.6455,4429,CH4,v1,
17717,20241210,32,Cs0.05MA0.16FA0.79PbI2.9Br0.1,1.73,PMACl,0.36,,,,,MeO-2PACz,0.33,,,,,,,,,1000,10,5000,30,6,160,110,25,,,,,,,,,,,,,,,0.29531,25.0433,0.056668,20.8087,4430,CH1,v1,
17718,20241210,32,Cs0.05MA0.16FA0.79PbI2.9Br0.1,1.73,PMACl,0.36,,,,,MeO-2PACz,0.33,,,,,,,,,1000,10,5000,30,6,160,110,25,,,,,,,,,,,,,,,16.775,68.2782,1.03482,23.742,4430,CH2,v1,
17719,20241210,32,Cs0.05MA0.16FA0.79PbI2.9Br0.1,1.73,PMACl,0.36,,,,,MeO-2PACz,0.33,,,,,,,,,1000,10,5000,30,6,160,110,25,,,,,,,,,,,,,,,14.4511,93.8865,0.662255,23.242,4430,CH3,v1,
17720,20241210,32,Cs0.05MA0.16FA0.79PbI2.9Br0.1,1.73,PMACl,0.36,,,,,MeO-2PACz,0.33,,,,,,,,,1000,10,5000,30,6,160,110,25,,,,,,,,,,,,,,,16.5428,70.1545,1.01283,23.2817,4430,CH4,v1,
17721,20241210,32,Cs0.05MA0.16FA0.79PbI2.9Br0.1,1.73,PMACl,0.72,,,,,MeO-2PACz,0.33,,,,,,,,,1000,10,5000,30,6,160,110,25,,,,,,,,,,,,,,,14.2827,63.0985,0.980641,23.0824,4431,CH1,v1,
17722,20241210,32,Cs0.05MA0.16FA0.79PbI2.9Br0.1,1.73,PMACl,0.72,,,,,MeO-2PACz,0.33,,,,,,,,,1000,10,5000,30,6,160,110,25,,,,,,,,,,,,,,,1.93e-05,0.0272643,0.005901,11.983,4431,CH2,v1,
17723,20241210,32,Cs0.05MA0.16FA0.79PbI2.9Br0.1,1.73,PMACl,0.72,,,,,MeO-2PACz,0.33,,,,,,,,,1000,10,5000,30,6,160,110,25,,,,,,,,,,,,,,,4.34e+39,1.5e+41,-7e-05,-41.5791,4431,CH3,v1,
17724,20241210,32,Cs0.05MA0.16FA0.79PbI2.9Br0.1,1.73,PMACl,0.72,,,,,MeO-2PACz,0.33,,,,,,,,,1000,10,5000,30,6,160,110,25,,,,,,,,,,,,,,,0.937415,25.5437,0.162811,22.5406,4431,CH4,v1,
17725,20241210,32,Cs0.05MA0.16FA0.79PbI2.9Br0.1,1.73,PMACl,0.72,,,,,MeO-2PACz,0.33,,,,,,,,,1000,10,5000,30,6,160,110,25,,,,,,,,,,,,,,,0.0209592,12.1213,0.011853,14.5876,4432,CH1,v1,
17726,20241210,32,Cs0.05MA0.16FA0.79PbI2.9Br0.1,1.73,PMACl,0.72,,,,,MeO-2PACz,0.33,,,,,,,,,1000,10,5000,30,6,160,110,25,,,,,,,,,,,,,,,15.4231,65.5064,1.01676,23.1563,4432,CH2,v1,
17727,20241210,32,Cs0.05MA0.16FA0.79PbI2.9Br0.1,1.73,PMACl,0.72,,,,,MeO-2PACz,0.33,,,,,,,,,1000,10,5000,30,6,160,110,25,,,,,,,,,,,,,,,15.3035,65.3021,1.02377,22.8909,4432,CH3,v1,
17728,20241210,32,Cs0.05MA0.16FA0.79PbI2.9Br0.1,1.73,PMACl,0.72,,,,,MeO-2PACz,0.33,,,,,,,,,1000,10,5000,30,6,160,110,25,,,,,,,,,,,,,,,0.160712,24.2296,0.0345,19.2254,4432,CH4,v1,
17729,20241210,32,Cs0.05MA0.16FA0.79PbI2.9Br0.1,1.73,PMACl,0.72,,,,,MeO-2PACz,0.33,,,,,,,,,1000,10,5000,30,6,160,110,25,,,,,,,,,,,,,,,1.18605,26.0361,0.201851,22.5683,4433,CH1,v1,
17730,20241210,32,Cs0.05MA0.16FA0.79PbI2.9Br0.1,1.73,PMACl,0.72,,,,,MeO-2PACz,0.33,,,,,,,,,1000,10,5000,30,6,160,110,25,,,,,,,,,,,,,,,1.29309,26.5271,0.217698,22.3915,4433,CH2,v1,
17731,20241210,32,Cs0.05MA0.16FA0.79PbI2.9Br0.1,1.73,PMACl,0.72,,,,,MeO-2PACz,0.33,,,,,,,,,1000,10,5000,30,6,160,110,25,,,,,,,,,,,,,,,1.32e-05,0.0693197,0.00305,6.23379,4433,CH3,v1,
17732,20241210,32,Cs0.05MA0.16FA0.79PbI2.9Br0.1,1.73,PMACl,0.72,,,,,MeO-2PACz,0.33,,,,,,,,,1000,10,5000,30,6,160,110,25,,,,,,,,,,,,,,,0.082885,24.4089,0.020118,16.8789,4433,CH4,v1,
17733,20241210,32,Cs0.05MA0.16FA0.79PbI2.9Br0.1,1.73,PMACl,0.72,,,,,MeO-2PACz,0.33,,,,,,,,,1000,10,5000,30,6,160,110,25,,,,,,,,,,,,,,,16.5622,68.7096,1.04298,23.1114,4434,CH1,v1,
17734,20241210,32,Cs0.05MA0.16FA0.79PbI2.9Br0.1,1.73,PMACl,0.72,,,,,MeO-2PACz,0.33,,,,,,,,,1000,10,5000,30,6,160,110,25,,,,,,,,,,,,,,,15.9909,66.2926,1.02707,23.486,4434,CH2,v1,
17735,20241210,32,Cs0.05MA0.16FA0.79PbI2.9Br0.1,1.73,PMACl,0.72,,,,,MeO-2PACz,0.33,,,,,,,,,1000,10,5000,30,6,160,110,25,,,,,,,,,,,,,,,42.7209,-16.2621,0.274157,-958.221,4434,CH3,v1,
17736,20241210,32,Cs0.05MA0.16FA0.79PbI2.9Br0.1,1.73,PMACl,0.72,,,,,MeO-2PACz,0.33,,,,,,,,,1000,10,5000,30,6,160,110,25,,,,,,,,,,,,,,,15.0062,65.0129,1.01239,22.7994,4434,CH4,v1,
17737,20241210,32,Cs0.05MA0.16FA0.79PbI2.9Br0.1,1.73,PMACl,1.44,,,,,MeO-2PACz,0.33,,,,,,,,,1000,10,5000,30,6,160,110,25,,,,,,,,,,,,,,,0.2534,24.2189,0.048705,21.4821,4435,CH1,v1,
17738,20241210,32,Cs0.05MA0.16FA0.79PbI2.9Br0.1,1.73,PMACl,1.44,,,,,MeO-2PACz,0.33,,,,,,,,,1000,10,5000,30,6,160,110,25,,,,,,,,,,,,,,,0.000919069,1.07309,0.006591,12.995,4435,CH2,v1,
17739,20241210,32,Cs0.05MA0.16FA0.79PbI2.9Br0.1,1.73,PMACl,1.44,,,,,MeO-2PACz,0.33,,,,,,,,,1000,10,5000,30,6,160,110,25,,,,,,,,,,,,,,,15.1766,62.4914,1.01047,24.0342,4435,CH3,v1,
17740,20241210,32,Cs0.05MA0.16FA0.79PbI2.9Br0.1,1.73,PMACl,1.44,,,,,MeO-2PACz,0.33,,,,,,,,,1000,10,5000,30,6,160,110,25,,,,,,,,,,,,,,,16.9256,70.8774,1.01886,23.4381,4435,CH4,v1,
17741,20241210,32,Cs0.05MA0.16FA0.79PbI2.9Br0.1,1.73,PMACl,1.44,,,,,MeO-2PACz,0.33,,,,,,,,,1000,10,5000,30,6,160,110,25,,,,,,,,,,,,,,,0.848539,25.0223,0.155938,21.7466,4436,CH1,v1,
17742,20241210,32,Cs0.05MA0.16FA0.79PbI2.9Br0.1,1.73,PMACl,1.44,,,,,MeO-2PACz,0.33,,,,,,,,,1000,10,5000,30,6,160,110,25,,,,,,,,,,,,,,,0.280771,24.939,0.055394,20.3241,4436,CH2,v1,
17743,20241210,32,Cs0.05MA0.16FA0.79PbI2.9Br0.1,1.73,PMACl,1.44,,,,,MeO-2PACz,0.33,,,,,,,,,1000,10,5000,30,6,160,110,25,,,,,,,,,,,,,,,16.2287,69.9521,1.0323,22.4737,4436,CH3,v1,
17744,20241210,32,Cs0.05MA0.16FA0.79PbI2.9Br0.1,1.73,PMACl,1.44,,,,,MeO-2PACz,0.33,,,,,,,,,1000,10,5000,30,6,160,110,25,,,,,,,,,,,,,,,15.9173,70.667,1.02508,21.9734,4436,CH4,v1,
17745,20241210,32,Cs0.05MA0.16FA0.79PbI2.9Br0.1,1.73,PMACl,1.44,,,,,MeO-2PACz,0.33,,,,,,,,,1000,10,5000,30,6,160,110,25,,,,,,,,,,,,,,,16.1749,68.4117,1.0347,22.8507,4437,CH1,v1,
17746,20241210,32,Cs0.05MA0.16FA0.79PbI2.9Br0.1,1.73,PMACl,1.44,,,,,MeO-2PACz,0.33,,,,,,,,,1000,10,5000,30,6,160,110,25,,,,,,,,,,,,,,,16.4402,69.1603,1.03106,23.055,4437,CH2,v1,
17747,20241210,32,Cs0.05MA0.16FA0.79PbI2.9Br0.1,1.73,PMACl,1.44,,,,,MeO-2PACz,0.33,,,,,,,,,1000,10,5000,30,6,160,110,25,,,,,,,,,,,,,,,2.14e+39,1.33e+40,0.721964,22.2427,4437,CH3,v1,
17748,20241210,32,Cs0.05MA0.16FA0.79PbI2.9Br0.1,1.73,PMACl,1.44,,,,,MeO-2PACz,0.33,,,,,,,,,1000,10,5000,30,6,160,110,25,,,,,,,,,,,,,,,2.64e-05,0.0206787,0.008645,14.782,4437,CH4,v1,
17749,20241210,32,Cs0.05MA0.16FA0.79PbI2.9Br0.1,1.73,PMACl,1.44,,,,,MeO-2PACz,0.33,,,,,,,,,1000,10,5000,30,6,160,110,25,,,,,,,,,,,,,,,0.312957,25.0016,0.057592,21.7348,4438,CH1,v1,
17750,20241210,32,Cs0.05MA0.16FA0.79PbI2.9Br0.1,1.73,PMACl,1.44,,,,,MeO-2PACz,0.33,,,,,,,,,1000,10,5000,30,6,160,110,25,,,,,,,,,,,,,,,1.38086,26.7316,0.223214,23.1421,4438,CH2,v1,
17751,20241210,32,Cs0.05MA0.16FA0.79PbI2.9Br0.1,1.73,PMACl,1.44,,,,,MeO-2PACz,0.33,,,,,,,,,1000,10,5000,30,6,160,110,25,,,,,,,,,,,,,,,15.8208,69.2778,0.962178,23.7344,4438,CH3,v1,
17752,20241210,32,Cs0.05MA0.16FA0.79PbI2.9Br0.1,1.73,PMACl,1.44,,,,,MeO-2PACz,0.33,,,,,,,,,1000,10,5000,30,6,160,110,25,,,,,,,,,,,,,,,15.0981,63.4217,1.01507,23.4524,4438,CH4,v1,
17753,20241210,32,Cs0.05MA0.16FA0.79PbI2.9Br0.1,1.73,PMACl,1.8,,,,,MeO-2PACz,0.33,,,,,,,,,1000,10,5000,30,6,160,110,25,,,,,,,,,,,,,,,7.78631,54.6142,0.974291,14.6331,4439,CH1,v1,
17754,20241210,32,Cs0.05MA0.16FA0.79PbI2.9Br0.1,1.73,PMACl,1.8,,,,,MeO-2PACz,0.33,,,,,,,,,1000,10,5000,30,6,160,110,25,,,,,,,,,,,,,,,0.119492,24.2078,0.033233,14.8528,4439,CH2,v1,
17755,20241210,32,Cs0.05MA0.16FA0.79PbI2.9Br0.1,1.73,PMACl,1.8,,,,,MeO-2PACz,0.33,,,,,,,,,1000,10,5000,30,6,160,110,25,,,,,,,,,,,,,,,9.05185,57.9184,0.96354,16.22,4439,CH3,v1,
17756,20241210,32,Cs0.05MA0.16FA0.79PbI2.9Br0.1,1.73,PMACl,1.8,,,,,MeO-2PACz,0.33,,,,,,,,,1000,10,5000,30,6,160,110,25,,,,,,,,,,,,,,,9.73052,60.6772,0.963904,16.6371,4439,CH4,v1,
17757,20241210,32,Cs0.05MA0.16FA0.79PbI2.9Br0.1,1.73,PMACl,1.8,,,,,MeO-2PACz,0.33,,,,,,,,,1000,10,5000,30,6,160,110,25,,,,,,,,,,,,,,,0.180386,24.3777,0.05187,14.2658,4440,CH1,v1,
17758,20241210,32,Cs0.05MA0.16FA0.79PbI2.9Br0.1,1.73,PMACl,1.8,,,,,MeO-2PACz,0.33,,,,,,,,,1000,10,5000,30,6,160,110,25,,,,,,,,,,,,,,,2.2e-05,0.0284788,0.008055,9.60703,4440,CH2,v1,
17759,20241210,32,Cs0.05MA0.16FA0.79PbI2.9Br0.1,1.73,PMACl,1.8,,,,,MeO-2PACz,0.33,,,,,,,,,1000,10,5000,30,6,160,110,25,,,,,,,,,,,,,,,0.238269,24.5287,0.068835,14.1118,4440,CH3,v1,
17760,20241210,32,Cs0.05MA0.16FA0.79PbI2.9Br0.1,1.73,PMACl,1.8,,,,,MeO-2PACz,0.33,,,,,,,,,1000,10,5000,30,6,160,110,25,,,,,,,,,,,,,,,6.46136,55.2131,0.942524,12.4162,4440,CH4,v1,
17761,20241210,32,Cs0.05MA0.16FA0.79PbI2.9Br0.1,1.73,PMACl,1.8,,,,,MeO-2PACz,0.33,,,,,,,,,1000,10,5000,30,6,160,110,25,,,,,,,,,,,,,,,0.914347,26.8362,0.178383,19.1001,4441,CH1,v1,
17762,20241210,32,Cs0.05MA0.16FA0.79PbI2.9Br0.1,1.73,PMACl,1.8,,,,,MeO-2PACz,0.33,,,,,,,,,1000,10,5000,30,6,160,110,25,,,,,,,,,,,,,,,10.2158,57.7696,0.982167,18.0047,4441,CH2,v1,
17763,20241210,32,Cs0.05MA0.16FA0.79PbI2.9Br0.1,1.73,PMACl,1.8,,,,,MeO-2PACz,0.33,,,,,,,,,1000,10,5000,30,6,160,110,25,,,,,,,,,,,,,,,9.77209,58.2086,0.97501,17.2183,4441,CH3,v1,
17764,20241210,32,Cs0.05MA0.16FA0.79PbI2.9Br0.1,1.73,PMACl,1.8,,,,,MeO-2PACz,0.33,,,,,,,,,1000,10,5000,30,6,160,110,25,,,,,,,,,,,,,,,10.1781,60.8375,0.969058,17.2642,4441,CH4,v1,
17765,20241210,32,Cs0.05MA0.16FA0.79PbI2.9Br0.1,1.73,PMACl,1.8,,,,,MeO-2PACz,0.33,,,,,,,,,1000,10,5000,30,6,160,110,25,,,,,,,,,,,,,,,10.1465,60.9087,0.984071,16.9282,4442,CH1,v1,
17766,20241210,32,Cs0.05MA0.16FA0.79PbI2.9Br0.1,1.73,PMACl,1.8,,,,,MeO-2PACz,0.33,,,,,,,,,1000,10,5000,30,6,160,110,25,,,,,,,,,,,,,,,10.2506,61.0964,0.982693,17.0733,4442,CH2,v1,
17767,20241210,32,Cs0.05MA0.16FA0.79PbI2.9Br0.1,1.73,PMACl,1.8,,,,,MeO-2PACz,0.33,,,,,,,,,1000,10,5000,30,6,160,110,25,,,,,,,,,,,,,,,0.00452567,5.58648,0.008142,9.95006,4442,CH3,v1,
17768,20241210,32,Cs0.05MA0.16FA0.79PbI2.9Br0.1,1.73,PMACl,1.8,,,,,MeO-2PACz,0.33,,,,,,,,,1000,10,5000,30,6,160,110,25,,,,,,,,,,,,,,,0.200312,24.3209,0.052171,15.7868,4442,CH4,v1,
17769,20241210,32,Cs0.05MA0.16FA0.79PbI2.9Br0.1,1.73,PMACl,2.16,,,,,MeO-2PACz,0.33,,,,,,,,,1000,10,5000,30,6,160,110,25,,,,,,,,,,,,,,,0.295463,25.1135,0.058592,20.0797,4443,CH1,v1,
17770,20241210,32,Cs0.05MA0.16FA0.79PbI2.9Br0.1,1.73,PMACl,2.16,,,,,MeO-2PACz,0.33,,,,,,,,,1000,10,5000,30,6,160,110,25,,,,,,,,,,,,,,,0.211562,24.9051,0.044783,18.9686,4443,CH2,v1,
17771,20241210,32,Cs0.05MA0.16FA0.79PbI2.9Br0.1,1.73,PMACl,2.16,,,,,MeO-2PACz,0.33,,,,,,,,,1000,10,5000,30,6,160,110,25,,,,,,,,,,,,,,,0.341905,25.0424,0.065991,20.6893,4443,CH3,v1,
17772,20241210,32,Cs0.05MA0.16FA0.79PbI2.9Br0.1,1.73,PMACl,2.16,,,,,MeO-2PACz,0.33,,,,,,,,,1000,10,5000,30,6,160,110,25,,,,,,,,,,,,,,,1.95e-05,0.0317331,0.005352,11.467,4443,CH4,v1,
17773,20241210,32,Cs0.05MA0.16FA0.79PbI2.9Br0.1,1.73,PMACl,2.16,,,,,MeO-2PACz,0.33,,,,,,,,,1000,10,5000,30,6,160,110,25,,,,,,,,,,,,,,,0.294292,25.2355,0.059302,19.6651,4444,CH1,v1,
17774,20241210,32,Cs0.05MA0.16FA0.79PbI2.9Br0.1,1.73,PMACl,2.16,,,,,MeO-2PACz,0.33,,,,,,,,,1000,10,5000,30,6,160,110,25,,,,,,,,,,,,,,,0.0286066,17.3113,0.013206,12.513,4444,CH2,v1,
17775,20241210,32,Cs0.05MA0.16FA0.79PbI2.9Br0.1,1.73,PMACl,2.16,,,,,MeO-2PACz,0.33,,,,,,,,,1000,10,5000,30,6,160,110,25,,,,,,,,,,,,,,,1.72101,27.1095,0.292974,21.6686,4444,CH3,v1,
17776,20241210,32,Cs0.05MA0.16FA0.79PbI2.9Br0.1,1.73,PMACl,2.16,,,,,MeO-2PACz,0.33,,,,,,,,,1000,10,5000,30,6,160,110,25,,,,,,,,,,,,,,,1.07e-05,0.0884125,0.002223,5.42222,4444,CH4,v1,
17777,20241210,32,Cs0.05MA0.16FA0.79PbI2.9Br0.1,1.73,PMACl,2.16,,,,,MeO-2PACz,0.33,,,,,,,,,1000,10,5000,30,6,160,110,25,,,,,,,,,,,,,,,0.37512,25.0438,0.071985,20.808,4445,CH1,v1,
17778,20241210,32,Cs0.05MA0.16FA0.79PbI2.9Br0.1,1.73,PMACl,2.16,,,,,MeO-2PACz,0.33,,,,,,,,,1000,10,5000,30,6,160,110,25,,,,,,,,,,,,,,,16.7497,73.4613,1.01444,22.4763,4445,CH2,v1,
17779,20241210,32,Cs0.05MA0.16FA0.79PbI2.9Br0.1,1.73,PMACl,2.16,,,,,MeO-2PACz,0.33,,,,,,,,,1000,10,5000,30,6,160,110,25,,,,,,,,,,,,,,,17.2193,70.3134,1.0629,23.0402,4445,CH3,v1,
17780,20241210,32,Cs0.05MA0.16FA0.79PbI2.9Br0.1,1.73,PMACl,2.16,,,,,MeO-2PACz,0.33,,,,,,,,,1000,10,5000,30,6,160,110,25,,,,,,,,,,,,,,,1.14847,25.9244,0.198131,22.3594,4445,CH4,v1,
17781,20241210,32,Cs0.05MA0.16FA0.79PbI2.9Br0.1,1.73,PMACl,2.16,,,,,MeO-2PACz,0.33,,,,,,,,,1000,10,5000,30,6,160,110,25,,,,,,,,,,,,,,,0.863755,25.7744,0.153032,21.8987,4446,CH1,v1,
17782,20241210,32,Cs0.05MA0.16FA0.79PbI2.9Br0.1,1.73,PMACl,2.16,,,,,MeO-2PACz,0.33,,,,,,,,,1000,10,5000,30,6,160,110,25,,,,,,,,,,,,,,,0.191374,24.9018,0.039479,19.4666,4446,CH2,v1,
17783,20241210,32,Cs0.05MA0.16FA0.79PbI2.9Br0.1,1.73,PMACl,2.16,,,,,MeO-2PACz,0.33,,,,,,,,,1000,10,5000,30,6,160,110,25,,,,,,,,,,,,,,,16.6687,69.652,1.05452,22.6942,4446,CH3,v1,
17784,20241210,32,Cs0.05MA0.16FA0.79PbI2.9Br0.1,1.73,PMACl,2.16,,,,,MeO-2PACz,0.33,,,,,,,,,1000,10,5000,30,6,160,110,25,,,,,,,,,,,,,,,2.95875,29.8323,0.445767,22.2492,4446,CH4,v1,
