Repository: MI-Materials-Intelligence/Recipe-Language-Model

# Learning Layer

## Overview

In the learning layer, the formulas and parameters are encoded and then tokenised into recipes as inputs. Through atomic skills of data extraction, cleaning, and matching, these data are organised into standardised datasets, providing the basis for RLM training and iterative recipe refinement.

Key Atomic Skills:
- **Cleaning**: Preprocessing and outlier cleaning
- **Matching**: Matching data pairs based on variables
- **Extraction**: Data extraction from robotic boxes

File: seven_ai_layers_robotics/learning/data/data50764_from_db.csv (part 72 of 253)
No,date,rank,Formula PVK,Concentration PVK,Formula Additive 1,Concentration Additive 1,Formula Additive 2,Concentration Additive 2,Formula Additive 3,Concentration Additive 3,Formula SAM 1,Concentration SAM 1,Formula SAM 2,Concentration SAM 2,Formula SAM 3,Concentration SAM 3,Spin Coating Speed SAM,Spin Coating Time SAM,Annealed Temperature SAM,Annealed Time SAM,Spin Coating Speed PVK 1,Spin Coating Time PVK 1,Spin Coating Speed PVK 2,Spin Coating Time PVK 2,Antisolvent Dropping Timing,Antisolvent Volume,Annealed Temperature PVK,Annealed Time PVK,Formula Passivator 1,Concentration Passivator 1,Formula Passivator 2,Concentration Passivator 2,Formula Passivator 3,Concentration Passivator 3,Formula Passivator 4,Concentration Passivator 4,Spin Coating Speed Passivator,Spin Coating Time Passivator,Passivator Dropping Timing,Passivator Volume,Annealed Temperature Passivator,Annealed Time Passivator,PCE,FF,Voc,Jsc,Product,Channel,From,upload_time
17785,20241210,32,Cs0.05MA0.16FA0.79PbI2.9Br0.1,1.73,PMACl,0.36,,,,,Me-2PACz,0.33,,,,,,,,,1000,10,5000,30,6,160,110,25,,,,,,,,,,,,,,,0.00117712,0.770729,0.010096,15.128,4447,CH1,v1,
17786,20241210,32,Cs0.05MA0.16FA0.79PbI2.9Br0.1,1.73,PMACl,0.36,,,,,Me-2PACz,0.33,,,,,,,,,1000,10,5000,30,6,160,110,25,,,,,,,,,,,,,,,16.6106,70.0187,1.01549,23.3611,4447,CH2,v1,
17787,20241210,32,Cs0.05MA0.16FA0.79PbI2.9Br0.1,1.73,PMACl,0.36,,,,,Me-2PACz,0.33,,,,,,,,,1000,10,5000,30,6,160,110,25,,,,,,,,,,,,,,,17.3238,86.8189,0.862222,23.1424,4447,CH3,v1,
17788,20241210,32,Cs0.05MA0.16FA0.79PbI2.9Br0.1,1.73,PMACl,0.36,,,,,Me-2PACz,0.33,,,,,,,,,1000,10,5000,30,6,160,110,25,,,,,,,,,,,,,,,15.348,66.6022,1.00586,22.9101,4447,CH4,v1,
17789,20241210,32,Cs0.05MA0.16FA0.79PbI2.9Br0.1,1.73,PMACl,0.36,,,,,Me-2PACz,0.33,,,,,,,,,1000,10,5000,30,6,160,110,25,,,,,,,,,,,,,,,16.0483,69.9596,0.993957,23.0789,4448,CH1,v1,
17790,20241210,32,Cs0.05MA0.16FA0.79PbI2.9Br0.1,1.73,PMACl,0.36,,,,,Me-2PACz,0.33,,,,,,,,,1000,10,5000,30,6,160,110,25,,,,,,,,,,,,,,,16.6519,69.6437,1.01852,23.4754,4448,CH2,v1,
17791,20241210,32,Cs0.05MA0.16FA0.79PbI2.9Br0.1,1.73,PMACl,0.36,,,,,Me-2PACz,0.33,,,,,,,,,1000,10,5000,30,6,160,110,25,,,,,,,,,,,,,,,14.4977,77.8477,0.799104,23.305,4448,CH3,v1,
17792,20241210,32,Cs0.05MA0.16FA0.79PbI2.9Br0.1,1.73,PMACl,0.36,,,,,Me-2PACz,0.33,,,,,,,,,1000,10,5000,30,6,160,110,25,,,,,,,,,,,,,,,16.5063,70.5073,1.01095,23.1572,4448,CH4,v1,
17793,20241210,32,Cs0.05MA0.16FA0.79PbI2.9Br0.1,1.73,PMACl,0.36,,,,,Me-2PACz,0.33,,,,,,,,,1000,10,5000,30,6,160,110,25,,,,,,,,,,,,,,,15.5915,69.6451,1.00848,22.1989,4449,CH1,v1,
17794,20241210,32,Cs0.05MA0.16FA0.79PbI2.9Br0.1,1.73,PMACl,0.36,,,,,Me-2PACz,0.33,,,,,,,,,1000,10,5000,30,6,160,110,25,,,,,,,,,,,,,,,3.02847,29.1778,0.464569,22.3419,4449,CH2,v1,
17795,20241210,32,Cs0.05MA0.16FA0.79PbI2.9Br0.1,1.73,PMACl,0.36,,,,,Me-2PACz,0.33,,,,,,,,,1000,10,5000,30,6,160,110,25,,,,,,,,,,,,,,,0.904014,35.4153,0.119555,21.3509,4449,CH3,v1,
17796,20241210,32,Cs0.05MA0.16FA0.79PbI2.9Br0.1,1.73,PMACl,0.36,,,,,Me-2PACz,0.33,,,,,,,,,1000,10,5000,30,6,160,110,25,,,,,,,,,,,,,,,2.73e-05,0.0203882,0.009353,14.3142,4449,CH4,v1,
17797,20241210,32,Cs0.05MA0.16FA0.79PbI2.9Br0.1,1.73,PMACl,0.36,,,,,Me-2PACz,0.33,,,,,,,,,1000,10,5000,30,6,160,110,25,,,,,,,,,,,,,,,15.6098,70.3907,0.996779,22.2476,4450,CH1,v1,
17798,20241210,32,Cs0.05MA0.16FA0.79PbI2.9Br0.1,1.73,PMACl,0.36,,,,,Me-2PACz,0.33,,,,,,,,,1000,10,5000,30,6,160,110,25,,,,,,,,,,,,,,,14.1853,64.2223,0.975586,22.6406,4450,CH2,v1,
17799,20241210,32,Cs0.05MA0.16FA0.79PbI2.9Br0.1,1.73,PMACl,0.36,,,,,Me-2PACz,0.33,,,,,,,,,1000,10,5000,30,6,160,110,25,,,,,,,,,,,,,,,11.8384,275.38,0.195046,22.0406,4450,CH3,v1,
17800,20241210,32,Cs0.05MA0.16FA0.79PbI2.9Br0.1,1.73,PMACl,0.36,,,,,Me-2PACz,0.33,,,,,,,,,1000,10,5000,30,6,160,110,25,,,,,,,,,,,,,,,3.36231,28.7727,0.530434,22.0306,4450,CH4,v1,
17801,20241210,32,Cs0.05MA0.16FA0.79PbI2.9Br0.1,1.73,PMACl,0.72,,,,,Me-2PACz,0.33,,,,,,,,,1000,10,5000,30,6,160,110,25,,,,,,,,,,,,,,,0.308809,24.9434,0.061585,20.103,4451,CH1,v1,
17802,20241210,32,Cs0.05MA0.16FA0.79PbI2.9Br0.1,1.73,PMACl,0.72,,,,,Me-2PACz,0.33,,,,,,,,,1000,10,5000,30,6,160,110,25,,,,,,,,,,,,,,,16.3377,70.1754,1.02219,22.7757,4451,CH2,v1,
17803,20241210,32,Cs0.05MA0.16FA0.79PbI2.9Br0.1,1.73,PMACl,0.72,,,,,Me-2PACz,0.33,,,,,,,,,1000,10,5000,30,6,160,110,25,,,,,,,,,,,,,,,16.0216,69.7062,1.01408,22.6654,4451,CH3,v1,
17804,20241210,32,Cs0.05MA0.16FA0.79PbI2.9Br0.1,1.73,PMACl,0.72,,,,,Me-2PACz,0.33,,,,,,,,,1000,10,5000,30,6,160,110,25,,,,,,,,,,,,,,,15.877,71.1932,1.00759,22.1331,4451,CH4,v1,
17805,20241210,32,Cs0.05MA0.16FA0.79PbI2.9Br0.1,1.73,PMACl,0.72,,,,,Me-2PACz,0.33,,,,,,,,,1000,10,5000,30,6,160,110,25,,,,,,,,,,,,,,,1.77e-05,0.0217333,0.006444,12.6442,4452,CH1,v1,
17806,20241210,32,Cs0.05MA0.16FA0.79PbI2.9Br0.1,1.73,PMACl,0.72,,,,,Me-2PACz,0.33,,,,,,,,,1000,10,5000,30,6,160,110,25,,,,,,,,,,,,,,,13.5359,58.2938,0.99509,23.3348,4452,CH2,v1,
17807,20241210,32,Cs0.05MA0.16FA0.79PbI2.9Br0.1,1.73,PMACl,0.72,,,,,Me-2PACz,0.33,,,,,,,,,1000,10,5000,30,6,160,110,25,,,,,,,,,,,,,,,2.76419,28.5263,0.419355,23.1069,4452,CH3,v1,
17808,20241210,32,Cs0.05MA0.16FA0.79PbI2.9Br0.1,1.73,PMACl,0.72,,,,,Me-2PACz,0.33,,,,,,,,,1000,10,5000,30,6,160,110,25,,,,,,,,,,,,,,,1.5e-05,0.0190644,0.006877,11.4783,4452,CH4,v1,
17809,20241210,32,Cs0.05MA0.16FA0.79PbI2.9Br0.1,1.73,PMACl,0.72,,,,,Me-2PACz,0.33,,,,,,,,,1000,10,5000,30,6,160,110,25,,,,,,,,,,,,,,,17.2503,71.132,1.02431,23.6755,4453,CH1,v1,
17810,20241210,32,Cs0.05MA0.16FA0.79PbI2.9Br0.1,1.73,PMACl,0.72,,,,,Me-2PACz,0.33,,,,,,,,,1000,10,5000,30,6,160,110,25,,,,,,,,,,,,,,,2.88433,27.0882,0.446318,23.8573,4453,CH2,v1,
17811,20241210,32,Cs0.05MA0.16FA0.79PbI2.9Br0.1,1.73,PMACl,0.72,,,,,Me-2PACz,0.33,,,,,,,,,1000,10,5000,30,6,160,110,25,,,,,,,,,,,,,,,11.1095,66.3695,0.716389,23.3657,4453,CH3,v1,
17812,20241210,32,Cs0.05MA0.16FA0.79PbI2.9Br0.1,1.73,PMACl,0.72,,,,,Me-2PACz,0.33,,,,,,,,,1000,10,5000,30,6,160,110,25,,,,,,,,,,,,,,,16.9381,71.6701,1.01361,23.3161,4453,CH4,v1,
17813,20241210,32,Cs0.05MA0.16FA0.79PbI2.9Br0.1,1.73,PMACl,0.72,,,,,Me-2PACz,0.33,,,,,,,,,1000,10,5000,30,6,160,110,25,,,,,,,,,,,,,,,1.74e+32,180.802,4.02e+34,2.4e-06,4454,CH1,v1,
17814,20241210,32,Cs0.05MA0.16FA0.79PbI2.9Br0.1,1.73,PMACl,0.72,,,,,Me-2PACz,0.33,,,,,,,,,1000,10,5000,30,6,160,110,25,,,,,,,,,,,,,,,16.1382,71.5442,1.01589,22.2041,4454,CH2,v1,
17815,20241210,32,Cs0.05MA0.16FA0.79PbI2.9Br0.1,1.73,PMACl,0.72,,,,,Me-2PACz,0.33,,,,,,,,,1000,10,5000,30,6,160,110,25,,,,,,,,,,,,,,,11.4557,52.2973,0.987759,22.1765,4454,CH3,v1,
17816,20241210,32,Cs0.05MA0.16FA0.79PbI2.9Br0.1,1.73,PMACl,0.72,,,,,Me-2PACz,0.33,,,,,,,,,1000,10,5000,30,6,160,110,25,,,,,,,,,,,,,,,15.8971,71.8756,1.01606,21.7678,4454,CH4,v1,
17817,20241210,32,Cs0.05MA0.16FA0.79PbI2.9Br0.1,1.73,PMACl,1.44,,,,,Me-2PACz,0.33,,,,,,,,,1000,10,5000,30,6,160,110,25,,,,,,,,,,,,,,,17.4772,70.1156,1.03293,24.1317,4455,CH1,v1,
17818,20241210,32,Cs0.05MA0.16FA0.79PbI2.9Br0.1,1.73,PMACl,1.44,,,,,Me-2PACz,0.33,,,,,,,,,1000,10,5000,30,6,160,110,25,,,,,,,,,,,,,,,0.940252,25.1873,0.160421,23.2702,4455,CH2,v1,
17819,20241210,32,Cs0.05MA0.16FA0.79PbI2.9Br0.1,1.73,PMACl,1.44,,,,,Me-2PACz,0.33,,,,,,,,,1000,10,5000,30,6,160,110,25,,,,,,,,,,,,,,,1.23944,26.0249,0.201256,23.664,4455,CH3,v1,
17820,20241210,32,Cs0.05MA0.16FA0.79PbI2.9Br0.1,1.73,PMACl,1.44,,,,,Me-2PACz,0.33,,,,,,,,,1000,10,5000,30,6,160,110,25,,,,,,,,,,,,,,,8.57158,38.9988,0.966331,22.7449,4455,CH4,v1,
17821,20241210,32,Cs0.05MA0.16FA0.79PbI2.9Br0.1,1.73,PMACl,1.44,,,,,Me-2PACz,0.33,,,,,,,,,1000,10,5000,30,6,160,110,25,,,,,,,,,,,,,,,16.451,71.1162,1.02435,22.5826,4456,CH1,v1,
17822,20241210,32,Cs0.05MA0.16FA0.79PbI2.9Br0.1,1.73,PMACl,1.44,,,,,Me-2PACz,0.33,,,,,,,,,1000,10,5000,30,6,160,110,25,,,,,,,,,,,,,,,6.72773,33.9203,0.864612,22.9397,4456,CH2,v1,
17823,20241210,32,Cs0.05MA0.16FA0.79PbI2.9Br0.1,1.73,PMACl,1.44,,,,,Me-2PACz,0.33,,,,,,,,,1000,10,5000,30,6,160,110,25,,,,,,,,,,,,,,,1.06968,25.4505,0.19011,22.1081,4456,CH3,v1,
17824,20241210,32,Cs0.05MA0.16FA0.79PbI2.9Br0.1,1.73,PMACl,1.44,,,,,Me-2PACz,0.33,,,,,,,,,1000,10,5000,30,6,160,110,25,,,,,,,,,,,,,,,14.9056,65.4694,1.01471,22.4371,4456,CH4,v1,
17825,20241210,32,Cs0.05MA0.16FA0.79PbI2.9Br0.1,1.73,PMACl,1.44,,,,,Me-2PACz,0.33,,,,,,,,,1000,10,5000,30,6,160,110,25,,,,,,,,,,,,,,,15.6199,66.7022,1.01646,23.0381,4457,CH1,v1,
17826,20241210,32,Cs0.05MA0.16FA0.79PbI2.9Br0.1,1.73,PMACl,1.44,,,,,Me-2PACz,0.33,,,,,,,,,1000,10,5000,30,6,160,110,25,,,,,,,,,,,,,,,17.36,71.2326,1.03223,23.6099,4457,CH2,v1,
17827,20241210,32,Cs0.05MA0.16FA0.79PbI2.9Br0.1,1.73,PMACl,1.44,,,,,Me-2PACz,0.33,,,,,,,,,1000,10,5000,30,6,160,110,25,,,,,,,,,,,,,,,3.22746,27.9838,0.490907,23.4939,4457,CH3,v1,
17828,20241210,32,Cs0.05MA0.16FA0.79PbI2.9Br0.1,1.73,PMACl,1.44,,,,,Me-2PACz,0.33,,,,,,,,,1000,10,5000,30,6,160,110,25,,,,,,,,,,,,,,,17.1465,72.234,1.02202,23.2259,4457,CH4,v1,
17829,20241210,32,Cs0.05MA0.16FA0.79PbI2.9Br0.1,1.73,PMACl,1.44,,,,,Me-2PACz,0.33,,,,,,,,,1000,10,5000,30,6,160,110,25,,,,,,,,,,,,,,,0.0281694,14.35,0.012432,15.7908,4458,CH1,v1,
17830,20241210,32,Cs0.05MA0.16FA0.79PbI2.9Br0.1,1.73,PMACl,1.44,,,,,Me-2PACz,0.33,,,,,,,,,1000,10,5000,30,6,160,110,25,,,,,,,,,,,,,,,17.6352,71.6089,1.0363,23.7643,4458,CH2,v1,
17831,20241210,32,Cs0.05MA0.16FA0.79PbI2.9Br0.1,1.73,PMACl,1.44,,,,,Me-2PACz,0.33,,,,,,,,,1000,10,5000,30,6,160,110,25,,,,,,,,,,,,,,,0.175493,24.4237,0.035603,20.182,4458,CH3,v1,
17832,20241210,32,Cs0.05MA0.16FA0.79PbI2.9Br0.1,1.73,PMACl,1.44,,,,,Me-2PACz,0.33,,,,,,,,,1000,10,5000,30,6,160,110,25,,,,,,,,,,,,,,,2.04e-05,0.0180592,0.00792,14.2814,4458,CH4,v1,
17833,20241210,32,Cs0.05MA0.16FA0.79PbI2.9Br0.1,1.73,PMACl,1.8,,,,,Me-2PACz,0.33,,,,,,,,,1000,10,5000,30,6,160,110,25,,,,,,,,,,,,,,,0.399991,25.956,0.078944,19.5206,4459,CH1,v1,
17834,20241210,32,Cs0.05MA0.16FA0.79PbI2.9Br0.1,1.73,PMACl,1.8,,,,,Me-2PACz,0.33,,,,,,,,,1000,10,5000,30,6,160,110,25,,,,,,,,,,,,,,,0.481777,25.3514,0.094875,20.0304,4459,CH2,v1,
17835,20241210,32,Cs0.05MA0.16FA0.79PbI2.9Br0.1,1.73,PMACl,1.8,,,,,Me-2PACz,0.33,,,,,,,,,1000,10,5000,30,6,160,110,25,,,,,,,,,,,,,,,0.13745,23.3825,0.032161,18.2777,4459,CH3,v1,
17836,20241210,32,Cs0.05MA0.16FA0.79PbI2.9Br0.1,1.73,PMACl,1.8,,,,,Me-2PACz,0.33,,,,,,,,,1000,10,5000,30,6,160,110,25,,,,,,,,,,,,,,,12.1999,63.3385,0.985371,19.5474,4459,CH4,v1,
17837,20241210,32,Cs0.05MA0.16FA0.79PbI2.9Br0.1,1.73,PMACl,1.8,,,,,Me-2PACz,0.33,,,,,,,,,1000,10,5000,30,6,160,110,25,,,,,,,,,,,,,,,11.898,58.1266,1.00543,20.3586,4460,CH1,v1,
17838,20241210,32,Cs0.05MA0.16FA0.79PbI2.9Br0.1,1.73,PMACl,1.8,,,,,Me-2PACz,0.33,,,,,,,,,1000,10,5000,30,6,160,110,25,,,,,,,,,,,,,,,11.1276,57.1699,0.998234,19.4985,4460,CH2,v1,
17839,20241210,32,Cs0.05MA0.16FA0.79PbI2.9Br0.1,1.73,PMACl,1.8,,,,,Me-2PACz,0.33,,,,,,,,,1000,10,5000,30,6,160,110,25,,,,,,,,,,,,,,,9.43699,53.3709,0.983684,17.9752,4460,CH3,v1,
17840,20241210,32,Cs0.05MA0.16FA0.79PbI2.9Br0.1,1.73,PMACl,1.8,,,,,Me-2PACz,0.33,,,,,,,,,1000,10,5000,30,6,160,110,25,,,,,,,,,,,,,,,6.75082,40.4019,0.928359,17.9986,4460,CH4,v1,
17841,20241210,32,Cs0.05MA0.16FA0.79PbI2.9Br0.1,1.73,PMACl,1.8,,,,,Me-2PACz,0.33,,,,,,,,,1000,10,5000,30,6,160,110,25,,,,,,,,,,,,,,,3.51247,32.397,0.567163,19.1161,4461,CH1,v1,
17842,20241210,32,Cs0.05MA0.16FA0.79PbI2.9Br0.1,1.73,PMACl,1.8,,,,,Me-2PACz,0.33,,,,,,,,,1000,10,5000,30,6,160,110,25,,,,,,,,,,,,,,,2.58052,28.7793,0.487581,18.3899,4461,CH2,v1,
17843,20241210,32,Cs0.05MA0.16FA0.79PbI2.9Br0.1,1.73,PMACl,1.8,,,,,Me-2PACz,0.33,,,,,,,,,1000,10,5000,30,6,160,110,25,,,,,,,,,,,,,,,2.01272,27.9007,0.36393,19.8222,4461,CH3,v1,
17844,20241210,32,Cs0.05MA0.16FA0.79PbI2.9Br0.1,1.73,PMACl,1.8,,,,,Me-2PACz,0.33,,,,,,,,,1000,10,5000,30,6,160,110,25,,,,,,,,,,,,,,,2.45567,27.9996,0.431326,20.3335,4461,CH4,v1,
17845,20241210,32,Cs0.05MA0.16FA0.79PbI2.9Br0.1,1.73,PMACl,1.8,,,,,Me-2PACz,0.33,,,,,,,,,1000,10,5000,30,6,160,110,25,,,,,,,,,,,,,,,12.9087,60.6878,1.01627,20.9302,4462,CH1,v1,
17846,20241210,32,Cs0.05MA0.16FA0.79PbI2.9Br0.1,1.73,PMACl,1.8,,,,,Me-2PACz,0.33,,,,,,,,,1000,10,5000,30,6,160,110,25,,,,,,,,,,,,,,,13.6261,62.9508,1.01846,21.2533,4462,CH2,v1,
17847,20241210,32,Cs0.05MA0.16FA0.79PbI2.9Br0.1,1.73,PMACl,1.8,,,,,Me-2PACz,0.33,,,,,,,,,1000,10,5000,30,6,160,110,25,,,,,,,,,,,,,,,2.98561,27.8255,0.486387,22.0602,4462,CH3,v1,
17848,20241210,32,Cs0.05MA0.16FA0.79PbI2.9Br0.1,1.73,PMACl,1.8,,,,,Me-2PACz,0.33,,,,,,,,,1000,10,5000,30,6,160,110,25,,,,,,,,,,,,,,,14.3191,67.8387,1.00569,20.9882,4462,CH4,v1,
17849,20241210,32,Cs0.05MA0.16FA0.79PbI2.9Br0.1,1.73,PMACl,2.16,,,,,Me-2PACz,0.33,,,,,,,,,1000,10,5000,30,6,160,110,25,,,,,,,,,,,,,,,16.8603,70.7975,1.04149,22.8661,4463,CH1,v1,
17850,20241210,32,Cs0.05MA0.16FA0.79PbI2.9Br0.1,1.73,PMACl,2.16,,,,,Me-2PACz,0.33,,,,,,,,,1000,10,5000,30,6,160,110,25,,,,,,,,,,,,,,,4.42688,29.2191,0.656727,23.0699,4463,CH2,v1,
17851,20241210,32,Cs0.05MA0.16FA0.79PbI2.9Br0.1,1.73,PMACl,2.16,,,,,Me-2PACz,0.33,,,,,,,,,1000,10,5000,30,6,160,110,25,,,,,,,,,,,,,,,17.0641,72.0637,1.0385,22.8012,4463,CH3,v1,
17852,20241210,32,Cs0.05MA0.16FA0.79PbI2.9Br0.1,1.73,PMACl,2.16,,,,,Me-2PACz,0.33,,,,,,,,,1000,10,5000,30,6,160,110,25,,,,,,,,,,,,,,,1.62429,25.5688,0.282522,22.4854,4463,CH4,v1,
17853,20241210,32,Cs0.05MA0.16FA0.79PbI2.9Br0.1,1.73,PMACl,2.16,,,,,Me-2PACz,0.33,,,,,,,,,1000,10,5000,30,6,160,110,25,,,,,,,,,,,,,,,17.0621,71.0259,1.03171,23.2841,4464,CH1,v1,
17854,20241210,32,Cs0.05MA0.16FA0.79PbI2.9Br0.1,1.73,PMACl,2.16,,,,,Me-2PACz,0.33,,,,,,,,,1000,10,5000,30,6,160,110,25,,,,,,,,,,,,,,,17.8498,72.0966,1.04841,23.6149,4464,CH2,v1,
17855,20241210,32,Cs0.05MA0.16FA0.79PbI2.9Br0.1,1.73,PMACl,2.16,,,,,Me-2PACz,0.33,,,,,,,,,1000,10,5000,30,6,160,110,25,,,,,,,,,,,,,,,17.6678,72.2833,1.0461,23.3652,4464,CH3,v1,
17856,20241210,32,Cs0.05MA0.16FA0.79PbI2.9Br0.1,1.73,PMACl,2.16,,,,,Me-2PACz,0.33,,,,,,,,,1000,10,5000,30,6,160,110,25,,,,,,,,,,,,,,,17.442,73.1792,1.04401,22.8299,4464,CH4,v1,
17857,20241210,32,Cs0.05MA0.16FA0.79PbI2.9Br0.1,1.73,PMACl,2.16,,,,,Me-2PACz,0.33,,,,,,,,,1000,10,5000,30,6,160,110,25,,,,,,,,,,,,,,,17.8809,71.4843,1.05458,23.7192,4465,CH1,v1,
17858,20241210,32,Cs0.05MA0.16FA0.79PbI2.9Br0.1,1.73,PMACl,2.16,,,,,Me-2PACz,0.33,,,,,,,,,1000,10,5000,30,6,160,110,25,,,,,,,,,,,,,,,18.2119,72.2265,1.05583,23.8818,4465,CH2,v1,
17859,20241210,32,Cs0.05MA0.16FA0.79PbI2.9Br0.1,1.73,PMACl,2.16,,,,,Me-2PACz,0.33,,,,,,,,,1000,10,5000,30,6,160,110,25,,,,,,,,,,,,,,,18.2942,72.9598,1.05499,23.7674,4465,CH3,v1,
17860,20241210,32,Cs0.05MA0.16FA0.79PbI2.9Br0.1,1.73,PMACl,2.16,,,,,Me-2PACz,0.33,,,,,,,,,1000,10,5000,30,6,160,110,25,,,,,,,,,,,,,,,18.064,73.8946,1.04936,23.2958,4465,CH4,v1,
17861,20241210,32,Cs0.05MA0.16FA0.79PbI2.9Br0.1,1.73,PMACl,2.16,,,,,Me-2PACz,0.33,,,,,,,,,1000,10,5000,30,6,160,110,25,,,,,,,,,,,,,,,4.83e-05,0.16668,0.001142,25.3465,4466,CH1,v1,
17862,20241210,32,Cs0.05MA0.16FA0.79PbI2.9Br0.1,1.73,PMACl,2.16,,,,,Me-2PACz,0.33,,,,,,,,,1000,10,5000,30,6,160,110,25,,,,,,,,,,,,,,,4.83e-05,0.16668,0.001142,25.3465,4466,CH2,v1,
17863,20241210,32,Cs0.05MA0.16FA0.79PbI2.9Br0.1,1.73,PMACl,2.16,,,,,Me-2PACz,0.33,,,,,,,,,1000,10,5000,30,6,160,110,25,,,,,,,,,,,,,,,4.83e-05,0.16668,0.001142,25.3465,4466,CH3,v1,
17864,20241210,32,Cs0.05MA0.16FA0.79PbI2.9Br0.1,1.73,PMACl,2.16,,,,,Me-2PACz,0.33,,,,,,,,,1000,10,5000,30,6,160,110,25,,,,,,,,,,,,,,,4.83e-05,0.16668,0.001142,25.3465,4466,CH4,v1,
17865,20241210,32,Cs0.05MA0.1FA0.85PbI3.0,1.73,PMACl,0.36,,,,,Me-4PACz,0.33,,,,,,,,,1200,10,5000,30,8,200,110,30,,,,,,,,,,,,,,,16.8816,69.7011,1.04862,23.097,4467,CH1,v1,
17866,20241210,32,Cs0.05MA0.1FA0.85PbI3.0,1.73,PMACl,0.36,,,,,Me-4PACz,0.33,,,,,,,,,1200,10,5000,30,8,200,110,30,,,,,,,,,,,,,,,17.8364,72.6458,1.0619,23.1213,4467,CH2,v1,
17867,20241210,32,Cs0.05MA0.1FA0.85PbI3.0,1.73,PMACl,0.36,,,,,Me-4PACz,0.33,,,,,,,,,1200,10,5000,30,8,200,110,30,,,,,,,,,,,,,,,17.796,73.3831,1.05381,23.0126,4467,CH3,v1,
17868,20241210,32,Cs0.05MA0.1FA0.85PbI3.0,1.73,PMACl,0.36,,,,,Me-4PACz,0.33,,,,,,,,,1200,10,5000,30,8,200,110,30,,,,,,,,,,,,,,,17.4549,73.4591,1.05375,22.5493,4467,CH4,v1,
17869,20241210,32,Cs0.05MA0.1FA0.85PbI3.0,1.73,PMACl,0.36,,,,,Me-4PACz,0.33,,,,,,,,,1200,10,5000,30,8,200,110,30,,,,,,,,,,,,,,,17.8644,72.3915,1.05174,23.4634,4468,CH1,v1,
17870,20241210,32,Cs0.05MA0.1FA0.85PbI3.0,1.73,PMACl,0.36,,,,,Me-4PACz,0.33,,,,,,,,,1200,10,5000,30,8,200,110,30,,,,,,,,,,,,,,,18.3144,73.2382,1.06205,23.5455,4468,CH2,v1,
17871,20241210,32,Cs0.05MA0.1FA0.85PbI3.0,1.73,PMACl,0.36,,,,,Me-4PACz,0.33,,,,,,,,,1200,10,5000,30,8,200,110,30,,,,,,,,,,,,,,,18.0688,73.2954,1.056,23.3448,4468,CH3,v1,
17872,20241210,32,Cs0.05MA0.1FA0.85PbI3.0,1.73,PMACl,0.36,,,,,Me-4PACz,0.33,,,,,,,,,1200,10,5000,30,8,200,110,30,,,,,,,,,,,,,,,8.92716,40.1674,0.963902,23.0572,4468,CH4,v1,
17873,20241210,32,Cs0.05MA0.1FA0.85PbI3.0,1.73,PMACl,0.36,,,,,Me-4PACz,0.33,,,,,,,,,1200,10,5000,30,8,200,110,30,,,,,,,,,,,,,,,18.1081,70.9681,1.03582,24.6335,4469,CH1,v1,
17874,20241210,32,Cs0.05MA0.1FA0.85PbI3.0,1.73,PMACl,0.36,,,,,Me-4PACz,0.33,,,,,,,,,1200,10,5000,30,8,200,110,30,,,,,,,,,,,,,,,0.411954,24.7706,0.073441,22.6451,4469,CH2,v1,
17875,20241210,32,Cs0.05MA0.1FA0.85PbI3.0,1.73,PMACl,0.36,,,,,Me-4PACz,0.33,,,,,,,,,1200,10,5000,30,8,200,110,30,,,,,,,,,,,,,,,17.7748,71.1332,1.05396,23.7088,4469,CH3,v1,
17876,20241210,32,Cs0.05MA0.1FA0.85PbI3.0,1.73,PMACl,0.36,,,,,Me-4PACz,0.33,,,,,,,,,1200,10,5000,30,8,200,110,30,,,,,,,,,,,,,,,17.3974,71.964,1.0518,22.9845,4469,CH4,v1,
17877,20241210,32,Cs0.05MA0.1FA0.85PbI3.0,1.73,PMACl,0.36,,,,,Me-4PACz,0.33,,,,,,,,,1200,10,5000,30,8,200,110,30,,,,,,,,,,,,,,,12.5668,59.3489,0.908034,23.319,4470,CH1,v1,
17878,20241210,32,Cs0.05MA0.1FA0.85PbI3.0,1.73,PMACl,0.36,,,,,Me-4PACz,0.33,,,,,,,,,1200,10,5000,30,8,200,110,30,,,,,,,,,,,,,,,17.6059,71.2866,1.05793,23.3449,4470,CH2,v1,
17879,20241210,32,Cs0.05MA0.1FA0.85PbI3.0,1.73,PMACl,0.36,,,,,Me-4PACz,0.33,,,,,,,,,1200,10,5000,30,8,200,110,30,,,,,,,,,,,,,,,18.2451,73.236,1.059,23.5247,4470,CH3,v1,
17880,20241210,32,Cs0.05MA0.1FA0.85PbI3.0,1.73,PMACl,0.36,,,,,Me-4PACz,0.33,,,,,,,,,1200,10,5000,30,8,200,110,30,,,,,,,,,,,,,,,17.6803,72.5177,1.05257,23.1629,4470,CH4,v1,
17881,20241210,32,Cs0.05MA0.1FA0.85PbI3.0,1.73,PMACl,0.72,,,,,Me-4PACz,0.33,,,,,,,,,1200,10,5000,30,8,200,110,30,,,,,,,,,,,,,,,12.3492,53.528,0.987796,23.3555,4471,CH1,v1,
17882,20241210,32,Cs0.05MA0.1FA0.85PbI3.0,1.73,PMACl,0.72,,,,,Me-4PACz,0.33,,,,,,,,,1200,10,5000,30,8,200,110,30,,,,,,,,,,,,,,,13.9675,54.842,1.05473,24.1472,4471,CH2,v1,
17883,20241210,32,Cs0.05MA0.1FA0.85PbI3.0,1.73,PMACl,0.72,,,,,Me-4PACz,0.33,,,,,,,,,1200,10,5000,30,8,200,110,30,,,,,,,,,,,,,,,13.7553,53.7511,1.05386,24.2829,4471,CH3,v1,
17884,20241210,32,Cs0.05MA0.1FA0.85PbI3.0,1.73,PMACl,0.72,,,,,Me-4PACz,0.33,,,,,,,,,1200,10,5000,30,8,200,110,30,,,,,,,,,,,,,,,14.0085,54.9687,1.04392,24.4123,4471,CH4,v1,
17885,20241210,32,Cs0.05MA0.1FA0.85PbI3.0,1.73,PMACl,0.72,,,,,Me-4PACz,0.33,,,,,,,,,1200,10,5000,30,8,200,110,30,,,,,,,,,,,,,,,13.1521,55.6817,1.06792,22.1179,4472,CH1,v1,
17886,20241210,32,Cs0.05MA0.1FA0.85PbI3.0,1.73,PMACl,0.72,,,,,Me-4PACz,0.33,,,,,,,,,1200,10,5000,30,8,200,110,30,,,,,,,,,,,,,,,13.205,54.5926,1.06484,22.7153,4472,CH2,v1,
17887,20241210,32,Cs0.05MA0.1FA0.85PbI3.0,1.73,PMACl,0.72,,,,,Me-4PACz,0.33,,,,,,,,,1200,10,5000,30,8,200,110,30,,,,,,,,,,,,,,,13.7159,57.0361,1.06221,22.6395,4472,CH3,v1,
17888,20241210,32,Cs0.05MA0.1FA0.85PbI3.0,1.73,PMACl,0.72,,,,,Me-4PACz,0.33,,,,,,,,,1200,10,5000,30,8,200,110,30,,,,,,,,,,,,,,,13.4744,57.3277,1.05547,22.269,4472,CH4,v1,
17889,20241210,32,Cs0.05MA0.1FA0.85PbI3.0,1.73,PMACl,0.72,,,,,Me-4PACz,0.33,,,,,,,,,1200,10,5000,30,8,200,110,30,,,,,,,,,,,,,,,13.8323,57.8903,1.06433,22.4498,4473,CH1,v1,
17890,20241210,32,Cs0.05MA0.1FA0.85PbI3.0,1.73,PMACl,0.72,,,,,Me-4PACz,0.33,,,,,,,,,1200,10,5000,30,8,200,110,30,,,,,,,,,,,,,,,0.153607,23.8013,0.033474,19.2799,4473,CH2,v1,
17891,20241210,32,Cs0.05MA0.1FA0.85PbI3.0,1.73,PMACl,0.72,,,,,Me-4PACz,0.33,,,,,,,,,1200,10,5000,30,8,200,110,30,,,,,,,,,,,,,,,2.17e-05,0.0697552,0.003757,8.2765,4473,CH3,v1,
17892,20241210,32,Cs0.05MA0.1FA0.85PbI3.0,1.73,PMACl,0.72,,,,,Me-4PACz,0.33,,,,,,,,,1200,10,5000,30,8,200,110,30,,,,,,,,,,,,,,,13.2204,56.2498,1.05256,22.3295,4473,CH4,v1,
17893,20241210,32,Cs0.05MA0.1FA0.85PbI3.0,1.73,PMACl,0.72,,,,,Me-4PACz,0.33,,,,,,,,,1200,10,5000,30,8,200,110,30,,,,,,,,,,,,,,,1.54e-05,0.0767047,0.002795,7.18659,4474,CH1,v1,
17894,20241210,32,Cs0.05MA0.1FA0.85PbI3.0,1.73,PMACl,0.72,,,,,Me-4PACz,0.33,,,,,,,,,1200,10,5000,30,8,200,110,30,,,,,,,,,,,,,,,0.114461,23.6886,0.025974,18.603,4474,CH2,v1,
17895,20241210,32,Cs0.05MA0.1FA0.85PbI3.0,1.73,PMACl,0.72,,,,,Me-4PACz,0.33,,,,,,,,,1200,10,5000,30,8,200,110,30,,,,,,,,,,,,,,,14.0983,60.3383,1.03589,22.5559,4474,CH3,v1,
17896,20241210,32,Cs0.05MA0.1FA0.85PbI3.0,1.73,PMACl,0.72,,,,,Me-4PACz,0.33,,,,,,,,,1200,10,5000,30,8,200,110,30,,,,,,,,,,,,,,,15.407,65.3097,1.0616,22.2217,4474,CH4,v1,
17897,20241210,32,Cs0.05MA0.1FA0.85PbI3.0,1.73,PMACl,1.44,,,,,Me-4PACz,0.33,,,,,,,,,1200,10,5000,30,8,200,110,30,,,,,,,,,,,,,,,2.01e-05,0.0237367,0.006402,13.2567,4475,CH1,v1,
17898,20241210,32,Cs0.05MA0.1FA0.85PbI3.0,1.73,PMACl,1.44,,,,,Me-4PACz,0.33,,,,,,,,,1200,10,5000,30,8,200,110,30,,,,,,,,,,,,,,,0.0286287,14.4125,0.012451,15.9531,4475,CH2,v1,
17899,20241210,32,Cs0.05MA0.1FA0.85PbI3.0,1.73,PMACl,1.44,,,,,Me-4PACz,0.33,,,,,,,,,1200,10,5000,30,8,200,110,30,,,,,,,,,,,,,,,13.7444,56.8451,1.03795,23.2947,4475,CH3,v1,
17900,20241210,32,Cs0.05MA0.1FA0.85PbI3.0,1.73,PMACl,1.44,,,,,Me-4PACz,0.33,,,,,,,,,1200,10,5000,30,8,200,110,30,,,,,,,,,,,,,,,13.3121,54.6494,1.05555,23.077,4475,CH4,v1,
17901,20241210,32,Cs0.05MA0.1FA0.85PbI3.0,1.73,PMACl,1.44,,,,,Me-4PACz,0.33,,,,,,,,,1200,10,5000,30,8,200,110,30,,,,,,,,,,,,,,,14.6065,61.8754,1.05579,22.3588,4476,CH1,v1,
17902,20241210,32,Cs0.05MA0.1FA0.85PbI3.0,1.73,PMACl,1.44,,,,,Me-4PACz,0.33,,,,,,,,,1200,10,5000,30,8,200,110,30,,,,,,,,,,,,,,,14.9564,62.719,1.0569,22.5629,4476,CH2,v1,
17903,20241210,32,Cs0.05MA0.1FA0.85PbI3.0,1.73,PMACl,1.44,,,,,Me-4PACz,0.33,,,,,,,,,1200,10,5000,30,8,200,110,30,,,,,,,,,,,,,,,15.1913,64.0216,1.06169,22.3495,4476,CH3,v1,
17904,20241210,32,Cs0.05MA0.1FA0.85PbI3.0,1.73,PMACl,1.44,,,,,Me-4PACz,0.33,,,,,,,,,1200,10,5000,30,8,200,110,30,,,,,,,,,,,,,,,14.7907,63.4297,1.05534,22.0954,4476,CH4,v1,
17905,20241210,32,Cs0.05MA0.1FA0.85PbI3.0,1.73,PMACl,1.44,,,,,Me-4PACz,0.33,,,,,,,,,1200,10,5000,30,8,200,110,30,,,,,,,,,,,,,,,11.7876,50.7323,1.04712,22.1891,4477,CH1,v1,
17906,20241210,32,Cs0.05MA0.1FA0.85PbI3.0,1.73,PMACl,1.44,,,,,Me-4PACz,0.33,,,,,,,,,1200,10,5000,30,8,200,110,30,,,,,,,,,,,,,,,1.78e-05,0.0312718,0.00543,10.5091,4477,CH2,v1,
17907,20241210,32,Cs0.05MA0.1FA0.85PbI3.0,1.73,PMACl,1.44,,,,,Me-4PACz,0.33,,,,,,,,,1200,10,5000,30,8,200,110,30,,,,,,,,,,,,,,,11.7948,51.5906,1.04553,21.8667,4477,CH3,v1,
17908,20241210,32,Cs0.05MA0.1FA0.85PbI3.0,1.73,PMACl,1.44,,,,,Me-4PACz,0.33,,,,,,,,,1200,10,5000,30,8,200,110,30,,,,,,,,,,,,,,,12.5528,55.3529,1.04375,21.7273,4477,CH4,v1,
17909,20241210,32,Cs0.05MA0.1FA0.85PbI3.0,1.73,PMACl,1.44,,,,,Me-4PACz,0.33,,,,,,,,,1200,10,5000,30,8,200,110,30,,,,,,,,,,,,,,,14.1264,59.0753,1.05493,22.6674,4478,CH1,v1,
17910,20241210,32,Cs0.05MA0.1FA0.85PbI3.0,1.73,PMACl,1.44,,,,,Me-4PACz,0.33,,,,,,,,,1200,10,5000,30,8,200,110,30,,,,,,,,,,,,,,,14.5594,60.3031,1.05752,22.8304,4478,CH2,v1,
17911,20241210,32,Cs0.05MA0.1FA0.85PbI3.0,1.73,PMACl,1.44,,,,,Me-4PACz,0.33,,,,,,,,,1200,10,5000,30,8,200,110,30,,,,,,,,,,,,,,,14.1689,59.1933,1.05747,22.6358,4478,CH3,v1,
17912,20241210,32,Cs0.05MA0.1FA0.85PbI3.0,1.73,PMACl,1.44,,,,,Me-4PACz,0.33,,,,,,,,,1200,10,5000,30,8,200,110,30,,,,,,,,,,,,,,,13.5073,56.9278,1.0569,22.4497,4478,CH4,v1,
17913,20241210,32,Cs0.05MA0.1FA0.85PbI3.0,1.73,PMACl,1.8,,,,,Me-4PACz,0.33,,,,,,,,,1200,10,5000,30,8,200,110,30,,,,,,,,,,,,,,,0.0780201,23.7658,0.032682,10.0448,4479,CH1,v1,
17914,20241210,32,Cs0.05MA0.1FA0.85PbI3.0,1.73,PMACl,1.8,,,,,Me-4PACz,0.33,,,,,,,,,1200,10,5000,30,8,200,110,30,,,,,,,,,,,,,,,4.77505,39.681,0.996081,12.0809,4479,CH2,v1,
17915,20241210,32,Cs0.05MA0.1FA0.85PbI3.0,1.73,PMACl,1.8,,,,,Me-4PACz,0.33,,,,,,,,,1200,10,5000,30,8,200,110,30,,,,,,,,,,,,,,,4.69504,41.5822,0.980949,11.5103,4479,CH3,v1,
17916,20241210,32,Cs0.05MA0.1FA0.85PbI3.0,1.73,PMACl,1.8,,,,,Me-4PACz,0.33,,,,,,,,,1200,10,5000,30,8,200,110,30,,,,,,,,,,,,,,,1.17e-05,0.0621188,0.003212,5.86301,4479,CH4,v1,
17917,20241210,32,Cs0.05MA0.1FA0.85PbI3.0,1.73,PMACl,1.8,,,,,Me-4PACz,0.33,,,,,,,,,1200,10,5000,30,8,200,110,30,,,,,,,,,,,,,,,6.64484,44.4067,1.01285,14.7738,4480,CH1,v1,
17918,20241210,32,Cs0.05MA0.1FA0.85PbI3.0,1.73,PMACl,1.8,,,,,Me-4PACz,0.33,,,,,,,,,1200,10,5000,30,8,200,110,30,,,,,,,,,,,,,,,1.73e-05,0.0362798,0.006241,7.62697,4480,CH2,v1,
17919,20241210,32,Cs0.05MA0.1FA0.85PbI3.0,1.73,PMACl,1.8,,,,,Me-4PACz,0.33,,,,,,,,,1200,10,5000,30,8,200,110,30,,,,,,,,,,,,,,,1.87e-05,0.0283496,0.007251,9.07338,4480,CH3,v1,
17920,20241210,32,Cs0.05MA0.1FA0.85PbI3.0,1.73,PMACl,1.8,,,,,Me-4PACz,0.33,,,,,,,,,1200,10,5000,30,8,200,110,30,,,,,,,,,,,,,,,8.61279,55.7751,0.997032,15.488,4480,CH4,v1,
17921,20241210,32,Cs0.05MA0.1FA0.85PbI3.0,1.73,PMACl,1.8,,,,,Me-4PACz,0.33,,,,,,,,,1200,10,5000,30,8,200,110,30,,,,,,,,,,,,,,,3.99584,32.342,0.847414,14.5796,4481,CH1,v1,
17922,20241210,32,Cs0.05MA0.1FA0.85PbI3.0,1.73,PMACl,1.8,,,,,Me-4PACz,0.33,,,,,,,,,1200,10,5000,30,8,200,110,30,,,,,,,,,,,,,,,0.00643272,5.69786,0.010771,10.4817,4481,CH2,v1,
17923,20241210,32,Cs0.05MA0.1FA0.85PbI3.0,1.73,PMACl,1.8,,,,,Me-4PACz,0.33,,,,,,,,,1200,10,5000,30,8,200,110,30,,,,,,,,,,,,,,,1.66e-05,0.0739256,0.003585,6.26666,4481,CH3,v1,
17924,20241210,32,Cs0.05MA0.1FA0.85PbI3.0,1.73,PMACl,1.8,,,,,Me-4PACz,0.33,,,,,,,,,1200,10,5000,30,8,200,110,30,,,,,,,,,,,,,,,9.15324,55.241,1.00411,16.5019,4481,CH4,v1,
17925,20241210,32,Cs0.05MA0.1FA0.85PbI3.0,1.73,PMACl,1.8,,,,,Me-4PACz,0.33,,,,,,,,,1200,10,5000,30,8,200,110,30,,,,,,,,,,,,,,,6.14709,48.231,1.02016,12.4933,4482,CH1,v1,
17926,20241210,32,Cs0.05MA0.1FA0.85PbI3.0,1.73,PMACl,1.8,,,,,Me-4PACz,0.33,,,,,,,,,1200,10,5000,30,8,200,110,30,,,,,,,,,,,,,,,7.17876,50.4998,1.0109,14.0622,4482,CH2,v1,
17927,20241210,32,Cs0.05MA0.1FA0.85PbI3.0,1.73,PMACl,1.8,,,,,Me-4PACz,0.33,,,,,,,,,1200,10,5000,30,8,200,110,30,,,,,,,,,,,,,,,0.681478,25.6023,0.196436,13.5504,4482,CH3,v1,
17928,20241210,32,Cs0.05MA0.1FA0.85PbI3.0,1.73,PMACl,1.8,,,,,Me-4PACz,0.33,,,,,,,,,1200,10,5000,30,8,200,110,30,,,,,,,,,,,,,,,4.15607,35.7074,0.792167,14.6929,4482,CH4,v1,
17929,20241210,32,Cs0.05MA0.1FA0.85PbI3.0,1.73,PMACl,2.16,,,,,Me-4PACz,0.33,,,,,,,,,1200,10,5000,30,8,200,110,30,,,,,,,,,,,,,,,15.6257,62.362,1.08322,23.1316,4483,CH1,v1,
17930,20241210,32,Cs0.05MA0.1FA0.85PbI3.0,1.73,PMACl,2.16,,,,,Me-4PACz,0.33,,,,,,,,,1200,10,5000,30,8,200,110,30,,,,,,,,,,,,,,,16.1025,64.16,1.08311,23.1715,4483,CH2,v1,
17931,20241210,32,Cs0.05MA0.1FA0.85PbI3.0,1.73,PMACl,2.16,,,,,Me-4PACz,0.33,,,,,,,,,1200,10,5000,30,8,200,110,30,,,,,,,,,,,,,,,1.98e-05,0.0346253,0.005249,10.9093,4483,CH3,v1,
17932,20241210,32,Cs0.05MA0.1FA0.85PbI3.0,1.73,PMACl,2.16,,,,,Me-4PACz,0.33,,,,,,,,,1200,10,5000,30,8,200,110,30,,,,,,,,,,,,,,,15.3953,62.8531,1.07422,22.8018,4483,CH4,v1,
17933,20241210,32,Cs0.05MA0.1FA0.85PbI3.0,1.73,PMACl,2.16,,,,,Me-4PACz,0.33,,,,,,,,,1200,10,5000,30,8,200,110,30,,,,,,,,,,,,,,,2.1e-05,0.02489,0.006344,13.2767,4484,CH1,v1,
17934,20241210,32,Cs0.05MA0.1FA0.85PbI3.0,1.73,PMACl,2.16,,,,,Me-4PACz,0.33,,,,,,,,,1200,10,5000,30,8,200,110,30,,,,,,,,,,,,,,,8.96e-06,0.0995691,0.001884,4.77944,4484,CH2,v1,
17935,20241210,32,Cs0.05MA0.1FA0.85PbI3.0,1.73,PMACl,2.16,,,,,Me-4PACz,0.33,,,,,,,,,1200,10,5000,30,8,200,110,30,,,,,,,,,,,,,,,15.0355,62.044,1.08317,22.3729,4484,CH3,v1,
17936,20241210,32,Cs0.05MA0.1FA0.85PbI3.0,1.73,PMACl,2.16,,,,,Me-4PACz,0.33,,,,,,,,,1200,10,5000,30,8,200,110,30,,,,,,,,,,,,,,,15.7945,66.5462,1.08318,21.912,4484,CH4,v1,
17937,20241210,32,Cs0.1FA0.9PbI2.8Br0.2,1.5,PMACl,1.44,,,,,Me-4PACz,0.33,,,,,,,,,1200,10,5000,30,8,200,110,30,,,,,,,,,,,,,,,15.094,68.3582,1.06632,20.7075,4485,CH1,v1,
17938,20241210,32,Cs0.1FA0.9PbI2.8Br0.2,1.5,PMACl,1.44,,,,,Me-4PACz,0.33,,,,,,,,,1200,10,5000,30,8,200,110,30,,,,,,,,,,,,,,,0.0754713,24.2023,0.018788,16.5976,4485,CH2,v1,
17939,20241210,32,Cs0.1FA0.9PbI2.8Br0.2,1.5,PMACl,1.44,,,,,Me-4PACz,0.33,,,,,,,,,1200,10,5000,30,8,200,110,30,,,,,,,,,,,,,,,15.5935,73.6004,0.990579,21.3882,4485,CH3,v1,
17940,20241210,32,Cs0.1FA0.9PbI2.8Br0.2,1.5,PMACl,1.44,,,,,Me-4PACz,0.33,,,,,,,,,1200,10,5000,30,8,200,110,30,,,,,,,,,,,,,,,15.777,69.6339,1.08016,20.9756,4485,CH4,v1,
17941,20241210,32,Cs0.1FA0.9PbI2.8Br0.2,1.5,PMACl,1.44,,,,,Me-4PACz,0.33,,,,,,,,,1200,10,5000,30,8,200,110,30,,,,,,,,,,,,,,,0.356746,25.1249,0.073661,19.2761,4486,CH1,v1,
17942,20241210,32,Cs0.1FA0.9PbI2.8Br0.2,1.5,PMACl,1.44,,,,,Me-4PACz,0.33,,,,,,,,,1200,10,5000,30,8,200,110,30,,,,,,,,,,,,,,,13.8538,64.7533,1.06213,20.1431,4486,CH2,v1,
17943,20241210,32,Cs0.1FA0.9PbI2.8Br0.2,1.5,PMACl,1.44,,,,,Me-4PACz,0.33,,,,,,,,,1200,10,5000,30,8,200,110,30,,,,,,,,,,,,,,,13.4471,64.7114,1.03514,20.0746,4486,CH3,v1,
17944,20241210,32,Cs0.1FA0.9PbI2.8Br0.2,1.5,PMACl,1.44,,,,,Me-4PACz,0.33,,,,,,,,,1200,10,5000,30,8,200,110,30,,,,,,,,,,,,,,,7.48694,43.2445,1.01643,17.0331,4486,CH4,v1,
17945,20241210,32,Cs0.1FA0.9PbI2.8Br0.2,1.5,PMACl,1.8,,,,,Me-4PACz,0.33,,,,,,,,,1200,10,5000,30,8,200,110,30,,,,,,,,,,,,,,,10.0457,48.0392,0.976424,21.4163,4487,CH1,v1,
17946,20241210,32,Cs0.1FA0.9PbI2.8Br0.2,1.5,PMACl,1.8,,,,,Me-4PACz,0.33,,,,,,,,,1200,10,5000,30,8,200,110,30,,,,,,,,,,,,,,,2.15e-05,0.0171119,0.009229,13.5864,4487,CH2,v1,
17947,20241210,32,Cs0.1FA0.9PbI2.8Br0.2,1.5,PMACl,1.8,,,,,Me-4PACz,0.33,,,,,,,,,1200,10,5000,30,8,200,110,30,,,,,,,,,,,,,,,0.00344891,2.17589,0.010322,15.3564,4487,CH3,v1,
17948,20241210,32,Cs0.1FA0.9PbI2.8Br0.2,1.5,PMACl,1.8,,,,,Me-4PACz,0.33,,,,,,,,,1200,10,5000,30,8,200,110,30,,,,,,,,,,,,,,,0.750961,24.9009,0.136746,22.054,4487,CH4,v1,
17949,20241210,32,Cs0.1FA0.9PbI2.8Br0.2,1.5,PMACl,1.8,,,,,Me-4PACz,0.33,,,,,,,,,1200,10,5000,30,8,200,110,30,,,,,,,,,,,,,,,7.46863,40.9334,0.873731,20.8827,4488,CH1,v1,
17950,20241210,32,Cs0.1FA0.9PbI2.8Br0.2,1.5,PMACl,1.8,,,,,Me-4PACz,0.33,,,,,,,,,1200,10,5000,30,8,200,110,30,,,,,,,,,,,,,,,0.422649,24.5469,0.089185,19.306,4488,CH2,v1,
17951,20241210,32,Cs0.1FA0.9PbI2.8Br0.2,1.5,PMACl,1.8,,,,,Me-4PACz,0.33,,,,,,,,,1200,10,5000,30,8,200,110,30,,,,,,,,,,,,,,,1.28256,25.9496,0.237121,20.8438,4488,CH3,v1,
17952,20241210,32,Cs0.1FA0.9PbI2.8Br0.2,1.5,PMACl,1.8,,,,,Me-4PACz,0.33,,,,,,,,,1200,10,5000,30,8,200,110,30,,,,,,,,,,,,,,,15.1307,67.79,1.0629,20.9991,4488,CH4,v1,
17953,20241210,32,Cs0.05MA0.1FA0.85PbI3.0,1.73,PMACl,2.16,,,,,Me-4PACz,0.33,,,,,,,,,1200,10,5000,30,8,200,110,30,,,,,,,,,,,,,,,17.1287,70.7033,1.09801,22.0636,4489,CH1,v1,
17954,20241210,32,Cs0.05MA0.1FA0.85PbI3.0,1.73,PMACl,2.16,,,,,Me-4PACz,0.33,,,,,,,,,1200,10,5000,30,8,200,110,30,,,,,,,,,,,,,,,17.2505,70.8266,1.09505,22.2419,4489,CH2,v1,
17955,20241210,32,Cs0.05MA0.1FA0.85PbI3.0,1.73,PMACl,2.16,,,,,Me-4PACz,0.33,,,,,,,,,1200,10,5000,30,8,200,110,30,,,,,,,,,,,,,,,17.145,70.3604,1.09282,22.2977,4489,CH3,v1,
17956,20241210,32,Cs0.05MA0.1FA0.85PbI3.0,1.73,PMACl,2.16,,,,,Me-4PACz,0.33,,,,,,,,,1200,10,5000,30,8,200,110,30,,,,,,,,,,,,,,,0.0855702,24.1016,0.018965,18.7211,4489,CH4,v1,
17957,20241210,32,Cs0.05MA0.1FA0.85PbI3.0,1.73,PMACl,2.16,,,,,Me-4PACz,0.33,,,,,,,,,1200,10,5000,30,8,200,110,30,,,,,,,,,,,,,,,17.1022,68.9297,1.10177,22.5193,4490,CH1,v1,
17958,20241210,32,Cs0.05MA0.1FA0.85PbI3.0,1.73,PMACl,2.16,,,,,Me-4PACz,0.33,,,,,,,,,1200,10,5000,30,8,200,110,30,,,,,,,,,,,,,,,17.6246,70.29,1.10254,22.7422,4490,CH2,v1,
17959,20241210,32,Cs0.05MA0.1FA0.85PbI3.0,1.73,PMACl,2.16,,,,,Me-4PACz,0.33,,,,,,,,,1200,10,5000,30,8,200,110,30,,,,,,,,,,,,,,,17.3939,69.9637,1.09497,22.7049,4490,CH3,v1,
17960,20241210,32,Cs0.05MA0.1FA0.85PbI3.0,1.73,PMACl,2.16,,,,,Me-4PACz,0.33,,,,,,,,,1200,10,5000,30,8,200,110,30,,,,,,,,,,,,,,,17.1956,70.8857,1.09231,22.2082,4490,CH4,v1,
17961,20241210,32,Cs0.1FA0.9PbI2.8Br0.2,1.5,PMACl,0.72,,,,,Me-4PACz,0.33,,,,,,,,,1200,10,5000,30,8,200,110,30,,,,,,,,,,,,,,,14.2625,68.0903,1.07118,19.5546,4491,CH1,v1,
17962,20241210,32,Cs0.1FA0.9PbI2.8Br0.2,1.5,PMACl,0.72,,,,,Me-4PACz,0.33,,,,,,,,,1200,10,5000,30,8,200,110,30,,,,,,,,,,,,,,,11.4548,56.8745,1.02711,19.6089,4491,CH2,v1,
17963,20241210,32,Cs0.1FA0.9PbI2.8Br0.2,1.5,PMACl,0.72,,,,,Me-4PACz,0.33,,,,,,,,,1200,10,5000,30,8,200,110,30,,,,,,,,,,,,,,,12.0268,72.5289,0.869353,19.074,4491,CH3,v1,
17964,20241210,32,Cs0.1FA0.9PbI2.8Br0.2,1.5,PMACl,0.72,,,,,Me-4PACz,0.33,,,,,,,,,1200,10,5000,30,8,200,110,30,,,,,,,,,,,,,,,14.032,67.2141,1.06287,19.6417,4491,CH4,v1,
17965,20241210,32,Cs0.1FA0.9PbI2.8Br0.2,1.5,PMACl,0.72,,,,,Me-4PACz,0.33,,,,,,,,,1200,10,5000,30,8,200,110,30,,,,,,,,,,,,,,,15.4338,68.9392,1.06555,21.0102,4492,CH1,v1,
17966,20241210,32,Cs0.1FA0.9PbI2.8Br0.2,1.5,PMACl,0.72,,,,,Me-4PACz,0.33,,,,,,,,,1200,10,5000,30,8,200,110,30,,,,,,,,,,,,,,,15.4597,67.4776,1.0679,21.454,4492,CH2,v1,
17967,20241210,32,Cs0.1FA0.9PbI2.8Br0.2,1.5,PMACl,0.72,,,,,Me-4PACz,0.33,,,,,,,,,1200,10,5000,30,8,200,110,30,,,,,,,,,,,,,,,13.6428,64.5563,1.05202,20.0882,4492,CH3,v1,
17968,20241210,32,Cs0.1FA0.9PbI2.8Br0.2,1.5,PMACl,0.72,,,,,Me-4PACz,0.33,,,,,,,,,1200,10,5000,30,8,200,110,30,,,,,,,,,,,,,,,0.125348,22.671,0.030932,17.8744,4492,CH4,v1,
17969,20241210,32,Cs0.1FA0.9PbI2.8Br0.2,1.5,PMACl,1.44,,,,,Me-4PACz,0.33,,,,,,,,,1200,10,5000,30,8,200,110,30,,,,,,,,,,,,,,,15.8321,68.3587,1.08503,21.3454,4493,CH1,v1,
17970,20241210,32,Cs0.1FA0.9PbI2.8Br0.2,1.5,PMACl,1.44,,,,,Me-4PACz,0.33,,,,,,,,,1200,10,5000,30,8,200,110,30,,,,,,,,,,,,,,,4.65306,30.2153,0.7069,21.7848,4493,CH2,v1,
17971,20241210,32,Cs0.1FA0.9PbI2.8Br0.2,1.5,PMACl,1.44,,,,,Me-4PACz,0.33,,,,,,,,,1200,10,5000,30,8,200,110,30,,,,,,,,,,,,,,,1.07e+40,5.67e+41,0.019422,97.0698,4493,CH3,v1,
17972,20241210,32,Cs0.1FA0.9PbI2.8Br0.2,1.5,PMACl,1.44,,,,,Me-4PACz,0.33,,,,,,,,,1200,10,5000,30,8,200,110,30,,,,,,,,,,,,,,,4.09805,29.0835,0.645805,21.8187,4493,CH4,v1,
17973,20241210,32,Cs0.1FA0.9PbI2.8Br0.2,1.5,PMACl,1.44,,,,,Me-4PACz,0.33,,,,,,,,,1200,10,5000,30,8,200,110,30,,,,,,,,,,,,,,,16.0755,70.4914,1.0853,21.0126,4494,CH1,v1,
17974,20241210,32,Cs0.1FA0.9PbI2.8Br0.2,1.5,PMACl,1.44,,,,,Me-4PACz,0.33,,,,,,,,,1200,10,5000,30,8,200,110,30,,,,,,,,,,,,,,,9.78057,53.9837,1.04661,17.3108,4494,CH2,v1,
17975,20241210,32,Cs0.1FA0.9PbI2.8Br0.2,1.5,PMACl,1.44,,,,,Me-4PACz,0.33,,,,,,,,,1200,10,5000,30,8,200,110,30,,,,,,,,,,,,,,,1.91e+40,-749.815,3.64e+34,-70.0983,4494,CH3,v1,
17976,20241210,32,Cs0.1FA0.9PbI2.8Br0.2,1.5,PMACl,1.44,,,,,Me-4PACz,0.33,,,,,,,,,1200,10,5000,30,8,200,110,30,,,,,,,,,,,,,,,15.2533,68.1852,1.07553,20.7995,4494,CH4,v1,
17977,20241210,32,Cs0.1FA0.9PbI2.8Br0.2,1.5,PMACl,0.36,,,,,Me-4PACz,0.33,,,,,,,,,1200,10,5000,30,8,200,110,30,,,,,,,,,,,,,,,15.5153,68.5706,1.0629,21.2878,4495,CH1,v1,
17978,20241210,32,Cs0.1FA0.9PbI2.8Br0.2,1.5,PMACl,0.36,,,,,Me-4PACz,0.33,,,,,,,,,1200,10,5000,30,8,200,110,30,,,,,,,,,,,,,,,14.9807,68.8181,1.06486,20.4426,4495,CH2,v1,
17979,20241210,32,Cs0.1FA0.9PbI2.8Br0.2,1.5,PMACl,0.36,,,,,Me-4PACz,0.33,,,,,,,,,1200,10,5000,30,8,200,110,30,,,,,,,,,,,,,,,0.721327,25.6151,0.135859,20.7275,4495,CH3,v1,
17980,20241210,32,Cs0.1FA0.9PbI2.8Br0.2,1.5,PMACl,0.36,,,,,Me-4PACz,0.33,,,,,,,,,1200,10,5000,30,8,200,110,30,,,,,,,,,,,,,,,16.548,71.9721,1.0822,21.2457,4495,CH4,v1,
17981,20241210,32,Cs0.1FA0.9PbI2.8Br0.2,1.5,PMACl,0.36,,,,,Me-4PACz,0.33,,,,,,,,,1200,10,5000,30,8,200,110,30,,,,,,,,,,,,,,,1.76e-05,0.0327242,0.004916,10.932,4496,CH1,v1,
17982,20241210,32,Cs0.1FA0.9PbI2.8Br0.2,1.5,PMACl,0.36,,,,,Me-4PACz,0.33,,,,,,,,,1200,10,5000,30,8,200,110,30,,,,,,,,,,,,,,,0.0776951,24.4986,0.020127,15.7573,4496,CH2,v1,
17983,20241210,32,Cs0.1FA0.9PbI2.8Br0.2,1.5,PMACl,0.36,,,,,Me-4PACz,0.33,,,,,,,,,1200,10,5000,30,8,200,110,30,,,,,,,,,,,,,,,1.22751,26.6156,0.217926,21.1633,4496,CH3,v1,
17984,20241210,32,Cs0.1FA0.9PbI2.8Br0.2,1.5,PMACl,0.36,,,,,Me-4PACz,0.33,,,,,,,,,1200,10,5000,30,8,200,110,30,,,,,,,,,,,,,,,0.345112,24.6062,0.070093,20.0096,4496,CH4,v1,
17985,20241210,32,Cs0.1FA0.9PbI2.8Br0.2,1.5,PMACl,0.72,,,,,Me-4PACz,0.33,,,,,,,,,1200,10,5000,30,8,200,110,30,,,,,,,,,,,,,,,15.1652,68.8713,1.0769,20.4473,4497,CH1,v1,
17986,20241210,32,Cs0.1FA0.9PbI2.8Br0.2,1.5,PMACl,0.72,,,,,Me-4PACz,0.33,,,,,,,,,1200,10,5000,30,8,200,110,30,,,,,,,,,,,,,,,14.9114,66.9623,1.07497,20.7154,4497,CH2,v1,
17987,20241210,32,Cs0.1FA0.9PbI2.8Br0.2,1.5,PMACl,0.72,,,,,Me-4PACz,0.33,,,,,,,,,1200,10,5000,30,8,200,110,30,,,,,,,,,,,,,,,15.5946,69.744,1.08098,20.6847,4497,CH3,v1,
17988,20241210,32,Cs0.1FA0.9PbI2.8Br0.2,1.5,PMACl,0.72,,,,,Me-4PACz,0.33,,,,,,,,,1200,10,5000,30,8,200,110,30,,,,,,,,,,,,,,,12.8665,65.477,1.06349,18.4773,4497,CH4,v1,
17989,20241210,32,Cs0.1FA0.9PbI2.8Br0.2,1.5,PMACl,0.72,,,,,Me-4PACz,0.33,,,,,,,,,1200,10,5000,30,8,200,110,30,,,,,,,,,,,,,,,16.0536,70.7263,1.07149,21.1838,4498,CH1,v1,
17990,20241210,32,Cs0.1FA0.9PbI2.8Br0.2,1.5,PMACl,0.72,,,,,Me-4PACz,0.33,,,,,,,,,1200,10,5000,30,8,200,110,30,,,,,,,,,,,,,,,15.5691,69.6035,1.06619,20.9795,4498,CH2,v1,
17991,20241210,32,Cs0.1FA0.9PbI2.8Br0.2,1.5,PMACl,0.72,,,,,Me-4PACz,0.33,,,,,,,,,1200,10,5000,30,8,200,110,30,,,,,,,,,,,,,,,2.34341,26.6266,0.409543,21.4898,4498,CH3,v1,
17992,20241210,32,Cs0.1FA0.9PbI2.8Br0.2,1.5,PMACl,0.72,,,,,Me-4PACz,0.33,,,,,,,,,1200,10,5000,30,8,200,110,30,,,,,,,,,,,,,,,15.4505,68.1013,1.07494,21.1058,4498,CH4,v1,
17993,20241210,32,Cs0.1FA0.9PbI2.8Br0.2,1.5,PMACl,0.36,,,,,Me-4PACz,0.33,,,,,,,,,1200,10,5000,30,8,200,110,30,,,,,,,,,,,,,,,16.4181,69.6808,1.07787,21.8597,4499,CH1,v1,
17994,20241210,32,Cs0.1FA0.9PbI2.8Br0.2,1.5,PMACl,0.36,,,,,Me-4PACz,0.33,,,,,,,,,1200,10,5000,30,8,200,110,30,,,,,,,,,,,,,,,16.5785,69.4231,1.0771,22.1708,4499,CH2,v1,
17995,20241210,32,Cs0.1FA0.9PbI2.8Br0.2,1.5,PMACl,0.36,,,,,Me-4PACz,0.33,,,,,,,,,1200,10,5000,30,8,200,110,30,,,,,,,,,,,,,,,5.73415,34.539,0.739483,22.4508,4499,CH3,v1,
17996,20241210,32,Cs0.1FA0.9PbI2.8Br0.2,1.5,PMACl,0.36,,,,,Me-4PACz,0.33,,,,,,,,,1200,10,5000,30,8,200,110,30,,,,,,,,,,,,,,,12.8838,58.9639,1.06483,20.52,4499,CH4,v1,
17997,20241210,32,Cs0.1FA0.9PbI2.8Br0.2,1.5,PMACl,0.36,,,,,Me-4PACz,0.33,,,,,,,,,1200,10,5000,30,8,200,110,30,,,,,,,,,,,,,,,2.75168,27.6726,0.45486,21.861,4500,CH1,v1,
17998,20241210,32,Cs0.1FA0.9PbI2.8Br0.2,1.5,PMACl,0.36,,,,,Me-4PACz,0.33,,,,,,,,,1200,10,5000,30,8,200,110,30,,,,,,,,,,,,,,,15.4514,66.4196,1.07335,21.6735,4500,CH2,v1,
17999,20241210,32,Cs0.1FA0.9PbI2.8Br0.2,1.5,PMACl,0.36,,,,,Me-4PACz,0.33,,,,,,,,,1200,10,5000,30,8,200,110,30,,,,,,,,,,,,,,,17.1771,72.3677,1.09132,21.7497,4500,CH3,v1,
18000,20241210,32,Cs0.1FA0.9PbI2.8Br0.2,1.5,PMACl,0.36,,,,,Me-4PACz,0.33,,,,,,,,,1200,10,5000,30,8,200,110,30,,,,,,,,,,,,,,,0.00521913,3.60205,0.010514,13.7803,4500,CH4,v1,
18001,20241211,33,Cs0.1FA0.9PbI2.8Br0.2,1.5,MACl,0.7,,,,,Me-4PACz,0.33,,,,,,,,,1200,10,5000,30,8,200,110,30,,,,,,,,,,,,,,,12.97,64.6005,1.05138,19.096,4501,CH1,v1,
18002,20241211,33,Cs0.1FA0.9PbI2.8Br0.2,1.5,MACl,0.7,,,,,Me-4PACz,0.33,,,,,,,,,1200,10,5000,30,8,200,110,30,,,,,,,,,,,,,,,14.7377,70.1707,1.05443,19.9185,4501,CH2,v1,
18003,20241211,33,Cs0.1FA0.9PbI2.8Br0.2,1.5,MACl,0.7,,,,,Me-4PACz,0.33,,,,,,,,,1200,10,5000,30,8,200,110,30,,,,,,,,,,,,,,,0.209543,24.3947,0.047191,18.2019,4501,CH3,v1,
18004,20241211,33,Cs0.1FA0.9PbI2.8Br0.2,1.5,MACl,0.7,,,,,Me-4PACz,0.33,,,,,,,,,1200,10,5000,30,8,200,110,30,,,,,,,,,,,,,,,0.439357,24.6369,0.091992,19.3857,4501,CH4,v1,
18005,20241211,33,Cs0.1FA0.9PbI2.8Br0.2,1.5,MACl,0.7,,,,,Me-4PACz,0.33,,,,,,,,,1200,10,5000,30,8,200,110,30,,,,,,,,,,,,,,,11.6024,54.3112,1.03357,20.6689,4502,CH1,v1,
18006,20241211,33,Cs0.1FA0.9PbI2.8Br0.2,1.5,MACl,0.7,,,,,Me-4PACz,0.33,,,,,,,,,1200,10,5000,30,8,200,110,30,,,,,,,,,,,,,,,10.8006,50.2408,0.985048,21.824,4502,CH2,v1,
18007,20241211,33,Cs0.1FA0.9PbI2.8Br0.2,1.5,MACl,0.7,,,,,Me-4PACz,0.33,,,,,,,,,1200,10,5000,30,8,200,110,30,,,,,,,,,,,,,,,0.332144,24.5861,0.068727,19.6567,4502,CH3,v1,
18008,20241211,33,Cs0.1FA0.9PbI2.8Br0.2,1.5,MACl,0.7,,,,,Me-4PACz,0.33,,,,,,,,,1200,10,5000,30,8,200,110,30,,,,,,,,,,,,,,,11.1034,52.0049,0.974181,21.9165,4502,CH4,v1,
18009,20241211,33,Cs0.1FA0.9PbI2.8Br0.2,1.5,MACl,4.0,,,,,Me-4PACz,0.33,,,,,,,,,1200,10,5000,30,8,200,110,30,,,,,,,,,,,,,,,0.602433,25.2291,0.112571,21.212,4503,CH1,v1,
18010,20241211,33,Cs0.1FA0.9PbI2.8Br0.2,1.5,MACl,4.0,,,,,Me-4PACz,0.33,,,,,,,,,1200,10,5000,30,8,200,110,30,,,,,,,,,,,,,,,0.780878,25.3731,0.143483,21.449,4503,CH2,v1,
18011,20241211,33,Cs0.1FA0.9PbI2.8Br0.2,1.5,MACl,4.0,,,,,Me-4PACz,0.33,,,,,,,,,1200,10,5000,30,8,200,110,30,,,,,,,,,,,,,,,15.026,68.7419,0.965615,22.6369,4503,CH3,v1,
18012,20241211,33,Cs0.1FA0.9PbI2.8Br0.2,1.5,MACl,4.0,,,,,Me-4PACz,0.33,,,,,,,,,1200,10,5000,30,8,200,110,30,,,,,,,,,,,,,,,12.4983,65.4163,0.865406,22.0772,4503,CH4,v1,
18013,20241211,33,Cs0.1FA0.9PbI2.8Br0.2,1.5,MACl,4.0,,,,,Me-4PACz,0.33,,,,,,,,,1200,10,5000,30,8,200,110,30,,,,,,,,,,,,,,,0.286678,25.1757,0.057332,19.8618,4504,CH1,v1,
18014,20241211,33,Cs0.1FA0.9PbI2.8Br0.2,1.5,MACl,4.0,,,,,Me-4PACz,0.33,,,,,,,,,1200,10,5000,30,8,200,110,30,,,,,,,,,,,,,,,9.9932,55.0255,0.795702,22.8239,4504,CH2,v1,
