Repository: MI-Materials-Intelligence/Recipe-Language-Model

# Learning Layer

## Overview

In the learning layer, the formulas and parameters are encoded and then tokenised into recipes as inputs. Through atomic skills of data extraction, cleaning, and matching, these data are organised into standardised datasets, providing the basis for RLM training and iterative recipe refinement.

Key Atomic Skills:
- **Cleaning**: Preprocessing and outlier cleaning
- **Matching**: Matching data pairs based on variables
- **Extraction**: Data extraction from robotic boxes

File: seven_ai_layers_robotics/learning/data/data50764_from_db.csv (part 73 of 253)
No,date,rank,Formula PVK,Concentration PVK,Formula Additive 1,Concentration Additive 1,Formula Additive 2,Concentration Additive 2,Formula Additive 3,Concentration Additive 3,Formula SAM 1,Concentration SAM 1,Formula SAM 2,Concentration SAM 2,Formula SAM 3,Concentration SAM 3,Spin Coating Speed SAM,Spin Coating Time SAM,Annealed Temperature SAM,Annealed Time SAM,Spin Coating Speed PVK 1,Spin Coating Time PVK 1,Spin Coating Speed PVK 2,Spin Coating Time PVK 2,Antisolvent Dropping Timing,Antisolvent Volume,Annealed Temperature PVK,Annealed Time PVK,Formula Passivator 1,Concentration Passivator 1,Formula Passivator 2,Concentration Passivator 2,Formula Passivator 3,Concentration Passivator 3,Formula Passivator 4,Concentration Passivator 4,Spin Coating Speed Passivator,Spin Coating Time Passivator,Passivator Dropping Timing,Passivator Volume,Annealed Temperature Passivator,Annealed Time Passivator,PCE,FF,Voc,Jsc,Product,Channel,From,upload_time
18015,20241211,33,Cs0.1FA0.9PbI2.8Br0.2,1.5,MACl,4.0,,,,,Me-4PACz,0.33,,,,,,,,,1200,10,5000,30,8,200,110,30,,,,,,,,,,,,,,,2.96646,27.718,0.474221,22.5681,4504,CH3,v1,
18016,20241211,33,Cs0.1FA0.9PbI2.8Br0.2,1.5,MACl,4.0,,,,,Me-4PACz,0.33,,,,,,,,,1200,10,5000,30,8,200,110,30,,,,,,,,,,,,,,,8.08314,43.8797,0.815871,22.5785,4504,CH4,v1,
18017,20241211,33,Cs0.05MA0.1FA0.85PbI3.0,1.73,MACl,5.0,,,,,Me-4PACz,0.33,,,,,,,,,1200,10,5000,30,8,200,110,30,,,,,,,,,,,,,,,15.5071,66.6051,1.04108,22.3635,4505,CH1,v1,
18018,20241211,33,Cs0.05MA0.1FA0.85PbI3.0,1.73,MACl,5.0,,,,,Me-4PACz,0.33,,,,,,,,,1200,10,5000,30,8,200,110,30,,,,,,,,,,,,,,,15.4041,65.2697,1.03875,22.7204,4505,CH2,v1,
18019,20241211,33,Cs0.05MA0.1FA0.85PbI3.0,1.73,MACl,5.0,,,,,Me-4PACz,0.33,,,,,,,,,1200,10,5000,30,8,200,110,30,,,,,,,,,,,,,,,15.7939,66.6866,1.02476,23.1114,4505,CH3,v1,
18020,20241211,33,Cs0.05MA0.1FA0.85PbI3.0,1.73,MACl,5.0,,,,,Me-4PACz,0.33,,,,,,,,,1200,10,5000,30,8,200,110,30,,,,,,,,,,,,,,,0.118843,23.3831,0.026841,18.9351,4505,CH4,v1,
18021,20241211,33,Cs0.05MA0.1FA0.85PbI3.0,1.73,MACl,5.0,,,,,Me-4PACz,0.33,,,,,,,,,1200,10,5000,30,8,200,110,30,,,,,,,,,,,,,,,15.1294,66.9297,1.01496,22.2718,4506,CH1,v1,
18022,20241211,33,Cs0.05MA0.1FA0.85PbI3.0,1.73,MACl,5.0,,,,,Me-4PACz,0.33,,,,,,,,,1200,10,5000,30,8,200,110,30,,,,,,,,,,,,,,,15.929,68.1251,1.04093,22.4627,4506,CH2,v1,
18023,20241211,33,Cs0.05MA0.1FA0.85PbI3.0,1.73,MACl,5.0,,,,,Me-4PACz,0.33,,,,,,,,,1200,10,5000,30,8,200,110,30,,,,,,,,,,,,,,,8.63567,41.9373,0.875316,23.5251,4506,CH3,v1,
18024,20241211,33,Cs0.05MA0.1FA0.85PbI3.0,1.73,MACl,5.0,,,,,Me-4PACz,0.33,,,,,,,,,1200,10,5000,30,8,200,110,30,,,,,,,,,,,,,,,0.0894087,24.5348,0.020617,17.6753,4506,CH4,v1,
18025,20241211,33,Cs0.05MA0.1FA0.85PbI3.0,1.73,MACl,5.0,,,,,Me-4PACz,0.33,,,,,,,,,1200,10,5000,30,8,200,110,30,,,,,,,,,,,,,,,14.5697,63.5518,1.05311,21.7695,4507,CH1,v1,
18026,20241211,33,Cs0.05MA0.1FA0.85PbI3.0,1.73,MACl,5.0,,,,,Me-4PACz,0.33,,,,,,,,,1200,10,5000,30,8,200,110,30,,,,,,,,,,,,,,,2.20395,26.4486,0.356047,23.4041,4507,CH2,v1,
18027,20241211,33,Cs0.05MA0.1FA0.85PbI3.0,1.73,MACl,5.0,,,,,Me-4PACz,0.33,,,,,,,,,1200,10,5000,30,8,200,110,30,,,,,,,,,,,,,,,16.0187,69.3012,0.986352,23.4345,4507,CH3,v1,
18028,20241211,33,Cs0.05MA0.1FA0.85PbI3.0,1.73,MACl,5.0,,,,,Me-4PACz,0.33,,,,,,,,,1200,10,5000,30,8,200,110,30,,,,,,,,,,,,,,,12.8064,65.0317,0.854564,23.044,4507,CH4,v1,
18029,20241211,33,Cs0.05MA0.1FA0.85PbI3.0,1.73,MACl,2.5,,,,,Me-4PACz,0.33,,,,,,,,,1200,10,5000,30,8,200,110,30,,,,,,,,,,,,,,,13.6372,59.778,1.02877,22.1751,4508,CH1,v1,
18030,20241211,33,Cs0.05MA0.1FA0.85PbI3.0,1.73,MACl,2.5,,,,,Me-4PACz,0.33,,,,,,,,,1200,10,5000,30,8,200,110,30,,,,,,,,,,,,,,,0.745645,24.8929,0.135226,22.151,4508,CH2,v1,
18031,20241211,33,Cs0.05MA0.1FA0.85PbI3.0,1.73,MACl,2.5,,,,,Me-4PACz,0.33,,,,,,,,,1200,10,5000,30,8,200,110,30,,,,,,,,,,,,,,,7.39624,37.117,0.848494,23.4849,4508,CH3,v1,
18032,20241211,33,Cs0.05MA0.1FA0.85PbI3.0,1.73,MACl,2.5,,,,,Me-4PACz,0.33,,,,,,,,,1200,10,5000,30,8,200,110,30,,,,,,,,,,,,,,,0.0269305,14.2419,0.012383,15.2704,4508,CH4,v1,
18033,20241211,33,Cs0.05MA0.1FA0.85PbI3.0,1.73,PEAI,0.3,,,,,Me-4PACz,0.33,,,,,,,,,1200,10,5000,30,8,200,110,30,,,,,,,,,,,,,,,4.93092,32.7272,1.01948,14.7788,4509,CH1,v1,
18034,20241211,33,Cs0.05MA0.1FA0.85PbI3.0,1.73,PEAI,0.3,,,,,Me-4PACz,0.33,,,,,,,,,1200,10,5000,30,8,200,110,30,,,,,,,,,,,,,,,3.1e+40,8.31e+41,0.031938,116.75,4509,CH2,v1,
18035,20241211,33,Cs0.05MA0.1FA0.85PbI3.0,1.73,PEAI,0.3,,,,,Me-4PACz,0.33,,,,,,,,,1200,10,5000,30,8,200,110,30,,,,,,,,,,,,,,,9.48925,46.2908,1.03873,19.7348,4509,CH3,v1,
18036,20241211,33,Cs0.05MA0.1FA0.85PbI3.0,1.73,PEAI,0.3,,,,,Me-4PACz,0.33,,,,,,,,,1200,10,5000,30,8,200,110,30,,,,,,,,,,,,,,,11.3173,52.6247,1.04815,20.5177,4509,CH4,v1,
18037,20241211,33,Cs0.05MA0.1FA0.85PbI3.0,1.73,PEAI,0.3,,,,,Me-4PACz,0.33,,,,,,,,,1200,10,5000,30,8,200,110,30,,,,,,,,,,,,,,,3.71643,29.3197,0.577802,21.9375,4510,CH1,v1,
18038,20241211,33,Cs0.05MA0.1FA0.85PbI3.0,1.73,PEAI,0.3,,,,,Me-4PACz,0.33,,,,,,,,,1200,10,5000,30,8,200,110,30,,,,,,,,,,,,,,,7.18055,35.5025,0.964408,20.9719,4510,CH2,v1,
18039,20241211,33,Cs0.05MA0.1FA0.85PbI3.0,1.73,PEAI,0.3,,,,,Me-4PACz,0.33,,,,,,,,,1200,10,5000,30,8,200,110,30,,,,,,,,,,,,,,,6.32306,34.6557,1.02391,17.8193,4510,CH3,v1,
18040,20241211,33,Cs0.05MA0.1FA0.85PbI3.0,1.73,PEAI,0.3,,,,,Me-4PACz,0.33,,,,,,,,,1200,10,5000,30,8,200,110,30,,,,,,,,,,,,,,,6.13184,33.0423,0.773778,23.983,4510,CH4,v1,
18041,20241211,33,Cs0.05MA0.1FA0.85PbI3.0,1.73,MACl,15.0,,,,,Me-4PACz,0.33,,,,,,,,,1200,10,5000,30,8,200,110,30,,,,,,,,,,,,,,,3.37e-05,0.646817,0.000874,5.95164,4511,CH1,v1,
18042,20241211,33,Cs0.05MA0.1FA0.85PbI3.0,1.73,MACl,15.0,,,,,Me-4PACz,0.33,,,,,,,,,1200,10,5000,30,8,200,110,30,,,,,,,,,,,,,,,1.48e-05,0.0754609,0.001736,11.2767,4511,CH2,v1,
18043,20241211,33,Cs0.05MA0.1FA0.85PbI3.0,1.73,MACl,15.0,,,,,Me-4PACz,0.33,,,,,,,,,1200,10,5000,30,8,200,110,30,,,,,,,,,,,,,,,4e-05,0.47607,0.001134,7.40565,4511,CH3,v1,
18044,20241211,33,Cs0.05MA0.1FA0.85PbI3.0,1.73,MACl,15.0,,,,,Me-4PACz,0.33,,,,,,,,,1200,10,5000,30,8,200,110,30,,,,,,,,,,,,,,,3.08e-05,0.539461,0.000934,6.11156,4511,CH4,v1,
18045,20241211,33,Cs0.05MA0.1FA0.85PbI3.0,1.73,MACl,15.0,,,,,Me-4PACz,0.33,,,,,,,,,1200,10,5000,30,8,200,110,30,,,,,,,,,,,,,,,14.9578,64.1717,1.08153,21.5518,4512,CH1,v1,
18046,20241211,33,Cs0.05MA0.1FA0.85PbI3.0,1.73,MACl,15.0,,,,,Me-4PACz,0.33,,,,,,,,,1200,10,5000,30,8,200,110,30,,,,,,,,,,,,,,,13.5114,59.0322,1.07846,21.2229,4512,CH2,v1,
18047,20241211,33,Cs0.05MA0.1FA0.85PbI3.0,1.73,MACl,15.0,,,,,Me-4PACz,0.33,,,,,,,,,1200,10,5000,30,8,200,110,30,,,,,,,,,,,,,,,13.25,57.0643,1.0756,21.5874,4512,CH3,v1,
18048,20241211,33,Cs0.05MA0.1FA0.85PbI3.0,1.73,MACl,15.0,,,,,Me-4PACz,0.33,,,,,,,,,1200,10,5000,30,8,200,110,30,,,,,,,,,,,,,,,14.5042,61.4352,1.04623,22.5658,4512,CH4,v1,
18049,20241211,33,Cs0.05MA0.1FA0.85PbI3.0,1.73,PEABr,0.8,,,,,Me-4PACz,0.33,,,,,,,,,1200,10,5000,30,8,200,110,30,,,,,,,,,,,,,,,3.66139,28.8014,1.03147,12.3247,4513,CH1,v1,
18050,20241211,33,Cs0.05MA0.1FA0.85PbI3.0,1.73,PEABr,0.8,,,,,Me-4PACz,0.33,,,,,,,,,1200,10,5000,30,8,200,110,30,,,,,,,,,,,,,,,5.39455,32.51,0.965133,17.193,4513,CH2,v1,
18051,20241211,33,Cs0.05MA0.1FA0.85PbI3.0,1.73,PEABr,0.8,,,,,Me-4PACz,0.33,,,,,,,,,1200,10,5000,30,8,200,110,30,,,,,,,,,,,,,,,0.385481,24.9763,0.078231,19.7286,4513,CH3,v1,
18052,20241211,33,Cs0.05MA0.1FA0.85PbI3.0,1.73,PEABr,0.8,,,,,Me-4PACz,0.33,,,,,,,,,1200,10,5000,30,8,200,110,30,,,,,,,,,,,,,,,8.43575,40.2373,1.05492,19.8736,4513,CH4,v1,
18053,20241211,33,Cs0.05MA0.1FA0.85PbI3.0,1.73,PEABr,0.8,,,,,Me-4PACz,0.33,,,,,,,,,1200,10,5000,30,8,200,110,30,,,,,,,,,,,,,,,0.250069,25.0765,0.059402,16.7876,4514,CH1,v1,
18054,20241211,33,Cs0.05MA0.1FA0.85PbI3.0,1.73,PEABr,0.8,,,,,Me-4PACz,0.33,,,,,,,,,1200,10,5000,30,8,200,110,30,,,,,,,,,,,,,,,206.487,13071.2,0.096593,16.3543,4514,CH2,v1,
18055,20241211,33,Cs0.05MA0.1FA0.85PbI3.0,1.73,PEABr,0.8,,,,,Me-4PACz,0.33,,,,,,,,,1200,10,5000,30,8,200,110,30,,,,,,,,,,,,,,,3.39201,26.7872,1.02504,12.3534,4514,CH3,v1,
18056,20241211,33,Cs0.05MA0.1FA0.85PbI3.0,1.73,PEABr,0.8,,,,,Me-4PACz,0.33,,,,,,,,,1200,10,5000,30,8,200,110,30,,,,,,,,,,,,,,,5.93864,35.4944,1.04207,16.0557,4514,CH4,v1,
18057,20241211,33,Cs0.05MA0.1FA0.85PbI3.0,1.73,PEABr,0.8,,,,,Me-4PACz,0.33,,,,,,,,,1200,10,5000,30,8,200,110,30,,,,,,,,,,,,,,,2.99929,28.8996,0.537343,19.3141,4515,CH1,v1,
18058,20241211,33,Cs0.05MA0.1FA0.85PbI3.0,1.73,PEABr,0.8,,,,,Me-4PACz,0.33,,,,,,,,,1200,10,5000,30,8,200,110,30,,,,,,,,,,,,,,,1.94229,27.0344,0.348384,20.6224,4515,CH2,v1,
18059,20241211,33,Cs0.05MA0.1FA0.85PbI3.0,1.73,PEABr,0.8,,,,,Me-4PACz,0.33,,,,,,,,,1200,10,5000,30,8,200,110,30,,,,,,,,,,,,,,,0.0784043,24.508,0.0202,15.8369,4515,CH3,v1,
18060,20241211,33,Cs0.05MA0.1FA0.85PbI3.0,1.73,PEABr,0.8,,,,,Me-4PACz,0.33,,,,,,,,,1200,10,5000,30,8,200,110,30,,,,,,,,,,,,,,,12.1374,54.324,1.05213,21.2356,4515,CH4,v1,
18061,20241211,33,Cs0.05MA0.1FA0.85PbI3.0,1.73,PEAI,0.3,,,,,Me-4PACz,0.33,,,,,,,,,1200,10,5000,30,8,200,110,30,,,,,,,,,,,,,,,0.095191,23.7672,0.024337,16.4569,4516,CH1,v1,
18062,20241211,33,Cs0.05MA0.1FA0.85PbI3.0,1.73,PEAI,0.3,,,,,Me-4PACz,0.33,,,,,,,,,1200,10,5000,30,8,200,110,30,,,,,,,,,,,,,,,6.35765,35.6113,1.02992,17.3342,4516,CH2,v1,
18063,20241211,33,Cs0.05MA0.1FA0.85PbI3.0,1.73,PEAI,0.3,,,,,Me-4PACz,0.33,,,,,,,,,1200,10,5000,30,8,200,110,30,,,,,,,,,,,,,,,7.99418,41.4539,1.0368,18.6,4516,CH3,v1,
18064,20241211,33,Cs0.05MA0.1FA0.85PbI3.0,1.73,PEAI,0.3,,,,,Me-4PACz,0.33,,,,,,,,,1200,10,5000,30,8,200,110,30,,,,,,,,,,,,,,,7.55771,40.429,1.04339,17.9163,4516,CH4,v1,
18065,20241211,33,Cs0.05MA0.16FA0.79PbI2.9Br0.1,1.73,MACl,8.5,,,,,MeO-4PADBC,0.33,,,,,,,,,1000,10,5000,30,6,160,110,25,,,,,,,,,,,,,,,14.7663,69.3861,0.924808,23.0116,4517,CH1,v1,
18066,20241211,33,Cs0.05MA0.16FA0.79PbI2.9Br0.1,1.73,MACl,8.5,,,,,MeO-4PADBC,0.33,,,,,,,,,1000,10,5000,30,6,160,110,25,,,,,,,,,,,,,,,0.0244852,14.4001,0.012298,13.8265,4517,CH2,v1,
18067,20241211,33,Cs0.05MA0.16FA0.79PbI2.9Br0.1,1.73,MACl,8.5,,,,,MeO-4PADBC,0.33,,,,,,,,,1000,10,5000,30,6,160,110,25,,,,,,,,,,,,,,,14.2876,68.2846,0.903636,23.1549,4517,CH3,v1,
18068,20241211,33,Cs0.05MA0.16FA0.79PbI2.9Br0.1,1.73,MACl,8.5,,,,,MeO-4PADBC,0.33,,,,,,,,,1000,10,5000,30,6,160,110,25,,,,,,,,,,,,,,,12.5626,66.7659,0.855135,22.0035,4517,CH4,v1,
18069,20241211,33,Cs0.05MA0.16FA0.79PbI2.9Br0.1,1.73,MACl,8.5,,,,,MeO-4PADBC,0.33,,,,,,,,,1000,10,5000,30,6,160,110,25,,,,,,,,,,,,,,,15.5773,70.2419,0.92251,24.0394,4518,CH1,v1,
18070,20241211,33,Cs0.05MA0.16FA0.79PbI2.9Br0.1,1.73,MACl,8.5,,,,,MeO-4PADBC,0.33,,,,,,,,,1000,10,5000,30,6,160,110,25,,,,,,,,,,,,,,,8.80862,44.7121,0.82708,23.8197,4518,CH2,v1,
18071,20241211,33,Cs0.05MA0.16FA0.79PbI2.9Br0.1,1.73,MACl,8.5,,,,,MeO-4PADBC,0.33,,,,,,,,,1000,10,5000,30,6,160,110,25,,,,,,,,,,,,,,,14.1609,67.6168,0.865991,24.1837,4518,CH3,v1,
18072,20241211,33,Cs0.05MA0.16FA0.79PbI2.9Br0.1,1.73,MACl,8.5,,,,,MeO-4PADBC,0.33,,,,,,,,,1000,10,5000,30,6,160,110,25,,,,,,,,,,,,,,,13.9347,69.1455,0.843134,23.9022,4518,CH4,v1,
18073,20241211,33,Cs0.05MA0.16FA0.79PbI2.9Br0.1,1.73,MACl,5.0,,,,,MeO-4PADBC,0.33,,,,,,,,,1000,10,5000,30,6,160,110,25,,,,,,,,,,,,,,,14.7831,70.7026,0.88654,23.5848,4519,CH1,v1,
18074,20241211,33,Cs0.05MA0.16FA0.79PbI2.9Br0.1,1.73,MACl,5.0,,,,,MeO-4PADBC,0.33,,,,,,,,,1000,10,5000,30,6,160,110,25,,,,,,,,,,,,,,,1.8e-05,0.0175914,0.008639,11.8621,4519,CH2,v1,
18075,20241211,33,Cs0.05MA0.16FA0.79PbI2.9Br0.1,1.73,MACl,5.0,,,,,MeO-4PADBC,0.33,,,,,,,,,1000,10,5000,30,6,160,110,25,,,,,,,,,,,,,,,14.7881,70.011,0.875861,24.1164,4519,CH3,v1,
18076,20241211,33,Cs0.05MA0.16FA0.79PbI2.9Br0.1,1.73,MACl,5.0,,,,,MeO-4PADBC,0.33,,,,,,,,,1000,10,5000,30,6,160,110,25,,,,,,,,,,,,,,,12.9371,67.1935,0.807634,23.8394,4519,CH4,v1,
18077,20241211,33,Cs0.05MA0.16FA0.79PbI2.9Br0.1,1.73,MACl,5.0,,,,,MeO-4PADBC,0.33,,,,,,,,,1000,10,5000,30,6,160,110,25,,,,,,,,,,,,,,,16.2254,69.9298,0.964507,24.0563,4520,CH1,v1,
18078,20241211,33,Cs0.05MA0.16FA0.79PbI2.9Br0.1,1.73,MACl,5.0,,,,,MeO-4PADBC,0.33,,,,,,,,,1000,10,5000,30,6,160,110,25,,,,,,,,,,,,,,,16.0482,69.7926,0.943382,24.3741,4520,CH2,v1,
18079,20241211,33,Cs0.05MA0.16FA0.79PbI2.9Br0.1,1.73,MACl,5.0,,,,,MeO-4PADBC,0.33,,,,,,,,,1000,10,5000,30,6,160,110,25,,,,,,,,,,,,,,,15.8064,72.0337,0.896109,24.4871,4520,CH3,v1,
18080,20241211,33,Cs0.05MA0.16FA0.79PbI2.9Br0.1,1.73,MACl,5.0,,,,,MeO-4PADBC,0.33,,,,,,,,,1000,10,5000,30,6,160,110,25,,,,,,,,,,,,,,,14.8649,69.0427,0.894594,24.0668,4520,CH4,v1,
18081,20241211,33,Cs0.05MA0.16FA0.79PbI2.9Br0.1,1.73,PEAI,2.2,,,,,MeO-4PADBC,0.33,,,,,,,,,1000,10,5000,30,6,160,110,25,,,,,,,,,,,,,,,14.9015,63.3126,1.0252,22.9577,4521,CH1,v1,
18082,20241211,33,Cs0.05MA0.16FA0.79PbI2.9Br0.1,1.73,PEAI,2.2,,,,,MeO-4PADBC,0.33,,,,,,,,,1000,10,5000,30,6,160,110,25,,,,,,,,,,,,,,,14.0704,65.1396,0.909979,23.7372,4521,CH2,v1,
18083,20241211,33,Cs0.05MA0.16FA0.79PbI2.9Br0.1,1.73,PEAI,2.2,,,,,MeO-4PADBC,0.33,,,,,,,,,1000,10,5000,30,6,160,110,25,,,,,,,,,,,,,,,0.933168,25.7931,0.163597,22.1146,4521,CH3,v1,
18084,20241211,33,Cs0.05MA0.16FA0.79PbI2.9Br0.1,1.73,PEAI,2.2,,,,,MeO-4PADBC,0.33,,,,,,,,,1000,10,5000,30,6,160,110,25,,,,,,,,,,,,,,,14.4892,60.6316,1.03701,23.0442,4521,CH4,v1,
18085,20241211,33,Cs0.05MA0.16FA0.79PbI2.9Br0.1,1.73,PEAI,2.2,,,,,MeO-4PADBC,0.33,,,,,,,,,1000,10,5000,30,6,160,110,25,,,,,,,,,,,,,,,15.3768,66.3193,1.00818,22.9979,4522,CH1,v1,
18086,20241211,33,Cs0.05MA0.16FA0.79PbI2.9Br0.1,1.73,PEAI,2.2,,,,,MeO-4PADBC,0.33,,,,,,,,,1000,10,5000,30,6,160,110,25,,,,,,,,,,,,,,,15.3694,65.1404,1.01177,23.3197,4522,CH2,v1,
18087,20241211,33,Cs0.05MA0.16FA0.79PbI2.9Br0.1,1.73,PEAI,2.2,,,,,MeO-4PADBC,0.33,,,,,,,,,1000,10,5000,30,6,160,110,25,,,,,,,,,,,,,,,14.3694,59.4789,1.02442,23.5829,4522,CH3,v1,
18088,20241211,33,Cs0.05MA0.16FA0.79PbI2.9Br0.1,1.73,PEAI,2.2,,,,,MeO-4PADBC,0.33,,,,,,,,,1000,10,5000,30,6,160,110,25,,,,,,,,,,,,,,,0.0175483,10.5981,0.011397,14.5288,4522,CH4,v1,
18089,20241211,33,Cs0.05MA0.16FA0.79PbI2.9Br0.1,1.73,PEABr,0.5,,,,,MeO-4PADBC,0.33,,,,,,,,,1000,10,5000,30,6,160,110,25,,,,,,,,,,,,,,,0.169098,24.3385,0.034295,20.2585,4523,CH1,v1,
18090,20241211,33,Cs0.05MA0.16FA0.79PbI2.9Br0.1,1.73,PEABr,0.5,,,,,MeO-4PADBC,0.33,,,,,,,,,1000,10,5000,30,6,160,110,25,,,,,,,,,,,,,,,0.442044,30.7541,0.068685,20.9268,4523,CH2,v1,
18091,20241211,33,Cs0.05MA0.16FA0.79PbI2.9Br0.1,1.73,PEABr,0.5,,,,,MeO-4PADBC,0.33,,,,,,,,,1000,10,5000,30,6,160,110,25,,,,,,,,,,,,,,,16.0418,66.6003,1.00706,23.918,4523,CH3,v1,
18092,20241211,33,Cs0.05MA0.16FA0.79PbI2.9Br0.1,1.73,PEABr,0.5,,,,,MeO-4PADBC,0.33,,,,,,,,,1000,10,5000,30,6,160,110,25,,,,,,,,,,,,,,,15.4785,66.684,0.99393,23.3535,4523,CH4,v1,
18093,20241211,33,Cs0.05MA0.16FA0.79PbI2.9Br0.1,1.73,PEABr,0.5,,,,,MeO-4PADBC,0.33,,,,,,,,,1000,10,5000,30,6,160,110,25,,,,,,,,,,,,,,,0.0521038,22.0,0.01584,14.9517,4524,CH1,v1,
18094,20241211,33,Cs0.05MA0.16FA0.79PbI2.9Br0.1,1.73,PEABr,0.5,,,,,MeO-4PADBC,0.33,,,,,,,,,1000,10,5000,30,6,160,110,25,,,,,,,,,,,,,,,14.8765,68.2519,0.928806,23.4672,4524,CH2,v1,
18095,20241211,33,Cs0.05MA0.16FA0.79PbI2.9Br0.1,1.73,PEABr,0.5,,,,,MeO-4PADBC,0.33,,,,,,,,,1000,10,5000,30,6,160,110,25,,,,,,,,,,,,,,,15.3685,66.2187,0.972068,23.8756,4524,CH3,v1,
18096,20241211,33,Cs0.05MA0.16FA0.79PbI2.9Br0.1,1.73,PEABr,0.5,,,,,MeO-4PADBC,0.33,,,,,,,,,1000,10,5000,30,6,160,110,25,,,,,,,,,,,,,,,9.23541,45.0763,0.886683,23.1068,4524,CH4,v1,
18097,20241211,33,Cs0.05MA0.16FA0.79PbI2.9Br0.1,1.73,MACl,5.0,,,,,MeO-2PACz,0.33,,,,,,,,,1000,10,5000,30,6,160,110,25,,,,,,,,,,,,,,,13.1576,63.8661,0.86324,23.8657,4525,CH1,v1,
18098,20241211,33,Cs0.05MA0.16FA0.79PbI2.9Br0.1,1.73,MACl,5.0,,,,,MeO-2PACz,0.33,,,,,,,,,1000,10,5000,30,6,160,110,25,,,,,,,,,,,,,,,12.9434,61.3482,0.872951,24.1689,4525,CH2,v1,
18099,20241211,33,Cs0.05MA0.16FA0.79PbI2.9Br0.1,1.73,MACl,5.0,,,,,MeO-2PACz,0.33,,,,,,,,,1000,10,5000,30,6,160,110,25,,,,,,,,,,,,,,,12.481,61.7513,0.837298,24.1392,4525,CH3,v1,
18100,20241211,33,Cs0.05MA0.16FA0.79PbI2.9Br0.1,1.73,MACl,5.0,,,,,MeO-2PACz,0.33,,,,,,,,,1000,10,5000,30,6,160,110,25,,,,,,,,,,,,,,,12.1889,61.518,0.835857,23.7045,4525,CH4,v1,
18101,20241211,33,Cs0.05MA0.16FA0.79PbI2.9Br0.1,1.73,MACl,5.0,,,,,MeO-2PACz,0.33,,,,,,,,,1000,10,5000,30,6,160,110,25,,,,,,,,,,,,,,,13.1004,62.8684,0.87523,23.8084,4526,CH1,v1,
18102,20241211,33,Cs0.05MA0.16FA0.79PbI2.9Br0.1,1.73,MACl,5.0,,,,,MeO-2PACz,0.33,,,,,,,,,1000,10,5000,30,6,160,110,25,,,,,,,,,,,,,,,12.7959,61.3599,0.863069,24.1625,4526,CH2,v1,
18103,20241211,33,Cs0.05MA0.16FA0.79PbI2.9Br0.1,1.73,MACl,5.0,,,,,MeO-2PACz,0.33,,,,,,,,,1000,10,5000,30,6,160,110,25,,,,,,,,,,,,,,,12.3826,61.4978,0.845129,23.8248,4526,CH3,v1,
18104,20241211,33,Cs0.05MA0.16FA0.79PbI2.9Br0.1,1.73,MACl,5.0,,,,,MeO-2PACz,0.33,,,,,,,,,1000,10,5000,30,6,160,110,25,,,,,,,,,,,,,,,12.0921,62.1361,0.831357,23.4083,4526,CH4,v1,
18105,20241211,33,Cs0.05MA0.16FA0.79PbI2.9Br0.1,1.73,MACl,2.5,,,,,MeO-2PACz,0.33,,,,,,,,,1000,10,5000,30,6,160,110,25,,,,,,,,,,,,,,,9.65687,48.6717,0.836633,23.7151,4527,CH1,v1,
18106,20241211,33,Cs0.05MA0.16FA0.79PbI2.9Br0.1,1.73,MACl,2.5,,,,,MeO-2PACz,0.33,,,,,,,,,1000,10,5000,30,6,160,110,25,,,,,,,,,,,,,,,14.1221,67.5035,0.875152,23.9051,4527,CH2,v1,
18107,20241211,33,Cs0.05MA0.16FA0.79PbI2.9Br0.1,1.73,MACl,2.5,,,,,MeO-2PACz,0.33,,,,,,,,,1000,10,5000,30,6,160,110,25,,,,,,,,,,,,,,,4.3788,32.526,0.576112,23.3678,4527,CH3,v1,
18108,20241211,33,Cs0.05MA0.16FA0.79PbI2.9Br0.1,1.73,MACl,2.5,,,,,MeO-2PACz,0.33,,,,,,,,,1000,10,5000,30,6,160,110,25,,,,,,,,,,,,,,,12.6855,66.6714,0.831761,22.8754,4527,CH4,v1,
18109,20241211,33,Cs0.05MA0.16FA0.79PbI2.9Br0.1,1.73,MACl,2.5,,,,,MeO-2PACz,0.33,,,,,,,,,1000,10,5000,30,6,160,110,25,,,,,,,,,,,,,,,14.1305,66.6522,0.903778,23.4574,4528,CH1,v1,
18110,20241211,33,Cs0.05MA0.16FA0.79PbI2.9Br0.1,1.73,MACl,2.5,,,,,MeO-2PACz,0.33,,,,,,,,,1000,10,5000,30,6,160,110,25,,,,,,,,,,,,,,,13.9842,65.5439,0.896169,23.8076,4528,CH2,v1,
18111,20241211,33,Cs0.05MA0.16FA0.79PbI2.9Br0.1,1.73,MACl,2.5,,,,,MeO-2PACz,0.33,,,,,,,,,1000,10,5000,30,6,160,110,25,,,,,,,,,,,,,,,13.3258,66.3486,0.853033,23.5448,4528,CH3,v1,
18112,20241211,33,Cs0.05MA0.16FA0.79PbI2.9Br0.1,1.73,MACl,2.5,,,,,MeO-2PACz,0.33,,,,,,,,,1000,10,5000,30,6,160,110,25,,,,,,,,,,,,,,,12.8877,65.0928,0.861071,22.9935,4528,CH4,v1,
18113,20241211,33,Cs0.05MA0.16FA0.79PbI2.9Br0.1,1.73,PEABr,0.8,,,,,MeO-2PACz,0.33,,,,,,,,,1000,10,5000,30,6,160,110,25,,,,,,,,,,,,,,,14.2611,64.1105,0.955402,23.2828,4529,CH1,v1,
18114,20241211,33,Cs0.05MA0.16FA0.79PbI2.9Br0.1,1.73,PEABr,0.8,,,,,MeO-2PACz,0.33,,,,,,,,,1000,10,5000,30,6,160,110,25,,,,,,,,,,,,,,,1.79e-05,0.0256842,0.006496,10.7188,4529,CH2,v1,
18115,20241211,33,Cs0.05MA0.16FA0.79PbI2.9Br0.1,1.73,PEABr,0.8,,,,,MeO-2PACz,0.33,,,,,,,,,1000,10,5000,30,6,160,110,25,,,,,,,,,,,,,,,5.16907,35.7475,0.625588,23.1142,4529,CH3,v1,
18116,20241211,33,Cs0.05MA0.16FA0.79PbI2.9Br0.1,1.73,PEABr,0.8,,,,,MeO-2PACz,0.33,,,,,,,,,1000,10,5000,30,6,160,110,25,,,,,,,,,,,,,,,0.110591,23.1025,0.027476,17.4222,4529,CH4,v1,
18117,20241211,33,Cs0.05MA0.16FA0.79PbI2.9Br0.1,1.73,PEABr,0.8,,,,,MeO-2PACz,0.33,,,,,,,,,1000,10,5000,30,6,160,110,25,,,,,,,,,,,,,,,14.348,62.4046,0.972895,23.6324,4530,CH1,v1,
18118,20241211,33,Cs0.05MA0.16FA0.79PbI2.9Br0.1,1.73,PEABr,0.8,,,,,MeO-2PACz,0.33,,,,,,,,,1000,10,5000,30,6,160,110,25,,,,,,,,,,,,,,,1.13402,26.2072,0.192704,22.4548,4530,CH2,v1,
18119,20241211,33,Cs0.05MA0.16FA0.79PbI2.9Br0.1,1.73,PEABr,0.8,,,,,MeO-2PACz,0.33,,,,,,,,,1000,10,5000,30,6,160,110,25,,,,,,,,,,,,,,,2.45736,27.7572,0.379795,23.3101,4530,CH3,v1,
18120,20241211,33,Cs0.05MA0.16FA0.79PbI2.9Br0.1,1.73,PEABr,0.8,,,,,MeO-2PACz,0.33,,,,,,,,,1000,10,5000,30,6,160,110,25,,,,,,,,,,,,,,,12.9274,61.555,0.886727,23.6841,4530,CH4,v1,
18121,20241211,33,Cs0.05MA0.16FA0.79PbI2.9Br0.1,1.73,PEABr,0.5,,,,,MeO-2PACz,0.33,,,,,,,,,1000,10,5000,30,6,160,110,25,,,,,,,,,,,,,,,13.413,64.3304,0.905312,23.0309,4531,CH1,v1,
18122,20241211,33,Cs0.05MA0.16FA0.79PbI2.9Br0.1,1.73,PEABr,0.5,,,,,MeO-2PACz,0.33,,,,,,,,,1000,10,5000,30,6,160,110,25,,,,,,,,,,,,,,,13.349,63.3789,0.897209,23.4753,4531,CH2,v1,
18123,20241211,33,Cs0.05MA0.16FA0.79PbI2.9Br0.1,1.73,PEABr,0.5,,,,,MeO-2PACz,0.33,,,,,,,,,1000,10,5000,30,6,160,110,25,,,,,,,,,,,,,,,12.656,62.7637,0.865906,23.2872,4531,CH3,v1,
18124,20241211,33,Cs0.05MA0.16FA0.79PbI2.9Br0.1,1.73,PEABr,0.5,,,,,MeO-2PACz,0.33,,,,,,,,,1000,10,5000,30,6,160,110,25,,,,,,,,,,,,,,,5.90094,39.9713,0.654258,22.5644,4531,CH4,v1,
18125,20241211,33,Cs0.05MA0.16FA0.79PbI2.9Br0.1,1.73,PEABr,0.5,,,,,MeO-2PACz,0.33,,,,,,,,,1000,10,5000,30,6,160,110,25,,,,,,,,,,,,,,,6.89414,40.9169,0.775317,21.7319,4532,CH1,v1,
18126,20241211,33,Cs0.05MA0.16FA0.79PbI2.9Br0.1,1.73,PEABr,0.5,,,,,MeO-2PACz,0.33,,,,,,,,,1000,10,5000,30,6,160,110,25,,,,,,,,,,,,,,,10.9595,59.7719,0.823976,22.2526,4532,CH2,v1,
18127,20241211,33,Cs0.05MA0.16FA0.79PbI2.9Br0.1,1.73,PEABr,0.5,,,,,MeO-2PACz,0.33,,,,,,,,,1000,10,5000,30,6,160,110,25,,,,,,,,,,,,,,,11.0016,61.3505,0.81173,22.0915,4532,CH3,v1,
18128,20241211,33,Cs0.05MA0.16FA0.79PbI2.9Br0.1,1.73,PEABr,0.5,,,,,MeO-2PACz,0.33,,,,,,,,,1000,10,5000,30,6,160,110,25,,,,,,,,,,,,,,,11.0092,61.2945,0.822151,21.8466,4532,CH4,v1,
18129,20241211,33,Cs0.05MA0.16FA0.79PbI2.9Br0.1,1.73,PEAI,1.5,,,,,MeO-2PACz,0.33,,,,,,,,,1000,10,5000,30,6,160,110,25,,,,,,,,,,,,,,,16.4217,65.0068,1.04592,24.1525,4533,CH1,v1,
18130,20241211,33,Cs0.05MA0.16FA0.79PbI2.9Br0.1,1.73,PEAI,1.5,,,,,MeO-2PACz,0.33,,,,,,,,,1000,10,5000,30,6,160,110,25,,,,,,,,,,,,,,,6.41877,32.6477,0.806978,24.3634,4533,CH2,v1,
18131,20241211,33,Cs0.05MA0.16FA0.79PbI2.9Br0.1,1.73,PEAI,1.5,,,,,MeO-2PACz,0.33,,,,,,,,,1000,10,5000,30,6,160,110,25,,,,,,,,,,,,,,,14.8201,60.5277,0.993851,24.6362,4533,CH3,v1,
18132,20241211,33,Cs0.05MA0.16FA0.79PbI2.9Br0.1,1.73,PEAI,1.5,,,,,MeO-2PACz,0.33,,,,,,,,,1000,10,5000,30,6,160,110,25,,,,,,,,,,,,,,,15.0135,62.6448,0.983695,24.3634,4533,CH4,v1,
18133,20241211,33,Cs0.05MA0.16FA0.79PbI2.9Br0.1,1.73,PEAI,1.5,,,,,MeO-2PACz,0.33,,,,,,,,,1000,10,5000,30,6,160,110,25,,,,,,,,,,,,,,,15.9584,65.0737,1.01497,24.162,4534,CH1,v1,
18134,20241211,33,Cs0.05MA0.16FA0.79PbI2.9Br0.1,1.73,PEAI,1.5,,,,,MeO-2PACz,0.33,,,,,,,,,1000,10,5000,30,6,160,110,25,,,,,,,,,,,,,,,15.2475,62.2567,1.00122,24.4615,4534,CH2,v1,
18135,20241211,33,Cs0.05MA0.16FA0.79PbI2.9Br0.1,1.73,PEAI,1.5,,,,,MeO-2PACz,0.33,,,,,,,,,1000,10,5000,30,6,160,110,25,,,,,,,,,,,,,,,15.1064,62.5789,0.984138,24.5288,4534,CH3,v1,
18136,20241211,33,Cs0.05MA0.16FA0.79PbI2.9Br0.1,1.73,PEAI,1.5,,,,,MeO-2PACz,0.33,,,,,,,,,1000,10,5000,30,6,160,110,25,,,,,,,,,,,,,,,14.0045,60.7929,0.954027,24.1465,4534,CH4,v1,
18137,20241211,33,Cs0.05MA0.16FA0.79PbI2.9Br0.1,1.73,PEAI,0.6,,,,,MeO-2PACz,0.33,,,,,,,,,1000,10,5000,30,6,160,110,25,,,,,,,,,,,,,,,1.31729,26.591,0.216101,22.924,4535,CH1,v1,
18138,20241211,33,Cs0.05MA0.16FA0.79PbI2.9Br0.1,1.73,PEAI,0.6,,,,,MeO-2PACz,0.33,,,,,,,,,1000,10,5000,30,6,160,110,25,,,,,,,,,,,,,,,1.58593,26.6429,0.262657,22.6628,4535,CH2,v1,
18139,20241211,33,Cs0.05MA0.16FA0.79PbI2.9Br0.1,1.73,PEAI,0.6,,,,,MeO-2PACz,0.33,,,,,,,,,1000,10,5000,30,6,160,110,25,,,,,,,,,,,,,,,3.03585,30.3274,0.428469,23.3628,4535,CH3,v1,
18140,20241211,33,Cs0.05MA0.16FA0.79PbI2.9Br0.1,1.73,PEAI,0.6,,,,,MeO-2PACz,0.33,,,,,,,,,1000,10,5000,30,6,160,110,25,,,,,,,,,,,,,,,12.2065,61.3784,0.839745,23.6825,4535,CH4,v1,
18141,20241211,33,Cs0.05MA0.16FA0.79PbI2.9Br0.1,1.73,PEAI,0.6,,,,,MeO-2PACz,0.33,,,,,,,,,1000,10,5000,30,6,160,110,25,,,,,,,,,,,,,,,2.47e-05,0.042468,0.005752,10.0945,4536,CH1,v1,
18142,20241211,33,Cs0.05MA0.16FA0.79PbI2.9Br0.1,1.73,PEAI,0.6,,,,,MeO-2PACz,0.33,,,,,,,,,1000,10,5000,30,6,160,110,25,,,,,,,,,,,,,,,11.7649,59.9588,0.836373,23.4603,4536,CH2,v1,
18143,20241211,33,Cs0.05MA0.16FA0.79PbI2.9Br0.1,1.73,PEAI,0.6,,,,,MeO-2PACz,0.33,,,,,,,,,1000,10,5000,30,6,160,110,25,,,,,,,,,,,,,,,12.8212,60.9918,0.892514,23.5528,4536,CH3,v1,
18144,20241211,33,Cs0.05MA0.16FA0.79PbI2.9Br0.1,1.73,PEAI,0.6,,,,,MeO-2PACz,0.33,,,,,,,,,1000,10,5000,30,6,160,110,25,,,,,,,,,,,,,,,8.57069,57.0815,0.656167,22.8826,4536,CH4,v1,
18145,20241211,33,Cs0.05MA0.16FA0.79PbI2.9Br0.1,1.73,MACl,7.0,,,,,Me-4PACz,0.33,,,,,,,,,1000,10,5000,30,6,160,110,25,,,,,,,,,,,,,,,1.90722,26.7746,0.316471,22.5083,4537,CH1,v1,
18146,20241211,33,Cs0.05MA0.16FA0.79PbI2.9Br0.1,1.73,MACl,7.0,,,,,Me-4PACz,0.33,,,,,,,,,1000,10,5000,30,6,160,110,25,,,,,,,,,,,,,,,18.3819,75.4007,1.05559,23.0952,4537,CH2,v1,
18147,20241211,33,Cs0.05MA0.16FA0.79PbI2.9Br0.1,1.73,MACl,7.0,,,,,Me-4PACz,0.33,,,,,,,,,1000,10,5000,30,6,160,110,25,,,,,,,,,,,,,,,18.1175,74.7097,1.05687,22.9457,4537,CH3,v1,
18148,20241211,33,Cs0.05MA0.16FA0.79PbI2.9Br0.1,1.73,MACl,7.0,,,,,Me-4PACz,0.33,,,,,,,,,1000,10,5000,30,6,160,110,25,,,,,,,,,,,,,,,17.1992,74.001,1.03326,22.4936,4537,CH4,v1,
18149,20241211,33,Cs0.05MA0.16FA0.79PbI2.9Br0.1,1.73,MACl,5.0,,,,,Me-4PACz,0.33,,,,,,,,,1000,10,5000,30,6,160,110,25,,,,,,,,,,,,,,,0.652664,25.0642,0.117533,22.1552,4538,CH1,v1,
18150,20241211,33,Cs0.05MA0.16FA0.79PbI2.9Br0.1,1.73,MACl,5.0,,,,,Me-4PACz,0.33,,,,,,,,,1000,10,5000,30,6,160,110,25,,,,,,,,,,,,,,,15.0149,61.8504,1.0251,23.6818,4538,CH2,v1,
18151,20241211,33,Cs0.05MA0.16FA0.79PbI2.9Br0.1,1.73,MACl,5.0,,,,,Me-4PACz,0.33,,,,,,,,,1000,10,5000,30,6,160,110,25,,,,,,,,,,,,,,,18.7619,74.0439,1.06191,23.8616,4538,CH3,v1,
18152,20241211,33,Cs0.05MA0.16FA0.79PbI2.9Br0.1,1.73,MACl,5.0,,,,,Me-4PACz,0.33,,,,,,,,,1000,10,5000,30,6,160,110,25,,,,,,,,,,,,,,,18.392,73.7815,1.05546,23.6179,4538,CH4,v1,
18153,20241211,33,Cs0.05MA0.16FA0.79PbI2.9Br0.1,1.73,MACl,5.0,,,,,Me-4PACz,0.33,,,,,,,,,1000,10,5000,30,6,160,110,25,,,,,,,,,,,,,,,18.2847,74.7028,1.06109,23.0675,4539,CH1,v1,
18154,20241211,33,Cs0.05MA0.16FA0.79PbI2.9Br0.1,1.73,MACl,5.0,,,,,Me-4PACz,0.33,,,,,,,,,1000,10,5000,30,6,160,110,25,,,,,,,,,,,,,,,18.5591,74.3805,1.06246,23.4848,4539,CH2,v1,
18155,20241211,33,Cs0.05MA0.16FA0.79PbI2.9Br0.1,1.73,MACl,5.0,,,,,Me-4PACz,0.33,,,,,,,,,1000,10,5000,30,6,160,110,25,,,,,,,,,,,,,,,17.8387,71.5428,1.04646,23.8273,4539,CH3,v1,
18156,20241211,33,Cs0.05MA0.16FA0.79PbI2.9Br0.1,1.73,MACl,5.0,,,,,Me-4PACz,0.33,,,,,,,,,1000,10,5000,30,6,160,110,25,,,,,,,,,,,,,,,8.20671,41.4697,0.844501,23.4336,4539,CH4,v1,
18157,20241211,33,Cs0.05MA0.16FA0.79PbI2.9Br0.1,1.73,MACl,5.0,,,,,Me-4PACz,0.33,,,,,,,,,1000,10,5000,30,6,160,110,25,,,,,,,,,,,,,,,3.62e-05,0.0879022,0.00166,24.8007,4540,CH1,v1,
18158,20241211,33,Cs0.05MA0.16FA0.79PbI2.9Br0.1,1.73,MACl,5.0,,,,,Me-4PACz,0.33,,,,,,,,,1000,10,5000,30,6,160,110,25,,,,,,,,,,,,,,,4.95e-05,0.0861984,0.002245,25.5983,4540,CH2,v1,
18159,20241211,33,Cs0.05MA0.16FA0.79PbI2.9Br0.1,1.73,MACl,5.0,,,,,Me-4PACz,0.33,,,,,,,,,1000,10,5000,30,6,160,110,25,,,,,,,,,,,,,,,3.35e-05,0.0892382,0.001668,22.477,4540,CH3,v1,
18160,20241211,33,Cs0.05MA0.16FA0.79PbI2.9Br0.1,1.73,MACl,5.0,,,,,Me-4PACz,0.33,,,,,,,,,1000,10,5000,30,6,160,110,25,,,,,,,,,,,,,,,2.73e-05,0.132273,0.001238,16.6621,4540,CH4,v1,
18161,20241211,33,Cs0.05MA0.16FA0.79PbI2.9Br0.1,1.73,MACl,9.5,,,,,Me-4PACz,0.33,,,,,,,,,1000,10,5000,30,6,160,110,25,,,,,,,,,,,,,,,13.5003,59.7729,1.01547,22.2419,4541,CH1,v1,
18162,20241211,33,Cs0.05MA0.16FA0.79PbI2.9Br0.1,1.73,MACl,9.5,,,,,Me-4PACz,0.33,,,,,,,,,1000,10,5000,30,6,160,110,25,,,,,,,,,,,,,,,17.0558,71.6121,1.04512,22.7887,4541,CH2,v1,
18163,20241211,33,Cs0.05MA0.16FA0.79PbI2.9Br0.1,1.73,MACl,9.5,,,,,Me-4PACz,0.33,,,,,,,,,1000,10,5000,30,6,160,110,25,,,,,,,,,,,,,,,17.3264,71.7969,1.04276,23.143,4541,CH3,v1,
18164,20241211,33,Cs0.05MA0.16FA0.79PbI2.9Br0.1,1.73,MACl,9.5,,,,,Me-4PACz,0.33,,,,,,,,,1000,10,5000,30,6,160,110,25,,,,,,,,,,,,,,,16.3832,70.342,1.01593,22.9255,4541,CH4,v1,
18165,20241211,33,Cs0.05MA0.16FA0.79PbI2.9Br0.1,1.73,MACl,9.5,,,,,Me-4PACz,0.33,,,,,,,,,1000,10,5000,30,6,160,110,25,,,,,,,,,,,,,,,17.6476,73.884,1.0462,22.8308,4542,CH1,v1,
18166,20241211,33,Cs0.05MA0.16FA0.79PbI2.9Br0.1,1.73,MACl,9.5,,,,,Me-4PACz,0.33,,,,,,,,,1000,10,5000,30,6,160,110,25,,,,,,,,,,,,,,,5.17912,31.1226,0.713303,23.3295,4542,CH2,v1,
18167,20241211,33,Cs0.05MA0.16FA0.79PbI2.9Br0.1,1.73,MACl,9.5,,,,,Me-4PACz,0.33,,,,,,,,,1000,10,5000,30,6,160,110,25,,,,,,,,,,,,,,,5.12063,31.9319,0.683192,23.4723,4542,CH3,v1,
18168,20241211,33,Cs0.05MA0.16FA0.79PbI2.9Br0.1,1.73,MACl,9.5,,,,,Me-4PACz,0.33,,,,,,,,,1000,10,5000,30,6,160,110,25,,,,,,,,,,,,,,,17.0513,71.7154,1.024,23.219,4542,CH4,v1,
18169,20241211,33,Cs0.05MA0.16FA0.79PbI2.9Br0.1,1.73,MACl,7.0,,,,,Me-4PACz,0.33,,,,,,,,,1000,10,5000,30,6,160,110,25,,,,,,,,,,,,,,,17.82,74.5568,1.05193,22.7212,4543,CH1,v1,
18170,20241211,33,Cs0.05MA0.16FA0.79PbI2.9Br0.1,1.73,MACl,7.0,,,,,Me-4PACz,0.33,,,,,,,,,1000,10,5000,30,6,160,110,25,,,,,,,,,,,,,,,18.3334,75.1269,1.05542,23.1218,4543,CH2,v1,
18171,20241211,33,Cs0.05MA0.16FA0.79PbI2.9Br0.1,1.73,MACl,7.0,,,,,Me-4PACz,0.33,,,,,,,,,1000,10,5000,30,6,160,110,25,,,,,,,,,,,,,,,18.318,74.7448,1.05666,23.1934,4543,CH3,v1,
18172,20241211,33,Cs0.05MA0.16FA0.79PbI2.9Br0.1,1.73,MACl,7.0,,,,,Me-4PACz,0.33,,,,,,,,,1000,10,5000,30,6,160,110,25,,,,,,,,,,,,,,,17.6453,74.0536,1.04712,22.7555,4543,CH4,v1,
18173,20241211,33,Cs0.05MA0.16FA0.79PbI2.9Br0.1,1.73,MACl,7.0,,,,,Me-4PACz,0.33,,,,,,,,,1000,10,5000,30,6,160,110,25,,,,,,,,,,,,,,,15.824,67.9992,1.03356,22.5153,4544,CH1,v1,
18174,20241211,33,Cs0.05MA0.16FA0.79PbI2.9Br0.1,1.73,MACl,7.0,,,,,Me-4PACz,0.33,,,,,,,,,1000,10,5000,30,6,160,110,25,,,,,,,,,,,,,,,17.9882,73.9145,1.05453,23.0782,4544,CH2,v1,
18175,20241211,33,Cs0.05MA0.16FA0.79PbI2.9Br0.1,1.73,MACl,7.0,,,,,Me-4PACz,0.33,,,,,,,,,1000,10,5000,30,6,160,110,25,,,,,,,,,,,,,,,17.9646,73.655,1.055,23.1188,4544,CH3,v1,
18176,20241211,33,Cs0.05MA0.16FA0.79PbI2.9Br0.1,1.73,MACl,7.0,,,,,Me-4PACz,0.33,,,,,,,,,1000,10,5000,30,6,160,110,25,,,,,,,,,,,,,,,17.3697,73.3376,1.03482,22.8877,4544,CH4,v1,
18177,20241211,33,Cs0.05MA0.16FA0.79PbI2.9Br0.1,1.73,PEAI,0.7,,,,,Me-4PACz,0.33,,,,,,,,,1000,10,5000,30,6,160,110,25,,,,,,,,,,,,,,,17.8588,72.3771,1.08339,22.7755,4545,CH1,v1,
18178,20241211,33,Cs0.05MA0.16FA0.79PbI2.9Br0.1,1.73,PEAI,0.7,,,,,Me-4PACz,0.33,,,,,,,,,1000,10,5000,30,6,160,110,25,,,,,,,,,,,,,,,18.0931,71.9368,1.08574,23.1653,4545,CH2,v1,
18179,20241211,33,Cs0.05MA0.16FA0.79PbI2.9Br0.1,1.73,PEAI,0.7,,,,,Me-4PACz,0.33,,,,,,,,,1000,10,5000,30,6,160,110,25,,,,,,,,,,,,,,,0.234479,24.1771,0.047881,20.255,4545,CH3,v1,
18180,20241211,33,Cs0.05MA0.16FA0.79PbI2.9Br0.1,1.73,PEAI,0.7,,,,,Me-4PACz,0.33,,,,,,,,,1000,10,5000,30,6,160,110,25,,,,,,,,,,,,,,,17.0729,68.6562,1.08388,22.9429,4545,CH4,v1,
18181,20241211,33,Cs0.05MA0.16FA0.79PbI2.9Br0.1,1.73,PEAI,0.7,,,,,Me-4PACz,0.33,,,,,,,,,1000,10,5000,30,6,160,110,25,,,,,,,,,,,,,,,17.45,72.2066,1.08188,22.3378,4546,CH1,v1,
18182,20241211,33,Cs0.05MA0.16FA0.79PbI2.9Br0.1,1.73,PEAI,0.7,,,,,Me-4PACz,0.33,,,,,,,,,1000,10,5000,30,6,160,110,25,,,,,,,,,,,,,,,17.5183,71.1158,1.08491,22.7055,4546,CH2,v1,
18183,20241211,33,Cs0.05MA0.16FA0.79PbI2.9Br0.1,1.73,PEAI,0.7,,,,,Me-4PACz,0.33,,,,,,,,,1000,10,5000,30,6,160,110,25,,,,,,,,,,,,,,,17.9182,71.9551,1.08601,22.9297,4546,CH3,v1,
18184,20241211,33,Cs0.05MA0.16FA0.79PbI2.9Br0.1,1.73,PEAI,0.7,,,,,Me-4PACz,0.33,,,,,,,,,1000,10,5000,30,6,160,110,25,,,,,,,,,,,,,,,0.142611,23.6063,0.032761,18.4401,4546,CH4,v1,
18185,20241211,33,Cs0.05MA0.16FA0.79PbI2.9Br0.1,1.73,PEAI,0.7,,,,,Me-4PACz,0.33,,,,,,,,,1000,10,5000,30,6,160,110,25,,,,,,,,,,,,,,,2.44e-05,0.018651,0.008787,14.8845,4547,CH1,v1,
18186,20241211,33,Cs0.05MA0.16FA0.79PbI2.9Br0.1,1.73,PEAI,0.7,,,,,Me-4PACz,0.33,,,,,,,,,1000,10,5000,30,6,160,110,25,,,,,,,,,,,,,,,18.2037,71.9138,1.08324,23.3682,4547,CH2,v1,
18187,20241211,33,Cs0.05MA0.16FA0.79PbI2.9Br0.1,1.73,PEAI,0.7,,,,,Me-4PACz,0.33,,,,,,,,,1000,10,5000,30,6,160,110,25,,,,,,,,,,,,,,,18.4317,72.3227,1.0825,23.543,4547,CH3,v1,
18188,20241211,33,Cs0.05MA0.16FA0.79PbI2.9Br0.1,1.73,PEAI,0.7,,,,,Me-4PACz,0.33,,,,,,,,,1000,10,5000,30,6,160,110,25,,,,,,,,,,,,,,,0.191485,24.7707,0.037598,20.5604,4547,CH4,v1,
18189,20241211,33,Cs0.05MA0.16FA0.79PbI2.9Br0.1,1.73,MACl,9.5,,,,,Me-4PACz,0.33,,,,,,,,,1000,10,5000,30,6,160,110,25,,,,,,,,,,,,,,,17.3354,73.1007,1.04452,22.7035,4548,CH1,v1,
18190,20241211,33,Cs0.05MA0.16FA0.79PbI2.9Br0.1,1.73,MACl,9.5,,,,,Me-4PACz,0.33,,,,,,,,,1000,10,5000,30,6,160,110,25,,,,,,,,,,,,,,,1.02796,26.5214,0.175596,22.0733,4548,CH2,v1,
18191,20241211,33,Cs0.05MA0.16FA0.79PbI2.9Br0.1,1.73,MACl,9.5,,,,,Me-4PACz,0.33,,,,,,,,,1000,10,5000,30,6,160,110,25,,,,,,,,,,,,,,,0.849335,24.8495,0.154916,22.063,4548,CH3,v1,
18192,20241211,33,Cs0.05MA0.16FA0.79PbI2.9Br0.1,1.73,MACl,9.5,,,,,Me-4PACz,0.33,,,,,,,,,1000,10,5000,30,6,160,110,25,,,,,,,,,,,,,,,1.27543,26.884,0.215037,22.0622,4548,CH4,v1,
18193,20241211,33,Cs0.05MA0.16FA0.79PbI2.9Br0.1,1.73,PEABr,0.5,,,,,Me-4PACz,0.33,,,,,,,,,1000,10,5000,30,6,160,110,25,,,,,,,,,,,,,,,17.4755,70.595,1.0857,22.8005,4549,CH1,v1,
18194,20241211,33,Cs0.05MA0.16FA0.79PbI2.9Br0.1,1.73,PEABr,0.5,,,,,Me-4PACz,0.33,,,,,,,,,1000,10,5000,30,6,160,110,25,,,,,,,,,,,,,,,0.269965,24.9817,0.055049,19.6309,4549,CH2,v1,
18195,20241211,33,Cs0.05MA0.16FA0.79PbI2.9Br0.1,1.73,PEABr,0.5,,,,,Me-4PACz,0.33,,,,,,,,,1000,10,5000,30,6,160,110,25,,,,,,,,,,,,,,,0.145336,23.4654,0.03246,19.081,4549,CH3,v1,
18196,20241211,33,Cs0.05MA0.16FA0.79PbI2.9Br0.1,1.73,PEABr,0.5,,,,,Me-4PACz,0.33,,,,,,,,,1000,10,5000,30,6,160,110,25,,,,,,,,,,,,,,,18.2036,72.673,1.09516,22.8721,4549,CH4,v1,
18197,20241211,33,Cs0.05MA0.16FA0.79PbI2.9Br0.1,1.73,PEAI,1.2,,,,,Me-4PACz,0.33,,,,,,,,,1000,10,5000,30,6,160,110,25,,,,,,,,,,,,,,,2.56024,26.9274,0.424234,22.4121,4550,CH1,v1,
18198,20241211,33,Cs0.05MA0.16FA0.79PbI2.9Br0.1,1.73,PEAI,1.2,,,,,Me-4PACz,0.33,,,,,,,,,1000,10,5000,30,6,160,110,25,,,,,,,,,,,,,,,16.609,66.0233,1.08419,23.2029,4550,CH2,v1,
18199,20241211,33,Cs0.05MA0.16FA0.79PbI2.9Br0.1,1.73,PEAI,1.2,,,,,Me-4PACz,0.33,,,,,,,,,1000,10,5000,30,6,160,110,25,,,,,,,,,,,,,,,16.8698,66.8898,1.08409,23.2639,4550,CH3,v1,
18200,20241211,33,Cs0.05MA0.16FA0.79PbI2.9Br0.1,1.73,PEAI,1.2,,,,,Me-4PACz,0.33,,,,,,,,,1000,10,5000,30,6,160,110,25,,,,,,,,,,,,,,,16.5875,66.6028,1.08717,22.9083,4550,CH4,v1,
18201,20241211,33,Cs0.05MA0.16FA0.79PbI2.9Br0.1,1.73,PEAI,1.2,,,,,Me-4PACz,0.33,,,,,,,,,1000,10,5000,30,6,160,110,25,,,,,,,,,,,,,,,15.2942,63.6128,1.07829,22.297,4551,CH1,v1,
18202,20241211,33,Cs0.05MA0.16FA0.79PbI2.9Br0.1,1.73,PEAI,1.2,,,,,Me-4PACz,0.33,,,,,,,,,1000,10,5000,30,6,160,110,25,,,,,,,,,,,,,,,15.5231,62.9195,1.08255,22.7901,4551,CH2,v1,
18203,20241211,33,Cs0.05MA0.16FA0.79PbI2.9Br0.1,1.73,PEAI,1.2,,,,,Me-4PACz,0.33,,,,,,,,,1000,10,5000,30,6,160,110,25,,,,,,,,,,,,,,,16.004,64.3493,1.08505,22.9212,4551,CH3,v1,
18204,20241211,33,Cs0.05MA0.16FA0.79PbI2.9Br0.1,1.73,PEAI,1.2,,,,,Me-4PACz,0.33,,,,,,,,,1000,10,5000,30,6,160,110,25,,,,,,,,,,,,,,,14.7418,60.3321,1.08039,22.6164,4551,CH4,v1,
18205,20241211,33,Cs0.05MA0.16FA0.79PbI2.9Br0.1,1.73,PEAI,1.2,,,,,Me-4PACz,0.33,,,,,,,,,1000,10,5000,30,6,160,110,25,,,,,,,,,,,,,,,15.2044,64.8619,1.074,21.8262,4552,CH1,v1,
18206,20241211,33,Cs0.05MA0.16FA0.79PbI2.9Br0.1,1.73,PEAI,1.2,,,,,Me-4PACz,0.33,,,,,,,,,1000,10,5000,30,6,160,110,25,,,,,,,,,,,,,,,15.9113,64.9352,1.07884,22.7128,4552,CH2,v1,
18207,20241211,33,Cs0.05MA0.16FA0.79PbI2.9Br0.1,1.73,PEAI,1.2,,,,,Me-4PACz,0.33,,,,,,,,,1000,10,5000,30,6,160,110,25,,,,,,,,,,,,,,,16.0389,64.3567,1.08383,22.9943,4552,CH3,v1,
18208,20241211,33,Cs0.05MA0.16FA0.79PbI2.9Br0.1,1.73,PEAI,1.2,,,,,Me-4PACz,0.33,,,,,,,,,1000,10,5000,30,6,160,110,25,,,,,,,,,,,,,,,0.0592388,22.4694,0.016626,15.8569,4552,CH4,v1,
18209,20241211,33,Cs0.05MA0.16FA0.79PbI2.9Br0.1,1.73,MACl,6.0,,,,,Me-2PACz,0.33,,,,,,,,,1000,10,5000,30,6,160,110,25,,,,,,,,,,,,,,,17.3512,74.043,1.02445,22.8747,4553,CH1,v1,
18210,20241211,33,Cs0.05MA0.16FA0.79PbI2.9Br0.1,1.73,MACl,6.0,,,,,Me-2PACz,0.33,,,,,,,,,1000,10,5000,30,6,160,110,25,,,,,,,,,,,,,,,17.6569,73.9601,1.02515,23.2878,4553,CH2,v1,
18211,20241211,33,Cs0.05MA0.16FA0.79PbI2.9Br0.1,1.73,MACl,6.0,,,,,Me-2PACz,0.33,,,,,,,,,1000,10,5000,30,6,160,110,25,,,,,,,,,,,,,,,17.5802,73.8853,1.02321,23.2541,4553,CH3,v1,
18212,20241211,33,Cs0.05MA0.16FA0.79PbI2.9Br0.1,1.73,MACl,6.0,,,,,Me-2PACz,0.33,,,,,,,,,1000,10,5000,30,6,160,110,25,,,,,,,,,,,,,,,9.10518,65.4537,0.612025,22.7292,4553,CH4,v1,
18213,20241211,33,Cs0.05MA0.16FA0.79PbI2.9Br0.1,1.73,MACl,6.0,,,,,Me-2PACz,0.33,,,,,,,,,1000,10,5000,30,6,160,110,25,,,,,,,,,,,,,,,17.8603,73.7522,1.03704,23.3517,4554,CH1,v1,
18214,20241211,33,Cs0.05MA0.16FA0.79PbI2.9Br0.1,1.73,MACl,6.0,,,,,Me-2PACz,0.33,,,,,,,,,1000,10,5000,30,6,160,110,25,,,,,,,,,,,,,,,18.5843,74.3534,1.04223,23.9818,4554,CH2,v1,
18215,20241211,33,Cs0.05MA0.16FA0.79PbI2.9Br0.1,1.73,MACl,6.0,,,,,Me-2PACz,0.33,,,,,,,,,1000,10,5000,30,6,160,110,25,,,,,,,,,,,,,,,18.1991,73.2877,1.0349,23.9949,4554,CH3,v1,
18216,20241211,33,Cs0.05MA0.16FA0.79PbI2.9Br0.1,1.73,MACl,6.0,,,,,Me-2PACz,0.33,,,,,,,,,1000,10,5000,30,6,160,110,25,,,,,,,,,,,,,,,17.8697,73.4887,1.03242,23.5527,4554,CH4,v1,
18217,20241211,33,Cs0.05MA0.16FA0.79PbI2.9Br0.1,1.73,PEABr,0.5,,,,,Me-4PACz,0.33,,,,,,,,,1000,10,5000,30,6,160,110,25,,,,,,,,,,,,,,,17.384,70.6709,1.08083,22.759,4555,CH1,v1,
18218,20241211,33,Cs0.05MA0.16FA0.79PbI2.9Br0.1,1.73,PEABr,0.5,,,,,Me-4PACz,0.33,,,,,,,,,1000,10,5000,30,6,160,110,25,,,,,,,,,,,,,,,17.7089,70.412,1.08147,23.2558,4555,CH2,v1,
18219,20241211,33,Cs0.05MA0.16FA0.79PbI2.9Br0.1,1.73,PEABr,0.5,,,,,Me-4PACz,0.33,,,,,,,,,1000,10,5000,30,6,160,110,25,,,,,,,,,,,,,,,17.7078,70.4105,1.07575,23.3785,4555,CH3,v1,
18220,20241211,33,Cs0.05MA0.16FA0.79PbI2.9Br0.1,1.73,PEABr,0.5,,,,,Me-4PACz,0.33,,,,,,,,,1000,10,5000,30,6,160,110,25,,,,,,,,,,,,,,,17.7338,70.9749,1.07634,23.2139,4555,CH4,v1,
18221,20241211,33,Cs0.05MA0.16FA0.79PbI2.9Br0.1,1.73,PEABr,0.5,,,,,Me-4PACz,0.33,,,,,,,,,1000,10,5000,30,6,160,110,25,,,,,,,,,,,,,,,5.2e-09,10.6202,0.002021,2.43e-05,4556,CH1,v1,
18222,20241211,33,Cs0.05MA0.16FA0.79PbI2.9Br0.1,1.73,PEABr,0.5,,,,,Me-4PACz,0.33,,,,,,,,,1000,10,5000,30,6,160,110,25,,,,,,,,,,,,,,,1.14e-08,10.1033,0.00352,3.21e-05,4556,CH2,v1,
18223,20241211,33,Cs0.05MA0.16FA0.79PbI2.9Br0.1,1.73,PEABr,0.5,,,,,Me-4PACz,0.33,,,,,,,,,1000,10,5000,30,6,160,110,25,,,,,,,,,,,,,,,7.5e-09,9.78719,0.00296,2.6e-05,4556,CH3,v1,
18224,20241211,33,Cs0.05MA0.16FA0.79PbI2.9Br0.1,1.73,PEABr,0.5,,,,,Me-4PACz,0.33,,,,,,,,,1000,10,5000,30,6,160,110,25,,,,,,,,,,,,,,,0.0,0.00119113,0.002502,2.76e-05,4556,CH4,v1,
18225,20241211,33,Cs0.05MA0.16FA0.79PbI2.9Br0.1,1.73,MACl,9.0,,,,,Me-2PACz,0.33,,,,,,,,,1000,10,5000,30,6,160,110,25,,,,,,,,,,,,,,,16.8878,73.2079,1.02194,22.573,4557,CH1,v1,
18226,20241211,33,Cs0.05MA0.16FA0.79PbI2.9Br0.1,1.73,MACl,9.0,,,,,Me-2PACz,0.33,,,,,,,,,1000,10,5000,30,6,160,110,25,,,,,,,,,,,,,,,17.2018,72.9595,1.02125,23.0867,4557,CH2,v1,
18227,20241211,33,Cs0.05MA0.16FA0.79PbI2.9Br0.1,1.73,MACl,9.0,,,,,Me-2PACz,0.33,,,,,,,,,1000,10,5000,30,6,160,110,25,,,,,,,,,,,,,,,17.0878,73.021,1.00553,23.2726,4557,CH3,v1,
18228,20241211,33,Cs0.05MA0.16FA0.79PbI2.9Br0.1,1.73,MACl,9.0,,,,,Me-2PACz,0.33,,,,,,,,,1000,10,5000,30,6,160,110,25,,,,,,,,,,,,,,,15.2894,72.3168,0.916501,23.0685,4557,CH4,v1,
18229,20241211,33,Cs0.05MA0.16FA0.79PbI2.9Br0.1,1.73,MACl,9.0,,,,,Me-2PACz,0.33,,,,,,,,,1000,10,5000,30,6,160,110,25,,,,,,,,,,,,,,,17.4784,72.4507,1.00369,24.036,4558,CH1,v1,
18230,20241211,33,Cs0.05MA0.16FA0.79PbI2.9Br0.1,1.73,MACl,9.0,,,,,Me-2PACz,0.33,,,,,,,,,1000,10,5000,30,6,160,110,25,,,,,,,,,,,,,,,17.9299,71.5846,1.02337,24.4753,4558,CH2,v1,
18231,20241211,33,Cs0.05MA0.16FA0.79PbI2.9Br0.1,1.73,MACl,9.0,,,,,Me-2PACz,0.33,,,,,,,,,1000,10,5000,30,6,160,110,25,,,,,,,,,,,,,,,0.056765,21.4094,0.015671,16.9196,4558,CH3,v1,
18232,20241211,33,Cs0.05MA0.16FA0.79PbI2.9Br0.1,1.73,MACl,9.0,,,,,Me-2PACz,0.33,,,,,,,,,1000,10,5000,30,6,160,110,25,,,,,,,,,,,,,,,5.30152,36.6237,0.595592,24.3046,4558,CH4,v1,
18233,20241211,33,Cs0.05MA0.16FA0.79PbI2.9Br0.1,1.73,MACl,9.0,,,,,Me-2PACz,0.33,,,,,,,,,1000,10,5000,30,6,160,110,25,,,,,,,,,,,,,,,11.7125,54.1376,0.936076,23.1121,4559,CH1,v1,
18234,20241211,33,Cs0.05MA0.16FA0.79PbI2.9Br0.1,1.73,MACl,9.0,,,,,Me-2PACz,0.33,,,,,,,,,1000,10,5000,30,6,160,110,25,,,,,,,,,,,,,,,15.5387,68.6454,0.96481,23.4618,4559,CH2,v1,
18235,20241211,33,Cs0.05MA0.16FA0.79PbI2.9Br0.1,1.73,MACl,9.0,,,,,Me-2PACz,0.33,,,,,,,,,1000,10,5000,30,6,160,110,25,,,,,,,,,,,,,,,1.27688,26.228,0.216542,22.4824,4559,CH3,v1,
18236,20241211,33,Cs0.05MA0.16FA0.79PbI2.9Br0.1,1.73,MACl,9.0,,,,,Me-2PACz,0.33,,,,,,,,,1000,10,5000,30,6,160,110,25,,,,,,,,,,,,,,,16.4458,72.024,0.984676,23.1891,4559,CH4,v1,
18237,20241211,33,Cs0.05MA0.16FA0.79PbI2.9Br0.1,1.73,MACl,6.0,,,,,Me-2PACz,0.33,,,,,,,,,1000,10,5000,30,6,160,110,25,,,,,,,,,,,,,,,16.6213,71.611,1.01483,22.8715,4560,CH1,v1,
18238,20241211,33,Cs0.05MA0.16FA0.79PbI2.9Br0.1,1.73,MACl,6.0,,,,,Me-2PACz,0.33,,,,,,,,,1000,10,5000,30,6,160,110,25,,,,,,,,,,,,,,,17.4014,72.5182,1.02389,23.4359,4560,CH2,v1,
18239,20241211,33,Cs0.05MA0.16FA0.79PbI2.9Br0.1,1.73,MACl,6.0,,,,,Me-2PACz,0.33,,,,,,,,,1000,10,5000,30,6,160,110,25,,,,,,,,,,,,,,,17.3597,72.2652,1.02349,23.4709,4560,CH3,v1,
18240,20241211,33,Cs0.05MA0.16FA0.79PbI2.9Br0.1,1.73,MACl,6.0,,,,,Me-2PACz,0.33,,,,,,,,,1000,10,5000,30,6,160,110,25,,,,,,,,,,,,,,,2.59025,28.5046,0.401562,22.6294,4560,CH4,v1,
18241,20241211,33,Cs0.05MA0.16FA0.79PbI2.9Br0.1,1.73,PEABr,1.2,,,,,Me-2PACz,0.33,,,,,,,,,1000,10,5000,30,6,160,110,25,,,,,,,,,,,,,,,14.5129,62.4071,1.02508,22.6861,4561,CH1,v1,
