Repository: MI-Materials-Intelligence/Recipe-Language-Model

# Learning Layer

## Overview

In the learning layer, the formulas and parameters are encoded and then tokenised into recipes as inputs. Through atomic skills of data extraction, cleaning, and matching, these data are organised into standardised datasets, providing the basis for RLM training and iterative recipe refinement.

Key Atomic Skills:
- **Cleaning**: Preprocessing and outlier cleaning
- **Matching**: Matching data pairs based on variables
- **Extraction**: Data extraction from robotic boxes

File: seven_ai_layers_robotics/learning/data/data50764_from_db.csv (part 74 of 253)
No,date,rank,Formula PVK,Concentration PVK,Formula Additive 1,Concentration Additive 1,Formula Additive 2,Concentration Additive 2,Formula Additive 3,Concentration Additive 3,Formula SAM 1,Concentration SAM 1,Formula SAM 2,Concentration SAM 2,Formula SAM 3,Concentration SAM 3,Spin Coating Speed SAM,Spin Coating Time SAM,Annealed Temperature SAM,Annealed Time SAM,Spin Coating Speed PVK 1,Spin Coating Time PVK 1,Spin Coating Speed PVK 2,Spin Coating Time PVK 2,Antisolvent Dropping Timing,Antisolvent Volume,Annealed Temperature PVK,Annealed Time PVK,Formula Passivator 1,Concentration Passivator 1,Formula Passivator 2,Concentration Passivator 2,Formula Passivator 3,Concentration Passivator 3,Formula Passivator 4,Concentration Passivator 4,Spin Coating Speed Passivator,Spin Coating Time Passivator,Passivator Dropping Timing,Passivator Volume,Annealed Temperature Passivator,Annealed Time Passivator,PCE,FF,Voc,Jsc,Product,Channel,From,upload_time
18242,20241211,33,Cs0.05MA0.16FA0.79PbI2.9Br0.1,1.73,PEABr,1.2,,,,,Me-2PACz,0.33,,,,,,,,,1000,10,5000,30,6,160,110,25,,,,,,,,,,,,,,,16.5813,66.3613,1.06918,23.3697,4561,CH2,v1,
18243,20241211,33,Cs0.05MA0.16FA0.79PbI2.9Br0.1,1.73,PEABr,1.2,,,,,Me-2PACz,0.33,,,,,,,,,1000,10,5000,30,6,160,110,25,,,,,,,,,,,,,,,16.7939,66.4526,1.07144,23.5869,4561,CH3,v1,
18244,20241211,33,Cs0.05MA0.16FA0.79PbI2.9Br0.1,1.73,PEABr,1.2,,,,,Me-2PACz,0.33,,,,,,,,,1000,10,5000,30,6,160,110,25,,,,,,,,,,,,,,,16.5845,65.6882,1.06496,23.7072,4561,CH4,v1,
18245,20241211,33,Cs0.05MA0.16FA0.79PbI2.9Br0.1,1.73,PEABr,0.8,,,,,Me-2PACz,0.33,,,,,,,,,1000,10,5000,30,6,160,110,25,,,,,,,,,,,,,,,16.1286,69.4151,1.05713,21.9792,4562,CH1,v1,
18246,20241211,33,Cs0.05MA0.16FA0.79PbI2.9Br0.1,1.73,PEABr,0.8,,,,,Me-2PACz,0.33,,,,,,,,,1000,10,5000,30,6,160,110,25,,,,,,,,,,,,,,,16.4472,70.0985,1.05672,22.2037,4562,CH2,v1,
18247,20241211,33,Cs0.05MA0.16FA0.79PbI2.9Br0.1,1.73,PEABr,0.8,,,,,Me-2PACz,0.33,,,,,,,,,1000,10,5000,30,6,160,110,25,,,,,,,,,,,,,,,16.5204,69.2843,1.06133,22.4666,4562,CH3,v1,
18248,20241211,33,Cs0.05MA0.16FA0.79PbI2.9Br0.1,1.73,PEABr,0.8,,,,,Me-2PACz,0.33,,,,,,,,,1000,10,5000,30,6,160,110,25,,,,,,,,,,,,,,,15.405,67.8632,1.03172,22.0022,4562,CH4,v1,
18249,20241211,33,Cs0.05MA0.16FA0.79PbI2.9Br0.1,1.73,PEABr,0.8,,,,,Me-2PACz,0.33,,,,,,,,,1000,10,5000,30,6,160,110,25,,,,,,,,,,,,,,,0.465916,25.1287,0.090124,20.573,4563,CH1,v1,
18250,20241211,33,Cs0.05MA0.16FA0.79PbI2.9Br0.1,1.73,PEABr,0.8,,,,,Me-2PACz,0.33,,,,,,,,,1000,10,5000,30,6,160,110,25,,,,,,,,,,,,,,,16.6747,69.0288,1.06445,22.6936,4563,CH2,v1,
18251,20241211,33,Cs0.05MA0.16FA0.79PbI2.9Br0.1,1.73,PEABr,0.8,,,,,Me-2PACz,0.33,,,,,,,,,1000,10,5000,30,6,160,110,25,,,,,,,,,,,,,,,16.7173,68.8527,1.0657,22.7829,4563,CH3,v1,
18252,20241211,33,Cs0.05MA0.16FA0.79PbI2.9Br0.1,1.73,PEABr,0.8,,,,,Me-2PACz,0.33,,,,,,,,,1000,10,5000,30,6,160,110,25,,,,,,,,,,,,,,,16.1612,69.2546,1.02647,22.7342,4563,CH4,v1,
18253,20241211,33,Cs0.05MA0.16FA0.79PbI2.9Br0.1,1.73,PEABr,0.8,,,,,Me-2PACz,0.33,,,,,,,,,1000,10,5000,30,6,160,110,25,,,,,,,,,,,,,,,0.236367,24.5649,0.045409,21.1899,4564,CH1,v1,
18254,20241211,33,Cs0.05MA0.16FA0.79PbI2.9Br0.1,1.73,PEABr,0.8,,,,,Me-2PACz,0.33,,,,,,,,,1000,10,5000,30,6,160,110,25,,,,,,,,,,,,,,,16.722,65.5733,1.05914,24.0774,4564,CH2,v1,
18255,20241211,33,Cs0.05MA0.16FA0.79PbI2.9Br0.1,1.73,PEABr,0.8,,,,,Me-2PACz,0.33,,,,,,,,,1000,10,5000,30,6,160,110,25,,,,,,,,,,,,,,,0.220541,24.6855,0.044462,20.0937,4564,CH3,v1,
18256,20241211,33,Cs0.05MA0.16FA0.79PbI2.9Br0.1,1.73,PEABr,0.8,,,,,Me-2PACz,0.33,,,,,,,,,1000,10,5000,30,6,160,110,25,,,,,,,,,,,,,,,0.110467,24.2999,0.02404,18.9096,4564,CH4,v1,
18257,20241211,33,Cs0.1FA0.9PbI2.8Br0.2,1.5,MACl,4.0,,,,,Me-4PACz,0.33,,,,,,,,,1200,10,5000,30,8,200,110,30,,,,,,,,,,,,,,,0.123013,22.5834,0.030789,17.6918,4565,CH1,v1,
18258,20241211,33,Cs0.1FA0.9PbI2.8Br0.2,1.5,MACl,4.0,,,,,Me-4PACz,0.33,,,,,,,,,1200,10,5000,30,8,200,110,30,,,,,,,,,,,,,,,10.8779,54.0458,0.910537,22.1048,4565,CH2,v1,
18259,20241211,33,Cs0.1FA0.9PbI2.8Br0.2,1.5,MACl,4.0,,,,,Me-4PACz,0.33,,,,,,,,,1200,10,5000,30,8,200,110,30,,,,,,,,,,,,,,,14.4264,68.9651,0.942671,22.1905,4565,CH3,v1,
18260,20241211,33,Cs0.1FA0.9PbI2.8Br0.2,1.5,MACl,4.0,,,,,Me-4PACz,0.33,,,,,,,,,1200,10,5000,30,8,200,110,30,,,,,,,,,,,,,,,13.6241,68.8851,0.915247,21.6094,4565,CH4,v1,
18261,20241211,33,Cs0.1FA0.9PbI2.8Br0.2,1.5,MACl,0.7,,,,,Me-4PACz,0.33,,,,,,,,,1200,10,5000,30,8,200,110,30,,,,,,,,,,,,,,,5.35953,31.1565,0.793597,21.676,4566,CH1,v1,
18262,20241211,33,Cs0.1FA0.9PbI2.8Br0.2,1.5,MACl,0.7,,,,,Me-4PACz,0.33,,,,,,,,,1200,10,5000,30,8,200,110,30,,,,,,,,,,,,,,,5.68972,31.2866,0.825941,22.0183,4566,CH2,v1,
18263,20241211,33,Cs0.1FA0.9PbI2.8Br0.2,1.5,MACl,0.7,,,,,Me-4PACz,0.33,,,,,,,,,1200,10,5000,30,8,200,110,30,,,,,,,,,,,,,,,8.09611,39.0256,0.943565,21.9864,4566,CH3,v1,
18264,20241211,33,Cs0.1FA0.9PbI2.8Br0.2,1.5,MACl,0.7,,,,,Me-4PACz,0.33,,,,,,,,,1200,10,5000,30,8,200,110,30,,,,,,,,,,,,,,,1.72717,26.6363,0.303011,21.3995,4566,CH4,v1,
18265,20241211,33,Cs0.05MA0.16FA0.79PbI2.9Br0.1,1.73,PEABr,1.2,,,,,Me-2PACz,0.33,,,,,,,,,1000,10,5000,30,6,160,110,25,,,,,,,,,,,,,,,0.107171,23.9187,0.025222,17.7645,4567,CH1,v1,
18266,20241211,33,Cs0.05MA0.16FA0.79PbI2.9Br0.1,1.73,PEABr,1.2,,,,,Me-2PACz,0.33,,,,,,,,,1000,10,5000,30,6,160,110,25,,,,,,,,,,,,,,,16.1968,66.9774,1.07219,22.5543,4567,CH2,v1,
18267,20241211,33,Cs0.05MA0.16FA0.79PbI2.9Br0.1,1.73,PEABr,1.2,,,,,Me-2PACz,0.33,,,,,,,,,1000,10,5000,30,6,160,110,25,,,,,,,,,,,,,,,2.52645,291.3,0.044535,19.4747,4567,CH3,v1,
18268,20241211,33,Cs0.05MA0.16FA0.79PbI2.9Br0.1,1.73,PEABr,1.2,,,,,Me-2PACz,0.33,,,,,,,,,1000,10,5000,30,6,160,110,25,,,,,,,,,,,,,,,16.3395,66.6634,1.0802,22.6906,4567,CH4,v1,
18269,20241211,33,Cs0.05MA0.16FA0.79PbI2.9Br0.1,1.73,PEABr,1.2,,,,,Me-2PACz,0.33,,,,,,,,,1000,10,5000,30,6,160,110,25,,,,,,,,,,,,,,,15.4544,67.3159,1.07461,21.364,4568,CH1,v1,
18270,20241211,33,Cs0.05MA0.16FA0.79PbI2.9Br0.1,1.73,PEABr,1.2,,,,,Me-2PACz,0.33,,,,,,,,,1000,10,5000,30,6,160,110,25,,,,,,,,,,,,,,,16.2196,67.4534,1.07604,22.3465,4568,CH2,v1,
18271,20241211,33,Cs0.05MA0.16FA0.79PbI2.9Br0.1,1.73,PEABr,1.2,,,,,Me-2PACz,0.33,,,,,,,,,1000,10,5000,30,6,160,110,25,,,,,,,,,,,,,,,16.1138,67.5267,1.07836,22.1288,4568,CH3,v1,
18272,20241211,33,Cs0.05MA0.16FA0.79PbI2.9Br0.1,1.73,PEABr,1.2,,,,,Me-2PACz,0.33,,,,,,,,,1000,10,5000,30,6,160,110,25,,,,,,,,,,,,,,,2.47021,28.1329,0.397226,22.1045,4568,CH4,v1,
18273,20241211,33,Cs0.1FA0.9PbI2.8Br0.2,1.5,PEABr,0.5,,,,,Me-4PACz,0.33,,,,,,,,,1200,10,5000,30,8,200,110,30,,,,,,,,,,,,,,,1.61e-05,0.026594,0.00549,10.9997,4569,CH1,v1,
18274,20241211,33,Cs0.1FA0.9PbI2.8Br0.2,1.5,PEABr,0.5,,,,,Me-4PACz,0.33,,,,,,,,,1200,10,5000,30,8,200,110,30,,,,,,,,,,,,,,,0.113852,22.9646,0.027902,17.7682,4569,CH2,v1,
18275,20241211,33,Cs0.1FA0.9PbI2.8Br0.2,1.5,PEABr,0.5,,,,,Me-4PACz,0.33,,,,,,,,,1200,10,5000,30,8,200,110,30,,,,,,,,,,,,,,,13.935,59.7601,1.04479,22.3187,4569,CH3,v1,
18276,20241211,33,Cs0.1FA0.9PbI2.8Br0.2,1.5,PEABr,0.5,,,,,Me-4PACz,0.33,,,,,,,,,1200,10,5000,30,8,200,110,30,,,,,,,,,,,,,,,0.591965,24.944,0.112968,21.0074,4569,CH4,v1,
18277,20241211,33,Cs0.1FA0.9PbI2.8Br0.2,1.5,PEAI,1.5,,,,,Me-4PACz,0.33,,,,,,,,,1200,10,5000,30,8,200,110,30,,,,,,,,,,,,,,,0.494868,25.3834,0.125119,15.5818,4570,CH1,v1,
18278,20241211,33,Cs0.1FA0.9PbI2.8Br0.2,1.5,PEAI,1.5,,,,,Me-4PACz,0.33,,,,,,,,,1200,10,5000,30,8,200,110,30,,,,,,,,,,,,,,,9.84195,54.9132,1.0555,16.9803,4570,CH2,v1,
18279,20241211,33,Cs0.1FA0.9PbI2.8Br0.2,1.5,PEAI,1.5,,,,,Me-4PACz,0.33,,,,,,,,,1200,10,5000,30,8,200,110,30,,,,,,,,,,,,,,,11.1462,58.6504,1.0822,17.5609,4570,CH3,v1,
18280,20241211,33,Cs0.1FA0.9PbI2.8Br0.2,1.5,PEAI,1.5,,,,,Me-4PACz,0.33,,,,,,,,,1200,10,5000,30,8,200,110,30,,,,,,,,,,,,,,,2.08954,29.5619,0.381075,18.5484,4570,CH4,v1,
18281,20241211,33,Cs0.1FA0.9PbI2.8Br0.2,1.5,PEAI,1.5,,,,,Me-4PACz,0.33,,,,,,,,,1200,10,5000,30,8,200,110,30,,,,,,,,,,,,,,,0.280384,25.4158,0.085879,12.8458,4571,CH1,v1,
18282,20241211,33,Cs0.1FA0.9PbI2.8Br0.2,1.5,PEAI,1.5,,,,,Me-4PACz,0.33,,,,,,,,,1200,10,5000,30,8,200,110,30,,,,,,,,,,,,,,,2.13e-05,0.0284246,0.008385,8.93,4571,CH2,v1,
18283,20241211,33,Cs0.1FA0.9PbI2.8Br0.2,1.5,PEAI,1.5,,,,,Me-4PACz,0.33,,,,,,,,,1200,10,5000,30,8,200,110,30,,,,,,,,,,,,,,,0.00357691,3.26905,0.010424,10.4969,4571,CH3,v1,
18284,20241211,33,Cs0.1FA0.9PbI2.8Br0.2,1.5,PEAI,1.5,,,,,Me-4PACz,0.33,,,,,,,,,1200,10,5000,30,8,200,110,30,,,,,,,,,,,,,,,3.49667,33.2026,0.613431,17.1678,4571,CH4,v1,
18285,20241211,33,Cs0.1FA0.9PbI2.8Br0.2,1.5,PEAI,1.5,,,,,Me-4PACz,0.33,,,,,,,,,1200,10,5000,30,8,200,110,30,,,,,,,,,,,,,,,10.1281,61.3341,1.06954,15.4393,4572,CH1,v1,
18286,20241211,33,Cs0.1FA0.9PbI2.8Br0.2,1.5,PEAI,1.5,,,,,Me-4PACz,0.33,,,,,,,,,1200,10,5000,30,8,200,110,30,,,,,,,,,,,,,,,0.723422,25.9546,0.190291,14.6473,4572,CH2,v1,
18287,20241211,33,Cs0.1FA0.9PbI2.8Br0.2,1.5,PEAI,1.5,,,,,Me-4PACz,0.33,,,,,,,,,1200,10,5000,30,8,200,110,30,,,,,,,,,,,,,,,10.6649,64.286,1.07381,15.4496,4572,CH3,v1,
18288,20241211,33,Cs0.1FA0.9PbI2.8Br0.2,1.5,PEAI,1.5,,,,,Me-4PACz,0.33,,,,,,,,,1200,10,5000,30,8,200,110,30,,,,,,,,,,,,,,,7.03762,46.3031,0.906724,16.7626,4572,CH4,v1,
18289,20241211,33,Cs0.05MA0.1FA0.85PbI3.0,1.73,MACl,2.5,,,,,Me-4PACz,0.33,,,,,,,,,1200,10,5000,30,8,200,110,30,,,,,,,,,,,,,,,0.13802,23.2189,0.032023,18.5626,4573,CH1,v1,
18290,20241211,33,Cs0.05MA0.1FA0.85PbI3.0,1.73,MACl,2.5,,,,,Me-4PACz,0.33,,,,,,,,,1200,10,5000,30,8,200,110,30,,,,,,,,,,,,,,,0.232674,24.2881,0.047761,20.0576,4573,CH2,v1,
18291,20241211,33,Cs0.05MA0.1FA0.85PbI3.0,1.73,MACl,2.5,,,,,Me-4PACz,0.33,,,,,,,,,1200,10,5000,30,8,200,110,30,,,,,,,,,,,,,,,1.92382,27.0623,0.302496,23.5006,4573,CH3,v1,
18292,20241211,33,Cs0.05MA0.1FA0.85PbI3.0,1.73,MACl,2.5,,,,,Me-4PACz,0.33,,,,,,,,,1200,10,5000,30,8,200,110,30,,,,,,,,,,,,,,,14.8792,66.793,0.954646,23.3348,4573,CH4,v1,
18293,20241211,33,Cs0.05MA0.1FA0.85PbI3.0,1.73,MACl,2.5,,,,,Me-4PACz,0.33,,,,,,,,,1200,10,5000,30,8,200,110,30,,,,,,,,,,,,,,,8.62974,41.745,0.924481,22.3612,4574,CH1,v1,
18294,20241211,33,Cs0.05MA0.1FA0.85PbI3.0,1.73,MACl,2.5,,,,,Me-4PACz,0.33,,,,,,,,,1200,10,5000,30,8,200,110,30,,,,,,,,,,,,,,,2.24578,26.0686,0.372771,23.1104,4574,CH2,v1,
18295,20241211,33,Cs0.05MA0.1FA0.85PbI3.0,1.73,MACl,2.5,,,,,Me-4PACz,0.33,,,,,,,,,1200,10,5000,30,8,200,110,30,,,,,,,,,,,,,,,6.93655,35.9633,0.835301,23.0909,4574,CH3,v1,
18296,20241211,33,Cs0.05MA0.1FA0.85PbI3.0,1.73,MACl,2.5,,,,,Me-4PACz,0.33,,,,,,,,,1200,10,5000,30,8,200,110,30,,,,,,,,,,,,,,,5.48331,34.5322,0.706708,22.4687,4574,CH4,v1,
18297,20241211,33,Cs0.1FA0.9PbI2.8Br0.2,1.5,PEABr,0.5,,,,,Me-4PACz,0.33,,,,,,,,,1200,10,5000,30,8,200,110,30,,,,,,,,,,,,,,,15.6309,66.8204,1.08486,21.5625,4575,CH1,v1,
18298,20241211,33,Cs0.1FA0.9PbI2.8Br0.2,1.5,PEABr,0.5,,,,,Me-4PACz,0.33,,,,,,,,,1200,10,5000,30,8,200,110,30,,,,,,,,,,,,,,,16.7377,68.5798,1.09165,22.3572,4575,CH2,v1,
18299,20241211,33,Cs0.1FA0.9PbI2.8Br0.2,1.5,PEABr,0.5,,,,,Me-4PACz,0.33,,,,,,,,,1200,10,5000,30,8,200,110,30,,,,,,,,,,,,,,,2.56428,27.1427,0.41945,22.5233,4575,CH3,v1,
18300,20241211,33,Cs0.1FA0.9PbI2.8Br0.2,1.5,PEABr,0.5,,,,,Me-4PACz,0.33,,,,,,,,,1200,10,5000,30,8,200,110,30,,,,,,,,,,,,,,,0.0588017,22.4233,0.016534,15.8604,4575,CH4,v1,
18301,20241211,33,Cs0.1FA0.9PbI2.8Br0.2,1.5,PEABr,0.5,,,,,Me-4PACz,0.33,,,,,,,,,1200,10,5000,30,8,200,110,30,,,,,,,,,,,,,,,14.7785,63.2371,1.08137,21.6115,4576,CH1,v1,
18302,20241211,33,Cs0.1FA0.9PbI2.8Br0.2,1.5,PEABr,0.5,,,,,Me-4PACz,0.33,,,,,,,,,1200,10,5000,30,8,200,110,30,,,,,,,,,,,,,,,0.939985,25.6479,0.170994,21.4332,4576,CH2,v1,
18303,20241211,33,Cs0.1FA0.9PbI2.8Br0.2,1.5,PEABr,0.5,,,,,Me-4PACz,0.33,,,,,,,,,1200,10,5000,30,8,200,110,30,,,,,,,,,,,,,,,4.10408,29.4952,0.623836,22.3046,4576,CH3,v1,
18304,20241211,33,Cs0.1FA0.9PbI2.8Br0.2,1.5,PEABr,0.5,,,,,Me-4PACz,0.33,,,,,,,,,1200,10,5000,30,8,200,110,30,,,,,,,,,,,,,,,0.10935,23.5043,0.02646,17.5827,4576,CH4,v1,
18305,20241211,33,Cs0.05MA0.1FA0.85PbI3.0,1.73,MACl,15.0,,,,,Me-4PACz,0.33,,,,,,,,,1200,10,5000,30,8,200,110,30,,,,,,,,,,,,,,,16.3503,71.072,1.06681,21.5646,4577,CH1,v1,
18306,20241211,33,Cs0.05MA0.1FA0.85PbI3.0,1.73,MACl,15.0,,,,,Me-4PACz,0.33,,,,,,,,,1200,10,5000,30,8,200,110,30,,,,,,,,,,,,,,,16.4468,69.9133,1.06342,22.1216,4577,CH2,v1,
18307,20241211,33,Cs0.05MA0.1FA0.85PbI3.0,1.73,MACl,15.0,,,,,Me-4PACz,0.33,,,,,,,,,1200,10,5000,30,8,200,110,30,,,,,,,,,,,,,,,11.833,55.4146,0.965882,22.1077,4577,CH3,v1,
18308,20241211,33,Cs0.05MA0.1FA0.85PbI3.0,1.73,MACl,15.0,,,,,Me-4PACz,0.33,,,,,,,,,1200,10,5000,30,8,200,110,30,,,,,,,,,,,,,,,13.025,62.7154,0.925491,22.4404,4577,CH4,v1,
18309,20241211,33,Cs0.05MA0.1FA0.85PbI3.0,1.73,MACl,9.0,,,,,Me-4PACz,0.33,,,,,,,,,1200,10,5000,30,8,200,110,30,,,,,,,,,,,,,,,0.223038,24.7247,0.043626,20.6777,4578,CH1,v1,
18310,20241211,33,Cs0.05MA0.1FA0.85PbI3.0,1.73,MACl,9.0,,,,,Me-4PACz,0.33,,,,,,,,,1200,10,5000,30,8,200,110,30,,,,,,,,,,,,,,,1.74e-05,0.0205418,0.007833,10.8277,4578,CH2,v1,
18311,20241211,33,Cs0.05MA0.1FA0.85PbI3.0,1.73,MACl,9.0,,,,,Me-4PACz,0.33,,,,,,,,,1200,10,5000,30,8,200,110,30,,,,,,,,,,,,,,,16.4779,69.3193,1.04204,22.812,4578,CH3,v1,
18312,20241211,33,Cs0.05MA0.1FA0.85PbI3.0,1.73,MACl,9.0,,,,,Me-4PACz,0.33,,,,,,,,,1200,10,5000,30,8,200,110,30,,,,,,,,,,,,,,,15.8344,68.1414,1.02238,22.729,4578,CH4,v1,
18313,20241211,33,Cs0.05MA0.1FA0.85PbI3.0,1.73,MACl,9.0,,,,,Me-4PACz,0.33,,,,,,,,,1200,10,5000,30,8,200,110,30,,,,,,,,,,,,,,,0.171507,24.3009,0.035109,20.1024,4579,CH1,v1,
18314,20241211,33,Cs0.05MA0.1FA0.85PbI3.0,1.73,MACl,9.0,,,,,Me-4PACz,0.33,,,,,,,,,1200,10,5000,30,8,200,110,30,,,,,,,,,,,,,,,0.590848,24.9135,0.107821,21.9957,4579,CH2,v1,
18315,20241211,33,Cs0.05MA0.1FA0.85PbI3.0,1.73,MACl,9.0,,,,,Me-4PACz,0.33,,,,,,,,,1200,10,5000,30,8,200,110,30,,,,,,,,,,,,,,,0.226291,24.6734,0.044952,20.403,4579,CH3,v1,
18316,20241211,33,Cs0.05MA0.1FA0.85PbI3.0,1.73,MACl,9.0,,,,,Me-4PACz,0.33,,,,,,,,,1200,10,5000,30,8,200,110,30,,,,,,,,,,,,,,,0.0586035,22.2069,0.016356,16.135,4579,CH4,v1,
18317,20241211,33,Cs0.05MA0.1FA0.85PbI3.0,1.73,MACl,9.0,,,,,Me-4PACz,0.33,,,,,,,,,1200,10,5000,30,8,200,110,30,,,,,,,,,,,,,,,5.51827,31.083,0.802275,22.1288,4580,CH1,v1,
18318,20241211,33,Cs0.05MA0.1FA0.85PbI3.0,1.73,MACl,9.0,,,,,Me-4PACz,0.33,,,,,,,,,1200,10,5000,30,8,200,110,30,,,,,,,,,,,,,,,14.9283,67.0874,0.982776,22.642,4580,CH2,v1,
18319,20241211,33,Cs0.05MA0.1FA0.85PbI3.0,1.73,MACl,9.0,,,,,Me-4PACz,0.33,,,,,,,,,1200,10,5000,30,8,200,110,30,,,,,,,,,,,,,,,15.4275,66.8615,1.02284,22.5584,4580,CH3,v1,
18320,20241211,33,Cs0.05MA0.1FA0.85PbI3.0,1.73,MACl,9.0,,,,,Me-4PACz,0.33,,,,,,,,,1200,10,5000,30,8,200,110,30,,,,,,,,,,,,,,,8.30772,49.3315,0.731105,23.0344,4580,CH4,v1,
18321,20241212,34,Cs0.1FA0.9PbI2.8Br0.2,1.5,PSP,1.8,,,,,Me-4PACz,0.33,,,,,,,,,1200,10,5000,30,8,200,110,30,,,,,,,,,,,,,,,12.3559,988.49,0.062434,20.0208,4581,CH1,v1,
18322,20241212,34,Cs0.1FA0.9PbI2.8Br0.2,1.5,PSP,1.8,,,,,Me-4PACz,0.33,,,,,,,,,1200,10,5000,30,8,200,110,30,,,,,,,,,,,,,,,17.5586,73.6149,1.05135,22.6869,4581,CH2,v1,
18323,20241212,34,Cs0.1FA0.9PbI2.8Br0.2,1.5,PSP,1.8,,,,,Me-4PACz,0.33,,,,,,,,,1200,10,5000,30,8,200,110,30,,,,,,,,,,,,,,,17.8057,74.3554,1.05517,22.6948,4581,CH3,v1,
18324,20241212,34,Cs0.1FA0.9PbI2.8Br0.2,1.5,PSP,1.8,,,,,Me-4PACz,0.33,,,,,,,,,1200,10,5000,30,8,200,110,30,,,,,,,,,,,,,,,17.4122,74.2898,1.04875,22.3487,4581,CH4,v1,
18325,20241212,34,Cs0.1FA0.9PbI2.8Br0.2,1.5,PSP,1.8,,,,,Me-4PACz,0.33,,,,,,,,,1200,10,5000,30,8,200,110,30,,,,,,,,,,,,,,,17.5427,72.0995,1.02609,23.7127,4582,CH1,v1,
18326,20241212,34,Cs0.1FA0.9PbI2.8Br0.2,1.5,PSP,1.8,,,,,Me-4PACz,0.33,,,,,,,,,1200,10,5000,30,8,200,110,30,,,,,,,,,,,,,,,18.4604,73.7585,1.04109,24.0403,4582,CH2,v1,
18327,20241212,34,Cs0.1FA0.9PbI2.8Br0.2,1.5,PSP,1.8,,,,,Me-4PACz,0.33,,,,,,,,,1200,10,5000,30,8,200,110,30,,,,,,,,,,,,,,,18.3544,74.3709,1.03767,23.7836,4582,CH3,v1,
18328,20241212,34,Cs0.1FA0.9PbI2.8Br0.2,1.5,PSP,1.8,,,,,Me-4PACz,0.33,,,,,,,,,1200,10,5000,30,8,200,110,30,,,,,,,,,,,,,,,17.6937,74.094,1.0282,23.2251,4582,CH4,v1,
18329,20241212,34,Cs0.1FA0.9PbI2.8Br0.2,1.5,PACl,12.5,,,,,Me-4PACz,0.33,,,,,,,,,1200,10,5000,30,8,200,110,30,,,,,,,,,,,,,,,2.08768,27.7978,0.334742,22.436,4583,CH1,v1,
18330,20241212,34,Cs0.1FA0.9PbI2.8Br0.2,1.5,PACl,12.5,,,,,Me-4PACz,0.33,,,,,,,,,1200,10,5000,30,8,200,110,30,,,,,,,,,,,,,,,16.8114,68.8232,1.06492,22.9379,4583,CH2,v1,
18331,20241212,34,Cs0.1FA0.9PbI2.8Br0.2,1.5,PACl,12.5,,,,,Me-4PACz,0.33,,,,,,,,,1200,10,5000,30,8,200,110,30,,,,,,,,,,,,,,,16.7657,69.3094,1.06814,22.6465,4583,CH3,v1,
18332,20241212,34,Cs0.1FA0.9PbI2.8Br0.2,1.5,PACl,12.5,,,,,Me-4PACz,0.33,,,,,,,,,1200,10,5000,30,8,200,110,30,,,,,,,,,,,,,,,16.5951,69.8777,1.06436,22.3129,4583,CH4,v1,
18333,20241212,34,Cs0.1FA0.9PbI2.8Br0.2,1.5,PACl,12.5,,,,,Me-4PACz,0.33,,,,,,,,,1200,10,5000,30,8,200,110,30,,,,,,,,,,,,,,,16.3486,67.5711,1.06426,22.7339,4584,CH1,v1,
18334,20241212,34,Cs0.1FA0.9PbI2.8Br0.2,1.5,PACl,12.5,,,,,Me-4PACz,0.33,,,,,,,,,1200,10,5000,30,8,200,110,30,,,,,,,,,,,,,,,0.356486,24.577,0.070515,20.5698,4584,CH2,v1,
18335,20241212,34,Cs0.1FA0.9PbI2.8Br0.2,1.5,PACl,12.5,,,,,Me-4PACz,0.33,,,,,,,,,1200,10,5000,30,8,200,110,30,,,,,,,,,,,,,,,16.7126,69.51,1.06714,22.5308,4584,CH3,v1,
18336,20241212,34,Cs0.1FA0.9PbI2.8Br0.2,1.5,PACl,12.5,,,,,Me-4PACz,0.33,,,,,,,,,1200,10,5000,30,8,200,110,30,,,,,,,,,,,,,,,16.3715,69.821,1.059,22.1415,4584,CH4,v1,
18337,20241212,34,Cs0.1FA0.9PbI2.8Br0.2,1.5,PACl,12.5,,,,,Me-4PACz,0.33,,,,,,,,,1200,10,5000,30,8,200,110,30,,,,,,,,,,,,,,,6.93253,478.764,0.067007,21.6097,4585,CH1,v1,
18338,20241212,34,Cs0.1FA0.9PbI2.8Br0.2,1.5,PACl,12.5,,,,,Me-4PACz,0.33,,,,,,,,,1200,10,5000,30,8,200,110,30,,,,,,,,,,,,,,,16.9896,69.032,1.04436,23.5659,4585,CH2,v1,
18339,20241212,34,Cs0.1FA0.9PbI2.8Br0.2,1.5,PACl,12.5,,,,,Me-4PACz,0.33,,,,,,,,,1200,10,5000,30,8,200,110,30,,,,,,,,,,,,,,,17.1031,69.2202,1.06427,23.2162,4585,CH3,v1,
18340,20241212,34,Cs0.1FA0.9PbI2.8Br0.2,1.5,PACl,12.5,,,,,Me-4PACz,0.33,,,,,,,,,1200,10,5000,30,8,200,110,30,,,,,,,,,,,,,,,16.5357,69.7543,1.05308,22.5108,4585,CH4,v1,
18341,20241212,34,Cs0.05MA0.16FA0.79PbI2.9Br0.1,1.73,PMACl,0.3,,,,,Me-2PACz,0.33,,,,,,,,,1000,10,5000,30,6,160,110,25,,,,,,,,,,,,,,,19.0282,74.0905,1.0886,23.5921,4586,CH1,v1,
18342,20241212,34,Cs0.05MA0.16FA0.79PbI2.9Br0.1,1.73,PMACl,0.3,,,,,Me-2PACz,0.33,,,,,,,,,1000,10,5000,30,6,160,110,25,,,,,,,,,,,,,,,19.3991,74.5111,1.09308,23.8181,4586,CH2,v1,
18343,20241212,34,Cs0.05MA0.16FA0.79PbI2.9Br0.1,1.73,PMACl,0.3,,,,,Me-2PACz,0.33,,,,,,,,,1000,10,5000,30,6,160,110,25,,,,,,,,,,,,,,,19.2357,74.585,1.08888,23.6851,4586,CH3,v1,
18344,20241212,34,Cs0.05MA0.16FA0.79PbI2.9Br0.1,1.73,PMACl,0.3,,,,,Me-2PACz,0.33,,,,,,,,,1000,10,5000,30,6,160,110,25,,,,,,,,,,,,,,,2e-05,0.0145599,0.009824,14.0037,4586,CH4,v1,
18345,20241212,34,Cs0.05MA0.16FA0.79PbI2.9Br0.1,1.73,PMACl,0.3,,,,,Me-2PACz,0.33,,,,,,,,,1000,10,5000,30,6,160,110,25,,,,,,,,,,,,,,,1.93e-05,0.0367506,0.005998,8.76204,4587,CH1,v1,
18346,20241212,34,Cs0.05MA0.16FA0.79PbI2.9Br0.1,1.73,PMACl,0.3,,,,,Me-2PACz,0.33,,,,,,,,,1000,10,5000,30,6,160,110,25,,,,,,,,,,,,,,,0.0999977,23.7684,0.024009,17.5233,4587,CH2,v1,
18347,20241212,34,Cs0.05MA0.16FA0.79PbI2.9Br0.1,1.73,PMACl,0.3,,,,,Me-2PACz,0.33,,,,,,,,,1000,10,5000,30,6,160,110,25,,,,,,,,,,,,,,,18.7934,73.3153,1.08584,23.6072,4587,CH3,v1,
18348,20241212,34,Cs0.05MA0.16FA0.79PbI2.9Br0.1,1.73,PMACl,0.3,,,,,Me-2PACz,0.33,,,,,,,,,1000,10,5000,30,6,160,110,25,,,,,,,,,,,,,,,18.8029,75.1631,1.08522,23.0517,4587,CH4,v1,
18349,20241212,34,Cs0.05MA0.16FA0.79PbI2.9Br0.1,1.73,PMACl,0.3,,,,,Me-2PACz,0.33,,,,,,,,,1000,10,5000,30,6,160,110,25,,,,,,,,,,,,,,,18.1981,72.177,1.09487,23.0285,4588,CH1,v1,
18350,20241212,34,Cs0.05MA0.16FA0.79PbI2.9Br0.1,1.73,PMACl,0.3,,,,,Me-2PACz,0.33,,,,,,,,,1000,10,5000,30,6,160,110,25,,,,,,,,,,,,,,,18.7968,73.3007,1.09703,23.3752,4588,CH2,v1,
18351,20241212,34,Cs0.05MA0.16FA0.79PbI2.9Br0.1,1.73,PMACl,0.3,,,,,Me-2PACz,0.33,,,,,,,,,1000,10,5000,30,6,160,110,25,,,,,,,,,,,,,,,18.6821,73.0543,1.09491,23.3562,4588,CH3,v1,
18352,20241212,34,Cs0.1FA0.9PbI2.8Br0.2,1.5,PMACl,0.36,,,,,Me-4PACz,0.33,,,,,,,,,1200,10,5000,30,8,200,110,30,,,,,,,,,,,,,,,0.0,0.0,0.0,0.0,4588,CH4,v1,
18353,20241212,34,Cs0.05MA0.16FA0.79PbI2.9Br0.1,1.73,PSP,5.0,,,,,Me-2PACz,0.33,,,,,,,,,1000,10,5000,30,6,160,110,25,,,,,,,,,,,,,,,18.6314,74.0814,1.04498,24.0672,4589,CH1,v1,
18354,20241212,34,Cs0.05MA0.16FA0.79PbI2.9Br0.1,1.73,PSP,5.0,,,,,Me-2PACz,0.33,,,,,,,,,1000,10,5000,30,6,160,110,25,,,,,,,,,,,,,,,19.1462,73.7144,1.0556,24.6054,4589,CH2,v1,
18355,20241212,34,Cs0.05MA0.16FA0.79PbI2.9Br0.1,1.73,PSP,5.0,,,,,Me-2PACz,0.33,,,,,,,,,1000,10,5000,30,6,160,110,25,,,,,,,,,,,,,,,18.8444,72.7127,1.05719,24.5141,4589,CH3,v1,
18356,20241212,34,Cs0.05MA0.16FA0.79PbI2.9Br0.1,1.73,PSP,5.0,,,,,Me-2PACz,0.33,,,,,,,,,1000,10,5000,30,6,160,110,25,,,,,,,,,,,,,,,18.6075,74.0817,1.05369,23.8377,4589,CH4,v1,
18357,20241212,34,Cs0.05MA0.16FA0.79PbI2.9Br0.1,1.73,PSP,5.0,,,,,Me-2PACz,0.33,,,,,,,,,1000,10,5000,30,6,160,110,25,,,,,,,,,,,,,,,18.1156,74.4064,1.03567,23.5083,4590,CH1,v1,
18358,20241212,34,Cs0.05MA0.16FA0.79PbI2.9Br0.1,1.73,PSP,5.0,,,,,Me-2PACz,0.33,,,,,,,,,1000,10,5000,30,6,160,110,25,,,,,,,,,,,,,,,18.542,72.919,1.06322,23.9162,4590,CH2,v1,
18359,20241212,34,Cs0.05MA0.16FA0.79PbI2.9Br0.1,1.73,PSP,5.0,,,,,Me-2PACz,0.33,,,,,,,,,1000,10,5000,30,6,160,110,25,,,,,,,,,,,,,,,18.0237,71.4258,1.06571,23.6782,4590,CH3,v1,
18360,20241212,34,Cs0.05MA0.16FA0.79PbI2.9Br0.1,1.73,PSP,5.0,,,,,Me-2PACz,0.33,,,,,,,,,1000,10,5000,30,6,160,110,25,,,,,,,,,,,,,,,18.9764,75.5772,1.06158,23.6521,4590,CH4,v1,
18361,20241212,34,Cs0.05MA0.16FA0.79PbI2.9Br0.1,1.73,PSP,2.4,,,,,Me-2PACz,0.33,,,,,,,,,1000,10,5000,30,6,160,110,25,,,,,,,,,,,,,,,15.9142,68.2192,1.01871,22.8997,4591,CH1,v1,
18362,20241212,34,Cs0.05MA0.16FA0.79PbI2.9Br0.1,1.73,PSP,2.4,,,,,Me-2PACz,0.33,,,,,,,,,1000,10,5000,30,6,160,110,25,,,,,,,,,,,,,,,15.1772,62.826,1.03417,23.3593,4591,CH2,v1,
18363,20241212,34,Cs0.05MA0.16FA0.79PbI2.9Br0.1,1.73,PSP,2.4,,,,,Me-2PACz,0.33,,,,,,,,,1000,10,5000,30,6,160,110,25,,,,,,,,,,,,,,,18.1379,73.6005,1.05597,23.3374,4591,CH3,v1,
18364,20241212,34,Cs0.05MA0.16FA0.79PbI2.9Br0.1,1.73,PSP,2.4,,,,,Me-2PACz,0.33,,,,,,,,,1000,10,5000,30,6,160,110,25,,,,,,,,,,,,,,,0.0505372,21.5187,0.01555,15.103,4591,CH4,v1,
18365,20241212,34,Cs0.05MA0.16FA0.79PbI2.9Br0.1,1.73,PSP,2.4,,,,,Me-2PACz,0.33,,,,,,,,,1000,10,5000,30,6,160,110,25,,,,,,,,,,,,,,,18.2457,74.6667,1.05499,23.1625,4592,CH1,v1,
18366,20241212,34,Cs0.05MA0.16FA0.79PbI2.9Br0.1,1.73,PSP,2.4,,,,,Me-2PACz,0.33,,,,,,,,,1000,10,5000,30,6,160,110,25,,,,,,,,,,,,,,,18.3672,74.6031,1.05909,23.2463,4592,CH2,v1,
18367,20241212,34,Cs0.05MA0.16FA0.79PbI2.9Br0.1,1.73,PSP,2.4,,,,,Me-2PACz,0.33,,,,,,,,,1000,10,5000,30,6,160,110,25,,,,,,,,,,,,,,,0.09194,24.0491,0.022782,16.7808,4592,CH3,v1,
18368,20241212,34,Cs0.05MA0.16FA0.79PbI2.9Br0.1,1.73,PSP,2.4,,,,,Me-2PACz,0.33,,,,,,,,,1000,10,5000,30,6,160,110,25,,,,,,,,,,,,,,,0.93048,25.3418,0.169154,21.7064,4592,CH4,v1,
18369,20241212,34,Cs0.05MA0.16FA0.79PbI2.9Br0.1,1.73,PSP,2.4,,,,,Me-2PACz,0.33,,,,,,,,,1000,10,5000,30,6,160,110,25,,,,,,,,,,,,,,,17.4578,73.904,1.05947,22.2962,4593,CH1,v1,
18370,20241212,34,Cs0.05MA0.16FA0.79PbI2.9Br0.1,1.73,PSP,2.4,,,,,Me-2PACz,0.33,,,,,,,,,1000,10,5000,30,6,160,110,25,,,,,,,,,,,,,,,17.7688,74.5135,1.06377,22.4169,4593,CH2,v1,
18371,20241212,34,Cs0.05MA0.16FA0.79PbI2.9Br0.1,1.73,PSP,2.4,,,,,Me-2PACz,0.33,,,,,,,,,1000,10,5000,30,6,160,110,25,,,,,,,,,,,,,,,0.0466956,20.3349,0.014772,15.5453,4593,CH3,v1,
18372,20241212,34,Cs0.05MA0.16FA0.79PbI2.9Br0.1,1.73,PSP,2.4,,,,,Me-2PACz,0.33,,,,,,,,,1000,10,5000,30,6,160,110,25,,,,,,,,,,,,,,,17.062,75.0316,1.05481,21.5582,4593,CH4,v1,
18373,20241212,34,Cs0.05MA0.16FA0.79PbI2.9Br0.1,1.73,PACl,18.0,,,,,Me-2PACz,0.33,,,,,,,,,1000,10,5000,30,6,160,110,25,,,,,,,,,,,,,,,17.0063,69.9389,1.03934,23.3955,4594,CH1,v1,
18374,20241212,34,Cs0.05MA0.16FA0.79PbI2.9Br0.1,1.73,PACl,18.0,,,,,Me-2PACz,0.33,,,,,,,,,1000,10,5000,30,6,160,110,25,,,,,,,,,,,,,,,17.5533,70.0477,1.06551,23.5184,4594,CH2,v1,
18375,20241212,34,Cs0.05MA0.16FA0.79PbI2.9Br0.1,1.73,PACl,18.0,,,,,Me-2PACz,0.33,,,,,,,,,1000,10,5000,30,6,160,110,25,,,,,,,,,,,,,,,17.6987,69.8964,1.07697,23.5117,4594,CH3,v1,
18376,20241212,34,Cs0.05MA0.16FA0.79PbI2.9Br0.1,1.73,PACl,18.0,,,,,Me-2PACz,0.33,,,,,,,,,1000,10,5000,30,6,160,110,25,,,,,,,,,,,,,,,17.4295,70.5517,1.06588,23.1776,4594,CH4,v1,
18377,20241212,34,Cs0.05MA0.16FA0.79PbI2.9Br0.1,1.73,PACl,18.0,,,,,Me-2PACz,0.33,,,,,,,,,1000,10,5000,30,6,160,110,25,,,,,,,,,,,,,,,9.84997,76.0922,0.538771,24.0265,4595,CH1,v1,
18378,20241212,34,Cs0.05MA0.16FA0.79PbI2.9Br0.1,1.73,PACl,18.0,,,,,Me-2PACz,0.33,,,,,,,,,1000,10,5000,30,6,160,110,25,,,,,,,,,,,,,,,18.5069,71.1705,1.05458,24.6577,4595,CH2,v1,
18379,20241212,34,Cs0.05MA0.16FA0.79PbI2.9Br0.1,1.73,PACl,18.0,,,,,Me-2PACz,0.33,,,,,,,,,1000,10,5000,30,6,160,110,25,,,,,,,,,,,,,,,18.5781,71.3373,1.06376,24.4816,4595,CH3,v1,
18380,20241212,34,Cs0.05MA0.16FA0.79PbI2.9Br0.1,1.73,PACl,18.0,,,,,Me-2PACz,0.33,,,,,,,,,1000,10,5000,30,6,160,110,25,,,,,,,,,,,,,,,18.1596,70.2454,1.07475,24.0536,4595,CH4,v1,
18381,20241212,34,Cs0.05MA0.16FA0.79PbI2.9Br0.1,1.73,PACl,18.0,,,,,Me-2PACz,0.33,,,,,,,,,1000,10,5000,30,6,160,110,25,,,,,,,,,,,,,,,17.467,73.1791,1.02486,23.2898,4596,CH1,v1,
18382,20241212,34,Cs0.05MA0.16FA0.79PbI2.9Br0.1,1.73,PACl,18.0,,,,,Me-2PACz,0.33,,,,,,,,,1000,10,5000,30,6,160,110,25,,,,,,,,,,,,,,,17.7338,71.9541,1.05354,23.3936,4596,CH2,v1,
18383,20241212,34,Cs0.05MA0.16FA0.79PbI2.9Br0.1,1.73,PACl,18.0,,,,,Me-2PACz,0.33,,,,,,,,,1000,10,5000,30,6,160,110,25,,,,,,,,,,,,,,,17.5918,72.2116,1.05097,23.1801,4596,CH3,v1,
18384,20241212,34,Cs0.05MA0.16FA0.79PbI2.9Br0.1,1.73,PACl,18.0,,,,,Me-2PACz,0.33,,,,,,,,,1000,10,5000,30,6,160,110,25,,,,,,,,,,,,,,,17.3682,72.6048,1.05448,22.6856,4596,CH4,v1,
18385,20241212,34,Cs0.05MA0.16FA0.79PbI2.9Br0.1,1.73,PMACl,0.72,,,,,Me-4PACz,0.33,,,,,,,,,1000,10,5000,30,6,160,110,25,,,,,,,,,,,,,,,0.0,0.0,0.0,-1.42e-07,4597,CH1,v1,
18386,20241212,34,Cs0.05MA0.16FA0.79PbI2.9Br0.1,1.73,PMACl,0.72,,,,,Me-4PACz,0.33,,,,,,,,,1000,10,5000,30,6,160,110,25,,,,,,,,,,,,,,,2.9e-09,8.27541,-1.1e-05,-3.07e-06,4597,CH2,v1,
18387,20241212,34,Cs0.05MA0.16FA0.79PbI2.9Br0.1,1.73,PMACl,0.72,,,,,Me-4PACz,0.33,,,,,,,,,1000,10,5000,30,6,160,110,25,,,,,,,,,,,,,,,2.9e-09,8.27541,-1.1e-05,-3.07e-06,4597,CH3,v1,
18388,20241212,34,Cs0.05MA0.16FA0.79PbI2.9Br0.1,1.73,PMACl,0.72,,,,,Me-4PACz,0.33,,,,,,,,,1000,10,5000,30,6,160,110,25,,,,,,,,,,,,,,,2.9e-09,8.27541,-1.1e-05,-3.07e-06,4597,CH4,v1,
18389,20241212,34,Cs0.05MA0.16FA0.79PbI2.9Br0.1,1.73,PMACl,0.72,,,,,Me-4PACz,0.33,,,,,,,,,1000,10,5000,30,6,160,110,25,,,,,,,,,,,,,,,2.11255,21.5116,0.887122,11.0701,4598,CH1,v1,
18390,20241212,34,Cs0.05MA0.16FA0.79PbI2.9Br0.1,1.73,PMACl,0.72,,,,,Me-4PACz,0.33,,,,,,,,,1000,10,5000,30,6,160,110,25,,,,,,,,,,,,,,,0.0494686,22.8084,0.051153,4.24001,4598,CH2,v1,
18391,20241212,34,Cs0.05MA0.16FA0.79PbI2.9Br0.1,1.73,PMACl,0.72,,,,,Me-4PACz,0.33,,,,,,,,,1000,10,5000,30,6,160,110,25,,,,,,,,,,,,,,,2.37409,37.4004,0.575073,11.0382,4598,CH3,v1,
18392,20241212,34,Cs0.05MA0.16FA0.79PbI2.9Br0.1,1.73,PMACl,0.72,,,,,Me-4PACz,0.33,,,,,,,,,1000,10,5000,30,6,160,110,25,,,,,,,,,,,,,,,1.76514,22.75,0.866223,8.9571,4598,CH4,v1,
18393,20241212,34,Cs0.05MA0.16FA0.79PbI2.9Br0.1,1.73,PMACl,0.72,,,,,Me-4PACz,0.33,,,,,,,,,1000,10,5000,30,6,160,110,25,,,,,,,,,,,,,,,1.16579,12.9709,0.895713,10.0341,4599,CH1,v1,
18394,20241212,34,Cs0.05MA0.16FA0.79PbI2.9Br0.1,1.73,PMACl,0.72,,,,,Me-4PACz,0.33,,,,,,,,,1000,10,5000,30,6,160,110,25,,,,,,,,,,,,,,,1.62471,22.2071,0.85133,8.59379,4599,CH2,v1,
18395,20241212,34,Cs0.05MA0.16FA0.79PbI2.9Br0.1,1.73,PMACl,0.72,,,,,Me-4PACz,0.33,,,,,,,,,1000,10,5000,30,6,160,110,25,,,,,,,,,,,,,,,1.7945,17.9164,0.892126,11.227,4599,CH3,v1,
18396,20241212,34,Cs0.05MA0.16FA0.79PbI2.9Br0.1,1.73,PMACl,0.72,,,,,Me-4PACz,0.33,,,,,,,,,1000,10,5000,30,6,160,110,25,,,,,,,,,,,,,,,1.84421,18.5979,0.887232,11.1766,4599,CH4,v1,
18397,20241212,34,Cs0.05MA0.16FA0.79PbI2.9Br0.1,1.73,PMACl,0.45,,,,,Me-4PACz,0.33,,,,,,,,,1000,10,5000,30,6,160,110,25,,,,,,,,,,,,,,,0.0117889,10.1039,0.011365,10.2661,4600,CH1,v1,
18398,20241212,34,Cs0.05MA0.16FA0.79PbI2.9Br0.1,1.73,PMACl,0.45,,,,,Me-4PACz,0.33,,,,,,,,,1000,10,5000,30,6,160,110,25,,,,,,,,,,,,,,,0.0394261,24.3276,0.017447,9.28891,4600,CH2,v1,
18399,20241212,34,Cs0.05MA0.16FA0.79PbI2.9Br0.1,1.73,PMACl,0.45,,,,,Me-4PACz,0.33,,,,,,,,,1000,10,5000,30,6,160,110,25,,,,,,,,,,,,,,,2.34e-05,0.0327584,0.008822,8.1126,4600,CH3,v1,
18400,20241212,34,Cs0.05MA0.16FA0.79PbI2.9Br0.1,1.73,PMACl,0.45,,,,,Me-4PACz,0.33,,,,,,,,,1000,10,5000,30,6,160,110,25,,,,,,,,,,,,,,,1.33811,24.5601,0.384247,14.1793,4600,CH4,v1,
18401,20241212,34,Cs0.05MA0.16FA0.79PbI2.9Br0.1,1.73,PMACl,0.45,,,,,Me-4PACz,0.33,,,,,,,,,1000,10,5000,30,6,160,110,25,,,,,,,,,,,,,,,5.76822,44.457,0.847013,15.3183,4601,CH1,v1,
18402,20241212,34,Cs0.05MA0.16FA0.79PbI2.9Br0.1,1.73,PMACl,0.45,,,,,Me-4PACz,0.33,,,,,,,,,1000,10,5000,30,6,160,110,25,,,,,,,,,,,,,,,5.25594,37.485,0.954024,14.6972,4601,CH2,v1,
18403,20241212,34,Cs0.05MA0.16FA0.79PbI2.9Br0.1,1.73,PMACl,0.45,,,,,Me-4PACz,0.33,,,,,,,,,1000,10,5000,30,6,160,110,25,,,,,,,,,,,,,,,7.18416,50.1385,0.827148,17.323,4601,CH3,v1,
18404,20241212,34,Cs0.05MA0.16FA0.79PbI2.9Br0.1,1.73,PMACl,0.45,,,,,Me-4PACz,0.33,,,,,,,,,1000,10,5000,30,6,160,110,25,,,,,,,,,,,,,,,5.51778,37.699,0.934099,15.669,4601,CH4,v1,
18405,20241212,34,Cs0.05MA0.16FA0.79PbI2.9Br0.1,1.73,PMACl,0.45,,,,,Me-4PACz,0.33,,,,,,,,,1000,10,5000,30,6,160,110,25,,,,,,,,,,,,,,,5.06484,39.7153,0.96411,13.2276,4602,CH1,v1,
18406,20241212,34,Cs0.05MA0.16FA0.79PbI2.9Br0.1,1.73,PMACl,0.45,,,,,Me-4PACz,0.33,,,,,,,,,1000,10,5000,30,6,160,110,25,,,,,,,,,,,,,,,6.80754,49.9902,0.865773,15.729,4602,CH2,v1,
18407,20241212,34,Cs0.05MA0.16FA0.79PbI2.9Br0.1,1.73,PMACl,0.45,,,,,Me-4PACz,0.33,,,,,,,,,1000,10,5000,30,6,160,110,25,,,,,,,,,,,,,,,5.72265,49.3209,0.734734,15.792,4602,CH3,v1,
18408,20241212,34,Cs0.05MA0.16FA0.79PbI2.9Br0.1,1.73,PMACl,0.45,,,,,Me-4PACz,0.33,,,,,,,,,1000,10,5000,30,6,160,110,25,,,,,,,,,,,,,,,0.0444123,24.5991,0.017988,10.0368,4602,CH4,v1,
18409,20241212,34,Cs0.05MA0.16FA0.79PbI2.9Br0.1,1.73,PSP,1.8,,,,,Me-4PACz,0.33,,,,,,,,,1000,10,5000,30,6,160,110,25,,,,,,,,,,,,,,,0.945956,11.8767,0.86631,9.19391,4603,CH1,v1,
18410,20241212,34,Cs0.05MA0.16FA0.79PbI2.9Br0.1,1.73,PSP,1.8,,,,,Me-4PACz,0.33,,,,,,,,,1000,10,5000,30,6,160,110,25,,,,,,,,,,,,,,,0.812586,11.4161,0.795562,8.94699,4603,CH2,v1,
18411,20241212,34,Cs0.05MA0.16FA0.79PbI2.9Br0.1,1.73,PSP,1.8,,,,,Me-4PACz,0.33,,,,,,,,,1000,10,5000,30,6,160,110,25,,,,,,,,,,,,,,,0.451564,17.8772,0.417296,6.05308,4603,CH3,v1,
18412,20241212,34,Cs0.05MA0.16FA0.79PbI2.9Br0.1,1.73,PSP,1.8,,,,,Me-4PACz,0.33,,,,,,,,,1000,10,5000,30,6,160,110,25,,,,,,,,,,,,,,,3.41e-06,0.0244305,0.005366,2.59853,4603,CH4,v1,
18413,20241212,34,Cs0.05MA0.16FA0.79PbI2.9Br0.1,1.73,PSP,1.8,,,,,Me-4PACz,0.33,,,,,,,,,1000,10,5000,30,6,160,110,25,,,,,,,,,,,,,,,0.122535,24.4435,0.048651,10.304,4604,CH1,v1,
18414,20241212,34,Cs0.05MA0.16FA0.79PbI2.9Br0.1,1.73,PSP,1.8,,,,,Me-4PACz,0.33,,,,,,,,,1000,10,5000,30,6,160,110,25,,,,,,,,,,,,,,,5.53e-06,0.0515634,0.003235,3.31472,4604,CH2,v1,
18415,20241212,34,Cs0.05MA0.16FA0.79PbI2.9Br0.1,1.73,PSP,1.8,,,,,Me-4PACz,0.33,,,,,,,,,1000,10,5000,30,6,160,110,25,,,,,,,,,,,,,,,2.54e-06,0.095961,0.001738,1.52494,4604,CH3,v1,
18416,20241212,34,Cs0.05MA0.16FA0.79PbI2.9Br0.1,1.73,PSP,1.8,,,,,Me-4PACz,0.33,,,,,,,,,1000,10,5000,30,6,160,110,25,,,,,,,,,,,,,,,1.95e-06,0.0199024,0.004342,2.26025,4604,CH4,v1,
18417,20241212,34,Cs0.05MA0.16FA0.79PbI2.9Br0.1,1.73,PSP,1.8,,,,,Me-4PACz,0.33,,,,,,,,,1000,10,5000,30,6,160,110,25,,,,,,,,,,,,,,,1.4e-05,0.0245968,0.007995,7.10514,4605,CH1,v1,
18418,20241212,34,Cs0.05MA0.16FA0.79PbI2.9Br0.1,1.73,PSP,1.8,,,,,Me-4PACz,0.33,,,,,,,,,1000,10,5000,30,6,160,110,25,,,,,,,,,,,,,,,9.66e-06,0.0323161,0.006177,4.8373,4605,CH2,v1,
18419,20241212,34,Cs0.05MA0.16FA0.79PbI2.9Br0.1,1.73,PSP,1.8,,,,,Me-4PACz,0.33,,,,,,,,,1000,10,5000,30,6,160,110,25,,,,,,,,,,,,,,,0.893012,12.2572,0.660043,11.0381,4605,CH3,v1,
18420,20241212,34,Cs0.05MA0.16FA0.79PbI2.9Br0.1,1.73,PSP,1.8,,,,,Me-4PACz,0.33,,,,,,,,,1000,10,5000,30,6,160,110,25,,,,,,,,,,,,,,,0.690424,10.5507,0.741467,8.82556,4605,CH4,v1,
18421,20241212,34,Cs0.05MA0.16FA0.79PbI2.9Br0.1,1.73,PSP,5.0,,,,,Me-4PACz,0.33,,,,,,,,,1000,10,5000,30,6,160,110,25,,,,,,,,,,,,,,,1.0182,11.3326,0.811808,11.0675,4606,CH1,v1,
18422,20241212,34,Cs0.05MA0.16FA0.79PbI2.9Br0.1,1.73,PSP,5.0,,,,,Me-4PACz,0.33,,,,,,,,,1000,10,5000,30,6,160,110,25,,,,,,,,,,,,,,,0.0291723,24.6796,0.021843,5.41161,4606,CH2,v1,
18423,20241212,34,Cs0.05MA0.16FA0.79PbI2.9Br0.1,1.73,PSP,5.0,,,,,Me-4PACz,0.33,,,,,,,,,1000,10,5000,30,6,160,110,25,,,,,,,,,,,,,,,0.801923,21.6554,0.416289,8.89555,4606,CH3,v1,
18424,20241212,34,Cs0.05MA0.16FA0.79PbI2.9Br0.1,1.73,PSP,5.0,,,,,Me-4PACz,0.33,,,,,,,,,1000,10,5000,30,6,160,110,25,,,,,,,,,,,,,,,0.779347,10.7961,0.815502,8.85197,4606,CH4,v1,
18425,20241212,34,Cs0.05MA0.16FA0.79PbI2.9Br0.1,1.73,PSP,5.0,,,,,Me-4PACz,0.33,,,,,,,,,1000,10,5000,30,6,160,110,25,,,,,,,,,,,,,,,1.36601,16.807,0.860603,9.44409,4607,CH1,v1,
18426,20241212,34,Cs0.05MA0.16FA0.79PbI2.9Br0.1,1.73,PSP,5.0,,,,,Me-4PACz,0.33,,,,,,,,,1000,10,5000,30,6,160,110,25,,,,,,,,,,,,,,,1.53124,26.673,0.818701,7.01208,4607,CH2,v1,
18427,20241212,34,Cs0.05MA0.16FA0.79PbI2.9Br0.1,1.73,PSP,5.0,,,,,Me-4PACz,0.33,,,,,,,,,1000,10,5000,30,6,160,110,25,,,,,,,,,,,,,,,1.5013,29.9609,0.732919,6.83686,4607,CH3,v1,
18428,20241212,34,Cs0.05MA0.16FA0.79PbI2.9Br0.1,1.73,PSP,5.0,,,,,Me-4PACz,0.33,,,,,,,,,1000,10,5000,30,6,160,110,25,,,,,,,,,,,,,,,5.13e-06,0.0457576,0.003711,3.02335,4607,CH4,v1,
18429,20241212,34,Cs0.05MA0.16FA0.79PbI2.9Br0.1,1.73,PSP,5.0,,,,,Me-4PACz,0.33,,,,,,,,,1000,10,5000,30,6,160,110,25,,,,,,,,,,,,,,,1.33286,18.8213,0.835329,8.4777,4608,CH1,v1,
18430,20241212,34,Cs0.05MA0.16FA0.79PbI2.9Br0.1,1.73,PSP,5.0,,,,,Me-4PACz,0.33,,,,,,,,,1000,10,5000,30,6,160,110,25,,,,,,,,,,,,,,,0.799985,11.7377,0.840304,8.11077,4608,CH2,v1,
18431,20241212,34,Cs0.05MA0.16FA0.79PbI2.9Br0.1,1.73,PSP,5.0,,,,,Me-4PACz,0.33,,,,,,,,,1000,10,5000,30,6,160,110,25,,,,,,,,,,,,,,,0.0031443,24.4535,0.004242,3.0311,4608,CH3,v1,
18432,20241212,34,Cs0.05MA0.16FA0.79PbI2.9Br0.1,1.73,PSP,5.0,,,,,Me-4PACz,0.33,,,,,,,,,1000,10,5000,30,6,160,110,25,,,,,,,,,,,,,,,0.651481,10.9313,0.831201,7.1701,4608,CH4,v1,
18433,20241212,34,Cs0.05MA0.16FA0.79PbI2.9Br0.1,1.73,PACl,12.0,,,,,Me-4PACz,0.33,,,,,,,,,1000,10,5000,30,6,160,110,25,,,,,,,,,,,,,,,2.29e-05,0.0433881,0.007072,7.47897,4609,CH1,v1,
18434,20241212,34,Cs0.05MA0.16FA0.79PbI2.9Br0.1,1.73,PACl,12.0,,,,,Me-4PACz,0.33,,,,,,,,,1000,10,5000,30,6,160,110,25,,,,,,,,,,,,,,,1.85143,-190.075,-7.1e-05,13.7328,4609,CH2,v1,
18435,20241212,34,Cs0.05MA0.16FA0.79PbI2.9Br0.1,1.73,PACl,12.0,,,,,Me-4PACz,0.33,,,,,,,,,1000,10,5000,30,6,160,110,25,,,,,,,,,,,,,,,7.68267,54.3729,0.855957,16.5074,4609,CH3,v1,
18436,20241212,34,Cs0.05MA0.16FA0.79PbI2.9Br0.1,1.73,PACl,12.0,,,,,Me-4PACz,0.33,,,,,,,,,1000,10,5000,30,6,160,110,25,,,,,,,,,,,,,,,7.71907,54.3872,0.856714,16.5665,4609,CH4,v1,
18437,20241212,34,Cs0.05MA0.16FA0.79PbI2.9Br0.1,1.73,PACl,12.0,,,,,Me-4PACz,0.33,,,,,,,,,1000,10,5000,30,6,160,110,25,,,,,,,,,,,,,,,0.537868,24.5688,0.167243,13.0901,4610,CH1,v1,
18438,20241212,34,Cs0.05MA0.16FA0.79PbI2.9Br0.1,1.73,PACl,12.0,,,,,Me-4PACz,0.33,,,,,,,,,1000,10,5000,30,6,160,110,25,,,,,,,,,,,,,,,8.238,58.5144,0.83414,16.878,4610,CH2,v1,
18439,20241212,34,Cs0.05MA0.16FA0.79PbI2.9Br0.1,1.73,PACl,12.0,,,,,Me-4PACz,0.33,,,,,,,,,1000,10,5000,30,6,160,110,25,,,,,,,,,,,,,,,0.0033033,22.1541,0.003065,4.86401,4610,CH3,v1,
18440,20241212,34,Cs0.05MA0.16FA0.79PbI2.9Br0.1,1.73,PACl,12.0,,,,,Me-4PACz,0.33,,,,,,,,,1000,10,5000,30,6,160,110,25,,,,,,,,,,,,,,,8.92885,61.3297,0.841703,17.2968,4610,CH4,v1,
18441,20241212,34,Cs0.05MA0.16FA0.79PbI2.9Br0.1,1.73,PACl,12.0,,,,,Me-4PACz,0.33,,,,,,,,,1000,10,5000,30,6,160,110,25,,,,,,,,,,,,,,,6.31676,48.1186,0.86114,15.2443,4611,CH1,v1,
18442,20241212,34,Cs0.05MA0.16FA0.79PbI2.9Br0.1,1.73,PACl,12.0,,,,,Me-4PACz,0.33,,,,,,,,,1000,10,5000,30,6,160,110,25,,,,,,,,,,,,,,,0.0457182,24.4792,0.020683,9.02984,4611,CH2,v1,
18443,20241212,34,Cs0.05MA0.16FA0.79PbI2.9Br0.1,1.73,PACl,12.0,,,,,Me-4PACz,0.33,,,,,,,,,1000,10,5000,30,6,160,110,25,,,,,,,,,,,,,,,0.0500901,24.2735,0.022396,9.21416,4611,CH3,v1,
18444,20241212,34,Cs0.05MA0.16FA0.79PbI2.9Br0.1,1.73,PACl,12.0,,,,,Me-4PACz,0.33,,,,,,,,,1000,10,5000,30,6,160,110,25,,,,,,,,,,,,,,,6.40323,61.6495,0.808496,12.8467,4611,CH4,v1,
18445,20241212,34,Cs0.05MA0.16FA0.79PbI2.9Br0.1,1.73,PMACl,0.3,,,,,MeO-2PACz,0.33,,,,,,,,,1000,10,5000,30,6,160,110,25,,,,,,,,,,,,,,,7.69e-06,0.0514763,0.004108,3.63663,4612,CH1,v1,
18446,20241212,34,Cs0.05MA0.16FA0.79PbI2.9Br0.1,1.73,PMACl,0.3,,,,,MeO-2PACz,0.33,,,,,,,,,1000,10,5000,30,6,160,110,25,,,,,,,,,,,,,,,2.00639,28.4203,0.864396,8.16721,4612,CH2,v1,
18447,20241212,34,Cs0.05MA0.16FA0.79PbI2.9Br0.1,1.73,PMACl,0.3,,,,,MeO-2PACz,0.33,,,,,,,,,1000,10,5000,30,6,160,110,25,,,,,,,,,,,,,,,2.45e+39,3.04e+42,0.003987,20.2313,4612,CH3,v1,
18448,20241212,34,Cs0.05MA0.16FA0.79PbI2.9Br0.1,1.73,PMACl,0.3,,,,,MeO-2PACz,0.33,,,,,,,,,1000,10,5000,30,6,160,110,25,,,,,,,,,,,,,,,1.63e-05,0.040662,0.008718,4.59469,4612,CH4,v1,
18449,20241212,34,Cs0.05MA0.16FA0.79PbI2.9Br0.1,1.73,PMACl,0.3,,,,,MeO-2PACz,0.33,,,,,,,,,1000,10,5000,30,6,160,110,25,,,,,,,,,,,,,,,1.55954,25.2159,0.821084,7.5324,4613,CH1,v1,
18450,20241212,34,Cs0.05MA0.16FA0.79PbI2.9Br0.1,1.73,PMACl,0.3,,,,,MeO-2PACz,0.33,,,,,,,,,1000,10,5000,30,6,160,110,25,,,,,,,,,,,,,,,1.39925,21.1795,0.874395,7.55565,4613,CH2,v1,
18451,20241212,34,Cs0.05MA0.16FA0.79PbI2.9Br0.1,1.73,PMACl,0.3,,,,,MeO-2PACz,0.33,,,,,,,,,1000,10,5000,30,6,160,110,25,,,,,,,,,,,,,,,0.761815,24.0136,0.52281,6.06803,4613,CH3,v1,
18452,20241212,34,Cs0.05MA0.16FA0.79PbI2.9Br0.1,1.73,PMACl,0.3,,,,,MeO-2PACz,0.33,,,,,,,,,1000,10,5000,30,6,160,110,25,,,,,,,,,,,,,,,1.34302,28.0851,0.804665,5.94278,4613,CH4,v1,
18453,20241212,34,Cs0.05MA0.16FA0.79PbI2.9Br0.1,1.73,PMACl,0.3,,,,,MeO-2PACz,0.33,,,,,,,,,1000,10,5000,30,6,160,110,25,,,,,,,,,,,,,,,0.0174327,23.3044,0.01604,4.66365,4614,CH1,v1,
18454,20241212,34,Cs0.05MA0.16FA0.79PbI2.9Br0.1,1.73,PMACl,0.3,,,,,MeO-2PACz,0.33,,,,,,,,,1000,10,5000,30,6,160,110,25,,,,,,,,,,,,,,,1.09697,18.8885,0.875041,6.63693,4614,CH2,v1,
18455,20241212,34,Cs0.05MA0.16FA0.79PbI2.9Br0.1,1.73,PMACl,0.3,,,,,MeO-2PACz,0.33,,,,,,,,,1000,10,5000,30,6,160,110,25,,,,,,,,,,,,,,,1.20033,26.5029,0.794083,5.70352,4614,CH3,v1,
18456,20241212,34,Cs0.05MA0.16FA0.79PbI2.9Br0.1,1.73,PMACl,0.3,,,,,MeO-2PACz,0.33,,,,,,,,,1000,10,5000,30,6,160,110,25,,,,,,,,,,,,,,,6.87e-06,0.0464232,0.00539,2.74368,4614,CH4,v1,
18457,20241212,34,Cs0.05MA0.16FA0.79PbI2.9Br0.1,1.73,PMACl,2.1,,,,,MeO-2PACz,0.33,,,,,,,,,1000,10,5000,30,6,160,110,25,,,,,,,,,,,,,,,0.256546,28.0766,0.36904,2.47598,4615,CH1,v1,
18458,20241212,34,Cs0.05MA0.16FA0.79PbI2.9Br0.1,1.73,PMACl,2.1,,,,,MeO-2PACz,0.33,,,,,,,,,1000,10,5000,30,6,160,110,25,,,,,,,,,,,,,,,0.0535517,27.2791,0.154421,1.27127,4615,CH2,v1,
18459,20241212,34,Cs0.05MA0.16FA0.79PbI2.9Br0.1,1.73,PMACl,2.1,,,,,MeO-2PACz,0.33,,,,,,,,,1000,10,5000,30,6,160,110,25,,,,,,,,,,,,,,,1.99e-06,2.14131,0.000328,0.283727,4615,CH3,v1,
18460,20241212,34,Cs0.05MA0.16FA0.79PbI2.9Br0.1,1.73,PMACl,2.1,,,,,MeO-2PACz,0.33,,,,,,,,,1000,10,5000,30,6,160,110,25,,,,,,,,,,,,,,,0.656148,30.9319,0.791858,2.67885,4615,CH4,v1,
18461,20241212,34,Cs0.05MA0.16FA0.79PbI2.9Br0.1,1.73,PMACl,2.1,,,,,MeO-2PACz,0.33,,,,,,,,,1000,10,5000,30,6,160,110,25,,,,,,,,,,,,,,,0.451809,14.372,0.79519,3.95336,4616,CH1,v1,
18462,20241212,34,Cs0.05MA0.16FA0.79PbI2.9Br0.1,1.73,PMACl,2.1,,,,,MeO-2PACz,0.33,,,,,,,,,1000,10,5000,30,6,160,110,25,,,,,,,,,,,,,,,3.98e-06,0.111473,0.004673,0.764956,4616,CH2,v1,
18463,20241212,34,Cs0.05MA0.16FA0.79PbI2.9Br0.1,1.73,PMACl,2.1,,,,,MeO-2PACz,0.33,,,,,,,,,1000,10,5000,30,6,160,110,25,,,,,,,,,,,,,,,0.0643067,23.4408,0.207943,1.31929,4616,CH3,v1,
18464,20241212,34,Cs0.05MA0.16FA0.79PbI2.9Br0.1,1.73,PMACl,2.1,,,,,MeO-2PACz,0.33,,,,,,,,,1000,10,5000,30,6,160,110,25,,,,,,,,,,,,,,,0.522946,28.2157,0.6668,2.77953,4616,CH4,v1,
18465,20241212,34,Cs0.05MA0.16FA0.79PbI2.9Br0.1,1.73,PMACl,2.1,,,,,MeO-2PACz,0.33,,,,,,,,,1000,10,5000,30,6,160,110,25,,,,,,,,,,,,,,,2.53e-06,0.171763,0.000866,1.70043,4617,CH1,v1,
18466,20241212,34,Cs0.05MA0.16FA0.79PbI2.9Br0.1,1.73,PMACl,2.1,,,,,MeO-2PACz,0.33,,,,,,,,,1000,10,5000,30,6,160,110,25,,,,,,,,,,,,,,,2.67e-06,0.212962,0.000866,1.44732,4617,CH2,v1,
18467,20241212,34,Cs0.05MA0.16FA0.79PbI2.9Br0.1,1.73,PMACl,2.1,,,,,MeO-2PACz,0.33,,,,,,,,,1000,10,5000,30,6,160,110,25,,,,,,,,,,,,,,,8.08e-05,0.750945,0.004624,2.32568,4617,CH3,v1,
18468,20241212,34,Cs0.05MA0.16FA0.79PbI2.9Br0.1,1.73,PMACl,2.1,,,,,MeO-2PACz,0.33,,,,,,,,,1000,10,5000,30,6,160,110,25,,,,,,,,,,,,,,,0.00451969,18.6263,0.013023,1.86328,4617,CH4,v1,
18469,20241212,34,Cs0.05MA0.16FA0.79PbI2.9Br0.1,1.73,PSP,5.0,,,,,MeO-2PACz,0.33,,,,,,,,,1000,10,5000,30,6,160,110,25,,,,,,,,,,,,,,,1.14692,22.4158,0.686033,7.45821,4618,CH1,v1,
18470,20241212,34,Cs0.05MA0.16FA0.79PbI2.9Br0.1,1.73,PSP,5.0,,,,,MeO-2PACz,0.33,,,,,,,,,1000,10,5000,30,6,160,110,25,,,,,,,,,,,,,,,0.898084,13.7302,0.857539,7.62758,4618,CH2,v1,
