Repository: MI-Materials-Intelligence/Recipe-Language-Model

# Learning Layer

## Overview

In the learning layer, the formulas and parameters are encoded and then tokenised into recipes as inputs. Through atomic skills of data extraction, cleaning, and matching, these data are organised into standardised datasets, providing the basis for RLM training and iterative recipe refinement.

Key Atomic Skills:
- **Cleaning**: Preprocessing and outlier cleaning
- **Matching**: Matching data pairs based on variables
- **Extraction**: Data extraction from robotic boxes

File: seven_ai_layers_robotics/learning/data/data50764_from_db.csv (part 75 of 253)
No,date,rank,Formula PVK,Concentration PVK,Formula Additive 1,Concentration Additive 1,Formula Additive 2,Concentration Additive 2,Formula Additive 3,Concentration Additive 3,Formula SAM 1,Concentration SAM 1,Formula SAM 2,Concentration SAM 2,Formula SAM 3,Concentration SAM 3,Spin Coating Speed SAM,Spin Coating Time SAM,Annealed Temperature SAM,Annealed Time SAM,Spin Coating Speed PVK 1,Spin Coating Time PVK 1,Spin Coating Speed PVK 2,Spin Coating Time PVK 2,Antisolvent Dropping Timing,Antisolvent Volume,Annealed Temperature PVK,Annealed Time PVK,Formula Passivator 1,Concentration Passivator 1,Formula Passivator 2,Concentration Passivator 2,Formula Passivator 3,Concentration Passivator 3,Formula Passivator 4,Concentration Passivator 4,Spin Coating Speed Passivator,Spin Coating Time Passivator,Passivator Dropping Timing,Passivator Volume,Annealed Temperature Passivator,Annealed Time Passivator,PCE,FF,Voc,Jsc,Product,Channel,From,upload_time
18471,20241212,34,Cs0.05MA0.16FA0.79PbI2.9Br0.1,1.73,PSP,5.0,,,,,MeO-2PACz,0.33,,,,,,,,,1000,10,5000,30,6,160,110,25,,,,,,,,,,,,,,,0.91853,23.8293,0.806107,4.78177,4618,CH3,v1,
18472,20241212,34,Cs0.05MA0.16FA0.79PbI2.9Br0.1,1.73,PSP,5.0,,,,,MeO-2PACz,0.33,,,,,,,,,1000,10,5000,30,6,160,110,25,,,,,,,,,,,,,,,3.55e-06,0.0650662,0.002289,2.38689,4618,CH4,v1,
18473,20241212,34,Cs0.05MA0.16FA0.79PbI2.9Br0.1,1.73,PSP,5.0,,,,,MeO-2PACz,0.33,,,,,,,,,1000,10,5000,30,6,160,110,25,,,,,,,,,,,,,,,5.01e-06,0.061572,0.002854,2.85139,4619,CH1,v1,
18474,20241212,34,Cs0.05MA0.16FA0.79PbI2.9Br0.1,1.73,PSP,5.0,,,,,MeO-2PACz,0.33,,,,,,,,,1000,10,5000,30,6,160,110,25,,,,,,,,,,,,,,,0.437898,9.16627,0.815066,5.86122,4619,CH2,v1,
18475,20241212,34,Cs0.05MA0.16FA0.79PbI2.9Br0.1,1.73,PSP,5.0,,,,,MeO-2PACz,0.33,,,,,,,,,1000,10,5000,30,6,160,110,25,,,,,,,,,,,,,,,3.01e+38,1.34e+40,0.542044,4.13253,4619,CH3,v1,
18476,20241212,34,Cs0.05MA0.16FA0.79PbI2.9Br0.1,1.73,PSP,5.0,,,,,MeO-2PACz,0.33,,,,,,,,,1000,10,5000,30,6,160,110,25,,,,,,,,,,,,,,,0.306121,9.07883,0.796815,4.23161,4619,CH4,v1,
18477,20241212,34,Cs0.05MA0.16FA0.79PbI2.9Br0.1,1.73,PSP,5.0,,,,,MeO-2PACz,0.33,,,,,,,,,1000,10,5000,30,6,160,110,25,,,,,,,,,,,,,,,1.45907,12.6958,0.851967,13.4894,4620,CH1,v1,
18478,20241212,34,Cs0.05MA0.16FA0.79PbI2.9Br0.1,1.73,PSP,5.0,,,,,MeO-2PACz,0.33,,,,,,,,,1000,10,5000,30,6,160,110,25,,,,,,,,,,,,,,,0.780063,9.71122,0.855811,9.38595,4620,CH2,v1,
18479,20241212,34,Cs0.05MA0.16FA0.79PbI2.9Br0.1,1.73,PSP,5.0,,,,,MeO-2PACz,0.33,,,,,,,,,1000,10,5000,30,6,160,110,25,,,,,,,,,,,,,,,0.644428,19.8806,0.804803,4.02769,4620,CH3,v1,
18480,20241212,34,Cs0.05MA0.16FA0.79PbI2.9Br0.1,1.73,PSP,5.0,,,,,MeO-2PACz,0.33,,,,,,,,,1000,10,5000,30,6,160,110,25,,,,,,,,,,,,,,,0.964641,22.6569,0.788428,5.40012,4620,CH4,v1,
18481,20241212,34,Cs0.05MA0.16FA0.79PbI2.9Br0.1,1.73,PSP,2.4,,,,,MeO-2PACz,0.33,,,,,,,,,1000,10,5000,30,6,160,110,25,,,,,,,,,,,,,,,1.9727,16.8281,0.87975,13.325,4621,CH1,v1,
18482,20241212,34,Cs0.05MA0.16FA0.79PbI2.9Br0.1,1.73,PSP,2.4,,,,,MeO-2PACz,0.33,,,,,,,,,1000,10,5000,30,6,160,110,25,,,,,,,,,,,,,,,1.23e-05,0.0301675,0.007012,5.79871,4621,CH2,v1,
18483,20241212,34,Cs0.05MA0.16FA0.79PbI2.9Br0.1,1.73,PSP,2.4,,,,,MeO-2PACz,0.33,,,,,,,,,1000,10,5000,30,6,160,110,25,,,,,,,,,,,,,,,5.56e+38,5.64e+40,0.148594,6.63565,4621,CH3,v1,
18484,20241212,34,Cs0.05MA0.16FA0.79PbI2.9Br0.1,1.73,PSP,2.4,,,,,MeO-2PACz,0.33,,,,,,,,,1000,10,5000,30,6,160,110,25,,,,,,,,,,,,,,,1.24745,14.0039,0.864882,10.2996,4621,CH4,v1,
18485,20241212,34,Cs0.05MA0.16FA0.79PbI2.9Br0.1,1.73,PSP,2.4,,,,,MeO-2PACz,0.33,,,,,,,,,1000,10,5000,30,6,160,110,25,,,,,,,,,,,,,,,3.62045,33.9982,0.820866,12.9728,4622,CH1,v1,
18486,20241212,34,Cs0.05MA0.16FA0.79PbI2.9Br0.1,1.73,PSP,2.4,,,,,MeO-2PACz,0.33,,,,,,,,,1000,10,5000,30,6,160,110,25,,,,,,,,,,,,,,,1.24e-05,0.0354909,0.006463,5.40114,4622,CH2,v1,
18487,20241212,34,Cs0.05MA0.16FA0.79PbI2.9Br0.1,1.73,PSP,2.4,,,,,MeO-2PACz,0.33,,,,,,,,,1000,10,5000,30,6,160,110,25,,,,,,,,,,,,,,,3.0385,27.1373,0.878799,12.741,4622,CH3,v1,
18488,20241212,34,Cs0.05MA0.16FA0.79PbI2.9Br0.1,1.73,PSP,2.4,,,,,MeO-2PACz,0.33,,,,,,,,,1000,10,5000,30,6,160,110,25,,,,,,,,,,,,,,,2.88984,26.2786,0.871316,12.621,4622,CH4,v1,
18489,20241212,34,Cs0.05MA0.16FA0.79PbI2.9Br0.1,1.73,PSP,2.4,,,,,MeO-2PACz,0.33,,,,,,,,,1000,10,5000,30,6,160,110,25,,,,,,,,,,,,,,,1.83017,28.7159,0.555955,11.4638,4623,CH1,v1,
18490,20241212,34,Cs0.05MA0.16FA0.79PbI2.9Br0.1,1.73,PSP,2.4,,,,,MeO-2PACz,0.33,,,,,,,,,1000,10,5000,30,6,160,110,25,,,,,,,,,,,,,,,2.20439,19.2451,0.885445,12.9362,4623,CH2,v1,
18491,20241212,34,Cs0.05MA0.16FA0.79PbI2.9Br0.1,1.73,PSP,2.4,,,,,MeO-2PACz,0.33,,,,,,,,,1000,10,5000,30,6,160,110,25,,,,,,,,,,,,,,,2.43e-05,17.1996,0.000238,0.592648,4623,CH3,v1,
18492,20241212,34,Cs0.05MA0.16FA0.79PbI2.9Br0.1,1.73,PSP,2.4,,,,,MeO-2PACz,0.33,,,,,,,,,1000,10,5000,30,6,160,110,25,,,,,,,,,,,,,,,2.13236,20.6572,0.872892,11.8258,4623,CH4,v1,
18493,20241212,34,Cs0.05MA0.16FA0.79PbI2.9Br0.1,1.73,PACl,15.0,,,,,MeO-2PACz,0.33,,,,,,,,,1000,10,5000,30,6,160,110,25,,,,,,,,,,,,,,,8.65164,55.8112,0.851719,18.2004,4624,CH1,v1,
18494,20241212,34,Cs0.05MA0.16FA0.79PbI2.9Br0.1,1.73,PACl,15.0,,,,,MeO-2PACz,0.33,,,,,,,,,1000,10,5000,30,6,160,110,25,,,,,,,,,,,,,,,0.019294,15.2602,0.012273,10.302,4624,CH2,v1,
18495,20241212,34,Cs0.05MA0.16FA0.79PbI2.9Br0.1,1.73,PACl,15.0,,,,,MeO-2PACz,0.33,,,,,,,,,1000,10,5000,30,6,160,110,25,,,,,,,,,,,,,,,9.30447,56.9953,0.852188,19.1565,4624,CH3,v1,
18496,20241212,34,Cs0.05MA0.16FA0.79PbI2.9Br0.1,1.73,PACl,15.0,,,,,MeO-2PACz,0.33,,,,,,,,,1000,10,5000,30,6,160,110,25,,,,,,,,,,,,,,,8.34275,53.9328,0.845633,18.2925,4624,CH4,v1,
18497,20241212,34,Cs0.05MA0.16FA0.79PbI2.9Br0.1,1.73,PACl,15.0,,,,,MeO-2PACz,0.33,,,,,,,,,1000,10,5000,30,6,160,110,25,,,,,,,,,,,,,,,1.83721,28.3492,0.424806,15.2555,4625,CH1,v1,
18498,20241212,34,Cs0.05MA0.16FA0.79PbI2.9Br0.1,1.73,PACl,15.0,,,,,MeO-2PACz,0.33,,,,,,,,,1000,10,5000,30,6,160,110,25,,,,,,,,,,,,,,,0.19546,25.2538,0.057703,13.4133,4625,CH2,v1,
18499,20241212,34,Cs0.05MA0.16FA0.79PbI2.9Br0.1,1.73,PACl,15.0,,,,,MeO-2PACz,0.33,,,,,,,,,1000,10,5000,30,6,160,110,25,,,,,,,,,,,,,,,0.181845,25.4762,0.055373,12.8904,4625,CH3,v1,
18500,20241212,34,Cs0.05MA0.16FA0.79PbI2.9Br0.1,1.73,PACl,15.0,,,,,MeO-2PACz,0.33,,,,,,,,,1000,10,5000,30,6,160,110,25,,,,,,,,,,,,,,,8.77307,57.5677,0.834531,18.2612,4625,CH4,v1,
18501,20241212,34,Cs0.05MA0.16FA0.79PbI2.9Br0.1,1.73,PACl,15.0,,,,,MeO-2PACz,0.33,,,,,,,,,1000,10,5000,30,6,160,110,25,,,,,,,,,,,,,,,0.0452104,23.5342,0.016561,11.6,4626,CH1,v1,
18502,20241212,34,Cs0.05MA0.16FA0.79PbI2.9Br0.1,1.73,PACl,15.0,,,,,MeO-2PACz,0.33,,,,,,,,,1000,10,5000,30,6,160,110,25,,,,,,,,,,,,,,,1.52e-05,0.076788,0.003103,6.36324,4626,CH2,v1,
18503,20241212,34,Cs0.05MA0.16FA0.79PbI2.9Br0.1,1.73,PACl,15.0,,,,,MeO-2PACz,0.33,,,,,,,,,1000,10,5000,30,6,160,110,25,,,,,,,,,,,,,,,0.00967079,21.3139,0.005588,8.11952,4626,CH3,v1,
18504,20241212,34,Cs0.05MA0.16FA0.79PbI2.9Br0.1,1.73,PACl,15.0,,,,,MeO-2PACz,0.33,,,,,,,,,1000,10,5000,30,6,160,110,25,,,,,,,,,,,,,,,6.88007,53.5349,0.792981,16.2066,4626,CH4,v1,
18505,20241212,34,Cs0.05MA0.16FA0.79PbI2.9Br0.1,1.73,PMACl,0.3,,,,,MeO-4PADBC,0.33,,,,,,,,,1000,10,5000,30,6,160,110,25,,,,,,,,,,,,,,,18.1585,74.3159,1.06373,22.9703,4627,CH1,v1,
18506,20241212,34,Cs0.05MA0.16FA0.79PbI2.9Br0.1,1.73,PMACl,0.3,,,,,MeO-4PADBC,0.33,,,,,,,,,1000,10,5000,30,6,160,110,25,,,,,,,,,,,,,,,6.6219,32.0232,0.891859,23.1858,4627,CH2,v1,
18507,20241212,34,Cs0.05MA0.16FA0.79PbI2.9Br0.1,1.73,PMACl,0.3,,,,,MeO-4PADBC,0.33,,,,,,,,,1000,10,5000,30,6,160,110,25,,,,,,,,,,,,,,,18.0214,78.199,1.01336,22.7417,4627,CH3,v1,
18508,20241212,34,Cs0.05MA0.16FA0.79PbI2.9Br0.1,1.73,PMACl,0.3,,,,,MeO-4PADBC,0.33,,,,,,,,,1000,10,5000,30,6,160,110,25,,,,,,,,,,,,,,,17.6809,73.8541,1.0792,22.1833,4627,CH4,v1,
18509,20241212,34,Cs0.05MA0.16FA0.79PbI2.9Br0.1,1.73,PMACl,0.3,,,,,MeO-4PADBC,0.33,,,,,,,,,1000,10,5000,30,6,160,110,25,,,,,,,,,,,,,,,0.504674,25.0929,0.098688,20.3796,4628,CH1,v1,
18510,20241212,34,Cs0.05MA0.16FA0.79PbI2.9Br0.1,1.73,PMACl,0.3,,,,,MeO-4PADBC,0.33,,,,,,,,,1000,10,5000,30,6,160,110,25,,,,,,,,,,,,,,,3.57894,28.7776,0.560685,22.181,4628,CH2,v1,
18511,20241212,34,Cs0.05MA0.16FA0.79PbI2.9Br0.1,1.73,PMACl,0.3,,,,,MeO-4PADBC,0.33,,,,,,,,,1000,10,5000,30,6,160,110,25,,,,,,,,,,,,,,,16.8027,75.4905,1.0179,21.8666,4628,CH3,v1,
18512,20241212,34,Cs0.05MA0.16FA0.79PbI2.9Br0.1,1.73,PMACl,0.3,,,,,MeO-4PADBC,0.33,,,,,,,,,1000,10,5000,30,6,160,110,25,,,,,,,,,,,,,,,13.1707,57.4458,1.05276,21.7781,4628,CH4,v1,
18513,20241212,34,Cs0.05MA0.16FA0.79PbI2.9Br0.1,1.73,PMACl,0.3,,,,,MeO-4PADBC,0.33,,,,,,,,,1000,10,5000,30,6,160,110,25,,,,,,,,,,,,,,,14.8052,66.5781,0.985002,22.576,4629,CH1,v1,
18514,20241212,34,Cs0.05MA0.16FA0.79PbI2.9Br0.1,1.73,PMACl,0.3,,,,,MeO-4PADBC,0.33,,,,,,,,,1000,10,5000,30,6,160,110,25,,,,,,,,,,,,,,,14.536,61.4575,1.0351,22.8501,4629,CH2,v1,
18515,20241212,34,Cs0.05MA0.16FA0.79PbI2.9Br0.1,1.73,PMACl,0.3,,,,,MeO-4PADBC,0.33,,,,,,,,,1000,10,5000,30,6,160,110,25,,,,,,,,,,,,,,,2.02985,26.4633,0.338773,22.6418,4629,CH3,v1,
18516,20241212,34,Cs0.05MA0.16FA0.79PbI2.9Br0.1,1.73,PMACl,0.3,,,,,MeO-4PADBC,0.33,,,,,,,,,1000,10,5000,30,6,160,110,25,,,,,,,,,,,,,,,17.9103,74.4116,1.07585,22.3722,4629,CH4,v1,
18517,20241212,34,Cs0.05MA0.16FA0.79PbI2.9Br0.1,1.73,PMACl,2.1,,,,,MeO-4PADBC,0.33,,,,,,,,,1000,10,5000,30,6,160,110,25,,,,,,,,,,,,,,,16.2652,71.421,1.05759,21.5335,4630,CH1,v1,
18518,20241212,34,Cs0.05MA0.16FA0.79PbI2.9Br0.1,1.73,PMACl,2.1,,,,,MeO-4PADBC,0.33,,,,,,,,,1000,10,5000,30,6,160,110,25,,,,,,,,,,,,,,,17.2957,73.0135,1.07867,21.9608,4630,CH2,v1,
18519,20241212,34,Cs0.05MA0.16FA0.79PbI2.9Br0.1,1.73,PMACl,2.1,,,,,MeO-4PADBC,0.33,,,,,,,,,1000,10,5000,30,6,160,110,25,,,,,,,,,,,,,,,16.1176,69.6727,1.06728,21.6751,4630,CH3,v1,
18520,20241212,34,Cs0.05MA0.16FA0.79PbI2.9Br0.1,1.73,PMACl,2.1,,,,,MeO-4PADBC,0.33,,,,,,,,,1000,10,5000,30,6,160,110,25,,,,,,,,,,,,,,,2.93542,28.3345,0.47616,21.7572,4630,CH4,v1,
18521,20241212,34,Cs0.05MA0.16FA0.79PbI2.9Br0.1,1.73,PMACl,2.1,,,,,MeO-4PADBC,0.33,,,,,,,,,1000,10,5000,30,6,160,110,25,,,,,,,,,,,,,,,2.74715,27.7261,0.445226,22.2543,4631,CH1,v1,
18522,20241212,34,Cs0.05MA0.16FA0.79PbI2.9Br0.1,1.73,PMACl,2.1,,,,,MeO-4PADBC,0.33,,,,,,,,,1000,10,5000,30,6,160,110,25,,,,,,,,,,,,,,,0.142374,23.0649,0.03179,19.4176,4631,CH2,v1,
18523,20241212,34,Cs0.05MA0.16FA0.79PbI2.9Br0.1,1.73,PMACl,2.1,,,,,MeO-4PADBC,0.33,,,,,,,,,1000,10,5000,30,6,160,110,25,,,,,,,,,,,,,,,1.91248,24.9224,0.059958,127.985,4631,CH3,v1,
18524,20241212,34,Cs0.05MA0.16FA0.79PbI2.9Br0.1,1.73,PMACl,2.1,,,,,MeO-4PADBC,0.33,,,,,,,,,1000,10,5000,30,6,160,110,25,,,,,,,,,,,,,,,12.1463,53.3763,1.01906,22.3305,4631,CH4,v1,
18525,20241212,34,Cs0.05MA0.16FA0.79PbI2.9Br0.1,1.73,PMACl,2.1,,,,,MeO-4PADBC,0.33,,,,,,,,,1000,10,5000,30,6,160,110,25,,,,,,,,,,,,,,,14.7492,65.5477,1.06568,21.1146,4632,CH1,v1,
18526,20241212,34,Cs0.05MA0.16FA0.79PbI2.9Br0.1,1.73,PMACl,2.1,,,,,MeO-4PADBC,0.33,,,,,,,,,1000,10,5000,30,6,160,110,25,,,,,,,,,,,,,,,15.2623,66.7702,1.06415,21.48,4632,CH2,v1,
18527,20241212,34,Cs0.05MA0.16FA0.79PbI2.9Br0.1,1.73,PMACl,2.1,,,,,MeO-4PADBC,0.33,,,,,,,,,1000,10,5000,30,6,160,110,25,,,,,,,,,,,,,,,1.86e+39,-2.52e+41,-3.3e-05,21.972,4632,CH3,v1,
18528,20241212,34,Cs0.05MA0.16FA0.79PbI2.9Br0.1,1.73,PMACl,2.1,,,,,MeO-4PADBC,0.33,,,,,,,,,1000,10,5000,30,6,160,110,25,,,,,,,,,,,,,,,16.2375,70.7958,1.06638,21.5079,4632,CH4,v1,
18529,20241212,34,Cs0.05MA0.16FA0.79PbI2.9Br0.1,1.73,PSP,1.5,,,,,MeO-4PADBC,0.33,,,,,,,,,1000,10,5000,30,6,160,110,25,,,,,,,,,,,,,,,17.2454,70.9903,1.07151,22.6713,4633,CH1,v1,
18530,20241212,34,Cs0.05MA0.16FA0.79PbI2.9Br0.1,1.73,PSP,1.5,,,,,MeO-4PADBC,0.33,,,,,,,,,1000,10,5000,30,6,160,110,25,,,,,,,,,,,,,,,9.73832,43.3788,0.974965,23.026,4633,CH2,v1,
18531,20241212,34,Cs0.05MA0.16FA0.79PbI2.9Br0.1,1.73,PSP,1.5,,,,,MeO-4PADBC,0.33,,,,,,,,,1000,10,5000,30,6,160,110,25,,,,,,,,,,,,,,,17.7805,72.8386,1.0746,22.7162,4633,CH3,v1,
18532,20241212,34,Cs0.05MA0.16FA0.79PbI2.9Br0.1,1.73,PSP,1.5,,,,,MeO-4PADBC,0.33,,,,,,,,,1000,10,5000,30,6,160,110,25,,,,,,,,,,,,,,,13.8433,64.8704,1.06707,19.9986,4633,CH4,v1,
18533,20241212,34,Cs0.05MA0.16FA0.79PbI2.9Br0.1,1.73,PSP,1.5,,,,,MeO-4PADBC,0.33,,,,,,,,,1000,10,5000,30,6,160,110,25,,,,,,,,,,,,,,,0.190042,24.887,0.041053,18.6006,4634,CH1,v1,
18534,20241212,34,Cs0.05MA0.16FA0.79PbI2.9Br0.1,1.73,PSP,1.5,,,,,MeO-4PADBC,0.33,,,,,,,,,1000,10,5000,30,6,160,110,25,,,,,,,,,,,,,,,0.40512,25.0022,0.077206,20.9872,4634,CH2,v1,
18535,20241212,34,Cs0.05MA0.16FA0.79PbI2.9Br0.1,1.73,PSP,1.5,,,,,MeO-4PADBC,0.33,,,,,,,,,1000,10,5000,30,6,160,110,25,,,,,,,,,,,,,,,11.6799,-11.0963,0.164388,-640.311,4634,CH3,v1,
18536,20241212,34,Cs0.05MA0.16FA0.79PbI2.9Br0.1,1.73,PSP,1.5,,,,,MeO-4PADBC,0.33,,,,,,,,,1000,10,5000,30,6,160,110,25,,,,,,,,,,,,,,,11.6931,56.2776,1.0604,19.594,4634,CH4,v1,
18537,20241212,34,Cs0.05MA0.16FA0.79PbI2.9Br0.1,1.73,PSP,1.5,,,,,MeO-4PADBC,0.33,,,,,,,,,1000,10,5000,30,6,160,110,25,,,,,,,,,,,,,,,0.00542786,3.44423,0.010516,14.9866,4635,CH1,v1,
18538,20241212,34,Cs0.05MA0.16FA0.79PbI2.9Br0.1,1.73,PSP,1.5,,,,,MeO-4PADBC,0.33,,,,,,,,,1000,10,5000,30,6,160,110,25,,,,,,,,,,,,,,,10.8021,47.0546,0.998536,22.9901,4635,CH2,v1,
18539,20241212,34,Cs0.05MA0.16FA0.79PbI2.9Br0.1,1.73,PSP,1.5,,,,,MeO-4PADBC,0.33,,,,,,,,,1000,10,5000,30,6,160,110,25,,,,,,,,,,,,,,,17.5828,161.575,0.500733,21.7324,4635,CH3,v1,
18540,20241212,34,Cs0.05MA0.16FA0.79PbI2.9Br0.1,1.73,PSP,1.5,,,,,MeO-4PADBC,0.33,,,,,,,,,1000,10,5000,30,6,160,110,25,,,,,,,,,,,,,,,17.9429,74.503,1.06949,22.5186,4635,CH4,v1,
18541,20241212,34,Cs0.05MA0.16FA0.79PbI2.9Br0.1,1.73,PSP,5.0,,,,,MeO-4PADBC,0.33,,,,,,,,,1000,10,5000,30,6,160,110,25,,,,,,,,,,,,,,,17.5017,74.1398,1.07461,21.9674,4636,CH1,v1,
18542,20241212,34,Cs0.05MA0.16FA0.79PbI2.9Br0.1,1.73,PSP,5.0,,,,,MeO-4PADBC,0.33,,,,,,,,,1000,10,5000,30,6,160,110,25,,,,,,,,,,,,,,,15.7748,69.0173,1.07462,21.2692,4636,CH2,v1,
18543,20241212,34,Cs0.05MA0.16FA0.79PbI2.9Br0.1,1.73,PSP,5.0,,,,,MeO-4PADBC,0.33,,,,,,,,,1000,10,5000,30,6,160,110,25,,,,,,,,,,,,,,,17.9554,74.8871,1.07497,22.3045,4636,CH3,v1,
18544,20241212,34,Cs0.05MA0.16FA0.79PbI2.9Br0.1,1.73,PSP,5.0,,,,,MeO-4PADBC,0.33,,,,,,,,,1000,10,5000,30,6,160,110,25,,,,,,,,,,,,,,,17.9748,75.5985,1.07473,22.1235,4636,CH4,v1,
18545,20241212,34,Cs0.05MA0.16FA0.79PbI2.9Br0.1,1.73,PSP,5.0,,,,,MeO-4PADBC,0.33,,,,,,,,,1000,10,5000,30,6,160,110,25,,,,,,,,,,,,,,,0.5379,25.2777,0.103276,20.6045,4637,CH1,v1,
18546,20241212,34,Cs0.05MA0.16FA0.79PbI2.9Br0.1,1.73,PSP,5.0,,,,,MeO-4PADBC,0.33,,,,,,,,,1000,10,5000,30,6,160,110,25,,,,,,,,,,,,,,,10.8444,48.1237,1.00712,22.3752,4637,CH2,v1,
18547,20241212,34,Cs0.05MA0.16FA0.79PbI2.9Br0.1,1.73,PSP,5.0,,,,,MeO-4PADBC,0.33,,,,,,,,,1000,10,5000,30,6,160,110,25,,,,,,,,,,,,,,,15.6778,68.5311,1.06089,21.5639,4637,CH3,v1,
18548,20241212,34,Cs0.05MA0.16FA0.79PbI2.9Br0.1,1.73,PSP,5.0,,,,,MeO-4PADBC,0.33,,,,,,,,,1000,10,5000,30,6,160,110,25,,,,,,,,,,,,,,,10.6267,52.599,1.04394,19.3528,4637,CH4,v1,
18549,20241212,34,Cs0.05MA0.16FA0.79PbI2.9Br0.1,1.73,PSP,5.0,,,,,MeO-4PADBC,0.33,,,,,,,,,1000,10,5000,30,6,160,110,25,,,,,,,,,,,,,,,17.1327,72.7832,1.07638,21.869,4638,CH1,v1,
18550,20241212,34,Cs0.05MA0.16FA0.79PbI2.9Br0.1,1.73,PSP,5.0,,,,,MeO-4PADBC,0.33,,,,,,,,,1000,10,5000,30,6,160,110,25,,,,,,,,,,,,,,,14.2396,65.2383,1.07496,20.305,4638,CH2,v1,
18551,20241212,34,Cs0.05MA0.16FA0.79PbI2.9Br0.1,1.73,PSP,5.0,,,,,MeO-4PADBC,0.33,,,,,,,,,1000,10,5000,30,6,160,110,25,,,,,,,,,,,,,,,12.1465,56.0811,1.05192,20.5898,4638,CH3,v1,
18552,20241212,34,Cs0.05MA0.16FA0.79PbI2.9Br0.1,1.73,PSP,5.0,,,,,MeO-4PADBC,0.33,,,,,,,,,1000,10,5000,30,6,160,110,25,,,,,,,,,,,,,,,15.6256,68.9821,1.06516,21.266,4638,CH4,v1,
18553,20241212,34,Cs0.05MA0.16FA0.79PbI2.9Br0.1,1.73,PACl,7.2,,,,,MeO-4PADBC,0.33,,,,,,,,,1000,10,5000,30,6,160,110,25,,,,,,,,,,,,,,,16.3203,69.9325,1.05194,22.1849,4639,CH1,v1,
18554,20241212,34,Cs0.05MA0.16FA0.79PbI2.9Br0.1,1.73,PACl,7.2,,,,,MeO-4PADBC,0.33,,,,,,,,,1000,10,5000,30,6,160,110,25,,,,,,,,,,,,,,,9.84915,47.1646,0.922707,22.6318,4639,CH2,v1,
18555,20241212,34,Cs0.05MA0.16FA0.79PbI2.9Br0.1,1.73,PACl,7.2,,,,,MeO-4PADBC,0.33,,,,,,,,,1000,10,5000,30,6,160,110,25,,,,,,,,,,,,,,,16.3351,69.8391,1.04212,22.4442,4639,CH3,v1,
18556,20241212,34,Cs0.05MA0.16FA0.79PbI2.9Br0.1,1.73,PACl,7.2,,,,,MeO-4PADBC,0.33,,,,,,,,,1000,10,5000,30,6,160,110,25,,,,,,,,,,,,,,,15.911,69.5029,1.03704,22.075,4639,CH4,v1,
18557,20241212,34,Cs0.05MA0.16FA0.79PbI2.9Br0.1,1.73,PACl,7.2,,,,,MeO-4PADBC,0.33,,,,,,,,,1000,10,5000,30,6,160,110,25,,,,,,,,,,,,,,,16.3899,70.8622,1.0537,21.9506,4640,CH1,v1,
18558,20241212,34,Cs0.05MA0.16FA0.79PbI2.9Br0.1,1.73,PACl,7.2,,,,,MeO-4PADBC,0.33,,,,,,,,,1000,10,5000,30,6,160,110,25,,,,,,,,,,,,,,,16.6278,70.8962,1.05466,22.238,4640,CH2,v1,
18559,20241212,34,Cs0.05MA0.16FA0.79PbI2.9Br0.1,1.73,PACl,7.2,,,,,MeO-4PADBC,0.33,,,,,,,,,1000,10,5000,30,6,160,110,25,,,,,,,,,,,,,,,16.5096,71.4216,1.04409,22.1395,4640,CH3,v1,
18560,20241212,34,Cs0.05MA0.16FA0.79PbI2.9Br0.1,1.73,PACl,7.2,,,,,MeO-4PADBC,0.33,,,,,,,,,1000,10,5000,30,6,160,110,25,,,,,,,,,,,,,,,15.9845,70.7511,1.03728,21.7806,4640,CH4,v1,
18561,20241212,34,Cs0.05MA0.16FA0.79PbI2.9Br0.1,1.73,PACl,7.2,,,,,MeO-4PADBC,0.33,,,,,,,,,1000,10,5000,30,6,160,110,25,,,,,,,,,,,,,,,6.2394,45.3942,0.622088,22.0948,4641,CH1,v1,
18562,20241212,34,Cs0.05MA0.16FA0.79PbI2.9Br0.1,1.73,PACl,7.2,,,,,MeO-4PADBC,0.33,,,,,,,,,1000,10,5000,30,6,160,110,25,,,,,,,,,,,,,,,16.0566,68.5759,1.05171,22.2632,4641,CH2,v1,
18563,20241212,34,Cs0.05MA0.16FA0.79PbI2.9Br0.1,1.73,PACl,7.2,,,,,MeO-4PADBC,0.33,,,,,,,,,1000,10,5000,30,6,160,110,25,,,,,,,,,,,,,,,16.2699,69.5686,1.05074,22.2575,4641,CH3,v1,
18564,20241212,34,Cs0.05MA0.16FA0.79PbI2.9Br0.1,1.73,PACl,7.2,,,,,MeO-4PADBC,0.33,,,,,,,,,1000,10,5000,30,6,160,110,25,,,,,,,,,,,,,,,15.4739,67.9766,1.04159,21.8546,4641,CH4,v1,
18565,20241212,34,Cs0.05MA0.1FA0.85PbI3.0,1.73,PMACl,0.8,,,,,Me-4PACz,0.33,,,,,,,,,1200,10,5000,30,8,200,110,30,,,,,,,,,,,,,,,9.79898,43.8292,0.965807,23.1487,4642,CH1,v1,
18566,20241212,34,Cs0.05MA0.1FA0.85PbI3.0,1.73,PMACl,0.8,,,,,Me-4PACz,0.33,,,,,,,,,1200,10,5000,30,8,200,110,30,,,,,,,,,,,,,,,0.0986857,22.33,0.029247,15.1106,4642,CH2,v1,
18567,20241212,34,Cs0.05MA0.1FA0.85PbI3.0,1.73,PMACl,0.8,,,,,Me-4PACz,0.33,,,,,,,,,1200,10,5000,30,8,200,110,30,,,,,,,,,,,,,,,1.48845,25.4418,0.285868,20.4655,4642,CH3,v1,
18568,20241212,34,Cs0.05MA0.1FA0.85PbI3.0,1.73,PMACl,0.8,,,,,Me-4PACz,0.33,,,,,,,,,1200,10,5000,30,8,200,110,30,,,,,,,,,,,,,,,0.0970466,23.9183,0.02313,17.5416,4642,CH4,v1,
18569,20241212,34,Cs0.05MA0.1FA0.85PbI3.0,1.73,PMACl,0.8,,,,,Me-4PACz,0.33,,,,,,,,,1200,10,5000,30,8,200,110,30,,,,,,,,,,,,,,,14.0018,55.9618,1.05527,23.71,4643,CH1,v1,
18570,20241212,34,Cs0.05MA0.1FA0.85PbI3.0,1.73,PMACl,0.8,,,,,Me-4PACz,0.33,,,,,,,,,1200,10,5000,30,8,200,110,30,,,,,,,,,,,,,,,14.3877,57.2975,1.05473,23.8074,4643,CH2,v1,
18571,20241212,34,Cs0.05MA0.1FA0.85PbI3.0,1.73,PMACl,0.8,,,,,Me-4PACz,0.33,,,,,,,,,1200,10,5000,30,8,200,110,30,,,,,,,,,,,,,,,0.0910243,24.0516,0.022205,17.0434,4643,CH3,v1,
18572,20241212,34,Cs0.05MA0.1FA0.85PbI3.0,1.73,PMACl,0.8,,,,,Me-4PACz,0.33,,,,,,,,,1200,10,5000,30,8,200,110,30,,,,,,,,,,,,,,,14.5844,60.1998,1.06374,22.775,4643,CH4,v1,
18573,20241212,34,Cs0.05MA0.1FA0.85PbI3.0,1.73,PMACl,0.8,,,,,Me-4PACz,0.33,,,,,,,,,1200,10,5000,30,8,200,110,30,,,,,,,,,,,,,,,14.6332,57.9998,1.06494,23.6911,4644,CH1,v1,
18574,20241212,34,Cs0.05MA0.1FA0.85PbI3.0,1.73,PMACl,0.8,,,,,Me-4PACz,0.33,,,,,,,,,1200,10,5000,30,8,200,110,30,,,,,,,,,,,,,,,14.5517,56.9658,1.069,23.8958,4644,CH2,v1,
18575,20241212,34,Cs0.05MA0.1FA0.85PbI3.0,1.73,PMACl,0.8,,,,,Me-4PACz,0.33,,,,,,,,,1200,10,5000,30,8,200,110,30,,,,,,,,,,,,,,,14.3859,56.9449,1.0644,23.7343,4644,CH3,v1,
18576,20241212,34,Cs0.05MA0.1FA0.85PbI3.0,1.73,PMACl,0.8,,,,,Me-4PACz,0.33,,,,,,,,,1200,10,5000,30,8,200,110,30,,,,,,,,,,,,,,,6.32467,34.0555,0.803984,23.0996,4644,CH4,v1,
18577,20241212,34,Cs0.05MA0.1FA0.85PbI3.0,1.73,PMACl,1.44,,,,,Me-4PACz,0.33,,,,,,,,,1200,10,5000,30,8,200,110,30,,,,,,,,,,,,,,,13.9892,56.3257,1.05599,23.5194,4645,CH1,v1,
18578,20241212,34,Cs0.05MA0.1FA0.85PbI3.0,1.73,PMACl,1.44,,,,,Me-4PACz,0.33,,,,,,,,,1200,10,5000,30,8,200,110,30,,,,,,,,,,,,,,,14.13,56.1082,1.0623,23.7066,4645,CH2,v1,
18579,20241212,34,Cs0.05MA0.1FA0.85PbI3.0,1.73,PMACl,1.44,,,,,Me-4PACz,0.33,,,,,,,,,1200,10,5000,30,8,200,110,30,,,,,,,,,,,,,,,13.9924,55.9454,1.05677,23.6672,4645,CH3,v1,
18580,20241212,34,Cs0.05MA0.1FA0.85PbI3.0,1.73,PMACl,1.44,,,,,Me-4PACz,0.33,,,,,,,,,1200,10,5000,30,8,200,110,30,,,,,,,,,,,,,,,4.68021,31.4847,0.652146,22.794,4645,CH4,v1,
18581,20241212,34,Cs0.05MA0.1FA0.85PbI3.0,1.73,PMACl,1.44,,,,,Me-4PACz,0.33,,,,,,,,,1200,10,5000,30,8,200,110,30,,,,,,,,,,,,,,,13.4118,54.8599,1.07231,22.7988,4646,CH1,v1,
18582,20241212,34,Cs0.05MA0.1FA0.85PbI3.0,1.73,PMACl,1.44,,,,,Me-4PACz,0.33,,,,,,,,,1200,10,5000,30,8,200,110,30,,,,,,,,,,,,,,,10.7369,1760.21,0.032401,18.826,4646,CH2,v1,
18583,20241212,34,Cs0.05MA0.1FA0.85PbI3.0,1.73,PMACl,1.44,,,,,Me-4PACz,0.33,,,,,,,,,1200,10,5000,30,8,200,110,30,,,,,,,,,,,,,,,1.84682,25.6507,0.308705,23.3228,4646,CH3,v1,
18584,20241212,34,Cs0.05MA0.1FA0.85PbI3.0,1.73,PMACl,1.44,,,,,Me-4PACz,0.33,,,,,,,,,1200,10,5000,30,8,200,110,30,,,,,,,,,,,,,,,2.2e-05,0.0166212,0.009681,13.6565,4646,CH4,v1,
18585,20241212,34,Cs0.05MA0.1FA0.85PbI3.0,1.73,PMACl,1.44,,,,,Me-4PACz,0.33,,,,,,,,,1200,10,5000,30,8,200,110,30,,,,,,,,,,,,,,,0.0852524,24.2124,0.019349,18.1971,4647,CH1,v1,
18586,20241212,34,Cs0.05MA0.1FA0.85PbI3.0,1.73,PMACl,1.44,,,,,Me-4PACz,0.33,,,,,,,,,1200,10,5000,30,8,200,110,30,,,,,,,,,,,,,,,14.405,56.9604,1.0648,23.7505,4647,CH2,v1,
18587,20241212,34,Cs0.05MA0.1FA0.85PbI3.0,1.73,PMACl,1.44,,,,,Me-4PACz,0.33,,,,,,,,,1200,10,5000,30,8,200,110,30,,,,,,,,,,,,,,,14.179,56.6068,1.06203,23.5852,4647,CH3,v1,
18588,20241212,34,Cs0.05MA0.1FA0.85PbI3.0,1.73,PMACl,1.44,,,,,Me-4PACz,0.33,,,,,,,,,1200,10,5000,30,8,200,110,30,,,,,,,,,,,,,,,14.1833,59.1419,1.05872,22.6518,4647,CH4,v1,
18589,20241212,34,Cs0.05MA0.1FA0.85PbI3.0,1.73,PSP,1.7,,,,,Me-4PACz,0.33,,,,,,,,,1200,10,5000,30,8,200,110,30,,,,,,,,,,,,,,,10.9811,47.8876,1.01817,22.5218,4648,CH1,v1,
18590,20241212,34,Cs0.05MA0.1FA0.85PbI3.0,1.73,PSP,1.7,,,,,Me-4PACz,0.33,,,,,,,,,1200,10,5000,30,8,200,110,30,,,,,,,,,,,,,,,14.0351,59.1337,1.06149,22.3597,4648,CH2,v1,
18591,20241212,34,Cs0.05MA0.1FA0.85PbI3.0,1.73,PSP,1.7,,,,,Me-4PACz,0.33,,,,,,,,,1200,10,5000,30,8,200,110,30,,,,,,,,,,,,,,,14.2275,60.4821,1.0603,22.1858,4648,CH3,v1,
18592,20241212,34,Cs0.05MA0.1FA0.85PbI3.0,1.73,PSP,1.7,,,,,Me-4PACz,0.33,,,,,,,,,1200,10,5000,30,8,200,110,30,,,,,,,,,,,,,,,9.69772,49.0392,1.04239,18.9713,4648,CH4,v1,
18593,20241212,34,Cs0.05MA0.1FA0.85PbI3.0,1.73,PSP,1.7,,,,,Me-4PACz,0.33,,,,,,,,,1200,10,5000,30,8,200,110,30,,,,,,,,,,,,,,,0.159796,24.3038,0.035016,18.7767,4649,CH1,v1,
18594,20241212,34,Cs0.05MA0.1FA0.85PbI3.0,1.73,PSP,1.7,,,,,Me-4PACz,0.33,,,,,,,,,1200,10,5000,30,8,200,110,30,,,,,,,,,,,,,,,1.41e-05,0.0618361,0.003034,7.52357,4649,CH2,v1,
18595,20241212,34,Cs0.05MA0.1FA0.85PbI3.0,1.73,PSP,1.7,,,,,Me-4PACz,0.33,,,,,,,,,1200,10,5000,30,8,200,110,30,,,,,,,,,,,,,,,2.22e-05,0.053738,0.004213,9.81259,4649,CH3,v1,
18596,20241212,34,Cs0.05MA0.1FA0.85PbI3.0,1.73,PSP,1.7,,,,,Me-4PACz,0.33,,,,,,,,,1200,10,5000,30,8,200,110,30,,,,,,,,,,,,,,,0.105888,23.8455,0.025426,17.4646,4649,CH4,v1,
18597,20241212,34,Cs0.05MA0.1FA0.85PbI3.0,1.73,PSP,1.7,,,,,Me-4PACz,0.33,,,,,,,,,1200,10,5000,30,8,200,110,30,,,,,,,,,,,,,,,15.4512,63.8568,1.03273,23.4298,4650,CH1,v1,
18598,20241212,34,Cs0.05MA0.1FA0.85PbI3.0,1.73,PSP,1.7,,,,,Me-4PACz,0.33,,,,,,,,,1200,10,5000,30,8,200,110,30,,,,,,,,,,,,,,,14.0238,1670.94,0.040429,20.7593,4650,CH2,v1,
18599,20241212,34,Cs0.05MA0.1FA0.85PbI3.0,1.73,PSP,1.7,,,,,Me-4PACz,0.33,,,,,,,,,1200,10,5000,30,8,200,110,30,,,,,,,,,,,,,,,2.38e-05,0.021766,0.00835,13.0932,4650,CH3,v1,
18600,20241212,34,Cs0.05MA0.1FA0.85PbI3.0,1.73,PSP,1.7,,,,,Me-4PACz,0.33,,,,,,,,,1200,10,5000,30,8,200,110,30,,,,,,,,,,,,,,,0.0365828,17.8175,0.013525,15.1808,4650,CH4,v1,
18601,20241212,34,Cs0.05MA0.1FA0.85PbI3.0,1.73,PSP,2.6,,,,,Me-4PACz,0.33,,,,,,,,,1200,10,5000,30,8,200,110,30,,,,,,,,,,,,,,,12.1053,51.8006,1.06307,21.9826,4651,CH1,v1,
18602,20241212,34,Cs0.05MA0.1FA0.85PbI3.0,1.73,PSP,2.6,,,,,Me-4PACz,0.33,,,,,,,,,1200,10,5000,30,8,200,110,30,,,,,,,,,,,,,,,11.9505,53.3237,1.0649,21.0455,4651,CH2,v1,
18603,20241212,34,Cs0.05MA0.1FA0.85PbI3.0,1.73,PSP,2.6,,,,,Me-4PACz,0.33,,,,,,,,,1200,10,5000,30,8,200,110,30,,,,,,,,,,,,,,,13.4293,59.3729,1.06498,21.2384,4651,CH3,v1,
18604,20241212,34,Cs0.05MA0.1FA0.85PbI3.0,1.73,PSP,2.6,,,,,Me-4PACz,0.33,,,,,,,,,1200,10,5000,30,8,200,110,30,,,,,,,,,,,,,,,10.3666,51.4202,1.05801,19.0552,4651,CH4,v1,
18605,20241212,34,Cs0.05MA0.1FA0.85PbI3.0,1.73,PSP,2.6,,,,,Me-4PACz,0.33,,,,,,,,,1200,10,5000,30,8,200,110,30,,,,,,,,,,,,,,,9.41025,45.2532,1.05113,19.7831,4652,CH1,v1,
18606,20241212,34,Cs0.05MA0.1FA0.85PbI3.0,1.73,PSP,2.6,,,,,Me-4PACz,0.33,,,,,,,,,1200,10,5000,30,8,200,110,30,,,,,,,,,,,,,,,12.9801,56.752,1.06839,21.4075,4652,CH2,v1,
18607,20241212,34,Cs0.05MA0.1FA0.85PbI3.0,1.73,PSP,2.6,,,,,Me-4PACz,0.33,,,,,,,,,1200,10,5000,30,8,200,110,30,,,,,,,,,,,,,,,14.6097,62.3902,1.06544,21.9784,4652,CH3,v1,
18608,20241212,34,Cs0.05MA0.1FA0.85PbI3.0,1.73,PSP,2.6,,,,,Me-4PACz,0.33,,,,,,,,,1200,10,5000,30,8,200,110,30,,,,,,,,,,,,,,,10.4168,51.1408,1.05239,19.3549,4652,CH4,v1,
18609,20241212,34,Cs0.05MA0.1FA0.85PbI3.0,1.73,PSP,2.6,,,,,Me-4PACz,0.33,,,,,,,,,1200,10,5000,30,8,200,110,30,,,,,,,,,,,,,,,13.8965,60.4247,1.06221,21.6511,4653,CH1,v1,
18610,20241212,34,Cs0.05MA0.1FA0.85PbI3.0,1.73,PSP,2.6,,,,,Me-4PACz,0.33,,,,,,,,,1200,10,5000,30,8,200,110,30,,,,,,,,,,,,,,,12.6537,56.8552,1.05899,21.0163,4653,CH2,v1,
18611,20241212,34,Cs0.05MA0.1FA0.85PbI3.0,1.73,PSP,2.6,,,,,Me-4PACz,0.33,,,,,,,,,1200,10,5000,30,8,200,110,30,,,,,,,,,,,,,,,2.1624,26.6194,0.369827,21.9654,4653,CH3,v1,
18612,20241212,34,Cs0.05MA0.1FA0.85PbI3.0,1.73,PSP,2.6,,,,,Me-4PACz,0.33,,,,,,,,,1200,10,5000,30,8,200,110,30,,,,,,,,,,,,,,,10.2373,51.2801,1.04175,19.1635,4653,CH4,v1,
18613,20241212,34,Cs0.05MA0.1FA0.85PbI3.0,1.73,PACl,11.5,,,,,Me-4PACz,0.33,,,,,,,,,1200,10,5000,30,8,200,110,30,,,,,,,,,,,,,,,2.97988,29.2685,0.524581,19.4082,4654,CH1,v1,
18614,20241212,34,Cs0.05MA0.1FA0.85PbI3.0,1.73,PACl,11.5,,,,,Me-4PACz,0.33,,,,,,,,,1200,10,5000,30,8,200,110,30,,,,,,,,,,,,,,,3.58032,31.1717,0.666348,17.237,4654,CH2,v1,
18615,20241212,34,Cs0.05MA0.1FA0.85PbI3.0,1.73,PACl,11.5,,,,,Me-4PACz,0.33,,,,,,,,,1200,10,5000,30,8,200,110,30,,,,,,,,,,,,,,,2.1501,28.6614,0.465918,16.101,4654,CH3,v1,
18616,20241212,34,Cs0.05MA0.1FA0.85PbI3.0,1.73,PACl,11.5,,,,,Me-4PACz,0.33,,,,,,,,,1200,10,5000,30,8,200,110,30,,,,,,,,,,,,,,,1.67836,25.7366,0.514187,12.6827,4654,CH4,v1,
18617,20241212,34,Cs0.05MA0.1FA0.85PbI3.0,1.73,PACl,11.5,,,,,Me-4PACz,0.33,,,,,,,,,1200,10,5000,30,8,200,110,30,,,,,,,,,,,,,,,2.83547,29.6855,0.492838,19.381,4655,CH1,v1,
18618,20241212,34,Cs0.05MA0.1FA0.85PbI3.0,1.73,PACl,11.5,,,,,Me-4PACz,0.33,,,,,,,,,1200,10,5000,30,8,200,110,30,,,,,,,,,,,,,,,0.871835,24.6728,0.231289,15.2778,4655,CH2,v1,
18619,20241212,34,Cs0.05MA0.1FA0.85PbI3.0,1.73,PACl,11.5,,,,,Me-4PACz,0.33,,,,,,,,,1200,10,5000,30,8,200,110,30,,,,,,,,,,,,,,,0.4164,24.4588,0.111763,15.2327,4655,CH3,v1,
18620,20241212,34,Cs0.05MA0.1FA0.85PbI3.0,1.73,PACl,11.5,,,,,Me-4PACz,0.33,,,,,,,,,1200,10,5000,30,8,200,110,30,,,,,,,,,,,,,,,0.329736,25.2232,0.081028,16.1336,4655,CH4,v1,
18621,20241212,34,Cs0.05MA0.1FA0.85PbI3.0,1.73,PACl,11.5,,,,,Me-4PACz,0.33,,,,,,,,,1200,10,5000,30,8,200,110,30,,,,,,,,,,,,,,,0.288316,24.9578,0.066505,17.3703,4656,CH1,v1,
18622,20241212,34,Cs0.05MA0.1FA0.85PbI3.0,1.73,PACl,11.5,,,,,Me-4PACz,0.33,,,,,,,,,1200,10,5000,30,8,200,110,30,,,,,,,,,,,,,,,6.0124,37.3232,1.05166,15.3177,4656,CH2,v1,
18623,20241212,34,Cs0.05MA0.1FA0.85PbI3.0,1.73,PACl,11.5,,,,,Me-4PACz,0.33,,,,,,,,,1200,10,5000,30,8,200,110,30,,,,,,,,,,,,,,,5.60535,37.4372,1.04342,14.3496,4656,CH3,v1,
18624,20241212,34,Cs0.05MA0.1FA0.85PbI3.0,1.73,PACl,11.5,,,,,Me-4PACz,0.33,,,,,,,,,1200,10,5000,30,8,200,110,30,,,,,,,,,,,,,,,5.52351,37.6602,1.04507,14.0342,4656,CH4,v1,
18625,20241212,34,Cs0.1FA0.9PbI2.8Br0.2,1.5,PMACl,0.36,,,,,Me-4PACz,0.33,,,,,,,,,1200,10,5000,30,8,200,110,30,,,,,,,,,,,,,,,17.5119,73.8703,1.04319,22.7248,4657,CH1,v1,
18626,20241212,34,Cs0.1FA0.9PbI2.8Br0.2,1.5,PMACl,0.36,,,,,Me-4PACz,0.33,,,,,,,,,1200,10,5000,30,8,200,110,30,,,,,,,,,,,,,,,17.546,73.0571,1.03831,23.1306,4657,CH2,v1,
18627,20241212,34,Cs0.1FA0.9PbI2.8Br0.2,1.5,PMACl,0.36,,,,,Me-4PACz,0.33,,,,,,,,,1200,10,5000,30,8,200,110,30,,,,,,,,,,,,,,,17.1844,73.0894,1.03071,22.8109,4657,CH3,v1,
18628,20241212,34,Cs0.1FA0.9PbI2.8Br0.2,1.5,PMACl,0.36,,,,,Me-4PACz,0.33,,,,,,,,,1200,10,5000,30,8,200,110,30,,,,,,,,,,,,,,,17.3605,74.1072,1.03494,22.6352,4657,CH4,v1,
18629,20241212,34,Cs0.1FA0.9PbI2.8Br0.2,1.5,PMACl,0.72,,,,,Me-4PACz,0.33,,,,,,,,,1200,10,5000,30,8,200,110,30,,,,,,,,,,,,,,,12.2785,52.6758,1.01318,23.0064,4658,CH1,v1,
18630,20241212,34,Cs0.1FA0.9PbI2.8Br0.2,1.5,PMACl,0.72,,,,,Me-4PACz,0.33,,,,,,,,,1200,10,5000,30,8,200,110,30,,,,,,,,,,,,,,,12.6846,53.0244,1.0313,23.1962,4658,CH2,v1,
18631,20241212,34,Cs0.1FA0.9PbI2.8Br0.2,1.5,PMACl,0.72,,,,,Me-4PACz,0.33,,,,,,,,,1200,10,5000,30,8,200,110,30,,,,,,,,,,,,,,,12.2203,51.8406,1.02843,22.9212,4658,CH3,v1,
18632,20241212,34,Cs0.1FA0.9PbI2.8Br0.2,1.5,PMACl,0.72,,,,,Me-4PACz,0.33,,,,,,,,,1200,10,5000,30,8,200,110,30,,,,,,,,,,,,,,,1.97e-05,0.0173641,0.009095,12.4601,4658,CH4,v1,
18633,20241212,34,Cs0.1FA0.9PbI2.8Br0.2,1.5,PMACl,0.72,,,,,Me-4PACz,0.33,,,,,,,,,1200,10,5000,30,8,200,110,30,,,,,,,,,,,,,,,12.1364,56.3166,0.968808,22.2442,4659,CH1,v1,
18634,20241212,34,Cs0.1FA0.9PbI2.8Br0.2,1.5,PMACl,0.72,,,,,Me-4PACz,0.33,,,,,,,,,1200,10,5000,30,8,200,110,30,,,,,,,,,,,,,,,13.0297,57.5928,1.0149,22.2917,4659,CH2,v1,
18635,20241212,34,Cs0.1FA0.9PbI2.8Br0.2,1.5,PMACl,0.72,,,,,Me-4PACz,0.33,,,,,,,,,1200,10,5000,30,8,200,110,30,,,,,,,,,,,,,,,13.1497,58.4551,1.01868,22.0828,4659,CH3,v1,
18636,20241212,34,Cs0.1FA0.9PbI2.8Br0.2,1.5,PMACl,0.72,,,,,Me-4PACz,0.33,,,,,,,,,1200,10,5000,30,8,200,110,30,,,,,,,,,,,,,,,8.80643,48.2404,0.837028,21.8097,4659,CH4,v1,
18637,20241212,34,Cs0.1FA0.9PbI2.8Br0.2,1.5,PMACl,0.72,,,,,Me-4PACz,0.33,,,,,,,,,1200,10,5000,30,8,200,110,30,,,,,,,,,,,,,,,12.0284,54.1486,1.00722,22.0546,4660,CH1,v1,
18638,20241212,34,Cs0.1FA0.9PbI2.8Br0.2,1.5,PMACl,0.72,,,,,Me-4PACz,0.33,,,,,,,,,1200,10,5000,30,8,200,110,30,,,,,,,,,,,,,,,12.8444,55.721,1.02799,22.4237,4660,CH2,v1,
18639,20241212,34,Cs0.1FA0.9PbI2.8Br0.2,1.5,PMACl,0.72,,,,,Me-4PACz,0.33,,,,,,,,,1200,10,5000,30,8,200,110,30,,,,,,,,,,,,,,,12.3783,54.1432,1.03411,22.108,4660,CH3,v1,
18640,20241212,34,Cs0.1FA0.9PbI2.8Br0.2,1.5,PMACl,0.72,,,,,Me-4PACz,0.33,,,,,,,,,1200,10,5000,30,8,200,110,30,,,,,,,,,,,,,,,7.56586,43.9639,0.784563,21.9349,4660,CH4,v1,
18641,20241212,34,Cs0.1FA0.9PbI2.8Br0.2,1.5,PSP,3.6,,,,,Me-4PACz,0.33,,,,,,,,,1200,10,5000,30,8,200,110,30,,,,,,,,,,,,,,,15.5614,69.3599,0.981439,22.86,4661,CH1,v1,
18642,20241212,34,Cs0.1FA0.9PbI2.8Br0.2,1.5,PSP,3.6,,,,,Me-4PACz,0.33,,,,,,,,,1200,10,5000,30,8,200,110,30,,,,,,,,,,,,,,,16.7701,71.418,1.01538,23.1259,4661,CH2,v1,
18643,20241212,34,Cs0.1FA0.9PbI2.8Br0.2,1.5,PSP,3.6,,,,,Me-4PACz,0.33,,,,,,,,,1200,10,5000,30,8,200,110,30,,,,,,,,,,,,,,,16.7897,71.0884,1.02563,23.0279,4661,CH3,v1,
18644,20241212,34,Cs0.1FA0.9PbI2.8Br0.2,1.5,PSP,3.6,,,,,Me-4PACz,0.33,,,,,,,,,1200,10,5000,30,8,200,110,30,,,,,,,,,,,,,,,15.9398,70.9394,1.01139,22.2166,4661,CH4,v1,
18645,20241212,34,Cs0.1FA0.9PbI2.8Br0.2,1.5,PSP,3.6,,,,,Me-4PACz,0.33,,,,,,,,,1200,10,5000,30,8,200,110,30,,,,,,,,,,,,,,,16.0717,70.08,0.980266,23.3951,4662,CH1,v1,
18646,20241212,34,Cs0.1FA0.9PbI2.8Br0.2,1.5,PSP,3.6,,,,,Me-4PACz,0.33,,,,,,,,,1200,10,5000,30,8,200,110,30,,,,,,,,,,,,,,,15.597,65.9194,0.996232,23.7502,4662,CH2,v1,
18647,20241212,34,Cs0.1FA0.9PbI2.8Br0.2,1.5,PSP,3.6,,,,,Me-4PACz,0.33,,,,,,,,,1200,10,5000,30,8,200,110,30,,,,,,,,,,,,,,,17.4179,71.9098,1.01909,23.768,4662,CH3,v1,
18648,20241212,34,Cs0.1FA0.9PbI2.8Br0.2,1.5,PSP,3.6,,,,,Me-4PACz,0.33,,,,,,,,,1200,10,5000,30,8,200,110,30,,,,,,,,,,,,,,,16.9718,71.7781,1.01476,23.3009,4662,CH4,v1,
18649,20241212,34,Cs0.1FA0.9PbI2.8Br0.2,1.5,PSP,3.6,,,,,Me-4PACz,0.33,,,,,,,,,1200,10,5000,30,8,200,110,30,,,,,,,,,,,,,,,0.0641743,22.535,0.016882,16.8689,4663,CH1,v1,
18650,20241212,34,Cs0.1FA0.9PbI2.8Br0.2,1.5,PSP,3.6,,,,,Me-4PACz,0.33,,,,,,,,,1200,10,5000,30,8,200,110,30,,,,,,,,,,,,,,,15.6155,68.1751,0.994668,23.0277,4663,CH2,v1,
18651,20241212,34,Cs0.1FA0.9PbI2.8Br0.2,1.5,PSP,3.6,,,,,Me-4PACz,0.33,,,,,,,,,1200,10,5000,30,8,200,110,30,,,,,,,,,,,,,,,16.6497,70.49,1.0259,23.0236,4663,CH3,v1,
18652,20241212,34,Cs0.1FA0.9PbI2.8Br0.2,1.5,PSP,3.6,,,,,Me-4PACz,0.33,,,,,,,,,1200,10,5000,30,8,200,110,30,,,,,,,,,,,,,,,15.8875,69.2288,1.01458,22.6195,4663,CH4,v1,
18653,20241212,34,Cs0.1FA0.9PbI2.8Br0.2,1.5,PSP,1.8,,,,,Me-4PACz,0.33,,,,,,,,,1200,10,5000,30,8,200,110,30,,,,,,,,,,,,,,,10.8711,307.857,0.158059,22.3411,4664,CH1,v1,
18654,20241212,34,Cs0.1FA0.9PbI2.8Br0.2,1.5,PSP,1.8,,,,,Me-4PACz,0.33,,,,,,,,,1200,10,5000,30,8,200,110,30,,,,,,,,,,,,,,,18.105,73.2994,1.03639,23.8329,4664,CH2,v1,
18655,20241212,34,Cs0.1FA0.9PbI2.8Br0.2,1.5,PSP,1.8,,,,,Me-4PACz,0.33,,,,,,,,,1200,10,5000,30,8,200,110,30,,,,,,,,,,,,,,,17.8419,72.946,1.03389,23.6574,4664,CH3,v1,
18656,20241212,34,Cs0.1FA0.9PbI2.8Br0.2,1.5,PSP,1.8,,,,,Me-4PACz,0.33,,,,,,,,,1200,10,5000,30,8,200,110,30,,,,,,,,,,,,,,,17.2542,73.1671,1.02527,23.0005,4664,CH4,v1,
18657,20241212,34,Cs0.05MA0.16FA0.79PbI2.9Br0.1,1.73,PMACl,2.1,,,,,Me-2PACz,0.33,,,,,,,,,1000,10,5000,30,6,160,110,25,,,,,,,,,,,,,,,18.1392,71.1728,1.08937,23.3952,4665,CH1,v1,
18658,20241212,34,Cs0.05MA0.16FA0.79PbI2.9Br0.1,1.73,PMACl,2.1,,,,,Me-2PACz,0.33,,,,,,,,,1000,10,5000,30,6,160,110,25,,,,,,,,,,,,,,,18.4726,71.9161,1.08499,23.6742,4665,CH2,v1,
18659,20241212,34,Cs0.05MA0.16FA0.79PbI2.9Br0.1,1.73,PMACl,2.1,,,,,Me-2PACz,0.33,,,,,,,,,1000,10,5000,30,6,160,110,25,,,,,,,,,,,,,,,11.5584,49.6325,0.984166,23.6627,4665,CH3,v1,
18660,20241212,34,Cs0.05MA0.16FA0.79PbI2.9Br0.1,1.73,PMACl,2.1,,,,,Me-2PACz,0.33,,,,,,,,,1000,10,5000,30,6,160,110,25,,,,,,,,,,,,,,,0.121375,23.113,0.02757,19.0476,4665,CH4,v1,
18661,20241212,34,Cs0.05MA0.16FA0.79PbI2.9Br0.1,1.73,PMACl,2.1,,,,,Me-2PACz,0.33,,,,,,,,,1000,10,5000,30,6,160,110,25,,,,,,,,,,,,,,,0.0365316,17.4042,0.013405,15.6585,4666,CH1,v1,
18662,20241212,34,Cs0.05MA0.16FA0.79PbI2.9Br0.1,1.73,PMACl,2.1,,,,,Me-2PACz,0.33,,,,,,,,,1000,10,5000,30,6,160,110,25,,,,,,,,,,,,,,,19.0263,72.7146,1.09349,23.9286,4666,CH2,v1,
18663,20241212,34,Cs0.05MA0.16FA0.79PbI2.9Br0.1,1.73,PMACl,2.1,,,,,Me-2PACz,0.33,,,,,,,,,1000,10,5000,30,6,160,110,25,,,,,,,,,,,,,,,18.4625,71.6134,1.08445,23.773,4666,CH3,v1,
18664,20241212,34,Cs0.05MA0.16FA0.79PbI2.9Br0.1,1.73,PMACl,2.1,,,,,Me-2PACz,0.33,,,,,,,,,1000,10,5000,30,6,160,110,25,,,,,,,,,,,,,,,11.1239,46.6118,1.01806,23.4416,4666,CH4,v1,
18665,20241212,34,Cs0.05MA0.16FA0.79PbI2.9Br0.1,1.73,PMACl,2.1,,,,,Me-2PACz,0.33,,,,,,,,,1000,10,5000,30,6,160,110,25,,,,,,,,,,,,,,,0.209326,24.6107,0.045626,18.6418,4667,CH1,v1,
18666,20241212,34,Cs0.05MA0.16FA0.79PbI2.9Br0.1,1.73,PMACl,2.1,,,,,Me-2PACz,0.33,,,,,,,,,1000,10,5000,30,6,160,110,25,,,,,,,,,,,,,,,13.3508,56.2636,1.067,22.2391,4667,CH2,v1,
18667,20241212,34,Cs0.05MA0.16FA0.79PbI2.9Br0.1,1.73,PMACl,2.1,,,,,Me-2PACz,0.33,,,,,,,,,1000,10,5000,30,6,160,110,25,,,,,,,,,,,,,,,13.8189,58.0923,1.0689,22.2545,4667,CH3,v1,
18668,20241212,34,Cs0.05MA0.16FA0.79PbI2.9Br0.1,1.73,PMACl,2.1,,,,,Me-2PACz,0.33,,,,,,,,,1000,10,5000,30,6,160,110,25,,,,,,,,,,,,,,,13.7965,59.5839,1.06616,21.7178,4667,CH4,v1,
18669,20241212,34,Cs0.05MA0.16FA0.79PbI2.9Br0.1,1.73,PSP,5.0,,,,,Me-2PACz,0.33,,,,,,,,,1000,10,5000,30,6,160,110,25,,,,,,,,,,,,,,,18.2627,74.8226,1.04481,23.3612,4668,CH1,v1,
18670,20241212,34,Cs0.05MA0.16FA0.79PbI2.9Br0.1,1.73,PSP,5.0,,,,,Me-2PACz,0.33,,,,,,,,,1000,10,5000,30,6,160,110,25,,,,,,,,,,,,,,,18.6288,74.2891,1.06284,23.5935,4668,CH2,v1,
18671,20241212,34,Cs0.05MA0.16FA0.79PbI2.9Br0.1,1.73,PSP,5.0,,,,,Me-2PACz,0.33,,,,,,,,,1000,10,5000,30,6,160,110,25,,,,,,,,,,,,,,,18.7014,74.8928,1.06674,23.4087,4668,CH3,v1,
18672,20241212,34,Cs0.05MA0.16FA0.79PbI2.9Br0.1,1.73,PSP,5.0,,,,,Me-2PACz,0.33,,,,,,,,,1000,10,5000,30,6,160,110,25,,,,,,,,,,,,,,,18.2675,74.9101,1.06426,22.9135,4668,CH4,v1,
18673,20241212,34,Cs0.1FA0.9PbI2.8Br0.2,1.5,PMACl,0.36,,,,,Me-4PACz,0.33,,,,,,,,,1200,10,5000,30,8,200,110,30,,,,,,,,,,,,,,,0.21465,24.7169,0.043887,19.7881,4669,CH1,v1,
18674,20241212,34,Cs0.1FA0.9PbI2.8Br0.2,1.5,PMACl,0.36,,,,,Me-4PACz,0.33,,,,,,,,,1200,10,5000,30,8,200,110,30,,,,,,,,,,,,,,,0.384046,24.9125,0.074752,20.6226,4669,CH2,v1,
18675,20241212,34,Cs0.1FA0.9PbI2.8Br0.2,1.5,PMACl,0.36,,,,,Me-4PACz,0.33,,,,,,,,,1200,10,5000,30,8,200,110,30,,,,,,,,,,,,,,,1.28e-05,0.0171525,0.006775,11.0362,4669,CH3,v1,
18676,20241212,34,Cs0.1FA0.9PbI2.8Br0.2,1.5,PMACl,0.36,,,,,Me-4PACz,0.33,,,,,,,,,1200,10,5000,30,8,200,110,30,,,,,,,,,,,,,,,2.40936,26.686,0.398372,22.6636,4669,CH4,v1,
18677,20241212,34,Cs0.1FA0.9PbI2.8Br0.2,1.5,PMACl,0.36,,,,,Me-4PACz,0.33,,,,,,,,,1200,10,5000,30,8,200,110,30,,,,,,,,,,,,,,,1.02102,25.2325,0.180697,22.3937,4670,CH1,v1,
18678,20241212,34,Cs0.1FA0.9PbI2.8Br0.2,1.5,PMACl,0.36,,,,,Me-4PACz,0.33,,,,,,,,,1200,10,5000,30,8,200,110,30,,,,,,,,,,,,,,,17.3518,71.8669,1.05216,22.9475,4670,CH2,v1,
18679,20241212,34,Cs0.1FA0.9PbI2.8Br0.2,1.5,PMACl,0.36,,,,,Me-4PACz,0.33,,,,,,,,,1200,10,5000,30,8,200,110,30,,,,,,,,,,,,,,,16.8663,70.3653,1.04445,22.9494,4670,CH3,v1,
18680,20241212,34,Cs0.05MA0.16FA0.79PbI2.9Br0.1,1.73,PMACl,0.3,,,,,Me-2PACz,0.33,,,,,,,,,1000,10,5000,30,6,160,110,25,,,,,,,,,,,,,,,18.0907,72.3092,1.09187,22.9135,4670,CH4,v1,
18681,20241213,35,Cs0.05MA0.16FA0.79PbI2.9Br0.1,1.73,PEAI,2.0,PEABr,0.5,,,MeO-4PADBC,0.33,,,,,,,,,1000,10,5000,30,6,160,110,25,,,,,,,,,,,,,,,17.5305,74.7477,1.06609,21.9989,4671,CH1,v1,
18682,20241213,35,Cs0.05MA0.16FA0.79PbI2.9Br0.1,1.73,PEAI,2.0,PEABr,0.5,,,MeO-4PADBC,0.33,,,,,,,,,1000,10,5000,30,6,160,110,25,,,,,,,,,,,,,,,17.19,71.6303,1.05591,22.7275,4671,CH2,v1,
18683,20241213,35,Cs0.05MA0.16FA0.79PbI2.9Br0.1,1.73,PEAI,2.0,PEABr,0.5,,,MeO-4PADBC,0.33,,,,,,,,,1000,10,5000,30,6,160,110,25,,,,,,,,,,,,,,,17.7581,74.1876,1.07295,22.3092,4671,CH3,v1,
18684,20241213,35,Cs0.05MA0.16FA0.79PbI2.9Br0.1,1.73,PEAI,2.0,PEABr,0.5,,,MeO-4PADBC,0.33,,,,,,,,,1000,10,5000,30,6,160,110,25,,,,,,,,,,,,,,,9.22001,42.2487,0.981638,22.2314,4671,CH4,v1,
18685,20241213,35,Cs0.05MA0.16FA0.79PbI2.9Br0.1,1.73,PEAI,2.0,PEABr,0.5,,,MeO-4PADBC,0.33,,,,,,,,,1000,10,5000,30,6,160,110,25,,,,,,,,,,,,,,,16.3444,70.9954,1.05396,21.843,4672,CH1,v1,
18686,20241213,35,Cs0.05MA0.16FA0.79PbI2.9Br0.1,1.73,PEAI,2.0,PEABr,0.5,,,MeO-4PADBC,0.33,,,,,,,,,1000,10,5000,30,6,160,110,25,,,,,,,,,,,,,,,0.00517158,3.70461,0.010521,13.2687,4672,CH2,v1,
18687,20241213,35,Cs0.05MA0.16FA0.79PbI2.9Br0.1,1.73,PEAI,2.0,PEABr,0.5,,,MeO-4PADBC,0.33,,,,,,,,,1000,10,5000,30,6,160,110,25,,,,,,,,,,,,,,,0.0320165,16.6046,0.013078,14.7436,4672,CH3,v1,
18688,20241213,35,Cs0.05MA0.16FA0.79PbI2.9Br0.1,1.73,PEAI,2.0,PEABr,0.5,,,MeO-4PADBC,0.33,,,,,,,,,1000,10,5000,30,6,160,110,25,,,,,,,,,,,,,,,16.666,71.778,1.0856,21.3879,4672,CH4,v1,
18689,20241213,35,Cs0.1FA0.9PbI2.8Br0.2,1.5,PEABr,0.5,PEAI,1.0,,,Me-4PACz,0.33,,,,,,,,,1200,10,5000,30,8,200,110,30,,,,,,,,,,,,,,,0.000650264,30.9444,0.913181,0.00230118,4673,CH1,v1,
18690,20241213,35,Cs0.1FA0.9PbI2.8Br0.2,1.5,PEABr,0.5,PEAI,1.0,,,Me-4PACz,0.33,,,,,,,,,1200,10,5000,30,8,200,110,30,,,,,,,,,,,,,,,0.0014784,29.9361,0.960679,0.00514064,4673,CH2,v1,
18691,20241213,35,Cs0.1FA0.9PbI2.8Br0.2,1.5,PEABr,0.5,PEAI,1.0,,,Me-4PACz,0.33,,,,,,,,,1200,10,5000,30,8,200,110,30,,,,,,,,,,,,,,,0.0014784,29.9361,0.960679,0.00514064,4673,CH3,v1,
18692,20241213,35,Cs0.1FA0.9PbI2.8Br0.2,1.5,PEABr,0.5,PEAI,1.0,,,Me-4PACz,0.33,,,,,,,,,1200,10,5000,30,8,200,110,30,,,,,,,,,,,,,,,0.0014784,29.9361,0.960679,0.00514064,4673,CH4,v1,
18693,20241213,35,Cs0.1FA0.9PbI2.8Br0.2,1.5,PEABr,0.5,PEAI,1.0,,,Me-4PACz,0.33,,,,,,,,,1200,10,5000,30,8,200,110,30,,,,,,,,,,,,,,,0.114914,24.6895,0.022448,20.7342,4674,CH1,v1,
18694,20241213,35,Cs0.1FA0.9PbI2.8Br0.2,1.5,PEABr,0.5,PEAI,1.0,,,Me-4PACz,0.33,,,,,,,,,1200,10,5000,30,8,200,110,30,,,,,,,,,,,,,,,0.00145898,40.3881,0.786872,0.00459083,4674,CH2,v1,
18695,20241213,35,Cs0.1FA0.9PbI2.8Br0.2,1.5,PEABr,0.5,PEAI,1.0,,,Me-4PACz,0.33,,,,,,,,,1200,10,5000,30,8,200,110,30,,,,,,,,,,,,,,,0.00145898,40.3881,0.786872,0.00459083,4674,CH3,v1,
18696,20241213,35,Cs0.1FA0.9PbI2.8Br0.2,1.5,PEABr,0.5,PEAI,1.0,,,Me-4PACz,0.33,,,,,,,,,1200,10,5000,30,8,200,110,30,,,,,,,,,,,,,,,0.00145898,40.3881,0.786872,0.00459083,4674,CH4,v1,
18697,20241213,35,Cs0.1FA0.9PbI2.8Br0.2,1.5,PEABr,0.5,PEAI,1.0,,,Me-4PACz,0.33,,,,,,,,,1200,10,5000,30,8,200,110,30,,,,,,,,,,,,,,,0.000304743,18.2976,0.80012,0.00208154,4675,CH1,v1,
18698,20241213,35,Cs0.1FA0.9PbI2.8Br0.2,1.5,PEABr,0.5,PEAI,1.0,,,Me-4PACz,0.33,,,,,,,,,1200,10,5000,30,8,200,110,30,,,,,,,,,,,,,,,0.119707,24.5223,0.017714,27.5571,4675,CH2,v1,
