Repository: MI-Materials-Intelligence/Recipe-Language-Model

# Learning Layer

## Overview

In the learning layer, the formulas and parameters are encoded and then tokenised into recipes as inputs. Through atomic skills of data extraction, cleaning, and matching, these data are organised into standardised datasets, providing the basis for RLM training and iterative recipe refinement.

Key Atomic Skills:
- **Cleaning**: Preprocessing and outlier cleaning
- **Matching**: Matching data pairs based on variables
- **Extraction**: Data extraction from robotic boxes

File: seven_ai_layers_robotics/learning/data/data50764_from_db.csv (part 76 of 253)
No,date,rank,Formula PVK,Concentration PVK,Formula Additive 1,Concentration Additive 1,Formula Additive 2,Concentration Additive 2,Formula Additive 3,Concentration Additive 3,Formula SAM 1,Concentration SAM 1,Formula SAM 2,Concentration SAM 2,Formula SAM 3,Concentration SAM 3,Spin Coating Speed SAM,Spin Coating Time SAM,Annealed Temperature SAM,Annealed Time SAM,Spin Coating Speed PVK 1,Spin Coating Time PVK 1,Spin Coating Speed PVK 2,Spin Coating Time PVK 2,Antisolvent Dropping Timing,Antisolvent Volume,Annealed Temperature PVK,Annealed Time PVK,Formula Passivator 1,Concentration Passivator 1,Formula Passivator 2,Concentration Passivator 2,Formula Passivator 3,Concentration Passivator 3,Formula Passivator 4,Concentration Passivator 4,Spin Coating Speed Passivator,Spin Coating Time Passivator,Passivator Dropping Timing,Passivator Volume,Annealed Temperature Passivator,Annealed Time Passivator,PCE,FF,Voc,Jsc,Product,Channel,From,upload_time
18699,20241213,35,Cs0.1FA0.9PbI2.8Br0.2,1.5,PEABr,0.5,PEAI,1.0,,,Me-4PACz,0.33,,,,,,,,,1200,10,5000,30,8,200,110,30,,,,,,,,,,,,,,,0.119707,24.5223,0.017714,27.5571,4675,CH3,v1,
18700,20241213,35,Cs0.1FA0.9PbI2.8Br0.2,1.5,PEABr,0.5,PEAI,1.0,,,Me-4PACz,0.33,,,,,,,,,1200,10,5000,30,8,200,110,30,,,,,,,,,,,,,,,0.119707,24.5223,0.017714,27.5571,4675,CH4,v1,
18701,20241213,35,Cs0.05MA0.1FA0.85PbI3.0,1.73,PEAI,0.5,MACl,15.0,,,Me-4PACz,0.33,,,,,,,,,1000,10,5000,40,10,160,110,15,,,,,,,,,,,,,,,15.6266,66.9161,1.02532,22.7758,4676,CH1,v1,
18702,20241213,35,Cs0.05MA0.1FA0.85PbI3.0,1.73,PEAI,0.5,MACl,15.0,,,Me-4PACz,0.33,,,,,,,,,1000,10,5000,40,10,160,110,15,,,,,,,,,,,,,,,16.1253,67.4696,1.03608,23.0678,4676,CH2,v1,
18703,20241213,35,Cs0.05MA0.1FA0.85PbI3.0,1.73,PEAI,0.5,MACl,15.0,,,Me-4PACz,0.33,,,,,,,,,1000,10,5000,40,10,160,110,15,,,,,,,,,,,,,,,2.15e+40,-2.06e+40,0.195698,-532.783,4676,CH3,v1,
18704,20241213,35,Cs0.05MA0.1FA0.85PbI3.0,1.73,PEAI,0.5,MACl,15.0,,,Me-4PACz,0.33,,,,,,,,,1000,10,5000,40,10,160,110,15,,,,,,,,,,,,,,,15.4626,66.1561,1.02604,22.7798,4676,CH4,v1,
18705,20241213,35,Cs0.05MA0.1FA0.85PbI3.0,1.73,PEAI,0.5,MACl,15.0,,,Me-4PACz,0.33,,,,,,,,,1000,10,5000,40,10,160,110,15,,,,,,,,,,,,,,,15.6857,66.8908,0.99576,23.5496,4677,CH1,v1,
18706,20241213,35,Cs0.05MA0.1FA0.85PbI3.0,1.73,PEAI,0.5,MACl,15.0,,,Me-4PACz,0.33,,,,,,,,,1000,10,5000,40,10,160,110,15,,,,,,,,,,,,,,,16.9306,67.4692,1.04588,23.993,4677,CH2,v1,
18707,20241213,35,Cs0.05MA0.1FA0.85PbI3.0,1.73,PEAI,0.5,MACl,15.0,,,Me-4PACz,0.33,,,,,,,,,1000,10,5000,40,10,160,110,15,,,,,,,,,,,,,,,16.6048,67.2597,1.02576,24.0676,4677,CH3,v1,
18708,20241213,35,Cs0.05MA0.1FA0.85PbI3.0,1.73,PEAI,0.5,MACl,15.0,,,Me-4PACz,0.33,,,,,,,,,1000,10,5000,40,10,160,110,15,,,,,,,,,,,,,,,8.08861,38.2699,0.886289,23.8474,4677,CH4,v1,
18709,20241213,35,Cs0.05MA0.1FA0.85PbI3.0,1.73,PEAI,0.5,MACl,15.0,,,Me-4PACz,0.33,,,,,,,,,1000,10,5000,40,10,160,110,15,,,,,,,,,,,,,,,15.8483,67.2114,1.02619,22.978,4678,CH1,v1,
18710,20241213,35,Cs0.05MA0.1FA0.85PbI3.0,1.73,PEAI,0.5,MACl,15.0,,,Me-4PACz,0.33,,,,,,,,,1000,10,5000,40,10,160,110,15,,,,,,,,,,,,,,,16.6074,67.3308,1.04717,23.5544,4678,CH2,v1,
18711,20241213,35,Cs0.05MA0.1FA0.85PbI3.0,1.73,PEAI,0.5,MACl,15.0,,,Me-4PACz,0.33,,,,,,,,,1000,10,5000,40,10,160,110,15,,,,,,,,,,,,,,,16.1078,68.0081,1.02478,23.1124,4678,CH3,v1,
18712,20241213,35,Cs0.05MA0.1FA0.85PbI3.0,1.73,PEAI,0.5,MACl,15.0,,,Me-4PACz,0.33,,,,,,,,,1000,10,5000,40,10,160,110,15,,,,,,,,,,,,,,,15.9603,65.729,1.04314,23.2778,4678,CH4,v1,
18713,20241213,35,Cs0.05MA0.1FA0.85PbI3.0,1.73,PEAI,1.2,MACl,12.0,,,Me-4PACz,0.33,,,,,,,,,1000,10,5000,40,10,160,110,15,,,,,,,,,,,,,,,17.1935,70.9408,1.03598,23.3947,4679,CH1,v1,
18714,20241213,35,Cs0.05MA0.1FA0.85PbI3.0,1.73,PEAI,1.2,MACl,12.0,,,Me-4PACz,0.33,,,,,,,,,1000,10,5000,40,10,160,110,15,,,,,,,,,,,,,,,17.4114,69.7976,1.05211,23.7102,4679,CH2,v1,
18715,20241213,35,Cs0.05MA0.1FA0.85PbI3.0,1.73,PEAI,1.2,MACl,12.0,,,Me-4PACz,0.33,,,,,,,,,1000,10,5000,40,10,160,110,15,,,,,,,,,,,,,,,16.8059,75.7593,0.942227,23.5435,4679,CH3,v1,
18716,20241213,35,Cs0.05MA0.1FA0.85PbI3.0,1.73,PEAI,1.2,MACl,12.0,,,Me-4PACz,0.33,,,,,,,,,1000,10,5000,40,10,160,110,15,,,,,,,,,,,,,,,16.7183,69.7919,1.03557,23.1317,4679,CH4,v1,
18717,20241213,35,Cs0.05MA0.1FA0.85PbI3.0,1.73,PEAI,1.2,MACl,12.0,,,Me-4PACz,0.33,,,,,,,,,1000,10,5000,40,10,160,110,15,,,,,,,,,,,,,,,16.5423,70.182,1.01426,23.2393,4680,CH1,v1,
18718,20241213,35,Cs0.05MA0.1FA0.85PbI3.0,1.73,PEAI,1.2,MACl,12.0,,,Me-4PACz,0.33,,,,,,,,,1000,10,5000,40,10,160,110,15,,,,,,,,,,,,,,,17.5167,70.7552,1.04642,23.6586,4680,CH2,v1,
18719,20241213,35,Cs0.05MA0.1FA0.85PbI3.0,1.73,PEAI,1.2,MACl,12.0,,,Me-4PACz,0.33,,,,,,,,,1000,10,5000,40,10,160,110,15,,,,,,,,,,,,,,,17.5238,71.3184,1.04354,23.5461,4680,CH3,v1,
18720,20241213,35,Cs0.05MA0.1FA0.85PbI3.0,1.73,PEAI,1.2,MACl,12.0,,,Me-4PACz,0.33,,,,,,,,,1000,10,5000,40,10,160,110,15,,,,,,,,,,,,,,,0.148823,23.174,0.031886,20.1405,4680,CH4,v1,
18721,20241213,35,Cs0.05MA0.1FA0.85PbI3.0,1.73,PEAI,1.2,MACl,12.0,,,Me-4PACz,0.33,,,,,,,,,1000,10,5000,40,10,160,110,15,,,,,,,,,,,,,,,0.147784,23.5043,0.032417,19.3957,4681,CH1,v1,
18722,20241213,35,Cs0.05MA0.1FA0.85PbI3.0,1.73,PEAI,1.2,MACl,12.0,,,Me-4PACz,0.33,,,,,,,,,1000,10,5000,40,10,160,110,15,,,,,,,,,,,,,,,0.862858,25.0839,0.149024,23.0827,4681,CH2,v1,
18723,20241213,35,Cs0.05MA0.1FA0.85PbI3.0,1.73,PEAI,1.2,MACl,12.0,,,Me-4PACz,0.33,,,,,,,,,1000,10,5000,40,10,160,110,15,,,,,,,,,,,,,,,0.138963,22.5164,0.030783,20.049,4681,CH3,v1,
18724,20241213,35,Cs0.05MA0.1FA0.85PbI3.0,1.73,PEAI,1.2,MACl,12.0,,,Me-4PACz,0.33,,,,,,,,,1000,10,5000,40,10,160,110,15,,,,,,,,,,,,,,,0.138963,22.5164,0.030783,20.049,4681,CH4,v1,
18725,20241213,35,Cs0.05MA0.1FA0.85PbI3.0,1.73,PEABr,1.0,MACl,9.5,,,Me-4PACz,0.33,,,,,,,,,1000,10,5000,40,10,160,110,15,,,,,,,,,,,,,,,0.091688,24.5427,0.02056,18.1707,4682,CH1,v1,
18726,20241213,35,Cs0.05MA0.1FA0.85PbI3.0,1.73,PEABr,1.0,MACl,9.5,,,Me-4PACz,0.33,,,,,,,,,1000,10,5000,40,10,160,110,15,,,,,,,,,,,,,,,0.0393639,18.5047,0.013811,15.4025,4682,CH2,v1,
18727,20241213,35,Cs0.05MA0.1FA0.85PbI3.0,1.73,PEABr,1.0,MACl,9.5,,,Me-4PACz,0.33,,,,,,,,,1000,10,5000,40,10,160,110,15,,,,,,,,,,,,,,,19.3745,97.1138,0.855871,23.31,4682,CH3,v1,
18728,20241213,35,Cs0.05MA0.1FA0.85PbI3.0,1.73,PEABr,1.0,MACl,9.5,,,Me-4PACz,0.33,,,,,,,,,1000,10,5000,40,10,160,110,15,,,,,,,,,,,,,,,16.0787,68.8636,1.02439,22.7927,4682,CH4,v1,
18729,20241213,35,Cs0.05MA0.1FA0.85PbI3.0,1.73,PEABr,1.0,MACl,9.5,,,Me-4PACz,0.33,,,,,,,,,1000,10,5000,40,10,160,110,15,,,,,,,,,,,,,,,17.7486,67.1036,1.02469,25.8121,4683,CH1,v1,
18730,20241213,35,Cs0.05MA0.1FA0.85PbI3.0,1.73,PEABr,1.0,MACl,9.5,,,Me-4PACz,0.33,,,,,,,,,1000,10,5000,40,10,160,110,15,,,,,,,,,,,,,,,17.5213,65.6215,1.05148,25.3933,4683,CH2,v1,
18731,20241213,35,Cs0.05MA0.1FA0.85PbI3.0,1.73,PEABr,1.0,MACl,9.5,,,Me-4PACz,0.33,,,,,,,,,1000,10,5000,40,10,160,110,15,,,,,,,,,,,,,,,16.7252,66.022,1.04575,24.2245,4683,CH3,v1,
18732,20241213,35,Cs0.05MA0.1FA0.85PbI3.0,1.73,PEABr,1.0,MACl,9.5,,,Me-4PACz,0.33,,,,,,,,,1000,10,5000,40,10,160,110,15,,,,,,,,,,,,,,,15.5785,65.1929,1.04667,22.8304,4683,CH4,v1,
18733,20241213,35,Cs0.05MA0.1FA0.85PbI3.0,1.73,PEABr,1.0,MACl,9.5,,,Me-4PACz,0.33,,,,,,,,,1000,10,5000,40,10,160,110,15,,,,,,,,,,,,,,,14.7086,67.3309,0.961562,22.7184,4684,CH1,v1,
18734,20241213,35,Cs0.05MA0.1FA0.85PbI3.0,1.73,PEABr,1.0,MACl,9.5,,,Me-4PACz,0.33,,,,,,,,,1000,10,5000,40,10,160,110,15,,,,,,,,,,,,,,,16.9545,70.586,1.03435,23.2218,4684,CH2,v1,
18735,20241213,35,Cs0.05MA0.1FA0.85PbI3.0,1.73,PEABr,1.0,MACl,9.5,,,Me-4PACz,0.33,,,,,,,,,1000,10,5000,40,10,160,110,15,,,,,,,,,,,,,,,5.6244,35.1943,0.699475,22.8471,4684,CH3,v1,
18736,20241213,35,Cs0.05MA0.1FA0.85PbI3.0,1.73,PEABr,1.0,MACl,9.5,,,Me-4PACz,0.33,,,,,,,,,1000,10,5000,40,10,160,110,15,,,,,,,,,,,,,,,0.117682,23.27,0.027088,18.6699,4684,CH4,v1,
18737,20241213,35,Cs0.05MA0.1FA0.85PbI3.0,1.73,PEABr,0.7,MACl,9.0,,,Me-4PACz,0.33,,,,,,,,,1000,10,5000,40,10,160,110,15,,,,,,,,,,,,,,,15.6714,70.7536,0.976216,22.6889,4685,CH1,v1,
18738,20241213,35,Cs0.05MA0.1FA0.85PbI3.0,1.73,PEABr,0.7,MACl,9.0,,,Me-4PACz,0.33,,,,,,,,,1000,10,5000,40,10,160,110,15,,,,,,,,,,,,,,,2.02097,27.3119,0.324243,22.8211,4685,CH2,v1,
18739,20241213,35,Cs0.05MA0.1FA0.85PbI3.0,1.73,PEABr,0.7,MACl,9.0,,,Me-4PACz,0.33,,,,,,,,,1000,10,5000,40,10,160,110,15,,,,,,,,,,,,,,,0.128776,22.4996,0.029137,19.6437,4685,CH3,v1,
18740,20241213,35,Cs0.05MA0.1FA0.85PbI3.0,1.73,PEABr,0.7,MACl,9.0,,,Me-4PACz,0.33,,,,,,,,,1000,10,5000,40,10,160,110,15,,,,,,,,,,,,,,,2.69e-05,0.0260458,0.007779,13.2752,4685,CH4,v1,
18741,20241213,35,Cs0.05MA0.1FA0.85PbI3.0,1.73,PEABr,0.7,MACl,9.0,,,Me-4PACz,0.33,,,,,,,,,1000,10,5000,40,10,160,110,15,,,,,,,,,,,,,,,16.9361,100.376,1.02366,16.4825,4686,CH1,v1,
18742,20241213,35,Cs0.05MA0.1FA0.85PbI3.0,1.73,PEABr,0.7,MACl,9.0,,,Me-4PACz,0.33,,,,,,,,,1000,10,5000,40,10,160,110,15,,,,,,,,,,,,,,,17.2054,70.7378,1.04133,23.3574,4686,CH2,v1,
18743,20241213,35,Cs0.05MA0.1FA0.85PbI3.0,1.73,PEABr,0.7,MACl,9.0,,,Me-4PACz,0.33,,,,,,,,,1000,10,5000,40,10,160,110,15,,,,,,,,,,,,,,,16.8262,75.1036,0.963765,23.2464,4686,CH3,v1,
18744,20241213,35,Cs0.05MA0.1FA0.85PbI3.0,1.73,PEABr,0.7,MACl,9.0,,,Me-4PACz,0.33,,,,,,,,,1000,10,5000,40,10,160,110,15,,,,,,,,,,,,,,,16.2645,70.3298,1.01598,22.7622,4686,CH4,v1,
18745,20241213,35,Cs0.05MA0.1FA0.85PbI3.0,1.73,PEABr,0.7,MACl,9.0,,,Me-4PACz,0.33,,,,,,,,,1000,10,5000,40,10,160,110,15,,,,,,,,,,,,,,,0.673882,25.0938,0.12361,21.7251,4687,CH1,v1,
18746,20241213,35,Cs0.05MA0.1FA0.85PbI3.0,1.73,PEABr,0.7,MACl,9.0,,,Me-4PACz,0.33,,,,,,,,,1000,10,5000,40,10,160,110,15,,,,,,,,,,,,,,,9.91012,46.515,0.922606,23.0924,4687,CH2,v1,
18747,20241213,35,Cs0.05MA0.1FA0.85PbI3.0,1.73,PEABr,0.7,MACl,9.0,,,Me-4PACz,0.33,,,,,,,,,1000,10,5000,40,10,160,110,15,,,,,,,,,,,,,,,3.43,28.1534,0.533712,22.8274,4687,CH3,v1,
18748,20241213,35,Cs0.05MA0.1FA0.85PbI3.0,1.73,PEABr,0.7,MACl,9.0,,,Me-4PACz,0.33,,,,,,,,,1000,10,5000,40,10,160,110,15,,,,,,,,,,,,,,,2.67e-05,0.0185712,0.009787,14.6664,4687,CH4,v1,
18749,20241213,35,Cs0.05MA0.1FA0.85PbI3.0,1.73,PEABr,1.0,PEAI,0.5,,,Me-4PACz,0.33,,,,,,,,,1000,10,5000,40,10,160,110,15,,,,,,,,,,,,,,,11.1164,59.3031,1.04466,17.9437,4688,CH1,v1,
18750,20241213,35,Cs0.05MA0.1FA0.85PbI3.0,1.73,PEABr,1.0,PEAI,0.5,,,Me-4PACz,0.33,,,,,,,,,1000,10,5000,40,10,160,110,15,,,,,,,,,,,,,,,10.7843,61.3765,1.0545,16.6626,4688,CH2,v1,
18751,20241213,35,Cs0.05MA0.1FA0.85PbI3.0,1.73,PEABr,1.0,PEAI,0.5,,,Me-4PACz,0.33,,,,,,,,,1000,10,5000,40,10,160,110,15,,,,,,,,,,,,,,,10.9402,61.7651,1.05251,16.8289,4688,CH3,v1,
18752,20241213,35,Cs0.05MA0.1FA0.85PbI3.0,1.73,PEABr,1.0,PEAI,0.5,,,Me-4PACz,0.33,,,,,,,,,1000,10,5000,40,10,160,110,15,,,,,,,,,,,,,,,0.135941,24.8139,0.03615,15.1549,4688,CH4,v1,
18753,20241213,35,Cs0.05MA0.1FA0.85PbI3.0,1.73,PEABr,1.0,PEAI,0.5,,,Me-4PACz,0.33,,,,,,,,,1000,10,5000,40,10,160,110,15,,,,,,,,,,,,,,,6.22982,40.0906,0.805333,19.2956,4689,CH1,v1,
18754,20241213,35,Cs0.05MA0.1FA0.85PbI3.0,1.73,PEABr,1.0,PEAI,0.5,,,Me-4PACz,0.33,,,,,,,,,1000,10,5000,40,10,160,110,15,,,,,,,,,,,,,,,11.7713,62.3806,1.06121,17.7817,4689,CH2,v1,
18755,20241213,35,Cs0.05MA0.1FA0.85PbI3.0,1.73,PEABr,1.0,PEAI,0.5,,,Me-4PACz,0.33,,,,,,,,,1000,10,5000,40,10,160,110,15,,,,,,,,,,,,,,,11.6561,63.1489,1.05706,17.4618,4689,CH3,v1,
18756,20241213,35,Cs0.05MA0.1FA0.85PbI3.0,1.73,PEABr,1.0,PEAI,0.5,,,Me-4PACz,0.33,,,,,,,,,1000,10,5000,40,10,160,110,15,,,,,,,,,,,,,,,11.4761,61.9771,1.05498,17.5517,4689,CH4,v1,
18757,20241213,35,Cs0.05MA0.1FA0.85PbI3.0,1.73,PEABr,1.0,PEAI,0.5,,,Me-4PACz,0.33,,,,,,,,,1000,10,5000,40,10,160,110,15,,,,,,,,,,,,,,,2.6e-05,0.0195168,0.008855,15.0214,4690,CH1,v1,
18758,20241213,35,Cs0.05MA0.1FA0.85PbI3.0,1.73,PEABr,1.0,PEAI,0.5,,,Me-4PACz,0.33,,,,,,,,,1000,10,5000,40,10,160,110,15,,,,,,,,,,,,,,,12.4319,60.3155,1.04888,19.651,4690,CH2,v1,
18759,20241213,35,Cs0.05MA0.1FA0.85PbI3.0,1.73,PEABr,1.0,PEAI,0.5,,,Me-4PACz,0.33,,,,,,,,,1000,10,5000,40,10,160,110,15,,,,,,,,,,,,,,,2.07608,28.9301,0.390328,18.3851,4690,CH3,v1,
18760,20241213,35,Cs0.05MA0.1FA0.85PbI3.0,1.73,PEABr,1.0,PEAI,0.5,,,Me-4PACz,0.33,,,,,,,,,1000,10,5000,40,10,160,110,15,,,,,,,,,,,,,,,0.0971434,22.3628,0.030004,14.478,4690,CH4,v1,
18761,20241213,35,Cs0.05MA0.16FA0.79PbI2.9Br0.1,1.73,PEAI,0.7,MACl,5.0,,,Me-4PACz,0.33,,,,,,,,,1000,10,5000,30,6,160,110,25,,,,,,,,,,,,,,,10.4465,48.2573,0.959186,22.5687,4691,CH1,v1,
18762,20241213,35,Cs0.05MA0.16FA0.79PbI2.9Br0.1,1.73,PEAI,0.7,MACl,5.0,,,Me-4PACz,0.33,,,,,,,,,1000,10,5000,30,6,160,110,25,,,,,,,,,,,,,,,0.0978193,23.4429,0.025863,16.1338,4691,CH2,v1,
18763,20241213,35,Cs0.05MA0.16FA0.79PbI2.9Br0.1,1.73,PEAI,0.7,MACl,5.0,,,Me-4PACz,0.33,,,,,,,,,1000,10,5000,30,6,160,110,25,,,,,,,,,,,,,,,0.454125,24.7148,0.088311,20.8069,4691,CH3,v1,
18764,20241213,35,Cs0.05MA0.16FA0.79PbI2.9Br0.1,1.73,PEAI,0.7,MACl,5.0,,,Me-4PACz,0.33,,,,,,,,,1000,10,5000,30,6,160,110,25,,,,,,,,,,,,,,,11.9467,54.8875,1.00284,21.704,4691,CH4,v1,
18765,20241213,35,Cs0.05MA0.16FA0.79PbI2.9Br0.1,1.73,PEAI,0.7,MACl,5.0,,,Me-4PACz,0.33,,,,,,,,,1000,10,5000,30,6,160,110,25,,,,,,,,,,,,,,,16.4875,71.1175,1.05582,21.9577,4692,CH1,v1,
18766,20241213,35,Cs0.05MA0.16FA0.79PbI2.9Br0.1,1.73,PEAI,0.7,MACl,5.0,,,Me-4PACz,0.33,,,,,,,,,1000,10,5000,30,6,160,110,25,,,,,,,,,,,,,,,1.27564,25.7913,0.227077,21.7812,4692,CH2,v1,
18767,20241213,35,Cs0.05MA0.16FA0.79PbI2.9Br0.1,1.73,PEAI,0.7,MACl,5.0,,,Me-4PACz,0.33,,,,,,,,,1000,10,5000,30,6,160,110,25,,,,,,,,,,,,,,,16.3382,69.1087,1.07263,22.0405,4692,CH3,v1,
18768,20241213,35,Cs0.05MA0.16FA0.79PbI2.9Br0.1,1.73,PEAI,0.7,MACl,5.0,,,Me-4PACz,0.33,,,,,,,,,1000,10,5000,30,6,160,110,25,,,,,,,,,,,,,,,15.642,67.7358,1.07081,21.5656,4692,CH4,v1,
18769,20241213,35,Cs0.05MA0.16FA0.79PbI2.9Br0.1,1.73,PEAI,0.7,MACl,5.0,,,Me-4PACz,0.33,,,,,,,,,1000,10,5000,30,6,160,110,25,,,,,,,,,,,,,,,16.9274,72.2312,1.06328,22.0403,4693,CH1,v1,
18770,20241213,35,Cs0.05MA0.16FA0.79PbI2.9Br0.1,1.73,PEAI,0.7,MACl,5.0,,,Me-4PACz,0.33,,,,,,,,,1000,10,5000,30,6,160,110,25,,,,,,,,,,,,,,,15.8907,67.8438,1.04941,22.3196,4693,CH2,v1,
18771,20241213,35,Cs0.05MA0.16FA0.79PbI2.9Br0.1,1.73,PEAI,0.7,MACl,5.0,,,Me-4PACz,0.33,,,,,,,,,1000,10,5000,30,6,160,110,25,,,,,,,,,,,,,,,16.1715,68.9738,1.0663,21.988,4693,CH3,v1,
18772,20241213,35,Cs0.05MA0.16FA0.79PbI2.9Br0.1,1.73,PEAI,0.7,MACl,5.0,,,Me-4PACz,0.33,,,,,,,,,1000,10,5000,30,6,160,110,25,,,,,,,,,,,,,,,16.2362,70.2575,1.06585,21.6818,4693,CH4,v1,
18773,20241213,35,Cs0.05MA0.16FA0.79PbI2.9Br0.1,1.73,PEABr,0.2,MACl,7.5,,,Me-4PACz,0.33,,,,,,,,,1000,10,5000,30,6,160,110,25,,,,,,,,,,,,,,,1.75177,26.572,0.300919,21.908,4694,CH1,v1,
18774,20241213,35,Cs0.05MA0.16FA0.79PbI2.9Br0.1,1.73,PEABr,0.2,MACl,7.5,,,Me-4PACz,0.33,,,,,,,,,1000,10,5000,30,6,160,110,25,,,,,,,,,,,,,,,15.1204,64.4913,1.0656,22.0022,4694,CH2,v1,
18775,20241213,35,Cs0.05MA0.16FA0.79PbI2.9Br0.1,1.73,PEABr,0.2,MACl,7.5,,,Me-4PACz,0.33,,,,,,,,,1000,10,5000,30,6,160,110,25,,,,,,,,,,,,,,,16.6534,68.716,1.07511,22.542,4694,CH3,v1,
18776,20241213,35,Cs0.05MA0.16FA0.79PbI2.9Br0.1,1.73,PEABr,0.2,MACl,7.5,,,Me-4PACz,0.33,,,,,,,,,1000,10,5000,30,6,160,110,25,,,,,,,,,,,,,,,2.12e-05,0.0164521,0.00978,13.1657,4694,CH4,v1,
18777,20241213,35,Cs0.05MA0.16FA0.79PbI2.9Br0.1,1.73,PEABr,0.2,MACl,7.5,,,Me-4PACz,0.33,,,,,,,,,1000,10,5000,30,6,160,110,25,,,,,,,,,,,,,,,16.0214,69.3908,1.06459,21.6879,4695,CH1,v1,
18778,20241213,35,Cs0.05MA0.16FA0.79PbI2.9Br0.1,1.73,PEABr,0.2,MACl,7.5,,,Me-4PACz,0.33,,,,,,,,,1000,10,5000,30,6,160,110,25,,,,,,,,,,,,,,,16.3911,69.2727,1.07107,22.0918,4695,CH2,v1,
18779,20241213,35,Cs0.05MA0.16FA0.79PbI2.9Br0.1,1.73,PEABr,0.2,MACl,7.5,,,Me-4PACz,0.33,,,,,,,,,1000,10,5000,30,6,160,110,25,,,,,,,,,,,,,,,16.655,69.7966,1.07593,22.1782,4695,CH3,v1,
18780,20241213,35,Cs0.05MA0.16FA0.79PbI2.9Br0.1,1.73,PEABr,0.2,MACl,7.5,,,Me-4PACz,0.33,,,,,,,,,1000,10,5000,30,6,160,110,25,,,,,,,,,,,,,,,16.7452,71.3072,1.07362,21.873,4695,CH4,v1,
18781,20241213,35,Cs0.05MA0.16FA0.79PbI2.9Br0.1,1.73,PEABr,0.2,MACl,7.5,,,Me-4PACz,0.33,,,,,,,,,1000,10,5000,30,6,160,110,25,,,,,,,,,,,,,,,15.5908,68.2219,1.01476,22.5207,4696,CH1,v1,
18782,20241213,35,Cs0.05MA0.16FA0.79PbI2.9Br0.1,1.73,PEABr,0.2,MACl,7.5,,,Me-4PACz,0.33,,,,,,,,,1000,10,5000,30,6,160,110,25,,,,,,,,,,,,,,,0.177489,24.8436,0.038447,18.582,4696,CH2,v1,
18783,20241213,35,Cs0.05MA0.16FA0.79PbI2.9Br0.1,1.73,PEABr,0.2,MACl,7.5,,,Me-4PACz,0.33,,,,,,,,,1000,10,5000,30,6,160,110,25,,,,,,,,,,,,,,,16.434,68.7018,1.06555,22.4492,4696,CH3,v1,
18784,20241213,35,Cs0.05MA0.16FA0.79PbI2.9Br0.1,1.73,PEABr,0.2,MACl,7.5,,,Me-4PACz,0.33,,,,,,,,,1000,10,5000,30,6,160,110,25,,,,,,,,,,,,,,,5.56871,32.9597,0.774859,21.8046,4696,CH4,v1,
18785,20241213,35,Cs0.05MA0.16FA0.79PbI2.9Br0.1,1.73,PEAI,0.8,MACl,7.0,,,Me-4PACz,0.33,,,,,,,,,1000,10,5000,30,6,160,110,25,,,,,,,,,,,,,,,0.116701,22.7461,0.028506,17.9979,4697,CH1,v1,
18786,20241213,35,Cs0.05MA0.16FA0.79PbI2.9Br0.1,1.73,PEAI,0.8,MACl,7.0,,,Me-4PACz,0.33,,,,,,,,,1000,10,5000,30,6,160,110,25,,,,,,,,,,,,,,,0.233523,24.1096,0.050162,19.3093,4697,CH2,v1,
18787,20241213,35,Cs0.05MA0.16FA0.79PbI2.9Br0.1,1.73,PEAI,0.8,MACl,7.0,,,Me-4PACz,0.33,,,,,,,,,1000,10,5000,30,6,160,110,25,,,,,,,,,,,,,,,13.2975,57.9816,1.0127,22.6462,4697,CH3,v1,
18788,20241213,35,Cs0.05MA0.16FA0.79PbI2.9Br0.1,1.73,PEAI,0.8,MACl,7.0,,,Me-4PACz,0.33,,,,,,,,,1000,10,5000,30,6,160,110,25,,,,,,,,,,,,,,,15.4494,66.3685,1.05488,22.0671,4697,CH4,v1,
18789,20241213,35,Cs0.05MA0.16FA0.79PbI2.9Br0.1,1.73,PEAI,0.8,MACl,7.0,,,Me-4PACz,0.33,,,,,,,,,1000,10,5000,30,6,160,110,25,,,,,,,,,,,,,,,0.00659549,4.89083,0.010688,12.6172,4698,CH1,v1,
18790,20241213,35,Cs0.05MA0.16FA0.79PbI2.9Br0.1,1.73,PEAI,0.8,MACl,7.0,,,Me-4PACz,0.33,,,,,,,,,1000,10,5000,30,6,160,110,25,,,,,,,,,,,,,,,15.5561,66.8254,1.05391,22.0879,4698,CH2,v1,
18791,20241213,35,Cs0.05MA0.16FA0.79PbI2.9Br0.1,1.73,PEAI,0.8,MACl,7.0,,,Me-4PACz,0.33,,,,,,,,,1000,10,5000,30,6,160,110,25,,,,,,,,,,,,,,,15.0774,66.3227,1.06405,21.365,4698,CH3,v1,
18792,20241213,35,Cs0.05MA0.16FA0.79PbI2.9Br0.1,1.73,PEAI,0.8,MACl,7.0,,,Me-4PACz,0.33,,,,,,,,,1000,10,5000,30,6,160,110,25,,,,,,,,,,,,,,,0.571669,24.9589,0.111627,20.5188,4698,CH4,v1,
18793,20241213,35,Cs0.05MA0.16FA0.79PbI2.9Br0.1,1.73,PEAI,0.8,MACl,7.0,,,Me-4PACz,0.33,,,,,,,,,1000,10,5000,30,6,160,110,25,,,,,,,,,,,,,,,15.8082,66.7933,1.06233,22.2788,4699,CH1,v1,
18794,20241213,35,Cs0.05MA0.16FA0.79PbI2.9Br0.1,1.73,PEAI,0.8,MACl,7.0,,,Me-4PACz,0.33,,,,,,,,,1000,10,5000,30,6,160,110,25,,,,,,,,,,,,,,,14.1588,60.1276,1.03195,22.819,4699,CH2,v1,
18795,20241213,35,Cs0.05MA0.16FA0.79PbI2.9Br0.1,1.73,PEAI,0.8,MACl,7.0,,,Me-4PACz,0.33,,,,,,,,,1000,10,5000,30,6,160,110,25,,,,,,,,,,,,,,,0.174903,24.6615,0.0366,19.3775,4699,CH3,v1,
18796,20241213,35,Cs0.05MA0.16FA0.79PbI2.9Br0.1,1.73,PEAI,0.8,MACl,7.0,,,Me-4PACz,0.33,,,,,,,,,1000,10,5000,30,6,160,110,25,,,,,,,,,,,,,,,13.1002,502.992,0.117831,22.1033,4699,CH4,v1,
18797,20241213,35,Cs0.05MA0.16FA0.79PbI2.9Br0.1,1.73,PEABr,0.5,MACl,8.5,,,Me-4PACz,0.33,,,,,,,,,1000,10,5000,30,6,160,110,25,,,,,,,,,,,,,,,12.8032,58.7248,1.06518,20.468,4700,CH1,v1,
18798,20241213,35,Cs0.05MA0.16FA0.79PbI2.9Br0.1,1.73,PEABr,0.5,MACl,8.5,,,Me-4PACz,0.33,,,,,,,,,1000,10,5000,30,6,160,110,25,,,,,,,,,,,,,,,0.506962,25.4619,0.097217,20.4806,4700,CH2,v1,
18799,20241213,35,Cs0.05MA0.16FA0.79PbI2.9Br0.1,1.73,PEABr,0.5,MACl,8.5,,,Me-4PACz,0.33,,,,,,,,,1000,10,5000,30,6,160,110,25,,,,,,,,,,,,,,,12.2011,54.9484,1.05285,21.0901,4700,CH3,v1,
18800,20241213,35,Cs0.05MA0.16FA0.79PbI2.9Br0.1,1.73,PEABr,0.5,MACl,8.5,,,Me-4PACz,0.33,,,,,,,,,1000,10,5000,30,6,160,110,25,,,,,,,,,,,,,,,10.9727,53.063,1.06236,19.4648,4700,CH4,v1,
18801,20241213,35,Cs0.05MA0.16FA0.79PbI2.9Br0.1,1.73,PEABr,0.5,MACl,8.5,,,Me-4PACz,0.33,,,,,,,,,1000,10,5000,30,6,160,110,25,,,,,,,,,,,,,,,16.3515,69.3729,1.06538,22.124,4701,CH1,v1,
18802,20241213,35,Cs0.05MA0.16FA0.79PbI2.9Br0.1,1.73,PEABr,0.5,MACl,8.5,,,Me-4PACz,0.33,,,,,,,,,1000,10,5000,30,6,160,110,25,,,,,,,,,,,,,,,15.4999,66.1052,1.08109,21.6885,4701,CH2,v1,
18803,20241213,35,Cs0.05MA0.16FA0.79PbI2.9Br0.1,1.73,PEABr,0.5,MACl,8.5,,,Me-4PACz,0.33,,,,,,,,,1000,10,5000,30,6,160,110,25,,,,,,,,,,,,,,,13.0502,58.3523,1.07056,20.8906,4701,CH3,v1,
18804,20241213,35,Cs0.05MA0.16FA0.79PbI2.9Br0.1,1.73,PEABr,0.5,MACl,8.5,,,Me-4PACz,0.33,,,,,,,,,1000,10,5000,30,6,160,110,25,,,,,,,,,,,,,,,14.2219,61.4429,1.0614,21.8076,4701,CH4,v1,
18805,20241213,35,Cs0.05MA0.16FA0.79PbI2.9Br0.1,1.73,PEABr,0.5,MACl,8.5,,,Me-4PACz,0.33,,,,,,,,,1000,10,5000,30,6,160,110,25,,,,,,,,,,,,,,,5.05e-05,0.0866967,0.001992,29.2398,4702,CH1,v1,
18806,20241213,35,Cs0.05MA0.16FA0.79PbI2.9Br0.1,1.73,PEABr,0.5,MACl,8.5,,,Me-4PACz,0.33,,,,,,,,,1000,10,5000,30,6,160,110,25,,,,,,,,,,,,,,,5.38e-05,0.0541923,0.003243,30.6102,4702,CH2,v1,
18807,20241213,35,Cs0.05MA0.16FA0.79PbI2.9Br0.1,1.73,PEABr,0.5,MACl,8.5,,,Me-4PACz,0.33,,,,,,,,,1000,10,5000,30,6,160,110,25,,,,,,,,,,,,,,,5.02e-05,0.0243106,0.007354,28.0782,4702,CH3,v1,
18808,20241213,35,Cs0.05MA0.16FA0.79PbI2.9Br0.1,1.73,PEABr,0.5,MACl,8.5,,,Me-4PACz,0.33,,,,,,,,,1000,10,5000,30,6,160,110,25,,,,,,,,,,,,,,,1e-10,0.0635396,0.00525,4.27e-05,4702,CH4,v1,
18809,20241213,35,Cs0.05MA0.16FA0.79PbI2.9Br0.1,1.73,PEAI,0.7,PEABr,0.5,,,Me-4PACz,0.33,,,,,,,,,1000,10,5000,30,6,160,110,25,,,,,,,,,,,,,,,16.366,67.6669,1.06538,22.7018,4703,CH1,v1,
18810,20241213,35,Cs0.05MA0.16FA0.79PbI2.9Br0.1,1.73,PEAI,0.7,PEABr,0.5,,,Me-4PACz,0.33,,,,,,,,,1000,10,5000,30,6,160,110,25,,,,,,,,,,,,,,,0.0136835,8.98082,0.011228,13.5702,4703,CH2,v1,
18811,20241213,35,Cs0.05MA0.16FA0.79PbI2.9Br0.1,1.73,PEAI,0.7,PEABr,0.5,,,Me-4PACz,0.33,,,,,,,,,1000,10,5000,30,6,160,110,25,,,,,,,,,,,,,,,2.30391,26.9776,0.375267,22.7573,4703,CH3,v1,
18812,20241213,35,Cs0.05MA0.16FA0.79PbI2.9Br0.1,1.73,PEAI,0.7,PEABr,0.5,,,Me-4PACz,0.33,,,,,,,,,1000,10,5000,30,6,160,110,25,,,,,,,,,,,,,,,0.0617514,22.6334,0.016877,16.1662,4703,CH4,v1,
18813,20241213,35,Cs0.05MA0.16FA0.79PbI2.9Br0.1,1.73,PEAI,0.7,PEABr,0.5,,,Me-4PACz,0.33,,,,,,,,,1000,10,5000,30,6,160,110,25,,,,,,,,,,,,,,,1.63e-05,0.025238,0.006139,10.538,4704,CH1,v1,
18814,20241213,35,Cs0.05MA0.16FA0.79PbI2.9Br0.1,1.73,PEAI,0.7,PEABr,0.5,,,Me-4PACz,0.33,,,,,,,,,1000,10,5000,30,6,160,110,25,,,,,,,,,,,,,,,0.00337075,2.6529,0.010369,12.2535,4704,CH2,v1,
18815,20241213,35,Cs0.05MA0.16FA0.79PbI2.9Br0.1,1.73,PEAI,0.7,PEABr,0.5,,,Me-4PACz,0.33,,,,,,,,,1000,10,5000,30,6,160,110,25,,,,,,,,,,,,,,,0.0418143,19.0601,0.014098,15.5617,4704,CH3,v1,
18816,20241213,35,Cs0.05MA0.16FA0.79PbI2.9Br0.1,1.73,PEAI,0.7,PEABr,0.5,,,Me-4PACz,0.33,,,,,,,,,1000,10,5000,30,6,160,110,25,,,,,,,,,,,,,,,1.59e-05,0.0265234,0.005729,10.4729,4704,CH4,v1,
18817,20241213,35,Cs0.05MA0.16FA0.79PbI2.9Br0.1,1.73,PEAI,0.7,PEABr,0.5,,,Me-4PACz,0.33,,,,,,,,,1000,10,5000,30,6,160,110,25,,,,,,,,,,,,,,,5.04e-05,0.0225056,0.007679,29.178,4705,CH1,v1,
18818,20241213,35,Cs0.05MA0.16FA0.79PbI2.9Br0.1,1.73,PEAI,0.7,PEABr,0.5,,,Me-4PACz,0.33,,,,,,,,,1000,10,5000,30,6,160,110,25,,,,,,,,,,,,,,,6.59e-05,0.0468596,0.004005,35.0996,4705,CH2,v1,
18819,20241213,35,Cs0.05MA0.16FA0.79PbI2.9Br0.1,1.73,PEAI,0.7,PEABr,0.5,,,Me-4PACz,0.33,,,,,,,,,1000,10,5000,30,6,160,110,25,,,,,,,,,,,,,,,4.49e-05,0.0712905,0.00213,29.534,4705,CH3,v1,
18820,20241213,35,Cs0.05MA0.16FA0.79PbI2.9Br0.1,1.73,PEAI,0.7,PEABr,0.5,,,Me-4PACz,0.33,,,,,,,,,1000,10,5000,30,6,160,110,25,,,,,,,,,,,,,,,3.6e-05,0.101541,0.001349,26.3057,4705,CH4,v1,
18821,20241213,35,Cs0.05MA0.16FA0.79PbI2.9Br0.1,1.73,MACl,10.0,PEABr,1.5,,,Me-2PACz,0.33,,,,,,,,,1000,10,5000,30,6,160,110,25,,,,,,,,,,,,,,,8.43942,40.7161,0.902756,22.9602,4706,CH1,v1,
18822,20241213,35,Cs0.05MA0.16FA0.79PbI2.9Br0.1,1.73,MACl,10.0,PEABr,1.5,,,Me-2PACz,0.33,,,,,,,,,1000,10,5000,30,6,160,110,25,,,,,,,,,,,,,,,0.0415258,18.9275,0.014034,15.6332,4706,CH2,v1,
18823,20241213,35,Cs0.05MA0.16FA0.79PbI2.9Br0.1,1.73,MACl,10.0,PEABr,1.5,,,Me-2PACz,0.33,,,,,,,,,1000,10,5000,30,6,160,110,25,,,,,,,,,,,,,,,7.11964,183.499,0.171715,22.5952,4706,CH3,v1,
18824,20241213,35,Cs0.05MA0.16FA0.79PbI2.9Br0.1,1.73,MACl,10.0,PEABr,1.5,,,Me-2PACz,0.33,,,,,,,,,1000,10,5000,30,6,160,110,25,,,,,,,,,,,,,,,2.11e-05,0.0216774,0.008385,11.6016,4706,CH4,v1,
18825,20241213,35,Cs0.05MA0.16FA0.79PbI2.9Br0.1,1.73,MACl,10.0,PEABr,1.5,,,Me-2PACz,0.33,,,,,,,,,1000,10,5000,30,6,160,110,25,,,,,,,,,,,,,,,0.991602,25.1885,0.172894,22.7696,4707,CH1,v1,
18826,20241213,35,Cs0.05MA0.16FA0.79PbI2.9Br0.1,1.73,MACl,10.0,PEABr,1.5,,,Me-2PACz,0.33,,,,,,,,,1000,10,5000,30,6,160,110,25,,,,,,,,,,,,,,,11.5703,50.0856,0.966513,23.9015,4707,CH2,v1,
18827,20241213,35,Cs0.05MA0.16FA0.79PbI2.9Br0.1,1.73,MACl,10.0,PEABr,1.5,,,Me-2PACz,0.33,,,,,,,,,1000,10,5000,30,6,160,110,25,,,,,,,,,,,,,,,0.052519,21.7699,0.015799,15.2695,4707,CH3,v1,
18828,20241213,35,Cs0.05MA0.16FA0.79PbI2.9Br0.1,1.73,MACl,10.0,PEABr,1.5,,,Me-2PACz,0.33,,,,,,,,,1000,10,5000,30,6,160,110,25,,,,,,,,,,,,,,,2e-05,0.0181239,0.00822,13.4198,4707,CH4,v1,
18829,20241213,35,Cs0.05MA0.16FA0.79PbI2.9Br0.1,1.73,MACl,10.0,PEABr,1.5,,,Me-2PACz,0.33,,,,,,,,,1000,10,5000,30,6,160,110,25,,,,,,,,,,,,,,,0.406971,25.0809,0.074418,21.8044,4708,CH1,v1,
18830,20241213,35,Cs0.05MA0.16FA0.79PbI2.9Br0.1,1.73,MACl,10.0,PEABr,1.5,,,Me-2PACz,0.33,,,,,,,,,1000,10,5000,30,6,160,110,25,,,,,,,,,,,,,,,1611.67,-19409200.0,0.001353,-6.13662,4708,CH2,v1,
18831,20241213,35,Cs0.05MA0.16FA0.79PbI2.9Br0.1,1.73,MACl,10.0,PEABr,1.5,,,Me-2PACz,0.33,,,,,,,,,1000,10,5000,30,6,160,110,25,,,,,,,,,,,,,,,0.185784,25.8058,0.036686,19.6244,4708,CH3,v1,
18832,20241213,35,Cs0.05MA0.16FA0.79PbI2.9Br0.1,1.73,MACl,10.0,PEABr,1.5,,,Me-2PACz,0.33,,,,,,,,,1000,10,5000,30,6,160,110,25,,,,,,,,,,,,,,,16.1949,66.1549,1.06872,22.906,4708,CH4,v1,
18833,20241213,35,Cs0.05MA0.16FA0.79PbI2.9Br0.1,1.73,PEABr,0.7,MACl,6.0,,,Me-2PACz,0.33,,,,,,,,,1000,10,5000,30,6,160,110,25,,,,,,,,,,,,,,,0.3385,24.9376,0.064749,20.9638,4709,CH1,v1,
18834,20241213,35,Cs0.05MA0.16FA0.79PbI2.9Br0.1,1.73,PEABr,0.7,MACl,6.0,,,Me-2PACz,0.33,,,,,,,,,1000,10,5000,30,6,160,110,25,,,,,,,,,,,,,,,1.92e-05,0.0214818,0.007074,12.6675,4709,CH2,v1,
18835,20241213,35,Cs0.05MA0.16FA0.79PbI2.9Br0.1,1.73,PEABr,0.7,MACl,6.0,,,Me-2PACz,0.33,,,,,,,,,1000,10,5000,30,6,160,110,25,,,,,,,,,,,,,,,0.0403737,19.4949,0.014231,14.5522,4709,CH3,v1,
18836,20241213,35,Cs0.05MA0.16FA0.79PbI2.9Br0.1,1.73,PEABr,0.7,MACl,6.0,,,Me-2PACz,0.33,,,,,,,,,1000,10,5000,30,6,160,110,25,,,,,,,,,,,,,,,1.81e-05,0.017692,0.008421,12.1657,4709,CH4,v1,
18837,20241213,35,Cs0.05MA0.16FA0.79PbI2.9Br0.1,1.73,PEABr,0.7,MACl,6.0,,,Me-2PACz,0.33,,,,,,,,,1000,10,5000,30,6,160,110,25,,,,,,,,,,,,,,,1.07e-05,0.106021,0.002022,4.99223,4710,CH1,v1,
18838,20241213,35,Cs0.05MA0.16FA0.79PbI2.9Br0.1,1.73,PEABr,0.7,MACl,6.0,,,Me-2PACz,0.33,,,,,,,,,1000,10,5000,30,6,160,110,25,,,,,,,,,,,,,,,13.8964,57.8297,1.08732,22.1001,4710,CH2,v1,
18839,20241213,35,Cs0.05MA0.16FA0.79PbI2.9Br0.1,1.73,PEABr,0.7,MACl,6.0,,,Me-2PACz,0.33,,,,,,,,,1000,10,5000,30,6,160,110,25,,,,,,,,,,,,,,,14.0336,58.7981,1.08052,22.0887,4710,CH3,v1,
18840,20241213,35,Cs0.05MA0.16FA0.79PbI2.9Br0.1,1.73,PEABr,0.7,MACl,6.0,,,Me-2PACz,0.33,,,,,,,,,1000,10,5000,30,6,160,110,25,,,,,,,,,,,,,,,12.7231,56.3248,1.0726,21.0597,4710,CH4,v1,
18841,20241213,35,Cs0.05MA0.16FA0.79PbI2.9Br0.1,1.73,PEABr,0.7,MACl,6.0,,,Me-2PACz,0.33,,,,,,,,,1000,10,5000,30,6,160,110,25,,,,,,,,,,,,,,,0.102666,24.2562,0.024181,17.5034,4711,CH1,v1,
18842,20241213,35,Cs0.05MA0.16FA0.79PbI2.9Br0.1,1.73,PEABr,0.7,MACl,6.0,,,Me-2PACz,0.33,,,,,,,,,1000,10,5000,30,6,160,110,25,,,,,,,,,,,,,,,0.39352,25.1984,0.075553,20.6702,4711,CH2,v1,
18843,20241213,35,Cs0.05MA0.16FA0.79PbI2.9Br0.1,1.73,PEABr,0.7,MACl,6.0,,,Me-2PACz,0.33,,,,,,,,,1000,10,5000,30,6,160,110,25,,,,,,,,,,,,,,,0.323109,24.7996,0.064279,20.269,4711,CH3,v1,
18844,20241213,35,Cs0.05MA0.16FA0.79PbI2.9Br0.1,1.73,PEABr,0.7,MACl,6.0,,,Me-2PACz,0.33,,,,,,,,,1000,10,5000,30,6,160,110,25,,,,,,,,,,,,,,,2.12e-05,0.0159858,0.009879,13.4111,4711,CH4,v1,
18845,20241213,35,Cs0.05MA0.16FA0.79PbI2.9Br0.1,1.73,PEAI,1.0,MACl,6.5,,,Me-2PACz,0.33,,,,,,,,,1000,10,5000,30,6,160,110,25,,,,,,,,,,,,,,,7.18e-06,0.137518,0.001234,4.23428,4712,CH1,v1,
18846,20241213,35,Cs0.05MA0.16FA0.79PbI2.9Br0.1,1.73,PEAI,1.0,MACl,6.5,,,Me-2PACz,0.33,,,,,,,,,1000,10,5000,30,6,160,110,25,,,,,,,,,,,,,,,1.34e-05,0.128225,0.001973,5.29677,4712,CH2,v1,
18847,20241213,35,Cs0.05MA0.16FA0.79PbI2.9Br0.1,1.73,PEAI,1.0,MACl,6.5,,,Me-2PACz,0.33,,,,,,,,,1000,10,5000,30,6,160,110,25,,,,,,,,,,,,,,,1.47e-05,0.0692188,0.003055,6.95763,4712,CH3,v1,
18848,20241213,35,Cs0.05MA0.16FA0.79PbI2.9Br0.1,1.73,PEAI,1.0,MACl,6.5,,,Me-2PACz,0.33,,,,,,,,,1000,10,5000,30,6,160,110,25,,,,,,,,,,,,,,,1.9e-05,0.0464579,0.004424,9.26114,4712,CH4,v1,
18849,20241213,35,Cs0.05MA0.16FA0.79PbI2.9Br0.1,1.73,PEAI,1.0,MACl,6.5,,,Me-2PACz,0.33,,,,,,,,,1000,10,5000,30,6,160,110,25,,,,,,,,,,,,,,,15.7222,60.2132,1.08215,24.1288,4713,CH1,v1,
18850,20241213,35,Cs0.05MA0.16FA0.79PbI2.9Br0.1,1.73,PEAI,1.0,MACl,6.5,,,Me-2PACz,0.33,,,,,,,,,1000,10,5000,30,6,160,110,25,,,,,,,,,,,,,,,0.0435729,19.9429,0.014514,15.0536,4713,CH2,v1,
18851,20241213,35,Cs0.05MA0.16FA0.79PbI2.9Br0.1,1.73,PEAI,1.0,MACl,6.5,,,Me-2PACz,0.33,,,,,,,,,1000,10,5000,30,6,160,110,25,,,,,,,,,,,,,,,0.312909,24.944,0.061068,20.5419,4713,CH3,v1,
18852,20241213,35,Cs0.05MA0.16FA0.79PbI2.9Br0.1,1.73,PEAI,1.0,MACl,6.5,,,Me-2PACz,0.33,,,,,,,,,1000,10,5000,30,6,160,110,25,,,,,,,,,,,,,,,9.12451,41.8447,1.02546,21.2642,4713,CH4,v1,
18853,20241213,35,Cs0.05MA0.16FA0.79PbI2.9Br0.1,1.73,PEAI,1.0,MACl,6.5,,,Me-2PACz,0.33,,,,,,,,,1000,10,5000,30,6,160,110,25,,,,,,,,,,,,,,,2.12e-05,0.0486862,0.0052,8.35459,4714,CH1,v1,
18854,20241213,35,Cs0.05MA0.16FA0.79PbI2.9Br0.1,1.73,PEAI,1.0,MACl,6.5,,,Me-2PACz,0.33,,,,,,,,,1000,10,5000,30,6,160,110,25,,,,,,,,,,,,,,,0.0868168,24.1239,0.021378,16.8345,4714,CH2,v1,
18855,20241213,35,Cs0.05MA0.16FA0.79PbI2.9Br0.1,1.73,PEAI,1.0,MACl,6.5,,,Me-2PACz,0.33,,,,,,,,,1000,10,5000,30,6,160,110,25,,,,,,,,,,,,,,,4.27311,317.554,0.068127,19.7518,4714,CH3,v1,
18856,20241213,35,Cs0.05MA0.16FA0.79PbI2.9Br0.1,1.73,PEAI,1.0,MACl,6.5,,,Me-2PACz,0.33,,,,,,,,,1000,10,5000,30,6,160,110,25,,,,,,,,,,,,,,,2.71e-06,0.336636,0.000485,1.65758,4714,CH4,v1,
18857,20241213,35,Cs0.05MA0.16FA0.79PbI2.9Br0.1,1.73,PEAI,0.8,MACl,5.5,,,Me-2PACz,0.33,,,,,,,,,1000,10,5000,30,6,160,110,25,,,,,,,,,,,,,,,8.00719,38.0797,0.921315,22.8233,4715,CH1,v1,
18858,20241213,35,Cs0.05MA0.16FA0.79PbI2.9Br0.1,1.73,PEAI,0.8,MACl,5.5,,,Me-2PACz,0.33,,,,,,,,,1000,10,5000,30,6,160,110,25,,,,,,,,,,,,,,,1.14e-05,0.0593125,0.002862,6.69355,4715,CH2,v1,
18859,20241213,35,Cs0.05MA0.16FA0.79PbI2.9Br0.1,1.73,PEAI,0.8,MACl,5.5,,,Me-2PACz,0.33,,,,,,,,,1000,10,5000,30,6,160,110,25,,,,,,,,,,,,,,,13.5991,58.3667,1.07882,21.5972,4715,CH3,v1,
18860,20241213,35,Cs0.05MA0.16FA0.79PbI2.9Br0.1,1.73,PEAI,0.8,MACl,5.5,,,Me-2PACz,0.33,,,,,,,,,1000,10,5000,30,6,160,110,25,,,,,,,,,,,,,,,8.32953,40.2889,1.04668,19.7524,4715,CH4,v1,
18861,20241213,35,Cs0.05MA0.16FA0.79PbI2.9Br0.1,1.73,PEAI,0.8,MACl,5.5,,,Me-2PACz,0.33,,,,,,,,,1000,10,5000,30,6,160,110,25,,,,,,,,,,,,,,,0.0758531,24.1353,0.018361,17.1168,4716,CH1,v1,
18862,20241213,35,Cs0.05MA0.16FA0.79PbI2.9Br0.1,1.73,PEAI,0.8,MACl,5.5,,,Me-2PACz,0.33,,,,,,,,,1000,10,5000,30,6,160,110,25,,,,,,,,,,,,,,,0.104957,24.0425,0.024767,17.626,4716,CH2,v1,
18863,20241213,35,Cs0.05MA0.16FA0.79PbI2.9Br0.1,1.73,PEAI,0.8,MACl,5.5,,,Me-2PACz,0.33,,,,,,,,,1000,10,5000,30,6,160,110,25,,,,,,,,,,,,,,,2.9438,27.8281,0.471672,22.4277,4716,CH3,v1,
18864,20241213,35,Cs0.05MA0.16FA0.79PbI2.9Br0.1,1.73,PEAI,0.8,MACl,5.5,,,Me-2PACz,0.33,,,,,,,,,1000,10,5000,30,6,160,110,25,,,,,,,,,,,,,,,1.2626,26.1194,0.225729,21.4149,4716,CH4,v1,
18865,20241213,35,Cs0.05MA0.16FA0.79PbI2.9Br0.1,1.73,PEAI,0.8,MACl,5.5,,,Me-2PACz,0.33,,,,,,,,,1000,10,5000,30,6,160,110,25,,,,,,,,,,,,,,,0.18021,24.8383,0.037937,19.1247,4717,CH1,v1,
18866,20241213,35,Cs0.05MA0.16FA0.79PbI2.9Br0.1,1.73,PEAI,0.8,MACl,5.5,,,Me-2PACz,0.33,,,,,,,,,1000,10,5000,30,6,160,110,25,,,,,,,,,,,,,,,0.363786,24.8365,0.069171,21.1753,4717,CH2,v1,
18867,20241213,35,Cs0.05MA0.16FA0.79PbI2.9Br0.1,1.73,PEAI,0.8,MACl,5.5,,,Me-2PACz,0.33,,,,,,,,,1000,10,5000,30,6,160,110,25,,,,,,,,,,,,,,,9.75e-06,0.0758786,0.002551,5.03953,4717,CH3,v1,
18868,20241213,35,Cs0.05MA0.16FA0.79PbI2.9Br0.1,1.73,PEAI,0.8,MACl,5.5,,,Me-2PACz,0.33,,,,,,,,,1000,10,5000,30,6,160,110,25,,,,,,,,,,,,,,,1.7e-05,0.0663817,0.003455,7.39332,4717,CH4,v1,
18869,20241213,35,Cs0.05MA0.16FA0.79PbI2.9Br0.1,1.73,PEAI,3.0,PEABr,1.2,,,Me-2PACz,0.33,,,,,,,,,1000,10,5000,30,6,160,110,25,,,,,,,,,,,,,,,4.88185,960.531,0.026621,19.0921,4718,CH1,v1,
18870,20241213,35,Cs0.05MA0.16FA0.79PbI2.9Br0.1,1.73,PEAI,3.0,PEABr,1.2,,,Me-2PACz,0.33,,,,,,,,,1000,10,5000,30,6,160,110,25,,,,,,,,,,,,,,,0.063317,22.6853,0.016985,16.4331,4718,CH2,v1,
18871,20241213,35,Cs0.05MA0.16FA0.79PbI2.9Br0.1,1.73,PEAI,3.0,PEABr,1.2,,,Me-2PACz,0.33,,,,,,,,,1000,10,5000,30,6,160,110,25,,,,,,,,,,,,,,,16.794,66.4452,1.08523,23.29,4718,CH3,v1,
18872,20241213,35,Cs0.05MA0.16FA0.79PbI2.9Br0.1,1.73,PEAI,3.0,PEABr,1.2,,,Me-2PACz,0.33,,,,,,,,,1000,10,5000,30,6,160,110,25,,,,,,,,,,,,,,,0.0420666,18.5783,0.013914,16.2728,4718,CH4,v1,
18873,20241213,35,Cs0.05MA0.16FA0.79PbI2.9Br0.1,1.73,PEAI,3.0,PEABr,1.2,,,Me-2PACz,0.33,,,,,,,,,1000,10,5000,30,6,160,110,25,,,,,,,,,,,,,,,0.0796883,24.3276,0.019372,16.9088,4719,CH1,v1,
18874,20241213,35,Cs0.05MA0.16FA0.79PbI2.9Br0.1,1.73,PEAI,3.0,PEABr,1.2,,,Me-2PACz,0.33,,,,,,,,,1000,10,5000,30,6,160,110,25,,,,,,,,,,,,,,,15.9501,62.0452,1.09428,23.4924,4719,CH2,v1,
18875,20241213,35,Cs0.05MA0.16FA0.79PbI2.9Br0.1,1.73,PEAI,3.0,PEABr,1.2,,,Me-2PACz,0.33,,,,,,,,,1000,10,5000,30,6,160,110,25,,,,,,,,,,,,,,,15.8394,61.7119,1.07825,23.804,4719,CH3,v1,
18876,20241213,35,Cs0.05MA0.16FA0.79PbI2.9Br0.1,1.73,PEAI,3.0,PEABr,1.2,,,Me-2PACz,0.33,,,,,,,,,1000,10,5000,30,6,160,110,25,,,,,,,,,,,,,,,16.4529,65.3511,1.07924,23.3277,4719,CH4,v1,
18877,20241213,35,Cs0.05MA0.16FA0.79PbI2.9Br0.1,1.73,PEAI,3.0,PEABr,1.2,,,Me-2PACz,0.33,,,,,,,,,1000,10,5000,30,6,160,110,25,,,,,,,,,,,,,,,13.0693,57.305,1.08184,21.0813,4720,CH1,v1,
18878,20241213,35,Cs0.05MA0.16FA0.79PbI2.9Br0.1,1.73,PEAI,3.0,PEABr,1.2,,,Me-2PACz,0.33,,,,,,,,,1000,10,5000,30,6,160,110,25,,,,,,,,,,,,,,,8.1978,38.6487,0.984687,21.5409,4720,CH2,v1,
18879,20241213,35,Cs0.05MA0.16FA0.79PbI2.9Br0.1,1.73,PEAI,3.0,PEABr,1.2,,,Me-2PACz,0.33,,,,,,,,,1000,10,5000,30,6,160,110,25,,,,,,,,,,,,,,,0.339006,24.4961,0.069363,19.952,4720,CH3,v1,
18880,20241213,35,Cs0.05MA0.16FA0.79PbI2.9Br0.1,1.73,PEAI,3.0,PEABr,1.2,,,Me-2PACz,0.33,,,,,,,,,1000,10,5000,30,6,160,110,25,,,,,,,,,,,,,,,0.264888,24.8452,0.054264,19.6476,4720,CH4,v1,
18881,20241213,35,Cs0.05MA0.16FA0.79PbI2.9Br0.1,1.73,MACl,3.0,PEABr,1.2,,,MeO-2PACz,0.33,,,,,,,,,1000,10,5000,30,6,160,110,25,,,,,,,,,,,,,,,0.054774,5.23084,0.187107,5.59645,4721,CH1,v1,
18882,20241213,35,Cs0.05MA0.16FA0.79PbI2.9Br0.1,1.73,MACl,3.0,PEABr,1.2,,,MeO-2PACz,0.33,,,,,,,,,1000,10,5000,30,6,160,110,25,,,,,,,,,,,,,,,1.82442,26.2129,0.316686,21.9777,4721,CH2,v1,
18883,20241213,35,Cs0.05MA0.16FA0.79PbI2.9Br0.1,1.73,MACl,3.0,PEABr,1.2,,,MeO-2PACz,0.33,,,,,,,,,1000,10,5000,30,6,160,110,25,,,,,,,,,,,,,,,48.3133,-546.904,0.107293,-82.335,4721,CH3,v1,
18884,20241213,35,Cs0.05MA0.16FA0.79PbI2.9Br0.1,1.73,MACl,3.0,PEABr,1.2,,,MeO-2PACz,0.33,,,,,,,,,1000,10,5000,30,6,160,110,25,,,,,,,,,,,,,,,14.3446,63.7111,1.01434,22.1969,4721,CH4,v1,
18885,20241213,35,Cs0.05MA0.16FA0.79PbI2.9Br0.1,1.73,MACl,3.0,PEABr,1.2,,,MeO-2PACz,0.33,,,,,,,,,1000,10,5000,30,6,160,110,25,,,,,,,,,,,,,,,12.1396,60.4362,0.87165,23.0443,4722,CH1,v1,
18886,20241213,35,Cs0.05MA0.16FA0.79PbI2.9Br0.1,1.73,MACl,3.0,PEABr,1.2,,,MeO-2PACz,0.33,,,,,,,,,1000,10,5000,30,6,160,110,25,,,,,,,,,,,,,,,12.5404,60.4043,0.885417,23.4475,4722,CH2,v1,
18887,20241213,35,Cs0.05MA0.16FA0.79PbI2.9Br0.1,1.73,MACl,3.0,PEABr,1.2,,,MeO-2PACz,0.33,,,,,,,,,1000,10,5000,30,6,160,110,25,,,,,,,,,,,,,,,9.7532,56.4259,0.762641,22.6646,4722,CH3,v1,
18888,20241213,35,Cs0.05MA0.16FA0.79PbI2.9Br0.1,1.73,MACl,3.0,PEABr,1.2,,,MeO-2PACz,0.33,,,,,,,,,1000,10,5000,30,6,160,110,25,,,,,,,,,,,,,,,15.9821,67.8325,1.02148,23.0657,4722,CH4,v1,
18889,20241213,35,Cs0.05MA0.16FA0.79PbI2.9Br0.1,1.73,MACl,3.0,PEABr,1.2,,,MeO-2PACz,0.33,,,,,,,,,1000,10,5000,30,6,160,110,25,,,,,,,,,,,,,,,14.0813,63.5342,1.0034,22.0883,4723,CH1,v1,
18890,20241213,35,Cs0.05MA0.16FA0.79PbI2.9Br0.1,1.73,MACl,3.0,PEABr,1.2,,,MeO-2PACz,0.33,,,,,,,,,1000,10,5000,30,6,160,110,25,,,,,,,,,,,,,,,14.6179,64.1325,1.01769,22.3971,4723,CH2,v1,
18891,20241213,35,Cs0.05MA0.16FA0.79PbI2.9Br0.1,1.73,MACl,3.0,PEABr,1.2,,,MeO-2PACz,0.33,,,,,,,,,1000,10,5000,30,6,160,110,25,,,,,,,,,,,,,,,15.0717,66.1448,1.02372,22.2581,4723,CH3,v1,
18892,20241213,35,Cs0.05MA0.16FA0.79PbI2.9Br0.1,1.73,MACl,3.0,PEABr,1.2,,,MeO-2PACz,0.33,,,,,,,,,1000,10,5000,30,6,160,110,25,,,,,,,,,,,,,,,14.8932,66.8819,1.02391,21.7479,4723,CH4,v1,
18893,20241213,35,Cs0.05MA0.16FA0.79PbI2.9Br0.1,1.73,PEABr,1.2,MACl,5.0,,,MeO-2PACz,0.33,,,,,,,,,1000,10,5000,30,6,160,110,25,,,,,,,,,,,,,,,1.90921,28.596,0.322684,20.6905,4724,CH1,v1,
18894,20241213,35,Cs0.05MA0.16FA0.79PbI2.9Br0.1,1.73,PEABr,1.2,MACl,5.0,,,MeO-2PACz,0.33,,,,,,,,,1000,10,5000,30,6,160,110,25,,,,,,,,,,,,,,,0.205095,24.1519,0.047811,17.7613,4724,CH2,v1,
18895,20241213,35,Cs0.05MA0.16FA0.79PbI2.9Br0.1,1.73,PEABr,1.2,MACl,5.0,,,MeO-2PACz,0.33,,,,,,,,,1000,10,5000,30,6,160,110,25,,,,,,,,,,,,,,,0.108752,21.9176,0.029837,16.63,4724,CH3,v1,
18896,20241213,35,Cs0.05MA0.16FA0.79PbI2.9Br0.1,1.73,PEABr,1.2,MACl,5.0,,,MeO-2PACz,0.33,,,,,,,,,1000,10,5000,30,6,160,110,25,,,,,,,,,,,,,,,12.6103,56.9421,1.03625,21.3712,4724,CH4,v1,
18897,20241213,35,Cs0.05MA0.16FA0.79PbI2.9Br0.1,1.73,PEABr,1.2,MACl,5.0,,,MeO-2PACz,0.33,,,,,,,,,1000,10,5000,30,6,160,110,25,,,,,,,,,,,,,,,2.71e-05,0.0812334,0.003922,8.50028,4725,CH1,v1,
18898,20241213,35,Cs0.05MA0.16FA0.79PbI2.9Br0.1,1.73,PEABr,1.2,MACl,5.0,,,MeO-2PACz,0.33,,,,,,,,,1000,10,5000,30,6,160,110,25,,,,,,,,,,,,,,,9.96e-06,0.106541,0.002291,4.0804,4725,CH2,v1,
18899,20241213,35,Cs0.05MA0.16FA0.79PbI2.9Br0.1,1.73,PEABr,1.2,MACl,5.0,,,MeO-2PACz,0.33,,,,,,,,,1000,10,5000,30,6,160,110,25,,,,,,,,,,,,,,,1.02923,25.2545,0.186178,21.89,4725,CH3,v1,
18900,20241213,35,Cs0.05MA0.16FA0.79PbI2.9Br0.1,1.73,PEABr,1.2,MACl,5.0,,,MeO-2PACz,0.33,,,,,,,,,1000,10,5000,30,6,160,110,25,,,,,,,,,,,,,,,2.2e-05,0.0522375,0.005018,8.40869,4725,CH4,v1,
18901,20241213,35,Cs0.05MA0.16FA0.79PbI2.9Br0.1,1.73,PEABr,1.2,MACl,5.0,,,MeO-2PACz,0.33,,,,,,,,,1000,10,5000,30,6,160,110,25,,,,,,,,,,,,,,,1.14535,25.053,0.223697,20.437,4726,CH1,v1,
18902,20241213,35,Cs0.05MA0.16FA0.79PbI2.9Br0.1,1.73,PEABr,1.2,MACl,5.0,,,MeO-2PACz,0.33,,,,,,,,,1000,10,5000,30,6,160,110,25,,,,,,,,,,,,,,,13.1059,56.9773,1.06605,21.5768,4726,CH2,v1,
18903,20241213,35,Cs0.05MA0.16FA0.79PbI2.9Br0.1,1.73,PEABr,1.2,MACl,5.0,,,MeO-2PACz,0.33,,,,,,,,,1000,10,5000,30,6,160,110,25,,,,,,,,,,,,,,,0.0488301,21.3544,0.015386,14.8624,4726,CH3,v1,
18904,20241213,35,Cs0.05MA0.16FA0.79PbI2.9Br0.1,1.73,PEABr,1.2,MACl,5.0,,,MeO-2PACz,0.33,,,,,,,,,1000,10,5000,30,6,160,110,25,,,,,,,,,,,,,,,0.163093,24.7708,0.037294,17.6545,4726,CH4,v1,
18905,20241213,35,Cs0.05MA0.16FA0.79PbI2.9Br0.1,1.73,PEAI,1.8,MACl,5.5,,,MeO-2PACz,0.33,,,,,,,,,1000,10,5000,30,6,160,110,25,,,,,,,,,,,,,,,0.0830233,24.5995,0.020384,16.5574,4727,CH1,v1,
18906,20241213,35,Cs0.05MA0.16FA0.79PbI2.9Br0.1,1.73,PEAI,1.8,MACl,5.5,,,MeO-2PACz,0.33,,,,,,,,,1000,10,5000,30,6,160,110,25,,,,,,,,,,,,,,,0.0833252,24.1963,0.02251,15.2986,4727,CH2,v1,
18907,20241213,35,Cs0.05MA0.16FA0.79PbI2.9Br0.1,1.73,PEAI,1.8,MACl,5.5,,,MeO-2PACz,0.33,,,,,,,,,1000,10,5000,30,6,160,110,25,,,,,,,,,,,,,,,2.23e-05,0.031287,0.006094,11.7076,4727,CH3,v1,
18908,20241213,35,Cs0.05MA0.16FA0.79PbI2.9Br0.1,1.73,PEAI,1.8,MACl,5.5,,,MeO-2PACz,0.33,,,,,,,,,1000,10,5000,30,6,160,110,25,,,,,,,,,,,,,,,15.9146,67.3629,1.04941,22.5128,4727,CH4,v1,
18909,20241213,35,Cs0.05MA0.16FA0.79PbI2.9Br0.1,1.73,PEAI,1.8,MACl,5.5,,,MeO-2PACz,0.33,,,,,,,,,1000,10,5000,30,6,160,110,25,,,,,,,,,,,,,,,15.3443,65.1199,1.0489,22.4647,4728,CH1,v1,
18910,20241213,35,Cs0.05MA0.16FA0.79PbI2.9Br0.1,1.73,PEAI,1.8,MACl,5.5,,,MeO-2PACz,0.33,,,,,,,,,1000,10,5000,30,6,160,110,25,,,,,,,,,,,,,,,15.9391,66.1867,1.05235,22.8841,4728,CH2,v1,
18911,20241213,35,Cs0.05MA0.16FA0.79PbI2.9Br0.1,1.73,PEAI,1.8,MACl,5.5,,,MeO-2PACz,0.33,,,,,,,,,1000,10,5000,30,6,160,110,25,,,,,,,,,,,,,,,16.1665,66.8732,1.05572,22.8989,4728,CH3,v1,
18912,20241213,35,Cs0.05MA0.16FA0.79PbI2.9Br0.1,1.73,PEAI,1.8,MACl,5.5,,,MeO-2PACz,0.33,,,,,,,,,1000,10,5000,30,6,160,110,25,,,,,,,,,,,,,,,15.9462,67.4196,1.05376,22.4455,4728,CH4,v1,
18913,20241213,35,Cs0.05MA0.16FA0.79PbI2.9Br0.1,1.73,PEAI,1.8,MACl,5.5,,,MeO-2PACz,0.33,,,,,,,,,1000,10,5000,30,6,160,110,25,,,,,,,,,,,,,,,16.7971,66.677,1.06437,23.6683,4729,CH1,v1,
18914,20241213,35,Cs0.05MA0.16FA0.79PbI2.9Br0.1,1.73,PEAI,1.8,MACl,5.5,,,MeO-2PACz,0.33,,,,,,,,,1000,10,5000,30,6,160,110,25,,,,,,,,,,,,,,,0.120085,22.9413,0.031333,16.7061,4729,CH2,v1,
18915,20241213,35,Cs0.05MA0.16FA0.79PbI2.9Br0.1,1.73,PEAI,1.8,MACl,5.5,,,MeO-2PACz,0.33,,,,,,,,,1000,10,5000,30,6,160,110,25,,,,,,,,,,,,,,,16.9025,67.5262,1.04609,23.9281,4729,CH3,v1,
18916,20241213,35,Cs0.05MA0.16FA0.79PbI2.9Br0.1,1.73,PEAI,1.8,MACl,5.5,,,MeO-2PACz,0.33,,,,,,,,,1000,10,5000,30,6,160,110,25,,,,,,,,,,,,,,,0.419957,24.629,0.078263,21.7872,4729,CH4,v1,
