Repository: MI-Materials-Intelligence/Recipe-Language-Model

# Learning Layer

## Overview

In the learning layer, the formulas and parameters are encoded and then tokenised into recipes as inputs. Through atomic skills of data extraction, cleaning, and matching, these data are organised into standardised datasets, providing the basis for RLM training and iterative recipe refinement.

Key Atomic Skills:
- **Cleaning**: Preprocessing and outlier cleaning
- **Matching**: Matching data pairs based on variables
- **Extraction**: Data extraction from robotic boxes

File: seven_ai_layers_robotics/learning/data/data50764_from_db.csv (part 77 of 253)
No,date,rank,Formula PVK,Concentration PVK,Formula Additive 1,Concentration Additive 1,Formula Additive 2,Concentration Additive 2,Formula Additive 3,Concentration Additive 3,Formula SAM 1,Concentration SAM 1,Formula SAM 2,Concentration SAM 2,Formula SAM 3,Concentration SAM 3,Spin Coating Speed SAM,Spin Coating Time SAM,Annealed Temperature SAM,Annealed Time SAM,Spin Coating Speed PVK 1,Spin Coating Time PVK 1,Spin Coating Speed PVK 2,Spin Coating Time PVK 2,Antisolvent Dropping Timing,Antisolvent Volume,Annealed Temperature PVK,Annealed Time PVK,Formula Passivator 1,Concentration Passivator 1,Formula Passivator 2,Concentration Passivator 2,Formula Passivator 3,Concentration Passivator 3,Formula Passivator 4,Concentration Passivator 4,Spin Coating Speed Passivator,Spin Coating Time Passivator,Passivator Dropping Timing,Passivator Volume,Annealed Temperature Passivator,Annealed Time Passivator,PCE,FF,Voc,Jsc,Product,Channel,From,upload_time
18917,20241213,35,Cs0.05MA0.16FA0.79PbI2.9Br0.1,1.73,PEAI,1.4,MACl,6.5,,,MeO-2PACz,0.33,,,,,,,,,1000,10,5000,30,6,160,110,25,,,,,,,,,,,,,,,0.110291,23.579,0.026148,17.8885,4730,CH1,v1,
18918,20241213,35,Cs0.05MA0.16FA0.79PbI2.9Br0.1,1.73,PEAI,1.4,MACl,6.5,,,MeO-2PACz,0.33,,,,,,,,,1000,10,5000,30,6,160,110,25,,,,,,,,,,,,,,,0.941163,24.9343,0.186933,20.1921,4730,CH2,v1,
18919,20241213,35,Cs0.05MA0.16FA0.79PbI2.9Br0.1,1.73,PEAI,1.4,MACl,6.5,,,MeO-2PACz,0.33,,,,,,,,,1000,10,5000,30,6,160,110,25,,,,,,,,,,,,,,,3.01092,1955.02,0.010364,14.8601,4730,CH3,v1,
18920,20241213,35,Cs0.05MA0.16FA0.79PbI2.9Br0.1,1.73,PEAI,1.4,MACl,6.5,,,MeO-2PACz,0.33,,,,,,,,,1000,10,5000,30,6,160,110,25,,,,,,,,,,,,,,,0.0604512,22.3741,0.016578,16.2981,4730,CH4,v1,
18921,20241213,35,Cs0.05MA0.16FA0.79PbI2.9Br0.1,1.73,PEAI,1.4,MACl,6.5,,,MeO-2PACz,0.33,,,,,,,,,1000,10,5000,30,6,160,110,25,,,,,,,,,,,,,,,16.3195,67.7189,1.05863,22.7643,4731,CH1,v1,
18922,20241213,35,Cs0.05MA0.16FA0.79PbI2.9Br0.1,1.73,PEAI,1.4,MACl,6.5,,,MeO-2PACz,0.33,,,,,,,,,1000,10,5000,30,6,160,110,25,,,,,,,,,,,,,,,16.5817,68.3494,1.05463,23.0034,4731,CH2,v1,
18923,20241213,35,Cs0.05MA0.16FA0.79PbI2.9Br0.1,1.73,PEAI,1.4,MACl,6.5,,,MeO-2PACz,0.33,,,,,,,,,1000,10,5000,30,6,160,110,25,,,,,,,,,,,,,,,2.14e-05,0.0775672,0.003609,7.66028,4731,CH3,v1,
18924,20241213,35,Cs0.05MA0.16FA0.79PbI2.9Br0.1,1.73,PEAI,1.4,MACl,6.5,,,MeO-2PACz,0.33,,,,,,,,,1000,10,5000,30,6,160,110,25,,,,,,,,,,,,,,,15.6623,68.0599,1.03491,22.2362,4731,CH4,v1,
18925,20241213,35,Cs0.05MA0.16FA0.79PbI2.9Br0.1,1.73,PEAI,1.4,MACl,6.5,,,MeO-2PACz,0.33,,,,,,,,,1000,10,5000,30,6,160,110,25,,,,,,,,,,,,,,,15.603,65.575,1.03615,22.964,4732,CH1,v1,
18926,20241213,35,Cs0.05MA0.16FA0.79PbI2.9Br0.1,1.73,PEAI,1.4,MACl,6.5,,,MeO-2PACz,0.33,,,,,,,,,1000,10,5000,30,6,160,110,25,,,,,,,,,,,,,,,12.8666,55.5225,0.991432,23.374,4732,CH2,v1,
18927,20241213,35,Cs0.05MA0.16FA0.79PbI2.9Br0.1,1.73,PEAI,1.4,MACl,6.5,,,MeO-2PACz,0.33,,,,,,,,,1000,10,5000,30,6,160,110,25,,,,,,,,,,,,,,,16.5375,67.9926,1.03803,23.4314,4732,CH3,v1,
18928,20241213,35,Cs0.05MA0.16FA0.79PbI2.9Br0.1,1.73,PEAI,1.4,MACl,6.5,,,MeO-2PACz,0.33,,,,,,,,,1000,10,5000,30,6,160,110,25,,,,,,,,,,,,,,,16.478,68.443,1.04448,23.0502,4732,CH4,v1,
18929,20241213,35,Cs0.05MA0.16FA0.79PbI2.9Br0.1,1.73,PEAI,1.5,PEABr,1.0,,,MeO-2PACz,0.33,,,,,,,,,1000,10,5000,30,6,160,110,25,,,,,,,,,,,,,,,13.773,63.0878,0.998998,21.8534,4733,CH1,v1,
18930,20241213,35,Cs0.05MA0.16FA0.79PbI2.9Br0.1,1.73,PEAI,1.5,PEABr,1.0,,,MeO-2PACz,0.33,,,,,,,,,1000,10,5000,30,6,160,110,25,,,,,,,,,,,,,,,0.35156,24.6111,0.071925,19.8604,4733,CH2,v1,
18931,20241213,35,Cs0.05MA0.16FA0.79PbI2.9Br0.1,1.73,PEAI,1.5,PEABr,1.0,,,MeO-2PACz,0.33,,,,,,,,,1000,10,5000,30,6,160,110,25,,,,,,,,,,,,,,,14.6715,64.7319,1.05887,21.4048,4733,CH3,v1,
18932,20241213,35,Cs0.05MA0.16FA0.79PbI2.9Br0.1,1.73,PEAI,1.5,PEABr,1.0,,,MeO-2PACz,0.33,,,,,,,,,1000,10,5000,30,6,160,110,25,,,,,,,,,,,,,,,13.3377,61.2295,1.03859,20.9736,4733,CH4,v1,
18933,20241213,35,Cs0.05MA0.16FA0.79PbI2.9Br0.1,1.73,PEAI,1.5,PEABr,1.0,,,MeO-2PACz,0.33,,,,,,,,,1000,10,5000,30,6,160,110,25,,,,,,,,,,,,,,,5.76573,35.2379,0.765621,21.3712,4734,CH1,v1,
18934,20241213,35,Cs0.05MA0.16FA0.79PbI2.9Br0.1,1.73,PEAI,1.5,PEABr,1.0,,,MeO-2PACz,0.33,,,,,,,,,1000,10,5000,30,6,160,110,25,,,,,,,,,,,,,,,0.210036,24.3488,0.046698,18.4719,4734,CH2,v1,
18935,20241213,35,Cs0.05MA0.16FA0.79PbI2.9Br0.1,1.73,PEAI,1.5,PEABr,1.0,,,MeO-2PACz,0.33,,,,,,,,,1000,10,5000,30,6,160,110,25,,,,,,,,,,,,,,,0.130723,23.1292,0.031826,17.759,4734,CH3,v1,
18936,20241213,35,Cs0.05MA0.16FA0.79PbI2.9Br0.1,1.73,PEAI,1.5,PEABr,1.0,,,MeO-2PACz,0.33,,,,,,,,,1000,10,5000,30,6,160,110,25,,,,,,,,,,,,,,,14.1219,64.4328,1.06107,20.6557,4734,CH4,v1,
18937,20241213,35,Cs0.05MA0.16FA0.79PbI2.9Br0.1,1.73,PEAI,1.5,PEABr,1.0,,,MeO-2PACz,0.33,,,,,,,,,1000,10,5000,30,6,160,110,25,,,,,,,,,,,,,,,16.3616,65.9945,1.07618,23.0373,4735,CH1,v1,
18938,20241213,35,Cs0.05MA0.16FA0.79PbI2.9Br0.1,1.73,PEAI,1.5,PEABr,1.0,,,MeO-2PACz,0.33,,,,,,,,,1000,10,5000,30,6,160,110,25,,,,,,,,,,,,,,,0.0240145,13.8057,0.012237,14.2144,4735,CH2,v1,
18939,20241213,35,Cs0.05MA0.16FA0.79PbI2.9Br0.1,1.73,PEAI,1.5,PEABr,1.0,,,MeO-2PACz,0.33,,,,,,,,,1000,10,5000,30,6,160,110,25,,,,,,,,,,,,,,,3.35399,-563.488,-3.6e-05,16.3666,4735,CH3,v1,
18940,20241213,35,Cs0.05MA0.16FA0.79PbI2.9Br0.1,1.73,PEAI,1.5,PEABr,1.0,,,MeO-2PACz,0.33,,,,,,,,,1000,10,5000,30,6,160,110,25,,,,,,,,,,,,,,,0.190924,24.8366,0.040579,18.9436,4735,CH4,v1,
18941,20241213,35,Cs0.05MA0.16FA0.79PbI2.9Br0.1,1.73,MACl,5.5,PEAI,2.0,,,MeO-4PADBC,0.33,,,,,,,,,1000,10,5000,30,6,160,110,25,,,,,,,,,,,,,,,2.16e-05,0.0892825,0.003168,7.61909,4736,CH1,v1,
18942,20241213,35,Cs0.05MA0.16FA0.79PbI2.9Br0.1,1.73,MACl,5.5,PEAI,2.0,,,MeO-4PADBC,0.33,,,,,,,,,1000,10,5000,30,6,160,110,25,,,,,,,,,,,,,,,1.53e-05,0.0698033,0.003072,7.15105,4736,CH2,v1,
18943,20241213,35,Cs0.05MA0.16FA0.79PbI2.9Br0.1,1.73,MACl,5.5,PEAI,2.0,,,MeO-4PADBC,0.33,,,,,,,,,1000,10,5000,30,6,160,110,25,,,,,,,,,,,,,,,0.256126,-35.6301,-2.7e-05,26.9884,4736,CH3,v1,
18944,20241213,35,Cs0.05MA0.16FA0.79PbI2.9Br0.1,1.73,MACl,5.5,PEAI,2.0,,,MeO-4PADBC,0.33,,,,,,,,,1000,10,5000,30,6,160,110,25,,,,,,,,,,,,,,,2.39e-05,0.0187703,0.009207,13.8513,4736,CH4,v1,
18945,20241213,35,Cs0.05MA0.16FA0.79PbI2.9Br0.1,1.73,MACl,5.5,PEAI,2.0,,,MeO-4PADBC,0.33,,,,,,,,,1000,10,5000,30,6,160,110,25,,,,,,,,,,,,,,,16.1918,67.7036,1.08272,22.0887,4737,CH1,v1,
18946,20241213,35,Cs0.05MA0.16FA0.79PbI2.9Br0.1,1.73,MACl,5.5,PEAI,2.0,,,MeO-4PADBC,0.33,,,,,,,,,1000,10,5000,30,6,160,110,25,,,,,,,,,,,,,,,17.0169,69.4404,1.07738,22.7456,4737,CH2,v1,
18947,20241213,35,Cs0.05MA0.16FA0.79PbI2.9Br0.1,1.73,MACl,5.5,PEAI,2.0,,,MeO-4PADBC,0.33,,,,,,,,,1000,10,5000,30,6,160,110,25,,,,,,,,,,,,,,,16.7694,69.6183,1.07561,22.3943,4737,CH3,v1,
18948,20241213,35,Cs0.05MA0.16FA0.79PbI2.9Br0.1,1.73,MACl,5.5,PEAI,2.0,,,MeO-4PADBC,0.33,,,,,,,,,1000,10,5000,30,6,160,110,25,,,,,,,,,,,,,,,1.43803,25.4872,0.254311,22.186,4737,CH4,v1,
18949,20241213,35,Cs0.05MA0.16FA0.79PbI2.9Br0.1,1.73,MACl,5.5,PEAI,2.0,,,MeO-4PADBC,0.33,,,,,,,,,1000,10,5000,30,6,160,110,25,,,,,,,,,,,,,,,17.7549,69.9336,1.07572,23.6012,4738,CH1,v1,
18950,20241213,35,Cs0.05MA0.16FA0.79PbI2.9Br0.1,1.73,MACl,5.5,PEAI,2.0,,,MeO-4PADBC,0.33,,,,,,,,,1000,10,5000,30,6,160,110,25,,,,,,,,,,,,,,,18.8583,71.7812,1.08546,24.2035,4738,CH2,v1,
18951,20241213,35,Cs0.05MA0.16FA0.79PbI2.9Br0.1,1.73,MACl,5.5,PEAI,2.0,,,MeO-4PADBC,0.33,,,,,,,,,1000,10,5000,30,6,160,110,25,,,,,,,,,,,,,,,16.7501,75.8997,0.909309,24.2698,4738,CH3,v1,
18952,20241213,35,Cs0.05MA0.16FA0.79PbI2.9Br0.1,1.73,MACl,5.5,PEAI,2.0,,,MeO-4PADBC,0.33,,,,,,,,,1000,10,5000,30,6,160,110,25,,,,,,,,,,,,,,,17.7938,70.2787,1.07582,23.5346,4738,CH4,v1,
18953,20241213,35,Cs0.05MA0.16FA0.79PbI2.9Br0.1,1.73,PEAI,1.3,MACl,5.0,,,MeO-4PADBC,0.33,,,,,,,,,1000,10,5000,30,6,160,110,25,,,,,,,,,,,,,,,10.1032,45.1571,1.00265,22.3143,4739,CH1,v1,
18954,20241213,35,Cs0.05MA0.16FA0.79PbI2.9Br0.1,1.73,PEAI,1.3,MACl,5.0,,,MeO-4PADBC,0.33,,,,,,,,,1000,10,5000,30,6,160,110,25,,,,,,,,,,,,,,,16.3682,67.1933,1.09287,22.2897,4739,CH2,v1,
18955,20241213,35,Cs0.05MA0.16FA0.79PbI2.9Br0.1,1.73,PEAI,1.3,MACl,5.0,,,MeO-4PADBC,0.33,,,,,,,,,1000,10,5000,30,6,160,110,25,,,,,,,,,,,,,,,8.57144,45.6115,0.868991,21.6254,4739,CH3,v1,
18956,20241213,35,Cs0.05MA0.16FA0.79PbI2.9Br0.1,1.73,PEAI,1.3,MACl,5.0,,,MeO-4PADBC,0.33,,,,,,,,,1000,10,5000,30,6,160,110,25,,,,,,,,,,,,,,,15.4168,67.0202,1.08401,21.2204,4739,CH4,v1,
18957,20241213,35,Cs0.05MA0.16FA0.79PbI2.9Br0.1,1.73,PEAI,1.3,MACl,5.0,,,MeO-4PADBC,0.33,,,,,,,,,1000,10,5000,30,6,160,110,25,,,,,,,,,,,,,,,9.40468,43.8084,1.01596,21.1305,4740,CH1,v1,
18958,20241213,35,Cs0.05MA0.16FA0.79PbI2.9Br0.1,1.73,PEAI,1.3,MACl,5.0,,,MeO-4PADBC,0.33,,,,,,,,,1000,10,5000,30,6,160,110,25,,,,,,,,,,,,,,,15.5269,68.1827,1.07133,21.2564,4740,CH2,v1,
18959,20241213,35,Cs0.05MA0.16FA0.79PbI2.9Br0.1,1.73,PEAI,1.3,MACl,5.0,,,MeO-4PADBC,0.33,,,,,,,,,1000,10,5000,30,6,160,110,25,,,,,,,,,,,,,,,1.72e-05,0.0166765,0.008755,11.7694,4740,CH3,v1,
18960,20241213,35,Cs0.05MA0.16FA0.79PbI2.9Br0.1,1.73,PEAI,1.3,MACl,5.0,,,MeO-4PADBC,0.33,,,,,,,,,1000,10,5000,30,6,160,110,25,,,,,,,,,,,,,,,14.1275,65.815,1.06768,20.1047,4740,CH4,v1,
18961,20241213,35,Cs0.05MA0.16FA0.79PbI2.9Br0.1,1.73,PEAI,1.3,MACl,5.0,,,MeO-4PADBC,0.33,,,,,,,,,1000,10,5000,30,6,160,110,25,,,,,,,,,,,,,,,13.1126,58.9434,1.07496,20.6949,4741,CH1,v1,
18962,20241213,35,Cs0.05MA0.16FA0.79PbI2.9Br0.1,1.73,PEAI,1.3,MACl,5.0,,,MeO-4PADBC,0.33,,,,,,,,,1000,10,5000,30,6,160,110,25,,,,,,,,,,,,,,,0.511004,24.8244,0.106829,19.2689,4741,CH2,v1,
18963,20241213,35,Cs0.05MA0.16FA0.79PbI2.9Br0.1,1.73,PEAI,1.3,MACl,5.0,,,MeO-4PADBC,0.33,,,,,,,,,1000,10,5000,30,6,160,110,25,,,,,,,,,,,,,,,13.1451,58.6608,1.06484,21.0442,4741,CH3,v1,
18964,20241213,35,Cs0.05MA0.16FA0.79PbI2.9Br0.1,1.73,PEAI,1.3,MACl,5.0,,,MeO-4PADBC,0.33,,,,,,,,,1000,10,5000,30,6,160,110,25,,,,,,,,,,,,,,,3.81451,30.7218,0.600797,20.6664,4741,CH4,v1,
18965,20241213,35,Cs0.05MA0.16FA0.79PbI2.9Br0.1,1.73,PEABr,0.6,MACl,8.0,,,MeO-4PADBC,0.33,,,,,,,,,1000,10,5000,30,6,160,110,25,,,,,,,,,,,,,,,16.9388,70.7672,1.0521,22.7506,4742,CH1,v1,
18966,20241213,35,Cs0.05MA0.16FA0.79PbI2.9Br0.1,1.73,PEABr,0.6,MACl,8.0,,,MeO-4PADBC,0.33,,,,,,,,,1000,10,5000,30,6,160,110,25,,,,,,,,,,,,,,,17.5121,72.4995,1.07204,22.5317,4742,CH2,v1,
18967,20241213,35,Cs0.05MA0.16FA0.79PbI2.9Br0.1,1.73,PEABr,0.6,MACl,8.0,,,MeO-4PADBC,0.33,,,,,,,,,1000,10,5000,30,6,160,110,25,,,,,,,,,,,,,,,17.5385,72.9353,1.07691,22.3292,4742,CH3,v1,
18968,20241213,35,Cs0.05MA0.16FA0.79PbI2.9Br0.1,1.73,PEABr,0.6,MACl,8.0,,,MeO-4PADBC,0.33,,,,,,,,,1000,10,5000,30,6,160,110,25,,,,,,,,,,,,,,,17.504,73.4239,1.07498,22.1768,4742,CH4,v1,
18969,20241213,35,Cs0.05MA0.16FA0.79PbI2.9Br0.1,1.73,PEABr,0.6,MACl,8.0,,,MeO-4PADBC,0.33,,,,,,,,,1000,10,5000,30,6,160,110,25,,,,,,,,,,,,,,,13.9068,65.2797,1.02852,20.7128,4743,CH1,v1,
18970,20241213,35,Cs0.05MA0.16FA0.79PbI2.9Br0.1,1.73,PEABr,0.6,MACl,8.0,,,MeO-4PADBC,0.33,,,,,,,,,1000,10,5000,30,6,160,110,25,,,,,,,,,,,,,,,1.30055,25.6173,0.240925,21.0723,4743,CH2,v1,
18971,20241213,35,Cs0.05MA0.16FA0.79PbI2.9Br0.1,1.73,PEABr,0.6,MACl,8.0,,,MeO-4PADBC,0.33,,,,,,,,,1000,10,5000,30,6,160,110,25,,,,,,,,,,,,,,,16.0794,72.2778,1.07609,20.6736,4743,CH3,v1,
18972,20241213,35,Cs0.05MA0.16FA0.79PbI2.9Br0.1,1.73,PEABr,0.6,MACl,8.0,,,MeO-4PADBC,0.33,,,,,,,,,1000,10,5000,30,6,160,110,25,,,,,,,,,,,,,,,0.0281443,15.0498,0.012589,14.8552,4743,CH4,v1,
18973,20241213,35,Cs0.05MA0.16FA0.79PbI2.9Br0.1,1.73,PEABr,0.6,MACl,8.0,,,MeO-4PADBC,0.33,,,,,,,,,1000,10,5000,30,6,160,110,25,,,,,,,,,,,,,,,15.9374,73.851,1.06116,20.3367,4744,CH1,v1,
18974,20241213,35,Cs0.05MA0.16FA0.79PbI2.9Br0.1,1.73,PEABr,0.6,MACl,8.0,,,MeO-4PADBC,0.33,,,,,,,,,1000,10,5000,30,6,160,110,25,,,,,,,,,,,,,,,16.3731,73.9147,1.07395,20.6261,4744,CH2,v1,
18975,20241213,35,Cs0.05MA0.16FA0.79PbI2.9Br0.1,1.73,PEABr,0.6,MACl,8.0,,,MeO-4PADBC,0.33,,,,,,,,,1000,10,5000,30,6,160,110,25,,,,,,,,,,,,,,,16.0389,72.8379,1.07865,20.4144,4744,CH3,v1,
18976,20241213,35,Cs0.05MA0.16FA0.79PbI2.9Br0.1,1.73,PEABr,0.6,MACl,8.0,,,MeO-4PADBC,0.33,,,,,,,,,1000,10,5000,30,6,160,110,25,,,,,,,,,,,,,,,1.01318,25.1882,0.203176,19.7977,4744,CH4,v1,
18977,20241213,35,Cs0.05MA0.16FA0.79PbI2.9Br0.1,1.73,PEABr,0.7,MACl,6.5,,,MeO-4PADBC,0.33,,,,,,,,,1000,10,5000,30,6,160,110,25,,,,,,,,,,,,,,,0.0163741,10.6842,0.011533,13.2886,4745,CH1,v1,
18978,20241213,35,Cs0.05MA0.16FA0.79PbI2.9Br0.1,1.73,PEABr,0.7,MACl,6.5,,,MeO-4PADBC,0.33,,,,,,,,,1000,10,5000,30,6,160,110,25,,,,,,,,,,,,,,,0.0134981,8.28122,0.011023,14.7873,4745,CH2,v1,
18979,20241213,35,Cs0.05MA0.16FA0.79PbI2.9Br0.1,1.73,PEABr,0.7,MACl,6.5,,,MeO-4PADBC,0.33,,,,,,,,,1000,10,5000,30,6,160,110,25,,,,,,,,,,,,,,,1.59e-05,0.0745886,0.003314,6.42698,4745,CH3,v1,
18980,20241213,35,Cs0.05MA0.16FA0.79PbI2.9Br0.1,1.73,PEABr,0.7,MACl,6.5,,,MeO-4PADBC,0.33,,,,,,,,,1000,10,5000,30,6,160,110,25,,,,,,,,,,,,,,,0.385781,24.9046,0.07886,19.6427,4745,CH4,v1,
18981,20241213,35,Cs0.05MA0.16FA0.79PbI2.9Br0.1,1.73,PEABr,0.7,MACl,6.5,,,MeO-4PADBC,0.33,,,,,,,,,1000,10,5000,30,6,160,110,25,,,,,,,,,,,,,,,11.1963,50.7521,1.08978,20.2432,4746,CH1,v1,
18982,20241213,35,Cs0.05MA0.16FA0.79PbI2.9Br0.1,1.73,PEABr,0.7,MACl,6.5,,,MeO-4PADBC,0.33,,,,,,,,,1000,10,5000,30,6,160,110,25,,,,,,,,,,,,,,,0.285767,25.0262,0.060048,19.0159,4746,CH2,v1,
18983,20241213,35,Cs0.05MA0.16FA0.79PbI2.9Br0.1,1.73,PEABr,0.7,MACl,6.5,,,MeO-4PADBC,0.33,,,,,,,,,1000,10,5000,30,6,160,110,25,,,,,,,,,,,,,,,7.86427,44.3147,1.07107,16.5689,4746,CH3,v1,
18984,20241213,35,Cs0.05MA0.16FA0.79PbI2.9Br0.1,1.73,PEABr,0.7,MACl,6.5,,,MeO-4PADBC,0.33,,,,,,,,,1000,10,5000,30,6,160,110,25,,,,,,,,,,,,,,,9.77975,49.7802,1.07504,18.2745,4746,CH4,v1,
18985,20241213,35,Cs0.05MA0.16FA0.79PbI2.9Br0.1,1.73,PEABr,0.7,MACl,6.5,,,MeO-4PADBC,0.33,,,,,,,,,1000,10,5000,30,6,160,110,25,,,,,,,,,,,,,,,1.63e-05,0.0205229,0.007695,10.3431,4747,CH1,v1,
18986,20241213,35,Cs0.05MA0.16FA0.79PbI2.9Br0.1,1.73,PEABr,0.7,MACl,6.5,,,MeO-4PADBC,0.33,,,,,,,,,1000,10,5000,30,6,160,110,25,,,,,,,,,,,,,,,0.0955094,22.6819,0.028351,14.8526,4747,CH2,v1,
18987,20241213,35,Cs0.05MA0.16FA0.79PbI2.9Br0.1,1.73,PEABr,0.7,MACl,6.5,,,MeO-4PADBC,0.33,,,,,,,,,1000,10,5000,30,6,160,110,25,,,,,,,,,,,,,,,5.25751,33.8296,1.01169,15.3616,4747,CH3,v1,
18988,20241213,35,Cs0.05MA0.16FA0.79PbI2.9Br0.1,1.73,PEABr,0.7,MACl,6.5,,,MeO-4PADBC,0.33,,,,,,,,,1000,10,5000,30,6,160,110,25,,,,,,,,,,,,,,,1.82e-05,0.0171915,0.00936,11.2962,4747,CH4,v1,
18989,20241213,35,Cs0.05MA0.16FA0.79PbI2.9Br0.1,1.73,PEAI,2.0,PEABr,0.5,,,MeO-4PADBC,0.33,,,,,,,,,1000,10,5000,30,6,160,110,25,,,,,,,,,,,,,,,16.0277,71.9267,1.04125,21.4006,4748,CH1,v1,
18990,20241213,35,Cs0.05MA0.16FA0.79PbI2.9Br0.1,1.73,PEAI,2.0,PEABr,0.5,,,MeO-4PADBC,0.33,,,,,,,,,1000,10,5000,30,6,160,110,25,,,,,,,,,,,,,,,17.0646,73.1073,1.08191,21.5747,4748,CH2,v1,
18991,20241213,35,Cs0.05MA0.16FA0.79PbI2.9Br0.1,1.73,PEAI,2.0,PEABr,0.5,,,MeO-4PADBC,0.33,,,,,,,,,1000,10,5000,30,6,160,110,25,,,,,,,,,,,,,,,17.7256,74.7276,1.08633,21.8352,4748,CH3,v1,
18992,20241213,35,Cs0.05MA0.16FA0.79PbI2.9Br0.1,1.73,PEAI,2.0,PEABr,0.5,,,MeO-4PADBC,0.33,,,,,,,,,1000,10,5000,30,6,160,110,25,,,,,,,,,,,,,,,5.42084,30.1832,0.816795,21.9882,4748,CH4,v1,
18993,20241213,35,Cs0.1FA0.9PbI2.8Br0.2,1.5,MACl,5.0,PEABr,0.8,,,Me-4PACz,0.33,,,,,,,,,1200,10,5000,30,8,200,110,30,,,,,,,,,,,,,,,2.32e-07,0.214208,-1e-06,-0.085844,4749,CH1,v1,
18994,20241213,35,Cs0.1FA0.9PbI2.8Br0.2,1.5,MACl,5.0,PEABr,0.8,,,Me-4PACz,0.33,,,,,,,,,1200,10,5000,30,8,200,110,30,,,,,,,,,,,,,,,19.0415,74.9143,1.0839,23.4502,4749,CH2,v1,
18995,20241213,35,Cs0.1FA0.9PbI2.8Br0.2,1.5,MACl,5.0,PEABr,0.8,,,Me-4PACz,0.33,,,,,,,,,1200,10,5000,30,8,200,110,30,,,,,,,,,,,,,,,0.000637074,23.8419,0.912612,0.00292795,4749,CH3,v1,
18996,20241213,35,Cs0.1FA0.9PbI2.8Br0.2,1.5,MACl,5.0,PEABr,0.8,,,Me-4PACz,0.33,,,,,,,,,1200,10,5000,30,8,200,110,30,,,,,,,,,,,,,,,0.00123266,26.8908,0.929628,0.00493094,4749,CH4,v1,
18997,20241213,35,Cs0.1FA0.9PbI2.8Br0.2,1.5,MACl,5.5,PEABr,0.4,,,Me-4PACz,0.33,,,,,,,,,1200,10,5000,30,8,200,110,30,,,,,,,,,,,,,,,0.000326374,14.3883,0.892473,0.00254161,4750,CH1,v1,
18998,20241213,35,Cs0.1FA0.9PbI2.8Br0.2,1.5,MACl,5.5,PEABr,0.4,,,Me-4PACz,0.33,,,,,,,,,1200,10,5000,30,8,200,110,30,,,,,,,,,,,,,,,0.00229054,32.5013,0.928296,0.00759191,4750,CH2,v1,
18999,20241213,35,Cs0.1FA0.9PbI2.8Br0.2,1.5,MACl,5.5,PEABr,0.4,,,Me-4PACz,0.33,,,,,,,,,1200,10,5000,30,8,200,110,30,,,,,,,,,,,,,,,0.000891294,30.922,0.941366,0.00306193,4750,CH3,v1,
19000,20241213,35,Cs0.1FA0.9PbI2.8Br0.2,1.5,MACl,5.5,PEABr,0.4,,,Me-4PACz,0.33,,,,,,,,,1200,10,5000,30,8,200,110,30,,,,,,,,,,,,,,,0.00115501,32.6112,0.971422,0.00364596,4750,CH4,v1,
19001,20241213,35,Cs0.1FA0.9PbI2.8Br0.2,1.5,MACl,5.5,PEABr,0.4,,,Me-4PACz,0.33,,,,,,,,,1200,10,5000,30,8,200,110,30,,,,,,,,,,,,,,,0.000293796,15.3023,0.864209,0.00222162,4751,CH1,v1,
19002,20241213,35,Cs0.1FA0.9PbI2.8Br0.2,1.5,MACl,5.5,PEABr,0.4,,,Me-4PACz,0.33,,,,,,,,,1200,10,5000,30,8,200,110,30,,,,,,,,,,,,,,,0.00146501,29.2334,0.928324,0.00539837,4751,CH2,v1,
19003,20241213,35,Cs0.1FA0.9PbI2.8Br0.2,1.5,MACl,5.5,PEABr,0.4,,,Me-4PACz,0.33,,,,,,,,,1200,10,5000,30,8,200,110,30,,,,,,,,,,,,,,,0.000917083,25.6491,0.896543,0.00398809,4751,CH3,v1,
19004,20241213,35,Cs0.1FA0.9PbI2.8Br0.2,1.5,MACl,5.5,PEABr,0.4,,,Me-4PACz,0.33,,,,,,,,,1200,10,5000,30,8,200,110,30,,,,,,,,,,,,,,,0.000917083,25.6491,0.896543,0.00398809,4751,CH4,v1,
19005,20241213,35,Cs0.1FA0.9PbI2.8Br0.2,1.5,MACl,5.5,PEABr,0.4,,,Me-4PACz,0.33,,,,,,,,,1200,10,5000,30,8,200,110,30,,,,,,,,,,,,,,,0.00122363,55.4303,0.913254,0.0024172,4752,CH1,v1,
19006,20241213,35,Cs0.1FA0.9PbI2.8Br0.2,1.5,MACl,5.5,PEABr,0.4,,,Me-4PACz,0.33,,,,,,,,,1200,10,5000,30,8,200,110,30,,,,,,,,,,,,,,,0.000967562,24.3805,0.918556,0.00432047,4752,CH2,v1,
19007,20241213,35,Cs0.1FA0.9PbI2.8Br0.2,1.5,MACl,5.5,PEABr,0.4,,,Me-4PACz,0.33,,,,,,,,,1200,10,5000,30,8,200,110,30,,,,,,,,,,,,,,,0.000967562,24.3805,0.918556,0.00432047,4752,CH3,v1,
19008,20241213,35,Cs0.1FA0.9PbI2.8Br0.2,1.5,MACl,5.5,PEABr,0.4,,,Me-4PACz,0.33,,,,,,,,,1200,10,5000,30,8,200,110,30,,,,,,,,,,,,,,,0.000967562,24.3805,0.918556,0.00432047,4752,CH4,v1,
19009,20241213,35,Cs0.1FA0.9PbI2.8Br0.2,1.5,MACl,5.0,PEAI,1.2,,,Me-4PACz,0.33,,,,,,,,,1200,10,5000,30,8,200,110,30,,,,,,,,,,,,,,,0.00248947,44.7774,0.9577,0.00580523,4753,CH1,v1,
19010,20241213,35,Cs0.1FA0.9PbI2.8Br0.2,1.5,MACl,5.0,PEAI,1.2,,,Me-4PACz,0.33,,,,,,,,,1200,10,5000,30,8,200,110,30,,,,,,,,,,,,,,,0.0036911,32.8066,0.975725,0.011531,4753,CH2,v1,
19011,20241213,35,Cs0.1FA0.9PbI2.8Br0.2,1.5,MACl,5.0,PEAI,1.2,,,Me-4PACz,0.33,,,,,,,,,1200,10,5000,30,8,200,110,30,,,,,,,,,,,,,,,0.00108654,34.7747,0.645424,0.00484101,4753,CH3,v1,
19012,20241213,35,Cs0.1FA0.9PbI2.8Br0.2,1.5,MACl,5.0,PEAI,1.2,,,Me-4PACz,0.33,,,,,,,,,1200,10,5000,30,8,200,110,30,,,,,,,,,,,,,,,1.02e+36,1.05e+40,0.939063,0.0103701,4753,CH4,v1,
19013,20241213,35,Cs0.1FA0.9PbI2.8Br0.2,1.5,MACl,5.0,PEAI,1.2,,,Me-4PACz,0.33,,,,,,,,,1200,10,5000,30,8,200,110,30,,,,,,,,,,,,,,,2.25e-06,14.0219,9e-05,0.177445,4754,CH1,v1,
19014,20241213,35,Cs0.1FA0.9PbI2.8Br0.2,1.5,MACl,5.0,PEAI,1.2,,,Me-4PACz,0.33,,,,,,,,,1200,10,5000,30,8,200,110,30,,,,,,,,,,,,,,,0.00289329,34.3637,0.964888,0.008726,4754,CH2,v1,
19015,20241213,35,Cs0.1FA0.9PbI2.8Br0.2,1.5,MACl,5.0,PEAI,1.2,,,Me-4PACz,0.33,,,,,,,,,1200,10,5000,30,8,200,110,30,,,,,,,,,,,,,,,0.000765649,129.081,0.153359,0.00386774,4754,CH3,v1,
19016,20241213,35,Cs0.1FA0.9PbI2.8Br0.2,1.5,MACl,5.0,PEAI,1.2,,,Me-4PACz,0.33,,,,,,,,,1200,10,5000,30,8,200,110,30,,,,,,,,,,,,,,,0.00154915,27.576,0.931838,0.00602867,4754,CH4,v1,
19017,20241213,35,Cs0.1FA0.9PbI2.8Br0.2,1.5,MACl,5.0,PEABr,0.8,,,Me-4PACz,0.33,,,,,,,,,1200,10,5000,30,8,200,110,30,,,,,,,,,,,,,,,18.7738,75.1134,1.08367,23.0641,4755,CH1,v1,
19018,20241213,35,Cs0.1FA0.9PbI2.8Br0.2,1.5,MACl,5.0,PEABr,0.8,,,Me-4PACz,0.33,,,,,,,,,1200,10,5000,30,8,200,110,30,,,,,,,,,,,,,,,18.9243,75.2422,1.08087,23.2694,4755,CH2,v1,
19019,20241213,35,Cs0.1FA0.9PbI2.8Br0.2,1.5,MACl,5.0,PEABr,0.8,,,Me-4PACz,0.33,,,,,,,,,1200,10,5000,30,8,200,110,30,,,,,,,,,,,,,,,18.7951,75.4797,1.07476,23.1687,4755,CH3,v1,
19020,20241213,35,Cs0.1FA0.9PbI2.8Br0.2,1.5,MACl,5.0,PEABr,0.8,,,Me-4PACz,0.33,,,,,,,,,1200,10,5000,30,8,200,110,30,,,,,,,,,,,,,,,18.4542,75.1926,1.0754,22.8218,4755,CH4,v1,
19021,20241213,35,Cs0.1FA0.9PbI2.8Br0.2,1.5,MACl,5.0,PEABr,0.8,,,Me-4PACz,0.33,,,,,,,,,1200,10,5000,30,8,200,110,30,,,,,,,,,,,,,,,2.84e-07,2.66546,-1e-06,-0.0196638,4756,CH1,v1,
19022,20241213,35,Cs0.1FA0.9PbI2.8Br0.2,1.5,MACl,5.0,PEABr,0.8,,,Me-4PACz,0.33,,,,,,,,,1200,10,5000,30,8,200,110,30,,,,,,,,,,,,,,,0.00234052,31.2323,0.945423,0.0079265,4756,CH2,v1,
19023,20241213,35,Cs0.1FA0.9PbI2.8Br0.2,1.5,MACl,5.0,PEABr,0.8,,,Me-4PACz,0.33,,,,,,,,,1200,10,5000,30,8,200,110,30,,,,,,,,,,,,,,,0.000453075,36.8696,0.196062,0.00626771,4756,CH3,v1,
19024,20241213,35,Cs0.1FA0.9PbI2.8Br0.2,1.5,MACl,5.0,PEABr,0.8,,,Me-4PACz,0.33,,,,,,,,,1200,10,5000,30,8,200,110,30,,,,,,,,,,,,,,,13.8323,58.2748,1.04867,22.6346,4756,CH4,v1,
19025,20241213,35,Cs0.1FA0.9PbI2.8Br0.2,1.5,MACl,2.5,PEAI,1.0,,,Me-4PACz,0.33,,,,,,,,,1200,10,5000,30,8,200,110,30,,,,,,,,,,,,,,,16.9177,72.0429,1.03392,22.7125,4757,CH1,v1,
19026,20241213,35,Cs0.1FA0.9PbI2.8Br0.2,1.5,MACl,2.5,PEAI,1.0,,,Me-4PACz,0.33,,,,,,,,,1200,10,5000,30,8,200,110,30,,,,,,,,,,,,,,,0.128359,23.0564,0.031335,17.7665,4757,CH2,v1,
19027,20241213,35,Cs0.1FA0.9PbI2.8Br0.2,1.5,MACl,2.5,PEAI,1.0,,,Me-4PACz,0.33,,,,,,,,,1200,10,5000,30,8,200,110,30,,,,,,,,,,,,,,,1.91e+38,16.8466,6.21e+34,18.3149,4757,CH3,v1,
19028,20241213,35,Cs0.1FA0.9PbI2.8Br0.2,1.5,MACl,2.5,PEAI,1.0,,,Me-4PACz,0.33,,,,,,,,,1200,10,5000,30,8,200,110,30,,,,,,,,,,,,,,,0.131924,22.4078,0.029344,20.0632,4757,CH4,v1,
19029,20241213,35,Cs0.1FA0.9PbI2.8Br0.2,1.5,MACl,2.5,PEAI,1.0,,,Me-4PACz,0.33,,,,,,,,,1200,10,5000,30,8,200,110,30,,,,,,,,,,,,,,,13.9122,59.5048,1.04552,22.362,4758,CH1,v1,
19030,20241213,35,Cs0.1FA0.9PbI2.8Br0.2,1.5,MACl,2.5,PEAI,1.0,,,Me-4PACz,0.33,,,,,,,,,1200,10,5000,30,8,200,110,30,,,,,,,,,,,,,,,0.183234,24.4723,0.035881,20.8674,4758,CH2,v1,
19031,20241213,35,Cs0.1FA0.9PbI2.8Br0.2,1.5,MACl,2.5,PEAI,1.0,,,Me-4PACz,0.33,,,,,,,,,1200,10,5000,30,8,200,110,30,,,,,,,,,,,,,,,1.75e-07,9.45005,0.0,-0.0058527,4758,CH3,v1,
19032,20241213,35,Cs0.1FA0.9PbI2.8Br0.2,1.5,MACl,2.5,PEAI,1.0,,,Me-4PACz,0.33,,,,,,,,,1200,10,5000,30,8,200,110,30,,,,,,,,,,,,,,,1.27083,24.2545,0.233665,22.4233,4758,CH4,v1,
19033,20241213,35,Cs0.1FA0.9PbI2.8Br0.2,1.5,MACl,2.5,PEAI,1.0,,,Me-4PACz,0.33,,,,,,,,,1200,10,5000,30,8,200,110,30,,,,,,,,,,,,,,,2.87e-05,0.034949,0.00716,11.4694,4759,CH1,v1,
19034,20241213,35,Cs0.1FA0.9PbI2.8Br0.2,1.5,MACl,2.5,PEAI,1.0,,,Me-4PACz,0.33,,,,,,,,,1200,10,5000,30,8,200,110,30,,,,,,,,,,,,,,,0.32296,24.4272,0.059152,22.3516,4759,CH2,v1,
19035,20241213,35,Cs0.1FA0.9PbI2.8Br0.2,1.5,MACl,2.5,PEAI,1.0,,,Me-4PACz,0.33,,,,,,,,,1200,10,5000,30,8,200,110,30,,,,,,,,,,,,,,,3.92e+40,-1.56e+40,0.2926,-858.621,4759,CH3,v1,
19036,20241213,35,Cs0.1FA0.9PbI2.8Br0.2,1.5,MACl,2.5,PEAI,1.0,,,Me-4PACz,0.33,,,,,,,,,1200,10,5000,30,8,200,110,30,,,,,,,,,,,,,,,1.87e-05,0.0274718,0.006182,10.9866,4759,CH4,v1,
19037,20241213,35,Cs0.1FA0.9PbI2.8Br0.2,1.5,MACl,5.0,PEAI,1.2,,,Me-4PACz,0.33,,,,,,,,,1200,10,5000,30,8,200,110,30,,,,,,,,,,,,,,,2.9e-05,23.1412,0.025154,0.00498725,4760,CH1,v1,
19038,20241213,35,Cs0.1FA0.9PbI2.8Br0.2,1.5,MACl,5.0,PEAI,1.2,,,Me-4PACz,0.33,,,,,,,,,1200,10,5000,30,8,200,110,30,,,,,,,,,,,,,,,0.00471577,33.7012,0.947081,0.0147747,4760,CH2,v1,
19039,20241213,35,Cs0.1FA0.9PbI2.8Br0.2,1.5,MACl,5.0,PEAI,1.2,,,Me-4PACz,0.33,,,,,,,,,1200,10,5000,30,8,200,110,30,,,,,,,,,,,,,,,0.00110306,20.8891,0.27751,0.0190284,4760,CH3,v1,
19040,20241213,35,Cs0.1FA0.9PbI2.8Br0.2,1.5,MACl,5.0,PEAI,1.2,,,Me-4PACz,0.33,,,,,,,,,1200,10,5000,30,8,200,110,30,,,,,,,,,,,,,,,0.272375,24.329,0.052062,21.504,4760,CH4,v1,
19041,20241216,36,Cs0.1FA0.9PbI2.8Br0.2,1.5,MACl,3.5,PACl,12.0,,,Me-4PACz,0.33,,,,,,,,,1200,10,5000,30,8,200,110,30,,,,,,,,,,,,,,,14.1219,64.4328,1.06107,20.6557,4761,CH1,v1,
19042,20241216,36,Cs0.1FA0.9PbI2.8Br0.2,1.5,MACl,3.5,PACl,12.0,,,Me-4PACz,0.33,,,,,,,,,1200,10,5000,30,8,200,110,30,,,,,,,,,,,,,,,0.130723,23.1292,0.031826,17.759,4761,CH2,v1,
19043,20241216,36,Cs0.1FA0.9PbI2.8Br0.2,1.5,MACl,3.5,PACl,12.0,,,Me-4PACz,0.33,,,,,,,,,1200,10,5000,30,8,200,110,30,,,,,,,,,,,,,,,0.210036,24.3488,0.046698,18.4719,4761,CH3,v1,
19044,20241216,36,Cs0.1FA0.9PbI2.8Br0.2,1.5,MACl,3.5,PACl,12.0,,,Me-4PACz,0.33,,,,,,,,,1200,10,5000,30,8,200,110,30,,,,,,,,,,,,,,,5.76573,35.2379,0.765621,21.3712,4761,CH4,v1,
19045,20241216,36,Cs0.1FA0.9PbI2.8Br0.2,1.5,MACl,3.5,PACl,12.0,,,Me-4PACz,0.33,,,,,,,,,1200,10,5000,30,8,200,110,30,,,,,,,,,,,,,,,13.3377,61.2295,1.03859,20.9736,4762,CH1,v1,
19046,20241216,36,Cs0.1FA0.9PbI2.8Br0.2,1.5,MACl,3.5,PACl,12.0,,,Me-4PACz,0.33,,,,,,,,,1200,10,5000,30,8,200,110,30,,,,,,,,,,,,,,,14.6715,64.7319,1.05887,21.4048,4762,CH2,v1,
19047,20241216,36,Cs0.1FA0.9PbI2.8Br0.2,1.5,MACl,3.5,PACl,12.0,,,Me-4PACz,0.33,,,,,,,,,1200,10,5000,30,8,200,110,30,,,,,,,,,,,,,,,0.35156,24.6111,0.071925,19.8604,4762,CH3,v1,
19048,20241216,36,Cs0.1FA0.9PbI2.8Br0.2,1.5,MACl,3.5,PACl,12.0,,,Me-4PACz,0.33,,,,,,,,,1200,10,5000,30,8,200,110,30,,,,,,,,,,,,,,,13.773,63.0878,0.998998,21.8534,4762,CH4,v1,
19049,20241216,36,Cs0.1FA0.9PbI2.8Br0.2,1.5,PSP,1.8,PEAI,2.0,,,Me-4PACz,0.33,,,,,,,,,1200,10,5000,30,8,200,110,30,,,,,,,,,,,,,,,15.9462,67.4196,1.05376,22.4455,4763,CH1,v1,
19050,20241216,36,Cs0.1FA0.9PbI2.8Br0.2,1.5,PSP,1.8,PEAI,2.0,,,Me-4PACz,0.33,,,,,,,,,1200,10,5000,30,8,200,110,30,,,,,,,,,,,,,,,16.1665,66.8732,1.05572,22.8989,4763,CH2,v1,
19051,20241216,36,Cs0.1FA0.9PbI2.8Br0.2,1.5,PSP,1.8,PEAI,2.0,,,Me-4PACz,0.33,,,,,,,,,1200,10,5000,30,8,200,110,30,,,,,,,,,,,,,,,15.9391,66.1867,1.05235,22.8841,4763,CH3,v1,
19052,20241216,36,Cs0.1FA0.9PbI2.8Br0.2,1.5,PSP,1.8,PEAI,2.0,,,Me-4PACz,0.33,,,,,,,,,1200,10,5000,30,8,200,110,30,,,,,,,,,,,,,,,15.3443,65.1199,1.0489,22.4647,4763,CH4,v1,
19053,20241216,36,Cs0.1FA0.9PbI2.8Br0.2,1.5,PSP,1.8,PEAI,2.0,,,Me-4PACz,0.33,,,,,,,,,1200,10,5000,30,8,200,110,30,,,,,,,,,,,,,,,15.9146,67.3629,1.04941,22.5128,4764,CH1,v1,
19054,20241216,36,Cs0.1FA0.9PbI2.8Br0.2,1.5,PSP,1.8,PEAI,2.0,,,Me-4PACz,0.33,,,,,,,,,1200,10,5000,30,8,200,110,30,,,,,,,,,,,,,,,2.23e-05,0.031287,0.006094,11.7076,4764,CH2,v1,
19055,20241216,36,Cs0.1FA0.9PbI2.8Br0.2,1.5,PSP,1.8,PEAI,2.0,,,Me-4PACz,0.33,,,,,,,,,1200,10,5000,30,8,200,110,30,,,,,,,,,,,,,,,0.0833252,24.1963,0.02251,15.2986,4764,CH3,v1,
19056,20241216,36,Cs0.1FA0.9PbI2.8Br0.2,1.5,PSP,1.8,PEAI,2.0,,,Me-4PACz,0.33,,,,,,,,,1200,10,5000,30,8,200,110,30,,,,,,,,,,,,,,,0.0830233,24.5995,0.020384,16.5574,4764,CH4,v1,
19057,20241216,36,Cs0.1FA0.9PbI2.8Br0.2,1.5,PMACl,0.3,PSP,2.0,,,Me-4PACz,0.33,,,,,,,,,1200,10,5000,30,8,200,110,30,,,,,,,,,,,,,,,16.478,68.443,1.04448,23.0502,4765,CH1,v1,
19058,20241216,36,Cs0.1FA0.9PbI2.8Br0.2,1.5,PMACl,0.3,PSP,2.0,,,Me-4PACz,0.33,,,,,,,,,1200,10,5000,30,8,200,110,30,,,,,,,,,,,,,,,16.5375,67.9926,1.03803,23.4314,4765,CH2,v1,
19059,20241216,36,Cs0.1FA0.9PbI2.8Br0.2,1.5,PMACl,0.3,PSP,2.0,,,Me-4PACz,0.33,,,,,,,,,1200,10,5000,30,8,200,110,30,,,,,,,,,,,,,,,12.8666,55.5225,0.991432,23.374,4765,CH3,v1,
19060,20241216,36,Cs0.1FA0.9PbI2.8Br0.2,1.5,PMACl,0.3,PSP,2.0,,,Me-4PACz,0.33,,,,,,,,,1200,10,5000,30,8,200,110,30,,,,,,,,,,,,,,,15.603,65.575,1.03615,22.964,4765,CH4,v1,
19061,20241216,36,Cs0.1FA0.9PbI2.8Br0.2,1.5,PMACl,0.3,PSP,2.0,,,Me-4PACz,0.33,,,,,,,,,1200,10,5000,30,8,200,110,30,,,,,,,,,,,,,,,15.6623,68.0599,1.03491,22.2362,4766,CH1,v1,
19062,20241216,36,Cs0.1FA0.9PbI2.8Br0.2,1.5,PMACl,0.3,PSP,2.0,,,Me-4PACz,0.33,,,,,,,,,1200,10,5000,30,8,200,110,30,,,,,,,,,,,,,,,2.14e-05,0.0775672,0.003609,7.66028,4766,CH2,v1,
19063,20241216,36,Cs0.1FA0.9PbI2.8Br0.2,1.5,PMACl,0.3,PSP,2.0,,,Me-4PACz,0.33,,,,,,,,,1200,10,5000,30,8,200,110,30,,,,,,,,,,,,,,,16.5817,68.3494,1.05463,23.0034,4766,CH3,v1,
19064,20241216,36,Cs0.1FA0.9PbI2.8Br0.2,1.5,PMACl,0.3,PSP,2.0,,,Me-4PACz,0.33,,,,,,,,,1200,10,5000,30,8,200,110,30,,,,,,,,,,,,,,,16.3195,67.7189,1.05863,22.7643,4766,CH4,v1,
19065,20241216,36,Cs0.05MA0.1FA0.85PbI3.0,1.73,PSP,2.0,PEABr,1.0,,,Me-4PACz,0.33,,,,,,,,,1000,10,5000,40,10,160,110,15,,,,,,,,,,,,,,,17.7938,70.2787,1.07582,23.5346,4767,CH1,v1,
19066,20241216,36,Cs0.05MA0.1FA0.85PbI3.0,1.73,PSP,2.0,PEABr,1.0,,,Me-4PACz,0.33,,,,,,,,,1000,10,5000,40,10,160,110,15,,,,,,,,,,,,,,,16.7501,75.8997,0.909309,24.2698,4767,CH2,v1,
19067,20241216,36,Cs0.05MA0.1FA0.85PbI3.0,1.73,PSP,2.0,PEABr,1.0,,,Me-4PACz,0.33,,,,,,,,,1000,10,5000,40,10,160,110,15,,,,,,,,,,,,,,,18.8583,71.7812,1.08546,24.2035,4767,CH3,v1,
19068,20241216,36,Cs0.05MA0.1FA0.85PbI3.0,1.73,PSP,2.0,PEABr,1.0,,,Me-4PACz,0.33,,,,,,,,,1000,10,5000,40,10,160,110,15,,,,,,,,,,,,,,,17.7549,69.9336,1.07572,23.6012,4767,CH4,v1,
19069,20241216,36,Cs0.05MA0.1FA0.85PbI3.0,1.73,PSP,2.0,PEABr,1.0,,,Me-4PACz,0.33,,,,,,,,,1000,10,5000,40,10,160,110,15,,,,,,,,,,,,,,,1.43803,25.4872,0.254311,22.186,4768,CH1,v1,
19070,20241216,36,Cs0.05MA0.1FA0.85PbI3.0,1.73,PSP,2.0,PEABr,1.0,,,Me-4PACz,0.33,,,,,,,,,1000,10,5000,40,10,160,110,15,,,,,,,,,,,,,,,16.7694,69.6183,1.07561,22.3943,4768,CH2,v1,
19071,20241216,36,Cs0.05MA0.1FA0.85PbI3.0,1.73,PSP,2.0,PEABr,1.0,,,Me-4PACz,0.33,,,,,,,,,1000,10,5000,40,10,160,110,15,,,,,,,,,,,,,,,17.0169,69.4404,1.07738,22.7456,4768,CH3,v1,
19072,20241216,36,Cs0.1FA0.9PbI2.8Br0.2,1.5,PMACl,1.5,MACl,5.0,,,Me-4PACz,0.33,,,,,,,,,1200,10,5000,30,8,200,110,30,,,,,,,,,,,,,,,0.054774,5.23084,0.187107,5.59645,4768,CH4,v1,
19073,20241216,36,Cs0.05MA0.1FA0.85PbI3.0,1.73,PSP,2.5,PEAI,0.5,,,Me-4PACz,0.33,,,,,,,,,1000,10,5000,40,10,160,110,15,,,,,,,,,,,,,,,14.1275,65.815,1.06768,20.1047,4769,CH1,v1,
19074,20241216,36,Cs0.05MA0.1FA0.85PbI3.0,1.73,PSP,2.5,PEAI,0.5,,,Me-4PACz,0.33,,,,,,,,,1000,10,5000,40,10,160,110,15,,,,,,,,,,,,,,,1.72e-05,0.0166765,0.008755,11.7694,4769,CH2,v1,
19075,20241216,36,Cs0.05MA0.1FA0.85PbI3.0,1.73,PSP,2.5,PEAI,0.5,,,Me-4PACz,0.33,,,,,,,,,1000,10,5000,40,10,160,110,15,,,,,,,,,,,,,,,15.5269,68.1827,1.07133,21.2564,4769,CH3,v1,
19076,20241216,36,Cs0.05MA0.1FA0.85PbI3.0,1.73,PSP,2.5,PEAI,0.5,,,Me-4PACz,0.33,,,,,,,,,1000,10,5000,40,10,160,110,15,,,,,,,,,,,,,,,9.40468,43.8084,1.01596,21.1305,4769,CH4,v1,
19077,20241216,36,Cs0.05MA0.1FA0.85PbI3.0,1.73,PSP,2.5,PEAI,0.5,,,Me-4PACz,0.33,,,,,,,,,1000,10,5000,40,10,160,110,15,,,,,,,,,,,,,,,15.4168,67.0202,1.08401,21.2204,4770,CH1,v1,
19078,20241216,36,Cs0.05MA0.1FA0.85PbI3.0,1.73,PSP,2.5,PEAI,0.5,,,Me-4PACz,0.33,,,,,,,,,1000,10,5000,40,10,160,110,15,,,,,,,,,,,,,,,8.57144,45.6115,0.868991,21.6254,4770,CH2,v1,
19079,20241216,36,Cs0.05MA0.1FA0.85PbI3.0,1.73,PSP,2.5,PEAI,0.5,,,Me-4PACz,0.33,,,,,,,,,1000,10,5000,40,10,160,110,15,,,,,,,,,,,,,,,16.3682,67.1933,1.09287,22.2897,4770,CH3,v1,
19080,20241216,36,Cs0.05MA0.1FA0.85PbI3.0,1.73,PSP,2.5,PEAI,0.5,,,Me-4PACz,0.33,,,,,,,,,1000,10,5000,40,10,160,110,15,,,,,,,,,,,,,,,10.1032,45.1571,1.00265,22.3143,4770,CH4,v1,
19081,20241216,36,Cs0.05MA0.1FA0.85PbI3.0,1.73,PSP,2.4,MACl,14.5,,,Me-4PACz,0.33,,,,,,,,,1000,10,5000,40,10,160,110,15,,,,,,,,,,,,,,,9.77975,49.7802,1.07504,18.2745,4771,CH1,v1,
19082,20241216,36,Cs0.05MA0.1FA0.85PbI3.0,1.73,PSP,2.4,MACl,14.5,,,Me-4PACz,0.33,,,,,,,,,1000,10,5000,40,10,160,110,15,,,,,,,,,,,,,,,7.86427,44.3147,1.07107,16.5689,4771,CH2,v1,
19083,20241216,36,Cs0.05MA0.1FA0.85PbI3.0,1.73,PSP,2.4,MACl,14.5,,,Me-4PACz,0.33,,,,,,,,,1000,10,5000,40,10,160,110,15,,,,,,,,,,,,,,,0.285767,25.0262,0.060048,19.0159,4771,CH3,v1,
19084,20241216,36,Cs0.05MA0.1FA0.85PbI3.0,1.73,PSP,2.4,MACl,14.5,,,Me-4PACz,0.33,,,,,,,,,1000,10,5000,40,10,160,110,15,,,,,,,,,,,,,,,11.1963,50.7521,1.08978,20.2432,4771,CH4,v1,
19085,20241216,36,Cs0.05MA0.1FA0.85PbI3.0,1.73,PSP,2.4,MACl,14.5,,,Me-4PACz,0.33,,,,,,,,,1000,10,5000,40,10,160,110,15,,,,,,,,,,,,,,,0.385781,24.9046,0.07886,19.6427,4772,CH1,v1,
19086,20241216,36,Cs0.05MA0.1FA0.85PbI3.0,1.73,PSP,2.4,MACl,14.5,,,Me-4PACz,0.33,,,,,,,,,1000,10,5000,40,10,160,110,15,,,,,,,,,,,,,,,1.59e-05,0.0745886,0.003314,6.42698,4772,CH2,v1,
19087,20241216,36,Cs0.05MA0.1FA0.85PbI3.0,1.73,PSP,2.4,MACl,14.5,,,Me-4PACz,0.33,,,,,,,,,1000,10,5000,40,10,160,110,15,,,,,,,,,,,,,,,0.0134981,8.28122,0.011023,14.7873,4772,CH3,v1,
19088,20241216,36,Cs0.05MA0.1FA0.85PbI3.0,1.73,PSP,2.4,MACl,14.5,,,Me-4PACz,0.33,,,,,,,,,1000,10,5000,40,10,160,110,15,,,,,,,,,,,,,,,0.0163741,10.6842,0.011533,13.2886,4772,CH4,v1,
19089,20241216,36,Cs0.05MA0.1FA0.85PbI3.0,1.73,PMACl,1.2,PSP,2.4,,,Me-4PACz,0.33,,,,,,,,,1000,10,5000,40,10,160,110,15,,,,,,,,,,,,,,,1.01318,25.1882,0.203176,19.7977,4773,CH1,v1,
19090,20241216,36,Cs0.05MA0.1FA0.85PbI3.0,1.73,PMACl,1.2,PSP,2.4,,,Me-4PACz,0.33,,,,,,,,,1000,10,5000,40,10,160,110,15,,,,,,,,,,,,,,,16.0389,72.8379,1.07865,20.4144,4773,CH2,v1,
19091,20241216,36,Cs0.05MA0.1FA0.85PbI3.0,1.73,PMACl,1.2,PSP,2.4,,,Me-4PACz,0.33,,,,,,,,,1000,10,5000,40,10,160,110,15,,,,,,,,,,,,,,,16.3731,73.9147,1.07395,20.6261,4773,CH3,v1,
19092,20241216,36,Cs0.05MA0.1FA0.85PbI3.0,1.73,PMACl,1.2,PSP,2.4,,,Me-4PACz,0.33,,,,,,,,,1000,10,5000,40,10,160,110,15,,,,,,,,,,,,,,,15.9374,73.851,1.06116,20.3367,4773,CH4,v1,
19093,20241216,36,Cs0.05MA0.1FA0.85PbI3.0,1.73,PMACl,1.2,PSP,2.4,,,Me-4PACz,0.33,,,,,,,,,1000,10,5000,40,10,160,110,15,,,,,,,,,,,,,,,0.0281443,15.0498,0.012589,14.8552,4774,CH1,v1,
19094,20241216,36,Cs0.05MA0.1FA0.85PbI3.0,1.73,PMACl,1.2,PSP,2.4,,,Me-4PACz,0.33,,,,,,,,,1000,10,5000,40,10,160,110,15,,,,,,,,,,,,,,,16.0794,72.2778,1.07609,20.6736,4774,CH2,v1,
19095,20241216,36,Cs0.05MA0.1FA0.85PbI3.0,1.73,PMACl,1.2,PSP,2.4,,,Me-4PACz,0.33,,,,,,,,,1000,10,5000,40,10,160,110,15,,,,,,,,,,,,,,,1.30055,25.6173,0.240925,21.0723,4774,CH3,v1,
19096,20241216,36,Cs0.05MA0.1FA0.85PbI3.0,1.73,PMACl,1.2,PSP,2.4,,,Me-4PACz,0.33,,,,,,,,,1000,10,5000,40,10,160,110,15,,,,,,,,,,,,,,,13.9068,65.2797,1.02852,20.7128,4774,CH4,v1,
19097,20241216,36,Cs0.05MA0.1FA0.85PbI3.0,1.73,PMACl,1.44,MACl,10.0,,,Me-4PACz,0.33,,,,,,,,,1000,10,5000,40,10,160,110,15,,,,,,,,,,,,,,,16.666,71.778,1.0856,21.3879,4775,CH1,v1,
19098,20241216,36,Cs0.05MA0.1FA0.85PbI3.0,1.73,PMACl,1.44,MACl,10.0,,,Me-4PACz,0.33,,,,,,,,,1000,10,5000,40,10,160,110,15,,,,,,,,,,,,,,,0.0320165,16.6046,0.013078,14.7436,4775,CH2,v1,
19099,20241216,36,Cs0.05MA0.1FA0.85PbI3.0,1.73,PMACl,1.44,MACl,10.0,,,Me-4PACz,0.33,,,,,,,,,1000,10,5000,40,10,160,110,15,,,,,,,,,,,,,,,0.00517158,3.70461,0.010521,13.2687,4775,CH3,v1,
19100,20241216,36,Cs0.05MA0.1FA0.85PbI3.0,1.73,PMACl,1.44,MACl,10.0,,,Me-4PACz,0.33,,,,,,,,,1000,10,5000,40,10,160,110,15,,,,,,,,,,,,,,,16.3444,70.9954,1.05396,21.843,4775,CH4,v1,
19101,20241216,36,Cs0.05MA0.1FA0.85PbI3.0,1.73,PMACl,1.44,MACl,10.0,,,Me-4PACz,0.33,,,,,,,,,1000,10,5000,40,10,160,110,15,,,,,,,,,,,,,,,9.22001,42.2487,0.981638,22.2314,4776,CH1,v1,
19102,20241216,36,Cs0.05MA0.1FA0.85PbI3.0,1.73,PMACl,1.44,MACl,10.0,,,Me-4PACz,0.33,,,,,,,,,1000,10,5000,40,10,160,110,15,,,,,,,,,,,,,,,17.7581,74.1876,1.07295,22.3092,4776,CH2,v1,
19103,20241216,36,Cs0.05MA0.1FA0.85PbI3.0,1.73,PMACl,1.44,MACl,10.0,,,Me-4PACz,0.33,,,,,,,,,1000,10,5000,40,10,160,110,15,,,,,,,,,,,,,,,17.19,71.6303,1.05591,22.7275,4776,CH3,v1,
19104,20241216,36,Cs0.05MA0.1FA0.85PbI3.0,1.73,PMACl,1.44,MACl,10.0,,,Me-4PACz,0.33,,,,,,,,,1000,10,5000,40,10,160,110,15,,,,,,,,,,,,,,,17.5305,74.7477,1.06609,21.9989,4776,CH4,v1,
19105,20241216,36,Cs0.05MA0.1FA0.85PbI3.0,1.73,PMACl,1.44,MACl,10.0,,,Me-4PACz,0.33,,,,,,,,,1000,10,5000,40,10,160,110,15,,,,,,,,,,,,,,,5.42084,30.1832,0.816795,21.9882,4777,CH1,v1,
19106,20241216,36,Cs0.05MA0.1FA0.85PbI3.0,1.73,PMACl,1.44,MACl,10.0,,,Me-4PACz,0.33,,,,,,,,,1000,10,5000,40,10,160,110,15,,,,,,,,,,,,,,,17.7256,74.7276,1.08633,21.8352,4777,CH2,v1,
19107,20241216,36,Cs0.05MA0.1FA0.85PbI3.0,1.73,PMACl,1.44,MACl,10.0,,,Me-4PACz,0.33,,,,,,,,,1000,10,5000,40,10,160,110,15,,,,,,,,,,,,,,,17.0646,73.1073,1.08191,21.5747,4777,CH3,v1,
19108,20241216,36,Cs0.05MA0.1FA0.85PbI3.0,1.73,PMACl,1.44,MACl,10.0,,,Me-4PACz,0.33,,,,,,,,,1000,10,5000,40,10,160,110,15,,,,,,,,,,,,,,,16.0277,71.9267,1.04125,21.4006,4777,CH4,v1,
19109,20241216,36,Cs0.05MA0.1FA0.85PbI3.0,1.73,PSP,2.4,MACl,14.5,,,Me-4PACz,0.33,,,,,,,,,1000,10,5000,40,10,160,110,15,,,,,,,,,,,,,,,1.82e-05,0.0171915,0.00936,11.2962,4778,CH1,v1,
19110,20241216,36,Cs0.05MA0.1FA0.85PbI3.0,1.73,PSP,2.4,MACl,14.5,,,Me-4PACz,0.33,,,,,,,,,1000,10,5000,40,10,160,110,15,,,,,,,,,,,,,,,5.25751,33.8296,1.01169,15.3616,4778,CH2,v1,
19111,20241216,36,Cs0.05MA0.1FA0.85PbI3.0,1.73,PSP,2.4,MACl,14.5,,,Me-4PACz,0.33,,,,,,,,,1000,10,5000,40,10,160,110,15,,,,,,,,,,,,,,,0.0955094,22.6819,0.028351,14.8526,4778,CH3,v1,
19112,20241216,36,Cs0.05MA0.1FA0.85PbI3.0,1.73,PSP,2.4,MACl,14.5,,,Me-4PACz,0.33,,,,,,,,,1000,10,5000,40,10,160,110,15,,,,,,,,,,,,,,,1.63e-05,0.0205229,0.007695,10.3431,4778,CH4,v1,
19113,20241216,36,Cs0.05MA0.16FA0.79PbI2.9Br0.1,1.73,PSP,2.4,PEAI,1.0,,,Me-4PACz,0.33,,,,,,,,,1000,10,5000,30,6,160,110,25,,,,,,,,,,,,,,,6.01052,32.9824,0.832478,21.8906,4779,CH1,v1,
19114,20241216,36,Cs0.05MA0.16FA0.79PbI2.9Br0.1,1.73,PSP,2.4,PEAI,1.0,,,Me-4PACz,0.33,,,,,,,,,1000,10,5000,30,6,160,110,25,,,,,,,,,,,,,,,14.5411,65.7989,0.979342,22.5655,4779,CH2,v1,
19115,20241216,36,Cs0.05MA0.16FA0.79PbI2.9Br0.1,1.73,PSP,2.4,PEAI,1.0,,,Me-4PACz,0.33,,,,,,,,,1000,10,5000,30,6,160,110,25,,,,,,,,,,,,,,,31.3633,-9403.21,-1.8e-05,18.0797,4779,CH3,v1,
19116,20241216,36,Cs0.05MA0.16FA0.79PbI2.9Br0.1,1.73,PSP,2.4,PEAI,1.0,,,Me-4PACz,0.33,,,,,,,,,1000,10,5000,30,6,160,110,25,,,,,,,,,,,,,,,15.4025,68.0833,0.999086,22.6438,4779,CH4,v1,
19117,20241216,36,Cs0.05MA0.16FA0.79PbI2.9Br0.1,1.73,MACl,8.0,PSP,2.0,,,Me-4PACz,0.33,,,,,,,,,1000,10,5000,30,6,160,110,25,,,,,,,,,,,,,,,0.27777,24.9342,0.056519,19.7104,4780,CH1,v1,
19118,20241216,36,Cs0.05MA0.16FA0.79PbI2.9Br0.1,1.73,MACl,8.0,PSP,2.0,,,Me-4PACz,0.33,,,,,,,,,1000,10,5000,30,6,160,110,25,,,,,,,,,,,,,,,13.0802,71.6178,0.82768,22.0664,4780,CH2,v1,
19119,20241216,36,Cs0.05MA0.16FA0.79PbI2.9Br0.1,1.73,MACl,8.0,PSP,2.0,,,Me-4PACz,0.33,,,,,,,,,1000,10,5000,30,6,160,110,25,,,,,,,,,,,,,,,14.5438,69.2044,0.944751,22.2448,4780,CH3,v1,
19120,20241216,36,Cs0.05MA0.16FA0.79PbI2.9Br0.1,1.73,MACl,8.0,PSP,2.0,,,Me-4PACz,0.33,,,,,,,,,1000,10,5000,30,6,160,110,25,,,,,,,,,,,,,,,0.467108,25.0116,0.09285,20.1138,4780,CH4,v1,
19121,20241216,36,Cs0.05MA0.16FA0.79PbI2.9Br0.1,1.73,MACl,8.0,PSP,2.0,,,Me-4PACz,0.33,,,,,,,,,1000,10,5000,30,6,160,110,25,,,,,,,,,,,,,,,13.7219,66.2759,0.956496,21.6459,4781,CH1,v1,
19122,20241216,36,Cs0.05MA0.16FA0.79PbI2.9Br0.1,1.73,MACl,8.0,PSP,2.0,,,Me-4PACz,0.33,,,,,,,,,1000,10,5000,30,6,160,110,25,,,,,,,,,,,,,,,14.3138,68.069,0.944683,22.2597,4781,CH2,v1,
19123,20241216,36,Cs0.05MA0.16FA0.79PbI2.9Br0.1,1.73,MACl,8.0,PSP,2.0,,,Me-4PACz,0.33,,,,,,,,,1000,10,5000,30,6,160,110,25,,,,,,,,,,,,,,,14.448,68.3613,0.944998,22.3649,4781,CH3,v1,
19124,20241216,36,Cs0.05MA0.16FA0.79PbI2.9Br0.1,1.73,MACl,8.0,PSP,2.0,,,Me-4PACz,0.33,,,,,,,,,1000,10,5000,30,6,160,110,25,,,,,,,,,,,,,,,14.2793,68.4715,0.944807,22.0727,4781,CH4,v1,
19125,20241216,36,Cs0.05MA0.16FA0.79PbI2.9Br0.1,1.73,MACl,8.0,PSP,2.0,,,Me-4PACz,0.33,,,,,,,,,1000,10,5000,30,6,160,110,25,,,,,,,,,,,,,,,0.0737378,24.3427,0.019068,15.8859,4782,CH1,v1,
19126,20241216,36,Cs0.05MA0.16FA0.79PbI2.9Br0.1,1.73,MACl,8.0,PSP,2.0,,,Me-4PACz,0.33,,,,,,,,,1000,10,5000,30,6,160,110,25,,,,,,,,,,,,,,,7.898,59.8972,0.59839,22.0357,4782,CH2,v1,
19127,20241216,36,Cs0.05MA0.16FA0.79PbI2.9Br0.1,1.73,MACl,8.0,PSP,2.0,,,Me-4PACz,0.33,,,,,,,,,1000,10,5000,30,6,160,110,25,,,,,,,,,,,,,,,0.11447,23.2784,0.027147,18.1142,4782,CH3,v1,
19128,20241216,36,Cs0.05MA0.16FA0.79PbI2.9Br0.1,1.73,MACl,8.0,PSP,2.0,,,Me-4PACz,0.33,,,,,,,,,1000,10,5000,30,6,160,110,25,,,,,,,,,,,,,,,16.1294,67.9063,1.00495,23.6353,4782,CH4,v1,
19129,20241216,36,Cs0.05MA0.16FA0.79PbI2.9Br0.1,1.73,PEABr,0.5,PSP,2.0,,,Me-4PACz,0.33,,,,,,,,,1000,10,5000,30,6,160,110,25,,,,,,,,,,,,,,,3.70698,28.5731,0.597097,21.7279,4783,CH1,v1,
19130,20241216,36,Cs0.05MA0.16FA0.79PbI2.9Br0.1,1.73,PEABr,0.5,PSP,2.0,,,Me-4PACz,0.33,,,,,,,,,1000,10,5000,30,6,160,110,25,,,,,,,,,,,,,,,3.65655,28.9301,0.569142,22.2076,4783,CH2,v1,
19131,20241216,36,Cs0.05MA0.16FA0.79PbI2.9Br0.1,1.73,PEABr,0.5,PSP,2.0,,,Me-4PACz,0.33,,,,,,,,,1000,10,5000,30,6,160,110,25,,,,,,,,,,,,,,,0.851665,25.3645,0.160146,20.9666,4783,CH3,v1,
19132,20241216,36,Cs0.05MA0.16FA0.79PbI2.9Br0.1,1.73,PEABr,0.5,PSP,2.0,,,Me-4PACz,0.33,,,,,,,,,1000,10,5000,30,6,160,110,25,,,,,,,,,,,,,,,15.0596,68.1758,1.02268,21.5993,4783,CH4,v1,
19133,20241216,36,Cs0.05MA0.16FA0.79PbI2.9Br0.1,1.73,PEABr,0.5,PSP,2.0,,,Me-4PACz,0.33,,,,,,,,,1000,10,5000,30,6,160,110,25,,,,,,,,,,,,,,,17.1327,70.7492,1.03521,23.3923,4784,CH1,v1,
19134,20241216,36,Cs0.05MA0.16FA0.79PbI2.9Br0.1,1.73,PEABr,0.5,PSP,2.0,,,Me-4PACz,0.33,,,,,,,,,1000,10,5000,30,6,160,110,25,,,,,,,,,,,,,,,17.1546,69.6531,1.03557,23.7826,4784,CH2,v1,
19135,20241216,36,Cs0.05MA0.16FA0.79PbI2.9Br0.1,1.73,PEABr,0.5,PSP,2.0,,,Me-4PACz,0.33,,,,,,,,,1000,10,5000,30,6,160,110,25,,,,,,,,,,,,,,,17.0573,69.5717,1.02635,23.8883,4784,CH3,v1,
19136,20241216,36,Cs0.05MA0.16FA0.79PbI2.9Br0.1,1.73,PEABr,0.5,PSP,2.0,,,Me-4PACz,0.33,,,,,,,,,1000,10,5000,30,6,160,110,25,,,,,,,,,,,,,,,16.6695,69.2386,1.01574,23.7024,4784,CH4,v1,
