Repository: MI-Materials-Intelligence/Recipe-Language-Model

# Learning Layer

## Overview

In the learning layer, the formulas and parameters are encoded and then tokenised into recipes as inputs. Through atomic skills of data extraction, cleaning, and matching, these data are organised into standardised datasets, providing the basis for RLM training and iterative recipe refinement.

Key Atomic Skills:
- **Cleaning**: Preprocessing and outlier cleaning
- **Matching**: Matching data pairs based on variables
- **Extraction**: Data extraction from robotic boxes

File: seven_ai_layers_robotics/learning/data/data50764_from_db.csv (part 78 of 253)
No,date,rank,Formula PVK,Concentration PVK,Formula Additive 1,Concentration Additive 1,Formula Additive 2,Concentration Additive 2,Formula Additive 3,Concentration Additive 3,Formula SAM 1,Concentration SAM 1,Formula SAM 2,Concentration SAM 2,Formula SAM 3,Concentration SAM 3,Spin Coating Speed SAM,Spin Coating Time SAM,Annealed Temperature SAM,Annealed Time SAM,Spin Coating Speed PVK 1,Spin Coating Time PVK 1,Spin Coating Speed PVK 2,Spin Coating Time PVK 2,Antisolvent Dropping Timing,Antisolvent Volume,Annealed Temperature PVK,Annealed Time PVK,Formula Passivator 1,Concentration Passivator 1,Formula Passivator 2,Concentration Passivator 2,Formula Passivator 3,Concentration Passivator 3,Formula Passivator 4,Concentration Passivator 4,Spin Coating Speed Passivator,Spin Coating Time Passivator,Passivator Dropping Timing,Passivator Volume,Annealed Temperature Passivator,Annealed Time Passivator,PCE,FF,Voc,Jsc,Product,Channel,From,upload_time
19137,20241216,36,Cs0.05MA0.16FA0.79PbI2.9Br0.1,1.73,PSP,2.4,PEAI,1.0,,,Me-4PACz,0.33,,,,,,,,,1000,10,5000,30,6,160,110,25,,,,,,,,,,,,,,,15.818,69.5359,1.04095,21.853,4785,CH1,v1,
19138,20241216,36,Cs0.05MA0.16FA0.79PbI2.9Br0.1,1.73,PSP,2.4,PEAI,1.0,,,Me-4PACz,0.33,,,,,,,,,1000,10,5000,30,6,160,110,25,,,,,,,,,,,,,,,2.56e-05,0.0235783,0.00834,13.0121,4785,CH2,v1,
19139,20241216,36,Cs0.05MA0.16FA0.79PbI2.9Br0.1,1.73,PSP,2.4,PEAI,1.0,,,Me-4PACz,0.33,,,,,,,,,1000,10,5000,30,6,160,110,25,,,,,,,,,,,,,,,0.577397,25.3016,0.113135,20.1712,4785,CH3,v1,
19140,20241216,36,Cs0.05MA0.16FA0.79PbI2.9Br0.1,1.73,PSP,2.4,PEAI,1.0,,,Me-4PACz,0.33,,,,,,,,,1000,10,5000,30,6,160,110,25,,,,,,,,,,,,,,,15.8563,69.9394,1.0442,21.7118,4785,CH4,v1,
19141,20241216,36,Cs0.05MA0.16FA0.79PbI2.9Br0.1,1.73,PSP,2.4,PEAI,1.0,,,Me-4PACz,0.33,,,,,,,,,1000,10,5000,30,6,160,110,25,,,,,,,,,,,,,,,12.06,55.7024,0.995577,21.747,4786,CH1,v1,
19142,20241216,36,Cs0.05MA0.16FA0.79PbI2.9Br0.1,1.73,PSP,2.4,PEAI,1.0,,,Me-4PACz,0.33,,,,,,,,,1000,10,5000,30,6,160,110,25,,,,,,,,,,,,,,,0.241438,24.4004,0.051411,19.2464,4786,CH2,v1,
19143,20241216,36,Cs0.05MA0.16FA0.79PbI2.9Br0.1,1.73,PSP,2.4,PEAI,1.0,,,Me-4PACz,0.33,,,,,,,,,1000,10,5000,30,6,160,110,25,,,,,,,,,,,,,,,14.7835,66.0782,1.01778,21.982,4786,CH3,v1,
19144,20241216,36,Cs0.05MA0.16FA0.79PbI2.9Br0.1,1.73,PSP,2.4,PEAI,1.0,,,Me-4PACz,0.33,,,,,,,,,1000,10,5000,30,6,160,110,25,,,,,,,,,,,,,,,15.6934,68.9255,1.03436,22.0124,4786,CH4,v1,
19145,20241216,36,Cs0.05MA0.16FA0.79PbI2.9Br0.1,1.73,PSP,2.4,PMACl,0.72,,,Me-4PACz,0.33,,,,,,,,,1000,10,5000,30,6,160,110,25,,,,,,,,,,,,,,,8.03458,39.7483,0.92312,21.8971,4787,CH1,v1,
19146,20241216,36,Cs0.05MA0.16FA0.79PbI2.9Br0.1,1.73,PSP,2.4,PMACl,0.72,,,Me-4PACz,0.33,,,,,,,,,1000,10,5000,30,6,160,110,25,,,,,,,,,,,,,,,15.8489,69.5736,1.00084,22.7609,4787,CH2,v1,
19147,20241216,36,Cs0.05MA0.16FA0.79PbI2.9Br0.1,1.73,PSP,2.4,PMACl,0.72,,,Me-4PACz,0.33,,,,,,,,,1000,10,5000,30,6,160,110,25,,,,,,,,,,,,,,,16.0404,69.8797,1.00733,22.7873,4787,CH3,v1,
19148,20241216,36,Cs0.05MA0.16FA0.79PbI2.9Br0.1,1.73,PSP,2.4,PMACl,0.72,,,Me-4PACz,0.33,,,,,,,,,1000,10,5000,30,6,160,110,25,,,,,,,,,,,,,,,15.9795,70.04,1.01282,22.5259,4787,CH4,v1,
19149,20241216,36,Cs0.05MA0.16FA0.79PbI2.9Br0.1,1.73,PSP,2.4,PMACl,0.72,,,Me-4PACz,0.33,,,,,,,,,1000,10,5000,30,6,160,110,25,,,,,,,,,,,,,,,15.5778,69.5539,1.00911,22.1946,4788,CH1,v1,
19150,20241216,36,Cs0.05MA0.16FA0.79PbI2.9Br0.1,1.73,PSP,2.4,PMACl,0.72,,,Me-4PACz,0.33,,,,,,,,,1000,10,5000,30,6,160,110,25,,,,,,,,,,,,,,,15.0318,72.5547,0.902591,22.9537,4788,CH2,v1,
19151,20241216,36,Cs0.05MA0.16FA0.79PbI2.9Br0.1,1.73,PSP,2.4,PMACl,0.72,,,Me-4PACz,0.33,,,,,,,,,1000,10,5000,30,6,160,110,25,,,,,,,,,,,,,,,16.3726,70.3557,1.00849,23.0754,4788,CH3,v1,
19152,20241216,36,Cs0.05MA0.16FA0.79PbI2.9Br0.1,1.73,PSP,2.4,PMACl,0.72,,,Me-4PACz,0.33,,,,,,,,,1000,10,5000,30,6,160,110,25,,,,,,,,,,,,,,,16.4639,70.2314,1.01868,23.0125,4788,CH4,v1,
19153,20241216,36,Cs0.05MA0.16FA0.79PbI2.9Br0.1,1.73,PSP,2.4,PMACl,0.72,,,Me-4PACz,0.33,,,,,,,,,1000,10,5000,30,6,160,110,25,,,,,,,,,,,,,,,14.5194,69.1544,1.00931,20.802,4789,CH1,v1,
19154,20241216,36,Cs0.05MA0.16FA0.79PbI2.9Br0.1,1.73,PSP,2.4,PMACl,0.72,,,Me-4PACz,0.33,,,,,,,,,1000,10,5000,30,6,160,110,25,,,,,,,,,,,,,,,14.8527,69.4731,1.01419,21.0799,4789,CH2,v1,
19155,20241216,36,Cs0.05MA0.16FA0.79PbI2.9Br0.1,1.73,PSP,2.4,PMACl,0.72,,,Me-4PACz,0.33,,,,,,,,,1000,10,5000,30,6,160,110,25,,,,,,,,,,,,,,,1.79e-05,0.0258675,0.006681,10.3295,4789,CH3,v1,
19156,20241216,36,Cs0.05MA0.16FA0.79PbI2.9Br0.1,1.73,PSP,2.4,PMACl,0.72,,,Me-4PACz,0.33,,,,,,,,,1000,10,5000,30,6,160,110,25,,,,,,,,,,,,,,,14.9681,69.9933,1.0146,21.0773,4789,CH4,v1,
19157,20241216,36,Cs0.05MA0.16FA0.79PbI2.9Br0.1,1.73,PEABr,0.5,PSP,2.0,,,Me-4PACz,0.33,,,,,,,,,1000,10,5000,30,6,160,110,25,,,,,,,,,,,,,,,15.9179,70.5618,1.04411,21.6058,4790,CH1,v1,
19158,20241216,36,Cs0.05MA0.16FA0.79PbI2.9Br0.1,1.73,PEABr,0.5,PSP,2.0,,,Me-4PACz,0.33,,,,,,,,,1000,10,5000,30,6,160,110,25,,,,,,,,,,,,,,,16.182,78.7649,0.934599,21.9823,4790,CH2,v1,
19159,20241216,36,Cs0.05MA0.16FA0.79PbI2.9Br0.1,1.73,PEABr,0.5,PSP,2.0,,,Me-4PACz,0.33,,,,,,,,,1000,10,5000,30,6,160,110,25,,,,,,,,,,,,,,,16.1834,70.3092,1.04601,22.005,4790,CH3,v1,
19160,20241216,36,Cs0.05MA0.16FA0.79PbI2.9Br0.1,1.73,PEABr,0.5,PSP,2.0,,,Me-4PACz,0.33,,,,,,,,,1000,10,5000,30,6,160,110,25,,,,,,,,,,,,,,,0.182792,24.8725,0.039609,18.5545,4790,CH4,v1,
19161,20241216,36,Cs0.05MA0.16FA0.79PbI2.9Br0.1,1.73,PMACl,0.36,PSP,3.0,,,Me-2PACz,0.33,,,,,,,,,1000,10,5000,30,6,160,110,25,,,,,,,,,,,,,,,15.3171,68.3193,0.985257,22.7553,4791,CH1,v1,
19162,20241216,36,Cs0.05MA0.16FA0.79PbI2.9Br0.1,1.73,PMACl,0.36,PSP,3.0,,,Me-2PACz,0.33,,,,,,,,,1000,10,5000,30,6,160,110,25,,,,,,,,,,,,,,,15.4676,69.4162,0.969811,22.976,4791,CH2,v1,
19163,20241216,36,Cs0.05MA0.16FA0.79PbI2.9Br0.1,1.73,PMACl,0.36,PSP,3.0,,,Me-2PACz,0.33,,,,,,,,,1000,10,5000,30,6,160,110,25,,,,,,,,,,,,,,,15.4505,68.6915,0.984795,22.8399,4791,CH3,v1,
19164,20241216,36,Cs0.05MA0.16FA0.79PbI2.9Br0.1,1.73,PMACl,0.36,PSP,3.0,,,Me-2PACz,0.33,,,,,,,,,1000,10,5000,30,6,160,110,25,,,,,,,,,,,,,,,14.9793,67.2218,0.991804,22.4675,4791,CH4,v1,
19165,20241216,36,Cs0.05MA0.16FA0.79PbI2.9Br0.1,1.73,PACl,18.0,PMACl,0.36,,,Me-4PACz,0.33,,,,,,,,,1000,10,5000,30,6,160,110,25,,,,,,,,,,,,,,,8.77994,39.7785,0.944825,23.361,4792,CH1,v1,
19166,20241216,36,Cs0.05MA0.16FA0.79PbI2.9Br0.1,1.73,PACl,18.0,PMACl,0.36,,,Me-4PACz,0.33,,,,,,,,,1000,10,5000,30,6,160,110,25,,,,,,,,,,,,,,,2.26e+39,2.44e+40,0.606017,15.3186,4792,CH2,v1,
19167,20241216,36,Cs0.05MA0.16FA0.79PbI2.9Br0.1,1.73,PACl,18.0,PMACl,0.36,,,Me-4PACz,0.33,,,,,,,,,1000,10,5000,30,6,160,110,25,,,,,,,,,,,,,,,17.1272,70.2341,1.02388,23.817,4792,CH3,v1,
19168,20241216,36,Cs0.05MA0.16FA0.79PbI2.9Br0.1,1.73,PACl,18.0,PMACl,0.36,,,Me-4PACz,0.33,,,,,,,,,1000,10,5000,30,6,160,110,25,,,,,,,,,,,,,,,17.283,71.391,1.03181,23.4627,4792,CH4,v1,
19169,20241216,36,Cs0.05MA0.16FA0.79PbI2.9Br0.1,1.73,PACl,18.0,PMACl,0.36,,,Me-4PACz,0.33,,,,,,,,,1000,10,5000,30,6,160,110,25,,,,,,,,,,,,,,,15.6884,69.609,0.994771,22.6563,4793,CH1,v1,
19170,20241216,36,Cs0.05MA0.16FA0.79PbI2.9Br0.1,1.73,PACl,18.0,PMACl,0.36,,,Me-4PACz,0.33,,,,,,,,,1000,10,5000,30,6,160,110,25,,,,,,,,,,,,,,,16.2664,70.0,1.01392,22.9186,4793,CH2,v1,
19171,20241216,36,Cs0.05MA0.16FA0.79PbI2.9Br0.1,1.73,PACl,18.0,PMACl,0.36,,,Me-4PACz,0.33,,,,,,,,,1000,10,5000,30,6,160,110,25,,,,,,,,,,,,,,,62.7497,0.0,3.74e+34,-356.086,4793,CH3,v1,
19172,20241216,36,Cs0.05MA0.16FA0.79PbI2.9Br0.1,1.73,PACl,18.0,PMACl,0.36,,,Me-4PACz,0.33,,,,,,,,,1000,10,5000,30,6,160,110,25,,,,,,,,,,,,,,,15.717,67.9369,1.02425,22.587,4793,CH4,v1,
19173,20241216,36,Cs0.05MA0.16FA0.79PbI2.9Br0.1,1.73,PACl,18.0,PMACl,0.36,,,Me-4PACz,0.33,,,,,,,,,1000,10,5000,30,6,160,110,25,,,,,,,,,,,,,,,15.7976,70.0419,1.01364,22.2511,4794,CH1,v1,
19174,20241216,36,Cs0.05MA0.16FA0.79PbI2.9Br0.1,1.73,PACl,18.0,PMACl,0.36,,,Me-4PACz,0.33,,,,,,,,,1000,10,5000,30,6,160,110,25,,,,,,,,,,,,,,,16.0237,70.2041,1.00549,22.6998,4794,CH2,v1,
19175,20241216,36,Cs0.05MA0.16FA0.79PbI2.9Br0.1,1.73,PACl,18.0,PMACl,0.36,,,Me-4PACz,0.33,,,,,,,,,1000,10,5000,30,6,160,110,25,,,,,,,,,,,,,,,16.0123,70.0557,1.01134,22.6003,4794,CH3,v1,
19176,20241216,36,Cs0.05MA0.16FA0.79PbI2.9Br0.1,1.73,PACl,18.0,PMACl,0.36,,,Me-4PACz,0.33,,,,,,,,,1000,10,5000,30,6,160,110,25,,,,,,,,,,,,,,,15.0455,66.3818,1.02279,22.1601,4794,CH4,v1,
19177,20241216,36,Cs0.05MA0.16FA0.79PbI2.9Br0.1,1.73,PEABr,1.2,PSP,2.5,,,Me-2PACz,0.33,,,,,,,,,1000,10,5000,30,6,160,110,25,,,,,,,,,,,,,,,11.0491,50.9743,0.964788,22.4669,4795,CH1,v1,
19178,20241216,36,Cs0.05MA0.16FA0.79PbI2.9Br0.1,1.73,PEABr,1.2,PSP,2.5,,,Me-2PACz,0.33,,,,,,,,,1000,10,5000,30,6,160,110,25,,,,,,,,,,,,,,,15.768,69.1685,0.993611,22.943,4795,CH2,v1,
19179,20241216,36,Cs0.05MA0.16FA0.79PbI2.9Br0.1,1.73,PEABr,1.2,PSP,2.5,,,Me-2PACz,0.33,,,,,,,,,1000,10,5000,30,6,160,110,25,,,,,,,,,,,,,,,9.46109,43.9983,0.944592,22.7647,4795,CH3,v1,
19180,20241216,36,Cs0.05MA0.16FA0.79PbI2.9Br0.1,1.73,PEABr,1.2,PSP,2.5,,,Me-2PACz,0.33,,,,,,,,,1000,10,5000,30,6,160,110,25,,,,,,,,,,,,,,,0.127863,22.1922,0.030269,19.0346,4795,CH4,v1,
19181,20241216,36,Cs0.05MA0.16FA0.79PbI2.9Br0.1,1.73,PEABr,1.2,PSP,2.5,,,Me-2PACz,0.33,,,,,,,,,1000,10,5000,30,6,160,110,25,,,,,,,,,,,,,,,14.8663,66.8194,0.988478,22.5077,4796,CH1,v1,
19182,20241216,36,Cs0.05MA0.16FA0.79PbI2.9Br0.1,1.73,PEABr,1.2,PSP,2.5,,,Me-2PACz,0.33,,,,,,,,,1000,10,5000,30,6,160,110,25,,,,,,,,,,,,,,,15.0199,67.2825,0.98794,22.5961,4796,CH2,v1,
19183,20241216,36,Cs0.05MA0.16FA0.79PbI2.9Br0.1,1.73,PEABr,1.2,PSP,2.5,,,Me-2PACz,0.33,,,,,,,,,1000,10,5000,30,6,160,110,25,,,,,,,,,,,,,,,11.4128,52.9394,0.964497,22.3519,4796,CH3,v1,
19184,20241216,36,Cs0.05MA0.16FA0.79PbI2.9Br0.1,1.73,PEABr,1.2,PSP,2.5,,,Me-2PACz,0.33,,,,,,,,,1000,10,5000,30,6,160,110,25,,,,,,,,,,,,,,,14.6002,66.3899,0.99788,22.0383,4796,CH4,v1,
19185,20241216,36,Cs0.05MA0.16FA0.79PbI2.9Br0.1,1.73,PMACl,0.36,PSP,3.0,,,Me-2PACz,0.33,,,,,,,,,1000,10,5000,30,6,160,110,25,,,,,,,,,,,,,,,15.0234,67.0364,0.984515,22.7634,4797,CH1,v1,
19186,20241216,36,Cs0.05MA0.16FA0.79PbI2.9Br0.1,1.73,PMACl,0.36,PSP,3.0,,,Me-2PACz,0.33,,,,,,,,,1000,10,5000,30,6,160,110,25,,,,,,,,,,,,,,,13.675,83.638,0.701411,23.3104,4797,CH2,v1,
19187,20241216,36,Cs0.05MA0.16FA0.79PbI2.9Br0.1,1.73,PMACl,0.36,PSP,3.0,,,Me-2PACz,0.33,,,,,,,,,1000,10,5000,30,6,160,110,25,,,,,,,,,,,,,,,15.7688,68.6071,0.988858,23.2431,4797,CH3,v1,
19188,20241216,36,Cs0.05MA0.16FA0.79PbI2.9Br0.1,1.73,PMACl,0.36,PSP,3.0,,,Me-2PACz,0.33,,,,,,,,,1000,10,5000,30,6,160,110,25,,,,,,,,,,,,,,,15.3682,67.4498,0.990736,22.9977,4797,CH4,v1,
19189,20241216,36,Cs0.05MA0.16FA0.79PbI2.9Br0.1,1.73,PMACl,0.36,PSP,3.0,,,Me-2PACz,0.33,,,,,,,,,1000,10,5000,30,6,160,110,25,,,,,,,,,,,,,,,0.0880739,24.3222,0.020051,18.0596,4798,CH1,v1,
19190,20241216,36,Cs0.05MA0.16FA0.79PbI2.9Br0.1,1.73,PMACl,0.36,PSP,3.0,,,Me-2PACz,0.33,,,,,,,,,1000,10,5000,30,6,160,110,25,,,,,,,,,,,,,,,15.5563,67.7033,0.986568,23.29,4798,CH2,v1,
19191,20241216,36,Cs0.05MA0.16FA0.79PbI2.9Br0.1,1.73,PMACl,0.36,PSP,3.0,,,Me-2PACz,0.33,,,,,,,,,1000,10,5000,30,6,160,110,25,,,,,,,,,,,,,,,1.2852,39.6353,0.150106,21.6017,4798,CH3,v1,
19192,20241216,36,Cs0.05MA0.16FA0.79PbI2.9Br0.1,1.73,PMACl,0.36,PSP,3.0,,,Me-2PACz,0.33,,,,,,,,,1000,10,5000,30,6,160,110,25,,,,,,,,,,,,,,,14.96,65.9256,0.991981,22.8758,4798,CH4,v1,
19193,20241216,36,Cs0.05MA0.16FA0.79PbI2.9Br0.1,1.73,PSP,1.8,MACl,6.0,,,Me-2PACz,0.33,,,,,,,,,1000,10,5000,30,6,160,110,25,,,,,,,,,,,,,,,0.180065,25.1783,0.037833,18.9031,4799,CH1,v1,
19194,20241216,36,Cs0.05MA0.16FA0.79PbI2.9Br0.1,1.73,PSP,1.8,MACl,6.0,,,Me-2PACz,0.33,,,,,,,,,1000,10,5000,30,6,160,110,25,,,,,,,,,,,,,,,13.4965,59.2454,0.996924,22.8509,4799,CH2,v1,
19195,20241216,36,Cs0.05MA0.16FA0.79PbI2.9Br0.1,1.73,PSP,1.8,MACl,6.0,,,Me-2PACz,0.33,,,,,,,,,1000,10,5000,30,6,160,110,25,,,,,,,,,,,,,,,14.9758,61.0641,1.07189,22.88,4799,CH3,v1,
19196,20241216,36,Cs0.05MA0.16FA0.79PbI2.9Br0.1,1.73,PSP,1.8,MACl,6.0,,,Me-2PACz,0.33,,,,,,,,,1000,10,5000,30,6,160,110,25,,,,,,,,,,,,,,,14.0619,59.9773,1.05588,22.2046,4799,CH4,v1,
19197,20241216,36,Cs0.05MA0.16FA0.79PbI2.9Br0.1,1.73,PSP,1.8,MACl,6.0,,,Me-2PACz,0.33,,,,,,,,,1000,10,5000,30,6,160,110,25,,,,,,,,,,,,,,,15.187,61.8622,1.06509,23.0494,4800,CH1,v1,
19198,20241216,36,Cs0.05MA0.16FA0.79PbI2.9Br0.1,1.73,PSP,1.8,MACl,6.0,,,Me-2PACz,0.33,,,,,,,,,1000,10,5000,30,6,160,110,25,,,,,,,,,,,,,,,14.9692,62.7618,1.00553,23.7197,4800,CH2,v1,
19199,20241216,36,Cs0.05MA0.16FA0.79PbI2.9Br0.1,1.73,PSP,1.8,MACl,6.0,,,Me-2PACz,0.33,,,,,,,,,1000,10,5000,30,6,160,110,25,,,,,,,,,,,,,,,0.29679,25.3299,0.055296,21.1895,4800,CH3,v1,
19200,20241216,36,Cs0.05MA0.16FA0.79PbI2.9Br0.1,1.73,PSP,1.8,MACl,6.0,,,Me-2PACz,0.33,,,,,,,,,1000,10,5000,30,6,160,110,25,,,,,,,,,,,,,,,15.6134,59.816,1.06528,24.5028,4800,CH4,v1,
19201,20241216,36,Cs0.05MA0.16FA0.79PbI2.9Br0.1,1.73,PSP,1.8,MACl,6.0,,,Me-2PACz,0.33,,,,,,,,,1000,10,5000,30,6,160,110,25,,,,,,,,,,,,,,,14.5028,63.1476,1.07308,21.4023,4801,CH1,v1,
19202,20241216,36,Cs0.05MA0.16FA0.79PbI2.9Br0.1,1.73,PSP,1.8,MACl,6.0,,,Me-2PACz,0.33,,,,,,,,,1000,10,5000,30,6,160,110,25,,,,,,,,,,,,,,,14.2978,61.4561,1.07463,21.6494,4801,CH2,v1,
19203,20241216,36,Cs0.05MA0.16FA0.79PbI2.9Br0.1,1.73,PSP,1.8,MACl,6.0,,,Me-2PACz,0.33,,,,,,,,,1000,10,5000,30,6,160,110,25,,,,,,,,,,,,,,,1.65e-05,0.0198024,0.007824,10.652,4801,CH3,v1,
19204,20241216,36,Cs0.05MA0.16FA0.79PbI2.9Br0.1,1.73,PSP,1.8,MACl,6.0,,,Me-2PACz,0.33,,,,,,,,,1000,10,5000,30,6,160,110,25,,,,,,,,,,,,,,,13.4913,58.4229,1.05647,21.8582,4801,CH4,v1,
19205,20241216,36,Cs0.05MA0.16FA0.79PbI2.9Br0.1,1.73,PEABr,1.2,PSP,2.5,,,Me-2PACz,0.33,,,,,,,,,1000,10,5000,30,6,160,110,25,,,,,,,,,,,,,,,14.1881,62.3436,1.06105,21.4484,4802,CH1,v1,
19206,20241216,36,Cs0.05MA0.16FA0.79PbI2.9Br0.1,1.73,PEABr,1.2,PSP,2.5,,,Me-2PACz,0.33,,,,,,,,,1000,10,5000,30,6,160,110,25,,,,,,,,,,,,,,,14.9691,69.2135,0.974112,22.2022,4802,CH2,v1,
19207,20241216,36,Cs0.05MA0.16FA0.79PbI2.9Br0.1,1.73,PEABr,1.2,PSP,2.5,,,Me-2PACz,0.33,,,,,,,,,1000,10,5000,30,6,160,110,25,,,,,,,,,,,,,,,14.5364,61.9842,1.0533,22.265,4802,CH3,v1,
19208,20241216,36,Cs0.05MA0.16FA0.79PbI2.9Br0.1,1.73,PEABr,1.2,PSP,2.5,,,Me-2PACz,0.33,,,,,,,,,1000,10,5000,30,6,160,110,25,,,,,,,,,,,,,,,14.5037,62.3852,1.0607,21.9182,4802,CH4,v1,
19209,20241216,36,Cs0.05MA0.16FA0.79PbI2.9Br0.1,1.73,MACl,8.5,PMACl,0.4,,,Me-2PACz,0.33,,,,,,,,,1000,10,5000,30,6,160,110,25,,,,,,,,,,,,,,,0.299663,25.2573,0.059382,19.9797,4803,CH1,v1,
19210,20241216,36,Cs0.05MA0.16FA0.79PbI2.9Br0.1,1.73,MACl,8.5,PMACl,0.4,,,Me-2PACz,0.33,,,,,,,,,1000,10,5000,30,6,160,110,25,,,,,,,,,,,,,,,16.2171,75.0114,1.01087,21.3872,4803,CH2,v1,
19211,20241216,36,Cs0.05MA0.16FA0.79PbI2.9Br0.1,1.73,MACl,8.5,PMACl,0.4,,,Me-2PACz,0.33,,,,,,,,,1000,10,5000,30,6,160,110,25,,,,,,,,,,,,,,,16.8448,67.7774,1.14479,21.7098,4803,CH3,v1,
19212,20241216,36,Cs0.05MA0.16FA0.79PbI2.9Br0.1,1.73,MACl,8.5,PMACl,0.4,,,Me-2PACz,0.33,,,,,,,,,1000,10,5000,30,6,160,110,25,,,,,,,,,,,,,,,13.7829,56.4513,1.11441,21.909,4803,CH4,v1,
19213,20241216,36,Cs0.05MA0.16FA0.79PbI2.9Br0.1,1.73,PMACl,0.5,PEAI,1.0,,,Me-2PACz,0.33,,,,,,,,,1000,10,5000,30,6,160,110,25,,,,,,,,,,,,,,,12.3698,57.2026,1.06297,20.3434,4804,CH1,v1,
19214,20241216,36,Cs0.05MA0.16FA0.79PbI2.9Br0.1,1.73,PMACl,0.5,PEAI,1.0,,,Me-2PACz,0.33,,,,,,,,,1000,10,5000,30,6,160,110,25,,,,,,,,,,,,,,,11.081,63.5589,0.839445,20.7687,4804,CH2,v1,
19215,20241216,36,Cs0.05MA0.16FA0.79PbI2.9Br0.1,1.73,PMACl,0.5,PEAI,1.0,,,Me-2PACz,0.33,,,,,,,,,1000,10,5000,30,6,160,110,25,,,,,,,,,,,,,,,13.4868,58.0957,1.0755,21.585,4804,CH3,v1,
19216,20241216,36,Cs0.05MA0.16FA0.79PbI2.9Br0.1,1.73,PMACl,0.5,PEAI,1.0,,,Me-2PACz,0.33,,,,,,,,,1000,10,5000,30,6,160,110,25,,,,,,,,,,,,,,,1.62485,27.0175,0.287524,20.9167,4804,CH4,v1,
19217,20241216,36,Cs0.05MA0.16FA0.79PbI2.9Br0.1,1.73,PMACl,0.5,PEAI,1.0,,,Me-2PACz,0.33,,,,,,,,,1000,10,5000,30,6,160,110,25,,,,,,,,,,,,,,,0.0925145,24.1136,0.021447,17.8886,4805,CH1,v1,
19218,20241216,36,Cs0.05MA0.16FA0.79PbI2.9Br0.1,1.73,PMACl,0.5,PEAI,1.0,,,Me-2PACz,0.33,,,,,,,,,1000,10,5000,30,6,160,110,25,,,,,,,,,,,,,,,9.87156,55.0775,0.779644,22.9888,4805,CH2,v1,
19219,20241216,36,Cs0.05MA0.16FA0.79PbI2.9Br0.1,1.73,PMACl,0.5,PEAI,1.0,,,Me-2PACz,0.33,,,,,,,,,1000,10,5000,30,6,160,110,25,,,,,,,,,,,,,,,14.5783,58.1363,1.08426,23.1274,4805,CH3,v1,
19220,20241216,36,Cs0.05MA0.16FA0.79PbI2.9Br0.1,1.73,PMACl,0.5,PEAI,1.0,,,Me-2PACz,0.33,,,,,,,,,1000,10,5000,30,6,160,110,25,,,,,,,,,,,,,,,15.0742,58.9404,1.09459,23.3651,4805,CH4,v1,
19221,20241216,36,Cs0.05MA0.16FA0.79PbI2.9Br0.1,1.73,PMACl,0.5,PEAI,1.0,,,Me-2PACz,0.33,,,,,,,,,1000,10,5000,30,6,160,110,25,,,,,,,,,,,,,,,5.94e-05,0.893539,0.000942,7.05263,4806,CH1,v1,
19222,20241216,36,Cs0.05MA0.16FA0.79PbI2.9Br0.1,1.73,PMACl,0.5,PEAI,1.0,,,Me-2PACz,0.33,,,,,,,,,1000,10,5000,30,6,160,110,25,,,,,,,,,,,,,,,1.9e-05,0.0831676,0.001826,12.526,4806,CH2,v1,
19223,20241216,36,Cs0.05MA0.16FA0.79PbI2.9Br0.1,1.73,PMACl,0.5,PEAI,1.0,,,Me-2PACz,0.33,,,,,,,,,1000,10,5000,30,6,160,110,25,,,,,,,,,,,,,,,1.82e-05,0.0786136,0.002121,10.9084,4806,CH3,v1,
19224,20241216,36,Cs0.05MA0.16FA0.79PbI2.9Br0.1,1.73,PMACl,0.5,PEAI,1.0,,,Me-2PACz,0.33,,,,,,,,,1000,10,5000,30,6,160,110,25,,,,,,,,,,,,,,,2.62e-05,0.0913051,0.002218,12.9578,4806,CH4,v1,
19225,20241216,36,Cs0.05MA0.16FA0.79PbI2.9Br0.1,1.73,PMACl,1.8,PSP,2.0,,,MeO-2PACz,0.33,,,,,,,,,1000,10,5000,30,6,160,110,25,,,,,,,,,,,,,,,0.0243011,13.5256,0.012181,14.7497,4807,CH1,v1,
19226,20241216,36,Cs0.05MA0.16FA0.79PbI2.9Br0.1,1.73,PMACl,1.8,PSP,2.0,,,MeO-2PACz,0.33,,,,,,,,,1000,10,5000,30,6,160,110,25,,,,,,,,,,,,,,,14.9745,64.8012,1.06377,21.723,4807,CH2,v1,
19227,20241216,36,Cs0.05MA0.16FA0.79PbI2.9Br0.1,1.73,PMACl,1.8,PSP,2.0,,,MeO-2PACz,0.33,,,,,,,,,1000,10,5000,30,6,160,110,25,,,,,,,,,,,,,,,16.3356,67.5807,1.08477,22.283,4807,CH3,v1,
19228,20241216,36,Cs0.05MA0.16FA0.79PbI2.9Br0.1,1.73,PMACl,1.8,PSP,2.0,,,MeO-2PACz,0.33,,,,,,,,,1000,10,5000,30,6,160,110,25,,,,,,,,,,,,,,,2.29e-05,0.0216611,0.008116,13.0472,4807,CH4,v1,
19229,20241216,36,Cs0.05MA0.16FA0.79PbI2.9Br0.1,1.73,PMACl,1.8,PSP,2.0,,,MeO-2PACz,0.33,,,,,,,,,1000,10,5000,30,6,160,110,25,,,,,,,,,,,,,,,16.0324,67.5147,1.0942,21.7023,4808,CH1,v1,
19230,20241216,36,Cs0.05MA0.16FA0.79PbI2.9Br0.1,1.73,PMACl,1.8,PSP,2.0,,,MeO-2PACz,0.33,,,,,,,,,1000,10,5000,30,6,160,110,25,,,,,,,,,,,,,,,16.1424,68.0906,1.07482,22.057,4808,CH2,v1,
19231,20241216,36,Cs0.05MA0.16FA0.79PbI2.9Br0.1,1.73,PMACl,1.8,PSP,2.0,,,MeO-2PACz,0.33,,,,,,,,,1000,10,5000,30,6,160,110,25,,,,,,,,,,,,,,,16.0547,68.0734,1.07448,21.9495,4808,CH3,v1,
19232,20241216,36,Cs0.05MA0.16FA0.79PbI2.9Br0.1,1.73,PMACl,1.8,PSP,2.0,,,MeO-2PACz,0.33,,,,,,,,,1000,10,5000,30,6,160,110,25,,,,,,,,,,,,,,,15.9693,68.2939,1.0858,21.5354,4808,CH4,v1,
19233,20241216,36,Cs0.05MA0.16FA0.79PbI2.9Br0.1,1.73,MACl,8.5,PMACl,0.4,,,Me-2PACz,0.33,,,,,,,,,1000,10,5000,30,6,160,110,25,,,,,,,,,,,,,,,11.4299,51.0862,1.1152,20.0627,4809,CH1,v1,
19234,20241216,36,Cs0.05MA0.16FA0.79PbI2.9Br0.1,1.73,MACl,8.5,PMACl,0.4,,,Me-2PACz,0.33,,,,,,,,,1000,10,5000,30,6,160,110,25,,,,,,,,,,,,,,,15.3789,66.2812,1.13903,20.3704,4809,CH2,v1,
19235,20241216,36,Cs0.05MA0.16FA0.79PbI2.9Br0.1,1.73,MACl,8.5,PMACl,0.4,,,Me-2PACz,0.33,,,,,,,,,1000,10,5000,30,6,160,110,25,,,,,,,,,,,,,,,15.8121,66.7963,1.1474,20.6311,4809,CH3,v1,
19236,20241216,36,Cs0.05MA0.16FA0.79PbI2.9Br0.1,1.73,MACl,8.5,PMACl,0.4,,,Me-2PACz,0.33,,,,,,,,,1000,10,5000,30,6,160,110,25,,,,,,,,,,,,,,,15.5177,66.2152,1.15188,20.3452,4809,CH4,v1,
19237,20241216,36,Cs0.05MA0.16FA0.79PbI2.9Br0.1,1.73,MACl,8.5,PMACl,0.4,,,Me-2PACz,0.33,,,,,,,,,1000,10,5000,30,6,160,110,25,,,,,,,,,,,,,,,17.1591,68.9722,1.14817,21.6678,4810,CH1,v1,
19238,20241216,36,Cs0.05MA0.16FA0.79PbI2.9Br0.1,1.73,MACl,8.5,PMACl,0.4,,,Me-2PACz,0.33,,,,,,,,,1000,10,5000,30,6,160,110,25,,,,,,,,,,,,,,,17.1559,67.8852,1.14379,22.0949,4810,CH2,v1,
19239,20241216,36,Cs0.05MA0.16FA0.79PbI2.9Br0.1,1.73,MACl,8.5,PMACl,0.4,,,Me-2PACz,0.33,,,,,,,,,1000,10,5000,30,6,160,110,25,,,,,,,,,,,,,,,17.2442,67.844,1.14367,22.2243,4810,CH3,v1,
19240,20241216,36,Cs0.05MA0.16FA0.79PbI2.9Br0.1,1.73,MACl,8.5,PMACl,0.4,,,Me-2PACz,0.33,,,,,,,,,1000,10,5000,30,6,160,110,25,,,,,,,,,,,,,,,16.6778,65.8057,1.14489,22.1366,4810,CH4,v1,
19241,20241216,36,Cs0.05MA0.16FA0.79PbI2.9Br0.1,1.73,PSP,1.8,PEABr,0.8,,,MeO-2PACz,0.33,,,,,,,,,1000,10,5000,30,6,160,110,25,,,,,,,,,,,,,,,5.46165,32.4874,0.857336,19.6091,4811,CH1,v1,
19242,20241216,36,Cs0.05MA0.16FA0.79PbI2.9Br0.1,1.73,PSP,1.8,PEABr,0.8,,,MeO-2PACz,0.33,,,,,,,,,1000,10,5000,30,6,160,110,25,,,,,,,,,,,,,,,8.91825,45.9201,1.05511,18.4069,4811,CH2,v1,
19243,20241216,36,Cs0.05MA0.16FA0.79PbI2.9Br0.1,1.73,PSP,1.8,PEABr,0.8,,,MeO-2PACz,0.33,,,,,,,,,1000,10,5000,30,6,160,110,25,,,,,,,,,,,,,,,11.505,52.6443,1.05204,20.7731,4811,CH3,v1,
19244,20241216,36,Cs0.05MA0.16FA0.79PbI2.9Br0.1,1.73,PSP,1.8,PEABr,0.8,,,MeO-2PACz,0.33,,,,,,,,,1000,10,5000,30,6,160,110,25,,,,,,,,,,,,,,,16.2949,70.6399,1.07175,21.5233,4811,CH4,v1,
19245,20241216,36,Cs0.05MA0.16FA0.79PbI2.9Br0.1,1.73,PSP,1.8,PEABr,0.8,,,MeO-2PACz,0.33,,,,,,,,,1000,10,5000,30,6,160,110,25,,,,,,,,,,,,,,,2.39552,29.4197,0.353662,23.0235,4812,CH1,v1,
19246,20241216,36,Cs0.05MA0.16FA0.79PbI2.9Br0.1,1.73,PSP,1.8,PEABr,0.8,,,MeO-2PACz,0.33,,,,,,,,,1000,10,5000,30,6,160,110,25,,,,,,,,,,,,,,,14.1271,60.331,1.06798,21.9254,4812,CH2,v1,
19247,20241216,36,Cs0.05MA0.16FA0.79PbI2.9Br0.1,1.73,PSP,1.8,PEABr,0.8,,,MeO-2PACz,0.33,,,,,,,,,1000,10,5000,30,6,160,110,25,,,,,,,,,,,,,,,7.85634,36.4897,0.965787,22.293,4812,CH3,v1,
19248,20241216,36,Cs0.05MA0.16FA0.79PbI2.9Br0.1,1.73,PSP,1.8,PEABr,0.8,,,MeO-2PACz,0.33,,,,,,,,,1000,10,5000,30,6,160,110,25,,,,,,,,,,,,,,,12.2295,52.116,1.02518,22.8895,4812,CH4,v1,
19249,20241216,36,Cs0.05MA0.16FA0.79PbI2.9Br0.1,1.73,PSP,1.8,PEABr,0.8,,,MeO-2PACz,0.33,,,,,,,,,1000,10,5000,30,6,160,110,25,,,,,,,,,,,,,,,10.2391,49.9541,1.04445,19.6247,4813,CH1,v1,
19250,20241216,36,Cs0.05MA0.16FA0.79PbI2.9Br0.1,1.73,PSP,1.8,PEABr,0.8,,,MeO-2PACz,0.33,,,,,,,,,1000,10,5000,30,6,160,110,25,,,,,,,,,,,,,,,11.082,52.6551,1.05398,19.9685,4813,CH2,v1,
19251,20241216,36,Cs0.05MA0.16FA0.79PbI2.9Br0.1,1.73,PSP,1.8,PEABr,0.8,,,MeO-2PACz,0.33,,,,,,,,,1000,10,5000,30,6,160,110,25,,,,,,,,,,,,,,,9.03158,44.3025,1.0434,19.5382,4813,CH3,v1,
19252,20241216,36,Cs0.05MA0.16FA0.79PbI2.9Br0.1,1.73,PSP,1.8,PEABr,0.8,,,MeO-2PACz,0.33,,,,,,,,,1000,10,5000,30,6,160,110,25,,,,,,,,,,,,,,,14.7959,65.4331,1.06412,21.2498,4813,CH4,v1,
19253,20241216,36,Cs0.05MA0.16FA0.79PbI2.9Br0.1,1.73,PMACl,1.8,PSP,2.0,,,MeO-2PACz,0.33,,,,,,,,,1000,10,5000,30,6,160,110,25,,,,,,,,,,,,,,,0.409661,24.7742,0.080241,20.6077,4814,CH1,v1,
19254,20241216,36,Cs0.05MA0.16FA0.79PbI2.9Br0.1,1.73,PMACl,1.8,PSP,2.0,,,MeO-2PACz,0.33,,,,,,,,,1000,10,5000,30,6,160,110,25,,,,,,,,,,,,,,,15.4883,69.0004,1.04897,21.3989,4814,CH2,v1,
19255,20241216,36,Cs0.05MA0.16FA0.79PbI2.9Br0.1,1.73,PMACl,1.8,PSP,2.0,,,MeO-2PACz,0.33,,,,,,,,,1000,10,5000,30,6,160,110,25,,,,,,,,,,,,,,,2.8e-05,0.0390342,0.007097,10.1198,4814,CH3,v1,
19256,20241216,36,Cs0.05MA0.16FA0.79PbI2.9Br0.1,1.73,PMACl,1.8,PSP,2.0,,,MeO-2PACz,0.33,,,,,,,,,1000,10,5000,30,6,160,110,25,,,,,,,,,,,,,,,2.37e-05,0.0627453,0.004272,8.84447,4814,CH4,v1,
19257,20241216,36,Cs0.05MA0.16FA0.79PbI2.9Br0.1,1.73,PEAI,2.0,PSP,1.8,,,MeO-2PACz,0.33,,,,,,,,,1000,10,5000,30,6,160,110,25,,,,,,,,,,,,,,,12.7938,59.0731,1.05177,20.5916,4815,CH1,v1,
19258,20241216,36,Cs0.05MA0.16FA0.79PbI2.9Br0.1,1.73,PEAI,2.0,PSP,1.8,,,MeO-2PACz,0.33,,,,,,,,,1000,10,5000,30,6,160,110,25,,,,,,,,,,,,,,,16.4326,69.2027,1.0643,22.3109,4815,CH2,v1,
19259,20241216,36,Cs0.05MA0.16FA0.79PbI2.9Br0.1,1.73,PEAI,2.0,PSP,1.8,,,MeO-2PACz,0.33,,,,,,,,,1000,10,5000,30,6,160,110,25,,,,,,,,,,,,,,,15.3664,66.3547,1.04481,22.1647,4815,CH3,v1,
19260,20241216,36,Cs0.05MA0.16FA0.79PbI2.9Br0.1,1.73,PEAI,2.0,PSP,1.8,,,MeO-2PACz,0.33,,,,,,,,,1000,10,5000,30,6,160,110,25,,,,,,,,,,,,,,,16.3798,70.7385,1.02184,22.6605,4815,CH4,v1,
19261,20241216,36,Cs0.05MA0.16FA0.79PbI2.9Br0.1,1.73,PMACl,0.36,MACl,5.0,,,MeO-2PACz,0.33,,,,,,,,,1000,10,5000,30,6,160,110,25,,,,,,,,,,,,,,,16.3963,68.2697,1.07201,22.4035,4816,CH1,v1,
19262,20241216,36,Cs0.05MA0.16FA0.79PbI2.9Br0.1,1.73,PMACl,0.36,MACl,5.0,,,MeO-2PACz,0.33,,,,,,,,,1000,10,5000,30,6,160,110,25,,,,,,,,,,,,,,,15.1748,63.6321,1.06917,22.3049,4816,CH2,v1,
19263,20241216,36,Cs0.05MA0.16FA0.79PbI2.9Br0.1,1.73,PMACl,0.36,MACl,5.0,,,MeO-2PACz,0.33,,,,,,,,,1000,10,5000,30,6,160,110,25,,,,,,,,,,,,,,,12.642,54.4699,1.05065,22.0904,4816,CH3,v1,
19264,20241216,36,Cs0.05MA0.16FA0.79PbI2.9Br0.1,1.73,PMACl,0.36,MACl,5.0,,,MeO-2PACz,0.33,,,,,,,,,1000,10,5000,30,6,160,110,25,,,,,,,,,,,,,,,13.805,58.7261,1.05241,22.3369,4816,CH4,v1,
19265,20241216,36,Cs0.05MA0.16FA0.79PbI2.9Br0.1,1.73,PMACl,0.36,MACl,5.0,,,MeO-2PACz,0.33,,,,,,,,,1000,10,5000,30,6,160,110,25,,,,,,,,,,,,,,,16.0828,69.3454,1.07135,21.6476,4817,CH1,v1,
19266,20241216,36,Cs0.05MA0.16FA0.79PbI2.9Br0.1,1.73,PMACl,0.36,MACl,5.0,,,MeO-2PACz,0.33,,,,,,,,,1000,10,5000,30,6,160,110,25,,,,,,,,,,,,,,,16.7427,70.7597,1.06823,22.1502,4817,CH2,v1,
19267,20241216,36,Cs0.05MA0.16FA0.79PbI2.9Br0.1,1.73,PMACl,0.36,MACl,5.0,,,MeO-2PACz,0.33,,,,,,,,,1000,10,5000,30,6,160,110,25,,,,,,,,,,,,,,,16.882,71.1796,1.07339,22.0958,4817,CH3,v1,
19268,20241216,36,Cs0.05MA0.16FA0.79PbI2.9Br0.1,1.73,PMACl,0.36,MACl,5.0,,,MeO-2PACz,0.33,,,,,,,,,1000,10,5000,30,6,160,110,25,,,,,,,,,,,,,,,16.4062,70.0104,1.07308,21.8379,4817,CH4,v1,
19269,20241216,36,Cs0.05MA0.16FA0.79PbI2.9Br0.1,1.73,PMACl,0.36,MACl,5.0,,,MeO-2PACz,0.33,,,,,,,,,1000,10,5000,30,6,160,110,25,,,,,,,,,,,,,,,6.65099,37.2127,1.0157,17.5966,4818,CH1,v1,
19270,20241216,36,Cs0.05MA0.16FA0.79PbI2.9Br0.1,1.73,PMACl,0.36,MACl,5.0,,,MeO-2PACz,0.33,,,,,,,,,1000,10,5000,30,6,160,110,25,,,,,,,,,,,,,,,0.305942,24.9492,0.063233,19.3926,4818,CH2,v1,
19271,20241216,36,Cs0.05MA0.16FA0.79PbI2.9Br0.1,1.73,PMACl,0.36,MACl,5.0,,,MeO-2PACz,0.33,,,,,,,,,1000,10,5000,30,6,160,110,25,,,,,,,,,,,,,,,11.7076,53.9628,1.05817,20.5031,4818,CH3,v1,
19272,20241216,36,Cs0.05MA0.16FA0.79PbI2.9Br0.1,1.73,PMACl,0.36,MACl,5.0,,,MeO-2PACz,0.33,,,,,,,,,1000,10,5000,30,6,160,110,25,,,,,,,,,,,,,,,15.1601,66.2098,1.06539,21.4918,4818,CH4,v1,
19273,20241216,36,Cs0.05MA0.16FA0.79PbI2.9Br0.1,1.73,PMACl,0.36,PEAI,1.5,,,MeO-2PACz,0.33,,,,,,,,,1000,10,5000,30,6,160,110,25,,,,,,,,,,,,,,,18.8111,75.7065,1.10951,22.3949,4819,CH1,v1,
19274,20241216,36,Cs0.05MA0.16FA0.79PbI2.9Br0.1,1.73,PMACl,0.36,PEAI,1.5,,,MeO-2PACz,0.33,,,,,,,,,1000,10,5000,30,6,160,110,25,,,,,,,,,,,,,,,18.4686,74.5554,1.11067,22.3033,4819,CH2,v1,
19275,20241216,36,Cs0.05MA0.16FA0.79PbI2.9Br0.1,1.73,PMACl,0.36,PEAI,1.5,,,MeO-2PACz,0.33,,,,,,,,,1000,10,5000,30,6,160,110,25,,,,,,,,,,,,,,,18.3397,74.7599,1.10593,22.1817,4819,CH3,v1,
19276,20241216,36,Cs0.05MA0.16FA0.79PbI2.9Br0.1,1.73,PMACl,0.36,PEAI,1.5,,,MeO-2PACz,0.33,,,,,,,,,1000,10,5000,30,6,160,110,25,,,,,,,,,,,,,,,2.63341,28.3332,0.432489,21.4905,4819,CH4,v1,
19277,20241216,36,Cs0.05MA0.16FA0.79PbI2.9Br0.1,1.73,PMACl,0.36,PEAI,1.5,,,MeO-2PACz,0.33,,,,,,,,,1000,10,5000,30,6,160,110,25,,,,,,,,,,,,,,,0.39055,24.9879,0.07333,21.3141,4820,CH1,v1,
19278,20241216,36,Cs0.05MA0.16FA0.79PbI2.9Br0.1,1.73,PMACl,0.36,PEAI,1.5,,,MeO-2PACz,0.33,,,,,,,,,1000,10,5000,30,6,160,110,25,,,,,,,,,,,,,,,1.73557,42.5481,0.181437,22.4821,4820,CH2,v1,
19279,20241216,36,Cs0.05MA0.16FA0.79PbI2.9Br0.1,1.73,PMACl,0.36,PEAI,1.5,,,MeO-2PACz,0.33,,,,,,,,,1000,10,5000,30,6,160,110,25,,,,,,,,,,,,,,,0.0838821,24.3894,0.02003,17.1711,4820,CH3,v1,
19280,20241216,36,Cs0.05MA0.16FA0.79PbI2.9Br0.1,1.73,PMACl,0.36,PEAI,1.5,,,MeO-2PACz,0.33,,,,,,,,,1000,10,5000,30,6,160,110,25,,,,,,,,,,,,,,,0.0754817,24.4089,0.0193,16.023,4820,CH4,v1,
19281,20241216,36,Cs0.05MA0.16FA0.79PbI2.9Br0.1,1.73,PEAI,2.0,PSP,1.8,,,MeO-2PACz,0.33,,,,,,,,,1000,10,5000,30,6,160,110,25,,,,,,,,,,,,,,,0.0814447,24.3334,0.019589,17.0866,4821,CH1,v1,
19282,20241216,36,Cs0.05MA0.16FA0.79PbI2.9Br0.1,1.73,PEAI,2.0,PSP,1.8,,,MeO-2PACz,0.33,,,,,,,,,1000,10,5000,30,6,160,110,25,,,,,,,,,,,,,,,0.0564866,21.506,0.015393,17.0633,4821,CH2,v1,
19283,20241216,36,Cs0.05MA0.16FA0.79PbI2.9Br0.1,1.73,PEAI,2.0,PSP,1.8,,,MeO-2PACz,0.33,,,,,,,,,1000,10,5000,30,6,160,110,25,,,,,,,,,,,,,,,0.037425,17.2995,0.013371,16.1796,4821,CH3,v1,
19284,20241216,36,Cs0.05MA0.16FA0.79PbI2.9Br0.1,1.73,PEAI,2.0,PSP,1.8,,,MeO-2PACz,0.33,,,,,,,,,1000,10,5000,30,6,160,110,25,,,,,,,,,,,,,,,0.19407,24.8907,0.040785,19.1169,4821,CH4,v1,
19285,20241216,36,Cs0.05MA0.16FA0.79PbI2.9Br0.1,1.73,PEAI,2.0,PSP,1.8,,,MeO-2PACz,0.33,,,,,,,,,1000,10,5000,30,6,160,110,25,,,,,,,,,,,,,,,15.8068,68.4827,1.06337,21.7059,4822,CH1,v1,
19286,20241216,36,Cs0.05MA0.16FA0.79PbI2.9Br0.1,1.73,PEAI,2.0,PSP,1.8,,,MeO-2PACz,0.33,,,,,,,,,1000,10,5000,30,6,160,110,25,,,,,,,,,,,,,,,11.5059,54.3129,1.03665,20.4356,4822,CH2,v1,
19287,20241216,36,Cs0.05MA0.16FA0.79PbI2.9Br0.1,1.73,PEAI,2.0,PSP,1.8,,,MeO-2PACz,0.33,,,,,,,,,1000,10,5000,30,6,160,110,25,,,,,,,,,,,,,,,16.3996,73.85,0.992242,22.3803,4822,CH3,v1,
19288,20241216,36,Cs0.05MA0.16FA0.79PbI2.9Br0.1,1.73,PEAI,2.0,PSP,1.8,,,MeO-2PACz,0.33,,,,,,,,,1000,10,5000,30,6,160,110,25,,,,,,,,,,,,,,,14.4505,64.802,1.03108,21.6273,4822,CH4,v1,
19289,20241216,36,Cs0.05MA0.16FA0.79PbI2.9Br0.1,1.73,PSP,2.4,PEAI,2.0,,,MeO-4PADBC,0.33,,,,,,,,,1000,10,5000,30,6,160,110,25,,,,,,,,,,,,,,,15.437,63.5064,1.07712,22.5675,4823,CH1,v1,
19290,20241216,36,Cs0.05MA0.16FA0.79PbI2.9Br0.1,1.73,PSP,2.4,PEAI,2.0,,,MeO-4PADBC,0.33,,,,,,,,,1000,10,5000,30,6,160,110,25,,,,,,,,,,,,,,,11.5766,47.4016,1.03543,23.5868,4823,CH2,v1,
19291,20241216,36,Cs0.05MA0.16FA0.79PbI2.9Br0.1,1.73,PSP,2.4,PEAI,2.0,,,MeO-4PADBC,0.33,,,,,,,,,1000,10,5000,30,6,160,110,25,,,,,,,,,,,,,,,17.0962,66.2916,1.08524,23.7637,4823,CH3,v1,
19292,20241216,36,Cs0.05MA0.16FA0.79PbI2.9Br0.1,1.73,PSP,2.4,PEAI,2.0,,,MeO-4PADBC,0.33,,,,,,,,,1000,10,5000,30,6,160,110,25,,,,,,,,,,,,,,,16.9721,66.6926,1.09176,23.3093,4823,CH4,v1,
19293,20241216,36,Cs0.05MA0.16FA0.79PbI2.9Br0.1,1.73,PSP,2.4,PEAI,2.0,,,MeO-4PADBC,0.33,,,,,,,,,1000,10,5000,30,6,160,110,25,,,,,,,,,,,,,,,4.21866,1096.11,0.022019,17.479,4824,CH1,v1,
19294,20241216,36,Cs0.05MA0.16FA0.79PbI2.9Br0.1,1.73,PSP,2.4,PEAI,2.0,,,MeO-4PADBC,0.33,,,,,,,,,1000,10,5000,30,6,160,110,25,,,,,,,,,,,,,,,0.320951,24.8211,0.059882,21.5935,4824,CH2,v1,
19295,20241216,36,Cs0.05MA0.16FA0.79PbI2.9Br0.1,1.73,PSP,2.4,PEAI,2.0,,,MeO-4PADBC,0.33,,,,,,,,,1000,10,5000,30,6,160,110,25,,,,,,,,,,,,,,,0.0130253,8.16391,0.011005,14.4981,4824,CH3,v1,
19296,20241216,36,Cs0.05MA0.16FA0.79PbI2.9Br0.1,1.73,PSP,2.4,PEAI,2.0,,,MeO-4PADBC,0.33,,,,,,,,,1000,10,5000,30,6,160,110,25,,,,,,,,,,,,,,,17.1333,66.2221,1.08769,23.7867,4824,CH4,v1,
19297,20241216,36,Cs0.05MA0.16FA0.79PbI2.9Br0.1,1.73,PSP,2.4,PEAI,2.0,,,MeO-4PADBC,0.33,,,,,,,,,1000,10,5000,30,6,160,110,25,,,,,,,,,,,,,,,15.6276,64.1742,1.07731,22.6042,4825,CH1,v1,
19298,20241216,36,Cs0.05MA0.16FA0.79PbI2.9Br0.1,1.73,PSP,2.4,PEAI,2.0,,,MeO-4PADBC,0.33,,,,,,,,,1000,10,5000,30,6,160,110,25,,,,,,,,,,,,,,,16.2361,65.4047,1.0725,23.1458,4825,CH2,v1,
19299,20241216,36,Cs0.05MA0.16FA0.79PbI2.9Br0.1,1.73,PSP,2.4,PEAI,2.0,,,MeO-4PADBC,0.33,,,,,,,,,1000,10,5000,30,6,160,110,25,,,,,,,,,,,,,,,0.392619,25.0741,0.074507,21.0161,4825,CH3,v1,
19300,20241216,36,Cs0.05MA0.16FA0.79PbI2.9Br0.1,1.73,PSP,2.4,PEAI,2.0,,,MeO-4PADBC,0.33,,,,,,,,,1000,10,5000,30,6,160,110,25,,,,,,,,,,,,,,,0.105712,24.0459,0.024819,17.7135,4825,CH4,v1,
19301,20241216,36,Cs0.05MA0.16FA0.79PbI2.9Br0.1,1.73,PMACl,0.36,PEAI,1.5,,,MeO-2PACz,0.33,,,,,,,,,1000,10,5000,30,6,160,110,25,,,,,,,,,,,,,,,18.9434,74.3478,1.11119,22.9299,4826,CH1,v1,
19302,20241216,36,Cs0.05MA0.16FA0.79PbI2.9Br0.1,1.73,PMACl,0.36,PEAI,1.5,,,MeO-2PACz,0.33,,,,,,,,,1000,10,5000,30,6,160,110,25,,,,,,,,,,,,,,,17.7396,71.0384,1.11056,22.4858,4826,CH2,v1,
19303,20241216,36,Cs0.05MA0.16FA0.79PbI2.9Br0.1,1.73,PMACl,0.36,PEAI,1.5,,,MeO-2PACz,0.33,,,,,,,,,1000,10,5000,30,6,160,110,25,,,,,,,,,,,,,,,19.0156,72.9585,1.09339,23.8373,4826,CH3,v1,
19304,20241216,36,Cs0.05MA0.16FA0.79PbI2.9Br0.1,1.73,PMACl,0.36,PEAI,1.5,,,MeO-2PACz,0.33,,,,,,,,,1000,10,5000,30,6,160,110,25,,,,,,,,,,,,,,,2.14969,28.0249,0.335628,22.8546,4826,CH4,v1,
19305,20241216,36,Cs0.05MA0.16FA0.79PbI2.9Br0.1,1.73,PSP,3.2,MACl,6.5,,,MeO-4PADBC,0.33,,,,,,,,,1000,10,5000,30,6,160,110,25,,,,,,,,,,,,,,,12.4959,54.0793,1.06667,21.6625,4827,CH1,v1,
19306,20241216,36,Cs0.05MA0.16FA0.79PbI2.9Br0.1,1.73,PSP,3.2,MACl,6.5,,,MeO-4PADBC,0.33,,,,,,,,,1000,10,5000,30,6,160,110,25,,,,,,,,,,,,,,,12.4489,60.2957,0.900549,22.9264,4827,CH2,v1,
19307,20241216,36,Cs0.05MA0.16FA0.79PbI2.9Br0.1,1.73,PSP,3.2,MACl,6.5,,,MeO-4PADBC,0.33,,,,,,,,,1000,10,5000,30,6,160,110,25,,,,,,,,,,,,,,,12.7945,51.7553,1.07487,22.9993,4827,CH3,v1,
19308,20241216,36,Cs0.05MA0.16FA0.79PbI2.9Br0.1,1.73,PSP,3.2,MACl,6.5,,,MeO-4PADBC,0.33,,,,,,,,,1000,10,5000,30,6,160,110,25,,,,,,,,,,,,,,,9.56806,44.0682,0.978653,22.1855,4827,CH4,v1,
19309,20241216,36,Cs0.05MA0.16FA0.79PbI2.9Br0.1,1.73,PEAI,2.0,PSP,2.0,,,MeO-4PADBC,0.33,,,,,,,,,1000,10,5000,30,6,160,110,25,,,,,,,,,,,,,,,14.4826,61.4575,1.07228,21.9767,4828,CH1,v1,
19310,20241216,36,Cs0.05MA0.16FA0.79PbI2.9Br0.1,1.73,PEAI,2.0,PSP,2.0,,,MeO-4PADBC,0.33,,,,,,,,,1000,10,5000,30,6,160,110,25,,,,,,,,,,,,,,,15.7498,65.859,1.03444,23.1183,4828,CH2,v1,
19311,20241216,36,Cs0.05MA0.16FA0.79PbI2.9Br0.1,1.73,PEAI,2.0,PSP,2.0,,,MeO-4PADBC,0.33,,,,,,,,,1000,10,5000,30,6,160,110,25,,,,,,,,,,,,,,,16.014,63.4647,1.07112,23.5575,4828,CH3,v1,
19312,20241216,36,Cs0.05MA0.16FA0.79PbI2.9Br0.1,1.73,PEAI,2.0,PSP,2.0,,,MeO-4PADBC,0.33,,,,,,,,,1000,10,5000,30,6,160,110,25,,,,,,,,,,,,,,,15.3419,62.42,1.06489,23.0808,4828,CH4,v1,
19313,20241216,36,Cs0.05MA0.16FA0.79PbI2.9Br0.1,1.73,PEAI,2.0,PSP,2.0,,,MeO-4PADBC,0.33,,,,,,,,,1000,10,5000,30,6,160,110,25,,,,,,,,,,,,,,,9.48819,47.2929,1.06701,18.8026,4829,CH1,v1,
19314,20241216,36,Cs0.05MA0.16FA0.79PbI2.9Br0.1,1.73,PEAI,2.0,PSP,2.0,,,MeO-4PADBC,0.33,,,,,,,,,1000,10,5000,30,6,160,110,25,,,,,,,,,,,,,,,8.46383,66.2197,0.600891,21.2708,4829,CH2,v1,
19315,20241216,36,Cs0.05MA0.16FA0.79PbI2.9Br0.1,1.73,PEAI,2.0,PSP,2.0,,,MeO-4PADBC,0.33,,,,,,,,,1000,10,5000,30,6,160,110,25,,,,,,,,,,,,,,,14.1822,58.4664,1.07847,22.492,4829,CH3,v1,
19316,20241216,36,Cs0.05MA0.16FA0.79PbI2.9Br0.1,1.73,PEAI,2.0,PSP,2.0,,,MeO-4PADBC,0.33,,,,,,,,,1000,10,5000,30,6,160,110,25,,,,,,,,,,,,,,,14.0675,57.6536,1.07311,22.7376,4829,CH4,v1,
19317,20241216,36,Cs0.05MA0.16FA0.79PbI2.9Br0.1,1.73,PEAI,2.0,PSP,2.0,,,MeO-4PADBC,0.33,,,,,,,,,1000,10,5000,30,6,160,110,25,,,,,,,,,,,,,,,3.23e-05,0.0252833,0.00931,13.7406,4830,CH1,v1,
19318,20241216,36,Cs0.05MA0.16FA0.79PbI2.9Br0.1,1.73,PEAI,2.0,PSP,2.0,,,MeO-4PADBC,0.33,,,,,,,,,1000,10,5000,30,6,160,110,25,,,,,,,,,,,,,,,77.0923,-10787.1,-2.3e-05,30.9676,4830,CH2,v1,
19319,20241216,36,Cs0.05MA0.16FA0.79PbI2.9Br0.1,1.73,PEAI,2.0,PSP,2.0,,,MeO-4PADBC,0.33,,,,,,,,,1000,10,5000,30,6,160,110,25,,,,,,,,,,,,,,,17.6302,68.061,1.0878,23.8127,4830,CH3,v1,
19320,20241216,36,Cs0.05MA0.16FA0.79PbI2.9Br0.1,1.73,PEAI,2.0,PSP,2.0,,,MeO-4PADBC,0.33,,,,,,,,,1000,10,5000,30,6,160,110,25,,,,,,,,,,,,,,,2.15e-05,0.0676224,0.003567,8.90262,4830,CH4,v1,
19321,20241216,36,Cs0.05MA0.16FA0.79PbI2.9Br0.1,1.73,PSP,2.8,PMACl,1.2,,,MeO-4PADBC,0.33,,,,,,,,,1000,10,5000,30,6,160,110,25,,,,,,,,,,,,,,,15.422,67.3975,1.05959,21.5954,4831,CH1,v1,
19322,20241216,36,Cs0.05MA0.16FA0.79PbI2.9Br0.1,1.73,PSP,2.8,PMACl,1.2,,,MeO-4PADBC,0.33,,,,,,,,,1000,10,5000,30,6,160,110,25,,,,,,,,,,,,,,,15.8043,67.8421,1.06606,21.8522,4831,CH2,v1,
19323,20241216,36,Cs0.05MA0.16FA0.79PbI2.9Br0.1,1.73,PSP,2.8,PMACl,1.2,,,MeO-4PADBC,0.33,,,,,,,,,1000,10,5000,30,6,160,110,25,,,,,,,,,,,,,,,15.6145,67.1866,1.06326,21.8577,4831,CH3,v1,
19324,20241216,36,Cs0.05MA0.16FA0.79PbI2.9Br0.1,1.73,PSP,2.8,PMACl,1.2,,,MeO-4PADBC,0.33,,,,,,,,,1000,10,5000,30,6,160,110,25,,,,,,,,,,,,,,,14.2641,66.1726,0.983801,21.9108,4831,CH4,v1,
19325,20241216,36,Cs0.05MA0.16FA0.79PbI2.9Br0.1,1.73,PSP,2.8,PMACl,1.2,,,MeO-4PADBC,0.33,,,,,,,,,1000,10,5000,30,6,160,110,25,,,,,,,,,,,,,,,3.51755,27.4275,0.544862,23.5378,4832,CH1,v1,
19326,20241216,36,Cs0.05MA0.16FA0.79PbI2.9Br0.1,1.73,PSP,2.8,PMACl,1.2,,,MeO-4PADBC,0.33,,,,,,,,,1000,10,5000,30,6,160,110,25,,,,,,,,,,,,,,,3.78193,264.972,0.064964,21.9704,4832,CH2,v1,
19327,20241216,36,Cs0.05MA0.16FA0.79PbI2.9Br0.1,1.73,PSP,2.8,PMACl,1.2,,,MeO-4PADBC,0.33,,,,,,,,,1000,10,5000,30,6,160,110,25,,,,,,,,,,,,,,,15.426,61.2264,1.06544,23.6477,4832,CH3,v1,
19328,20241216,36,Cs0.05MA0.16FA0.79PbI2.9Br0.1,1.73,PSP,2.8,PMACl,1.2,,,MeO-4PADBC,0.33,,,,,,,,,1000,10,5000,30,6,160,110,25,,,,,,,,,,,,,,,4.06659,29.1493,0.562823,24.7874,4832,CH4,v1,
19329,20241216,36,Cs0.05MA0.16FA0.79PbI2.9Br0.1,1.73,PSP,3.2,MACl,6.5,,,MeO-4PADBC,0.33,,,,,,,,,1000,10,5000,30,6,160,110,25,,,,,,,,,,,,,,,2.36248,27.2696,0.421943,20.5321,4833,CH1,v1,
19330,20241216,36,Cs0.05MA0.16FA0.79PbI2.9Br0.1,1.73,PSP,3.2,MACl,6.5,,,MeO-4PADBC,0.33,,,,,,,,,1000,10,5000,30,6,160,110,25,,,,,,,,,,,,,,,13.2762,54.9233,1.06673,22.6601,4833,CH2,v1,
19331,20241216,36,Cs0.05MA0.16FA0.79PbI2.9Br0.1,1.73,PSP,3.2,MACl,6.5,,,MeO-4PADBC,0.33,,,,,,,,,1000,10,5000,30,6,160,110,25,,,,,,,,,,,,,,,13.062,53.2464,1.06884,22.9512,4833,CH3,v1,
19332,20241216,36,Cs0.05MA0.16FA0.79PbI2.9Br0.1,1.73,PSP,3.2,MACl,6.5,,,MeO-4PADBC,0.33,,,,,,,,,1000,10,5000,30,6,160,110,25,,,,,,,,,,,,,,,0.0959786,23.9863,0.023106,17.3174,4833,CH4,v1,
19333,20241216,36,Cs0.05MA0.16FA0.79PbI2.9Br0.1,1.73,PSP,3.2,MACl,6.5,,,MeO-4PADBC,0.33,,,,,,,,,1000,10,5000,30,6,160,110,25,,,,,,,,,,,,,,,12.2191,55.2526,1.06502,20.7648,4834,CH1,v1,
19334,20241216,36,Cs0.05MA0.16FA0.79PbI2.9Br0.1,1.73,PSP,3.2,MACl,6.5,,,MeO-4PADBC,0.33,,,,,,,,,1000,10,5000,30,6,160,110,25,,,,,,,,,,,,,,,13.7073,55.7649,1.07254,22.918,4834,CH2,v1,
19335,20241216,36,Cs0.05MA0.16FA0.79PbI2.9Br0.1,1.73,PSP,3.2,MACl,6.5,,,MeO-4PADBC,0.33,,,,,,,,,1000,10,5000,30,6,160,110,25,,,,,,,,,,,,,,,13.9884,56.2927,1.06769,23.274,4834,CH3,v1,
19336,20241216,36,Cs0.05MA0.16FA0.79PbI2.9Br0.1,1.73,PSP,3.2,MACl,6.5,,,MeO-4PADBC,0.33,,,,,,,,,1000,10,5000,30,6,160,110,25,,,,,,,,,,,,,,,13.2162,55.2676,1.06674,22.4171,4834,CH4,v1,
19337,20241216,36,Cs0.05MA0.16FA0.79PbI2.9Br0.1,1.73,PACl,7.2,PMACl,2.0,,,MeO-4PADBC,0.33,,,,,,,,,1000,10,5000,30,6,160,110,25,,,,,,,,,,,,,,,14.8732,65.4553,1.08837,20.8777,4835,CH1,v1,
19338,20241216,36,Cs0.05MA0.16FA0.79PbI2.9Br0.1,1.73,PACl,7.2,PMACl,2.0,,,MeO-4PADBC,0.33,,,,,,,,,1000,10,5000,30,6,160,110,25,,,,,,,,,,,,,,,15.0792,65.2768,1.07582,21.4723,4835,CH2,v1,
19339,20241216,36,Cs0.05MA0.16FA0.79PbI2.9Br0.1,1.73,PACl,7.2,PMACl,2.0,,,MeO-4PADBC,0.33,,,,,,,,,1000,10,5000,30,6,160,110,25,,,,,,,,,,,,,,,15.1231,63.6849,1.09354,21.7154,4835,CH3,v1,
19340,20241216,36,Cs0.05MA0.16FA0.79PbI2.9Br0.1,1.73,PACl,7.2,PMACl,2.0,,,MeO-4PADBC,0.33,,,,,,,,,1000,10,5000,30,6,160,110,25,,,,,,,,,,,,,,,13.871,59.9785,1.08454,21.324,4835,CH4,v1,
19341,20241216,36,Cs0.05MA0.16FA0.79PbI2.9Br0.1,1.73,PACl,7.2,PMACl,2.0,,,MeO-4PADBC,0.33,,,,,,,,,1000,10,5000,30,6,160,110,25,,,,,,,,,,,,,,,1.26402,25.2762,0.233008,21.4621,4836,CH1,v1,
19342,20241216,36,Cs0.05MA0.16FA0.79PbI2.9Br0.1,1.73,PACl,7.2,PMACl,2.0,,,MeO-4PADBC,0.33,,,,,,,,,1000,10,5000,30,6,160,110,25,,,,,,,,,,,,,,,15.2656,65.9563,1.09183,21.1985,4836,CH2,v1,
19343,20241216,36,Cs0.05MA0.16FA0.79PbI2.9Br0.1,1.73,PACl,7.2,PMACl,2.0,,,MeO-4PADBC,0.33,,,,,,,,,1000,10,5000,30,6,160,110,25,,,,,,,,,,,,,,,2.37e-05,0.0229689,0.008432,12.2562,4836,CH3,v1,
19344,20241216,36,Cs0.05MA0.16FA0.79PbI2.9Br0.1,1.73,PACl,7.2,PMACl,2.0,,,MeO-4PADBC,0.33,,,,,,,,,1000,10,5000,30,6,160,110,25,,,,,,,,,,,,,,,14.56,63.3815,1.03585,22.177,4836,CH4,v1,
19345,20241216,36,Cs0.1FA0.9PbI2.8Br0.2,1.5,PSP,1.5,PEABr,0.5,,,Me-4PACz,0.33,,,,,,,,,1200,10,5000,30,8,200,110,30,,,,,,,,,,,,,,,12.6103,56.9421,1.03625,21.3712,4837,CH1,v1,
19346,20241216,36,Cs0.1FA0.9PbI2.8Br0.2,1.5,PSP,1.5,PEABr,0.5,,,Me-4PACz,0.33,,,,,,,,,1200,10,5000,30,8,200,110,30,,,,,,,,,,,,,,,0.108752,21.9176,0.029837,16.63,4837,CH2,v1,
19347,20241216,36,Cs0.1FA0.9PbI2.8Br0.2,1.5,PSP,1.5,PEABr,0.5,,,Me-4PACz,0.33,,,,,,,,,1200,10,5000,30,8,200,110,30,,,,,,,,,,,,,,,0.205095,24.1519,0.047811,17.7613,4837,CH3,v1,
19348,20241216,36,Cs0.1FA0.9PbI2.8Br0.2,1.5,PSP,1.5,PEABr,0.5,,,Me-4PACz,0.33,,,,,,,,,1200,10,5000,30,8,200,110,30,,,,,,,,,,,,,,,1.90921,28.596,0.322684,20.6905,4837,CH4,v1,
19349,20241216,36,Cs0.1FA0.9PbI2.8Br0.2,1.5,PMACl,1.5,MACl,5.0,,,Me-4PACz,0.33,,,,,,,,,1200,10,5000,30,8,200,110,30,,,,,,,,,,,,,,,14.8932,66.8819,1.02391,21.7479,4838,CH1,v1,
19350,20241216,36,Cs0.1FA0.9PbI2.8Br0.2,1.5,PMACl,1.5,MACl,5.0,,,Me-4PACz,0.33,,,,,,,,,1200,10,5000,30,8,200,110,30,,,,,,,,,,,,,,,15.0717,66.1448,1.02372,22.2581,4838,CH2,v1,
19351,20241216,36,Cs0.1FA0.9PbI2.8Br0.2,1.5,PMACl,1.5,MACl,5.0,,,Me-4PACz,0.33,,,,,,,,,1200,10,5000,30,8,200,110,30,,,,,,,,,,,,,,,14.6179,64.1325,1.01769,22.3971,4838,CH3,v1,
19352,20241216,36,Cs0.1FA0.9PbI2.8Br0.2,1.5,PMACl,1.5,MACl,5.0,,,Me-4PACz,0.33,,,,,,,,,1200,10,5000,30,8,200,110,30,,,,,,,,,,,,,,,14.0813,63.5342,1.0034,22.0883,4838,CH4,v1,
19353,20241216,36,Cs0.05MA0.16FA0.79PbI2.9Br0.1,1.73,PACl,7.2,PMACl,2.0,,,MeO-4PADBC,0.33,,,,,,,,,1000,10,5000,30,6,160,110,25,,,,,,,,,,,,,,,15.7249,69.0139,1.08421,21.0155,4839,CH1,v1,
