Repository: MI-Materials-Intelligence/Recipe-Language-Model

# Learning Layer

## Overview

In the learning layer, the formulas and parameters are encoded and then tokenised into recipes as inputs. Through atomic skills of data extraction, cleaning, and matching, these data are organised into standardised datasets, providing the basis for RLM training and iterative recipe refinement.

Key Atomic Skills:
- **Cleaning**: Preprocessing and outlier cleaning
- **Matching**: Matching data pairs based on variables
- **Extraction**: Data extraction from robotic boxes

File: seven_ai_layers_robotics/learning/data/data50764_from_db.csv (part 79 of 253)
No,date,rank,Formula PVK,Concentration PVK,Formula Additive 1,Concentration Additive 1,Formula Additive 2,Concentration Additive 2,Formula Additive 3,Concentration Additive 3,Formula SAM 1,Concentration SAM 1,Formula SAM 2,Concentration SAM 2,Formula SAM 3,Concentration SAM 3,Spin Coating Speed SAM,Spin Coating Time SAM,Annealed Temperature SAM,Annealed Time SAM,Spin Coating Speed PVK 1,Spin Coating Time PVK 1,Spin Coating Speed PVK 2,Spin Coating Time PVK 2,Antisolvent Dropping Timing,Antisolvent Volume,Annealed Temperature PVK,Annealed Time PVK,Formula Passivator 1,Concentration Passivator 1,Formula Passivator 2,Concentration Passivator 2,Formula Passivator 3,Concentration Passivator 3,Formula Passivator 4,Concentration Passivator 4,Spin Coating Speed Passivator,Spin Coating Time Passivator,Passivator Dropping Timing,Passivator Volume,Annealed Temperature Passivator,Annealed Time Passivator,PCE,FF,Voc,Jsc,Product,Channel,From,upload_time
19354,20241216,36,Cs0.05MA0.16FA0.79PbI2.9Br0.1,1.73,PACl,7.2,PMACl,2.0,,,MeO-4PADBC,0.33,,,,,,,,,1000,10,5000,30,6,160,110,25,,,,,,,,,,,,,,,16.1459,67.6846,1.08595,21.9665,4839,CH2,v1,
19355,20241216,36,Cs0.05MA0.16FA0.79PbI2.9Br0.1,1.73,PACl,7.2,PMACl,2.0,,,MeO-4PADBC,0.33,,,,,,,,,1000,10,5000,30,6,160,110,25,,,,,,,,,,,,,,,16.5168,67.2368,1.09476,22.4388,4839,CH3,v1,
19356,20241216,36,Cs0.05MA0.16FA0.79PbI2.9Br0.1,1.73,PACl,7.2,PMACl,2.0,,,MeO-4PADBC,0.33,,,,,,,,,1000,10,5000,30,6,160,110,25,,,,,,,,,,,,,,,15.8521,65.4624,1.0695,22.642,4839,CH4,v1,
19357,20241216,36,Cs0.05MA0.16FA0.79PbI2.9Br0.1,1.73,PSP,2.8,PMACl,1.2,,,MeO-4PADBC,0.33,,,,,,,,,1000,10,5000,30,6,160,110,25,,,,,,,,,,,,,,,9.26005,120.833,0.342294,22.3886,4840,CH1,v1,
19358,20241216,36,Cs0.05MA0.16FA0.79PbI2.9Br0.1,1.73,PSP,2.8,PMACl,1.2,,,MeO-4PADBC,0.33,,,,,,,,,1000,10,5000,30,6,160,110,25,,,,,,,,,,,,,,,13.1183,56.9491,1.07279,21.4722,4840,CH2,v1,
19359,20241216,36,Cs0.05MA0.16FA0.79PbI2.9Br0.1,1.73,PSP,2.8,PMACl,1.2,,,MeO-4PADBC,0.33,,,,,,,,,1000,10,5000,30,6,160,110,25,,,,,,,,,,,,,,,13.4897,57.859,1.07694,21.6491,4840,CH3,v1,
19360,20241216,36,Cs0.05MA0.16FA0.79PbI2.9Br0.1,1.73,PSP,2.8,PMACl,1.2,,,MeO-4PADBC,0.33,,,,,,,,,1000,10,5000,30,6,160,110,25,,,,,,,,,,,,,,,13.6549,58.3381,1.0751,21.7714,4840,CH4,v1,
19361,20241216,36,Cs0.1FA0.9PbI2.8Br0.2,1.5,PMACl,0.3,PSP,2.0,,,Me-4PACz,0.33,,,,,,,,,1200,10,5000,30,8,200,110,30,,,,,,,,,,,,,,,0.0604512,22.3741,0.016578,16.2981,4841,CH1,v1,
19362,20241216,36,Cs0.1FA0.9PbI2.8Br0.2,1.5,PMACl,0.3,PSP,2.0,,,Me-4PACz,0.33,,,,,,,,,1200,10,5000,30,8,200,110,30,,,,,,,,,,,,,,,3.01092,1955.02,0.010364,14.8601,4841,CH2,v1,
19363,20241216,36,Cs0.1FA0.9PbI2.8Br0.2,1.5,PMACl,0.3,PSP,2.0,,,Me-4PACz,0.33,,,,,,,,,1200,10,5000,30,8,200,110,30,,,,,,,,,,,,,,,0.941163,24.9343,0.186933,20.1921,4841,CH3,v1,
19364,20241216,36,Cs0.1FA0.9PbI2.8Br0.2,1.5,PMACl,0.3,PSP,2.0,,,Me-4PACz,0.33,,,,,,,,,1200,10,5000,30,8,200,110,30,,,,,,,,,,,,,,,0.110291,23.579,0.026148,17.8885,4841,CH4,v1,
19365,20241216,36,Cs0.1FA0.9PbI2.8Br0.2,1.5,PSP,1.8,PEAI,2.0,,,Me-4PACz,0.33,,,,,,,,,1200,10,5000,30,8,200,110,30,,,,,,,,,,,,,,,0.419957,24.629,0.078263,21.7872,4842,CH1,v1,
19366,20241216,36,Cs0.1FA0.9PbI2.8Br0.2,1.5,PSP,1.8,PEAI,2.0,,,Me-4PACz,0.33,,,,,,,,,1200,10,5000,30,8,200,110,30,,,,,,,,,,,,,,,16.9025,67.5262,1.04609,23.9281,4842,CH2,v1,
19367,20241216,36,Cs0.1FA0.9PbI2.8Br0.2,1.5,PSP,1.8,PEAI,2.0,,,Me-4PACz,0.33,,,,,,,,,1200,10,5000,30,8,200,110,30,,,,,,,,,,,,,,,0.120085,22.9413,0.031333,16.7061,4842,CH3,v1,
19368,20241216,36,Cs0.1FA0.9PbI2.8Br0.2,1.5,PSP,1.8,PEAI,2.0,,,Me-4PACz,0.33,,,,,,,,,1200,10,5000,30,8,200,110,30,,,,,,,,,,,,,,,16.7971,66.677,1.06437,23.6683,4842,CH4,v1,
19369,20241216,36,Cs0.1FA0.9PbI2.8Br0.2,1.5,PSP,1.5,PEABr,0.5,,,Me-4PACz,0.33,,,,,,,,,1200,10,5000,30,8,200,110,30,,,,,,,,,,,,,,,0.163093,24.7708,0.037294,17.6545,4843,CH1,v1,
19370,20241216,36,Cs0.1FA0.9PbI2.8Br0.2,1.5,PSP,1.5,PEABr,0.5,,,Me-4PACz,0.33,,,,,,,,,1200,10,5000,30,8,200,110,30,,,,,,,,,,,,,,,0.0488301,21.3544,0.015386,14.8624,4843,CH2,v1,
19371,20241216,36,Cs0.1FA0.9PbI2.8Br0.2,1.5,PSP,1.5,PEABr,0.5,,,Me-4PACz,0.33,,,,,,,,,1200,10,5000,30,8,200,110,30,,,,,,,,,,,,,,,13.1059,56.9773,1.06605,21.5768,4843,CH3,v1,
19372,20241216,36,Cs0.1FA0.9PbI2.8Br0.2,1.5,PSP,1.5,PEABr,0.5,,,Me-4PACz,0.33,,,,,,,,,1200,10,5000,30,8,200,110,30,,,,,,,,,,,,,,,1.14535,25.053,0.223697,20.437,4843,CH4,v1,
19373,20241216,36,Cs0.1FA0.9PbI2.8Br0.2,1.5,PSP,1.5,PEABr,0.5,,,Me-4PACz,0.33,,,,,,,,,1200,10,5000,30,8,200,110,30,,,,,,,,,,,,,,,2.2e-05,0.0522375,0.005018,8.40869,4844,CH1,v1,
19374,20241216,36,Cs0.1FA0.9PbI2.8Br0.2,1.5,PSP,1.5,PEABr,0.5,,,Me-4PACz,0.33,,,,,,,,,1200,10,5000,30,8,200,110,30,,,,,,,,,,,,,,,1.02923,25.2545,0.186178,21.89,4844,CH2,v1,
19375,20241216,36,Cs0.1FA0.9PbI2.8Br0.2,1.5,PSP,1.5,PEABr,0.5,,,Me-4PACz,0.33,,,,,,,,,1200,10,5000,30,8,200,110,30,,,,,,,,,,,,,,,9.96e-06,0.106541,0.002291,4.0804,4844,CH3,v1,
19376,20241216,36,Cs0.1FA0.9PbI2.8Br0.2,1.5,PSP,1.5,PEABr,0.5,,,Me-4PACz,0.33,,,,,,,,,1200,10,5000,30,8,200,110,30,,,,,,,,,,,,,,,2.71e-05,0.0812334,0.003922,8.50028,4844,CH4,v1,
19377,20241216,36,Cs0.05MA0.1FA0.85PbI3.0,1.73,PSP,2.0,PEABr,1.0,,,Me-4PACz,0.33,,,,,,,,,1000,10,5000,40,10,160,110,15,,,,,,,,,,,,,,,2.39e-05,0.0187703,0.009207,13.8513,4845,CH1,v1,
19378,20241216,36,Cs0.05MA0.1FA0.85PbI3.0,1.73,PSP,2.0,PEABr,1.0,,,Me-4PACz,0.33,,,,,,,,,1000,10,5000,40,10,160,110,15,,,,,,,,,,,,,,,0.256126,-35.6301,-2.7e-05,26.9884,4845,CH2,v1,
19379,20241216,36,Cs0.05MA0.1FA0.85PbI3.0,1.73,PSP,2.0,PEABr,1.0,,,Me-4PACz,0.33,,,,,,,,,1000,10,5000,40,10,160,110,15,,,,,,,,,,,,,,,1.53e-05,0.0698033,0.003072,7.15105,4845,CH3,v1,
19380,20241216,36,Cs0.05MA0.1FA0.85PbI3.0,1.73,PSP,2.0,PEABr,1.0,,,Me-4PACz,0.33,,,,,,,,,1000,10,5000,40,10,160,110,15,,,,,,,,,,,,,,,2.16e-05,0.0892825,0.003168,7.61909,4845,CH4,v1,
19381,20241216,36,Cs0.1FA0.9PbI2.8Br0.2,1.5,MACl,3.5,PACl,12.0,,,Me-4PACz,0.33,,,,,,,,,1200,10,5000,30,8,200,110,30,,,,,,,,,,,,,,,0.190924,24.8366,0.040579,18.9436,4846,CH1,v1,
19382,20241216,36,Cs0.1FA0.9PbI2.8Br0.2,1.5,MACl,3.5,PACl,12.0,,,Me-4PACz,0.33,,,,,,,,,1200,10,5000,30,8,200,110,30,,,,,,,,,,,,,,,3.35399,-563.488,-3.6e-05,16.3666,4846,CH2,v1,
19383,20241216,36,Cs0.1FA0.9PbI2.8Br0.2,1.5,MACl,3.5,PACl,12.0,,,Me-4PACz,0.33,,,,,,,,,1200,10,5000,30,8,200,110,30,,,,,,,,,,,,,,,0.0240145,13.8057,0.012237,14.2144,4846,CH3,v1,
19384,20241216,36,Cs0.1FA0.9PbI2.8Br0.2,1.5,MACl,3.5,PACl,12.0,,,Me-4PACz,0.33,,,,,,,,,1200,10,5000,30,8,200,110,30,,,,,,,,,,,,,,,16.3616,65.9945,1.07618,23.0373,4846,CH4,v1,
19385,20241216,36,Cs0.05MA0.1FA0.85PbI3.0,1.73,PMACl,1.2,PSP,2.4,,,Me-4PACz,0.33,,,,,,,,,1000,10,5000,40,10,160,110,15,,,,,,,,,,,,,,,17.504,73.4239,1.07498,22.1768,4847,CH1,v1,
19386,20241216,36,Cs0.05MA0.1FA0.85PbI3.0,1.73,PMACl,1.2,PSP,2.4,,,Me-4PACz,0.33,,,,,,,,,1000,10,5000,40,10,160,110,15,,,,,,,,,,,,,,,17.5385,72.9353,1.07691,22.3292,4847,CH2,v1,
19387,20241216,36,Cs0.05MA0.1FA0.85PbI3.0,1.73,PMACl,1.2,PSP,2.4,,,Me-4PACz,0.33,,,,,,,,,1000,10,5000,40,10,160,110,15,,,,,,,,,,,,,,,17.5121,72.4995,1.07204,22.5317,4847,CH3,v1,
19388,20241216,36,Cs0.05MA0.1FA0.85PbI3.0,1.73,PMACl,1.2,PSP,2.4,,,Me-4PACz,0.33,,,,,,,,,1000,10,5000,40,10,160,110,15,,,,,,,,,,,,,,,16.9388,70.7672,1.0521,22.7506,4847,CH4,v1,
19389,20241216,36,Cs0.05MA0.1FA0.85PbI3.0,1.73,PSP,2.5,PEAI,0.5,,,Me-4PACz,0.33,,,,,,,,,1000,10,5000,40,10,160,110,15,,,,,,,,,,,,,,,3.81451,30.7218,0.600797,20.6664,4848,CH1,v1,
19390,20241216,36,Cs0.05MA0.1FA0.85PbI3.0,1.73,PSP,2.5,PEAI,0.5,,,Me-4PACz,0.33,,,,,,,,,1000,10,5000,40,10,160,110,15,,,,,,,,,,,,,,,13.1451,58.6608,1.06484,21.0442,4848,CH2,v1,
19391,20241216,36,Cs0.05MA0.1FA0.85PbI3.0,1.73,PSP,2.5,PEAI,0.5,,,Me-4PACz,0.33,,,,,,,,,1000,10,5000,40,10,160,110,15,,,,,,,,,,,,,,,0.511004,24.8244,0.106829,19.2689,4848,CH3,v1,
19392,20241216,36,Cs0.05MA0.1FA0.85PbI3.0,1.73,PSP,2.5,PEAI,0.5,,,Me-4PACz,0.33,,,,,,,,,1000,10,5000,40,10,160,110,15,,,,,,,,,,,,,,,13.1126,58.9434,1.07496,20.6949,4848,CH4,v1,
19393,20241216,36,Cs0.1FA0.9PbI2.8Br0.2,1.5,PMACl,1.5,MACl,5.0,,,Me-4PACz,0.33,,,,,,,,,1200,10,5000,30,8,200,110,30,,,,,,,,,,,,,,,1.82442,26.2129,0.316686,21.9777,4849,CH1,v1,
19394,20241216,36,Cs0.1FA0.9PbI2.8Br0.2,1.5,PMACl,1.5,MACl,5.0,,,Me-4PACz,0.33,,,,,,,,,1200,10,5000,30,8,200,110,30,,,,,,,,,,,,,,,48.3133,-546.904,0.107293,-82.335,4849,CH2,v1,
19395,20241216,36,Cs0.1FA0.9PbI2.8Br0.2,1.5,PMACl,1.5,MACl,5.0,,,Me-4PACz,0.33,,,,,,,,,1200,10,5000,30,8,200,110,30,,,,,,,,,,,,,,,14.3446,63.7111,1.01434,22.1969,4849,CH3,v1,
19396,20241216,36,Cs0.1FA0.9PbI2.8Br0.2,1.5,PMACl,1.5,MACl,5.0,,,Me-4PACz,0.33,,,,,,,,,1200,10,5000,30,8,200,110,30,,,,,,,,,,,,,,,12.1396,60.4362,0.87165,23.0443,4849,CH4,v1,
19397,20241216,36,Cs0.1FA0.9PbI2.8Br0.2,1.5,PMACl,1.5,MACl,5.0,,,Me-4PACz,0.33,,,,,,,,,1200,10,5000,30,8,200,110,30,,,,,,,,,,,,,,,12.5404,60.4043,0.885417,23.4475,4850,CH1,v1,
19398,20241216,36,Cs0.1FA0.9PbI2.8Br0.2,1.5,PMACl,1.5,MACl,5.0,,,Me-4PACz,0.33,,,,,,,,,1200,10,5000,30,8,200,110,30,,,,,,,,,,,,,,,9.7532,56.4259,0.762641,22.6646,4850,CH2,v1,
19399,20241216,36,Cs0.1FA0.9PbI2.8Br0.2,1.5,PMACl,1.5,MACl,5.0,,,Me-4PACz,0.33,,,,,,,,,1200,10,5000,30,8,200,110,30,,,,,,,,,,,,,,,15.9821,67.8325,1.02148,23.0657,4850,CH3,v1,
19400,20241216,36,Cs0.05MA0.1FA0.85PbI3.0,1.73,PSP,2.0,PEABr,1.0,,,Me-4PACz,0.33,,,,,,,,,1000,10,5000,40,10,160,110,15,,,,,,,,,,,,,,,16.1918,67.7036,1.08272,22.0887,4850,CH4,v1,
19401,20241217,37,Cs0.05MA0.1FA0.85PbI3.0,1.73,MACl,14.6,PEAI,0.517,,,Me-4PACz,0.083,Me-2PACz,0.248,,,,,,,1000,10,5000,40,10,160,110,15,,,,,,,,,,,,,,,17.6407,71.3436,1.10158,22.4463,4851,CH1,v1,
19402,20241217,37,Cs0.05MA0.1FA0.85PbI3.0,1.73,MACl,14.6,PEAI,0.517,,,Me-4PACz,0.083,Me-2PACz,0.248,,,,,,,1000,10,5000,40,10,160,110,15,,,,,,,,,,,,,,,17.9353,71.2432,1.10317,22.8203,4851,CH2,v1,
19403,20241217,37,Cs0.05MA0.1FA0.85PbI3.0,1.73,MACl,14.6,PEAI,0.517,,,Me-4PACz,0.083,Me-2PACz,0.248,,,,,,,1000,10,5000,40,10,160,110,15,,,,,,,,,,,,,,,17.9797,71.1445,1.10559,22.8585,4851,CH3,v1,
19404,20241217,37,Cs0.05MA0.1FA0.85PbI3.0,1.73,MACl,14.6,PEAI,0.517,,,Me-4PACz,0.083,Me-2PACz,0.248,,,,,,,1000,10,5000,40,10,160,110,15,,,,,,,,,,,,,,,18.1778,71.5932,1.11526,22.7662,4851,CH4,v1,
19405,20241217,37,Cs0.05MA0.1FA0.85PbI3.0,1.73,MACl,14.6,PEAI,0.517,,,Me-4PACz,0.083,Me-2PACz,0.248,,,,,,,1000,10,5000,40,10,160,110,15,,,,,,,,,,,,,,,2.56625,26.648,0.429185,22.4383,4852,CH1,v1,
19406,20241217,37,Cs0.05MA0.1FA0.85PbI3.0,1.73,MACl,14.6,PEAI,0.517,,,Me-4PACz,0.083,Me-2PACz,0.248,,,,,,,1000,10,5000,40,10,160,110,15,,,,,,,,,,,,,,,2.03371,26.3438,0.344815,22.3884,4852,CH2,v1,
19407,20241217,37,Cs0.05MA0.1FA0.85PbI3.0,1.73,MACl,14.6,PEAI,0.517,,,Me-4PACz,0.083,Me-2PACz,0.248,,,,,,,1000,10,5000,40,10,160,110,15,,,,,,,,,,,,,,,18.325,72.2373,1.11391,22.7736,4852,CH3,v1,
19408,20241217,37,Cs0.05MA0.1FA0.85PbI3.0,1.73,MACl,14.6,PEAI,0.517,,,Me-4PACz,0.083,Me-2PACz,0.248,,,,,,,1000,10,5000,40,10,160,110,15,,,,,,,,,,,,,,,3.78607,29.0227,0.580454,22.4742,4852,CH4,v1,
19409,20241217,37,Cs0.05MA0.1FA0.85PbI3.0,1.73,MACl,14.6,PEAI,0.517,,,Me-4PACz,0.083,MeO-4PADBC,0.248,,,,,,,1000,10,5000,40,10,160,110,15,,,,,,,,,,,,,,,16.9331,68.7404,1.09491,22.4981,4853,CH1,v1,
19410,20241217,37,Cs0.05MA0.1FA0.85PbI3.0,1.73,MACl,14.6,PEAI,0.517,,,Me-4PACz,0.083,MeO-4PADBC,0.248,,,,,,,1000,10,5000,40,10,160,110,15,,,,,,,,,,,,,,,17.2481,68.3541,1.09472,23.05,4853,CH2,v1,
19411,20241217,37,Cs0.05MA0.1FA0.85PbI3.0,1.73,MACl,14.6,PEAI,0.517,,,Me-4PACz,0.083,MeO-4PADBC,0.248,,,,,,,1000,10,5000,40,10,160,110,15,,,,,,,,,,,,,,,17.9831,70.6419,1.10471,23.0438,4853,CH3,v1,
19412,20241217,37,Cs0.05MA0.1FA0.85PbI3.0,1.73,MACl,14.6,PEAI,0.517,,,Me-4PACz,0.083,MeO-4PADBC,0.248,,,,,,,1000,10,5000,40,10,160,110,15,,,,,,,,,,,,,,,16.725,66.8073,1.09689,22.8235,4853,CH4,v1,
19413,20241217,37,Cs0.05MA0.1FA0.85PbI3.0,1.73,MACl,14.6,PEAI,0.517,,,Me-4PACz,0.083,MeO-4PADBC,0.248,,,,,,,1000,10,5000,40,10,160,110,15,,,,,,,,,,,,,,,7.7295,36.7768,0.924686,22.7291,4854,CH1,v1,
19414,20241217,37,Cs0.05MA0.1FA0.85PbI3.0,1.73,MACl,14.6,PEAI,0.517,,,Me-4PACz,0.083,MeO-4PADBC,0.248,,,,,,,1000,10,5000,40,10,160,110,15,,,,,,,,,,,,,,,15.5653,63.0648,1.05399,23.417,4854,CH2,v1,
19415,20241217,37,Cs0.05MA0.1FA0.85PbI3.0,1.73,MACl,14.6,PEAI,0.517,,,Me-4PACz,0.083,MeO-4PADBC,0.248,,,,,,,1000,10,5000,40,10,160,110,15,,,,,,,,,,,,,,,0.520609,24.7075,0.096954,21.7329,4854,CH3,v1,
19416,20241217,37,Cs0.05MA0.1FA0.85PbI3.0,1.73,MACl,14.6,PEAI,0.517,,,Me-4PACz,0.083,MeO-4PADBC,0.248,,,,,,,1000,10,5000,40,10,160,110,15,,,,,,,,,,,,,,,1.67578,25.3455,0.286142,23.1065,4854,CH4,v1,
19417,20241217,37,Cs0.05MA0.1FA0.85PbI3.0,1.73,MACl,14.6,PEAI,0.517,,,Me-4PACz,0.165,MeO-4PADBC,0.165,,,,,,,1000,10,5000,40,10,160,110,15,,,,,,,,,,,,,,,7.70801,34.4833,0.963451,23.2009,4855,CH1,v1,
19418,20241217,37,Cs0.05MA0.1FA0.85PbI3.0,1.73,MACl,14.6,PEAI,0.517,,,Me-4PACz,0.165,MeO-4PADBC,0.165,,,,,,,1000,10,5000,40,10,160,110,15,,,,,,,,,,,,,,,16.5216,77.419,0.91041,23.4406,4855,CH2,v1,
19419,20241217,37,Cs0.05MA0.1FA0.85PbI3.0,1.73,MACl,14.6,PEAI,0.517,,,Me-4PACz,0.165,MeO-4PADBC,0.165,,,,,,,1000,10,5000,40,10,160,110,15,,,,,,,,,,,,,,,18.8101,70.6729,1.12033,23.7569,4855,CH3,v1,
19420,20241217,37,Cs0.05MA0.1FA0.85PbI3.0,1.73,MACl,14.6,PEAI,0.517,,,Me-4PACz,0.165,MeO-4PADBC,0.165,,,,,,,1000,10,5000,40,10,160,110,15,,,,,,,,,,,,,,,0.201837,24.8547,0.039738,20.4354,4855,CH4,v1,
19421,20241217,37,Cs0.05MA0.1FA0.85PbI3.0,1.73,MACl,14.6,PEAI,0.517,,,Me-4PACz,0.165,MeO-4PADBC,0.165,,,,,,,1000,10,5000,40,10,160,110,15,,,,,,,,,,,,,,,18.265,70.4706,1.11413,23.2635,4856,CH1,v1,
19422,20241217,37,Cs0.05MA0.1FA0.85PbI3.0,1.73,MACl,14.6,PEAI,0.517,,,Me-4PACz,0.165,MeO-4PADBC,0.165,,,,,,,1000,10,5000,40,10,160,110,15,,,,,,,,,,,,,,,8.15747,84.164,0.412388,23.503,4856,CH2,v1,
19423,20241217,37,Cs0.05MA0.1FA0.85PbI3.0,1.73,MACl,14.6,PEAI,0.517,,,Me-4PACz,0.165,MeO-4PADBC,0.165,,,,,,,1000,10,5000,40,10,160,110,15,,,,,,,,,,,,,,,18.4008,70.263,1.11567,23.4732,4856,CH3,v1,
19424,20241217,37,Cs0.05MA0.1FA0.85PbI3.0,1.73,MACl,14.6,PEAI,0.517,,,Me-4PACz,0.165,MeO-4PADBC,0.165,,,,,,,1000,10,5000,40,10,160,110,15,,,,,,,,,,,,,,,18.5139,71.7841,1.11403,23.151,4856,CH4,v1,
19425,20241217,37,Cs0.05MA0.1FA0.85PbI3.0,1.73,MACl,14.6,PEAI,0.517,,,Me-4PACz,0.165,MeO-2PACz,0.165,,,,,,,1000,10,5000,40,10,160,110,15,,,,,,,,,,,,,,,18.7266,73.7411,1.095,23.1919,4857,CH1,v1,
19426,20241217,37,Cs0.05MA0.1FA0.85PbI3.0,1.73,MACl,14.6,PEAI,0.517,,,Me-4PACz,0.165,MeO-2PACz,0.165,,,,,,,1000,10,5000,40,10,160,110,15,,,,,,,,,,,,,,,17.9503,77.9412,0.988231,23.3048,4857,CH2,v1,
19427,20241217,37,Cs0.05MA0.1FA0.85PbI3.0,1.73,MACl,14.6,PEAI,0.517,,,Me-4PACz,0.165,MeO-2PACz,0.165,,,,,,,1000,10,5000,40,10,160,110,15,,,,,,,,,,,,,,,18.9949,73.8821,1.10052,23.3616,4857,CH3,v1,
19428,20241217,37,Cs0.05MA0.1FA0.85PbI3.0,1.73,MACl,14.6,PEAI,0.517,,,Me-4PACz,0.165,MeO-2PACz,0.165,,,,,,,1000,10,5000,40,10,160,110,15,,,,,,,,,,,,,,,18.321,72.5959,1.09747,22.9955,4857,CH4,v1,
19429,20241217,37,Cs0.05MA0.1FA0.85PbI3.0,1.73,MACl,14.6,PEAI,0.517,,,Me-4PACz,0.165,MeO-2PACz,0.165,,,,,,,1000,10,5000,40,10,160,110,15,,,,,,,,,,,,,,,2.44488,25.9006,0.410229,23.0102,4858,CH1,v1,
19430,20241217,37,Cs0.05MA0.1FA0.85PbI3.0,1.73,MACl,14.6,PEAI,0.517,,,Me-4PACz,0.165,MeO-2PACz,0.165,,,,,,,1000,10,5000,40,10,160,110,15,,,,,,,,,,,,,,,2.28552,27.3507,0.355384,23.5136,4858,CH2,v1,
19431,20241217,37,Cs0.05MA0.1FA0.85PbI3.0,1.73,MACl,14.6,PEAI,0.517,,,Me-4PACz,0.165,MeO-2PACz,0.165,,,,,,,1000,10,5000,40,10,160,110,15,,,,,,,,,,,,,,,2.00113,25.5162,0.336075,23.3358,4858,CH3,v1,
19432,20241217,37,Cs0.05MA0.1FA0.85PbI3.0,1.73,MACl,14.6,PEAI,0.517,,,Me-4PACz,0.165,MeO-2PACz,0.165,,,,,,,1000,10,5000,40,10,160,110,15,,,,,,,,,,,,,,,1.02248,24.6796,0.182871,22.6554,4858,CH4,v1,
19433,20241217,37,Cs0.05MA0.1FA0.85PbI3.0,1.73,MACl,14.6,PEAI,0.517,,,Me-4PACz,0.248,MeO-2PACz,0.083,,,,,,,1000,10,5000,40,10,160,110,15,,,,,,,,,,,,,,,5.87e-05,3.10361,0.000429,4.40889,4859,CH1,v1,
19434,20241217,37,Cs0.05MA0.1FA0.85PbI3.0,1.73,MACl,14.6,PEAI,0.517,,,Me-4PACz,0.248,MeO-2PACz,0.083,,,,,,,1000,10,5000,40,10,160,110,15,,,,,,,,,,,,,,,5.87e-05,3.10361,0.000429,4.40889,4859,CH2,v1,
19435,20241217,37,Cs0.05MA0.1FA0.85PbI3.0,1.73,MACl,14.6,PEAI,0.517,,,Me-4PACz,0.248,MeO-2PACz,0.083,,,,,,,1000,10,5000,40,10,160,110,15,,,,,,,,,,,,,,,5.87e-05,3.10361,0.000429,4.40889,4859,CH3,v1,
19436,20241217,37,Cs0.05MA0.1FA0.85PbI3.0,1.73,MACl,14.6,PEAI,0.517,,,Me-4PACz,0.248,MeO-2PACz,0.083,,,,,,,1000,10,5000,40,10,160,110,15,,,,,,,,,,,,,,,5.87e-05,3.10361,0.000429,4.40889,4859,CH4,v1,
19437,20241217,37,Cs0.05MA0.1FA0.85PbI3.0,1.73,MACl,14.6,PEAI,0.517,,,Me-4PACz,0.248,MeO-2PACz,0.083,,,,,,,1000,10,5000,40,10,160,110,15,,,,,,,,,,,,,,,6.67e-05,3.56614,0.000416,4.49698,4860,CH1,v1,
19438,20241217,37,Cs0.05MA0.1FA0.85PbI3.0,1.73,MACl,14.6,PEAI,0.517,,,Me-4PACz,0.248,MeO-2PACz,0.083,,,,,,,1000,10,5000,40,10,160,110,15,,,,,,,,,,,,,,,8.92e-05,31.3751,0.000145,1.96409,4860,CH2,v1,
19439,20241217,37,Cs0.05MA0.1FA0.85PbI3.0,1.73,MACl,14.6,PEAI,0.517,,,Me-4PACz,0.248,MeO-2PACz,0.083,,,,,,,1000,10,5000,40,10,160,110,15,,,,,,,,,,,,,,,53.5259,6913450.0,-1e-06,-1.50698,4860,CH3,v1,
19440,20241217,37,Cs0.05MA0.1FA0.85PbI3.0,1.73,MACl,14.6,PEAI,0.517,,,Me-4PACz,0.248,MeO-2PACz,0.083,,,,,,,1000,10,5000,40,10,160,110,15,,,,,,,,,,,,,,,5.87e-05,3.10361,0.000429,4.40889,4860,CH4,v1,
19441,20241217,37,Cs0.05MA0.1FA0.85PbI3.0,1.73,MACl,14.6,PEAI,0.517,,,Me-4PACz,0.248,py3,0.083,,,,,,,1000,10,5000,40,10,160,110,15,,,,,,,,,,,,,,,1.88e-05,0.191802,0.000791,12.3783,4861,CH1,v1,
19442,20241217,37,Cs0.05MA0.1FA0.85PbI3.0,1.73,MACl,14.6,PEAI,0.517,,,Me-4PACz,0.248,py3,0.083,,,,,,,1000,10,5000,40,10,160,110,15,,,,,,,,,,,,,,,29.259,7422.2,0.001945,202.645,4861,CH2,v1,
19443,20241217,37,Cs0.05MA0.1FA0.85PbI3.0,1.73,MACl,14.6,PEAI,0.517,,,Me-4PACz,0.248,py3,0.083,,,,,,,1000,10,5000,40,10,160,110,15,,,,,,,,,,,,,,,3.14251,22350.0,0.001113,12.6275,4861,CH3,v1,
19444,20241217,37,Cs0.05MA0.1FA0.85PbI3.0,1.73,MACl,14.6,PEAI,0.517,,,Me-4PACz,0.248,py3,0.083,,,,,,,1000,10,5000,40,10,160,110,15,,,,,,,,,,,,,,,17.3299,63.6147,1.10293,24.6998,4861,CH4,v1,
19445,20241217,37,Cs0.05MA0.1FA0.85PbI3.0,1.73,MACl,14.6,PEAI,0.517,,,Me-4PACz,0.248,py3,0.083,,,,,,,1000,10,5000,40,10,160,110,15,,,,,,,,,,,,,,,1.28103,25.4754,0.225717,22.2779,4862,CH1,v1,
19446,20241217,37,Cs0.05MA0.1FA0.85PbI3.0,1.73,MACl,14.6,PEAI,0.517,,,Me-4PACz,0.248,py3,0.083,,,,,,,1000,10,5000,40,10,160,110,15,,,,,,,,,,,,,,,15.7654,67.7866,1.0632,21.8749,4862,CH2,v1,
19447,20241217,37,Cs0.05MA0.1FA0.85PbI3.0,1.73,MACl,14.6,PEAI,0.517,,,Me-4PACz,0.248,py3,0.083,,,,,,,1000,10,5000,40,10,160,110,15,,,,,,,,,,,,,,,4.98735,-285.244,-9.2e-05,18.9207,4862,CH3,v1,
19448,20241217,37,Cs0.05MA0.1FA0.85PbI3.0,1.73,MACl,14.6,PEAI,0.517,,,Me-4PACz,0.248,py3,0.083,,,,,,,1000,10,5000,40,10,160,110,15,,,,,,,,,,,,,,,15.7409,64.2367,1.11112,22.0539,4862,CH4,v1,
19449,20241217,37,Cs0.05MA0.1FA0.85PbI3.0,1.73,MACl,14.6,PEAI,0.517,,,Me-4PACz,0.083,MeO-2PACz,0.248,,,,,,,1000,10,5000,40,10,160,110,15,,,,,,,,,,,,,,,7.59e-05,0.0781072,0.002326,41.7657,4863,CH1,v1,
19450,20241217,37,Cs0.05MA0.1FA0.85PbI3.0,1.73,MACl,14.6,PEAI,0.517,,,Me-4PACz,0.083,MeO-2PACz,0.248,,,,,,,1000,10,5000,40,10,160,110,15,,,,,,,,,,,,,,,9.37e-05,0.0507922,0.003694,49.9359,4863,CH2,v1,
19451,20241217,37,Cs0.05MA0.1FA0.85PbI3.0,1.73,MACl,14.6,PEAI,0.517,,,Me-4PACz,0.083,MeO-2PACz,0.248,,,,,,,1000,10,5000,40,10,160,110,15,,,,,,,,,,,,,,,93.4237,81903.0,0.001667,68.4452,4863,CH3,v1,
19452,20241217,37,Cs0.05MA0.1FA0.85PbI3.0,1.73,MACl,14.6,PEAI,0.517,,,Me-4PACz,0.083,MeO-2PACz,0.248,,,,,,,1000,10,5000,40,10,160,110,15,,,,,,,,,,,,,,,7.46e-05,0.0617872,0.002796,43.1718,4863,CH4,v1,
19453,20241217,37,Cs0.05MA0.1FA0.85PbI3.0,1.73,MACl,14.6,PEAI,0.517,,,Me-4PACz,0.083,MeO-2PACz,0.248,,,,,,,1000,10,5000,40,10,160,110,15,,,,,,,,,,,,,,,16.4027,66.8188,1.06582,23.032,4864,CH1,v1,
19454,20241217,37,Cs0.05MA0.1FA0.85PbI3.0,1.73,MACl,14.6,PEAI,0.517,,,Me-4PACz,0.083,MeO-2PACz,0.248,,,,,,,1000,10,5000,40,10,160,110,15,,,,,,,,,,,,,,,18.0512,69.7817,1.07437,24.0774,4864,CH2,v1,
19455,20241217,37,Cs0.05MA0.1FA0.85PbI3.0,1.73,MACl,14.6,PEAI,0.517,,,Me-4PACz,0.083,MeO-2PACz,0.248,,,,,,,1000,10,5000,40,10,160,110,15,,,,,,,,,,,,,,,18.479,70.963,1.07717,24.1748,4864,CH3,v1,
19456,20241217,37,Cs0.05MA0.1FA0.85PbI3.0,1.73,MACl,14.6,PEAI,0.517,,,Me-4PACz,0.083,MeO-2PACz,0.248,,,,,,,1000,10,5000,40,10,160,110,15,,,,,,,,,,,,,,,18.7445,72.597,1.07501,24.0183,4864,CH4,v1,
19457,20241217,37,Cs0.05MA0.1FA0.85PbI3.0,1.73,MACl,14.6,PEAI,0.517,,,Me-4PACz,0.083,py3,0.248,,,,,,,1000,10,5000,40,10,160,110,15,,,,,,,,,,,,,,,17.506,70.3315,1.14345,21.768,4865,CH1,v1,
19458,20241217,37,Cs0.05MA0.1FA0.85PbI3.0,1.73,MACl,14.6,PEAI,0.517,,,Me-4PACz,0.083,py3,0.248,,,,,,,1000,10,5000,40,10,160,110,15,,,,,,,,,,,,,,,18.2527,71.4933,1.14301,22.3363,4865,CH2,v1,
19459,20241217,37,Cs0.05MA0.1FA0.85PbI3.0,1.73,MACl,14.6,PEAI,0.517,,,Me-4PACz,0.083,py3,0.248,,,,,,,1000,10,5000,40,10,160,110,15,,,,,,,,,,,,,,,18.6306,72.0737,1.15205,22.4377,4865,CH3,v1,
19460,20241217,37,Cs0.05MA0.1FA0.85PbI3.0,1.73,MACl,14.6,PEAI,0.517,,,Me-4PACz,0.083,py3,0.248,,,,,,,1000,10,5000,40,10,160,110,15,,,,,,,,,,,,,,,18.5455,71.3629,1.15432,22.5132,4865,CH4,v1,
19461,20241217,37,Cs0.05MA0.1FA0.85PbI3.0,1.73,MACl,14.6,PEAI,0.517,,,Me-4PACz,0.083,py3,0.248,,,,,,,1000,10,5000,40,10,160,110,15,,,,,,,,,,,,,,,0.472025,24.6051,0.090398,21.2217,4866,CH1,v1,
19462,20241217,37,Cs0.05MA0.1FA0.85PbI3.0,1.73,MACl,14.6,PEAI,0.517,,,Me-4PACz,0.083,py3,0.248,,,,,,,1000,10,5000,40,10,160,110,15,,,,,,,,,,,,,,,6.42e+39,2.06e+41,0.053259,58.6151,4866,CH2,v1,
19463,20241217,37,Cs0.05MA0.1FA0.85PbI3.0,1.73,MACl,14.6,PEAI,0.517,,,Me-4PACz,0.083,py3,0.248,,,,,,,1000,10,5000,40,10,160,110,15,,,,,,,,,,,,,,,10.7334,49.0705,0.962678,22.7215,4866,CH3,v1,
19464,20241217,37,Cs0.05MA0.1FA0.85PbI3.0,1.73,MACl,14.6,PEAI,0.517,,,Me-4PACz,0.083,py3,0.248,,,,,,,1000,10,5000,40,10,160,110,15,,,,,,,,,,,,,,,17.0089,65.5401,1.14569,22.6517,4866,CH4,v1,
19465,20241217,37,Cs0.05MA0.1FA0.85PbI3.0,1.73,MACl,14.6,PEAI,0.517,,,Me-4PACz,0.165,py3,0.165,,,,,,,1000,10,5000,40,10,160,110,15,,,,,,,,,,,,,,,18.2047,72.5283,1.14523,21.9171,4867,CH1,v1,
19466,20241217,37,Cs0.05MA0.1FA0.85PbI3.0,1.73,MACl,14.6,PEAI,0.517,,,Me-4PACz,0.165,py3,0.165,,,,,,,1000,10,5000,40,10,160,110,15,,,,,,,,,,,,,,,14.8354,64.439,1.13161,20.3449,4867,CH2,v1,
19467,20241217,37,Cs0.05MA0.1FA0.85PbI3.0,1.73,MACl,14.6,PEAI,0.517,,,Me-4PACz,0.165,py3,0.165,,,,,,,1000,10,5000,40,10,160,110,15,,,,,,,,,,,,,,,18.7487,86.3878,0.990166,21.9185,4867,CH3,v1,
19468,20241217,37,Cs0.05MA0.1FA0.85PbI3.0,1.73,MACl,14.6,PEAI,0.517,,,Me-4PACz,0.165,py3,0.165,,,,,,,1000,10,5000,40,10,160,110,15,,,,,,,,,,,,,,,17.835,70.4195,1.1454,22.1117,4867,CH4,v1,
19469,20241217,37,Cs0.05MA0.1FA0.85PbI3.0,1.73,MACl,14.6,PEAI,0.517,,,Me-4PACz,0.165,py3,0.165,,,,,,,1000,10,5000,40,10,160,110,15,,,,,,,,,,,,,,,11.1239,53.6171,1.13218,18.3248,4868,CH1,v1,
19470,20241217,37,Cs0.05MA0.1FA0.85PbI3.0,1.73,MACl,14.6,PEAI,0.517,,,Me-4PACz,0.165,py3,0.165,,,,,,,1000,10,5000,40,10,160,110,15,,,,,,,,,,,,,,,9.93865,136.886,0.36962,19.6433,4868,CH2,v1,
19471,20241217,37,Cs0.05MA0.1FA0.85PbI3.0,1.73,MACl,14.6,PEAI,0.517,,,Me-4PACz,0.165,py3,0.165,,,,,,,1000,10,5000,40,10,160,110,15,,,,,,,,,,,,,,,3.16256,27.9727,0.512557,22.0578,4868,CH3,v1,
19472,20241217,37,Cs0.05MA0.1FA0.85PbI3.0,1.73,MACl,14.6,PEAI,0.517,,,Me-4PACz,0.165,py3,0.165,,,,,,,1000,10,5000,40,10,160,110,15,,,,,,,,,,,,,,,2.04715,26.7279,0.352233,21.7447,4868,CH4,v1,
19473,20241217,37,Cs0.05MA0.1FA0.85PbI3.0,1.73,MACl,14.6,PEAI,0.517,,,Me-4PACz,0.165,DMACPA,0.165,,,,,,,1000,10,5000,40,10,160,110,15,,,,,,,,,,,,,,,9.55581,40.3338,1.0609,22.3318,4869,CH1,v1,
19474,20241217,37,Cs0.05MA0.1FA0.85PbI3.0,1.73,MACl,14.6,PEAI,0.517,,,Me-4PACz,0.165,DMACPA,0.165,,,,,,,1000,10,5000,40,10,160,110,15,,,,,,,,,,,,,,,0.367739,24.166,0.074952,20.3025,4869,CH2,v1,
19475,20241217,37,Cs0.05MA0.1FA0.85PbI3.0,1.73,MACl,14.6,PEAI,0.517,,,Me-4PACz,0.165,DMACPA,0.165,,,,,,,1000,10,5000,40,10,160,110,15,,,,,,,,,,,,,,,2.81e+40,-1957.92,2e+34,-71.6902,4869,CH3,v1,
19476,20241217,37,Cs0.05MA0.1FA0.85PbI3.0,1.73,MACl,14.6,PEAI,0.517,,,Me-4PACz,0.165,DMACPA,0.165,,,,,,,1000,10,5000,40,10,160,110,15,,,,,,,,,,,,,,,18.1813,72.499,1.1448,21.906,4869,CH4,v1,
19477,20241217,37,Cs0.05MA0.1FA0.85PbI3.0,1.73,MACl,14.6,PEAI,0.517,,,Me-4PACz,0.165,DMACPA,0.165,,,,,,,1000,10,5000,40,10,160,110,15,,,,,,,,,,,,,,,18.1527,71.7817,1.13471,22.2865,4870,CH1,v1,
19478,20241217,37,Cs0.05MA0.1FA0.85PbI3.0,1.73,MACl,14.6,PEAI,0.517,,,Me-4PACz,0.165,DMACPA,0.165,,,,,,,1000,10,5000,40,10,160,110,15,,,,,,,,,,,,,,,0.173425,24.5551,0.035921,19.6617,4870,CH2,v1,
19479,20241217,37,Cs0.05MA0.1FA0.85PbI3.0,1.73,MACl,14.6,PEAI,0.517,,,Me-4PACz,0.165,DMACPA,0.165,,,,,,,1000,10,5000,40,10,160,110,15,,,,,,,,,,,,,,,17.9421,70.4326,1.14139,22.3185,4870,CH3,v1,
19480,20241217,37,Cs0.05MA0.1FA0.85PbI3.0,1.73,MACl,14.6,PEAI,0.517,,,Me-4PACz,0.165,DMACPA,0.165,,,,,,,1000,10,5000,40,10,160,110,15,,,,,,,,,,,,,,,16.7351,67.9338,1.13671,21.6717,4870,CH4,v1,
19481,20241217,37,Cs0.05MA0.1FA0.85PbI3.0,1.73,MACl,14.6,PEAI,0.517,,,Me-4PACz,0.248,DMACPA,0.083,,,,,,,1000,10,5000,40,10,160,110,15,,,,,,,,,,,,,,,18.6533,73.314,1.14305,22.2589,4871,CH1,v1,
19482,20241217,37,Cs0.05MA0.1FA0.85PbI3.0,1.73,MACl,14.6,PEAI,0.517,,,Me-4PACz,0.248,DMACPA,0.083,,,,,,,1000,10,5000,40,10,160,110,15,,,,,,,,,,,,,,,18.8031,78.8418,1.05419,22.6232,4871,CH2,v1,
19483,20241217,37,Cs0.05MA0.1FA0.85PbI3.0,1.73,MACl,14.6,PEAI,0.517,,,Me-4PACz,0.248,DMACPA,0.083,,,,,,,1000,10,5000,40,10,160,110,15,,,,,,,,,,,,,,,18.7145,73.1582,1.14355,22.3698,4871,CH3,v1,
19484,20241217,37,Cs0.05MA0.1FA0.85PbI3.0,1.73,MACl,14.6,PEAI,0.517,,,Me-4PACz,0.248,DMACPA,0.083,,,,,,,1000,10,5000,40,10,160,110,15,,,,,,,,,,,,,,,0.656596,24.6284,0.12243,21.7759,4871,CH4,v1,
19485,20241217,37,Cs0.05MA0.1FA0.85PbI3.0,1.73,MACl,14.6,PEAI,0.517,,,Me-4PACz,0.248,DMACPA,0.083,,,,,,,1000,10,5000,40,10,160,110,15,,,,,,,,,,,,,,,18.0188,71.2063,1.14349,22.1298,4872,CH1,v1,
19486,20241217,37,Cs0.05MA0.1FA0.85PbI3.0,1.73,MACl,14.6,PEAI,0.517,,,Me-4PACz,0.248,DMACPA,0.083,,,,,,,1000,10,5000,40,10,160,110,15,,,,,,,,,,,,,,,19.3646,73.3543,1.1451,23.0535,4872,CH2,v1,
19487,20241217,37,Cs0.05MA0.1FA0.85PbI3.0,1.73,MACl,14.6,PEAI,0.517,,,Me-4PACz,0.248,DMACPA,0.083,,,,,,,1000,10,5000,40,10,160,110,15,,,,,,,,,,,,,,,18.5501,71.6328,1.14294,22.6573,4872,CH3,v1,
19488,20241217,37,Cs0.05MA0.1FA0.85PbI3.0,1.73,MACl,14.6,PEAI,0.517,,,Me-4PACz,0.248,DMACPA,0.083,,,,,,,1000,10,5000,40,10,160,110,15,,,,,,,,,,,,,,,19.0498,73.48,1.1442,22.6578,4872,CH4,v1,
19489,20241217,37,Cs0.05MA0.1FA0.85PbI3.0,1.73,MACl,14.6,PEAI,0.517,,,Me-4PACz,0.248,2PACz,0.083,,,,,,,1000,10,5000,40,10,160,110,15,,,,,,,,,,,,,,,8.57711,36.2615,1.07226,22.0594,4873,CH1,v1,
19490,20241217,37,Cs0.05MA0.1FA0.85PbI3.0,1.73,MACl,14.6,PEAI,0.517,,,Me-4PACz,0.248,2PACz,0.083,,,,,,,1000,10,5000,40,10,160,110,15,,,,,,,,,,,,,,,16.6669,66.4631,1.13485,22.0971,4873,CH2,v1,
19491,20241217,37,Cs0.05MA0.1FA0.85PbI3.0,1.73,MACl,14.6,PEAI,0.517,,,Me-4PACz,0.248,2PACz,0.083,,,,,,,1000,10,5000,40,10,160,110,15,,,,,,,,,,,,,,,18.2093,77.369,1.05997,22.2042,4873,CH3,v1,
19492,20241217,37,Cs0.05MA0.1FA0.85PbI3.0,1.73,MACl,14.6,PEAI,0.517,,,Me-4PACz,0.248,2PACz,0.083,,,,,,,1000,10,5000,40,10,160,110,15,,,,,,,,,,,,,,,17.958,71.9108,1.1444,21.8216,4873,CH4,v1,
19493,20241217,37,Cs0.05MA0.1FA0.85PbI3.0,1.73,MACl,14.6,PEAI,0.517,,,Me-4PACz,0.248,2PACz,0.083,,,,,,,1000,10,5000,40,10,160,110,15,,,,,,,,,,,,,,,1.12873,26.1535,0.197529,21.8489,4874,CH1,v1,
19494,20241217,37,Cs0.05MA0.1FA0.85PbI3.0,1.73,MACl,14.6,PEAI,0.517,,,Me-4PACz,0.248,2PACz,0.083,,,,,,,1000,10,5000,40,10,160,110,15,,,,,,,,,,,,,,,13.3118,68.8081,0.900854,21.4755,4874,CH2,v1,
19495,20241217,37,Cs0.05MA0.1FA0.85PbI3.0,1.73,MACl,14.6,PEAI,0.517,,,Me-4PACz,0.248,2PACz,0.083,,,,,,,1000,10,5000,40,10,160,110,15,,,,,,,,,,,,,,,16.4268,67.4048,1.14656,21.2552,4874,CH3,v1,
19496,20241217,37,Cs0.05MA0.1FA0.85PbI3.0,1.73,MACl,14.6,PEAI,0.517,,,Me-4PACz,0.248,2PACz,0.083,,,,,,,1000,10,5000,40,10,160,110,15,,,,,,,,,,,,,,,9.0992,46.7405,1.13093,17.2136,4874,CH4,v1,
19497,20241217,37,Cs0.05MA0.1FA0.85PbI3.0,1.73,MACl,14.6,PEAI,0.517,,,Me-4PACz,0.083,DMACPA,0.248,,,,,,,1000,10,5000,40,10,160,110,15,,,,,,,,,,,,,,,18.612,74.6889,1.12415,22.1673,4875,CH1,v1,
19498,20241217,37,Cs0.05MA0.1FA0.85PbI3.0,1.73,MACl,14.6,PEAI,0.517,,,Me-4PACz,0.083,DMACPA,0.248,,,,,,,1000,10,5000,40,10,160,110,15,,,,,,,,,,,,,,,7.97e+38,7e+40,0.037698,30.2033,4875,CH2,v1,
19499,20241217,37,Cs0.05MA0.1FA0.85PbI3.0,1.73,MACl,14.6,PEAI,0.517,,,Me-4PACz,0.083,DMACPA,0.248,,,,,,,1000,10,5000,40,10,160,110,15,,,,,,,,,,,,,,,18.7802,73.4749,1.13495,22.5208,4875,CH3,v1,
19500,20241217,37,Cs0.05MA0.1FA0.85PbI3.0,1.73,MACl,14.6,PEAI,0.517,,,Me-4PACz,0.083,DMACPA,0.248,,,,,,,1000,10,5000,40,10,160,110,15,,,,,,,,,,,,,,,18.3128,72.1534,1.12305,22.5996,4875,CH4,v1,
19501,20241217,37,Cs0.05MA0.1FA0.85PbI3.0,1.73,MACl,14.6,PEAI,0.517,,,Me-4PACz,0.083,DMACPA,0.248,,,,,,,1000,10,5000,40,10,160,110,15,,,,,,,,,,,,,,,0.431347,24.7922,0.084312,20.6359,4876,CH1,v1,
19502,20241217,37,Cs0.05MA0.1FA0.85PbI3.0,1.73,MACl,14.6,PEAI,0.517,,,Me-4PACz,0.083,DMACPA,0.248,,,,,,,1000,10,5000,40,10,160,110,15,,,,,,,,,,,,,,,0.340258,17.6367,0.074219,25.9942,4876,CH2,v1,
19503,20241217,37,Cs0.05MA0.1FA0.85PbI3.0,1.73,MACl,14.6,PEAI,0.517,,,Me-4PACz,0.083,DMACPA,0.248,,,,,,,1000,10,5000,40,10,160,110,15,,,,,,,,,,,,,,,1.37e+39,1.23e+41,0.057505,19.3638,4876,CH3,v1,
19504,20241217,37,Cs0.05MA0.1FA0.85PbI3.0,1.73,MACl,14.6,PEAI,0.517,,,Me-4PACz,0.083,DMACPA,0.248,,,,,,,1000,10,5000,40,10,160,110,15,,,,,,,,,,,,,,,14.3037,61.9812,1.06426,21.684,4876,CH4,v1,
19505,20241217,37,Cs0.05MA0.1FA0.85PbI3.0,1.73,MACl,14.6,PEAI,0.517,,,Me-4PACz,0.083,2PACz,0.248,,,,,,,1000,10,5000,40,10,160,110,15,,,,,,,,,,,,,,,0.0905317,24.1352,0.021829,17.1836,4877,CH1,v1,
19506,20241217,37,Cs0.05MA0.1FA0.85PbI3.0,1.73,MACl,14.6,PEAI,0.517,,,Me-4PACz,0.083,2PACz,0.248,,,,,,,1000,10,5000,40,10,160,110,15,,,,,,,,,,,,,,,0.0,0.0,0.005422,10.3479,4877,CH2,v1,
19507,20241217,37,Cs0.05MA0.1FA0.85PbI3.0,1.73,MACl,14.6,PEAI,0.517,,,Me-4PACz,0.083,2PACz,0.248,,,,,,,1000,10,5000,40,10,160,110,15,,,,,,,,,,,,,,,2.73e-05,0.0441947,0.006268,9.85787,4877,CH3,v1,
19508,20241217,37,Cs0.05MA0.1FA0.85PbI3.0,1.73,MACl,14.6,PEAI,0.517,,,Me-4PACz,0.083,2PACz,0.248,,,,,,,1000,10,5000,40,10,160,110,15,,,,,,,,,,,,,,,1.31178,26.3811,0.234984,21.1607,4877,CH4,v1,
19509,20241217,37,Cs0.05MA0.1FA0.85PbI3.0,1.73,MACl,14.6,PEAI,0.517,,,Me-4PACz,0.083,2PACz,0.248,,,,,,,1000,10,5000,40,10,160,110,15,,,,,,,,,,,,,,,12.7525,57.6272,1.14012,19.4096,4878,CH1,v1,
19510,20241217,37,Cs0.05MA0.1FA0.85PbI3.0,1.73,MACl,14.6,PEAI,0.517,,,Me-4PACz,0.083,2PACz,0.248,,,,,,,1000,10,5000,40,10,160,110,15,,,,,,,,,,,,,,,11.1027,73.8395,0.709315,21.1982,4878,CH2,v1,
19511,20241217,37,Cs0.05MA0.1FA0.85PbI3.0,1.73,MACl,14.6,PEAI,0.517,,,Me-4PACz,0.083,2PACz,0.248,,,,,,,1000,10,5000,40,10,160,110,15,,,,,,,,,,,,,,,16.0463,68.8666,1.08994,21.3778,4878,CH3,v1,
19512,20241217,37,Cs0.05MA0.1FA0.85PbI3.0,1.73,MACl,14.6,PEAI,0.517,,,Me-4PACz,0.083,2PACz,0.248,,,,,,,1000,10,5000,40,10,160,110,15,,,,,,,,,,,,,,,16.537,66.3964,1.15374,21.5876,4878,CH4,v1,
19513,20241217,37,Cs0.05MA0.1FA0.85PbI3.0,1.73,MACl,14.6,PEAI,0.517,,,Me-4PACz,0.165,2PACz,0.165,,,,,,,1000,10,5000,40,10,160,110,15,,,,,,,,,,,,,,,16.4489,70.8178,1.14838,20.2259,4879,CH1,v1,
19514,20241217,37,Cs0.05MA0.1FA0.85PbI3.0,1.73,MACl,14.6,PEAI,0.517,,,Me-4PACz,0.165,2PACz,0.165,,,,,,,1000,10,5000,40,10,160,110,15,,,,,,,,,,,,,,,17.4444,71.5887,1.15135,21.1644,4879,CH2,v1,
19515,20241217,37,Cs0.05MA0.1FA0.85PbI3.0,1.73,MACl,14.6,PEAI,0.517,,,Me-4PACz,0.165,2PACz,0.165,,,,,,,1000,10,5000,40,10,160,110,15,,,,,,,,,,,,,,,17.3965,78.4298,1.08827,20.3819,4879,CH3,v1,
19516,20241217,37,Cs0.05MA0.1FA0.85PbI3.0,1.73,MACl,14.6,PEAI,0.517,,,Me-4PACz,0.165,2PACz,0.165,,,,,,,1000,10,5000,40,10,160,110,15,,,,,,,,,,,,,,,17.3135,70.5818,1.15525,21.2332,4879,CH4,v1,
19517,20241217,37,Cs0.05MA0.1FA0.85PbI3.0,1.73,MACl,14.6,PEAI,0.517,,,Me-4PACz,0.165,2PACz,0.165,,,,,,,1000,10,5000,40,10,160,110,15,,,,,,,,,,,,,,,11.2133,49.8053,1.10473,20.3798,4880,CH1,v1,
19518,20241217,37,Cs0.05MA0.1FA0.85PbI3.0,1.73,MACl,14.6,PEAI,0.517,,,Me-4PACz,0.165,2PACz,0.165,,,,,,,1000,10,5000,40,10,160,110,15,,,,,,,,,,,,,,,11.9763,55.4599,1.13887,18.9614,4880,CH2,v1,
19519,20241217,37,Cs0.05MA0.1FA0.85PbI3.0,1.73,MACl,14.6,PEAI,0.517,,,Me-4PACz,0.165,2PACz,0.165,,,,,,,1000,10,5000,40,10,160,110,15,,,,,,,,,,,,,,,94.0466,2594.11,0.030122,120.356,4880,CH3,v1,
19520,20241217,37,Cs0.05MA0.1FA0.85PbI3.0,1.73,MACl,14.6,PEAI,0.517,,,Me-4PACz,0.165,2PACz,0.165,,,,,,,1000,10,5000,40,10,160,110,15,,,,,,,,,,,,,,,15.7094,64.6064,1.14499,21.2364,4880,CH4,v1,
19521,20241217,37,Cs0.05MA0.1FA0.85PbI3.0,1.73,MACl,14.6,PEAI,0.517,,,Me-2PACz,0.165,MeO-4PADBC,0.165,,,,,,,1000,10,5000,40,10,160,110,15,,,,,,,,,,,,,,,0.00203219,1.3759,0.010201,14.4793,4881,CH1,v1,
19522,20241217,37,Cs0.05MA0.1FA0.85PbI3.0,1.73,MACl,14.6,PEAI,0.517,,,Me-2PACz,0.165,MeO-4PADBC,0.165,,,,,,,1000,10,5000,40,10,160,110,15,,,,,,,,,,,,,,,0.000704483,3.21435,0.003149,6.96053,4881,CH2,v1,
19523,20241217,37,Cs0.05MA0.1FA0.85PbI3.0,1.73,MACl,14.6,PEAI,0.517,,,Me-2PACz,0.165,MeO-4PADBC,0.165,,,,,,,1000,10,5000,40,10,160,110,15,,,,,,,,,,,,,,,1.91e-05,0.020004,0.008043,11.8853,4881,CH3,v1,
19524,20241217,37,Cs0.05MA0.1FA0.85PbI3.0,1.73,MACl,14.6,PEAI,0.517,,,Me-2PACz,0.165,MeO-4PADBC,0.165,,,,,,,1000,10,5000,40,10,160,110,15,,,,,,,,,,,,,,,10.5468,52.9478,0.914794,21.7745,4881,CH4,v1,
19525,20241217,37,Cs0.05MA0.1FA0.85PbI3.0,1.73,MACl,14.6,PEAI,0.517,,,Me-2PACz,0.165,MeO-4PADBC,0.165,,,,,,,1000,10,5000,40,10,160,110,15,,,,,,,,,,,,,,,0.140289,23.3849,0.032142,18.6648,4882,CH1,v1,
19526,20241217,37,Cs0.05MA0.1FA0.85PbI3.0,1.73,MACl,14.6,PEAI,0.517,,,Me-2PACz,0.165,MeO-4PADBC,0.165,,,,,,,1000,10,5000,40,10,160,110,15,,,,,,,,,,,,,,,11.965,-874.944,-6.5e-05,21.1709,4882,CH2,v1,
19527,20241217,37,Cs0.05MA0.1FA0.85PbI3.0,1.73,MACl,14.6,PEAI,0.517,,,Me-2PACz,0.165,MeO-4PADBC,0.165,,,,,,,1000,10,5000,40,10,160,110,15,,,,,,,,,,,,,,,15.4466,63.8742,1.10357,21.9133,4882,CH3,v1,
19528,20241217,37,Cs0.05MA0.1FA0.85PbI3.0,1.73,MACl,14.6,PEAI,0.517,,,Me-2PACz,0.165,MeO-4PADBC,0.165,,,,,,,1000,10,5000,40,10,160,110,15,,,,,,,,,,,,,,,15.8357,66.1993,1.09282,21.8895,4882,CH4,v1,
19529,20241217,37,Cs0.05MA0.1FA0.85PbI3.0,1.73,MACl,14.6,PEAI,0.517,,,Me-2PACz,0.248,MeO-4PADBC,0.083,,,,,,,1000,10,5000,40,10,160,110,15,,,,,,,,,,,,,,,17.8189,73.3639,1.13111,21.473,4883,CH1,v1,
19530,20241217,37,Cs0.05MA0.1FA0.85PbI3.0,1.73,MACl,14.6,PEAI,0.517,,,Me-2PACz,0.248,MeO-4PADBC,0.083,,,,,,,1000,10,5000,40,10,160,110,15,,,,,,,,,,,,,,,16.0033,67.9479,1.13098,20.8247,4883,CH2,v1,
19531,20241217,37,Cs0.05MA0.1FA0.85PbI3.0,1.73,MACl,14.6,PEAI,0.517,,,Me-2PACz,0.248,MeO-4PADBC,0.083,,,,,,,1000,10,5000,40,10,160,110,15,,,,,,,,,,,,,,,17.4804,70.749,1.12707,21.9219,4883,CH3,v1,
19532,20241217,37,Cs0.05MA0.1FA0.85PbI3.0,1.73,MACl,14.6,PEAI,0.517,,,Me-2PACz,0.248,MeO-4PADBC,0.083,,,,,,,1000,10,5000,40,10,160,110,15,,,,,,,,,,,,,,,17.4699,70.1282,1.13533,21.942,4883,CH4,v1,
19533,20241217,37,Cs0.05MA0.1FA0.85PbI3.0,1.73,MACl,14.6,PEAI,0.517,,,Me-2PACz,0.248,MeO-4PADBC,0.083,,,,,,,1000,10,5000,40,10,160,110,15,,,,,,,,,,,,,,,16.8715,70.9798,1.12579,21.1135,4884,CH1,v1,
19534,20241217,37,Cs0.05MA0.1FA0.85PbI3.0,1.73,MACl,14.6,PEAI,0.517,,,Me-2PACz,0.248,MeO-4PADBC,0.083,,,,,,,1000,10,5000,40,10,160,110,15,,,,,,,,,,,,,,,0.694833,25.9268,0.127356,21.0432,4884,CH2,v1,
19535,20241217,37,Cs0.05MA0.1FA0.85PbI3.0,1.73,MACl,14.6,PEAI,0.517,,,Me-2PACz,0.248,MeO-4PADBC,0.083,,,,,,,1000,10,5000,40,10,160,110,15,,,,,,,,,,,,,,,0.172674,24.8564,0.037426,18.5618,4884,CH3,v1,
19536,20241217,37,Cs0.05MA0.1FA0.85PbI3.0,1.73,MACl,14.6,PEAI,0.517,,,Me-2PACz,0.248,MeO-4PADBC,0.083,,,,,,,1000,10,5000,40,10,160,110,15,,,,,,,,,,,,,,,3.73479,30.2661,0.590373,20.9018,4884,CH4,v1,
19537,20241217,37,Cs0.05MA0.1FA0.85PbI3.0,1.73,MACl,14.6,PEAI,0.517,,,Me-2PACz,0.248,MeO-2PACz,0.083,,,,,,,1000,10,5000,40,10,160,110,15,,,,,,,,,,,,,,,15.9989,67.5281,1.08886,21.7588,4885,CH1,v1,
19538,20241217,37,Cs0.05MA0.1FA0.85PbI3.0,1.73,MACl,14.6,PEAI,0.517,,,Me-2PACz,0.248,MeO-2PACz,0.083,,,,,,,1000,10,5000,40,10,160,110,15,,,,,,,,,,,,,,,17.913,1345.26,-9.5e-05,-14.0094,4885,CH2,v1,
19539,20241217,37,Cs0.05MA0.1FA0.85PbI3.0,1.73,MACl,14.6,PEAI,0.517,,,Me-2PACz,0.248,MeO-2PACz,0.083,,,,,,,1000,10,5000,40,10,160,110,15,,,,,,,,,,,,,,,114.13,-235118.0,-2e-06,20.039,4885,CH3,v1,
19540,20241217,37,Cs0.05MA0.1FA0.85PbI3.0,1.73,MACl,14.6,PEAI,0.517,,,Me-2PACz,0.248,MeO-2PACz,0.083,,,,,,,1000,10,5000,40,10,160,110,15,,,,,,,,,,,,,,,15.9796,65.8949,1.0952,22.1422,4885,CH4,v1,
19541,20241217,37,Cs0.05MA0.1FA0.85PbI3.0,1.73,MACl,14.6,PEAI,0.517,,,Me-2PACz,0.248,MeO-2PACz,0.083,,,,,,,1000,10,5000,40,10,160,110,15,,,,,,,,,,,,,,,16.655,68.0995,1.1053,22.127,4886,CH1,v1,
19542,20241217,37,Cs0.05MA0.1FA0.85PbI3.0,1.73,MACl,14.6,PEAI,0.517,,,Me-2PACz,0.248,MeO-2PACz,0.083,,,,,,,1000,10,5000,40,10,160,110,15,,,,,,,,,,,,,,,12.8281,60.794,0.942138,22.3969,4886,CH2,v1,
19543,20241217,37,Cs0.05MA0.1FA0.85PbI3.0,1.73,MACl,14.6,PEAI,0.517,,,Me-2PACz,0.248,MeO-2PACz,0.083,,,,,,,1000,10,5000,40,10,160,110,15,,,,,,,,,,,,,,,16.6168,66.1334,1.1006,22.8294,4886,CH3,v1,
19544,20241217,37,Cs0.05MA0.1FA0.85PbI3.0,1.73,MACl,14.6,PEAI,0.517,,,Me-2PACz,0.248,MeO-2PACz,0.083,,,,,,,1000,10,5000,40,10,160,110,15,,,,,,,,,,,,,,,16.6066,66.918,1.10409,22.4768,4886,CH4,v1,
19545,20241217,37,Cs0.05MA0.1FA0.85PbI3.0,1.73,MACl,14.6,PEAI,0.517,,,Me-2PACz,0.083,MeO-4PADBC,0.248,,,,,,,1000,10,5000,40,10,160,110,15,,,,,,,,,,,,,,,18.2272,72.3833,1.09541,22.9881,4887,CH1,v1,
19546,20241217,37,Cs0.05MA0.1FA0.85PbI3.0,1.73,MACl,14.6,PEAI,0.517,,,Me-2PACz,0.083,MeO-4PADBC,0.248,,,,,,,1000,10,5000,40,10,160,110,15,,,,,,,,,,,,,,,0.212439,24.7774,0.043304,19.7995,4887,CH2,v1,
19547,20241217,37,Cs0.05MA0.1FA0.85PbI3.0,1.73,MACl,14.6,PEAI,0.517,,,Me-2PACz,0.083,MeO-4PADBC,0.248,,,,,,,1000,10,5000,40,10,160,110,15,,,,,,,,,,,,,,,1.03534,24.7454,0.186074,22.4855,4887,CH3,v1,
19548,20241217,37,Cs0.05MA0.1FA0.85PbI3.0,1.73,MACl,14.6,PEAI,0.517,,,Me-2PACz,0.083,MeO-4PADBC,0.248,,,,,,,1000,10,5000,40,10,160,110,15,,,,,,,,,,,,,,,17.6582,68.9619,1.10518,23.169,4887,CH4,v1,
19549,20241217,37,Cs0.05MA0.1FA0.85PbI3.0,1.73,MACl,14.6,PEAI,0.517,,,Me-2PACz,0.083,MeO-4PADBC,0.248,,,,,,,1000,10,5000,40,10,160,110,15,,,,,,,,,,,,,,,17.347,71.6372,1.11481,21.7212,4888,CH1,v1,
19550,20241217,37,Cs0.05MA0.1FA0.85PbI3.0,1.73,MACl,14.6,PEAI,0.517,,,Me-2PACz,0.083,MeO-4PADBC,0.248,,,,,,,1000,10,5000,40,10,160,110,15,,,,,,,,,,,,,,,17.6389,71.4116,1.11327,22.187,4888,CH2,v1,
19551,20241217,37,Cs0.05MA0.1FA0.85PbI3.0,1.73,MACl,14.6,PEAI,0.517,,,Me-2PACz,0.083,MeO-4PADBC,0.248,,,,,,,1000,10,5000,40,10,160,110,15,,,,,,,,,,,,,,,17.0788,70.1354,1.11346,21.8698,4888,CH3,v1,
19552,20241217,37,Cs0.05MA0.1FA0.85PbI3.0,1.73,MACl,14.6,PEAI,0.517,,,Me-2PACz,0.083,MeO-4PADBC,0.248,,,,,,,1000,10,5000,40,10,160,110,15,,,,,,,,,,,,,,,16.8409,69.8587,1.12361,21.455,4888,CH4,v1,
19553,20241217,37,Cs0.05MA0.1FA0.85PbI3.0,1.73,MACl,14.6,PEAI,0.517,,,Me-2PACz,0.083,MeO-2PACz,0.248,,,,,,,1000,10,5000,40,10,160,110,15,,,,,,,,,,,,,,,15.8153,66.3481,1.07608,22.1516,4889,CH1,v1,
19554,20241217,37,Cs0.05MA0.1FA0.85PbI3.0,1.73,MACl,14.6,PEAI,0.517,,,Me-2PACz,0.083,MeO-2PACz,0.248,,,,,,,1000,10,5000,40,10,160,110,15,,,,,,,,,,,,,,,16.676,67.6838,1.08196,22.7717,4889,CH2,v1,
19555,20241217,37,Cs0.05MA0.1FA0.85PbI3.0,1.73,MACl,14.6,PEAI,0.517,,,Me-2PACz,0.083,MeO-2PACz,0.248,,,,,,,1000,10,5000,40,10,160,110,15,,,,,,,,,,,,,,,16.7431,67.6202,1.08251,22.8732,4889,CH3,v1,
19556,20241217,37,Cs0.05MA0.1FA0.85PbI3.0,1.73,MACl,14.6,PEAI,0.517,,,Me-2PACz,0.083,MeO-2PACz,0.248,,,,,,,1000,10,5000,40,10,160,110,15,,,,,,,,,,,,,,,16.539,67.2787,1.08431,22.6715,4889,CH4,v1,
19557,20241217,37,Cs0.05MA0.1FA0.85PbI3.0,1.73,MACl,14.6,PEAI,0.517,,,Me-2PACz,0.083,MeO-2PACz,0.248,,,,,,,1000,10,5000,40,10,160,110,15,,,,,,,,,,,,,,,13.4581,58.6842,1.07642,21.3049,4890,CH1,v1,
19558,20241217,37,Cs0.05MA0.1FA0.85PbI3.0,1.73,MACl,14.6,PEAI,0.517,,,Me-2PACz,0.083,MeO-2PACz,0.248,,,,,,,1000,10,5000,40,10,160,110,15,,,,,,,,,,,,,,,4.8477,31.071,0.695522,22.4321,4890,CH2,v1,
19559,20241217,37,Cs0.05MA0.1FA0.85PbI3.0,1.73,MACl,14.6,PEAI,0.517,,,Me-2PACz,0.083,MeO-2PACz,0.248,,,,,,,1000,10,5000,40,10,160,110,15,,,,,,,,,,,,,,,2.55353,27.3876,0.418323,22.2882,4890,CH3,v1,
19560,20241217,37,Cs0.05MA0.1FA0.85PbI3.0,1.73,MACl,14.6,PEAI,0.517,,,Me-2PACz,0.083,MeO-2PACz,0.248,,,,,,,1000,10,5000,40,10,160,110,15,,,,,,,,,,,,,,,0.0699289,23.4457,0.018287,16.3099,4890,CH4,v1,
19561,20241217,37,Cs0.05MA0.1FA0.85PbI3.0,1.73,MACl,14.6,PEAI,0.517,,,Me-2PACz,0.165,MeO-2PACz,0.165,,,,,,,1000,10,5000,40,10,160,110,15,,,,,,,,,,,,,,,14.5383,64.4268,1.06393,21.2097,4891,CH1,v1,
19562,20241217,37,Cs0.05MA0.1FA0.85PbI3.0,1.73,MACl,14.6,PEAI,0.517,,,Me-2PACz,0.165,MeO-2PACz,0.165,,,,,,,1000,10,5000,40,10,160,110,15,,,,,,,,,,,,,,,4.92999,30.0439,0.735763,22.3024,4891,CH2,v1,
