Repository: MI-Materials-Intelligence/Recipe-Language-Model

# Learning Layer

## Overview

In the learning layer, the formulas and parameters are encoded and then tokenised into recipes as inputs. Through atomic skills of data extraction, cleaning, and matching, these data are organised into standardised datasets, providing the basis for RLM training and iterative recipe refinement.

Key Atomic Skills:
- **Cleaning**: Preprocessing and outlier cleaning
- **Matching**: Matching data pairs based on variables
- **Extraction**: Data extraction from robotic boxes

File: seven_ai_layers_robotics/learning/data/data50764_from_db.csv (part 80 of 253)
No,date,rank,Formula PVK,Concentration PVK,Formula Additive 1,Concentration Additive 1,Formula Additive 2,Concentration Additive 2,Formula Additive 3,Concentration Additive 3,Formula SAM 1,Concentration SAM 1,Formula SAM 2,Concentration SAM 2,Formula SAM 3,Concentration SAM 3,Spin Coating Speed SAM,Spin Coating Time SAM,Annealed Temperature SAM,Annealed Time SAM,Spin Coating Speed PVK 1,Spin Coating Time PVK 1,Spin Coating Speed PVK 2,Spin Coating Time PVK 2,Antisolvent Dropping Timing,Antisolvent Volume,Annealed Temperature PVK,Annealed Time PVK,Formula Passivator 1,Concentration Passivator 1,Formula Passivator 2,Concentration Passivator 2,Formula Passivator 3,Concentration Passivator 3,Formula Passivator 4,Concentration Passivator 4,Spin Coating Speed Passivator,Spin Coating Time Passivator,Passivator Dropping Timing,Passivator Volume,Annealed Temperature Passivator,Annealed Time Passivator,PCE,FF,Voc,Jsc,Product,Channel,From,upload_time
19563,20241217,37,Cs0.05MA0.1FA0.85PbI3.0,1.73,MACl,14.6,PEAI,0.517,,,Me-2PACz,0.165,MeO-2PACz,0.165,,,,,,,1000,10,5000,40,10,160,110,15,,,,,,,,,,,,,,,12.0302,50.3778,1.07125,22.2918,4891,CH3,v1,
19564,20241217,37,Cs0.05MA0.1FA0.85PbI3.0,1.73,MACl,14.6,PEAI,0.517,,,Me-2PACz,0.165,MeO-2PACz,0.165,,,,,,,1000,10,5000,40,10,160,110,15,,,,,,,,,,,,,,,16.5238,68.1534,1.10197,22.0015,4891,CH4,v1,
19565,20241217,37,Cs0.05MA0.1FA0.85PbI3.0,1.73,MACl,14.6,PEAI,0.517,,,Me-2PACz,0.165,MeO-2PACz,0.165,,,,,,,1000,10,5000,40,10,160,110,15,,,,,,,,,,,,,,,16.3296,68.0096,1.08608,22.1078,4892,CH1,v1,
19566,20241217,37,Cs0.05MA0.1FA0.85PbI3.0,1.73,MACl,14.6,PEAI,0.517,,,Me-2PACz,0.165,MeO-2PACz,0.165,,,,,,,1000,10,5000,40,10,160,110,15,,,,,,,,,,,,,,,1.98e+39,6.61e+40,0.152479,19.5887,4892,CH2,v1,
19567,20241217,37,Cs0.05MA0.1FA0.85PbI3.0,1.73,MACl,14.6,PEAI,0.517,,,Me-2PACz,0.165,MeO-2PACz,0.165,,,,,,,1000,10,5000,40,10,160,110,15,,,,,,,,,,,,,,,16.8932,67.602,1.09451,22.8314,4892,CH3,v1,
19568,20241217,37,Cs0.05MA0.1FA0.85PbI3.0,1.73,MACl,14.6,PEAI,0.517,,,Me-2PACz,0.165,MeO-2PACz,0.165,,,,,,,1000,10,5000,40,10,160,110,15,,,,,,,,,,,,,,,16.7049,68.0282,1.09424,22.441,4892,CH4,v1,
19569,20241217,37,Cs0.05MA0.1FA0.85PbI3.0,1.73,MACl,14.6,PEAI,0.517,,,Me-2PACz,0.165,py3,0.165,,,,,,,1000,10,5000,40,10,160,110,15,,,,,,,,,,,,,,,16.1283,66.2998,1.11459,21.8252,4893,CH1,v1,
19570,20241217,37,Cs0.05MA0.1FA0.85PbI3.0,1.73,MACl,14.6,PEAI,0.517,,,Me-2PACz,0.165,py3,0.165,,,,,,,1000,10,5000,40,10,160,110,15,,,,,,,,,,,,,,,4.285,86.7407,0.216037,22.8665,4893,CH2,v1,
19571,20241217,37,Cs0.05MA0.1FA0.85PbI3.0,1.73,MACl,14.6,PEAI,0.517,,,Me-2PACz,0.165,py3,0.165,,,,,,,1000,10,5000,40,10,160,110,15,,,,,,,,,,,,,,,5e-05,0.0226472,0.007499,29.4455,4893,CH3,v1,
19572,20241217,37,Cs0.05MA0.1FA0.85PbI3.0,1.73,MACl,14.6,PEAI,0.517,,,Me-2PACz,0.165,py3,0.165,,,,,,,1000,10,5000,40,10,160,110,15,,,,,,,,,,,,,,,8.2e-05,0.079505,0.002921,35.2858,4893,CH4,v1,
19573,20241217,37,Cs0.05MA0.1FA0.85PbI3.0,1.73,MACl,14.6,PEAI,0.517,,,Me-2PACz,0.165,py3,0.165,,,,,,,1000,10,5000,40,10,160,110,15,,,,,,,,,,,,,,,16.8736,69.0626,1.123,21.7564,4894,CH1,v1,
19574,20241217,37,Cs0.05MA0.1FA0.85PbI3.0,1.73,MACl,14.6,PEAI,0.517,,,Me-2PACz,0.165,py3,0.165,,,,,,,1000,10,5000,40,10,160,110,15,,,,,,,,,,,,,,,16.6871,67.2292,1.1225,22.1124,4894,CH2,v1,
19575,20241217,37,Cs0.05MA0.1FA0.85PbI3.0,1.73,MACl,14.6,PEAI,0.517,,,Me-2PACz,0.165,py3,0.165,,,,,,,1000,10,5000,40,10,160,110,15,,,,,,,,,,,,,,,16.6506,66.7969,1.12317,22.1937,4894,CH3,v1,
19576,20241217,37,Cs0.05MA0.1FA0.85PbI3.0,1.73,MACl,14.6,PEAI,0.517,,,Me-2PACz,0.165,py3,0.165,,,,,,,1000,10,5000,40,10,160,110,15,,,,,,,,,,,,,,,16.4503,66.5297,1.12587,21.9619,4894,CH4,v1,
19577,20241217,37,Cs0.05MA0.1FA0.85PbI3.0,1.73,MACl,14.6,PEAI,0.517,,,Me-2PACz,0.248,py3,0.083,,,,,,,1000,10,5000,40,10,160,110,15,,,,,,,,,,,,,,,9.78643,41.5744,1.06207,22.1639,4895,CH1,v1,
19578,20241217,37,Cs0.05MA0.1FA0.85PbI3.0,1.73,MACl,14.6,PEAI,0.517,,,Me-2PACz,0.248,py3,0.083,,,,,,,1000,10,5000,40,10,160,110,15,,,,,,,,,,,,,,,17.6307,70.115,1.11308,22.5909,4895,CH2,v1,
19579,20241217,37,Cs0.05MA0.1FA0.85PbI3.0,1.73,MACl,14.6,PEAI,0.517,,,Me-2PACz,0.248,py3,0.083,,,,,,,1000,10,5000,40,10,160,110,15,,,,,,,,,,,,,,,17.518,69.1445,1.12241,22.5722,4895,CH3,v1,
19580,20241217,37,Cs0.05MA0.1FA0.85PbI3.0,1.73,MACl,14.6,PEAI,0.517,,,Me-2PACz,0.248,py3,0.083,,,,,,,1000,10,5000,40,10,160,110,15,,,,,,,,,,,,,,,17.7042,69.7248,1.12562,22.5578,4895,CH4,v1,
19581,20241217,37,Cs0.05MA0.1FA0.85PbI3.0,1.73,MACl,14.6,PEAI,0.517,,,Me-2PACz,0.248,py3,0.083,,,,,,,1000,10,5000,40,10,160,110,15,,,,,,,,,,,,,,,4.56325,28.7959,0.691263,22.9245,4896,CH1,v1,
19582,20241217,37,Cs0.05MA0.1FA0.85PbI3.0,1.73,MACl,14.6,PEAI,0.517,,,Me-2PACz,0.248,py3,0.083,,,,,,,1000,10,5000,40,10,160,110,15,,,,,,,,,,,,,,,16.7654,65.9296,1.10302,23.0542,4896,CH2,v1,
19583,20241217,37,Cs0.05MA0.1FA0.85PbI3.0,1.73,MACl,14.6,PEAI,0.517,,,Me-2PACz,0.248,py3,0.083,,,,,,,1000,10,5000,40,10,160,110,15,,,,,,,,,,,,,,,16.9787,66.6083,1.10539,23.06,4896,CH3,v1,
19584,20241217,37,Cs0.05MA0.1FA0.85PbI3.0,1.73,MACl,14.6,PEAI,0.517,,,Me-2PACz,0.248,py3,0.083,,,,,,,1000,10,5000,40,10,160,110,15,,,,,,,,,,,,,,,3.53349,28.991,0.537783,22.6638,4896,CH4,v1,
19585,20241217,37,Cs0.05MA0.1FA0.85PbI3.0,1.73,MACl,14.6,PEAI,0.517,,,Me-2PACz,0.248,DMACPA,0.083,,,,,,,1000,10,5000,40,10,160,110,15,,,,,,,,,,,,,,,3.04575,27.6952,0.497333,22.1127,4897,CH1,v1,
19586,20241217,37,Cs0.05MA0.1FA0.85PbI3.0,1.73,MACl,14.6,PEAI,0.517,,,Me-2PACz,0.248,DMACPA,0.083,,,,,,,1000,10,5000,40,10,160,110,15,,,,,,,,,,,,,,,0.407189,25.202,0.07746,20.8586,4897,CH2,v1,
19587,20241217,37,Cs0.05MA0.1FA0.85PbI3.0,1.73,MACl,14.6,PEAI,0.517,,,Me-2PACz,0.248,DMACPA,0.083,,,,,,,1000,10,5000,40,10,160,110,15,,,,,,,,,,,,,,,0.116859,22.7335,0.02852,18.0237,4897,CH3,v1,
19588,20241217,37,Cs0.05MA0.1FA0.85PbI3.0,1.73,MACl,14.6,PEAI,0.517,,,Me-2PACz,0.248,DMACPA,0.083,,,,,,,1000,10,5000,40,10,160,110,15,,,,,,,,,,,,,,,1.0647,25.7514,0.188138,21.9759,4897,CH4,v1,
19589,20241217,37,Cs0.05MA0.1FA0.85PbI3.0,1.73,MACl,14.6,PEAI,0.517,,,Me-2PACz,0.248,DMACPA,0.083,,,,,,,1000,10,5000,40,10,160,110,15,,,,,,,,,,,,,,,17.0915,69.7578,1.10672,22.1385,4898,CH1,v1,
19590,20241217,37,Cs0.05MA0.1FA0.85PbI3.0,1.73,MACl,14.6,PEAI,0.517,,,Me-2PACz,0.248,DMACPA,0.083,,,,,,,1000,10,5000,40,10,160,110,15,,,,,,,,,,,,,,,1.8583,23.8151,0.346889,22.4943,4898,CH2,v1,
19591,20241217,37,Cs0.05MA0.1FA0.85PbI3.0,1.73,MACl,14.6,PEAI,0.517,,,Me-2PACz,0.248,DMACPA,0.083,,,,,,,1000,10,5000,40,10,160,110,15,,,,,,,,,,,,,,,0.00529729,3.58327,0.010509,14.0672,4898,CH3,v1,
19592,20241217,37,Cs0.05MA0.1FA0.85PbI3.0,1.73,MACl,14.6,PEAI,0.517,,,Me-2PACz,0.248,DMACPA,0.083,,,,,,,1000,10,5000,40,10,160,110,15,,,,,,,,,,,,,,,15.2452,98.5732,0.684001,22.6109,4898,CH4,v1,
19593,20241217,37,Cs0.05MA0.1FA0.85PbI3.0,1.73,MACl,14.6,PEAI,0.517,,,Me-2PACz,0.083,py3,0.248,,,,,,,1000,10,5000,40,10,160,110,15,,,,,,,,,,,,,,,16.3662,67.5085,1.12415,21.5657,4899,CH1,v1,
19594,20241217,37,Cs0.05MA0.1FA0.85PbI3.0,1.73,MACl,14.6,PEAI,0.517,,,Me-2PACz,0.083,py3,0.248,,,,,,,1000,10,5000,40,10,160,110,15,,,,,,,,,,,,,,,0.613075,24.7768,0.115124,21.4932,4899,CH2,v1,
19595,20241217,37,Cs0.05MA0.1FA0.85PbI3.0,1.73,MACl,14.6,PEAI,0.517,,,Me-2PACz,0.083,py3,0.248,,,,,,,1000,10,5000,40,10,160,110,15,,,,,,,,,,,,,,,6.80784,32.7922,0.923894,22.4707,4899,CH3,v1,
19596,20241217,37,Cs0.05MA0.1FA0.85PbI3.0,1.73,MACl,14.6,PEAI,0.517,,,Me-2PACz,0.083,py3,0.248,,,,,,,1000,10,5000,40,10,160,110,15,,,,,,,,,,,,,,,16.4284,65.1279,1.13331,22.2576,4899,CH4,v1,
19597,20241217,37,Cs0.05MA0.1FA0.85PbI3.0,1.73,MACl,14.6,PEAI,0.517,,,Me-2PACz,0.083,py3,0.248,,,,,,,1000,10,5000,40,10,160,110,15,,,,,,,,,,,,,,,16.2157,67.6311,1.12198,21.37,4900,CH1,v1,
19598,20241217,37,Cs0.05MA0.1FA0.85PbI3.0,1.73,MACl,14.6,PEAI,0.517,,,Me-2PACz,0.083,py3,0.248,,,,,,,1000,10,5000,40,10,160,110,15,,,,,,,,,,,,,,,15.5541,64.3248,1.11768,21.6346,4900,CH2,v1,
19599,20241217,37,Cs0.05MA0.1FA0.85PbI3.0,1.73,MACl,14.6,PEAI,0.517,,,Me-2PACz,0.083,py3,0.248,,,,,,,1000,10,5000,40,10,160,110,15,,,,,,,,,,,,,,,5.57887,30.8038,0.827044,21.8984,4900,CH3,v1,
19600,20241217,37,Cs0.05MA0.1FA0.85PbI3.0,1.73,MACl,14.6,PEAI,0.517,,,Me-2PACz,0.083,py3,0.248,,,,,,,1000,10,5000,40,10,160,110,15,,,,,,,,,,,,,,,16.196,65.599,1.12375,21.9706,4900,CH4,v1,
19601,20241217,37,Cs0.05MA0.1FA0.85PbI3.0,1.73,MACl,14.6,PEAI,0.517,,,Me-2PACz,0.083,DMACPA,0.248,,,,,,,1000,10,5000,40,10,160,110,15,,,,,,,,,,,,,,,17.7549,71.2191,1.11452,22.3683,4901,CH1,v1,
19602,20241217,37,Cs0.05MA0.1FA0.85PbI3.0,1.73,MACl,14.6,PEAI,0.517,,,Me-2PACz,0.083,DMACPA,0.248,,,,,,,1000,10,5000,40,10,160,110,15,,,,,,,,,,,,,,,18.098,71.031,1.12057,22.7376,4901,CH2,v1,
19603,20241217,37,Cs0.05MA0.1FA0.85PbI3.0,1.73,MACl,14.6,PEAI,0.517,,,Me-2PACz,0.083,DMACPA,0.248,,,,,,,1000,10,5000,40,10,160,110,15,,,,,,,,,,,,,,,17.9141,70.3586,1.11932,22.7469,4901,CH3,v1,
19604,20241217,37,Cs0.05MA0.1FA0.85PbI3.0,1.73,MACl,14.6,PEAI,0.517,,,Me-2PACz,0.083,DMACPA,0.248,,,,,,,1000,10,5000,40,10,160,110,15,,,,,,,,,,,,,,,2.58867,27.2868,0.418501,22.6687,4901,CH4,v1,
19605,20241217,37,Cs0.05MA0.1FA0.85PbI3.0,1.73,MACl,14.6,PEAI,0.517,,,Me-2PACz,0.083,DMACPA,0.248,,,,,,,1000,10,5000,40,10,160,110,15,,,,,,,,,,,,,,,19.1021,74.7332,1.11379,22.949,4902,CH1,v1,
19606,20241217,37,Cs0.05MA0.1FA0.85PbI3.0,1.73,MACl,14.6,PEAI,0.517,,,Me-2PACz,0.083,DMACPA,0.248,,,,,,,1000,10,5000,40,10,160,110,15,,,,,,,,,,,,,,,19.058,73.3674,1.12098,23.1728,4902,CH2,v1,
19607,20241217,37,Cs0.05MA0.1FA0.85PbI3.0,1.73,MACl,14.6,PEAI,0.517,,,Me-2PACz,0.083,DMACPA,0.248,,,,,,,1000,10,5000,40,10,160,110,15,,,,,,,,,,,,,,,1.92466,27.1157,0.306657,23.1463,4902,CH3,v1,
19608,20241217,37,Cs0.05MA0.1FA0.85PbI3.0,1.73,MACl,14.6,PEAI,0.517,,,Me-2PACz,0.083,DMACPA,0.248,,,,,,,1000,10,5000,40,10,160,110,15,,,,,,,,,,,,,,,4.8459,30.0628,0.693805,23.2331,4902,CH4,v1,
19609,20241217,37,Cs0.05MA0.1FA0.85PbI3.0,1.73,MACl,14.6,PEAI,0.517,,,Me-2PACz,0.165,DMACPA,0.165,,,,,,,1000,10,5000,40,10,160,110,15,,,,,,,,,,,,,,,17.6094,69.9059,1.11352,22.622,4903,CH1,v1,
19610,20241217,37,Cs0.05MA0.1FA0.85PbI3.0,1.73,MACl,14.6,PEAI,0.517,,,Me-2PACz,0.165,DMACPA,0.165,,,,,,,1000,10,5000,40,10,160,110,15,,,,,,,,,,,,,,,18.6662,72.5316,1.12251,22.9265,4903,CH2,v1,
19611,20241217,37,Cs0.05MA0.1FA0.85PbI3.0,1.73,MACl,14.6,PEAI,0.517,,,Me-2PACz,0.165,DMACPA,0.165,,,,,,,1000,10,5000,40,10,160,110,15,,,,,,,,,,,,,,,15.1036,100.593,0.664672,22.5896,4903,CH3,v1,
19612,20241217,37,Cs0.05MA0.1FA0.85PbI3.0,1.73,MACl,14.6,PEAI,0.517,,,Me-2PACz,0.165,DMACPA,0.165,,,,,,,1000,10,5000,40,10,160,110,15,,,,,,,,,,,,,,,17.3988,67.9139,1.11081,23.0633,4903,CH4,v1,
19613,20241217,37,Cs0.05MA0.1FA0.85PbI3.0,1.73,MACl,14.6,PEAI,0.517,,,Me-2PACz,0.165,DMACPA,0.165,,,,,,,1000,10,5000,40,10,160,110,15,,,,,,,,,,,,,,,2.74884,27.7035,0.445368,22.279,4904,CH1,v1,
19614,20241217,37,Cs0.05MA0.1FA0.85PbI3.0,1.73,MACl,14.6,PEAI,0.517,,,Me-2PACz,0.165,DMACPA,0.165,,,,,,,1000,10,5000,40,10,160,110,15,,,,,,,,,,,,,,,17.3725,68.4517,1.12508,22.5577,4904,CH2,v1,
19615,20241217,37,Cs0.05MA0.1FA0.85PbI3.0,1.73,MACl,14.6,PEAI,0.517,,,Me-2PACz,0.165,DMACPA,0.165,,,,,,,1000,10,5000,40,10,160,110,15,,,,,,,,,,,,,,,15.4006,61.3849,1.11492,22.5025,4904,CH3,v1,
19616,20241217,37,Cs0.05MA0.1FA0.85PbI3.0,1.73,MACl,14.6,PEAI,0.517,,,Me-2PACz,0.165,DMACPA,0.165,,,,,,,1000,10,5000,40,10,160,110,15,,,,,,,,,,,,,,,17.0898,67.3077,1.13236,22.4227,4904,CH4,v1,
19617,20241217,37,Cs0.05MA0.1FA0.85PbI3.0,1.73,MACl,14.6,PEAI,0.517,,,Me-2PACz,0.165,2PACz,0.165,,,,,,,1000,10,5000,40,10,160,110,15,,,,,,,,,,,,,,,17.1089,69.795,1.13604,21.5776,4905,CH1,v1,
19618,20241217,37,Cs0.05MA0.1FA0.85PbI3.0,1.73,MACl,14.6,PEAI,0.517,,,Me-2PACz,0.165,2PACz,0.165,,,,,,,1000,10,5000,40,10,160,110,15,,,,,,,,,,,,,,,17.488,69.7474,1.14413,21.9148,4905,CH2,v1,
19619,20241217,37,Cs0.05MA0.1FA0.85PbI3.0,1.73,MACl,14.6,PEAI,0.517,,,Me-2PACz,0.165,2PACz,0.165,,,,,,,1000,10,5000,40,10,160,110,15,,,,,,,,,,,,,,,17.631,69.8007,1.14383,22.083,4905,CH3,v1,
19620,20241217,37,Cs0.05MA0.1FA0.85PbI3.0,1.73,MACl,14.6,PEAI,0.517,,,Me-2PACz,0.165,2PACz,0.165,,,,,,,1000,10,5000,40,10,160,110,15,,,,,,,,,,,,,,,17.2405,68.7839,1.14568,21.8776,4905,CH4,v1,
19621,20241217,37,Cs0.05MA0.1FA0.85PbI3.0,1.73,MACl,14.6,PEAI,0.517,,,Me-2PACz,0.165,2PACz,0.165,,,,,,,1000,10,5000,40,10,160,110,15,,,,,,,,,,,,,,,16.5637,71.332,1.14354,20.3059,4906,CH1,v1,
19622,20241217,37,Cs0.05MA0.1FA0.85PbI3.0,1.73,MACl,14.6,PEAI,0.517,,,Me-2PACz,0.165,2PACz,0.165,,,,,,,1000,10,5000,40,10,160,110,15,,,,,,,,,,,,,,,17.1631,71.5271,1.14316,20.9903,4906,CH2,v1,
19623,20241217,37,Cs0.05MA0.1FA0.85PbI3.0,1.73,MACl,14.6,PEAI,0.517,,,Me-2PACz,0.165,2PACz,0.165,,,,,,,1000,10,5000,40,10,160,110,15,,,,,,,,,,,,,,,17.2228,70.9615,1.14373,21.2206,4906,CH3,v1,
19624,20241217,37,Cs0.05MA0.1FA0.85PbI3.0,1.73,MACl,14.6,PEAI,0.517,,,Me-2PACz,0.165,2PACz,0.165,,,,,,,1000,10,5000,40,10,160,110,15,,,,,,,,,,,,,,,0.720757,26.1576,0.134022,20.5596,4906,CH4,v1,
19625,20241217,37,Cs0.05MA0.1FA0.85PbI3.0,1.73,MACl,14.6,PEAI,0.517,,,Me-2PACz,0.248,2PACz,0.083,,,,,,,1000,10,5000,40,10,160,110,15,,,,,,,,,,,,,,,17.9129,69.8097,1.13449,22.6177,4907,CH1,v1,
19626,20241217,37,Cs0.05MA0.1FA0.85PbI3.0,1.73,MACl,14.6,PEAI,0.517,,,Me-2PACz,0.248,2PACz,0.083,,,,,,,1000,10,5000,40,10,160,110,15,,,,,,,,,,,,,,,18.3088,69.9505,1.13443,23.0723,4907,CH2,v1,
19627,20241217,37,Cs0.05MA0.1FA0.85PbI3.0,1.73,MACl,14.6,PEAI,0.517,,,Me-2PACz,0.248,2PACz,0.083,,,,,,,1000,10,5000,40,10,160,110,15,,,,,,,,,,,,,,,18.2007,71.7777,1.10359,22.9768,4907,CH3,v1,
19628,20241217,37,Cs0.05MA0.1FA0.85PbI3.0,1.73,MACl,14.6,PEAI,0.517,,,Me-2PACz,0.248,2PACz,0.083,,,,,,,1000,10,5000,40,10,160,110,15,,,,,,,,,,,,,,,17.8704,69.1013,1.13578,22.7695,4907,CH4,v1,
19629,20241217,37,Cs0.05MA0.1FA0.85PbI3.0,1.73,MACl,14.6,PEAI,0.517,,,Me-2PACz,0.248,2PACz,0.083,,,,,,,1000,10,5000,40,10,160,110,15,,,,,,,,,,,,,,,17.6275,69.1244,1.12395,22.6888,4908,CH1,v1,
19630,20241217,37,Cs0.05MA0.1FA0.85PbI3.0,1.73,MACl,14.6,PEAI,0.517,,,Me-2PACz,0.248,2PACz,0.083,,,,,,,1000,10,5000,40,10,160,110,15,,,,,,,,,,,,,,,17.9761,68.858,1.13421,23.0169,4908,CH2,v1,
19631,20241217,37,Cs0.05MA0.1FA0.85PbI3.0,1.73,MACl,14.6,PEAI,0.517,,,Me-2PACz,0.248,2PACz,0.083,,,,,,,1000,10,5000,40,10,160,110,15,,,,,,,,,,,,,,,17.942,68.8912,1.13406,22.9653,4908,CH3,v1,
19632,20241217,37,Cs0.05MA0.1FA0.85PbI3.0,1.73,MACl,14.6,PEAI,0.517,,,Me-2PACz,0.248,2PACz,0.083,,,,,,,1000,10,5000,40,10,160,110,15,,,,,,,,,,,,,,,17.6673,68.568,1.1363,22.6755,4908,CH4,v1,
19633,20241217,37,Cs0.05MA0.1FA0.85PbI3.0,1.73,MACl,14.6,PEAI,0.517,,,MeO-4PADBC,0.248,MeO-2PACz,0.083,,,,,,,1000,10,5000,40,10,160,110,15,,,,,,,,,,,,,,,16.059,68.4501,1.13334,20.7006,4909,CH1,v1,
19634,20241217,37,Cs0.05MA0.1FA0.85PbI3.0,1.73,MACl,14.6,PEAI,0.517,,,MeO-4PADBC,0.248,MeO-2PACz,0.083,,,,,,,1000,10,5000,40,10,160,110,15,,,,,,,,,,,,,,,15.5058,66.4955,1.12901,20.6539,4909,CH2,v1,
19635,20241217,37,Cs0.05MA0.1FA0.85PbI3.0,1.73,MACl,14.6,PEAI,0.517,,,MeO-4PADBC,0.248,MeO-2PACz,0.083,,,,,,,1000,10,5000,40,10,160,110,15,,,,,,,,,,,,,,,15.2868,65.4025,1.13253,20.6381,4909,CH3,v1,
19636,20241217,37,Cs0.05MA0.1FA0.85PbI3.0,1.73,MACl,14.6,PEAI,0.517,,,MeO-4PADBC,0.248,MeO-2PACz,0.083,,,,,,,1000,10,5000,40,10,160,110,15,,,,,,,,,,,,,,,0.185155,25.0674,0.039332,18.7793,4909,CH4,v1,
19637,20241217,37,Cs0.05MA0.1FA0.85PbI3.0,1.73,MACl,14.6,PEAI,0.517,,,MeO-4PADBC,0.248,MeO-2PACz,0.083,,,,,,,1000,10,5000,40,10,160,110,15,,,,,,,,,,,,,,,16.8371,69.3787,1.113,21.8045,4910,CH1,v1,
19638,20241217,37,Cs0.05MA0.1FA0.85PbI3.0,1.73,MACl,14.6,PEAI,0.517,,,MeO-4PADBC,0.248,MeO-2PACz,0.083,,,,,,,1000,10,5000,40,10,160,110,15,,,,,,,,,,,,,,,17.5663,69.7042,1.12273,22.4465,4910,CH2,v1,
19639,20241217,37,Cs0.05MA0.1FA0.85PbI3.0,1.73,MACl,14.6,PEAI,0.517,,,MeO-4PADBC,0.248,MeO-2PACz,0.083,,,,,,,1000,10,5000,40,10,160,110,15,,,,,,,,,,,,,,,17.3323,66.9257,1.12166,23.0889,4910,CH3,v1,
19640,20241217,37,Cs0.05MA0.1FA0.85PbI3.0,1.73,MACl,14.6,PEAI,0.517,,,MeO-4PADBC,0.248,MeO-2PACz,0.083,,,,,,,1000,10,5000,40,10,160,110,15,,,,,,,,,,,,,,,17.9302,68.1944,1.12559,23.359,4910,CH4,v1,
19641,20241217,37,Cs0.05MA0.1FA0.85PbI3.0,1.73,MACl,14.6,PEAI,0.517,,,Me-2PACz,0.083,2PACz,0.248,,,,,,,1000,10,5000,40,10,160,110,15,,,,,,,,,,,,,,,14.5761,69.0284,1.14137,18.5007,4911,CH1,v1,
19642,20241217,37,Cs0.05MA0.1FA0.85PbI3.0,1.73,MACl,14.6,PEAI,0.517,,,Me-2PACz,0.083,2PACz,0.248,,,,,,,1000,10,5000,40,10,160,110,15,,,,,,,,,,,,,,,15.382,68.8107,1.14057,19.5991,4911,CH2,v1,
19643,20241217,37,Cs0.05MA0.1FA0.85PbI3.0,1.73,MACl,14.6,PEAI,0.517,,,Me-2PACz,0.083,2PACz,0.248,,,,,,,1000,10,5000,40,10,160,110,15,,,,,,,,,,,,,,,14.8481,64.8508,1.13664,20.1433,4911,CH3,v1,
19644,20241217,37,Cs0.05MA0.1FA0.85PbI3.0,1.73,MACl,14.6,PEAI,0.517,,,Me-2PACz,0.083,2PACz,0.248,,,,,,,1000,10,5000,40,10,160,110,15,,,,,,,,,,,,,,,14.8498,65.1621,1.14471,19.9081,4911,CH4,v1,
19645,20241217,37,Cs0.05MA0.1FA0.85PbI3.0,1.73,MACl,14.6,PEAI,0.517,,,Me-2PACz,0.083,2PACz,0.248,,,,,,,1000,10,5000,40,10,160,110,15,,,,,,,,,,,,,,,15.387,69.8682,1.13333,19.4319,4912,CH1,v1,
19646,20241217,37,Cs0.05MA0.1FA0.85PbI3.0,1.73,MACl,14.6,PEAI,0.517,,,Me-2PACz,0.083,2PACz,0.248,,,,,,,1000,10,5000,40,10,160,110,15,,,,,,,,,,,,,,,15.5226,68.8015,1.14123,19.7695,4912,CH2,v1,
19647,20241217,37,Cs0.05MA0.1FA0.85PbI3.0,1.73,MACl,14.6,PEAI,0.517,,,Me-2PACz,0.083,2PACz,0.248,,,,,,,1000,10,5000,40,10,160,110,15,,,,,,,,,,,,,,,15.6347,66.9651,1.1444,20.4015,4912,CH3,v1,
19648,20241217,37,Cs0.05MA0.1FA0.85PbI3.0,1.73,MACl,14.6,PEAI,0.517,,,Me-2PACz,0.083,2PACz,0.248,,,,,,,1000,10,5000,40,10,160,110,15,,,,,,,,,,,,,,,15.5344,65.7479,1.14242,20.6817,4912,CH4,v1,
19649,20241217,37,Cs0.05MA0.1FA0.85PbI3.0,1.73,MACl,14.6,PEAI,0.517,,,MeO-4PADBC,0.083,MeO-2PACz,0.248,,,,,,,1000,10,5000,40,10,160,110,15,,,,,,,,,,,,,,,13.7221,60.265,1.11144,20.4865,4913,CH1,v1,
19650,20241217,37,Cs0.05MA0.1FA0.85PbI3.0,1.73,MACl,14.6,PEAI,0.517,,,MeO-4PADBC,0.083,MeO-2PACz,0.248,,,,,,,1000,10,5000,40,10,160,110,15,,,,,,,,,,,,,,,17.1839,69.7058,1.11513,22.1068,4913,CH2,v1,
19651,20241217,37,Cs0.05MA0.1FA0.85PbI3.0,1.73,MACl,14.6,PEAI,0.517,,,MeO-4PADBC,0.083,MeO-2PACz,0.248,,,,,,,1000,10,5000,40,10,160,110,15,,,,,,,,,,,,,,,16.1282,66.5635,1.12123,21.6099,4913,CH3,v1,
19652,20241217,37,Cs0.05MA0.1FA0.85PbI3.0,1.73,MACl,14.6,PEAI,0.517,,,MeO-4PADBC,0.083,MeO-2PACz,0.248,,,,,,,1000,10,5000,40,10,160,110,15,,,,,,,,,,,,,,,15.0993,64.0405,1.12056,21.041,4913,CH4,v1,
19653,20241217,37,Cs0.05MA0.1FA0.85PbI3.0,1.73,MACl,14.6,PEAI,0.517,,,MeO-4PADBC,0.083,MeO-2PACz,0.248,,,,,,,1000,10,5000,40,10,160,110,15,,,,,,,,,,,,,,,15.6052,67.5054,1.11476,20.7371,4914,CH1,v1,
19654,20241217,37,Cs0.05MA0.1FA0.85PbI3.0,1.73,MACl,14.6,PEAI,0.517,,,MeO-4PADBC,0.083,MeO-2PACz,0.248,,,,,,,1000,10,5000,40,10,160,110,15,,,,,,,,,,,,,,,16.3911,68.971,1.114,21.3333,4914,CH2,v1,
19655,20241217,37,Cs0.05MA0.1FA0.85PbI3.0,1.73,MACl,14.6,PEAI,0.517,,,MeO-4PADBC,0.083,MeO-2PACz,0.248,,,,,,,1000,10,5000,40,10,160,110,15,,,,,,,,,,,,,,,16.4229,68.6837,1.11257,21.4916,4914,CH3,v1,
19656,20241217,37,Cs0.05MA0.1FA0.85PbI3.0,1.73,MACl,14.6,PEAI,0.517,,,MeO-4PADBC,0.083,MeO-2PACz,0.248,,,,,,,1000,10,5000,40,10,160,110,15,,,,,,,,,,,,,,,15.6541,66.4292,1.11318,21.1693,4914,CH4,v1,
19657,20241217,37,Cs0.05MA0.1FA0.85PbI3.0,1.73,MACl,14.6,PEAI,0.517,,,MeO-4PADBC,0.165,MeO-2PACz,0.165,,,,,,,1000,10,5000,40,10,160,110,15,,,,,,,,,,,,,,,15.6461,66.8186,1.11488,21.003,4915,CH1,v1,
19658,20241217,37,Cs0.05MA0.1FA0.85PbI3.0,1.73,MACl,14.6,PEAI,0.517,,,MeO-4PADBC,0.165,MeO-2PACz,0.165,,,,,,,1000,10,5000,40,10,160,110,15,,,,,,,,,,,,,,,15.7409,65.5041,1.11671,21.5188,4915,CH2,v1,
19659,20241217,37,Cs0.05MA0.1FA0.85PbI3.0,1.73,MACl,14.6,PEAI,0.517,,,MeO-4PADBC,0.165,MeO-2PACz,0.165,,,,,,,1000,10,5000,40,10,160,110,15,,,,,,,,,,,,,,,14.4446,61.8221,1.1161,20.9344,4915,CH3,v1,
19660,20241217,37,Cs0.05MA0.1FA0.85PbI3.0,1.73,MACl,14.6,PEAI,0.517,,,MeO-4PADBC,0.165,MeO-2PACz,0.165,,,,,,,1000,10,5000,40,10,160,110,15,,,,,,,,,,,,,,,5.97848,36.7436,0.738053,22.0456,4915,CH4,v1,
19661,20241217,37,Cs0.05MA0.1FA0.85PbI3.0,1.73,MACl,14.6,PEAI,0.517,,,MeO-4PADBC,0.165,MeO-2PACz,0.165,,,,,,,1000,10,5000,40,10,160,110,15,,,,,,,,,,,,,,,16.4934,70.5118,1.11443,20.9892,4916,CH1,v1,
19662,20241217,37,Cs0.05MA0.1FA0.85PbI3.0,1.73,MACl,14.6,PEAI,0.517,,,MeO-4PADBC,0.165,MeO-2PACz,0.165,,,,,,,1000,10,5000,40,10,160,110,15,,,,,,,,,,,,,,,16.5295,69.1572,1.11427,21.4501,4916,CH2,v1,
19663,20241217,37,Cs0.05MA0.1FA0.85PbI3.0,1.73,MACl,14.6,PEAI,0.517,,,MeO-4PADBC,0.165,MeO-2PACz,0.165,,,,,,,1000,10,5000,40,10,160,110,15,,,,,,,,,,,,,,,2.57165,28.1034,0.424549,21.5539,4916,CH3,v1,
19664,20241217,37,Cs0.05MA0.1FA0.85PbI3.0,1.73,MACl,14.6,PEAI,0.517,,,MeO-4PADBC,0.165,MeO-2PACz,0.165,,,,,,,1000,10,5000,40,10,160,110,15,,,,,,,,,,,,,,,14.4816,60.6978,1.10547,21.5821,4916,CH4,v1,
19665,20241217,37,Cs0.05MA0.1FA0.85PbI3.0,1.73,MACl,14.6,PEAI,0.517,,,MeO-4PADBC,0.165,py3,0.165,,,,,,,1000,10,5000,40,10,160,110,15,,,,,,,,,,,,,,,18.1733,73.7061,1.14296,21.5724,4917,CH1,v1,
19666,20241217,37,Cs0.05MA0.1FA0.85PbI3.0,1.73,MACl,14.6,PEAI,0.517,,,MeO-4PADBC,0.165,py3,0.165,,,,,,,1000,10,5000,40,10,160,110,15,,,,,,,,,,,,,,,18.5034,73.2629,1.14565,22.0453,4917,CH2,v1,
19667,20241217,37,Cs0.05MA0.1FA0.85PbI3.0,1.73,MACl,14.6,PEAI,0.517,,,MeO-4PADBC,0.165,py3,0.165,,,,,,,1000,10,5000,40,10,160,110,15,,,,,,,,,,,,,,,18.3681,72.8624,1.1446,22.0246,4917,CH3,v1,
19668,20241217,37,Cs0.05MA0.1FA0.85PbI3.0,1.73,MACl,14.6,PEAI,0.517,,,MeO-4PADBC,0.165,py3,0.165,,,,,,,1000,10,5000,40,10,160,110,15,,,,,,,,,,,,,,,13.0053,52.2378,1.11354,22.3577,4917,CH4,v1,
19669,20241217,37,Cs0.05MA0.1FA0.85PbI3.0,1.73,MACl,14.6,PEAI,0.517,,,MeO-4PADBC,0.165,py3,0.165,,,,,,,1000,10,5000,40,10,160,110,15,,,,,,,,,,,,,,,16.3596,69.2634,1.14399,20.6465,4918,CH1,v1,
19670,20241217,37,Cs0.05MA0.1FA0.85PbI3.0,1.73,MACl,14.6,PEAI,0.517,,,MeO-4PADBC,0.165,py3,0.165,,,,,,,1000,10,5000,40,10,160,110,15,,,,,,,,,,,,,,,17.2061,70.3087,1.14289,21.4126,4918,CH2,v1,
19671,20241217,37,Cs0.05MA0.1FA0.85PbI3.0,1.73,MACl,14.6,PEAI,0.517,,,MeO-4PADBC,0.165,py3,0.165,,,,,,,1000,10,5000,40,10,160,110,15,,,,,,,,,,,,,,,17.9228,71.764,1.1432,21.8462,4918,CH3,v1,
19672,20241217,37,Cs0.05MA0.1FA0.85PbI3.0,1.73,MACl,14.6,PEAI,0.517,,,MeO-4PADBC,0.165,py3,0.165,,,,,,,1000,10,5000,40,10,160,110,15,,,,,,,,,,,,,,,18.5815,73.1197,1.14968,22.1038,4918,CH4,v1,
19673,20241217,37,Cs0.05MA0.1FA0.85PbI3.0,1.73,MACl,14.6,PEAI,0.517,,,MeO-4PADBC,0.248,py3,0.083,,,,,,,1000,10,5000,40,10,160,110,15,,,,,,,,,,,,,,,15.2247,66.2923,1.13375,20.2567,4919,CH1,v1,
19674,20241217,37,Cs0.05MA0.1FA0.85PbI3.0,1.73,MACl,14.6,PEAI,0.517,,,MeO-4PADBC,0.248,py3,0.083,,,,,,,1000,10,5000,40,10,160,110,15,,,,,,,,,,,,,,,16.6455,69.1859,1.13616,21.1758,4919,CH2,v1,
19675,20241217,37,Cs0.05MA0.1FA0.85PbI3.0,1.73,MACl,14.6,PEAI,0.517,,,MeO-4PADBC,0.248,py3,0.083,,,,,,,1000,10,5000,40,10,160,110,15,,,,,,,,,,,,,,,17.2894,70.3785,1.14063,21.5374,4919,CH3,v1,
19676,20241217,37,Cs0.05MA0.1FA0.85PbI3.0,1.73,MACl,14.6,PEAI,0.517,,,MeO-4PADBC,0.248,py3,0.083,,,,,,,1000,10,5000,40,10,160,110,15,,,,,,,,,,,,,,,17.3707,70.0717,1.14445,21.661,4919,CH4,v1,
19677,20241217,37,Cs0.05MA0.1FA0.85PbI3.0,1.73,MACl,14.6,PEAI,0.517,,,MeO-4PADBC,0.248,py3,0.083,,,,,,,1000,10,5000,40,10,160,110,15,,,,,,,,,,,,,,,11.961,56.3138,1.13697,18.6811,4920,CH1,v1,
19678,20241217,37,Cs0.05MA0.1FA0.85PbI3.0,1.73,MACl,14.6,PEAI,0.517,,,MeO-4PADBC,0.248,py3,0.083,,,,,,,1000,10,5000,40,10,160,110,15,,,,,,,,,,,,,,,17.493,69.9463,1.14354,21.87,4920,CH2,v1,
19679,20241217,37,Cs0.05MA0.1FA0.85PbI3.0,1.73,MACl,14.6,PEAI,0.517,,,MeO-4PADBC,0.248,py3,0.083,,,,,,,1000,10,5000,40,10,160,110,15,,,,,,,,,,,,,,,17.7608,70.5035,1.14449,22.011,4920,CH3,v1,
19680,20241217,37,Cs0.05MA0.1FA0.85PbI3.0,1.73,MACl,14.6,PEAI,0.517,,,MeO-4PADBC,0.248,py3,0.083,,,,,,,1000,10,5000,40,10,160,110,15,,,,,,,,,,,,,,,13.8675,55.9357,1.12374,22.0619,4920,CH4,v1,
19681,20241217,37,Cs0.05MA0.1FA0.85PbI3.0,1.73,MACl,14.6,PEAI,0.517,,,MeO-4PADBC,0.248,DMACPA,0.083,,,,,,,1000,10,5000,40,10,160,110,15,,,,,,,,,,,,,,,16.6667,70.9482,1.12165,20.9435,4921,CH1,v1,
19682,20241217,37,Cs0.05MA0.1FA0.85PbI3.0,1.73,MACl,14.6,PEAI,0.517,,,MeO-4PADBC,0.248,DMACPA,0.083,,,,,,,1000,10,5000,40,10,160,110,15,,,,,,,,,,,,,,,16.3479,69.2169,1.11473,21.1876,4921,CH2,v1,
19683,20241217,37,Cs0.05MA0.1FA0.85PbI3.0,1.73,MACl,14.6,PEAI,0.517,,,MeO-4PADBC,0.248,DMACPA,0.083,,,,,,,1000,10,5000,40,10,160,110,15,,,,,,,,,,,,,,,15.7845,66.98,1.10474,21.3317,4921,CH3,v1,
19684,20241217,37,Cs0.05MA0.1FA0.85PbI3.0,1.73,MACl,14.6,PEAI,0.517,,,MeO-4PADBC,0.248,DMACPA,0.083,,,,,,,1000,10,5000,40,10,160,110,15,,,,,,,,,,,,,,,15.5333,66.4559,1.10262,21.1986,4921,CH4,v1,
19685,20241217,37,Cs0.05MA0.1FA0.85PbI3.0,1.73,MACl,14.6,PEAI,0.517,,,MeO-4PADBC,0.248,DMACPA,0.083,,,,,,,1000,10,5000,40,10,160,110,15,,,,,,,,,,,,,,,17.0674,72.32,1.12599,20.9592,4922,CH1,v1,
19686,20241217,37,Cs0.05MA0.1FA0.85PbI3.0,1.73,MACl,14.6,PEAI,0.517,,,MeO-4PADBC,0.248,DMACPA,0.083,,,,,,,1000,10,5000,40,10,160,110,15,,,,,,,,,,,,,,,17.0359,71.2488,1.12207,21.3093,4922,CH2,v1,
19687,20241217,37,Cs0.05MA0.1FA0.85PbI3.0,1.73,MACl,14.6,PEAI,0.517,,,MeO-4PADBC,0.248,DMACPA,0.083,,,,,,,1000,10,5000,40,10,160,110,15,,,,,,,,,,,,,,,16.5698,70.1957,1.11656,21.1409,4922,CH3,v1,
19688,20241217,37,Cs0.05MA0.1FA0.85PbI3.0,1.73,MACl,14.6,PEAI,0.517,,,MeO-4PADBC,0.248,DMACPA,0.083,,,,,,,1000,10,5000,40,10,160,110,15,,,,,,,,,,,,,,,16.4371,69.5234,1.12122,21.0865,4922,CH4,v1,
19689,20241217,37,Cs0.05MA0.1FA0.85PbI3.0,1.73,MACl,14.6,PEAI,0.517,,,MeO-4PADBC,0.083,py3,0.248,,,,,,,1000,10,5000,40,10,160,110,15,,,,,,,,,,,,,,,2.65e-05,0.327785,0.00058,13.9418,4923,CH1,v1,
19690,20241217,37,Cs0.05MA0.1FA0.85PbI3.0,1.73,MACl,14.6,PEAI,0.517,,,MeO-4PADBC,0.083,py3,0.248,,,,,,,1000,10,5000,40,10,160,110,15,,,,,,,,,,,,,,,2.68e-05,0.217424,0.000793,15.5614,4923,CH2,v1,
19691,20241217,37,Cs0.05MA0.1FA0.85PbI3.0,1.73,MACl,14.6,PEAI,0.517,,,MeO-4PADBC,0.083,py3,0.248,,,,,,,1000,10,5000,40,10,160,110,15,,,,,,,,,,,,,,,2.44e-05,0.154304,0.001061,14.9122,4923,CH3,v1,
19692,20241217,37,Cs0.05MA0.1FA0.85PbI3.0,1.73,MACl,14.6,PEAI,0.517,,,MeO-4PADBC,0.083,py3,0.248,,,,,,,1000,10,5000,40,10,160,110,15,,,,,,,,,,,,,,,4.19133,29.1162,0.593301,24.2629,4923,CH4,v1,
19693,20241217,37,Cs0.05MA0.1FA0.85PbI3.0,1.73,MACl,14.6,PEAI,0.517,,,MeO-4PADBC,0.083,py3,0.248,,,,,,,1000,10,5000,40,10,160,110,15,,,,,,,,,,,,,,,0.738216,24.8092,0.136385,21.8174,4924,CH1,v1,
19694,20241217,37,Cs0.05MA0.1FA0.85PbI3.0,1.73,MACl,14.6,PEAI,0.517,,,MeO-4PADBC,0.083,py3,0.248,,,,,,,1000,10,5000,40,10,160,110,15,,,,,,,,,,,,,,,7.51742,34.3421,0.963183,22.7265,4924,CH2,v1,
19695,20241217,37,Cs0.05MA0.1FA0.85PbI3.0,1.73,MACl,14.6,PEAI,0.517,,,MeO-4PADBC,0.083,py3,0.248,,,,,,,1000,10,5000,40,10,160,110,15,,,,,,,,,,,,,,,18.8537,74.0002,1.15601,22.0395,4924,CH3,v1,
19696,20241217,37,Cs0.05MA0.1FA0.85PbI3.0,1.73,MACl,14.6,PEAI,0.517,,,MeO-4PADBC,0.083,py3,0.248,,,,,,,1000,10,5000,40,10,160,110,15,,,,,,,,,,,,,,,18.5723,73.5038,1.15312,21.912,4924,CH4,v1,
19697,20241217,37,Cs0.05MA0.1FA0.85PbI3.0,1.73,MACl,14.6,PEAI,0.517,,,MeO-4PADBC,0.083,DMACPA,0.248,,,,,,,1000,10,5000,40,10,160,110,15,,,,,,,,,,,,,,,4.39493,29.3696,0.683804,21.8838,4925,CH1,v1,
19698,20241217,37,Cs0.05MA0.1FA0.85PbI3.0,1.73,MACl,14.6,PEAI,0.517,,,MeO-4PADBC,0.083,DMACPA,0.248,,,,,,,1000,10,5000,40,10,160,110,15,,,,,,,,,,,,,,,17.9148,70.4108,1.12397,22.637,4925,CH2,v1,
19699,20241217,37,Cs0.05MA0.1FA0.85PbI3.0,1.73,MACl,14.6,PEAI,0.517,,,MeO-4PADBC,0.083,DMACPA,0.248,,,,,,,1000,10,5000,40,10,160,110,15,,,,,,,,,,,,,,,16.1946,64.3169,1.11341,22.6147,4925,CH3,v1,
19700,20241217,37,Cs0.05MA0.1FA0.85PbI3.0,1.73,MACl,14.6,PEAI,0.517,,,MeO-4PADBC,0.083,DMACPA,0.248,,,,,,,1000,10,5000,40,10,160,110,15,,,,,,,,,,,,,,,16.9248,67.2326,1.12534,22.3697,4925,CH4,v1,
19701,20241217,37,Cs0.05MA0.1FA0.85PbI3.0,1.73,MACl,14.6,PEAI,0.517,,,MeO-4PADBC,0.083,DMACPA,0.248,,,,,,,1000,10,5000,40,10,160,110,15,,,,,,,,,,,,,,,15.7907,67.8038,1.13535,20.5125,4926,CH1,v1,
19702,20241217,37,Cs0.05MA0.1FA0.85PbI3.0,1.73,MACl,14.6,PEAI,0.517,,,MeO-4PADBC,0.083,DMACPA,0.248,,,,,,,1000,10,5000,40,10,160,110,15,,,,,,,,,,,,,,,16.7744,68.6047,1.13664,21.5116,4926,CH2,v1,
19703,20241217,37,Cs0.05MA0.1FA0.85PbI3.0,1.73,MACl,14.6,PEAI,0.517,,,MeO-4PADBC,0.083,DMACPA,0.248,,,,,,,1000,10,5000,40,10,160,110,15,,,,,,,,,,,,,,,17.0467,69.4763,1.13685,21.5825,4926,CH3,v1,
19704,20241217,37,Cs0.05MA0.1FA0.85PbI3.0,1.73,MACl,14.6,PEAI,0.517,,,MeO-4PADBC,0.083,DMACPA,0.248,,,,,,,1000,10,5000,40,10,160,110,15,,,,,,,,,,,,,,,17.0206,69.8112,1.13509,21.4793,4926,CH4,v1,
19705,20241217,37,Cs0.05MA0.1FA0.85PbI3.0,1.73,MACl,14.6,PEAI,0.517,,,MeO-4PADBC,0.165,DMACPA,0.165,,,,,,,1000,10,5000,40,10,160,110,15,,,,,,,,,,,,,,,3.21364,28.4092,0.532257,21.2528,4927,CH1,v1,
19706,20241217,37,Cs0.05MA0.1FA0.85PbI3.0,1.73,MACl,14.6,PEAI,0.517,,,MeO-4PADBC,0.165,DMACPA,0.165,,,,,,,1000,10,5000,40,10,160,110,15,,,,,,,,,,,,,,,16.0345,66.4401,1.14051,21.1606,4927,CH2,v1,
19707,20241217,37,Cs0.05MA0.1FA0.85PbI3.0,1.73,MACl,14.6,PEAI,0.517,,,MeO-4PADBC,0.165,DMACPA,0.165,,,,,,,1000,10,5000,40,10,160,110,15,,,,,,,,,,,,,,,17.1795,69.1045,1.14063,21.7952,4927,CH3,v1,
19708,20241217,37,Cs0.05MA0.1FA0.85PbI3.0,1.73,MACl,14.6,PEAI,0.517,,,MeO-4PADBC,0.165,DMACPA,0.165,,,,,,,1000,10,5000,40,10,160,110,15,,,,,,,,,,,,,,,16.7213,68.082,1.13339,21.6699,4927,CH4,v1,
19709,20241217,37,Cs0.05MA0.1FA0.85PbI3.0,1.73,MACl,14.6,PEAI,0.517,,,MeO-4PADBC,0.165,DMACPA,0.165,,,,,,,1000,10,5000,40,10,160,110,15,,,,,,,,,,,,,,,1.78e-05,0.133864,0.001245,10.6529,4928,CH1,v1,
19710,20241217,37,Cs0.05MA0.1FA0.85PbI3.0,1.73,MACl,14.6,PEAI,0.517,,,MeO-4PADBC,0.165,DMACPA,0.165,,,,,,,1000,10,5000,40,10,160,110,15,,,,,,,,,,,,,,,1.6e-05,0.0737669,0.001615,13.4494,4928,CH2,v1,
19711,20241217,37,Cs0.05MA0.1FA0.85PbI3.0,1.73,MACl,14.6,PEAI,0.517,,,MeO-4PADBC,0.165,DMACPA,0.165,,,,,,,1000,10,5000,40,10,160,110,15,,,,,,,,,,,,,,,1.91e-05,0.0794726,0.001686,14.2719,4928,CH3,v1,
19712,20241217,37,Cs0.05MA0.1FA0.85PbI3.0,1.73,MACl,14.6,PEAI,0.517,,,MeO-4PADBC,0.165,DMACPA,0.165,,,,,,,1000,10,5000,40,10,160,110,15,,,,,,,,,,,,,,,1.29e-05,0.0825254,0.001371,11.3863,4928,CH4,v1,
19713,20241217,37,Cs0.05MA0.1FA0.85PbI3.0,1.73,MACl,14.6,PEAI,0.517,,,MeO-4PADBC,0.165,2PACz,0.165,,,,,,,1000,10,5000,40,10,160,110,15,,,,,,,,,,,,,,,16.8813,67.8856,1.13341,21.9402,4929,CH1,v1,
19714,20241217,37,Cs0.05MA0.1FA0.85PbI3.0,1.73,MACl,14.6,PEAI,0.517,,,MeO-4PADBC,0.165,2PACz,0.165,,,,,,,1000,10,5000,40,10,160,110,15,,,,,,,,,,,,,,,14.7637,58.7435,1.12581,22.3238,4929,CH2,v1,
19715,20241217,37,Cs0.05MA0.1FA0.85PbI3.0,1.73,MACl,14.6,PEAI,0.517,,,MeO-4PADBC,0.165,2PACz,0.165,,,,,,,1000,10,5000,40,10,160,110,15,,,,,,,,,,,,,,,12.9813,51.6263,1.11779,22.495,4929,CH3,v1,
19716,20241217,37,Cs0.05MA0.1FA0.85PbI3.0,1.73,MACl,14.6,PEAI,0.517,,,MeO-4PADBC,0.165,2PACz,0.165,,,,,,,1000,10,5000,40,10,160,110,15,,,,,,,,,,,,,,,16.8534,66.8245,1.13345,22.2511,4929,CH4,v1,
19717,20241217,37,Cs0.05MA0.1FA0.85PbI3.0,1.73,MACl,14.6,PEAI,0.517,,,MeO-4PADBC,0.165,2PACz,0.165,,,,,,,1000,10,5000,40,10,160,110,15,,,,,,,,,,,,,,,13.5574,56.7911,1.12341,21.2499,4930,CH1,v1,
19718,20241217,37,Cs0.05MA0.1FA0.85PbI3.0,1.73,MACl,14.6,PEAI,0.517,,,MeO-4PADBC,0.165,2PACz,0.165,,,,,,,1000,10,5000,40,10,160,110,15,,,,,,,,,,,,,,,15.7829,63.5691,1.13527,21.8696,4930,CH2,v1,
19719,20241217,37,Cs0.05MA0.1FA0.85PbI3.0,1.73,MACl,14.6,PEAI,0.517,,,MeO-4PADBC,0.165,2PACz,0.165,,,,,,,1000,10,5000,40,10,160,110,15,,,,,,,,,,,,,,,16.2407,64.5193,1.1358,22.1622,4930,CH3,v1,
19720,20241217,37,Cs0.05MA0.1FA0.85PbI3.0,1.73,MACl,14.6,PEAI,0.517,,,MeO-4PADBC,0.165,2PACz,0.165,,,,,,,1000,10,5000,40,10,160,110,15,,,,,,,,,,,,,,,16.3775,65.8493,1.13468,21.9191,4930,CH4,v1,
19721,20241217,37,Cs0.05MA0.1FA0.85PbI3.0,1.73,MACl,14.6,PEAI,0.517,,,MeO-4PADBC,0.248,2PACz,0.083,,,,,,,1000,10,5000,40,10,160,110,15,,,,,,,,,,,,,,,16.5848,67.118,1.12196,22.0239,4931,CH1,v1,
19722,20241217,37,Cs0.05MA0.1FA0.85PbI3.0,1.73,MACl,14.6,PEAI,0.517,,,MeO-4PADBC,0.248,2PACz,0.083,,,,,,,1000,10,5000,40,10,160,110,15,,,,,,,,,,,,,,,11.9284,48.3828,1.09729,22.4682,4931,CH2,v1,
19723,20241217,37,Cs0.05MA0.1FA0.85PbI3.0,1.73,MACl,14.6,PEAI,0.517,,,MeO-4PADBC,0.248,2PACz,0.083,,,,,,,1000,10,5000,40,10,160,110,15,,,,,,,,,,,,,,,4.15586,29.8092,0.615738,22.642,4931,CH3,v1,
19724,20241217,37,Cs0.05MA0.1FA0.85PbI3.0,1.73,MACl,14.6,PEAI,0.517,,,MeO-4PADBC,0.248,2PACz,0.083,,,,,,,1000,10,5000,40,10,160,110,15,,,,,,,,,,,,,,,1.53897,28.5406,0.24875,21.6773,4931,CH4,v1,
19725,20241217,37,Cs0.05MA0.1FA0.85PbI3.0,1.73,MACl,14.6,PEAI,0.517,,,MeO-4PADBC,0.248,2PACz,0.083,,,,,,,1000,10,5000,40,10,160,110,15,,,,,,,,,,,,,,,0.0276641,14.7453,0.012497,15.0127,4932,CH1,v1,
19726,20241217,37,Cs0.05MA0.1FA0.85PbI3.0,1.73,MACl,14.6,PEAI,0.517,,,MeO-4PADBC,0.248,2PACz,0.083,,,,,,,1000,10,5000,40,10,160,110,15,,,,,,,,,,,,,,,17.0277,68.3081,1.12538,22.1506,4932,CH2,v1,
19727,20241217,37,Cs0.05MA0.1FA0.85PbI3.0,1.73,MACl,14.6,PEAI,0.517,,,MeO-4PADBC,0.248,2PACz,0.083,,,,,,,1000,10,5000,40,10,160,110,15,,,,,,,,,,,,,,,16.975,67.3496,1.1288,22.3285,4932,CH3,v1,
19728,20241217,37,Cs0.05MA0.1FA0.85PbI3.0,1.73,MACl,14.6,PEAI,0.517,,,MeO-4PADBC,0.248,2PACz,0.083,,,,,,,1000,10,5000,40,10,160,110,15,,,,,,,,,,,,,,,17.3475,68.6877,1.13465,22.2584,4932,CH4,v1,
19729,20241217,37,Cs0.05MA0.1FA0.85PbI3.0,1.73,MACl,14.6,PEAI,0.517,,,MeO-2PACz,0.248,py3,0.083,,,,,,,1000,10,5000,40,10,160,110,15,,,,,,,,,,,,,,,15.6047,65.9067,1.08696,21.7827,4933,CH1,v1,
19730,20241217,37,Cs0.05MA0.1FA0.85PbI3.0,1.73,MACl,14.6,PEAI,0.517,,,MeO-2PACz,0.248,py3,0.083,,,,,,,1000,10,5000,40,10,160,110,15,,,,,,,,,,,,,,,16.5233,67.4084,1.09054,22.4771,4933,CH2,v1,
19731,20241217,37,Cs0.05MA0.1FA0.85PbI3.0,1.73,MACl,14.6,PEAI,0.517,,,MeO-2PACz,0.248,py3,0.083,,,,,,,1000,10,5000,40,10,160,110,15,,,,,,,,,,,,,,,16.7902,68.0401,1.09282,22.5811,4933,CH3,v1,
19732,20241217,37,Cs0.05MA0.1FA0.85PbI3.0,1.73,MACl,14.6,PEAI,0.517,,,MeO-2PACz,0.248,py3,0.083,,,,,,,1000,10,5000,40,10,160,110,15,,,,,,,,,,,,,,,16.476,66.734,1.09158,22.6177,4933,CH4,v1,
19733,20241217,37,Cs0.05MA0.1FA0.85PbI3.0,1.73,MACl,14.6,PEAI,0.517,,,MeO-2PACz,0.248,py3,0.083,,,,,,,1000,10,5000,40,10,160,110,15,,,,,,,,,,,,,,,16.7988,68.0526,1.09515,22.5404,4934,CH1,v1,
19734,20241217,37,Cs0.05MA0.1FA0.85PbI3.0,1.73,MACl,14.6,PEAI,0.517,,,MeO-2PACz,0.248,py3,0.083,,,,,,,1000,10,5000,40,10,160,110,15,,,,,,,,,,,,,,,17.6366,69.2704,1.10091,23.1268,4934,CH2,v1,
19735,20241217,37,Cs0.05MA0.1FA0.85PbI3.0,1.73,MACl,14.6,PEAI,0.517,,,MeO-2PACz,0.248,py3,0.083,,,,,,,1000,10,5000,40,10,160,110,15,,,,,,,,,,,,,,,17.7607,68.8081,1.10339,23.3933,4934,CH3,v1,
19736,20241217,37,Cs0.05MA0.1FA0.85PbI3.0,1.73,MACl,14.6,PEAI,0.517,,,MeO-2PACz,0.248,py3,0.083,,,,,,,1000,10,5000,40,10,160,110,15,,,,,,,,,,,,,,,17.3628,68.5642,1.10116,22.997,4934,CH4,v1,
19737,20241217,37,Cs0.05MA0.1FA0.85PbI3.0,1.73,MACl,14.6,PEAI,0.517,,,MeO-4PADBC,0.083,2PACz,0.248,,,,,,,1000,10,5000,40,10,160,110,15,,,,,,,,,,,,,,,16.5796,66.6741,1.14225,21.7698,4935,CH1,v1,
19738,20241217,37,Cs0.05MA0.1FA0.85PbI3.0,1.73,MACl,14.6,PEAI,0.517,,,MeO-4PADBC,0.083,2PACz,0.248,,,,,,,1000,10,5000,40,10,160,110,15,,,,,,,,,,,,,,,4.28309,28.8609,0.653227,22.7187,4935,CH2,v1,
19739,20241217,37,Cs0.05MA0.1FA0.85PbI3.0,1.73,MACl,14.6,PEAI,0.517,,,MeO-4PADBC,0.083,2PACz,0.248,,,,,,,1000,10,5000,40,10,160,110,15,,,,,,,,,,,,,,,2.11815,26.8526,0.344895,22.8709,4935,CH3,v1,
19740,20241217,37,Cs0.05MA0.1FA0.85PbI3.0,1.73,MACl,14.6,PEAI,0.517,,,MeO-4PADBC,0.083,2PACz,0.248,,,,,,,1000,10,5000,40,10,160,110,15,,,,,,,,,,,,,,,0.540699,24.957,0.102048,21.2305,4935,CH4,v1,
19741,20241217,37,Cs0.05MA0.1FA0.85PbI3.0,1.73,MACl,14.6,PEAI,0.517,,,MeO-4PADBC,0.083,2PACz,0.248,,,,,,,1000,10,5000,40,10,160,110,15,,,,,,,,,,,,,,,0.192771,24.8814,0.040129,19.3066,4936,CH1,v1,
19742,20241217,37,Cs0.05MA0.1FA0.85PbI3.0,1.73,MACl,14.6,PEAI,0.517,,,MeO-4PADBC,0.083,2PACz,0.248,,,,,,,1000,10,5000,40,10,160,110,15,,,,,,,,,,,,,,,3.07634,28.1259,0.481513,22.7154,4936,CH2,v1,
19743,20241217,37,Cs0.05MA0.1FA0.85PbI3.0,1.73,MACl,14.6,PEAI,0.517,,,MeO-4PADBC,0.083,2PACz,0.248,,,,,,,1000,10,5000,40,10,160,110,15,,,,,,,,,,,,,,,6.06531,31.4485,0.854768,22.5635,4936,CH3,v1,
19744,20241217,37,Cs0.05MA0.1FA0.85PbI3.0,1.73,MACl,14.6,PEAI,0.517,,,MeO-4PADBC,0.083,2PACz,0.248,,,,,,,1000,10,5000,40,10,160,110,15,,,,,,,,,,,,,,,0.346727,24.4804,0.067677,20.928,4936,CH4,v1,
19745,20241217,37,Cs0.05MA0.1FA0.85PbI3.0,1.73,MACl,14.6,PEAI,0.517,,,MeO-2PACz,0.083,py3,0.248,,,,,,,1000,10,5000,40,10,160,110,15,,,,,,,,,,,,,,,4.83691,29.451,0.711461,23.0843,4937,CH1,v1,
19746,20241217,37,Cs0.05MA0.1FA0.85PbI3.0,1.73,MACl,14.6,PEAI,0.517,,,MeO-2PACz,0.083,py3,0.248,,,,,,,1000,10,5000,40,10,160,110,15,,,,,,,,,,,,,,,18.2048,69.1094,1.12469,23.4216,4937,CH2,v1,
19747,20241217,37,Cs0.05MA0.1FA0.85PbI3.0,1.73,MACl,14.6,PEAI,0.517,,,MeO-2PACz,0.083,py3,0.248,,,,,,,1000,10,5000,40,10,160,110,15,,,,,,,,,,,,,,,18.7576,70.4802,1.12268,23.7058,4937,CH3,v1,
19748,20241217,37,Cs0.05MA0.1FA0.85PbI3.0,1.73,MACl,14.6,PEAI,0.517,,,MeO-2PACz,0.083,py3,0.248,,,,,,,1000,10,5000,40,10,160,110,15,,,,,,,,,,,,,,,1.13431,25.8836,0.193754,22.6181,4937,CH4,v1,
19749,20241217,37,Cs0.05MA0.1FA0.85PbI3.0,1.73,MACl,14.6,PEAI,0.517,,,MeO-2PACz,0.083,py3,0.248,,,,,,,1000,10,5000,40,10,160,110,15,,,,,,,,,,,,,,,16.7237,68.2705,1.12178,21.8368,4938,CH1,v1,
19750,20241217,37,Cs0.05MA0.1FA0.85PbI3.0,1.73,MACl,14.6,PEAI,0.517,,,MeO-2PACz,0.083,py3,0.248,,,,,,,1000,10,5000,40,10,160,110,15,,,,,,,,,,,,,,,17.2681,69.0832,1.12369,22.2446,4938,CH2,v1,
19751,20241217,37,Cs0.05MA0.1FA0.85PbI3.0,1.73,MACl,14.6,PEAI,0.517,,,MeO-2PACz,0.083,py3,0.248,,,,,,,1000,10,5000,40,10,160,110,15,,,,,,,,,,,,,,,19.2198,94.2295,0.923592,22.0842,4938,CH3,v1,
19752,20241217,37,Cs0.05MA0.1FA0.85PbI3.0,1.73,MACl,14.6,PEAI,0.517,,,MeO-2PACz,0.083,py3,0.248,,,,,,,1000,10,5000,40,10,160,110,15,,,,,,,,,,,,,,,15.4712,65.602,1.10381,21.3654,4938,CH4,v1,
19753,20241217,37,Cs0.05MA0.1FA0.85PbI3.0,1.73,MACl,14.6,PEAI,0.517,,,MeO-2PACz,0.165,py3,0.165,,,,,,,1000,10,5000,40,10,160,110,15,,,,,,,,,,,,,,,17.206,69.2805,1.10309,22.5142,4939,CH1,v1,
19754,20241217,37,Cs0.05MA0.1FA0.85PbI3.0,1.73,MACl,14.6,PEAI,0.517,,,MeO-2PACz,0.165,py3,0.165,,,,,,,1000,10,5000,40,10,160,110,15,,,,,,,,,,,,,,,17.5912,68.5388,1.1127,23.0665,4939,CH2,v1,
19755,20241217,37,Cs0.05MA0.1FA0.85PbI3.0,1.73,MACl,14.6,PEAI,0.517,,,MeO-2PACz,0.165,py3,0.165,,,,,,,1000,10,5000,40,10,160,110,15,,,,,,,,,,,,,,,17.619,68.0732,1.11458,23.2216,4939,CH3,v1,
19756,20241217,37,Cs0.05MA0.1FA0.85PbI3.0,1.73,MACl,14.6,PEAI,0.517,,,MeO-2PACz,0.165,py3,0.165,,,,,,,1000,10,5000,40,10,160,110,15,,,,,,,,,,,,,,,17.1465,67.0294,1.11293,22.9848,4939,CH4,v1,
19757,20241217,37,Cs0.05MA0.1FA0.85PbI3.0,1.73,MACl,14.6,PEAI,0.517,,,MeO-2PACz,0.165,py3,0.165,,,,,,,1000,10,5000,40,10,160,110,15,,,,,,,,,,,,,,,17.0653,68.7604,1.10483,22.4635,4940,CH1,v1,
19758,20241217,37,Cs0.05MA0.1FA0.85PbI3.0,1.73,MACl,14.6,PEAI,0.517,,,MeO-2PACz,0.165,py3,0.165,,,,,,,1000,10,5000,40,10,160,110,15,,,,,,,,,,,,,,,16.8268,67.0571,1.10879,22.6311,4940,CH2,v1,
19759,20241217,37,Cs0.05MA0.1FA0.85PbI3.0,1.73,MACl,14.6,PEAI,0.517,,,MeO-2PACz,0.165,py3,0.165,,,,,,,1000,10,5000,40,10,160,110,15,,,,,,,,,,,,,,,16.6891,66.864,1.10284,22.6321,4940,CH3,v1,
19760,20241217,37,Cs0.05MA0.1FA0.85PbI3.0,1.73,MACl,14.6,PEAI,0.517,,,MeO-2PACz,0.165,py3,0.165,,,,,,,1000,10,5000,40,10,160,110,15,,,,,,,,,,,,,,,10.2818,43.84,1.04539,22.4348,4940,CH4,v1,
19761,20241217,37,Cs0.05MA0.1FA0.85PbI3.0,1.73,MACl,14.6,PEAI,0.517,,,MeO-2PACz,0.165,DMACPA,0.165,,,,,,,1000,10,5000,40,10,160,110,15,,,,,,,,,,,,,,,17.3102,69.4434,1.09661,22.7309,4941,CH1,v1,
19762,20241217,37,Cs0.05MA0.1FA0.85PbI3.0,1.73,MACl,14.6,PEAI,0.517,,,MeO-2PACz,0.165,DMACPA,0.165,,,,,,,1000,10,5000,40,10,160,110,15,,,,,,,,,,,,,,,17.8455,69.9781,1.10544,23.0692,4941,CH2,v1,
19763,20241217,37,Cs0.05MA0.1FA0.85PbI3.0,1.73,MACl,14.6,PEAI,0.517,,,MeO-2PACz,0.165,DMACPA,0.165,,,,,,,1000,10,5000,40,10,160,110,15,,,,,,,,,,,,,,,17.8552,69.6723,1.11227,23.0406,4941,CH3,v1,
19764,20241217,37,Cs0.05MA0.1FA0.85PbI3.0,1.73,MACl,14.6,PEAI,0.517,,,MeO-2PACz,0.165,DMACPA,0.165,,,,,,,1000,10,5000,40,10,160,110,15,,,,,,,,,,,,,,,17.2246,68.8035,1.10394,22.6773,4941,CH4,v1,
19765,20241217,37,Cs0.05MA0.1FA0.85PbI3.0,1.73,MACl,14.6,PEAI,0.517,,,MeO-2PACz,0.165,DMACPA,0.165,,,,,,,1000,10,5000,40,10,160,110,15,,,,,,,,,,,,,,,0.241237,24.0347,0.049515,20.2709,4942,CH1,v1,
19766,20241217,37,Cs0.05MA0.1FA0.85PbI3.0,1.73,MACl,14.6,PEAI,0.517,,,MeO-2PACz,0.165,DMACPA,0.165,,,,,,,1000,10,5000,40,10,160,110,15,,,,,,,,,,,,,,,0.731546,25.4554,0.133821,21.4752,4942,CH2,v1,
19767,20241217,37,Cs0.05MA0.1FA0.85PbI3.0,1.73,MACl,14.6,PEAI,0.517,,,MeO-2PACz,0.165,DMACPA,0.165,,,,,,,1000,10,5000,40,10,160,110,15,,,,,,,,,,,,,,,0.88158,25.4861,0.156679,22.0774,4942,CH3,v1,
19768,20241217,37,Cs0.05MA0.1FA0.85PbI3.0,1.73,MACl,14.6,PEAI,0.517,,,MeO-2PACz,0.165,DMACPA,0.165,,,,,,,1000,10,5000,40,10,160,110,15,,,,,,,,,,,,,,,2.44351,28.5988,0.384247,22.2359,4942,CH4,v1,
