Repository: MI-Materials-Intelligence/Recipe-Language-Model

# Learning Layer

## Overview

In the learning layer, the formulas and parameters are encoded and then tokenised into recipes as inputs. Through atomic skills of data extraction, cleaning, and matching, these data are organised into standardised datasets, providing the basis for RLM training and iterative recipe refinement.

Key Atomic Skills:
- **Cleaning**: Preprocessing and outlier cleaning
- **Matching**: Matching data pairs based on variables
- **Extraction**: Data extraction from robotic boxes

File: seven_ai_layers_robotics/learning/data/data50764_from_db.csv (part 81 of 253)
No,date,rank,Formula PVK,Concentration PVK,Formula Additive 1,Concentration Additive 1,Formula Additive 2,Concentration Additive 2,Formula Additive 3,Concentration Additive 3,Formula SAM 1,Concentration SAM 1,Formula SAM 2,Concentration SAM 2,Formula SAM 3,Concentration SAM 3,Spin Coating Speed SAM,Spin Coating Time SAM,Annealed Temperature SAM,Annealed Time SAM,Spin Coating Speed PVK 1,Spin Coating Time PVK 1,Spin Coating Speed PVK 2,Spin Coating Time PVK 2,Antisolvent Dropping Timing,Antisolvent Volume,Annealed Temperature PVK,Annealed Time PVK,Formula Passivator 1,Concentration Passivator 1,Formula Passivator 2,Concentration Passivator 2,Formula Passivator 3,Concentration Passivator 3,Formula Passivator 4,Concentration Passivator 4,Spin Coating Speed Passivator,Spin Coating Time Passivator,Passivator Dropping Timing,Passivator Volume,Annealed Temperature Passivator,Annealed Time Passivator,PCE,FF,Voc,Jsc,Product,Channel,From,upload_time
19769,20241217,37,Cs0.05MA0.1FA0.85PbI3.0,1.73,MACl,14.6,PEAI,0.517,,,MeO-2PACz,0.248,DMACPA,0.083,,,,,,,1000,10,5000,40,10,160,110,15,,,,,,,,,,,,,,,16.1006,66.3077,1.09401,22.1952,4943,CH1,v1,
19770,20241217,37,Cs0.05MA0.1FA0.85PbI3.0,1.73,MACl,14.6,PEAI,0.517,,,MeO-2PACz,0.248,DMACPA,0.083,,,,,,,1000,10,5000,40,10,160,110,15,,,,,,,,,,,,,,,2.16866,27.1146,0.355942,22.4703,4943,CH2,v1,
19771,20241217,37,Cs0.05MA0.1FA0.85PbI3.0,1.73,MACl,14.6,PEAI,0.517,,,MeO-2PACz,0.248,DMACPA,0.083,,,,,,,1000,10,5000,40,10,160,110,15,,,,,,,,,,,,,,,15.6048,594.134,0.115219,22.7955,4943,CH3,v1,
19772,20241217,37,Cs0.05MA0.1FA0.85PbI3.0,1.73,MACl,14.6,PEAI,0.517,,,MeO-2PACz,0.248,DMACPA,0.083,,,,,,,1000,10,5000,40,10,160,110,15,,,,,,,,,,,,,,,15.7309,64.1215,1.09135,22.4794,4943,CH4,v1,
19773,20241217,37,Cs0.05MA0.1FA0.85PbI3.0,1.73,MACl,14.6,PEAI,0.517,,,MeO-2PACz,0.248,DMACPA,0.083,,,,,,,1000,10,5000,40,10,160,110,15,,,,,,,,,,,,,,,17.1924,68.6831,1.08281,23.1172,4944,CH1,v1,
19774,20241217,37,Cs0.05MA0.1FA0.85PbI3.0,1.73,MACl,14.6,PEAI,0.517,,,MeO-2PACz,0.248,DMACPA,0.083,,,,,,,1000,10,5000,40,10,160,110,15,,,,,,,,,,,,,,,17.1279,68.0653,1.07557,23.396,4944,CH2,v1,
19775,20241217,37,Cs0.05MA0.1FA0.85PbI3.0,1.73,MACl,14.6,PEAI,0.517,,,MeO-2PACz,0.248,DMACPA,0.083,,,,,,,1000,10,5000,40,10,160,110,15,,,,,,,,,,,,,,,1.5e-05,0.0207212,0.006758,10.7404,4944,CH3,v1,
19776,20241217,37,Cs0.05MA0.1FA0.85PbI3.0,1.73,MACl,14.6,PEAI,0.517,,,MeO-2PACz,0.248,DMACPA,0.083,,,,,,,1000,10,5000,40,10,160,110,15,,,,,,,,,,,,,,,2.26373,28.5863,0.352353,22.4744,4944,CH4,v1,
19777,20241217,37,Cs0.05MA0.1FA0.85PbI3.0,1.73,MACl,14.6,PEAI,0.517,,,MeO-2PACz,0.248,2PACz,0.083,,,,,,,1000,10,5000,40,10,160,110,15,,,,,,,,,,,,,,,13.2614,54.3819,1.06417,22.9153,4945,CH1,v1,
19778,20241217,37,Cs0.05MA0.1FA0.85PbI3.0,1.73,MACl,14.6,PEAI,0.517,,,MeO-2PACz,0.248,2PACz,0.083,,,,,,,1000,10,5000,40,10,160,110,15,,,,,,,,,,,,,,,3.11023,26.8233,0.502413,23.0791,4945,CH2,v1,
19779,20241217,37,Cs0.05MA0.1FA0.85PbI3.0,1.73,MACl,14.6,PEAI,0.517,,,MeO-2PACz,0.248,2PACz,0.083,,,,,,,1000,10,5000,40,10,160,110,15,,,,,,,,,,,,,,,15.7311,62.7234,1.06571,23.5338,4945,CH3,v1,
19780,20241217,37,Cs0.05MA0.1FA0.85PbI3.0,1.73,MACl,14.6,PEAI,0.517,,,MeO-2PACz,0.248,2PACz,0.083,,,,,,,1000,10,5000,40,10,160,110,15,,,,,,,,,,,,,,,15.0822,60.7534,1.0633,23.3473,4945,CH4,v1,
19781,20241217,37,Cs0.05MA0.1FA0.85PbI3.0,1.73,MACl,14.6,PEAI,0.517,,,MeO-2PACz,0.248,2PACz,0.083,,,,,,,1000,10,5000,40,10,160,110,15,,,,,,,,,,,,,,,17.9628,69.2576,1.08894,23.8177,4946,CH1,v1,
19782,20241217,37,Cs0.05MA0.1FA0.85PbI3.0,1.73,MACl,14.6,PEAI,0.517,,,MeO-2PACz,0.248,2PACz,0.083,,,,,,,1000,10,5000,40,10,160,110,15,,,,,,,,,,,,,,,17.8837,68.6159,1.09295,23.8469,4946,CH2,v1,
19783,20241217,37,Cs0.05MA0.1FA0.85PbI3.0,1.73,MACl,14.6,PEAI,0.517,,,MeO-2PACz,0.248,2PACz,0.083,,,,,,,1000,10,5000,40,10,160,110,15,,,,,,,,,,,,,,,0.466145,25.117,0.085641,21.6705,4946,CH3,v1,
19784,20241217,37,Cs0.05MA0.1FA0.85PbI3.0,1.73,MACl,14.6,PEAI,0.517,,,MeO-2PACz,0.248,2PACz,0.083,,,,,,,1000,10,5000,40,10,160,110,15,,,,,,,,,,,,,,,16.3442,65.6034,1.08122,23.0421,4946,CH4,v1,
19785,20241217,37,Cs0.05MA0.1FA0.85PbI3.0,1.73,MACl,14.6,PEAI,0.517,,,MeO-2PACz,0.083,DMACPA,0.248,,,,,,,1000,10,5000,40,10,160,110,15,,,,,,,,,,,,,,,17.2308,68.2706,1.1063,22.8138,4947,CH1,v1,
19786,20241217,37,Cs0.05MA0.1FA0.85PbI3.0,1.73,MACl,14.6,PEAI,0.517,,,MeO-2PACz,0.083,DMACPA,0.248,,,,,,,1000,10,5000,40,10,160,110,15,,,,,,,,,,,,,,,17.77,68.6443,1.11509,23.2152,4947,CH2,v1,
19787,20241217,37,Cs0.05MA0.1FA0.85PbI3.0,1.73,MACl,14.6,PEAI,0.517,,,MeO-2PACz,0.083,DMACPA,0.248,,,,,,,1000,10,5000,40,10,160,110,15,,,,,,,,,,,,,,,18.0296,69.405,1.12219,23.1488,4947,CH3,v1,
19788,20241217,37,Cs0.05MA0.1FA0.85PbI3.0,1.73,MACl,14.6,PEAI,0.517,,,MeO-2PACz,0.083,DMACPA,0.248,,,,,,,1000,10,5000,40,10,160,110,15,,,,,,,,,,,,,,,17.7287,69.5308,1.12093,22.7469,4947,CH4,v1,
19789,20241217,37,Cs0.05MA0.1FA0.85PbI3.0,1.73,MACl,14.6,PEAI,0.517,,,MeO-2PACz,0.083,DMACPA,0.248,,,,,,,1000,10,5000,40,10,160,110,15,,,,,,,,,,,,,,,17.6592,70.0493,1.1146,22.6176,4948,CH1,v1,
19790,20241217,37,Cs0.05MA0.1FA0.85PbI3.0,1.73,MACl,14.6,PEAI,0.517,,,MeO-2PACz,0.083,DMACPA,0.248,,,,,,,1000,10,5000,40,10,160,110,15,,,,,,,,,,,,,,,18.1416,70.298,1.11502,23.1447,4948,CH2,v1,
19791,20241217,37,Cs0.05MA0.1FA0.85PbI3.0,1.73,MACl,14.6,PEAI,0.517,,,MeO-2PACz,0.083,DMACPA,0.248,,,,,,,1000,10,5000,40,10,160,110,15,,,,,,,,,,,,,,,17.9024,69.8805,1.11453,22.9859,4948,CH3,v1,
19792,20241217,37,Cs0.05MA0.1FA0.85PbI3.0,1.73,MACl,14.6,PEAI,0.517,,,MeO-2PACz,0.083,DMACPA,0.248,,,,,,,1000,10,5000,40,10,160,110,15,,,,,,,,,,,,,,,17.6449,69.801,1.11459,22.6799,4948,CH4,v1,
19793,20241217,37,Cs0.05MA0.1FA0.85PbI3.0,1.73,MACl,14.6,PEAI,0.517,,,MeO-2PACz,0.083,2PACz,0.248,,,,,,,1000,10,5000,40,10,160,110,15,,,,,,,,,,,,,,,17.3559,69.6893,1.08432,22.968,4949,CH1,v1,
19794,20241217,37,Cs0.05MA0.1FA0.85PbI3.0,1.73,MACl,14.6,PEAI,0.517,,,MeO-2PACz,0.083,2PACz,0.248,,,,,,,1000,10,5000,40,10,160,110,15,,,,,,,,,,,,,,,17.8512,69.6744,1.085,23.6138,4949,CH2,v1,
19795,20241217,37,Cs0.05MA0.1FA0.85PbI3.0,1.73,MACl,14.6,PEAI,0.517,,,MeO-2PACz,0.083,2PACz,0.248,,,,,,,1000,10,5000,40,10,160,110,15,,,,,,,,,,,,,,,17.9434,69.6001,1.09219,23.6047,4949,CH3,v1,
19796,20241217,37,Cs0.05MA0.1FA0.85PbI3.0,1.73,MACl,14.6,PEAI,0.517,,,MeO-2PACz,0.083,2PACz,0.248,,,,,,,1000,10,5000,40,10,160,110,15,,,,,,,,,,,,,,,17.9972,69.9362,1.0943,23.5161,4949,CH4,v1,
19797,20241217,37,Cs0.05MA0.1FA0.85PbI3.0,1.73,MACl,14.6,PEAI,0.517,,,MeO-2PACz,0.083,2PACz,0.248,,,,,,,1000,10,5000,40,10,160,110,15,,,,,,,,,,,,,,,4.52e-05,0.159025,0.001067,26.6336,4950,CH1,v1,
19798,20241217,37,Cs0.05MA0.1FA0.85PbI3.0,1.73,MACl,14.6,PEAI,0.517,,,MeO-2PACz,0.083,2PACz,0.248,,,,,,,1000,10,5000,40,10,160,110,15,,,,,,,,,,,,,,,5.73e-05,0.135258,0.001342,31.5473,4950,CH2,v1,
19799,20241217,37,Cs0.05MA0.1FA0.85PbI3.0,1.73,MACl,14.6,PEAI,0.517,,,MeO-2PACz,0.083,2PACz,0.248,,,,,,,1000,10,5000,40,10,160,110,15,,,,,,,,,,,,,,,4.64e-05,0.101808,0.001345,33.893,4950,CH3,v1,
19800,20241217,37,Cs0.05MA0.1FA0.85PbI3.0,1.73,MACl,14.6,PEAI,0.517,,,MeO-2PACz,0.083,2PACz,0.248,,,,,,,1000,10,5000,40,10,160,110,15,,,,,,,,,,,,,,,2.51e-05,0.160631,0.001037,15.0597,4950,CH4,v1,
19801,20241217,37,Cs0.05MA0.1FA0.85PbI3.0,1.73,MACl,14.6,PEAI,0.517,,,MeO-2PACz,0.165,2PACz,0.165,,,,,,,1000,10,5000,40,10,160,110,15,,,,,,,,,,,,,,,16.753,69.4403,1.07293,22.4859,4951,CH1,v1,
19802,20241217,37,Cs0.05MA0.1FA0.85PbI3.0,1.73,MACl,14.6,PEAI,0.517,,,MeO-2PACz,0.165,2PACz,0.165,,,,,,,1000,10,5000,40,10,160,110,15,,,,,,,,,,,,,,,17.3327,70.0852,1.07941,22.9116,4951,CH2,v1,
19803,20241217,37,Cs0.05MA0.1FA0.85PbI3.0,1.73,MACl,14.6,PEAI,0.517,,,MeO-2PACz,0.165,2PACz,0.165,,,,,,,1000,10,5000,40,10,160,110,15,,,,,,,,,,,,,,,17.3852,69.8016,1.07897,23.0836,4951,CH3,v1,
19804,20241217,37,Cs0.05MA0.1FA0.85PbI3.0,1.73,MACl,14.6,PEAI,0.517,,,MeO-2PACz,0.165,2PACz,0.165,,,,,,,1000,10,5000,40,10,160,110,15,,,,,,,,,,,,,,,17.3308,69.4587,1.08037,23.0951,4951,CH4,v1,
19805,20241217,37,Cs0.05MA0.1FA0.85PbI3.0,1.73,MACl,14.6,PEAI,0.517,,,MeO-2PACz,0.165,2PACz,0.165,,,,,,,1000,10,5000,40,10,160,110,15,,,,,,,,,,,,,,,8.1027,45.0679,0.775363,23.1877,4952,CH1,v1,
19806,20241217,37,Cs0.05MA0.1FA0.85PbI3.0,1.73,MACl,14.6,PEAI,0.517,,,MeO-2PACz,0.165,2PACz,0.165,,,,,,,1000,10,5000,40,10,160,110,15,,,,,,,,,,,,,,,16.4531,65.4542,1.06645,23.5705,4952,CH2,v1,
19807,20241217,37,Cs0.05MA0.1FA0.85PbI3.0,1.73,MACl,14.6,PEAI,0.517,,,MeO-2PACz,0.165,2PACz,0.165,,,,,,,1000,10,5000,40,10,160,110,15,,,,,,,,,,,,,,,17.8873,70.3712,1.07874,23.5632,4952,CH3,v1,
19808,20241217,37,Cs0.05MA0.1FA0.85PbI3.0,1.73,MACl,14.6,PEAI,0.517,,,MeO-2PACz,0.165,2PACz,0.165,,,,,,,1000,10,5000,40,10,160,110,15,,,,,,,,,,,,,,,17.7694,70.1945,1.08362,23.3611,4952,CH4,v1,
19809,20241217,37,Cs0.05MA0.1FA0.85PbI3.0,1.73,MACl,14.6,PEAI,0.517,,,py3,0.165,DMACPA,0.165,,,,,,,1000,10,5000,40,10,160,110,15,,,,,,,,,,,,,,,17.5571,69.0125,1.11435,22.8299,4953,CH1,v1,
19810,20241217,37,Cs0.05MA0.1FA0.85PbI3.0,1.73,MACl,14.6,PEAI,0.517,,,py3,0.165,DMACPA,0.165,,,,,,,1000,10,5000,40,10,160,110,15,,,,,,,,,,,,,,,17.9804,69.0848,1.12214,23.1937,4953,CH2,v1,
19811,20241217,37,Cs0.05MA0.1FA0.85PbI3.0,1.73,MACl,14.6,PEAI,0.517,,,py3,0.165,DMACPA,0.165,,,,,,,1000,10,5000,40,10,160,110,15,,,,,,,,,,,,,,,17.5462,67.8984,1.12285,23.0145,4953,CH3,v1,
19812,20241217,37,Cs0.05MA0.1FA0.85PbI3.0,1.73,MACl,14.6,PEAI,0.517,,,py3,0.165,DMACPA,0.165,,,,,,,1000,10,5000,40,10,160,110,15,,,,,,,,,,,,,,,15.7189,62.7201,1.12234,22.3302,4953,CH4,v1,
19813,20241217,37,Cs0.05MA0.1FA0.85PbI3.0,1.73,MACl,14.6,PEAI,0.517,,,py3,0.165,DMACPA,0.165,,,,,,,1000,10,5000,40,10,160,110,15,,,,,,,,,,,,,,,17.5049,68.9062,1.11414,22.8013,4954,CH1,v1,
19814,20241217,37,Cs0.05MA0.1FA0.85PbI3.0,1.73,MACl,14.6,PEAI,0.517,,,py3,0.165,DMACPA,0.165,,,,,,,1000,10,5000,40,10,160,110,15,,,,,,,,,,,,,,,17.7563,68.4793,1.11989,23.1536,4954,CH2,v1,
19815,20241217,37,Cs0.05MA0.1FA0.85PbI3.0,1.73,MACl,14.6,PEAI,0.517,,,py3,0.165,DMACPA,0.165,,,,,,,1000,10,5000,40,10,160,110,15,,,,,,,,,,,,,,,17.819,75.7346,1.01141,23.2628,4954,CH3,v1,
19816,20241217,37,Cs0.05MA0.1FA0.85PbI3.0,1.73,MACl,14.6,PEAI,0.517,,,py3,0.165,DMACPA,0.165,,,,,,,1000,10,5000,40,10,160,110,15,,,,,,,,,,,,,,,7.85898,38.6512,0.878621,23.1421,4954,CH4,v1,
19817,20241217,37,Cs0.05MA0.1FA0.85PbI3.0,1.73,MACl,14.6,PEAI,0.517,,,py3,0.248,DMACPA,0.083,,,,,,,1000,10,5000,40,10,160,110,15,,,,,,,,,,,,,,,18.0928,69.788,1.11461,23.2596,4955,CH1,v1,
19818,20241217,37,Cs0.05MA0.1FA0.85PbI3.0,1.73,MACl,14.6,PEAI,0.517,,,py3,0.248,DMACPA,0.083,,,,,,,1000,10,5000,40,10,160,110,15,,,,,,,,,,,,,,,16.9574,65.9066,1.11326,23.1118,4955,CH2,v1,
19819,20241217,37,Cs0.05MA0.1FA0.85PbI3.0,1.73,MACl,14.6,PEAI,0.517,,,py3,0.248,DMACPA,0.083,,,,,,,1000,10,5000,40,10,160,110,15,,,,,,,,,,,,,,,16.7848,64.9157,1.11879,23.1111,4955,CH3,v1,
19820,20241217,37,Cs0.05MA0.1FA0.85PbI3.0,1.73,MACl,14.6,PEAI,0.517,,,py3,0.248,DMACPA,0.083,,,,,,,1000,10,5000,40,10,160,110,15,,,,,,,,,,,,,,,16.9177,64.8888,1.12234,23.23,4955,CH4,v1,
19821,20241217,37,Cs0.05MA0.1FA0.85PbI3.0,1.73,MACl,14.6,PEAI,0.517,,,py3,0.248,DMACPA,0.083,,,,,,,1000,10,5000,40,10,160,110,15,,,,,,,,,,,,,,,7.40674,32.4787,1.01664,22.4316,4956,CH1,v1,
19822,20241217,37,Cs0.05MA0.1FA0.85PbI3.0,1.73,MACl,14.6,PEAI,0.517,,,py3,0.248,DMACPA,0.083,,,,,,,1000,10,5000,40,10,160,110,15,,,,,,,,,,,,,,,16.4972,65.4068,1.11382,22.645,4956,CH2,v1,
19823,20241217,37,Cs0.05MA0.1FA0.85PbI3.0,1.73,MACl,14.6,PEAI,0.517,,,py3,0.248,DMACPA,0.083,,,,,,,1000,10,5000,40,10,160,110,15,,,,,,,,,,,,,,,17.0531,65.5759,1.11306,23.3637,4956,CH3,v1,
19824,20241217,37,Cs0.05MA0.1FA0.85PbI3.0,1.73,MACl,14.6,PEAI,0.517,,,py3,0.248,DMACPA,0.083,,,,,,,1000,10,5000,40,10,160,110,15,,,,,,,,,,,,,,,7.72153,33.1633,1.02677,22.6763,4956,CH4,v1,
19825,20241217,37,Cs0.05MA0.1FA0.85PbI3.0,1.73,MACl,14.6,PEAI,0.517,,,py3,0.248,2PACz,0.083,,,,,,,1000,10,5000,40,10,160,110,15,,,,,,,,,,,,,,,17.6682,70.1583,1.12211,22.4429,4957,CH1,v1,
19826,20241217,37,Cs0.05MA0.1FA0.85PbI3.0,1.73,MACl,14.6,PEAI,0.517,,,py3,0.248,2PACz,0.083,,,,,,,1000,10,5000,40,10,160,110,15,,,,,,,,,,,,,,,18.2092,71.0515,1.12334,22.8143,4957,CH2,v1,
19827,20241217,37,Cs0.05MA0.1FA0.85PbI3.0,1.73,MACl,14.6,PEAI,0.517,,,py3,0.248,2PACz,0.083,,,,,,,1000,10,5000,40,10,160,110,15,,,,,,,,,,,,,,,18.1192,74.2882,1.06512,22.8993,4957,CH3,v1,
19828,20241217,37,Cs0.05MA0.1FA0.85PbI3.0,1.73,MACl,14.6,PEAI,0.517,,,py3,0.248,2PACz,0.083,,,,,,,1000,10,5000,40,10,160,110,15,,,,,,,,,,,,,,,16.7356,65.4572,1.11386,22.9538,4957,CH4,v1,
19829,20241217,37,Cs0.05MA0.1FA0.85PbI3.0,1.73,MACl,14.6,PEAI,0.517,,,py3,0.248,2PACz,0.083,,,,,,,1000,10,5000,40,10,160,110,15,,,,,,,,,,,,,,,18.6011,73.485,1.11845,22.6321,4958,CH1,v1,
19830,20241217,37,Cs0.05MA0.1FA0.85PbI3.0,1.73,MACl,14.6,PEAI,0.517,,,py3,0.248,2PACz,0.083,,,,,,,1000,10,5000,40,10,160,110,15,,,,,,,,,,,,,,,0.0712641,23.3559,0.018287,16.6856,4958,CH2,v1,
19831,20241217,37,Cs0.05MA0.1FA0.85PbI3.0,1.73,MACl,14.6,PEAI,0.517,,,py3,0.248,2PACz,0.083,,,,,,,1000,10,5000,40,10,160,110,15,,,,,,,,,,,,,,,18.6946,72.0417,1.12106,23.1476,4958,CH3,v1,
19832,20241217,37,Cs0.05MA0.1FA0.85PbI3.0,1.73,MACl,14.6,PEAI,0.517,,,py3,0.248,2PACz,0.083,,,,,,,1000,10,5000,40,10,160,110,15,,,,,,,,,,,,,,,18.4677,71.3967,1.12223,23.049,4958,CH4,v1,
19833,20241217,37,Cs0.05MA0.1FA0.85PbI3.0,1.73,MACl,14.6,PEAI,0.517,,,py3,0.083,DMACPA,0.248,,,,,,,1000,10,5000,40,10,160,110,15,,,,,,,,,,,,,,,17.9616,69.0975,1.11749,23.2616,4959,CH1,v1,
19834,20241217,37,Cs0.05MA0.1FA0.85PbI3.0,1.73,MACl,14.6,PEAI,0.517,,,py3,0.083,DMACPA,0.248,,,,,,,1000,10,5000,40,10,160,110,15,,,,,,,,,,,,,,,17.9616,69.0975,1.11749,23.2616,4959,CH2,v1,
19835,20241217,37,Cs0.05MA0.1FA0.85PbI3.0,1.73,MACl,14.6,PEAI,0.517,,,py3,0.083,DMACPA,0.248,,,,,,,1000,10,5000,40,10,160,110,15,,,,,,,,,,,,,,,18.0271,68.8606,1.11846,23.4065,4959,CH3,v1,
19836,20241217,37,Cs0.05MA0.1FA0.85PbI3.0,1.73,MACl,14.6,PEAI,0.517,,,py3,0.083,DMACPA,0.248,,,,,,,1000,10,5000,40,10,160,110,15,,,,,,,,,,,,,,,18.0674,69.1193,1.11819,23.3766,4959,CH4,v1,
19837,20241217,37,Cs0.05MA0.1FA0.85PbI3.0,1.73,MACl,14.6,PEAI,0.517,,,py3,0.083,DMACPA,0.248,,,,,,,1000,10,5000,40,10,160,110,15,,,,,,,,,,,,,,,0.463234,24.848,0.088205,21.1356,4960,CH1,v1,
19838,20241217,37,Cs0.05MA0.1FA0.85PbI3.0,1.73,MACl,14.6,PEAI,0.517,,,py3,0.083,DMACPA,0.248,,,,,,,1000,10,5000,40,10,160,110,15,,,,,,,,,,,,,,,17.6943,69.9959,1.11699,22.6314,4960,CH2,v1,
19839,20241217,37,Cs0.05MA0.1FA0.85PbI3.0,1.73,MACl,14.6,PEAI,0.517,,,py3,0.083,DMACPA,0.248,,,,,,,1000,10,5000,40,10,160,110,15,,,,,,,,,,,,,,,17.7831,134.576,-4.5e-05,-292.79,4960,CH3,v1,
19840,20241217,37,Cs0.05MA0.1FA0.85PbI3.0,1.73,MACl,14.6,PEAI,0.517,,,py3,0.083,DMACPA,0.248,,,,,,,1000,10,5000,40,10,160,110,15,,,,,,,,,,,,,,,17.0365,68.1093,1.12152,22.3032,4960,CH4,v1,
19841,20241217,37,Cs0.05MA0.1FA0.85PbI3.0,1.73,MACl,14.6,PEAI,0.517,,,py3,0.083,2PACz,0.248,,,,,,,1000,10,5000,40,10,160,110,15,,,,,,,,,,,,,,,16.3644,67.0137,1.11474,21.9059,4961,CH1,v1,
19842,20241217,37,Cs0.05MA0.1FA0.85PbI3.0,1.73,MACl,14.6,PEAI,0.517,,,py3,0.083,2PACz,0.248,,,,,,,1000,10,5000,40,10,160,110,15,,,,,,,,,,,,,,,16.4621,66.1375,1.12232,22.1778,4961,CH2,v1,
19843,20241217,37,Cs0.05MA0.1FA0.85PbI3.0,1.73,MACl,14.6,PEAI,0.517,,,py3,0.083,2PACz,0.248,,,,,,,1000,10,5000,40,10,160,110,15,,,,,,,,,,,,,,,16.2025,64.8466,1.12424,22.2246,4961,CH3,v1,
19844,20241217,37,Cs0.05MA0.1FA0.85PbI3.0,1.73,MACl,14.6,PEAI,0.517,,,py3,0.083,2PACz,0.248,,,,,,,1000,10,5000,40,10,160,110,15,,,,,,,,,,,,,,,15.2331,62.4754,1.11884,21.7927,4961,CH4,v1,
19845,20241217,37,Cs0.05MA0.1FA0.85PbI3.0,1.73,MACl,14.6,PEAI,0.517,,,py3,0.083,2PACz,0.248,,,,,,,1000,10,5000,40,10,160,110,15,,,,,,,,,,,,,,,17.2915,67.0337,1.12398,22.9498,4962,CH1,v1,
19846,20241217,37,Cs0.05MA0.1FA0.85PbI3.0,1.73,MACl,14.6,PEAI,0.517,,,py3,0.083,2PACz,0.248,,,,,,,1000,10,5000,40,10,160,110,15,,,,,,,,,,,,,,,17.4907,66.9796,1.12329,23.2474,4962,CH2,v1,
19847,20241217,37,Cs0.05MA0.1FA0.85PbI3.0,1.73,MACl,14.6,PEAI,0.517,,,py3,0.083,2PACz,0.248,,,,,,,1000,10,5000,40,10,160,110,15,,,,,,,,,,,,,,,17.0391,64.8396,1.12393,23.3814,4962,CH3,v1,
19848,20241217,37,Cs0.05MA0.1FA0.85PbI3.0,1.73,MACl,14.6,PEAI,0.517,,,py3,0.083,2PACz,0.248,,,,,,,1000,10,5000,40,10,160,110,15,,,,,,,,,,,,,,,16.3781,62.3314,1.12507,23.3549,4962,CH4,v1,
19849,20241217,37,Cs0.05MA0.1FA0.85PbI3.0,1.73,MACl,14.6,PEAI,0.517,,,py3,0.165,2PACz,0.165,,,,,,,1000,10,5000,40,10,160,110,15,,,,,,,,,,,,,,,18.1305,70.7729,1.11371,23.0023,4963,CH1,v1,
19850,20241217,37,Cs0.05MA0.1FA0.85PbI3.0,1.73,MACl,14.6,PEAI,0.517,,,py3,0.165,2PACz,0.165,,,,,,,1000,10,5000,40,10,160,110,15,,,,,,,,,,,,,,,18.4691,69.9688,1.12481,23.4672,4963,CH2,v1,
19851,20241217,37,Cs0.05MA0.1FA0.85PbI3.0,1.73,MACl,14.6,PEAI,0.517,,,py3,0.165,2PACz,0.165,,,,,,,1000,10,5000,40,10,160,110,15,,,,,,,,,,,,,,,19.7526,74.6722,1.12653,23.4814,4963,CH3,v1,
19852,20241217,37,Cs0.05MA0.1FA0.85PbI3.0,1.73,MACl,14.6,PEAI,0.517,,,py3,0.165,2PACz,0.165,,,,,,,1000,10,5000,40,10,160,110,15,,,,,,,,,,,,,,,17.2841,66.8962,1.12365,22.9941,4963,CH4,v1,
19853,20241217,37,Cs0.05MA0.1FA0.85PbI3.0,1.73,MACl,14.6,PEAI,0.517,,,py3,0.165,2PACz,0.165,,,,,,,1000,10,5000,40,10,160,110,15,,,,,,,,,,,,,,,17.3381,70.9666,1.12472,21.7222,4964,CH1,v1,
19854,20241217,37,Cs0.05MA0.1FA0.85PbI3.0,1.73,MACl,14.6,PEAI,0.517,,,py3,0.165,2PACz,0.165,,,,,,,1000,10,5000,40,10,160,110,15,,,,,,,,,,,,,,,17.5932,69.8483,1.12956,22.2987,4964,CH2,v1,
19855,20241217,37,Cs0.05MA0.1FA0.85PbI3.0,1.73,MACl,14.6,PEAI,0.517,,,py3,0.165,2PACz,0.165,,,,,,,1000,10,5000,40,10,160,110,15,,,,,,,,,,,,,,,17.6134,68.9785,1.12865,22.6241,4964,CH3,v1,
19856,20241217,37,Cs0.05MA0.1FA0.85PbI3.0,1.73,MACl,14.6,PEAI,0.517,,,py3,0.165,2PACz,0.165,,,,,,,1000,10,5000,40,10,160,110,15,,,,,,,,,,,,,,,17.4314,68.898,1.12669,22.4553,4964,CH4,v1,
19857,20241217,37,Cs0.05MA0.1FA0.85PbI3.0,1.73,MACl,14.6,PEAI,0.517,,,DMACPA,0.165,2PACz,0.165,,,,,,,1000,10,5000,40,10,160,110,15,,,,,,,,,,,,,,,5.35813,31.2868,0.776714,22.0491,4965,CH1,v1,
19858,20241217,37,Cs0.05MA0.1FA0.85PbI3.0,1.73,MACl,14.6,PEAI,0.517,,,DMACPA,0.165,2PACz,0.165,,,,,,,1000,10,5000,40,10,160,110,15,,,,,,,,,,,,,,,18.1293,72.4141,1.12695,22.2153,4965,CH2,v1,
19859,20241217,37,Cs0.05MA0.1FA0.85PbI3.0,1.73,MACl,14.6,PEAI,0.517,,,DMACPA,0.165,2PACz,0.165,,,,,,,1000,10,5000,40,10,160,110,15,,,,,,,,,,,,,,,17.9427,71.7515,1.13158,22.0991,4965,CH3,v1,
19860,20241217,37,Cs0.05MA0.1FA0.85PbI3.0,1.73,MACl,14.6,PEAI,0.517,,,DMACPA,0.165,2PACz,0.165,,,,,,,1000,10,5000,40,10,160,110,15,,,,,,,,,,,,,,,0.162397,24.3399,0.034647,19.2573,4965,CH4,v1,
19861,20241217,37,Cs0.05MA0.1FA0.85PbI3.0,1.73,MACl,14.6,PEAI,0.517,,,DMACPA,0.165,2PACz,0.165,,,,,,,1000,10,5000,40,10,160,110,15,,,,,,,,,,,,,,,17.8652,72.6583,1.12233,21.9081,4966,CH1,v1,
19862,20241217,37,Cs0.05MA0.1FA0.85PbI3.0,1.73,MACl,14.6,PEAI,0.517,,,DMACPA,0.165,2PACz,0.165,,,,,,,1000,10,5000,40,10,160,110,15,,,,,,,,,,,,,,,0.0293798,15.9634,0.012851,14.3211,4966,CH2,v1,
19863,20241217,37,Cs0.05MA0.1FA0.85PbI3.0,1.73,MACl,14.6,PEAI,0.517,,,DMACPA,0.165,2PACz,0.165,,,,,,,1000,10,5000,40,10,160,110,15,,,,,,,,,,,,,,,17.9753,71.5122,1.12952,22.2537,4966,CH3,v1,
19864,20241217,37,Cs0.05MA0.1FA0.85PbI3.0,1.73,MACl,14.6,PEAI,0.517,,,DMACPA,0.165,2PACz,0.165,,,,,,,1000,10,5000,40,10,160,110,15,,,,,,,,,,,,,,,17.8746,71.6452,1.12958,22.0867,4966,CH4,v1,
19865,20241217,37,Cs0.05MA0.1FA0.85PbI3.0,1.73,MACl,14.6,PEAI,0.517,,,DMACPA,0.248,2PACz,0.083,,,,,,,1000,10,5000,40,10,160,110,15,,,,,,,,,,,,,,,18.9671,76.3659,1.11618,22.252,4967,CH1,v1,
19866,20241217,37,Cs0.05MA0.1FA0.85PbI3.0,1.73,MACl,14.6,PEAI,0.517,,,DMACPA,0.248,2PACz,0.083,,,,,,,1000,10,5000,40,10,160,110,15,,,,,,,,,,,,,,,6.18691,32.446,0.845242,22.5596,4967,CH2,v1,
19867,20241217,37,Cs0.05MA0.1FA0.85PbI3.0,1.73,MACl,14.6,PEAI,0.517,,,DMACPA,0.248,2PACz,0.083,,,,,,,1000,10,5000,40,10,160,110,15,,,,,,,,,,,,,,,19.0077,81.1543,1.04397,22.4353,4967,CH3,v1,
19868,20241217,37,Cs0.05MA0.1FA0.85PbI3.0,1.73,MACl,14.6,PEAI,0.517,,,DMACPA,0.248,2PACz,0.083,,,,,,,1000,10,5000,40,10,160,110,15,,,,,,,,,,,,,,,15.4464,64.7927,1.07475,22.1817,4967,CH4,v1,
19869,20241217,37,Cs0.05MA0.1FA0.85PbI3.0,1.73,MACl,14.6,PEAI,0.517,,,DMACPA,0.248,2PACz,0.083,,,,,,,1000,10,5000,40,10,160,110,15,,,,,,,,,,,,,,,17.2681,72.1928,1.11357,21.4799,4968,CH1,v1,
19870,20241217,37,Cs0.05MA0.1FA0.85PbI3.0,1.73,MACl,14.6,PEAI,0.517,,,DMACPA,0.248,2PACz,0.083,,,,,,,1000,10,5000,40,10,160,110,15,,,,,,,,,,,,,,,7.82215,35.1898,1.0149,21.9022,4968,CH2,v1,
19871,20241217,37,Cs0.05MA0.1FA0.85PbI3.0,1.73,MACl,14.6,PEAI,0.517,,,DMACPA,0.248,2PACz,0.083,,,,,,,1000,10,5000,40,10,160,110,15,,,,,,,,,,,,,,,17.0596,69.8561,1.12278,21.7505,4968,CH3,v1,
19872,20241217,37,Cs0.05MA0.1FA0.85PbI3.0,1.73,MACl,14.6,PEAI,0.517,,,DMACPA,0.248,2PACz,0.083,,,,,,,1000,10,5000,40,10,160,110,15,,,,,,,,,,,,,,,16.6457,68.7425,1.12176,21.5863,4968,CH4,v1,
19873,20241217,37,Cs0.05MA0.1FA0.85PbI3.0,1.73,MACl,14.6,PEAI,0.517,,,Me-4PACz,0.248,Me-2PACz,0.083,,,,,,,1000,10,5000,40,10,160,110,15,,,,,,,,,,,,,,,19.1667,74.8483,1.12581,22.7457,4969,CH1,v1,
19874,20241217,37,Cs0.05MA0.1FA0.85PbI3.0,1.73,MACl,14.6,PEAI,0.517,,,Me-4PACz,0.248,Me-2PACz,0.083,,,,,,,1000,10,5000,40,10,160,110,15,,,,,,,,,,,,,,,18.777,72.8673,1.12491,22.9074,4969,CH2,v1,
19875,20241217,37,Cs0.05MA0.1FA0.85PbI3.0,1.73,MACl,14.6,PEAI,0.517,,,Me-4PACz,0.248,Me-2PACz,0.083,,,,,,,1000,10,5000,40,10,160,110,15,,,,,,,,,,,,,,,18.7855,72.498,1.12505,23.0316,4969,CH3,v1,
19876,20241217,37,Cs0.05MA0.1FA0.85PbI3.0,1.73,MACl,14.6,PEAI,0.517,,,Me-4PACz,0.248,Me-2PACz,0.083,,,,,,,1000,10,5000,40,10,160,110,15,,,,,,,,,,,,,,,19.2712,70.575,1.1326,24.1091,4969,CH4,v1,
19877,20241217,37,Cs0.05MA0.1FA0.85PbI3.0,1.73,MACl,14.6,PEAI,0.517,,,Me-4PACz,0.248,Me-2PACz,0.083,,,,,,,1000,10,5000,40,10,160,110,15,,,,,,,,,,,,,,,18.726,74.6657,1.13469,22.1027,4970,CH1,v1,
19878,20241217,37,Cs0.05MA0.1FA0.85PbI3.0,1.73,MACl,14.6,PEAI,0.517,,,Me-4PACz,0.248,Me-2PACz,0.083,,,,,,,1000,10,5000,40,10,160,110,15,,,,,,,,,,,,,,,17.2205,69.1964,1.12518,22.1177,4970,CH2,v1,
19879,20241217,37,Cs0.05MA0.1FA0.85PbI3.0,1.73,MACl,14.6,PEAI,0.517,,,Me-4PACz,0.248,Me-2PACz,0.083,,,,,,,1000,10,5000,40,10,160,110,15,,,,,,,,,,,,,,,18.1605,72.7844,1.132,22.0414,4970,CH3,v1,
19880,20241217,37,Cs0.05MA0.1FA0.85PbI3.0,1.73,MACl,14.6,PEAI,0.517,,,Me-4PACz,0.248,Me-2PACz,0.083,,,,,,,1000,10,5000,40,10,160,110,15,,,,,,,,,,,,,,,18.7342,73.1317,1.13421,22.5859,4970,CH4,v1,
19881,20241217,37,Cs0.05MA0.1FA0.85PbI3.0,1.73,MACl,14.6,PEAI,0.517,,,Me-4PACz,0.248,MeO-4PADBC,0.083,,,,,,,1000,10,5000,40,10,160,110,15,,,,,,,,,,,,,,,0.540408,24.6602,0.110946,19.7521,4971,CH1,v1,
19882,20241217,37,Cs0.05MA0.1FA0.85PbI3.0,1.73,MACl,14.6,PEAI,0.517,,,Me-4PACz,0.248,MeO-4PADBC,0.083,,,,,,,1000,10,5000,40,10,160,110,15,,,,,,,,,,,,,,,9.08e-05,0.10072,0.007745,11.6338,4971,CH2,v1,
19883,20241217,37,Cs0.05MA0.1FA0.85PbI3.0,1.73,MACl,14.6,PEAI,0.517,,,Me-4PACz,0.248,MeO-4PADBC,0.083,,,,,,,1000,10,5000,40,10,160,110,15,,,,,,,,,,,,,,,1.25604,64.7804,1.12154,1.7288,4971,CH3,v1,
19884,20241217,37,Cs0.05MA0.1FA0.85PbI3.0,1.73,MACl,14.6,PEAI,0.517,,,Me-4PACz,0.248,MeO-4PADBC,0.083,,,,,,,1000,10,5000,40,10,160,110,15,,,,,,,,,,,,,,,13.7716,53.3896,1.07815,23.9249,4971,CH4,v1,
19885,20241217,37,Cs0.05MA0.1FA0.85PbI3.0,1.73,MACl,14.6,PEAI,0.517,,,Me-4PACz,0.248,MeO-4PADBC,0.083,,,,,,,1000,10,5000,40,10,160,110,15,,,,,,,,,,,,,,,18.8444,72.1877,1.12044,23.2987,4972,CH1,v1,
19886,20241217,37,Cs0.05MA0.1FA0.85PbI3.0,1.73,MACl,14.6,PEAI,0.517,,,Me-4PACz,0.248,MeO-4PADBC,0.083,,,,,,,1000,10,5000,40,10,160,110,15,,,,,,,,,,,,,,,1.29e+39,134.418,4.64e+34,20.6273,4972,CH2,v1,
19887,20241217,37,Cs0.05MA0.1FA0.85PbI3.0,1.73,MACl,14.6,PEAI,0.517,,,Me-4PACz,0.248,MeO-4PADBC,0.083,,,,,,,1000,10,5000,40,10,160,110,15,,,,,,,,,,,,,,,19.1872,71.8382,1.12329,23.7775,4972,CH3,v1,
19888,20241217,37,Cs0.05MA0.1FA0.85PbI3.0,1.73,MACl,14.6,PEAI,0.517,,,Me-4PACz,0.248,MeO-4PADBC,0.083,,,,,,,1000,10,5000,40,10,160,110,15,,,,,,,,,,,,,,,18.7628,70.9778,1.12382,23.5223,4972,CH4,v1,
19889,20241217,37,Cs0.05MA0.1FA0.85PbI3.0,1.73,MACl,14.6,PEAI,0.517,,,DMACPA,0.083,2PACz,0.248,,,,,,,1000,10,5000,40,10,160,110,15,,,,,,,,,,,,,,,16.8555,68.692,1.12117,21.8859,4973,CH1,v1,
19890,20241217,37,Cs0.05MA0.1FA0.85PbI3.0,1.73,MACl,14.6,PEAI,0.517,,,DMACPA,0.083,2PACz,0.248,,,,,,,1000,10,5000,40,10,160,110,15,,,,,,,,,,,,,,,18.6076,71.3501,1.13157,23.047,4973,CH2,v1,
19891,20241217,37,Cs0.05MA0.1FA0.85PbI3.0,1.73,MACl,14.6,PEAI,0.517,,,DMACPA,0.083,2PACz,0.248,,,,,,,1000,10,5000,40,10,160,110,15,,,,,,,,,,,,,,,18.5879,85.5069,0.93738,23.1907,4973,CH3,v1,
19892,20241217,37,Cs0.05MA0.1FA0.85PbI3.0,1.73,MACl,14.6,PEAI,0.517,,,DMACPA,0.083,2PACz,0.248,,,,,,,1000,10,5000,40,10,160,110,15,,,,,,,,,,,,,,,18.3594,69.4609,1.13325,23.3235,4973,CH4,v1,
19893,20241217,37,Cs0.05MA0.1FA0.85PbI3.0,1.73,MACl,14.6,PEAI,0.517,,,DMACPA,0.083,2PACz,0.248,,,,,,,1000,10,5000,40,10,160,110,15,,,,,,,,,,,,,,,10.9191,46.0682,1.0942,21.6615,4974,CH1,v1,
19894,20241217,37,Cs0.05MA0.1FA0.85PbI3.0,1.73,MACl,14.6,PEAI,0.517,,,DMACPA,0.083,2PACz,0.248,,,,,,,1000,10,5000,40,10,160,110,15,,,,,,,,,,,,,,,15.773,61.8382,1.12522,22.6683,4974,CH2,v1,
19895,20241217,37,Cs0.05MA0.1FA0.85PbI3.0,1.73,MACl,14.6,PEAI,0.517,,,DMACPA,0.083,2PACz,0.248,,,,,,,1000,10,5000,40,10,160,110,15,,,,,,,,,,,,,,,0.991013,25.2803,0.172478,22.7282,4974,CH3,v1,
19896,20241217,37,Cs0.05MA0.1FA0.85PbI3.0,1.73,MACl,14.6,PEAI,0.517,,,DMACPA,0.083,2PACz,0.248,,,,,,,1000,10,5000,40,10,160,110,15,,,,,,,,,,,,,,,12.5293,51.4537,1.08822,22.3767,4974,CH4,v1,
19897,20241217,37,Cs0.05MA0.1FA0.85PbI3.0,1.73,MACl,14.6,PEAI,0.517,,,Me-4PACz,0.165,Me-2PACz,0.165,,,,,,,1000,10,5000,40,10,160,110,15,,,,,,,,,,,,,,,7.24465,32.8192,0.952515,23.1749,4975,CH1,v1,
19898,20241217,37,Cs0.05MA0.1FA0.85PbI3.0,1.73,MACl,14.6,PEAI,0.517,,,Me-4PACz,0.165,Me-2PACz,0.165,,,,,,,1000,10,5000,40,10,160,110,15,,,,,,,,,,,,,,,17.4999,67.6956,1.10873,23.3157,4975,CH2,v1,
19899,20241217,37,Cs0.05MA0.1FA0.85PbI3.0,1.73,MACl,14.6,PEAI,0.517,,,Me-4PACz,0.165,Me-2PACz,0.165,,,,,,,1000,10,5000,40,10,160,110,15,,,,,,,,,,,,,,,19.108,73.1671,1.12319,23.2513,4975,CH3,v1,
19900,20241217,37,Cs0.05MA0.1FA0.85PbI3.0,1.73,MACl,14.6,PEAI,0.517,,,Me-4PACz,0.165,Me-2PACz,0.165,,,,,,,1000,10,5000,40,10,160,110,15,,,,,,,,,,,,,,,19.0565,73.6344,1.12653,22.973,4975,CH4,v1,
19901,20241217,37,Cs0.05MA0.1FA0.85PbI3.0,1.73,MACl,14.6,PEAI,0.517,,,Me-4PACz,0.165,Me-2PACz,0.165,,,,,,,1000,10,5000,40,10,160,110,15,,,,,,,,,,,,,,,18.725,74.0146,1.12488,22.4905,4976,CH1,v1,
19902,20241217,37,Cs0.05MA0.1FA0.85PbI3.0,1.73,MACl,14.6,PEAI,0.517,,,Me-4PACz,0.165,Me-2PACz,0.165,,,,,,,1000,10,5000,40,10,160,110,15,,,,,,,,,,,,,,,18.0238,76.2348,1.0472,22.577,4976,CH2,v1,
19903,20241217,37,Cs0.05MA0.1FA0.85PbI3.0,1.73,MACl,14.6,PEAI,0.517,,,Me-4PACz,0.165,Me-2PACz,0.165,,,,,,,1000,10,5000,40,10,160,110,15,,,,,,,,,,,,,,,18.6793,73.4731,1.12425,22.6136,4976,CH3,v1,
19904,20241217,37,Cs0.05MA0.1FA0.85PbI3.0,1.73,MACl,14.6,PEAI,0.517,,,Me-4PACz,0.165,Me-2PACz,0.165,,,,,,,1000,10,5000,40,10,160,110,15,,,,,,,,,,,,,,,13.5886,54.9476,1.10526,22.3749,4976,CH4,v1,
19905,20241218,38,Cs0.1FA0.9PbI2.8Br0.2,1.5,PSP,2.3,PEAI,1.8,,,Me-4PACz,0.33,,,,,,,,,1200,10,5000,30,8,200,110,30,,,,,,,,,,,,,,,13.7963,57.3366,1.0826,22.2261,4977,CH1,v1,
19906,20241218,38,Cs0.1FA0.9PbI2.8Br0.2,1.5,PSP,2.3,PEAI,1.8,,,Me-4PACz,0.33,,,,,,,,,1200,10,5000,30,8,200,110,30,,,,,,,,,,,,,,,14.0325,58.6072,1.07636,22.2447,4977,CH2,v1,
19907,20241218,38,Cs0.1FA0.9PbI2.8Br0.2,1.5,PSP,2.3,PEAI,1.8,,,Me-4PACz,0.33,,,,,,,,,1200,10,5000,30,8,200,110,30,,,,,,,,,,,,,,,13.5919,57.0067,1.0756,22.1668,4977,CH3,v1,
19908,20241218,38,Cs0.1FA0.9PbI2.8Br0.2,1.5,PSP,2.3,PEAI,1.8,,,Me-4PACz,0.33,,,,,,,,,1200,10,5000,30,8,200,110,30,,,,,,,,,,,,,,,12.9945,55.4258,1.07552,21.7986,4977,CH4,v1,
19909,20241218,38,Cs0.1FA0.9PbI2.8Br0.2,1.5,PEABr,0.6,MACl,7.5,,,Me-4PACz,0.33,,,,,,,,,1200,10,5000,30,8,200,110,30,,,,,,,,,,,,,,,2.32e-05,0.0653697,0.0041,8.65477,4978,CH1,v1,
19910,20241218,38,Cs0.1FA0.9PbI2.8Br0.2,1.5,PEABr,0.6,MACl,7.5,,,Me-4PACz,0.33,,,,,,,,,1200,10,5000,30,8,200,110,30,,,,,,,,,,,,,,,3.01418,27.7143,0.473664,22.9613,4978,CH2,v1,
19911,20241218,38,Cs0.1FA0.9PbI2.8Br0.2,1.5,PEABr,0.6,MACl,7.5,,,Me-4PACz,0.33,,,,,,,,,1200,10,5000,30,8,200,110,30,,,,,,,,,,,,,,,15.9189,68.4409,1.01306,22.9596,4978,CH3,v1,
19912,20241218,38,Cs0.1FA0.9PbI2.8Br0.2,1.5,PEABr,0.6,MACl,7.5,,,Me-4PACz,0.33,,,,,,,,,1200,10,5000,30,8,200,110,30,,,,,,,,,,,,,,,8.24497,39.7275,0.904562,22.9435,4978,CH4,v1,
19913,20241218,38,Cs0.1FA0.9PbI2.8Br0.2,1.5,PMACl,0.6,PSP,3.0,,,Me-4PACz,0.33,,,,,,,,,1200,10,5000,30,8,200,110,30,,,,,,,,,,,,,,,16.6898,69.4797,1.08482,22.1431,4979,CH1,v1,
19914,20241218,38,Cs0.1FA0.9PbI2.8Br0.2,1.5,PMACl,0.6,PSP,3.0,,,Me-4PACz,0.33,,,,,,,,,1200,10,5000,30,8,200,110,30,,,,,,,,,,,,,,,0.639189,24.1461,0.123888,21.3674,4979,CH2,v1,
19915,20241218,38,Cs0.1FA0.9PbI2.8Br0.2,1.5,PMACl,0.6,PSP,3.0,,,Me-4PACz,0.33,,,,,,,,,1200,10,5000,30,8,200,110,30,,,,,,,,,,,,,,,16.6693,68.6954,1.0961,22.138,4979,CH3,v1,
19916,20241218,38,Cs0.1FA0.9PbI2.8Br0.2,1.5,PMACl,0.6,PSP,3.0,,,Me-4PACz,0.33,,,,,,,,,1200,10,5000,30,8,200,110,30,,,,,,,,,,,,,,,16.2422,68.7675,1.09545,21.5612,4979,CH4,v1,
19917,20241218,38,Cs0.05MA0.16FA0.79PbI2.9Br0.1,1.73,PSP,2.3,PEAI,0.4,,,MeO-4PADBC,0.33,,,,,,,,,1000,10,5000,30,6,160,110,25,,,,,,,,,,,,,,,9.1e-05,0.040706,0.004025,55.5183,4980,CH1,v1,
19918,20241218,38,Cs0.05MA0.16FA0.79PbI2.9Br0.1,1.73,PSP,2.3,PEAI,0.4,,,MeO-4PADBC,0.33,,,,,,,,,1000,10,5000,30,6,160,110,25,,,,,,,,,,,,,,,0.000133318,0.0390004,0.006111,55.9411,4980,CH2,v1,
19919,20241218,38,Cs0.05MA0.16FA0.79PbI2.9Br0.1,1.73,PSP,2.3,PEAI,0.4,,,MeO-4PADBC,0.33,,,,,,,,,1000,10,5000,30,6,160,110,25,,,,,,,,,,,,,,,9.2e-05,0.0234555,0.007749,50.5929,4980,CH3,v1,
19920,20241218,38,Cs0.05MA0.16FA0.79PbI2.9Br0.1,1.73,PSP,2.3,PEAI,0.4,,,MeO-4PADBC,0.33,,,,,,,,,1000,10,5000,30,6,160,110,25,,,,,,,,,,,,,,,7.3e-05,0.0214645,0.008468,40.1665,4980,CH4,v1,
19921,20241218,38,Cs0.1FA0.9PbI2.8Br0.2,1.5,PSP,2.3,MACl,7.0,,,Me-4PACz,0.33,,,,,,,,,1200,10,5000,30,8,200,110,30,,,,,,,,,,,,,,,13.1372,60.7759,0.960636,22.5016,4981,CH1,v1,
19922,20241218,38,Cs0.1FA0.9PbI2.8Br0.2,1.5,PSP,2.3,MACl,7.0,,,Me-4PACz,0.33,,,,,,,,,1200,10,5000,30,8,200,110,30,,,,,,,,,,,,,,,16.1311,66.2856,1.06319,22.8893,4981,CH2,v1,
19923,20241218,38,Cs0.1FA0.9PbI2.8Br0.2,1.5,PSP,2.3,MACl,7.0,,,Me-4PACz,0.33,,,,,,,,,1200,10,5000,30,8,200,110,30,,,,,,,,,,,,,,,16.3945,67.468,1.06444,22.8286,4981,CH3,v1,
19924,20241218,38,Cs0.1FA0.9PbI2.8Br0.2,1.5,PSP,2.3,MACl,7.0,,,Me-4PACz,0.33,,,,,,,,,1200,10,5000,30,8,200,110,30,,,,,,,,,,,,,,,16.366,68.2335,1.06957,22.4251,4981,CH4,v1,
19925,20241218,38,Cs0.1FA0.9PbI2.8Br0.2,1.5,PEAI,0.8,MACl,6.0,,,Me-4PACz,0.33,,,,,,,,,1200,10,5000,30,8,200,110,30,,,,,,,,,,,,,,,0.0521308,21.6845,0.015728,15.2852,4982,CH1,v1,
19926,20241218,38,Cs0.1FA0.9PbI2.8Br0.2,1.5,PEAI,0.8,MACl,6.0,,,Me-4PACz,0.33,,,,,,,,,1200,10,5000,30,8,200,110,30,,,,,,,,,,,,,,,0.518486,24.7168,0.097152,21.5919,4982,CH2,v1,
19927,20241218,38,Cs0.1FA0.9PbI2.8Br0.2,1.5,PEAI,0.8,MACl,6.0,,,Me-4PACz,0.33,,,,,,,,,1200,10,5000,30,8,200,110,30,,,,,,,,,,,,,,,0.00212922,1.43418,0.01022,14.5267,4982,CH3,v1,
19928,20241218,38,Cs0.1FA0.9PbI2.8Br0.2,1.5,PEAI,0.8,MACl,6.0,,,Me-4PACz,0.33,,,,,,,,,1200,10,5000,30,8,200,110,30,,,,,,,,,,,,,,,1.95e-05,0.0207523,0.007466,12.6146,4982,CH4,v1,
19929,20241218,38,Cs0.1FA0.9PbI2.8Br0.2,1.5,PSP,2.3,PEAI,1.8,,,Me-4PACz,0.33,,,,,,,,,1200,10,5000,30,8,200,110,30,,,,,,,,,,,,,,,3.71846,30.1969,0.572035,21.5267,4983,CH1,v1,
19930,20241218,38,Cs0.1FA0.9PbI2.8Br0.2,1.5,PSP,2.3,PEAI,1.8,,,Me-4PACz,0.33,,,,,,,,,1200,10,5000,30,8,200,110,30,,,,,,,,,,,,,,,13.1237,55.8009,1.05768,22.2361,4983,CH2,v1,
19931,20241218,38,Cs0.1FA0.9PbI2.8Br0.2,1.5,PSP,2.3,PEAI,1.8,,,Me-4PACz,0.33,,,,,,,,,1200,10,5000,30,8,200,110,30,,,,,,,,,,,,,,,0.0274505,15.9183,0.012803,13.4688,4983,CH3,v1,
19932,20241218,38,Cs0.1FA0.9PbI2.8Br0.2,1.5,PSP,2.3,PEAI,1.8,,,Me-4PACz,0.33,,,,,,,,,1200,10,5000,30,8,200,110,30,,,,,,,,,,,,,,,12.8366,54.6845,1.05568,22.2357,4983,CH4,v1,
19933,20241218,38,Cs0.1FA0.9PbI2.8Br0.2,1.5,PSP,2.3,MACl,7.0,,,Me-4PACz,0.33,,,,,,,,,1200,10,5000,30,8,200,110,30,,,,,,,,,,,,,,,16.5019,69.3772,1.06478,22.3387,4984,CH1,v1,
19934,20241218,38,Cs0.1FA0.9PbI2.8Br0.2,1.5,PSP,2.3,MACl,7.0,,,Me-4PACz,0.33,,,,,,,,,1200,10,5000,30,8,200,110,30,,,,,,,,,,,,,,,0.294517,25.0257,0.060817,19.3509,4984,CH2,v1,
19935,20241218,38,Cs0.1FA0.9PbI2.8Br0.2,1.5,PSP,2.3,MACl,7.0,,,Me-4PACz,0.33,,,,,,,,,1200,10,5000,30,8,200,110,30,,,,,,,,,,,,,,,13.7803,62.9825,1.00104,21.8569,4984,CH3,v1,
19936,20241218,38,Cs0.1FA0.9PbI2.8Br0.2,1.5,PEAI,0.8,MACl,6.0,,,Me-4PACz,0.33,,,,,,,,,1200,10,5000,30,8,200,110,30,,,,,,,,,,,,,,,0.10618,23.788,0.016394,27.2264,4984,CH4,v1,
19937,20241218,38,Cs0.1FA0.9PbI2.8Br0.2,1.5,PMACl,0.6,PSP,3.0,,,Me-4PACz,0.33,,,,,,,,,1200,10,5000,30,8,200,110,30,,,,,,,,,,,,,,,2.17e-05,0.0179394,0.009135,13.246,4985,CH1,v1,
19938,20241218,38,Cs0.1FA0.9PbI2.8Br0.2,1.5,PMACl,0.6,PSP,3.0,,,Me-4PACz,0.33,,,,,,,,,1200,10,5000,30,8,200,110,30,,,,,,,,,,,,,,,17.5958,70.9165,1.08848,22.795,4985,CH2,v1,
19939,20241218,38,Cs0.1FA0.9PbI2.8Br0.2,1.5,PMACl,0.6,PSP,3.0,,,Me-4PACz,0.33,,,,,,,,,1200,10,5000,30,8,200,110,30,,,,,,,,,,,,,,,17.2645,70.8165,1.08504,22.4685,4985,CH3,v1,
19940,20241218,38,Cs0.1FA0.9PbI2.8Br0.2,1.5,PMACl,0.6,PSP,3.0,,,Me-4PACz,0.33,,,,,,,,,1200,10,5000,30,8,200,110,30,,,,,,,,,,,,,,,16.8773,70.7984,1.08411,21.9889,4985,CH4,v1,
19941,20241218,38,Cs0.1FA0.9PbI2.8Br0.2,1.5,PMACl,0.6,PSP,3.0,,,Me-4PACz,0.33,,,,,,,,,1200,10,5000,30,8,200,110,30,,,,,,,,,,,,,,,16.9402,71.2972,1.08858,21.8266,4986,CH1,v1,
19942,20241218,38,Cs0.1FA0.9PbI2.8Br0.2,1.5,PMACl,0.6,PSP,3.0,,,Me-4PACz,0.33,,,,,,,,,1200,10,5000,30,8,200,110,30,,,,,,,,,,,,,,,12.508,52.9823,1.05517,22.3734,4986,CH2,v1,
19943,20241218,38,Cs0.1FA0.9PbI2.8Br0.2,1.5,PMACl,0.6,PSP,3.0,,,Me-4PACz,0.33,,,,,,,,,1200,10,5000,30,8,200,110,30,,,,,,,,,,,,,,,0.097467,23.9129,0.023416,17.4063,4986,CH3,v1,
19944,20241218,38,Cs0.1FA0.9PbI2.8Br0.2,1.5,PMACl,0.6,PSP,3.0,,,Me-4PACz,0.33,,,,,,,,,1200,10,5000,30,8,200,110,30,,,,,,,,,,,,,,,16.9227,71.3,1.08145,21.9468,4986,CH4,v1,
19945,20241218,38,Cs0.05MA0.1FA0.85PbI3.0,1.73,MACl,5.5,PEAI,2.0,,,Me-4PACz,0.33,,,,,,,,,1000,10,5000,40,10,160,110,15,,,,,,,,,,,,,,,1.99e-05,0.059384,0.004012,8.36481,4987,CH1,v1,
19946,20241218,38,Cs0.05MA0.1FA0.85PbI3.0,1.73,MACl,5.5,PEAI,2.0,,,Me-4PACz,0.33,,,,,,,,,1000,10,5000,40,10,160,110,15,,,,,,,,,,,,,,,18.9859,73.0275,1.09365,23.7721,4987,CH2,v1,
19947,20241218,38,Cs0.05MA0.1FA0.85PbI3.0,1.73,MACl,5.5,PEAI,2.0,,,Me-4PACz,0.33,,,,,,,,,1000,10,5000,40,10,160,110,15,,,,,,,,,,,,,,,1.62e-05,0.0645942,0.003412,7.34966,4987,CH3,v1,
19948,20241218,38,Cs0.05MA0.1FA0.85PbI3.0,1.73,MACl,5.5,PEAI,2.0,,,Me-4PACz,0.33,,,,,,,,,1000,10,5000,40,10,160,110,15,,,,,,,,,,,,,,,0.0738127,23.033,0.017899,17.904,4987,CH4,v1,
19949,20241218,38,Cs0.05MA0.1FA0.85PbI3.0,1.73,PEAI,1.4,MACl,6.5,,,Me-4PACz,0.33,,,,,,,,,1000,10,5000,40,10,160,110,15,,,,,,,,,,,,,,,18.6147,76.4678,1.08557,22.4243,4988,CH1,v1,
19950,20241218,38,Cs0.05MA0.1FA0.85PbI3.0,1.73,PEAI,1.4,MACl,6.5,,,Me-4PACz,0.33,,,,,,,,,1000,10,5000,40,10,160,110,15,,,,,,,,,,,,,,,0.0949629,24.0454,0.022435,17.6036,4988,CH2,v1,
19951,20241218,38,Cs0.05MA0.1FA0.85PbI3.0,1.73,PEAI,1.4,MACl,6.5,,,Me-4PACz,0.33,,,,,,,,,1000,10,5000,40,10,160,110,15,,,,,,,,,,,,,,,18.5501,76.2933,1.0769,22.578,4988,CH3,v1,
19952,20241218,38,Cs0.05MA0.1FA0.85PbI3.0,1.73,PEAI,1.4,MACl,6.5,,,Me-4PACz,0.33,,,,,,,,,1000,10,5000,40,10,160,110,15,,,,,,,,,,,,,,,18.3192,76.1594,1.0759,22.357,4988,CH4,v1,
19953,20241218,38,Cs0.1FA0.9PbI2.8Br0.2,1.5,PSP,2.3,PEAI,1.8,,,Me-4PACz,0.33,,,,,,,,,1200,10,5000,30,8,200,110,30,,,,,,,,,,,,,,,4.05953,30.6748,0.615011,21.5185,4989,CH1,v1,
19954,20241218,38,Cs0.1FA0.9PbI2.8Br0.2,1.5,PSP,2.3,PEAI,1.8,,,Me-4PACz,0.33,,,,,,,,,1200,10,5000,30,8,200,110,30,,,,,,,,,,,,,,,13.1734,54.951,1.09257,21.9418,4989,CH2,v1,
19955,20241218,38,Cs0.1FA0.9PbI2.8Br0.2,1.5,PSP,2.3,PEAI,1.8,,,Me-4PACz,0.33,,,,,,,,,1200,10,5000,30,8,200,110,30,,,,,,,,,,,,,,,13.1327,55.1072,1.08731,21.9175,4989,CH3,v1,
19956,20241218,38,Cs0.1FA0.9PbI2.8Br0.2,1.5,PSP,2.3,PEAI,1.8,,,Me-4PACz,0.33,,,,,,,,,1200,10,5000,30,8,200,110,30,,,,,,,,,,,,,,,13.1787,56.0926,1.09192,21.5168,4989,CH4,v1,
19957,20241218,38,Cs0.05MA0.1FA0.85PbI3.0,1.73,PSP,1.7,MACl,6.5,,,Me-4PACz,0.33,,,,,,,,,1000,10,5000,40,10,160,110,15,,,,,,,,,,,,,,,17.7345,72.7619,1.08434,22.4777,4990,CH1,v1,
19958,20241218,38,Cs0.05MA0.1FA0.85PbI3.0,1.73,PSP,1.7,MACl,6.5,,,Me-4PACz,0.33,,,,,,,,,1000,10,5000,40,10,160,110,15,,,,,,,,,,,,,,,17.9976,73.4446,1.08308,22.6254,4990,CH2,v1,
19959,20241218,38,Cs0.05MA0.1FA0.85PbI3.0,1.73,PSP,1.7,MACl,6.5,,,Me-4PACz,0.33,,,,,,,,,1000,10,5000,40,10,160,110,15,,,,,,,,,,,,,,,18.0469,73.3996,1.08427,22.6762,4990,CH3,v1,
19960,20241218,38,Cs0.05MA0.1FA0.85PbI3.0,1.73,PSP,1.7,MACl,6.5,,,Me-4PACz,0.33,,,,,,,,,1000,10,5000,40,10,160,110,15,,,,,,,,,,,,,,,17.2434,73.1746,1.0771,21.878,4990,CH4,v1,
19961,20241218,38,Cs0.05MA0.1FA0.85PbI3.0,1.73,PSP,2.2,PEABr,0.6,,,Me-4PACz,0.33,,,,,,,,,1000,10,5000,40,10,160,110,15,,,,,,,,,,,,,,,0.0753089,24.1756,0.018398,16.9317,4991,CH1,v1,
19962,20241218,38,Cs0.05MA0.1FA0.85PbI3.0,1.73,PSP,2.2,PEABr,0.6,,,Me-4PACz,0.33,,,,,,,,,1000,10,5000,40,10,160,110,15,,,,,,,,,,,,,,,18.1163,74.5073,1.05741,22.9948,4991,CH2,v1,
19963,20241218,38,Cs0.05MA0.1FA0.85PbI3.0,1.73,PSP,2.2,PEABr,0.6,,,Me-4PACz,0.33,,,,,,,,,1000,10,5000,40,10,160,110,15,,,,,,,,,,,,,,,5.36208,30.4002,0.76582,23.0319,4991,CH3,v1,
19964,20241218,38,Cs0.05MA0.1FA0.85PbI3.0,1.73,PSP,2.2,PEABr,0.6,,,Me-4PACz,0.33,,,,,,,,,1000,10,5000,40,10,160,110,15,,,,,,,,,,,,,,,17.373,74.1351,1.05566,22.1985,4991,CH4,v1,
19965,20241218,38,Cs0.05MA0.1FA0.85PbI3.0,1.73,PSP,2.2,PEABr,0.6,,,Me-4PACz,0.33,,,,,,,,,1000,10,5000,40,10,160,110,15,,,,,,,,,,,,,,,0.0307121,16.9765,0.013154,13.753,4992,CH1,v1,
19966,20241218,38,Cs0.05MA0.1FA0.85PbI3.0,1.73,PSP,2.2,PEABr,0.6,,,Me-4PACz,0.33,,,,,,,,,1000,10,5000,40,10,160,110,15,,,,,,,,,,,,,,,5.3275,189.885,0.138071,20.3204,4992,CH2,v1,
19967,20241218,38,Cs0.05MA0.1FA0.85PbI3.0,1.73,PSP,2.2,PEABr,0.6,,,Me-4PACz,0.33,,,,,,,,,1000,10,5000,40,10,160,110,15,,,,,,,,,,,,,,,13.7344,60.2356,1.05993,21.512,4992,CH3,v1,
19968,20241218,38,Cs0.05MA0.1FA0.85PbI3.0,1.73,PSP,2.2,PEABr,0.6,,,Me-4PACz,0.33,,,,,,,,,1000,10,5000,40,10,160,110,15,,,,,,,,,,,,,,,1.38e-05,0.0192989,0.00633,11.2934,4992,CH4,v1,
19969,20241218,38,Cs0.05MA0.1FA0.85PbI3.0,1.73,MACl,5.5,PEAI,2.0,,,Me-4PACz,0.33,,,,,,,,,1000,10,5000,40,10,160,110,15,,,,,,,,,,,,,,,14.6964,61.2558,1.07204,22.3798,4993,CH1,v1,
19970,20241218,38,Cs0.05MA0.1FA0.85PbI3.0,1.73,MACl,5.5,PEAI,2.0,,,Me-4PACz,0.33,,,,,,,,,1000,10,5000,40,10,160,110,15,,,,,,,,,,,,,,,3.20539,27.1751,0.531519,22.1917,4993,CH2,v1,
19971,20241218,38,Cs0.05MA0.1FA0.85PbI3.0,1.73,MACl,5.5,PEAI,2.0,,,Me-4PACz,0.33,,,,,,,,,1000,10,5000,40,10,160,110,15,,,,,,,,,,,,,,,3.9698,30.1515,0.594661,22.1407,4993,CH3,v1,
19972,20241218,38,Cs0.05MA0.1FA0.85PbI3.0,1.73,MACl,5.5,PEAI,2.0,,,Me-4PACz,0.33,,,,,,,,,1000,10,5000,40,10,160,110,15,,,,,,,,,,,,,,,13.6164,60.9554,1.06222,21.0298,4993,CH4,v1,
19973,20241218,38,Cs0.05MA0.1FA0.85PbI3.0,1.73,MACl,5.5,PEAI,2.0,,,Me-4PACz,0.33,,,,,,,,,1000,10,5000,40,10,160,110,15,,,,,,,,,,,,,,,0.0693662,23.3169,0.018029,16.5005,4994,CH1,v1,
19974,20241218,38,Cs0.05MA0.1FA0.85PbI3.0,1.73,MACl,5.5,PEAI,2.0,,,Me-4PACz,0.33,,,,,,,,,1000,10,5000,40,10,160,110,15,,,,,,,,,,,,,,,9.46e-06,0.0816137,0.002299,5.04458,4994,CH2,v1,
19975,20241218,38,Cs0.05MA0.1FA0.85PbI3.0,1.73,MACl,5.5,PEAI,2.0,,,Me-4PACz,0.33,,,,,,,,,1000,10,5000,40,10,160,110,15,,,,,,,,,,,,,,,0.128098,22.1629,0.030307,19.0712,4994,CH3,v1,
19976,20241218,38,Cs0.05MA0.1FA0.85PbI3.0,1.73,MACl,5.5,PEAI,2.0,,,Me-4PACz,0.33,,,,,,,,,1000,10,5000,40,10,160,110,15,,,,,,,,,,,,,,,1.80266,24.8904,0.307148,23.5795,4994,CH4,v1,
19977,20241218,38,Cs0.05MA0.1FA0.85PbI3.0,1.73,PMACl,1.6,MACl,5.8,,,Me-4PACz,0.33,,,,,,,,,1000,10,5000,40,10,160,110,15,,,,,,,,,,,,,,,1.86019,24.6408,0.341477,22.1077,4995,CH1,v1,
19978,20241218,38,Cs0.05MA0.1FA0.85PbI3.0,1.73,PMACl,1.6,MACl,5.8,,,Me-4PACz,0.33,,,,,,,,,1000,10,5000,40,10,160,110,15,,,,,,,,,,,,,,,0.0554307,22.9482,0.016921,14.2748,4995,CH2,v1,
19979,20241218,38,Cs0.05MA0.1FA0.85PbI3.0,1.73,PMACl,1.6,MACl,5.8,,,Me-4PACz,0.33,,,,,,,,,1000,10,5000,40,10,160,110,15,,,,,,,,,,,,,,,4.9377,28.436,0.756177,22.9632,4995,CH3,v1,
19980,20241218,38,Cs0.05MA0.1FA0.85PbI3.0,1.73,PMACl,1.6,MACl,5.8,,,Me-4PACz,0.33,,,,,,,,,1000,10,5000,40,10,160,110,15,,,,,,,,,,,,,,,0.0144208,9.04252,0.011143,14.3124,4995,CH4,v1,
19981,20241218,38,Cs0.05MA0.1FA0.85PbI3.0,1.73,PMACl,1.6,MACl,5.8,,,Me-4PACz,0.33,,,,,,,,,1000,10,5000,40,10,160,110,15,,,,,,,,,,,,,,,15.4516,61.8377,1.08466,23.0372,4996,CH1,v1,
19982,20241218,38,Cs0.05MA0.1FA0.85PbI3.0,1.73,PMACl,1.6,MACl,5.8,,,Me-4PACz,0.33,,,,,,,,,1000,10,5000,40,10,160,110,15,,,,,,,,,,,,,,,1.24e-05,0.0776187,0.002686,5.92661,4996,CH2,v1,
19983,20241218,38,Cs0.05MA0.1FA0.85PbI3.0,1.73,PMACl,1.6,MACl,5.8,,,Me-4PACz,0.33,,,,,,,,,1000,10,5000,40,10,160,110,15,,,,,,,,,,,,,,,1.27e-05,0.0804923,0.002812,5.59691,4996,CH3,v1,
