Repository: MI-Materials-Intelligence/Recipe-Language-Model

# Learning Layer

## Overview

In the learning layer, the formulas and parameters are encoded and then tokenised into recipes as inputs. Through atomic skills of data extraction, cleaning, and matching, these data are organised into standardised datasets, providing the basis for RLM training and iterative recipe refinement.

Key Atomic Skills:
- **Cleaning**: Preprocessing and outlier cleaning
- **Matching**: Matching data pairs based on variables
- **Extraction**: Data extraction from robotic boxes

File: seven_ai_layers_robotics/learning/data/data50764_from_db.csv (part 82 of 253)
No,date,rank,Formula PVK,Concentration PVK,Formula Additive 1,Concentration Additive 1,Formula Additive 2,Concentration Additive 2,Formula Additive 3,Concentration Additive 3,Formula SAM 1,Concentration SAM 1,Formula SAM 2,Concentration SAM 2,Formula SAM 3,Concentration SAM 3,Spin Coating Speed SAM,Spin Coating Time SAM,Annealed Temperature SAM,Annealed Time SAM,Spin Coating Speed PVK 1,Spin Coating Time PVK 1,Spin Coating Speed PVK 2,Spin Coating Time PVK 2,Antisolvent Dropping Timing,Antisolvent Volume,Annealed Temperature PVK,Annealed Time PVK,Formula Passivator 1,Concentration Passivator 1,Formula Passivator 2,Concentration Passivator 2,Formula Passivator 3,Concentration Passivator 3,Formula Passivator 4,Concentration Passivator 4,Spin Coating Speed Passivator,Spin Coating Time Passivator,Passivator Dropping Timing,Passivator Volume,Annealed Temperature Passivator,Annealed Time Passivator,PCE,FF,Voc,Jsc,Product,Channel,From,upload_time
19984,20241218,38,Cs0.05MA0.1FA0.85PbI3.0,1.73,PMACl,1.6,MACl,5.8,,,Me-4PACz,0.33,,,,,,,,,1000,10,5000,40,10,160,110,15,,,,,,,,,,,,,,,0.126066,22.3732,0.029368,19.1867,4996,CH4,v1,
19985,20241218,38,Cs0.05MA0.1FA0.85PbI3.0,1.73,PEAI,1.4,MACl,6.5,,,Me-4PACz,0.33,,,,,,,,,1000,10,5000,40,10,160,110,15,,,,,,,,,,,,,,,0.210037,24.6007,0.041944,20.3556,4997,CH1,v1,
19986,20241218,38,Cs0.05MA0.1FA0.85PbI3.0,1.73,PEAI,1.4,MACl,6.5,,,Me-4PACz,0.33,,,,,,,,,1000,10,5000,40,10,160,110,15,,,,,,,,,,,,,,,18.7954,73.2325,1.08571,23.6393,4997,CH2,v1,
19987,20241218,38,Cs0.05MA0.1FA0.85PbI3.0,1.73,PEAI,1.4,MACl,6.5,,,Me-4PACz,0.33,,,,,,,,,1000,10,5000,40,10,160,110,15,,,,,,,,,,,,,,,18.6949,74.1798,1.0837,23.2557,4997,CH3,v1,
19988,20241218,38,Cs0.05MA0.1FA0.85PbI3.0,1.73,PEAI,1.4,MACl,6.5,,,Me-4PACz,0.33,,,,,,,,,1000,10,5000,40,10,160,110,15,,,,,,,,,,,,,,,18.4526,75.2714,1.07698,22.7625,4997,CH4,v1,
19989,20241218,38,Cs0.05MA0.1FA0.85PbI3.0,1.73,PEAI,1.4,MACl,6.5,,,Me-4PACz,0.33,,,,,,,,,1000,10,5000,40,10,160,110,15,,,,,,,,,,,,,,,17.7747,72.5514,1.10412,22.1891,4998,CH1,v1,
19990,20241218,38,Cs0.05MA0.1FA0.85PbI3.0,1.73,PEAI,1.4,MACl,6.5,,,Me-4PACz,0.33,,,,,,,,,1000,10,5000,40,10,160,110,15,,,,,,,,,,,,,,,0.115539,23.1905,0.027198,18.3178,4998,CH2,v1,
19991,20241218,38,Cs0.05MA0.1FA0.85PbI3.0,1.73,PEAI,1.4,MACl,6.5,,,Me-4PACz,0.33,,,,,,,,,1000,10,5000,40,10,160,110,15,,,,,,,,,,,,,,,0.0856205,24.6369,0.020471,16.9769,4998,CH3,v1,
19992,20241218,38,Cs0.05MA0.1FA0.85PbI3.0,1.73,PEAI,1.4,MACl,6.5,,,Me-4PACz,0.33,,,,,,,,,1000,10,5000,40,10,160,110,15,,,,,,,,,,,,,,,17.9734,74.4675,1.0956,22.0298,4998,CH4,v1,
19993,20241218,38,Cs0.05MA0.16FA0.79PbI2.9Br0.1,1.73,MACl,6.0,PMACl,0.72,,,Me-4PACz,0.33,,,,,,,,,1000,10,5000,30,6,160,110,25,,,,,,,,,,,,,,,15.1773,66.8125,1.02144,22.2395,4999,CH1,v1,
19994,20241218,38,Cs0.05MA0.16FA0.79PbI2.9Br0.1,1.73,MACl,6.0,PMACl,0.72,,,Me-4PACz,0.33,,,,,,,,,1000,10,5000,30,6,160,110,25,,,,,,,,,,,,,,,2.07975,27.713,0.347387,21.603,4999,CH2,v1,
19995,20241218,38,Cs0.05MA0.16FA0.79PbI2.9Br0.1,1.73,MACl,6.0,PMACl,0.72,,,Me-4PACz,0.33,,,,,,,,,1000,10,5000,30,6,160,110,25,,,,,,,,,,,,,,,14.9467,65.5847,1.01438,22.4668,4999,CH3,v1,
19996,20241218,38,Cs0.05MA0.16FA0.79PbI2.9Br0.1,1.73,MACl,6.0,PMACl,0.72,,,Me-4PACz,0.33,,,,,,,,,1000,10,5000,30,6,160,110,25,,,,,,,,,,,,,,,15.1564,66.3181,1.02384,22.3219,4999,CH4,v1,
19997,20241218,38,Cs0.05MA0.16FA0.79PbI2.9Br0.1,1.73,MACl,3.5,PSP,2.7,,,Me-4PACz,0.33,,,,,,,,,1000,10,5000,30,6,160,110,25,,,,,,,,,,,,,,,1.55e-05,0.0816423,0.002845,6.68979,5000,CH1,v1,
19998,20241218,38,Cs0.05MA0.16FA0.79PbI2.9Br0.1,1.73,MACl,3.5,PSP,2.7,,,Me-4PACz,0.33,,,,,,,,,1000,10,5000,30,6,160,110,25,,,,,,,,,,,,,,,16.9339,68.4594,1.05355,23.4784,5000,CH2,v1,
19999,20241218,38,Cs0.05MA0.16FA0.79PbI2.9Br0.1,1.73,MACl,3.5,PSP,2.7,,,Me-4PACz,0.33,,,,,,,,,1000,10,5000,30,6,160,110,25,,,,,,,,,,,,,,,0.0569039,21.6651,0.015897,16.5224,5000,CH3,v1,
20000,20241218,38,Cs0.05MA0.16FA0.79PbI2.9Br0.1,1.73,MACl,3.5,PSP,2.7,,,Me-4PACz,0.33,,,,,,,,,1000,10,5000,30,6,160,110,25,,,,,,,,,,,,,,,2.55e-05,0.064673,0.004191,9.42637,5000,CH4,v1,
20001,20241218,38,Cs0.05MA0.1FA0.85PbI3.0,1.73,PSP,2.2,PEABr,0.6,,,Me-4PACz,0.33,,,,,,,,,1000,10,5000,40,10,160,110,15,,,,,,,,,,,,,,,14.4503,60.6007,1.07766,22.1269,5001,CH1,v1,
20002,20241218,38,Cs0.05MA0.1FA0.85PbI3.0,1.73,PSP,2.2,PEABr,0.6,,,Me-4PACz,0.33,,,,,,,,,1000,10,5000,40,10,160,110,15,,,,,,,,,,,,,,,7.66e-06,0.110874,0.001584,4.3612,5001,CH2,v1,
20003,20241218,38,Cs0.05MA0.1FA0.85PbI3.0,1.73,PSP,2.2,PEABr,0.6,,,Me-4PACz,0.33,,,,,,,,,1000,10,5000,40,10,160,110,15,,,,,,,,,,,,,,,14.3174,60.6957,1.0668,22.1117,5001,CH3,v1,
20004,20241218,38,Cs0.05MA0.1FA0.85PbI3.0,1.73,PSP,2.2,PEABr,0.6,,,Me-4PACz,0.33,,,,,,,,,1000,10,5000,40,10,160,110,15,,,,,,,,,,,,,,,0.14191,23.9985,0.033793,17.4987,5001,CH4,v1,
20005,20241218,38,Cs0.05MA0.1FA0.85PbI3.0,1.73,PMACl,1.6,MACl,5.8,,,Me-4PACz,0.33,,,,,,,,,1000,10,5000,40,10,160,110,15,,,,,,,,,,,,,,,17.3759,68.7892,1.09417,23.0856,5002,CH1,v1,
20006,20241218,38,Cs0.05MA0.1FA0.85PbI3.0,1.73,PMACl,1.6,MACl,5.8,,,Me-4PACz,0.33,,,,,,,,,1000,10,5000,40,10,160,110,15,,,,,,,,,,,,,,,0.303031,24.9682,0.061077,19.8713,5002,CH2,v1,
20007,20241218,38,Cs0.05MA0.1FA0.85PbI3.0,1.73,PMACl,1.6,MACl,5.8,,,Me-4PACz,0.33,,,,,,,,,1000,10,5000,40,10,160,110,15,,,,,,,,,,,,,,,0.0772368,24.262,0.019071,16.6929,5002,CH3,v1,
20008,20241218,38,Cs0.05MA0.1FA0.85PbI3.0,1.73,PMACl,1.6,MACl,5.8,,,Me-4PACz,0.33,,,,,,,,,1000,10,5000,40,10,160,110,15,,,,,,,,,,,,,,,0.287329,24.8422,0.055483,20.8462,5002,CH4,v1,
20009,20241218,38,Cs0.05MA0.16FA0.79PbI2.9Br0.1,1.73,MACl,3.5,PEABr,0.6,,,Me-4PACz,0.33,,,,,,,,,1000,10,5000,30,6,160,110,25,,,,,,,,,,,,,,,13.0819,60.501,0.965433,22.3969,5003,CH1,v1,
20010,20241218,38,Cs0.05MA0.16FA0.79PbI2.9Br0.1,1.73,MACl,3.5,PEABr,0.6,,,Me-4PACz,0.33,,,,,,,,,1000,10,5000,30,6,160,110,25,,,,,,,,,,,,,,,14.6859,63.3124,1.04613,22.1731,5003,CH2,v1,
20011,20241218,38,Cs0.05MA0.16FA0.79PbI2.9Br0.1,1.73,MACl,3.5,PEABr,0.6,,,Me-4PACz,0.33,,,,,,,,,1000,10,5000,30,6,160,110,25,,,,,,,,,,,,,,,15.1638,64.8807,1.04374,22.3924,5003,CH3,v1,
20012,20241218,38,Cs0.05MA0.16FA0.79PbI2.9Br0.1,1.73,MACl,3.5,PEABr,0.6,,,Me-4PACz,0.33,,,,,,,,,1000,10,5000,30,6,160,110,25,,,,,,,,,,,,,,,2.05e-05,0.0221346,0.007807,11.8706,5003,CH4,v1,
20013,20241218,38,Cs0.05MA0.16FA0.79PbI2.9Br0.1,1.73,MACl,3.5,PEABr,0.6,,,Me-4PACz,0.33,,,,,,,,,1000,10,5000,30,6,160,110,25,,,,,,,,,,,,,,,3.00103,26.0866,0.464008,24.7929,5004,CH1,v1,
20014,20241218,38,Cs0.05MA0.16FA0.79PbI2.9Br0.1,1.73,MACl,3.5,PEABr,0.6,,,Me-4PACz,0.33,,,,,,,,,1000,10,5000,30,6,160,110,25,,,,,,,,,,,,,,,15.1546,62.4844,1.03551,23.4218,5004,CH2,v1,
20015,20241218,38,Cs0.05MA0.16FA0.79PbI2.9Br0.1,1.73,MACl,3.5,PEABr,0.6,,,Me-4PACz,0.33,,,,,,,,,1000,10,5000,30,6,160,110,25,,,,,,,,,,,,,,,0.414779,25.2201,0.07634,21.5436,5004,CH3,v1,
20016,20241218,38,Cs0.05MA0.16FA0.79PbI2.9Br0.1,1.73,MACl,3.5,PEABr,0.6,,,Me-4PACz,0.33,,,,,,,,,1000,10,5000,30,6,160,110,25,,,,,,,,,,,,,,,15.3631,67.1283,1.03274,22.1607,5004,CH4,v1,
20017,20241218,38,Cs0.05MA0.16FA0.79PbI2.9Br0.1,1.73,MACl,6.0,PMACl,0.72,,,Me-4PACz,0.33,,,,,,,,,1000,10,5000,30,6,160,110,25,,,,,,,,,,,,,,,9.8581,47.9047,0.963201,21.3648,5005,CH1,v1,
20018,20241218,38,Cs0.05MA0.16FA0.79PbI2.9Br0.1,1.73,MACl,6.0,PMACl,0.72,,,Me-4PACz,0.33,,,,,,,,,1000,10,5000,30,6,160,110,25,,,,,,,,,,,,,,,14.0534,62.169,1.04346,21.6638,5005,CH2,v1,
20019,20241218,38,Cs0.05MA0.16FA0.79PbI2.9Br0.1,1.73,MACl,6.0,PMACl,0.72,,,Me-4PACz,0.33,,,,,,,,,1000,10,5000,30,6,160,110,25,,,,,,,,,,,,,,,3.03046,29.6381,0.473732,21.5836,5005,CH3,v1,
20020,20241218,38,Cs0.05MA0.16FA0.79PbI2.9Br0.1,1.73,MACl,6.0,PMACl,0.72,,,Me-4PACz,0.33,,,,,,,,,1000,10,5000,30,6,160,110,25,,,,,,,,,,,,,,,14.5397,63.9829,1.04306,21.7863,5005,CH4,v1,
20021,20241218,38,Cs0.05MA0.16FA0.79PbI2.9Br0.1,1.73,MACl,6.0,PMACl,0.72,,,Me-4PACz,0.33,,,,,,,,,1000,10,5000,30,6,160,110,25,,,,,,,,,,,,,,,3.00504,28.8957,0.47571,21.8612,5006,CH1,v1,
20022,20241218,38,Cs0.05MA0.16FA0.79PbI2.9Br0.1,1.73,MACl,6.0,PMACl,0.72,,,Me-4PACz,0.33,,,,,,,,,1000,10,5000,30,6,160,110,25,,,,,,,,,,,,,,,15.2583,65.4344,1.03596,22.5091,5006,CH2,v1,
20023,20241218,38,Cs0.05MA0.16FA0.79PbI2.9Br0.1,1.73,MACl,6.0,PMACl,0.72,,,Me-4PACz,0.33,,,,,,,,,1000,10,5000,30,6,160,110,25,,,,,,,,,,,,,,,0.124519,22.3678,0.029727,18.7269,5006,CH3,v1,
20024,20241218,38,Cs0.05MA0.16FA0.79PbI2.9Br0.1,1.73,MACl,6.0,PMACl,0.72,,,Me-4PACz,0.33,,,,,,,,,1000,10,5000,30,6,160,110,25,,,,,,,,,,,,,,,15.4191,65.9566,1.0424,22.4266,5006,CH4,v1,
20025,20241218,38,Cs0.05MA0.16FA0.79PbI2.9Br0.1,1.73,MACl,3.6,PACl,11.5,,,Me-4PACz,0.33,,,,,,,,,1000,10,5000,30,6,160,110,25,,,,,,,,,,,,,,,0.0640057,22.9717,0.01726,16.1432,5007,CH1,v1,
20026,20241218,38,Cs0.05MA0.16FA0.79PbI2.9Br0.1,1.73,MACl,3.6,PACl,11.5,,,Me-4PACz,0.33,,,,,,,,,1000,10,5000,30,6,160,110,25,,,,,,,,,,,,,,,0.0507992,21.4742,0.015524,15.2381,5007,CH2,v1,
20027,20241218,38,Cs0.05MA0.16FA0.79PbI2.9Br0.1,1.73,MACl,3.6,PACl,11.5,,,Me-4PACz,0.33,,,,,,,,,1000,10,5000,30,6,160,110,25,,,,,,,,,,,,,,,0.0645776,23.256,0.01772,15.6709,5007,CH3,v1,
20028,20241218,38,Cs0.05MA0.16FA0.79PbI2.9Br0.1,1.73,MACl,3.6,PACl,11.5,,,Me-4PACz,0.33,,,,,,,,,1000,10,5000,30,6,160,110,25,,,,,,,,,,,,,,,1.87e-05,0.0186431,0.008151,12.3111,5007,CH4,v1,
20029,20241218,38,Cs0.05MA0.16FA0.79PbI2.9Br0.1,1.73,MACl,3.6,PACl,11.5,,,Me-4PACz,0.33,,,,,,,,,1000,10,5000,30,6,160,110,25,,,,,,,,,,,,,,,0.000133137,16.7817,0.000191,4.15558,5008,CH1,v1,
20030,20241218,38,Cs0.05MA0.16FA0.79PbI2.9Br0.1,1.73,MACl,3.6,PACl,11.5,,,Me-4PACz,0.33,,,,,,,,,1000,10,5000,30,6,160,110,25,,,,,,,,,,,,,,,0.000101657,10.0433,0.00025,4.04452,5008,CH2,v1,
20031,20241218,38,Cs0.05MA0.16FA0.79PbI2.9Br0.1,1.73,MACl,3.6,PACl,11.5,,,Me-4PACz,0.33,,,,,,,,,1000,10,5000,30,6,160,110,25,,,,,,,,,,,,,,,2.6e-05,0.0655187,0.004046,9.80453,5008,CH3,v1,
20032,20241218,38,Cs0.05MA0.16FA0.79PbI2.9Br0.1,1.73,MACl,3.6,PACl,11.5,,,Me-4PACz,0.33,,,,,,,,,1000,10,5000,30,6,160,110,25,,,,,,,,,,,,,,,0.31987,24.7928,0.05911,21.8267,5008,CH4,v1,
20033,20241218,38,Cs0.05MA0.16FA0.79PbI2.9Br0.1,1.73,MACl,3.5,PSP,2.7,,,Me-4PACz,0.33,,,,,,,,,1000,10,5000,30,6,160,110,25,,,,,,,,,,,,,,,17.0822,66.7024,1.06588,24.0268,5009,CH1,v1,
20034,20241218,38,Cs0.05MA0.16FA0.79PbI2.9Br0.1,1.73,MACl,3.5,PSP,2.7,,,Me-4PACz,0.33,,,,,,,,,1000,10,5000,30,6,160,110,25,,,,,,,,,,,,,,,16.5769,66.1804,1.05115,23.8292,5009,CH2,v1,
20035,20241218,38,Cs0.05MA0.16FA0.79PbI2.9Br0.1,1.73,MACl,3.5,PSP,2.7,,,Me-4PACz,0.33,,,,,,,,,1000,10,5000,30,6,160,110,25,,,,,,,,,,,,,,,0.29877,24.8717,0.057917,20.7407,5009,CH3,v1,
20036,20241218,38,Cs0.05MA0.16FA0.79PbI2.9Br0.1,1.73,MACl,3.5,PSP,2.7,,,Me-4PACz,0.33,,,,,,,,,1000,10,5000,30,6,160,110,25,,,,,,,,,,,,,,,16.0067,66.9302,1.05377,22.6951,5009,CH4,v1,
20037,20241218,38,Cs0.05MA0.16FA0.79PbI2.9Br0.1,1.73,MACl,3.5,PSP,2.7,,,Me-4PACz,0.33,,,,,,,,,1000,10,5000,30,6,160,110,25,,,,,,,,,,,,,,,9.65e-06,0.133098,0.001565,4.63227,5010,CH1,v1,
20038,20241218,38,Cs0.05MA0.16FA0.79PbI2.9Br0.1,1.73,MACl,3.5,PSP,2.7,,,Me-4PACz,0.33,,,,,,,,,1000,10,5000,30,6,160,110,25,,,,,,,,,,,,,,,2.97e-06,0.225424,0.00066,1.99605,5010,CH2,v1,
20039,20241218,38,Cs0.05MA0.16FA0.79PbI2.9Br0.1,1.73,MACl,3.5,PSP,2.7,,,Me-4PACz,0.33,,,,,,,,,1000,10,5000,30,6,160,110,25,,,,,,,,,,,,,,,0.0740854,24.3425,0.019221,15.8343,5010,CH3,v1,
20040,20241218,38,Cs0.05MA0.16FA0.79PbI2.9Br0.1,1.73,MACl,3.5,PSP,2.7,,,Me-4PACz,0.33,,,,,,,,,1000,10,5000,30,6,160,110,25,,,,,,,,,,,,,,,1.32e-05,0.0945789,0.002204,6.3455,5010,CH4,v1,
20041,20241218,38,Cs0.05MA0.16FA0.79PbI2.9Br0.1,1.73,MACl,3.5,PEABr,1.3,,,Me-4PACz,0.33,,,,,,,,,1000,10,5000,30,6,160,110,25,,,,,,,,,,,,,,,15.8127,68.3196,1.03544,22.353,5011,CH1,v1,
20042,20241218,38,Cs0.05MA0.16FA0.79PbI2.9Br0.1,1.73,MACl,3.5,PEABr,1.3,,,Me-4PACz,0.33,,,,,,,,,1000,10,5000,30,6,160,110,25,,,,,,,,,,,,,,,15.9672,67.7866,1.02549,22.9696,5011,CH2,v1,
20043,20241218,38,Cs0.05MA0.16FA0.79PbI2.9Br0.1,1.73,MACl,3.5,PEABr,1.3,,,Me-4PACz,0.33,,,,,,,,,1000,10,5000,30,6,160,110,25,,,,,,,,,,,,,,,15.6777,68.1236,1.01093,22.7648,5011,CH3,v1,
20044,20241218,38,Cs0.05MA0.16FA0.79PbI2.9Br0.1,1.73,MACl,3.5,PEABr,1.3,,,Me-4PACz,0.33,,,,,,,,,1000,10,5000,30,6,160,110,25,,,,,,,,,,,,,,,8.79802,41.263,0.943867,22.5898,5011,CH4,v1,
20045,20241218,38,Cs0.05MA0.16FA0.79PbI2.9Br0.1,1.73,PMACl,0.36,PSP,3.5,,,Me-2PACz,0.33,,,,,,,,,1000,10,5000,30,6,160,110,25,,,,,,,,,,,,,,,2.8e-05,0.210065,0.000963,13.8266,5012,CH1,v1,
20046,20241218,38,Cs0.05MA0.16FA0.79PbI2.9Br0.1,1.73,PMACl,0.36,PSP,3.5,,,Me-2PACz,0.33,,,,,,,,,1000,10,5000,30,6,160,110,25,,,,,,,,,,,,,,,3.66e-05,0.137465,0.001277,20.8371,5012,CH2,v1,
20047,20241218,38,Cs0.05MA0.16FA0.79PbI2.9Br0.1,1.73,PMACl,0.36,PSP,3.5,,,Me-2PACz,0.33,,,,,,,,,1000,10,5000,30,6,160,110,25,,,,,,,,,,,,,,,3.22e-05,0.100441,0.001689,18.993,5012,CH3,v1,
20048,20241218,38,Cs0.05MA0.16FA0.79PbI2.9Br0.1,1.73,PMACl,0.36,PSP,3.5,,,Me-2PACz,0.33,,,,,,,,,1000,10,5000,30,6,160,110,25,,,,,,,,,,,,,,,5.89538,31.9448,0.83367,22.1369,5012,CH4,v1,
20049,20241218,38,Cs0.05MA0.16FA0.79PbI2.9Br0.1,1.73,MACl,3.5,PEABr,0.6,,,Me-4PACz,0.33,,,,,,,,,1000,10,5000,30,6,160,110,25,,,,,,,,,,,,,,,14.6525,65.8946,1.01089,21.9967,5013,CH1,v1,
20050,20241218,38,Cs0.05MA0.16FA0.79PbI2.9Br0.1,1.73,MACl,3.5,PEABr,0.6,,,Me-4PACz,0.33,,,,,,,,,1000,10,5000,30,6,160,110,25,,,,,,,,,,,,,,,14.8644,66.5466,1.0043,22.2414,5013,CH2,v1,
20051,20241218,38,Cs0.05MA0.16FA0.79PbI2.9Br0.1,1.73,MACl,3.5,PEABr,0.6,,,Me-4PACz,0.33,,,,,,,,,1000,10,5000,30,6,160,110,25,,,,,,,,,,,,,,,15.0367,66.5054,1.01564,22.2618,5013,CH3,v1,
20052,20241218,38,Cs0.05MA0.16FA0.79PbI2.9Br0.1,1.73,MACl,3.5,PEABr,0.6,,,Me-4PACz,0.33,,,,,,,,,1000,10,5000,30,6,160,110,25,,,,,,,,,,,,,,,15.4851,68.2788,1.02568,22.1114,5013,CH4,v1,
20053,20241218,38,Cs0.05MA0.16FA0.79PbI2.9Br0.1,1.73,MACl,3.6,PACl,11.5,,,Me-4PACz,0.33,,,,,,,,,1000,10,5000,30,6,160,110,25,,,,,,,,,,,,,,,3.41e-05,0.149968,0.001072,21.1925,5014,CH1,v1,
20054,20241218,38,Cs0.05MA0.16FA0.79PbI2.9Br0.1,1.73,MACl,3.6,PACl,11.5,,,Me-4PACz,0.33,,,,,,,,,1000,10,5000,30,6,160,110,25,,,,,,,,,,,,,,,5.12e-05,0.173498,0.001132,26.0516,5014,CH2,v1,
20055,20241218,38,Cs0.05MA0.16FA0.79PbI2.9Br0.1,1.73,MACl,3.6,PACl,11.5,,,Me-4PACz,0.33,,,,,,,,,1000,10,5000,30,6,160,110,25,,,,,,,,,,,,,,,3.57e-05,0.176241,0.000962,21.0811,5014,CH3,v1,
20056,20241218,38,Cs0.05MA0.16FA0.79PbI2.9Br0.1,1.73,MACl,3.6,PACl,11.5,,,Me-4PACz,0.33,,,,,,,,,1000,10,5000,30,6,160,110,25,,,,,,,,,,,,,,,3.33e-05,0.27259,0.000709,17.2353,5014,CH4,v1,
20057,20241218,38,Cs0.05MA0.16FA0.79PbI2.9Br0.1,1.73,PSP,1.8,PEABr,0.9,,,Me-2PACz,0.33,,,,,,,,,1000,10,5000,30,6,160,110,25,,,,,,,,,,,,,,,0.000119417,0.0443021,0.005379,50.1111,5015,CH1,v1,
20058,20241218,38,Cs0.05MA0.16FA0.79PbI2.9Br0.1,1.73,PSP,1.8,PEABr,0.9,,,Me-2PACz,0.33,,,,,,,,,1000,10,5000,30,6,160,110,25,,,,,,,,,,,,,,,0.000133788,0.0302711,0.007972,55.4397,5015,CH2,v1,
20059,20241218,38,Cs0.05MA0.16FA0.79PbI2.9Br0.1,1.73,PSP,1.8,PEABr,0.9,,,Me-2PACz,0.33,,,,,,,,,1000,10,5000,30,6,160,110,25,,,,,,,,,,,,,,,0.000103885,0.0249166,0.008131,51.2745,5015,CH3,v1,
20060,20241218,38,Cs0.05MA0.16FA0.79PbI2.9Br0.1,1.73,PSP,1.8,PEABr,0.9,,,Me-2PACz,0.33,,,,,,,,,1000,10,5000,30,6,160,110,25,,,,,,,,,,,,,,,8.89e-05,0.02633,0.007581,44.513,5015,CH4,v1,
20061,20241218,38,Cs0.05MA0.16FA0.79PbI2.9Br0.1,1.73,PSP,1.8,PEABr,0.9,,,Me-2PACz,0.33,,,,,,,,,1000,10,5000,30,6,160,110,25,,,,,,,,,,,,,,,16.5216,69.0124,1.10601,21.6453,5016,CH1,v1,
20062,20241218,38,Cs0.05MA0.16FA0.79PbI2.9Br0.1,1.73,PSP,1.8,PEABr,0.9,,,Me-2PACz,0.33,,,,,,,,,1000,10,5000,30,6,160,110,25,,,,,,,,,,,,,,,16.6853,69.6308,1.10337,21.7176,5016,CH2,v1,
20063,20241218,38,Cs0.05MA0.16FA0.79PbI2.9Br0.1,1.73,PSP,1.8,PEABr,0.9,,,Me-2PACz,0.33,,,,,,,,,1000,10,5000,30,6,160,110,25,,,,,,,,,,,,,,,14.2471,63.6672,1.09873,20.3667,5016,CH3,v1,
20064,20241218,38,Cs0.05MA0.16FA0.79PbI2.9Br0.1,1.73,PSP,1.8,PEABr,0.9,,,Me-2PACz,0.33,,,,,,,,,1000,10,5000,30,6,160,110,25,,,,,,,,,,,,,,,16.2932,69.5199,1.0945,21.4132,5016,CH4,v1,
20065,20241218,38,Cs0.05MA0.16FA0.79PbI2.9Br0.1,1.73,MACl,3.5,PEABr,1.3,,,Me-4PACz,0.33,,,,,,,,,1000,10,5000,30,6,160,110,25,,,,,,,,,,,,,,,16.4626,67.9733,1.04513,23.1734,5017,CH1,v1,
20066,20241218,38,Cs0.05MA0.16FA0.79PbI2.9Br0.1,1.73,MACl,3.5,PEABr,1.3,,,Me-4PACz,0.33,,,,,,,,,1000,10,5000,30,6,160,110,25,,,,,,,,,,,,,,,15.0669,62.1757,1.03859,23.3322,5017,CH2,v1,
20067,20241218,38,Cs0.05MA0.16FA0.79PbI2.9Br0.1,1.73,MACl,3.5,PEABr,1.3,,,Me-4PACz,0.33,,,,,,,,,1000,10,5000,30,6,160,110,25,,,,,,,,,,,,,,,16.1178,66.2581,1.0445,23.2894,5017,CH3,v1,
20068,20241218,38,Cs0.05MA0.16FA0.79PbI2.9Br0.1,1.73,MACl,3.5,PEABr,1.3,,,Me-4PACz,0.33,,,,,,,,,1000,10,5000,30,6,160,110,25,,,,,,,,,,,,,,,15.7952,66.4374,1.03948,22.8716,5017,CH4,v1,
20069,20241218,38,Cs0.05MA0.16FA0.79PbI2.9Br0.1,1.73,MACl,3.5,PEABr,1.3,,,Me-4PACz,0.33,,,,,,,,,1000,10,5000,30,6,160,110,25,,,,,,,,,,,,,,,0.130097,23.7109,0.032595,16.8334,5018,CH1,v1,
20070,20241218,38,Cs0.05MA0.16FA0.79PbI2.9Br0.1,1.73,MACl,3.5,PEABr,1.3,,,Me-4PACz,0.33,,,,,,,,,1000,10,5000,30,6,160,110,25,,,,,,,,,,,,,,,11.3798,57.5907,0.917932,21.5263,5018,CH2,v1,
20071,20241218,38,Cs0.05MA0.16FA0.79PbI2.9Br0.1,1.73,MACl,3.5,PEABr,1.3,,,Me-4PACz,0.33,,,,,,,,,1000,10,5000,30,6,160,110,25,,,,,,,,,,,,,,,0.91756,24.7066,0.185569,20.0132,5018,CH3,v1,
20072,20241218,38,Cs0.05MA0.16FA0.79PbI2.9Br0.1,1.73,MACl,3.5,PEABr,1.3,,,Me-4PACz,0.33,,,,,,,,,1000,10,5000,30,6,160,110,25,,,,,,,,,,,,,,,0.681402,25.971,0.138776,18.906,5018,CH4,v1,
20073,20241218,38,Cs0.05MA0.16FA0.79PbI2.9Br0.1,1.73,PEAI,1.6,PSP,2.1,,,Me-2PACz,0.33,,,,,,,,,1000,10,5000,30,6,160,110,25,,,,,,,,,,,,,,,16.2882,66.8984,1.08716,22.3957,5019,CH1,v1,
20074,20241218,38,Cs0.05MA0.16FA0.79PbI2.9Br0.1,1.73,PEAI,1.6,PSP,2.1,,,Me-2PACz,0.33,,,,,,,,,1000,10,5000,30,6,160,110,25,,,,,,,,,,,,,,,16.0756,65.9603,1.11818,21.7957,5019,CH2,v1,
20075,20241218,38,Cs0.05MA0.16FA0.79PbI2.9Br0.1,1.73,PEAI,1.6,PSP,2.1,,,Me-2PACz,0.33,,,,,,,,,1000,10,5000,30,6,160,110,25,,,,,,,,,,,,,,,14.2788,61.9535,1.11141,20.7374,5019,CH3,v1,
20076,20241218,38,Cs0.05MA0.16FA0.79PbI2.9Br0.1,1.73,PEAI,1.6,PSP,2.1,,,Me-2PACz,0.33,,,,,,,,,1000,10,5000,30,6,160,110,25,,,,,,,,,,,,,,,15.8179,66.502,1.11119,21.4055,5019,CH4,v1,
20077,20241218,38,Cs0.05MA0.16FA0.79PbI2.9Br0.1,1.73,PEAI,1.6,PSP,2.1,,,Me-2PACz,0.33,,,,,,,,,1000,10,5000,30,6,160,110,25,,,,,,,,,,,,,,,1.57696,28.2027,0.35352,15.8167,5020,CH1,v1,
20078,20241218,38,Cs0.05MA0.16FA0.79PbI2.9Br0.1,1.73,PEAI,1.6,PSP,2.1,,,Me-2PACz,0.33,,,,,,,,,1000,10,5000,30,6,160,110,25,,,,,,,,,,,,,,,13.902,58.5954,1.06395,22.2994,5020,CH2,v1,
20079,20241218,38,Cs0.05MA0.16FA0.79PbI2.9Br0.1,1.73,PEAI,1.6,PSP,2.1,,,Me-2PACz,0.33,,,,,,,,,1000,10,5000,30,6,160,110,25,,,,,,,,,,,,,,,0.174043,24.8348,0.039076,17.9344,5020,CH3,v1,
20080,20241218,38,Cs0.05MA0.16FA0.79PbI2.9Br0.1,1.73,PEAI,1.6,PSP,2.1,,,Me-2PACz,0.33,,,,,,,,,1000,10,5000,30,6,160,110,25,,,,,,,,,,,,,,,1.53295,26.2898,0.276209,21.1107,5020,CH4,v1,
20081,20241218,38,Cs0.05MA0.16FA0.79PbI2.9Br0.1,1.73,PMACl,0.36,PSP,3.5,,,Me-2PACz,0.33,,,,,,,,,1000,10,5000,30,6,160,110,25,,,,,,,,,,,,,,,0.740445,24.8564,0.12643,23.5616,5021,CH1,v1,
20082,20241218,38,Cs0.05MA0.16FA0.79PbI2.9Br0.1,1.73,PMACl,0.36,PSP,3.5,,,Me-2PACz,0.33,,,,,,,,,1000,10,5000,30,6,160,110,25,,,,,,,,,,,,,,,1.2e-05,0.00433072,0.005505,50.1483,5021,CH2,v1,
20083,20241218,38,Cs0.05MA0.16FA0.79PbI2.9Br0.1,1.73,PMACl,0.36,PSP,3.5,,,Me-2PACz,0.33,,,,,,,,,1000,10,5000,30,6,160,110,25,,,,,,,,,,,,,,,0.000115255,0.0600275,0.00382,50.2593,5021,CH3,v1,
20084,20241218,38,Cs0.05MA0.16FA0.79PbI2.9Br0.1,1.73,PMACl,0.36,PSP,3.5,,,Me-2PACz,0.33,,,,,,,,,1000,10,5000,30,6,160,110,25,,,,,,,,,,,,,,,9.04e-05,0.0889659,0.002242,45.316,5021,CH4,v1,
20085,20241218,38,Cs0.05MA0.16FA0.79PbI2.9Br0.1,1.73,PMACl,0.36,PSP,3.5,,,Me-2PACz,0.33,,,,,,,,,1000,10,5000,30,6,160,110,25,,,,,,,,,,,,,,,16.6907,69.5142,1.09381,21.9513,5022,CH1,v1,
20086,20241218,38,Cs0.05MA0.16FA0.79PbI2.9Br0.1,1.73,PMACl,0.36,PSP,3.5,,,Me-2PACz,0.33,,,,,,,,,1000,10,5000,30,6,160,110,25,,,,,,,,,,,,,,,3.37765,28.0469,0.545742,22.0669,5022,CH2,v1,
20087,20241218,38,Cs0.05MA0.16FA0.79PbI2.9Br0.1,1.73,PMACl,0.36,PSP,3.5,,,Me-2PACz,0.33,,,,,,,,,1000,10,5000,30,6,160,110,25,,,,,,,,,,,,,,,16.9368,70.8125,1.09416,21.8595,5022,CH3,v1,
20088,20241218,38,Cs0.05MA0.16FA0.79PbI2.9Br0.1,1.73,PMACl,0.36,PSP,3.5,,,Me-2PACz,0.33,,,,,,,,,1000,10,5000,30,6,160,110,25,,,,,,,,,,,,,,,13.1956,56.7291,1.07401,21.6578,5022,CH4,v1,
20089,20241218,38,Cs0.05MA0.16FA0.79PbI2.9Br0.1,1.73,PMACl,0.48,PEABr,1.3,,,Me-2PACz,0.33,,,,,,,,,1000,10,5000,30,6,160,110,25,,,,,,,,,,,,,,,0.0678011,23.0624,0.01763,16.6755,5023,CH1,v1,
20090,20241218,38,Cs0.05MA0.16FA0.79PbI2.9Br0.1,1.73,PMACl,0.48,PEABr,1.3,,,Me-2PACz,0.33,,,,,,,,,1000,10,5000,30,6,160,110,25,,,,,,,,,,,,,,,0.596735,25.332,0.113018,20.8433,5023,CH2,v1,
20091,20241218,38,Cs0.05MA0.16FA0.79PbI2.9Br0.1,1.73,PMACl,0.48,PEABr,1.3,,,Me-2PACz,0.33,,,,,,,,,1000,10,5000,30,6,160,110,25,,,,,,,,,,,,,,,17.0287,69.5279,1.11163,22.0324,5023,CH3,v1,
20092,20241218,38,Cs0.05MA0.16FA0.79PbI2.9Br0.1,1.73,PMACl,0.48,PEABr,1.3,,,Me-2PACz,0.33,,,,,,,,,1000,10,5000,30,6,160,110,25,,,,,,,,,,,,,,,1.87098,26.4726,0.327209,21.5997,5023,CH4,v1,
20093,20241218,38,Cs0.05MA0.16FA0.79PbI2.9Br0.1,1.73,PEAI,1.3,MACl,7.5,,,Me-2PACz,0.33,,,,,,,,,1000,10,5000,30,6,160,110,25,,,,,,,,,,,,,,,15.9133,67.015,1.08727,21.8399,5024,CH1,v1,
20094,20241218,38,Cs0.05MA0.16FA0.79PbI2.9Br0.1,1.73,PEAI,1.3,MACl,7.5,,,Me-2PACz,0.33,,,,,,,,,1000,10,5000,30,6,160,110,25,,,,,,,,,,,,,,,15.3619,64.5681,1.08036,22.0222,5024,CH2,v1,
20095,20241218,38,Cs0.05MA0.16FA0.79PbI2.9Br0.1,1.73,PEAI,1.3,MACl,7.5,,,Me-2PACz,0.33,,,,,,,,,1000,10,5000,30,6,160,110,25,,,,,,,,,,,,,,,15.7208,66.0416,1.08185,22.0033,5024,CH3,v1,
20096,20241218,38,Cs0.05MA0.16FA0.79PbI2.9Br0.1,1.73,PEAI,1.3,MACl,7.5,,,Me-2PACz,0.33,,,,,,,,,1000,10,5000,30,6,160,110,25,,,,,,,,,,,,,,,15.4953,65.7784,1.08181,21.7753,5024,CH4,v1,
20097,20241218,38,Cs0.05MA0.16FA0.79PbI2.9Br0.1,1.73,PSP,1.8,PEABr,0.9,,,Me-2PACz,0.33,,,,,,,,,1000,10,5000,30,6,160,110,25,,,,,,,,,,,,,,,7.71314,38.0636,0.927825,21.8401,5025,CH1,v1,
20098,20241218,38,Cs0.05MA0.16FA0.79PbI2.9Br0.1,1.73,PSP,1.8,PEABr,0.9,,,Me-2PACz,0.33,,,,,,,,,1000,10,5000,30,6,160,110,25,,,,,,,,,,,,,,,16.9898,69.3587,1.10489,22.1701,5025,CH2,v1,
20099,20241218,38,Cs0.05MA0.16FA0.79PbI2.9Br0.1,1.73,PSP,1.8,PEABr,0.9,,,Me-2PACz,0.33,,,,,,,,,1000,10,5000,30,6,160,110,25,,,,,,,,,,,,,,,0.28699,24.9851,0.05773,19.8967,5025,CH3,v1,
20100,20241218,38,Cs0.05MA0.16FA0.79PbI2.9Br0.1,1.73,PSP,1.8,PEABr,0.9,,,Me-2PACz,0.33,,,,,,,,,1000,10,5000,30,6,160,110,25,,,,,,,,,,,,,,,16.0976,68.1338,1.09291,21.618,5025,CH4,v1,
20101,20241218,38,Cs0.05MA0.16FA0.79PbI2.9Br0.1,1.73,PEAI,1.6,PSP,2.1,,,Me-2PACz,0.33,,,,,,,,,1000,10,5000,30,6,160,110,25,,,,,,,,,,,,,,,17.2949,69.7378,1.11281,22.2859,5026,CH1,v1,
20102,20241218,38,Cs0.05MA0.16FA0.79PbI2.9Br0.1,1.73,PEAI,1.6,PSP,2.1,,,Me-2PACz,0.33,,,,,,,,,1000,10,5000,30,6,160,110,25,,,,,,,,,,,,,,,16.2303,66.7886,1.1017,22.0578,5026,CH2,v1,
20103,20241218,38,Cs0.05MA0.16FA0.79PbI2.9Br0.1,1.73,PEAI,1.6,PSP,2.1,,,Me-2PACz,0.33,,,,,,,,,1000,10,5000,30,6,160,110,25,,,,,,,,,,,,,,,0.105691,24.7742,0.022207,19.211,5026,CH3,v1,
20104,20241218,38,Cs0.05MA0.16FA0.79PbI2.9Br0.1,1.73,PEAI,1.6,PSP,2.1,,,Me-2PACz,0.33,,,,,,,,,1000,10,5000,30,6,160,110,25,,,,,,,,,,,,,,,0.253625,24.2863,0.051372,20.3286,5026,CH4,v1,
20105,20241218,38,Cs0.05MA0.16FA0.79PbI2.9Br0.1,1.73,MACl,15.0,PEAI,0.6,,,MeO-2PACz,0.33,,,,,,,,,1000,10,5000,30,6,160,110,25,,,,,,,,,,,,,,,1.78e-05,0.0846393,0.00285,7.37054,5027,CH1,v1,
20106,20241218,38,Cs0.05MA0.16FA0.79PbI2.9Br0.1,1.73,MACl,15.0,PEAI,0.6,,,MeO-2PACz,0.33,,,,,,,,,1000,10,5000,30,6,160,110,25,,,,,,,,,,,,,,,1.49e-05,0.0757076,0.002753,7.13555,5027,CH2,v1,
20107,20241218,38,Cs0.05MA0.16FA0.79PbI2.9Br0.1,1.73,MACl,15.0,PEAI,0.6,,,MeO-2PACz,0.33,,,,,,,,,1000,10,5000,30,6,160,110,25,,,,,,,,,,,,,,,16.7595,69.5788,1.06272,22.6655,5027,CH3,v1,
20108,20241218,38,Cs0.05MA0.16FA0.79PbI2.9Br0.1,1.73,MACl,15.0,PEAI,0.6,,,MeO-2PACz,0.33,,,,,,,,,1000,10,5000,30,6,160,110,25,,,,,,,,,,,,,,,17.2276,73.0667,1.05642,22.3186,5027,CH4,v1,
20109,20241218,38,Cs0.05MA0.16FA0.79PbI2.9Br0.1,1.73,MACl,15.0,PEAI,0.6,,,MeO-2PACz,0.33,,,,,,,,,1000,10,5000,30,6,160,110,25,,,,,,,,,,,,,,,1.38062,26.1505,0.228176,23.138,5028,CH1,v1,
20110,20241218,38,Cs0.05MA0.16FA0.79PbI2.9Br0.1,1.73,MACl,15.0,PEAI,0.6,,,MeO-2PACz,0.33,,,,,,,,,1000,10,5000,30,6,160,110,25,,,,,,,,,,,,,,,2.01464,26.8355,0.316044,23.7542,5028,CH2,v1,
20111,20241218,38,Cs0.05MA0.16FA0.79PbI2.9Br0.1,1.73,MACl,15.0,PEAI,0.6,,,MeO-2PACz,0.33,,,,,,,,,1000,10,5000,30,6,160,110,25,,,,,,,,,,,,,,,0.57805,24.814,0.102536,22.7191,5028,CH3,v1,
20112,20241218,38,Cs0.05MA0.16FA0.79PbI2.9Br0.1,1.73,MACl,15.0,PEAI,0.6,,,MeO-2PACz,0.33,,,,,,,,,1000,10,5000,30,6,160,110,25,,,,,,,,,,,,,,,0.237577,24.4293,0.046848,20.7588,5028,CH4,v1,
20113,20241218,38,Cs0.05MA0.16FA0.79PbI2.9Br0.1,1.73,PMACl,0.48,PEABr,1.3,,,Me-2PACz,0.33,,,,,,,,,1000,10,5000,30,6,160,110,25,,,,,,,,,,,,,,,17.4155,70.0538,1.11551,22.2859,5029,CH1,v1,
20114,20241218,38,Cs0.05MA0.16FA0.79PbI2.9Br0.1,1.73,PMACl,0.48,PEABr,1.3,,,Me-2PACz,0.33,,,,,,,,,1000,10,5000,30,6,160,110,25,,,,,,,,,,,,,,,17.7508,70.0541,1.11502,22.7248,5029,CH2,v1,
20115,20241218,38,Cs0.05MA0.16FA0.79PbI2.9Br0.1,1.73,PMACl,0.48,PEABr,1.3,,,Me-2PACz,0.33,,,,,,,,,1000,10,5000,30,6,160,110,25,,,,,,,,,,,,,,,17.7364,70.34,1.11164,22.683,5029,CH3,v1,
20116,20241218,38,Cs0.05MA0.16FA0.79PbI2.9Br0.1,1.73,PMACl,0.48,PEABr,1.3,,,Me-2PACz,0.33,,,,,,,,,1000,10,5000,30,6,160,110,25,,,,,,,,,,,,,,,17.3681,70.7629,1.10522,22.2074,5029,CH4,v1,
20117,20241218,38,Cs0.05MA0.16FA0.79PbI2.9Br0.1,1.73,PMACl,0.48,PEABr,1.3,,,Me-2PACz,0.33,,,,,,,,,1000,10,5000,30,6,160,110,25,,,,,,,,,,,,,,,0.0839815,24.5905,0.020488,16.6688,5030,CH1,v1,
20118,20241218,38,Cs0.05MA0.16FA0.79PbI2.9Br0.1,1.73,PMACl,0.48,PEABr,1.3,,,Me-2PACz,0.33,,,,,,,,,1000,10,5000,30,6,160,110,25,,,,,,,,,,,,,,,17.7396,71.0565,1.11251,22.4406,5030,CH2,v1,
20119,20241218,38,Cs0.05MA0.16FA0.79PbI2.9Br0.1,1.73,PMACl,0.48,PEABr,1.3,,,Me-2PACz,0.33,,,,,,,,,1000,10,5000,30,6,160,110,25,,,,,,,,,,,,,,,16.247,66.5901,1.09513,22.2792,5030,CH3,v1,
20120,20241218,38,Cs0.05MA0.16FA0.79PbI2.9Br0.1,1.73,PMACl,0.48,PEABr,1.3,,,Me-2PACz,0.33,,,,,,,,,1000,10,5000,30,6,160,110,25,,,,,,,,,,,,,,,16.954,70.5765,1.1047,21.7454,5030,CH4,v1,
20121,20241218,38,Cs0.05MA0.16FA0.79PbI2.9Br0.1,1.73,PMACl,0.4,PSP,3.5,,,MeO-2PACz,0.33,,,,,,,,,1000,10,5000,30,6,160,110,25,,,,,,,,,,,,,,,17.4921,69.7046,1.07567,23.3293,5031,CH1,v1,
20122,20241218,38,Cs0.05MA0.16FA0.79PbI2.9Br0.1,1.73,PMACl,0.4,PSP,3.5,,,MeO-2PACz,0.33,,,,,,,,,1000,10,5000,30,6,160,110,25,,,,,,,,,,,,,,,0.209539,24.8205,0.042591,19.8215,5031,CH2,v1,
20123,20241218,38,Cs0.05MA0.16FA0.79PbI2.9Br0.1,1.73,PMACl,0.4,PSP,3.5,,,MeO-2PACz,0.33,,,,,,,,,1000,10,5000,30,6,160,110,25,,,,,,,,,,,,,,,16.9032,68.5241,1.06261,23.2141,5031,CH3,v1,
20124,20241218,38,Cs0.05MA0.16FA0.79PbI2.9Br0.1,1.73,PMACl,0.4,PSP,3.5,,,MeO-2PACz,0.33,,,,,,,,,1000,10,5000,30,6,160,110,25,,,,,,,,,,,,,,,16.8079,69.3362,1.06277,22.8093,5031,CH4,v1,
20125,20241218,38,Cs0.05MA0.16FA0.79PbI2.9Br0.1,1.73,PMACl,0.4,PSP,3.5,,,MeO-2PACz,0.33,,,,,,,,,1000,10,5000,30,6,160,110,25,,,,,,,,,,,,,,,0.024017,12.893,0.012056,15.4511,5032,CH1,v1,
20126,20241218,38,Cs0.05MA0.16FA0.79PbI2.9Br0.1,1.73,PMACl,0.4,PSP,3.5,,,MeO-2PACz,0.33,,,,,,,,,1000,10,5000,30,6,160,110,25,,,,,,,,,,,,,,,0.884601,24.5966,0.156831,22.9318,5032,CH2,v1,
20127,20241218,38,Cs0.05MA0.16FA0.79PbI2.9Br0.1,1.73,PMACl,0.4,PSP,3.5,,,MeO-2PACz,0.33,,,,,,,,,1000,10,5000,30,6,160,110,25,,,,,,,,,,,,,,,0.0997441,23.2669,0.026389,16.2452,5032,CH3,v1,
20128,20241218,38,Cs0.05MA0.16FA0.79PbI2.9Br0.1,1.73,PMACl,0.4,PSP,3.5,,,MeO-2PACz,0.33,,,,,,,,,1000,10,5000,30,6,160,110,25,,,,,,,,,,,,,,,1.99741,26.7673,0.337893,22.0843,5032,CH4,v1,
20129,20241218,38,Cs0.05MA0.16FA0.79PbI2.9Br0.1,1.73,PEAI,1.3,MACl,7.5,,,Me-2PACz,0.33,,,,,,,,,1000,10,5000,30,6,160,110,25,,,,,,,,,,,,,,,15.9737,65.0629,1.0886,22.553,5033,CH1,v1,
20130,20241218,38,Cs0.05MA0.16FA0.79PbI2.9Br0.1,1.73,PEAI,1.3,MACl,7.5,,,Me-2PACz,0.33,,,,,,,,,1000,10,5000,30,6,160,110,25,,,,,,,,,,,,,,,7.64994,40.5904,0.835389,22.5604,5033,CH2,v1,
20131,20241218,38,Cs0.05MA0.16FA0.79PbI2.9Br0.1,1.73,PEAI,1.3,MACl,7.5,,,Me-2PACz,0.33,,,,,,,,,1000,10,5000,30,6,160,110,25,,,,,,,,,,,,,,,0.185391,24.7438,0.037965,19.7353,5033,CH3,v1,
20132,20241218,38,Cs0.05MA0.16FA0.79PbI2.9Br0.1,1.73,PEAI,1.3,MACl,7.5,,,Me-2PACz,0.33,,,,,,,,,1000,10,5000,30,6,160,110,25,,,,,,,,,,,,,,,15.8428,67.4208,1.08091,21.7394,5033,CH4,v1,
20133,20241218,38,Cs0.05MA0.16FA0.79PbI2.9Br0.1,1.73,PEAI,1.3,MACl,7.5,,,Me-2PACz,0.33,,,,,,,,,1000,10,5000,30,6,160,110,25,,,,,,,,,,,,,,,15.9866,65.5585,1.09285,22.3134,5034,CH1,v1,
20134,20241218,38,Cs0.05MA0.16FA0.79PbI2.9Br0.1,1.73,PEAI,1.3,MACl,7.5,,,Me-2PACz,0.33,,,,,,,,,1000,10,5000,30,6,160,110,25,,,,,,,,,,,,,,,7.70552,38.0652,0.914027,22.147,5034,CH2,v1,
20135,20241218,38,Cs0.05MA0.16FA0.79PbI2.9Br0.1,1.73,PEAI,1.3,MACl,7.5,,,Me-2PACz,0.33,,,,,,,,,1000,10,5000,30,6,160,110,25,,,,,,,,,,,,,,,0.084468,24.106,0.018969,18.4721,5034,CH3,v1,
20136,20241218,38,Cs0.05MA0.16FA0.79PbI2.9Br0.1,1.73,PEAI,1.3,MACl,7.5,,,Me-2PACz,0.33,,,,,,,,,1000,10,5000,30,6,160,110,25,,,,,,,,,,,,,,,0.313928,24.7514,0.064825,19.5653,5034,CH4,v1,
20137,20241218,38,Cs0.05MA0.16FA0.79PbI2.9Br0.1,1.73,PEAI,1.3,MACl,7.5,,,MeO-2PACz,0.33,,,,,,,,,1000,10,5000,30,6,160,110,25,,,,,,,,,,,,,,,15.2041,60.8207,1.09546,22.8198,5035,CH1,v1,
20138,20241218,38,Cs0.05MA0.16FA0.79PbI2.9Br0.1,1.73,PEAI,1.3,MACl,7.5,,,MeO-2PACz,0.33,,,,,,,,,1000,10,5000,30,6,160,110,25,,,,,,,,,,,,,,,0.376727,24.7131,0.071287,21.3839,5035,CH2,v1,
20139,20241218,38,Cs0.05MA0.16FA0.79PbI2.9Br0.1,1.73,PEAI,1.3,MACl,7.5,,,MeO-2PACz,0.33,,,,,,,,,1000,10,5000,30,6,160,110,25,,,,,,,,,,,,,,,0.350102,24.5004,0.068971,20.7184,5035,CH3,v1,
20140,20241218,38,Cs0.05MA0.16FA0.79PbI2.9Br0.1,1.73,PEAI,1.3,MACl,7.5,,,MeO-2PACz,0.33,,,,,,,,,1000,10,5000,30,6,160,110,25,,,,,,,,,,,,,,,14.9365,62.8924,1.08133,21.9631,5035,CH4,v1,
20141,20241218,38,Cs0.05MA0.16FA0.79PbI2.9Br0.1,1.73,PEAI,1.2,PSP,2.2,,,MeO-2PACz,0.33,,,,,,,,,1000,10,5000,30,6,160,110,25,,,,,,,,,,,,,,,15.0291,60.7792,1.09863,22.5075,5036,CH1,v1,
20142,20241218,38,Cs0.05MA0.16FA0.79PbI2.9Br0.1,1.73,PEAI,1.2,PSP,2.2,,,MeO-2PACz,0.33,,,,,,,,,1000,10,5000,30,6,160,110,25,,,,,,,,,,,,,,,15.1649,61.4072,1.09275,22.5994,5036,CH2,v1,
20143,20241218,38,Cs0.05MA0.16FA0.79PbI2.9Br0.1,1.73,PEAI,1.2,PSP,2.2,,,MeO-2PACz,0.33,,,,,,,,,1000,10,5000,30,6,160,110,25,,,,,,,,,,,,,,,0.991809,25.5103,0.180769,21.5074,5036,CH3,v1,
20144,20241218,38,Cs0.05MA0.16FA0.79PbI2.9Br0.1,1.73,PEAI,1.2,PSP,2.2,,,MeO-2PACz,0.33,,,,,,,,,1000,10,5000,30,6,160,110,25,,,,,,,,,,,,,,,15.1583,63.3238,1.08597,22.0427,5036,CH4,v1,
20145,20241218,38,Cs0.05MA0.16FA0.79PbI2.9Br0.1,1.73,MACl,15.0,PEAI,0.6,,,MeO-2PACz,0.33,,,,,,,,,1000,10,5000,30,6,160,110,25,,,,,,,,,,,,,,,16.9524,71.6613,1.05156,22.4965,5037,CH1,v1,
20146,20241218,38,Cs0.05MA0.16FA0.79PbI2.9Br0.1,1.73,MACl,15.0,PEAI,0.6,,,MeO-2PACz,0.33,,,,,,,,,1000,10,5000,30,6,160,110,25,,,,,,,,,,,,,,,17.0697,71.4362,1.05439,22.6623,5037,CH2,v1,
20147,20241218,38,Cs0.05MA0.16FA0.79PbI2.9Br0.1,1.73,MACl,15.0,PEAI,0.6,,,MeO-2PACz,0.33,,,,,,,,,1000,10,5000,30,6,160,110,25,,,,,,,,,,,,,,,16.7953,70.6299,1.05555,22.5279,5037,CH3,v1,
20148,20241218,38,Cs0.05MA0.16FA0.79PbI2.9Br0.1,1.73,MACl,15.0,PEAI,0.6,,,MeO-2PACz,0.33,,,,,,,,,1000,10,5000,30,6,160,110,25,,,,,,,,,,,,,,,16.182,69.9048,1.05242,21.9957,5037,CH4,v1,
20149,20241218,38,Cs0.05MA0.16FA0.79PbI2.9Br0.1,1.73,PMACl,0.4,PSP,3.5,,,MeO-2PACz,0.33,,,,,,,,,1000,10,5000,30,6,160,110,25,,,,,,,,,,,,,,,7.58492,35.877,0.920953,22.956,5038,CH1,v1,
20150,20241218,38,Cs0.05MA0.16FA0.79PbI2.9Br0.1,1.73,PMACl,0.4,PSP,3.5,,,MeO-2PACz,0.33,,,,,,,,,1000,10,5000,30,6,160,110,25,,,,,,,,,,,,,,,17.9837,70.694,1.07334,23.7007,5038,CH2,v1,
20151,20241218,38,Cs0.05MA0.16FA0.79PbI2.9Br0.1,1.73,PMACl,0.4,PSP,3.5,,,MeO-2PACz,0.33,,,,,,,,,1000,10,5000,30,6,160,110,25,,,,,,,,,,,,,,,18.1586,71.3206,1.07254,23.7386,5038,CH3,v1,
20152,20241218,38,Cs0.05MA0.16FA0.79PbI2.9Br0.1,1.73,PMACl,0.4,PSP,3.5,,,MeO-2PACz,0.33,,,,,,,,,1000,10,5000,30,6,160,110,25,,,,,,,,,,,,,,,17.9746,71.9249,1.07246,23.3022,5038,CH4,v1,
20153,20241218,38,Cs0.05MA0.16FA0.79PbI2.9Br0.1,1.73,MACl,12.0,PEAI,0.5,,,MeO-2PACz,0.33,,,,,,,,,1000,10,5000,30,6,160,110,25,,,,,,,,,,,,,,,16.2822,66.9075,1.10335,22.0559,5039,CH1,v1,
20154,20241218,38,Cs0.05MA0.16FA0.79PbI2.9Br0.1,1.73,MACl,12.0,PEAI,0.5,,,MeO-2PACz,0.33,,,,,,,,,1000,10,5000,30,6,160,110,25,,,,,,,,,,,,,,,16.3436,67.2333,1.09248,22.251,5039,CH2,v1,
20155,20241218,38,Cs0.05MA0.16FA0.79PbI2.9Br0.1,1.73,MACl,12.0,PEAI,0.5,,,MeO-2PACz,0.33,,,,,,,,,1000,10,5000,30,6,160,110,25,,,,,,,,,,,,,,,16.0603,67.3479,1.08492,21.9801,5039,CH3,v1,
20156,20241218,38,Cs0.05MA0.16FA0.79PbI2.9Br0.1,1.73,MACl,12.0,PEAI,0.5,,,MeO-2PACz,0.33,,,,,,,,,1000,10,5000,30,6,160,110,25,,,,,,,,,,,,,,,15.8909,67.6365,1.0847,21.6601,5039,CH4,v1,
20157,20241218,38,Cs0.05MA0.16FA0.79PbI2.9Br0.1,1.73,MACl,12.0,PEAI,0.5,,,MeO-2PACz,0.33,,,,,,,,,1000,10,5000,30,6,160,110,25,,,,,,,,,,,,,,,16.7563,66.481,1.1092,22.7233,5040,CH1,v1,
20158,20241218,38,Cs0.05MA0.16FA0.79PbI2.9Br0.1,1.73,MACl,12.0,PEAI,0.5,,,MeO-2PACz,0.33,,,,,,,,,1000,10,5000,30,6,160,110,25,,,,,,,,,,,,,,,16.8142,66.3482,1.10594,22.9148,5040,CH2,v1,
20159,20241218,38,Cs0.05MA0.16FA0.79PbI2.9Br0.1,1.73,MACl,12.0,PEAI,0.5,,,MeO-2PACz,0.33,,,,,,,,,1000,10,5000,30,6,160,110,25,,,,,,,,,,,,,,,16.8714,67.0339,1.10347,22.8085,5040,CH3,v1,
20160,20241218,38,Cs0.05MA0.16FA0.79PbI2.9Br0.1,1.73,MACl,12.0,PEAI,0.5,,,MeO-2PACz,0.33,,,,,,,,,1000,10,5000,30,6,160,110,25,,,,,,,,,,,,,,,16.5738,67.6627,1.09586,22.3521,5040,CH4,v1,
20161,20241218,38,Cs0.05MA0.16FA0.79PbI2.9Br0.1,1.73,PEAI,1.3,MACl,7.5,,,MeO-2PACz,0.33,,,,,,,,,1000,10,5000,30,6,160,110,25,,,,,,,,,,,,,,,6.00636,33.217,0.824785,21.9235,5041,CH1,v1,
20162,20241218,38,Cs0.05MA0.16FA0.79PbI2.9Br0.1,1.73,PEAI,1.3,MACl,7.5,,,MeO-2PACz,0.33,,,,,,,,,1000,10,5000,30,6,160,110,25,,,,,,,,,,,,,,,15.8015,65.6297,1.08403,22.2105,5041,CH2,v1,
20163,20241218,38,Cs0.05MA0.16FA0.79PbI2.9Br0.1,1.73,PEAI,1.3,MACl,7.5,,,MeO-2PACz,0.33,,,,,,,,,1000,10,5000,30,6,160,110,25,,,,,,,,,,,,,,,0.110929,23.7239,0.025695,18.1975,5041,CH3,v1,
20164,20241218,38,Cs0.05MA0.16FA0.79PbI2.9Br0.1,1.73,PEAI,1.3,MACl,7.5,,,MeO-2PACz,0.33,,,,,,,,,1000,10,5000,30,6,160,110,25,,,,,,,,,,,,,,,15.51,65.9927,1.0837,21.6874,5041,CH4,v1,
20165,20241218,38,Cs0.05MA0.16FA0.79PbI2.9Br0.1,1.73,PEAI,1.3,MACl,7.5,,,MeO-2PACz,0.33,,,,,,,,,1000,10,5000,30,6,160,110,25,,,,,,,,,,,,,,,2.63635,29.1477,0.417906,21.6431,5042,CH1,v1,
20166,20241218,38,Cs0.05MA0.16FA0.79PbI2.9Br0.1,1.73,PEAI,1.3,MACl,7.5,,,MeO-2PACz,0.33,,,,,,,,,1000,10,5000,30,6,160,110,25,,,,,,,,,,,,,,,14.9031,62.3763,1.0813,22.0958,5042,CH2,v1,
20167,20241218,38,Cs0.05MA0.16FA0.79PbI2.9Br0.1,1.73,PEAI,1.3,MACl,7.5,,,MeO-2PACz,0.33,,,,,,,,,1000,10,5000,30,6,160,110,25,,,,,,,,,,,,,,,15.1917,64.0386,1.07451,22.0776,5042,CH3,v1,
20168,20241218,38,Cs0.05MA0.16FA0.79PbI2.9Br0.1,1.73,PEAI,1.3,MACl,7.5,,,MeO-2PACz,0.33,,,,,,,,,1000,10,5000,30,6,160,110,25,,,,,,,,,,,,,,,15.082,65.1022,1.07159,21.6189,5042,CH4,v1,
20169,20241218,38,Cs0.05MA0.16FA0.79PbI2.9Br0.1,1.73,PMACl,1.68,PEAI,0.5,,,MeO-4PADBC,0.33,,,,,,,,,1000,10,5000,30,6,160,110,25,,,,,,,,,,,,,,,1.27029,30.2947,0.198185,21.1575,5043,CH1,v1,
20170,20241218,38,Cs0.05MA0.16FA0.79PbI2.9Br0.1,1.73,PMACl,1.68,PEAI,0.5,,,MeO-4PADBC,0.33,,,,,,,,,1000,10,5000,30,6,160,110,25,,,,,,,,,,,,,,,10.3533,45.2334,1.03478,22.1192,5043,CH2,v1,
20171,20241218,38,Cs0.05MA0.16FA0.79PbI2.9Br0.1,1.73,PMACl,1.68,PEAI,0.5,,,MeO-4PADBC,0.33,,,,,,,,,1000,10,5000,30,6,160,110,25,,,,,,,,,,,,,,,13.8357,58.3191,1.04292,22.7478,5043,CH3,v1,
20172,20241218,38,Cs0.05MA0.16FA0.79PbI2.9Br0.1,1.73,PMACl,1.68,PEAI,0.5,,,MeO-4PADBC,0.33,,,,,,,,,1000,10,5000,30,6,160,110,25,,,,,,,,,,,,,,,0.122365,22.3716,0.030504,17.9309,5043,CH4,v1,
20173,20241218,38,Cs0.05MA0.16FA0.79PbI2.9Br0.1,1.73,PMACl,1.68,PEAI,0.5,,,MeO-4PADBC,0.33,,,,,,,,,1000,10,5000,30,6,160,110,25,,,,,,,,,,,,,,,2.44e-05,0.0424786,0.006031,9.53885,5044,CH1,v1,
20174,20241218,38,Cs0.05MA0.16FA0.79PbI2.9Br0.1,1.73,PMACl,1.68,PEAI,0.5,,,MeO-4PADBC,0.33,,,,,,,,,1000,10,5000,30,6,160,110,25,,,,,,,,,,,,,,,0.0211459,11.6272,0.011594,15.6866,5044,CH2,v1,
20175,20241218,38,Cs0.05MA0.16FA0.79PbI2.9Br0.1,1.73,PMACl,1.68,PEAI,0.5,,,MeO-4PADBC,0.33,,,,,,,,,1000,10,5000,30,6,160,110,25,,,,,,,,,,,,,,,14.8169,57.3746,1.08209,23.8659,5044,CH3,v1,
20176,20241218,38,Cs0.05MA0.16FA0.79PbI2.9Br0.1,1.73,PMACl,1.68,PEAI,0.5,,,MeO-4PADBC,0.33,,,,,,,,,1000,10,5000,30,6,160,110,25,,,,,,,,,,,,,,,6.85e+38,1.15e+40,0.266708,22.2959,5044,CH4,v1,
20177,20241218,38,Cs0.05MA0.16FA0.79PbI2.9Br0.1,1.73,PEAI,1.2,PSP,2.2,,,MeO-2PACz,0.33,,,,,,,,,1000,10,5000,30,6,160,110,25,,,,,,,,,,,,,,,3.29e-05,0.210751,0.00079,19.7691,5045,CH1,v1,
20178,20241218,38,Cs0.05MA0.16FA0.79PbI2.9Br0.1,1.73,PEAI,1.2,PSP,2.2,,,MeO-2PACz,0.33,,,,,,,,,1000,10,5000,30,6,160,110,25,,,,,,,,,,,,,,,3.17e-05,0.198539,0.000959,16.649,5045,CH2,v1,
20179,20241218,38,Cs0.05MA0.16FA0.79PbI2.9Br0.1,1.73,PEAI,1.2,PSP,2.2,,,MeO-2PACz,0.33,,,,,,,,,1000,10,5000,30,6,160,110,25,,,,,,,,,,,,,,,2.53e-05,0.231167,0.000746,14.6539,5045,CH3,v1,
20180,20241218,38,Cs0.05MA0.16FA0.79PbI2.9Br0.1,1.73,PEAI,1.2,PSP,2.2,,,MeO-2PACz,0.33,,,,,,,,,1000,10,5000,30,6,160,110,25,,,,,,,,,,,,,,,11.1989,50.0502,1.07281,20.8568,5045,CH4,v1,
20181,20241218,38,Cs0.05MA0.16FA0.79PbI2.9Br0.1,1.73,PEAI,1.2,PSP,2.2,,,MeO-2PACz,0.33,,,,,,,,,1000,10,5000,30,6,160,110,25,,,,,,,,,,,,,,,0.114074,23.1123,0.027578,17.897,5046,CH1,v1,
20182,20241218,38,Cs0.05MA0.16FA0.79PbI2.9Br0.1,1.73,PEAI,1.2,PSP,2.2,,,MeO-2PACz,0.33,,,,,,,,,1000,10,5000,30,6,160,110,25,,,,,,,,,,,,,,,3.09357,27.9972,0.511533,21.6009,5046,CH2,v1,
20183,20241218,38,Cs0.05MA0.16FA0.79PbI2.9Br0.1,1.73,PEAI,1.2,PSP,2.2,,,MeO-2PACz,0.33,,,,,,,,,1000,10,5000,30,6,160,110,25,,,,,,,,,,,,,,,8.59284,756.527,0.06162,18.4328,5046,CH3,v1,
20184,20241218,38,Cs0.05MA0.16FA0.79PbI2.9Br0.1,1.73,PEAI,1.2,PSP,2.2,,,MeO-2PACz,0.33,,,,,,,,,1000,10,5000,30,6,160,110,25,,,,,,,,,,,,,,,7.71547,40.2561,1.0176,18.8344,5046,CH4,v1,
20185,20241218,38,Cs0.05MA0.16FA0.79PbI2.9Br0.1,1.73,PSP,2.2,PEABr,0.6,,,MeO-4PADBC,0.33,,,,,,,,,1000,10,5000,30,6,160,110,25,,,,,,,,,,,,,,,2.46e-05,0.306243,0.00065,12.3527,5047,CH1,v1,
20186,20241218,38,Cs0.05MA0.16FA0.79PbI2.9Br0.1,1.73,PSP,2.2,PEABr,0.6,,,MeO-4PADBC,0.33,,,,,,,,,1000,10,5000,30,6,160,110,25,,,,,,,,,,,,,,,2.78e-05,0.248674,0.000777,14.4012,5047,CH2,v1,
20187,20241218,38,Cs0.05MA0.16FA0.79PbI2.9Br0.1,1.73,PSP,2.2,PEABr,0.6,,,MeO-4PADBC,0.33,,,,,,,,,1000,10,5000,30,6,160,110,25,,,,,,,,,,,,,,,2.25e-05,0.216485,0.00081,12.8022,5047,CH3,v1,
20188,20241218,38,Cs0.05MA0.16FA0.79PbI2.9Br0.1,1.73,PSP,2.2,PEABr,0.6,,,MeO-4PADBC,0.33,,,,,,,,,1000,10,5000,30,6,160,110,25,,,,,,,,,,,,,,,0.58732,25.9328,0.1278,17.7213,5047,CH4,v1,
20189,20241218,38,Cs0.05MA0.16FA0.79PbI2.9Br0.1,1.73,PSP,2.7,PEABr,1.0,,,MeO-4PADBC,0.33,,,,,,,,,1000,10,5000,30,6,160,110,25,,,,,,,,,,,,,,,13.1547,55.0182,1.1048,21.6416,5048,CH1,v1,
20190,20241218,38,Cs0.05MA0.16FA0.79PbI2.9Br0.1,1.73,PSP,2.7,PEABr,1.0,,,MeO-4PADBC,0.33,,,,,,,,,1000,10,5000,30,6,160,110,25,,,,,,,,,,,,,,,13.2355,55.3929,1.1049,21.6254,5048,CH2,v1,
20191,20241218,38,Cs0.05MA0.16FA0.79PbI2.9Br0.1,1.73,PSP,2.7,PEABr,1.0,,,MeO-4PADBC,0.33,,,,,,,,,1000,10,5000,30,6,160,110,25,,,,,,,,,,,,,,,11.3118,50.8934,1.10064,20.1941,5048,CH3,v1,
20192,20241218,38,Cs0.05MA0.16FA0.79PbI2.9Br0.1,1.73,PSP,2.7,PEABr,1.0,,,MeO-4PADBC,0.33,,,,,,,,,1000,10,5000,30,6,160,110,25,,,,,,,,,,,,,,,8.76601,46.5777,1.087,17.3139,5048,CH4,v1,
20193,20241218,38,Cs0.05MA0.16FA0.79PbI2.9Br0.1,1.73,MACl,12.0,PEAI,0.5,,,MeO-2PACz,0.33,,,,,,,,,1000,10,5000,30,6,160,110,25,,,,,,,,,,,,,,,1.99e-05,0.0155095,0.00999,12.8251,5049,CH1,v1,
20194,20241218,38,Cs0.05MA0.16FA0.79PbI2.9Br0.1,1.73,MACl,12.0,PEAI,0.5,,,MeO-2PACz,0.33,,,,,,,,,1000,10,5000,30,6,160,110,25,,,,,,,,,,,,,,,0.358931,24.9588,0.074366,19.3382,5049,CH2,v1,
20195,20241218,38,Cs0.05MA0.16FA0.79PbI2.9Br0.1,1.73,MACl,12.0,PEAI,0.5,,,MeO-2PACz,0.33,,,,,,,,,1000,10,5000,30,6,160,110,25,,,,,,,,,,,,,,,14.2359,60.5567,1.05349,22.3148,5049,CH3,v1,
20196,20241218,38,Cs0.05MA0.16FA0.79PbI2.9Br0.1,1.73,MACl,12.0,PEAI,0.5,,,MeO-2PACz,0.33,,,,,,,,,1000,10,5000,30,6,160,110,25,,,,,,,,,,,,,,,13.6627,59.8637,1.04806,21.7764,5049,CH4,v1,
20197,20241218,38,Cs0.05MA0.16FA0.79PbI2.9Br0.1,1.73,PMACl,1.68,PEAI,0.5,,,MeO-4PADBC,0.33,,,,,,,,,1000,10,5000,30,6,160,110,25,,,,,,,,,,,,,,,15.7596,64.5446,1.05106,23.2304,5050,CH1,v1,
20198,20241218,38,Cs0.05MA0.16FA0.79PbI2.9Br0.1,1.73,PMACl,1.68,PEAI,0.5,,,MeO-4PADBC,0.33,,,,,,,,,1000,10,5000,30,6,160,110,25,,,,,,,,,,,,,,,15.7039,64.2686,1.04253,23.4379,5050,CH2,v1,
20199,20241218,38,Cs0.05MA0.16FA0.79PbI2.9Br0.1,1.73,PMACl,1.68,PEAI,0.5,,,MeO-4PADBC,0.33,,,,,,,,,1000,10,5000,30,6,160,110,25,,,,,,,,,,,,,,,15.3382,63.6598,1.03355,23.312,5050,CH3,v1,
