Repository: MI-Materials-Intelligence/Recipe-Language-Model

# Learning Layer

## Overview

In the learning layer, the formulas and parameters are encoded and then tokenised into recipes as inputs. Through atomic skills of data extraction, cleaning, and matching, these data are organised into standardised datasets, providing the basis for RLM training and iterative recipe refinement.

Key Atomic Skills:
- **Cleaning**: Preprocessing and outlier cleaning
- **Matching**: Matching data pairs based on variables
- **Extraction**: Data extraction from robotic boxes

File: seven_ai_layers_robotics/learning/data/data50764_from_db.csv (part 83 of 253)
No,date,rank,Formula PVK,Concentration PVK,Formula Additive 1,Concentration Additive 1,Formula Additive 2,Concentration Additive 2,Formula Additive 3,Concentration Additive 3,Formula SAM 1,Concentration SAM 1,Formula SAM 2,Concentration SAM 2,Formula SAM 3,Concentration SAM 3,Spin Coating Speed SAM,Spin Coating Time SAM,Annealed Temperature SAM,Annealed Time SAM,Spin Coating Speed PVK 1,Spin Coating Time PVK 1,Spin Coating Speed PVK 2,Spin Coating Time PVK 2,Antisolvent Dropping Timing,Antisolvent Volume,Annealed Temperature PVK,Annealed Time PVK,Formula Passivator 1,Concentration Passivator 1,Formula Passivator 2,Concentration Passivator 2,Formula Passivator 3,Concentration Passivator 3,Formula Passivator 4,Concentration Passivator 4,Spin Coating Speed Passivator,Spin Coating Time Passivator,Passivator Dropping Timing,Passivator Volume,Annealed Temperature Passivator,Annealed Time Passivator,PCE,FF,Voc,Jsc,Product,Channel,From,upload_time
20200,20241218,38,Cs0.05MA0.16FA0.79PbI2.9Br0.1,1.73,PMACl,1.68,PEAI,0.5,,,MeO-4PADBC,0.33,,,,,,,,,1000,10,5000,30,6,160,110,25,,,,,,,,,,,,,,,0.302015,25.0988,0.060925,19.7506,5050,CH4,v1,
20201,20241218,38,Cs0.05MA0.16FA0.79PbI2.9Br0.1,1.73,PSP,2.3,PEAI,0.4,,,MeO-4PADBC,0.33,,,,,,,,,1000,10,5000,30,6,160,110,25,,,,,,,,,,,,,,,1.31229,26.2612,0.239732,20.8443,5051,CH1,v1,
20202,20241218,38,Cs0.05MA0.16FA0.79PbI2.9Br0.1,1.73,PSP,2.3,PEAI,0.4,,,MeO-4PADBC,0.33,,,,,,,,,1000,10,5000,30,6,160,110,25,,,,,,,,,,,,,,,12.5065,54.1801,1.11253,20.7485,5051,CH2,v1,
20203,20241218,38,Cs0.05MA0.16FA0.79PbI2.9Br0.1,1.73,PSP,2.3,PEAI,0.4,,,MeO-4PADBC,0.33,,,,,,,,,1000,10,5000,30,6,160,110,25,,,,,,,,,,,,,,,0.210204,24.1565,0.047845,18.1874,5051,CH3,v1,
20204,20241218,38,Cs0.05MA0.16FA0.79PbI2.9Br0.1,1.73,PSP,2.3,PEAI,0.4,,,MeO-4PADBC,0.33,,,,,,,,,1000,10,5000,30,6,160,110,25,,,,,,,,,,,,,,,1.58227,27.0017,0.324125,18.0791,5051,CH4,v1,
20205,20241218,38,Cs0.05MA0.16FA0.79PbI2.9Br0.1,1.73,PSP,2.3,PEAI,0.4,,,MeO-4PADBC,0.33,,,,,,,,,1000,10,5000,30,6,160,110,25,,,,,,,,,,,,,,,2.14e-05,0.256306,0.000661,12.6322,5052,CH1,v1,
20206,20241218,38,Cs0.05MA0.16FA0.79PbI2.9Br0.1,1.73,PSP,2.3,PEAI,0.4,,,MeO-4PADBC,0.33,,,,,,,,,1000,10,5000,30,6,160,110,25,,,,,,,,,,,,,,,2.71e-05,0.208128,0.000814,15.9591,5052,CH2,v1,
20207,20241218,38,Cs0.05MA0.16FA0.79PbI2.9Br0.1,1.73,PSP,2.3,PEAI,0.4,,,MeO-4PADBC,0.33,,,,,,,,,1000,10,5000,30,6,160,110,25,,,,,,,,,,,,,,,2.37e-05,0.211315,0.000788,14.2188,5052,CH3,v1,
20208,20241218,38,Cs0.05MA0.16FA0.79PbI2.9Br0.1,1.73,PSP,2.3,PEAI,0.4,,,MeO-4PADBC,0.33,,,,,,,,,1000,10,5000,30,6,160,110,25,,,,,,,,,,,,,,,1.78e-05,0.243765,0.000659,11.0893,5052,CH4,v1,
20209,20241218,38,Cs0.05MA0.16FA0.79PbI2.9Br0.1,1.73,PSP,2.2,PEABr,0.6,,,MeO-4PADBC,0.33,,,,,,,,,1000,10,5000,30,6,160,110,25,,,,,,,,,,,,,,,10.4493,47.8531,1.0854,20.1182,5053,CH1,v1,
20210,20241218,38,Cs0.05MA0.16FA0.79PbI2.9Br0.1,1.73,PSP,2.2,PEABr,0.6,,,MeO-4PADBC,0.33,,,,,,,,,1000,10,5000,30,6,160,110,25,,,,,,,,,,,,,,,6.51425,41.8739,1.09843,14.1627,5053,CH2,v1,
20211,20241218,38,Cs0.05MA0.16FA0.79PbI2.9Br0.1,1.73,PSP,2.2,PEABr,0.6,,,MeO-4PADBC,0.33,,,,,,,,,1000,10,5000,30,6,160,110,25,,,,,,,,,,,,,,,7.01591,43.9178,1.10419,14.4677,5053,CH3,v1,
20212,20241218,38,Cs0.05MA0.16FA0.79PbI2.9Br0.1,1.73,PSP,2.2,PEABr,0.6,,,MeO-4PADBC,0.33,,,,,,,,,1000,10,5000,30,6,160,110,25,,,,,,,,,,,,,,,2.59365,28.2001,0.56542,16.2663,5053,CH4,v1,
20213,20241218,38,Cs0.05MA0.16FA0.79PbI2.9Br0.1,1.73,PSP,2.2,PEABr,0.6,,,MeO-4PADBC,0.33,,,,,,,,,1000,10,5000,30,6,160,110,25,,,,,,,,,,,,,,,8.27114,43.7543,1.0102,18.7127,5054,CH1,v1,
20214,20241218,38,Cs0.05MA0.16FA0.79PbI2.9Br0.1,1.73,PSP,2.2,PEABr,0.6,,,MeO-4PADBC,0.33,,,,,,,,,1000,10,5000,30,6,160,110,25,,,,,,,,,,,,,,,3.06119,27.7372,1.08119,10.2076,5054,CH2,v1,
20215,20241218,38,Cs0.05MA0.16FA0.79PbI2.9Br0.1,1.73,PSP,2.2,PEABr,0.6,,,MeO-4PADBC,0.33,,,,,,,,,1000,10,5000,30,6,160,110,25,,,,,,,,,,,,,,,3.03578,28.64,1.08607,9.7597,5054,CH3,v1,
20216,20241218,38,Cs0.05MA0.16FA0.79PbI2.9Br0.1,1.73,PSP,2.2,PEABr,0.6,,,MeO-4PADBC,0.33,,,,,,,,,1000,10,5000,30,6,160,110,25,,,,,,,,,,,,,,,1.03161,25.9242,0.27561,14.4383,5054,CH4,v1,
20217,20241218,38,Cs0.05MA0.16FA0.79PbI2.9Br0.1,1.73,MACl,4.8,PMACl,0.35,,,MeO-4PADBC,0.33,,,,,,,,,1000,10,5000,30,6,160,110,25,,,,,,,,,,,,,,,14.8402,58.3744,1.10723,22.9602,5055,CH1,v1,
20218,20241218,38,Cs0.05MA0.16FA0.79PbI2.9Br0.1,1.73,MACl,4.8,PMACl,0.35,,,MeO-4PADBC,0.33,,,,,,,,,1000,10,5000,30,6,160,110,25,,,,,,,,,,,,,,,0.0401801,18.3326,0.013784,15.9004,5055,CH2,v1,
20219,20241218,38,Cs0.05MA0.16FA0.79PbI2.9Br0.1,1.73,MACl,4.8,PMACl,0.35,,,MeO-4PADBC,0.33,,,,,,,,,1000,10,5000,30,6,160,110,25,,,,,,,,,,,,,,,2.4167,27.1547,0.409798,21.7173,5055,CH3,v1,
20220,20241218,38,Cs0.05MA0.16FA0.79PbI2.9Br0.1,1.73,MACl,4.8,PMACl,0.35,,,MeO-4PADBC,0.33,,,,,,,,,1000,10,5000,30,6,160,110,25,,,,,,,,,,,,,,,2.67683,27.7268,0.467703,20.6419,5055,CH4,v1,
20221,20241218,38,Cs0.05MA0.16FA0.79PbI2.9Br0.1,1.73,MACl,4.8,PMACl,0.35,,,MeO-4PADBC,0.33,,,,,,,,,1000,10,5000,30,6,160,110,25,,,,,,,,,,,,,,,2.45e-05,0.0201983,0.008704,13.9472,5056,CH1,v1,
20222,20241218,38,Cs0.05MA0.16FA0.79PbI2.9Br0.1,1.73,MACl,4.8,PMACl,0.35,,,MeO-4PADBC,0.33,,,,,,,,,1000,10,5000,30,6,160,110,25,,,,,,,,,,,,,,,0.0969174,23.3614,0.026062,15.9183,5056,CH2,v1,
20223,20241218,38,Cs0.05MA0.16FA0.79PbI2.9Br0.1,1.73,MACl,4.8,PMACl,0.35,,,MeO-4PADBC,0.33,,,,,,,,,1000,10,5000,30,6,160,110,25,,,,,,,,,,,,,,,0.0646473,23.626,0.018403,14.8689,5056,CH3,v1,
20224,20241218,38,Cs0.05MA0.16FA0.79PbI2.9Br0.1,1.73,MACl,4.8,PMACl,0.35,,,MeO-4PADBC,0.33,,,,,,,,,1000,10,5000,30,6,160,110,25,,,,,,,,,,,,,,,0.0950644,23.7779,0.024385,16.3951,5056,CH4,v1,
20225,20241218,38,Cs0.05MA0.16FA0.79PbI2.9Br0.1,1.73,MACl,4.8,PMACl,0.35,,,MeO-4PADBC,0.33,,,,,,,,,1000,10,5000,30,6,160,110,25,,,,,,,,,,,,,,,0.616132,25.8811,0.117836,20.2029,5057,CH1,v1,
20226,20241218,38,Cs0.05MA0.16FA0.79PbI2.9Br0.1,1.73,MACl,4.8,PMACl,0.35,,,MeO-4PADBC,0.33,,,,,,,,,1000,10,5000,30,6,160,110,25,,,,,,,,,,,,,,,11.8239,54.0554,1.10915,19.7211,5057,CH2,v1,
20227,20241218,38,Cs0.05MA0.16FA0.79PbI2.9Br0.1,1.73,MACl,4.8,PMACl,0.35,,,MeO-4PADBC,0.33,,,,,,,,,1000,10,5000,30,6,160,110,25,,,,,,,,,,,,,,,3.96443,30.3605,0.707593,18.4539,5057,CH3,v1,
20228,20241218,38,Cs0.05MA0.16FA0.79PbI2.9Br0.1,1.73,MACl,4.8,PMACl,0.35,,,MeO-4PADBC,0.33,,,,,,,,,1000,10,5000,30,6,160,110,25,,,,,,,,,,,,,,,9.87721,53.5511,1.10098,16.7528,5057,CH4,v1,
20229,20241218,38,Cs0.05MA0.16FA0.79PbI2.9Br0.1,1.73,PSP,2.7,PEABr,1.0,,,MeO-4PADBC,0.33,,,,,,,,,1000,10,5000,30,6,160,110,25,,,,,,,,,,,,,,,3.1757,28.7412,0.495648,22.2926,5058,CH1,v1,
20230,20241218,38,Cs0.05MA0.16FA0.79PbI2.9Br0.1,1.73,PSP,2.7,PEABr,1.0,,,MeO-4PADBC,0.33,,,,,,,,,1000,10,5000,30,6,160,110,25,,,,,,,,,,,,,,,12.0686,50.735,1.10891,21.4512,5058,CH2,v1,
20231,20241218,38,Cs0.05MA0.16FA0.79PbI2.9Br0.1,1.73,PSP,2.7,PEABr,1.0,,,MeO-4PADBC,0.33,,,,,,,,,1000,10,5000,30,6,160,110,25,,,,,,,,,,,,,,,12.0908,51.8306,1.10353,21.139,5058,CH3,v1,
20232,20241218,38,Cs0.05MA0.16FA0.79PbI2.9Br0.1,1.73,PSP,2.7,PEABr,1.0,,,MeO-4PADBC,0.33,,,,,,,,,1000,10,5000,30,6,160,110,25,,,,,,,,,,,,,,,11.6189,51.6941,1.10019,20.4295,5058,CH4,v1,
20233,20241218,38,Cs0.05MA0.16FA0.79PbI2.9Br0.1,1.73,PSP,2.7,PEABr,1.0,,,MeO-4PADBC,0.33,,,,,,,,,1000,10,5000,30,6,160,110,25,,,,,,,,,,,,,,,2.34552,26.1738,0.392716,22.8189,5059,CH1,v1,
20234,20241218,38,Cs0.05MA0.16FA0.79PbI2.9Br0.1,1.73,PSP,2.7,PEABr,1.0,,,MeO-4PADBC,0.33,,,,,,,,,1000,10,5000,30,6,160,110,25,,,,,,,,,,,,,,,14.9824,59.5829,1.09116,23.0448,5059,CH2,v1,
20235,20241218,38,Cs0.05MA0.16FA0.79PbI2.9Br0.1,1.73,PSP,2.7,PEABr,1.0,,,MeO-4PADBC,0.33,,,,,,,,,1000,10,5000,30,6,160,110,25,,,,,,,,,,,,,,,10.5237,1475.59,0.038029,18.7536,5059,CH3,v1,
20236,20241218,38,Cs0.05MA0.16FA0.79PbI2.9Br0.1,1.73,PSP,2.7,PEABr,1.0,,,MeO-4PADBC,0.33,,,,,,,,,1000,10,5000,30,6,160,110,25,,,,,,,,,,,,,,,13.4209,57.5238,1.08047,21.5935,5059,CH4,v1,
20237,20241218,38,Cs0.1FA0.9PbI2.8Br0.2,1.5,PEAI,0.8,MACl,6.0,,,Me-4PACz,0.33,,,,,,,,,1200,10,5000,30,8,200,110,30,,,,,,,,,,,,,,,17.6642,71.0693,1.09088,22.7843,5060,CH1,v1,
20238,20241218,38,Cs0.1FA0.9PbI2.8Br0.2,1.5,PEAI,0.8,MACl,6.0,,,Me-4PACz,0.33,,,,,,,,,1200,10,5000,30,8,200,110,30,,,,,,,,,,,,,,,17.9392,71.8255,1.09473,22.815,5060,CH2,v1,
20239,20241218,38,Cs0.1FA0.9PbI2.8Br0.2,1.5,PEAI,0.8,MACl,6.0,,,Me-4PACz,0.33,,,,,,,,,1200,10,5000,30,8,200,110,30,,,,,,,,,,,,,,,17.8989,71.4384,1.10255,22.7246,5060,CH3,v1,
20240,20241218,38,Cs0.1FA0.9PbI2.8Br0.2,1.5,PEAI,0.8,MACl,6.0,,,Me-4PACz,0.33,,,,,,,,,1200,10,5000,30,8,200,110,30,,,,,,,,,,,,,,,17.3215,71.9568,1.0955,21.9735,5060,CH4,v1,
20241,20241218,38,Cs0.1FA0.9PbI2.8Br0.2,1.5,PEABr,0.6,MACl,7.5,,,Me-4PACz,0.33,,,,,,,,,1200,10,5000,30,8,200,110,30,,,,,,,,,,,,,,,0.949742,24.4955,0.178475,21.7241,5061,CH1,v1,
20242,20241218,38,Cs0.1FA0.9PbI2.8Br0.2,1.5,PEABr,0.6,MACl,7.5,,,Me-4PACz,0.33,,,,,,,,,1200,10,5000,30,8,200,110,30,,,,,,,,,,,,,,,8.51e-06,0.134555,0.001504,4.20413,5061,CH2,v1,
20243,20241218,38,Cs0.1FA0.9PbI2.8Br0.2,1.5,PEABr,0.6,MACl,7.5,,,Me-4PACz,0.33,,,,,,,,,1200,10,5000,30,8,200,110,30,,,,,,,,,,,,,,,0.0799001,24.3999,0.019742,16.5866,5061,CH3,v1,
20244,20241218,38,Cs0.1FA0.9PbI2.8Br0.2,1.5,PEABr,0.6,MACl,7.5,,,Me-4PACz,0.33,,,,,,,,,1200,10,5000,30,8,200,110,30,,,,,,,,,,,,,,,0.0543289,21.6201,0.015743,15.9623,5061,CH4,v1,
20245,20241218,38,Cs0.1FA0.9PbI2.8Br0.2,1.5,PEABr,0.6,MACl,7.5,,,Me-4PACz,0.33,,,,,,,,,1200,10,5000,30,8,200,110,30,,,,,,,,,,,,,,,3.40985,28.1062,0.544923,22.2637,5062,CH1,v1,
20246,20241218,38,Cs0.1FA0.9PbI2.8Br0.2,1.5,PEABr,0.6,MACl,7.5,,,Me-4PACz,0.33,,,,,,,,,1200,10,5000,30,8,200,110,30,,,,,,,,,,,,,,,7.80729,38.1687,0.896668,22.8119,5062,CH2,v1,
20247,20241218,38,Cs0.1FA0.9PbI2.8Br0.2,1.5,PEABr,0.6,MACl,7.5,,,Me-4PACz,0.33,,,,,,,,,1200,10,5000,30,8,200,110,30,,,,,,,,,,,,,,,1.09e-05,0.0990863,0.002314,4.75414,5062,CH3,v1,
20248,20241218,38,Cs0.1FA0.9PbI2.8Br0.2,1.5,PEABr,0.6,MACl,7.5,,,Me-4PACz,0.33,,,,,,,,,1200,10,5000,30,8,200,110,30,,,,,,,,,,,,,,,2.37e-05,0.05514,0.004592,9.37583,5062,CH4,v1,
20249,20241218,38,Cs0.05MA0.1FA0.85PbI3.0,1.73,PSP,1.7,MACl,6.5,,,Me-4PACz,0.33,,,,,,,,,1000,10,5000,40,10,160,110,15,,,,,,,,,,,,,,,18.3239,74.6542,1.06732,22.9969,5063,CH1,v1,
20250,20241218,38,Cs0.05MA0.1FA0.85PbI3.0,1.73,PSP,1.7,MACl,6.5,,,Me-4PACz,0.33,,,,,,,,,1000,10,5000,40,10,160,110,15,,,,,,,,,,,,,,,0.462396,24.6175,0.085335,22.0111,5063,CH2,v1,
20251,20241218,38,Cs0.05MA0.1FA0.85PbI3.0,1.73,PSP,1.7,MACl,6.5,,,Me-4PACz,0.33,,,,,,,,,1000,10,5000,40,10,160,110,15,,,,,,,,,,,,,,,18.3422,73.8683,1.06166,23.3887,5063,CH3,v1,
20252,20241218,38,Cs0.05MA0.1FA0.85PbI3.0,1.73,PSP,1.7,MACl,6.5,,,Me-4PACz,0.33,,,,,,,,,1000,10,5000,40,10,160,110,15,,,,,,,,,,,,,,,17.6918,73.7478,1.05512,22.7363,5063,CH4,v1,
20253,20241218,38,Cs0.05MA0.1FA0.85PbI3.0,1.73,PSP,1.7,MACl,6.5,,,Me-4PACz,0.33,,,,,,,,,1000,10,5000,40,10,160,110,15,,,,,,,,,,,,,,,13.6888,63.231,0.941979,22.9823,5064,CH1,v1,
20254,20241218,38,Cs0.05MA0.1FA0.85PbI3.0,1.73,PSP,1.7,MACl,6.5,,,Me-4PACz,0.33,,,,,,,,,1000,10,5000,40,10,160,110,15,,,,,,,,,,,,,,,16.1325,70.0668,1.03516,22.2424,5064,CH2,v1,
20255,20241218,38,Cs0.05MA0.1FA0.85PbI3.0,1.73,PSP,1.7,MACl,6.5,,,Me-4PACz,0.33,,,,,,,,,1000,10,5000,40,10,160,110,15,,,,,,,,,,,,,,,16.5316,70.8748,1.04565,22.3068,5064,CH3,v1,
20256,20241218,38,Cs0.05MA0.1FA0.85PbI3.0,1.73,PSP,1.7,MACl,6.5,,,Me-4PACz,0.33,,,,,,,,,1000,10,5000,40,10,160,110,15,,,,,,,,,,,,,,,0.368624,24.47,0.070412,21.3946,5064,CH4,v1,
20257,20241218,38,Cs0.1FA0.9PbI2.8Br0.2,1.5,PEAI,0.8,MACl,6.0,,,Me-4PACz,0.33,,,,,,,,,1200,10,5000,30,8,200,110,30,,,,,,,,,,,,,,,5.05e-05,0.0232547,0.007431,29.204,5065,CH1,v1,
20258,20241218,38,Cs0.1FA0.9PbI2.8Br0.2,1.5,PEAI,0.8,MACl,6.0,,,Me-4PACz,0.33,,,,,,,,,1200,10,5000,30,8,200,110,30,,,,,,,,,,,,,,,5.74e-05,0.0223557,0.00773,33.2263,5065,CH2,v1,
20259,20241218,38,Cs0.1FA0.9PbI2.8Br0.2,1.5,PEAI,0.8,MACl,6.0,,,Me-4PACz,0.33,,,,,,,,,1200,10,5000,30,8,200,110,30,,,,,,,,,,,,,,,3.08e-05,0.0431205,0.00304,23.4803,5065,CH3,v1,
20260,20241218,38,Cs0.1FA0.9PbI2.8Br0.2,1.5,PSP,2.3,MACl,7.0,,,Me-4PACz,0.33,,,,,,,,,1200,10,5000,30,8,200,110,30,,,,,,,,,,,,,,,4.29901,29.6185,0.594544,24.413,5065,CH4,v1,
20261,20241218,38,Cs0.1FA0.9PbI2.8Br0.2,1.5,PSP,2.3,MACl,7.0,,,Me-4PACz,0.33,,,,,,,,,1200,10,5000,30,8,200,110,30,,,,,,,,,,,,,,,3.89623,20.2417,0.764925,25.1639,5066,CH1,v1,
20262,20241218,38,Cs0.1FA0.9PbI2.8Br0.2,1.5,PSP,2.3,MACl,7.0,,,Me-4PACz,0.33,,,,,,,,,1200,10,5000,30,8,200,110,30,,,,,,,,,,,,,,,16.443,63.4172,0.996595,26.0169,5066,CH2,v1,
20263,20241218,38,Cs0.1FA0.9PbI2.8Br0.2,1.5,PSP,2.3,MACl,7.0,,,Me-4PACz,0.33,,,,,,,,,1200,10,5000,30,8,200,110,30,,,,,,,,,,,,,,,2.05e-05,0.0485399,0.003314,12.7303,5066,CH3,v1,
20264,20241218,38,Cs0.1FA0.9PbI2.8Br0.2,1.5,PSP,2.3,MACl,7.0,,,Me-4PACz,0.33,,,,,,,,,1200,10,5000,30,8,200,110,30,,,,,,,,,,,,,,,13.7681,63.0435,1.00354,21.762,5066,CH4,v1,
20265,20241219,39,Cs0.05MA0.16FA0.79PbI2.9Br0.1,1.73,MACl,7.0,PEAI,0.8,,,Me-2PACz,0.165,MeO-4PADBC,0.165,,,,,,,1000,10,5000,30,6,160,110,25,,,,,,,,,,,,,,,0.208958,24.8347,0.041286,20.3796,5067,CH1,v1,
20266,20241219,39,Cs0.05MA0.16FA0.79PbI2.9Br0.1,1.73,MACl,7.0,PEAI,0.8,,,Me-2PACz,0.165,MeO-4PADBC,0.165,,,,,,,1000,10,5000,30,6,160,110,25,,,,,,,,,,,,,,,18.4793,75.0568,1.0862,22.6667,5067,CH2,v1,
20267,20241219,39,Cs0.05MA0.16FA0.79PbI2.9Br0.1,1.73,MACl,7.0,PEAI,0.8,,,Me-2PACz,0.165,MeO-4PADBC,0.165,,,,,,,1000,10,5000,30,6,160,110,25,,,,,,,,,,,,,,,18.3039,74.1859,1.08583,22.7229,5067,CH3,v1,
20268,20241219,39,Cs0.05MA0.16FA0.79PbI2.9Br0.1,1.73,MACl,7.0,PEAI,0.8,,,Me-2PACz,0.165,MeO-4PADBC,0.165,,,,,,,1000,10,5000,30,6,160,110,25,,,,,,,,,,,,,,,2.51099,27.7638,0.397472,22.7541,5067,CH4,v1,
20269,20241219,39,Cs0.05MA0.16FA0.79PbI2.9Br0.1,1.73,MACl,7.0,PEAI,0.8,,,Me-2PACz,0.165,MeO-4PADBC,0.165,,,,,,,1000,10,5000,30,6,160,110,25,,,,,,,,,,,,,,,12.1058,51.5226,1.03457,22.711,5068,CH1,v1,
20270,20241219,39,Cs0.05MA0.16FA0.79PbI2.9Br0.1,1.73,MACl,7.0,PEAI,0.8,,,Me-2PACz,0.165,MeO-4PADBC,0.165,,,,,,,1000,10,5000,30,6,160,110,25,,,,,,,,,,,,,,,18.4503,74.5709,1.07284,23.062,5068,CH2,v1,
20271,20241219,39,Cs0.05MA0.16FA0.79PbI2.9Br0.1,1.73,MACl,7.0,PEAI,0.8,,,Me-2PACz,0.165,MeO-4PADBC,0.165,,,,,,,1000,10,5000,30,6,160,110,25,,,,,,,,,,,,,,,10.5995,93.6354,0.495973,22.8237,5068,CH3,v1,
20272,20241219,39,Cs0.05MA0.16FA0.79PbI2.9Br0.1,1.73,MACl,7.0,PEAI,0.8,,,Me-2PACz,0.165,MeO-4PADBC,0.165,,,,,,,1000,10,5000,30,6,160,110,25,,,,,,,,,,,,,,,1.46022,27.9469,0.229503,22.7664,5068,CH4,v1,
20273,20241219,39,Cs0.05MA0.16FA0.79PbI2.9Br0.1,1.73,MACl,7.0,PEAI,0.8,,,Me-4PACz,0.248,py3,0.083,,,,,,,1000,10,5000,30,6,160,110,25,,,,,,,,,,,,,,,17.3006,73.5399,1.07269,21.9313,5069,CH1,v1,
20274,20241219,39,Cs0.05MA0.16FA0.79PbI2.9Br0.1,1.73,MACl,7.0,PEAI,0.8,,,Me-4PACz,0.248,py3,0.083,,,,,,,1000,10,5000,30,6,160,110,25,,,,,,,,,,,,,,,17.649,73.1075,1.07639,22.4278,5069,CH2,v1,
20275,20241219,39,Cs0.05MA0.16FA0.79PbI2.9Br0.1,1.73,MACl,7.0,PEAI,0.8,,,Me-4PACz,0.248,py3,0.083,,,,,,,1000,10,5000,30,6,160,110,25,,,,,,,,,,,,,,,7.47782,50.8942,0.700333,20.9798,5069,CH3,v1,
20276,20241219,39,Cs0.05MA0.16FA0.79PbI2.9Br0.1,1.73,MACl,7.0,PEAI,0.8,,,Me-4PACz,0.248,py3,0.083,,,,,,,1000,10,5000,30,6,160,110,25,,,,,,,,,,,,,,,14.6493,63.9407,1.06589,21.4944,5069,CH4,v1,
20277,20241219,39,Cs0.05MA0.16FA0.79PbI2.9Br0.1,1.73,MACl,7.0,PEAI,0.8,,,Me-4PACz,0.248,py3,0.083,,,,,,,1000,10,5000,30,6,160,110,25,,,,,,,,,,,,,,,18.1674,75.017,1.07686,22.4893,5070,CH1,v1,
20278,20241219,39,Cs0.05MA0.16FA0.79PbI2.9Br0.1,1.73,MACl,7.0,PEAI,0.8,,,Me-4PACz,0.248,py3,0.083,,,,,,,1000,10,5000,30,6,160,110,25,,,,,,,,,,,,,,,0.991819,25.364,0.17745,22.0363,5070,CH2,v1,
20279,20241219,39,Cs0.05MA0.16FA0.79PbI2.9Br0.1,1.73,MACl,7.0,PEAI,0.8,,,Me-4PACz,0.248,py3,0.083,,,,,,,1000,10,5000,30,6,160,110,25,,,,,,,,,,,,,,,16.4465,73.1397,1.01193,22.2213,5070,CH3,v1,
20280,20241219,39,Cs0.05MA0.16FA0.79PbI2.9Br0.1,1.73,MACl,7.0,PEAI,0.8,,,Me-4PACz,0.248,py3,0.083,,,,,,,1000,10,5000,30,6,160,110,25,,,,,,,,,,,,,,,16.754,71.4171,1.06526,22.0223,5070,CH4,v1,
20281,20241219,39,Cs0.05MA0.16FA0.79PbI2.9Br0.1,1.73,MACl,7.0,PEAI,0.8,,,MeO-4PADBC,0.165,MeO-2PACz,0.165,,,,,,,1000,10,5000,30,6,160,110,25,,,,,,,,,,,,,,,13.0254,56.3641,1.0742,21.513,5071,CH1,v1,
20282,20241219,39,Cs0.05MA0.16FA0.79PbI2.9Br0.1,1.73,MACl,7.0,PEAI,0.8,,,MeO-4PADBC,0.165,MeO-2PACz,0.165,,,,,,,1000,10,5000,30,6,160,110,25,,,,,,,,,,,,,,,1.72e+39,-1.01e+41,-8.4e-05,20.2196,5071,CH2,v1,
20283,20241219,39,Cs0.05MA0.16FA0.79PbI2.9Br0.1,1.73,MACl,7.0,PEAI,0.8,,,MeO-4PADBC,0.165,MeO-2PACz,0.165,,,,,,,1000,10,5000,30,6,160,110,25,,,,,,,,,,,,,,,0.28729,25.2345,0.058098,19.5958,5071,CH3,v1,
20284,20241219,39,Cs0.05MA0.16FA0.79PbI2.9Br0.1,1.73,MACl,7.0,PEAI,0.8,,,MeO-4PADBC,0.165,MeO-2PACz,0.165,,,,,,,1000,10,5000,30,6,160,110,25,,,,,,,,,,,,,,,17.2739,71.4487,1.10199,21.9391,5071,CH4,v1,
20285,20241219,39,Cs0.05MA0.16FA0.79PbI2.9Br0.1,1.73,MACl,7.0,PEAI,0.8,,,MeO-4PADBC,0.165,MeO-2PACz,0.165,,,,,,,1000,10,5000,30,6,160,110,25,,,,,,,,,,,,,,,17.2683,72.9648,1.09421,21.629,5072,CH1,v1,
20286,20241219,39,Cs0.05MA0.16FA0.79PbI2.9Br0.1,1.73,MACl,7.0,PEAI,0.8,,,MeO-4PADBC,0.165,MeO-2PACz,0.165,,,,,,,1000,10,5000,30,6,160,110,25,,,,,,,,,,,,,,,17.3572,161.442,0.575784,18.6725,5072,CH2,v1,
20287,20241219,39,Cs0.05MA0.16FA0.79PbI2.9Br0.1,1.73,MACl,7.0,PEAI,0.8,,,MeO-4PADBC,0.165,MeO-2PACz,0.165,,,,,,,1000,10,5000,30,6,160,110,25,,,,,,,,,,,,,,,18.5513,223.572,0.398041,20.8463,5072,CH3,v1,
20288,20241219,39,Cs0.05MA0.16FA0.79PbI2.9Br0.1,1.73,MACl,7.0,PEAI,0.8,,,MeO-4PADBC,0.165,MeO-2PACz,0.165,,,,,,,1000,10,5000,30,6,160,110,25,,,,,,,,,,,,,,,17.0041,70.9681,1.09579,21.8657,5072,CH4,v1,
20289,20241219,39,Cs0.05MA0.16FA0.79PbI2.9Br0.1,1.73,MACl,7.0,PEAI,0.8,,,Me-2PACz,0.248,2PACz,0.083,,,,,,,1000,10,5000,30,6,160,110,25,,,,,,,,,,,,,,,3.75695,29.4848,0.574888,22.1643,5073,CH1,v1,
20290,20241219,39,Cs0.05MA0.16FA0.79PbI2.9Br0.1,1.73,MACl,7.0,PEAI,0.8,,,Me-2PACz,0.248,2PACz,0.083,,,,,,,1000,10,5000,30,6,160,110,25,,,,,,,,,,,,,,,1.30358,15.3235,0.212697,39.9962,5073,CH2,v1,
20291,20241219,39,Cs0.05MA0.16FA0.79PbI2.9Br0.1,1.73,MACl,7.0,PEAI,0.8,,,Me-2PACz,0.248,2PACz,0.083,,,,,,,1000,10,5000,30,6,160,110,25,,,,,,,,,,,,,,,1.05e+40,-1e+42,-1.9e-05,54.1537,5073,CH3,v1,
20292,20241219,39,Cs0.05MA0.16FA0.79PbI2.9Br0.1,1.73,MACl,7.0,PEAI,0.8,,,Me-2PACz,0.248,2PACz,0.083,,,,,,,1000,10,5000,30,6,160,110,25,,,,,,,,,,,,,,,9.95e-06,0.121788,0.001784,4.57728,5073,CH4,v1,
20293,20241219,39,Cs0.05MA0.16FA0.79PbI2.9Br0.1,1.73,MACl,7.0,PEAI,0.8,,,py3,0.083,DMACPA,0.248,,,,,,,1000,10,5000,30,6,160,110,25,,,,,,,,,,,,,,,17.4577,73.211,1.08254,22.0275,5074,CH1,v1,
20294,20241219,39,Cs0.05MA0.16FA0.79PbI2.9Br0.1,1.73,MACl,7.0,PEAI,0.8,,,py3,0.083,DMACPA,0.248,,,,,,,1000,10,5000,30,6,160,110,25,,,,,,,,,,,,,,,16.3158,93.2545,0.81551,21.454,5074,CH2,v1,
20295,20241219,39,Cs0.05MA0.16FA0.79PbI2.9Br0.1,1.73,MACl,7.0,PEAI,0.8,,,py3,0.083,DMACPA,0.248,,,,,,,1000,10,5000,30,6,160,110,25,,,,,,,,,,,,,,,17.5102,73.5278,1.06508,22.3594,5074,CH3,v1,
20296,20241219,39,Cs0.05MA0.16FA0.79PbI2.9Br0.1,1.73,MACl,7.0,PEAI,0.8,,,MeO-4PADBC,0.165,py3,0.165,,,,,,,1000,10,5000,30,6,160,110,25,,,,,,,,,,,,,,,16.5874,65.5244,1.07407,23.5691,5074,CH4,v1,
20297,20241219,39,Cs0.05MA0.16FA0.79PbI2.9Br0.1,1.73,MACl,7.0,PEAI,0.8,,,MeO-2PACz,0.083,2PACz,0.248,,,,,,,1000,10,5000,30,6,160,110,25,,,,,,,,,,,,,,,17.3685,69.4109,1.07379,23.3032,5075,CH1,v1,
20298,20241219,39,Cs0.05MA0.16FA0.79PbI2.9Br0.1,1.73,MACl,7.0,PEAI,0.8,,,MeO-2PACz,0.083,2PACz,0.248,,,,,,,1000,10,5000,30,6,160,110,25,,,,,,,,,,,,,,,17.4591,68.4329,1.07464,23.7409,5075,CH2,v1,
20299,20241219,39,Cs0.05MA0.16FA0.79PbI2.9Br0.1,1.73,MACl,7.0,PEAI,0.8,,,MeO-2PACz,0.083,2PACz,0.248,,,,,,,1000,10,5000,30,6,160,110,25,,,,,,,,,,,,,,,17.2318,72.4629,0.998195,23.8232,5075,CH3,v1,
20300,20241219,39,Cs0.05MA0.16FA0.79PbI2.9Br0.1,1.73,MACl,7.0,PEAI,0.8,,,MeO-2PACz,0.083,2PACz,0.248,,,,,,,1000,10,5000,30,6,160,110,25,,,,,,,,,,,,,,,16.7945,66.2797,1.07484,23.5744,5075,CH4,v1,
20301,20241219,39,Cs0.05MA0.16FA0.79PbI2.9Br0.1,1.73,MACl,7.0,PEAI,0.8,,,MeO-2PACz,0.083,2PACz,0.248,,,,,,,1000,10,5000,30,6,160,110,25,,,,,,,,,,,,,,,17.1168,69.8643,1.06648,22.9729,5076,CH1,v1,
20302,20241219,39,Cs0.05MA0.16FA0.79PbI2.9Br0.1,1.73,MACl,7.0,PEAI,0.8,,,MeO-2PACz,0.083,2PACz,0.248,,,,,,,1000,10,5000,30,6,160,110,25,,,,,,,,,,,,,,,17.8121,76.6857,0.98769,23.5169,5076,CH2,v1,
20303,20241219,39,Cs0.05MA0.16FA0.79PbI2.9Br0.1,1.73,MACl,7.0,PEAI,0.8,,,MeO-2PACz,0.083,2PACz,0.248,,,,,,,1000,10,5000,30,6,160,110,25,,,,,,,,,,,,,,,6.40969,89.5755,0.347197,20.6097,5076,CH3,v1,
20304,20241219,39,Cs0.05MA0.16FA0.79PbI2.9Br0.1,1.73,MACl,7.0,PEAI,0.8,,,MeO-2PACz,0.083,2PACz,0.248,,,,,,,1000,10,5000,30,6,160,110,25,,,,,,,,,,,,,,,16.97,68.4641,1.06682,23.2341,5076,CH4,v1,
20305,20241219,39,Cs0.05MA0.16FA0.79PbI2.9Br0.1,1.73,MACl,7.0,PEAI,0.8,,,Me-4PACz,0.083,2PACz,0.248,,,,,,,1000,10,5000,30,6,160,110,25,,,,,,,,,,,,,,,5.89867,32.8346,0.824332,21.7932,5077,CH1,v1,
20306,20241219,39,Cs0.05MA0.16FA0.79PbI2.9Br0.1,1.73,MACl,7.0,PEAI,0.8,,,Me-4PACz,0.083,2PACz,0.248,,,,,,,1000,10,5000,30,6,160,110,25,,,,,,,,,,,,,,,18.1103,82.817,1.00007,21.8664,5077,CH2,v1,
20307,20241219,39,Cs0.05MA0.16FA0.79PbI2.9Br0.1,1.73,MACl,7.0,PEAI,0.8,,,Me-4PACz,0.083,2PACz,0.248,,,,,,,1000,10,5000,30,6,160,110,25,,,,,,,,,,,,,,,110.776,246297.0,0.004911,9.15767,5077,CH3,v1,
20308,20241219,39,Cs0.05MA0.16FA0.79PbI2.9Br0.1,1.73,MACl,7.0,PEAI,0.8,,,Me-4PACz,0.083,2PACz,0.248,,,,,,,1000,10,5000,30,6,160,110,25,,,,,,,,,,,,,,,17.7841,72.0314,1.09608,22.5251,5077,CH4,v1,
20309,20241219,39,Cs0.05MA0.16FA0.79PbI2.9Br0.1,1.73,MACl,7.0,PEAI,0.8,,,Me-2PACz,0.248,2PACz,0.083,,,,,,,1000,10,5000,30,6,160,110,25,,,,,,,,,,,,,,,14.7258,62.2587,1.05453,22.4296,5078,CH1,v1,
20310,20241219,39,Cs0.05MA0.16FA0.79PbI2.9Br0.1,1.73,MACl,7.0,PEAI,0.8,,,Me-2PACz,0.248,2PACz,0.083,,,,,,,1000,10,5000,30,6,160,110,25,,,,,,,,,,,,,,,16.3741,66.7474,1.06685,22.9942,5078,CH2,v1,
20311,20241219,39,Cs0.05MA0.16FA0.79PbI2.9Br0.1,1.73,MACl,7.0,PEAI,0.8,,,Me-2PACz,0.248,2PACz,0.083,,,,,,,1000,10,5000,30,6,160,110,25,,,,,,,,,,,,,,,1.4e+39,172.546,4.89e+34,16.6295,5078,CH3,v1,
20312,20241219,39,Cs0.05MA0.16FA0.79PbI2.9Br0.1,1.73,MACl,7.0,PEAI,0.8,,,Me-2PACz,0.248,2PACz,0.083,,,,,,,1000,10,5000,30,6,160,110,25,,,,,,,,,,,,,,,16.2337,66.1336,1.0643,23.0638,5078,CH4,v1,
20313,20241219,39,Cs0.05MA0.16FA0.79PbI2.9Br0.1,1.73,MACl,7.0,PEAI,0.8,,,Me-4PACz,0.083,MeO-4PADBC,0.248,,,,,,,1000,10,5000,30,6,160,110,25,,,,,,,,,,,,,,,17.1083,71.941,1.07509,22.12,5079,CH1,v1,
20314,20241219,39,Cs0.05MA0.16FA0.79PbI2.9Br0.1,1.73,MACl,7.0,PEAI,0.8,,,Me-4PACz,0.083,MeO-4PADBC,0.248,,,,,,,1000,10,5000,30,6,160,110,25,,,,,,,,,,,,,,,16.9858,130.312,0.585004,22.2815,5079,CH2,v1,
20315,20241219,39,Cs0.05MA0.16FA0.79PbI2.9Br0.1,1.73,MACl,7.0,PEAI,0.8,,,Me-4PACz,0.083,MeO-4PADBC,0.248,,,,,,,1000,10,5000,30,6,160,110,25,,,,,,,,,,,,,,,3.19e+40,1.17e+41,0.134317,203.862,5079,CH3,v1,
20316,20241219,39,Cs0.05MA0.16FA0.79PbI2.9Br0.1,1.73,MACl,7.0,PEAI,0.8,,,Me-4PACz,0.083,MeO-4PADBC,0.248,,,,,,,1000,10,5000,30,6,160,110,25,,,,,,,,,,,,,,,16.7861,69.2559,1.08303,22.3797,5079,CH4,v1,
20317,20241219,39,Cs0.05MA0.16FA0.79PbI2.9Br0.1,1.73,MACl,7.0,PEAI,0.8,,,Me-4PACz,0.083,MeO-4PADBC,0.248,,,,,,,1000,10,5000,30,6,160,110,25,,,,,,,,,,,,,,,17.2978,73.0746,1.07433,22.0336,5080,CH1,v1,
20318,20241219,39,Cs0.05MA0.16FA0.79PbI2.9Br0.1,1.73,MACl,7.0,PEAI,0.8,,,Me-4PACz,0.083,MeO-4PADBC,0.248,,,,,,,1000,10,5000,30,6,160,110,25,,,,,,,,,,,,,,,11.1985,403.938,0.127732,21.7043,5080,CH2,v1,
20319,20241219,39,Cs0.05MA0.16FA0.79PbI2.9Br0.1,1.73,MACl,7.0,PEAI,0.8,,,Me-4PACz,0.083,MeO-4PADBC,0.248,,,,,,,1000,10,5000,30,6,160,110,25,,,,,,,,,,,,,,,15.3539,90.2225,0.772665,22.0249,5080,CH3,v1,
20320,20241219,39,Cs0.05MA0.16FA0.79PbI2.9Br0.1,1.73,MACl,7.0,PEAI,0.8,,,Me-4PACz,0.083,MeO-4PADBC,0.248,,,,,,,1000,10,5000,30,6,160,110,25,,,,,,,,,,,,,,,17.2468,70.992,1.08438,22.4034,5080,CH4,v1,
20321,20241219,39,Cs0.05MA0.16FA0.79PbI2.9Br0.1,1.73,MACl,7.0,PEAI,0.8,,,MeO-2PACz,0.248,2PACz,0.083,,,,,,,1000,10,5000,30,6,160,110,25,,,,,,,,,,,,,,,16.7933,71.6405,1.06651,21.9792,5081,CH1,v1,
20322,20241219,39,Cs0.05MA0.16FA0.79PbI2.9Br0.1,1.73,MACl,7.0,PEAI,0.8,,,MeO-2PACz,0.248,2PACz,0.083,,,,,,,1000,10,5000,30,6,160,110,25,,,,,,,,,,,,,,,17.961,607.974,0.877289,3.36746,5081,CH2,v1,
20323,20241219,39,Cs0.05MA0.16FA0.79PbI2.9Br0.1,1.73,MACl,7.0,PEAI,0.8,,,MeO-2PACz,0.248,2PACz,0.083,,,,,,,1000,10,5000,30,6,160,110,25,,,,,,,,,,,,,,,15.9384,1139.36,0.063458,22.0441,5081,CH3,v1,
20324,20241219,39,Cs0.05MA0.16FA0.79PbI2.9Br0.1,1.73,MACl,7.0,PEAI,0.8,,,MeO-2PACz,0.248,2PACz,0.083,,,,,,,1000,10,5000,30,6,160,110,25,,,,,,,,,,,,,,,0.00353536,2.44025,0.010339,14.013,5081,CH4,v1,
20325,20241219,39,Cs0.05MA0.16FA0.79PbI2.9Br0.1,1.73,MACl,7.0,PEAI,0.8,,,Me-2PACz,0.248,py3,0.083,,,,,,,1000,10,5000,30,6,160,110,25,,,,,,,,,,,,,,,16.5598,71.5165,1.07211,21.5979,5082,CH1,v1,
20326,20241219,39,Cs0.05MA0.16FA0.79PbI2.9Br0.1,1.73,MACl,7.0,PEAI,0.8,,,Me-2PACz,0.248,py3,0.083,,,,,,,1000,10,5000,30,6,160,110,25,,,,,,,,,,,,,,,0.287907,25.3168,0.056828,20.0116,5082,CH2,v1,
20327,20241219,39,Cs0.05MA0.16FA0.79PbI2.9Br0.1,1.73,MACl,7.0,PEAI,0.8,,,Me-2PACz,0.248,py3,0.083,,,,,,,1000,10,5000,30,6,160,110,25,,,,,,,,,,,,,,,49.2214,199322.0,0.003598,6.86278,5082,CH3,v1,
20328,20241219,39,Cs0.05MA0.16FA0.79PbI2.9Br0.1,1.73,MACl,7.0,PEAI,0.8,,,Me-2PACz,0.248,py3,0.083,,,,,,,1000,10,5000,30,6,160,110,25,,,,,,,,,,,,,,,16.7705,73.4501,1.07655,21.2091,5082,CH4,v1,
20329,20241219,39,Cs0.05MA0.16FA0.79PbI2.9Br0.1,1.73,MACl,7.0,PEAI,0.8,,,Me-2PACz,0.248,MeO-2PACz,0.083,,,,,,,1000,10,5000,30,6,160,110,25,,,,,,,,,,,,,,,16.9712,71.5242,1.0431,22.7475,5083,CH1,v1,
20330,20241219,39,Cs0.05MA0.16FA0.79PbI2.9Br0.1,1.73,MACl,7.0,PEAI,0.8,,,Me-2PACz,0.248,MeO-2PACz,0.083,,,,,,,1000,10,5000,30,6,160,110,25,,,,,,,,,,,,,,,17.3179,74.2581,1.03027,22.636,5083,CH2,v1,
20331,20241219,39,Cs0.05MA0.16FA0.79PbI2.9Br0.1,1.73,MACl,7.0,PEAI,0.8,,,Me-2PACz,0.248,MeO-2PACz,0.083,,,,,,,1000,10,5000,30,6,160,110,25,,,,,,,,,,,,,,,17.3192,71.3477,1.04176,23.3012,5083,CH3,v1,
20332,20241219,39,Cs0.05MA0.16FA0.79PbI2.9Br0.1,1.73,MACl,7.0,PEAI,0.8,,,Me-2PACz,0.248,MeO-2PACz,0.083,,,,,,,1000,10,5000,30,6,160,110,25,,,,,,,,,,,,,,,16.8769,71.6872,1.02688,22.9261,5083,CH4,v1,
20333,20241219,39,Cs0.05MA0.16FA0.79PbI2.9Br0.1,1.73,MACl,7.0,PEAI,0.8,,,Me-2PACz,0.248,MeO-2PACz,0.083,,,,,,,1000,10,5000,30,6,160,110,25,,,,,,,,,,,,,,,2.32e-05,0.0699902,0.003574,9.25644,5084,CH1,v1,
20334,20241219,39,Cs0.05MA0.16FA0.79PbI2.9Br0.1,1.73,MACl,7.0,PEAI,0.8,,,Me-2PACz,0.248,MeO-2PACz,0.083,,,,,,,1000,10,5000,30,6,160,110,25,,,,,,,,,,,,,,,1.19e+40,1.76e+43,0.001418,47.7555,5084,CH2,v1,
20335,20241219,39,Cs0.05MA0.16FA0.79PbI2.9Br0.1,1.73,MACl,7.0,PEAI,0.8,,,Me-2PACz,0.248,MeO-2PACz,0.083,,,,,,,1000,10,5000,30,6,160,110,25,,,,,,,,,,,,,,,179.073,869.493,0.211,97.607,5084,CH3,v1,
20336,20241219,39,Cs0.05MA0.16FA0.79PbI2.9Br0.1,1.73,MACl,7.0,PEAI,0.8,,,Me-2PACz,0.248,MeO-2PACz,0.083,,,,,,,1000,10,5000,30,6,160,110,25,,,,,,,,,,,,,,,1.76e-05,0.0734559,0.003,7.99162,5084,CH4,v1,
20337,20241219,39,Cs0.05MA0.16FA0.79PbI2.9Br0.1,1.73,MACl,7.0,PEAI,0.8,,,Me-4PACz,0.083,DMACPA,0.248,,,,,,,1000,10,5000,30,6,160,110,25,,,,,,,,,,,,,,,1.44939,26.128,0.26076,21.2735,5085,CH1,v1,
20338,20241219,39,Cs0.05MA0.16FA0.79PbI2.9Br0.1,1.73,MACl,7.0,PEAI,0.8,,,Me-4PACz,0.083,DMACPA,0.248,,,,,,,1000,10,5000,30,6,160,110,25,,,,,,,,,,,,,,,0.00423754,3.01671,0.01041,13.4936,5085,CH2,v1,
20339,20241219,39,Cs0.05MA0.16FA0.79PbI2.9Br0.1,1.73,MACl,7.0,PEAI,0.8,,,Me-4PACz,0.083,DMACPA,0.248,,,,,,,1000,10,5000,30,6,160,110,25,,,,,,,,,,,,,,,17.4456,73.3533,1.09461,21.7273,5085,CH3,v1,
20340,20241219,39,Cs0.05MA0.16FA0.79PbI2.9Br0.1,1.73,MACl,7.0,PEAI,0.8,,,Me-4PACz,0.083,DMACPA,0.248,,,,,,,1000,10,5000,30,6,160,110,25,,,,,,,,,,,,,,,1.84e-05,0.0286472,0.00624,10.2737,5085,CH4,v1,
20341,20241219,39,Cs0.05MA0.16FA0.79PbI2.9Br0.1,1.73,MACl,7.0,PEAI,0.8,,,Me-4PACz,0.083,2PACz,0.248,,,,,,,1000,10,5000,30,6,160,110,25,,,,,,,,,,,,,,,16.611,70.4331,1.08491,21.7383,5086,CH1,v1,
20342,20241219,39,Cs0.05MA0.16FA0.79PbI2.9Br0.1,1.73,MACl,7.0,PEAI,0.8,,,Me-4PACz,0.083,2PACz,0.248,,,,,,,1000,10,5000,30,6,160,110,25,,,,,,,,,,,,,,,9.39e+39,1.76e+41,0.058225,91.7049,5086,CH2,v1,
20343,20241219,39,Cs0.05MA0.16FA0.79PbI2.9Br0.1,1.73,MACl,7.0,PEAI,0.8,,,Me-4PACz,0.083,2PACz,0.248,,,,,,,1000,10,5000,30,6,160,110,25,,,,,,,,,,,,,,,17.7275,73.6452,1.06336,22.6373,5086,CH3,v1,
20344,20241219,39,Cs0.05MA0.16FA0.79PbI2.9Br0.1,1.73,MACl,7.0,PEAI,0.8,,,Me-4PACz,0.083,2PACz,0.248,,,,,,,1000,10,5000,30,6,160,110,25,,,,,,,,,,,,,,,16.7819,66.0896,1.0849,23.4054,5086,CH4,v1,
20345,20241219,39,Cs0.05MA0.16FA0.79PbI2.9Br0.1,1.73,MACl,7.0,PEAI,0.8,,,Me-4PACz,0.248,2PACz,0.083,,,,,,,1000,10,5000,30,6,160,110,25,,,,,,,,,,,,,,,10.9161,49.4657,1.01736,21.6915,5087,CH1,v1,
20346,20241219,39,Cs0.05MA0.16FA0.79PbI2.9Br0.1,1.73,MACl,7.0,PEAI,0.8,,,Me-4PACz,0.248,2PACz,0.083,,,,,,,1000,10,5000,30,6,160,110,25,,,,,,,,,,,,,,,15.9409,68.6994,1.04672,22.1681,5087,CH2,v1,
20347,20241219,39,Cs0.05MA0.16FA0.79PbI2.9Br0.1,1.73,MACl,7.0,PEAI,0.8,,,Me-4PACz,0.248,2PACz,0.083,,,,,,,1000,10,5000,30,6,160,110,25,,,,,,,,,,,,,,,1.96e-05,0.0218024,0.007243,12.3978,5087,CH3,v1,
20348,20241219,39,Cs0.05MA0.16FA0.79PbI2.9Br0.1,1.73,MACl,7.0,PEAI,0.8,,,Me-4PACz,0.248,2PACz,0.083,,,,,,,1000,10,5000,30,6,160,110,25,,,,,,,,,,,,,,,0.0118113,7.14032,0.010856,15.2379,5087,CH4,v1,
20349,20241219,39,Cs0.05MA0.16FA0.79PbI2.9Br0.1,1.73,MACl,7.0,PEAI,0.8,,,Me-4PACz,0.248,2PACz,0.083,,,,,,,1000,10,5000,30,6,160,110,25,,,,,,,,,,,,,,,2.19e-05,0.0940847,0.002975,7.82109,5088,CH1,v1,
20350,20241219,39,Cs0.05MA0.16FA0.79PbI2.9Br0.1,1.73,MACl,7.0,PEAI,0.8,,,Me-4PACz,0.248,2PACz,0.083,,,,,,,1000,10,5000,30,6,160,110,25,,,,,,,,,,,,,,,15.3083,108.839,0.659832,21.3162,5088,CH2,v1,
20351,20241219,39,Cs0.05MA0.16FA0.79PbI2.9Br0.1,1.73,MACl,7.0,PEAI,0.8,,,Me-4PACz,0.248,2PACz,0.083,,,,,,,1000,10,5000,30,6,160,110,25,,,,,,,,,,,,,,,0.111844,22.9236,0.028023,17.411,5088,CH3,v1,
20352,20241219,39,Cs0.05MA0.16FA0.79PbI2.9Br0.1,1.73,MACl,7.0,PEAI,0.8,,,Me-4PACz,0.248,2PACz,0.083,,,,,,,1000,10,5000,30,6,160,110,25,,,,,,,,,,,,,,,0.114394,23.4095,0.026631,18.3493,5088,CH4,v1,
20353,20241219,39,Cs0.05MA0.16FA0.79PbI2.9Br0.1,1.73,MACl,7.0,PEAI,0.8,,,MeO-2PACz,0.248,DMACPA,0.083,,,,,,,1000,10,5000,30,6,160,110,25,,,,,,,,,,,,,,,1.18e+39,2.41e+40,0.295141,16.558,5089,CH1,v1,
20354,20241219,39,Cs0.05MA0.16FA0.79PbI2.9Br0.1,1.73,MACl,7.0,PEAI,0.8,,,MeO-2PACz,0.248,DMACPA,0.083,,,,,,,1000,10,5000,30,6,160,110,25,,,,,,,,,,,,,,,17.6603,72.9193,1.10129,21.9914,5089,CH2,v1,
20355,20241219,39,Cs0.05MA0.16FA0.79PbI2.9Br0.1,1.73,MACl,7.0,PEAI,0.8,,,MeO-2PACz,0.248,DMACPA,0.083,,,,,,,1000,10,5000,30,6,160,110,25,,,,,,,,,,,,,,,19.0903,123182.0,-9e-06,-1.78137,5089,CH3,v1,
20356,20241219,39,Cs0.05MA0.16FA0.79PbI2.9Br0.1,1.73,MACl,7.0,PEAI,0.8,,,MeO-2PACz,0.248,DMACPA,0.083,,,,,,,1000,10,5000,30,6,160,110,25,,,,,,,,,,,,,,,15.3358,64.905,1.08883,21.7004,5089,CH4,v1,
20357,20241219,39,Cs0.05MA0.16FA0.79PbI2.9Br0.1,1.73,MACl,7.0,PEAI,0.8,,,MeO-2PACz,0.248,2PACz,0.083,,,,,,,1000,10,5000,30,6,160,110,25,,,,,,,,,,,,,,,0.218165,24.755,0.043424,20.295,5090,CH1,v1,
20358,20241219,39,Cs0.05MA0.16FA0.79PbI2.9Br0.1,1.73,MACl,7.0,PEAI,0.8,,,MeO-2PACz,0.248,2PACz,0.083,,,,,,,1000,10,5000,30,6,160,110,25,,,,,,,,,,,,,,,18.5587,81.5065,1.07569,21.1675,5090,CH2,v1,
20359,20241219,39,Cs0.05MA0.16FA0.79PbI2.9Br0.1,1.73,MACl,7.0,PEAI,0.8,,,MeO-2PACz,0.248,2PACz,0.083,,,,,,,1000,10,5000,30,6,160,110,25,,,,,,,,,,,,,,,31.4988,-333.455,-3.6e-05,265.9,5090,CH3,v1,
20360,20241219,39,Cs0.05MA0.16FA0.79PbI2.9Br0.1,1.73,MACl,7.0,PEAI,0.8,,,MeO-2PACz,0.248,2PACz,0.083,,,,,,,1000,10,5000,30,6,160,110,25,,,,,,,,,,,,,,,17.5114,72.3192,1.08701,22.2759,5090,CH4,v1,
20361,20241219,39,Cs0.05MA0.16FA0.79PbI2.9Br0.1,1.73,MACl,7.0,PEAI,0.8,,,Me-2PACz,0.083,2PACz,0.248,,,,,,,1000,10,5000,30,6,160,110,25,,,,,,,,,,,,,,,17.0508,73.6787,1.07545,21.5185,5091,CH1,v1,
20362,20241219,39,Cs0.05MA0.16FA0.79PbI2.9Br0.1,1.73,MACl,7.0,PEAI,0.8,,,Me-2PACz,0.083,2PACz,0.248,,,,,,,1000,10,5000,30,6,160,110,25,,,,,,,,,,,,,,,75.5954,-3070.39,-1.6e-05,153.861,5091,CH2,v1,
20363,20241219,39,Cs0.05MA0.16FA0.79PbI2.9Br0.1,1.73,MACl,7.0,PEAI,0.8,,,Me-2PACz,0.083,2PACz,0.248,,,,,,,1000,10,5000,30,6,160,110,25,,,,,,,,,,,,,,,0.00590298,4.94052,0.010161,11.759,5091,CH3,v1,
20364,20241219,39,Cs0.05MA0.16FA0.79PbI2.9Br0.1,1.73,MACl,7.0,PEAI,0.8,,,Me-2PACz,0.083,2PACz,0.248,,,,,,,1000,10,5000,30,6,160,110,25,,,,,,,,,,,,,,,17.3149,72.6092,1.09176,21.8424,5091,CH4,v1,
20365,20241219,39,Cs0.05MA0.16FA0.79PbI2.9Br0.1,1.73,MACl,7.0,PEAI,0.8,,,Me-2PACz,0.083,2PACz,0.248,,,,,,,1000,10,5000,30,6,160,110,25,,,,,,,,,,,,,,,16.0954,68.3431,1.07503,21.9072,5092,CH1,v1,
20366,20241219,39,Cs0.05MA0.16FA0.79PbI2.9Br0.1,1.73,MACl,7.0,PEAI,0.8,,,Me-2PACz,0.083,2PACz,0.248,,,,,,,1000,10,5000,30,6,160,110,25,,,,,,,,,,,,,,,16.251,67.5065,1.074,22.4146,5092,CH2,v1,
20367,20241219,39,Cs0.05MA0.16FA0.79PbI2.9Br0.1,1.73,MACl,7.0,PEAI,0.8,,,Me-2PACz,0.083,2PACz,0.248,,,,,,,1000,10,5000,30,6,160,110,25,,,,,,,,,,,,,,,6.02e+38,9.86e+39,-0.000123,-49.593,5092,CH3,v1,
20368,20241219,39,Cs0.05MA0.16FA0.79PbI2.9Br0.1,1.73,MACl,7.0,PEAI,0.8,,,Me-2PACz,0.083,2PACz,0.248,,,,,,,1000,10,5000,30,6,160,110,25,,,,,,,,,,,,,,,0.129269,22.2996,0.030316,19.1215,5092,CH4,v1,
20369,20241219,39,Cs0.05MA0.16FA0.79PbI2.9Br0.1,1.73,MACl,7.0,PEAI,0.8,,,py3,0.165,DMACPA,0.165,,,,,,,1000,10,5000,30,6,160,110,25,,,,,,,,,,,,,,,14.3429,65.4297,1.04564,20.9643,5093,CH1,v1,
20370,20241219,39,Cs0.05MA0.16FA0.79PbI2.9Br0.1,1.73,MACl,7.0,PEAI,0.8,,,py3,0.165,DMACPA,0.165,,,,,,,1000,10,5000,30,6,160,110,25,,,,,,,,,,,,,,,0.0465904,20.9907,0.015066,14.7319,5093,CH2,v1,
20371,20241219,39,Cs0.05MA0.16FA0.79PbI2.9Br0.1,1.73,MACl,7.0,PEAI,0.8,,,py3,0.165,DMACPA,0.165,,,,,,,1000,10,5000,30,6,160,110,25,,,,,,,,,,,,,,,16.6313,213.787,0.353688,21.995,5093,CH3,v1,
20372,20241219,39,Cs0.05MA0.16FA0.79PbI2.9Br0.1,1.73,MACl,7.0,PEAI,0.8,,,py3,0.165,DMACPA,0.165,,,,,,,1000,10,5000,30,6,160,110,25,,,,,,,,,,,,,,,11.166,54.1801,0.953294,21.6187,5093,CH4,v1,
20373,20241219,39,Cs0.05MA0.16FA0.79PbI2.9Br0.1,1.73,MACl,7.0,PEAI,0.8,,,Me-4PACz,0.083,DMACPA,0.248,,,,,,,1000,10,5000,30,6,160,110,25,,,,,,,,,,,,,,,2.20971,26.5532,0.355553,23.4053,5094,CH1,v1,
20374,20241219,39,Cs0.05MA0.16FA0.79PbI2.9Br0.1,1.73,MACl,7.0,PEAI,0.8,,,Me-4PACz,0.083,DMACPA,0.248,,,,,,,1000,10,5000,30,6,160,110,25,,,,,,,,,,,,,,,2.72544,34.6817,0.305161,25.7518,5094,CH2,v1,
20375,20241219,39,Cs0.05MA0.16FA0.79PbI2.9Br0.1,1.73,MACl,7.0,PEAI,0.8,,,Me-4PACz,0.083,DMACPA,0.248,,,,,,,1000,10,5000,30,6,160,110,25,,,,,,,,,,,,,,,4.81e+40,9.86e+41,0.064779,75.2682,5094,CH3,v1,
20376,20241219,39,Cs0.05MA0.16FA0.79PbI2.9Br0.1,1.73,MACl,7.0,PEAI,0.8,,,Me-4PACz,0.083,DMACPA,0.248,,,,,,,1000,10,5000,30,6,160,110,25,,,,,,,,,,,,,,,19.5078,74.8079,1.10458,23.6083,5094,CH4,v1,
20377,20241219,39,Cs0.05MA0.16FA0.79PbI2.9Br0.1,1.73,MACl,7.0,PEAI,0.8,,,Me-4PACz,0.165,MeO-4PADBC,0.165,,,,,,,1000,10,5000,30,6,160,110,25,,,,,,,,,,,,,,,1.72e-05,0.0261056,0.005707,11.5668,5095,CH1,v1,
20378,20241219,39,Cs0.05MA0.16FA0.79PbI2.9Br0.1,1.73,MACl,7.0,PEAI,0.8,,,Me-4PACz,0.165,MeO-4PADBC,0.165,,,,,,,1000,10,5000,30,6,160,110,25,,,,,,,,,,,,,,,0.0,0.0,0.003601,8.68297,5095,CH2,v1,
20379,20241219,39,Cs0.05MA0.16FA0.79PbI2.9Br0.1,1.73,MACl,7.0,PEAI,0.8,,,Me-4PACz,0.165,MeO-4PADBC,0.165,,,,,,,1000,10,5000,30,6,160,110,25,,,,,,,,,,,,,,,24.821,2078.65,0.013564,88.0371,5095,CH3,v1,
20380,20241219,39,Cs0.05MA0.16FA0.79PbI2.9Br0.1,1.73,MACl,7.0,PEAI,0.8,,,Me-4PACz,0.165,MeO-4PADBC,0.165,,,,,,,1000,10,5000,30,6,160,110,25,,,,,,,,,,,,,,,12.3247,60.0962,0.895368,22.905,5095,CH4,v1,
20381,20241219,39,Cs0.05MA0.16FA0.79PbI2.9Br0.1,1.73,MACl,7.0,PEAI,0.8,,,Me-4PACz,0.165,MeO-4PADBC,0.165,,,,,,,1000,10,5000,30,6,160,110,25,,,,,,,,,,,,,,,4.11206,29.3752,0.596308,23.4751,5096,CH1,v1,
20382,20241219,39,Cs0.05MA0.16FA0.79PbI2.9Br0.1,1.73,MACl,7.0,PEAI,0.8,,,Me-4PACz,0.165,MeO-4PADBC,0.165,,,,,,,1000,10,5000,30,6,160,110,25,,,,,,,,,,,,,,,18.6432,80.8775,0.970674,23.7476,5096,CH2,v1,
20383,20241219,39,Cs0.05MA0.16FA0.79PbI2.9Br0.1,1.73,MACl,7.0,PEAI,0.8,,,Me-4PACz,0.165,MeO-4PADBC,0.165,,,,,,,1000,10,5000,30,6,160,110,25,,,,,,,,,,,,,,,0.12211,22.8147,0.028285,18.9227,5096,CH3,v1,
20384,20241219,39,Cs0.05MA0.16FA0.79PbI2.9Br0.1,1.73,MACl,7.0,PEAI,0.8,,,Me-4PACz,0.165,MeO-4PADBC,0.165,,,,,,,1000,10,5000,30,6,160,110,25,,,,,,,,,,,,,,,17.8664,71.3574,1.07215,23.353,5096,CH4,v1,
20385,20241219,39,Cs0.05MA0.16FA0.79PbI2.9Br0.1,1.73,MACl,7.0,PEAI,0.8,,,MeO-4PADBC,0.248,MeO-2PACz,0.083,,,,,,,1000,10,5000,30,6,160,110,25,,,,,,,,,,,,,,,15.8774,68.8108,1.04366,22.1086,5097,CH1,v1,
20386,20241219,39,Cs0.05MA0.16FA0.79PbI2.9Br0.1,1.73,MACl,7.0,PEAI,0.8,,,MeO-4PADBC,0.248,MeO-2PACz,0.083,,,,,,,1000,10,5000,30,6,160,110,25,,,,,,,,,,,,,,,16.1009,190.834,0.373864,22.5673,5097,CH2,v1,
20387,20241219,39,Cs0.05MA0.16FA0.79PbI2.9Br0.1,1.73,MACl,7.0,PEAI,0.8,,,MeO-4PADBC,0.248,MeO-2PACz,0.083,,,,,,,1000,10,5000,30,6,160,110,25,,,,,,,,,,,,,,,15.6936,70.3354,0.990268,22.5317,5097,CH3,v1,
20388,20241219,39,Cs0.05MA0.16FA0.79PbI2.9Br0.1,1.73,MACl,7.0,PEAI,0.8,,,MeO-4PADBC,0.248,MeO-2PACz,0.083,,,,,,,1000,10,5000,30,6,160,110,25,,,,,,,,,,,,,,,0.199793,24.8107,0.041291,19.5023,5097,CH4,v1,
20389,20241219,39,Cs0.05MA0.16FA0.79PbI2.9Br0.1,1.73,MACl,7.0,PEAI,0.8,,,MeO-2PACz,0.248,DMACPA,0.083,,,,,,,1000,10,5000,30,6,160,110,25,,,,,,,,,,,,,,,18.7914,73.3185,1.10159,23.2662,5098,CH1,v1,
20390,20241219,39,Cs0.05MA0.16FA0.79PbI2.9Br0.1,1.73,MACl,7.0,PEAI,0.8,,,MeO-2PACz,0.248,DMACPA,0.083,,,,,,,1000,10,5000,30,6,160,110,25,,,,,,,,,,,,,,,18.8852,72.5746,1.10451,23.5595,5098,CH2,v1,
20391,20241219,39,Cs0.05MA0.16FA0.79PbI2.9Br0.1,1.73,MACl,7.0,PEAI,0.8,,,MeO-2PACz,0.248,DMACPA,0.083,,,,,,,1000,10,5000,30,6,160,110,25,,,,,,,,,,,,,,,18.5969,71.5103,1.10468,23.5416,5098,CH3,v1,
20392,20241219,39,Cs0.05MA0.16FA0.79PbI2.9Br0.1,1.73,MACl,7.0,PEAI,0.8,,,MeO-2PACz,0.248,DMACPA,0.083,,,,,,,1000,10,5000,30,6,160,110,25,,,,,,,,,,,,,,,2.14e-05,0.0327866,0.005997,10.8606,5098,CH4,v1,
20393,20241219,39,Cs0.05MA0.16FA0.79PbI2.9Br0.1,1.73,MACl,7.0,PEAI,0.8,,,Me-4PACz,0.083,MeO-2PACz,0.248,,,,,,,1000,10,5000,30,6,160,110,25,,,,,,,,,,,,,,,17.1503,71.781,1.09145,21.8907,5099,CH1,v1,
20394,20241219,39,Cs0.05MA0.16FA0.79PbI2.9Br0.1,1.73,MACl,7.0,PEAI,0.8,,,Me-4PACz,0.083,MeO-2PACz,0.248,,,,,,,1000,10,5000,30,6,160,110,25,,,,,,,,,,,,,,,0.0730779,22.2732,0.019295,17.0046,5099,CH2,v1,
20395,20241219,39,Cs0.05MA0.16FA0.79PbI2.9Br0.1,1.73,MACl,7.0,PEAI,0.8,,,Me-4PACz,0.083,MeO-2PACz,0.248,,,,,,,1000,10,5000,30,6,160,110,25,,,,,,,,,,,,,,,18.2918,73.8912,1.10148,22.4745,5099,CH3,v1,
20396,20241219,39,Cs0.05MA0.16FA0.79PbI2.9Br0.1,1.73,MACl,7.0,PEAI,0.8,,,Me-4PACz,0.083,MeO-2PACz,0.248,,,,,,,1000,10,5000,30,6,160,110,25,,,,,,,,,,,,,,,17.5376,71.5587,1.09503,22.3811,5099,CH4,v1,
20397,20241219,39,Cs0.05MA0.16FA0.79PbI2.9Br0.1,1.73,MACl,7.0,PEAI,0.8,,,Me-4PACz,0.083,MeO-2PACz,0.248,,,,,,,1000,10,5000,30,6,160,110,25,,,,,,,,,,,,,,,4.70918,30.7768,0.703386,21.7534,5100,CH1,v1,
20398,20241219,39,Cs0.05MA0.16FA0.79PbI2.9Br0.1,1.73,MACl,7.0,PEAI,0.8,,,Me-4PACz,0.083,MeO-2PACz,0.248,,,,,,,1000,10,5000,30,6,160,110,25,,,,,,,,,,,,,,,2.54582,29.0794,0.392123,22.3265,5100,CH2,v1,
20399,20241219,39,Cs0.05MA0.16FA0.79PbI2.9Br0.1,1.73,MACl,7.0,PEAI,0.8,,,Me-4PACz,0.083,MeO-2PACz,0.248,,,,,,,1000,10,5000,30,6,160,110,25,,,,,,,,,,,,,,,4.75e+40,2.14e+41,0.164836,134.532,5100,CH3,v1,
20400,20241219,39,Cs0.05MA0.16FA0.79PbI2.9Br0.1,1.73,MACl,7.0,PEAI,0.8,,,Me-4PACz,0.083,MeO-2PACz,0.248,,,,,,,1000,10,5000,30,6,160,110,25,,,,,,,,,,,,,,,0.00369617,2.54177,0.010373,14.0185,5100,CH4,v1,
20401,20241219,39,Cs0.05MA0.16FA0.79PbI2.9Br0.1,1.73,MACl,7.0,PEAI,0.8,,,MeO-2PACz,0.165,2PACz,0.165,,,,,,,1000,10,5000,30,6,160,110,25,,,,,,,,,,,,,,,15.0197,63.3856,1.04186,22.7438,5101,CH1,v1,
20402,20241219,39,Cs0.05MA0.16FA0.79PbI2.9Br0.1,1.73,MACl,7.0,PEAI,0.8,,,MeO-2PACz,0.165,2PACz,0.165,,,,,,,1000,10,5000,30,6,160,110,25,,,,,,,,,,,,,,,14.718,68.4341,0.934822,23.0064,5101,CH2,v1,
20403,20241219,39,Cs0.05MA0.16FA0.79PbI2.9Br0.1,1.73,MACl,7.0,PEAI,0.8,,,MeO-2PACz,0.165,2PACz,0.165,,,,,,,1000,10,5000,30,6,160,110,25,,,,,,,,,,,,,,,14.1068,71.7727,0.902613,21.7756,5101,CH3,v1,
20404,20241219,39,Cs0.05MA0.16FA0.79PbI2.9Br0.1,1.73,MACl,7.0,PEAI,0.8,,,MeO-2PACz,0.165,2PACz,0.165,,,,,,,1000,10,5000,30,6,160,110,25,,,,,,,,,,,,,,,14.6084,60.6389,1.0531,22.876,5101,CH4,v1,
20405,20241219,39,Cs0.05MA0.16FA0.79PbI2.9Br0.1,1.73,MACl,7.0,PEAI,0.8,,,py3,0.165,DMACPA,0.165,,,,,,,1000,10,5000,30,6,160,110,25,,,,,,,,,,,,,,,2.08e-05,0.0225505,0.007663,12.0136,5102,CH1,v1,
20406,20241219,39,Cs0.05MA0.16FA0.79PbI2.9Br0.1,1.73,MACl,7.0,PEAI,0.8,,,py3,0.165,DMACPA,0.165,,,,,,,1000,10,5000,30,6,160,110,25,,,,,,,,,,,,,,,150.277,911.28,0.082621,199.594,5102,CH2,v1,
20407,20241219,39,Cs0.05MA0.16FA0.79PbI2.9Br0.1,1.73,MACl,7.0,PEAI,0.8,,,py3,0.165,DMACPA,0.165,,,,,,,1000,10,5000,30,6,160,110,25,,,,,,,,,,,,,,,0.301726,25.0232,0.061681,19.5488,5102,CH3,v1,
