Repository: MI-Materials-Intelligence/Recipe-Language-Model

# Learning Layer

## Overview

In the learning layer, the formulas and parameters are encoded and then tokenised into recipes as inputs. Through atomic skills of data extraction, cleaning, and matching, these data are organised into standardised datasets, providing the basis for RLM training and iterative recipe refinement.

Key Atomic Skills:
- **Cleaning**: Preprocessing and outlier cleaning
- **Matching**: Matching data pairs based on variables
- **Extraction**: Data extraction from robotic boxes

File: seven_ai_layers_robotics/learning/data/data50764_from_db.csv (part 84 of 253)
No,date,rank,Formula PVK,Concentration PVK,Formula Additive 1,Concentration Additive 1,Formula Additive 2,Concentration Additive 2,Formula Additive 3,Concentration Additive 3,Formula SAM 1,Concentration SAM 1,Formula SAM 2,Concentration SAM 2,Formula SAM 3,Concentration SAM 3,Spin Coating Speed SAM,Spin Coating Time SAM,Annealed Temperature SAM,Annealed Time SAM,Spin Coating Speed PVK 1,Spin Coating Time PVK 1,Spin Coating Speed PVK 2,Spin Coating Time PVK 2,Antisolvent Dropping Timing,Antisolvent Volume,Annealed Temperature PVK,Annealed Time PVK,Formula Passivator 1,Concentration Passivator 1,Formula Passivator 2,Concentration Passivator 2,Formula Passivator 3,Concentration Passivator 3,Formula Passivator 4,Concentration Passivator 4,Spin Coating Speed Passivator,Spin Coating Time Passivator,Passivator Dropping Timing,Passivator Volume,Annealed Temperature Passivator,Annealed Time Passivator,PCE,FF,Voc,Jsc,Product,Channel,From,upload_time
20408,20241219,39,Cs0.05MA0.16FA0.79PbI2.9Br0.1,1.73,MACl,7.0,PEAI,0.8,,,py3,0.165,DMACPA,0.165,,,,,,,1000,10,5000,30,6,160,110,25,,,,,,,,,,,,,,,13.2264,62.6542,0.994877,21.2188,5102,CH4,v1,
20409,20241219,39,Cs0.05MA0.16FA0.79PbI2.9Br0.1,1.73,MACl,7.0,PEAI,0.8,,,Me-2PACz,0.165,MeO-2PACz,0.165,,,,,,,1000,10,5000,30,6,160,110,25,,,,,,,,,,,,,,,2.32e-05,0.0205174,0.008859,12.759,5103,CH1,v1,
20410,20241219,39,Cs0.05MA0.16FA0.79PbI2.9Br0.1,1.73,MACl,7.0,PEAI,0.8,,,Me-2PACz,0.165,MeO-2PACz,0.165,,,,,,,1000,10,5000,30,6,160,110,25,,,,,,,,,,,,,,,3.4e+40,-2.19e+41,0.114402,-135.7,5103,CH2,v1,
20411,20241219,39,Cs0.05MA0.16FA0.79PbI2.9Br0.1,1.73,MACl,7.0,PEAI,0.8,,,Me-2PACz,0.165,MeO-2PACz,0.165,,,,,,,1000,10,5000,30,6,160,110,25,,,,,,,,,,,,,,,0.159408,24.7601,0.036353,17.7099,5103,CH3,v1,
20412,20241219,39,Cs0.05MA0.16FA0.79PbI2.9Br0.1,1.73,MACl,7.0,PEAI,0.8,,,Me-2PACz,0.165,MeO-2PACz,0.165,,,,,,,1000,10,5000,30,6,160,110,25,,,,,,,,,,,,,,,6.53127,42.5616,0.733465,20.9218,5103,CH4,v1,
20413,20241219,39,Cs0.05MA0.16FA0.79PbI2.9Br0.1,1.73,MACl,7.0,PEAI,0.8,,,Me-2PACz,0.165,MeO-2PACz,0.165,,,,,,,1000,10,5000,30,6,160,110,25,,,,,,,,,,,,,,,17.2421,72.3127,1.06363,22.4173,5104,CH1,v1,
20414,20241219,39,Cs0.05MA0.16FA0.79PbI2.9Br0.1,1.73,MACl,7.0,PEAI,0.8,,,Me-2PACz,0.165,MeO-2PACz,0.165,,,,,,,1000,10,5000,30,6,160,110,25,,,,,,,,,,,,,,,17.2291,71.2494,1.06389,22.7294,5104,CH2,v1,
20415,20241219,39,Cs0.05MA0.16FA0.79PbI2.9Br0.1,1.73,MACl,7.0,PEAI,0.8,,,Me-2PACz,0.165,MeO-2PACz,0.165,,,,,,,1000,10,5000,30,6,160,110,25,,,,,,,,,,,,,,,9.26755,41.3736,0.954454,23.4686,5104,CH3,v1,
20416,20241219,39,Cs0.05MA0.16FA0.79PbI2.9Br0.1,1.73,MACl,7.0,PEAI,0.8,,,Me-2PACz,0.165,MeO-2PACz,0.165,,,,,,,1000,10,5000,30,6,160,110,25,,,,,,,,,,,,,,,0.0713183,23.5457,0.018529,16.3469,5104,CH4,v1,
20417,20241219,39,Cs0.05MA0.16FA0.79PbI2.9Br0.1,1.73,MACl,7.0,PEAI,0.8,,,MeO-2PACz,0.248,py3,0.083,,,,,,,1000,10,5000,30,6,160,110,25,,,,,,,,,,,,,,,0.0917713,24.475,0.020291,18.4787,5105,CH1,v1,
20418,20241219,39,Cs0.05MA0.16FA0.79PbI2.9Br0.1,1.73,MACl,7.0,PEAI,0.8,,,MeO-2PACz,0.248,py3,0.083,,,,,,,1000,10,5000,30,6,160,110,25,,,,,,,,,,,,,,,16.2361,65.6963,1.0864,22.7483,5105,CH2,v1,
20419,20241219,39,Cs0.05MA0.16FA0.79PbI2.9Br0.1,1.73,MACl,7.0,PEAI,0.8,,,MeO-2PACz,0.248,py3,0.083,,,,,,,1000,10,5000,30,6,160,110,25,,,,,,,,,,,,,,,0.607806,25.1239,0.112237,21.5547,5105,CH3,v1,
20420,20241219,39,Cs0.05MA0.16FA0.79PbI2.9Br0.1,1.73,MACl,7.0,PEAI,0.8,,,MeO-2PACz,0.248,py3,0.083,,,,,,,1000,10,5000,30,6,160,110,25,,,,,,,,,,,,,,,16.3015,65.571,1.09485,22.7071,5105,CH4,v1,
20421,20241219,39,Cs0.05MA0.16FA0.79PbI2.9Br0.1,1.73,MACl,7.0,PEAI,0.8,,,MeO-4PADBC,0.248,MeO-2PACz,0.083,,,,,,,1000,10,5000,30,6,160,110,25,,,,,,,,,,,,,,,16.5117,65.8009,1.06057,23.6603,5106,CH1,v1,
20422,20241219,39,Cs0.05MA0.16FA0.79PbI2.9Br0.1,1.73,MACl,7.0,PEAI,0.8,,,MeO-4PADBC,0.248,MeO-2PACz,0.083,,,,,,,1000,10,5000,30,6,160,110,25,,,,,,,,,,,,,,,1.73e+40,-1.31e+41,-5.7e-05,228.978,5106,CH2,v1,
20423,20241219,39,Cs0.05MA0.16FA0.79PbI2.9Br0.1,1.73,MACl,7.0,PEAI,0.8,,,MeO-4PADBC,0.248,MeO-2PACz,0.083,,,,,,,1000,10,5000,30,6,160,110,25,,,,,,,,,,,,,,,0.96687,-400.834,-8e-06,31.8193,5106,CH3,v1,
20424,20241219,39,Cs0.05MA0.16FA0.79PbI2.9Br0.1,1.73,MACl,7.0,PEAI,0.8,,,MeO-4PADBC,0.248,MeO-2PACz,0.083,,,,,,,1000,10,5000,30,6,160,110,25,,,,,,,,,,,,,,,15.6511,56.6266,1.04098,26.5511,5106,CH4,v1,
20425,20241219,39,Cs0.05MA0.16FA0.79PbI2.9Br0.1,1.73,MACl,7.0,PEAI,0.8,,,MeO-2PACz,0.083,py3,0.248,,,,,,,1000,10,5000,30,6,160,110,25,,,,,,,,,,,,,,,0.858692,24.9259,0.162026,21.2619,5107,CH1,v1,
20426,20241219,39,Cs0.05MA0.16FA0.79PbI2.9Br0.1,1.73,MACl,7.0,PEAI,0.8,,,MeO-2PACz,0.083,py3,0.248,,,,,,,1000,10,5000,30,6,160,110,25,,,,,,,,,,,,,,,0.988789,24.9251,0.185047,21.438,5107,CH2,v1,
20427,20241219,39,Cs0.05MA0.16FA0.79PbI2.9Br0.1,1.73,MACl,7.0,PEAI,0.8,,,MeO-2PACz,0.083,py3,0.248,,,,,,,1000,10,5000,30,6,160,110,25,,,,,,,,,,,,,,,15.459,67.4911,1.02472,22.3526,5107,CH3,v1,
20428,20241219,39,Cs0.05MA0.16FA0.79PbI2.9Br0.1,1.73,MACl,7.0,PEAI,0.8,,,MeO-2PACz,0.083,py3,0.248,,,,,,,1000,10,5000,30,6,160,110,25,,,,,,,,,,,,,,,2.44e-05,0.0456978,0.005671,9.40611,5107,CH4,v1,
20429,20241219,39,Cs0.05MA0.16FA0.79PbI2.9Br0.1,1.73,MACl,7.0,PEAI,0.8,,,MeO-2PACz,0.083,py3,0.248,,,,,,,1000,10,5000,30,6,160,110,25,,,,,,,,,,,,,,,15.3161,67.6089,1.02458,22.1105,5108,CH1,v1,
20430,20241219,39,Cs0.05MA0.16FA0.79PbI2.9Br0.1,1.73,MACl,7.0,PEAI,0.8,,,MeO-2PACz,0.083,py3,0.248,,,,,,,1000,10,5000,30,6,160,110,25,,,,,,,,,,,,,,,2.66986,27.0393,0.443,22.2889,5108,CH2,v1,
20431,20241219,39,Cs0.05MA0.16FA0.79PbI2.9Br0.1,1.73,MACl,7.0,PEAI,0.8,,,MeO-2PACz,0.083,py3,0.248,,,,,,,1000,10,5000,30,6,160,110,25,,,,,,,,,,,,,,,15.0461,66.1402,1.01599,22.3908,5108,CH3,v1,
20432,20241219,39,Cs0.05MA0.16FA0.79PbI2.9Br0.1,1.73,MACl,7.0,PEAI,0.8,,,MeO-2PACz,0.083,py3,0.248,,,,,,,1000,10,5000,30,6,160,110,25,,,,,,,,,,,,,,,14.7731,66.7908,0.991552,22.3069,5108,CH4,v1,
20433,20241219,39,Cs0.05MA0.16FA0.79PbI2.9Br0.1,1.73,MACl,7.0,PEAI,0.8,,,py3,0.248,2PACz,0.083,,,,,,,1000,10,5000,30,6,160,110,25,,,,,,,,,,,,,,,14.8138,61.8318,1.07046,22.3812,5109,CH1,v1,
20434,20241219,39,Cs0.05MA0.16FA0.79PbI2.9Br0.1,1.73,MACl,7.0,PEAI,0.8,,,py3,0.248,2PACz,0.083,,,,,,,1000,10,5000,30,6,160,110,25,,,,,,,,,,,,,,,0.619781,24.627,0.116826,21.542,5109,CH2,v1,
20435,20241219,39,Cs0.05MA0.16FA0.79PbI2.9Br0.1,1.73,MACl,7.0,PEAI,0.8,,,py3,0.248,2PACz,0.083,,,,,,,1000,10,5000,30,6,160,110,25,,,,,,,,,,,,,,,16.0283,67.0969,1.04465,22.8673,5109,CH3,v1,
20436,20241219,39,Cs0.05MA0.16FA0.79PbI2.9Br0.1,1.73,MACl,7.0,PEAI,0.8,,,py3,0.248,2PACz,0.083,,,,,,,1000,10,5000,30,6,160,110,25,,,,,,,,,,,,,,,15.9774,64.8972,1.07931,22.8103,5109,CH4,v1,
20437,20241219,39,Cs0.05MA0.16FA0.79PbI2.9Br0.1,1.73,MACl,7.0,PEAI,0.8,,,MeO-2PACz,0.165,2PACz,0.165,,,,,,,1000,10,5000,30,6,160,110,25,,,,,,,,,,,,,,,13.206,61.5834,1.02548,20.9113,5110,CH1,v1,
20438,20241219,39,Cs0.05MA0.16FA0.79PbI2.9Br0.1,1.73,MACl,7.0,PEAI,0.8,,,MeO-2PACz,0.165,2PACz,0.165,,,,,,,1000,10,5000,30,6,160,110,25,,,,,,,,,,,,,,,13.2012,60.7197,1.03078,21.092,5110,CH2,v1,
20439,20241219,39,Cs0.05MA0.16FA0.79PbI2.9Br0.1,1.73,MACl,7.0,PEAI,0.8,,,MeO-2PACz,0.165,2PACz,0.165,,,,,,,1000,10,5000,30,6,160,110,25,,,,,,,,,,,,,,,13.3565,119.988,0.585998,18.9958,5110,CH3,v1,
20440,20241219,39,Cs0.05MA0.16FA0.79PbI2.9Br0.1,1.73,MACl,7.0,PEAI,0.8,,,MeO-2PACz,0.165,2PACz,0.165,,,,,,,1000,10,5000,30,6,160,110,25,,,,,,,,,,,,,,,5.31432,34.2341,0.754133,20.5845,5110,CH4,v1,
20441,20241219,39,Cs0.05MA0.16FA0.79PbI2.9Br0.1,1.73,MACl,7.0,PEAI,0.8,,,MeO-4PADBC,0.083,DMACPA,0.248,,,,,,,1000,10,5000,30,6,160,110,25,,,,,,,,,,,,,,,15.6455,64.8726,1.05588,22.841,5111,CH1,v1,
20442,20241219,39,Cs0.05MA0.16FA0.79PbI2.9Br0.1,1.73,MACl,7.0,PEAI,0.8,,,MeO-4PADBC,0.083,DMACPA,0.248,,,,,,,1000,10,5000,30,6,160,110,25,,,,,,,,,,,,,,,15.7773,63.8321,1.06142,23.2866,5111,CH2,v1,
20443,20241219,39,Cs0.05MA0.16FA0.79PbI2.9Br0.1,1.73,MACl,7.0,PEAI,0.8,,,MeO-4PADBC,0.083,DMACPA,0.248,,,,,,,1000,10,5000,30,6,160,110,25,,,,,,,,,,,,,,,1.16412,26.3639,0.197093,22.4035,5111,CH3,v1,
20444,20241219,39,Cs0.05MA0.16FA0.79PbI2.9Br0.1,1.73,MACl,7.0,PEAI,0.8,,,MeO-4PADBC,0.083,DMACPA,0.248,,,,,,,1000,10,5000,30,6,160,110,25,,,,,,,,,,,,,,,6.52064,35.5141,0.806898,22.7547,5111,CH4,v1,
20445,20241219,39,Cs0.05MA0.16FA0.79PbI2.9Br0.1,1.73,MACl,7.0,PEAI,0.8,,,MeO-4PADBC,0.083,DMACPA,0.248,,,,,,,1000,10,5000,30,6,160,110,25,,,,,,,,,,,,,,,14.7639,64.6831,1.04595,21.8224,5112,CH1,v1,
20446,20241219,39,Cs0.05MA0.16FA0.79PbI2.9Br0.1,1.73,MACl,7.0,PEAI,0.8,,,MeO-4PADBC,0.083,DMACPA,0.248,,,,,,,1000,10,5000,30,6,160,110,25,,,,,,,,,,,,,,,2.46515,27.0682,0.415253,21.9317,5112,CH2,v1,
20447,20241219,39,Cs0.05MA0.16FA0.79PbI2.9Br0.1,1.73,MACl,7.0,PEAI,0.8,,,MeO-4PADBC,0.083,DMACPA,0.248,,,,,,,1000,10,5000,30,6,160,110,25,,,,,,,,,,,,,,,0.392253,25.1807,0.076754,20.2953,5112,CH3,v1,
20448,20241219,39,Cs0.05MA0.16FA0.79PbI2.9Br0.1,1.73,MACl,7.0,PEAI,0.8,,,MeO-4PADBC,0.083,DMACPA,0.248,,,,,,,1000,10,5000,30,6,160,110,25,,,,,,,,,,,,,,,12.3169,54.2019,1.03259,22.0069,5112,CH4,v1,
20449,20241219,39,Cs0.05MA0.16FA0.79PbI2.9Br0.1,1.73,MACl,7.0,PEAI,0.8,,,Me-2PACz,0.083,DMACPA,0.248,,,,,,,1000,10,5000,30,6,160,110,25,,,,,,,,,,,,,,,14.1246,65.6891,1.06905,20.1133,5113,CH1,v1,
20450,20241219,39,Cs0.05MA0.16FA0.79PbI2.9Br0.1,1.73,MACl,7.0,PEAI,0.8,,,Me-2PACz,0.083,DMACPA,0.248,,,,,,,1000,10,5000,30,6,160,110,25,,,,,,,,,,,,,,,17.059,71.4842,1.07231,22.2548,5113,CH2,v1,
20451,20241219,39,Cs0.05MA0.16FA0.79PbI2.9Br0.1,1.73,MACl,7.0,PEAI,0.8,,,Me-2PACz,0.083,DMACPA,0.248,,,,,,,1000,10,5000,30,6,160,110,25,,,,,,,,,,,,,,,17.2121,71.1271,1.07951,22.4167,5113,CH3,v1,
20452,20241219,39,Cs0.05MA0.16FA0.79PbI2.9Br0.1,1.73,MACl,7.0,PEAI,0.8,,,Me-2PACz,0.083,DMACPA,0.248,,,,,,,1000,10,5000,30,6,160,110,25,,,,,,,,,,,,,,,5.69316,32.3737,0.794105,22.1453,5113,CH4,v1,
20453,20241219,39,Cs0.05MA0.16FA0.79PbI2.9Br0.1,1.73,MACl,7.0,PEAI,0.8,,,MeO-2PACz,0.248,py3,0.083,,,,,,,1000,10,5000,30,6,160,110,25,,,,,,,,,,,,,,,0.0504127,21.0212,0.015234,15.7421,5114,CH1,v1,
20454,20241219,39,Cs0.05MA0.16FA0.79PbI2.9Br0.1,1.73,MACl,7.0,PEAI,0.8,,,MeO-2PACz,0.248,py3,0.083,,,,,,,1000,10,5000,30,6,160,110,25,,,,,,,,,,,,,,,16.8108,67.7649,1.09231,22.7112,5114,CH2,v1,
20455,20241219,39,Cs0.05MA0.16FA0.79PbI2.9Br0.1,1.73,MACl,7.0,PEAI,0.8,,,MeO-2PACz,0.248,py3,0.083,,,,,,,1000,10,5000,30,6,160,110,25,,,,,,,,,,,,,,,16.6793,69.4412,1.05163,22.8402,5114,CH3,v1,
20456,20241219,39,Cs0.05MA0.16FA0.79PbI2.9Br0.1,1.73,MACl,7.0,PEAI,0.8,,,MeO-2PACz,0.248,py3,0.083,,,,,,,1000,10,5000,30,6,160,110,25,,,,,,,,,,,,,,,1.99e-05,0.0364073,0.004992,10.9415,5114,CH4,v1,
20457,20241219,39,Cs0.05MA0.16FA0.79PbI2.9Br0.1,1.73,MACl,7.0,PEAI,0.8,,,MeO-2PACz,0.165,DMACPA,0.165,,,,,,,1000,10,5000,30,6,160,110,25,,,,,,,,,,,,,,,0.0658968,22.6924,0.017076,17.0055,5115,CH1,v1,
20458,20241219,39,Cs0.05MA0.16FA0.79PbI2.9Br0.1,1.73,MACl,7.0,PEAI,0.8,,,MeO-2PACz,0.165,DMACPA,0.165,,,,,,,1000,10,5000,30,6,160,110,25,,,,,,,,,,,,,,,17.2005,71.3218,1.02136,23.6123,5115,CH2,v1,
20459,20241219,39,Cs0.05MA0.16FA0.79PbI2.9Br0.1,1.73,MACl,7.0,PEAI,0.8,,,MeO-2PACz,0.165,DMACPA,0.165,,,,,,,1000,10,5000,30,6,160,110,25,,,,,,,,,,,,,,,0.436008,24.6858,0.082642,21.372,5115,CH3,v1,
20460,20241219,39,Cs0.05MA0.16FA0.79PbI2.9Br0.1,1.73,MACl,7.0,PEAI,0.8,,,MeO-2PACz,0.165,DMACPA,0.165,,,,,,,1000,10,5000,30,6,160,110,25,,,,,,,,,,,,,,,0.104789,24.657,0.02247,18.9135,5115,CH4,v1,
20461,20241219,39,Cs0.05MA0.16FA0.79PbI2.9Br0.1,1.73,MACl,7.0,PEAI,0.8,,,MeO-2PACz,0.165,DMACPA,0.165,,,,,,,1000,10,5000,30,6,160,110,25,,,,,,,,,,,,,,,15.9849,67.7499,1.07375,21.9734,5116,CH1,v1,
20462,20241219,39,Cs0.05MA0.16FA0.79PbI2.9Br0.1,1.73,MACl,7.0,PEAI,0.8,,,MeO-2PACz,0.165,DMACPA,0.165,,,,,,,1000,10,5000,30,6,160,110,25,,,,,,,,,,,,,,,16.1925,69.9792,1.03493,22.3581,5116,CH2,v1,
20463,20241219,39,Cs0.05MA0.16FA0.79PbI2.9Br0.1,1.73,MACl,7.0,PEAI,0.8,,,MeO-2PACz,0.165,DMACPA,0.165,,,,,,,1000,10,5000,30,6,160,110,25,,,,,,,,,,,,,,,15.9262,66.1935,1.08023,22.2731,5116,CH3,v1,
20464,20241219,39,Cs0.05MA0.16FA0.79PbI2.9Br0.1,1.73,MACl,7.0,PEAI,0.8,,,MeO-2PACz,0.165,DMACPA,0.165,,,,,,,1000,10,5000,30,6,160,110,25,,,,,,,,,,,,,,,1.14e-05,0.139114,0.001669,4.90241,5116,CH4,v1,
20465,20241219,39,Cs0.05MA0.16FA0.79PbI2.9Br0.1,1.73,MACl,7.0,PEAI,0.8,,,Me-2PACz,0.165,2PACz,0.165,,,,,,,1000,10,5000,30,6,160,110,25,,,,,,,,,,,,,,,16.3975,69.455,1.04306,22.634,5117,CH1,v1,
20466,20241219,39,Cs0.05MA0.16FA0.79PbI2.9Br0.1,1.73,MACl,7.0,PEAI,0.8,,,Me-2PACz,0.165,2PACz,0.165,,,,,,,1000,10,5000,30,6,160,110,25,,,,,,,,,,,,,,,17.6537,71.8928,1.07234,22.899,5117,CH2,v1,
20467,20241219,39,Cs0.05MA0.16FA0.79PbI2.9Br0.1,1.73,MACl,7.0,PEAI,0.8,,,Me-2PACz,0.165,2PACz,0.165,,,,,,,1000,10,5000,30,6,160,110,25,,,,,,,,,,,,,,,17.3672,79.617,0.97569,22.3569,5117,CH3,v1,
20468,20241219,39,Cs0.05MA0.16FA0.79PbI2.9Br0.1,1.73,MACl,7.0,PEAI,0.8,,,Me-2PACz,0.165,2PACz,0.165,,,,,,,1000,10,5000,30,6,160,110,25,,,,,,,,,,,,,,,0.888145,23.6561,0.174937,21.4615,5117,CH4,v1,
20469,20241219,39,Cs0.05MA0.16FA0.79PbI2.9Br0.1,1.73,MACl,7.0,PEAI,0.8,,,py3,0.248,2PACz,0.083,,,,,,,1000,10,5000,30,6,160,110,25,,,,,,,,,,,,,,,16.3109,68.4684,1.07024,22.259,5118,CH1,v1,
20470,20241219,39,Cs0.05MA0.16FA0.79PbI2.9Br0.1,1.73,MACl,7.0,PEAI,0.8,,,py3,0.248,2PACz,0.083,,,,,,,1000,10,5000,30,6,160,110,25,,,,,,,,,,,,,,,16.5314,68.6769,1.06668,22.5665,5118,CH2,v1,
20471,20241219,39,Cs0.05MA0.16FA0.79PbI2.9Br0.1,1.73,MACl,7.0,PEAI,0.8,,,py3,0.248,2PACz,0.083,,,,,,,1000,10,5000,30,6,160,110,25,,,,,,,,,,,,,,,16.415,67.8978,1.07427,22.5046,5118,CH3,v1,
20472,20241219,39,Cs0.05MA0.16FA0.79PbI2.9Br0.1,1.73,MACl,7.0,PEAI,0.8,,,py3,0.248,2PACz,0.083,,,,,,,1000,10,5000,30,6,160,110,25,,,,,,,,,,,,,,,0.00488285,3.0796,0.010449,15.1742,5118,CH4,v1,
20473,20241219,39,Cs0.05MA0.16FA0.79PbI2.9Br0.1,1.73,MACl,7.0,PEAI,0.8,,,MeO-2PACz,0.083,DMACPA,0.248,,,,,,,1000,10,5000,30,6,160,110,25,,,,,,,,,,,,,,,0.0149006,9.26942,0.011176,14.3831,5119,CH1,v1,
20474,20241219,39,Cs0.05MA0.16FA0.79PbI2.9Br0.1,1.73,MACl,7.0,PEAI,0.8,,,MeO-2PACz,0.083,DMACPA,0.248,,,,,,,1000,10,5000,30,6,160,110,25,,,,,,,,,,,,,,,16.7172,67.322,1.09112,22.758,5119,CH2,v1,
20475,20241219,39,Cs0.05MA0.16FA0.79PbI2.9Br0.1,1.73,MACl,7.0,PEAI,0.8,,,MeO-2PACz,0.083,DMACPA,0.248,,,,,,,1000,10,5000,30,6,160,110,25,,,,,,,,,,,,,,,16.2128,65.7431,1.09228,22.5774,5119,CH3,v1,
20476,20241219,39,Cs0.05MA0.16FA0.79PbI2.9Br0.1,1.73,MACl,7.0,PEAI,0.8,,,MeO-2PACz,0.083,DMACPA,0.248,,,,,,,1000,10,5000,30,6,160,110,25,,,,,,,,,,,,,,,16.0545,66.3452,1.09507,22.0976,5119,CH4,v1,
20477,20241219,39,Cs0.05MA0.16FA0.79PbI2.9Br0.1,1.73,MACl,7.0,PEAI,0.8,,,MeO-2PACz,0.083,DMACPA,0.248,,,,,,,1000,10,5000,30,6,160,110,25,,,,,,,,,,,,,,,15.5821,65.716,1.08508,21.8522,5120,CH1,v1,
20478,20241219,39,Cs0.05MA0.16FA0.79PbI2.9Br0.1,1.73,MACl,7.0,PEAI,0.8,,,MeO-2PACz,0.083,DMACPA,0.248,,,,,,,1000,10,5000,30,6,160,110,25,,,,,,,,,,,,,,,15.6511,64.9425,1.09147,22.0803,5120,CH2,v1,
20479,20241219,39,Cs0.05MA0.16FA0.79PbI2.9Br0.1,1.73,MACl,7.0,PEAI,0.8,,,MeO-2PACz,0.083,DMACPA,0.248,,,,,,,1000,10,5000,30,6,160,110,25,,,,,,,,,,,,,,,15.3992,64.3415,1.09461,21.8649,5120,CH3,v1,
20480,20241219,39,Cs0.05MA0.16FA0.79PbI2.9Br0.1,1.73,MACl,7.0,PEAI,0.8,,,MeO-2PACz,0.083,DMACPA,0.248,,,,,,,1000,10,5000,30,6,160,110,25,,,,,,,,,,,,,,,3.33e-05,0.0447769,0.006653,11.1873,5120,CH4,v1,
20481,20241219,39,Cs0.05MA0.16FA0.79PbI2.9Br0.1,1.73,MACl,7.0,PEAI,0.8,,,Me-2PACz,0.083,py3,0.248,,,,,,,1000,10,5000,30,6,160,110,25,,,,,,,,,,,,,,,1.77366,26.616,0.298066,22.3571,5121,CH1,v1,
20482,20241219,39,Cs0.05MA0.16FA0.79PbI2.9Br0.1,1.73,MACl,7.0,PEAI,0.8,,,Me-2PACz,0.083,py3,0.248,,,,,,,1000,10,5000,30,6,160,110,25,,,,,,,,,,,,,,,15.1091,63.0383,1.03416,23.1764,5121,CH2,v1,
20483,20241219,39,Cs0.05MA0.16FA0.79PbI2.9Br0.1,1.73,MACl,7.0,PEAI,0.8,,,Me-2PACz,0.083,py3,0.248,,,,,,,1000,10,5000,30,6,160,110,25,,,,,,,,,,,,,,,30.7594,164.137,0.82281,22.7757,5121,CH3,v1,
20484,20241219,39,Cs0.05MA0.16FA0.79PbI2.9Br0.1,1.73,MACl,7.0,PEAI,0.8,,,Me-2PACz,0.083,py3,0.248,,,,,,,1000,10,5000,30,6,160,110,25,,,,,,,,,,,,,,,14.48,60.1563,1.03557,23.2438,5121,CH4,v1,
20485,20241219,39,Cs0.05MA0.16FA0.79PbI2.9Br0.1,1.73,MACl,7.0,PEAI,0.8,,,Me-2PACz,0.083,DMACPA,0.248,,,,,,,1000,10,5000,30,6,160,110,25,,,,,,,,,,,,,,,0.371416,24.6611,0.070094,21.4865,5122,CH1,v1,
20486,20241219,39,Cs0.05MA0.16FA0.79PbI2.9Br0.1,1.73,MACl,7.0,PEAI,0.8,,,Me-2PACz,0.083,DMACPA,0.248,,,,,,,1000,10,5000,30,6,160,110,25,,,,,,,,,,,,,,,17.5376,71.4946,1.07182,22.8862,5122,CH2,v1,
20487,20241219,39,Cs0.05MA0.16FA0.79PbI2.9Br0.1,1.73,MACl,7.0,PEAI,0.8,,,Me-2PACz,0.083,DMACPA,0.248,,,,,,,1000,10,5000,30,6,160,110,25,,,,,,,,,,,,,,,17.5998,71.3895,1.07315,22.9727,5122,CH3,v1,
20488,20241219,39,Cs0.05MA0.16FA0.79PbI2.9Br0.1,1.73,MACl,7.0,PEAI,0.8,,,Me-2PACz,0.083,DMACPA,0.248,,,,,,,1000,10,5000,30,6,160,110,25,,,,,,,,,,,,,,,17.0378,70.5449,1.07494,22.468,5122,CH4,v1,
20489,20241219,39,Cs0.05MA0.16FA0.79PbI2.9Br0.1,1.73,MACl,7.0,PEAI,0.8,,,Me-4PACz,0.165,MeO-2PACz,0.165,,,,,,,1000,10,5000,30,6,160,110,25,,,,,,,,,,,,,,,3.57e-05,0.18945,0.000895,21.0806,5123,CH1,v1,
20490,20241219,39,Cs0.05MA0.16FA0.79PbI2.9Br0.1,1.73,MACl,7.0,PEAI,0.8,,,Me-4PACz,0.165,MeO-2PACz,0.165,,,,,,,1000,10,5000,30,6,160,110,25,,,,,,,,,,,,,,,0.00812161,19.4876,0.001383,30.1422,5123,CH2,v1,
20491,20241219,39,Cs0.05MA0.16FA0.79PbI2.9Br0.1,1.73,MACl,7.0,PEAI,0.8,,,Me-4PACz,0.165,MeO-2PACz,0.165,,,,,,,1000,10,5000,30,6,160,110,25,,,,,,,,,,,,,,,160.903,-41453.7,-6e-06,64.1029,5123,CH3,v1,
20492,20241219,39,Cs0.05MA0.16FA0.79PbI2.9Br0.1,1.73,MACl,7.0,PEAI,0.8,,,Me-4PACz,0.165,MeO-2PACz,0.165,,,,,,,1000,10,5000,30,6,160,110,25,,,,,,,,,,,,,,,3.51e-05,0.18061,0.000922,21.0749,5123,CH4,v1,
20493,20241219,39,Cs0.05MA0.16FA0.79PbI2.9Br0.1,1.73,MACl,7.0,PEAI,0.8,,,Me-4PACz,0.165,MeO-2PACz,0.165,,,,,,,1000,10,5000,30,6,160,110,25,,,,,,,,,,,,,,,2.07e-05,0.131291,0.001406,11.2027,5124,CH1,v1,
20494,20241219,39,Cs0.05MA0.16FA0.79PbI2.9Br0.1,1.73,MACl,7.0,PEAI,0.8,,,Me-4PACz,0.165,MeO-2PACz,0.165,,,,,,,1000,10,5000,30,6,160,110,25,,,,,,,,,,,,,,,2.43e-05,0.080432,0.002073,14.5781,5124,CH2,v1,
20495,20241219,39,Cs0.05MA0.16FA0.79PbI2.9Br0.1,1.73,MACl,7.0,PEAI,0.8,,,Me-4PACz,0.165,MeO-2PACz,0.165,,,,,,,1000,10,5000,30,6,160,110,25,,,,,,,,,,,,,,,2.83e-05,0.0637218,0.002804,15.8361,5124,CH3,v1,
20496,20241219,39,Cs0.05MA0.16FA0.79PbI2.9Br0.1,1.73,MACl,7.0,PEAI,0.8,,,Me-4PACz,0.165,MeO-2PACz,0.165,,,,,,,1000,10,5000,30,6,160,110,25,,,,,,,,,,,,,,,0.0801869,21.4379,0.016464,22.7189,5124,CH4,v1,
20497,20241219,39,Cs0.05MA0.16FA0.79PbI2.9Br0.1,1.73,MACl,7.0,PEAI,0.8,,,Me-2PACz,0.083,MeO-2PACz,0.248,,,,,,,1000,10,5000,30,6,160,110,25,,,,,,,,,,,,,,,13.7809,62.3984,1.05363,20.9613,5125,CH1,v1,
20498,20241219,39,Cs0.05MA0.16FA0.79PbI2.9Br0.1,1.73,MACl,7.0,PEAI,0.8,,,Me-2PACz,0.083,MeO-2PACz,0.248,,,,,,,1000,10,5000,30,6,160,110,25,,,,,,,,,,,,,,,4.36035,127.249,0.163024,21.0192,5125,CH2,v1,
20499,20241219,39,Cs0.05MA0.16FA0.79PbI2.9Br0.1,1.73,MACl,7.0,PEAI,0.8,,,Me-2PACz,0.083,MeO-2PACz,0.248,,,,,,,1000,10,5000,30,6,160,110,25,,,,,,,,,,,,,,,0.550889,24.9573,0.110913,19.9014,5125,CH3,v1,
20500,20241219,39,Cs0.05MA0.16FA0.79PbI2.9Br0.1,1.73,MACl,7.0,PEAI,0.8,,,Me-2PACz,0.083,MeO-2PACz,0.248,,,,,,,1000,10,5000,30,6,160,110,25,,,,,,,,,,,,,,,2.67567,29.2683,0.432026,21.1605,5125,CH4,v1,
20501,20241219,39,Cs0.05MA0.16FA0.79PbI2.9Br0.1,1.73,MACl,7.0,PEAI,0.8,,,Me-2PACz,0.165,2PACz,0.165,,,,,,,1000,10,5000,30,6,160,110,25,,,,,,,,,,,,,,,15.8624,65.7444,1.06601,22.6335,5126,CH1,v1,
20502,20241219,39,Cs0.05MA0.16FA0.79PbI2.9Br0.1,1.73,MACl,7.0,PEAI,0.8,,,Me-2PACz,0.165,2PACz,0.165,,,,,,,1000,10,5000,30,6,160,110,25,,,,,,,,,,,,,,,16.0995,68.8795,1.00657,23.2209,5126,CH2,v1,
20503,20241219,39,Cs0.05MA0.16FA0.79PbI2.9Br0.1,1.73,MACl,7.0,PEAI,0.8,,,Me-2PACz,0.165,2PACz,0.165,,,,,,,1000,10,5000,30,6,160,110,25,,,,,,,,,,,,,,,6.08621,31.1521,0.781878,24.9874,5126,CH3,v1,
20504,20241219,39,Cs0.05MA0.16FA0.79PbI2.9Br0.1,1.73,MACl,7.0,PEAI,0.8,,,Me-2PACz,0.165,2PACz,0.165,,,,,,,1000,10,5000,30,6,160,110,25,,,,,,,,,,,,,,,16.3116,65.9954,1.07143,23.0685,5126,CH4,v1,
20505,20241219,39,Cs0.05MA0.16FA0.79PbI2.9Br0.1,1.73,MACl,7.0,PEAI,0.8,,,MeO-4PADBC,0.248,py3,0.083,,,,,,,1000,10,5000,30,6,160,110,25,,,,,,,,,,,,,,,1.17441,24.1387,0.225544,21.5713,5127,CH1,v1,
20506,20241219,39,Cs0.05MA0.16FA0.79PbI2.9Br0.1,1.73,MACl,7.0,PEAI,0.8,,,MeO-4PADBC,0.248,py3,0.083,,,,,,,1000,10,5000,30,6,160,110,25,,,,,,,,,,,,,,,7.00614,34.4419,0.905727,22.4592,5127,CH2,v1,
20507,20241219,39,Cs0.05MA0.16FA0.79PbI2.9Br0.1,1.73,MACl,7.0,PEAI,0.8,,,MeO-4PADBC,0.248,py3,0.083,,,,,,,1000,10,5000,30,6,160,110,25,,,,,,,,,,,,,,,12.7901,56.7755,1.01609,22.1707,5127,CH3,v1,
20508,20241219,39,Cs0.05MA0.16FA0.79PbI2.9Br0.1,1.73,MACl,7.0,PEAI,0.8,,,MeO-4PADBC,0.248,py3,0.083,,,,,,,1000,10,5000,30,6,160,110,25,,,,,,,,,,,,,,,15.9011,67.5048,1.08499,21.7103,5127,CH4,v1,
20509,20241219,39,Cs0.05MA0.16FA0.79PbI2.9Br0.1,1.73,MACl,7.0,PEAI,0.8,,,MeO-4PADBC,0.248,py3,0.083,,,,,,,1000,10,5000,30,6,160,110,25,,,,,,,,,,,,,,,14.1013,63.3384,1.08013,20.6118,5128,CH1,v1,
20510,20241219,39,Cs0.05MA0.16FA0.79PbI2.9Br0.1,1.73,MACl,7.0,PEAI,0.8,,,MeO-4PADBC,0.248,py3,0.083,,,,,,,1000,10,5000,30,6,160,110,25,,,,,,,,,,,,,,,16.9661,67.9795,1.07919,23.1262,5128,CH2,v1,
20511,20241219,39,Cs0.05MA0.16FA0.79PbI2.9Br0.1,1.73,MACl,7.0,PEAI,0.8,,,MeO-4PADBC,0.248,py3,0.083,,,,,,,1000,10,5000,30,6,160,110,25,,,,,,,,,,,,,,,18.0184,70.128,1.08419,23.6985,5128,CH3,v1,
20512,20241219,39,Cs0.05MA0.16FA0.79PbI2.9Br0.1,1.73,MACl,7.0,PEAI,0.8,,,MeO-4PADBC,0.248,py3,0.083,,,,,,,1000,10,5000,30,6,160,110,25,,,,,,,,,,,,,,,17.3831,68.3077,1.08428,23.4702,5128,CH4,v1,
20513,20241219,39,Cs0.05MA0.16FA0.79PbI2.9Br0.1,1.73,MACl,7.0,PEAI,0.8,,,Me-2PACz,0.165,py3,0.165,,,,,,,1000,10,5000,30,6,160,110,25,,,,,,,,,,,,,,,14.408,59.9858,1.06511,22.5508,5129,CH1,v1,
20514,20241219,39,Cs0.05MA0.16FA0.79PbI2.9Br0.1,1.73,MACl,7.0,PEAI,0.8,,,Me-2PACz,0.165,py3,0.165,,,,,,,1000,10,5000,30,6,160,110,25,,,,,,,,,,,,,,,16.4351,67.5546,1.06156,22.9177,5129,CH2,v1,
20515,20241219,39,Cs0.05MA0.16FA0.79PbI2.9Br0.1,1.73,MACl,7.0,PEAI,0.8,,,Me-2PACz,0.165,py3,0.165,,,,,,,1000,10,5000,30,6,160,110,25,,,,,,,,,,,,,,,8.56738,38.5241,0.967181,22.9937,5129,CH3,v1,
20516,20241219,39,Cs0.05MA0.16FA0.79PbI2.9Br0.1,1.73,MACl,7.0,PEAI,0.8,,,Me-2PACz,0.165,py3,0.165,,,,,,,1000,10,5000,30,6,160,110,25,,,,,,,,,,,,,,,9.79646,43.9971,0.976596,22.7997,5129,CH4,v1,
20517,20241219,39,Cs0.05MA0.16FA0.79PbI2.9Br0.1,1.73,MACl,7.0,PEAI,0.8,,,Me-2PACz,0.083,py3,0.248,,,,,,,1000,10,5000,30,6,160,110,25,,,,,,,,,,,,,,,0.0963101,24.2128,0.022534,17.6522,5130,CH1,v1,
20518,20241219,39,Cs0.05MA0.16FA0.79PbI2.9Br0.1,1.73,MACl,7.0,PEAI,0.8,,,Me-2PACz,0.083,py3,0.248,,,,,,,1000,10,5000,30,6,160,110,25,,,,,,,,,,,,,,,14.3422,60.4596,1.04445,22.7125,5130,CH2,v1,
20519,20241219,39,Cs0.05MA0.16FA0.79PbI2.9Br0.1,1.73,MACl,7.0,PEAI,0.8,,,Me-2PACz,0.083,py3,0.248,,,,,,,1000,10,5000,30,6,160,110,25,,,,,,,,,,,,,,,14.736,60.9991,1.0463,23.0887,5130,CH3,v1,
20520,20241219,39,Cs0.05MA0.16FA0.79PbI2.9Br0.1,1.73,MACl,7.0,PEAI,0.8,,,Me-2PACz,0.083,py3,0.248,,,,,,,1000,10,5000,30,6,160,110,25,,,,,,,,,,,,,,,13.8248,58.6674,1.04283,22.5969,5130,CH4,v1,
20521,20241219,39,Cs0.05MA0.16FA0.79PbI2.9Br0.1,1.73,MACl,7.0,PEAI,0.8,,,Me-4PACz,0.165,Me-2PACz,0.165,,,,,,,1000,10,5000,30,6,160,110,25,,,,,,,,,,,,,,,13.4683,54.4337,1.08172,22.8734,5131,CH1,v1,
20522,20241219,39,Cs0.05MA0.16FA0.79PbI2.9Br0.1,1.73,MACl,7.0,PEAI,0.8,,,Me-4PACz,0.165,Me-2PACz,0.165,,,,,,,1000,10,5000,30,6,160,110,25,,,,,,,,,,,,,,,15.6562,64.8756,1.10386,21.8621,5131,CH2,v1,
20523,20241219,39,Cs0.05MA0.16FA0.79PbI2.9Br0.1,1.73,MACl,7.0,PEAI,0.8,,,Me-4PACz,0.165,Me-2PACz,0.165,,,,,,,1000,10,5000,30,6,160,110,25,,,,,,,,,,,,,,,9.02558,51.2949,1.09216,16.1108,5131,CH3,v1,
20524,20241219,39,Cs0.05MA0.16FA0.79PbI2.9Br0.1,1.73,MACl,7.0,PEAI,0.8,,,Me-4PACz,0.165,Me-2PACz,0.165,,,,,,,1000,10,5000,30,6,160,110,25,,,,,,,,,,,,,,,16.4931,65.3206,1.11126,22.7214,5131,CH4,v1,
20525,20241219,39,Cs0.05MA0.16FA0.79PbI2.9Br0.1,1.73,MACl,7.0,PEAI,0.8,,,Me-4PACz,0.165,Me-2PACz,0.165,,,,,,,1000,10,5000,30,6,160,110,25,,,,,,,,,,,,,,,2.98153,27.0854,0.473622,23.242,5132,CH1,v1,
20526,20241219,39,Cs0.05MA0.16FA0.79PbI2.9Br0.1,1.73,MACl,7.0,PEAI,0.8,,,Me-4PACz,0.165,Me-2PACz,0.165,,,,,,,1000,10,5000,30,6,160,110,25,,,,,,,,,,,,,,,18.3343,71.7274,1.08542,23.5495,5132,CH2,v1,
20527,20241219,39,Cs0.05MA0.16FA0.79PbI2.9Br0.1,1.73,MACl,7.0,PEAI,0.8,,,Me-4PACz,0.165,Me-2PACz,0.165,,,,,,,1000,10,5000,30,6,160,110,25,,,,,,,,,,,,,,,2.07e+39,1.4e+40,0.644731,22.8468,5132,CH3,v1,
20528,20241219,39,Cs0.05MA0.16FA0.79PbI2.9Br0.1,1.73,MACl,7.0,PEAI,0.8,,,Me-4PACz,0.165,Me-2PACz,0.165,,,,,,,1000,10,5000,30,6,160,110,25,,,,,,,,,,,,,,,17.9915,71.0297,1.0815,23.4207,5132,CH4,v1,
20529,20241219,39,Cs0.05MA0.16FA0.79PbI2.9Br0.1,1.73,MACl,7.0,PEAI,0.8,,,MeO-4PADBC,0.248,2PACz,0.083,,,,,,,1000,10,5000,30,6,160,110,25,,,,,,,,,,,,,,,14.5787,64.466,1.05337,21.4687,5133,CH1,v1,
20530,20241219,39,Cs0.05MA0.16FA0.79PbI2.9Br0.1,1.73,MACl,7.0,PEAI,0.8,,,MeO-4PADBC,0.248,2PACz,0.083,,,,,,,1000,10,5000,30,6,160,110,25,,,,,,,,,,,,,,,14.686,63.0176,1.06069,21.9712,5133,CH2,v1,
20531,20241219,39,Cs0.05MA0.16FA0.79PbI2.9Br0.1,1.73,MACl,7.0,PEAI,0.8,,,MeO-4PADBC,0.248,2PACz,0.083,,,,,,,1000,10,5000,30,6,160,110,25,,,,,,,,,,,,,,,13.5651,58.4845,1.05051,22.0793,5133,CH3,v1,
20532,20241219,39,Cs0.05MA0.16FA0.79PbI2.9Br0.1,1.73,MACl,7.0,PEAI,0.8,,,MeO-4PADBC,0.248,2PACz,0.083,,,,,,,1000,10,5000,30,6,160,110,25,,,,,,,,,,,,,,,13.7198,59.4647,1.05439,21.8819,5133,CH4,v1,
20533,20241219,39,Cs0.05MA0.16FA0.79PbI2.9Br0.1,1.73,MACl,7.0,PEAI,0.8,,,Me-2PACz,0.083,MeO-2PACz,0.248,,,,,,,1000,10,5000,30,6,160,110,25,,,,,,,,,,,,,,,4.11942,32.2622,0.596459,21.4073,5134,CH1,v1,
20534,20241219,39,Cs0.05MA0.16FA0.79PbI2.9Br0.1,1.73,MACl,7.0,PEAI,0.8,,,Me-2PACz,0.083,MeO-2PACz,0.248,,,,,,,1000,10,5000,30,6,160,110,25,,,,,,,,,,,,,,,14.1463,61.9104,1.05286,21.7026,5134,CH2,v1,
20535,20241219,39,Cs0.05MA0.16FA0.79PbI2.9Br0.1,1.73,MACl,7.0,PEAI,0.8,,,Me-2PACz,0.083,MeO-2PACz,0.248,,,,,,,1000,10,5000,30,6,160,110,25,,,,,,,,,,,,,,,0.00576435,3.84658,0.010556,14.1965,5134,CH3,v1,
20536,20241219,39,Cs0.05MA0.16FA0.79PbI2.9Br0.1,1.73,MACl,7.0,PEAI,0.8,,,Me-2PACz,0.083,MeO-2PACz,0.248,,,,,,,1000,10,5000,30,6,160,110,25,,,,,,,,,,,,,,,14.0094,60.1475,1.04521,22.2842,5134,CH4,v1,
20537,20241219,39,Cs0.05MA0.16FA0.79PbI2.9Br0.1,1.73,MACl,7.0,PEAI,0.8,,,MeO-4PADBC,0.165,2PACz,0.165,,,,,,,1000,10,5000,30,6,160,110,25,,,,,,,,,,,,,,,15.0245,65.466,1.0364,22.1439,5135,CH1,v1,
20538,20241219,39,Cs0.05MA0.16FA0.79PbI2.9Br0.1,1.73,MACl,7.0,PEAI,0.8,,,MeO-4PADBC,0.165,2PACz,0.165,,,,,,,1000,10,5000,30,6,160,110,25,,,,,,,,,,,,,,,15.0004,64.4372,1.04369,22.3047,5135,CH2,v1,
20539,20241219,39,Cs0.05MA0.16FA0.79PbI2.9Br0.1,1.73,MACl,7.0,PEAI,0.8,,,MeO-4PADBC,0.165,2PACz,0.165,,,,,,,1000,10,5000,30,6,160,110,25,,,,,,,,,,,,,,,15.014,63.9953,1.04381,22.4764,5135,CH3,v1,
20540,20241219,39,Cs0.05MA0.16FA0.79PbI2.9Br0.1,1.73,MACl,7.0,PEAI,0.8,,,MeO-4PADBC,0.165,2PACz,0.165,,,,,,,1000,10,5000,30,6,160,110,25,,,,,,,,,,,,,,,15.1434,63.9314,1.05321,22.4901,5135,CH4,v1,
20541,20241219,39,Cs0.05MA0.16FA0.79PbI2.9Br0.1,1.73,MACl,7.0,PEAI,0.8,,,MeO-4PADBC,0.165,2PACz,0.165,,,,,,,1000,10,5000,30,6,160,110,25,,,,,,,,,,,,,,,15.021,63.1024,1.04541,22.7701,5136,CH1,v1,
20542,20241219,39,Cs0.05MA0.16FA0.79PbI2.9Br0.1,1.73,MACl,7.0,PEAI,0.8,,,MeO-4PADBC,0.165,2PACz,0.165,,,,,,,1000,10,5000,30,6,160,110,25,,,,,,,,,,,,,,,12.2338,54.1483,0.944262,23.9268,5136,CH2,v1,
20543,20241219,39,Cs0.05MA0.16FA0.79PbI2.9Br0.1,1.73,MACl,7.0,PEAI,0.8,,,MeO-4PADBC,0.165,2PACz,0.165,,,,,,,1000,10,5000,30,6,160,110,25,,,,,,,,,,,,,,,15.4981,59.3291,1.05324,24.8019,5136,CH3,v1,
20544,20241219,39,Cs0.05MA0.16FA0.79PbI2.9Br0.1,1.73,MACl,7.0,PEAI,0.8,,,MeO-4PADBC,0.165,2PACz,0.165,,,,,,,1000,10,5000,30,6,160,110,25,,,,,,,,,,,,,,,15.6952,58.0262,1.04875,25.7912,5136,CH4,v1,
20545,20241219,39,Cs0.05MA0.16FA0.79PbI2.9Br0.1,1.73,MACl,7.0,PEAI,0.8,,,Me-2PACz,0.248,DMACPA,0.083,,,,,,,1000,10,5000,30,6,160,110,25,,,,,,,,,,,,,,,0.175636,24.9091,0.037333,18.8872,5137,CH1,v1,
20546,20241219,39,Cs0.05MA0.16FA0.79PbI2.9Br0.1,1.73,MACl,7.0,PEAI,0.8,,,Me-2PACz,0.248,DMACPA,0.083,,,,,,,1000,10,5000,30,6,160,110,25,,,,,,,,,,,,,,,15.5048,65.8543,1.07433,21.9152,5137,CH2,v1,
20547,20241219,39,Cs0.05MA0.16FA0.79PbI2.9Br0.1,1.73,MACl,7.0,PEAI,0.8,,,Me-2PACz,0.248,DMACPA,0.083,,,,,,,1000,10,5000,30,6,160,110,25,,,,,,,,,,,,,,,12.2622,54.0157,1.04818,21.6578,5137,CH3,v1,
20548,20241219,39,Cs0.05MA0.16FA0.79PbI2.9Br0.1,1.73,MACl,7.0,PEAI,0.8,,,Me-2PACz,0.248,DMACPA,0.083,,,,,,,1000,10,5000,30,6,160,110,25,,,,,,,,,,,,,,,14.6846,63.3865,1.07427,21.565,5137,CH4,v1,
20549,20241219,39,Cs0.05MA0.16FA0.79PbI2.9Br0.1,1.73,MACl,7.0,PEAI,0.8,,,Me-2PACz,0.165,py3,0.165,,,,,,,1000,10,5000,30,6,160,110,25,,,,,,,,,,,,,,,16.5216,66.3649,1.08141,23.0209,5138,CH1,v1,
20550,20241219,39,Cs0.05MA0.16FA0.79PbI2.9Br0.1,1.73,MACl,7.0,PEAI,0.8,,,Me-2PACz,0.165,py3,0.165,,,,,,,1000,10,5000,30,6,160,110,25,,,,,,,,,,,,,,,16.6797,64.014,1.08307,24.0579,5138,CH2,v1,
20551,20241219,39,Cs0.05MA0.16FA0.79PbI2.9Br0.1,1.73,MACl,7.0,PEAI,0.8,,,Me-2PACz,0.165,py3,0.165,,,,,,,1000,10,5000,30,6,160,110,25,,,,,,,,,,,,,,,16.6416,61.8852,1.08527,24.7782,5138,CH3,v1,
20552,20241219,39,Cs0.05MA0.16FA0.79PbI2.9Br0.1,1.73,MACl,7.0,PEAI,0.8,,,Me-2PACz,0.165,py3,0.165,,,,,,,1000,10,5000,30,6,160,110,25,,,,,,,,,,,,,,,5.33662,348.27,0.057151,26.8119,5138,CH4,v1,
20553,20241219,39,Cs0.05MA0.16FA0.79PbI2.9Br0.1,1.73,MACl,7.0,PEAI,0.8,,,Me-2PACz,0.165,DMACPA,0.165,,,,,,,1000,10,5000,30,6,160,110,25,,,,,,,,,,,,,,,0.540327,24.7493,0.103748,21.0432,5139,CH1,v1,
20554,20241219,39,Cs0.05MA0.16FA0.79PbI2.9Br0.1,1.73,MACl,7.0,PEAI,0.8,,,Me-2PACz,0.165,DMACPA,0.165,,,,,,,1000,10,5000,30,6,160,110,25,,,,,,,,,,,,,,,15.1429,63.7497,1.06299,22.346,5139,CH2,v1,
20555,20241219,39,Cs0.05MA0.16FA0.79PbI2.9Br0.1,1.73,MACl,7.0,PEAI,0.8,,,Me-2PACz,0.165,DMACPA,0.165,,,,,,,1000,10,5000,30,6,160,110,25,,,,,,,,,,,,,,,15.1152,63.2255,1.06578,22.4313,5139,CH3,v1,
20556,20241219,39,Cs0.05MA0.16FA0.79PbI2.9Br0.1,1.73,MACl,7.0,PEAI,0.8,,,Me-2PACz,0.165,DMACPA,0.165,,,,,,,1000,10,5000,30,6,160,110,25,,,,,,,,,,,,,,,14.7375,62.3684,1.0648,22.1918,5139,CH4,v1,
20557,20241219,39,Cs0.05MA0.16FA0.79PbI2.9Br0.1,1.73,MACl,7.0,PEAI,0.8,,,Me-2PACz,0.165,DMACPA,0.165,,,,,,,1000,10,5000,30,6,160,110,25,,,,,,,,,,,,,,,15.2988,65.2754,1.06414,22.0247,5140,CH1,v1,
20558,20241219,39,Cs0.05MA0.16FA0.79PbI2.9Br0.1,1.73,MACl,7.0,PEAI,0.8,,,Me-2PACz,0.165,DMACPA,0.165,,,,,,,1000,10,5000,30,6,160,110,25,,,,,,,,,,,,,,,15.6037,64.6535,1.06487,22.6641,5140,CH2,v1,
20559,20241219,39,Cs0.05MA0.16FA0.79PbI2.9Br0.1,1.73,MACl,7.0,PEAI,0.8,,,Me-2PACz,0.165,DMACPA,0.165,,,,,,,1000,10,5000,30,6,160,110,25,,,,,,,,,,,,,,,15.8211,64.3607,1.07051,22.9628,5140,CH3,v1,
20560,20241219,39,Cs0.05MA0.16FA0.79PbI2.9Br0.1,1.73,MACl,7.0,PEAI,0.8,,,Me-2PACz,0.165,DMACPA,0.165,,,,,,,1000,10,5000,30,6,160,110,25,,,,,,,,,,,,,,,9.4078,41.1985,1.01373,22.526,5140,CH4,v1,
20561,20241219,39,Cs0.05MA0.16FA0.79PbI2.9Br0.1,1.73,MACl,7.0,PEAI,0.8,,,DMACPA,0.248,2PACz,0.083,,,,,,,1000,10,5000,30,6,160,110,25,,,,,,,,,,,,,,,16.7724,73.1282,1.06421,21.5519,5141,CH1,v1,
20562,20241219,39,Cs0.05MA0.16FA0.79PbI2.9Br0.1,1.73,MACl,7.0,PEAI,0.8,,,DMACPA,0.248,2PACz,0.083,,,,,,,1000,10,5000,30,6,160,110,25,,,,,,,,,,,,,,,16.5115,71.6761,1.07305,21.4682,5141,CH2,v1,
20563,20241219,39,Cs0.05MA0.16FA0.79PbI2.9Br0.1,1.73,MACl,7.0,PEAI,0.8,,,DMACPA,0.248,2PACz,0.083,,,,,,,1000,10,5000,30,6,160,110,25,,,,,,,,,,,,,,,16.1502,70.5425,1.07591,21.2789,5141,CH3,v1,
20564,20241219,39,Cs0.05MA0.16FA0.79PbI2.9Br0.1,1.73,MACl,7.0,PEAI,0.8,,,DMACPA,0.248,2PACz,0.083,,,,,,,1000,10,5000,30,6,160,110,25,,,,,,,,,,,,,,,16.7656,72.969,1.07471,21.3792,5141,CH4,v1,
20565,20241219,39,Cs0.05MA0.16FA0.79PbI2.9Br0.1,1.73,MACl,7.0,PEAI,0.8,,,MeO-4PADBC,0.248,2PACz,0.083,,,,,,,1000,10,5000,30,6,160,110,25,,,,,,,,,,,,,,,13.6127,63.2315,1.05509,20.4043,5142,CH1,v1,
20566,20241219,39,Cs0.05MA0.16FA0.79PbI2.9Br0.1,1.73,MACl,7.0,PEAI,0.8,,,MeO-4PADBC,0.248,2PACz,0.083,,,,,,,1000,10,5000,30,6,160,110,25,,,,,,,,,,,,,,,13.8922,62.8183,1.05652,20.932,5142,CH2,v1,
20567,20241219,39,Cs0.05MA0.16FA0.79PbI2.9Br0.1,1.73,MACl,7.0,PEAI,0.8,,,MeO-4PADBC,0.248,2PACz,0.083,,,,,,,1000,10,5000,30,6,160,110,25,,,,,,,,,,,,,,,134.314,5335.31,0.039788,63.2714,5142,CH3,v1,
20568,20241219,39,Cs0.05MA0.16FA0.79PbI2.9Br0.1,1.73,MACl,7.0,PEAI,0.8,,,MeO-4PADBC,0.248,2PACz,0.083,,,,,,,1000,10,5000,30,6,160,110,25,,,,,,,,,,,,,,,12.9403,59.2607,1.04611,20.8738,5142,CH4,v1,
20569,20241219,39,Cs0.05MA0.16FA0.79PbI2.9Br0.1,1.73,MACl,7.0,PEAI,0.8,,,DMACPA,0.083,2PACz,0.248,,,,,,,1000,10,5000,30,6,160,110,25,,,,,,,,,,,,,,,16.251,68.4688,1.0858,21.8594,5143,CH1,v1,
20570,20241219,39,Cs0.05MA0.16FA0.79PbI2.9Br0.1,1.73,MACl,7.0,PEAI,0.8,,,DMACPA,0.083,2PACz,0.248,,,,,,,1000,10,5000,30,6,160,110,25,,,,,,,,,,,,,,,13.3479,56.2387,1.06884,22.2058,5143,CH2,v1,
20571,20241219,39,Cs0.05MA0.16FA0.79PbI2.9Br0.1,1.73,MACl,7.0,PEAI,0.8,,,DMACPA,0.083,2PACz,0.248,,,,,,,1000,10,5000,30,6,160,110,25,,,,,,,,,,,,,,,16.5205,67.463,1.09449,22.374,5143,CH3,v1,
20572,20241219,39,Cs0.05MA0.16FA0.79PbI2.9Br0.1,1.73,MACl,7.0,PEAI,0.8,,,DMACPA,0.083,2PACz,0.248,,,,,,,1000,10,5000,30,6,160,110,25,,,,,,,,,,,,,,,0.918692,24.9177,0.096745,38.1096,5143,CH4,v1,
20573,20241219,39,Cs0.05MA0.16FA0.79PbI2.9Br0.1,1.73,MACl,7.0,PEAI,0.8,,,DMACPA,0.083,2PACz,0.248,,,,,,,1000,10,5000,30,6,160,110,25,,,,,,,,,,,,,,,16.6204,67.3578,1.09133,22.6097,5144,CH1,v1,
20574,20241219,39,Cs0.05MA0.16FA0.79PbI2.9Br0.1,1.73,MACl,7.0,PEAI,0.8,,,DMACPA,0.083,2PACz,0.248,,,,,,,1000,10,5000,30,6,160,110,25,,,,,,,,,,,,,,,16.3857,70.246,1.01596,22.9598,5144,CH2,v1,
20575,20241219,39,Cs0.05MA0.16FA0.79PbI2.9Br0.1,1.73,MACl,7.0,PEAI,0.8,,,DMACPA,0.083,2PACz,0.248,,,,,,,1000,10,5000,30,6,160,110,25,,,,,,,,,,,,,,,16.5078,65.523,1.0968,22.9705,5144,CH3,v1,
20576,20241219,39,Cs0.05MA0.16FA0.79PbI2.9Br0.1,1.73,MACl,7.0,PEAI,0.8,,,DMACPA,0.083,2PACz,0.248,,,,,,,1000,10,5000,30,6,160,110,25,,,,,,,,,,,,,,,11.5788,48.0318,1.05367,22.8786,5144,CH4,v1,
20577,20241219,39,Cs0.05MA0.16FA0.79PbI2.9Br0.1,1.73,MACl,7.0,PEAI,0.8,,,Me-2PACz,0.248,MeO-4PADBC,0.083,,,,,,,1000,10,5000,30,6,160,110,25,,,,,,,,,,,,,,,15.3034,64.8262,1.02286,23.0792,5145,CH1,v1,
20578,20241219,39,Cs0.05MA0.16FA0.79PbI2.9Br0.1,1.73,MACl,7.0,PEAI,0.8,,,Me-2PACz,0.248,MeO-4PADBC,0.083,,,,,,,1000,10,5000,30,6,160,110,25,,,,,,,,,,,,,,,15.7248,64.9928,1.02968,23.4972,5145,CH2,v1,
20579,20241219,39,Cs0.05MA0.16FA0.79PbI2.9Br0.1,1.73,MACl,7.0,PEAI,0.8,,,Me-2PACz,0.248,MeO-4PADBC,0.083,,,,,,,1000,10,5000,30,6,160,110,25,,,,,,,,,,,,,,,17.3593,76.4549,0.982021,23.1209,5145,CH3,v1,
20580,20241219,39,Cs0.05MA0.16FA0.79PbI2.9Br0.1,1.73,MACl,7.0,PEAI,0.8,,,Me-2PACz,0.248,MeO-4PADBC,0.083,,,,,,,1000,10,5000,30,6,160,110,25,,,,,,,,,,,,,,,11.424,50.6318,0.969157,23.2809,5145,CH4,v1,
20581,20241219,39,Cs0.05MA0.16FA0.79PbI2.9Br0.1,1.73,MACl,7.0,PEAI,0.8,,,Me-2PACz,0.248,DMACPA,0.083,,,,,,,1000,10,5000,30,6,160,110,25,,,,,,,,,,,,,,,16.1519,66.6836,1.07472,22.5376,5146,CH1,v1,
20582,20241219,39,Cs0.05MA0.16FA0.79PbI2.9Br0.1,1.73,MACl,7.0,PEAI,0.8,,,Me-2PACz,0.248,DMACPA,0.083,,,,,,,1000,10,5000,30,6,160,110,25,,,,,,,,,,,,,,,16.5909,66.1078,1.08482,23.1344,5146,CH2,v1,
20583,20241219,39,Cs0.05MA0.16FA0.79PbI2.9Br0.1,1.73,MACl,7.0,PEAI,0.8,,,Me-2PACz,0.248,DMACPA,0.083,,,,,,,1000,10,5000,30,6,160,110,25,,,,,,,,,,,,,,,2.86912,28.4006,0.435008,23.2233,5146,CH3,v1,
20584,20241219,39,Cs0.05MA0.16FA0.79PbI2.9Br0.1,1.73,MACl,7.0,PEAI,0.8,,,Me-2PACz,0.248,DMACPA,0.083,,,,,,,1000,10,5000,30,6,160,110,25,,,,,,,,,,,,,,,14.695,59.1135,1.07423,23.1411,5146,CH4,v1,
20585,20241219,39,Cs0.05MA0.16FA0.79PbI2.9Br0.1,1.73,MACl,7.0,PEAI,0.8,,,py3,0.083,2PACz,0.248,,,,,,,1000,10,5000,30,6,160,110,25,,,,,,,,,,,,,,,14.3552,63.6859,1.07348,20.9977,5147,CH1,v1,
20586,20241219,39,Cs0.05MA0.16FA0.79PbI2.9Br0.1,1.73,MACl,7.0,PEAI,0.8,,,py3,0.083,2PACz,0.248,,,,,,,1000,10,5000,30,6,160,110,25,,,,,,,,,,,,,,,14.6101,63.7621,1.07081,21.3982,5147,CH2,v1,
20587,20241219,39,Cs0.05MA0.16FA0.79PbI2.9Br0.1,1.73,MACl,7.0,PEAI,0.8,,,py3,0.083,2PACz,0.248,,,,,,,1000,10,5000,30,6,160,110,25,,,,,,,,,,,,,,,14.3243,69.1694,0.968556,21.3814,5147,CH3,v1,
20588,20241219,39,Cs0.05MA0.16FA0.79PbI2.9Br0.1,1.73,MACl,7.0,PEAI,0.8,,,py3,0.083,2PACz,0.248,,,,,,,1000,10,5000,30,6,160,110,25,,,,,,,,,,,,,,,0.964647,26.3674,0.183462,19.9414,5147,CH4,v1,
20589,20241219,39,Cs0.05MA0.16FA0.79PbI2.9Br0.1,1.73,MACl,7.0,PEAI,0.8,,,py3,0.083,2PACz,0.248,,,,,,,1000,10,5000,30,6,160,110,25,,,,,,,,,,,,,,,14.8348,63.6795,1.06235,21.9288,5148,CH1,v1,
20590,20241219,39,Cs0.05MA0.16FA0.79PbI2.9Br0.1,1.73,MACl,7.0,PEAI,0.8,,,py3,0.083,2PACz,0.248,,,,,,,1000,10,5000,30,6,160,110,25,,,,,,,,,,,,,,,15.0539,63.2846,1.06588,22.3175,5148,CH2,v1,
20591,20241219,39,Cs0.05MA0.16FA0.79PbI2.9Br0.1,1.73,MACl,7.0,PEAI,0.8,,,py3,0.083,2PACz,0.248,,,,,,,1000,10,5000,30,6,160,110,25,,,,,,,,,,,,,,,1.36e+40,-2.52e+41,-6.2e-05,87.8436,5148,CH3,v1,
20592,20241219,39,Cs0.05MA0.16FA0.79PbI2.9Br0.1,1.73,MACl,7.0,PEAI,0.8,,,py3,0.083,2PACz,0.248,,,,,,,1000,10,5000,30,6,160,110,25,,,,,,,,,,,,,,,0.237268,24.2648,0.05003,19.5449,5148,CH4,v1,
20593,20241219,39,Cs0.05MA0.16FA0.79PbI2.9Br0.1,1.73,MACl,7.0,PEAI,0.8,,,Me-4PACz,0.248,MeO-4PADBC,0.083,,,,,,,1000,10,5000,30,6,160,110,25,,,,,,,,,,,,,,,17.9573,72.3581,1.0706,23.1806,5149,CH1,v1,
20594,20241219,39,Cs0.05MA0.16FA0.79PbI2.9Br0.1,1.73,MACl,7.0,PEAI,0.8,,,Me-4PACz,0.248,MeO-4PADBC,0.083,,,,,,,1000,10,5000,30,6,160,110,25,,,,,,,,,,,,,,,16.7481,835.273,0.087316,22.9637,5149,CH2,v1,
20595,20241219,39,Cs0.05MA0.16FA0.79PbI2.9Br0.1,1.73,MACl,7.0,PEAI,0.8,,,Me-4PACz,0.248,MeO-4PADBC,0.083,,,,,,,1000,10,5000,30,6,160,110,25,,,,,,,,,,,,,,,0.856284,24.4202,0.1486,23.5966,5149,CH3,v1,
20596,20241219,39,Cs0.05MA0.16FA0.79PbI2.9Br0.1,1.73,MACl,7.0,PEAI,0.8,,,Me-4PACz,0.248,MeO-4PADBC,0.083,,,,,,,1000,10,5000,30,6,160,110,25,,,,,,,,,,,,,,,0.269687,24.7015,0.052633,20.7432,5149,CH4,v1,
20597,20241219,39,Cs0.05MA0.16FA0.79PbI2.9Br0.1,1.73,MACl,7.0,PEAI,0.8,,,DMACPA,0.248,2PACz,0.083,,,,,,,1000,10,5000,30,6,160,110,25,,,,,,,,,,,,,,,17.6588,73.0496,1.06236,22.7546,5150,CH1,v1,
20598,20241219,39,Cs0.05MA0.16FA0.79PbI2.9Br0.1,1.73,MACl,7.0,PEAI,0.8,,,DMACPA,0.248,2PACz,0.083,,,,,,,1000,10,5000,30,6,160,110,25,,,,,,,,,,,,,,,17.3593,76.4549,0.982021,23.1209,5150,CH2,v1,
20599,20241219,39,Cs0.05MA0.16FA0.79PbI2.9Br0.1,1.73,MACl,7.0,PEAI,0.8,,,DMACPA,0.248,2PACz,0.083,,,,,,,1000,10,5000,30,6,160,110,25,,,,,,,,,,,,,,,17.5072,71.7035,1.06075,23.0177,5150,CH3,v1,
20600,20241219,39,Cs0.05MA0.16FA0.79PbI2.9Br0.1,1.73,MACl,7.0,PEAI,0.8,,,DMACPA,0.248,2PACz,0.083,,,,,,,1000,10,5000,30,6,160,110,25,,,,,,,,,,,,,,,17.124,71.8141,1.05953,22.5052,5150,CH4,v1,
20601,20241219,39,Cs0.05MA0.16FA0.79PbI2.9Br0.1,1.73,MACl,7.0,PEAI,0.8,,,Me-4PACz,0.083,py3,0.248,,,,,,,1000,10,5000,30,6,160,110,25,,,,,,,,,,,,,,,16.8979,72.3502,1.05278,22.1848,5151,CH1,v1,
20602,20241219,39,Cs0.05MA0.16FA0.79PbI2.9Br0.1,1.73,MACl,7.0,PEAI,0.8,,,Me-4PACz,0.083,py3,0.248,,,,,,,1000,10,5000,30,6,160,110,25,,,,,,,,,,,,,,,17.0399,76.1078,0.991636,22.578,5151,CH2,v1,
20603,20241219,39,Cs0.05MA0.16FA0.79PbI2.9Br0.1,1.73,MACl,7.0,PEAI,0.8,,,Me-4PACz,0.083,py3,0.248,,,,,,,1000,10,5000,30,6,160,110,25,,,,,,,,,,,,,,,17.2993,78.3041,0.974684,22.6663,5151,CH3,v1,
20604,20241219,39,Cs0.05MA0.16FA0.79PbI2.9Br0.1,1.73,MACl,7.0,PEAI,0.8,,,Me-4PACz,0.083,py3,0.248,,,,,,,1000,10,5000,30,6,160,110,25,,,,,,,,,,,,,,,2.22e+39,9.35e+39,1.05947,22.4489,5151,CH4,v1,
20605,20241219,39,Cs0.05MA0.16FA0.79PbI2.9Br0.1,1.73,MACl,7.0,PEAI,0.8,,,Me-4PACz,0.083,py3,0.248,,,,,,,1000,10,5000,30,6,160,110,25,,,,,,,,,,,,,,,17.0807,72.2214,1.03621,22.8241,5152,CH1,v1,
20606,20241219,39,Cs0.05MA0.16FA0.79PbI2.9Br0.1,1.73,MACl,7.0,PEAI,0.8,,,Me-4PACz,0.083,py3,0.248,,,,,,,1000,10,5000,30,6,160,110,25,,,,,,,,,,,,,,,17.2782,71.826,1.04141,23.0992,5152,CH2,v1,
20607,20241219,39,Cs0.05MA0.16FA0.79PbI2.9Br0.1,1.73,MACl,7.0,PEAI,0.8,,,Me-4PACz,0.083,py3,0.248,,,,,,,1000,10,5000,30,6,160,110,25,,,,,,,,,,,,,,,0.251939,24.2712,0.048242,21.5168,5152,CH3,v1,
20608,20241219,39,Cs0.05MA0.16FA0.79PbI2.9Br0.1,1.73,MACl,7.0,PEAI,0.8,,,Me-4PACz,0.083,py3,0.248,,,,,,,1000,10,5000,30,6,160,110,25,,,,,,,,,,,,,,,0.00318555,1.8371,0.010281,16.8664,5152,CH4,v1,
20609,20241219,39,Cs0.05MA0.16FA0.79PbI2.9Br0.1,1.73,MACl,7.0,PEAI,0.8,,,MeO-4PADBC,0.165,DMACPA,0.165,,,,,,,1000,10,5000,30,6,160,110,25,,,,,,,,,,,,,,,0.138118,22.4012,0.029361,20.9992,5153,CH1,v1,
20610,20241219,39,Cs0.05MA0.16FA0.79PbI2.9Br0.1,1.73,MACl,7.0,PEAI,0.8,,,MeO-4PADBC,0.165,DMACPA,0.165,,,,,,,1000,10,5000,30,6,160,110,25,,,,,,,,,,,,,,,17.1012,120.208,0.619237,22.9738,5153,CH2,v1,
20611,20241219,39,Cs0.05MA0.16FA0.79PbI2.9Br0.1,1.73,MACl,7.0,PEAI,0.8,,,MeO-4PADBC,0.165,DMACPA,0.165,,,,,,,1000,10,5000,30,6,160,110,25,,,,,,,,,,,,,,,16.2882,74.4533,0.947696,23.0845,5153,CH3,v1,
20612,20241219,39,Cs0.05MA0.16FA0.79PbI2.9Br0.1,1.73,MACl,7.0,PEAI,0.8,,,MeO-4PADBC,0.165,DMACPA,0.165,,,,,,,1000,10,5000,30,6,160,110,25,,,,,,,,,,,,,,,16.7325,71.1842,1.03542,22.7019,5153,CH4,v1,
