Repository: MI-Materials-Intelligence/Recipe-Language-Model

# Learning Layer

## Overview

In the learning layer, the formulas and parameters are encoded and then tokenised into recipes as inputs. Through atomic skills of data extraction, cleaning, and matching, these data are organised into standardised datasets, providing the basis for RLM training and iterative recipe refinement.

Key Atomic Skills:
- **Cleaning**: Preprocessing and outlier cleaning
- **Matching**: Matching data pairs based on variables
- **Extraction**: Data extraction from robotic boxes

File: seven_ai_layers_robotics/learning/data/data50764_from_db.csv (part 85 of 253)
No,date,rank,Formula PVK,Concentration PVK,Formula Additive 1,Concentration Additive 1,Formula Additive 2,Concentration Additive 2,Formula Additive 3,Concentration Additive 3,Formula SAM 1,Concentration SAM 1,Formula SAM 2,Concentration SAM 2,Formula SAM 3,Concentration SAM 3,Spin Coating Speed SAM,Spin Coating Time SAM,Annealed Temperature SAM,Annealed Time SAM,Spin Coating Speed PVK 1,Spin Coating Time PVK 1,Spin Coating Speed PVK 2,Spin Coating Time PVK 2,Antisolvent Dropping Timing,Antisolvent Volume,Annealed Temperature PVK,Annealed Time PVK,Formula Passivator 1,Concentration Passivator 1,Formula Passivator 2,Concentration Passivator 2,Formula Passivator 3,Concentration Passivator 3,Formula Passivator 4,Concentration Passivator 4,Spin Coating Speed Passivator,Spin Coating Time Passivator,Passivator Dropping Timing,Passivator Volume,Annealed Temperature Passivator,Annealed Time Passivator,PCE,FF,Voc,Jsc,Product,Channel,From,upload_time
20613,20241219,39,Cs0.05MA0.16FA0.79PbI2.9Br0.1,1.73,MACl,7.0,PEAI,0.8,,,Me-2PACz,0.248,MeO-4PADBC,0.083,,,,,,,1000,10,5000,30,6,160,110,25,,,,,,,,,,,,,,,15.9672,68.7446,1.0424,22.2821,5154,CH1,v1,
20614,20241219,39,Cs0.05MA0.16FA0.79PbI2.9Br0.1,1.73,MACl,7.0,PEAI,0.8,,,Me-2PACz,0.248,MeO-4PADBC,0.083,,,,,,,1000,10,5000,30,6,160,110,25,,,,,,,,,,,,,,,16.1169,68.3436,1.04549,22.556,5154,CH2,v1,
20615,20241219,39,Cs0.05MA0.16FA0.79PbI2.9Br0.1,1.73,MACl,7.0,PEAI,0.8,,,Me-2PACz,0.248,MeO-4PADBC,0.083,,,,,,,1000,10,5000,30,6,160,110,25,,,,,,,,,,,,,,,16.143,68.4561,1.04686,22.5259,5154,CH3,v1,
20616,20241219,39,Cs0.05MA0.16FA0.79PbI2.9Br0.1,1.73,MACl,7.0,PEAI,0.8,,,Me-2PACz,0.248,MeO-4PADBC,0.083,,,,,,,1000,10,5000,30,6,160,110,25,,,,,,,,,,,,,,,15.5713,67.5804,1.03469,22.2685,5154,CH4,v1,
20617,20241219,39,Cs0.05MA0.16FA0.79PbI2.9Br0.1,1.73,MACl,7.0,PEAI,0.8,,,Me-4PACz,0.165,2PACz,0.165,,,,,,,1000,10,5000,30,6,160,110,25,,,,,,,,,,,,,,,0.0959126,23.995,0.023117,17.2912,5155,CH1,v1,
20618,20241219,39,Cs0.05MA0.16FA0.79PbI2.9Br0.1,1.73,MACl,7.0,PEAI,0.8,,,Me-4PACz,0.165,2PACz,0.165,,,,,,,1000,10,5000,30,6,160,110,25,,,,,,,,,,,,,,,19.3443,75.0738,1.0843,23.7636,5155,CH2,v1,
20619,20241219,39,Cs0.05MA0.16FA0.79PbI2.9Br0.1,1.73,MACl,7.0,PEAI,0.8,,,Me-4PACz,0.165,2PACz,0.165,,,,,,,1000,10,5000,30,6,160,110,25,,,,,,,,,,,,,,,19.3453,74.1284,1.08653,24.0188,5155,CH3,v1,
20620,20241219,39,Cs0.05MA0.16FA0.79PbI2.9Br0.1,1.73,MACl,7.0,PEAI,0.8,,,Me-4PACz,0.165,2PACz,0.165,,,,,,,1000,10,5000,30,6,160,110,25,,,,,,,,,,,,,,,20.0617,74.2936,1.09412,24.6803,5155,CH4,v1,
20621,20241219,39,Cs0.05MA0.16FA0.79PbI2.9Br0.1,1.73,MACl,7.0,PEAI,0.8,,,Me-4PACz,0.165,2PACz,0.165,,,,,,,1000,10,5000,30,6,160,110,25,,,,,,,,,,,,,,,18.2458,73.8237,1.08399,22.8005,5156,CH1,v1,
20622,20241219,39,Cs0.05MA0.16FA0.79PbI2.9Br0.1,1.73,MACl,7.0,PEAI,0.8,,,Me-4PACz,0.165,2PACz,0.165,,,,,,,1000,10,5000,30,6,160,110,25,,,,,,,,,,,,,,,18.8246,74.6076,1.09068,23.1338,5156,CH2,v1,
20623,20241219,39,Cs0.05MA0.16FA0.79PbI2.9Br0.1,1.73,MACl,7.0,PEAI,0.8,,,Me-4PACz,0.165,2PACz,0.165,,,,,,,1000,10,5000,30,6,160,110,25,,,,,,,,,,,,,,,18.8604,74.5899,1.09295,23.135,5156,CH3,v1,
20624,20241219,39,Cs0.05MA0.16FA0.79PbI2.9Br0.1,1.73,MACl,7.0,PEAI,0.8,,,Me-4PACz,0.165,2PACz,0.165,,,,,,,1000,10,5000,30,6,160,110,25,,,,,,,,,,,,,,,18.5873,73.9715,1.08276,23.207,5156,CH4,v1,
20625,20241219,39,Cs0.05MA0.16FA0.79PbI2.9Br0.1,1.73,MACl,7.0,PEAI,0.8,,,py3,0.248,DMACPA,0.083,,,,,,,1000,10,5000,30,6,160,110,25,,,,,,,,,,,,,,,16.6291,68.1002,1.05058,23.243,5157,CH1,v1,
20626,20241219,39,Cs0.05MA0.16FA0.79PbI2.9Br0.1,1.73,MACl,7.0,PEAI,0.8,,,py3,0.248,DMACPA,0.083,,,,,,,1000,10,5000,30,6,160,110,25,,,,,,,,,,,,,,,16.6872,68.095,1.04339,23.4865,5157,CH2,v1,
20627,20241219,39,Cs0.05MA0.16FA0.79PbI2.9Br0.1,1.73,MACl,7.0,PEAI,0.8,,,py3,0.248,DMACPA,0.083,,,,,,,1000,10,5000,30,6,160,110,25,,,,,,,,,,,,,,,17.2707,76.3899,0.960657,23.5346,5157,CH3,v1,
20628,20241219,39,Cs0.05MA0.16FA0.79PbI2.9Br0.1,1.73,MACl,7.0,PEAI,0.8,,,py3,0.248,DMACPA,0.083,,,,,,,1000,10,5000,30,6,160,110,25,,,,,,,,,,,,,,,16.3991,67.835,1.02598,23.5627,5157,CH4,v1,
20629,20241219,39,Cs0.05MA0.16FA0.79PbI2.9Br0.1,1.73,MACl,7.0,PEAI,0.8,,,Me-4PACz,0.248,MeO-4PADBC,0.083,,,,,,,1000,10,5000,30,6,160,110,25,,,,,,,,,,,,,,,17.3172,72.4599,1.06301,22.4825,5158,CH1,v1,
20630,20241219,39,Cs0.05MA0.16FA0.79PbI2.9Br0.1,1.73,MACl,7.0,PEAI,0.8,,,Me-4PACz,0.248,MeO-4PADBC,0.083,,,,,,,1000,10,5000,30,6,160,110,25,,,,,,,,,,,,,,,0.191558,24.8423,0.039048,19.7474,5158,CH2,v1,
20631,20241219,39,Cs0.05MA0.16FA0.79PbI2.9Br0.1,1.73,MACl,7.0,PEAI,0.8,,,Me-4PACz,0.248,MeO-4PADBC,0.083,,,,,,,1000,10,5000,30,6,160,110,25,,,,,,,,,,,,,,,5.25e+38,156.026,1.72e+34,19.5662,5158,CH3,v1,
20632,20241219,39,Cs0.05MA0.16FA0.79PbI2.9Br0.1,1.73,MACl,7.0,PEAI,0.8,,,Me-4PACz,0.248,MeO-4PADBC,0.083,,,,,,,1000,10,5000,30,6,160,110,25,,,,,,,,,,,,,,,0.0999929,23.896,0.023637,17.7031,5158,CH4,v1,
20633,20241219,39,Cs0.05MA0.16FA0.79PbI2.9Br0.1,1.73,MACl,7.0,PEAI,0.8,,,MeO-4PADBC,0.083,py3,0.248,,,,,,,1000,10,5000,30,6,160,110,25,,,,,,,,,,,,,,,15.7066,61.0284,1.04343,24.6652,5159,CH1,v1,
20634,20241219,39,Cs0.05MA0.16FA0.79PbI2.9Br0.1,1.73,MACl,7.0,PEAI,0.8,,,MeO-4PADBC,0.083,py3,0.248,,,,,,,1000,10,5000,30,6,160,110,25,,,,,,,,,,,,,,,14.6553,55.572,1.04141,25.3231,5159,CH2,v1,
20635,20241219,39,Cs0.05MA0.16FA0.79PbI2.9Br0.1,1.73,MACl,7.0,PEAI,0.8,,,MeO-4PADBC,0.083,py3,0.248,,,,,,,1000,10,5000,30,6,160,110,25,,,,,,,,,,,,,,,17.5023,64.8895,1.05513,25.5632,5159,CH3,v1,
20636,20241219,39,Cs0.05MA0.16FA0.79PbI2.9Br0.1,1.73,MACl,7.0,PEAI,0.8,,,MeO-4PADBC,0.083,py3,0.248,,,,,,,1000,10,5000,30,6,160,110,25,,,,,,,,,,,,,,,18.1514,68.8174,1.03612,25.4567,5159,CH4,v1,
20637,20241219,39,Cs0.05MA0.16FA0.79PbI2.9Br0.1,1.73,MACl,7.0,PEAI,0.8,,,MeO-4PADBC,0.083,py3,0.248,,,,,,,1000,10,5000,30,6,160,110,25,,,,,,,,,,,,,,,5.96724,32.7257,0.801478,22.7506,5160,CH1,v1,
20638,20241219,39,Cs0.05MA0.16FA0.79PbI2.9Br0.1,1.73,MACl,7.0,PEAI,0.8,,,MeO-4PADBC,0.083,py3,0.248,,,,,,,1000,10,5000,30,6,160,110,25,,,,,,,,,,,,,,,18.6282,-1484.15,-0.00011,11.3729,5160,CH2,v1,
20639,20241219,39,Cs0.05MA0.16FA0.79PbI2.9Br0.1,1.73,MACl,7.0,PEAI,0.8,,,MeO-4PADBC,0.083,py3,0.248,,,,,,,1000,10,5000,30,6,160,110,25,,,,,,,,,,,,,,,0.00989315,21.44,0.005332,8.65437,5160,CH3,v1,
20640,20241219,39,Cs0.05MA0.16FA0.79PbI2.9Br0.1,1.73,MACl,7.0,PEAI,0.8,,,MeO-4PADBC,0.083,py3,0.248,,,,,,,1000,10,5000,30,6,160,110,25,,,,,,,,,,,,,,,17.3146,71.7257,1.04556,23.0882,5160,CH4,v1,
20641,20241219,39,Cs0.05MA0.16FA0.79PbI2.9Br0.1,1.73,MACl,7.0,PEAI,0.8,,,DMACPA,0.165,2PACz,0.165,,,,,,,1000,10,5000,30,6,160,110,25,,,,,,,,,,,,,,,18.4852,72.2184,1.08681,23.5517,5161,CH1,v1,
20642,20241219,39,Cs0.05MA0.16FA0.79PbI2.9Br0.1,1.73,MACl,7.0,PEAI,0.8,,,DMACPA,0.165,2PACz,0.165,,,,,,,1000,10,5000,30,6,160,110,25,,,,,,,,,,,,,,,18.6919,77.7827,0.988062,24.3212,5161,CH2,v1,
20643,20241219,39,Cs0.05MA0.16FA0.79PbI2.9Br0.1,1.73,MACl,7.0,PEAI,0.8,,,DMACPA,0.165,2PACz,0.165,,,,,,,1000,10,5000,30,6,160,110,25,,,,,,,,,,,,,,,18.9051,68.4672,1.09335,25.2543,5161,CH3,v1,
20644,20241219,39,Cs0.05MA0.16FA0.79PbI2.9Br0.1,1.73,MACl,7.0,PEAI,0.8,,,DMACPA,0.165,2PACz,0.165,,,,,,,1000,10,5000,30,6,160,110,25,,,,,,,,,,,,,,,19.5873,67.2925,1.09341,26.6211,5161,CH4,v1,
20645,20241219,39,Cs0.05MA0.16FA0.79PbI2.9Br0.1,1.73,MACl,7.0,PEAI,0.8,,,MeO-4PADBC,0.165,DMACPA,0.165,,,,,,,1000,10,5000,30,6,160,110,25,,,,,,,,,,,,,,,18.0665,73.5058,1.06272,23.1277,5162,CH1,v1,
20646,20241219,39,Cs0.05MA0.16FA0.79PbI2.9Br0.1,1.73,MACl,7.0,PEAI,0.8,,,MeO-4PADBC,0.165,DMACPA,0.165,,,,,,,1000,10,5000,30,6,160,110,25,,,,,,,,,,,,,,,17.9204,75.6838,1.01889,23.239,5162,CH2,v1,
20647,20241219,39,Cs0.05MA0.16FA0.79PbI2.9Br0.1,1.73,MACl,7.0,PEAI,0.8,,,MeO-4PADBC,0.165,DMACPA,0.165,,,,,,,1000,10,5000,30,6,160,110,25,,,,,,,,,,,,,,,18.0495,72.7699,1.06935,23.1949,5162,CH3,v1,
20648,20241219,39,Cs0.05MA0.16FA0.79PbI2.9Br0.1,1.73,MACl,7.0,PEAI,0.8,,,MeO-4PADBC,0.165,DMACPA,0.165,,,,,,,1000,10,5000,30,6,160,110,25,,,,,,,,,,,,,,,9.30084,39.8073,1.01491,23.0214,5162,CH4,v1,
20649,20241219,39,Cs0.05MA0.16FA0.79PbI2.9Br0.1,1.73,MACl,7.0,PEAI,0.8,,,Me-2PACz,0.083,MeO-4PADBC,0.248,,,,,,,1000,10,5000,30,6,160,110,25,,,,,,,,,,,,,,,0.205098,24.8469,0.040659,20.3016,5163,CH1,v1,
20650,20241219,39,Cs0.05MA0.16FA0.79PbI2.9Br0.1,1.73,MACl,7.0,PEAI,0.8,,,Me-2PACz,0.083,MeO-4PADBC,0.248,,,,,,,1000,10,5000,30,6,160,110,25,,,,,,,,,,,,,,,17.4244,71.3126,1.04361,23.4129,5163,CH2,v1,
20651,20241219,39,Cs0.05MA0.16FA0.79PbI2.9Br0.1,1.73,MACl,7.0,PEAI,0.8,,,Me-2PACz,0.083,MeO-4PADBC,0.248,,,,,,,1000,10,5000,30,6,160,110,25,,,,,,,,,,,,,,,17.5245,71.5165,1.05228,23.2867,5163,CH3,v1,
20652,20241219,39,Cs0.05MA0.16FA0.79PbI2.9Br0.1,1.73,MACl,7.0,PEAI,0.8,,,Me-2PACz,0.083,MeO-4PADBC,0.248,,,,,,,1000,10,5000,30,6,160,110,25,,,,,,,,,,,,,,,16.5655,69.2726,1.04115,22.9684,5163,CH4,v1,
20653,20241219,39,Cs0.05MA0.16FA0.79PbI2.9Br0.1,1.73,MACl,7.0,PEAI,0.8,,,Me-2PACz,0.083,MeO-4PADBC,0.248,,,,,,,1000,10,5000,30,6,160,110,25,,,,,,,,,,,,,,,16.7224,70.9832,1.04351,22.576,5164,CH1,v1,
20654,20241219,39,Cs0.05MA0.16FA0.79PbI2.9Br0.1,1.73,MACl,7.0,PEAI,0.8,,,Me-2PACz,0.083,MeO-4PADBC,0.248,,,,,,,1000,10,5000,30,6,160,110,25,,,,,,,,,,,,,,,16.173,96.0347,0.735098,22.9095,5164,CH2,v1,
20655,20241219,39,Cs0.05MA0.16FA0.79PbI2.9Br0.1,1.73,MACl,7.0,PEAI,0.8,,,Me-2PACz,0.083,MeO-4PADBC,0.248,,,,,,,1000,10,5000,30,6,160,110,25,,,,,,,,,,,,,,,16.6395,69.9343,1.04151,22.8447,5164,CH3,v1,
20656,20241219,39,Cs0.05MA0.16FA0.79PbI2.9Br0.1,1.73,MACl,7.0,PEAI,0.8,,,Me-2PACz,0.083,MeO-4PADBC,0.248,,,,,,,1000,10,5000,30,6,160,110,25,,,,,,,,,,,,,,,0.105739,55.9428,0.926545,0.203997,5164,CH4,v1,
20657,20241219,39,Cs0.05MA0.16FA0.79PbI2.9Br0.1,1.73,MACl,7.0,PEAI,0.8,,,Me-4PACz,0.248,MeO-2PACz,0.083,,,,,,,1000,10,5000,30,6,160,110,25,,,,,,,,,,,,,,,1.3055,25.7541,0.229798,22.059,5165,CH1,v1,
20658,20241219,39,Cs0.05MA0.16FA0.79PbI2.9Br0.1,1.73,MACl,7.0,PEAI,0.8,,,Me-4PACz,0.248,MeO-2PACz,0.083,,,,,,,1000,10,5000,30,6,160,110,25,,,,,,,,,,,,,,,18.1742,98.7568,0.817696,22.5059,5165,CH2,v1,
20659,20241219,39,Cs0.05MA0.16FA0.79PbI2.9Br0.1,1.73,MACl,7.0,PEAI,0.8,,,Me-4PACz,0.248,MeO-2PACz,0.083,,,,,,,1000,10,5000,30,6,160,110,25,,,,,,,,,,,,,,,17.3225,69.8956,1.10341,22.4606,5165,CH3,v1,
20660,20241219,39,Cs0.05MA0.16FA0.79PbI2.9Br0.1,1.73,MACl,7.0,PEAI,0.8,,,Me-4PACz,0.248,MeO-2PACz,0.083,,,,,,,1000,10,5000,30,6,160,110,25,,,,,,,,,,,,,,,1.7063,26.8066,0.289907,21.9562,5165,CH4,v1,
20661,20241219,39,Cs0.05MA0.16FA0.79PbI2.9Br0.1,1.73,MACl,7.0,PEAI,0.8,,,py3,0.248,DMACPA,0.083,,,,,,,1000,10,5000,30,6,160,110,25,,,,,,,,,,,,,,,16.0572,69.1193,1.04298,22.2738,5166,CH1,v1,
20662,20241219,39,Cs0.05MA0.16FA0.79PbI2.9Br0.1,1.73,MACl,7.0,PEAI,0.8,,,py3,0.248,DMACPA,0.083,,,,,,,1000,10,5000,30,6,160,110,25,,,,,,,,,,,,,,,16.4154,69.0514,1.04323,22.7878,5166,CH2,v1,
20663,20241219,39,Cs0.05MA0.16FA0.79PbI2.9Br0.1,1.73,MACl,7.0,PEAI,0.8,,,py3,0.248,DMACPA,0.083,,,,,,,1000,10,5000,30,6,160,110,25,,,,,,,,,,,,,,,16.6216,69.7709,1.04178,22.8676,5166,CH3,v1,
20664,20241219,39,Cs0.05MA0.16FA0.79PbI2.9Br0.1,1.73,MACl,7.0,PEAI,0.8,,,py3,0.248,DMACPA,0.083,,,,,,,1000,10,5000,30,6,160,110,25,,,,,,,,,,,,,,,16.6302,69.3138,1.05126,22.8226,5166,CH4,v1,
20665,20241219,39,Cs0.05MA0.16FA0.79PbI2.9Br0.1,1.73,MACl,7.0,PEAI,0.8,,,Me-4PACz,0.083,Me-2PACz,0.248,,,,,,,1000,10,5000,30,6,160,110,25,,,,,,,,,,,,,,,16.8468,71.4884,1.06358,22.1571,5167,CH1,v1,
20666,20241219,39,Cs0.05MA0.16FA0.79PbI2.9Br0.1,1.73,MACl,7.0,PEAI,0.8,,,Me-4PACz,0.083,Me-2PACz,0.248,,,,,,,1000,10,5000,30,6,160,110,25,,,,,,,,,,,,,,,16.9618,69.0851,1.06538,23.0454,5167,CH2,v1,
20667,20241219,39,Cs0.05MA0.16FA0.79PbI2.9Br0.1,1.73,MACl,7.0,PEAI,0.8,,,Me-4PACz,0.083,Me-2PACz,0.248,,,,,,,1000,10,5000,30,6,160,110,25,,,,,,,,,,,,,,,5.76e+38,81.9544,3.68e+34,19.0961,5167,CH3,v1,
20668,20241219,39,Cs0.05MA0.16FA0.79PbI2.9Br0.1,1.73,MACl,7.0,PEAI,0.8,,,Me-4PACz,0.083,Me-2PACz,0.248,,,,,,,1000,10,5000,30,6,160,110,25,,,,,,,,,,,,,,,18.2309,67.358,1.0689,25.321,5167,CH4,v1,
20669,20241219,39,Cs0.05MA0.16FA0.79PbI2.9Br0.1,1.73,MACl,7.0,PEAI,0.8,,,Me-4PACz,0.083,Me-2PACz,0.248,,,,,,,1000,10,5000,30,6,160,110,25,,,,,,,,,,,,,,,18.0925,74.8914,1.06626,22.657,5168,CH1,v1,
20670,20241219,39,Cs0.05MA0.16FA0.79PbI2.9Br0.1,1.73,MACl,7.0,PEAI,0.8,,,Me-4PACz,0.083,Me-2PACz,0.248,,,,,,,1000,10,5000,30,6,160,110,25,,,,,,,,,,,,,,,2.12e+40,5.32e+40,0.12369,321.722,5168,CH2,v1,
20671,20241219,39,Cs0.05MA0.16FA0.79PbI2.9Br0.1,1.73,MACl,7.0,PEAI,0.8,,,Me-4PACz,0.083,Me-2PACz,0.248,,,,,,,1000,10,5000,30,6,160,110,25,,,,,,,,,,,,,,,18.3996,74.0627,1.07475,23.1155,5168,CH3,v1,
20672,20241219,39,Cs0.05MA0.16FA0.79PbI2.9Br0.1,1.73,MACl,7.0,PEAI,0.8,,,Me-4PACz,0.083,Me-2PACz,0.248,,,,,,,1000,10,5000,30,6,160,110,25,,,,,,,,,,,,,,,18.2326,73.9452,1.07412,22.9553,5168,CH4,v1,
20673,20241219,39,Cs0.05MA0.16FA0.79PbI2.9Br0.1,1.73,MACl,7.0,PEAI,0.8,,,Me-4PACz,0.248,Me-2PACz,0.083,,,,,,,1000,10,5000,30,6,160,110,25,,,,,,,,,,,,,,,15.2413,64.7357,1.09531,21.4952,5169,CH1,v1,
20674,20241219,39,Cs0.05MA0.16FA0.79PbI2.9Br0.1,1.73,MACl,7.0,PEAI,0.8,,,Me-4PACz,0.248,Me-2PACz,0.083,,,,,,,1000,10,5000,30,6,160,110,25,,,,,,,,,,,,,,,16.2213,139.11,0.592313,19.6869,5169,CH2,v1,
20675,20241219,39,Cs0.05MA0.16FA0.79PbI2.9Br0.1,1.73,MACl,7.0,PEAI,0.8,,,Me-4PACz,0.248,Me-2PACz,0.083,,,,,,,1000,10,5000,30,6,160,110,25,,,,,,,,,,,,,,,16.743,67.2675,1.10342,22.5574,5169,CH3,v1,
20676,20241219,39,Cs0.05MA0.16FA0.79PbI2.9Br0.1,1.73,MACl,7.0,PEAI,0.8,,,Me-4PACz,0.248,Me-2PACz,0.083,,,,,,,1000,10,5000,30,6,160,110,25,,,,,,,,,,,,,,,16.8332,66.9405,1.10869,22.6812,5169,CH4,v1,
20677,20241219,39,Cs0.05MA0.16FA0.79PbI2.9Br0.1,1.73,MACl,7.0,PEAI,0.8,,,DMACPA,0.165,2PACz,0.165,,,,,,,1000,10,5000,30,6,160,110,25,,,,,,,,,,,,,,,18.4074,72.8688,1.07682,23.459,5170,CH1,v1,
20678,20241219,39,Cs0.05MA0.16FA0.79PbI2.9Br0.1,1.73,MACl,7.0,PEAI,0.8,,,DMACPA,0.165,2PACz,0.165,,,,,,,1000,10,5000,30,6,160,110,25,,,,,,,,,,,,,,,4.84773,-2366.19,-7.3e-05,2.80501,5170,CH2,v1,
20679,20241219,39,Cs0.05MA0.16FA0.79PbI2.9Br0.1,1.73,MACl,7.0,PEAI,0.8,,,DMACPA,0.165,2PACz,0.165,,,,,,,1000,10,5000,30,6,160,110,25,,,,,,,,,,,,,,,1.88e+39,2.36e+41,0.030408,26.2808,5170,CH3,v1,
20680,20241219,39,Cs0.05MA0.16FA0.79PbI2.9Br0.1,1.73,MACl,7.0,PEAI,0.8,,,DMACPA,0.165,2PACz,0.165,,,,,,,1000,10,5000,30,6,160,110,25,,,,,,,,,,,,,,,19.2402,72.9481,1.08638,24.2779,5170,CH4,v1,
20681,20241219,39,Cs0.05MA0.16FA0.79PbI2.9Br0.1,1.73,MACl,7.0,PEAI,0.8,,,Me-4PACz,0.165,py3,0.165,,,,,,,1000,10,5000,30,6,160,110,25,,,,,,,,,,,,,,,0.0262655,13.1258,0.011906,16.8076,5171,CH1,v1,
20682,20241219,39,Cs0.05MA0.16FA0.79PbI2.9Br0.1,1.73,MACl,7.0,PEAI,0.8,,,Me-4PACz,0.165,py3,0.165,,,,,,,1000,10,5000,30,6,160,110,25,,,,,,,,,,,,,,,17.3481,84.5641,0.8358,24.5451,5171,CH2,v1,
20683,20241219,39,Cs0.05MA0.16FA0.79PbI2.9Br0.1,1.73,MACl,7.0,PEAI,0.8,,,Me-4PACz,0.165,py3,0.165,,,,,,,1000,10,5000,30,6,160,110,25,,,,,,,,,,,,,,,16.9819,61.2568,1.04492,26.5306,5171,CH3,v1,
20684,20241219,39,Cs0.05MA0.16FA0.79PbI2.9Br0.1,1.73,MACl,7.0,PEAI,0.8,,,Me-4PACz,0.165,py3,0.165,,,,,,,1000,10,5000,30,6,160,110,25,,,,,,,,,,,,,,,18.8246,74.6076,1.09068,23.1338,5171,CH4,v1,
20685,20241219,39,Cs0.05MA0.16FA0.79PbI2.9Br0.1,1.73,MACl,7.0,PEAI,0.8,,,Me-4PACz,0.165,py3,0.165,,,,,,,1000,10,5000,30,6,160,110,25,,,,,,,,,,,,,,,3.19786,28.1269,0.480619,23.6558,5172,CH1,v1,
20686,20241219,39,Cs0.05MA0.16FA0.79PbI2.9Br0.1,1.73,MACl,7.0,PEAI,0.8,,,Me-4PACz,0.165,py3,0.165,,,,,,,1000,10,5000,30,6,160,110,25,,,,,,,,,,,,,,,13.3794,70.2405,0.806842,23.6081,5172,CH2,v1,
20687,20241219,39,Cs0.05MA0.16FA0.79PbI2.9Br0.1,1.73,MACl,7.0,PEAI,0.8,,,Me-4PACz,0.165,py3,0.165,,,,,,,1000,10,5000,30,6,160,110,25,,,,,,,,,,,,,,,17.4784,68.4399,1.05481,24.2112,5172,CH3,v1,
20688,20241219,39,Cs0.05MA0.16FA0.79PbI2.9Br0.1,1.73,MACl,7.0,PEAI,0.8,,,Me-4PACz,0.165,py3,0.165,,,,,,,1000,10,5000,30,6,160,110,25,,,,,,,,,,,,,,,17.0662,67.6942,1.04456,24.1353,5172,CH4,v1,
20689,20241219,39,Cs0.05MA0.16FA0.79PbI2.9Br0.1,1.73,MACl,7.0,PEAI,0.8,,,MeO-4PADBC,0.083,MeO-2PACz,0.248,,,,,,,1000,10,5000,30,6,160,110,25,,,,,,,,,,,,,,,9.54955,54.4314,1.00505,17.456,5173,CH1,v1,
20690,20241219,39,Cs0.05MA0.16FA0.79PbI2.9Br0.1,1.73,MACl,7.0,PEAI,0.8,,,MeO-4PADBC,0.083,MeO-2PACz,0.248,,,,,,,1000,10,5000,30,6,160,110,25,,,,,,,,,,,,,,,9.60597,1361.26,0.037524,18.8057,5173,CH2,v1,
20691,20241219,39,Cs0.05MA0.16FA0.79PbI2.9Br0.1,1.73,MACl,7.0,PEAI,0.8,,,MeO-4PADBC,0.083,MeO-2PACz,0.248,,,,,,,1000,10,5000,30,6,160,110,25,,,,,,,,,,,,,,,7.10008,54.5938,0.607965,21.3915,5173,CH3,v1,
20692,20241219,39,Cs0.05MA0.16FA0.79PbI2.9Br0.1,1.73,MACl,7.0,PEAI,0.8,,,MeO-4PADBC,0.083,MeO-2PACz,0.248,,,,,,,1000,10,5000,30,6,160,110,25,,,,,,,,,,,,,,,5.32695,37.177,0.65788,21.78,5173,CH4,v1,
20693,20241219,39,Cs0.05MA0.16FA0.79PbI2.9Br0.1,1.73,MACl,7.0,PEAI,0.8,,,Me-4PACz,0.248,MeO-2PACz,0.083,,,,,,,1000,10,5000,30,6,160,110,25,,,,,,,,,,,,,,,17.8591,72.0817,1.08662,22.8013,5174,CH1,v1,
20694,20241219,39,Cs0.05MA0.16FA0.79PbI2.9Br0.1,1.73,MACl,7.0,PEAI,0.8,,,Me-4PACz,0.248,MeO-2PACz,0.083,,,,,,,1000,10,5000,30,6,160,110,25,,,,,,,,,,,,,,,18.2069,71.7429,1.09339,23.2103,5174,CH2,v1,
20695,20241219,39,Cs0.05MA0.16FA0.79PbI2.9Br0.1,1.73,MACl,7.0,PEAI,0.8,,,Me-4PACz,0.248,MeO-2PACz,0.083,,,,,,,1000,10,5000,30,6,160,110,25,,,,,,,,,,,,,,,18.1604,71.0742,1.0988,23.2539,5174,CH3,v1,
20696,20241219,39,Cs0.05MA0.16FA0.79PbI2.9Br0.1,1.73,MACl,7.0,PEAI,0.8,,,Me-4PACz,0.248,MeO-2PACz,0.083,,,,,,,1000,10,5000,30,6,160,110,25,,,,,,,,,,,,,,,17.8003,70.0652,1.10069,23.0813,5174,CH4,v1,
20697,20241219,39,Cs0.05MA0.16FA0.79PbI2.9Br0.1,1.73,MACl,7.0,PEAI,0.8,,,py3,0.165,2PACz,0.165,,,,,,,1000,10,5000,30,6,160,110,25,,,,,,,,,,,,,,,17.0864,73.0515,1.0843,21.5712,5175,CH1,v1,
20698,20241219,39,Cs0.05MA0.16FA0.79PbI2.9Br0.1,1.73,MACl,7.0,PEAI,0.8,,,py3,0.165,2PACz,0.165,,,,,,,1000,10,5000,30,6,160,110,25,,,,,,,,,,,,,,,17.5528,72.2388,1.09373,22.2161,5175,CH2,v1,
20699,20241219,39,Cs0.05MA0.16FA0.79PbI2.9Br0.1,1.73,MACl,7.0,PEAI,0.8,,,py3,0.165,2PACz,0.165,,,,,,,1000,10,5000,30,6,160,110,25,,,,,,,,,,,,,,,17.4865,71.4886,1.10008,22.2352,5175,CH3,v1,
20700,20241219,39,Cs0.05MA0.16FA0.79PbI2.9Br0.1,1.73,MACl,7.0,PEAI,0.8,,,py3,0.165,2PACz,0.165,,,,,,,1000,10,5000,30,6,160,110,25,,,,,,,,,,,,,,,17.0808,70.4476,1.09319,22.1794,5175,CH4,v1,
20701,20241219,39,Cs0.05MA0.16FA0.79PbI2.9Br0.1,1.73,MACl,7.0,PEAI,0.8,,,py3,0.165,2PACz,0.165,,,,,,,1000,10,5000,30,6,160,110,25,,,,,,,,,,,,,,,17.0347,71.6947,1.08526,21.8934,5176,CH1,v1,
20702,20241219,39,Cs0.05MA0.16FA0.79PbI2.9Br0.1,1.73,MACl,7.0,PEAI,0.8,,,py3,0.165,2PACz,0.165,,,,,,,1000,10,5000,30,6,160,110,25,,,,,,,,,,,,,,,17.436,71.751,1.09046,22.2849,5176,CH2,v1,
20703,20241219,39,Cs0.05MA0.16FA0.79PbI2.9Br0.1,1.73,MACl,7.0,PEAI,0.8,,,py3,0.165,2PACz,0.165,,,,,,,1000,10,5000,30,6,160,110,25,,,,,,,,,,,,,,,149.59,-177.65,0.178708,-471.186,5176,CH3,v1,
20704,20241219,39,Cs0.05MA0.16FA0.79PbI2.9Br0.1,1.73,MACl,7.0,PEAI,0.8,,,py3,0.165,2PACz,0.165,,,,,,,1000,10,5000,30,6,160,110,25,,,,,,,,,,,,,,,17.4452,71.7938,1.09469,22.1972,5176,CH4,v1,
20705,20241219,39,Cs0.05MA0.16FA0.79PbI2.9Br0.1,1.73,MACl,7.0,PEAI,0.8,,,Me-4PACz,0.165,DMACPA,0.165,,,,,,,1000,10,5000,30,6,160,110,25,,,,,,,,,,,,,,,17.1624,72.1892,1.07419,22.1321,5177,CH1,v1,
20706,20241219,39,Cs0.05MA0.16FA0.79PbI2.9Br0.1,1.73,MACl,7.0,PEAI,0.8,,,Me-4PACz,0.165,DMACPA,0.165,,,,,,,1000,10,5000,30,6,160,110,25,,,,,,,,,,,,,,,16.5231,76.7046,0.984924,21.8709,5177,CH2,v1,
20707,20241219,39,Cs0.05MA0.16FA0.79PbI2.9Br0.1,1.73,MACl,7.0,PEAI,0.8,,,Me-4PACz,0.165,DMACPA,0.165,,,,,,,1000,10,5000,30,6,160,110,25,,,,,,,,,,,,,,,0.751352,25.2638,0.141626,20.9992,5177,CH3,v1,
20708,20241219,39,Cs0.05MA0.16FA0.79PbI2.9Br0.1,1.73,MACl,7.0,PEAI,0.8,,,Me-4PACz,0.165,DMACPA,0.165,,,,,,,1000,10,5000,30,6,160,110,25,,,,,,,,,,,,,,,12.2793,54.0851,1.03739,21.8853,5177,CH4,v1,
20709,20241219,39,Cs0.05MA0.16FA0.79PbI2.9Br0.1,1.73,MACl,7.0,PEAI,0.8,,,Me-4PACz,0.248,Me-2PACz,0.083,,,,,,,1000,10,5000,30,6,160,110,25,,,,,,,,,,,,,,,15.6197,67.0547,1.08303,21.508,5178,CH1,v1,
20710,20241219,39,Cs0.05MA0.16FA0.79PbI2.9Br0.1,1.73,MACl,7.0,PEAI,0.8,,,Me-4PACz,0.248,Me-2PACz,0.083,,,,,,,1000,10,5000,30,6,160,110,25,,,,,,,,,,,,,,,16.6585,632.501,-8.8e-05,-29.9223,5178,CH2,v1,
20711,20241219,39,Cs0.05MA0.16FA0.79PbI2.9Br0.1,1.73,MACl,7.0,PEAI,0.8,,,Me-4PACz,0.248,Me-2PACz,0.083,,,,,,,1000,10,5000,30,6,160,110,25,,,,,,,,,,,,,,,16.7601,67.1532,1.09568,22.7785,5178,CH3,v1,
20712,20241219,39,Cs0.05MA0.16FA0.79PbI2.9Br0.1,1.73,MACl,7.0,PEAI,0.8,,,Me-4PACz,0.248,Me-2PACz,0.083,,,,,,,1000,10,5000,30,6,160,110,25,,,,,,,,,,,,,,,17.1976,67.947,1.09656,23.0816,5178,CH4,v1,
20713,20241219,39,Cs0.05MA0.16FA0.79PbI2.9Br0.1,1.73,MACl,7.0,PEAI,0.8,,,py3,0.083,DMACPA,0.248,,,,,,,1000,10,5000,30,6,160,110,25,,,,,,,,,,,,,,,16.3258,71.8807,1.06519,21.3223,5179,CH1,v1,
20714,20241219,39,Cs0.05MA0.16FA0.79PbI2.9Br0.1,1.73,MACl,7.0,PEAI,0.8,,,py3,0.083,DMACPA,0.248,,,,,,,1000,10,5000,30,6,160,110,25,,,,,,,,,,,,,,,16.5433,82.1512,0.930487,21.642,5179,CH2,v1,
20715,20241219,39,Cs0.05MA0.16FA0.79PbI2.9Br0.1,1.73,MACl,7.0,PEAI,0.8,,,py3,0.083,DMACPA,0.248,,,,,,,1000,10,5000,30,6,160,110,25,,,,,,,,,,,,,,,16.5061,70.5669,1.0742,21.775,5179,CH3,v1,
20716,20241219,39,Cs0.05MA0.16FA0.79PbI2.9Br0.1,1.73,MACl,7.0,PEAI,0.8,,,py3,0.083,DMACPA,0.248,,,,,,,1000,10,5000,30,6,160,110,25,,,,,,,,,,,,,,,16.1017,69.2149,1.0715,21.711,5179,CH4,v1,
20717,20241219,39,Cs0.05MA0.16FA0.79PbI2.9Br0.1,1.73,MACl,7.0,PEAI,0.8,,,MeO-4PADBC,0.248,DMACPA,0.083,,,,,,,1000,10,5000,30,6,160,110,25,,,,,,,,,,,,,,,1.91177,26.0461,0.30342,24.1907,5180,CH1,v1,
20718,20241219,39,Cs0.05MA0.16FA0.79PbI2.9Br0.1,1.73,MACl,7.0,PEAI,0.8,,,MeO-4PADBC,0.248,DMACPA,0.083,,,,,,,1000,10,5000,30,6,160,110,25,,,,,,,,,,,,,,,14.1048,84.1993,0.714245,23.4537,5180,CH2,v1,
20719,20241219,39,Cs0.05MA0.16FA0.79PbI2.9Br0.1,1.73,MACl,7.0,PEAI,0.8,,,MeO-4PADBC,0.248,DMACPA,0.083,,,,,,,1000,10,5000,30,6,160,110,25,,,,,,,,,,,,,,,17.7839,66.6618,1.09602,24.3407,5180,CH3,v1,
20720,20241219,39,Cs0.05MA0.16FA0.79PbI2.9Br0.1,1.73,MACl,7.0,PEAI,0.8,,,MeO-4PADBC,0.248,DMACPA,0.083,,,,,,,1000,10,5000,30,6,160,110,25,,,,,,,,,,,,,,,17.656,64.1399,1.09841,25.061,5180,CH4,v1,
20721,20241219,39,Cs0.05MA0.16FA0.79PbI2.9Br0.1,1.73,MACl,7.0,PEAI,0.8,,,MeO-4PADBC,0.248,DMACPA,0.083,,,,,,,1000,10,5000,30,6,160,110,25,,,,,,,,,,,,,,,0.307383,24.8186,0.061913,20.004,5181,CH1,v1,
20722,20241219,39,Cs0.05MA0.16FA0.79PbI2.9Br0.1,1.73,MACl,7.0,PEAI,0.8,,,MeO-4PADBC,0.248,DMACPA,0.083,,,,,,,1000,10,5000,30,6,160,110,25,,,,,,,,,,,,,,,8.08e+39,5.27e+40,0.197902,77.4562,5181,CH2,v1,
20723,20241219,39,Cs0.05MA0.16FA0.79PbI2.9Br0.1,1.73,MACl,7.0,PEAI,0.8,,,MeO-4PADBC,0.248,DMACPA,0.083,,,,,,,1000,10,5000,30,6,160,110,25,,,,,,,,,,,,,,,17.5025,71.1323,1.09399,22.4916,5181,CH3,v1,
20724,20241219,39,Cs0.05MA0.16FA0.79PbI2.9Br0.1,1.73,MACl,7.0,PEAI,0.8,,,MeO-4PADBC,0.248,DMACPA,0.083,,,,,,,1000,10,5000,30,6,160,110,25,,,,,,,,,,,,,,,16.349,66.8043,1.08306,22.5961,5181,CH4,v1,
20725,20241219,39,Cs0.05MA0.16FA0.79PbI2.9Br0.1,1.73,MACl,7.0,PEAI,0.8,,,MeO-4PADBC,0.083,MeO-2PACz,0.248,,,,,,,1000,10,5000,30,6,160,110,25,,,,,,,,,,,,,,,13.8237,62.6655,1.03652,21.2822,5182,CH1,v1,
20726,20241219,39,Cs0.05MA0.16FA0.79PbI2.9Br0.1,1.73,MACl,7.0,PEAI,0.8,,,MeO-4PADBC,0.083,MeO-2PACz,0.248,,,,,,,1000,10,5000,30,6,160,110,25,,,,,,,,,,,,,,,13.9487,61.3532,1.04415,21.7738,5182,CH2,v1,
20727,20241219,39,Cs0.05MA0.16FA0.79PbI2.9Br0.1,1.73,MACl,7.0,PEAI,0.8,,,MeO-4PADBC,0.083,MeO-2PACz,0.248,,,,,,,1000,10,5000,30,6,160,110,25,,,,,,,,,,,,,,,12.9323,97.6557,0.617805,21.4351,5182,CH3,v1,
20728,20241219,39,Cs0.05MA0.16FA0.79PbI2.9Br0.1,1.73,MACl,7.0,PEAI,0.8,,,MeO-4PADBC,0.083,MeO-2PACz,0.248,,,,,,,1000,10,5000,30,6,160,110,25,,,,,,,,,,,,,,,14.6685,62.2425,1.04236,22.6089,5182,CH4,v1,
20729,20241219,39,Cs0.05MA0.16FA0.79PbI2.9Br0.1,1.73,MACl,7.0,PEAI,0.8,,,Me-4PACz,0.248,DMACPA,0.083,,,,,,,1000,10,5000,30,6,160,110,25,,,,,,,,,,,,,,,15.4594,65.9893,1.08386,21.6146,5183,CH1,v1,
20730,20241219,39,Cs0.05MA0.16FA0.79PbI2.9Br0.1,1.73,MACl,7.0,PEAI,0.8,,,Me-4PACz,0.248,DMACPA,0.083,,,,,,,1000,10,5000,30,6,160,110,25,,,,,,,,,,,,,,,16.5277,76.586,0.976088,22.1093,5183,CH2,v1,
20731,20241219,39,Cs0.05MA0.16FA0.79PbI2.9Br0.1,1.73,MACl,7.0,PEAI,0.8,,,Me-4PACz,0.248,DMACPA,0.083,,,,,,,1000,10,5000,30,6,160,110,25,,,,,,,,,,,,,,,15.9964,65.5776,1.09685,22.2392,5183,CH3,v1,
20732,20241219,39,Cs0.05MA0.16FA0.79PbI2.9Br0.1,1.73,MACl,7.0,PEAI,0.8,,,Me-4PACz,0.248,DMACPA,0.083,,,,,,,1000,10,5000,30,6,160,110,25,,,,,,,,,,,,,,,4.73272,29.177,0.717105,22.6197,5183,CH4,v1,
20733,20241219,39,Cs0.05MA0.16FA0.79PbI2.9Br0.1,1.73,MACl,7.0,PEAI,0.8,,,Me-4PACz,0.248,DMACPA,0.083,,,,,,,1000,10,5000,30,6,160,110,25,,,,,,,,,,,,,,,10.7076,49.0353,1.00518,21.7241,5184,CH1,v1,
20734,20241219,39,Cs0.05MA0.16FA0.79PbI2.9Br0.1,1.73,MACl,7.0,PEAI,0.8,,,Me-4PACz,0.248,DMACPA,0.083,,,,,,,1000,10,5000,30,6,160,110,25,,,,,,,,,,,,,,,11.1048,73.3943,0.709105,21.3372,5184,CH2,v1,
20735,20241219,39,Cs0.05MA0.16FA0.79PbI2.9Br0.1,1.73,MACl,7.0,PEAI,0.8,,,Me-4PACz,0.248,DMACPA,0.083,,,,,,,1000,10,5000,30,6,160,110,25,,,,,,,,,,,,,,,16.3313,148.738,0.511742,21.4561,5184,CH3,v1,
20736,20241219,39,Cs0.05MA0.16FA0.79PbI2.9Br0.1,1.73,MACl,7.0,PEAI,0.8,,,Me-4PACz,0.248,DMACPA,0.083,,,,,,,1000,10,5000,30,6,160,110,25,,,,,,,,,,,,,,,15.6328,61.5325,1.09358,23.2316,5184,CH4,v1,
20737,20241219,39,Cs0.05MA0.16FA0.79PbI2.9Br0.1,1.73,MACl,7.0,PEAI,0.8,,,Me-4PACz,0.165,DMACPA,0.165,,,,,,,1000,10,5000,30,6,160,110,25,,,,,,,,,,,,,,,9.08603,51.7811,1.08281,16.2051,5185,CH1,v1,
20738,20241219,39,Cs0.05MA0.16FA0.79PbI2.9Br0.1,1.73,MACl,7.0,PEAI,0.8,,,Me-4PACz,0.165,DMACPA,0.165,,,,,,,1000,10,5000,30,6,160,110,25,,,,,,,,,,,,,,,14.5219,301.058,0.233844,20.6275,5185,CH2,v1,
20739,20241219,39,Cs0.05MA0.16FA0.79PbI2.9Br0.1,1.73,MACl,7.0,PEAI,0.8,,,Me-4PACz,0.165,DMACPA,0.165,,,,,,,1000,10,5000,30,6,160,110,25,,,,,,,,,,,,,,,4.51e+40,3.78e+40,0.374918,318.013,5185,CH3,v1,
20740,20241219,39,Cs0.05MA0.16FA0.79PbI2.9Br0.1,1.73,MACl,7.0,PEAI,0.8,,,Me-4PACz,0.165,DMACPA,0.165,,,,,,,1000,10,5000,30,6,160,110,25,,,,,,,,,,,,,,,9.13465,42.1309,0.938678,23.098,5185,CH4,v1,
20741,20241219,39,Cs0.05MA0.16FA0.79PbI2.9Br0.1,1.73,MACl,7.0,PEAI,0.8,,,MeO-2PACz,0.165,py3,0.165,,,,,,,1000,10,5000,30,6,160,110,25,,,,,,,,,,,,,,,16.9653,73.1054,1.09463,21.2005,5186,CH1,v1,
20742,20241219,39,Cs0.05MA0.16FA0.79PbI2.9Br0.1,1.73,MACl,7.0,PEAI,0.8,,,MeO-2PACz,0.165,py3,0.165,,,,,,,1000,10,5000,30,6,160,110,25,,,,,,,,,,,,,,,17.3804,77.0568,1.03652,21.7607,5186,CH2,v1,
20743,20241219,39,Cs0.05MA0.16FA0.79PbI2.9Br0.1,1.73,MACl,7.0,PEAI,0.8,,,MeO-2PACz,0.165,py3,0.165,,,,,,,1000,10,5000,30,6,160,110,25,,,,,,,,,,,,,,,17.3559,72.2506,1.10332,21.7723,5186,CH3,v1,
20744,20241219,39,Cs0.05MA0.16FA0.79PbI2.9Br0.1,1.73,MACl,7.0,PEAI,0.8,,,MeO-2PACz,0.165,py3,0.165,,,,,,,1000,10,5000,30,6,160,110,25,,,,,,,,,,,,,,,0.0954211,24.0675,0.023432,16.9204,5186,CH4,v1,
20745,20241219,39,Cs0.05MA0.16FA0.79PbI2.9Br0.1,1.73,MACl,7.0,PEAI,0.8,,,MeO-4PADBC,0.083,2PACz,0.248,,,,,,,1000,10,5000,30,6,160,110,25,,,,,,,,,,,,,,,17.4729,73.0933,1.07274,22.2841,5187,CH1,v1,
20746,20241219,39,Cs0.05MA0.16FA0.79PbI2.9Br0.1,1.73,MACl,7.0,PEAI,0.8,,,MeO-4PADBC,0.083,2PACz,0.248,,,,,,,1000,10,5000,30,6,160,110,25,,,,,,,,,,,,,,,16.7282,70.3851,1.07294,22.151,5187,CH2,v1,
20747,20241219,39,Cs0.05MA0.16FA0.79PbI2.9Br0.1,1.73,MACl,7.0,PEAI,0.8,,,MeO-4PADBC,0.083,2PACz,0.248,,,,,,,1000,10,5000,30,6,160,110,25,,,,,,,,,,,,,,,17.2445,70.7171,1.0762,22.6587,5187,CH3,v1,
20748,20241219,39,Cs0.05MA0.16FA0.79PbI2.9Br0.1,1.73,MACl,7.0,PEAI,0.8,,,MeO-4PADBC,0.083,2PACz,0.248,,,,,,,1000,10,5000,30,6,160,110,25,,,,,,,,,,,,,,,17.3415,71.3893,1.07302,22.6384,5187,CH4,v1,
20749,20241219,39,Cs0.05MA0.16FA0.79PbI2.9Br0.1,1.73,MACl,7.0,PEAI,0.8,,,MeO-4PADBC,0.083,2PACz,0.248,,,,,,,1000,10,5000,30,6,160,110,25,,,,,,,,,,,,,,,17.1481,73.5951,1.07524,21.6702,5188,CH1,v1,
20750,20241219,39,Cs0.05MA0.16FA0.79PbI2.9Br0.1,1.73,MACl,7.0,PEAI,0.8,,,MeO-4PADBC,0.083,2PACz,0.248,,,,,,,1000,10,5000,30,6,160,110,25,,,,,,,,,,,,,,,19.0864,104.288,0.903285,20.2612,5188,CH2,v1,
20751,20241219,39,Cs0.05MA0.16FA0.79PbI2.9Br0.1,1.73,MACl,7.0,PEAI,0.8,,,MeO-4PADBC,0.083,2PACz,0.248,,,,,,,1000,10,5000,30,6,160,110,25,,,,,,,,,,,,,,,17.4174,-787.523,-0.000101,21.9295,5188,CH3,v1,
20752,20241219,39,Cs0.05MA0.16FA0.79PbI2.9Br0.1,1.73,MACl,7.0,PEAI,0.8,,,MeO-4PADBC,0.083,2PACz,0.248,,,,,,,1000,10,5000,30,6,160,110,25,,,,,,,,,,,,,,,16.4876,70.1888,1.08223,21.7056,5188,CH4,v1,
20753,20241219,39,Cs0.05MA0.16FA0.79PbI2.9Br0.1,1.73,MACl,7.0,PEAI,0.8,,,Me-2PACz,0.248,py3,0.083,,,,,,,1000,10,5000,30,6,160,110,25,,,,,,,,,,,,,,,0.984965,24.8735,0.181854,21.7752,5189,CH1,v1,
20754,20241219,39,Cs0.05MA0.16FA0.79PbI2.9Br0.1,1.73,MACl,7.0,PEAI,0.8,,,Me-2PACz,0.248,py3,0.083,,,,,,,1000,10,5000,30,6,160,110,25,,,,,,,,,,,,,,,1.65e-05,0.0216576,0.007154,10.6736,5189,CH2,v1,
20755,20241219,39,Cs0.05MA0.16FA0.79PbI2.9Br0.1,1.73,MACl,7.0,PEAI,0.8,,,Me-2PACz,0.248,py3,0.083,,,,,,,1000,10,5000,30,6,160,110,25,,,,,,,,,,,,,,,0.164942,24.4427,0.035152,19.1969,5189,CH3,v1,
20756,20241219,39,Cs0.05MA0.16FA0.79PbI2.9Br0.1,1.73,MACl,7.0,PEAI,0.8,,,Me-2PACz,0.248,py3,0.083,,,,,,,1000,10,5000,30,6,160,110,25,,,,,,,,,,,,,,,1.29981,25.5859,0.232698,21.8316,5189,CH4,v1,
20757,20241219,39,Cs0.05MA0.16FA0.79PbI2.9Br0.1,1.73,MACl,7.0,PEAI,0.8,,,MeO-4PADBC,0.165,py3,0.165,,,,,,,1000,10,5000,30,6,160,110,25,,,,,,,,,,,,,,,16.719,68.5374,1.06388,22.9291,5190,CH1,v1,
20758,20241219,39,Cs0.05MA0.16FA0.79PbI2.9Br0.1,1.73,MACl,7.0,PEAI,0.8,,,MeO-4PADBC,0.165,py3,0.165,,,,,,,1000,10,5000,30,6,160,110,25,,,,,,,,,,,,,,,17.0012,68.3635,1.06554,23.339,5190,CH2,v1,
20759,20241219,39,Cs0.05MA0.16FA0.79PbI2.9Br0.1,1.73,MACl,7.0,PEAI,0.8,,,MeO-4PADBC,0.165,py3,0.165,,,,,,,1000,10,5000,30,6,160,110,25,,,,,,,,,,,,,,,16.7444,67.3792,1.07334,23.1531,5190,CH3,v1,
20760,20241219,39,Cs0.05MA0.16FA0.79PbI2.9Br0.1,1.73,MACl,7.0,PEAI,0.8,,,MeO-4PADBC,0.165,py3,0.165,,,,,,,1000,10,5000,30,6,160,110,25,,,,,,,,,,,,,,,16.3246,66.5912,1.07065,22.8969,5190,CH4,v1,
20761,20241219,39,Cs0.05MA0.16FA0.79PbI2.9Br0.1,1.73,MACl,7.0,PEAI,0.8,,,MeO-4PADBC,0.165,py3,0.165,,,,,,,1000,10,5000,30,6,160,110,25,,,,,,,,,,,,,,,17.0216,66.409,1.0747,23.85,5191,CH1,v1,
20762,20241219,39,Cs0.05MA0.16FA0.79PbI2.9Br0.1,1.73,MACl,7.0,PEAI,0.8,,,MeO-4PADBC,0.165,py3,0.165,,,,,,,1000,10,5000,30,6,160,110,25,,,,,,,,,,,,,,,17.1154,67.5646,1.06489,23.7884,5191,CH2,v1,
20763,20241219,39,Cs0.05MA0.16FA0.79PbI2.9Br0.1,1.73,MACl,7.0,PEAI,0.8,,,MeO-4PADBC,0.165,py3,0.165,,,,,,,1000,10,5000,30,6,160,110,25,,,,,,,,,,,,,,,16.94,68.747,1.06155,23.2123,5191,CH3,v1,
20764,20241219,39,Cs0.05MA0.16FA0.79PbI2.9Br0.1,1.73,MACl,7.0,PEAI,0.8,,,MeO-2PACz,0.165,py3,0.165,,,,,,,1000,10,5000,30,6,160,110,25,,,,,,,,,,,,,,,17.2599,69.9173,1.10253,22.3904,5191,CH4,v1,
20765,20241219,39,Cs0.05MA0.16FA0.79PbI2.9Br0.1,1.73,MACl,7.0,PEAI,0.8,,,MeO-2PACz,0.165,py3,0.165,,,,,,,1000,10,5000,30,6,160,110,25,,,,,,,,,,,,,,,18.0013,71.2482,1.10344,22.8972,5192,CH1,v1,
20766,20241219,39,Cs0.05MA0.16FA0.79PbI2.9Br0.1,1.73,MACl,7.0,PEAI,0.8,,,MeO-2PACz,0.165,py3,0.165,,,,,,,1000,10,5000,30,6,160,110,25,,,,,,,,,,,,,,,4.28e+40,1.12e+42,0.072022,52.9873,5192,CH2,v1,
20767,20241219,39,Cs0.05MA0.16FA0.79PbI2.9Br0.1,1.73,MACl,7.0,PEAI,0.8,,,MeO-2PACz,0.165,py3,0.165,,,,,,,1000,10,5000,30,6,160,110,25,,,,,,,,,,,,,,,17.6718,72.0974,1.09154,22.4555,5192,CH3,v1,
20768,20241219,39,Cs0.05MA0.16FA0.79PbI2.9Br0.1,1.73,MACl,7.0,PEAI,0.8,,,py3,0.083,DMACPA,0.248,,,,,,,1000,10,5000,30,6,160,110,25,,,,,,,,,,,,,,,16.9467,71.234,1.08296,21.9677,5192,CH4,v1,
20769,20241220,40,Cs0.05MA0.16FA0.79PbI2.9Br0.1,1.73,MACl,3.5,PSP,2.7,,,MeO-2PACz,0.33,,,,,,,,,1000,10,5000,30,6,160,110,25,,,,,,,,,,,,,,,0.118799,22.9021,0.028141,18.4331,5193,CH1,v1,
20770,20241220,40,Cs0.05MA0.16FA0.79PbI2.9Br0.1,1.73,MACl,3.5,PSP,2.7,,,MeO-2PACz,0.33,,,,,,,,,1000,10,5000,30,6,160,110,25,,,,,,,,,,,,,,,13.1665,56.955,1.07368,21.531,5193,CH2,v1,
20771,20241220,40,Cs0.05MA0.16FA0.79PbI2.9Br0.1,1.73,MACl,3.5,PSP,2.7,,,MeO-2PACz,0.33,,,,,,,,,1000,10,5000,30,6,160,110,25,,,,,,,,,,,,,,,0.112408,24.0248,0.024963,18.7431,5193,CH3,v1,
20772,20241220,40,Cs0.05MA0.16FA0.79PbI2.9Br0.1,1.73,MACl,3.5,PSP,2.7,,,MeO-2PACz,0.33,,,,,,,,,1000,10,5000,30,6,160,110,25,,,,,,,,,,,,,,,14.5367,60.4854,1.08287,22.1941,5193,CH4,v1,
20773,20241220,40,Cs0.05MA0.16FA0.79PbI2.9Br0.1,1.73,MACl,3.5,PSP,2.7,,,MeO-2PACz,0.33,,,,,,,,,1000,10,5000,30,6,160,110,25,,,,,,,,,,,,,,,4.38925,30.0626,0.784053,18.6216,5194,CH1,v1,
20774,20241220,40,Cs0.05MA0.16FA0.79PbI2.9Br0.1,1.73,MACl,3.5,PSP,2.7,,,MeO-2PACz,0.33,,,,,,,,,1000,10,5000,30,6,160,110,25,,,,,,,,,,,,,,,10.6439,50.9124,1.06405,19.6479,5194,CH2,v1,
20775,20241220,40,Cs0.05MA0.16FA0.79PbI2.9Br0.1,1.73,MACl,3.5,PSP,2.7,,,MeO-2PACz,0.33,,,,,,,,,1000,10,5000,30,6,160,110,25,,,,,,,,,,,,,,,10.2351,47.9713,1.05819,20.1626,5194,CH3,v1,
20776,20241220,40,Cs0.05MA0.16FA0.79PbI2.9Br0.1,1.73,MACl,3.5,PSP,2.7,,,MeO-2PACz,0.33,,,,,,,,,1000,10,5000,30,6,160,110,25,,,,,,,,,,,,,,,10.1415,47.1701,1.05553,20.3687,5194,CH4,v1,
20777,20241220,40,Cs0.05MA0.16FA0.79PbI2.9Br0.1,1.73,MACl,7.0,PMACl,0.7,,,MeO-4PADBC,0.33,,,,,,,,,1000,10,5000,30,6,160,110,25,,,,,,,,,,,,,,,11.664,51.7867,1.07922,20.8697,5195,CH1,v1,
20778,20241220,40,Cs0.05MA0.16FA0.79PbI2.9Br0.1,1.73,MACl,7.0,PMACl,0.7,,,MeO-4PADBC,0.33,,,,,,,,,1000,10,5000,30,6,160,110,25,,,,,,,,,,,,,,,13.7084,56.9363,1.08411,22.2088,5195,CH2,v1,
20779,20241220,40,Cs0.05MA0.16FA0.79PbI2.9Br0.1,1.73,MACl,7.0,PMACl,0.7,,,MeO-4PADBC,0.33,,,,,,,,,1000,10,5000,30,6,160,110,25,,,,,,,,,,,,,,,14.2546,57.5686,1.08825,22.7531,5195,CH3,v1,
20780,20241220,40,Cs0.05MA0.16FA0.79PbI2.9Br0.1,1.73,MACl,7.0,PMACl,0.7,,,MeO-4PADBC,0.33,,,,,,,,,1000,10,5000,30,6,160,110,25,,,,,,,,,,,,,,,13.9015,56.2728,1.08867,22.6918,5195,CH4,v1,
20781,20241220,40,Cs0.05MA0.16FA0.79PbI2.9Br0.1,1.73,PMACl,0.6,PSP,3.0,,,MeO-4PADBC,0.33,,,,,,,,,1000,10,5000,30,6,160,110,25,,,,,,,,,,,,,,,1.11763,21.0985,0.9122,5.80704,5196,CH1,v1,
20782,20241220,40,Cs0.05MA0.16FA0.79PbI2.9Br0.1,1.73,PMACl,0.6,PSP,3.0,,,MeO-4PADBC,0.33,,,,,,,,,1000,10,5000,30,6,160,110,25,,,,,,,,,,,,,,,1.49436,23.929,0.571595,10.9255,5196,CH2,v1,
20783,20241220,40,Cs0.05MA0.16FA0.79PbI2.9Br0.1,1.73,PMACl,0.6,PSP,3.0,,,MeO-4PADBC,0.33,,,,,,,,,1000,10,5000,30,6,160,110,25,,,,,,,,,,,,,,,2.44008,22.0868,0.894353,12.3528,5196,CH3,v1,
20784,20241220,40,Cs0.05MA0.16FA0.79PbI2.9Br0.1,1.73,PMACl,0.6,PSP,3.0,,,MeO-4PADBC,0.33,,,,,,,,,1000,10,5000,30,6,160,110,25,,,,,,,,,,,,,,,1.06e+39,8.83e+39,0.902371,13.329,5196,CH4,v1,
20785,20241220,40,Cs0.05MA0.16FA0.79PbI2.9Br0.1,1.73,PMACl,0.36,MACl,5.0,,,MeO-2PACz,0.33,,,,,,,,,1000,10,5000,30,6,160,110,25,,,,,,,,,,,,,,,7.38969,44.4902,1.01921,16.2966,5197,CH1,v1,
20786,20241220,40,Cs0.05MA0.16FA0.79PbI2.9Br0.1,1.73,PMACl,0.36,MACl,5.0,,,MeO-2PACz,0.33,,,,,,,,,1000,10,5000,30,6,160,110,25,,,,,,,,,,,,,,,0.0898352,24.0719,0.022043,16.9305,5197,CH2,v1,
20787,20241220,40,Cs0.05MA0.16FA0.79PbI2.9Br0.1,1.73,PMACl,0.36,MACl,5.0,,,MeO-2PACz,0.33,,,,,,,,,1000,10,5000,30,6,160,110,25,,,,,,,,,,,,,,,9.02881,45.9481,0.99969,19.6561,5197,CH3,v1,
20788,20241220,40,Cs0.05MA0.16FA0.79PbI2.9Br0.1,1.73,PMACl,0.36,MACl,5.0,,,MeO-2PACz,0.33,,,,,,,,,1000,10,5000,30,6,160,110,25,,,,,,,,,,,,,,,9.99041,49.166,1.04314,19.4794,5197,CH4,v1,
20789,20241220,40,Cs0.05MA0.16FA0.79PbI2.9Br0.1,1.73,PMACl,0.36,MACl,5.0,,,MeO-2PACz,0.33,,,,,,,,,1000,10,5000,30,6,160,110,25,,,,,,,,,,,,,,,9.9741,780.791,0.06325,20.1966,5198,CH1,v1,
20790,20241220,40,Cs0.05MA0.16FA0.79PbI2.9Br0.1,1.73,PMACl,0.36,MACl,5.0,,,MeO-2PACz,0.33,,,,,,,,,1000,10,5000,30,6,160,110,25,,,,,,,,,,,,,,,11.3446,50.0031,1.08348,20.9399,5198,CH2,v1,
20791,20241220,40,Cs0.05MA0.16FA0.79PbI2.9Br0.1,1.73,PMACl,0.36,MACl,5.0,,,MeO-2PACz,0.33,,,,,,,,,1000,10,5000,30,6,160,110,25,,,,,,,,,,,,,,,13.1337,55.3318,1.08467,21.8834,5198,CH3,v1,
20792,20241220,40,Cs0.05MA0.16FA0.79PbI2.9Br0.1,1.73,PMACl,0.36,MACl,5.0,,,MeO-2PACz,0.33,,,,,,,,,1000,10,5000,30,6,160,110,25,,,,,,,,,,,,,,,14.2911,58.8091,1.0933,22.2271,5198,CH4,v1,
20793,20241220,40,Cs0.1FA0.9PbI2.8Br0.2,1.5,MACl,3.5,PACl,12.5,,,Me-4PACz,0.33,,,,,,,,,1200,10,5000,30,8,200,110,30,,,,,,,,,,,,,,,17.0464,70.1069,1.10515,22.0015,5199,CH1,v1,
20794,20241220,40,Cs0.1FA0.9PbI2.8Br0.2,1.5,MACl,3.5,PACl,12.5,,,Me-4PACz,0.33,,,,,,,,,1200,10,5000,30,8,200,110,30,,,,,,,,,,,,,,,16.9359,67.7922,1.10891,22.5285,5199,CH2,v1,
20795,20241220,40,Cs0.1FA0.9PbI2.8Br0.2,1.5,MACl,3.5,PACl,12.5,,,Me-4PACz,0.33,,,,,,,,,1200,10,5000,30,8,200,110,30,,,,,,,,,,,,,,,13.5918,69.8303,0.89242,21.8104,5199,CH3,v1,
20796,20241220,40,Cs0.1FA0.9PbI2.8Br0.2,1.5,MACl,3.5,PACl,12.5,,,Me-4PACz,0.33,,,,,,,,,1200,10,5000,30,8,200,110,30,,,,,,,,,,,,,,,16.7524,65.8366,1.11397,22.8422,5199,CH4,v1,
20797,20241220,40,Cs0.05MA0.16FA0.79PbI2.9Br0.1,1.73,PEAI,0.8,MACl,7.5,,,Me-4PACz,0.33,,,,,,,,,1000,10,5000,30,6,160,110,25,,,,,,,,,,,,,,,0.563021,24.5724,0.104293,21.9697,5200,CH1,v1,
20798,20241220,40,Cs0.05MA0.16FA0.79PbI2.9Br0.1,1.73,PEAI,0.8,MACl,7.5,,,Me-4PACz,0.33,,,,,,,,,1000,10,5000,30,6,160,110,25,,,,,,,,,,,,,,,0.520757,53.4369,0.016729,58.2541,5200,CH2,v1,
20799,20241220,40,Cs0.05MA0.16FA0.79PbI2.9Br0.1,1.73,PEAI,0.8,MACl,7.5,,,Me-4PACz,0.33,,,,,,,,,1000,10,5000,30,6,160,110,25,,,,,,,,,,,,,,,0.126156,52.4255,0.012001,20.0513,5200,CH3,v1,
20800,20241220,40,Cs0.05MA0.16FA0.79PbI2.9Br0.1,1.73,PEAI,0.8,MACl,7.5,,,Me-4PACz,0.33,,,,,,,,,1000,10,5000,30,6,160,110,25,,,,,,,,,,,,,,,0.00192992,1.24267,0.01018,15.2553,5200,CH4,v1,
20801,20241220,40,Cs0.05MA0.16FA0.79PbI2.9Br0.1,1.73,PEAI,0.8,MACl,7.5,,,Me-4PACz,0.33,,,,,,,,,1000,10,5000,30,6,160,110,25,,,,,,,,,,,,,,,2.16e-05,0.0178073,0.008869,13.692,5201,CH1,v1,
20802,20241220,40,Cs0.05MA0.16FA0.79PbI2.9Br0.1,1.73,PEAI,0.8,MACl,7.5,,,Me-4PACz,0.33,,,,,,,,,1000,10,5000,30,6,160,110,25,,,,,,,,,,,,,,,5.65e+39,1.89e+42,0.003344,89.2167,5201,CH2,v1,
20803,20241220,40,Cs0.05MA0.16FA0.79PbI2.9Br0.1,1.73,PEAI,0.8,MACl,7.5,,,Me-4PACz,0.33,,,,,,,,,1000,10,5000,30,6,160,110,25,,,,,,,,,,,,,,,53.279,125159.0,0.003897,10.9248,5201,CH3,v1,
20804,20241220,40,Cs0.05MA0.16FA0.79PbI2.9Br0.1,1.73,PEAI,0.8,MACl,7.5,,,Me-4PACz,0.33,,,,,,,,,1000,10,5000,30,6,160,110,25,,,,,,,,,,,,,,,0.0768192,23.394,0.018668,17.5906,5201,CH4,v1,
20805,20241220,40,Cs0.05MA0.16FA0.79PbI2.9Br0.1,1.73,PSP,2.3,PMACl,0.72,,,Me-4PACz,0.33,,,,,,,,,1000,10,5000,30,6,160,110,25,,,,,,,,,,,,,,,15.4551,63.8705,1.09332,22.1322,5202,CH1,v1,
20806,20241220,40,Cs0.05MA0.16FA0.79PbI2.9Br0.1,1.73,PSP,2.3,PMACl,0.72,,,Me-4PACz,0.33,,,,,,,,,1000,10,5000,30,6,160,110,25,,,,,,,,,,,,,,,15.4332,63.3325,1.08882,22.3807,5202,CH2,v1,
20807,20241220,40,Cs0.05MA0.16FA0.79PbI2.9Br0.1,1.73,PSP,2.3,PMACl,0.72,,,Me-4PACz,0.33,,,,,,,,,1000,10,5000,30,6,160,110,25,,,,,,,,,,,,,,,6.32e+40,-4.97e+41,-0.000119,106.625,5202,CH3,v1,
20808,20241220,40,Cs0.05MA0.16FA0.79PbI2.9Br0.1,1.73,PSP,2.3,PMACl,0.72,,,Me-4PACz,0.33,,,,,,,,,1000,10,5000,30,6,160,110,25,,,,,,,,,,,,,,,15.5508,62.8834,1.10224,22.4358,5202,CH4,v1,
20809,20241220,40,Cs0.05MA0.16FA0.79PbI2.9Br0.1,1.73,PMACl,0.36,PEAI,1.5,,,MeO-2PACz,0.33,,,,,,,,,1000,10,5000,30,6,160,110,25,,,,,,,,,,,,,,,2.07e-05,0.0174394,0.008885,13.3371,5203,CH1,v1,
20810,20241220,40,Cs0.05MA0.16FA0.79PbI2.9Br0.1,1.73,PMACl,0.36,PEAI,1.5,,,MeO-2PACz,0.33,,,,,,,,,1000,10,5000,30,6,160,110,25,,,,,,,,,,,,,,,2.91e-05,0.0474702,0.005585,10.9783,5203,CH2,v1,
20811,20241220,40,Cs0.05MA0.16FA0.79PbI2.9Br0.1,1.73,PMACl,0.36,PEAI,1.5,,,MeO-2PACz,0.33,,,,,,,,,1000,10,5000,30,6,160,110,25,,,,,,,,,,,,,,,1.77e-05,0.0236874,0.006038,12.3951,5203,CH3,v1,
20812,20241220,40,Cs0.05MA0.16FA0.79PbI2.9Br0.1,1.73,PMACl,0.36,PEAI,1.5,,,MeO-2PACz,0.33,,,,,,,,,1000,10,5000,30,6,160,110,25,,,,,,,,,,,,,,,2.14e-05,0.0182073,0.008019,14.6329,5203,CH4,v1,
20813,20241220,40,Cs0.05MA0.16FA0.79PbI2.9Br0.1,1.73,PSP,2.3,MACl,7.8,,,Me-4PACz,0.33,,,,,,,,,1000,10,5000,30,6,160,110,25,,,,,,,,,,,,,,,13.4015,54.5049,1.08502,22.661,5204,CH1,v1,
20814,20241220,40,Cs0.05MA0.16FA0.79PbI2.9Br0.1,1.73,PSP,2.3,MACl,7.8,,,Me-4PACz,0.33,,,,,,,,,1000,10,5000,30,6,160,110,25,,,,,,,,,,,,,,,17.6585,77.7698,0.989699,22.9424,5204,CH2,v1,
20815,20241220,40,Cs0.05MA0.16FA0.79PbI2.9Br0.1,1.73,PSP,2.3,MACl,7.8,,,Me-4PACz,0.33,,,,,,,,,1000,10,5000,30,6,160,110,25,,,,,,,,,,,,,,,15.6975,62.8154,1.10495,22.6164,5204,CH3,v1,
20816,20241220,40,Cs0.05MA0.16FA0.79PbI2.9Br0.1,1.73,PSP,2.3,MACl,7.8,,,Me-4PACz,0.33,,,,,,,,,1000,10,5000,30,6,160,110,25,,,,,,,,,,,,,,,16.7519,66.288,1.11059,22.7551,5204,CH4,v1,
20817,20241220,40,Cs0.05MA0.16FA0.79PbI2.9Br0.1,1.73,PSP,2.3,MACl,7.8,,,Me-4PACz,0.33,,,,,,,,,1000,10,5000,30,6,160,110,25,,,,,,,,,,,,,,,0.617985,24.7391,0.113719,21.9666,5205,CH1,v1,
20818,20241220,40,Cs0.05MA0.16FA0.79PbI2.9Br0.1,1.73,PSP,2.3,MACl,7.8,,,Me-4PACz,0.33,,,,,,,,,1000,10,5000,30,6,160,110,25,,,,,,,,,,,,,,,0.848279,24.7922,0.152194,22.4816,5205,CH2,v1,
20819,20241220,40,Cs0.05MA0.16FA0.79PbI2.9Br0.1,1.73,PSP,2.3,MACl,7.8,,,Me-4PACz,0.33,,,,,,,,,1000,10,5000,30,6,160,110,25,,,,,,,,,,,,,,,17.3635,67.4039,1.10921,23.2242,5205,CH3,v1,
