Repository: MI-Materials-Intelligence/Recipe-Language-Model

# Learning Layer

## Overview

In the learning layer, the formulas and parameters are encoded and then tokenised into recipes as inputs. Through atomic skills of data extraction, cleaning, and matching, these data are organised into standardised datasets, providing the basis for RLM training and iterative recipe refinement.

Key Atomic Skills:
- **Cleaning**: Preprocessing and outlier cleaning
- **Matching**: Matching data pairs based on variables
- **Extraction**: Data extraction from robotic boxes

File: seven_ai_layers_robotics/learning/data/data50764_from_db.csv (part 86 of 253)
No,date,rank,Formula PVK,Concentration PVK,Formula Additive 1,Concentration Additive 1,Formula Additive 2,Concentration Additive 2,Formula Additive 3,Concentration Additive 3,Formula SAM 1,Concentration SAM 1,Formula SAM 2,Concentration SAM 2,Formula SAM 3,Concentration SAM 3,Spin Coating Speed SAM,Spin Coating Time SAM,Annealed Temperature SAM,Annealed Time SAM,Spin Coating Speed PVK 1,Spin Coating Time PVK 1,Spin Coating Speed PVK 2,Spin Coating Time PVK 2,Antisolvent Dropping Timing,Antisolvent Volume,Annealed Temperature PVK,Annealed Time PVK,Formula Passivator 1,Concentration Passivator 1,Formula Passivator 2,Concentration Passivator 2,Formula Passivator 3,Concentration Passivator 3,Formula Passivator 4,Concentration Passivator 4,Spin Coating Speed Passivator,Spin Coating Time Passivator,Passivator Dropping Timing,Passivator Volume,Annealed Temperature Passivator,Annealed Time Passivator,PCE,FF,Voc,Jsc,Product,Channel,From,upload_time
20820,20241220,40,Cs0.05MA0.16FA0.79PbI2.9Br0.1,1.73,PSP,2.3,MACl,7.8,,,Me-4PACz,0.33,,,,,,,,,1000,10,5000,30,6,160,110,25,,,,,,,,,,,,,,,16.7701,66.3302,1.11197,22.737,5205,CH4,v1,
20821,20241220,40,Cs0.05MA0.16FA0.79PbI2.9Br0.1,1.73,PSP,2.3,MACl,7.8,,,Me-4PACz,0.33,,,,,,,,,1000,10,5000,30,6,160,110,25,,,,,,,,,,,,,,,18.312,73.4277,1.10111,22.6489,5206,CH1,v1,
20822,20241220,40,Cs0.05MA0.16FA0.79PbI2.9Br0.1,1.73,PSP,2.3,MACl,7.8,,,Me-4PACz,0.33,,,,,,,,,1000,10,5000,30,6,160,110,25,,,,,,,,,,,,,,,18.4753,76.2232,1.05457,22.9843,5206,CH2,v1,
20823,20241220,40,Cs0.05MA0.16FA0.79PbI2.9Br0.1,1.73,PSP,2.3,MACl,7.8,,,Me-4PACz,0.33,,,,,,,,,1000,10,5000,30,6,160,110,25,,,,,,,,,,,,,,,17.3709,76.4548,1.03216,22.0125,5206,CH3,v1,
20824,20241220,40,Cs0.05MA0.16FA0.79PbI2.9Br0.1,1.73,PSP,2.3,MACl,7.8,,,Me-4PACz,0.33,,,,,,,,,1000,10,5000,30,6,160,110,25,,,,,,,,,,,,,,,17.7984,71.9472,1.10368,22.4141,5206,CH4,v1,
20825,20241220,40,Cs0.05MA0.16FA0.79PbI2.9Br0.1,1.73,PEABr,0.5,MACl,8.0,,,Me-4PACz,0.33,,,,,,,,,1000,10,5000,30,6,160,110,25,,,,,,,,,,,,,,,0.0480493,19.439,0.014397,17.1692,5207,CH1,v1,
20826,20241220,40,Cs0.05MA0.16FA0.79PbI2.9Br0.1,1.73,PEABr,0.5,MACl,8.0,,,Me-4PACz,0.33,,,,,,,,,1000,10,5000,30,6,160,110,25,,,,,,,,,,,,,,,2.24e-05,0.033404,0.005262,12.7584,5207,CH2,v1,
20827,20241220,40,Cs0.05MA0.16FA0.79PbI2.9Br0.1,1.73,PEABr,0.5,MACl,8.0,,,Me-4PACz,0.33,,,,,,,,,1000,10,5000,30,6,160,110,25,,,,,,,,,,,,,,,0.0,0.0,0.004379,11.0976,5207,CH3,v1,
20828,20241220,40,Cs0.05MA0.16FA0.79PbI2.9Br0.1,1.73,PEABr,0.5,MACl,8.0,,,Me-4PACz,0.33,,,,,,,,,1000,10,5000,30,6,160,110,25,,,,,,,,,,,,,,,1.66e-05,0.032426,0.004686,10.9266,5207,CH4,v1,
20829,20241220,40,Cs0.1FA0.9PbI2.8Br0.2,1.5,MACl,3.5,PACl,12.5,,,Me-4PACz,0.33,,,,,,,,,1200,10,5000,30,8,200,110,30,,,,,,,,,,,,,,,2.24e-05,0.0162286,0.009364,14.7547,5208,CH1,v1,
20830,20241220,40,Cs0.1FA0.9PbI2.8Br0.2,1.5,MACl,3.5,PACl,12.5,,,Me-4PACz,0.33,,,,,,,,,1200,10,5000,30,8,200,110,30,,,,,,,,,,,,,,,0.0475034,18.7693,0.014101,17.9484,5208,CH2,v1,
20831,20241220,40,Cs0.1FA0.9PbI2.8Br0.2,1.5,MACl,3.5,PACl,12.5,,,Me-4PACz,0.33,,,,,,,,,1200,10,5000,30,8,200,110,30,,,,,,,,,,,,,,,0.0958347,24.4648,0.020327,19.271,5208,CH3,v1,
20832,20241220,40,Cs0.1FA0.9PbI2.8Br0.2,1.5,MACl,3.5,PACl,12.5,,,Me-4PACz,0.33,,,,,,,,,1200,10,5000,30,8,200,110,30,,,,,,,,,,,,,,,2.37e-05,0.0728407,0.003598,9.05513,5208,CH4,v1,
20833,20241220,40,Cs0.05MA0.16FA0.79PbI2.9Br0.1,1.73,PMACl,0.4,PSP,2.8,,,Me-2PACz,0.33,,,,,,,,,1000,10,5000,30,6,160,110,25,,,,,,,,,,,,,,,14.6478,61.9002,1.11572,21.2092,5209,CH1,v1,
20834,20241220,40,Cs0.05MA0.16FA0.79PbI2.9Br0.1,1.73,PMACl,0.4,PSP,2.8,,,Me-2PACz,0.33,,,,,,,,,1000,10,5000,30,6,160,110,25,,,,,,,,,,,,,,,1.92e+40,-1.75e+40,0.211,-521.2,5209,CH2,v1,
20835,20241220,40,Cs0.05MA0.16FA0.79PbI2.9Br0.1,1.73,PMACl,0.4,PSP,2.8,,,Me-2PACz,0.33,,,,,,,,,1000,10,5000,30,6,160,110,25,,,,,,,,,,,,,,,5.81055,30.0463,0.804997,24.0232,5209,CH3,v1,
20836,20241220,40,Cs0.05MA0.16FA0.79PbI2.9Br0.1,1.73,PMACl,0.4,PSP,2.8,,,Me-2PACz,0.33,,,,,,,,,1000,10,5000,30,6,160,110,25,,,,,,,,,,,,,,,17.6556,66.5641,1.11345,23.8216,5209,CH4,v1,
20837,20241220,40,Cs0.05MA0.16FA0.79PbI2.9Br0.1,1.73,PMACl,0.4,PSP,2.8,,,Me-2PACz,0.33,,,,,,,,,1000,10,5000,30,6,160,110,25,,,,,,,,,,,,,,,16.2766,64.8748,1.12289,22.3434,5210,CH1,v1,
20838,20241220,40,Cs0.05MA0.16FA0.79PbI2.9Br0.1,1.73,PMACl,0.4,PSP,2.8,,,Me-2PACz,0.33,,,,,,,,,1000,10,5000,30,6,160,110,25,,,,,,,,,,,,,,,0.174302,24.6874,0.03677,19.2012,5210,CH2,v1,
20839,20241220,40,Cs0.05MA0.16FA0.79PbI2.9Br0.1,1.73,PMACl,0.4,PSP,2.8,,,Me-2PACz,0.33,,,,,,,,,1000,10,5000,30,6,160,110,25,,,,,,,,,,,,,,,15.9966,63.8826,1.11517,22.4545,5210,CH3,v1,
20840,20241220,40,Cs0.05MA0.16FA0.79PbI2.9Br0.1,1.73,PMACl,0.4,PSP,2.8,,,Me-2PACz,0.33,,,,,,,,,1000,10,5000,30,6,160,110,25,,,,,,,,,,,,,,,16.6418,64.5574,1.10305,23.3701,5210,CH4,v1,
20841,20241220,40,Cs0.05MA0.16FA0.79PbI2.9Br0.1,1.73,MACl,7.0,PMACl,0.7,,,Me-4PACz,0.33,,,,,,,,,1000,10,5000,30,6,160,110,25,,,,,,,,,,,,,,,2.13e-05,0.0152954,0.009546,14.5835,5211,CH1,v1,
20842,20241220,40,Cs0.05MA0.16FA0.79PbI2.9Br0.1,1.73,MACl,7.0,PMACl,0.7,,,Me-4PACz,0.33,,,,,,,,,1000,10,5000,30,6,160,110,25,,,,,,,,,,,,,,,1.72e-05,0.0835538,0.003101,6.64481,5211,CH2,v1,
20843,20241220,40,Cs0.05MA0.16FA0.79PbI2.9Br0.1,1.73,MACl,7.0,PMACl,0.7,,,Me-4PACz,0.33,,,,,,,,,1000,10,5000,30,6,160,110,25,,,,,,,,,,,,,,,9.37e+40,-5.73e+40,0.211,-774.932,5211,CH3,v1,
20844,20241220,40,Cs0.05MA0.16FA0.79PbI2.9Br0.1,1.73,MACl,7.0,PMACl,0.7,,,Me-4PACz,0.33,,,,,,,,,1000,10,5000,30,6,160,110,25,,,,,,,,,,,,,,,1.73e-05,0.0349411,0.004689,10.5751,5211,CH4,v1,
20845,20241220,40,Cs0.05MA0.16FA0.79PbI2.9Br0.1,1.73,PMACl,0.36,PEAI,1.5,,,MeO-2PACz,0.33,,,,,,,,,1000,10,5000,30,6,160,110,25,,,,,,,,,,,,,,,0.0644648,22.3025,0.016658,17.3523,5212,CH1,v1,
20846,20241220,40,Cs0.05MA0.16FA0.79PbI2.9Br0.1,1.73,PMACl,0.36,PEAI,1.5,,,MeO-2PACz,0.33,,,,,,,,,1000,10,5000,30,6,160,110,25,,,,,,,,,,,,,,,1.48e-05,0.0754485,0.002566,7.63957,5212,CH2,v1,
20847,20241220,40,Cs0.05MA0.16FA0.79PbI2.9Br0.1,1.73,PMACl,0.36,PEAI,1.5,,,MeO-2PACz,0.33,,,,,,,,,1000,10,5000,30,6,160,110,25,,,,,,,,,,,,,,,5.04e-05,0.546147,0.001715,5.38266,5212,CH3,v1,
20848,20241220,40,Cs0.05MA0.16FA0.79PbI2.9Br0.1,1.73,PMACl,0.36,PEAI,1.5,,,MeO-2PACz,0.33,,,,,,,,,1000,10,5000,30,6,160,110,25,,,,,,,,,,,,,,,1.07e-05,0.169026,0.001285,4.92958,5212,CH4,v1,
20849,20241220,40,Cs0.05MA0.16FA0.79PbI2.9Br0.1,1.73,PMACl,0.36,PEAI,1.5,,,MeO-2PACz,0.33,,,,,,,,,1000,10,5000,30,6,160,110,25,,,,,,,,,,,,,,,5.65e-06,0.293813,0.000748,2.5702,5213,CH1,v1,
20850,20241220,40,Cs0.05MA0.16FA0.79PbI2.9Br0.1,1.73,PMACl,0.36,PEAI,1.5,,,MeO-2PACz,0.33,,,,,,,,,1000,10,5000,30,6,160,110,25,,,,,,,,,,,,,,,2.97e-06,0.261198,0.000558,2.03854,5213,CH2,v1,
20851,20241220,40,Cs0.05MA0.16FA0.79PbI2.9Br0.1,1.73,PMACl,0.36,PEAI,1.5,,,MeO-2PACz,0.33,,,,,,,,,1000,10,5000,30,6,160,110,25,,,,,,,,,,,,,,,0.0,0.0,0.001162,3.62984,5213,CH3,v1,
20852,20241220,40,Cs0.05MA0.16FA0.79PbI2.9Br0.1,1.73,PMACl,0.36,PEAI,1.5,,,MeO-2PACz,0.33,,,,,,,,,1000,10,5000,30,6,160,110,25,,,,,,,,,,,,,,,1.82e-05,0.0901108,0.002676,7.53076,5213,CH4,v1,
20853,20241220,40,Cs0.1FA0.9PbI2.8Br0.2,1.5,MACl,3.5,PACl,12.5,,,Me-4PACz,0.33,,,,,,,,,1200,10,5000,30,8,200,110,30,,,,,,,,,,,,,,,17.3444,69.3377,1.11433,22.448,5214,CH1,v1,
20854,20241220,40,Cs0.1FA0.9PbI2.8Br0.2,1.5,MACl,3.5,PACl,12.5,,,Me-4PACz,0.33,,,,,,,,,1200,10,5000,30,8,200,110,30,,,,,,,,,,,,,,,17.6624,68.7404,1.11502,23.0438,5214,CH2,v1,
20855,20241220,40,Cs0.1FA0.9PbI2.8Br0.2,1.5,MACl,3.5,PACl,12.5,,,Me-4PACz,0.33,,,,,,,,,1200,10,5000,30,8,200,110,30,,,,,,,,,,,,,,,14.5899,63.4982,0.998877,23.0027,5214,CH3,v1,
20856,20241220,40,Cs0.1FA0.9PbI2.8Br0.2,1.5,MACl,3.5,PACl,12.5,,,Me-4PACz,0.33,,,,,,,,,1200,10,5000,30,8,200,110,30,,,,,,,,,,,,,,,17.3824,66.8706,1.11873,23.2353,5214,CH4,v1,
20857,20241220,40,Cs0.05MA0.16FA0.79PbI2.9Br0.1,1.73,PSP,2.2,PEAI,1.9,,,Me-2PACz,0.33,,,,,,,,,1000,10,5000,30,6,160,110,25,,,,,,,,,,,,,,,9.5e-06,0.163674,0.001291,4.4994,5215,CH1,v1,
20858,20241220,40,Cs0.05MA0.16FA0.79PbI2.9Br0.1,1.73,PSP,2.2,PEAI,1.9,,,Me-2PACz,0.33,,,,,,,,,1000,10,5000,30,6,160,110,25,,,,,,,,,,,,,,,1.3e-05,0.0850391,0.002381,6.40225,5215,CH2,v1,
20859,20241220,40,Cs0.05MA0.16FA0.79PbI2.9Br0.1,1.73,PSP,2.2,PEAI,1.9,,,Me-2PACz,0.33,,,,,,,,,1000,10,5000,30,6,160,110,25,,,,,,,,,,,,,,,159.718,465820.0,0.001812,18.9239,5215,CH3,v1,
20860,20241220,40,Cs0.05MA0.16FA0.79PbI2.9Br0.1,1.73,PSP,2.2,PEAI,1.9,,,Me-2PACz,0.33,,,,,,,,,1000,10,5000,30,6,160,110,25,,,,,,,,,,,,,,,1.77e-05,0.0220723,0.006615,12.0939,5215,CH4,v1,
20861,20241220,40,Cs0.05MA0.16FA0.79PbI2.9Br0.1,1.73,MACl,9.0,PMACl,0.36,,,Me-2PACz,0.33,,,,,,,,,1000,10,5000,30,6,160,110,25,,,,,,,,,,,,,,,0.0440943,19.3065,0.014235,16.0445,5216,CH1,v1,
20862,20241220,40,Cs0.05MA0.16FA0.79PbI2.9Br0.1,1.73,MACl,9.0,PMACl,0.36,,,Me-2PACz,0.33,,,,,,,,,1000,10,5000,30,6,160,110,25,,,,,,,,,,,,,,,1.51e-05,0.0941371,0.002341,6.86944,5216,CH2,v1,
20863,20241220,40,Cs0.05MA0.16FA0.79PbI2.9Br0.1,1.73,MACl,9.0,PMACl,0.36,,,Me-2PACz,0.33,,,,,,,,,1000,10,5000,30,6,160,110,25,,,,,,,,,,,,,,,2.28e-05,0.0604739,0.004039,9.32969,5216,CH3,v1,
20864,20241220,40,Cs0.05MA0.16FA0.79PbI2.9Br0.1,1.73,MACl,9.0,PMACl,0.36,,,Me-2PACz,0.33,,,,,,,,,1000,10,5000,30,6,160,110,25,,,,,,,,,,,,,,,15.4639,63.2038,1.02707,23.8218,5216,CH4,v1,
20865,20241220,40,Cs0.05MA0.16FA0.79PbI2.9Br0.1,1.73,MACl,9.0,PMACl,0.36,,,Me-2PACz,0.33,,,,,,,,,1000,10,5000,30,6,160,110,25,,,,,,,,,,,,,,,0.0357417,17.8421,0.013508,14.83,5217,CH1,v1,
20866,20241220,40,Cs0.05MA0.16FA0.79PbI2.9Br0.1,1.73,MACl,9.0,PMACl,0.36,,,Me-2PACz,0.33,,,,,,,,,1000,10,5000,30,6,160,110,25,,,,,,,,,,,,,,,2.16e-05,0.0806827,0.003285,8.15697,5217,CH2,v1,
20867,20241220,40,Cs0.05MA0.16FA0.79PbI2.9Br0.1,1.73,MACl,9.0,PMACl,0.36,,,Me-2PACz,0.33,,,,,,,,,1000,10,5000,30,6,160,110,25,,,,,,,,,,,,,,,6.7e-06,0.0381989,0.002574,6.81631,5217,CH3,v1,
20868,20241220,40,Cs0.05MA0.16FA0.79PbI2.9Br0.1,1.73,MACl,9.0,PMACl,0.36,,,Me-2PACz,0.33,,,,,,,,,1000,10,5000,30,6,160,110,25,,,,,,,,,,,,,,,0.0198893,11.0094,0.011479,15.7385,5217,CH4,v1,
20869,20241220,40,Cs0.05MA0.16FA0.79PbI2.9Br0.1,1.73,MACl,9.0,PMACl,0.36,,,Me-2PACz,0.33,,,,,,,,,1000,10,5000,30,6,160,110,25,,,,,,,,,,,,,,,2.1e-05,0.0171937,0.008838,13.8233,5218,CH1,v1,
20870,20241220,40,Cs0.05MA0.16FA0.79PbI2.9Br0.1,1.73,MACl,9.0,PMACl,0.36,,,Me-2PACz,0.33,,,,,,,,,1000,10,5000,30,6,160,110,25,,,,,,,,,,,,,,,1.79e-05,0.0740213,0.003098,7.80969,5218,CH2,v1,
20871,20241220,40,Cs0.05MA0.16FA0.79PbI2.9Br0.1,1.73,MACl,9.0,PMACl,0.36,,,Me-2PACz,0.33,,,,,,,,,1000,10,5000,30,6,160,110,25,,,,,,,,,,,,,,,1.52e-05,0.0947968,0.002387,6.70334,5218,CH3,v1,
20872,20241220,40,Cs0.05MA0.16FA0.79PbI2.9Br0.1,1.73,MACl,9.0,PMACl,0.36,,,Me-2PACz,0.33,,,,,,,,,1000,10,5000,30,6,160,110,25,,,,,,,,,,,,,,,0.0530395,20.4968,0.015018,17.2308,5218,CH4,v1,
20873,20241220,40,Cs0.1FA0.9PbI2.8Br0.2,1.5,MACl,5.0,PEAI,2.0,,,Me-4PACz,0.33,,,,,,,,,1200,10,5000,30,8,200,110,30,,,,,,,,,,,,,,,17.3775,68.1157,1.06786,23.8905,5219,CH1,v1,
20874,20241220,40,Cs0.1FA0.9PbI2.8Br0.2,1.5,MACl,5.0,PEAI,2.0,,,Me-4PACz,0.33,,,,,,,,,1200,10,5000,30,8,200,110,30,,,,,,,,,,,,,,,1.68e-05,0.0131859,0.008587,14.8048,5219,CH2,v1,
20875,20241220,40,Cs0.1FA0.9PbI2.8Br0.2,1.5,MACl,5.0,PEAI,2.0,,,Me-4PACz,0.33,,,,,,,,,1200,10,5000,30,8,200,110,30,,,,,,,,,,,,,,,2.26e-05,0.0276973,0.006239,13.097,5219,CH3,v1,
20876,20241220,40,Cs0.1FA0.9PbI2.8Br0.2,1.5,MACl,5.0,PEAI,2.0,,,Me-4PACz,0.33,,,,,,,,,1200,10,5000,30,8,200,110,30,,,,,,,,,,,,,,,0.109241,24.5498,0.023198,19.1817,5219,CH4,v1,
20877,20241220,40,Cs0.05MA0.16FA0.79PbI2.9Br0.1,1.73,MACl,7.0,PMACl,0.7,,,Me-4PACz,0.33,,,,,,,,,1000,10,5000,30,6,160,110,25,,,,,,,,,,,,,,,0.0176949,10.5577,0.011397,14.7062,5220,CH1,v1,
20878,20241220,40,Cs0.05MA0.16FA0.79PbI2.9Br0.1,1.73,MACl,7.0,PMACl,0.7,,,Me-4PACz,0.33,,,,,,,,,1000,10,5000,30,6,160,110,25,,,,,,,,,,,,,,,1.97e-05,0.064719,0.00382,7.98713,5220,CH2,v1,
20879,20241220,40,Cs0.05MA0.16FA0.79PbI2.9Br0.1,1.73,MACl,7.0,PMACl,0.7,,,Me-4PACz,0.33,,,,,,,,,1000,10,5000,30,6,160,110,25,,,,,,,,,,,,,,,1.68e-05,0.0727301,0.003153,7.33057,5220,CH3,v1,
20880,20241220,40,Cs0.05MA0.16FA0.79PbI2.9Br0.1,1.73,MACl,7.0,PMACl,0.7,,,Me-4PACz,0.33,,,,,,,,,1000,10,5000,30,6,160,110,25,,,,,,,,,,,,,,,1.74e-05,0.0988275,0.00247,7.12424,5220,CH4,v1,
20881,20241220,40,Cs0.05MA0.16FA0.79PbI2.9Br0.1,1.73,PEABr,0.5,MACl,8.0,,,Me-4PACz,0.33,,,,,,,,,1000,10,5000,30,6,160,110,25,,,,,,,,,,,,,,,0.29769,24.8349,0.057135,20.9797,5221,CH1,v1,
20882,20241220,40,Cs0.05MA0.16FA0.79PbI2.9Br0.1,1.73,PEABr,0.5,MACl,8.0,,,Me-4PACz,0.33,,,,,,,,,1000,10,5000,30,6,160,110,25,,,,,,,,,,,,,,,1.6e-05,0.0927609,0.002472,6.99568,5221,CH2,v1,
20883,20241220,40,Cs0.05MA0.16FA0.79PbI2.9Br0.1,1.73,PEABr,0.5,MACl,8.0,,,Me-4PACz,0.33,,,,,,,,,1000,10,5000,30,6,160,110,25,,,,,,,,,,,,,,,0.00291852,25.2798,0.002048,5.63792,5221,CH3,v1,
20884,20241220,40,Cs0.05MA0.16FA0.79PbI2.9Br0.1,1.73,PEABr,0.5,MACl,8.0,,,Me-4PACz,0.33,,,,,,,,,1000,10,5000,30,6,160,110,25,,,,,,,,,,,,,,,0.039462,17.7025,0.013546,16.457,5221,CH4,v1,
20885,20241220,40,Cs0.05MA0.16FA0.79PbI2.9Br0.1,1.73,PEABr,0.5,MACl,8.0,,,Me-4PACz,0.33,,,,,,,,,1000,10,5000,30,6,160,110,25,,,,,,,,,,,,,,,0.0555491,20.9079,0.015422,17.227,5222,CH1,v1,
20886,20241220,40,Cs0.05MA0.16FA0.79PbI2.9Br0.1,1.73,PEABr,0.5,MACl,8.0,,,Me-4PACz,0.33,,,,,,,,,1000,10,5000,30,6,160,110,25,,,,,,,,,,,,,,,2.24e-05,0.0362983,0.006566,9.38343,5222,CH2,v1,
20887,20241220,40,Cs0.05MA0.16FA0.79PbI2.9Br0.1,1.73,PEABr,0.5,MACl,8.0,,,Me-4PACz,0.33,,,,,,,,,1000,10,5000,30,6,160,110,25,,,,,,,,,,,,,,,1.55e-05,0.0310032,0.004709,10.5844,5222,CH3,v1,
20888,20241220,40,Cs0.05MA0.16FA0.79PbI2.9Br0.1,1.73,PEABr,0.5,MACl,8.0,,,Me-4PACz,0.33,,,,,,,,,1000,10,5000,30,6,160,110,25,,,,,,,,,,,,,,,0.0818804,22.8763,0.018199,19.6676,5222,CH4,v1,
20889,20241220,40,Cs0.1FA0.9PbI2.8Br0.2,1.5,PSP,2.0,PACl,10.0,,,Me-4PACz,0.33,,,,,,,,,1200,10,5000,30,8,200,110,30,,,,,,,,,,,,,,,13.1575,55.3908,1.05143,22.592,5223,CH1,v1,
20890,20241220,40,Cs0.1FA0.9PbI2.8Br0.2,1.5,PSP,2.0,PACl,10.0,,,Me-4PACz,0.33,,,,,,,,,1200,10,5000,30,8,200,110,30,,,,,,,,,,,,,,,14.1774,59.235,1.05095,22.7737,5223,CH2,v1,
20891,20241220,40,Cs0.1FA0.9PbI2.8Br0.2,1.5,PSP,2.0,PACl,10.0,,,Me-4PACz,0.33,,,,,,,,,1200,10,5000,30,8,200,110,30,,,,,,,,,,,,,,,1.65e+39,-5.44e+40,-0.000135,22.3983,5223,CH3,v1,
20892,20241220,40,Cs0.1FA0.9PbI2.8Br0.2,1.5,PSP,2.0,PACl,10.0,,,Me-4PACz,0.33,,,,,,,,,1200,10,5000,30,8,200,110,30,,,,,,,,,,,,,,,12.4413,61.5217,0.881546,22.9399,5223,CH4,v1,
20893,20241220,40,Cs0.05MA0.16FA0.79PbI2.9Br0.1,1.73,PSP,2.2,PEAI,1.9,,,Me-2PACz,0.33,,,,,,,,,1000,10,5000,30,6,160,110,25,,,,,,,,,,,,,,,2.38e-05,0.0207782,0.00803,14.2912,5224,CH1,v1,
20894,20241220,40,Cs0.05MA0.16FA0.79PbI2.9Br0.1,1.73,PSP,2.2,PEAI,1.9,,,Me-2PACz,0.33,,,,,,,,,1000,10,5000,30,6,160,110,25,,,,,,,,,,,,,,,1.81e-05,0.035319,0.004724,10.8194,5224,CH2,v1,
20895,20241220,40,Cs0.05MA0.16FA0.79PbI2.9Br0.1,1.73,PSP,2.2,PEAI,1.9,,,Me-2PACz,0.33,,,,,,,,,1000,10,5000,30,6,160,110,25,,,,,,,,,,,,,,,0.0,0.0,0.003105,8.38568,5224,CH3,v1,
20896,20241220,40,Cs0.05MA0.16FA0.79PbI2.9Br0.1,1.73,PSP,2.2,PEAI,1.9,,,Me-2PACz,0.33,,,,,,,,,1000,10,5000,30,6,160,110,25,,,,,,,,,,,,,,,2.09e-05,0.0263839,0.006324,12.5521,5224,CH4,v1,
20897,20241220,40,Cs0.05MA0.16FA0.79PbI2.9Br0.1,1.73,PSP,2.2,PEAI,1.9,,,Me-2PACz,0.33,,,,,,,,,1000,10,5000,30,6,160,110,25,,,,,,,,,,,,,,,11.2508,1698.34,0.033616,19.7067,5225,CH1,v1,
20898,20241220,40,Cs0.05MA0.16FA0.79PbI2.9Br0.1,1.73,PSP,2.2,PEAI,1.9,,,Me-2PACz,0.33,,,,,,,,,1000,10,5000,30,6,160,110,25,,,,,,,,,,,,,,,8.09e-06,0.157102,0.001383,3.72425,5225,CH2,v1,
20899,20241220,40,Cs0.05MA0.16FA0.79PbI2.9Br0.1,1.73,PSP,2.2,PEAI,1.9,,,Me-2PACz,0.33,,,,,,,,,1000,10,5000,30,6,160,110,25,,,,,,,,,,,,,,,0.0,0.0,0.001302,3.96758,5225,CH3,v1,
20900,20241220,40,Cs0.05MA0.16FA0.79PbI2.9Br0.1,1.73,PSP,2.2,PEAI,1.9,,,Me-2PACz,0.33,,,,,,,,,1000,10,5000,30,6,160,110,25,,,,,,,,,,,,,,,2.67e-05,0.047605,0.005631,9.96092,5225,CH4,v1,
20901,20241220,40,Cs0.05MA0.16FA0.79PbI2.9Br0.1,1.73,MACl,7.0,PMACl,0.7,,,Me-4PACz,0.33,,,,,,,,,1000,10,5000,30,6,160,110,25,,,,,,,,,,,,,,,0.0965141,23.9544,0.021434,18.7978,5226,CH1,v1,
20902,20241220,40,Cs0.05MA0.16FA0.79PbI2.9Br0.1,1.73,MACl,7.0,PMACl,0.7,,,Me-4PACz,0.33,,,,,,,,,1000,10,5000,30,6,160,110,25,,,,,,,,,,,,,,,1.42e-05,0.0800939,0.002826,6.28285,5226,CH2,v1,
20903,20241220,40,Cs0.05MA0.16FA0.79PbI2.9Br0.1,1.73,MACl,7.0,PMACl,0.7,,,Me-4PACz,0.33,,,,,,,,,1000,10,5000,30,6,160,110,25,,,,,,,,,,,,,,,1.2e-05,0.0767543,0.002599,5.99604,5226,CH3,v1,
20904,20241220,40,Cs0.05MA0.16FA0.79PbI2.9Br0.1,1.73,MACl,7.0,PMACl,0.7,,,Me-4PACz,0.33,,,,,,,,,1000,10,5000,30,6,160,110,25,,,,,,,,,,,,,,,5.71e-05,0.0711196,0.006365,12.6072,5226,CH4,v1,
20905,20241220,40,Cs0.05MA0.1FA0.85PbI3.0,1.73,MACl,14.6,PEAI,0.517,,,Me-4PACz,0.33,,,,,,,,,1000,10,5000,40,10,160,110,15,,,,,,,,,,,,,,,17.8814,70.6262,1.08482,23.3387,5227,CH1,v1,
20906,20241220,40,Cs0.05MA0.1FA0.85PbI3.0,1.73,MACl,14.6,PEAI,0.517,,,Me-4PACz,0.33,,,,,,,,,1000,10,5000,40,10,160,110,15,,,,,,,,,,,,,,,12.8107,50.8394,1.05404,23.9066,5227,CH2,v1,
20907,20241220,40,Cs0.05MA0.1FA0.85PbI3.0,1.73,MACl,14.6,PEAI,0.517,,,Me-4PACz,0.33,,,,,,,,,1000,10,5000,40,10,160,110,15,,,,,,,,,,,,,,,17.6481,73.1299,1.03288,23.3642,5227,CH3,v1,
20908,20241220,40,Cs0.05MA0.1FA0.85PbI3.0,1.73,MACl,14.6,PEAI,0.517,,,Me-4PACz,0.33,,,,,,,,,1000,10,5000,40,10,160,110,15,,,,,,,,,,,,,,,0.930153,24.8649,0.152116,24.5919,5227,CH4,v1,
20909,20241220,40,Cs0.05MA0.1FA0.85PbI3.0,1.73,PSP,1.9,MACl,7.0,,,Me-4PACz,0.33,,,,,,,,,1000,10,5000,40,10,160,110,15,,,,,,,,,,,,,,,15.398,67.1325,1.0565,21.7102,5228,CH1,v1,
20910,20241220,40,Cs0.05MA0.1FA0.85PbI3.0,1.73,PSP,1.9,MACl,7.0,,,Me-4PACz,0.33,,,,,,,,,1000,10,5000,40,10,160,110,15,,,,,,,,,,,,,,,0.00207993,1.41843,0.010212,14.3594,5228,CH2,v1,
20911,20241220,40,Cs0.05MA0.1FA0.85PbI3.0,1.73,PSP,1.9,MACl,7.0,,,Me-4PACz,0.33,,,,,,,,,1000,10,5000,40,10,160,110,15,,,,,,,,,,,,,,,16.4065,68.0133,1.0689,22.5676,5228,CH3,v1,
20912,20241220,40,Cs0.05MA0.1FA0.85PbI3.0,1.73,PSP,1.9,MACl,7.0,,,Me-4PACz,0.33,,,,,,,,,1000,10,5000,40,10,160,110,15,,,,,,,,,,,,,,,4.36697,28.0688,0.705802,22.0432,5228,CH4,v1,
20913,20241220,40,Cs0.05MA0.1FA0.85PbI3.0,1.73,PSP,1.9,MACl,7.0,,,Me-4PACz,0.33,,,,,,,,,1000,10,5000,40,10,160,110,15,,,,,,,,,,,,,,,16.4277,69.2309,1.06496,22.2813,5229,CH1,v1,
20914,20241220,40,Cs0.05MA0.1FA0.85PbI3.0,1.73,PSP,1.9,MACl,7.0,,,Me-4PACz,0.33,,,,,,,,,1000,10,5000,40,10,160,110,15,,,,,,,,,,,,,,,16.689,68.5199,1.06502,22.8694,5229,CH2,v1,
20915,20241220,40,Cs0.05MA0.1FA0.85PbI3.0,1.73,PSP,1.9,MACl,7.0,,,Me-4PACz,0.33,,,,,,,,,1000,10,5000,40,10,160,110,15,,,,,,,,,,,,,,,16.8693,68.4587,1.06672,23.1003,5229,CH3,v1,
20916,20241220,40,Cs0.05MA0.1FA0.85PbI3.0,1.73,PSP,1.9,MACl,7.0,,,Me-4PACz,0.33,,,,,,,,,1000,10,5000,40,10,160,110,15,,,,,,,,,,,,,,,17.1622,69.0146,1.07424,23.149,5229,CH4,v1,
20917,20241220,40,Cs0.05MA0.1FA0.85PbI3.0,1.73,PSP,1.9,MACl,7.0,,,Me-4PACz,0.33,,,,,,,,,1000,10,5000,40,10,160,110,15,,,,,,,,,,,,,,,17.3393,69.3127,1.04199,24.0081,5230,CH1,v1,
20918,20241220,40,Cs0.05MA0.1FA0.85PbI3.0,1.73,PSP,1.9,MACl,7.0,,,Me-4PACz,0.33,,,,,,,,,1000,10,5000,40,10,160,110,15,,,,,,,,,,,,,,,17.7014,69.6419,1.04335,24.3616,5230,CH2,v1,
20919,20241220,40,Cs0.05MA0.1FA0.85PbI3.0,1.73,PSP,1.9,MACl,7.0,,,Me-4PACz,0.33,,,,,,,,,1000,10,5000,40,10,160,110,15,,,,,,,,,,,,,,,12.2493,86.8385,0.591293,23.8558,5230,CH3,v1,
20920,20241220,40,Cs0.05MA0.1FA0.85PbI3.0,1.73,PSP,1.9,MACl,7.0,,,Me-4PACz,0.33,,,,,,,,,1000,10,5000,40,10,160,110,15,,,,,,,,,,,,,,,17.8516,68.3552,1.06082,24.6187,5230,CH4,v1,
20921,20241220,40,Cs0.05MA0.1FA0.85PbI3.0,1.73,MACl,8.0,PEABr,0.5,,,Me-4PACz,0.33,,,,,,,,,1000,10,5000,40,10,160,110,15,,,,,,,,,,,,,,,6.3151,36.8622,0.847533,20.2135,5231,CH1,v1,
20922,20241220,40,Cs0.05MA0.1FA0.85PbI3.0,1.73,MACl,8.0,PEABr,0.5,,,Me-4PACz,0.33,,,,,,,,,1000,10,5000,40,10,160,110,15,,,,,,,,,,,,,,,8.52437,41.7591,0.959546,21.2738,5231,CH2,v1,
20923,20241220,40,Cs0.05MA0.1FA0.85PbI3.0,1.73,MACl,8.0,PEABr,0.5,,,Me-4PACz,0.33,,,,,,,,,1000,10,5000,40,10,160,110,15,,,,,,,,,,,,,,,1.15683,24.6877,0.220879,21.2147,5231,CH3,v1,
20924,20241220,40,Cs0.05MA0.1FA0.85PbI3.0,1.73,MACl,8.0,PEABr,0.5,,,Me-4PACz,0.33,,,,,,,,,1000,10,5000,40,10,160,110,15,,,,,,,,,,,,,,,0.0840253,24.211,0.019345,17.9402,5231,CH4,v1,
20925,20241220,40,Cs0.1FA0.9PbI2.8Br0.2,1.5,PSP,2.0,PACl,10.0,,,Me-4PACz,0.33,,,,,,,,,1200,10,5000,30,8,200,110,30,,,,,,,,,,,,,,,17.6857,72.4218,1.083,22.549,5232,CH1,v1,
20926,20241220,40,Cs0.1FA0.9PbI2.8Br0.2,1.5,PSP,2.0,PACl,10.0,,,Me-4PACz,0.33,,,,,,,,,1200,10,5000,30,8,200,110,30,,,,,,,,,,,,,,,16.6808,68.6427,1.05441,23.047,5232,CH2,v1,
20927,20241220,40,Cs0.1FA0.9PbI2.8Br0.2,1.5,PSP,2.0,PACl,10.0,,,Me-4PACz,0.33,,,,,,,,,1200,10,5000,30,8,200,110,30,,,,,,,,,,,,,,,4.24e+40,1.27e+41,0.1551,215.848,5232,CH3,v1,
20928,20241220,40,Cs0.1FA0.9PbI2.8Br0.2,1.5,PSP,2.0,PACl,10.0,,,Me-4PACz,0.33,,,,,,,,,1200,10,5000,30,8,200,110,30,,,,,,,,,,,,,,,13.9524,61.2119,0.995602,22.8943,5232,CH4,v1,
20929,20241220,40,Cs0.1FA0.9PbI2.8Br0.2,1.5,MACl,5.0,PEAI,2.0,,,Me-4PACz,0.33,,,,,,,,,1200,10,5000,30,8,200,110,30,,,,,,,,,,,,,,,18.4599,73.524,1.08427,23.1561,5233,CH1,v1,
20930,20241220,40,Cs0.1FA0.9PbI2.8Br0.2,1.5,MACl,5.0,PEAI,2.0,,,Me-4PACz,0.33,,,,,,,,,1200,10,5000,30,8,200,110,30,,,,,,,,,,,,,,,2.36e-05,0.0323362,0.007278,10.0332,5233,CH2,v1,
20931,20241220,40,Cs0.1FA0.9PbI2.8Br0.2,1.5,MACl,5.0,PEAI,2.0,,,Me-4PACz,0.33,,,,,,,,,1200,10,5000,30,8,200,110,30,,,,,,,,,,,,,,,115.572,451.082,0.096369,265.863,5233,CH3,v1,
20932,20241220,40,Cs0.1FA0.9PbI2.8Br0.2,1.5,MACl,5.0,PEAI,2.0,,,Me-4PACz,0.33,,,,,,,,,1200,10,5000,30,8,200,110,30,,,,,,,,,,,,,,,0.0324629,16.1754,0.012957,15.4891,5233,CH4,v1,
20933,20241220,40,Cs0.1FA0.9PbI2.8Br0.2,1.5,MACl,5.0,PEAI,2.0,,,Me-4PACz,0.33,,,,,,,,,1200,10,5000,30,8,200,110,30,,,,,,,,,,,,,,,0.0240286,13.8058,0.012246,14.2129,5234,CH1,v1,
20934,20241220,40,Cs0.1FA0.9PbI2.8Br0.2,1.5,MACl,5.0,PEAI,2.0,,,Me-4PACz,0.33,,,,,,,,,1200,10,5000,30,8,200,110,30,,,,,,,,,,,,,,,0.125983,22.5305,0.030776,18.1691,5234,CH2,v1,
20935,20241220,40,Cs0.1FA0.9PbI2.8Br0.2,1.5,MACl,5.0,PEAI,2.0,,,Me-4PACz,0.33,,,,,,,,,1200,10,5000,30,8,200,110,30,,,,,,,,,,,,,,,13.6804,863.185,-1.9e-05,-85.3017,5234,CH3,v1,
20936,20241220,40,Cs0.1FA0.9PbI2.8Br0.2,1.5,MACl,5.0,PEAI,2.0,,,Me-4PACz,0.33,,,,,,,,,1200,10,5000,30,8,200,110,30,,,,,,,,,,,,,,,16.3565,66.1441,1.08302,22.833,5234,CH4,v1,
20937,20241220,40,Cs0.1FA0.9PbI2.8Br0.2,1.5,PACl,8.0,PMACl,0.4,,,Me-4PACz,0.33,,,,,,,,,1200,10,5000,30,8,200,110,30,,,,,,,,,,,,,,,13.3319,59.004,1.06748,21.1665,5235,CH1,v1,
20938,20241220,40,Cs0.1FA0.9PbI2.8Br0.2,1.5,PACl,8.0,PMACl,0.4,,,Me-4PACz,0.33,,,,,,,,,1200,10,5000,30,8,200,110,30,,,,,,,,,,,,,,,15.235,64.5082,1.08767,21.7135,5235,CH2,v1,
20939,20241220,40,Cs0.1FA0.9PbI2.8Br0.2,1.5,PACl,8.0,PMACl,0.4,,,Me-4PACz,0.33,,,,,,,,,1200,10,5000,30,8,200,110,30,,,,,,,,,,,,,,,14.6611,62.532,1.07764,21.7564,5235,CH3,v1,
20940,20241220,40,Cs0.1FA0.9PbI2.8Br0.2,1.5,PACl,8.0,PMACl,0.4,,,Me-4PACz,0.33,,,,,,,,,1200,10,5000,30,8,200,110,30,,,,,,,,,,,,,,,0.0820083,24.2281,0.019644,17.2306,5235,CH4,v1,
20941,20241220,40,Cs0.05MA0.1FA0.85PbI3.0,1.73,MACl,14.6,PEAI,0.517,,,Me-4PACz,0.33,,,,,,,,,1000,10,5000,40,10,160,110,15,,,,,,,,,,,,,,,15.6907,67.0568,1.08082,21.6494,5236,CH1,v1,
20942,20241220,40,Cs0.05MA0.1FA0.85PbI3.0,1.73,MACl,14.6,PEAI,0.517,,,Me-4PACz,0.33,,,,,,,,,1000,10,5000,40,10,160,110,15,,,,,,,,,,,,,,,16.3623,68.4412,1.08566,22.0208,5236,CH2,v1,
20943,20241220,40,Cs0.05MA0.1FA0.85PbI3.0,1.73,MACl,14.6,PEAI,0.517,,,Me-4PACz,0.33,,,,,,,,,1000,10,5000,40,10,160,110,15,,,,,,,,,,,,,,,3.02676,27.2102,0.502791,22.1237,5236,CH3,v1,
20944,20241220,40,Cs0.05MA0.1FA0.85PbI3.0,1.73,MACl,14.6,PEAI,0.517,,,Me-4PACz,0.33,,,,,,,,,1000,10,5000,40,10,160,110,15,,,,,,,,,,,,,,,16.3413,68.3057,1.09207,21.9068,5236,CH4,v1,
20945,20241220,40,Cs0.05MA0.1FA0.85PbI3.0,1.73,MACl,14.6,PEAI,0.517,,,Me-4PACz,0.33,,,,,,,,,1000,10,5000,40,10,160,110,15,,,,,,,,,,,,,,,0.308115,24.7786,0.060236,20.6435,5237,CH1,v1,
20946,20241220,40,Cs0.05MA0.1FA0.85PbI3.0,1.73,MACl,14.6,PEAI,0.517,,,Me-4PACz,0.33,,,,,,,,,1000,10,5000,40,10,160,110,15,,,,,,,,,,,,,,,13.8168,57.0631,1.06812,22.669,5237,CH2,v1,
20947,20241220,40,Cs0.05MA0.1FA0.85PbI3.0,1.73,MACl,14.6,PEAI,0.517,,,Me-4PACz,0.33,,,,,,,,,1000,10,5000,40,10,160,110,15,,,,,,,,,,,,,,,17.5333,77.1145,0.980621,23.186,5237,CH3,v1,
20948,20241220,40,Cs0.05MA0.1FA0.85PbI3.0,1.73,MACl,14.6,PEAI,0.517,,,Me-4PACz,0.33,,,,,,,,,1000,10,5000,40,10,160,110,15,,,,,,,,,,,,,,,12.5521,52.9973,1.04935,22.5706,5237,CH4,v1,
20949,20241220,40,Cs0.1FA0.9PbI2.8Br0.2,1.5,PSP,2.0,PACl,10.0,,,Me-4PACz,0.33,,,,,,,,,1200,10,5000,30,8,200,110,30,,,,,,,,,,,,,,,0.900664,24.9073,0.172224,20.9963,5238,CH1,v1,
20950,20241220,40,Cs0.1FA0.9PbI2.8Br0.2,1.5,PSP,2.0,PACl,10.0,,,Me-4PACz,0.33,,,,,,,,,1200,10,5000,30,8,200,110,30,,,,,,,,,,,,,,,10.6979,46.1193,1.05436,22.0003,5238,CH2,v1,
20951,20241220,40,Cs0.1FA0.9PbI2.8Br0.2,1.5,PSP,2.0,PACl,10.0,,,Me-4PACz,0.33,,,,,,,,,1200,10,5000,30,8,200,110,30,,,,,,,,,,,,,,,3.74e+40,-1.23e+43,-1.4e-05,21.1165,5238,CH3,v1,
20952,20241220,40,Cs0.1FA0.9PbI2.8Br0.2,1.5,PSP,2.0,PACl,10.0,,,Me-4PACz,0.33,,,,,,,,,1200,10,5000,30,8,200,110,30,,,,,,,,,,,,,,,0.015227,9.62221,0.011234,14.0861,5238,CH4,v1,
20953,20241220,40,Cs0.05MA0.16FA0.79PbI2.9Br0.1,1.73,PSP,2.3,PEAI,1.5,,,Me-4PACz,0.33,,,,,,,,,1000,10,5000,30,6,160,110,25,,,,,,,,,,,,,,,14.4512,63.2625,1.08412,21.0708,5239,CH1,v1,
20954,20241220,40,Cs0.05MA0.16FA0.79PbI2.9Br0.1,1.73,PSP,2.3,PEAI,1.5,,,Me-4PACz,0.33,,,,,,,,,1000,10,5000,30,6,160,110,25,,,,,,,,,,,,,,,14.7376,61.262,1.09332,22.0034,5239,CH2,v1,
20955,20241220,40,Cs0.05MA0.16FA0.79PbI2.9Br0.1,1.73,PSP,2.3,PEAI,1.5,,,Me-4PACz,0.33,,,,,,,,,1000,10,5000,30,6,160,110,25,,,,,,,,,,,,,,,14.8003,64.9177,0.977516,23.3229,5239,CH3,v1,
20956,20241220,40,Cs0.05MA0.16FA0.79PbI2.9Br0.1,1.73,PSP,2.3,PEAI,1.5,,,Me-4PACz,0.33,,,,,,,,,1000,10,5000,30,6,160,110,25,,,,,,,,,,,,,,,1.04894,25.0584,0.177414,23.5944,5239,CH4,v1,
20957,20241220,40,Cs0.1FA0.9PbI2.8Br0.2,1.5,PSP,2.0,PMACl,0.5,,,Me-4PACz,0.33,,,,,,,,,1200,10,5000,30,8,200,110,30,,,,,,,,,,,,,,,9.70266,596.023,0.076946,21.1563,5240,CH1,v1,
20958,20241220,40,Cs0.1FA0.9PbI2.8Br0.2,1.5,PSP,2.0,PMACl,0.5,,,Me-4PACz,0.33,,,,,,,,,1200,10,5000,30,8,200,110,30,,,,,,,,,,,,,,,1.3736,-74.1091,-0.000103,18.0744,5240,CH2,v1,
20959,20241220,40,Cs0.1FA0.9PbI2.8Br0.2,1.5,PSP,2.0,PMACl,0.5,,,Me-4PACz,0.33,,,,,,,,,1200,10,5000,30,8,200,110,30,,,,,,,,,,,,,,,4.8e-05,0.025801,0.006236,29.8334,5240,CH3,v1,
20960,20241220,40,Cs0.1FA0.9PbI2.8Br0.2,1.5,PSP,2.0,PMACl,0.5,,,Me-4PACz,0.33,,,,,,,,,1200,10,5000,30,8,200,110,30,,,,,,,,,,,,,,,7.37e-05,0.047762,0.004241,36.3977,5240,CH4,v1,
20961,20241220,40,Cs0.1FA0.9PbI2.8Br0.2,1.5,PSP,2.0,PMACl,0.5,,,Me-4PACz,0.33,,,,,,,,,1200,10,5000,30,8,200,110,30,,,,,,,,,,,,,,,7.75e-05,0.0187905,0.00999,41.26,5241,CH1,v1,
20962,20241220,40,Cs0.1FA0.9PbI2.8Br0.2,1.5,PSP,2.0,PMACl,0.5,,,Me-4PACz,0.33,,,,,,,,,1200,10,5000,30,8,200,110,30,,,,,,,,,,,,,,,29.682,6259.35,0.014897,31.832,5241,CH2,v1,
20963,20241220,40,Cs0.1FA0.9PbI2.8Br0.2,1.5,PSP,2.0,PMACl,0.5,,,Me-4PACz,0.33,,,,,,,,,1200,10,5000,30,8,200,110,30,,,,,,,,,,,,,,,18.0744,84.0462,0.915066,23.5014,5241,CH3,v1,
20964,20241220,40,Cs0.1FA0.9PbI2.8Br0.2,1.5,PSP,2.0,PMACl,0.5,,,Me-4PACz,0.33,,,,,,,,,1200,10,5000,30,8,200,110,30,,,,,,,,,,,,,,,17.4688,68.6471,1.075,23.6719,5241,CH4,v1,
20965,20241220,40,Cs0.1FA0.9PbI2.8Br0.2,1.5,PSP,2.0,PMACl,0.5,,,Me-4PACz,0.33,,,,,,,,,1200,10,5000,30,8,200,110,30,,,,,,,,,,,,,,,17.4801,70.355,1.09672,22.6546,5242,CH1,v1,
20966,20241220,40,Cs0.1FA0.9PbI2.8Br0.2,1.5,PSP,2.0,PMACl,0.5,,,Me-4PACz,0.33,,,,,,,,,1200,10,5000,30,8,200,110,30,,,,,,,,,,,,,,,17.7072,70.057,1.09836,23.012,5242,CH2,v1,
20967,20241220,40,Cs0.1FA0.9PbI2.8Br0.2,1.5,PSP,2.0,PMACl,0.5,,,Me-4PACz,0.33,,,,,,,,,1200,10,5000,30,8,200,110,30,,,,,,,,,,,,,,,17.6722,82.7194,0.908438,23.5174,5242,CH3,v1,
20968,20241220,40,Cs0.1FA0.9PbI2.8Br0.2,1.5,PSP,2.0,PMACl,0.5,,,Me-4PACz,0.33,,,,,,,,,1200,10,5000,30,8,200,110,30,,,,,,,,,,,,,,,17.4766,68.6516,1.09935,23.1565,5242,CH4,v1,
20969,20241220,40,Cs0.05MA0.1FA0.85PbI3.0,1.73,PSP,2.0,PEAI,1.0,,,Me-4PACz,0.33,,,,,,,,,1000,10,5000,40,10,160,110,15,,,,,,,,,,,,,,,0.0499198,19.4116,0.014433,17.8172,5243,CH1,v1,
20970,20241220,40,Cs0.05MA0.1FA0.85PbI3.0,1.73,PSP,2.0,PEAI,1.0,,,Me-4PACz,0.33,,,,,,,,,1000,10,5000,40,10,160,110,15,,,,,,,,,,,,,,,19.3637,72.7372,1.08168,24.6114,5243,CH2,v1,
20971,20241220,40,Cs0.05MA0.1FA0.85PbI3.0,1.73,PSP,2.0,PEAI,1.0,,,Me-4PACz,0.33,,,,,,,,,1000,10,5000,40,10,160,110,15,,,,,,,,,,,,,,,19.5527,72.7867,1.08588,24.7386,5243,CH3,v1,
20972,20241220,40,Cs0.05MA0.1FA0.85PbI3.0,1.73,PSP,2.0,PEAI,1.0,,,Me-4PACz,0.33,,,,,,,,,1000,10,5000,40,10,160,110,15,,,,,,,,,,,,,,,18.7348,70.822,1.0824,24.4397,5243,CH4,v1,
20973,20241220,40,Cs0.1FA0.9PbI2.8Br0.2,1.5,PACl,8.0,PMACl,0.4,,,Me-4PACz,0.33,,,,,,,,,1200,10,5000,30,8,200,110,30,,,,,,,,,,,,,,,16.6261,65.957,1.09493,23.022,5244,CH1,v1,
20974,20241220,40,Cs0.1FA0.9PbI2.8Br0.2,1.5,PACl,8.0,PMACl,0.4,,,Me-4PACz,0.33,,,,,,,,,1200,10,5000,30,8,200,110,30,,,,,,,,,,,,,,,16.9328,65.6495,1.09752,23.5008,5244,CH2,v1,
20975,20241220,40,Cs0.1FA0.9PbI2.8Br0.2,1.5,PACl,8.0,PMACl,0.4,,,Me-4PACz,0.33,,,,,,,,,1200,10,5000,30,8,200,110,30,,,,,,,,,,,,,,,16.5907,72.0353,0.981586,23.4634,5244,CH3,v1,
20976,20241220,40,Cs0.1FA0.9PbI2.8Br0.2,1.5,PACl,8.0,PMACl,0.4,,,Me-4PACz,0.33,,,,,,,,,1200,10,5000,30,8,200,110,30,,,,,,,,,,,,,,,16.1554,64.092,1.09451,23.0301,5244,CH4,v1,
20977,20241220,40,Cs0.05MA0.1FA0.85PbI3.0,1.73,MACl,8.0,PEABr,0.5,,,Me-4PACz,0.33,,,,,,,,,1000,10,5000,40,10,160,110,15,,,,,,,,,,,,,,,14.5121,62.5908,1.08237,21.4212,5245,CH1,v1,
20978,20241220,40,Cs0.05MA0.1FA0.85PbI3.0,1.73,MACl,8.0,PEABr,0.5,,,Me-4PACz,0.33,,,,,,,,,1000,10,5000,40,10,160,110,15,,,,,,,,,,,,,,,8.99536,45.4914,0.896205,22.0639,5245,CH2,v1,
20979,20241220,40,Cs0.05MA0.1FA0.85PbI3.0,1.73,MACl,8.0,PEABr,0.5,,,Me-4PACz,0.33,,,,,,,,,1000,10,5000,40,10,160,110,15,,,,,,,,,,,,,,,14.7843,61.4933,1.0858,22.1424,5245,CH3,v1,
20980,20241220,40,Cs0.05MA0.1FA0.85PbI3.0,1.73,MACl,8.0,PEABr,0.5,,,Me-4PACz,0.33,,,,,,,,,1000,10,5000,40,10,160,110,15,,,,,,,,,,,,,,,14.5226,60.7986,1.08777,21.9591,5245,CH4,v1,
20981,20241220,40,Cs0.05MA0.1FA0.85PbI3.0,1.73,MACl,8.0,PEABr,0.5,,,Me-4PACz,0.33,,,,,,,,,1000,10,5000,40,10,160,110,15,,,,,,,,,,,,,,,16.9197,67.153,1.10488,22.8039,5246,CH1,v1,
20982,20241220,40,Cs0.05MA0.1FA0.85PbI3.0,1.73,MACl,8.0,PEABr,0.5,,,Me-4PACz,0.33,,,,,,,,,1000,10,5000,40,10,160,110,15,,,,,,,,,,,,,,,16.0298,65.1265,1.10414,22.2918,5246,CH2,v1,
20983,20241220,40,Cs0.05MA0.1FA0.85PbI3.0,1.73,MACl,8.0,PEABr,0.5,,,Me-4PACz,0.33,,,,,,,,,1000,10,5000,40,10,160,110,15,,,,,,,,,,,,,,,15.3141,66.6117,1.05324,21.828,5246,CH3,v1,
20984,20241220,40,Cs0.05MA0.1FA0.85PbI3.0,1.73,MACl,8.0,PEABr,0.5,,,Me-4PACz,0.33,,,,,,,,,1000,10,5000,40,10,160,110,15,,,,,,,,,,,,,,,16.9945,67.3275,1.1044,22.8555,5246,CH4,v1,
20985,20241220,40,Cs0.05MA0.1FA0.85PbI3.0,1.73,PSP,1.8,PEABr,0.5,,,Me-4PACz,0.33,,,,,,,,,1000,10,5000,40,10,160,110,15,,,,,,,,,,,,,,,13.2814,57.0165,1.08426,21.4836,5247,CH1,v1,
20986,20241220,40,Cs0.05MA0.1FA0.85PbI3.0,1.73,PSP,1.8,PEABr,0.5,,,Me-4PACz,0.33,,,,,,,,,1000,10,5000,40,10,160,110,15,,,,,,,,,,,,,,,15.1966,61.6832,1.0847,22.7127,5247,CH2,v1,
20987,20241220,40,Cs0.05MA0.1FA0.85PbI3.0,1.73,PSP,1.8,PEABr,0.5,,,Me-4PACz,0.33,,,,,,,,,1000,10,5000,40,10,160,110,15,,,,,,,,,,,,,,,16.2332,62.8967,1.08518,23.7835,5247,CH3,v1,
20988,20241220,40,Cs0.05MA0.1FA0.85PbI3.0,1.73,PSP,1.8,PEABr,0.5,,,Me-4PACz,0.33,,,,,,,,,1000,10,5000,40,10,160,110,15,,,,,,,,,,,,,,,16.9062,62.9514,1.08348,24.7868,5247,CH4,v1,
20989,20241220,40,Cs0.05MA0.16FA0.79PbI2.9Br0.1,1.73,PSP,2.3,PEAI,1.5,,,Me-4PACz,0.33,,,,,,,,,1000,10,5000,30,6,160,110,25,,,,,,,,,,,,,,,0.0836169,24.3337,0.020011,17.1718,5248,CH1,v1,
20990,20241220,40,Cs0.05MA0.16FA0.79PbI2.9Br0.1,1.73,PSP,2.3,PEAI,1.5,,,Me-4PACz,0.33,,,,,,,,,1000,10,5000,30,6,160,110,25,,,,,,,,,,,,,,,11.5256,51.0564,1.04712,21.5583,5248,CH2,v1,
20991,20241220,40,Cs0.05MA0.16FA0.79PbI2.9Br0.1,1.73,PSP,2.3,PEAI,1.5,,,Me-4PACz,0.33,,,,,,,,,1000,10,5000,30,6,160,110,25,,,,,,,,,,,,,,,2.29e+39,1.83e+40,0.243439,51.4363,5248,CH3,v1,
20992,20241220,40,Cs0.05MA0.16FA0.79PbI2.9Br0.1,1.73,PSP,2.3,PEAI,1.5,,,Me-4PACz,0.33,,,,,,,,,1000,10,5000,30,6,160,110,25,,,,,,,,,,,,,,,2.48e-05,0.01663,0.009496,15.6932,5248,CH4,v1,
20993,20241220,40,Cs0.05MA0.16FA0.79PbI2.9Br0.1,1.73,PSP,2.3,PEAI,1.5,,,Me-4PACz,0.33,,,,,,,,,1000,10,5000,30,6,160,110,25,,,,,,,,,,,,,,,0.216756,24.8375,0.042712,20.4319,5249,CH1,v1,
20994,20241220,40,Cs0.05MA0.16FA0.79PbI2.9Br0.1,1.73,PSP,2.3,PEAI,1.5,,,Me-4PACz,0.33,,,,,,,,,1000,10,5000,30,6,160,110,25,,,,,,,,,,,,,,,16.4253,66.4376,1.08116,22.8671,5249,CH2,v1,
20995,20241220,40,Cs0.05MA0.16FA0.79PbI2.9Br0.1,1.73,PSP,2.3,PEAI,1.5,,,Me-4PACz,0.33,,,,,,,,,1000,10,5000,30,6,160,110,25,,,,,,,,,,,,,,,1.93e-05,0.0493976,0.005186,7.53488,5249,CH3,v1,
20996,20241220,40,Cs0.05MA0.16FA0.79PbI2.9Br0.1,1.73,PSP,2.3,PEAI,1.5,,,Me-4PACz,0.33,,,,,,,,,1000,10,5000,30,6,160,110,25,,,,,,,,,,,,,,,0.0878961,24.1922,0.019569,18.5664,5249,CH4,v1,
20997,20241220,40,Cs0.1FA0.9PbI2.8Br0.2,1.5,PACl,8.0,PMACl,0.4,,,Me-4PACz,0.33,,,,,,,,,1200,10,5000,30,8,200,110,30,,,,,,,,,,,,,,,15.0841,64.4519,1.07462,21.7786,5250,CH1,v1,
20998,20241220,40,Cs0.1FA0.9PbI2.8Br0.2,1.5,PACl,8.0,PMACl,0.4,,,Me-4PACz,0.33,,,,,,,,,1200,10,5000,30,8,200,110,30,,,,,,,,,,,,,,,14.225,61.8317,1.07447,21.4115,5250,CH2,v1,
20999,20241220,40,Cs0.1FA0.9PbI2.8Br0.2,1.5,PACl,8.0,PMACl,0.4,,,Me-4PACz,0.33,,,,,,,,,1200,10,5000,30,8,200,110,30,,,,,,,,,,,,,,,15.8791,69.7427,0.997354,22.8285,5250,CH3,v1,
21000,20241220,40,Cs0.1FA0.9PbI2.8Br0.2,1.5,PACl,8.0,PMACl,0.4,,,Me-4PACz,0.33,,,,,,,,,1200,10,5000,30,8,200,110,30,,,,,,,,,,,,,,,14.9427,62.9569,1.01885,23.2957,5250,CH4,v1,
21001,20241220,40,Cs0.05MA0.1FA0.85PbI3.0,1.73,MACl,5.0,PMACl,0.5,,,Me-4PACz,0.33,,,,,,,,,1000,10,5000,40,10,160,110,15,,,,,,,,,,,,,,,1.19835,95.2723,0.111778,11.2528,5251,CH1,v1,
21002,20241220,40,Cs0.05MA0.1FA0.85PbI3.0,1.73,MACl,5.0,PMACl,0.5,,,Me-4PACz,0.33,,,,,,,,,1000,10,5000,40,10,160,110,15,,,,,,,,,,,,,,,6.39666,36.2713,1.04194,16.9257,5251,CH2,v1,
21003,20241220,40,Cs0.05MA0.1FA0.85PbI3.0,1.73,MACl,5.0,PMACl,0.5,,,Me-4PACz,0.33,,,,,,,,,1000,10,5000,40,10,160,110,15,,,,,,,,,,,,,,,6.4536,38.6635,1.0339,16.1444,5251,CH3,v1,
21004,20241220,40,Cs0.05MA0.1FA0.85PbI3.0,1.73,MACl,5.0,PMACl,0.5,,,Me-4PACz,0.33,,,,,,,,,1000,10,5000,40,10,160,110,15,,,,,,,,,,,,,,,5.64005,33.705,1.03147,16.223,5251,CH4,v1,
21005,20241220,40,Cs0.05MA0.16FA0.79PbI2.9Br0.1,1.73,MACl,3.5,PEABr,1.3,,,MeO-4PADBC,0.33,,,,,,,,,1000,10,5000,30,6,160,110,25,,,,,,,,,,,,,,,0.12103,22.9026,0.02807,18.826,5252,CH1,v1,
21006,20241220,40,Cs0.05MA0.16FA0.79PbI2.9Br0.1,1.73,MACl,3.5,PEABr,1.3,,,MeO-4PADBC,0.33,,,,,,,,,1000,10,5000,30,6,160,110,25,,,,,,,,,,,,,,,17.7502,69.4899,1.081,23.6297,5252,CH2,v1,
21007,20241220,40,Cs0.05MA0.16FA0.79PbI2.9Br0.1,1.73,MACl,3.5,PEABr,1.3,,,MeO-4PADBC,0.33,,,,,,,,,1000,10,5000,30,6,160,110,25,,,,,,,,,,,,,,,3.33e+40,-1.16e+41,-9.8e-05,293.094,5252,CH3,v1,
21008,20241220,40,Cs0.05MA0.16FA0.79PbI2.9Br0.1,1.73,MACl,3.5,PEABr,1.3,,,MeO-4PADBC,0.33,,,,,,,,,1000,10,5000,30,6,160,110,25,,,,,,,,,,,,,,,0.0785191,23.361,0.018814,17.8652,5252,CH4,v1,
21009,20241220,40,Cs0.05MA0.16FA0.79PbI2.9Br0.1,1.73,MACl,3.5,PEABr,1.3,,,MeO-4PADBC,0.33,,,,,,,,,1000,10,5000,30,6,160,110,25,,,,,,,,,,,,,,,13.9786,59.7207,1.07722,21.7286,5253,CH1,v1,
21010,20241220,40,Cs0.05MA0.16FA0.79PbI2.9Br0.1,1.73,MACl,3.5,PEABr,1.3,,,MeO-4PADBC,0.33,,,,,,,,,1000,10,5000,30,6,160,110,25,,,,,,,,,,,,,,,0.636313,24.9174,0.121657,20.9909,5253,CH2,v1,
21011,20241220,40,Cs0.05MA0.16FA0.79PbI2.9Br0.1,1.73,MACl,3.5,PEABr,1.3,,,MeO-4PADBC,0.33,,,,,,,,,1000,10,5000,30,6,160,110,25,,,,,,,,,,,,,,,0.218703,29.1537,0.030075,24.9438,5253,CH3,v1,
21012,20241220,40,Cs0.05MA0.16FA0.79PbI2.9Br0.1,1.73,MACl,3.5,PEABr,1.3,,,MeO-4PADBC,0.33,,,,,,,,,1000,10,5000,30,6,160,110,25,,,,,,,,,,,,,,,0.231275,24.0833,0.049034,19.5846,5253,CH4,v1,
21013,20241220,40,Cs0.05MA0.16FA0.79PbI2.9Br0.1,1.73,MACl,3.5,PEABr,1.3,,,MeO-4PADBC,0.33,,,,,,,,,1000,10,5000,30,6,160,110,25,,,,,,,,,,,,,,,0.105328,23.9374,0.025153,17.4935,5254,CH1,v1,
21014,20241220,40,Cs0.05MA0.16FA0.79PbI2.9Br0.1,1.73,MACl,3.5,PEABr,1.3,,,MeO-4PADBC,0.33,,,,,,,,,1000,10,5000,30,6,160,110,25,,,,,,,,,,,,,,,15.8059,64.5641,1.09564,22.344,5254,CH2,v1,
21015,20241220,40,Cs0.05MA0.16FA0.79PbI2.9Br0.1,1.73,MACl,3.5,PEABr,1.3,,,MeO-4PADBC,0.33,,,,,,,,,1000,10,5000,30,6,160,110,25,,,,,,,,,,,,,,,15.2569,62.7923,1.08711,22.3505,5254,CH3,v1,
21016,20241220,40,Cs0.05MA0.16FA0.79PbI2.9Br0.1,1.73,MACl,3.5,PEABr,1.3,,,MeO-4PADBC,0.33,,,,,,,,,1000,10,5000,30,6,160,110,25,,,,,,,,,,,,,,,0.397879,25.0045,0.078796,20.1943,5254,CH4,v1,
21017,20241220,40,Cs0.05MA0.1FA0.85PbI3.0,1.73,MACl,12.0,PEAI,1.0,,,Me-4PACz,0.33,,,,,,,,,1000,10,5000,40,10,160,110,15,,,,,,,,,,,,,,,1.98273,27.161,0.384612,18.9799,5255,CH1,v1,
21018,20241220,40,Cs0.05MA0.1FA0.85PbI3.0,1.73,MACl,12.0,PEAI,1.0,,,Me-4PACz,0.33,,,,,,,,,1000,10,5000,40,10,160,110,15,,,,,,,,,,,,,,,11.5146,51.3791,1.06305,21.0819,5255,CH2,v1,
21019,20241220,40,Cs0.05MA0.1FA0.85PbI3.0,1.73,MACl,12.0,PEAI,1.0,,,Me-4PACz,0.33,,,,,,,,,1000,10,5000,40,10,160,110,15,,,,,,,,,,,,,,,12.6154,54.5768,1.06992,21.6043,5255,CH3,v1,
21020,20241220,40,Cs0.05MA0.1FA0.85PbI3.0,1.73,MACl,12.0,PEAI,1.0,,,Me-4PACz,0.33,,,,,,,,,1000,10,5000,40,10,160,110,15,,,,,,,,,,,,,,,12.2645,53.3067,1.05486,21.8108,5255,CH4,v1,
21021,20241220,40,Cs0.05MA0.1FA0.85PbI3.0,1.73,PSP,1.8,PEABr,0.5,,,Me-4PACz,0.33,,,,,,,,,1000,10,5000,40,10,160,110,15,,,,,,,,,,,,,,,13.8704,59.6541,1.07046,21.7208,5256,CH1,v1,
21022,20241220,40,Cs0.05MA0.1FA0.85PbI3.0,1.73,PSP,1.8,PEABr,0.5,,,Me-4PACz,0.33,,,,,,,,,1000,10,5000,40,10,160,110,15,,,,,,,,,,,,,,,14.0967,59.2365,1.07311,22.1762,5256,CH2,v1,
21023,20241220,40,Cs0.05MA0.1FA0.85PbI3.0,1.73,PSP,1.8,PEABr,0.5,,,Me-4PACz,0.33,,,,,,,,,1000,10,5000,40,10,160,110,15,,,,,,,,,,,,,,,14.4337,60.0944,1.07083,22.4298,5256,CH3,v1,
21024,20241220,40,Cs0.05MA0.1FA0.85PbI3.0,1.73,PSP,1.8,PEABr,0.5,,,Me-4PACz,0.33,,,,,,,,,1000,10,5000,40,10,160,110,15,,,,,,,,,,,,,,,15.1116,61.0394,1.06356,23.2775,5256,CH4,v1,
21025,20241220,40,Cs0.05MA0.1FA0.85PbI3.0,1.73,PSP,2.0,PEAI,1.0,,,Me-4PACz,0.33,,,,,,,,,1000,10,5000,40,10,160,110,15,,,,,,,,,,,,,,,13.1675,57.4289,1.07916,21.2465,5257,CH1,v1,
21026,20241220,40,Cs0.05MA0.1FA0.85PbI3.0,1.73,PSP,2.0,PEAI,1.0,,,Me-4PACz,0.33,,,,,,,,,1000,10,5000,40,10,160,110,15,,,,,,,,,,,,,,,13.569,56.8811,1.07494,22.192,5257,CH2,v1,
21027,20241220,40,Cs0.05MA0.1FA0.85PbI3.0,1.73,PSP,2.0,PEAI,1.0,,,Me-4PACz,0.33,,,,,,,,,1000,10,5000,40,10,160,110,15,,,,,,,,,,,,,,,15.5831,61.9547,1.0844,23.1948,5257,CH3,v1,
21028,20241220,40,Cs0.05MA0.1FA0.85PbI3.0,1.73,PSP,2.0,PEAI,1.0,,,Me-4PACz,0.33,,,,,,,,,1000,10,5000,40,10,160,110,15,,,,,,,,,,,,,,,14.2858,57.3766,1.08157,23.0204,5257,CH4,v1,
21029,20241220,40,Cs0.05MA0.1FA0.85PbI3.0,1.73,PSP,2.0,PEAI,1.0,,,Me-4PACz,0.33,,,,,,,,,1000,10,5000,40,10,160,110,15,,,,,,,,,,,,,,,17.6433,70.0582,1.07714,23.3803,5258,CH1,v1,
21030,20241220,40,Cs0.05MA0.1FA0.85PbI3.0,1.73,PSP,2.0,PEAI,1.0,,,Me-4PACz,0.33,,,,,,,,,1000,10,5000,40,10,160,110,15,,,,,,,,,,,,,,,18.3472,70.5398,1.07913,24.1024,5258,CH2,v1,
21031,20241220,40,Cs0.05MA0.1FA0.85PbI3.0,1.73,PSP,2.0,PEAI,1.0,,,Me-4PACz,0.33,,,,,,,,,1000,10,5000,40,10,160,110,15,,,,,,,,,,,,,,,1.55e+39,7.08e+40,0.119558,18.335,5258,CH3,v1,
21032,20241220,40,Cs0.05MA0.1FA0.85PbI3.0,1.73,PSP,2.0,PEAI,1.0,,,Me-4PACz,0.33,,,,,,,,,1000,10,5000,40,10,160,110,15,,,,,,,,,,,,,,,0.108511,24.643,0.02249,19.5788,5258,CH4,v1,
21033,20241220,40,Cs0.05MA0.1FA0.85PbI3.0,1.73,MACl,5.0,PACl,15.0,,,Me-4PACz,0.33,,,,,,,,,1000,10,5000,40,10,160,110,15,,,,,,,,,,,,,,,13.486,56.4155,1.06644,22.4154,5259,CH1,v1,
21034,20241220,40,Cs0.05MA0.1FA0.85PbI3.0,1.73,MACl,5.0,PACl,15.0,,,Me-4PACz,0.33,,,,,,,,,1000,10,5000,40,10,160,110,15,,,,,,,,,,,,,,,7.41418,656.27,0.058927,19.1719,5259,CH2,v1,
21035,20241220,40,Cs0.05MA0.1FA0.85PbI3.0,1.73,MACl,5.0,PACl,15.0,,,Me-4PACz,0.33,,,,,,,,,1000,10,5000,40,10,160,110,15,,,,,,,,,,,,,,,4.80853,848.955,0.030765,18.4109,5259,CH3,v1,
21036,20241220,40,Cs0.05MA0.1FA0.85PbI3.0,1.73,MACl,5.0,PACl,15.0,,,Me-4PACz,0.33,,,,,,,,,1000,10,5000,40,10,160,110,15,,,,,,,,,,,,,,,1.66e-05,0.0340556,0.006211,7.8467,5259,CH4,v1,
21037,20241220,40,Cs0.05MA0.1FA0.85PbI3.0,1.73,MACl,5.0,PMACl,0.5,,,Me-4PACz,0.33,,,,,,,,,1000,10,5000,40,10,160,110,15,,,,,,,,,,,,,,,6.5626,35.2141,0.982875,18.961,5260,CH1,v1,
21038,20241220,40,Cs0.05MA0.1FA0.85PbI3.0,1.73,MACl,5.0,PMACl,0.5,,,Me-4PACz,0.33,,,,,,,,,1000,10,5000,40,10,160,110,15,,,,,,,,,,,,,,,7.18774,38.3193,1.06465,17.6185,5260,CH2,v1,
21039,20241220,40,Cs0.05MA0.1FA0.85PbI3.0,1.73,MACl,5.0,PMACl,0.5,,,Me-4PACz,0.33,,,,,,,,,1000,10,5000,40,10,160,110,15,,,,,,,,,,,,,,,8.82663,42.0505,1.0736,19.5515,5260,CH3,v1,
21040,20241220,40,Cs0.05MA0.1FA0.85PbI3.0,1.73,MACl,5.0,PMACl,0.5,,,Me-4PACz,0.33,,,,,,,,,1000,10,5000,40,10,160,110,15,,,,,,,,,,,,,,,10.7604,45.774,1.05241,22.337,5260,CH4,v1,
