Repository: MI-Materials-Intelligence/Recipe-Language-Model

# Learning Layer

## Overview

In the learning layer, the formulas and parameters are encoded and then tokenised into recipes as inputs. Through atomic skills of data extraction, cleaning, and matching, these data are organised into standardised datasets, providing the basis for RLM training and iterative recipe refinement.

Key Atomic Skills:
- **Cleaning**: Preprocessing and outlier cleaning
- **Matching**: Matching data pairs based on variables
- **Extraction**: Data extraction from robotic boxes

File: seven_ai_layers_robotics/learning/data/data50764_from_db.csv (part 87 of 253)
No,date,rank,Formula PVK,Concentration PVK,Formula Additive 1,Concentration Additive 1,Formula Additive 2,Concentration Additive 2,Formula Additive 3,Concentration Additive 3,Formula SAM 1,Concentration SAM 1,Formula SAM 2,Concentration SAM 2,Formula SAM 3,Concentration SAM 3,Spin Coating Speed SAM,Spin Coating Time SAM,Annealed Temperature SAM,Annealed Time SAM,Spin Coating Speed PVK 1,Spin Coating Time PVK 1,Spin Coating Speed PVK 2,Spin Coating Time PVK 2,Antisolvent Dropping Timing,Antisolvent Volume,Annealed Temperature PVK,Annealed Time PVK,Formula Passivator 1,Concentration Passivator 1,Formula Passivator 2,Concentration Passivator 2,Formula Passivator 3,Concentration Passivator 3,Formula Passivator 4,Concentration Passivator 4,Spin Coating Speed Passivator,Spin Coating Time Passivator,Passivator Dropping Timing,Passivator Volume,Annealed Temperature Passivator,Annealed Time Passivator,PCE,FF,Voc,Jsc,Product,Channel,From,upload_time
21041,20241220,40,Cs0.05MA0.1FA0.85PbI3.0,1.73,MACl,5.0,PMACl,0.5,,,Me-4PACz,0.33,,,,,,,,,1000,10,5000,40,10,160,110,15,,,,,,,,,,,,,,,2.28873,26.8874,0.385252,22.0954,5261,CH1,v1,
21042,20241220,40,Cs0.05MA0.1FA0.85PbI3.0,1.73,MACl,5.0,PMACl,0.5,,,Me-4PACz,0.33,,,,,,,,,1000,10,5000,40,10,160,110,15,,,,,,,,,,,,,,,10.5321,47.2951,1.0822,20.5774,5261,CH2,v1,
21043,20241220,40,Cs0.05MA0.1FA0.85PbI3.0,1.73,MACl,5.0,PMACl,0.5,,,Me-4PACz,0.33,,,,,,,,,1000,10,5000,40,10,160,110,15,,,,,,,,,,,,,,,10.3823,46.1251,1.08124,20.8177,5261,CH3,v1,
21044,20241220,40,Cs0.05MA0.1FA0.85PbI3.0,1.73,MACl,5.0,PMACl,0.5,,,Me-4PACz,0.33,,,,,,,,,1000,10,5000,40,10,160,110,15,,,,,,,,,,,,,,,0.105497,24.4541,0.023402,18.4348,5261,CH4,v1,
21045,20241220,40,Cs0.05MA0.1FA0.85PbI3.0,1.73,PSP,1.8,PEABr,0.5,,,Me-4PACz,0.33,,,,,,,,,1000,10,5000,40,10,160,110,15,,,,,,,,,,,,,,,0.323919,24.9952,0.060635,21.3726,5262,CH1,v1,
21046,20241220,40,Cs0.05MA0.1FA0.85PbI3.0,1.73,PSP,1.8,PEABr,0.5,,,Me-4PACz,0.33,,,,,,,,,1000,10,5000,40,10,160,110,15,,,,,,,,,,,,,,,0.769858,25.1558,0.136755,22.3784,5262,CH2,v1,
21047,20241220,40,Cs0.05MA0.1FA0.85PbI3.0,1.73,PSP,1.8,PEABr,0.5,,,Me-4PACz,0.33,,,,,,,,,1000,10,5000,40,10,160,110,15,,,,,,,,,,,,,,,13.0012,52.4162,1.08726,22.813,5262,CH3,v1,
21048,20241220,40,Cs0.05MA0.1FA0.85PbI3.0,1.73,PSP,1.8,PEABr,0.5,,,Me-4PACz,0.33,,,,,,,,,1000,10,5000,40,10,160,110,15,,,,,,,,,,,,,,,14.0599,56.8567,1.08842,22.7198,5262,CH4,v1,
21049,20241220,40,Cs0.05MA0.1FA0.85PbI3.0,1.73,PSP,2.0,PACl,20.0,,,Me-4PACz,0.33,,,,,,,,,1000,10,5000,40,10,160,110,15,,,,,,,,,,,,,,,12.622,159.855,0.359679,21.9526,5263,CH1,v1,
21050,20241220,40,Cs0.05MA0.1FA0.85PbI3.0,1.73,PSP,2.0,PACl,20.0,,,Me-4PACz,0.33,,,,,,,,,1000,10,5000,40,10,160,110,15,,,,,,,,,,,,,,,3.42945,27.7003,0.542874,22.8056,5263,CH2,v1,
21051,20241220,40,Cs0.05MA0.1FA0.85PbI3.0,1.73,PSP,2.0,PACl,20.0,,,Me-4PACz,0.33,,,,,,,,,1000,10,5000,40,10,160,110,15,,,,,,,,,,,,,,,13.0949,55.0369,1.07852,22.0607,5263,CH3,v1,
21052,20241220,40,Cs0.05MA0.1FA0.85PbI3.0,1.73,PSP,2.0,PACl,20.0,,,Me-4PACz,0.33,,,,,,,,,1000,10,5000,40,10,160,110,15,,,,,,,,,,,,,,,14.1727,58.2538,1.08067,22.513,5263,CH4,v1,
21053,20241220,40,Cs0.05MA0.1FA0.85PbI3.0,1.73,MACl,7.0,PEAI,0.4,,,Me-4PACz,0.33,,,,,,,,,1000,10,5000,40,10,160,110,15,,,,,,,,,,,,,,,11.9746,53.679,1.06157,21.0139,5264,CH1,v1,
21054,20241220,40,Cs0.05MA0.1FA0.85PbI3.0,1.73,MACl,7.0,PEAI,0.4,,,Me-4PACz,0.33,,,,,,,,,1000,10,5000,40,10,160,110,15,,,,,,,,,,,,,,,14.5544,58.6336,1.07396,23.1132,5264,CH2,v1,
21055,20241220,40,Cs0.05MA0.1FA0.85PbI3.0,1.73,MACl,7.0,PEAI,0.4,,,Me-4PACz,0.33,,,,,,,,,1000,10,5000,40,10,160,110,15,,,,,,,,,,,,,,,0.318258,24.8447,0.060934,21.0227,5264,CH3,v1,
21056,20241220,40,Cs0.05MA0.1FA0.85PbI3.0,1.73,MACl,7.0,PEAI,0.4,,,Me-4PACz,0.33,,,,,,,,,1000,10,5000,40,10,160,110,15,,,,,,,,,,,,,,,14.1577,57.8655,1.07382,22.7846,5264,CH4,v1,
21057,20241220,40,Cs0.05MA0.1FA0.85PbI3.0,1.73,MACl,7.0,PEAI,0.4,,,Me-4PACz,0.33,,,,,,,,,1000,10,5000,40,10,160,110,15,,,,,,,,,,,,,,,7.6652,44.8559,1.0272,16.636,5265,CH1,v1,
21058,20241220,40,Cs0.05MA0.1FA0.85PbI3.0,1.73,MACl,7.0,PEAI,0.4,,,Me-4PACz,0.33,,,,,,,,,1000,10,5000,40,10,160,110,15,,,,,,,,,,,,,,,7.62409,39.8052,1.04341,18.3567,5265,CH2,v1,
21059,20241220,40,Cs0.05MA0.1FA0.85PbI3.0,1.73,MACl,7.0,PEAI,0.4,,,Me-4PACz,0.33,,,,,,,,,1000,10,5000,40,10,160,110,15,,,,,,,,,,,,,,,6.44036,37.4158,1.00598,17.1107,5265,CH3,v1,
21060,20241220,40,Cs0.05MA0.1FA0.85PbI3.0,1.73,MACl,7.0,PEAI,0.4,,,Me-4PACz,0.33,,,,,,,,,1000,10,5000,40,10,160,110,15,,,,,,,,,,,,,,,7.59055,41.5999,1.03626,17.6081,5265,CH4,v1,
21061,20241220,40,Cs0.05MA0.1FA0.85PbI3.0,1.73,MACl,7.0,PEAI,0.4,,,Me-4PACz,0.33,,,,,,,,,1000,10,5000,40,10,160,110,15,,,,,,,,,,,,,,,6.02622,42.0917,1.00616,14.2293,5266,CH1,v1,
21062,20241220,40,Cs0.05MA0.1FA0.85PbI3.0,1.73,MACl,7.0,PEAI,0.4,,,Me-4PACz,0.33,,,,,,,,,1000,10,5000,40,10,160,110,15,,,,,,,,,,,,,,,6.8051,43.6145,1.01415,15.3851,5266,CH2,v1,
21063,20241220,40,Cs0.05MA0.1FA0.85PbI3.0,1.73,MACl,7.0,PEAI,0.4,,,Me-4PACz,0.33,,,,,,,,,1000,10,5000,40,10,160,110,15,,,,,,,,,,,,,,,4.37648,33.4504,0.944779,13.8482,5266,CH3,v1,
21064,20241220,40,Cs0.05MA0.1FA0.85PbI3.0,1.73,MACl,7.0,PEAI,0.4,,,Me-4PACz,0.33,,,,,,,,,1000,10,5000,40,10,160,110,15,,,,,,,,,,,,,,,0.429046,25.1267,0.122161,13.9777,5266,CH4,v1,
21065,20241220,40,Cs0.05MA0.16FA0.79PbI2.9Br0.1,1.73,PMACl,0.36,MACl,5.0,,,MeO-2PACz,0.33,,,,,,,,,1000,10,5000,30,6,160,110,25,,,,,,,,,,,,,,,1.07307,24.9663,0.191605,22.432,5267,CH1,v1,
21066,20241220,40,Cs0.05MA0.16FA0.79PbI2.9Br0.1,1.73,PMACl,0.36,MACl,5.0,,,MeO-2PACz,0.33,,,,,,,,,1000,10,5000,30,6,160,110,25,,,,,,,,,,,,,,,16.1357,65.7093,1.08167,22.7021,5267,CH2,v1,
21067,20241220,40,Cs0.05MA0.16FA0.79PbI2.9Br0.1,1.73,PMACl,0.36,MACl,5.0,,,MeO-2PACz,0.33,,,,,,,,,1000,10,5000,30,6,160,110,25,,,,,,,,,,,,,,,14.5759,59.9974,1.0818,22.4571,5267,CH3,v1,
21068,20241220,40,Cs0.05MA0.16FA0.79PbI2.9Br0.1,1.73,PMACl,0.36,MACl,5.0,,,MeO-2PACz,0.33,,,,,,,,,1000,10,5000,30,6,160,110,25,,,,,,,,,,,,,,,14.652,60.5232,1.08302,22.3532,5267,CH4,v1,
21069,20241220,40,Cs0.05MA0.1FA0.85PbI3.0,1.73,MACl,5.0,PACl,15.0,,,Me-4PACz,0.33,,,,,,,,,1000,10,5000,40,10,160,110,15,,,,,,,,,,,,,,,10.6222,46.1935,1.0799,21.2938,5268,CH1,v1,
21070,20241220,40,Cs0.05MA0.1FA0.85PbI3.0,1.73,MACl,5.0,PACl,15.0,,,Me-4PACz,0.33,,,,,,,,,1000,10,5000,40,10,160,110,15,,,,,,,,,,,,,,,14.4249,58.0403,1.08478,22.911,5268,CH2,v1,
21071,20241220,40,Cs0.05MA0.1FA0.85PbI3.0,1.73,MACl,5.0,PACl,15.0,,,Me-4PACz,0.33,,,,,,,,,1000,10,5000,40,10,160,110,15,,,,,,,,,,,,,,,13.1829,53.872,1.08396,22.5752,5268,CH3,v1,
21072,20241220,40,Cs0.05MA0.1FA0.85PbI3.0,1.73,MACl,5.0,PACl,15.0,,,Me-4PACz,0.33,,,,,,,,,1000,10,5000,40,10,160,110,15,,,,,,,,,,,,,,,11.2695,48.2189,1.06609,21.9228,5268,CH4,v1,
21073,20241220,40,Cs0.05MA0.1FA0.85PbI3.0,1.73,MACl,12.0,PEAI,1.0,,,Me-4PACz,0.33,,,,,,,,,1000,10,5000,40,10,160,110,15,,,,,,,,,,,,,,,15.1848,59.318,1.07525,23.8074,5269,CH1,v1,
21074,20241220,40,Cs0.05MA0.1FA0.85PbI3.0,1.73,MACl,12.0,PEAI,1.0,,,Me-4PACz,0.33,,,,,,,,,1000,10,5000,40,10,160,110,15,,,,,,,,,,,,,,,15.3276,58.8072,1.08113,24.1084,5269,CH2,v1,
21075,20241220,40,Cs0.05MA0.1FA0.85PbI3.0,1.73,MACl,12.0,PEAI,1.0,,,Me-4PACz,0.33,,,,,,,,,1000,10,5000,40,10,160,110,15,,,,,,,,,,,,,,,15.3536,58.1793,1.08406,24.3437,5269,CH3,v1,
21076,20241220,40,Cs0.05MA0.1FA0.85PbI3.0,1.73,MACl,12.0,PEAI,1.0,,,Me-4PACz,0.33,,,,,,,,,1000,10,5000,40,10,160,110,15,,,,,,,,,,,,,,,13.9262,54.1202,1.08016,23.8224,5269,CH4,v1,
21077,20241220,40,Cs0.05MA0.1FA0.85PbI3.0,1.73,MACl,12.0,PEAI,1.0,,,Me-4PACz,0.33,,,,,,,,,1000,10,5000,40,10,160,110,15,,,,,,,,,,,,,,,5.7902,34.3718,1.04433,16.1307,5270,CH1,v1,
21078,20241220,40,Cs0.05MA0.1FA0.85PbI3.0,1.73,MACl,12.0,PEAI,1.0,,,Me-4PACz,0.33,,,,,,,,,1000,10,5000,40,10,160,110,15,,,,,,,,,,,,,,,11.6546,49.9007,1.08021,21.6213,5270,CH2,v1,
21079,20241220,40,Cs0.05MA0.1FA0.85PbI3.0,1.73,MACl,12.0,PEAI,1.0,,,Me-4PACz,0.33,,,,,,,,,1000,10,5000,40,10,160,110,15,,,,,,,,,,,,,,,12.891,52.2629,1.08222,22.7917,5270,CH3,v1,
21080,20241220,40,Cs0.05MA0.1FA0.85PbI3.0,1.73,MACl,12.0,PEAI,1.0,,,Me-4PACz,0.33,,,,,,,,,1000,10,5000,40,10,160,110,15,,,,,,,,,,,,,,,11.0999,46.4591,1.06907,22.348,5270,CH4,v1,
21081,20241220,40,Cs0.05MA0.16FA0.79PbI2.9Br0.1,1.73,PMACl,0.6,PSP,3.0,,,MeO-4PADBC,0.33,,,,,,,,,1000,10,5000,30,6,160,110,25,,,,,,,,,,,,,,,2.44596,27.84,0.45234,19.423,5271,CH1,v1,
21082,20241220,40,Cs0.05MA0.16FA0.79PbI2.9Br0.1,1.73,PMACl,0.6,PSP,3.0,,,MeO-4PADBC,0.33,,,,,,,,,1000,10,5000,30,6,160,110,25,,,,,,,,,,,,,,,8.30935,47.6552,1.04433,16.6962,5271,CH2,v1,
21083,20241220,40,Cs0.05MA0.16FA0.79PbI2.9Br0.1,1.73,PMACl,0.6,PSP,3.0,,,MeO-4PADBC,0.33,,,,,,,,,1000,10,5000,30,6,160,110,25,,,,,,,,,,,,,,,8.57289,46.5995,1.05103,17.5037,5271,CH3,v1,
21084,20241220,40,Cs0.05MA0.16FA0.79PbI2.9Br0.1,1.73,PMACl,0.6,PSP,3.0,,,MeO-4PADBC,0.33,,,,,,,,,1000,10,5000,30,6,160,110,25,,,,,,,,,,,,,,,1.44959,26.3013,0.266741,20.6623,5271,CH4,v1,
21085,20241220,40,Cs0.05MA0.1FA0.85PbI3.0,1.73,PSP,2.0,PACl,20.0,,,Me-4PACz,0.33,,,,,,,,,1000,10,5000,40,10,160,110,15,,,,,,,,,,,,,,,1.7758,26.7176,0.29467,22.5559,5272,CH1,v1,
21086,20241220,40,Cs0.05MA0.1FA0.85PbI3.0,1.73,PSP,2.0,PACl,20.0,,,Me-4PACz,0.33,,,,,,,,,1000,10,5000,40,10,160,110,15,,,,,,,,,,,,,,,1.8332,26.3081,0.299506,23.2656,5272,CH2,v1,
21087,20241220,40,Cs0.05MA0.1FA0.85PbI3.0,1.73,PSP,2.0,PACl,20.0,,,Me-4PACz,0.33,,,,,,,,,1000,10,5000,40,10,160,110,15,,,,,,,,,,,,,,,17.296,66.5314,1.10268,23.5761,5272,CH3,v1,
21088,20241220,40,Cs0.05MA0.1FA0.85PbI3.0,1.73,PSP,2.0,PACl,20.0,,,Me-4PACz,0.33,,,,,,,,,1000,10,5000,40,10,160,110,15,,,,,,,,,,,,,,,16.0959,63.8972,1.05445,23.8895,5272,CH4,v1,
21089,20241220,40,Cs0.05MA0.1FA0.85PbI3.0,1.73,PSP,2.0,PACl,20.0,,,Me-4PACz,0.33,,,,,,,,,1000,10,5000,40,10,160,110,15,,,,,,,,,,,,,,,16.1467,66.1797,1.08567,22.473,5273,CH1,v1,
21090,20241220,40,Cs0.05MA0.1FA0.85PbI3.0,1.73,PSP,2.0,PACl,20.0,,,Me-4PACz,0.33,,,,,,,,,1000,10,5000,40,10,160,110,15,,,,,,,,,,,,,,,13.2933,53.4769,1.06486,23.3439,5273,CH2,v1,
21091,20241220,40,Cs0.05MA0.1FA0.85PbI3.0,1.73,PSP,2.0,PACl,20.0,,,Me-4PACz,0.33,,,,,,,,,1000,10,5000,40,10,160,110,15,,,,,,,,,,,,,,,16.6195,65.7828,1.09738,23.0223,5273,CH3,v1,
21092,20241220,40,Cs0.05MA0.1FA0.85PbI3.0,1.73,PSP,2.0,PACl,20.0,,,Me-4PACz,0.33,,,,,,,,,1000,10,5000,40,10,160,110,15,,,,,,,,,,,,,,,15.9598,65.9057,1.07495,22.5278,5273,CH4,v1,
21093,20241220,40,Cs0.05MA0.1FA0.85PbI3.0,1.73,MACl,5.0,PACl,15.0,,,Me-4PACz,0.33,,,,,,,,,1000,10,5000,40,10,160,110,15,,,,,,,,,,,,,,,0.154675,23.6362,0.032948,19.8614,5274,CH1,v1,
21094,20241220,40,Cs0.05MA0.1FA0.85PbI3.0,1.73,MACl,5.0,PACl,15.0,,,Me-4PACz,0.33,,,,,,,,,1000,10,5000,40,10,160,110,15,,,,,,,,,,,,,,,17.3676,67.3306,1.09407,23.5765,5274,CH2,v1,
21095,20241220,40,Cs0.05MA0.1FA0.85PbI3.0,1.73,MACl,5.0,PACl,15.0,,,Me-4PACz,0.33,,,,,,,,,1000,10,5000,40,10,160,110,15,,,,,,,,,,,,,,,2.3e-05,0.0182376,0.00964,13.105,5274,CH3,v1,
21096,20241220,40,Cs0.05MA0.1FA0.85PbI3.0,1.73,MACl,5.0,PACl,15.0,,,Me-4PACz,0.33,,,,,,,,,1000,10,5000,40,10,160,110,15,,,,,,,,,,,,,,,16.9887,65.89,1.0918,23.6155,5274,CH4,v1,
21097,20241220,40,Cs0.05MA0.16FA0.79PbI2.9Br0.1,1.73,MACl,3.5,PSP,2.7,,,MeO-2PACz,0.33,,,,,,,,,1000,10,5000,30,6,160,110,25,,,,,,,,,,,,,,,4.38925,30.0626,0.784053,18.6216,5275,CH1,v1,
21098,20241220,40,Cs0.05MA0.16FA0.79PbI2.9Br0.1,1.73,MACl,3.5,PSP,2.7,,,MeO-2PACz,0.33,,,,,,,,,1000,10,5000,30,6,160,110,25,,,,,,,,,,,,,,,10.6439,50.9124,1.06405,19.6479,5275,CH2,v1,
21099,20241220,40,Cs0.05MA0.16FA0.79PbI2.9Br0.1,1.73,MACl,3.5,PSP,2.7,,,MeO-2PACz,0.33,,,,,,,,,1000,10,5000,30,6,160,110,25,,,,,,,,,,,,,,,10.2351,47.9713,1.05819,20.1626,5275,CH3,v1,
21100,20241220,40,Cs0.05MA0.16FA0.79PbI2.9Br0.1,1.73,MACl,3.5,PSP,2.7,,,MeO-2PACz,0.33,,,,,,,,,1000,10,5000,30,6,160,110,25,,,,,,,,,,,,,,,10.1415,47.1701,1.05553,20.3687,5275,CH4,v1,
21101,20241220,40,Cs0.05MA0.16FA0.79PbI2.9Br0.1,1.73,MACl,7.0,PMACl,0.7,,,MeO-4PADBC,0.33,,,,,,,,,1000,10,5000,30,6,160,110,25,,,,,,,,,,,,,,,1.59357,20.9629,0.886144,8.57859,5276,CH1,v1,
21102,20241220,40,Cs0.05MA0.16FA0.79PbI2.9Br0.1,1.73,MACl,7.0,PMACl,0.7,,,MeO-4PADBC,0.33,,,,,,,,,1000,10,5000,30,6,160,110,25,,,,,,,,,,,,,,,1.6753,20.1671,0.905709,9.17195,5276,CH2,v1,
21103,20241220,40,Cs0.05MA0.16FA0.79PbI2.9Br0.1,1.73,MACl,7.0,PMACl,0.7,,,MeO-4PADBC,0.33,,,,,,,,,1000,10,5000,30,6,160,110,25,,,,,,,,,,,,,,,1.63628,17.9805,0.885031,10.2825,5276,CH3,v1,
21104,20241220,40,Cs0.05MA0.16FA0.79PbI2.9Br0.1,1.73,MACl,7.0,PMACl,0.7,,,MeO-4PADBC,0.33,,,,,,,,,1000,10,5000,30,6,160,110,25,,,,,,,,,,,,,,,1.87353,19.835,0.87526,10.7917,5276,CH4,v1,
21105,20241220,40,Cs0.05MA0.16FA0.79PbI2.9Br0.1,1.73,PMACl,0.4,PSP,2.8,,,Me-2PACz,0.33,,,,,,,,,1000,10,5000,30,6,160,110,25,,,,,,,,,,,,,,,3.97e-06,0.432069,0.000488,1.88496,5277,CH1,v1,
21106,20241220,40,Cs0.05MA0.16FA0.79PbI2.9Br0.1,1.73,PMACl,0.4,PSP,2.8,,,Me-2PACz,0.33,,,,,,,,,1000,10,5000,30,6,160,110,25,,,,,,,,,,,,,,,5.97e-06,0.229052,0.00087,2.99855,5277,CH2,v1,
21107,20241220,40,Cs0.05MA0.16FA0.79PbI2.9Br0.1,1.73,PMACl,0.4,PSP,2.8,,,Me-2PACz,0.33,,,,,,,,,1000,10,5000,30,6,160,110,25,,,,,,,,,,,,,,,1.89e-05,0.113096,0.002343,7.13029,5277,CH3,v1,
21108,20241220,40,Cs0.05MA0.16FA0.79PbI2.9Br0.1,1.73,PMACl,0.4,PSP,2.8,,,Me-2PACz,0.33,,,,,,,,,1000,10,5000,30,6,160,110,25,,,,,,,,,,,,,,,1.64e-05,0.0179515,0.006971,13.1129,5277,CH4,v1,
21109,20241220,40,Cs0.05MA0.16FA0.79PbI2.9Br0.1,1.73,PSP,2.3,PMACl,0.72,,,Me-4PACz,0.33,,,,,,,,,1000,10,5000,30,6,160,110,25,,,,,,,,,,,,,,,13.7709,59.667,1.0986,21.0082,5278,CH1,v1,
21110,20241220,40,Cs0.05MA0.16FA0.79PbI2.9Br0.1,1.73,PSP,2.3,PMACl,0.72,,,Me-4PACz,0.33,,,,,,,,,1000,10,5000,30,6,160,110,25,,,,,,,,,,,,,,,4.13528,2665.57,0.011771,13.1799,5278,CH2,v1,
21111,20241220,40,Cs0.05MA0.16FA0.79PbI2.9Br0.1,1.73,PSP,2.3,PMACl,0.72,,,Me-4PACz,0.33,,,,,,,,,1000,10,5000,30,6,160,110,25,,,,,,,,,,,,,,,0.0479254,22.2171,0.015988,13.4927,5278,CH3,v1,
21112,20241220,40,Cs0.05MA0.16FA0.79PbI2.9Br0.1,1.73,PSP,2.3,PMACl,0.72,,,Me-4PACz,0.33,,,,,,,,,1000,10,5000,30,6,160,110,25,,,,,,,,,,,,,,,13.7952,60.3565,1.09607,20.8529,5278,CH4,v1,
21113,20241220,40,Cs0.05MA0.16FA0.79PbI2.9Br0.1,1.73,PEAI,0.8,MACl,7.5,,,Me-4PACz,0.33,,,,,,,,,1000,10,5000,30,6,160,110,25,,,,,,,,,,,,,,,18.4642,71.0922,1.09283,23.7659,5279,CH1,v1,
21114,20241220,40,Cs0.05MA0.16FA0.79PbI2.9Br0.1,1.73,PEAI,0.8,MACl,7.5,,,Me-4PACz,0.33,,,,,,,,,1000,10,5000,30,6,160,110,25,,,,,,,,,,,,,,,19.448,108.036,0.756236,23.8039,5279,CH2,v1,
21115,20241220,40,Cs0.05MA0.16FA0.79PbI2.9Br0.1,1.73,PEAI,0.8,MACl,7.5,,,Me-4PACz,0.33,,,,,,,,,1000,10,5000,30,6,160,110,25,,,,,,,,,,,,,,,6.78e+38,47.891,7.28e+34,19.4592,5279,CH3,v1,
21116,20241220,40,Cs0.05MA0.16FA0.79PbI2.9Br0.1,1.73,PEAI,0.8,MACl,7.5,,,Me-4PACz,0.33,,,,,,,,,1000,10,5000,30,6,160,110,25,,,,,,,,,,,,,,,16.2857,63.9406,1.05437,24.1566,5279,CH4,v1,
21117,20241220,40,Cs0.05MA0.16FA0.79PbI2.9Br0.1,1.73,MACl,7.0,PMACl,0.7,,,MeO-4PADBC,0.33,,,,,,,,,1000,10,5000,30,6,160,110,25,,,,,,,,,,,,,,,0.744525,24.7205,0.121931,24.7006,5280,CH1,v1,
21118,20241220,40,Cs0.05MA0.16FA0.79PbI2.9Br0.1,1.73,MACl,7.0,PMACl,0.7,,,MeO-4PADBC,0.33,,,,,,,,,1000,10,5000,30,6,160,110,25,,,,,,,,,,,,,,,12.1301,48.4673,1.07031,23.3834,5280,CH2,v1,
21119,20241220,40,Cs0.05MA0.16FA0.79PbI2.9Br0.1,1.73,MACl,7.0,PMACl,0.7,,,MeO-4PADBC,0.33,,,,,,,,,1000,10,5000,30,6,160,110,25,,,,,,,,,,,,,,,2.45e-05,0.0458439,0.005523,9.67727,5280,CH3,v1,
21120,20241220,40,Cs0.05MA0.16FA0.79PbI2.9Br0.1,1.73,MACl,7.0,PMACl,0.7,,,MeO-4PADBC,0.33,,,,,,,,,1000,10,5000,30,6,160,110,25,,,,,,,,,,,,,,,0.511356,24.3346,0.091632,22.9326,5280,CH4,v1,
21121,20241220,40,Cs0.05MA0.16FA0.79PbI2.9Br0.1,1.73,PMACl,0.6,PSP,3.0,,,MeO-4PADBC,0.33,,,,,,,,,1000,10,5000,30,6,160,110,25,,,,,,,,,,,,,,,6.75964,41.4542,1.01941,15.9958,5281,CH1,v1,
21122,20241220,40,Cs0.05MA0.16FA0.79PbI2.9Br0.1,1.73,PMACl,0.6,PSP,3.0,,,MeO-4PADBC,0.33,,,,,,,,,1000,10,5000,30,6,160,110,25,,,,,,,,,,,,,,,7.23123,42.0567,1.03322,16.6412,5281,CH2,v1,
21123,20241220,40,Cs0.05MA0.16FA0.79PbI2.9Br0.1,1.73,PMACl,0.6,PSP,3.0,,,MeO-4PADBC,0.33,,,,,,,,,1000,10,5000,30,6,160,110,25,,,,,,,,,,,,,,,8.39526,44.7119,1.04403,17.9844,5281,CH3,v1,
21124,20241220,40,Cs0.05MA0.16FA0.79PbI2.9Br0.1,1.73,PMACl,0.6,PSP,3.0,,,MeO-4PADBC,0.33,,,,,,,,,1000,10,5000,30,6,160,110,25,,,,,,,,,,,,,,,8.88115,44.9371,1.04771,18.8636,5281,CH4,v1,
21125,20241220,40,Cs0.05MA0.16FA0.79PbI2.9Br0.1,1.73,PSP,2.3,PMACl,0.72,,,Me-4PACz,0.33,,,,,,,,,1000,10,5000,30,6,160,110,25,,,,,,,,,,,,,,,0.0995733,23.717,0.024471,17.1565,5282,CH1,v1,
21126,20241220,40,Cs0.05MA0.16FA0.79PbI2.9Br0.1,1.73,PSP,2.3,PMACl,0.72,,,Me-4PACz,0.33,,,,,,,,,1000,10,5000,30,6,160,110,25,,,,,,,,,,,,,,,33.6617,-1336.49,-7.9e-05,31.7606,5282,CH2,v1,
21127,20241220,40,Cs0.05MA0.16FA0.79PbI2.9Br0.1,1.73,PSP,2.3,PMACl,0.72,,,Me-4PACz,0.33,,,,,,,,,1000,10,5000,30,6,160,110,25,,,,,,,,,,,,,,,15.5727,118.268,0.586466,22.4519,5282,CH3,v1,
21128,20241220,40,Cs0.05MA0.16FA0.79PbI2.9Br0.1,1.73,PSP,2.3,PMACl,0.72,,,Me-4PACz,0.33,,,,,,,,,1000,10,5000,30,6,160,110,25,,,,,,,,,,,,,,,1.67e-05,0.0246257,0.006534,10.4012,5282,CH4,v1,
21129,20241221,41,Cs0.1FA0.9PbI2.8Br0.2,1.5,MACl,3.5,PACl,12.0,,,py3,0.083,2PACz,0.248,,,,,,,1200,10,5000,30,8,200,110,30,,,,,,,,,,,,,,,19.6292,77.0718,1.11568,22.828,5283,CH1,v1,
21130,20241221,41,Cs0.1FA0.9PbI2.8Br0.2,1.5,MACl,3.5,PACl,12.0,,,py3,0.083,2PACz,0.248,,,,,,,1200,10,5000,30,8,200,110,30,,,,,,,,,,,,,,,1.2e+40,-6.98e+41,-7.3e-05,23.3812,5283,CH2,v1,
21131,20241221,41,Cs0.1FA0.9PbI2.8Br0.2,1.5,MACl,3.5,PACl,12.0,,,py3,0.083,2PACz,0.248,,,,,,,1200,10,5000,30,8,200,110,30,,,,,,,,,,,,,,,19.9476,80.8317,1.08914,22.6582,5283,CH3,v1,
21132,20241221,41,Cs0.1FA0.9PbI2.8Br0.2,1.5,MACl,3.5,PACl,12.0,,,py3,0.083,2PACz,0.248,,,,,,,1200,10,5000,30,8,200,110,30,,,,,,,,,,,,,,,19.2289,77.989,1.11583,22.0965,5283,CH4,v1,
21133,20241221,41,Cs0.1FA0.9PbI2.8Br0.2,1.5,MACl,3.5,PACl,12.0,,,py3,0.083,2PACz,0.248,,,,,,,1200,10,5000,30,8,200,110,30,,,,,,,,,,,,,,,19.5519,76.539,1.10245,23.1712,5284,CH1,v1,
21134,20241221,41,Cs0.1FA0.9PbI2.8Br0.2,1.5,MACl,3.5,PACl,12.0,,,py3,0.083,2PACz,0.248,,,,,,,1200,10,5000,30,8,200,110,30,,,,,,,,,,,,,,,2.23e+39,9.38e+39,1.03272,23.0538,5284,CH2,v1,
21135,20241221,41,Cs0.1FA0.9PbI2.8Br0.2,1.5,MACl,3.5,PACl,12.0,,,py3,0.083,2PACz,0.248,,,,,,,1200,10,5000,30,8,200,110,30,,,,,,,,,,,,,,,19.8584,78.006,1.11593,22.8127,5284,CH3,v1,
21136,20241221,41,Cs0.1FA0.9PbI2.8Br0.2,1.5,MACl,3.5,PACl,12.0,,,py3,0.083,2PACz,0.248,,,,,,,1200,10,5000,30,8,200,110,30,,,,,,,,,,,,,,,19.4583,78.2922,1.1163,22.2642,5284,CH4,v1,
21137,20241221,41,Cs0.1FA0.9PbI2.8Br0.2,1.5,MACl,3.5,PACl,12.0,,,DMACPA,0.248,2PACz,0.083,,,,,,,1200,10,5000,30,8,200,110,30,,,,,,,,,,,,,,,2.94879,28.3553,0.463297,22.4466,5285,CH1,v1,
21138,20241221,41,Cs0.1FA0.9PbI2.8Br0.2,1.5,MACl,3.5,PACl,12.0,,,DMACPA,0.248,2PACz,0.083,,,,,,,1200,10,5000,30,8,200,110,30,,,,,,,,,,,,,,,13.0325,71.0017,0.843361,21.7644,5285,CH2,v1,
21139,20241221,41,Cs0.1FA0.9PbI2.8Br0.2,1.5,MACl,3.5,PACl,12.0,,,DMACPA,0.248,2PACz,0.083,,,,,,,1200,10,5000,30,8,200,110,30,,,,,,,,,,,,,,,18.2738,75.7245,1.1237,21.4755,5285,CH3,v1,
21140,20241221,41,Cs0.1FA0.9PbI2.8Br0.2,1.5,MACl,3.5,PACl,12.0,,,DMACPA,0.248,2PACz,0.083,,,,,,,1200,10,5000,30,8,200,110,30,,,,,,,,,,,,,,,17.9285,75.9574,1.12351,21.0086,5285,CH4,v1,
21141,20241221,41,Cs0.1FA0.9PbI2.8Br0.2,1.5,MACl,3.5,PACl,12.0,,,DMACPA,0.248,2PACz,0.083,,,,,,,1200,10,5000,30,8,200,110,30,,,,,,,,,,,,,,,18.7533,73.8672,1.11962,22.6753,5286,CH1,v1,
21142,20241221,41,Cs0.1FA0.9PbI2.8Br0.2,1.5,MACl,3.5,PACl,12.0,,,DMACPA,0.248,2PACz,0.083,,,,,,,1200,10,5000,30,8,200,110,30,,,,,,,,,,,,,,,18.78,74.1987,1.11807,22.6376,5286,CH2,v1,
21143,20241221,41,Cs0.1FA0.9PbI2.8Br0.2,1.5,MACl,3.5,PACl,12.0,,,DMACPA,0.248,2PACz,0.083,,,,,,,1200,10,5000,30,8,200,110,30,,,,,,,,,,,,,,,2.59e+40,-5.63e+41,0.080992,-56.8058,5286,CH3,v1,
21144,20241221,41,Cs0.1FA0.9PbI2.8Br0.2,1.5,MACl,3.5,PACl,12.0,,,DMACPA,0.248,2PACz,0.083,,,,,,,1200,10,5000,30,8,200,110,30,,,,,,,,,,,,,,,18.6924,76.9934,1.11305,21.8121,5286,CH4,v1,
21145,20241221,41,Cs0.1FA0.9PbI2.8Br0.2,1.5,MACl,3.5,PACl,12.0,,,MeO-2PACz,0.165,2PACz,0.165,,,,,,,1200,10,5000,30,8,200,110,30,,,,,,,,,,,,,,,8.30941,41.8746,0.887599,22.3564,5287,CH1,v1,
21146,20241221,41,Cs0.1FA0.9PbI2.8Br0.2,1.5,MACl,3.5,PACl,12.0,,,MeO-2PACz,0.165,2PACz,0.165,,,,,,,1200,10,5000,30,8,200,110,30,,,,,,,,,,,,,,,17.4401,71.9301,1.10108,22.0201,5287,CH2,v1,
21147,20241221,41,Cs0.1FA0.9PbI2.8Br0.2,1.5,MACl,3.5,PACl,12.0,,,MeO-2PACz,0.165,2PACz,0.165,,,,,,,1200,10,5000,30,8,200,110,30,,,,,,,,,,,,,,,3.31787,482.229,0.035443,19.4123,5287,CH3,v1,
21148,20241221,41,Cs0.1FA0.9PbI2.8Br0.2,1.5,MACl,3.5,PACl,12.0,,,MeO-2PACz,0.165,2PACz,0.165,,,,,,,1200,10,5000,30,8,200,110,30,,,,,,,,,,,,,,,17.5076,75.4637,1.10166,21.0591,5287,CH4,v1,
21149,20241221,41,Cs0.1FA0.9PbI2.8Br0.2,1.5,MACl,3.5,PACl,12.0,,,MeO-2PACz,0.165,2PACz,0.165,,,,,,,1200,10,5000,30,8,200,110,30,,,,,,,,,,,,,,,18.2189,75.6657,1.09758,21.9376,5288,CH1,v1,
21150,20241221,41,Cs0.1FA0.9PbI2.8Br0.2,1.5,MACl,3.5,PACl,12.0,,,MeO-2PACz,0.165,2PACz,0.165,,,,,,,1200,10,5000,30,8,200,110,30,,,,,,,,,,,,,,,7.28e+38,1.09e+41,0.171701,3.88377,5288,CH2,v1,
21151,20241221,41,Cs0.1FA0.9PbI2.8Br0.2,1.5,MACl,3.5,PACl,12.0,,,MeO-2PACz,0.165,2PACz,0.165,,,,,,,1200,10,5000,30,8,200,110,30,,,,,,,,,,,,,,,17.6449,76.1839,1.09691,21.1147,5288,CH3,v1,
21152,20241221,41,Cs0.1FA0.9PbI2.8Br0.2,1.5,MACl,3.5,PACl,12.0,,,MeO-2PACz,0.165,2PACz,0.165,,,,,,,1200,10,5000,30,8,200,110,30,,,,,,,,,,,,,,,0.290374,25.0003,0.058565,19.8322,5288,CH4,v1,
21153,20241221,41,Cs0.1FA0.9PbI2.8Br0.2,1.5,MACl,3.5,PACl,12.0,,,Me-4PACz,0.165,2PACz,0.165,,,,,,,1200,10,5000,30,8,200,110,30,,,,,,,,,,,,,,,18.6994,76.9201,1.09468,22.2077,5289,CH1,v1,
21154,20241221,41,Cs0.1FA0.9PbI2.8Br0.2,1.5,MACl,3.5,PACl,12.0,,,Me-4PACz,0.165,2PACz,0.165,,,,,,,1200,10,5000,30,8,200,110,30,,,,,,,,,,,,,,,2.05e+39,3.79e+40,-6.5e-05,-82.9195,5289,CH2,v1,
21155,20241221,41,Cs0.1FA0.9PbI2.8Br0.2,1.5,MACl,3.5,PACl,12.0,,,Me-4PACz,0.165,2PACz,0.165,,,,,,,1200,10,5000,30,8,200,110,30,,,,,,,,,,,,,,,18.7221,78.69,1.07285,22.1766,5289,CH3,v1,
21156,20241221,41,Cs0.1FA0.9PbI2.8Br0.2,1.5,MACl,3.5,PACl,12.0,,,Me-4PACz,0.165,2PACz,0.165,,,,,,,1200,10,5000,30,8,200,110,30,,,,,,,,,,,,,,,18.339,77.645,1.09592,21.5518,5289,CH4,v1,
21157,20241221,41,Cs0.1FA0.9PbI2.8Br0.2,1.5,MACl,3.5,PACl,12.0,,,Me-4PACz,0.165,2PACz,0.165,,,,,,,1200,10,5000,30,8,200,110,30,,,,,,,,,,,,,,,19.8743,78.1466,1.10201,23.078,5290,CH1,v1,
21158,20241221,41,Cs0.1FA0.9PbI2.8Br0.2,1.5,MACl,3.5,PACl,12.0,,,Me-4PACz,0.165,2PACz,0.165,,,,,,,1200,10,5000,30,8,200,110,30,,,,,,,,,,,,,,,19.675,78.1793,1.09536,22.9755,5290,CH2,v1,
21159,20241221,41,Cs0.1FA0.9PbI2.8Br0.2,1.5,MACl,3.5,PACl,12.0,,,Me-4PACz,0.165,2PACz,0.165,,,,,,,1200,10,5000,30,8,200,110,30,,,,,,,,,,,,,,,19.7583,77.9329,1.09869,23.0756,5290,CH3,v1,
21160,20241221,41,Cs0.1FA0.9PbI2.8Br0.2,1.5,MACl,3.5,PACl,12.0,,,Me-4PACz,0.165,2PACz,0.165,,,,,,,1200,10,5000,30,8,200,110,30,,,,,,,,,,,,,,,19.4031,77.8589,1.09708,22.7156,5290,CH4,v1,
21161,20241221,41,Cs0.1FA0.9PbI2.8Br0.2,1.5,MACl,3.5,PACl,12.0,,,MeO-4PADBC,0.165,MeO-2PACz,0.165,,,,,,,1200,10,5000,30,8,200,110,30,,,,,,,,,,,,,,,15.0171,67.5804,0.981106,22.6491,5291,CH1,v1,
21162,20241221,41,Cs0.1FA0.9PbI2.8Br0.2,1.5,MACl,3.5,PACl,12.0,,,MeO-4PADBC,0.165,MeO-2PACz,0.165,,,,,,,1200,10,5000,30,8,200,110,30,,,,,,,,,,,,,,,4.71143,72.7357,0.050969,127.087,5291,CH2,v1,
21163,20241221,41,Cs0.1FA0.9PbI2.8Br0.2,1.5,MACl,3.5,PACl,12.0,,,MeO-4PADBC,0.165,MeO-2PACz,0.165,,,,,,,1200,10,5000,30,8,200,110,30,,,,,,,,,,,,,,,14.9216,65.3037,1.09864,20.798,5291,CH3,v1,
21164,20241221,41,Cs0.1FA0.9PbI2.8Br0.2,1.5,MACl,3.5,PACl,12.0,,,MeO-4PADBC,0.165,MeO-2PACz,0.165,,,,,,,1200,10,5000,30,8,200,110,30,,,,,,,,,,,,,,,15.1103,67.0429,1.1006,20.4782,5291,CH4,v1,
21165,20241221,41,Cs0.1FA0.9PbI2.8Br0.2,1.5,MACl,3.5,PACl,12.0,,,MeO-4PADBC,0.165,MeO-2PACz,0.165,,,,,,,1200,10,5000,30,8,200,110,30,,,,,,,,,,,,,,,16.3577,69.1645,1.05188,22.4839,5292,CH1,v1,
21166,20241221,41,Cs0.1FA0.9PbI2.8Br0.2,1.5,MACl,3.5,PACl,12.0,,,MeO-4PADBC,0.165,MeO-2PACz,0.165,,,,,,,1200,10,5000,30,8,200,110,30,,,,,,,,,,,,,,,18.2807,74.7899,1.10675,22.0852,5292,CH2,v1,
21167,20241221,41,Cs0.1FA0.9PbI2.8Br0.2,1.5,MACl,3.5,PACl,12.0,,,MeO-4PADBC,0.165,MeO-2PACz,0.165,,,,,,,1200,10,5000,30,8,200,110,30,,,,,,,,,,,,,,,8.283,92.1373,0.41309,21.7625,5292,CH3,v1,
21168,20241221,41,Cs0.1FA0.9PbI2.8Br0.2,1.5,MACl,3.5,PACl,12.0,,,MeO-4PADBC,0.165,MeO-2PACz,0.165,,,,,,,1200,10,5000,30,8,200,110,30,,,,,,,,,,,,,,,17.993,75.5991,1.11651,21.317,5292,CH4,v1,
21169,20241221,41,Cs0.1FA0.9PbI2.8Br0.2,1.5,MACl,3.5,PACl,12.0,,,Me-4PACz,0.248,MeO-2PACz,0.083,,,,,,,1200,10,5000,30,8,200,110,30,,,,,,,,,,,,,,,3.48e-05,0.145368,0.001146,20.8545,5293,CH1,v1,
21170,20241221,41,Cs0.1FA0.9PbI2.8Br0.2,1.5,MACl,3.5,PACl,12.0,,,Me-4PACz,0.248,MeO-2PACz,0.083,,,,,,,1200,10,5000,30,8,200,110,30,,,,,,,,,,,,,,,4.68e-05,0.0878371,0.002271,23.4476,5293,CH2,v1,
21171,20241221,41,Cs0.1FA0.9PbI2.8Br0.2,1.5,MACl,3.5,PACl,12.0,,,Me-4PACz,0.248,MeO-2PACz,0.083,,,,,,,1200,10,5000,30,8,200,110,30,,,,,,,,,,,,,,,16.2151,60.4617,1.10595,24.2496,5293,CH3,v1,
21172,20241221,41,Cs0.1FA0.9PbI2.8Br0.2,1.5,MACl,3.5,PACl,12.0,,,Me-4PACz,0.248,MeO-2PACz,0.083,,,,,,,1200,10,5000,30,8,200,110,30,,,,,,,,,,,,,,,18.2999,74.0621,1.12103,22.0413,5293,CH4,v1,
21173,20241221,41,Cs0.1FA0.9PbI2.8Br0.2,1.5,MACl,3.5,PACl,12.0,,,Me-4PACz,0.248,MeO-2PACz,0.083,,,,,,,1200,10,5000,30,8,200,110,30,,,,,,,,,,,,,,,18.2057,72.5611,1.11455,22.5115,5294,CH1,v1,
21174,20241221,41,Cs0.1FA0.9PbI2.8Br0.2,1.5,MACl,3.5,PACl,12.0,,,Me-4PACz,0.248,MeO-2PACz,0.083,,,,,,,1200,10,5000,30,8,200,110,30,,,,,,,,,,,,,,,1.32e+39,-1.29e+41,-9e-06,119.119,5294,CH2,v1,
21175,20241221,41,Cs0.1FA0.9PbI2.8Br0.2,1.5,MACl,3.5,PACl,12.0,,,Me-4PACz,0.248,MeO-2PACz,0.083,,,,,,,1200,10,5000,30,8,200,110,30,,,,,,,,,,,,,,,3.99015,54.6072,0.297365,24.5725,5294,CH3,v1,
21176,20241221,41,Cs0.1FA0.9PbI2.8Br0.2,1.5,MACl,3.5,PACl,12.0,,,Me-4PACz,0.248,MeO-2PACz,0.083,,,,,,,1200,10,5000,30,8,200,110,30,,,,,,,,,,,,,,,18.4205,75.0317,1.1148,22.0221,5294,CH4,v1,
21177,20241221,41,Cs0.1FA0.9PbI2.8Br0.2,1.5,MACl,3.5,PACl,12.0,,,Me-4PACz,0.165,MeO-4PADBC,0.165,,,,,,,1200,10,5000,30,8,200,110,30,,,,,,,,,,,,,,,18.1039,73.7023,1.11116,22.1063,5295,CH1,v1,
21178,20241221,41,Cs0.1FA0.9PbI2.8Br0.2,1.5,MACl,3.5,PACl,12.0,,,Me-4PACz,0.165,MeO-4PADBC,0.165,,,,,,,1200,10,5000,30,8,200,110,30,,,,,,,,,,,,,,,18.84,75.0716,1.12309,22.3455,5295,CH2,v1,
21179,20241221,41,Cs0.1FA0.9PbI2.8Br0.2,1.5,MACl,3.5,PACl,12.0,,,Me-4PACz,0.165,MeO-4PADBC,0.165,,,,,,,1200,10,5000,30,8,200,110,30,,,,,,,,,,,,,,,17.5332,71.707,1.11921,21.8468,5295,CH3,v1,
21180,20241221,41,Cs0.1FA0.9PbI2.8Br0.2,1.5,MACl,3.5,PACl,12.0,,,Me-4PACz,0.165,MeO-4PADBC,0.165,,,,,,,1200,10,5000,30,8,200,110,30,,,,,,,,,,,,,,,2.23461,25.4607,0.391854,22.3979,5295,CH4,v1,
21181,20241221,41,Cs0.1FA0.9PbI2.8Br0.2,1.5,MACl,3.5,PACl,12.0,,,Me-4PACz,0.165,MeO-4PADBC,0.165,,,,,,,1200,10,5000,30,8,200,110,30,,,,,,,,,,,,,,,18.8255,73.7825,1.1203,22.775,5296,CH1,v1,
21182,20241221,41,Cs0.1FA0.9PbI2.8Br0.2,1.5,MACl,3.5,PACl,12.0,,,Me-4PACz,0.165,MeO-4PADBC,0.165,,,,,,,1200,10,5000,30,8,200,110,30,,,,,,,,,,,,,,,19.2261,75.3877,1.11388,22.8956,5296,CH2,v1,
21183,20241221,41,Cs0.1FA0.9PbI2.8Br0.2,1.5,MACl,3.5,PACl,12.0,,,Me-4PACz,0.165,MeO-4PADBC,0.165,,,,,,,1200,10,5000,30,8,200,110,30,,,,,,,,,,,,,,,4.6105,28.2114,0.705155,23.176,5296,CH3,v1,
21184,20241221,41,Cs0.1FA0.9PbI2.8Br0.2,1.5,MACl,3.5,PACl,12.0,,,Me-4PACz,0.165,MeO-4PADBC,0.165,,,,,,,1200,10,5000,30,8,200,110,30,,,,,,,,,,,,,,,18.3795,74.8027,1.10364,22.2632,5296,CH4,v1,
21185,20241221,41,Cs0.1FA0.9PbI2.8Br0.2,1.5,MACl,3.5,PACl,12.0,,,Me-2PACz,0.248,py3,0.083,,,,,,,1200,10,5000,30,8,200,110,30,,,,,,,,,,,,,,,17.1515,72.9812,1.10678,21.2338,5297,CH1,v1,
21186,20241221,41,Cs0.1FA0.9PbI2.8Br0.2,1.5,MACl,3.5,PACl,12.0,,,Me-2PACz,0.248,py3,0.083,,,,,,,1200,10,5000,30,8,200,110,30,,,,,,,,,,,,,,,17.3765,73.3726,1.11243,21.289,5297,CH2,v1,
21187,20241221,41,Cs0.1FA0.9PbI2.8Br0.2,1.5,MACl,3.5,PACl,12.0,,,Me-2PACz,0.248,py3,0.083,,,,,,,1200,10,5000,30,8,200,110,30,,,,,,,,,,,,,,,17.2094,73.4612,1.11048,21.0959,5297,CH3,v1,
21188,20241221,41,Cs0.1FA0.9PbI2.8Br0.2,1.5,MACl,3.5,PACl,12.0,,,Me-2PACz,0.248,py3,0.083,,,,,,,1200,10,5000,30,8,200,110,30,,,,,,,,,,,,,,,16.3064,72.3048,1.10224,20.4603,5297,CH4,v1,
21189,20241221,41,Cs0.1FA0.9PbI2.8Br0.2,1.5,MACl,3.5,PACl,12.0,,,Me-2PACz,0.248,py3,0.083,,,,,,,1200,10,5000,30,8,200,110,30,,,,,,,,,,,,,,,7.18046,36.3858,0.865077,22.8122,5298,CH1,v1,
21190,20241221,41,Cs0.1FA0.9PbI2.8Br0.2,1.5,MACl,3.5,PACl,12.0,,,Me-2PACz,0.248,py3,0.083,,,,,,,1200,10,5000,30,8,200,110,30,,,,,,,,,,,,,,,4.09e+39,9.39e+40,0.080168,54.38,5298,CH2,v1,
21191,20241221,41,Cs0.1FA0.9PbI2.8Br0.2,1.5,MACl,3.5,PACl,12.0,,,Me-2PACz,0.248,py3,0.083,,,,,,,1200,10,5000,30,8,200,110,30,,,,,,,,,,,,,,,17.4012,77.7291,1.03608,21.6075,5298,CH3,v1,
21192,20241221,41,Cs0.1FA0.9PbI2.8Br0.2,1.5,MACl,3.5,PACl,12.0,,,Me-2PACz,0.248,py3,0.083,,,,,,,1200,10,5000,30,8,200,110,30,,,,,,,,,,,,,,,16.9193,72.46,1.11416,20.9574,5298,CH4,v1,
21193,20241221,41,Cs0.1FA0.9PbI2.8Br0.2,1.5,MACl,3.5,PACl,12.0,,,Me-2PACz,0.083,DMACPA,0.248,,,,,,,1200,10,5000,30,8,200,110,30,,,,,,,,,,,,,,,0.323692,23.5751,0.026261,52.284,5299,CH1,v1,
21194,20241221,41,Cs0.1FA0.9PbI2.8Br0.2,1.5,MACl,3.5,PACl,12.0,,,Me-2PACz,0.083,DMACPA,0.248,,,,,,,1200,10,5000,30,8,200,110,30,,,,,,,,,,,,,,,0.439722,25.0122,0.040345,43.5749,5299,CH2,v1,
21195,20241221,41,Cs0.1FA0.9PbI2.8Br0.2,1.5,MACl,3.5,PACl,12.0,,,Me-2PACz,0.083,DMACPA,0.248,,,,,,,1200,10,5000,30,8,200,110,30,,,,,,,,,,,,,,,18.6664,50.7153,0.806593,45.6317,5299,CH3,v1,
21196,20241221,41,Cs0.1FA0.9PbI2.8Br0.2,1.5,MACl,3.5,PACl,12.0,,,Me-2PACz,0.083,DMACPA,0.248,,,,,,,1200,10,5000,30,8,200,110,30,,,,,,,,,,,,,,,19.7621,46.5297,1.09909,38.6427,5299,CH4,v1,
21197,20241221,41,Cs0.1FA0.9PbI2.8Br0.2,1.5,MACl,3.5,PACl,12.0,,,Me-2PACz,0.083,DMACPA,0.248,,,,,,,1200,10,5000,30,8,200,110,30,,,,,,,,,,,,,,,18.7302,76.6417,1.11143,21.9884,5300,CH1,v1,
21198,20241221,41,Cs0.1FA0.9PbI2.8Br0.2,1.5,MACl,3.5,PACl,12.0,,,Me-2PACz,0.083,DMACPA,0.248,,,,,,,1200,10,5000,30,8,200,110,30,,,,,,,,,,,,,,,19.2094,77.3083,1.12475,22.0917,5300,CH2,v1,
21199,20241221,41,Cs0.1FA0.9PbI2.8Br0.2,1.5,MACl,3.5,PACl,12.0,,,Me-2PACz,0.083,DMACPA,0.248,,,,,,,1200,10,5000,30,8,200,110,30,,,,,,,,,,,,,,,18.9119,76.5467,1.12661,21.9299,5300,CH3,v1,
21200,20241221,41,Cs0.1FA0.9PbI2.8Br0.2,1.5,MACl,3.5,PACl,12.0,,,Me-2PACz,0.083,DMACPA,0.248,,,,,,,1200,10,5000,30,8,200,110,30,,,,,,,,,,,,,,,18.334,75.2911,1.12371,21.67,5300,CH4,v1,
21201,20241221,41,Cs0.1FA0.9PbI2.8Br0.2,1.5,MACl,3.5,PACl,12.0,,,MeO-4PADBC,0.248,MeO-2PACz,0.083,,,,,,,1200,10,5000,30,8,200,110,30,,,,,,,,,,,,,,,0.0720884,22.7268,0.017422,18.2069,5301,CH1,v1,
21202,20241221,41,Cs0.1FA0.9PbI2.8Br0.2,1.5,MACl,3.5,PACl,12.0,,,MeO-4PADBC,0.248,MeO-2PACz,0.083,,,,,,,1200,10,5000,30,8,200,110,30,,,,,,,,,,,,,,,20.0159,76.5331,1.1161,23.4327,5301,CH2,v1,
21203,20241221,41,Cs0.1FA0.9PbI2.8Br0.2,1.5,MACl,3.5,PACl,12.0,,,MeO-4PADBC,0.248,MeO-2PACz,0.083,,,,,,,1200,10,5000,30,8,200,110,30,,,,,,,,,,,,,,,20.3385,129.757,0.684225,22.9081,5301,CH3,v1,
21204,20241221,41,Cs0.1FA0.9PbI2.8Br0.2,1.5,MACl,3.5,PACl,12.0,,,MeO-4PADBC,0.248,MeO-2PACz,0.083,,,,,,,1200,10,5000,30,8,200,110,30,,,,,,,,,,,,,,,17.0492,72.833,1.10535,21.1775,5301,CH4,v1,
21205,20241221,41,Cs0.1FA0.9PbI2.8Br0.2,1.5,MACl,3.5,PACl,12.0,,,MeO-4PADBC,0.248,MeO-2PACz,0.083,,,,,,,1200,10,5000,30,8,200,110,30,,,,,,,,,,,,,,,14.3332,60.6914,1.05663,22.3508,5302,CH1,v1,
21206,20241221,41,Cs0.1FA0.9PbI2.8Br0.2,1.5,MACl,3.5,PACl,12.0,,,MeO-4PADBC,0.248,MeO-2PACz,0.083,,,,,,,1200,10,5000,30,8,200,110,30,,,,,,,,,,,,,,,0.483455,24.7767,0.092373,21.1237,5302,CH2,v1,
21207,20241221,41,Cs0.1FA0.9PbI2.8Br0.2,1.5,MACl,3.5,PACl,12.0,,,MeO-4PADBC,0.248,MeO-2PACz,0.083,,,,,,,1200,10,5000,30,8,200,110,30,,,,,,,,,,,,,,,152.675,635215.0,0.002756,8.72207,5302,CH3,v1,
21208,20241221,41,Cs0.1FA0.9PbI2.8Br0.2,1.5,MACl,3.5,PACl,12.0,,,MeO-4PADBC,0.248,MeO-2PACz,0.083,,,,,,,1200,10,5000,30,8,200,110,30,,,,,,,,,,,,,,,6.09642,31.8087,0.874415,21.9185,5302,CH4,v1,
21209,20241221,41,Cs0.1FA0.9PbI2.8Br0.2,1.5,MACl,3.5,PACl,12.0,,,MeO-2PACz,0.165,py3,0.165,,,,,,,1200,10,5000,30,8,200,110,30,,,,,,,,,,,,,,,0.109757,23.7325,0.025563,18.0918,5303,CH1,v1,
21210,20241221,41,Cs0.1FA0.9PbI2.8Br0.2,1.5,MACl,3.5,PACl,12.0,,,MeO-2PACz,0.165,py3,0.165,,,,,,,1200,10,5000,30,8,200,110,30,,,,,,,,,,,,,,,4.81417,29.5882,0.720251,22.5901,5303,CH2,v1,
21211,20241221,41,Cs0.1FA0.9PbI2.8Br0.2,1.5,MACl,3.5,PACl,12.0,,,MeO-2PACz,0.165,py3,0.165,,,,,,,1200,10,5000,30,8,200,110,30,,,,,,,,,,,,,,,1.26e+40,8.27e+40,0.077576,196.454,5303,CH3,v1,
21212,20241221,41,Cs0.1FA0.9PbI2.8Br0.2,1.5,MACl,3.5,PACl,12.0,,,MeO-2PACz,0.165,py3,0.165,,,,,,,1200,10,5000,30,8,200,110,30,,,,,,,,,,,,,,,3.65189,28.715,0.573857,22.1618,5303,CH4,v1,
21213,20241221,41,Cs0.1FA0.9PbI2.8Br0.2,1.5,MACl,3.5,PACl,12.0,,,MeO-2PACz,0.165,py3,0.165,,,,,,,1200,10,5000,30,8,200,110,30,,,,,,,,,,,,,,,18.8102,76.2957,1.08083,22.8106,5304,CH1,v1,
21214,20241221,41,Cs0.1FA0.9PbI2.8Br0.2,1.5,MACl,3.5,PACl,12.0,,,MeO-2PACz,0.165,py3,0.165,,,,,,,1200,10,5000,30,8,200,110,30,,,,,,,,,,,,,,,0.240432,24.1973,0.047485,20.9254,5304,CH2,v1,
21215,20241221,41,Cs0.1FA0.9PbI2.8Br0.2,1.5,MACl,3.5,PACl,12.0,,,MeO-2PACz,0.165,py3,0.165,,,,,,,1200,10,5000,30,8,200,110,30,,,,,,,,,,,,,,,2.22837,64.2683,0.154037,22.5094,5304,CH3,v1,
21216,20241221,41,Cs0.1FA0.9PbI2.8Br0.2,1.5,MACl,3.5,PACl,12.0,,,MeO-2PACz,0.165,py3,0.165,,,,,,,1200,10,5000,30,8,200,110,30,,,,,,,,,,,,,,,18.4648,75.7068,1.10266,22.1192,5304,CH4,v1,
21217,20241221,41,Cs0.1FA0.9PbI2.8Br0.2,1.5,MACl,3.5,PACl,12.0,,,MeO-2PACz,0.248,DMACPA,0.083,,,,,,,1200,10,5000,30,8,200,110,30,,,,,,,,,,,,,,,17.1272,73.1367,1.04634,22.3809,5305,CH1,v1,
21218,20241221,41,Cs0.1FA0.9PbI2.8Br0.2,1.5,MACl,3.5,PACl,12.0,,,MeO-2PACz,0.248,DMACPA,0.083,,,,,,,1200,10,5000,30,8,200,110,30,,,,,,,,,,,,,,,16.9837,73.5636,1.06601,21.6575,5305,CH2,v1,
21219,20241221,41,Cs0.1FA0.9PbI2.8Br0.2,1.5,MACl,3.5,PACl,12.0,,,MeO-2PACz,0.248,DMACPA,0.083,,,,,,,1200,10,5000,30,8,200,110,30,,,,,,,,,,,,,,,0.807808,49.0384,0.0777,21.2008,5305,CH3,v1,
21220,20241221,41,Cs0.1FA0.9PbI2.8Br0.2,1.5,MACl,3.5,PACl,12.0,,,MeO-2PACz,0.248,DMACPA,0.083,,,,,,,1200,10,5000,30,8,200,110,30,,,,,,,,,,,,,,,18.3681,75.5503,1.09586,22.1857,5305,CH4,v1,
21221,20241221,41,Cs0.1FA0.9PbI2.8Br0.2,1.5,MACl,3.5,PACl,12.0,,,MeO-2PACz,0.248,DMACPA,0.083,,,,,,,1200,10,5000,30,8,200,110,30,,,,,,,,,,,,,,,18.8667,77.5303,1.09452,22.2333,5306,CH1,v1,
21222,20241221,41,Cs0.1FA0.9PbI2.8Br0.2,1.5,MACl,3.5,PACl,12.0,,,MeO-2PACz,0.248,DMACPA,0.083,,,,,,,1200,10,5000,30,8,200,110,30,,,,,,,,,,,,,,,19.5273,78.2016,1.1063,22.5711,5306,CH2,v1,
21223,20241221,41,Cs0.1FA0.9PbI2.8Br0.2,1.5,MACl,3.5,PACl,12.0,,,MeO-2PACz,0.248,DMACPA,0.083,,,,,,,1200,10,5000,30,8,200,110,30,,,,,,,,,,,,,,,7.33485,34.499,0.94474,22.5047,5306,CH3,v1,
21224,20241221,41,Cs0.1FA0.9PbI2.8Br0.2,1.5,MACl,3.5,PACl,12.0,,,MeO-2PACz,0.248,DMACPA,0.083,,,,,,,1200,10,5000,30,8,200,110,30,,,,,,,,,,,,,,,3.29224,27.636,0.536579,22.2015,5306,CH4,v1,
21225,20241221,41,Cs0.1FA0.9PbI2.8Br0.2,1.5,MACl,3.5,PACl,12.0,,,Me-2PACz,0.248,MeO-2PACz,0.083,,,,,,,1200,10,5000,30,8,200,110,30,,,,,,,,,,,,,,,11.4289,49.6035,1.03476,22.2665,5307,CH1,v1,
21226,20241221,41,Cs0.1FA0.9PbI2.8Br0.2,1.5,MACl,3.5,PACl,12.0,,,Me-2PACz,0.248,MeO-2PACz,0.083,,,,,,,1200,10,5000,30,8,200,110,30,,,,,,,,,,,,,,,1.72e+40,-8.02e+41,-1.4e-05,155.428,5307,CH2,v1,
21227,20241221,41,Cs0.1FA0.9PbI2.8Br0.2,1.5,MACl,3.5,PACl,12.0,,,Me-2PACz,0.248,MeO-2PACz,0.083,,,,,,,1200,10,5000,30,8,200,110,30,,,,,,,,,,,,,,,15.1507,61.1189,1.09601,22.6174,5307,CH3,v1,
21228,20241221,41,Cs0.1FA0.9PbI2.8Br0.2,1.5,MACl,3.5,PACl,12.0,,,Me-2PACz,0.248,MeO-2PACz,0.083,,,,,,,1200,10,5000,30,8,200,110,30,,,,,,,,,,,,,,,18.8072,76.2582,1.11328,22.1529,5307,CH4,v1,
21229,20241221,41,Cs0.1FA0.9PbI2.8Br0.2,1.5,MACl,3.5,PACl,12.0,,,Me-2PACz,0.248,MeO-2PACz,0.083,,,,,,,1200,10,5000,30,8,200,110,30,,,,,,,,,,,,,,,13.7433,61.6003,1.04584,21.3325,5308,CH1,v1,
21230,20241221,41,Cs0.1FA0.9PbI2.8Br0.2,1.5,MACl,3.5,PACl,12.0,,,Me-2PACz,0.248,MeO-2PACz,0.083,,,,,,,1200,10,5000,30,8,200,110,30,,,,,,,,,,,,,,,17.505,0.0,5.43e+34,22.7702,5308,CH2,v1,
21231,20241221,41,Cs0.1FA0.9PbI2.8Br0.2,1.5,MACl,3.5,PACl,12.0,,,Me-2PACz,0.248,MeO-2PACz,0.083,,,,,,,1200,10,5000,30,8,200,110,30,,,,,,,,,,,,,,,29.5817,621.6,0.225528,21.1014,5308,CH3,v1,
21232,20241221,41,Cs0.1FA0.9PbI2.8Br0.2,1.5,MACl,3.5,PACl,12.0,,,Me-2PACz,0.248,MeO-2PACz,0.083,,,,,,,1200,10,5000,30,8,200,110,30,,,,,,,,,,,,,,,0.0671088,23.3282,0.017987,15.9936,5308,CH4,v1,
21233,20241221,41,Cs0.1FA0.9PbI2.8Br0.2,1.5,MACl,3.5,PACl,12.0,,,Me-2PACz,0.083,MeO-4PADBC,0.248,,,,,,,1200,10,5000,30,8,200,110,30,,,,,,,,,,,,,,,13.5764,58.4234,1.03804,22.3864,5309,CH1,v1,
21234,20241221,41,Cs0.1FA0.9PbI2.8Br0.2,1.5,MACl,3.5,PACl,12.0,,,Me-2PACz,0.083,MeO-4PADBC,0.248,,,,,,,1200,10,5000,30,8,200,110,30,,,,,,,,,,,,,,,17.8472,232.024,0.350572,21.9411,5309,CH2,v1,
21235,20241221,41,Cs0.1FA0.9PbI2.8Br0.2,1.5,MACl,3.5,PACl,12.0,,,Me-2PACz,0.083,MeO-4PADBC,0.248,,,,,,,1200,10,5000,30,8,200,110,30,,,,,,,,,,,,,,,11.2348,45.3859,1.05453,23.474,5309,CH3,v1,
21236,20241221,41,Cs0.1FA0.9PbI2.8Br0.2,1.5,MACl,3.5,PACl,12.0,,,Me-2PACz,0.083,MeO-4PADBC,0.248,,,,,,,1200,10,5000,30,8,200,110,30,,,,,,,,,,,,,,,2.87291,26.3485,0.423347,25.7555,5309,CH4,v1,
21237,20241221,41,Cs0.1FA0.9PbI2.8Br0.2,1.5,MACl,3.5,PACl,12.0,,,Me-2PACz,0.083,MeO-4PADBC,0.248,,,,,,,1200,10,5000,30,8,200,110,30,,,,,,,,,,,,,,,17.602,72.0703,1.06399,22.9545,5310,CH1,v1,
21238,20241221,41,Cs0.1FA0.9PbI2.8Br0.2,1.5,MACl,3.5,PACl,12.0,,,Me-2PACz,0.083,MeO-4PADBC,0.248,,,,,,,1200,10,5000,30,8,200,110,30,,,,,,,,,,,,,,,18.134,91.8088,0.887138,22.2647,5310,CH2,v1,
21239,20241221,41,Cs0.1FA0.9PbI2.8Br0.2,1.5,MACl,3.5,PACl,12.0,,,Me-2PACz,0.083,MeO-4PADBC,0.248,,,,,,,1200,10,5000,30,8,200,110,30,,,,,,,,,,,,,,,17.4263,72.5846,1.07565,22.3198,5310,CH3,v1,
21240,20241221,41,Cs0.1FA0.9PbI2.8Br0.2,1.5,MACl,3.5,PACl,12.0,,,Me-2PACz,0.083,MeO-4PADBC,0.248,,,,,,,1200,10,5000,30,8,200,110,30,,,,,,,,,,,,,,,15.5818,66.7008,1.06619,21.9105,5310,CH4,v1,
21241,20241221,41,Cs0.1FA0.9PbI2.8Br0.2,1.5,MACl,3.5,PACl,12.0,,,Me-4PACz,0.165,DMACPA,0.165,,,,,,,1200,10,5000,30,8,200,110,30,,,,,,,,,,,,,,,15.4926,65.9401,1.06492,22.0626,5311,CH1,v1,
21242,20241221,41,Cs0.1FA0.9PbI2.8Br0.2,1.5,MACl,3.5,PACl,12.0,,,Me-4PACz,0.165,DMACPA,0.165,,,,,,,1200,10,5000,30,8,200,110,30,,,,,,,,,,,,,,,18.0557,73.0519,1.12199,22.0289,5311,CH2,v1,
21243,20241221,41,Cs0.1FA0.9PbI2.8Br0.2,1.5,MACl,3.5,PACl,12.0,,,Me-4PACz,0.165,DMACPA,0.165,,,,,,,1200,10,5000,30,8,200,110,30,,,,,,,,,,,,,,,18.2326,90.9458,0.953696,21.0211,5311,CH3,v1,
21244,20241221,41,Cs0.1FA0.9PbI2.8Br0.2,1.5,MACl,3.5,PACl,12.0,,,Me-4PACz,0.165,DMACPA,0.165,,,,,,,1200,10,5000,30,8,200,110,30,,,,,,,,,,,,,,,0.0965713,23.943,0.023587,17.0999,5311,CH4,v1,
21245,20241221,41,Cs0.1FA0.9PbI2.8Br0.2,1.5,MACl,3.5,PACl,12.0,,,Me-4PACz,0.165,DMACPA,0.165,,,,,,,1200,10,5000,30,8,200,110,30,,,,,,,,,,,,,,,17.8329,71.1353,1.0974,22.8441,5312,CH1,v1,
21246,20241221,41,Cs0.1FA0.9PbI2.8Br0.2,1.5,MACl,3.5,PACl,12.0,,,Me-4PACz,0.165,DMACPA,0.165,,,,,,,1200,10,5000,30,8,200,110,30,,,,,,,,,,,,,,,0.212833,25.1312,0.041744,20.2875,5312,CH2,v1,
21247,20241221,41,Cs0.1FA0.9PbI2.8Br0.2,1.5,MACl,3.5,PACl,12.0,,,Me-4PACz,0.165,DMACPA,0.165,,,,,,,1200,10,5000,30,8,200,110,30,,,,,,,,,,,,,,,19.3163,74.715,1.12506,22.9795,5312,CH3,v1,
21248,20241221,41,Cs0.1FA0.9PbI2.8Br0.2,1.5,MACl,3.5,PACl,12.0,,,Me-4PACz,0.165,DMACPA,0.165,,,,,,,1200,10,5000,30,8,200,110,30,,,,,,,,,,,,,,,19.2315,75.053,1.13125,22.651,5312,CH4,v1,
21249,20241221,41,Cs0.1FA0.9PbI2.8Br0.2,1.5,MACl,3.5,PACl,12.0,,,py3,0.248,2PACz,0.083,,,,,,,1200,10,5000,30,8,200,110,30,,,,,,,,,,,,,,,5.48652,32.873,0.735274,22.6991,5313,CH1,v1,
21250,20241221,41,Cs0.1FA0.9PbI2.8Br0.2,1.5,MACl,3.5,PACl,12.0,,,py3,0.248,2PACz,0.083,,,,,,,1200,10,5000,30,8,200,110,30,,,,,,,,,,,,,,,11.3121,47.5382,1.03456,23.001,5313,CH2,v1,
21251,20241221,41,Cs0.1FA0.9PbI2.8Br0.2,1.5,MACl,3.5,PACl,12.0,,,py3,0.248,2PACz,0.083,,,,,,,1200,10,5000,30,8,200,110,30,,,,,,,,,,,,,,,17.4707,71.2439,1.08322,22.6385,5313,CH3,v1,
21252,20241221,41,Cs0.1FA0.9PbI2.8Br0.2,1.5,MACl,3.5,PACl,12.0,,,py3,0.248,2PACz,0.083,,,,,,,1200,10,5000,30,8,200,110,30,,,,,,,,,,,,,,,0.280382,25.2321,0.055214,20.1255,5313,CH4,v1,
21253,20241221,41,Cs0.1FA0.9PbI2.8Br0.2,1.5,MACl,3.5,PACl,12.0,,,py3,0.248,2PACz,0.083,,,,,,,1200,10,5000,30,8,200,110,30,,,,,,,,,,,,,,,14.4141,62.179,1.03569,22.3828,5314,CH1,v1,
21254,20241221,41,Cs0.1FA0.9PbI2.8Br0.2,1.5,MACl,3.5,PACl,12.0,,,py3,0.248,2PACz,0.083,,,,,,,1200,10,5000,30,8,200,110,30,,,,,,,,,,,,,,,18.264,72.9609,1.10216,22.7122,5314,CH2,v1,
21255,20241221,41,Cs0.1FA0.9PbI2.8Br0.2,1.5,MACl,3.5,PACl,12.0,,,py3,0.248,2PACz,0.083,,,,,,,1200,10,5000,30,8,200,110,30,,,,,,,,,,,,,,,18.8017,74.5927,1.1138,22.6305,5314,CH3,v1,
21256,20241221,41,Cs0.1FA0.9PbI2.8Br0.2,1.5,MACl,3.5,PACl,12.0,,,py3,0.248,2PACz,0.083,,,,,,,1200,10,5000,30,8,200,110,30,,,,,,,,,,,,,,,18.4506,75.5777,1.10501,22.0928,5314,CH4,v1,
