Repository: MI-Materials-Intelligence/Recipe-Language-Model

# Learning Layer

## Overview

In the learning layer, the formulas and parameters are encoded and then tokenised into recipes as inputs. Through atomic skills of data extraction, cleaning, and matching, these data are organised into standardised datasets, providing the basis for RLM training and iterative recipe refinement.

Key Atomic Skills:
- **Cleaning**: Preprocessing and outlier cleaning
- **Matching**: Matching data pairs based on variables
- **Extraction**: Data extraction from robotic boxes

File: seven_ai_layers_robotics/learning/data/data50764_from_db.csv (part 88 of 253)
No,date,rank,Formula PVK,Concentration PVK,Formula Additive 1,Concentration Additive 1,Formula Additive 2,Concentration Additive 2,Formula Additive 3,Concentration Additive 3,Formula SAM 1,Concentration SAM 1,Formula SAM 2,Concentration SAM 2,Formula SAM 3,Concentration SAM 3,Spin Coating Speed SAM,Spin Coating Time SAM,Annealed Temperature SAM,Annealed Time SAM,Spin Coating Speed PVK 1,Spin Coating Time PVK 1,Spin Coating Speed PVK 2,Spin Coating Time PVK 2,Antisolvent Dropping Timing,Antisolvent Volume,Annealed Temperature PVK,Annealed Time PVK,Formula Passivator 1,Concentration Passivator 1,Formula Passivator 2,Concentration Passivator 2,Formula Passivator 3,Concentration Passivator 3,Formula Passivator 4,Concentration Passivator 4,Spin Coating Speed Passivator,Spin Coating Time Passivator,Passivator Dropping Timing,Passivator Volume,Annealed Temperature Passivator,Annealed Time Passivator,PCE,FF,Voc,Jsc,Product,Channel,From,upload_time
21257,20241221,41,Cs0.1FA0.9PbI2.8Br0.2,1.5,MACl,3.5,PACl,12.0,,,MeO-2PACz,0.083,DMACPA,0.248,,,,,,,1200,10,5000,30,8,200,110,30,,,,,,,,,,,,,,,16.1258,68.5279,1.07438,21.9027,5315,CH1,v1,
21258,20241221,41,Cs0.1FA0.9PbI2.8Br0.2,1.5,MACl,3.5,PACl,12.0,,,MeO-2PACz,0.083,DMACPA,0.248,,,,,,,1200,10,5000,30,8,200,110,30,,,,,,,,,,,,,,,44.4093,2498.72,0.082038,21.6641,5315,CH2,v1,
21259,20241221,41,Cs0.1FA0.9PbI2.8Br0.2,1.5,MACl,3.5,PACl,12.0,,,MeO-2PACz,0.083,DMACPA,0.248,,,,,,,1200,10,5000,30,8,200,110,30,,,,,,,,,,,,,,,15.7859,72.479,0.991148,21.9744,5315,CH3,v1,
21260,20241221,41,Cs0.1FA0.9PbI2.8Br0.2,1.5,MACl,3.5,PACl,12.0,,,MeO-2PACz,0.083,DMACPA,0.248,,,,,,,1200,10,5000,30,8,200,110,30,,,,,,,,,,,,,,,17.6833,74.074,1.09414,21.8185,5315,CH4,v1,
21261,20241221,41,Cs0.1FA0.9PbI2.8Br0.2,1.5,MACl,3.5,PACl,12.0,,,MeO-2PACz,0.083,DMACPA,0.248,,,,,,,1200,10,5000,30,8,200,110,30,,,,,,,,,,,,,,,16.5893,68.4964,1.07222,22.5879,5316,CH1,v1,
21262,20241221,41,Cs0.1FA0.9PbI2.8Br0.2,1.5,MACl,3.5,PACl,12.0,,,MeO-2PACz,0.083,DMACPA,0.248,,,,,,,1200,10,5000,30,8,200,110,30,,,,,,,,,,,,,,,10.9564,51.9514,0.94835,22.2384,5316,CH2,v1,
21263,20241221,41,Cs0.1FA0.9PbI2.8Br0.2,1.5,MACl,3.5,PACl,12.0,,,MeO-2PACz,0.083,DMACPA,0.248,,,,,,,1200,10,5000,30,8,200,110,30,,,,,,,,,,,,,,,17.7284,72.6211,1.09283,22.3384,5316,CH3,v1,
21264,20241221,41,Cs0.1FA0.9PbI2.8Br0.2,1.5,MACl,3.5,PACl,12.0,,,MeO-2PACz,0.083,DMACPA,0.248,,,,,,,1200,10,5000,30,8,200,110,30,,,,,,,,,,,,,,,17.6572,73.6604,1.09475,21.8964,5316,CH4,v1,
21265,20241221,41,Cs0.1FA0.9PbI2.8Br0.2,1.5,MACl,3.5,PACl,12.0,,,MeO-4PADBC,0.083,MeO-2PACz,0.248,,,,,,,1200,10,5000,30,8,200,110,30,,,,,,,,,,,,,,,19.4706,74.3732,1.12683,23.2331,5317,CH1,v1,
21266,20241221,41,Cs0.1FA0.9PbI2.8Br0.2,1.5,MACl,3.5,PACl,12.0,,,MeO-4PADBC,0.083,MeO-2PACz,0.248,,,,,,,1200,10,5000,30,8,200,110,30,,,,,,,,,,,,,,,4.2095,69.8886,0.288713,20.8621,5317,CH2,v1,
21267,20241221,41,Cs0.1FA0.9PbI2.8Br0.2,1.5,MACl,3.5,PACl,12.0,,,MeO-4PADBC,0.083,MeO-2PACz,0.248,,,,,,,1200,10,5000,30,8,200,110,30,,,,,,,,,,,,,,,19.9818,74.5502,1.16146,23.0771,5317,CH3,v1,
21268,20241221,41,Cs0.1FA0.9PbI2.8Br0.2,1.5,MACl,3.5,PACl,12.0,,,MeO-4PADBC,0.083,MeO-2PACz,0.248,,,,,,,1200,10,5000,30,8,200,110,30,,,,,,,,,,,,,,,19.523,75.1442,1.15541,22.4861,5317,CH4,v1,
21269,20241221,41,Cs0.1FA0.9PbI2.8Br0.2,1.5,MACl,3.5,PACl,12.0,,,MeO-4PADBC,0.083,MeO-2PACz,0.248,,,,,,,1200,10,5000,30,8,200,110,30,,,,,,,,,,,,,,,18.328,74.5176,1.1347,21.6757,5318,CH1,v1,
21270,20241221,41,Cs0.1FA0.9PbI2.8Br0.2,1.5,MACl,3.5,PACl,12.0,,,MeO-4PADBC,0.083,MeO-2PACz,0.248,,,,,,,1200,10,5000,30,8,200,110,30,,,,,,,,,,,,,,,1.35e+40,3.69e+40,0.177589,205.938,5318,CH2,v1,
21271,20241221,41,Cs0.1FA0.9PbI2.8Br0.2,1.5,MACl,3.5,PACl,12.0,,,MeO-4PADBC,0.083,MeO-2PACz,0.248,,,,,,,1200,10,5000,30,8,200,110,30,,,,,,,,,,,,,,,18.8105,75.399,1.14953,21.7028,5318,CH3,v1,
21272,20241221,41,Cs0.1FA0.9PbI2.8Br0.2,1.5,MACl,3.5,PACl,12.0,,,MeO-4PADBC,0.083,MeO-2PACz,0.248,,,,,,,1200,10,5000,30,8,200,110,30,,,,,,,,,,,,,,,18.3376,74.7409,1.15274,21.2839,5318,CH4,v1,
21273,20241221,41,Cs0.1FA0.9PbI2.8Br0.2,1.5,MACl,3.5,PACl,12.0,,,Me-4PACz,0.083,2PACz,0.248,,,,,,,1200,10,5000,30,8,200,110,30,,,,,,,,,,,,,,,18.9816,73.5435,1.13374,22.7653,5319,CH1,v1,
21274,20241221,41,Cs0.1FA0.9PbI2.8Br0.2,1.5,MACl,3.5,PACl,12.0,,,Me-4PACz,0.083,2PACz,0.248,,,,,,,1200,10,5000,30,8,200,110,30,,,,,,,,,,,,,,,4.25819,357.554,0.058026,20.5238,5319,CH2,v1,
21275,20241221,41,Cs0.1FA0.9PbI2.8Br0.2,1.5,MACl,3.5,PACl,12.0,,,Me-4PACz,0.083,2PACz,0.248,,,,,,,1200,10,5000,30,8,200,110,30,,,,,,,,,,,,,,,18.9692,105.4,0.852271,21.1169,5319,CH3,v1,
21276,20241221,41,Cs0.1FA0.9PbI2.8Br0.2,1.5,MACl,3.5,PACl,12.0,,,Me-4PACz,0.083,2PACz,0.248,,,,,,,1200,10,5000,30,8,200,110,30,,,,,,,,,,,,,,,2.05e-05,0.0304303,0.00607,11.1174,5319,CH4,v1,
21277,20241221,41,Cs0.1FA0.9PbI2.8Br0.2,1.5,MACl,3.5,PACl,12.0,,,Me-4PACz,0.083,2PACz,0.248,,,,,,,1200,10,5000,30,8,200,110,30,,,,,,,,,,,,,,,16.1814,65.1085,1.08088,22.9933,5320,CH1,v1,
21278,20241221,41,Cs0.1FA0.9PbI2.8Br0.2,1.5,MACl,3.5,PACl,12.0,,,Me-4PACz,0.083,2PACz,0.248,,,,,,,1200,10,5000,30,8,200,110,30,,,,,,,,,,,,,,,19.1432,73.2346,1.14654,22.7987,5320,CH2,v1,
21279,20241221,41,Cs0.1FA0.9PbI2.8Br0.2,1.5,MACl,3.5,PACl,12.0,,,Me-4PACz,0.083,2PACz,0.248,,,,,,,1200,10,5000,30,8,200,110,30,,,,,,,,,,,,,,,18.2759,114.809,0.750688,21.2053,5320,CH3,v1,
21280,20241221,41,Cs0.1FA0.9PbI2.8Br0.2,1.5,MACl,3.5,PACl,12.0,,,Me-4PACz,0.083,2PACz,0.248,,,,,,,1200,10,5000,30,8,200,110,30,,,,,,,,,,,,,,,17.1101,70.6221,1.1445,21.1687,5320,CH4,v1,
21281,20241221,41,Cs0.1FA0.9PbI2.8Br0.2,1.5,MACl,3.5,PACl,12.0,,,Me-2PACz,0.165,py3,0.165,,,,,,,1200,10,5000,30,8,200,110,30,,,,,,,,,,,,,,,6.94992,35.4195,0.852872,23.0067,5321,CH1,v1,
21282,20241221,41,Cs0.1FA0.9PbI2.8Br0.2,1.5,MACl,3.5,PACl,12.0,,,Me-2PACz,0.165,py3,0.165,,,,,,,1200,10,5000,30,8,200,110,30,,,,,,,,,,,,,,,14.2009,70.2292,0.870559,23.2273,5321,CH2,v1,
21283,20241221,41,Cs0.1FA0.9PbI2.8Br0.2,1.5,MACl,3.5,PACl,12.0,,,Me-2PACz,0.165,py3,0.165,,,,,,,1200,10,5000,30,8,200,110,30,,,,,,,,,,,,,,,2.06e+39,8.76e+39,1.13139,20.8008,5321,CH3,v1,
21284,20241221,41,Cs0.1FA0.9PbI2.8Br0.2,1.5,MACl,3.5,PACl,12.0,,,Me-2PACz,0.165,py3,0.165,,,,,,,1200,10,5000,30,8,200,110,30,,,,,,,,,,,,,,,19.676,75.2584,1.15384,22.6588,5321,CH4,v1,
21285,20241221,41,Cs0.1FA0.9PbI2.8Br0.2,1.5,MACl,3.5,PACl,12.0,,,Me-2PACz,0.165,py3,0.165,,,,,,,1200,10,5000,30,8,200,110,30,,,,,,,,,,,,,,,17.2584,70.622,1.10536,22.1083,5322,CH1,v1,
21286,20241221,41,Cs0.1FA0.9PbI2.8Br0.2,1.5,MACl,3.5,PACl,12.0,,,Me-2PACz,0.165,py3,0.165,,,,,,,1200,10,5000,30,8,200,110,30,,,,,,,,,,,,,,,1.93e+39,8.17e+39,1.1163,21.1288,5322,CH2,v1,
21287,20241221,41,Cs0.1FA0.9PbI2.8Br0.2,1.5,MACl,3.5,PACl,12.0,,,Me-2PACz,0.165,py3,0.165,,,,,,,1200,10,5000,30,8,200,110,30,,,,,,,,,,,,,,,18.697,75.6839,1.15304,21.4251,5322,CH3,v1,
21288,20241221,41,Cs0.1FA0.9PbI2.8Br0.2,1.5,MACl,3.5,PACl,12.0,,,Me-2PACz,0.165,py3,0.165,,,,,,,1200,10,5000,30,8,200,110,30,,,,,,,,,,,,,,,18.7763,74.7574,1.15085,21.8243,5322,CH4,v1,
21289,20241221,41,Cs0.1FA0.9PbI2.8Br0.2,1.5,MACl,3.5,PACl,12.0,,,Me-2PACz,0.248,DMACPA,0.083,,,,,,,1200,10,5000,30,8,200,110,30,,,,,,,,,,,,,,,0.111124,19.0084,0.013496,43.3166,5323,CH1,v1,
21290,20241221,41,Cs0.1FA0.9PbI2.8Br0.2,1.5,MACl,3.5,PACl,12.0,,,Me-2PACz,0.248,DMACPA,0.083,,,,,,,1200,10,5000,30,8,200,110,30,,,,,,,,,,,,,,,0.202177,23.1485,0.02739,31.8876,5323,CH2,v1,
21291,20241221,41,Cs0.1FA0.9PbI2.8Br0.2,1.5,MACl,3.5,PACl,12.0,,,Me-2PACz,0.248,DMACPA,0.083,,,,,,,1200,10,5000,30,8,200,110,30,,,,,,,,,,,,,,,2.24e+39,5.74e+40,0.215235,18.1075,5323,CH3,v1,
21292,20241221,41,Cs0.1FA0.9PbI2.8Br0.2,1.5,MACl,3.5,PACl,12.0,,,Me-2PACz,0.248,DMACPA,0.083,,,,,,,1200,10,5000,30,8,200,110,30,,,,,,,,,,,,,,,18.9367,72.6435,1.13608,22.9455,5323,CH4,v1,
21293,20241221,41,Cs0.1FA0.9PbI2.8Br0.2,1.5,MACl,3.5,PACl,12.0,,,Me-2PACz,0.248,DMACPA,0.083,,,,,,,1200,10,5000,30,8,200,110,30,,,,,,,,,,,,,,,18.8522,73.8412,1.13484,22.4973,5324,CH1,v1,
21294,20241221,41,Cs0.1FA0.9PbI2.8Br0.2,1.5,MACl,3.5,PACl,12.0,,,Me-2PACz,0.248,DMACPA,0.083,,,,,,,1200,10,5000,30,8,200,110,30,,,,,,,,,,,,,,,18.341,70.9577,1.13456,22.7822,5324,CH2,v1,
21295,20241221,41,Cs0.1FA0.9PbI2.8Br0.2,1.5,MACl,3.5,PACl,12.0,,,Me-2PACz,0.248,DMACPA,0.083,,,,,,,1200,10,5000,30,8,200,110,30,,,,,,,,,,,,,,,19.4529,74.2978,1.15129,22.7417,5324,CH3,v1,
21296,20241221,41,Cs0.1FA0.9PbI2.8Br0.2,1.5,MACl,3.5,PACl,12.0,,,Me-2PACz,0.248,DMACPA,0.083,,,,,,,1200,10,5000,30,8,200,110,30,,,,,,,,,,,,,,,4.56308,29.968,0.683336,22.2826,5324,CH4,v1,
21297,20241221,41,Cs0.1FA0.9PbI2.8Br0.2,1.5,MACl,3.5,PACl,12.0,,,py3,0.165,2PACz,0.165,,,,,,,1200,10,5000,30,8,200,110,30,,,,,,,,,,,,,,,15.8966,65.1735,1.08661,22.4471,5325,CH1,v1,
21298,20241221,41,Cs0.1FA0.9PbI2.8Br0.2,1.5,MACl,3.5,PACl,12.0,,,py3,0.165,2PACz,0.165,,,,,,,1200,10,5000,30,8,200,110,30,,,,,,,,,,,,,,,19.0737,74.0581,1.14028,22.5866,5325,CH2,v1,
21299,20241221,41,Cs0.1FA0.9PbI2.8Br0.2,1.5,MACl,3.5,PACl,12.0,,,py3,0.165,2PACz,0.165,,,,,,,1200,10,5000,30,8,200,110,30,,,,,,,,,,,,,,,15.1793,97.2312,0.726095,21.5007,5325,CH3,v1,
21300,20241221,41,Cs0.1FA0.9PbI2.8Br0.2,1.5,MACl,3.5,PACl,12.0,,,py3,0.165,2PACz,0.165,,,,,,,1200,10,5000,30,8,200,110,30,,,,,,,,,,,,,,,5.97366,31.3127,0.86606,22.0278,5325,CH4,v1,
21301,20241221,41,Cs0.1FA0.9PbI2.8Br0.2,1.5,MACl,3.5,PACl,12.0,,,py3,0.165,2PACz,0.165,,,,,,,1200,10,5000,30,8,200,110,30,,,,,,,,,,,,,,,14.8444,63.3248,1.06325,22.0472,5326,CH1,v1,
21302,20241221,41,Cs0.1FA0.9PbI2.8Br0.2,1.5,MACl,3.5,PACl,12.0,,,py3,0.165,2PACz,0.165,,,,,,,1200,10,5000,30,8,200,110,30,,,,,,,,,,,,,,,17.4581,70.5549,1.1086,22.3199,5326,CH2,v1,
21303,20241221,41,Cs0.1FA0.9PbI2.8Br0.2,1.5,MACl,3.5,PACl,12.0,,,py3,0.165,2PACz,0.165,,,,,,,1200,10,5000,30,8,200,110,30,,,,,,,,,,,,,,,17.4804,71.0343,1.10956,22.1785,5326,CH3,v1,
21304,20241221,41,Cs0.1FA0.9PbI2.8Br0.2,1.5,MACl,3.5,PACl,12.0,,,py3,0.165,2PACz,0.165,,,,,,,1200,10,5000,30,8,200,110,30,,,,,,,,,,,,,,,11.6452,48.6748,1.086,22.03,5326,CH4,v1,
21305,20241221,41,Cs0.1FA0.9PbI2.8Br0.2,1.5,MACl,3.5,PACl,12.0,,,Me-2PACz,0.083,py3,0.248,,,,,,,1200,10,5000,30,8,200,110,30,,,,,,,,,,,,,,,15.0167,63.4255,1.07317,22.0618,5327,CH1,v1,
21306,20241221,41,Cs0.1FA0.9PbI2.8Br0.2,1.5,MACl,3.5,PACl,12.0,,,Me-2PACz,0.083,py3,0.248,,,,,,,1200,10,5000,30,8,200,110,30,,,,,,,,,,,,,,,15.9764,66.2863,1.08292,22.2566,5327,CH2,v1,
21307,20241221,41,Cs0.1FA0.9PbI2.8Br0.2,1.5,MACl,3.5,PACl,12.0,,,Me-2PACz,0.083,py3,0.248,,,,,,,1200,10,5000,30,8,200,110,30,,,,,,,,,,,,,,,17.6026,70.815,1.11543,22.2848,5327,CH3,v1,
21308,20241221,41,Cs0.1FA0.9PbI2.8Br0.2,1.5,MACl,3.5,PACl,12.0,,,Me-2PACz,0.083,py3,0.248,,,,,,,1200,10,5000,30,8,200,110,30,,,,,,,,,,,,,,,12.132,52.3011,1.058,21.9246,5327,CH4,v1,
21309,20241221,41,Cs0.1FA0.9PbI2.8Br0.2,1.5,MACl,3.5,PACl,12.0,,,Me-2PACz,0.083,py3,0.248,,,,,,,1200,10,5000,30,8,200,110,30,,,,,,,,,,,,,,,16.0028,64.6722,1.07905,22.9318,5328,CH1,v1,
21310,20241221,41,Cs0.1FA0.9PbI2.8Br0.2,1.5,MACl,3.5,PACl,12.0,,,Me-2PACz,0.083,py3,0.248,,,,,,,1200,10,5000,30,8,200,110,30,,,,,,,,,,,,,,,17.3544,67.6932,1.09229,23.4708,5328,CH2,v1,
21311,20241221,41,Cs0.1FA0.9PbI2.8Br0.2,1.5,MACl,3.5,PACl,12.0,,,Me-2PACz,0.083,py3,0.248,,,,,,,1200,10,5000,30,8,200,110,30,,,,,,,,,,,,,,,12.7185,51.6794,1.05148,23.4054,5328,CH3,v1,
21312,20241221,41,Cs0.1FA0.9PbI2.8Br0.2,1.5,MACl,3.5,PACl,12.0,,,Me-2PACz,0.083,py3,0.248,,,,,,,1200,10,5000,30,8,200,110,30,,,,,,,,,,,,,,,18.473,72.4208,1.10631,23.0568,5328,CH4,v1,
21313,20241221,41,Cs0.1FA0.9PbI2.8Br0.2,1.5,MACl,3.5,PACl,12.0,,,Me-4PACz,0.248,py3,0.083,,,,,,,1200,10,5000,30,8,200,110,30,,,,,,,,,,,,,,,15.2939,64.1773,1.06201,22.4393,5329,CH1,v1,
21314,20241221,41,Cs0.1FA0.9PbI2.8Br0.2,1.5,MACl,3.5,PACl,12.0,,,Me-4PACz,0.248,py3,0.083,,,,,,,1200,10,5000,30,8,200,110,30,,,,,,,,,,,,,,,17.5726,69.6076,1.1053,22.8403,5329,CH2,v1,
21315,20241221,41,Cs0.1FA0.9PbI2.8Br0.2,1.5,MACl,3.5,PACl,12.0,,,Me-4PACz,0.248,py3,0.083,,,,,,,1200,10,5000,30,8,200,110,30,,,,,,,,,,,,,,,19.3802,85.1808,1.02055,22.2938,5329,CH3,v1,
21316,20241221,41,Cs0.1FA0.9PbI2.8Br0.2,1.5,MACl,3.5,PACl,12.0,,,Me-4PACz,0.248,py3,0.083,,,,,,,1200,10,5000,30,8,200,110,30,,,,,,,,,,,,,,,0.876711,25.2264,0.161198,21.5596,5329,CH4,v1,
21317,20241221,41,Cs0.1FA0.9PbI2.8Br0.2,1.5,MACl,3.5,PACl,12.0,,,Me-4PACz,0.248,py3,0.083,,,,,,,1200,10,5000,30,8,200,110,30,,,,,,,,,,,,,,,17.5437,69.5795,1.09288,23.071,5330,CH1,v1,
21318,20241221,41,Cs0.1FA0.9PbI2.8Br0.2,1.5,MACl,3.5,PACl,12.0,,,Me-4PACz,0.248,py3,0.083,,,,,,,1200,10,5000,30,8,200,110,30,,,,,,,,,,,,,,,17.872,69.9523,1.11962,22.8192,5330,CH2,v1,
21319,20241221,41,Cs0.1FA0.9PbI2.8Br0.2,1.5,MACl,3.5,PACl,12.0,,,Me-4PACz,0.248,py3,0.083,,,,,,,1200,10,5000,30,8,200,110,30,,,,,,,,,,,,,,,2.01742,27.5286,0.324959,22.5519,5330,CH3,v1,
21320,20241221,41,Cs0.1FA0.9PbI2.8Br0.2,1.5,MACl,3.5,PACl,12.0,,,Me-4PACz,0.248,py3,0.083,,,,,,,1200,10,5000,30,8,200,110,30,,,,,,,,,,,,,,,18.5477,73.8303,1.12587,22.3136,5330,CH4,v1,
21321,20241221,41,Cs0.1FA0.9PbI2.8Br0.2,1.5,MACl,3.5,PACl,12.0,,,Me-4PACz,0.165,py3,0.165,,,,,,,1200,10,5000,30,8,200,110,30,,,,,,,,,,,,,,,16.4765,66.1189,1.09597,22.7373,5331,CH1,v1,
21322,20241221,41,Cs0.1FA0.9PbI2.8Br0.2,1.5,MACl,3.5,PACl,12.0,,,Me-4PACz,0.165,py3,0.165,,,,,,,1200,10,5000,30,8,200,110,30,,,,,,,,,,,,,,,18.5719,76.0239,1.08057,22.6075,5331,CH2,v1,
21323,20241221,41,Cs0.1FA0.9PbI2.8Br0.2,1.5,MACl,3.5,PACl,12.0,,,Me-4PACz,0.165,py3,0.165,,,,,,,1200,10,5000,30,8,200,110,30,,,,,,,,,,,,,,,17.9038,73.9584,1.0739,22.542,5331,CH3,v1,
21324,20241221,41,Cs0.1FA0.9PbI2.8Br0.2,1.5,MACl,3.5,PACl,12.0,,,Me-4PACz,0.165,py3,0.165,,,,,,,1200,10,5000,30,8,200,110,30,,,,,,,,,,,,,,,14.8246,59.4941,1.12301,22.1883,5331,CH4,v1,
21325,20241221,41,Cs0.1FA0.9PbI2.8Br0.2,1.5,MACl,3.5,PACl,12.0,,,Me-4PACz,0.165,py3,0.165,,,,,,,1200,10,5000,30,8,200,110,30,,,,,,,,,,,,,,,18.4532,70.6227,1.11381,23.4593,5332,CH1,v1,
21326,20241221,41,Cs0.1FA0.9PbI2.8Br0.2,1.5,MACl,3.5,PACl,12.0,,,Me-4PACz,0.165,py3,0.165,,,,,,,1200,10,5000,30,8,200,110,30,,,,,,,,,,,,,,,15.9557,59.088,1.10419,24.4554,5332,CH2,v1,
21327,20241221,41,Cs0.1FA0.9PbI2.8Br0.2,1.5,MACl,3.5,PACl,12.0,,,Me-4PACz,0.165,py3,0.165,,,,,,,1200,10,5000,30,8,200,110,30,,,,,,,,,,,,,,,0.247638,24.8871,0.041596,23.922,5332,CH3,v1,
21328,20241221,41,Cs0.1FA0.9PbI2.8Br0.2,1.5,MACl,3.5,PACl,12.0,,,Me-4PACz,0.165,py3,0.165,,,,,,,1200,10,5000,30,8,200,110,30,,,,,,,,,,,,,,,0.0492946,17.0702,0.01355,21.3115,5332,CH4,v1,
21329,20241221,41,Cs0.1FA0.9PbI2.8Br0.2,1.5,MACl,3.5,PACl,12.0,,,Me-2PACz,0.165,MeO-2PACz,0.165,,,,,,,1200,10,5000,30,8,200,110,30,,,,,,,,,,,,,,,18.0551,70.7058,1.10559,23.0966,5333,CH1,v1,
21330,20241221,41,Cs0.1FA0.9PbI2.8Br0.2,1.5,MACl,3.5,PACl,12.0,,,Me-2PACz,0.165,MeO-2PACz,0.165,,,,,,,1200,10,5000,30,8,200,110,30,,,,,,,,,,,,,,,11.7218,46.5634,1.07486,23.4205,5333,CH2,v1,
21331,20241221,41,Cs0.1FA0.9PbI2.8Br0.2,1.5,MACl,3.5,PACl,12.0,,,Me-2PACz,0.165,MeO-2PACz,0.165,,,,,,,1200,10,5000,30,8,200,110,30,,,,,,,,,,,,,,,4.06e+40,-1.69e+42,-3.9e-05,62.2171,5333,CH3,v1,
21332,20241221,41,Cs0.1FA0.9PbI2.8Br0.2,1.5,MACl,3.5,PACl,12.0,,,Me-2PACz,0.165,MeO-2PACz,0.165,,,,,,,1200,10,5000,30,8,200,110,30,,,,,,,,,,,,,,,17.9181,72.2622,1.11547,22.2292,5333,CH4,v1,
21333,20241221,41,Cs0.1FA0.9PbI2.8Br0.2,1.5,MACl,3.5,PACl,12.0,,,Me-2PACz,0.165,MeO-2PACz,0.165,,,,,,,1200,10,5000,30,8,200,110,30,,,,,,,,,,,,,,,17.9308,72.3336,1.10547,22.424,5334,CH1,v1,
21334,20241221,41,Cs0.1FA0.9PbI2.8Br0.2,1.5,MACl,3.5,PACl,12.0,,,Me-2PACz,0.165,MeO-2PACz,0.165,,,,,,,1200,10,5000,30,8,200,110,30,,,,,,,,,,,,,,,18.2753,72.9251,1.12344,22.3068,5334,CH2,v1,
21335,20241221,41,Cs0.1FA0.9PbI2.8Br0.2,1.5,MACl,3.5,PACl,12.0,,,Me-2PACz,0.165,MeO-2PACz,0.165,,,,,,,1200,10,5000,30,8,200,110,30,,,,,,,,,,,,,,,3.52633,48.0455,0.32768,22.3986,5334,CH3,v1,
21336,20241221,41,Cs0.1FA0.9PbI2.8Br0.2,1.5,MACl,3.5,PACl,12.0,,,Me-2PACz,0.165,MeO-2PACz,0.165,,,,,,,1200,10,5000,30,8,200,110,30,,,,,,,,,,,,,,,8.57323,37.6666,1.05407,21.5933,5334,CH4,v1,
21337,20241221,41,Cs0.1FA0.9PbI2.8Br0.2,1.5,MACl,3.5,PACl,12.0,,,Me-2PACz,0.165,2PACz,0.165,,,,,,,1200,10,5000,30,8,200,110,30,,,,,,,,,,,,,,,5.73e-05,0.726829,0.00105,7.50738,5335,CH1,v1,
21338,20241221,41,Cs0.1FA0.9PbI2.8Br0.2,1.5,MACl,3.5,PACl,12.0,,,Me-2PACz,0.165,2PACz,0.165,,,,,,,1200,10,5000,30,8,200,110,30,,,,,,,,,,,,,,,2.46e-05,0.0608643,0.002789,14.47,5335,CH2,v1,
21339,20241221,41,Cs0.1FA0.9PbI2.8Br0.2,1.5,MACl,3.5,PACl,12.0,,,Me-2PACz,0.165,2PACz,0.165,,,,,,,1200,10,5000,30,8,200,110,30,,,,,,,,,,,,,,,16.1651,76.9016,0.828647,25.3672,5335,CH3,v1,
21340,20241221,41,Cs0.1FA0.9PbI2.8Br0.2,1.5,MACl,3.5,PACl,12.0,,,Me-2PACz,0.165,2PACz,0.165,,,,,,,1200,10,5000,30,8,200,110,30,,,,,,,,,,,,,,,16.8055,64.7193,1.09256,23.7669,5335,CH4,v1,
21341,20241221,41,Cs0.1FA0.9PbI2.8Br0.2,1.5,MACl,3.5,PACl,12.0,,,Me-2PACz,0.165,2PACz,0.165,,,,,,,1200,10,5000,30,8,200,110,30,,,,,,,,,,,,,,,18.4538,72.5439,1.09937,23.1387,5336,CH1,v1,
21342,20241221,41,Cs0.1FA0.9PbI2.8Br0.2,1.5,MACl,3.5,PACl,12.0,,,Me-2PACz,0.165,2PACz,0.165,,,,,,,1200,10,5000,30,8,200,110,30,,,,,,,,,,,,,,,17.6513,69.757,1.07471,23.5449,5336,CH2,v1,
21343,20241221,41,Cs0.1FA0.9PbI2.8Br0.2,1.5,MACl,3.5,PACl,12.0,,,Me-2PACz,0.165,2PACz,0.165,,,,,,,1200,10,5000,30,8,200,110,30,,,,,,,,,,,,,,,2.1599,26.9766,0.351308,22.7908,5336,CH3,v1,
21344,20241221,41,Cs0.1FA0.9PbI2.8Br0.2,1.5,MACl,3.5,PACl,12.0,,,Me-2PACz,0.165,2PACz,0.165,,,,,,,1200,10,5000,30,8,200,110,30,,,,,,,,,,,,,,,19.0789,75.7109,1.09385,23.0377,5336,CH4,v1,
21345,20241221,41,Cs0.1FA0.9PbI2.8Br0.2,1.5,MACl,3.5,PACl,12.0,,,Me-2PACz,0.165,DMACPA,0.165,,,,,,,1200,10,5000,30,8,200,110,30,,,,,,,,,,,,,,,5.13741,34.3906,0.682341,21.8929,5337,CH1,v1,
21346,20241221,41,Cs0.1FA0.9PbI2.8Br0.2,1.5,MACl,3.5,PACl,12.0,,,Me-2PACz,0.165,DMACPA,0.165,,,,,,,1200,10,5000,30,8,200,110,30,,,,,,,,,,,,,,,17.9683,73.8221,1.08881,22.3546,5337,CH2,v1,
21347,20241221,41,Cs0.1FA0.9PbI2.8Br0.2,1.5,MACl,3.5,PACl,12.0,,,Me-2PACz,0.165,DMACPA,0.165,,,,,,,1200,10,5000,30,8,200,110,30,,,,,,,,,,,,,,,32.7149,-347.953,0.086788,-108.333,5337,CH3,v1,
21348,20241221,41,Cs0.1FA0.9PbI2.8Br0.2,1.5,MACl,3.5,PACl,12.0,,,Me-2PACz,0.165,DMACPA,0.165,,,,,,,1200,10,5000,30,8,200,110,30,,,,,,,,,,,,,,,17.8872,75.0221,1.0926,21.8218,5337,CH4,v1,
21349,20241221,41,Cs0.1FA0.9PbI2.8Br0.2,1.5,MACl,3.5,PACl,12.0,,,Me-2PACz,0.165,DMACPA,0.165,,,,,,,1200,10,5000,30,8,200,110,30,,,,,,,,,,,,,,,3.09e-05,0.0300314,0.00754,13.6453,5338,CH1,v1,
21350,20241221,41,Cs0.1FA0.9PbI2.8Br0.2,1.5,MACl,3.5,PACl,12.0,,,Me-2PACz,0.165,DMACPA,0.165,,,,,,,1200,10,5000,30,8,200,110,30,,,,,,,,,,,,,,,19.2392,90.0742,0.904476,23.6152,5338,CH2,v1,
21351,20241221,41,Cs0.1FA0.9PbI2.8Br0.2,1.5,MACl,3.5,PACl,12.0,,,Me-2PACz,0.165,DMACPA,0.165,,,,,,,1200,10,5000,30,8,200,110,30,,,,,,,,,,,,,,,14.5109,2633.4,0.028691,19.2055,5338,CH3,v1,
21352,20241221,41,Cs0.1FA0.9PbI2.8Br0.2,1.5,MACl,3.5,PACl,12.0,,,Me-2PACz,0.165,DMACPA,0.165,,,,,,,1200,10,5000,30,8,200,110,30,,,,,,,,,,,,,,,18.7274,74.4244,1.08683,23.1526,5338,CH4,v1,
21353,20241221,41,Cs0.1FA0.9PbI2.8Br0.2,1.5,MACl,3.5,PACl,12.0,,,MeO-4PADBC,0.165,py3,0.165,,,,,,,1200,10,5000,30,8,200,110,30,,,,,,,,,,,,,,,12.9681,56.5939,1.02541,22.3465,5339,CH1,v1,
21354,20241221,41,Cs0.1FA0.9PbI2.8Br0.2,1.5,MACl,3.5,PACl,12.0,,,MeO-4PADBC,0.165,py3,0.165,,,,,,,1200,10,5000,30,8,200,110,30,,,,,,,,,,,,,,,16.3685,267.568,0.327577,18.6751,5339,CH2,v1,
21355,20241221,41,Cs0.1FA0.9PbI2.8Br0.2,1.5,MACl,3.5,PACl,12.0,,,MeO-4PADBC,0.165,py3,0.165,,,,,,,1200,10,5000,30,8,200,110,30,,,,,,,,,,,,,,,6.25277,86.842,0.354723,20.298,5339,CH3,v1,
21356,20241221,41,Cs0.1FA0.9PbI2.8Br0.2,1.5,MACl,3.5,PACl,12.0,,,MeO-4PADBC,0.165,py3,0.165,,,,,,,1200,10,5000,30,8,200,110,30,,,,,,,,,,,,,,,5.22324,33.0691,0.706788,22.3475,5339,CH4,v1,
21357,20241221,41,Cs0.1FA0.9PbI2.8Br0.2,1.5,MACl,3.5,PACl,12.0,,,MeO-4PADBC,0.165,py3,0.165,,,,,,,1200,10,5000,30,8,200,110,30,,,,,,,,,,,,,,,17.7755,72.4693,1.07429,22.8321,5340,CH1,v1,
21358,20241221,41,Cs0.1FA0.9PbI2.8Br0.2,1.5,MACl,3.5,PACl,12.0,,,MeO-4PADBC,0.165,py3,0.165,,,,,,,1200,10,5000,30,8,200,110,30,,,,,,,,,,,,,,,15.9669,103.248,0.684391,22.5961,5340,CH2,v1,
21359,20241221,41,Cs0.1FA0.9PbI2.8Br0.2,1.5,MACl,3.5,PACl,12.0,,,MeO-4PADBC,0.165,py3,0.165,,,,,,,1200,10,5000,30,8,200,110,30,,,,,,,,,,,,,,,18.6006,179.38,0.449179,23.0852,5340,CH3,v1,
21360,20241221,41,Cs0.1FA0.9PbI2.8Br0.2,1.5,MACl,3.5,PACl,12.0,,,MeO-4PADBC,0.165,py3,0.165,,,,,,,1200,10,5000,30,8,200,110,30,,,,,,,,,,,,,,,0.893791,343.944,0.016189,16.0517,5340,CH4,v1,
21361,20241221,41,Cs0.1FA0.9PbI2.8Br0.2,1.5,MACl,3.5,PACl,12.0,,,Me-2PACz,0.248,MeO-4PADBC,0.083,,,,,,,1200,10,5000,30,8,200,110,30,,,,,,,,,,,,,,,4.47591,30.6851,0.621889,23.4553,5341,CH1,v1,
21362,20241221,41,Cs0.1FA0.9PbI2.8Br0.2,1.5,MACl,3.5,PACl,12.0,,,Me-2PACz,0.248,MeO-4PADBC,0.083,,,,,,,1200,10,5000,30,8,200,110,30,,,,,,,,,,,,,,,19.1483,74.6474,1.06736,24.0327,5341,CH2,v1,
21363,20241221,41,Cs0.1FA0.9PbI2.8Br0.2,1.5,MACl,3.5,PACl,12.0,,,Me-2PACz,0.248,MeO-4PADBC,0.083,,,,,,,1200,10,5000,30,8,200,110,30,,,,,,,,,,,,,,,19.5593,75.4194,1.08393,23.926,5341,CH3,v1,
21364,20241221,41,Cs0.1FA0.9PbI2.8Br0.2,1.5,MACl,3.5,PACl,12.0,,,Me-2PACz,0.248,MeO-4PADBC,0.083,,,,,,,1200,10,5000,30,8,200,110,30,,,,,,,,,,,,,,,3.1e-05,0.0196322,0.009865,16.0234,5341,CH4,v1,
21365,20241221,41,Cs0.1FA0.9PbI2.8Br0.2,1.5,MACl,3.5,PACl,12.0,,,Me-2PACz,0.248,MeO-4PADBC,0.083,,,,,,,1200,10,5000,30,8,200,110,30,,,,,,,,,,,,,,,18.935,74.3977,1.09206,23.3055,5342,CH1,v1,
21366,20241221,41,Cs0.1FA0.9PbI2.8Br0.2,1.5,MACl,3.5,PACl,12.0,,,Me-2PACz,0.248,MeO-4PADBC,0.083,,,,,,,1200,10,5000,30,8,200,110,30,,,,,,,,,,,,,,,19.2877,74.4704,1.09439,23.6661,5342,CH2,v1,
21367,20241221,41,Cs0.1FA0.9PbI2.8Br0.2,1.5,MACl,3.5,PACl,12.0,,,Me-2PACz,0.248,MeO-4PADBC,0.083,,,,,,,1200,10,5000,30,8,200,110,30,,,,,,,,,,,,,,,15.7221,83.053,0.803735,23.5528,5342,CH3,v1,
21368,20241221,41,Cs0.1FA0.9PbI2.8Br0.2,1.5,MACl,3.5,PACl,12.0,,,Me-2PACz,0.248,MeO-4PADBC,0.083,,,,,,,1200,10,5000,30,8,200,110,30,,,,,,,,,,,,,,,19.0361,74.5566,1.09442,23.3298,5342,CH4,v1,
21369,20241221,41,Cs0.1FA0.9PbI2.8Br0.2,1.5,MACl,3.5,PACl,12.0,,,MeO-4PADBC,0.083,DMACPA,0.248,,,,,,,1200,10,5000,30,8,200,110,30,,,,,,,,,,,,,,,16.8532,69.2471,1.06037,22.9522,5343,CH1,v1,
21370,20241221,41,Cs0.1FA0.9PbI2.8Br0.2,1.5,MACl,3.5,PACl,12.0,,,MeO-4PADBC,0.083,DMACPA,0.248,,,,,,,1200,10,5000,30,8,200,110,30,,,,,,,,,,,,,,,9.02768,-390.199,-0.000121,19.1156,5343,CH2,v1,
21371,20241221,41,Cs0.1FA0.9PbI2.8Br0.2,1.5,MACl,3.5,PACl,12.0,,,MeO-4PADBC,0.083,DMACPA,0.248,,,,,,,1200,10,5000,30,8,200,110,30,,,,,,,,,,,,,,,15.6639,241.716,0.328886,19.7038,5343,CH3,v1,
21372,20241221,41,Cs0.1FA0.9PbI2.8Br0.2,1.5,MACl,3.5,PACl,12.0,,,MeO-4PADBC,0.083,DMACPA,0.248,,,,,,,1200,10,5000,30,8,200,110,30,,,,,,,,,,,,,,,1.29319,26.3266,0.222935,22.0339,5343,CH4,v1,
21373,20241221,41,Cs0.1FA0.9PbI2.8Br0.2,1.5,MACl,3.5,PACl,12.0,,,MeO-4PADBC,0.083,DMACPA,0.248,,,,,,,1200,10,5000,30,8,200,110,30,,,,,,,,,,,,,,,8.71522,39.8278,0.954287,22.9305,5344,CH1,v1,
21374,20241221,41,Cs0.1FA0.9PbI2.8Br0.2,1.5,MACl,3.5,PACl,12.0,,,MeO-4PADBC,0.083,DMACPA,0.248,,,,,,,1200,10,5000,30,8,200,110,30,,,,,,,,,,,,,,,2.15466,28.4588,0.340013,22.2673,5344,CH2,v1,
21375,20241221,41,Cs0.1FA0.9PbI2.8Br0.2,1.5,MACl,3.5,PACl,12.0,,,MeO-4PADBC,0.083,DMACPA,0.248,,,,,,,1200,10,5000,30,8,200,110,30,,,,,,,,,,,,,,,13.0425,68.8188,0.840607,22.5455,5344,CH3,v1,
21376,20241221,41,Cs0.1FA0.9PbI2.8Br0.2,1.5,MACl,3.5,PACl,12.0,,,MeO-4PADBC,0.083,DMACPA,0.248,,,,,,,1200,10,5000,30,8,200,110,30,,,,,,,,,,,,,,,19.3005,76.8385,1.11273,22.5736,5344,CH4,v1,
21377,20241221,41,Cs0.1FA0.9PbI2.8Br0.2,1.5,MACl,3.5,PACl,12.0,,,MeO-4PADBC,0.165,2PACz,0.165,,,,,,,1200,10,5000,30,8,200,110,30,,,,,,,,,,,,,,,0.0493404,20.7503,0.015057,15.792,5345,CH1,v1,
21378,20241221,41,Cs0.1FA0.9PbI2.8Br0.2,1.5,MACl,3.5,PACl,12.0,,,MeO-4PADBC,0.165,2PACz,0.165,,,,,,,1200,10,5000,30,8,200,110,30,,,,,,,,,,,,,,,0.0937228,24.0553,0.021708,17.9482,5345,CH2,v1,
21379,20241221,41,Cs0.1FA0.9PbI2.8Br0.2,1.5,MACl,3.5,PACl,12.0,,,MeO-4PADBC,0.165,2PACz,0.165,,,,,,,1200,10,5000,30,8,200,110,30,,,,,,,,,,,,,,,29.2665,20172.0,0.006912,20.989,5345,CH3,v1,
21380,20241221,41,Cs0.1FA0.9PbI2.8Br0.2,1.5,MACl,3.5,PACl,12.0,,,MeO-4PADBC,0.165,2PACz,0.165,,,,,,,1200,10,5000,30,8,200,110,30,,,,,,,,,,,,,,,6.75817,31.9083,0.913869,23.1762,5345,CH4,v1,
21381,20241221,41,Cs0.1FA0.9PbI2.8Br0.2,1.5,MACl,3.5,PACl,12.0,,,MeO-4PADBC,0.165,2PACz,0.165,,,,,,,1200,10,5000,30,8,200,110,30,,,,,,,,,,,,,,,16.3183,69.5846,1.06472,22.0255,5346,CH1,v1,
21382,20241221,41,Cs0.1FA0.9PbI2.8Br0.2,1.5,MACl,3.5,PACl,12.0,,,MeO-4PADBC,0.165,2PACz,0.165,,,,,,,1200,10,5000,30,8,200,110,30,,,,,,,,,,,,,,,1.96e+39,-1.03e+41,-0.000119,15.8937,5346,CH2,v1,
21383,20241221,41,Cs0.1FA0.9PbI2.8Br0.2,1.5,MACl,3.5,PACl,12.0,,,MeO-4PADBC,0.165,2PACz,0.165,,,,,,,1200,10,5000,30,8,200,110,30,,,,,,,,,,,,,,,18.4367,76.3406,1.09377,22.0801,5346,CH3,v1,
21384,20241221,41,Cs0.1FA0.9PbI2.8Br0.2,1.5,MACl,3.5,PACl,12.0,,,MeO-4PADBC,0.165,2PACz,0.165,,,,,,,1200,10,5000,30,8,200,110,30,,,,,,,,,,,,,,,18.0267,76.1131,1.08227,21.8836,5346,CH4,v1,
21385,20241221,41,Cs0.1FA0.9PbI2.8Br0.2,1.5,MACl,3.5,PACl,12.0,,,MeO-2PACz,0.248,py3,0.083,,,,,,,1200,10,5000,30,8,200,110,30,,,,,,,,,,,,,,,15.7414,66.5623,1.04585,22.6122,5347,CH1,v1,
21386,20241221,41,Cs0.1FA0.9PbI2.8Br0.2,1.5,MACl,3.5,PACl,12.0,,,MeO-2PACz,0.248,py3,0.083,,,,,,,1200,10,5000,30,8,200,110,30,,,,,,,,,,,,,,,74.3913,418.04,0.781271,22.7773,5347,CH2,v1,
21387,20241221,41,Cs0.1FA0.9PbI2.8Br0.2,1.5,MACl,3.5,PACl,12.0,,,MeO-2PACz,0.248,py3,0.083,,,,,,,1200,10,5000,30,8,200,110,30,,,,,,,,,,,,,,,13.9449,138.0,0.468502,21.5688,5347,CH3,v1,
21388,20241221,41,Cs0.1FA0.9PbI2.8Br0.2,1.5,MACl,3.5,PACl,12.0,,,MeO-2PACz,0.248,py3,0.083,,,,,,,1200,10,5000,30,8,200,110,30,,,,,,,,,,,,,,,19.1556,76.8179,1.11705,22.3234,5347,CH4,v1,
21389,20241221,41,Cs0.1FA0.9PbI2.8Br0.2,1.5,MACl,3.5,PACl,12.0,,,MeO-2PACz,0.248,py3,0.083,,,,,,,1200,10,5000,30,8,200,110,30,,,,,,,,,,,,,,,15.9322,67.8547,1.05376,22.282,5348,CH1,v1,
21390,20241221,41,Cs0.1FA0.9PbI2.8Br0.2,1.5,MACl,3.5,PACl,12.0,,,MeO-2PACz,0.248,py3,0.083,,,,,,,1200,10,5000,30,8,200,110,30,,,,,,,,,,,,,,,1.91e+39,4.66e+40,0.286259,14.2884,5348,CH2,v1,
21391,20241221,41,Cs0.1FA0.9PbI2.8Br0.2,1.5,MACl,3.5,PACl,12.0,,,MeO-2PACz,0.248,py3,0.083,,,,,,,1200,10,5000,30,8,200,110,30,,,,,,,,,,,,,,,17.5497,263.706,0.336282,19.79,5348,CH3,v1,
21392,20241221,41,Cs0.1FA0.9PbI2.8Br0.2,1.5,MACl,3.5,PACl,12.0,,,MeO-2PACz,0.248,py3,0.083,,,,,,,1200,10,5000,30,8,200,110,30,,,,,,,,,,,,,,,12.5458,53.791,1.056,22.0863,5348,CH4,v1,
21393,20241221,41,Cs0.1FA0.9PbI2.8Br0.2,1.5,MACl,3.5,PACl,12.0,,,Me-4PACz,0.165,MeO-2PACz,0.165,,,,,,,1200,10,5000,30,8,200,110,30,,,,,,,,,,,,,,,7.46287,39.5374,0.848758,22.2389,5349,CH1,v1,
21394,20241221,41,Cs0.1FA0.9PbI2.8Br0.2,1.5,MACl,3.5,PACl,12.0,,,Me-4PACz,0.165,MeO-2PACz,0.165,,,,,,,1200,10,5000,30,8,200,110,30,,,,,,,,,,,,,,,14.5122,583.063,0.135764,18.3329,5349,CH2,v1,
21395,20241221,41,Cs0.1FA0.9PbI2.8Br0.2,1.5,MACl,3.5,PACl,12.0,,,Me-4PACz,0.165,MeO-2PACz,0.165,,,,,,,1200,10,5000,30,8,200,110,30,,,,,,,,,,,,,,,1.3e+40,4.51e+40,0.1392,206.922,5349,CH3,v1,
21396,20241221,41,Cs0.1FA0.9PbI2.8Br0.2,1.5,MACl,3.5,PACl,12.0,,,Me-4PACz,0.165,MeO-2PACz,0.165,,,,,,,1200,10,5000,30,8,200,110,30,,,,,,,,,,,,,,,17.9783,75.2496,1.09329,21.8529,5349,CH4,v1,
21397,20241221,41,Cs0.1FA0.9PbI2.8Br0.2,1.5,MACl,3.5,PACl,12.0,,,Me-4PACz,0.165,MeO-2PACz,0.165,,,,,,,1200,10,5000,30,8,200,110,30,,,,,,,,,,,,,,,12.8208,61.6728,0.985717,21.0897,5350,CH1,v1,
21398,20241221,41,Cs0.1FA0.9PbI2.8Br0.2,1.5,MACl,3.5,PACl,12.0,,,Me-4PACz,0.165,MeO-2PACz,0.165,,,,,,,1200,10,5000,30,8,200,110,30,,,,,,,,,,,,,,,13.3872,703.044,0.091244,20.8692,5350,CH2,v1,
21399,20241221,41,Cs0.1FA0.9PbI2.8Br0.2,1.5,MACl,3.5,PACl,12.0,,,Me-4PACz,0.165,MeO-2PACz,0.165,,,,,,,1200,10,5000,30,8,200,110,30,,,,,,,,,,,,,,,16.739,85.2886,1.05617,18.5825,5350,CH3,v1,
21400,20241221,41,Cs0.1FA0.9PbI2.8Br0.2,1.5,MACl,3.5,PACl,12.0,,,Me-4PACz,0.165,MeO-2PACz,0.165,,,,,,,1200,10,5000,30,8,200,110,30,,,,,,,,,,,,,,,12.1653,53.3067,1.05326,21.6674,5350,CH4,v1,
21401,20241221,41,Cs0.1FA0.9PbI2.8Br0.2,1.5,MACl,3.5,PACl,12.0,,,py3,0.083,DMACPA,0.248,,,,,,,1200,10,5000,30,8,200,110,30,,,,,,,,,,,,,,,18.9392,76.0056,1.08466,22.9733,5351,CH1,v1,
21402,20241221,41,Cs0.1FA0.9PbI2.8Br0.2,1.5,MACl,3.5,PACl,12.0,,,py3,0.083,DMACPA,0.248,,,,,,,1200,10,5000,30,8,200,110,30,,,,,,,,,,,,,,,2.16e+39,2.21e+41,0.044184,22.1914,5351,CH2,v1,
21403,20241221,41,Cs0.1FA0.9PbI2.8Br0.2,1.5,MACl,3.5,PACl,12.0,,,py3,0.083,DMACPA,0.248,,,,,,,1200,10,5000,30,8,200,110,30,,,,,,,,,,,,,,,12.4292,52.6288,1.02158,23.1177,5351,CH3,v1,
21404,20241221,41,Cs0.1FA0.9PbI2.8Br0.2,1.5,MACl,3.5,PACl,12.0,,,py3,0.083,DMACPA,0.248,,,,,,,1200,10,5000,30,8,200,110,30,,,,,,,,,,,,,,,18.5691,75.2365,1.091,22.6223,5351,CH4,v1,
21405,20241221,41,Cs0.1FA0.9PbI2.8Br0.2,1.5,MACl,3.5,PACl,12.0,,,py3,0.083,DMACPA,0.248,,,,,,,1200,10,5000,30,8,200,110,30,,,,,,,,,,,,,,,16.4265,69.8879,1.06562,22.0567,5352,CH1,v1,
21406,20241221,41,Cs0.1FA0.9PbI2.8Br0.2,1.5,MACl,3.5,PACl,12.0,,,py3,0.083,DMACPA,0.248,,,,,,,1200,10,5000,30,8,200,110,30,,,,,,,,,,,,,,,19.0248,77.4625,1.09339,22.4622,5352,CH2,v1,
21407,20241221,41,Cs0.1FA0.9PbI2.8Br0.2,1.5,MACl,3.5,PACl,12.0,,,py3,0.083,DMACPA,0.248,,,,,,,1200,10,5000,30,8,200,110,30,,,,,,,,,,,,,,,19.2812,78.2714,1.09651,22.4656,5352,CH3,v1,
21408,20241221,41,Cs0.1FA0.9PbI2.8Br0.2,1.5,MACl,3.5,PACl,12.0,,,py3,0.083,DMACPA,0.248,,,,,,,1200,10,5000,30,8,200,110,30,,,,,,,,,,,,,,,1.65606,26.593,0.285794,21.79,5352,CH4,v1,
21409,20241221,41,Cs0.1FA0.9PbI2.8Br0.2,1.5,MACl,3.5,PACl,12.0,,,Me-2PACz,0.083,MeO-2PACz,0.248,,,,,,,1200,10,5000,30,8,200,110,30,,,,,,,,,,,,,,,17.8787,73.4231,1.1061,22.0145,5353,CH1,v1,
21410,20241221,41,Cs0.1FA0.9PbI2.8Br0.2,1.5,MACl,3.5,PACl,12.0,,,Me-2PACz,0.083,MeO-2PACz,0.248,,,,,,,1200,10,5000,30,8,200,110,30,,,,,,,,,,,,,,,17.6869,-2384.23,-6.4e-05,11.5547,5353,CH2,v1,
21411,20241221,41,Cs0.1FA0.9PbI2.8Br0.2,1.5,MACl,3.5,PACl,12.0,,,Me-2PACz,0.083,MeO-2PACz,0.248,,,,,,,1200,10,5000,30,8,200,110,30,,,,,,,,,,,,,,,1.04e+39,1.89e+40,-8.2e-05,-66.7584,5353,CH3,v1,
21412,20241221,41,Cs0.1FA0.9PbI2.8Br0.2,1.5,MACl,3.5,PACl,12.0,,,Me-2PACz,0.083,MeO-2PACz,0.248,,,,,,,1200,10,5000,30,8,200,110,30,,,,,,,,,,,,,,,17.8322,74.4217,1.10913,21.6034,5353,CH4,v1,
21413,20241221,41,Cs0.1FA0.9PbI2.8Br0.2,1.5,MACl,3.5,PACl,12.0,,,Me-2PACz,0.083,MeO-2PACz,0.248,,,,,,,1200,10,5000,30,8,200,110,30,,,,,,,,,,,,,,,0.00624301,3.91836,0.010595,15.0377,5354,CH1,v1,
21414,20241221,41,Cs0.1FA0.9PbI2.8Br0.2,1.5,MACl,3.5,PACl,12.0,,,Me-2PACz,0.083,MeO-2PACz,0.248,,,,,,,1200,10,5000,30,8,200,110,30,,,,,,,,,,,,,,,18.7246,73.7312,1.09298,23.2353,5354,CH2,v1,
21415,20241221,41,Cs0.1FA0.9PbI2.8Br0.2,1.5,MACl,3.5,PACl,12.0,,,Me-2PACz,0.083,MeO-2PACz,0.248,,,,,,,1200,10,5000,30,8,200,110,30,,,,,,,,,,,,,,,1.9e+40,5.37e+41,-0.000123,-28.7931,5354,CH3,v1,
21416,20241221,41,Cs0.1FA0.9PbI2.8Br0.2,1.5,MACl,3.5,PACl,12.0,,,Me-2PACz,0.083,MeO-2PACz,0.248,,,,,,,1200,10,5000,30,8,200,110,30,,,,,,,,,,,,,,,18.5234,74.4512,1.10116,22.5944,5354,CH4,v1,
21417,20241221,41,Cs0.1FA0.9PbI2.8Br0.2,1.5,MACl,3.5,PACl,12.0,,,MeO-4PADBC,0.248,DMACPA,0.083,,,,,,,1200,10,5000,30,8,200,110,30,,,,,,,,,,,,,,,17.7857,71.5136,1.10411,22.5253,5355,CH1,v1,
21418,20241221,41,Cs0.1FA0.9PbI2.8Br0.2,1.5,MACl,3.5,PACl,12.0,,,MeO-4PADBC,0.248,DMACPA,0.083,,,,,,,1200,10,5000,30,8,200,110,30,,,,,,,,,,,,,,,18.5499,74.2189,1.11284,22.4591,5355,CH2,v1,
21419,20241221,41,Cs0.1FA0.9PbI2.8Br0.2,1.5,MACl,3.5,PACl,12.0,,,MeO-4PADBC,0.248,DMACPA,0.083,,,,,,,1200,10,5000,30,8,200,110,30,,,,,,,,,,,,,,,2.14e+39,1.12e+42,0.010626,17.9788,5355,CH3,v1,
21420,20241221,41,Cs0.1FA0.9PbI2.8Br0.2,1.5,MACl,3.5,PACl,12.0,,,MeO-4PADBC,0.248,DMACPA,0.083,,,,,,,1200,10,5000,30,8,200,110,30,,,,,,,,,,,,,,,16.6328,69.6058,1.11108,21.5066,5355,CH4,v1,
21421,20241221,41,Cs0.1FA0.9PbI2.8Br0.2,1.5,MACl,3.5,PACl,12.0,,,MeO-4PADBC,0.248,DMACPA,0.083,,,,,,,1200,10,5000,30,8,200,110,30,,,,,,,,,,,,,,,0.0332242,16.1457,0.012967,15.8692,5356,CH1,v1,
21422,20241221,41,Cs0.1FA0.9PbI2.8Br0.2,1.5,MACl,3.5,PACl,12.0,,,MeO-4PADBC,0.248,DMACPA,0.083,,,,,,,1200,10,5000,30,8,200,110,30,,,,,,,,,,,,,,,17.1401,97.0652,0.81231,21.7384,5356,CH2,v1,
21423,20241221,41,Cs0.1FA0.9PbI2.8Br0.2,1.5,MACl,3.5,PACl,12.0,,,MeO-4PADBC,0.248,DMACPA,0.083,,,,,,,1200,10,5000,30,8,200,110,30,,,,,,,,,,,,,,,17.6132,73.6713,1.11108,21.5177,5356,CH3,v1,
21424,20241221,41,Cs0.1FA0.9PbI2.8Br0.2,1.5,MACl,3.5,PACl,12.0,,,MeO-4PADBC,0.248,DMACPA,0.083,,,,,,,1200,10,5000,30,8,200,110,30,,,,,,,,,,,,,,,16.8989,73.7201,1.10794,20.6899,5356,CH4,v1,
21425,20241221,41,Cs0.1FA0.9PbI2.8Br0.2,1.5,MACl,3.5,PACl,12.0,,,Me-2PACz,0.248,2PACz,0.083,,,,,,,1200,10,5000,30,8,200,110,30,,,,,,,,,,,,,,,19.0377,73.7737,1.11308,23.184,5357,CH1,v1,
21426,20241221,41,Cs0.1FA0.9PbI2.8Br0.2,1.5,MACl,3.5,PACl,12.0,,,Me-2PACz,0.248,2PACz,0.083,,,,,,,1200,10,5000,30,8,200,110,30,,,,,,,,,,,,,,,19.2889,74.0799,1.12007,23.2467,5357,CH2,v1,
21427,20241221,41,Cs0.1FA0.9PbI2.8Br0.2,1.5,MACl,3.5,PACl,12.0,,,Me-2PACz,0.248,2PACz,0.083,,,,,,,1200,10,5000,30,8,200,110,30,,,,,,,,,,,,,,,0.539783,26.1742,0.0942,21.8925,5357,CH3,v1,
21428,20241221,41,Cs0.1FA0.9PbI2.8Br0.2,1.5,MACl,3.5,PACl,12.0,,,Me-2PACz,0.248,2PACz,0.083,,,,,,,1200,10,5000,30,8,200,110,30,,,,,,,,,,,,,,,18.8767,74.26,1.11737,22.7496,5357,CH4,v1,
21429,20241221,41,Cs0.1FA0.9PbI2.8Br0.2,1.5,MACl,3.5,PACl,12.0,,,Me-2PACz,0.248,2PACz,0.083,,,,,,,1200,10,5000,30,8,200,110,30,,,,,,,,,,,,,,,17.2962,68.3749,1.11475,22.6922,5358,CH1,v1,
21430,20241221,41,Cs0.1FA0.9PbI2.8Br0.2,1.5,MACl,3.5,PACl,12.0,,,Me-2PACz,0.248,2PACz,0.083,,,,,,,1200,10,5000,30,8,200,110,30,,,,,,,,,,,,,,,18.4191,72.574,1.13432,22.3743,5358,CH2,v1,
21431,20241221,41,Cs0.1FA0.9PbI2.8Br0.2,1.5,MACl,3.5,PACl,12.0,,,Me-2PACz,0.248,2PACz,0.083,,,,,,,1200,10,5000,30,8,200,110,30,,,,,,,,,,,,,,,18.6386,72.8251,1.13734,22.5032,5358,CH3,v1,
21432,20241221,41,Cs0.1FA0.9PbI2.8Br0.2,1.5,MACl,3.5,PACl,12.0,,,Me-2PACz,0.248,2PACz,0.083,,,,,,,1200,10,5000,30,8,200,110,30,,,,,,,,,,,,,,,5.14086,30.6855,0.755366,22.1792,5358,CH4,v1,
21433,20241221,41,Cs0.1FA0.9PbI2.8Br0.2,1.5,MACl,3.5,PACl,12.0,,,Me-2PACz,0.083,2PACz,0.248,,,,,,,1200,10,5000,30,8,200,110,30,,,,,,,,,,,,,,,11.1469,51.302,1.02509,21.1962,5359,CH1,v1,
21434,20241221,41,Cs0.1FA0.9PbI2.8Br0.2,1.5,MACl,3.5,PACl,12.0,,,Me-2PACz,0.083,2PACz,0.248,,,,,,,1200,10,5000,30,8,200,110,30,,,,,,,,,,,,,,,13.5305,212.626,0.297064,21.4214,5359,CH2,v1,
21435,20241221,41,Cs0.1FA0.9PbI2.8Br0.2,1.5,MACl,3.5,PACl,12.0,,,Me-2PACz,0.083,2PACz,0.248,,,,,,,1200,10,5000,30,8,200,110,30,,,,,,,,,,,,,,,16.9097,84.0583,0.920839,21.8459,5359,CH3,v1,
21436,20241221,41,Cs0.1FA0.9PbI2.8Br0.2,1.5,MACl,3.5,PACl,12.0,,,Me-2PACz,0.083,2PACz,0.248,,,,,,,1200,10,5000,30,8,200,110,30,,,,,,,,,,,,,,,8.74294,39.8531,1.01671,21.5773,5359,CH4,v1,
21437,20241221,41,Cs0.1FA0.9PbI2.8Br0.2,1.5,MACl,3.5,PACl,12.0,,,Me-2PACz,0.083,2PACz,0.248,,,,,,,1200,10,5000,30,8,200,110,30,,,,,,,,,,,,,,,15.871,65.986,1.07683,22.336,5360,CH1,v1,
21438,20241221,41,Cs0.1FA0.9PbI2.8Br0.2,1.5,MACl,3.5,PACl,12.0,,,Me-2PACz,0.083,2PACz,0.248,,,,,,,1200,10,5000,30,8,200,110,30,,,,,,,,,,,,,,,17.1067,69.2694,1.08677,22.7241,5360,CH2,v1,
21439,20241221,41,Cs0.1FA0.9PbI2.8Br0.2,1.5,MACl,3.5,PACl,12.0,,,Me-2PACz,0.083,2PACz,0.248,,,,,,,1200,10,5000,30,8,200,110,30,,,,,,,,,,,,,,,2.46e+40,-9.4e+40,-9.8e-05,267.57,5360,CH3,v1,
21440,20241221,41,Cs0.1FA0.9PbI2.8Br0.2,1.5,MACl,3.5,PACl,12.0,,,Me-2PACz,0.083,2PACz,0.248,,,,,,,1200,10,5000,30,8,200,110,30,,,,,,,,,,,,,,,18.3012,74.4795,1.09535,22.4331,5360,CH4,v1,
21441,20241221,41,Cs0.1FA0.9PbI2.8Br0.2,1.5,MACl,3.5,PACl,12.0,,,Me-4PACz,0.083,MeO-2PACz,0.248,,,,,,,1200,10,5000,30,8,200,110,30,,,,,,,,,,,,,,,17.6932,70.1936,1.08838,23.1594,5361,CH1,v1,
21442,20241221,41,Cs0.1FA0.9PbI2.8Br0.2,1.5,MACl,3.5,PACl,12.0,,,Me-4PACz,0.083,MeO-2PACz,0.248,,,,,,,1200,10,5000,30,8,200,110,30,,,,,,,,,,,,,,,18.7576,73.0486,1.09444,23.4625,5361,CH2,v1,
21443,20241221,41,Cs0.1FA0.9PbI2.8Br0.2,1.5,MACl,3.5,PACl,12.0,,,Me-4PACz,0.083,MeO-2PACz,0.248,,,,,,,1200,10,5000,30,8,200,110,30,,,,,,,,,,,,,,,15.2304,90.5512,0.719738,23.3691,5361,CH3,v1,
21444,20241221,41,Cs0.1FA0.9PbI2.8Br0.2,1.5,MACl,3.5,PACl,12.0,,,Me-4PACz,0.083,MeO-2PACz,0.248,,,,,,,1200,10,5000,30,8,200,110,30,,,,,,,,,,,,,,,19.0163,75.0402,1.1012,23.0125,5361,CH4,v1,
21445,20241221,41,Cs0.1FA0.9PbI2.8Br0.2,1.5,MACl,3.5,PACl,12.0,,,Me-4PACz,0.083,MeO-2PACz,0.248,,,,,,,1200,10,5000,30,8,200,110,30,,,,,,,,,,,,,,,13.2033,56.8486,0.97184,23.8983,5362,CH1,v1,
21446,20241221,41,Cs0.1FA0.9PbI2.8Br0.2,1.5,MACl,3.5,PACl,12.0,,,Me-4PACz,0.083,MeO-2PACz,0.248,,,,,,,1200,10,5000,30,8,200,110,30,,,,,,,,,,,,,,,18.8978,71.7225,1.07746,24.4542,5362,CH2,v1,
21447,20241221,41,Cs0.1FA0.9PbI2.8Br0.2,1.5,MACl,3.5,PACl,12.0,,,Me-4PACz,0.083,MeO-2PACz,0.248,,,,,,,1200,10,5000,30,8,200,110,30,,,,,,,,,,,,,,,5.82781,55.0984,0.469801,22.514,5362,CH3,v1,
21448,20241221,41,Cs0.1FA0.9PbI2.8Br0.2,1.5,MACl,3.5,PACl,12.0,,,Me-4PACz,0.083,MeO-2PACz,0.248,,,,,,,1200,10,5000,30,8,200,110,30,,,,,,,,,,,,,,,3.96e-05,0.0292208,0.006118,22.1563,5362,CH4,v1,
21449,20241221,41,Cs0.1FA0.9PbI2.8Br0.2,1.5,MACl,3.5,PACl,12.0,,,Me-4PACz,0.165,Me-2PACz,0.165,,,,,,,1200,10,5000,30,8,200,110,30,,,,,,,,,,,,,,,12.9862,56.1687,1.00785,22.9399,5363,CH1,v1,
21450,20241221,41,Cs0.1FA0.9PbI2.8Br0.2,1.5,MACl,3.5,PACl,12.0,,,Me-4PACz,0.165,Me-2PACz,0.165,,,,,,,1200,10,5000,30,8,200,110,30,,,,,,,,,,,,,,,18.5188,73.0125,1.08398,23.3989,5363,CH2,v1,
21451,20241221,41,Cs0.1FA0.9PbI2.8Br0.2,1.5,MACl,3.5,PACl,12.0,,,Me-4PACz,0.165,Me-2PACz,0.165,,,,,,,1200,10,5000,30,8,200,110,30,,,,,,,,,,,,,,,13.4866,61.0357,0.970918,22.7581,5363,CH3,v1,
21452,20241221,41,Cs0.1FA0.9PbI2.8Br0.2,1.5,MACl,3.5,PACl,12.0,,,Me-4PACz,0.165,Me-2PACz,0.165,,,,,,,1200,10,5000,30,8,200,110,30,,,,,,,,,,,,,,,2.00691,26.0609,0.336126,22.9105,5363,CH4,v1,
21453,20241221,41,Cs0.1FA0.9PbI2.8Br0.2,1.5,MACl,3.5,PACl,12.0,,,Me-4PACz,0.165,Me-2PACz,0.165,,,,,,,1200,10,5000,30,8,200,110,30,,,,,,,,,,,,,,,14.8121,61.3384,1.03411,23.3517,5364,CH1,v1,
21454,20241221,41,Cs0.1FA0.9PbI2.8Br0.2,1.5,MACl,3.5,PACl,12.0,,,Me-4PACz,0.165,Me-2PACz,0.165,,,,,,,1200,10,5000,30,8,200,110,30,,,,,,,,,,,,,,,17.5928,68.4339,1.07859,23.8347,5364,CH2,v1,
21455,20241221,41,Cs0.1FA0.9PbI2.8Br0.2,1.5,MACl,3.5,PACl,12.0,,,Me-4PACz,0.165,Me-2PACz,0.165,,,,,,,1200,10,5000,30,8,200,110,30,,,,,,,,,,,,,,,19.7568,75.2651,1.10333,23.7913,5364,CH3,v1,
21456,20241221,41,Cs0.1FA0.9PbI2.8Br0.2,1.5,MACl,3.5,PACl,12.0,,,Me-4PACz,0.165,Me-2PACz,0.165,,,,,,,1200,10,5000,30,8,200,110,30,,,,,,,,,,,,,,,19.487,75.4933,1.10571,23.345,5364,CH4,v1,
21457,20241221,41,Cs0.1FA0.9PbI2.8Br0.2,1.5,MACl,3.5,PACl,12.0,,,MeO-2PACz,0.165,DMACPA,0.165,,,,,,,1200,10,5000,30,8,200,110,30,,,,,,,,,,,,,,,17.515,71.5646,1.08166,22.6268,5365,CH1,v1,
21458,20241221,41,Cs0.1FA0.9PbI2.8Br0.2,1.5,MACl,3.5,PACl,12.0,,,MeO-2PACz,0.165,DMACPA,0.165,,,,,,,1200,10,5000,30,8,200,110,30,,,,,,,,,,,,,,,18.3457,73.4196,1.08504,23.0291,5365,CH2,v1,
21459,20241221,41,Cs0.1FA0.9PbI2.8Br0.2,1.5,MACl,3.5,PACl,12.0,,,MeO-2PACz,0.165,DMACPA,0.165,,,,,,,1200,10,5000,30,8,200,110,30,,,,,,,,,,,,,,,18.8509,74.592,1.09307,23.1202,5365,CH3,v1,
21460,20241221,41,Cs0.1FA0.9PbI2.8Br0.2,1.5,MACl,3.5,PACl,12.0,,,MeO-2PACz,0.165,DMACPA,0.165,,,,,,,1200,10,5000,30,8,200,110,30,,,,,,,,,,,,,,,18.2452,74.6375,1.0822,22.5884,5365,CH4,v1,
21461,20241221,41,Cs0.1FA0.9PbI2.8Br0.2,1.5,MACl,3.5,PACl,12.0,,,MeO-2PACz,0.165,DMACPA,0.165,,,,,,,1200,10,5000,30,8,200,110,30,,,,,,,,,,,,,,,3.71062,30.4525,0.541859,22.4873,5366,CH1,v1,
21462,20241221,41,Cs0.1FA0.9PbI2.8Br0.2,1.5,MACl,3.5,PACl,12.0,,,MeO-2PACz,0.165,DMACPA,0.165,,,,,,,1200,10,5000,30,8,200,110,30,,,,,,,,,,,,,,,111.444,1282.41,0.380739,22.8247,5366,CH2,v1,
21463,20241221,41,Cs0.1FA0.9PbI2.8Br0.2,1.5,MACl,3.5,PACl,12.0,,,MeO-2PACz,0.165,DMACPA,0.165,,,,,,,1200,10,5000,30,8,200,110,30,,,,,,,,,,,,,,,18.2338,71.5614,1.08927,23.3918,5366,CH3,v1,
21464,20241221,41,Cs0.1FA0.9PbI2.8Br0.2,1.5,MACl,3.5,PACl,12.0,,,MeO-2PACz,0.165,DMACPA,0.165,,,,,,,1200,10,5000,30,8,200,110,30,,,,,,,,,,,,,,,18.9576,74.8455,1.10207,22.983,5366,CH4,v1,
21465,20241221,41,Cs0.1FA0.9PbI2.8Br0.2,1.5,MACl,3.5,PACl,12.0,,,MeO-2PACz,0.248,2PACz,0.083,,,,,,,1200,10,5000,30,8,200,110,30,,,,,,,,,,,,,,,16.305,69.3512,1.0663,22.049,5367,CH1,v1,
21466,20241221,41,Cs0.1FA0.9PbI2.8Br0.2,1.5,MACl,3.5,PACl,12.0,,,MeO-2PACz,0.248,2PACz,0.083,,,,,,,1200,10,5000,30,8,200,110,30,,,,,,,,,,,,,,,18.0156,73.832,1.08404,22.5093,5367,CH2,v1,
21467,20241221,41,Cs0.1FA0.9PbI2.8Br0.2,1.5,MACl,3.5,PACl,12.0,,,MeO-2PACz,0.248,2PACz,0.083,,,,,,,1200,10,5000,30,8,200,110,30,,,,,,,,,,,,,,,2.09121,62.4767,0.149004,22.4637,5367,CH3,v1,
21468,20241221,41,Cs0.1FA0.9PbI2.8Br0.2,1.5,MACl,3.5,PACl,12.0,,,MeO-2PACz,0.248,2PACz,0.083,,,,,,,1200,10,5000,30,8,200,110,30,,,,,,,,,,,,,,,18.4748,76.2685,1.09063,22.2105,5367,CH4,v1,
21469,20241221,41,Cs0.1FA0.9PbI2.8Br0.2,1.5,MACl,3.5,PACl,12.0,,,MeO-2PACz,0.248,2PACz,0.083,,,,,,,1200,10,5000,30,8,200,110,30,,,,,,,,,,,,,,,14.4405,62.1282,1.05318,22.0694,5368,CH1,v1,
