Repository: MI-Materials-Intelligence/Recipe-Language-Model

# Learning Layer

## Overview

In the learning layer, the formulas and parameters are encoded and then tokenised into recipes as inputs. Through atomic skills of data extraction, cleaning, and matching, these data are organised into standardised datasets, providing the basis for RLM training and iterative recipe refinement.

Key Atomic Skills:
- **Cleaning**: Preprocessing and outlier cleaning
- **Matching**: Matching data pairs based on variables
- **Extraction**: Data extraction from robotic boxes

File: seven_ai_layers_robotics/learning/data/data50764_from_db.csv (part 89 of 253)
No,date,rank,Formula PVK,Concentration PVK,Formula Additive 1,Concentration Additive 1,Formula Additive 2,Concentration Additive 2,Formula Additive 3,Concentration Additive 3,Formula SAM 1,Concentration SAM 1,Formula SAM 2,Concentration SAM 2,Formula SAM 3,Concentration SAM 3,Spin Coating Speed SAM,Spin Coating Time SAM,Annealed Temperature SAM,Annealed Time SAM,Spin Coating Speed PVK 1,Spin Coating Time PVK 1,Spin Coating Speed PVK 2,Spin Coating Time PVK 2,Antisolvent Dropping Timing,Antisolvent Volume,Annealed Temperature PVK,Annealed Time PVK,Formula Passivator 1,Concentration Passivator 1,Formula Passivator 2,Concentration Passivator 2,Formula Passivator 3,Concentration Passivator 3,Formula Passivator 4,Concentration Passivator 4,Spin Coating Speed Passivator,Spin Coating Time Passivator,Passivator Dropping Timing,Passivator Volume,Annealed Temperature Passivator,Annealed Time Passivator,PCE,FF,Voc,Jsc,Product,Channel,From,upload_time
21470,20241221,41,Cs0.1FA0.9PbI2.8Br0.2,1.5,MACl,3.5,PACl,12.0,,,MeO-2PACz,0.248,2PACz,0.083,,,,,,,1200,10,5000,30,8,200,110,30,,,,,,,,,,,,,,,18.1978,74.3103,1.08435,22.5841,5368,CH2,v1,
21471,20241221,41,Cs0.1FA0.9PbI2.8Br0.2,1.5,MACl,3.5,PACl,12.0,,,MeO-2PACz,0.248,2PACz,0.083,,,,,,,1200,10,5000,30,8,200,110,30,,,,,,,,,,,,,,,5.88e+35,1.65e+40,0.588983,0.00604399,5368,CH3,v1,
21472,20241221,41,Cs0.1FA0.9PbI2.8Br0.2,1.5,MACl,3.5,PACl,12.0,,,MeO-2PACz,0.248,2PACz,0.083,,,,,,,1200,10,5000,30,8,200,110,30,,,,,,,,,,,,,,,11.6727,50.317,1.0582,21.9223,5368,CH4,v1,
21473,20241221,41,Cs0.1FA0.9PbI2.8Br0.2,1.5,MACl,3.5,PACl,12.0,,,Me-2PACz,0.165,MeO-4PADBC,0.165,,,,,,,1200,10,5000,30,8,200,110,30,,,,,,,,,,,,,,,0.11813,22.6399,0.028734,18.1586,5369,CH1,v1,
21474,20241221,41,Cs0.1FA0.9PbI2.8Br0.2,1.5,MACl,3.5,PACl,12.0,,,Me-2PACz,0.165,MeO-4PADBC,0.165,,,,,,,1200,10,5000,30,8,200,110,30,,,,,,,,,,,,,,,2e+39,1.61e+40,0.578512,21.4809,5369,CH2,v1,
21475,20241221,41,Cs0.1FA0.9PbI2.8Br0.2,1.5,MACl,3.5,PACl,12.0,,,Me-2PACz,0.165,MeO-4PADBC,0.165,,,,,,,1200,10,5000,30,8,200,110,30,,,,,,,,,,,,,,,15.4357,88.4957,0.780949,22.3348,5369,CH3,v1,
21476,20241221,41,Cs0.1FA0.9PbI2.8Br0.2,1.5,MACl,3.5,PACl,12.0,,,Me-2PACz,0.165,MeO-4PADBC,0.165,,,,,,,1200,10,5000,30,8,200,110,30,,,,,,,,,,,,,,,19.4403,76.9481,1.10583,22.8463,5369,CH4,v1,
21477,20241221,41,Cs0.1FA0.9PbI2.8Br0.2,1.5,MACl,3.5,PACl,12.0,,,Me-2PACz,0.165,MeO-4PADBC,0.165,,,,,,,1200,10,5000,30,8,200,110,30,,,,,,,,,,,,,,,18.5731,75.8441,1.09302,22.4045,5370,CH1,v1,
21478,20241221,41,Cs0.1FA0.9PbI2.8Br0.2,1.5,MACl,3.5,PACl,12.0,,,Me-2PACz,0.165,MeO-4PADBC,0.165,,,,,,,1200,10,5000,30,8,200,110,30,,,,,,,,,,,,,,,18.4803,135.833,0.627265,21.6897,5370,CH2,v1,
21479,20241221,41,Cs0.1FA0.9PbI2.8Br0.2,1.5,MACl,3.5,PACl,12.0,,,Me-2PACz,0.165,MeO-4PADBC,0.165,,,,,,,1200,10,5000,30,8,200,110,30,,,,,,,,,,,,,,,19.758,78.9043,1.10395,22.6825,5370,CH3,v1,
21480,20241221,41,Cs0.1FA0.9PbI2.8Br0.2,1.5,MACl,3.5,PACl,12.0,,,Me-2PACz,0.165,MeO-4PADBC,0.165,,,,,,,1200,10,5000,30,8,200,110,30,,,,,,,,,,,,,,,18.9705,76.4835,1.1039,22.469,5370,CH4,v1,
21481,20241221,41,Cs0.1FA0.9PbI2.8Br0.2,1.5,MACl,3.5,PACl,12.0,,,MeO-2PACz,0.083,2PACz,0.248,,,,,,,1200,10,5000,30,8,200,110,30,,,,,,,,,,,,,,,10.5643,47.4978,1.02408,21.7186,5371,CH1,v1,
21482,20241221,41,Cs0.1FA0.9PbI2.8Br0.2,1.5,MACl,3.5,PACl,12.0,,,MeO-2PACz,0.083,2PACz,0.248,,,,,,,1200,10,5000,30,8,200,110,30,,,,,,,,,,,,,,,18.0557,75.0751,1.08475,22.1711,5371,CH2,v1,
21483,20241221,41,Cs0.1FA0.9PbI2.8Br0.2,1.5,MACl,3.5,PACl,12.0,,,MeO-2PACz,0.083,2PACz,0.248,,,,,,,1200,10,5000,30,8,200,110,30,,,,,,,,,,,,,,,1.19e+39,1.13e+43,-3e-06,-3.17507,5371,CH3,v1,
21484,20241221,41,Cs0.1FA0.9PbI2.8Br0.2,1.5,MACl,3.5,PACl,12.0,,,MeO-2PACz,0.083,2PACz,0.248,,,,,,,1200,10,5000,30,8,200,110,30,,,,,,,,,,,,,,,17.7985,75.919,1.08508,21.6058,5371,CH4,v1,
21485,20241221,41,Cs0.1FA0.9PbI2.8Br0.2,1.5,MACl,3.5,PACl,12.0,,,MeO-2PACz,0.083,2PACz,0.248,,,,,,,1200,10,5000,30,8,200,110,30,,,,,,,,,,,,,,,9.16311,48.512,0.87547,21.5751,5372,CH1,v1,
21486,20241221,41,Cs0.1FA0.9PbI2.8Br0.2,1.5,MACl,3.5,PACl,12.0,,,MeO-2PACz,0.083,2PACz,0.248,,,,,,,1200,10,5000,30,8,200,110,30,,,,,,,,,,,,,,,10.0395,51.055,0.91736,21.4354,5372,CH2,v1,
21487,20241221,41,Cs0.1FA0.9PbI2.8Br0.2,1.5,MACl,3.5,PACl,12.0,,,MeO-2PACz,0.083,2PACz,0.248,,,,,,,1200,10,5000,30,8,200,110,30,,,,,,,,,,,,,,,17.5923,222.135,0.371703,21.3065,5372,CH3,v1,
21488,20241221,41,Cs0.1FA0.9PbI2.8Br0.2,1.5,MACl,3.5,PACl,12.0,,,MeO-2PACz,0.083,2PACz,0.248,,,,,,,1200,10,5000,30,8,200,110,30,,,,,,,,,,,,,,,4.17904,28.9634,0.663261,21.7542,5372,CH4,v1,
21489,20241221,41,Cs0.1FA0.9PbI2.8Br0.2,1.5,MACl,3.5,PACl,12.0,,,Me-4PACz,0.248,2PACz,0.083,,,,,,,1200,10,5000,30,8,200,110,30,,,,,,,,,,,,,,,18.408,71.5407,1.0739,23.96,5373,CH1,v1,
21490,20241221,41,Cs0.1FA0.9PbI2.8Br0.2,1.5,MACl,3.5,PACl,12.0,,,Me-4PACz,0.248,2PACz,0.083,,,,,,,1200,10,5000,30,8,200,110,30,,,,,,,,,,,,,,,7.27731,33.2339,0.925508,23.6597,5373,CH2,v1,
21491,20241221,41,Cs0.1FA0.9PbI2.8Br0.2,1.5,MACl,3.5,PACl,12.0,,,Me-4PACz,0.248,2PACz,0.083,,,,,,,1200,10,5000,30,8,200,110,30,,,,,,,,,,,,,,,7.79297,33.6216,0.997962,23.2258,5373,CH3,v1,
21492,20241221,41,Cs0.1FA0.9PbI2.8Br0.2,1.5,MACl,3.5,PACl,12.0,,,Me-4PACz,0.248,2PACz,0.083,,,,,,,1200,10,5000,30,8,200,110,30,,,,,,,,,,,,,,,17.7346,73.1965,1.08918,22.2449,5373,CH4,v1,
21493,20241221,41,Cs0.1FA0.9PbI2.8Br0.2,1.5,MACl,3.5,PACl,12.0,,,Me-4PACz,0.248,2PACz,0.083,,,,,,,1200,10,5000,30,8,200,110,30,,,,,,,,,,,,,,,0.696086,25.3709,0.128556,21.3421,5374,CH1,v1,
21494,20241221,41,Cs0.1FA0.9PbI2.8Br0.2,1.5,MACl,3.5,PACl,12.0,,,Me-4PACz,0.248,2PACz,0.083,,,,,,,1200,10,5000,30,8,200,110,30,,,,,,,,,,,,,,,2.11226,25.9044,0.353059,23.0955,5374,CH2,v1,
21495,20241221,41,Cs0.1FA0.9PbI2.8Br0.2,1.5,MACl,3.5,PACl,12.0,,,Me-4PACz,0.248,2PACz,0.083,,,,,,,1200,10,5000,30,8,200,110,30,,,,,,,,,,,,,,,0.487752,20.4493,0.109969,21.6894,5374,CH3,v1,
21496,20241221,41,Cs0.1FA0.9PbI2.8Br0.2,1.5,MACl,3.5,PACl,12.0,,,Me-4PACz,0.248,2PACz,0.083,,,,,,,1200,10,5000,30,8,200,110,30,,,,,,,,,,,,,,,17.4043,72.1606,1.08449,22.2399,5374,CH4,v1,
21497,20241221,41,Cs0.1FA0.9PbI2.8Br0.2,1.5,MACl,3.5,PACl,12.0,,,Me-4PACz,0.083,py3,0.248,,,,,,,1200,10,5000,30,8,200,110,30,,,,,,,,,,,,,,,15.7866,65.1401,1.08428,22.3512,5375,CH1,v1,
21498,20241221,41,Cs0.1FA0.9PbI2.8Br0.2,1.5,MACl,3.5,PACl,12.0,,,Me-4PACz,0.083,py3,0.248,,,,,,,1200,10,5000,30,8,200,110,30,,,,,,,,,,,,,,,18.6832,79.7562,1.05958,22.108,5375,CH2,v1,
21499,20241221,41,Cs0.1FA0.9PbI2.8Br0.2,1.5,MACl,3.5,PACl,12.0,,,Me-4PACz,0.083,py3,0.248,,,,,,,1200,10,5000,30,8,200,110,30,,,,,,,,,,,,,,,17.4242,72.1316,1.09452,22.07,5375,CH3,v1,
21500,20241221,41,Cs0.1FA0.9PbI2.8Br0.2,1.5,MACl,3.5,PACl,12.0,,,Me-4PACz,0.083,py3,0.248,,,,,,,1200,10,5000,30,8,200,110,30,,,,,,,,,,,,,,,16.1698,71.5173,1.09254,20.6946,5375,CH4,v1,
21501,20241221,41,Cs0.1FA0.9PbI2.8Br0.2,1.5,MACl,3.5,PACl,12.0,,,Me-4PACz,0.083,py3,0.248,,,,,,,1200,10,5000,30,8,200,110,30,,,,,,,,,,,,,,,18.052,75.1462,1.0848,22.1447,5376,CH1,v1,
21502,20241221,41,Cs0.1FA0.9PbI2.8Br0.2,1.5,MACl,3.5,PACl,12.0,,,Me-4PACz,0.083,py3,0.248,,,,,,,1200,10,5000,30,8,200,110,30,,,,,,,,,,,,,,,4.51439,42.3621,0.487208,21.8729,5376,CH2,v1,
21503,20241221,41,Cs0.1FA0.9PbI2.8Br0.2,1.5,MACl,3.5,PACl,12.0,,,Me-4PACz,0.083,py3,0.248,,,,,,,1200,10,5000,30,8,200,110,30,,,,,,,,,,,,,,,17.3565,73.1835,1.08561,21.8461,5376,CH3,v1,
21504,20241221,41,Cs0.1FA0.9PbI2.8Br0.2,1.5,MACl,3.5,PACl,12.0,,,Me-4PACz,0.083,py3,0.248,,,,,,,1200,10,5000,30,8,200,110,30,,,,,,,,,,,,,,,13.0365,60.6155,1.07777,19.9551,5376,CH4,v1,
21505,20241221,41,Cs0.1FA0.9PbI2.8Br0.2,1.5,MACl,3.5,PACl,12.0,,,MeO-4PADBC,0.083,py3,0.248,,,,,,,1200,10,5000,30,8,200,110,30,,,,,,,,,,,,,,,16.5848,69.3366,1.03672,23.072,5377,CH1,v1,
21506,20241221,41,Cs0.1FA0.9PbI2.8Br0.2,1.5,MACl,3.5,PACl,12.0,,,MeO-4PADBC,0.083,py3,0.248,,,,,,,1200,10,5000,30,8,200,110,30,,,,,,,,,,,,,,,1.39e+39,4e+41,0.0106,32.7316,5377,CH2,v1,
21507,20241221,41,Cs0.1FA0.9PbI2.8Br0.2,1.5,MACl,3.5,PACl,12.0,,,MeO-4PADBC,0.083,py3,0.248,,,,,,,1200,10,5000,30,8,200,110,30,,,,,,,,,,,,,,,15.6893,143.796,0.474746,22.9824,5377,CH3,v1,
21508,20241221,41,Cs0.1FA0.9PbI2.8Br0.2,1.5,MACl,3.5,PACl,12.0,,,MeO-4PADBC,0.083,py3,0.248,,,,,,,1200,10,5000,30,8,200,110,30,,,,,,,,,,,,,,,12.1313,54.5907,1.05535,21.0569,5377,CH4,v1,
21509,20241221,41,Cs0.1FA0.9PbI2.8Br0.2,1.5,MACl,3.5,PACl,12.0,,,MeO-4PADBC,0.083,py3,0.248,,,,,,,1200,10,5000,30,8,200,110,30,,,,,,,,,,,,,,,18.3028,73.9863,1.05574,23.432,5378,CH1,v1,
21510,20241221,41,Cs0.1FA0.9PbI2.8Br0.2,1.5,MACl,3.5,PACl,12.0,,,MeO-4PADBC,0.083,py3,0.248,,,,,,,1200,10,5000,30,8,200,110,30,,,,,,,,,,,,,,,3.91e+40,-3.92e+40,0.139592,-714.124,5378,CH2,v1,
21511,20241221,41,Cs0.1FA0.9PbI2.8Br0.2,1.5,MACl,3.5,PACl,12.0,,,MeO-4PADBC,0.083,py3,0.248,,,,,,,1200,10,5000,30,8,200,110,30,,,,,,,,,,,,,,,3.67e+39,1.52e+41,0.049626,48.7221,5378,CH3,v1,
21512,20241221,41,Cs0.1FA0.9PbI2.8Br0.2,1.5,MACl,3.5,PACl,12.0,,,MeO-4PADBC,0.083,py3,0.248,,,,,,,1200,10,5000,30,8,200,110,30,,,,,,,,,,,,,,,17.669,72.3886,1.07486,22.7087,5378,CH4,v1,
21513,20241221,41,Cs0.1FA0.9PbI2.8Br0.2,1.5,MACl,3.5,PACl,12.0,,,Me-4PACz,0.248,DMACPA,0.083,,,,,,,1200,10,5000,30,8,200,110,30,,,,,,,,,,,,,,,18.69,73.7619,1.06297,23.8373,5379,CH1,v1,
21514,20241221,41,Cs0.1FA0.9PbI2.8Br0.2,1.5,MACl,3.5,PACl,12.0,,,Me-4PACz,0.248,DMACPA,0.083,,,,,,,1200,10,5000,30,8,200,110,30,,,,,,,,,,,,,,,6.40891,113.63,0.235867,23.9125,5379,CH2,v1,
21515,20241221,41,Cs0.1FA0.9PbI2.8Br0.2,1.5,MACl,3.5,PACl,12.0,,,Me-4PACz,0.248,DMACPA,0.083,,,,,,,1200,10,5000,30,8,200,110,30,,,,,,,,,,,,,,,19.7529,311.993,0.270487,23.4067,5379,CH3,v1,
21516,20241221,41,Cs0.1FA0.9PbI2.8Br0.2,1.5,MACl,3.5,PACl,12.0,,,Me-4PACz,0.248,DMACPA,0.083,,,,,,,1200,10,5000,30,8,200,110,30,,,,,,,,,,,,,,,17.9128,71.9586,1.09315,22.772,5379,CH4,v1,
21517,20241221,41,Cs0.1FA0.9PbI2.8Br0.2,1.5,MACl,3.5,PACl,12.0,,,Me-4PACz,0.248,DMACPA,0.083,,,,,,,1200,10,5000,30,8,200,110,30,,,,,,,,,,,,,,,3.52282,28.791,0.547602,22.3444,5380,CH1,v1,
21518,20241221,41,Cs0.1FA0.9PbI2.8Br0.2,1.5,MACl,3.5,PACl,12.0,,,Me-4PACz,0.248,DMACPA,0.083,,,,,,,1200,10,5000,30,8,200,110,30,,,,,,,,,,,,,,,2.69e+40,147.186,9.41e+34,194.243,5380,CH2,v1,
21519,20241221,41,Cs0.1FA0.9PbI2.8Br0.2,1.5,MACl,3.5,PACl,12.0,,,Me-4PACz,0.248,DMACPA,0.083,,,,,,,1200,10,5000,30,8,200,110,30,,,,,,,,,,,,,,,0.781864,31.3624,0.115013,21.6758,5380,CH3,v1,
21520,20241221,41,Cs0.1FA0.9PbI2.8Br0.2,1.5,MACl,3.5,PACl,12.0,,,Me-4PACz,0.248,DMACPA,0.083,,,,,,,1200,10,5000,30,8,200,110,30,,,,,,,,,,,,,,,3.9562,31.0841,0.64474,19.7403,5380,CH4,v1,
21521,20241221,41,Cs0.1FA0.9PbI2.8Br0.2,1.5,MACl,3.5,PACl,12.0,,,Me-4PACz,0.248,MeO-4PADBC,0.083,,,,,,,1200,10,5000,30,8,200,110,30,,,,,,,,,,,,,,,10.7429,55.9738,0.880403,21.7999,5381,CH1,v1,
21522,20241221,41,Cs0.1FA0.9PbI2.8Br0.2,1.5,MACl,3.5,PACl,12.0,,,Me-4PACz,0.248,MeO-4PADBC,0.083,,,,,,,1200,10,5000,30,8,200,110,30,,,,,,,,,,,,,,,9.3659,43.1004,0.808224,26.8866,5381,CH2,v1,
21523,20241221,41,Cs0.1FA0.9PbI2.8Br0.2,1.5,MACl,3.5,PACl,12.0,,,Me-4PACz,0.248,MeO-4PADBC,0.083,,,,,,,1200,10,5000,30,8,200,110,30,,,,,,,,,,,,,,,16.9682,77.0307,1.03488,21.2854,5381,CH3,v1,
21524,20241221,41,Cs0.1FA0.9PbI2.8Br0.2,1.5,MACl,3.5,PACl,12.0,,,Me-4PACz,0.248,MeO-4PADBC,0.083,,,,,,,1200,10,5000,30,8,200,110,30,,,,,,,,,,,,,,,13.1105,61.5202,1.08183,19.6989,5381,CH4,v1,
21525,20241221,41,Cs0.1FA0.9PbI2.8Br0.2,1.5,MACl,3.5,PACl,12.0,,,Me-4PACz,0.248,MeO-4PADBC,0.083,,,,,,,1200,10,5000,30,8,200,110,30,,,,,,,,,,,,,,,16.8566,70.5898,1.07881,22.1353,5382,CH1,v1,
21526,20241221,41,Cs0.1FA0.9PbI2.8Br0.2,1.5,MACl,3.5,PACl,12.0,,,Me-4PACz,0.248,MeO-4PADBC,0.083,,,,,,,1200,10,5000,30,8,200,110,30,,,,,,,,,,,,,,,3.40439,28.4831,0.532945,22.4269,5382,CH2,v1,
21527,20241221,41,Cs0.1FA0.9PbI2.8Br0.2,1.5,MACl,3.5,PACl,12.0,,,Me-4PACz,0.248,MeO-4PADBC,0.083,,,,,,,1200,10,5000,30,8,200,110,30,,,,,,,,,,,,,,,18.6789,75.6817,1.1032,22.3721,5382,CH3,v1,
21528,20241221,41,Cs0.1FA0.9PbI2.8Br0.2,1.5,MACl,3.5,PACl,12.0,,,Me-4PACz,0.248,MeO-4PADBC,0.083,,,,,,,1200,10,5000,30,8,200,110,30,,,,,,,,,,,,,,,13.9269,62.1689,1.09241,20.5066,5382,CH4,v1,
21529,20241221,41,Cs0.1FA0.9PbI2.8Br0.2,1.5,MACl,3.5,PACl,12.0,,,Me-4PACz,0.248,Me-2PACz,0.083,,,,,,,1200,10,5000,30,8,200,110,30,,,,,,,,,,,,,,,18.6701,73.7015,1.10657,22.8923,5383,CH1,v1,
21530,20241221,41,Cs0.1FA0.9PbI2.8Br0.2,1.5,MACl,3.5,PACl,12.0,,,Me-4PACz,0.248,Me-2PACz,0.083,,,,,,,1200,10,5000,30,8,200,110,30,,,,,,,,,,,,,,,13.6764,95.298,0.630261,22.7703,5383,CH2,v1,
21531,20241221,41,Cs0.1FA0.9PbI2.8Br0.2,1.5,MACl,3.5,PACl,12.0,,,Me-4PACz,0.248,Me-2PACz,0.083,,,,,,,1200,10,5000,30,8,200,110,30,,,,,,,,,,,,,,,18.133,73.0324,1.10344,22.5012,5383,CH3,v1,
21532,20241221,41,Cs0.1FA0.9PbI2.8Br0.2,1.5,MACl,3.5,PACl,12.0,,,Me-4PACz,0.248,Me-2PACz,0.083,,,,,,,1200,10,5000,30,8,200,110,30,,,,,,,,,,,,,,,15.7355,68.2167,1.09117,21.1397,5383,CH4,v1,
21533,20241221,41,Cs0.1FA0.9PbI2.8Br0.2,1.5,MACl,3.5,PACl,12.0,,,Me-4PACz,0.248,Me-2PACz,0.083,,,,,,,1200,10,5000,30,8,200,110,30,,,,,,,,,,,,,,,15.0086,65.2457,1.08366,21.2274,5384,CH1,v1,
21534,20241221,41,Cs0.1FA0.9PbI2.8Br0.2,1.5,MACl,3.5,PACl,12.0,,,Me-4PACz,0.248,Me-2PACz,0.083,,,,,,,1200,10,5000,30,8,200,110,30,,,,,,,,,,,,,,,15.7927,88.069,0.845271,21.2148,5384,CH2,v1,
21535,20241221,41,Cs0.1FA0.9PbI2.8Br0.2,1.5,MACl,3.5,PACl,12.0,,,Me-4PACz,0.248,Me-2PACz,0.083,,,,,,,1200,10,5000,30,8,200,110,30,,,,,,,,,,,,,,,17.5624,77.5755,1.08241,20.9155,5384,CH3,v1,
21536,20241221,41,Cs0.1FA0.9PbI2.8Br0.2,1.5,MACl,3.5,PACl,12.0,,,Me-4PACz,0.248,Me-2PACz,0.083,,,,,,,1200,10,5000,30,8,200,110,30,,,,,,,,,,,,,,,16.297,73.1064,1.10389,20.1942,5384,CH4,v1,
21537,20241221,41,Cs0.1FA0.9PbI2.8Br0.2,1.5,MACl,3.5,PACl,12.0,,,MeO-4PADBC,0.165,DMACPA,0.165,,,,,,,1200,10,5000,30,8,200,110,30,,,,,,,,,,,,,,,18.689,74.4143,1.11524,22.5196,5385,CH1,v1,
21538,20241221,41,Cs0.1FA0.9PbI2.8Br0.2,1.5,MACl,3.5,PACl,12.0,,,MeO-4PADBC,0.165,DMACPA,0.165,,,,,,,1200,10,5000,30,8,200,110,30,,,,,,,,,,,,,,,1.7e+39,-1.54e+41,-9.3e-05,11.82,5385,CH2,v1,
21539,20241221,41,Cs0.1FA0.9PbI2.8Br0.2,1.5,MACl,3.5,PACl,12.0,,,MeO-4PADBC,0.165,DMACPA,0.165,,,,,,,1200,10,5000,30,8,200,110,30,,,,,,,,,,,,,,,19.141,76.6443,1.12127,22.2727,5385,CH3,v1,
21540,20241221,41,Cs0.1FA0.9PbI2.8Br0.2,1.5,MACl,3.5,PACl,12.0,,,MeO-4PADBC,0.165,DMACPA,0.165,,,,,,,1200,10,5000,30,8,200,110,30,,,,,,,,,,,,,,,18.2588,75.6535,1.11731,21.6009,5385,CH4,v1,
21541,20241221,41,Cs0.1FA0.9PbI2.8Br0.2,1.5,MACl,3.5,PACl,12.0,,,MeO-4PADBC,0.165,DMACPA,0.165,,,,,,,1200,10,5000,30,8,200,110,30,,,,,,,,,,,,,,,19.5428,75.8498,1.12197,22.9643,5386,CH1,v1,
21542,20241221,41,Cs0.1FA0.9PbI2.8Br0.2,1.5,MACl,3.5,PACl,12.0,,,MeO-4PADBC,0.165,DMACPA,0.165,,,,,,,1200,10,5000,30,8,200,110,30,,,,,,,,,,,,,,,19.3815,130.152,0.663774,22.4345,5386,CH2,v1,
21543,20241221,41,Cs0.1FA0.9PbI2.8Br0.2,1.5,MACl,3.5,PACl,12.0,,,MeO-4PADBC,0.165,DMACPA,0.165,,,,,,,1200,10,5000,30,8,200,110,30,,,,,,,,,,,,,,,19.7495,77.4542,1.12302,22.7051,5386,CH3,v1,
21544,20241221,41,Cs0.1FA0.9PbI2.8Br0.2,1.5,MACl,3.5,PACl,12.0,,,MeO-4PADBC,0.165,DMACPA,0.165,,,,,,,1200,10,5000,30,8,200,110,30,,,,,,,,,,,,,,,19.5288,331.623,0.25675,22.9361,5386,CH4,v1,
21545,20241221,41,Cs0.1FA0.9PbI2.8Br0.2,1.5,MACl,3.5,PACl,12.0,,,Me-4PACz,0.083,Me-2PACz,0.248,,,,,,,1200,10,5000,30,8,200,110,30,,,,,,,,,,,,,,,19.9541,77.0679,1.1155,23.2107,5387,CH1,v1,
21546,20241221,41,Cs0.1FA0.9PbI2.8Br0.2,1.5,MACl,3.5,PACl,12.0,,,Me-4PACz,0.083,Me-2PACz,0.248,,,,,,,1200,10,5000,30,8,200,110,30,,,,,,,,,,,,,,,19.785,80.2067,1.07403,22.9674,5387,CH2,v1,
21547,20241221,41,Cs0.1FA0.9PbI2.8Br0.2,1.5,MACl,3.5,PACl,12.0,,,Me-4PACz,0.083,Me-2PACz,0.248,,,,,,,1200,10,5000,30,8,200,110,30,,,,,,,,,,,,,,,19.249,77.0014,1.09786,22.7699,5387,CH3,v1,
21548,20241221,41,Cs0.1FA0.9PbI2.8Br0.2,1.5,MACl,3.5,PACl,12.0,,,Me-4PACz,0.083,Me-2PACz,0.248,,,,,,,1200,10,5000,30,8,200,110,30,,,,,,,,,,,,,,,19.6094,78.8691,1.11705,22.2579,5387,CH4,v1,
21549,20241221,41,Cs0.1FA0.9PbI2.8Br0.2,1.5,MACl,3.5,PACl,12.0,,,Me-4PACz,0.083,Me-2PACz,0.248,,,,,,,1200,10,5000,30,8,200,110,30,,,,,,,,,,,,,,,17.3582,70.1847,1.06545,23.2129,5388,CH1,v1,
21550,20241221,41,Cs0.1FA0.9PbI2.8Br0.2,1.5,MACl,3.5,PACl,12.0,,,Me-4PACz,0.083,Me-2PACz,0.248,,,,,,,1200,10,5000,30,8,200,110,30,,,,,,,,,,,,,,,0.427679,24.7297,0.080323,21.5308,5388,CH2,v1,
21551,20241221,41,Cs0.1FA0.9PbI2.8Br0.2,1.5,MACl,3.5,PACl,12.0,,,Me-4PACz,0.083,Me-2PACz,0.248,,,,,,,1200,10,5000,30,8,200,110,30,,,,,,,,,,,,,,,20.3815,117.976,0.758884,22.7649,5388,CH3,v1,
21552,20241221,41,Cs0.1FA0.9PbI2.8Br0.2,1.5,MACl,3.5,PACl,12.0,,,Me-4PACz,0.083,Me-2PACz,0.248,,,,,,,1200,10,5000,30,8,200,110,30,,,,,,,,,,,,,,,1.85273,25.2483,0.327681,22.3938,5388,CH4,v1,
21553,20241221,41,Cs0.1FA0.9PbI2.8Br0.2,1.5,MACl,3.5,PACl,12.0,,,Me-4PACz,0.083,DMACPA,0.248,,,,,,,1200,10,5000,30,8,200,110,30,,,,,,,,,,,,,,,19.5303,77.8811,1.08113,23.1954,5389,CH1,v1,
21554,20241221,41,Cs0.1FA0.9PbI2.8Br0.2,1.5,MACl,3.5,PACl,12.0,,,Me-4PACz,0.083,DMACPA,0.248,,,,,,,1200,10,5000,30,8,200,110,30,,,,,,,,,,,,,,,6.09117,33.2623,0.789212,23.2036,5389,CH2,v1,
21555,20241221,41,Cs0.1FA0.9PbI2.8Br0.2,1.5,MACl,3.5,PACl,12.0,,,Me-4PACz,0.083,DMACPA,0.248,,,,,,,1200,10,5000,30,8,200,110,30,,,,,,,,,,,,,,,0.881854,25.6876,0.154982,22.1509,5389,CH3,v1,
21556,20241221,41,Cs0.1FA0.9PbI2.8Br0.2,1.5,MACl,3.5,PACl,12.0,,,Me-4PACz,0.083,DMACPA,0.248,,,,,,,1200,10,5000,30,8,200,110,30,,,,,,,,,,,,,,,1.1295,25.7654,0.193024,22.711,5389,CH4,v1,
21557,20241221,41,Cs0.1FA0.9PbI2.8Br0.2,1.5,MACl,3.5,PACl,12.0,,,Me-4PACz,0.083,DMACPA,0.248,,,,,,,1200,10,5000,30,8,200,110,30,,,,,,,,,,,,,,,2.81728,28.511,0.457261,21.6099,5390,CH1,v1,
21558,20241221,41,Cs0.1FA0.9PbI2.8Br0.2,1.5,MACl,3.5,PACl,12.0,,,Me-4PACz,0.083,DMACPA,0.248,,,,,,,1200,10,5000,30,8,200,110,30,,,,,,,,,,,,,,,12.1021,59.4328,0.918961,22.1584,5390,CH2,v1,
21559,20241221,41,Cs0.1FA0.9PbI2.8Br0.2,1.5,MACl,3.5,PACl,12.0,,,Me-4PACz,0.083,DMACPA,0.248,,,,,,,1200,10,5000,30,8,200,110,30,,,,,,,,,,,,,,,17.6619,102.079,0.783951,22.0705,5390,CH3,v1,
21560,20241221,41,Cs0.1FA0.9PbI2.8Br0.2,1.5,MACl,3.5,PACl,12.0,,,Me-4PACz,0.083,DMACPA,0.248,,,,,,,1200,10,5000,30,8,200,110,30,,,,,,,,,,,,,,,0.313768,24.8567,0.062709,20.1296,5390,CH4,v1,
21561,20241221,41,Cs0.1FA0.9PbI2.8Br0.2,1.5,MACl,3.5,PACl,12.0,,,DMACPA,0.083,2PACz,0.248,,,,,,,1200,10,5000,30,8,200,110,30,,,,,,,,,,,,,,,13.4474,60.2508,0.984437,22.6718,5391,CH1,v1,
21562,20241221,41,Cs0.1FA0.9PbI2.8Br0.2,1.5,MACl,3.5,PACl,12.0,,,DMACPA,0.083,2PACz,0.248,,,,,,,1200,10,5000,30,8,200,110,30,,,,,,,,,,,,,,,18.4124,184.777,0.490408,20.3192,5391,CH2,v1,
21563,20241221,41,Cs0.1FA0.9PbI2.8Br0.2,1.5,MACl,3.5,PACl,12.0,,,DMACPA,0.083,2PACz,0.248,,,,,,,1200,10,5000,30,8,200,110,30,,,,,,,,,,,,,,,19.9253,101.565,0.85845,22.8532,5391,CH3,v1,
21564,20241221,41,Cs0.1FA0.9PbI2.8Br0.2,1.5,MACl,3.5,PACl,12.0,,,DMACPA,0.083,2PACz,0.248,,,,,,,1200,10,5000,30,8,200,110,30,,,,,,,,,,,,,,,15.2115,63.5022,1.08428,22.0923,5391,CH4,v1,
21565,20241221,41,Cs0.1FA0.9PbI2.8Br0.2,1.5,MACl,3.5,PACl,12.0,,,DMACPA,0.083,2PACz,0.248,,,,,,,1200,10,5000,30,8,200,110,30,,,,,,,,,,,,,,,0.516351,24.8733,0.104038,19.9535,5392,CH1,v1,
21566,20241221,41,Cs0.1FA0.9PbI2.8Br0.2,1.5,MACl,3.5,PACl,12.0,,,DMACPA,0.083,2PACz,0.248,,,,,,,1200,10,5000,30,8,200,110,30,,,,,,,,,,,,,,,17.3448,74.6242,1.11538,20.8385,5392,CH2,v1,
21567,20241221,41,Cs0.1FA0.9PbI2.8Br0.2,1.5,MACl,3.5,PACl,12.0,,,DMACPA,0.083,2PACz,0.248,,,,,,,1200,10,5000,30,8,200,110,30,,,,,,,,,,,,,,,14.6438,238.542,0.294118,20.8722,5392,CH3,v1,
21568,20241221,41,Cs0.1FA0.9PbI2.8Br0.2,1.5,MACl,3.5,PACl,12.0,,,DMACPA,0.083,2PACz,0.248,,,,,,,1200,10,5000,30,8,200,110,30,,,,,,,,,,,,,,,16.8257,72.5427,1.11082,20.8803,5392,CH4,v1,
21569,20241221,41,Cs0.1FA0.9PbI2.8Br0.2,1.5,MACl,3.5,PACl,12.0,,,DMACPA,0.165,2PACz,0.165,,,,,,,1200,10,5000,30,8,200,110,30,,,,,,,,,,,,,,,0.779848,23.8275,0.111754,29.2866,5393,CH1,v1,
21570,20241221,41,Cs0.1FA0.9PbI2.8Br0.2,1.5,MACl,3.5,PACl,12.0,,,DMACPA,0.165,2PACz,0.165,,,,,,,1200,10,5000,30,8,200,110,30,,,,,,,,,,,,,,,0.361295,23.9489,0.050326,29.9768,5393,CH2,v1,
21571,20241221,41,Cs0.1FA0.9PbI2.8Br0.2,1.5,MACl,3.5,PACl,12.0,,,DMACPA,0.165,2PACz,0.165,,,,,,,1200,10,5000,30,8,200,110,30,,,,,,,,,,,,,,,0.419264,23.9182,0.060241,29.0985,5393,CH3,v1,
21572,20241221,41,Cs0.1FA0.9PbI2.8Br0.2,1.5,MACl,3.5,PACl,12.0,,,DMACPA,0.165,2PACz,0.165,,,,,,,1200,10,5000,30,8,200,110,30,,,,,,,,,,,,,,,0.16163,24.3255,0.024063,27.6123,5393,CH4,v1,
21573,20241221,41,Cs0.1FA0.9PbI2.8Br0.2,1.5,MACl,3.5,PACl,12.0,,,DMACPA,0.165,2PACz,0.165,,,,,,,1200,10,5000,30,8,200,110,30,,,,,,,,,,,,,,,0.514013,24.4933,0.094149,22.29,5394,CH1,v1,
21574,20241221,41,Cs0.1FA0.9PbI2.8Br0.2,1.5,MACl,3.5,PACl,12.0,,,DMACPA,0.165,2PACz,0.165,,,,,,,1200,10,5000,30,8,200,110,30,,,,,,,,,,,,,,,16.6979,81.684,0.904466,22.6013,5394,CH2,v1,
21575,20241221,41,Cs0.1FA0.9PbI2.8Br0.2,1.5,MACl,3.5,PACl,12.0,,,DMACPA,0.165,2PACz,0.165,,,,,,,1200,10,5000,30,8,200,110,30,,,,,,,,,,,,,,,13.4688,57.8596,1.09359,21.2863,5394,CH3,v1,
21576,20241221,41,Cs0.1FA0.9PbI2.8Br0.2,1.5,MACl,3.5,PACl,12.0,,,DMACPA,0.165,2PACz,0.165,,,,,,,1200,10,5000,30,8,200,110,30,,,,,,,,,,,,,,,13.4688,57.8596,1.09359,21.2863,5394,CH4,v1,
21577,20241221,41,Cs0.1FA0.9PbI2.8Br0.2,1.5,MACl,3.5,PACl,12.0,,,MeO-4PADBC,0.248,2PACz,0.083,,,,,,,1200,10,5000,30,8,200,110,30,,,,,,,,,,,,,,,17.5899,75.7843,1.07411,21.6091,5395,CH1,v1,
21578,20241221,41,Cs0.1FA0.9PbI2.8Br0.2,1.5,MACl,3.5,PACl,12.0,,,MeO-2PACz,0.083,py3,0.248,,,,,,,1200,10,5000,30,8,200,110,30,,,,,,,,,,,,,,,18.6193,77.3349,1.0955,21.9773,5395,CH2,v1,
21579,20241221,41,Cs0.1FA0.9PbI2.8Br0.2,1.5,MACl,3.5,PACl,12.0,,,MeO-2PACz,0.083,py3,0.248,,,,,,,1200,10,5000,30,8,200,110,30,,,,,,,,,,,,,,,2.11e+39,-112.389,9.91e+34,-18.9586,5395,CH3,v1,
21580,20241221,41,Cs0.1FA0.9PbI2.8Br0.2,1.5,MACl,3.5,PACl,12.0,,,MeO-2PACz,0.083,py3,0.248,,,,,,,1200,10,5000,30,8,200,110,30,,,,,,,,,,,,,,,18.2061,76.8229,1.096,21.6229,5395,CH4,v1,
21581,20241221,41,Cs0.1FA0.9PbI2.8Br0.2,1.5,MACl,3.5,PACl,12.0,,,MeO-2PACz,0.083,py3,0.248,,,,,,,1200,10,5000,30,8,200,110,30,,,,,,,,,,,,,,,18.1039,77.9245,1.09531,21.2111,5396,CH1,v1,
21582,20241221,41,Cs0.1FA0.9PbI2.8Br0.2,1.5,MACl,3.5,PACl,12.0,,,MeO-2PACz,0.083,py3,0.248,,,,,,,1200,10,5000,30,8,200,110,30,,,,,,,,,,,,,,,18.4326,76.2843,1.09758,22.0149,5396,CH2,v1,
21583,20241221,41,Cs0.1FA0.9PbI2.8Br0.2,1.5,MACl,3.5,PACl,12.0,,,MeO-2PACz,0.083,py3,0.248,,,,,,,1200,10,5000,30,8,200,110,30,,,,,,,,,,,,,,,18.2981,79.246,1.05895,21.8048,5396,CH3,v1,
21584,20241221,41,Cs0.1FA0.9PbI2.8Br0.2,1.5,MACl,3.5,PACl,12.0,,,MeO-2PACz,0.083,py3,0.248,,,,,,,1200,10,5000,30,8,200,110,30,,,,,,,,,,,,,,,18.1349,81.8128,1.02052,21.7206,5396,CH4,v1,
21585,20241221,41,Cs0.1FA0.9PbI2.8Br0.2,1.5,MACl,3.5,PACl,12.0,,,MeO-2PACz,0.083,py3,0.248,,,,,,,1200,10,5000,30,8,200,110,30,,,,,,,,,,,,,,,17.7623,76.5999,1.09546,21.1677,5397,CH1,v1,
21586,20241221,41,Cs0.1FA0.9PbI2.8Br0.2,1.5,MACl,3.5,PACl,12.0,,,MeO-4PADBC,0.248,py3,0.083,,,,,,,1200,10,5000,30,8,200,110,30,,,,,,,,,,,,,,,18.4677,75.7997,1.1026,22.0966,5397,CH2,v1,
21587,20241221,41,Cs0.1FA0.9PbI2.8Br0.2,1.5,MACl,3.5,PACl,12.0,,,MeO-4PADBC,0.248,py3,0.083,,,,,,,1200,10,5000,30,8,200,110,30,,,,,,,,,,,,,,,18.1332,76.1299,1.09973,21.6588,5397,CH3,v1,
21588,20241221,41,Cs0.1FA0.9PbI2.8Br0.2,1.5,MACl,3.5,PACl,12.0,,,MeO-4PADBC,0.248,py3,0.083,,,,,,,1200,10,5000,30,8,200,110,30,,,,,,,,,,,,,,,2.14e+39,-5.56e+41,-1.9e-05,20.0952,5397,CH4,v1,
21589,20241221,41,Cs0.1FA0.9PbI2.8Br0.2,1.5,MACl,3.5,PACl,12.0,,,MeO-4PADBC,0.248,py3,0.083,,,,,,,1200,10,5000,30,8,200,110,30,,,,,,,,,,,,,,,17.9912,77.7216,1.09773,21.0874,5398,CH1,v1,
21590,20241221,41,Cs0.1FA0.9PbI2.8Br0.2,1.5,MACl,3.5,PACl,12.0,,,MeO-4PADBC,0.248,py3,0.083,,,,,,,1200,10,5000,30,8,200,110,30,,,,,,,,,,,,,,,18.7439,76.2753,1.10606,22.2176,5398,CH2,v1,
21591,20241221,41,Cs0.1FA0.9PbI2.8Br0.2,1.5,MACl,3.5,PACl,12.0,,,MeO-4PADBC,0.248,py3,0.083,,,,,,,1200,10,5000,30,8,200,110,30,,,,,,,,,,,,,,,18.7152,141.191,0.600826,22.0618,5398,CH3,v1,
21592,20241221,41,Cs0.1FA0.9PbI2.8Br0.2,1.5,MACl,3.5,PACl,12.0,,,MeO-4PADBC,0.248,py3,0.083,,,,,,,1200,10,5000,30,8,200,110,30,,,,,,,,,,,,,,,30.0806,-390.341,-7.2e-05,106.865,5398,CH4,v1,
21593,20241221,41,Cs0.1FA0.9PbI2.8Br0.2,1.5,MACl,3.5,PACl,12.0,,,MeO-4PADBC,0.248,py3,0.083,,,,,,,1200,10,5000,30,8,200,110,30,,,,,,,,,,,,,,,18.3597,77.3301,1.09831,21.6168,5399,CH1,v1,
21594,20241221,41,Cs0.1FA0.9PbI2.8Br0.2,1.5,MACl,3.5,PACl,12.0,,,Me-4PACz,0.083,MeO-4PADBC,0.248,,,,,,,1200,10,5000,30,8,200,110,30,,,,,,,,,,,,,,,19.6928,78.0011,1.09425,23.0722,5399,CH2,v1,
21595,20241221,41,Cs0.1FA0.9PbI2.8Br0.2,1.5,MACl,3.5,PACl,12.0,,,Me-4PACz,0.083,MeO-4PADBC,0.248,,,,,,,1200,10,5000,30,8,200,110,30,,,,,,,,,,,,,,,19.797,77.5261,1.10643,23.0795,5399,CH3,v1,
21596,20241221,41,Cs0.1FA0.9PbI2.8Br0.2,1.5,MACl,3.5,PACl,12.0,,,Me-4PACz,0.083,MeO-4PADBC,0.248,,,,,,,1200,10,5000,30,8,200,110,30,,,,,,,,,,,,,,,20.6292,122.521,0.736602,22.858,5399,CH4,v1,
21597,20241221,41,Cs0.1FA0.9PbI2.8Br0.2,1.5,MACl,3.5,PACl,12.0,,,Me-4PACz,0.083,MeO-4PADBC,0.248,,,,,,,1200,10,5000,30,8,200,110,30,,,,,,,,,,,,,,,19.4867,77.8924,1.09726,22.7999,5400,CH1,v1,
21598,20241221,41,Cs0.1FA0.9PbI2.8Br0.2,1.5,MACl,3.5,PACl,12.0,,,Me-4PACz,0.083,MeO-4PADBC,0.248,,,,,,,1200,10,5000,30,8,200,110,30,,,,,,,,,,,,,,,9.64819,41.3662,1.02428,22.7709,5400,CH2,v1,
21599,20241221,41,Cs0.1FA0.9PbI2.8Br0.2,1.5,MACl,3.5,PACl,12.0,,,Me-4PACz,0.083,MeO-4PADBC,0.248,,,,,,,1200,10,5000,30,8,200,110,30,,,,,,,,,,,,,,,19.4389,85.1669,1.00019,22.8203,5400,CH3,v1,
21600,20241221,41,Cs0.1FA0.9PbI2.8Br0.2,1.5,MACl,3.5,PACl,12.0,,,Me-4PACz,0.083,MeO-4PADBC,0.248,,,,,,,1200,10,5000,30,8,200,110,30,,,,,,,,,,,,,,,19.2201,81.5794,1.03654,22.7295,5400,CH4,v1,
21601,20241221,41,Cs0.1FA0.9PbI2.8Br0.2,1.5,MACl,3.5,PACl,12.0,,,Me-4PACz,0.083,MeO-4PADBC,0.248,,,,,,,1200,10,5000,30,8,200,110,30,,,,,,,,,,,,,,,18.961,77.5626,1.10096,22.2043,5401,CH1,v1,
21602,20241221,41,Cs0.1FA0.9PbI2.8Br0.2,1.5,MACl,3.5,PACl,12.0,,,py3,0.248,DMACPA,0.083,,,,,,,1200,10,5000,30,8,200,110,30,,,,,,,,,,,,,,,1.67124,25.2459,0.296946,22.2931,5401,CH2,v1,
21603,20241221,41,Cs0.1FA0.9PbI2.8Br0.2,1.5,MACl,3.5,PACl,12.0,,,py3,0.248,DMACPA,0.083,,,,,,,1200,10,5000,30,8,200,110,30,,,,,,,,,,,,,,,16.7367,91.9442,0.834783,21.8057,5401,CH3,v1,
21604,20241221,41,Cs0.1FA0.9PbI2.8Br0.2,1.5,MACl,3.5,PACl,12.0,,,py3,0.248,DMACPA,0.083,,,,,,,1200,10,5000,30,8,200,110,30,,,,,,,,,,,,,,,18.3084,103.498,0.800639,22.0944,5401,CH4,v1,
21605,20241221,41,Cs0.1FA0.9PbI2.8Br0.2,1.5,MACl,3.5,PACl,12.0,,,py3,0.248,DMACPA,0.083,,,,,,,1200,10,5000,30,8,200,110,30,,,,,,,,,,,,,,,18.4086,77.273,1.08269,22.0032,5402,CH1,v1,
21606,20241221,41,Cs0.1FA0.9PbI2.8Br0.2,1.5,MACl,3.5,PACl,12.0,,,py3,0.248,DMACPA,0.083,,,,,,,1200,10,5000,30,8,200,110,30,,,,,,,,,,,,,,,18.8336,73.9836,1.07257,23.7341,5402,CH2,v1,
21607,20241221,41,Cs0.1FA0.9PbI2.8Br0.2,1.5,MACl,3.5,PACl,12.0,,,py3,0.248,DMACPA,0.083,,,,,,,1200,10,5000,30,8,200,110,30,,,,,,,,,,,,,,,19.0361,74.2852,1.09447,23.4138,5402,CH3,v1,
21608,20241221,41,Cs0.1FA0.9PbI2.8Br0.2,1.5,MACl,3.5,PACl,12.0,,,py3,0.248,DMACPA,0.083,,,,,,,1200,10,5000,30,8,200,110,30,,,,,,,,,,,,,,,18.337,77.6199,1.00871,23.4201,5402,CH4,v1,
21609,20241221,41,Cs0.1FA0.9PbI2.8Br0.2,1.5,MACl,3.5,PACl,12.0,,,py3,0.248,DMACPA,0.083,,,,,,,1200,10,5000,30,8,200,110,30,,,,,,,,,,,,,,,18.5624,75.0345,1.08597,22.78,5403,CH1,v1,
21610,20241221,41,Cs0.1FA0.9PbI2.8Br0.2,1.5,MACl,3.5,PACl,12.0,,,py3,0.165,DMACPA,0.165,,,,,,,1200,10,5000,30,8,200,110,30,,,,,,,,,,,,,,,18.7079,77.5883,1.10644,21.7922,5403,CH2,v1,
21611,20241221,41,Cs0.1FA0.9PbI2.8Br0.2,1.5,MACl,3.5,PACl,12.0,,,py3,0.165,DMACPA,0.165,,,,,,,1200,10,5000,30,8,200,110,30,,,,,,,,,,,,,,,18.7098,77.5203,1.1032,21.8776,5403,CH3,v1,
21612,20241221,41,Cs0.1FA0.9PbI2.8Br0.2,1.5,MACl,3.5,PACl,12.0,,,py3,0.165,DMACPA,0.165,,,,,,,1200,10,5000,30,8,200,110,30,,,,,,,,,,,,,,,18.3713,82.5985,1.0219,21.7651,5403,CH4,v1,
21613,20241221,41,Cs0.1FA0.9PbI2.8Br0.2,1.5,MACl,3.5,PACl,12.0,,,py3,0.165,DMACPA,0.165,,,,,,,1200,10,5000,30,8,200,110,30,,,,,,,,,,,,,,,18.07,77.1417,1.09374,21.4167,5404,CH1,v1,
21614,20241221,41,Cs0.1FA0.9PbI2.8Br0.2,1.5,MACl,3.5,PACl,12.0,,,py3,0.165,DMACPA,0.165,,,,,,,1200,10,5000,30,8,200,110,30,,,,,,,,,,,,,,,3.76898,28.1814,0.598028,22.3635,5404,CH2,v1,
21615,20241221,41,Cs0.1FA0.9PbI2.8Br0.2,1.5,MACl,3.5,PACl,12.0,,,py3,0.165,DMACPA,0.165,,,,,,,1200,10,5000,30,8,200,110,30,,,,,,,,,,,,,,,18.3332,76.7068,1.08559,22.016,5404,CH3,v1,
21616,20241221,41,Cs0.1FA0.9PbI2.8Br0.2,1.5,MACl,3.5,PACl,12.0,,,py3,0.165,DMACPA,0.165,,,,,,,1200,10,5000,30,8,200,110,30,,,,,,,,,,,,,,,1.17e+40,-1156.52,2.1e+33,-483.193,5404,CH4,v1,
21617,20241221,41,Cs0.1FA0.9PbI2.8Br0.2,1.5,MACl,3.5,PACl,12.0,,,py3,0.165,DMACPA,0.165,,,,,,,1200,10,5000,30,8,200,110,30,,,,,,,,,,,,,,,18.1101,76.4287,1.0964,21.6119,5405,CH1,v1,
21618,20241221,41,Cs0.1FA0.9PbI2.8Br0.2,1.5,MACl,3.5,PACl,12.0,,,MeO-4PADBC,0.083,2PACz,0.248,,,,,,,1200,10,5000,30,8,200,110,30,,,,,,,,,,,,,,,18.7225,77.3216,1.08325,22.353,5405,CH2,v1,
21619,20241221,41,Cs0.1FA0.9PbI2.8Br0.2,1.5,MACl,3.5,PACl,12.0,,,MeO-4PADBC,0.083,2PACz,0.248,,,,,,,1200,10,5000,30,8,200,110,30,,,,,,,,,,,,,,,18.9643,81.5025,1.02865,22.6202,5405,CH3,v1,
21620,20241221,41,Cs0.1FA0.9PbI2.8Br0.2,1.5,MACl,3.5,PACl,12.0,,,MeO-4PADBC,0.083,2PACz,0.248,,,,,,,1200,10,5000,30,8,200,110,30,,,,,,,,,,,,,,,11.2379,71.6385,0.71434,21.9601,5405,CH4,v1,
21621,20241221,41,Cs0.1FA0.9PbI2.8Br0.2,1.5,MACl,3.5,PACl,12.0,,,MeO-4PADBC,0.083,2PACz,0.248,,,,,,,1200,10,5000,30,8,200,110,30,,,,,,,,,,,,,,,18.1961,76.2792,1.0769,22.1512,5406,CH1,v1,
21622,20241221,41,Cs0.1FA0.9PbI2.8Br0.2,1.5,MACl,3.5,PACl,12.0,,,MeO-4PADBC,0.083,2PACz,0.248,,,,,,,1200,10,5000,30,8,200,110,30,,,,,,,,,,,,,,,14.9705,64.887,1.00644,22.924,5406,CH2,v1,
21623,20241221,41,Cs0.1FA0.9PbI2.8Br0.2,1.5,MACl,3.5,PACl,12.0,,,MeO-4PADBC,0.083,2PACz,0.248,,,,,,,1200,10,5000,30,8,200,110,30,,,,,,,,,,,,,,,0.415803,25.2713,0.07965,20.6572,5406,CH3,v1,
21624,20241221,41,Cs0.1FA0.9PbI2.8Br0.2,1.5,MACl,3.5,PACl,12.0,,,MeO-4PADBC,0.083,2PACz,0.248,,,,,,,1200,10,5000,30,8,200,110,30,,,,,,,,,,,,,,,2.13e+38,1.92e+40,0.039802,27.8516,5406,CH4,v1,
21625,20241221,41,Cs0.1FA0.9PbI2.8Br0.2,1.5,MACl,3.5,PACl,12.0,,,MeO-4PADBC,0.083,2PACz,0.248,,,,,,,1200,10,5000,30,8,200,110,30,,,,,,,,,,,,,,,19.1578,79.4299,1.07585,22.4186,5407,CH1,v1,
21626,20241221,41,Cs0.1FA0.9PbI2.8Br0.2,1.5,MACl,3.5,PACl,12.0,,,MeO-4PADBC,0.248,2PACz,0.083,,,,,,,1200,10,5000,30,8,200,110,30,,,,,,,,,,,,,,,16.0695,69.1194,1.02524,22.6765,5407,CH2,v1,
21627,20241221,41,Cs0.1FA0.9PbI2.8Br0.2,1.5,MACl,3.5,PACl,12.0,,,MeO-4PADBC,0.248,2PACz,0.083,,,,,,,1200,10,5000,30,8,200,110,30,,,,,,,,,,,,,,,13.2052,328.309,0.17403,23.1121,5407,CH3,v1,
21628,20241221,41,Cs0.1FA0.9PbI2.8Br0.2,1.5,MACl,3.5,PACl,12.0,,,MeO-4PADBC,0.248,2PACz,0.083,,,,,,,1200,10,5000,30,8,200,110,30,,,,,,,,,,,,,,,10.6481,33.4517,0.680879,46.7501,5407,CH4,v1,
21629,20241221,41,Cs0.1FA0.9PbI2.8Br0.2,1.5,MACl,3.5,PACl,12.0,,,MeO-4PADBC,0.248,2PACz,0.083,,,,,,,1200,10,5000,30,8,200,110,30,,,,,,,,,,,,,,,2.50306,27.5532,0.401924,22.6025,5408,CH1,v1,
21630,20241221,41,Cs0.1FA0.9PbI2.8Br0.2,1.5,MACl,3.5,PACl,12.0,,,MeO-4PADBC,0.248,2PACz,0.083,,,,,,,1200,10,5000,30,8,200,110,30,,,,,,,,,,,,,,,17.8931,75.4255,1.06581,22.258,5408,CH2,v1,
21631,20241221,41,Cs0.1FA0.9PbI2.8Br0.2,1.5,MACl,3.5,PACl,12.0,,,MeO-4PADBC,0.248,2PACz,0.083,,,,,,,1200,10,5000,30,8,200,110,30,,,,,,,,,,,,,,,10.336,680.134,-8.6e-05,-17.6539,5408,CH3,v1,
21632,20241221,41,Cs0.1FA0.9PbI2.8Br0.2,1.5,MACl,3.5,PACl,12.0,,,MeO-4PADBC,0.248,2PACz,0.083,,,,,,,1200,10,5000,30,8,200,110,30,,,,,,,,,,,,,,,18.2126,77.6407,1.05539,22.2264,5408,CH4,v1,
21633,20241222,42,Cs0.05MA0.16FA0.79PbI2.9Br0.1,1.73,PSP,2.0,MACl,7.5,,,Me-2PACz,0.33,,,,,,,,,1000,10,5000,30,6,160,110,25,,,,,,,,,,,,,,,18.3113,69.3941,1.14303,23.0855,5409,CH1,v1,
21634,20241222,42,Cs0.05MA0.16FA0.79PbI2.9Br0.1,1.73,PSP,2.0,MACl,7.5,,,Me-2PACz,0.33,,,,,,,,,1000,10,5000,30,6,160,110,25,,,,,,,,,,,,,,,18.3103,70.093,1.14229,22.869,5409,CH2,v1,
21635,20241222,42,Cs0.05MA0.16FA0.79PbI2.9Br0.1,1.73,PSP,2.0,MACl,7.5,,,Me-2PACz,0.33,,,,,,,,,1000,10,5000,30,6,160,110,25,,,,,,,,,,,,,,,18.2978,70.9591,1.13545,22.7103,5409,CH3,v1,
21636,20241222,42,Cs0.05MA0.16FA0.79PbI2.9Br0.1,1.73,PSP,2.0,MACl,7.5,,,Me-2PACz,0.33,,,,,,,,,1000,10,5000,30,6,160,110,25,,,,,,,,,,,,,,,6.76158,32.2377,0.914663,22.931,5409,CH4,v1,
21637,20241222,42,Cs0.05MA0.16FA0.79PbI2.9Br0.1,1.73,PEAI,0.7,MACl,8.0,,,MeO-4PADBC,0.33,,,,,,,,,1000,10,5000,30,6,160,110,25,,,,,,,,,,,,,,,16.6157,67.7748,1.02092,24.0136,5410,CH1,v1,
21638,20241222,42,Cs0.05MA0.16FA0.79PbI2.9Br0.1,1.73,PEAI,0.7,MACl,8.0,,,MeO-4PADBC,0.33,,,,,,,,,1000,10,5000,30,6,160,110,25,,,,,,,,,,,,,,,18.14,72.9288,1.01344,24.5437,5410,CH2,v1,
21639,20241222,42,Cs0.05MA0.16FA0.79PbI2.9Br0.1,1.73,PEAI,0.7,MACl,8.0,,,MeO-4PADBC,0.33,,,,,,,,,1000,10,5000,30,6,160,110,25,,,,,,,,,,,,,,,18.2226,71.217,1.04317,24.5286,5410,CH3,v1,
21640,20241222,42,Cs0.05MA0.16FA0.79PbI2.9Br0.1,1.73,PEAI,0.7,MACl,8.0,,,MeO-4PADBC,0.33,,,,,,,,,1000,10,5000,30,6,160,110,25,,,,,,,,,,,,,,,14.0993,63.036,1.02455,21.8311,5410,CH4,v1,
21641,20241222,42,Cs0.05MA0.16FA0.79PbI2.9Br0.1,1.73,PEAI,0.7,MACl,8.0,,,MeO-4PADBC,0.33,,,,,,,,,1000,10,5000,30,6,160,110,25,,,,,,,,,,,,,,,15.4433,59.0237,1.07386,24.365,5411,CH1,v1,
21642,20241222,42,Cs0.05MA0.16FA0.79PbI2.9Br0.1,1.73,PEAI,0.7,MACl,8.0,,,MeO-4PADBC,0.33,,,,,,,,,1000,10,5000,30,6,160,110,25,,,,,,,,,,,,,,,7.12544,51.1537,0.57324,24.2996,5411,CH2,v1,
21643,20241222,42,Cs0.05MA0.16FA0.79PbI2.9Br0.1,1.73,PEAI,0.7,MACl,8.0,,,MeO-4PADBC,0.33,,,,,,,,,1000,10,5000,30,6,160,110,25,,,,,,,,,,,,,,,1.44564,25.4253,0.239725,23.7182,5411,CH3,v1,
21644,20241222,42,Cs0.05MA0.16FA0.79PbI2.9Br0.1,1.73,PEAI,0.7,MACl,8.0,,,MeO-4PADBC,0.33,,,,,,,,,1000,10,5000,30,6,160,110,25,,,,,,,,,,,,,,,14.6736,57.9915,1.05465,23.9919,5411,CH4,v1,
21645,20241222,42,Cs0.05MA0.16FA0.79PbI2.9Br0.1,1.73,PEAI,0.7,MACl,8.0,,,MeO-4PADBC,0.33,,,,,,,,,1000,10,5000,30,6,160,110,25,,,,,,,,,,,,,,,16.7597,70.1779,1.01058,23.6319,5412,CH1,v1,
21646,20241222,42,Cs0.05MA0.16FA0.79PbI2.9Br0.1,1.73,PEAI,0.7,MACl,8.0,,,MeO-4PADBC,0.33,,,,,,,,,1000,10,5000,30,6,160,110,25,,,,,,,,,,,,,,,16.7701,105.245,0.685174,23.256,5412,CH2,v1,
21647,20241222,42,Cs0.05MA0.16FA0.79PbI2.9Br0.1,1.73,PEAI,0.7,MACl,8.0,,,MeO-4PADBC,0.33,,,,,,,,,1000,10,5000,30,6,160,110,25,,,,,,,,,,,,,,,16.8861,69.5977,1.02078,23.7685,5412,CH3,v1,
21648,20241222,42,Cs0.05MA0.16FA0.79PbI2.9Br0.1,1.73,PEAI,0.7,MACl,8.0,,,MeO-4PADBC,0.33,,,,,,,,,1000,10,5000,30,6,160,110,25,,,,,,,,,,,,,,,16.4395,69.1947,1.01556,23.3943,5412,CH4,v1,
21649,20241222,42,Cs0.05MA0.16FA0.79PbI2.9Br0.1,1.73,PSP,2.0,PEABr,0.6,,,Me-2PACz,0.33,,,,,,,,,1000,10,5000,30,6,160,110,25,,,,,,,,,,,,,,,18.3038,68.9201,1.0868,24.4368,5413,CH1,v1,
21650,20241222,42,Cs0.05MA0.16FA0.79PbI2.9Br0.1,1.73,PSP,2.0,PEABr,0.6,,,Me-2PACz,0.33,,,,,,,,,1000,10,5000,30,6,160,110,25,,,,,,,,,,,,,,,62.1474,-16634.5,-1.9e-05,19.3489,5413,CH2,v1,
21651,20241222,42,Cs0.05MA0.16FA0.79PbI2.9Br0.1,1.73,PSP,2.0,PEABr,0.6,,,Me-2PACz,0.33,,,,,,,,,1000,10,5000,30,6,160,110,25,,,,,,,,,,,,,,,18.1532,70.1611,1.09151,23.7043,5413,CH3,v1,
21652,20241222,42,Cs0.05MA0.16FA0.79PbI2.9Br0.1,1.73,PSP,2.0,PEABr,0.6,,,Me-2PACz,0.33,,,,,,,,,1000,10,5000,30,6,160,110,25,,,,,,,,,,,,,,,17.34,69.1412,1.079,23.2428,5413,CH4,v1,
21653,20241222,42,Cs0.05MA0.16FA0.79PbI2.9Br0.1,1.73,PSP,2.0,PEABr,0.6,,,Me-2PACz,0.33,,,,,,,,,1000,10,5000,30,6,160,110,25,,,,,,,,,,,,,,,17.9066,69.2033,1.09684,23.5908,5414,CH1,v1,
21654,20241222,42,Cs0.05MA0.16FA0.79PbI2.9Br0.1,1.73,PSP,2.0,PEABr,0.6,,,Me-2PACz,0.33,,,,,,,,,1000,10,5000,30,6,160,110,25,,,,,,,,,,,,,,,1.27e+39,154.759,3.24e+34,25.3101,5414,CH2,v1,
21655,20241222,42,Cs0.05MA0.16FA0.79PbI2.9Br0.1,1.73,PSP,2.0,PEABr,0.6,,,Me-2PACz,0.33,,,,,,,,,1000,10,5000,30,6,160,110,25,,,,,,,,,,,,,,,2.36499,26.766,0.374109,23.6183,5414,CH3,v1,
21656,20241222,42,Cs0.05MA0.16FA0.79PbI2.9Br0.1,1.73,PSP,2.0,PEABr,0.6,,,Me-2PACz,0.33,,,,,,,,,1000,10,5000,30,6,160,110,25,,,,,,,,,,,,,,,15.7783,66.9741,1.09099,21.5939,5414,CH4,v1,
21657,20241222,42,Cs0.05MA0.16FA0.79PbI2.9Br0.1,1.73,PSP,2.0,PEABr,0.6,,,Me-2PACz,0.33,,,,,,,,,1000,10,5000,30,6,160,110,25,,,,,,,,,,,,,,,0.0781786,22.923,0.018091,18.8519,5415,CH1,v1,
21658,20241222,42,Cs0.05MA0.16FA0.79PbI2.9Br0.1,1.73,PSP,2.0,PEABr,0.6,,,Me-2PACz,0.33,,,,,,,,,1000,10,5000,30,6,160,110,25,,,,,,,,,,,,,,,18.2041,70.0247,1.07066,24.281,5415,CH2,v1,
21659,20241222,42,Cs0.05MA0.16FA0.79PbI2.9Br0.1,1.73,PSP,2.0,PEABr,0.6,,,Me-2PACz,0.33,,,,,,,,,1000,10,5000,30,6,160,110,25,,,,,,,,,,,,,,,18.329,70.4081,1.07626,24.1879,5415,CH3,v1,
21660,20241222,42,Cs0.05MA0.16FA0.79PbI2.9Br0.1,1.73,PSP,2.0,PEABr,0.6,,,Me-2PACz,0.33,,,,,,,,,1000,10,5000,30,6,160,110,25,,,,,,,,,,,,,,,17.9481,70.7829,1.07508,23.5857,5415,CH4,v1,
21661,20241222,42,Cs0.05MA0.16FA0.79PbI2.9Br0.1,1.73,MACl,8.0,PEAI,1.3,,,MeO-2PACz,0.33,,,,,,,,,1000,10,5000,30,6,160,110,25,,,,,,,,,,,,,,,14.9723,60.9436,1.06378,23.0947,5416,CH1,v1,
21662,20241222,42,Cs0.05MA0.16FA0.79PbI2.9Br0.1,1.73,MACl,8.0,PEAI,1.3,,,MeO-2PACz,0.33,,,,,,,,,1000,10,5000,30,6,160,110,25,,,,,,,,,,,,,,,16.9378,72.6264,0.993458,23.4754,5416,CH2,v1,
21663,20241222,42,Cs0.05MA0.16FA0.79PbI2.9Br0.1,1.73,MACl,8.0,PEAI,1.3,,,MeO-2PACz,0.33,,,,,,,,,1000,10,5000,30,6,160,110,25,,,,,,,,,,,,,,,0.933327,25.3158,0.164294,22.4399,5416,CH3,v1,
21664,20241222,42,Cs0.05MA0.16FA0.79PbI2.9Br0.1,1.73,MACl,8.0,PEAI,1.3,,,MeO-2PACz,0.33,,,,,,,,,1000,10,5000,30,6,160,110,25,,,,,,,,,,,,,,,4.83397,30.898,0.675544,23.159,5416,CH4,v1,
21665,20241222,42,Cs0.05MA0.16FA0.79PbI2.9Br0.1,1.73,MACl,8.0,PEAI,1.3,,,MeO-2PACz,0.33,,,,,,,,,1000,10,5000,30,6,160,110,25,,,,,,,,,,,,,,,16.8094,69.7757,0.992124,24.2819,5417,CH1,v1,
21666,20241222,42,Cs0.05MA0.16FA0.79PbI2.9Br0.1,1.73,MACl,8.0,PEAI,1.3,,,MeO-2PACz,0.33,,,,,,,,,1000,10,5000,30,6,160,110,25,,,,,,,,,,,,,,,17.4795,70.4904,1.00633,24.6409,5417,CH2,v1,
21667,20241222,42,Cs0.05MA0.16FA0.79PbI2.9Br0.1,1.73,MACl,8.0,PEAI,1.3,,,MeO-2PACz,0.33,,,,,,,,,1000,10,5000,30,6,160,110,25,,,,,,,,,,,,,,,0.189919,24.8313,0.037936,20.1614,5417,CH3,v1,
21668,20241222,42,Cs0.05MA0.16FA0.79PbI2.9Br0.1,1.73,MACl,8.0,PEAI,1.3,,,MeO-2PACz,0.33,,,,,,,,,1000,10,5000,30,6,160,110,25,,,,,,,,,,,,,,,16.4998,69.7883,1.01526,23.2873,5417,CH4,v1,
21669,20241222,42,Cs0.05MA0.16FA0.79PbI2.9Br0.1,1.73,MACl,8.0,PEAI,1.3,,,MeO-2PACz,0.33,,,,,,,,,1000,10,5000,30,6,160,110,25,,,,,,,,,,,,,,,16.7373,65.2164,1.11863,22.9426,5418,CH1,v1,
21670,20241222,42,Cs0.05MA0.16FA0.79PbI2.9Br0.1,1.73,MACl,8.0,PEAI,1.3,,,MeO-2PACz,0.33,,,,,,,,,1000,10,5000,30,6,160,110,25,,,,,,,,,,,,,,,16.4023,64.6707,1.11223,22.8037,5418,CH2,v1,
21671,20241222,42,Cs0.05MA0.16FA0.79PbI2.9Br0.1,1.73,MACl,8.0,PEAI,1.3,,,MeO-2PACz,0.33,,,,,,,,,1000,10,5000,30,6,160,110,25,,,,,,,,,,,,,,,16.7899,67.007,1.10869,22.6006,5418,CH3,v1,
21672,20241222,42,Cs0.05MA0.16FA0.79PbI2.9Br0.1,1.73,MACl,8.0,PEAI,1.3,,,MeO-2PACz,0.33,,,,,,,,,1000,10,5000,30,6,160,110,25,,,,,,,,,,,,,,,16.1676,66.3963,1.0988,22.1607,5418,CH4,v1,
21673,20241222,42,Cs0.1FA0.9PbI2.8Br0.2,1.5,PSP,2.8,PEABr,0.7,,,Me-4PACz,0.33,,,,,,,,,1200,10,5000,30,8,200,110,30,,,,,,,,,,,,,,,17.0109,67.4589,1.06929,23.5826,5419,CH1,v1,
21674,20241222,42,Cs0.1FA0.9PbI2.8Br0.2,1.5,PSP,2.8,PEABr,0.7,,,Me-4PACz,0.33,,,,,,,,,1200,10,5000,30,8,200,110,30,,,,,,,,,,,,,,,17.2925,68.7136,1.06164,23.7048,5419,CH2,v1,
21675,20241222,42,Cs0.1FA0.9PbI2.8Br0.2,1.5,PSP,2.8,PEABr,0.7,,,Me-4PACz,0.33,,,,,,,,,1200,10,5000,30,8,200,110,30,,,,,,,,,,,,,,,18.2898,73.2556,1.05896,23.577,5419,CH3,v1,
21676,20241222,42,Cs0.1FA0.9PbI2.8Br0.2,1.5,PSP,2.8,PEABr,0.7,,,Me-4PACz,0.33,,,,,,,,,1200,10,5000,30,8,200,110,30,,,,,,,,,,,,,,,17.0553,69.5924,1.0545,23.2408,5419,CH4,v1,
21677,20241222,42,Cs0.1FA0.9PbI2.8Br0.2,1.5,PSP,2.8,PEABr,0.7,,,Me-4PACz,0.33,,,,,,,,,1200,10,5000,30,8,200,110,30,,,,,,,,,,,,,,,0.220428,24.6584,0.0449,19.9093,5420,CH1,v1,
21678,20241222,42,Cs0.1FA0.9PbI2.8Br0.2,1.5,PSP,2.8,PEABr,0.7,,,Me-4PACz,0.33,,,,,,,,,1200,10,5000,30,8,200,110,30,,,,,,,,,,,,,,,8.81e+38,8.68e+39,0.61774,16.4154,5420,CH2,v1,
21679,20241222,42,Cs0.1FA0.9PbI2.8Br0.2,1.5,PSP,2.8,PEABr,0.7,,,Me-4PACz,0.33,,,,,,,,,1200,10,5000,30,8,200,110,30,,,,,,,,,,,,,,,15.6373,77.4593,0.865854,23.3155,5420,CH3,v1,
21680,20241222,42,Cs0.1FA0.9PbI2.8Br0.2,1.5,PSP,2.8,PEABr,0.7,,,Me-4PACz,0.33,,,,,,,,,1200,10,5000,30,8,200,110,30,,,,,,,,,,,,,,,16.8735,69.3007,1.05402,23.1002,5420,CH4,v1,
21681,20241222,42,Cs0.1FA0.9PbI2.8Br0.2,1.5,PSP,2.8,PEABr,0.7,,,Me-4PACz,0.33,,,,,,,,,1200,10,5000,30,8,200,110,30,,,,,,,,,,,,,,,16.7524,66.9821,1.06842,23.4086,5421,CH1,v1,
21682,20241222,42,Cs0.1FA0.9PbI2.8Br0.2,1.5,PSP,2.8,PEABr,0.7,,,Me-4PACz,0.33,,,,,,,,,1200,10,5000,30,8,200,110,30,,,,,,,,,,,,,,,17.228,67.7152,1.07437,23.6806,5421,CH2,v1,
21683,20241222,42,Cs0.1FA0.9PbI2.8Br0.2,1.5,PSP,2.8,PEABr,0.7,,,Me-4PACz,0.33,,,,,,,,,1200,10,5000,30,8,200,110,30,,,,,,,,,,,,,,,16.9954,68.1138,1.06403,23.4499,5421,CH3,v1,
21684,20241222,42,Cs0.1FA0.9PbI2.8Br0.2,1.5,PSP,2.8,PEABr,0.7,,,Me-4PACz,0.33,,,,,,,,,1200,10,5000,30,8,200,110,30,,,,,,,,,,,,,,,12.9388,345.187,0.165813,22.6058,5421,CH4,v1,
