Repository: MI-Materials-Intelligence/Recipe-Language-Model

# Learning Layer

## Overview

In the learning layer, the formulas and parameters are encoded and then tokenised into recipes as inputs. Through atomic skills of data extraction, cleaning, and matching, these data are organised into standardised datasets, providing the basis for RLM training and iterative recipe refinement.

Key Atomic Skills:
- **Cleaning**: Preprocessing and outlier cleaning
- **Matching**: Matching data pairs based on variables
- **Extraction**: Data extraction from robotic boxes

File: seven_ai_layers_robotics/learning/data/data50764_from_db.csv (part 90 of 253)
No,date,rank,Formula PVK,Concentration PVK,Formula Additive 1,Concentration Additive 1,Formula Additive 2,Concentration Additive 2,Formula Additive 3,Concentration Additive 3,Formula SAM 1,Concentration SAM 1,Formula SAM 2,Concentration SAM 2,Formula SAM 3,Concentration SAM 3,Spin Coating Speed SAM,Spin Coating Time SAM,Annealed Temperature SAM,Annealed Time SAM,Spin Coating Speed PVK 1,Spin Coating Time PVK 1,Spin Coating Speed PVK 2,Spin Coating Time PVK 2,Antisolvent Dropping Timing,Antisolvent Volume,Annealed Temperature PVK,Annealed Time PVK,Formula Passivator 1,Concentration Passivator 1,Formula Passivator 2,Concentration Passivator 2,Formula Passivator 3,Concentration Passivator 3,Formula Passivator 4,Concentration Passivator 4,Spin Coating Speed Passivator,Spin Coating Time Passivator,Passivator Dropping Timing,Passivator Volume,Annealed Temperature Passivator,Annealed Time Passivator,PCE,FF,Voc,Jsc,Product,Channel,From,upload_time
21685,20241222,42,Cs0.05MA0.16FA0.79PbI2.9Br0.1,1.73,PSP,2.1,MACl,8.0,,,MeO-4PADBC,0.33,,,,,,,,,1000,10,5000,30,6,160,110,25,,,,,,,,,,,,,,,1.66894,25.3144,0.283063,23.2911,5422,CH1,v1,
21686,20241222,42,Cs0.05MA0.16FA0.79PbI2.9Br0.1,1.73,PSP,2.1,MACl,8.0,,,MeO-4PADBC,0.33,,,,,,,,,1000,10,5000,30,6,160,110,25,,,,,,,,,,,,,,,0.0391754,21.5854,0.013294,13.6517,5422,CH2,v1,
21687,20241222,42,Cs0.05MA0.16FA0.79PbI2.9Br0.1,1.73,PSP,2.1,MACl,8.0,,,MeO-4PADBC,0.33,,,,,,,,,1000,10,5000,30,6,160,110,25,,,,,,,,,,,,,,,18.4816,71.1912,1.09078,23.8,5422,CH3,v1,
21688,20241222,42,Cs0.05MA0.16FA0.79PbI2.9Br0.1,1.73,PSP,2.1,MACl,8.0,,,MeO-4PADBC,0.33,,,,,,,,,1000,10,5000,30,6,160,110,25,,,,,,,,,,,,,,,18.4543,72.0452,1.09958,23.2951,5422,CH4,v1,
21689,20241222,42,Cs0.05MA0.16FA0.79PbI2.9Br0.1,1.73,PSP,2.1,MACl,8.0,,,MeO-4PADBC,0.33,,,,,,,,,1000,10,5000,30,6,160,110,25,,,,,,,,,,,,,,,17.8936,70.9087,1.05546,23.9087,5423,CH1,v1,
21690,20241222,42,Cs0.05MA0.16FA0.79PbI2.9Br0.1,1.73,PSP,2.1,MACl,8.0,,,MeO-4PADBC,0.33,,,,,,,,,1000,10,5000,30,6,160,110,25,,,,,,,,,,,,,,,4.68665,33.9613,0.568838,24.2599,5423,CH2,v1,
21691,20241222,42,Cs0.05MA0.16FA0.79PbI2.9Br0.1,1.73,PSP,2.1,MACl,8.0,,,MeO-4PADBC,0.33,,,,,,,,,1000,10,5000,30,6,160,110,25,,,,,,,,,,,,,,,17.9369,68.8736,1.08542,23.9938,5423,CH3,v1,
21692,20241222,42,Cs0.05MA0.16FA0.79PbI2.9Br0.1,1.73,PSP,2.1,MACl,8.0,,,MeO-4PADBC,0.33,,,,,,,,,1000,10,5000,30,6,160,110,25,,,,,,,,,,,,,,,17.6709,69.7009,1.07456,23.5934,5423,CH4,v1,
21693,20241222,42,Cs0.05MA0.16FA0.79PbI2.9Br0.1,1.73,PSP,2.1,MACl,8.0,,,MeO-4PADBC,0.33,,,,,,,,,1000,10,5000,30,6,160,110,25,,,,,,,,,,,,,,,1.18943,24.5225,0.203296,23.8587,5424,CH1,v1,
21694,20241222,42,Cs0.05MA0.16FA0.79PbI2.9Br0.1,1.73,PSP,2.1,MACl,8.0,,,MeO-4PADBC,0.33,,,,,,,,,1000,10,5000,30,6,160,110,25,,,,,,,,,,,,,,,16.9117,77.5738,0.885148,24.6296,5424,CH2,v1,
21695,20241222,42,Cs0.05MA0.16FA0.79PbI2.9Br0.1,1.73,PSP,2.1,MACl,8.0,,,MeO-4PADBC,0.33,,,,,,,,,1000,10,5000,30,6,160,110,25,,,,,,,,,,,,,,,17.3979,65.4112,1.08313,24.5564,5424,CH3,v1,
21696,20241222,42,Cs0.05MA0.16FA0.79PbI2.9Br0.1,1.73,PSP,2.1,MACl,8.0,,,MeO-4PADBC,0.33,,,,,,,,,1000,10,5000,30,6,160,110,25,,,,,,,,,,,,,,,3.78309,27.4592,0.561787,24.5237,5424,CH4,v1,
21697,20241222,42,Cs0.05MA0.16FA0.79PbI2.9Br0.1,1.73,MACl,7.0,PMACl,0.9,,,MeO-2PACz,0.33,,,,,,,,,1000,10,5000,30,6,160,110,25,,,,,,,,,,,,,,,0.0668036,22.9699,0.017511,16.6085,5425,CH1,v1,
21698,20241222,42,Cs0.05MA0.16FA0.79PbI2.9Br0.1,1.73,MACl,7.0,PMACl,0.9,,,MeO-2PACz,0.33,,,,,,,,,1000,10,5000,30,6,160,110,25,,,,,,,,,,,,,,,28.5025,-28670.0,-1e-06,130.973,5425,CH2,v1,
21699,20241222,42,Cs0.05MA0.16FA0.79PbI2.9Br0.1,1.73,MACl,7.0,PMACl,0.9,,,MeO-2PACz,0.33,,,,,,,,,1000,10,5000,30,6,160,110,25,,,,,,,,,,,,,,,8.66834,42.3498,1.07436,19.0518,5425,CH3,v1,
21700,20241222,42,Cs0.05MA0.16FA0.79PbI2.9Br0.1,1.73,MACl,7.0,PMACl,0.9,,,MeO-2PACz,0.33,,,,,,,,,1000,10,5000,30,6,160,110,25,,,,,,,,,,,,,,,3.24815,26.0893,1.06555,11.6843,5425,CH4,v1,
21701,20241222,42,Cs0.05MA0.16FA0.79PbI2.9Br0.1,1.73,MACl,7.0,PMACl,0.9,,,MeO-2PACz,0.33,,,,,,,,,1000,10,5000,30,6,160,110,25,,,,,,,,,,,,,,,8.4369,41.2469,1.08134,18.916,5426,CH1,v1,
21702,20241222,42,Cs0.05MA0.16FA0.79PbI2.9Br0.1,1.73,MACl,7.0,PMACl,0.9,,,MeO-2PACz,0.33,,,,,,,,,1000,10,5000,30,6,160,110,25,,,,,,,,,,,,,,,1.85e+39,5.87e+40,0.152391,20.6523,5426,CH2,v1,
21703,20241222,42,Cs0.05MA0.16FA0.79PbI2.9Br0.1,1.73,MACl,7.0,PMACl,0.9,,,MeO-2PACz,0.33,,,,,,,,,1000,10,5000,30,6,160,110,25,,,,,,,,,,,,,,,11.3475,49.4165,1.10196,20.8384,5426,CH3,v1,
21704,20241222,42,Cs0.05MA0.16FA0.79PbI2.9Br0.1,1.73,MACl,7.0,PMACl,0.9,,,MeO-2PACz,0.33,,,,,,,,,1000,10,5000,30,6,160,110,25,,,,,,,,,,,,,,,0.864452,25.1728,0.183547,18.7095,5426,CH4,v1,
21705,20241222,42,Cs0.05MA0.16FA0.79PbI2.9Br0.1,1.73,MACl,7.0,PMACl,0.9,,,MeO-2PACz,0.33,,,,,,,,,1000,10,5000,30,6,160,110,25,,,,,,,,,,,,,,,8.24,41.8406,1.0792,18.2484,5427,CH1,v1,
21706,20241222,42,Cs0.05MA0.16FA0.79PbI2.9Br0.1,1.73,MACl,7.0,PMACl,0.9,,,MeO-2PACz,0.33,,,,,,,,,1000,10,5000,30,6,160,110,25,,,,,,,,,,,,,,,0.036092,18.5585,0.01378,14.1129,5427,CH2,v1,
21707,20241222,42,Cs0.05MA0.16FA0.79PbI2.9Br0.1,1.73,MACl,7.0,PMACl,0.9,,,MeO-2PACz,0.33,,,,,,,,,1000,10,5000,30,6,160,110,25,,,,,,,,,,,,,,,7.79524,42.4741,1.09098,16.8225,5427,CH3,v1,
21708,20241222,42,Cs0.05MA0.16FA0.79PbI2.9Br0.1,1.73,MACl,7.0,PMACl,0.9,,,MeO-2PACz,0.33,,,,,,,,,1000,10,5000,30,6,160,110,25,,,,,,,,,,,,,,,2.2e-05,0.0401097,0.006164,8.9128,5427,CH4,v1,
21709,20241222,42,Cs0.1FA0.9PbI2.8Br0.2,1.5,PEAI,1.0,MACl,8.0,,,Me-4PACz,0.33,,,,,,,,,1200,10,5000,30,8,200,110,30,,,,,,,,,,,,,,,1.95e-05,0.0780039,0.003283,7.61626,5428,CH1,v1,
21710,20241222,42,Cs0.1FA0.9PbI2.8Br0.2,1.5,PEAI,1.0,MACl,8.0,,,Me-4PACz,0.33,,,,,,,,,1200,10,5000,30,8,200,110,30,,,,,,,,,,,,,,,0.0723318,23.9348,0.01961,15.4106,5428,CH2,v1,
21711,20241222,42,Cs0.1FA0.9PbI2.8Br0.2,1.5,PEAI,1.0,MACl,8.0,,,Me-4PACz,0.33,,,,,,,,,1200,10,5000,30,8,200,110,30,,,,,,,,,,,,,,,1.89e-05,0.0306539,0.00554,11.1355,5428,CH3,v1,
21712,20241222,42,Cs0.1FA0.9PbI2.8Br0.2,1.5,PEAI,1.0,MACl,8.0,,,Me-4PACz,0.33,,,,,,,,,1200,10,5000,30,8,200,110,30,,,,,,,,,,,,,,,1.74e-05,0.0248443,0.005996,11.6526,5428,CH4,v1,
21713,20241222,42,Cs0.1FA0.9PbI2.8Br0.2,1.5,PEAI,1.0,MACl,8.0,,,Me-4PACz,0.33,,,,,,,,,1200,10,5000,30,8,200,110,30,,,,,,,,,,,,,,,0.227032,24.1108,0.048451,19.4344,5429,CH1,v1,
21714,20241222,42,Cs0.1FA0.9PbI2.8Br0.2,1.5,PEAI,1.0,MACl,8.0,,,Me-4PACz,0.33,,,,,,,,,1200,10,5000,30,8,200,110,30,,,,,,,,,,,,,,,0.0635206,22.7132,0.016981,16.4688,5429,CH2,v1,
21715,20241222,42,Cs0.1FA0.9PbI2.8Br0.2,1.5,PEAI,1.0,MACl,8.0,,,Me-4PACz,0.33,,,,,,,,,1200,10,5000,30,8,200,110,30,,,,,,,,,,,,,,,0.941713,-70.1435,-6.3e-05,21.3195,5429,CH3,v1,
21716,20241222,42,Cs0.1FA0.9PbI2.8Br0.2,1.5,PEAI,1.0,MACl,8.0,,,Me-4PACz,0.33,,,,,,,,,1200,10,5000,30,8,200,110,30,,,,,,,,,,,,,,,13.9988,61.4841,1.09518,20.7894,5429,CH4,v1,
21717,20241222,42,Cs0.1FA0.9PbI2.8Br0.2,1.5,PEAI,1.0,MACl,8.0,,,Me-4PACz,0.33,,,,,,,,,1200,10,5000,30,8,200,110,30,,,,,,,,,,,,,,,16.1987,66.6365,1.07572,22.5981,5430,CH1,v1,
21718,20241222,42,Cs0.1FA0.9PbI2.8Br0.2,1.5,PEAI,1.0,MACl,8.0,,,Me-4PACz,0.33,,,,,,,,,1200,10,5000,30,8,200,110,30,,,,,,,,,,,,,,,16.097,68.435,1.0432,22.5475,5430,CH2,v1,
21719,20241222,42,Cs0.1FA0.9PbI2.8Br0.2,1.5,PEAI,1.0,MACl,8.0,,,Me-4PACz,0.33,,,,,,,,,1200,10,5000,30,8,200,110,30,,,,,,,,,,,,,,,13.7373,69.8241,0.918723,21.4147,5430,CH3,v1,
21720,20241222,42,Cs0.1FA0.9PbI2.8Br0.2,1.5,PEAI,1.0,MACl,8.0,,,Me-4PACz,0.33,,,,,,,,,1200,10,5000,30,8,200,110,30,,,,,,,,,,,,,,,2.6489,27.022,0.447715,21.8951,5430,CH4,v1,
21721,20241222,42,Cs0.05MA0.16FA0.79PbI2.9Br0.1,1.73,PSP,2.3,MACl,6.0,,,MeO-2PACz,0.33,,,,,,,,,1000,10,5000,30,6,160,110,25,,,,,,,,,,,,,,,1.05986,25.8123,0.183793,22.3404,5431,CH1,v1,
21722,20241222,42,Cs0.05MA0.16FA0.79PbI2.9Br0.1,1.73,PSP,2.3,MACl,6.0,,,MeO-2PACz,0.33,,,,,,,,,1000,10,5000,30,6,160,110,25,,,,,,,,,,,,,,,2.27684,27.1091,0.367851,22.8321,5431,CH2,v1,
21723,20241222,42,Cs0.05MA0.16FA0.79PbI2.9Br0.1,1.73,PSP,2.3,MACl,6.0,,,MeO-2PACz,0.33,,,,,,,,,1000,10,5000,30,6,160,110,25,,,,,,,,,,,,,,,8.59516,43.7227,1.06361,18.4827,5431,CH3,v1,
21724,20241222,42,Cs0.05MA0.16FA0.79PbI2.9Br0.1,1.73,PSP,2.3,MACl,6.0,,,MeO-2PACz,0.33,,,,,,,,,1000,10,5000,30,6,160,110,25,,,,,,,,,,,,,,,7.73439,40.4342,1.06198,18.012,5431,CH4,v1,
21725,20241222,42,Cs0.05MA0.16FA0.79PbI2.9Br0.1,1.73,PSP,2.3,MACl,6.0,,,MeO-2PACz,0.33,,,,,,,,,1000,10,5000,30,6,160,110,25,,,,,,,,,,,,,,,10.4542,49.9345,1.08689,19.262,5432,CH1,v1,
21726,20241222,42,Cs0.05MA0.16FA0.79PbI2.9Br0.1,1.73,PSP,2.3,MACl,6.0,,,MeO-2PACz,0.33,,,,,,,,,1000,10,5000,30,6,160,110,25,,,,,,,,,,,,,,,0.081283,24.6373,0.02034,16.2206,5432,CH2,v1,
21727,20241222,42,Cs0.05MA0.16FA0.79PbI2.9Br0.1,1.73,PSP,2.3,MACl,6.0,,,MeO-2PACz,0.33,,,,,,,,,1000,10,5000,30,6,160,110,25,,,,,,,,,,,,,,,0.945874,26.1903,0.171475,21.0617,5432,CH3,v1,
21728,20241222,42,Cs0.05MA0.16FA0.79PbI2.9Br0.1,1.73,PSP,2.3,MACl,6.0,,,MeO-2PACz,0.33,,,,,,,,,1000,10,5000,30,6,160,110,25,,,,,,,,,,,,,,,8.99764,47.1613,1.07674,17.7187,5432,CH4,v1,
21729,20241222,42,Cs0.05MA0.16FA0.79PbI2.9Br0.1,1.73,PSP,2.3,MACl,6.0,,,MeO-2PACz,0.33,,,,,,,,,1000,10,5000,30,6,160,110,25,,,,,,,,,,,,,,,8.25467,41.6616,1.08042,18.3388,5433,CH1,v1,
21730,20241222,42,Cs0.05MA0.16FA0.79PbI2.9Br0.1,1.73,PSP,2.3,MACl,6.0,,,MeO-2PACz,0.33,,,,,,,,,1000,10,5000,30,6,160,110,25,,,,,,,,,,,,,,,7.4005,40.1669,1.08112,17.042,5433,CH2,v1,
21731,20241222,42,Cs0.05MA0.16FA0.79PbI2.9Br0.1,1.73,PSP,2.3,MACl,6.0,,,MeO-2PACz,0.33,,,,,,,,,1000,10,5000,30,6,160,110,25,,,,,,,,,,,,,,,10.5712,2912.42,-8.8e-05,-4.10495,5433,CH3,v1,
21732,20241222,42,Cs0.05MA0.16FA0.79PbI2.9Br0.1,1.73,PSP,2.3,MACl,6.0,,,MeO-2PACz,0.33,,,,,,,,,1000,10,5000,30,6,160,110,25,,,,,,,,,,,,,,,3.32789,28.8446,0.685761,16.8241,5433,CH4,v1,
21733,20241222,42,Cs0.05MA0.16FA0.79PbI2.9Br0.1,1.73,PEABr,1.0,MACl,6.5,,,MeO-4PADBC,0.33,,,,,,,,,1000,10,5000,30,6,160,110,25,,,,,,,,,,,,,,,11.5163,50.0744,1.08531,21.1907,5434,CH1,v1,
21734,20241222,42,Cs0.05MA0.16FA0.79PbI2.9Br0.1,1.73,PEABr,1.0,MACl,6.5,,,MeO-4PADBC,0.33,,,,,,,,,1000,10,5000,30,6,160,110,25,,,,,,,,,,,,,,,3.73e+39,74.5735,3.86e+34,129.584,5434,CH2,v1,
21735,20241222,42,Cs0.05MA0.16FA0.79PbI2.9Br0.1,1.73,PEABr,1.0,MACl,6.5,,,MeO-4PADBC,0.33,,,,,,,,,1000,10,5000,30,6,160,110,25,,,,,,,,,,,,,,,4.56e+39,-5.41e+42,0.0,214.582,5434,CH3,v1,
21736,20241222,42,Cs0.05MA0.16FA0.79PbI2.9Br0.1,1.73,PEABr,1.0,MACl,6.5,,,MeO-4PADBC,0.33,,,,,,,,,1000,10,5000,30,6,160,110,25,,,,,,,,,,,,,,,8.69575,45.6984,1.07508,17.6996,5434,CH4,v1,
21737,20241222,42,Cs0.05MA0.16FA0.79PbI2.9Br0.1,1.73,PEABr,1.0,MACl,6.5,,,MeO-4PADBC,0.33,,,,,,,,,1000,10,5000,30,6,160,110,25,,,,,,,,,,,,,,,12.8106,54.7008,1.04389,22.4347,5435,CH1,v1,
21738,20241222,42,Cs0.05MA0.16FA0.79PbI2.9Br0.1,1.73,PEABr,1.0,MACl,6.5,,,MeO-4PADBC,0.33,,,,,,,,,1000,10,5000,30,6,160,110,25,,,,,,,,,,,,,,,6.38117,34.8028,0.834464,21.9725,5435,CH2,v1,
21739,20241222,42,Cs0.05MA0.16FA0.79PbI2.9Br0.1,1.73,PEABr,1.0,MACl,6.5,,,MeO-4PADBC,0.33,,,,,,,,,1000,10,5000,30,6,160,110,25,,,,,,,,,,,,,,,11.9572,81.7191,0.73993,19.775,5435,CH3,v1,
21740,20241222,42,Cs0.05MA0.16FA0.79PbI2.9Br0.1,1.73,PEABr,1.0,MACl,6.5,,,MeO-4PADBC,0.33,,,,,,,,,1000,10,5000,30,6,160,110,25,,,,,,,,,,,,,,,0.140434,23.8887,0.032994,17.8172,5435,CH4,v1,
21741,20241222,42,Cs0.05MA0.16FA0.79PbI2.9Br0.1,1.73,PEABr,1.0,MACl,6.5,,,MeO-4PADBC,0.33,,,,,,,,,1000,10,5000,30,6,160,110,25,,,,,,,,,,,,,,,7.61952,39.5011,1.08514,17.7759,5436,CH1,v1,
21742,20241222,42,Cs0.05MA0.16FA0.79PbI2.9Br0.1,1.73,PEABr,1.0,MACl,6.5,,,MeO-4PADBC,0.33,,,,,,,,,1000,10,5000,30,6,160,110,25,,,,,,,,,,,,,,,1.54e+38,14.6878,4.95e+34,21.1952,5436,CH2,v1,
21743,20241222,42,Cs0.05MA0.16FA0.79PbI2.9Br0.1,1.73,PEABr,1.0,MACl,6.5,,,MeO-4PADBC,0.33,,,,,,,,,1000,10,5000,30,6,160,110,25,,,,,,,,,,,,,,,1.14e+39,548.928,1.75e+34,11.9343,5436,CH3,v1,
21744,20241222,42,Cs0.05MA0.16FA0.79PbI2.9Br0.1,1.73,PEABr,1.0,MACl,6.5,,,MeO-4PADBC,0.33,,,,,,,,,1000,10,5000,30,6,160,110,25,,,,,,,,,,,,,,,2.92746,26.5753,0.93414,11.7923,5436,CH4,v1,
21745,20241222,42,Cs0.05MA0.16FA0.79PbI2.9Br0.1,1.73,PSP,2.3,PMACl,0.8,,,MeO-2PACz,0.33,,,,,,,,,1000,10,5000,30,6,160,110,25,,,,,,,,,,,,,,,15.1343,58.353,1.09461,23.694,5437,CH1,v1,
21746,20241222,42,Cs0.05MA0.16FA0.79PbI2.9Br0.1,1.73,PSP,2.3,PMACl,0.8,,,MeO-2PACz,0.33,,,,,,,,,1000,10,5000,30,6,160,110,25,,,,,,,,,,,,,,,16.0996,61.39,1.09761,23.8929,5437,CH2,v1,
21747,20241222,42,Cs0.05MA0.16FA0.79PbI2.9Br0.1,1.73,PSP,2.3,PMACl,0.8,,,MeO-2PACz,0.33,,,,,,,,,1000,10,5000,30,6,160,110,25,,,,,,,,,,,,,,,1.81e+39,4.41e+40,0.240954,16.9711,5437,CH3,v1,
21748,20241222,42,Cs0.05MA0.16FA0.79PbI2.9Br0.1,1.73,PSP,2.3,PMACl,0.8,,,MeO-2PACz,0.33,,,,,,,,,1000,10,5000,30,6,160,110,25,,,,,,,,,,,,,,,0.0864774,24.5589,0.020417,17.2465,5437,CH4,v1,
21749,20241222,42,Cs0.05MA0.16FA0.79PbI2.9Br0.1,1.73,PSP,2.3,PMACl,0.8,,,MeO-2PACz,0.33,,,,,,,,,1000,10,5000,30,6,160,110,25,,,,,,,,,,,,,,,16.2219,60.0936,1.12182,24.0631,5438,CH1,v1,
21750,20241222,42,Cs0.05MA0.16FA0.79PbI2.9Br0.1,1.73,PSP,2.3,PMACl,0.8,,,MeO-2PACz,0.33,,,,,,,,,1000,10,5000,30,6,160,110,25,,,,,,,,,,,,,,,16.4116,61.1702,1.12153,23.9222,5438,CH2,v1,
21751,20241222,42,Cs0.05MA0.16FA0.79PbI2.9Br0.1,1.73,PSP,2.3,PMACl,0.8,,,MeO-2PACz,0.33,,,,,,,,,1000,10,5000,30,6,160,110,25,,,,,,,,,,,,,,,2.13e-05,0.020148,0.008282,12.7446,5438,CH3,v1,
21752,20241222,42,Cs0.05MA0.16FA0.79PbI2.9Br0.1,1.73,PSP,2.3,PMACl,0.8,,,MeO-2PACz,0.33,,,,,,,,,1000,10,5000,30,6,160,110,25,,,,,,,,,,,,,,,2.22e-05,0.0184215,0.009382,12.8606,5438,CH4,v1,
21753,20241222,42,Cs0.05MA0.16FA0.79PbI2.9Br0.1,1.73,PSP,2.3,PMACl,0.8,,,MeO-2PACz,0.33,,,,,,,,,1000,10,5000,30,6,160,110,25,,,,,,,,,,,,,,,8.47572,40.0053,1.09947,19.2697,5439,CH1,v1,
21754,20241222,42,Cs0.05MA0.16FA0.79PbI2.9Br0.1,1.73,PSP,2.3,PMACl,0.8,,,MeO-2PACz,0.33,,,,,,,,,1000,10,5000,30,6,160,110,25,,,,,,,,,,,,,,,1.13e+40,229.604,3.93e+34,125.198,5439,CH2,v1,
21755,20241222,42,Cs0.05MA0.16FA0.79PbI2.9Br0.1,1.73,PSP,2.3,PMACl,0.8,,,MeO-2PACz,0.33,,,,,,,,,1000,10,5000,30,6,160,110,25,,,,,,,,,,,,,,,0.0109761,6.67926,0.011487,14.3053,5439,CH3,v1,
21756,20241222,42,Cs0.05MA0.16FA0.79PbI2.9Br0.1,1.73,PSP,2.3,PMACl,0.8,,,MeO-2PACz,0.33,,,,,,,,,1000,10,5000,30,6,160,110,25,,,,,,,,,,,,,,,1.65e-05,0.0737093,0.003232,6.94295,5439,CH4,v1,
21757,20241222,42,Cs0.05MA0.16FA0.79PbI2.9Br0.1,1.73,PSP,2.2,PMACl,0.65,,,MeO-4PADBC,0.33,,,,,,,,,1000,10,5000,30,6,160,110,25,,,,,,,,,,,,,,,0.472489,25.0406,0.09212,20.483,5440,CH1,v1,
21758,20241222,42,Cs0.05MA0.16FA0.79PbI2.9Br0.1,1.73,PSP,2.2,PMACl,0.65,,,MeO-4PADBC,0.33,,,,,,,,,1000,10,5000,30,6,160,110,25,,,,,,,,,,,,,,,7.66177,42.981,1.06714,16.7045,5440,CH2,v1,
21759,20241222,42,Cs0.05MA0.16FA0.79PbI2.9Br0.1,1.73,PSP,2.2,PMACl,0.65,,,MeO-4PADBC,0.33,,,,,,,,,1000,10,5000,30,6,160,110,25,,,,,,,,,,,,,,,8.51607,46.7121,1.07238,17.0005,5440,CH3,v1,
21760,20241222,42,Cs0.05MA0.16FA0.79PbI2.9Br0.1,1.73,PSP,2.2,PMACl,0.65,,,MeO-4PADBC,0.33,,,,,,,,,1000,10,5000,30,6,160,110,25,,,,,,,,,,,,,,,2.15e-05,0.0232548,0.007303,12.6696,5440,CH4,v1,
21761,20241222,42,Cs0.05MA0.16FA0.79PbI2.9Br0.1,1.73,PSP,2.2,PMACl,0.65,,,MeO-4PADBC,0.33,,,,,,,,,1000,10,5000,30,6,160,110,25,,,,,,,,,,,,,,,16.3641,68.841,1.09347,21.739,5441,CH1,v1,
21762,20241222,42,Cs0.05MA0.16FA0.79PbI2.9Br0.1,1.73,PSP,2.2,PMACl,0.65,,,MeO-4PADBC,0.33,,,,,,,,,1000,10,5000,30,6,160,110,25,,,,,,,,,,,,,,,13.1535,59.8896,1.07248,20.4787,5441,CH2,v1,
21763,20241222,42,Cs0.05MA0.16FA0.79PbI2.9Br0.1,1.73,PSP,2.2,PMACl,0.65,,,MeO-4PADBC,0.33,,,,,,,,,1000,10,5000,30,6,160,110,25,,,,,,,,,,,,,,,13.4471,60.3305,1.07196,20.7928,5441,CH3,v1,
21764,20241222,42,Cs0.05MA0.16FA0.79PbI2.9Br0.1,1.73,PSP,2.2,PMACl,0.65,,,MeO-4PADBC,0.33,,,,,,,,,1000,10,5000,30,6,160,110,25,,,,,,,,,,,,,,,0.118891,23.3101,0.027013,18.8814,5441,CH4,v1,
21765,20241222,42,Cs0.05MA0.16FA0.79PbI2.9Br0.1,1.73,PSP,2.2,PMACl,0.65,,,MeO-4PADBC,0.33,,,,,,,,,1000,10,5000,30,6,160,110,25,,,,,,,,,,,,,,,17.2,68.831,1.09227,22.8778,5442,CH1,v1,
21766,20241222,42,Cs0.05MA0.16FA0.79PbI2.9Br0.1,1.73,PSP,2.2,PMACl,0.65,,,MeO-4PADBC,0.33,,,,,,,,,1000,10,5000,30,6,160,110,25,,,,,,,,,,,,,,,8.40173,1134.94,0.034008,21.7677,5442,CH2,v1,
21767,20241222,42,Cs0.05MA0.16FA0.79PbI2.9Br0.1,1.73,PSP,2.2,PMACl,0.65,,,MeO-4PADBC,0.33,,,,,,,,,1000,10,5000,30,6,160,110,25,,,,,,,,,,,,,,,0.0803496,23.4095,0.020295,16.9123,5442,CH3,v1,
21768,20241222,42,Cs0.05MA0.16FA0.79PbI2.9Br0.1,1.73,PSP,2.2,PMACl,0.65,,,MeO-4PADBC,0.33,,,,,,,,,1000,10,5000,30,6,160,110,25,,,,,,,,,,,,,,,8.65902,43.4191,1.05184,18.96,5442,CH4,v1,
21769,20241222,42,Cs0.05MA0.16FA0.79PbI2.9Br0.1,1.73,PSP,2.5,PEAI,1.5,,,MeO-4PADBC,0.33,,,,,,,,,1000,10,5000,30,6,160,110,25,,,,,,,,,,,,,,,0.0583449,22.0008,0.016202,16.3678,5443,CH1,v1,
21770,20241222,42,Cs0.05MA0.16FA0.79PbI2.9Br0.1,1.73,PSP,2.5,PEAI,1.5,,,MeO-4PADBC,0.33,,,,,,,,,1000,10,5000,30,6,160,110,25,,,,,,,,,,,,,,,0.0372808,12.8207,0.015799,18.4058,5443,CH2,v1,
21771,20241222,42,Cs0.05MA0.16FA0.79PbI2.9Br0.1,1.73,PSP,2.5,PEAI,1.5,,,MeO-4PADBC,0.33,,,,,,,,,1000,10,5000,30,6,160,110,25,,,,,,,,,,,,,,,11.4101,54.2887,1.03385,20.3293,5443,CH3,v1,
21772,20241222,42,Cs0.05MA0.16FA0.79PbI2.9Br0.1,1.73,PSP,2.5,PEAI,1.5,,,MeO-4PADBC,0.33,,,,,,,,,1000,10,5000,30,6,160,110,25,,,,,,,,,,,,,,,6.02103,37.2969,0.987622,16.3459,5443,CH4,v1,
21773,20241222,42,Cs0.05MA0.16FA0.79PbI2.9Br0.1,1.73,PSP,2.5,PEAI,1.5,,,MeO-4PADBC,0.33,,,,,,,,,1000,10,5000,30,6,160,110,25,,,,,,,,,,,,,,,2.39e-05,0.0218107,0.008197,13.368,5444,CH1,v1,
21774,20241222,42,Cs0.05MA0.16FA0.79PbI2.9Br0.1,1.73,PSP,2.5,PEAI,1.5,,,MeO-4PADBC,0.33,,,,,,,,,1000,10,5000,30,6,160,110,25,,,,,,,,,,,,,,,1.65e+39,1.58e+40,0.631008,16.5521,5444,CH2,v1,
21775,20241222,42,Cs0.05MA0.16FA0.79PbI2.9Br0.1,1.73,PSP,2.5,PEAI,1.5,,,MeO-4PADBC,0.33,,,,,,,,,1000,10,5000,30,6,160,110,25,,,,,,,,,,,,,,,12.3669,58.3224,0.987644,21.4696,5444,CH3,v1,
21776,20241222,42,Cs0.05MA0.16FA0.79PbI2.9Br0.1,1.73,PACl,12.0,MACl,4.0,,,Me-4PACz,0.33,,,,,,,,,1000,10,5000,30,6,160,110,25,,,,,,,,,,,,,,,3.83935,59.6428,0.995721,6.4649,5444,CH4,v1,
21777,20241222,42,Cs0.05MA0.16FA0.79PbI2.9Br0.1,1.73,PSP,2.5,PEAI,1.5,,,MeO-4PADBC,0.33,,,,,,,,,1000,10,5000,30,6,160,110,25,,,,,,,,,,,,,,,2.39e-05,0.026912,0.006975,12.7422,5445,CH1,v1,
21778,20241222,42,Cs0.05MA0.16FA0.79PbI2.9Br0.1,1.73,PSP,2.5,PEAI,1.5,,,MeO-4PADBC,0.33,,,,,,,,,1000,10,5000,30,6,160,110,25,,,,,,,,,,,,,,,1.18e+39,64.891,9.91e+34,18.3437,5445,CH2,v1,
21779,20241222,42,Cs0.05MA0.16FA0.79PbI2.9Br0.1,1.73,PSP,2.5,PEAI,1.5,,,MeO-4PADBC,0.33,,,,,,,,,1000,10,5000,30,6,160,110,25,,,,,,,,,,,,,,,4.48711,25.3641,0.773425,22.8734,5445,CH3,v1,
21780,20241222,42,Cs0.05MA0.16FA0.79PbI2.9Br0.1,1.73,PSP,2.5,PEAI,1.5,,,MeO-4PADBC,0.33,,,,,,,,,1000,10,5000,30,6,160,110,25,,,,,,,,,,,,,,,0.174039,24.6244,0.0368,19.2057,5445,CH4,v1,
21781,20241222,42,Cs0.05MA0.1FA0.85PbI3.0,1.73,PMACl,2.0,PSP,1.5,,,Me-4PACz,0.33,,,,,,,,,1000,10,5000,40,10,160,110,15,,,,,,,,,,,,,,,11.1522,53.6841,1.03268,20.1164,5446,CH1,v1,
21782,20241222,42,Cs0.05MA0.1FA0.85PbI3.0,1.73,PMACl,2.0,PSP,1.5,,,Me-4PACz,0.33,,,,,,,,,1000,10,5000,40,10,160,110,15,,,,,,,,,,,,,,,3.39672,29.277,0.561593,20.659,5446,CH2,v1,
21783,20241222,42,Cs0.05MA0.1FA0.85PbI3.0,1.73,PMACl,2.0,PSP,1.5,,,Me-4PACz,0.33,,,,,,,,,1000,10,5000,40,10,160,110,15,,,,,,,,,,,,,,,7.24916,41.0794,1.01228,17.4327,5446,CH3,v1,
21784,20241222,42,Cs0.05MA0.1FA0.85PbI3.0,1.73,PMACl,2.0,PSP,1.5,,,Me-4PACz,0.33,,,,,,,,,1000,10,5000,40,10,160,110,15,,,,,,,,,,,,,,,0.0191268,11.7669,0.011757,13.8253,5446,CH4,v1,
21785,20241222,42,Cs0.05MA0.1FA0.85PbI3.0,1.73,PMACl,2.0,PSP,1.5,,,Me-4PACz,0.33,,,,,,,,,1000,10,5000,40,10,160,110,15,,,,,,,,,,,,,,,0.0282586,15.8018,0.012782,13.9912,5447,CH1,v1,
21786,20241222,42,Cs0.05MA0.1FA0.85PbI3.0,1.73,PMACl,2.0,PSP,1.5,,,Me-4PACz,0.33,,,,,,,,,1000,10,5000,40,10,160,110,15,,,,,,,,,,,,,,,10.8658,60.0995,0.89242,20.2591,5447,CH2,v1,
21787,20241222,42,Cs0.05MA0.1FA0.85PbI3.0,1.73,PMACl,2.0,PSP,1.5,,,Me-4PACz,0.33,,,,,,,,,1000,10,5000,40,10,160,110,15,,,,,,,,,,,,,,,8.73124,44.2888,0.976196,20.195,5447,CH3,v1,
21788,20241222,42,Cs0.05MA0.1FA0.85PbI3.0,1.73,PMACl,2.0,PSP,1.5,,,Me-4PACz,0.33,,,,,,,,,1000,10,5000,40,10,160,110,15,,,,,,,,,,,,,,,5.25149,32.3139,0.795242,20.4359,5447,CH4,v1,
21789,20241222,42,Cs0.05MA0.1FA0.85PbI3.0,1.73,PMACl,2.0,PSP,1.5,,,Me-4PACz,0.33,,,,,,,,,1000,10,5000,40,10,160,110,15,,,,,,,,,,,,,,,12.7843,60.1282,1.03818,20.4799,5448,CH1,v1,
21790,20241222,42,Cs0.05MA0.1FA0.85PbI3.0,1.73,PMACl,2.0,PSP,1.5,,,Me-4PACz,0.33,,,,,,,,,1000,10,5000,40,10,160,110,15,,,,,,,,,,,,,,,7.92255,42.5137,0.98149,18.9867,5448,CH2,v1,
21791,20241222,42,Cs0.05MA0.1FA0.85PbI3.0,1.73,PMACl,2.0,PSP,1.5,,,Me-4PACz,0.33,,,,,,,,,1000,10,5000,40,10,160,110,15,,,,,,,,,,,,,,,7.46239,42.9249,1.00297,17.3332,5448,CH3,v1,
21792,20241222,42,Cs0.05MA0.1FA0.85PbI3.0,1.73,PMACl,2.0,PSP,1.5,,,Me-4PACz,0.33,,,,,,,,,1000,10,5000,40,10,160,110,15,,,,,,,,,,,,,,,5.77104,36.5293,0.945325,16.7122,5448,CH4,v1,
21793,20241222,42,Cs0.05MA0.1FA0.85PbI3.0,1.73,PSP,2.2,MACl,7.0,,,Me-4PACz,0.33,,,,,,,,,1000,10,5000,40,10,160,110,15,,,,,,,,,,,,,,,14.9949,61.4682,1.11244,21.9291,5449,CH1,v1,
21794,20241222,42,Cs0.05MA0.1FA0.85PbI3.0,1.73,PSP,2.2,MACl,7.0,,,Me-4PACz,0.33,,,,,,,,,1000,10,5000,40,10,160,110,15,,,,,,,,,,,,,,,0.000749822,1.07272,0.006675,10.4715,5449,CH2,v1,
21795,20241222,42,Cs0.05MA0.1FA0.85PbI3.0,1.73,PSP,2.2,MACl,7.0,,,Me-4PACz,0.33,,,,,,,,,1000,10,5000,40,10,160,110,15,,,,,,,,,,,,,,,0.0194382,11.6989,0.011756,14.133,5449,CH3,v1,
21796,20241222,42,Cs0.05MA0.1FA0.85PbI3.0,1.73,PSP,2.2,MACl,7.0,,,Me-4PACz,0.33,,,,,,,,,1000,10,5000,40,10,160,110,15,,,,,,,,,,,,,,,10.3483,46.6412,1.02648,21.6148,5449,CH4,v1,
21797,20241222,42,Cs0.05MA0.1FA0.85PbI3.0,1.73,PSP,2.2,MACl,7.0,,,Me-4PACz,0.33,,,,,,,,,1000,10,5000,40,10,160,110,15,,,,,,,,,,,,,,,14.9225,60.6393,1.10691,22.2318,5450,CH1,v1,
21798,20241222,42,Cs0.05MA0.1FA0.85PbI3.0,1.73,PSP,2.2,MACl,7.0,,,Me-4PACz,0.33,,,,,,,,,1000,10,5000,40,10,160,110,15,,,,,,,,,,,,,,,14.1173,78.346,0.809308,22.2649,5450,CH2,v1,
21799,20241222,42,Cs0.05MA0.1FA0.85PbI3.0,1.73,PSP,2.2,MACl,7.0,,,Me-4PACz,0.33,,,,,,,,,1000,10,5000,40,10,160,110,15,,,,,,,,,,,,,,,13.8957,56.1958,1.10124,22.4541,5450,CH3,v1,
21800,20241222,42,Cs0.05MA0.1FA0.85PbI3.0,1.73,PSP,2.2,MACl,7.0,,,Me-4PACz,0.33,,,,,,,,,1000,10,5000,40,10,160,110,15,,,,,,,,,,,,,,,2.2592,26.1078,0.394523,21.9337,5450,CH4,v1,
21801,20241222,42,Cs0.05MA0.1FA0.85PbI3.0,1.73,PSP,2.2,MACl,7.0,,,Me-4PACz,0.33,,,,,,,,,1000,10,5000,40,10,160,110,15,,,,,,,,,,,,,,,13.1671,56.6563,1.09598,21.2051,5451,CH1,v1,
21802,20241222,42,Cs0.05MA0.1FA0.85PbI3.0,1.73,PSP,2.2,MACl,7.0,,,Me-4PACz,0.33,,,,,,,,,1000,10,5000,40,10,160,110,15,,,,,,,,,,,,,,,14.1737,1654.94,0.056379,15.1908,5451,CH2,v1,
21803,20241222,42,Cs0.05MA0.1FA0.85PbI3.0,1.73,PSP,2.2,MACl,7.0,,,Me-4PACz,0.33,,,,,,,,,1000,10,5000,40,10,160,110,15,,,,,,,,,,,,,,,15.9294,113.47,0.649059,21.6289,5451,CH3,v1,
21804,20241222,42,Cs0.05MA0.1FA0.85PbI3.0,1.73,PSP,2.2,MACl,7.0,,,Me-4PACz,0.33,,,,,,,,,1000,10,5000,40,10,160,110,15,,,,,,,,,,,,,,,3.24054,28.2145,0.537774,21.3572,5451,CH4,v1,
21805,20241222,42,Cs0.1FA0.9PbI2.8Br0.2,1.5,MACl,4.0,PACl,11.0,,,Me-4PACz,0.33,,,,,,,,,1200,10,5000,30,8,200,110,30,,,,,,,,,,,,,,,16.0568,66.2934,1.05369,22.9865,5452,CH1,v1,
21806,20241222,42,Cs0.1FA0.9PbI2.8Br0.2,1.5,MACl,4.0,PACl,11.0,,,Me-4PACz,0.33,,,,,,,,,1200,10,5000,30,8,200,110,30,,,,,,,,,,,,,,,4.97e+39,-2.79e+41,-9.9e-05,17.9283,5452,CH2,v1,
21807,20241222,42,Cs0.1FA0.9PbI2.8Br0.2,1.5,MACl,4.0,PACl,11.0,,,Me-4PACz,0.33,,,,,,,,,1200,10,5000,30,8,200,110,30,,,,,,,,,,,,,,,1.59e+39,2.32e+40,0.355986,19.273,5452,CH3,v1,
21808,20241222,42,Cs0.1FA0.9PbI2.8Br0.2,1.5,MACl,4.0,PACl,11.0,,,Me-4PACz,0.33,,,,,,,,,1200,10,5000,30,8,200,110,30,,,,,,,,,,,,,,,8.52981,45.1055,1.04295,18.132,5452,CH4,v1,
21809,20241222,42,Cs0.1FA0.9PbI2.8Br0.2,1.5,MACl,4.0,PACl,11.0,,,Me-4PACz,0.33,,,,,,,,,1200,10,5000,30,8,200,110,30,,,,,,,,,,,,,,,15.6991,65.8221,1.06544,22.3861,5453,CH1,v1,
21810,20241222,42,Cs0.1FA0.9PbI2.8Br0.2,1.5,MACl,4.0,PACl,11.0,,,Me-4PACz,0.33,,,,,,,,,1200,10,5000,30,8,200,110,30,,,,,,,,,,,,,,,17.3887,130.012,0.591099,22.6268,5453,CH2,v1,
21811,20241222,42,Cs0.1FA0.9PbI2.8Br0.2,1.5,MACl,4.0,PACl,11.0,,,Me-4PACz,0.33,,,,,,,,,1200,10,5000,30,8,200,110,30,,,,,,,,,,,,,,,4.33e+38,7.39e+39,0.371081,15.7739,5453,CH3,v1,
21812,20241222,42,Cs0.1FA0.9PbI2.8Br0.2,1.5,MACl,4.0,PACl,11.0,,,Me-4PACz,0.33,,,,,,,,,1200,10,5000,30,8,200,110,30,,,,,,,,,,,,,,,15.6853,67.04,1.05526,22.1717,5453,CH4,v1,
21813,20241222,42,Cs0.1FA0.9PbI2.8Br0.2,1.5,MACl,4.0,PACl,11.0,,,Me-4PACz,0.33,,,,,,,,,1200,10,5000,30,8,200,110,30,,,,,,,,,,,,,,,17.2888,65.7286,1.06658,24.6613,5454,CH1,v1,
21814,20241222,42,Cs0.1FA0.9PbI2.8Br0.2,1.5,MACl,4.0,PACl,11.0,,,Me-4PACz,0.33,,,,,,,,,1200,10,5000,30,8,200,110,30,,,,,,,,,,,,,,,13.6484,58.0771,1.0585,22.2017,5454,CH2,v1,
21815,20241222,42,Cs0.1FA0.9PbI2.8Br0.2,1.5,MACl,4.0,PACl,11.0,,,Me-4PACz,0.33,,,,,,,,,1200,10,5000,30,8,200,110,30,,,,,,,,,,,,,,,9.09112,52.4464,0.89459,19.3766,5454,CH3,v1,
21816,20241222,42,Cs0.1FA0.9PbI2.8Br0.2,1.5,MACl,4.0,PACl,11.0,,,Me-4PACz,0.33,,,,,,,,,1200,10,5000,30,8,200,110,30,,,,,,,,,,,,,,,8.87004,42.9359,1.0344,19.9717,5454,CH4,v1,
21817,20241222,42,Cs0.05MA0.16FA0.79PbI2.9Br0.1,1.73,PSP,2.3,PEAI,1.5,,,MeO-2PACz,0.33,,,,,,,,,1000,10,5000,30,6,160,110,25,,,,,,,,,,,,,,,17.0548,70.0714,1.00361,24.2516,5455,CH1,v1,
21818,20241222,42,Cs0.05MA0.16FA0.79PbI2.9Br0.1,1.73,PSP,2.3,PEAI,1.5,,,MeO-2PACz,0.33,,,,,,,,,1000,10,5000,30,6,160,110,25,,,,,,,,,,,,,,,1.22968,-421.657,-4e-06,73.9648,5455,CH2,v1,
21819,20241222,42,Cs0.05MA0.16FA0.79PbI2.9Br0.1,1.73,PSP,2.3,PEAI,1.5,,,MeO-2PACz,0.33,,,,,,,,,1000,10,5000,30,6,160,110,25,,,,,,,,,,,,,,,16.4844,70.749,0.959968,24.2715,5455,CH3,v1,
21820,20241222,42,Cs0.05MA0.16FA0.79PbI2.9Br0.1,1.73,PSP,2.3,PEAI,1.5,,,MeO-2PACz,0.33,,,,,,,,,1000,10,5000,30,6,160,110,25,,,,,,,,,,,,,,,16.2109,69.3302,0.972944,24.0324,5455,CH4,v1,
21821,20241222,42,Cs0.05MA0.16FA0.79PbI2.9Br0.1,1.73,PSP,2.3,PEAI,1.5,,,MeO-2PACz,0.33,,,,,,,,,1000,10,5000,30,6,160,110,25,,,,,,,,,,,,,,,16.3609,67.0441,0.991393,24.6151,5456,CH1,v1,
21822,20241222,42,Cs0.05MA0.16FA0.79PbI2.9Br0.1,1.73,PSP,2.3,PEAI,1.5,,,MeO-2PACz,0.33,,,,,,,,,1000,10,5000,30,6,160,110,25,,,,,,,,,,,,,,,3.15e+39,4.45e+40,0.18896,37.4538,5456,CH2,v1,
21823,20241222,42,Cs0.05MA0.16FA0.79PbI2.9Br0.1,1.73,PSP,2.3,PEAI,1.5,,,MeO-2PACz,0.33,,,,,,,,,1000,10,5000,30,6,160,110,25,,,,,,,,,,,,,,,0.916786,49.7762,0.07919,23.2581,5456,CH3,v1,
21824,20241222,42,Cs0.05MA0.16FA0.79PbI2.9Br0.1,1.73,PSP,2.3,PEAI,1.5,,,MeO-2PACz,0.33,,,,,,,,,1000,10,5000,30,6,160,110,25,,,,,,,,,,,,,,,0.546215,24.6604,0.097503,22.7167,5456,CH4,v1,
21825,20241222,42,Cs0.05MA0.16FA0.79PbI2.9Br0.1,1.73,PSP,2.3,PEAI,1.5,,,MeO-2PACz,0.33,,,,,,,,,1000,10,5000,30,6,160,110,25,,,,,,,,,,,,,,,16.5817,70.6043,1.00333,23.4075,5457,CH1,v1,
21826,20241222,42,Cs0.05MA0.16FA0.79PbI2.9Br0.1,1.73,PSP,2.3,PEAI,1.5,,,MeO-2PACz,0.33,,,,,,,,,1000,10,5000,30,6,160,110,25,,,,,,,,,,,,,,,0.0,0.0,0.00583,10.0755,5457,CH2,v1,
21827,20241222,42,Cs0.05MA0.16FA0.79PbI2.9Br0.1,1.73,PSP,2.3,PEAI,1.5,,,MeO-2PACz,0.33,,,,,,,,,1000,10,5000,30,6,160,110,25,,,,,,,,,,,,,,,2.89e-05,0.0512675,0.005693,9.89307,5457,CH3,v1,
21828,20241222,42,Cs0.05MA0.16FA0.79PbI2.9Br0.1,1.73,PSP,2.3,PEAI,1.5,,,MeO-2PACz,0.33,,,,,,,,,1000,10,5000,30,6,160,110,25,,,,,,,,,,,,,,,7.87658,1975.28,0.022701,17.5657,5457,CH4,v1,
21829,20241222,42,Cs0.05MA0.1FA0.85PbI3.0,1.73,MACl,15.0,PEAI,0.5,,,Me-4PACz,0.33,,,,,,,,,1000,10,5000,40,10,160,110,15,,,,,,,,,,,,,,,7.87658,1975.28,0.022701,17.5657,5458,CH1,v1,
21830,20241222,42,Cs0.05MA0.1FA0.85PbI3.0,1.73,MACl,15.0,PEAI,0.5,,,Me-4PACz,0.33,,,,,,,,,1000,10,5000,40,10,160,110,15,,,,,,,,,,,,,,,7.87658,1975.28,0.022701,17.5657,5458,CH2,v1,
21831,20241222,42,Cs0.05MA0.1FA0.85PbI3.0,1.73,MACl,15.0,PEAI,0.5,,,Me-4PACz,0.33,,,,,,,,,1000,10,5000,40,10,160,110,15,,,,,,,,,,,,,,,7.87658,1975.28,0.022701,17.5657,5458,CH3,v1,
21832,20241222,42,Cs0.05MA0.1FA0.85PbI3.0,1.73,MACl,15.0,PEAI,0.5,,,Me-4PACz,0.33,,,,,,,,,1000,10,5000,40,10,160,110,15,,,,,,,,,,,,,,,7.87658,1975.28,0.022701,17.5657,5458,CH4,v1,
21833,20241222,42,Cs0.05MA0.1FA0.85PbI3.0,1.73,MACl,15.0,PEAI,0.5,,,Me-4PACz,0.33,,,,,,,,,1000,10,5000,40,10,160,110,15,,,,,,,,,,,,,,,16.5689,68.56,1.0157,23.7935,5459,CH1,v1,
21834,20241222,42,Cs0.05MA0.1FA0.85PbI3.0,1.73,MACl,15.0,PEAI,0.5,,,Me-4PACz,0.33,,,,,,,,,1000,10,5000,40,10,160,110,15,,,,,,,,,,,,,,,17.075,69.1883,1.02869,23.9907,5459,CH2,v1,
21835,20241222,42,Cs0.05MA0.1FA0.85PbI3.0,1.73,MACl,15.0,PEAI,0.5,,,Me-4PACz,0.33,,,,,,,,,1000,10,5000,40,10,160,110,15,,,,,,,,,,,,,,,1.99e+39,1.36e+40,0.680664,21.5062,5459,CH3,v1,
21836,20241222,42,Cs0.05MA0.1FA0.85PbI3.0,1.73,MACl,15.0,PEAI,0.5,,,Me-4PACz,0.33,,,,,,,,,1000,10,5000,40,10,160,110,15,,,,,,,,,,,,,,,16.9456,69.7795,1.01888,23.8346,5459,CH4,v1,
21837,20241222,42,Cs0.05MA0.1FA0.85PbI3.0,1.73,MACl,15.0,PEAI,0.5,,,Me-4PACz,0.33,,,,,,,,,1000,10,5000,40,10,160,110,15,,,,,,,,,,,,,,,0.455676,24.59,0.08238,22.4943,5460,CH1,v1,
21838,20241222,42,Cs0.05MA0.1FA0.85PbI3.0,1.73,MACl,15.0,PEAI,0.5,,,Me-4PACz,0.33,,,,,,,,,1000,10,5000,40,10,160,110,15,,,,,,,,,,,,,,,15.5172,63.1747,1.00196,24.5143,5460,CH2,v1,
21839,20241222,42,Cs0.05MA0.1FA0.85PbI3.0,1.73,MACl,15.0,PEAI,0.5,,,Me-4PACz,0.33,,,,,,,,,1000,10,5000,40,10,160,110,15,,,,,,,,,,,,,,,17.1364,86.454,0.810807,24.4466,5460,CH3,v1,
21840,20241222,42,Cs0.05MA0.1FA0.85PbI3.0,1.73,MACl,15.0,PEAI,0.5,,,Me-4PACz,0.33,,,,,,,,,1000,10,5000,40,10,160,110,15,,,,,,,,,,,,,,,16.2046,67.6236,0.994879,24.0863,5460,CH4,v1,
21841,20241222,42,Cs0.1FA0.9PbI2.8Br0.2,1.5,PSP,1.7,MACl,6.0,,,Me-4PACz,0.33,,,,,,,,,1200,10,5000,30,8,200,110,30,,,,,,,,,,,,,,,2.67e-05,0.0307528,0.00901,9.63139,5461,CH1,v1,
21842,20241222,42,Cs0.1FA0.9PbI2.8Br0.2,1.5,PSP,1.7,MACl,6.0,,,Me-4PACz,0.33,,,,,,,,,1200,10,5000,30,8,200,110,30,,,,,,,,,,,,,,,5.39e+39,7.34e+40,0.110881,66.2246,5461,CH2,v1,
21843,20241222,42,Cs0.1FA0.9PbI2.8Br0.2,1.5,PSP,1.7,MACl,6.0,,,Me-4PACz,0.33,,,,,,,,,1200,10,5000,30,8,200,110,30,,,,,,,,,,,,,,,0.339565,-20.0206,-4.9e-05,34.8721,5461,CH3,v1,
21844,20241222,42,Cs0.1FA0.9PbI2.8Br0.2,1.5,PSP,1.7,MACl,6.0,,,Me-4PACz,0.33,,,,,,,,,1200,10,5000,30,8,200,110,30,,,,,,,,,,,,,,,14.3311,65.8133,0.933782,23.3195,5461,CH4,v1,
21845,20241222,42,Cs0.1FA0.9PbI2.8Br0.2,1.5,PSP,1.7,MACl,6.0,,,Me-4PACz,0.33,,,,,,,,,1200,10,5000,30,8,200,110,30,,,,,,,,,,,,,,,15.0703,67.1658,0.934338,24.0143,5462,CH1,v1,
21846,20241222,42,Cs0.1FA0.9PbI2.8Br0.2,1.5,PSP,1.7,MACl,6.0,,,Me-4PACz,0.33,,,,,,,,,1200,10,5000,30,8,200,110,30,,,,,,,,,,,,,,,15.4248,68.154,0.928807,24.367,5462,CH2,v1,
21847,20241222,42,Cs0.1FA0.9PbI2.8Br0.2,1.5,PSP,1.7,MACl,6.0,,,Me-4PACz,0.33,,,,,,,,,1200,10,5000,30,8,200,110,30,,,,,,,,,,,,,,,7.57539,52.5399,0.598909,24.0744,5462,CH3,v1,
21848,20241222,42,Cs0.1FA0.9PbI2.8Br0.2,1.5,PSP,1.7,MACl,6.0,,,Me-4PACz,0.33,,,,,,,,,1200,10,5000,30,8,200,110,30,,,,,,,,,,,,,,,15.6703,68.4282,0.947609,24.1665,5462,CH4,v1,
21849,20241222,42,Cs0.1FA0.9PbI2.8Br0.2,1.5,PSP,1.7,MACl,6.0,,,Me-4PACz,0.33,,,,,,,,,1200,10,5000,30,8,200,110,30,,,,,,,,,,,,,,,15.2783,67.7276,0.938159,24.0455,5463,CH1,v1,
21850,20241222,42,Cs0.1FA0.9PbI2.8Br0.2,1.5,PSP,1.7,MACl,6.0,,,Me-4PACz,0.33,,,,,,,,,1200,10,5000,30,8,200,110,30,,,,,,,,,,,,,,,4.71e+38,6.8e+39,0.29698,23.3214,5463,CH2,v1,
21851,20241222,42,Cs0.1FA0.9PbI2.8Br0.2,1.5,PSP,1.7,MACl,6.0,,,Me-4PACz,0.33,,,,,,,,,1200,10,5000,30,8,200,110,30,,,,,,,,,,,,,,,9.80178,70.7236,0.576237,24.0513,5463,CH3,v1,
21852,20241222,42,Cs0.1FA0.9PbI2.8Br0.2,1.5,PSP,1.7,MACl,6.0,,,Me-4PACz,0.33,,,,,,,,,1200,10,5000,30,8,200,110,30,,,,,,,,,,,,,,,0.00502094,3.27906,0.010485,14.604,5463,CH4,v1,
21853,20241222,42,Cs0.1FA0.9PbI2.8Br0.2,1.5,PSP,2.5,PMACl,0.8,,,Me-4PACz,0.33,,,,,,,,,1200,10,5000,30,8,200,110,30,,,,,,,,,,,,,,,15.4296,69.9372,0.955331,23.0936,5464,CH1,v1,
21854,20241222,42,Cs0.1FA0.9PbI2.8Br0.2,1.5,PSP,2.5,PMACl,0.8,,,Me-4PACz,0.33,,,,,,,,,1200,10,5000,30,8,200,110,30,,,,,,,,,,,,,,,4.27429,28.9442,0.614151,24.0451,5464,CH2,v1,
21855,20241222,42,Cs0.1FA0.9PbI2.8Br0.2,1.5,PSP,2.5,PMACl,0.8,,,Me-4PACz,0.33,,,,,,,,,1200,10,5000,30,8,200,110,30,,,,,,,,,,,,,,,0.489319,21.9242,0.082142,27.1707,5464,CH3,v1,
21856,20241222,42,Cs0.1FA0.9PbI2.8Br0.2,1.5,PSP,2.5,PMACl,0.8,,,Me-4PACz,0.33,,,,,,,,,1200,10,5000,30,8,200,110,30,,,,,,,,,,,,,,,17.5056,70.3168,1.03284,24.1037,5464,CH4,v1,
21857,20241222,42,Cs0.1FA0.9PbI2.8Br0.2,1.5,PSP,2.5,PMACl,0.8,,,Me-4PACz,0.33,,,,,,,,,1200,10,5000,30,8,200,110,30,,,,,,,,,,,,,,,17.1056,69.3586,1.02721,24.0093,5465,CH1,v1,
21858,20241222,42,Cs0.1FA0.9PbI2.8Br0.2,1.5,PSP,2.5,PMACl,0.8,,,Me-4PACz,0.33,,,,,,,,,1200,10,5000,30,8,200,110,30,,,,,,,,,,,,,,,17.2297,68.6858,1.0337,24.267,5465,CH2,v1,
21859,20241222,42,Cs0.1FA0.9PbI2.8Br0.2,1.5,PSP,2.5,PMACl,0.8,,,Me-4PACz,0.33,,,,,,,,,1200,10,5000,30,8,200,110,30,,,,,,,,,,,,,,,15.8122,67.6036,0.965209,24.2326,5465,CH3,v1,
21860,20241222,42,Cs0.1FA0.9PbI2.8Br0.2,1.5,PSP,2.5,PMACl,0.8,,,Me-4PACz,0.33,,,,,,,,,1200,10,5000,30,8,200,110,30,,,,,,,,,,,,,,,13.9741,61.3032,1.02401,22.2605,5465,CH4,v1,
21861,20241222,42,Cs0.1FA0.9PbI2.8Br0.2,1.5,PSP,2.5,PMACl,0.8,,,Me-4PACz,0.33,,,,,,,,,1200,10,5000,30,8,200,110,30,,,,,,,,,,,,,,,0.0470129,20.2282,0.014758,15.7485,5466,CH1,v1,
21862,20241222,42,Cs0.1FA0.9PbI2.8Br0.2,1.5,PSP,2.5,PMACl,0.8,,,Me-4PACz,0.33,,,,,,,,,1200,10,5000,30,8,200,110,30,,,,,,,,,,,,,,,17.3221,69.0546,1.03381,24.2642,5466,CH2,v1,
21863,20241222,42,Cs0.1FA0.9PbI2.8Br0.2,1.5,PSP,2.5,PMACl,0.8,,,Me-4PACz,0.33,,,,,,,,,1200,10,5000,30,8,200,110,30,,,,,,,,,,,,,,,16.5344,79.5372,0.875647,23.7405,5466,CH3,v1,
21864,20241222,42,Cs0.1FA0.9PbI2.8Br0.2,1.5,PSP,2.5,PMACl,0.8,,,Me-4PACz,0.33,,,,,,,,,1200,10,5000,30,8,200,110,30,,,,,,,,,,,,,,,13.7172,61.2668,1.02058,21.9379,5466,CH4,v1,
21865,20241222,42,Cs0.05MA0.1FA0.85PbI3.0,1.73,PSP,2.1,PEAI,1.5,,,Me-4PACz,0.33,,,,,,,,,1000,10,5000,40,10,160,110,15,,,,,,,,,,,,,,,16.0359,65.8597,0.987722,24.6512,5467,CH1,v1,
21866,20241222,42,Cs0.05MA0.1FA0.85PbI3.0,1.73,PSP,2.1,PEAI,1.5,,,Me-4PACz,0.33,,,,,,,,,1000,10,5000,40,10,160,110,15,,,,,,,,,,,,,,,16.9707,68.4195,0.994402,24.9435,5467,CH2,v1,
21867,20241222,42,Cs0.05MA0.1FA0.85PbI3.0,1.73,PSP,2.1,PEAI,1.5,,,Me-4PACz,0.33,,,,,,,,,1000,10,5000,40,10,160,110,15,,,,,,,,,,,,,,,16.7173,91.1994,0.796571,23.0117,5467,CH3,v1,
21868,20241222,42,Cs0.05MA0.1FA0.85PbI3.0,1.73,PSP,2.1,PEAI,1.5,,,Me-4PACz,0.33,,,,,,,,,1000,10,5000,40,10,160,110,15,,,,,,,,,,,,,,,0.424338,24.5956,0.076897,22.436,5467,CH4,v1,
21869,20241222,42,Cs0.05MA0.1FA0.85PbI3.0,1.73,PSP,2.1,PEAI,1.5,,,Me-4PACz,0.33,,,,,,,,,1000,10,5000,40,10,160,110,15,,,,,,,,,,,,,,,17.424,64.2951,0.987302,27.4485,5468,CH1,v1,
21870,20241222,42,Cs0.05MA0.1FA0.85PbI3.0,1.73,PSP,2.1,PEAI,1.5,,,Me-4PACz,0.33,,,,,,,,,1000,10,5000,40,10,160,110,15,,,,,,,,,,,,,,,16.9726,64.6904,0.985405,26.6253,5468,CH2,v1,
21871,20241222,42,Cs0.05MA0.1FA0.85PbI3.0,1.73,PSP,2.1,PEAI,1.5,,,Me-4PACz,0.33,,,,,,,,,1000,10,5000,40,10,160,110,15,,,,,,,,,,,,,,,0.192558,24.4246,0.036263,21.7404,5468,CH3,v1,
21872,20241222,42,Cs0.05MA0.1FA0.85PbI3.0,1.73,PSP,2.1,PEAI,1.5,,,Me-4PACz,0.33,,,,,,,,,1000,10,5000,40,10,160,110,15,,,,,,,,,,,,,,,16.3189,68.8365,0.986037,24.0425,5468,CH4,v1,
21873,20241222,42,Cs0.05MA0.1FA0.85PbI3.0,1.73,PSP,2.1,PEAI,1.5,,,Me-4PACz,0.33,,,,,,,,,1000,10,5000,40,10,160,110,15,,,,,,,,,,,,,,,16.3686,67.3499,1.00595,24.1602,5469,CH1,v1,
21874,20241222,42,Cs0.05MA0.1FA0.85PbI3.0,1.73,PSP,2.1,PEAI,1.5,,,Me-4PACz,0.33,,,,,,,,,1000,10,5000,40,10,160,110,15,,,,,,,,,,,,,,,4.70622,52.8025,0.382368,23.3096,5469,CH2,v1,
21875,20241222,42,Cs0.05MA0.1FA0.85PbI3.0,1.73,PSP,2.1,PEAI,1.5,,,Me-4PACz,0.33,,,,,,,,,1000,10,5000,40,10,160,110,15,,,,,,,,,,,,,,,16.7941,120.055,0.5845,23.9326,5469,CH3,v1,
21876,20241222,42,Cs0.05MA0.1FA0.85PbI3.0,1.73,PSP,2.1,PEAI,1.5,,,Me-4PACz,0.33,,,,,,,,,1000,10,5000,40,10,160,110,15,,,,,,,,,,,,,,,16.8484,71.4461,1.00339,23.5023,5469,CH4,v1,
21877,20241222,42,Cs0.05MA0.1FA0.85PbI3.0,1.73,MACl,7.0,PEAI,1.5,,,Me-4PACz,0.33,,,,,,,,,1000,10,5000,40,10,160,110,15,,,,,,,,,,,,,,,16.0336,69.008,1.00365,23.15,5470,CH1,v1,
21878,20241222,42,Cs0.05MA0.1FA0.85PbI3.0,1.73,MACl,7.0,PEAI,1.5,,,Me-4PACz,0.33,,,,,,,,,1000,10,5000,40,10,160,110,15,,,,,,,,,,,,,,,16.5529,115.606,0.679487,21.0722,5470,CH2,v1,
21879,20241222,42,Cs0.05MA0.1FA0.85PbI3.0,1.73,MACl,7.0,PEAI,1.5,,,Me-4PACz,0.33,,,,,,,,,1000,10,5000,40,10,160,110,15,,,,,,,,,,,,,,,9.1633,59.5779,0.736967,20.8698,5470,CH3,v1,
21880,20241222,42,Cs0.05MA0.1FA0.85PbI3.0,1.73,MACl,7.0,PEAI,1.5,,,Me-4PACz,0.33,,,,,,,,,1000,10,5000,40,10,160,110,15,,,,,,,,,,,,,,,15.5231,67.9894,1.01537,22.486,5470,CH4,v1,
21881,20241222,42,Cs0.05MA0.1FA0.85PbI3.0,1.73,MACl,7.0,PEAI,1.5,,,Me-4PACz,0.33,,,,,,,,,1000,10,5000,40,10,160,110,15,,,,,,,,,,,,,,,15.6202,67.0169,1.0007,23.2917,5471,CH1,v1,
21882,20241222,42,Cs0.05MA0.1FA0.85PbI3.0,1.73,MACl,7.0,PEAI,1.5,,,Me-4PACz,0.33,,,,,,,,,1000,10,5000,40,10,160,110,15,,,,,,,,,,,,,,,1.9966,89.281,-0.000107,-20.8247,5471,CH2,v1,
21883,20241222,42,Cs0.05MA0.1FA0.85PbI3.0,1.73,MACl,7.0,PEAI,1.5,,,Me-4PACz,0.33,,,,,,,,,1000,10,5000,40,10,160,110,15,,,,,,,,,,,,,,,17.0438,68.9255,1.04466,23.6706,5471,CH3,v1,
21884,20241222,42,Cs0.05MA0.16FA0.79PbI2.9Br0.1,1.73,PSP,2.5,PEAI,1.5,,,MeO-4PADBC,0.33,,,,,,,,,1000,10,5000,30,6,160,110,25,,,,,,,,,,,,,,,11.9406,56.3224,1.02683,20.6466,5471,CH4,v1,
21885,20241222,42,Cs0.05MA0.1FA0.85PbI3.0,1.73,MACl,7.0,PEAI,1.5,,,Me-4PACz,0.33,,,,,,,,,1000,10,5000,40,10,160,110,15,,,,,,,,,,,,,,,0.517128,24.9266,0.095871,21.6395,5472,CH1,v1,
21886,20241222,42,Cs0.05MA0.1FA0.85PbI3.0,1.73,MACl,7.0,PEAI,1.5,,,Me-4PACz,0.33,,,,,,,,,1000,10,5000,40,10,160,110,15,,,,,,,,,,,,,,,2.36e-05,0.0195772,0.008828,13.6495,5472,CH2,v1,
21887,20241222,42,Cs0.05MA0.1FA0.85PbI3.0,1.73,MACl,7.0,PEAI,1.5,,,Me-4PACz,0.33,,,,,,,,,1000,10,5000,40,10,160,110,15,,,,,,,,,,,,,,,14.4727,63.067,1.00493,22.8356,5472,CH3,v1,
21888,20241222,42,Cs0.05MA0.1FA0.85PbI3.0,1.73,MACl,7.0,PEAI,1.5,,,Me-4PACz,0.33,,,,,,,,,1000,10,5000,40,10,160,110,15,,,,,,,,,,,,,,,0.481481,25.0143,0.089417,21.5262,5472,CH4,v1,
21889,20241222,42,Cs0.05MA0.16FA0.79PbI2.9Br0.1,1.73,PSP,2.2,MACl,7.5,,,Me-4PACz,0.33,,,,,,,,,1000,10,5000,30,6,160,110,25,,,,,,,,,,,,,,,16.1229,69.1317,1.00581,23.1872,5473,CH1,v1,
21890,20241222,42,Cs0.05MA0.16FA0.79PbI2.9Br0.1,1.73,PSP,2.2,MACl,7.5,,,Me-4PACz,0.33,,,,,,,,,1000,10,5000,30,6,160,110,25,,,,,,,,,,,,,,,16.7824,101.999,0.700426,23.4907,5473,CH2,v1,
21891,20241222,42,Cs0.05MA0.16FA0.79PbI2.9Br0.1,1.73,PSP,2.2,MACl,7.5,,,Me-4PACz,0.33,,,,,,,,,1000,10,5000,30,6,160,110,25,,,,,,,,,,,,,,,16.1269,79.5226,0.863515,23.485,5473,CH3,v1,
21892,20241222,42,Cs0.05MA0.16FA0.79PbI2.9Br0.1,1.73,PSP,2.2,MACl,7.5,,,Me-4PACz,0.33,,,,,,,,,1000,10,5000,30,6,160,110,25,,,,,,,,,,,,,,,16.3045,70.7072,0.994396,23.1891,5473,CH4,v1,
21893,20241222,42,Cs0.05MA0.16FA0.79PbI2.9Br0.1,1.73,PSP,2.2,MACl,7.5,,,Me-4PACz,0.33,,,,,,,,,1000,10,5000,30,6,160,110,25,,,,,,,,,,,,,,,16.2329,69.2795,1.00876,23.2275,5474,CH1,v1,
21894,20241222,42,Cs0.05MA0.16FA0.79PbI2.9Br0.1,1.73,PSP,2.2,MACl,7.5,,,Me-4PACz,0.33,,,,,,,,,1000,10,5000,30,6,160,110,25,,,,,,,,,,,,,,,13.1532,162.553,0.357126,22.6576,5474,CH2,v1,
21895,20241222,42,Cs0.05MA0.16FA0.79PbI2.9Br0.1,1.73,PSP,2.2,MACl,7.5,,,Me-4PACz,0.33,,,,,,,,,1000,10,5000,30,6,160,110,25,,,,,,,,,,,,,,,14.9461,78.1802,0.82364,23.211,5474,CH3,v1,
21896,20241222,42,Cs0.05MA0.16FA0.79PbI2.9Br0.1,1.73,PSP,2.2,MACl,7.5,,,Me-4PACz,0.33,,,,,,,,,1000,10,5000,30,6,160,110,25,,,,,,,,,,,,,,,9.18233,1392.24,0.035153,18.7616,5474,CH4,v1,
21897,20241222,42,Cs0.05MA0.16FA0.79PbI2.9Br0.1,1.73,PSP,2.2,MACl,7.5,,,Me-4PACz,0.33,,,,,,,,,1000,10,5000,30,6,160,110,25,,,,,,,,,,,,,,,15.4866,1144.9,0.064825,20.8664,5475,CH1,v1,
21898,20241222,42,Cs0.05MA0.16FA0.79PbI2.9Br0.1,1.73,PSP,2.2,MACl,7.5,,,Me-4PACz,0.33,,,,,,,,,1000,10,5000,30,6,160,110,25,,,,,,,,,,,,,,,16.5371,70.4411,1.00564,23.3447,5475,CH2,v1,
21899,20241222,42,Cs0.05MA0.16FA0.79PbI2.9Br0.1,1.73,PSP,2.2,MACl,7.5,,,Me-4PACz,0.33,,,,,,,,,1000,10,5000,30,6,160,110,25,,,,,,,,,,,,,,,2.71e+40,-9.56e+41,0.083474,-33.9681,5475,CH3,v1,
21900,20241222,42,Cs0.05MA0.16FA0.79PbI2.9Br0.1,1.73,PSP,2.2,MACl,7.5,,,Me-4PACz,0.33,,,,,,,,,1000,10,5000,30,6,160,110,25,,,,,,,,,,,,,,,12.2307,55.2478,0.960225,23.0549,5475,CH4,v1,
21901,20241222,42,Cs0.05MA0.16FA0.79PbI2.9Br0.1,1.73,PSP,2.5,PMACl,0.4,,,Me-4PACz,0.33,,,,,,,,,1000,10,5000,30,6,160,110,25,,,,,,,,,,,,,,,16.6871,69.6778,1.0434,22.9529,5476,CH1,v1,
21902,20241222,42,Cs0.05MA0.16FA0.79PbI2.9Br0.1,1.73,PSP,2.5,PMACl,0.4,,,Me-4PACz,0.33,,,,,,,,,1000,10,5000,30,6,160,110,25,,,,,,,,,,,,,,,17.0988,69.9209,1.05714,23.1327,5476,CH2,v1,
21903,20241222,42,Cs0.05MA0.16FA0.79PbI2.9Br0.1,1.73,PSP,2.5,PMACl,0.4,,,Me-4PACz,0.33,,,,,,,,,1000,10,5000,30,6,160,110,25,,,,,,,,,,,,,,,16.6577,72.4647,1.0018,22.9461,5476,CH3,v1,
21904,20241222,42,Cs0.05MA0.16FA0.79PbI2.9Br0.1,1.73,PSP,2.5,PMACl,0.4,,,Me-4PACz,0.33,,,,,,,,,1000,10,5000,30,6,160,110,25,,,,,,,,,,,,,,,14.5134,63.8313,1.0158,22.3835,5476,CH4,v1,
21905,20241222,42,Cs0.05MA0.16FA0.79PbI2.9Br0.1,1.73,PSP,2.5,PMACl,0.4,,,Me-4PACz,0.33,,,,,,,,,1000,10,5000,30,6,160,110,25,,,,,,,,,,,,,,,16.3099,68.5784,1.02326,23.2422,5477,CH1,v1,
