Repository: MI-Materials-Intelligence/Recipe-Language-Model

# Learning Layer

## Overview

In the learning layer, the formulas and parameters are encoded and then tokenised into recipes as inputs. Through atomic skills of data extraction, cleaning, and matching, these data are organised into standardised datasets, providing the basis for RLM training and iterative recipe refinement.

Key Atomic Skills:
- **Cleaning**: Preprocessing and outlier cleaning
- **Matching**: Matching data pairs based on variables
- **Extraction**: Data extraction from robotic boxes

File: seven_ai_layers_robotics/learning/data/data50764_from_db.csv (part 91 of 253)
No,date,rank,Formula PVK,Concentration PVK,Formula Additive 1,Concentration Additive 1,Formula Additive 2,Concentration Additive 2,Formula Additive 3,Concentration Additive 3,Formula SAM 1,Concentration SAM 1,Formula SAM 2,Concentration SAM 2,Formula SAM 3,Concentration SAM 3,Spin Coating Speed SAM,Spin Coating Time SAM,Annealed Temperature SAM,Annealed Time SAM,Spin Coating Speed PVK 1,Spin Coating Time PVK 1,Spin Coating Speed PVK 2,Spin Coating Time PVK 2,Antisolvent Dropping Timing,Antisolvent Volume,Annealed Temperature PVK,Annealed Time PVK,Formula Passivator 1,Concentration Passivator 1,Formula Passivator 2,Concentration Passivator 2,Formula Passivator 3,Concentration Passivator 3,Formula Passivator 4,Concentration Passivator 4,Spin Coating Speed Passivator,Spin Coating Time Passivator,Passivator Dropping Timing,Passivator Volume,Annealed Temperature Passivator,Annealed Time Passivator,PCE,FF,Voc,Jsc,Product,Channel,From,upload_time
21906,20241222,42,Cs0.05MA0.16FA0.79PbI2.9Br0.1,1.73,PSP,2.5,PMACl,0.4,,,Me-4PACz,0.33,,,,,,,,,1000,10,5000,30,6,160,110,25,,,,,,,,,,,,,,,14.1676,60.2281,1.011,23.2674,5477,CH2,v1,
21907,20241222,42,Cs0.05MA0.16FA0.79PbI2.9Br0.1,1.73,PSP,2.5,PMACl,0.4,,,Me-4PACz,0.33,,,,,,,,,1000,10,5000,30,6,160,110,25,,,,,,,,,,,,,,,16.5716,69.3839,1.02805,23.2323,5477,CH3,v1,
21908,20241222,42,Cs0.05MA0.16FA0.79PbI2.9Br0.1,1.73,PSP,2.5,PMACl,0.4,,,Me-4PACz,0.33,,,,,,,,,1000,10,5000,30,6,160,110,25,,,,,,,,,,,,,,,16.5521,68.5779,1.04928,23.0025,5477,CH4,v1,
21909,20241222,42,Cs0.05MA0.16FA0.79PbI2.9Br0.1,1.73,PSP,2.5,PMACl,0.4,,,Me-4PACz,0.33,,,,,,,,,1000,10,5000,30,6,160,110,25,,,,,,,,,,,,,,,16.1163,67.9638,1.02091,23.2275,5478,CH1,v1,
21910,20241222,42,Cs0.05MA0.16FA0.79PbI2.9Br0.1,1.73,PSP,2.5,PMACl,0.4,,,Me-4PACz,0.33,,,,,,,,,1000,10,5000,30,6,160,110,25,,,,,,,,,,,,,,,17.0864,69.5879,1.05239,23.3313,5478,CH2,v1,
21911,20241222,42,Cs0.05MA0.16FA0.79PbI2.9Br0.1,1.73,PSP,2.5,PMACl,0.4,,,Me-4PACz,0.33,,,,,,,,,1000,10,5000,30,6,160,110,25,,,,,,,,,,,,,,,15.6743,93.8549,0.73862,22.6104,5478,CH3,v1,
21912,20241222,42,Cs0.05MA0.16FA0.79PbI2.9Br0.1,1.73,PSP,2.5,PMACl,0.4,,,Me-4PACz,0.33,,,,,,,,,1000,10,5000,30,6,160,110,25,,,,,,,,,,,,,,,16.8374,70.0911,1.05377,22.7963,5478,CH4,v1,
21913,20241222,42,Cs0.05MA0.16FA0.79PbI2.9Br0.1,1.73,PMACl,0.8,MACl,5.0,,,Me-4PACz,0.33,,,,,,,,,1000,10,5000,30,6,160,110,25,,,,,,,,,,,,,,,16.3047,67.4678,1.03171,23.4239,5479,CH1,v1,
21914,20241222,42,Cs0.05MA0.16FA0.79PbI2.9Br0.1,1.73,PMACl,0.8,MACl,5.0,,,Me-4PACz,0.33,,,,,,,,,1000,10,5000,30,6,160,110,25,,,,,,,,,,,,,,,16.8092,68.648,1.03455,23.6683,5479,CH2,v1,
21915,20241222,42,Cs0.05MA0.16FA0.79PbI2.9Br0.1,1.73,PMACl,0.8,MACl,5.0,,,Me-4PACz,0.33,,,,,,,,,1000,10,5000,30,6,160,110,25,,,,,,,,,,,,,,,16.8597,69.1711,1.0344,23.5633,5479,CH3,v1,
21916,20241222,42,Cs0.05MA0.16FA0.79PbI2.9Br0.1,1.73,PMACl,0.8,MACl,5.0,,,Me-4PACz,0.33,,,,,,,,,1000,10,5000,30,6,160,110,25,,,,,,,,,,,,,,,16.5078,69.9434,1.02301,23.0709,5479,CH4,v1,
21917,20241222,42,Cs0.05MA0.16FA0.79PbI2.9Br0.1,1.73,PMACl,0.8,MACl,5.0,,,Me-4PACz,0.33,,,,,,,,,1000,10,5000,30,6,160,110,25,,,,,,,,,,,,,,,0.274945,24.7362,0.053443,20.7979,5480,CH1,v1,
21918,20241222,42,Cs0.05MA0.16FA0.79PbI2.9Br0.1,1.73,PMACl,0.8,MACl,5.0,,,Me-4PACz,0.33,,,,,,,,,1000,10,5000,30,6,160,110,25,,,,,,,,,,,,,,,17.3487,70.5432,1.03428,23.7779,5480,CH2,v1,
21919,20241222,42,Cs0.05MA0.16FA0.79PbI2.9Br0.1,1.73,PMACl,0.8,MACl,5.0,,,Me-4PACz,0.33,,,,,,,,,1000,10,5000,30,6,160,110,25,,,,,,,,,,,,,,,16.4845,1022.92,0.073412,21.9518,5480,CH3,v1,
21920,20241222,42,Cs0.05MA0.16FA0.79PbI2.9Br0.1,1.73,PMACl,0.8,MACl,5.0,,,Me-4PACz,0.33,,,,,,,,,1000,10,5000,30,6,160,110,25,,,,,,,,,,,,,,,0.0391763,17.1437,0.013344,17.1249,5480,CH4,v1,
21921,20241222,42,Cs0.05MA0.16FA0.79PbI2.9Br0.1,1.73,PMACl,0.8,MACl,5.0,,,Me-4PACz,0.33,,,,,,,,,1000,10,5000,30,6,160,110,25,,,,,,,,,,,,,,,15.6888,66.6463,1.02587,22.9468,5481,CH1,v1,
21922,20241222,42,Cs0.05MA0.16FA0.79PbI2.9Br0.1,1.73,PMACl,0.8,MACl,5.0,,,Me-4PACz,0.33,,,,,,,,,1000,10,5000,30,6,160,110,25,,,,,,,,,,,,,,,16.9362,69.7135,1.0349,23.4746,5481,CH2,v1,
21923,20241222,42,Cs0.05MA0.16FA0.79PbI2.9Br0.1,1.73,PMACl,0.8,MACl,5.0,,,Me-4PACz,0.33,,,,,,,,,1000,10,5000,30,6,160,110,25,,,,,,,,,,,,,,,15.3896,74.1226,0.89631,23.1643,5481,CH3,v1,
21924,20241222,42,Cs0.05MA0.16FA0.79PbI2.9Br0.1,1.73,PMACl,0.8,MACl,5.0,,,Me-4PACz,0.33,,,,,,,,,1000,10,5000,30,6,160,110,25,,,,,,,,,,,,,,,16.9843,71.4666,1.03532,22.9547,5481,CH4,v1,
21925,20241222,42,Cs0.05MA0.16FA0.79PbI2.9Br0.1,1.73,MACl,8.5,PEAI,0.7,,,Me-4PACz,0.33,,,,,,,,,1000,10,5000,30,6,160,110,25,,,,,,,,,,,,,,,0.246873,24.0094,0.048824,21.0598,5482,CH1,v1,
21926,20241222,42,Cs0.05MA0.16FA0.79PbI2.9Br0.1,1.73,MACl,8.5,PEAI,0.7,,,Me-4PACz,0.33,,,,,,,,,1000,10,5000,30,6,160,110,25,,,,,,,,,,,,,,,18.2132,71.3967,1.04466,24.4194,5482,CH2,v1,
21927,20241222,42,Cs0.05MA0.16FA0.79PbI2.9Br0.1,1.73,MACl,8.5,PEAI,0.7,,,Me-4PACz,0.33,,,,,,,,,1000,10,5000,30,6,160,110,25,,,,,,,,,,,,,,,6.81319,60.6097,0.525843,21.3773,5482,CH3,v1,
21928,20241222,42,Cs0.05MA0.16FA0.79PbI2.9Br0.1,1.73,MACl,8.5,PEAI,0.7,,,Me-4PACz,0.33,,,,,,,,,1000,10,5000,30,6,160,110,25,,,,,,,,,,,,,,,16.83,69.6661,1.01387,23.8275,5482,CH4,v1,
21929,20241222,42,Cs0.05MA0.16FA0.79PbI2.9Br0.1,1.73,PACl,12.0,MACl,4.0,,,Me-4PACz,0.33,,,,,,,,,1000,10,5000,30,6,160,110,25,,,,,,,,,,,,,,,0.0130312,20.1495,0.013936,4.64078,5483,CH1,v1,
21930,20241222,42,Cs0.05MA0.16FA0.79PbI2.9Br0.1,1.73,PACl,12.0,MACl,4.0,,,Me-4PACz,0.33,,,,,,,,,1000,10,5000,30,6,160,110,25,,,,,,,,,,,,,,,7.41e-06,0.0318689,0.006076,3.82694,5483,CH2,v1,
21931,20241222,42,Cs0.05MA0.16FA0.79PbI2.9Br0.1,1.73,PACl,12.0,MACl,4.0,,,Me-4PACz,0.33,,,,,,,,,1000,10,5000,30,6,160,110,25,,,,,,,,,,,,,,,0.00719942,12.8295,0.0119,4.71564,5483,CH3,v1,
21932,20241222,42,Cs0.05MA0.16FA0.79PbI2.9Br0.1,1.73,PACl,12.0,MACl,4.0,,,Me-4PACz,0.33,,,,,,,,,1000,10,5000,30,6,160,110,25,,,,,,,,,,,,,,,3.56467,58.067,1.01534,6.04612,5483,CH4,v1,
21933,20241222,42,Cs0.05MA0.16FA0.79PbI2.9Br0.1,1.73,PACl,12.0,MACl,4.0,,,Me-4PACz,0.33,,,,,,,,,1000,10,5000,30,6,160,110,25,,,,,,,,,,,,,,,7.97e+38,1.19e+40,1.00534,6.66536,5484,CH1,v1,
21934,20241222,42,Cs0.05MA0.16FA0.79PbI2.9Br0.1,1.73,PACl,12.0,MACl,4.0,,,Me-4PACz,0.33,,,,,,,,,1000,10,5000,30,6,160,110,25,,,,,,,,,,,,,,,7.77e+38,1.04e+40,0.949246,7.88757,5484,CH2,v1,
21935,20241222,42,Cs0.05MA0.16FA0.79PbI2.9Br0.1,1.73,PACl,12.0,MACl,4.0,,,Me-4PACz,0.33,,,,,,,,,1000,10,5000,30,6,160,110,25,,,,,,,,,,,,,,,4.49441,63.92,0.9953,7.06451,5484,CH3,v1,
21936,20241222,42,Cs0.05MA0.16FA0.79PbI2.9Br0.1,1.73,PACl,12.0,MACl,4.0,,,Me-4PACz,0.33,,,,,,,,,1000,10,5000,30,6,160,110,25,,,,,,,,,,,,,,,2.16664,58.4874,1.00544,3.6844,5484,CH4,v1,
21937,20241222,42,Cs0.05MA0.16FA0.79PbI2.9Br0.1,1.73,MACl,8.5,PEAI,0.7,,,Me-4PACz,0.33,,,,,,,,,1000,10,5000,30,6,160,110,25,,,,,,,,,,,,,,,15.4031,68.3454,1.0064,22.3937,5485,CH1,v1,
21938,20241222,42,Cs0.05MA0.16FA0.79PbI2.9Br0.1,1.73,MACl,8.5,PEAI,0.7,,,Me-4PACz,0.33,,,,,,,,,1000,10,5000,30,6,160,110,25,,,,,,,,,,,,,,,15.9141,68.8124,1.01445,22.7973,5485,CH2,v1,
21939,20241222,42,Cs0.05MA0.16FA0.79PbI2.9Br0.1,1.73,MACl,8.5,PEAI,0.7,,,Me-4PACz,0.33,,,,,,,,,1000,10,5000,30,6,160,110,25,,,,,,,,,,,,,,,1.48e+40,13708.6,9.24e+33,11.6515,5485,CH3,v1,
21940,20241222,42,Cs0.05MA0.16FA0.79PbI2.9Br0.1,1.73,MACl,8.5,PEAI,0.7,,,Me-4PACz,0.33,,,,,,,,,1000,10,5000,30,6,160,110,25,,,,,,,,,,,,,,,14.7252,66.8505,0.983183,22.4038,5485,CH4,v1,
21941,20241222,42,Cs0.05MA0.16FA0.79PbI2.9Br0.1,1.73,MACl,8.5,PEAI,0.7,,,Me-4PACz,0.33,,,,,,,,,1000,10,5000,30,6,160,110,25,,,,,,,,,,,,,,,16.3754,70.6159,1.00482,23.0781,5486,CH1,v1,
21942,20241222,42,Cs0.05MA0.16FA0.79PbI2.9Br0.1,1.73,MACl,8.5,PEAI,0.7,,,Me-4PACz,0.33,,,,,,,,,1000,10,5000,30,6,160,110,25,,,,,,,,,,,,,,,17.0334,71.404,1.02475,23.2788,5486,CH2,v1,
21943,20241222,42,Cs0.05MA0.16FA0.79PbI2.9Br0.1,1.73,MACl,8.5,PEAI,0.7,,,Me-4PACz,0.33,,,,,,,,,1000,10,5000,30,6,160,110,25,,,,,,,,,,,,,,,1.91e+39,2.15e+40,0.447098,19.8375,5486,CH3,v1,
21944,20241222,42,Cs0.05MA0.16FA0.79PbI2.9Br0.1,1.73,MACl,8.5,PEAI,0.7,,,Me-4PACz,0.33,,,,,,,,,1000,10,5000,30,6,160,110,25,,,,,,,,,,,,,,,16.4258,71.4088,1.01505,22.6614,5486,CH4,v1,
21945,20241222,42,Cs0.05MA0.16FA0.79PbI2.9Br0.1,1.73,PACl,12.0,MACl,4.0,,,Me-4PACz,0.33,,,,,,,,,1000,10,5000,30,6,160,110,25,,,,,,,,,,,,,,,1.52e+40,7.47e+40,0.167347,121.556,5487,CH1,v1,
21946,20241222,42,Cs0.05MA0.16FA0.79PbI2.9Br0.1,1.73,PACl,12.0,MACl,4.0,,,Me-4PACz,0.33,,,,,,,,,1000,10,5000,30,6,160,110,25,,,,,,,,,,,,,,,0.0156872,24.8071,0.019845,3.18658,5487,CH2,v1,
21947,20241222,42,Cs0.05MA0.16FA0.79PbI2.9Br0.1,1.73,PACl,12.0,MACl,4.0,,,Me-4PACz,0.33,,,,,,,,,1000,10,5000,30,6,160,110,25,,,,,,,,,,,,,,,2.02884,61.1485,0.971254,3.41609,5487,CH3,v1,
21948,20241222,42,Cs0.05MA0.16FA0.79PbI2.9Br0.1,1.73,PMACl,2.0,MACl,7.5,,,Me-2PACz,0.33,,,,,,,,,1000,10,5000,30,6,160,110,25,,,,,,,,,,,,,,,2.91186,53.9594,1.02519,5.26381,5487,CH4,v1,
21949,20241222,42,Cs0.05MA0.16FA0.79PbI2.9Br0.1,1.73,PMACl,2.0,MACl,7.5,,,Me-2PACz,0.33,,,,,,,,,1000,10,5000,30,6,160,110,25,,,,,,,,,,,,,,,2.31e+38,19.5621,3.9e+34,30.2411,5488,CH1,v1,
21950,20241222,42,Cs0.05MA0.16FA0.79PbI2.9Br0.1,1.73,PMACl,2.0,MACl,7.5,,,Me-2PACz,0.33,,,,,,,,,1000,10,5000,30,6,160,110,25,,,,,,,,,,,,,,,2.89761,83.4215,0.925419,3.75339,5488,CH2,v1,
21951,20241222,42,Cs0.05MA0.16FA0.79PbI2.9Br0.1,1.73,PMACl,2.0,MACl,7.5,,,Me-2PACz,0.33,,,,,,,,,1000,10,5000,30,6,160,110,25,,,,,,,,,,,,,,,2.29883,59.9946,0.972278,3.94099,5488,CH3,v1,
21952,20241222,42,Cs0.05MA0.16FA0.79PbI2.9Br0.1,1.73,PMACl,2.0,MACl,7.5,,,Me-2PACz,0.33,,,,,,,,,1000,10,5000,30,6,160,110,25,,,,,,,,,,,,,,,0.0025097,2.75973,0.010339,8.79601,5488,CH4,v1,
21953,20241222,42,Cs0.05MA0.16FA0.79PbI2.9Br0.1,1.73,PMACl,2.0,MACl,7.5,,,Me-2PACz,0.33,,,,,,,,,1000,10,5000,30,6,160,110,25,,,,,,,,,,,,,,,1.13e-05,0.056487,0.003902,5.11405,5489,CH1,v1,
21954,20241222,42,Cs0.05MA0.16FA0.79PbI2.9Br0.1,1.73,PMACl,2.0,MACl,7.5,,,Me-2PACz,0.33,,,,,,,,,1000,10,5000,30,6,160,110,25,,,,,,,,,,,,,,,1.38e-05,0.0399758,0.006111,5.64737,5489,CH2,v1,
21955,20241222,42,Cs0.05MA0.16FA0.79PbI2.9Br0.1,1.73,PMACl,2.0,MACl,7.5,,,Me-2PACz,0.33,,,,,,,,,1000,10,5000,30,6,160,110,25,,,,,,,,,,,,,,,1.48e-05,0.0276943,0.007531,7.0919,5489,CH3,v1,
21956,20241222,42,Cs0.05MA0.16FA0.79PbI2.9Br0.1,1.73,PMACl,2.0,MACl,7.5,,,Me-2PACz,0.33,,,,,,,,,1000,10,5000,30,6,160,110,25,,,,,,,,,,,,,,,6.46e-06,0.0843971,0.002329,3.28912,5489,CH4,v1,
21957,20241222,42,Cs0.05MA0.16FA0.79PbI2.9Br0.1,1.73,PMACl,2.0,MACl,7.5,,,Me-2PACz,0.33,,,,,,,,,1000,10,5000,30,6,160,110,25,,,,,,,,,,,,,,,0.00282591,30.4247,0.002768,3.3553,5490,CH1,v1,
21958,20241222,42,Cs0.05MA0.16FA0.79PbI2.9Br0.1,1.73,PMACl,2.0,MACl,7.5,,,Me-2PACz,0.33,,,,,,,,,1000,10,5000,30,6,160,110,25,,,,,,,,,,,,,,,3.88e-06,0.139387,0.001153,2.41162,5490,CH2,v1,
21959,20241222,42,Cs0.05MA0.16FA0.79PbI2.9Br0.1,1.73,PMACl,2.0,MACl,7.5,,,Me-2PACz,0.33,,,,,,,,,1000,10,5000,30,6,160,110,25,,,,,,,,,,,,,,,6.01e-06,0.107589,0.001854,3.01182,5490,CH3,v1,
21960,20241222,42,Cs0.05MA0.16FA0.79PbI2.9Br0.1,1.73,PSP,2.4,PEAI,0.6,,,Me-2PACz,0.33,,,,,,,,,1000,10,5000,30,6,160,110,25,,,,,,,,,,,,,,,3.32384,46.8228,1.07461,6.6059,5490,CH4,v1,
21961,20241222,42,Cs0.05MA0.16FA0.79PbI2.9Br0.1,1.73,PSP,2.4,PEAI,0.6,,,Me-2PACz,0.33,,,,,,,,,1000,10,5000,30,6,160,110,25,,,,,,,,,,,,,,,8.74e+38,1.21e+40,0.898214,8.07092,5491,CH1,v1,
21962,20241222,42,Cs0.05MA0.16FA0.79PbI2.9Br0.1,1.73,PSP,2.4,PEAI,0.6,,,Me-2PACz,0.33,,,,,,,,,1000,10,5000,30,6,160,110,25,,,,,,,,,,,,,,,3.60557,59.7372,1.05383,5.72742,5491,CH2,v1,
21963,20241222,42,Cs0.05MA0.16FA0.79PbI2.9Br0.1,1.73,PSP,2.4,PEAI,0.6,,,Me-2PACz,0.33,,,,,,,,,1000,10,5000,30,6,160,110,25,,,,,,,,,,,,,,,3.67648,60.9639,1.06151,5.68113,5491,CH3,v1,
21964,20241222,42,Cs0.05MA0.16FA0.79PbI2.9Br0.1,1.73,PSP,2.4,PEAI,0.6,,,Me-2PACz,0.33,,,,,,,,,1000,10,5000,30,6,160,110,25,,,,,,,,,,,,,,,0.832118,26.5445,0.357556,8.76729,5491,CH4,v1,
21965,20241222,42,Cs0.05MA0.16FA0.79PbI2.9Br0.1,1.73,PSP,2.4,PEAI,0.6,,,Me-2PACz,0.33,,,,,,,,,1000,10,5000,30,6,160,110,25,,,,,,,,,,,,,,,3.62515,558.107,-4e-05,-16.2732,5492,CH1,v1,
21966,20241222,42,Cs0.05MA0.16FA0.79PbI2.9Br0.1,1.73,PSP,2.4,PEAI,0.6,,,Me-2PACz,0.33,,,,,,,,,1000,10,5000,30,6,160,110,25,,,,,,,,,,,,,,,3.45773,60.5831,1.06178,5.37534,5492,CH2,v1,
21967,20241222,42,Cs0.05MA0.16FA0.79PbI2.9Br0.1,1.73,PSP,2.4,PEAI,0.6,,,Me-2PACz,0.33,,,,,,,,,1000,10,5000,30,6,160,110,25,,,,,,,,,,,,,,,3.30348,59.0109,1.05388,5.31187,5492,CH3,v1,
21968,20241222,42,Cs0.05MA0.16FA0.79PbI2.9Br0.1,1.73,PSP,2.4,PEAI,0.6,,,Me-2PACz,0.33,,,,,,,,,1000,10,5000,30,6,160,110,25,,,,,,,,,,,,,,,4.08362,50.8746,1.08476,7.39966,5492,CH4,v1,
21969,20241222,42,Cs0.05MA0.16FA0.79PbI2.9Br0.1,1.73,PSP,2.4,PEAI,0.6,,,Me-2PACz,0.33,,,,,,,,,1000,10,5000,30,6,160,110,25,,,,,,,,,,,,,,,8.6e+38,1.31e+40,0.840348,7.81316,5493,CH1,v1,
21970,20241222,42,Cs0.05MA0.16FA0.79PbI2.9Br0.1,1.73,PSP,2.4,PEAI,0.6,,,Me-2PACz,0.33,,,,,,,,,1000,10,5000,30,6,160,110,25,,,,,,,,,,,,,,,3.22065,55.6945,1.0631,5.43947,5493,CH2,v1,
21971,20241222,42,Cs0.05MA0.16FA0.79PbI2.9Br0.1,1.73,PSP,2.4,PEAI,0.6,,,Me-2PACz,0.33,,,,,,,,,1000,10,5000,30,6,160,110,25,,,,,,,,,,,,,,,2.61656,52.655,1.04238,4.76722,5493,CH3,v1,
21972,20241222,42,Cs0.05MA0.16FA0.79PbI2.9Br0.1,1.73,PMACl,0.7,PSP,2.5,,,Me-2PACz,0.33,,,,,,,,,1000,10,5000,30,6,160,110,25,,,,,,,,,,,,,,,5.96e-06,0.125805,0.001467,3.22782,5493,CH4,v1,
21973,20241222,42,Cs0.05MA0.16FA0.79PbI2.9Br0.1,1.73,PMACl,0.7,PSP,2.5,,,Me-2PACz,0.33,,,,,,,,,1000,10,5000,30,6,160,110,25,,,,,,,,,,,,,,,5.82e+38,8.11e+39,0.874888,8.20835,5494,CH1,v1,
21974,20241222,42,Cs0.05MA0.16FA0.79PbI2.9Br0.1,1.73,PMACl,0.7,PSP,2.5,,,Me-2PACz,0.33,,,,,,,,,1000,10,5000,30,6,160,110,25,,,,,,,,,,,,,,,0.0257602,24.8583,0.019525,5.30742,5494,CH2,v1,
21975,20241222,42,Cs0.05MA0.16FA0.79PbI2.9Br0.1,1.73,PMACl,0.7,PSP,2.5,,,Me-2PACz,0.33,,,,,,,,,1000,10,5000,30,6,160,110,25,,,,,,,,,,,,,,,3.3e-06,0.238947,0.000747,1.85193,5494,CH3,v1,
21976,20241222,42,Cs0.05MA0.16FA0.79PbI2.9Br0.1,1.73,PMACl,0.7,PSP,2.5,,,Me-2PACz,0.33,,,,,,,,,1000,10,5000,30,6,160,110,25,,,,,,,,,,,,,,,2.13948,52.0937,0.988313,4.15555,5494,CH4,v1,
21977,20241222,42,Cs0.05MA0.16FA0.79PbI2.9Br0.1,1.73,PMACl,0.7,PSP,2.5,,,Me-2PACz,0.33,,,,,,,,,1000,10,5000,30,6,160,110,25,,,,,,,,,,,,,,,4.38e+38,5.42e+40,0.191109,4.22547,5495,CH1,v1,
21978,20241222,42,Cs0.05MA0.16FA0.79PbI2.9Br0.1,1.73,PMACl,0.7,PSP,2.5,,,Me-2PACz,0.33,,,,,,,,,1000,10,5000,30,6,160,110,25,,,,,,,,,,,,,,,1.7791,55.3513,0.951808,3.37694,5495,CH2,v1,
21979,20241222,42,Cs0.05MA0.16FA0.79PbI2.9Br0.1,1.73,PMACl,0.7,PSP,2.5,,,Me-2PACz,0.33,,,,,,,,,1000,10,5000,30,6,160,110,25,,,,,,,,,,,,,,,1.89859,56.1401,0.953366,3.5473,5495,CH3,v1,
21980,20241222,42,Cs0.05MA0.16FA0.79PbI2.9Br0.1,1.73,PMACl,0.7,PSP,2.5,,,Me-2PACz,0.33,,,,,,,,,1000,10,5000,30,6,160,110,25,,,,,,,,,,,,,,,2.81513,52.5798,1.00328,5.33648,5495,CH4,v1,
21981,20241222,42,Cs0.05MA0.16FA0.79PbI2.9Br0.1,1.73,PMACl,0.7,PSP,2.5,,,Me-2PACz,0.33,,,,,,,,,1000,10,5000,30,6,160,110,25,,,,,,,,,,,,,,,2.61975,50.7841,0.636244,8.10792,5496,CH1,v1,
21982,20241222,42,Cs0.05MA0.16FA0.79PbI2.9Br0.1,1.73,PMACl,0.7,PSP,2.5,,,Me-2PACz,0.33,,,,,,,,,1000,10,5000,30,6,160,110,25,,,,,,,,,,,,,,,2.81772,64.7454,0.966218,4.50416,5496,CH2,v1,
21983,20241222,42,Cs0.05MA0.16FA0.79PbI2.9Br0.1,1.73,PMACl,0.7,PSP,2.5,,,Me-2PACz,0.33,,,,,,,,,1000,10,5000,30,6,160,110,25,,,,,,,,,,,,,,,3.24163,65.1185,0.972216,5.12031,5496,CH3,v1,
21984,20241222,42,Cs0.05MA0.16FA0.79PbI2.9Br0.1,1.73,PSP,2.0,MACl,7.5,,,Me-2PACz,0.33,,,,,,,,,1000,10,5000,30,6,160,110,25,,,,,,,,,,,,,,,18.5715,72.1723,1.11457,23.0871,5496,CH4,v1,
21985,20241222,42,Cs0.05MA0.16FA0.79PbI2.9Br0.1,1.73,PSP,2.0,MACl,7.5,,,Me-2PACz,0.33,,,,,,,,,1000,10,5000,30,6,160,110,25,,,,,,,,,,,,,,,1.27e+39,-7.36e+40,-0.000111,15.4898,5497,CH1,v1,
21986,20241222,42,Cs0.05MA0.16FA0.79PbI2.9Br0.1,1.73,PSP,2.0,MACl,7.5,,,Me-2PACz,0.33,,,,,,,,,1000,10,5000,30,6,160,110,25,,,,,,,,,,,,,,,1.79399,25.6747,0.303721,23.0059,5497,CH2,v1,
21987,20241222,42,Cs0.05MA0.16FA0.79PbI2.9Br0.1,1.73,PSP,2.0,MACl,7.5,,,Me-2PACz,0.33,,,,,,,,,1000,10,5000,30,6,160,110,25,,,,,,,,,,,,,,,17.8467,73.4744,1.10901,21.9021,5497,CH3,v1,
21988,20241222,42,Cs0.05MA0.16FA0.79PbI2.9Br0.1,1.73,PSP,2.0,MACl,7.5,,,Me-2PACz,0.33,,,,,,,,,1000,10,5000,30,6,160,110,25,,,,,,,,,,,,,,,0.205187,24.7223,0.043185,19.2188,5497,CH4,v1,
21989,20241222,42,Cs0.05MA0.16FA0.79PbI2.9Br0.1,1.73,PSP,2.0,MACl,7.5,,,Me-2PACz,0.33,,,,,,,,,1000,10,5000,30,6,160,110,25,,,,,,,,,,,,,,,17.1761,69.856,1.12461,21.8634,5498,CH1,v1,
21990,20241222,42,Cs0.05MA0.16FA0.79PbI2.9Br0.1,1.73,PSP,2.0,MACl,7.5,,,Me-2PACz,0.33,,,,,,,,,1000,10,5000,30,6,160,110,25,,,,,,,,,,,,,,,17.2807,70.4117,1.12905,21.7373,5498,CH2,v1,
21991,20241222,42,Cs0.05MA0.16FA0.79PbI2.9Br0.1,1.73,PSP,2.0,MACl,7.5,,,Me-2PACz,0.33,,,,,,,,,1000,10,5000,30,6,160,110,25,,,,,,,,,,,,,,,16.1815,69.0747,1.12544,20.815,5498,CH3,v1,
21992,20241222,42,Cs0.05MA0.1FA0.85PbI3.0,1.73,MACl,7.0,PEAI,1.5,,,Me-4PACz,0.33,,,,,,,,,1000,10,5000,40,10,160,110,15,,,,,,,,,,,,,,,16.2616,67.0801,1.04078,23.2922,5498,CH4,v1,
21993,20241223,43,Cs0.05MA0.16FA0.79PbI2.9Br0.1,1.73,PMACl,0.72,PSP,2.3,,,MeO-2PACz,0.165,DMACPA,0.165,,,,,,,1000,10,5000,30,6,160,110,25,,,,,,,,,,,,,,,17.2568,68.3832,1.08353,23.2901,5499,CH1,v1,
21994,20241223,43,Cs0.05MA0.16FA0.79PbI2.9Br0.1,1.73,PMACl,0.72,PSP,2.3,,,MeO-2PACz,0.165,DMACPA,0.165,,,,,,,1000,10,5000,30,6,160,110,25,,,,,,,,,,,,,,,18.547,71.304,1.0977,23.696,5499,CH2,v1,
21995,20241223,43,Cs0.05MA0.16FA0.79PbI2.9Br0.1,1.73,PMACl,0.72,PSP,2.3,,,MeO-2PACz,0.165,DMACPA,0.165,,,,,,,1000,10,5000,30,6,160,110,25,,,,,,,,,,,,,,,18.0982,70.6875,1.09521,23.3773,5499,CH3,v1,
21996,20241223,43,Cs0.05MA0.16FA0.79PbI2.9Br0.1,1.73,PMACl,0.72,PSP,2.3,,,MeO-2PACz,0.165,DMACPA,0.165,,,,,,,1000,10,5000,30,6,160,110,25,,,,,,,,,,,,,,,17.6421,71.0092,1.09387,22.7127,5499,CH4,v1,
21997,20241223,43,Cs0.05MA0.16FA0.79PbI2.9Br0.1,1.73,PMACl,0.72,PSP,2.3,,,MeO-2PACz,0.165,DMACPA,0.165,,,,,,,1000,10,5000,30,6,160,110,25,,,,,,,,,,,,,,,17.568,69.4967,1.1044,22.8893,5500,CH1,v1,
21998,20241223,43,Cs0.05MA0.16FA0.79PbI2.9Br0.1,1.73,PMACl,0.72,PSP,2.3,,,MeO-2PACz,0.165,DMACPA,0.165,,,,,,,1000,10,5000,30,6,160,110,25,,,,,,,,,,,,,,,17.545,69.4882,1.10308,22.8894,5500,CH2,v1,
21999,20241223,43,Cs0.05MA0.16FA0.79PbI2.9Br0.1,1.73,PMACl,0.72,PSP,2.3,,,MeO-2PACz,0.165,DMACPA,0.165,,,,,,,1000,10,5000,30,6,160,110,25,,,,,,,,,,,,,,,17.2849,69.2221,1.10177,22.6638,5500,CH3,v1,
22000,20241223,43,Cs0.05MA0.16FA0.79PbI2.9Br0.1,1.73,PMACl,0.72,PSP,2.3,,,MeO-2PACz,0.165,DMACPA,0.165,,,,,,,1000,10,5000,30,6,160,110,25,,,,,,,,,,,,,,,17.338,69.8786,1.09807,22.5956,5500,CH4,v1,
22001,20241223,43,Cs0.05MA0.16FA0.79PbI2.9Br0.1,1.73,PMACl,0.72,PSP,2.3,,,MeO-2PACz,0.248,DMACPA,0.083,,,,,,,1000,10,5000,30,6,160,110,25,,,,,,,,,,,,,,,12.8238,52.265,1.06523,23.0337,5501,CH1,v1,
22002,20241223,43,Cs0.05MA0.16FA0.79PbI2.9Br0.1,1.73,PMACl,0.72,PSP,2.3,,,MeO-2PACz,0.248,DMACPA,0.083,,,,,,,1000,10,5000,30,6,160,110,25,,,,,,,,,,,,,,,17.6825,69.0807,1.10082,23.2525,5501,CH2,v1,
22003,20241223,43,Cs0.05MA0.16FA0.79PbI2.9Br0.1,1.73,PMACl,0.72,PSP,2.3,,,MeO-2PACz,0.248,DMACPA,0.083,,,,,,,1000,10,5000,30,6,160,110,25,,,,,,,,,,,,,,,17.7635,69.6215,1.09588,23.2821,5501,CH3,v1,
22004,20241223,43,Cs0.05MA0.16FA0.79PbI2.9Br0.1,1.73,PMACl,0.72,PSP,2.3,,,MeO-2PACz,0.248,DMACPA,0.083,,,,,,,1000,10,5000,30,6,160,110,25,,,,,,,,,,,,,,,17.226,68.8593,1.09052,22.9397,5501,CH4,v1,
22005,20241223,43,Cs0.05MA0.16FA0.79PbI2.9Br0.1,1.73,PMACl,0.72,PSP,2.3,,,MeO-2PACz,0.248,DMACPA,0.083,,,,,,,1000,10,5000,30,6,160,110,25,,,,,,,,,,,,,,,17.3101,69.5552,1.08398,22.9589,5502,CH1,v1,
22006,20241223,43,Cs0.05MA0.16FA0.79PbI2.9Br0.1,1.73,PMACl,0.72,PSP,2.3,,,MeO-2PACz,0.248,DMACPA,0.083,,,,,,,1000,10,5000,30,6,160,110,25,,,,,,,,,,,,,,,17.6164,70.0371,1.09193,23.0353,5502,CH2,v1,
22007,20241223,43,Cs0.05MA0.16FA0.79PbI2.9Br0.1,1.73,PMACl,0.72,PSP,2.3,,,MeO-2PACz,0.248,DMACPA,0.083,,,,,,,1000,10,5000,30,6,160,110,25,,,,,,,,,,,,,,,17.563,70.5514,1.08825,22.8752,5502,CH3,v1,
22008,20241223,43,Cs0.05MA0.16FA0.79PbI2.9Br0.1,1.73,PMACl,0.72,PSP,2.3,,,MeO-2PACz,0.248,DMACPA,0.083,,,,,,,1000,10,5000,30,6,160,110,25,,,,,,,,,,,,,,,16.1571,66.5249,1.08704,22.3425,5502,CH4,v1,
22009,20241223,43,Cs0.05MA0.16FA0.79PbI2.9Br0.1,1.73,PMACl,0.72,PSP,2.3,,,MeO-4PADBC,0.083,MeO-2PACz,0.248,,,,,,,1000,10,5000,30,6,160,110,25,,,,,,,,,,,,,,,17.1963,69.4564,1.1029,22.4485,5503,CH1,v1,
22010,20241223,43,Cs0.05MA0.16FA0.79PbI2.9Br0.1,1.73,PMACl,0.72,PSP,2.3,,,MeO-4PADBC,0.083,MeO-2PACz,0.248,,,,,,,1000,10,5000,30,6,160,110,25,,,,,,,,,,,,,,,16.7994,66.9461,1.09715,22.8719,5503,CH2,v1,
22011,20241223,43,Cs0.05MA0.16FA0.79PbI2.9Br0.1,1.73,PMACl,0.72,PSP,2.3,,,MeO-4PADBC,0.083,MeO-2PACz,0.248,,,,,,,1000,10,5000,30,6,160,110,25,,,,,,,,,,,,,,,17.5591,69.8639,1.09893,22.8706,5503,CH3,v1,
22012,20241223,43,Cs0.05MA0.16FA0.79PbI2.9Br0.1,1.73,PMACl,0.72,PSP,2.3,,,MeO-4PADBC,0.083,MeO-2PACz,0.248,,,,,,,1000,10,5000,30,6,160,110,25,,,,,,,,,,,,,,,17.3319,69.9261,1.10317,22.4679,5503,CH4,v1,
22013,20241223,43,Cs0.05MA0.16FA0.79PbI2.9Br0.1,1.73,PMACl,0.72,PSP,2.3,,,MeO-4PADBC,0.083,MeO-2PACz,0.248,,,,,,,1000,10,5000,30,6,160,110,25,,,,,,,,,,,,,,,18.3959,70.0931,1.10372,23.7786,5504,CH1,v1,
22014,20241223,43,Cs0.05MA0.16FA0.79PbI2.9Br0.1,1.73,PMACl,0.72,PSP,2.3,,,MeO-4PADBC,0.083,MeO-2PACz,0.248,,,,,,,1000,10,5000,30,6,160,110,25,,,,,,,,,,,,,,,13.6831,54.0403,1.06966,23.6711,5504,CH2,v1,
22015,20241223,43,Cs0.05MA0.16FA0.79PbI2.9Br0.1,1.73,PMACl,0.72,PSP,2.3,,,MeO-4PADBC,0.083,MeO-2PACz,0.248,,,,,,,1000,10,5000,30,6,160,110,25,,,,,,,,,,,,,,,2.36e-05,0.017068,0.009776,14.144,5504,CH3,v1,
22016,20241223,43,Cs0.05MA0.16FA0.79PbI2.9Br0.1,1.73,PMACl,0.72,PSP,2.3,,,MeO-4PADBC,0.083,MeO-2PACz,0.248,,,,,,,1000,10,5000,30,6,160,110,25,,,,,,,,,,,,,,,18.1225,70.3982,1.09762,23.4534,5504,CH4,v1,
22017,20241223,43,Cs0.05MA0.16FA0.79PbI2.9Br0.1,1.73,PMACl,0.72,PSP,2.3,,,Me-4PACz,0.248,DMACPA,0.083,,,,,,,1000,10,5000,30,6,160,110,25,,,,,,,,,,,,,,,18.4618,73.8505,1.08528,23.0344,5505,CH1,v1,
22018,20241223,43,Cs0.05MA0.16FA0.79PbI2.9Br0.1,1.73,PMACl,0.72,PSP,2.3,,,Me-4PACz,0.248,DMACPA,0.083,,,,,,,1000,10,5000,30,6,160,110,25,,,,,,,,,,,,,,,18.6071,73.9291,1.0847,23.2035,5505,CH2,v1,
22019,20241223,43,Cs0.05MA0.16FA0.79PbI2.9Br0.1,1.73,PMACl,0.72,PSP,2.3,,,Me-4PACz,0.248,DMACPA,0.083,,,,,,,1000,10,5000,30,6,160,110,25,,,,,,,,,,,,,,,18.553,74.2895,1.08051,23.113,5505,CH3,v1,
22020,20241223,43,Cs0.05MA0.16FA0.79PbI2.9Br0.1,1.73,PMACl,0.72,PSP,2.3,,,Me-4PACz,0.248,DMACPA,0.083,,,,,,,1000,10,5000,30,6,160,110,25,,,,,,,,,,,,,,,18.0706,74.3711,1.07804,22.5391,5505,CH4,v1,
22021,20241223,43,Cs0.05MA0.16FA0.79PbI2.9Br0.1,1.73,PMACl,0.72,PSP,2.3,,,Me-4PACz,0.248,DMACPA,0.083,,,,,,,1000,10,5000,30,6,160,110,25,,,,,,,,,,,,,,,16.948,65.5344,1.12122,23.0652,5506,CH1,v1,
22022,20241223,43,Cs0.05MA0.16FA0.79PbI2.9Br0.1,1.73,PMACl,0.72,PSP,2.3,,,Me-4PACz,0.248,DMACPA,0.083,,,,,,,1000,10,5000,30,6,160,110,25,,,,,,,,,,,,,,,17.7243,68.1324,1.10844,23.4695,5506,CH2,v1,
22023,20241223,43,Cs0.05MA0.16FA0.79PbI2.9Br0.1,1.73,PMACl,0.72,PSP,2.3,,,Me-4PACz,0.248,DMACPA,0.083,,,,,,,1000,10,5000,30,6,160,110,25,,,,,,,,,,,,,,,18.6118,72.1363,1.09189,23.6295,5506,CH3,v1,
22024,20241223,43,Cs0.05MA0.16FA0.79PbI2.9Br0.1,1.73,PMACl,0.72,PSP,2.3,,,Me-4PACz,0.248,DMACPA,0.083,,,,,,,1000,10,5000,30,6,160,110,25,,,,,,,,,,,,,,,18.4423,73.3196,1.08254,23.2354,5506,CH4,v1,
22025,20241223,43,Cs0.05MA0.16FA0.79PbI2.9Br0.1,1.73,PMACl,0.72,PSP,2.3,,,Me-4PACz,0.165,MeO-4PADBC,0.165,,,,,,,1000,10,5000,30,6,160,110,25,,,,,,,,,,,,,,,17.9419,70.8056,1.08251,23.4082,5507,CH1,v1,
22026,20241223,43,Cs0.05MA0.16FA0.79PbI2.9Br0.1,1.73,PMACl,0.72,PSP,2.3,,,Me-4PACz,0.165,MeO-4PADBC,0.165,,,,,,,1000,10,5000,30,6,160,110,25,,,,,,,,,,,,,,,18.1612,71.3219,1.08146,23.5456,5507,CH2,v1,
22027,20241223,43,Cs0.05MA0.16FA0.79PbI2.9Br0.1,1.73,PMACl,0.72,PSP,2.3,,,Me-4PACz,0.165,MeO-4PADBC,0.165,,,,,,,1000,10,5000,30,6,160,110,25,,,,,,,,,,,,,,,18.0271,71.501,1.07566,23.439,5507,CH3,v1,
22028,20241223,43,Cs0.05MA0.16FA0.79PbI2.9Br0.1,1.73,PMACl,0.72,PSP,2.3,,,Me-4PACz,0.165,MeO-4PADBC,0.165,,,,,,,1000,10,5000,30,6,160,110,25,,,,,,,,,,,,,,,17.8255,72.1062,1.06744,23.1593,5507,CH4,v1,
22029,20241223,43,Cs0.05MA0.16FA0.79PbI2.9Br0.1,1.73,PMACl,0.72,PSP,2.3,,,Me-4PACz,0.165,MeO-4PADBC,0.165,,,,,,,1000,10,5000,30,6,160,110,25,,,,,,,,,,,,,,,18.5179,70.0061,1.0848,24.3841,5508,CH1,v1,
22030,20241223,43,Cs0.05MA0.16FA0.79PbI2.9Br0.1,1.73,PMACl,0.72,PSP,2.3,,,Me-4PACz,0.165,MeO-4PADBC,0.165,,,,,,,1000,10,5000,30,6,160,110,25,,,,,,,,,,,,,,,2.42e-05,0.0357175,0.006839,9.92569,5508,CH2,v1,
22031,20241223,43,Cs0.05MA0.16FA0.79PbI2.9Br0.1,1.73,PMACl,0.72,PSP,2.3,,,Me-4PACz,0.165,MeO-4PADBC,0.165,,,,,,,1000,10,5000,30,6,160,110,25,,,,,,,,,,,,,,,18.1516,70.6302,1.07783,23.8438,5508,CH3,v1,
22032,20241223,43,Cs0.05MA0.16FA0.79PbI2.9Br0.1,1.73,PMACl,0.72,PSP,2.3,,,Me-4PACz,0.165,MeO-4PADBC,0.165,,,,,,,1000,10,5000,30,6,160,110,25,,,,,,,,,,,,,,,0.12171,23.3096,0.026964,19.3647,5508,CH4,v1,
22033,20241223,43,Cs0.05MA0.16FA0.79PbI2.9Br0.1,1.73,PMACl,0.72,PSP,2.3,,,py3,0.165,DMACPA,0.165,,,,,,,1000,10,5000,30,6,160,110,25,,,,,,,,,,,,,,,9.80137,44.1441,0.994428,22.3275,5509,CH1,v1,
22034,20241223,43,Cs0.05MA0.16FA0.79PbI2.9Br0.1,1.73,PMACl,0.72,PSP,2.3,,,py3,0.165,DMACPA,0.165,,,,,,,1000,10,5000,30,6,160,110,25,,,,,,,,,,,,,,,0.0108379,7.72906,0.01101,12.7364,5509,CH2,v1,
22035,20241223,43,Cs0.05MA0.16FA0.79PbI2.9Br0.1,1.73,PMACl,0.72,PSP,2.3,,,py3,0.165,DMACPA,0.165,,,,,,,1000,10,5000,30,6,160,110,25,,,,,,,,,,,,,,,17.7478,73.4526,1.07338,22.5105,5509,CH3,v1,
22036,20241223,43,Cs0.05MA0.16FA0.79PbI2.9Br0.1,1.73,PMACl,0.72,PSP,2.3,,,py3,0.165,DMACPA,0.165,,,,,,,1000,10,5000,30,6,160,110,25,,,,,,,,,,,,,,,17.1515,73.1279,1.06594,22.0033,5509,CH4,v1,
22037,20241223,43,Cs0.05MA0.16FA0.79PbI2.9Br0.1,1.73,PMACl,0.72,PSP,2.3,,,py3,0.165,DMACPA,0.165,,,,,,,1000,10,5000,30,6,160,110,25,,,,,,,,,,,,,,,18.2839,77.239,0.994559,23.8014,5510,CH1,v1,
22038,20241223,43,Cs0.05MA0.16FA0.79PbI2.9Br0.1,1.73,PMACl,0.72,PSP,2.3,,,py3,0.165,DMACPA,0.165,,,,,,,1000,10,5000,30,6,160,110,25,,,,,,,,,,,,,,,18.8731,73.4464,1.07177,23.9756,5510,CH2,v1,
22039,20241223,43,Cs0.05MA0.16FA0.79PbI2.9Br0.1,1.73,PMACl,0.72,PSP,2.3,,,py3,0.165,DMACPA,0.165,,,,,,,1000,10,5000,30,6,160,110,25,,,,,,,,,,,,,,,18.6779,73.7899,1.07115,23.6309,5510,CH3,v1,
22040,20241223,43,Cs0.05MA0.16FA0.79PbI2.9Br0.1,1.73,PMACl,0.72,PSP,2.3,,,py3,0.165,DMACPA,0.165,,,,,,,1000,10,5000,30,6,160,110,25,,,,,,,,,,,,,,,17.6551,73.0885,1.06171,22.7518,5510,CH4,v1,
22041,20241223,43,Cs0.05MA0.16FA0.79PbI2.9Br0.1,1.73,PMACl,0.72,PSP,2.3,,,Me-2PACz,0.248,MeO-2PACz,0.083,,,,,,,1000,10,5000,30,6,160,110,25,,,,,,,,,,,,,,,18.7944,77.3114,1.03404,23.5097,5511,CH1,v1,
22042,20241223,43,Cs0.05MA0.16FA0.79PbI2.9Br0.1,1.73,PMACl,0.72,PSP,2.3,,,Me-2PACz,0.248,MeO-2PACz,0.083,,,,,,,1000,10,5000,30,6,160,110,25,,,,,,,,,,,,,,,18.956,74.362,1.07725,23.6635,5511,CH2,v1,
22043,20241223,43,Cs0.05MA0.16FA0.79PbI2.9Br0.1,1.73,PMACl,0.72,PSP,2.3,,,Me-2PACz,0.248,MeO-2PACz,0.083,,,,,,,1000,10,5000,30,6,160,110,25,,,,,,,,,,,,,,,18.7478,74.3658,1.07114,23.5358,5511,CH3,v1,
22044,20241223,43,Cs0.05MA0.16FA0.79PbI2.9Br0.1,1.73,PMACl,0.72,PSP,2.3,,,Me-2PACz,0.248,MeO-2PACz,0.083,,,,,,,1000,10,5000,30,6,160,110,25,,,,,,,,,,,,,,,18.3915,74.5247,1.06899,23.0857,5511,CH4,v1,
22045,20241223,43,Cs0.05MA0.16FA0.79PbI2.9Br0.1,1.73,PMACl,0.72,PSP,2.3,,,Me-2PACz,0.248,MeO-2PACz,0.083,,,,,,,1000,10,5000,30,6,160,110,25,,,,,,,,,,,,,,,17.7334,74.1101,1.07532,22.2525,5512,CH1,v1,
22046,20241223,43,Cs0.05MA0.16FA0.79PbI2.9Br0.1,1.73,PMACl,0.72,PSP,2.3,,,Me-2PACz,0.248,MeO-2PACz,0.083,,,,,,,1000,10,5000,30,6,160,110,25,,,,,,,,,,,,,,,0.095462,23.9102,0.023021,17.3431,5512,CH2,v1,
22047,20241223,43,Cs0.05MA0.16FA0.79PbI2.9Br0.1,1.73,PMACl,0.72,PSP,2.3,,,Me-2PACz,0.248,MeO-2PACz,0.083,,,,,,,1000,10,5000,30,6,160,110,25,,,,,,,,,,,,,,,1.07919,25.0899,0.196797,21.8566,5512,CH3,v1,
22048,20241223,43,Cs0.05MA0.16FA0.79PbI2.9Br0.1,1.73,PMACl,0.72,PSP,2.3,,,Me-2PACz,0.248,MeO-2PACz,0.083,,,,,,,1000,10,5000,30,6,160,110,25,,,,,,,,,,,,,,,17.3424,74.002,1.06787,21.9456,5512,CH4,v1,
22049,20241223,43,Cs0.05MA0.16FA0.79PbI2.9Br0.1,1.73,PMACl,0.72,PSP,2.3,,,Me-2PACz,0.083,py3,0.248,,,,,,,1000,10,5000,30,6,160,110,25,,,,,,,,,,,,,,,0.0238481,12.9678,0.011781,15.6096,5513,CH1,v1,
22050,20241223,43,Cs0.05MA0.16FA0.79PbI2.9Br0.1,1.73,PMACl,0.72,PSP,2.3,,,Me-2PACz,0.083,py3,0.248,,,,,,,1000,10,5000,30,6,160,110,25,,,,,,,,,,,,,,,17.9141,69.1132,1.08033,23.9926,5513,CH2,v1,
22051,20241223,43,Cs0.05MA0.16FA0.79PbI2.9Br0.1,1.73,PMACl,0.72,PSP,2.3,,,Me-2PACz,0.083,py3,0.248,,,,,,,1000,10,5000,30,6,160,110,25,,,,,,,,,,,,,,,0.153724,23.7795,0.033506,19.2937,5513,CH3,v1,
22052,20241223,43,Cs0.05MA0.16FA0.79PbI2.9Br0.1,1.73,PMACl,0.72,PSP,2.3,,,Me-2PACz,0.083,py3,0.248,,,,,,,1000,10,5000,30,6,160,110,25,,,,,,,,,,,,,,,17.2522,69.8684,1.07571,22.9546,5513,CH4,v1,
22053,20241223,43,Cs0.05MA0.16FA0.79PbI2.9Br0.1,1.73,PMACl,0.72,PSP,2.3,,,Me-2PACz,0.083,py3,0.248,,,,,,,1000,10,5000,30,6,160,110,25,,,,,,,,,,,,,,,1.43e-05,0.016147,0.007935,11.1847,5514,CH1,v1,
22054,20241223,43,Cs0.05MA0.16FA0.79PbI2.9Br0.1,1.73,PMACl,0.72,PSP,2.3,,,Me-2PACz,0.083,py3,0.248,,,,,,,1000,10,5000,30,6,160,110,25,,,,,,,,,,,,,,,17.6545,68.557,1.08098,23.8224,5514,CH2,v1,
22055,20241223,43,Cs0.05MA0.16FA0.79PbI2.9Br0.1,1.73,PMACl,0.72,PSP,2.3,,,Me-2PACz,0.083,py3,0.248,,,,,,,1000,10,5000,30,6,160,110,25,,,,,,,,,,,,,,,17.9545,70.0426,1.08239,23.6826,5514,CH3,v1,
22056,20241223,43,Cs0.05MA0.16FA0.79PbI2.9Br0.1,1.73,PMACl,0.72,PSP,2.3,,,Me-2PACz,0.083,py3,0.248,,,,,,,1000,10,5000,30,6,160,110,25,,,,,,,,,,,,,,,0.0950643,23.9639,0.021799,18.1982,5514,CH4,v1,
22057,20241223,43,Cs0.05MA0.16FA0.79PbI2.9Br0.1,1.73,PMACl,0.72,PSP,2.3,,,MeO-2PACz,0.165,py3,0.165,,,,,,,1000,10,5000,30,6,160,110,25,,,,,,,,,,,,,,,0.226364,24.0847,0.048893,19.223,5515,CH1,v1,
22058,20241223,43,Cs0.05MA0.16FA0.79PbI2.9Br0.1,1.73,PMACl,0.72,PSP,2.3,,,MeO-2PACz,0.165,py3,0.165,,,,,,,1000,10,5000,30,6,160,110,25,,,,,,,,,,,,,,,18.1229,69.5472,1.09555,23.7858,5515,CH2,v1,
22059,20241223,43,Cs0.05MA0.16FA0.79PbI2.9Br0.1,1.73,PMACl,0.72,PSP,2.3,,,MeO-2PACz,0.165,py3,0.165,,,,,,,1000,10,5000,30,6,160,110,25,,,,,,,,,,,,,,,12.8826,51.8598,1.04563,23.7571,5515,CH3,v1,
22060,20241223,43,Cs0.05MA0.16FA0.79PbI2.9Br0.1,1.73,PMACl,0.72,PSP,2.3,,,MeO-2PACz,0.165,py3,0.165,,,,,,,1000,10,5000,30,6,160,110,25,,,,,,,,,,,,,,,0.834762,25.147,0.149408,22.2179,5515,CH4,v1,
22061,20241223,43,Cs0.05MA0.16FA0.79PbI2.9Br0.1,1.73,PMACl,0.72,PSP,2.3,,,MeO-2PACz,0.165,py3,0.165,,,,,,,1000,10,5000,30,6,160,110,25,,,,,,,,,,,,,,,0.0150757,10.1525,0.011431,12.9903,5516,CH1,v1,
22062,20241223,43,Cs0.05MA0.16FA0.79PbI2.9Br0.1,1.73,PMACl,0.72,PSP,2.3,,,MeO-2PACz,0.165,py3,0.165,,,,,,,1000,10,5000,30,6,160,110,25,,,,,,,,,,,,,,,2.46e-05,0.0417015,0.006,9.81741,5516,CH2,v1,
22063,20241223,43,Cs0.05MA0.16FA0.79PbI2.9Br0.1,1.73,PMACl,0.72,PSP,2.3,,,MeO-2PACz,0.165,py3,0.165,,,,,,,1000,10,5000,30,6,160,110,25,,,,,,,,,,,,,,,11.9044,122.909,0.421887,22.9576,5516,CH3,v1,
22064,20241223,43,Cs0.05MA0.16FA0.79PbI2.9Br0.1,1.73,PMACl,0.72,PSP,2.3,,,MeO-2PACz,0.165,py3,0.165,,,,,,,1000,10,5000,30,6,160,110,25,,,,,,,,,,,,,,,10.4248,44.8682,1.0154,22.8819,5516,CH4,v1,
22065,20241223,43,Cs0.05MA0.16FA0.79PbI2.9Br0.1,1.73,PMACl,0.72,PSP,2.3,,,MeO-4PADBC,0.248,DMACPA,0.083,,,,,,,1000,10,5000,30,6,160,110,25,,,,,,,,,,,,,,,0.110165,24.3355,0.023907,18.9355,5517,CH1,v1,
22066,20241223,43,Cs0.05MA0.16FA0.79PbI2.9Br0.1,1.73,PMACl,0.72,PSP,2.3,,,MeO-4PADBC,0.248,DMACPA,0.083,,,,,,,1000,10,5000,30,6,160,110,25,,,,,,,,,,,,,,,2.09e-05,0.0375769,0.006342,8.78072,5517,CH2,v1,
22067,20241223,43,Cs0.05MA0.16FA0.79PbI2.9Br0.1,1.73,PMACl,0.72,PSP,2.3,,,MeO-4PADBC,0.248,DMACPA,0.083,,,,,,,1000,10,5000,30,6,160,110,25,,,,,,,,,,,,,,,0.155222,24.0585,0.034212,18.8584,5517,CH3,v1,
22068,20241223,43,Cs0.05MA0.16FA0.79PbI2.9Br0.1,1.73,PMACl,0.72,PSP,2.3,,,MeO-4PADBC,0.248,DMACPA,0.083,,,,,,,1000,10,5000,30,6,160,110,25,,,,,,,,,,,,,,,0.431616,24.7582,0.082356,21.1682,5517,CH4,v1,
22069,20241223,43,Cs0.05MA0.16FA0.79PbI2.9Br0.1,1.73,PMACl,0.72,PSP,2.3,,,MeO-4PADBC,0.248,DMACPA,0.083,,,,,,,1000,10,5000,30,6,160,110,25,,,,,,,,,,,,,,,6.03e-06,0.115208,0.00155,3.37468,5518,CH1,v1,
22070,20241223,43,Cs0.05MA0.16FA0.79PbI2.9Br0.1,1.73,PMACl,0.72,PSP,2.3,,,MeO-4PADBC,0.248,DMACPA,0.083,,,,,,,1000,10,5000,30,6,160,110,25,,,,,,,,,,,,,,,4.45e-06,0.307592,0.000705,2.05331,5518,CH2,v1,
22071,20241223,43,Cs0.05MA0.16FA0.79PbI2.9Br0.1,1.73,PMACl,0.72,PSP,2.3,,,MeO-4PADBC,0.248,DMACPA,0.083,,,,,,,1000,10,5000,30,6,160,110,25,,,,,,,,,,,,,,,14.8783,63.7643,1.09303,21.3473,5518,CH3,v1,
22072,20241223,43,Cs0.05MA0.16FA0.79PbI2.9Br0.1,1.73,PMACl,0.72,PSP,2.3,,,MeO-4PADBC,0.248,DMACPA,0.083,,,,,,,1000,10,5000,30,6,160,110,25,,,,,,,,,,,,,,,2.49e-05,0.0451262,0.005743,9.6073,5518,CH4,v1,
22073,20241223,43,Cs0.05MA0.16FA0.79PbI2.9Br0.1,1.73,PMACl,0.72,PSP,2.3,,,Me-2PACz,0.083,MeO-4PADBC,0.248,,,,,,,1000,10,5000,30,6,160,110,25,,,,,,,,,,,,,,,17.154,71.8369,1.044,22.8726,5519,CH1,v1,
22074,20241223,43,Cs0.05MA0.16FA0.79PbI2.9Br0.1,1.73,PMACl,0.72,PSP,2.3,,,Me-2PACz,0.083,MeO-4PADBC,0.248,,,,,,,1000,10,5000,30,6,160,110,25,,,,,,,,,,,,,,,0.209408,24.4955,0.043471,19.6658,5519,CH2,v1,
22075,20241223,43,Cs0.05MA0.16FA0.79PbI2.9Br0.1,1.73,PMACl,0.72,PSP,2.3,,,Me-2PACz,0.083,MeO-4PADBC,0.248,,,,,,,1000,10,5000,30,6,160,110,25,,,,,,,,,,,,,,,16.8699,71.5262,1.03947,22.69,5519,CH3,v1,
22076,20241223,43,Cs0.05MA0.16FA0.79PbI2.9Br0.1,1.73,PMACl,0.72,PSP,2.3,,,Me-2PACz,0.083,MeO-4PADBC,0.248,,,,,,,1000,10,5000,30,6,160,110,25,,,,,,,,,,,,,,,16.5525,71.4907,1.03933,22.2771,5519,CH4,v1,
22077,20241223,43,Cs0.05MA0.16FA0.79PbI2.9Br0.1,1.73,PMACl,0.72,PSP,2.3,,,Me-2PACz,0.083,MeO-4PADBC,0.248,,,,,,,1000,10,5000,30,6,160,110,25,,,,,,,,,,,,,,,16.9799,71.3335,1.04533,22.7712,5520,CH1,v1,
22078,20241223,43,Cs0.05MA0.16FA0.79PbI2.9Br0.1,1.73,PMACl,0.72,PSP,2.3,,,Me-2PACz,0.083,MeO-4PADBC,0.248,,,,,,,1000,10,5000,30,6,160,110,25,,,,,,,,,,,,,,,1.76e-05,0.0275212,0.006062,10.5505,5520,CH2,v1,
22079,20241223,43,Cs0.05MA0.16FA0.79PbI2.9Br0.1,1.73,PMACl,0.72,PSP,2.3,,,Me-2PACz,0.083,MeO-4PADBC,0.248,,,,,,,1000,10,5000,30,6,160,110,25,,,,,,,,,,,,,,,17.0705,71.6507,1.03943,22.9208,5520,CH3,v1,
22080,20241223,43,Cs0.05MA0.16FA0.79PbI2.9Br0.1,1.73,PMACl,0.72,PSP,2.3,,,Me-2PACz,0.083,MeO-4PADBC,0.248,,,,,,,1000,10,5000,30,6,160,110,25,,,,,,,,,,,,,,,2.10944,25.954,0.361524,22.4816,5520,CH4,v1,
22081,20241223,43,Cs0.05MA0.16FA0.79PbI2.9Br0.1,1.73,PMACl,0.72,PSP,2.3,,,MeO-2PACz,0.083,DMACPA,0.248,,,,,,,1000,10,5000,30,6,160,110,25,,,,,,,,,,,,,,,2.59e+38,8.42e+39,0.06997,43.9216,5521,CH1,v1,
22082,20241223,43,Cs0.05MA0.16FA0.79PbI2.9Br0.1,1.73,PMACl,0.72,PSP,2.3,,,MeO-2PACz,0.083,DMACPA,0.248,,,,,,,1000,10,5000,30,6,160,110,25,,,,,,,,,,,,,,,2.34852,25.4012,0.411326,22.4778,5521,CH2,v1,
22083,20241223,43,Cs0.05MA0.16FA0.79PbI2.9Br0.1,1.73,PMACl,0.72,PSP,2.3,,,MeO-2PACz,0.083,DMACPA,0.248,,,,,,,1000,10,5000,30,6,160,110,25,,,,,,,,,,,,,,,0.649382,24.7958,0.120557,21.7235,5521,CH3,v1,
22084,20241223,43,Cs0.05MA0.16FA0.79PbI2.9Br0.1,1.73,PMACl,0.72,PSP,2.3,,,MeO-2PACz,0.083,DMACPA,0.248,,,,,,,1000,10,5000,30,6,160,110,25,,,,,,,,,,,,,,,0.0221483,13.3551,0.012118,13.6853,5521,CH4,v1,
22085,20241223,43,Cs0.05MA0.16FA0.79PbI2.9Br0.1,1.73,PMACl,0.72,PSP,2.3,,,MeO-2PACz,0.083,DMACPA,0.248,,,,,,,1000,10,5000,30,6,160,110,25,,,,,,,,,,,,,,,16.4697,70.1552,1.04574,22.4493,5522,CH1,v1,
22086,20241223,43,Cs0.05MA0.16FA0.79PbI2.9Br0.1,1.73,PMACl,0.72,PSP,2.3,,,MeO-2PACz,0.083,DMACPA,0.248,,,,,,,1000,10,5000,30,6,160,110,25,,,,,,,,,,,,,,,16.6912,71.0935,1.03593,22.6636,5522,CH2,v1,
22087,20241223,43,Cs0.05MA0.16FA0.79PbI2.9Br0.1,1.73,PMACl,0.72,PSP,2.3,,,MeO-2PACz,0.083,DMACPA,0.248,,,,,,,1000,10,5000,30,6,160,110,25,,,,,,,,,,,,,,,15.7135,68.8584,1.02718,22.2162,5522,CH3,v1,
22088,20241223,43,Cs0.05MA0.16FA0.79PbI2.9Br0.1,1.73,PMACl,0.72,PSP,2.3,,,MeO-2PACz,0.083,DMACPA,0.248,,,,,,,1000,10,5000,30,6,160,110,25,,,,,,,,,,,,,,,15.3271,68.6996,1.02344,21.7994,5522,CH4,v1,
22089,20241223,43,Cs0.05MA0.16FA0.79PbI2.9Br0.1,1.73,PMACl,0.72,PSP,2.3,,,Me-4PACz,0.165,DMACPA,0.165,,,,,,,1000,10,5000,30,6,160,110,25,,,,,,,,,,,,,,,0.193137,24.7359,0.03894,20.051,5523,CH1,v1,
22090,20241223,43,Cs0.05MA0.16FA0.79PbI2.9Br0.1,1.73,PMACl,0.72,PSP,2.3,,,Me-4PACz,0.165,DMACPA,0.165,,,,,,,1000,10,5000,30,6,160,110,25,,,,,,,,,,,,,,,17.6604,71.6223,1.02094,24.1519,5523,CH2,v1,
22091,20241223,43,Cs0.05MA0.16FA0.79PbI2.9Br0.1,1.73,PMACl,0.72,PSP,2.3,,,Me-4PACz,0.165,DMACPA,0.165,,,,,,,1000,10,5000,30,6,160,110,25,,,,,,,,,,,,,,,0.289721,24.8608,0.055876,20.8566,5523,CH3,v1,
22092,20241223,43,Cs0.05MA0.16FA0.79PbI2.9Br0.1,1.73,PMACl,0.72,PSP,2.3,,,Me-4PACz,0.165,DMACPA,0.165,,,,,,,1000,10,5000,30,6,160,110,25,,,,,,,,,,,,,,,17.2349,72.146,1.004,23.7937,5523,CH4,v1,
22093,20241223,43,Cs0.05MA0.16FA0.79PbI2.9Br0.1,1.73,PMACl,0.72,PSP,2.3,,,Me-4PACz,0.165,DMACPA,0.165,,,,,,,1000,10,5000,30,6,160,110,25,,,,,,,,,,,,,,,16.6508,71.2896,1.02247,22.8434,5524,CH1,v1,
22094,20241223,43,Cs0.05MA0.16FA0.79PbI2.9Br0.1,1.73,PMACl,0.72,PSP,2.3,,,Me-4PACz,0.165,DMACPA,0.165,,,,,,,1000,10,5000,30,6,160,110,25,,,,,,,,,,,,,,,15.3101,65.3835,1.00818,23.226,5524,CH2,v1,
22095,20241223,43,Cs0.05MA0.16FA0.79PbI2.9Br0.1,1.73,PMACl,0.72,PSP,2.3,,,Me-4PACz,0.165,DMACPA,0.165,,,,,,,1000,10,5000,30,6,160,110,25,,,,,,,,,,,,,,,0.0607255,22.8389,0.017172,15.4834,5524,CH3,v1,
22096,20241223,43,Cs0.05MA0.16FA0.79PbI2.9Br0.1,1.73,PMACl,0.72,PSP,2.3,,,Me-4PACz,0.165,DMACPA,0.165,,,,,,,1000,10,5000,30,6,160,110,25,,,,,,,,,,,,,,,16.3055,71.522,1.00148,22.7642,5524,CH4,v1,
22097,20241223,43,Cs0.05MA0.16FA0.79PbI2.9Br0.1,1.73,PMACl,0.72,PSP,2.3,,,Me-2PACz,0.165,2PACz,0.165,,,,,,,1000,10,5000,30,6,160,110,25,,,,,,,,,,,,,,,17.3564,69.0163,1.0691,23.5228,5525,CH1,v1,
22098,20241223,43,Cs0.05MA0.16FA0.79PbI2.9Br0.1,1.73,PMACl,0.72,PSP,2.3,,,Me-2PACz,0.165,2PACz,0.165,,,,,,,1000,10,5000,30,6,160,110,25,,,,,,,,,,,,,,,17.7311,69.6804,1.06739,23.8397,5525,CH2,v1,
22099,20241223,43,Cs0.05MA0.16FA0.79PbI2.9Br0.1,1.73,PMACl,0.72,PSP,2.3,,,Me-2PACz,0.165,2PACz,0.165,,,,,,,1000,10,5000,30,6,160,110,25,,,,,,,,,,,,,,,1.30048,24.4539,0.231825,22.9401,5525,CH3,v1,
22100,20241223,43,Cs0.05MA0.16FA0.79PbI2.9Br0.1,1.73,PMACl,0.72,PSP,2.3,,,Me-2PACz,0.165,2PACz,0.165,,,,,,,1000,10,5000,30,6,160,110,25,,,,,,,,,,,,,,,17.4636,69.8985,1.0638,23.4859,5525,CH4,v1,
22101,20241223,43,Cs0.05MA0.16FA0.79PbI2.9Br0.1,1.73,PMACl,0.72,PSP,2.3,,,Me-2PACz,0.165,2PACz,0.165,,,,,,,1000,10,5000,30,6,160,110,25,,,,,,,,,,,,,,,18.1213,70.673,1.06531,24.0692,5526,CH1,v1,
22102,20241223,43,Cs0.05MA0.16FA0.79PbI2.9Br0.1,1.73,PMACl,0.72,PSP,2.3,,,Me-2PACz,0.165,2PACz,0.165,,,,,,,1000,10,5000,30,6,160,110,25,,,,,,,,,,,,,,,18.2015,70.4646,1.06442,24.2674,5526,CH2,v1,
22103,20241223,43,Cs0.05MA0.16FA0.79PbI2.9Br0.1,1.73,PMACl,0.72,PSP,2.3,,,Me-2PACz,0.165,2PACz,0.165,,,,,,,1000,10,5000,30,6,160,110,25,,,,,,,,,,,,,,,17.807,70.1926,1.05558,24.033,5526,CH3,v1,
22104,20241223,43,Cs0.05MA0.16FA0.79PbI2.9Br0.1,1.73,PMACl,0.72,PSP,2.3,,,Me-2PACz,0.165,2PACz,0.165,,,,,,,1000,10,5000,30,6,160,110,25,,,,,,,,,,,,,,,17.0852,69.1524,1.05348,23.4523,5526,CH4,v1,
22105,20241223,43,Cs0.05MA0.16FA0.79PbI2.9Br0.1,1.73,PMACl,0.72,PSP,2.3,,,Me-4PACz,0.165,MeO-2PACz,0.165,,,,,,,1000,10,5000,30,6,160,110,25,,,,,,,,,,,,,,,17.0669,69.9229,1.04467,23.3645,5527,CH1,v1,
22106,20241223,43,Cs0.05MA0.16FA0.79PbI2.9Br0.1,1.73,PMACl,0.72,PSP,2.3,,,Me-4PACz,0.165,MeO-2PACz,0.165,,,,,,,1000,10,5000,30,6,160,110,25,,,,,,,,,,,,,,,17.1144,69.4689,1.05603,23.3288,5527,CH2,v1,
22107,20241223,43,Cs0.05MA0.16FA0.79PbI2.9Br0.1,1.73,PMACl,0.72,PSP,2.3,,,Me-4PACz,0.165,MeO-2PACz,0.165,,,,,,,1000,10,5000,30,6,160,110,25,,,,,,,,,,,,,,,8.92135,40.6064,0.974648,22.5418,5527,CH3,v1,
22108,20241223,43,Cs0.05MA0.16FA0.79PbI2.9Br0.1,1.73,PMACl,0.72,PSP,2.3,,,Me-4PACz,0.165,MeO-2PACz,0.165,,,,,,,1000,10,5000,30,6,160,110,25,,,,,,,,,,,,,,,4.11474,980.133,0.023133,18.1482,5527,CH4,v1,
22109,20241223,43,Cs0.05MA0.16FA0.79PbI2.9Br0.1,1.73,PMACl,0.72,PSP,2.3,,,Me-4PACz,0.165,MeO-2PACz,0.165,,,,,,,1000,10,5000,30,6,160,110,25,,,,,,,,,,,,,,,16.7985,68.6074,1.07476,22.7817,5528,CH1,v1,
22110,20241223,43,Cs0.05MA0.16FA0.79PbI2.9Br0.1,1.73,PMACl,0.72,PSP,2.3,,,Me-4PACz,0.165,MeO-2PACz,0.165,,,,,,,1000,10,5000,30,6,160,110,25,,,,,,,,,,,,,,,17.1186,69.49,1.05948,23.2516,5528,CH2,v1,
22111,20241223,43,Cs0.05MA0.16FA0.79PbI2.9Br0.1,1.73,PMACl,0.72,PSP,2.3,,,Me-4PACz,0.165,MeO-2PACz,0.165,,,,,,,1000,10,5000,30,6,160,110,25,,,,,,,,,,,,,,,16.8755,68.5385,1.04866,23.4795,5528,CH3,v1,
22112,20241223,43,Cs0.05MA0.16FA0.79PbI2.9Br0.1,1.73,PMACl,0.72,PSP,2.3,,,Me-4PACz,0.165,MeO-2PACz,0.165,,,,,,,1000,10,5000,30,6,160,110,25,,,,,,,,,,,,,,,16.5212,69.161,1.04595,22.8386,5528,CH4,v1,
22113,20241223,43,Cs0.05MA0.16FA0.79PbI2.9Br0.1,1.73,PMACl,0.72,PSP,2.3,,,MeO-2PACz,0.083,py3,0.248,,,,,,,1000,10,5000,30,6,160,110,25,,,,,,,,,,,,,,,16.3123,67.642,1.04509,23.0751,5529,CH1,v1,
