Repository: MI-Materials-Intelligence/Recipe-Language-Model

# Learning Layer

## Overview

In the learning layer, the formulas and parameters are encoded and then tokenised into recipes as inputs. Through atomic skills of data extraction, cleaning, and matching, these data are organised into standardised datasets, providing the basis for RLM training and iterative recipe refinement.

Key Atomic Skills:
- **Cleaning**: Preprocessing and outlier cleaning
- **Matching**: Matching data pairs based on variables
- **Extraction**: Data extraction from robotic boxes

File: seven_ai_layers_robotics/learning/data/data50764_from_db.csv (part 92 of 253)
No,date,rank,Formula PVK,Concentration PVK,Formula Additive 1,Concentration Additive 1,Formula Additive 2,Concentration Additive 2,Formula Additive 3,Concentration Additive 3,Formula SAM 1,Concentration SAM 1,Formula SAM 2,Concentration SAM 2,Formula SAM 3,Concentration SAM 3,Spin Coating Speed SAM,Spin Coating Time SAM,Annealed Temperature SAM,Annealed Time SAM,Spin Coating Speed PVK 1,Spin Coating Time PVK 1,Spin Coating Speed PVK 2,Spin Coating Time PVK 2,Antisolvent Dropping Timing,Antisolvent Volume,Annealed Temperature PVK,Annealed Time PVK,Formula Passivator 1,Concentration Passivator 1,Formula Passivator 2,Concentration Passivator 2,Formula Passivator 3,Concentration Passivator 3,Formula Passivator 4,Concentration Passivator 4,Spin Coating Speed Passivator,Spin Coating Time Passivator,Passivator Dropping Timing,Passivator Volume,Annealed Temperature Passivator,Annealed Time Passivator,PCE,FF,Voc,Jsc,Product,Channel,From,upload_time
22114,20241223,43,Cs0.05MA0.16FA0.79PbI2.9Br0.1,1.73,PMACl,0.72,PSP,2.3,,,MeO-2PACz,0.083,py3,0.248,,,,,,,1000,10,5000,30,6,160,110,25,,,,,,,,,,,,,,,16.6828,67.5861,1.06526,23.1716,5529,CH2,v1,
22115,20241223,43,Cs0.05MA0.16FA0.79PbI2.9Br0.1,1.73,PMACl,0.72,PSP,2.3,,,MeO-2PACz,0.083,py3,0.248,,,,,,,1000,10,5000,30,6,160,110,25,,,,,,,,,,,,,,,16.1547,66.6823,1.05088,23.0534,5529,CH3,v1,
22116,20241223,43,Cs0.05MA0.16FA0.79PbI2.9Br0.1,1.73,PMACl,0.72,PSP,2.3,,,MeO-2PACz,0.083,py3,0.248,,,,,,,1000,10,5000,30,6,160,110,25,,,,,,,,,,,,,,,15.9177,67.9412,1.03578,22.6193,5529,CH4,v1,
22117,20241223,43,Cs0.05MA0.16FA0.79PbI2.9Br0.1,1.73,PMACl,0.72,PSP,2.3,,,MeO-2PACz,0.083,py3,0.248,,,,,,,1000,10,5000,30,6,160,110,25,,,,,,,,,,,,,,,15.8742,65.8034,1.00806,23.9308,5530,CH1,v1,
22118,20241223,43,Cs0.05MA0.16FA0.79PbI2.9Br0.1,1.73,PMACl,0.72,PSP,2.3,,,MeO-2PACz,0.083,py3,0.248,,,,,,,1000,10,5000,30,6,160,110,25,,,,,,,,,,,,,,,16.8258,66.1922,1.04225,24.3892,5530,CH2,v1,
22119,20241223,43,Cs0.05MA0.16FA0.79PbI2.9Br0.1,1.73,PMACl,0.72,PSP,2.3,,,MeO-2PACz,0.083,py3,0.248,,,,,,,1000,10,5000,30,6,160,110,25,,,,,,,,,,,,,,,16.4862,65.8192,1.03099,24.2947,5530,CH3,v1,
22120,20241223,43,Cs0.05MA0.16FA0.79PbI2.9Br0.1,1.73,PMACl,0.72,PSP,2.3,,,MeO-2PACz,0.083,py3,0.248,,,,,,,1000,10,5000,30,6,160,110,25,,,,,,,,,,,,,,,16.4848,66.8962,1.03178,23.8833,5530,CH4,v1,
22121,20241223,43,Cs0.05MA0.16FA0.79PbI2.9Br0.1,1.73,PMACl,0.72,PSP,2.3,,,DMACPA,0.083,2PACz,0.248,,,,,,,1000,10,5000,30,6,160,110,25,,,,,,,,,,,,,,,16.2594,67.3105,1.06028,22.7824,5531,CH1,v1,
22122,20241223,43,Cs0.05MA0.16FA0.79PbI2.9Br0.1,1.73,PMACl,0.72,PSP,2.3,,,DMACPA,0.083,2PACz,0.248,,,,,,,1000,10,5000,30,6,160,110,25,,,,,,,,,,,,,,,1.85e-05,0.016359,0.008925,12.6797,5531,CH2,v1,
22123,20241223,43,Cs0.05MA0.16FA0.79PbI2.9Br0.1,1.73,PMACl,0.72,PSP,2.3,,,DMACPA,0.083,2PACz,0.248,,,,,,,1000,10,5000,30,6,160,110,25,,,,,,,,,,,,,,,16.8233,67.7971,1.09366,22.6892,5531,CH3,v1,
22124,20241223,43,Cs0.05MA0.16FA0.79PbI2.9Br0.1,1.73,PMACl,0.72,PSP,2.3,,,DMACPA,0.083,2PACz,0.248,,,,,,,1000,10,5000,30,6,160,110,25,,,,,,,,,,,,,,,16.0902,67.1975,1.08491,22.0707,5531,CH4,v1,
22125,20241223,43,Cs0.05MA0.16FA0.79PbI2.9Br0.1,1.73,PMACl,0.72,PSP,2.3,,,DMACPA,0.083,2PACz,0.248,,,,,,,1000,10,5000,30,6,160,110,25,,,,,,,,,,,,,,,14.5694,65.3637,0.944355,23.6032,5532,CH1,v1,
22126,20241223,43,Cs0.05MA0.16FA0.79PbI2.9Br0.1,1.73,PMACl,0.72,PSP,2.3,,,DMACPA,0.083,2PACz,0.248,,,,,,,1000,10,5000,30,6,160,110,25,,,,,,,,,,,,,,,16.9096,65.7757,1.07131,23.9969,5532,CH2,v1,
22127,20241223,43,Cs0.05MA0.16FA0.79PbI2.9Br0.1,1.73,PMACl,0.72,PSP,2.3,,,DMACPA,0.083,2PACz,0.248,,,,,,,1000,10,5000,30,6,160,110,25,,,,,,,,,,,,,,,17.3919,66.8015,1.09587,23.7576,5532,CH3,v1,
22128,20241223,43,Cs0.05MA0.16FA0.79PbI2.9Br0.1,1.73,PMACl,0.72,PSP,2.3,,,DMACPA,0.083,2PACz,0.248,,,,,,,1000,10,5000,30,6,160,110,25,,,,,,,,,,,,,,,14.9773,60.8426,1.06475,23.1195,5532,CH4,v1,
22129,20241223,43,Cs0.05MA0.16FA0.79PbI2.9Br0.1,1.73,PMACl,0.72,PSP,2.3,,,MeO-4PADBC,0.083,py3,0.248,,,,,,,1000,10,5000,30,6,160,110,25,,,,,,,,,,,,,,,9.81977,45.9594,0.941813,22.6862,5533,CH1,v1,
22130,20241223,43,Cs0.05MA0.16FA0.79PbI2.9Br0.1,1.73,PMACl,0.72,PSP,2.3,,,MeO-4PADBC,0.083,py3,0.248,,,,,,,1000,10,5000,30,6,160,110,25,,,,,,,,,,,,,,,16.6997,82.3798,0.877157,23.1106,5533,CH2,v1,
22131,20241223,43,Cs0.05MA0.16FA0.79PbI2.9Br0.1,1.73,PMACl,0.72,PSP,2.3,,,MeO-4PADBC,0.083,py3,0.248,,,,,,,1000,10,5000,30,6,160,110,25,,,,,,,,,,,,,,,16.7428,-751.41,-9.9e-05,22.4421,5533,CH3,v1,
22132,20241223,43,Cs0.05MA0.16FA0.79PbI2.9Br0.1,1.73,PMACl,0.72,PSP,2.3,,,MeO-4PADBC,0.083,py3,0.248,,,,,,,1000,10,5000,30,6,160,110,25,,,,,,,,,,,,,,,15.9642,65.8899,1.0912,22.2035,5533,CH4,v1,
22133,20241223,43,Cs0.05MA0.16FA0.79PbI2.9Br0.1,1.73,PMACl,0.72,PSP,2.3,,,MeO-4PADBC,0.083,py3,0.248,,,,,,,1000,10,5000,30,6,160,110,25,,,,,,,,,,,,,,,16.4337,65.933,1.05231,23.6858,5534,CH1,v1,
22134,20241223,43,Cs0.05MA0.16FA0.79PbI2.9Br0.1,1.73,PMACl,0.72,PSP,2.3,,,MeO-4PADBC,0.083,py3,0.248,,,,,,,1000,10,5000,30,6,160,110,25,,,,,,,,,,,,,,,9.27e+37,7.37e+39,1.2009,1.04645,5534,CH2,v1,
22135,20241223,43,Cs0.05MA0.16FA0.79PbI2.9Br0.1,1.73,PMACl,0.72,PSP,2.3,,,MeO-4PADBC,0.083,py3,0.248,,,,,,,1000,10,5000,30,6,160,110,25,,,,,,,,,,,,,,,2.31e+39,1.01e+40,0.971575,23.4612,5534,CH3,v1,
22136,20241223,43,Cs0.05MA0.16FA0.79PbI2.9Br0.1,1.73,PMACl,0.72,PSP,2.3,,,MeO-4PADBC,0.083,py3,0.248,,,,,,,1000,10,5000,30,6,160,110,25,,,,,,,,,,,,,,,17.0346,66.7379,1.11104,22.9737,5534,CH4,v1,
22137,20241223,43,Cs0.05MA0.16FA0.79PbI2.9Br0.1,1.73,PMACl,0.72,PSP,2.3,,,Me-2PACz,0.083,DMACPA,0.248,,,,,,,1000,10,5000,30,6,160,110,25,,,,,,,,,,,,,,,0.0423524,104.526,0.010484,3.86481,5535,CH1,v1,
22138,20241223,43,Cs0.05MA0.16FA0.79PbI2.9Br0.1,1.73,PMACl,0.72,PSP,2.3,,,Me-2PACz,0.083,DMACPA,0.248,,,,,,,1000,10,5000,30,6,160,110,25,,,,,,,,,,,,,,,16.4509,62.3454,1.08154,24.3973,5535,CH2,v1,
22139,20241223,43,Cs0.05MA0.16FA0.79PbI2.9Br0.1,1.73,PMACl,0.72,PSP,2.3,,,Me-2PACz,0.083,DMACPA,0.248,,,,,,,1000,10,5000,30,6,160,110,25,,,,,,,,,,,,,,,18.0665,66.6245,1.11759,24.2638,5535,CH3,v1,
22140,20241223,43,Cs0.05MA0.16FA0.79PbI2.9Br0.1,1.73,PMACl,0.72,PSP,2.3,,,Me-2PACz,0.083,DMACPA,0.248,,,,,,,1000,10,5000,30,6,160,110,25,,,,,,,,,,,,,,,15.2475,58.6637,1.0939,23.7602,5535,CH4,v1,
22141,20241223,43,Cs0.05MA0.16FA0.79PbI2.9Br0.1,1.73,PMACl,0.72,PSP,2.3,,,Me-2PACz,0.083,DMACPA,0.248,,,,,,,1000,10,5000,30,6,160,110,25,,,,,,,,,,,,,,,0.041075,18.5827,0.013891,15.9124,5536,CH1,v1,
22142,20241223,43,Cs0.05MA0.16FA0.79PbI2.9Br0.1,1.73,PMACl,0.72,PSP,2.3,,,Me-2PACz,0.083,DMACPA,0.248,,,,,,,1000,10,5000,30,6,160,110,25,,,,,,,,,,,,,,,2.64824,26.3228,0.445424,22.5867,5536,CH2,v1,
22143,20241223,43,Cs0.05MA0.16FA0.79PbI2.9Br0.1,1.73,PMACl,0.72,PSP,2.3,,,Me-2PACz,0.083,DMACPA,0.248,,,,,,,1000,10,5000,30,6,160,110,25,,,,,,,,,,,,,,,17.1516,67.4245,1.11084,22.9,5536,CH3,v1,
22144,20241223,43,Cs0.05MA0.16FA0.79PbI2.9Br0.1,1.73,PMACl,0.72,PSP,2.3,,,Me-2PACz,0.083,DMACPA,0.248,,,,,,,1000,10,5000,30,6,160,110,25,,,,,,,,,,,,,,,17.0087,68.0132,1.11851,22.3583,5536,CH4,v1,
22145,20241223,43,Cs0.05MA0.16FA0.79PbI2.9Br0.1,1.73,PMACl,0.72,PSP,2.3,,,Me-4PACz,0.165,2PACz,0.165,,,,,,,1000,10,5000,30,6,160,110,25,,,,,,,,,,,,,,,18.4729,69.4915,1.08409,24.5211,5537,CH1,v1,
22146,20241223,43,Cs0.05MA0.16FA0.79PbI2.9Br0.1,1.73,PMACl,0.72,PSP,2.3,,,Me-4PACz,0.165,2PACz,0.165,,,,,,,1000,10,5000,30,6,160,110,25,,,,,,,,,,,,,,,18.9822,70.8103,1.08582,24.6883,5537,CH2,v1,
22147,20241223,43,Cs0.05MA0.16FA0.79PbI2.9Br0.1,1.73,PMACl,0.72,PSP,2.3,,,Me-4PACz,0.165,2PACz,0.165,,,,,,,1000,10,5000,30,6,160,110,25,,,,,,,,,,,,,,,18.8301,71.5617,1.07447,24.4894,5537,CH3,v1,
22148,20241223,43,Cs0.05MA0.16FA0.79PbI2.9Br0.1,1.73,PMACl,0.72,PSP,2.3,,,Me-4PACz,0.165,2PACz,0.165,,,,,,,1000,10,5000,30,6,160,110,25,,,,,,,,,,,,,,,18.3983,71.2568,1.07612,23.9934,5537,CH4,v1,
22149,20241223,43,Cs0.05MA0.16FA0.79PbI2.9Br0.1,1.73,PMACl,0.72,PSP,2.3,,,Me-4PACz,0.165,2PACz,0.165,,,,,,,1000,10,5000,30,6,160,110,25,,,,,,,,,,,,,,,15.0704,63.5436,1.02252,23.1943,5538,CH1,v1,
22150,20241223,43,Cs0.05MA0.16FA0.79PbI2.9Br0.1,1.73,PMACl,0.72,PSP,2.3,,,Me-4PACz,0.165,2PACz,0.165,,,,,,,1000,10,5000,30,6,160,110,25,,,,,,,,,,,,,,,14.1674,57.9076,1.05332,23.2271,5538,CH2,v1,
22151,20241223,43,Cs0.05MA0.16FA0.79PbI2.9Br0.1,1.73,PMACl,0.72,PSP,2.3,,,Me-4PACz,0.165,2PACz,0.165,,,,,,,1000,10,5000,30,6,160,110,25,,,,,,,,,,,,,,,0.408666,24.8919,0.077365,21.221,5538,CH3,v1,
22152,20241223,43,Cs0.05MA0.16FA0.79PbI2.9Br0.1,1.73,PMACl,0.72,PSP,2.3,,,Me-4PACz,0.165,2PACz,0.165,,,,,,,1000,10,5000,30,6,160,110,25,,,,,,,,,,,,,,,16.7504,69.8898,1.065,22.5041,5538,CH4,v1,
22153,20241223,43,Cs0.05MA0.16FA0.79PbI2.9Br0.1,1.73,PMACl,0.72,PSP,2.3,,,Me-4PACz,0.248,Me-2PACz,0.083,,,,,,,1000,10,5000,30,6,160,110,25,,,,,,,,,,,,,,,9.58003,41.3324,0.975788,23.7531,5539,CH1,v1,
22154,20241223,43,Cs0.05MA0.16FA0.79PbI2.9Br0.1,1.73,PMACl,0.72,PSP,2.3,,,Me-4PACz,0.248,Me-2PACz,0.083,,,,,,,1000,10,5000,30,6,160,110,25,,,,,,,,,,,,,,,18.696,69.6522,1.10788,24.2282,5539,CH2,v1,
22155,20241223,43,Cs0.05MA0.16FA0.79PbI2.9Br0.1,1.73,PMACl,0.72,PSP,2.3,,,Me-4PACz,0.248,Me-2PACz,0.083,,,,,,,1000,10,5000,30,6,160,110,25,,,,,,,,,,,,,,,18.3129,69.933,1.09657,23.8802,5539,CH3,v1,
22156,20241223,43,Cs0.05MA0.16FA0.79PbI2.9Br0.1,1.73,PMACl,0.72,PSP,2.3,,,Me-4PACz,0.248,Me-2PACz,0.083,,,,,,,1000,10,5000,30,6,160,110,25,,,,,,,,,,,,,,,17.6088,70.4844,1.08891,22.9426,5539,CH4,v1,
22157,20241223,43,Cs0.05MA0.16FA0.79PbI2.9Br0.1,1.73,PMACl,0.72,PSP,2.3,,,Me-4PACz,0.248,Me-2PACz,0.083,,,,,,,1000,10,5000,30,6,160,110,25,,,,,,,,,,,,,,,2.39e-05,0.017735,0.009241,14.5709,5540,CH1,v1,
22158,20241223,43,Cs0.05MA0.16FA0.79PbI2.9Br0.1,1.73,PMACl,0.72,PSP,2.3,,,Me-4PACz,0.248,Me-2PACz,0.083,,,,,,,1000,10,5000,30,6,160,110,25,,,,,,,,,,,,,,,19.0992,72.4738,1.08225,24.3505,5540,CH2,v1,
22159,20241223,43,Cs0.05MA0.16FA0.79PbI2.9Br0.1,1.73,PMACl,0.72,PSP,2.3,,,Me-4PACz,0.248,Me-2PACz,0.083,,,,,,,1000,10,5000,30,6,160,110,25,,,,,,,,,,,,,,,19.1524,72.9087,1.07805,24.3671,5540,CH3,v1,
22160,20241223,43,Cs0.05MA0.16FA0.79PbI2.9Br0.1,1.73,PMACl,0.72,PSP,2.3,,,Me-4PACz,0.248,Me-2PACz,0.083,,,,,,,1000,10,5000,30,6,160,110,25,,,,,,,,,,,,,,,0.112857,23.9142,0.025299,18.6538,5540,CH4,v1,
22161,20241223,43,Cs0.05MA0.16FA0.79PbI2.9Br0.1,1.73,PMACl,0.72,PSP,2.3,,,Me-2PACz,0.248,py3,0.083,,,,,,,1000,10,5000,30,6,160,110,25,,,,,,,,,,,,,,,18.9597,73.8593,1.07219,23.9417,5541,CH1,v1,
22162,20241223,43,Cs0.05MA0.16FA0.79PbI2.9Br0.1,1.73,PMACl,0.72,PSP,2.3,,,Me-2PACz,0.248,py3,0.083,,,,,,,1000,10,5000,30,6,160,110,25,,,,,,,,,,,,,,,12.0073,47.7753,1.03461,24.2921,5541,CH2,v1,
22163,20241223,43,Cs0.05MA0.16FA0.79PbI2.9Br0.1,1.73,PMACl,0.72,PSP,2.3,,,Me-2PACz,0.248,py3,0.083,,,,,,,1000,10,5000,30,6,160,110,25,,,,,,,,,,,,,,,10.0383,41.2344,1.00364,24.2563,5541,CH3,v1,
22164,20241223,43,Cs0.05MA0.16FA0.79PbI2.9Br0.1,1.73,PMACl,0.72,PSP,2.3,,,Me-2PACz,0.248,py3,0.083,,,,,,,1000,10,5000,30,6,160,110,25,,,,,,,,,,,,,,,19.1499,74.4158,1.08133,23.7981,5541,CH4,v1,
22165,20241223,43,Cs0.05MA0.16FA0.79PbI2.9Br0.1,1.73,PMACl,0.72,PSP,2.3,,,Me-2PACz,0.248,py3,0.083,,,,,,,1000,10,5000,30,6,160,110,25,,,,,,,,,,,,,,,15.9555,73.6778,0.942385,22.9798,5542,CH1,v1,
22166,20241223,43,Cs0.05MA0.16FA0.79PbI2.9Br0.1,1.73,PMACl,0.72,PSP,2.3,,,Me-2PACz,0.248,py3,0.083,,,,,,,1000,10,5000,30,6,160,110,25,,,,,,,,,,,,,,,19.0198,76.0823,1.0735,23.2874,5542,CH2,v1,
22167,20241223,43,Cs0.05MA0.16FA0.79PbI2.9Br0.1,1.73,PMACl,0.72,PSP,2.3,,,Me-2PACz,0.248,py3,0.083,,,,,,,1000,10,5000,30,6,160,110,25,,,,,,,,,,,,,,,11.0816,46.3422,1.02467,23.3369,5542,CH3,v1,
22168,20241223,43,Cs0.05MA0.16FA0.79PbI2.9Br0.1,1.73,PMACl,0.72,PSP,2.3,,,Me-2PACz,0.248,py3,0.083,,,,,,,1000,10,5000,30,6,160,110,25,,,,,,,,,,,,,,,18.551,75.7138,1.0718,22.8602,5542,CH4,v1,
22169,20241223,43,Cs0.05MA0.16FA0.79PbI2.9Br0.1,1.73,PMACl,0.72,PSP,2.3,,,Me-4PACz,0.165,py3,0.165,,,,,,,1000,10,5000,30,6,160,110,25,,,,,,,,,,,,,,,14.5752,63.5718,0.977049,23.4657,5543,CH1,v1,
22170,20241223,43,Cs0.05MA0.16FA0.79PbI2.9Br0.1,1.73,PMACl,0.72,PSP,2.3,,,Me-4PACz,0.165,py3,0.165,,,,,,,1000,10,5000,30,6,160,110,25,,,,,,,,,,,,,,,16.2045,66.7417,1.03561,23.4447,5543,CH2,v1,
22171,20241223,43,Cs0.05MA0.16FA0.79PbI2.9Br0.1,1.73,PMACl,0.72,PSP,2.3,,,Me-4PACz,0.165,py3,0.165,,,,,,,1000,10,5000,30,6,160,110,25,,,,,,,,,,,,,,,2.41e-05,0.0716595,0.003782,8.8816,5543,CH3,v1,
22172,20241223,43,Cs0.05MA0.16FA0.79PbI2.9Br0.1,1.73,PMACl,0.72,PSP,2.3,,,Me-4PACz,0.165,py3,0.165,,,,,,,1000,10,5000,30,6,160,110,25,,,,,,,,,,,,,,,6.78337,37.315,0.788062,23.0676,5543,CH4,v1,
22173,20241223,43,Cs0.05MA0.16FA0.79PbI2.9Br0.1,1.73,PMACl,0.72,PSP,2.3,,,Me-4PACz,0.165,py3,0.165,,,,,,,1000,10,5000,30,6,160,110,25,,,,,,,,,,,,,,,17.0225,67.805,1.01683,24.6896,5544,CH1,v1,
22174,20241223,43,Cs0.05MA0.16FA0.79PbI2.9Br0.1,1.73,PMACl,0.72,PSP,2.3,,,Me-4PACz,0.165,py3,0.165,,,,,,,1000,10,5000,30,6,160,110,25,,,,,,,,,,,,,,,18.3224,68.3719,1.07658,24.8919,5544,CH2,v1,
22175,20241223,43,Cs0.05MA0.16FA0.79PbI2.9Br0.1,1.73,PMACl,0.72,PSP,2.3,,,Me-4PACz,0.165,py3,0.165,,,,,,,1000,10,5000,30,6,160,110,25,,,,,,,,,,,,,,,10.0534,40.9854,1.00126,24.4985,5544,CH3,v1,
22176,20241223,43,Cs0.05MA0.16FA0.79PbI2.9Br0.1,1.73,PMACl,0.72,PSP,2.3,,,Me-4PACz,0.165,py3,0.165,,,,,,,1000,10,5000,30,6,160,110,25,,,,,,,,,,,,,,,17.3781,67.0334,1.08588,23.8742,5544,CH4,v1,
22177,20241223,43,Cs0.05MA0.16FA0.79PbI2.9Br0.1,1.73,PMACl,0.72,PSP,2.3,,,Me-4PACz,0.083,MeO-4PADBC,0.248,,,,,,,1000,10,5000,30,6,160,110,25,,,,,,,,,,,,,,,2.18e-05,0.0193645,0.008463,13.3282,5545,CH1,v1,
22178,20241223,43,Cs0.05MA0.16FA0.79PbI2.9Br0.1,1.73,PMACl,0.72,PSP,2.3,,,Me-4PACz,0.083,MeO-4PADBC,0.248,,,,,,,1000,10,5000,30,6,160,110,25,,,,,,,,,,,,,,,15.0402,60.8277,1.03283,23.9399,5545,CH2,v1,
22179,20241223,43,Cs0.05MA0.16FA0.79PbI2.9Br0.1,1.73,PMACl,0.72,PSP,2.3,,,Me-4PACz,0.083,MeO-4PADBC,0.248,,,,,,,1000,10,5000,30,6,160,110,25,,,,,,,,,,,,,,,0.419129,24.7388,0.078544,21.5704,5545,CH3,v1,
22180,20241223,43,Cs0.05MA0.16FA0.79PbI2.9Br0.1,1.73,PMACl,0.72,PSP,2.3,,,Me-4PACz,0.083,MeO-4PADBC,0.248,,,,,,,1000,10,5000,30,6,160,110,25,,,,,,,,,,,,,,,14.7948,60.8864,1.04335,23.2895,5545,CH4,v1,
22181,20241223,43,Cs0.05MA0.16FA0.79PbI2.9Br0.1,1.73,PMACl,0.72,PSP,2.3,,,Me-4PACz,0.083,MeO-4PADBC,0.248,,,,,,,1000,10,5000,30,6,160,110,25,,,,,,,,,,,,,,,1.17e-05,0.0116833,0.007907,12.6781,5546,CH1,v1,
22182,20241223,43,Cs0.05MA0.16FA0.79PbI2.9Br0.1,1.73,PMACl,0.72,PSP,2.3,,,Me-4PACz,0.083,MeO-4PADBC,0.248,,,,,,,1000,10,5000,30,6,160,110,25,,,,,,,,,,,,,,,14.1005,58.332,1.01426,23.8331,5546,CH2,v1,
22183,20241223,43,Cs0.05MA0.16FA0.79PbI2.9Br0.1,1.73,PMACl,0.72,PSP,2.3,,,Me-4PACz,0.083,MeO-4PADBC,0.248,,,,,,,1000,10,5000,30,6,160,110,25,,,,,,,,,,,,,,,3.07254,28.0665,0.461335,23.7298,5546,CH3,v1,
22184,20241223,43,Cs0.05MA0.16FA0.79PbI2.9Br0.1,1.73,PMACl,0.72,PSP,2.3,,,Me-4PACz,0.083,MeO-4PADBC,0.248,,,,,,,1000,10,5000,30,6,160,110,25,,,,,,,,,,,,,,,13.7328,57.5149,1.01673,23.4841,5546,CH4,v1,
22185,20241223,43,Cs0.05MA0.16FA0.79PbI2.9Br0.1,1.73,PMACl,0.72,PSP,2.3,,,Me-4PACz,0.165,Me-2PACz,0.165,,,,,,,1000,10,5000,30,6,160,110,25,,,,,,,,,,,,,,,0.117487,23.1327,0.027391,18.5418,5547,CH1,v1,
22186,20241223,43,Cs0.05MA0.16FA0.79PbI2.9Br0.1,1.73,PMACl,0.72,PSP,2.3,,,Me-4PACz,0.165,Me-2PACz,0.165,,,,,,,1000,10,5000,30,6,160,110,25,,,,,,,,,,,,,,,0.0275983,13.7725,0.012295,16.2983,5547,CH2,v1,
22187,20241223,43,Cs0.05MA0.16FA0.79PbI2.9Br0.1,1.73,PMACl,0.72,PSP,2.3,,,Me-4PACz,0.165,Me-2PACz,0.165,,,,,,,1000,10,5000,30,6,160,110,25,,,,,,,,,,,,,,,2.55e-05,0.0174167,0.009752,15.0242,5547,CH3,v1,
22188,20241223,43,Cs0.05MA0.16FA0.79PbI2.9Br0.1,1.73,PMACl,0.72,PSP,2.3,,,Me-4PACz,0.165,Me-2PACz,0.165,,,,,,,1000,10,5000,30,6,160,110,25,,,,,,,,,,,,,,,12.0195,52.3531,1.00781,22.7805,5547,CH4,v1,
22189,20241223,43,Cs0.05MA0.16FA0.79PbI2.9Br0.1,1.73,PMACl,0.72,PSP,2.3,,,Me-4PACz,0.165,Me-2PACz,0.165,,,,,,,1000,10,5000,30,6,160,110,25,,,,,,,,,,,,,,,0.175804,24.4594,0.035613,20.1825,5548,CH1,v1,
22190,20241223,43,Cs0.05MA0.16FA0.79PbI2.9Br0.1,1.73,PMACl,0.72,PSP,2.3,,,Me-4PACz,0.165,Me-2PACz,0.165,,,,,,,1000,10,5000,30,6,160,110,25,,,,,,,,,,,,,,,13.6613,56.2274,1.0347,23.4817,5548,CH2,v1,
22191,20241223,43,Cs0.05MA0.16FA0.79PbI2.9Br0.1,1.73,PMACl,0.72,PSP,2.3,,,Me-4PACz,0.165,Me-2PACz,0.165,,,,,,,1000,10,5000,30,6,160,110,25,,,,,,,,,,,,,,,5.4861,-35.8036,0.765028,-20.029,5548,CH3,v1,
22192,20241223,43,Cs0.05MA0.16FA0.79PbI2.9Br0.1,1.73,PMACl,0.72,PSP,2.3,,,Me-4PACz,0.165,Me-2PACz,0.165,,,,,,,1000,10,5000,30,6,160,110,25,,,,,,,,,,,,,,,12.459,54.0322,1.00471,22.9503,5548,CH4,v1,
22193,20241223,43,Cs0.05MA0.16FA0.79PbI2.9Br0.1,1.73,PMACl,0.72,PSP,2.3,,,Me-4PACz,0.248,2PACz,0.083,,,,,,,1000,10,5000,30,6,160,110,25,,,,,,,,,,,,,,,12.7361,55.7371,0.97596,23.4131,5549,CH1,v1,
22194,20241223,43,Cs0.05MA0.16FA0.79PbI2.9Br0.1,1.73,PMACl,0.72,PSP,2.3,,,Me-4PACz,0.248,2PACz,0.083,,,,,,,1000,10,5000,30,6,160,110,25,,,,,,,,,,,,,,,15.43,65.5863,0.985257,23.8782,5549,CH2,v1,
22195,20241223,43,Cs0.05MA0.16FA0.79PbI2.9Br0.1,1.73,PMACl,0.72,PSP,2.3,,,Me-4PACz,0.248,2PACz,0.083,,,,,,,1000,10,5000,30,6,160,110,25,,,,,,,,,,,,,,,15.4722,65.3258,0.993103,23.8492,5549,CH3,v1,
22196,20241223,43,Cs0.05MA0.16FA0.79PbI2.9Br0.1,1.73,PMACl,0.72,PSP,2.3,,,Me-4PACz,0.248,2PACz,0.083,,,,,,,1000,10,5000,30,6,160,110,25,,,,,,,,,,,,,,,15.5526,66.2194,0.998182,23.5292,5549,CH4,v1,
22197,20241223,43,Cs0.05MA0.16FA0.79PbI2.9Br0.1,1.73,PMACl,0.72,PSP,2.3,,,Me-4PACz,0.248,2PACz,0.083,,,,,,,1000,10,5000,30,6,160,110,25,,,,,,,,,,,,,,,13.8718,61.3706,0.974912,23.185,5550,CH1,v1,
22198,20241223,43,Cs0.05MA0.16FA0.79PbI2.9Br0.1,1.73,PMACl,0.72,PSP,2.3,,,Me-4PACz,0.248,2PACz,0.083,,,,,,,1000,10,5000,30,6,160,110,25,,,,,,,,,,,,,,,15.4063,66.0213,0.980681,23.7951,5550,CH2,v1,
22199,20241223,43,Cs0.05MA0.16FA0.79PbI2.9Br0.1,1.73,PMACl,0.72,PSP,2.3,,,Me-4PACz,0.248,2PACz,0.083,,,,,,,1000,10,5000,30,6,160,110,25,,,,,,,,,,,,,,,2.13221,33.6266,0.292406,21.6851,5550,CH3,v1,
22200,20241223,43,Cs0.05MA0.16FA0.79PbI2.9Br0.1,1.73,PMACl,0.72,PSP,2.3,,,Me-4PACz,0.248,2PACz,0.083,,,,,,,1000,10,5000,30,6,160,110,25,,,,,,,,,,,,,,,15.028,66.5057,0.965126,23.4131,5550,CH4,v1,
22201,20241223,43,Cs0.05MA0.16FA0.79PbI2.9Br0.1,1.73,PMACl,0.72,PSP,2.3,,,MeO-4PADBC,0.165,2PACz,0.165,,,,,,,1000,10,5000,30,6,160,110,25,,,,,,,,,,,,,,,0.148763,23.146,0.032027,20.0681,5551,CH1,v1,
22202,20241223,43,Cs0.05MA0.16FA0.79PbI2.9Br0.1,1.73,PMACl,0.72,PSP,2.3,,,MeO-4PADBC,0.165,2PACz,0.165,,,,,,,1000,10,5000,30,6,160,110,25,,,,,,,,,,,,,,,0.459695,24.6734,0.084137,22.1438,5551,CH2,v1,
22203,20241223,43,Cs0.05MA0.16FA0.79PbI2.9Br0.1,1.73,PMACl,0.72,PSP,2.3,,,MeO-4PADBC,0.165,2PACz,0.165,,,,,,,1000,10,5000,30,6,160,110,25,,,,,,,,,,,,,,,0.228666,24.8386,0.042418,21.7032,5551,CH3,v1,
22204,20241223,43,Cs0.05MA0.16FA0.79PbI2.9Br0.1,1.73,PMACl,0.72,PSP,2.3,,,MeO-4PADBC,0.165,2PACz,0.165,,,,,,,1000,10,5000,30,6,160,110,25,,,,,,,,,,,,,,,0.0856554,22.9531,0.018499,20.1724,5551,CH4,v1,
22205,20241223,43,Cs0.05MA0.16FA0.79PbI2.9Br0.1,1.73,PMACl,0.72,PSP,2.3,,,MeO-4PADBC,0.165,2PACz,0.165,,,,,,,1000,10,5000,30,6,160,110,25,,,,,,,,,,,,,,,13.4287,59.2157,0.977925,23.1894,5552,CH1,v1,
22206,20241223,43,Cs0.05MA0.16FA0.79PbI2.9Br0.1,1.73,PMACl,0.72,PSP,2.3,,,MeO-4PADBC,0.165,2PACz,0.165,,,,,,,1000,10,5000,30,6,160,110,25,,,,,,,,,,,,,,,16.3446,68.7267,1.00541,23.654,5552,CH2,v1,
22207,20241223,43,Cs0.05MA0.16FA0.79PbI2.9Br0.1,1.73,PMACl,0.72,PSP,2.3,,,MeO-4PADBC,0.165,2PACz,0.165,,,,,,,1000,10,5000,30,6,160,110,25,,,,,,,,,,,,,,,16.1824,68.4577,1.00334,23.56,5552,CH3,v1,
22208,20241223,43,Cs0.05MA0.16FA0.79PbI2.9Br0.1,1.73,PMACl,0.72,PSP,2.3,,,MeO-4PADBC,0.165,2PACz,0.165,,,,,,,1000,10,5000,30,6,160,110,25,,,,,,,,,,,,,,,15.8195,68.6404,0.99679,23.1211,5552,CH4,v1,
22209,20241223,43,Cs0.05MA0.16FA0.79PbI2.9Br0.1,1.73,PMACl,0.72,PSP,2.3,,,Me-4PACz,0.083,DMACPA,0.248,,,,,,,1000,10,5000,30,6,160,110,25,,,,,,,,,,,,,,,15.148,64.122,0.998084,23.6691,5553,CH1,v1,
22210,20241223,43,Cs0.05MA0.16FA0.79PbI2.9Br0.1,1.73,PMACl,0.72,PSP,2.3,,,Me-4PACz,0.083,DMACPA,0.248,,,,,,,1000,10,5000,30,6,160,110,25,,,,,,,,,,,,,,,0.0139501,8.35481,0.011034,15.1321,5553,CH2,v1,
22211,20241223,43,Cs0.05MA0.16FA0.79PbI2.9Br0.1,1.73,PMACl,0.72,PSP,2.3,,,Me-4PACz,0.083,DMACPA,0.248,,,,,,,1000,10,5000,30,6,160,110,25,,,,,,,,,,,,,,,16.2568,68.0302,0.997864,23.9476,5553,CH3,v1,
22212,20241223,43,Cs0.05MA0.16FA0.79PbI2.9Br0.1,1.73,PMACl,0.72,PSP,2.3,,,Me-4PACz,0.083,DMACPA,0.248,,,,,,,1000,10,5000,30,6,160,110,25,,,,,,,,,,,,,,,15.9975,68.5451,0.994974,23.4566,5553,CH4,v1,
22213,20241223,43,Cs0.05MA0.16FA0.79PbI2.9Br0.1,1.73,PMACl,0.72,PSP,2.3,,,Me-4PACz,0.083,DMACPA,0.248,,,,,,,1000,10,5000,30,6,160,110,25,,,,,,,,,,,,,,,17.6338,68.5161,0.979146,26.2848,5554,CH1,v1,
22214,20241223,43,Cs0.05MA0.16FA0.79PbI2.9Br0.1,1.73,PMACl,0.72,PSP,2.3,,,Me-4PACz,0.083,DMACPA,0.248,,,,,,,1000,10,5000,30,6,160,110,25,,,,,,,,,,,,,,,18.6798,65.4484,1.01942,27.9975,5554,CH2,v1,
22215,20241223,43,Cs0.05MA0.16FA0.79PbI2.9Br0.1,1.73,PMACl,0.72,PSP,2.3,,,Me-4PACz,0.083,DMACPA,0.248,,,,,,,1000,10,5000,30,6,160,110,25,,,,,,,,,,,,,,,18.4578,63.918,1.00778,28.6545,5554,CH3,v1,
22216,20241223,43,Cs0.05MA0.16FA0.79PbI2.9Br0.1,1.73,PMACl,0.72,PSP,2.3,,,Me-4PACz,0.083,DMACPA,0.248,,,,,,,1000,10,5000,30,6,160,110,25,,,,,,,,,,,,,,,18.444,62.8895,0.996335,29.4354,5554,CH4,v1,
22217,20241223,43,Cs0.05MA0.16FA0.79PbI2.9Br0.1,1.73,PMACl,0.72,PSP,2.3,,,MeO-4PADBC,0.165,MeO-2PACz,0.165,,,,,,,1000,10,5000,30,6,160,110,25,,,,,,,,,,,,,,,14.8998,62.8356,0.98998,23.9524,5555,CH1,v1,
22218,20241223,43,Cs0.05MA0.16FA0.79PbI2.9Br0.1,1.73,PMACl,0.72,PSP,2.3,,,MeO-4PADBC,0.165,MeO-2PACz,0.165,,,,,,,1000,10,5000,30,6,160,110,25,,,,,,,,,,,,,,,15.7011,65.5193,0.991831,24.1615,5555,CH2,v1,
22219,20241223,43,Cs0.05MA0.16FA0.79PbI2.9Br0.1,1.73,PMACl,0.72,PSP,2.3,,,MeO-4PADBC,0.165,MeO-2PACz,0.165,,,,,,,1000,10,5000,30,6,160,110,25,,,,,,,,,,,,,,,15.4089,65.3038,0.988486,23.8706,5555,CH3,v1,
22220,20241223,43,Cs0.05MA0.16FA0.79PbI2.9Br0.1,1.73,PMACl,0.72,PSP,2.3,,,MeO-4PADBC,0.165,MeO-2PACz,0.165,,,,,,,1000,10,5000,30,6,160,110,25,,,,,,,,,,,,,,,0.397352,24.8894,0.076475,20.8757,5555,CH4,v1,
22221,20241223,43,Cs0.05MA0.16FA0.79PbI2.9Br0.1,1.73,PMACl,0.72,PSP,2.3,,,MeO-4PADBC,0.165,MeO-2PACz,0.165,,,,,,,1000,10,5000,30,6,160,110,25,,,,,,,,,,,,,,,0.116584,22.0982,0.029961,17.6086,5556,CH1,v1,
22222,20241223,43,Cs0.05MA0.16FA0.79PbI2.9Br0.1,1.73,PMACl,0.72,PSP,2.3,,,MeO-4PADBC,0.165,MeO-2PACz,0.165,,,,,,,1000,10,5000,30,6,160,110,25,,,,,,,,,,,,,,,1.92e-05,0.0199223,0.007927,12.1649,5556,CH2,v1,
22223,20241223,43,Cs0.05MA0.16FA0.79PbI2.9Br0.1,1.73,PMACl,0.72,PSP,2.3,,,MeO-4PADBC,0.165,MeO-2PACz,0.165,,,,,,,1000,10,5000,30,6,160,110,25,,,,,,,,,,,,,,,15.7676,66.0558,1.00948,23.6459,5556,CH3,v1,
22224,20241223,43,Cs0.05MA0.16FA0.79PbI2.9Br0.1,1.73,PMACl,0.72,PSP,2.3,,,MeO-4PADBC,0.165,MeO-2PACz,0.165,,,,,,,1000,10,5000,30,6,160,110,25,,,,,,,,,,,,,,,15.3648,66.307,0.996978,23.2425,5556,CH4,v1,
22225,20241223,43,Cs0.05MA0.16FA0.79PbI2.9Br0.1,1.73,PMACl,0.72,PSP,2.3,,,MeO-4PADBC,0.248,py3,0.083,,,,,,,1000,10,5000,30,6,160,110,25,,,,,,,,,,,,,,,7.44464,1135.48,0.035477,18.4809,5557,CH1,v1,
22226,20241223,43,Cs0.05MA0.16FA0.79PbI2.9Br0.1,1.73,PMACl,0.72,PSP,2.3,,,MeO-4PADBC,0.248,py3,0.083,,,,,,,1000,10,5000,30,6,160,110,25,,,,,,,,,,,,,,,2.34e-05,0.0181462,0.009524,13.531,5557,CH2,v1,
22227,20241223,43,Cs0.05MA0.16FA0.79PbI2.9Br0.1,1.73,PMACl,0.72,PSP,2.3,,,MeO-4PADBC,0.248,py3,0.083,,,,,,,1000,10,5000,30,6,160,110,25,,,,,,,,,,,,,,,15.6953,67.5634,1.02879,22.5805,5557,CH3,v1,
22228,20241223,43,Cs0.05MA0.16FA0.79PbI2.9Br0.1,1.73,PMACl,0.72,PSP,2.3,,,MeO-4PADBC,0.248,py3,0.083,,,,,,,1000,10,5000,30,6,160,110,25,,,,,,,,,,,,,,,13.1674,58.9951,1.00481,22.2127,5557,CH4,v1,
22229,20241223,43,Cs0.05MA0.16FA0.79PbI2.9Br0.1,1.73,PMACl,0.72,PSP,2.3,,,MeO-4PADBC,0.248,py3,0.083,,,,,,,1000,10,5000,30,6,160,110,25,,,,,,,,,,,,,,,15.993,65.9131,1.04546,23.2086,5558,CH1,v1,
22230,20241223,43,Cs0.05MA0.16FA0.79PbI2.9Br0.1,1.73,PMACl,0.72,PSP,2.3,,,MeO-4PADBC,0.248,py3,0.083,,,,,,,1000,10,5000,30,6,160,110,25,,,,,,,,,,,,,,,1.42e-05,0.0944018,0.002492,6.02248,5558,CH2,v1,
22231,20241223,43,Cs0.05MA0.16FA0.79PbI2.9Br0.1,1.73,PMACl,0.72,PSP,2.3,,,MeO-4PADBC,0.248,py3,0.083,,,,,,,1000,10,5000,30,6,160,110,25,,,,,,,,,,,,,,,3.21446,-227.537,-4.5e-05,31.374,5558,CH3,v1,
22232,20241223,43,Cs0.05MA0.16FA0.79PbI2.9Br0.1,1.73,PMACl,0.72,PSP,2.3,,,MeO-4PADBC,0.248,py3,0.083,,,,,,,1000,10,5000,30,6,160,110,25,,,,,,,,,,,,,,,12.4756,55.0964,1.00446,22.5426,5558,CH4,v1,
22233,20241223,43,Cs0.05MA0.16FA0.79PbI2.9Br0.1,1.73,PMACl,0.72,PSP,2.3,,,Me-4PACz,0.248,py3,0.083,,,,,,,1000,10,5000,30,6,160,110,25,,,,,,,,,,,,,,,16.7658,68.6834,1.04159,23.4356,5559,CH1,v1,
22234,20241223,43,Cs0.05MA0.16FA0.79PbI2.9Br0.1,1.73,PMACl,0.72,PSP,2.3,,,Me-4PACz,0.248,py3,0.083,,,,,,,1000,10,5000,30,6,160,110,25,,,,,,,,,,,,,,,17.7344,69.4401,1.0731,23.7993,5559,CH2,v1,
22235,20241223,43,Cs0.05MA0.16FA0.79PbI2.9Br0.1,1.73,PMACl,0.72,PSP,2.3,,,Me-4PACz,0.248,py3,0.083,,,,,,,1000,10,5000,30,6,160,110,25,,,,,,,,,,,,,,,8.45963,44.9313,0.765074,24.6093,5559,CH3,v1,
22236,20241223,43,Cs0.05MA0.16FA0.79PbI2.9Br0.1,1.73,PMACl,0.72,PSP,2.3,,,Me-4PACz,0.248,py3,0.083,,,,,,,1000,10,5000,30,6,160,110,25,,,,,,,,,,,,,,,17.5683,70.2929,1.07597,23.2282,5559,CH4,v1,
22237,20241223,43,Cs0.05MA0.16FA0.79PbI2.9Br0.1,1.73,PMACl,0.72,PSP,2.3,,,Me-4PACz,0.248,py3,0.083,,,,,,,1000,10,5000,30,6,160,110,25,,,,,,,,,,,,,,,16.4447,68.4421,1.0479,22.9289,5560,CH1,v1,
22238,20241223,43,Cs0.05MA0.16FA0.79PbI2.9Br0.1,1.73,PMACl,0.72,PSP,2.3,,,Me-4PACz,0.248,py3,0.083,,,,,,,1000,10,5000,30,6,160,110,25,,,,,,,,,,,,,,,17.0633,67.9933,1.08307,23.1709,5560,CH2,v1,
22239,20241223,43,Cs0.05MA0.16FA0.79PbI2.9Br0.1,1.73,PMACl,0.72,PSP,2.3,,,Me-4PACz,0.248,py3,0.083,,,,,,,1000,10,5000,30,6,160,110,25,,,,,,,,,,,,,,,16.1321,65.4936,1.06859,23.0505,5560,CH3,v1,
22240,20241223,43,Cs0.05MA0.16FA0.79PbI2.9Br0.1,1.73,PMACl,0.72,PSP,2.3,,,Me-4PACz,0.248,py3,0.083,,,,,,,1000,10,5000,30,6,160,110,25,,,,,,,,,,,,,,,13.8322,1706.03,0.041996,19.3062,5560,CH4,v1,
22241,20241223,43,Cs0.05MA0.16FA0.79PbI2.9Br0.1,1.73,PMACl,0.72,PSP,2.3,,,Me-4PACz,0.083,py3,0.248,,,,,,,1000,10,5000,30,6,160,110,25,,,,,,,,,,,,,,,0.00793197,12.879,0.005147,11.9668,5561,CH1,v1,
22242,20241223,43,Cs0.05MA0.16FA0.79PbI2.9Br0.1,1.73,PMACl,0.72,PSP,2.3,,,Me-4PACz,0.083,py3,0.248,,,,,,,1000,10,5000,30,6,160,110,25,,,,,,,,,,,,,,,14.9017,62.5307,1.03208,23.0903,5561,CH2,v1,
22243,20241223,43,Cs0.05MA0.16FA0.79PbI2.9Br0.1,1.73,PMACl,0.72,PSP,2.3,,,Me-4PACz,0.083,py3,0.248,,,,,,,1000,10,5000,30,6,160,110,25,,,,,,,,,,,,,,,10.8123,71.4083,0.67428,22.4559,5561,CH3,v1,
22244,20241223,43,Cs0.05MA0.16FA0.79PbI2.9Br0.1,1.73,PMACl,0.72,PSP,2.3,,,Me-4PACz,0.083,py3,0.248,,,,,,,1000,10,5000,30,6,160,110,25,,,,,,,,,,,,,,,0.118912,22.6547,0.028748,18.2582,5561,CH4,v1,
22245,20241223,43,Cs0.05MA0.16FA0.79PbI2.9Br0.1,1.73,PMACl,0.72,PSP,2.3,,,Me-4PACz,0.083,py3,0.248,,,,,,,1000,10,5000,30,6,160,110,25,,,,,,,,,,,,,,,16.1992,65.7481,1.0356,23.7912,5562,CH1,v1,
22246,20241223,43,Cs0.05MA0.16FA0.79PbI2.9Br0.1,1.73,PMACl,0.72,PSP,2.3,,,Me-4PACz,0.083,py3,0.248,,,,,,,1000,10,5000,30,6,160,110,25,,,,,,,,,,,,,,,2.09e-05,0.0241404,0.006788,12.757,5562,CH2,v1,
22247,20241223,43,Cs0.05MA0.16FA0.79PbI2.9Br0.1,1.73,PMACl,0.72,PSP,2.3,,,Me-4PACz,0.083,py3,0.248,,,,,,,1000,10,5000,30,6,160,110,25,,,,,,,,,,,,,,,17.0419,68.068,1.03555,24.1772,5562,CH3,v1,
22248,20241223,43,Cs0.05MA0.16FA0.79PbI2.9Br0.1,1.73,PMACl,0.72,PSP,2.3,,,Me-4PACz,0.083,py3,0.248,,,,,,,1000,10,5000,30,6,160,110,25,,,,,,,,,,,,,,,2.6548,26.0475,0.433891,23.4901,5562,CH4,v1,
22249,20241223,43,Cs0.05MA0.16FA0.79PbI2.9Br0.1,1.73,PMACl,0.72,PSP,2.3,,,Me-4PACz,0.248,MeO-4PADBC,0.083,,,,,,,1000,10,5000,30,6,160,110,25,,,,,,,,,,,,,,,0.098185,23.8912,0.02319,17.7216,5563,CH1,v1,
22250,20241223,43,Cs0.05MA0.16FA0.79PbI2.9Br0.1,1.73,PMACl,0.72,PSP,2.3,,,Me-4PACz,0.248,MeO-4PADBC,0.083,,,,,,,1000,10,5000,30,6,160,110,25,,,,,,,,,,,,,,,16.5844,66.9283,1.05602,23.4649,5563,CH2,v1,
22251,20241223,43,Cs0.05MA0.16FA0.79PbI2.9Br0.1,1.73,PMACl,0.72,PSP,2.3,,,Me-4PACz,0.248,MeO-4PADBC,0.083,,,,,,,1000,10,5000,30,6,160,110,25,,,,,,,,,,,,,,,17.2616,70.2054,1.05398,23.328,5563,CH3,v1,
22252,20241223,43,Cs0.05MA0.16FA0.79PbI2.9Br0.1,1.73,PMACl,0.72,PSP,2.3,,,Me-4PACz,0.248,MeO-4PADBC,0.083,,,,,,,1000,10,5000,30,6,160,110,25,,,,,,,,,,,,,,,0.542213,24.1123,0.103148,21.8006,5563,CH4,v1,
22253,20241223,43,Cs0.05MA0.16FA0.79PbI2.9Br0.1,1.73,PMACl,0.72,PSP,2.3,,,Me-4PACz,0.248,MeO-4PADBC,0.083,,,,,,,1000,10,5000,30,6,160,110,25,,,,,,,,,,,,,,,15.958,67.6051,1.04436,22.602,5564,CH1,v1,
22254,20241223,43,Cs0.05MA0.16FA0.79PbI2.9Br0.1,1.73,PMACl,0.72,PSP,2.3,,,Me-4PACz,0.248,MeO-4PADBC,0.083,,,,,,,1000,10,5000,30,6,160,110,25,,,,,,,,,,,,,,,1.02e-05,0.109282,0.001989,4.68788,5564,CH2,v1,
22255,20241223,43,Cs0.05MA0.16FA0.79PbI2.9Br0.1,1.73,PMACl,0.72,PSP,2.3,,,Me-4PACz,0.248,MeO-4PADBC,0.083,,,,,,,1000,10,5000,30,6,160,110,25,,,,,,,,,,,,,,,1.8e-05,0.0749611,0.003218,7.46202,5564,CH3,v1,
22256,20241223,43,Cs0.05MA0.16FA0.79PbI2.9Br0.1,1.73,PMACl,0.72,PSP,2.3,,,Me-4PACz,0.248,MeO-4PADBC,0.083,,,,,,,1000,10,5000,30,6,160,110,25,,,,,,,,,,,,,,,0.0547779,21.5994,0.015773,16.0789,5564,CH4,v1,
22257,20241223,43,Cs0.05MA0.16FA0.79PbI2.9Br0.1,1.73,PMACl,0.72,PSP,2.3,,,DMACPA,0.165,2PACz,0.165,,,,,,,1000,10,5000,30,6,160,110,25,,,,,,,,,,,,,,,13.2052,55.4624,1.04137,22.8634,5565,CH1,v1,
22258,20241223,43,Cs0.05MA0.16FA0.79PbI2.9Br0.1,1.73,PMACl,0.72,PSP,2.3,,,DMACPA,0.165,2PACz,0.165,,,,,,,1000,10,5000,30,6,160,110,25,,,,,,,,,,,,,,,13.6887,56.0771,1.05741,23.0852,5565,CH2,v1,
22259,20241223,43,Cs0.05MA0.16FA0.79PbI2.9Br0.1,1.73,PMACl,0.72,PSP,2.3,,,DMACPA,0.165,2PACz,0.165,,,,,,,1000,10,5000,30,6,160,110,25,,,,,,,,,,,,,,,18.0542,73.6401,1.0739,22.8297,5565,CH3,v1,
22260,20241223,43,Cs0.05MA0.16FA0.79PbI2.9Br0.1,1.73,PMACl,0.72,PSP,2.3,,,DMACPA,0.165,2PACz,0.165,,,,,,,1000,10,5000,30,6,160,110,25,,,,,,,,,,,,,,,17.6454,73.4285,1.06632,22.5363,5565,CH4,v1,
22261,20241223,43,Cs0.05MA0.16FA0.79PbI2.9Br0.1,1.73,PMACl,0.72,PSP,2.3,,,DMACPA,0.165,2PACz,0.165,,,,,,,1000,10,5000,30,6,160,110,25,,,,,,,,,,,,,,,17.3777,71.2152,1.06488,22.9149,5566,CH1,v1,
22262,20241223,43,Cs0.05MA0.16FA0.79PbI2.9Br0.1,1.73,PMACl,0.72,PSP,2.3,,,DMACPA,0.165,2PACz,0.165,,,,,,,1000,10,5000,30,6,160,110,25,,,,,,,,,,,,,,,0.00591197,4.0969,0.010579,13.6407,5566,CH2,v1,
22263,20241223,43,Cs0.05MA0.16FA0.79PbI2.9Br0.1,1.73,PMACl,0.72,PSP,2.3,,,DMACPA,0.165,2PACz,0.165,,,,,,,1000,10,5000,30,6,160,110,25,,,,,,,,,,,,,,,17.7621,72.3148,1.07456,22.8578,5566,CH3,v1,
22264,20241223,43,Cs0.05MA0.16FA0.79PbI2.9Br0.1,1.73,PMACl,0.72,PSP,2.3,,,DMACPA,0.165,2PACz,0.165,,,,,,,1000,10,5000,30,6,160,110,25,,,,,,,,,,,,,,,16.9407,71.0432,1.07162,22.2519,5566,CH4,v1,
22265,20241223,43,Cs0.05MA0.16FA0.79PbI2.9Br0.1,1.73,PMACl,0.72,PSP,2.3,,,MeO-4PADBC,0.248,MeO-2PACz,0.083,,,,,,,1000,10,5000,30,6,160,110,25,,,,,,,,,,,,,,,0.39446,25.306,0.07596,20.521,5567,CH1,v1,
22266,20241223,43,Cs0.05MA0.16FA0.79PbI2.9Br0.1,1.73,PMACl,0.72,PSP,2.3,,,MeO-4PADBC,0.248,MeO-2PACz,0.083,,,,,,,1000,10,5000,30,6,160,110,25,,,,,,,,,,,,,,,9.59329,92.2726,0.447212,23.2478,5567,CH2,v1,
22267,20241223,43,Cs0.05MA0.16FA0.79PbI2.9Br0.1,1.73,PMACl,0.72,PSP,2.3,,,MeO-4PADBC,0.248,MeO-2PACz,0.083,,,,,,,1000,10,5000,30,6,160,110,25,,,,,,,,,,,,,,,2.36332,27.4746,0.377959,22.7586,5567,CH3,v1,
22268,20241223,43,Cs0.05MA0.16FA0.79PbI2.9Br0.1,1.73,PMACl,0.72,PSP,2.3,,,MeO-4PADBC,0.248,MeO-2PACz,0.083,,,,,,,1000,10,5000,30,6,160,110,25,,,,,,,,,,,,,,,0.0485599,20.8099,0.015087,15.4673,5567,CH4,v1,
22269,20241223,43,Cs0.05MA0.16FA0.79PbI2.9Br0.1,1.73,PMACl,0.72,PSP,2.3,,,MeO-4PADBC,0.248,MeO-2PACz,0.083,,,,,,,1000,10,5000,30,6,160,110,25,,,,,,,,,,,,,,,1.81e-05,0.0339564,0.005089,10.5004,5568,CH1,v1,
22270,20241223,43,Cs0.05MA0.16FA0.79PbI2.9Br0.1,1.73,PMACl,0.72,PSP,2.3,,,MeO-4PADBC,0.248,MeO-2PACz,0.083,,,,,,,1000,10,5000,30,6,160,110,25,,,,,,,,,,,,,,,0.216795,24.821,0.04277,20.4218,5568,CH2,v1,
22271,20241223,43,Cs0.05MA0.16FA0.79PbI2.9Br0.1,1.73,PMACl,0.72,PSP,2.3,,,MeO-4PADBC,0.248,MeO-2PACz,0.083,,,,,,,1000,10,5000,30,6,160,110,25,,,,,,,,,,,,,,,1.92e-05,0.0316958,0.005546,10.9051,5568,CH3,v1,
22272,20241223,43,Cs0.05MA0.16FA0.79PbI2.9Br0.1,1.73,PMACl,0.72,PSP,2.3,,,MeO-4PADBC,0.248,MeO-2PACz,0.083,,,,,,,1000,10,5000,30,6,160,110,25,,,,,,,,,,,,,,,2.35e-05,23.3292,0.000163,0.619631,5568,CH4,v1,
22273,20241223,43,Cs0.05MA0.16FA0.79PbI2.9Br0.1,1.73,PMACl,0.72,PSP,2.3,,,Me-2PACz,0.083,2PACz,0.248,,,,,,,1000,10,5000,30,6,160,110,25,,,,,,,,,,,,,,,1.57e-05,5.08284,0.000318,0.974623,5569,CH1,v1,
22274,20241223,43,Cs0.05MA0.16FA0.79PbI2.9Br0.1,1.73,PMACl,0.72,PSP,2.3,,,Me-2PACz,0.083,2PACz,0.248,,,,,,,1000,10,5000,30,6,160,110,25,,,,,,,,,,,,,,,0.0233062,12.6781,0.011994,15.3266,5569,CH2,v1,
22275,20241223,43,Cs0.05MA0.16FA0.79PbI2.9Br0.1,1.73,PMACl,0.72,PSP,2.3,,,Me-2PACz,0.083,2PACz,0.248,,,,,,,1000,10,5000,30,6,160,110,25,,,,,,,,,,,,,,,2.45e-05,0.0250088,0.008459,11.5776,5569,CH3,v1,
22276,20241223,43,Cs0.05MA0.16FA0.79PbI2.9Br0.1,1.73,PMACl,0.72,PSP,2.3,,,Me-2PACz,0.083,2PACz,0.248,,,,,,,1000,10,5000,30,6,160,110,25,,,,,,,,,,,,,,,2.49e-06,0.38906,0.000443,1.44591,5569,CH4,v1,
22277,20241223,43,Cs0.05MA0.16FA0.79PbI2.9Br0.1,1.73,PMACl,0.72,PSP,2.3,,,Me-2PACz,0.083,2PACz,0.248,,,,,,,1000,10,5000,30,6,160,110,25,,,,,,,,,,,,,,,2.0584,26.8764,0.33571,22.8136,5570,CH1,v1,
22278,20241223,43,Cs0.05MA0.16FA0.79PbI2.9Br0.1,1.73,PMACl,0.72,PSP,2.3,,,Me-2PACz,0.083,2PACz,0.248,,,,,,,1000,10,5000,30,6,160,110,25,,,,,,,,,,,,,,,16.0675,65.1171,1.04207,23.6786,5570,CH2,v1,
22279,20241223,43,Cs0.05MA0.16FA0.79PbI2.9Br0.1,1.73,PMACl,0.72,PSP,2.3,,,Me-2PACz,0.083,2PACz,0.248,,,,,,,1000,10,5000,30,6,160,110,25,,,,,,,,,,,,,,,8.34922,40.0338,0.88418,23.5873,5570,CH3,v1,
22280,20241223,43,Cs0.05MA0.16FA0.79PbI2.9Br0.1,1.73,PMACl,0.72,PSP,2.3,,,Me-2PACz,0.083,2PACz,0.248,,,,,,,1000,10,5000,30,6,160,110,25,,,,,,,,,,,,,,,4.06458,28.2461,0.62323,23.0892,5570,CH4,v1,
22281,20241223,43,Cs0.05MA0.16FA0.79PbI2.9Br0.1,1.73,PMACl,0.72,PSP,2.3,,,py3,0.083,DMACPA,0.248,,,,,,,1000,10,5000,30,6,160,110,25,,,,,,,,,,,,,,,2.45e-05,22.4649,0.000176,0.61958,5571,CH1,v1,
22282,20241223,43,Cs0.05MA0.16FA0.79PbI2.9Br0.1,1.73,PMACl,0.72,PSP,2.3,,,py3,0.083,DMACPA,0.248,,,,,,,1000,10,5000,30,6,160,110,25,,,,,,,,,,,,,,,1.09e-05,0.114849,0.001918,4.95454,5571,CH2,v1,
22283,20241223,43,Cs0.05MA0.16FA0.79PbI2.9Br0.1,1.73,PMACl,0.72,PSP,2.3,,,py3,0.083,DMACPA,0.248,,,,,,,1000,10,5000,30,6,160,110,25,,,,,,,,,,,,,,,1.8e-05,0.0493074,0.004833,7.57323,5571,CH3,v1,
22284,20241223,43,Cs0.05MA0.16FA0.79PbI2.9Br0.1,1.73,PMACl,0.72,PSP,2.3,,,py3,0.083,DMACPA,0.248,,,,,,,1000,10,5000,30,6,160,110,25,,,,,,,,,,,,,,,5.77e-06,0.23434,0.000888,2.7732,5571,CH4,v1,
22285,20241223,43,Cs0.05MA0.16FA0.79PbI2.9Br0.1,1.73,PMACl,0.72,PSP,2.3,,,py3,0.083,DMACPA,0.248,,,,,,,1000,10,5000,30,6,160,110,25,,,,,,,,,,,,,,,15.534,63.6086,1.05542,23.1389,5572,CH1,v1,
22286,20241223,43,Cs0.05MA0.16FA0.79PbI2.9Br0.1,1.73,PMACl,0.72,PSP,2.3,,,py3,0.083,DMACPA,0.248,,,,,,,1000,10,5000,30,6,160,110,25,,,,,,,,,,,,,,,2.51177,23.5847,0.464618,22.922,5572,CH2,v1,
22287,20241223,43,Cs0.05MA0.16FA0.79PbI2.9Br0.1,1.73,PMACl,0.72,PSP,2.3,,,py3,0.083,DMACPA,0.248,,,,,,,1000,10,5000,30,6,160,110,25,,,,,,,,,,,,,,,15.4105,62.8963,1.05517,23.2205,5572,CH3,v1,
22288,20241223,43,Cs0.05MA0.16FA0.79PbI2.9Br0.1,1.73,PMACl,0.72,PSP,2.3,,,py3,0.083,DMACPA,0.248,,,,,,,1000,10,5000,30,6,160,110,25,,,,,,,,,,,,,,,1.90103,26.1921,0.322668,22.4938,5572,CH4,v1,
22289,20241223,43,Cs0.05MA0.16FA0.79PbI2.9Br0.1,1.73,PMACl,0.72,PSP,2.3,,,DMACPA,0.248,2PACz,0.083,,,,,,,1000,10,5000,30,6,160,110,25,,,,,,,,,,,,,,,0.0,0.0,-2e-06,-6.20956,5573,CH1,v1,
22290,20241223,43,Cs0.05MA0.16FA0.79PbI2.9Br0.1,1.73,PMACl,0.72,PSP,2.3,,,DMACPA,0.248,2PACz,0.083,,,,,,,1000,10,5000,30,6,160,110,25,,,,,,,,,,,,,,,2.43e-05,21.9163,0.000181,0.612387,5573,CH2,v1,
22291,20241223,43,Cs0.05MA0.16FA0.79PbI2.9Br0.1,1.73,PMACl,0.72,PSP,2.3,,,DMACPA,0.248,2PACz,0.083,,,,,,,1000,10,5000,30,6,160,110,25,,,,,,,,,,,,,,,4.79e-06,21.139,8.6e-05,0.26268,5573,CH3,v1,
22292,20241223,43,Cs0.05MA0.16FA0.79PbI2.9Br0.1,1.73,PMACl,0.72,PSP,2.3,,,DMACPA,0.248,2PACz,0.083,,,,,,,1000,10,5000,30,6,160,110,25,,,,,,,,,,,,,,,6.75e-07,12.0114,4.3e-05,0.130303,5573,CH4,v1,
22293,20241223,43,Cs0.05MA0.16FA0.79PbI2.9Br0.1,1.73,PMACl,0.72,PSP,2.3,,,DMACPA,0.248,2PACz,0.083,,,,,,,1000,10,5000,30,6,160,110,25,,,,,,,,,,,,,,,0.0,0.0,0.007055,10.3838,5574,CH1,v1,
22294,20241223,43,Cs0.05MA0.16FA0.79PbI2.9Br0.1,1.73,PMACl,0.72,PSP,2.3,,,DMACPA,0.248,2PACz,0.083,,,,,,,1000,10,5000,30,6,160,110,25,,,,,,,,,,,,,,,5.14e-07,10.527,0.0,-0.131587,5574,CH2,v1,
22295,20241223,43,Cs0.05MA0.16FA0.79PbI2.9Br0.1,1.73,PMACl,0.72,PSP,2.3,,,DMACPA,0.248,2PACz,0.083,,,,,,,1000,10,5000,30,6,160,110,25,,,,,,,,,,,,,,,2.12e-06,0.418172,0.00039,1.29715,5574,CH3,v1,
22296,20241223,43,Cs0.05MA0.16FA0.79PbI2.9Br0.1,1.73,PMACl,0.72,PSP,2.3,,,DMACPA,0.248,2PACz,0.083,,,,,,,1000,10,5000,30,6,160,110,25,,,,,,,,,,,,,,,6.45e-07,10.5415,4.1e-05,0.148693,5574,CH4,v1,
22297,20241223,43,Cs0.05MA0.16FA0.79PbI2.9Br0.1,1.73,PMACl,0.72,PSP,2.3,,,MeO-4PADBC,0.165,DMACPA,0.165,,,,,,,1000,10,5000,30,6,160,110,25,,,,,,,,,,,,,,,2.44e-05,0.0170553,0.009784,14.6389,5575,CH1,v1,
22298,20241223,43,Cs0.05MA0.16FA0.79PbI2.9Br0.1,1.73,PMACl,0.72,PSP,2.3,,,MeO-4PADBC,0.165,DMACPA,0.165,,,,,,,1000,10,5000,30,6,160,110,25,,,,,,,,,,,,,,,17.3162,69.8214,1.02324,24.2375,5575,CH2,v1,
22299,20241223,43,Cs0.05MA0.16FA0.79PbI2.9Br0.1,1.73,PMACl,0.72,PSP,2.3,,,MeO-4PADBC,0.165,DMACPA,0.165,,,,,,,1000,10,5000,30,6,160,110,25,,,,,,,,,,,,,,,0.976423,25.2191,0.169133,22.8918,5575,CH3,v1,
22300,20241223,43,Cs0.05MA0.16FA0.79PbI2.9Br0.1,1.73,PMACl,0.72,PSP,2.3,,,MeO-4PADBC,0.165,DMACPA,0.165,,,,,,,1000,10,5000,30,6,160,110,25,,,,,,,,,,,,,,,4.50135,28.1895,0.674003,23.6916,5575,CH4,v1,
22301,20241223,43,Cs0.05MA0.16FA0.79PbI2.9Br0.1,1.73,PMACl,0.72,PSP,2.3,,,MeO-4PADBC,0.165,DMACPA,0.165,,,,,,,1000,10,5000,30,6,160,110,25,,,,,,,,,,,,,,,4.98742,30.816,0.664796,24.3451,5576,CH1,v1,
22302,20241223,43,Cs0.05MA0.16FA0.79PbI2.9Br0.1,1.73,PMACl,0.72,PSP,2.3,,,MeO-4PADBC,0.165,DMACPA,0.165,,,,,,,1000,10,5000,30,6,160,110,25,,,,,,,,,,,,,,,0.0996495,23.9082,0.023013,18.1116,5576,CH2,v1,
22303,20241223,43,Cs0.05MA0.16FA0.79PbI2.9Br0.1,1.73,PMACl,0.72,PSP,2.3,,,MeO-4PADBC,0.165,DMACPA,0.165,,,,,,,1000,10,5000,30,6,160,110,25,,,,,,,,,,,,,,,0.173632,24.3736,0.035584,20.0195,5576,CH3,v1,
22304,20241223,43,Cs0.05MA0.16FA0.79PbI2.9Br0.1,1.73,PMACl,0.72,PSP,2.3,,,MeO-4PADBC,0.165,DMACPA,0.165,,,,,,,1000,10,5000,30,6,160,110,25,,,,,,,,,,,,,,,5.13605,28.672,0.734879,24.3756,5576,CH4,v1,
22305,20241223,43,Cs0.05MA0.16FA0.79PbI2.9Br0.1,1.73,PMACl,0.72,PSP,2.3,,,Me-4PACz,0.083,Me-2PACz,0.248,,,,,,,1000,10,5000,30,6,160,110,25,,,,,,,,,,,,,,,18.3563,71.942,1.06789,23.8933,5577,CH1,v1,
22306,20241223,43,Cs0.05MA0.16FA0.79PbI2.9Br0.1,1.73,PMACl,0.72,PSP,2.3,,,Me-4PACz,0.083,Me-2PACz,0.248,,,,,,,1000,10,5000,30,6,160,110,25,,,,,,,,,,,,,,,17.6544,70.1707,1.04845,23.9966,5577,CH2,v1,
22307,20241223,43,Cs0.05MA0.16FA0.79PbI2.9Br0.1,1.73,PMACl,0.72,PSP,2.3,,,Me-4PACz,0.083,Me-2PACz,0.248,,,,,,,1000,10,5000,30,6,160,110,25,,,,,,,,,,,,,,,15.51,62.0362,1.0442,23.9433,5577,CH3,v1,
22308,20241223,43,Cs0.05MA0.16FA0.79PbI2.9Br0.1,1.73,PMACl,0.72,PSP,2.3,,,Me-4PACz,0.083,Me-2PACz,0.248,,,,,,,1000,10,5000,30,6,160,110,25,,,,,,,,,,,,,,,18.2532,73.2895,1.06344,23.4199,5577,CH4,v1,
22309,20241223,43,Cs0.05MA0.16FA0.79PbI2.9Br0.1,1.73,PMACl,0.72,PSP,2.3,,,Me-4PACz,0.083,Me-2PACz,0.248,,,,,,,1000,10,5000,30,6,160,110,25,,,,,,,,,,,,,,,0.102848,24.8878,0.021619,19.1152,5578,CH1,v1,
22310,20241223,43,Cs0.05MA0.16FA0.79PbI2.9Br0.1,1.73,PMACl,0.72,PSP,2.3,,,Me-4PACz,0.083,Me-2PACz,0.248,,,,,,,1000,10,5000,30,6,160,110,25,,,,,,,,,,,,,,,2.6e-05,0.035624,0.007275,10.037,5578,CH2,v1,
22311,20241223,43,Cs0.05MA0.16FA0.79PbI2.9Br0.1,1.73,PMACl,0.72,PSP,2.3,,,Me-4PACz,0.083,Me-2PACz,0.248,,,,,,,1000,10,5000,30,6,160,110,25,,,,,,,,,,,,,,,17.3683,70.3169,1.00326,24.6197,5578,CH3,v1,
22312,20241223,43,Cs0.05MA0.16FA0.79PbI2.9Br0.1,1.73,PMACl,0.72,PSP,2.3,,,Me-4PACz,0.083,Me-2PACz,0.248,,,,,,,1000,10,5000,30,6,160,110,25,,,,,,,,,,,,,,,12.4944,53.3401,0.976943,23.9768,5578,CH4,v1,
22313,20241223,43,Cs0.05MA0.16FA0.79PbI2.9Br0.1,1.73,PMACl,0.72,PSP,2.3,,,Me-2PACz,0.165,MeO-2PACz,0.165,,,,,,,1000,10,5000,30,6,160,110,25,,,,,,,,,,,,,,,1.86e-05,0.0352121,0.004992,10.5697,5579,CH1,v1,
22314,20241223,43,Cs0.05MA0.16FA0.79PbI2.9Br0.1,1.73,PMACl,0.72,PSP,2.3,,,Me-2PACz,0.165,MeO-2PACz,0.165,,,,,,,1000,10,5000,30,6,160,110,25,,,,,,,,,,,,,,,2.58e-05,0.0260578,0.007546,13.1192,5579,CH2,v1,
22315,20241223,43,Cs0.05MA0.16FA0.79PbI2.9Br0.1,1.73,PMACl,0.72,PSP,2.3,,,Me-2PACz,0.165,MeO-2PACz,0.165,,,,,,,1000,10,5000,30,6,160,110,25,,,,,,,,,,,,,,,0.00141369,0.991659,0.010153,14.0409,5579,CH3,v1,
22316,20241223,43,Cs0.05MA0.16FA0.79PbI2.9Br0.1,1.73,PMACl,0.72,PSP,2.3,,,Me-2PACz,0.165,MeO-2PACz,0.165,,,,,,,1000,10,5000,30,6,160,110,25,,,,,,,,,,,,,,,0.00141369,0.991659,0.010153,14.0409,5579,CH4,v1,
