Repository: MI-Materials-Intelligence/Recipe-Language-Model

# Learning Layer

## Overview

In the learning layer, the formulas and parameters are encoded and then tokenised into recipes as inputs. Through atomic skills of data extraction, cleaning, and matching, these data are organised into standardised datasets, providing the basis for RLM training and iterative recipe refinement.

Key Atomic Skills:
- **Cleaning**: Preprocessing and outlier cleaning
- **Matching**: Matching data pairs based on variables
- **Extraction**: Data extraction from robotic boxes

File: seven_ai_layers_robotics/learning/data/data50764_from_db.csv (part 93 of 253)
No,date,rank,Formula PVK,Concentration PVK,Formula Additive 1,Concentration Additive 1,Formula Additive 2,Concentration Additive 2,Formula Additive 3,Concentration Additive 3,Formula SAM 1,Concentration SAM 1,Formula SAM 2,Concentration SAM 2,Formula SAM 3,Concentration SAM 3,Spin Coating Speed SAM,Spin Coating Time SAM,Annealed Temperature SAM,Annealed Time SAM,Spin Coating Speed PVK 1,Spin Coating Time PVK 1,Spin Coating Speed PVK 2,Spin Coating Time PVK 2,Antisolvent Dropping Timing,Antisolvent Volume,Annealed Temperature PVK,Annealed Time PVK,Formula Passivator 1,Concentration Passivator 1,Formula Passivator 2,Concentration Passivator 2,Formula Passivator 3,Concentration Passivator 3,Formula Passivator 4,Concentration Passivator 4,Spin Coating Speed Passivator,Spin Coating Time Passivator,Passivator Dropping Timing,Passivator Volume,Annealed Temperature Passivator,Annealed Time Passivator,PCE,FF,Voc,Jsc,Product,Channel,From,upload_time
22317,20241223,43,Cs0.05MA0.16FA0.79PbI2.9Br0.1,1.73,PMACl,0.72,PSP,2.3,,,Me-2PACz,0.165,MeO-2PACz,0.165,,,,,,,1000,10,5000,30,6,160,110,25,,,,,,,,,,,,,,,17.3808,69.7704,1.01103,24.6397,5580,CH1,v1,
22318,20241223,43,Cs0.05MA0.16FA0.79PbI2.9Br0.1,1.73,PMACl,0.72,PSP,2.3,,,Me-2PACz,0.165,MeO-2PACz,0.165,,,,,,,1000,10,5000,30,6,160,110,25,,,,,,,,,,,,,,,17.9096,71.2068,1.00498,25.0268,5580,CH2,v1,
22319,20241223,43,Cs0.05MA0.16FA0.79PbI2.9Br0.1,1.73,PMACl,0.72,PSP,2.3,,,Me-2PACz,0.165,MeO-2PACz,0.165,,,,,,,1000,10,5000,30,6,160,110,25,,,,,,,,,,,,,,,17.6475,70.7829,0.997362,24.9977,5580,CH3,v1,
22320,20241223,43,Cs0.05MA0.16FA0.79PbI2.9Br0.1,1.73,PMACl,0.72,PSP,2.3,,,Me-2PACz,0.165,MeO-2PACz,0.165,,,,,,,1000,10,5000,30,6,160,110,25,,,,,,,,,,,,,,,2.08e-05,0.0299617,0.005966,11.628,5580,CH4,v1,
22321,20241223,43,Cs0.05MA0.16FA0.79PbI2.9Br0.1,1.73,PMACl,0.72,PSP,2.3,,,MeO-4PADBC,0.165,py3,0.165,,,,,,,1000,10,5000,30,6,160,110,25,,,,,,,,,,,,,,,18.591,72.266,1.03376,24.8856,5581,CH1,v1,
22322,20241223,43,Cs0.05MA0.16FA0.79PbI2.9Br0.1,1.73,PMACl,0.72,PSP,2.3,,,MeO-4PADBC,0.165,py3,0.165,,,,,,,1000,10,5000,30,6,160,110,25,,,,,,,,,,,,,,,19.1338,73.1724,1.04169,25.1024,5581,CH2,v1,
22323,20241223,43,Cs0.05MA0.16FA0.79PbI2.9Br0.1,1.73,PMACl,0.72,PSP,2.3,,,MeO-4PADBC,0.165,py3,0.165,,,,,,,1000,10,5000,30,6,160,110,25,,,,,,,,,,,,,,,18.8889,72.9166,1.03458,25.0389,5581,CH3,v1,
22324,20241223,43,Cs0.05MA0.16FA0.79PbI2.9Br0.1,1.73,PMACl,0.72,PSP,2.3,,,MeO-4PADBC,0.165,py3,0.165,,,,,,,1000,10,5000,30,6,160,110,25,,,,,,,,,,,,,,,18.6307,73.5121,1.03117,24.5778,5581,CH4,v1,
22325,20241223,43,Cs0.05MA0.16FA0.79PbI2.9Br0.1,1.73,PMACl,0.72,PSP,2.3,,,MeO-4PADBC,0.165,py3,0.165,,,,,,,1000,10,5000,30,6,160,110,25,,,,,,,,,,,,,,,18.458,71.1313,1.05302,24.6427,5582,CH1,v1,
22326,20241223,43,Cs0.05MA0.16FA0.79PbI2.9Br0.1,1.73,PMACl,0.72,PSP,2.3,,,MeO-4PADBC,0.165,py3,0.165,,,,,,,1000,10,5000,30,6,160,110,25,,,,,,,,,,,,,,,18.1883,69.4516,1.05607,24.7981,5582,CH2,v1,
22327,20241223,43,Cs0.05MA0.16FA0.79PbI2.9Br0.1,1.73,PMACl,0.72,PSP,2.3,,,MeO-4PADBC,0.165,py3,0.165,,,,,,,1000,10,5000,30,6,160,110,25,,,,,,,,,,,,,,,0.0721948,24.3056,0.01889,15.7244,5582,CH3,v1,
22328,20241223,43,Cs0.05MA0.16FA0.79PbI2.9Br0.1,1.73,PMACl,0.72,PSP,2.3,,,MeO-4PADBC,0.165,py3,0.165,,,,,,,1000,10,5000,30,6,160,110,25,,,,,,,,,,,,,,,0.145784,22.5446,0.030915,20.9171,5582,CH4,v1,
22329,20241223,43,Cs0.05MA0.16FA0.79PbI2.9Br0.1,1.73,PMACl,0.72,PSP,2.3,,,py3,0.165,2PACz,0.165,,,,,,,1000,10,5000,30,6,160,110,25,,,,,,,,,,,,,,,17.9481,70.803,1.02829,24.6521,5583,CH1,v1,
22330,20241223,43,Cs0.05MA0.16FA0.79PbI2.9Br0.1,1.73,PMACl,0.72,PSP,2.3,,,py3,0.165,2PACz,0.165,,,,,,,1000,10,5000,30,6,160,110,25,,,,,,,,,,,,,,,18.2674,71.5929,1.02339,24.9324,5583,CH2,v1,
22331,20241223,43,Cs0.05MA0.16FA0.79PbI2.9Br0.1,1.73,PMACl,0.72,PSP,2.3,,,py3,0.165,2PACz,0.165,,,,,,,1000,10,5000,30,6,160,110,25,,,,,,,,,,,,,,,18.0827,71.82,1.01824,24.7267,5583,CH3,v1,
22332,20241223,43,Cs0.05MA0.16FA0.79PbI2.9Br0.1,1.73,PMACl,0.72,PSP,2.3,,,py3,0.165,2PACz,0.165,,,,,,,1000,10,5000,30,6,160,110,25,,,,,,,,,,,,,,,17.5395,71.9771,1.00777,24.1803,5583,CH4,v1,
22333,20241223,43,Cs0.05MA0.16FA0.79PbI2.9Br0.1,1.73,PMACl,0.72,PSP,2.3,,,py3,0.165,2PACz,0.165,,,,,,,1000,10,5000,30,6,160,110,25,,,,,,,,,,,,,,,19.3992,76.1772,1.07095,23.7788,5584,CH1,v1,
22334,20241223,43,Cs0.05MA0.16FA0.79PbI2.9Br0.1,1.73,PMACl,0.72,PSP,2.3,,,py3,0.165,2PACz,0.165,,,,,,,1000,10,5000,30,6,160,110,25,,,,,,,,,,,,,,,19.6946,76.4503,1.07336,24.0007,5584,CH2,v1,
22335,20241223,43,Cs0.05MA0.16FA0.79PbI2.9Br0.1,1.73,PMACl,0.72,PSP,2.3,,,py3,0.165,2PACz,0.165,,,,,,,1000,10,5000,30,6,160,110,25,,,,,,,,,,,,,,,13.8221,292.389,0.205608,22.9917,5584,CH3,v1,
22336,20241223,43,Cs0.05MA0.16FA0.79PbI2.9Br0.1,1.73,PMACl,0.72,PSP,2.3,,,py3,0.165,2PACz,0.165,,,,,,,1000,10,5000,30,6,160,110,25,,,,,,,,,,,,,,,17.0392,69.258,1.05481,23.3241,5584,CH4,v1,
22337,20241223,43,Cs0.05MA0.16FA0.79PbI2.9Br0.1,1.73,PMACl,0.72,PSP,2.3,,,MeO-4PADBC,0.083,2PACz,0.248,,,,,,,1000,10,5000,30,6,160,110,25,,,,,,,,,,,,,,,0.328989,24.7973,0.06144,21.5935,5585,CH1,v1,
22338,20241223,43,Cs0.05MA0.16FA0.79PbI2.9Br0.1,1.73,PMACl,0.72,PSP,2.3,,,MeO-4PADBC,0.083,2PACz,0.248,,,,,,,1000,10,5000,30,6,160,110,25,,,,,,,,,,,,,,,17.6128,70.098,1.01397,24.7798,5585,CH2,v1,
22339,20241223,43,Cs0.05MA0.16FA0.79PbI2.9Br0.1,1.73,PMACl,0.72,PSP,2.3,,,MeO-4PADBC,0.083,2PACz,0.248,,,,,,,1000,10,5000,30,6,160,110,25,,,,,,,,,,,,,,,17.3588,69.6159,1.00534,24.8027,5585,CH3,v1,
22340,20241223,43,Cs0.05MA0.16FA0.79PbI2.9Br0.1,1.73,PMACl,0.72,PSP,2.3,,,MeO-4PADBC,0.083,2PACz,0.248,,,,,,,1000,10,5000,30,6,160,110,25,,,,,,,,,,,,,,,0.0397218,18.4906,0.013834,15.5285,5585,CH4,v1,
22341,20241223,43,Cs0.05MA0.16FA0.79PbI2.9Br0.1,1.73,PMACl,0.72,PSP,2.3,,,MeO-4PADBC,0.083,2PACz,0.248,,,,,,,1000,10,5000,30,6,160,110,25,,,,,,,,,,,,,,,2.01113,26.067,0.33817,22.8146,5586,CH1,v1,
22342,20241223,43,Cs0.05MA0.16FA0.79PbI2.9Br0.1,1.73,PMACl,0.72,PSP,2.3,,,MeO-4PADBC,0.083,2PACz,0.248,,,,,,,1000,10,5000,30,6,160,110,25,,,,,,,,,,,,,,,0.434767,24.524,0.081816,21.6684,5586,CH2,v1,
22343,20241223,43,Cs0.05MA0.16FA0.79PbI2.9Br0.1,1.73,PMACl,0.72,PSP,2.3,,,MeO-4PADBC,0.083,2PACz,0.248,,,,,,,1000,10,5000,30,6,160,110,25,,,,,,,,,,,,,,,0.335944,24.6163,0.06507,20.9731,5586,CH3,v1,
22344,20241223,43,Cs0.05MA0.16FA0.79PbI2.9Br0.1,1.73,PMACl,0.72,PSP,2.3,,,MeO-4PADBC,0.083,2PACz,0.248,,,,,,,1000,10,5000,30,6,160,110,25,,,,,,,,,,,,,,,0.0228686,13.2017,0.012096,14.3209,5586,CH4,v1,
22345,20241223,43,Cs0.05MA0.16FA0.79PbI2.9Br0.1,1.73,PMACl,0.72,PSP,2.3,,,py3,0.248,2PACz,0.083,,,,,,,1000,10,5000,30,6,160,110,25,,,,,,,,,,,,,,,7.58837,36.2939,0.936425,22.3276,5587,CH1,v1,
22346,20241223,43,Cs0.05MA0.16FA0.79PbI2.9Br0.1,1.73,PMACl,0.72,PSP,2.3,,,py3,0.248,2PACz,0.083,,,,,,,1000,10,5000,30,6,160,110,25,,,,,,,,,,,,,,,7.53381,35.5519,0.944065,22.4465,5587,CH2,v1,
22347,20241223,43,Cs0.05MA0.16FA0.79PbI2.9Br0.1,1.73,PMACl,0.72,PSP,2.3,,,py3,0.248,2PACz,0.083,,,,,,,1000,10,5000,30,6,160,110,25,,,,,,,,,,,,,,,5.96155,36.0603,0.744277,22.2124,5587,CH3,v1,
22348,20241223,43,Cs0.05MA0.16FA0.79PbI2.9Br0.1,1.73,PMACl,0.72,PSP,2.3,,,py3,0.248,2PACz,0.083,,,,,,,1000,10,5000,30,6,160,110,25,,,,,,,,,,,,,,,7.46527,35.7675,0.952989,21.9013,5587,CH4,v1,
22349,20241223,43,Cs0.05MA0.16FA0.79PbI2.9Br0.1,1.73,PMACl,0.72,PSP,2.3,,,py3,0.248,2PACz,0.083,,,,,,,1000,10,5000,30,6,160,110,25,,,,,,,,,,,,,,,7.46527,35.7675,0.952989,21.9013,5588,CH1,v1,
22350,20241223,43,Cs0.05MA0.16FA0.79PbI2.9Br0.1,1.73,PMACl,0.72,PSP,2.3,,,py3,0.248,2PACz,0.083,,,,,,,1000,10,5000,30,6,160,110,25,,,,,,,,,,,,,,,7.46527,35.7675,0.952989,21.9013,5588,CH2,v1,
22351,20241223,43,Cs0.05MA0.16FA0.79PbI2.9Br0.1,1.73,PMACl,0.72,PSP,2.3,,,py3,0.248,2PACz,0.083,,,,,,,1000,10,5000,30,6,160,110,25,,,,,,,,,,,,,,,7.46527,35.7675,0.952989,21.9013,5588,CH3,v1,
22352,20241223,43,Cs0.05MA0.16FA0.79PbI2.9Br0.1,1.73,PMACl,0.72,PSP,2.3,,,py3,0.248,2PACz,0.083,,,,,,,1000,10,5000,30,6,160,110,25,,,,,,,,,,,,,,,7.46527,35.7675,0.952989,21.9013,5588,CH4,v1,
22353,20241223,43,Cs0.05MA0.16FA0.79PbI2.9Br0.1,1.73,PMACl,0.72,PSP,2.3,,,Me-2PACz,0.165,py3,0.165,,,,,,,1000,10,5000,30,6,160,110,25,,,,,,,,,,,,,,,0.000233024,0.168417,0.002827,48.951,5589,CH1,v1,
22354,20241223,43,Cs0.05MA0.16FA0.79PbI2.9Br0.1,1.73,PMACl,0.72,PSP,2.3,,,Me-2PACz,0.165,py3,0.165,,,,,,,1000,10,5000,30,6,160,110,25,,,,,,,,,,,,,,,0.000119933,0.0423687,0.005343,52.9758,5589,CH2,v1,
22355,20241223,43,Cs0.05MA0.16FA0.79PbI2.9Br0.1,1.73,PMACl,0.72,PSP,2.3,,,Me-2PACz,0.165,py3,0.165,,,,,,,1000,10,5000,30,6,160,110,25,,,,,,,,,,,,,,,6.58e-05,0.02291,0.007673,37.4265,5589,CH3,v1,
22356,20241223,43,Cs0.05MA0.16FA0.79PbI2.9Br0.1,1.73,PMACl,0.72,PSP,2.3,,,Me-2PACz,0.165,py3,0.165,,,,,,,1000,10,5000,30,6,160,110,25,,,,,,,,,,,,,,,16.2281,65.3891,1.00632,24.6618,5589,CH4,v1,
22357,20241223,43,Cs0.05MA0.16FA0.79PbI2.9Br0.1,1.73,PMACl,0.72,PSP,2.3,,,Me-2PACz,0.165,py3,0.165,,,,,,,1000,10,5000,30,6,160,110,25,,,,,,,,,,,,,,,18.1758,76.2706,0.979887,24.3198,5590,CH1,v1,
22358,20241223,43,Cs0.05MA0.16FA0.79PbI2.9Br0.1,1.73,PMACl,0.72,PSP,2.3,,,Me-2PACz,0.165,py3,0.165,,,,,,,1000,10,5000,30,6,160,110,25,,,,,,,,,,,,,,,18.5611,72.0564,1.04584,24.63,5590,CH2,v1,
22359,20241223,43,Cs0.05MA0.16FA0.79PbI2.9Br0.1,1.73,PMACl,0.72,PSP,2.3,,,Me-2PACz,0.165,py3,0.165,,,,,,,1000,10,5000,30,6,160,110,25,,,,,,,,,,,,,,,18.3966,72.021,1.04464,24.452,5590,CH3,v1,
22360,20241223,43,Cs0.05MA0.16FA0.79PbI2.9Br0.1,1.73,PMACl,0.72,PSP,2.3,,,Me-2PACz,0.165,py3,0.165,,,,,,,1000,10,5000,30,6,160,110,25,,,,,,,,,,,,,,,17.6549,70.9752,1.04063,23.9035,5590,CH4,v1,
22361,20241223,43,Cs0.05MA0.16FA0.79PbI2.9Br0.1,1.73,PMACl,0.72,PSP,2.3,,,Me-2PACz,0.248,MeO-4PADBC,0.083,,,,,,,1000,10,5000,30,6,160,110,25,,,,,,,,,,,,,,,17.4002,69.0981,1.07846,23.3498,5591,CH1,v1,
22362,20241223,43,Cs0.05MA0.16FA0.79PbI2.9Br0.1,1.73,PMACl,0.72,PSP,2.3,,,Me-2PACz,0.248,MeO-4PADBC,0.083,,,,,,,1000,10,5000,30,6,160,110,25,,,,,,,,,,,,,,,17.5159,68.8388,1.0708,23.7623,5591,CH2,v1,
22363,20241223,43,Cs0.05MA0.16FA0.79PbI2.9Br0.1,1.73,PMACl,0.72,PSP,2.3,,,Me-2PACz,0.248,MeO-4PADBC,0.083,,,,,,,1000,10,5000,30,6,160,110,25,,,,,,,,,,,,,,,17.8216,69.8641,1.07072,23.8241,5591,CH3,v1,
22364,20241223,43,Cs0.05MA0.16FA0.79PbI2.9Br0.1,1.73,PMACl,0.72,PSP,2.3,,,Me-2PACz,0.248,MeO-4PADBC,0.083,,,,,,,1000,10,5000,30,6,160,110,25,,,,,,,,,,,,,,,0.0826054,24.2517,0.019351,17.6016,5591,CH4,v1,
22365,20241223,43,Cs0.05MA0.16FA0.79PbI2.9Br0.1,1.73,PMACl,0.72,PSP,2.3,,,Me-2PACz,0.248,MeO-4PADBC,0.083,,,,,,,1000,10,5000,30,6,160,110,25,,,,,,,,,,,,,,,17.0006,66.6344,1.04978,24.3035,5592,CH1,v1,
22366,20241223,43,Cs0.05MA0.16FA0.79PbI2.9Br0.1,1.73,PMACl,0.72,PSP,2.3,,,Me-2PACz,0.248,MeO-4PADBC,0.083,,,,,,,1000,10,5000,30,6,160,110,25,,,,,,,,,,,,,,,5.99797,58.1225,0.422197,24.4425,5592,CH2,v1,
22367,20241223,43,Cs0.05MA0.16FA0.79PbI2.9Br0.1,1.73,PMACl,0.72,PSP,2.3,,,Me-2PACz,0.248,MeO-4PADBC,0.083,,,,,,,1000,10,5000,30,6,160,110,25,,,,,,,,,,,,,,,18.6435,70.9277,1.07942,24.3512,5592,CH3,v1,
22368,20241223,43,Cs0.05MA0.16FA0.79PbI2.9Br0.1,1.73,PMACl,0.72,PSP,2.3,,,Me-2PACz,0.248,MeO-4PADBC,0.083,,,,,,,1000,10,5000,30,6,160,110,25,,,,,,,,,,,,,,,1.24703,25.4647,0.209619,23.3617,5592,CH4,v1,
22369,20241223,43,Cs0.05MA0.16FA0.79PbI2.9Br0.1,1.73,PMACl,0.72,PSP,2.3,,,MeO-4PADBC,0.083,DMACPA,0.248,,,,,,,1000,10,5000,30,6,160,110,25,,,,,,,,,,,,,,,13.8441,59.4731,0.984687,23.6399,5593,CH1,v1,
22370,20241223,43,Cs0.05MA0.16FA0.79PbI2.9Br0.1,1.73,PMACl,0.72,PSP,2.3,,,MeO-4PADBC,0.083,DMACPA,0.248,,,,,,,1000,10,5000,30,6,160,110,25,,,,,,,,,,,,,,,18.5489,72.0556,1.07671,23.9084,5593,CH2,v1,
22371,20241223,43,Cs0.05MA0.16FA0.79PbI2.9Br0.1,1.73,PMACl,0.72,PSP,2.3,,,MeO-4PADBC,0.083,DMACPA,0.248,,,,,,,1000,10,5000,30,6,160,110,25,,,,,,,,,,,,,,,18.3916,71.8711,1.07366,23.8341,5593,CH3,v1,
22372,20241223,43,Cs0.05MA0.16FA0.79PbI2.9Br0.1,1.73,PMACl,0.72,PSP,2.3,,,MeO-4PADBC,0.083,DMACPA,0.248,,,,,,,1000,10,5000,30,6,160,110,25,,,,,,,,,,,,,,,17.0382,69.0118,1.06835,23.1091,5593,CH4,v1,
22373,20241223,43,Cs0.05MA0.16FA0.79PbI2.9Br0.1,1.73,PMACl,0.72,PSP,2.3,,,MeO-4PADBC,0.083,DMACPA,0.248,,,,,,,1000,10,5000,30,6,160,110,25,,,,,,,,,,,,,,,0.711849,24.7023,0.125662,22.9323,5594,CH1,v1,
22374,20241223,43,Cs0.05MA0.16FA0.79PbI2.9Br0.1,1.73,PMACl,0.72,PSP,2.3,,,MeO-4PADBC,0.083,DMACPA,0.248,,,,,,,1000,10,5000,30,6,160,110,25,,,,,,,,,,,,,,,4.49287,27.6648,0.658077,24.6786,5594,CH2,v1,
22375,20241223,43,Cs0.05MA0.16FA0.79PbI2.9Br0.1,1.73,PMACl,0.72,PSP,2.3,,,MeO-4PADBC,0.083,DMACPA,0.248,,,,,,,1000,10,5000,30,6,160,110,25,,,,,,,,,,,,,,,18.9494,71.5614,1.07578,24.6145,5594,CH3,v1,
22376,20241223,43,Cs0.05MA0.16FA0.79PbI2.9Br0.1,1.73,PMACl,0.72,PSP,2.3,,,MeO-4PADBC,0.083,DMACPA,0.248,,,,,,,1000,10,5000,30,6,160,110,25,,,,,,,,,,,,,,,19.0154,72.9963,1.07344,24.2676,5594,CH4,v1,
22377,20241223,43,Cs0.05MA0.16FA0.79PbI2.9Br0.1,1.73,PMACl,0.72,PSP,2.3,,,Me-4PACz,0.248,MeO-2PACz,0.083,,,,,,,1000,10,5000,30,6,160,110,25,,,,,,,,,,,,,,,11.9654,52.2341,0.984952,23.2573,5595,CH1,v1,
22378,20241223,43,Cs0.05MA0.16FA0.79PbI2.9Br0.1,1.73,PMACl,0.72,PSP,2.3,,,Me-4PACz,0.248,MeO-2PACz,0.083,,,,,,,1000,10,5000,30,6,160,110,25,,,,,,,,,,,,,,,3.22701,24.4657,0.573185,23.0116,5595,CH2,v1,
22379,20241223,43,Cs0.05MA0.16FA0.79PbI2.9Br0.1,1.73,PMACl,0.72,PSP,2.3,,,Me-4PACz,0.248,MeO-2PACz,0.083,,,,,,,1000,10,5000,30,6,160,110,25,,,,,,,,,,,,,,,10.6592,45.7546,1.00428,23.1972,5595,CH3,v1,
22380,20241223,43,Cs0.05MA0.16FA0.79PbI2.9Br0.1,1.73,PMACl,0.72,PSP,2.3,,,Me-4PACz,0.248,MeO-2PACz,0.083,,,,,,,1000,10,5000,30,6,160,110,25,,,,,,,,,,,,,,,4.60844,29.2297,0.682808,23.0903,5595,CH4,v1,
22381,20241223,43,Cs0.05MA0.16FA0.79PbI2.9Br0.1,1.73,PMACl,0.72,PSP,2.3,,,Me-4PACz,0.248,MeO-2PACz,0.083,,,,,,,1000,10,5000,30,6,160,110,25,,,,,,,,,,,,,,,0.221868,24.4594,0.046705,19.4217,5596,CH1,v1,
22382,20241223,43,Cs0.05MA0.16FA0.79PbI2.9Br0.1,1.73,PMACl,0.72,PSP,2.3,,,Me-4PACz,0.248,MeO-2PACz,0.083,,,,,,,1000,10,5000,30,6,160,110,25,,,,,,,,,,,,,,,18.7108,73.9646,1.07444,23.5444,5596,CH2,v1,
22383,20241223,43,Cs0.05MA0.16FA0.79PbI2.9Br0.1,1.73,PMACl,0.72,PSP,2.3,,,Me-4PACz,0.248,MeO-2PACz,0.083,,,,,,,1000,10,5000,30,6,160,110,25,,,,,,,,,,,,,,,18.7319,74.3473,1.07419,23.4549,5596,CH3,v1,
22384,20241223,43,Cs0.05MA0.16FA0.79PbI2.9Br0.1,1.73,PMACl,0.72,PSP,2.3,,,Me-4PACz,0.248,MeO-2PACz,0.083,,,,,,,1000,10,5000,30,6,160,110,25,,,,,,,,,,,,,,,18.3075,74.3943,1.07172,22.9619,5596,CH4,v1,
22385,20241223,43,Cs0.05MA0.16FA0.79PbI2.9Br0.1,1.73,PMACl,0.72,PSP,2.3,,,MeO-4PADBC,0.248,2PACz,0.083,,,,,,,1000,10,5000,30,6,160,110,25,,,,,,,,,,,,,,,14.36,61.9104,1.01619,22.8254,5597,CH1,v1,
22386,20241223,43,Cs0.05MA0.16FA0.79PbI2.9Br0.1,1.73,PMACl,0.72,PSP,2.3,,,MeO-4PADBC,0.248,2PACz,0.083,,,,,,,1000,10,5000,30,6,160,110,25,,,,,,,,,,,,,,,14.0121,57.8317,1.05564,22.952,5597,CH2,v1,
22387,20241223,43,Cs0.05MA0.16FA0.79PbI2.9Br0.1,1.73,PMACl,0.72,PSP,2.3,,,MeO-4PADBC,0.248,2PACz,0.083,,,,,,,1000,10,5000,30,6,160,110,25,,,,,,,,,,,,,,,14.6719,60.3465,1.07189,22.682,5597,CH3,v1,
22388,20241223,43,Cs0.05MA0.16FA0.79PbI2.9Br0.1,1.73,PMACl,0.72,PSP,2.3,,,MeO-4PADBC,0.248,2PACz,0.083,,,,,,,1000,10,5000,30,6,160,110,25,,,,,,,,,,,,,,,0.0908689,24.2827,0.020076,18.6399,5597,CH4,v1,
22389,20241223,43,Cs0.05MA0.16FA0.79PbI2.9Br0.1,1.73,PMACl,0.72,PSP,2.3,,,MeO-4PADBC,0.248,2PACz,0.083,,,,,,,1000,10,5000,30,6,160,110,25,,,,,,,,,,,,,,,15.7226,63.1912,1.08277,22.979,5598,CH1,v1,
22390,20241223,43,Cs0.05MA0.16FA0.79PbI2.9Br0.1,1.73,PMACl,0.72,PSP,2.3,,,MeO-4PADBC,0.248,2PACz,0.083,,,,,,,1000,10,5000,30,6,160,110,25,,,,,,,,,,,,,,,15.9322,63.381,1.08607,23.1451,5598,CH2,v1,
22391,20241223,43,Cs0.05MA0.16FA0.79PbI2.9Br0.1,1.73,PMACl,0.72,PSP,2.3,,,MeO-4PADBC,0.248,2PACz,0.083,,,,,,,1000,10,5000,30,6,160,110,25,,,,,,,,,,,,,,,16.0338,64.0559,1.08575,23.0541,5598,CH3,v1,
22392,20241223,43,Cs0.05MA0.16FA0.79PbI2.9Br0.1,1.73,PMACl,0.72,PSP,2.3,,,MeO-4PADBC,0.248,2PACz,0.083,,,,,,,1000,10,5000,30,6,160,110,25,,,,,,,,,,,,,,,15.6436,64.156,1.08285,22.5179,5598,CH4,v1,
22393,20241223,43,Cs0.05MA0.16FA0.79PbI2.9Br0.1,1.73,PMACl,0.72,PSP,2.3,,,Me-2PACz,0.165,MeO-4PADBC,0.165,,,,,,,1000,10,5000,30,6,160,110,25,,,,,,,,,,,,,,,10.9571,666.291,0.074792,21.9875,5599,CH1,v1,
22394,20241223,43,Cs0.05MA0.16FA0.79PbI2.9Br0.1,1.73,PMACl,0.72,PSP,2.3,,,Me-2PACz,0.165,MeO-4PADBC,0.165,,,,,,,1000,10,5000,30,6,160,110,25,,,,,,,,,,,,,,,14.024,56.6546,1.08532,22.8076,5599,CH2,v1,
22395,20241223,43,Cs0.05MA0.16FA0.79PbI2.9Br0.1,1.73,PMACl,0.72,PSP,2.3,,,Me-2PACz,0.165,MeO-4PADBC,0.165,,,,,,,1000,10,5000,30,6,160,110,25,,,,,,,,,,,,,,,14.1474,56.8426,1.07675,23.1147,5599,CH3,v1,
22396,20241223,43,Cs0.05MA0.16FA0.79PbI2.9Br0.1,1.73,PMACl,0.72,PSP,2.3,,,Me-2PACz,0.165,MeO-4PADBC,0.165,,,,,,,1000,10,5000,30,6,160,110,25,,,,,,,,,,,,,,,14.175,57.5726,1.07727,22.855,5599,CH4,v1,
22397,20241223,43,Cs0.05MA0.16FA0.79PbI2.9Br0.1,1.73,PMACl,0.72,PSP,2.3,,,Me-2PACz,0.165,MeO-4PADBC,0.165,,,,,,,1000,10,5000,30,6,160,110,25,,,,,,,,,,,,,,,14.8141,58.6643,1.07655,23.4569,5600,CH1,v1,
22398,20241223,43,Cs0.05MA0.16FA0.79PbI2.9Br0.1,1.73,PMACl,0.72,PSP,2.3,,,Me-2PACz,0.165,MeO-4PADBC,0.165,,,,,,,1000,10,5000,30,6,160,110,25,,,,,,,,,,,,,,,14.9227,58.7934,1.0855,23.3824,5600,CH2,v1,
22399,20241223,43,Cs0.05MA0.16FA0.79PbI2.9Br0.1,1.73,PMACl,0.72,PSP,2.3,,,Me-2PACz,0.165,MeO-4PADBC,0.165,,,,,,,1000,10,5000,30,6,160,110,25,,,,,,,,,,,,,,,14.9364,59.8008,1.07726,23.1857,5600,CH3,v1,
22400,20241223,43,Cs0.05MA0.16FA0.79PbI2.9Br0.1,1.73,PMACl,0.72,PSP,2.3,,,Me-2PACz,0.165,MeO-4PADBC,0.165,,,,,,,1000,10,5000,30,6,160,110,25,,,,,,,,,,,,,,,14.3082,58.4421,1.07571,22.7596,5600,CH4,v1,
22401,20241223,43,Cs0.05MA0.16FA0.79PbI2.9Br0.1,1.73,PMACl,0.72,PSP,2.3,,,py3,0.083,2PACz,0.248,,,,,,,1000,10,5000,30,6,160,110,25,,,,,,,,,,,,,,,10.7086,48.2524,1.03294,21.4852,5601,CH1,v1,
22402,20241223,43,Cs0.05MA0.16FA0.79PbI2.9Br0.1,1.73,PMACl,0.72,PSP,2.3,,,py3,0.083,2PACz,0.248,,,,,,,1000,10,5000,30,6,160,110,25,,,,,,,,,,,,,,,11.3985,49.0301,1.05778,21.978,5601,CH2,v1,
22403,20241223,43,Cs0.05MA0.16FA0.79PbI2.9Br0.1,1.73,PMACl,0.72,PSP,2.3,,,py3,0.083,2PACz,0.248,,,,,,,1000,10,5000,30,6,160,110,25,,,,,,,,,,,,,,,11.4531,49.4082,1.05235,22.0276,5601,CH3,v1,
22404,20241223,43,Cs0.05MA0.16FA0.79PbI2.9Br0.1,1.73,PMACl,0.72,PSP,2.3,,,py3,0.083,2PACz,0.248,,,,,,,1000,10,5000,30,6,160,110,25,,,,,,,,,,,,,,,11.3577,51.1368,1.04252,21.3045,5601,CH4,v1,
22405,20241223,43,Cs0.05MA0.16FA0.79PbI2.9Br0.1,1.73,PMACl,0.72,PSP,2.3,,,py3,0.083,2PACz,0.248,,,,,,,1000,10,5000,30,6,160,110,25,,,,,,,,,,,,,,,2.76e-05,0.0308661,0.007336,12.2036,5602,CH1,v1,
22406,20241223,43,Cs0.05MA0.16FA0.79PbI2.9Br0.1,1.73,PMACl,0.72,PSP,2.3,,,py3,0.083,2PACz,0.248,,,,,,,1000,10,5000,30,6,160,110,25,,,,,,,,,,,,,,,12.7676,54.3371,1.04634,22.4566,5602,CH2,v1,
22407,20241223,43,Cs0.05MA0.16FA0.79PbI2.9Br0.1,1.73,PMACl,0.72,PSP,2.3,,,py3,0.083,2PACz,0.248,,,,,,,1000,10,5000,30,6,160,110,25,,,,,,,,,,,,,,,12.766,55.5051,1.03658,22.188,5602,CH3,v1,
22408,20241223,43,Cs0.05MA0.16FA0.79PbI2.9Br0.1,1.73,PMACl,0.72,PSP,2.3,,,py3,0.083,2PACz,0.248,,,,,,,1000,10,5000,30,6,160,110,25,,,,,,,,,,,,,,,6.7064,827.773,0.042456,19.0826,5602,CH4,v1,
22409,20241223,43,Cs0.05MA0.16FA0.79PbI2.9Br0.1,1.73,PMACl,0.72,PSP,2.3,,,MeO-2PACz,0.165,2PACz,0.165,,,,,,,1000,10,5000,30,6,160,110,25,,,,,,,,,,,,,,,0.196523,24.6807,0.037835,21.0456,5603,CH1,v1,
22410,20241223,43,Cs0.05MA0.16FA0.79PbI2.9Br0.1,1.73,PMACl,0.72,PSP,2.3,,,MeO-2PACz,0.165,2PACz,0.165,,,,,,,1000,10,5000,30,6,160,110,25,,,,,,,,,,,,,,,0.178182,24.2554,0.035236,20.848,5603,CH2,v1,
22411,20241223,43,Cs0.05MA0.16FA0.79PbI2.9Br0.1,1.73,PMACl,0.72,PSP,2.3,,,MeO-2PACz,0.165,2PACz,0.165,,,,,,,1000,10,5000,30,6,160,110,25,,,,,,,,,,,,,,,14.304,55.7142,1.07373,23.911,5603,CH3,v1,
22412,20241223,43,Cs0.05MA0.16FA0.79PbI2.9Br0.1,1.73,PMACl,0.72,PSP,2.3,,,MeO-2PACz,0.165,2PACz,0.165,,,,,,,1000,10,5000,30,6,160,110,25,,,,,,,,,,,,,,,18.9142,74.8753,1.07846,23.4231,5603,CH4,v1,
22413,20241223,43,Cs0.05MA0.16FA0.79PbI2.9Br0.1,1.73,PMACl,0.72,PSP,2.3,,,MeO-2PACz,0.165,2PACz,0.165,,,,,,,1000,10,5000,30,6,160,110,25,,,,,,,,,,,,,,,16.9032,73.3187,1.02433,22.5069,5604,CH1,v1,
22414,20241223,43,Cs0.05MA0.16FA0.79PbI2.9Br0.1,1.73,PMACl,0.72,PSP,2.3,,,MeO-2PACz,0.165,2PACz,0.165,,,,,,,1000,10,5000,30,6,160,110,25,,,,,,,,,,,,,,,18.6539,75.1254,1.08558,22.8729,5604,CH2,v1,
22415,20241223,43,Cs0.05MA0.16FA0.79PbI2.9Br0.1,1.73,PMACl,0.72,PSP,2.3,,,MeO-2PACz,0.165,2PACz,0.165,,,,,,,1000,10,5000,30,6,160,110,25,,,,,,,,,,,,,,,18.5591,75.1288,1.08205,22.8299,5604,CH3,v1,
22416,20241223,43,Cs0.05MA0.16FA0.79PbI2.9Br0.1,1.73,PMACl,0.72,PSP,2.3,,,MeO-2PACz,0.165,2PACz,0.165,,,,,,,1000,10,5000,30,6,160,110,25,,,,,,,,,,,,,,,18.1218,75.622,1.07879,22.2135,5604,CH4,v1,
22417,20241223,43,Cs0.05MA0.16FA0.79PbI2.9Br0.1,1.73,PMACl,0.72,PSP,2.3,,,Me-4PACz,0.083,2PACz,0.248,,,,,,,1000,10,5000,30,6,160,110,25,,,,,,,,,,,,,,,18.6998,74.3149,1.07076,23.5,5605,CH1,v1,
22418,20241223,43,Cs0.05MA0.16FA0.79PbI2.9Br0.1,1.73,PMACl,0.72,PSP,2.3,,,Me-4PACz,0.083,2PACz,0.248,,,,,,,1000,10,5000,30,6,160,110,25,,,,,,,,,,,,,,,19.0589,74.6178,1.08544,23.5315,5605,CH2,v1,
22419,20241223,43,Cs0.05MA0.16FA0.79PbI2.9Br0.1,1.73,PMACl,0.72,PSP,2.3,,,Me-4PACz,0.083,2PACz,0.248,,,,,,,1000,10,5000,30,6,160,110,25,,,,,,,,,,,,,,,18.873,74.3843,1.08319,23.4236,5605,CH3,v1,
22420,20241223,43,Cs0.05MA0.16FA0.79PbI2.9Br0.1,1.73,PMACl,0.72,PSP,2.3,,,Me-4PACz,0.083,2PACz,0.248,,,,,,,1000,10,5000,30,6,160,110,25,,,,,,,,,,,,,,,16.4833,70.5339,1.07478,21.7433,5605,CH4,v1,
22421,20241223,43,Cs0.05MA0.16FA0.79PbI2.9Br0.1,1.73,PMACl,0.72,PSP,2.3,,,Me-4PACz,0.083,2PACz,0.248,,,,,,,1000,10,5000,30,6,160,110,25,,,,,,,,,,,,,,,18.1749,74.0348,1.07916,22.7484,5606,CH1,v1,
22422,20241223,43,Cs0.05MA0.16FA0.79PbI2.9Br0.1,1.73,PMACl,0.72,PSP,2.3,,,Me-4PACz,0.083,2PACz,0.248,,,,,,,1000,10,5000,30,6,160,110,25,,,,,,,,,,,,,,,18.5474,74.3614,1.08833,22.9179,5606,CH2,v1,
22423,20241223,43,Cs0.05MA0.16FA0.79PbI2.9Br0.1,1.73,PMACl,0.72,PSP,2.3,,,Me-4PACz,0.083,2PACz,0.248,,,,,,,1000,10,5000,30,6,160,110,25,,,,,,,,,,,,,,,18.4636,74.0094,1.08647,22.962,5606,CH3,v1,
22424,20241223,43,Cs0.05MA0.16FA0.79PbI2.9Br0.1,1.73,PMACl,0.72,PSP,2.3,,,Me-4PACz,0.083,2PACz,0.248,,,,,,,1000,10,5000,30,6,160,110,25,,,,,,,,,,,,,,,17.9352,74.0466,1.08154,22.3953,5606,CH4,v1,
22425,20241223,43,Cs0.05MA0.16FA0.79PbI2.9Br0.1,1.73,PMACl,0.72,PSP,2.3,,,MeO-2PACz,0.248,py3,0.083,,,,,,,1000,10,5000,30,6,160,110,25,,,,,,,,,,,,,,,0.267778,24.6479,0.053288,20.3873,5607,CH1,v1,
22426,20241223,43,Cs0.05MA0.16FA0.79PbI2.9Br0.1,1.73,PMACl,0.72,PSP,2.3,,,MeO-2PACz,0.248,py3,0.083,,,,,,,1000,10,5000,30,6,160,110,25,,,,,,,,,,,,,,,15.1991,3545.52,0.022566,18.9967,5607,CH2,v1,
22427,20241223,43,Cs0.05MA0.16FA0.79PbI2.9Br0.1,1.73,PMACl,0.72,PSP,2.3,,,MeO-2PACz,0.248,py3,0.083,,,,,,,1000,10,5000,30,6,160,110,25,,,,,,,,,,,,,,,0.00338897,1.91018,0.010308,17.211,5607,CH3,v1,
22428,20241223,43,Cs0.05MA0.16FA0.79PbI2.9Br0.1,1.73,PMACl,0.72,PSP,2.3,,,MeO-2PACz,0.248,py3,0.083,,,,,,,1000,10,5000,30,6,160,110,25,,,,,,,,,,,,,,,0.000154027,8.17954,0.000359,5.24803,5607,CH4,v1,
22429,20241223,43,Cs0.05MA0.16FA0.79PbI2.9Br0.1,1.73,PMACl,0.72,PSP,2.3,,,MeO-2PACz,0.248,py3,0.083,,,,,,,1000,10,5000,30,6,160,110,25,,,,,,,,,,,,,,,16.805,69.2893,1.01992,23.7796,5608,CH1,v1,
22430,20241223,43,Cs0.05MA0.16FA0.79PbI2.9Br0.1,1.73,PMACl,0.72,PSP,2.3,,,MeO-2PACz,0.248,py3,0.083,,,,,,,1000,10,5000,30,6,160,110,25,,,,,,,,,,,,,,,0.242559,23.8216,0.049355,20.631,5608,CH2,v1,
22431,20241223,43,Cs0.05MA0.16FA0.79PbI2.9Br0.1,1.73,PMACl,0.72,PSP,2.3,,,MeO-2PACz,0.248,py3,0.083,,,,,,,1000,10,5000,30,6,160,110,25,,,,,,,,,,,,,,,18.336,70.9451,1.08554,23.8089,5608,CH3,v1,
22432,20241223,43,Cs0.05MA0.16FA0.79PbI2.9Br0.1,1.73,PMACl,0.72,PSP,2.3,,,MeO-2PACz,0.248,py3,0.083,,,,,,,1000,10,5000,30,6,160,110,25,,,,,,,,,,,,,,,17.8176,69.8313,1.08534,23.509,5608,CH4,v1,
22433,20241223,43,Cs0.05MA0.16FA0.79PbI2.9Br0.1,1.73,PMACl,0.72,PSP,2.3,,,py3,0.248,DMACPA,0.083,,,,,,,1000,10,5000,30,6,160,110,25,,,,,,,,,,,,,,,13.8521,2965.38,0.025962,17.9925,5609,CH1,v1,
22434,20241223,43,Cs0.05MA0.16FA0.79PbI2.9Br0.1,1.73,PMACl,0.72,PSP,2.3,,,Me-2PACz,0.248,DMACPA,0.083,,,,,,,1000,10,5000,30,6,160,110,25,,,,,,,,,,,,,,,8.94026,39.4775,0.973806,23.2556,5609,CH2,v1,
22435,20241223,43,Cs0.05MA0.16FA0.79PbI2.9Br0.1,1.73,PMACl,0.72,PSP,2.3,,,Me-2PACz,0.248,DMACPA,0.083,,,,,,,1000,10,5000,30,6,160,110,25,,,,,,,,,,,,,,,12.7478,53.5429,1.01661,23.4195,5609,CH3,v1,
22436,20241223,43,Cs0.05MA0.16FA0.79PbI2.9Br0.1,1.73,PMACl,0.72,PSP,2.3,,,Me-2PACz,0.248,DMACPA,0.083,,,,,,,1000,10,5000,30,6,160,110,25,,,,,,,,,,,,,,,15.4457,64.1229,1.03566,23.2582,5609,CH4,v1,
22437,20241223,43,Cs0.05MA0.16FA0.79PbI2.9Br0.1,1.73,PMACl,0.72,PSP,2.3,,,Me-2PACz,0.248,DMACPA,0.083,,,,,,,1000,10,5000,30,6,160,110,25,,,,,,,,,,,,,,,14.7591,63.1913,1.03056,22.6636,5610,CH1,v1,
22438,20241223,43,Cs0.05MA0.16FA0.79PbI2.9Br0.1,1.73,PMACl,0.72,PSP,2.3,,,Me-2PACz,0.248,DMACPA,0.083,,,,,,,1000,10,5000,30,6,160,110,25,,,,,,,,,,,,,,,15.5793,64.2306,1.04466,23.2184,5610,CH2,v1,
22439,20241223,43,Cs0.05MA0.16FA0.79PbI2.9Br0.1,1.73,PMACl,0.72,PSP,2.3,,,Me-2PACz,0.248,DMACPA,0.083,,,,,,,1000,10,5000,30,6,160,110,25,,,,,,,,,,,,,,,16.0482,65.3602,1.03526,23.7172,5610,CH3,v1,
22440,20241223,43,Cs0.05MA0.16FA0.79PbI2.9Br0.1,1.73,PMACl,0.72,PSP,2.3,,,Me-2PACz,0.248,DMACPA,0.083,,,,,,,1000,10,5000,30,6,160,110,25,,,,,,,,,,,,,,,16.0375,65.7484,1.03311,23.6104,5610,CH4,v1,
22441,20241223,43,Cs0.05MA0.16FA0.79PbI2.9Br0.1,1.73,PMACl,0.72,PSP,2.3,,,Me-2PACz,0.248,DMACPA,0.083,,,,,,,1000,10,5000,30,6,160,110,25,,,,,,,,,,,,,,,15.3487,64.5261,1.03252,23.0377,5611,CH1,v1,
22442,20241223,43,Cs0.05MA0.16FA0.79PbI2.9Br0.1,1.73,PMACl,0.72,PSP,2.3,,,MeO-2PACz,0.083,2PACz,0.248,,,,,,,1000,10,5000,30,6,160,110,25,,,,,,,,,,,,,,,0.0105986,6.96167,0.010827,14.0612,5611,CH2,v1,
22443,20241223,43,Cs0.05MA0.16FA0.79PbI2.9Br0.1,1.73,PMACl,0.72,PSP,2.3,,,MeO-2PACz,0.083,2PACz,0.248,,,,,,,1000,10,5000,30,6,160,110,25,,,,,,,,,,,,,,,17.8178,72.2455,1.08287,22.7756,5611,CH3,v1,
22444,20241223,43,Cs0.05MA0.16FA0.79PbI2.9Br0.1,1.73,PMACl,0.72,PSP,2.3,,,MeO-2PACz,0.083,2PACz,0.248,,,,,,,1000,10,5000,30,6,160,110,25,,,,,,,,,,,,,,,17.6588,72.0514,1.083,22.6302,5611,CH4,v1,
22445,20241223,43,Cs0.05MA0.16FA0.79PbI2.9Br0.1,1.73,PMACl,0.72,PSP,2.3,,,MeO-2PACz,0.083,2PACz,0.248,,,,,,,1000,10,5000,30,6,160,110,25,,,,,,,,,,,,,,,17.4083,72.0398,1.07495,22.4799,5612,CH1,v1,
22446,20241223,43,Cs0.05MA0.16FA0.79PbI2.9Br0.1,1.73,PMACl,0.72,PSP,2.3,,,MeO-2PACz,0.083,2PACz,0.248,,,,,,,1000,10,5000,30,6,160,110,25,,,,,,,,,,,,,,,0.0,0.439681,0.000506,8.5e-06,5612,CH2,v1,
22447,20241223,43,Cs0.05MA0.16FA0.79PbI2.9Br0.1,1.73,PMACl,0.72,PSP,2.3,,,MeO-2PACz,0.083,2PACz,0.248,,,,,,,1000,10,5000,30,6,160,110,25,,,,,,,,,,,,,,,0.0,0.0552944,-1e-06,-1.31e-05,5612,CH3,v1,
22448,20241223,43,Cs0.05MA0.16FA0.79PbI2.9Br0.1,1.73,PMACl,0.72,PSP,2.3,,,MeO-2PACz,0.083,2PACz,0.248,,,,,,,1000,10,5000,30,6,160,110,25,,,,,,,,,,,,,,,0.0,0.00802142,-3e-06,-3.49e-05,5612,CH4,v1,
22449,20241223,43,Cs0.05MA0.16FA0.79PbI2.9Br0.1,1.73,PMACl,0.72,PSP,2.3,,,MeO-2PACz,0.083,2PACz,0.248,,,,,,,1000,10,5000,30,6,160,110,25,,,,,,,,,,,,,,,0.0,0.00834616,-4e-06,-7.93e-05,5613,CH1,v1,
22450,20241223,43,Cs0.05MA0.16FA0.79PbI2.9Br0.1,1.73,PMACl,0.72,PSP,2.3,,,Me-2PACz,0.248,2PACz,0.083,,,,,,,1000,10,5000,30,6,160,110,25,,,,,,,,,,,,,,,1.03838,24.8503,0.187395,22.298,5613,CH2,v1,
22451,20241223,43,Cs0.05MA0.16FA0.79PbI2.9Br0.1,1.73,PMACl,0.72,PSP,2.3,,,Me-2PACz,0.248,2PACz,0.083,,,,,,,1000,10,5000,30,6,160,110,25,,,,,,,,,,,,,,,17.8157,70.1474,1.07797,23.5606,5613,CH3,v1,
22452,20241223,43,Cs0.05MA0.16FA0.79PbI2.9Br0.1,1.73,PMACl,0.72,PSP,2.3,,,Me-2PACz,0.248,2PACz,0.083,,,,,,,1000,10,5000,30,6,160,110,25,,,,,,,,,,,,,,,17.476,69.5307,1.07405,23.4014,5613,CH4,v1,
22453,20241223,43,Cs0.05MA0.16FA0.79PbI2.9Br0.1,1.73,PMACl,0.72,PSP,2.3,,,Me-2PACz,0.248,2PACz,0.083,,,,,,,1000,10,5000,30,6,160,110,25,,,,,,,,,,,,,,,17.0108,68.9396,1.07761,22.8979,5614,CH1,v1,
22454,20241223,43,Cs0.05MA0.16FA0.79PbI2.9Br0.1,1.73,PMACl,0.72,PSP,2.3,,,Me-2PACz,0.248,2PACz,0.083,,,,,,,1000,10,5000,30,6,160,110,25,,,,,,,,,,,,,,,15.9557,67.634,1.06498,22.1518,5614,CH2,v1,
22455,20241223,43,Cs0.05MA0.16FA0.79PbI2.9Br0.1,1.73,PMACl,0.72,PSP,2.3,,,Me-2PACz,0.248,2PACz,0.083,,,,,,,1000,10,5000,30,6,160,110,25,,,,,,,,,,,,,,,17.0674,69.9678,1.0671,22.8593,5614,CH3,v1,
22456,20241223,43,Cs0.05MA0.16FA0.79PbI2.9Br0.1,1.73,PMACl,0.72,PSP,2.3,,,Me-2PACz,0.248,2PACz,0.083,,,,,,,1000,10,5000,30,6,160,110,25,,,,,,,,,,,,,,,16.9079,69.4906,1.06393,22.8692,5614,CH4,v1,
22457,20241223,43,Cs0.05MA0.16FA0.79PbI2.9Br0.1,1.73,PMACl,0.72,PSP,2.3,,,Me-2PACz,0.248,2PACz,0.083,,,,,,,1000,10,5000,30,6,160,110,25,,,,,,,,,,,,,,,17.0593,70.3174,1.07618,22.5432,5615,CH1,v1,
22458,20241223,43,Cs0.05MA0.16FA0.79PbI2.9Br0.1,1.73,PMACl,0.72,PSP,2.3,,,MeO-2PACz,0.248,2PACz,0.083,,,,,,,1000,10,5000,30,6,160,110,25,,,,,,,,,,,,,,,12.9642,64.02,0.854854,23.6886,5615,CH2,v1,
22459,20241223,43,Cs0.05MA0.16FA0.79PbI2.9Br0.1,1.73,PMACl,0.72,PSP,2.3,,,MeO-2PACz,0.248,2PACz,0.083,,,,,,,1000,10,5000,30,6,160,110,25,,,,,,,,,,,,,,,17.4229,67.374,1.06406,24.3032,5615,CH3,v1,
22460,20241223,43,Cs0.05MA0.16FA0.79PbI2.9Br0.1,1.73,PMACl,0.72,PSP,2.3,,,MeO-2PACz,0.248,2PACz,0.083,,,,,,,1000,10,5000,30,6,160,110,25,,,,,,,,,,,,,,,17.1342,67.2364,1.05396,24.1788,5615,CH4,v1,
22461,20241223,43,Cs0.05MA0.16FA0.79PbI2.9Br0.1,1.73,PMACl,0.72,PSP,2.3,,,MeO-2PACz,0.248,2PACz,0.083,,,,,,,1000,10,5000,30,6,160,110,25,,,,,,,,,,,,,,,16.8852,67.601,1.05048,23.7776,5616,CH1,v1,
22462,20241223,43,Cs0.05MA0.16FA0.79PbI2.9Br0.1,1.73,PMACl,0.72,PSP,2.3,,,MeO-2PACz,0.248,2PACz,0.083,,,,,,,1000,10,5000,30,6,160,110,25,,,,,,,,,,,,,,,13.9651,56.1128,1.07336,23.1864,5616,CH2,v1,
22463,20241223,43,Cs0.05MA0.16FA0.79PbI2.9Br0.1,1.73,PMACl,0.72,PSP,2.3,,,MeO-2PACz,0.248,2PACz,0.083,,,,,,,1000,10,5000,30,6,160,110,25,,,,,,,,,,,,,,,7.05789,36.1735,0.995368,19.602,5616,CH3,v1,
22464,20241223,43,Cs0.05MA0.16FA0.79PbI2.9Br0.1,1.73,PMACl,0.72,PSP,2.3,,,MeO-2PACz,0.248,2PACz,0.083,,,,,,,1000,10,5000,30,6,160,110,25,,,,,,,,,,,,,,,16.1598,64.2449,1.05807,23.7731,5616,CH4,v1,
22465,20241223,43,Cs0.05MA0.16FA0.79PbI2.9Br0.1,1.73,PMACl,0.72,PSP,2.3,,,MeO-2PACz,0.248,2PACz,0.083,,,,,,,1000,10,5000,30,6,160,110,25,,,,,,,,,,,,,,,15.7746,65.5027,1.04913,22.9547,5617,CH1,v1,
22466,20241223,43,Cs0.05MA0.16FA0.79PbI2.9Br0.1,1.73,PMACl,0.72,PSP,2.3,,,Me-4PACz,0.083,MeO-2PACz,0.248,,,,,,,1000,10,5000,30,6,160,110,25,,,,,,,,,,,,,,,16.0552,66.119,1.08673,22.3444,5617,CH2,v1,
22467,20241223,43,Cs0.05MA0.16FA0.79PbI2.9Br0.1,1.73,PMACl,0.72,PSP,2.3,,,Me-4PACz,0.083,MeO-2PACz,0.248,,,,,,,1000,10,5000,30,6,160,110,25,,,,,,,,,,,,,,,5.11983,22.8058,0.982793,22.8427,5617,CH3,v1,
22468,20241223,43,Cs0.05MA0.16FA0.79PbI2.9Br0.1,1.73,PMACl,0.72,PSP,2.3,,,Me-4PACz,0.083,MeO-2PACz,0.248,,,,,,,1000,10,5000,30,6,160,110,25,,,,,,,,,,,,,,,17.0625,67.5845,1.09845,22.9835,5617,CH4,v1,
22469,20241223,43,Cs0.05MA0.16FA0.79PbI2.9Br0.1,1.73,PMACl,0.72,PSP,2.3,,,Me-4PACz,0.083,MeO-2PACz,0.248,,,,,,,1000,10,5000,30,6,160,110,25,,,,,,,,,,,,,,,4.72598,114.742,0.188347,21.8682,5618,CH1,v1,
22470,20241223,43,Cs0.05MA0.16FA0.79PbI2.9Br0.1,1.73,PMACl,0.72,PSP,2.3,,,Me-4PACz,0.083,MeO-2PACz,0.248,,,,,,,1000,10,5000,30,6,160,110,25,,,,,,,,,,,,,,,18.3302,71.2308,1.07632,23.9088,5618,CH2,v1,
22471,20241223,43,Cs0.05MA0.16FA0.79PbI2.9Br0.1,1.73,PMACl,0.72,PSP,2.3,,,Me-4PACz,0.083,MeO-2PACz,0.248,,,,,,,1000,10,5000,30,6,160,110,25,,,,,,,,,,,,,,,2.03e-05,0.0594814,0.004156,8.19666,5618,CH3,v1,
22472,20241223,43,Cs0.05MA0.16FA0.79PbI2.9Br0.1,1.73,PMACl,0.72,PSP,2.3,,,Me-4PACz,0.083,MeO-2PACz,0.248,,,,,,,1000,10,5000,30,6,160,110,25,,,,,,,,,,,,,,,2.54e-05,0.040632,0.006452,9.69101,5618,CH4,v1,
22473,20241223,43,Cs0.05MA0.16FA0.79PbI2.9Br0.1,1.73,PMACl,0.72,PSP,2.3,,,Me-4PACz,0.083,MeO-2PACz,0.248,,,,,,,1000,10,5000,30,6,160,110,25,,,,,,,,,,,,,,,18.0718,71.5204,1.07509,23.5033,5619,CH1,v1,
22474,20241223,43,Cs0.05MA0.16FA0.79PbI2.9Br0.1,1.73,PMACl,0.72,PSP,2.3,,,Me-2PACz,0.083,MeO-2PACz,0.248,,,,,,,1000,10,5000,30,6,160,110,25,,,,,,,,,,,,,,,17.2666,69.6879,1.04469,23.7172,5619,CH2,v1,
22475,20241223,43,Cs0.05MA0.16FA0.79PbI2.9Br0.1,1.73,PMACl,0.72,PSP,2.3,,,Me-2PACz,0.083,MeO-2PACz,0.248,,,,,,,1000,10,5000,30,6,160,110,25,,,,,,,,,,,,,,,17.6135,70.4816,1.03595,24.1229,5619,CH3,v1,
22476,20241223,43,Cs0.05MA0.16FA0.79PbI2.9Br0.1,1.73,PMACl,0.72,PSP,2.3,,,Me-2PACz,0.083,MeO-2PACz,0.248,,,,,,,1000,10,5000,30,6,160,110,25,,,,,,,,,,,,,,,17.2307,69.5729,1.03227,23.9922,5619,CH4,v1,
22477,20241223,43,Cs0.05MA0.16FA0.79PbI2.9Br0.1,1.73,PMACl,0.72,PSP,2.3,,,Me-2PACz,0.083,MeO-2PACz,0.248,,,,,,,1000,10,5000,30,6,160,110,25,,,,,,,,,,,,,,,16.9242,69.7061,1.02474,23.6931,5620,CH1,v1,
22478,20241223,43,Cs0.05MA0.16FA0.79PbI2.9Br0.1,1.73,PMACl,0.72,PSP,2.3,,,Me-2PACz,0.083,MeO-2PACz,0.248,,,,,,,1000,10,5000,30,6,160,110,25,,,,,,,,,,,,,,,1.27e+39,1.41e+41,0.053591,16.7546,5620,CH2,v1,
22479,20241223,43,Cs0.05MA0.16FA0.79PbI2.9Br0.1,1.73,PMACl,0.72,PSP,2.3,,,Me-2PACz,0.083,MeO-2PACz,0.248,,,,,,,1000,10,5000,30,6,160,110,25,,,,,,,,,,,,,,,17.9488,72.1766,1.01393,24.5262,5620,CH3,v1,
22480,20241223,43,Cs0.05MA0.16FA0.79PbI2.9Br0.1,1.73,PMACl,0.72,PSP,2.3,,,Me-2PACz,0.083,MeO-2PACz,0.248,,,,,,,1000,10,5000,30,6,160,110,25,,,,,,,,,,,,,,,17.7883,71.698,1.01231,24.5084,5620,CH4,v1,
22481,20241223,43,Cs0.05MA0.16FA0.79PbI2.9Br0.1,1.73,PMACl,0.72,PSP,2.3,,,Me-2PACz,0.083,MeO-2PACz,0.248,,,,,,,1000,10,5000,30,6,160,110,25,,,,,,,,,,,,,,,17.0698,71.0259,1.00244,23.9748,5621,CH1,v1,
22482,20241223,43,Cs0.05MA0.16FA0.79PbI2.9Br0.1,1.73,PMACl,0.72,PSP,2.3,,,Me-2PACz,0.165,DMACPA,0.165,,,,,,,1000,10,5000,30,6,160,110,25,,,,,,,,,,,,,,,15.9664,63.9052,1.06528,23.4535,5621,CH2,v1,
22483,20241223,43,Cs0.05MA0.16FA0.79PbI2.9Br0.1,1.73,PMACl,0.72,PSP,2.3,,,Me-2PACz,0.165,DMACPA,0.165,,,,,,,1000,10,5000,30,6,160,110,25,,,,,,,,,,,,,,,18.1999,70.6248,1.08502,23.7505,5621,CH3,v1,
22484,20241223,43,Cs0.05MA0.16FA0.79PbI2.9Br0.1,1.73,PMACl,0.72,PSP,2.3,,,Me-2PACz,0.165,DMACPA,0.165,,,,,,,1000,10,5000,30,6,160,110,25,,,,,,,,,,,,,,,17.8474,70.3095,1.08188,23.463,5621,CH4,v1,
22485,20241223,43,Cs0.05MA0.16FA0.79PbI2.9Br0.1,1.73,PMACl,0.72,PSP,2.3,,,Me-2PACz,0.165,DMACPA,0.165,,,,,,,1000,10,5000,30,6,160,110,25,,,,,,,,,,,,,,,0.392578,24.7928,0.073888,21.4302,5622,CH1,v1,
22486,20241223,43,Cs0.05MA0.16FA0.79PbI2.9Br0.1,1.73,PMACl,0.72,PSP,2.3,,,Me-2PACz,0.165,DMACPA,0.165,,,,,,,1000,10,5000,30,6,160,110,25,,,,,,,,,,,,,,,17.3432,68.0998,1.09789,23.1965,5622,CH2,v1,
22487,20241223,43,Cs0.05MA0.16FA0.79PbI2.9Br0.1,1.73,PMACl,0.72,PSP,2.3,,,Me-2PACz,0.165,DMACPA,0.165,,,,,,,1000,10,5000,30,6,160,110,25,,,,,,,,,,,,,,,2.43658,25.9982,0.402834,23.2655,5622,CH3,v1,
22488,20241223,43,Cs0.05MA0.16FA0.79PbI2.9Br0.1,1.73,PMACl,0.72,PSP,2.3,,,Me-2PACz,0.165,DMACPA,0.165,,,,,,,1000,10,5000,30,6,160,110,25,,,,,,,,,,,,,,,17.8659,70.4646,1.08154,23.4428,5622,CH4,v1,
22489,20241223,43,Cs0.05MA0.16FA0.79PbI2.9Br0.1,1.73,PMACl,0.72,PSP,2.3,,,Me-2PACz,0.165,DMACPA,0.165,,,,,,,1000,10,5000,30,6,160,110,25,,,,,,,,,,,,,,,1.44541,25.2512,0.252432,22.676,5623,CH1,v1,
22490,20241223,43,Cs0.05MA0.16FA0.79PbI2.9Br0.1,1.73,PMACl,0.72,PSP,2.3,,,py3,0.248,DMACPA,0.083,,,,,,,1000,10,5000,30,6,160,110,25,,,,,,,,,,,,,,,16.2831,64.4269,1.08128,23.3739,5623,CH2,v1,
22491,20241223,43,Cs0.05MA0.16FA0.79PbI2.9Br0.1,1.73,PMACl,0.72,PSP,2.3,,,py3,0.248,DMACPA,0.083,,,,,,,1000,10,5000,30,6,160,110,25,,,,,,,,,,,,,,,17.7254,69.081,1.0869,23.6072,5623,CH3,v1,
22492,20241223,43,Cs0.05MA0.16FA0.79PbI2.9Br0.1,1.73,PMACl,0.72,PSP,2.3,,,py3,0.248,DMACPA,0.083,,,,,,,1000,10,5000,30,6,160,110,25,,,,,,,,,,,,,,,1.88e-05,0.0337154,0.005125,10.8641,5623,CH4,v1,
22493,20241223,43,Cs0.05MA0.16FA0.79PbI2.9Br0.1,1.73,PMACl,0.72,PSP,2.3,,,py3,0.248,DMACPA,0.083,,,,,,,1000,10,5000,30,6,160,110,25,,,,,,,,,,,,,,,0.981356,25.0577,0.17493,22.3883,5624,CH1,v1,
22494,20241223,43,Cs0.05MA0.16FA0.79PbI2.9Br0.1,1.73,PMACl,0.72,PSP,2.3,,,py3,0.248,DMACPA,0.083,,,,,,,1000,10,5000,30,6,160,110,25,,,,,,,,,,,,,,,17.0074,70.2394,1.08852,22.2444,5624,CH2,v1,
22495,20241223,43,Cs0.05MA0.16FA0.79PbI2.9Br0.1,1.73,PMACl,0.72,PSP,2.3,,,py3,0.248,DMACPA,0.083,,,,,,,1000,10,5000,30,6,160,110,25,,,,,,,,,,,,,,,16.8624,69.4885,1.08229,22.4213,5624,CH3,v1,
22496,20241223,43,Cs0.05MA0.16FA0.79PbI2.9Br0.1,1.73,PMACl,0.72,PSP,2.3,,,py3,0.248,DMACPA,0.083,,,,,,,1000,10,5000,30,6,160,110,25,,,,,,,,,,,,,,,17.1727,70.9287,1.08153,22.386,5624,CH4,v1,
22497,20241224,44,Cs0.05MA0.1FA0.85PbI3.0,1.73,PSP,1.7,MACl,10.0,,,Me-4PACz,0.33,,,,,,,,,1000,10,5000,40,10,160,110,15,,,,,,,,,,,,,,,10.007,48.4451,0.883797,23.3724,5625,CH1,v1,
22498,20241224,44,Cs0.05MA0.1FA0.85PbI3.0,1.73,PSP,1.7,MACl,10.0,,,Me-4PACz,0.33,,,,,,,,,1000,10,5000,40,10,160,110,15,,,,,,,,,,,,,,,16.9042,79.4668,0.897277,23.7073,5625,CH2,v1,
22499,20241224,44,Cs0.05MA0.1FA0.85PbI3.0,1.73,PSP,1.7,MACl,10.0,,,Me-4PACz,0.33,,,,,,,,,1000,10,5000,40,10,160,110,15,,,,,,,,,,,,,,,16.9347,68.7766,1.04206,23.629,5625,CH3,v1,
22500,20241224,44,Cs0.05MA0.1FA0.85PbI3.0,1.73,PSP,1.7,MACl,10.0,,,Me-4PACz,0.33,,,,,,,,,1000,10,5000,40,10,160,110,15,,,,,,,,,,,,,,,16.9486,69.4842,1.05536,23.1126,5625,CH4,v1,
22501,20241224,44,Cs0.05MA0.1FA0.85PbI3.0,1.73,PSP,1.7,MACl,10.0,,,Me-4PACz,0.33,,,,,,,,,1000,10,5000,40,10,160,110,15,,,,,,,,,,,,,,,2.16e-05,0.0408339,0.005544,9.52385,5626,CH1,v1,
22502,20241224,44,Cs0.05MA0.1FA0.85PbI3.0,1.73,PSP,1.7,MACl,10.0,,,Me-4PACz,0.33,,,,,,,,,1000,10,5000,40,10,160,110,15,,,,,,,,,,,,,,,16.7155,67.4672,1.03522,23.9329,5626,CH2,v1,
22503,20241224,44,Cs0.05MA0.1FA0.85PbI3.0,1.73,PSP,1.7,MACl,10.0,,,Me-4PACz,0.33,,,,,,,,,1000,10,5000,40,10,160,110,15,,,,,,,,,,,,,,,16.8455,68.5239,1.0345,23.7635,5626,CH3,v1,
22504,20241224,44,Cs0.05MA0.1FA0.85PbI3.0,1.73,PSP,1.7,MACl,10.0,,,Me-4PACz,0.33,,,,,,,,,1000,10,5000,40,10,160,110,15,,,,,,,,,,,,,,,16.5603,69.5046,1.0289,23.1569,5626,CH4,v1,
22505,20241224,44,Cs0.05MA0.16FA0.79PbI2.9Br0.1,1.73,MACl,7.0,PMACl,0.7,,,MeO-2PACz,0.33,,,,,,,,,1000,10,5000,30,6,160,110,25,,,,,,,,,,,,,,,16.1269,69.6377,0.994975,23.2753,5627,CH1,v1,
22506,20241224,44,Cs0.05MA0.16FA0.79PbI2.9Br0.1,1.73,MACl,7.0,PMACl,0.7,,,MeO-2PACz,0.33,,,,,,,,,1000,10,5000,30,6,160,110,25,,,,,,,,,,,,,,,17.5889,84.6122,0.879589,23.6334,5627,CH2,v1,
22507,20241224,44,Cs0.05MA0.16FA0.79PbI2.9Br0.1,1.73,MACl,7.0,PMACl,0.7,,,MeO-2PACz,0.33,,,,,,,,,1000,10,5000,30,6,160,110,25,,,,,,,,,,,,,,,17.3964,71.3727,1.0334,23.5863,5627,CH3,v1,
22508,20241224,44,Cs0.05MA0.16FA0.79PbI2.9Br0.1,1.73,MACl,7.0,PMACl,0.7,,,MeO-2PACz,0.33,,,,,,,,,1000,10,5000,30,6,160,110,25,,,,,,,,,,,,,,,0.864267,24.6606,0.153761,22.7928,5627,CH4,v1,
22509,20241224,44,Cs0.05MA0.16FA0.79PbI2.9Br0.1,1.73,MACl,7.0,PMACl,0.7,,,MeO-2PACz,0.33,,,,,,,,,1000,10,5000,30,6,160,110,25,,,,,,,,,,,,,,,12.6764,53.2141,1.00549,23.6915,5628,CH1,v1,
22510,20241224,44,Cs0.05MA0.16FA0.79PbI2.9Br0.1,1.73,MACl,7.0,PMACl,0.7,,,MeO-2PACz,0.33,,,,,,,,,1000,10,5000,30,6,160,110,25,,,,,,,,,,,,,,,1.49e+40,5.18e+40,0.211,136.229,5628,CH2,v1,
22511,20241224,44,Cs0.05MA0.16FA0.79PbI2.9Br0.1,1.73,MACl,7.0,PMACl,0.7,,,MeO-2PACz,0.33,,,,,,,,,1000,10,5000,30,6,160,110,25,,,,,,,,,,,,,,,10.2229,42.7275,1.0332,23.157,5628,CH3,v1,
22512,20241224,44,Cs0.05MA0.16FA0.79PbI2.9Br0.1,1.73,MACl,7.0,PMACl,0.7,,,MeO-2PACz,0.33,,,,,,,,,1000,10,5000,30,6,160,110,25,,,,,,,,,,,,,,,0.905463,25.1916,0.15686,22.9141,5628,CH4,v1,
22513,20241224,44,Cs0.05MA0.16FA0.79PbI2.9Br0.1,1.73,MACl,7.0,PMACl,0.7,,,MeO-2PACz,0.33,,,,,,,,,1000,10,5000,30,6,160,110,25,,,,,,,,,,,,,,,18.0226,74.0802,1.05477,23.0653,5629,CH1,v1,
22514,20241224,44,Cs0.05MA0.16FA0.79PbI2.9Br0.1,1.73,MACl,7.0,PMACl,0.7,,,MeO-2PACz,0.33,,,,,,,,,1000,10,5000,30,6,160,110,25,,,,,,,,,,,,,,,53.9155,-5668.77,0.006906,-137.714,5629,CH2,v1,
22515,20241224,44,Cs0.05MA0.16FA0.79PbI2.9Br0.1,1.73,MACl,7.0,PMACl,0.7,,,MeO-2PACz,0.33,,,,,,,,,1000,10,5000,30,6,160,110,25,,,,,,,,,,,,,,,18.347,74.5333,1.05707,23.2869,5629,CH3,v1,
22516,20241224,44,Cs0.05MA0.16FA0.79PbI2.9Br0.1,1.73,MACl,7.0,PMACl,0.7,,,MeO-2PACz,0.33,,,,,,,,,1000,10,5000,30,6,160,110,25,,,,,,,,,,,,,,,17.9683,74.5593,1.06192,22.6941,5629,CH4,v1,
22517,20241224,44,Cs0.05MA0.16FA0.79PbI2.9Br0.1,1.73,PACl,7.5,PMACl,1.0,,,MeO-4PADBC,0.33,,,,,,,,,1000,10,5000,30,6,160,110,25,,,,,,,,,,,,,,,1.91614,28.1419,0.355456,19.1553,5630,CH1,v1,
22518,20241224,44,Cs0.05MA0.16FA0.79PbI2.9Br0.1,1.73,PACl,7.5,PMACl,1.0,,,MeO-4PADBC,0.33,,,,,,,,,1000,10,5000,30,6,160,110,25,,,,,,,,,,,,,,,1.02e+39,3.89e+40,0.046994,55.8509,5630,CH2,v1,
22519,20241224,44,Cs0.05MA0.16FA0.79PbI2.9Br0.1,1.73,PACl,7.5,PMACl,1.0,,,MeO-4PADBC,0.33,,,,,,,,,1000,10,5000,30,6,160,110,25,,,,,,,,,,,,,,,12.2063,55.7123,1.13399,19.3207,5630,CH3,v1,
22520,20241224,44,Cs0.05MA0.16FA0.79PbI2.9Br0.1,1.73,PACl,7.5,PMACl,1.0,,,MeO-4PADBC,0.33,,,,,,,,,1000,10,5000,30,6,160,110,25,,,,,,,,,,,,,,,10.796,53.3029,1.12896,17.9406,5630,CH4,v1,
22521,20241224,44,Cs0.05MA0.16FA0.79PbI2.9Br0.1,1.73,PACl,7.5,PMACl,1.0,,,MeO-4PADBC,0.33,,,,,,,,,1000,10,5000,30,6,160,110,25,,,,,,,,,,,,,,,4.49236,32.0037,0.683551,20.5354,5631,CH1,v1,
