Repository: MI-Materials-Intelligence/Recipe-Language-Model

# Learning Layer

## Overview

In the learning layer, the formulas and parameters are encoded and then tokenised into recipes as inputs. Through atomic skills of data extraction, cleaning, and matching, these data are organised into standardised datasets, providing the basis for RLM training and iterative recipe refinement.

Key Atomic Skills:
- **Cleaning**: Preprocessing and outlier cleaning
- **Matching**: Matching data pairs based on variables
- **Extraction**: Data extraction from robotic boxes

File: seven_ai_layers_robotics/learning/data/data50764_from_db.csv (part 94 of 253)
No,date,rank,Formula PVK,Concentration PVK,Formula Additive 1,Concentration Additive 1,Formula Additive 2,Concentration Additive 2,Formula Additive 3,Concentration Additive 3,Formula SAM 1,Concentration SAM 1,Formula SAM 2,Concentration SAM 2,Formula SAM 3,Concentration SAM 3,Spin Coating Speed SAM,Spin Coating Time SAM,Annealed Temperature SAM,Annealed Time SAM,Spin Coating Speed PVK 1,Spin Coating Time PVK 1,Spin Coating Speed PVK 2,Spin Coating Time PVK 2,Antisolvent Dropping Timing,Antisolvent Volume,Annealed Temperature PVK,Annealed Time PVK,Formula Passivator 1,Concentration Passivator 1,Formula Passivator 2,Concentration Passivator 2,Formula Passivator 3,Concentration Passivator 3,Formula Passivator 4,Concentration Passivator 4,Spin Coating Speed Passivator,Spin Coating Time Passivator,Passivator Dropping Timing,Passivator Volume,Annealed Temperature Passivator,Annealed Time Passivator,PCE,FF,Voc,Jsc,Product,Channel,From,upload_time
22522,20241224,44,Cs0.05MA0.16FA0.79PbI2.9Br0.1,1.73,PACl,7.5,PMACl,1.0,,,MeO-4PADBC,0.33,,,,,,,,,1000,10,5000,30,6,160,110,25,,,,,,,,,,,,,,,189.138,319282.0,0.006637,8.92494,5631,CH2,v1,
22523,20241224,44,Cs0.05MA0.16FA0.79PbI2.9Br0.1,1.73,PACl,7.5,PMACl,1.0,,,MeO-4PADBC,0.33,,,,,,,,,1000,10,5000,30,6,160,110,25,,,,,,,,,,,,,,,3.38e-06,0.22582,0.000711,2.1065,5631,CH3,v1,
22524,20241224,44,Cs0.05MA0.16FA0.79PbI2.9Br0.1,1.73,PACl,7.5,PMACl,1.0,,,MeO-4PADBC,0.33,,,,,,,,,1000,10,5000,30,6,160,110,25,,,,,,,,,,,,,,,0.340867,25.3191,0.078262,17.2022,5631,CH4,v1,
22525,20241224,44,Cs0.05MA0.16FA0.79PbI2.9Br0.1,1.73,PACl,7.5,PMACl,1.0,,,MeO-4PADBC,0.33,,,,,,,,,1000,10,5000,30,6,160,110,25,,,,,,,,,,,,,,,14.3185,62.0514,1.12786,20.4592,5632,CH1,v1,
22526,20241224,44,Cs0.05MA0.16FA0.79PbI2.9Br0.1,1.73,PACl,7.5,PMACl,1.0,,,MeO-4PADBC,0.33,,,,,,,,,1000,10,5000,30,6,160,110,25,,,,,,,,,,,,,,,13.9589,75.7953,0.906806,20.3093,5632,CH2,v1,
22527,20241224,44,Cs0.05MA0.16FA0.79PbI2.9Br0.1,1.73,PACl,7.5,PMACl,1.0,,,MeO-4PADBC,0.33,,,,,,,,,1000,10,5000,30,6,160,110,25,,,,,,,,,,,,,,,13.6196,60.6898,1.13169,19.83,5632,CH3,v1,
22528,20241224,44,Cs0.05MA0.16FA0.79PbI2.9Br0.1,1.73,PACl,7.5,PMACl,1.0,,,MeO-4PADBC,0.33,,,,,,,,,1000,10,5000,30,6,160,110,25,,,,,,,,,,,,,,,12.4403,59.3979,1.12286,18.6524,5632,CH4,v1,
22529,20241224,44,Cs0.05MA0.16FA0.79PbI2.9Br0.1,1.73,PMACl,0.3,PSP,2.8,,,MeO-2PACz,0.33,,,,,,,,,1000,10,5000,30,6,160,110,25,,,,,,,,,,,,,,,0.0882564,24.4483,0.021597,16.7147,5633,CH1,v1,
22530,20241224,44,Cs0.05MA0.16FA0.79PbI2.9Br0.1,1.73,PMACl,0.3,PSP,2.8,,,MeO-2PACz,0.33,,,,,,,,,1000,10,5000,30,6,160,110,25,,,,,,,,,,,,,,,18.0427,5844.31,0.020564,15.0124,5633,CH2,v1,
22531,20241224,44,Cs0.05MA0.16FA0.79PbI2.9Br0.1,1.73,PMACl,0.3,PSP,2.8,,,MeO-2PACz,0.33,,,,,,,,,1000,10,5000,30,6,160,110,25,,,,,,,,,,,,,,,5.72e-05,0.0730454,0.007502,10.4308,5633,CH3,v1,
22532,20241224,44,Cs0.05MA0.16FA0.79PbI2.9Br0.1,1.73,PMACl,0.3,PSP,2.8,,,MeO-2PACz,0.33,,,,,,,,,1000,10,5000,30,6,160,110,25,,,,,,,,,,,,,,,0.0606065,22.781,0.016611,16.0159,5633,CH4,v1,
22533,20241224,44,Cs0.05MA0.16FA0.79PbI2.9Br0.1,1.73,PMACl,0.3,PSP,2.8,,,MeO-2PACz,0.33,,,,,,,,,1000,10,5000,30,6,160,110,25,,,,,,,,,,,,,,,0.14561,23.8641,0.032194,18.9527,5634,CH1,v1,
22534,20241224,44,Cs0.05MA0.16FA0.79PbI2.9Br0.1,1.73,PMACl,0.3,PSP,2.8,,,MeO-2PACz,0.33,,,,,,,,,1000,10,5000,30,6,160,110,25,,,,,,,,,,,,,,,1.63e+40,-1.25e+41,-3.8e-05,339.117,5634,CH2,v1,
22535,20241224,44,Cs0.05MA0.16FA0.79PbI2.9Br0.1,1.73,PMACl,0.3,PSP,2.8,,,MeO-2PACz,0.33,,,,,,,,,1000,10,5000,30,6,160,110,25,,,,,,,,,,,,,,,0.0580829,22.9488,0.016446,15.3892,5634,CH3,v1,
22536,20241224,44,Cs0.05MA0.16FA0.79PbI2.9Br0.1,1.73,PMACl,0.3,PSP,2.8,,,MeO-2PACz,0.33,,,,,,,,,1000,10,5000,30,6,160,110,25,,,,,,,,,,,,,,,15.9627,69.8993,1.0842,21.0631,5634,CH4,v1,
22537,20241224,44,Cs0.05MA0.16FA0.79PbI2.9Br0.1,1.73,PMACl,0.3,PSP,2.8,,,MeO-2PACz,0.33,,,,,,,,,1000,10,5000,30,6,160,110,25,,,,,,,,,,,,,,,0.0501222,20.4712,0.014804,16.5393,5635,CH1,v1,
22538,20241224,44,Cs0.05MA0.16FA0.79PbI2.9Br0.1,1.73,PMACl,0.3,PSP,2.8,,,MeO-2PACz,0.33,,,,,,,,,1000,10,5000,30,6,160,110,25,,,,,,,,,,,,,,,12.0825,174.607,0.32066,21.5798,5635,CH2,v1,
22539,20241224,44,Cs0.05MA0.16FA0.79PbI2.9Br0.1,1.73,PMACl,0.3,PSP,2.8,,,MeO-2PACz,0.33,,,,,,,,,1000,10,5000,30,6,160,110,25,,,,,,,,,,,,,,,15.8466,68.9189,1.0836,21.2193,5635,CH3,v1,
22540,20241224,44,Cs0.05MA0.16FA0.79PbI2.9Br0.1,1.73,PMACl,0.3,PSP,2.8,,,MeO-2PACz,0.33,,,,,,,,,1000,10,5000,30,6,160,110,25,,,,,,,,,,,,,,,0.212004,24.487,0.045632,18.973,5635,CH4,v1,
22541,20241224,44,Cs0.05MA0.16FA0.79PbI2.9Br0.1,1.73,MACl,7.0,PMACl,0.5,,,Me-2PACz,0.33,,,,,,,,,1000,10,5000,30,6,160,110,25,,,,,,,,,,,,,,,17.3679,71.8805,1.03634,23.3149,5636,CH1,v1,
22542,20241224,44,Cs0.05MA0.16FA0.79PbI2.9Br0.1,1.73,MACl,7.0,PMACl,0.5,,,Me-2PACz,0.33,,,,,,,,,1000,10,5000,30,6,160,110,25,,,,,,,,,,,,,,,17.8216,73.7242,1.03611,23.3307,5636,CH2,v1,
22543,20241224,44,Cs0.05MA0.16FA0.79PbI2.9Br0.1,1.73,MACl,7.0,PMACl,0.5,,,Me-2PACz,0.33,,,,,,,,,1000,10,5000,30,6,160,110,25,,,,,,,,,,,,,,,17.7747,73.1495,1.0564,23.0017,5636,CH3,v1,
22544,20241224,44,Cs0.05MA0.16FA0.79PbI2.9Br0.1,1.73,MACl,7.0,PMACl,0.5,,,Me-2PACz,0.33,,,,,,,,,1000,10,5000,30,6,160,110,25,,,,,,,,,,,,,,,17.5575,72.8607,1.06967,22.5279,5636,CH4,v1,
22545,20241224,44,Cs0.05MA0.16FA0.79PbI2.9Br0.1,1.73,MACl,7.0,PMACl,0.5,,,Me-2PACz,0.33,,,,,,,,,1000,10,5000,30,6,160,110,25,,,,,,,,,,,,,,,17.0746,71.7364,1.0557,22.5461,5637,CH1,v1,
22546,20241224,44,Cs0.05MA0.16FA0.79PbI2.9Br0.1,1.73,MACl,7.0,PMACl,0.5,,,Me-2PACz,0.33,,,,,,,,,1000,10,5000,30,6,160,110,25,,,,,,,,,,,,,,,1.2e+40,-624.577,3.25e+34,-58.997,5637,CH2,v1,
22547,20241224,44,Cs0.05MA0.16FA0.79PbI2.9Br0.1,1.73,MACl,7.0,PMACl,0.5,,,Me-2PACz,0.33,,,,,,,,,1000,10,5000,30,6,160,110,25,,,,,,,,,,,,,,,0.736655,29.041,0.13385,18.9511,5637,CH3,v1,
22548,20241224,44,Cs0.05MA0.16FA0.79PbI2.9Br0.1,1.73,MACl,7.0,PMACl,0.5,,,Me-2PACz,0.33,,,,,,,,,1000,10,5000,30,6,160,110,25,,,,,,,,,,,,,,,1.22527,60.5444,0.08841,22.8906,5637,CH4,v1,
22549,20241224,44,Cs0.05MA0.16FA0.79PbI2.9Br0.1,1.73,MACl,7.0,PMACl,0.5,,,Me-2PACz,0.33,,,,,,,,,1000,10,5000,30,6,160,110,25,,,,,,,,,,,,,,,17.6383,72.2838,1.04339,23.3867,5638,CH1,v1,
22550,20241224,44,Cs0.05MA0.16FA0.79PbI2.9Br0.1,1.73,MACl,7.0,PMACl,0.5,,,Me-2PACz,0.33,,,,,,,,,1000,10,5000,30,6,160,110,25,,,,,,,,,,,,,,,4.29e+40,1.1e+42,0.077844,49.9139,5638,CH2,v1,
22551,20241224,44,Cs0.05MA0.16FA0.79PbI2.9Br0.1,1.73,MACl,7.0,PMACl,0.5,,,Me-2PACz,0.33,,,,,,,,,1000,10,5000,30,6,160,110,25,,,,,,,,,,,,,,,5.90657,35.2833,0.713564,23.4603,5638,CH3,v1,
22552,20241224,44,Cs0.05MA0.16FA0.79PbI2.9Br0.1,1.73,MACl,7.0,PMACl,0.5,,,Me-2PACz,0.33,,,,,,,,,1000,10,5000,30,6,160,110,25,,,,,,,,,,,,,,,6.99638,35.5192,0.866321,22.7369,5638,CH4,v1,
22553,20241224,44,Cs0.05MA0.16FA0.79PbI2.9Br0.1,1.73,PSP,2.3,PMACl,0.72,,,Me-4PACz,0.33,,,,,,,,,1000,10,5000,30,6,160,110,25,,,,,,,,,,,,,,,18.0426,73.8669,1.03538,23.5911,5639,CH1,v1,
22554,20241224,44,Cs0.05MA0.16FA0.79PbI2.9Br0.1,1.73,PSP,2.3,PMACl,0.72,,,Me-4PACz,0.33,,,,,,,,,1000,10,5000,30,6,160,110,25,,,,,,,,,,,,,,,16.3809,114.028,0.62425,23.0128,5639,CH2,v1,
22555,20241224,44,Cs0.05MA0.16FA0.79PbI2.9Br0.1,1.73,PSP,2.3,PMACl,0.72,,,Me-4PACz,0.33,,,,,,,,,1000,10,5000,30,6,160,110,25,,,,,,,,,,,,,,,0.459453,24.8959,0.084088,21.9472,5639,CH3,v1,
22556,20241224,44,Cs0.05MA0.16FA0.79PbI2.9Br0.1,1.73,PSP,2.3,PMACl,0.72,,,Me-4PACz,0.33,,,,,,,,,1000,10,5000,30,6,160,110,25,,,,,,,,,,,,,,,0.0817772,24.3857,0.019775,16.958,5639,CH4,v1,
22557,20241224,44,Cs0.05MA0.16FA0.79PbI2.9Br0.1,1.73,PSP,2.3,PMACl,0.72,,,Me-4PACz,0.33,,,,,,,,,1000,10,5000,30,6,160,110,25,,,,,,,,,,,,,,,13.6518,61.1761,1.05578,21.1364,5640,CH1,v1,
22558,20241224,44,Cs0.05MA0.16FA0.79PbI2.9Br0.1,1.73,PSP,2.3,PMACl,0.72,,,Me-4PACz,0.33,,,,,,,,,1000,10,5000,30,6,160,110,25,,,,,,,,,,,,,,,509.186,-6848.27,-9.2e-05,80.667,5640,CH2,v1,
22559,20241224,44,Cs0.05MA0.16FA0.79PbI2.9Br0.1,1.73,PSP,2.3,PMACl,0.72,,,Me-4PACz,0.33,,,,,,,,,1000,10,5000,30,6,160,110,25,,,,,,,,,,,,,,,0.147441,23.8252,0.03331,18.5782,5640,CH3,v1,
22560,20241224,44,Cs0.05MA0.16FA0.79PbI2.9Br0.1,1.73,PSP,2.3,PMACl,0.72,,,Me-4PACz,0.33,,,,,,,,,1000,10,5000,30,6,160,110,25,,,,,,,,,,,,,,,17.1963,71.9866,1.07192,22.2854,5640,CH4,v1,
22561,20241224,44,Cs0.05MA0.16FA0.79PbI2.9Br0.1,1.73,PSP,2.3,PMACl,0.72,,,Me-4PACz,0.33,,,,,,,,,1000,10,5000,30,6,160,110,25,,,,,,,,,,,,,,,14.7924,64.9783,0.994524,22.8905,5641,CH1,v1,
22562,20241224,44,Cs0.05MA0.16FA0.79PbI2.9Br0.1,1.73,PSP,2.3,PMACl,0.72,,,Me-4PACz,0.33,,,,,,,,,1000,10,5000,30,6,160,110,25,,,,,,,,,,,,,,,17.9554,73.4995,1.05448,23.1673,5641,CH2,v1,
22563,20241224,44,Cs0.05MA0.16FA0.79PbI2.9Br0.1,1.73,PSP,2.3,PMACl,0.72,,,Me-4PACz,0.33,,,,,,,,,1000,10,5000,30,6,160,110,25,,,,,,,,,,,,,,,17.9162,73.4598,1.08411,22.497,5641,CH3,v1,
22564,20241224,44,Cs0.05MA0.16FA0.79PbI2.9Br0.1,1.73,PSP,2.3,PMACl,0.72,,,Me-4PACz,0.33,,,,,,,,,1000,10,5000,30,6,160,110,25,,,,,,,,,,,,,,,0.11965,22.6,0.028835,18.3606,5641,CH4,v1,
22565,20241224,44,Cs0.05MA0.16FA0.79PbI2.9Br0.1,1.73,PSP,2.1,PEAI,0.6,,,Me-4PACz,0.33,,,,,,,,,1000,10,5000,30,6,160,110,25,,,,,,,,,,,,,,,12.5574,293.048,0.189756,22.5821,5642,CH1,v1,
22566,20241224,44,Cs0.05MA0.16FA0.79PbI2.9Br0.1,1.73,PSP,2.1,PEAI,0.6,,,Me-4PACz,0.33,,,,,,,,,1000,10,5000,30,6,160,110,25,,,,,,,,,,,,,,,17.0422,66.4053,1.07459,23.8824,5642,CH2,v1,
22567,20241224,44,Cs0.05MA0.16FA0.79PbI2.9Br0.1,1.73,PSP,2.1,PEAI,0.6,,,Me-4PACz,0.33,,,,,,,,,1000,10,5000,30,6,160,110,25,,,,,,,,,,,,,,,17.6558,68.7355,1.09298,23.5014,5642,CH3,v1,
22568,20241224,44,Cs0.05MA0.16FA0.79PbI2.9Br0.1,1.73,PSP,2.1,PEAI,0.6,,,Me-4PACz,0.33,,,,,,,,,1000,10,5000,30,6,160,110,25,,,,,,,,,,,,,,,2.17e-05,0.0204395,0.007872,13.4882,5642,CH4,v1,
22569,20241224,44,Cs0.05MA0.16FA0.79PbI2.9Br0.1,1.73,PSP,2.1,PEAI,0.6,,,Me-4PACz,0.33,,,,,,,,,1000,10,5000,30,6,160,110,25,,,,,,,,,,,,,,,17.1873,71.2328,1.03258,23.3671,5643,CH1,v1,
22570,20241224,44,Cs0.05MA0.16FA0.79PbI2.9Br0.1,1.73,PSP,2.1,PEAI,0.6,,,Me-4PACz,0.33,,,,,,,,,1000,10,5000,30,6,160,110,25,,,,,,,,,,,,,,,2.35e+39,1.18e+40,0.952394,20.9624,5643,CH2,v1,
22571,20241224,44,Cs0.05MA0.16FA0.79PbI2.9Br0.1,1.73,PSP,2.1,PEAI,0.6,,,Me-4PACz,0.33,,,,,,,,,1000,10,5000,30,6,160,110,25,,,,,,,,,,,,,,,17.9771,70.6384,1.08209,23.5189,5643,CH3,v1,
22572,20241224,44,Cs0.05MA0.16FA0.79PbI2.9Br0.1,1.73,PSP,2.1,PEAI,0.6,,,Me-4PACz,0.33,,,,,,,,,1000,10,5000,30,6,160,110,25,,,,,,,,,,,,,,,17.0956,68.8239,1.08612,22.8701,5643,CH4,v1,
22573,20241224,44,Cs0.05MA0.16FA0.79PbI2.9Br0.1,1.73,PSP,2.1,PEAI,0.6,,,Me-4PACz,0.33,,,,,,,,,1000,10,5000,30,6,160,110,25,,,,,,,,,,,,,,,17.0737,70.3744,1.03681,23.3999,5644,CH1,v1,
22574,20241224,44,Cs0.05MA0.16FA0.79PbI2.9Br0.1,1.73,PSP,2.1,PEAI,0.6,,,Me-4PACz,0.33,,,,,,,,,1000,10,5000,30,6,160,110,25,,,,,,,,,,,,,,,17.8273,73.8534,1.02777,23.4866,5644,CH2,v1,
22575,20241224,44,Cs0.05MA0.16FA0.79PbI2.9Br0.1,1.73,PSP,2.1,PEAI,0.6,,,Me-4PACz,0.33,,,,,,,,,1000,10,5000,30,6,160,110,25,,,,,,,,,,,,,,,0.00024031,0.235804,0.008636,11.8012,5644,CH3,v1,
22576,20241224,44,Cs0.05MA0.16FA0.79PbI2.9Br0.1,1.73,PSP,2.1,PEAI,0.6,,,Me-4PACz,0.33,,,,,,,,,1000,10,5000,30,6,160,110,25,,,,,,,,,,,,,,,17.3036,69.7094,1.09487,22.6717,5644,CH4,v1,
22577,20241224,44,Cs0.05MA0.16FA0.79PbI2.9Br0.1,1.73,PMACl,0.4,PSP,2.5,,,Me-2PACz,0.33,,,,,,,,,1000,10,5000,30,6,160,110,25,,,,,,,,,,,,,,,16.9012,69.8346,1.09699,22.0621,5645,CH1,v1,
22578,20241224,44,Cs0.05MA0.16FA0.79PbI2.9Br0.1,1.73,PMACl,0.4,PSP,2.5,,,Me-2PACz,0.33,,,,,,,,,1000,10,5000,30,6,160,110,25,,,,,,,,,,,,,,,2.21e-05,0.0298476,0.006488,11.4308,5645,CH2,v1,
22579,20241224,44,Cs0.05MA0.16FA0.79PbI2.9Br0.1,1.73,PMACl,0.4,PSP,2.5,,,Me-2PACz,0.33,,,,,,,,,1000,10,5000,30,6,160,110,25,,,,,,,,,,,,,,,15.2629,-1254.64,-5.8e-05,20.8702,5645,CH3,v1,
22580,20241224,44,Cs0.05MA0.16FA0.79PbI2.9Br0.1,1.73,PMACl,0.4,PSP,2.5,,,Me-2PACz,0.33,,,,,,,,,1000,10,5000,30,6,160,110,25,,,,,,,,,,,,,,,2.09245,27.8591,0.362791,20.7028,5645,CH4,v1,
22581,20241224,44,Cs0.05MA0.16FA0.79PbI2.9Br0.1,1.73,PMACl,0.4,PSP,2.5,,,Me-2PACz,0.33,,,,,,,,,1000,10,5000,30,6,160,110,25,,,,,,,,,,,,,,,15.9498,68.0464,1.1066,21.1816,5646,CH1,v1,
22582,20241224,44,Cs0.05MA0.16FA0.79PbI2.9Br0.1,1.73,PMACl,0.4,PSP,2.5,,,Me-2PACz,0.33,,,,,,,,,1000,10,5000,30,6,160,110,25,,,,,,,,,,,,,,,71.8233,-55.7703,0.488518,-263.622,5646,CH2,v1,
22583,20241224,44,Cs0.05MA0.16FA0.79PbI2.9Br0.1,1.73,PMACl,0.4,PSP,2.5,,,Me-2PACz,0.33,,,,,,,,,1000,10,5000,30,6,160,110,25,,,,,,,,,,,,,,,14.3489,64.8773,1.09554,20.1882,5646,CH3,v1,
22584,20241224,44,Cs0.05MA0.16FA0.79PbI2.9Br0.1,1.73,PMACl,0.4,PSP,2.5,,,Me-2PACz,0.33,,,,,,,,,1000,10,5000,30,6,160,110,25,,,,,,,,,,,,,,,11.5695,59.8132,1.1073,17.4683,5646,CH4,v1,
22585,20241224,44,Cs0.05MA0.16FA0.79PbI2.9Br0.1,1.73,PMACl,0.4,PSP,2.5,,,Me-2PACz,0.33,,,,,,,,,1000,10,5000,30,6,160,110,25,,,,,,,,,,,,,,,1.17198,25.8011,0.203929,22.2743,5647,CH1,v1,
22586,20241224,44,Cs0.05MA0.16FA0.79PbI2.9Br0.1,1.73,PMACl,0.4,PSP,2.5,,,Me-2PACz,0.33,,,,,,,,,1000,10,5000,30,6,160,110,25,,,,,,,,,,,,,,,1.18288,26.1243,0.208364,21.7307,5647,CH2,v1,
22587,20241224,44,Cs0.05MA0.16FA0.79PbI2.9Br0.1,1.73,PMACl,0.4,PSP,2.5,,,Me-2PACz,0.33,,,,,,,,,1000,10,5000,30,6,160,110,25,,,,,,,,,,,,,,,15.5205,64.5871,1.10647,21.718,5647,CH3,v1,
22588,20241224,44,Cs0.05MA0.16FA0.79PbI2.9Br0.1,1.73,PMACl,0.4,PSP,2.5,,,Me-2PACz,0.33,,,,,,,,,1000,10,5000,30,6,160,110,25,,,,,,,,,,,,,,,14.5619,65.0118,1.10627,20.2472,5647,CH4,v1,
22589,20241224,44,Cs0.05MA0.16FA0.79PbI2.9Br0.1,1.73,PSP,2.3,MACl,7.0,,,MeO-2PACz,0.33,,,,,,,,,1000,10,5000,30,6,160,110,25,,,,,,,,,,,,,,,2.25051,241.651,0.048446,19.2237,5648,CH1,v1,
22590,20241224,44,Cs0.05MA0.16FA0.79PbI2.9Br0.1,1.73,PSP,2.3,MACl,7.0,,,MeO-2PACz,0.33,,,,,,,,,1000,10,5000,30,6,160,110,25,,,,,,,,,,,,,,,1.04039,26.4349,0.191957,20.5028,5648,CH2,v1,
22591,20241224,44,Cs0.05MA0.16FA0.79PbI2.9Br0.1,1.73,PSP,2.3,MACl,7.0,,,MeO-2PACz,0.33,,,,,,,,,1000,10,5000,30,6,160,110,25,,,,,,,,,,,,,,,13.5911,81.9726,0.831426,19.9417,5648,CH3,v1,
22592,20241224,44,Cs0.05MA0.16FA0.79PbI2.9Br0.1,1.73,PSP,2.3,MACl,7.0,,,MeO-2PACz,0.33,,,,,,,,,1000,10,5000,30,6,160,110,25,,,,,,,,,,,,,,,2.58e-05,0.0402241,0.006443,9.94687,5648,CH4,v1,
22593,20241224,44,Cs0.05MA0.16FA0.79PbI2.9Br0.1,1.73,PSP,2.3,MACl,7.0,,,MeO-2PACz,0.33,,,,,,,,,1000,10,5000,30,6,160,110,25,,,,,,,,,,,,,,,14.396,169.831,0.382362,22.1691,5649,CH1,v1,
22594,20241224,44,Cs0.05MA0.16FA0.79PbI2.9Br0.1,1.73,PSP,2.3,MACl,7.0,,,MeO-2PACz,0.33,,,,,,,,,1000,10,5000,30,6,160,110,25,,,,,,,,,,,,,,,96.7604,5273.5,0.086067,21.3187,5649,CH2,v1,
22595,20241224,44,Cs0.05MA0.16FA0.79PbI2.9Br0.1,1.73,PSP,2.3,MACl,7.0,,,MeO-2PACz,0.33,,,,,,,,,1000,10,5000,30,6,160,110,25,,,,,,,,,,,,,,,1.92932,25.7515,0.344673,21.7367,5649,CH3,v1,
22596,20241224,44,Cs0.05MA0.16FA0.79PbI2.9Br0.1,1.73,PSP,2.3,MACl,7.0,,,MeO-2PACz,0.33,,,,,,,,,1000,10,5000,30,6,160,110,25,,,,,,,,,,,,,,,0.0708707,23.4466,0.01809,16.7086,5649,CH4,v1,
22597,20241224,44,Cs0.05MA0.16FA0.79PbI2.9Br0.1,1.73,PSP,2.3,MACl,7.0,,,MeO-2PACz,0.33,,,,,,,,,1000,10,5000,30,6,160,110,25,,,,,,,,,,,,,,,0.199023,25.1907,0.042521,18.5807,5650,CH1,v1,
22598,20241224,44,Cs0.05MA0.16FA0.79PbI2.9Br0.1,1.73,PSP,2.3,MACl,7.0,,,MeO-2PACz,0.33,,,,,,,,,1000,10,5000,30,6,160,110,25,,,,,,,,,,,,,,,15.4008,160.348,0.43887,21.8849,5650,CH2,v1,
22599,20241224,44,Cs0.05MA0.16FA0.79PbI2.9Br0.1,1.73,PSP,2.3,MACl,7.0,,,MeO-2PACz,0.33,,,,,,,,,1000,10,5000,30,6,160,110,25,,,,,,,,,,,,,,,2.78937,55.1964,0.038929,129.813,5650,CH3,v1,
22600,20241224,44,Cs0.05MA0.16FA0.79PbI2.9Br0.1,1.73,PSP,2.3,MACl,7.0,,,MeO-2PACz,0.33,,,,,,,,,1000,10,5000,30,6,160,110,25,,,,,,,,,,,,,,,15.4311,69.1922,1.05645,21.1102,5650,CH4,v1,
22601,20241224,44,Cs0.05MA0.16FA0.79PbI2.9Br0.1,1.73,PACl,13.0,MACl,5.0,,,Me-4PACz,0.33,,,,,,,,,1000,10,5000,30,6,160,110,25,,,,,,,,,,,,,,,13.9815,61.4821,0.992208,22.9193,5651,CH1,v1,
22602,20241224,44,Cs0.05MA0.16FA0.79PbI2.9Br0.1,1.73,PACl,13.0,MACl,5.0,,,Me-4PACz,0.33,,,,,,,,,1000,10,5000,30,6,160,110,25,,,,,,,,,,,,,,,1.39183,38.3476,0.169819,21.3729,5651,CH2,v1,
22603,20241224,44,Cs0.05MA0.16FA0.79PbI2.9Br0.1,1.73,PACl,13.0,MACl,5.0,,,Me-4PACz,0.33,,,,,,,,,1000,10,5000,30,6,160,110,25,,,,,,,,,,,,,,,276.651,-3018.62,0.064476,-142.143,5651,CH3,v1,
22604,20241224,44,Cs0.05MA0.16FA0.79PbI2.9Br0.1,1.73,PACl,13.0,MACl,5.0,,,Me-4PACz,0.33,,,,,,,,,1000,10,5000,30,6,160,110,25,,,,,,,,,,,,,,,0.613111,25.235,0.117174,20.735,5651,CH4,v1,
22605,20241224,44,Cs0.05MA0.16FA0.79PbI2.9Br0.1,1.73,PACl,13.0,MACl,5.0,,,Me-4PACz,0.33,,,,,,,,,1000,10,5000,30,6,160,110,25,,,,,,,,,,,,,,,11.8402,53.4163,0.946347,23.4226,5652,CH1,v1,
22606,20241224,44,Cs0.05MA0.16FA0.79PbI2.9Br0.1,1.73,PACl,13.0,MACl,5.0,,,Me-4PACz,0.33,,,,,,,,,1000,10,5000,30,6,160,110,25,,,,,,,,,,,,,,,1.31e+40,-1.46e+42,-4.9e-05,18.1691,5652,CH2,v1,
22607,20241224,44,Cs0.05MA0.16FA0.79PbI2.9Br0.1,1.73,PACl,13.0,MACl,5.0,,,Me-4PACz,0.33,,,,,,,,,1000,10,5000,30,6,160,110,25,,,,,,,,,,,,,,,17.6237,106.173,0.685095,24.2288,5652,CH3,v1,
22608,20241224,44,Cs0.05MA0.16FA0.79PbI2.9Br0.1,1.73,PACl,13.0,MACl,5.0,,,Me-4PACz,0.33,,,,,,,,,1000,10,5000,30,6,160,110,25,,,,,,,,,,,,,,,0.0619317,23.8138,0.018215,14.2779,5652,CH4,v1,
22609,20241224,44,Cs0.05MA0.16FA0.79PbI2.9Br0.1,1.73,PACl,13.0,MACl,5.0,,,Me-4PACz,0.33,,,,,,,,,1000,10,5000,30,6,160,110,25,,,,,,,,,,,,,,,2.1e-05,0.0216237,0.007716,12.6016,5653,CH1,v1,
22610,20241224,44,Cs0.05MA0.16FA0.79PbI2.9Br0.1,1.73,PACl,13.0,MACl,5.0,,,Me-4PACz,0.33,,,,,,,,,1000,10,5000,30,6,160,110,25,,,,,,,,,,,,,,,209.56,-211837.0,-2e-06,53.3017,5653,CH2,v1,
22611,20241224,44,Cs0.05MA0.16FA0.79PbI2.9Br0.1,1.73,PACl,13.0,MACl,5.0,,,Me-4PACz,0.33,,,,,,,,,1000,10,5000,30,6,160,110,25,,,,,,,,,,,,,,,152.32,12195.9,0.062092,20.1142,5653,CH3,v1,
22612,20241224,44,Cs0.05MA0.16FA0.79PbI2.9Br0.1,1.73,PACl,13.0,MACl,5.0,,,Me-4PACz,0.33,,,,,,,,,1000,10,5000,30,6,160,110,25,,,,,,,,,,,,,,,14.1558,64.9177,1.0189,21.4013,5653,CH4,v1,
22613,20241224,44,Cs0.05MA0.16FA0.79PbI2.9Br0.1,1.73,PEAI,0.6,MACl,7.5,,,MeO-4PADBC,0.33,,,,,,,,,1000,10,5000,30,6,160,110,25,,,,,,,,,,,,,,,6.97835,69.9292,0.563091,17.7221,5654,CH1,v1,
22614,20241224,44,Cs0.05MA0.16FA0.79PbI2.9Br0.1,1.73,PEAI,0.6,MACl,7.5,,,MeO-4PADBC,0.33,,,,,,,,,1000,10,5000,30,6,160,110,25,,,,,,,,,,,,,,,0.467911,24.4819,0.094483,20.2284,5654,CH2,v1,
22615,20241224,44,Cs0.05MA0.16FA0.79PbI2.9Br0.1,1.73,PEAI,0.6,MACl,7.5,,,MeO-4PADBC,0.33,,,,,,,,,1000,10,5000,30,6,160,110,25,,,,,,,,,,,,,,,2.39e-05,0.0193758,0.009381,13.1471,5654,CH3,v1,
22616,20241224,44,Cs0.05MA0.16FA0.79PbI2.9Br0.1,1.73,PEAI,0.6,MACl,7.5,,,MeO-4PADBC,0.33,,,,,,,,,1000,10,5000,30,6,160,110,25,,,,,,,,,,,,,,,10.7142,65.0706,1.16491,14.1346,5654,CH4,v1,
22617,20241224,44,Cs0.05MA0.16FA0.79PbI2.9Br0.1,1.73,PEAI,0.6,MACl,7.5,,,MeO-4PADBC,0.33,,,,,,,,,1000,10,5000,30,6,160,110,25,,,,,,,,,,,,,,,14.4947,70.586,1.16526,17.6225,5655,CH1,v1,
22618,20241224,44,Cs0.05MA0.16FA0.79PbI2.9Br0.1,1.73,PEAI,0.6,MACl,7.5,,,MeO-4PADBC,0.33,,,,,,,,,1000,10,5000,30,6,160,110,25,,,,,,,,,,,,,,,10.6043,65.9125,1.16204,13.845,5655,CH2,v1,
22619,20241224,44,Cs0.05MA0.16FA0.79PbI2.9Br0.1,1.73,PEAI,0.6,MACl,7.5,,,MeO-4PADBC,0.33,,,,,,,,,1000,10,5000,30,6,160,110,25,,,,,,,,,,,,,,,9.75551,64.1298,1.16234,13.0875,5655,CH3,v1,
22620,20241224,44,Cs0.05MA0.16FA0.79PbI2.9Br0.1,1.73,PEAI,0.6,MACl,7.5,,,MeO-4PADBC,0.33,,,,,,,,,1000,10,5000,30,6,160,110,25,,,,,,,,,,,,,,,7.97526,46.3259,1.08293,15.8972,5655,CH4,v1,
22621,20241224,44,Cs0.05MA0.16FA0.79PbI2.9Br0.1,1.73,PEAI,0.6,MACl,7.5,,,MeO-4PADBC,0.33,,,,,,,,,1000,10,5000,30,6,160,110,25,,,,,,,,,,,,,,,7.67756,-449.209,-0.000109,15.6268,5656,CH1,v1,
22622,20241224,44,Cs0.05MA0.16FA0.79PbI2.9Br0.1,1.73,PEAI,0.6,MACl,7.5,,,MeO-4PADBC,0.33,,,,,,,,,1000,10,5000,30,6,160,110,25,,,,,,,,,,,,,,,12.7828,64.7148,1.15855,17.0493,5656,CH2,v1,
22623,20241224,44,Cs0.05MA0.16FA0.79PbI2.9Br0.1,1.73,PEAI,0.6,MACl,7.5,,,MeO-4PADBC,0.33,,,,,,,,,1000,10,5000,30,6,160,110,25,,,,,,,,,,,,,,,11.995,65.4373,1.16326,15.7578,5656,CH3,v1,
22624,20241224,44,Cs0.05MA0.16FA0.79PbI2.9Br0.1,1.73,PEAI,0.6,MACl,7.5,,,MeO-4PADBC,0.33,,,,,,,,,1000,10,5000,30,6,160,110,25,,,,,,,,,,,,,,,11.0171,64.7185,1.16213,14.6481,5656,CH4,v1,
22625,20241224,44,Cs0.05MA0.1FA0.85PbI3.0,1.73,MACl,14.6,PEAI,0.5,,,Me-4PACz,0.33,,,,,,,,,1000,10,5000,40,10,160,110,15,,,,,,,,,,,,,,,12.2483,75.3003,0.914294,17.7907,5657,CH1,v1,
22626,20241224,44,Cs0.05MA0.1FA0.85PbI3.0,1.73,MACl,14.6,PEAI,0.5,,,Me-4PACz,0.33,,,,,,,,,1000,10,5000,40,10,160,110,15,,,,,,,,,,,,,,,0.197132,24.6713,0.040345,19.8051,5657,CH2,v1,
22627,20241224,44,Cs0.05MA0.1FA0.85PbI3.0,1.73,MACl,14.6,PEAI,0.5,,,Me-4PACz,0.33,,,,,,,,,1000,10,5000,40,10,160,110,15,,,,,,,,,,,,,,,0.332977,24.6667,0.066228,20.3828,5657,CH3,v1,
22628,20241224,44,Cs0.05MA0.1FA0.85PbI3.0,1.73,MACl,14.6,PEAI,0.5,,,Me-4PACz,0.33,,,,,,,,,1000,10,5000,40,10,160,110,15,,,,,,,,,,,,,,,15.4794,69.185,1.13453,19.7208,5657,CH4,v1,
22629,20241224,44,Cs0.05MA0.1FA0.85PbI3.0,1.73,MACl,14.6,PEAI,0.5,,,Me-4PACz,0.33,,,,,,,,,1000,10,5000,40,10,160,110,15,,,,,,,,,,,,,,,2.74e+40,-2.78e+41,-8.9e-05,111.695,5658,CH1,v1,
22630,20241224,44,Cs0.05MA0.1FA0.85PbI3.0,1.73,MACl,14.6,PEAI,0.5,,,Me-4PACz,0.33,,,,,,,,,1000,10,5000,40,10,160,110,15,,,,,,,,,,,,,,,11.2875,57.2882,1.12678,17.4861,5658,CH2,v1,
22631,20241224,44,Cs0.05MA0.1FA0.85PbI3.0,1.73,MACl,14.6,PEAI,0.5,,,Me-4PACz,0.33,,,,,,,,,1000,10,5000,40,10,160,110,15,,,,,,,,,,,,,,,11.7766,58.0979,1.12097,18.0828,5658,CH3,v1,
22632,20241224,44,Cs0.05MA0.1FA0.85PbI3.0,1.73,MACl,14.6,PEAI,0.5,,,Me-4PACz,0.33,,,,,,,,,1000,10,5000,40,10,160,110,15,,,,,,,,,,,,,,,12.8392,59.5894,1.11477,19.3279,5658,CH4,v1,
22633,20241224,44,Cs0.05MA0.1FA0.85PbI3.0,1.73,MACl,14.6,PEAI,0.5,,,Me-4PACz,0.33,,,,,,,,,1000,10,5000,40,10,160,110,15,,,,,,,,,,,,,,,8.87396,63.2361,0.703609,19.9444,5659,CH1,v1,
22634,20241224,44,Cs0.05MA0.1FA0.85PbI3.0,1.73,MACl,14.6,PEAI,0.5,,,Me-4PACz,0.33,,,,,,,,,1000,10,5000,40,10,160,110,15,,,,,,,,,,,,,,,16.3665,67.0471,1.13292,21.5464,5659,CH2,v1,
22635,20241224,44,Cs0.05MA0.1FA0.85PbI3.0,1.73,MACl,14.6,PEAI,0.5,,,Me-4PACz,0.33,,,,,,,,,1000,10,5000,40,10,160,110,15,,,,,,,,,,,,,,,0.185701,25.1231,0.038925,18.9896,5659,CH3,v1,
22636,20241224,44,Cs0.05MA0.1FA0.85PbI3.0,1.73,MACl,14.6,PEAI,0.5,,,Me-4PACz,0.33,,,,,,,,,1000,10,5000,40,10,160,110,15,,,,,,,,,,,,,,,15.8619,68.2119,1.13488,20.4902,5659,CH4,v1,
22637,20241224,44,Cs0.05MA0.16FA0.79PbI2.9Br0.1,1.73,PMACl,0.3,PEAI,1.4,,,MeO-2PACz,0.33,,,,,,,,,1000,10,5000,30,6,160,110,25,,,,,,,,,,,,,,,1.44e+40,-1.25e+40,0.164375,-699.154,5660,CH1,v1,
22638,20241224,44,Cs0.05MA0.16FA0.79PbI2.9Br0.1,1.73,PMACl,0.3,PEAI,1.4,,,MeO-2PACz,0.33,,,,,,,,,1000,10,5000,30,6,160,110,25,,,,,,,,,,,,,,,9.64319,58.9544,1.11857,14.6232,5660,CH2,v1,
22639,20241224,44,Cs0.05MA0.16FA0.79PbI2.9Br0.1,1.73,PMACl,0.3,PEAI,1.4,,,MeO-2PACz,0.33,,,,,,,,,1000,10,5000,30,6,160,110,25,,,,,,,,,,,,,,,3.26906,31.1307,1.08698,9.66075,5660,CH3,v1,
22640,20241224,44,Cs0.05MA0.16FA0.79PbI2.9Br0.1,1.73,MACl,7.0,PMACl,0.7,,,Me-4PACz,0.33,,,,,,,,,1000,10,5000,30,6,160,110,25,,,,,,,,,,,,,,,12.879,52.8792,1.03582,23.5132,5660,CH4,v1,
22641,20241224,44,Cs0.05MA0.16FA0.79PbI2.9Br0.1,1.73,PMACl,0.3,PEAI,1.4,,,MeO-2PACz,0.33,,,,,,,,,1000,10,5000,30,6,160,110,25,,,,,,,,,,,,,,,10.8999,60.4807,1.11725,16.1308,5661,CH1,v1,
22642,20241224,44,Cs0.05MA0.16FA0.79PbI2.9Br0.1,1.73,PMACl,0.3,PEAI,1.4,,,MeO-2PACz,0.33,,,,,,,,,1000,10,5000,30,6,160,110,25,,,,,,,,,,,,,,,7.40612,52.7258,1.10413,12.7218,5661,CH2,v1,
22643,20241224,44,Cs0.05MA0.16FA0.79PbI2.9Br0.1,1.73,PMACl,0.3,PEAI,1.4,,,MeO-2PACz,0.33,,,,,,,,,1000,10,5000,30,6,160,110,25,,,,,,,,,,,,,,,1.72995,26.6502,1.0024,6.47581,5661,CH3,v1,
22644,20241224,44,Cs0.05MA0.16FA0.79PbI2.9Br0.1,1.73,PMACl,0.3,PEAI,1.4,,,MeO-2PACz,0.33,,,,,,,,,1000,10,5000,30,6,160,110,25,,,,,,,,,,,,,,,5.56507,50.0322,1.12226,9.91126,5661,CH4,v1,
22645,20241224,44,Cs0.05MA0.16FA0.79PbI2.9Br0.1,1.73,PMACl,0.3,PEAI,1.4,,,MeO-2PACz,0.33,,,,,,,,,1000,10,5000,30,6,160,110,25,,,,,,,,,,,,,,,11.7165,54.6804,1.10985,19.3064,5662,CH1,v1,
22646,20241224,44,Cs0.05MA0.16FA0.79PbI2.9Br0.1,1.73,PMACl,0.3,PEAI,1.4,,,MeO-2PACz,0.33,,,,,,,,,1000,10,5000,30,6,160,110,25,,,,,,,,,,,,,,,1.79e-05,0.0235462,0.00658,11.5237,5662,CH2,v1,
22647,20241224,44,Cs0.05MA0.16FA0.79PbI2.9Br0.1,1.73,PMACl,0.3,PEAI,1.4,,,MeO-2PACz,0.33,,,,,,,,,1000,10,5000,30,6,160,110,25,,,,,,,,,,,,,,,0.219952,23.9664,0.048924,18.7588,5662,CH3,v1,
22648,20241224,44,Cs0.05MA0.16FA0.79PbI2.9Br0.1,1.73,PMACl,0.3,PEAI,1.4,,,MeO-2PACz,0.33,,,,,,,,,1000,10,5000,30,6,160,110,25,,,,,,,,,,,,,,,0.0741565,24.5976,0.019496,15.464,5662,CH4,v1,
22649,20241224,44,Cs0.1FA0.9PbI2.8Br0.2,1.5,MACl,7.0,PEAI,1.5,,,Me-4PACz,0.33,,,,,,,,,1200,10,5000,30,8,200,110,30,,,,,,,,,,,,,,,4.2178,74.9576,0.41552,13.5418,5663,CH1,v1,
22650,20241224,44,Cs0.1FA0.9PbI2.8Br0.2,1.5,MACl,7.0,PEAI,1.5,,,Me-4PACz,0.33,,,,,,,,,1200,10,5000,30,8,200,110,30,,,,,,,,,,,,,,,2.22373,28.8065,1.09433,7.0541,5663,CH2,v1,
22651,20241224,44,Cs0.1FA0.9PbI2.8Br0.2,1.5,MACl,7.0,PEAI,1.5,,,Me-4PACz,0.33,,,,,,,,,1200,10,5000,30,8,200,110,30,,,,,,,,,,,,,,,1.41188,24.5792,1.06586,5.38924,5663,CH3,v1,
22652,20241224,44,Cs0.1FA0.9PbI2.8Br0.2,1.5,MACl,7.0,PEAI,1.5,,,Me-4PACz,0.33,,,,,,,,,1200,10,5000,30,8,200,110,30,,,,,,,,,,,,,,,0.974819,21.9632,1.05085,4.22364,5663,CH4,v1,
22653,20241224,44,Cs0.1FA0.9PbI2.8Br0.2,1.5,MACl,7.0,PEAI,1.5,,,Me-4PACz,0.33,,,,,,,,,1200,10,5000,30,8,200,110,30,,,,,,,,,,,,,,,15.286,64.0006,1.17859,20.2651,5664,CH1,v1,
22654,20241224,44,Cs0.1FA0.9PbI2.8Br0.2,1.5,MACl,7.0,PEAI,1.5,,,Me-4PACz,0.33,,,,,,,,,1200,10,5000,30,8,200,110,30,,,,,,,,,,,,,,,9.56e+37,7.4e+39,1.20092,1.07596,5664,CH2,v1,
22655,20241224,44,Cs0.1FA0.9PbI2.8Br0.2,1.5,MACl,7.0,PEAI,1.5,,,Me-4PACz,0.33,,,,,,,,,1200,10,5000,30,8,200,110,30,,,,,,,,,,,,,,,1.12134,26.5648,0.204442,20.6472,5664,CH3,v1,
22656,20241224,44,Cs0.1FA0.9PbI2.8Br0.2,1.5,MACl,7.0,PEAI,1.5,,,Me-4PACz,0.33,,,,,,,,,1200,10,5000,30,8,200,110,30,,,,,,,,,,,,,,,0.041493,18.6404,0.013908,16.0048,5664,CH4,v1,
22657,20241224,44,Cs0.1FA0.9PbI2.8Br0.2,1.5,MACl,7.0,PEAI,1.5,,,Me-4PACz,0.33,,,,,,,,,1200,10,5000,30,8,200,110,30,,,,,,,,,,,,,,,17.438,90.5487,0.930141,20.7046,5665,CH1,v1,
22658,20241224,44,Cs0.1FA0.9PbI2.8Br0.2,1.5,MACl,7.0,PEAI,1.5,,,Me-4PACz,0.33,,,,,,,,,1200,10,5000,30,8,200,110,30,,,,,,,,,,,,,,,15.2976,66.7164,1.16694,19.6491,5665,CH2,v1,
22659,20241224,44,Cs0.1FA0.9PbI2.8Br0.2,1.5,MACl,7.0,PEAI,1.5,,,Me-4PACz,0.33,,,,,,,,,1200,10,5000,30,8,200,110,30,,,,,,,,,,,,,,,13.7162,65.9617,1.16509,17.8476,5665,CH3,v1,
22660,20241224,44,Cs0.1FA0.9PbI2.8Br0.2,1.5,MACl,7.0,PEAI,1.5,,,Me-4PACz,0.33,,,,,,,,,1200,10,5000,30,8,200,110,30,,,,,,,,,,,,,,,12.1071,126.302,0.465143,20.6083,5665,CH4,v1,
22661,20241224,44,Cs0.1FA0.9PbI2.8Br0.2,1.5,MACl,3.5,PACl,12.0,,,Me-4PACz,0.33,,,,,,,,,1200,10,5000,30,8,200,110,30,,,,,,,,,,,,,,,18.1365,87.0801,1.08069,19.2723,5666,CH1,v1,
22662,20241224,44,Cs0.1FA0.9PbI2.8Br0.2,1.5,MACl,3.5,PACl,12.0,,,Me-4PACz,0.33,,,,,,,,,1200,10,5000,30,8,200,110,30,,,,,,,,,,,,,,,10.8272,51.0935,1.10279,19.2158,5666,CH2,v1,
22663,20241224,44,Cs0.1FA0.9PbI2.8Br0.2,1.5,MACl,3.5,PACl,12.0,,,Me-4PACz,0.33,,,,,,,,,1200,10,5000,30,8,200,110,30,,,,,,,,,,,,,,,1.80567,29.889,0.310738,19.4416,5666,CH3,v1,
22664,20241224,44,Cs0.1FA0.9PbI2.8Br0.2,1.5,MACl,3.5,PACl,12.0,,,Me-4PACz,0.33,,,,,,,,,1200,10,5000,30,8,200,110,30,,,,,,,,,,,,,,,9.90462,55.4688,1.10817,16.1132,5666,CH4,v1,
22665,20241224,44,Cs0.1FA0.9PbI2.8Br0.2,1.5,MACl,3.5,PACl,12.0,,,Me-4PACz,0.33,,,,,,,,,1200,10,5000,30,8,200,110,30,,,,,,,,,,,,,,,11.3899,67.1092,1.09774,15.4611,5667,CH1,v1,
22666,20241224,44,Cs0.1FA0.9PbI2.8Br0.2,1.5,MACl,3.5,PACl,12.0,,,Me-4PACz,0.33,,,,,,,,,1200,10,5000,30,8,200,110,30,,,,,,,,,,,,,,,11.3946,65.0398,1.13876,15.3846,5667,CH2,v1,
22667,20241224,44,Cs0.1FA0.9PbI2.8Br0.2,1.5,MACl,3.5,PACl,12.0,,,Me-4PACz,0.33,,,,,,,,,1200,10,5000,30,8,200,110,30,,,,,,,,,,,,,,,3.25381,29.7535,0.525783,20.7992,5667,CH3,v1,
22668,20241224,44,Cs0.1FA0.9PbI2.8Br0.2,1.5,MACl,3.5,PACl,12.0,,,Me-4PACz,0.33,,,,,,,,,1200,10,5000,30,8,200,110,30,,,,,,,,,,,,,,,0.167574,25.1511,0.037814,17.6196,5667,CH4,v1,
22669,20241224,44,Cs0.1FA0.9PbI2.8Br0.2,1.5,MACl,3.5,PACl,12.0,,,Me-4PACz,0.33,,,,,,,,,1200,10,5000,30,8,200,110,30,,,,,,,,,,,,,,,2.67e+39,2.7e+42,0.007736,12.8179,5668,CH1,v1,
22670,20241224,44,Cs0.1FA0.9PbI2.8Br0.2,1.5,MACl,3.5,PACl,12.0,,,Me-4PACz,0.33,,,,,,,,,1200,10,5000,30,8,200,110,30,,,,,,,,,,,,,,,4.48388,22.0178,1.08358,18.794,5668,CH2,v1,
22671,20241224,44,Cs0.1FA0.9PbI2.8Br0.2,1.5,MACl,3.5,PACl,12.0,,,Me-4PACz,0.33,,,,,,,,,1200,10,5000,30,8,200,110,30,,,,,,,,,,,,,,,1.04111,26.0953,0.192935,20.6787,5668,CH3,v1,
22672,20241224,44,Cs0.1FA0.9PbI2.8Br0.2,1.5,MACl,3.5,PACl,12.0,,,Me-4PACz,0.33,,,,,,,,,1200,10,5000,30,8,200,110,30,,,,,,,,,,,,,,,16.473,69.0641,1.13669,20.9835,5668,CH4,v1,
22673,20241224,44,Cs0.05MA0.16FA0.79PbI2.9Br0.1,1.73,PSP,2.1,MACl,7.5,,,MeO-4PADBC,0.33,,,,,,,,,1000,10,5000,30,6,160,110,25,,,,,,,,,,,,,,,1.76e+40,-3.03e+40,0.112196,-516.127,5669,CH1,v1,
22674,20241224,44,Cs0.05MA0.16FA0.79PbI2.9Br0.1,1.73,PSP,2.1,MACl,7.5,,,MeO-4PADBC,0.33,,,,,,,,,1000,10,5000,30,6,160,110,25,,,,,,,,,,,,,,,16.6758,64.8264,1.1417,22.5311,5669,CH2,v1,
22675,20241224,44,Cs0.05MA0.16FA0.79PbI2.9Br0.1,1.73,PSP,2.1,MACl,7.5,,,MeO-4PADBC,0.33,,,,,,,,,1000,10,5000,30,6,160,110,25,,,,,,,,,,,,,,,15.9902,63.534,1.13521,22.1704,5669,CH3,v1,
22676,20241224,44,Cs0.05MA0.16FA0.79PbI2.9Br0.1,1.73,PSP,2.1,MACl,7.5,,,MeO-4PADBC,0.33,,,,,,,,,1000,10,5000,30,6,160,110,25,,,,,,,,,,,,,,,15.8183,64.0807,1.13512,21.7465,5669,CH4,v1,
22677,20241224,44,Cs0.05MA0.16FA0.79PbI2.9Br0.1,1.73,PSP,2.1,MACl,7.5,,,MeO-4PADBC,0.33,,,,,,,,,1000,10,5000,30,6,160,110,25,,,,,,,,,,,,,,,11.0258,62.4003,0.852011,20.7385,5670,CH1,v1,
22678,20241224,44,Cs0.05MA0.16FA0.79PbI2.9Br0.1,1.73,PSP,2.1,MACl,7.5,,,MeO-4PADBC,0.33,,,,,,,,,1000,10,5000,30,6,160,110,25,,,,,,,,,,,,,,,16.9649,62.7663,1.14207,23.6665,5670,CH2,v1,
22679,20241224,44,Cs0.05MA0.16FA0.79PbI2.9Br0.1,1.73,PSP,2.1,MACl,7.5,,,MeO-4PADBC,0.33,,,,,,,,,1000,10,5000,30,6,160,110,25,,,,,,,,,,,,,,,16.6928,63.5922,1.14113,23.0033,5670,CH3,v1,
22680,20241224,44,Cs0.05MA0.16FA0.79PbI2.9Br0.1,1.73,PSP,2.1,MACl,7.5,,,MeO-4PADBC,0.33,,,,,,,,,1000,10,5000,30,6,160,110,25,,,,,,,,,,,,,,,16.5789,64.467,1.14124,22.5342,5670,CH4,v1,
22681,20241224,44,Cs0.05MA0.16FA0.79PbI2.9Br0.1,1.73,PSP,2.1,MACl,7.5,,,MeO-4PADBC,0.33,,,,,,,,,1000,10,5000,30,6,160,110,25,,,,,,,,,,,,,,,17.0488,64.7042,1.13254,23.2653,5671,CH1,v1,
22682,20241224,44,Cs0.05MA0.16FA0.79PbI2.9Br0.1,1.73,PSP,2.1,MACl,7.5,,,MeO-4PADBC,0.33,,,,,,,,,1000,10,5000,30,6,160,110,25,,,,,,,,,,,,,,,18.0735,64.829,1.14202,24.4119,5671,CH2,v1,
22683,20241224,44,Cs0.05MA0.16FA0.79PbI2.9Br0.1,1.73,PSP,2.1,MACl,7.5,,,MeO-4PADBC,0.33,,,,,,,,,1000,10,5000,30,6,160,110,25,,,,,,,,,,,,,,,17.587,65.4032,1.14343,23.517,5671,CH3,v1,
22684,20241224,44,Cs0.05MA0.16FA0.79PbI2.9Br0.1,1.73,PSP,2.1,MACl,7.5,,,MeO-4PADBC,0.33,,,,,,,,,1000,10,5000,30,6,160,110,25,,,,,,,,,,,,,,,17.2418,65.9258,1.14333,22.8747,5671,CH4,v1,
22685,20241224,44,Cs0.05MA0.1FA0.85PbI3.0,1.73,PSP,2.0,PEAI,0.6,,,Me-4PACz,0.33,,,,,,,,,1000,10,5000,40,10,160,110,15,,,,,,,,,,,,,,,12.4048,63.1487,0.958532,20.4936,5672,CH1,v1,
22686,20241224,44,Cs0.05MA0.1FA0.85PbI3.0,1.73,PSP,2.0,PEAI,0.6,,,Me-4PACz,0.33,,,,,,,,,1000,10,5000,40,10,160,110,15,,,,,,,,,,,,,,,13.7763,54.698,1.05421,23.8909,5672,CH2,v1,
22687,20241224,44,Cs0.05MA0.1FA0.85PbI3.0,1.73,PSP,2.0,PEAI,0.6,,,Me-4PACz,0.33,,,,,,,,,1000,10,5000,40,10,160,110,15,,,,,,,,,,,,,,,13.3541,54.2756,1.04541,23.5354,5672,CH3,v1,
22688,20241224,44,Cs0.05MA0.1FA0.85PbI3.0,1.73,PSP,2.0,PEAI,0.6,,,Me-4PACz,0.33,,,,,,,,,1000,10,5000,40,10,160,110,15,,,,,,,,,,,,,,,14.0324,58.1554,1.05502,22.8708,5672,CH4,v1,
22689,20241224,44,Cs0.05MA0.1FA0.85PbI3.0,1.73,PSP,2.0,PEAI,0.6,,,Me-4PACz,0.33,,,,,,,,,1000,10,5000,40,10,160,110,15,,,,,,,,,,,,,,,6.59229,44.9787,0.805314,18.1997,5673,CH1,v1,
22690,20241224,44,Cs0.05MA0.1FA0.85PbI3.0,1.73,PSP,2.0,PEAI,0.6,,,Me-4PACz,0.33,,,,,,,,,1000,10,5000,40,10,160,110,15,,,,,,,,,,,,,,,13.6899,56.3776,1.0532,23.0559,5673,CH2,v1,
22691,20241224,44,Cs0.05MA0.1FA0.85PbI3.0,1.73,PSP,2.0,PEAI,0.6,,,Me-4PACz,0.33,,,,,,,,,1000,10,5000,40,10,160,110,15,,,,,,,,,,,,,,,13.7444,57.8051,1.05963,22.4391,5673,CH3,v1,
22692,20241224,44,Cs0.05MA0.1FA0.85PbI3.0,1.73,PSP,2.0,PEAI,0.6,,,Me-4PACz,0.33,,,,,,,,,1000,10,5000,40,10,160,110,15,,,,,,,,,,,,,,,12.6005,55.5057,1.04625,21.6978,5673,CH4,v1,
22693,20241224,44,Cs0.05MA0.1FA0.85PbI3.0,1.73,PSP,2.0,PEAI,0.6,,,Me-4PACz,0.33,,,,,,,,,1000,10,5000,40,10,160,110,15,,,,,,,,,,,,,,,0.29036,25.0061,0.056032,20.7229,5674,CH1,v1,
22694,20241224,44,Cs0.05MA0.1FA0.85PbI3.0,1.73,PSP,2.0,PEAI,0.6,,,Me-4PACz,0.33,,,,,,,,,1000,10,5000,40,10,160,110,15,,,,,,,,,,,,,,,16.144,67.3333,1.00361,23.8901,5674,CH2,v1,
22695,20241224,44,Cs0.05MA0.1FA0.85PbI3.0,1.73,PSP,2.0,PEAI,0.6,,,Me-4PACz,0.33,,,,,,,,,1000,10,5000,40,10,160,110,15,,,,,,,,,,,,,,,16.0195,67.9748,0.998983,23.5909,5674,CH3,v1,
22696,20241224,44,Cs0.05MA0.1FA0.85PbI3.0,1.73,PSP,2.0,PEAI,0.6,,,Me-4PACz,0.33,,,,,,,,,1000,10,5000,40,10,160,110,15,,,,,,,,,,,,,,,15.7647,68.7392,0.993139,23.0925,5674,CH4,v1,
22697,20241224,44,Cs0.05MA0.16FA0.79PbI2.9Br0.1,1.73,PSP,2.3,MACl,7.0,,,Me-2PACz,0.33,,,,,,,,,1000,10,5000,30,6,160,110,25,,,,,,,,,,,,,,,15.5236,64.7385,0.982095,24.416,5675,CH1,v1,
22698,20241224,44,Cs0.05MA0.16FA0.79PbI2.9Br0.1,1.73,PSP,2.3,MACl,7.0,,,Me-2PACz,0.33,,,,,,,,,1000,10,5000,30,6,160,110,25,,,,,,,,,,,,,,,18.6216,70.6334,1.02316,25.767,5675,CH2,v1,
22699,20241224,44,Cs0.05MA0.16FA0.79PbI2.9Br0.1,1.73,PSP,2.3,MACl,7.0,,,Me-2PACz,0.33,,,,,,,,,1000,10,5000,30,6,160,110,25,,,,,,,,,,,,,,,18.8347,69.7226,1.02437,26.3711,5675,CH3,v1,
22700,20241224,44,Cs0.05MA0.16FA0.79PbI2.9Br0.1,1.73,PSP,2.3,MACl,7.0,,,Me-2PACz,0.33,,,,,,,,,1000,10,5000,30,6,160,110,25,,,,,,,,,,,,,,,18.4265,69.2883,1.01596,26.1762,5675,CH4,v1,
22701,20241224,44,Cs0.05MA0.16FA0.79PbI2.9Br0.1,1.73,PSP,2.3,MACl,7.0,,,Me-2PACz,0.33,,,,,,,,,1000,10,5000,30,6,160,110,25,,,,,,,,,,,,,,,0.484075,24.7968,0.084288,23.1607,5676,CH1,v1,
22702,20241224,44,Cs0.05MA0.16FA0.79PbI2.9Br0.1,1.73,PSP,2.3,MACl,7.0,,,Me-2PACz,0.33,,,,,,,,,1000,10,5000,30,6,160,110,25,,,,,,,,,,,,,,,17.8946,68.3826,1.01281,25.8373,5676,CH2,v1,
22703,20241224,44,Cs0.05MA0.16FA0.79PbI2.9Br0.1,1.73,PSP,2.3,MACl,7.0,,,Me-2PACz,0.33,,,,,,,,,1000,10,5000,30,6,160,110,25,,,,,,,,,,,,,,,10.0284,120.719,0.325824,25.4961,5676,CH3,v1,
22704,20241224,44,Cs0.05MA0.16FA0.79PbI2.9Br0.1,1.73,PSP,2.3,MACl,7.0,,,Me-2PACz,0.33,,,,,,,,,1000,10,5000,30,6,160,110,25,,,,,,,,,,,,,,,0.341983,24.7831,0.061481,22.4443,5676,CH4,v1,
22705,20241224,44,Cs0.05MA0.16FA0.79PbI2.9Br0.1,1.73,PSP,2.3,MACl,7.0,,,Me-2PACz,0.33,,,,,,,,,1000,10,5000,30,6,160,110,25,,,,,,,,,,,,,,,16.5576,69.6273,1.0148,23.4335,5677,CH1,v1,
22706,20241224,44,Cs0.05MA0.16FA0.79PbI2.9Br0.1,1.73,PSP,2.3,MACl,7.0,,,Me-2PACz,0.33,,,,,,,,,1000,10,5000,30,6,160,110,25,,,,,,,,,,,,,,,17.4201,71.7364,1.02631,23.661,5677,CH2,v1,
22707,20241224,44,Cs0.05MA0.16FA0.79PbI2.9Br0.1,1.73,PSP,2.3,MACl,7.0,,,Me-2PACz,0.33,,,,,,,,,1000,10,5000,30,6,160,110,25,,,,,,,,,,,,,,,16.7526,157.718,0.47228,22.4906,5677,CH3,v1,
22708,20241224,44,Cs0.05MA0.16FA0.79PbI2.9Br0.1,1.73,PSP,2.3,MACl,7.0,,,Me-2PACz,0.33,,,,,,,,,1000,10,5000,30,6,160,110,25,,,,,,,,,,,,,,,16.9956,70.9647,1.02623,23.3372,5677,CH4,v1,
22709,20241224,44,Cs0.05MA0.1FA0.85PbI3.0,1.73,PSP,2.2,PEABr,0.8,,,Me-4PACz,0.33,,,,,,,,,1000,10,5000,40,10,160,110,15,,,,,,,,,,,,,,,0.0155307,9.24366,0.011175,15.0349,5678,CH1,v1,
22710,20241224,44,Cs0.05MA0.1FA0.85PbI3.0,1.73,PSP,2.2,PEABr,0.8,,,Me-4PACz,0.33,,,,,,,,,1000,10,5000,40,10,160,110,15,,,,,,,,,,,,,,,17.3584,67.6183,1.04922,24.4668,5678,CH2,v1,
22711,20241224,44,Cs0.05MA0.1FA0.85PbI3.0,1.73,PSP,2.2,PEABr,0.8,,,Me-4PACz,0.33,,,,,,,,,1000,10,5000,40,10,160,110,15,,,,,,,,,,,,,,,16.5903,66.1796,1.03449,24.2327,5678,CH3,v1,
22712,20241224,44,Cs0.05MA0.1FA0.85PbI3.0,1.73,PSP,2.2,PEABr,0.8,,,Me-4PACz,0.33,,,,,,,,,1000,10,5000,40,10,160,110,15,,,,,,,,,,,,,,,16.4862,66.3116,1.03181,24.0953,5678,CH4,v1,
22713,20241224,44,Cs0.05MA0.1FA0.85PbI3.0,1.73,PSP,2.2,PEABr,0.8,,,Me-4PACz,0.33,,,,,,,,,1000,10,5000,40,10,160,110,15,,,,,,,,,,,,,,,16.4488,67.802,1.03758,23.3813,5679,CH1,v1,
22714,20241224,44,Cs0.05MA0.1FA0.85PbI3.0,1.73,PSP,2.2,PEABr,0.8,,,Me-4PACz,0.33,,,,,,,,,1000,10,5000,40,10,160,110,15,,,,,,,,,,,,,,,15.7973,65.8206,1.0345,23.2003,5679,CH2,v1,
22715,20241224,44,Cs0.05MA0.1FA0.85PbI3.0,1.73,PSP,2.2,PEABr,0.8,,,Me-4PACz,0.33,,,,,,,,,1000,10,5000,40,10,160,110,15,,,,,,,,,,,,,,,6.98424,35.0342,0.867524,22.9798,5679,CH3,v1,
22716,20241224,44,Cs0.05MA0.1FA0.85PbI3.0,1.73,PSP,2.2,PEABr,0.8,,,Me-4PACz,0.33,,,,,,,,,1000,10,5000,40,10,160,110,15,,,,,,,,,,,,,,,16.3117,67.778,1.0312,23.3382,5679,CH4,v1,
22717,20241224,44,Cs0.05MA0.1FA0.85PbI3.0,1.73,PSP,2.2,PEABr,0.8,,,Me-4PACz,0.33,,,,,,,,,1000,10,5000,40,10,160,110,15,,,,,,,,,,,,,,,15.374,64.3713,1.04607,22.8314,5680,CH1,v1,
22718,20241224,44,Cs0.05MA0.1FA0.85PbI3.0,1.73,PSP,2.2,PEABr,0.8,,,Me-4PACz,0.33,,,,,,,,,1000,10,5000,40,10,160,110,15,,,,,,,,,,,,,,,17.2809,69.4406,1.04329,23.8533,5680,CH2,v1,
22719,20241224,44,Cs0.05MA0.1FA0.85PbI3.0,1.73,PSP,2.2,PEABr,0.8,,,Me-4PACz,0.33,,,,,,,,,1000,10,5000,40,10,160,110,15,,,,,,,,,,,,,,,15.0081,63.9327,1.04361,22.4939,5680,CH3,v1,
22720,20241224,44,Cs0.05MA0.1FA0.85PbI3.0,1.73,PSP,2.2,PEABr,0.8,,,Me-4PACz,0.33,,,,,,,,,1000,10,5000,40,10,160,110,15,,,,,,,,,,,,,,,14.9137,64.2273,1.03481,22.439,5680,CH4,v1,
22721,20241224,44,Cs0.05MA0.16FA0.79PbI2.9Br0.1,1.73,PEAI,1.2,MACl,5.0,,,MeO-2PACz,0.33,,,,,,,,,1000,10,5000,30,6,160,110,25,,,,,,,,,,,,,,,17.1835,67.5893,1.06461,23.8803,5681,CH1,v1,
22722,20241224,44,Cs0.05MA0.16FA0.79PbI2.9Br0.1,1.73,PEAI,1.2,MACl,5.0,,,MeO-2PACz,0.33,,,,,,,,,1000,10,5000,30,6,160,110,25,,,,,,,,,,,,,,,18.238,70.1634,1.06247,24.4652,5681,CH2,v1,
22723,20241224,44,Cs0.05MA0.16FA0.79PbI2.9Br0.1,1.73,PEAI,1.2,MACl,5.0,,,MeO-2PACz,0.33,,,,,,,,,1000,10,5000,30,6,160,110,25,,,,,,,,,,,,,,,16.6812,67.7412,1.05475,23.3466,5681,CH3,v1,
22724,20241224,44,Cs0.05MA0.16FA0.79PbI2.9Br0.1,1.73,PEAI,1.2,MACl,5.0,,,MeO-2PACz,0.33,,,,,,,,,1000,10,5000,30,6,160,110,25,,,,,,,,,,,,,,,16.8246,69.4105,1.04835,23.1212,5681,CH4,v1,
22725,20241224,44,Cs0.05MA0.16FA0.79PbI2.9Br0.1,1.73,PEAI,1.2,MACl,5.0,,,MeO-2PACz,0.33,,,,,,,,,1000,10,5000,30,6,160,110,25,,,,,,,,,,,,,,,17.3359,69.0412,1.05633,23.7705,5682,CH1,v1,
22726,20241224,44,Cs0.05MA0.16FA0.79PbI2.9Br0.1,1.73,PEAI,1.2,MACl,5.0,,,MeO-2PACz,0.33,,,,,,,,,1000,10,5000,30,6,160,110,25,,,,,,,,,,,,,,,17.7671,70.416,1.06279,23.7409,5682,CH2,v1,
22727,20241224,44,Cs0.05MA0.16FA0.79PbI2.9Br0.1,1.73,PEAI,1.2,MACl,5.0,,,MeO-2PACz,0.33,,,,,,,,,1000,10,5000,30,6,160,110,25,,,,,,,,,,,,,,,17.388,70.3676,1.0534,23.4576,5682,CH3,v1,
22728,20241224,44,Cs0.05MA0.16FA0.79PbI2.9Br0.1,1.73,PEAI,1.2,MACl,5.0,,,MeO-2PACz,0.33,,,,,,,,,1000,10,5000,30,6,160,110,25,,,,,,,,,,,,,,,17.3318,71.1769,1.05077,23.1738,5682,CH4,v1,
22729,20241224,44,Cs0.05MA0.16FA0.79PbI2.9Br0.1,1.73,PEAI,1.2,MACl,5.0,,,MeO-2PACz,0.33,,,,,,,,,1000,10,5000,30,6,160,110,25,,,,,,,,,,,,,,,15.9315,69.1073,1.04358,22.0905,5683,CH1,v1,
22730,20241224,44,Cs0.05MA0.16FA0.79PbI2.9Br0.1,1.73,PEAI,1.2,MACl,5.0,,,MeO-2PACz,0.33,,,,,,,,,1000,10,5000,30,6,160,110,25,,,,,,,,,,,,,,,15.8631,68.6431,1.0623,21.7543,5683,CH2,v1,
22731,20241224,44,Cs0.05MA0.16FA0.79PbI2.9Br0.1,1.73,PEAI,1.2,MACl,5.0,,,MeO-2PACz,0.33,,,,,,,,,1000,10,5000,30,6,160,110,25,,,,,,,,,,,,,,,15.8985,69.7564,1.05491,21.6051,5683,CH3,v1,
22732,20241224,44,Cs0.05MA0.16FA0.79PbI2.9Br0.1,1.73,PEAI,1.2,MACl,5.0,,,MeO-2PACz,0.33,,,,,,,,,1000,10,5000,30,6,160,110,25,,,,,,,,,,,,,,,0.625885,24.707,0.123902,20.4455,5683,CH4,v1,
22733,20241224,44,Cs0.1FA0.9PbI2.8Br0.2,1.5,PSP,2.3,PACl,7.8,,,Me-4PACz,0.33,,,,,,,,,1200,10,5000,30,8,200,110,30,,,,,,,,,,,,,,,0.0842481,24.3539,0.019744,17.5207,5684,CH1,v1,
22734,20241224,44,Cs0.1FA0.9PbI2.8Br0.2,1.5,PSP,2.3,PACl,7.8,,,Me-4PACz,0.33,,,,,,,,,1200,10,5000,30,8,200,110,30,,,,,,,,,,,,,,,12.1641,53.2813,1.07399,21.2572,5684,CH2,v1,
22735,20241224,44,Cs0.1FA0.9PbI2.8Br0.2,1.5,PSP,2.3,PACl,7.8,,,Me-4PACz,0.33,,,,,,,,,1200,10,5000,30,8,200,110,30,,,,,,,,,,,,,,,10.1444,48.844,1.06621,19.4792,5684,CH3,v1,
22736,20241224,44,Cs0.1FA0.9PbI2.8Br0.2,1.5,PSP,2.3,PACl,7.8,,,Me-4PACz,0.33,,,,,,,,,1200,10,5000,30,8,200,110,30,,,,,,,,,,,,,,,9.55795,45.765,1.06168,19.6716,5684,CH4,v1,
22737,20241224,44,Cs0.1FA0.9PbI2.8Br0.2,1.5,PSP,2.3,PACl,7.8,,,Me-4PACz,0.33,,,,,,,,,1200,10,5000,30,8,200,110,30,,,,,,,,,,,,,,,7.11182,35.8898,0.874011,22.6722,5685,CH1,v1,
22738,20241224,44,Cs0.1FA0.9PbI2.8Br0.2,1.5,PSP,2.3,PACl,7.8,,,Me-4PACz,0.33,,,,,,,,,1200,10,5000,30,8,200,110,30,,,,,,,,,,,,,,,15.9837,60.8345,1.07529,24.4343,5685,CH2,v1,
22739,20241224,44,Cs0.1FA0.9PbI2.8Br0.2,1.5,PSP,2.3,PACl,7.8,,,Me-4PACz,0.33,,,,,,,,,1200,10,5000,30,8,200,110,30,,,,,,,,,,,,,,,12.6131,51.6727,1.04557,23.3457,5685,CH3,v1,
22740,20241224,44,Cs0.1FA0.9PbI2.8Br0.2,1.5,PSP,2.3,PACl,7.8,,,Me-4PACz,0.33,,,,,,,,,1200,10,5000,30,8,200,110,30,,,,,,,,,,,,,,,15.8423,61.4696,1.06811,24.1293,5685,CH4,v1,
