Repository: MI-Materials-Intelligence/Recipe-Language-Model

# Learning Layer

## Overview

In the learning layer, the formulas and parameters are encoded and then tokenised into recipes as inputs. Through atomic skills of data extraction, cleaning, and matching, these data are organised into standardised datasets, providing the basis for RLM training and iterative recipe refinement.

Key Atomic Skills:
- **Cleaning**: Preprocessing and outlier cleaning
- **Matching**: Matching data pairs based on variables
- **Extraction**: Data extraction from robotic boxes

File: seven_ai_layers_robotics/learning/data/data50764_from_db.csv (part 95 of 253)
No,date,rank,Formula PVK,Concentration PVK,Formula Additive 1,Concentration Additive 1,Formula Additive 2,Concentration Additive 2,Formula Additive 3,Concentration Additive 3,Formula SAM 1,Concentration SAM 1,Formula SAM 2,Concentration SAM 2,Formula SAM 3,Concentration SAM 3,Spin Coating Speed SAM,Spin Coating Time SAM,Annealed Temperature SAM,Annealed Time SAM,Spin Coating Speed PVK 1,Spin Coating Time PVK 1,Spin Coating Speed PVK 2,Spin Coating Time PVK 2,Antisolvent Dropping Timing,Antisolvent Volume,Annealed Temperature PVK,Annealed Time PVK,Formula Passivator 1,Concentration Passivator 1,Formula Passivator 2,Concentration Passivator 2,Formula Passivator 3,Concentration Passivator 3,Formula Passivator 4,Concentration Passivator 4,Spin Coating Speed Passivator,Spin Coating Time Passivator,Passivator Dropping Timing,Passivator Volume,Annealed Temperature Passivator,Annealed Time Passivator,PCE,FF,Voc,Jsc,Product,Channel,From,upload_time
22741,20241224,44,Cs0.1FA0.9PbI2.8Br0.2,1.5,PSP,2.3,PACl,7.8,,,Me-4PACz,0.33,,,,,,,,,1200,10,5000,30,8,200,110,30,,,,,,,,,,,,,,,13.5232,55.3473,1.07187,22.795,5686,CH1,v1,
22742,20241224,44,Cs0.1FA0.9PbI2.8Br0.2,1.5,PSP,2.3,PACl,7.8,,,Me-4PACz,0.33,,,,,,,,,1200,10,5000,30,8,200,110,30,,,,,,,,,,,,,,,13.2491,55.4586,1.06498,22.4325,5686,CH2,v1,
22743,20241224,44,Cs0.1FA0.9PbI2.8Br0.2,1.5,PSP,2.3,PACl,7.8,,,Me-4PACz,0.33,,,,,,,,,1200,10,5000,30,8,200,110,30,,,,,,,,,,,,,,,13.8438,57.7709,1.06822,22.4329,5686,CH3,v1,
22744,20241224,44,Cs0.1FA0.9PbI2.8Br0.2,1.5,PSP,2.3,PACl,7.8,,,Me-4PACz,0.33,,,,,,,,,1200,10,5000,30,8,200,110,30,,,,,,,,,,,,,,,2.07e-05,0.0195799,0.008826,11.9606,5686,CH4,v1,
22745,20241224,44,Cs0.1FA0.9PbI2.8Br0.2,1.5,MACl,7.5,PMACl,1.5,,,Me-4PACz,0.33,,,,,,,,,1200,10,5000,30,8,200,110,30,,,,,,,,,,,,,,,9.36135,42.4518,0.95521,23.0857,5687,CH1,v1,
22746,20241224,44,Cs0.1FA0.9PbI2.8Br0.2,1.5,MACl,7.5,PMACl,1.5,,,Me-4PACz,0.33,,,,,,,,,1200,10,5000,30,8,200,110,30,,,,,,,,,,,,,,,0.150139,23.5846,0.032827,19.3923,5687,CH2,v1,
22747,20241224,44,Cs0.1FA0.9PbI2.8Br0.2,1.5,MACl,7.5,PMACl,1.5,,,Me-4PACz,0.33,,,,,,,,,1200,10,5000,30,8,200,110,30,,,,,,,,,,,,,,,16.0056,65.7408,1.06342,22.8945,5687,CH3,v1,
22748,20241224,44,Cs0.05MA0.16FA0.79PbI2.9Br0.1,1.73,PMACl,0.3,PEAI,1.4,,,MeO-2PACz,0.33,,,,,,,,,1000,10,5000,30,6,160,110,25,,,,,,,,,,,,,,,3.36768,34.879,1.08358,8.91057,5687,CH4,v1,
22749,20241224,44,Cs0.1FA0.9PbI2.8Br0.2,1.5,MACl,7.5,PMACl,1.5,,,Me-4PACz,0.33,,,,,,,,,1200,10,5000,30,8,200,110,30,,,,,,,,,,,,,,,12.0767,80.6188,0.693346,21.6054,5688,CH1,v1,
22750,20241224,44,Cs0.1FA0.9PbI2.8Br0.2,1.5,MACl,7.5,PMACl,1.5,,,Me-4PACz,0.33,,,,,,,,,1200,10,5000,30,8,200,110,30,,,,,,,,,,,,,,,13.9768,63.5154,1.05449,20.8683,5688,CH2,v1,
22751,20241224,44,Cs0.1FA0.9PbI2.8Br0.2,1.5,MACl,7.5,PMACl,1.5,,,Me-4PACz,0.33,,,,,,,,,1200,10,5000,30,8,200,110,30,,,,,,,,,,,,,,,14.5833,64.8231,1.06173,21.1891,5688,CH3,v1,
22752,20241224,44,Cs0.1FA0.9PbI2.8Br0.2,1.5,MACl,7.5,PMACl,1.5,,,Me-4PACz,0.33,,,,,,,,,1200,10,5000,30,8,200,110,30,,,,,,,,,,,,,,,12.5953,60.6656,1.05742,19.6345,5688,CH4,v1,
22753,20241224,44,Cs0.1FA0.9PbI2.8Br0.2,1.5,MACl,7.5,PMACl,1.5,,,Me-4PACz,0.33,,,,,,,,,1200,10,5000,30,8,200,110,30,,,,,,,,,,,,,,,17.9392,66.0042,1.08384,25.0765,5689,CH1,v1,
22754,20241224,44,Cs0.1FA0.9PbI2.8Br0.2,1.5,MACl,7.5,PMACl,1.5,,,Me-4PACz,0.33,,,,,,,,,1200,10,5000,30,8,200,110,30,,,,,,,,,,,,,,,18.7566,67.0848,1.08482,25.7735,5689,CH2,v1,
22755,20241224,44,Cs0.1FA0.9PbI2.8Br0.2,1.5,MACl,7.5,PMACl,1.5,,,Me-4PACz,0.33,,,,,,,,,1200,10,5000,30,8,200,110,30,,,,,,,,,,,,,,,18.6664,67.093,1.08137,25.7282,5689,CH3,v1,
22756,20241224,44,Cs0.1FA0.9PbI2.8Br0.2,1.5,MACl,7.5,PMACl,1.5,,,Me-4PACz,0.33,,,,,,,,,1200,10,5000,30,8,200,110,30,,,,,,,,,,,,,,,18.2351,67.0485,1.07333,25.3388,5689,CH4,v1,
22757,20241224,44,Cs0.05MA0.16FA0.79PbI2.9Br0.1,1.73,PSP,2.0,PEAI,2.5,,,Me-2PACz,0.33,,,,,,,,,1000,10,5000,30,6,160,110,25,,,,,,,,,,,,,,,0.032025,17.7722,0.018826,9.57155,5690,CH1,v1,
22758,20241224,44,Cs0.05MA0.16FA0.79PbI2.9Br0.1,1.73,PSP,2.0,PEAI,2.5,,,Me-2PACz,0.33,,,,,,,,,1000,10,5000,30,6,160,110,25,,,,,,,,,,,,,,,9.72391,1124.12,0.048394,17.8745,5690,CH2,v1,
22759,20241224,44,Cs0.05MA0.16FA0.79PbI2.9Br0.1,1.73,PSP,2.0,PEAI,2.5,,,Me-2PACz,0.33,,,,,,,,,1000,10,5000,30,6,160,110,25,,,,,,,,,,,,,,,12.1543,53.8923,1.07199,21.0385,5690,CH3,v1,
22760,20241224,44,Cs0.05MA0.16FA0.79PbI2.9Br0.1,1.73,PSP,2.0,PEAI,2.5,,,Me-2PACz,0.33,,,,,,,,,1000,10,5000,30,6,160,110,25,,,,,,,,,,,,,,,0.218908,24.5397,0.051972,17.1643,5690,CH4,v1,
22761,20241224,44,Cs0.05MA0.16FA0.79PbI2.9Br0.1,1.73,PSP,2.0,PEAI,2.5,,,Me-2PACz,0.33,,,,,,,,,1000,10,5000,30,6,160,110,25,,,,,,,,,,,,,,,15.2462,60.3608,1.092,23.1304,5691,CH1,v1,
22762,20241224,44,Cs0.05MA0.16FA0.79PbI2.9Br0.1,1.73,PSP,2.0,PEAI,2.5,,,Me-2PACz,0.33,,,,,,,,,1000,10,5000,30,6,160,110,25,,,,,,,,,,,,,,,0.0729121,24.2411,0.018455,16.2981,5691,CH2,v1,
22763,20241224,44,Cs0.05MA0.16FA0.79PbI2.9Br0.1,1.73,PSP,2.0,PEAI,2.5,,,Me-2PACz,0.33,,,,,,,,,1000,10,5000,30,6,160,110,25,,,,,,,,,,,,,,,15.2753,60.7804,1.08212,23.2248,5691,CH3,v1,
22764,20241224,44,Cs0.05MA0.16FA0.79PbI2.9Br0.1,1.73,PSP,2.0,PEAI,2.5,,,Me-2PACz,0.33,,,,,,,,,1000,10,5000,30,6,160,110,25,,,,,,,,,,,,,,,14.6531,60.1068,1.07635,22.6491,5691,CH4,v1,
22765,20241224,44,Cs0.05MA0.16FA0.79PbI2.9Br0.1,1.73,PSP,2.0,PEAI,2.5,,,Me-2PACz,0.33,,,,,,,,,1000,10,5000,30,6,160,110,25,,,,,,,,,,,,,,,13.5285,54.0312,1.06743,23.4567,5692,CH1,v1,
22766,20241224,44,Cs0.05MA0.16FA0.79PbI2.9Br0.1,1.73,PSP,2.0,PEAI,2.5,,,Me-2PACz,0.33,,,,,,,,,1000,10,5000,30,6,160,110,25,,,,,,,,,,,,,,,0.233863,24.531,0.0449,21.2327,5692,CH2,v1,
22767,20241224,44,Cs0.05MA0.16FA0.79PbI2.9Br0.1,1.73,PSP,2.0,PEAI,2.5,,,Me-2PACz,0.33,,,,,,,,,1000,10,5000,30,6,160,110,25,,,,,,,,,,,,,,,15.8754,85.4974,0.781465,23.7609,5692,CH3,v1,
22768,20241224,44,Cs0.05MA0.16FA0.79PbI2.9Br0.1,1.73,PSP,2.0,PEAI,2.5,,,Me-2PACz,0.33,,,,,,,,,1000,10,5000,30,6,160,110,25,,,,,,,,,,,,,,,0.12347,22.4187,0.030544,18.0311,5692,CH4,v1,
22769,20241224,44,Cs0.1FA0.9PbI2.8Br0.2,1.5,PSP,2.3,PEABr,0.6,,,Me-4PACz,0.33,,,,,,,,,1200,10,5000,30,8,200,110,30,,,,,,,,,,,,,,,16.4622,66.684,1.06519,23.1759,5693,CH1,v1,
22770,20241224,44,Cs0.1FA0.9PbI2.8Br0.2,1.5,PSP,2.3,PEABr,0.6,,,Me-4PACz,0.33,,,,,,,,,1200,10,5000,30,8,200,110,30,,,,,,,,,,,,,,,1.01736,24.4139,0.179567,23.2066,5693,CH2,v1,
22771,20241224,44,Cs0.1FA0.9PbI2.8Br0.2,1.5,PSP,2.3,PEABr,0.6,,,Me-4PACz,0.33,,,,,,,,,1200,10,5000,30,8,200,110,30,,,,,,,,,,,,,,,9.89654,42.0968,1.0134,23.1982,5693,CH3,v1,
22772,20241224,44,Cs0.1FA0.9PbI2.8Br0.2,1.5,PSP,2.3,PEABr,0.6,,,Me-4PACz,0.33,,,,,,,,,1200,10,5000,30,8,200,110,30,,,,,,,,,,,,,,,16.0138,66.8662,1.06192,22.5527,5693,CH4,v1,
22773,20241224,44,Cs0.1FA0.9PbI2.8Br0.2,1.5,PSP,2.3,PEABr,0.6,,,Me-4PACz,0.33,,,,,,,,,1200,10,5000,30,8,200,110,30,,,,,,,,,,,,,,,16.9095,66.0877,1.05669,24.2138,5694,CH1,v1,
22774,20241224,44,Cs0.1FA0.9PbI2.8Br0.2,1.5,PSP,2.3,PEABr,0.6,,,Me-4PACz,0.33,,,,,,,,,1200,10,5000,30,8,200,110,30,,,,,,,,,,,,,,,0.222401,24.6314,0.044111,20.4692,5694,CH2,v1,
22775,20241224,44,Cs0.1FA0.9PbI2.8Br0.2,1.5,PSP,2.3,PEABr,0.6,,,Me-4PACz,0.33,,,,,,,,,1200,10,5000,30,8,200,110,30,,,,,,,,,,,,,,,0.168059,24.2312,0.034935,19.8531,5694,CH3,v1,
22776,20241224,44,Cs0.1FA0.9PbI2.8Br0.2,1.5,PSP,2.3,PEABr,0.6,,,Me-4PACz,0.33,,,,,,,,,1200,10,5000,30,8,200,110,30,,,,,,,,,,,,,,,13.9879,60.2266,1.0681,21.7445,5694,CH4,v1,
22777,20241224,44,Cs0.1FA0.9PbI2.8Br0.2,1.5,PSP,2.3,PEABr,0.6,,,Me-4PACz,0.33,,,,,,,,,1200,10,5000,30,8,200,110,30,,,,,,,,,,,,,,,15.6184,65.0122,1.04256,23.0432,5695,CH1,v1,
22778,20241224,44,Cs0.1FA0.9PbI2.8Br0.2,1.5,PSP,2.3,PEABr,0.6,,,Me-4PACz,0.33,,,,,,,,,1200,10,5000,30,8,200,110,30,,,,,,,,,,,,,,,15.351,62.1528,1.05256,23.4656,5695,CH2,v1,
22779,20241224,44,Cs0.1FA0.9PbI2.8Br0.2,1.5,PSP,2.3,PEABr,0.6,,,Me-4PACz,0.33,,,,,,,,,1200,10,5000,30,8,200,110,30,,,,,,,,,,,,,,,15.4769,63.0062,1.05424,23.3003,5695,CH3,v1,
22780,20241224,44,Cs0.1FA0.9PbI2.8Br0.2,1.5,PSP,2.3,PEABr,0.6,,,Me-4PACz,0.33,,,,,,,,,1200,10,5000,30,8,200,110,30,,,,,,,,,,,,,,,13.2725,57.2355,1.04564,22.1771,5695,CH4,v1,
22781,20241224,44,Cs0.05MA0.1FA0.85PbI3.0,1.73,PSP,2.0,PACl,10.0,,,Me-4PACz,0.33,,,,,,,,,1000,10,5000,40,10,160,110,15,,,,,,,,,,,,,,,0.39669,25.5354,0.087817,17.6901,5696,CH1,v1,
22782,20241224,44,Cs0.05MA0.1FA0.85PbI3.0,1.73,PSP,2.0,PACl,10.0,,,Me-4PACz,0.33,,,,,,,,,1000,10,5000,40,10,160,110,15,,,,,,,,,,,,,,,2.47e-05,0.025156,0.009831,9.99715,5696,CH2,v1,
22783,20241224,44,Cs0.05MA0.1FA0.85PbI3.0,1.73,PSP,2.0,PACl,10.0,,,Me-4PACz,0.33,,,,,,,,,1000,10,5000,40,10,160,110,15,,,,,,,,,,,,,,,5.79012,38.5282,1.01544,14.7997,5696,CH3,v1,
22784,20241224,44,Cs0.05MA0.1FA0.85PbI3.0,1.73,PSP,2.0,PACl,10.0,,,Me-4PACz,0.33,,,,,,,,,1000,10,5000,40,10,160,110,15,,,,,,,,,,,,,,,4.50564,35.9747,1.00556,12.4552,5696,CH4,v1,
22785,20241224,44,Cs0.05MA0.1FA0.85PbI3.0,1.73,PSP,2.0,PACl,10.0,,,Me-4PACz,0.33,,,,,,,,,1000,10,5000,40,10,160,110,15,,,,,,,,,,,,,,,6.00395,37.212,1.02673,15.7144,5697,CH1,v1,
22786,20241224,44,Cs0.05MA0.1FA0.85PbI3.0,1.73,PSP,2.0,PACl,10.0,,,Me-4PACz,0.33,,,,,,,,,1000,10,5000,40,10,160,110,15,,,,,,,,,,,,,,,4.8995,35.1212,1.01702,13.7168,5697,CH2,v1,
22787,20241224,44,Cs0.05MA0.1FA0.85PbI3.0,1.73,PSP,2.0,PACl,10.0,,,Me-4PACz,0.33,,,,,,,,,1000,10,5000,40,10,160,110,15,,,,,,,,,,,,,,,4.22458,34.8677,1.00706,12.0311,5697,CH3,v1,
22788,20241224,44,Cs0.05MA0.1FA0.85PbI3.0,1.73,PSP,2.0,PACl,10.0,,,Me-4PACz,0.33,,,,,,,,,1000,10,5000,40,10,160,110,15,,,,,,,,,,,,,,,2.95151,772.067,0.032128,11.899,5697,CH4,v1,
22789,20241224,44,Cs0.05MA0.1FA0.85PbI3.0,1.73,PSP,2.0,PACl,10.0,,,Me-4PACz,0.33,,,,,,,,,1000,10,5000,40,10,160,110,15,,,,,,,,,,,,,,,5.79742,37.9223,1.02224,14.955,5698,CH1,v1,
22790,20241224,44,Cs0.05MA0.1FA0.85PbI3.0,1.73,PSP,2.0,PACl,10.0,,,Me-4PACz,0.33,,,,,,,,,1000,10,5000,40,10,160,110,15,,,,,,,,,,,,,,,0.0350071,20.0086,0.014358,12.1853,5698,CH2,v1,
22791,20241224,44,Cs0.05MA0.1FA0.85PbI3.0,1.73,PSP,2.0,PACl,10.0,,,Me-4PACz,0.33,,,,,,,,,1000,10,5000,40,10,160,110,15,,,,,,,,,,,,,,,2.38e-05,0.0286497,0.008631,9.61152,5698,CH3,v1,
22792,20241224,44,Cs0.05MA0.1FA0.85PbI3.0,1.73,PSP,2.0,PACl,10.0,,,Me-4PACz,0.33,,,,,,,,,1000,10,5000,40,10,160,110,15,,,,,,,,,,,,,,,4.14609,37.6528,0.997812,11.0355,5698,CH4,v1,
22793,20241224,44,Cs0.05MA0.16FA0.79PbI2.9Br0.1,1.73,MACl,7.0,PMACl,0.7,,,Me-4PACz,0.33,,,,,,,,,1000,10,5000,30,6,160,110,25,,,,,,,,,,,,,,,226.103,4215.63,0.116017,46.2299,5699,CH1,v1,
22794,20241224,44,Cs0.05MA0.16FA0.79PbI2.9Br0.1,1.73,MACl,7.0,PMACl,0.7,,,Me-4PACz,0.33,,,,,,,,,1000,10,5000,30,6,160,110,25,,,,,,,,,,,,,,,1.67e-05,0.0221572,0.007127,10.595,5699,CH2,v1,
22795,20241224,44,Cs0.05MA0.16FA0.79PbI2.9Br0.1,1.73,MACl,7.0,PMACl,0.7,,,Me-4PACz,0.33,,,,,,,,,1000,10,5000,30,6,160,110,25,,,,,,,,,,,,,,,19.7857,77.3405,1.09637,23.3339,5699,CH3,v1,
22796,20241224,44,Cs0.05MA0.16FA0.79PbI2.9Br0.1,1.73,MACl,7.0,PMACl,0.7,,,Me-4PACz,0.33,,,,,,,,,1000,10,5000,30,6,160,110,25,,,,,,,,,,,,,,,19.4945,75.9885,1.11233,23.0638,5699,CH4,v1,
22797,20241224,44,Cs0.05MA0.16FA0.79PbI2.9Br0.1,1.73,MACl,7.0,PMACl,0.7,,,Me-4PACz,0.33,,,,,,,,,1000,10,5000,30,6,160,110,25,,,,,,,,,,,,,,,19.6269,128.315,0.652626,23.4374,5700,CH1,v1,
22798,20241224,44,Cs0.05MA0.16FA0.79PbI2.9Br0.1,1.73,MACl,7.0,PMACl,0.7,,,Me-4PACz,0.33,,,,,,,,,1000,10,5000,30,6,160,110,25,,,,,,,,,,,,,,,19.7078,76.7162,1.10164,23.319,5700,CH2,v1,
22799,20241224,44,Cs0.05MA0.16FA0.79PbI2.9Br0.1,1.73,MACl,7.0,PMACl,0.7,,,Me-4PACz,0.33,,,,,,,,,1000,10,5000,30,6,160,110,25,,,,,,,,,,,,,,,1.86948,25.2076,0.325845,22.7602,5700,CH3,v1,
22800,20241224,44,Cs0.05MA0.16FA0.79PbI2.9Br0.1,1.73,MACl,7.0,PMACl,0.7,,,Me-4PACz,0.33,,,,,,,,,1000,10,5000,30,6,160,110,25,,,,,,,,,,,,,,,19.5214,76.356,1.10653,23.1049,5700,CH4,v1,
22801,20241224,44,Cs0.05MA0.16FA0.79PbI2.9Br0.1,1.73,MACl,7.0,PMACl,0.7,,,Me-4PACz,0.33,,,,,,,,,1000,10,5000,30,6,160,110,25,,,,,,,,,,,,,,,4.11357,109.724,0.180791,20.7367,5701,CH1,v1,
22802,20241224,44,Cs0.05MA0.16FA0.79PbI2.9Br0.1,1.73,MACl,7.0,PMACl,0.7,,,Me-4PACz,0.33,,,,,,,,,1000,10,5000,30,6,160,110,25,,,,,,,,,,,,,,,19.6794,76.8097,1.09595,23.3778,5701,CH2,v1,
22803,20241224,44,Cs0.05MA0.16FA0.79PbI2.9Br0.1,1.73,MACl,7.0,PMACl,0.7,,,Me-4PACz,0.33,,,,,,,,,1000,10,5000,30,6,160,110,25,,,,,,,,,,,,,,,13.2623,1587.0,0.040882,20.4414,5701,CH3,v1,
22804,20241224,44,Cs0.05MA0.16FA0.79PbI2.9Br0.1,1.73,PEAI,0.8,MACl,7.0,,,Me-4PACz,0.33,,,,,,,,,1000,10,5000,30,6,160,110,25,,,,,,,,,,,,,,,12.1159,51.2909,1.06782,22.1218,5701,CH4,v1,
22805,20241224,44,Cs0.05MA0.16FA0.79PbI2.9Br0.1,1.73,PEAI,0.8,MACl,7.0,,,Me-4PACz,0.33,,,,,,,,,1000,10,5000,30,6,160,110,25,,,,,,,,,,,,,,,17.7014,72.2113,1.10093,22.2661,5702,CH1,v1,
22806,20241224,44,Cs0.05MA0.16FA0.79PbI2.9Br0.1,1.73,PEAI,0.8,MACl,7.0,,,Me-4PACz,0.33,,,,,,,,,1000,10,5000,30,6,160,110,25,,,,,,,,,,,,,,,16.9996,70.6723,1.08541,22.1613,5702,CH2,v1,
22807,20241224,44,Cs0.05MA0.16FA0.79PbI2.9Br0.1,1.73,PEAI,0.8,MACl,7.0,,,Me-4PACz,0.33,,,,,,,,,1000,10,5000,30,6,160,110,25,,,,,,,,,,,,,,,16.8186,71.5285,1.09274,21.5175,5702,CH3,v1,
22808,20241224,44,Cs0.05MA0.16FA0.79PbI2.9Br0.1,1.73,PEAI,0.8,MACl,7.0,,,Me-4PACz,0.33,,,,,,,,,1000,10,5000,30,6,160,110,25,,,,,,,,,,,,,,,17.6399,71.4613,1.10113,22.4175,5702,CH4,v1,
22809,20241224,44,Cs0.05MA0.16FA0.79PbI2.9Br0.1,1.73,PEAI,0.8,MACl,7.0,,,Me-4PACz,0.33,,,,,,,,,1000,10,5000,30,6,160,110,25,,,,,,,,,,,,,,,18.0293,72.3397,1.09502,22.7604,5703,CH1,v1,
22810,20241224,44,Cs0.05MA0.16FA0.79PbI2.9Br0.1,1.73,PEAI,0.8,MACl,7.0,,,Me-4PACz,0.33,,,,,,,,,1000,10,5000,30,6,160,110,25,,,,,,,,,,,,,,,5.4876,-337.732,-9.4e-05,17.3281,5703,CH2,v1,
22811,20241224,44,Cs0.05MA0.16FA0.79PbI2.9Br0.1,1.73,PEAI,0.8,MACl,7.0,,,Me-4PACz,0.33,,,,,,,,,1000,10,5000,30,6,160,110,25,,,,,,,,,,,,,,,14.3845,59.4214,1.07174,22.5871,5703,CH3,v1,
22812,20241224,44,Cs0.05MA0.16FA0.79PbI2.9Br0.1,1.73,PEAI,0.8,MACl,7.0,,,Me-4PACz,0.33,,,,,,,,,1000,10,5000,30,6,160,110,25,,,,,,,,,,,,,,,18.9488,73.0694,1.09554,23.671,5703,CH4,v1,
22813,20241224,44,Cs0.05MA0.16FA0.79PbI2.9Br0.1,1.73,PEAI,0.8,MACl,7.0,,,Me-4PACz,0.33,,,,,,,,,1000,10,5000,30,6,160,110,25,,,,,,,,,,,,,,,10.8584,318.176,-6.5e-05,-52.5062,5704,CH1,v1,
22814,20241224,44,Cs0.05MA0.16FA0.79PbI2.9Br0.1,1.73,PEAI,0.8,MACl,7.0,,,Me-4PACz,0.33,,,,,,,,,1000,10,5000,30,6,160,110,25,,,,,,,,,,,,,,,18.9038,112.645,0.718889,23.344,5704,CH2,v1,
22815,20241224,44,Cs0.05MA0.16FA0.79PbI2.9Br0.1,1.73,PEAI,0.8,MACl,7.0,,,Me-4PACz,0.33,,,,,,,,,1000,10,5000,30,6,160,110,25,,,,,,,,,,,,,,,18.5609,73.9295,1.08451,23.1498,5704,CH3,v1,
22816,20241224,44,Cs0.05MA0.16FA0.79PbI2.9Br0.1,1.73,PSP,2.3,MACl,7.8,,,Me-4PACz,0.33,,,,,,,,,1000,10,5000,30,6,160,110,25,,,,,,,,,,,,,,,16.7128,1007.52,0.07601,21.8235,5704,CH4,v1,
22817,20241224,44,Cs0.05MA0.16FA0.79PbI2.9Br0.1,1.73,PSP,2.3,MACl,7.8,,,Me-4PACz,0.33,,,,,,,,,1000,10,5000,30,6,160,110,25,,,,,,,,,,,,,,,99.1353,3571.13,0.211,13.1565,5705,CH1,v1,
22818,20241224,44,Cs0.05MA0.16FA0.79PbI2.9Br0.1,1.73,PSP,2.3,MACl,7.8,,,Me-4PACz,0.33,,,,,,,,,1000,10,5000,30,6,160,110,25,,,,,,,,,,,,,,,1.25e+40,1.53e+42,0.017349,47.2689,5705,CH2,v1,
22819,20241224,44,Cs0.05MA0.16FA0.79PbI2.9Br0.1,1.73,PSP,2.3,MACl,7.8,,,Me-4PACz,0.33,,,,,,,,,1000,10,5000,30,6,160,110,25,,,,,,,,,,,,,,,17.9217,71.6163,1.08403,23.0848,5705,CH3,v1,
22820,20241224,44,Cs0.05MA0.16FA0.79PbI2.9Br0.1,1.73,PSP,2.3,MACl,7.8,,,Me-4PACz,0.33,,,,,,,,,1000,10,5000,30,6,160,110,25,,,,,,,,,,,,,,,0.0834799,24.4961,0.020253,16.8267,5705,CH4,v1,
22821,20241224,44,Cs0.05MA0.16FA0.79PbI2.9Br0.1,1.73,PSP,2.3,MACl,7.8,,,Me-4PACz,0.33,,,,,,,,,1000,10,5000,30,6,160,110,25,,,,,,,,,,,,,,,1.05e+40,6.67e+41,0.035963,43.9667,5706,CH1,v1,
22822,20241224,44,Cs0.05MA0.16FA0.79PbI2.9Br0.1,1.73,PSP,2.3,MACl,7.8,,,Me-4PACz,0.33,,,,,,,,,1000,10,5000,30,6,160,110,25,,,,,,,,,,,,,,,0.0893006,24.0217,0.021284,17.4657,5706,CH2,v1,
22823,20241224,44,Cs0.05MA0.16FA0.79PbI2.9Br0.1,1.73,PSP,2.3,MACl,7.8,,,Me-4PACz,0.33,,,,,,,,,1000,10,5000,30,6,160,110,25,,,,,,,,,,,,,,,17.809,72.7101,1.07625,22.7578,5706,CH3,v1,
22824,20241224,44,Cs0.05MA0.16FA0.79PbI2.9Br0.1,1.73,PSP,2.3,MACl,7.8,,,Me-4PACz,0.33,,,,,,,,,1000,10,5000,30,6,160,110,25,,,,,,,,,,,,,,,0.145776,23.4599,0.032635,19.0402,5706,CH4,v1,
22825,20241224,44,Cs0.05MA0.16FA0.79PbI2.9Br0.1,1.73,PSP,2.3,MACl,7.8,,,Me-4PACz,0.33,,,,,,,,,1000,10,5000,30,6,160,110,25,,,,,,,,,,,,,,,1.14592,35.6246,0.096153,33.4535,5707,CH1,v1,
22826,20241224,44,Cs0.05MA0.16FA0.79PbI2.9Br0.1,1.73,PSP,2.3,MACl,7.8,,,Me-4PACz,0.33,,,,,,,,,1000,10,5000,30,6,160,110,25,,,,,,,,,,,,,,,18.0036,72.3867,1.0834,22.9568,5707,CH2,v1,
22827,20241224,44,Cs0.05MA0.16FA0.79PbI2.9Br0.1,1.73,PSP,2.3,MACl,7.8,,,Me-4PACz,0.33,,,,,,,,,1000,10,5000,30,6,160,110,25,,,,,,,,,,,,,,,11.45,2797.13,0.022309,18.3493,5707,CH3,v1,
22828,20241224,44,Cs0.05MA0.16FA0.79PbI2.9Br0.1,1.73,PMACl,1.0,MACl,7.0,,,Me-2PACz,0.33,,,,,,,,,1000,10,5000,30,6,160,110,25,,,,,,,,,,,,,,,18.5831,73.6584,1.09042,23.1368,5707,CH4,v1,
22829,20241224,44,Cs0.05MA0.16FA0.79PbI2.9Br0.1,1.73,PMACl,1.0,MACl,7.0,,,Me-2PACz,0.33,,,,,,,,,1000,10,5000,30,6,160,110,25,,,,,,,,,,,,,,,0.0952857,24.0503,0.021745,18.2199,5708,CH1,v1,
22830,20241224,44,Cs0.05MA0.16FA0.79PbI2.9Br0.1,1.73,PMACl,1.0,MACl,7.0,,,Me-2PACz,0.33,,,,,,,,,1000,10,5000,30,6,160,110,25,,,,,,,,,,,,,,,18.7236,80.76,1.00263,23.1234,5708,CH2,v1,
22831,20241224,44,Cs0.05MA0.16FA0.79PbI2.9Br0.1,1.73,PMACl,1.0,MACl,7.0,,,Me-2PACz,0.33,,,,,,,,,1000,10,5000,30,6,160,110,25,,,,,,,,,,,,,,,1.13292,25.1193,0.202423,22.2808,5708,CH3,v1,
22832,20241224,44,Cs0.05MA0.16FA0.79PbI2.9Br0.1,1.73,PMACl,1.0,MACl,7.0,,,Me-2PACz,0.33,,,,,,,,,1000,10,5000,30,6,160,110,25,,,,,,,,,,,,,,,11.3907,410.279,0.123831,22.4204,5708,CH4,v1,
22833,20241224,44,Cs0.05MA0.16FA0.79PbI2.9Br0.1,1.73,PMACl,1.0,MACl,7.0,,,Me-2PACz,0.33,,,,,,,,,1000,10,5000,30,6,160,110,25,,,,,,,,,,,,,,,12.761,438.936,0.124102,23.4262,5709,CH1,v1,
22834,20241224,44,Cs0.05MA0.16FA0.79PbI2.9Br0.1,1.73,PMACl,1.0,MACl,7.0,,,Me-2PACz,0.33,,,,,,,,,1000,10,5000,30,6,160,110,25,,,,,,,,,,,,,,,18.8505,78.2269,1.02021,23.6199,5709,CH2,v1,
22835,20241224,44,Cs0.05MA0.16FA0.79PbI2.9Br0.1,1.73,PMACl,1.0,MACl,7.0,,,Me-2PACz,0.33,,,,,,,,,1000,10,5000,30,6,160,110,25,,,,,,,,,,,,,,,18.2805,74.1411,1.07481,22.9403,5709,CH3,v1,
22836,20241224,44,Cs0.05MA0.16FA0.79PbI2.9Br0.1,1.73,PMACl,1.0,MACl,7.0,,,Me-2PACz,0.33,,,,,,,,,1000,10,5000,30,6,160,110,25,,,,,,,,,,,,,,,1.09057,25.3045,0.191587,22.4953,5709,CH4,v1,
22837,20241224,44,Cs0.05MA0.16FA0.79PbI2.9Br0.1,1.73,PMACl,1.0,MACl,7.0,,,Me-2PACz,0.33,,,,,,,,,1000,10,5000,30,6,160,110,25,,,,,,,,,,,,,,,18.924,73.883,1.08168,23.6793,5710,CH1,v1,
22838,20241224,44,Cs0.05MA0.16FA0.79PbI2.9Br0.1,1.73,PMACl,1.0,MACl,7.0,,,Me-2PACz,0.33,,,,,,,,,1000,10,5000,30,6,160,110,25,,,,,,,,,,,,,,,18.4131,73.8303,1.06243,23.4742,5710,CH2,v1,
22839,20241224,44,Cs0.05MA0.16FA0.79PbI2.9Br0.1,1.73,PMACl,1.0,MACl,7.0,,,Me-2PACz,0.33,,,,,,,,,1000,10,5000,30,6,160,110,25,,,,,,,,,,,,,,,16.0578,67.2695,1.03466,23.0712,5710,CH3,v1,
22840,20241224,44,Cs0.05MA0.16FA0.79PbI2.9Br0.1,1.73,PMACl,0.36,MACl,5.8,,,MeO-4PADBC,0.33,,,,,,,,,1000,10,5000,30,6,160,110,25,,,,,,,,,,,,,,,0.310504,24.8401,0.058468,21.3796,5710,CH4,v1,
22841,20241224,44,Cs0.05MA0.16FA0.79PbI2.9Br0.1,1.73,PMACl,0.36,MACl,5.8,,,MeO-4PADBC,0.33,,,,,,,,,1000,10,5000,30,6,160,110,25,,,,,,,,,,,,,,,2.42e+39,1.8e+40,0.564213,23.8224,5711,CH1,v1,
22842,20241224,44,Cs0.05MA0.16FA0.79PbI2.9Br0.1,1.73,PMACl,0.36,MACl,5.8,,,MeO-4PADBC,0.33,,,,,,,,,1000,10,5000,30,6,160,110,25,,,,,,,,,,,,,,,1.24623,25.463,0.213164,22.9601,5711,CH2,v1,
22843,20241224,44,Cs0.05MA0.16FA0.79PbI2.9Br0.1,1.73,PMACl,0.36,MACl,5.8,,,MeO-4PADBC,0.33,,,,,,,,,1000,10,5000,30,6,160,110,25,,,,,,,,,,,,,,,17.3066,69.9784,1.09072,22.6745,5711,CH3,v1,
22844,20241224,44,Cs0.05MA0.16FA0.79PbI2.9Br0.1,1.73,PMACl,0.36,MACl,5.8,,,MeO-4PADBC,0.33,,,,,,,,,1000,10,5000,30,6,160,110,25,,,,,,,,,,,,,,,17.1361,66.1013,1.08796,23.8281,5711,CH4,v1,
22845,20241224,44,Cs0.05MA0.16FA0.79PbI2.9Br0.1,1.73,PMACl,0.36,MACl,5.8,,,MeO-4PADBC,0.33,,,,,,,,,1000,10,5000,30,6,160,110,25,,,,,,,,,,,,,,,17.2837,67.2533,1.0956,23.4569,5712,CH1,v1,
22846,20241224,44,Cs0.05MA0.16FA0.79PbI2.9Br0.1,1.73,PMACl,0.36,MACl,5.8,,,MeO-4PADBC,0.33,,,,,,,,,1000,10,5000,30,6,160,110,25,,,,,,,,,,,,,,,15.8661,63.7508,1.07541,23.1424,5712,CH2,v1,
22847,20241224,44,Cs0.05MA0.16FA0.79PbI2.9Br0.1,1.73,PMACl,0.36,MACl,5.8,,,MeO-4PADBC,0.33,,,,,,,,,1000,10,5000,30,6,160,110,25,,,,,,,,,,,,,,,16.8834,69.0979,1.08418,22.5369,5712,CH3,v1,
22848,20241224,44,Cs0.05MA0.16FA0.79PbI2.9Br0.1,1.73,PMACl,0.36,MACl,5.8,,,MeO-4PADBC,0.33,,,,,,,,,1000,10,5000,30,6,160,110,25,,,,,,,,,,,,,,,17.2386,68.5017,1.10569,22.7597,5712,CH4,v1,
22849,20241224,44,Cs0.05MA0.16FA0.79PbI2.9Br0.1,1.73,PMACl,0.36,MACl,5.8,,,MeO-4PADBC,0.33,,,,,,,,,1000,10,5000,30,6,160,110,25,,,,,,,,,,,,,,,14.5731,59.3637,1.05842,23.1939,5713,CH1,v1,
22850,20241224,44,Cs0.05MA0.16FA0.79PbI2.9Br0.1,1.73,PMACl,0.36,MACl,5.8,,,MeO-4PADBC,0.33,,,,,,,,,1000,10,5000,30,6,160,110,25,,,,,,,,,,,,,,,17.4191,69.7984,1.10396,22.6061,5713,CH2,v1,
22851,20241224,44,Cs0.05MA0.16FA0.79PbI2.9Br0.1,1.73,PMACl,0.36,MACl,5.8,,,MeO-4PADBC,0.33,,,,,,,,,1000,10,5000,30,6,160,110,25,,,,,,,,,,,,,,,5.15062,29.4911,0.776556,22.4903,5713,CH3,v1,
22852,20241224,44,Cs0.05MA0.1FA0.85PbI3.0,1.73,PSP,1.7,MACl,10.0,,,Me-4PACz,0.33,,,,,,,,,1000,10,5000,40,10,160,110,15,,,,,,,,,,,,,,,16.3282,66.3716,1.06726,23.0507,5713,CH4,v1,
22853,20241224,44,Cs0.05MA0.1FA0.85PbI3.0,1.73,PSP,1.7,MACl,10.0,,,Me-4PACz,0.33,,,,,,,,,1000,10,5000,40,10,160,110,15,,,,,,,,,,,,,,,1.37e+39,3.75e+40,-9.7e-05,-37.668,5714,CH1,v1,
22854,20241224,44,Cs0.05MA0.1FA0.85PbI3.0,1.73,PSP,1.7,MACl,10.0,,,Me-4PACz,0.33,,,,,,,,,1000,10,5000,40,10,160,110,15,,,,,,,,,,,,,,,9.39942,230.427,0.177226,23.0166,5714,CH2,v1,
22855,20241224,44,Cs0.05MA0.1FA0.85PbI3.0,1.73,PSP,1.7,MACl,10.0,,,Me-4PACz,0.33,,,,,,,,,1000,10,5000,40,10,160,110,15,,,,,,,,,,,,,,,9.22247,42.1466,0.946933,23.1081,5714,CH3,v1,
22856,20241224,44,Cs0.1FA0.9PbI2.8Br0.2,1.5,MACl,7.5,PMACl,1.5,,,Me-4PACz,0.33,,,,,,,,,1200,10,5000,30,8,200,110,30,,,,,,,,,,,,,,,4.17197,30.0748,0.622194,22.2953,5714,CH4,v1,
22857,20241226,45,Cs0.05MA0.16FA0.79PbI2.9Br0.1,1.73,MACl,7.0,PMACl,0.7,,,Me-2PACz,0.083,py3,0.248,,,,,,,1000,10,5000,30,6,160,110,25,,,,,,,,,,,,,,,18.4347,78.0154,1.0184,23.2026,5715,CH1,v1,
22858,20241226,45,Cs0.05MA0.16FA0.79PbI2.9Br0.1,1.73,MACl,7.0,PMACl,0.7,,,Me-2PACz,0.083,py3,0.248,,,,,,,1000,10,5000,30,6,160,110,25,,,,,,,,,,,,,,,19.0687,73.7601,1.10471,23.402,5715,CH2,v1,
22859,20241226,45,Cs0.05MA0.16FA0.79PbI2.9Br0.1,1.73,MACl,7.0,PMACl,0.7,,,Me-2PACz,0.083,py3,0.248,,,,,,,1000,10,5000,30,6,160,110,25,,,,,,,,,,,,,,,18.9703,73.9168,1.10476,23.2307,5715,CH3,v1,
22860,20241226,45,Cs0.05MA0.16FA0.79PbI2.9Br0.1,1.73,MACl,7.0,PMACl,0.7,,,Me-2PACz,0.083,py3,0.248,,,,,,,1000,10,5000,30,6,160,110,25,,,,,,,,,,,,,,,18.2981,73.8676,1.09521,22.6181,5715,CH4,v1,
22861,20241226,45,Cs0.05MA0.16FA0.79PbI2.9Br0.1,1.73,MACl,7.0,PMACl,0.7,,,Me-2PACz,0.083,py3,0.248,,,,,,,1000,10,5000,30,6,160,110,25,,,,,,,,,,,,,,,19.3845,74.3772,1.09637,23.7715,5716,CH1,v1,
22862,20241226,45,Cs0.05MA0.16FA0.79PbI2.9Br0.1,1.73,MACl,7.0,PMACl,0.7,,,Me-2PACz,0.083,py3,0.248,,,,,,,1000,10,5000,30,6,160,110,25,,,,,,,,,,,,,,,19.8024,74.5992,1.10619,23.9967,5716,CH2,v1,
22863,20241226,45,Cs0.05MA0.16FA0.79PbI2.9Br0.1,1.73,MACl,7.0,PMACl,0.7,,,Me-2PACz,0.083,py3,0.248,,,,,,,1000,10,5000,30,6,160,110,25,,,,,,,,,,,,,,,19.7033,74.4467,1.10684,23.9115,5716,CH3,v1,
22864,20241226,45,Cs0.05MA0.16FA0.79PbI2.9Br0.1,1.73,MACl,7.0,PMACl,0.7,,,Me-2PACz,0.083,py3,0.248,,,,,,,1000,10,5000,30,6,160,110,25,,,,,,,,,,,,,,,19.3105,74.2413,1.11059,23.4204,5716,CH4,v1,
22865,20241226,45,Cs0.05MA0.16FA0.79PbI2.9Br0.1,1.73,MACl,7.0,PMACl,0.7,,,MeO-4PADBC,0.083,py3,0.248,,,,,,,1000,10,5000,30,6,160,110,25,,,,,,,,,,,,,,,0.537015,25.0976,0.09544,22.4195,5717,CH1,v1,
22866,20241226,45,Cs0.05MA0.16FA0.79PbI2.9Br0.1,1.73,MACl,7.0,PMACl,0.7,,,MeO-4PADBC,0.083,py3,0.248,,,,,,,1000,10,5000,30,6,160,110,25,,,,,,,,,,,,,,,1.79934,16.7411,0.473766,22.6864,5717,CH2,v1,
22867,20241226,45,Cs0.05MA0.16FA0.79PbI2.9Br0.1,1.73,MACl,7.0,PMACl,0.7,,,MeO-4PADBC,0.083,py3,0.248,,,,,,,1000,10,5000,30,6,160,110,25,,,,,,,,,,,,,,,18.2802,71.4651,1.06339,24.0544,5717,CH3,v1,
22868,20241226,45,Cs0.05MA0.16FA0.79PbI2.9Br0.1,1.73,MACl,7.0,PMACl,0.7,,,MeO-4PADBC,0.083,py3,0.248,,,,,,,1000,10,5000,30,6,160,110,25,,,,,,,,,,,,,,,2.24962,25.3835,0.377353,23.486,5717,CH4,v1,
22869,20241226,45,Cs0.05MA0.16FA0.79PbI2.9Br0.1,1.73,MACl,7.0,PMACl,0.7,,,MeO-4PADBC,0.083,py3,0.248,,,,,,,1000,10,5000,30,6,160,110,25,,,,,,,,,,,,,,,11.9342,69.51,0.720229,23.8383,5718,CH1,v1,
22870,20241226,45,Cs0.05MA0.16FA0.79PbI2.9Br0.1,1.73,MACl,7.0,PMACl,0.7,,,MeO-4PADBC,0.083,py3,0.248,,,,,,,1000,10,5000,30,6,160,110,25,,,,,,,,,,,,,,,17.7652,69.8865,1.04359,24.3582,5718,CH2,v1,
22871,20241226,45,Cs0.05MA0.16FA0.79PbI2.9Br0.1,1.73,MACl,7.0,PMACl,0.7,,,MeO-4PADBC,0.083,py3,0.248,,,,,,,1000,10,5000,30,6,160,110,25,,,,,,,,,,,,,,,0.0147663,9.52602,0.011328,13.6836,5718,CH3,v1,
22872,20241226,45,Cs0.05MA0.16FA0.79PbI2.9Br0.1,1.73,MACl,7.0,PMACl,0.7,,,MeO-4PADBC,0.083,py3,0.248,,,,,,,1000,10,5000,30,6,160,110,25,,,,,,,,,,,,,,,2.71873,26.7019,0.422605,24.0929,5718,CH4,v1,
22873,20241226,45,Cs0.05MA0.16FA0.79PbI2.9Br0.1,1.73,MACl,7.0,PMACl,0.7,,,Me-2PACz,0.248,py3,0.083,,,,,,,1000,10,5000,30,6,160,110,25,,,,,,,,,,,,,,,8.36354,-13.3962,0.671968,-92.9098,5719,CH1,v1,
22874,20241226,45,Cs0.05MA0.16FA0.79PbI2.9Br0.1,1.73,MACl,7.0,PMACl,0.7,,,Me-2PACz,0.248,py3,0.083,,,,,,,1000,10,5000,30,6,160,110,25,,,,,,,,,,,,,,,18.3187,68.7488,1.08411,24.5785,5719,CH2,v1,
22875,20241226,45,Cs0.05MA0.16FA0.79PbI2.9Br0.1,1.73,MACl,7.0,PMACl,0.7,,,Me-2PACz,0.248,py3,0.083,,,,,,,1000,10,5000,30,6,160,110,25,,,,,,,,,,,,,,,18.2695,68.4712,1.08362,24.623,5719,CH3,v1,
22876,20241226,45,Cs0.05MA0.16FA0.79PbI2.9Br0.1,1.73,MACl,7.0,PMACl,0.7,,,Me-2PACz,0.248,py3,0.083,,,,,,,1000,10,5000,30,6,160,110,25,,,,,,,,,,,,,,,17.4908,67.2412,1.07654,24.1626,5719,CH4,v1,
22877,20241226,45,Cs0.05MA0.16FA0.79PbI2.9Br0.1,1.73,MACl,7.0,PMACl,0.7,,,Me-2PACz,0.248,py3,0.083,,,,,,,1000,10,5000,30,6,160,110,25,,,,,,,,,,,,,,,2.68e+39,1.52e+41,0.036944,47.7216,5720,CH1,v1,
22878,20241226,45,Cs0.05MA0.16FA0.79PbI2.9Br0.1,1.73,MACl,7.0,PMACl,0.7,,,Me-2PACz,0.248,py3,0.083,,,,,,,1000,10,5000,30,6,160,110,25,,,,,,,,,,,,,,,19.2777,75.0428,1.08692,23.6346,5720,CH2,v1,
22879,20241226,45,Cs0.05MA0.16FA0.79PbI2.9Br0.1,1.73,MACl,7.0,PMACl,0.7,,,Me-2PACz,0.248,py3,0.083,,,,,,,1000,10,5000,30,6,160,110,25,,,,,,,,,,,,,,,19.3137,74.8544,1.09338,23.5981,5720,CH3,v1,
22880,20241226,45,Cs0.05MA0.16FA0.79PbI2.9Br0.1,1.73,MACl,7.0,PMACl,0.7,,,Me-2PACz,0.248,py3,0.083,,,,,,,1000,10,5000,30,6,160,110,25,,,,,,,,,,,,,,,0.12344,22.8358,0.028254,19.1324,5720,CH4,v1,
22881,20241226,45,Cs0.05MA0.16FA0.79PbI2.9Br0.1,1.73,MACl,7.0,PMACl,0.7,,,Me-4PACz,0.165,py3,0.165,,,,,,,1000,10,5000,30,6,160,110,25,,,,,,,,,,,,,,,0.974981,186.535,0.012151,43.0159,5721,CH1,v1,
22882,20241226,45,Cs0.05MA0.16FA0.79PbI2.9Br0.1,1.73,MACl,7.0,PMACl,0.7,,,Me-4PACz,0.165,py3,0.165,,,,,,,1000,10,5000,30,6,160,110,25,,,,,,,,,,,,,,,17.4095,69.7527,1.1066,22.5547,5721,CH2,v1,
22883,20241226,45,Cs0.05MA0.16FA0.79PbI2.9Br0.1,1.73,MACl,7.0,PMACl,0.7,,,Me-4PACz,0.165,py3,0.165,,,,,,,1000,10,5000,30,6,160,110,25,,,,,,,,,,,,,,,18.055,71.5448,1.1119,22.6963,5721,CH3,v1,
22884,20241226,45,Cs0.05MA0.16FA0.79PbI2.9Br0.1,1.73,MACl,7.0,PMACl,0.7,,,Me-4PACz,0.165,py3,0.165,,,,,,,1000,10,5000,30,6,160,110,25,,,,,,,,,,,,,,,0.413672,24.9243,0.079063,20.9923,5721,CH4,v1,
22885,20241226,45,Cs0.05MA0.16FA0.79PbI2.9Br0.1,1.73,MACl,7.0,PMACl,0.7,,,Me-4PACz,0.165,py3,0.165,,,,,,,1000,10,5000,30,6,160,110,25,,,,,,,,,,,,,,,14.371,-12.9269,0.677585,-164.07,5722,CH1,v1,
22886,20241226,45,Cs0.05MA0.16FA0.79PbI2.9Br0.1,1.73,MACl,7.0,PMACl,0.7,,,Me-4PACz,0.165,py3,0.165,,,,,,,1000,10,5000,30,6,160,110,25,,,,,,,,,,,,,,,19.053,72.5059,1.11377,23.5937,5722,CH2,v1,
22887,20241226,45,Cs0.05MA0.16FA0.79PbI2.9Br0.1,1.73,MACl,7.0,PMACl,0.7,,,Me-4PACz,0.165,py3,0.165,,,,,,,1000,10,5000,30,6,160,110,25,,,,,,,,,,,,,,,0.374677,24.5368,0.071112,21.4731,5722,CH3,v1,
22888,20241226,45,Cs0.05MA0.16FA0.79PbI2.9Br0.1,1.73,MACl,7.0,PMACl,0.7,,,Me-2PACz,0.165,DMACPA,0.165,,,,,,,1000,10,5000,30,6,160,110,25,,,,,,,,,,,,,,,19.2572,74.5292,1.10275,23.4309,5722,CH4,v1,
22889,20241226,45,Cs0.05MA0.16FA0.79PbI2.9Br0.1,1.73,MACl,7.0,PMACl,0.7,,,Me-2PACz,0.165,py3,0.165,,,,,,,1000,10,5000,30,6,160,110,25,,,,,,,,,,,,,,,2.85e+40,-7.49e+40,0.064064,-593.906,5723,CH1,v1,
22890,20241226,45,Cs0.05MA0.16FA0.79PbI2.9Br0.1,1.73,MACl,7.0,PMACl,0.7,,,Me-2PACz,0.165,py3,0.165,,,,,,,1000,10,5000,30,6,160,110,25,,,,,,,,,,,,,,,3.67083,15.886,0.966569,23.9065,5723,CH2,v1,
22891,20241226,45,Cs0.05MA0.16FA0.79PbI2.9Br0.1,1.73,MACl,7.0,PMACl,0.7,,,Me-2PACz,0.165,py3,0.165,,,,,,,1000,10,5000,30,6,160,110,25,,,,,,,,,,,,,,,18.716,72.5528,1.07224,24.0583,5723,CH3,v1,
22892,20241226,45,Cs0.05MA0.16FA0.79PbI2.9Br0.1,1.73,MACl,7.0,PMACl,0.7,,,Me-2PACz,0.165,py3,0.165,,,,,,,1000,10,5000,30,6,160,110,25,,,,,,,,,,,,,,,18.1244,72.6002,1.06913,23.3504,5723,CH4,v1,
22893,20241226,45,Cs0.05MA0.16FA0.79PbI2.9Br0.1,1.73,MACl,7.0,PMACl,0.7,,,Me-2PACz,0.165,py3,0.165,,,,,,,1000,10,5000,30,6,160,110,25,,,,,,,,,,,,,,,1.23e+40,-1.09e+40,0.170983,-661.023,5724,CH1,v1,
22894,20241226,45,Cs0.05MA0.16FA0.79PbI2.9Br0.1,1.73,MACl,7.0,PMACl,0.7,,,Me-2PACz,0.165,py3,0.165,,,,,,,1000,10,5000,30,6,160,110,25,,,,,,,,,,,,,,,18.9441,74.1879,1.07466,23.7613,5724,CH2,v1,
22895,20241226,45,Cs0.05MA0.16FA0.79PbI2.9Br0.1,1.73,MACl,7.0,PMACl,0.7,,,Me-2PACz,0.165,py3,0.165,,,,,,,1000,10,5000,30,6,160,110,25,,,,,,,,,,,,,,,18.8249,73.2454,1.07505,23.9069,5724,CH3,v1,
22896,20241226,45,Cs0.05MA0.16FA0.79PbI2.9Br0.1,1.73,MACl,7.0,PMACl,0.7,,,Me-2PACz,0.165,py3,0.165,,,,,,,1000,10,5000,30,6,160,110,25,,,,,,,,,,,,,,,17.0067,68.3569,1.06599,23.3393,5724,CH4,v1,
22897,20241226,45,Cs0.05MA0.16FA0.79PbI2.9Br0.1,1.73,MACl,7.0,PMACl,0.7,,,Me-2PACz,0.248,MeO-2PACz,0.083,,,,,,,1000,10,5000,30,6,160,110,25,,,,,,,,,,,,,,,19.1266,73.9112,1.06327,24.3379,5725,CH1,v1,
22898,20241226,45,Cs0.05MA0.16FA0.79PbI2.9Br0.1,1.73,MACl,7.0,PMACl,0.7,,,Me-2PACz,0.248,MeO-2PACz,0.083,,,,,,,1000,10,5000,30,6,160,110,25,,,,,,,,,,,,,,,19.5609,74.397,1.08319,24.2734,5725,CH2,v1,
22899,20241226,45,Cs0.05MA0.16FA0.79PbI2.9Br0.1,1.73,MACl,7.0,PMACl,0.7,,,Me-2PACz,0.248,MeO-2PACz,0.083,,,,,,,1000,10,5000,30,6,160,110,25,,,,,,,,,,,,,,,19.3757,74.6101,1.07315,24.1991,5725,CH3,v1,
22900,20241226,45,Cs0.05MA0.16FA0.79PbI2.9Br0.1,1.73,MACl,7.0,PMACl,0.7,,,Me-2PACz,0.248,MeO-2PACz,0.083,,,,,,,1000,10,5000,30,6,160,110,25,,,,,,,,,,,,,,,18.8721,74.4923,1.06391,23.8124,5725,CH4,v1,
22901,20241226,45,Cs0.05MA0.16FA0.79PbI2.9Br0.1,1.73,MACl,7.0,PMACl,0.7,,,Me-2PACz,0.248,MeO-2PACz,0.083,,,,,,,1000,10,5000,30,6,160,110,25,,,,,,,,,,,,,,,19.1129,65.8796,1.05239,27.5677,5726,CH1,v1,
22902,20241226,45,Cs0.05MA0.16FA0.79PbI2.9Br0.1,1.73,MACl,7.0,PMACl,0.7,,,Me-2PACz,0.248,MeO-2PACz,0.083,,,,,,,1000,10,5000,30,6,160,110,25,,,,,,,,,,,,,,,0.0119481,6.42526,0.010759,17.2838,5726,CH2,v1,
22903,20241226,45,Cs0.05MA0.16FA0.79PbI2.9Br0.1,1.73,MACl,7.0,PMACl,0.7,,,Me-2PACz,0.248,MeO-2PACz,0.083,,,,,,,1000,10,5000,30,6,160,110,25,,,,,,,,,,,,,,,0.201848,24.2913,0.03562,23.3283,5726,CH3,v1,
22904,20241226,45,Cs0.05MA0.16FA0.79PbI2.9Br0.1,1.73,MACl,7.0,PMACl,0.7,,,Me-2PACz,0.248,MeO-2PACz,0.083,,,,,,,1000,10,5000,30,6,160,110,25,,,,,,,,,,,,,,,1.02525,24.3206,0.168418,25.0302,5726,CH4,v1,
22905,20241226,45,Cs0.05MA0.16FA0.79PbI2.9Br0.1,1.73,MACl,7.0,PMACl,0.7,,,Me-2PACz,0.083,MeO-2PACz,0.248,,,,,,,1000,10,5000,30,6,160,110,25,,,,,,,,,,,,,,,1.08e+40,-8.59e+42,0.008256,-15.1897,5727,CH1,v1,
22906,20241226,45,Cs0.05MA0.16FA0.79PbI2.9Br0.1,1.73,MACl,7.0,PMACl,0.7,,,Me-2PACz,0.083,MeO-2PACz,0.248,,,,,,,1000,10,5000,30,6,160,110,25,,,,,,,,,,,,,,,0.213526,24.7569,0.043207,19.9618,5727,CH2,v1,
22907,20241226,45,Cs0.05MA0.16FA0.79PbI2.9Br0.1,1.73,MACl,7.0,PMACl,0.7,,,Me-2PACz,0.083,MeO-2PACz,0.248,,,,,,,1000,10,5000,30,6,160,110,25,,,,,,,,,,,,,,,18.7493,72.6602,1.091,23.6518,5727,CH3,v1,
22908,20241226,45,Cs0.05MA0.16FA0.79PbI2.9Br0.1,1.73,MACl,7.0,PMACl,0.7,,,Me-2PACz,0.083,MeO-2PACz,0.248,,,,,,,1000,10,5000,30,6,160,110,25,,,,,,,,,,,,,,,17.5353,71.0665,1.08295,22.7844,5727,CH4,v1,
22909,20241226,45,Cs0.05MA0.16FA0.79PbI2.9Br0.1,1.73,MACl,7.0,PMACl,0.7,,,Me-2PACz,0.083,MeO-2PACz,0.248,,,,,,,1000,10,5000,30,6,160,110,25,,,,,,,,,,,,,,,17.3506,75.2317,0.945933,24.381,5728,CH1,v1,
22910,20241226,45,Cs0.05MA0.16FA0.79PbI2.9Br0.1,1.73,MACl,7.0,PMACl,0.7,,,Me-2PACz,0.083,MeO-2PACz,0.248,,,,,,,1000,10,5000,30,6,160,110,25,,,,,,,,,,,,,,,8.55776,33.9213,1.0252,24.6083,5728,CH2,v1,
22911,20241226,45,Cs0.05MA0.16FA0.79PbI2.9Br0.1,1.73,MACl,7.0,PMACl,0.7,,,Me-2PACz,0.083,MeO-2PACz,0.248,,,,,,,1000,10,5000,30,6,160,110,25,,,,,,,,,,,,,,,4.44621,28.6325,0.625953,24.8078,5728,CH3,v1,
22912,20241226,45,Cs0.05MA0.16FA0.79PbI2.9Br0.1,1.73,MACl,7.0,PMACl,0.7,,,Me-2PACz,0.083,MeO-2PACz,0.248,,,,,,,1000,10,5000,30,6,160,110,25,,,,,,,,,,,,,,,0.334696,24.6654,0.060073,22.5881,5728,CH4,v1,
22913,20241226,45,Cs0.05MA0.16FA0.79PbI2.9Br0.1,1.73,MACl,7.0,PMACl,0.7,,,DMACPA,0.248,2PACz,0.083,,,,,,,1000,10,5000,30,6,160,110,25,,,,,,,,,,,,,,,18.087,72.9455,1.06214,23.3445,5729,CH1,v1,
22914,20241226,45,Cs0.05MA0.16FA0.79PbI2.9Br0.1,1.73,MACl,7.0,PMACl,0.7,,,DMACPA,0.248,2PACz,0.083,,,,,,,1000,10,5000,30,6,160,110,25,,,,,,,,,,,,,,,18.7435,73.8483,1.08959,23.2942,5729,CH2,v1,
22915,20241226,45,Cs0.05MA0.16FA0.79PbI2.9Br0.1,1.73,MACl,7.0,PMACl,0.7,,,DMACPA,0.248,2PACz,0.083,,,,,,,1000,10,5000,30,6,160,110,25,,,,,,,,,,,,,,,1.31038,26.0334,0.231634,21.7301,5729,CH3,v1,
22916,20241226,45,Cs0.05MA0.16FA0.79PbI2.9Br0.1,1.73,MACl,7.0,PMACl,0.7,,,DMACPA,0.248,2PACz,0.083,,,,,,,1000,10,5000,30,6,160,110,25,,,,,,,,,,,,,,,16.6813,68.8261,1.07449,22.5567,5729,CH4,v1,
22917,20241226,45,Cs0.05MA0.16FA0.79PbI2.9Br0.1,1.73,MACl,7.0,PMACl,0.7,,,DMACPA,0.248,2PACz,0.083,,,,,,,1000,10,5000,30,6,160,110,25,,,,,,,,,,,,,,,18.2466,72.1681,1.06425,23.7571,5730,CH1,v1,
22918,20241226,45,Cs0.05MA0.16FA0.79PbI2.9Br0.1,1.73,MACl,7.0,PMACl,0.7,,,DMACPA,0.248,2PACz,0.083,,,,,,,1000,10,5000,30,6,160,110,25,,,,,,,,,,,,,,,19.0036,73.7156,1.08635,23.7305,5730,CH2,v1,
22919,20241226,45,Cs0.05MA0.16FA0.79PbI2.9Br0.1,1.73,MACl,7.0,PMACl,0.7,,,DMACPA,0.248,2PACz,0.083,,,,,,,1000,10,5000,30,6,160,110,25,,,,,,,,,,,,,,,18.9769,74.1022,1.08275,23.6519,5730,CH3,v1,
22920,20241226,45,Cs0.05MA0.16FA0.79PbI2.9Br0.1,1.73,MACl,7.0,PMACl,0.7,,,DMACPA,0.248,2PACz,0.083,,,,,,,1000,10,5000,30,6,160,110,25,,,,,,,,,,,,,,,15.7683,63.7823,1.05628,23.4049,5730,CH4,v1,
22921,20241226,45,Cs0.05MA0.16FA0.79PbI2.9Br0.1,1.73,MACl,7.0,PMACl,0.7,,,MeO-2PACz,0.083,2PACz,0.248,,,,,,,1000,10,5000,30,6,160,110,25,,,,,,,,,,,,,,,1.87e+40,-1.53e+41,0.0211,-581.018,5731,CH1,v1,
22922,20241226,45,Cs0.05MA0.16FA0.79PbI2.9Br0.1,1.73,MACl,7.0,PMACl,0.7,,,MeO-2PACz,0.083,2PACz,0.248,,,,,,,1000,10,5000,30,6,160,110,25,,,,,,,,,,,,,,,18.4659,72.9423,1.09438,23.1324,5731,CH2,v1,
22923,20241226,45,Cs0.05MA0.16FA0.79PbI2.9Br0.1,1.73,MACl,7.0,PMACl,0.7,,,MeO-2PACz,0.083,2PACz,0.248,,,,,,,1000,10,5000,30,6,160,110,25,,,,,,,,,,,,,,,16.2351,66.2552,1.08473,22.5897,5731,CH3,v1,
22924,20241226,45,Cs0.05MA0.16FA0.79PbI2.9Br0.1,1.73,MACl,7.0,PMACl,0.7,,,MeO-2PACz,0.083,2PACz,0.248,,,,,,,1000,10,5000,30,6,160,110,25,,,,,,,,,,,,,,,17.5732,71.3931,1.08669,22.6512,5731,CH4,v1,
22925,20241226,45,Cs0.05MA0.16FA0.79PbI2.9Br0.1,1.73,MACl,7.0,PMACl,0.7,,,MeO-2PACz,0.083,2PACz,0.248,,,,,,,1000,10,5000,30,6,160,110,25,,,,,,,,,,,,,,,1.48e+39,-9.67e+40,-0.000104,14.676,5732,CH1,v1,
22926,20241226,45,Cs0.05MA0.16FA0.79PbI2.9Br0.1,1.73,MACl,7.0,PMACl,0.7,,,MeO-2PACz,0.083,2PACz,0.248,,,,,,,1000,10,5000,30,6,160,110,25,,,,,,,,,,,,,,,12.876,51.8212,1.04422,23.7946,5732,CH2,v1,
22927,20241226,45,Cs0.05MA0.16FA0.79PbI2.9Br0.1,1.73,MACl,7.0,PMACl,0.7,,,MeO-2PACz,0.083,2PACz,0.248,,,,,,,1000,10,5000,30,6,160,110,25,,,,,,,,,,,,,,,2.01e-05,0.0495504,0.00517,7.8443,5732,CH3,v1,
22928,20241226,45,Cs0.05MA0.16FA0.79PbI2.9Br0.1,1.73,MACl,7.0,PMACl,0.7,,,MeO-2PACz,0.083,2PACz,0.248,,,,,,,1000,10,5000,30,6,160,110,25,,,,,,,,,,,,,,,16.5118,65.6887,1.08396,23.1893,5732,CH4,v1,
22929,20241226,45,Cs0.05MA0.16FA0.79PbI2.9Br0.1,1.73,MACl,7.0,PMACl,0.7,,,DMACPA,0.165,2PACz,0.165,,,,,,,1000,10,5000,30,6,160,110,25,,,,,,,,,,,,,,,17.5279,68.6959,1.10524,23.0858,5733,CH1,v1,
22930,20241226,45,Cs0.05MA0.16FA0.79PbI2.9Br0.1,1.73,MACl,7.0,PMACl,0.7,,,DMACPA,0.165,2PACz,0.165,,,,,,,1000,10,5000,30,6,160,110,25,,,,,,,,,,,,,,,13.3343,52.8357,1.09481,23.0518,5733,CH2,v1,
22931,20241226,45,Cs0.05MA0.16FA0.79PbI2.9Br0.1,1.73,MACl,7.0,PMACl,0.7,,,DMACPA,0.165,2PACz,0.165,,,,,,,1000,10,5000,30,6,160,110,25,,,,,,,,,,,,,,,17.5314,68.7917,1.11924,22.7698,5733,CH3,v1,
22932,20241226,45,Cs0.05MA0.16FA0.79PbI2.9Br0.1,1.73,MACl,7.0,PMACl,0.7,,,DMACPA,0.165,2PACz,0.165,,,,,,,1000,10,5000,30,6,160,110,25,,,,,,,,,,,,,,,6.04116,765.115,0.038916,20.2891,5733,CH4,v1,
22933,20241226,45,Cs0.05MA0.16FA0.79PbI2.9Br0.1,1.73,MACl,7.0,PMACl,0.7,,,DMACPA,0.165,2PACz,0.165,,,,,,,1000,10,5000,30,6,160,110,25,,,,,,,,,,,,,,,1.01e+40,-1.18e+40,0.151214,-567.75,5734,CH1,v1,
22934,20241226,45,Cs0.05MA0.16FA0.79PbI2.9Br0.1,1.73,MACl,7.0,PMACl,0.7,,,DMACPA,0.165,2PACz,0.165,,,,,,,1000,10,5000,30,6,160,110,25,,,,,,,,,,,,,,,1.99e-05,0.074117,0.003174,8.47867,5734,CH2,v1,
22935,20241226,45,Cs0.05MA0.16FA0.79PbI2.9Br0.1,1.73,MACl,7.0,PMACl,0.7,,,DMACPA,0.165,2PACz,0.165,,,,,,,1000,10,5000,30,6,160,110,25,,,,,,,,,,,,,,,1.91e-05,0.0148895,0.009006,14.2759,5734,CH3,v1,
22936,20241226,45,Cs0.05MA0.16FA0.79PbI2.9Br0.1,1.73,MACl,7.0,PMACl,0.7,,,DMACPA,0.165,2PACz,0.165,,,,,,,1000,10,5000,30,6,160,110,25,,,,,,,,,,,,,,,0.121038,23.1765,0.027272,19.1498,5734,CH4,v1,
22937,20241226,45,Cs0.05MA0.16FA0.79PbI2.9Br0.1,1.73,MACl,7.0,PMACl,0.7,,,py3,0.248,DMACPA,0.083,,,,,,,1000,10,5000,30,6,160,110,25,,,,,,,,,,,,,,,7.46e+39,5.99e+41,0.01109,112.303,5735,CH1,v1,
22938,20241226,45,Cs0.05MA0.16FA0.79PbI2.9Br0.1,1.73,MACl,7.0,PMACl,0.7,,,py3,0.248,DMACPA,0.083,,,,,,,1000,10,5000,30,6,160,110,25,,,,,,,,,,,,,,,1.51e-05,0.0197911,0.006624,11.4874,5735,CH2,v1,
22939,20241226,45,Cs0.05MA0.16FA0.79PbI2.9Br0.1,1.73,MACl,7.0,PMACl,0.7,,,py3,0.248,DMACPA,0.083,,,,,,,1000,10,5000,30,6,160,110,25,,,,,,,,,,,,,,,1.63e-05,0.0920662,0.002684,6.60317,5735,CH3,v1,
22940,20241226,45,Cs0.05MA0.16FA0.79PbI2.9Br0.1,1.73,MACl,7.0,PMACl,0.7,,,py3,0.248,DMACPA,0.083,,,,,,,1000,10,5000,30,6,160,110,25,,,,,,,,,,,,,,,0.110507,23.856,0.025275,18.3276,5735,CH4,v1,
22941,20241226,45,Cs0.05MA0.16FA0.79PbI2.9Br0.1,1.73,MACl,7.0,PMACl,0.7,,,py3,0.248,DMACPA,0.083,,,,,,,1000,10,5000,30,6,160,110,25,,,,,,,,,,,,,,,8.46e+38,48.1406,9.07e+34,19.3746,5736,CH1,v1,
22942,20241226,45,Cs0.05MA0.16FA0.79PbI2.9Br0.1,1.73,MACl,7.0,PMACl,0.7,,,py3,0.248,DMACPA,0.083,,,,,,,1000,10,5000,30,6,160,110,25,,,,,,,,,,,,,,,17.3991,70.4935,1.09611,22.5177,5736,CH2,v1,
22943,20241226,45,Cs0.05MA0.16FA0.79PbI2.9Br0.1,1.73,MACl,7.0,PMACl,0.7,,,py3,0.248,DMACPA,0.083,,,,,,,1000,10,5000,30,6,160,110,25,,,,,,,,,,,,,,,16.0304,66.5518,1.08509,22.1982,5736,CH3,v1,
22944,20241226,45,Cs0.05MA0.16FA0.79PbI2.9Br0.1,1.73,MACl,7.0,PMACl,0.7,,,py3,0.248,DMACPA,0.083,,,,,,,1000,10,5000,30,6,160,110,25,,,,,,,,,,,,,,,11.9904,1518.2,0.040846,19.3354,5736,CH4,v1,
22945,20241226,45,Cs0.05MA0.16FA0.79PbI2.9Br0.1,1.73,MACl,7.0,PMACl,0.7,,,Me-4PACz,0.248,DMACPA,0.083,,,,,,,1000,10,5000,30,6,160,110,25,,,,,,,,,,,,,,,16.9843,68.6481,1.06536,23.2232,5737,CH1,v1,
22946,20241226,45,Cs0.05MA0.16FA0.79PbI2.9Br0.1,1.73,MACl,7.0,PMACl,0.7,,,Me-4PACz,0.248,DMACPA,0.083,,,,,,,1000,10,5000,30,6,160,110,25,,,,,,,,,,,,,,,0.437374,21.347,0.095227,21.5158,5737,CH2,v1,
22947,20241226,45,Cs0.05MA0.16FA0.79PbI2.9Br0.1,1.73,MACl,7.0,PMACl,0.7,,,Me-4PACz,0.248,DMACPA,0.083,,,,,,,1000,10,5000,30,6,160,110,25,,,,,,,,,,,,,,,16.4254,67.5002,1.03338,23.5477,5737,CH3,v1,
22948,20241226,45,Cs0.05MA0.16FA0.79PbI2.9Br0.1,1.73,MACl,7.0,PMACl,0.7,,,Me-4PACz,0.248,DMACPA,0.083,,,,,,,1000,10,5000,30,6,160,110,25,,,,,,,,,,,,,,,16.8628,68.3269,1.08373,22.7729,5737,CH4,v1,
22949,20241226,45,Cs0.05MA0.16FA0.79PbI2.9Br0.1,1.73,MACl,7.0,PMACl,0.7,,,Me-4PACz,0.248,DMACPA,0.083,,,,,,,1000,10,5000,30,6,160,110,25,,,,,,,,,,,,,,,1.13194,17.8984,0.28621,22.0967,5738,CH1,v1,
22950,20241226,45,Cs0.05MA0.16FA0.79PbI2.9Br0.1,1.73,MACl,7.0,PMACl,0.7,,,Me-4PACz,0.248,DMACPA,0.083,,,,,,,1000,10,5000,30,6,160,110,25,,,,,,,,,,,,,,,16.6884,68.1615,1.05323,23.2462,5738,CH2,v1,
22951,20241226,45,Cs0.05MA0.16FA0.79PbI2.9Br0.1,1.73,MACl,7.0,PMACl,0.7,,,Me-4PACz,0.248,DMACPA,0.083,,,,,,,1000,10,5000,30,6,160,110,25,,,,,,,,,,,,,,,0.0350096,18.0326,0.013569,14.3085,5738,CH3,v1,
22952,20241226,45,Cs0.05MA0.16FA0.79PbI2.9Br0.1,1.73,MACl,7.0,PMACl,0.7,,,Me-4PACz,0.248,DMACPA,0.083,,,,,,,1000,10,5000,30,6,160,110,25,,,,,,,,,,,,,,,7.82347,36.126,0.962872,22.4911,5738,CH4,v1,
22953,20241226,45,Cs0.05MA0.16FA0.79PbI2.9Br0.1,1.73,MACl,7.0,PMACl,0.7,,,Me-4PACz,0.248,Me-2PACz,0.083,,,,,,,1000,10,5000,30,6,160,110,25,,,,,,,,,,,,,,,17.3036,74.534,1.02202,22.7155,5739,CH1,v1,
