Repository: MI-Materials-Intelligence/Recipe-Language-Model

# Learning Layer

## Overview

In the learning layer, the formulas and parameters are encoded and then tokenised into recipes as inputs. Through atomic skills of data extraction, cleaning, and matching, these data are organised into standardised datasets, providing the basis for RLM training and iterative recipe refinement.

Key Atomic Skills:
- **Cleaning**: Preprocessing and outlier cleaning
- **Matching**: Matching data pairs based on variables
- **Extraction**: Data extraction from robotic boxes

File: seven_ai_layers_robotics/learning/data/data50764_from_db.csv (part 96 of 253)
No,date,rank,Formula PVK,Concentration PVK,Formula Additive 1,Concentration Additive 1,Formula Additive 2,Concentration Additive 2,Formula Additive 3,Concentration Additive 3,Formula SAM 1,Concentration SAM 1,Formula SAM 2,Concentration SAM 2,Formula SAM 3,Concentration SAM 3,Spin Coating Speed SAM,Spin Coating Time SAM,Annealed Temperature SAM,Annealed Time SAM,Spin Coating Speed PVK 1,Spin Coating Time PVK 1,Spin Coating Speed PVK 2,Spin Coating Time PVK 2,Antisolvent Dropping Timing,Antisolvent Volume,Annealed Temperature PVK,Annealed Time PVK,Formula Passivator 1,Concentration Passivator 1,Formula Passivator 2,Concentration Passivator 2,Formula Passivator 3,Concentration Passivator 3,Formula Passivator 4,Concentration Passivator 4,Spin Coating Speed Passivator,Spin Coating Time Passivator,Passivator Dropping Timing,Passivator Volume,Annealed Temperature Passivator,Annealed Time Passivator,PCE,FF,Voc,Jsc,Product,Channel,From,upload_time
22954,20241226,45,Cs0.05MA0.16FA0.79PbI2.9Br0.1,1.73,MACl,7.0,PMACl,0.7,,,Me-4PACz,0.248,Me-2PACz,0.083,,,,,,,1000,10,5000,30,6,160,110,25,,,,,,,,,,,,,,,0.486428,24.4285,0.092268,21.581,5739,CH2,v1,
22955,20241226,45,Cs0.05MA0.16FA0.79PbI2.9Br0.1,1.73,MACl,7.0,PMACl,0.7,,,Me-4PACz,0.248,Me-2PACz,0.083,,,,,,,1000,10,5000,30,6,160,110,25,,,,,,,,,,,,,,,17.6258,71.8169,1.07473,22.8362,5739,CH3,v1,
22956,20241226,45,Cs0.05MA0.16FA0.79PbI2.9Br0.1,1.73,MACl,7.0,PMACl,0.7,,,Me-4PACz,0.248,Me-2PACz,0.083,,,,,,,1000,10,5000,30,6,160,110,25,,,,,,,,,,,,,,,4.49241,29.0576,0.686687,22.5145,5739,CH4,v1,
22957,20241226,45,Cs0.05MA0.16FA0.79PbI2.9Br0.1,1.73,MACl,7.0,PMACl,0.7,,,Me-4PACz,0.248,Me-2PACz,0.083,,,,,,,1000,10,5000,30,6,160,110,25,,,,,,,,,,,,,,,23.9743,2633.48,0.01477,61.6352,5740,CH1,v1,
22958,20241226,45,Cs0.05MA0.16FA0.79PbI2.9Br0.1,1.73,MACl,7.0,PMACl,0.7,,,Me-4PACz,0.248,Me-2PACz,0.083,,,,,,,1000,10,5000,30,6,160,110,25,,,,,,,,,,,,,,,0.467247,21.4332,0.104592,20.8431,5740,CH2,v1,
22959,20241226,45,Cs0.05MA0.16FA0.79PbI2.9Br0.1,1.73,MACl,7.0,PMACl,0.7,,,Me-4PACz,0.248,Me-2PACz,0.083,,,,,,,1000,10,5000,30,6,160,110,25,,,,,,,,,,,,,,,0.0613675,22.2956,0.016537,16.6441,5740,CH3,v1,
22960,20241226,45,Cs0.05MA0.16FA0.79PbI2.9Br0.1,1.73,MACl,7.0,PMACl,0.7,,,Me-4PACz,0.248,Me-2PACz,0.083,,,,,,,1000,10,5000,30,6,160,110,25,,,,,,,,,,,,,,,16.8667,70.3268,1.07437,22.3232,5740,CH4,v1,
22961,20241226,45,Cs0.05MA0.16FA0.79PbI2.9Br0.1,1.73,MACl,7.0,PMACl,0.7,,,MeO-2PACz,0.165,DMACPA,0.165,,,,,,,1000,10,5000,30,6,160,110,25,,,,,,,,,,,,,,,8.97576,68.8163,0.545037,23.9306,5741,CH1,v1,
22962,20241226,45,Cs0.05MA0.16FA0.79PbI2.9Br0.1,1.73,MACl,7.0,PMACl,0.7,,,MeO-2PACz,0.165,DMACPA,0.165,,,,,,,1000,10,5000,30,6,160,110,25,,,,,,,,,,,,,,,0.0385852,18.6102,0.013828,14.9932,5741,CH2,v1,
22963,20241226,45,Cs0.05MA0.16FA0.79PbI2.9Br0.1,1.73,MACl,7.0,PMACl,0.7,,,MeO-2PACz,0.165,DMACPA,0.165,,,,,,,1000,10,5000,30,6,160,110,25,,,,,,,,,,,,,,,18.1413,71.3578,1.05461,24.1066,5741,CH3,v1,
22964,20241226,45,Cs0.05MA0.16FA0.79PbI2.9Br0.1,1.73,MACl,7.0,PMACl,0.7,,,MeO-2PACz,0.165,DMACPA,0.165,,,,,,,1000,10,5000,30,6,160,110,25,,,,,,,,,,,,,,,17.5894,71.34,1.04641,23.5622,5741,CH4,v1,
22965,20241226,45,Cs0.05MA0.16FA0.79PbI2.9Br0.1,1.73,MACl,7.0,PMACl,0.7,,,MeO-2PACz,0.165,DMACPA,0.165,,,,,,,1000,10,5000,30,6,160,110,25,,,,,,,,,,,,,,,1.06e+39,6.85e+39,1.01237,15.2162,5742,CH1,v1,
22966,20241226,45,Cs0.05MA0.16FA0.79PbI2.9Br0.1,1.73,MACl,7.0,PMACl,0.7,,,MeO-2PACz,0.165,DMACPA,0.165,,,,,,,1000,10,5000,30,6,160,110,25,,,,,,,,,,,,,,,0.0118852,7.2374,0.010871,15.1065,5742,CH2,v1,
22967,20241226,45,Cs0.05MA0.16FA0.79PbI2.9Br0.1,1.73,MACl,7.0,PMACl,0.7,,,MeO-2PACz,0.165,DMACPA,0.165,,,,,,,1000,10,5000,30,6,160,110,25,,,,,,,,,,,,,,,1.39e-05,0.011451,0.009628,12.5837,5742,CH3,v1,
22968,20241226,45,Cs0.05MA0.16FA0.79PbI2.9Br0.1,1.73,MACl,7.0,PMACl,0.7,,,MeO-2PACz,0.165,DMACPA,0.165,,,,,,,1000,10,5000,30,6,160,110,25,,,,,,,,,,,,,,,17.0745,70.5167,1.04574,23.1543,5742,CH4,v1,
22969,20241226,45,Cs0.05MA0.16FA0.79PbI2.9Br0.1,1.73,MACl,7.0,PMACl,0.7,,,DMACPA,0.083,2PACz,0.248,,,,,,,1000,10,5000,30,6,160,110,25,,,,,,,,,,,,,,,14.4836,89.0979,0.700708,23.1991,5743,CH1,v1,
22970,20241226,45,Cs0.05MA0.16FA0.79PbI2.9Br0.1,1.73,MACl,7.0,PMACl,0.7,,,DMACPA,0.083,2PACz,0.248,,,,,,,1000,10,5000,30,6,160,110,25,,,,,,,,,,,,,,,19.7073,72.0192,1.09644,24.9571,5743,CH2,v1,
22971,20241226,45,Cs0.05MA0.16FA0.79PbI2.9Br0.1,1.73,MACl,7.0,PMACl,0.7,,,DMACPA,0.083,2PACz,0.248,,,,,,,1000,10,5000,30,6,160,110,25,,,,,,,,,,,,,,,19.5659,70.3607,1.10519,25.1614,5743,CH3,v1,
22972,20241226,45,Cs0.05MA0.16FA0.79PbI2.9Br0.1,1.73,MACl,7.0,PMACl,0.7,,,DMACPA,0.083,2PACz,0.248,,,,,,,1000,10,5000,30,6,160,110,25,,,,,,,,,,,,,,,19.4857,70.9457,1.09642,25.0504,5743,CH4,v1,
22973,20241226,45,Cs0.05MA0.16FA0.79PbI2.9Br0.1,1.73,MACl,7.0,PMACl,0.7,,,DMACPA,0.083,2PACz,0.248,,,,,,,1000,10,5000,30,6,160,110,25,,,,,,,,,,,,,,,0.113108,54.1339,0.005098,40.9886,5744,CH1,v1,
22974,20241226,45,Cs0.05MA0.16FA0.79PbI2.9Br0.1,1.73,MACl,7.0,PMACl,0.7,,,DMACPA,0.083,2PACz,0.248,,,,,,,1000,10,5000,30,6,160,110,25,,,,,,,,,,,,,,,2.34e-05,0.0652323,0.002146,16.7375,5744,CH2,v1,
22975,20241226,45,Cs0.05MA0.16FA0.79PbI2.9Br0.1,1.73,MACl,7.0,PMACl,0.7,,,DMACPA,0.083,2PACz,0.248,,,,,,,1000,10,5000,30,6,160,110,25,,,,,,,,,,,,,,,2.34e-05,0.0652323,0.002146,16.7375,5744,CH3,v1,
22976,20241226,45,Cs0.05MA0.16FA0.79PbI2.9Br0.1,1.73,MACl,7.0,PMACl,0.7,,,DMACPA,0.083,2PACz,0.248,,,,,,,1000,10,5000,30,6,160,110,25,,,,,,,,,,,,,,,2.34e-05,0.0652323,0.002146,16.7375,5744,CH4,v1,
22977,20241226,45,Cs0.05MA0.16FA0.79PbI2.9Br0.1,1.73,MACl,7.0,PMACl,0.7,,,MeO-2PACz,0.083,py3,0.248,,,,,,,1000,10,5000,30,6,160,110,25,,,,,,,,,,,,,,,9.90277,39.6949,1.03291,24.1524,5745,CH1,v1,
22978,20241226,45,Cs0.05MA0.16FA0.79PbI2.9Br0.1,1.73,MACl,7.0,PMACl,0.7,,,MeO-2PACz,0.083,py3,0.248,,,,,,,1000,10,5000,30,6,160,110,25,,,,,,,,,,,,,,,6.13874,25.7996,0.984974,24.1569,5745,CH2,v1,
22979,20241226,45,Cs0.05MA0.16FA0.79PbI2.9Br0.1,1.73,MACl,7.0,PMACl,0.7,,,MeO-2PACz,0.083,py3,0.248,,,,,,,1000,10,5000,30,6,160,110,25,,,,,,,,,,,,,,,1.09193,25.2679,0.18315,23.5949,5745,CH3,v1,
22980,20241226,45,Cs0.05MA0.16FA0.79PbI2.9Br0.1,1.73,MACl,7.0,PMACl,0.7,,,MeO-2PACz,0.083,py3,0.248,,,,,,,1000,10,5000,30,6,160,110,25,,,,,,,,,,,,,,,0.0583402,21.2292,0.015589,17.6283,5745,CH4,v1,
22981,20241226,45,Cs0.05MA0.16FA0.79PbI2.9Br0.1,1.73,MACl,7.0,PMACl,0.7,,,MeO-2PACz,0.083,py3,0.248,,,,,,,1000,10,5000,30,6,160,110,25,,,,,,,,,,,,,,,8.99502,88.4884,0.555277,18.3065,5746,CH1,v1,
22982,20241226,45,Cs0.05MA0.16FA0.79PbI2.9Br0.1,1.73,MACl,7.0,PMACl,0.7,,,MeO-2PACz,0.083,py3,0.248,,,,,,,1000,10,5000,30,6,160,110,25,,,,,,,,,,,,,,,19.1394,74.1858,1.08747,23.7241,5746,CH2,v1,
22983,20241226,45,Cs0.05MA0.16FA0.79PbI2.9Br0.1,1.73,MACl,7.0,PMACl,0.7,,,MeO-2PACz,0.083,py3,0.248,,,,,,,1000,10,5000,30,6,160,110,25,,,,,,,,,,,,,,,19.1674,74.2456,1.09166,23.6486,5746,CH3,v1,
22984,20241226,45,Cs0.05MA0.16FA0.79PbI2.9Br0.1,1.73,MACl,7.0,PMACl,0.7,,,MeO-2PACz,0.083,py3,0.248,,,,,,,1000,10,5000,30,6,160,110,25,,,,,,,,,,,,,,,18.8074,74.1352,1.09607,23.1455,5746,CH4,v1,
22985,20241226,45,Cs0.05MA0.16FA0.79PbI2.9Br0.1,1.73,MACl,7.0,PMACl,0.7,,,Me-4PACz,0.165,MeO-2PACz,0.165,,,,,,,1000,10,5000,30,6,160,110,25,,,,,,,,,,,,,,,5.11064,31.0317,0.685493,24.0252,5747,CH1,v1,
22986,20241226,45,Cs0.05MA0.16FA0.79PbI2.9Br0.1,1.73,MACl,7.0,PMACl,0.7,,,Me-4PACz,0.165,MeO-2PACz,0.165,,,,,,,1000,10,5000,30,6,160,110,25,,,,,,,,,,,,,,,19.5232,73.2785,1.08401,24.5777,5747,CH2,v1,
22987,20241226,45,Cs0.05MA0.16FA0.79PbI2.9Br0.1,1.73,MACl,7.0,PMACl,0.7,,,Me-4PACz,0.165,MeO-2PACz,0.165,,,,,,,1000,10,5000,30,6,160,110,25,,,,,,,,,,,,,,,19.7033,74.2436,1.08205,24.5264,5747,CH3,v1,
22988,20241226,45,Cs0.05MA0.16FA0.79PbI2.9Br0.1,1.73,MACl,7.0,PMACl,0.7,,,Me-4PACz,0.165,MeO-2PACz,0.165,,,,,,,1000,10,5000,30,6,160,110,25,,,,,,,,,,,,,,,19.3828,74.2956,1.08222,24.1067,5747,CH4,v1,
22989,20241226,45,Cs0.05MA0.16FA0.79PbI2.9Br0.1,1.73,MACl,7.0,PMACl,0.7,,,Me-4PACz,0.165,MeO-2PACz,0.165,,,,,,,1000,10,5000,30,6,160,110,25,,,,,,,,,,,,,,,11.7846,65.1143,0.804968,22.4832,5748,CH1,v1,
22990,20241226,45,Cs0.05MA0.16FA0.79PbI2.9Br0.1,1.73,MACl,7.0,PMACl,0.7,,,Me-4PACz,0.165,MeO-2PACz,0.165,,,,,,,1000,10,5000,30,6,160,110,25,,,,,,,,,,,,,,,19.2496,71.9866,1.08598,24.6235,5748,CH2,v1,
22991,20241226,45,Cs0.05MA0.16FA0.79PbI2.9Br0.1,1.73,MACl,7.0,PMACl,0.7,,,Me-4PACz,0.165,MeO-2PACz,0.165,,,,,,,1000,10,5000,30,6,160,110,25,,,,,,,,,,,,,,,19.3445,72.2568,1.09282,24.498,5748,CH3,v1,
22992,20241226,45,Cs0.05MA0.16FA0.79PbI2.9Br0.1,1.73,MACl,7.0,PMACl,0.7,,,Me-4PACz,0.165,MeO-2PACz,0.165,,,,,,,1000,10,5000,30,6,160,110,25,,,,,,,,,,,,,,,19.1364,72.7491,1.09487,24.0253,5748,CH4,v1,
22993,20241226,45,Cs0.05MA0.16FA0.79PbI2.9Br0.1,1.73,MACl,7.0,PMACl,0.7,,,MeO-4PADBC,0.165,2PACz,0.165,,,,,,,1000,10,5000,30,6,160,110,25,,,,,,,,,,,,,,,0.0748053,24.553,0.01998,15.2487,5749,CH1,v1,
22994,20241226,45,Cs0.05MA0.16FA0.79PbI2.9Br0.1,1.73,MACl,7.0,PMACl,0.7,,,MeO-4PADBC,0.165,2PACz,0.165,,,,,,,1000,10,5000,30,6,160,110,25,,,,,,,,,,,,,,,18.8357,72.911,1.11283,23.2146,5749,CH2,v1,
22995,20241226,45,Cs0.05MA0.16FA0.79PbI2.9Br0.1,1.73,MACl,7.0,PMACl,0.7,,,MeO-4PADBC,0.165,2PACz,0.165,,,,,,,1000,10,5000,30,6,160,110,25,,,,,,,,,,,,,,,18.6008,72.6862,1.11381,22.9758,5749,CH3,v1,
22996,20241226,45,Cs0.05MA0.16FA0.79PbI2.9Br0.1,1.73,MACl,7.0,PMACl,0.7,,,MeO-4PADBC,0.165,2PACz,0.165,,,,,,,1000,10,5000,30,6,160,110,25,,,,,,,,,,,,,,,18.358,72.6695,1.11323,22.6929,5749,CH4,v1,
22997,20241226,45,Cs0.05MA0.16FA0.79PbI2.9Br0.1,1.73,MACl,7.0,PMACl,0.7,,,MeO-4PADBC,0.165,2PACz,0.165,,,,,,,1000,10,5000,30,6,160,110,25,,,,,,,,,,,,,,,19.7213,75.7006,1.104,23.5975,5750,CH1,v1,
22998,20241226,45,Cs0.05MA0.16FA0.79PbI2.9Br0.1,1.73,MACl,7.0,PMACl,0.7,,,MeO-4PADBC,0.165,2PACz,0.165,,,,,,,1000,10,5000,30,6,160,110,25,,,,,,,,,,,,,,,20.0121,75.1631,1.12369,23.6942,5750,CH2,v1,
22999,20241226,45,Cs0.05MA0.16FA0.79PbI2.9Br0.1,1.73,MACl,7.0,PMACl,0.7,,,MeO-4PADBC,0.165,2PACz,0.165,,,,,,,1000,10,5000,30,6,160,110,25,,,,,,,,,,,,,,,19.9586,75.5274,1.12252,23.5414,5750,CH3,v1,
23000,20241226,45,Cs0.05MA0.16FA0.79PbI2.9Br0.1,1.73,MACl,7.0,PMACl,0.7,,,MeO-4PADBC,0.165,2PACz,0.165,,,,,,,1000,10,5000,30,6,160,110,25,,,,,,,,,,,,,,,19.7727,76.611,1.1141,23.1661,5750,CH4,v1,
23001,20241226,45,Cs0.05MA0.16FA0.79PbI2.9Br0.1,1.73,MACl,7.0,PMACl,0.7,,,MeO-4PADBC,0.165,py3,0.165,,,,,,,1000,10,5000,30,6,160,110,25,,,,,,,,,,,,,,,13.3428,92.0417,0.726881,19.9434,5751,CH1,v1,
23002,20241226,45,Cs0.05MA0.16FA0.79PbI2.9Br0.1,1.73,MACl,7.0,PMACl,0.7,,,MeO-4PADBC,0.165,py3,0.165,,,,,,,1000,10,5000,30,6,160,110,25,,,,,,,,,,,,,,,19.6181,72.7245,1.13429,23.7822,5751,CH2,v1,
23003,20241226,45,Cs0.05MA0.16FA0.79PbI2.9Br0.1,1.73,MACl,7.0,PMACl,0.7,,,MeO-4PADBC,0.165,py3,0.165,,,,,,,1000,10,5000,30,6,160,110,25,,,,,,,,,,,,,,,19.7111,73.6762,1.12759,23.7265,5751,CH3,v1,
23004,20241226,45,Cs0.05MA0.16FA0.79PbI2.9Br0.1,1.73,MACl,7.0,PMACl,0.7,,,MeO-4PADBC,0.165,py3,0.165,,,,,,,1000,10,5000,30,6,160,110,25,,,,,,,,,,,,,,,19.4664,74.1772,1.1308,23.2077,5751,CH4,v1,
23005,20241226,45,Cs0.05MA0.16FA0.79PbI2.9Br0.1,1.73,MACl,7.0,PMACl,0.7,,,MeO-4PADBC,0.165,py3,0.165,,,,,,,1000,10,5000,30,6,160,110,25,,,,,,,,,,,,,,,1.24e+39,4.96e+40,0.07409,33.839,5752,CH1,v1,
23006,20241226,45,Cs0.05MA0.16FA0.79PbI2.9Br0.1,1.73,MACl,7.0,PMACl,0.7,,,MeO-4PADBC,0.165,py3,0.165,,,,,,,1000,10,5000,30,6,160,110,25,,,,,,,,,,,,,,,0.200346,24.9454,0.040622,19.7711,5752,CH2,v1,
23007,20241226,45,Cs0.05MA0.16FA0.79PbI2.9Br0.1,1.73,MACl,7.0,PMACl,0.7,,,MeO-4PADBC,0.165,py3,0.165,,,,,,,1000,10,5000,30,6,160,110,25,,,,,,,,,,,,,,,19.2142,73.8385,1.13042,23.0197,5752,CH3,v1,
23008,20241226,45,Cs0.05MA0.16FA0.79PbI2.9Br0.1,1.73,MACl,7.0,PMACl,0.7,,,MeO-4PADBC,0.165,py3,0.165,,,,,,,1000,10,5000,30,6,160,110,25,,,,,,,,,,,,,,,18.713,74.0464,1.13065,22.3517,5752,CH4,v1,
23009,20241226,45,Cs0.05MA0.16FA0.79PbI2.9Br0.1,1.73,MACl,7.0,PMACl,0.7,,,Me-4PACz,0.248,py3,0.083,,,,,,,1000,10,5000,30,6,160,110,25,,,,,,,,,,,,,,,20.0792,73.2699,1.12447,24.371,5753,CH1,v1,
23010,20241226,45,Cs0.05MA0.16FA0.79PbI2.9Br0.1,1.73,MACl,7.0,PMACl,0.7,,,Me-4PACz,0.248,py3,0.083,,,,,,,1000,10,5000,30,6,160,110,25,,,,,,,,,,,,,,,20.3311,73.7793,1.13691,24.2381,5753,CH2,v1,
23011,20241226,45,Cs0.05MA0.16FA0.79PbI2.9Br0.1,1.73,MACl,7.0,PMACl,0.7,,,Me-4PACz,0.248,py3,0.083,,,,,,,1000,10,5000,30,6,160,110,25,,,,,,,,,,,,,,,20.464,74.5347,1.13406,24.2101,5753,CH3,v1,
23012,20241226,45,Cs0.05MA0.16FA0.79PbI2.9Br0.1,1.73,MACl,7.0,PMACl,0.7,,,Me-4PACz,0.248,py3,0.083,,,,,,,1000,10,5000,30,6,160,110,25,,,,,,,,,,,,,,,20.1791,74.9725,1.1332,23.7517,5753,CH4,v1,
23013,20241226,45,Cs0.05MA0.16FA0.79PbI2.9Br0.1,1.73,MACl,7.0,PMACl,0.7,,,Me-4PACz,0.248,py3,0.083,,,,,,,1000,10,5000,30,6,160,110,25,,,,,,,,,,,,,,,18.7928,92.8744,0.925114,21.8726,5754,CH1,v1,
23014,20241226,45,Cs0.05MA0.16FA0.79PbI2.9Br0.1,1.73,MACl,7.0,PMACl,0.7,,,Me-4PACz,0.248,py3,0.083,,,,,,,1000,10,5000,30,6,160,110,25,,,,,,,,,,,,,,,19.053,74.5611,1.13604,22.4935,5754,CH2,v1,
23015,20241226,45,Cs0.05MA0.16FA0.79PbI2.9Br0.1,1.73,MACl,7.0,PMACl,0.7,,,Me-4PACz,0.248,py3,0.083,,,,,,,1000,10,5000,30,6,160,110,25,,,,,,,,,,,,,,,18.9447,74.945,1.13048,22.3605,5754,CH3,v1,
23016,20241226,45,Cs0.05MA0.16FA0.79PbI2.9Br0.1,1.73,MACl,7.0,PMACl,0.7,,,Me-4PACz,0.248,py3,0.083,,,,,,,1000,10,5000,30,6,160,110,25,,,,,,,,,,,,,,,18.5669,74.9217,1.13048,21.9214,5754,CH4,v1,
23017,20241226,45,Cs0.05MA0.16FA0.79PbI2.9Br0.1,1.73,MACl,7.0,PMACl,0.7,,,Me-2PACz,0.165,MeO-2PACz,0.165,,,,,,,1000,10,5000,30,6,160,110,25,,,,,,,,,,,,,,,0.0729327,23.2805,0.018095,17.3126,5755,CH1,v1,
23018,20241226,45,Cs0.05MA0.16FA0.79PbI2.9Br0.1,1.73,MACl,7.0,PMACl,0.7,,,Me-2PACz,0.165,MeO-2PACz,0.165,,,,,,,1000,10,5000,30,6,160,110,25,,,,,,,,,,,,,,,20.096,73.6533,1.11245,24.5266,5755,CH2,v1,
23019,20241226,45,Cs0.05MA0.16FA0.79PbI2.9Br0.1,1.73,MACl,7.0,PMACl,0.7,,,Me-2PACz,0.165,MeO-2PACz,0.165,,,,,,,1000,10,5000,30,6,160,110,25,,,,,,,,,,,,,,,17.6279,66.2599,1.09466,24.3036,5755,CH3,v1,
23020,20241226,45,Cs0.05MA0.16FA0.79PbI2.9Br0.1,1.73,MACl,7.0,PMACl,0.7,,,Me-2PACz,0.165,MeO-2PACz,0.165,,,,,,,1000,10,5000,30,6,160,110,25,,,,,,,,,,,,,,,19.7019,74.741,1.10375,23.8824,5755,CH4,v1,
23021,20241226,45,Cs0.05MA0.16FA0.79PbI2.9Br0.1,1.73,MACl,7.0,PMACl,0.7,,,Me-2PACz,0.165,MeO-2PACz,0.165,,,,,,,1000,10,5000,30,6,160,110,25,,,,,,,,,,,,,,,18.4865,97.3623,0.793788,23.9199,5756,CH1,v1,
23022,20241226,45,Cs0.05MA0.16FA0.79PbI2.9Br0.1,1.73,MACl,7.0,PMACl,0.7,,,Me-2PACz,0.165,MeO-2PACz,0.165,,,,,,,1000,10,5000,30,6,160,110,25,,,,,,,,,,,,,,,19.3874,73.0592,1.09412,24.2538,5756,CH2,v1,
23023,20241226,45,Cs0.05MA0.16FA0.79PbI2.9Br0.1,1.73,MACl,7.0,PMACl,0.7,,,Me-2PACz,0.165,MeO-2PACz,0.165,,,,,,,1000,10,5000,30,6,160,110,25,,,,,,,,,,,,,,,19.6231,73.6936,1.10559,24.0849,5756,CH3,v1,
23024,20241226,45,Cs0.05MA0.16FA0.79PbI2.9Br0.1,1.73,MACl,7.0,PMACl,0.7,,,Me-2PACz,0.165,MeO-2PACz,0.165,,,,,,,1000,10,5000,30,6,160,110,25,,,,,,,,,,,,,,,19.501,74.3354,1.10359,23.7712,5756,CH4,v1,
23025,20241226,45,Cs0.05MA0.16FA0.79PbI2.9Br0.1,1.73,MACl,7.0,PMACl,0.7,,,Me-2PACz,0.165,2PACz,0.165,,,,,,,1000,10,5000,30,6,160,110,25,,,,,,,,,,,,,,,19.8653,71.1559,0.986981,28.2863,5757,CH1,v1,
23026,20241226,45,Cs0.05MA0.16FA0.79PbI2.9Br0.1,1.73,MACl,7.0,PMACl,0.7,,,Me-2PACz,0.165,2PACz,0.165,,,,,,,1000,10,5000,30,6,160,110,25,,,,,,,,,,,,,,,20.1932,68.5554,1.09623,26.8695,5757,CH2,v1,
23027,20241226,45,Cs0.05MA0.16FA0.79PbI2.9Br0.1,1.73,MACl,7.0,PMACl,0.7,,,Me-2PACz,0.165,2PACz,0.165,,,,,,,1000,10,5000,30,6,160,110,25,,,,,,,,,,,,,,,20.7055,80.6989,1.1148,23.0155,5757,CH3,v1,
23028,20241226,45,Cs0.05MA0.16FA0.79PbI2.9Br0.1,1.73,MACl,7.0,PMACl,0.7,,,Me-2PACz,0.165,2PACz,0.165,,,,,,,1000,10,5000,30,6,160,110,25,,,,,,,,,,,,,,,19.7868,72.9307,1.11402,24.3541,5757,CH4,v1,
23029,20241226,45,Cs0.05MA0.16FA0.79PbI2.9Br0.1,1.73,MACl,7.0,PMACl,0.7,,,Me-2PACz,0.165,2PACz,0.165,,,,,,,1000,10,5000,30,6,160,110,25,,,,,,,,,,,,,,,16.7238,69.3875,1.00252,24.0414,5758,CH1,v1,
23030,20241226,45,Cs0.05MA0.16FA0.79PbI2.9Br0.1,1.73,MACl,7.0,PMACl,0.7,,,Me-2PACz,0.165,2PACz,0.165,,,,,,,1000,10,5000,30,6,160,110,25,,,,,,,,,,,,,,,2.67602,27.8285,0.401863,23.9288,5758,CH2,v1,
23031,20241226,45,Cs0.05MA0.16FA0.79PbI2.9Br0.1,1.73,MACl,7.0,PMACl,0.7,,,Me-2PACz,0.165,2PACz,0.165,,,,,,,1000,10,5000,30,6,160,110,25,,,,,,,,,,,,,,,0.0461145,19.286,0.014248,16.7815,5758,CH3,v1,
23032,20241226,45,Cs0.05MA0.16FA0.79PbI2.9Br0.1,1.73,MACl,7.0,PMACl,0.7,,,Me-2PACz,0.165,2PACz,0.165,,,,,,,1000,10,5000,30,6,160,110,25,,,,,,,,,,,,,,,2.1e-05,0.0284784,0.005754,12.8094,5758,CH4,v1,
23033,20241226,45,Cs0.05MA0.16FA0.79PbI2.9Br0.1,1.73,MACl,7.0,PMACl,0.7,,,MeO-4PADBC,0.165,MeO-2PACz,0.165,,,,,,,1000,10,5000,30,6,160,110,25,,,,,,,,,,,,,,,18.3431,73.5685,1.06184,23.4812,5759,CH1,v1,
23034,20241226,45,Cs0.05MA0.16FA0.79PbI2.9Br0.1,1.73,MACl,7.0,PMACl,0.7,,,MeO-4PADBC,0.165,MeO-2PACz,0.165,,,,,,,1000,10,5000,30,6,160,110,25,,,,,,,,,,,,,,,19.0126,73.3164,1.08431,23.9159,5759,CH2,v1,
23035,20241226,45,Cs0.05MA0.16FA0.79PbI2.9Br0.1,1.73,MACl,7.0,PMACl,0.7,,,MeO-4PADBC,0.165,MeO-2PACz,0.165,,,,,,,1000,10,5000,30,6,160,110,25,,,,,,,,,,,,,,,19.0511,73.5038,1.09567,23.6555,5759,CH3,v1,
23036,20241226,45,Cs0.05MA0.16FA0.79PbI2.9Br0.1,1.73,MACl,7.0,PMACl,0.7,,,MeO-4PADBC,0.165,MeO-2PACz,0.165,,,,,,,1000,10,5000,30,6,160,110,25,,,,,,,,,,,,,,,18.6248,73.6472,1.09577,23.0789,5759,CH4,v1,
23037,20241226,45,Cs0.05MA0.16FA0.79PbI2.9Br0.1,1.73,MACl,7.0,PMACl,0.7,,,MeO-4PADBC,0.165,MeO-2PACz,0.165,,,,,,,1000,10,5000,30,6,160,110,25,,,,,,,,,,,,,,,19.418,73.585,1.09469,24.106,5760,CH1,v1,
23038,20241226,45,Cs0.05MA0.16FA0.79PbI2.9Br0.1,1.73,MACl,7.0,PMACl,0.7,,,MeO-4PADBC,0.165,MeO-2PACz,0.165,,,,,,,1000,10,5000,30,6,160,110,25,,,,,,,,,,,,,,,19.6755,73.3314,1.10193,24.3491,5760,CH2,v1,
23039,20241226,45,Cs0.05MA0.16FA0.79PbI2.9Br0.1,1.73,MACl,7.0,PMACl,0.7,,,MeO-4PADBC,0.165,MeO-2PACz,0.165,,,,,,,1000,10,5000,30,6,160,110,25,,,,,,,,,,,,,,,19.7505,74.1769,1.09472,24.3224,5760,CH3,v1,
23040,20241226,45,Cs0.05MA0.16FA0.79PbI2.9Br0.1,1.73,MACl,7.0,PMACl,0.7,,,MeO-4PADBC,0.165,MeO-2PACz,0.165,,,,,,,1000,10,5000,30,6,160,110,25,,,,,,,,,,,,,,,19.4932,74.4445,1.09267,23.9641,5760,CH4,v1,
23041,20241226,45,Cs0.05MA0.16FA0.79PbI2.9Br0.1,1.73,MACl,7.0,PMACl,0.7,,,MeO-2PACz,0.165,2PACz,0.165,,,,,,,1000,10,5000,30,6,160,110,25,,,,,,,,,,,,,,,18.3449,70.0815,1.06307,24.6235,5761,CH1,v1,
23042,20241226,45,Cs0.05MA0.16FA0.79PbI2.9Br0.1,1.73,MACl,7.0,PMACl,0.7,,,MeO-2PACz,0.165,2PACz,0.165,,,,,,,1000,10,5000,30,6,160,110,25,,,,,,,,,,,,,,,19.7,72.0655,1.10428,24.7548,5761,CH2,v1,
23043,20241226,45,Cs0.05MA0.16FA0.79PbI2.9Br0.1,1.73,MACl,7.0,PMACl,0.7,,,MeO-2PACz,0.165,2PACz,0.165,,,,,,,1000,10,5000,30,6,160,110,25,,,,,,,,,,,,,,,15.6049,95.2174,0.68208,24.0275,5761,CH3,v1,
23044,20241226,45,Cs0.05MA0.16FA0.79PbI2.9Br0.1,1.73,MACl,7.0,PMACl,0.7,,,MeO-2PACz,0.165,2PACz,0.165,,,,,,,1000,10,5000,30,6,160,110,25,,,,,,,,,,,,,,,19.5892,73.3136,1.10581,24.1631,5761,CH4,v1,
23045,20241226,45,Cs0.05MA0.16FA0.79PbI2.9Br0.1,1.73,MACl,7.0,PMACl,0.7,,,MeO-2PACz,0.165,2PACz,0.165,,,,,,,1000,10,5000,30,6,160,110,25,,,,,,,,,,,,,,,20.4139,73.7671,1.11716,24.7713,5762,CH1,v1,
23046,20241226,45,Cs0.05MA0.16FA0.79PbI2.9Br0.1,1.73,MACl,7.0,PMACl,0.7,,,MeO-2PACz,0.165,2PACz,0.165,,,,,,,1000,10,5000,30,6,160,110,25,,,,,,,,,,,,,,,20.1927,73.6616,1.12681,24.3278,5762,CH2,v1,
23047,20241226,45,Cs0.05MA0.16FA0.79PbI2.9Br0.1,1.73,MACl,7.0,PMACl,0.7,,,MeO-2PACz,0.165,2PACz,0.165,,,,,,,1000,10,5000,30,6,160,110,25,,,,,,,,,,,,,,,20.1411,74.5841,1.12567,23.9897,5762,CH3,v1,
23048,20241226,45,Cs0.05MA0.16FA0.79PbI2.9Br0.1,1.73,MACl,7.0,PMACl,0.7,,,MeO-2PACz,0.165,2PACz,0.165,,,,,,,1000,10,5000,30,6,160,110,25,,,,,,,,,,,,,,,19.7389,74.5654,1.1311,23.4037,5762,CH4,v1,
23049,20241226,45,Cs0.05MA0.16FA0.79PbI2.9Br0.1,1.73,MACl,7.0,PMACl,0.7,,,Me-4PACz,0.248,MeO-4PADBC,0.083,,,,,,,1000,10,5000,30,6,160,110,25,,,,,,,,,,,,,,,18.5198,73.1228,1.08311,23.3835,5763,CH1,v1,
23050,20241226,45,Cs0.05MA0.16FA0.79PbI2.9Br0.1,1.73,MACl,7.0,PMACl,0.7,,,Me-4PACz,0.248,MeO-4PADBC,0.083,,,,,,,1000,10,5000,30,6,160,110,25,,,,,,,,,,,,,,,18.5263,73.3373,1.08289,23.328,5763,CH2,v1,
23051,20241226,45,Cs0.05MA0.16FA0.79PbI2.9Br0.1,1.73,MACl,7.0,PMACl,0.7,,,Me-4PACz,0.248,MeO-4PADBC,0.083,,,,,,,1000,10,5000,30,6,160,110,25,,,,,,,,,,,,,,,18.5773,73.4653,1.08034,23.4066,5763,CH3,v1,
23052,20241226,45,Cs0.05MA0.16FA0.79PbI2.9Br0.1,1.73,MACl,7.0,PMACl,0.7,,,Me-4PACz,0.248,MeO-4PADBC,0.083,,,,,,,1000,10,5000,30,6,160,110,25,,,,,,,,,,,,,,,4.29494,29.2396,0.643545,22.8248,5763,CH4,v1,
23053,20241226,45,Cs0.05MA0.16FA0.79PbI2.9Br0.1,1.73,MACl,7.0,PMACl,0.7,,,Me-4PACz,0.248,MeO-4PADBC,0.083,,,,,,,1000,10,5000,30,6,160,110,25,,,,,,,,,,,,,,,18.748,73.0675,1.0692,23.9977,5764,CH1,v1,
23054,20241226,45,Cs0.05MA0.16FA0.79PbI2.9Br0.1,1.73,MACl,7.0,PMACl,0.7,,,Me-4PACz,0.248,MeO-4PADBC,0.083,,,,,,,1000,10,5000,30,6,160,110,25,,,,,,,,,,,,,,,14.129,55.122,1.05464,24.3043,5764,CH2,v1,
23055,20241226,45,Cs0.05MA0.16FA0.79PbI2.9Br0.1,1.73,MACl,7.0,PMACl,0.7,,,Me-4PACz,0.248,MeO-4PADBC,0.083,,,,,,,1000,10,5000,30,6,160,110,25,,,,,,,,,,,,,,,19.156,73.9353,1.07543,24.0919,5764,CH3,v1,
23056,20241226,45,Cs0.05MA0.16FA0.79PbI2.9Br0.1,1.73,MACl,7.0,PMACl,0.7,,,Me-4PACz,0.248,MeO-4PADBC,0.083,,,,,,,1000,10,5000,30,6,160,110,25,,,,,,,,,,,,,,,18.8715,74.0702,1.07403,23.7217,5764,CH4,v1,
23057,20241226,45,Cs0.05MA0.16FA0.79PbI2.9Br0.1,1.73,MACl,7.0,PMACl,0.7,,,py3,0.165,2PACz,0.165,,,,,,,1000,10,5000,30,6,160,110,25,,,,,,,,,,,,,,,18.5771,70.6748,1.08809,24.1573,5765,CH1,v1,
23058,20241226,45,Cs0.05MA0.16FA0.79PbI2.9Br0.1,1.73,MACl,7.0,PMACl,0.7,,,py3,0.165,2PACz,0.165,,,,,,,1000,10,5000,30,6,160,110,25,,,,,,,,,,,,,,,18.8319,71.3317,1.08561,24.3186,5765,CH2,v1,
23059,20241226,45,Cs0.05MA0.16FA0.79PbI2.9Br0.1,1.73,MACl,7.0,PMACl,0.7,,,py3,0.165,2PACz,0.165,,,,,,,1000,10,5000,30,6,160,110,25,,,,,,,,,,,,,,,18.6794,71.4541,1.07576,24.3008,5765,CH3,v1,
23060,20241226,45,Cs0.05MA0.16FA0.79PbI2.9Br0.1,1.73,MACl,7.0,PMACl,0.7,,,py3,0.165,2PACz,0.165,,,,,,,1000,10,5000,30,6,160,110,25,,,,,,,,,,,,,,,16.7018,65.3372,1.06569,23.9868,5765,CH4,v1,
23061,20241226,45,Cs0.05MA0.16FA0.79PbI2.9Br0.1,1.73,MACl,7.0,PMACl,0.7,,,py3,0.165,2PACz,0.165,,,,,,,1000,10,5000,30,6,160,110,25,,,,,,,,,,,,,,,18.7441,69.9914,1.08307,24.7266,5766,CH1,v1,
23062,20241226,45,Cs0.05MA0.16FA0.79PbI2.9Br0.1,1.73,MACl,7.0,PMACl,0.7,,,py3,0.165,2PACz,0.165,,,,,,,1000,10,5000,30,6,160,110,25,,,,,,,,,,,,,,,18.9817,70.3317,1.08585,24.855,5766,CH2,v1,
23063,20241226,45,Cs0.05MA0.16FA0.79PbI2.9Br0.1,1.73,MACl,7.0,PMACl,0.7,,,py3,0.165,2PACz,0.165,,,,,,,1000,10,5000,30,6,160,110,25,,,,,,,,,,,,,,,19.0695,70.9693,1.07873,24.909,5766,CH3,v1,
23064,20241226,45,Cs0.05MA0.16FA0.79PbI2.9Br0.1,1.73,MACl,7.0,PMACl,0.7,,,py3,0.165,2PACz,0.165,,,,,,,1000,10,5000,30,6,160,110,25,,,,,,,,,,,,,,,18.8566,71.3201,1.07483,24.5988,5766,CH4,v1,
23065,20241226,45,Cs0.05MA0.16FA0.79PbI2.9Br0.1,1.73,MACl,7.0,PMACl,0.7,,,Me-2PACz,0.083,2PACz,0.248,,,,,,,1000,10,5000,30,6,160,110,25,,,,,,,,,,,,,,,18.5269,69.1345,1.07219,24.9942,5767,CH1,v1,
23066,20241226,45,Cs0.05MA0.16FA0.79PbI2.9Br0.1,1.73,MACl,7.0,PMACl,0.7,,,Me-2PACz,0.083,2PACz,0.248,,,,,,,1000,10,5000,30,6,160,110,25,,,,,,,,,,,,,,,18.9765,70.1647,1.07319,25.2013,5767,CH2,v1,
23067,20241226,45,Cs0.05MA0.16FA0.79PbI2.9Br0.1,1.73,MACl,7.0,PMACl,0.7,,,Me-2PACz,0.083,2PACz,0.248,,,,,,,1000,10,5000,30,6,160,110,25,,,,,,,,,,,,,,,18.7988,69.9091,1.07451,25.0256,5767,CH3,v1,
23068,20241226,45,Cs0.05MA0.16FA0.79PbI2.9Br0.1,1.73,MACl,7.0,PMACl,0.7,,,Me-2PACz,0.083,2PACz,0.248,,,,,,,1000,10,5000,30,6,160,110,25,,,,,,,,,,,,,,,18.5769,69.866,1.08272,24.558,5767,CH4,v1,
23069,20241226,45,Cs0.05MA0.16FA0.79PbI2.9Br0.1,1.73,MACl,7.0,PMACl,0.7,,,Me-2PACz,0.083,2PACz,0.248,,,,,,,1000,10,5000,30,6,160,110,25,,,,,,,,,,,,,,,18.1954,69.9998,1.07393,24.2043,5768,CH1,v1,
23070,20241226,45,Cs0.05MA0.16FA0.79PbI2.9Br0.1,1.73,MACl,7.0,PMACl,0.7,,,Me-2PACz,0.083,2PACz,0.248,,,,,,,1000,10,5000,30,6,160,110,25,,,,,,,,,,,,,,,16.9439,65.7223,1.05951,24.3329,5768,CH2,v1,
23071,20241226,45,Cs0.05MA0.16FA0.79PbI2.9Br0.1,1.73,MACl,7.0,PMACl,0.7,,,Me-2PACz,0.083,2PACz,0.248,,,,,,,1000,10,5000,30,6,160,110,25,,,,,,,,,,,,,,,14.2187,57.2056,1.01886,24.3954,5768,CH3,v1,
23072,20241226,45,Cs0.05MA0.16FA0.79PbI2.9Br0.1,1.73,MACl,7.0,PMACl,0.7,,,Me-2PACz,0.083,2PACz,0.248,,,,,,,1000,10,5000,30,6,160,110,25,,,,,,,,,,,,,,,17.7451,70.8368,1.04627,23.9429,5768,CH4,v1,
23073,20241226,45,Cs0.05MA0.16FA0.79PbI2.9Br0.1,1.73,MACl,7.0,PMACl,0.7,,,Me-4PACz,0.248,MeO-2PACz,0.083,,,,,,,1000,10,5000,30,6,160,110,25,,,,,,,,,,,,,,,19.1162,70.3486,1.07169,25.3557,5769,CH1,v1,
23074,20241226,45,Cs0.05MA0.16FA0.79PbI2.9Br0.1,1.73,MACl,7.0,PMACl,0.7,,,Me-4PACz,0.248,MeO-2PACz,0.083,,,,,,,1000,10,5000,30,6,160,110,25,,,,,,,,,,,,,,,19.1344,70.4268,1.06437,25.5261,5769,CH2,v1,
23075,20241226,45,Cs0.05MA0.16FA0.79PbI2.9Br0.1,1.73,MACl,7.0,PMACl,0.7,,,Me-4PACz,0.248,MeO-2PACz,0.083,,,,,,,1000,10,5000,30,6,160,110,25,,,,,,,,,,,,,,,18.7322,70.0103,1.05612,25.3345,5769,CH3,v1,
23076,20241226,45,Cs0.05MA0.16FA0.79PbI2.9Br0.1,1.73,MACl,7.0,PMACl,0.7,,,Me-4PACz,0.248,MeO-2PACz,0.083,,,,,,,1000,10,5000,30,6,160,110,25,,,,,,,,,,,,,,,16.9073,67.0871,1.04545,24.1064,5769,CH4,v1,
23077,20241226,45,Cs0.05MA0.16FA0.79PbI2.9Br0.1,1.73,MACl,7.0,PMACl,0.7,,,Me-4PACz,0.248,MeO-2PACz,0.083,,,,,,,1000,10,5000,30,6,160,110,25,,,,,,,,,,,,,,,16.3842,65.3877,1.06452,23.5383,5770,CH1,v1,
23078,20241226,45,Cs0.05MA0.16FA0.79PbI2.9Br0.1,1.73,MACl,7.0,PMACl,0.7,,,Me-4PACz,0.248,MeO-2PACz,0.083,,,,,,,1000,10,5000,30,6,160,110,25,,,,,,,,,,,,,,,2.66049,26.6556,0.416579,23.9594,5770,CH2,v1,
23079,20241226,45,Cs0.05MA0.16FA0.79PbI2.9Br0.1,1.73,MACl,7.0,PMACl,0.7,,,Me-4PACz,0.248,MeO-2PACz,0.083,,,,,,,1000,10,5000,30,6,160,110,25,,,,,,,,,,,,,,,0.252325,24.2867,0.047608,21.8228,5770,CH3,v1,
23080,20241226,45,Cs0.05MA0.16FA0.79PbI2.9Br0.1,1.73,MACl,7.0,PMACl,0.7,,,Me-4PACz,0.248,MeO-2PACz,0.083,,,,,,,1000,10,5000,30,6,160,110,25,,,,,,,,,,,,,,,10.0848,43.122,1.00529,23.2636,5770,CH4,v1,
23081,20241226,45,Cs0.05MA0.16FA0.79PbI2.9Br0.1,1.73,MACl,7.0,PMACl,0.7,,,MeO-2PACz,0.248,DMACPA,0.083,,,,,,,1000,10,5000,30,6,160,110,25,,,,,,,,,,,,,,,18.0291,70.0533,1.06522,24.1605,5771,CH1,v1,
23082,20241226,45,Cs0.05MA0.16FA0.79PbI2.9Br0.1,1.73,MACl,7.0,PMACl,0.7,,,MeO-2PACz,0.248,DMACPA,0.083,,,,,,,1000,10,5000,30,6,160,110,25,,,,,,,,,,,,,,,18.1872,70.6269,1.05601,24.3854,5771,CH2,v1,
23083,20241226,45,Cs0.05MA0.16FA0.79PbI2.9Br0.1,1.73,MACl,7.0,PMACl,0.7,,,MeO-2PACz,0.248,DMACPA,0.083,,,,,,,1000,10,5000,30,6,160,110,25,,,,,,,,,,,,,,,18.1074,70.6206,1.0533,24.3428,5771,CH3,v1,
23084,20241226,45,Cs0.05MA0.16FA0.79PbI2.9Br0.1,1.73,MACl,7.0,PMACl,0.7,,,MeO-2PACz,0.248,DMACPA,0.083,,,,,,,1000,10,5000,30,6,160,110,25,,,,,,,,,,,,,,,17.8071,71.0786,1.04611,23.9485,5771,CH4,v1,
23085,20241226,45,Cs0.05MA0.16FA0.79PbI2.9Br0.1,1.73,MACl,7.0,PMACl,0.7,,,MeO-2PACz,0.248,DMACPA,0.083,,,,,,,1000,10,5000,30,6,160,110,25,,,,,,,,,,,,,,,18.8427,80.3642,0.960076,24.4216,5772,CH1,v1,
23086,20241226,45,Cs0.05MA0.16FA0.79PbI2.9Br0.1,1.73,MACl,7.0,PMACl,0.7,,,MeO-2PACz,0.248,DMACPA,0.083,,,,,,,1000,10,5000,30,6,160,110,25,,,,,,,,,,,,,,,18.7941,71.1377,1.06663,24.769,5772,CH2,v1,
23087,20241226,45,Cs0.05MA0.16FA0.79PbI2.9Br0.1,1.73,MACl,7.0,PMACl,0.7,,,MeO-2PACz,0.248,DMACPA,0.083,,,,,,,1000,10,5000,30,6,160,110,25,,,,,,,,,,,,,,,18.7712,71.3874,1.06157,24.7697,5772,CH3,v1,
23088,20241226,45,Cs0.05MA0.16FA0.79PbI2.9Br0.1,1.73,MACl,7.0,PMACl,0.7,,,MeO-2PACz,0.248,DMACPA,0.083,,,,,,,1000,10,5000,30,6,160,110,25,,,,,,,,,,,,,,,18.3749,71.6183,1.05617,24.2922,5772,CH4,v1,
23089,20241226,45,Cs0.05MA0.16FA0.79PbI2.9Br0.1,1.73,MACl,7.0,PMACl,0.7,,,Me-4PACz,0.083,DMACPA,0.248,,,,,,,1000,10,5000,30,6,160,110,25,,,,,,,,,,,,,,,2.07e-05,0.0220132,0.007174,13.0921,5773,CH1,v1,
23090,20241226,45,Cs0.05MA0.16FA0.79PbI2.9Br0.1,1.73,MACl,7.0,PMACl,0.7,,,Me-4PACz,0.083,DMACPA,0.248,,,,,,,1000,10,5000,30,6,160,110,25,,,,,,,,,,,,,,,18.9837,71.1969,1.06492,25.0383,5773,CH2,v1,
23091,20241226,45,Cs0.05MA0.16FA0.79PbI2.9Br0.1,1.73,MACl,7.0,PMACl,0.7,,,Me-4PACz,0.083,DMACPA,0.248,,,,,,,1000,10,5000,30,6,160,110,25,,,,,,,,,,,,,,,7.05727,38.3112,0.783779,23.5027,5773,CH3,v1,
23092,20241226,45,Cs0.05MA0.16FA0.79PbI2.9Br0.1,1.73,MACl,7.0,PMACl,0.7,,,Me-4PACz,0.083,DMACPA,0.248,,,,,,,1000,10,5000,30,6,160,110,25,,,,,,,,,,,,,,,0.000569477,0.386421,0.010158,14.5075,5773,CH4,v1,
23093,20241226,45,Cs0.05MA0.16FA0.79PbI2.9Br0.1,1.73,MACl,7.0,PMACl,0.7,,,Me-4PACz,0.083,DMACPA,0.248,,,,,,,1000,10,5000,30,6,160,110,25,,,,,,,,,,,,,,,18.4148,71.3768,1.07458,24.0088,5774,CH1,v1,
23094,20241226,45,Cs0.05MA0.16FA0.79PbI2.9Br0.1,1.73,MACl,7.0,PMACl,0.7,,,Me-4PACz,0.083,DMACPA,0.248,,,,,,,1000,10,5000,30,6,160,110,25,,,,,,,,,,,,,,,18.5087,71.1733,1.07462,24.1995,5774,CH2,v1,
23095,20241226,45,Cs0.05MA0.16FA0.79PbI2.9Br0.1,1.73,MACl,7.0,PMACl,0.7,,,Me-4PACz,0.083,DMACPA,0.248,,,,,,,1000,10,5000,30,6,160,110,25,,,,,,,,,,,,,,,18.3063,71.6208,1.06406,24.0213,5774,CH3,v1,
23096,20241226,45,Cs0.05MA0.16FA0.79PbI2.9Br0.1,1.73,MACl,7.0,PMACl,0.7,,,Me-4PACz,0.083,DMACPA,0.248,,,,,,,1000,10,5000,30,6,160,110,25,,,,,,,,,,,,,,,17.7626,71.5132,1.05557,23.5306,5774,CH4,v1,
23097,20241226,45,Cs0.05MA0.16FA0.79PbI2.9Br0.1,1.73,MACl,7.0,PMACl,0.7,,,MeO-4PADBC,0.248,py3,0.083,,,,,,,1000,10,5000,30,6,160,110,25,,,,,,,,,,,,,,,0.0708563,23.3052,0.017438,17.435,5775,CH1,v1,
23098,20241226,45,Cs0.05MA0.16FA0.79PbI2.9Br0.1,1.73,MACl,7.0,PMACl,0.7,,,MeO-4PADBC,0.248,py3,0.083,,,,,,,1000,10,5000,30,6,160,110,25,,,,,,,,,,,,,,,18.8037,72.2945,1.08432,23.9872,5775,CH2,v1,
23099,20241226,45,Cs0.05MA0.16FA0.79PbI2.9Br0.1,1.73,MACl,7.0,PMACl,0.7,,,MeO-4PADBC,0.248,py3,0.083,,,,,,,1000,10,5000,30,6,160,110,25,,,,,,,,,,,,,,,18.649,72.6661,1.07496,23.8744,5775,CH3,v1,
23100,20241226,45,Cs0.05MA0.16FA0.79PbI2.9Br0.1,1.73,MACl,7.0,PMACl,0.7,,,MeO-4PADBC,0.248,py3,0.083,,,,,,,1000,10,5000,30,6,160,110,25,,,,,,,,,,,,,,,13.0499,53.2498,1.04643,23.4195,5775,CH4,v1,
23101,20241226,45,Cs0.05MA0.16FA0.79PbI2.9Br0.1,1.73,MACl,7.0,PMACl,0.7,,,MeO-4PADBC,0.248,py3,0.083,,,,,,,1000,10,5000,30,6,160,110,25,,,,,,,,,,,,,,,19.1519,77.1992,1.01729,24.3867,5776,CH1,v1,
23102,20241226,45,Cs0.05MA0.16FA0.79PbI2.9Br0.1,1.73,MACl,7.0,PMACl,0.7,,,MeO-4PADBC,0.248,py3,0.083,,,,,,,1000,10,5000,30,6,160,110,25,,,,,,,,,,,,,,,19.1783,72.4243,1.08497,24.4066,5776,CH2,v1,
23103,20241226,45,Cs0.05MA0.16FA0.79PbI2.9Br0.1,1.73,MACl,7.0,PMACl,0.7,,,MeO-4PADBC,0.248,py3,0.083,,,,,,,1000,10,5000,30,6,160,110,25,,,,,,,,,,,,,,,19.0344,72.3388,1.08031,24.3566,5776,CH3,v1,
23104,20241226,45,Cs0.05MA0.16FA0.79PbI2.9Br0.1,1.73,MACl,7.0,PMACl,0.7,,,MeO-4PADBC,0.248,py3,0.083,,,,,,,1000,10,5000,30,6,160,110,25,,,,,,,,,,,,,,,18.8925,73.3519,1.07439,23.9728,5776,CH4,v1,
23105,20241226,45,Cs0.05MA0.16FA0.79PbI2.9Br0.1,1.73,MACl,7.0,PMACl,0.7,,,MeO-4PADBC,0.248,MeO-2PACz,0.083,,,,,,,1000,10,5000,30,6,160,110,25,,,,,,,,,,,,,,,19.5599,94.4223,1.10384,18.7667,5777,CH1,v1,
23106,20241226,45,Cs0.05MA0.16FA0.79PbI2.9Br0.1,1.73,MACl,7.0,PMACl,0.7,,,MeO-4PADBC,0.248,MeO-2PACz,0.083,,,,,,,1000,10,5000,30,6,160,110,25,,,,,,,,,,,,,,,19.893,73.5144,1.10534,24.4812,5777,CH2,v1,
23107,20241226,45,Cs0.05MA0.16FA0.79PbI2.9Br0.1,1.73,MACl,7.0,PMACl,0.7,,,MeO-4PADBC,0.248,MeO-2PACz,0.083,,,,,,,1000,10,5000,30,6,160,110,25,,,,,,,,,,,,,,,19.6753,73.5595,1.097,24.3825,5777,CH3,v1,
23108,20241226,45,Cs0.05MA0.16FA0.79PbI2.9Br0.1,1.73,MACl,7.0,PMACl,0.7,,,MeO-4PADBC,0.248,MeO-2PACz,0.083,,,,,,,1000,10,5000,30,6,160,110,25,,,,,,,,,,,,,,,19.3146,73.7231,1.0924,23.9828,5777,CH4,v1,
23109,20241226,45,Cs0.05MA0.16FA0.79PbI2.9Br0.1,1.73,MACl,7.0,PMACl,0.7,,,MeO-4PADBC,0.248,MeO-2PACz,0.083,,,,,,,1000,10,5000,30,6,160,110,25,,,,,,,,,,,,,,,18.9515,74.0014,1.05285,24.3242,5778,CH1,v1,
23110,20241226,45,Cs0.05MA0.16FA0.79PbI2.9Br0.1,1.73,MACl,7.0,PMACl,0.7,,,MeO-4PADBC,0.248,MeO-2PACz,0.083,,,,,,,1000,10,5000,30,6,160,110,25,,,,,,,,,,,,,,,18.7474,71.235,1.09086,24.1256,5778,CH2,v1,
23111,20241226,45,Cs0.05MA0.16FA0.79PbI2.9Br0.1,1.73,MACl,7.0,PMACl,0.7,,,MeO-4PADBC,0.248,MeO-2PACz,0.083,,,,,,,1000,10,5000,30,6,160,110,25,,,,,,,,,,,,,,,19.681,74.6449,1.09182,24.149,5778,CH3,v1,
23112,20241226,45,Cs0.05MA0.16FA0.79PbI2.9Br0.1,1.73,MACl,7.0,PMACl,0.7,,,MeO-4PADBC,0.248,MeO-2PACz,0.083,,,,,,,1000,10,5000,30,6,160,110,25,,,,,,,,,,,,,,,19.5022,74.9522,1.09193,23.8289,5778,CH4,v1,
23113,20241226,45,Cs0.05MA0.16FA0.79PbI2.9Br0.1,1.73,MACl,7.0,PMACl,0.7,,,py3,0.248,2PACz,0.083,,,,,,,1000,10,5000,30,6,160,110,25,,,,,,,,,,,,,,,18.624,71.5722,1.07584,24.1869,5779,CH1,v1,
23114,20241226,45,Cs0.05MA0.16FA0.79PbI2.9Br0.1,1.73,MACl,7.0,PMACl,0.7,,,py3,0.248,2PACz,0.083,,,,,,,1000,10,5000,30,6,160,110,25,,,,,,,,,,,,,,,18.9146,72.179,1.07522,24.3719,5779,CH2,v1,
23115,20241226,45,Cs0.05MA0.16FA0.79PbI2.9Br0.1,1.73,MACl,7.0,PMACl,0.7,,,py3,0.248,2PACz,0.083,,,,,,,1000,10,5000,30,6,160,110,25,,,,,,,,,,,,,,,13.4436,2955.42,0.025146,18.0894,5779,CH3,v1,
23116,20241226,45,Cs0.05MA0.16FA0.79PbI2.9Br0.1,1.73,MACl,7.0,PMACl,0.7,,,py3,0.248,2PACz,0.083,,,,,,,1000,10,5000,30,6,160,110,25,,,,,,,,,,,,,,,17.6723,71.742,1.05114,23.4347,5779,CH4,v1,
23117,20241226,45,Cs0.05MA0.16FA0.79PbI2.9Br0.1,1.73,MACl,7.0,PMACl,0.7,,,py3,0.248,2PACz,0.083,,,,,,,1000,10,5000,30,6,160,110,25,,,,,,,,,,,,,,,17.3112,70.1115,1.06565,23.1698,5780,CH1,v1,
23118,20241226,45,Cs0.05MA0.16FA0.79PbI2.9Br0.1,1.73,MACl,7.0,PMACl,0.7,,,py3,0.248,2PACz,0.083,,,,,,,1000,10,5000,30,6,160,110,25,,,,,,,,,,,,,,,13.8262,55.7245,1.07319,23.1196,5780,CH2,v1,
23119,20241226,45,Cs0.05MA0.16FA0.79PbI2.9Br0.1,1.73,MACl,7.0,PMACl,0.7,,,py3,0.248,2PACz,0.083,,,,,,,1000,10,5000,30,6,160,110,25,,,,,,,,,,,,,,,18.0527,71.859,1.07601,23.3478,5780,CH3,v1,
23120,20241226,45,Cs0.05MA0.16FA0.79PbI2.9Br0.1,1.73,MACl,7.0,PMACl,0.7,,,py3,0.248,2PACz,0.083,,,,,,,1000,10,5000,30,6,160,110,25,,,,,,,,,,,,,,,17.8125,71.8738,1.07388,23.0781,5780,CH4,v1,
23121,20241226,45,Cs0.05MA0.16FA0.79PbI2.9Br0.1,1.73,MACl,7.0,PMACl,0.7,,,Me-4PACz,0.083,py3,0.248,,,,,,,1000,10,5000,30,6,160,110,25,,,,,,,,,,,,,,,17.9092,72.3724,1.05439,23.4694,5781,CH1,v1,
23122,20241226,45,Cs0.05MA0.16FA0.79PbI2.9Br0.1,1.73,MACl,7.0,PMACl,0.7,,,Me-4PACz,0.083,py3,0.248,,,,,,,1000,10,5000,30,6,160,110,25,,,,,,,,,,,,,,,18.3894,72.249,1.07632,23.648,5781,CH2,v1,
23123,20241226,45,Cs0.05MA0.16FA0.79PbI2.9Br0.1,1.73,MACl,7.0,PMACl,0.7,,,Me-4PACz,0.083,py3,0.248,,,,,,,1000,10,5000,30,6,160,110,25,,,,,,,,,,,,,,,17.0402,66.9688,1.06588,23.8724,5781,CH3,v1,
23124,20241226,45,Cs0.05MA0.16FA0.79PbI2.9Br0.1,1.73,MACl,7.0,PMACl,0.7,,,Me-4PACz,0.083,py3,0.248,,,,,,,1000,10,5000,30,6,160,110,25,,,,,,,,,,,,,,,18.1529,72.4267,1.06512,23.5314,5781,CH4,v1,
23125,20241226,45,Cs0.05MA0.16FA0.79PbI2.9Br0.1,1.73,MACl,7.0,PMACl,0.7,,,Me-4PACz,0.083,py3,0.248,,,,,,,1000,10,5000,30,6,160,110,25,,,,,,,,,,,,,,,17.0583,70.7104,1.05529,22.8602,5782,CH1,v1,
23126,20241226,45,Cs0.05MA0.16FA0.79PbI2.9Br0.1,1.73,MACl,7.0,PMACl,0.7,,,Me-4PACz,0.083,py3,0.248,,,,,,,1000,10,5000,30,6,160,110,25,,,,,,,,,,,,,,,17.5473,72.1318,1.07137,22.7063,5782,CH2,v1,
23127,20241226,45,Cs0.05MA0.16FA0.79PbI2.9Br0.1,1.73,MACl,7.0,PMACl,0.7,,,Me-4PACz,0.083,py3,0.248,,,,,,,1000,10,5000,30,6,160,110,25,,,,,,,,,,,,,,,17.8121,72.7548,1.07215,22.8349,5782,CH3,v1,
23128,20241226,45,Cs0.05MA0.16FA0.79PbI2.9Br0.1,1.73,MACl,7.0,PMACl,0.7,,,Me-4PACz,0.083,py3,0.248,,,,,,,1000,10,5000,30,6,160,110,25,,,,,,,,,,,,,,,17.4228,73.2505,1.06539,22.3254,5782,CH4,v1,
23129,20241226,45,Cs0.05MA0.16FA0.79PbI2.9Br0.1,1.73,MACl,7.0,PMACl,0.7,,,MeO-2PACz,0.083,DMACPA,0.248,,,,,,,1000,10,5000,30,6,160,110,25,,,,,,,,,,,,,,,17.9092,72.3724,1.05439,23.4694,5783,CH1,v1,
23130,20241226,45,Cs0.05MA0.16FA0.79PbI2.9Br0.1,1.73,MACl,7.0,PMACl,0.7,,,MeO-2PACz,0.083,DMACPA,0.248,,,,,,,1000,10,5000,30,6,160,110,25,,,,,,,,,,,,,,,18.0364,72.0077,1.02662,23.5555,5783,CH2,v1,
23131,20241226,45,Cs0.05MA0.16FA0.79PbI2.9Br0.1,1.73,MACl,7.0,PMACl,0.7,,,MeO-2PACz,0.083,DMACPA,0.248,,,,,,,1000,10,5000,30,6,160,110,25,,,,,,,,,,,,,,,17.0402,66.9688,1.06588,23.8724,5783,CH3,v1,
23132,20241226,45,Cs0.05MA0.16FA0.79PbI2.9Br0.1,1.73,MACl,7.0,PMACl,0.7,,,MeO-2PACz,0.083,DMACPA,0.248,,,,,,,1000,10,5000,30,6,160,110,25,,,,,,,,,,,,,,,18.1529,72.4267,1.06512,23.5314,5783,CH4,v1,
23133,20241226,45,Cs0.05MA0.16FA0.79PbI2.9Br0.1,1.73,MACl,7.0,PMACl,0.7,,,MeO-2PACz,0.083,DMACPA,0.248,,,,,,,1000,10,5000,30,6,160,110,25,,,,,,,,,,,,,,,17.0583,70.7104,1.05529,22.8602,5784,CH1,v1,
23134,20241226,45,Cs0.05MA0.16FA0.79PbI2.9Br0.1,1.73,MACl,7.0,PMACl,0.7,,,MeO-2PACz,0.083,DMACPA,0.248,,,,,,,1000,10,5000,30,6,160,110,25,,,,,,,,,,,,,,,17.5473,72.1318,1.07137,22.7063,5784,CH2,v1,
23135,20241226,45,Cs0.05MA0.16FA0.79PbI2.9Br0.1,1.73,MACl,7.0,PMACl,0.7,,,MeO-2PACz,0.083,DMACPA,0.248,,,,,,,1000,10,5000,30,6,160,110,25,,,,,,,,,,,,,,,17.4121,70.3421,1.02234,22.4322,5784,CH3,v1,
23136,20241226,45,Cs0.05MA0.16FA0.79PbI2.9Br0.1,1.73,MACl,7.0,PMACl,0.7,,,MeO-2PACz,0.083,DMACPA,0.248,,,,,,,1000,10,5000,30,6,160,110,25,,,,,,,,,,,,,,,17.4228,73.2505,1.06539,22.3254,5784,CH4,v1,
23137,20241226,45,Cs0.05MA0.16FA0.79PbI2.9Br0.1,1.73,MACl,7.0,PMACl,0.7,,,MeO-4PADBC,0.248,DMACPA,0.083,,,,,,,1000,10,5000,30,6,160,110,25,,,,,,,,,,,,,,,18.1197,85.469,1.04227,20.3405,5785,CH1,v1,
23138,20241226,45,Cs0.05MA0.16FA0.79PbI2.9Br0.1,1.73,MACl,7.0,PMACl,0.7,,,MeO-4PADBC,0.248,DMACPA,0.083,,,,,,,1000,10,5000,30,6,160,110,25,,,,,,,,,,,,,,,18.6159,72.4135,1.05175,24.4429,5785,CH2,v1,
23139,20241226,45,Cs0.05MA0.16FA0.79PbI2.9Br0.1,1.73,MACl,7.0,PMACl,0.7,,,MeO-4PADBC,0.248,DMACPA,0.083,,,,,,,1000,10,5000,30,6,160,110,25,,,,,,,,,,,,,,,12.1378,679.268,0.0816,21.8984,5785,CH3,v1,
23140,20241226,45,Cs0.05MA0.16FA0.79PbI2.9Br0.1,1.73,MACl,7.0,PMACl,0.7,,,MeO-4PADBC,0.248,DMACPA,0.083,,,,,,,1000,10,5000,30,6,160,110,25,,,,,,,,,,,,,,,13.8128,56.7312,1.02206,23.8223,5785,CH4,v1,
23141,20241226,45,Cs0.05MA0.16FA0.79PbI2.9Br0.1,1.73,MACl,7.0,PMACl,0.7,,,MeO-4PADBC,0.248,DMACPA,0.083,,,,,,,1000,10,5000,30,6,160,110,25,,,,,,,,,,,,,,,17.4443,72.3032,1.03191,23.3806,5786,CH1,v1,
23142,20241226,45,Cs0.05MA0.16FA0.79PbI2.9Br0.1,1.73,MACl,7.0,PMACl,0.7,,,MeO-4PADBC,0.248,DMACPA,0.083,,,,,,,1000,10,5000,30,6,160,110,25,,,,,,,,,,,,,,,17.9557,71.6646,1.04589,23.9558,5786,CH2,v1,
23143,20241226,45,Cs0.05MA0.16FA0.79PbI2.9Br0.1,1.73,MACl,7.0,PMACl,0.7,,,MeO-4PADBC,0.248,DMACPA,0.083,,,,,,,1000,10,5000,30,6,160,110,25,,,,,,,,,,,,,,,17.9761,71.4388,1.0459,24.0585,5786,CH3,v1,
23144,20241226,45,Cs0.05MA0.16FA0.79PbI2.9Br0.1,1.73,MACl,7.0,PMACl,0.7,,,MeO-4PADBC,0.248,DMACPA,0.083,,,,,,,1000,10,5000,30,6,160,110,25,,,,,,,,,,,,,,,0.0227308,12.2841,0.011721,15.7874,5786,CH4,v1,
23145,20241226,45,Cs0.05MA0.16FA0.79PbI2.9Br0.1,1.73,MACl,7.0,PMACl,0.7,,,MeO-4PADBC,0.083,MeO-2PACz,0.248,,,,,,,1000,10,5000,30,6,160,110,25,,,,,,,,,,,,,,,3.6032,30.1465,0.513268,23.2867,5787,CH1,v1,
23146,20241226,45,Cs0.05MA0.16FA0.79PbI2.9Br0.1,1.73,MACl,7.0,PMACl,0.7,,,MeO-4PADBC,0.083,MeO-2PACz,0.248,,,,,,,1000,10,5000,30,6,160,110,25,,,,,,,,,,,,,,,18.2373,72.8218,1.0546,23.7471,5787,CH2,v1,
23147,20241226,45,Cs0.05MA0.16FA0.79PbI2.9Br0.1,1.73,MACl,7.0,PMACl,0.7,,,MeO-4PADBC,0.083,MeO-2PACz,0.248,,,,,,,1000,10,5000,30,6,160,110,25,,,,,,,,,,,,,,,18.1438,72.6281,1.05537,23.6713,5787,CH3,v1,
23148,20241226,45,Cs0.05MA0.16FA0.79PbI2.9Br0.1,1.73,MACl,7.0,PMACl,0.7,,,MeO-4PADBC,0.083,MeO-2PACz,0.248,,,,,,,1000,10,5000,30,6,160,110,25,,,,,,,,,,,,,,,17.6618,72.3869,1.05415,23.1458,5787,CH4,v1,
23149,20241226,45,Cs0.05MA0.16FA0.79PbI2.9Br0.1,1.73,MACl,7.0,PMACl,0.7,,,MeO-4PADBC,0.083,MeO-2PACz,0.248,,,,,,,1000,10,5000,30,6,160,110,25,,,,,,,,,,,,,,,2.97924,27.5928,0.448462,24.076,5788,CH1,v1,
23150,20241226,45,Cs0.05MA0.16FA0.79PbI2.9Br0.1,1.73,MACl,7.0,PMACl,0.7,,,MeO-4PADBC,0.083,MeO-2PACz,0.248,,,,,,,1000,10,5000,30,6,160,110,25,,,,,,,,,,,,,,,19.1905,73.3359,1.06522,24.5657,5788,CH2,v1,
23151,20241226,45,Cs0.05MA0.16FA0.79PbI2.9Br0.1,1.73,MACl,7.0,PMACl,0.7,,,MeO-4PADBC,0.083,MeO-2PACz,0.248,,,,,,,1000,10,5000,30,6,160,110,25,,,,,,,,,,,,,,,19.1117,73.9467,1.05518,24.4938,5788,CH3,v1,
23152,20241226,45,Cs0.05MA0.16FA0.79PbI2.9Br0.1,1.73,MACl,7.0,PMACl,0.7,,,MeO-4PADBC,0.083,MeO-2PACz,0.248,,,,,,,1000,10,5000,30,6,160,110,25,,,,,,,,,,,,,,,2.227,26.0012,0.359771,23.8067,5788,CH4,v1,
23153,20241226,45,Cs0.05MA0.16FA0.79PbI2.9Br0.1,1.73,MACl,7.0,PMACl,0.7,,,MeO-4PADBC,0.083,2PACz,0.248,,,,,,,1000,10,5000,30,6,160,110,25,,,,,,,,,,,,,,,18.4918,73.5597,1.05885,23.7414,5789,CH1,v1,
23154,20241226,45,Cs0.05MA0.16FA0.79PbI2.9Br0.1,1.73,MACl,7.0,PMACl,0.7,,,MeO-4PADBC,0.083,2PACz,0.248,,,,,,,1000,10,5000,30,6,160,110,25,,,,,,,,,,,,,,,18.5884,72.5766,1.0642,24.0669,5789,CH2,v1,
23155,20241226,45,Cs0.05MA0.16FA0.79PbI2.9Br0.1,1.73,MACl,7.0,PMACl,0.7,,,MeO-4PADBC,0.083,2PACz,0.248,,,,,,,1000,10,5000,30,6,160,110,25,,,,,,,,,,,,,,,18.46,71.6004,1.0655,24.1971,5789,CH3,v1,
23156,20241226,45,Cs0.05MA0.16FA0.79PbI2.9Br0.1,1.73,MACl,7.0,PMACl,0.7,,,MeO-4PADBC,0.083,2PACz,0.248,,,,,,,1000,10,5000,30,6,160,110,25,,,,,,,,,,,,,,,18.1294,71.0682,1.06514,23.9498,5789,CH4,v1,
