Repository: MI-Materials-Intelligence/Recipe-Language-Model

# Learning Layer

## Overview

In the learning layer, the formulas and parameters are encoded and then tokenised into recipes as inputs. Through atomic skills of data extraction, cleaning, and matching, these data are organised into standardised datasets, providing the basis for RLM training and iterative recipe refinement.

Key Atomic Skills:
- **Cleaning**: Preprocessing and outlier cleaning
- **Matching**: Matching data pairs based on variables
- **Extraction**: Data extraction from robotic boxes

File: seven_ai_layers_robotics/learning/data/data50764_from_db.csv (part 97 of 253)
No,date,rank,Formula PVK,Concentration PVK,Formula Additive 1,Concentration Additive 1,Formula Additive 2,Concentration Additive 2,Formula Additive 3,Concentration Additive 3,Formula SAM 1,Concentration SAM 1,Formula SAM 2,Concentration SAM 2,Formula SAM 3,Concentration SAM 3,Spin Coating Speed SAM,Spin Coating Time SAM,Annealed Temperature SAM,Annealed Time SAM,Spin Coating Speed PVK 1,Spin Coating Time PVK 1,Spin Coating Speed PVK 2,Spin Coating Time PVK 2,Antisolvent Dropping Timing,Antisolvent Volume,Annealed Temperature PVK,Annealed Time PVK,Formula Passivator 1,Concentration Passivator 1,Formula Passivator 2,Concentration Passivator 2,Formula Passivator 3,Concentration Passivator 3,Formula Passivator 4,Concentration Passivator 4,Spin Coating Speed Passivator,Spin Coating Time Passivator,Passivator Dropping Timing,Passivator Volume,Annealed Temperature Passivator,Annealed Time Passivator,PCE,FF,Voc,Jsc,Product,Channel,From,upload_time
23157,20241226,45,Cs0.05MA0.16FA0.79PbI2.9Br0.1,1.73,MACl,7.0,PMACl,0.7,,,MeO-4PADBC,0.083,2PACz,0.248,,,,,,,1000,10,5000,30,6,160,110,25,,,,,,,,,,,,,,,18.4199,72.0354,1.06943,23.9107,5790,CH1,v1,
23158,20241226,45,Cs0.05MA0.16FA0.79PbI2.9Br0.1,1.73,MACl,7.0,PMACl,0.7,,,MeO-4PADBC,0.083,2PACz,0.248,,,,,,,1000,10,5000,30,6,160,110,25,,,,,,,,,,,,,,,17.3951,68.045,1.06468,24.0112,5790,CH2,v1,
23159,20241226,45,Cs0.05MA0.16FA0.79PbI2.9Br0.1,1.73,MACl,7.0,PMACl,0.7,,,MeO-4PADBC,0.083,2PACz,0.248,,,,,,,1000,10,5000,30,6,160,110,25,,,,,,,,,,,,,,,18.7517,72.7443,1.07083,24.0725,5790,CH3,v1,
23160,20241226,45,Cs0.05MA0.16FA0.79PbI2.9Br0.1,1.73,MACl,7.0,PMACl,0.7,,,MeO-4PADBC,0.083,2PACz,0.248,,,,,,,1000,10,5000,30,6,160,110,25,,,,,,,,,,,,,,,18.3,72.8689,1.06474,23.5867,5790,CH4,v1,
23161,20241226,45,Cs0.05MA0.16FA0.79PbI2.9Br0.1,1.73,MACl,7.0,PMACl,0.7,,,Me-4PACz,0.165,DMACPA,0.165,,,,,,,1000,10,5000,30,6,160,110,25,,,,,,,,,,,,,,,17.3258,67.1459,1.01732,25.3638,5791,CH1,v1,
23162,20241226,45,Cs0.05MA0.16FA0.79PbI2.9Br0.1,1.73,MACl,7.0,PMACl,0.7,,,Me-4PACz,0.165,DMACPA,0.165,,,,,,,1000,10,5000,30,6,160,110,25,,,,,,,,,,,,,,,4.41519,37.9701,0.465676,24.9703,5791,CH2,v1,
23163,20241226,45,Cs0.05MA0.16FA0.79PbI2.9Br0.1,1.73,MACl,7.0,PMACl,0.7,,,Me-4PACz,0.165,DMACPA,0.165,,,,,,,1000,10,5000,30,6,160,110,25,,,,,,,,,,,,,,,16.9667,65.8508,1.0324,24.9567,5791,CH3,v1,
23164,20241226,45,Cs0.05MA0.16FA0.79PbI2.9Br0.1,1.73,MACl,7.0,PMACl,0.7,,,Me-4PACz,0.165,DMACPA,0.165,,,,,,,1000,10,5000,30,6,160,110,25,,,,,,,,,,,,,,,16.1982,65.3557,1.02935,24.0779,5791,CH4,v1,
23165,20241226,45,Cs0.05MA0.16FA0.79PbI2.9Br0.1,1.73,MACl,7.0,PMACl,0.7,,,Me-4PACz,0.165,DMACPA,0.165,,,,,,,1000,10,5000,30,6,160,110,25,,,,,,,,,,,,,,,11.5941,51.3185,0.950529,23.7683,5792,CH1,v1,
23166,20241226,45,Cs0.05MA0.16FA0.79PbI2.9Br0.1,1.73,MACl,7.0,PMACl,0.7,,,Me-4PACz,0.165,DMACPA,0.165,,,,,,,1000,10,5000,30,6,160,110,25,,,,,,,,,,,,,,,17.3906,68.851,1.03934,24.3023,5792,CH2,v1,
23167,20241226,45,Cs0.05MA0.16FA0.79PbI2.9Br0.1,1.73,MACl,7.0,PMACl,0.7,,,Me-4PACz,0.165,DMACPA,0.165,,,,,,,1000,10,5000,30,6,160,110,25,,,,,,,,,,,,,,,16.8559,69.2103,1.0263,23.7306,5792,CH3,v1,
23168,20241226,45,Cs0.05MA0.16FA0.79PbI2.9Br0.1,1.73,MACl,7.0,PMACl,0.7,,,Me-4PACz,0.165,DMACPA,0.165,,,,,,,1000,10,5000,30,6,160,110,25,,,,,,,,,,,,,,,16.2186,67.4228,1.01465,23.7079,5792,CH4,v1,
23169,20241226,45,Cs0.05MA0.16FA0.79PbI2.9Br0.1,1.73,MACl,7.0,PMACl,0.7,,,Me-4PACz,0.083,Me-2PACz,0.248,,,,,,,1000,10,5000,30,6,160,110,25,,,,,,,,,,,,,,,17.2294,70.6997,1.02057,23.8786,5793,CH1,v1,
23170,20241226,45,Cs0.05MA0.16FA0.79PbI2.9Br0.1,1.73,MACl,7.0,PMACl,0.7,,,Me-4PACz,0.083,Me-2PACz,0.248,,,,,,,1000,10,5000,30,6,160,110,25,,,,,,,,,,,,,,,17.888,70.4893,1.0413,24.3704,5793,CH2,v1,
23171,20241226,45,Cs0.05MA0.16FA0.79PbI2.9Br0.1,1.73,MACl,7.0,PMACl,0.7,,,Me-4PACz,0.083,Me-2PACz,0.248,,,,,,,1000,10,5000,30,6,160,110,25,,,,,,,,,,,,,,,17.7311,69.8815,1.04095,24.375,5793,CH3,v1,
23172,20241226,45,Cs0.05MA0.16FA0.79PbI2.9Br0.1,1.73,MACl,7.0,PMACl,0.7,,,Me-4PACz,0.083,Me-2PACz,0.248,,,,,,,1000,10,5000,30,6,160,110,25,,,,,,,,,,,,,,,17.4593,69.7871,1.04081,24.0371,5793,CH4,v1,
23173,20241226,45,Cs0.05MA0.16FA0.79PbI2.9Br0.1,1.73,MACl,7.0,PMACl,0.7,,,Me-4PACz,0.083,Me-2PACz,0.248,,,,,,,1000,10,5000,30,6,160,110,25,,,,,,,,,,,,,,,0.23314,24.8102,0.043875,21.4173,5794,CH1,v1,
23174,20241226,45,Cs0.05MA0.16FA0.79PbI2.9Br0.1,1.73,MACl,7.0,PMACl,0.7,,,Me-4PACz,0.083,Me-2PACz,0.248,,,,,,,1000,10,5000,30,6,160,110,25,,,,,,,,,,,,,,,1.60644,26.1019,0.25593,24.0475,5794,CH2,v1,
23175,20241226,45,Cs0.05MA0.16FA0.79PbI2.9Br0.1,1.73,MACl,7.0,PMACl,0.7,,,Me-4PACz,0.083,Me-2PACz,0.248,,,,,,,1000,10,5000,30,6,160,110,25,,,,,,,,,,,,,,,0.0058395,3.95109,0.01057,13.9824,5794,CH3,v1,
23176,20241226,45,Cs0.05MA0.16FA0.79PbI2.9Br0.1,1.73,MACl,7.0,PMACl,0.7,,,Me-4PACz,0.083,Me-2PACz,0.248,,,,,,,1000,10,5000,30,6,160,110,25,,,,,,,,,,,,,,,1.86075,26.1351,0.300772,23.6716,5794,CH4,v1,
23177,20241226,45,Cs0.05MA0.16FA0.79PbI2.9Br0.1,1.73,MACl,7.0,PMACl,0.7,,,MeO-4PADBC,0.248,2PACz,0.083,,,,,,,1000,10,5000,30,6,160,110,25,,,,,,,,,,,,,,,0.477642,24.778,0.082786,23.2852,5795,CH1,v1,
23178,20241226,45,Cs0.05MA0.16FA0.79PbI2.9Br0.1,1.73,MACl,7.0,PMACl,0.7,,,MeO-4PADBC,0.248,2PACz,0.083,,,,,,,1000,10,5000,30,6,160,110,25,,,,,,,,,,,,,,,19.3338,69.8539,1.06563,25.9729,5795,CH2,v1,
23179,20241226,45,Cs0.05MA0.16FA0.79PbI2.9Br0.1,1.73,MACl,7.0,PMACl,0.7,,,MeO-4PADBC,0.248,2PACz,0.083,,,,,,,1000,10,5000,30,6,160,110,25,,,,,,,,,,,,,,,19.0172,67.7063,1.06582,26.3531,5795,CH3,v1,
23180,20241226,45,Cs0.05MA0.16FA0.79PbI2.9Br0.1,1.73,MACl,7.0,PMACl,0.7,,,MeO-4PADBC,0.248,2PACz,0.083,,,,,,,1000,10,5000,30,6,160,110,25,,,,,,,,,,,,,,,0.755002,24.9941,0.112364,26.8833,5795,CH4,v1,
23181,20241226,45,Cs0.05MA0.16FA0.79PbI2.9Br0.1,1.73,MACl,7.0,PMACl,0.7,,,MeO-4PADBC,0.248,2PACz,0.083,,,,,,,1000,10,5000,30,6,160,110,25,,,,,,,,,,,,,,,0.422714,24.7664,0.074914,22.7836,5796,CH1,v1,
23182,20241226,45,Cs0.05MA0.16FA0.79PbI2.9Br0.1,1.73,MACl,7.0,PMACl,0.7,,,MeO-4PADBC,0.248,2PACz,0.083,,,,,,,1000,10,5000,30,6,160,110,25,,,,,,,,,,,,,,,0.49576,24.7951,0.085927,23.2688,5796,CH2,v1,
23183,20241226,45,Cs0.05MA0.16FA0.79PbI2.9Br0.1,1.73,MACl,7.0,PMACl,0.7,,,MeO-4PADBC,0.248,2PACz,0.083,,,,,,,1000,10,5000,30,6,160,110,25,,,,,,,,,,,,,,,3.50452,27.1649,0.523236,24.6561,5796,CH3,v1,
23184,20241226,45,Cs0.05MA0.16FA0.79PbI2.9Br0.1,1.73,MACl,7.0,PMACl,0.7,,,MeO-4PADBC,0.248,2PACz,0.083,,,,,,,1000,10,5000,30,6,160,110,25,,,,,,,,,,,,,,,14.0934,60.9674,1.01425,22.7915,5796,CH4,v1,
23185,20241226,45,Cs0.05MA0.16FA0.79PbI2.9Br0.1,1.73,MACl,7.0,PMACl,0.7,,,Me-4PACz,0.248,2PACz,0.083,,,,,,,1000,10,5000,30,6,160,110,25,,,,,,,,,,,,,,,18.6458,72.2591,0.940072,27.4491,5797,CH1,v1,
23186,20241226,45,Cs0.05MA0.16FA0.79PbI2.9Br0.1,1.73,MACl,7.0,PMACl,0.7,,,Me-4PACz,0.248,2PACz,0.083,,,,,,,1000,10,5000,30,6,160,110,25,,,,,,,,,,,,,,,18.4531,67.9716,1.02416,26.5079,5797,CH2,v1,
23187,20241226,45,Cs0.05MA0.16FA0.79PbI2.9Br0.1,1.73,MACl,7.0,PMACl,0.7,,,Me-4PACz,0.248,2PACz,0.083,,,,,,,1000,10,5000,30,6,160,110,25,,,,,,,,,,,,,,,17.7726,67.5238,1.0339,25.4576,5797,CH3,v1,
23188,20241226,45,Cs0.05MA0.16FA0.79PbI2.9Br0.1,1.73,MACl,7.0,PMACl,0.7,,,Me-4PACz,0.248,2PACz,0.083,,,,,,,1000,10,5000,30,6,160,110,25,,,,,,,,,,,,,,,17.3181,70.5745,1.01683,24.1326,5797,CH4,v1,
23189,20241226,45,Cs0.05MA0.16FA0.79PbI2.9Br0.1,1.73,MACl,7.0,PMACl,0.7,,,Me-4PACz,0.248,2PACz,0.083,,,,,,,1000,10,5000,30,6,160,110,25,,,,,,,,,,,,,,,9.50998,45.0319,0.837131,25.227,5798,CH1,v1,
23190,20241226,45,Cs0.05MA0.16FA0.79PbI2.9Br0.1,1.73,MACl,7.0,PMACl,0.7,,,Me-4PACz,0.248,2PACz,0.083,,,,,,,1000,10,5000,30,6,160,110,25,,,,,,,,,,,,,,,19.043,71.2944,1.03578,25.7877,5798,CH2,v1,
23191,20241226,45,Cs0.05MA0.16FA0.79PbI2.9Br0.1,1.73,MACl,7.0,PMACl,0.7,,,Me-4PACz,0.248,2PACz,0.083,,,,,,,1000,10,5000,30,6,160,110,25,,,,,,,,,,,,,,,18.2734,68.9034,1.0253,25.8658,5798,CH3,v1,
23192,20241226,45,Cs0.05MA0.16FA0.79PbI2.9Br0.1,1.73,MACl,7.0,PMACl,0.7,,,Me-4PACz,0.248,2PACz,0.083,,,,,,,1000,10,5000,30,6,160,110,25,,,,,,,,,,,,,,,18.8836,71.7407,1.03084,25.5345,5798,CH4,v1,
23193,20241226,45,Cs0.05MA0.16FA0.79PbI2.9Br0.1,1.73,MACl,7.0,PMACl,0.7,,,MeO-4PADBC,0.165,DMACPA,0.165,,,,,,,1000,10,5000,30,6,160,110,25,,,,,,,,,,,,,,,18.7945,74.4518,1.02541,24.6183,5799,CH1,v1,
23194,20241226,45,Cs0.05MA0.16FA0.79PbI2.9Br0.1,1.73,MACl,7.0,PMACl,0.7,,,MeO-4PADBC,0.165,DMACPA,0.165,,,,,,,1000,10,5000,30,6,160,110,25,,,,,,,,,,,,,,,19.5104,74.5329,1.0445,25.0616,5799,CH2,v1,
23195,20241226,45,Cs0.05MA0.16FA0.79PbI2.9Br0.1,1.73,MACl,7.0,PMACl,0.7,,,MeO-4PADBC,0.165,DMACPA,0.165,,,,,,,1000,10,5000,30,6,160,110,25,,,,,,,,,,,,,,,19.2197,73.8198,1.03713,25.1039,5799,CH3,v1,
23196,20241226,45,Cs0.05MA0.16FA0.79PbI2.9Br0.1,1.73,MACl,7.0,PMACl,0.7,,,MeO-4PADBC,0.165,DMACPA,0.165,,,,,,,1000,10,5000,30,6,160,110,25,,,,,,,,,,,,,,,19.0018,73.2549,1.04259,24.8795,5799,CH4,v1,
23197,20241226,45,Cs0.05MA0.16FA0.79PbI2.9Br0.1,1.73,MACl,7.0,PMACl,0.7,,,MeO-4PADBC,0.165,DMACPA,0.165,,,,,,,1000,10,5000,30,6,160,110,25,,,,,,,,,,,,,,,17.147,69.4742,1.00099,24.6567,5800,CH1,v1,
23198,20241226,45,Cs0.05MA0.16FA0.79PbI2.9Br0.1,1.73,MACl,7.0,PMACl,0.7,,,MeO-4PADBC,0.165,DMACPA,0.165,,,,,,,1000,10,5000,30,6,160,110,25,,,,,,,,,,,,,,,18.652,71.8868,1.04515,24.8254,5800,CH2,v1,
23199,20241226,45,Cs0.05MA0.16FA0.79PbI2.9Br0.1,1.73,MACl,7.0,PMACl,0.7,,,MeO-4PADBC,0.165,DMACPA,0.165,,,,,,,1000,10,5000,30,6,160,110,25,,,,,,,,,,,,,,,18.6234,72.0433,1.04663,24.6985,5800,CH3,v1,
23200,20241226,45,Cs0.05MA0.16FA0.79PbI2.9Br0.1,1.73,MACl,7.0,PMACl,0.7,,,MeO-4PADBC,0.165,DMACPA,0.165,,,,,,,1000,10,5000,30,6,160,110,25,,,,,,,,,,,,,,,18.3478,72.9391,1.03309,24.3494,5800,CH4,v1,
23201,20241226,45,Cs0.05MA0.16FA0.79PbI2.9Br0.1,1.73,MACl,7.0,PMACl,0.7,,,Me-4PACz,0.083,MeO-2PACz,0.248,,,,,,,1000,10,5000,30,6,160,110,25,,,,,,,,,,,,,,,0.462291,25.1871,0.083718,21.9238,5801,CH1,v1,
23202,20241226,45,Cs0.05MA0.16FA0.79PbI2.9Br0.1,1.73,MACl,7.0,PMACl,0.7,,,Me-4PACz,0.083,MeO-2PACz,0.248,,,,,,,1000,10,5000,30,6,160,110,25,,,,,,,,,,,,,,,1.28058,25.8063,0.21443,23.1417,5801,CH2,v1,
23203,20241226,45,Cs0.05MA0.16FA0.79PbI2.9Br0.1,1.73,MACl,7.0,PMACl,0.7,,,Me-4PACz,0.083,MeO-2PACz,0.248,,,,,,,1000,10,5000,30,6,160,110,25,,,,,,,,,,,,,,,18.9152,74.5348,1.06207,23.8946,5801,CH3,v1,
23204,20241226,45,Cs0.05MA0.16FA0.79PbI2.9Br0.1,1.73,MACl,7.0,PMACl,0.7,,,Me-4PACz,0.083,MeO-2PACz,0.248,,,,,,,1000,10,5000,30,6,160,110,25,,,,,,,,,,,,,,,18.1816,73.9839,1.05413,23.3131,5801,CH4,v1,
23205,20241226,45,Cs0.05MA0.16FA0.79PbI2.9Br0.1,1.73,MACl,7.0,PMACl,0.7,,,Me-4PACz,0.083,MeO-2PACz,0.248,,,,,,,1000,10,5000,30,6,160,110,25,,,,,,,,,,,,,,,0.376991,24.6648,0.067722,22.5698,5802,CH1,v1,
23206,20241226,45,Cs0.05MA0.16FA0.79PbI2.9Br0.1,1.73,MACl,7.0,PMACl,0.7,,,Me-4PACz,0.083,MeO-2PACz,0.248,,,,,,,1000,10,5000,30,6,160,110,25,,,,,,,,,,,,,,,0.238714,24.8517,0.04308,22.2969,5802,CH2,v1,
23207,20241226,45,Cs0.05MA0.16FA0.79PbI2.9Br0.1,1.73,MACl,7.0,PMACl,0.7,,,Me-4PACz,0.083,MeO-2PACz,0.248,,,,,,,1000,10,5000,30,6,160,110,25,,,,,,,,,,,,,,,15.4403,58.4857,1.0118,26.0921,5802,CH3,v1,
23208,20241226,45,Cs0.05MA0.16FA0.79PbI2.9Br0.1,1.73,MACl,7.0,PMACl,0.7,,,Me-4PACz,0.083,MeO-2PACz,0.248,,,,,,,1000,10,5000,30,6,160,110,25,,,,,,,,,,,,,,,2.05e-05,0.0172931,0.008271,14.2987,5802,CH4,v1,
23209,20241226,45,Cs0.05MA0.16FA0.79PbI2.9Br0.1,1.73,MACl,7.0,PMACl,0.7,,,Me-4PACz,0.165,MeO-4PADBC,0.165,,,,,,,1000,10,5000,30,6,160,110,25,,,,,,,,,,,,,,,17.0362,68.7487,0.996605,24.8648,5803,CH1,v1,
23210,20241226,45,Cs0.05MA0.16FA0.79PbI2.9Br0.1,1.73,MACl,7.0,PMACl,0.7,,,Me-4PACz,0.165,MeO-4PADBC,0.165,,,,,,,1000,10,5000,30,6,160,110,25,,,,,,,,,,,,,,,7.43869,35.0707,0.85227,24.8871,5803,CH2,v1,
23211,20241226,45,Cs0.05MA0.16FA0.79PbI2.9Br0.1,1.73,MACl,7.0,PMACl,0.7,,,Me-4PACz,0.165,MeO-4PADBC,0.165,,,,,,,1000,10,5000,30,6,160,110,25,,,,,,,,,,,,,,,17.6741,67.4628,1.03408,25.3348,5803,CH3,v1,
23212,20241226,45,Cs0.05MA0.16FA0.79PbI2.9Br0.1,1.73,MACl,7.0,PMACl,0.7,,,Me-4PACz,0.165,MeO-4PADBC,0.165,,,,,,,1000,10,5000,30,6,160,110,25,,,,,,,,,,,,,,,17.1427,67.7044,1.02513,24.6992,5803,CH4,v1,
23213,20241226,45,Cs0.05MA0.16FA0.79PbI2.9Br0.1,1.73,MACl,7.0,PMACl,0.7,,,Me-4PACz,0.165,MeO-4PADBC,0.165,,,,,,,1000,10,5000,30,6,160,110,25,,,,,,,,,,,,,,,19.7326,72.0758,0.940623,29.1057,5804,CH1,v1,
23214,20241226,45,Cs0.05MA0.16FA0.79PbI2.9Br0.1,1.73,MACl,7.0,PMACl,0.7,,,Me-4PACz,0.165,MeO-4PADBC,0.165,,,,,,,1000,10,5000,30,6,160,110,25,,,,,,,,,,,,,,,18.2859,63.8825,1.03307,27.7079,5804,CH2,v1,
23215,20241226,45,Cs0.05MA0.16FA0.79PbI2.9Br0.1,1.73,MACl,7.0,PMACl,0.7,,,Me-4PACz,0.165,MeO-4PADBC,0.165,,,,,,,1000,10,5000,30,6,160,110,25,,,,,,,,,,,,,,,18.0874,65.6542,1.04458,26.3738,5804,CH3,v1,
23216,20241226,45,Cs0.05MA0.16FA0.79PbI2.9Br0.1,1.73,MACl,7.0,PMACl,0.7,,,Me-4PACz,0.165,MeO-4PADBC,0.165,,,,,,,1000,10,5000,30,6,160,110,25,,,,,,,,,,,,,,,17.509,68.0787,1.03426,24.8669,5804,CH4,v1,
23217,20241226,45,Cs0.05MA0.16FA0.79PbI2.9Br0.1,1.73,MACl,7.0,PMACl,0.7,,,MeO-4PADBC,0.083,DMACPA,0.248,,,,,,,1000,10,5000,30,6,160,110,25,,,,,,,,,,,,,,,18.0371,72.419,1.01543,24.528,5805,CH1,v1,
23218,20241226,45,Cs0.05MA0.16FA0.79PbI2.9Br0.1,1.73,MACl,7.0,PMACl,0.7,,,MeO-4PADBC,0.083,DMACPA,0.248,,,,,,,1000,10,5000,30,6,160,110,25,,,,,,,,,,,,,,,19.1303,73.3324,1.05309,24.772,5805,CH2,v1,
23219,20241226,45,Cs0.05MA0.16FA0.79PbI2.9Br0.1,1.73,MACl,7.0,PMACl,0.7,,,MeO-4PADBC,0.083,DMACPA,0.248,,,,,,,1000,10,5000,30,6,160,110,25,,,,,,,,,,,,,,,19.0444,84.1124,0.917876,24.6674,5805,CH3,v1,
23220,20241226,45,Cs0.05MA0.16FA0.79PbI2.9Br0.1,1.73,MACl,7.0,PMACl,0.7,,,MeO-4PADBC,0.083,DMACPA,0.248,,,,,,,1000,10,5000,30,6,160,110,25,,,,,,,,,,,,,,,18.6646,73.1281,1.05479,24.1974,5805,CH4,v1,
23221,20241226,45,Cs0.05MA0.16FA0.79PbI2.9Br0.1,1.73,MACl,7.0,PMACl,0.7,,,MeO-4PADBC,0.083,DMACPA,0.248,,,,,,,1000,10,5000,30,6,160,110,25,,,,,,,,,,,,,,,0.117262,22.6594,0.027942,18.5206,5806,CH1,v1,
23222,20241226,45,Cs0.05MA0.16FA0.79PbI2.9Br0.1,1.73,MACl,7.0,PMACl,0.7,,,MeO-4PADBC,0.083,DMACPA,0.248,,,,,,,1000,10,5000,30,6,160,110,25,,,,,,,,,,,,,,,16.7983,66.381,1.0466,24.1791,5806,CH2,v1,
23223,20241226,45,Cs0.05MA0.16FA0.79PbI2.9Br0.1,1.73,MACl,7.0,PMACl,0.7,,,MeO-4PADBC,0.083,DMACPA,0.248,,,,,,,1000,10,5000,30,6,160,110,25,,,,,,,,,,,,,,,6.14356,31.2683,0.814784,24.1143,5806,CH3,v1,
23224,20241226,45,Cs0.05MA0.16FA0.79PbI2.9Br0.1,1.73,MACl,7.0,PMACl,0.7,,,MeO-4PADBC,0.083,DMACPA,0.248,,,,,,,1000,10,5000,30,6,160,110,25,,,,,,,,,,,,,,,6.24497,162.541,0.166632,23.0572,5806,CH4,v1,
23225,20241226,45,Cs0.05MA0.16FA0.79PbI2.9Br0.1,1.73,MACl,7.0,PMACl,0.7,,,Me-2PACz,0.083,MeO-4PADBC,0.248,,,,,,,1000,10,5000,30,6,160,110,25,,,,,,,,,,,,,,,19.0335,74.8635,1.0528,24.1493,5807,CH1,v1,
23226,20241226,45,Cs0.05MA0.16FA0.79PbI2.9Br0.1,1.73,MACl,7.0,PMACl,0.7,,,Me-2PACz,0.083,MeO-4PADBC,0.248,,,,,,,1000,10,5000,30,6,160,110,25,,,,,,,,,,,,,,,19.5831,74.3435,1.06905,24.6401,5807,CH2,v1,
23227,20241226,45,Cs0.05MA0.16FA0.79PbI2.9Br0.1,1.73,MACl,7.0,PMACl,0.7,,,Me-2PACz,0.083,MeO-4PADBC,0.248,,,,,,,1000,10,5000,30,6,160,110,25,,,,,,,,,,,,,,,19.6802,74.9145,1.07235,24.4979,5807,CH3,v1,
23228,20241226,45,Cs0.05MA0.16FA0.79PbI2.9Br0.1,1.73,MACl,7.0,PMACl,0.7,,,Me-2PACz,0.083,MeO-4PADBC,0.248,,,,,,,1000,10,5000,30,6,160,110,25,,,,,,,,,,,,,,,19.1746,75.2137,1.06249,23.9942,5807,CH4,v1,
23229,20241226,45,Cs0.05MA0.16FA0.79PbI2.9Br0.1,1.73,MACl,7.0,PMACl,0.7,,,Me-2PACz,0.083,MeO-4PADBC,0.248,,,,,,,1000,10,5000,30,6,160,110,25,,,,,,,,,,,,,,,1.26399,26.0371,0.21174,22.927,5808,CH1,v1,
23230,20241226,45,Cs0.05MA0.16FA0.79PbI2.9Br0.1,1.73,MACl,7.0,PMACl,0.7,,,Me-2PACz,0.083,MeO-4PADBC,0.248,,,,,,,1000,10,5000,30,6,160,110,25,,,,,,,,,,,,,,,6.02175,32.2149,0.773199,24.1754,5808,CH2,v1,
23231,20241226,45,Cs0.05MA0.16FA0.79PbI2.9Br0.1,1.73,MACl,7.0,PMACl,0.7,,,Me-2PACz,0.083,MeO-4PADBC,0.248,,,,,,,1000,10,5000,30,6,160,110,25,,,,,,,,,,,,,,,18.1583,71.6227,1.06374,23.8337,5808,CH3,v1,
23232,20241226,45,Cs0.05MA0.16FA0.79PbI2.9Br0.1,1.73,MACl,7.0,PMACl,0.7,,,Me-2PACz,0.083,MeO-4PADBC,0.248,,,,,,,1000,10,5000,30,6,160,110,25,,,,,,,,,,,,,,,1.28971,25.2991,0.218254,23.3575,5808,CH4,v1,
23233,20241226,45,Cs0.05MA0.16FA0.79PbI2.9Br0.1,1.73,MACl,7.0,PMACl,0.7,,,MeO-2PACz,0.165,py3,0.165,,,,,,,1000,10,5000,30,6,160,110,25,,,,,,,,,,,,,,,18.4729,75.5481,1.0672,22.9121,5809,CH1,v1,
23234,20241226,45,Cs0.05MA0.16FA0.79PbI2.9Br0.1,1.73,MACl,7.0,PMACl,0.7,,,MeO-2PACz,0.165,py3,0.165,,,,,,,1000,10,5000,30,6,160,110,25,,,,,,,,,,,,,,,18.5166,74.5617,1.07426,23.1172,5809,CH2,v1,
23235,20241226,45,Cs0.05MA0.16FA0.79PbI2.9Br0.1,1.73,MACl,7.0,PMACl,0.7,,,MeO-2PACz,0.165,py3,0.165,,,,,,,1000,10,5000,30,6,160,110,25,,,,,,,,,,,,,,,15.2501,62.8628,1.05337,23.0301,5809,CH3,v1,
23236,20241226,45,Cs0.05MA0.16FA0.79PbI2.9Br0.1,1.73,MACl,7.0,PMACl,0.7,,,MeO-2PACz,0.165,py3,0.165,,,,,,,1000,10,5000,30,6,160,110,25,,,,,,,,,,,,,,,18.5591,76.2458,1.07163,22.7141,5809,CH4,v1,
23237,20241226,45,Cs0.05MA0.16FA0.79PbI2.9Br0.1,1.73,MACl,7.0,PMACl,0.7,,,MeO-2PACz,0.165,py3,0.165,,,,,,,1000,10,5000,30,6,160,110,25,,,,,,,,,,,,,,,14.7294,64.5906,0.952838,23.9329,5810,CH1,v1,
23238,20241226,45,Cs0.05MA0.16FA0.79PbI2.9Br0.1,1.73,MACl,7.0,PMACl,0.7,,,MeO-2PACz,0.165,py3,0.165,,,,,,,1000,10,5000,30,6,160,110,25,,,,,,,,,,,,,,,19.6037,75.8688,1.07277,24.0863,5810,CH2,v1,
23239,20241226,45,Cs0.05MA0.16FA0.79PbI2.9Br0.1,1.73,MACl,7.0,PMACl,0.7,,,MeO-2PACz,0.165,py3,0.165,,,,,,,1000,10,5000,30,6,160,110,25,,,,,,,,,,,,,,,18.9166,73.8212,1.06116,24.1479,5810,CH3,v1,
23240,20241226,45,Cs0.05MA0.16FA0.79PbI2.9Br0.1,1.73,MACl,7.0,PMACl,0.7,,,MeO-2PACz,0.165,py3,0.165,,,,,,,1000,10,5000,30,6,160,110,25,,,,,,,,,,,,,,,0.629304,25.3014,0.109491,22.7163,5810,CH4,v1,
23241,20241226,45,Cs0.05MA0.16FA0.79PbI2.9Br0.1,1.73,MACl,7.0,PMACl,0.7,,,MeO-2PACz,0.248,2PACz,0.083,,,,,,,1000,10,5000,30,6,160,110,25,,,,,,,,,,,,,,,0.123823,22.5854,0.028902,18.969,5811,CH1,v1,
23242,20241226,45,Cs0.05MA0.16FA0.79PbI2.9Br0.1,1.73,MACl,7.0,PMACl,0.7,,,MeO-2PACz,0.248,2PACz,0.083,,,,,,,1000,10,5000,30,6,160,110,25,,,,,,,,,,,,,,,17.2863,66.9115,1.06444,24.2706,5811,CH2,v1,
23243,20241226,45,Cs0.05MA0.16FA0.79PbI2.9Br0.1,1.73,MACl,7.0,PMACl,0.7,,,MeO-2PACz,0.248,2PACz,0.083,,,,,,,1000,10,5000,30,6,160,110,25,,,,,,,,,,,,,,,0.907445,25.1204,0.15442,23.3933,5811,CH3,v1,
23244,20241226,45,Cs0.05MA0.16FA0.79PbI2.9Br0.1,1.73,MACl,7.0,PMACl,0.7,,,MeO-2PACz,0.248,2PACz,0.083,,,,,,,1000,10,5000,30,6,160,110,25,,,,,,,,,,,,,,,19.4821,76.5559,1.06728,23.8439,5811,CH4,v1,
23245,20241226,45,Cs0.05MA0.16FA0.79PbI2.9Br0.1,1.73,MACl,7.0,PMACl,0.7,,,MeO-2PACz,0.248,2PACz,0.083,,,,,,,1000,10,5000,30,6,160,110,25,,,,,,,,,,,,,,,19.5456,76.6722,1.06243,23.9943,5812,CH1,v1,
23246,20241226,45,Cs0.05MA0.16FA0.79PbI2.9Br0.1,1.73,MACl,7.0,PMACl,0.7,,,MeO-2PACz,0.248,2PACz,0.083,,,,,,,1000,10,5000,30,6,160,110,25,,,,,,,,,,,,,,,20.2997,77.4751,1.07414,24.3931,5812,CH2,v1,
23247,20241226,45,Cs0.05MA0.16FA0.79PbI2.9Br0.1,1.73,MACl,7.0,PMACl,0.7,,,MeO-2PACz,0.248,2PACz,0.083,,,,,,,1000,10,5000,30,6,160,110,25,,,,,,,,,,,,,,,20.2601,77.3612,1.07227,24.4239,5812,CH3,v1,
23248,20241226,45,Cs0.05MA0.16FA0.79PbI2.9Br0.1,1.73,MACl,7.0,PMACl,0.7,,,MeO-2PACz,0.248,2PACz,0.083,,,,,,,1000,10,5000,30,6,160,110,25,,,,,,,,,,,,,,,19.7611,77.3793,1.0626,24.0334,5812,CH4,v1,
23249,20241226,45,Cs0.05MA0.16FA0.79PbI2.9Br0.1,1.73,MACl,7.0,PMACl,0.7,,,Me-2PACz,0.165,MeO-4PADBC,0.165,,,,,,,1000,10,5000,30,6,160,110,25,,,,,,,,,,,,,,,0.624916,24.6009,0.110813,22.9235,5813,CH1,v1,
23250,20241226,45,Cs0.05MA0.16FA0.79PbI2.9Br0.1,1.73,MACl,7.0,PMACl,0.7,,,Me-2PACz,0.165,MeO-4PADBC,0.165,,,,,,,1000,10,5000,30,6,160,110,25,,,,,,,,,,,,,,,0.400921,24.9064,0.073637,21.8601,5813,CH2,v1,
23251,20241226,45,Cs0.05MA0.16FA0.79PbI2.9Br0.1,1.73,MACl,7.0,PMACl,0.7,,,Me-2PACz,0.165,MeO-4PADBC,0.165,,,,,,,1000,10,5000,30,6,160,110,25,,,,,,,,,,,,,,,20.0973,76.6552,1.06929,24.5189,5813,CH3,v1,
23252,20241226,45,Cs0.05MA0.16FA0.79PbI2.9Br0.1,1.73,MACl,7.0,PMACl,0.7,,,Me-2PACz,0.165,MeO-4PADBC,0.165,,,,,,,1000,10,5000,30,6,160,110,25,,,,,,,,,,,,,,,16.5178,237.306,0.290416,23.9675,5813,CH4,v1,
23253,20241226,45,Cs0.05MA0.16FA0.79PbI2.9Br0.1,1.73,MACl,7.0,PMACl,0.7,,,Me-2PACz,0.165,MeO-4PADBC,0.165,,,,,,,1000,10,5000,30,6,160,110,25,,,,,,,,,,,,,,,0.32233,45.8609,0.02807,25.0391,5814,CH1,v1,
23254,20241226,45,Cs0.05MA0.16FA0.79PbI2.9Br0.1,1.73,MACl,7.0,PMACl,0.7,,,Me-2PACz,0.165,MeO-4PADBC,0.165,,,,,,,1000,10,5000,30,6,160,110,25,,,,,,,,,,,,,,,1.97e-05,0.0330992,0.005581,10.6841,5814,CH2,v1,
23255,20241226,45,Cs0.05MA0.16FA0.79PbI2.9Br0.1,1.73,MACl,7.0,PMACl,0.7,,,Me-2PACz,0.165,MeO-4PADBC,0.165,,,,,,,1000,10,5000,30,6,160,110,25,,,,,,,,,,,,,,,2.19e-05,0.0733468,0.003532,8.45652,5814,CH3,v1,
23256,20241226,45,Cs0.05MA0.16FA0.79PbI2.9Br0.1,1.73,MACl,7.0,PMACl,0.7,,,Me-2PACz,0.165,MeO-4PADBC,0.165,,,,,,,1000,10,5000,30,6,160,110,25,,,,,,,,,,,,,,,0.0614665,21.8974,0.016227,17.2985,5814,CH4,v1,
23257,20241226,45,Cs0.05MA0.16FA0.79PbI2.9Br0.1,1.73,MACl,7.0,PMACl,0.7,,,Me-4PACz,0.083,MeO-4PADBC,0.248,,,,,,,1000,10,5000,30,6,160,110,25,,,,,,,,,,,,,,,16.5726,69.2231,1.01238,23.6481,5815,CH1,v1,
23258,20241226,45,Cs0.05MA0.16FA0.79PbI2.9Br0.1,1.73,MACl,7.0,PMACl,0.7,,,Me-4PACz,0.083,MeO-4PADBC,0.248,,,,,,,1000,10,5000,30,6,160,110,25,,,,,,,,,,,,,,,18.8704,74.639,1.07611,23.494,5815,CH2,v1,
23259,20241226,45,Cs0.05MA0.16FA0.79PbI2.9Br0.1,1.73,MACl,7.0,PMACl,0.7,,,Me-4PACz,0.083,MeO-4PADBC,0.248,,,,,,,1000,10,5000,30,6,160,110,25,,,,,,,,,,,,,,,18.8735,74.8586,1.07454,23.4632,5815,CH3,v1,
23260,20241226,45,Cs0.05MA0.16FA0.79PbI2.9Br0.1,1.73,MACl,7.0,PMACl,0.7,,,Me-4PACz,0.083,MeO-4PADBC,0.248,,,,,,,1000,10,5000,30,6,160,110,25,,,,,,,,,,,,,,,18.5883,75.1702,1.07113,23.0862,5815,CH4,v1,
23261,20241226,45,Cs0.05MA0.16FA0.79PbI2.9Br0.1,1.73,MACl,7.0,PMACl,0.7,,,Me-4PACz,0.083,MeO-4PADBC,0.248,,,,,,,1000,10,5000,30,6,160,110,25,,,,,,,,,,,,,,,15.8351,63.7761,1.03587,23.9694,5816,CH1,v1,
23262,20241226,45,Cs0.05MA0.16FA0.79PbI2.9Br0.1,1.73,MACl,7.0,PMACl,0.7,,,Me-4PACz,0.083,MeO-4PADBC,0.248,,,,,,,1000,10,5000,30,6,160,110,25,,,,,,,,,,,,,,,18.9532,72.9913,1.08221,23.9937,5816,CH2,v1,
23263,20241226,45,Cs0.05MA0.16FA0.79PbI2.9Br0.1,1.73,MACl,7.0,PMACl,0.7,,,Me-4PACz,0.083,MeO-4PADBC,0.248,,,,,,,1000,10,5000,30,6,160,110,25,,,,,,,,,,,,,,,18.8802,73.062,1.07875,23.9549,5816,CH3,v1,
23264,20241226,45,Cs0.05MA0.16FA0.79PbI2.9Br0.1,1.73,MACl,7.0,PMACl,0.7,,,Me-4PACz,0.083,MeO-4PADBC,0.248,,,,,,,1000,10,5000,30,6,160,110,25,,,,,,,,,,,,,,,18.6055,73.4122,1.07576,23.5591,5816,CH4,v1,
23265,20241226,45,Cs0.05MA0.16FA0.79PbI2.9Br0.1,1.73,MACl,7.0,PMACl,0.7,,,Me-4PACz,0.165,2PACz,0.165,,,,,,,1000,10,5000,30,6,160,110,25,,,,,,,,,,,,,,,0.0450219,18.1586,0.013784,17.9877,5817,CH1,v1,
23266,20241226,45,Cs0.05MA0.16FA0.79PbI2.9Br0.1,1.73,MACl,7.0,PMACl,0.7,,,Me-4PACz,0.165,2PACz,0.165,,,,,,,1000,10,5000,30,6,160,110,25,,,,,,,,,,,,,,,19.1069,71.1863,1.08639,24.7063,5817,CH2,v1,
23267,20241226,45,Cs0.05MA0.16FA0.79PbI2.9Br0.1,1.73,MACl,7.0,PMACl,0.7,,,Me-4PACz,0.165,2PACz,0.165,,,,,,,1000,10,5000,30,6,160,110,25,,,,,,,,,,,,,,,18.8507,70.784,1.0837,24.5745,5817,CH3,v1,
23268,20241226,45,Cs0.05MA0.16FA0.79PbI2.9Br0.1,1.73,MACl,7.0,PMACl,0.7,,,Me-4PACz,0.165,2PACz,0.165,,,,,,,1000,10,5000,30,6,160,110,25,,,,,,,,,,,,,,,18.0304,69.6137,1.07772,24.0328,5817,CH4,v1,
23269,20241226,45,Cs0.05MA0.16FA0.79PbI2.9Br0.1,1.73,MACl,7.0,PMACl,0.7,,,Me-4PACz,0.165,2PACz,0.165,,,,,,,1000,10,5000,30,6,160,110,25,,,,,,,,,,,,,,,18.2908,71.2584,1.06933,24.0042,5818,CH1,v1,
23270,20241226,45,Cs0.05MA0.16FA0.79PbI2.9Br0.1,1.73,MACl,7.0,PMACl,0.7,,,Me-4PACz,0.165,2PACz,0.165,,,,,,,1000,10,5000,30,6,160,110,25,,,,,,,,,,,,,,,18.3379,71.4498,1.0746,23.8838,5818,CH2,v1,
23271,20241226,45,Cs0.05MA0.16FA0.79PbI2.9Br0.1,1.73,MACl,7.0,PMACl,0.7,,,Me-4PACz,0.165,2PACz,0.165,,,,,,,1000,10,5000,30,6,160,110,25,,,,,,,,,,,,,,,17.927,70.3777,1.07804,23.6285,5818,CH3,v1,
23272,20241226,45,Cs0.05MA0.16FA0.79PbI2.9Br0.1,1.73,MACl,7.0,PMACl,0.7,,,Me-4PACz,0.165,2PACz,0.165,,,,,,,1000,10,5000,30,6,160,110,25,,,,,,,,,,,,,,,17.1151,69.1588,1.07077,23.1118,5818,CH4,v1,
23273,20241226,45,Cs0.05MA0.16FA0.79PbI2.9Br0.1,1.73,MACl,7.0,PMACl,0.7,,,Me-4PACz,0.083,2PACz,0.248,,,,,,,1000,10,5000,30,6,160,110,25,,,,,,,,,,,,,,,15.7289,64.4296,1.05488,23.1425,5819,CH1,v1,
23274,20241226,45,Cs0.05MA0.16FA0.79PbI2.9Br0.1,1.73,MACl,7.0,PMACl,0.7,,,Me-4PACz,0.083,2PACz,0.248,,,,,,,1000,10,5000,30,6,160,110,25,,,,,,,,,,,,,,,15.8733,64.4675,1.07303,22.9464,5819,CH2,v1,
23275,20241226,45,Cs0.05MA0.16FA0.79PbI2.9Br0.1,1.73,MACl,7.0,PMACl,0.7,,,Me-4PACz,0.083,2PACz,0.248,,,,,,,1000,10,5000,30,6,160,110,25,,,,,,,,,,,,,,,15.6966,63.9665,1.07909,22.7403,5819,CH3,v1,
23276,20241226,45,Cs0.05MA0.16FA0.79PbI2.9Br0.1,1.73,MACl,7.0,PMACl,0.7,,,Me-4PACz,0.083,2PACz,0.248,,,,,,,1000,10,5000,30,6,160,110,25,,,,,,,,,,,,,,,15.0341,63.7883,1.0747,21.9306,5819,CH4,v1,
23277,20241226,45,Cs0.05MA0.16FA0.79PbI2.9Br0.1,1.73,MACl,7.0,PMACl,0.7,,,Me-4PACz,0.083,2PACz,0.248,,,,,,,1000,10,5000,30,6,160,110,25,,,,,,,,,,,,,,,14.8315,63.9846,0.983048,23.5794,5820,CH1,v1,
23278,20241226,45,Cs0.05MA0.16FA0.79PbI2.9Br0.1,1.73,MACl,7.0,PMACl,0.7,,,Me-4PACz,0.083,2PACz,0.248,,,,,,,1000,10,5000,30,6,160,110,25,,,,,,,,,,,,,,,0.0252522,14.2935,0.012371,14.2812,5820,CH2,v1,
23279,20241226,45,Cs0.05MA0.16FA0.79PbI2.9Br0.1,1.73,MACl,7.0,PMACl,0.7,,,Me-4PACz,0.083,2PACz,0.248,,,,,,,1000,10,5000,30,6,160,110,25,,,,,,,,,,,,,,,16.8817,66.8504,1.07457,23.5004,5820,CH3,v1,
23280,20241226,45,Cs0.05MA0.16FA0.79PbI2.9Br0.1,1.73,MACl,7.0,PMACl,0.7,,,Me-4PACz,0.083,2PACz,0.248,,,,,,,1000,10,5000,30,6,160,110,25,,,,,,,,,,,,,,,16.5325,66.65,1.07156,23.1484,5820,CH4,v1,
23281,20241226,45,Cs0.05MA0.16FA0.79PbI2.9Br0.1,1.73,MACl,7.0,PMACl,0.7,,,MeO-2PACz,0.248,py3,0.083,,,,,,,1000,10,5000,30,6,160,110,25,,,,,,,,,,,,,,,19.4543,75.9482,1.07916,23.7363,5821,CH1,v1,
23282,20241226,45,Cs0.05MA0.16FA0.79PbI2.9Br0.1,1.73,MACl,7.0,PMACl,0.7,,,MeO-2PACz,0.248,py3,0.083,,,,,,,1000,10,5000,30,6,160,110,25,,,,,,,,,,,,,,,19.6817,76.5047,1.07897,23.8432,5821,CH2,v1,
23283,20241226,45,Cs0.05MA0.16FA0.79PbI2.9Br0.1,1.73,MACl,7.0,PMACl,0.7,,,MeO-2PACz,0.248,py3,0.083,,,,,,,1000,10,5000,30,6,160,110,25,,,,,,,,,,,,,,,3.91191,29.5317,0.554032,23.9092,5821,CH3,v1,
23284,20241226,45,Cs0.05MA0.16FA0.79PbI2.9Br0.1,1.73,MACl,7.0,PMACl,0.7,,,MeO-2PACz,0.248,py3,0.083,,,,,,,1000,10,5000,30,6,160,110,25,,,,,,,,,,,,,,,18.8189,75.9312,1.06923,23.1795,5821,CH4,v1,
23285,20241226,45,Cs0.05MA0.16FA0.79PbI2.9Br0.1,1.73,MACl,7.0,PMACl,0.7,,,MeO-2PACz,0.248,py3,0.083,,,,,,,1000,10,5000,30,6,160,110,25,,,,,,,,,,,,,,,18.8988,75.9532,1.06703,23.319,5822,CH1,v1,
23286,20241226,45,Cs0.05MA0.16FA0.79PbI2.9Br0.1,1.73,MACl,7.0,PMACl,0.7,,,MeO-2PACz,0.248,py3,0.083,,,,,,,1000,10,5000,30,6,160,110,25,,,,,,,,,,,,,,,19.3769,75.7165,1.0759,23.786,5822,CH2,v1,
23287,20241226,45,Cs0.05MA0.16FA0.79PbI2.9Br0.1,1.73,MACl,7.0,PMACl,0.7,,,MeO-2PACz,0.248,py3,0.083,,,,,,,1000,10,5000,30,6,160,110,25,,,,,,,,,,,,,,,9.16597,39.524,0.968817,23.9373,5822,CH3,v1,
23288,20241226,45,Cs0.05MA0.16FA0.79PbI2.9Br0.1,1.73,MACl,7.0,PMACl,0.7,,,MeO-2PACz,0.248,py3,0.083,,,,,,,1000,10,5000,30,6,160,110,25,,,,,,,,,,,,,,,14.4306,58.6319,1.04541,23.5431,5822,CH4,v1,
23289,20241226,45,Cs0.05MA0.16FA0.79PbI2.9Br0.1,1.73,MACl,7.0,PMACl,0.7,,,Me-2PACz,0.248,MeO-4PADBC,0.083,,,,,,,1000,10,5000,30,6,160,110,25,,,,,,,,,,,,,,,19.3106,75.5967,1.06276,24.0359,5823,CH1,v1,
23290,20241226,45,Cs0.05MA0.16FA0.79PbI2.9Br0.1,1.73,MACl,7.0,PMACl,0.7,,,Me-2PACz,0.248,MeO-4PADBC,0.083,,,,,,,1000,10,5000,30,6,160,110,25,,,,,,,,,,,,,,,14.273,56.3516,1.05333,24.0461,5823,CH2,v1,
23291,20241226,45,Cs0.05MA0.16FA0.79PbI2.9Br0.1,1.73,MACl,7.0,PMACl,0.7,,,Me-2PACz,0.248,MeO-4PADBC,0.083,,,,,,,1000,10,5000,30,6,160,110,25,,,,,,,,,,,,,,,19.6684,75.9914,1.07609,24.0522,5823,CH3,v1,
23292,20241226,45,Cs0.05MA0.16FA0.79PbI2.9Br0.1,1.73,MACl,7.0,PMACl,0.7,,,Me-2PACz,0.248,MeO-4PADBC,0.083,,,,,,,1000,10,5000,30,6,160,110,25,,,,,,,,,,,,,,,18.793,74.659,1.06908,23.5453,5823,CH4,v1,
23293,20241226,45,Cs0.05MA0.16FA0.79PbI2.9Br0.1,1.73,MACl,7.0,PMACl,0.7,,,Me-2PACz,0.248,MeO-4PADBC,0.083,,,,,,,1000,10,5000,30,6,160,110,25,,,,,,,,,,,,,,,0.109552,24.4899,0.023456,19.071,5824,CH1,v1,
23294,20241226,45,Cs0.05MA0.16FA0.79PbI2.9Br0.1,1.73,MACl,7.0,PMACl,0.7,,,Me-2PACz,0.248,MeO-4PADBC,0.083,,,,,,,1000,10,5000,30,6,160,110,25,,,,,,,,,,,,,,,0.000522063,0.310813,0.010141,16.5638,5824,CH2,v1,
23295,20241226,45,Cs0.05MA0.16FA0.79PbI2.9Br0.1,1.73,MACl,7.0,PMACl,0.7,,,Me-2PACz,0.248,MeO-4PADBC,0.083,,,,,,,1000,10,5000,30,6,160,110,25,,,,,,,,,,,,,,,2.08e-05,0.0149234,0.008985,15.482,5824,CH3,v1,
23296,20241226,45,Cs0.05MA0.16FA0.79PbI2.9Br0.1,1.73,MACl,7.0,PMACl,0.7,,,Me-2PACz,0.248,MeO-4PADBC,0.083,,,,,,,1000,10,5000,30,6,160,110,25,,,,,,,,,,,,,,,0.12397,22.9342,0.028001,19.3044,5824,CH4,v1,
23297,20241226,45,Cs0.05MA0.16FA0.79PbI2.9Br0.1,1.73,MACl,7.0,PMACl,0.7,,,py3,0.083,2PACz,0.248,,,,,,,1000,10,5000,30,6,160,110,25,,,,,,,,,,,,,,,17.4808,70.8902,1.03211,23.8919,5825,CH1,v1,
23298,20241226,45,Cs0.05MA0.16FA0.79PbI2.9Br0.1,1.73,MACl,7.0,PMACl,0.7,,,py3,0.083,2PACz,0.248,,,,,,,1000,10,5000,30,6,160,110,25,,,,,,,,,,,,,,,0.2254,24.6931,0.044461,20.5305,5825,CH2,v1,
23299,20241226,45,Cs0.05MA0.16FA0.79PbI2.9Br0.1,1.73,MACl,7.0,PMACl,0.7,,,py3,0.083,2PACz,0.248,,,,,,,1000,10,5000,30,6,160,110,25,,,,,,,,,,,,,,,16.055,69.1147,0.965533,24.0587,5825,CH3,v1,
23300,20241226,45,Cs0.05MA0.16FA0.79PbI2.9Br0.1,1.73,MACl,7.0,PMACl,0.7,,,py3,0.083,2PACz,0.248,,,,,,,1000,10,5000,30,6,160,110,25,,,,,,,,,,,,,,,3.50399,27.4648,0.53456,23.8665,5825,CH4,v1,
23301,20241226,45,Cs0.05MA0.16FA0.79PbI2.9Br0.1,1.73,MACl,7.0,PMACl,0.7,,,py3,0.083,2PACz,0.248,,,,,,,1000,10,5000,30,6,160,110,25,,,,,,,,,,,,,,,19.6442,69.24,1.05899,26.7907,5826,CH1,v1,
23302,20241226,45,Cs0.05MA0.16FA0.79PbI2.9Br0.1,1.73,MACl,7.0,PMACl,0.7,,,py3,0.083,2PACz,0.248,,,,,,,1000,10,5000,30,6,160,110,25,,,,,,,,,,,,,,,19.3982,71.3788,1.07186,25.3544,5826,CH2,v1,
23303,20241226,45,Cs0.05MA0.16FA0.79PbI2.9Br0.1,1.73,MACl,7.0,PMACl,0.7,,,py3,0.083,2PACz,0.248,,,,,,,1000,10,5000,30,6,160,110,25,,,,,,,,,,,,,,,18.8929,75.162,1.01606,24.739,5826,CH3,v1,
23304,20241226,45,Cs0.05MA0.16FA0.79PbI2.9Br0.1,1.73,MACl,7.0,PMACl,0.7,,,py3,0.083,2PACz,0.248,,,,,,,1000,10,5000,30,6,160,110,25,,,,,,,,,,,,,,,18.9873,73.7639,1.06591,24.149,5826,CH4,v1,
23305,20241226,45,Cs0.05MA0.16FA0.79PbI2.9Br0.1,1.73,MACl,7.0,PMACl,0.7,,,Me-2PACz,0.248,2PACz,0.083,,,,,,,1000,10,5000,30,6,160,110,25,,,,,,,,,,,,,,,7.86234,98.2764,0.386013,20.7253,5827,CH1,v1,
23306,20241226,45,Cs0.05MA0.16FA0.79PbI2.9Br0.1,1.73,MACl,7.0,PMACl,0.7,,,Me-2PACz,0.248,2PACz,0.083,,,,,,,1000,10,5000,30,6,160,110,25,,,,,,,,,,,,,,,4.37992,28.7627,0.705978,21.5698,5827,CH2,v1,
23307,20241226,45,Cs0.05MA0.16FA0.79PbI2.9Br0.1,1.73,MACl,7.0,PMACl,0.7,,,Me-2PACz,0.248,2PACz,0.083,,,,,,,1000,10,5000,30,6,160,110,25,,,,,,,,,,,,,,,8.40473,38.4441,0.977783,22.359,5827,CH3,v1,
23308,20241226,45,Cs0.05MA0.16FA0.79PbI2.9Br0.1,1.73,MACl,7.0,PMACl,0.7,,,Me-2PACz,0.248,2PACz,0.083,,,,,,,1000,10,5000,30,6,160,110,25,,,,,,,,,,,,,,,17.1331,72.4061,1.09058,21.6973,5827,CH4,v1,
23309,20241226,45,Cs0.05MA0.16FA0.79PbI2.9Br0.1,1.73,MACl,7.0,PMACl,0.7,,,Me-2PACz,0.248,2PACz,0.083,,,,,,,1000,10,5000,30,6,160,110,25,,,,,,,,,,,,,,,15.1568,75.4194,0.854768,23.5112,5828,CH1,v1,
23310,20241226,45,Cs0.05MA0.16FA0.79PbI2.9Br0.1,1.73,MACl,7.0,PMACl,0.7,,,Me-2PACz,0.248,2PACz,0.083,,,,,,,1000,10,5000,30,6,160,110,25,,,,,,,,,,,,,,,18.6273,72.5916,1.09501,23.4339,5828,CH2,v1,
23311,20241226,45,Cs0.05MA0.16FA0.79PbI2.9Br0.1,1.73,MACl,7.0,PMACl,0.7,,,Me-2PACz,0.248,2PACz,0.083,,,,,,,1000,10,5000,30,6,160,110,25,,,,,,,,,,,,,,,16.0795,2384.26,0.033885,19.9029,5828,CH3,v1,
23312,20241226,45,Cs0.05MA0.16FA0.79PbI2.9Br0.1,1.73,MACl,7.0,PMACl,0.7,,,Me-2PACz,0.248,2PACz,0.083,,,,,,,1000,10,5000,30,6,160,110,25,,,,,,,,,,,,,,,18.4987,73.462,1.09426,23.0121,5828,CH4,v1,
23313,20241226,45,Cs0.05MA0.16FA0.79PbI2.9Br0.1,1.73,MACl,7.0,PMACl,0.7,,,py3,0.165,DMACPA,0.165,,,,,,,1000,10,5000,30,6,160,110,25,,,,,,,,,,,,,,,15.252,72.2872,0.936289,22.5348,5829,CH1,v1,
23314,20241226,45,Cs0.05MA0.16FA0.79PbI2.9Br0.1,1.73,MACl,7.0,PMACl,0.7,,,py3,0.165,DMACPA,0.165,,,,,,,1000,10,5000,30,6,160,110,25,,,,,,,,,,,,,,,19.0781,73.3542,1.11667,23.291,5829,CH2,v1,
23315,20241226,45,Cs0.05MA0.16FA0.79PbI2.9Br0.1,1.73,MACl,7.0,PMACl,0.7,,,py3,0.165,DMACPA,0.165,,,,,,,1000,10,5000,30,6,160,110,25,,,,,,,,,,,,,,,19.1081,73.5711,1.11272,23.3411,5829,CH3,v1,
23316,20241226,45,Cs0.05MA0.16FA0.79PbI2.9Br0.1,1.73,MACl,7.0,PMACl,0.7,,,py3,0.165,DMACPA,0.165,,,,,,,1000,10,5000,30,6,160,110,25,,,,,,,,,,,,,,,18.312,73.382,1.10621,22.5584,5829,CH4,v1,
23317,20241226,45,Cs0.05MA0.16FA0.79PbI2.9Br0.1,1.73,MACl,7.0,PMACl,0.7,,,py3,0.165,DMACPA,0.165,,,,,,,1000,10,5000,30,6,160,110,25,,,,,,,,,,,,,,,18.6121,72.8571,1.09525,23.3245,5830,CH1,v1,
23318,20241226,45,Cs0.05MA0.16FA0.79PbI2.9Br0.1,1.73,MACl,7.0,PMACl,0.7,,,py3,0.165,DMACPA,0.165,,,,,,,1000,10,5000,30,6,160,110,25,,,,,,,,,,,,,,,18.8515,73.0477,1.10405,23.375,5830,CH2,v1,
23319,20241226,45,Cs0.05MA0.16FA0.79PbI2.9Br0.1,1.73,MACl,7.0,PMACl,0.7,,,py3,0.165,DMACPA,0.165,,,,,,,1000,10,5000,30,6,160,110,25,,,,,,,,,,,,,,,18.4473,72.5552,1.10598,22.9889,5830,CH3,v1,
23320,20241226,45,Cs0.05MA0.16FA0.79PbI2.9Br0.1,1.73,MACl,7.0,PMACl,0.7,,,py3,0.165,DMACPA,0.165,,,,,,,1000,10,5000,30,6,160,110,25,,,,,,,,,,,,,,,18.2524,73.3939,1.10325,22.5416,5830,CH4,v1,
23321,20241226,45,Cs0.05MA0.16FA0.79PbI2.9Br0.1,1.73,MACl,7.0,PMACl,0.7,,,Me-2PACz,0.248,DMACPA,0.083,,,,,,,1000,10,5000,30,6,160,110,25,,,,,,,,,,,,,,,2.86729,131.504,0.176233,12.3722,5831,CH1,v1,
23322,20241226,45,Cs0.05MA0.16FA0.79PbI2.9Br0.1,1.73,MACl,7.0,PMACl,0.7,,,Me-2PACz,0.248,DMACPA,0.083,,,,,,,1000,10,5000,30,6,160,110,25,,,,,,,,,,,,,,,17.0038,67.1997,1.08681,23.2823,5831,CH2,v1,
23323,20241226,45,Cs0.05MA0.16FA0.79PbI2.9Br0.1,1.73,MACl,7.0,PMACl,0.7,,,Me-2PACz,0.248,DMACPA,0.083,,,,,,,1000,10,5000,30,6,160,110,25,,,,,,,,,,,,,,,17.2648,67.5107,1.09145,23.4308,5831,CH3,v1,
23324,20241226,45,Cs0.05MA0.16FA0.79PbI2.9Br0.1,1.73,MACl,7.0,PMACl,0.7,,,Me-2PACz,0.248,DMACPA,0.083,,,,,,,1000,10,5000,30,6,160,110,25,,,,,,,,,,,,,,,16.139,65.6066,1.08322,22.7099,5831,CH4,v1,
23325,20241226,45,Cs0.05MA0.16FA0.79PbI2.9Br0.1,1.73,MACl,7.0,PMACl,0.7,,,Me-2PACz,0.248,DMACPA,0.083,,,,,,,1000,10,5000,30,6,160,110,25,,,,,,,,,,,,,,,5.60797,61.5954,0.437668,20.8024,5832,CH1,v1,
23326,20241226,45,Cs0.05MA0.16FA0.79PbI2.9Br0.1,1.73,MACl,7.0,PMACl,0.7,,,Me-2PACz,0.248,DMACPA,0.083,,,,,,,1000,10,5000,30,6,160,110,25,,,,,,,,,,,,,,,12.6348,48.8212,1.06427,24.3169,5832,CH2,v1,
23327,20241226,45,Cs0.05MA0.16FA0.79PbI2.9Br0.1,1.73,MACl,7.0,PMACl,0.7,,,Me-2PACz,0.248,DMACPA,0.083,,,,,,,1000,10,5000,30,6,160,110,25,,,,,,,,,,,,,,,3.75325,27.4197,0.574253,23.8365,5832,CH3,v1,
23328,20241226,45,Cs0.05MA0.16FA0.79PbI2.9Br0.1,1.73,MACl,7.0,PMACl,0.7,,,Me-2PACz,0.248,DMACPA,0.083,,,,,,,1000,10,5000,30,6,160,110,25,,,,,,,,,,,,,,,17.6207,69.0705,1.0871,23.4673,5832,CH4,v1,
23329,20241226,45,Cs0.05MA0.16FA0.79PbI2.9Br0.1,1.73,MACl,7.0,PMACl,0.7,,,py3,0.083,DMACPA,0.248,,,,,,,1000,10,5000,30,6,160,110,25,,,,,,,,,,,,,,,17.2175,-1315.74,-5.7e-05,23.1255,5833,CH1,v1,
23330,20241226,45,Cs0.05MA0.16FA0.79PbI2.9Br0.1,1.73,MACl,7.0,PMACl,0.7,,,py3,0.083,DMACPA,0.248,,,,,,,1000,10,5000,30,6,160,110,25,,,,,,,,,,,,,,,5.03726,29.1611,0.747614,23.1054,5833,CH2,v1,
23331,20241226,45,Cs0.05MA0.16FA0.79PbI2.9Br0.1,1.73,MACl,7.0,PMACl,0.7,,,py3,0.083,DMACPA,0.248,,,,,,,1000,10,5000,30,6,160,110,25,,,,,,,,,,,,,,,17.3381,68.7769,1.09221,23.0808,5833,CH3,v1,
23332,20241226,45,Cs0.05MA0.16FA0.79PbI2.9Br0.1,1.73,MACl,7.0,PMACl,0.7,,,py3,0.083,DMACPA,0.248,,,,,,,1000,10,5000,30,6,160,110,25,,,,,,,,,,,,,,,17.0432,68.7539,1.09091,22.7228,5833,CH4,v1,
23333,20241226,45,Cs0.05MA0.16FA0.79PbI2.9Br0.1,1.73,MACl,7.0,PMACl,0.7,,,py3,0.083,DMACPA,0.248,,,,,,,1000,10,5000,30,6,160,110,25,,,,,,,,,,,,,,,2.24e+40,-1.6e+42,-8.1e-05,17.3571,5834,CH1,v1,
23334,20241226,45,Cs0.05MA0.16FA0.79PbI2.9Br0.1,1.73,MACl,7.0,PMACl,0.7,,,py3,0.083,DMACPA,0.248,,,,,,,1000,10,5000,30,6,160,110,25,,,,,,,,,,,,,,,18.2667,69.0619,1.09689,24.1133,5834,CH2,v1,
23335,20241226,45,Cs0.05MA0.16FA0.79PbI2.9Br0.1,1.73,MACl,7.0,PMACl,0.7,,,py3,0.083,DMACPA,0.248,,,,,,,1000,10,5000,30,6,160,110,25,,,,,,,,,,,,,,,17.758,68.2689,1.0945,23.766,5834,CH3,v1,
23336,20241226,45,Cs0.05MA0.16FA0.79PbI2.9Br0.1,1.73,MACl,7.0,PMACl,0.7,,,py3,0.083,DMACPA,0.248,,,,,,,1000,10,5000,30,6,160,110,25,,,,,,,,,,,,,,,17.621,68.306,1.09329,23.5958,5834,CH4,v1,
23337,20241226,45,Cs0.05MA0.16FA0.79PbI2.9Br0.1,1.73,MACl,7.0,PMACl,0.7,,,Me-4PACz,0.165,Me-2PACz,0.165,,,,,,,1000,10,5000,30,6,160,110,25,,,,,,,,,,,,,,,5.55315,92.2331,0.255002,23.6107,5835,CH1,v1,
23338,20241226,45,Cs0.05MA0.16FA0.79PbI2.9Br0.1,1.73,MACl,7.0,PMACl,0.7,,,Me-4PACz,0.165,Me-2PACz,0.165,,,,,,,1000,10,5000,30,6,160,110,25,,,,,,,,,,,,,,,19.1769,74.7628,1.07501,23.8605,5835,CH2,v1,
23339,20241226,45,Cs0.05MA0.16FA0.79PbI2.9Br0.1,1.73,MACl,7.0,PMACl,0.7,,,Me-4PACz,0.165,Me-2PACz,0.165,,,,,,,1000,10,5000,30,6,160,110,25,,,,,,,,,,,,,,,18.8142,74.1728,1.07208,23.66,5835,CH3,v1,
23340,20241226,45,Cs0.05MA0.16FA0.79PbI2.9Br0.1,1.73,MACl,7.0,PMACl,0.7,,,Me-4PACz,0.165,Me-2PACz,0.165,,,,,,,1000,10,5000,30,6,160,110,25,,,,,,,,,,,,,,,18.4446,74.3464,1.07117,23.1606,5835,CH4,v1,
23341,20241226,45,Cs0.05MA0.16FA0.79PbI2.9Br0.1,1.73,MACl,7.0,PMACl,0.7,,,Me-4PACz,0.165,Me-2PACz,0.165,,,,,,,1000,10,5000,30,6,160,110,25,,,,,,,,,,,,,,,13.858,58.1004,1.01362,23.5313,5836,CH1,v1,
23342,20241226,45,Cs0.05MA0.16FA0.79PbI2.9Br0.1,1.73,MACl,7.0,PMACl,0.7,,,Me-4PACz,0.165,Me-2PACz,0.165,,,,,,,1000,10,5000,30,6,160,110,25,,,,,,,,,,,,,,,0.510207,24.6436,0.093594,22.1205,5836,CH2,v1,
23343,20241226,45,Cs0.05MA0.16FA0.79PbI2.9Br0.1,1.73,MACl,7.0,PMACl,0.7,,,Me-4PACz,0.165,Me-2PACz,0.165,,,,,,,1000,10,5000,30,6,160,110,25,,,,,,,,,,,,,,,18.9183,75.1623,1.07362,23.4439,5836,CH3,v1,
23344,20241226,45,Cs0.05MA0.16FA0.79PbI2.9Br0.1,1.73,MACl,7.0,PMACl,0.7,,,Me-4PACz,0.165,Me-2PACz,0.165,,,,,,,1000,10,5000,30,6,160,110,25,,,,,,,,,,,,,,,18.4359,75.0521,1.07153,22.9244,5836,CH4,v1,
23345,20241226,45,Cs0.05MA0.16FA0.79PbI2.9Br0.1,1.73,MACl,7.0,PMACl,0.7,,,Me-2PACz,0.083,DMACPA,0.248,,,,,,,1000,10,5000,30,6,160,110,25,,,,,,,,,,,,,,,0.142834,22.7846,0.031581,19.8501,5837,CH1,v1,
23346,20241226,45,Cs0.05MA0.16FA0.79PbI2.9Br0.1,1.73,MACl,7.0,PMACl,0.7,,,Me-2PACz,0.083,DMACPA,0.248,,,,,,,1000,10,5000,30,6,160,110,25,,,,,,,,,,,,,,,19.824,74.6079,1.10484,24.0497,5837,CH2,v1,
23347,20241226,45,Cs0.05MA0.16FA0.79PbI2.9Br0.1,1.73,MACl,7.0,PMACl,0.7,,,Me-2PACz,0.083,DMACPA,0.248,,,,,,,1000,10,5000,30,6,160,110,25,,,,,,,,,,,,,,,19.7333,74.8445,1.10207,23.9238,5837,CH3,v1,
23348,20241226,45,Cs0.05MA0.16FA0.79PbI2.9Br0.1,1.73,MACl,7.0,PMACl,0.7,,,Me-2PACz,0.083,DMACPA,0.248,,,,,,,1000,10,5000,30,6,160,110,25,,,,,,,,,,,,,,,0.955885,24.6412,0.166941,23.237,5837,CH4,v1,
23349,20241226,45,Cs0.05MA0.16FA0.79PbI2.9Br0.1,1.73,MACl,7.0,PMACl,0.7,,,Me-2PACz,0.083,DMACPA,0.248,,,,,,,1000,10,5000,30,6,160,110,25,,,,,,,,,,,,,,,14.5524,75.6178,0.788958,24.3925,5838,CH1,v1,
23350,20241226,45,Cs0.05MA0.16FA0.79PbI2.9Br0.1,1.73,MACl,7.0,PMACl,0.7,,,Me-2PACz,0.083,DMACPA,0.248,,,,,,,1000,10,5000,30,6,160,110,25,,,,,,,,,,,,,,,20.0144,74.745,1.09265,24.5063,5838,CH2,v1,
23351,20241226,45,Cs0.05MA0.16FA0.79PbI2.9Br0.1,1.73,MACl,7.0,PMACl,0.7,,,Me-2PACz,0.083,DMACPA,0.248,,,,,,,1000,10,5000,30,6,160,110,25,,,,,,,,,,,,,,,19.8844,73.9565,1.10316,24.3723,5838,CH3,v1,
23352,20241226,45,Cs0.05MA0.16FA0.79PbI2.9Br0.1,1.73,MACl,7.0,PMACl,0.7,,,Me-2PACz,0.083,DMACPA,0.248,,,,,,,1000,10,5000,30,6,160,110,25,,,,,,,,,,,,,,,18.7133,72.7349,1.09458,23.5049,5838,CH4,v1,
23353,20241226,45,Cs0.05MA0.16FA0.79PbI2.9Br0.1,1.73,MACl,7.0,PMACl,0.7,,,Me-2PACz,0.165,DMACPA,0.165,,,,,,,1000,10,5000,30,6,160,110,25,,,,,,,,,,,,,,,19.4611,74.4013,1.10673,23.6343,5839,CH1,v1,
23354,20241226,45,Cs0.05MA0.16FA0.79PbI2.9Br0.1,1.73,MACl,7.0,PMACl,0.7,,,Me-2PACz,0.165,DMACPA,0.165,,,,,,,1000,10,5000,30,6,160,110,25,,,,,,,,,,,,,,,19.5364,74.7116,1.10259,23.716,5839,CH2,v1,
23355,20241226,45,Cs0.05MA0.16FA0.79PbI2.9Br0.1,1.73,MACl,7.0,PMACl,0.7,,,Me-2PACz,0.165,DMACPA,0.165,,,,,,,1000,10,5000,30,6,160,110,25,,,,,,,,,,,,,,,19.0365,74.8592,1.08226,23.497,5839,CH3,v1,
23356,20241226,45,Cs0.05MA0.16FA0.79PbI2.9Br0.1,1.73,MACl,7.0,PMACl,0.7,,,Me-2PACz,0.165,DMACPA,0.165,,,,,,,1000,10,5000,30,6,160,110,25,,,,,,,,,,,,,,,0.02561,15.2144,0.01259,13.3696,5839,CH4,v1,
23357,20241226,45,Cs0.05MA0.16FA0.79PbI2.9Br0.1,1.73,MACl,7.0,PMACl,0.7,,,Me-2PACz,0.165,DMACPA,0.165,,,,,,,1000,10,5000,30,6,160,110,25,,,,,,,,,,,,,,,0.128792,22.628,0.028768,19.7847,5840,CH1,v1,
23358,20241226,45,Cs0.05MA0.16FA0.79PbI2.9Br0.1,1.73,MACl,7.0,PMACl,0.7,,,Me-2PACz,0.165,DMACPA,0.165,,,,,,,1000,10,5000,30,6,160,110,25,,,,,,,,,,,,,,,10.3622,46.4334,1.05569,21.139,5840,CH2,v1,
23359,20241226,45,Cs0.05MA0.16FA0.79PbI2.9Br0.1,1.73,MACl,7.0,PMACl,0.7,,,Me-2PACz,0.165,DMACPA,0.165,,,,,,,1000,10,5000,30,6,160,110,25,,,,,,,,,,,,,,,18.9423,73.7702,1.10205,23.2996,5840,CH3,v1,
