Repository: MI-Materials-Intelligence/Recipe-Language-Model

# Learning Layer

## Overview

In the learning layer, the formulas and parameters are encoded and then tokenised into recipes as inputs. Through atomic skills of data extraction, cleaning, and matching, these data are organised into standardised datasets, providing the basis for RLM training and iterative recipe refinement.

Key Atomic Skills:
- **Cleaning**: Preprocessing and outlier cleaning
- **Matching**: Matching data pairs based on variables
- **Extraction**: Data extraction from robotic boxes

File: seven_ai_layers_robotics/learning/data/data50764_from_db.csv (part 98 of 253)
No,date,rank,Formula PVK,Concentration PVK,Formula Additive 1,Concentration Additive 1,Formula Additive 2,Concentration Additive 2,Formula Additive 3,Concentration Additive 3,Formula SAM 1,Concentration SAM 1,Formula SAM 2,Concentration SAM 2,Formula SAM 3,Concentration SAM 3,Spin Coating Speed SAM,Spin Coating Time SAM,Annealed Temperature SAM,Annealed Time SAM,Spin Coating Speed PVK 1,Spin Coating Time PVK 1,Spin Coating Speed PVK 2,Spin Coating Time PVK 2,Antisolvent Dropping Timing,Antisolvent Volume,Annealed Temperature PVK,Annealed Time PVK,Formula Passivator 1,Concentration Passivator 1,Formula Passivator 2,Concentration Passivator 2,Formula Passivator 3,Concentration Passivator 3,Formula Passivator 4,Concentration Passivator 4,Spin Coating Speed Passivator,Spin Coating Time Passivator,Passivator Dropping Timing,Passivator Volume,Annealed Temperature Passivator,Annealed Time Passivator,PCE,FF,Voc,Jsc,Product,Channel,From,upload_time
23360,20241226,45,Cs0.05MA0.16FA0.79PbI2.9Br0.1,1.73,MACl,7.0,PMACl,0.7,,,Me-4PACz,0.165,py3,0.165,,,,,,,1000,10,5000,30,6,160,110,25,,,,,,,,,,,,,,,18.2739,71.4217,1.10332,23.1899,5840,CH4,v1,
23361,20241227,46,Cs0.1FA0.9PbI2.8Br0.2,1.5,MACl,3.5,PACl,12.0,,,Me-2PACz,0.11,MeO-4PADBC,0.22,,,,,,,1200,10,5000,30,8,200,110,30,,,,,,,,,,,,,,,16.7586,66.7024,1.09333,22.9797,5841,CH1,v1,
23362,20241227,46,Cs0.1FA0.9PbI2.8Br0.2,1.5,MACl,3.5,PACl,12.0,,,Me-2PACz,0.11,MeO-4PADBC,0.22,,,,,,,1200,10,5000,30,8,200,110,30,,,,,,,,,,,,,,,17.6313,68.3643,1.11523,23.1255,5841,CH2,v1,
23363,20241227,46,Cs0.1FA0.9PbI2.8Br0.2,1.5,MACl,3.5,PACl,12.0,,,Me-2PACz,0.11,MeO-4PADBC,0.22,,,,,,,1200,10,5000,30,8,200,110,30,,,,,,,,,,,,,,,18.0666,69.9453,1.12508,22.958,5841,CH3,v1,
23364,20241227,46,Cs0.1FA0.9PbI2.8Br0.2,1.5,MACl,3.5,PACl,12.0,,,Me-2PACz,0.11,MeO-4PADBC,0.22,,,,,,,1200,10,5000,30,8,200,110,30,,,,,,,,,,,,,,,17.9445,70.9237,1.12641,22.4618,5841,CH4,v1,
23365,20241227,46,Cs0.1FA0.9PbI2.8Br0.2,1.5,MACl,3.5,PACl,12.0,,,Me-2PACz,0.11,MeO-4PADBC,0.22,,,,,,,1200,10,5000,30,8,200,110,30,,,,,,,,,,,,,,,15.5627,65.1848,1.03925,22.9729,5842,CH1,v1,
23366,20241227,46,Cs0.1FA0.9PbI2.8Br0.2,1.5,MACl,3.5,PACl,12.0,,,Me-2PACz,0.11,MeO-4PADBC,0.22,,,,,,,1200,10,5000,30,8,200,110,30,,,,,,,,,,,,,,,18.5891,73.1406,1.10473,23.0061,5842,CH2,v1,
23367,20241227,46,Cs0.1FA0.9PbI2.8Br0.2,1.5,MACl,3.5,PACl,12.0,,,Me-2PACz,0.11,MeO-4PADBC,0.22,,,,,,,1200,10,5000,30,8,200,110,30,,,,,,,,,,,,,,,15.8205,63.6075,1.08589,22.9048,5842,CH3,v1,
23368,20241227,46,Cs0.1FA0.9PbI2.8Br0.2,1.5,MACl,3.5,PACl,12.0,,,Me-2PACz,0.11,MeO-4PADBC,0.22,,,,,,,1200,10,5000,30,8,200,110,30,,,,,,,,,,,,,,,18.3101,74.03,1.09423,22.6035,5842,CH4,v1,
23369,20241227,46,Cs0.1FA0.9PbI2.8Br0.2,1.5,MACl,3.5,PACl,12.0,,,Me-4PACz,0.22,py3,0.11,,,,,,,1200,10,5000,30,8,200,110,30,,,,,,,,,,,,,,,19.2405,67.751,1.1695,24.283,5843,CH1,v1,
23370,20241227,46,Cs0.1FA0.9PbI2.8Br0.2,1.5,MACl,3.5,PACl,12.0,,,Me-4PACz,0.22,py3,0.11,,,,,,,1200,10,5000,30,8,200,110,30,,,,,,,,,,,,,,,0.0712113,17.0448,0.013152,31.7673,5843,CH2,v1,
23371,20241227,46,Cs0.1FA0.9PbI2.8Br0.2,1.5,MACl,3.5,PACl,12.0,,,Me-4PACz,0.22,py3,0.11,,,,,,,1200,10,5000,30,8,200,110,30,,,,,,,,,,,,,,,8.42e-05,0.0320173,0.006234,42.1696,5843,CH3,v1,
23372,20241227,46,Cs0.1FA0.9PbI2.8Br0.2,1.5,MACl,3.5,PACl,12.0,,,Me-4PACz,0.22,py3,0.11,,,,,,,1200,10,5000,30,8,200,110,30,,,,,,,,,,,,,,,6.54e-05,0.0462436,0.003607,39.2185,5843,CH4,v1,
23373,20241227,46,Cs0.1FA0.9PbI2.8Br0.2,1.5,MACl,3.5,PACl,12.0,,,Me-4PACz,0.22,py3,0.11,,,,,,,1200,10,5000,30,8,200,110,30,,,,,,,,,,,,,,,18.2027,89.9203,0.891873,22.6973,5844,CH1,v1,
23374,20241227,46,Cs0.1FA0.9PbI2.8Br0.2,1.5,MACl,3.5,PACl,12.0,,,Me-4PACz,0.22,py3,0.11,,,,,,,1200,10,5000,30,8,200,110,30,,,,,,,,,,,,,,,14.0989,53.3804,1.16504,22.6706,5844,CH2,v1,
23375,20241227,46,Cs0.1FA0.9PbI2.8Br0.2,1.5,MACl,3.5,PACl,12.0,,,Me-4PACz,0.22,py3,0.11,,,,,,,1200,10,5000,30,8,200,110,30,,,,,,,,,,,,,,,19.2964,71.9885,1.17907,22.7338,5844,CH3,v1,
23376,20241227,46,Cs0.1FA0.9PbI2.8Br0.2,1.5,MACl,3.5,PACl,12.0,,,Me-4PACz,0.22,py3,0.11,,,,,,,1200,10,5000,30,8,200,110,30,,,,,,,,,,,,,,,18.5926,71.5063,1.17288,22.1688,5844,CH4,v1,
23377,20241227,46,Cs0.1FA0.9PbI2.8Br0.2,1.5,MACl,3.5,PACl,12.0,,,Me-2PACz,0.189,MeO-2PACz,0.141,,,,,,,1200,10,5000,30,8,200,110,30,,,,,,,,,,,,,,,5.06088,32.1579,0.640482,24.5715,5845,CH1,v1,
23378,20241227,46,Cs0.1FA0.9PbI2.8Br0.2,1.5,MACl,3.5,PACl,12.0,,,Me-2PACz,0.189,MeO-2PACz,0.141,,,,,,,1200,10,5000,30,8,200,110,30,,,,,,,,,,,,,,,17.1092,66.2253,1.09381,23.619,5845,CH2,v1,
23379,20241227,46,Cs0.1FA0.9PbI2.8Br0.2,1.5,MACl,3.5,PACl,12.0,,,Me-2PACz,0.189,MeO-2PACz,0.141,,,,,,,1200,10,5000,30,8,200,110,30,,,,,,,,,,,,,,,17.2458,67.5625,1.09441,23.3236,5845,CH3,v1,
23380,20241227,46,Cs0.1FA0.9PbI2.8Br0.2,1.5,MACl,3.5,PACl,12.0,,,Me-2PACz,0.189,MeO-2PACz,0.141,,,,,,,1200,10,5000,30,8,200,110,30,,,,,,,,,,,,,,,17.3172,68.8158,1.10247,22.8256,5845,CH4,v1,
23381,20241227,46,Cs0.1FA0.9PbI2.8Br0.2,1.5,MACl,3.5,PACl,12.0,,,Me-2PACz,0.189,MeO-2PACz,0.141,,,,,,,1200,10,5000,30,8,200,110,30,,,,,,,,,,,,,,,10.0553,65.1257,0.675777,22.8474,5846,CH1,v1,
23382,20241227,46,Cs0.1FA0.9PbI2.8Br0.2,1.5,MACl,3.5,PACl,12.0,,,Me-2PACz,0.189,MeO-2PACz,0.141,,,,,,,1200,10,5000,30,8,200,110,30,,,,,,,,,,,,,,,0.229674,24.488,0.046666,20.0982,5846,CH2,v1,
23383,20241227,46,Cs0.1FA0.9PbI2.8Br0.2,1.5,MACl,3.5,PACl,12.0,,,Me-2PACz,0.189,MeO-2PACz,0.141,,,,,,,1200,10,5000,30,8,200,110,30,,,,,,,,,,,,,,,1.54e+40,3.2e+41,0.209735,22.9408,5846,CH3,v1,
23384,20241227,46,Cs0.1FA0.9PbI2.8Br0.2,1.5,MACl,3.5,PACl,12.0,,,Me-2PACz,0.189,MeO-2PACz,0.141,,,,,,,1200,10,5000,30,8,200,110,30,,,,,,,,,,,,,,,0.235113,24.1059,0.04827,20.2058,5846,CH4,v1,
23385,20241227,46,Cs0.1FA0.9PbI2.8Br0.2,1.5,MACl,3.5,PACl,12.0,,,Me-4PACz,0.198,2PACz,0.132,,,,,,,1200,10,5000,30,8,200,110,30,,,,,,,,,,,,,,,7.37608,35.1296,0.902297,23.2703,5847,CH1,v1,
23386,20241227,46,Cs0.1FA0.9PbI2.8Br0.2,1.5,MACl,3.5,PACl,12.0,,,Me-4PACz,0.198,2PACz,0.132,,,,,,,1200,10,5000,30,8,200,110,30,,,,,,,,,,,,,,,9.95929,39.3044,1.0842,23.3709,5847,CH2,v1,
23387,20241227,46,Cs0.1FA0.9PbI2.8Br0.2,1.5,MACl,3.5,PACl,12.0,,,Me-4PACz,0.198,2PACz,0.132,,,,,,,1200,10,5000,30,8,200,110,30,,,,,,,,,,,,,,,16.5056,61.1962,1.17447,22.9648,5847,CH3,v1,
23388,20241227,46,Cs0.1FA0.9PbI2.8Br0.2,1.5,MACl,3.5,PACl,12.0,,,Me-4PACz,0.198,2PACz,0.132,,,,,,,1200,10,5000,30,8,200,110,30,,,,,,,,,,,,,,,18.831,71.6729,1.17487,22.3629,5847,CH4,v1,
23389,20241227,46,Cs0.1FA0.9PbI2.8Br0.2,1.5,MACl,3.5,PACl,12.0,,,Me-4PACz,0.198,2PACz,0.132,,,,,,,1200,10,5000,30,8,200,110,30,,,,,,,,,,,,,,,2.62807,36.7709,0.227934,31.3563,5848,CH1,v1,
23390,20241227,46,Cs0.1FA0.9PbI2.8Br0.2,1.5,MACl,3.5,PACl,12.0,,,Me-4PACz,0.198,2PACz,0.132,,,,,,,1200,10,5000,30,8,200,110,30,,,,,,,,,,,,,,,0.651912,24.6883,0.055301,47.7493,5848,CH2,v1,
23391,20241227,46,Cs0.1FA0.9PbI2.8Br0.2,1.5,MACl,3.5,PACl,12.0,,,Me-4PACz,0.198,2PACz,0.132,,,,,,,1200,10,5000,30,8,200,110,30,,,,,,,,,,,,,,,0.61769,24.7446,0.039203,63.6756,5848,CH3,v1,
23392,20241227,46,Cs0.1FA0.9PbI2.8Br0.2,1.5,MACl,3.5,PACl,12.0,,,Me-4PACz,0.198,2PACz,0.132,,,,,,,1200,10,5000,30,8,200,110,30,,,,,,,,,,,,,,,0.401274,24.3588,0.023762,69.3256,5848,CH4,v1,
23393,20241227,46,Cs0.1FA0.9PbI2.8Br0.2,1.5,MACl,3.5,PACl,12.0,,,Me-2PACz,0.198,py3,0.132,,,,,,,1200,10,5000,30,8,200,110,30,,,,,,,,,,,,,,,16.9215,65.0979,1.10513,23.5212,5849,CH1,v1,
23394,20241227,46,Cs0.1FA0.9PbI2.8Br0.2,1.5,MACl,3.5,PACl,12.0,,,Me-2PACz,0.198,py3,0.132,,,,,,,1200,10,5000,30,8,200,110,30,,,,,,,,,,,,,,,17.9851,71.4688,1.1356,22.1601,5849,CH2,v1,
23395,20241227,46,Cs0.1FA0.9PbI2.8Br0.2,1.5,MACl,3.5,PACl,12.0,,,Me-2PACz,0.198,py3,0.132,,,,,,,1200,10,5000,30,8,200,110,30,,,,,,,,,,,,,,,17.7517,71.3746,1.13717,21.8711,5849,CH3,v1,
23396,20241227,46,Cs0.1FA0.9PbI2.8Br0.2,1.5,MACl,3.5,PACl,12.0,,,Me-2PACz,0.198,py3,0.132,,,,,,,1200,10,5000,30,8,200,110,30,,,,,,,,,,,,,,,17.7227,71.8081,1.13153,21.8116,5849,CH4,v1,
23397,20241227,46,Cs0.1FA0.9PbI2.8Br0.2,1.5,MACl,3.5,PACl,12.0,,,Me-2PACz,0.198,py3,0.132,,,,,,,1200,10,5000,30,8,200,110,30,,,,,,,,,,,,,,,18.0037,71.9045,1.10552,22.6484,5850,CH1,v1,
23398,20241227,46,Cs0.1FA0.9PbI2.8Br0.2,1.5,MACl,3.5,PACl,12.0,,,Me-2PACz,0.198,py3,0.132,,,,,,,1200,10,5000,30,8,200,110,30,,,,,,,,,,,,,,,17.4326,69.841,1.09638,22.7662,5850,CH2,v1,
23399,20241227,46,Cs0.1FA0.9PbI2.8Br0.2,1.5,MACl,3.5,PACl,12.0,,,Me-2PACz,0.198,py3,0.132,,,,,,,1200,10,5000,30,8,200,110,30,,,,,,,,,,,,,,,17.5518,70.7916,1.10458,22.4464,5850,CH3,v1,
23400,20241227,46,Cs0.1FA0.9PbI2.8Br0.2,1.5,MACl,3.5,PACl,12.0,,,Me-2PACz,0.198,py3,0.132,,,,,,,1200,10,5000,30,8,200,110,30,,,,,,,,,,,,,,,17.1703,72.6821,1.10332,21.4115,5850,CH4,v1,
23401,20241227,46,Cs0.1FA0.9PbI2.8Br0.2,1.5,MACl,3.5,PACl,12.0,,,Me-2PACz,0.132,MeO-2PACz,0.198,,,,,,,1200,10,5000,30,8,200,110,30,,,,,,,,,,,,,,,18.5562,73.6139,1.10481,22.8162,5851,CH1,v1,
23402,20241227,46,Cs0.1FA0.9PbI2.8Br0.2,1.5,MACl,3.5,PACl,12.0,,,Me-2PACz,0.132,MeO-2PACz,0.198,,,,,,,1200,10,5000,30,8,200,110,30,,,,,,,,,,,,,,,0.0171068,10.3474,0.011358,14.5553,5851,CH2,v1,
23403,20241227,46,Cs0.1FA0.9PbI2.8Br0.2,1.5,MACl,3.5,PACl,12.0,,,Me-2PACz,0.132,MeO-2PACz,0.198,,,,,,,1200,10,5000,30,8,200,110,30,,,,,,,,,,,,,,,18.6416,73.3121,1.10421,23.0281,5851,CH3,v1,
23404,20241227,46,Cs0.1FA0.9PbI2.8Br0.2,1.5,MACl,3.5,PACl,12.0,,,Me-2PACz,0.132,MeO-2PACz,0.198,,,,,,,1200,10,5000,30,8,200,110,30,,,,,,,,,,,,,,,18.3989,73.5789,1.10056,22.7209,5851,CH4,v1,
23405,20241227,46,Cs0.1FA0.9PbI2.8Br0.2,1.5,MACl,3.5,PACl,12.0,,,Me-2PACz,0.132,MeO-2PACz,0.198,,,,,,,1200,10,5000,30,8,200,110,30,,,,,,,,,,,,,,,5.55823,31.572,0.797595,22.0725,5852,CH1,v1,
23406,20241227,46,Cs0.1FA0.9PbI2.8Br0.2,1.5,MACl,3.5,PACl,12.0,,,Me-2PACz,0.132,MeO-2PACz,0.198,,,,,,,1200,10,5000,30,8,200,110,30,,,,,,,,,,,,,,,0.128829,22.6778,0.030884,18.394,5852,CH2,v1,
23407,20241227,46,Cs0.1FA0.9PbI2.8Br0.2,1.5,MACl,3.5,PACl,12.0,,,Me-2PACz,0.132,MeO-2PACz,0.198,,,,,,,1200,10,5000,30,8,200,110,30,,,,,,,,,,,,,,,0.268742,24.7657,0.054899,19.7661,5852,CH3,v1,
23408,20241227,46,Cs0.1FA0.9PbI2.8Br0.2,1.5,MACl,3.5,PACl,12.0,,,Me-2PACz,0.132,MeO-2PACz,0.198,,,,,,,1200,10,5000,30,8,200,110,30,,,,,,,,,,,,,,,14.2583,64.561,1.07064,20.6278,5852,CH4,v1,
23409,20241227,46,Cs0.1FA0.9PbI2.8Br0.2,1.5,MACl,3.5,PACl,12.0,,,Me-2PACz,0.264,py3,0.066,,,,,,,1200,10,5000,30,8,200,110,30,,,,,,,,,,,,,,,14.4156,59.5234,1.05916,22.8655,5853,CH1,v1,
23410,20241227,46,Cs0.1FA0.9PbI2.8Br0.2,1.5,MACl,3.5,PACl,12.0,,,Me-2PACz,0.264,py3,0.066,,,,,,,1200,10,5000,30,8,200,110,30,,,,,,,,,,,,,,,12.195,47.0152,1.11784,23.204,5853,CH2,v1,
23411,20241227,46,Cs0.1FA0.9PbI2.8Br0.2,1.5,MACl,3.5,PACl,12.0,,,Me-2PACz,0.264,py3,0.066,,,,,,,1200,10,5000,30,8,200,110,30,,,,,,,,,,,,,,,19.8743,75.3371,1.14124,23.1157,5853,CH3,v1,
23412,20241227,46,Cs0.1FA0.9PbI2.8Br0.2,1.5,MACl,3.5,PACl,12.0,,,Me-2PACz,0.264,py3,0.066,,,,,,,1200,10,5000,30,8,200,110,30,,,,,,,,,,,,,,,18.8315,73.8845,1.13281,22.4996,5853,CH4,v1,
23413,20241227,46,Cs0.1FA0.9PbI2.8Br0.2,1.5,MACl,3.5,PACl,12.0,,,Me-2PACz,0.264,py3,0.066,,,,,,,1200,10,5000,30,8,200,110,30,,,,,,,,,,,,,,,9.1289,107.322,0.412791,20.6064,5854,CH1,v1,
23414,20241227,46,Cs0.1FA0.9PbI2.8Br0.2,1.5,MACl,3.5,PACl,12.0,,,Me-2PACz,0.264,py3,0.066,,,,,,,1200,10,5000,30,8,200,110,30,,,,,,,,,,,,,,,18.2198,73.0036,1.14389,21.818,5854,CH2,v1,
23415,20241227,46,Cs0.1FA0.9PbI2.8Br0.2,1.5,MACl,3.5,PACl,12.0,,,Me-2PACz,0.264,py3,0.066,,,,,,,1200,10,5000,30,8,200,110,30,,,,,,,,,,,,,,,17.6906,72.1555,1.14403,21.4306,5854,CH3,v1,
23416,20241227,46,Cs0.1FA0.9PbI2.8Br0.2,1.5,MACl,3.5,PACl,12.0,,,Me-2PACz,0.264,py3,0.066,,,,,,,1200,10,5000,30,8,200,110,30,,,,,,,,,,,,,,,16.0134,69.9133,1.13599,20.1627,5854,CH4,v1,
23417,20241227,46,Cs0.1FA0.9PbI2.8Br0.2,1.5,MACl,3.5,PACl,12.0,,,Me-2PACz,0.198,MeO-2PACz,0.132,,,,,,,1200,10,5000,30,8,200,110,30,,,,,,,,,,,,,,,0.235113,24.1059,0.04827,20.2058,5855,CH1,v1,
23418,20241227,46,Cs0.1FA0.9PbI2.8Br0.2,1.5,MACl,3.5,PACl,12.0,,,Me-2PACz,0.198,MeO-2PACz,0.132,,,,,,,1200,10,5000,30,8,200,110,30,,,,,,,,,,,,,,,0.235113,24.1059,0.04827,20.2058,5855,CH2,v1,
23419,20241227,46,Cs0.1FA0.9PbI2.8Br0.2,1.5,MACl,3.5,PACl,12.0,,,Me-2PACz,0.198,MeO-2PACz,0.132,,,,,,,1200,10,5000,30,8,200,110,30,,,,,,,,,,,,,,,0.235113,24.1059,0.04827,20.2058,5855,CH3,v1,
23420,20241227,46,Cs0.1FA0.9PbI2.8Br0.2,1.5,MACl,3.5,PACl,12.0,,,Me-2PACz,0.198,MeO-2PACz,0.132,,,,,,,1200,10,5000,30,8,200,110,30,,,,,,,,,,,,,,,0.235113,24.1059,0.04827,20.2058,5855,CH4,v1,
23421,20241227,46,Cs0.1FA0.9PbI2.8Br0.2,1.5,MACl,3.5,PACl,12.0,,,Me-2PACz,0.198,MeO-2PACz,0.132,,,,,,,1200,10,5000,30,8,200,110,30,,,,,,,,,,,,,,,16.7588,71.0,1.08333,21.7884,5856,CH1,v1,
23422,20241227,46,Cs0.1FA0.9PbI2.8Br0.2,1.5,MACl,3.5,PACl,12.0,,,Me-2PACz,0.198,MeO-2PACz,0.132,,,,,,,1200,10,5000,30,8,200,110,30,,,,,,,,,,,,,,,17.2921,72.245,1.08359,22.0889,5856,CH2,v1,
23423,20241227,46,Cs0.1FA0.9PbI2.8Br0.2,1.5,MACl,3.5,PACl,12.0,,,Me-2PACz,0.198,MeO-2PACz,0.132,,,,,,,1200,10,5000,30,8,200,110,30,,,,,,,,,,,,,,,17.2439,72.4745,1.07846,22.062,5856,CH3,v1,
23424,20241227,46,Cs0.1FA0.9PbI2.8Br0.2,1.5,MACl,3.5,PACl,12.0,,,Me-2PACz,0.198,MeO-2PACz,0.132,,,,,,,1200,10,5000,30,8,200,110,30,,,,,,,,,,,,,,,6.20306,36.7502,0.785461,21.4893,5856,CH4,v1,
23425,20241227,46,Cs0.1FA0.9PbI2.8Br0.2,1.5,MACl,3.5,PACl,12.0,,,Me-2PACz,0.066,py3,0.264,,,,,,,1200,10,5000,30,8,200,110,30,,,,,,,,,,,,,,,1.39e+40,1.2e+41,0.142193,81.6888,5857,CH1,v1,
23426,20241227,46,Cs0.1FA0.9PbI2.8Br0.2,1.5,MACl,3.5,PACl,12.0,,,Me-2PACz,0.066,py3,0.264,,,,,,,1200,10,5000,30,8,200,110,30,,,,,,,,,,,,,,,6.29291,33.621,0.804605,23.2626,5857,CH2,v1,
23427,20241227,46,Cs0.1FA0.9PbI2.8Br0.2,1.5,MACl,3.5,PACl,12.0,,,Me-2PACz,0.066,py3,0.264,,,,,,,1200,10,5000,30,8,200,110,30,,,,,,,,,,,,,,,18.1081,72.716,1.09583,22.7247,5857,CH3,v1,
23428,20241227,46,Cs0.1FA0.9PbI2.8Br0.2,1.5,MACl,3.5,PACl,12.0,,,Me-2PACz,0.066,py3,0.264,,,,,,,1200,10,5000,30,8,200,110,30,,,,,,,,,,,,,,,6.11136,31.5727,0.886151,21.8433,5857,CH4,v1,
23429,20241227,46,Cs0.1FA0.9PbI2.8Br0.2,1.5,MACl,3.5,PACl,12.0,,,Me-2PACz,0.066,py3,0.264,,,,,,,1200,10,5000,30,8,200,110,30,,,,,,,,,,,,,,,18.1443,74.0618,1.10439,22.1832,5858,CH1,v1,
23430,20241227,46,Cs0.1FA0.9PbI2.8Br0.2,1.5,MACl,3.5,PACl,12.0,,,Me-2PACz,0.066,py3,0.264,,,,,,,1200,10,5000,30,8,200,110,30,,,,,,,,,,,,,,,17.5452,71.4228,1.09468,22.4406,5858,CH2,v1,
23431,20241227,46,Cs0.1FA0.9PbI2.8Br0.2,1.5,MACl,3.5,PACl,12.0,,,Me-2PACz,0.066,py3,0.264,,,,,,,1200,10,5000,30,8,200,110,30,,,,,,,,,,,,,,,1.10072,29.6603,0.169064,21.9509,5858,CH3,v1,
23432,20241227,46,Cs0.1FA0.9PbI2.8Br0.2,1.5,MACl,3.5,PACl,12.0,,,Me-2PACz,0.066,py3,0.264,,,,,,,1200,10,5000,30,8,200,110,30,,,,,,,,,,,,,,,17.5901,73.2198,1.10139,21.8122,5858,CH4,v1,
23433,20241227,46,Cs0.1FA0.9PbI2.8Br0.2,1.5,MACl,3.5,PACl,12.0,,,Me-2PACz,0.22,py3,0.11,,,,,,,1200,10,5000,30,8,200,110,30,,,,,,,,,,,,,,,18.0795,72.2656,1.09129,22.9252,5859,CH1,v1,
23434,20241227,46,Cs0.1FA0.9PbI2.8Br0.2,1.5,MACl,3.5,PACl,12.0,,,Me-2PACz,0.22,py3,0.11,,,,,,,1200,10,5000,30,8,200,110,30,,,,,,,,,,,,,,,17.6419,69.9294,1.09436,23.0528,5859,CH2,v1,
23435,20241227,46,Cs0.1FA0.9PbI2.8Br0.2,1.5,MACl,3.5,PACl,12.0,,,Me-2PACz,0.22,py3,0.11,,,,,,,1200,10,5000,30,8,200,110,30,,,,,,,,,,,,,,,17.9451,72.3199,1.08597,22.8491,5859,CH3,v1,
23436,20241227,46,Cs0.1FA0.9PbI2.8Br0.2,1.5,MACl,3.5,PACl,12.0,,,Me-2PACz,0.22,py3,0.11,,,,,,,1200,10,5000,30,8,200,110,30,,,,,,,,,,,,,,,18.2106,74.4342,1.08804,22.4856,5859,CH4,v1,
23437,20241227,46,Cs0.1FA0.9PbI2.8Br0.2,1.5,MACl,3.5,PACl,12.0,,,Me-2PACz,0.22,py3,0.11,,,,,,,1200,10,5000,30,8,200,110,30,,,,,,,,,,,,,,,1.76989,26.6504,0.286244,23.201,5860,CH1,v1,
23438,20241227,46,Cs0.1FA0.9PbI2.8Br0.2,1.5,MACl,3.5,PACl,12.0,,,Me-2PACz,0.22,py3,0.11,,,,,,,1200,10,5000,30,8,200,110,30,,,,,,,,,,,,,,,0.1882,24.7591,0.038218,19.8892,5860,CH2,v1,
23439,20241227,46,Cs0.1FA0.9PbI2.8Br0.2,1.5,MACl,3.5,PACl,12.0,,,Me-2PACz,0.22,py3,0.11,,,,,,,1200,10,5000,30,8,200,110,30,,,,,,,,,,,,,,,18.3743,70.3285,1.09418,23.8775,5860,CH3,v1,
23440,20241227,46,Cs0.1FA0.9PbI2.8Br0.2,1.5,MACl,3.5,PACl,12.0,,,Me-2PACz,0.22,py3,0.11,,,,,,,1200,10,5000,30,8,200,110,30,,,,,,,,,,,,,,,17.4347,69.4482,1.08644,23.1072,5860,CH4,v1,
23441,20241227,46,Cs0.1FA0.9PbI2.8Br0.2,1.5,MACl,3.5,PACl,12.0,,,Me-2PACz,0.132,DMACPA,0.198,,,,,,,1200,10,5000,30,8,200,110,30,,,,,,,,,,,,,,,19.8649,76.5855,1.11521,23.2587,5861,CH1,v1,
23442,20241227,46,Cs0.1FA0.9PbI2.8Br0.2,1.5,MACl,3.5,PACl,12.0,,,Me-2PACz,0.132,DMACPA,0.198,,,,,,,1200,10,5000,30,8,200,110,30,,,,,,,,,,,,,,,19.487,75.4544,1.09927,23.4939,5861,CH2,v1,
23443,20241227,46,Cs0.1FA0.9PbI2.8Br0.2,1.5,MACl,3.5,PACl,12.0,,,Me-2PACz,0.132,DMACPA,0.198,,,,,,,1200,10,5000,30,8,200,110,30,,,,,,,,,,,,,,,19.2939,74.846,1.102,23.3921,5861,CH3,v1,
23444,20241227,46,Cs0.1FA0.9PbI2.8Br0.2,1.5,MACl,3.5,PACl,12.0,,,Me-2PACz,0.132,DMACPA,0.198,,,,,,,1200,10,5000,30,8,200,110,30,,,,,,,,,,,,,,,19.1747,75.6168,1.10165,23.018,5861,CH4,v1,
23445,20241227,46,Cs0.1FA0.9PbI2.8Br0.2,1.5,MACl,3.5,PACl,12.0,,,Me-2PACz,0.132,DMACPA,0.198,,,,,,,1200,10,5000,30,8,200,110,30,,,,,,,,,,,,,,,8.20389,35.7049,0.857867,26.7838,5862,CH1,v1,
23446,20241227,46,Cs0.1FA0.9PbI2.8Br0.2,1.5,MACl,3.5,PACl,12.0,,,Me-2PACz,0.132,DMACPA,0.198,,,,,,,1200,10,5000,30,8,200,110,30,,,,,,,,,,,,,,,20.2001,71.631,1.09581,25.7346,5862,CH2,v1,
23447,20241227,46,Cs0.1FA0.9PbI2.8Br0.2,1.5,MACl,3.5,PACl,12.0,,,Me-2PACz,0.132,DMACPA,0.198,,,,,,,1200,10,5000,30,8,200,110,30,,,,,,,,,,,,,,,19.4031,72.2402,1.10318,24.347,5862,CH3,v1,
23448,20241227,46,Cs0.1FA0.9PbI2.8Br0.2,1.5,MACl,3.5,PACl,12.0,,,Me-2PACz,0.132,DMACPA,0.198,,,,,,,1200,10,5000,30,8,200,110,30,,,,,,,,,,,,,,,12.641,147.663,0.367534,23.2924,5862,CH4,v1,
23449,20241227,46,Cs0.1FA0.9PbI2.8Br0.2,1.5,MACl,3.5,PACl,12.0,,,Me-2PACz,0.11,py3,0.22,,,,,,,1200,10,5000,30,8,200,110,30,,,,,,,,,,,,,,,18.6458,73.8075,1.11371,22.6834,5863,CH1,v1,
23450,20241227,46,Cs0.1FA0.9PbI2.8Br0.2,1.5,MACl,3.5,PACl,12.0,,,Me-2PACz,0.11,py3,0.22,,,,,,,1200,10,5000,30,8,200,110,30,,,,,,,,,,,,,,,16.259,65.4914,1.10037,22.5616,5863,CH2,v1,
23451,20241227,46,Cs0.1FA0.9PbI2.8Br0.2,1.5,MACl,3.5,PACl,12.0,,,Me-2PACz,0.11,py3,0.22,,,,,,,1200,10,5000,30,8,200,110,30,,,,,,,,,,,,,,,18.6204,73.9585,1.10223,22.8416,5863,CH3,v1,
23452,20241227,46,Cs0.1FA0.9PbI2.8Br0.2,1.5,MACl,3.5,PACl,12.0,,,Me-2PACz,0.11,py3,0.22,,,,,,,1200,10,5000,30,8,200,110,30,,,,,,,,,,,,,,,17.6745,72.7275,1.09902,22.1127,5863,CH4,v1,
23453,20241227,46,Cs0.1FA0.9PbI2.8Br0.2,1.5,MACl,3.5,PACl,12.0,,,Me-2PACz,0.11,py3,0.22,,,,,,,1200,10,5000,30,8,200,110,30,,,,,,,,,,,,,,,13.5372,83.8579,0.751425,21.4832,5864,CH1,v1,
23454,20241227,46,Cs0.1FA0.9PbI2.8Br0.2,1.5,MACl,3.5,PACl,12.0,,,Me-2PACz,0.11,py3,0.22,,,,,,,1200,10,5000,30,8,200,110,30,,,,,,,,,,,,,,,5.155,32.8407,0.682697,22.9926,5864,CH2,v1,
23455,20241227,46,Cs0.1FA0.9PbI2.8Br0.2,1.5,MACl,3.5,PACl,12.0,,,Me-2PACz,0.11,py3,0.22,,,,,,,1200,10,5000,30,8,200,110,30,,,,,,,,,,,,,,,18.9107,72.7021,1.14862,22.6456,5864,CH3,v1,
23456,20241227,46,Cs0.1FA0.9PbI2.8Br0.2,1.5,MACl,3.5,PACl,12.0,,,Me-2PACz,0.11,py3,0.22,,,,,,,1200,10,5000,30,8,200,110,30,,,,,,,,,,,,,,,16.1044,62.7121,1.13282,22.6691,5864,CH4,v1,
23457,20241227,46,Cs0.1FA0.9PbI2.8Br0.2,1.5,MACl,3.5,PACl,12.0,,,Me-2PACz,0.11,2PACz,0.22,,,,,,,1200,10,5000,30,8,200,110,30,,,,,,,,,,,,,,,1.39e+39,3.48e+40,0.279376,14.263,5865,CH1,v1,
23458,20241227,46,Cs0.1FA0.9PbI2.8Br0.2,1.5,MACl,3.5,PACl,12.0,,,Me-2PACz,0.11,2PACz,0.22,,,,,,,1200,10,5000,30,8,200,110,30,,,,,,,,,,,,,,,19.0579,74.1254,1.11466,23.0656,5865,CH2,v1,
23459,20241227,46,Cs0.1FA0.9PbI2.8Br0.2,1.5,MACl,3.5,PACl,12.0,,,Me-2PACz,0.11,2PACz,0.22,,,,,,,1200,10,5000,30,8,200,110,30,,,,,,,,,,,,,,,2.97e+40,4.96e+41,-5e-05,-120.819,5865,CH3,v1,
23460,20241227,46,Cs0.1FA0.9PbI2.8Br0.2,1.5,MACl,3.5,PACl,12.0,,,Me-2PACz,0.11,2PACz,0.22,,,,,,,1200,10,5000,30,8,200,110,30,,,,,,,,,,,,,,,18.4132,73.2954,1.10821,22.669,5865,CH4,v1,
23461,20241227,46,Cs0.1FA0.9PbI2.8Br0.2,1.5,MACl,3.5,PACl,12.0,,,Me-2PACz,0.11,2PACz,0.22,,,,,,,1200,10,5000,30,8,200,110,30,,,,,,,,,,,,,,,7.78634,109.854,0.364934,19.4224,5866,CH1,v1,
23462,20241227,46,Cs0.1FA0.9PbI2.8Br0.2,1.5,MACl,3.5,PACl,12.0,,,Me-2PACz,0.11,2PACz,0.22,,,,,,,1200,10,5000,30,8,200,110,30,,,,,,,,,,,,,,,18.208,71.7165,1.11947,22.6793,5866,CH2,v1,
23463,20241227,46,Cs0.1FA0.9PbI2.8Br0.2,1.5,MACl,3.5,PACl,12.0,,,Me-2PACz,0.11,2PACz,0.22,,,,,,,1200,10,5000,30,8,200,110,30,,,,,,,,,,,,,,,17.8895,71.3086,1.11548,22.4903,5866,CH3,v1,
23464,20241227,46,Cs0.1FA0.9PbI2.8Br0.2,1.5,MACl,3.5,PACl,12.0,,,Me-2PACz,0.11,2PACz,0.22,,,,,,,1200,10,5000,30,8,200,110,30,,,,,,,,,,,,,,,3.74015,29.0366,0.604972,21.2916,5866,CH4,v1,
23465,20241227,46,Cs0.1FA0.9PbI2.8Br0.2,1.5,MACl,3.5,PACl,12.0,,,Me-2PACz,0.132,py3,0.198,,,,,,,1200,10,5000,30,8,200,110,30,,,,,,,,,,,,,,,19.6089,75.2286,1.10672,23.5524,5867,CH1,v1,
23466,20241227,46,Cs0.1FA0.9PbI2.8Br0.2,1.5,MACl,3.5,PACl,12.0,,,Me-2PACz,0.132,py3,0.198,,,,,,,1200,10,5000,30,8,200,110,30,,,,,,,,,,,,,,,19.8313,75.2633,1.10527,23.8395,5867,CH2,v1,
23467,20241227,46,Cs0.1FA0.9PbI2.8Br0.2,1.5,MACl,3.5,PACl,12.0,,,Me-2PACz,0.132,py3,0.198,,,,,,,1200,10,5000,30,8,200,110,30,,,,,,,,,,,,,,,19.66,75.0685,1.10303,23.7432,5867,CH3,v1,
23468,20241227,46,Cs0.1FA0.9PbI2.8Br0.2,1.5,MACl,3.5,PACl,12.0,,,Me-2PACz,0.132,py3,0.198,,,,,,,1200,10,5000,30,8,200,110,30,,,,,,,,,,,,,,,18.9627,74.5248,1.09606,23.2148,5867,CH4,v1,
23469,20241227,46,Cs0.1FA0.9PbI2.8Br0.2,1.5,MACl,3.5,PACl,12.0,,,Me-2PACz,0.132,py3,0.198,,,,,,,1200,10,5000,30,8,200,110,30,,,,,,,,,,,,,,,19.4058,65.9907,1.10476,26.6184,5868,CH1,v1,
23470,20241227,46,Cs0.1FA0.9PbI2.8Br0.2,1.5,MACl,3.5,PACl,12.0,,,Me-2PACz,0.132,py3,0.198,,,,,,,1200,10,5000,30,8,200,110,30,,,,,,,,,,,,,,,18.7992,68.8614,1.10523,24.7009,5868,CH2,v1,
23471,20241227,46,Cs0.1FA0.9PbI2.8Br0.2,1.5,MACl,3.5,PACl,12.0,,,Me-2PACz,0.132,py3,0.198,,,,,,,1200,10,5000,30,8,200,110,30,,,,,,,,,,,,,,,18.4493,70.5831,1.10399,23.6763,5868,CH3,v1,
23472,20241227,46,Cs0.1FA0.9PbI2.8Br0.2,1.5,MACl,3.5,PACl,12.0,,,Me-2PACz,0.132,py3,0.198,,,,,,,1200,10,5000,30,8,200,110,30,,,,,,,,,,,,,,,17.7786,73.1052,1.09837,22.1411,5868,CH4,v1,
23473,20241227,46,Cs0.1FA0.9PbI2.8Br0.2,1.5,MACl,3.5,PACl,12.0,,,MeO-4PADBC,0.198,py3,0.132,,,,,,,1200,10,5000,30,8,200,110,30,,,,,,,,,,,,,,,17.1791,72.3878,1.09954,21.5837,5869,CH1,v1,
23474,20241227,46,Cs0.1FA0.9PbI2.8Br0.2,1.5,MACl,3.5,PACl,12.0,,,MeO-4PADBC,0.198,py3,0.132,,,,,,,1200,10,5000,30,8,200,110,30,,,,,,,,,,,,,,,16.9337,70.1914,1.11343,21.6674,5869,CH2,v1,
23475,20241227,46,Cs0.1FA0.9PbI2.8Br0.2,1.5,MACl,3.5,PACl,12.0,,,MeO-4PADBC,0.198,py3,0.132,,,,,,,1200,10,5000,30,8,200,110,30,,,,,,,,,,,,,,,16.6711,70.3004,1.10667,21.4284,5869,CH3,v1,
23476,20241227,46,Cs0.1FA0.9PbI2.8Br0.2,1.5,MACl,3.5,PACl,12.0,,,MeO-4PADBC,0.198,py3,0.132,,,,,,,1200,10,5000,30,8,200,110,30,,,,,,,,,,,,,,,17.1531,72.3633,1.11825,21.1977,5869,CH4,v1,
23477,20241227,46,Cs0.1FA0.9PbI2.8Br0.2,1.5,MACl,3.5,PACl,12.0,,,MeO-4PADBC,0.198,py3,0.132,,,,,,,1200,10,5000,30,8,200,110,30,,,,,,,,,,,,,,,16.7449,65.8485,1.09378,23.249,5870,CH1,v1,
23478,20241227,46,Cs0.1FA0.9PbI2.8Br0.2,1.5,MACl,3.5,PACl,12.0,,,MeO-4PADBC,0.198,py3,0.132,,,,,,,1200,10,5000,30,8,200,110,30,,,,,,,,,,,,,,,18.545,71.3636,1.12505,23.0982,5870,CH2,v1,
23479,20241227,46,Cs0.1FA0.9PbI2.8Br0.2,1.5,MACl,3.5,PACl,12.0,,,MeO-4PADBC,0.198,py3,0.132,,,,,,,1200,10,5000,30,8,200,110,30,,,,,,,,,,,,,,,17.8771,70.8865,1.1145,22.6284,5870,CH3,v1,
23480,20241227,46,Cs0.1FA0.9PbI2.8Br0.2,1.5,MACl,3.5,PACl,12.0,,,MeO-4PADBC,0.198,py3,0.132,,,,,,,1200,10,5000,30,8,200,110,30,,,,,,,,,,,,,,,17.2778,70.2393,1.11963,21.9702,5870,CH4,v1,
23481,20241227,46,Cs0.1FA0.9PbI2.8Br0.2,1.5,MACl,3.5,PACl,12.0,,,Me-2PACz,0.132,2PACz,0.198,,,,,,,1200,10,5000,30,8,200,110,30,,,,,,,,,,,,,,,1.13e+39,1.71e+41,0.033809,19.5525,5871,CH1,v1,
23482,20241227,46,Cs0.1FA0.9PbI2.8Br0.2,1.5,MACl,3.5,PACl,12.0,,,Me-2PACz,0.132,2PACz,0.198,,,,,,,1200,10,5000,30,8,200,110,30,,,,,,,,,,,,,,,0.0636198,22.2068,0.016578,17.2814,5871,CH2,v1,
23483,20241227,46,Cs0.1FA0.9PbI2.8Br0.2,1.5,MACl,3.5,PACl,12.0,,,Me-2PACz,0.132,2PACz,0.198,,,,,,,1200,10,5000,30,8,200,110,30,,,,,,,,,,,,,,,0.0916412,24.3736,0.020212,18.6021,5871,CH3,v1,
23484,20241227,46,Cs0.1FA0.9PbI2.8Br0.2,1.5,MACl,3.5,PACl,12.0,,,Me-2PACz,0.132,2PACz,0.198,,,,,,,1200,10,5000,30,8,200,110,30,,,,,,,,,,,,,,,1.63561,28.1094,0.262261,22.1868,5871,CH4,v1,
23485,20241227,46,Cs0.1FA0.9PbI2.8Br0.2,1.5,MACl,3.5,PACl,12.0,,,Me-2PACz,0.132,2PACz,0.198,,,,,,,1200,10,5000,30,8,200,110,30,,,,,,,,,,,,,,,11.5258,78.7892,0.660251,22.1562,5872,CH1,v1,
23486,20241227,46,Cs0.1FA0.9PbI2.8Br0.2,1.5,MACl,3.5,PACl,12.0,,,Me-2PACz,0.132,2PACz,0.198,,,,,,,1200,10,5000,30,8,200,110,30,,,,,,,,,,,,,,,18.8715,75.3533,1.11141,22.5336,5872,CH2,v1,
23487,20241227,46,Cs0.1FA0.9PbI2.8Br0.2,1.5,MACl,3.5,PACl,12.0,,,Me-2PACz,0.132,2PACz,0.198,,,,,,,1200,10,5000,30,8,200,110,30,,,,,,,,,,,,,,,18.6683,75.308,1.10409,22.4522,5872,CH3,v1,
23488,20241227,46,Cs0.1FA0.9PbI2.8Br0.2,1.5,MACl,3.5,PACl,12.0,,,Me-2PACz,0.132,2PACz,0.198,,,,,,,1200,10,5000,30,8,200,110,30,,,,,,,,,,,,,,,18.1786,74.9406,1.1032,21.9883,5872,CH4,v1,
23489,20241227,46,Cs0.1FA0.9PbI2.8Br0.2,1.5,MACl,3.5,PACl,12.0,,,MeO-4PADBC,0.22,py3,0.11,,,,,,,1200,10,5000,30,8,200,110,30,,,,,,,,,,,,,,,18.3797,72.839,1.11962,22.5375,5873,CH1,v1,
23490,20241227,46,Cs0.1FA0.9PbI2.8Br0.2,1.5,MACl,3.5,PACl,12.0,,,MeO-4PADBC,0.22,py3,0.11,,,,,,,1200,10,5000,30,8,200,110,30,,,,,,,,,,,,,,,18.614,72.7982,1.11918,22.8465,5873,CH2,v1,
23491,20241227,46,Cs0.1FA0.9PbI2.8Br0.2,1.5,MACl,3.5,PACl,12.0,,,MeO-4PADBC,0.22,py3,0.11,,,,,,,1200,10,5000,30,8,200,110,30,,,,,,,,,,,,,,,18.7248,73.4227,1.11621,22.8476,5873,CH3,v1,
23492,20241227,46,Cs0.1FA0.9PbI2.8Br0.2,1.5,MACl,3.5,PACl,12.0,,,MeO-4PADBC,0.22,py3,0.11,,,,,,,1200,10,5000,30,8,200,110,30,,,,,,,,,,,,,,,16.1665,65.8125,1.11026,22.1251,5873,CH4,v1,
23493,20241227,46,Cs0.1FA0.9PbI2.8Br0.2,1.5,MACl,3.5,PACl,12.0,,,MeO-4PADBC,0.22,py3,0.11,,,,,,,1200,10,5000,30,8,200,110,30,,,,,,,,,,,,,,,17.8363,72.6218,1.11832,21.962,5874,CH1,v1,
23494,20241227,46,Cs0.1FA0.9PbI2.8Br0.2,1.5,MACl,3.5,PACl,12.0,,,MeO-4PADBC,0.22,py3,0.11,,,,,,,1200,10,5000,30,8,200,110,30,,,,,,,,,,,,,,,18.4521,73.4984,1.12038,22.408,5874,CH2,v1,
23495,20241227,46,Cs0.1FA0.9PbI2.8Br0.2,1.5,MACl,3.5,PACl,12.0,,,MeO-4PADBC,0.22,py3,0.11,,,,,,,1200,10,5000,30,8,200,110,30,,,,,,,,,,,,,,,1.35888,27.0364,0.227052,22.1364,5874,CH3,v1,
23496,20241227,46,Cs0.1FA0.9PbI2.8Br0.2,1.5,MACl,3.5,PACl,12.0,,,MeO-4PADBC,0.22,py3,0.11,,,,,,,1200,10,5000,30,8,200,110,30,,,,,,,,,,,,,,,18.2376,74.1259,1.11796,22.0076,5874,CH4,v1,
23497,20241227,46,Cs0.1FA0.9PbI2.8Br0.2,1.5,MACl,3.5,PACl,12.0,,,MeO-4PADBC,0.132,MeO-2PACz,0.198,,,,,,,1200,10,5000,30,8,200,110,30,,,,,,,,,,,,,,,17.285,69.966,1.08541,22.7608,5875,CH1,v1,
23498,20241227,46,Cs0.1FA0.9PbI2.8Br0.2,1.5,MACl,3.5,PACl,12.0,,,MeO-4PADBC,0.132,MeO-2PACz,0.198,,,,,,,1200,10,5000,30,8,200,110,30,,,,,,,,,,,,,,,18.5613,72.7949,1.11497,22.8688,5875,CH2,v1,
23499,20241227,46,Cs0.1FA0.9PbI2.8Br0.2,1.5,MACl,3.5,PACl,12.0,,,MeO-4PADBC,0.132,MeO-2PACz,0.198,,,,,,,1200,10,5000,30,8,200,110,30,,,,,,,,,,,,,,,0.119391,23.3695,0.026856,19.0233,5875,CH3,v1,
23500,20241227,46,Cs0.1FA0.9PbI2.8Br0.2,1.5,MACl,3.5,PACl,12.0,,,MeO-4PADBC,0.132,MeO-2PACz,0.198,,,,,,,1200,10,5000,30,8,200,110,30,,,,,,,,,,,,,,,18.1274,73.2962,1.11521,22.1767,5875,CH4,v1,
23501,20241227,46,Cs0.1FA0.9PbI2.8Br0.2,1.5,MACl,3.5,PACl,12.0,,,MeO-4PADBC,0.132,MeO-2PACz,0.198,,,,,,,1200,10,5000,30,8,200,110,30,,,,,,,,,,,,,,,18.9606,72.5071,1.11427,23.4682,5876,CH1,v1,
23502,20241227,46,Cs0.1FA0.9PbI2.8Br0.2,1.5,MACl,3.5,PACl,12.0,,,MeO-4PADBC,0.132,MeO-2PACz,0.198,,,,,,,1200,10,5000,30,8,200,110,30,,,,,,,,,,,,,,,19.1701,72.4055,1.1191,23.6583,5876,CH2,v1,
23503,20241227,46,Cs0.1FA0.9PbI2.8Br0.2,1.5,MACl,3.5,PACl,12.0,,,MeO-4PADBC,0.132,MeO-2PACz,0.198,,,,,,,1200,10,5000,30,8,200,110,30,,,,,,,,,,,,,,,19.3652,73.3692,1.11888,23.5898,5876,CH3,v1,
23504,20241227,46,Cs0.1FA0.9PbI2.8Br0.2,1.5,MACl,3.5,PACl,12.0,,,MeO-4PADBC,0.132,MeO-2PACz,0.198,,,,,,,1200,10,5000,30,8,200,110,30,,,,,,,,,,,,,,,19.13,73.8309,1.12191,23.0951,5876,CH4,v1,
23505,20241227,46,Cs0.1FA0.9PbI2.8Br0.2,1.5,MACl,3.5,PACl,12.0,,,MeO-4PADBC,0.132,2PACz,0.198,,,,,,,1200,10,5000,30,8,200,110,30,,,,,,,,,,,,,,,1.2646,25.6097,0.227695,21.6868,5877,CH1,v1,
23506,20241227,46,Cs0.1FA0.9PbI2.8Br0.2,1.5,MACl,3.5,PACl,12.0,,,MeO-4PADBC,0.132,2PACz,0.198,,,,,,,1200,10,5000,30,8,200,110,30,,,,,,,,,,,,,,,18.4601,73.7463,1.12513,22.248,5877,CH2,v1,
23507,20241227,46,Cs0.1FA0.9PbI2.8Br0.2,1.5,MACl,3.5,PACl,12.0,,,MeO-4PADBC,0.132,2PACz,0.198,,,,,,,1200,10,5000,30,8,200,110,30,,,,,,,,,,,,,,,18.0668,73.6522,1.11783,21.9441,5877,CH3,v1,
23508,20241227,46,Cs0.1FA0.9PbI2.8Br0.2,1.5,MACl,3.5,PACl,12.0,,,MeO-4PADBC,0.132,2PACz,0.198,,,,,,,1200,10,5000,30,8,200,110,30,,,,,,,,,,,,,,,17.6278,72.9849,1.12142,21.5375,5877,CH4,v1,
23509,20241227,46,Cs0.1FA0.9PbI2.8Br0.2,1.5,MACl,3.5,PACl,12.0,,,MeO-4PADBC,0.132,2PACz,0.198,,,,,,,1200,10,5000,30,8,200,110,30,,,,,,,,,,,,,,,17.4813,70.2,1.10264,22.5841,5878,CH1,v1,
23510,20241227,46,Cs0.1FA0.9PbI2.8Br0.2,1.5,MACl,3.5,PACl,12.0,,,MeO-4PADBC,0.132,2PACz,0.198,,,,,,,1200,10,5000,30,8,200,110,30,,,,,,,,,,,,,,,17.7685,69.0499,1.12087,22.9578,5878,CH2,v1,
23511,20241227,46,Cs0.1FA0.9PbI2.8Br0.2,1.5,MACl,3.5,PACl,12.0,,,MeO-4PADBC,0.132,2PACz,0.198,,,,,,,1200,10,5000,30,8,200,110,30,,,,,,,,,,,,,,,18.8204,73.2653,1.12409,22.8524,5878,CH3,v1,
23512,20241227,46,Cs0.1FA0.9PbI2.8Br0.2,1.5,MACl,3.5,PACl,12.0,,,MeO-4PADBC,0.132,2PACz,0.198,,,,,,,1200,10,5000,30,8,200,110,30,,,,,,,,,,,,,,,18.7325,74.3387,1.12369,22.4252,5878,CH4,v1,
23513,20241227,46,Cs0.1FA0.9PbI2.8Br0.2,1.5,MACl,3.5,PACl,12.0,,,MeO-4PADBC,0.132,py3,0.198,,,,,,,1200,10,5000,30,8,200,110,30,,,,,,,,,,,,,,,19.4537,74.0354,1.14398,22.9691,5879,CH1,v1,
23514,20241227,46,Cs0.1FA0.9PbI2.8Br0.2,1.5,MACl,3.5,PACl,12.0,,,MeO-4PADBC,0.132,py3,0.198,,,,,,,1200,10,5000,30,8,200,110,30,,,,,,,,,,,,,,,18.2488,69.919,1.15382,22.6205,5879,CH2,v1,
23515,20241227,46,Cs0.1FA0.9PbI2.8Br0.2,1.5,MACl,3.5,PACl,12.0,,,MeO-4PADBC,0.132,py3,0.198,,,,,,,1200,10,5000,30,8,200,110,30,,,,,,,,,,,,,,,18.933,72.5739,1.1559,22.5693,5879,CH3,v1,
23516,20241227,46,Cs0.1FA0.9PbI2.8Br0.2,1.5,MACl,3.5,PACl,12.0,,,MeO-4PADBC,0.132,py3,0.198,,,,,,,1200,10,5000,30,8,200,110,30,,,,,,,,,,,,,,,18.8391,74.6122,1.15165,21.9245,5879,CH4,v1,
23517,20241227,46,Cs0.1FA0.9PbI2.8Br0.2,1.5,MACl,3.5,PACl,12.0,,,MeO-4PADBC,0.132,py3,0.198,,,,,,,1200,10,5000,30,8,200,110,30,,,,,,,,,,,,,,,18.8083,73.4367,1.13622,22.541,5880,CH1,v1,
23518,20241227,46,Cs0.1FA0.9PbI2.8Br0.2,1.5,MACl,3.5,PACl,12.0,,,MeO-4PADBC,0.132,py3,0.198,,,,,,,1200,10,5000,30,8,200,110,30,,,,,,,,,,,,,,,18.5304,72.3715,1.12667,22.7259,5880,CH2,v1,
23519,20241227,46,Cs0.1FA0.9PbI2.8Br0.2,1.5,MACl,3.5,PACl,12.0,,,MeO-4PADBC,0.132,py3,0.198,,,,,,,1200,10,5000,30,8,200,110,30,,,,,,,,,,,,,,,18.6748,73.1976,1.12389,22.7005,5880,CH3,v1,
23520,20241227,46,Cs0.1FA0.9PbI2.8Br0.2,1.5,MACl,3.5,PACl,12.0,,,MeO-4PADBC,0.132,py3,0.198,,,,,,,1200,10,5000,30,8,200,110,30,,,,,,,,,,,,,,,17.3577,69.1411,1.12425,22.3301,5880,CH4,v1,
23521,20241227,46,Cs0.1FA0.9PbI2.8Br0.2,1.5,MACl,3.5,PACl,12.0,,,MeO-2PACz,0.22,py3,0.11,,,,,,,1200,10,5000,30,8,200,110,30,,,,,,,,,,,,,,,18.5101,72.4092,1.09427,23.3609,5881,CH1,v1,
23522,20241227,46,Cs0.1FA0.9PbI2.8Br0.2,1.5,MACl,3.5,PACl,12.0,,,MeO-2PACz,0.22,py3,0.11,,,,,,,1200,10,5000,30,8,200,110,30,,,,,,,,,,,,,,,19.8057,75.1202,1.12213,23.4958,5881,CH2,v1,
23523,20241227,46,Cs0.1FA0.9PbI2.8Br0.2,1.5,MACl,3.5,PACl,12.0,,,MeO-2PACz,0.22,py3,0.11,,,,,,,1200,10,5000,30,8,200,110,30,,,,,,,,,,,,,,,19.429,74.7078,1.11925,23.2357,5881,CH3,v1,
23524,20241227,46,Cs0.1FA0.9PbI2.8Br0.2,1.5,MACl,3.5,PACl,12.0,,,MeO-2PACz,0.22,py3,0.11,,,,,,,1200,10,5000,30,8,200,110,30,,,,,,,,,,,,,,,18.952,74.5721,1.1146,22.8014,5881,CH4,v1,
23525,20241227,46,Cs0.1FA0.9PbI2.8Br0.2,1.5,MACl,3.5,PACl,12.0,,,MeO-2PACz,0.22,py3,0.11,,,,,,,1200,10,5000,30,8,200,110,30,,,,,,,,,,,,,,,0.00014485,0.0266092,0.009741,55.881,5882,CH1,v1,
23526,20241227,46,Cs0.1FA0.9PbI2.8Br0.2,1.5,MACl,3.5,PACl,12.0,,,MeO-2PACz,0.22,py3,0.11,,,,,,,1200,10,5000,30,8,200,110,30,,,,,,,,,,,,,,,0.151248,19.6775,0.013782,55.7723,5882,CH2,v1,
23527,20241227,46,Cs0.1FA0.9PbI2.8Br0.2,1.5,MACl,3.5,PACl,12.0,,,MeO-2PACz,0.22,py3,0.11,,,,,,,1200,10,5000,30,8,200,110,30,,,,,,,,,,,,,,,0.152038,21.1452,0.01449,49.6218,5882,CH3,v1,
23528,20241227,46,Cs0.1FA0.9PbI2.8Br0.2,1.5,MACl,3.5,PACl,12.0,,,MeO-2PACz,0.22,py3,0.11,,,,,,,1200,10,5000,30,8,200,110,30,,,,,,,,,,,,,,,8.25e-05,0.0218459,0.009138,41.3484,5882,CH4,v1,
23529,20241227,46,Cs0.1FA0.9PbI2.8Br0.2,1.5,MACl,3.5,PACl,12.0,,,MeO-4PADBC,0.11,py3,0.22,,,,,,,1200,10,5000,30,8,200,110,30,,,,,,,,,,,,,,,19.3526,75.0838,1.1416,22.5776,5883,CH1,v1,
23530,20241227,46,Cs0.1FA0.9PbI2.8Br0.2,1.5,MACl,3.5,PACl,12.0,,,MeO-4PADBC,0.11,py3,0.22,,,,,,,1200,10,5000,30,8,200,110,30,,,,,,,,,,,,,,,19.1863,74.7441,1.13403,22.6354,5883,CH2,v1,
23531,20241227,46,Cs0.1FA0.9PbI2.8Br0.2,1.5,MACl,3.5,PACl,12.0,,,MeO-4PADBC,0.11,py3,0.22,,,,,,,1200,10,5000,30,8,200,110,30,,,,,,,,,,,,,,,18.8366,74.2907,1.12777,22.4828,5883,CH3,v1,
23532,20241227,46,Cs0.1FA0.9PbI2.8Br0.2,1.5,MACl,3.5,PACl,12.0,,,MeO-4PADBC,0.11,py3,0.22,,,,,,,1200,10,5000,30,8,200,110,30,,,,,,,,,,,,,,,6.22032,31.2842,0.900506,22.0801,5883,CH4,v1,
23533,20241227,46,Cs0.1FA0.9PbI2.8Br0.2,1.5,MACl,3.5,PACl,12.0,,,MeO-4PADBC,0.11,py3,0.22,,,,,,,1200,10,5000,30,8,200,110,30,,,,,,,,,,,,,,,18.4787,67.984,1.13389,23.9713,5884,CH1,v1,
23534,20241227,46,Cs0.1FA0.9PbI2.8Br0.2,1.5,MACl,3.5,PACl,12.0,,,MeO-4PADBC,0.11,py3,0.22,,,,,,,1200,10,5000,30,8,200,110,30,,,,,,,,,,,,,,,20.9055,74.6061,1.16323,24.0891,5884,CH2,v1,
23535,20241227,46,Cs0.1FA0.9PbI2.8Br0.2,1.5,MACl,3.5,PACl,12.0,,,MeO-4PADBC,0.11,py3,0.22,,,,,,,1200,10,5000,30,8,200,110,30,,,,,,,,,,,,,,,20.719,74.5425,1.15459,24.0734,5884,CH3,v1,
23536,20241227,46,Cs0.1FA0.9PbI2.8Br0.2,1.5,MACl,3.5,PACl,12.0,,,MeO-4PADBC,0.11,py3,0.22,,,,,,,1200,10,5000,30,8,200,110,30,,,,,,,,,,,,,,,20.1713,73.9969,1.15227,23.6574,5884,CH4,v1,
23537,20241227,46,Cs0.1FA0.9PbI2.8Br0.2,1.5,MACl,3.5,PACl,12.0,,,MeO-2PACz,0.11,py3,0.22,,,,,,,1200,10,5000,30,8,200,110,30,,,,,,,,,,,,,,,18.5051,73.2249,1.08442,23.3042,5885,CH1,v1,
23538,20241227,46,Cs0.1FA0.9PbI2.8Br0.2,1.5,MACl,3.5,PACl,12.0,,,MeO-2PACz,0.11,py3,0.22,,,,,,,1200,10,5000,30,8,200,110,30,,,,,,,,,,,,,,,14.8018,59.3368,1.06444,23.4353,5885,CH2,v1,
23539,20241227,46,Cs0.1FA0.9PbI2.8Br0.2,1.5,MACl,3.5,PACl,12.0,,,MeO-2PACz,0.11,py3,0.22,,,,,,,1200,10,5000,30,8,200,110,30,,,,,,,,,,,,,,,18.4774,73.5529,1.0813,23.2325,5885,CH3,v1,
23540,20241227,46,Cs0.1FA0.9PbI2.8Br0.2,1.5,MACl,3.5,PACl,12.0,,,MeO-2PACz,0.11,py3,0.22,,,,,,,1200,10,5000,30,8,200,110,30,,,,,,,,,,,,,,,17.8261,73.8848,1.07528,22.4379,5885,CH4,v1,
23541,20241227,46,Cs0.1FA0.9PbI2.8Br0.2,1.5,MACl,3.5,PACl,12.0,,,MeO-2PACz,0.11,py3,0.22,,,,,,,1200,10,5000,30,8,200,110,30,,,,,,,,,,,,,,,16.9314,78.5666,0.923976,23.3236,5886,CH1,v1,
23542,20241227,46,Cs0.1FA0.9PbI2.8Br0.2,1.5,MACl,3.5,PACl,12.0,,,MeO-2PACz,0.11,py3,0.22,,,,,,,1200,10,5000,30,8,200,110,30,,,,,,,,,,,,,,,18.6899,73.7945,1.08404,23.3634,5886,CH2,v1,
23543,20241227,46,Cs0.1FA0.9PbI2.8Br0.2,1.5,MACl,3.5,PACl,12.0,,,MeO-2PACz,0.11,py3,0.22,,,,,,,1200,10,5000,30,8,200,110,30,,,,,,,,,,,,,,,18.7075,74.4165,1.08252,23.2225,5886,CH3,v1,
23544,20241227,46,Cs0.1FA0.9PbI2.8Br0.2,1.5,MACl,3.5,PACl,12.0,,,MeO-2PACz,0.11,py3,0.22,,,,,,,1200,10,5000,30,8,200,110,30,,,,,,,,,,,,,,,18.2462,74.4227,1.07541,22.7978,5886,CH4,v1,
23545,20241227,46,Cs0.1FA0.9PbI2.8Br0.2,1.5,MACl,3.5,PACl,12.0,,,MeO-4PADBC,0.11,2PACz,0.22,,,,,,,1200,10,5000,30,8,200,110,30,,,,,,,,,,,,,,,18.8985,73.2725,1.12434,22.9397,5887,CH1,v1,
23546,20241227,46,Cs0.1FA0.9PbI2.8Br0.2,1.5,MACl,3.5,PACl,12.0,,,MeO-4PADBC,0.11,2PACz,0.22,,,,,,,1200,10,5000,30,8,200,110,30,,,,,,,,,,,,,,,19.1801,74.1551,1.12586,22.9734,5887,CH2,v1,
23547,20241227,46,Cs0.1FA0.9PbI2.8Br0.2,1.5,MACl,3.5,PACl,12.0,,,MeO-4PADBC,0.11,2PACz,0.22,,,,,,,1200,10,5000,30,8,200,110,30,,,,,,,,,,,,,,,18.8426,72.841,1.12408,23.0126,5887,CH3,v1,
23548,20241227,46,Cs0.1FA0.9PbI2.8Br0.2,1.5,MACl,3.5,PACl,12.0,,,MeO-4PADBC,0.11,2PACz,0.22,,,,,,,1200,10,5000,30,8,200,110,30,,,,,,,,,,,,,,,0.114795,23.5181,0.026519,18.4065,5887,CH4,v1,
23549,20241227,46,Cs0.1FA0.9PbI2.8Br0.2,1.5,MACl,3.5,PACl,12.0,,,MeO-4PADBC,0.11,2PACz,0.22,,,,,,,1200,10,5000,30,8,200,110,30,,,,,,,,,,,,,,,18.7807,74.1005,1.12525,22.5238,5888,CH1,v1,
23550,20241227,46,Cs0.1FA0.9PbI2.8Br0.2,1.5,MACl,3.5,PACl,12.0,,,MeO-4PADBC,0.11,2PACz,0.22,,,,,,,1200,10,5000,30,8,200,110,30,,,,,,,,,,,,,,,18.9499,73.9443,1.12391,22.8019,5888,CH2,v1,
23551,20241227,46,Cs0.1FA0.9PbI2.8Br0.2,1.5,MACl,3.5,PACl,12.0,,,MeO-4PADBC,0.11,2PACz,0.22,,,,,,,1200,10,5000,30,8,200,110,30,,,,,,,,,,,,,,,3.70164,28.1265,0.57805,22.7674,5888,CH3,v1,
23552,20241227,46,Cs0.1FA0.9PbI2.8Br0.2,1.5,MACl,3.5,PACl,12.0,,,MeO-4PADBC,0.11,2PACz,0.22,,,,,,,1200,10,5000,30,8,200,110,30,,,,,,,,,,,,,,,18.6534,74.4697,1.11933,22.3779,5888,CH4,v1,
23553,20241227,46,Cs0.1FA0.9PbI2.8Br0.2,1.5,MACl,3.5,PACl,12.0,,,MeO-2PACz,0.132,2PACz,0.198,,,,,,,1200,10,5000,30,8,200,110,30,,,,,,,,,,,,,,,19.3455,75.085,1.12703,22.8608,5889,CH1,v1,
23554,20241227,46,Cs0.1FA0.9PbI2.8Br0.2,1.5,MACl,3.5,PACl,12.0,,,MeO-2PACz,0.132,2PACz,0.198,,,,,,,1200,10,5000,30,8,200,110,30,,,,,,,,,,,,,,,19.3383,74.7633,1.1236,23.0208,5889,CH2,v1,
23555,20241227,46,Cs0.1FA0.9PbI2.8Br0.2,1.5,MACl,3.5,PACl,12.0,,,MeO-2PACz,0.132,2PACz,0.198,,,,,,,1200,10,5000,30,8,200,110,30,,,,,,,,,,,,,,,19.1072,74.6179,1.11696,22.9253,5889,CH3,v1,
23556,20241227,46,Cs0.1FA0.9PbI2.8Br0.2,1.5,MACl,3.5,PACl,12.0,,,MeO-2PACz,0.132,2PACz,0.198,,,,,,,1200,10,5000,30,8,200,110,30,,,,,,,,,,,,,,,18.3121,73.6261,1.10688,22.4703,5889,CH4,v1,
23557,20241227,46,Cs0.1FA0.9PbI2.8Br0.2,1.5,MACl,3.5,PACl,12.0,,,MeO-2PACz,0.132,2PACz,0.198,,,,,,,1200,10,5000,30,8,200,110,30,,,,,,,,,,,,,,,18.9091,72.7287,1.11645,23.2877,5890,CH1,v1,
23558,20241227,46,Cs0.1FA0.9PbI2.8Br0.2,1.5,MACl,3.5,PACl,12.0,,,MeO-2PACz,0.132,2PACz,0.198,,,,,,,1200,10,5000,30,8,200,110,30,,,,,,,,,,,,,,,19.7881,74.8422,1.12186,23.5677,5890,CH2,v1,
23559,20241227,46,Cs0.1FA0.9PbI2.8Br0.2,1.5,MACl,3.5,PACl,12.0,,,MeO-2PACz,0.132,2PACz,0.198,,,,,,,1200,10,5000,30,8,200,110,30,,,,,,,,,,,,,,,19.5057,74.6928,1.11242,23.4754,5890,CH3,v1,
23560,20241227,46,Cs0.1FA0.9PbI2.8Br0.2,1.5,MACl,3.5,PACl,12.0,,,MeO-2PACz,0.132,2PACz,0.198,,,,,,,1200,10,5000,30,8,200,110,30,,,,,,,,,,,,,,,18.6868,73.4332,1.10474,23.0346,5890,CH4,v1,
23561,20241227,46,Cs0.1FA0.9PbI2.8Br0.2,1.5,MACl,3.5,PACl,12.0,,,MeO-2PACz,0.198,py3,0.132,,,,,,,1200,10,5000,30,8,200,110,30,,,,,,,,,,,,,,,14.8095,63.6093,1.01548,22.9271,5891,CH1,v1,
23562,20241227,46,Cs0.1FA0.9PbI2.8Br0.2,1.5,MACl,3.5,PACl,12.0,,,MeO-2PACz,0.198,py3,0.132,,,,,,,1200,10,5000,30,8,200,110,30,,,,,,,,,,,,,,,18.4999,74.1877,1.10078,22.6536,5891,CH2,v1,
23563,20241227,46,Cs0.1FA0.9PbI2.8Br0.2,1.5,MACl,3.5,PACl,12.0,,,MeO-2PACz,0.198,py3,0.132,,,,,,,1200,10,5000,30,8,200,110,30,,,,,,,,,,,,,,,0.522798,24.9111,0.095462,21.9841,5891,CH3,v1,
23564,20241227,46,Cs0.1FA0.9PbI2.8Br0.2,1.5,MACl,3.5,PACl,12.0,,,MeO-2PACz,0.198,py3,0.132,,,,,,,1200,10,5000,30,8,200,110,30,,,,,,,,,,,,,,,0.614463,24.3619,0.11282,22.3562,5891,CH4,v1,
23565,20241227,46,Cs0.1FA0.9PbI2.8Br0.2,1.5,MACl,3.5,PACl,12.0,,,MeO-2PACz,0.198,py3,0.132,,,,,,,1200,10,5000,30,8,200,110,30,,,,,,,,,,,,,,,18.7707,73.0626,1.07498,23.8992,5892,CH1,v1,
23566,20241227,46,Cs0.1FA0.9PbI2.8Br0.2,1.5,MACl,3.5,PACl,12.0,,,MeO-2PACz,0.198,py3,0.132,,,,,,,1200,10,5000,30,8,200,110,30,,,,,,,,,,,,,,,0.0705439,23.1561,0.017884,17.0348,5892,CH2,v1,
23567,20241227,46,Cs0.1FA0.9PbI2.8Br0.2,1.5,MACl,3.5,PACl,12.0,,,MeO-2PACz,0.198,py3,0.132,,,,,,,1200,10,5000,30,8,200,110,30,,,,,,,,,,,,,,,1.60707,28.4827,0.237641,23.7429,5892,CH3,v1,
23568,20241227,46,Cs0.1FA0.9PbI2.8Br0.2,1.5,MACl,3.5,PACl,12.0,,,MeO-2PACz,0.198,py3,0.132,,,,,,,1200,10,5000,30,8,200,110,30,,,,,,,,,,,,,,,18.5119,74.3684,1.07506,23.1542,5892,CH4,v1,
23569,20241227,46,Cs0.1FA0.9PbI2.8Br0.2,1.5,MACl,3.5,PACl,12.0,,,py3,0.198,DMACPA,0.132,,,,,,,1200,10,5000,30,8,200,110,30,,,,,,,,,,,,,,,0.557149,24.959,0.103128,21.6455,5893,CH1,v1,
23570,20241227,46,Cs0.1FA0.9PbI2.8Br0.2,1.5,MACl,3.5,PACl,12.0,,,py3,0.198,DMACPA,0.132,,,,,,,1200,10,5000,30,8,200,110,30,,,,,,,,,,,,,,,17.9755,68.8876,1.10462,23.6226,5893,CH2,v1,
23571,20241227,46,Cs0.1FA0.9PbI2.8Br0.2,1.5,MACl,3.5,PACl,12.0,,,py3,0.198,DMACPA,0.132,,,,,,,1200,10,5000,30,8,200,110,30,,,,,,,,,,,,,,,18.2193,69.884,1.10395,23.6159,5893,CH3,v1,
23572,20241227,46,Cs0.1FA0.9PbI2.8Br0.2,1.5,MACl,3.5,PACl,12.0,,,py3,0.198,DMACPA,0.132,,,,,,,1200,10,5000,30,8,200,110,30,,,,,,,,,,,,,,,19.1958,73.6116,1.11068,23.4784,5893,CH4,v1,
23573,20241227,46,Cs0.1FA0.9PbI2.8Br0.2,1.5,MACl,3.5,PACl,12.0,,,py3,0.198,DMACPA,0.132,,,,,,,1200,10,5000,30,8,200,110,30,,,,,,,,,,,,,,,0.0204319,5504.5,0.000266,1.39588,5894,CH1,v1,
23574,20241227,46,Cs0.1FA0.9PbI2.8Br0.2,1.5,MACl,3.5,PACl,12.0,,,py3,0.198,DMACPA,0.132,,,,,,,1200,10,5000,30,8,200,110,30,,,,,,,,,,,,,,,0.00232234,25.2241,0.922057,0.00998508,5894,CH2,v1,
