Repository: MI-Materials-Intelligence/Recipe-Language-Model

# Learning Layer

## Overview

In the learning layer, the formulas and parameters are encoded and then tokenised into recipes as inputs. Through atomic skills of data extraction, cleaning, and matching, these data are organised into standardised datasets, providing the basis for RLM training and iterative recipe refinement.

Key Atomic Skills:
- **Cleaning**: Preprocessing and outlier cleaning
- **Matching**: Matching data pairs based on variables
- **Extraction**: Data extraction from robotic boxes

File: seven_ai_layers_robotics/learning/data/data50764_from_db.csv (part 99 of 253)
No,date,rank,Formula PVK,Concentration PVK,Formula Additive 1,Concentration Additive 1,Formula Additive 2,Concentration Additive 2,Formula Additive 3,Concentration Additive 3,Formula SAM 1,Concentration SAM 1,Formula SAM 2,Concentration SAM 2,Formula SAM 3,Concentration SAM 3,Spin Coating Speed SAM,Spin Coating Time SAM,Annealed Temperature SAM,Annealed Time SAM,Spin Coating Speed PVK 1,Spin Coating Time PVK 1,Spin Coating Speed PVK 2,Spin Coating Time PVK 2,Antisolvent Dropping Timing,Antisolvent Volume,Annealed Temperature PVK,Annealed Time PVK,Formula Passivator 1,Concentration Passivator 1,Formula Passivator 2,Concentration Passivator 2,Formula Passivator 3,Concentration Passivator 3,Formula Passivator 4,Concentration Passivator 4,Spin Coating Speed Passivator,Spin Coating Time Passivator,Passivator Dropping Timing,Passivator Volume,Annealed Temperature Passivator,Annealed Time Passivator,PCE,FF,Voc,Jsc,Product,Channel,From,upload_time
23575,20241227,46,Cs0.1FA0.9PbI2.8Br0.2,1.5,MACl,3.5,PACl,12.0,,,py3,0.198,DMACPA,0.132,,,,,,,1200,10,5000,30,8,200,110,30,,,,,,,,,,,,,,,0.00381483,33.8708,0.924999,0.0121761,5894,CH3,v1,
23576,20241227,46,Cs0.1FA0.9PbI2.8Br0.2,1.5,MACl,3.5,PACl,12.0,,,py3,0.198,DMACPA,0.132,,,,,,,1200,10,5000,30,8,200,110,30,,,,,,,,,,,,,,,0.00563533,32.2657,0.917553,0.0190347,5894,CH4,v1,
23577,20241227,46,Cs0.1FA0.9PbI2.8Br0.2,1.5,MACl,3.5,PACl,12.0,,,MeO-2PACz,0.264,DMACPA,0.066,,,,,,,1200,10,5000,30,8,200,110,30,,,,,,,,,,,,,,,19.0733,74.4141,1.10199,23.2592,5895,CH1,v1,
23578,20241227,46,Cs0.1FA0.9PbI2.8Br0.2,1.5,MACl,3.5,PACl,12.0,,,MeO-2PACz,0.264,DMACPA,0.066,,,,,,,1200,10,5000,30,8,200,110,30,,,,,,,,,,,,,,,19.0258,74.0238,1.10184,23.3266,5895,CH2,v1,
23579,20241227,46,Cs0.1FA0.9PbI2.8Br0.2,1.5,MACl,3.5,PACl,12.0,,,MeO-2PACz,0.264,DMACPA,0.066,,,,,,,1200,10,5000,30,8,200,110,30,,,,,,,,,,,,,,,18.6669,73.9703,1.09192,23.1113,5895,CH3,v1,
23580,20241227,46,Cs0.1FA0.9PbI2.8Br0.2,1.5,MACl,3.5,PACl,12.0,,,MeO-2PACz,0.264,DMACPA,0.066,,,,,,,1200,10,5000,30,8,200,110,30,,,,,,,,,,,,,,,18.1182,73.537,1.08937,22.6169,5895,CH4,v1,
23581,20241227,46,Cs0.1FA0.9PbI2.8Br0.2,1.5,MACl,3.5,PACl,12.0,,,MeO-2PACz,0.264,DMACPA,0.066,,,,,,,1200,10,5000,30,8,200,110,30,,,,,,,,,,,,,,,18.1727,74.0524,1.10396,22.2294,5896,CH1,v1,
23582,20241227,46,Cs0.1FA0.9PbI2.8Br0.2,1.5,MACl,3.5,PACl,12.0,,,MeO-2PACz,0.264,DMACPA,0.066,,,,,,,1200,10,5000,30,8,200,110,30,,,,,,,,,,,,,,,17.9099,73.7166,1.10307,22.0256,5896,CH2,v1,
23583,20241227,46,Cs0.1FA0.9PbI2.8Br0.2,1.5,MACl,3.5,PACl,12.0,,,MeO-2PACz,0.264,DMACPA,0.066,,,,,,,1200,10,5000,30,8,200,110,30,,,,,,,,,,,,,,,17.5881,73.7492,1.09687,21.7422,5896,CH3,v1,
23584,20241227,46,Cs0.1FA0.9PbI2.8Br0.2,1.5,MACl,3.5,PACl,12.0,,,MeO-2PACz,0.264,DMACPA,0.066,,,,,,,1200,10,5000,30,8,200,110,30,,,,,,,,,,,,,,,17.1757,73.5192,1.09242,21.3856,5896,CH4,v1,
23585,20241227,46,Cs0.1FA0.9PbI2.8Br0.2,1.5,MACl,3.5,PACl,12.0,,,py3,0.22,2PACz,0.11,,,,,,,1200,10,5000,30,8,200,110,30,,,,,,,,,,,,,,,10.1945,53.8934,0.913808,20.7003,5897,CH1,v1,
23586,20241227,46,Cs0.1FA0.9PbI2.8Br0.2,1.5,MACl,3.5,PACl,12.0,,,py3,0.22,2PACz,0.11,,,,,,,1200,10,5000,30,8,200,110,30,,,,,,,,,,,,,,,9.91771,52.3501,0.933912,20.2856,5897,CH2,v1,
23587,20241227,46,Cs0.1FA0.9PbI2.8Br0.2,1.5,MACl,3.5,PACl,12.0,,,py3,0.22,2PACz,0.11,,,,,,,1200,10,5000,30,8,200,110,30,,,,,,,,,,,,,,,9.39868,52.5224,0.892461,20.0509,5897,CH3,v1,
23588,20241227,46,Cs0.1FA0.9PbI2.8Br0.2,1.5,MACl,3.5,PACl,12.0,,,py3,0.22,2PACz,0.11,,,,,,,1200,10,5000,30,8,200,110,30,,,,,,,,,,,,,,,9.0537,54.6914,0.811513,20.3991,5897,CH4,v1,
23589,20241227,46,Cs0.1FA0.9PbI2.8Br0.2,1.5,MACl,3.5,PACl,12.0,,,py3,0.22,2PACz,0.11,,,,,,,1200,10,5000,30,8,200,110,30,,,,,,,,,,,,,,,7.90938,50.8781,0.813992,19.0981,5898,CH1,v1,
23590,20241227,46,Cs0.1FA0.9PbI2.8Br0.2,1.5,MACl,3.5,PACl,12.0,,,py3,0.22,2PACz,0.11,,,,,,,1200,10,5000,30,8,200,110,30,,,,,,,,,,,,,,,9.39042,51.0131,0.934977,19.6881,5898,CH2,v1,
23591,20241227,46,Cs0.1FA0.9PbI2.8Br0.2,1.5,MACl,3.5,PACl,12.0,,,py3,0.22,2PACz,0.11,,,,,,,1200,10,5000,30,8,200,110,30,,,,,,,,,,,,,,,8.76845,50.8699,0.894963,19.26,5898,CH3,v1,
23592,20241227,46,Cs0.1FA0.9PbI2.8Br0.2,1.5,MACl,3.5,PACl,12.0,,,py3,0.22,2PACz,0.11,,,,,,,1200,10,5000,30,8,200,110,30,,,,,,,,,,,,,,,9.82475,52.9081,0.922293,20.134,5898,CH4,v1,
23593,20241227,46,Cs0.1FA0.9PbI2.8Br0.2,1.5,MACl,3.5,PACl,12.0,,,py3,0.141,DMACPA,0.189,,,,,,,1200,10,5000,30,8,200,110,30,,,,,,,,,,,,,,,18.8034,72.5313,1.12291,23.0869,5899,CH1,v1,
23594,20241227,46,Cs0.1FA0.9PbI2.8Br0.2,1.5,MACl,3.5,PACl,12.0,,,py3,0.141,DMACPA,0.189,,,,,,,1200,10,5000,30,8,200,110,30,,,,,,,,,,,,,,,18.3738,72.0848,1.11297,22.9018,5899,CH2,v1,
23595,20241227,46,Cs0.1FA0.9PbI2.8Br0.2,1.5,MACl,3.5,PACl,12.0,,,py3,0.141,DMACPA,0.189,,,,,,,1200,10,5000,30,8,200,110,30,,,,,,,,,,,,,,,18.0054,71.9172,1.10418,22.6742,5899,CH3,v1,
23596,20241227,46,Cs0.1FA0.9PbI2.8Br0.2,1.5,MACl,3.5,PACl,12.0,,,py3,0.141,DMACPA,0.189,,,,,,,1200,10,5000,30,8,200,110,30,,,,,,,,,,,,,,,0.109443,24.3289,0.023935,18.7945,5899,CH4,v1,
23597,20241227,46,Cs0.1FA0.9PbI2.8Br0.2,1.5,MACl,3.5,PACl,12.0,,,py3,0.141,DMACPA,0.189,,,,,,,1200,10,5000,30,8,200,110,30,,,,,,,,,,,,,,,17.807,71.6685,1.04075,23.8735,5900,CH1,v1,
23598,20241227,46,Cs0.1FA0.9PbI2.8Br0.2,1.5,MACl,3.5,PACl,12.0,,,py3,0.141,DMACPA,0.189,,,,,,,1200,10,5000,30,8,200,110,30,,,,,,,,,,,,,,,0.344405,24.5404,0.064392,21.7951,5900,CH2,v1,
23599,20241227,46,Cs0.1FA0.9PbI2.8Br0.2,1.5,MACl,3.5,PACl,12.0,,,py3,0.141,DMACPA,0.189,,,,,,,1200,10,5000,30,8,200,110,30,,,,,,,,,,,,,,,7.51863,38.375,0.814413,24.0573,5900,CH3,v1,
23600,20241227,46,Cs0.1FA0.9PbI2.8Br0.2,1.5,MACl,3.5,PACl,12.0,,,py3,0.141,DMACPA,0.189,,,,,,,1200,10,5000,30,8,200,110,30,,,,,,,,,,,,,,,16.021,62.9931,1.07567,23.6438,5900,CH4,v1,
23601,20241227,46,Cs0.05MA0.1FA0.85PbI3.0,1.73,MACl,14.6,PEAI,0.5,,,Me-4PACz,0.11,MeO-4PADBC,0.22,,,,,,,1000,10,5000,40,10,160,110,15,,,,,,,,,,,,,,,12.689,68.9434,0.792784,23.2156,5901,CH1,v1,
23602,20241227,46,Cs0.05MA0.1FA0.85PbI3.0,1.73,MACl,14.6,PEAI,0.5,,,Me-4PACz,0.11,MeO-4PADBC,0.22,,,,,,,1000,10,5000,40,10,160,110,15,,,,,,,,,,,,,,,15.9851,63.3194,1.06445,23.7167,5901,CH2,v1,
23603,20241227,46,Cs0.05MA0.1FA0.85PbI3.0,1.73,MACl,14.6,PEAI,0.5,,,Me-4PACz,0.11,MeO-4PADBC,0.22,,,,,,,1000,10,5000,40,10,160,110,15,,,,,,,,,,,,,,,14.513,59.5187,1.05448,23.1242,5901,CH3,v1,
23604,20241227,46,Cs0.05MA0.1FA0.85PbI3.0,1.73,MACl,14.6,PEAI,0.5,,,Me-4PACz,0.11,MeO-4PADBC,0.22,,,,,,,1000,10,5000,40,10,160,110,15,,,,,,,,,,,,,,,15.6301,64.1289,1.05357,23.1337,5901,CH4,v1,
23605,20241227,46,Cs0.05MA0.1FA0.85PbI3.0,1.73,MACl,14.6,PEAI,0.5,,,Me-4PACz,0.11,MeO-4PADBC,0.22,,,,,,,1000,10,5000,40,10,160,110,15,,,,,,,,,,,,,,,7.36721,52.546,0.710216,19.7411,5902,CH1,v1,
23606,20241227,46,Cs0.05MA0.1FA0.85PbI3.0,1.73,MACl,14.6,PEAI,0.5,,,Me-4PACz,0.11,MeO-4PADBC,0.22,,,,,,,1000,10,5000,40,10,160,110,15,,,,,,,,,,,,,,,15.7326,64.7712,1.0642,22.8241,5902,CH2,v1,
23607,20241227,46,Cs0.05MA0.1FA0.85PbI3.0,1.73,MACl,14.6,PEAI,0.5,,,Me-4PACz,0.11,MeO-4PADBC,0.22,,,,,,,1000,10,5000,40,10,160,110,15,,,,,,,,,,,,,,,15.9782,65.2705,1.07324,22.8094,5902,CH3,v1,
23608,20241227,46,Cs0.05MA0.1FA0.85PbI3.0,1.73,MACl,14.6,PEAI,0.5,,,Me-4PACz,0.11,MeO-4PADBC,0.22,,,,,,,1000,10,5000,40,10,160,110,15,,,,,,,,,,,,,,,16.4245,68.1113,1.06492,22.6442,5902,CH4,v1,
23609,20241227,46,Cs0.1FA0.9PbI2.8Br0.2,1.5,MACl,3.5,PACl,12.0,,,py3,0.132,2PACz,0.198,,,,,,,1200,10,5000,30,8,200,110,30,,,,,,,,,,,,,,,13.4422,58.2576,1.0195,22.6324,5903,CH1,v1,
23610,20241227,46,Cs0.1FA0.9PbI2.8Br0.2,1.5,MACl,3.5,PACl,12.0,,,py3,0.132,2PACz,0.198,,,,,,,1200,10,5000,30,8,200,110,30,,,,,,,,,,,,,,,13.2223,56.1694,1.03346,22.7779,5903,CH2,v1,
23611,20241227,46,Cs0.1FA0.9PbI2.8Br0.2,1.5,MACl,3.5,PACl,12.0,,,py3,0.132,2PACz,0.198,,,,,,,1200,10,5000,30,8,200,110,30,,,,,,,,,,,,,,,12.8643,55.8309,1.02469,22.4864,5903,CH3,v1,
23612,20241227,46,Cs0.1FA0.9PbI2.8Br0.2,1.5,MACl,3.5,PACl,12.0,,,py3,0.132,2PACz,0.198,,,,,,,1200,10,5000,30,8,200,110,30,,,,,,,,,,,,,,,0.715946,24.8553,0.139097,20.7082,5903,CH4,v1,
23613,20241227,46,Cs0.1FA0.9PbI2.8Br0.2,1.5,MACl,3.5,PACl,12.0,,,py3,0.132,2PACz,0.198,,,,,,,1200,10,5000,30,8,200,110,30,,,,,,,,,,,,,,,11.6123,54.727,0.961543,22.0673,5904,CH1,v1,
23614,20241227,46,Cs0.1FA0.9PbI2.8Br0.2,1.5,MACl,3.5,PACl,12.0,,,py3,0.132,2PACz,0.198,,,,,,,1200,10,5000,30,8,200,110,30,,,,,,,,,,,,,,,12.0524,55.0545,0.998511,21.9244,5904,CH2,v1,
23615,20241227,46,Cs0.1FA0.9PbI2.8Br0.2,1.5,MACl,3.5,PACl,12.0,,,py3,0.132,2PACz,0.198,,,,,,,1200,10,5000,30,8,200,110,30,,,,,,,,,,,,,,,11.9496,54.7004,1.01322,21.5607,5904,CH3,v1,
23616,20241227,46,Cs0.1FA0.9PbI2.8Br0.2,1.5,MACl,3.5,PACl,12.0,,,py3,0.132,2PACz,0.198,,,,,,,1200,10,5000,30,8,200,110,30,,,,,,,,,,,,,,,11.9887,55.0906,1.0236,21.2599,5904,CH4,v1,
23617,20241227,46,Cs0.05MA0.1FA0.85PbI3.0,1.73,MACl,14.6,PEAI,0.5,,,Me-4PACz,0.22,MeO-2PACz,0.11,,,,,,,1000,10,5000,40,10,160,110,15,,,,,,,,,,,,,,,13.1289,57.7743,1.04303,21.7869,5905,CH1,v1,
23618,20241227,46,Cs0.05MA0.1FA0.85PbI3.0,1.73,MACl,14.6,PEAI,0.5,,,Me-4PACz,0.22,MeO-2PACz,0.11,,,,,,,1000,10,5000,40,10,160,110,15,,,,,,,,,,,,,,,10.5924,49.2957,1.04707,20.5214,5905,CH2,v1,
23619,20241227,46,Cs0.05MA0.1FA0.85PbI3.0,1.73,MACl,14.6,PEAI,0.5,,,Me-4PACz,0.22,MeO-2PACz,0.11,,,,,,,1000,10,5000,40,10,160,110,15,,,,,,,,,,,,,,,9.69951,46.6223,1.0484,19.844,5905,CH3,v1,
23620,20241227,46,Cs0.05MA0.1FA0.85PbI3.0,1.73,MACl,14.6,PEAI,0.5,,,Me-4PACz,0.22,MeO-2PACz,0.11,,,,,,,1000,10,5000,40,10,160,110,15,,,,,,,,,,,,,,,10.8713,51.2742,1.04259,20.3362,5905,CH4,v1,
23621,20241227,46,Cs0.05MA0.1FA0.85PbI3.0,1.73,MACl,14.6,PEAI,0.5,,,Me-4PACz,0.22,MeO-2PACz,0.11,,,,,,,1000,10,5000,40,10,160,110,15,,,,,,,,,,,,,,,0.583529,26.0338,0.08725,25.6898,5906,CH1,v1,
23622,20241227,46,Cs0.05MA0.1FA0.85PbI3.0,1.73,MACl,14.6,PEAI,0.5,,,Me-4PACz,0.22,MeO-2PACz,0.11,,,,,,,1000,10,5000,40,10,160,110,15,,,,,,,,,,,,,,,11.1377,44.795,1.06044,23.4466,5906,CH2,v1,
23623,20241227,46,Cs0.05MA0.1FA0.85PbI3.0,1.73,MACl,14.6,PEAI,0.5,,,Me-4PACz,0.22,MeO-2PACz,0.11,,,,,,,1000,10,5000,40,10,160,110,15,,,,,,,,,,,,,,,9.13993,42.0419,1.05165,20.6724,5906,CH3,v1,
23624,20241227,46,Cs0.05MA0.1FA0.85PbI3.0,1.73,MACl,14.6,PEAI,0.5,,,Me-4PACz,0.22,MeO-2PACz,0.11,,,,,,,1000,10,5000,40,10,160,110,15,,,,,,,,,,,,,,,8.50277,42.6649,1.04614,19.0502,5906,CH4,v1,
23625,20241227,46,Cs0.05MA0.1FA0.85PbI3.0,1.73,MACl,14.6,PEAI,0.5,,,Me-4PACz,0.198,MeO-4PADBC,0.132,,,,,,,1000,10,5000,40,10,160,110,15,,,,,,,,,,,,,,,17.3899,67.0067,1.03717,25.0224,5907,CH1,v1,
23626,20241227,46,Cs0.05MA0.1FA0.85PbI3.0,1.73,MACl,14.6,PEAI,0.5,,,Me-4PACz,0.198,MeO-4PADBC,0.132,,,,,,,1000,10,5000,40,10,160,110,15,,,,,,,,,,,,,,,16.3163,62.2945,1.07061,24.4648,5907,CH2,v1,
23627,20241227,46,Cs0.05MA0.1FA0.85PbI3.0,1.73,MACl,14.6,PEAI,0.5,,,Me-4PACz,0.198,MeO-4PADBC,0.132,,,,,,,1000,10,5000,40,10,160,110,15,,,,,,,,,,,,,,,16.6818,63.8525,1.07569,24.2873,5907,CH3,v1,
23628,20241227,46,Cs0.05MA0.1FA0.85PbI3.0,1.73,MACl,14.6,PEAI,0.5,,,Me-4PACz,0.198,MeO-4PADBC,0.132,,,,,,,1000,10,5000,40,10,160,110,15,,,,,,,,,,,,,,,17.6792,68.3181,1.06447,24.3105,5907,CH4,v1,
23629,20241227,46,Cs0.05MA0.1FA0.85PbI3.0,1.73,MACl,14.6,PEAI,0.5,,,Me-4PACz,0.198,MeO-4PADBC,0.132,,,,,,,1000,10,5000,40,10,160,110,15,,,,,,,,,,,,,,,15.7472,65.027,1.03331,23.4356,5908,CH1,v1,
23630,20241227,46,Cs0.05MA0.1FA0.85PbI3.0,1.73,MACl,14.6,PEAI,0.5,,,Me-4PACz,0.198,MeO-4PADBC,0.132,,,,,,,1000,10,5000,40,10,160,110,15,,,,,,,,,,,,,,,16.5603,66.6316,1.05429,23.5737,5908,CH2,v1,
23631,20241227,46,Cs0.05MA0.1FA0.85PbI3.0,1.73,MACl,14.6,PEAI,0.5,,,Me-4PACz,0.198,MeO-4PADBC,0.132,,,,,,,1000,10,5000,40,10,160,110,15,,,,,,,,,,,,,,,16.5456,66.6655,1.05288,23.5724,5908,CH3,v1,
23632,20241227,46,Cs0.05MA0.1FA0.85PbI3.0,1.73,MACl,14.6,PEAI,0.5,,,Me-4PACz,0.198,MeO-4PADBC,0.132,,,,,,,1000,10,5000,40,10,160,110,15,,,,,,,,,,,,,,,16.2683,67.5578,1.05444,22.8373,5908,CH4,v1,
23633,20241227,46,Cs0.05MA0.1FA0.85PbI3.0,1.73,MACl,14.6,PEAI,0.5,,,Me-4PACz,0.198,py3,0.132,,,,,,,1000,10,5000,40,10,160,110,15,,,,,,,,,,,,,,,13.4384,90.794,0.668058,22.1552,5909,CH1,v1,
23634,20241227,46,Cs0.05MA0.1FA0.85PbI3.0,1.73,MACl,14.6,PEAI,0.5,,,Me-4PACz,0.198,py3,0.132,,,,,,,1000,10,5000,40,10,160,110,15,,,,,,,,,,,,,,,17.9186,69.3182,1.09275,23.6558,5909,CH2,v1,
23635,20241227,46,Cs0.05MA0.1FA0.85PbI3.0,1.73,MACl,14.6,PEAI,0.5,,,Me-4PACz,0.198,py3,0.132,,,,,,,1000,10,5000,40,10,160,110,15,,,,,,,,,,,,,,,18.1576,70.7592,1.08603,23.6285,5909,CH3,v1,
23636,20241227,46,Cs0.05MA0.1FA0.85PbI3.0,1.73,MACl,14.6,PEAI,0.5,,,Me-4PACz,0.198,py3,0.132,,,,,,,1000,10,5000,40,10,160,110,15,,,,,,,,,,,,,,,17.702,70.6664,1.0792,23.2116,5909,CH4,v1,
23637,20241227,46,Cs0.05MA0.1FA0.85PbI3.0,1.73,MACl,14.6,PEAI,0.5,,,Me-4PACz,0.198,py3,0.132,,,,,,,1000,10,5000,40,10,160,110,15,,,,,,,,,,,,,,,0.046622,20.1439,0.014677,15.7692,5910,CH1,v1,
23638,20241227,46,Cs0.05MA0.1FA0.85PbI3.0,1.73,MACl,14.6,PEAI,0.5,,,Me-4PACz,0.198,py3,0.132,,,,,,,1000,10,5000,40,10,160,110,15,,,,,,,,,,,,,,,2.74458,68.58,0.174871,22.8856,5910,CH2,v1,
23639,20241227,46,Cs0.05MA0.1FA0.85PbI3.0,1.73,MACl,14.6,PEAI,0.5,,,Me-4PACz,0.198,py3,0.132,,,,,,,1000,10,5000,40,10,160,110,15,,,,,,,,,,,,,,,13.7533,59.9486,0.955701,24.0052,5910,CH3,v1,
23640,20241227,46,Cs0.05MA0.1FA0.85PbI3.0,1.73,MACl,14.6,PEAI,0.5,,,Me-4PACz,0.198,py3,0.132,,,,,,,1000,10,5000,40,10,160,110,15,,,,,,,,,,,,,,,0.0616104,22.5316,0.016736,16.3383,5910,CH4,v1,
23641,20241227,46,Cs0.05MA0.1FA0.85PbI3.0,1.73,MACl,14.6,PEAI,0.5,,,Me-4PACz,0.198,MeO-2PACz,0.132,,,,,,,1000,10,5000,40,10,160,110,15,,,,,,,,,,,,,,,0.0632636,0.0,7.12e+34,16.7131,5911,CH1,v1,
23642,20241227,46,Cs0.05MA0.1FA0.85PbI3.0,1.73,MACl,14.6,PEAI,0.5,,,Me-4PACz,0.198,MeO-2PACz,0.132,,,,,,,1000,10,5000,40,10,160,110,15,,,,,,,,,,,,,,,0.230783,22.6339,0.051139,19.9385,5911,CH2,v1,
23643,20241227,46,Cs0.05MA0.1FA0.85PbI3.0,1.73,MACl,14.6,PEAI,0.5,,,Me-4PACz,0.198,MeO-2PACz,0.132,,,,,,,1000,10,5000,40,10,160,110,15,,,,,,,,,,,,,,,11.7338,51.5356,1.05229,21.6369,5911,CH3,v1,
23644,20241227,46,Cs0.05MA0.1FA0.85PbI3.0,1.73,MACl,14.6,PEAI,0.5,,,Me-4PACz,0.198,MeO-2PACz,0.132,,,,,,,1000,10,5000,40,10,160,110,15,,,,,,,,,,,,,,,13.1436,56.4,1.05366,22.1175,5911,CH4,v1,
23645,20241227,46,Cs0.05MA0.1FA0.85PbI3.0,1.73,MACl,14.6,PEAI,0.5,,,Me-4PACz,0.198,MeO-2PACz,0.132,,,,,,,1000,10,5000,40,10,160,110,15,,,,,,,,,,,,,,,15.3166,63.1679,1.04074,23.2983,5912,CH1,v1,
23646,20241227,46,Cs0.05MA0.1FA0.85PbI3.0,1.73,MACl,14.6,PEAI,0.5,,,Me-4PACz,0.198,MeO-2PACz,0.132,,,,,,,1000,10,5000,40,10,160,110,15,,,,,,,,,,,,,,,0.243311,23.8385,0.04998,20.4216,5912,CH2,v1,
23647,20241227,46,Cs0.05MA0.1FA0.85PbI3.0,1.73,MACl,14.6,PEAI,0.5,,,Me-4PACz,0.198,MeO-2PACz,0.132,,,,,,,1000,10,5000,40,10,160,110,15,,,,,,,,,,,,,,,15.3681,63.3009,1.05507,23.0107,5912,CH3,v1,
23648,20241227,46,Cs0.05MA0.1FA0.85PbI3.0,1.73,MACl,14.6,PEAI,0.5,,,Me-4PACz,0.198,MeO-2PACz,0.132,,,,,,,1000,10,5000,40,10,160,110,15,,,,,,,,,,,,,,,14.7778,62.5884,1.05073,22.4711,5912,CH4,v1,
23649,20241227,46,Cs0.05MA0.1FA0.85PbI3.0,1.73,MACl,14.6,PEAI,0.5,,,Me-4PACz,0.132,py3,0.198,,,,,,,1000,10,5000,40,10,160,110,15,,,,,,,,,,,,,,,19.275,96.549,0.832277,23.9871,5913,CH1,v1,
23650,20241227,46,Cs0.05MA0.1FA0.85PbI3.0,1.73,MACl,14.6,PEAI,0.5,,,Me-4PACz,0.132,py3,0.198,,,,,,,1000,10,5000,40,10,160,110,15,,,,,,,,,,,,,,,16.9171,64.5971,1.09463,23.9247,5913,CH2,v1,
23651,20241227,46,Cs0.05MA0.1FA0.85PbI3.0,1.73,MACl,14.6,PEAI,0.5,,,Me-4PACz,0.132,py3,0.198,,,,,,,1000,10,5000,40,10,160,110,15,,,,,,,,,,,,,,,18.159,68.3587,1.09809,24.1914,5913,CH3,v1,
23652,20241227,46,Cs0.05MA0.1FA0.85PbI3.0,1.73,MACl,14.6,PEAI,0.5,,,Me-4PACz,0.132,py3,0.198,,,,,,,1000,10,5000,40,10,160,110,15,,,,,,,,,,,,,,,14.0078,54.688,1.07433,23.842,5913,CH4,v1,
23653,20241227,46,Cs0.05MA0.1FA0.85PbI3.0,1.73,MACl,14.6,PEAI,0.5,,,Me-4PACz,0.132,py3,0.198,,,,,,,1000,10,5000,40,10,160,110,15,,,,,,,,,,,,,,,17.4473,67.2476,1.0628,24.4119,5914,CH1,v1,
23654,20241227,46,Cs0.05MA0.1FA0.85PbI3.0,1.73,MACl,14.6,PEAI,0.5,,,Me-4PACz,0.132,py3,0.198,,,,,,,1000,10,5000,40,10,160,110,15,,,,,,,,,,,,,,,18.1064,67.7384,1.08119,24.7227,5914,CH2,v1,
23655,20241227,46,Cs0.05MA0.1FA0.85PbI3.0,1.73,MACl,14.6,PEAI,0.5,,,Me-4PACz,0.132,py3,0.198,,,,,,,1000,10,5000,40,10,160,110,15,,,,,,,,,,,,,,,2.30382,26.6751,0.346538,24.9225,5914,CH3,v1,
23656,20241227,46,Cs0.05MA0.1FA0.85PbI3.0,1.73,MACl,14.6,PEAI,0.5,,,Me-4PACz,0.132,py3,0.198,,,,,,,1000,10,5000,40,10,160,110,15,,,,,,,,,,,,,,,1.48079,25.9021,0.234707,24.3575,5914,CH4,v1,
23657,20241227,46,Cs0.05MA0.1FA0.85PbI3.0,1.73,MACl,14.6,PEAI,0.5,,,Me-4PACz,0.11,MeO-2PACz,0.22,,,,,,,1000,10,5000,40,10,160,110,15,,,,,,,,,,,,,,,16.7296,71.9917,0.969101,23.9792,5915,CH1,v1,
23658,20241227,46,Cs0.05MA0.1FA0.85PbI3.0,1.73,MACl,14.6,PEAI,0.5,,,Me-4PACz,0.11,MeO-2PACz,0.22,,,,,,,1000,10,5000,40,10,160,110,15,,,,,,,,,,,,,,,17.268,68.2534,1.03547,24.4332,5915,CH2,v1,
23659,20241227,46,Cs0.05MA0.1FA0.85PbI3.0,1.73,MACl,14.6,PEAI,0.5,,,Me-4PACz,0.11,MeO-2PACz,0.22,,,,,,,1000,10,5000,40,10,160,110,15,,,,,,,,,,,,,,,17.4292,68.5043,1.03556,24.5687,5915,CH3,v1,
23660,20241227,46,Cs0.05MA0.1FA0.85PbI3.0,1.73,MACl,14.6,PEAI,0.5,,,Me-4PACz,0.11,MeO-2PACz,0.22,,,,,,,1000,10,5000,40,10,160,110,15,,,,,,,,,,,,,,,17.1508,68.1119,1.03663,24.2906,5915,CH4,v1,
23661,20241227,46,Cs0.05MA0.1FA0.85PbI3.0,1.73,MACl,14.6,PEAI,0.5,,,Me-4PACz,0.11,MeO-2PACz,0.22,,,,,,,1000,10,5000,40,10,160,110,15,,,,,,,,,,,,,,,15.094,63.6261,1.00155,23.6863,5916,CH1,v1,
23662,20241227,46,Cs0.05MA0.1FA0.85PbI3.0,1.73,MACl,14.6,PEAI,0.5,,,Me-4PACz,0.11,MeO-2PACz,0.22,,,,,,,1000,10,5000,40,10,160,110,15,,,,,,,,,,,,,,,16.148,65.5926,1.01441,24.269,5916,CH2,v1,
23663,20241227,46,Cs0.05MA0.1FA0.85PbI3.0,1.73,MACl,14.6,PEAI,0.5,,,Me-4PACz,0.11,MeO-2PACz,0.22,,,,,,,1000,10,5000,40,10,160,110,15,,,,,,,,,,,,,,,15.9153,65.2791,1.00645,24.224,5916,CH3,v1,
23664,20241227,46,Cs0.05MA0.1FA0.85PbI3.0,1.73,MACl,14.6,PEAI,0.5,,,Me-4PACz,0.11,MeO-2PACz,0.22,,,,,,,1000,10,5000,40,10,160,110,15,,,,,,,,,,,,,,,15.4517,64.4509,1.00227,23.92,5916,CH4,v1,
23665,20241227,46,Cs0.05MA0.1FA0.85PbI3.0,1.73,MACl,14.6,PEAI,0.5,,,Me-4PACz,0.198,DMACPA,0.132,,,,,,,1000,10,5000,40,10,160,110,15,,,,,,,,,,,,,,,19.0979,69.8133,1.07849,25.3649,5917,CH1,v1,
23666,20241227,46,Cs0.05MA0.1FA0.85PbI3.0,1.73,MACl,14.6,PEAI,0.5,,,Me-4PACz,0.198,DMACPA,0.132,,,,,,,1000,10,5000,40,10,160,110,15,,,,,,,,,,,,,,,19.4093,69.4805,1.08336,25.7854,5917,CH2,v1,
23667,20241227,46,Cs0.05MA0.1FA0.85PbI3.0,1.73,MACl,14.6,PEAI,0.5,,,Me-4PACz,0.198,DMACPA,0.132,,,,,,,1000,10,5000,40,10,160,110,15,,,,,,,,,,,,,,,18.9685,69.1825,1.08423,25.288,5917,CH3,v1,
23668,20241227,46,Cs0.05MA0.1FA0.85PbI3.0,1.73,MACl,14.6,PEAI,0.5,,,Me-4PACz,0.198,DMACPA,0.132,,,,,,,1000,10,5000,40,10,160,110,15,,,,,,,,,,,,,,,3.68712,59.3298,1.07082,5.8036,5917,CH4,v1,
23669,20241227,46,Cs0.05MA0.1FA0.85PbI3.0,1.73,MACl,14.6,PEAI,0.5,,,Me-4PACz,0.198,DMACPA,0.132,,,,,,,1000,10,5000,40,10,160,110,15,,,,,,,,,,,,,,,19.0018,71.7632,1.07329,24.6705,5918,CH1,v1,
23670,20241227,46,Cs0.05MA0.1FA0.85PbI3.0,1.73,MACl,14.6,PEAI,0.5,,,Me-4PACz,0.198,DMACPA,0.132,,,,,,,1000,10,5000,40,10,160,110,15,,,,,,,,,,,,,,,15.8239,58.2578,1.0833,25.0733,5918,CH2,v1,
23671,20241227,46,Cs0.05MA0.1FA0.85PbI3.0,1.73,MACl,14.6,PEAI,0.5,,,Me-4PACz,0.198,DMACPA,0.132,,,,,,,1000,10,5000,40,10,160,110,15,,,,,,,,,,,,,,,19.7434,72.3234,1.08406,25.182,5918,CH3,v1,
23672,20241227,46,Cs0.05MA0.1FA0.85PbI3.0,1.73,MACl,14.6,PEAI,0.5,,,Me-4PACz,0.198,DMACPA,0.132,,,,,,,1000,10,5000,40,10,160,110,15,,,,,,,,,,,,,,,18.6956,71.1466,1.07378,24.472,5918,CH4,v1,
23673,20241227,46,Cs0.05MA0.1FA0.85PbI3.0,1.73,MACl,14.6,PEAI,0.5,,,Me-4PACz,0.11,py3,0.22,,,,,,,1000,10,5000,40,10,160,110,15,,,,,,,,,,,,,,,19.8509,77.7257,1.04698,24.3936,5919,CH1,v1,
23674,20241227,46,Cs0.05MA0.1FA0.85PbI3.0,1.73,MACl,14.6,PEAI,0.5,,,Me-4PACz,0.11,py3,0.22,,,,,,,1000,10,5000,40,10,160,110,15,,,,,,,,,,,,,,,19.8435,73.475,1.0965,24.6303,5919,CH2,v1,
23675,20241227,46,Cs0.05MA0.1FA0.85PbI3.0,1.73,MACl,14.6,PEAI,0.5,,,Me-4PACz,0.11,py3,0.22,,,,,,,1000,10,5000,40,10,160,110,15,,,,,,,,,,,,,,,19.1653,71.5658,1.09468,24.4636,5919,CH3,v1,
23676,20241227,46,Cs0.05MA0.1FA0.85PbI3.0,1.73,MACl,14.6,PEAI,0.5,,,Me-4PACz,0.11,py3,0.22,,,,,,,1000,10,5000,40,10,160,110,15,,,,,,,,,,,,,,,7.90886,33.6365,0.966971,24.3159,5919,CH4,v1,
23677,20241227,46,Cs0.05MA0.1FA0.85PbI3.0,1.73,MACl,14.6,PEAI,0.5,,,Me-4PACz,0.11,py3,0.22,,,,,,,1000,10,5000,40,10,160,110,15,,,,,,,,,,,,,,,18.2145,68.7445,1.08501,24.42,5920,CH1,v1,
23678,20241227,46,Cs0.05MA0.1FA0.85PbI3.0,1.73,MACl,14.6,PEAI,0.5,,,Me-4PACz,0.11,py3,0.22,,,,,,,1000,10,5000,40,10,160,110,15,,,,,,,,,,,,,,,17.4356,65.6065,1.09313,24.3119,5920,CH2,v1,
23679,20241227,46,Cs0.05MA0.1FA0.85PbI3.0,1.73,MACl,14.6,PEAI,0.5,,,Me-4PACz,0.11,py3,0.22,,,,,,,1000,10,5000,40,10,160,110,15,,,,,,,,,,,,,,,18.7083,69.8672,1.09661,24.418,5920,CH3,v1,
23680,20241227,46,Cs0.05MA0.1FA0.85PbI3.0,1.73,MACl,14.6,PEAI,0.5,,,Me-4PACz,0.11,py3,0.22,,,,,,,1000,10,5000,40,10,160,110,15,,,,,,,,,,,,,,,19.4586,73.0024,1.09388,24.3672,5920,CH4,v1,
23681,20241227,46,Cs0.05MA0.1FA0.85PbI3.0,1.73,MACl,14.6,PEAI,0.5,,,Me-4PACz,0.132,DMACPA,0.198,,,,,,,1000,10,5000,40,10,160,110,15,,,,,,,,,,,,,,,8.96525,100.289,0.411772,21.7097,5921,CH1,v1,
23682,20241227,46,Cs0.05MA0.1FA0.85PbI3.0,1.73,MACl,14.6,PEAI,0.5,,,Me-4PACz,0.132,DMACPA,0.198,,,,,,,1000,10,5000,40,10,160,110,15,,,,,,,,,,,,,,,19.713,72.0687,1.07718,25.393,5921,CH2,v1,
23683,20241227,46,Cs0.05MA0.1FA0.85PbI3.0,1.73,MACl,14.6,PEAI,0.5,,,Me-4PACz,0.132,DMACPA,0.198,,,,,,,1000,10,5000,40,10,160,110,15,,,,,,,,,,,,,,,19.5072,71.8041,1.07715,25.2214,5921,CH3,v1,
23684,20241227,46,Cs0.05MA0.1FA0.85PbI3.0,1.73,MACl,14.6,PEAI,0.5,,,Me-4PACz,0.132,DMACPA,0.198,,,,,,,1000,10,5000,40,10,160,110,15,,,,,,,,,,,,,,,18.8832,71.462,1.07239,24.6405,5921,CH4,v1,
23685,20241227,46,Cs0.05MA0.1FA0.85PbI3.0,1.73,MACl,14.6,PEAI,0.5,,,Me-4PACz,0.132,DMACPA,0.198,,,,,,,1000,10,5000,40,10,160,110,15,,,,,,,,,,,,,,,13.4684,55.3841,1.01475,23.9646,5922,CH1,v1,
23686,20241227,46,Cs0.05MA0.1FA0.85PbI3.0,1.73,MACl,14.6,PEAI,0.5,,,Me-4PACz,0.132,DMACPA,0.198,,,,,,,1000,10,5000,40,10,160,110,15,,,,,,,,,,,,,,,18.5894,71.9358,1.06247,24.3222,5922,CH2,v1,
23687,20241227,46,Cs0.05MA0.1FA0.85PbI3.0,1.73,MACl,14.6,PEAI,0.5,,,Me-4PACz,0.132,DMACPA,0.198,,,,,,,1000,10,5000,40,10,160,110,15,,,,,,,,,,,,,,,18.4513,71.9868,1.05682,24.2535,5922,CH3,v1,
23688,20241227,46,Cs0.05MA0.1FA0.85PbI3.0,1.73,MACl,14.6,PEAI,0.5,,,Me-4PACz,0.132,DMACPA,0.198,,,,,,,1000,10,5000,40,10,160,110,15,,,,,,,,,,,,,,,18.1603,72.0078,1.05711,23.8574,5922,CH4,v1,
23689,20241227,46,Cs0.05MA0.1FA0.85PbI3.0,1.73,MACl,14.6,PEAI,0.5,,,Me-4PACz,0.189,py3,0.141,,,,,,,1000,10,5000,40,10,160,110,15,,,,,,,,,,,,,,,2.206,24.1155,0.381698,23.9657,5923,CH1,v1,
23690,20241227,46,Cs0.05MA0.1FA0.85PbI3.0,1.73,MACl,14.6,PEAI,0.5,,,Me-4PACz,0.189,py3,0.141,,,,,,,1000,10,5000,40,10,160,110,15,,,,,,,,,,,,,,,18.4429,69.4904,1.08288,24.509,5923,CH2,v1,
23691,20241227,46,Cs0.05MA0.1FA0.85PbI3.0,1.73,MACl,14.6,PEAI,0.5,,,Me-4PACz,0.189,py3,0.141,,,,,,,1000,10,5000,40,10,160,110,15,,,,,,,,,,,,,,,16.9276,64.9314,1.08137,24.1084,5923,CH3,v1,
23692,20241227,46,Cs0.05MA0.1FA0.85PbI3.0,1.73,MACl,14.6,PEAI,0.5,,,Me-4PACz,0.189,py3,0.141,,,,,,,1000,10,5000,40,10,160,110,15,,,,,,,,,,,,,,,14.0195,55.9281,1.06614,23.5119,5923,CH4,v1,
23693,20241227,46,Cs0.05MA0.1FA0.85PbI3.0,1.73,MACl,14.6,PEAI,0.5,,,Me-4PACz,0.189,py3,0.141,,,,,,,1000,10,5000,40,10,160,110,15,,,,,,,,,,,,,,,15.1227,72.2567,0.870864,24.0326,5924,CH1,v1,
23694,20241227,46,Cs0.05MA0.1FA0.85PbI3.0,1.73,MACl,14.6,PEAI,0.5,,,Me-4PACz,0.189,py3,0.141,,,,,,,1000,10,5000,40,10,160,110,15,,,,,,,,,,,,,,,17.8361,67.6987,1.08691,24.2396,5924,CH2,v1,
23695,20241227,46,Cs0.05MA0.1FA0.85PbI3.0,1.73,MACl,14.6,PEAI,0.5,,,Me-4PACz,0.189,py3,0.141,,,,,,,1000,10,5000,40,10,160,110,15,,,,,,,,,,,,,,,16.1081,62.2956,1.0852,23.8274,5924,CH3,v1,
23696,20241227,46,Cs0.05MA0.1FA0.85PbI3.0,1.73,MACl,14.6,PEAI,0.5,,,Me-4PACz,0.189,py3,0.141,,,,,,,1000,10,5000,40,10,160,110,15,,,,,,,,,,,,,,,16.1678,63.4811,1.08193,23.5402,5924,CH4,v1,
23697,20241227,46,Cs0.05MA0.1FA0.85PbI3.0,1.73,MACl,14.6,PEAI,0.5,,,Me-4PACz,0.22,DMACPA,0.11,,,,,,,1000,10,5000,40,10,160,110,15,,,,,,,,,,,,,,,0.863345,25.1462,0.147876,23.2174,5925,CH1,v1,
23698,20241227,46,Cs0.05MA0.1FA0.85PbI3.0,1.73,MACl,14.6,PEAI,0.5,,,Me-4PACz,0.22,DMACPA,0.11,,,,,,,1000,10,5000,40,10,160,110,15,,,,,,,,,,,,,,,18.575,69.9302,1.08615,24.4553,5925,CH2,v1,
23699,20241227,46,Cs0.05MA0.1FA0.85PbI3.0,1.73,MACl,14.6,PEAI,0.5,,,Me-4PACz,0.22,DMACPA,0.11,,,,,,,1000,10,5000,40,10,160,110,15,,,,,,,,,,,,,,,18.1338,69.2494,1.08141,24.2148,5925,CH3,v1,
23700,20241227,46,Cs0.05MA0.1FA0.85PbI3.0,1.73,MACl,14.6,PEAI,0.5,,,Me-4PACz,0.22,DMACPA,0.11,,,,,,,1000,10,5000,40,10,160,110,15,,,,,,,,,,,,,,,14.7753,59.1444,1.05319,23.7201,5925,CH4,v1,
23701,20241227,46,Cs0.05MA0.1FA0.85PbI3.0,1.73,MACl,14.6,PEAI,0.5,,,Me-4PACz,0.22,DMACPA,0.11,,,,,,,1000,10,5000,40,10,160,110,15,,,,,,,,,,,,,,,18.2935,70.9242,1.06582,24.2001,5926,CH1,v1,
23702,20241227,46,Cs0.05MA0.1FA0.85PbI3.0,1.73,MACl,14.6,PEAI,0.5,,,Me-4PACz,0.22,DMACPA,0.11,,,,,,,1000,10,5000,40,10,160,110,15,,,,,,,,,,,,,,,17.5456,67.0862,1.09097,23.9731,5926,CH2,v1,
23703,20241227,46,Cs0.05MA0.1FA0.85PbI3.0,1.73,MACl,14.6,PEAI,0.5,,,Me-4PACz,0.22,DMACPA,0.11,,,,,,,1000,10,5000,40,10,160,110,15,,,,,,,,,,,,,,,17.0867,66.5735,1.08857,23.5776,5926,CH3,v1,
23704,20241227,46,Cs0.05MA0.1FA0.85PbI3.0,1.73,MACl,14.6,PEAI,0.5,,,Me-4PACz,0.22,DMACPA,0.11,,,,,,,1000,10,5000,40,10,160,110,15,,,,,,,,,,,,,,,17.3946,68.6743,1.08406,23.3651,5926,CH4,v1,
23705,20241227,46,Cs0.05MA0.1FA0.85PbI3.0,1.73,MACl,14.6,PEAI,0.5,,,Me-4PACz,0.11,DMACPA,0.22,,,,,,,1000,10,5000,40,10,160,110,15,,,,,,,,,,,,,,,18.7367,79.679,0.951022,24.7263,5927,CH1,v1,
23706,20241227,46,Cs0.05MA0.1FA0.85PbI3.0,1.73,MACl,14.6,PEAI,0.5,,,Me-4PACz,0.11,DMACPA,0.22,,,,,,,1000,10,5000,40,10,160,110,15,,,,,,,,,,,,,,,19.7344,72.081,1.08234,25.2953,5927,CH2,v1,
23707,20241227,46,Cs0.05MA0.1FA0.85PbI3.0,1.73,MACl,14.6,PEAI,0.5,,,Me-4PACz,0.11,DMACPA,0.22,,,,,,,1000,10,5000,40,10,160,110,15,,,,,,,,,,,,,,,19.5064,72.0366,1.07731,25.1353,5927,CH3,v1,
23708,20241227,46,Cs0.05MA0.1FA0.85PbI3.0,1.73,MACl,14.6,PEAI,0.5,,,Me-4PACz,0.11,DMACPA,0.22,,,,,,,1000,10,5000,40,10,160,110,15,,,,,,,,,,,,,,,19.2283,72.508,1.07283,24.7187,5927,CH4,v1,
23709,20241227,46,Cs0.05MA0.1FA0.85PbI3.0,1.73,MACl,14.6,PEAI,0.5,,,Me-4PACz,0.11,DMACPA,0.22,,,,,,,1000,10,5000,40,10,160,110,15,,,,,,,,,,,,,,,18.452,82.101,0.980014,22.9331,5928,CH1,v1,
23710,20241227,46,Cs0.05MA0.1FA0.85PbI3.0,1.73,MACl,14.6,PEAI,0.5,,,Me-4PACz,0.11,DMACPA,0.22,,,,,,,1000,10,5000,40,10,160,110,15,,,,,,,,,,,,,,,18.0419,69.5162,1.08327,23.9585,5928,CH2,v1,
23711,20241227,46,Cs0.05MA0.1FA0.85PbI3.0,1.73,MACl,14.6,PEAI,0.5,,,Me-4PACz,0.11,DMACPA,0.22,,,,,,,1000,10,5000,40,10,160,110,15,,,,,,,,,,,,,,,18.4328,70.4828,1.08174,24.176,5928,CH3,v1,
23712,20241227,46,Cs0.05MA0.1FA0.85PbI3.0,1.73,MACl,14.6,PEAI,0.5,,,Me-4PACz,0.11,DMACPA,0.22,,,,,,,1000,10,5000,40,10,160,110,15,,,,,,,,,,,,,,,17.8998,70.7661,1.0735,23.5624,5928,CH4,v1,
23713,20241227,46,Cs0.05MA0.1FA0.85PbI3.0,1.73,MACl,14.6,PEAI,0.5,,,Me-4PACz,0.198,2PACz,0.132,,,,,,,1000,10,5000,40,10,160,110,15,,,,,,,,,,,,,,,20.2378,66.8311,1.06478,28.4396,5929,CH1,v1,
23714,20241227,46,Cs0.05MA0.1FA0.85PbI3.0,1.73,MACl,14.6,PEAI,0.5,,,Me-4PACz,0.198,2PACz,0.132,,,,,,,1000,10,5000,40,10,160,110,15,,,,,,,,,,,,,,,18.3519,59.8653,1.09213,28.0694,5929,CH2,v1,
23715,20241227,46,Cs0.05MA0.1FA0.85PbI3.0,1.73,MACl,14.6,PEAI,0.5,,,Me-4PACz,0.198,2PACz,0.132,,,,,,,1000,10,5000,40,10,160,110,15,,,,,,,,,,,,,,,17.4254,59.3228,1.09116,26.92,5929,CH3,v1,
23716,20241227,46,Cs0.05MA0.1FA0.85PbI3.0,1.73,MACl,14.6,PEAI,0.5,,,Me-4PACz,0.198,2PACz,0.132,,,,,,,1000,10,5000,40,10,160,110,15,,,,,,,,,,,,,,,16.7882,58.7812,1.08075,26.4264,5929,CH4,v1,
23717,20241227,46,Cs0.05MA0.1FA0.85PbI3.0,1.73,MACl,14.6,PEAI,0.5,,,Me-4PACz,0.198,2PACz,0.132,,,,,,,1000,10,5000,40,10,160,110,15,,,,,,,,,,,,,,,3.17081,159.022,-9.9e-05,-20.1541,5930,CH1,v1,
23718,20241227,46,Cs0.05MA0.1FA0.85PbI3.0,1.73,MACl,14.6,PEAI,0.5,,,Me-4PACz,0.198,2PACz,0.132,,,,,,,1000,10,5000,40,10,160,110,15,,,,,,,,,,,,,,,15.204,57.6376,1.05896,24.9098,5930,CH2,v1,
23719,20241227,46,Cs0.05MA0.1FA0.85PbI3.0,1.73,MACl,14.6,PEAI,0.5,,,Me-4PACz,0.198,2PACz,0.132,,,,,,,1000,10,5000,40,10,160,110,15,,,,,,,,,,,,,,,18.6349,69.3485,1.08255,24.8224,5930,CH3,v1,
23720,20241227,46,Cs0.05MA0.1FA0.85PbI3.0,1.73,MACl,14.6,PEAI,0.5,,,Me-4PACz,0.198,2PACz,0.132,,,,,,,1000,10,5000,40,10,160,110,15,,,,,,,,,,,,,,,18.2114,69.8652,1.07626,24.2194,5930,CH4,v1,
23721,20241227,46,Cs0.05MA0.1FA0.85PbI3.0,1.73,MACl,14.6,PEAI,0.5,,,Me-4PACz,0.206,DMACPA,0.124,,,,,,,1000,10,5000,40,10,160,110,15,,,,,,,,,,,,,,,18.7314,71.4026,1.06235,24.6939,5931,CH1,v1,
23722,20241227,46,Cs0.05MA0.1FA0.85PbI3.0,1.73,MACl,14.6,PEAI,0.5,,,Me-4PACz,0.206,DMACPA,0.124,,,,,,,1000,10,5000,40,10,160,110,15,,,,,,,,,,,,,,,18.7757,70.2231,1.06509,25.1031,5931,CH2,v1,
23723,20241227,46,Cs0.05MA0.1FA0.85PbI3.0,1.73,MACl,14.6,PEAI,0.5,,,Me-4PACz,0.206,DMACPA,0.124,,,,,,,1000,10,5000,40,10,160,110,15,,,,,,,,,,,,,,,17.6421,67.1595,1.05617,24.8719,5931,CH3,v1,
23724,20241227,46,Cs0.05MA0.1FA0.85PbI3.0,1.73,MACl,14.6,PEAI,0.5,,,Me-4PACz,0.206,DMACPA,0.124,,,,,,,1000,10,5000,40,10,160,110,15,,,,,,,,,,,,,,,15.2152,61.4701,1.03533,23.9075,5931,CH4,v1,
23725,20241227,46,Cs0.05MA0.1FA0.85PbI3.0,1.73,MACl,14.6,PEAI,0.5,,,Me-4PACz,0.206,DMACPA,0.124,,,,,,,1000,10,5000,40,10,160,110,15,,,,,,,,,,,,,,,5.14267,47.3351,0.494906,21.9524,5932,CH1,v1,
23726,20241227,46,Cs0.05MA0.1FA0.85PbI3.0,1.73,MACl,14.6,PEAI,0.5,,,Me-4PACz,0.206,DMACPA,0.124,,,,,,,1000,10,5000,40,10,160,110,15,,,,,,,,,,,,,,,18.7621,69.8462,1.0761,24.9623,5932,CH2,v1,
23727,20241227,46,Cs0.05MA0.1FA0.85PbI3.0,1.73,MACl,14.6,PEAI,0.5,,,Me-4PACz,0.206,DMACPA,0.124,,,,,,,1000,10,5000,40,10,160,110,15,,,,,,,,,,,,,,,18.1724,68.0293,1.06965,24.9732,5932,CH3,v1,
23728,20241227,46,Cs0.05MA0.1FA0.85PbI3.0,1.73,MACl,14.6,PEAI,0.5,,,Me-4PACz,0.206,DMACPA,0.124,,,,,,,1000,10,5000,40,10,160,110,15,,,,,,,,,,,,,,,17.4039,67.6423,1.06352,24.1927,5932,CH4,v1,
23729,20241227,46,Cs0.05MA0.1FA0.85PbI3.0,1.73,MACl,14.6,PEAI,0.5,,,Me-2PACz,0.11,MeO-4PADBC,0.22,,,,,,,1000,10,5000,40,10,160,110,15,,,,,,,,,,,,,,,1.25041,25.8355,0.202936,23.8495,5933,CH1,v1,
23730,20241227,46,Cs0.05MA0.1FA0.85PbI3.0,1.73,MACl,14.6,PEAI,0.5,,,Me-2PACz,0.11,MeO-4PADBC,0.22,,,,,,,1000,10,5000,40,10,160,110,15,,,,,,,,,,,,,,,18.398,69.9544,1.05503,24.9282,5933,CH2,v1,
23731,20241227,46,Cs0.05MA0.1FA0.85PbI3.0,1.73,MACl,14.6,PEAI,0.5,,,Me-2PACz,0.11,MeO-4PADBC,0.22,,,,,,,1000,10,5000,40,10,160,110,15,,,,,,,,,,,,,,,2.33923,26.1672,0.3608,24.7771,5933,CH3,v1,
23732,20241227,46,Cs0.05MA0.1FA0.85PbI3.0,1.73,MACl,14.6,PEAI,0.5,,,Me-2PACz,0.11,MeO-4PADBC,0.22,,,,,,,1000,10,5000,40,10,160,110,15,,,,,,,,,,,,,,,17.7908,68.8816,1.05206,24.5501,5933,CH4,v1,
23733,20241227,46,Cs0.05MA0.1FA0.85PbI3.0,1.73,MACl,14.6,PEAI,0.5,,,Me-2PACz,0.11,MeO-4PADBC,0.22,,,,,,,1000,10,5000,40,10,160,110,15,,,,,,,,,,,,,,,16.6484,76.6772,0.909937,23.8613,5934,CH1,v1,
23734,20241227,46,Cs0.05MA0.1FA0.85PbI3.0,1.73,MACl,14.6,PEAI,0.5,,,Me-2PACz,0.11,MeO-4PADBC,0.22,,,,,,,1000,10,5000,40,10,160,110,15,,,,,,,,,,,,,,,18.0239,69.893,1.06226,24.2765,5934,CH2,v1,
23735,20241227,46,Cs0.05MA0.1FA0.85PbI3.0,1.73,MACl,14.6,PEAI,0.5,,,Me-2PACz,0.11,MeO-4PADBC,0.22,,,,,,,1000,10,5000,40,10,160,110,15,,,,,,,,,,,,,,,17.3914,69.0425,1.0465,24.0702,5934,CH3,v1,
23736,20241227,46,Cs0.05MA0.1FA0.85PbI3.0,1.73,MACl,14.6,PEAI,0.5,,,Me-2PACz,0.11,MeO-4PADBC,0.22,,,,,,,1000,10,5000,40,10,160,110,15,,,,,,,,,,,,,,,11.4608,47.5599,1.0183,23.6644,5934,CH4,v1,
23737,20241227,46,Cs0.05MA0.1FA0.85PbI3.0,1.73,MACl,14.6,PEAI,0.5,,,Me-4PACz,0.22,2PACz,0.11,,,,,,,1000,10,5000,40,10,160,110,15,,,,,,,,,,,,,,,6.83805,32.0773,0.873474,24.4053,5935,CH1,v1,
23738,20241227,46,Cs0.05MA0.1FA0.85PbI3.0,1.73,MACl,14.6,PEAI,0.5,,,Me-4PACz,0.22,2PACz,0.11,,,,,,,1000,10,5000,40,10,160,110,15,,,,,,,,,,,,,,,15.8002,60.9821,1.05533,24.551,5935,CH2,v1,
23739,20241227,46,Cs0.05MA0.1FA0.85PbI3.0,1.73,MACl,14.6,PEAI,0.5,,,Me-4PACz,0.22,2PACz,0.11,,,,,,,1000,10,5000,40,10,160,110,15,,,,,,,,,,,,,,,15.2517,58.7432,1.05339,24.6473,5935,CH3,v1,
23740,20241227,46,Cs0.05MA0.1FA0.85PbI3.0,1.73,MACl,14.6,PEAI,0.5,,,Me-4PACz,0.22,2PACz,0.11,,,,,,,1000,10,5000,40,10,160,110,15,,,,,,,,,,,,,,,17.7608,69.4354,1.06371,24.047,5935,CH4,v1,
23741,20241227,46,Cs0.05MA0.1FA0.85PbI3.0,1.73,MACl,14.6,PEAI,0.5,,,Me-4PACz,0.22,2PACz,0.11,,,,,,,1000,10,5000,40,10,160,110,15,,,,,,,,,,,,,,,6.10633,29.3958,0.736788,28.1937,5936,CH1,v1,
23742,20241227,46,Cs0.05MA0.1FA0.85PbI3.0,1.73,MACl,14.6,PEAI,0.5,,,Me-4PACz,0.22,2PACz,0.11,,,,,,,1000,10,5000,40,10,160,110,15,,,,,,,,,,,,,,,20.1436,66.6386,1.0815,27.9502,5936,CH2,v1,
23743,20241227,46,Cs0.05MA0.1FA0.85PbI3.0,1.73,MACl,14.6,PEAI,0.5,,,Me-4PACz,0.22,2PACz,0.11,,,,,,,1000,10,5000,40,10,160,110,15,,,,,,,,,,,,,,,18.6818,64.7602,1.07905,26.7343,5936,CH3,v1,
23744,20241227,46,Cs0.05MA0.1FA0.85PbI3.0,1.73,MACl,14.6,PEAI,0.5,,,Me-4PACz,0.22,2PACz,0.11,,,,,,,1000,10,5000,40,10,160,110,15,,,,,,,,,,,,,,,17.2856,64.4559,1.07333,24.9856,5936,CH4,v1,
23745,20241227,46,Cs0.05MA0.1FA0.85PbI3.0,1.73,MACl,14.6,PEAI,0.5,,,Me-2PACz,0.22,DMACPA,0.11,,,,,,,1000,10,5000,40,10,160,110,15,,,,,,,,,,,,,,,19.9598,95.1516,0.856772,24.4835,5937,CH1,v1,
23746,20241227,46,Cs0.05MA0.1FA0.85PbI3.0,1.73,MACl,14.6,PEAI,0.5,,,Me-2PACz,0.22,DMACPA,0.11,,,,,,,1000,10,5000,40,10,160,110,15,,,,,,,,,,,,,,,14.2706,54.9708,1.04935,24.7396,5937,CH2,v1,
23747,20241227,46,Cs0.05MA0.1FA0.85PbI3.0,1.73,MACl,14.6,PEAI,0.5,,,Me-2PACz,0.22,DMACPA,0.11,,,,,,,1000,10,5000,40,10,160,110,15,,,,,,,,,,,,,,,19.0278,72.7535,1.05711,24.7408,5937,CH3,v1,
23748,20241227,46,Cs0.05MA0.1FA0.85PbI3.0,1.73,MACl,14.6,PEAI,0.5,,,Me-2PACz,0.22,DMACPA,0.11,,,,,,,1000,10,5000,40,10,160,110,15,,,,,,,,,,,,,,,18.8863,72.8817,1.05659,24.5257,5937,CH4,v1,
23749,20241227,46,Cs0.05MA0.1FA0.85PbI3.0,1.73,MACl,14.6,PEAI,0.5,,,Me-2PACz,0.22,DMACPA,0.11,,,,,,,1000,10,5000,40,10,160,110,15,,,,,,,,,,,,,,,0.823151,25.3925,0.137763,23.5311,5938,CH1,v1,
23750,20241227,46,Cs0.05MA0.1FA0.85PbI3.0,1.73,MACl,14.6,PEAI,0.5,,,Me-2PACz,0.22,DMACPA,0.11,,,,,,,1000,10,5000,40,10,160,110,15,,,,,,,,,,,,,,,16.5955,61.133,1.07389,25.2787,5938,CH2,v1,
23751,20241227,46,Cs0.05MA0.1FA0.85PbI3.0,1.73,MACl,14.6,PEAI,0.5,,,Me-2PACz,0.22,DMACPA,0.11,,,,,,,1000,10,5000,40,10,160,110,15,,,,,,,,,,,,,,,13.6019,51.0415,1.04601,25.4766,5938,CH3,v1,
23752,20241227,46,Cs0.05MA0.1FA0.85PbI3.0,1.73,MACl,14.6,PEAI,0.5,,,Me-2PACz,0.22,DMACPA,0.11,,,,,,,1000,10,5000,40,10,160,110,15,,,,,,,,,,,,,,,0.187458,24.3284,0.035438,21.7431,5938,CH4,v1,
23753,20241227,46,Cs0.05MA0.1FA0.85PbI3.0,1.73,MACl,14.6,PEAI,0.5,,,Me-4PACz,0.11,2PACz,0.22,,,,,,,1000,10,5000,40,10,160,110,15,,,,,,,,,,,,,,,18.1386,70.2513,1.07723,23.9684,5939,CH1,v1,
23754,20241227,46,Cs0.05MA0.1FA0.85PbI3.0,1.73,MACl,14.6,PEAI,0.5,,,Me-4PACz,0.11,2PACz,0.22,,,,,,,1000,10,5000,40,10,160,110,15,,,,,,,,,,,,,,,18.4156,70.1867,1.08671,24.1445,5939,CH2,v1,
23755,20241227,46,Cs0.05MA0.1FA0.85PbI3.0,1.73,MACl,14.6,PEAI,0.5,,,Me-4PACz,0.11,2PACz,0.22,,,,,,,1000,10,5000,40,10,160,110,15,,,,,,,,,,,,,,,17.7779,68.1926,1.0886,23.9483,5939,CH3,v1,
23756,20241227,46,Cs0.05MA0.1FA0.85PbI3.0,1.73,MACl,14.6,PEAI,0.5,,,Me-4PACz,0.11,2PACz,0.22,,,,,,,1000,10,5000,40,10,160,110,15,,,,,,,,,,,,,,,17.7351,70.0257,1.08454,23.3523,5939,CH4,v1,
23757,20241227,46,Cs0.05MA0.1FA0.85PbI3.0,1.73,MACl,14.6,PEAI,0.5,,,Me-4PACz,0.11,2PACz,0.22,,,,,,,1000,10,5000,40,10,160,110,15,,,,,,,,,,,,,,,17.2187,65.1778,1.09408,24.1463,5940,CH1,v1,
23758,20241227,46,Cs0.05MA0.1FA0.85PbI3.0,1.73,MACl,14.6,PEAI,0.5,,,Me-4PACz,0.11,2PACz,0.22,,,,,,,1000,10,5000,40,10,160,110,15,,,,,,,,,,,,,,,18.8108,70.2863,1.10239,24.2773,5940,CH2,v1,
23759,20241227,46,Cs0.05MA0.1FA0.85PbI3.0,1.73,MACl,14.6,PEAI,0.5,,,Me-4PACz,0.11,2PACz,0.22,,,,,,,1000,10,5000,40,10,160,110,15,,,,,,,,,,,,,,,19.1434,71.6724,1.09344,24.4272,5940,CH3,v1,
23760,20241227,46,Cs0.05MA0.1FA0.85PbI3.0,1.73,MACl,14.6,PEAI,0.5,,,Me-4PACz,0.11,2PACz,0.22,,,,,,,1000,10,5000,40,10,160,110,15,,,,,,,,,,,,,,,19.2694,73.152,1.08713,24.2304,5940,CH4,v1,
23761,20241227,46,Cs0.05MA0.1FA0.85PbI3.0,1.73,MACl,14.6,PEAI,0.5,,,Me-2PACz,0.11,DMACPA,0.22,,,,,,,1000,10,5000,40,10,160,110,15,,,,,,,,,,,,,,,18.6689,73.6032,1.04256,24.3287,5941,CH1,v1,
23762,20241227,46,Cs0.05MA0.1FA0.85PbI3.0,1.73,MACl,14.6,PEAI,0.5,,,Me-2PACz,0.11,DMACPA,0.22,,,,,,,1000,10,5000,40,10,160,110,15,,,,,,,,,,,,,,,16.9343,65.9209,1.06827,24.0471,5941,CH2,v1,
23763,20241227,46,Cs0.05MA0.1FA0.85PbI3.0,1.73,MACl,14.6,PEAI,0.5,,,Me-2PACz,0.11,DMACPA,0.22,,,,,,,1000,10,5000,40,10,160,110,15,,,,,,,,,,,,,,,17.2904,67.4602,1.07337,23.8785,5941,CH3,v1,
23764,20241227,46,Cs0.05MA0.1FA0.85PbI3.0,1.73,MACl,14.6,PEAI,0.5,,,Me-2PACz,0.11,DMACPA,0.22,,,,,,,1000,10,5000,40,10,160,110,15,,,,,,,,,,,,,,,17.9894,71.165,1.07096,23.6036,5941,CH4,v1,
23765,20241227,46,Cs0.05MA0.1FA0.85PbI3.0,1.73,MACl,14.6,PEAI,0.5,,,Me-2PACz,0.11,DMACPA,0.22,,,,,,,1000,10,5000,40,10,160,110,15,,,,,,,,,,,,,,,7.21636,33.3241,0.881389,24.5692,5942,CH1,v1,
23766,20241227,46,Cs0.05MA0.1FA0.85PbI3.0,1.73,MACl,14.6,PEAI,0.5,,,Me-2PACz,0.11,DMACPA,0.22,,,,,,,1000,10,5000,40,10,160,110,15,,,,,,,,,,,,,,,12.6671,51.793,1.04519,23.3997,5942,CH2,v1,
23767,20241227,46,Cs0.05MA0.1FA0.85PbI3.0,1.73,MACl,14.6,PEAI,0.5,,,Me-2PACz,0.11,DMACPA,0.22,,,,,,,1000,10,5000,40,10,160,110,15,,,,,,,,,,,,,,,6.46672,30.6067,0.872165,24.2253,5942,CH3,v1,
23768,20241227,46,Cs0.05MA0.1FA0.85PbI3.0,1.73,MACl,14.6,PEAI,0.5,,,Me-2PACz,0.11,DMACPA,0.22,,,,,,,1000,10,5000,40,10,160,110,15,,,,,,,,,,,,,,,9.05846,39.9448,0.966901,23.4537,5942,CH4,v1,
23769,20241227,46,Cs0.05MA0.1FA0.85PbI3.0,1.73,MACl,14.6,PEAI,0.5,,,Me-2PACz,0.132,py3,0.198,,,,,,,1000,10,5000,40,10,160,110,15,,,,,,,,,,,,,,,5.91e+39,7.47e+40,0.058938,134.203,5943,CH1,v1,
23770,20241227,46,Cs0.05MA0.1FA0.85PbI3.0,1.73,MACl,14.6,PEAI,0.5,,,Me-2PACz,0.132,py3,0.198,,,,,,,1000,10,5000,40,10,160,110,15,,,,,,,,,,,,,,,18.4391,68.1454,1.07089,25.2673,5943,CH2,v1,
23771,20241227,46,Cs0.05MA0.1FA0.85PbI3.0,1.73,MACl,14.6,PEAI,0.5,,,Me-2PACz,0.132,py3,0.198,,,,,,,1000,10,5000,40,10,160,110,15,,,,,,,,,,,,,,,18.5329,69.4117,1.0652,25.0656,5943,CH3,v1,
23772,20241227,46,Cs0.05MA0.1FA0.85PbI3.0,1.73,MACl,14.6,PEAI,0.5,,,Me-2PACz,0.132,py3,0.198,,,,,,,1000,10,5000,40,10,160,110,15,,,,,,,,,,,,,,,18.2824,70.4214,1.06231,24.4387,5943,CH4,v1,
23773,20241227,46,Cs0.05MA0.1FA0.85PbI3.0,1.73,MACl,14.6,PEAI,0.5,,,Me-2PACz,0.132,py3,0.198,,,,,,,1000,10,5000,40,10,160,110,15,,,,,,,,,,,,,,,18.3995,100.479,0.758305,24.1483,5944,CH1,v1,
23774,20241227,46,Cs0.05MA0.1FA0.85PbI3.0,1.73,MACl,14.6,PEAI,0.5,,,Me-2PACz,0.132,py3,0.198,,,,,,,1000,10,5000,40,10,160,110,15,,,,,,,,,,,,,,,7.74591,37.82,0.805699,25.4201,5944,CH2,v1,
23775,20241227,46,Cs0.05MA0.1FA0.85PbI3.0,1.73,MACl,14.6,PEAI,0.5,,,Me-2PACz,0.132,py3,0.198,,,,,,,1000,10,5000,40,10,160,110,15,,,,,,,,,,,,,,,0.0944895,24.0157,0.018919,20.7963,5944,CH3,v1,
23776,20241227,46,Cs0.05MA0.1FA0.85PbI3.0,1.73,MACl,14.6,PEAI,0.5,,,Me-2PACz,0.132,py3,0.198,,,,,,,1000,10,5000,40,10,160,110,15,,,,,,,,,,,,,,,3.3792,27.5966,0.49281,24.8472,5944,CH4,v1,
23777,20241227,46,Cs0.05MA0.1FA0.85PbI3.0,1.73,MACl,14.6,PEAI,0.5,,,Me-2PACz,0.11,2PACz,0.22,,,,,,,1000,10,5000,40,10,160,110,15,,,,,,,,,,,,,,,18.0437,69.8049,1.03178,25.0526,5945,CH1,v1,
23778,20241227,46,Cs0.05MA0.1FA0.85PbI3.0,1.73,MACl,14.6,PEAI,0.5,,,Me-2PACz,0.11,2PACz,0.22,,,,,,,1000,10,5000,40,10,160,110,15,,,,,,,,,,,,,,,18.6442,69.8692,1.04693,25.4883,5945,CH2,v1,
23779,20241227,46,Cs0.05MA0.1FA0.85PbI3.0,1.73,MACl,14.6,PEAI,0.5,,,Me-2PACz,0.11,2PACz,0.22,,,,,,,1000,10,5000,40,10,160,110,15,,,,,,,,,,,,,,,0.882843,23.9449,0.152691,24.1466,5945,CH3,v1,
23780,20241227,46,Cs0.05MA0.1FA0.85PbI3.0,1.73,MACl,14.6,PEAI,0.5,,,Me-2PACz,0.11,2PACz,0.22,,,,,,,1000,10,5000,40,10,160,110,15,,,,,,,,,,,,,,,17.8364,68.4124,1.05333,24.7519,5945,CH4,v1,
23781,20241227,46,Cs0.05MA0.1FA0.85PbI3.0,1.73,MACl,14.6,PEAI,0.5,,,Me-2PACz,0.11,2PACz,0.22,,,,,,,1000,10,5000,40,10,160,110,15,,,,,,,,,,,,,,,15.7655,63.995,1.0479,23.5093,5946,CH1,v1,
23782,20241227,46,Cs0.05MA0.1FA0.85PbI3.0,1.73,MACl,14.6,PEAI,0.5,,,Me-2PACz,0.11,2PACz,0.22,,,,,,,1000,10,5000,40,10,160,110,15,,,,,,,,,,,,,,,15.2612,61.5935,1.06629,23.237,5946,CH2,v1,
23783,20241227,46,Cs0.05MA0.1FA0.85PbI3.0,1.73,MACl,14.6,PEAI,0.5,,,Me-2PACz,0.11,2PACz,0.22,,,,,,,1000,10,5000,40,10,160,110,15,,,,,,,,,,,,,,,3.40568,27.9453,0.511741,23.8147,5946,CH3,v1,
23784,20241227,46,Cs0.05MA0.1FA0.85PbI3.0,1.73,MACl,14.6,PEAI,0.5,,,Me-2PACz,0.11,2PACz,0.22,,,,,,,1000,10,5000,40,10,160,110,15,,,,,,,,,,,,,,,16.1858,65.8789,1.06091,23.1585,5946,CH4,v1,
23785,20241227,46,Cs0.05MA0.1FA0.85PbI3.0,1.73,MACl,14.6,PEAI,0.5,,,Me-2PACz,0.198,DMACPA,0.132,,,,,,,1000,10,5000,40,10,160,110,15,,,,,,,,,,,,,,,19.6452,77.1828,1.01182,25.1556,5947,CH1,v1,
