Repository: MI-Materials-Intelligence/Recipe-Language-Model

# Learning Layer

## Overview

In the learning layer, the formulas and parameters are encoded and then tokenised into recipes as inputs. Through atomic skills of data extraction, cleaning, and matching, these data are organised into standardised datasets, providing the basis for RLM training and iterative recipe refinement.

Key Atomic Skills:
- **Cleaning**: Preprocessing and outlier cleaning
- **Matching**: Matching data pairs based on variables
- **Extraction**: Data extraction from robotic boxes

File: seven_ai_layers_robotics/learning/data/data50764_from_db.csv (part 100 of 253)
No,date,rank,Formula PVK,Concentration PVK,Formula Additive 1,Concentration Additive 1,Formula Additive 2,Concentration Additive 2,Formula Additive 3,Concentration Additive 3,Formula SAM 1,Concentration SAM 1,Formula SAM 2,Concentration SAM 2,Formula SAM 3,Concentration SAM 3,Spin Coating Speed SAM,Spin Coating Time SAM,Annealed Temperature SAM,Annealed Time SAM,Spin Coating Speed PVK 1,Spin Coating Time PVK 1,Spin Coating Speed PVK 2,Spin Coating Time PVK 2,Antisolvent Dropping Timing,Antisolvent Volume,Annealed Temperature PVK,Annealed Time PVK,Formula Passivator 1,Concentration Passivator 1,Formula Passivator 2,Concentration Passivator 2,Formula Passivator 3,Concentration Passivator 3,Formula Passivator 4,Concentration Passivator 4,Spin Coating Speed Passivator,Spin Coating Time Passivator,Passivator Dropping Timing,Passivator Volume,Annealed Temperature Passivator,Annealed Time Passivator,PCE,FF,Voc,Jsc,Product,Channel,From,upload_time
23786,20241227,46,Cs0.05MA0.1FA0.85PbI3.0,1.73,MACl,14.6,PEAI,0.5,,,Me-2PACz,0.198,DMACPA,0.132,,,,,,,1000,10,5000,40,10,160,110,15,,,,,,,,,,,,,,,19.6977,72.9349,1.07521,25.1182,5947,CH2,v1,
23787,20241227,46,Cs0.05MA0.1FA0.85PbI3.0,1.73,MACl,14.6,PEAI,0.5,,,Me-2PACz,0.198,DMACPA,0.132,,,,,,,1000,10,5000,40,10,160,110,15,,,,,,,,,,,,,,,18.8021,70.8348,1.07421,24.71,5947,CH3,v1,
23788,20241227,46,Cs0.05MA0.1FA0.85PbI3.0,1.73,MACl,14.6,PEAI,0.5,,,Me-2PACz,0.198,DMACPA,0.132,,,,,,,1000,10,5000,40,10,160,110,15,,,,,,,,,,,,,,,18.5623,72.009,1.06398,24.2277,5947,CH4,v1,
23789,20241227,46,Cs0.05MA0.1FA0.85PbI3.0,1.73,MACl,14.6,PEAI,0.5,,,Me-2PACz,0.198,DMACPA,0.132,,,,,,,1000,10,5000,40,10,160,110,15,,,,,,,,,,,,,,,19.215,73.5112,1.01405,25.7767,5948,CH1,v1,
23790,20241227,46,Cs0.05MA0.1FA0.85PbI3.0,1.73,MACl,14.6,PEAI,0.5,,,Me-2PACz,0.198,DMACPA,0.132,,,,,,,1000,10,5000,40,10,160,110,15,,,,,,,,,,,,,,,18.5731,69.2044,1.04315,25.7279,5948,CH2,v1,
23791,20241227,46,Cs0.05MA0.1FA0.85PbI3.0,1.73,MACl,14.6,PEAI,0.5,,,Me-2PACz,0.198,DMACPA,0.132,,,,,,,1000,10,5000,40,10,160,110,15,,,,,,,,,,,,,,,3.02613,24.2618,0.487727,25.5733,5948,CH3,v1,
23792,20241227,46,Cs0.05MA0.1FA0.85PbI3.0,1.73,MACl,14.6,PEAI,0.5,,,Me-2PACz,0.198,DMACPA,0.132,,,,,,,1000,10,5000,40,10,160,110,15,,,,,,,,,,,,,,,0.0688862,22.1682,0.016717,18.5887,5948,CH4,v1,
23793,20241227,46,Cs0.1FA0.9PbI2.8Br0.2,1.5,MACl,3.5,PACl,12.0,,,Me-4PACz,0.11,DMACPA,0.22,,,,,,,1200,10,5000,30,8,200,110,30,,,,,,,,,,,,,,,18.133,66.5674,1.17052,23.2717,5949,CH1,v1,
23794,20241227,46,Cs0.1FA0.9PbI2.8Br0.2,1.5,MACl,3.5,PACl,12.0,,,Me-4PACz,0.11,DMACPA,0.22,,,,,,,1200,10,5000,30,8,200,110,30,,,,,,,,,,,,,,,19.9285,72.2379,1.18132,23.3529,5949,CH2,v1,
23795,20241227,46,Cs0.1FA0.9PbI2.8Br0.2,1.5,MACl,3.5,PACl,12.0,,,Me-4PACz,0.11,DMACPA,0.22,,,,,,,1200,10,5000,30,8,200,110,30,,,,,,,,,,,,,,,20.0215,72.7669,1.18084,23.3008,5949,CH3,v1,
23796,20241227,46,Cs0.1FA0.9PbI2.8Br0.2,1.5,MACl,3.5,PACl,12.0,,,Me-4PACz,0.11,DMACPA,0.22,,,,,,,1200,10,5000,30,8,200,110,30,,,,,,,,,,,,,,,19.686,73.5683,1.17631,22.748,5949,CH4,v1,
23797,20241227,46,Cs0.1FA0.9PbI2.8Br0.2,1.5,MACl,3.5,PACl,12.0,,,Me-4PACz,0.11,DMACPA,0.22,,,,,,,1200,10,5000,30,8,200,110,30,,,,,,,,,,,,,,,19.0236,70.7323,1.16573,23.0715,5950,CH1,v1,
23798,20241227,46,Cs0.1FA0.9PbI2.8Br0.2,1.5,MACl,3.5,PACl,12.0,,,Me-4PACz,0.11,DMACPA,0.22,,,,,,,1200,10,5000,30,8,200,110,30,,,,,,,,,,,,,,,19.8685,72.9961,1.17449,23.1747,5950,CH2,v1,
23799,20241227,46,Cs0.1FA0.9PbI2.8Br0.2,1.5,MACl,3.5,PACl,12.0,,,Me-4PACz,0.11,DMACPA,0.22,,,,,,,1200,10,5000,30,8,200,110,30,,,,,,,,,,,,,,,12.7642,48.9132,1.13791,22.933,5950,CH3,v1,
23800,20241227,46,Cs0.1FA0.9PbI2.8Br0.2,1.5,MACl,3.5,PACl,12.0,,,Me-4PACz,0.11,DMACPA,0.22,,,,,,,1200,10,5000,30,8,200,110,30,,,,,,,,,,,,,,,19.2219,73.2571,1.16416,22.539,5950,CH4,v1,
23801,20241227,46,Cs0.1FA0.9PbI2.8Br0.2,1.5,MACl,3.5,PACl,12.0,,,Me-4PACz,0.198,py3,0.132,,,,,,,1200,10,5000,30,8,200,110,30,,,,,,,,,,,,,,,0.789691,25.1109,0.145648,21.5918,5951,CH1,v1,
23802,20241227,46,Cs0.1FA0.9PbI2.8Br0.2,1.5,MACl,3.5,PACl,12.0,,,Me-4PACz,0.198,py3,0.132,,,,,,,1200,10,5000,30,8,200,110,30,,,,,,,,,,,,,,,19.338,73.0284,1.17661,22.5055,5951,CH2,v1,
23803,20241227,46,Cs0.1FA0.9PbI2.8Br0.2,1.5,MACl,3.5,PACl,12.0,,,Me-4PACz,0.198,py3,0.132,,,,,,,1200,10,5000,30,8,200,110,30,,,,,,,,,,,,,,,19.2876,73.4095,1.17408,22.3783,5951,CH3,v1,
23804,20241227,46,Cs0.1FA0.9PbI2.8Br0.2,1.5,MACl,3.5,PACl,12.0,,,Me-4PACz,0.198,py3,0.132,,,,,,,1200,10,5000,30,8,200,110,30,,,,,,,,,,,,,,,2.89387,27.1573,0.477293,22.3258,5951,CH4,v1,
23805,20241227,46,Cs0.1FA0.9PbI2.8Br0.2,1.5,MACl,3.5,PACl,12.0,,,Me-4PACz,0.198,py3,0.132,,,,,,,1200,10,5000,30,8,200,110,30,,,,,,,,,,,,,,,18.5593,71.2334,1.16696,22.3265,5952,CH1,v1,
23806,20241227,46,Cs0.1FA0.9PbI2.8Br0.2,1.5,MACl,3.5,PACl,12.0,,,Me-4PACz,0.198,py3,0.132,,,,,,,1200,10,5000,30,8,200,110,30,,,,,,,,,,,,,,,18.7717,71.1387,1.17417,22.4733,5952,CH2,v1,
23807,20241227,46,Cs0.1FA0.9PbI2.8Br0.2,1.5,MACl,3.5,PACl,12.0,,,Me-4PACz,0.198,py3,0.132,,,,,,,1200,10,5000,30,8,200,110,30,,,,,,,,,,,,,,,19.1101,72.2677,1.17848,22.4388,5952,CH3,v1,
23808,20241227,46,Cs0.1FA0.9PbI2.8Br0.2,1.5,MACl,3.5,PACl,12.0,,,Me-4PACz,0.198,py3,0.132,,,,,,,1200,10,5000,30,8,200,110,30,,,,,,,,,,,,,,,5.69545,29.3622,0.877007,22.1175,5952,CH4,v1,
23809,20241227,46,Cs0.05MA0.1FA0.85PbI3.0,1.73,MACl,14.6,PEAI,0.5,,,Me-2PACz,0.132,DMACPA,0.198,,,,,,,1000,10,5000,40,10,160,110,15,,,,,,,,,,,,,,,17.2477,69.997,1.05859,23.2768,5953,CH1,v1,
23810,20241227,46,Cs0.05MA0.1FA0.85PbI3.0,1.73,MACl,14.6,PEAI,0.5,,,Me-2PACz,0.132,DMACPA,0.198,,,,,,,1000,10,5000,40,10,160,110,15,,,,,,,,,,,,,,,16.2568,65.0781,1.07141,23.3154,5953,CH2,v1,
23811,20241227,46,Cs0.05MA0.1FA0.85PbI3.0,1.73,MACl,14.6,PEAI,0.5,,,Me-2PACz,0.132,DMACPA,0.198,,,,,,,1000,10,5000,40,10,160,110,15,,,,,,,,,,,,,,,15.9593,64.5719,1.07133,23.0699,5953,CH3,v1,
23812,20241227,46,Cs0.05MA0.1FA0.85PbI3.0,1.73,MACl,14.6,PEAI,0.5,,,Me-2PACz,0.132,DMACPA,0.198,,,,,,,1000,10,5000,40,10,160,110,15,,,,,,,,,,,,,,,15.3344,63.8032,1.06195,22.6319,5953,CH4,v1,
23813,20241227,46,Cs0.05MA0.1FA0.85PbI3.0,1.73,MACl,14.6,PEAI,0.5,,,Me-2PACz,0.132,DMACPA,0.198,,,,,,,1000,10,5000,40,10,160,110,15,,,,,,,,,,,,,,,17.7177,70.9353,1.03612,24.1066,5954,CH1,v1,
23814,20241227,46,Cs0.05MA0.1FA0.85PbI3.0,1.73,MACl,14.6,PEAI,0.5,,,Me-2PACz,0.132,DMACPA,0.198,,,,,,,1000,10,5000,40,10,160,110,15,,,,,,,,,,,,,,,17.938,69.5582,1.081,23.8561,5954,CH2,v1,
23815,20241227,46,Cs0.05MA0.1FA0.85PbI3.0,1.73,MACl,14.6,PEAI,0.5,,,Me-2PACz,0.132,DMACPA,0.198,,,,,,,1000,10,5000,40,10,160,110,15,,,,,,,,,,,,,,,0.871181,25.4458,0.147581,23.1986,5954,CH3,v1,
23816,20241227,46,Cs0.05MA0.1FA0.85PbI3.0,1.73,MACl,14.6,PEAI,0.5,,,Me-2PACz,0.132,DMACPA,0.198,,,,,,,1000,10,5000,40,10,160,110,15,,,,,,,,,,,,,,,5.39448,30.7818,0.736777,23.7859,5954,CH4,v1,
23817,20241227,46,Cs0.1FA0.9PbI2.8Br0.2,1.5,MACl,3.5,PACl,12.0,,,Me-4PACz,0.132,py3,0.198,,,,,,,1200,10,5000,30,8,200,110,30,,,,,,,,,,,,,,,19.0903,65.5202,1.17389,24.8206,5955,CH1,v1,
23818,20241227,46,Cs0.1FA0.9PbI2.8Br0.2,1.5,MACl,3.5,PACl,12.0,,,Me-4PACz,0.132,py3,0.198,,,,,,,1200,10,5000,30,8,200,110,30,,,,,,,,,,,,,,,19.2194,67.5098,1.18212,24.0829,5955,CH2,v1,
23819,20241227,46,Cs0.1FA0.9PbI2.8Br0.2,1.5,MACl,3.5,PACl,12.0,,,Me-4PACz,0.132,py3,0.198,,,,,,,1200,10,5000,30,8,200,110,30,,,,,,,,,,,,,,,18.8091,68.1991,1.17379,23.4962,5955,CH3,v1,
23820,20241227,46,Cs0.1FA0.9PbI2.8Br0.2,1.5,MACl,3.5,PACl,12.0,,,Me-4PACz,0.132,py3,0.198,,,,,,,1200,10,5000,30,8,200,110,30,,,,,,,,,,,,,,,18.8963,70.3404,1.17471,22.8688,5955,CH4,v1,
23821,20241227,46,Cs0.1FA0.9PbI2.8Br0.2,1.5,MACl,3.5,PACl,12.0,,,Me-4PACz,0.132,py3,0.198,,,,,,,1200,10,5000,30,8,200,110,30,,,,,,,,,,,,,,,18.6867,70.2168,1.17429,22.6628,5956,CH1,v1,
23822,20241227,46,Cs0.1FA0.9PbI2.8Br0.2,1.5,MACl,3.5,PACl,12.0,,,Me-4PACz,0.132,py3,0.198,,,,,,,1200,10,5000,30,8,200,110,30,,,,,,,,,,,,,,,18.3975,68.6281,1.17804,22.756,5956,CH2,v1,
23823,20241227,46,Cs0.1FA0.9PbI2.8Br0.2,1.5,MACl,3.5,PACl,12.0,,,Me-4PACz,0.132,py3,0.198,,,,,,,1200,10,5000,30,8,200,110,30,,,,,,,,,,,,,,,18.5052,69.4838,1.17751,22.6175,5956,CH3,v1,
23824,20241227,46,Cs0.1FA0.9PbI2.8Br0.2,1.5,MACl,3.5,PACl,12.0,,,Me-4PACz,0.132,py3,0.198,,,,,,,1200,10,5000,30,8,200,110,30,,,,,,,,,,,,,,,18.63,72.1805,1.17426,21.9802,5956,CH4,v1,
23825,20241227,46,Cs0.1FA0.9PbI2.8Br0.2,1.5,MACl,3.5,PACl,12.0,,,Me-4PACz,0.11,MeO-4PADBC,0.22,,,,,,,1200,10,5000,30,8,200,110,30,,,,,,,,,,,,,,,1.06773,25.2891,0.268098,15.7483,5957,CH1,v1,
23826,20241227,46,Cs0.1FA0.9PbI2.8Br0.2,1.5,MACl,3.5,PACl,12.0,,,Me-4PACz,0.11,MeO-4PADBC,0.22,,,,,,,1200,10,5000,30,8,200,110,30,,,,,,,,,,,,,,,18.9644,72.3579,1.16601,22.4777,5957,CH2,v1,
23827,20241227,46,Cs0.1FA0.9PbI2.8Br0.2,1.5,MACl,3.5,PACl,12.0,,,Me-4PACz,0.11,MeO-4PADBC,0.22,,,,,,,1200,10,5000,30,8,200,110,30,,,,,,,,,,,,,,,19.2271,73.1727,1.1689,22.4796,5957,CH3,v1,
23828,20241227,46,Cs0.1FA0.9PbI2.8Br0.2,1.5,MACl,3.5,PACl,12.0,,,Me-4PACz,0.11,MeO-4PADBC,0.22,,,,,,,1200,10,5000,30,8,200,110,30,,,,,,,,,,,,,,,18.8213,73.1044,1.17179,21.9713,5957,CH4,v1,
23829,20241227,46,Cs0.1FA0.9PbI2.8Br0.2,1.5,MACl,3.5,PACl,12.0,,,Me-4PACz,0.11,MeO-4PADBC,0.22,,,,,,,1200,10,5000,30,8,200,110,30,,,,,,,,,,,,,,,15.535,63.7823,1.13289,21.4993,5958,CH1,v1,
23830,20241227,46,Cs0.1FA0.9PbI2.8Br0.2,1.5,MACl,3.5,PACl,12.0,,,Me-4PACz,0.11,MeO-4PADBC,0.22,,,,,,,1200,10,5000,30,8,200,110,30,,,,,,,,,,,,,,,17.8676,72.3922,1.16418,21.201,5958,CH2,v1,
23831,20241227,46,Cs0.1FA0.9PbI2.8Br0.2,1.5,MACl,3.5,PACl,12.0,,,Me-4PACz,0.11,MeO-4PADBC,0.22,,,,,,,1200,10,5000,30,8,200,110,30,,,,,,,,,,,,,,,17.4236,71.0585,1.16374,21.07,5958,CH3,v1,
23832,20241227,46,Cs0.1FA0.9PbI2.8Br0.2,1.5,MACl,3.5,PACl,12.0,,,Me-4PACz,0.11,MeO-4PADBC,0.22,,,,,,,1200,10,5000,30,8,200,110,30,,,,,,,,,,,,,,,17.1592,71.6064,1.16376,20.5913,5958,CH4,v1,
23833,20241227,46,Cs0.1FA0.9PbI2.8Br0.2,1.5,MACl,3.5,PACl,12.0,,,Me-4PACz,0.132,MeO-4PADBC,0.198,,,,,,,1200,10,5000,30,8,200,110,30,,,,,,,,,,,,,,,19.148,73.2792,1.16401,22.4485,5959,CH1,v1,
23834,20241227,46,Cs0.1FA0.9PbI2.8Br0.2,1.5,MACl,3.5,PACl,12.0,,,Me-4PACz,0.132,MeO-4PADBC,0.198,,,,,,,1200,10,5000,30,8,200,110,30,,,,,,,,,,,,,,,19.2978,72.9312,1.17087,22.5988,5959,CH2,v1,
23835,20241227,46,Cs0.1FA0.9PbI2.8Br0.2,1.5,MACl,3.5,PACl,12.0,,,Me-4PACz,0.132,MeO-4PADBC,0.198,,,,,,,1200,10,5000,30,8,200,110,30,,,,,,,,,,,,,,,19.0624,77.2614,1.10004,22.4288,5959,CH3,v1,
23836,20241227,46,Cs0.1FA0.9PbI2.8Br0.2,1.5,MACl,3.5,PACl,12.0,,,Me-4PACz,0.132,MeO-4PADBC,0.198,,,,,,,1200,10,5000,30,8,200,110,30,,,,,,,,,,,,,,,18.689,73.1517,1.16327,21.9625,5959,CH4,v1,
23837,20241227,46,Cs0.1FA0.9PbI2.8Br0.2,1.5,MACl,3.5,PACl,12.0,,,Me-4PACz,0.132,MeO-4PADBC,0.198,,,,,,,1200,10,5000,30,8,200,110,30,,,,,,,,,,,,,,,17.881,69.2316,1.1435,22.5867,5960,CH1,v1,
23838,20241227,46,Cs0.1FA0.9PbI2.8Br0.2,1.5,MACl,3.5,PACl,12.0,,,Me-4PACz,0.132,MeO-4PADBC,0.198,,,,,,,1200,10,5000,30,8,200,110,30,,,,,,,,,,,,,,,4.8279,28.6276,0.764595,22.0568,5960,CH2,v1,
23839,20241227,46,Cs0.1FA0.9PbI2.8Br0.2,1.5,MACl,3.5,PACl,12.0,,,Me-4PACz,0.132,MeO-4PADBC,0.198,,,,,,,1200,10,5000,30,8,200,110,30,,,,,,,,,,,,,,,17.7168,312.287,0.264225,21.4712,5960,CH3,v1,
23840,20241227,46,Cs0.1FA0.9PbI2.8Br0.2,1.5,MACl,3.5,PACl,12.0,,,Me-4PACz,0.132,MeO-4PADBC,0.198,,,,,,,1200,10,5000,30,8,200,110,30,,,,,,,,,,,,,,,17.1867,69.5469,1.15899,21.3224,5960,CH4,v1,
23841,20241230,47,Cs0.05MA0.1FA0.85PbI3.0,1.73,MACl,14.6,PEAI,0.5,,,MeO-4PADBC,0.141,py3,0.189,,,,,,,1000,10,5000,40,10,160,110,15,,,,,,,,,,,,,,,14.0575,57.1506,1.05513,23.3121,5961,CH1,v1,
23842,20241230,47,Cs0.05MA0.1FA0.85PbI3.0,1.73,MACl,14.6,PEAI,0.5,,,MeO-4PADBC,0.141,py3,0.189,,,,,,,1000,10,5000,40,10,160,110,15,,,,,,,,,,,,,,,14.4978,58.5081,1.07639,23.0206,5961,CH2,v1,
23843,20241230,47,Cs0.05MA0.1FA0.85PbI3.0,1.73,MACl,14.6,PEAI,0.5,,,MeO-4PADBC,0.141,py3,0.189,,,,,,,1000,10,5000,40,10,160,110,15,,,,,,,,,,,,,,,0.0505421,20.9961,0.015186,15.8512,5961,CH3,v1,
23844,20241230,47,Cs0.05MA0.1FA0.85PbI3.0,1.73,MACl,14.6,PEAI,0.5,,,MeO-4PADBC,0.141,py3,0.189,,,,,,,1000,10,5000,40,10,160,110,15,,,,,,,,,,,,,,,12.372,53.0362,1.08533,21.4934,5961,CH4,v1,
23845,20241230,47,Cs0.05MA0.1FA0.85PbI3.0,1.73,MACl,14.6,PEAI,0.5,,,MeO-4PADBC,0.141,py3,0.189,,,,,,,1000,10,5000,40,10,160,110,15,,,,,,,,,,,,,,,14.6081,58.5712,1.076,23.1791,5962,CH1,v1,
23846,20241230,47,Cs0.05MA0.1FA0.85PbI3.0,1.73,MACl,14.6,PEAI,0.5,,,MeO-4PADBC,0.141,py3,0.189,,,,,,,1000,10,5000,40,10,160,110,15,,,,,,,,,,,,,,,12.6417,53.1308,1.09153,21.7985,5962,CH2,v1,
23847,20241230,47,Cs0.05MA0.1FA0.85PbI3.0,1.73,MACl,14.6,PEAI,0.5,,,MeO-4PADBC,0.141,py3,0.189,,,,,,,1000,10,5000,40,10,160,110,15,,,,,,,,,,,,,,,12.7779,54.1635,1.08803,21.6826,5962,CH3,v1,
23848,20241230,47,Cs0.05MA0.1FA0.85PbI3.0,1.73,MACl,14.6,PEAI,0.5,,,MeO-4PADBC,0.141,py3,0.189,,,,,,,1000,10,5000,40,10,160,110,15,,,,,,,,,,,,,,,3.86806,31.4502,0.544216,22.5995,5962,CH4,v1,
23849,20241230,47,Cs0.05MA0.1FA0.85PbI3.0,1.73,MACl,14.6,PEAI,0.5,,,MeO-4PADBC,0.198,py3,0.132,,,,,,,1000,10,5000,40,10,160,110,15,,,,,,,,,,,,,,,5.86742,32.9431,0.78295,22.7483,5963,CH1,v1,
23850,20241230,47,Cs0.05MA0.1FA0.85PbI3.0,1.73,MACl,14.6,PEAI,0.5,,,MeO-4PADBC,0.198,py3,0.132,,,,,,,1000,10,5000,40,10,160,110,15,,,,,,,,,,,,,,,15.6879,63.4248,1.07427,23.0245,5963,CH2,v1,
23851,20241230,47,Cs0.05MA0.1FA0.85PbI3.0,1.73,MACl,14.6,PEAI,0.5,,,MeO-4PADBC,0.198,py3,0.132,,,,,,,1000,10,5000,40,10,160,110,15,,,,,,,,,,,,,,,14.697,60.3866,1.08245,22.4844,5963,CH3,v1,
23852,20241230,47,Cs0.05MA0.1FA0.85PbI3.0,1.73,MACl,14.6,PEAI,0.5,,,MeO-4PADBC,0.198,py3,0.132,,,,,,,1000,10,5000,40,10,160,110,15,,,,,,,,,,,,,,,15.1441,62.7399,1.08579,22.2307,5963,CH4,v1,
23853,20241230,47,Cs0.05MA0.1FA0.85PbI3.0,1.73,MACl,14.6,PEAI,0.5,,,MeO-4PADBC,0.198,py3,0.132,,,,,,,1000,10,5000,40,10,160,110,15,,,,,,,,,,,,,,,2.98582,25.599,0.486627,23.9687,5964,CH1,v1,
23854,20241230,47,Cs0.05MA0.1FA0.85PbI3.0,1.73,MACl,14.6,PEAI,0.5,,,MeO-4PADBC,0.198,py3,0.132,,,,,,,1000,10,5000,40,10,160,110,15,,,,,,,,,,,,,,,16.7605,67.0103,1.02862,24.3159,5964,CH2,v1,
23855,20241230,47,Cs0.05MA0.1FA0.85PbI3.0,1.73,MACl,14.6,PEAI,0.5,,,MeO-4PADBC,0.198,py3,0.132,,,,,,,1000,10,5000,40,10,160,110,15,,,,,,,,,,,,,,,14.9438,62.4608,1.01421,23.5899,5964,CH3,v1,
23856,20241230,47,Cs0.05MA0.1FA0.85PbI3.0,1.73,MACl,14.6,PEAI,0.5,,,MeO-4PADBC,0.198,py3,0.132,,,,,,,1000,10,5000,40,10,160,110,15,,,,,,,,,,,,,,,11.1885,51.8556,0.998626,21.606,5964,CH4,v1,
23857,20241230,47,Cs0.05MA0.1FA0.85PbI3.0,1.73,MACl,14.6,PEAI,0.5,,,MeO-2PACz,0.22,2PACz,0.11,,,,,,,1000,10,5000,40,10,160,110,15,,,,,,,,,,,,,,,15.5413,62.9429,1.00066,24.6748,5965,CH1,v1,
23858,20241230,47,Cs0.05MA0.1FA0.85PbI3.0,1.73,MACl,14.6,PEAI,0.5,,,MeO-2PACz,0.22,2PACz,0.11,,,,,,,1000,10,5000,40,10,160,110,15,,,,,,,,,,,,,,,16.5087,64.7922,1.02313,24.9032,5965,CH2,v1,
23859,20241230,47,Cs0.05MA0.1FA0.85PbI3.0,1.73,MACl,14.6,PEAI,0.5,,,MeO-2PACz,0.22,2PACz,0.11,,,,,,,1000,10,5000,40,10,160,110,15,,,,,,,,,,,,,,,15.6567,62.2214,1.03304,24.3581,5965,CH3,v1,
23860,20241230,47,Cs0.05MA0.1FA0.85PbI3.0,1.73,MACl,14.6,PEAI,0.5,,,MeO-2PACz,0.22,2PACz,0.11,,,,,,,1000,10,5000,40,10,160,110,15,,,,,,,,,,,,,,,14.1988,59.1835,1.02034,23.513,5965,CH4,v1,
23861,20241230,47,Cs0.05MA0.1FA0.85PbI3.0,1.73,MACl,14.6,PEAI,0.5,,,MeO-2PACz,0.22,2PACz,0.11,,,,,,,1000,10,5000,40,10,160,110,15,,,,,,,,,,,,,,,0.171877,23.8573,0.033689,21.3852,5966,CH1,v1,
23862,20241230,47,Cs0.05MA0.1FA0.85PbI3.0,1.73,MACl,14.6,PEAI,0.5,,,MeO-2PACz,0.22,2PACz,0.11,,,,,,,1000,10,5000,40,10,160,110,15,,,,,,,,,,,,,,,17.2929,67.6018,1.01663,25.1621,5966,CH2,v1,
23863,20241230,47,Cs0.05MA0.1FA0.85PbI3.0,1.73,MACl,14.6,PEAI,0.5,,,MeO-2PACz,0.22,2PACz,0.11,,,,,,,1000,10,5000,40,10,160,110,15,,,,,,,,,,,,,,,17.015,66.1135,1.02334,25.149,5966,CH3,v1,
23864,20241230,47,Cs0.05MA0.1FA0.85PbI3.0,1.73,MACl,14.6,PEAI,0.5,,,MeO-2PACz,0.22,2PACz,0.11,,,,,,,1000,10,5000,40,10,160,110,15,,,,,,,,,,,,,,,15.5833,61.5678,1.02342,24.7317,5966,CH4,v1,
23865,20241230,47,Cs0.05MA0.1FA0.85PbI3.0,1.73,MACl,14.6,PEAI,0.5,,,MeO-2PACz,0.198,2PACz,0.132,,,,,,,1000,10,5000,40,10,160,110,15,,,,,,,,,,,,,,,15.6275,68.3844,0.956926,23.881,5967,CH1,v1,
23866,20241230,47,Cs0.05MA0.1FA0.85PbI3.0,1.73,MACl,14.6,PEAI,0.5,,,MeO-2PACz,0.198,2PACz,0.132,,,,,,,1000,10,5000,40,10,160,110,15,,,,,,,,,,,,,,,16.361,66.4192,1.0191,24.1712,5967,CH2,v1,
23867,20241230,47,Cs0.05MA0.1FA0.85PbI3.0,1.73,MACl,14.6,PEAI,0.5,,,MeO-2PACz,0.198,2PACz,0.132,,,,,,,1000,10,5000,40,10,160,110,15,,,,,,,,,,,,,,,16.21,66.1984,1.01325,24.167,5967,CH3,v1,
23868,20241230,47,Cs0.05MA0.1FA0.85PbI3.0,1.73,MACl,14.6,PEAI,0.5,,,MeO-2PACz,0.198,2PACz,0.132,,,,,,,1000,10,5000,40,10,160,110,15,,,,,,,,,,,,,,,15.4431,65.1173,1.00481,23.6022,5967,CH4,v1,
23869,20241230,47,Cs0.05MA0.1FA0.85PbI3.0,1.73,MACl,14.6,PEAI,0.5,,,MeO-2PACz,0.198,2PACz,0.132,,,,,,,1000,10,5000,40,10,160,110,15,,,,,,,,,,,,,,,1.36e+39,1.12e+40,0.781195,15.525,5968,CH1,v1,
23870,20241230,47,Cs0.05MA0.1FA0.85PbI3.0,1.73,MACl,14.6,PEAI,0.5,,,MeO-2PACz,0.198,2PACz,0.132,,,,,,,1000,10,5000,40,10,160,110,15,,,,,,,,,,,,,,,16.1247,66.4745,1.02554,23.653,5968,CH2,v1,
23871,20241230,47,Cs0.05MA0.1FA0.85PbI3.0,1.73,MACl,14.6,PEAI,0.5,,,MeO-2PACz,0.198,2PACz,0.132,,,,,,,1000,10,5000,40,10,160,110,15,,,,,,,,,,,,,,,15.8445,66.0968,1.01693,23.5725,5968,CH3,v1,
23872,20241230,47,Cs0.05MA0.1FA0.85PbI3.0,1.73,MACl,14.6,PEAI,0.5,,,MeO-2PACz,0.198,2PACz,0.132,,,,,,,1000,10,5000,40,10,160,110,15,,,,,,,,,,,,,,,15.8438,66.4581,1.03275,23.0843,5968,CH4,v1,
23873,20241230,47,Cs0.05MA0.16FA0.79PbI2.9Br0.1,1.73,MACl,7.0,PEAI,0.8,,,Me-4PACz,0.132,MeO-4PADBC,0.198,,,,,,,1000,10,5000,30,6,160,110,25,,,,,,,,,,,,,,,18.3694,71.4804,1.0946,23.4776,5969,CH1,v1,
23874,20241230,47,Cs0.05MA0.16FA0.79PbI2.9Br0.1,1.73,MACl,7.0,PEAI,0.8,,,Me-4PACz,0.132,MeO-4PADBC,0.198,,,,,,,1000,10,5000,30,6,160,110,25,,,,,,,,,,,,,,,18.73,72.268,1.09636,23.6395,5969,CH2,v1,
23875,20241230,47,Cs0.05MA0.16FA0.79PbI2.9Br0.1,1.73,MACl,7.0,PEAI,0.8,,,Me-4PACz,0.132,MeO-4PADBC,0.198,,,,,,,1000,10,5000,30,6,160,110,25,,,,,,,,,,,,,,,18.4224,71.851,1.0927,23.4647,5969,CH3,v1,
23876,20241230,47,Cs0.05MA0.16FA0.79PbI2.9Br0.1,1.73,MACl,7.0,PEAI,0.8,,,Me-4PACz,0.132,MeO-4PADBC,0.198,,,,,,,1000,10,5000,30,6,160,110,25,,,,,,,,,,,,,,,0.835068,24.4065,0.151774,22.5434,5969,CH4,v1,
23877,20241230,47,Cs0.05MA0.16FA0.79PbI2.9Br0.1,1.73,MACl,7.0,PEAI,0.8,,,Me-4PACz,0.132,MeO-4PADBC,0.198,,,,,,,1000,10,5000,30,6,160,110,25,,,,,,,,,,,,,,,18.1679,71.6225,1.07372,23.6245,5970,CH1,v1,
23878,20241230,47,Cs0.05MA0.16FA0.79PbI2.9Br0.1,1.73,MACl,7.0,PEAI,0.8,,,Me-4PACz,0.132,MeO-4PADBC,0.198,,,,,,,1000,10,5000,30,6,160,110,25,,,,,,,,,,,,,,,18.5531,71.7332,1.0844,23.851,5970,CH2,v1,
23879,20241230,47,Cs0.05MA0.16FA0.79PbI2.9Br0.1,1.73,MACl,7.0,PEAI,0.8,,,Me-4PACz,0.132,MeO-4PADBC,0.198,,,,,,,1000,10,5000,30,6,160,110,25,,,,,,,,,,,,,,,18.2651,71.2341,1.07579,23.8346,5970,CH3,v1,
23880,20241230,47,Cs0.05MA0.16FA0.79PbI2.9Br0.1,1.73,MACl,7.0,PEAI,0.8,,,Me-4PACz,0.132,MeO-4PADBC,0.198,,,,,,,1000,10,5000,30,6,160,110,25,,,,,,,,,,,,,,,17.9462,71.5928,1.07209,23.3815,5970,CH4,v1,
23881,20241230,47,Cs0.05MA0.16FA0.79PbI2.9Br0.1,1.73,MACl,7.0,PEAI,0.8,,,Me-4PACz,0.198,MeO-4PADBC,0.132,,,,,,,1000,10,5000,30,6,160,110,25,,,,,,,,,,,,,,,18.3125,73.318,1.0955,22.7995,5971,CH1,v1,
23882,20241230,47,Cs0.05MA0.16FA0.79PbI2.9Br0.1,1.73,MACl,7.0,PEAI,0.8,,,Me-4PACz,0.198,MeO-4PADBC,0.132,,,,,,,1000,10,5000,30,6,160,110,25,,,,,,,,,,,,,,,0.411724,24.7975,0.079716,20.8282,5971,CH2,v1,
23883,20241230,47,Cs0.05MA0.16FA0.79PbI2.9Br0.1,1.73,MACl,7.0,PEAI,0.8,,,Me-4PACz,0.198,MeO-4PADBC,0.132,,,,,,,1000,10,5000,30,6,160,110,25,,,,,,,,,,,,,,,18.2803,73.0793,1.08468,23.0615,5971,CH3,v1,
23884,20241230,47,Cs0.05MA0.16FA0.79PbI2.9Br0.1,1.73,MACl,7.0,PEAI,0.8,,,Me-4PACz,0.198,MeO-4PADBC,0.132,,,,,,,1000,10,5000,30,6,160,110,25,,,,,,,,,,,,,,,17.8469,73.188,1.08097,22.5584,5971,CH4,v1,
23885,20241230,47,Cs0.05MA0.16FA0.79PbI2.9Br0.1,1.73,MACl,7.0,PEAI,0.8,,,Me-4PACz,0.198,MeO-4PADBC,0.132,,,,,,,1000,10,5000,30,6,160,110,25,,,,,,,,,,,,,,,19.1219,69.744,1.08932,25.1691,5972,CH1,v1,
23886,20241230,47,Cs0.05MA0.16FA0.79PbI2.9Br0.1,1.73,MACl,7.0,PEAI,0.8,,,Me-4PACz,0.198,MeO-4PADBC,0.132,,,,,,,1000,10,5000,30,6,160,110,25,,,,,,,,,,,,,,,20.1571,72.5071,1.09309,25.4326,5972,CH2,v1,
23887,20241230,47,Cs0.05MA0.16FA0.79PbI2.9Br0.1,1.73,MACl,7.0,PEAI,0.8,,,Me-4PACz,0.198,MeO-4PADBC,0.132,,,,,,,1000,10,5000,30,6,160,110,25,,,,,,,,,,,,,,,19.8319,72.1248,1.08492,25.3445,5972,CH3,v1,
23888,20241230,47,Cs0.05MA0.16FA0.79PbI2.9Br0.1,1.73,MACl,7.0,PEAI,0.8,,,Me-4PACz,0.198,MeO-4PADBC,0.132,,,,,,,1000,10,5000,30,6,160,110,25,,,,,,,,,,,,,,,19.7177,73.5306,1.08462,24.7236,5972,CH4,v1,
23889,20241230,47,Cs0.05MA0.16FA0.79PbI2.9Br0.1,1.73,MACl,7.0,PEAI,0.8,,,Me-4PACz,0.198,MeO-2PACz,0.132,,,,,,,1000,10,5000,30,6,160,110,25,,,,,,,,,,,,,,,0.880398,24.4564,0.155783,23.1082,5973,CH1,v1,
23890,20241230,47,Cs0.05MA0.16FA0.79PbI2.9Br0.1,1.73,MACl,7.0,PEAI,0.8,,,Me-4PACz,0.198,MeO-2PACz,0.132,,,,,,,1000,10,5000,30,6,160,110,25,,,,,,,,,,,,,,,19.3357,73.0132,1.08458,24.4173,5973,CH2,v1,
23891,20241230,47,Cs0.05MA0.16FA0.79PbI2.9Br0.1,1.73,MACl,7.0,PEAI,0.8,,,Me-4PACz,0.198,MeO-2PACz,0.132,,,,,,,1000,10,5000,30,6,160,110,25,,,,,,,,,,,,,,,19.6089,73.5113,1.08508,24.5832,5973,CH3,v1,
23892,20241230,47,Cs0.05MA0.16FA0.79PbI2.9Br0.1,1.73,MACl,7.0,PEAI,0.8,,,Me-4PACz,0.198,MeO-2PACz,0.132,,,,,,,1000,10,5000,30,6,160,110,25,,,,,,,,,,,,,,,18.8787,72.9613,1.07663,24.0333,5973,CH4,v1,
23893,20241230,47,Cs0.05MA0.16FA0.79PbI2.9Br0.1,1.73,MACl,7.0,PEAI,0.8,,,Me-4PACz,0.198,MeO-2PACz,0.132,,,,,,,1000,10,5000,30,6,160,110,25,,,,,,,,,,,,,,,19.2367,72.3348,1.08034,24.6162,5974,CH1,v1,
23894,20241230,47,Cs0.05MA0.16FA0.79PbI2.9Br0.1,1.73,MACl,7.0,PEAI,0.8,,,Me-4PACz,0.198,MeO-2PACz,0.132,,,,,,,1000,10,5000,30,6,160,110,25,,,,,,,,,,,,,,,19.9145,73.7983,1.08744,24.8153,5974,CH2,v1,
23895,20241230,47,Cs0.05MA0.16FA0.79PbI2.9Br0.1,1.73,MACl,7.0,PEAI,0.8,,,Me-4PACz,0.198,MeO-2PACz,0.132,,,,,,,1000,10,5000,30,6,160,110,25,,,,,,,,,,,,,,,19.6992,73.577,1.08442,24.6894,5974,CH3,v1,
23896,20241230,47,Cs0.05MA0.16FA0.79PbI2.9Br0.1,1.73,MACl,7.0,PEAI,0.8,,,Me-4PACz,0.198,MeO-2PACz,0.132,,,,,,,1000,10,5000,30,6,160,110,25,,,,,,,,,,,,,,,19.2578,73.6905,1.07718,24.261,5974,CH4,v1,
23897,20241230,47,Cs0.05MA0.16FA0.79PbI2.9Br0.1,1.73,MACl,7.0,PEAI,0.8,,,Me-4PACz,0.132,MeO-2PACz,0.198,,,,,,,1000,10,5000,30,6,160,110,25,,,,,,,,,,,,,,,18.6795,72.4077,1.08337,23.8123,5975,CH1,v1,
23898,20241230,47,Cs0.05MA0.16FA0.79PbI2.9Br0.1,1.73,MACl,7.0,PEAI,0.8,,,Me-4PACz,0.132,MeO-2PACz,0.198,,,,,,,1000,10,5000,30,6,160,110,25,,,,,,,,,,,,,,,1.04555,24.5142,0.186409,22.8803,5975,CH2,v1,
23899,20241230,47,Cs0.05MA0.16FA0.79PbI2.9Br0.1,1.73,MACl,7.0,PEAI,0.8,,,Me-4PACz,0.132,MeO-2PACz,0.198,,,,,,,1000,10,5000,30,6,160,110,25,,,,,,,,,,,,,,,18.6281,72.6382,1.08215,23.6982,5975,CH3,v1,
23900,20241230,47,Cs0.05MA0.16FA0.79PbI2.9Br0.1,1.73,MACl,7.0,PEAI,0.8,,,Me-4PACz,0.132,MeO-2PACz,0.198,,,,,,,1000,10,5000,30,6,160,110,25,,,,,,,,,,,,,,,18.3387,72.9059,1.07582,23.3811,5975,CH4,v1,
23901,20241230,47,Cs0.05MA0.16FA0.79PbI2.9Br0.1,1.73,MACl,7.0,PEAI,0.8,,,Me-4PACz,0.132,MeO-2PACz,0.198,,,,,,,1000,10,5000,30,6,160,110,25,,,,,,,,,,,,,,,18.4601,72.5452,1.07739,23.6184,5976,CH1,v1,
23902,20241230,47,Cs0.05MA0.16FA0.79PbI2.9Br0.1,1.73,MACl,7.0,PEAI,0.8,,,Me-4PACz,0.132,MeO-2PACz,0.198,,,,,,,1000,10,5000,30,6,160,110,25,,,,,,,,,,,,,,,18.7275,72.1693,1.08358,23.9479,5976,CH2,v1,
23903,20241230,47,Cs0.05MA0.16FA0.79PbI2.9Br0.1,1.73,MACl,7.0,PEAI,0.8,,,Me-4PACz,0.132,MeO-2PACz,0.198,,,,,,,1000,10,5000,30,6,160,110,25,,,,,,,,,,,,,,,5.78e-06,0.260691,0.000867,2.55798,5976,CH3,v1,
23904,20241230,47,Cs0.05MA0.16FA0.79PbI2.9Br0.1,1.73,MACl,7.0,PEAI,0.8,,,Me-4PACz,0.132,MeO-2PACz,0.198,,,,,,,1000,10,5000,30,6,160,110,25,,,,,,,,,,,,,,,15.6098,62.7529,1.05956,23.4767,5976,CH4,v1,
23905,20241230,47,Cs0.05MA0.16FA0.79PbI2.9Br0.1,1.73,MACl,7.0,PEAI,0.8,,,Me-4PACz,0.11,py3,0.22,,,,,,,1000,10,5000,30,6,160,110,25,,,,,,,,,,,,,,,19.8005,74.5923,1.1168,23.7687,5977,CH1,v1,
23906,20241230,47,Cs0.05MA0.16FA0.79PbI2.9Br0.1,1.73,MACl,7.0,PEAI,0.8,,,Me-4PACz,0.11,py3,0.22,,,,,,,1000,10,5000,30,6,160,110,25,,,,,,,,,,,,,,,19.0648,71.1192,1.11375,24.0689,5977,CH2,v1,
23907,20241230,47,Cs0.05MA0.16FA0.79PbI2.9Br0.1,1.73,MACl,7.0,PEAI,0.8,,,Me-4PACz,0.11,py3,0.22,,,,,,,1000,10,5000,30,6,160,110,25,,,,,,,,,,,,,,,6.90811,34.4866,0.824004,24.3097,5977,CH3,v1,
23908,20241230,47,Cs0.05MA0.16FA0.79PbI2.9Br0.1,1.73,MACl,7.0,PEAI,0.8,,,Me-4PACz,0.11,py3,0.22,,,,,,,1000,10,5000,30,6,160,110,25,,,,,,,,,,,,,,,19.9426,75.8736,1.1132,23.6113,5977,CH4,v1,
23909,20241230,47,Cs0.05MA0.16FA0.79PbI2.9Br0.1,1.73,MACl,7.0,PEAI,0.8,,,Me-4PACz,0.11,py3,0.22,,,,,,,1000,10,5000,30,6,160,110,25,,,,,,,,,,,,,,,19.8005,74.9482,1.11667,23.6587,5978,CH1,v1,
23910,20241230,47,Cs0.05MA0.16FA0.79PbI2.9Br0.1,1.73,MACl,7.0,PEAI,0.8,,,Me-4PACz,0.11,py3,0.22,,,,,,,1000,10,5000,30,6,160,110,25,,,,,,,,,,,,,,,20.1372,75.3565,1.1197,23.8658,5978,CH2,v1,
23911,20241230,47,Cs0.05MA0.16FA0.79PbI2.9Br0.1,1.73,MACl,7.0,PEAI,0.8,,,Me-4PACz,0.11,py3,0.22,,,,,,,1000,10,5000,30,6,160,110,25,,,,,,,,,,,,,,,19.8451,74.9668,1.11365,23.7703,5978,CH3,v1,
23912,20241230,47,Cs0.05MA0.16FA0.79PbI2.9Br0.1,1.73,MACl,7.0,PEAI,0.8,,,Me-4PACz,0.11,py3,0.22,,,,,,,1000,10,5000,30,6,160,110,25,,,,,,,,,,,,,,,18.6204,74.4124,1.1134,22.4747,5978,CH4,v1,
23913,20241230,47,Cs0.05MA0.16FA0.79PbI2.9Br0.1,1.73,MACl,7.0,PEAI,0.8,,,Me-4PACz,0.198,py3,0.132,,,,,,,1000,10,5000,30,6,160,110,25,,,,,,,,,,,,,,,20.0081,75.6247,1.11362,23.7576,5979,CH1,v1,
23914,20241230,47,Cs0.05MA0.16FA0.79PbI2.9Br0.1,1.73,MACl,7.0,PEAI,0.8,,,Me-4PACz,0.198,py3,0.132,,,,,,,1000,10,5000,30,6,160,110,25,,,,,,,,,,,,,,,19.6942,74.9161,1.11222,23.636,5979,CH2,v1,
23915,20241230,47,Cs0.05MA0.16FA0.79PbI2.9Br0.1,1.73,MACl,7.0,PEAI,0.8,,,Me-4PACz,0.198,py3,0.132,,,,,,,1000,10,5000,30,6,160,110,25,,,,,,,,,,,,,,,20.2143,76.0505,1.11052,23.9349,5979,CH3,v1,
23916,20241230,47,Cs0.05MA0.16FA0.79PbI2.9Br0.1,1.73,MACl,7.0,PEAI,0.8,,,Me-4PACz,0.198,py3,0.132,,,,,,,1000,10,5000,30,6,160,110,25,,,,,,,,,,,,,,,13.0884,51.4991,1.07555,23.6296,5979,CH4,v1,
23917,20241230,47,Cs0.05MA0.16FA0.79PbI2.9Br0.1,1.73,MACl,7.0,PEAI,0.8,,,Me-4PACz,0.198,py3,0.132,,,,,,,1000,10,5000,30,6,160,110,25,,,,,,,,,,,,,,,19.7299,75.2298,1.11301,23.5632,5980,CH1,v1,
23918,20241230,47,Cs0.05MA0.16FA0.79PbI2.9Br0.1,1.73,MACl,7.0,PEAI,0.8,,,Me-4PACz,0.198,py3,0.132,,,,,,,1000,10,5000,30,6,160,110,25,,,,,,,,,,,,,,,19.9943,75.335,1.1139,23.8265,5980,CH2,v1,
23919,20241230,47,Cs0.05MA0.16FA0.79PbI2.9Br0.1,1.73,MACl,7.0,PEAI,0.8,,,Me-4PACz,0.198,py3,0.132,,,,,,,1000,10,5000,30,6,160,110,25,,,,,,,,,,,,,,,0.0308774,16.1882,0.012928,14.7535,5980,CH3,v1,
23920,20241230,47,Cs0.05MA0.16FA0.79PbI2.9Br0.1,1.73,MACl,7.0,PEAI,0.8,,,Me-4PACz,0.198,py3,0.132,,,,,,,1000,10,5000,30,6,160,110,25,,,,,,,,,,,,,,,18.9712,73.3203,1.10095,23.5019,5980,CH4,v1,
23921,20241230,47,Cs0.05MA0.16FA0.79PbI2.9Br0.1,1.73,MACl,7.0,PEAI,0.8,,,Me-4PACz,0.22,py3,0.11,,,,,,,1000,10,5000,30,6,160,110,25,,,,,,,,,,,,,,,19.8831,76.872,1.11662,23.1638,5981,CH1,v1,
23922,20241230,47,Cs0.05MA0.16FA0.79PbI2.9Br0.1,1.73,MACl,7.0,PEAI,0.8,,,Me-4PACz,0.22,py3,0.11,,,,,,,1000,10,5000,30,6,160,110,25,,,,,,,,,,,,,,,17.3525,67.2196,1.10573,23.3462,5981,CH2,v1,
23923,20241230,47,Cs0.05MA0.16FA0.79PbI2.9Br0.1,1.73,MACl,7.0,PEAI,0.8,,,Me-4PACz,0.22,py3,0.11,,,,,,,1000,10,5000,30,6,160,110,25,,,,,,,,,,,,,,,19.906,77.1556,1.11379,23.164,5981,CH3,v1,
23924,20241230,47,Cs0.05MA0.16FA0.79PbI2.9Br0.1,1.73,MACl,7.0,PEAI,0.8,,,Me-4PACz,0.22,py3,0.11,,,,,,,1000,10,5000,30,6,160,110,25,,,,,,,,,,,,,,,18.8107,74.8251,1.10626,22.7247,5981,CH4,v1,
23925,20241230,47,Cs0.05MA0.16FA0.79PbI2.9Br0.1,1.73,MACl,7.0,PEAI,0.8,,,Me-4PACz,0.22,py3,0.11,,,,,,,1000,10,5000,30,6,160,110,25,,,,,,,,,,,,,,,19.7678,81.0582,1.06897,22.8138,5982,CH1,v1,
23926,20241230,47,Cs0.05MA0.16FA0.79PbI2.9Br0.1,1.73,MACl,7.0,PEAI,0.8,,,Me-4PACz,0.22,py3,0.11,,,,,,,1000,10,5000,30,6,160,110,25,,,,,,,,,,,,,,,10.4329,42.8097,1.06577,22.8664,5982,CH2,v1,
23927,20241230,47,Cs0.05MA0.16FA0.79PbI2.9Br0.1,1.73,MACl,7.0,PEAI,0.8,,,Me-4PACz,0.22,py3,0.11,,,,,,,1000,10,5000,30,6,160,110,25,,,,,,,,,,,,,,,7.61686,46.3181,0.729265,22.5496,5982,CH3,v1,
23928,20241230,47,Cs0.05MA0.16FA0.79PbI2.9Br0.1,1.73,MACl,7.0,PEAI,0.8,,,Me-4PACz,0.22,py3,0.11,,,,,,,1000,10,5000,30,6,160,110,25,,,,,,,,,,,,,,,18.7429,76.581,1.1027,22.1952,5982,CH4,v1,
23929,20241230,47,Cs0.05MA0.16FA0.79PbI2.9Br0.1,1.73,MACl,7.0,PEAI,0.8,,,Me-4PACz,0.132,py3,0.198,,,,,,,1000,10,5000,30,6,160,110,25,,,,,,,,,,,,,,,19.3282,76.0651,1.11403,22.8092,5983,CH1,v1,
23930,20241230,47,Cs0.05MA0.16FA0.79PbI2.9Br0.1,1.73,MACl,7.0,PEAI,0.8,,,Me-4PACz,0.132,py3,0.198,,,,,,,1000,10,5000,30,6,160,110,25,,,,,,,,,,,,,,,19.8913,76.9248,1.11504,23.1903,5983,CH2,v1,
23931,20241230,47,Cs0.05MA0.16FA0.79PbI2.9Br0.1,1.73,MACl,7.0,PEAI,0.8,,,Me-4PACz,0.132,py3,0.198,,,,,,,1000,10,5000,30,6,160,110,25,,,,,,,,,,,,,,,19.9561,77.0857,1.11421,23.2345,5983,CH3,v1,
23932,20241230,47,Cs0.05MA0.16FA0.79PbI2.9Br0.1,1.73,MACl,7.0,PEAI,0.8,,,Me-4PACz,0.132,py3,0.198,,,,,,,1000,10,5000,30,6,160,110,25,,,,,,,,,,,,,,,2.023,25.9122,0.342161,22.8172,5983,CH4,v1,
23933,20241230,47,Cs0.05MA0.16FA0.79PbI2.9Br0.1,1.73,MACl,7.0,PEAI,0.8,,,Me-4PACz,0.132,py3,0.198,,,,,,,1000,10,5000,30,6,160,110,25,,,,,,,,,,,,,,,20.4231,75.7298,1.11433,24.2015,5984,CH1,v1,
23934,20241230,47,Cs0.05MA0.16FA0.79PbI2.9Br0.1,1.73,MACl,7.0,PEAI,0.8,,,Me-4PACz,0.132,py3,0.198,,,,,,,1000,10,5000,30,6,160,110,25,,,,,,,,,,,,,,,8.9817,201.148,0.187544,23.8089,5984,CH2,v1,
23935,20241230,47,Cs0.05MA0.16FA0.79PbI2.9Br0.1,1.73,MACl,7.0,PEAI,0.8,,,Me-4PACz,0.132,py3,0.198,,,,,,,1000,10,5000,30,6,160,110,25,,,,,,,,,,,,,,,20.0099,74.336,1.10642,24.3291,5984,CH3,v1,
23936,20241230,47,Cs0.05MA0.16FA0.79PbI2.9Br0.1,1.73,MACl,7.0,PEAI,0.8,,,Me-4PACz,0.132,py3,0.198,,,,,,,1000,10,5000,30,6,160,110,25,,,,,,,,,,,,,,,20.3073,77.2684,1.11166,23.6418,5984,CH4,v1,
23937,20241230,47,Cs0.05MA0.16FA0.79PbI2.9Br0.1,1.73,MACl,7.0,PEAI,0.8,,,Me-4PACz,0.198,DMACPA,0.132,,,,,,,1000,10,5000,30,6,160,110,25,,,,,,,,,,,,,,,19.3754,73.9424,1.09349,23.963,5985,CH1,v1,
23938,20241230,47,Cs0.05MA0.16FA0.79PbI2.9Br0.1,1.73,MACl,7.0,PEAI,0.8,,,Me-4PACz,0.198,DMACPA,0.132,,,,,,,1000,10,5000,30,6,160,110,25,,,,,,,,,,,,,,,13.0613,597.821,0.097461,22.4175,5985,CH2,v1,
23939,20241230,47,Cs0.05MA0.16FA0.79PbI2.9Br0.1,1.73,MACl,7.0,PEAI,0.8,,,Me-4PACz,0.198,DMACPA,0.132,,,,,,,1000,10,5000,30,6,160,110,25,,,,,,,,,,,,,,,19.8564,74.6712,1.09729,24.234,5985,CH3,v1,
23940,20241230,47,Cs0.05MA0.16FA0.79PbI2.9Br0.1,1.73,MACl,7.0,PEAI,0.8,,,Me-4PACz,0.198,DMACPA,0.132,,,,,,,1000,10,5000,30,6,160,110,25,,,,,,,,,,,,,,,19.732,75.0861,1.10307,23.8236,5985,CH4,v1,
23941,20241230,47,Cs0.05MA0.16FA0.79PbI2.9Br0.1,1.73,MACl,7.0,PEAI,0.8,,,Me-4PACz,0.198,DMACPA,0.132,,,,,,,1000,10,5000,30,6,160,110,25,,,,,,,,,,,,,,,11.6817,48.1213,1.04541,23.2212,5986,CH1,v1,
23942,20241230,47,Cs0.05MA0.16FA0.79PbI2.9Br0.1,1.73,MACl,7.0,PEAI,0.8,,,Me-4PACz,0.198,DMACPA,0.132,,,,,,,1000,10,5000,30,6,160,110,25,,,,,,,,,,,,,,,19.4577,74.9087,1.09607,23.6984,5986,CH2,v1,
23943,20241230,47,Cs0.05MA0.16FA0.79PbI2.9Br0.1,1.73,MACl,7.0,PEAI,0.8,,,Me-4PACz,0.198,DMACPA,0.132,,,,,,,1000,10,5000,30,6,160,110,25,,,,,,,,,,,,,,,19.1919,73.7835,1.09442,23.7669,5986,CH3,v1,
23944,20241230,47,Cs0.05MA0.16FA0.79PbI2.9Br0.1,1.73,MACl,7.0,PEAI,0.8,,,Me-4PACz,0.198,DMACPA,0.132,,,,,,,1000,10,5000,30,6,160,110,25,,,,,,,,,,,,,,,18.9608,74.2546,1.09485,23.3228,5986,CH4,v1,
23945,20241230,47,Cs0.05MA0.16FA0.79PbI2.9Br0.1,1.73,MACl,7.0,PEAI,0.8,,,Me-4PACz,0.132,DMACPA,0.198,,,,,,,1000,10,5000,30,6,160,110,25,,,,,,,,,,,,,,,19.1145,74.8812,1.09506,23.3105,5987,CH1,v1,
23946,20241230,47,Cs0.05MA0.16FA0.79PbI2.9Br0.1,1.73,MACl,7.0,PEAI,0.8,,,Me-4PACz,0.132,DMACPA,0.198,,,,,,,1000,10,5000,30,6,160,110,25,,,,,,,,,,,,,,,19.3571,74.9819,1.09679,23.5375,5987,CH2,v1,
23947,20241230,47,Cs0.05MA0.16FA0.79PbI2.9Br0.1,1.73,MACl,7.0,PEAI,0.8,,,Me-4PACz,0.132,DMACPA,0.198,,,,,,,1000,10,5000,30,6,160,110,25,,,,,,,,,,,,,,,19.2266,75.1054,1.09394,23.4013,5987,CH3,v1,
23948,20241230,47,Cs0.05MA0.16FA0.79PbI2.9Br0.1,1.73,MACl,7.0,PEAI,0.8,,,Me-4PACz,0.132,DMACPA,0.198,,,,,,,1000,10,5000,30,6,160,110,25,,,,,,,,,,,,,,,18.9128,75.461,1.09343,22.9213,5987,CH4,v1,
23949,20241230,47,Cs0.05MA0.16FA0.79PbI2.9Br0.1,1.73,MACl,7.0,PEAI,0.8,,,Me-4PACz,0.132,DMACPA,0.198,,,,,,,1000,10,5000,30,6,160,110,25,,,,,,,,,,,,,,,19.1964,74.4875,1.09645,23.5042,5988,CH1,v1,
23950,20241230,47,Cs0.05MA0.16FA0.79PbI2.9Br0.1,1.73,MACl,7.0,PEAI,0.8,,,Me-4PACz,0.132,DMACPA,0.198,,,,,,,1000,10,5000,30,6,160,110,25,,,,,,,,,,,,,,,19.0145,73.532,1.0939,23.639,5988,CH2,v1,
23951,20241230,47,Cs0.05MA0.16FA0.79PbI2.9Br0.1,1.73,MACl,7.0,PEAI,0.8,,,Me-4PACz,0.132,DMACPA,0.198,,,,,,,1000,10,5000,30,6,160,110,25,,,,,,,,,,,,,,,19.4336,75.2263,1.0935,23.6245,5988,CH3,v1,
23952,20241230,47,Cs0.05MA0.16FA0.79PbI2.9Br0.1,1.73,MACl,7.0,PEAI,0.8,,,Me-4PACz,0.132,DMACPA,0.198,,,,,,,1000,10,5000,30,6,160,110,25,,,,,,,,,,,,,,,18.8044,74.9255,1.08927,23.0407,5988,CH4,v1,
23953,20241230,47,Cs0.05MA0.16FA0.79PbI2.9Br0.1,1.73,MACl,7.0,PEAI,0.8,,,Me-4PACz,0.11,DMACPA,0.22,,,,,,,1000,10,5000,30,6,160,110,25,,,,,,,,,,,,,,,6.23294,32.442,0.824782,23.2941,5989,CH1,v1,
23954,20241230,47,Cs0.05MA0.16FA0.79PbI2.9Br0.1,1.73,MACl,7.0,PEAI,0.8,,,Me-4PACz,0.11,DMACPA,0.22,,,,,,,1000,10,5000,30,6,160,110,25,,,,,,,,,,,,,,,19.4602,74.5323,1.09386,23.8694,5989,CH2,v1,
23955,20241230,47,Cs0.05MA0.16FA0.79PbI2.9Br0.1,1.73,MACl,7.0,PEAI,0.8,,,Me-4PACz,0.11,DMACPA,0.22,,,,,,,1000,10,5000,30,6,160,110,25,,,,,,,,,,,,,,,19.475,74.7154,1.09111,23.889,5989,CH3,v1,
23956,20241230,47,Cs0.05MA0.16FA0.79PbI2.9Br0.1,1.73,MACl,7.0,PEAI,0.8,,,Me-4PACz,0.11,DMACPA,0.22,,,,,,,1000,10,5000,30,6,160,110,25,,,,,,,,,,,,,,,19.1101,75.1245,1.08494,23.4463,5989,CH4,v1,
23957,20241230,47,Cs0.05MA0.16FA0.79PbI2.9Br0.1,1.73,MACl,7.0,PEAI,0.8,,,Me-4PACz,0.11,DMACPA,0.22,,,,,,,1000,10,5000,30,6,160,110,25,,,,,,,,,,,,,,,18.5016,71.8367,1.08413,23.7563,5990,CH1,v1,
23958,20241230,47,Cs0.05MA0.16FA0.79PbI2.9Br0.1,1.73,MACl,7.0,PEAI,0.8,,,Me-4PACz,0.11,DMACPA,0.22,,,,,,,1000,10,5000,30,6,160,110,25,,,,,,,,,,,,,,,19.1357,73.3193,1.09204,23.8995,5990,CH2,v1,
23959,20241230,47,Cs0.05MA0.16FA0.79PbI2.9Br0.1,1.73,MACl,7.0,PEAI,0.8,,,Me-4PACz,0.11,DMACPA,0.22,,,,,,,1000,10,5000,30,6,160,110,25,,,,,,,,,,,,,,,19.2942,73.9945,1.09119,23.896,5990,CH3,v1,
23960,20241230,47,Cs0.05MA0.16FA0.79PbI2.9Br0.1,1.73,MACl,7.0,PEAI,0.8,,,Me-4PACz,0.11,DMACPA,0.22,,,,,,,1000,10,5000,30,6,160,110,25,,,,,,,,,,,,,,,19.3299,74.7551,1.09062,23.7092,5990,CH4,v1,
23961,20241230,47,Cs0.05MA0.16FA0.79PbI2.9Br0.1,1.73,MACl,7.0,PEAI,0.8,,,Me-4PACz,0.198,2PACz,0.132,,,,,,,1000,10,5000,30,6,160,110,25,,,,,,,,,,,,,,,0.0955404,24.0637,0.022401,17.7238,5991,CH1,v1,
23962,20241230,47,Cs0.05MA0.16FA0.79PbI2.9Br0.1,1.73,MACl,7.0,PEAI,0.8,,,Me-4PACz,0.198,2PACz,0.132,,,,,,,1000,10,5000,30,6,160,110,25,,,,,,,,,,,,,,,0.277866,24.6534,0.052812,21.3414,5991,CH2,v1,
23963,20241230,47,Cs0.05MA0.16FA0.79PbI2.9Br0.1,1.73,MACl,7.0,PEAI,0.8,,,Me-4PACz,0.198,2PACz,0.132,,,,,,,1000,10,5000,30,6,160,110,25,,,,,,,,,,,,,,,20.031,74.8992,1.11159,24.0591,5991,CH3,v1,
23964,20241230,47,Cs0.05MA0.16FA0.79PbI2.9Br0.1,1.73,MACl,7.0,PEAI,0.8,,,Me-4PACz,0.198,2PACz,0.132,,,,,,,1000,10,5000,30,6,160,110,25,,,,,,,,,,,,,,,11.9487,47.2401,1.06514,23.7467,5991,CH4,v1,
23965,20241230,47,Cs0.05MA0.16FA0.79PbI2.9Br0.1,1.73,MACl,7.0,PEAI,0.8,,,Me-4PACz,0.198,2PACz,0.132,,,,,,,1000,10,5000,30,6,160,110,25,,,,,,,,,,,,,,,19.4855,73.7271,1.11261,23.7543,5992,CH1,v1,
23966,20241230,47,Cs0.05MA0.16FA0.79PbI2.9Br0.1,1.73,MACl,7.0,PEAI,0.8,,,Me-4PACz,0.198,2PACz,0.132,,,,,,,1000,10,5000,30,6,160,110,25,,,,,,,,,,,,,,,19.6081,74.1119,1.10736,23.8923,5992,CH2,v1,
23967,20241230,47,Cs0.05MA0.16FA0.79PbI2.9Br0.1,1.73,MACl,7.0,PEAI,0.8,,,Me-4PACz,0.198,2PACz,0.132,,,,,,,1000,10,5000,30,6,160,110,25,,,,,,,,,,,,,,,19.5217,74.6391,1.10407,23.6894,5992,CH3,v1,
23968,20241230,47,Cs0.05MA0.16FA0.79PbI2.9Br0.1,1.73,MACl,7.0,PEAI,0.8,,,Me-4PACz,0.198,2PACz,0.132,,,,,,,1000,10,5000,30,6,160,110,25,,,,,,,,,,,,,,,18.9484,75.3641,1.10326,22.7892,5992,CH4,v1,
23969,20241230,47,Cs0.05MA0.16FA0.79PbI2.9Br0.1,1.73,MACl,7.0,PEAI,0.8,,,Me-4PACz,0.132,2PACz,0.198,,,,,,,1000,10,5000,30,6,160,110,25,,,,,,,,,,,,,,,19.597,72.967,1.11417,24.1054,5993,CH1,v1,
23970,20241230,47,Cs0.05MA0.16FA0.79PbI2.9Br0.1,1.73,MACl,7.0,PEAI,0.8,,,Me-4PACz,0.132,2PACz,0.198,,,,,,,1000,10,5000,30,6,160,110,25,,,,,,,,,,,,,,,20.2648,74.1979,1.1164,24.4643,5993,CH2,v1,
23971,20241230,47,Cs0.05MA0.16FA0.79PbI2.9Br0.1,1.73,MACl,7.0,PEAI,0.8,,,Me-4PACz,0.132,2PACz,0.198,,,,,,,1000,10,5000,30,6,160,110,25,,,,,,,,,,,,,,,20.4523,74.8371,1.11272,24.5607,5993,CH3,v1,
23972,20241230,47,Cs0.05MA0.16FA0.79PbI2.9Br0.1,1.73,MACl,7.0,PEAI,0.8,,,Me-4PACz,0.132,2PACz,0.198,,,,,,,1000,10,5000,30,6,160,110,25,,,,,,,,,,,,,,,20.2447,75.3741,1.11096,24.1764,5993,CH4,v1,
23973,20241230,47,Cs0.05MA0.16FA0.79PbI2.9Br0.1,1.73,MACl,7.0,PEAI,0.8,,,Me-4PACz,0.132,2PACz,0.198,,,,,,,1000,10,5000,30,6,160,110,25,,,,,,,,,,,,,,,19.2132,72.2495,1.12353,23.6691,5994,CH1,v1,
23974,20241230,47,Cs0.05MA0.16FA0.79PbI2.9Br0.1,1.73,MACl,7.0,PEAI,0.8,,,Me-4PACz,0.132,2PACz,0.198,,,,,,,1000,10,5000,30,6,160,110,25,,,,,,,,,,,,,,,16.1093,83.41,0.800479,24.1273,5994,CH2,v1,
23975,20241230,47,Cs0.05MA0.16FA0.79PbI2.9Br0.1,1.73,MACl,7.0,PEAI,0.8,,,Me-4PACz,0.132,2PACz,0.198,,,,,,,1000,10,5000,30,6,160,110,25,,,,,,,,,,,,,,,18.9332,71.5335,1.11418,23.7552,5994,CH3,v1,
23976,20241230,47,Cs0.05MA0.16FA0.79PbI2.9Br0.1,1.73,MACl,7.0,PEAI,0.8,,,Me-4PACz,0.132,2PACz,0.198,,,,,,,1000,10,5000,30,6,160,110,25,,,,,,,,,,,,,,,11.4344,46.6144,1.07303,22.8602,5994,CH4,v1,
23977,20241230,47,Cs0.05MA0.16FA0.79PbI2.9Br0.1,1.73,MACl,7.0,PEAI,0.8,,,Me-2PACz,0.198,MeO-4PADBC,0.132,,,,,,,1000,10,5000,30,6,160,110,25,,,,,,,,,,,,,,,4.50222,31.4864,0.613329,23.3137,5995,CH1,v1,
23978,20241230,47,Cs0.05MA0.16FA0.79PbI2.9Br0.1,1.73,MACl,7.0,PEAI,0.8,,,Me-2PACz,0.198,MeO-4PADBC,0.132,,,,,,,1000,10,5000,30,6,160,110,25,,,,,,,,,,,,,,,17.5715,69.9931,1.07372,23.3809,5995,CH2,v1,
23979,20241230,47,Cs0.05MA0.16FA0.79PbI2.9Br0.1,1.73,MACl,7.0,PEAI,0.8,,,Me-2PACz,0.198,MeO-4PADBC,0.132,,,,,,,1000,10,5000,30,6,160,110,25,,,,,,,,,,,,,,,18.878,72.6096,1.07895,24.097,5995,CH3,v1,
23980,20241230,47,Cs0.05MA0.16FA0.79PbI2.9Br0.1,1.73,MACl,7.0,PEAI,0.8,,,Me-2PACz,0.198,MeO-4PADBC,0.132,,,,,,,1000,10,5000,30,6,160,110,25,,,,,,,,,,,,,,,18.7978,72.8365,1.07932,23.9115,5995,CH4,v1,
23981,20241230,47,Cs0.05MA0.16FA0.79PbI2.9Br0.1,1.73,MACl,7.0,PEAI,0.8,,,Me-2PACz,0.198,MeO-4PADBC,0.132,,,,,,,1000,10,5000,30,6,160,110,25,,,,,,,,,,,,,,,18.5417,71.2493,1.08272,24.0356,5996,CH1,v1,
23982,20241230,47,Cs0.05MA0.16FA0.79PbI2.9Br0.1,1.73,MACl,7.0,PEAI,0.8,,,Me-2PACz,0.198,MeO-4PADBC,0.132,,,,,,,1000,10,5000,30,6,160,110,25,,,,,,,,,,,,,,,1.08484,39.7503,0.116589,23.4081,5996,CH2,v1,
23983,20241230,47,Cs0.05MA0.16FA0.79PbI2.9Br0.1,1.73,MACl,7.0,PEAI,0.8,,,Me-2PACz,0.198,MeO-4PADBC,0.132,,,,,,,1000,10,5000,30,6,160,110,25,,,,,,,,,,,,,,,18.6056,71.1974,1.07494,24.3105,5996,CH3,v1,
23984,20241230,47,Cs0.05MA0.16FA0.79PbI2.9Br0.1,1.73,MACl,7.0,PEAI,0.8,,,Me-2PACz,0.198,MeO-4PADBC,0.132,,,,,,,1000,10,5000,30,6,160,110,25,,,,,,,,,,,,,,,14.1884,139.208,0.424955,23.9842,5996,CH4,v1,
23985,20241230,47,Cs0.05MA0.16FA0.79PbI2.9Br0.1,1.73,MACl,7.0,PEAI,0.8,,,Me-2PACz,0.198,py3,0.132,,,,,,,1000,10,5000,30,6,160,110,25,,,,,,,,,,,,,,,18.6375,71.3833,1.08508,24.0619,5997,CH1,v1,
23986,20241230,47,Cs0.05MA0.16FA0.79PbI2.9Br0.1,1.73,MACl,7.0,PEAI,0.8,,,Me-2PACz,0.198,py3,0.132,,,,,,,1000,10,5000,30,6,160,110,25,,,,,,,,,,,,,,,18.5113,69.8314,1.09084,24.3011,5997,CH2,v1,
23987,20241230,47,Cs0.05MA0.16FA0.79PbI2.9Br0.1,1.73,MACl,7.0,PEAI,0.8,,,Me-2PACz,0.198,py3,0.132,,,,,,,1000,10,5000,30,6,160,110,25,,,,,,,,,,,,,,,18.7923,71.5016,1.08373,24.2518,5997,CH3,v1,
23988,20241230,47,Cs0.05MA0.16FA0.79PbI2.9Br0.1,1.73,MACl,7.0,PEAI,0.8,,,Me-2PACz,0.198,py3,0.132,,,,,,,1000,10,5000,30,6,160,110,25,,,,,,,,,,,,,,,18.2509,70.9247,1.08121,23.8,5997,CH4,v1,
23989,20241230,47,Cs0.05MA0.16FA0.79PbI2.9Br0.1,1.73,MACl,7.0,PEAI,0.8,,,Me-2PACz,0.198,py3,0.132,,,,,,,1000,10,5000,30,6,160,110,25,,,,,,,,,,,,,,,4.42122,102.122,0.181236,23.8881,5998,CH1,v1,
23990,20241230,47,Cs0.05MA0.16FA0.79PbI2.9Br0.1,1.73,MACl,7.0,PEAI,0.8,,,Me-2PACz,0.198,py3,0.132,,,,,,,1000,10,5000,30,6,160,110,25,,,,,,,,,,,,,,,19.5132,72.0327,1.08474,24.9732,5998,CH2,v1,
23991,20241230,47,Cs0.05MA0.16FA0.79PbI2.9Br0.1,1.73,MACl,7.0,PEAI,0.8,,,Me-2PACz,0.198,py3,0.132,,,,,,,1000,10,5000,30,6,160,110,25,,,,,,,,,,,,,,,19.5733,72.2752,1.08504,24.9592,5998,CH3,v1,
23992,20241230,47,Cs0.05MA0.16FA0.79PbI2.9Br0.1,1.73,MACl,7.0,PEAI,0.8,,,Me-2PACz,0.198,py3,0.132,,,,,,,1000,10,5000,30,6,160,110,25,,,,,,,,,,,,,,,17.9208,68.1018,1.07252,24.5353,5998,CH4,v1,
23993,20241230,47,Cs0.05MA0.16FA0.79PbI2.9Br0.1,1.73,MACl,7.0,PEAI,0.8,,,Me-2PACz,0.132,DMACPA,0.198,,,,,,,1000,10,5000,30,6,160,110,25,,,,,,,,,,,,,,,9.39005,67.824,0.619664,22.3423,5999,CH1,v1,
