Repository: MI-Materials-Intelligence/Recipe-Language-Model

# Learning Layer

## Overview

In the learning layer, the formulas and parameters are encoded and then tokenised into recipes as inputs. Through atomic skills of data extraction, cleaning, and matching, these data are organised into standardised datasets, providing the basis for RLM training and iterative recipe refinement.

Key Atomic Skills:
- **Cleaning**: Preprocessing and outlier cleaning
- **Matching**: Matching data pairs based on variables
- **Extraction**: Data extraction from robotic boxes

File: seven_ai_layers_robotics/learning/data/data50764_from_db.csv (part 101 of 253)
No,date,rank,Formula PVK,Concentration PVK,Formula Additive 1,Concentration Additive 1,Formula Additive 2,Concentration Additive 2,Formula Additive 3,Concentration Additive 3,Formula SAM 1,Concentration SAM 1,Formula SAM 2,Concentration SAM 2,Formula SAM 3,Concentration SAM 3,Spin Coating Speed SAM,Spin Coating Time SAM,Annealed Temperature SAM,Annealed Time SAM,Spin Coating Speed PVK 1,Spin Coating Time PVK 1,Spin Coating Speed PVK 2,Spin Coating Time PVK 2,Antisolvent Dropping Timing,Antisolvent Volume,Annealed Temperature PVK,Annealed Time PVK,Formula Passivator 1,Concentration Passivator 1,Formula Passivator 2,Concentration Passivator 2,Formula Passivator 3,Concentration Passivator 3,Formula Passivator 4,Concentration Passivator 4,Spin Coating Speed Passivator,Spin Coating Time Passivator,Passivator Dropping Timing,Passivator Volume,Annealed Temperature Passivator,Annealed Time Passivator,PCE,FF,Voc,Jsc,Product,Channel,From,upload_time
23994,20241230,47,Cs0.05MA0.16FA0.79PbI2.9Br0.1,1.73,MACl,7.0,PEAI,0.8,,,Me-2PACz,0.132,DMACPA,0.198,,,,,,,1000,10,5000,30,6,160,110,25,,,,,,,,,,,,,,,0.417379,25.1788,0.074193,22.3424,5999,CH2,v1,
23995,20241230,47,Cs0.05MA0.16FA0.79PbI2.9Br0.1,1.73,MACl,7.0,PEAI,0.8,,,Me-2PACz,0.132,DMACPA,0.198,,,,,,,1000,10,5000,30,6,160,110,25,,,,,,,,,,,,,,,18.3703,69.298,1.09252,24.2642,5999,CH3,v1,
23996,20241230,47,Cs0.05MA0.16FA0.79PbI2.9Br0.1,1.73,MACl,7.0,PEAI,0.8,,,Me-2PACz,0.132,DMACPA,0.198,,,,,,,1000,10,5000,30,6,160,110,25,,,,,,,,,,,,,,,18.4939,71.7074,1.09176,23.6231,5999,CH4,v1,
23997,20241230,47,Cs0.05MA0.16FA0.79PbI2.9Br0.1,1.73,MACl,7.0,PEAI,0.8,,,Me-2PACz,0.132,DMACPA,0.198,,,,,,,1000,10,5000,30,6,160,110,25,,,,,,,,,,,,,,,19.2794,72.5218,1.07679,24.6884,6000,CH1,v1,
23998,20241230,47,Cs0.05MA0.16FA0.79PbI2.9Br0.1,1.73,MACl,7.0,PEAI,0.8,,,Me-2PACz,0.132,DMACPA,0.198,,,,,,,1000,10,5000,30,6,160,110,25,,,,,,,,,,,,,,,19.6731,73.0425,1.08479,24.8284,6000,CH2,v1,
23999,20241230,47,Cs0.05MA0.16FA0.79PbI2.9Br0.1,1.73,MACl,7.0,PEAI,0.8,,,Me-2PACz,0.132,DMACPA,0.198,,,,,,,1000,10,5000,30,6,160,110,25,,,,,,,,,,,,,,,19.6499,73.229,1.08358,24.7636,6000,CH3,v1,
24000,20241230,47,Cs0.05MA0.16FA0.79PbI2.9Br0.1,1.73,MACl,7.0,PEAI,0.8,,,Me-2PACz,0.132,DMACPA,0.198,,,,,,,1000,10,5000,30,6,160,110,25,,,,,,,,,,,,,,,19.047,71.8126,1.07651,24.6382,6000,CH4,v1,
24001,20241230,47,Cs0.05MA0.16FA0.79PbI2.9Br0.1,1.73,MACl,7.0,PEAI,0.8,,,Me-2PACz,0.11,DMACPA,0.22,,,,,,,1000,10,5000,30,6,160,110,25,,,,,,,,,,,,,,,14.8933,68.6314,0.903925,24.0069,6001,CH1,v1,
24002,20241230,47,Cs0.05MA0.16FA0.79PbI2.9Br0.1,1.73,MACl,7.0,PEAI,0.8,,,Me-2PACz,0.11,DMACPA,0.22,,,,,,,1000,10,5000,30,6,160,110,25,,,,,,,,,,,,,,,20.1604,75.4707,1.08931,24.5227,6001,CH2,v1,
24003,20241230,47,Cs0.05MA0.16FA0.79PbI2.9Br0.1,1.73,MACl,7.0,PEAI,0.8,,,Me-2PACz,0.11,DMACPA,0.22,,,,,,,1000,10,5000,30,6,160,110,25,,,,,,,,,,,,,,,20.0431,75.7102,1.08582,24.3809,6001,CH3,v1,
24004,20241230,47,Cs0.05MA0.16FA0.79PbI2.9Br0.1,1.73,MACl,7.0,PEAI,0.8,,,Me-2PACz,0.11,DMACPA,0.22,,,,,,,1000,10,5000,30,6,160,110,25,,,,,,,,,,,,,,,19.6694,75.8028,1.08264,23.9674,6001,CH4,v1,
24005,20241230,47,Cs0.05MA0.16FA0.79PbI2.9Br0.1,1.73,MACl,7.0,PEAI,0.8,,,Me-2PACz,0.11,DMACPA,0.22,,,,,,,1000,10,5000,30,6,160,110,25,,,,,,,,,,,,,,,21.7987,81.9809,1.07607,24.7104,6002,CH1,v1,
24006,20241230,47,Cs0.05MA0.16FA0.79PbI2.9Br0.1,1.73,MACl,7.0,PEAI,0.8,,,Me-2PACz,0.11,DMACPA,0.22,,,,,,,1000,10,5000,30,6,160,110,25,,,,,,,,,,,,,,,16.3685,60.6181,1.06279,25.4072,6002,CH2,v1,
24007,20241230,47,Cs0.05MA0.16FA0.79PbI2.9Br0.1,1.73,MACl,7.0,PEAI,0.8,,,Me-2PACz,0.11,DMACPA,0.22,,,,,,,1000,10,5000,30,6,160,110,25,,,,,,,,,,,,,,,20.1033,75.4647,1.07557,24.7676,6002,CH3,v1,
24008,20241230,47,Cs0.05MA0.16FA0.79PbI2.9Br0.1,1.73,MACl,7.0,PEAI,0.8,,,Me-2PACz,0.11,DMACPA,0.22,,,,,,,1000,10,5000,30,6,160,110,25,,,,,,,,,,,,,,,20.1559,76.0068,1.0711,24.7582,6002,CH4,v1,
24009,20241230,47,Cs0.05MA0.16FA0.79PbI2.9Br0.1,1.73,MACl,7.0,PEAI,0.8,,,Me-2PACz,0.198,DMACPA,0.132,,,,,,,1000,10,5000,30,6,160,110,25,,,,,,,,,,,,,,,18.8314,74.0785,1.06621,23.8424,6003,CH1,v1,
24010,20241230,47,Cs0.05MA0.16FA0.79PbI2.9Br0.1,1.73,MACl,7.0,PEAI,0.8,,,Me-2PACz,0.198,DMACPA,0.132,,,,,,,1000,10,5000,30,6,160,110,25,,,,,,,,,,,,,,,19.2933,74.4746,1.07259,24.1526,6003,CH2,v1,
24011,20241230,47,Cs0.05MA0.16FA0.79PbI2.9Br0.1,1.73,MACl,7.0,PEAI,0.8,,,Me-2PACz,0.198,DMACPA,0.132,,,,,,,1000,10,5000,30,6,160,110,25,,,,,,,,,,,,,,,19.6109,75.0095,1.07235,24.3805,6003,CH3,v1,
24012,20241230,47,Cs0.05MA0.16FA0.79PbI2.9Br0.1,1.73,MACl,7.0,PEAI,0.8,,,Me-2PACz,0.198,DMACPA,0.132,,,,,,,1000,10,5000,30,6,160,110,25,,,,,,,,,,,,,,,0.987181,24.9458,0.162979,24.2811,6003,CH4,v1,
24013,20241230,47,Cs0.05MA0.16FA0.79PbI2.9Br0.1,1.73,MACl,7.0,PEAI,0.8,,,Me-2PACz,0.198,DMACPA,0.132,,,,,,,1000,10,5000,30,6,160,110,25,,,,,,,,,,,,,,,9.22158,39.8642,0.973446,23.7635,6004,CH1,v1,
24014,20241230,47,Cs0.05MA0.16FA0.79PbI2.9Br0.1,1.73,MACl,7.0,PEAI,0.8,,,Me-2PACz,0.198,DMACPA,0.132,,,,,,,1000,10,5000,30,6,160,110,25,,,,,,,,,,,,,,,19.3153,74.0619,1.08448,24.0484,6004,CH2,v1,
24015,20241230,47,Cs0.05MA0.16FA0.79PbI2.9Br0.1,1.73,MACl,7.0,PEAI,0.8,,,Me-2PACz,0.198,DMACPA,0.132,,,,,,,1000,10,5000,30,6,160,110,25,,,,,,,,,,,,,,,19.2534,74.1738,1.0809,24.0144,6004,CH3,v1,
24016,20241230,47,Cs0.05MA0.16FA0.79PbI2.9Br0.1,1.73,MACl,7.0,PEAI,0.8,,,Me-2PACz,0.198,DMACPA,0.132,,,,,,,1000,10,5000,30,6,160,110,25,,,,,,,,,,,,,,,18.7737,74.4472,1.07729,23.4081,6004,CH4,v1,
24017,20241230,47,Cs0.05MA0.16FA0.79PbI2.9Br0.1,1.73,MACl,7.0,PEAI,0.8,,,Me-2PACz,0.198,2PACz,0.132,,,,,,,1000,10,5000,30,6,160,110,25,,,,,,,,,,,,,,,19.2086,85.3426,0.964917,23.326,6005,CH1,v1,
24018,20241230,47,Cs0.05MA0.16FA0.79PbI2.9Br0.1,1.73,MACl,7.0,PEAI,0.8,,,Me-2PACz,0.198,2PACz,0.132,,,,,,,1000,10,5000,30,6,160,110,25,,,,,,,,,,,,,,,0.00677765,4.86331,0.010696,13.0296,6005,CH2,v1,
24019,20241230,47,Cs0.05MA0.16FA0.79PbI2.9Br0.1,1.73,MACl,7.0,PEAI,0.8,,,Me-2PACz,0.198,2PACz,0.132,,,,,,,1000,10,5000,30,6,160,110,25,,,,,,,,,,,,,,,18.8192,73.0207,1.07851,23.8962,6005,CH3,v1,
24020,20241230,47,Cs0.05MA0.16FA0.79PbI2.9Br0.1,1.73,MACl,7.0,PEAI,0.8,,,Me-2PACz,0.198,2PACz,0.132,,,,,,,1000,10,5000,30,6,160,110,25,,,,,,,,,,,,,,,17.9266,72.1789,1.06682,23.2807,6005,CH4,v1,
24021,20241230,47,Cs0.05MA0.16FA0.79PbI2.9Br0.1,1.73,MACl,7.0,PEAI,0.8,,,Me-2PACz,0.198,2PACz,0.132,,,,,,,1000,10,5000,30,6,160,110,25,,,,,,,,,,,,,,,19.0902,71.3369,1.07318,24.9358,6006,CH1,v1,
24022,20241230,47,Cs0.05MA0.16FA0.79PbI2.9Br0.1,1.73,MACl,7.0,PEAI,0.8,,,Me-2PACz,0.198,2PACz,0.132,,,,,,,1000,10,5000,30,6,160,110,25,,,,,,,,,,,,,,,19.8367,72.747,1.09388,24.928,6006,CH2,v1,
24023,20241230,47,Cs0.05MA0.16FA0.79PbI2.9Br0.1,1.73,MACl,7.0,PEAI,0.8,,,Me-2PACz,0.198,2PACz,0.132,,,,,,,1000,10,5000,30,6,160,110,25,,,,,,,,,,,,,,,0.389778,24.7453,0.07061,22.3078,6006,CH3,v1,
24024,20241230,47,Cs0.05MA0.16FA0.79PbI2.9Br0.1,1.73,MACl,7.0,PEAI,0.8,,,Me-2PACz,0.198,2PACz,0.132,,,,,,,1000,10,5000,30,6,160,110,25,,,,,,,,,,,,,,,15.8388,60.408,1.06277,24.6711,6006,CH4,v1,
24025,20241230,47,Cs0.05MA0.16FA0.79PbI2.9Br0.1,1.73,MACl,7.0,PEAI,0.8,,,Me-2PACz,0.132,2PACz,0.198,,,,,,,1000,10,5000,30,6,160,110,25,,,,,,,,,,,,,,,19.1348,73.4953,1.09523,23.7715,6007,CH1,v1,
24026,20241230,47,Cs0.05MA0.16FA0.79PbI2.9Br0.1,1.73,MACl,7.0,PEAI,0.8,,,Me-2PACz,0.132,2PACz,0.198,,,,,,,1000,10,5000,30,6,160,110,25,,,,,,,,,,,,,,,19.0709,72.6232,1.09044,24.0821,6007,CH2,v1,
24027,20241230,47,Cs0.05MA0.16FA0.79PbI2.9Br0.1,1.73,MACl,7.0,PEAI,0.8,,,Me-2PACz,0.132,2PACz,0.198,,,,,,,1000,10,5000,30,6,160,110,25,,,,,,,,,,,,,,,18.827,72.2364,1.08309,24.0634,6007,CH3,v1,
24028,20241230,47,Cs0.05MA0.16FA0.79PbI2.9Br0.1,1.73,MACl,7.0,PEAI,0.8,,,Me-2PACz,0.132,2PACz,0.198,,,,,,,1000,10,5000,30,6,160,110,25,,,,,,,,,,,,,,,18.5302,72.9505,1.08631,23.3829,6007,CH4,v1,
24029,20241230,47,Cs0.05MA0.16FA0.79PbI2.9Br0.1,1.73,MACl,7.0,PEAI,0.8,,,Me-2PACz,0.132,2PACz,0.198,,,,,,,1000,10,5000,30,6,160,110,25,,,,,,,,,,,,,,,19.5573,73.5095,1.08484,24.5246,6008,CH1,v1,
24030,20241230,47,Cs0.05MA0.16FA0.79PbI2.9Br0.1,1.73,MACl,7.0,PEAI,0.8,,,Me-2PACz,0.132,2PACz,0.198,,,,,,,1000,10,5000,30,6,160,110,25,,,,,,,,,,,,,,,18.0152,448.469,0.166891,24.0699,6008,CH2,v1,
24031,20241230,47,Cs0.05MA0.16FA0.79PbI2.9Br0.1,1.73,MACl,7.0,PEAI,0.8,,,Me-2PACz,0.132,2PACz,0.198,,,,,,,1000,10,5000,30,6,160,110,25,,,,,,,,,,,,,,,19.3521,71.7596,1.08514,24.8521,6008,CH3,v1,
24032,20241230,47,Cs0.05MA0.16FA0.79PbI2.9Br0.1,1.73,MACl,7.0,PEAI,0.8,,,Me-2PACz,0.132,2PACz,0.198,,,,,,,1000,10,5000,30,6,160,110,25,,,,,,,,,,,,,,,19.064,72.0485,1.08401,24.4094,6008,CH4,v1,
24033,20241230,47,Cs0.05MA0.16FA0.79PbI2.9Br0.1,1.73,MACl,7.0,PEAI,0.8,,,MeO-4PADBC,0.132,py3,0.198,,,,,,,1000,10,5000,30,6,160,110,25,,,,,,,,,,,,,,,2.89903,32.7407,0.366883,24.1344,6009,CH1,v1,
24034,20241230,47,Cs0.05MA0.16FA0.79PbI2.9Br0.1,1.73,MACl,7.0,PEAI,0.8,,,MeO-4PADBC,0.132,py3,0.198,,,,,,,1000,10,5000,30,6,160,110,25,,,,,,,,,,,,,,,19.0299,71.6598,1.08264,24.5289,6009,CH2,v1,
24035,20241230,47,Cs0.05MA0.16FA0.79PbI2.9Br0.1,1.73,MACl,7.0,PEAI,0.8,,,MeO-4PADBC,0.132,py3,0.198,,,,,,,1000,10,5000,30,6,160,110,25,,,,,,,,,,,,,,,18.882,71.5344,1.07946,24.4527,6009,CH3,v1,
24036,20241230,47,Cs0.05MA0.16FA0.79PbI2.9Br0.1,1.73,MACl,7.0,PEAI,0.8,,,MeO-4PADBC,0.132,py3,0.198,,,,,,,1000,10,5000,30,6,160,110,25,,,,,,,,,,,,,,,18.7504,71.9603,1.08021,24.1218,6009,CH4,v1,
24037,20241230,47,Cs0.05MA0.16FA0.79PbI2.9Br0.1,1.73,MACl,7.0,PEAI,0.8,,,MeO-4PADBC,0.132,py3,0.198,,,,,,,1000,10,5000,30,6,160,110,25,,,,,,,,,,,,,,,17.8685,80.2352,0.938261,23.7355,6010,CH1,v1,
24038,20241230,47,Cs0.05MA0.16FA0.79PbI2.9Br0.1,1.73,MACl,7.0,PEAI,0.8,,,MeO-4PADBC,0.132,py3,0.198,,,,,,,1000,10,5000,30,6,160,110,25,,,,,,,,,,,,,,,18.8712,72.138,1.08171,24.1839,6010,CH2,v1,
24039,20241230,47,Cs0.05MA0.16FA0.79PbI2.9Br0.1,1.73,MACl,7.0,PEAI,0.8,,,MeO-4PADBC,0.132,py3,0.198,,,,,,,1000,10,5000,30,6,160,110,25,,,,,,,,,,,,,,,18.9037,72.6793,1.07717,24.1463,6010,CH3,v1,
24040,20241230,47,Cs0.05MA0.16FA0.79PbI2.9Br0.1,1.73,MACl,7.0,PEAI,0.8,,,MeO-4PADBC,0.132,py3,0.198,,,,,,,1000,10,5000,30,6,160,110,25,,,,,,,,,,,,,,,18.5238,72.6233,1.07406,23.7479,6010,CH4,v1,
24041,20241230,47,Cs0.05MA0.16FA0.79PbI2.9Br0.1,1.73,MACl,7.0,PEAI,0.8,,,MeO-4PADBC,0.11,py3,0.22,,,,,,,1000,10,5000,30,6,160,110,25,,,,,,,,,,,,,,,19.4932,73.4155,1.09181,24.3193,6011,CH1,v1,
24042,20241230,47,Cs0.05MA0.16FA0.79PbI2.9Br0.1,1.73,MACl,7.0,PEAI,0.8,,,MeO-4PADBC,0.11,py3,0.22,,,,,,,1000,10,5000,30,6,160,110,25,,,,,,,,,,,,,,,19.4198,73.2035,1.08656,24.4151,6011,CH2,v1,
24043,20241230,47,Cs0.05MA0.16FA0.79PbI2.9Br0.1,1.73,MACl,7.0,PEAI,0.8,,,MeO-4PADBC,0.11,py3,0.22,,,,,,,1000,10,5000,30,6,160,110,25,,,,,,,,,,,,,,,19.2443,72.7631,1.08382,24.4025,6011,CH3,v1,
24044,20241230,47,Cs0.05MA0.16FA0.79PbI2.9Br0.1,1.73,MACl,7.0,PEAI,0.8,,,MeO-4PADBC,0.11,py3,0.22,,,,,,,1000,10,5000,30,6,160,110,25,,,,,,,,,,,,,,,19.1035,73.8378,1.08235,23.9037,6011,CH4,v1,
24045,20241230,47,Cs0.05MA0.16FA0.79PbI2.9Br0.1,1.73,MACl,7.0,PEAI,0.8,,,MeO-4PADBC,0.11,py3,0.22,,,,,,,1000,10,5000,30,6,160,110,25,,,,,,,,,,,,,,,19.4984,74.6369,1.10127,23.722,6012,CH1,v1,
24046,20241230,47,Cs0.05MA0.16FA0.79PbI2.9Br0.1,1.73,MACl,7.0,PEAI,0.8,,,MeO-4PADBC,0.11,py3,0.22,,,,,,,1000,10,5000,30,6,160,110,25,,,,,,,,,,,,,,,19.4504,74.258,1.09521,23.916,6012,CH2,v1,
24047,20241230,47,Cs0.05MA0.16FA0.79PbI2.9Br0.1,1.73,MACl,7.0,PEAI,0.8,,,MeO-4PADBC,0.11,py3,0.22,,,,,,,1000,10,5000,30,6,160,110,25,,,,,,,,,,,,,,,19.3168,74.315,1.08966,23.8543,6012,CH3,v1,
24048,20241230,47,Cs0.05MA0.16FA0.79PbI2.9Br0.1,1.73,MACl,7.0,PEAI,0.8,,,MeO-4PADBC,0.11,py3,0.22,,,,,,,1000,10,5000,30,6,160,110,25,,,,,,,,,,,,,,,19.1125,74.9978,1.08573,23.472,6012,CH4,v1,
24049,20241230,47,Cs0.05MA0.16FA0.79PbI2.9Br0.1,1.73,MACl,7.0,PEAI,0.8,,,MeO-4PADBC,0.198,py3,0.132,,,,,,,1000,10,5000,30,6,160,110,25,,,,,,,,,,,,,,,17.6572,76.549,0.965949,23.8797,6013,CH1,v1,
24050,20241230,47,Cs0.05MA0.16FA0.79PbI2.9Br0.1,1.73,MACl,7.0,PEAI,0.8,,,MeO-4PADBC,0.198,py3,0.132,,,,,,,1000,10,5000,30,6,160,110,25,,,,,,,,,,,,,,,18.4365,70.4258,1.08405,24.1489,6013,CH2,v1,
24051,20241230,47,Cs0.05MA0.16FA0.79PbI2.9Br0.1,1.73,MACl,7.0,PEAI,0.8,,,MeO-4PADBC,0.198,py3,0.132,,,,,,,1000,10,5000,30,6,160,110,25,,,,,,,,,,,,,,,18.3843,71.0971,1.0744,24.0675,6013,CH3,v1,
24052,20241230,47,Cs0.05MA0.16FA0.79PbI2.9Br0.1,1.73,MACl,7.0,PEAI,0.8,,,MeO-4PADBC,0.198,py3,0.132,,,,,,,1000,10,5000,30,6,160,110,25,,,,,,,,,,,,,,,17.8089,70.7429,1.06603,23.6148,6013,CH4,v1,
24053,20241230,47,Cs0.05MA0.16FA0.79PbI2.9Br0.1,1.73,MACl,7.0,PEAI,0.8,,,MeO-4PADBC,0.198,py3,0.132,,,,,,,1000,10,5000,30,6,160,110,25,,,,,,,,,,,,,,,17.8349,69.9189,1.0736,23.7593,6014,CH1,v1,
24054,20241230,47,Cs0.05MA0.16FA0.79PbI2.9Br0.1,1.73,MACl,7.0,PEAI,0.8,,,MeO-4PADBC,0.198,py3,0.132,,,,,,,1000,10,5000,30,6,160,110,25,,,,,,,,,,,,,,,18.3099,70.6976,1.08092,23.9601,6014,CH2,v1,
24055,20241230,47,Cs0.05MA0.16FA0.79PbI2.9Br0.1,1.73,MACl,7.0,PEAI,0.8,,,MeO-4PADBC,0.198,py3,0.132,,,,,,,1000,10,5000,30,6,160,110,25,,,,,,,,,,,,,,,16.6664,65.1451,1.07182,23.8693,6014,CH3,v1,
24056,20241230,47,Cs0.05MA0.16FA0.79PbI2.9Br0.1,1.73,MACl,7.0,PEAI,0.8,,,MeO-4PADBC,0.198,py3,0.132,,,,,,,1000,10,5000,30,6,160,110,25,,,,,,,,,,,,,,,17.7663,71.0008,1.07371,23.3048,6014,CH4,v1,
24057,20241230,47,Cs0.05MA0.16FA0.79PbI2.9Br0.1,1.73,MACl,7.0,PEAI,0.8,,,MeO-4PADBC,0.22,py3,0.11,,,,,,,1000,10,5000,30,6,160,110,25,,,,,,,,,,,,,,,18.4805,124.119,0.681657,21.8427,6015,CH1,v1,
24058,20241230,47,Cs0.05MA0.16FA0.79PbI2.9Br0.1,1.73,MACl,7.0,PEAI,0.8,,,MeO-4PADBC,0.22,py3,0.11,,,,,,,1000,10,5000,30,6,160,110,25,,,,,,,,,,,,,,,18.4035,71.0131,1.07189,24.1776,6015,CH2,v1,
24059,20241230,47,Cs0.05MA0.16FA0.79PbI2.9Br0.1,1.73,MACl,7.0,PEAI,0.8,,,MeO-4PADBC,0.22,py3,0.11,,,,,,,1000,10,5000,30,6,160,110,25,,,,,,,,,,,,,,,13.0237,52.1071,1.04935,23.8187,6015,CH3,v1,
24060,20241230,47,Cs0.05MA0.16FA0.79PbI2.9Br0.1,1.73,MACl,7.0,PEAI,0.8,,,MeO-4PADBC,0.22,py3,0.11,,,,,,,1000,10,5000,30,6,160,110,25,,,,,,,,,,,,,,,18.477,72.7582,1.06952,23.7444,6015,CH4,v1,
24061,20241230,47,Cs0.05MA0.16FA0.79PbI2.9Br0.1,1.73,MACl,7.0,PEAI,0.8,,,MeO-4PADBC,0.22,py3,0.11,,,,,,,1000,10,5000,30,6,160,110,25,,,,,,,,,,,,,,,16.3387,70.0098,0.994136,23.4754,6016,CH1,v1,
24062,20241230,47,Cs0.05MA0.16FA0.79PbI2.9Br0.1,1.73,MACl,7.0,PEAI,0.8,,,MeO-4PADBC,0.22,py3,0.11,,,,,,,1000,10,5000,30,6,160,110,25,,,,,,,,,,,,,,,18.0897,71.6039,1.0633,23.7595,6016,CH2,v1,
24063,20241230,47,Cs0.05MA0.16FA0.79PbI2.9Br0.1,1.73,MACl,7.0,PEAI,0.8,,,MeO-4PADBC,0.22,py3,0.11,,,,,,,1000,10,5000,30,6,160,110,25,,,,,,,,,,,,,,,18.0659,70.7476,1.06354,24.01,6016,CH3,v1,
24064,20241230,47,Cs0.05MA0.16FA0.79PbI2.9Br0.1,1.73,MACl,7.0,PEAI,0.8,,,MeO-4PADBC,0.22,py3,0.11,,,,,,,1000,10,5000,30,6,160,110,25,,,,,,,,,,,,,,,17.7599,70.6609,1.06066,23.6966,6016,CH4,v1,
24065,20241230,47,Cs0.05MA0.16FA0.79PbI2.9Br0.1,1.73,MACl,7.0,PEAI,0.8,,,MeO-4PADBC,0.132,DMACPA,0.198,,,,,,,1000,10,5000,30,6,160,110,25,,,,,,,,,,,,,,,17.8599,73.4478,1.07271,22.6683,6017,CH1,v1,
24066,20241230,47,Cs0.05MA0.16FA0.79PbI2.9Br0.1,1.73,MACl,7.0,PEAI,0.8,,,MeO-4PADBC,0.132,DMACPA,0.198,,,,,,,1000,10,5000,30,6,160,110,25,,,,,,,,,,,,,,,18.4723,73.9136,1.07509,23.2461,6017,CH2,v1,
24067,20241230,47,Cs0.05MA0.16FA0.79PbI2.9Br0.1,1.73,MACl,7.0,PEAI,0.8,,,MeO-4PADBC,0.132,DMACPA,0.198,,,,,,,1000,10,5000,30,6,160,110,25,,,,,,,,,,,,,,,6.34092,72.4359,0.454325,19.2678,6017,CH3,v1,
24068,20241230,47,Cs0.05MA0.16FA0.79PbI2.9Br0.1,1.73,MACl,7.0,PEAI,0.8,,,MeO-4PADBC,0.132,DMACPA,0.198,,,,,,,1000,10,5000,30,6,160,110,25,,,,,,,,,,,,,,,18.247,74.6739,1.07307,22.7717,6017,CH4,v1,
24069,20241230,47,Cs0.05MA0.16FA0.79PbI2.9Br0.1,1.73,MACl,7.0,PEAI,0.8,,,MeO-4PADBC,0.132,DMACPA,0.198,,,,,,,1000,10,5000,30,6,160,110,25,,,,,,,,,,,,,,,17.2131,73.4313,1.07487,21.8083,6018,CH1,v1,
24070,20241230,47,Cs0.05MA0.16FA0.79PbI2.9Br0.1,1.73,MACl,7.0,PEAI,0.8,,,MeO-4PADBC,0.132,DMACPA,0.198,,,,,,,1000,10,5000,30,6,160,110,25,,,,,,,,,,,,,,,17.822,73.2293,1.07701,22.5969,6018,CH2,v1,
24071,20241230,47,Cs0.05MA0.16FA0.79PbI2.9Br0.1,1.73,MACl,7.0,PEAI,0.8,,,MeO-4PADBC,0.132,DMACPA,0.198,,,,,,,1000,10,5000,30,6,160,110,25,,,,,,,,,,,,,,,16.8556,70.3036,1.07453,22.3126,6018,CH3,v1,
24072,20241230,47,Cs0.05MA0.16FA0.79PbI2.9Br0.1,1.73,MACl,7.0,PEAI,0.8,,,MeO-4PADBC,0.132,DMACPA,0.198,,,,,,,1000,10,5000,30,6,160,110,25,,,,,,,,,,,,,,,17.5285,73.6981,1.06668,22.2975,6018,CH4,v1,
24073,20241230,47,Cs0.05MA0.16FA0.79PbI2.9Br0.1,1.73,MACl,7.0,PEAI,0.8,,,MeO-4PADBC,0.198,DMACPA,0.132,,,,,,,1000,10,5000,30,6,160,110,25,,,,,,,,,,,,,,,16.0821,73.8841,0.983923,22.1223,6019,CH1,v1,
24074,20241230,47,Cs0.05MA0.16FA0.79PbI2.9Br0.1,1.73,MACl,7.0,PEAI,0.8,,,MeO-4PADBC,0.198,DMACPA,0.132,,,,,,,1000,10,5000,30,6,160,110,25,,,,,,,,,,,,,,,16.9955,70.0982,1.07442,22.5659,6019,CH2,v1,
24075,20241230,47,Cs0.05MA0.16FA0.79PbI2.9Br0.1,1.73,MACl,7.0,PEAI,0.8,,,MeO-4PADBC,0.198,DMACPA,0.132,,,,,,,1000,10,5000,30,6,160,110,25,,,,,,,,,,,,,,,17.1069,69.8199,1.06653,22.973,6019,CH3,v1,
24076,20241230,47,Cs0.05MA0.16FA0.79PbI2.9Br0.1,1.73,MACl,7.0,PEAI,0.8,,,MeO-4PADBC,0.198,DMACPA,0.132,,,,,,,1000,10,5000,30,6,160,110,25,,,,,,,,,,,,,,,15.747,65.6734,1.05481,22.7319,6019,CH4,v1,
24077,20241230,47,Cs0.05MA0.16FA0.79PbI2.9Br0.1,1.73,MACl,7.0,PEAI,0.8,,,MeO-4PADBC,0.198,DMACPA,0.132,,,,,,,1000,10,5000,30,6,160,110,25,,,,,,,,,,,,,,,18.2056,72.0842,1.07558,23.4812,6020,CH1,v1,
24078,20241230,47,Cs0.05MA0.16FA0.79PbI2.9Br0.1,1.73,MACl,7.0,PEAI,0.8,,,MeO-4PADBC,0.198,DMACPA,0.132,,,,,,,1000,10,5000,30,6,160,110,25,,,,,,,,,,,,,,,17.8967,72.2328,1.07133,23.1268,6020,CH2,v1,
24079,20241230,47,Cs0.05MA0.16FA0.79PbI2.9Br0.1,1.73,MACl,7.0,PEAI,0.8,,,MeO-4PADBC,0.198,DMACPA,0.132,,,,,,,1000,10,5000,30,6,160,110,25,,,,,,,,,,,,,,,17.8077,74.5114,1.0638,22.466,6020,CH3,v1,
24080,20241230,47,Cs0.05MA0.16FA0.79PbI2.9Br0.1,1.73,MACl,7.0,PEAI,0.8,,,MeO-4PADBC,0.198,DMACPA,0.132,,,,,,,1000,10,5000,30,6,160,110,25,,,,,,,,,,,,,,,17.3539,72.9215,1.06367,22.3735,6020,CH4,v1,
24081,20241230,47,Cs0.05MA0.16FA0.79PbI2.9Br0.1,1.73,MACl,7.0,PEAI,0.8,,,MeO-4PADBC,0.198,2PACz,0.132,,,,,,,1000,10,5000,30,6,160,110,25,,,,,,,,,,,,,,,13.1076,52.3159,1.04494,23.977,6021,CH1,v1,
24082,20241230,47,Cs0.05MA0.16FA0.79PbI2.9Br0.1,1.73,MACl,7.0,PEAI,0.8,,,MeO-4PADBC,0.198,2PACz,0.132,,,,,,,1000,10,5000,30,6,160,110,25,,,,,,,,,,,,,,,17.8902,69.0937,1.08458,23.8735,6021,CH2,v1,
24083,20241230,47,Cs0.05MA0.16FA0.79PbI2.9Br0.1,1.73,MACl,7.0,PEAI,0.8,,,MeO-4PADBC,0.198,2PACz,0.132,,,,,,,1000,10,5000,30,6,160,110,25,,,,,,,,,,,,,,,1.97e+39,8.41e+39,1.07428,21.8303,6021,CH3,v1,
24084,20241230,47,Cs0.05MA0.16FA0.79PbI2.9Br0.1,1.73,MACl,7.0,PEAI,0.8,,,MeO-4PADBC,0.198,2PACz,0.132,,,,,,,1000,10,5000,30,6,160,110,25,,,,,,,,,,,,,,,17.526,71.1841,1.0807,22.7821,6021,CH4,v1,
24085,20241230,47,Cs0.05MA0.16FA0.79PbI2.9Br0.1,1.73,MACl,7.0,PEAI,0.8,,,MeO-4PADBC,0.198,2PACz,0.132,,,,,,,1000,10,5000,30,6,160,110,25,,,,,,,,,,,,,,,18.1069,71.5144,1.08114,23.419,6022,CH1,v1,
24086,20241230,47,Cs0.05MA0.16FA0.79PbI2.9Br0.1,1.73,MACl,7.0,PEAI,0.8,,,MeO-4PADBC,0.198,2PACz,0.132,,,,,,,1000,10,5000,30,6,160,110,25,,,,,,,,,,,,,,,17.0962,67.2296,1.07283,23.7032,6022,CH2,v1,
24087,20241230,47,Cs0.05MA0.16FA0.79PbI2.9Br0.1,1.73,MACl,7.0,PEAI,0.8,,,MeO-4PADBC,0.198,2PACz,0.132,,,,,,,1000,10,5000,30,6,160,110,25,,,,,,,,,,,,,,,18.1148,71.218,1.07649,23.6284,6022,CH3,v1,
24088,20241230,47,Cs0.05MA0.16FA0.79PbI2.9Br0.1,1.73,MACl,7.0,PEAI,0.8,,,MeO-4PADBC,0.198,2PACz,0.132,,,,,,,1000,10,5000,30,6,160,110,25,,,,,,,,,,,,,,,17.7804,71.5748,1.07432,23.1231,6022,CH4,v1,
24089,20241230,47,Cs0.05MA0.16FA0.79PbI2.9Br0.1,1.73,MACl,7.0,PEAI,0.8,,,MeO-4PADBC,0.132,2PACz,0.198,,,,,,,1000,10,5000,30,6,160,110,25,,,,,,,,,,,,,,,5.25861,30.2949,0.769102,22.5693,6023,CH1,v1,
24090,20241230,47,Cs0.05MA0.16FA0.79PbI2.9Br0.1,1.73,MACl,7.0,PEAI,0.8,,,MeO-4PADBC,0.132,2PACz,0.198,,,,,,,1000,10,5000,30,6,160,110,25,,,,,,,,,,,,,,,15.9706,64.8807,1.07568,22.8836,6023,CH2,v1,
24091,20241230,47,Cs0.05MA0.16FA0.79PbI2.9Br0.1,1.73,MACl,7.0,PEAI,0.8,,,MeO-4PADBC,0.132,2PACz,0.198,,,,,,,1000,10,5000,30,6,160,110,25,,,,,,,,,,,,,,,18.0737,72.2302,1.09274,22.8988,6023,CH3,v1,
24092,20241230,47,Cs0.05MA0.16FA0.79PbI2.9Br0.1,1.73,MACl,7.0,PEAI,0.8,,,MeO-4PADBC,0.132,2PACz,0.198,,,,,,,1000,10,5000,30,6,160,110,25,,,,,,,,,,,,,,,17.6231,72.6339,1.08385,22.3858,6023,CH4,v1,
24093,20241230,47,Cs0.05MA0.16FA0.79PbI2.9Br0.1,1.73,MACl,7.0,PEAI,0.8,,,MeO-4PADBC,0.132,2PACz,0.198,,,,,,,1000,10,5000,30,6,160,110,25,,,,,,,,,,,,,,,1.79243,27.4745,0.273501,23.8536,6024,CH1,v1,
24094,20241230,47,Cs0.05MA0.16FA0.79PbI2.9Br0.1,1.73,MACl,7.0,PEAI,0.8,,,MeO-4PADBC,0.132,2PACz,0.198,,,,,,,1000,10,5000,30,6,160,110,25,,,,,,,,,,,,,,,19.4788,72.5672,1.0864,24.7077,6024,CH2,v1,
24095,20241230,47,Cs0.05MA0.16FA0.79PbI2.9Br0.1,1.73,MACl,7.0,PEAI,0.8,,,MeO-4PADBC,0.132,2PACz,0.198,,,,,,,1000,10,5000,30,6,160,110,25,,,,,,,,,,,,,,,0.115981,24.9664,0.028032,16.5721,6024,CH3,v1,
24096,20241230,47,Cs0.05MA0.16FA0.79PbI2.9Br0.1,1.73,MACl,7.0,PEAI,0.8,,,MeO-4PADBC,0.132,2PACz,0.198,,,,,,,1000,10,5000,30,6,160,110,25,,,,,,,,,,,,,,,19.3242,73.8728,1.07638,24.3025,6024,CH4,v1,
24097,20241230,47,Cs0.05MA0.16FA0.79PbI2.9Br0.1,1.73,MACl,7.0,PEAI,0.8,,,MeO-2PACz,0.132,py3,0.198,,,,,,,1000,10,5000,30,6,160,110,25,,,,,,,,,,,,,,,16.9915,71.9261,1.04501,22.6061,6025,CH1,v1,
24098,20241230,47,Cs0.05MA0.16FA0.79PbI2.9Br0.1,1.73,MACl,7.0,PEAI,0.8,,,MeO-2PACz,0.132,py3,0.198,,,,,,,1000,10,5000,30,6,160,110,25,,,,,,,,,,,,,,,13.6762,59.1574,1.05509,21.9113,6025,CH2,v1,
24099,20241230,47,Cs0.05MA0.16FA0.79PbI2.9Br0.1,1.73,MACl,7.0,PEAI,0.8,,,MeO-2PACz,0.132,py3,0.198,,,,,,,1000,10,5000,30,6,160,110,25,,,,,,,,,,,,,,,10.8277,49.094,1.05462,20.9127,6025,CH3,v1,
24100,20241230,47,Cs0.05MA0.16FA0.79PbI2.9Br0.1,1.73,MACl,7.0,PEAI,0.8,,,MeO-2PACz,0.132,py3,0.198,,,,,,,1000,10,5000,30,6,160,110,25,,,,,,,,,,,,,,,8.27678,40.8381,1.05195,19.2664,6025,CH4,v1,
24101,20241230,47,Cs0.05MA0.16FA0.79PbI2.9Br0.1,1.73,MACl,7.0,PEAI,0.8,,,MeO-2PACz,0.132,py3,0.198,,,,,,,1000,10,5000,30,6,160,110,25,,,,,,,,,,,,,,,17.7469,80.1986,0.925614,23.9071,6026,CH1,v1,
24102,20241230,47,Cs0.05MA0.16FA0.79PbI2.9Br0.1,1.73,MACl,7.0,PEAI,0.8,,,MeO-2PACz,0.132,py3,0.198,,,,,,,1000,10,5000,30,6,160,110,25,,,,,,,,,,,,,,,15.6768,63.2906,1.05512,23.4757,6026,CH2,v1,
24103,20241230,47,Cs0.05MA0.16FA0.79PbI2.9Br0.1,1.73,MACl,7.0,PEAI,0.8,,,MeO-2PACz,0.132,py3,0.198,,,,,,,1000,10,5000,30,6,160,110,25,,,,,,,,,,,,,,,2.46147,27.4579,0.367242,24.4104,6026,CH3,v1,
24104,20241230,47,Cs0.05MA0.16FA0.79PbI2.9Br0.1,1.73,MACl,7.0,PEAI,0.8,,,MeO-2PACz,0.132,py3,0.198,,,,,,,1000,10,5000,30,6,160,110,25,,,,,,,,,,,,,,,15.8305,64.3923,1.0557,23.2874,6026,CH4,v1,
24105,20241230,47,Cs0.05MA0.16FA0.79PbI2.9Br0.1,1.73,MACl,7.0,PEAI,0.8,,,MeO-2PACz,0.198,py3,0.132,,,,,,,1000,10,5000,30,6,160,110,25,,,,,,,,,,,,,,,1.22e+39,1.81e+40,-9.2e-05,-72.9094,6027,CH1,v1,
24106,20241230,47,Cs0.05MA0.16FA0.79PbI2.9Br0.1,1.73,MACl,7.0,PEAI,0.8,,,MeO-2PACz,0.198,py3,0.132,,,,,,,1000,10,5000,30,6,160,110,25,,,,,,,,,,,,,,,15.6616,61.72,1.04487,24.2856,6027,CH2,v1,
24107,20241230,47,Cs0.05MA0.16FA0.79PbI2.9Br0.1,1.73,MACl,7.0,PEAI,0.8,,,MeO-2PACz,0.198,py3,0.132,,,,,,,1000,10,5000,30,6,160,110,25,,,,,,,,,,,,,,,0.383966,24.5209,0.068328,22.917,6027,CH3,v1,
24108,20241230,47,Cs0.05MA0.16FA0.79PbI2.9Br0.1,1.73,MACl,7.0,PEAI,0.8,,,MeO-2PACz,0.198,py3,0.132,,,,,,,1000,10,5000,30,6,160,110,25,,,,,,,,,,,,,,,0.239385,24.5994,0.045607,21.3371,6027,CH4,v1,
24109,20241230,47,Cs0.05MA0.16FA0.79PbI2.9Br0.1,1.73,MACl,7.0,PEAI,0.8,,,MeO-2PACz,0.198,py3,0.132,,,,,,,1000,10,5000,30,6,160,110,25,,,,,,,,,,,,,,,16.4783,76.2953,0.922292,23.4178,6028,CH1,v1,
24110,20241230,47,Cs0.05MA0.16FA0.79PbI2.9Br0.1,1.73,MACl,7.0,PEAI,0.8,,,MeO-2PACz,0.198,py3,0.132,,,,,,,1000,10,5000,30,6,160,110,25,,,,,,,,,,,,,,,16.5383,66.5249,1.03509,24.0176,6028,CH2,v1,
24111,20241230,47,Cs0.05MA0.16FA0.79PbI2.9Br0.1,1.73,MACl,7.0,PEAI,0.8,,,MeO-2PACz,0.198,py3,0.132,,,,,,,1000,10,5000,30,6,160,110,25,,,,,,,,,,,,,,,15.8423,65.2455,1.02419,23.7077,6028,CH3,v1,
24112,20241230,47,Cs0.05MA0.16FA0.79PbI2.9Br0.1,1.73,MACl,7.0,PEAI,0.8,,,MeO-2PACz,0.198,py3,0.132,,,,,,,1000,10,5000,30,6,160,110,25,,,,,,,,,,,,,,,14.1178,59.1727,1.03478,23.0567,6028,CH4,v1,
24113,20241230,47,Cs0.05MA0.16FA0.79PbI2.9Br0.1,1.73,MACl,7.0,PEAI,0.8,,,MeO-2PACz,0.22,py3,0.11,,,,,,,1000,10,5000,30,6,160,110,25,,,,,,,,,,,,,,,16.5833,86.3643,0.873238,21.9889,6029,CH1,v1,
24114,20241230,47,Cs0.05MA0.16FA0.79PbI2.9Br0.1,1.73,MACl,7.0,PEAI,0.8,,,MeO-2PACz,0.22,py3,0.11,,,,,,,1000,10,5000,30,6,160,110,25,,,,,,,,,,,,,,,12.5089,54.0884,1.0396,22.246,6029,CH2,v1,
24115,20241230,47,Cs0.05MA0.16FA0.79PbI2.9Br0.1,1.73,MACl,7.0,PEAI,0.8,,,MeO-2PACz,0.22,py3,0.11,,,,,,,1000,10,5000,30,6,160,110,25,,,,,,,,,,,,,,,9.16724,42.5398,1.0438,20.6455,6029,CH3,v1,
24116,20241230,47,Cs0.05MA0.16FA0.79PbI2.9Br0.1,1.73,MACl,7.0,PEAI,0.8,,,MeO-2PACz,0.22,py3,0.11,,,,,,,1000,10,5000,30,6,160,110,25,,,,,,,,,,,,,,,7.94827,39.5496,1.03681,19.3835,6029,CH4,v1,
24117,20241230,47,Cs0.05MA0.16FA0.79PbI2.9Br0.1,1.73,MACl,7.0,PEAI,0.8,,,MeO-2PACz,0.22,py3,0.11,,,,,,,1000,10,5000,30,6,160,110,25,,,,,,,,,,,,,,,17.304,70.4565,1.03651,23.6949,6030,CH1,v1,
24118,20241230,47,Cs0.05MA0.16FA0.79PbI2.9Br0.1,1.73,MACl,7.0,PEAI,0.8,,,MeO-2PACz,0.22,py3,0.11,,,,,,,1000,10,5000,30,6,160,110,25,,,,,,,,,,,,,,,16.7361,67.6666,1.04073,23.7653,6030,CH2,v1,
24119,20241230,47,Cs0.05MA0.16FA0.79PbI2.9Br0.1,1.73,MACl,7.0,PEAI,0.8,,,MeO-2PACz,0.22,py3,0.11,,,,,,,1000,10,5000,30,6,160,110,25,,,,,,,,,,,,,,,15.8721,65.3517,1.03477,23.4711,6030,CH3,v1,
24120,20241230,47,Cs0.05MA0.16FA0.79PbI2.9Br0.1,1.73,MACl,7.0,PEAI,0.8,,,MeO-2PACz,0.22,py3,0.11,,,,,,,1000,10,5000,30,6,160,110,25,,,,,,,,,,,,,,,15.7442,65.117,1.04422,23.1545,6030,CH4,v1,
24121,20241230,47,Cs0.05MA0.16FA0.79PbI2.9Br0.1,1.73,MACl,7.0,PEAI,0.8,,,MeO-2PACz,0.198,DMACPA,0.132,,,,,,,1000,10,5000,30,6,160,110,25,,,,,,,,,,,,,,,0.480669,25.3229,0.08608,22.0512,6031,CH1,v1,
24122,20241230,47,Cs0.05MA0.16FA0.79PbI2.9Br0.1,1.73,MACl,7.0,PEAI,0.8,,,MeO-2PACz,0.198,DMACPA,0.132,,,,,,,1000,10,5000,30,6,160,110,25,,,,,,,,,,,,,,,15.7737,64.4952,1.02487,23.8637,6031,CH2,v1,
24123,20241230,47,Cs0.05MA0.16FA0.79PbI2.9Br0.1,1.73,MACl,7.0,PEAI,0.8,,,MeO-2PACz,0.198,DMACPA,0.132,,,,,,,1000,10,5000,30,6,160,110,25,,,,,,,,,,,,,,,15.0162,62.5007,1.02649,23.4056,6031,CH3,v1,
24124,20241230,47,Cs0.05MA0.16FA0.79PbI2.9Br0.1,1.73,MACl,7.0,PEAI,0.8,,,MeO-2PACz,0.198,DMACPA,0.132,,,,,,,1000,10,5000,30,6,160,110,25,,,,,,,,,,,,,,,15.1243,63.1925,1.02624,23.3217,6031,CH4,v1,
24125,20241230,47,Cs0.05MA0.16FA0.79PbI2.9Br0.1,1.73,MACl,7.0,PEAI,0.8,,,MeO-2PACz,0.198,DMACPA,0.132,,,,,,,1000,10,5000,30,6,160,110,25,,,,,,,,,,,,,,,16.4926,69.8137,1.01651,23.2401,6032,CH1,v1,
24126,20241230,47,Cs0.05MA0.16FA0.79PbI2.9Br0.1,1.73,MACl,7.0,PEAI,0.8,,,MeO-2PACz,0.198,DMACPA,0.132,,,,,,,1000,10,5000,30,6,160,110,25,,,,,,,,,,,,,,,16.0286,66.7101,1.0312,23.3003,6032,CH2,v1,
24127,20241230,47,Cs0.05MA0.16FA0.79PbI2.9Br0.1,1.73,MACl,7.0,PEAI,0.8,,,MeO-2PACz,0.198,DMACPA,0.132,,,,,,,1000,10,5000,30,6,160,110,25,,,,,,,,,,,,,,,15.6326,65.4482,1.03241,23.1356,6032,CH3,v1,
24128,20241230,47,Cs0.05MA0.16FA0.79PbI2.9Br0.1,1.73,MACl,7.0,PEAI,0.8,,,MeO-2PACz,0.198,DMACPA,0.132,,,,,,,1000,10,5000,30,6,160,110,25,,,,,,,,,,,,,,,15.2263,65.1257,1.02603,22.7867,6032,CH4,v1,
24129,20241230,47,Cs0.05MA0.16FA0.79PbI2.9Br0.1,1.73,MACl,7.0,PEAI,0.8,,,MeO-2PACz,0.11,DMACPA,0.22,,,,,,,1000,10,5000,30,6,160,110,25,,,,,,,,,,,,,,,17.988,70.3931,1.02618,24.9017,6033,CH1,v1,
24130,20241230,47,Cs0.05MA0.16FA0.79PbI2.9Br0.1,1.73,MACl,7.0,PEAI,0.8,,,MeO-2PACz,0.11,DMACPA,0.22,,,,,,,1000,10,5000,30,6,160,110,25,,,,,,,,,,,,,,,17.9571,69.141,1.04317,24.8971,6033,CH2,v1,
24131,20241230,47,Cs0.05MA0.16FA0.79PbI2.9Br0.1,1.73,MACl,7.0,PEAI,0.8,,,MeO-2PACz,0.11,DMACPA,0.22,,,,,,,1000,10,5000,30,6,160,110,25,,,,,,,,,,,,,,,17.3252,68.0633,1.03304,24.6403,6033,CH3,v1,
24132,20241230,47,Cs0.05MA0.16FA0.79PbI2.9Br0.1,1.73,MACl,7.0,PEAI,0.8,,,MeO-2PACz,0.11,DMACPA,0.22,,,,,,,1000,10,5000,30,6,160,110,25,,,,,,,,,,,,,,,16.8534,66.9343,1.0455,24.0833,6033,CH4,v1,
24133,20241230,47,Cs0.05MA0.16FA0.79PbI2.9Br0.1,1.73,MACl,7.0,PEAI,0.8,,,MeO-2PACz,0.11,DMACPA,0.22,,,,,,,1000,10,5000,30,6,160,110,25,,,,,,,,,,,,,,,16.1063,69.2205,1.002,23.2216,6034,CH1,v1,
24134,20241230,47,Cs0.05MA0.16FA0.79PbI2.9Br0.1,1.73,MACl,7.0,PEAI,0.8,,,MeO-2PACz,0.11,DMACPA,0.22,,,,,,,1000,10,5000,30,6,160,110,25,,,,,,,,,,,,,,,16.421,68.4307,1.02707,23.3641,6034,CH2,v1,
24135,20241230,47,Cs0.05MA0.16FA0.79PbI2.9Br0.1,1.73,MACl,7.0,PEAI,0.8,,,MeO-2PACz,0.11,DMACPA,0.22,,,,,,,1000,10,5000,30,6,160,110,25,,,,,,,,,,,,,,,16.2507,67.5104,1.02337,23.5217,6034,CH3,v1,
24136,20241230,47,Cs0.05MA0.16FA0.79PbI2.9Br0.1,1.73,MACl,7.0,PEAI,0.8,,,MeO-2PACz,0.11,DMACPA,0.22,,,,,,,1000,10,5000,30,6,160,110,25,,,,,,,,,,,,,,,3.09136,28.0378,0.46831,23.5435,6034,CH4,v1,
24137,20241230,47,Cs0.05MA0.16FA0.79PbI2.9Br0.1,1.73,MACl,7.0,PEAI,0.8,,,MeO-2PACz,0.198,2PACz,0.132,,,,,,,1000,10,5000,30,6,160,110,25,,,,,,,,,,,,,,,15.3721,86.3036,0.781705,22.7856,6035,CH1,v1,
24138,20241230,47,Cs0.05MA0.16FA0.79PbI2.9Br0.1,1.73,MACl,7.0,PEAI,0.8,,,MeO-2PACz,0.198,2PACz,0.132,,,,,,,1000,10,5000,30,6,160,110,25,,,,,,,,,,,,,,,16.1322,64.4495,1.02704,24.3718,6035,CH2,v1,
24139,20241230,47,Cs0.05MA0.16FA0.79PbI2.9Br0.1,1.73,MACl,7.0,PEAI,0.8,,,MeO-2PACz,0.198,2PACz,0.132,,,,,,,1000,10,5000,30,6,160,110,25,,,,,,,,,,,,,,,14.5755,58.3781,1.03571,24.1065,6035,CH3,v1,
24140,20241230,47,Cs0.05MA0.16FA0.79PbI2.9Br0.1,1.73,MACl,7.0,PEAI,0.8,,,MeO-2PACz,0.198,2PACz,0.132,,,,,,,1000,10,5000,30,6,160,110,25,,,,,,,,,,,,,,,16.1636,65.4117,1.04617,23.6201,6035,CH4,v1,
24141,20241230,47,Cs0.05MA0.16FA0.79PbI2.9Br0.1,1.73,MACl,7.0,PEAI,0.8,,,MeO-2PACz,0.198,2PACz,0.132,,,,,,,1000,10,5000,30,6,160,110,25,,,,,,,,,,,,,,,9.34646,64.5286,0.547693,26.4459,6036,CH1,v1,
24142,20241230,47,Cs0.05MA0.16FA0.79PbI2.9Br0.1,1.73,MACl,7.0,PEAI,0.8,,,MeO-2PACz,0.198,2PACz,0.132,,,,,,,1000,10,5000,30,6,160,110,25,,,,,,,,,,,,,,,17.4734,59.6548,1.05442,27.7791,6036,CH2,v1,
24143,20241230,47,Cs0.05MA0.16FA0.79PbI2.9Br0.1,1.73,MACl,7.0,PEAI,0.8,,,MeO-2PACz,0.198,2PACz,0.132,,,,,,,1000,10,5000,30,6,160,110,25,,,,,,,,,,,,,,,15.9723,55.6089,1.05495,27.2264,6036,CH3,v1,
24144,20241230,47,Cs0.05MA0.16FA0.79PbI2.9Br0.1,1.73,MACl,7.0,PEAI,0.8,,,MeO-2PACz,0.198,2PACz,0.132,,,,,,,1000,10,5000,30,6,160,110,25,,,,,,,,,,,,,,,13.862,50.3631,1.04209,26.4124,6036,CH4,v1,
24145,20241230,47,Cs0.05MA0.16FA0.79PbI2.9Br0.1,1.73,MACl,7.0,PEAI,0.8,,,MeO-2PACz,0.132,2PACz,0.198,,,,,,,1000,10,5000,30,6,160,110,25,,,,,,,,,,,,,,,8.54684,60.6969,0.660014,21.3346,6037,CH1,v1,
24146,20241230,47,Cs0.05MA0.16FA0.79PbI2.9Br0.1,1.73,MACl,7.0,PEAI,0.8,,,MeO-2PACz,0.132,2PACz,0.198,,,,,,,1000,10,5000,30,6,160,110,25,,,,,,,,,,,,,,,16.8306,69.2759,1.05459,23.0374,6037,CH2,v1,
24147,20241230,47,Cs0.05MA0.16FA0.79PbI2.9Br0.1,1.73,MACl,7.0,PEAI,0.8,,,MeO-2PACz,0.132,2PACz,0.198,,,,,,,1000,10,5000,30,6,160,110,25,,,,,,,,,,,,,,,16.7329,68.9129,1.06559,22.7867,6037,CH3,v1,
24148,20241230,47,Cs0.05MA0.16FA0.79PbI2.9Br0.1,1.73,MACl,7.0,PEAI,0.8,,,MeO-2PACz,0.132,2PACz,0.198,,,,,,,1000,10,5000,30,6,160,110,25,,,,,,,,,,,,,,,16.2177,68.5651,1.0565,22.388,6037,CH4,v1,
24149,20241230,47,Cs0.05MA0.16FA0.79PbI2.9Br0.1,1.73,MACl,7.0,PEAI,0.8,,,MeO-2PACz,0.132,2PACz,0.198,,,,,,,1000,10,5000,30,6,160,110,25,,,,,,,,,,,,,,,17.3933,79.9471,0.911062,23.8799,6038,CH1,v1,
24150,20241230,47,Cs0.05MA0.16FA0.79PbI2.9Br0.1,1.73,MACl,7.0,PEAI,0.8,,,MeO-2PACz,0.132,2PACz,0.198,,,,,,,1000,10,5000,30,6,160,110,25,,,,,,,,,,,,,,,17.59,69.4783,1.06423,23.7892,6038,CH2,v1,
24151,20241230,47,Cs0.05MA0.16FA0.79PbI2.9Br0.1,1.73,MACl,7.0,PEAI,0.8,,,MeO-2PACz,0.132,2PACz,0.198,,,,,,,1000,10,5000,30,6,160,110,25,,,,,,,,,,,,,,,17.2409,68.7793,1.05607,23.736,6038,CH3,v1,
24152,20241230,47,Cs0.05MA0.16FA0.79PbI2.9Br0.1,1.73,MACl,7.0,PEAI,0.8,,,MeO-2PACz,0.132,2PACz,0.198,,,,,,,1000,10,5000,30,6,160,110,25,,,,,,,,,,,,,,,17.0461,69.0429,1.05313,23.4436,6038,CH4,v1,
24153,20241230,47,Cs0.05MA0.16FA0.79PbI2.9Br0.1,1.73,MACl,7.0,PEAI,0.8,,,py3,0.198,DMACPA,0.132,,,,,,,1000,10,5000,30,6,160,110,25,,,,,,,,,,,,,,,13.53,82.8116,0.742934,21.9916,6039,CH1,v1,
24154,20241230,47,Cs0.05MA0.16FA0.79PbI2.9Br0.1,1.73,MACl,7.0,PEAI,0.8,,,py3,0.198,DMACPA,0.132,,,,,,,1000,10,5000,30,6,160,110,25,,,,,,,,,,,,,,,11.0763,46.8007,1.02704,23.0437,6039,CH2,v1,
24155,20241230,47,Cs0.05MA0.16FA0.79PbI2.9Br0.1,1.73,MACl,7.0,PEAI,0.8,,,py3,0.198,DMACPA,0.132,,,,,,,1000,10,5000,30,6,160,110,25,,,,,,,,,,,,,,,11.3976,48.3103,1.03493,22.7962,6039,CH3,v1,
24156,20241230,47,Cs0.05MA0.16FA0.79PbI2.9Br0.1,1.73,MACl,7.0,PEAI,0.8,,,py3,0.198,DMACPA,0.132,,,,,,,1000,10,5000,30,6,160,110,25,,,,,,,,,,,,,,,17.6166,72.1868,1.08116,22.5723,6039,CH4,v1,
24157,20241230,47,Cs0.05MA0.16FA0.79PbI2.9Br0.1,1.73,MACl,7.0,PEAI,0.8,,,py3,0.198,DMACPA,0.132,,,,,,,1000,10,5000,30,6,160,110,25,,,,,,,,,,,,,,,18.3357,74.4561,1.06659,23.0887,6040,CH1,v1,
24158,20241230,47,Cs0.05MA0.16FA0.79PbI2.9Br0.1,1.73,MACl,7.0,PEAI,0.8,,,py3,0.198,DMACPA,0.132,,,,,,,1000,10,5000,30,6,160,110,25,,,,,,,,,,,,,,,12.2758,50.6503,1.05558,22.9602,6040,CH2,v1,
24159,20241230,47,Cs0.05MA0.16FA0.79PbI2.9Br0.1,1.73,MACl,7.0,PEAI,0.8,,,py3,0.198,DMACPA,0.132,,,,,,,1000,10,5000,30,6,160,110,25,,,,,,,,,,,,,,,8.37984,36.8799,0.981901,23.1408,6040,CH3,v1,
24160,20241230,47,Cs0.05MA0.16FA0.79PbI2.9Br0.1,1.73,MACl,7.0,PEAI,0.8,,,py3,0.198,DMACPA,0.132,,,,,,,1000,10,5000,30,6,160,110,25,,,,,,,,,,,,,,,11.1901,47.6687,1.04559,22.4511,6040,CH4,v1,
24161,20241230,47,Cs0.05MA0.16FA0.79PbI2.9Br0.1,1.73,PMACl,0.72,PSP,2.3,,,Me-4PACz,0.11,py3,0.22,,,,,,,1000,10,5000,30,6,160,110,25,,,,,,,,,,,,,,,17.2287,68.449,1.07912,23.3247,6041,CH1,v1,
24162,20241230,47,Cs0.05MA0.16FA0.79PbI2.9Br0.1,1.73,PMACl,0.72,PSP,2.3,,,Me-4PACz,0.11,py3,0.22,,,,,,,1000,10,5000,30,6,160,110,25,,,,,,,,,,,,,,,4.50176,19.2712,0.988268,23.6374,6041,CH2,v1,
24163,20241230,47,Cs0.05MA0.16FA0.79PbI2.9Br0.1,1.73,PMACl,0.72,PSP,2.3,,,Me-4PACz,0.11,py3,0.22,,,,,,,1000,10,5000,30,6,160,110,25,,,,,,,,,,,,,,,19.027,79.5589,1.01425,23.5797,6041,CH3,v1,
24164,20241230,47,Cs0.05MA0.16FA0.79PbI2.9Br0.1,1.73,PMACl,0.72,PSP,2.3,,,Me-4PACz,0.11,py3,0.22,,,,,,,1000,10,5000,30,6,160,110,25,,,,,,,,,,,,,,,17.8965,70.7489,1.08896,23.2292,6041,CH4,v1,
24165,20241230,47,Cs0.05MA0.16FA0.79PbI2.9Br0.1,1.73,PMACl,0.72,PSP,2.3,,,Me-4PACz,0.11,py3,0.22,,,,,,,1000,10,5000,30,6,160,110,25,,,,,,,,,,,,,,,12.8127,1231.5,0.048125,21.619,6042,CH1,v1,
24166,20241230,47,Cs0.05MA0.16FA0.79PbI2.9Br0.1,1.73,PMACl,0.72,PSP,2.3,,,Me-4PACz,0.11,py3,0.22,,,,,,,1000,10,5000,30,6,160,110,25,,,,,,,,,,,,,,,18.9844,70.7372,1.09455,24.5198,6042,CH2,v1,
24167,20241230,47,Cs0.05MA0.16FA0.79PbI2.9Br0.1,1.73,PMACl,0.72,PSP,2.3,,,Me-4PACz,0.11,py3,0.22,,,,,,,1000,10,5000,30,6,160,110,25,,,,,,,,,,,,,,,18.8353,70.6214,1.09404,24.3782,6042,CH3,v1,
24168,20241230,47,Cs0.05MA0.16FA0.79PbI2.9Br0.1,1.73,PMACl,0.72,PSP,2.3,,,Me-4PACz,0.11,py3,0.22,,,,,,,1000,10,5000,30,6,160,110,25,,,,,,,,,,,,,,,18.4057,70.038,1.08774,24.1598,6042,CH4,v1,
24169,20241230,47,Cs0.05MA0.16FA0.79PbI2.9Br0.1,1.73,PMACl,0.72,PSP,2.3,,,Me-4PACz,0.198,py3,0.132,,,,,,,1000,10,5000,30,6,160,110,25,,,,,,,,,,,,,,,15.0656,77.6318,0.821127,23.634,6043,CH1,v1,
24170,20241230,47,Cs0.05MA0.16FA0.79PbI2.9Br0.1,1.73,PMACl,0.72,PSP,2.3,,,Me-4PACz,0.198,py3,0.132,,,,,,,1000,10,5000,30,6,160,110,25,,,,,,,,,,,,,,,2.25e-05,0.0218864,0.008168,12.5923,6043,CH2,v1,
24171,20241230,47,Cs0.05MA0.16FA0.79PbI2.9Br0.1,1.73,PMACl,0.72,PSP,2.3,,,Me-4PACz,0.198,py3,0.132,,,,,,,1000,10,5000,30,6,160,110,25,,,,,,,,,,,,,,,18.1519,70.1389,1.09277,23.6829,6043,CH3,v1,
24172,20241230,47,Cs0.05MA0.16FA0.79PbI2.9Br0.1,1.73,PMACl,0.72,PSP,2.3,,,Me-4PACz,0.198,py3,0.132,,,,,,,1000,10,5000,30,6,160,110,25,,,,,,,,,,,,,,,17.7617,70.5099,1.09174,23.0736,6043,CH4,v1,
24173,20241230,47,Cs0.05MA0.16FA0.79PbI2.9Br0.1,1.73,PMACl,0.72,PSP,2.3,,,Me-4PACz,0.198,py3,0.132,,,,,,,1000,10,5000,30,6,160,110,25,,,,,,,,,,,,,,,18.7557,68.1302,1.0946,25.1501,6044,CH1,v1,
24174,20241230,47,Cs0.05MA0.16FA0.79PbI2.9Br0.1,1.73,PMACl,0.72,PSP,2.3,,,Me-4PACz,0.198,py3,0.132,,,,,,,1000,10,5000,30,6,160,110,25,,,,,,,,,,,,,,,19.112,69.5548,1.09671,25.0546,6044,CH2,v1,
24175,20241230,47,Cs0.05MA0.16FA0.79PbI2.9Br0.1,1.73,PMACl,0.72,PSP,2.3,,,Me-4PACz,0.198,py3,0.132,,,,,,,1000,10,5000,30,6,160,110,25,,,,,,,,,,,,,,,19.0858,70.2679,1.09306,24.8489,6044,CH3,v1,
24176,20241230,47,Cs0.05MA0.16FA0.79PbI2.9Br0.1,1.73,PMACl,0.72,PSP,2.3,,,Me-4PACz,0.198,py3,0.132,,,,,,,1000,10,5000,30,6,160,110,25,,,,,,,,,,,,,,,18.6028,70.3056,1.09157,24.2402,6044,CH4,v1,
24177,20241230,47,Cs0.05MA0.16FA0.79PbI2.9Br0.1,1.73,PMACl,0.72,PSP,2.3,,,Me-4PACz,0.22,py3,0.11,,,,,,,1000,10,5000,30,6,160,110,25,,,,,,,,,,,,,,,17.1741,75.4208,0.969701,23.4826,6045,CH1,v1,
24178,20241230,47,Cs0.05MA0.16FA0.79PbI2.9Br0.1,1.73,PMACl,0.72,PSP,2.3,,,Me-4PACz,0.22,py3,0.11,,,,,,,1000,10,5000,30,6,160,110,25,,,,,,,,,,,,,,,18.0136,69.8068,1.09349,23.5987,6045,CH2,v1,
24179,20241230,47,Cs0.05MA0.16FA0.79PbI2.9Br0.1,1.73,PMACl,0.72,PSP,2.3,,,Me-4PACz,0.22,py3,0.11,,,,,,,1000,10,5000,30,6,160,110,25,,,,,,,,,,,,,,,17.7082,69.0546,1.07902,23.7658,6045,CH3,v1,
24180,20241230,47,Cs0.05MA0.16FA0.79PbI2.9Br0.1,1.73,PMACl,0.72,PSP,2.3,,,Me-4PACz,0.22,py3,0.11,,,,,,,1000,10,5000,30,6,160,110,25,,,,,,,,,,,,,,,15.1073,60.7219,1.06722,23.3125,6045,CH4,v1,
24181,20241230,47,Cs0.05MA0.16FA0.79PbI2.9Br0.1,1.73,PMACl,0.72,PSP,2.3,,,Me-4PACz,0.22,py3,0.11,,,,,,,1000,10,5000,30,6,160,110,25,,,,,,,,,,,,,,,1.45e+39,1.72e+41,0.044948,18.7868,6046,CH1,v1,
24182,20241230,47,Cs0.05MA0.16FA0.79PbI2.9Br0.1,1.73,PMACl,0.72,PSP,2.3,,,Me-4PACz,0.22,py3,0.11,,,,,,,1000,10,5000,30,6,160,110,25,,,,,,,,,,,,,,,16.7648,58.4221,1.08212,26.5184,6046,CH2,v1,
24183,20241230,47,Cs0.05MA0.16FA0.79PbI2.9Br0.1,1.73,PMACl,0.72,PSP,2.3,,,Me-4PACz,0.22,py3,0.11,,,,,,,1000,10,5000,30,6,160,110,25,,,,,,,,,,,,,,,17.4249,59.257,1.07518,27.3493,6046,CH3,v1,
24184,20241230,47,Cs0.05MA0.16FA0.79PbI2.9Br0.1,1.73,PMACl,0.72,PSP,2.3,,,Me-4PACz,0.22,py3,0.11,,,,,,,1000,10,5000,30,6,160,110,25,,,,,,,,,,,,,,,16.114,59.9335,1.07738,24.9555,6046,CH4,v1,
24185,20241230,47,Cs0.05MA0.16FA0.79PbI2.9Br0.1,1.73,PMACl,0.72,PSP,2.3,,,Me-4PACz,0.132,py3,0.198,,,,,,,1000,10,5000,30,6,160,110,25,,,,,,,,,,,,,,,18.1236,68.4992,1.08288,24.4332,6047,CH1,v1,
24186,20241230,47,Cs0.05MA0.16FA0.79PbI2.9Br0.1,1.73,PMACl,0.72,PSP,2.3,,,Me-4PACz,0.132,py3,0.198,,,,,,,1000,10,5000,30,6,160,110,25,,,,,,,,,,,,,,,18.3194,68.5902,1.09409,24.4116,6047,CH2,v1,
24187,20241230,47,Cs0.05MA0.16FA0.79PbI2.9Br0.1,1.73,PMACl,0.72,PSP,2.3,,,Me-4PACz,0.132,py3,0.198,,,,,,,1000,10,5000,30,6,160,110,25,,,,,,,,,,,,,,,18.145,68.591,1.09274,24.2087,6047,CH3,v1,
24188,20241230,47,Cs0.05MA0.16FA0.79PbI2.9Br0.1,1.73,PMACl,0.72,PSP,2.3,,,Me-4PACz,0.132,py3,0.198,,,,,,,1000,10,5000,30,6,160,110,25,,,,,,,,,,,,,,,17.8976,68.6574,1.09379,23.8328,6047,CH4,v1,
24189,20241230,47,Cs0.05MA0.16FA0.79PbI2.9Br0.1,1.73,PMACl,0.72,PSP,2.3,,,Me-4PACz,0.132,py3,0.198,,,,,,,1000,10,5000,30,6,160,110,25,,,,,,,,,,,,,,,12.7571,61.7728,0.9127,22.6269,6048,CH1,v1,
24190,20241230,47,Cs0.05MA0.16FA0.79PbI2.9Br0.1,1.73,PMACl,0.72,PSP,2.3,,,Me-4PACz,0.132,py3,0.198,,,,,,,1000,10,5000,30,6,160,110,25,,,,,,,,,,,,,,,13.9423,61.0225,1.07511,21.2516,6048,CH2,v1,
24191,20241230,47,Cs0.05MA0.16FA0.79PbI2.9Br0.1,1.73,PMACl,0.72,PSP,2.3,,,Me-4PACz,0.132,py3,0.198,,,,,,,1000,10,5000,30,6,160,110,25,,,,,,,,,,,,,,,14.1594,60.8934,1.07706,21.589,6048,CH3,v1,
24192,20241230,47,Cs0.05MA0.16FA0.79PbI2.9Br0.1,1.73,PMACl,0.72,PSP,2.3,,,Me-4PACz,0.132,py3,0.198,,,,,,,1000,10,5000,30,6,160,110,25,,,,,,,,,,,,,,,14.4797,63.2404,1.07725,21.2544,6048,CH4,v1,
24193,20241230,47,Cs0.05MA0.16FA0.79PbI2.9Br0.1,1.73,PMACl,0.72,PSP,2.3,,,Me-4PACz,0.132,DMACPA,0.198,,,,,,,1000,10,5000,30,6,160,110,25,,,,,,,,,,,,,,,0.00926001,15.4576,0.006155,9.7329,6049,CH1,v1,
24194,20241230,47,Cs0.05MA0.16FA0.79PbI2.9Br0.1,1.73,PMACl,0.72,PSP,2.3,,,Me-4PACz,0.132,DMACPA,0.198,,,,,,,1000,10,5000,30,6,160,110,25,,,,,,,,,,,,,,,0.00203274,1.50374,0.010217,13.2312,6049,CH2,v1,
24195,20241230,47,Cs0.05MA0.16FA0.79PbI2.9Br0.1,1.73,PMACl,0.72,PSP,2.3,,,Me-4PACz,0.132,DMACPA,0.198,,,,,,,1000,10,5000,30,6,160,110,25,,,,,,,,,,,,,,,8.79353,41.7474,0.95199,22.1259,6049,CH3,v1,
24196,20241230,47,Cs0.05MA0.16FA0.79PbI2.9Br0.1,1.73,PMACl,0.72,PSP,2.3,,,Me-4PACz,0.132,DMACPA,0.198,,,,,,,1000,10,5000,30,6,160,110,25,,,,,,,,,,,,,,,8.89606,41.5257,0.982835,21.7972,6049,CH4,v1,
24197,20241230,47,Cs0.05MA0.16FA0.79PbI2.9Br0.1,1.73,PMACl,0.72,PSP,2.3,,,Me-4PACz,0.132,DMACPA,0.198,,,,,,,1000,10,5000,30,6,160,110,25,,,,,,,,,,,,,,,7.67752,51.6634,0.672249,22.1059,6050,CH1,v1,
24198,20241230,47,Cs0.05MA0.16FA0.79PbI2.9Br0.1,1.73,PMACl,0.72,PSP,2.3,,,Me-4PACz,0.132,DMACPA,0.198,,,,,,,1000,10,5000,30,6,160,110,25,,,,,,,,,,,,,,,9.53129,43.8147,0.971744,22.3862,6050,CH2,v1,
24199,20241230,47,Cs0.05MA0.16FA0.79PbI2.9Br0.1,1.73,PMACl,0.72,PSP,2.3,,,Me-4PACz,0.132,DMACPA,0.198,,,,,,,1000,10,5000,30,6,160,110,25,,,,,,,,,,,,,,,8.48391,42.1007,0.908576,22.1792,6050,CH3,v1,
