Repository: MI-Materials-Intelligence/Recipe-Language-Model

# Learning Layer

## Overview

In the learning layer, the formulas and parameters are encoded and then tokenised into recipes as inputs. Through atomic skills of data extraction, cleaning, and matching, these data are organised into standardised datasets, providing the basis for RLM training and iterative recipe refinement.

Key Atomic Skills:
- **Cleaning**: Preprocessing and outlier cleaning
- **Matching**: Matching data pairs based on variables
- **Extraction**: Data extraction from robotic boxes

File: seven_ai_layers_robotics/learning/data/data50764_from_db.csv (part 102 of 253)
No,date,rank,Formula PVK,Concentration PVK,Formula Additive 1,Concentration Additive 1,Formula Additive 2,Concentration Additive 2,Formula Additive 3,Concentration Additive 3,Formula SAM 1,Concentration SAM 1,Formula SAM 2,Concentration SAM 2,Formula SAM 3,Concentration SAM 3,Spin Coating Speed SAM,Spin Coating Time SAM,Annealed Temperature SAM,Annealed Time SAM,Spin Coating Speed PVK 1,Spin Coating Time PVK 1,Spin Coating Speed PVK 2,Spin Coating Time PVK 2,Antisolvent Dropping Timing,Antisolvent Volume,Annealed Temperature PVK,Annealed Time PVK,Formula Passivator 1,Concentration Passivator 1,Formula Passivator 2,Concentration Passivator 2,Formula Passivator 3,Concentration Passivator 3,Formula Passivator 4,Concentration Passivator 4,Spin Coating Speed Passivator,Spin Coating Time Passivator,Passivator Dropping Timing,Passivator Volume,Annealed Temperature Passivator,Annealed Time Passivator,PCE,FF,Voc,Jsc,Product,Channel,From,upload_time
24200,20241230,47,Cs0.05MA0.16FA0.79PbI2.9Br0.1,1.73,PMACl,0.72,PSP,2.3,,,Me-4PACz,0.132,DMACPA,0.198,,,,,,,1000,10,5000,30,6,160,110,25,,,,,,,,,,,,,,,7.94446,41.1306,0.877887,22.0019,6050,CH4,v1,
24201,20241230,47,Cs0.05MA0.16FA0.79PbI2.9Br0.1,1.73,PMACl,0.72,PSP,2.3,,,Me-4PACz,0.198,DMACPA,0.132,,,,,,,1000,10,5000,30,6,160,110,25,,,,,,,,,,,,,,,5.75629,263.598,0.093535,23.3467,6051,CH1,v1,
24202,20241230,47,Cs0.05MA0.16FA0.79PbI2.9Br0.1,1.73,PMACl,0.72,PSP,2.3,,,Me-4PACz,0.198,DMACPA,0.132,,,,,,,1000,10,5000,30,6,160,110,25,,,,,,,,,,,,,,,17.9005,66.0826,1.08366,24.9968,6051,CH2,v1,
24203,20241230,47,Cs0.05MA0.16FA0.79PbI2.9Br0.1,1.73,PMACl,0.72,PSP,2.3,,,Me-4PACz,0.198,DMACPA,0.132,,,,,,,1000,10,5000,30,6,160,110,25,,,,,,,,,,,,,,,18.4061,68.4616,1.09075,24.6485,6051,CH3,v1,
24204,20241230,47,Cs0.05MA0.16FA0.79PbI2.9Br0.1,1.73,PMACl,0.72,PSP,2.3,,,Me-4PACz,0.198,DMACPA,0.132,,,,,,,1000,10,5000,30,6,160,110,25,,,,,,,,,,,,,,,18.4382,70.2311,1.08796,24.1309,6051,CH4,v1,
24205,20241230,47,Cs0.05MA0.16FA0.79PbI2.9Br0.1,1.73,PMACl,0.72,PSP,2.3,,,Me-4PACz,0.198,DMACPA,0.132,,,,,,,1000,10,5000,30,6,160,110,25,,,,,,,,,,,,,,,15.9653,85.8025,0.767951,24.2295,6052,CH1,v1,
24206,20241230,47,Cs0.05MA0.16FA0.79PbI2.9Br0.1,1.73,PMACl,0.72,PSP,2.3,,,Me-4PACz,0.198,DMACPA,0.132,,,,,,,1000,10,5000,30,6,160,110,25,,,,,,,,,,,,,,,18.1672,68.7649,1.091,24.2158,6052,CH2,v1,
24207,20241230,47,Cs0.05MA0.16FA0.79PbI2.9Br0.1,1.73,PMACl,0.72,PSP,2.3,,,Me-4PACz,0.198,DMACPA,0.132,,,,,,,1000,10,5000,30,6,160,110,25,,,,,,,,,,,,,,,18.2655,69.8767,1.08518,24.0879,6052,CH3,v1,
24208,20241230,47,Cs0.05MA0.16FA0.79PbI2.9Br0.1,1.73,PMACl,0.72,PSP,2.3,,,Me-4PACz,0.198,DMACPA,0.132,,,,,,,1000,10,5000,30,6,160,110,25,,,,,,,,,,,,,,,2.57e-05,0.0248941,0.008139,12.6919,6052,CH4,v1,
24209,20241230,47,Cs0.05MA0.16FA0.79PbI2.9Br0.1,1.73,PMACl,0.72,PSP,2.3,,,Me-4PACz,0.11,DMACPA,0.22,,,,,,,1000,10,5000,30,6,160,110,25,,,,,,,,,,,,,,,18.5008,72.837,1.06505,23.8489,6053,CH1,v1,
24210,20241230,47,Cs0.05MA0.16FA0.79PbI2.9Br0.1,1.73,PMACl,0.72,PSP,2.3,,,Me-4PACz,0.11,DMACPA,0.22,,,,,,,1000,10,5000,30,6,160,110,25,,,,,,,,,,,,,,,18.8582,73.1307,1.08181,23.8369,6053,CH2,v1,
24211,20241230,47,Cs0.05MA0.16FA0.79PbI2.9Br0.1,1.73,PMACl,0.72,PSP,2.3,,,Me-4PACz,0.11,DMACPA,0.22,,,,,,,1000,10,5000,30,6,160,110,25,,,,,,,,,,,,,,,18.9062,73.719,1.07588,23.8375,6053,CH3,v1,
24212,20241230,47,Cs0.05MA0.16FA0.79PbI2.9Br0.1,1.73,PMACl,0.72,PSP,2.3,,,Me-4PACz,0.11,DMACPA,0.22,,,,,,,1000,10,5000,30,6,160,110,25,,,,,,,,,,,,,,,18.2532,73.6422,1.07289,23.1025,6053,CH4,v1,
24213,20241230,47,Cs0.05MA0.16FA0.79PbI2.9Br0.1,1.73,PMACl,0.72,PSP,2.3,,,Me-4PACz,0.11,DMACPA,0.22,,,,,,,1000,10,5000,30,6,160,110,25,,,,,,,,,,,,,,,12.8192,67.2873,0.79321,24.0182,6054,CH1,v1,
24214,20241230,47,Cs0.05MA0.16FA0.79PbI2.9Br0.1,1.73,PMACl,0.72,PSP,2.3,,,Me-4PACz,0.11,DMACPA,0.22,,,,,,,1000,10,5000,30,6,160,110,25,,,,,,,,,,,,,,,19.3428,73.2796,1.0825,24.3842,6054,CH2,v1,
24215,20241230,47,Cs0.05MA0.16FA0.79PbI2.9Br0.1,1.73,PMACl,0.72,PSP,2.3,,,Me-4PACz,0.11,DMACPA,0.22,,,,,,,1000,10,5000,30,6,160,110,25,,,,,,,,,,,,,,,18.766,72.6162,1.0765,24.0064,6054,CH3,v1,
24216,20241230,47,Cs0.05MA0.16FA0.79PbI2.9Br0.1,1.73,PMACl,0.72,PSP,2.3,,,Me-4PACz,0.11,DMACPA,0.22,,,,,,,1000,10,5000,30,6,160,110,25,,,,,,,,,,,,,,,18.6577,74.0112,1.07273,23.5001,6054,CH4,v1,
24217,20241230,47,Cs0.05MA0.16FA0.79PbI2.9Br0.1,1.73,PMACl,0.72,PSP,2.3,,,Me-4PACz,0.22,DMACPA,0.11,,,,,,,1000,10,5000,30,6,160,110,25,,,,,,,,,,,,,,,18.4253,71.3048,1.0685,24.1835,6055,CH1,v1,
24218,20241230,47,Cs0.05MA0.16FA0.79PbI2.9Br0.1,1.73,PMACl,0.72,PSP,2.3,,,Me-4PACz,0.22,DMACPA,0.11,,,,,,,1000,10,5000,30,6,160,110,25,,,,,,,,,,,,,,,18.9899,72.3492,1.07833,24.3408,6055,CH2,v1,
24219,20241230,47,Cs0.05MA0.16FA0.79PbI2.9Br0.1,1.73,PMACl,0.72,PSP,2.3,,,Me-4PACz,0.22,DMACPA,0.11,,,,,,,1000,10,5000,30,6,160,110,25,,,,,,,,,,,,,,,18.8082,71.9256,1.07573,24.3087,6055,CH3,v1,
24220,20241230,47,Cs0.05MA0.16FA0.79PbI2.9Br0.1,1.73,PMACl,0.72,PSP,2.3,,,Me-4PACz,0.22,DMACPA,0.11,,,,,,,1000,10,5000,30,6,160,110,25,,,,,,,,,,,,,,,18.605,73.116,1.07224,23.7315,6055,CH4,v1,
24221,20241230,47,Cs0.05MA0.16FA0.79PbI2.9Br0.1,1.73,PMACl,0.72,PSP,2.3,,,Me-4PACz,0.22,DMACPA,0.11,,,,,,,1000,10,5000,30,6,160,110,25,,,,,,,,,,,,,,,11.0018,61.458,0.801429,22.3368,6056,CH1,v1,
24222,20241230,47,Cs0.05MA0.16FA0.79PbI2.9Br0.1,1.73,PMACl,0.72,PSP,2.3,,,Me-4PACz,0.22,DMACPA,0.11,,,,,,,1000,10,5000,30,6,160,110,25,,,,,,,,,,,,,,,17.8223,72.8208,1.07895,22.6833,6056,CH2,v1,
24223,20241230,47,Cs0.05MA0.16FA0.79PbI2.9Br0.1,1.73,PMACl,0.72,PSP,2.3,,,Me-4PACz,0.22,DMACPA,0.11,,,,,,,1000,10,5000,30,6,160,110,25,,,,,,,,,,,,,,,17.545,71.9995,1.07524,22.6631,6056,CH3,v1,
24224,20241230,47,Cs0.05MA0.16FA0.79PbI2.9Br0.1,1.73,PMACl,0.72,PSP,2.3,,,Me-4PACz,0.22,DMACPA,0.11,,,,,,,1000,10,5000,30,6,160,110,25,,,,,,,,,,,,,,,2.22e-05,0.024746,0.007585,11.849,6056,CH4,v1,
24225,20241230,47,Cs0.05MA0.16FA0.79PbI2.9Br0.1,1.73,PMACl,0.72,PSP,2.3,,,Me-4PACz,0.132,2PACz,0.198,,,,,,,1000,10,5000,30,6,160,110,25,,,,,,,,,,,,,,,17.6165,70.6789,1.06878,23.3206,6057,CH1,v1,
24226,20241230,47,Cs0.05MA0.16FA0.79PbI2.9Br0.1,1.73,PMACl,0.72,PSP,2.3,,,Me-4PACz,0.132,2PACz,0.198,,,,,,,1000,10,5000,30,6,160,110,25,,,,,,,,,,,,,,,17.9372,71.4485,1.08537,23.1304,6057,CH2,v1,
24227,20241230,47,Cs0.05MA0.16FA0.79PbI2.9Br0.1,1.73,PMACl,0.72,PSP,2.3,,,Me-4PACz,0.132,2PACz,0.198,,,,,,,1000,10,5000,30,6,160,110,25,,,,,,,,,,,,,,,17.8027,71.7257,1.08139,22.9524,6057,CH3,v1,
24228,20241230,47,Cs0.05MA0.16FA0.79PbI2.9Br0.1,1.73,PMACl,0.72,PSP,2.3,,,Me-4PACz,0.132,2PACz,0.198,,,,,,,1000,10,5000,30,6,160,110,25,,,,,,,,,,,,,,,17.4141,72.1625,1.07445,22.4596,6057,CH4,v1,
24229,20241230,47,Cs0.05MA0.16FA0.79PbI2.9Br0.1,1.73,PMACl,0.72,PSP,2.3,,,Me-4PACz,0.132,2PACz,0.198,,,,,,,1000,10,5000,30,6,160,110,25,,,,,,,,,,,,,,,18.8988,71.4764,1.08331,24.4074,6058,CH1,v1,
24230,20241230,47,Cs0.05MA0.16FA0.79PbI2.9Br0.1,1.73,PMACl,0.72,PSP,2.3,,,Me-4PACz,0.132,2PACz,0.198,,,,,,,1000,10,5000,30,6,160,110,25,,,,,,,,,,,,,,,19.3057,72.7029,1.08242,24.5321,6058,CH2,v1,
24231,20241230,47,Cs0.05MA0.16FA0.79PbI2.9Br0.1,1.73,PMACl,0.72,PSP,2.3,,,Me-4PACz,0.132,2PACz,0.198,,,,,,,1000,10,5000,30,6,160,110,25,,,,,,,,,,,,,,,19.1708,73.05,1.07497,24.4131,6058,CH3,v1,
24232,20241230,47,Cs0.05MA0.16FA0.79PbI2.9Br0.1,1.73,PMACl,0.72,PSP,2.3,,,Me-4PACz,0.132,2PACz,0.198,,,,,,,1000,10,5000,30,6,160,110,25,,,,,,,,,,,,,,,19.0602,73.587,1.0718,24.1664,6058,CH4,v1,
24233,20241230,47,Cs0.05MA0.16FA0.79PbI2.9Br0.1,1.73,PMACl,0.72,PSP,2.3,,,Me-4PACz,0.198,2PACz,0.132,,,,,,,1000,10,5000,30,6,160,110,25,,,,,,,,,,,,,,,18.4813,70.8716,1.08348,24.0679,6059,CH1,v1,
24234,20241230,47,Cs0.05MA0.16FA0.79PbI2.9Br0.1,1.73,PMACl,0.72,PSP,2.3,,,Me-4PACz,0.198,2PACz,0.132,,,,,,,1000,10,5000,30,6,160,110,25,,,,,,,,,,,,,,,18.8675,72.0124,1.08191,24.2168,6059,CH2,v1,
24235,20241230,47,Cs0.05MA0.16FA0.79PbI2.9Br0.1,1.73,PMACl,0.72,PSP,2.3,,,Me-4PACz,0.198,2PACz,0.132,,,,,,,1000,10,5000,30,6,160,110,25,,,,,,,,,,,,,,,18.9194,72.9179,1.07578,24.1184,6059,CH3,v1,
24236,20241230,47,Cs0.05MA0.16FA0.79PbI2.9Br0.1,1.73,PMACl,0.72,PSP,2.3,,,Me-4PACz,0.198,2PACz,0.132,,,,,,,1000,10,5000,30,6,160,110,25,,,,,,,,,,,,,,,18.2633,72.3125,1.07261,23.5463,6059,CH4,v1,
24237,20241230,47,Cs0.05MA0.16FA0.79PbI2.9Br0.1,1.73,PMACl,0.72,PSP,2.3,,,Me-4PACz,0.198,2PACz,0.132,,,,,,,1000,10,5000,30,6,160,110,25,,,,,,,,,,,,,,,19.7429,100.857,0.81768,23.9398,6060,CH1,v1,
24238,20241230,47,Cs0.05MA0.16FA0.79PbI2.9Br0.1,1.73,PMACl,0.72,PSP,2.3,,,Me-4PACz,0.198,2PACz,0.132,,,,,,,1000,10,5000,30,6,160,110,25,,,,,,,,,,,,,,,19.0478,73.0526,1.0781,24.1852,6060,CH2,v1,
24239,20241230,47,Cs0.05MA0.16FA0.79PbI2.9Br0.1,1.73,PMACl,0.72,PSP,2.3,,,Me-4PACz,0.198,2PACz,0.132,,,,,,,1000,10,5000,30,6,160,110,25,,,,,,,,,,,,,,,18.7887,73.0398,1.0802,23.8141,6060,CH3,v1,
24240,20241230,47,Cs0.05MA0.16FA0.79PbI2.9Br0.1,1.73,PMACl,0.72,PSP,2.3,,,Me-4PACz,0.198,2PACz,0.132,,,,,,,1000,10,5000,30,6,160,110,25,,,,,,,,,,,,,,,0.0542701,21.0526,0.015402,16.7375,6060,CH4,v1,
24241,20241230,47,Cs0.05MA0.16FA0.79PbI2.9Br0.1,1.73,PMACl,0.72,PSP,2.3,,,Me-4PACz,0.11,2PACz,0.22,,,,,,,1000,10,5000,30,6,160,110,25,,,,,,,,,,,,,,,14.1098,63.6791,0.92523,23.9483,6061,CH1,v1,
24242,20241230,47,Cs0.05MA0.16FA0.79PbI2.9Br0.1,1.73,PMACl,0.72,PSP,2.3,,,Me-4PACz,0.11,2PACz,0.22,,,,,,,1000,10,5000,30,6,160,110,25,,,,,,,,,,,,,,,17.8517,68.9472,1.08514,23.8603,6061,CH2,v1,
24243,20241230,47,Cs0.05MA0.16FA0.79PbI2.9Br0.1,1.73,PMACl,0.72,PSP,2.3,,,Me-4PACz,0.11,2PACz,0.22,,,,,,,1000,10,5000,30,6,160,110,25,,,,,,,,,,,,,,,17.8405,69.4403,1.08471,23.6854,6061,CH3,v1,
24244,20241230,47,Cs0.05MA0.16FA0.79PbI2.9Br0.1,1.73,PMACl,0.72,PSP,2.3,,,Me-4PACz,0.11,2PACz,0.22,,,,,,,1000,10,5000,30,6,160,110,25,,,,,,,,,,,,,,,17.5834,69.8645,1.07844,23.3373,6061,CH4,v1,
24245,20241230,47,Cs0.05MA0.16FA0.79PbI2.9Br0.1,1.73,PMACl,0.72,PSP,2.3,,,Me-4PACz,0.11,2PACz,0.22,,,,,,,1000,10,5000,30,6,160,110,25,,,,,,,,,,,,,,,12.6958,70.8358,0.780844,22.9532,6062,CH1,v1,
24246,20241230,47,Cs0.05MA0.16FA0.79PbI2.9Br0.1,1.73,PMACl,0.72,PSP,2.3,,,Me-4PACz,0.11,2PACz,0.22,,,,,,,1000,10,5000,30,6,160,110,25,,,,,,,,,,,,,,,0.678166,24.4136,0.125861,22.0706,6062,CH2,v1,
24247,20241230,47,Cs0.05MA0.16FA0.79PbI2.9Br0.1,1.73,PMACl,0.72,PSP,2.3,,,Me-4PACz,0.11,2PACz,0.22,,,,,,,1000,10,5000,30,6,160,110,25,,,,,,,,,,,,,,,17.1523,70.0722,1.07833,22.6999,6062,CH3,v1,
24248,20241230,47,Cs0.05MA0.16FA0.79PbI2.9Br0.1,1.73,PMACl,0.72,PSP,2.3,,,Me-4PACz,0.11,2PACz,0.22,,,,,,,1000,10,5000,30,6,160,110,25,,,,,,,,,,,,,,,16.7627,69.6827,1.0766,22.3443,6062,CH4,v1,
24249,20241230,47,Cs0.05MA0.16FA0.79PbI2.9Br0.1,1.73,PMACl,0.72,PSP,2.3,,,Me-4PACz,0.141,2PACz,0.189,,,,,,,1000,10,5000,30,6,160,110,25,,,,,,,,,,,,,,,10.0997,60.7124,0.727504,22.8664,6063,CH1,v1,
24250,20241230,47,Cs0.05MA0.16FA0.79PbI2.9Br0.1,1.73,PMACl,0.72,PSP,2.3,,,Me-4PACz,0.141,2PACz,0.189,,,,,,,1000,10,5000,30,6,160,110,25,,,,,,,,,,,,,,,35.4327,69.614,1.09429,46.513,6063,CH2,v1,
24251,20241230,47,Cs0.05MA0.16FA0.79PbI2.9Br0.1,1.73,PMACl,0.72,PSP,2.3,,,Me-4PACz,0.141,2PACz,0.189,,,,,,,1000,10,5000,30,6,160,110,25,,,,,,,,,,,,,,,17.1862,69.0338,1.0864,22.9155,6063,CH3,v1,
24252,20241230,47,Cs0.05MA0.16FA0.79PbI2.9Br0.1,1.73,PMACl,0.72,PSP,2.3,,,Me-4PACz,0.141,2PACz,0.189,,,,,,,1000,10,5000,30,6,160,110,25,,,,,,,,,,,,,,,14.1792,2535.08,0.028944,19.3244,6063,CH4,v1,
24253,20241230,47,Cs0.05MA0.16FA0.79PbI2.9Br0.1,1.73,PMACl,0.72,PSP,2.3,,,Me-4PACz,0.141,2PACz,0.189,,,,,,,1000,10,5000,30,6,160,110,25,,,,,,,,,,,,,,,9.44173,59.1137,0.676803,23.5994,6064,CH1,v1,
24254,20241230,47,Cs0.05MA0.16FA0.79PbI2.9Br0.1,1.73,PMACl,0.72,PSP,2.3,,,Me-4PACz,0.141,2PACz,0.189,,,,,,,1000,10,5000,30,6,160,110,25,,,,,,,,,,,,,,,17.8412,69.0383,1.0922,23.6609,6064,CH2,v1,
24255,20241230,47,Cs0.05MA0.16FA0.79PbI2.9Br0.1,1.73,PMACl,0.72,PSP,2.3,,,Me-4PACz,0.141,2PACz,0.189,,,,,,,1000,10,5000,30,6,160,110,25,,,,,,,,,,,,,,,17.7793,69.7394,1.08694,23.4548,6064,CH3,v1,
24256,20241230,47,Cs0.05MA0.16FA0.79PbI2.9Br0.1,1.73,PMACl,0.72,PSP,2.3,,,Me-4PACz,0.141,2PACz,0.189,,,,,,,1000,10,5000,30,6,160,110,25,,,,,,,,,,,,,,,17.389,70.2607,1.08259,22.8612,6064,CH4,v1,
24257,20241230,47,Cs0.05MA0.1FA0.85PbI3.0,1.73,MACl,14.6,PEAI,0.5,,,MeO-4PADBC,0.132,DMACPA,0.198,,,,,,,1000,10,5000,40,10,160,110,15,,,,,,,,,,,,,,,13.3282,62.6283,0.964734,22.0593,6065,CH1,v1,
24258,20241230,47,Cs0.05MA0.1FA0.85PbI3.0,1.73,MACl,14.6,PEAI,0.5,,,MeO-4PADBC,0.132,DMACPA,0.198,,,,,,,1000,10,5000,40,10,160,110,15,,,,,,,,,,,,,,,12.8018,55.0626,1.08417,21.4445,6065,CH2,v1,
24259,20241230,47,Cs0.05MA0.1FA0.85PbI3.0,1.73,MACl,14.6,PEAI,0.5,,,MeO-4PADBC,0.132,DMACPA,0.198,,,,,,,1000,10,5000,40,10,160,110,15,,,,,,,,,,,,,,,13.5353,57.2406,1.0744,22.009,6065,CH3,v1,
24260,20241230,47,Cs0.05MA0.1FA0.85PbI3.0,1.73,MACl,14.6,PEAI,0.5,,,MeO-4PADBC,0.132,DMACPA,0.198,,,,,,,1000,10,5000,40,10,160,110,15,,,,,,,,,,,,,,,13.5734,58.2246,1.06487,21.892,6065,CH4,v1,
24261,20241230,47,Cs0.05MA0.1FA0.85PbI3.0,1.73,MACl,14.6,PEAI,0.5,,,MeO-4PADBC,0.132,DMACPA,0.198,,,,,,,1000,10,5000,40,10,160,110,15,,,,,,,,,,,,,,,15.9897,62.4761,1.06457,24.0409,6066,CH1,v1,
24262,20241230,47,Cs0.05MA0.1FA0.85PbI3.0,1.73,MACl,14.6,PEAI,0.5,,,MeO-4PADBC,0.132,DMACPA,0.198,,,,,,,1000,10,5000,40,10,160,110,15,,,,,,,,,,,,,,,16.3715,63.0487,1.066,24.3588,6066,CH2,v1,
24263,20241230,47,Cs0.05MA0.1FA0.85PbI3.0,1.73,MACl,14.6,PEAI,0.5,,,MeO-4PADBC,0.132,DMACPA,0.198,,,,,,,1000,10,5000,40,10,160,110,15,,,,,,,,,,,,,,,16.7828,64.5348,1.06927,24.3211,6066,CH3,v1,
24264,20241230,47,Cs0.05MA0.1FA0.85PbI3.0,1.73,MACl,14.6,PEAI,0.5,,,MeO-4PADBC,0.132,DMACPA,0.198,,,,,,,1000,10,5000,40,10,160,110,15,,,,,,,,,,,,,,,15.9459,62.5639,1.06635,23.9015,6066,CH4,v1,
24265,20241230,47,Cs0.05MA0.1FA0.85PbI3.0,1.73,MACl,14.6,PEAI,0.5,,,MeO-2PACz,0.132,py3,0.198,,,,,,,1000,10,5000,40,10,160,110,15,,,,,,,,,,,,,,,2e+39,1.42e+40,0.683718,20.6912,6067,CH1,v1,
24266,20241230,47,Cs0.05MA0.1FA0.85PbI3.0,1.73,MACl,14.6,PEAI,0.5,,,MeO-2PACz,0.132,py3,0.198,,,,,,,1000,10,5000,40,10,160,110,15,,,,,,,,,,,,,,,10.3361,283.961,0.171729,21.1961,6067,CH2,v1,
24267,20241230,47,Cs0.05MA0.1FA0.85PbI3.0,1.73,MACl,14.6,PEAI,0.5,,,MeO-2PACz,0.132,py3,0.198,,,,,,,1000,10,5000,40,10,160,110,15,,,,,,,,,,,,,,,8.15484,40.9538,1.06208,18.7485,6067,CH3,v1,
24268,20241230,47,Cs0.05MA0.1FA0.85PbI3.0,1.73,MACl,14.6,PEAI,0.5,,,MeO-2PACz,0.132,py3,0.198,,,,,,,1000,10,5000,40,10,160,110,15,,,,,,,,,,,,,,,8.36328,41.9293,1.06551,18.7198,6067,CH4,v1,
24269,20241230,47,Cs0.05MA0.1FA0.85PbI3.0,1.73,MACl,14.6,PEAI,0.5,,,MeO-2PACz,0.132,py3,0.198,,,,,,,1000,10,5000,40,10,160,110,15,,,,,,,,,,,,,,,13.3484,54.8306,1.01157,24.0663,6068,CH1,v1,
24270,20241230,47,Cs0.05MA0.1FA0.85PbI3.0,1.73,MACl,14.6,PEAI,0.5,,,MeO-2PACz,0.132,py3,0.198,,,,,,,1000,10,5000,40,10,160,110,15,,,,,,,,,,,,,,,6.50293,30.9336,0.945732,22.2285,6068,CH2,v1,
24271,20241230,47,Cs0.05MA0.1FA0.85PbI3.0,1.73,MACl,14.6,PEAI,0.5,,,MeO-2PACz,0.132,py3,0.198,,,,,,,1000,10,5000,40,10,160,110,15,,,,,,,,,,,,,,,12.2254,52.5702,1.03338,22.5041,6068,CH3,v1,
24272,20241230,47,Cs0.05MA0.1FA0.85PbI3.0,1.73,MACl,14.6,PEAI,0.5,,,MeO-2PACz,0.132,py3,0.198,,,,,,,1000,10,5000,40,10,160,110,15,,,,,,,,,,,,,,,10.3835,49.0098,1.03527,20.4649,6068,CH4,v1,
24273,20241230,47,Cs0.05MA0.1FA0.85PbI3.0,1.73,MACl,14.6,PEAI,0.5,,,MeO-4PADBC,0.11,py3,0.22,,,,,,,1000,10,5000,40,10,160,110,15,,,,,,,,,,,,,,,10.0037,61.1652,0.80346,20.356,6069,CH1,v1,
24274,20241230,47,Cs0.05MA0.1FA0.85PbI3.0,1.73,MACl,14.6,PEAI,0.5,,,MeO-4PADBC,0.11,py3,0.22,,,,,,,1000,10,5000,40,10,160,110,15,,,,,,,,,,,,,,,11.2277,46.9153,1.04812,22.8331,6069,CH2,v1,
24275,20241230,47,Cs0.05MA0.1FA0.85PbI3.0,1.73,MACl,14.6,PEAI,0.5,,,MeO-4PADBC,0.11,py3,0.22,,,,,,,1000,10,5000,40,10,160,110,15,,,,,,,,,,,,,,,14.4063,59.7207,1.08605,22.2116,6069,CH3,v1,
24276,20241230,47,Cs0.05MA0.1FA0.85PbI3.0,1.73,MACl,14.6,PEAI,0.5,,,MeO-4PADBC,0.11,py3,0.22,,,,,,,1000,10,5000,40,10,160,110,15,,,,,,,,,,,,,,,0.642044,24.9647,0.117312,21.9228,6069,CH4,v1,
24277,20241230,47,Cs0.05MA0.1FA0.85PbI3.0,1.73,MACl,14.6,PEAI,0.5,,,MeO-4PADBC,0.11,py3,0.22,,,,,,,1000,10,5000,40,10,160,110,15,,,,,,,,,,,,,,,14.6523,58.5527,1.05202,23.7866,6070,CH1,v1,
24278,20241230,47,Cs0.05MA0.1FA0.85PbI3.0,1.73,MACl,14.6,PEAI,0.5,,,MeO-4PADBC,0.11,py3,0.22,,,,,,,1000,10,5000,40,10,160,110,15,,,,,,,,,,,,,,,15.3425,59.9608,1.07787,23.7391,6070,CH2,v1,
24279,20241230,47,Cs0.05MA0.1FA0.85PbI3.0,1.73,MACl,14.6,PEAI,0.5,,,MeO-4PADBC,0.11,py3,0.22,,,,,,,1000,10,5000,40,10,160,110,15,,,,,,,,,,,,,,,14.454,57.3363,1.06557,23.6578,6070,CH3,v1,
24280,20241230,47,Cs0.05MA0.1FA0.85PbI3.0,1.73,MACl,14.6,PEAI,0.5,,,MeO-4PADBC,0.11,py3,0.22,,,,,,,1000,10,5000,40,10,160,110,15,,,,,,,,,,,,,,,13.3306,54.8932,1.0522,23.08,6070,CH4,v1,
24281,20241230,47,Cs0.05MA0.1FA0.85PbI3.0,1.73,MACl,14.6,PEAI,0.5,,,MeO-4PADBC,0.132,py3,0.198,,,,,,,1000,10,5000,40,10,160,110,15,,,,,,,,,,,,,,,16.9717,63.2797,1.08586,24.6993,6071,CH1,v1,
24282,20241230,47,Cs0.05MA0.1FA0.85PbI3.0,1.73,MACl,14.6,PEAI,0.5,,,MeO-4PADBC,0.132,py3,0.198,,,,,,,1000,10,5000,40,10,160,110,15,,,,,,,,,,,,,,,17.1999,64.0718,1.09298,24.561,6071,CH2,v1,
24283,20241230,47,Cs0.05MA0.1FA0.85PbI3.0,1.73,MACl,14.6,PEAI,0.5,,,MeO-4PADBC,0.132,py3,0.198,,,,,,,1000,10,5000,40,10,160,110,15,,,,,,,,,,,,,,,16.7479,63.4449,1.0833,24.3677,6071,CH3,v1,
24284,20241230,47,Cs0.05MA0.1FA0.85PbI3.0,1.73,MACl,14.6,PEAI,0.5,,,MeO-4PADBC,0.132,py3,0.198,,,,,,,1000,10,5000,40,10,160,110,15,,,,,,,,,,,,,,,14.9216,60.0532,1.07331,23.1502,6071,CH4,v1,
24285,20241230,47,Cs0.05MA0.1FA0.85PbI3.0,1.73,MACl,14.6,PEAI,0.5,,,MeO-4PADBC,0.132,py3,0.198,,,,,,,1000,10,5000,40,10,160,110,15,,,,,,,,,,,,,,,16.7409,64.3707,1.07539,24.1839,6072,CH1,v1,
24286,20241230,47,Cs0.05MA0.1FA0.85PbI3.0,1.73,MACl,14.6,PEAI,0.5,,,MeO-4PADBC,0.132,py3,0.198,,,,,,,1000,10,5000,40,10,160,110,15,,,,,,,,,,,,,,,8.25139,35.3999,0.986348,23.6317,6072,CH2,v1,
24287,20241230,47,Cs0.05MA0.1FA0.85PbI3.0,1.73,MACl,14.6,PEAI,0.5,,,MeO-4PADBC,0.132,py3,0.198,,,,,,,1000,10,5000,40,10,160,110,15,,,,,,,,,,,,,,,16.9613,65.5646,1.08923,23.7504,6072,CH3,v1,
24288,20241230,47,Cs0.05MA0.1FA0.85PbI3.0,1.73,MACl,14.6,PEAI,0.5,,,MeO-4PADBC,0.132,py3,0.198,,,,,,,1000,10,5000,40,10,160,110,15,,,,,,,,,,,,,,,16.7058,65.9489,1.08422,23.3637,6072,CH4,v1,
24289,20241230,47,Cs0.05MA0.1FA0.85PbI3.0,1.73,MACl,14.6,PEAI,0.5,,,MeO-2PACz,0.198,py3,0.132,,,,,,,1000,10,5000,40,10,160,110,15,,,,,,,,,,,,,,,14.7385,59.5506,1.04434,23.6988,6073,CH1,v1,
24290,20241230,47,Cs0.05MA0.1FA0.85PbI3.0,1.73,MACl,14.6,PEAI,0.5,,,MeO-2PACz,0.198,py3,0.132,,,,,,,1000,10,5000,40,10,160,110,15,,,,,,,,,,,,,,,12.1302,51.4541,1.07109,22.0101,6073,CH2,v1,
24291,20241230,47,Cs0.05MA0.1FA0.85PbI3.0,1.73,MACl,14.6,PEAI,0.5,,,MeO-2PACz,0.198,py3,0.132,,,,,,,1000,10,5000,40,10,160,110,15,,,,,,,,,,,,,,,9.36583,44.2247,1.03806,20.4014,6073,CH3,v1,
24292,20241230,47,Cs0.05MA0.1FA0.85PbI3.0,1.73,MACl,14.6,PEAI,0.5,,,MeO-2PACz,0.198,py3,0.132,,,,,,,1000,10,5000,40,10,160,110,15,,,,,,,,,,,,,,,12.3162,53.7243,1.06737,21.478,6073,CH4,v1,
24293,20241230,47,Cs0.05MA0.1FA0.85PbI3.0,1.73,MACl,14.6,PEAI,0.5,,,MeO-2PACz,0.198,py3,0.132,,,,,,,1000,10,5000,40,10,160,110,15,,,,,,,,,,,,,,,0.0974012,24.1342,0.022827,17.6801,6074,CH1,v1,
24294,20241230,47,Cs0.05MA0.1FA0.85PbI3.0,1.73,MACl,14.6,PEAI,0.5,,,MeO-2PACz,0.198,py3,0.132,,,,,,,1000,10,5000,40,10,160,110,15,,,,,,,,,,,,,,,0.23202,23.9393,0.048263,20.0817,6074,CH2,v1,
24295,20241230,47,Cs0.05MA0.1FA0.85PbI3.0,1.73,MACl,14.6,PEAI,0.5,,,MeO-2PACz,0.198,py3,0.132,,,,,,,1000,10,5000,40,10,160,110,15,,,,,,,,,,,,,,,0.352349,24.495,0.07012,20.5143,6074,CH3,v1,
24296,20241230,47,Cs0.05MA0.1FA0.85PbI3.0,1.73,MACl,14.6,PEAI,0.5,,,MeO-2PACz,0.198,py3,0.132,,,,,,,1000,10,5000,40,10,160,110,15,,,,,,,,,,,,,,,12.2559,53.953,1.02821,22.0927,6074,CH4,v1,
24297,20241230,47,Cs0.05MA0.1FA0.85PbI3.0,1.73,MACl,14.6,PEAI,0.5,,,MeO-2PACz,0.141,py3,0.189,,,,,,,1000,10,5000,40,10,160,110,15,,,,,,,,,,,,,,,0.118956,23.4632,0.026493,19.1369,6075,CH1,v1,
24298,20241230,47,Cs0.05MA0.1FA0.85PbI3.0,1.73,MACl,14.6,PEAI,0.5,,,MeO-2PACz,0.141,py3,0.189,,,,,,,1000,10,5000,40,10,160,110,15,,,,,,,,,,,,,,,14.8445,60.2965,1.01986,24.1399,6075,CH2,v1,
24299,20241230,47,Cs0.05MA0.1FA0.85PbI3.0,1.73,MACl,14.6,PEAI,0.5,,,MeO-2PACz,0.141,py3,0.189,,,,,,,1000,10,5000,40,10,160,110,15,,,,,,,,,,,,,,,12.457,52.3719,1.02591,23.185,6075,CH3,v1,
24300,20241230,47,Cs0.05MA0.1FA0.85PbI3.0,1.73,MACl,14.6,PEAI,0.5,,,MeO-2PACz,0.141,py3,0.189,,,,,,,1000,10,5000,40,10,160,110,15,,,,,,,,,,,,,,,12.3245,52.7438,1.02967,22.6934,6075,CH4,v1,
24301,20241230,47,Cs0.05MA0.1FA0.85PbI3.0,1.73,MACl,14.6,PEAI,0.5,,,MeO-2PACz,0.141,py3,0.189,,,,,,,1000,10,5000,40,10,160,110,15,,,,,,,,,,,,,,,10.2706,42.3123,0.965258,25.1469,6076,CH1,v1,
24302,20241230,47,Cs0.05MA0.1FA0.85PbI3.0,1.73,MACl,14.6,PEAI,0.5,,,MeO-2PACz,0.141,py3,0.189,,,,,,,1000,10,5000,40,10,160,110,15,,,,,,,,,,,,,,,15.8534,61.7647,1.03438,24.8143,6076,CH2,v1,
24303,20241230,47,Cs0.05MA0.1FA0.85PbI3.0,1.73,MACl,14.6,PEAI,0.5,,,MeO-2PACz,0.141,py3,0.189,,,,,,,1000,10,5000,40,10,160,110,15,,,,,,,,,,,,,,,15.5306,61.8303,1.03527,24.2623,6076,CH3,v1,
24304,20241230,47,Cs0.05MA0.1FA0.85PbI3.0,1.73,MACl,14.6,PEAI,0.5,,,MeO-2PACz,0.141,py3,0.189,,,,,,,1000,10,5000,40,10,160,110,15,,,,,,,,,,,,,,,14.7841,60.8502,1.04044,23.3517,6076,CH4,v1,
24305,20241230,47,Cs0.05MA0.1FA0.85PbI3.0,1.73,MACl,14.6,PEAI,0.5,,,py3,0.22,DMACPA,0.11,,,,,,,1000,10,5000,40,10,160,110,15,,,,,,,,,,,,,,,0.0936093,24.4891,0.020527,18.6218,6077,CH1,v1,
24306,20241230,47,Cs0.05MA0.1FA0.85PbI3.0,1.73,MACl,14.6,PEAI,0.5,,,py3,0.22,DMACPA,0.11,,,,,,,1000,10,5000,40,10,160,110,15,,,,,,,,,,,,,,,17.6741,68.4662,1.0938,23.6005,6077,CH2,v1,
24307,20241230,47,Cs0.05MA0.1FA0.85PbI3.0,1.73,MACl,14.6,PEAI,0.5,,,py3,0.22,DMACPA,0.11,,,,,,,1000,10,5000,40,10,160,110,15,,,,,,,,,,,,,,,12.4585,50.3803,1.06695,23.1772,6077,CH3,v1,
24308,20241230,47,Cs0.05MA0.1FA0.85PbI3.0,1.73,MACl,14.6,PEAI,0.5,,,py3,0.22,DMACPA,0.11,,,,,,,1000,10,5000,40,10,160,110,15,,,,,,,,,,,,,,,15.945,64.594,1.08663,22.7169,6077,CH4,v1,
24309,20241230,47,Cs0.05MA0.1FA0.85PbI3.0,1.73,MACl,14.6,PEAI,0.5,,,py3,0.22,DMACPA,0.11,,,,,,,1000,10,5000,40,10,160,110,15,,,,,,,,,,,,,,,17.4683,68.862,1.04587,24.2546,6078,CH1,v1,
24310,20241230,47,Cs0.05MA0.1FA0.85PbI3.0,1.73,MACl,14.6,PEAI,0.5,,,py3,0.22,DMACPA,0.11,,,,,,,1000,10,5000,40,10,160,110,15,,,,,,,,,,,,,,,17.8044,68.7904,1.07323,24.1161,6078,CH2,v1,
24311,20241230,47,Cs0.05MA0.1FA0.85PbI3.0,1.73,MACl,14.6,PEAI,0.5,,,py3,0.22,DMACPA,0.11,,,,,,,1000,10,5000,40,10,160,110,15,,,,,,,,,,,,,,,18.2925,69.8819,1.0836,24.1568,6078,CH3,v1,
24312,20241230,47,Cs0.05MA0.1FA0.85PbI3.0,1.73,MACl,14.6,PEAI,0.5,,,py3,0.22,DMACPA,0.11,,,,,,,1000,10,5000,40,10,160,110,15,,,,,,,,,,,,,,,17.5676,68.8995,1.07133,23.7998,6078,CH4,v1,
24313,20241230,47,Cs0.05MA0.1FA0.85PbI3.0,1.73,MACl,14.6,PEAI,0.5,,,py3,0.198,DMACPA,0.132,,,,,,,1000,10,5000,40,10,160,110,15,,,,,,,,,,,,,,,18.4824,71.0324,1.05736,24.6083,6079,CH1,v1,
24314,20241230,47,Cs0.05MA0.1FA0.85PbI3.0,1.73,MACl,14.6,PEAI,0.5,,,py3,0.198,DMACPA,0.132,,,,,,,1000,10,5000,40,10,160,110,15,,,,,,,,,,,,,,,18.0144,67.2554,1.07446,24.9289,6079,CH2,v1,
24315,20241230,47,Cs0.05MA0.1FA0.85PbI3.0,1.73,MACl,14.6,PEAI,0.5,,,py3,0.198,DMACPA,0.132,,,,,,,1000,10,5000,40,10,160,110,15,,,,,,,,,,,,,,,16.1216,61.2598,1.06398,24.7342,6079,CH3,v1,
24316,20241230,47,Cs0.05MA0.1FA0.85PbI3.0,1.73,MACl,14.6,PEAI,0.5,,,py3,0.198,DMACPA,0.132,,,,,,,1000,10,5000,40,10,160,110,15,,,,,,,,,,,,,,,18.7926,71.4931,1.08048,24.328,6079,CH4,v1,
24317,20241230,47,Cs0.05MA0.1FA0.85PbI3.0,1.73,MACl,14.6,PEAI,0.5,,,py3,0.198,DMACPA,0.132,,,,,,,1000,10,5000,40,10,160,110,15,,,,,,,,,,,,,,,16.0924,65.2013,0.974393,25.3297,6080,CH1,v1,
24318,20241230,47,Cs0.05MA0.1FA0.85PbI3.0,1.73,MACl,14.6,PEAI,0.5,,,py3,0.198,DMACPA,0.132,,,,,,,1000,10,5000,40,10,160,110,15,,,,,,,,,,,,,,,19.6061,72.6648,1.07057,25.2029,6080,CH2,v1,
24319,20241230,47,Cs0.05MA0.1FA0.85PbI3.0,1.73,MACl,14.6,PEAI,0.5,,,py3,0.198,DMACPA,0.132,,,,,,,1000,10,5000,40,10,160,110,15,,,,,,,,,,,,,,,19.8708,72.9401,1.08048,25.2134,6080,CH3,v1,
24320,20241230,47,Cs0.05MA0.1FA0.85PbI3.0,1.73,MACl,14.6,PEAI,0.5,,,py3,0.198,DMACPA,0.132,,,,,,,1000,10,5000,40,10,160,110,15,,,,,,,,,,,,,,,19.2519,73.212,1.06511,24.6887,6080,CH4,v1,
24321,20241231,48,Cs0.05MA0.16FA0.79PbI2.9Br0.1,1.73,PMACl,0.72,PSP,2.3,,,Me-2PACz,0.198,DMACPA,0.132,,,,,,,1000,10,5000,30,6,160,110,25,,,,,,,,,,,,,,,18.3537,69.3473,1.10675,23.9136,6081,CH1,v1,
24322,20241231,48,Cs0.05MA0.16FA0.79PbI2.9Br0.1,1.73,PMACl,0.72,PSP,2.3,,,Me-2PACz,0.198,DMACPA,0.132,,,,,,,1000,10,5000,30,6,160,110,25,,,,,,,,,,,,,,,2.07e+40,4.23e+41,0.101903,48.0973,6081,CH2,v1,
24323,20241231,48,Cs0.05MA0.16FA0.79PbI2.9Br0.1,1.73,PMACl,0.72,PSP,2.3,,,Me-2PACz,0.198,DMACPA,0.132,,,,,,,1000,10,5000,30,6,160,110,25,,,,,,,,,,,,,,,18.4424,70.5411,1.10411,23.6789,6081,CH3,v1,
24324,20241231,48,Cs0.05MA0.16FA0.79PbI2.9Br0.1,1.73,PMACl,0.72,PSP,2.3,,,Me-2PACz,0.198,DMACPA,0.132,,,,,,,1000,10,5000,30,6,160,110,25,,,,,,,,,,,,,,,17.8956,70.2846,1.1096,22.9466,6081,CH4,v1,
24325,20241231,48,Cs0.05MA0.16FA0.79PbI2.9Br0.1,1.73,PMACl,0.72,PSP,2.3,,,Me-2PACz,0.198,DMACPA,0.132,,,,,,,1000,10,5000,30,6,160,110,25,,,,,,,,,,,,,,,18.3996,69.4726,1.0945,24.198,6082,CH1,v1,
24326,20241231,48,Cs0.05MA0.16FA0.79PbI2.9Br0.1,1.73,PMACl,0.72,PSP,2.3,,,Me-2PACz,0.198,DMACPA,0.132,,,,,,,1000,10,5000,30,6,160,110,25,,,,,,,,,,,,,,,2.22e+39,8.74e+39,1.11326,22.8471,6082,CH2,v1,
24327,20241231,48,Cs0.05MA0.16FA0.79PbI2.9Br0.1,1.73,PMACl,0.72,PSP,2.3,,,Me-2PACz,0.198,DMACPA,0.132,,,,,,,1000,10,5000,30,6,160,110,25,,,,,,,,,,,,,,,17.2526,65.3142,1.10495,23.9058,6082,CH3,v1,
24328,20241231,48,Cs0.05MA0.16FA0.79PbI2.9Br0.1,1.73,PMACl,0.72,PSP,2.3,,,Me-2PACz,0.198,DMACPA,0.132,,,,,,,1000,10,5000,30,6,160,110,25,,,,,,,,,,,,,,,17.0019,66.2223,1.1054,23.226,6082,CH4,v1,
24329,20241231,48,Cs0.05MA0.16FA0.79PbI2.9Br0.1,1.73,PMACl,0.72,PSP,2.3,,,Me-2PACz,0.22,DMACPA,0.11,,,,,,,1000,10,5000,30,6,160,110,25,,,,,,,,,,,,,,,17.9464,67.4967,1.11368,23.8746,6083,CH1,v1,
24330,20241231,48,Cs0.05MA0.16FA0.79PbI2.9Br0.1,1.73,PMACl,0.72,PSP,2.3,,,Me-2PACz,0.22,DMACPA,0.11,,,,,,,1000,10,5000,30,6,160,110,25,,,,,,,,,,,,,,,18.6257,-814.155,-9.7e-05,23.5534,6083,CH2,v1,
24331,20241231,48,Cs0.05MA0.16FA0.79PbI2.9Br0.1,1.73,PMACl,0.72,PSP,2.3,,,Me-2PACz,0.22,DMACPA,0.11,,,,,,,1000,10,5000,30,6,160,110,25,,,,,,,,,,,,,,,18.5659,72.0807,1.07806,23.892,6083,CH3,v1,
24332,20241231,48,Cs0.05MA0.16FA0.79PbI2.9Br0.1,1.73,PMACl,0.72,PSP,2.3,,,Me-2PACz,0.22,DMACPA,0.11,,,,,,,1000,10,5000,30,6,160,110,25,,,,,,,,,,,,,,,18.4909,70.9253,1.11355,23.4125,6083,CH4,v1,
24333,20241231,48,Cs0.05MA0.16FA0.79PbI2.9Br0.1,1.73,PMACl,0.72,PSP,2.3,,,Me-2PACz,0.22,DMACPA,0.11,,,,,,,1000,10,5000,30,6,160,110,25,,,,,,,,,,,,,,,19.8619,74.2471,1.09607,24.4063,6084,CH1,v1,
24334,20241231,48,Cs0.05MA0.16FA0.79PbI2.9Br0.1,1.73,PMACl,0.72,PSP,2.3,,,Me-2PACz,0.22,DMACPA,0.11,,,,,,,1000,10,5000,30,6,160,110,25,,,,,,,,,,,,,,,2.85e+40,-9.66e+41,0.0211,-139.75,6084,CH2,v1,
24335,20241231,48,Cs0.05MA0.16FA0.79PbI2.9Br0.1,1.73,PMACl,0.72,PSP,2.3,,,Me-2PACz,0.22,DMACPA,0.11,,,,,,,1000,10,5000,30,6,160,110,25,,,,,,,,,,,,,,,1.85325,25.0992,0.306403,24.098,6084,CH3,v1,
24336,20241231,48,Cs0.05MA0.16FA0.79PbI2.9Br0.1,1.73,PMACl,0.72,PSP,2.3,,,Me-2PACz,0.22,DMACPA,0.11,,,,,,,1000,10,5000,30,6,160,110,25,,,,,,,,,,,,,,,19.7038,76.009,1.09737,23.6228,6084,CH4,v1,
24337,20241231,48,Cs0.05MA0.16FA0.79PbI2.9Br0.1,1.73,PMACl,0.72,PSP,2.3,,,Me-2PACz,0.198,2PACz,0.132,,,,,,,1000,10,5000,30,6,160,110,25,,,,,,,,,,,,,,,19.0722,72.0188,1.08317,24.4488,6085,CH1,v1,
24338,20241231,48,Cs0.05MA0.16FA0.79PbI2.9Br0.1,1.73,PMACl,0.72,PSP,2.3,,,Me-2PACz,0.198,2PACz,0.132,,,,,,,1000,10,5000,30,6,160,110,25,,,,,,,,,,,,,,,2.41e+39,1.25e+42,-1.2e-05,-16.1609,6085,CH2,v1,
24339,20241231,48,Cs0.05MA0.16FA0.79PbI2.9Br0.1,1.73,PMACl,0.72,PSP,2.3,,,Me-2PACz,0.198,2PACz,0.132,,,,,,,1000,10,5000,30,6,160,110,25,,,,,,,,,,,,,,,20.4409,76.7633,1.09536,24.3102,6085,CH3,v1,
24340,20241231,48,Cs0.05MA0.16FA0.79PbI2.9Br0.1,1.73,PMACl,0.72,PSP,2.3,,,Me-2PACz,0.198,2PACz,0.132,,,,,,,1000,10,5000,30,6,160,110,25,,,,,,,,,,,,,,,20.0894,76.3764,1.10481,23.8078,6085,CH4,v1,
24341,20241231,48,Cs0.05MA0.16FA0.79PbI2.9Br0.1,1.73,PMACl,0.72,PSP,2.3,,,Me-2PACz,0.198,2PACz,0.132,,,,,,,1000,10,5000,30,6,160,110,25,,,,,,,,,,,,,,,19.7638,74.9716,1.09505,24.0735,6086,CH1,v1,
24342,20241231,48,Cs0.05MA0.16FA0.79PbI2.9Br0.1,1.73,PMACl,0.72,PSP,2.3,,,Me-2PACz,0.198,2PACz,0.132,,,,,,,1000,10,5000,30,6,160,110,25,,,,,,,,,,,,,,,1.73e+40,6.36e+41,-9.8e-05,-27.6008,6086,CH2,v1,
24343,20241231,48,Cs0.05MA0.16FA0.79PbI2.9Br0.1,1.73,PMACl,0.72,PSP,2.3,,,Me-2PACz,0.198,2PACz,0.132,,,,,,,1000,10,5000,30,6,160,110,25,,,,,,,,,,,,,,,19.8924,75.5619,1.09335,24.0783,6086,CH3,v1,
24344,20241231,48,Cs0.05MA0.16FA0.79PbI2.9Br0.1,1.73,PMACl,0.72,PSP,2.3,,,Me-2PACz,0.198,2PACz,0.132,,,,,,,1000,10,5000,30,6,160,110,25,,,,,,,,,,,,,,,0.278189,24.6162,0.053254,21.2212,6086,CH4,v1,
24345,20241231,48,Cs0.05MA0.16FA0.79PbI2.9Br0.1,1.73,PMACl,0.72,PSP,2.3,,,Me-2PACz,0.132,2PACz,0.198,,,,,,,1000,10,5000,30,6,160,110,25,,,,,,,,,,,,,,,19.4002,74.1503,1.06662,24.5292,6087,CH1,v1,
24346,20241231,48,Cs0.05MA0.16FA0.79PbI2.9Br0.1,1.73,PMACl,0.72,PSP,2.3,,,Me-2PACz,0.132,2PACz,0.198,,,,,,,1000,10,5000,30,6,160,110,25,,,,,,,,,,,,,,,8.45e+39,1.68e+41,-2.8e-05,-177.4,6087,CH2,v1,
24347,20241231,48,Cs0.05MA0.16FA0.79PbI2.9Br0.1,1.73,PMACl,0.72,PSP,2.3,,,Me-2PACz,0.132,2PACz,0.198,,,,,,,1000,10,5000,30,6,160,110,25,,,,,,,,,,,,,,,19.127,73.4181,1.06439,24.4762,6087,CH3,v1,
24348,20241231,48,Cs0.05MA0.16FA0.79PbI2.9Br0.1,1.73,PMACl,0.72,PSP,2.3,,,Me-2PACz,0.132,2PACz,0.198,,,,,,,1000,10,5000,30,6,160,110,25,,,,,,,,,,,,,,,3.35785,673.994,0.024716,20.1569,6087,CH4,v1,
24349,20241231,48,Cs0.05MA0.16FA0.79PbI2.9Br0.1,1.73,PMACl,0.72,PSP,2.3,,,Me-2PACz,0.132,2PACz,0.198,,,,,,,1000,10,5000,30,6,160,110,25,,,,,,,,,,,,,,,17.3767,67.8771,1.07115,23.8998,6088,CH1,v1,
24350,20241231,48,Cs0.05MA0.16FA0.79PbI2.9Br0.1,1.73,PMACl,0.72,PSP,2.3,,,Me-2PACz,0.132,2PACz,0.198,,,,,,,1000,10,5000,30,6,160,110,25,,,,,,,,,,,,,,,18.8813,71.6999,1.1028,23.8791,6088,CH2,v1,
24351,20241231,48,Cs0.05MA0.16FA0.79PbI2.9Br0.1,1.73,PMACl,0.72,PSP,2.3,,,Me-2PACz,0.132,2PACz,0.198,,,,,,,1000,10,5000,30,6,160,110,25,,,,,,,,,,,,,,,18.9229,71.7179,1.10517,23.8742,6088,CH3,v1,
24352,20241231,48,Cs0.05MA0.16FA0.79PbI2.9Br0.1,1.73,PMACl,0.72,PSP,2.3,,,Me-2PACz,0.132,2PACz,0.198,,,,,,,1000,10,5000,30,6,160,110,25,,,,,,,,,,,,,,,18.8548,73.2767,1.08904,23.6273,6088,CH4,v1,
24353,20241231,48,Cs0.05MA0.16FA0.79PbI2.9Br0.1,1.73,PMACl,0.72,PSP,2.3,,,MeO-4PADBC,0.198,py3,0.132,,,,,,,1000,10,5000,30,6,160,110,25,,,,,,,,,,,,,,,19.6413,73.8945,1.08146,24.5782,6089,CH1,v1,
24354,20241231,48,Cs0.05MA0.16FA0.79PbI2.9Br0.1,1.73,PMACl,0.72,PSP,2.3,,,MeO-4PADBC,0.198,py3,0.132,,,,,,,1000,10,5000,30,6,160,110,25,,,,,,,,,,,,,,,5.61666,30.2786,0.746327,24.855,6089,CH2,v1,
24355,20241231,48,Cs0.05MA0.16FA0.79PbI2.9Br0.1,1.73,PMACl,0.72,PSP,2.3,,,MeO-4PADBC,0.198,py3,0.132,,,,,,,1000,10,5000,30,6,160,110,25,,,,,,,,,,,,,,,17.4466,-75.002,0.207805,-111.94,6089,CH3,v1,
24356,20241231,48,Cs0.05MA0.16FA0.79PbI2.9Br0.1,1.73,PMACl,0.72,PSP,2.3,,,MeO-4PADBC,0.198,py3,0.132,,,,,,,1000,10,5000,30,6,160,110,25,,,,,,,,,,,,,,,6.33325,32.1372,0.813513,24.2245,6089,CH4,v1,
24357,20241231,48,Cs0.05MA0.16FA0.79PbI2.9Br0.1,1.73,PMACl,0.72,PSP,2.3,,,MeO-4PADBC,0.198,py3,0.132,,,,,,,1000,10,5000,30,6,160,110,25,,,,,,,,,,,,,,,16.8193,67.2962,1.01406,24.6464,6090,CH1,v1,
24358,20241231,48,Cs0.05MA0.16FA0.79PbI2.9Br0.1,1.73,PMACl,0.72,PSP,2.3,,,MeO-4PADBC,0.198,py3,0.132,,,,,,,1000,10,5000,30,6,160,110,25,,,,,,,,,,,,,,,2.36e+39,-1.22e+41,-8.1e-05,23.8597,6090,CH2,v1,
24359,20241231,48,Cs0.05MA0.16FA0.79PbI2.9Br0.1,1.73,PMACl,0.72,PSP,2.3,,,MeO-4PADBC,0.198,py3,0.132,,,,,,,1000,10,5000,30,6,160,110,25,,,,,,,,,,,,,,,19.6271,73.2573,1.08431,24.7087,6090,CH3,v1,
24360,20241231,48,Cs0.05MA0.16FA0.79PbI2.9Br0.1,1.73,PMACl,0.72,PSP,2.3,,,MeO-4PADBC,0.198,py3,0.132,,,,,,,1000,10,5000,30,6,160,110,25,,,,,,,,,,,,,,,19.0695,72.1427,1.09364,24.1697,6090,CH4,v1,
24361,20241231,48,Cs0.05MA0.16FA0.79PbI2.9Br0.1,1.73,PMACl,0.72,PSP,2.3,,,MeO-4PADBC,0.132,DMACPA,0.198,,,,,,,1000,10,5000,30,6,160,110,25,,,,,,,,,,,,,,,19.1205,72.865,1.08495,24.1862,6091,CH1,v1,
24362,20241231,48,Cs0.05MA0.16FA0.79PbI2.9Br0.1,1.73,PMACl,0.72,PSP,2.3,,,MeO-4PADBC,0.132,DMACPA,0.198,,,,,,,1000,10,5000,30,6,160,110,25,,,,,,,,,,,,,,,3.7964,-13.1651,0.888208,-32.4662,6091,CH2,v1,
24363,20241231,48,Cs0.05MA0.16FA0.79PbI2.9Br0.1,1.73,PMACl,0.72,PSP,2.3,,,MeO-4PADBC,0.132,DMACPA,0.198,,,,,,,1000,10,5000,30,6,160,110,25,,,,,,,,,,,,,,,19.2283,73.0679,1.07512,24.4769,6091,CH3,v1,
24364,20241231,48,Cs0.05MA0.16FA0.79PbI2.9Br0.1,1.73,PMACl,0.72,PSP,2.3,,,MeO-4PADBC,0.132,DMACPA,0.198,,,,,,,1000,10,5000,30,6,160,110,25,,,,,,,,,,,,,,,19.0211,73.5747,1.07498,24.0495,6091,CH4,v1,
24365,20241231,48,Cs0.05MA0.16FA0.79PbI2.9Br0.1,1.73,PMACl,0.72,PSP,2.3,,,MeO-4PADBC,0.132,DMACPA,0.198,,,,,,,1000,10,5000,30,6,160,110,25,,,,,,,,,,,,,,,0.0424214,17.3111,0.013492,18.1634,6092,CH1,v1,
24366,20241231,48,Cs0.05MA0.16FA0.79PbI2.9Br0.1,1.73,PMACl,0.72,PSP,2.3,,,MeO-4PADBC,0.132,DMACPA,0.198,,,,,,,1000,10,5000,30,6,160,110,25,,,,,,,,,,,,,,,17.249,-12.5643,0.637542,-215.337,6092,CH2,v1,
24367,20241231,48,Cs0.05MA0.16FA0.79PbI2.9Br0.1,1.73,PMACl,0.72,PSP,2.3,,,MeO-4PADBC,0.132,DMACPA,0.198,,,,,,,1000,10,5000,30,6,160,110,25,,,,,,,,,,,,,,,18.689,78.9686,0.956484,24.7431,6092,CH3,v1,
24368,20241231,48,Cs0.05MA0.16FA0.79PbI2.9Br0.1,1.73,PMACl,0.72,PSP,2.3,,,MeO-4PADBC,0.132,DMACPA,0.198,,,,,,,1000,10,5000,30,6,160,110,25,,,,,,,,,,,,,,,9.42863,315.618,0.127279,23.471,6092,CH4,v1,
24369,20241231,48,Cs0.05MA0.16FA0.79PbI2.9Br0.1,1.73,PMACl,0.72,PSP,2.3,,,MeO-4PADBC,0.198,DMACPA,0.132,,,,,,,1000,10,5000,30,6,160,110,25,,,,,,,,,,,,,,,0.110513,24.524,0.023035,19.563,6093,CH1,v1,
24370,20241231,48,Cs0.05MA0.16FA0.79PbI2.9Br0.1,1.73,PMACl,0.72,PSP,2.3,,,MeO-4PADBC,0.198,DMACPA,0.132,,,,,,,1000,10,5000,30,6,160,110,25,,,,,,,,,,,,,,,53.2876,5312.24,-9.2e-05,-10.9347,6093,CH2,v1,
24371,20241231,48,Cs0.05MA0.16FA0.79PbI2.9Br0.1,1.73,PMACl,0.72,PSP,2.3,,,MeO-4PADBC,0.198,DMACPA,0.132,,,,,,,1000,10,5000,30,6,160,110,25,,,,,,,,,,,,,,,19.0691,72.5422,1.07391,24.4777,6093,CH3,v1,
24372,20241231,48,Cs0.05MA0.16FA0.79PbI2.9Br0.1,1.73,PMACl,0.72,PSP,2.3,,,MeO-4PADBC,0.198,DMACPA,0.132,,,,,,,1000,10,5000,30,6,160,110,25,,,,,,,,,,,,,,,0.306448,24.8121,0.05522,22.3665,6093,CH4,v1,
24373,20241231,48,Cs0.05MA0.16FA0.79PbI2.9Br0.1,1.73,PMACl,0.72,PSP,2.3,,,MeO-4PADBC,0.198,DMACPA,0.132,,,,,,,1000,10,5000,30,6,160,110,25,,,,,,,,,,,,,,,17.8714,71.5334,1.05169,23.7554,6094,CH1,v1,
24374,20241231,48,Cs0.05MA0.16FA0.79PbI2.9Br0.1,1.73,PMACl,0.72,PSP,2.3,,,MeO-4PADBC,0.198,DMACPA,0.132,,,,,,,1000,10,5000,30,6,160,110,25,,,,,,,,,,,,,,,13.8497,83.0872,0.733981,22.7102,6094,CH2,v1,
24375,20241231,48,Cs0.05MA0.16FA0.79PbI2.9Br0.1,1.73,PMACl,0.72,PSP,2.3,,,MeO-4PADBC,0.198,DMACPA,0.132,,,,,,,1000,10,5000,30,6,160,110,25,,,,,,,,,,,,,,,18.4487,76.8601,1.02152,23.4973,6094,CH3,v1,
24376,20241231,48,Cs0.05MA0.16FA0.79PbI2.9Br0.1,1.73,PMACl,0.72,PSP,2.3,,,MeO-4PADBC,0.198,DMACPA,0.132,,,,,,,1000,10,5000,30,6,160,110,25,,,,,,,,,,,,,,,18.7943,74.3652,1.08252,23.3466,6094,CH4,v1,
24377,20241231,48,Cs0.05MA0.16FA0.79PbI2.9Br0.1,1.73,PMACl,0.72,PSP,2.3,,,MeO-4PADBC,0.132,2PACz,0.198,,,,,,,1000,10,5000,30,6,160,110,25,,,,,,,,,,,,,,,17.3619,71.3721,1.05151,23.1342,6095,CH1,v1,
24378,20241231,48,Cs0.05MA0.16FA0.79PbI2.9Br0.1,1.73,PMACl,0.72,PSP,2.3,,,MeO-4PADBC,0.132,2PACz,0.198,,,,,,,1000,10,5000,30,6,160,110,25,,,,,,,,,,,,,,,18.0728,72.0557,1.07665,23.2959,6095,CH2,v1,
24379,20241231,48,Cs0.05MA0.16FA0.79PbI2.9Br0.1,1.73,PMACl,0.72,PSP,2.3,,,MeO-4PADBC,0.132,2PACz,0.198,,,,,,,1000,10,5000,30,6,160,110,25,,,,,,,,,,,,,,,18.064,72.4637,1.07283,23.2362,6095,CH3,v1,
24380,20241231,48,Cs0.05MA0.16FA0.79PbI2.9Br0.1,1.73,PMACl,0.72,PSP,2.3,,,MeO-4PADBC,0.132,2PACz,0.198,,,,,,,1000,10,5000,30,6,160,110,25,,,,,,,,,,,,,,,17.9439,72.9936,1.08615,22.633,6095,CH4,v1,
24381,20241231,48,Cs0.05MA0.16FA0.79PbI2.9Br0.1,1.73,PMACl,0.72,PSP,2.3,,,MeO-4PADBC,0.132,2PACz,0.198,,,,,,,1000,10,5000,30,6,160,110,25,,,,,,,,,,,,,,,15.4832,64.7223,0.982129,24.3578,6096,CH1,v1,
24382,20241231,48,Cs0.05MA0.16FA0.79PbI2.9Br0.1,1.73,PMACl,0.72,PSP,2.3,,,MeO-4PADBC,0.132,2PACz,0.198,,,,,,,1000,10,5000,30,6,160,110,25,,,,,,,,,,,,,,,20.4581,94.2568,0.886953,24.471,6096,CH2,v1,
24383,20241231,48,Cs0.05MA0.16FA0.79PbI2.9Br0.1,1.73,PMACl,0.72,PSP,2.3,,,MeO-4PADBC,0.132,2PACz,0.198,,,,,,,1000,10,5000,30,6,160,110,25,,,,,,,,,,,,,,,19.1068,73.5082,1.06076,24.504,6096,CH3,v1,
24384,20241231,48,Cs0.05MA0.16FA0.79PbI2.9Br0.1,1.73,PMACl,0.72,PSP,2.3,,,MeO-4PADBC,0.132,2PACz,0.198,,,,,,,1000,10,5000,30,6,160,110,25,,,,,,,,,,,,,,,19.0389,73.664,1.07354,24.0752,6096,CH4,v1,
24385,20241231,48,Cs0.05MA0.16FA0.79PbI2.9Br0.1,1.73,PMACl,0.72,PSP,2.3,,,MeO-2PACz,0.189,py3,0.141,,,,,,,1000,10,5000,30,6,160,110,25,,,,,,,,,,,,,,,19.244,73.7297,1.07529,24.2732,6097,CH1,v1,
24386,20241231,48,Cs0.05MA0.16FA0.79PbI2.9Br0.1,1.73,PMACl,0.72,PSP,2.3,,,MeO-2PACz,0.189,py3,0.141,,,,,,,1000,10,5000,30,6,160,110,25,,,,,,,,,,,,,,,12.9931,73.1066,0.750921,23.6679,6097,CH2,v1,
24387,20241231,48,Cs0.05MA0.16FA0.79PbI2.9Br0.1,1.73,PMACl,0.72,PSP,2.3,,,MeO-2PACz,0.189,py3,0.141,,,,,,,1000,10,5000,30,6,160,110,25,,,,,,,,,,,,,,,19.9783,75.1311,1.1068,24.0253,6097,CH3,v1,
24388,20241231,48,Cs0.05MA0.16FA0.79PbI2.9Br0.1,1.73,PMACl,0.72,PSP,2.3,,,MeO-2PACz,0.189,py3,0.141,,,,,,,1000,10,5000,30,6,160,110,25,,,,,,,,,,,,,,,19.3855,75.6633,1.10625,23.16,6097,CH4,v1,
24389,20241231,48,Cs0.05MA0.16FA0.79PbI2.9Br0.1,1.73,PMACl,0.72,PSP,2.3,,,MeO-2PACz,0.189,py3,0.141,,,,,,,1000,10,5000,30,6,160,110,25,,,,,,,,,,,,,,,18.7732,73.5469,1.08528,23.5198,6098,CH1,v1,
24390,20241231,48,Cs0.05MA0.16FA0.79PbI2.9Br0.1,1.73,PMACl,0.72,PSP,2.3,,,MeO-2PACz,0.189,py3,0.141,,,,,,,1000,10,5000,30,6,160,110,25,,,,,,,,,,,,,,,7.1e+40,-768.108,1.02e+34,-908.521,6098,CH2,v1,
24391,20241231,48,Cs0.05MA0.16FA0.79PbI2.9Br0.1,1.73,PMACl,0.72,PSP,2.3,,,MeO-2PACz,0.189,py3,0.141,,,,,,,1000,10,5000,30,6,160,110,25,,,,,,,,,,,,,,,18.8049,72.9687,1.10491,23.3244,6098,CH3,v1,
24392,20241231,48,Cs0.05MA0.16FA0.79PbI2.9Br0.1,1.73,PMACl,0.72,PSP,2.3,,,MeO-2PACz,0.189,py3,0.141,,,,,,,1000,10,5000,30,6,160,110,25,,,,,,,,,,,,,,,18.1866,72.9537,1.10709,22.5176,6098,CH4,v1,
24393,20241231,48,Cs0.05MA0.16FA0.79PbI2.9Br0.1,1.73,PMACl,0.72,PSP,2.3,,,MeO-2PACz,0.198,py3,0.132,,,,,,,1000,10,5000,30,6,160,110,25,,,,,,,,,,,,,,,2.12901,25.609,0.346257,24.0097,6099,CH1,v1,
24394,20241231,48,Cs0.05MA0.16FA0.79PbI2.9Br0.1,1.73,PMACl,0.72,PSP,2.3,,,MeO-2PACz,0.198,py3,0.132,,,,,,,1000,10,5000,30,6,160,110,25,,,,,,,,,,,,,,,1.75e+39,-2.45e+41,-4.9e-05,14.7619,6099,CH2,v1,
24395,20241231,48,Cs0.05MA0.16FA0.79PbI2.9Br0.1,1.73,PMACl,0.72,PSP,2.3,,,MeO-2PACz,0.198,py3,0.132,,,,,,,1000,10,5000,30,6,160,110,25,,,,,,,,,,,,,,,19.0004,76.0134,1.02017,24.5019,6099,CH3,v1,
24396,20241231,48,Cs0.05MA0.16FA0.79PbI2.9Br0.1,1.73,PMACl,0.72,PSP,2.3,,,MeO-2PACz,0.198,py3,0.132,,,,,,,1000,10,5000,30,6,160,110,25,,,,,,,,,,,,,,,1.27507,26.1472,0.205546,23.7247,6099,CH4,v1,
24397,20241231,48,Cs0.05MA0.16FA0.79PbI2.9Br0.1,1.73,PMACl,0.72,PSP,2.3,,,MeO-2PACz,0.198,py3,0.132,,,,,,,1000,10,5000,30,6,160,110,25,,,,,,,,,,,,,,,0.310476,24.7989,0.058548,21.3838,6100,CH1,v1,
24398,20241231,48,Cs0.05MA0.16FA0.79PbI2.9Br0.1,1.73,PMACl,0.72,PSP,2.3,,,MeO-2PACz,0.198,py3,0.132,,,,,,,1000,10,5000,30,6,160,110,25,,,,,,,,,,,,,,,1.76e+39,2.32e+40,0.413379,18.2937,6100,CH2,v1,
24399,20241231,48,Cs0.05MA0.16FA0.79PbI2.9Br0.1,1.73,PMACl,0.72,PSP,2.3,,,MeO-2PACz,0.198,py3,0.132,,,,,,,1000,10,5000,30,6,160,110,25,,,,,,,,,,,,,,,18.3492,71.3567,1.10575,23.2555,6100,CH3,v1,
24400,20241231,48,Cs0.05MA0.16FA0.79PbI2.9Br0.1,1.73,PMACl,0.72,PSP,2.3,,,MeO-2PACz,0.198,py3,0.132,,,,,,,1000,10,5000,30,6,160,110,25,,,,,,,,,,,,,,,2.95e-05,0.0215746,0.009253,14.7538,6100,CH4,v1,
24401,20241231,48,Cs0.05MA0.16FA0.79PbI2.9Br0.1,1.73,PMACl,0.72,PSP,2.3,,,MeO-2PACz,0.198,DMACPA,0.132,,,,,,,1000,10,5000,30,6,160,110,25,,,,,,,,,,,,,,,18.8448,72.3345,1.08228,24.0718,6101,CH1,v1,
24402,20241231,48,Cs0.05MA0.16FA0.79PbI2.9Br0.1,1.73,PMACl,0.72,PSP,2.3,,,MeO-2PACz,0.198,DMACPA,0.132,,,,,,,1000,10,5000,30,6,160,110,25,,,,,,,,,,,,,,,19.4877,83.3715,0.966945,24.1736,6101,CH2,v1,
24403,20241231,48,Cs0.05MA0.16FA0.79PbI2.9Br0.1,1.73,PMACl,0.72,PSP,2.3,,,MeO-2PACz,0.198,DMACPA,0.132,,,,,,,1000,10,5000,30,6,160,110,25,,,,,,,,,,,,,,,17.7372,70.0028,1.05098,24.1088,6101,CH3,v1,
24404,20241231,48,Cs0.05MA0.16FA0.79PbI2.9Br0.1,1.73,PMACl,0.72,PSP,2.3,,,MeO-2PACz,0.198,DMACPA,0.132,,,,,,,1000,10,5000,30,6,160,110,25,,,,,,,,,,,,,,,18.9878,74.4315,1.10056,23.1795,6101,CH4,v1,
24405,20241231,48,Cs0.05MA0.16FA0.79PbI2.9Br0.1,1.73,PMACl,0.72,PSP,2.3,,,MeO-2PACz,0.198,DMACPA,0.132,,,,,,,1000,10,5000,30,6,160,110,25,,,,,,,,,,,,,,,18.5896,72.4455,1.05683,24.2803,6102,CH1,v1,
