Repository: MI-Materials-Intelligence/Recipe-Language-Model

# Learning Layer

## Overview

In the learning layer, the formulas and parameters are encoded and then tokenised into recipes as inputs. Through atomic skills of data extraction, cleaning, and matching, these data are organised into standardised datasets, providing the basis for RLM training and iterative recipe refinement.

Key Atomic Skills:
- **Cleaning**: Preprocessing and outlier cleaning
- **Matching**: Matching data pairs based on variables
- **Extraction**: Data extraction from robotic boxes

File: seven_ai_layers_robotics/learning/data/data50764_from_db.csv (part 103 of 253)
No,date,rank,Formula PVK,Concentration PVK,Formula Additive 1,Concentration Additive 1,Formula Additive 2,Concentration Additive 2,Formula Additive 3,Concentration Additive 3,Formula SAM 1,Concentration SAM 1,Formula SAM 2,Concentration SAM 2,Formula SAM 3,Concentration SAM 3,Spin Coating Speed SAM,Spin Coating Time SAM,Annealed Temperature SAM,Annealed Time SAM,Spin Coating Speed PVK 1,Spin Coating Time PVK 1,Spin Coating Speed PVK 2,Spin Coating Time PVK 2,Antisolvent Dropping Timing,Antisolvent Volume,Annealed Temperature PVK,Annealed Time PVK,Formula Passivator 1,Concentration Passivator 1,Formula Passivator 2,Concentration Passivator 2,Formula Passivator 3,Concentration Passivator 3,Formula Passivator 4,Concentration Passivator 4,Spin Coating Speed Passivator,Spin Coating Time Passivator,Passivator Dropping Timing,Passivator Volume,Annealed Temperature Passivator,Annealed Time Passivator,PCE,FF,Voc,Jsc,Product,Channel,From,upload_time
24406,20241231,48,Cs0.05MA0.16FA0.79PbI2.9Br0.1,1.73,PMACl,0.72,PSP,2.3,,,MeO-2PACz,0.198,DMACPA,0.132,,,,,,,1000,10,5000,30,6,160,110,25,,,,,,,,,,,,,,,2.59878,-111.753,-9.7e-05,24.0718,6102,CH2,v1,
24407,20241231,48,Cs0.05MA0.16FA0.79PbI2.9Br0.1,1.73,PMACl,0.72,PSP,2.3,,,MeO-2PACz,0.198,DMACPA,0.132,,,,,,,1000,10,5000,30,6,160,110,25,,,,,,,,,,,,,,,18.8821,71.7885,1.07657,24.4317,6102,CH3,v1,
24408,20241231,48,Cs0.05MA0.16FA0.79PbI2.9Br0.1,1.73,PMACl,0.72,PSP,2.3,,,MeO-2PACz,0.198,DMACPA,0.132,,,,,,,1000,10,5000,30,6,160,110,25,,,,,,,,,,,,,,,19.2793,74.5677,1.08456,23.8389,6102,CH4,v1,
24409,20241231,48,Cs0.05MA0.16FA0.79PbI2.9Br0.1,1.73,PMACl,0.72,PSP,2.3,,,MeO-2PACz,0.132,DMACPA,0.198,,,,,,,1000,10,5000,30,6,160,110,25,,,,,,,,,,,,,,,0.377559,24.4855,0.069314,22.246,6103,CH1,v1,
24410,20241231,48,Cs0.05MA0.16FA0.79PbI2.9Br0.1,1.73,PMACl,0.72,PSP,2.3,,,MeO-2PACz,0.132,DMACPA,0.198,,,,,,,1000,10,5000,30,6,160,110,25,,,,,,,,,,,,,,,1.14e+39,1.15e+40,0.523722,18.8836,6103,CH2,v1,
24411,20241231,48,Cs0.05MA0.16FA0.79PbI2.9Br0.1,1.73,PMACl,0.72,PSP,2.3,,,MeO-2PACz,0.132,DMACPA,0.198,,,,,,,1000,10,5000,30,6,160,110,25,,,,,,,,,,,,,,,19.0624,71.9703,1.09083,24.2811,6103,CH3,v1,
24412,20241231,48,Cs0.05MA0.16FA0.79PbI2.9Br0.1,1.73,PMACl,0.72,PSP,2.3,,,MeO-2PACz,0.132,DMACPA,0.198,,,,,,,1000,10,5000,30,6,160,110,25,,,,,,,,,,,,,,,1.82166,26.6317,0.288152,23.7381,6103,CH4,v1,
24413,20241231,48,Cs0.05MA0.16FA0.79PbI2.9Br0.1,1.73,PMACl,0.72,PSP,2.3,,,MeO-2PACz,0.132,DMACPA,0.198,,,,,,,1000,10,5000,30,6,160,110,25,,,,,,,,,,,,,,,0.521394,24.9611,0.095354,21.9059,6104,CH1,v1,
24414,20241231,48,Cs0.05MA0.16FA0.79PbI2.9Br0.1,1.73,PMACl,0.72,PSP,2.3,,,MeO-2PACz,0.132,DMACPA,0.198,,,,,,,1000,10,5000,30,6,160,110,25,,,,,,,,,,,,,,,15.166,64.5366,1.00102,23.4758,6104,CH2,v1,
24415,20241231,48,Cs0.05MA0.16FA0.79PbI2.9Br0.1,1.73,PMACl,0.72,PSP,2.3,,,MeO-2PACz,0.132,DMACPA,0.198,,,,,,,1000,10,5000,30,6,160,110,25,,,,,,,,,,,,,,,13.1231,53.605,1.04624,23.3991,6104,CH3,v1,
24416,20241231,48,Cs0.05MA0.16FA0.79PbI2.9Br0.1,1.73,PMACl,0.72,PSP,2.3,,,MeO-2PACz,0.132,DMACPA,0.198,,,,,,,1000,10,5000,30,6,160,110,25,,,,,,,,,,,,,,,18.1154,74.0304,1.06552,22.9656,6104,CH4,v1,
24417,20241231,48,Cs0.05MA0.16FA0.79PbI2.9Br0.1,1.73,PMACl,0.72,PSP,2.3,,,MeO-2PACz,0.11,DMACPA,0.22,,,,,,,1000,10,5000,30,6,160,110,25,,,,,,,,,,,,,,,17.5081,72.6379,1.04112,23.1513,6105,CH1,v1,
24418,20241231,48,Cs0.05MA0.16FA0.79PbI2.9Br0.1,1.73,PMACl,0.72,PSP,2.3,,,MeO-2PACz,0.11,DMACPA,0.22,,,,,,,1000,10,5000,30,6,160,110,25,,,,,,,,,,,,,,,17.6138,76.6529,1.00544,22.8542,6105,CH2,v1,
24419,20241231,48,Cs0.05MA0.16FA0.79PbI2.9Br0.1,1.73,PMACl,0.72,PSP,2.3,,,MeO-2PACz,0.11,DMACPA,0.22,,,,,,,1000,10,5000,30,6,160,110,25,,,,,,,,,,,,,,,17.4973,76.6089,1.01084,22.5949,6105,CH3,v1,
24420,20241231,48,Cs0.05MA0.16FA0.79PbI2.9Br0.1,1.73,PMACl,0.72,PSP,2.3,,,MeO-2PACz,0.11,DMACPA,0.22,,,,,,,1000,10,5000,30,6,160,110,25,,,,,,,,,,,,,,,15.5847,66.9795,1.05509,22.053,6105,CH4,v1,
24421,20241231,48,Cs0.05MA0.16FA0.79PbI2.9Br0.1,1.73,PMACl,0.72,PSP,2.3,,,MeO-2PACz,0.11,DMACPA,0.22,,,,,,,1000,10,5000,30,6,160,110,25,,,,,,,,,,,,,,,16.9023,71.4822,1.0412,22.7098,6106,CH1,v1,
24422,20241231,48,Cs0.05MA0.16FA0.79PbI2.9Br0.1,1.73,PMACl,0.72,PSP,2.3,,,MeO-2PACz,0.11,DMACPA,0.22,,,,,,,1000,10,5000,30,6,160,110,25,,,,,,,,,,,,,,,4.44e+40,-1.11e+42,0.035232,-113.228,6106,CH2,v1,
24423,20241231,48,Cs0.05MA0.16FA0.79PbI2.9Br0.1,1.73,PMACl,0.72,PSP,2.3,,,MeO-2PACz,0.11,DMACPA,0.22,,,,,,,1000,10,5000,30,6,160,110,25,,,,,,,,,,,,,,,0.190796,24.8936,0.039359,19.4731,6106,CH3,v1,
24424,20241231,48,Cs0.05MA0.16FA0.79PbI2.9Br0.1,1.73,PMACl,0.72,PSP,2.3,,,MeO-2PACz,0.11,DMACPA,0.22,,,,,,,1000,10,5000,30,6,160,110,25,,,,,,,,,,,,,,,16.7815,72.0344,1.06457,21.8834,6106,CH4,v1,
24425,20241231,48,Cs0.05MA0.16FA0.79PbI2.9Br0.1,1.73,PMACl,0.72,PSP,2.3,,,MeO-2PACz,0.141,DMACPA,0.189,,,,,,,1000,10,5000,30,6,160,110,25,,,,,,,,,,,,,,,10.6087,354.848,0.13867,21.5594,6107,CH1,v1,
24426,20241231,48,Cs0.05MA0.16FA0.79PbI2.9Br0.1,1.73,PMACl,0.72,PSP,2.3,,,MeO-2PACz,0.141,DMACPA,0.189,,,,,,,1000,10,5000,30,6,160,110,25,,,,,,,,,,,,,,,1.61783,42.7928,0.174263,21.6949,6107,CH2,v1,
24427,20241231,48,Cs0.05MA0.16FA0.79PbI2.9Br0.1,1.73,PMACl,0.72,PSP,2.3,,,MeO-2PACz,0.141,DMACPA,0.189,,,,,,,1000,10,5000,30,6,160,110,25,,,,,,,,,,,,,,,0.218051,24.5924,0.044756,19.8108,6107,CH3,v1,
24428,20241231,48,Cs0.05MA0.16FA0.79PbI2.9Br0.1,1.73,PMACl,0.72,PSP,2.3,,,MeO-2PACz,0.141,DMACPA,0.189,,,,,,,1000,10,5000,30,6,160,110,25,,,,,,,,,,,,,,,15.2473,66.1386,1.04471,22.0668,6107,CH4,v1,
24429,20241231,48,Cs0.05MA0.16FA0.79PbI2.9Br0.1,1.73,PMACl,0.72,PSP,2.3,,,MeO-2PACz,0.141,DMACPA,0.189,,,,,,,1000,10,5000,30,6,160,110,25,,,,,,,,,,,,,,,16.2173,65.6373,1.03695,23.8272,6108,CH1,v1,
24430,20241231,48,Cs0.05MA0.16FA0.79PbI2.9Br0.1,1.73,PMACl,0.72,PSP,2.3,,,MeO-2PACz,0.141,DMACPA,0.189,,,,,,,1000,10,5000,30,6,160,110,25,,,,,,,,,,,,,,,16.7476,71.1967,0.966538,24.3374,6108,CH2,v1,
24431,20241231,48,Cs0.05MA0.16FA0.79PbI2.9Br0.1,1.73,PMACl,0.72,PSP,2.3,,,MeO-2PACz,0.141,DMACPA,0.189,,,,,,,1000,10,5000,30,6,160,110,25,,,,,,,,,,,,,,,16.8352,73.0799,0.932518,24.7038,6108,CH3,v1,
24432,20241231,48,Cs0.05MA0.16FA0.79PbI2.9Br0.1,1.73,PMACl,0.72,PSP,2.3,,,MeO-2PACz,0.141,DMACPA,0.189,,,,,,,1000,10,5000,30,6,160,110,25,,,,,,,,,,,,,,,11.5262,80.223,0.575659,24.9587,6108,CH4,v1,
24433,20241231,48,Cs0.05MA0.16FA0.79PbI2.9Br0.1,1.73,PMACl,0.72,PSP,2.3,,,MeO-2PACz,0.198,2PACz,0.132,,,,,,,1000,10,5000,30,6,160,110,25,,,,,,,,,,,,,,,18.4206,69.5638,1.11524,23.7439,6109,CH1,v1,
24434,20241231,48,Cs0.05MA0.16FA0.79PbI2.9Br0.1,1.73,PMACl,0.72,PSP,2.3,,,MeO-2PACz,0.198,2PACz,0.132,,,,,,,1000,10,5000,30,6,160,110,25,,,,,,,,,,,,,,,18.5261,70.0274,1.11346,23.7597,6109,CH2,v1,
24435,20241231,48,Cs0.05MA0.16FA0.79PbI2.9Br0.1,1.73,PMACl,0.72,PSP,2.3,,,MeO-2PACz,0.198,2PACz,0.132,,,,,,,1000,10,5000,30,6,160,110,25,,,,,,,,,,,,,,,0.0987674,26.3735,0.020001,18.724,6109,CH3,v1,
24436,20241231,48,Cs0.05MA0.16FA0.79PbI2.9Br0.1,1.73,PMACl,0.72,PSP,2.3,,,MeO-2PACz,0.198,2PACz,0.132,,,,,,,1000,10,5000,30,6,160,110,25,,,,,,,,,,,,,,,18.1189,70.1679,1.12058,23.0435,6109,CH4,v1,
24437,20241231,48,Cs0.05MA0.16FA0.79PbI2.9Br0.1,1.73,PMACl,0.72,PSP,2.3,,,MeO-2PACz,0.198,2PACz,0.132,,,,,,,1000,10,5000,30,6,160,110,25,,,,,,,,,,,,,,,18.4326,69.0539,1.09546,24.3669,6110,CH1,v1,
24438,20241231,48,Cs0.05MA0.16FA0.79PbI2.9Br0.1,1.73,PMACl,0.72,PSP,2.3,,,MeO-2PACz,0.198,2PACz,0.132,,,,,,,1000,10,5000,30,6,160,110,25,,,,,,,,,,,,,,,18.4069,68.943,1.10462,24.17,6110,CH2,v1,
24439,20241231,48,Cs0.05MA0.16FA0.79PbI2.9Br0.1,1.73,PMACl,0.72,PSP,2.3,,,MeO-2PACz,0.198,2PACz,0.132,,,,,,,1000,10,5000,30,6,160,110,25,,,,,,,,,,,,,,,18.2028,68.2561,1.11728,23.869,6110,CH3,v1,
24440,20241231,48,Cs0.05MA0.16FA0.79PbI2.9Br0.1,1.73,PMACl,0.72,PSP,2.3,,,MeO-2PACz,0.198,2PACz,0.132,,,,,,,1000,10,5000,30,6,160,110,25,,,,,,,,,,,,,,,18.0295,70.1751,1.11408,23.0613,6110,CH4,v1,
24441,20241231,48,Cs0.05MA0.16FA0.79PbI2.9Br0.1,1.73,PMACl,0.72,PSP,2.3,,,MeO-2PACz,0.132,2PACz,0.198,,,,,,,1000,10,5000,30,6,160,110,25,,,,,,,,,,,,,,,17.4673,69.0256,1.09153,23.1836,6111,CH1,v1,
24442,20241231,48,Cs0.05MA0.16FA0.79PbI2.9Br0.1,1.73,PMACl,0.72,PSP,2.3,,,MeO-2PACz,0.132,2PACz,0.198,,,,,,,1000,10,5000,30,6,160,110,25,,,,,,,,,,,,,,,17.486,-497.837,-0.000151,23.1971,6111,CH2,v1,
24443,20241231,48,Cs0.05MA0.16FA0.79PbI2.9Br0.1,1.73,PMACl,0.72,PSP,2.3,,,MeO-2PACz,0.132,2PACz,0.198,,,,,,,1000,10,5000,30,6,160,110,25,,,,,,,,,,,,,,,17.3322,68.5694,1.09618,23.0591,6111,CH3,v1,
24444,20241231,48,Cs0.05MA0.16FA0.79PbI2.9Br0.1,1.73,PMACl,0.72,PSP,2.3,,,MeO-2PACz,0.132,2PACz,0.198,,,,,,,1000,10,5000,30,6,160,110,25,,,,,,,,,,,,,,,17.2277,69.1239,1.10377,22.5799,6111,CH4,v1,
24445,20241231,48,Cs0.05MA0.16FA0.79PbI2.9Br0.1,1.73,PMACl,0.72,PSP,2.3,,,MeO-2PACz,0.132,2PACz,0.198,,,,,,,1000,10,5000,30,6,160,110,25,,,,,,,,,,,,,,,16.9403,68.2446,1.07539,23.0827,6112,CH1,v1,
24446,20241231,48,Cs0.05MA0.16FA0.79PbI2.9Br0.1,1.73,PMACl,0.72,PSP,2.3,,,MeO-2PACz,0.132,2PACz,0.198,,,,,,,1000,10,5000,30,6,160,110,25,,,,,,,,,,,,,,,16.7598,71.4458,1.0851,21.6184,6112,CH2,v1,
24447,20241231,48,Cs0.05MA0.16FA0.79PbI2.9Br0.1,1.73,PMACl,0.72,PSP,2.3,,,MeO-2PACz,0.132,2PACz,0.198,,,,,,,1000,10,5000,30,6,160,110,25,,,,,,,,,,,,,,,16.6772,68.3908,1.08279,22.5206,6112,CH3,v1,
24448,20241231,48,Cs0.05MA0.16FA0.79PbI2.9Br0.1,1.73,PMACl,0.72,PSP,2.3,,,MeO-2PACz,0.132,2PACz,0.198,,,,,,,1000,10,5000,30,6,160,110,25,,,,,,,,,,,,,,,16.5603,68.3928,1.09721,22.0683,6112,CH4,v1,
24449,20241231,48,Cs0.05MA0.16FA0.79PbI2.9Br0.1,1.73,PMACl,0.72,PSP,2.3,,,py3,0.22,DMACPA,0.11,,,,,,,1000,10,5000,30,6,160,110,25,,,,,,,,,,,,,,,11.7697,51.001,1.10391,20.9052,6113,CH1,v1,
24450,20241231,48,Cs0.05MA0.16FA0.79PbI2.9Br0.1,1.73,PMACl,0.72,PSP,2.3,,,py3,0.22,DMACPA,0.11,,,,,,,1000,10,5000,30,6,160,110,25,,,,,,,,,,,,,,,61.0396,-37.362,0.542633,-301.075,6113,CH2,v1,
24451,20241231,48,Cs0.05MA0.16FA0.79PbI2.9Br0.1,1.73,PMACl,0.72,PSP,2.3,,,py3,0.22,DMACPA,0.11,,,,,,,1000,10,5000,30,6,160,110,25,,,,,,,,,,,,,,,6.59425,42.3789,1.0924,14.2441,6113,CH3,v1,
24452,20241231,48,Cs0.05MA0.16FA0.79PbI2.9Br0.1,1.73,PMACl,0.72,PSP,2.3,,,py3,0.22,DMACPA,0.11,,,,,,,1000,10,5000,30,6,160,110,25,,,,,,,,,,,,,,,9.09603,50.3206,1.10551,16.3509,6113,CH4,v1,
24453,20241231,48,Cs0.05MA0.16FA0.79PbI2.9Br0.1,1.73,PMACl,0.72,PSP,2.3,,,py3,0.22,DMACPA,0.11,,,,,,,1000,10,5000,30,6,160,110,25,,,,,,,,,,,,,,,18.4756,67.795,1.12535,24.2166,6114,CH1,v1,
24454,20241231,48,Cs0.05MA0.16FA0.79PbI2.9Br0.1,1.73,PMACl,0.72,PSP,2.3,,,py3,0.22,DMACPA,0.11,,,,,,,1000,10,5000,30,6,160,110,25,,,,,,,,,,,,,,,32.156,-19.7307,0.609594,-267.349,6114,CH2,v1,
24455,20241231,48,Cs0.05MA0.16FA0.79PbI2.9Br0.1,1.73,PMACl,0.72,PSP,2.3,,,py3,0.22,DMACPA,0.11,,,,,,,1000,10,5000,30,6,160,110,25,,,,,,,,,,,,,,,4.16525,211.03,0.111894,17.6396,6114,CH3,v1,
24456,20241231,48,Cs0.05MA0.16FA0.79PbI2.9Br0.1,1.73,PMACl,0.72,PSP,2.3,,,py3,0.22,DMACPA,0.11,,,,,,,1000,10,5000,30,6,160,110,25,,,,,,,,,,,,,,,18.1118,69.659,1.12085,23.1972,6114,CH4,v1,
24457,20241231,48,Cs0.05MA0.16FA0.79PbI2.9Br0.1,1.73,PMACl,0.7,MACl,7.0,,,DMACPA,0.132,2PACz,0.198,,,,,,,1000,10,5000,30,6,160,110,25,,,,,,,,,,,,,,,17.8011,68.3064,1.09496,23.8006,6115,CH1,v1,
24458,20241231,48,Cs0.05MA0.16FA0.79PbI2.9Br0.1,1.73,PMACl,0.7,MACl,7.0,,,DMACPA,0.132,2PACz,0.198,,,,,,,1000,10,5000,30,6,160,110,25,,,,,,,,,,,,,,,18.5087,69.6857,1.11102,23.9061,6115,CH2,v1,
24459,20241231,48,Cs0.05MA0.16FA0.79PbI2.9Br0.1,1.73,PMACl,0.7,MACl,7.0,,,DMACPA,0.132,2PACz,0.198,,,,,,,1000,10,5000,30,6,160,110,25,,,,,,,,,,,,,,,18.6109,70.9477,1.11129,23.6048,6115,CH3,v1,
24460,20241231,48,Cs0.05MA0.16FA0.79PbI2.9Br0.1,1.73,PMACl,0.7,MACl,7.0,,,DMACPA,0.132,2PACz,0.198,,,,,,,1000,10,5000,30,6,160,110,25,,,,,,,,,,,,,,,17.4405,70.8001,1.10525,22.2877,6115,CH4,v1,
24461,20241231,48,Cs0.05MA0.16FA0.79PbI2.9Br0.1,1.73,PMACl,0.7,MACl,7.0,,,DMACPA,0.132,2PACz,0.198,,,,,,,1000,10,5000,30,6,160,110,25,,,,,,,,,,,,,,,18.3478,-782.328,-0.0001,23.4048,6116,CH1,v1,
24462,20241231,48,Cs0.05MA0.16FA0.79PbI2.9Br0.1,1.73,PMACl,0.7,MACl,7.0,,,DMACPA,0.132,2PACz,0.198,,,,,,,1000,10,5000,30,6,160,110,25,,,,,,,,,,,,,,,15.6747,246.243,0.27073,23.5126,6116,CH2,v1,
24463,20241231,48,Cs0.05MA0.16FA0.79PbI2.9Br0.1,1.73,PMACl,0.7,MACl,7.0,,,DMACPA,0.132,2PACz,0.198,,,,,,,1000,10,5000,30,6,160,110,25,,,,,,,,,,,,,,,18.6653,71.6752,1.11532,23.349,6116,CH3,v1,
24464,20241231,48,Cs0.05MA0.16FA0.79PbI2.9Br0.1,1.73,PMACl,0.7,MACl,7.0,,,DMACPA,0.132,2PACz,0.198,,,,,,,1000,10,5000,30,6,160,110,25,,,,,,,,,,,,,,,18.1987,72.4435,1.11194,22.5922,6116,CH4,v1,
24465,20241231,48,Cs0.05MA0.16FA0.79PbI2.9Br0.1,1.73,PMACl,0.7,MACl,7.0,,,Me-4PACz,0.132,MeO-2PACz,0.198,,,,,,,1000,10,5000,30,6,160,110,25,,,,,,,,,,,,,,,17.7391,69.7222,1.0765,23.6346,6117,CH1,v1,
24466,20241231,48,Cs0.05MA0.16FA0.79PbI2.9Br0.1,1.73,PMACl,0.7,MACl,7.0,,,Me-4PACz,0.132,MeO-2PACz,0.198,,,,,,,1000,10,5000,30,6,160,110,25,,,,,,,,,,,,,,,12.0654,-15.8746,0.73205,-103.823,6117,CH2,v1,
24467,20241231,48,Cs0.05MA0.16FA0.79PbI2.9Br0.1,1.73,PMACl,0.7,MACl,7.0,,,Me-4PACz,0.132,MeO-2PACz,0.198,,,,,,,1000,10,5000,30,6,160,110,25,,,,,,,,,,,,,,,17.7984,70.3141,1.08349,23.3622,6117,CH3,v1,
24468,20241231,48,Cs0.05MA0.16FA0.79PbI2.9Br0.1,1.73,PMACl,0.7,MACl,7.0,,,Me-4PACz,0.132,MeO-2PACz,0.198,,,,,,,1000,10,5000,30,6,160,110,25,,,,,,,,,,,,,,,18.1035,72.0544,1.09619,22.9199,6117,CH4,v1,
24469,20241231,48,Cs0.05MA0.16FA0.79PbI2.9Br0.1,1.73,PMACl,0.7,MACl,7.0,,,Me-4PACz,0.132,MeO-2PACz,0.198,,,,,,,1000,10,5000,30,6,160,110,25,,,,,,,,,,,,,,,18.0387,61.8866,1.06394,27.3963,6118,CH1,v1,
24470,20241231,48,Cs0.05MA0.16FA0.79PbI2.9Br0.1,1.73,PMACl,0.7,MACl,7.0,,,Me-4PACz,0.132,MeO-2PACz,0.198,,,,,,,1000,10,5000,30,6,160,110,25,,,,,,,,,,,,,,,17.418,79.3574,0.910126,24.1162,6118,CH2,v1,
24471,20241231,48,Cs0.05MA0.16FA0.79PbI2.9Br0.1,1.73,PMACl,0.7,MACl,7.0,,,Me-4PACz,0.132,MeO-2PACz,0.198,,,,,,,1000,10,5000,30,6,160,110,25,,,,,,,,,,,,,,,17.3994,66.3319,1.09687,23.9142,6118,CH3,v1,
24472,20241231,48,Cs0.05MA0.16FA0.79PbI2.9Br0.1,1.73,PMACl,0.7,MACl,7.0,,,Me-4PACz,0.132,MeO-2PACz,0.198,,,,,,,1000,10,5000,30,6,160,110,25,,,,,,,,,,,,,,,18.0456,71.2487,1.10243,22.9745,6118,CH4,v1,
24473,20241231,48,Cs0.05MA0.16FA0.79PbI2.9Br0.1,1.73,PMACl,0.7,MACl,7.0,,,Me-4PACz,0.198,MeO-2PACz,0.132,,,,,,,1000,10,5000,30,6,160,110,25,,,,,,,,,,,,,,,15.6917,62.6094,1.11031,22.5728,6119,CH1,v1,
24474,20241231,48,Cs0.05MA0.16FA0.79PbI2.9Br0.1,1.73,PMACl,0.7,MACl,7.0,,,Me-4PACz,0.198,MeO-2PACz,0.132,,,,,,,1000,10,5000,30,6,160,110,25,,,,,,,,,,,,,,,61.4629,-96.965,0.209219,-302.969,6119,CH2,v1,
24475,20241231,48,Cs0.05MA0.16FA0.79PbI2.9Br0.1,1.73,PMACl,0.7,MACl,7.0,,,Me-4PACz,0.198,MeO-2PACz,0.132,,,,,,,1000,10,5000,30,6,160,110,25,,,,,,,,,,,,,,,16.4152,64.1807,1.10399,23.1674,6119,CH3,v1,
24476,20241231,48,Cs0.05MA0.16FA0.79PbI2.9Br0.1,1.73,PMACl,0.7,MACl,7.0,,,Me-4PACz,0.198,MeO-2PACz,0.132,,,,,,,1000,10,5000,30,6,160,110,25,,,,,,,,,,,,,,,16.7122,66.0989,1.10594,22.8617,6119,CH4,v1,
24477,20241231,48,Cs0.05MA0.16FA0.79PbI2.9Br0.1,1.73,PMACl,0.7,MACl,7.0,,,Me-4PACz,0.198,MeO-2PACz,0.132,,,,,,,1000,10,5000,30,6,160,110,25,,,,,,,,,,,,,,,1.79e-05,0.095582,0.001807,10.3801,6120,CH1,v1,
24478,20241231,48,Cs0.05MA0.16FA0.79PbI2.9Br0.1,1.73,PMACl,0.7,MACl,7.0,,,Me-4PACz,0.198,MeO-2PACz,0.132,,,,,,,1000,10,5000,30,6,160,110,25,,,,,,,,,,,,,,,9.4099,272.329,0.017463,197.868,6120,CH2,v1,
24479,20241231,48,Cs0.05MA0.16FA0.79PbI2.9Br0.1,1.73,PMACl,0.7,MACl,7.0,,,Me-4PACz,0.198,MeO-2PACz,0.132,,,,,,,1000,10,5000,30,6,160,110,25,,,,,,,,,,,,,,,0.0284012,30.0418,0.00449,21.0566,6120,CH3,v1,
24480,20241231,48,Cs0.05MA0.16FA0.79PbI2.9Br0.1,1.73,PMACl,0.7,MACl,7.0,,,Me-4PACz,0.198,MeO-2PACz,0.132,,,,,,,1000,10,5000,30,6,160,110,25,,,,,,,,,,,,,,,17.341,63.9519,1.0895,24.8882,6120,CH4,v1,
24481,20241231,48,Cs0.05MA0.16FA0.79PbI2.9Br0.1,1.73,PMACl,0.7,MACl,7.0,,,Me-4PACz,0.198,py3,0.132,,,,,,,1000,10,5000,30,6,160,110,25,,,,,,,,,,,,,,,19.3484,69.7946,1.10967,24.982,6121,CH1,v1,
24482,20241231,48,Cs0.05MA0.16FA0.79PbI2.9Br0.1,1.73,PMACl,0.7,MACl,7.0,,,Me-4PACz,0.198,py3,0.132,,,,,,,1000,10,5000,30,6,160,110,25,,,,,,,,,,,,,,,19.7149,70.3197,1.11316,25.1859,6121,CH2,v1,
24483,20241231,48,Cs0.05MA0.16FA0.79PbI2.9Br0.1,1.73,PMACl,0.7,MACl,7.0,,,Me-4PACz,0.198,py3,0.132,,,,,,,1000,10,5000,30,6,160,110,25,,,,,,,,,,,,,,,19.7139,70.7339,1.11377,25.0235,6121,CH3,v1,
24484,20241231,48,Cs0.05MA0.16FA0.79PbI2.9Br0.1,1.73,PMACl,0.7,MACl,7.0,,,Me-4PACz,0.198,py3,0.132,,,,,,,1000,10,5000,30,6,160,110,25,,,,,,,,,,,,,,,18.6569,68.9996,1.1091,24.3793,6121,CH4,v1,
24485,20241231,48,Cs0.05MA0.16FA0.79PbI2.9Br0.1,1.73,PMACl,0.7,MACl,7.0,,,Me-4PACz,0.198,py3,0.132,,,,,,,1000,10,5000,30,6,160,110,25,,,,,,,,,,,,,,,16.9044,63.7685,1.06233,24.9535,6122,CH1,v1,
24486,20241231,48,Cs0.05MA0.16FA0.79PbI2.9Br0.1,1.73,PMACl,0.7,MACl,7.0,,,Me-4PACz,0.198,py3,0.132,,,,,,,1000,10,5000,30,6,160,110,25,,,,,,,,,,,,,,,0.598886,24.3273,0.104637,23.5269,6122,CH2,v1,
24487,20241231,48,Cs0.05MA0.16FA0.79PbI2.9Br0.1,1.73,PMACl,0.7,MACl,7.0,,,Me-4PACz,0.198,py3,0.132,,,,,,,1000,10,5000,30,6,160,110,25,,,,,,,,,,,,,,,19.7565,72.1605,1.10047,24.879,6122,CH3,v1,
24488,20241231,48,Cs0.05MA0.16FA0.79PbI2.9Br0.1,1.73,PMACl,0.7,MACl,7.0,,,Me-4PACz,0.198,py3,0.132,,,,,,,1000,10,5000,30,6,160,110,25,,,,,,,,,,,,,,,19.1618,72.182,1.0991,24.153,6122,CH4,v1,
24489,20241231,48,Cs0.05MA0.16FA0.79PbI2.9Br0.1,1.73,PMACl,0.7,MACl,7.0,,,Me-4PACz,0.132,py3,0.198,,,,,,,1000,10,5000,30,6,160,110,25,,,,,,,,,,,,,,,1.37e-05,-0.00127633,-9.3e-05,11.509,6123,CH1,v1,
24490,20241231,48,Cs0.05MA0.16FA0.79PbI2.9Br0.1,1.73,PMACl,0.7,MACl,7.0,,,Me-4PACz,0.132,py3,0.198,,,,,,,1000,10,5000,30,6,160,110,25,,,,,,,,,,,,,,,466.697,187.373,-0.000244,-1020.42,6123,CH2,v1,
24491,20241231,48,Cs0.05MA0.16FA0.79PbI2.9Br0.1,1.73,PMACl,0.7,MACl,7.0,,,Me-4PACz,0.132,py3,0.198,,,,,,,1000,10,5000,30,6,160,110,25,,,,,,,,,,,,,,,1.96e-05,0.0535466,0.003115,11.7352,6123,CH3,v1,
24492,20241231,48,Cs0.05MA0.16FA0.79PbI2.9Br0.1,1.73,PMACl,0.7,MACl,7.0,,,Me-4PACz,0.132,py3,0.198,,,,,,,1000,10,5000,30,6,160,110,25,,,,,,,,,,,,,,,2.17e-05,0.521536,0.000813,5.10704,6123,CH4,v1,
24493,20241231,48,Cs0.05MA0.16FA0.79PbI2.9Br0.1,1.73,PMACl,0.7,MACl,7.0,,,Me-4PACz,0.132,py3,0.198,,,,,,,1000,10,5000,30,6,160,110,25,,,,,,,,,,,,,,,15.1192,59.0732,1.10245,23.2155,6124,CH1,v1,
24494,20241231,48,Cs0.05MA0.16FA0.79PbI2.9Br0.1,1.73,PMACl,0.7,MACl,7.0,,,Me-4PACz,0.132,py3,0.198,,,,,,,1000,10,5000,30,6,160,110,25,,,,,,,,,,,,,,,1.52e+39,-6.86e+40,0.009328,-237.241,6124,CH2,v1,
24495,20241231,48,Cs0.05MA0.16FA0.79PbI2.9Br0.1,1.73,PMACl,0.7,MACl,7.0,,,Me-4PACz,0.132,py3,0.198,,,,,,,1000,10,5000,30,6,160,110,25,,,,,,,,,,,,,,,1.15945,25.6183,0.203051,22.2892,6124,CH3,v1,
24496,20241231,48,Cs0.05MA0.16FA0.79PbI2.9Br0.1,1.73,PMACl,0.7,MACl,7.0,,,Me-4PACz,0.132,py3,0.198,,,,,,,1000,10,5000,30,6,160,110,25,,,,,,,,,,,,,,,16.0789,64.2147,1.09585,22.8492,6124,CH4,v1,
24497,20241231,48,Cs0.05MA0.16FA0.79PbI2.9Br0.1,1.73,PMACl,0.7,MACl,7.0,,,Me-4PACz,0.11,py3,0.22,,,,,,,1000,10,5000,30,6,160,110,25,,,,,,,,,,,,,,,17.4011,67.364,1.08491,23.8098,6125,CH1,v1,
24498,20241231,48,Cs0.05MA0.16FA0.79PbI2.9Br0.1,1.73,PMACl,0.7,MACl,7.0,,,Me-4PACz,0.11,py3,0.22,,,,,,,1000,10,5000,30,6,160,110,25,,,,,,,,,,,,,,,2.04e+39,-10.7416,8.38e+34,-226.388,6125,CH2,v1,
24499,20241231,48,Cs0.05MA0.16FA0.79PbI2.9Br0.1,1.73,PMACl,0.7,MACl,7.0,,,Me-4PACz,0.11,py3,0.22,,,,,,,1000,10,5000,30,6,160,110,25,,,,,,,,,,,,,,,17.136,66.0248,1.08488,23.9231,6125,CH3,v1,
24500,20241231,48,Cs0.05MA0.16FA0.79PbI2.9Br0.1,1.73,PMACl,0.7,MACl,7.0,,,Me-4PACz,0.11,py3,0.22,,,,,,,1000,10,5000,30,6,160,110,25,,,,,,,,,,,,,,,17.0683,66.3129,1.0844,23.7358,6125,CH4,v1,
24501,20241231,48,Cs0.05MA0.16FA0.79PbI2.9Br0.1,1.73,PMACl,0.7,MACl,7.0,,,Me-4PACz,0.11,py3,0.22,,,,,,,1000,10,5000,30,6,160,110,25,,,,,,,,,,,,,,,18.5339,72.4382,1.07297,23.8457,6126,CH1,v1,
24502,20241231,48,Cs0.05MA0.16FA0.79PbI2.9Br0.1,1.73,PMACl,0.7,MACl,7.0,,,Me-4PACz,0.11,py3,0.22,,,,,,,1000,10,5000,30,6,160,110,25,,,,,,,,,,,,,,,19.255,72.7995,1.07186,24.6762,6126,CH2,v1,
24503,20241231,48,Cs0.05MA0.16FA0.79PbI2.9Br0.1,1.73,PMACl,0.7,MACl,7.0,,,Me-4PACz,0.11,py3,0.22,,,,,,,1000,10,5000,30,6,160,110,25,,,,,,,,,,,,,,,18.9995,72.7279,1.06381,24.5571,6126,CH3,v1,
24504,20241231,48,Cs0.05MA0.16FA0.79PbI2.9Br0.1,1.73,PMACl,0.7,MACl,7.0,,,Me-4PACz,0.11,py3,0.22,,,,,,,1000,10,5000,30,6,160,110,25,,,,,,,,,,,,,,,18.7142,73.0521,1.05808,24.2115,6126,CH4,v1,
24505,20241231,48,Cs0.05MA0.16FA0.79PbI2.9Br0.1,1.73,PMACl,0.7,MACl,7.0,,,Me-4PACz,0.22,py3,0.11,,,,,,,1000,10,5000,30,6,160,110,25,,,,,,,,,,,,,,,17.557,68.2011,1.06508,24.17,6127,CH1,v1,
24506,20241231,48,Cs0.05MA0.16FA0.79PbI2.9Br0.1,1.73,PMACl,0.7,MACl,7.0,,,Me-4PACz,0.22,py3,0.11,,,,,,,1000,10,5000,30,6,160,110,25,,,,,,,,,,,,,,,83.3495,542.961,-3.5e-05,-440.69,6127,CH2,v1,
24507,20241231,48,Cs0.05MA0.16FA0.79PbI2.9Br0.1,1.73,PMACl,0.7,MACl,7.0,,,Me-4PACz,0.22,py3,0.11,,,,,,,1000,10,5000,30,6,160,110,25,,,,,,,,,,,,,,,16.8032,65.4656,1.06514,24.0976,6127,CH3,v1,
24508,20241231,48,Cs0.05MA0.16FA0.79PbI2.9Br0.1,1.73,PMACl,0.7,MACl,7.0,,,Me-4PACz,0.22,py3,0.11,,,,,,,1000,10,5000,30,6,160,110,25,,,,,,,,,,,,,,,16.316,65.1108,1.0605,23.6293,6127,CH4,v1,
24509,20241231,48,Cs0.05MA0.16FA0.79PbI2.9Br0.1,1.73,PMACl,0.7,MACl,7.0,,,Me-4PACz,0.22,py3,0.11,,,,,,,1000,10,5000,30,6,160,110,25,,,,,,,,,,,,,,,10.7299,47.8099,0.984174,22.8036,6128,CH1,v1,
24510,20241231,48,Cs0.05MA0.16FA0.79PbI2.9Br0.1,1.73,PMACl,0.7,MACl,7.0,,,Me-4PACz,0.22,py3,0.11,,,,,,,1000,10,5000,30,6,160,110,25,,,,,,,,,,,,,,,16.3472,69.4274,1.06476,22.1138,6128,CH2,v1,
24511,20241231,48,Cs0.05MA0.16FA0.79PbI2.9Br0.1,1.73,PMACl,0.7,MACl,7.0,,,Me-4PACz,0.22,py3,0.11,,,,,,,1000,10,5000,30,6,160,110,25,,,,,,,,,,,,,,,16.6507,70.6929,1.06326,22.1523,6128,CH3,v1,
24512,20241231,48,Cs0.05MA0.16FA0.79PbI2.9Br0.1,1.73,PMACl,0.7,MACl,7.0,,,Me-4PACz,0.22,py3,0.11,,,,,,,1000,10,5000,30,6,160,110,25,,,,,,,,,,,,,,,16.5022,70.7529,1.07399,21.7168,6128,CH4,v1,
24513,20241231,48,Cs0.05MA0.16FA0.79PbI2.9Br0.1,1.73,PMACl,0.7,MACl,7.0,,,Me-4PACz,0.198,DMACPA,0.132,,,,,,,1000,10,5000,30,6,160,110,25,,,,,,,,,,,,,,,5.00071,31.1956,0.654051,24.509,6129,CH1,v1,
24514,20241231,48,Cs0.05MA0.16FA0.79PbI2.9Br0.1,1.73,PMACl,0.7,MACl,7.0,,,Me-4PACz,0.198,DMACPA,0.132,,,,,,,1000,10,5000,30,6,160,110,25,,,,,,,,,,,,,,,0.695004,42.1643,0.135628,12.1532,6129,CH2,v1,
24515,20241231,48,Cs0.05MA0.16FA0.79PbI2.9Br0.1,1.73,PMACl,0.7,MACl,7.0,,,Me-4PACz,0.198,DMACPA,0.132,,,,,,,1000,10,5000,30,6,160,110,25,,,,,,,,,,,,,,,0.619798,25.3139,0.105548,23.1975,6129,CH3,v1,
24516,20241231,48,Cs0.05MA0.16FA0.79PbI2.9Br0.1,1.73,PMACl,0.7,MACl,7.0,,,Me-4PACz,0.198,DMACPA,0.132,,,,,,,1000,10,5000,30,6,160,110,25,,,,,,,,,,,,,,,0.196789,24.7484,0.037852,21.0071,6129,CH4,v1,
24517,20241231,48,Cs0.05MA0.16FA0.79PbI2.9Br0.1,1.73,PMACl,0.7,MACl,7.0,,,Me-4PACz,0.198,DMACPA,0.132,,,,,,,1000,10,5000,30,6,160,110,25,,,,,,,,,,,,,,,18.6971,69.9365,1.06498,25.1031,6130,CH1,v1,
24518,20241231,48,Cs0.05MA0.16FA0.79PbI2.9Br0.1,1.73,PMACl,0.7,MACl,7.0,,,Me-4PACz,0.198,DMACPA,0.132,,,,,,,1000,10,5000,30,6,160,110,25,,,,,,,,,,,,,,,0.02665,14.4923,0.012437,14.7862,6130,CH2,v1,
24519,20241231,48,Cs0.05MA0.16FA0.79PbI2.9Br0.1,1.73,PMACl,0.7,MACl,7.0,,,Me-4PACz,0.198,DMACPA,0.132,,,,,,,1000,10,5000,30,6,160,110,25,,,,,,,,,,,,,,,19.0765,70.809,1.06291,25.3463,6130,CH3,v1,
24520,20241231,48,Cs0.05MA0.16FA0.79PbI2.9Br0.1,1.73,PMACl,0.7,MACl,7.0,,,Me-4PACz,0.198,DMACPA,0.132,,,,,,,1000,10,5000,30,6,160,110,25,,,,,,,,,,,,,,,0.0668438,22.3665,0.016815,17.7733,6130,CH4,v1,
24521,20241231,48,Cs0.05MA0.16FA0.79PbI2.9Br0.1,1.73,PMACl,0.7,MACl,7.0,,,Me-4PACz,0.138,DMACPA,0.192,,,,,,,1000,10,5000,30,6,160,110,25,,,,,,,,,,,,,,,17.7008,67.9894,1.03504,25.1533,6131,CH1,v1,
24522,20241231,48,Cs0.05MA0.16FA0.79PbI2.9Br0.1,1.73,PMACl,0.7,MACl,7.0,,,Me-4PACz,0.138,DMACPA,0.192,,,,,,,1000,10,5000,30,6,160,110,25,,,,,,,,,,,,,,,19.4931,71.3361,1.07546,25.4084,6131,CH2,v1,
24523,20241231,48,Cs0.05MA0.16FA0.79PbI2.9Br0.1,1.73,PMACl,0.7,MACl,7.0,,,Me-4PACz,0.138,DMACPA,0.192,,,,,,,1000,10,5000,30,6,160,110,25,,,,,,,,,,,,,,,19.5211,72.1249,1.071,25.2714,6131,CH3,v1,
24524,20241231,48,Cs0.05MA0.16FA0.79PbI2.9Br0.1,1.73,PMACl,0.7,MACl,7.0,,,Me-4PACz,0.138,DMACPA,0.192,,,,,,,1000,10,5000,30,6,160,110,25,,,,,,,,,,,,,,,18.5991,71.4007,1.06419,24.4778,6131,CH4,v1,
24525,20241231,48,Cs0.05MA0.16FA0.79PbI2.9Br0.1,1.73,PMACl,0.7,MACl,7.0,,,Me-4PACz,0.138,DMACPA,0.192,,,,,,,1000,10,5000,30,6,160,110,25,,,,,,,,,,,,,,,17.2951,72.2956,1.03511,23.1113,6132,CH1,v1,
24526,20241231,48,Cs0.05MA0.16FA0.79PbI2.9Br0.1,1.73,PMACl,0.7,MACl,7.0,,,Me-4PACz,0.138,DMACPA,0.192,,,,,,,1000,10,5000,30,6,160,110,25,,,,,,,,,,,,,,,68.0298,-50.6518,0.623152,-215.532,6132,CH2,v1,
24527,20241231,48,Cs0.05MA0.16FA0.79PbI2.9Br0.1,1.73,PMACl,0.7,MACl,7.0,,,Me-4PACz,0.138,DMACPA,0.192,,,,,,,1000,10,5000,30,6,160,110,25,,,,,,,,,,,,,,,17.6131,71.2936,1.05434,23.4317,6132,CH3,v1,
24528,20241231,48,Cs0.05MA0.16FA0.79PbI2.9Br0.1,1.73,PMACl,0.7,MACl,7.0,,,Me-4PACz,0.138,DMACPA,0.192,,,,,,,1000,10,5000,30,6,160,110,25,,,,,,,,,,,,,,,17.3792,71.4488,1.0544,23.0689,6132,CH4,v1,
24529,20241231,48,Cs0.05MA0.16FA0.79PbI2.9Br0.1,1.73,PMACl,0.7,MACl,7.0,,,Me-4PACz,0.132,2PACz,0.198,,,,,,,1000,10,5000,30,6,160,110,25,,,,,,,,,,,,,,,17.5552,71.5379,1.07558,22.8153,6133,CH1,v1,
24530,20241231,48,Cs0.05MA0.16FA0.79PbI2.9Br0.1,1.73,PMACl,0.7,MACl,7.0,,,Me-4PACz,0.132,2PACz,0.198,,,,,,,1000,10,5000,30,6,160,110,25,,,,,,,,,,,,,,,17.4179,77.8457,0.97985,22.835,6133,CH2,v1,
24531,20241231,48,Cs0.05MA0.16FA0.79PbI2.9Br0.1,1.73,PMACl,0.7,MACl,7.0,,,Me-4PACz,0.132,2PACz,0.198,,,,,,,1000,10,5000,30,6,160,110,25,,,,,,,,,,,,,,,1.48e+39,-9.39e+40,-0.0001,15.759,6133,CH3,v1,
24532,20241231,48,Cs0.05MA0.16FA0.79PbI2.9Br0.1,1.73,PMACl,0.7,MACl,7.0,,,Me-4PACz,0.132,2PACz,0.198,,,,,,,1000,10,5000,30,6,160,110,25,,,,,,,,,,,,,,,16.8803,71.3401,1.07256,22.061,6133,CH4,v1,
24533,20241231,48,Cs0.05MA0.16FA0.79PbI2.9Br0.1,1.73,PMACl,0.7,MACl,7.0,,,Me-4PACz,0.132,2PACz,0.198,,,,,,,1000,10,5000,30,6,160,110,25,,,,,,,,,,,,,,,15.6903,60.5916,1.08154,23.9429,6134,CH1,v1,
24534,20241231,48,Cs0.05MA0.16FA0.79PbI2.9Br0.1,1.73,PMACl,0.7,MACl,7.0,,,Me-4PACz,0.132,2PACz,0.198,,,,,,,1000,10,5000,30,6,160,110,25,,,,,,,,,,,,,,,15.4241,72.234,0.891847,23.9424,6134,CH2,v1,
24535,20241231,48,Cs0.05MA0.16FA0.79PbI2.9Br0.1,1.73,PMACl,0.7,MACl,7.0,,,Me-4PACz,0.132,2PACz,0.198,,,,,,,1000,10,5000,30,6,160,110,25,,,,,,,,,,,,,,,16.2118,63.2685,1.06888,23.9726,6134,CH3,v1,
24536,20241231,48,Cs0.05MA0.16FA0.79PbI2.9Br0.1,1.73,PMACl,0.7,MACl,7.0,,,Me-4PACz,0.132,2PACz,0.198,,,,,,,1000,10,5000,30,6,160,110,25,,,,,,,,,,,,,,,13.5572,60.7267,1.06323,20.9973,6134,CH4,v1,
24537,20241231,48,Cs0.05MA0.16FA0.79PbI2.9Br0.1,1.73,PMACl,0.7,MACl,7.0,,,Me-2PACz,0.132,MeO-4PADBC,0.198,,,,,,,1000,10,5000,30,6,160,110,25,,,,,,,,,,,,,,,0.228229,24.6433,0.044704,20.7169,6135,CH1,v1,
24538,20241231,48,Cs0.05MA0.16FA0.79PbI2.9Br0.1,1.73,PMACl,0.7,MACl,7.0,,,Me-2PACz,0.132,MeO-4PADBC,0.198,,,,,,,1000,10,5000,30,6,160,110,25,,,,,,,,,,,,,,,83.8123,-53.9506,0.597601,-259.956,6135,CH2,v1,
24539,20241231,48,Cs0.05MA0.16FA0.79PbI2.9Br0.1,1.73,PMACl,0.7,MACl,7.0,,,Me-2PACz,0.132,MeO-4PADBC,0.198,,,,,,,1000,10,5000,30,6,160,110,25,,,,,,,,,,,,,,,17.1283,67.3853,1.08281,23.4744,6135,CH3,v1,
24540,20241231,48,Cs0.05MA0.16FA0.79PbI2.9Br0.1,1.73,PMACl,0.7,MACl,7.0,,,Me-2PACz,0.132,MeO-4PADBC,0.198,,,,,,,1000,10,5000,30,6,160,110,25,,,,,,,,,,,,,,,15.6976,63.976,1.07033,22.9244,6135,CH4,v1,
24541,20241231,48,Cs0.05MA0.16FA0.79PbI2.9Br0.1,1.73,PMACl,0.7,MACl,7.0,,,Me-2PACz,0.132,MeO-4PADBC,0.198,,,,,,,1000,10,5000,30,6,160,110,25,,,,,,,,,,,,,,,18.9027,70.9382,1.08514,24.5559,6136,CH1,v1,
24542,20241231,48,Cs0.05MA0.16FA0.79PbI2.9Br0.1,1.73,PMACl,0.7,MACl,7.0,,,Me-2PACz,0.132,MeO-4PADBC,0.198,,,,,,,1000,10,5000,30,6,160,110,25,,,,,,,,,,,,,,,19.3154,71.6637,1.08473,24.8477,6136,CH2,v1,
24543,20241231,48,Cs0.05MA0.16FA0.79PbI2.9Br0.1,1.73,PMACl,0.7,MACl,7.0,,,Me-2PACz,0.132,MeO-4PADBC,0.198,,,,,,,1000,10,5000,30,6,160,110,25,,,,,,,,,,,,,,,19.295,71.6443,1.08347,24.8569,6136,CH3,v1,
24544,20241231,48,Cs0.05MA0.16FA0.79PbI2.9Br0.1,1.73,PMACl,0.7,MACl,7.0,,,Me-2PACz,0.132,MeO-4PADBC,0.198,,,,,,,1000,10,5000,30,6,160,110,25,,,,,,,,,,,,,,,19.1576,72.1364,1.08044,24.5803,6136,CH4,v1,
24545,20241231,48,Cs0.05MA0.16FA0.79PbI2.9Br0.1,1.73,PMACl,0.7,MACl,7.0,,,Me-2PACz,0.198,MeO-4PADBC,0.132,,,,,,,1000,10,5000,30,6,160,110,25,,,,,,,,,,,,,,,12.6938,57.0782,0.953961,23.3126,6137,CH1,v1,
24546,20241231,48,Cs0.05MA0.16FA0.79PbI2.9Br0.1,1.73,PMACl,0.7,MACl,7.0,,,Me-2PACz,0.198,MeO-4PADBC,0.132,,,,,,,1000,10,5000,30,6,160,110,25,,,,,,,,,,,,,,,142.742,-26775.8,-6.8e-05,7.81761,6137,CH2,v1,
24547,20241231,48,Cs0.05MA0.16FA0.79PbI2.9Br0.1,1.73,PMACl,0.7,MACl,7.0,,,Me-2PACz,0.198,MeO-4PADBC,0.132,,,,,,,1000,10,5000,30,6,160,110,25,,,,,,,,,,,,,,,18.4798,73.1325,1.06147,23.8055,6137,CH3,v1,
24548,20241231,48,Cs0.05MA0.16FA0.79PbI2.9Br0.1,1.73,PMACl,0.7,MACl,7.0,,,Me-2PACz,0.198,MeO-4PADBC,0.132,,,,,,,1000,10,5000,30,6,160,110,25,,,,,,,,,,,,,,,17.9619,73.0147,1.0528,23.3667,6137,CH4,v1,
24549,20241231,48,Cs0.05MA0.16FA0.79PbI2.9Br0.1,1.73,PMACl,0.7,MACl,7.0,,,Me-2PACz,0.198,MeO-4PADBC,0.132,,,,,,,1000,10,5000,30,6,160,110,25,,,,,,,,,,,,,,,17.4416,67.9836,1.0451,24.5484,6138,CH1,v1,
24550,20241231,48,Cs0.05MA0.16FA0.79PbI2.9Br0.1,1.73,PMACl,0.7,MACl,7.0,,,Me-2PACz,0.198,MeO-4PADBC,0.132,,,,,,,1000,10,5000,30,6,160,110,25,,,,,,,,,,,,,,,160.966,9371.28,0.006465,265.689,6138,CH2,v1,
24551,20241231,48,Cs0.05MA0.16FA0.79PbI2.9Br0.1,1.73,PMACl,0.7,MACl,7.0,,,Me-2PACz,0.198,MeO-4PADBC,0.132,,,,,,,1000,10,5000,30,6,160,110,25,,,,,,,,,,,,,,,17.1017,64.69,1.05564,25.0429,6138,CH3,v1,
24552,20241231,48,Cs0.05MA0.16FA0.79PbI2.9Br0.1,1.73,PMACl,0.7,MACl,7.0,,,Me-2PACz,0.198,MeO-4PADBC,0.132,,,,,,,1000,10,5000,30,6,160,110,25,,,,,,,,,,,,,,,16.1592,63.0321,1.05608,24.2751,6138,CH4,v1,
24553,20241231,48,Cs0.05MA0.16FA0.79PbI2.9Br0.1,1.73,PMACl,0.7,MACl,7.0,,,Me-2PACz,0.149,MeO-4PADBC,0.182,,,,,,,1000,10,5000,30,6,160,110,25,,,,,,,,,,,,,,,16.5366,63.8848,1.09468,23.6461,6139,CH1,v1,
24554,20241231,48,Cs0.05MA0.16FA0.79PbI2.9Br0.1,1.73,PMACl,0.7,MACl,7.0,,,Me-2PACz,0.149,MeO-4PADBC,0.182,,,,,,,1000,10,5000,30,6,160,110,25,,,,,,,,,,,,,,,2.01e+40,-3.37e+42,0.032176,-18.468,6139,CH2,v1,
24555,20241231,48,Cs0.05MA0.16FA0.79PbI2.9Br0.1,1.73,PMACl,0.7,MACl,7.0,,,Me-2PACz,0.149,MeO-4PADBC,0.182,,,,,,,1000,10,5000,30,6,160,110,25,,,,,,,,,,,,,,,11.8151,52.1835,0.968508,23.3777,6139,CH3,v1,
24556,20241231,48,Cs0.05MA0.16FA0.79PbI2.9Br0.1,1.73,PMACl,0.7,MACl,7.0,,,Me-2PACz,0.149,MeO-4PADBC,0.182,,,,,,,1000,10,5000,30,6,160,110,25,,,,,,,,,,,,,,,0.0893186,24.4107,0.020216,18.0992,6139,CH4,v1,
24557,20241231,48,Cs0.05MA0.16FA0.79PbI2.9Br0.1,1.73,PMACl,0.7,MACl,7.0,,,Me-2PACz,0.149,MeO-4PADBC,0.182,,,,,,,1000,10,5000,30,6,160,110,25,,,,,,,,,,,,,,,17.0345,67.0801,1.08281,23.4523,6140,CH1,v1,
24558,20241231,48,Cs0.05MA0.16FA0.79PbI2.9Br0.1,1.73,PMACl,0.7,MACl,7.0,,,Me-2PACz,0.149,MeO-4PADBC,0.182,,,,,,,1000,10,5000,30,6,160,110,25,,,,,,,,,,,,,,,18.1492,70.2301,1.08856,23.7401,6140,CH2,v1,
24559,20241231,48,Cs0.05MA0.16FA0.79PbI2.9Br0.1,1.73,PMACl,0.7,MACl,7.0,,,Me-2PACz,0.149,MeO-4PADBC,0.182,,,,,,,1000,10,5000,30,6,160,110,25,,,,,,,,,,,,,,,18.2148,71.214,1.08411,23.5931,6140,CH3,v1,
24560,20241231,48,Cs0.05MA0.16FA0.79PbI2.9Br0.1,1.73,PMACl,0.7,MACl,7.0,,,Me-2PACz,0.149,MeO-4PADBC,0.182,,,,,,,1000,10,5000,30,6,160,110,25,,,,,,,,,,,,,,,17.415,70.4474,1.08124,22.8633,6140,CH4,v1,
24561,20241231,48,Cs0.05MA0.16FA0.79PbI2.9Br0.1,1.73,PMACl,0.7,MACl,7.0,,,Me-2PACz,0.198,MeO-2PACz,0.132,,,,,,,1000,10,5000,30,6,160,110,25,,,,,,,,,,,,,,,17.1095,68.0733,1.04499,24.0518,6141,CH1,v1,
24562,20241231,48,Cs0.05MA0.16FA0.79PbI2.9Br0.1,1.73,PMACl,0.7,MACl,7.0,,,Me-2PACz,0.198,MeO-2PACz,0.132,,,,,,,1000,10,5000,30,6,160,110,25,,,,,,,,,,,,,,,17.1925,68.5317,1.03153,24.3202,6141,CH2,v1,
24563,20241231,48,Cs0.05MA0.16FA0.79PbI2.9Br0.1,1.73,PMACl,0.7,MACl,7.0,,,Me-2PACz,0.198,MeO-2PACz,0.132,,,,,,,1000,10,5000,30,6,160,110,25,,,,,,,,,,,,,,,17.1528,68.6575,1.03129,24.2252,6141,CH3,v1,
24564,20241231,48,Cs0.05MA0.16FA0.79PbI2.9Br0.1,1.73,PMACl,0.7,MACl,7.0,,,Me-2PACz,0.198,MeO-2PACz,0.132,,,,,,,1000,10,5000,30,6,160,110,25,,,,,,,,,,,,,,,16.4604,67.6122,1.0284,23.6729,6141,CH4,v1,
24565,20241231,48,Cs0.05MA0.16FA0.79PbI2.9Br0.1,1.73,PMACl,0.7,MACl,7.0,,,Me-2PACz,0.198,MeO-2PACz,0.132,,,,,,,1000,10,5000,30,6,160,110,25,,,,,,,,,,,,,,,16.1968,68.9963,1.04282,22.5111,6142,CH1,v1,
24566,20241231,48,Cs0.05MA0.16FA0.79PbI2.9Br0.1,1.73,PMACl,0.7,MACl,7.0,,,Me-2PACz,0.198,MeO-2PACz,0.132,,,,,,,1000,10,5000,30,6,160,110,25,,,,,,,,,,,,,,,16.641,69.7732,1.035,23.0436,6142,CH2,v1,
24567,20241231,48,Cs0.05MA0.16FA0.79PbI2.9Br0.1,1.73,PMACl,0.7,MACl,7.0,,,Me-2PACz,0.198,MeO-2PACz,0.132,,,,,,,1000,10,5000,30,6,160,110,25,,,,,,,,,,,,,,,9.20719,41.7588,0.957038,23.0383,6142,CH3,v1,
24568,20241231,48,Cs0.05MA0.16FA0.79PbI2.9Br0.1,1.73,PMACl,0.7,MACl,7.0,,,Me-2PACz,0.198,MeO-2PACz,0.132,,,,,,,1000,10,5000,30,6,160,110,25,,,,,,,,,,,,,,,15.8284,68.1987,1.02585,22.6245,6142,CH4,v1,
24569,20241231,48,Cs0.05MA0.16FA0.79PbI2.9Br0.1,1.73,PMACl,0.7,MACl,7.0,,,Me-2PACz,0.132,MeO-2PACz,0.198,,,,,,,1000,10,5000,30,6,160,110,25,,,,,,,,,,,,,,,7.88175,34.0903,0.928634,24.897,6143,CH1,v1,
24570,20241231,48,Cs0.05MA0.16FA0.79PbI2.9Br0.1,1.73,PMACl,0.7,MACl,7.0,,,Me-2PACz,0.132,MeO-2PACz,0.198,,,,,,,1000,10,5000,30,6,160,110,25,,,,,,,,,,,,,,,17.0238,-510.049,-0.000135,24.6693,6143,CH2,v1,
24571,20241231,48,Cs0.05MA0.16FA0.79PbI2.9Br0.1,1.73,PMACl,0.7,MACl,7.0,,,Me-2PACz,0.132,MeO-2PACz,0.198,,,,,,,1000,10,5000,30,6,160,110,25,,,,,,,,,,,,,,,16.0103,64.3992,1.05617,23.5388,6143,CH3,v1,
24572,20241231,48,Cs0.05MA0.16FA0.79PbI2.9Br0.1,1.73,PMACl,0.7,MACl,7.0,,,Me-2PACz,0.132,MeO-2PACz,0.198,,,,,,,1000,10,5000,30,6,160,110,25,,,,,,,,,,,,,,,13.1407,57.2453,1.05885,21.6792,6143,CH4,v1,
24573,20241231,48,Cs0.05MA0.16FA0.79PbI2.9Br0.1,1.73,PMACl,0.7,MACl,7.0,,,Me-2PACz,0.132,MeO-2PACz,0.198,,,,,,,1000,10,5000,30,6,160,110,25,,,,,,,,,,,,,,,16.8411,64.9597,1.0648,24.3477,6144,CH1,v1,
24574,20241231,48,Cs0.05MA0.16FA0.79PbI2.9Br0.1,1.73,PMACl,0.7,MACl,7.0,,,Me-2PACz,0.132,MeO-2PACz,0.198,,,,,,,1000,10,5000,30,6,160,110,25,,,,,,,,,,,,,,,15.4466,83.9694,0.775288,23.7273,6144,CH2,v1,
24575,20241231,48,Cs0.05MA0.16FA0.79PbI2.9Br0.1,1.73,PMACl,0.7,MACl,7.0,,,Me-2PACz,0.132,MeO-2PACz,0.198,,,,,,,1000,10,5000,30,6,160,110,25,,,,,,,,,,,,,,,14.9269,60.415,1.04267,23.6962,6144,CH3,v1,
24576,20241231,48,Cs0.05MA0.16FA0.79PbI2.9Br0.1,1.73,PMACl,0.7,MACl,7.0,,,Me-2PACz,0.132,MeO-2PACz,0.198,,,,,,,1000,10,5000,30,6,160,110,25,,,,,,,,,,,,,,,13.0243,55.6144,1.03675,22.5888,6144,CH4,v1,
24577,20241231,48,Cs0.05MA0.16FA0.79PbI2.9Br0.1,1.73,PMACl,0.7,MACl,7.0,,,Me-2PACz,0.198,py3,0.132,,,,,,,1000,10,5000,30,6,160,110,25,,,,,,,,,,,,,,,17.5374,68.7328,1.09946,23.2071,6145,CH1,v1,
24578,20241231,48,Cs0.05MA0.16FA0.79PbI2.9Br0.1,1.73,PMACl,0.7,MACl,7.0,,,Me-2PACz,0.198,py3,0.132,,,,,,,1000,10,5000,30,6,160,110,25,,,,,,,,,,,,,,,17.5133,0.0,4.61e+34,21.5195,6145,CH2,v1,
24579,20241231,48,Cs0.05MA0.16FA0.79PbI2.9Br0.1,1.73,PMACl,0.7,MACl,7.0,,,Me-2PACz,0.198,py3,0.132,,,,,,,1000,10,5000,30,6,160,110,25,,,,,,,,,,,,,,,17.844,68.914,1.08791,23.8008,6145,CH3,v1,
24580,20241231,48,Cs0.05MA0.16FA0.79PbI2.9Br0.1,1.73,PMACl,0.7,MACl,7.0,,,Me-2PACz,0.198,py3,0.132,,,,,,,1000,10,5000,30,6,160,110,25,,,,,,,,,,,,,,,17.4091,68.7815,1.08418,23.3454,6145,CH4,v1,
24581,20241231,48,Cs0.05MA0.16FA0.79PbI2.9Br0.1,1.73,PMACl,0.7,MACl,7.0,,,Me-2PACz,0.198,py3,0.132,,,,,,,1000,10,5000,30,6,160,110,25,,,,,,,,,,,,,,,2.56e-05,0.0442451,0.00579,9.98069,6146,CH1,v1,
24582,20241231,48,Cs0.05MA0.16FA0.79PbI2.9Br0.1,1.73,PMACl,0.7,MACl,7.0,,,Me-2PACz,0.198,py3,0.132,,,,,,,1000,10,5000,30,6,160,110,25,,,,,,,,,,,,,,,13.5282,90.1046,0.624356,24.0469,6146,CH2,v1,
24583,20241231,48,Cs0.05MA0.16FA0.79PbI2.9Br0.1,1.73,PMACl,0.7,MACl,7.0,,,Me-2PACz,0.198,py3,0.132,,,,,,,1000,10,5000,30,6,160,110,25,,,,,,,,,,,,,,,17.8864,68.5219,1.09219,23.9,6146,CH3,v1,
24584,20241231,48,Cs0.05MA0.16FA0.79PbI2.9Br0.1,1.73,PMACl,0.7,MACl,7.0,,,Me-2PACz,0.198,py3,0.132,,,,,,,1000,10,5000,30,6,160,110,25,,,,,,,,,,,,,,,15.6879,64.3924,1.08575,22.4389,6146,CH4,v1,
24585,20241231,48,Cs0.05MA0.16FA0.79PbI2.9Br0.1,1.73,PMACl,0.7,MACl,7.0,,,Me-2PACz,0.132,py3,0.198,,,,,,,1000,10,5000,30,6,160,110,25,,,,,,,,,,,,,,,17.4036,69.3137,1.07605,23.334,6147,CH1,v1,
24586,20241231,48,Cs0.05MA0.16FA0.79PbI2.9Br0.1,1.73,PMACl,0.7,MACl,7.0,,,Me-2PACz,0.132,py3,0.198,,,,,,,1000,10,5000,30,6,160,110,25,,,,,,,,,,,,,,,17.8538,74.7352,1.01669,23.4972,6147,CH2,v1,
24587,20241231,48,Cs0.05MA0.16FA0.79PbI2.9Br0.1,1.73,PMACl,0.7,MACl,7.0,,,Me-2PACz,0.132,py3,0.198,,,,,,,1000,10,5000,30,6,160,110,25,,,,,,,,,,,,,,,16.7709,68.1459,1.09228,22.5311,6147,CH3,v1,
24588,20241231,48,Cs0.05MA0.16FA0.79PbI2.9Br0.1,1.73,PMACl,0.7,MACl,7.0,,,Me-2PACz,0.132,py3,0.198,,,,,,,1000,10,5000,30,6,160,110,25,,,,,,,,,,,,,,,0.0332512,15.8551,0.012888,16.2729,6147,CH4,v1,
24589,20241231,48,Cs0.05MA0.16FA0.79PbI2.9Br0.1,1.73,PMACl,0.7,MACl,7.0,,,Me-2PACz,0.132,py3,0.198,,,,,,,1000,10,5000,30,6,160,110,25,,,,,,,,,,,,,,,17.6214,68.8796,1.08552,23.5674,6148,CH1,v1,
24590,20241231,48,Cs0.05MA0.16FA0.79PbI2.9Br0.1,1.73,PMACl,0.7,MACl,7.0,,,Me-2PACz,0.132,py3,0.198,,,,,,,1000,10,5000,30,6,160,110,25,,,,,,,,,,,,,,,17.9147,78.4063,0.971099,23.5285,6148,CH2,v1,
24591,20241231,48,Cs0.05MA0.16FA0.79PbI2.9Br0.1,1.73,PMACl,0.7,MACl,7.0,,,Me-2PACz,0.132,py3,0.198,,,,,,,1000,10,5000,30,6,160,110,25,,,,,,,,,,,,,,,326.021,4683.57,-0.000107,-65.1695,6148,CH3,v1,
24592,20241231,48,Cs0.05MA0.16FA0.79PbI2.9Br0.1,1.73,PMACl,0.7,MACl,7.0,,,Me-2PACz,0.132,py3,0.198,,,,,,,1000,10,5000,30,6,160,110,25,,,,,,,,,,,,,,,0.0495442,20.4441,0.014906,16.2579,6148,CH4,v1,
24593,20241231,48,Cs0.05MA0.16FA0.79PbI2.9Br0.1,1.73,PMACl,0.7,MACl,7.0,,,Me-2PACz,0.198,DMACPA,0.132,,,,,,,1000,10,5000,30,6,160,110,25,,,,,,,,,,,,,,,0.0938883,23.9547,0.021614,18.1334,6149,CH1,v1,
24594,20241231,48,Cs0.05MA0.16FA0.79PbI2.9Br0.1,1.73,PMACl,0.7,MACl,7.0,,,Me-2PACz,0.198,DMACPA,0.132,,,,,,,1000,10,5000,30,6,160,110,25,,,,,,,,,,,,,,,24.924,-1116.46,-0.000105,21.2632,6149,CH2,v1,
24595,20241231,48,Cs0.05MA0.16FA0.79PbI2.9Br0.1,1.73,PMACl,0.7,MACl,7.0,,,Me-2PACz,0.198,DMACPA,0.132,,,,,,,1000,10,5000,30,6,160,110,25,,,,,,,,,,,,,,,2.25e-05,0.0190426,0.008762,13.461,6149,CH3,v1,
24596,20241231,48,Cs0.05MA0.16FA0.79PbI2.9Br0.1,1.73,PMACl,0.7,MACl,7.0,,,Me-2PACz,0.198,DMACPA,0.132,,,,,,,1000,10,5000,30,6,160,110,25,,,,,,,,,,,,,,,0.0954509,23.9638,0.022644,17.5906,6149,CH4,v1,
24597,20241231,48,Cs0.05MA0.16FA0.79PbI2.9Br0.1,1.73,PMACl,0.7,MACl,7.0,,,Me-2PACz,0.198,DMACPA,0.132,,,,,,,1000,10,5000,30,6,160,110,25,,,,,,,,,,,,,,,17.3589,70.2388,1.04573,23.6333,6150,CH1,v1,
24598,20241231,48,Cs0.05MA0.16FA0.79PbI2.9Br0.1,1.73,PMACl,0.7,MACl,7.0,,,Me-2PACz,0.198,DMACPA,0.132,,,,,,,1000,10,5000,30,6,160,110,25,,,,,,,,,,,,,,,1.59e+39,-8.2e+40,-0.000175,11.0915,6150,CH2,v1,
24599,20241231,48,Cs0.05MA0.16FA0.79PbI2.9Br0.1,1.73,PMACl,0.7,MACl,7.0,,,Me-2PACz,0.198,DMACPA,0.132,,,,,,,1000,10,5000,30,6,160,110,25,,,,,,,,,,,,,,,13.6641,56.6881,1.00704,23.9355,6150,CH3,v1,
24600,20241231,48,Cs0.05MA0.16FA0.79PbI2.9Br0.1,1.73,PMACl,0.7,MACl,7.0,,,Me-2PACz,0.198,DMACPA,0.132,,,,,,,1000,10,5000,30,6,160,110,25,,,,,,,,,,,,,,,17.8961,72.3157,1.04513,23.6786,6150,CH4,v1,
24601,20241231,48,Cs0.05MA0.16FA0.79PbI2.9Br0.1,1.73,PMACl,0.7,MACl,7.0,,,Me-2PACz,0.132,DMACPA,0.198,,,,,,,1000,10,5000,30,6,160,110,25,,,,,,,,,,,,,,,0.0361467,18.3302,0.013698,14.396,6151,CH1,v1,
24602,20241231,48,Cs0.05MA0.16FA0.79PbI2.9Br0.1,1.73,PMACl,0.7,MACl,7.0,,,Me-2PACz,0.132,DMACPA,0.198,,,,,,,1000,10,5000,30,6,160,110,25,,,,,,,,,,,,,,,18.5629,225.203,0.344867,23.9012,6151,CH2,v1,
24603,20241231,48,Cs0.05MA0.16FA0.79PbI2.9Br0.1,1.73,PMACl,0.7,MACl,7.0,,,Me-2PACz,0.132,DMACPA,0.198,,,,,,,1000,10,5000,30,6,160,110,25,,,,,,,,,,,,,,,0.0996636,23.7656,0.02389,17.5538,6151,CH3,v1,
24604,20241231,48,Cs0.05MA0.16FA0.79PbI2.9Br0.1,1.73,PMACl,0.7,MACl,7.0,,,Me-2PACz,0.132,DMACPA,0.198,,,,,,,1000,10,5000,30,6,160,110,25,,,,,,,,,,,,,,,10.6167,46.0149,1.00402,22.9799,6151,CH4,v1,
24605,20241231,48,Cs0.05MA0.16FA0.79PbI2.9Br0.1,1.73,PMACl,0.7,MACl,7.0,,,Me-2PACz,0.132,DMACPA,0.198,,,,,,,1000,10,5000,30,6,160,110,25,,,,,,,,,,,,,,,2.14e-05,0.0285817,0.006254,11.988,6152,CH1,v1,
24606,20241231,48,Cs0.05MA0.16FA0.79PbI2.9Br0.1,1.73,PMACl,0.7,MACl,7.0,,,Me-2PACz,0.132,DMACPA,0.198,,,,,,,1000,10,5000,30,6,160,110,25,,,,,,,,,,,,,,,14.6404,54.9908,0.15586,170.816,6152,CH2,v1,
24607,20241231,48,Cs0.05MA0.16FA0.79PbI2.9Br0.1,1.73,PMACl,0.7,MACl,7.0,,,Me-2PACz,0.132,DMACPA,0.198,,,,,,,1000,10,5000,30,6,160,110,25,,,,,,,,,,,,,,,18.1102,68.6736,1.08737,24.2524,6152,CH3,v1,
24608,20241231,48,Cs0.05MA0.16FA0.79PbI2.9Br0.1,1.73,PMACl,0.7,MACl,7.0,,,Me-2PACz,0.132,DMACPA,0.198,,,,,,,1000,10,5000,30,6,160,110,25,,,,,,,,,,,,,,,2.44e-05,0.0690528,0.004054,8.71795,6152,CH4,v1,
