Repository: MI-Materials-Intelligence/Recipe-Language-Model

# Learning Layer

## Overview

In the learning layer, the formulas and parameters are encoded and then tokenised into recipes as inputs. Through atomic skills of data extraction, cleaning, and matching, these data are organised into standardised datasets, providing the basis for RLM training and iterative recipe refinement.

Key Atomic Skills:
- **Cleaning**: Preprocessing and outlier cleaning
- **Matching**: Matching data pairs based on variables
- **Extraction**: Data extraction from robotic boxes

File: seven_ai_layers_robotics/learning/data/data50764_from_db.csv (part 104 of 253)
No,date,rank,Formula PVK,Concentration PVK,Formula Additive 1,Concentration Additive 1,Formula Additive 2,Concentration Additive 2,Formula Additive 3,Concentration Additive 3,Formula SAM 1,Concentration SAM 1,Formula SAM 2,Concentration SAM 2,Formula SAM 3,Concentration SAM 3,Spin Coating Speed SAM,Spin Coating Time SAM,Annealed Temperature SAM,Annealed Time SAM,Spin Coating Speed PVK 1,Spin Coating Time PVK 1,Spin Coating Speed PVK 2,Spin Coating Time PVK 2,Antisolvent Dropping Timing,Antisolvent Volume,Annealed Temperature PVK,Annealed Time PVK,Formula Passivator 1,Concentration Passivator 1,Formula Passivator 2,Concentration Passivator 2,Formula Passivator 3,Concentration Passivator 3,Formula Passivator 4,Concentration Passivator 4,Spin Coating Speed Passivator,Spin Coating Time Passivator,Passivator Dropping Timing,Passivator Volume,Annealed Temperature Passivator,Annealed Time Passivator,PCE,FF,Voc,Jsc,Product,Channel,From,upload_time
24609,20241231,48,Cs0.05MA0.16FA0.79PbI2.9Br0.1,1.73,PMACl,0.7,MACl,7.0,,,Me-2PACz,0.231,DMACPA,0.099,,,,,,,1000,10,5000,30,6,160,110,25,,,,,,,,,,,,,,,0.54146,25.0264,0.096713,22.3709,6153,CH1,v1,
24610,20241231,48,Cs0.05MA0.16FA0.79PbI2.9Br0.1,1.73,PMACl,0.7,MACl,7.0,,,Me-2PACz,0.231,DMACPA,0.099,,,,,,,1000,10,5000,30,6,160,110,25,,,,,,,,,,,,,,,3.28e+40,3.98e+40,0.211,390.338,6153,CH2,v1,
24611,20241231,48,Cs0.05MA0.16FA0.79PbI2.9Br0.1,1.73,PMACl,0.7,MACl,7.0,,,Me-2PACz,0.231,DMACPA,0.099,,,,,,,1000,10,5000,30,6,160,110,25,,,,,,,,,,,,,,,17.7092,68.0158,1.06105,24.5389,6153,CH3,v1,
24612,20241231,48,Cs0.05MA0.16FA0.79PbI2.9Br0.1,1.73,PMACl,0.7,MACl,7.0,,,Me-2PACz,0.231,DMACPA,0.099,,,,,,,1000,10,5000,30,6,160,110,25,,,,,,,,,,,,,,,17.3811,68.4081,1.06254,23.9125,6153,CH4,v1,
24613,20241231,48,Cs0.05MA0.16FA0.79PbI2.9Br0.1,1.73,PMACl,0.7,MACl,7.0,,,Me-2PACz,0.231,DMACPA,0.099,,,,,,,1000,10,5000,30,6,160,110,25,,,,,,,,,,,,,,,0.0191296,11.3998,0.011702,14.3403,6154,CH1,v1,
24614,20241231,48,Cs0.05MA0.16FA0.79PbI2.9Br0.1,1.73,PMACl,0.7,MACl,7.0,,,Me-2PACz,0.231,DMACPA,0.099,,,,,,,1000,10,5000,30,6,160,110,25,,,,,,,,,,,,,,,2.98e+39,9.71e+40,-5.8e-05,-52.9598,6154,CH2,v1,
24615,20241231,48,Cs0.05MA0.16FA0.79PbI2.9Br0.1,1.73,PMACl,0.7,MACl,7.0,,,Me-2PACz,0.231,DMACPA,0.099,,,,,,,1000,10,5000,30,6,160,110,25,,,,,,,,,,,,,,,0.044633,19.0245,0.014156,16.5727,6154,CH3,v1,
24616,20241231,48,Cs0.05MA0.16FA0.79PbI2.9Br0.1,1.73,PMACl,0.7,MACl,7.0,,,Me-2PACz,0.231,DMACPA,0.099,,,,,,,1000,10,5000,30,6,160,110,25,,,,,,,,,,,,,,,0.113172,24.2256,0.024318,19.2104,6154,CH4,v1,
24617,20241231,48,Cs0.05MA0.16FA0.79PbI2.9Br0.1,1.73,PMACl,0.7,MACl,7.0,,,MeO-4PADBC,0.198,MeO-2PACz,0.132,,,,,,,1000,10,5000,30,6,160,110,25,,,,,,,,,,,,,,,19.0055,73.3372,1.06394,24.3577,6155,CH1,v1,
24618,20241231,48,Cs0.05MA0.16FA0.79PbI2.9Br0.1,1.73,PMACl,0.7,MACl,7.0,,,MeO-4PADBC,0.198,MeO-2PACz,0.132,,,,,,,1000,10,5000,30,6,160,110,25,,,,,,,,,,,,,,,4.5804,-5.6106,0.791346,-103.164,6155,CH2,v1,
24619,20241231,48,Cs0.05MA0.16FA0.79PbI2.9Br0.1,1.73,PMACl,0.7,MACl,7.0,,,MeO-4PADBC,0.198,MeO-2PACz,0.132,,,,,,,1000,10,5000,30,6,160,110,25,,,,,,,,,,,,,,,19.054,73.0631,1.07496,24.2603,6155,CH3,v1,
24620,20241231,48,Cs0.05MA0.16FA0.79PbI2.9Br0.1,1.73,PMACl,0.7,MACl,7.0,,,MeO-4PADBC,0.198,MeO-2PACz,0.132,,,,,,,1000,10,5000,30,6,160,110,25,,,,,,,,,,,,,,,2.92905,26.8616,0.467527,23.3233,6155,CH4,v1,
24621,20241231,48,Cs0.05MA0.16FA0.79PbI2.9Br0.1,1.73,PMACl,0.7,MACl,7.0,,,MeO-4PADBC,0.198,MeO-2PACz,0.132,,,,,,,1000,10,5000,30,6,160,110,25,,,,,,,,,,,,,,,16.5177,68.0826,1.05954,22.8979,6156,CH1,v1,
24622,20241231,48,Cs0.05MA0.16FA0.79PbI2.9Br0.1,1.73,PMACl,0.7,MACl,7.0,,,MeO-4PADBC,0.198,MeO-2PACz,0.132,,,,,,,1000,10,5000,30,6,160,110,25,,,,,,,,,,,,,,,31.6599,0.0,2.75e+34,-242.845,6156,CH2,v1,
24623,20241231,48,Cs0.05MA0.16FA0.79PbI2.9Br0.1,1.73,PMACl,0.7,MACl,7.0,,,MeO-4PADBC,0.198,MeO-2PACz,0.132,,,,,,,1000,10,5000,30,6,160,110,25,,,,,,,,,,,,,,,18.6854,73.528,1.08358,23.4525,6156,CH3,v1,
24624,20241231,48,Cs0.05MA0.16FA0.79PbI2.9Br0.1,1.73,PMACl,0.7,MACl,7.0,,,MeO-4PADBC,0.198,MeO-2PACz,0.132,,,,,,,1000,10,5000,30,6,160,110,25,,,,,,,,,,,,,,,18.2742,73.9185,1.08184,22.8519,6156,CH4,v1,
24625,20241231,48,Cs0.05MA0.16FA0.79PbI2.9Br0.1,1.73,PMACl,0.7,MACl,7.0,,,MeO-4PADBC,0.22,py3,0.11,,,,,,,1000,10,5000,30,6,160,110,25,,,,,,,,,,,,,,,14.262,58.4464,1.06091,23.0009,6157,CH1,v1,
24626,20241231,48,Cs0.05MA0.16FA0.79PbI2.9Br0.1,1.73,PMACl,0.7,MACl,7.0,,,MeO-4PADBC,0.22,py3,0.11,,,,,,,1000,10,5000,30,6,160,110,25,,,,,,,,,,,,,,,15.9431,-99.0166,0.439904,-36.6021,6157,CH2,v1,
24627,20241231,48,Cs0.05MA0.16FA0.79PbI2.9Br0.1,1.73,PMACl,0.7,MACl,7.0,,,MeO-4PADBC,0.22,py3,0.11,,,,,,,1000,10,5000,30,6,160,110,25,,,,,,,,,,,,,,,18.9046,74.8399,1.07825,23.427,6157,CH3,v1,
24628,20241231,48,Cs0.05MA0.16FA0.79PbI2.9Br0.1,1.73,PMACl,0.7,MACl,7.0,,,MeO-4PADBC,0.22,py3,0.11,,,,,,,1000,10,5000,30,6,160,110,25,,,,,,,,,,,,,,,0.105113,24.5042,0.023377,18.3493,6157,CH4,v1,
24629,20241231,48,Cs0.05MA0.16FA0.79PbI2.9Br0.1,1.73,PMACl,0.7,MACl,7.0,,,MeO-4PADBC,0.22,py3,0.11,,,,,,,1000,10,5000,30,6,160,110,25,,,,,,,,,,,,,,,18.5845,70.6667,1.08419,24.2567,6158,CH1,v1,
24630,20241231,48,Cs0.05MA0.16FA0.79PbI2.9Br0.1,1.73,PMACl,0.7,MACl,7.0,,,MeO-4PADBC,0.22,py3,0.11,,,,,,,1000,10,5000,30,6,160,110,25,,,,,,,,,,,,,,,0.507916,24.4171,0.093524,22.2421,6158,CH2,v1,
24631,20241231,48,Cs0.05MA0.16FA0.79PbI2.9Br0.1,1.73,PMACl,0.7,MACl,7.0,,,MeO-4PADBC,0.22,py3,0.11,,,,,,,1000,10,5000,30,6,160,110,25,,,,,,,,,,,,,,,18.6076,71.6267,1.08516,23.9399,6158,CH3,v1,
24632,20241231,48,Cs0.05MA0.16FA0.79PbI2.9Br0.1,1.73,PMACl,0.7,MACl,7.0,,,MeO-4PADBC,0.22,py3,0.11,,,,,,,1000,10,5000,30,6,160,110,25,,,,,,,,,,,,,,,18.4818,72.7179,1.08897,23.3391,6158,CH4,v1,
24633,20241231,48,Cs0.05MA0.16FA0.79PbI2.9Br0.1,1.73,PMACl,0.7,MACl,7.0,,,MeO-4PADBC,0.198,py3,0.132,,,,,,,1000,10,5000,30,6,160,110,25,,,,,,,,,,,,,,,18.8947,72.4605,1.0639,24.5098,6159,CH1,v1,
24634,20241231,48,Cs0.05MA0.16FA0.79PbI2.9Br0.1,1.73,PMACl,0.7,MACl,7.0,,,MeO-4PADBC,0.198,py3,0.132,,,,,,,1000,10,5000,30,6,160,110,25,,,,,,,,,,,,,,,12.7977,0.0,5e+34,25.1053,6159,CH2,v1,
24635,20241231,48,Cs0.05MA0.16FA0.79PbI2.9Br0.1,1.73,PMACl,0.7,MACl,7.0,,,MeO-4PADBC,0.198,py3,0.132,,,,,,,1000,10,5000,30,6,160,110,25,,,,,,,,,,,,,,,19.8114,73.6873,1.08345,24.8149,6159,CH3,v1,
24636,20241231,48,Cs0.05MA0.16FA0.79PbI2.9Br0.1,1.73,PMACl,0.7,MACl,7.0,,,MeO-4PADBC,0.198,py3,0.132,,,,,,,1000,10,5000,30,6,160,110,25,,,,,,,,,,,,,,,19.7419,74.5878,1.08328,24.4332,6159,CH4,v1,
24637,20241231,48,Cs0.05MA0.16FA0.79PbI2.9Br0.1,1.73,PMACl,0.7,MACl,7.0,,,MeO-4PADBC,0.198,py3,0.132,,,,,,,1000,10,5000,30,6,160,110,25,,,,,,,,,,,,,,,17.7256,68.8803,1.06402,24.1855,6160,CH1,v1,
24638,20241231,48,Cs0.05MA0.16FA0.79PbI2.9Br0.1,1.73,PMACl,0.7,MACl,7.0,,,MeO-4PADBC,0.198,py3,0.132,,,,,,,1000,10,5000,30,6,160,110,25,,,,,,,,,,,,,,,1.33e+40,5.47e+41,0.056726,42.7142,6160,CH2,v1,
24639,20241231,48,Cs0.05MA0.16FA0.79PbI2.9Br0.1,1.73,PMACl,0.7,MACl,7.0,,,MeO-4PADBC,0.198,py3,0.132,,,,,,,1000,10,5000,30,6,160,110,25,,,,,,,,,,,,,,,5.79743,29.7685,0.816419,23.8543,6160,CH3,v1,
24640,20241231,48,Cs0.05MA0.16FA0.79PbI2.9Br0.1,1.73,PMACl,0.7,MACl,7.0,,,MeO-4PADBC,0.198,py3,0.132,,,,,,,1000,10,5000,30,6,160,110,25,,,,,,,,,,,,,,,9.86661,42.3823,1.01313,22.9784,6160,CH4,v1,
24641,20241231,48,Cs0.05MA0.16FA0.79PbI2.9Br0.1,1.73,PMACl,0.7,MACl,7.0,,,MeO-4PADBC,0.11,py3,0.22,,,,,,,1000,10,5000,30,6,160,110,25,,,,,,,,,,,,,,,18.7649,73.2257,1.08838,23.5452,6161,CH1,v1,
24642,20241231,48,Cs0.05MA0.16FA0.79PbI2.9Br0.1,1.73,PMACl,0.7,MACl,7.0,,,MeO-4PADBC,0.11,py3,0.22,,,,,,,1000,10,5000,30,6,160,110,25,,,,,,,,,,,,,,,17.1474,191.304,0.372724,24.0484,6161,CH2,v1,
24643,20241231,48,Cs0.05MA0.16FA0.79PbI2.9Br0.1,1.73,PMACl,0.7,MACl,7.0,,,MeO-4PADBC,0.11,py3,0.22,,,,,,,1000,10,5000,30,6,160,110,25,,,,,,,,,,,,,,,19.3873,74.0434,1.08034,24.2364,6161,CH3,v1,
24644,20241231,48,Cs0.05MA0.16FA0.79PbI2.9Br0.1,1.73,PMACl,0.7,MACl,7.0,,,MeO-4PADBC,0.11,py3,0.22,,,,,,,1000,10,5000,30,6,160,110,25,,,,,,,,,,,,,,,0.983607,25.5708,0.172679,22.276,6161,CH4,v1,
24645,20241231,48,Cs0.05MA0.16FA0.79PbI2.9Br0.1,1.73,PMACl,0.7,MACl,7.0,,,MeO-4PADBC,0.11,py3,0.22,,,,,,,1000,10,5000,30,6,160,110,25,,,,,,,,,,,,,,,18.0823,72.7297,1.0687,23.264,6162,CH1,v1,
24646,20241231,48,Cs0.05MA0.16FA0.79PbI2.9Br0.1,1.73,PMACl,0.7,MACl,7.0,,,MeO-4PADBC,0.11,py3,0.22,,,,,,,1000,10,5000,30,6,160,110,25,,,,,,,,,,,,,,,18.7769,73.7082,1.07856,23.619,6162,CH2,v1,
24647,20241231,48,Cs0.05MA0.16FA0.79PbI2.9Br0.1,1.73,PMACl,0.7,MACl,7.0,,,MeO-4PADBC,0.11,py3,0.22,,,,,,,1000,10,5000,30,6,160,110,25,,,,,,,,,,,,,,,18.6584,73.5708,1.07398,23.6141,6162,CH3,v1,
24648,20241231,48,Cs0.05MA0.16FA0.79PbI2.9Br0.1,1.73,PMACl,0.7,MACl,7.0,,,MeO-4PADBC,0.11,py3,0.22,,,,,,,1000,10,5000,30,6,160,110,25,,,,,,,,,,,,,,,15.7854,64.1982,1.06229,23.1468,6162,CH4,v1,
24649,20241231,48,Cs0.05MA0.16FA0.79PbI2.9Br0.1,1.73,PMACl,0.7,MACl,7.0,,,MeO-4PADBC,0.132,py3,0.198,,,,,,,1000,10,5000,30,6,160,110,25,,,,,,,,,,,,,,,10.423,44.7225,0.984309,23.6775,6163,CH1,v1,
24650,20241231,48,Cs0.05MA0.16FA0.79PbI2.9Br0.1,1.73,PMACl,0.7,MACl,7.0,,,MeO-4PADBC,0.132,py3,0.198,,,,,,,1000,10,5000,30,6,160,110,25,,,,,,,,,,,,,,,18.9659,75.0219,1.04582,24.1728,6163,CH2,v1,
24651,20241231,48,Cs0.05MA0.16FA0.79PbI2.9Br0.1,1.73,PMACl,0.7,MACl,7.0,,,MeO-4PADBC,0.132,py3,0.198,,,,,,,1000,10,5000,30,6,160,110,25,,,,,,,,,,,,,,,19.0778,73.2261,1.08238,24.0704,6163,CH3,v1,
24652,20241231,48,Cs0.05MA0.16FA0.79PbI2.9Br0.1,1.73,PMACl,0.7,MACl,7.0,,,MeO-4PADBC,0.132,py3,0.198,,,,,,,1000,10,5000,30,6,160,110,25,,,,,,,,,,,,,,,18.3919,72.077,1.07777,23.6756,6163,CH4,v1,
24653,20241231,48,Cs0.05MA0.16FA0.79PbI2.9Br0.1,1.73,PMACl,0.7,MACl,7.0,,,MeO-4PADBC,0.132,py3,0.198,,,,,,,1000,10,5000,30,6,160,110,25,,,,,,,,,,,,,,,1.02344,24.564,0.181795,22.9182,6164,CH1,v1,
24654,20241231,48,Cs0.05MA0.16FA0.79PbI2.9Br0.1,1.73,PMACl,0.7,MACl,7.0,,,MeO-4PADBC,0.132,py3,0.198,,,,,,,1000,10,5000,30,6,160,110,25,,,,,,,,,,,,,,,0.103276,24.675,0.022703,18.4357,6164,CH2,v1,
24655,20241231,48,Cs0.05MA0.16FA0.79PbI2.9Br0.1,1.73,PMACl,0.7,MACl,7.0,,,MeO-4PADBC,0.132,py3,0.198,,,,,,,1000,10,5000,30,6,160,110,25,,,,,,,,,,,,,,,19.1765,73.5569,1.08335,24.0646,6164,CH3,v1,
24656,20241231,48,Cs0.05MA0.16FA0.79PbI2.9Br0.1,1.73,PMACl,0.7,MACl,7.0,,,MeO-4PADBC,0.132,py3,0.198,,,,,,,1000,10,5000,30,6,160,110,25,,,,,,,,,,,,,,,18.3602,72.3341,1.08515,23.3907,6164,CH4,v1,
24657,20241231,48,Cs0.05MA0.16FA0.79PbI2.9Br0.1,1.73,PMACl,0.7,MACl,7.0,,,MeO-4PADBC,0.132,DMACPA,0.198,,,,,,,1000,10,5000,30,6,160,110,25,,,,,,,,,,,,,,,17.1538,66.3403,1.06581,24.2606,6165,CH1,v1,
24658,20241231,48,Cs0.05MA0.16FA0.79PbI2.9Br0.1,1.73,PMACl,0.7,MACl,7.0,,,MeO-4PADBC,0.132,DMACPA,0.198,,,,,,,1000,10,5000,30,6,160,110,25,,,,,,,,,,,,,,,17.937,67.6995,1.07447,24.6586,6165,CH2,v1,
24659,20241231,48,Cs0.05MA0.16FA0.79PbI2.9Br0.1,1.73,PMACl,0.7,MACl,7.0,,,MeO-4PADBC,0.132,DMACPA,0.198,,,,,,,1000,10,5000,30,6,160,110,25,,,,,,,,,,,,,,,17.9105,67.7106,1.07246,24.6644,6165,CH3,v1,
24660,20241231,48,Cs0.05MA0.16FA0.79PbI2.9Br0.1,1.73,PMACl,0.7,MACl,7.0,,,MeO-4PADBC,0.132,DMACPA,0.198,,,,,,,1000,10,5000,30,6,160,110,25,,,,,,,,,,,,,,,17.6065,67.8847,1.06863,24.2703,6165,CH4,v1,
24661,20241231,48,Cs0.05MA0.16FA0.79PbI2.9Br0.1,1.73,PMACl,0.7,MACl,7.0,,,MeO-4PADBC,0.132,DMACPA,0.198,,,,,,,1000,10,5000,30,6,160,110,25,,,,,,,,,,,,,,,14.7943,62.0621,0.990931,24.056,6166,CH1,v1,
24662,20241231,48,Cs0.05MA0.16FA0.79PbI2.9Br0.1,1.73,PMACl,0.7,MACl,7.0,,,MeO-4PADBC,0.132,DMACPA,0.198,,,,,,,1000,10,5000,30,6,160,110,25,,,,,,,,,,,,,,,15.049,59.8402,1.02669,24.4949,6166,CH2,v1,
24663,20241231,48,Cs0.05MA0.16FA0.79PbI2.9Br0.1,1.73,PMACl,0.7,MACl,7.0,,,MeO-4PADBC,0.132,DMACPA,0.198,,,,,,,1000,10,5000,30,6,160,110,25,,,,,,,,,,,,,,,15.4162,62.4385,0.993152,24.8605,6166,CH3,v1,
24664,20241231,48,Cs0.05MA0.16FA0.79PbI2.9Br0.1,1.73,PMACl,0.7,MACl,7.0,,,MeO-4PADBC,0.132,DMACPA,0.198,,,,,,,1000,10,5000,30,6,160,110,25,,,,,,,,,,,,,,,17.9012,68.838,1.07477,24.1957,6166,CH4,v1,
24665,20241231,48,Cs0.05MA0.16FA0.79PbI2.9Br0.1,1.73,PMACl,0.7,MACl,7.0,,,MeO-4PADBC,0.198,DMACPA,0.132,,,,,,,1000,10,5000,30,6,160,110,25,,,,,,,,,,,,,,,0.796558,24.575,0.14038,23.0898,6167,CH1,v1,
24666,20241231,48,Cs0.05MA0.16FA0.79PbI2.9Br0.1,1.73,PMACl,0.7,MACl,7.0,,,MeO-4PADBC,0.198,DMACPA,0.132,,,,,,,1000,10,5000,30,6,160,110,25,,,,,,,,,,,,,,,17.3254,64.1354,1.08738,24.843,6167,CH2,v1,
24667,20241231,48,Cs0.05MA0.16FA0.79PbI2.9Br0.1,1.73,PMACl,0.7,MACl,7.0,,,MeO-4PADBC,0.198,DMACPA,0.132,,,,,,,1000,10,5000,30,6,160,110,25,,,,,,,,,,,,,,,17.6951,65.5008,1.08337,24.9361,6167,CH3,v1,
24668,20241231,48,Cs0.05MA0.16FA0.79PbI2.9Br0.1,1.73,PMACl,0.7,MACl,7.0,,,MeO-4PADBC,0.198,DMACPA,0.132,,,,,,,1000,10,5000,30,6,160,110,25,,,,,,,,,,,,,,,17.2827,65.9494,1.08145,24.2322,6167,CH4,v1,
24669,20241231,48,Cs0.05MA0.16FA0.79PbI2.9Br0.1,1.73,PMACl,0.7,MACl,7.0,,,MeO-4PADBC,0.198,DMACPA,0.132,,,,,,,1000,10,5000,30,6,160,110,25,,,,,,,,,,,,,,,17.6609,66.131,1.08813,24.5429,6168,CH1,v1,
24670,20241231,48,Cs0.05MA0.16FA0.79PbI2.9Br0.1,1.73,PMACl,0.7,MACl,7.0,,,MeO-4PADBC,0.198,DMACPA,0.132,,,,,,,1000,10,5000,30,6,160,110,25,,,,,,,,,,,,,,,0.0211471,12.3061,0.011882,14.4619,6168,CH2,v1,
24671,20241231,48,Cs0.05MA0.16FA0.79PbI2.9Br0.1,1.73,PMACl,0.7,MACl,7.0,,,MeO-4PADBC,0.198,DMACPA,0.132,,,,,,,1000,10,5000,30,6,160,110,25,,,,,,,,,,,,,,,18.071,67.1197,1.09114,24.6746,6168,CH3,v1,
24672,20241231,48,Cs0.05MA0.16FA0.79PbI2.9Br0.1,1.73,PMACl,0.7,MACl,7.0,,,MeO-4PADBC,0.198,DMACPA,0.132,,,,,,,1000,10,5000,30,6,160,110,25,,,,,,,,,,,,,,,17.8956,67.5756,1.09569,24.1694,6168,CH4,v1,
24673,20241231,48,Cs0.05MA0.16FA0.79PbI2.9Br0.1,1.73,PMACl,0.7,MACl,7.0,,,MeO-4PADBC,0.11,DMACPA,0.22,,,,,,,1000,10,5000,30,6,160,110,25,,,,,,,,,,,,,,,18.8905,69.1804,1.0129,26.9584,6169,CH1,v1,
24674,20241231,48,Cs0.05MA0.16FA0.79PbI2.9Br0.1,1.73,PMACl,0.7,MACl,7.0,,,MeO-4PADBC,0.11,DMACPA,0.22,,,,,,,1000,10,5000,30,6,160,110,25,,,,,,,,,,,,,,,18.7471,68.8022,1.00706,27.0568,6169,CH2,v1,
24675,20241231,48,Cs0.05MA0.16FA0.79PbI2.9Br0.1,1.73,PMACl,0.7,MACl,7.0,,,MeO-4PADBC,0.11,DMACPA,0.22,,,,,,,1000,10,5000,30,6,160,110,25,,,,,,,,,,,,,,,18.2295,68.0616,1.00338,26.6936,6169,CH3,v1,
24676,20241231,48,Cs0.05MA0.16FA0.79PbI2.9Br0.1,1.73,PMACl,0.7,MACl,7.0,,,MeO-4PADBC,0.11,DMACPA,0.22,,,,,,,1000,10,5000,30,6,160,110,25,,,,,,,,,,,,,,,17.5324,67.8152,0.995706,25.9647,6169,CH4,v1,
24677,20241231,48,Cs0.05MA0.16FA0.79PbI2.9Br0.1,1.73,PMACl,0.7,MACl,7.0,,,MeO-4PADBC,0.11,DMACPA,0.22,,,,,,,1000,10,5000,30,6,160,110,25,,,,,,,,,,,,,,,18.1624,70.5483,1.03365,24.9066,6170,CH1,v1,
24678,20241231,48,Cs0.05MA0.16FA0.79PbI2.9Br0.1,1.73,PMACl,0.7,MACl,7.0,,,MeO-4PADBC,0.11,DMACPA,0.22,,,,,,,1000,10,5000,30,6,160,110,25,,,,,,,,,,,,,,,18.3975,71.417,1.02527,25.1257,6170,CH2,v1,
24679,20241231,48,Cs0.05MA0.16FA0.79PbI2.9Br0.1,1.73,PMACl,0.7,MACl,7.0,,,MeO-4PADBC,0.11,DMACPA,0.22,,,,,,,1000,10,5000,30,6,160,110,25,,,,,,,,,,,,,,,18.3522,71.7015,1.01571,25.1993,6170,CH3,v1,
24680,20241231,48,Cs0.05MA0.16FA0.79PbI2.9Br0.1,1.73,PMACl,0.7,MACl,7.0,,,MeO-4PADBC,0.11,DMACPA,0.22,,,,,,,1000,10,5000,30,6,160,110,25,,,,,,,,,,,,,,,17.8155,71.683,1.01231,24.551,6170,CH4,v1,
24681,20241231,48,Cs0.05MA0.16FA0.79PbI2.9Br0.1,1.73,PMACl,0.7,MACl,7.0,,,MeO-4PADBC,0.132,2PACz,0.198,,,,,,,1000,10,5000,30,6,160,110,25,,,,,,,,,,,,,,,18.5794,73.9866,1.05257,23.8576,6171,CH1,v1,
24682,20241231,48,Cs0.05MA0.16FA0.79PbI2.9Br0.1,1.73,PMACl,0.7,MACl,7.0,,,MeO-4PADBC,0.132,2PACz,0.198,,,,,,,1000,10,5000,30,6,160,110,25,,,,,,,,,,,,,,,18.9645,74.837,1.05612,23.9945,6171,CH2,v1,
24683,20241231,48,Cs0.05MA0.16FA0.79PbI2.9Br0.1,1.73,PMACl,0.7,MACl,7.0,,,MeO-4PADBC,0.132,2PACz,0.198,,,,,,,1000,10,5000,30,6,160,110,25,,,,,,,,,,,,,,,18.8382,74.8844,1.05277,23.8955,6171,CH3,v1,
24684,20241231,48,Cs0.05MA0.16FA0.79PbI2.9Br0.1,1.73,PMACl,0.7,MACl,7.0,,,MeO-4PADBC,0.132,2PACz,0.198,,,,,,,1000,10,5000,30,6,160,110,25,,,,,,,,,,,,,,,18.2836,75.047,1.04339,23.3497,6171,CH4,v1,
24685,20241231,48,Cs0.05MA0.16FA0.79PbI2.9Br0.1,1.73,PMACl,0.7,MACl,7.0,,,MeO-4PADBC,0.132,2PACz,0.198,,,,,,,1000,10,5000,30,6,160,110,25,,,,,,,,,,,,,,,2.36e+39,9.75e+39,1.01405,23.8495,6172,CH1,v1,
24686,20241231,48,Cs0.05MA0.16FA0.79PbI2.9Br0.1,1.73,PMACl,0.7,MACl,7.0,,,MeO-4PADBC,0.132,2PACz,0.198,,,,,,,1000,10,5000,30,6,160,110,25,,,,,,,,,,,,,,,19.2978,75.409,1.05912,24.1623,6172,CH2,v1,
24687,20241231,48,Cs0.05MA0.16FA0.79PbI2.9Br0.1,1.73,PMACl,0.7,MACl,7.0,,,MeO-4PADBC,0.132,2PACz,0.198,,,,,,,1000,10,5000,30,6,160,110,25,,,,,,,,,,,,,,,19.1169,75.604,1.05582,23.9488,6172,CH3,v1,
24688,20241231,48,Cs0.05MA0.16FA0.79PbI2.9Br0.1,1.73,PMACl,0.7,MACl,7.0,,,MeO-4PADBC,0.132,2PACz,0.198,,,,,,,1000,10,5000,30,6,160,110,25,,,,,,,,,,,,,,,0.0629443,21.8267,0.016194,17.8083,6172,CH4,v1,
24689,20241231,48,Cs0.05MA0.16FA0.79PbI2.9Br0.1,1.73,PMACl,0.7,MACl,7.0,,,MeO-4PADBC,0.198,2PACz,0.132,,,,,,,1000,10,5000,30,6,160,110,25,,,,,,,,,,,,,,,18.4387,71.9938,1.03654,24.7085,6173,CH1,v1,
24690,20241231,48,Cs0.05MA0.16FA0.79PbI2.9Br0.1,1.73,PMACl,0.7,MACl,7.0,,,MeO-4PADBC,0.198,2PACz,0.132,,,,,,,1000,10,5000,30,6,160,110,25,,,,,,,,,,,,,,,18.8603,71.8198,1.04581,25.1102,6173,CH2,v1,
24691,20241231,48,Cs0.05MA0.16FA0.79PbI2.9Br0.1,1.73,PMACl,0.7,MACl,7.0,,,MeO-4PADBC,0.198,2PACz,0.132,,,,,,,1000,10,5000,30,6,160,110,25,,,,,,,,,,,,,,,19.5139,74.0896,1.04253,25.2636,6173,CH3,v1,
24692,20241231,48,Cs0.05MA0.16FA0.79PbI2.9Br0.1,1.73,PMACl,0.7,MACl,7.0,,,MeO-4PADBC,0.198,2PACz,0.132,,,,,,,1000,10,5000,30,6,160,110,25,,,,,,,,,,,,,,,19.0501,74.0996,1.0328,24.8923,6173,CH4,v1,
24693,20241231,48,Cs0.05MA0.16FA0.79PbI2.9Br0.1,1.73,PMACl,0.7,MACl,7.0,,,MeO-4PADBC,0.198,2PACz,0.132,,,,,,,1000,10,5000,30,6,160,110,25,,,,,,,,,,,,,,,18.3191,73.0008,1.03891,24.1545,6174,CH1,v1,
24694,20241231,48,Cs0.05MA0.16FA0.79PbI2.9Br0.1,1.73,PMACl,0.7,MACl,7.0,,,MeO-4PADBC,0.198,2PACz,0.132,,,,,,,1000,10,5000,30,6,160,110,25,,,,,,,,,,,,,,,18.8769,73.8024,1.04497,24.4769,6174,CH2,v1,
24695,20241231,48,Cs0.05MA0.16FA0.79PbI2.9Br0.1,1.73,PMACl,0.7,MACl,7.0,,,MeO-4PADBC,0.198,2PACz,0.132,,,,,,,1000,10,5000,30,6,160,110,25,,,,,,,,,,,,,,,18.9978,74.3024,1.0423,24.5306,6174,CH3,v1,
24696,20241231,48,Cs0.05MA0.16FA0.79PbI2.9Br0.1,1.73,PMACl,0.7,MACl,7.0,,,MeO-4PADBC,0.198,2PACz,0.132,,,,,,,1000,10,5000,30,6,160,110,25,,,,,,,,,,,,,,,18.7358,74.7739,1.0414,24.0605,6174,CH4,v1,
24697,20241231,48,Cs0.05MA0.16FA0.79PbI2.9Br0.1,1.73,PMACl,0.7,MACl,7.0,,,MeO-2PACz,0.198,py3,0.132,,,,,,,1000,10,5000,30,6,160,110,25,,,,,,,,,,,,,,,17.0527,68.7115,1.02946,24.1076,6175,CH1,v1,
24698,20241231,48,Cs0.05MA0.16FA0.79PbI2.9Br0.1,1.73,PMACl,0.7,MACl,7.0,,,MeO-2PACz,0.198,py3,0.132,,,,,,,1000,10,5000,30,6,160,110,25,,,,,,,,,,,,,,,14.6831,87.1091,0.693072,24.3207,6175,CH2,v1,
24699,20241231,48,Cs0.05MA0.16FA0.79PbI2.9Br0.1,1.73,PMACl,0.7,MACl,7.0,,,MeO-2PACz,0.198,py3,0.132,,,,,,,1000,10,5000,30,6,160,110,25,,,,,,,,,,,,,,,18.8749,72.9797,1.05303,24.5606,6175,CH3,v1,
24700,20241231,48,Cs0.05MA0.16FA0.79PbI2.9Br0.1,1.73,PMACl,0.7,MACl,7.0,,,MeO-2PACz,0.198,py3,0.132,,,,,,,1000,10,5000,30,6,160,110,25,,,,,,,,,,,,,,,18.4712,72.9977,1.04892,24.1237,6175,CH4,v1,
24701,20241231,48,Cs0.05MA0.16FA0.79PbI2.9Br0.1,1.73,PMACl,0.7,MACl,7.0,,,MeO-2PACz,0.198,py3,0.132,,,,,,,1000,10,5000,30,6,160,110,25,,,,,,,,,,,,,,,11.7618,47.805,0.99438,24.7428,6176,CH1,v1,
24702,20241231,48,Cs0.05MA0.16FA0.79PbI2.9Br0.1,1.73,PMACl,0.7,MACl,7.0,,,MeO-2PACz,0.198,py3,0.132,,,,,,,1000,10,5000,30,6,160,110,25,,,,,,,,,,,,,,,2.10089,18.5987,0.050181,225.105,6176,CH2,v1,
24703,20241231,48,Cs0.05MA0.16FA0.79PbI2.9Br0.1,1.73,PMACl,0.7,MACl,7.0,,,MeO-2PACz,0.198,py3,0.132,,,,,,,1000,10,5000,30,6,160,110,25,,,,,,,,,,,,,,,2.36486,40.6718,0.242689,23.9587,6176,CH3,v1,
24704,20241231,48,Cs0.05MA0.16FA0.79PbI2.9Br0.1,1.73,PMACl,0.7,MACl,7.0,,,MeO-2PACz,0.198,py3,0.132,,,,,,,1000,10,5000,30,6,160,110,25,,,,,,,,,,,,,,,0.198543,24.6591,0.037672,21.3729,6176,CH4,v1,
24705,20241231,48,Cs0.05MA0.16FA0.79PbI2.9Br0.1,1.73,PMACl,0.7,MACl,7.0,,,MeO-2PACz,0.22,py3,0.11,,,,,,,1000,10,5000,30,6,160,110,25,,,,,,,,,,,,,,,2.95305,16.8418,0.746881,23.4764,6177,CH1,v1,
24706,20241231,48,Cs0.05MA0.16FA0.79PbI2.9Br0.1,1.73,PMACl,0.7,MACl,7.0,,,MeO-2PACz,0.22,py3,0.11,,,,,,,1000,10,5000,30,6,160,110,25,,,,,,,,,,,,,,,17.1249,72.815,1.00768,23.3391,6177,CH2,v1,
24707,20241231,48,Cs0.05MA0.16FA0.79PbI2.9Br0.1,1.73,PMACl,0.7,MACl,7.0,,,MeO-2PACz,0.22,py3,0.11,,,,,,,1000,10,5000,30,6,160,110,25,,,,,,,,,,,,,,,17.0663,70.5818,1.00328,24.1004,6177,CH3,v1,
24708,20241231,48,Cs0.05MA0.16FA0.79PbI2.9Br0.1,1.73,PMACl,0.7,MACl,7.0,,,MeO-2PACz,0.22,py3,0.11,,,,,,,1000,10,5000,30,6,160,110,25,,,,,,,,,,,,,,,16.7561,71.0692,0.994148,23.7159,6177,CH4,v1,
24709,20241231,48,Cs0.05MA0.16FA0.79PbI2.9Br0.1,1.73,PMACl,0.7,MACl,7.0,,,MeO-2PACz,0.22,py3,0.11,,,,,,,1000,10,5000,30,6,160,110,25,,,,,,,,,,,,,,,0.393673,24.5663,0.072064,22.2371,6178,CH1,v1,
24710,20241231,48,Cs0.05MA0.16FA0.79PbI2.9Br0.1,1.73,PMACl,0.7,MACl,7.0,,,MeO-2PACz,0.22,py3,0.11,,,,,,,1000,10,5000,30,6,160,110,25,,,,,,,,,,,,,,,17.2626,82.0844,0.864144,24.3366,6178,CH2,v1,
24711,20241231,48,Cs0.05MA0.16FA0.79PbI2.9Br0.1,1.73,PMACl,0.7,MACl,7.0,,,MeO-2PACz,0.22,py3,0.11,,,,,,,1000,10,5000,30,6,160,110,25,,,,,,,,,,,,,,,12.9499,54.7486,0.972074,24.3329,6178,CH3,v1,
24712,20241231,48,Cs0.05MA0.16FA0.79PbI2.9Br0.1,1.73,PMACl,0.7,MACl,7.0,,,MeO-2PACz,0.22,py3,0.11,,,,,,,1000,10,5000,30,6,160,110,25,,,,,,,,,,,,,,,15.9863,3437.43,0.024686,18.839,6178,CH4,v1,
24713,20241231,48,Cs0.05MA0.16FA0.79PbI2.9Br0.1,1.73,PMACl,0.7,MACl,7.0,,,MeO-2PACz,0.206,py3,0.124,,,,,,,1000,10,5000,30,6,160,110,25,,,,,,,,,,,,,,,0.145307,23.2396,0.032171,19.4354,6179,CH1,v1,
24714,20241231,48,Cs0.05MA0.16FA0.79PbI2.9Br0.1,1.73,PMACl,0.7,MACl,7.0,,,MeO-2PACz,0.206,py3,0.124,,,,,,,1000,10,5000,30,6,160,110,25,,,,,,,,,,,,,,,18.1704,72.0758,1.0142,24.8571,6179,CH2,v1,
24715,20241231,48,Cs0.05MA0.16FA0.79PbI2.9Br0.1,1.73,PMACl,0.7,MACl,7.0,,,MeO-2PACz,0.206,py3,0.124,,,,,,,1000,10,5000,30,6,160,110,25,,,,,,,,,,,,,,,17.9268,71.7578,1.00485,24.8618,6179,CH3,v1,
24716,20241231,48,Cs0.05MA0.16FA0.79PbI2.9Br0.1,1.73,PMACl,0.7,MACl,7.0,,,MeO-2PACz,0.206,py3,0.124,,,,,,,1000,10,5000,30,6,160,110,25,,,,,,,,,,,,,,,2.21171,25.6265,0.3561,24.2364,6179,CH4,v1,
24717,20241231,48,Cs0.05MA0.16FA0.79PbI2.9Br0.1,1.73,PMACl,0.7,MACl,7.0,,,MeO-2PACz,0.206,py3,0.124,,,,,,,1000,10,5000,30,6,160,110,25,,,,,,,,,,,,,,,16.4677,67.6704,1.01598,23.9525,6180,CH1,v1,
24718,20241231,48,Cs0.05MA0.16FA0.79PbI2.9Br0.1,1.73,PMACl,0.7,MACl,7.0,,,MeO-2PACz,0.206,py3,0.124,,,,,,,1000,10,5000,30,6,160,110,25,,,,,,,,,,,,,,,18.1122,118.023,0.636578,24.1075,6180,CH2,v1,
24719,20241231,48,Cs0.05MA0.16FA0.79PbI2.9Br0.1,1.73,PMACl,0.7,MACl,7.0,,,MeO-2PACz,0.206,py3,0.124,,,,,,,1000,10,5000,30,6,160,110,25,,,,,,,,,,,,,,,17.5697,70.9985,1.00623,24.5932,6180,CH3,v1,
24720,20241231,48,Cs0.05MA0.16FA0.79PbI2.9Br0.1,1.73,PMACl,0.7,MACl,7.0,,,MeO-2PACz,0.206,py3,0.124,,,,,,,1000,10,5000,30,6,160,110,25,,,,,,,,,,,,,,,17.4659,71.2574,1.00897,24.2931,6180,CH4,v1,
24721,20241231,48,Cs0.05MA0.16FA0.79PbI2.9Br0.1,1.73,PMACl,0.7,MACl,7.0,,,MeO-2PACz,0.152,py3,0.178,,,,,,,1000,10,5000,30,6,160,110,25,,,,,,,,,,,,,,,16.1962,69.9876,1.0149,22.8018,6181,CH1,v1,
24722,20241231,48,Cs0.05MA0.16FA0.79PbI2.9Br0.1,1.73,PMACl,0.7,MACl,7.0,,,MeO-2PACz,0.152,py3,0.178,,,,,,,1000,10,5000,30,6,160,110,25,,,,,,,,,,,,,,,18.0559,160.51,0.80706,13.9383,6181,CH2,v1,
24723,20241231,48,Cs0.05MA0.16FA0.79PbI2.9Br0.1,1.73,PMACl,0.7,MACl,7.0,,,MeO-2PACz,0.152,py3,0.178,,,,,,,1000,10,5000,30,6,160,110,25,,,,,,,,,,,,,,,17.5098,74.2392,1.02469,23.0173,6181,CH3,v1,
24724,20241231,48,Cs0.05MA0.16FA0.79PbI2.9Br0.1,1.73,PMACl,0.7,MACl,7.0,,,MeO-2PACz,0.152,py3,0.178,,,,,,,1000,10,5000,30,6,160,110,25,,,,,,,,,,,,,,,17.1322,74.2505,1.01403,22.7544,6181,CH4,v1,
24725,20241231,48,Cs0.05MA0.16FA0.79PbI2.9Br0.1,1.73,PMACl,0.7,MACl,7.0,,,MeO-2PACz,0.152,py3,0.178,,,,,,,1000,10,5000,30,6,160,110,25,,,,,,,,,,,,,,,19.3271,73.9102,1.04287,25.0745,6182,CH1,v1,
24726,20241231,48,Cs0.05MA0.16FA0.79PbI2.9Br0.1,1.73,PMACl,0.7,MACl,7.0,,,MeO-2PACz,0.152,py3,0.178,,,,,,,1000,10,5000,30,6,160,110,25,,,,,,,,,,,,,,,20.0006,1024.86,0.074527,26.1859,6182,CH2,v1,
24727,20241231,48,Cs0.05MA0.16FA0.79PbI2.9Br0.1,1.73,PMACl,0.7,MACl,7.0,,,MeO-2PACz,0.152,py3,0.178,,,,,,,1000,10,5000,30,6,160,110,25,,,,,,,,,,,,,,,19.3334,70.0112,1.03057,26.7954,6182,CH3,v1,
24728,20241231,48,Cs0.05MA0.16FA0.79PbI2.9Br0.1,1.73,PMACl,0.7,MACl,7.0,,,MeO-2PACz,0.152,py3,0.178,,,,,,,1000,10,5000,30,6,160,110,25,,,,,,,,,,,,,,,19.3568,70.6883,1.02545,26.7038,6182,CH4,v1,
24729,20241231,48,Cs0.05MA0.16FA0.79PbI2.9Br0.1,1.73,PMACl,0.7,MACl,7.0,,,MeO-2PACz,0.132,DMACPA,0.198,,,,,,,1000,10,5000,30,6,160,110,25,,,,,,,,,,,,,,,19.3033,76.145,1.05647,23.9957,6183,CH1,v1,
24730,20241231,48,Cs0.05MA0.16FA0.79PbI2.9Br0.1,1.73,PMACl,0.7,MACl,7.0,,,MeO-2PACz,0.132,DMACPA,0.198,,,,,,,1000,10,5000,30,6,160,110,25,,,,,,,,,,,,,,,19.513,679.194,0.117766,24.3956,6183,CH2,v1,
24731,20241231,48,Cs0.05MA0.16FA0.79PbI2.9Br0.1,1.73,PMACl,0.7,MACl,7.0,,,MeO-2PACz,0.132,DMACPA,0.198,,,,,,,1000,10,5000,30,6,160,110,25,,,,,,,,,,,,,,,18.8464,73.9252,1.0469,24.3518,6183,CH3,v1,
24732,20241231,48,Cs0.05MA0.16FA0.79PbI2.9Br0.1,1.73,PMACl,0.7,MACl,7.0,,,MeO-2PACz,0.132,DMACPA,0.198,,,,,,,1000,10,5000,30,6,160,110,25,,,,,,,,,,,,,,,19.058,76.0176,1.04445,24.0034,6183,CH4,v1,
24733,20241231,48,Cs0.05MA0.16FA0.79PbI2.9Br0.1,1.73,PMACl,0.7,MACl,7.0,,,MeO-2PACz,0.132,DMACPA,0.198,,,,,,,1000,10,5000,30,6,160,110,25,,,,,,,,,,,,,,,18.1916,73.9574,1.05132,23.3967,6184,CH1,v1,
24734,20241231,48,Cs0.05MA0.16FA0.79PbI2.9Br0.1,1.73,PMACl,0.7,MACl,7.0,,,MeO-2PACz,0.132,DMACPA,0.198,,,,,,,1000,10,5000,30,6,160,110,25,,,,,,,,,,,,,,,2.34e+39,122.63,8.1e+34,23.5332,6184,CH2,v1,
24735,20241231,48,Cs0.05MA0.16FA0.79PbI2.9Br0.1,1.73,PMACl,0.7,MACl,7.0,,,MeO-2PACz,0.132,DMACPA,0.198,,,,,,,1000,10,5000,30,6,160,110,25,,,,,,,,,,,,,,,18.7037,75.7887,1.05626,23.3643,6184,CH3,v1,
24736,20241231,48,Cs0.05MA0.16FA0.79PbI2.9Br0.1,1.73,PMACl,0.7,MACl,7.0,,,MeO-2PACz,0.132,DMACPA,0.198,,,,,,,1000,10,5000,30,6,160,110,25,,,,,,,,,,,,,,,18.3208,76.0953,1.05067,22.915,6184,CH4,v1,
24737,20241231,48,Cs0.05MA0.16FA0.79PbI2.9Br0.1,1.73,PMACl,0.7,MACl,7.0,,,MeO-2PACz,0.198,DMACPA,0.132,,,,,,,1000,10,5000,30,6,160,110,25,,,,,,,,,,,,,,,18.4051,73.1993,1.04565,24.0462,6185,CH1,v1,
24738,20241231,48,Cs0.05MA0.16FA0.79PbI2.9Br0.1,1.73,PMACl,0.7,MACl,7.0,,,MeO-2PACz,0.198,DMACPA,0.132,,,,,,,1000,10,5000,30,6,160,110,25,,,,,,,,,,,,,,,20.216,76.6481,1.06876,24.6783,6185,CH2,v1,
24739,20241231,48,Cs0.05MA0.16FA0.79PbI2.9Br0.1,1.73,PMACl,0.7,MACl,7.0,,,MeO-2PACz,0.198,DMACPA,0.132,,,,,,,1000,10,5000,30,6,160,110,25,,,,,,,,,,,,,,,19.4975,74.7884,1.06298,24.5255,6185,CH3,v1,
24740,20241231,48,Cs0.05MA0.16FA0.79PbI2.9Br0.1,1.73,PMACl,0.7,MACl,7.0,,,MeO-2PACz,0.198,DMACPA,0.132,,,,,,,1000,10,5000,30,6,160,110,25,,,,,,,,,,,,,,,19.9277,76.8406,1.06228,24.4134,6185,CH4,v1,
24741,20241231,48,Cs0.05MA0.16FA0.79PbI2.9Br0.1,1.73,PMACl,0.7,MACl,7.0,,,MeO-2PACz,0.198,DMACPA,0.132,,,,,,,1000,10,5000,30,6,160,110,25,,,,,,,,,,,,,,,0.0472494,20.0211,0.014642,16.1181,6186,CH1,v1,
24742,20241231,48,Cs0.05MA0.16FA0.79PbI2.9Br0.1,1.73,PMACl,0.7,MACl,7.0,,,MeO-2PACz,0.198,DMACPA,0.132,,,,,,,1000,10,5000,30,6,160,110,25,,,,,,,,,,,,,,,2.55e+40,-1.03e+42,0.042204,-58.6051,6186,CH2,v1,
24743,20241231,48,Cs0.05MA0.16FA0.79PbI2.9Br0.1,1.73,PMACl,0.7,MACl,7.0,,,MeO-2PACz,0.198,DMACPA,0.132,,,,,,,1000,10,5000,30,6,160,110,25,,,,,,,,,,,,,,,19.6188,77.0095,1.06605,23.8974,6186,CH3,v1,
24744,20241231,48,Cs0.05MA0.16FA0.79PbI2.9Br0.1,1.73,PMACl,0.7,MACl,7.0,,,MeO-2PACz,0.198,DMACPA,0.132,,,,,,,1000,10,5000,30,6,160,110,25,,,,,,,,,,,,,,,19.4697,77.3905,1.06344,23.6569,6186,CH4,v1,
24745,20241231,48,Cs0.05MA0.16FA0.79PbI2.9Br0.1,1.73,PMACl,0.7,MACl,7.0,,,MeO-2PACz,0.084,DMACPA,0.246,,,,,,,1000,10,5000,30,6,160,110,25,,,,,,,,,,,,,,,0.0796281,23.0897,0.018369,18.7741,6187,CH1,v1,
24746,20241231,48,Cs0.05MA0.16FA0.79PbI2.9Br0.1,1.73,PMACl,0.7,MACl,7.0,,,MeO-2PACz,0.084,DMACPA,0.246,,,,,,,1000,10,5000,30,6,160,110,25,,,,,,,,,,,,,,,1.4828,54.6674,0.114913,23.6039,6187,CH2,v1,
24747,20241231,48,Cs0.05MA0.16FA0.79PbI2.9Br0.1,1.73,PMACl,0.7,MACl,7.0,,,MeO-2PACz,0.084,DMACPA,0.246,,,,,,,1000,10,5000,30,6,160,110,25,,,,,,,,,,,,,,,15.9454,64.0555,1.04596,23.7993,6187,CH3,v1,
24748,20241231,48,Cs0.05MA0.16FA0.79PbI2.9Br0.1,1.73,PMACl,0.7,MACl,7.0,,,MeO-2PACz,0.084,DMACPA,0.246,,,,,,,1000,10,5000,30,6,160,110,25,,,,,,,,,,,,,,,18.8831,76.7135,1.05422,23.349,6187,CH4,v1,
24749,20241231,48,Cs0.05MA0.16FA0.79PbI2.9Br0.1,1.73,PMACl,0.7,MACl,7.0,,,MeO-2PACz,0.084,DMACPA,0.246,,,,,,,1000,10,5000,30,6,160,110,25,,,,,,,,,,,,,,,19.1544,76.6842,1.06454,23.464,6188,CH1,v1,
24750,20241231,48,Cs0.05MA0.16FA0.79PbI2.9Br0.1,1.73,PMACl,0.7,MACl,7.0,,,MeO-2PACz,0.084,DMACPA,0.246,,,,,,,1000,10,5000,30,6,160,110,25,,,,,,,,,,,,,,,18.896,82.4167,0.97403,23.5387,6188,CH2,v1,
24751,20241231,48,Cs0.05MA0.16FA0.79PbI2.9Br0.1,1.73,PMACl,0.7,MACl,7.0,,,MeO-2PACz,0.084,DMACPA,0.246,,,,,,,1000,10,5000,30,6,160,110,25,,,,,,,,,,,,,,,19.0203,76.7584,1.05307,23.5305,6188,CH3,v1,
24752,20241231,48,Cs0.05MA0.16FA0.79PbI2.9Br0.1,1.73,PMACl,0.7,MACl,7.0,,,MeO-2PACz,0.084,DMACPA,0.246,,,,,,,1000,10,5000,30,6,160,110,25,,,,,,,,,,,,,,,18.4297,76.136,1.04707,23.1181,6188,CH4,v1,
24753,20241231,48,Cs0.05MA0.16FA0.79PbI2.9Br0.1,1.73,PMACl,0.72,PSP,2.3,,,Me-2PACz,0.141,DMACPA,0.189,,,,,,,1000,10,5000,30,6,160,110,25,,,,,,,,,,,,,,,16.5051,1278.4,0.052745,24.4778,6189,CH1,v1,
24754,20241231,48,Cs0.05MA0.16FA0.79PbI2.9Br0.1,1.73,PMACl,0.72,PSP,2.3,,,Me-2PACz,0.141,DMACPA,0.189,,,,,,,1000,10,5000,30,6,160,110,25,,,,,,,,,,,,,,,73.8125,-25603100.0,0.000259,-1.11333,6189,CH2,v1,
24755,20241231,48,Cs0.05MA0.16FA0.79PbI2.9Br0.1,1.73,PMACl,0.72,PSP,2.3,,,Me-2PACz,0.141,DMACPA,0.189,,,,,,,1000,10,5000,30,6,160,110,25,,,,,,,,,,,,,,,18.1181,68.0421,1.13233,23.5159,6189,CH3,v1,
24756,20241231,48,Cs0.05MA0.16FA0.79PbI2.9Br0.1,1.73,PMACl,0.72,PSP,2.3,,,Me-2PACz,0.141,DMACPA,0.189,,,,,,,1000,10,5000,30,6,160,110,25,,,,,,,,,,,,,,,17.6708,68.3828,1.12268,23.0173,6189,CH4,v1,
24757,20241231,48,Cs0.05MA0.16FA0.79PbI2.9Br0.1,1.73,PMACl,0.72,PSP,2.3,,,Me-2PACz,0.141,DMACPA,0.189,,,,,,,1000,10,5000,30,6,160,110,25,,,,,,,,,,,,,,,18.7628,70.769,1.14077,23.2412,6190,CH1,v1,
24758,20241231,48,Cs0.05MA0.16FA0.79PbI2.9Br0.1,1.73,PMACl,0.72,PSP,2.3,,,Me-2PACz,0.141,DMACPA,0.189,,,,,,,1000,10,5000,30,6,160,110,25,,,,,,,,,,,,,,,20.0943,112.956,0.768619,23.1447,6190,CH2,v1,
24759,20241231,48,Cs0.05MA0.16FA0.79PbI2.9Br0.1,1.73,PMACl,0.72,PSP,2.3,,,Me-2PACz,0.141,DMACPA,0.189,,,,,,,1000,10,5000,30,6,160,110,25,,,,,,,,,,,,,,,19.0566,72.454,1.13556,23.1619,6190,CH3,v1,
24760,20241231,48,Cs0.05MA0.16FA0.79PbI2.9Br0.1,1.73,PMACl,0.72,PSP,2.3,,,Me-2PACz,0.141,DMACPA,0.189,,,,,,,1000,10,5000,30,6,160,110,25,,,,,,,,,,,,,,,5.97319,30.9205,0.84454,22.8739,6190,CH4,v1,
24761,20241231,48,Cs0.05MA0.16FA0.79PbI2.9Br0.1,1.73,PMACl,0.72,PSP,2.3,,,Me-2PACz,0.132,DMACPA,0.198,,,,,,,1000,10,5000,30,6,160,110,25,,,,,,,,,,,,,,,2.08e-05,0.0210282,0.007652,12.9049,6191,CH1,v1,
24762,20241231,48,Cs0.05MA0.16FA0.79PbI2.9Br0.1,1.73,PMACl,0.72,PSP,2.3,,,Me-2PACz,0.132,DMACPA,0.198,,,,,,,1000,10,5000,30,6,160,110,25,,,,,,,,,,,,,,,7.44e-06,0.185873,0.0012,3.33626,6191,CH2,v1,
24763,20241231,48,Cs0.05MA0.16FA0.79PbI2.9Br0.1,1.73,PMACl,0.72,PSP,2.3,,,Me-2PACz,0.132,DMACPA,0.198,,,,,,,1000,10,5000,30,6,160,110,25,,,,,,,,,,,,,,,5.72e-06,0.228098,0.000939,2.67332,6191,CH3,v1,
24764,20241231,48,Cs0.05MA0.16FA0.79PbI2.9Br0.1,1.73,PMACl,0.72,PSP,2.3,,,Me-2PACz,0.132,DMACPA,0.198,,,,,,,1000,10,5000,30,6,160,110,25,,,,,,,,,,,,,,,2.33e-05,0.0266207,0.007387,11.8376,6191,CH4,v1,
24765,20241231,48,Cs0.05MA0.16FA0.79PbI2.9Br0.1,1.73,PMACl,0.72,PSP,2.3,,,Me-2PACz,0.132,DMACPA,0.198,,,,,,,1000,10,5000,30,6,160,110,25,,,,,,,,,,,,,,,0.143583,23.4789,0.032453,18.8436,6192,CH1,v1,
24766,20241231,48,Cs0.05MA0.16FA0.79PbI2.9Br0.1,1.73,PMACl,0.72,PSP,2.3,,,Me-2PACz,0.132,DMACPA,0.198,,,,,,,1000,10,5000,30,6,160,110,25,,,,,,,,,,,,,,,29.6779,-15.6338,0.801754,-236.77,6192,CH2,v1,
24767,20241231,48,Cs0.05MA0.16FA0.79PbI2.9Br0.1,1.73,PMACl,0.72,PSP,2.3,,,Me-2PACz,0.132,DMACPA,0.198,,,,,,,1000,10,5000,30,6,160,110,25,,,,,,,,,,,,,,,18.1921,70.3909,1.12282,23.0174,6192,CH3,v1,
24768,20241231,48,Cs0.05MA0.16FA0.79PbI2.9Br0.1,1.73,PMACl,0.72,PSP,2.3,,,Me-2PACz,0.132,DMACPA,0.198,,,,,,,1000,10,5000,30,6,160,110,25,,,,,,,,,,,,,,,0.178466,24.4163,0.035551,20.5599,6192,CH4,v1,
24769,20241231,48,Cs0.05MA0.16FA0.79PbI2.9Br0.1,1.73,PMACl,0.72,PSP,2.3,,,Me-2PACz,0.198,py3,0.132,,,,,,,1000,10,5000,30,6,160,110,25,,,,,,,,,,,,,,,17.4133,67.5057,1.10561,23.3312,6193,CH1,v1,
24770,20241231,48,Cs0.05MA0.16FA0.79PbI2.9Br0.1,1.73,PMACl,0.72,PSP,2.3,,,Me-2PACz,0.198,py3,0.132,,,,,,,1000,10,5000,30,6,160,110,25,,,,,,,,,,,,,,,18.1899,68.9238,1.12171,23.5277,6193,CH2,v1,
24771,20241231,48,Cs0.05MA0.16FA0.79PbI2.9Br0.1,1.73,PMACl,0.72,PSP,2.3,,,Me-2PACz,0.198,py3,0.132,,,,,,,1000,10,5000,30,6,160,110,25,,,,,,,,,,,,,,,12.3913,61.1953,0.861274,23.5103,6193,CH3,v1,
24772,20241231,48,Cs0.05MA0.16FA0.79PbI2.9Br0.1,1.73,PMACl,0.72,PSP,2.3,,,Me-2PACz,0.198,py3,0.132,,,,,,,1000,10,5000,30,6,160,110,25,,,,,,,,,,,,,,,18.4998,71.5186,1.12178,23.059,6193,CH4,v1,
24773,20241231,48,Cs0.05MA0.16FA0.79PbI2.9Br0.1,1.73,PMACl,0.72,PSP,2.3,,,Me-2PACz,0.198,py3,0.132,,,,,,,1000,10,5000,30,6,160,110,25,,,,,,,,,,,,,,,18.0001,68.7432,1.12531,23.2687,6194,CH1,v1,
24774,20241231,48,Cs0.05MA0.16FA0.79PbI2.9Br0.1,1.73,PMACl,0.72,PSP,2.3,,,Me-2PACz,0.198,py3,0.132,,,,,,,1000,10,5000,30,6,160,110,25,,,,,,,,,,,,,,,5.52912,-38.3932,0.803803,-17.9165,6194,CH2,v1,
24775,20241231,48,Cs0.05MA0.16FA0.79PbI2.9Br0.1,1.73,PMACl,0.72,PSP,2.3,,,Me-2PACz,0.198,py3,0.132,,,,,,,1000,10,5000,30,6,160,110,25,,,,,,,,,,,,,,,18.5632,71.409,1.12368,23.1344,6194,CH3,v1,
24776,20241231,48,Cs0.05MA0.16FA0.79PbI2.9Br0.1,1.73,PMACl,0.72,PSP,2.3,,,Me-2PACz,0.198,py3,0.132,,,,,,,1000,10,5000,30,6,160,110,25,,,,,,,,,,,,,,,18.4831,72.2616,1.1221,22.7947,6194,CH4,v1,
24777,20241231,48,Cs0.05MA0.16FA0.79PbI2.9Br0.1,1.73,PMACl,0.72,PSP,2.3,,,Me-2PACz,0.11,DMACPA,0.22,,,,,,,1000,10,5000,30,6,160,110,25,,,,,,,,,,,,,,,19.3904,70.7075,1.12575,24.36,6195,CH1,v1,
24778,20241231,48,Cs0.05MA0.16FA0.79PbI2.9Br0.1,1.73,PMACl,0.72,PSP,2.3,,,Me-2PACz,0.11,DMACPA,0.22,,,,,,,1000,10,5000,30,6,160,110,25,,,,,,,,,,,,,,,1.06e+40,5.62e+40,0.131343,143.745,6195,CH2,v1,
24779,20241231,48,Cs0.05MA0.16FA0.79PbI2.9Br0.1,1.73,PMACl,0.72,PSP,2.3,,,Me-2PACz,0.11,DMACPA,0.22,,,,,,,1000,10,5000,30,6,160,110,25,,,,,,,,,,,,,,,2.95756,37.6128,0.33061,23.7838,6195,CH3,v1,
24780,20241231,48,Cs0.05MA0.16FA0.79PbI2.9Br0.1,1.73,PMACl,0.72,PSP,2.3,,,Me-2PACz,0.11,DMACPA,0.22,,,,,,,1000,10,5000,30,6,160,110,25,,,,,,,,,,,,,,,5.27795,28.3793,0.795162,23.3888,6195,CH4,v1,
24781,20241231,48,Cs0.05MA0.16FA0.79PbI2.9Br0.1,1.73,PMACl,0.72,PSP,2.3,,,Me-2PACz,0.11,DMACPA,0.22,,,,,,,1000,10,5000,30,6,160,110,25,,,,,,,,,,,,,,,0.296781,24.7656,0.054195,22.1118,6196,CH1,v1,
24782,20241231,48,Cs0.05MA0.16FA0.79PbI2.9Br0.1,1.73,PMACl,0.72,PSP,2.3,,,Me-2PACz,0.11,DMACPA,0.22,,,,,,,1000,10,5000,30,6,160,110,25,,,,,,,,,,,,,,,3.00267,128.633,-0.000139,-16.8532,6196,CH2,v1,
24783,20241231,48,Cs0.05MA0.16FA0.79PbI2.9Br0.1,1.73,PMACl,0.72,PSP,2.3,,,Me-2PACz,0.11,DMACPA,0.22,,,,,,,1000,10,5000,30,6,160,110,25,,,,,,,,,,,,,,,19.3534,76.3968,1.06355,23.8189,6196,CH3,v1,
24784,20241231,48,Cs0.05MA0.16FA0.79PbI2.9Br0.1,1.73,PMACl,0.72,PSP,2.3,,,Me-2PACz,0.11,DMACPA,0.22,,,,,,,1000,10,5000,30,6,160,110,25,,,,,,,,,,,,,,,19.2918,73.4217,1.12637,23.3274,6196,CH4,v1,
24785,20241231,48,Cs0.05MA0.16FA0.79PbI2.9Br0.1,1.73,PMACl,0.72,PSP,2.3,,,Me-2PACz,0.198,MeO-4PADBC,0.132,,,,,,,1000,10,5000,30,6,160,110,25,,,,,,,,,,,,,,,18.6317,71.1139,1.09384,23.9522,6197,CH1,v1,
24786,20241231,48,Cs0.05MA0.16FA0.79PbI2.9Br0.1,1.73,PMACl,0.72,PSP,2.3,,,Me-2PACz,0.198,MeO-4PADBC,0.132,,,,,,,1000,10,5000,30,6,160,110,25,,,,,,,,,,,,,,,1.62e+39,5e+40,-0.000141,-22.8877,6197,CH2,v1,
24787,20241231,48,Cs0.05MA0.16FA0.79PbI2.9Br0.1,1.73,PMACl,0.72,PSP,2.3,,,Me-2PACz,0.198,MeO-4PADBC,0.132,,,,,,,1000,10,5000,30,6,160,110,25,,,,,,,,,,,,,,,4.6371,153.747,0.016838,179.122,6197,CH3,v1,
24788,20241231,48,Cs0.05MA0.16FA0.79PbI2.9Br0.1,1.73,PMACl,0.72,PSP,2.3,,,Me-2PACz,0.198,MeO-4PADBC,0.132,,,,,,,1000,10,5000,30,6,160,110,25,,,,,,,,,,,,,,,18.6894,71.8072,1.09567,23.7547,6197,CH4,v1,
24789,20241231,48,Cs0.05MA0.16FA0.79PbI2.9Br0.1,1.73,PMACl,0.72,PSP,2.3,,,Me-2PACz,0.198,MeO-4PADBC,0.132,,,,,,,1000,10,5000,30,6,160,110,25,,,,,,,,,,,,,,,12.806,51.623,1.01893,24.3459,6198,CH1,v1,
24790,20241231,48,Cs0.05MA0.16FA0.79PbI2.9Br0.1,1.73,PMACl,0.72,PSP,2.3,,,Me-2PACz,0.198,MeO-4PADBC,0.132,,,,,,,1000,10,5000,30,6,160,110,25,,,,,,,,,,,,,,,18.9481,152.903,0.516957,23.9715,6198,CH2,v1,
24791,20241231,48,Cs0.05MA0.16FA0.79PbI2.9Br0.1,1.73,PMACl,0.72,PSP,2.3,,,Me-2PACz,0.198,MeO-4PADBC,0.132,,,,,,,1000,10,5000,30,6,160,110,25,,,,,,,,,,,,,,,19.2264,73.8133,1.06943,24.3563,6198,CH3,v1,
24792,20241231,48,Cs0.05MA0.16FA0.79PbI2.9Br0.1,1.73,PMACl,0.72,PSP,2.3,,,Me-2PACz,0.198,MeO-4PADBC,0.132,,,,,,,1000,10,5000,30,6,160,110,25,,,,,,,,,,,,,,,18.1553,69.684,1.09673,23.7557,6198,CH4,v1,
24793,20241231,48,Cs0.05MA0.16FA0.79PbI2.9Br0.1,1.73,PMACl,0.72,PSP,2.3,,,Me-2PACz,0.132,py3,0.198,,,,,,,1000,10,5000,30,6,160,110,25,,,,,,,,,,,,,,,18.7015,70.8746,1.08734,24.2673,6199,CH1,v1,
24794,20241231,48,Cs0.05MA0.16FA0.79PbI2.9Br0.1,1.73,PMACl,0.72,PSP,2.3,,,Me-2PACz,0.132,py3,0.198,,,,,,,1000,10,5000,30,6,160,110,25,,,,,,,,,,,,,,,19.5304,72.1494,1.11165,24.3507,6199,CH2,v1,
24795,20241231,48,Cs0.05MA0.16FA0.79PbI2.9Br0.1,1.73,PMACl,0.72,PSP,2.3,,,Me-2PACz,0.132,py3,0.198,,,,,,,1000,10,5000,30,6,160,110,25,,,,,,,,,,,,,,,19.4722,72.6372,1.10714,24.2134,6199,CH3,v1,
24796,20241231,48,Cs0.05MA0.16FA0.79PbI2.9Br0.1,1.73,PMACl,0.72,PSP,2.3,,,Me-2PACz,0.132,py3,0.198,,,,,,,1000,10,5000,30,6,160,110,25,,,,,,,,,,,,,,,15.4573,59.9339,1.09467,23.5602,6199,CH4,v1,
24797,20241231,48,Cs0.05MA0.16FA0.79PbI2.9Br0.1,1.73,PMACl,0.72,PSP,2.3,,,Me-2PACz,0.132,py3,0.198,,,,,,,1000,10,5000,30,6,160,110,25,,,,,,,,,,,,,,,0.000104543,0.0800893,0.003495,37.3524,6200,CH1,v1,
24798,20241231,48,Cs0.05MA0.16FA0.79PbI2.9Br0.1,1.73,PMACl,0.72,PSP,2.3,,,Me-2PACz,0.132,py3,0.198,,,,,,,1000,10,5000,30,6,160,110,25,,,,,,,,,,,,,,,0.0,0.0,0.003859,42.1054,6200,CH2,v1,
24799,20241231,48,Cs0.05MA0.16FA0.79PbI2.9Br0.1,1.73,PMACl,0.72,PSP,2.3,,,Me-2PACz,0.132,py3,0.198,,,,,,,1000,10,5000,30,6,160,110,25,,,,,,,,,,,,,,,0.000801488,0.434384,0.004085,45.1702,6200,CH3,v1,
24800,20241231,48,Cs0.05MA0.16FA0.79PbI2.9Br0.1,1.73,PMACl,0.72,PSP,2.3,,,Me-2PACz,0.132,py3,0.198,,,,,,,1000,10,5000,30,6,160,110,25,,,,,,,,,,,,,,,6.86e-05,0.0712327,0.002968,32.4665,6200,CH4,v1,
24801,20250102,49,Cs0.05MA0.1FA0.85PbI3.0,1.73,MACl,14.6,PEAI,0.5,,,Me-4PACz,0.198,DMACPA,0.132,,,,,,,1100,10,5100,28,10,200,115,15,,,,,,,,,,,,,,,8.3702,41.5997,0.854347,23.5511,6201,CH1,v1,
24802,20250102,49,Cs0.05MA0.1FA0.85PbI3.0,1.73,MACl,14.6,PEAI,0.5,,,Me-4PACz,0.198,DMACPA,0.132,,,,,,,1100,10,5100,28,10,200,115,15,,,,,,,,,,,,,,,93.4651,0.0,3.38e+34,16.4313,6201,CH2,v1,
24803,20250102,49,Cs0.05MA0.1FA0.85PbI3.0,1.73,MACl,14.6,PEAI,0.5,,,Me-4PACz,0.198,DMACPA,0.132,,,,,,,1100,10,5100,28,10,200,115,15,,,,,,,,,,,,,,,3.05662,25.7888,0.376384,31.4905,6201,CH3,v1,
24804,20250102,49,Cs0.05MA0.1FA0.85PbI3.0,1.73,MACl,14.6,PEAI,0.5,,,Me-4PACz,0.198,DMACPA,0.132,,,,,,,1100,10,5100,28,10,200,115,15,,,,,,,,,,,,,,,9.12018,35.167,0.977239,26.538,6201,CH4,v1,
24805,20250102,49,Cs0.05MA0.1FA0.85PbI3.0,1.73,MACl,14.6,PEAI,0.5,,,Me-4PACz,0.198,DMACPA,0.132,,,,,,,1000,10,5000,32,7,180,105,20,,,,,,,,,,,,,,,3.52652,29.1082,0.483141,25.0759,6202,CH1,v1,
24806,20250102,49,Cs0.05MA0.1FA0.85PbI3.0,1.73,MACl,14.6,PEAI,0.5,,,Me-4PACz,0.198,DMACPA,0.132,,,,,,,1000,10,5000,32,7,180,105,20,,,,,,,,,,,,,,,19.5927,71.5551,1.08663,25.1984,6202,CH2,v1,
24807,20250102,49,Cs0.05MA0.1FA0.85PbI3.0,1.73,MACl,14.6,PEAI,0.5,,,Me-4PACz,0.198,DMACPA,0.132,,,,,,,1000,10,5000,32,7,180,105,20,,,,,,,,,,,,,,,19.2656,92.2353,0.841016,24.836,6202,CH3,v1,
24808,20250102,49,Cs0.05MA0.1FA0.85PbI3.0,1.73,MACl,14.6,PEAI,0.5,,,Me-4PACz,0.198,DMACPA,0.132,,,,,,,1000,10,5000,32,7,180,105,20,,,,,,,,,,,,,,,14.7138,490.454,0.127441,23.5405,6202,CH4,v1,
24809,20250102,49,Cs0.05MA0.1FA0.85PbI3.0,1.73,MACl,14.6,PEAI,0.5,,,Me-4PACz,0.198,DMACPA,0.132,,,,,,,1000,10,5000,30,8,250,110,20,,,,,,,,,,,,,,,0.00203851,1.39942,0.010196,14.286,6203,CH1,v1,
24810,20250102,49,Cs0.05MA0.1FA0.85PbI3.0,1.73,MACl,14.6,PEAI,0.5,,,Me-4PACz,0.198,DMACPA,0.132,,,,,,,1000,10,5000,30,8,250,110,20,,,,,,,,,,,,,,,74.462,13359.9,0.03129,17.8124,6203,CH2,v1,
24811,20250102,49,Cs0.05MA0.1FA0.85PbI3.0,1.73,MACl,14.6,PEAI,0.5,,,Me-4PACz,0.198,DMACPA,0.132,,,,,,,1000,10,5000,30,8,250,110,20,,,,,,,,,,,,,,,15.9989,65.0965,1.08188,22.7171,6203,CH3,v1,
24812,20250102,49,Cs0.05MA0.1FA0.85PbI3.0,1.73,MACl,14.6,PEAI,0.5,,,Me-4PACz,0.198,DMACPA,0.132,,,,,,,1000,10,5000,30,8,250,110,20,,,,,,,,,,,,,,,0.336985,24.8507,0.064582,20.997,6203,CH4,v1,
