Repository: MI-Materials-Intelligence/Recipe-Language-Model

# Learning Layer

## Overview

In the learning layer, the formulas and parameters are encoded and then tokenised into recipes as inputs. Through atomic skills of data extraction, cleaning, and matching, these data are organised into standardised datasets, providing the basis for RLM training and iterative recipe refinement.

Key Atomic Skills:
- **Cleaning**: Preprocessing and outlier cleaning
- **Matching**: Matching data pairs based on variables
- **Extraction**: Data extraction from robotic boxes

File: seven_ai_layers_robotics/learning/data/data50764_from_db.csv (part 105 of 253)
No,date,rank,Formula PVK,Concentration PVK,Formula Additive 1,Concentration Additive 1,Formula Additive 2,Concentration Additive 2,Formula Additive 3,Concentration Additive 3,Formula SAM 1,Concentration SAM 1,Formula SAM 2,Concentration SAM 2,Formula SAM 3,Concentration SAM 3,Spin Coating Speed SAM,Spin Coating Time SAM,Annealed Temperature SAM,Annealed Time SAM,Spin Coating Speed PVK 1,Spin Coating Time PVK 1,Spin Coating Speed PVK 2,Spin Coating Time PVK 2,Antisolvent Dropping Timing,Antisolvent Volume,Annealed Temperature PVK,Annealed Time PVK,Formula Passivator 1,Concentration Passivator 1,Formula Passivator 2,Concentration Passivator 2,Formula Passivator 3,Concentration Passivator 3,Formula Passivator 4,Concentration Passivator 4,Spin Coating Speed Passivator,Spin Coating Time Passivator,Passivator Dropping Timing,Passivator Volume,Annealed Temperature Passivator,Annealed Time Passivator,PCE,FF,Voc,Jsc,Product,Channel,From,upload_time
24813,20250102,49,Cs0.05MA0.1FA0.85PbI3.0,1.73,MACl,14.6,PEAI,0.5,,,Me-4PACz,0.198,DMACPA,0.132,,,,,,,1050,10,5050,30,12,200,100,15,,,,,,,,,,,,,,,2.39447,30.0204,0.34028,23.4399,6204,CH1,v1,
24814,20250102,49,Cs0.05MA0.1FA0.85PbI3.0,1.73,MACl,14.6,PEAI,0.5,,,Me-4PACz,0.198,DMACPA,0.132,,,,,,,1050,10,5050,30,12,200,100,15,,,,,,,,,,,,,,,16.4785,88.4884,0.789729,23.5805,6204,CH2,v1,
24815,20250102,49,Cs0.05MA0.1FA0.85PbI3.0,1.73,MACl,14.6,PEAI,0.5,,,Me-4PACz,0.198,DMACPA,0.132,,,,,,,1050,10,5050,30,12,200,100,15,,,,,,,,,,,,,,,2.10284,26.1127,0.333918,24.1166,6204,CH3,v1,
24816,20250102,49,Cs0.05MA0.1FA0.85PbI3.0,1.73,MACl,14.6,PEAI,0.5,,,Me-4PACz,0.198,DMACPA,0.132,,,,,,,1050,10,5050,30,12,200,100,15,,,,,,,,,,,,,,,4.7251,29.0776,0.664968,24.4372,6204,CH4,v1,
24817,20250102,49,Cs0.05MA0.1FA0.85PbI3.0,1.73,MACl,14.6,PEAI,0.5,,,Me-4PACz,0.198,DMACPA,0.132,,,,,,,1000,10,5000,30,12,250,110,20,,,,,,,,,,,,,,,0.981691,25.1265,0.139245,28.0583,6205,CH1,v1,
24818,20250102,49,Cs0.05MA0.1FA0.85PbI3.0,1.73,MACl,14.6,PEAI,0.5,,,Me-4PACz,0.198,DMACPA,0.132,,,,,,,1000,10,5000,30,12,250,110,20,,,,,,,,,,,,,,,417.032,11649.9,0.08379,42.7221,6205,CH2,v1,
24819,20250102,49,Cs0.05MA0.1FA0.85PbI3.0,1.73,MACl,14.6,PEAI,0.5,,,Me-4PACz,0.198,DMACPA,0.132,,,,,,,1000,10,5000,30,12,250,110,20,,,,,,,,,,,,,,,0.0359938,16.8827,0.01322,16.1267,6205,CH3,v1,
24820,20250102,49,Cs0.05MA0.1FA0.85PbI3.0,1.73,MACl,14.6,PEAI,0.5,,,Me-4PACz,0.198,DMACPA,0.132,,,,,,,1000,10,5000,30,12,250,110,20,,,,,,,,,,,,,,,1.19395,25.1589,0.183283,25.8923,6205,CH4,v1,
24821,20250102,49,Cs0.05MA0.1FA0.85PbI3.0,1.73,MACl,14.6,PEAI,0.5,,,Me-4PACz,0.198,DMACPA,0.132,,,,,,,1000,10,5000,30,9,250,115,15,,,,,,,,,,,,,,,18.1074,69.5331,1.06652,24.4173,6206,CH1,v1,
24822,20250102,49,Cs0.05MA0.1FA0.85PbI3.0,1.73,MACl,14.6,PEAI,0.5,,,Me-4PACz,0.198,DMACPA,0.132,,,,,,,1000,10,5000,30,9,250,115,15,,,,,,,,,,,,,,,16.361,5566.72,0.004495,65.387,6206,CH2,v1,
24823,20250102,49,Cs0.05MA0.1FA0.85PbI3.0,1.73,MACl,14.6,PEAI,0.5,,,Me-4PACz,0.198,DMACPA,0.132,,,,,,,1000,10,5000,30,9,250,115,15,,,,,,,,,,,,,,,0.162893,23.7918,0.033104,20.6824,6206,CH3,v1,
24824,20250102,49,Cs0.05MA0.1FA0.85PbI3.0,1.73,MACl,14.6,PEAI,0.5,,,Me-4PACz,0.198,DMACPA,0.132,,,,,,,1000,10,5000,30,9,250,115,15,,,,,,,,,,,,,,,17.715,69.3328,1.07613,23.7432,6206,CH4,v1,
24825,20250102,49,Cs0.05MA0.1FA0.85PbI3.0,1.73,MACl,14.6,PEAI,0.5,,,Me-4PACz,0.198,DMACPA,0.132,,,,,,,1000,10,5000,40,8,200,105,25,,,,,,,,,,,,,,,7e-10,8.49471,0.0,-1.89e-05,6207,CH1,v1,
24826,20250102,49,Cs0.05MA0.1FA0.85PbI3.0,1.73,MACl,14.6,PEAI,0.5,,,Me-4PACz,0.198,DMACPA,0.132,,,,,,,1000,10,5000,40,8,200,105,25,,,,,,,,,,,,,,,7e-10,8.49471,0.0,-1.89e-05,6207,CH2,v1,
24827,20250102,49,Cs0.05MA0.1FA0.85PbI3.0,1.73,MACl,14.6,PEAI,0.5,,,Me-4PACz,0.198,DMACPA,0.132,,,,,,,1000,10,5000,40,8,200,105,25,,,,,,,,,,,,,,,7e-10,8.49471,0.0,-1.89e-05,6207,CH3,v1,
24828,20250102,49,Cs0.05MA0.1FA0.85PbI3.0,1.73,MACl,14.6,PEAI,0.5,,,Me-4PACz,0.198,DMACPA,0.132,,,,,,,1000,10,5000,40,8,200,105,25,,,,,,,,,,,,,,,7e-10,8.49471,0.0,-1.89e-05,6207,CH4,v1,
24829,20250102,49,Cs0.05MA0.1FA0.85PbI3.0,1.73,MACl,14.6,PEAI,0.5,,,Me-4PACz,0.198,DMACPA,0.132,,,,,,,1000,10,5000,30,5,250,100,15,,,,,,,,,,,,,,,14.3342,57.6158,1.04384,23.8341,6208,CH1,v1,
24830,20250102,49,Cs0.05MA0.1FA0.85PbI3.0,1.73,MACl,14.6,PEAI,0.5,,,Me-4PACz,0.198,DMACPA,0.132,,,,,,,1000,10,5000,30,5,250,100,15,,,,,,,,,,,,,,,1.86e+40,-2.11e+41,-9.2e-05,95.9174,6208,CH2,v1,
24831,20250102,49,Cs0.05MA0.1FA0.85PbI3.0,1.73,MACl,14.6,PEAI,0.5,,,Me-4PACz,0.198,DMACPA,0.132,,,,,,,1000,10,5000,30,5,250,100,15,,,,,,,,,,,,,,,363.161,-160.337,0.374359,-605.029,6208,CH3,v1,
24832,20250102,49,Cs0.05MA0.1FA0.85PbI3.0,1.73,MACl,14.6,PEAI,0.5,,,Me-4PACz,0.198,DMACPA,0.132,,,,,,,1000,10,5000,30,5,250,100,15,,,,,,,,,,,,,,,2.49491,25.1735,0.173759,57.038,6208,CH4,v1,
24833,20250102,49,Cs0.05MA0.1FA0.85PbI3.0,1.73,MACl,14.6,PEAI,0.5,,,Me-4PACz,0.11,DMACPA,0.22,,,,,,,1000,10,5000,30,10,200,110,20,,,,,,,,,,,,,,,5.28503,175.463,0.131879,22.8394,6209,CH1,v1,
24834,20250102,49,Cs0.05MA0.1FA0.85PbI3.0,1.73,MACl,14.6,PEAI,0.5,,,Me-4PACz,0.11,DMACPA,0.22,,,,,,,1000,10,5000,30,10,200,110,20,,,,,,,,,,,,,,,15.28,63.6255,1.06455,22.5593,6209,CH2,v1,
24835,20250102,49,Cs0.05MA0.1FA0.85PbI3.0,1.73,MACl,14.6,PEAI,0.5,,,Me-4PACz,0.11,DMACPA,0.22,,,,,,,1000,10,5000,30,10,200,110,20,,,,,,,,,,,,,,,0.0895115,24.1523,0.021982,16.8598,6209,CH3,v1,
24836,20250102,49,Cs0.05MA0.1FA0.85PbI3.0,1.73,MACl,14.6,PEAI,0.5,,,Me-4PACz,0.11,DMACPA,0.22,,,,,,,1000,10,5000,30,10,200,110,20,,,,,,,,,,,,,,,13.1769,57.6739,1.06448,21.4632,6209,CH4,v1,
24837,20250102,49,Cs0.05MA0.1FA0.85PbI3.0,1.73,MACl,14.6,PEAI,0.5,,,Me-4PACz,0.11,DMACPA,0.22,,,,,,,1000,12,5000,35,12,180,105,25,,,,,,,,,,,,,,,16.1699,224.337,0.284011,25.3788,6210,CH1,v1,
24838,20250102,49,Cs0.05MA0.1FA0.85PbI3.0,1.73,MACl,14.6,PEAI,0.5,,,Me-4PACz,0.11,DMACPA,0.22,,,,,,,1000,12,5000,35,12,180,105,25,,,,,,,,,,,,,,,62.1538,-97.1231,0.211,-303.293,6210,CH2,v1,
24839,20250102,49,Cs0.05MA0.1FA0.85PbI3.0,1.73,MACl,14.6,PEAI,0.5,,,Me-4PACz,0.11,DMACPA,0.22,,,,,,,1000,12,5000,35,12,180,105,25,,,,,,,,,,,,,,,19.7734,70.5747,1.0826,25.88,6210,CH3,v1,
24840,20250102,49,Cs0.05MA0.1FA0.85PbI3.0,1.73,MACl,14.6,PEAI,0.5,,,Me-4PACz,0.11,DMACPA,0.22,,,,,,,1000,12,5000,35,12,180,105,25,,,,,,,,,,,,,,,18.9422,69.6299,1.07495,25.3074,6210,CH4,v1,
24841,20250102,49,Cs0.05MA0.1FA0.85PbI3.0,1.73,MACl,14.6,PEAI,0.5,,,Me-4PACz,0.11,DMACPA,0.22,,,,,,,1200,10,5200,30,7,200,110,20,,,,,,,,,,,,,,,19.2757,73.5991,1.06391,24.6168,6211,CH1,v1,
24842,20250102,49,Cs0.05MA0.1FA0.85PbI3.0,1.73,MACl,14.6,PEAI,0.5,,,Me-4PACz,0.11,DMACPA,0.22,,,,,,,1200,10,5200,30,7,200,110,20,,,,,,,,,,,,,,,2.46e+40,-2.43e+42,-9.9e-05,10.2502,6211,CH2,v1,
24843,20250102,49,Cs0.05MA0.1FA0.85PbI3.0,1.73,MACl,14.6,PEAI,0.5,,,Me-4PACz,0.11,DMACPA,0.22,,,,,,,1200,10,5200,30,7,200,110,20,,,,,,,,,,,,,,,10.2325,88.4334,0.487296,23.7451,6211,CH3,v1,
24844,20250102,49,Cs0.05MA0.1FA0.85PbI3.0,1.73,MACl,14.6,PEAI,0.5,,,Me-4PACz,0.11,DMACPA,0.22,,,,,,,1200,10,5200,30,7,200,110,20,,,,,,,,,,,,,,,17.5034,69.2285,1.05664,23.9283,6211,CH4,v1,
24845,20250102,49,Cs0.05MA0.1FA0.85PbI3.0,1.73,MACl,14.6,PEAI,0.5,,,Me-4PACz,0.11,DMACPA,0.22,,,,,,,1000,15,5000,30,10,250,100,15,,,,,,,,,,,,,,,11.5856,49.0198,1.00294,23.5653,6212,CH1,v1,
24846,20250102,49,Cs0.05MA0.1FA0.85PbI3.0,1.73,MACl,14.6,PEAI,0.5,,,Me-4PACz,0.11,DMACPA,0.22,,,,,,,1000,15,5000,30,10,250,100,15,,,,,,,,,,,,,,,11.9398,-1445.95,-3.6e-05,23.1531,6212,CH2,v1,
24847,20250102,49,Cs0.05MA0.1FA0.85PbI3.0,1.73,MACl,14.6,PEAI,0.5,,,Me-4PACz,0.11,DMACPA,0.22,,,,,,,1000,15,5000,30,10,250,100,15,,,,,,,,,,,,,,,10.6423,46.0717,0.982595,23.5087,6212,CH3,v1,
24848,20250102,49,Cs0.05MA0.1FA0.85PbI3.0,1.73,MACl,14.6,PEAI,0.5,,,Me-4PACz,0.11,DMACPA,0.22,,,,,,,1000,15,5000,30,10,250,100,15,,,,,,,,,,,,,,,10.9021,47.4336,0.982232,23.3996,6212,CH4,v1,
24849,20250102,49,Cs0.05MA0.1FA0.85PbI3.0,1.73,MACl,14.6,PEAI,0.5,,,Me-4PACz,0.11,DMACPA,0.22,,,,,,,1100,10,5100,28,10,200,115,15,,,,,,,,,,,,,,,20.0901,251.763,0.303665,26.2782,6213,CH1,v1,
24850,20250102,49,Cs0.05MA0.1FA0.85PbI3.0,1.73,MACl,14.6,PEAI,0.5,,,Me-4PACz,0.11,DMACPA,0.22,,,,,,,1100,10,5100,28,10,200,115,15,,,,,,,,,,,,,,,671.399,13304.5,-6.3e-05,-80.7118,6213,CH2,v1,
24851,20250102,49,Cs0.05MA0.1FA0.85PbI3.0,1.73,MACl,14.6,PEAI,0.5,,,Me-4PACz,0.11,DMACPA,0.22,,,,,,,1100,10,5100,28,10,200,115,15,,,,,,,,,,,,,,,17.8724,61.6308,1.02295,28.3486,6213,CH3,v1,
24852,20250102,49,Cs0.05MA0.1FA0.85PbI3.0,1.73,MACl,14.6,PEAI,0.5,,,Me-4PACz,0.11,DMACPA,0.22,,,,,,,1100,10,5100,28,10,200,115,15,,,,,,,,,,,,,,,2.43e-05,0.0299132,0.006374,12.7474,6213,CH4,v1,
24853,20250102,49,Cs0.05MA0.1FA0.85PbI3.0,1.73,MACl,14.6,PEAI,0.5,,,Me-4PACz,0.11,DMACPA,0.22,,,,,,,1000,10,5000,32,9,180,105,20,,,,,,,,,,,,,,,0.965135,25.3064,0.157915,24.1509,6214,CH1,v1,
24854,20250102,49,Cs0.05MA0.1FA0.85PbI3.0,1.73,MACl,14.6,PEAI,0.5,,,Me-4PACz,0.11,DMACPA,0.22,,,,,,,1000,10,5000,32,9,180,105,20,,,,,,,,,,,,,,,70.978,970.812,-0.000117,-62.7525,6214,CH2,v1,
24855,20250102,49,Cs0.05MA0.1FA0.85PbI3.0,1.73,MACl,14.6,PEAI,0.5,,,Me-4PACz,0.11,DMACPA,0.22,,,,,,,1000,10,5000,32,9,180,105,20,,,,,,,,,,,,,,,0.0753735,23.3279,0.018454,17.5087,6214,CH3,v1,
24856,20250102,49,Cs0.05MA0.1FA0.85PbI3.0,1.73,MACl,14.6,PEAI,0.5,,,Me-4PACz,0.11,DMACPA,0.22,,,,,,,1000,10,5000,32,9,180,105,20,,,,,,,,,,,,,,,0.875596,25.4061,0.145286,23.7215,6214,CH4,v1,
24857,20250102,49,Cs0.05MA0.1FA0.85PbI3.0,1.73,MACl,14.6,PEAI,0.5,,,Me-4PACz,0.11,DMACPA,0.22,,,,,,,1000,10,5000,30,8,250,110,20,,,,,,,,,,,,,,,16.528,65.3895,1.06606,23.71,6215,CH1,v1,
24858,20250102,49,Cs0.05MA0.1FA0.85PbI3.0,1.73,MACl,14.6,PEAI,0.5,,,Me-4PACz,0.11,DMACPA,0.22,,,,,,,1000,10,5000,30,8,250,110,20,,,,,,,,,,,,,,,57.7626,-372.67,0.599647,-25.848,6215,CH2,v1,
24859,20250102,49,Cs0.05MA0.1FA0.85PbI3.0,1.73,MACl,14.6,PEAI,0.5,,,Me-4PACz,0.11,DMACPA,0.22,,,,,,,1000,10,5000,30,8,250,110,20,,,,,,,,,,,,,,,14.617,60.827,1.06904,22.4785,6215,CH3,v1,
24860,20250102,49,Cs0.05MA0.1FA0.85PbI3.0,1.73,MACl,14.6,PEAI,0.5,,,Me-4PACz,0.11,DMACPA,0.22,,,,,,,1000,10,5000,30,8,250,110,20,,,,,,,,,,,,,,,0.131803,22.1817,0.029971,19.8258,6215,CH4,v1,
24861,20250102,49,Cs0.05MA0.1FA0.85PbI3.0,1.73,MACl,14.6,PEAI,0.5,,,Me-4PACz,0.11,DMACPA,0.22,,,,,,,1050,10,5050,30,12,200,100,15,,,,,,,,,,,,,,,12.9268,53.9844,1.03897,23.0472,6216,CH1,v1,
24862,20250102,49,Cs0.05MA0.1FA0.85PbI3.0,1.73,MACl,14.6,PEAI,0.5,,,Me-4PACz,0.11,DMACPA,0.22,,,,,,,1050,10,5050,30,12,200,100,15,,,,,,,,,,,,,,,13.327,62.4596,0.918916,23.2198,6216,CH2,v1,
24863,20250102,49,Cs0.05MA0.1FA0.85PbI3.0,1.73,MACl,14.6,PEAI,0.5,,,Me-4PACz,0.11,DMACPA,0.22,,,,,,,1050,10,5050,30,12,200,100,15,,,,,,,,,,,,,,,14.168,57.3634,1.04203,23.7025,6216,CH3,v1,
24864,20250102,49,Cs0.05MA0.1FA0.85PbI3.0,1.73,MACl,14.6,PEAI,0.5,,,Me-4PACz,0.11,DMACPA,0.22,,,,,,,1050,10,5050,30,12,200,100,15,,,,,,,,,,,,,,,13.8651,57.8825,1.03466,23.1514,6216,CH4,v1,
24865,20250102,49,Cs0.05MA0.1FA0.85PbI3.0,1.73,MACl,14.6,PEAI,0.5,,,Me-4PACz,0.11,DMACPA,0.22,,,,,,,1000,10,5000,30,15,250,110,20,,,,,,,,,,,,,,,10.5155,45.0672,0.995491,23.4386,6217,CH1,v1,
24866,20250102,49,Cs0.05MA0.1FA0.85PbI3.0,1.73,MACl,14.6,PEAI,0.5,,,Me-4PACz,0.11,DMACPA,0.22,,,,,,,1000,10,5000,30,15,250,110,20,,,,,,,,,,,,,,,17.4341,-700.253,-0.000113,22.0584,6217,CH2,v1,
24867,20250102,49,Cs0.05MA0.1FA0.85PbI3.0,1.73,MACl,14.6,PEAI,0.5,,,Me-4PACz,0.11,DMACPA,0.22,,,,,,,1000,10,5000,30,15,250,110,20,,,,,,,,,,,,,,,0.924345,26.3326,0.156026,22.4981,6217,CH3,v1,
24868,20250102,49,Cs0.05MA0.1FA0.85PbI3.0,1.73,MACl,14.6,PEAI,0.5,,,Me-4PACz,0.11,DMACPA,0.22,,,,,,,1000,10,5000,30,15,250,110,20,,,,,,,,,,,,,,,0.0336429,17.0678,0.013214,14.9171,6217,CH4,v1,
24869,20250102,49,Cs0.05MA0.1FA0.85PbI3.0,1.73,MACl,14.6,PEAI,0.5,,,Me-4PACz,0.11,DMACPA,0.22,,,,,,,1000,10,5000,30,10,250,115,25,,,,,,,,,,,,,,,14.0242,59.7428,1.05486,22.2535,6218,CH1,v1,
24870,20250102,49,Cs0.05MA0.1FA0.85PbI3.0,1.73,MACl,14.6,PEAI,0.5,,,Me-4PACz,0.11,DMACPA,0.22,,,,,,,1000,10,5000,30,10,250,115,25,,,,,,,,,,,,,,,68.6107,-34.6545,0.546266,-362.433,6218,CH2,v1,
24871,20250102,49,Cs0.05MA0.1FA0.85PbI3.0,1.73,MACl,14.6,PEAI,0.5,,,Me-4PACz,0.11,DMACPA,0.22,,,,,,,1000,10,5000,30,10,250,115,25,,,,,,,,,,,,,,,11.1623,51.614,1.06231,20.358,6218,CH3,v1,
24872,20250102,49,Cs0.05MA0.1FA0.85PbI3.0,1.73,MACl,14.6,PEAI,0.5,,,Me-4PACz,0.11,DMACPA,0.22,,,,,,,1000,10,5000,30,10,250,115,25,,,,,,,,,,,,,,,9.9247,48.4735,1.05971,19.3208,6218,CH4,v1,
24873,20250102,49,Cs0.05MA0.1FA0.85PbI3.0,1.73,MACl,14.6,PEAI,0.5,,,Me-4PACz,0.11,DMACPA,0.22,,,,,,,1000,10,5000,40,8,200,105,25,,,,,,,,,,,,,,,13.6535,54.4862,1.04174,24.0547,6219,CH1,v1,
24874,20250102,49,Cs0.05MA0.1FA0.85PbI3.0,1.73,MACl,14.6,PEAI,0.5,,,Me-4PACz,0.11,DMACPA,0.22,,,,,,,1000,10,5000,40,8,200,105,25,,,,,,,,,,,,,,,9.9202,-219.878,-0.000159,28.3923,6219,CH2,v1,
24875,20250102,49,Cs0.05MA0.1FA0.85PbI3.0,1.73,MACl,14.6,PEAI,0.5,,,Me-4PACz,0.11,DMACPA,0.22,,,,,,,1000,10,5000,40,8,200,105,25,,,,,,,,,,,,,,,17.283,70.5989,1.02733,23.8294,6219,CH3,v1,
24876,20250102,49,Cs0.05MA0.1FA0.85PbI3.0,1.73,MACl,14.6,PEAI,0.5,,,Me-4PACz,0.11,DMACPA,0.22,,,,,,,1000,10,5000,40,8,200,105,25,,,,,,,,,,,,,,,2.00038,26.7773,0.31354,23.8261,6219,CH4,v1,
24877,20250102,49,Cs0.05MA0.1FA0.85PbI3.0,1.73,MACl,14.6,PEAI,0.5,,,Me-4PACz,0.11,DMACPA,0.22,,,,,,,1000,10,5000,30,5,250,100,15,,,,,,,,,,,,,,,17.8474,68.1041,1.06167,24.6838,6220,CH1,v1,
24878,20250102,49,Cs0.05MA0.1FA0.85PbI3.0,1.73,MACl,14.6,PEAI,0.5,,,Me-4PACz,0.11,DMACPA,0.22,,,,,,,1000,10,5000,30,5,250,100,15,,,,,,,,,,,,,,,15.559,159.764,0.391928,24.8482,6220,CH2,v1,
24879,20250102,49,Cs0.05MA0.1FA0.85PbI3.0,1.73,MACl,14.6,PEAI,0.5,,,Me-4PACz,0.11,DMACPA,0.22,,,,,,,1000,10,5000,30,5,250,100,15,,,,,,,,,,,,,,,16.1033,62.4625,1.04499,24.6707,6220,CH3,v1,
24880,20250102,49,Cs0.05MA0.1FA0.85PbI3.0,1.73,MACl,14.6,PEAI,0.5,,,Me-4PACz,0.11,DMACPA,0.22,,,,,,,1000,10,5000,30,5,250,100,15,,,,,,,,,,,,,,,15.0214,61.4273,1.03478,23.6319,6220,CH4,v1,
24881,20250102,49,Cs0.05MA0.1FA0.85PbI3.0,1.73,MACl,14.6,PEAI,0.5,,,Me-4PACz,0.132,DMACPA,0.198,,,,,,,1000,12,5200,35,10,200,110,25,,,,,,,,,,,,,,,10.2808,47.2967,0.863468,25.1738,6221,CH1,v1,
24882,20250102,49,Cs0.05MA0.1FA0.85PbI3.0,1.73,MACl,14.6,PEAI,0.5,,,Me-4PACz,0.132,DMACPA,0.198,,,,,,,1000,12,5200,35,10,200,110,25,,,,,,,,,,,,,,,2.17e+40,3.18e+42,0.02068,32.9969,6221,CH2,v1,
24883,20250102,49,Cs0.05MA0.1FA0.85PbI3.0,1.73,MACl,14.6,PEAI,0.5,,,Me-4PACz,0.132,DMACPA,0.198,,,,,,,1000,12,5200,35,10,200,110,25,,,,,,,,,,,,,,,8.17429,33.6461,0.955947,25.4145,6221,CH3,v1,
24884,20250102,49,Cs0.05MA0.1FA0.85PbI3.0,1.73,MACl,14.6,PEAI,0.5,,,Me-4PACz,0.132,DMACPA,0.198,,,,,,,1000,12,5200,35,10,200,110,25,,,,,,,,,,,,,,,17.8967,68.3492,1.0644,24.6001,6221,CH4,v1,
24885,20250102,49,Cs0.05MA0.1FA0.85PbI3.0,1.73,MACl,14.6,PEAI,0.5,,,Me-4PACz,0.132,DMACPA,0.198,,,,,,,1100,10,5100,30,12,180,105,20,,,,,,,,,,,,,,,18.1516,69.4939,1.06217,24.5908,6222,CH1,v1,
24886,20250102,49,Cs0.05MA0.1FA0.85PbI3.0,1.73,MACl,14.6,PEAI,0.5,,,Me-4PACz,0.132,DMACPA,0.198,,,,,,,1100,10,5100,30,12,180,105,20,,,,,,,,,,,,,,,16.4148,63.8118,1.05816,24.3098,6222,CH2,v1,
24887,20250102,49,Cs0.05MA0.1FA0.85PbI3.0,1.73,MACl,14.6,PEAI,0.5,,,Me-4PACz,0.132,DMACPA,0.198,,,,,,,1100,10,5100,30,12,180,105,20,,,,,,,,,,,,,,,16.7401,64.3743,1.05965,24.5405,6222,CH3,v1,
24888,20250102,49,Cs0.05MA0.1FA0.85PbI3.0,1.73,MACl,14.6,PEAI,0.5,,,Me-4PACz,0.132,DMACPA,0.198,,,,,,,1100,10,5100,30,12,180,105,20,,,,,,,,,,,,,,,3.71015,354.42,0.04742,22.0755,6222,CH4,v1,
24889,20250102,49,Cs0.05MA0.1FA0.85PbI3.0,1.73,MACl,14.6,PEAI,0.5,,,Me-4PACz,0.132,DMACPA,0.198,,,,,,,1000,15,5000,32,15,200,115,25,,,,,,,,,,,,,,,16.986,65.3716,1.05828,24.5528,6223,CH1,v1,
24890,20250102,49,Cs0.05MA0.1FA0.85PbI3.0,1.73,MACl,14.6,PEAI,0.5,,,Me-4PACz,0.132,DMACPA,0.198,,,,,,,1000,15,5000,32,15,200,115,25,,,,,,,,,,,,,,,15.7766,72.5525,0.901584,24.1188,6223,CH2,v1,
24891,20250102,49,Cs0.05MA0.1FA0.85PbI3.0,1.73,MACl,14.6,PEAI,0.5,,,Me-4PACz,0.132,DMACPA,0.198,,,,,,,1000,15,5000,32,15,200,115,25,,,,,,,,,,,,,,,14.5168,57.8924,1.0642,23.5628,6223,CH3,v1,
24892,20250102,49,Cs0.05MA0.1FA0.85PbI3.0,1.73,MACl,14.6,PEAI,0.5,,,Me-4PACz,0.132,DMACPA,0.198,,,,,,,1000,15,5000,32,15,200,115,25,,,,,,,,,,,,,,,12.1562,51.294,1.04728,22.6293,6223,CH4,v1,
24893,20250102,49,Cs0.05MA0.1FA0.85PbI3.0,1.73,MACl,14.6,PEAI,0.5,,,Me-4PACz,0.132,DMACPA,0.198,,,,,,,1200,10,5300,30,10,250,100,15,,,,,,,,,,,,,,,0.926805,25.3317,0.162168,22.561,6224,CH1,v1,
24894,20250102,49,Cs0.05MA0.1FA0.85PbI3.0,1.73,MACl,14.6,PEAI,0.5,,,Me-4PACz,0.132,DMACPA,0.198,,,,,,,1200,10,5300,30,10,250,100,15,,,,,,,,,,,,,,,1.49e+40,-1.88e+40,0.211,-376.591,6224,CH2,v1,
24895,20250102,49,Cs0.05MA0.1FA0.85PbI3.0,1.73,MACl,14.6,PEAI,0.5,,,Me-4PACz,0.132,DMACPA,0.198,,,,,,,1200,10,5300,30,10,250,100,15,,,,,,,,,,,,,,,1.11241,25.5417,0.192023,22.681,6224,CH3,v1,
24896,20250102,49,Cs0.05MA0.1FA0.85PbI3.0,1.73,MACl,14.6,PEAI,0.5,,,Me-4PACz,0.132,DMACPA,0.198,,,,,,,1200,10,5300,30,10,250,100,15,,,,,,,,,,,,,,,2.71786,27.857,0.44455,21.9468,6224,CH4,v1,
24897,20250102,49,Cs0.05MA0.1FA0.85PbI3.0,1.73,MACl,14.6,PEAI,0.5,,,Me-4PACz,0.132,DMACPA,0.198,,,,,,,1050,12,5050,28,8,200,110,20,,,,,,,,,,,,,,,14.2681,57.9497,1.0888,22.6134,6225,CH1,v1,
24898,20250102,49,Cs0.05MA0.1FA0.85PbI3.0,1.73,MACl,14.6,PEAI,0.5,,,Me-4PACz,0.132,DMACPA,0.198,,,,,,,1050,12,5050,28,8,200,110,20,,,,,,,,,,,,,,,10.4252,59.9155,0.904177,19.2438,6225,CH2,v1,
24899,20250102,49,Cs0.05MA0.1FA0.85PbI3.0,1.73,MACl,14.6,PEAI,0.5,,,Me-4PACz,0.132,DMACPA,0.198,,,,,,,1050,12,5050,28,8,200,110,20,,,,,,,,,,,,,,,9.24151,46.8273,1.07071,18.4319,6225,CH3,v1,
24900,20250102,49,Cs0.05MA0.1FA0.85PbI3.0,1.73,MACl,14.6,PEAI,0.5,,,Me-4PACz,0.132,DMACPA,0.198,,,,,,,1050,12,5050,28,8,200,110,20,,,,,,,,,,,,,,,8.78353,46.4232,1.06711,17.7307,6225,CH4,v1,
24901,20250102,49,Cs0.05MA0.1FA0.85PbI3.0,1.73,MACl,14.6,PEAI,0.5,,,Me-4PACz,0.132,DMACPA,0.198,,,,,,,1000,10,5000,35,7,180,105,25,,,,,,,,,,,,,,,19.0814,70.126,1.09608,24.825,6226,CH1,v1,
24902,20250102,49,Cs0.05MA0.1FA0.85PbI3.0,1.73,MACl,14.6,PEAI,0.5,,,Me-4PACz,0.132,DMACPA,0.198,,,,,,,1000,10,5000,35,7,180,105,25,,,,,,,,,,,,,,,2.13848,431.245,-0.000113,-4.38672,6226,CH2,v1,
24903,20250102,49,Cs0.05MA0.1FA0.85PbI3.0,1.73,MACl,14.6,PEAI,0.5,,,Me-4PACz,0.132,DMACPA,0.198,,,,,,,1000,10,5000,35,7,180,105,25,,,,,,,,,,,,,,,17.6014,68.7612,1.08413,23.6115,6226,CH3,v1,
24904,20250102,49,Cs0.05MA0.1FA0.85PbI3.0,1.73,MACl,14.6,PEAI,0.5,,,Me-4PACz,0.132,DMACPA,0.198,,,,,,,1000,10,5000,35,7,180,105,25,,,,,,,,,,,,,,,16.8539,67.5159,1.08311,23.0474,6226,CH4,v1,
24905,20250102,49,Cs0.05MA0.1FA0.85PbI3.0,1.73,MACl,14.6,PEAI,0.5,,,Me-4PACz,0.132,DMACPA,0.198,,,,,,,1150,10,5150,30,5,250,110,20,,,,,,,,,,,,,,,19.1044,73.5708,1.09184,23.7831,6227,CH1,v1,
24906,20250102,49,Cs0.05MA0.1FA0.85PbI3.0,1.73,MACl,14.6,PEAI,0.5,,,Me-4PACz,0.132,DMACPA,0.198,,,,,,,1150,10,5150,30,5,250,110,20,,,,,,,,,,,,,,,9.19e+38,-7.97e+40,-9.3e-05,12.4189,6227,CH2,v1,
24907,20250102,49,Cs0.05MA0.1FA0.85PbI3.0,1.73,MACl,14.6,PEAI,0.5,,,Me-4PACz,0.132,DMACPA,0.198,,,,,,,1150,10,5150,30,5,250,110,20,,,,,,,,,,,,,,,16.1993,68.0686,1.08271,21.9805,6227,CH3,v1,
24908,20250102,49,Cs0.05MA0.1FA0.85PbI3.0,1.73,MACl,14.6,PEAI,0.5,,,Me-4PACz,0.132,DMACPA,0.198,,,,,,,1150,10,5150,30,5,250,110,20,,,,,,,,,,,,,,,15.5278,67.2225,1.07422,21.5033,6227,CH4,v1,
24909,20250102,49,Cs0.05MA0.1FA0.85PbI3.0,1.73,MACl,14.6,PEAI,0.5,,,Me-4PACz,0.132,DMACPA,0.198,,,,,,,1000,10,5000,30,12,250,100,15,,,,,,,,,,,,,,,17.9327,68.1904,1.06903,24.5999,6228,CH1,v1,
24910,20250102,49,Cs0.05MA0.1FA0.85PbI3.0,1.73,MACl,14.6,PEAI,0.5,,,Me-4PACz,0.132,DMACPA,0.198,,,,,,,1000,10,5000,30,12,250,100,15,,,,,,,,,,,,,,,16.5902,64.4866,1.06463,24.1648,6228,CH2,v1,
24911,20250102,49,Cs0.05MA0.1FA0.85PbI3.0,1.73,MACl,14.6,PEAI,0.5,,,Me-4PACz,0.132,DMACPA,0.198,,,,,,,1000,10,5000,30,12,250,100,15,,,,,,,,,,,,,,,4.29571,222.856,0.086598,22.2588,6228,CH3,v1,
24912,20250102,49,Cs0.05MA0.1FA0.85PbI3.0,1.73,MACl,14.6,PEAI,0.5,,,Me-4PACz,0.132,DMACPA,0.198,,,,,,,1000,10,5000,30,12,250,100,15,,,,,,,,,,,,,,,17.7774,68.6322,1.07453,24.1058,6228,CH4,v1,
24913,20250102,49,Cs0.05MA0.1FA0.85PbI3.0,1.73,MACl,14.6,PEAI,0.5,,,Me-4PACz,0.132,DMACPA,0.198,,,,,,,1100,15,5200,30,10,200,115,25,,,,,,,,,,,,,,,12.9522,57.5219,1.07494,20.9472,6229,CH1,v1,
24914,20250102,49,Cs0.05MA0.1FA0.85PbI3.0,1.73,MACl,14.6,PEAI,0.5,,,Me-4PACz,0.132,DMACPA,0.198,,,,,,,1100,15,5200,30,10,200,115,25,,,,,,,,,,,,,,,284.618,-4550.13,-5.3e-05,116.951,6229,CH2,v1,
24915,20250102,49,Cs0.05MA0.1FA0.85PbI3.0,1.73,MACl,14.6,PEAI,0.5,,,Me-4PACz,0.132,DMACPA,0.198,,,,,,,1100,15,5200,30,10,200,115,25,,,,,,,,,,,,,,,9.70035,48.4714,1.07167,18.6741,6229,CH3,v1,
24916,20250102,49,Cs0.05MA0.1FA0.85PbI3.0,1.73,MACl,14.6,PEAI,0.5,,,Me-4PACz,0.132,DMACPA,0.198,,,,,,,1100,15,5200,30,10,200,115,25,,,,,,,,,,,,,,,10.0671,50.124,1.07464,18.6894,6229,CH4,v1,
24917,20250102,49,Cs0.05MA0.1FA0.85PbI3.0,1.73,MACl,14.6,PEAI,0.5,,,Me-4PACz,0.132,DMACPA,0.198,,,,,,,1000,12,5000,30,8,180,105,25,,,,,,,,,,,,,,,14.4641,61.5307,1.07801,21.806,6230,CH1,v1,
24918,20250102,49,Cs0.05MA0.1FA0.85PbI3.0,1.73,MACl,14.6,PEAI,0.5,,,Me-4PACz,0.132,DMACPA,0.198,,,,,,,1000,12,5000,30,8,180,105,25,,,,,,,,,,,,,,,79.0106,-4526.38,-0.000109,15.9973,6230,CH2,v1,
24919,20250102,49,Cs0.05MA0.1FA0.85PbI3.0,1.73,MACl,14.6,PEAI,0.5,,,Me-4PACz,0.132,DMACPA,0.198,,,,,,,1000,12,5000,30,8,180,105,25,,,,,,,,,,,,,,,7.75441,41.1271,0.98532,19.1356,6230,CH3,v1,
24920,20250102,49,Cs0.05MA0.1FA0.85PbI3.0,1.73,MACl,14.6,PEAI,0.5,,,Me-4PACz,0.132,DMACPA,0.198,,,,,,,1000,12,5000,30,8,180,105,25,,,,,,,,,,,,,,,9.22407,47.0146,1.06012,18.5069,6230,CH4,v1,
24921,20250102,49,Cs0.05MA0.1FA0.85PbI3.0,1.73,MACl,14.6,PEAI,0.5,,,Me-4PACz,0.132,DMACPA,0.198,,,,,,,1200,10,5300,28,8,250,110,20,,,,,,,,,,,,,,,13.5366,61.5993,1.06846,20.5672,6231,CH1,v1,
24922,20250102,49,Cs0.05MA0.1FA0.85PbI3.0,1.73,MACl,14.6,PEAI,0.5,,,Me-4PACz,0.132,DMACPA,0.198,,,,,,,1200,10,5300,28,8,250,110,20,,,,,,,,,,,,,,,0.176159,24.9957,0.038546,18.2834,6231,CH2,v1,
24923,20250102,49,Cs0.05MA0.1FA0.85PbI3.0,1.73,MACl,14.6,PEAI,0.5,,,Me-4PACz,0.132,DMACPA,0.198,,,,,,,1200,10,5300,28,8,250,110,20,,,,,,,,,,,,,,,1.45641,10.3357,0.743425,18.9543,6231,CH3,v1,
24924,20250102,49,Cs0.05MA0.1FA0.85PbI3.0,1.73,MACl,14.6,PEAI,0.5,,,Me-4PACz,0.132,DMACPA,0.198,,,,,,,1200,10,5300,28,8,250,110,20,,,,,,,,,,,,,,,9.31249,49.8537,1.06595,17.524,6231,CH4,v1,
24925,20250102,49,Cs0.05MA0.1FA0.85PbI3.0,1.73,MACl,14.6,PEAI,0.5,,,Me-4PACz,0.132,DMACPA,0.198,,,,,,,1050,15,5050,30,5,200,100,15,,,,,,,,,,,,,,,10.5527,46.8584,1.01762,22.1304,6232,CH1,v1,
24926,20250102,49,Cs0.05MA0.1FA0.85PbI3.0,1.73,MACl,14.6,PEAI,0.5,,,Me-4PACz,0.132,DMACPA,0.198,,,,,,,1050,15,5050,30,5,200,100,15,,,,,,,,,,,,,,,2e+39,1.13e+42,0.008849,20.0928,6232,CH2,v1,
24927,20250102,49,Cs0.05MA0.1FA0.85PbI3.0,1.73,MACl,14.6,PEAI,0.5,,,Me-4PACz,0.132,DMACPA,0.198,,,,,,,1050,15,5050,30,5,200,100,15,,,,,,,,,,,,,,,9.86536,45.4285,1.00356,21.6392,6232,CH3,v1,
24928,20250102,49,Cs0.05MA0.1FA0.85PbI3.0,1.73,MACl,14.6,PEAI,0.5,,,Me-4PACz,0.132,DMACPA,0.198,,,,,,,1050,15,5050,30,5,200,100,15,,,,,,,,,,,,,,,0.672664,25.895,0.133679,19.4321,6232,CH4,v1,
24929,20250102,49,Cs0.05MA0.1FA0.85PbI3.0,1.73,MACl,14.6,PEAI,0.5,,,py3,0.165,2PACz,0.165,,,,,,,1000,10,5000,30,10,200,110,20,,,,,,,,,,,,,,,0.158562,24.0923,0.033709,19.524,6233,CH1,v1,
24930,20250102,49,Cs0.05MA0.1FA0.85PbI3.0,1.73,MACl,14.6,PEAI,0.5,,,py3,0.165,2PACz,0.165,,,,,,,1000,10,5000,30,10,200,110,20,,,,,,,,,,,,,,,9.53145,79.386,0.646363,18.5754,6233,CH2,v1,
24931,20250102,49,Cs0.05MA0.1FA0.85PbI3.0,1.73,MACl,14.6,PEAI,0.5,,,py3,0.165,2PACz,0.165,,,,,,,1000,10,5000,30,10,200,110,20,,,,,,,,,,,,,,,8.25801,47.3287,1.05126,16.5975,6233,CH3,v1,
24932,20250102,49,Cs0.05MA0.1FA0.85PbI3.0,1.73,MACl,14.6,PEAI,0.5,,,py3,0.165,2PACz,0.165,,,,,,,1000,10,5000,30,10,200,110,20,,,,,,,,,,,,,,,7.75692,47.1755,1.04678,15.7079,6233,CH4,v1,
24933,20250102,49,Cs0.05MA0.1FA0.85PbI3.0,1.73,MACl,14.6,PEAI,0.5,,,py3,0.165,2PACz,0.165,,,,,,,1050,12,5100,32,12,180,110,15,,,,,,,,,,,,,,,15.7405,65.1996,1.07322,22.4949,6234,CH1,v1,
24934,20250102,49,Cs0.05MA0.1FA0.85PbI3.0,1.73,MACl,14.6,PEAI,0.5,,,py3,0.165,2PACz,0.165,,,,,,,1050,12,5100,32,12,180,110,15,,,,,,,,,,,,,,,1.32e+39,-43.6451,9.27e+34,-32.6973,6234,CH2,v1,
24935,20250102,49,Cs0.05MA0.1FA0.85PbI3.0,1.73,MACl,14.6,PEAI,0.5,,,py3,0.165,2PACz,0.165,,,,,,,1050,12,5100,32,12,180,110,15,,,,,,,,,,,,,,,9.14153,44.8087,1.04684,19.4883,6234,CH3,v1,
24936,20250102,49,Cs0.05MA0.1FA0.85PbI3.0,1.73,MACl,14.6,PEAI,0.5,,,py3,0.165,2PACz,0.165,,,,,,,1050,12,5100,32,12,180,110,15,,,,,,,,,,,,,,,9.74772,46.3553,1.05528,19.9268,6234,CH4,v1,
24937,20250102,49,Cs0.05MA0.1FA0.85PbI3.0,1.73,MACl,14.6,PEAI,0.5,,,py3,0.165,2PACz,0.165,,,,,,,1100,10,5200,35,7,200,115,25,,,,,,,,,,,,,,,13.0547,58.8129,1.08073,20.539,6235,CH1,v1,
24938,20250102,49,Cs0.05MA0.1FA0.85PbI3.0,1.73,MACl,14.6,PEAI,0.5,,,py3,0.165,2PACz,0.165,,,,,,,1100,10,5200,35,7,200,115,25,,,,,,,,,,,,,,,8.27304,295.759,0.150686,18.5633,6235,CH2,v1,
24939,20250102,49,Cs0.05MA0.1FA0.85PbI3.0,1.73,MACl,14.6,PEAI,0.5,,,py3,0.165,2PACz,0.165,,,,,,,1100,10,5200,35,7,200,115,25,,,,,,,,,,,,,,,10.0462,52.7342,1.08196,17.6076,6235,CH3,v1,
24940,20250102,49,Cs0.05MA0.1FA0.85PbI3.0,1.73,MACl,14.6,PEAI,0.5,,,py3,0.165,2PACz,0.165,,,,,,,1100,10,5200,35,7,200,115,25,,,,,,,,,,,,,,,8.42659,47.7408,1.07541,16.413,6235,CH4,v1,
24941,20250102,49,Cs0.05MA0.1FA0.85PbI3.0,1.73,MACl,14.6,PEAI,0.5,,,py3,0.165,2PACz,0.165,,,,,,,1000,15,5000,30,10,250,100,20,,,,,,,,,,,,,,,10.1494,45.2378,1.02824,21.8196,6236,CH1,v1,
24942,20250102,49,Cs0.05MA0.1FA0.85PbI3.0,1.73,MACl,14.6,PEAI,0.5,,,py3,0.165,2PACz,0.165,,,,,,,1000,15,5000,30,10,250,100,20,,,,,,,,,,,,,,,9.4854,50.6298,0.864277,21.6768,6236,CH2,v1,
24943,20250102,49,Cs0.05MA0.1FA0.85PbI3.0,1.73,MACl,14.6,PEAI,0.5,,,py3,0.165,2PACz,0.165,,,,,,,1000,15,5000,30,10,250,100,20,,,,,,,,,,,,,,,9.55161,43.596,1.01957,21.4888,6236,CH3,v1,
24944,20250102,49,Cs0.05MA0.1FA0.85PbI3.0,1.73,MACl,14.6,PEAI,0.5,,,py3,0.165,2PACz,0.165,,,,,,,1000,15,5000,30,10,250,100,20,,,,,,,,,,,,,,,9.37853,44.914,1.00566,20.7635,6236,CH4,v1,
24945,20250102,49,Cs0.05MA0.1FA0.85PbI3.0,1.73,MACl,14.6,PEAI,0.5,,,py3,0.165,2PACz,0.165,,,,,,,1150,10,5300,28,8,200,110,25,,,,,,,,,,,,,,,11.5003,54.6505,1.06838,19.6965,6237,CH1,v1,
24946,20250102,49,Cs0.05MA0.1FA0.85PbI3.0,1.73,MACl,14.6,PEAI,0.5,,,py3,0.165,2PACz,0.165,,,,,,,1150,10,5300,28,8,200,110,25,,,,,,,,,,,,,,,9.04461,789.124,-9e-06,-127.386,6237,CH2,v1,
24947,20250102,49,Cs0.05MA0.1FA0.85PbI3.0,1.73,MACl,14.6,PEAI,0.5,,,py3,0.165,2PACz,0.165,,,,,,,1150,10,5300,28,8,200,110,25,,,,,,,,,,,,,,,9.21749,48.3587,1.06426,17.9098,6237,CH3,v1,
24948,20250102,49,Cs0.05MA0.1FA0.85PbI3.0,1.73,MACl,14.6,PEAI,0.5,,,py3,0.165,2PACz,0.165,,,,,,,1150,10,5300,28,8,200,110,25,,,,,,,,,,,,,,,8.72934,51.0783,1.04581,16.3415,6237,CH4,v1,
24949,20250102,49,Cs0.05MA0.1FA0.85PbI3.0,1.73,MACl,14.6,PEAI,0.5,,,py3,0.165,2PACz,0.165,,,,,,,1000,10,5000,33,9,180,110,20,,,,,,,,,,,,,,,7.21446,34.912,0.87361,23.6544,6238,CH1,v1,
24950,20250102,49,Cs0.05MA0.1FA0.85PbI3.0,1.73,MACl,14.6,PEAI,0.5,,,py3,0.165,2PACz,0.165,,,,,,,1000,10,5000,33,9,180,110,20,,,,,,,,,,,,,,,1.53e+39,8.1e+40,-0.0001,-18.7844,6238,CH2,v1,
24951,20250102,49,Cs0.05MA0.1FA0.85PbI3.0,1.73,MACl,14.6,PEAI,0.5,,,py3,0.165,2PACz,0.165,,,,,,,1000,10,5000,33,9,180,110,20,,,,,,,,,,,,,,,10.7042,50.1682,1.07568,19.8354,6238,CH3,v1,
24952,20250102,49,Cs0.05MA0.1FA0.85PbI3.0,1.73,MACl,14.6,PEAI,0.5,,,py3,0.165,2PACz,0.165,,,,,,,1000,10,5000,33,9,180,110,20,,,,,,,,,,,,,,,2.29334,29.5133,0.355039,21.8865,6238,CH4,v1,
24953,20250102,49,Cs0.05MA0.1FA0.85PbI3.0,1.73,MACl,14.6,PEAI,0.5,,,py3,0.165,2PACz,0.165,,,,,,,1050,10,5150,30,5,250,115,20,,,,,,,,,,,,,,,14.2534,58.3406,1.08464,22.5248,6239,CH1,v1,
24954,20250102,49,Cs0.05MA0.1FA0.85PbI3.0,1.73,MACl,14.6,PEAI,0.5,,,py3,0.165,2PACz,0.165,,,,,,,1050,10,5150,30,5,250,115,20,,,,,,,,,,,,,,,42.2626,-123.007,0.211,-162.833,6239,CH2,v1,
24955,20250102,49,Cs0.05MA0.1FA0.85PbI3.0,1.73,MACl,14.6,PEAI,0.5,,,py3,0.165,2PACz,0.165,,,,,,,1050,10,5150,30,5,250,115,20,,,,,,,,,,,,,,,10.2417,50.1051,1.08224,18.8872,6239,CH3,v1,
24956,20250102,49,Cs0.05MA0.1FA0.85PbI3.0,1.73,MACl,14.6,PEAI,0.5,,,py3,0.165,2PACz,0.165,,,,,,,1050,10,5150,30,5,250,115,20,,,,,,,,,,,,,,,9.32673,48.3868,1.06239,18.1434,6239,CH4,v1,
24957,20250102,49,Cs0.05MA0.1FA0.85PbI3.0,1.73,MACl,14.6,PEAI,0.5,,,py3,0.165,2PACz,0.165,,,,,,,1000,10,5000,30,12,250,110,25,,,,,,,,,,,,,,,13.7804,52.7165,1.08485,24.0961,6240,CH1,v1,
24958,20250102,49,Cs0.05MA0.1FA0.85PbI3.0,1.73,MACl,14.6,PEAI,0.5,,,py3,0.165,2PACz,0.165,,,,,,,1000,10,5000,30,12,250,110,25,,,,,,,,,,,,,,,130.264,1410.69,0.048687,189.662,6240,CH2,v1,
24959,20250102,49,Cs0.05MA0.1FA0.85PbI3.0,1.73,MACl,14.6,PEAI,0.5,,,py3,0.165,2PACz,0.165,,,,,,,1000,10,5000,30,12,250,110,25,,,,,,,,,,,,,,,8.5423,46.2009,1.06783,17.315,6240,CH3,v1,
24960,20250102,49,Cs0.05MA0.1FA0.85PbI3.0,1.73,MACl,14.6,PEAI,0.5,,,py3,0.165,2PACz,0.165,,,,,,,1000,10,5000,30,12,250,110,25,,,,,,,,,,,,,,,4.61896,34.0801,0.621474,21.8082,6240,CH4,v1,
24961,20250102,49,Cs0.05MA0.1FA0.85PbI3.0,1.73,MACl,14.6,PEAI,0.5,,,py3,0.165,2PACz,0.165,,,,,,,1100,15,5200,30,12,200,115,25,,,,,,,,,,,,,,,10.2014,48.7629,1.09143,19.1678,6241,CH1,v1,
24962,20250102,49,Cs0.05MA0.1FA0.85PbI3.0,1.73,MACl,14.6,PEAI,0.5,,,py3,0.165,2PACz,0.165,,,,,,,1100,15,5200,30,12,200,115,25,,,,,,,,,,,,,,,1.93e+39,6.77e+40,0.17078,16.7126,6241,CH2,v1,
24963,20250102,49,Cs0.05MA0.1FA0.85PbI3.0,1.73,MACl,14.6,PEAI,0.5,,,py3,0.165,2PACz,0.165,,,,,,,1100,15,5200,30,12,200,115,25,,,,,,,,,,,,,,,9.73987,165.493,0.297313,19.7951,6241,CH3,v1,
24964,20250102,49,Cs0.05MA0.1FA0.85PbI3.0,1.73,MACl,14.6,PEAI,0.5,,,py3,0.165,2PACz,0.165,,,,,,,1100,15,5200,30,12,200,115,25,,,,,,,,,,,,,,,6.56806,46.2928,1.069,13.2723,6241,CH4,v1,
24965,20250102,49,Cs0.05MA0.1FA0.85PbI3.0,1.73,MACl,14.6,PEAI,0.5,,,py3,0.165,2PACz,0.165,,,,,,,1000,12,5000,30,9,180,115,20,,,,,,,,,,,,,,,11.3023,51.843,1.09261,19.953,6242,CH1,v1,
24966,20250102,49,Cs0.05MA0.1FA0.85PbI3.0,1.73,MACl,14.6,PEAI,0.5,,,py3,0.165,2PACz,0.165,,,,,,,1000,12,5000,30,9,180,115,20,,,,,,,,,,,,,,,78.079,-41.0571,0.496286,-383.19,6242,CH2,v1,
24967,20250102,49,Cs0.05MA0.1FA0.85PbI3.0,1.73,MACl,14.6,PEAI,0.5,,,py3,0.165,2PACz,0.165,,,,,,,1000,12,5000,30,9,180,115,20,,,,,,,,,,,,,,,8.33953,36.3942,0.977901,23.4323,6242,CH3,v1,
24968,20250102,49,Cs0.05MA0.1FA0.85PbI3.0,1.73,MACl,14.6,PEAI,0.5,,,py3,0.165,2PACz,0.165,,,,,,,1000,12,5000,30,9,180,115,20,,,,,,,,,,,,,,,7.77583,46.8499,1.07101,15.4969,6242,CH4,v1,
24969,20250102,49,Cs0.05MA0.1FA0.85PbI3.0,1.73,MACl,14.6,PEAI,0.5,,,py3,0.165,2PACz,0.165,,,,,,,1200,10,5300,28,8,250,115,20,,,,,,,,,,,,,,,9.91739,46.0124,0.988555,21.8033,6243,CH1,v1,
24970,20250102,49,Cs0.05MA0.1FA0.85PbI3.0,1.73,MACl,14.6,PEAI,0.5,,,py3,0.165,2PACz,0.165,,,,,,,1200,10,5300,28,8,250,115,20,,,,,,,,,,,,,,,8.8065,69.1379,0.760565,16.7475,6243,CH2,v1,
24971,20250102,49,Cs0.05MA0.1FA0.85PbI3.0,1.73,MACl,14.6,PEAI,0.5,,,py3,0.165,2PACz,0.165,,,,,,,1200,10,5300,28,8,250,115,20,,,,,,,,,,,,,,,7.26468,47.6049,1.08135,14.1123,6243,CH3,v1,
24972,20250102,49,Cs0.05MA0.1FA0.85PbI3.0,1.73,MACl,14.6,PEAI,0.5,,,py3,0.165,2PACz,0.165,,,,,,,1200,10,5300,28,8,250,115,20,,,,,,,,,,,,,,,7.94423,50.3889,1.07209,14.7057,6243,CH4,v1,
24973,20250102,49,Cs0.05MA0.1FA0.85PbI3.0,1.73,MACl,14.6,PEAI,0.5,,,py3,0.165,2PACz,0.165,,,,,,,1050,15,5150,30,5,200,110,25,,,,,,,,,,,,,,,10.3328,50.5167,1.09336,18.7077,6244,CH1,v1,
24974,20250102,49,Cs0.05MA0.1FA0.85PbI3.0,1.73,MACl,14.6,PEAI,0.5,,,py3,0.165,2PACz,0.165,,,,,,,1050,15,5150,30,5,200,110,25,,,,,,,,,,,,,,,96.4281,7236.96,0.073777,18.0603,6244,CH2,v1,
24975,20250102,49,Cs0.05MA0.1FA0.85PbI3.0,1.73,MACl,14.6,PEAI,0.5,,,py3,0.165,2PACz,0.165,,,,,,,1050,15,5150,30,5,200,110,25,,,,,,,,,,,,,,,8.9865,53.2956,1.07715,15.654,6244,CH3,v1,
24976,20250102,49,Cs0.05MA0.1FA0.85PbI3.0,1.73,MACl,14.6,PEAI,0.5,,,py3,0.165,2PACz,0.165,,,,,,,1050,15,5150,30,5,200,110,25,,,,,,,,,,,,,,,7.89023,50.6877,1.07531,14.4761,6244,CH4,v1,
24977,20250102,49,Cs0.05MA0.1FA0.85PbI3.0,1.73,MACl,14.6,PEAI,0.5,,,Me-4PACz,0.11,py3,0.22,,,,,,,1000,10,5000,30,12,250,110,20,,,,,,,,,,,,,,,0.126114,22.3701,0.029362,19.2003,6245,CH1,v1,
24978,20250102,49,Cs0.05MA0.1FA0.85PbI3.0,1.73,MACl,14.6,PEAI,0.5,,,Me-4PACz,0.11,py3,0.22,,,,,,,1000,10,5000,30,12,250,110,20,,,,,,,,,,,,,,,1.87e+39,-1.33e+41,-9.8e-05,14.3502,6245,CH2,v1,
24979,20250102,49,Cs0.05MA0.1FA0.85PbI3.0,1.73,MACl,14.6,PEAI,0.5,,,Me-4PACz,0.11,py3,0.22,,,,,,,1000,10,5000,30,12,250,110,20,,,,,,,,,,,,,,,11.5971,54.4587,1.03611,20.5531,6245,CH3,v1,
24980,20250102,49,Cs0.05MA0.1FA0.85PbI3.0,1.73,MACl,14.6,PEAI,0.5,,,Me-4PACz,0.11,py3,0.22,,,,,,,1000,10,5000,30,12,250,110,20,,,,,,,,,,,,,,,11.7649,54.8858,1.0615,20.1934,6245,CH4,v1,
24981,20250102,49,Cs0.05MA0.1FA0.85PbI3.0,1.73,MACl,14.6,PEAI,0.5,,,Me-4PACz,0.11,py3,0.22,,,,,,,1000,10,5000,30,7,250,110,20,,,,,,,,,,,,,,,15.647,62.6852,1.0942,22.8123,6246,CH1,v1,
24982,20250102,49,Cs0.05MA0.1FA0.85PbI3.0,1.73,MACl,14.6,PEAI,0.5,,,Me-4PACz,0.11,py3,0.22,,,,,,,1000,10,5000,30,7,250,110,20,,,,,,,,,,,,,,,1.78e+40,-1.54e+42,-5.1e-05,22.5571,6246,CH2,v1,
24983,20250102,49,Cs0.05MA0.1FA0.85PbI3.0,1.73,MACl,14.6,PEAI,0.5,,,Me-4PACz,0.11,py3,0.22,,,,,,,1000,10,5000,30,7,250,110,20,,,,,,,,,,,,,,,14.4488,60.5256,1.09324,21.8363,6246,CH3,v1,
24984,20250102,49,Cs0.05MA0.1FA0.85PbI3.0,1.73,MACl,14.6,PEAI,0.5,,,Me-4PACz,0.11,py3,0.22,,,,,,,1000,10,5000,30,7,250,110,20,,,,,,,,,,,,,,,7.41149,35.9955,0.94379,21.8163,6246,CH4,v1,
24985,20250102,49,Cs0.05MA0.1FA0.85PbI3.0,1.73,MACl,14.6,PEAI,0.5,,,Me-4PACz,0.11,py3,0.22,,,,,,,1000,10,5000,30,8,200,100,15,,,,,,,,,,,,,,,2.51e-05,0.026544,0.007408,12.7575,6247,CH1,v1,
24986,20250102,49,Cs0.05MA0.1FA0.85PbI3.0,1.73,MACl,14.6,PEAI,0.5,,,Me-4PACz,0.11,py3,0.22,,,,,,,1000,10,5000,30,8,200,100,15,,,,,,,,,,,,,,,15.9939,62.4967,1.05248,24.3156,6247,CH2,v1,
24987,20250102,49,Cs0.05MA0.1FA0.85PbI3.0,1.73,MACl,14.6,PEAI,0.5,,,Me-4PACz,0.11,py3,0.22,,,,,,,1000,10,5000,30,8,200,100,15,,,,,,,,,,,,,,,15.2569,60.3255,1.04377,24.2305,6247,CH3,v1,
24988,20250102,49,Cs0.05MA0.1FA0.85PbI3.0,1.73,MACl,14.6,PEAI,0.5,,,Me-4PACz,0.11,py3,0.22,,,,,,,1000,10,5000,30,8,200,100,15,,,,,,,,,,,,,,,13.9815,57.4578,1.03406,23.5321,6247,CH4,v1,
24989,20250102,49,Cs0.05MA0.1FA0.85PbI3.0,1.73,MACl,14.6,PEAI,0.5,,,Me-4PACz,0.11,py3,0.22,,,,,,,1000,10,5000,30,5,250,100,15,,,,,,,,,,,,,,,15.1291,59.8896,1.05226,24.007,6248,CH1,v1,
24990,20250102,49,Cs0.05MA0.1FA0.85PbI3.0,1.73,MACl,14.6,PEAI,0.5,,,Me-4PACz,0.11,py3,0.22,,,,,,,1000,10,5000,30,5,250,100,15,,,,,,,,,,,,,,,7.68932,35.0755,0.944278,23.2158,6248,CH2,v1,
24991,20250102,49,Cs0.05MA0.1FA0.85PbI3.0,1.73,MACl,14.6,PEAI,0.5,,,Me-4PACz,0.11,py3,0.22,,,,,,,1000,10,5000,30,5,250,100,15,,,,,,,,,,,,,,,9.07006,39.2594,0.9924,23.2798,6248,CH3,v1,
24992,20250102,49,Cs0.05MA0.1FA0.85PbI3.0,1.73,MACl,14.6,PEAI,0.5,,,Me-4PACz,0.11,py3,0.22,,,,,,,1000,10,5000,30,5,250,100,15,,,,,,,,,,,,,,,12.4019,53.1377,1.0253,22.7633,6248,CH4,v1,
24993,20250102,49,Cs0.05MA0.1FA0.85PbI3.0,1.73,MACl,14.6,PEAI,0.5,,,Me-4PACz,0.11,py3,0.22,,,,,,,1000,10,5000,30,10,200,100,15,,,,,,,,,,,,,,,4.13776,29.0331,0.636735,22.3827,6249,CH1,v1,
24994,20250102,49,Cs0.05MA0.1FA0.85PbI3.0,1.73,MACl,14.6,PEAI,0.5,,,Me-4PACz,0.11,py3,0.22,,,,,,,1000,10,5000,30,10,200,100,15,,,,,,,,,,,,,,,2.28e+40,-1.08e+40,0.336932,-625.16,6249,CH2,v1,
24995,20250102,49,Cs0.05MA0.1FA0.85PbI3.0,1.73,MACl,14.6,PEAI,0.5,,,Me-4PACz,0.11,py3,0.22,,,,,,,1000,10,5000,30,10,200,100,15,,,,,,,,,,,,,,,0.084885,24.2066,0.02156,16.2648,6249,CH3,v1,
24996,20250102,49,Cs0.05MA0.1FA0.85PbI3.0,1.73,MACl,14.6,PEAI,0.5,,,Me-4PACz,0.11,py3,0.22,,,,,,,1000,10,5000,30,10,200,100,15,,,,,,,,,,,,,,,4.44617,31.0064,0.625583,22.9218,6249,CH4,v1,
24997,20250102,49,Cs0.05MA0.1FA0.85PbI3.0,1.73,MACl,14.6,PEAI,0.5,,,Me-4PACz,0.11,py3,0.22,,,,,,,1000,10,5000,30,8,250,100,15,,,,,,,,,,,,,,,13.2501,54.7942,1.03517,23.36,6250,CH1,v1,
24998,20250102,49,Cs0.05MA0.1FA0.85PbI3.0,1.73,MACl,14.6,PEAI,0.5,,,Me-4PACz,0.11,py3,0.22,,,,,,,1000,10,5000,30,8,250,100,15,,,,,,,,,,,,,,,8.41213,42.3128,0.829868,23.9566,6250,CH2,v1,
24999,20250102,49,Cs0.05MA0.1FA0.85PbI3.0,1.73,MACl,14.6,PEAI,0.5,,,Me-4PACz,0.11,py3,0.22,,,,,,,1000,10,5000,30,8,250,100,15,,,,,,,,,,,,,,,2.73521,26.9354,0.421488,24.0926,6250,CH3,v1,
25000,20250102,49,Cs0.05MA0.1FA0.85PbI3.0,1.73,MACl,14.6,PEAI,0.5,,,Me-4PACz,0.11,py3,0.22,,,,,,,1000,10,5000,30,8,250,100,15,,,,,,,,,,,,,,,13.5327,58.0778,1.03463,22.5211,6250,CH4,v1,
25001,20250102,49,Cs0.05MA0.1FA0.85PbI3.0,1.73,MACl,14.6,PEAI,0.5,,,Me-4PACz,0.11,py3,0.22,,,,,,,1000,10,5000,30,5,250,110,20,,,,,,,,,,,,,,,14.7434,61.5459,1.10165,21.7448,6251,CH1,v1,
25002,20250102,49,Cs0.05MA0.1FA0.85PbI3.0,1.73,MACl,14.6,PEAI,0.5,,,Me-4PACz,0.11,py3,0.22,,,,,,,1000,10,5000,30,5,250,110,20,,,,,,,,,,,,,,,3.54e+40,-1.1e+42,-1.3e-05,239.381,6251,CH2,v1,
25003,20250102,49,Cs0.05MA0.1FA0.85PbI3.0,1.73,MACl,14.6,PEAI,0.5,,,Me-4PACz,0.11,py3,0.22,,,,,,,1000,10,5000,30,5,250,110,20,,,,,,,,,,,,,,,2.09e-05,0.0193443,0.008472,12.7331,6251,CH3,v1,
25004,20250102,49,Cs0.05MA0.1FA0.85PbI3.0,1.73,MACl,14.6,PEAI,0.5,,,Me-4PACz,0.11,py3,0.22,,,,,,,1000,10,5000,30,5,250,110,20,,,,,,,,,,,,,,,0.114531,23.5118,0.026409,18.4455,6251,CH4,v1,
25005,20250102,49,Cs0.05MA0.1FA0.85PbI3.0,1.73,MACl,14.6,PEAI,0.5,,,Me-4PACz,0.11,py3,0.22,,,,,,,1000,10,5000,30,10,200,100,15,,,,,,,,,,,,,,,1.89e-05,0.0356006,0.005188,10.2433,6252,CH1,v1,
25006,20250102,49,Cs0.05MA0.1FA0.85PbI3.0,1.73,MACl,14.6,PEAI,0.5,,,Me-4PACz,0.11,py3,0.22,,,,,,,1000,10,5000,30,10,200,100,15,,,,,,,,,,,,,,,12.8517,55.2595,1.01655,22.8783,6252,CH2,v1,
25007,20250102,49,Cs0.05MA0.1FA0.85PbI3.0,1.73,MACl,14.6,PEAI,0.5,,,Me-4PACz,0.11,py3,0.22,,,,,,,1000,10,5000,30,10,200,100,15,,,,,,,,,,,,,,,2.22444,26.2944,0.353524,23.9298,6252,CH3,v1,
25008,20250102,49,Cs0.05MA0.1FA0.85PbI3.0,1.73,MACl,14.6,PEAI,0.5,,,Me-4PACz,0.11,py3,0.22,,,,,,,1000,10,5000,30,10,200,100,15,,,,,,,,,,,,,,,11.0007,50.9437,1.01855,21.2006,6252,CH4,v1,
25009,20250102,49,Cs0.05MA0.1FA0.85PbI3.0,1.73,MACl,14.6,PEAI,0.5,,,Me-4PACz,0.198,DMACPA,0.132,,,,,,,1000,10,5000,30,10,200,110,20,,,,,,,,,,,,,,,17.355,67.7303,1.05713,24.2389,6253,CH1,v1,
25010,20250102,49,Cs0.05MA0.1FA0.85PbI3.0,1.73,MACl,14.6,PEAI,0.5,,,Me-4PACz,0.198,DMACPA,0.132,,,,,,,1000,10,5000,30,10,200,110,20,,,,,,,,,,,,,,,2.13e+40,-1.17e+42,-4e-05,45.8356,6253,CH2,v1,
25011,20250102,49,Cs0.05MA0.1FA0.85PbI3.0,1.73,MACl,14.6,PEAI,0.5,,,Me-4PACz,0.198,DMACPA,0.132,,,,,,,1000,10,5000,30,10,200,110,20,,,,,,,,,,,,,,,9.21358,47.6364,0.880482,21.9669,6253,CH3,v1,
25012,20250102,49,Cs0.05MA0.1FA0.85PbI3.0,1.73,MACl,14.6,PEAI,0.5,,,Me-4PACz,0.198,DMACPA,0.132,,,,,,,1000,10,5000,30,10,200,110,20,,,,,,,,,,,,,,,8.66759,45.9015,1.05394,17.9167,6253,CH4,v1,
25013,20250102,49,Cs0.05MA0.1FA0.85PbI3.0,1.73,MACl,14.6,PEAI,0.5,,,Me-4PACz,0.198,DMACPA,0.132,,,,,,,1000,12,5000,35,12,180,105,25,,,,,,,,,,,,,,,12.7036,47.8694,1.02146,25.9805,6254,CH1,v1,
25014,20250102,49,Cs0.05MA0.1FA0.85PbI3.0,1.73,MACl,14.6,PEAI,0.5,,,Me-4PACz,0.198,DMACPA,0.132,,,,,,,1000,12,5000,35,12,180,105,25,,,,,,,,,,,,,,,8.68549,35.4442,0.946377,25.8931,6254,CH2,v1,
25015,20250102,49,Cs0.05MA0.1FA0.85PbI3.0,1.73,MACl,14.6,PEAI,0.5,,,Me-4PACz,0.198,DMACPA,0.132,,,,,,,1000,12,5000,35,12,180,105,25,,,,,,,,,,,,,,,18.1353,66.5171,1.0931,24.9421,6254,CH3,v1,
25016,20250102,49,Cs0.05MA0.1FA0.85PbI3.0,1.73,MACl,14.6,PEAI,0.5,,,Me-4PACz,0.198,DMACPA,0.132,,,,,,,1000,12,5000,35,12,180,105,25,,,,,,,,,,,,,,,17.7764,67.5358,1.08582,24.241,6254,CH4,v1,
25017,20250102,49,Cs0.05MA0.1FA0.85PbI3.0,1.73,MACl,14.6,PEAI,0.5,,,Me-4PACz,0.198,DMACPA,0.132,,,,,,,1200,10,5200,30,15,200,110,20,,,,,,,,,,,,,,,8.02783,35.417,0.964487,23.5012,6255,CH1,v1,
25018,20250102,49,Cs0.05MA0.1FA0.85PbI3.0,1.73,MACl,14.6,PEAI,0.5,,,Me-4PACz,0.198,DMACPA,0.132,,,,,,,1200,10,5200,30,15,200,110,20,,,,,,,,,,,,,,,2.38e+40,-8.31e+42,-1.1e-05,24.9603,6255,CH2,v1,
25019,20250102,49,Cs0.05MA0.1FA0.85PbI3.0,1.73,MACl,14.6,PEAI,0.5,,,Me-4PACz,0.198,DMACPA,0.132,,,,,,,1200,10,5200,30,15,200,110,20,,,,,,,,,,,,,,,0.514802,25.2484,0.092172,22.1212,6255,CH3,v1,
25020,20250102,49,Cs0.05MA0.1FA0.85PbI3.0,1.73,MACl,14.6,PEAI,0.5,,,Me-4PACz,0.198,DMACPA,0.132,,,,,,,1200,10,5200,30,15,200,110,20,,,,,,,,,,,,,,,16.7743,67.1973,1.06267,23.4906,6255,CH4,v1,
25021,20250102,49,Cs0.05MA0.1FA0.85PbI3.0,1.73,MACl,14.6,PEAI,0.5,,,Me-4PACz,0.198,DMACPA,0.132,,,,,,,1000,15,5000,30,10,250,100,15,,,,,,,,,,,,,,,10.974,47.7397,1.03009,22.3157,6256,CH1,v1,
25022,20250102,49,Cs0.05MA0.1FA0.85PbI3.0,1.73,MACl,14.6,PEAI,0.5,,,Me-4PACz,0.198,DMACPA,0.132,,,,,,,1000,15,5000,30,10,250,100,15,,,,,,,,,,,,,,,10.2987,44.8571,1.00382,22.8715,6256,CH2,v1,
25023,20250102,49,Cs0.05MA0.1FA0.85PbI3.0,1.73,MACl,14.6,PEAI,0.5,,,Me-4PACz,0.198,DMACPA,0.132,,,,,,,1000,15,5000,30,10,250,100,15,,,,,,,,,,,,,,,1.49e+39,1.4e+41,0.070303,15.2229,6256,CH3,v1,
25024,20250102,49,Cs0.05MA0.1FA0.85PbI3.0,1.73,MACl,14.6,PEAI,0.5,,,Me-4PACz,0.198,DMACPA,0.132,,,,,,,1000,15,5000,30,10,250,100,15,,,,,,,,,,,,,,,10.7086,49.3856,1.01425,21.379,6256,CH4,v1,
