Repository: MI-Materials-Intelligence/Recipe-Language-Model

# Learning Layer

## Overview

In the learning layer, the formulas and parameters are encoded and then tokenised into recipes as inputs. Through atomic skills of data extraction, cleaning, and matching, these data are organised into standardised datasets, providing the basis for RLM training and iterative recipe refinement.

Key Atomic Skills:
- **Cleaning**: Preprocessing and outlier cleaning
- **Matching**: Matching data pairs based on variables
- **Extraction**: Data extraction from robotic boxes

File: seven_ai_layers_robotics/learning/data/data50764_from_db.csv (part 106 of 253)
No,date,rank,Formula PVK,Concentration PVK,Formula Additive 1,Concentration Additive 1,Formula Additive 2,Concentration Additive 2,Formula Additive 3,Concentration Additive 3,Formula SAM 1,Concentration SAM 1,Formula SAM 2,Concentration SAM 2,Formula SAM 3,Concentration SAM 3,Spin Coating Speed SAM,Spin Coating Time SAM,Annealed Temperature SAM,Annealed Time SAM,Spin Coating Speed PVK 1,Spin Coating Time PVK 1,Spin Coating Speed PVK 2,Spin Coating Time PVK 2,Antisolvent Dropping Timing,Antisolvent Volume,Annealed Temperature PVK,Annealed Time PVK,Formula Passivator 1,Concentration Passivator 1,Formula Passivator 2,Concentration Passivator 2,Formula Passivator 3,Concentration Passivator 3,Formula Passivator 4,Concentration Passivator 4,Spin Coating Speed Passivator,Spin Coating Time Passivator,Passivator Dropping Timing,Passivator Volume,Annealed Temperature Passivator,Annealed Time Passivator,PCE,FF,Voc,Jsc,Product,Channel,From,upload_time
25025,20250102,49,Cs0.05MA0.1FA0.85PbI3.0,1.73,MACl,14.6,PEAI,0.5,,,Me-4PACz,0.11,py3,0.22,,,,,,,1000,10,5000,30,10,200,110,20,,,,,,,,,,,,,,,0.428691,24.8496,0.082987,20.788,6257,CH1,v1,
25026,20250102,49,Cs0.05MA0.1FA0.85PbI3.0,1.73,MACl,14.6,PEAI,0.5,,,Me-4PACz,0.11,py3,0.22,,,,,,,1000,10,5000,30,10,200,110,20,,,,,,,,,,,,,,,65.5432,-46.7422,0.419464,-334.291,6257,CH2,v1,
25027,20250102,49,Cs0.05MA0.1FA0.85PbI3.0,1.73,MACl,14.6,PEAI,0.5,,,Me-4PACz,0.11,py3,0.22,,,,,,,1000,10,5000,30,10,200,110,20,,,,,,,,,,,,,,,11.089,52.972,1.05523,19.838,6257,CH3,v1,
25028,20250102,49,Cs0.05MA0.1FA0.85PbI3.0,1.73,MACl,14.6,PEAI,0.5,,,Me-4PACz,0.11,py3,0.22,,,,,,,1000,10,5000,30,10,200,110,20,,,,,,,,,,,,,,,13.1425,58.9328,1.05255,21.1875,6257,CH4,v1,
25029,20250102,49,Cs0.05MA0.1FA0.85PbI3.0,1.73,MACl,14.6,PEAI,0.5,,,Me-4PACz,0.11,py3,0.22,,,,,,,1000,10,5000,30,12,200,100,15,,,,,,,,,,,,,,,0.736902,25.3349,0.131276,22.1567,6258,CH1,v1,
25030,20250102,49,Cs0.05MA0.1FA0.85PbI3.0,1.73,MACl,14.6,PEAI,0.5,,,Me-4PACz,0.11,py3,0.22,,,,,,,1000,10,5000,30,12,200,100,15,,,,,,,,,,,,,,,1.13e+40,-3.99e+39,0.408993,-689.931,6258,CH2,v1,
25031,20250102,49,Cs0.05MA0.1FA0.85PbI3.0,1.73,MACl,14.6,PEAI,0.5,,,Me-4PACz,0.11,py3,0.22,,,,,,,1000,10,5000,30,12,200,100,15,,,,,,,,,,,,,,,0.187509,24.8158,0.038624,19.5631,6258,CH3,v1,
25032,20250102,49,Cs0.05MA0.1FA0.85PbI3.0,1.73,MACl,14.6,PEAI,0.5,,,Me-4PACz,0.11,py3,0.22,,,,,,,1000,10,5000,30,12,200,100,15,,,,,,,,,,,,,,,0.21568,24.9013,0.042624,20.3205,6258,CH4,v1,
25033,20250102,49,Cs0.05MA0.1FA0.85PbI3.0,1.73,MACl,14.6,PEAI,0.5,,,Me-4PACz,0.11,py3,0.22,,,,,,,1000,10,5000,30,12,180,110,20,,,,,,,,,,,,,,,17.9097,66.7684,1.08284,24.7714,6259,CH1,v1,
25034,20250102,49,Cs0.05MA0.1FA0.85PbI3.0,1.73,MACl,14.6,PEAI,0.5,,,Me-4PACz,0.11,py3,0.22,,,,,,,1000,10,5000,30,12,180,110,20,,,,,,,,,,,,,,,65.0676,-74.0236,0.275904,-318.593,6259,CH2,v1,
25035,20250102,49,Cs0.05MA0.1FA0.85PbI3.0,1.73,MACl,14.6,PEAI,0.5,,,Me-4PACz,0.11,py3,0.22,,,,,,,1000,10,5000,30,12,180,110,20,,,,,,,,,,,,,,,17.1365,77.7382,0.905817,24.3359,6259,CH3,v1,
25036,20250102,49,Cs0.05MA0.1FA0.85PbI3.0,1.73,MACl,14.6,PEAI,0.5,,,Me-4PACz,0.11,py3,0.22,,,,,,,1000,10,5000,30,12,180,110,20,,,,,,,,,,,,,,,2.20881,26.4391,0.343045,24.3536,6259,CH4,v1,
25037,20250102,49,Cs0.05MA0.1FA0.85PbI3.0,1.73,MACl,14.6,PEAI,0.5,,,Me-4PACz,0.11,py3,0.22,,,,,,,1000,10,5000,30,15,250,100,15,,,,,,,,,,,,,,,0.0805952,24.3215,0.019641,16.8715,6260,CH1,v1,
25038,20250102,49,Cs0.05MA0.1FA0.85PbI3.0,1.73,MACl,14.6,PEAI,0.5,,,Me-4PACz,0.11,py3,0.22,,,,,,,1000,10,5000,30,15,250,100,15,,,,,,,,,,,,,,,219.734,6319.86,0.201787,17.2305,6260,CH2,v1,
25039,20250102,49,Cs0.05MA0.1FA0.85PbI3.0,1.73,MACl,14.6,PEAI,0.5,,,Me-4PACz,0.11,py3,0.22,,,,,,,1000,10,5000,30,15,250,100,15,,,,,,,,,,,,,,,0.00546904,3.91829,0.010564,13.212,6260,CH3,v1,
25040,20250102,49,Cs0.05MA0.1FA0.85PbI3.0,1.73,MACl,14.6,PEAI,0.5,,,Me-4PACz,0.11,py3,0.22,,,,,,,1000,10,5000,30,15,250,100,15,,,,,,,,,,,,,,,0.120442,22.5491,0.028989,18.4254,6260,CH4,v1,
25041,20250103,50,Cs0.1FA0.9PbI2.8Br0.2,1.5,MACl,3.5,PACl,12.0,,,Me-2PACz,0.132,DMACPA,0.198,,,,,,,1300,18,4800,33,14,190,105,30,,,,,,,,,,,,,,,15.2212,66.2196,1.0077,22.8102,6261,CH1,v1,
25042,20250103,50,Cs0.1FA0.9PbI2.8Br0.2,1.5,MACl,3.5,PACl,12.0,,,Me-2PACz,0.132,DMACPA,0.198,,,,,,,1300,18,4800,33,14,190,105,30,,,,,,,,,,,,,,,14.9367,64.8244,1.00679,22.8865,6261,CH2,v1,
25043,20250103,50,Cs0.1FA0.9PbI2.8Br0.2,1.5,MACl,3.5,PACl,12.0,,,Me-2PACz,0.132,DMACPA,0.198,,,,,,,1300,18,4800,33,14,190,105,30,,,,,,,,,,,,,,,1.04307,390.606,-1.8e-05,-15.0599,6261,CH3,v1,
25044,20250103,50,Cs0.1FA0.9PbI2.8Br0.2,1.5,MACl,3.5,PACl,12.0,,,Me-2PACz,0.132,DMACPA,0.198,,,,,,,1300,18,4800,33,14,190,105,30,,,,,,,,,,,,,,,15.366,65.0776,1.02567,23.0208,6261,CH4,v1,
25045,20250103,50,Cs0.1FA0.9PbI2.8Br0.2,1.5,MACl,3.5,PACl,12.0,,,Me-2PACz,0.132,DMACPA,0.198,,,,,,,1000,12,5500,40,8,220,110,20,,,,,,,,,,,,,,,8.7482,36.4116,0.995849,24.126,6262,CH1,v1,
25046,20250103,50,Cs0.1FA0.9PbI2.8Br0.2,1.5,MACl,3.5,PACl,12.0,,,Me-2PACz,0.132,DMACPA,0.198,,,,,,,1000,12,5500,40,8,220,110,20,,,,,,,,,,,,,,,7.40084,37.0365,0.813054,24.5771,6262,CH2,v1,
25047,20250103,50,Cs0.1FA0.9PbI2.8Br0.2,1.5,MACl,3.5,PACl,12.0,,,Me-2PACz,0.132,DMACPA,0.198,,,,,,,1000,12,5500,40,8,220,110,20,,,,,,,,,,,,,,,19.2618,71.9828,1.0814,24.7446,6262,CH3,v1,
25048,20250103,50,Cs0.1FA0.9PbI2.8Br0.2,1.5,MACl,3.5,PACl,12.0,,,Me-2PACz,0.132,DMACPA,0.198,,,,,,,1000,12,5500,40,8,220,110,20,,,,,,,,,,,,,,,0.0200051,10.4102,0.01138,16.8862,6262,CH4,v1,
25049,20250103,50,Cs0.1FA0.9PbI2.8Br0.2,1.5,MACl,3.5,PACl,12.0,,,Me-2PACz,0.132,DMACPA,0.198,,,,,,,1500,15,5000,30,10,200,110,30,,,,,,,,,,,,,,,2.11469,25.5664,0.346156,23.8949,6263,CH1,v1,
25050,20250103,50,Cs0.1FA0.9PbI2.8Br0.2,1.5,MACl,3.5,PACl,12.0,,,Me-2PACz,0.132,DMACPA,0.198,,,,,,,1500,15,5000,30,10,200,110,30,,,,,,,,,,,,,,,8.67372,39.5863,0.902521,24.2774,6263,CH2,v1,
25051,20250103,50,Cs0.1FA0.9PbI2.8Br0.2,1.5,MACl,3.5,PACl,12.0,,,Me-2PACz,0.132,DMACPA,0.198,,,,,,,1500,15,5000,30,10,200,110,30,,,,,,,,,,,,,,,17.4715,73.393,0.976883,24.3688,6263,CH3,v1,
25052,20250103,50,Cs0.1FA0.9PbI2.8Br0.2,1.5,MACl,3.5,PACl,12.0,,,Me-2PACz,0.132,DMACPA,0.198,,,,,,,1500,15,5000,30,10,200,110,30,,,,,,,,,,,,,,,11.6506,50.9684,0.945486,24.1765,6263,CH4,v1,
25053,20250103,50,Cs0.1FA0.9PbI2.8Br0.2,1.5,MACl,3.5,PACl,12.0,,,Me-2PACz,0.132,DMACPA,0.198,,,,,,,1200,15,4500,35,12,180,105,25,,,,,,,,,,,,,,,12.3338,54.744,1.01175,22.2684,6264,CH1,v1,
25054,20250103,50,Cs0.1FA0.9PbI2.8Br0.2,1.5,MACl,3.5,PACl,12.0,,,Me-2PACz,0.132,DMACPA,0.198,,,,,,,1200,15,4500,35,12,180,105,25,,,,,,,,,,,,,,,14.0916,59.628,1.03201,22.8994,6264,CH2,v1,
25055,20250103,50,Cs0.1FA0.9PbI2.8Br0.2,1.5,MACl,3.5,PACl,12.0,,,Me-2PACz,0.132,DMACPA,0.198,,,,,,,1200,15,4500,35,12,180,105,25,,,,,,,,,,,,,,,1.81e+39,1.83e+40,0.527423,18.7699,6264,CH3,v1,
25056,20250103,50,Cs0.1FA0.9PbI2.8Br0.2,1.5,MACl,3.5,PACl,12.0,,,Me-2PACz,0.132,DMACPA,0.198,,,,,,,1200,15,4500,35,12,180,105,25,,,,,,,,,,,,,,,15.0067,62.6784,1.03772,23.0721,6264,CH4,v1,
25057,20250103,50,Cs0.1FA0.9PbI2.8Br0.2,1.5,MACl,3.5,PACl,12.0,,,Me-2PACz,0.132,DMACPA,0.198,,,,,,,1600,22,5300,32,12,210,110,20,,,,,,,,,,,,,,,14.3467,62.568,1.01475,22.5965,6265,CH1,v1,
25058,20250103,50,Cs0.1FA0.9PbI2.8Br0.2,1.5,MACl,3.5,PACl,12.0,,,Me-2PACz,0.132,DMACPA,0.198,,,,,,,1600,22,5300,32,12,210,110,20,,,,,,,,,,,,,,,15.5029,64.8348,1.01484,23.5617,6265,CH2,v1,
25059,20250103,50,Cs0.1FA0.9PbI2.8Br0.2,1.5,MACl,3.5,PACl,12.0,,,Me-2PACz,0.132,DMACPA,0.198,,,,,,,1600,22,5300,32,12,210,110,20,,,,,,,,,,,,,,,0.227349,24.6721,0.045444,20.2773,6265,CH3,v1,
25060,20250103,50,Cs0.1FA0.9PbI2.8Br0.2,1.5,MACl,3.5,PACl,12.0,,,Me-2PACz,0.132,DMACPA,0.198,,,,,,,1600,22,5300,32,12,210,110,20,,,,,,,,,,,,,,,15.8698,65.209,1.02514,23.74,6265,CH4,v1,
25061,20250103,50,Cs0.1FA0.9PbI2.8Br0.2,1.5,MACl,3.5,PACl,12.0,,,Me-2PACz,0.132,DMACPA,0.198,,,,,,,1000,20,5000,30,10,200,105,30,,,,,,,,,,,,,,,0.820287,65.6325,0.813087,1.53713,6266,CH1,v1,
25062,20250103,50,Cs0.1FA0.9PbI2.8Br0.2,1.5,MACl,3.5,PACl,12.0,,,Me-2PACz,0.132,DMACPA,0.198,,,,,,,1000,20,5000,30,10,200,105,30,,,,,,,,,,,,,,,0.893218,60.1791,0.806158,1.84116,6266,CH2,v1,
25063,20250103,50,Cs0.1FA0.9PbI2.8Br0.2,1.5,MACl,3.5,PACl,12.0,,,Me-2PACz,0.132,DMACPA,0.198,,,,,,,1000,20,5000,30,10,200,105,30,,,,,,,,,,,,,,,2.72e+38,123.537,4.61e+34,4.77443,6266,CH3,v1,
25064,20250103,50,Cs0.1FA0.9PbI2.8Br0.2,1.5,MACl,3.5,PACl,12.0,,,Me-2PACz,0.132,DMACPA,0.198,,,,,,,1000,20,5000,30,10,200,105,30,,,,,,,,,,,,,,,1.01432,71.7802,0.864473,1.63463,6266,CH4,v1,
25065,20250103,50,Cs0.1FA0.9PbI2.8Br0.2,1.5,MACl,3.5,PACl,12.0,,,Me-2PACz,0.132,DMACPA,0.198,,,,,,,1400,10,6000,40,15,250,120,15,,,,,,,,,,,,,,,19.5041,74.6903,1.08513,24.0646,6267,CH1,v1,
25066,20250103,50,Cs0.1FA0.9PbI2.8Br0.2,1.5,MACl,3.5,PACl,12.0,,,Me-2PACz,0.132,DMACPA,0.198,,,,,,,1400,10,6000,40,15,250,120,15,,,,,,,,,,,,,,,19.2948,72.9638,1.08836,24.2975,6267,CH2,v1,
25067,20250103,50,Cs0.1FA0.9PbI2.8Br0.2,1.5,MACl,3.5,PACl,12.0,,,Me-2PACz,0.132,DMACPA,0.198,,,,,,,1400,10,6000,40,15,250,120,15,,,,,,,,,,,,,,,19.4328,83.2967,0.957225,24.3721,6267,CH3,v1,
25068,20250103,50,Cs0.1FA0.9PbI2.8Br0.2,1.5,MACl,3.5,PACl,12.0,,,Me-2PACz,0.132,DMACPA,0.198,,,,,,,1400,10,6000,40,15,250,120,15,,,,,,,,,,,,,,,19.1206,73.3424,1.08433,24.0428,6267,CH4,v1,
25069,20250103,50,Cs0.1FA0.9PbI2.8Br0.2,1.5,MACl,3.5,PACl,12.0,,,Me-2PACz,0.132,DMACPA,0.198,,,,,,,1100,10,5200,28,10,160,120,25,,,,,,,,,,,,,,,3.15212,28.1715,0.48328,23.1523,6268,CH1,v1,
25070,20250103,50,Cs0.1FA0.9PbI2.8Br0.2,1.5,MACl,3.5,PACl,12.0,,,Me-2PACz,0.132,DMACPA,0.198,,,,,,,1100,10,5200,28,10,160,120,25,,,,,,,,,,,,,,,19.6433,76.9245,1.07469,23.7612,6268,CH2,v1,
25071,20250103,50,Cs0.1FA0.9PbI2.8Br0.2,1.5,MACl,3.5,PACl,12.0,,,Me-2PACz,0.132,DMACPA,0.198,,,,,,,1100,10,5200,28,10,160,120,25,,,,,,,,,,,,,,,104.611,404.34,0.154317,167.656,6268,CH3,v1,
25072,20250103,50,Cs0.1FA0.9PbI2.8Br0.2,1.5,MACl,3.5,PACl,12.0,,,Me-2PACz,0.132,DMACPA,0.198,,,,,,,1100,10,5200,28,10,160,120,25,,,,,,,,,,,,,,,14.9217,61.5674,1.04507,23.1912,6268,CH4,v1,
25073,20250103,50,Cs0.1FA0.9PbI2.8Br0.2,1.5,MACl,3.5,PACl,12.0,,,Me-2PACz,0.132,DMACPA,0.198,,,,,,,1200,12,5400,40,13,220,105,30,,,,,,,,,,,,,,,8.77758,37.9122,0.984582,23.5149,6269,CH1,v1,
25074,20250103,50,Cs0.1FA0.9PbI2.8Br0.2,1.5,MACl,3.5,PACl,12.0,,,Me-2PACz,0.132,DMACPA,0.198,,,,,,,1200,12,5400,40,13,220,105,30,,,,,,,,,,,,,,,18.5325,72.601,1.05721,24.1452,6269,CH2,v1,
25075,20250103,50,Cs0.1FA0.9PbI2.8Br0.2,1.5,MACl,3.5,PACl,12.0,,,Me-2PACz,0.132,DMACPA,0.198,,,,,,,1200,12,5400,40,13,220,105,30,,,,,,,,,,,,,,,62.7175,-30.1497,0.696227,-298.782,6269,CH3,v1,
25076,20250103,50,Cs0.1FA0.9PbI2.8Br0.2,1.5,MACl,3.5,PACl,12.0,,,Me-2PACz,0.132,DMACPA,0.198,,,,,,,1200,12,5400,40,13,220,105,30,,,,,,,,,,,,,,,16.4842,66.0642,1.04176,23.9516,6269,CH4,v1,
25077,20250103,50,Cs0.1FA0.9PbI2.8Br0.2,1.5,MACl,3.5,PACl,12.0,,,Me-2PACz,0.132,DMACPA,0.198,,,,,,,1400,15,5000,30,10,200,110,25,,,,,,,,,,,,,,,3.52783,27.5854,0.473253,27.0231,6270,CH1,v1,
25078,20250103,50,Cs0.1FA0.9PbI2.8Br0.2,1.5,MACl,3.5,PACl,12.0,,,Me-2PACz,0.132,DMACPA,0.198,,,,,,,1400,15,5000,30,10,200,110,25,,,,,,,,,,,,,,,17.585,72.228,0.94424,25.7842,6270,CH2,v1,
25079,20250103,50,Cs0.1FA0.9PbI2.8Br0.2,1.5,MACl,3.5,PACl,12.0,,,Me-2PACz,0.132,DMACPA,0.198,,,,,,,1400,15,5000,30,10,200,110,25,,,,,,,,,,,,,,,18.0778,65.6108,1.04486,26.3702,6270,CH3,v1,
25080,20250103,50,Cs0.1FA0.9PbI2.8Br0.2,1.5,MACl,3.5,PACl,12.0,,,Me-2PACz,0.132,DMACPA,0.198,,,,,,,1400,15,5000,30,10,200,110,25,,,,,,,,,,,,,,,18.1661,65.2295,1.04899,26.5489,6270,CH4,v1,
25081,20250103,50,Cs0.1FA0.9PbI2.8Br0.2,1.5,MACl,3.5,PACl,12.0,,,Me-2PACz,0.132,DMACPA,0.198,,,,,,,1300,15,5600,35,11,230,120,20,,,,,,,,,,,,,,,20.0487,73.5167,1.07423,25.3865,6271,CH1,v1,
25082,20250103,50,Cs0.1FA0.9PbI2.8Br0.2,1.5,MACl,3.5,PACl,12.0,,,Me-2PACz,0.132,DMACPA,0.198,,,,,,,1300,15,5600,35,11,230,120,20,,,,,,,,,,,,,,,20.5378,73.846,1.08282,25.6844,6271,CH2,v1,
25083,20250103,50,Cs0.1FA0.9PbI2.8Br0.2,1.5,MACl,3.5,PACl,12.0,,,Me-2PACz,0.132,DMACPA,0.198,,,,,,,1300,15,5600,35,11,230,120,20,,,,,,,,,,,,,,,650.753,-19941.8,0.014878,-219.341,6271,CH3,v1,
25084,20250103,50,Cs0.1FA0.9PbI2.8Br0.2,1.5,MACl,3.5,PACl,12.0,,,Me-2PACz,0.132,DMACPA,0.198,,,,,,,1300,15,5600,35,11,230,120,20,,,,,,,,,,,,,,,19.2877,72.5606,1.07466,24.7347,6271,CH4,v1,
25085,20250103,50,Cs0.1FA0.9PbI2.8Br0.2,1.5,MACl,3.5,PACl,12.0,,,Me-2PACz,0.132,DMACPA,0.198,,,,,,,900,10,4800,25,9,170,110,30,,,,,,,,,,,,,,,19.0532,76.5102,1.08228,23.0095,6272,CH1,v1,
25086,20250103,50,Cs0.1FA0.9PbI2.8Br0.2,1.5,MACl,3.5,PACl,12.0,,,Me-2PACz,0.132,DMACPA,0.198,,,,,,,900,10,4800,25,9,170,110,30,,,,,,,,,,,,,,,18.8605,74.2706,1.08211,23.4673,6272,CH2,v1,
25087,20250103,50,Cs0.1FA0.9PbI2.8Br0.2,1.5,MACl,3.5,PACl,12.0,,,Me-2PACz,0.132,DMACPA,0.198,,,,,,,900,10,4800,25,9,170,110,30,,,,,,,,,,,,,,,17.2686,68.3739,1.07458,23.5033,6272,CH3,v1,
25088,20250103,50,Cs0.1FA0.9PbI2.8Br0.2,1.5,MACl,3.5,PACl,12.0,,,Me-2PACz,0.132,DMACPA,0.198,,,,,,,900,10,4800,25,9,170,110,30,,,,,,,,,,,,,,,16.1647,68.1008,1.02606,23.1336,6272,CH4,v1,
25089,20250103,50,Cs0.1FA0.9PbI2.8Br0.2,1.5,MACl,3.5,PACl,12.0,,,Me-4PACz,0.11,DMACPA,0.22,,,,,,,1300,10,4700,28,14,190,105,30,,,,,,,,,,,,,,,17.57,73.3206,1.04468,22.9384,6273,CH1,v1,
25090,20250103,50,Cs0.1FA0.9PbI2.8Br0.2,1.5,MACl,3.5,PACl,12.0,,,Me-4PACz,0.11,DMACPA,0.22,,,,,,,1300,10,4700,28,14,190,105,30,,,,,,,,,,,,,,,17.7519,81.9113,0.930962,23.2793,6273,CH2,v1,
25091,20250103,50,Cs0.1FA0.9PbI2.8Br0.2,1.5,MACl,3.5,PACl,12.0,,,Me-4PACz,0.11,DMACPA,0.22,,,,,,,1300,10,4700,28,14,190,105,30,,,,,,,,,,,,,,,2.32e+39,-1.65e+41,-6.2e-05,22.6009,6273,CH3,v1,
25092,20250103,50,Cs0.1FA0.9PbI2.8Br0.2,1.5,MACl,3.5,PACl,12.0,,,Me-4PACz,0.11,DMACPA,0.22,,,,,,,1300,10,4700,28,14,190,105,30,,,,,,,,,,,,,,,15.6296,67.6462,0.999129,23.1251,6273,CH4,v1,
25093,20250103,50,Cs0.1FA0.9PbI2.8Br0.2,1.5,MACl,3.5,PACl,12.0,,,Me-4PACz,0.11,DMACPA,0.22,,,,,,,1000,16,5300,40,5,220,110,20,,,,,,,,,,,,,,,0.188063,24.7448,0.037998,20.0012,6274,CH1,v1,
25094,20250103,50,Cs0.1FA0.9PbI2.8Br0.2,1.5,MACl,3.5,PACl,12.0,,,Me-4PACz,0.11,DMACPA,0.22,,,,,,,1000,16,5300,40,5,220,110,20,,,,,,,,,,,,,,,18.314,71.7329,1.05063,24.3005,6274,CH2,v1,
25095,20250103,50,Cs0.1FA0.9PbI2.8Br0.2,1.5,MACl,3.5,PACl,12.0,,,Me-4PACz,0.11,DMACPA,0.22,,,,,,,1000,16,5300,40,5,220,110,20,,,,,,,,,,,,,,,18.3823,81.8588,0.92433,24.2944,6274,CH3,v1,
25096,20250103,50,Cs0.1FA0.9PbI2.8Br0.2,1.5,MACl,3.5,PACl,12.0,,,Me-4PACz,0.11,DMACPA,0.22,,,,,,,1000,16,5300,40,5,220,110,20,,,,,,,,,,,,,,,17.4212,69.1007,1.05194,23.9665,6274,CH4,v1,
25097,20250103,50,Cs0.1FA0.9PbI2.8Br0.2,1.5,MACl,3.5,PACl,12.0,,,Me-4PACz,0.11,DMACPA,0.22,,,,,,,1200,18,5100,35,10,200,110,30,,,,,,,,,,,,,,,13.5994,61.4043,0.974829,22.7191,6275,CH1,v1,
25098,20250103,50,Cs0.1FA0.9PbI2.8Br0.2,1.5,MACl,3.5,PACl,12.0,,,Me-4PACz,0.11,DMACPA,0.22,,,,,,,1200,18,5100,35,10,200,110,30,,,,,,,,,,,,,,,5.2e+38,5498.53,5.2e+32,18.174,6275,CH2,v1,
25099,20250103,50,Cs0.1FA0.9PbI2.8Br0.2,1.5,MACl,3.5,PACl,12.0,,,Me-4PACz,0.11,DMACPA,0.22,,,,,,,1200,18,5100,35,10,200,110,30,,,,,,,,,,,,,,,0.0386308,18.9391,0.013969,14.6021,6275,CH3,v1,
25100,20250103,50,Cs0.1FA0.9PbI2.8Br0.2,1.5,MACl,3.5,PACl,12.0,,,Me-4PACz,0.11,DMACPA,0.22,,,,,,,1200,18,5100,35,10,200,110,30,,,,,,,,,,,,,,,13.8224,60.8834,0.989055,22.9543,6275,CH4,v1,
25101,20250103,50,Cs0.1FA0.9PbI2.8Br0.2,1.5,MACl,3.5,PACl,12.0,,,Me-4PACz,0.11,DMACPA,0.22,,,,,,,1200,14,4600,30,12,180,105,25,,,,,,,,,,,,,,,15.3552,65.2145,1.01627,23.1687,6276,CH1,v1,
25102,20250103,50,Cs0.1FA0.9PbI2.8Br0.2,1.5,MACl,3.5,PACl,12.0,,,Me-4PACz,0.11,DMACPA,0.22,,,,,,,1200,14,4600,30,12,180,105,25,,,,,,,,,,,,,,,15.6293,65.4126,1.01923,23.4426,6276,CH2,v1,
25103,20250103,50,Cs0.1FA0.9PbI2.8Br0.2,1.5,MACl,3.5,PACl,12.0,,,Me-4PACz,0.11,DMACPA,0.22,,,,,,,1200,14,4600,30,12,180,105,25,,,,,,,,,,,,,,,15.4734,74.1849,0.8927,23.3649,6276,CH3,v1,
25104,20250103,50,Cs0.1FA0.9PbI2.8Br0.2,1.5,MACl,3.5,PACl,12.0,,,Me-4PACz,0.11,DMACPA,0.22,,,,,,,1200,14,4600,30,12,180,105,25,,,,,,,,,,,,,,,15.6955,64.6614,1.03609,23.4279,6276,CH4,v1,
25105,20250103,50,Cs0.1FA0.9PbI2.8Br0.2,1.5,MACl,3.5,PACl,12.0,,,Me-4PACz,0.11,DMACPA,0.22,,,,,,,1500,10,5600,38,13,230,110,20,,,,,,,,,,,,,,,14.3844,63.089,1.06526,21.4034,6277,CH1,v1,
25106,20250103,50,Cs0.1FA0.9PbI2.8Br0.2,1.5,MACl,3.5,PACl,12.0,,,Me-4PACz,0.11,DMACPA,0.22,,,,,,,1500,10,5600,38,13,230,110,20,,,,,,,,,,,,,,,19.6149,75.4334,1.07663,24.1521,6277,CH2,v1,
25107,20250103,50,Cs0.1FA0.9PbI2.8Br0.2,1.5,MACl,3.5,PACl,12.0,,,Me-4PACz,0.11,DMACPA,0.22,,,,,,,1500,10,5600,38,13,230,110,20,,,,,,,,,,,,,,,19.7336,75.1992,1.08152,24.2638,6277,CH3,v1,
25108,20250103,50,Cs0.1FA0.9PbI2.8Br0.2,1.5,MACl,3.5,PACl,12.0,,,Me-4PACz,0.11,DMACPA,0.22,,,,,,,1500,10,5600,38,13,230,110,20,,,,,,,,,,,,,,,15.3921,62.8161,1.05209,23.2902,6277,CH4,v1,
25109,20250103,50,Cs0.1FA0.9PbI2.8Br0.2,1.5,MACl,3.5,PACl,12.0,,,Me-4PACz,0.11,DMACPA,0.22,,,,,,,1100,18,5000,30,10,200,105,30,,,,,,,,,,,,,,,13.3779,56.4958,1.03295,22.9241,6278,CH1,v1,
25110,20250103,50,Cs0.1FA0.9PbI2.8Br0.2,1.5,MACl,3.5,PACl,12.0,,,Me-4PACz,0.11,DMACPA,0.22,,,,,,,1100,18,5000,30,10,200,105,30,,,,,,,,,,,,,,,13.796,57.0863,1.0323,23.4107,6278,CH2,v1,
25111,20250103,50,Cs0.1FA0.9PbI2.8Br0.2,1.5,MACl,3.5,PACl,12.0,,,Me-4PACz,0.11,DMACPA,0.22,,,,,,,1100,18,5000,30,10,200,105,30,,,,,,,,,,,,,,,13.8968,166.007,0.353633,23.6721,6278,CH3,v1,
25112,20250103,50,Cs0.1FA0.9PbI2.8Br0.2,1.5,MACl,3.5,PACl,12.0,,,Me-4PACz,0.11,DMACPA,0.22,,,,,,,1100,18,5000,30,10,200,105,30,,,,,,,,,,,,,,,15.2728,62.1143,1.04601,23.5066,6278,CH4,v1,
25113,20250103,50,Cs0.1FA0.9PbI2.8Br0.2,1.5,MACl,3.5,PACl,12.0,,,Me-4PACz,0.11,DMACPA,0.22,,,,,,,1400,10,5800,45,10,250,120,15,,,,,,,,,,,,,,,13.6327,52.7214,1.04614,24.7177,6279,CH1,v1,
25114,20250103,50,Cs0.1FA0.9PbI2.8Br0.2,1.5,MACl,3.5,PACl,12.0,,,Me-4PACz,0.11,DMACPA,0.22,,,,,,,1400,10,5800,45,10,250,120,15,,,,,,,,,,,,,,,19.7501,59.3004,1.06955,31.1395,6279,CH2,v1,
25115,20250103,50,Cs0.1FA0.9PbI2.8Br0.2,1.5,MACl,3.5,PACl,12.0,,,Me-4PACz,0.11,DMACPA,0.22,,,,,,,1400,10,5800,45,10,250,120,15,,,,,,,,,,,,,,,20.2142,86.1652,0.653797,35.8825,6279,CH3,v1,
25116,20250103,50,Cs0.1FA0.9PbI2.8Br0.2,1.5,MACl,3.5,PACl,12.0,,,Me-4PACz,0.11,DMACPA,0.22,,,,,,,1400,10,5800,45,10,250,120,15,,,,,,,,,,,,,,,9.70977,45.6873,0.872058,24.3707,6279,CH4,v1,
25117,20250103,50,Cs0.1FA0.9PbI2.8Br0.2,1.5,MACl,3.5,PACl,12.0,,,Me-4PACz,0.11,DMACPA,0.22,,,,,,,1200,12,5500,32,11,210,120,25,,,,,,,,,,,,,,,17.8587,67.3739,1.08595,24.4089,6280,CH1,v1,
25118,20250103,50,Cs0.1FA0.9PbI2.8Br0.2,1.5,MACl,3.5,PACl,12.0,,,Me-4PACz,0.11,DMACPA,0.22,,,,,,,1200,12,5500,32,11,210,120,25,,,,,,,,,,,,,,,18.0572,66.8085,1.09014,24.7935,6280,CH2,v1,
25119,20250103,50,Cs0.1FA0.9PbI2.8Br0.2,1.5,MACl,3.5,PACl,12.0,,,Me-4PACz,0.11,DMACPA,0.22,,,,,,,1200,12,5500,32,11,210,120,25,,,,,,,,,,,,,,,1.64e+39,2.97e+41,-0.000133,-4.14459,6280,CH3,v1,
25120,20250103,50,Cs0.1FA0.9PbI2.8Br0.2,1.5,MACl,3.5,PACl,12.0,,,Me-4PACz,0.11,DMACPA,0.22,,,,,,,1200,12,5500,32,11,210,120,25,,,,,,,,,,,,,,,18.3613,64.0851,1.0862,26.3778,6280,CH4,v1,
25121,20250103,50,Cs0.1FA0.9PbI2.8Br0.2,1.5,MACl,3.5,PACl,12.0,,,Me-4PACz,0.11,DMACPA,0.22,,,,,,,1200,15,5600,40,14,220,105,30,,,,,,,,,,,,,,,16.6585,68.2006,1.02734,23.7756,6281,CH1,v1,
25122,20250103,50,Cs0.1FA0.9PbI2.8Br0.2,1.5,MACl,3.5,PACl,12.0,,,Me-4PACz,0.11,DMACPA,0.22,,,,,,,1200,15,5600,40,14,220,105,30,,,,,,,,,,,,,,,17.1469,68.623,1.032,24.2122,6281,CH2,v1,
25123,20250103,50,Cs0.1FA0.9PbI2.8Br0.2,1.5,MACl,3.5,PACl,12.0,,,Me-4PACz,0.11,DMACPA,0.22,,,,,,,1200,15,5600,40,14,220,105,30,,,,,,,,,,,,,,,2.76e+40,-1.02e+42,0.014427,-186.981,6281,CH3,v1,
25124,20250103,50,Cs0.1FA0.9PbI2.8Br0.2,1.5,MACl,3.5,PACl,12.0,,,Me-4PACz,0.11,DMACPA,0.22,,,,,,,1200,15,5600,40,14,220,105,30,,,,,,,,,,,,,,,16.193,65.6825,1.04202,23.6593,6281,CH4,v1,
25125,20250103,50,Cs0.1FA0.9PbI2.8Br0.2,1.5,MACl,3.5,PACl,12.0,,,Me-4PACz,0.11,DMACPA,0.22,,,,,,,1400,18,5200,30,10,210,110,25,,,,,,,,,,,,,,,14.7413,62.5237,1.01379,23.2565,6282,CH1,v1,
25126,20250103,50,Cs0.1FA0.9PbI2.8Br0.2,1.5,MACl,3.5,PACl,12.0,,,Me-4PACz,0.11,DMACPA,0.22,,,,,,,1400,18,5200,30,10,210,110,25,,,,,,,,,,,,,,,14.7678,66.5884,0.944214,23.488,6282,CH2,v1,
25127,20250103,50,Cs0.1FA0.9PbI2.8Br0.2,1.5,MACl,3.5,PACl,12.0,,,Me-4PACz,0.11,DMACPA,0.22,,,,,,,1400,18,5200,30,10,210,110,25,,,,,,,,,,,,,,,6.44988,-9.53124,0.112366,-602.236,6282,CH3,v1,
25128,20250103,50,Cs0.1FA0.9PbI2.8Br0.2,1.5,MACl,3.5,PACl,12.0,,,Me-4PACz,0.11,DMACPA,0.22,,,,,,,1400,18,5200,30,10,210,110,25,,,,,,,,,,,,,,,12.7113,139.31,0.391574,23.3022,6282,CH4,v1,
25129,20250103,50,Cs0.1FA0.9PbI2.8Br0.2,1.5,MACl,3.5,PACl,12.0,,,Me-4PACz,0.11,DMACPA,0.22,,,,,,,1300,16,5700,35,10,240,120,20,,,,,,,,,,,,,,,18.5694,72.9684,1.07241,23.7303,6283,CH1,v1,
25130,20250103,50,Cs0.1FA0.9PbI2.8Br0.2,1.5,MACl,3.5,PACl,12.0,,,Me-4PACz,0.11,DMACPA,0.22,,,,,,,1300,16,5700,35,10,240,120,20,,,,,,,,,,,,,,,18.8531,72.271,1.07328,24.3055,6283,CH2,v1,
25131,20250103,50,Cs0.1FA0.9PbI2.8Br0.2,1.5,MACl,3.5,PACl,12.0,,,Me-4PACz,0.11,DMACPA,0.22,,,,,,,1300,16,5700,35,10,240,120,20,,,,,,,,,,,,,,,17.7875,-823.67,-8.8e-05,24.6359,6283,CH3,v1,
25132,20250103,50,Cs0.1FA0.9PbI2.8Br0.2,1.5,MACl,3.5,PACl,12.0,,,Me-4PACz,0.11,DMACPA,0.22,,,,,,,1300,16,5700,35,10,240,120,20,,,,,,,,,,,,,,,19.1609,72.7015,1.06363,24.7788,6283,CH4,v1,
25133,20250103,50,Cs0.1FA0.9PbI2.8Br0.2,1.5,MACl,3.5,PACl,12.0,,,Me-4PACz,0.11,DMACPA,0.22,,,,,,,1000,14,4900,25,5,170,110,30,,,,,,,,,,,,,,,11.017,51.4555,1.04777,20.4347,6284,CH1,v1,
25134,20250103,50,Cs0.1FA0.9PbI2.8Br0.2,1.5,MACl,3.5,PACl,12.0,,,Me-4PACz,0.11,DMACPA,0.22,,,,,,,1000,14,4900,25,5,170,110,30,,,,,,,,,,,,,,,17.972,71.8861,1.07145,23.3336,6284,CH2,v1,
25135,20250103,50,Cs0.1FA0.9PbI2.8Br0.2,1.5,MACl,3.5,PACl,12.0,,,Me-4PACz,0.11,DMACPA,0.22,,,,,,,1000,14,4900,25,5,170,110,30,,,,,,,,,,,,,,,17.3575,69.3366,1.06469,23.5126,6284,CH3,v1,
25136,20250103,50,Cs0.1FA0.9PbI2.8Br0.2,1.5,MACl,3.5,PACl,12.0,,,Me-4PACz,0.11,DMACPA,0.22,,,,,,,1000,14,4900,25,5,170,110,30,,,,,,,,,,,,,,,13.9694,64.0749,0.944404,23.0851,6284,CH4,v1,
25137,20250103,50,Cs0.1FA0.9PbI2.8Br0.2,1.5,MACl,3.5,PACl,12.0,,,Me-4PACz,0.165,2PACz,0.165,,,,,,,1300,16,4800,28,14,190,110,30,,,,,,,,,,,,,,,17.6037,68.7375,1.06351,24.0806,6285,CH1,v1,
25138,20250103,50,Cs0.1FA0.9PbI2.8Br0.2,1.5,MACl,3.5,PACl,12.0,,,Me-4PACz,0.165,2PACz,0.165,,,,,,,1300,16,4800,28,14,190,110,30,,,,,,,,,,,,,,,18.2307,69.0752,1.06822,24.707,6285,CH2,v1,
25139,20250103,50,Cs0.1FA0.9PbI2.8Br0.2,1.5,MACl,3.5,PACl,12.0,,,Me-4PACz,0.165,2PACz,0.165,,,,,,,1300,16,4800,28,14,190,110,30,,,,,,,,,,,,,,,88.254,-1027.93,0.558698,-15.3671,6285,CH3,v1,
25140,20250103,50,Cs0.1FA0.9PbI2.8Br0.2,1.5,MACl,3.5,PACl,12.0,,,Me-4PACz,0.165,2PACz,0.165,,,,,,,1300,16,4800,28,14,190,110,30,,,,,,,,,,,,,,,0.847521,24.8508,0.147142,23.1779,6285,CH4,v1,
25141,20250103,50,Cs0.1FA0.9PbI2.8Br0.2,1.5,MACl,3.5,PACl,12.0,,,Me-4PACz,0.165,2PACz,0.165,,,,,,,1100,10,5200,40,5,220,110,20,,,,,,,,,,,,,,,19.349,74.4334,1.07565,24.1668,6286,CH1,v1,
25142,20250103,50,Cs0.1FA0.9PbI2.8Br0.2,1.5,MACl,3.5,PACl,12.0,,,Me-4PACz,0.165,2PACz,0.165,,,,,,,1100,10,5200,40,5,220,110,20,,,,,,,,,,,,,,,19.4579,77.7866,1.01432,24.6613,6286,CH2,v1,
25143,20250103,50,Cs0.1FA0.9PbI2.8Br0.2,1.5,MACl,3.5,PACl,12.0,,,Me-4PACz,0.165,2PACz,0.165,,,,,,,1100,10,5200,40,5,220,110,20,,,,,,,,,,,,,,,0.550976,25.2048,0.094736,23.0747,6286,CH3,v1,
25144,20250103,50,Cs0.1FA0.9PbI2.8Br0.2,1.5,MACl,3.5,PACl,12.0,,,Me-4PACz,0.165,2PACz,0.165,,,,,,,1100,10,5200,40,5,220,110,20,,,,,,,,,,,,,,,10.1637,43.0563,0.95742,24.6554,6286,CH4,v1,
25145,20250103,50,Cs0.1FA0.9PbI2.8Br0.2,1.5,MACl,3.5,PACl,12.0,,,Me-4PACz,0.165,2PACz,0.165,,,,,,,1200,18,5000,35,12,200,110,30,,,,,,,,,,,,,,,6.45768,35.5546,0.785574,23.1203,6287,CH1,v1,
25146,20250103,50,Cs0.1FA0.9PbI2.8Br0.2,1.5,MACl,3.5,PACl,12.0,,,Me-4PACz,0.165,2PACz,0.165,,,,,,,1200,18,5000,35,12,200,110,30,,,,,,,,,,,,,,,14.0803,59.2986,1.01343,23.4301,6287,CH2,v1,
25147,20250103,50,Cs0.1FA0.9PbI2.8Br0.2,1.5,MACl,3.5,PACl,12.0,,,Me-4PACz,0.165,2PACz,0.165,,,,,,,1200,18,5000,35,12,200,110,30,,,,,,,,,,,,,,,13.5149,171.854,0.333759,23.5625,6287,CH3,v1,
25148,20250103,50,Cs0.1FA0.9PbI2.8Br0.2,1.5,MACl,3.5,PACl,12.0,,,Me-4PACz,0.165,2PACz,0.165,,,,,,,1200,18,5000,35,12,200,110,30,,,,,,,,,,,,,,,1.35038,25.729,0.233922,22.4369,6287,CH4,v1,
25149,20250103,50,Cs0.1FA0.9PbI2.8Br0.2,1.5,MACl,3.5,PACl,12.0,,,Me-4PACz,0.165,2PACz,0.165,,,,,,,1000,15,4500,30,10,180,105,25,,,,,,,,,,,,,,,12.3311,52.5466,1.01345,23.1556,6288,CH1,v1,
25150,20250103,50,Cs0.1FA0.9PbI2.8Br0.2,1.5,MACl,3.5,PACl,12.0,,,Me-4PACz,0.165,2PACz,0.165,,,,,,,1000,15,4500,30,10,180,105,25,,,,,,,,,,,,,,,12.4273,52.2071,1.01629,23.4222,6288,CH2,v1,
25151,20250103,50,Cs0.1FA0.9PbI2.8Br0.2,1.5,MACl,3.5,PACl,12.0,,,Me-4PACz,0.165,2PACz,0.165,,,,,,,1000,15,4500,30,10,180,105,25,,,,,,,,,,,,,,,109.951,-41.9419,0.516041,-508.006,6288,CH3,v1,
25152,20250103,50,Cs0.1FA0.9PbI2.8Br0.2,1.5,MACl,3.5,PACl,12.0,,,Me-4PACz,0.165,2PACz,0.165,,,,,,,1000,15,4500,30,10,180,105,25,,,,,,,,,,,,,,,0.864838,24.8263,0.153443,22.7026,6288,CH4,v1,
25153,20250103,50,Cs0.1FA0.9PbI2.8Br0.2,1.5,MACl,3.5,PACl,12.0,,,Me-4PACz,0.165,2PACz,0.165,,,,,,,1200,18,5600,35,13,220,110,20,,,,,,,,,,,,,,,7.34048,33.8983,0.813351,26.6237,6289,CH1,v1,
25154,20250103,50,Cs0.1FA0.9PbI2.8Br0.2,1.5,MACl,3.5,PACl,12.0,,,Me-4PACz,0.165,2PACz,0.165,,,,,,,1200,18,5600,35,13,220,110,20,,,,,,,,,,,,,,,16.909,61.1112,1.01555,27.2457,6289,CH2,v1,
25155,20250103,50,Cs0.1FA0.9PbI2.8Br0.2,1.5,MACl,3.5,PACl,12.0,,,Me-4PACz,0.165,2PACz,0.165,,,,,,,1200,18,5600,35,13,220,110,20,,,,,,,,,,,,,,,46.484,0.0,6.93e+33,-717.579,6289,CH3,v1,
25156,20250103,50,Cs0.1FA0.9PbI2.8Br0.2,1.5,MACl,3.5,PACl,12.0,,,Me-4PACz,0.165,2PACz,0.165,,,,,,,1200,18,5600,35,13,220,110,20,,,,,,,,,,,,,,,0.00010513,0.0573135,0.004313,42.5287,6289,CH4,v1,
25157,20250103,50,Cs0.1FA0.9PbI2.8Br0.2,1.5,MACl,3.5,PACl,12.0,,,Me-4PACz,0.165,2PACz,0.165,,,,,,,1000,14,5000,30,10,200,105,30,,,,,,,,,,,,,,,1.20624,25.3367,0.205636,23.1517,6290,CH1,v1,
25158,20250103,50,Cs0.1FA0.9PbI2.8Br0.2,1.5,MACl,3.5,PACl,12.0,,,Me-4PACz,0.165,2PACz,0.165,,,,,,,1000,14,5000,30,10,200,105,30,,,,,,,,,,,,,,,17.0198,68.5275,1.03253,24.0539,6290,CH2,v1,
25159,20250103,50,Cs0.1FA0.9PbI2.8Br0.2,1.5,MACl,3.5,PACl,12.0,,,Me-4PACz,0.165,2PACz,0.165,,,,,,,1000,14,5000,30,10,200,105,30,,,,,,,,,,,,,,,1.54e+40,-5.66e+40,0.102497,-264.727,6290,CH3,v1,
25160,20250103,50,Cs0.1FA0.9PbI2.8Br0.2,1.5,MACl,3.5,PACl,12.0,,,Me-4PACz,0.165,2PACz,0.165,,,,,,,1000,14,5000,30,10,200,105,30,,,,,,,,,,,,,,,7.45982,88.1072,0.353083,23.9795,6290,CH4,v1,
25161,20250103,50,Cs0.1FA0.9PbI2.8Br0.2,1.5,MACl,3.5,PACl,12.0,,,Me-4PACz,0.165,2PACz,0.165,,,,,,,1400,10,5800,45,15,240,120,15,,,,,,,,,,,,,,,2.67e-05,0.0537382,0.003215,15.4348,6291,CH1,v1,
25162,20250103,50,Cs0.1FA0.9PbI2.8Br0.2,1.5,MACl,3.5,PACl,12.0,,,Me-4PACz,0.165,2PACz,0.165,,,,,,,1400,10,5800,45,15,240,120,15,,,,,,,,,,,,,,,0.426413,248.635,0.004211,40.7314,6291,CH2,v1,
25163,20250103,50,Cs0.1FA0.9PbI2.8Br0.2,1.5,MACl,3.5,PACl,12.0,,,Me-4PACz,0.165,2PACz,0.165,,,,,,,1400,10,5800,45,15,240,120,15,,,,,,,,,,,,,,,3.02e-05,0.063319,0.003057,15.5935,6291,CH3,v1,
25164,20250103,50,Cs0.1FA0.9PbI2.8Br0.2,1.5,MACl,3.5,PACl,12.0,,,Me-4PACz,0.165,2PACz,0.165,,,,,,,1400,10,5800,45,15,240,120,15,,,,,,,,,,,,,,,2.22e-05,0.0836188,0.002137,12.4102,6291,CH4,v1,
25165,20250103,50,Cs0.1FA0.9PbI2.8Br0.2,1.5,MACl,3.5,PACl,12.0,,,Me-4PACz,0.165,2PACz,0.165,,,,,,,1000,12,5500,32,11,170,120,25,,,,,,,,,,,,,,,14.9145,61.1998,1.07148,22.7444,6292,CH1,v1,
25166,20250103,50,Cs0.1FA0.9PbI2.8Br0.2,1.5,MACl,3.5,PACl,12.0,,,Me-4PACz,0.165,2PACz,0.165,,,,,,,1000,12,5500,32,11,170,120,25,,,,,,,,,,,,,,,16.3395,69.2671,1.0035,23.5068,6292,CH2,v1,
25167,20250103,50,Cs0.1FA0.9PbI2.8Br0.2,1.5,MACl,3.5,PACl,12.0,,,Me-4PACz,0.165,2PACz,0.165,,,,,,,1000,12,5500,32,11,170,120,25,,,,,,,,,,,,,,,1.06e+40,-8.35e+39,0.211,-598.957,6292,CH3,v1,
25168,20250103,50,Cs0.1FA0.9PbI2.8Br0.2,1.5,MACl,3.5,PACl,12.0,,,Me-4PACz,0.165,2PACz,0.165,,,,,,,1000,12,5500,32,11,170,120,25,,,,,,,,,,,,,,,5.28248,30.3785,0.72595,23.9533,6292,CH4,v1,
25169,20250103,50,Cs0.1FA0.9PbI2.8Br0.2,1.5,MACl,3.5,PACl,12.0,,,Me-4PACz,0.165,2PACz,0.165,,,,,,,1200,15,5600,40,10,220,105,30,,,,,,,,,,,,,,,1.53236,17.9673,0.910349,9.36852,6293,CH1,v1,
25170,20250103,50,Cs0.1FA0.9PbI2.8Br0.2,1.5,MACl,3.5,PACl,12.0,,,Me-4PACz,0.165,2PACz,0.165,,,,,,,1200,15,5600,40,10,220,105,30,,,,,,,,,,,,,,,6.54e+38,7.53e+39,0.937274,9.26158,6293,CH2,v1,
25171,20250103,50,Cs0.1FA0.9PbI2.8Br0.2,1.5,MACl,3.5,PACl,12.0,,,Me-4PACz,0.165,2PACz,0.165,,,,,,,1200,15,5600,40,10,220,105,30,,,,,,,,,,,,,,,286.421,-311503.0,0.002706,-33.981,6293,CH3,v1,
25172,20250103,50,Cs0.1FA0.9PbI2.8Br0.2,1.5,MACl,3.5,PACl,12.0,,,Me-4PACz,0.165,2PACz,0.165,,,,,,,1200,15,5600,40,10,220,105,30,,,,,,,,,,,,,,,1.16045,22.1704,0.482495,10.8483,6293,CH4,v1,
25173,20250103,50,Cs0.1FA0.9PbI2.8Br0.2,1.5,MACl,3.5,PACl,12.0,,,Me-4PACz,0.165,2PACz,0.165,,,,,,,1400,18,5200,30,10,210,110,25,,,,,,,,,,,,,,,10.8696,47.1466,1.01199,22.7818,6294,CH1,v1,
25174,20250103,50,Cs0.1FA0.9PbI2.8Br0.2,1.5,MACl,3.5,PACl,12.0,,,Me-4PACz,0.165,2PACz,0.165,,,,,,,1400,18,5200,30,10,210,110,25,,,,,,,,,,,,,,,9.32645,43.8395,0.950238,22.3882,6294,CH2,v1,
25175,20250103,50,Cs0.1FA0.9PbI2.8Br0.2,1.5,MACl,3.5,PACl,12.0,,,Me-4PACz,0.165,2PACz,0.165,,,,,,,1400,18,5200,30,10,210,110,25,,,,,,,,,,,,,,,10.2599,58.1209,0.775689,22.7575,6294,CH3,v1,
25176,20250103,50,Cs0.1FA0.9PbI2.8Br0.2,1.5,MACl,3.5,PACl,12.0,,,Me-4PACz,0.165,2PACz,0.165,,,,,,,1400,18,5200,30,10,210,110,25,,,,,,,,,,,,,,,13.024,53.8344,1.02564,23.5879,6294,CH4,v1,
25177,20250103,50,Cs0.1FA0.9PbI2.8Br0.2,1.5,MACl,3.5,PACl,12.0,,,Me-4PACz,0.165,2PACz,0.165,,,,,,,1300,16,5700,33,12,230,120,20,,,,,,,,,,,,,,,17.4637,68.1394,1.07279,23.8905,6295,CH1,v1,
25178,20250103,50,Cs0.1FA0.9PbI2.8Br0.2,1.5,MACl,3.5,PACl,12.0,,,Me-4PACz,0.165,2PACz,0.165,,,,,,,1300,16,5700,33,12,230,120,20,,,,,,,,,,,,,,,18.1691,69.557,1.07533,24.2913,6295,CH2,v1,
25179,20250103,50,Cs0.1FA0.9PbI2.8Br0.2,1.5,MACl,3.5,PACl,12.0,,,Me-4PACz,0.165,2PACz,0.165,,,,,,,1300,16,5700,33,12,230,120,20,,,,,,,,,,,,,,,2.39e+39,9.16e+39,1.07614,24.2646,6295,CH3,v1,
25180,20250103,50,Cs0.1FA0.9PbI2.8Br0.2,1.5,MACl,3.5,PACl,12.0,,,Me-4PACz,0.165,2PACz,0.165,,,,,,,1300,16,5700,33,12,230,120,20,,,,,,,,,,,,,,,17.3123,69.1638,1.0479,23.8868,6295,CH4,v1,
25181,20250103,50,Cs0.1FA0.9PbI2.8Br0.2,1.5,MACl,3.5,PACl,12.0,,,Me-4PACz,0.165,2PACz,0.165,,,,,,,950,10,4900,25,8,180,110,30,,,,,,,,,,,,,,,6.91e-05,0.100239,0.002168,31.7761,6296,CH1,v1,
25182,20250103,50,Cs0.1FA0.9PbI2.8Br0.2,1.5,MACl,3.5,PACl,12.0,,,Me-4PACz,0.165,2PACz,0.165,,,,,,,950,10,4900,25,8,180,110,30,,,,,,,,,,,,,,,8.4e-05,0.0657921,0.002852,44.7707,6296,CH2,v1,
25183,20250103,50,Cs0.1FA0.9PbI2.8Br0.2,1.5,MACl,3.5,PACl,12.0,,,Me-4PACz,0.165,2PACz,0.165,,,,,,,950,10,4900,25,8,180,110,30,,,,,,,,,,,,,,,502.62,-989731.0,0.003426,-14.8238,6296,CH3,v1,
25184,20250103,50,Cs0.1FA0.9PbI2.8Br0.2,1.5,MACl,3.5,PACl,12.0,,,Me-4PACz,0.165,2PACz,0.165,,,,,,,950,10,4900,25,8,180,110,30,,,,,,,,,,,,,,,7.81e-05,0.120279,0.002079,31.2256,6296,CH4,v1,
25185,20250103,50,Cs0.1FA0.9PbI2.8Br0.2,1.5,MACl,3.5,PACl,12.0,,,Me-2PACz,0.248,py3,0.083,,,,,,,1300,18,4800,28,10,190,110,30,,,,,,,,,,,,,,,8.55106,48.5507,0.705636,24.9599,6297,CH1,v1,
25186,20250103,50,Cs0.1FA0.9PbI2.8Br0.2,1.5,MACl,3.5,PACl,12.0,,,Me-2PACz,0.248,py3,0.083,,,,,,,1300,18,4800,28,10,190,110,30,,,,,,,,,,,,,,,8.55106,48.5507,0.705636,24.9599,6297,CH2,v1,
25187,20250103,50,Cs0.1FA0.9PbI2.8Br0.2,1.5,MACl,3.5,PACl,12.0,,,Me-2PACz,0.248,py3,0.083,,,,,,,1300,18,4800,28,10,190,110,30,,,,,,,,,,,,,,,8.55106,48.5507,0.705636,24.9599,6297,CH3,v1,
25188,20250103,50,Cs0.1FA0.9PbI2.8Br0.2,1.5,MACl,3.5,PACl,12.0,,,Me-2PACz,0.248,py3,0.083,,,,,,,1300,18,4800,28,10,190,110,30,,,,,,,,,,,,,,,8.55106,48.5507,0.705636,24.9599,6297,CH4,v1,
25189,20250103,50,Cs0.1FA0.9PbI2.8Br0.2,1.5,MACl,3.5,PACl,12.0,,,Me-2PACz,0.248,py3,0.083,,,,,,,1000,12,5300,38,8,220,110,20,,,,,,,,,,,,,,,18.3599,71.9471,1.07475,23.7436,6298,CH1,v1,
25190,20250103,50,Cs0.1FA0.9PbI2.8Br0.2,1.5,MACl,3.5,PACl,12.0,,,Me-2PACz,0.248,py3,0.083,,,,,,,1000,12,5300,38,8,220,110,20,,,,,,,,,,,,,,,8.55106,48.5507,0.705636,24.9599,6298,CH2,v1,
25191,20250103,50,Cs0.1FA0.9PbI2.8Br0.2,1.5,MACl,3.5,PACl,12.0,,,Me-2PACz,0.248,py3,0.083,,,,,,,1000,12,5300,38,8,220,110,20,,,,,,,,,,,,,,,18.8063,69.5646,1.06585,25.3641,6298,CH3,v1,
25192,20250103,50,Cs0.1FA0.9PbI2.8Br0.2,1.5,MACl,3.5,PACl,12.0,,,Me-2PACz,0.248,py3,0.083,,,,,,,1000,12,5300,38,8,220,110,20,,,,,,,,,,,,,,,19.4297,69.7958,1.06303,26.1874,6298,CH4,v1,
25193,20250103,50,Cs0.1FA0.9PbI2.8Br0.2,1.5,MACl,3.5,PACl,12.0,,,Me-2PACz,0.248,py3,0.083,,,,,,,1200,16,5000,35,12,200,110,30,,,,,,,,,,,,,,,1.17e+40,2.4e+41,0.039047,124.508,6299,CH1,v1,
25194,20250103,50,Cs0.1FA0.9PbI2.8Br0.2,1.5,MACl,3.5,PACl,12.0,,,Me-2PACz,0.248,py3,0.083,,,,,,,1200,16,5000,35,12,200,110,30,,,,,,,,,,,,,,,1.17e+40,2.4e+41,0.039047,124.508,6299,CH2,v1,
25195,20250103,50,Cs0.1FA0.9PbI2.8Br0.2,1.5,MACl,3.5,PACl,12.0,,,Me-2PACz,0.248,py3,0.083,,,,,,,1200,16,5000,35,12,200,110,30,,,,,,,,,,,,,,,1.17e+40,2.4e+41,0.039047,124.508,6299,CH3,v1,
25196,20250103,50,Cs0.1FA0.9PbI2.8Br0.2,1.5,MACl,3.5,PACl,12.0,,,Me-2PACz,0.248,py3,0.083,,,,,,,1200,16,5000,35,12,200,110,30,,,,,,,,,,,,,,,1.17e+40,2.4e+41,0.039047,124.508,6299,CH4,v1,
25197,20250103,50,Cs0.1FA0.9PbI2.8Br0.2,1.5,MACl,3.5,PACl,12.0,,,Me-2PACz,0.248,py3,0.083,,,,,,,1100,14,4700,30,5,180,105,25,,,,,,,,,,,,,,,16.8568,67.7802,1.04828,23.7245,6300,CH1,v1,
25198,20250103,50,Cs0.1FA0.9PbI2.8Br0.2,1.5,MACl,3.5,PACl,12.0,,,Me-2PACz,0.248,py3,0.083,,,,,,,1100,14,4700,30,5,180,105,25,,,,,,,,,,,,,,,1.17e+40,2.4e+41,0.039047,124.508,6300,CH2,v1,
25199,20250103,50,Cs0.1FA0.9PbI2.8Br0.2,1.5,MACl,3.5,PACl,12.0,,,Me-2PACz,0.248,py3,0.083,,,,,,,1100,14,4700,30,5,180,105,25,,,,,,,,,,,,,,,1.85e+40,1.39e+43,0.00055,242.592,6300,CH3,v1,
25200,20250103,50,Cs0.1FA0.9PbI2.8Br0.2,1.5,MACl,3.5,PACl,12.0,,,Me-2PACz,0.248,py3,0.083,,,,,,,1100,14,4700,30,5,180,105,25,,,,,,,,,,,,,,,10.5797,44.1485,0.895695,26.7546,6300,CH4,v1,
25201,20250103,50,Cs0.1FA0.9PbI2.8Br0.2,1.5,MACl,3.5,PACl,12.0,,,Me-2PACz,0.248,py3,0.083,,,,,,,1200,18,5600,35,10,230,110,20,,,,,,,,,,,,,,,14.6351,62.8212,1.02831,22.6551,6301,CH1,v1,
25202,20250103,50,Cs0.1FA0.9PbI2.8Br0.2,1.5,MACl,3.5,PACl,12.0,,,Me-2PACz,0.248,py3,0.083,,,,,,,1200,18,5600,35,10,230,110,20,,,,,,,,,,,,,,,16.4743,68.8556,0.99576,24.0277,6301,CH2,v1,
25203,20250103,50,Cs0.1FA0.9PbI2.8Br0.2,1.5,MACl,3.5,PACl,12.0,,,Me-2PACz,0.248,py3,0.083,,,,,,,1200,18,5600,35,10,230,110,20,,,,,,,,,,,,,,,17.0264,67.4801,1.04437,24.1598,6301,CH3,v1,
25204,20250103,50,Cs0.1FA0.9PbI2.8Br0.2,1.5,MACl,3.5,PACl,12.0,,,Me-2PACz,0.248,py3,0.083,,,,,,,1200,18,5600,35,10,230,110,20,,,,,,,,,,,,,,,16.161,65.8793,1.03347,23.7367,6301,CH4,v1,
25205,20250103,50,Cs0.1FA0.9PbI2.8Br0.2,1.5,MACl,3.5,PACl,12.0,,,Me-2PACz,0.248,py3,0.083,,,,,,,1000,15,4900,25,9,160,105,30,,,,,,,,,,,,,,,17.3812,62.8755,1.05617,26.1738,6302,CH1,v1,
25206,20250103,50,Cs0.1FA0.9PbI2.8Br0.2,1.5,MACl,3.5,PACl,12.0,,,Me-2PACz,0.248,py3,0.083,,,,,,,1000,15,4900,25,9,160,105,30,,,,,,,,,,,,,,,18.2342,66.7126,1.05382,25.9367,6302,CH2,v1,
25207,20250103,50,Cs0.1FA0.9PbI2.8Br0.2,1.5,MACl,3.5,PACl,12.0,,,Me-2PACz,0.248,py3,0.083,,,,,,,1000,15,4900,25,9,160,105,30,,,,,,,,,,,,,,,17.5085,87.1959,0.7877,25.4914,6302,CH3,v1,
25208,20250103,50,Cs0.1FA0.9PbI2.8Br0.2,1.5,MACl,3.5,PACl,12.0,,,Me-2PACz,0.248,py3,0.083,,,,,,,1000,15,4900,25,9,160,105,30,,,,,,,,,,,,,,,0.909055,30.9422,0.124898,23.5226,6302,CH4,v1,
25209,20250103,50,Cs0.1FA0.9PbI2.8Br0.2,1.5,MACl,3.5,PACl,12.0,,,Me-2PACz,0.248,py3,0.083,,,,,,,1400,20,5800,45,3,240,120,15,,,,,,,,,,,,,,,13.1755,54.4438,1.01397,23.8668,6303,CH1,v1,
25210,20250103,50,Cs0.1FA0.9PbI2.8Br0.2,1.5,MACl,3.5,PACl,12.0,,,Me-2PACz,0.248,py3,0.083,,,,,,,1400,20,5800,45,3,240,120,15,,,,,,,,,,,,,,,15.4692,122.523,0.508443,24.8319,6303,CH2,v1,
25211,20250103,50,Cs0.1FA0.9PbI2.8Br0.2,1.5,MACl,3.5,PACl,12.0,,,Me-2PACz,0.248,py3,0.083,,,,,,,1400,20,5800,45,3,240,120,15,,,,,,,,,,,,,,,1.84e+40,-8.36e+42,0.013107,-16.7544,6303,CH3,v1,
25212,20250103,50,Cs0.1FA0.9PbI2.8Br0.2,1.5,MACl,3.5,PACl,12.0,,,Me-2PACz,0.248,py3,0.083,,,,,,,1400,20,5800,45,3,240,120,15,,,,,,,,,,,,,,,12.8136,56.4577,0.908835,24.9725,6303,CH4,v1,
25213,20250103,50,Cs0.1FA0.9PbI2.8Br0.2,1.5,MACl,3.5,PACl,12.0,,,Me-2PACz,0.248,py3,0.083,,,,,,,1200,14,5500,32,11,170,120,25,,,,,,,,,,,,,,,0.289765,25.0038,0.056586,20.4799,6304,CH1,v1,
25214,20250103,50,Cs0.1FA0.9PbI2.8Br0.2,1.5,MACl,3.5,PACl,12.0,,,Me-2PACz,0.248,py3,0.083,,,,,,,1200,14,5500,32,11,170,120,25,,,,,,,,,,,,,,,4.95e-06,0.211177,0.000915,2.56235,6304,CH2,v1,
25215,20250103,50,Cs0.1FA0.9PbI2.8Br0.2,1.5,MACl,3.5,PACl,12.0,,,Me-2PACz,0.248,py3,0.083,,,,,,,1200,14,5500,32,11,170,120,25,,,,,,,,,,,,,,,64.499,-48.7407,0.440016,-300.741,6304,CH3,v1,
25216,20250103,50,Cs0.1FA0.9PbI2.8Br0.2,1.5,MACl,3.5,PACl,12.0,,,Me-2PACz,0.248,py3,0.083,,,,,,,1200,14,5500,32,11,170,120,25,,,,,,,,,,,,,,,1.94662,27.624,0.30244,23.3,6304,CH4,v1,
25217,20250103,50,Cs0.1FA0.9PbI2.8Br0.2,1.5,MACl,3.5,PACl,12.0,,,Me-2PACz,0.248,py3,0.083,,,,,,,1200,15,5600,40,15,220,105,30,,,,,,,,,,,,,,,15.7649,68.5523,1.04182,22.0737,6305,CH1,v1,
25218,20250103,50,Cs0.1FA0.9PbI2.8Br0.2,1.5,MACl,3.5,PACl,12.0,,,Me-2PACz,0.248,py3,0.083,,,,,,,1200,15,5600,40,15,220,105,30,,,,,,,,,,,,,,,16.8716,70.1843,1.05248,22.8402,6305,CH2,v1,
25219,20250103,50,Cs0.1FA0.9PbI2.8Br0.2,1.5,MACl,3.5,PACl,12.0,,,Me-2PACz,0.248,py3,0.083,,,,,,,1200,15,5600,40,15,220,105,30,,,,,,,,,,,,,,,16.8862,69.3517,1.05838,23.0056,6305,CH3,v1,
25220,20250103,50,Cs0.1FA0.9PbI2.8Br0.2,1.5,MACl,3.5,PACl,12.0,,,Me-2PACz,0.248,py3,0.083,,,,,,,1200,15,5600,40,15,220,105,30,,,,,,,,,,,,,,,3.67086,29.1485,0.552641,22.7881,6305,CH4,v1,
25221,20250103,50,Cs0.1FA0.9PbI2.8Br0.2,1.5,MACl,3.5,PACl,12.0,,,Me-2PACz,0.248,py3,0.083,,,,,,,1400,18,5200,30,10,210,110,25,,,,,,,,,,,,,,,6.97958,36.9334,0.828372,22.8131,6306,CH1,v1,
25222,20250103,50,Cs0.1FA0.9PbI2.8Br0.2,1.5,MACl,3.5,PACl,12.0,,,Me-2PACz,0.248,py3,0.083,,,,,,,1400,18,5200,30,10,210,110,25,,,,,,,,,,,,,,,9.8572,51.1521,0.791109,24.3587,6306,CH2,v1,
25223,20250103,50,Cs0.1FA0.9PbI2.8Br0.2,1.5,MACl,3.5,PACl,12.0,,,Me-2PACz,0.248,py3,0.083,,,,,,,1400,18,5200,30,10,210,110,25,,,,,,,,,,,,,,,311.142,640.029,-0.000124,-392.746,6306,CH3,v1,
25224,20250103,50,Cs0.1FA0.9PbI2.8Br0.2,1.5,MACl,3.5,PACl,12.0,,,Me-2PACz,0.248,py3,0.083,,,,,,,1400,18,5200,30,10,210,110,25,,,,,,,,,,,,,,,14.233,58.5104,1.02184,23.8057,6306,CH4,v1,
25225,20250103,50,Cs0.1FA0.9PbI2.8Br0.2,1.5,MACl,3.5,PACl,12.0,,,Me-2PACz,0.248,py3,0.083,,,,,,,1300,16,5700,33,12,220,120,20,,,,,,,,,,,,,,,1.14796,26.0708,0.171517,25.6724,6307,CH1,v1,
25226,20250103,50,Cs0.1FA0.9PbI2.8Br0.2,1.5,MACl,3.5,PACl,12.0,,,Me-2PACz,0.248,py3,0.083,,,,,,,1300,16,5700,33,12,220,120,20,,,,,,,,,,,,,,,17.4583,55.4479,1.05305,29.8999,6307,CH2,v1,
25227,20250103,50,Cs0.1FA0.9PbI2.8Br0.2,1.5,MACl,3.5,PACl,12.0,,,Me-2PACz,0.248,py3,0.083,,,,,,,1300,16,5700,33,12,220,120,20,,,,,,,,,,,,,,,18.4267,50.0032,1.03549,35.5881,6307,CH3,v1,
25228,20250103,50,Cs0.1FA0.9PbI2.8Br0.2,1.5,MACl,3.5,PACl,12.0,,,Me-2PACz,0.248,py3,0.083,,,,,,,1300,16,5700,33,12,220,120,20,,,,,,,,,,,,,,,10.5453,47.1,0.874988,25.5881,6307,CH4,v1,
25229,20250103,50,Cs0.1FA0.9PbI2.8Br0.2,1.5,MACl,3.5,PACl,12.0,,,Me-2PACz,0.248,py3,0.083,,,,,,,1000,10,4800,25,8,180,110,30,,,,,,,,,,,,,,,13.7195,58.6307,1.0668,21.9346,6308,CH1,v1,
25230,20250103,50,Cs0.1FA0.9PbI2.8Br0.2,1.5,MACl,3.5,PACl,12.0,,,Me-2PACz,0.248,py3,0.083,,,,,,,1000,10,4800,25,8,180,110,30,,,,,,,,,,,,,,,15.3122,68.7651,0.983052,22.6512,6308,CH2,v1,
25231,20250103,50,Cs0.1FA0.9PbI2.8Br0.2,1.5,MACl,3.5,PACl,12.0,,,Me-2PACz,0.248,py3,0.083,,,,,,,1000,10,4800,25,8,180,110,30,,,,,,,,,,,,,,,3.68e+40,-2.91e+40,0.22705,-556.998,6308,CH3,v1,
25232,20250103,50,Cs0.1FA0.9PbI2.8Br0.2,1.5,MACl,3.5,PACl,12.0,,,Me-2PACz,0.248,py3,0.083,,,,,,,1000,10,4800,25,8,180,110,30,,,,,,,,,,,,,,,16.4196,64.6449,1.07197,23.6946,6308,CH4,v1,
25233,20250103,50,Cs0.1FA0.9PbI2.8Br0.2,1.5,MACl,3.5,PACl,12.0,,,MeO-4PADBC,0.11,py3,0.22,,,,,,,2000,10,6000,30,9,190,100,30,,,,,,,,,,,,,,,5.52686,27.2506,0.856232,23.687,6309,CH1,v1,
25234,20250103,50,Cs0.1FA0.9PbI2.8Br0.2,1.5,MACl,3.5,PACl,12.0,,,MeO-4PADBC,0.11,py3,0.22,,,,,,,2000,10,6000,30,9,190,100,30,,,,,,,,,,,,,,,15.9647,56.6189,0.998139,28.2494,6309,CH2,v1,
25235,20250103,50,Cs0.1FA0.9PbI2.8Br0.2,1.5,MACl,3.5,PACl,12.0,,,MeO-4PADBC,0.11,py3,0.22,,,,,,,2000,10,6000,30,9,190,100,30,,,,,,,,,,,,,,,11.963,-740.751,-0.000144,11.2525,6309,CH3,v1,
25236,20250103,50,Cs0.1FA0.9PbI2.8Br0.2,1.5,MACl,3.5,PACl,12.0,,,MeO-4PADBC,0.11,py3,0.22,,,,,,,2000,10,6000,30,9,190,100,30,,,,,,,,,,,,,,,14.2968,60.6227,1.02531,23.001,6309,CH4,v1,
25237,20250103,50,Cs0.1FA0.9PbI2.8Br0.2,1.5,MACl,3.5,PACl,12.0,,,MeO-4PADBC,0.11,py3,0.22,,,,,,,1000,10,4000,40,12,150,110,20,,,,,,,,,,,,,,,0.294423,24.9312,0.055863,21.1399,6310,CH1,v1,
25238,20250103,50,Cs0.1FA0.9PbI2.8Br0.2,1.5,MACl,3.5,PACl,12.0,,,MeO-4PADBC,0.11,py3,0.22,,,,,,,1000,10,4000,40,12,150,110,20,,,,,,,,,,,,,,,17.2122,70.6955,1.02822,23.6787,6310,CH2,v1,
