Repository: MI-Materials-Intelligence/Recipe-Language-Model

# Learning Layer

## Overview

In the learning layer, the formulas and parameters are encoded and then tokenised into recipes as inputs. Through atomic skills of data extraction, cleaning, and matching, these data are organised into standardised datasets, providing the basis for RLM training and iterative recipe refinement.

Key Atomic Skills:
- **Cleaning**: Preprocessing and outlier cleaning
- **Matching**: Matching data pairs based on variables
- **Extraction**: Data extraction from robotic boxes

File: seven_ai_layers_robotics/learning/data/data50764_from_db.csv (part 107 of 253)
No,date,rank,Formula PVK,Concentration PVK,Formula Additive 1,Concentration Additive 1,Formula Additive 2,Concentration Additive 2,Formula Additive 3,Concentration Additive 3,Formula SAM 1,Concentration SAM 1,Formula SAM 2,Concentration SAM 2,Formula SAM 3,Concentration SAM 3,Spin Coating Speed SAM,Spin Coating Time SAM,Annealed Temperature SAM,Annealed Time SAM,Spin Coating Speed PVK 1,Spin Coating Time PVK 1,Spin Coating Speed PVK 2,Spin Coating Time PVK 2,Antisolvent Dropping Timing,Antisolvent Volume,Annealed Temperature PVK,Annealed Time PVK,Formula Passivator 1,Concentration Passivator 1,Formula Passivator 2,Concentration Passivator 2,Formula Passivator 3,Concentration Passivator 3,Formula Passivator 4,Concentration Passivator 4,Spin Coating Speed Passivator,Spin Coating Time Passivator,Passivator Dropping Timing,Passivator Volume,Annealed Temperature Passivator,Annealed Time Passivator,PCE,FF,Voc,Jsc,Product,Channel,From,upload_time
25239,20250103,50,Cs0.1FA0.9PbI2.8Br0.2,1.5,MACl,3.5,PACl,12.0,,,MeO-4PADBC,0.11,py3,0.22,,,,,,,1000,10,4000,40,12,150,110,20,,,,,,,,,,,,,,,2.65e+40,-349.467,4.8e+34,-157.859,6310,CH3,v1,
25240,20250103,50,Cs0.1FA0.9PbI2.8Br0.2,1.5,MACl,3.5,PACl,12.0,,,MeO-4PADBC,0.11,py3,0.22,,,,,,,1000,10,4000,40,12,150,110,20,,,,,,,,,,,,,,,16.9776,70.1887,1.04108,23.2339,6310,CH4,v1,
25241,20250103,50,Cs0.1FA0.9PbI2.8Br0.2,1.5,MACl,3.5,PACl,12.0,,,MeO-4PADBC,0.11,py3,0.22,,,,,,,1000,12,5000,27,7,300,100,30,,,,,,,,,,,,,,,8.18969,32.3861,0.8754,28.887,6311,CH1,v1,
25242,20250103,50,Cs0.1FA0.9PbI2.8Br0.2,1.5,MACl,3.5,PACl,12.0,,,MeO-4PADBC,0.11,py3,0.22,,,,,,,1000,12,5000,27,7,300,100,30,,,,,,,,,,,,,,,12.5042,45.5585,0.986615,27.8187,6311,CH2,v1,
25243,20250103,50,Cs0.1FA0.9PbI2.8Br0.2,1.5,MACl,3.5,PACl,12.0,,,MeO-4PADBC,0.11,py3,0.22,,,,,,,1000,12,5000,27,7,300,100,30,,,,,,,,,,,,,,,2.15e+39,1.51e+40,-0.000106,-134.613,6311,CH3,v1,
25244,20250103,50,Cs0.1FA0.9PbI2.8Br0.2,1.5,MACl,3.5,PACl,12.0,,,MeO-4PADBC,0.11,py3,0.22,,,,,,,1000,12,5000,27,7,300,100,30,,,,,,,,,,,,,,,18.8952,49.9174,1.03855,36.4477,6311,CH4,v1,
25245,20250103,50,Cs0.1FA0.9PbI2.8Br0.2,1.5,MACl,3.5,PACl,12.0,,,MeO-4PADBC,0.11,py3,0.22,,,,,,,1000,10,6000,25,10,300,110,10,,,,,,,,,,,,,,,17.2615,71.2536,1.02864,23.5509,6312,CH1,v1,
25246,20250103,50,Cs0.1FA0.9PbI2.8Br0.2,1.5,MACl,3.5,PACl,12.0,,,MeO-4PADBC,0.11,py3,0.22,,,,,,,1000,10,6000,25,10,300,110,10,,,,,,,,,,,,,,,16.3182,80.3151,0.852088,23.8446,6312,CH2,v1,
25247,20250103,50,Cs0.1FA0.9PbI2.8Br0.2,1.5,MACl,3.5,PACl,12.0,,,MeO-4PADBC,0.11,py3,0.22,,,,,,,1000,10,6000,25,10,300,110,10,,,,,,,,,,,,,,,15.3679,-8650.47,-3.6e-05,4.94104,6312,CH3,v1,
25248,20250103,50,Cs0.1FA0.9PbI2.8Br0.2,1.5,MACl,3.5,PACl,12.0,,,MeO-4PADBC,0.11,py3,0.22,,,,,,,1000,10,6000,25,10,300,110,10,,,,,,,,,,,,,,,1.29087,25.2484,0.223926,22.8321,6312,CH4,v1,
25249,20250103,50,Cs0.1FA0.9PbI2.8Br0.2,1.5,MACl,3.5,PACl,12.0,,,MeO-4PADBC,0.11,py3,0.22,,,,,,,1000,10,5000,30,10,200,100,30,,,,,,,,,,,,,,,15.4072,63.1699,1.02314,23.8384,6313,CH1,v1,
25250,20250103,50,Cs0.1FA0.9PbI2.8Br0.2,1.5,MACl,3.5,PACl,12.0,,,MeO-4PADBC,0.11,py3,0.22,,,,,,,1000,10,5000,30,10,200,100,30,,,,,,,,,,,,,,,17.5226,69.9755,1.03135,24.2798,6313,CH2,v1,
25251,20250103,50,Cs0.1FA0.9PbI2.8Br0.2,1.5,MACl,3.5,PACl,12.0,,,MeO-4PADBC,0.11,py3,0.22,,,,,,,1000,10,5000,30,10,200,100,30,,,,,,,,,,,,,,,17.6067,68.8895,1.0377,24.6293,6313,CH3,v1,
25252,20250103,50,Cs0.1FA0.9PbI2.8Br0.2,1.5,MACl,3.5,PACl,12.0,,,MeO-4PADBC,0.11,py3,0.22,,,,,,,1000,10,5000,30,10,200,100,30,,,,,,,,,,,,,,,17.5578,67.9698,1.05194,24.5564,6313,CH4,v1,
25253,20250103,50,Cs0.1FA0.9PbI2.8Br0.2,1.5,MACl,3.5,PACl,12.0,,,MeO-4PADBC,0.11,py3,0.22,,,,,,,1000,10,5000,40,8,250,110,20,,,,,,,,,,,,,,,19.4292,75.3589,1.07448,23.995,6314,CH1,v1,
25254,20250103,50,Cs0.1FA0.9PbI2.8Br0.2,1.5,MACl,3.5,PACl,12.0,,,MeO-4PADBC,0.11,py3,0.22,,,,,,,1000,10,5000,40,8,250,110,20,,,,,,,,,,,,,,,19.6091,74.8022,1.08057,24.2601,6314,CH2,v1,
25255,20250103,50,Cs0.1FA0.9PbI2.8Br0.2,1.5,MACl,3.5,PACl,12.0,,,MeO-4PADBC,0.11,py3,0.22,,,,,,,1000,10,5000,40,8,250,110,20,,,,,,,,,,,,,,,5.21e+40,133.037,9.91e+34,395.528,6314,CH3,v1,
25256,20250103,50,Cs0.1FA0.9PbI2.8Br0.2,1.5,MACl,3.5,PACl,12.0,,,MeO-4PADBC,0.11,py3,0.22,,,,,,,1000,10,5000,40,8,250,110,20,,,,,,,,,,,,,,,0.40805,25.2465,0.07355,21.975,6314,CH4,v1,
25257,20250103,50,Cs0.1FA0.9PbI2.8Br0.2,1.5,MACl,3.5,PACl,12.0,,,MeO-4PADBC,0.11,py3,0.22,,,,,,,1500,10,5000,30,15,150,100,15,,,,,,,,,,,,,,,0.0870827,24.1168,0.023648,15.2691,6315,CH1,v1,
25258,20250103,50,Cs0.1FA0.9PbI2.8Br0.2,1.5,MACl,3.5,PACl,12.0,,,MeO-4PADBC,0.11,py3,0.22,,,,,,,1500,10,5000,30,15,150,100,15,,,,,,,,,,,,,,,2.57038,40.7395,0.320804,19.6671,6315,CH2,v1,
25259,20250103,50,Cs0.1FA0.9PbI2.8Br0.2,1.5,MACl,3.5,PACl,12.0,,,MeO-4PADBC,0.11,py3,0.22,,,,,,,1500,10,5000,30,15,150,100,15,,,,,,,,,,,,,,,2.71e+40,-3.35e+40,0.257909,-313.676,6315,CH3,v1,
25260,20250103,50,Cs0.1FA0.9PbI2.8Br0.2,1.5,MACl,3.5,PACl,12.0,,,MeO-4PADBC,0.11,py3,0.22,,,,,,,1500,10,5000,30,15,150,100,15,,,,,,,,,,,,,,,0.153891,24.7386,0.035993,17.2831,6315,CH4,v1,
25261,20250103,50,Cs0.1FA0.9PbI2.8Br0.2,1.5,MACl,3.5,PACl,12.0,,,MeO-4PADBC,0.11,py3,0.22,,,,,,,1000,10,5000,30,5,150,100,30,,,,,,,,,,,,,,,14.7983,64.8232,1.02011,22.3788,6316,CH1,v1,
25262,20250103,50,Cs0.1FA0.9PbI2.8Br0.2,1.5,MACl,3.5,PACl,12.0,,,MeO-4PADBC,0.11,py3,0.22,,,,,,,1000,10,5000,30,5,150,100,30,,,,,,,,,,,,,,,14.0654,60.6989,1.02163,22.6818,6316,CH2,v1,
25263,20250103,50,Cs0.1FA0.9PbI2.8Br0.2,1.5,MACl,3.5,PACl,12.0,,,MeO-4PADBC,0.11,py3,0.22,,,,,,,1000,10,5000,30,5,150,100,30,,,,,,,,,,,,,,,11.417,59.008,0.669141,28.9149,6316,CH3,v1,
25264,20250103,50,Cs0.1FA0.9PbI2.8Br0.2,1.5,MACl,3.5,PACl,12.0,,,MeO-4PADBC,0.11,py3,0.22,,,,,,,1000,10,5000,30,5,150,100,30,,,,,,,,,,,,,,,4.12577,30.2963,0.602864,22.589,6316,CH4,v1,
25265,20250103,50,Cs0.1FA0.9PbI2.8Br0.2,1.5,MACl,3.5,PACl,12.0,,,MeO-4PADBC,0.11,py3,0.22,,,,,,,1000,10,4000,40,15,150,110,20,,,,,,,,,,,,,,,17.4898,71.2801,1.03408,23.7281,6317,CH1,v1,
25266,20250103,50,Cs0.1FA0.9PbI2.8Br0.2,1.5,MACl,3.5,PACl,12.0,,,MeO-4PADBC,0.11,py3,0.22,,,,,,,1000,10,4000,40,15,150,110,20,,,,,,,,,,,,,,,2.80455,43.1006,0.271905,23.9311,6317,CH2,v1,
25267,20250103,50,Cs0.1FA0.9PbI2.8Br0.2,1.5,MACl,3.5,PACl,12.0,,,MeO-4PADBC,0.11,py3,0.22,,,,,,,1000,10,4000,40,15,150,110,20,,,,,,,,,,,,,,,0.232884,24.4521,0.045724,20.8294,6317,CH3,v1,
25268,20250103,50,Cs0.1FA0.9PbI2.8Br0.2,1.5,MACl,3.5,PACl,12.0,,,MeO-4PADBC,0.11,py3,0.22,,,,,,,1000,10,4000,40,15,150,110,20,,,,,,,,,,,,,,,1.48652,27.2173,0.233686,23.3719,6317,CH4,v1,
25269,20250103,50,Cs0.1FA0.9PbI2.8Br0.2,1.5,MACl,3.5,PACl,12.0,,,MeO-4PADBC,0.11,py3,0.22,,,,,,,1000,10,5000,40,10,200,100,30,,,,,,,,,,,,,,,8.46042,38.4755,0.927458,23.709,6318,CH1,v1,
25270,20250103,50,Cs0.1FA0.9PbI2.8Br0.2,1.5,MACl,3.5,PACl,12.0,,,MeO-4PADBC,0.11,py3,0.22,,,,,,,1000,10,5000,40,10,200,100,30,,,,,,,,,,,,,,,17.0755,68.5787,1.03163,24.1359,6318,CH2,v1,
25271,20250103,50,Cs0.1FA0.9PbI2.8Br0.2,1.5,MACl,3.5,PACl,12.0,,,MeO-4PADBC,0.11,py3,0.22,,,,,,,1000,10,5000,40,10,200,100,30,,,,,,,,,,,,,,,17.2255,69.0189,1.03408,24.135,6318,CH3,v1,
25272,20250103,50,Cs0.1FA0.9PbI2.8Br0.2,1.5,MACl,3.5,PACl,12.0,,,MeO-4PADBC,0.11,py3,0.22,,,,,,,1000,10,5000,40,10,200,100,30,,,,,,,,,,,,,,,16.9667,68.4042,1.04421,23.7535,6318,CH4,v1,
25273,20250103,50,Cs0.1FA0.9PbI2.8Br0.2,1.5,MACl,3.5,PACl,12.0,,,MeO-4PADBC,0.11,py3,0.22,,,,,,,2000,10,5000,30,5,200,100,30,,,,,,,,,,,,,,,0.689113,24.9247,0.058133,47.5595,6319,CH1,v1,
25274,20250103,50,Cs0.1FA0.9PbI2.8Br0.2,1.5,MACl,3.5,PACl,12.0,,,MeO-4PADBC,0.11,py3,0.22,,,,,,,2000,10,5000,30,5,200,100,30,,,,,,,,,,,,,,,0.741707,24.6493,0.045006,66.8589,6319,CH2,v1,
25275,20250103,50,Cs0.1FA0.9PbI2.8Br0.2,1.5,MACl,3.5,PACl,12.0,,,MeO-4PADBC,0.11,py3,0.22,,,,,,,2000,10,5000,30,5,200,100,30,,,,,,,,,,,,,,,0.572892,23.0016,0.031048,80.2196,6319,CH3,v1,
25276,20250103,50,Cs0.1FA0.9PbI2.8Br0.2,1.5,MACl,3.5,PACl,12.0,,,MeO-4PADBC,0.11,py3,0.22,,,,,,,2000,10,5000,30,5,200,100,30,,,,,,,,,,,,,,,0.404632,25.339,0.018938,84.3223,6319,CH4,v1,
25277,20250103,50,Cs0.1FA0.9PbI2.8Br0.2,1.5,MACl,3.5,PACl,12.0,,,MeO-4PADBC,0.11,py3,0.22,,,,,,,1000,10,4000,30,10,150,100,30,,,,,,,,,,,,,,,13.7223,60.7666,1.01492,22.2499,6320,CH1,v1,
25278,20250103,50,Cs0.1FA0.9PbI2.8Br0.2,1.5,MACl,3.5,PACl,12.0,,,MeO-4PADBC,0.11,py3,0.22,,,,,,,1000,10,4000,30,10,150,100,30,,,,,,,,,,,,,,,14.5391,63.4083,1.01411,22.6104,6320,CH2,v1,
25279,20250103,50,Cs0.1FA0.9PbI2.8Br0.2,1.5,MACl,3.5,PACl,12.0,,,MeO-4PADBC,0.11,py3,0.22,,,,,,,1000,10,4000,30,10,150,100,30,,,,,,,,,,,,,,,12.6407,124.597,0.440728,23.0194,6320,CH3,v1,
25280,20250103,50,Cs0.1FA0.9PbI2.8Br0.2,1.5,MACl,3.5,PACl,12.0,,,MeO-4PADBC,0.11,py3,0.22,,,,,,,1000,10,4000,30,10,150,100,30,,,,,,,,,,,,,,,15.7524,67.1373,1.02722,22.8413,6320,CH4,v1,
25281,20250104,51,Cs0.05MA0.16FA0.79PbI2.9Br0.1,1.73,MACl,7.0,PEAI,0.8,,,Me-4PACz,0.132,py3,0.198,,,,,,,1800,10,4500,40,12,200,115,25,,,,,,,,,,,,,,,8.72e-05,8.1386,0.00027,3.96709,6321,CH1,v1,
25282,20250104,51,Cs0.05MA0.16FA0.79PbI2.9Br0.1,1.73,MACl,7.0,PEAI,0.8,,,Me-4PACz,0.132,py3,0.198,,,,,,,1800,10,4500,40,12,200,115,25,,,,,,,,,,,,,,,18.0899,69.6393,1.11504,23.2965,6321,CH2,v1,
25283,20250104,51,Cs0.05MA0.16FA0.79PbI2.9Br0.1,1.73,MACl,7.0,PEAI,0.8,,,Me-4PACz,0.132,py3,0.198,,,,,,,1800,10,4500,40,12,200,115,25,,,,,,,,,,,,,,,17.5351,-620.567,-0.000117,24.2458,6321,CH3,v1,
25284,20250104,51,Cs0.05MA0.16FA0.79PbI2.9Br0.1,1.73,MACl,7.0,PEAI,0.8,,,Me-4PACz,0.132,py3,0.198,,,,,,,1800,10,4500,40,12,200,115,25,,,,,,,,,,,,,,,18.9969,71.904,1.09339,24.1632,6321,CH4,v1,
25285,20250104,51,Cs0.05MA0.16FA0.79PbI2.9Br0.1,1.73,MACl,7.0,PEAI,0.8,,,Me-4PACz,0.132,py3,0.198,,,,,,,1000,12,5200,28,10,270,100,20,,,,,,,,,,,,,,,16.3456,66.4599,1.09519,22.457,6322,CH1,v1,
25286,20250104,51,Cs0.05MA0.16FA0.79PbI2.9Br0.1,1.73,MACl,7.0,PEAI,0.8,,,Me-4PACz,0.132,py3,0.198,,,,,,,1000,12,5200,28,10,270,100,20,,,,,,,,,,,,,,,12.6208,51.8764,1.06243,22.899,6322,CH2,v1,
25287,20250104,51,Cs0.05MA0.16FA0.79PbI2.9Br0.1,1.73,MACl,7.0,PEAI,0.8,,,Me-4PACz,0.132,py3,0.198,,,,,,,1000,12,5200,28,10,270,100,20,,,,,,,,,,,,,,,17.2635,68.8141,1.09528,22.9049,6322,CH3,v1,
25288,20250104,51,Cs0.05MA0.16FA0.79PbI2.9Br0.1,1.73,MACl,7.0,PEAI,0.8,,,Me-4PACz,0.132,py3,0.198,,,,,,,1000,12,5200,28,10,270,100,20,,,,,,,,,,,,,,,12.6201,51.8991,1.044,23.2917,6322,CH4,v1,
25289,20250104,51,Cs0.05MA0.16FA0.79PbI2.9Br0.1,1.73,MACl,7.0,PEAI,0.8,,,Me-4PACz,0.132,py3,0.198,,,,,,,1200,10,4800,35,8,180,110,25,,,,,,,,,,,,,,,19.7086,75.6265,1.11226,23.4301,6323,CH1,v1,
25290,20250104,51,Cs0.05MA0.16FA0.79PbI2.9Br0.1,1.73,MACl,7.0,PEAI,0.8,,,Me-4PACz,0.132,py3,0.198,,,,,,,1200,10,4800,35,8,180,110,25,,,,,,,,,,,,,,,2.72e-05,0.0340883,0.006992,11.4163,6323,CH2,v1,
25291,20250104,51,Cs0.05MA0.16FA0.79PbI2.9Br0.1,1.73,MACl,7.0,PEAI,0.8,,,Me-4PACz,0.132,py3,0.198,,,,,,,1200,10,4800,35,8,180,110,25,,,,,,,,,,,,,,,214.26,-173.238,0.329837,-374.97,6323,CH3,v1,
25292,20250104,51,Cs0.05MA0.16FA0.79PbI2.9Br0.1,1.73,MACl,7.0,PEAI,0.8,,,Me-4PACz,0.132,py3,0.198,,,,,,,1200,10,4800,35,8,180,110,25,,,,,,,,,,,,,,,10.9284,43.192,1.04316,24.255,6323,CH4,v1,
25293,20250104,51,Cs0.05MA0.16FA0.79PbI2.9Br0.1,1.73,MACl,7.0,PEAI,0.8,,,Me-4PACz,0.132,py3,0.198,,,,,,,2000,10,5000,30,5,260,105,30,,,,,,,,,,,,,,,4.17599,29.1022,0.595636,24.0908,6324,CH1,v1,
25294,20250104,51,Cs0.05MA0.16FA0.79PbI2.9Br0.1,1.73,MACl,7.0,PEAI,0.8,,,Me-4PACz,0.132,py3,0.198,,,,,,,2000,10,5000,30,5,260,105,30,,,,,,,,,,,,,,,19.8285,73.1831,1.11523,24.2949,6324,CH2,v1,
25295,20250104,51,Cs0.05MA0.16FA0.79PbI2.9Br0.1,1.73,MACl,7.0,PEAI,0.8,,,Me-4PACz,0.132,py3,0.198,,,,,,,2000,10,5000,30,5,260,105,30,,,,,,,,,,,,,,,89.3165,-46.3718,0.55993,-343.988,6324,CH3,v1,
25296,20250104,51,Cs0.05MA0.16FA0.79PbI2.9Br0.1,1.73,MACl,7.0,PEAI,0.8,,,Me-4PACz,0.132,py3,0.198,,,,,,,2000,10,5000,30,5,260,105,30,,,,,,,,,,,,,,,19.8419,72.7854,1.12383,24.2571,6324,CH4,v1,
25297,20250104,51,Cs0.05MA0.16FA0.79PbI2.9Br0.1,1.73,MACl,7.0,PEAI,0.8,,,Me-4PACz,0.132,py3,0.198,,,,,,,1300,10,4800,32,9,260,105,25,,,,,,,,,,,,,,,0.130932,21.3468,0.014587,42.0481,6325,CH1,v1,
25298,20250104,51,Cs0.05MA0.16FA0.79PbI2.9Br0.1,1.73,MACl,7.0,PEAI,0.8,,,Me-4PACz,0.132,py3,0.198,,,,,,,1300,10,4800,32,9,260,105,25,,,,,,,,,,,,,,,0.11077,18.5602,0.013308,44.8462,6325,CH2,v1,
25299,20250104,51,Cs0.05MA0.16FA0.79PbI2.9Br0.1,1.73,MACl,7.0,PEAI,0.8,,,Me-4PACz,0.132,py3,0.198,,,,,,,1300,10,4800,32,9,260,105,25,,,,,,,,,,,,,,,78.4066,-404543.0,-1e-06,18.5147,6325,CH3,v1,
25300,20250104,51,Cs0.05MA0.16FA0.79PbI2.9Br0.1,1.73,MACl,7.0,PEAI,0.8,,,Me-4PACz,0.132,py3,0.198,,,,,,,1300,10,4800,32,9,260,105,25,,,,,,,,,,,,,,,0.0594731,11.1397,0.011678,45.7171,6325,CH4,v1,
25301,20250104,51,Cs0.05MA0.16FA0.79PbI2.9Br0.1,1.73,MACl,7.0,PEAI,0.8,,,Me-4PACz,0.132,py3,0.198,,,,,,,2000,10,5500,25,6,190,110,20,,,,,,,,,,,,,,,19.58,74.5696,1.11264,23.5992,6326,CH1,v1,
25302,20250104,51,Cs0.05MA0.16FA0.79PbI2.9Br0.1,1.73,MACl,7.0,PEAI,0.8,,,Me-4PACz,0.132,py3,0.198,,,,,,,2000,10,5500,25,6,190,110,20,,,,,,,,,,,,,,,20.0133,74.5712,1.1146,24.0784,6326,CH2,v1,
25303,20250104,51,Cs0.05MA0.16FA0.79PbI2.9Br0.1,1.73,MACl,7.0,PEAI,0.8,,,Me-4PACz,0.132,py3,0.198,,,,,,,2000,10,5500,25,6,190,110,20,,,,,,,,,,,,,,,1.48e+39,-84.221,9.45e+34,-18.537,6326,CH3,v1,
25304,20250104,51,Cs0.05MA0.16FA0.79PbI2.9Br0.1,1.73,MACl,7.0,PEAI,0.8,,,Me-4PACz,0.132,py3,0.198,,,,,,,2000,10,5500,25,6,190,110,20,,,,,,,,,,,,,,,19.8438,73.5656,1.12134,24.0553,6326,CH4,v1,
25305,20250104,51,Cs0.05MA0.16FA0.79PbI2.9Br0.1,1.73,MACl,7.0,PEAI,0.8,,,Me-4PACz,0.132,py3,0.198,,,,,,,1000,10,5000,35,15,220,100,30,,,,,,,,,,,,,,,19.7885,74.6253,1.10667,23.9612,6327,CH1,v1,
25306,20250104,51,Cs0.05MA0.16FA0.79PbI2.9Br0.1,1.73,MACl,7.0,PEAI,0.8,,,Me-4PACz,0.132,py3,0.198,,,,,,,1000,10,5000,35,15,220,100,30,,,,,,,,,,,,,,,20.12,74.022,1.11194,24.4448,6327,CH2,v1,
25307,20250104,51,Cs0.05MA0.16FA0.79PbI2.9Br0.1,1.73,MACl,7.0,PEAI,0.8,,,Me-4PACz,0.132,py3,0.198,,,,,,,1000,10,5000,35,15,220,100,30,,,,,,,,,,,,,,,20.0702,74.432,1.11339,24.2183,6327,CH3,v1,
25308,20250104,51,Cs0.05MA0.16FA0.79PbI2.9Br0.1,1.73,MACl,7.0,PEAI,0.8,,,Me-4PACz,0.132,py3,0.198,,,,,,,1000,10,5000,35,15,220,100,30,,,,,,,,,,,,,,,19.3126,72.1375,1.09572,24.4331,6327,CH4,v1,
25309,20250104,51,Cs0.05MA0.16FA0.79PbI2.9Br0.1,1.73,MACl,7.0,PEAI,0.8,,,Me-4PACz,0.132,py3,0.198,,,,,,,1500,15,6000,30,7,250,115,15,,,,,,,,,,,,,,,18.9352,74.2332,1.10689,23.0444,6328,CH1,v1,
25310,20250104,51,Cs0.05MA0.16FA0.79PbI2.9Br0.1,1.73,MACl,7.0,PEAI,0.8,,,Me-4PACz,0.132,py3,0.198,,,,,,,1500,15,6000,30,7,250,115,15,,,,,,,,,,,,,,,19.0706,72.468,1.11092,23.6884,6328,CH2,v1,
25311,20250104,51,Cs0.05MA0.16FA0.79PbI2.9Br0.1,1.73,MACl,7.0,PEAI,0.8,,,Me-4PACz,0.132,py3,0.198,,,,,,,1500,15,6000,30,7,250,115,15,,,,,,,,,,,,,,,68.7446,-45.2192,0.49917,-304.556,6328,CH3,v1,
25312,20250104,51,Cs0.05MA0.16FA0.79PbI2.9Br0.1,1.73,MACl,7.0,PEAI,0.8,,,Me-4PACz,0.132,py3,0.198,,,,,,,1500,15,6000,30,7,250,115,15,,,,,,,,,,,,,,,18.9958,69.2948,1.10695,24.7644,6328,CH4,v1,
25313,20250104,51,Cs0.05MA0.16FA0.79PbI2.9Br0.1,1.73,MACl,7.0,PEAI,0.8,,,Me-4PACz,0.132,py3,0.198,,,,,,,1000,10,5000,30,8,270,105,30,,,,,,,,,,,,,,,0.340466,24.6757,0.062699,22.0062,6329,CH1,v1,
25314,20250104,51,Cs0.05MA0.16FA0.79PbI2.9Br0.1,1.73,MACl,7.0,PEAI,0.8,,,Me-4PACz,0.132,py3,0.198,,,,,,,1000,10,5000,30,8,270,105,30,,,,,,,,,,,,,,,20.1346,74.9342,1.10404,24.3377,6329,CH2,v1,
25315,20250104,51,Cs0.05MA0.16FA0.79PbI2.9Br0.1,1.73,MACl,7.0,PEAI,0.8,,,Me-4PACz,0.132,py3,0.198,,,,,,,1000,10,5000,30,8,270,105,30,,,,,,,,,,,,,,,54.4992,-33.4015,0.540005,-302.153,6329,CH3,v1,
25316,20250104,51,Cs0.05MA0.16FA0.79PbI2.9Br0.1,1.73,MACl,7.0,PEAI,0.8,,,Me-4PACz,0.132,py3,0.198,,,,,,,1000,10,5000,30,8,270,105,30,,,,,,,,,,,,,,,20.6313,74.9087,1.11733,24.6499,6329,CH4,v1,
25317,20250104,51,Cs0.05MA0.16FA0.79PbI2.9Br0.1,1.73,MACl,7.0,PEAI,0.8,,,Me-4PACz,0.132,py3,0.198,,,,,,,1600,10,4700,40,12,200,110,25,,,,,,,,,,,,,,,0.0106601,2.2958,0.010261,45.2539,6330,CH1,v1,
25318,20250104,51,Cs0.05MA0.16FA0.79PbI2.9Br0.1,1.73,MACl,7.0,PEAI,0.8,,,Me-4PACz,0.132,py3,0.198,,,,,,,1600,10,4700,40,12,200,110,25,,,,,,,,,,,,,,,0.120001,16.3883,0.0126,58.1143,6330,CH2,v1,
25319,20250104,51,Cs0.05MA0.16FA0.79PbI2.9Br0.1,1.73,MACl,7.0,PEAI,0.8,,,Me-4PACz,0.132,py3,0.198,,,,,,,1600,10,4700,40,12,200,110,25,,,,,,,,,,,,,,,0.0335764,5.00068,0.010632,63.1499,6330,CH3,v1,
25320,20250104,51,Cs0.05MA0.16FA0.79PbI2.9Br0.1,1.73,MACl,7.0,PEAI,0.8,,,Me-4PACz,0.132,py3,0.198,,,,,,,1600,10,4700,40,12,200,110,25,,,,,,,,,,,,,,,0.000126536,0.027986,0.007771,58.1794,6330,CH4,v1,
25321,20250104,51,Cs0.05MA0.16FA0.79PbI2.9Br0.1,1.73,MACl,7.0,PEAI,0.8,,,Me-4PACz,0.132,py3,0.198,,,,,,,1200,10,5000,30,5,180,115,20,,,,,,,,,,,,,,,19.8219,76.2385,1.10645,23.4985,6331,CH1,v1,
25322,20250104,51,Cs0.05MA0.16FA0.79PbI2.9Br0.1,1.73,MACl,7.0,PEAI,0.8,,,Me-4PACz,0.132,py3,0.198,,,,,,,1200,10,5000,30,5,180,115,20,,,,,,,,,,,,,,,0.216354,24.8209,0.04173,20.8883,6331,CH2,v1,
25323,20250104,51,Cs0.05MA0.16FA0.79PbI2.9Br0.1,1.73,MACl,7.0,PEAI,0.8,,,Me-4PACz,0.132,py3,0.198,,,,,,,1200,10,5000,30,5,180,115,20,,,,,,,,,,,,,,,19.3418,73.3146,1.10657,23.8412,6331,CH3,v1,
25324,20250104,51,Cs0.05MA0.16FA0.79PbI2.9Br0.1,1.73,MACl,7.0,PEAI,0.8,,,Me-4PACz,0.132,py3,0.198,,,,,,,1200,10,5000,30,5,180,115,20,,,,,,,,,,,,,,,20.3514,75.5061,1.11224,24.2333,6331,CH4,v1,
25325,20250104,51,Cs0.05MA0.16FA0.79PbI2.9Br0.1,1.73,MACl,7.0,PEAI,0.8,,,Me-4PACz,0.132,py3,0.198,,,,,,,1000,10,5300,30,10,210,100,30,,,,,,,,,,,,,,,4.22519,26.0807,0.703237,23.037,6332,CH1,v1,
25326,20250104,51,Cs0.05MA0.16FA0.79PbI2.9Br0.1,1.73,MACl,7.0,PEAI,0.8,,,Me-4PACz,0.132,py3,0.198,,,,,,,1000,10,5300,30,10,210,100,30,,,,,,,,,,,,,,,18.999,99.1906,0.829409,23.0936,6332,CH2,v1,
25327,20250104,51,Cs0.05MA0.16FA0.79PbI2.9Br0.1,1.73,MACl,7.0,PEAI,0.8,,,Me-4PACz,0.132,py3,0.198,,,,,,,1000,10,5300,30,10,210,100,30,,,,,,,,,,,,,,,18.8689,75.2252,1.08025,23.2198,6332,CH3,v1,
25328,20250104,51,Cs0.05MA0.16FA0.79PbI2.9Br0.1,1.73,MACl,7.0,PEAI,0.8,,,Me-4PACz,0.132,py3,0.198,,,,,,,1000,10,5300,30,10,210,100,30,,,,,,,,,,,,,,,6.85952,30.6687,0.954751,23.4266,6332,CH4,v1,
25329,20250104,51,Cs0.05MA0.16FA0.79PbI2.9Br0.1,1.73,MACl,7.0,PEAI,0.8,,,Me-4PACz,0.198,py3,0.132,,,,,,,1500,10,4800,40,12,210,115,25,,,,,,,,,,,,,,,18.5586,73.4054,1.08329,23.3385,6333,CH1,v1,
25330,20250104,51,Cs0.05MA0.16FA0.79PbI2.9Br0.1,1.73,MACl,7.0,PEAI,0.8,,,Me-4PACz,0.198,py3,0.132,,,,,,,1500,10,4800,40,12,210,115,25,,,,,,,,,,,,,,,12.0446,191.155,0.077594,81.2044,6333,CH2,v1,
25331,20250104,51,Cs0.05MA0.16FA0.79PbI2.9Br0.1,1.73,MACl,7.0,PEAI,0.8,,,Me-4PACz,0.198,py3,0.132,,,,,,,1500,10,4800,40,12,210,115,25,,,,,,,,,,,,,,,108.488,-218.251,0.112176,-443.125,6333,CH3,v1,
25332,20250104,51,Cs0.05MA0.16FA0.79PbI2.9Br0.1,1.73,MACl,7.0,PEAI,0.8,,,Me-4PACz,0.198,py3,0.132,,,,,,,1500,10,4800,40,12,210,115,25,,,,,,,,,,,,,,,2.22e-05,0.0272804,0.006662,12.2322,6333,CH4,v1,
25333,20250104,51,Cs0.05MA0.16FA0.79PbI2.9Br0.1,1.73,MACl,7.0,PEAI,0.8,,,Me-4PACz,0.198,py3,0.132,,,,,,,2000,10,5500,28,5,180,100,25,,,,,,,,,,,,,,,19.7949,72.8621,1.11569,24.3506,6334,CH1,v1,
25334,20250104,51,Cs0.05MA0.16FA0.79PbI2.9Br0.1,1.73,MACl,7.0,PEAI,0.8,,,Me-4PACz,0.198,py3,0.132,,,,,,,2000,10,5500,28,5,180,100,25,,,,,,,,,,,,,,,20.5474,73.7293,1.12115,24.8573,6334,CH2,v1,
25335,20250104,51,Cs0.05MA0.16FA0.79PbI2.9Br0.1,1.73,MACl,7.0,PEAI,0.8,,,Me-4PACz,0.198,py3,0.132,,,,,,,2000,10,5500,28,5,180,100,25,,,,,,,,,,,,,,,16.8592,112.968,0.593875,25.1297,6334,CH3,v1,
25336,20250104,51,Cs0.05MA0.16FA0.79PbI2.9Br0.1,1.73,MACl,7.0,PEAI,0.8,,,Me-4PACz,0.198,py3,0.132,,,,,,,2000,10,5500,28,5,180,100,25,,,,,,,,,,,,,,,10.6913,43.5007,0.98142,25.0425,6334,CH4,v1,
25337,20250104,51,Cs0.05MA0.16FA0.79PbI2.9Br0.1,1.73,MACl,7.0,PEAI,0.8,,,Me-4PACz,0.198,py3,0.132,,,,,,,1200,15,5000,35,10,220,110,20,,,,,,,,,,,,,,,3.18245,26.4909,0.4924,24.3976,6335,CH1,v1,
25338,20250104,51,Cs0.05MA0.16FA0.79PbI2.9Br0.1,1.73,MACl,7.0,PEAI,0.8,,,Me-4PACz,0.198,py3,0.132,,,,,,,1200,15,5000,35,10,220,110,20,,,,,,,,,,,,,,,20.3899,74.2732,1.10699,24.7993,6335,CH2,v1,
25339,20250104,51,Cs0.05MA0.16FA0.79PbI2.9Br0.1,1.73,MACl,7.0,PEAI,0.8,,,Me-4PACz,0.198,py3,0.132,,,,,,,1200,15,5000,35,10,220,110,20,,,,,,,,,,,,,,,247.17,3013.86,0.331434,24.7443,6335,CH3,v1,
25340,20250104,51,Cs0.05MA0.16FA0.79PbI2.9Br0.1,1.73,MACl,7.0,PEAI,0.8,,,Me-4PACz,0.198,py3,0.132,,,,,,,1200,15,5000,35,10,220,110,20,,,,,,,,,,,,,,,20.3618,73.0117,1.11712,24.9645,6335,CH4,v1,
25341,20250104,51,Cs0.05MA0.16FA0.79PbI2.9Br0.1,1.73,MACl,7.0,PEAI,0.8,,,Me-4PACz,0.198,py3,0.132,,,,,,,1800,12,5200,30,8,200,105,30,,,,,,,,,,,,,,,0.141776,23.217,0.031809,19.1976,6336,CH1,v1,
25342,20250104,51,Cs0.05MA0.16FA0.79PbI2.9Br0.1,1.73,MACl,7.0,PEAI,0.8,,,Me-4PACz,0.198,py3,0.132,,,,,,,1800,12,5200,30,8,200,105,30,,,,,,,,,,,,,,,0.0521795,21.3841,0.015518,15.7248,6336,CH2,v1,
25343,20250104,51,Cs0.05MA0.16FA0.79PbI2.9Br0.1,1.73,MACl,7.0,PEAI,0.8,,,Me-4PACz,0.198,py3,0.132,,,,,,,1800,12,5200,30,8,200,105,30,,,,,,,,,,,,,,,452.001,-13919.5,0.052139,-62.2813,6336,CH3,v1,
25344,20250104,51,Cs0.05MA0.16FA0.79PbI2.9Br0.1,1.73,MACl,7.0,PEAI,0.8,,,Me-4PACz,0.198,py3,0.132,,,,,,,1800,12,5200,30,8,200,105,30,,,,,,,,,,,,,,,6.80807,39.3104,0.717984,24.1214,6336,CH4,v1,
25345,20250104,51,Cs0.05MA0.16FA0.79PbI2.9Br0.1,1.73,MACl,7.0,PEAI,0.8,,,Me-4PACz,0.198,py3,0.132,,,,,,,1300,10,4700,35,5,170,100,30,,,,,,,,,,,,,,,6.49162,27.4111,0.941915,25.1428,6337,CH1,v1,
25346,20250104,51,Cs0.05MA0.16FA0.79PbI2.9Br0.1,1.73,MACl,7.0,PEAI,0.8,,,Me-4PACz,0.198,py3,0.132,,,,,,,1300,10,4700,35,5,170,100,30,,,,,,,,,,,,,,,7.0141,26.2209,0.884601,30.2396,6337,CH2,v1,
25347,20250104,51,Cs0.05MA0.16FA0.79PbI2.9Br0.1,1.73,MACl,7.0,PEAI,0.8,,,Me-4PACz,0.198,py3,0.132,,,,,,,1300,10,4700,35,5,170,100,30,,,,,,,,,,,,,,,86.4023,-1716.27,-7.3e-05,68.57,6337,CH3,v1,
25348,20250104,51,Cs0.05MA0.16FA0.79PbI2.9Br0.1,1.73,MACl,7.0,PEAI,0.8,,,Me-4PACz,0.198,py3,0.132,,,,,,,1300,10,4700,35,5,170,100,30,,,,,,,,,,,,,,,15.1671,59.2701,1.07068,23.9006,6337,CH4,v1,
25349,20250104,51,Cs0.05MA0.16FA0.79PbI2.9Br0.1,1.73,MACl,7.0,PEAI,0.8,,,Me-4PACz,0.198,py3,0.132,,,,,,,2000,12,5000,30,6,190,110,30,,,,,,,,,,,,,,,14.0743,1630.87,0.03978,21.6939,6338,CH1,v1,
25350,20250104,51,Cs0.05MA0.16FA0.79PbI2.9Br0.1,1.73,MACl,7.0,PEAI,0.8,,,Me-4PACz,0.198,py3,0.132,,,,,,,2000,12,5000,30,6,190,110,30,,,,,,,,,,,,,,,19.8782,155.439,0.573483,22.2995,6338,CH2,v1,
25351,20250104,51,Cs0.05MA0.16FA0.79PbI2.9Br0.1,1.73,MACl,7.0,PEAI,0.8,,,Me-4PACz,0.198,py3,0.132,,,,,,,2000,12,5000,30,6,190,110,30,,,,,,,,,,,,,,,4.99366,43.5875,0.469352,24.4094,6338,CH3,v1,
25352,20250104,51,Cs0.05MA0.16FA0.79PbI2.9Br0.1,1.73,MACl,7.0,PEAI,0.8,,,Me-4PACz,0.198,py3,0.132,,,,,,,2000,12,5000,30,6,190,110,30,,,,,,,,,,,,,,,20.8029,75.908,1.12362,24.3903,6338,CH4,v1,
25353,20250104,51,Cs0.05MA0.16FA0.79PbI2.9Br0.1,1.73,MACl,7.0,PEAI,0.8,,,Me-4PACz,0.198,py3,0.132,,,,,,,1400,10,4500,32,9,260,105,20,,,,,,,,,,,,,,,19.6556,73.81,1.1104,23.9823,6339,CH1,v1,
25354,20250104,51,Cs0.05MA0.16FA0.79PbI2.9Br0.1,1.73,MACl,7.0,PEAI,0.8,,,Me-4PACz,0.198,py3,0.132,,,,,,,1400,10,4500,32,9,260,105,20,,,,,,,,,,,,,,,20.035,78.2693,1.04929,24.3951,6339,CH2,v1,
25355,20250104,51,Cs0.05MA0.16FA0.79PbI2.9Br0.1,1.73,MACl,7.0,PEAI,0.8,,,Me-4PACz,0.198,py3,0.132,,,,,,,1400,10,4500,32,9,260,105,20,,,,,,,,,,,,,,,121.036,-53.3734,0.507771,-446.604,6339,CH3,v1,
25356,20250104,51,Cs0.05MA0.16FA0.79PbI2.9Br0.1,1.73,MACl,7.0,PEAI,0.8,,,Me-4PACz,0.198,py3,0.132,,,,,,,1400,10,4500,32,9,260,105,20,,,,,,,,,,,,,,,20.3224,72.7097,1.12303,24.888,6339,CH4,v1,
25357,20250104,51,Cs0.05MA0.16FA0.79PbI2.9Br0.1,1.73,MACl,7.0,PEAI,0.8,,,Me-4PACz,0.198,py3,0.132,,,,,,,1000,15,6000,25,7,250,110,15,,,,,,,,,,,,,,,16.9419,63.3285,1.10319,24.2499,6340,CH1,v1,
25358,20250104,51,Cs0.05MA0.16FA0.79PbI2.9Br0.1,1.73,MACl,7.0,PEAI,0.8,,,Me-4PACz,0.198,py3,0.132,,,,,,,1000,15,6000,25,7,250,110,15,,,,,,,,,,,,,,,18.0188,65.4116,1.10077,25.025,6340,CH2,v1,
25359,20250104,51,Cs0.05MA0.16FA0.79PbI2.9Br0.1,1.73,MACl,7.0,PEAI,0.8,,,Me-4PACz,0.198,py3,0.132,,,,,,,1000,15,6000,25,7,250,110,15,,,,,,,,,,,,,,,18.4583,0.0,4.53e+34,24.4718,6340,CH3,v1,
25360,20250104,51,Cs0.05MA0.16FA0.79PbI2.9Br0.1,1.73,MACl,7.0,PEAI,0.8,,,Me-4PACz,0.198,py3,0.132,,,,,,,1000,15,6000,25,7,250,110,15,,,,,,,,,,,,,,,16.2921,62.6233,1.04617,24.8679,6340,CH4,v1,
25361,20250104,51,Cs0.05MA0.16FA0.79PbI2.9Br0.1,1.73,MACl,7.0,PEAI,0.8,,,Me-4PACz,0.198,py3,0.132,,,,,,,1000,12,5100,30,10,180,105,30,,,,,,,,,,,,,,,19.9955,75.8089,1.08486,24.3131,6341,CH1,v1,
25362,20250104,51,Cs0.05MA0.16FA0.79PbI2.9Br0.1,1.73,MACl,7.0,PEAI,0.8,,,Me-4PACz,0.198,py3,0.132,,,,,,,1000,12,5100,30,10,180,105,30,,,,,,,,,,,,,,,19.9201,74.0783,1.08329,24.823,6341,CH2,v1,
25363,20250104,51,Cs0.05MA0.16FA0.79PbI2.9Br0.1,1.73,MACl,7.0,PEAI,0.8,,,Me-4PACz,0.198,py3,0.132,,,,,,,1000,12,5100,30,10,180,105,30,,,,,,,,,,,,,,,17.464,65.974,1.06528,24.8488,6341,CH3,v1,
25364,20250104,51,Cs0.05MA0.16FA0.79PbI2.9Br0.1,1.73,MACl,7.0,PEAI,0.8,,,Me-4PACz,0.198,py3,0.132,,,,,,,1000,12,5100,30,10,180,105,30,,,,,,,,,,,,,,,19.9372,75.7075,1.08652,24.2374,6341,CH4,v1,
25365,20250104,51,Cs0.05MA0.16FA0.79PbI2.9Br0.1,1.73,MACl,7.0,PEAI,0.8,,,Me-4PACz,0.198,py3,0.132,,,,,,,1600,10,4900,38,8,240,110,20,,,,,,,,,,,,,,,2e-05,0.0161381,0.009232,13.4506,6342,CH1,v1,
25366,20250104,51,Cs0.05MA0.16FA0.79PbI2.9Br0.1,1.73,MACl,7.0,PEAI,0.8,,,Me-4PACz,0.198,py3,0.132,,,,,,,1600,10,4900,38,8,240,110,20,,,,,,,,,,,,,,,2e-05,0.0161381,0.009232,13.4506,6342,CH2,v1,
25367,20250104,51,Cs0.05MA0.16FA0.79PbI2.9Br0.1,1.73,MACl,7.0,PEAI,0.8,,,Me-4PACz,0.198,py3,0.132,,,,,,,1600,10,4900,38,8,240,110,20,,,,,,,,,,,,,,,2e-05,0.0161381,0.009232,13.4506,6342,CH3,v1,
25368,20250104,51,Cs0.05MA0.16FA0.79PbI2.9Br0.1,1.73,MACl,7.0,PEAI,0.8,,,Me-4PACz,0.198,py3,0.132,,,,,,,1600,10,4900,38,8,240,110,20,,,,,,,,,,,,,,,2e-05,0.0161381,0.009232,13.4506,6342,CH4,v1,
25369,20250104,51,Cs0.05MA0.16FA0.79PbI2.9Br0.1,1.73,MACl,7.0,PEAI,0.8,,,Me-4PACz,0.198,py3,0.132,,,,,,,1200,10,5500,25,5,220,115,20,,,,,,,,,,,,,,,2e-05,0.0161381,0.009232,13.4506,6343,CH1,v1,
25370,20250104,51,Cs0.05MA0.16FA0.79PbI2.9Br0.1,1.73,MACl,7.0,PEAI,0.8,,,Me-4PACz,0.198,py3,0.132,,,,,,,1200,10,5500,25,5,220,115,20,,,,,,,,,,,,,,,19.6678,84.4995,0.99904,23.298,6343,CH2,v1,
25371,20250104,51,Cs0.05MA0.16FA0.79PbI2.9Br0.1,1.73,MACl,7.0,PEAI,0.8,,,Me-4PACz,0.198,py3,0.132,,,,,,,1200,10,5500,25,5,220,115,20,,,,,,,,,,,,,,,26.4921,355.973,-4.1e-05,-182.184,6343,CH3,v1,
25372,20250104,51,Cs0.05MA0.16FA0.79PbI2.9Br0.1,1.73,MACl,7.0,PEAI,0.8,,,Me-4PACz,0.198,py3,0.132,,,,,,,1200,10,5500,25,5,220,115,20,,,,,,,,,,,,,,,2.02e-05,0.0769326,0.003213,8.16929,6343,CH4,v1,
25373,20250104,51,Cs0.05MA0.16FA0.79PbI2.9Br0.1,1.73,MACl,7.0,PEAI,0.8,,,Me-4PACz,0.198,py3,0.132,,,,,,,1000,10,5300,30,10,200,105,25,,,,,,,,,,,,,,,0.0513341,21.1806,0.015356,15.7829,6344,CH1,v1,
25374,20250104,51,Cs0.05MA0.16FA0.79PbI2.9Br0.1,1.73,MACl,7.0,PEAI,0.8,,,Me-4PACz,0.198,py3,0.132,,,,,,,1000,10,5300,30,10,200,105,25,,,,,,,,,,,,,,,16.2903,62.645,1.05382,24.6762,6344,CH2,v1,
25375,20250104,51,Cs0.05MA0.16FA0.79PbI2.9Br0.1,1.73,MACl,7.0,PEAI,0.8,,,Me-4PACz,0.198,py3,0.132,,,,,,,1000,10,5300,30,10,200,105,25,,,,,,,,,,,,,,,4.28788,27.785,0.626625,24.6278,6344,CH3,v1,
25376,20250104,51,Cs0.05MA0.16FA0.79PbI2.9Br0.1,1.73,MACl,7.0,PEAI,0.8,,,Me-4PACz,0.198,py3,0.132,,,,,,,1000,10,5300,30,10,200,105,25,,,,,,,,,,,,,,,20.1868,75.0517,1.10718,24.2935,6344,CH4,v1,
25377,20250104,51,Cs0.05MA0.16FA0.79PbI2.9Br0.1,1.73,MACl,7.0,PEAI,0.8,,,Me-2PACz,0.11,DMACPA,0.22,,,,,,,1000,12,4800,40,10,220,115,15,,,,,,,,,,,,,,,17.3657,68.8367,1.05346,23.9472,6345,CH1,v1,
25378,20250104,51,Cs0.05MA0.16FA0.79PbI2.9Br0.1,1.73,MACl,7.0,PEAI,0.8,,,Me-2PACz,0.11,DMACPA,0.22,,,,,,,1000,12,4800,40,10,220,115,15,,,,,,,,,,,,,,,6.12914,33.3496,0.725252,25.3408,6345,CH2,v1,
25379,20250104,51,Cs0.05MA0.16FA0.79PbI2.9Br0.1,1.73,MACl,7.0,PEAI,0.8,,,Me-2PACz,0.11,DMACPA,0.22,,,,,,,1000,12,4800,40,10,220,115,15,,,,,,,,,,,,,,,6.53965,35.1178,0.726286,25.6401,6345,CH3,v1,
25380,20250104,51,Cs0.05MA0.16FA0.79PbI2.9Br0.1,1.73,MACl,7.0,PEAI,0.8,,,Me-2PACz,0.11,DMACPA,0.22,,,,,,,1000,12,4800,40,10,220,115,15,,,,,,,,,,,,,,,4.71428,30.5431,0.647118,23.8517,6345,CH4,v1,
25381,20250104,51,Cs0.05MA0.16FA0.79PbI2.9Br0.1,1.73,MACl,7.0,PEAI,0.8,,,Me-2PACz,0.11,DMACPA,0.22,,,,,,,800,10,5200,28,7,200,110,20,,,,,,,,,,,,,,,18.4197,74.838,1.04389,23.578,6346,CH1,v1,
25382,20250104,51,Cs0.05MA0.16FA0.79PbI2.9Br0.1,1.73,MACl,7.0,PEAI,0.8,,,Me-2PACz,0.11,DMACPA,0.22,,,,,,,800,10,5200,28,7,200,110,20,,,,,,,,,,,,,,,11.6845,105.86,0.459386,24.0271,6346,CH2,v1,
25383,20250104,51,Cs0.05MA0.16FA0.79PbI2.9Br0.1,1.73,MACl,7.0,PEAI,0.8,,,Me-2PACz,0.11,DMACPA,0.22,,,,,,,800,10,5200,28,7,200,110,20,,,,,,,,,,,,,,,148.952,583.155,-6.3e-05,-405.389,6346,CH3,v1,
25384,20250104,51,Cs0.05MA0.16FA0.79PbI2.9Br0.1,1.73,MACl,7.0,PEAI,0.8,,,Me-2PACz,0.11,DMACPA,0.22,,,,,,,800,10,5200,28,7,200,110,20,,,,,,,,,,,,,,,17.799,73.0553,1.02309,23.8138,6346,CH4,v1,
25385,20250104,51,Cs0.05MA0.16FA0.79PbI2.9Br0.1,1.73,MACl,7.0,PEAI,0.8,,,Me-2PACz,0.11,DMACPA,0.22,,,,,,,1300,15,4500,35,8,210,105,25,,,,,,,,,,,,,,,4.47532,33.413,0.560876,23.8804,6347,CH1,v1,
25386,20250104,51,Cs0.05MA0.16FA0.79PbI2.9Br0.1,1.73,MACl,7.0,PEAI,0.8,,,Me-2PACz,0.11,DMACPA,0.22,,,,,,,1300,15,4500,35,8,210,105,25,,,,,,,,,,,,,,,0.0333301,14.6629,0.012272,18.5222,6347,CH2,v1,
25387,20250104,51,Cs0.05MA0.16FA0.79PbI2.9Br0.1,1.73,MACl,7.0,PEAI,0.8,,,Me-2PACz,0.11,DMACPA,0.22,,,,,,,1300,15,4500,35,8,210,105,25,,,,,,,,,,,,,,,86.932,-58.8717,0.351625,-419.946,6347,CH3,v1,
25388,20250104,51,Cs0.05MA0.16FA0.79PbI2.9Br0.1,1.73,MACl,7.0,PEAI,0.8,,,Me-2PACz,0.11,DMACPA,0.22,,,,,,,1300,15,4500,35,8,210,105,25,,,,,,,,,,,,,,,11.6213,2354.46,0.025975,19.0026,6347,CH4,v1,
25389,20250104,51,Cs0.05MA0.16FA0.79PbI2.9Br0.1,1.73,MACl,7.0,PEAI,0.8,,,Me-2PACz,0.11,DMACPA,0.22,,,,,,,1500,10,5000,30,5,180,100,20,,,,,,,,,,,,,,,17.2332,65.0639,1.0556,25.0914,6348,CH1,v1,
25390,20250104,51,Cs0.05MA0.16FA0.79PbI2.9Br0.1,1.73,MACl,7.0,PEAI,0.8,,,Me-2PACz,0.11,DMACPA,0.22,,,,,,,1500,10,5000,30,5,180,100,20,,,,,,,,,,,,,,,19.1854,70.6688,1.08627,24.9922,6348,CH2,v1,
25391,20250104,51,Cs0.05MA0.16FA0.79PbI2.9Br0.1,1.73,MACl,7.0,PEAI,0.8,,,Me-2PACz,0.11,DMACPA,0.22,,,,,,,1500,10,5000,30,5,180,100,20,,,,,,,,,,,,,,,2.02e+39,2.09e+40,0.411819,23.5091,6348,CH3,v1,
25392,20250104,51,Cs0.05MA0.16FA0.79PbI2.9Br0.1,1.73,MACl,7.0,PEAI,0.8,,,Me-2PACz,0.11,DMACPA,0.22,,,,,,,1500,10,5000,30,5,180,100,20,,,,,,,,,,,,,,,1.38994,25.1768,0.225015,24.5349,6348,CH4,v1,
25393,20250104,51,Cs0.05MA0.16FA0.79PbI2.9Br0.1,1.73,MACl,7.0,PEAI,0.8,,,Me-2PACz,0.11,DMACPA,0.22,,,,,,,1200,10,4500,35,6,180,105,20,,,,,,,,,,,,,,,16.9557,70.4573,1.06568,22.5821,6349,CH1,v1,
25394,20250104,51,Cs0.05MA0.16FA0.79PbI2.9Br0.1,1.73,MACl,7.0,PEAI,0.8,,,Me-2PACz,0.11,DMACPA,0.22,,,,,,,1200,10,4500,35,6,180,105,20,,,,,,,,,,,,,,,18.4864,74.3933,1.08954,22.8074,6349,CH2,v1,
25395,20250104,51,Cs0.05MA0.16FA0.79PbI2.9Br0.1,1.73,MACl,7.0,PEAI,0.8,,,Me-2PACz,0.11,DMACPA,0.22,,,,,,,1200,10,4500,35,6,180,105,20,,,,,,,,,,,,,,,18.3592,73.1359,1.07467,23.3585,6349,CH3,v1,
25396,20250104,51,Cs0.05MA0.16FA0.79PbI2.9Br0.1,1.73,MACl,7.0,PEAI,0.8,,,Me-2PACz,0.11,DMACPA,0.22,,,,,,,1200,10,4500,35,6,180,105,20,,,,,,,,,,,,,,,18.5779,74.4802,1.07496,23.204,6349,CH4,v1,
25397,20250104,51,Cs0.05MA0.16FA0.79PbI2.9Br0.1,1.73,MACl,7.0,PEAI,0.8,,,Me-2PACz,0.11,DMACPA,0.22,,,,,,,1200,10,5300,32,9,190,100,30,,,,,,,,,,,,,,,20.0035,75.2665,1.08196,24.5637,6350,CH1,v1,
25398,20250104,51,Cs0.05MA0.16FA0.79PbI2.9Br0.1,1.73,MACl,7.0,PEAI,0.8,,,Me-2PACz,0.11,DMACPA,0.22,,,,,,,1200,10,5300,32,9,190,100,30,,,,,,,,,,,,,,,19.3475,73.0048,1.06374,24.9136,6350,CH2,v1,
25399,20250104,51,Cs0.05MA0.16FA0.79PbI2.9Br0.1,1.73,MACl,7.0,PEAI,0.8,,,Me-2PACz,0.11,DMACPA,0.22,,,,,,,1200,10,5300,32,9,190,100,30,,,,,,,,,,,,,,,19.9826,74.2485,1.08491,24.8066,6350,CH3,v1,
25400,20250104,51,Cs0.05MA0.16FA0.79PbI2.9Br0.1,1.73,MACl,7.0,PEAI,0.8,,,Me-2PACz,0.11,DMACPA,0.22,,,,,,,1200,10,5300,32,9,190,100,30,,,,,,,,,,,,,,,19.5946,74.1021,1.07692,24.5541,6350,CH4,v1,
25401,20250104,51,Cs0.05MA0.16FA0.79PbI2.9Br0.1,1.73,MACl,7.0,PEAI,0.8,,,Me-2PACz,0.11,DMACPA,0.22,,,,,,,2000,12,6000,30,5,250,110,25,,,,,,,,,,,,,,,0.731381,24.8161,0.1263,23.3349,6351,CH1,v1,
25402,20250104,51,Cs0.05MA0.16FA0.79PbI2.9Br0.1,1.73,MACl,7.0,PEAI,0.8,,,Me-2PACz,0.11,DMACPA,0.22,,,,,,,2000,12,6000,30,5,250,110,25,,,,,,,,,,,,,,,6.17619,28.296,0.893449,24.4301,6351,CH2,v1,
25403,20250104,51,Cs0.05MA0.16FA0.79PbI2.9Br0.1,1.73,MACl,7.0,PEAI,0.8,,,Me-2PACz,0.11,DMACPA,0.22,,,,,,,2000,12,6000,30,5,250,110,25,,,,,,,,,,,,,,,19.9902,74.9445,1.08414,24.6033,6351,CH3,v1,
25404,20250104,51,Cs0.05MA0.16FA0.79PbI2.9Br0.1,1.73,MACl,7.0,PEAI,0.8,,,Me-2PACz,0.11,DMACPA,0.22,,,,,,,2000,12,6000,30,5,250,110,25,,,,,,,,,,,,,,,19.8078,74.6246,1.07469,24.6986,6351,CH4,v1,
25405,20250104,51,Cs0.05MA0.16FA0.79PbI2.9Br0.1,1.73,MACl,7.0,PEAI,0.8,,,Me-2PACz,0.11,DMACPA,0.22,,,,,,,1400,15,5500,25,12,260,105,30,,,,,,,,,,,,,,,2.78e-05,0.0613478,0.004564,9.91699,6352,CH1,v1,
25406,20250104,51,Cs0.05MA0.16FA0.79PbI2.9Br0.1,1.73,MACl,7.0,PEAI,0.8,,,Me-2PACz,0.11,DMACPA,0.22,,,,,,,1400,15,5500,25,12,260,105,30,,,,,,,,,,,,,,,20.365,74.6139,1.08344,25.1918,6352,CH2,v1,
25407,20250104,51,Cs0.05MA0.16FA0.79PbI2.9Br0.1,1.73,MACl,7.0,PEAI,0.8,,,Me-2PACz,0.11,DMACPA,0.22,,,,,,,1400,15,5500,25,12,260,105,30,,,,,,,,,,,,,,,728.59,-4282.65,0.153796,-110.618,6352,CH3,v1,
25408,20250104,51,Cs0.05MA0.16FA0.79PbI2.9Br0.1,1.73,MACl,7.0,PEAI,0.8,,,Me-2PACz,0.11,DMACPA,0.22,,,,,,,1400,15,5500,25,12,260,105,30,,,,,,,,,,,,,,,20.1245,73.8654,1.08572,25.0938,6352,CH4,v1,
25409,20250104,51,Cs0.05MA0.16FA0.79PbI2.9Br0.1,1.73,MACl,7.0,PEAI,0.8,,,Me-2PACz,0.11,DMACPA,0.22,,,,,,,1300,12,4700,30,7,170,105,30,,,,,,,,,,,,,,,0.0838912,24.1575,0.018772,18.4994,6353,CH1,v1,
25410,20250104,51,Cs0.05MA0.16FA0.79PbI2.9Br0.1,1.73,MACl,7.0,PEAI,0.8,,,Me-2PACz,0.11,DMACPA,0.22,,,,,,,1300,12,4700,30,7,170,105,30,,,,,,,,,,,,,,,20.4251,74.0443,1.08555,25.4112,6353,CH2,v1,
25411,20250104,51,Cs0.05MA0.16FA0.79PbI2.9Br0.1,1.73,MACl,7.0,PEAI,0.8,,,Me-2PACz,0.11,DMACPA,0.22,,,,,,,1300,12,4700,30,7,170,105,30,,,,,,,,,,,,,,,82.4,-1564.62,0.021416,-245.907,6353,CH3,v1,
25412,20250104,51,Cs0.05MA0.16FA0.79PbI2.9Br0.1,1.73,MACl,7.0,PEAI,0.8,,,Me-2PACz,0.11,DMACPA,0.22,,,,,,,1300,12,4700,30,7,170,105,30,,,,,,,,,,,,,,,17.6267,67.1948,1.01076,25.953,6353,CH4,v1,
25413,20250104,51,Cs0.05MA0.16FA0.79PbI2.9Br0.1,1.73,MACl,7.0,PEAI,0.8,,,Me-2PACz,0.11,DMACPA,0.22,,,,,,,1600,10,5200,38,12,220,110,15,,,,,,,,,,,,,,,2.87e-05,0.0255609,0.008043,13.9432,6354,CH1,v1,
25414,20250104,51,Cs0.05MA0.16FA0.79PbI2.9Br0.1,1.73,MACl,7.0,PEAI,0.8,,,Me-2PACz,0.11,DMACPA,0.22,,,,,,,1600,10,5200,38,12,220,110,15,,,,,,,,,,,,,,,2.03e-05,0.0353849,0.005304,10.7973,6354,CH2,v1,
25415,20250104,51,Cs0.05MA0.16FA0.79PbI2.9Br0.1,1.73,MACl,7.0,PEAI,0.8,,,Me-2PACz,0.11,DMACPA,0.22,,,,,,,1600,10,5200,38,12,220,110,15,,,,,,,,,,,,,,,205.96,-427.806,0.147731,-325.886,6354,CH3,v1,
25416,20250104,51,Cs0.05MA0.16FA0.79PbI2.9Br0.1,1.73,MACl,7.0,PEAI,0.8,,,Me-2PACz,0.11,DMACPA,0.22,,,,,,,1600,10,5200,38,12,220,110,15,,,,,,,,,,,,,,,0.025815,13.5305,0.012215,15.6191,6354,CH4,v1,
25417,20250104,51,Cs0.05MA0.16FA0.79PbI2.9Br0.1,1.73,MACl,7.0,PEAI,0.8,,,Me-2PACz,0.11,DMACPA,0.22,,,,,,,1800,10,5800,25,10,200,115,25,,,,,,,,,,,,,,,18.984,71.3233,1.06114,25.0833,6355,CH1,v1,
25418,20250104,51,Cs0.05MA0.16FA0.79PbI2.9Br0.1,1.73,MACl,7.0,PEAI,0.8,,,Me-2PACz,0.11,DMACPA,0.22,,,,,,,1800,10,5800,25,10,200,115,25,,,,,,,,,,,,,,,0.25673,24.3231,0.047572,22.1873,6355,CH2,v1,
25419,20250104,51,Cs0.05MA0.16FA0.79PbI2.9Br0.1,1.73,MACl,7.0,PEAI,0.8,,,Me-2PACz,0.11,DMACPA,0.22,,,,,,,1800,10,5800,25,10,200,115,25,,,,,,,,,,,,,,,51.4884,-20.4244,0.755906,-333.498,6355,CH3,v1,
25420,20250104,51,Cs0.05MA0.16FA0.79PbI2.9Br0.1,1.73,MACl,7.0,PEAI,0.8,,,Me-2PACz,0.11,DMACPA,0.22,,,,,,,1800,10,5800,25,10,200,115,25,,,,,,,,,,,,,,,0.61983,24.8447,0.104764,23.8137,6355,CH4,v1,
25421,20250104,51,Cs0.05MA0.16FA0.79PbI2.9Br0.1,1.73,MACl,7.0,PEAI,0.8,,,Me-2PACz,0.11,DMACPA,0.22,,,,,,,1000,10,5000,28,8,210,110,20,,,,,,,,,,,,,,,18.9203,74.4464,1.07377,23.6686,6356,CH1,v1,
25422,20250104,51,Cs0.05MA0.16FA0.79PbI2.9Br0.1,1.73,MACl,7.0,PEAI,0.8,,,Me-2PACz,0.11,DMACPA,0.22,,,,,,,1000,10,5000,28,8,210,110,20,,,,,,,,,,,,,,,19.4732,74.4068,1.07536,24.3371,6356,CH2,v1,
25423,20250104,51,Cs0.05MA0.16FA0.79PbI2.9Br0.1,1.73,MACl,7.0,PEAI,0.8,,,Me-2PACz,0.11,DMACPA,0.22,,,,,,,1000,10,5000,28,8,210,110,20,,,,,,,,,,,,,,,22.9842,-93.2036,0.075784,-325.399,6356,CH3,v1,
25424,20250104,51,Cs0.05MA0.16FA0.79PbI2.9Br0.1,1.73,MACl,7.0,PEAI,0.8,,,Me-2PACz,0.11,DMACPA,0.22,,,,,,,1000,10,5000,28,8,210,110,20,,,,,,,,,,,,,,,19.1907,74.704,1.07352,23.9296,6356,CH4,v1,
25425,20250104,51,Cs0.05MA0.16FA0.79PbI2.9Br0.1,1.73,MACl,7.0,PEAI,0.8,,,Me-4PACz,0.198,MeO-4PADBC,0.132,,,,,,,1000,10,4700,35,9,260,115,30,,,,,,,,,,,,,,,19.3074,74.6171,1.07153,24.1479,6357,CH1,v1,
25426,20250104,51,Cs0.05MA0.16FA0.79PbI2.9Br0.1,1.73,MACl,7.0,PEAI,0.8,,,Me-4PACz,0.198,MeO-4PADBC,0.132,,,,,,,1000,10,4700,35,9,260,115,30,,,,,,,,,,,,,,,1.3438,24.5662,0.2238,24.442,6357,CH2,v1,
25427,20250104,51,Cs0.05MA0.16FA0.79PbI2.9Br0.1,1.73,MACl,7.0,PEAI,0.8,,,Me-4PACz,0.198,MeO-4PADBC,0.132,,,,,,,1000,10,4700,35,9,260,115,30,,,,,,,,,,,,,,,0.101319,25.4885,0.020658,19.2429,6357,CH3,v1,
25428,20250104,51,Cs0.05MA0.16FA0.79PbI2.9Br0.1,1.73,MACl,7.0,PEAI,0.8,,,Me-4PACz,0.198,MeO-4PADBC,0.132,,,,,,,1000,10,4700,35,9,260,115,30,,,,,,,,,,,,,,,20.1519,75.4602,1.07646,24.8086,6357,CH4,v1,
25429,20250104,51,Cs0.05MA0.16FA0.79PbI2.9Br0.1,1.73,MACl,7.0,PEAI,0.8,,,Me-4PACz,0.198,MeO-4PADBC,0.132,,,,,,,2000,15,6000,30,10,220,110,15,,,,,,,,,,,,,,,17.839,69.3857,1.07311,23.9583,6358,CH1,v1,
25430,20250104,51,Cs0.05MA0.16FA0.79PbI2.9Br0.1,1.73,MACl,7.0,PEAI,0.8,,,Me-4PACz,0.198,MeO-4PADBC,0.132,,,,,,,2000,15,6000,30,10,220,110,15,,,,,,,,,,,,,,,18.1025,50.1342,1.04381,34.5925,6358,CH2,v1,
25431,20250104,51,Cs0.05MA0.16FA0.79PbI2.9Br0.1,1.73,MACl,7.0,PEAI,0.8,,,Me-4PACz,0.198,MeO-4PADBC,0.132,,,,,,,2000,15,6000,30,10,220,110,15,,,,,,,,,,,,,,,3.18e+39,3.8e+40,0.3072,27.2426,6358,CH3,v1,
25432,20250104,51,Cs0.05MA0.16FA0.79PbI2.9Br0.1,1.73,MACl,7.0,PEAI,0.8,,,Me-4PACz,0.198,MeO-4PADBC,0.132,,,,,,,2000,15,6000,30,10,220,110,15,,,,,,,,,,,,,,,13.6585,727.16,0.080865,23.2281,6358,CH4,v1,
25433,20250104,51,Cs0.05MA0.16FA0.79PbI2.9Br0.1,1.73,MACl,7.0,PEAI,0.8,,,Me-4PACz,0.198,MeO-4PADBC,0.132,,,,,,,1400,12,4800,28,7,180,105,20,,,,,,,,,,,,,,,18.7308,71.1042,1.07484,24.5084,6359,CH1,v1,
25434,20250104,51,Cs0.05MA0.16FA0.79PbI2.9Br0.1,1.73,MACl,7.0,PEAI,0.8,,,Me-4PACz,0.198,MeO-4PADBC,0.132,,,,,,,1400,12,4800,28,7,180,105,20,,,,,,,,,,,,,,,0.164314,23.9037,0.033817,20.3269,6359,CH2,v1,
25435,20250104,51,Cs0.05MA0.16FA0.79PbI2.9Br0.1,1.73,MACl,7.0,PEAI,0.8,,,Me-4PACz,0.198,MeO-4PADBC,0.132,,,,,,,1400,12,4800,28,7,180,105,20,,,,,,,,,,,,,,,13.3941,1016.23,0.061938,21.2794,6359,CH3,v1,
25436,20250104,51,Cs0.05MA0.16FA0.79PbI2.9Br0.1,1.73,MACl,7.0,PEAI,0.8,,,Me-4PACz,0.198,MeO-4PADBC,0.132,,,,,,,1400,12,4800,28,7,180,105,20,,,,,,,,,,,,,,,19.2192,72.1991,1.07713,24.7135,6359,CH4,v1,
25437,20250104,51,Cs0.05MA0.16FA0.79PbI2.9Br0.1,1.73,MACl,7.0,PEAI,0.8,,,Me-4PACz,0.198,MeO-4PADBC,0.132,,,,,,,1200,10,5200,30,5,190,100,25,,,,,,,,,,,,,,,8.66977,37.3246,0.962459,24.1341,6360,CH1,v1,
25438,20250104,51,Cs0.05MA0.16FA0.79PbI2.9Br0.1,1.73,MACl,7.0,PEAI,0.8,,,Me-4PACz,0.198,MeO-4PADBC,0.132,,,,,,,1200,10,5200,30,5,190,100,25,,,,,,,,,,,,,,,18.7922,71.8275,1.07588,24.3177,6360,CH2,v1,
25439,20250104,51,Cs0.05MA0.16FA0.79PbI2.9Br0.1,1.73,MACl,7.0,PEAI,0.8,,,Me-4PACz,0.198,MeO-4PADBC,0.132,,,,,,,1200,10,5200,30,5,190,100,25,,,,,,,,,,,,,,,1.36e+40,-1.05e+40,0.228794,-563.636,6360,CH3,v1,
25440,20250104,51,Cs0.05MA0.16FA0.79PbI2.9Br0.1,1.73,MACl,7.0,PEAI,0.8,,,Me-4PACz,0.198,MeO-4PADBC,0.132,,,,,,,1200,10,5200,30,5,190,100,25,,,,,,,,,,,,,,,2.47e-05,0.0792866,0.00353,8.82841,6360,CH4,v1,
25441,20250104,51,Cs0.05MA0.16FA0.79PbI2.9Br0.1,1.73,MACl,7.0,PEAI,0.8,,,Me-4PACz,0.198,MeO-4PADBC,0.132,,,,,,,1200,10,5900,25,7,270,115,20,,,,,,,,,,,,,,,18.6189,73.7851,1.0552,23.914,6361,CH1,v1,
25442,20250104,51,Cs0.05MA0.16FA0.79PbI2.9Br0.1,1.73,MACl,7.0,PEAI,0.8,,,Me-4PACz,0.198,MeO-4PADBC,0.132,,,,,,,1200,10,5900,25,7,270,115,20,,,,,,,,,,,,,,,18.738,72.8737,1.06135,24.2266,6361,CH2,v1,
25443,20250104,51,Cs0.05MA0.16FA0.79PbI2.9Br0.1,1.73,MACl,7.0,PEAI,0.8,,,Me-4PACz,0.198,MeO-4PADBC,0.132,,,,,,,1200,10,5900,25,7,270,115,20,,,,,,,,,,,,,,,3.56e+40,-1.53e+40,0.820031,-284.226,6361,CH3,v1,
25444,20250104,51,Cs0.05MA0.16FA0.79PbI2.9Br0.1,1.73,MACl,7.0,PEAI,0.8,,,Me-4PACz,0.198,MeO-4PADBC,0.132,,,,,,,1200,10,5900,25,7,270,115,20,,,,,,,,,,,,,,,0.244063,24.0639,0.048809,20.7795,6361,CH4,v1,
25445,20250104,51,Cs0.05MA0.16FA0.79PbI2.9Br0.1,1.73,MACl,7.0,PEAI,0.8,,,Me-4PACz,0.198,MeO-4PADBC,0.132,,,,,,,1600,15,5000,32,8,200,110,25,,,,,,,,,,,,,,,18.7026,70.5537,1.08175,24.5051,6362,CH1,v1,
