Repository: MI-Materials-Intelligence/Recipe-Language-Model

# Learning Layer

## Overview

In the learning layer, the formulas and parameters are encoded and then tokenised into recipes as inputs. Through atomic skills of data extraction, cleaning, and matching, these data are organised into standardised datasets, providing the basis for RLM training and iterative recipe refinement.

Key Atomic Skills:
- **Cleaning**: Preprocessing and outlier cleaning
- **Matching**: Matching data pairs based on variables
- **Extraction**: Data extraction from robotic boxes

File: seven_ai_layers_robotics/learning/data/data50764_from_db.csv (part 108 of 253)
No,date,rank,Formula PVK,Concentration PVK,Formula Additive 1,Concentration Additive 1,Formula Additive 2,Concentration Additive 2,Formula Additive 3,Concentration Additive 3,Formula SAM 1,Concentration SAM 1,Formula SAM 2,Concentration SAM 2,Formula SAM 3,Concentration SAM 3,Spin Coating Speed SAM,Spin Coating Time SAM,Annealed Temperature SAM,Annealed Time SAM,Spin Coating Speed PVK 1,Spin Coating Time PVK 1,Spin Coating Speed PVK 2,Spin Coating Time PVK 2,Antisolvent Dropping Timing,Antisolvent Volume,Annealed Temperature PVK,Annealed Time PVK,Formula Passivator 1,Concentration Passivator 1,Formula Passivator 2,Concentration Passivator 2,Formula Passivator 3,Concentration Passivator 3,Formula Passivator 4,Concentration Passivator 4,Spin Coating Speed Passivator,Spin Coating Time Passivator,Passivator Dropping Timing,Passivator Volume,Annealed Temperature Passivator,Annealed Time Passivator,PCE,FF,Voc,Jsc,Product,Channel,From,upload_time
25446,20250104,51,Cs0.05MA0.16FA0.79PbI2.9Br0.1,1.73,MACl,7.0,PEAI,0.8,,,Me-4PACz,0.198,MeO-4PADBC,0.132,,,,,,,1600,15,5000,32,8,200,110,25,,,,,,,,,,,,,,,0.178119,24.4162,0.035631,20.474,6362,CH2,v1,
25447,20250104,51,Cs0.05MA0.16FA0.79PbI2.9Br0.1,1.73,MACl,7.0,PEAI,0.8,,,Me-4PACz,0.198,MeO-4PADBC,0.132,,,,,,,1600,15,5000,32,8,200,110,25,,,,,,,,,,,,,,,18.9869,85.8205,0.866195,25.5416,6362,CH3,v1,
25448,20250104,51,Cs0.05MA0.16FA0.79PbI2.9Br0.1,1.73,MACl,7.0,PEAI,0.8,,,Me-4PACz,0.198,MeO-4PADBC,0.132,,,,,,,1600,15,5000,32,8,200,110,25,,,,,,,,,,,,,,,19.7702,71.2673,1.08322,25.6095,6362,CH4,v1,
25449,20250104,51,Cs0.05MA0.16FA0.79PbI2.9Br0.1,1.73,MACl,7.0,PEAI,0.8,,,Me-4PACz,0.198,MeO-4PADBC,0.132,,,,,,,1300,10,5800,35,12,250,100,15,,,,,,,,,,,,,,,16.6445,67.0553,1.06073,23.4009,6363,CH1,v1,
25450,20250104,51,Cs0.05MA0.16FA0.79PbI2.9Br0.1,1.73,MACl,7.0,PEAI,0.8,,,Me-4PACz,0.198,MeO-4PADBC,0.132,,,,,,,1300,10,5800,35,12,250,100,15,,,,,,,,,,,,,,,1.47472,24.6574,0.252691,23.6686,6363,CH2,v1,
25451,20250104,51,Cs0.05MA0.16FA0.79PbI2.9Br0.1,1.73,MACl,7.0,PEAI,0.8,,,Me-4PACz,0.198,MeO-4PADBC,0.132,,,,,,,1300,10,5800,35,12,250,100,15,,,,,,,,,,,,,,,17.0021,65.2721,1.06924,24.3613,6363,CH3,v1,
25452,20250104,51,Cs0.05MA0.16FA0.79PbI2.9Br0.1,1.73,MACl,7.0,PEAI,0.8,,,Me-4PACz,0.198,MeO-4PADBC,0.132,,,,,,,1300,10,5800,35,12,250,100,15,,,,,,,,,,,,,,,17.7782,70.5365,1.03526,24.3459,6363,CH4,v1,
25453,20250104,51,Cs0.05MA0.16FA0.79PbI2.9Br0.1,1.73,MACl,7.0,PEAI,0.8,,,Me-4PACz,0.198,MeO-4PADBC,0.132,,,,,,,1800,12,5400,25,6,210,105,20,,,,,,,,,,,,,,,1.74e-05,0.0213103,0.006991,11.662,6364,CH1,v1,
25454,20250104,51,Cs0.05MA0.16FA0.79PbI2.9Br0.1,1.73,MACl,7.0,PEAI,0.8,,,Me-4PACz,0.198,MeO-4PADBC,0.132,,,,,,,1800,12,5400,25,6,210,105,20,,,,,,,,,,,,,,,0.0730925,23.3588,0.018446,16.9637,6364,CH2,v1,
25455,20250104,51,Cs0.05MA0.16FA0.79PbI2.9Br0.1,1.73,MACl,7.0,PEAI,0.8,,,Me-4PACz,0.198,MeO-4PADBC,0.132,,,,,,,1800,12,5400,25,6,210,105,20,,,,,,,,,,,,,,,3.7494,-166.716,-9.8e-05,22.9473,6364,CH3,v1,
25456,20250104,51,Cs0.05MA0.16FA0.79PbI2.9Br0.1,1.73,MACl,7.0,PEAI,0.8,,,Me-4PACz,0.198,MeO-4PADBC,0.132,,,,,,,1800,12,5400,25,6,210,105,20,,,,,,,,,,,,,,,17.692,70.2304,1.07703,23.3895,6364,CH4,v1,
25457,20250104,51,Cs0.05MA0.16FA0.79PbI2.9Br0.1,1.73,MACl,7.0,PEAI,0.8,,,Me-4PACz,0.198,MeO-4PADBC,0.132,,,,,,,1000,12,5600,35,7,180,105,15,,,,,,,,,,,,,,,18.2287,69.7825,1.09651,23.8231,6365,CH1,v1,
25458,20250104,51,Cs0.05MA0.16FA0.79PbI2.9Br0.1,1.73,MACl,7.0,PEAI,0.8,,,Me-4PACz,0.198,MeO-4PADBC,0.132,,,,,,,1000,12,5600,35,7,180,105,15,,,,,,,,,,,,,,,18.6802,70.1003,1.09663,24.2997,6365,CH2,v1,
25459,20250104,51,Cs0.05MA0.16FA0.79PbI2.9Br0.1,1.73,MACl,7.0,PEAI,0.8,,,Me-4PACz,0.198,MeO-4PADBC,0.132,,,,,,,1000,12,5600,35,7,180,105,15,,,,,,,,,,,,,,,2.66e+40,-1.38e+40,0.369089,-520.757,6365,CH3,v1,
25460,20250104,51,Cs0.05MA0.16FA0.79PbI2.9Br0.1,1.73,MACl,7.0,PEAI,0.8,,,Me-4PACz,0.198,MeO-4PADBC,0.132,,,,,,,1000,12,5600,35,7,180,105,15,,,,,,,,,,,,,,,18.2099,68.9252,1.08084,24.4437,6365,CH4,v1,
25461,20250104,51,Cs0.05MA0.16FA0.79PbI2.9Br0.1,1.73,MACl,7.0,PEAI,0.8,,,Me-4PACz,0.198,MeO-4PADBC,0.132,,,,,,,1100,15,5500,30,9,240,100,20,,,,,,,,,,,,,,,17.2037,70.3995,1.07598,22.7116,6366,CH1,v1,
25462,20250104,51,Cs0.05MA0.16FA0.79PbI2.9Br0.1,1.73,MACl,7.0,PEAI,0.8,,,Me-4PACz,0.198,MeO-4PADBC,0.132,,,,,,,1100,15,5500,30,9,240,100,20,,,,,,,,,,,,,,,0.0614178,22.5336,0.016744,16.2779,6366,CH2,v1,
25463,20250104,51,Cs0.05MA0.16FA0.79PbI2.9Br0.1,1.73,MACl,7.0,PEAI,0.8,,,Me-4PACz,0.198,MeO-4PADBC,0.132,,,,,,,1100,15,5500,30,9,240,100,20,,,,,,,,,,,,,,,15.6418,76.6427,0.880261,23.1848,6366,CH3,v1,
25464,20250104,51,Cs0.05MA0.16FA0.79PbI2.9Br0.1,1.73,MACl,7.0,PEAI,0.8,,,Me-4PACz,0.198,MeO-4PADBC,0.132,,,,,,,1100,15,5500,30,9,240,100,20,,,,,,,,,,,,,,,8.53921,38.7461,0.943521,23.3581,6366,CH4,v1,
25465,20250104,51,Cs0.05MA0.16FA0.79PbI2.9Br0.1,1.73,MACl,7.0,PEAI,0.8,,,Me-4PACz,0.198,MeO-4PADBC,0.132,,,,,,,1500,10,5300,28,10,200,110,20,,,,,,,,,,,,,,,17.9536,70.4837,1.06392,23.9418,6367,CH1,v1,
25466,20250104,51,Cs0.05MA0.16FA0.79PbI2.9Br0.1,1.73,MACl,7.0,PEAI,0.8,,,Me-4PACz,0.198,MeO-4PADBC,0.132,,,,,,,1500,10,5300,28,10,200,110,20,,,,,,,,,,,,,,,18.0444,70.3358,1.05173,24.3927,6367,CH2,v1,
25467,20250104,51,Cs0.05MA0.16FA0.79PbI2.9Br0.1,1.73,MACl,7.0,PEAI,0.8,,,Me-4PACz,0.198,MeO-4PADBC,0.132,,,,,,,1500,10,5300,28,10,200,110,20,,,,,,,,,,,,,,,36.9084,278.497,-7.6e-05,-173.822,6367,CH3,v1,
25468,20250104,51,Cs0.05MA0.16FA0.79PbI2.9Br0.1,1.73,MACl,7.0,PEAI,0.8,,,Me-4PACz,0.198,MeO-4PADBC,0.132,,,,,,,1500,10,5300,28,10,200,110,20,,,,,,,,,,,,,,,1.12e+39,9.87e+40,0.042569,26.7542,6367,CH4,v1,
25469,20250104,51,Cs0.05MA0.16FA0.79PbI2.9Br0.1,1.73,MACl,7.0,PEAI,0.8,,,Me-4PACz,0.198,MeO-4PADBC,0.132,,,,,,,1000,12,4500,40,5,230,105,30,,,,,,,,,,,,,,,17.8357,69.3472,1.05611,24.353,6368,CH1,v1,
25470,20250104,51,Cs0.05MA0.16FA0.79PbI2.9Br0.1,1.73,MACl,7.0,PEAI,0.8,,,Me-4PACz,0.198,MeO-4PADBC,0.132,,,,,,,1000,12,4500,40,5,230,105,30,,,,,,,,,,,,,,,19.2477,72.3438,1.0772,24.6991,6368,CH2,v1,
25471,20250104,51,Cs0.05MA0.16FA0.79PbI2.9Br0.1,1.73,MACl,7.0,PEAI,0.8,,,Me-4PACz,0.198,MeO-4PADBC,0.132,,,,,,,1000,12,4500,40,5,230,105,30,,,,,,,,,,,,,,,4.70435,-6.09695,0.142695,-540.726,6368,CH3,v1,
25472,20250104,51,Cs0.05MA0.16FA0.79PbI2.9Br0.1,1.73,MACl,7.0,PEAI,0.8,,,Me-4PACz,0.198,MeO-4PADBC,0.132,,,,,,,1000,12,4500,40,5,230,105,30,,,,,,,,,,,,,,,16.3337,67.3835,0.983381,24.6495,6368,CH4,v1,
25473,20250104,51,Cs0.05MA0.16FA0.79PbI2.9Br0.1,1.73,MACl,7.0,PEAI,0.8,,,Me-4PACz,0.132,2PACz,0.198,,,,,,,1000,10,5000,30,10,200,100,30,,,,,,,,,,,,,,,19.2036,66.2083,1.11433,26.0289,6369,CH1,v1,
25474,20250104,51,Cs0.05MA0.16FA0.79PbI2.9Br0.1,1.73,MACl,7.0,PEAI,0.8,,,Me-4PACz,0.132,2PACz,0.198,,,,,,,1000,10,5000,30,10,200,100,30,,,,,,,,,,,,,,,20.1517,59.2021,1.11492,30.5301,6369,CH2,v1,
25475,20250104,51,Cs0.05MA0.16FA0.79PbI2.9Br0.1,1.73,MACl,7.0,PEAI,0.8,,,Me-4PACz,0.132,2PACz,0.198,,,,,,,1000,10,5000,30,10,200,100,30,,,,,,,,,,,,,,,20.4068,-1119.05,-6.5e-05,28.212,6369,CH3,v1,
25476,20250104,51,Cs0.05MA0.16FA0.79PbI2.9Br0.1,1.73,MACl,7.0,PEAI,0.8,,,Me-4PACz,0.132,2PACz,0.198,,,,,,,1000,10,5000,30,10,200,100,30,,,,,,,,,,,,,,,8.43132,36.4754,0.987193,23.415,6369,CH4,v1,
25477,20250104,51,Cs0.05MA0.16FA0.79PbI2.9Br0.1,1.73,MACl,7.0,PEAI,0.8,,,Me-4PACz,0.132,2PACz,0.198,,,,,,,1000,10,5000,40,10,250,110,20,,,,,,,,,,,,,,,12.7699,53.0376,1.08501,22.1908,6370,CH1,v1,
25478,20250104,51,Cs0.05MA0.16FA0.79PbI2.9Br0.1,1.73,MACl,7.0,PEAI,0.8,,,Me-4PACz,0.132,2PACz,0.198,,,,,,,1000,10,5000,40,10,250,110,20,,,,,,,,,,,,,,,12.254,66.6383,0.811473,22.6611,6370,CH2,v1,
25479,20250104,51,Cs0.05MA0.16FA0.79PbI2.9Br0.1,1.73,MACl,7.0,PEAI,0.8,,,Me-4PACz,0.132,2PACz,0.198,,,,,,,1000,10,5000,40,10,250,110,20,,,,,,,,,,,,,,,66.4968,-38.1878,0.545145,-319.422,6370,CH3,v1,
25480,20250104,51,Cs0.05MA0.16FA0.79PbI2.9Br0.1,1.73,MACl,7.0,PEAI,0.8,,,Me-4PACz,0.132,2PACz,0.198,,,,,,,1000,10,5000,40,10,250,110,20,,,,,,,,,,,,,,,16.7258,66.4937,1.08451,23.1939,6370,CH4,v1,
25481,20250104,51,Cs0.05MA0.16FA0.79PbI2.9Br0.1,1.73,MACl,7.0,PEAI,0.8,,,Me-4PACz,0.132,2PACz,0.198,,,,,,,1000,12,5000,27,7,250,100,30,,,,,,,,,,,,,,,18.9098,74.2263,1.11276,22.8944,6371,CH1,v1,
25482,20250104,51,Cs0.05MA0.16FA0.79PbI2.9Br0.1,1.73,MACl,7.0,PEAI,0.8,,,Me-4PACz,0.132,2PACz,0.198,,,,,,,1000,12,5000,27,7,250,100,30,,,,,,,,,,,,,,,19.6666,74.1956,1.12228,23.6184,6371,CH2,v1,
25483,20250104,51,Cs0.05MA0.16FA0.79PbI2.9Br0.1,1.73,MACl,7.0,PEAI,0.8,,,Me-4PACz,0.132,2PACz,0.198,,,,,,,1000,12,5000,27,7,250,100,30,,,,,,,,,,,,,,,296.029,-213.769,0.470361,-294.413,6371,CH3,v1,
25484,20250104,51,Cs0.05MA0.16FA0.79PbI2.9Br0.1,1.73,MACl,7.0,PEAI,0.8,,,Me-4PACz,0.132,2PACz,0.198,,,,,,,1000,12,5000,27,7,250,100,30,,,,,,,,,,,,,,,19.5751,73.5744,1.12574,23.634,6371,CH4,v1,
25485,20250104,51,Cs0.05MA0.16FA0.79PbI2.9Br0.1,1.73,MACl,7.0,PEAI,0.8,,,Me-4PACz,0.132,2PACz,0.198,,,,,,,2000,10,6000,25,10,300,115,10,,,,,,,,,,,,,,,12.7514,52.9504,1.07553,22.3907,6372,CH1,v1,
25486,20250104,51,Cs0.05MA0.16FA0.79PbI2.9Br0.1,1.73,MACl,7.0,PEAI,0.8,,,Me-4PACz,0.132,2PACz,0.198,,,,,,,2000,10,6000,25,10,300,115,10,,,,,,,,,,,,,,,2.1e+39,9.86e+39,0.505704,42.0225,6372,CH2,v1,
25487,20250104,51,Cs0.05MA0.16FA0.79PbI2.9Br0.1,1.73,MACl,7.0,PEAI,0.8,,,Me-4PACz,0.132,2PACz,0.198,,,,,,,2000,10,6000,25,10,300,115,10,,,,,,,,,,,,,,,3.09e+40,-9.54e+41,0.067946,-47.7146,6372,CH3,v1,
25488,20250104,51,Cs0.05MA0.16FA0.79PbI2.9Br0.1,1.73,MACl,7.0,PEAI,0.8,,,Me-4PACz,0.132,2PACz,0.198,,,,,,,2000,10,6000,25,10,300,115,10,,,,,,,,,,,,,,,1.55571,26.2367,0.252559,23.4778,6372,CH4,v1,
25489,20250104,51,Cs0.05MA0.16FA0.79PbI2.9Br0.1,1.73,MACl,7.0,PEAI,0.8,,,Me-4PACz,0.132,2PACz,0.198,,,,,,,1000,10,5000,30,10,250,100,30,,,,,,,,,,,,,,,17.1395,34.3734,1.05013,47.4822,6373,CH1,v1,
25490,20250104,51,Cs0.05MA0.16FA0.79PbI2.9Br0.1,1.73,MACl,7.0,PEAI,0.8,,,Me-4PACz,0.132,2PACz,0.198,,,,,,,1000,10,5000,30,10,250,100,30,,,,,,,,,,,,,,,22.1374,40.6418,1.08632,50.1412,6373,CH2,v1,
25491,20250104,51,Cs0.05MA0.16FA0.79PbI2.9Br0.1,1.73,MACl,7.0,PEAI,0.8,,,Me-4PACz,0.132,2PACz,0.198,,,,,,,1000,10,5000,30,10,250,100,30,,,,,,,,,,,,,,,24.7293,-15.2986,0.8751,-184.715,6373,CH3,v1,
25492,20250104,51,Cs0.05MA0.16FA0.79PbI2.9Br0.1,1.73,MACl,7.0,PEAI,0.8,,,Me-4PACz,0.132,2PACz,0.198,,,,,,,1000,10,5000,30,10,250,100,30,,,,,,,,,,,,,,,17.1632,64.2781,1.09338,24.4209,6373,CH4,v1,
25493,20250104,51,Cs0.05MA0.16FA0.79PbI2.9Br0.1,1.73,MACl,7.0,PEAI,0.8,,,Me-4PACz,0.132,2PACz,0.198,,,,,,,1000,10,5000,45,12,180,115,15,,,,,,,,,,,,,,,18.9479,74.068,1.11471,22.9493,6374,CH1,v1,
25494,20250104,51,Cs0.05MA0.16FA0.79PbI2.9Br0.1,1.73,MACl,7.0,PEAI,0.8,,,Me-4PACz,0.132,2PACz,0.198,,,,,,,1000,10,5000,45,12,180,115,15,,,,,,,,,,,,,,,19.1505,73.2832,1.1155,23.4265,6374,CH2,v1,
25495,20250104,51,Cs0.05MA0.16FA0.79PbI2.9Br0.1,1.73,MACl,7.0,PEAI,0.8,,,Me-4PACz,0.132,2PACz,0.198,,,,,,,1000,10,5000,45,12,180,115,15,,,,,,,,,,,,,,,19.42,73.5231,1.1171,23.6447,6374,CH3,v1,
25496,20250104,51,Cs0.05MA0.16FA0.79PbI2.9Br0.1,1.73,MACl,7.0,PEAI,0.8,,,Me-4PACz,0.132,2PACz,0.198,,,,,,,1000,10,5000,45,12,180,115,15,,,,,,,,,,,,,,,19.8321,74.5796,1.12701,23.5949,6374,CH4,v1,
25497,20250104,51,Cs0.05MA0.16FA0.79PbI2.9Br0.1,1.73,MACl,7.0,PEAI,0.8,,,Me-4PACz,0.132,2PACz,0.198,,,,,,,1000,10,6000,30,5,250,100,20,,,,,,,,,,,,,,,19.6346,75.0499,1.11622,23.4381,6375,CH1,v1,
25498,20250104,51,Cs0.05MA0.16FA0.79PbI2.9Br0.1,1.73,MACl,7.0,PEAI,0.8,,,Me-4PACz,0.132,2PACz,0.198,,,,,,,1000,10,6000,30,5,250,100,20,,,,,,,,,,,,,,,19.8249,74.0629,1.12258,23.8448,6375,CH2,v1,
25499,20250104,51,Cs0.05MA0.16FA0.79PbI2.9Br0.1,1.73,MACl,7.0,PEAI,0.8,,,Me-4PACz,0.132,2PACz,0.198,,,,,,,1000,10,6000,30,5,250,100,20,,,,,,,,,,,,,,,28.381,245.178,-4.8e-05,-238.801,6375,CH3,v1,
25500,20250104,51,Cs0.05MA0.16FA0.79PbI2.9Br0.1,1.73,MACl,7.0,PEAI,0.8,,,Me-4PACz,0.132,2PACz,0.198,,,,,,,1000,10,6000,30,5,250,100,20,,,,,,,,,,,,,,,19.7098,73.9972,1.12355,23.707,6375,CH4,v1,
25501,20250104,51,Cs0.05MA0.16FA0.79PbI2.9Br0.1,1.73,MACl,7.0,PEAI,0.8,,,Me-4PACz,0.132,2PACz,0.198,,,,,,,2000,10,5000,40,10,300,100,30,,,,,,,,,,,,,,,13.5159,34.566,1.07331,36.4308,6376,CH1,v1,
25502,20250104,51,Cs0.05MA0.16FA0.79PbI2.9Br0.1,1.73,MACl,7.0,PEAI,0.8,,,Me-4PACz,0.132,2PACz,0.198,,,,,,,2000,10,5000,40,10,300,100,30,,,,,,,,,,,,,,,15.5291,32.7866,1.05295,44.9827,6376,CH2,v1,
25503,20250104,51,Cs0.05MA0.16FA0.79PbI2.9Br0.1,1.73,MACl,7.0,PEAI,0.8,,,Me-4PACz,0.132,2PACz,0.198,,,,,,,2000,10,5000,40,10,300,100,30,,,,,,,,,,,,,,,43.312,-32.3551,0.530848,-252.171,6376,CH3,v1,
25504,20250104,51,Cs0.05MA0.16FA0.79PbI2.9Br0.1,1.73,MACl,7.0,PEAI,0.8,,,Me-4PACz,0.132,2PACz,0.198,,,,,,,2000,10,5000,40,10,300,100,30,,,,,,,,,,,,,,,17.1883,65.8523,1.11671,23.3733,6376,CH4,v1,
25505,20250104,51,Cs0.05MA0.16FA0.79PbI2.9Br0.1,1.73,MACl,7.0,PEAI,0.8,,,Me-4PACz,0.132,2PACz,0.198,,,,,,,1000,10,4000,35,10,220,100,30,,,,,,,,,,,,,,,0.390788,25.086,0.075249,20.7019,6377,CH1,v1,
25506,20250104,51,Cs0.05MA0.16FA0.79PbI2.9Br0.1,1.73,MACl,7.0,PEAI,0.8,,,Me-4PACz,0.132,2PACz,0.198,,,,,,,1000,10,4000,35,10,220,100,30,,,,,,,,,,,,,,,17.4517,92.3669,0.845718,22.3407,6377,CH2,v1,
25507,20250104,51,Cs0.05MA0.16FA0.79PbI2.9Br0.1,1.73,MACl,7.0,PEAI,0.8,,,Me-4PACz,0.132,2PACz,0.198,,,,,,,1000,10,4000,35,10,220,100,30,,,,,,,,,,,,,,,18.4844,674.856,0.130131,21.0481,6377,CH3,v1,
25508,20250104,51,Cs0.05MA0.16FA0.79PbI2.9Br0.1,1.73,MACl,7.0,PEAI,0.8,,,Me-4PACz,0.132,2PACz,0.198,,,,,,,1000,10,4000,35,10,220,100,30,,,,,,,,,,,,,,,18.4199,75.5147,1.06105,22.9889,6377,CH4,v1,
25509,20250104,51,Cs0.05MA0.16FA0.79PbI2.9Br0.1,1.73,MACl,7.0,PEAI,0.8,,,Me-4PACz,0.132,2PACz,0.198,,,,,,,1500,30,5000,28,12,160,100,15,,,,,,,,,,,,,,,16.5531,64.5357,1.12228,22.8549,6378,CH1,v1,
25510,20250104,51,Cs0.05MA0.16FA0.79PbI2.9Br0.1,1.73,MACl,7.0,PEAI,0.8,,,Me-4PACz,0.132,2PACz,0.198,,,,,,,1500,30,5000,28,12,160,100,15,,,,,,,,,,,,,,,17.0968,82.7761,0.904467,22.8359,6378,CH2,v1,
25511,20250104,51,Cs0.05MA0.16FA0.79PbI2.9Br0.1,1.73,MACl,7.0,PEAI,0.8,,,Me-4PACz,0.132,2PACz,0.198,,,,,,,1500,30,5000,28,12,160,100,15,,,,,,,,,,,,,,,57.5192,-27.3683,0.74907,-280.571,6378,CH3,v1,
25512,20250104,51,Cs0.05MA0.16FA0.79PbI2.9Br0.1,1.73,MACl,7.0,PEAI,0.8,,,Me-4PACz,0.132,2PACz,0.198,,,,,,,1500,30,5000,28,12,160,100,15,,,,,,,,,,,,,,,14.5668,55.8548,1.12412,23.2001,6378,CH4,v1,
25513,20250104,51,Cs0.05MA0.16FA0.79PbI2.9Br0.1,1.73,MACl,7.0,PEAI,0.8,,,Me-4PACz,0.132,2PACz,0.198,,,,,,,1000,10,5000,40,10,200,110,20,,,,,,,,,,,,,,,19.9335,75.4401,1.12336,23.5214,6379,CH1,v1,
25514,20250104,51,Cs0.05MA0.16FA0.79PbI2.9Br0.1,1.73,MACl,7.0,PEAI,0.8,,,Me-4PACz,0.132,2PACz,0.198,,,,,,,1000,10,5000,40,10,200,110,20,,,,,,,,,,,,,,,0.0947131,24.6897,0.022211,17.2712,6379,CH2,v1,
25515,20250104,51,Cs0.05MA0.16FA0.79PbI2.9Br0.1,1.73,MACl,7.0,PEAI,0.8,,,Me-4PACz,0.132,2PACz,0.198,,,,,,,1000,10,5000,40,10,200,110,20,,,,,,,,,,,,,,,18.5479,86.7809,0.888813,24.047,6379,CH3,v1,
25516,20250104,51,Cs0.05MA0.16FA0.79PbI2.9Br0.1,1.73,MACl,7.0,PEAI,0.8,,,Me-4PACz,0.132,2PACz,0.198,,,,,,,1000,10,5000,40,10,200,110,20,,,,,,,,,,,,,,,14.866,58.2034,1.06133,24.0655,6379,CH4,v1,
25517,20250104,51,Cs0.05MA0.16FA0.79PbI2.9Br0.1,1.73,MACl,7.0,PEAI,0.8,,,Me-4PACz,0.132,2PACz,0.198,,,,,,,2000,10,5000,30,5,250,100,30,,,,,,,,,,,,,,,17.6229,71.8059,1.12295,21.8553,6380,CH1,v1,
25518,20250104,51,Cs0.05MA0.16FA0.79PbI2.9Br0.1,1.73,MACl,7.0,PEAI,0.8,,,Me-4PACz,0.132,2PACz,0.198,,,,,,,2000,10,5000,30,5,250,100,30,,,,,,,,,,,,,,,19.9181,46.1688,1.03028,41.8741,6380,CH2,v1,
25519,20250104,51,Cs0.05MA0.16FA0.79PbI2.9Br0.1,1.73,MACl,7.0,PEAI,0.8,,,Me-4PACz,0.132,2PACz,0.198,,,,,,,2000,10,5000,30,5,250,100,30,,,,,,,,,,,,,,,1.59e+39,-28.6348,9.53e+34,-58.1882,6380,CH3,v1,
25520,20250104,51,Cs0.05MA0.16FA0.79PbI2.9Br0.1,1.73,MACl,7.0,PEAI,0.8,,,Me-4PACz,0.132,2PACz,0.198,,,,,,,2000,10,5000,30,5,250,100,30,,,,,,,,,,,,,,,18.3227,68.9638,1.12459,23.6251,6380,CH4,v1,
25521,20250105,52,Cs0.05MA0.16FA0.79PbI2.9Br0.1,1.73,PMACl,0.72,PSP,2.3,,,Me-4PACz,0.141,2PACz,0.189,,,,,,,1600,10,5000,40,9,200,115,20,,,,,,,,,,,,,,,0.958828,26.5803,0.211674,17.0418,6381,CH1,v1,
25522,20250105,52,Cs0.05MA0.16FA0.79PbI2.9Br0.1,1.73,PMACl,0.72,PSP,2.3,,,Me-4PACz,0.141,2PACz,0.189,,,,,,,1600,10,5000,40,9,200,115,20,,,,,,,,,,,,,,,10.6453,53.3549,1.11178,17.9459,6381,CH2,v1,
25523,20250105,52,Cs0.05MA0.16FA0.79PbI2.9Br0.1,1.73,PMACl,0.72,PSP,2.3,,,Me-4PACz,0.141,2PACz,0.189,,,,,,,1600,10,5000,40,9,200,115,20,,,,,,,,,,,,,,,9.64809,50.5371,1.1119,17.1698,6381,CH3,v1,
25524,20250105,52,Cs0.05MA0.16FA0.79PbI2.9Br0.1,1.73,PMACl,0.72,PSP,2.3,,,Me-4PACz,0.141,2PACz,0.189,,,,,,,1600,10,5000,40,9,200,115,20,,,,,,,,,,,,,,,10.9931,53.3188,1.12133,18.3868,6381,CH4,v1,
25525,20250105,52,Cs0.05MA0.16FA0.79PbI2.9Br0.1,1.73,PMACl,0.72,PSP,2.3,,,Me-4PACz,0.141,2PACz,0.189,,,,,,,1800,15,5400,25,7,230,110,25,,,,,,,,,,,,,,,12.0671,44.9964,1.13669,23.593,6382,CH1,v1,
25526,20250105,52,Cs0.05MA0.16FA0.79PbI2.9Br0.1,1.73,PMACl,0.72,PSP,2.3,,,Me-4PACz,0.141,2PACz,0.189,,,,,,,1800,15,5400,25,7,230,110,25,,,,,,,,,,,,,,,220.629,1856.51,0.549679,21.6201,6382,CH2,v1,
25527,20250105,52,Cs0.05MA0.16FA0.79PbI2.9Br0.1,1.73,PMACl,0.72,PSP,2.3,,,Me-4PACz,0.141,2PACz,0.189,,,,,,,1800,15,5400,25,7,230,110,25,,,,,,,,,,,,,,,11.8793,49.9989,1.13299,20.9704,6382,CH3,v1,
25528,20250105,52,Cs0.05MA0.16FA0.79PbI2.9Br0.1,1.73,PMACl,0.72,PSP,2.3,,,Me-4PACz,0.141,2PACz,0.189,,,,,,,1800,15,5400,25,7,230,110,25,,,,,,,,,,,,,,,10.9099,50.1166,1.08686,20.0293,6382,CH4,v1,
25529,20250105,52,Cs0.05MA0.16FA0.79PbI2.9Br0.1,1.73,PMACl,0.72,PSP,2.3,,,Me-4PACz,0.141,2PACz,0.189,,,,,,,1000,10,5200,30,6,180,105,15,,,,,,,,,,,,,,,12.3971,47.0147,1.13399,23.2529,6383,CH1,v1,
25530,20250105,52,Cs0.05MA0.16FA0.79PbI2.9Br0.1,1.73,PMACl,0.72,PSP,2.3,,,Me-4PACz,0.141,2PACz,0.189,,,,,,,1000,10,5200,30,6,180,105,15,,,,,,,,,,,,,,,12.3468,61.7614,0.959999,20.8241,6383,CH2,v1,
25531,20250105,52,Cs0.05MA0.16FA0.79PbI2.9Br0.1,1.73,PMACl,0.72,PSP,2.3,,,Me-4PACz,0.141,2PACz,0.189,,,,,,,1000,10,5200,30,6,180,105,15,,,,,,,,,,,,,,,0.423539,26.1727,0.097728,16.5587,6383,CH3,v1,
25532,20250105,52,Cs0.05MA0.16FA0.79PbI2.9Br0.1,1.73,PMACl,0.72,PSP,2.3,,,Me-4PACz,0.141,2PACz,0.189,,,,,,,1000,10,5200,30,6,180,105,15,,,,,,,,,,,,,,,3.81208,36.7818,0.56741,18.2655,6383,CH4,v1,
25533,20250105,52,Cs0.05MA0.16FA0.79PbI2.9Br0.1,1.73,PMACl,0.72,PSP,2.3,,,Me-4PACz,0.141,2PACz,0.189,,,,,,,2000,12,6000,35,10,210,100,30,,,,,,,,,,,,,,,0.423539,26.1727,0.097728,16.5587,6384,CH1,v1,
25534,20250105,52,Cs0.05MA0.16FA0.79PbI2.9Br0.1,1.73,PMACl,0.72,PSP,2.3,,,Me-4PACz,0.141,2PACz,0.189,,,,,,,2000,12,6000,35,10,210,100,30,,,,,,,,,,,,,,,0.423539,26.1727,0.097728,16.5587,6384,CH2,v1,
25535,20250105,52,Cs0.05MA0.16FA0.79PbI2.9Br0.1,1.73,PMACl,0.72,PSP,2.3,,,Me-4PACz,0.141,2PACz,0.189,,,,,,,2000,12,6000,35,10,210,100,30,,,,,,,,,,,,,,,0.423539,26.1727,0.097728,16.5587,6384,CH3,v1,
25536,20250105,52,Cs0.05MA0.16FA0.79PbI2.9Br0.1,1.73,PMACl,0.72,PSP,2.3,,,Me-4PACz,0.141,2PACz,0.189,,,,,,,2000,12,6000,35,10,210,100,30,,,,,,,,,,,,,,,0.423539,26.1727,0.097728,16.5587,6384,CH4,v1,
25537,20250105,52,Cs0.05MA0.16FA0.79PbI2.9Br0.1,1.73,PMACl,0.72,PSP,2.3,,,Me-4PACz,0.198,2PACz,0.132,,,,,,,1200,10,4800,30,5,180,100,20,,,,,,,,,,,,,,,2.58998,32.5532,0.456118,17.4432,6385,CH1,v1,
25538,20250105,52,Cs0.05MA0.16FA0.79PbI2.9Br0.1,1.73,PMACl,0.72,PSP,2.3,,,Me-4PACz,0.198,2PACz,0.132,,,,,,,1200,10,4800,30,5,180,100,20,,,,,,,,,,,,,,,9.75307,54.5885,1.09576,16.3052,6385,CH2,v1,
25539,20250105,52,Cs0.05MA0.16FA0.79PbI2.9Br0.1,1.73,PMACl,0.72,PSP,2.3,,,Me-4PACz,0.198,2PACz,0.132,,,,,,,1200,10,4800,30,5,180,100,20,,,,,,,,,,,,,,,8.85597,55.6396,1.08784,14.6315,6385,CH3,v1,
25540,20250105,52,Cs0.05MA0.16FA0.79PbI2.9Br0.1,1.73,PMACl,0.72,PSP,2.3,,,Me-4PACz,0.198,2PACz,0.132,,,,,,,1200,10,4800,30,5,180,100,20,,,,,,,,,,,,,,,9.77028,68.7583,1.08433,13.1045,6385,CH4,v1,
25541,20250105,52,Cs0.05MA0.16FA0.79PbI2.9Br0.1,1.73,PMACl,0.72,PSP,2.3,,,Me-4PACz,0.198,2PACz,0.132,,,,,,,1300,12,5000,28,7,190,105,25,,,,,,,,,,,,,,,11.7819,47.5503,1.13338,21.8618,6386,CH1,v1,
25542,20250105,52,Cs0.05MA0.16FA0.79PbI2.9Br0.1,1.73,PMACl,0.72,PSP,2.3,,,Me-4PACz,0.198,2PACz,0.132,,,,,,,1300,12,5000,28,7,190,105,25,,,,,,,,,,,,,,,11.6958,48.8481,1.12659,21.2529,6386,CH2,v1,
25543,20250105,52,Cs0.05MA0.16FA0.79PbI2.9Br0.1,1.73,PMACl,0.72,PSP,2.3,,,Me-4PACz,0.198,2PACz,0.132,,,,,,,1300,12,5000,28,7,190,105,25,,,,,,,,,,,,,,,11.7449,51.2822,1.12759,20.311,6386,CH3,v1,
25544,20250105,52,Cs0.05MA0.16FA0.79PbI2.9Br0.1,1.73,PMACl,0.72,PSP,2.3,,,Me-4PACz,0.198,2PACz,0.132,,,,,,,1300,12,5000,28,7,190,105,25,,,,,,,,,,,,,,,5.15521,36.1153,0.732555,19.4857,6386,CH4,v1,
25545,20250105,52,Cs0.05MA0.16FA0.79PbI2.9Br0.1,1.73,PMACl,0.72,PSP,2.3,,,Me-4PACz,0.198,2PACz,0.132,,,,,,,1400,10,5200,25,6,200,110,15,,,,,,,,,,,,,,,16.045,58.1494,1.11728,24.6964,6387,CH1,v1,
25546,20250105,52,Cs0.05MA0.16FA0.79PbI2.9Br0.1,1.73,PMACl,0.72,PSP,2.3,,,Me-4PACz,0.198,2PACz,0.132,,,,,,,1400,10,5200,25,6,200,110,15,,,,,,,,,,,,,,,11.8065,57.2159,1.10547,18.6663,6387,CH2,v1,
25547,20250105,52,Cs0.05MA0.16FA0.79PbI2.9Br0.1,1.73,PMACl,0.72,PSP,2.3,,,Me-4PACz,0.198,2PACz,0.132,,,,,,,1400,10,5200,25,6,200,110,15,,,,,,,,,,,,,,,10.2917,56.6433,1.1011,16.5011,6387,CH3,v1,
25548,20250105,52,Cs0.05MA0.16FA0.79PbI2.9Br0.1,1.73,PMACl,0.72,PSP,2.3,,,Me-4PACz,0.198,2PACz,0.132,,,,,,,1400,10,5200,25,6,200,110,15,,,,,,,,,,,,,,,13.2219,57.5605,1.11839,20.5388,6387,CH4,v1,
25549,20250105,52,Cs0.05MA0.16FA0.79PbI2.9Br0.1,1.73,PMACl,0.72,PSP,2.3,,,Me-4PACz,0.198,2PACz,0.132,,,,,,,1500,15,5500,30,10,220,105,30,,,,,,,,,,,,,,,14.4626,54.0146,1.12925,23.7107,6388,CH1,v1,
25550,20250105,52,Cs0.05MA0.16FA0.79PbI2.9Br0.1,1.73,PMACl,0.72,PSP,2.3,,,Me-4PACz,0.198,2PACz,0.132,,,,,,,1500,15,5500,30,10,220,105,30,,,,,,,,,,,,,,,0.318189,25.5014,0.064081,19.471,6388,CH2,v1,
25551,20250105,52,Cs0.05MA0.16FA0.79PbI2.9Br0.1,1.73,PMACl,0.72,PSP,2.3,,,Me-4PACz,0.198,2PACz,0.132,,,,,,,1500,15,5500,30,10,220,105,30,,,,,,,,,,,,,,,2.7183,30.1905,0.416798,21.6024,6388,CH3,v1,
25552,20250105,52,Cs0.05MA0.16FA0.79PbI2.9Br0.1,1.73,PMACl,0.72,PSP,2.3,,,Me-4PACz,0.198,2PACz,0.132,,,,,,,1500,15,5500,30,10,220,105,30,,,,,,,,,,,,,,,13.27,54.7678,1.12032,21.6273,6388,CH4,v1,
25553,20250105,52,Cs0.05MA0.16FA0.79PbI2.9Br0.1,1.73,PMACl,0.72,PSP,2.3,,,Me-4PACz,0.198,2PACz,0.132,,,,,,,1000,10,6000,35,8,260,110,20,,,,,,,,,,,,,,,14.9818,58.8607,1.10215,23.0939,6389,CH1,v1,
25554,20250105,52,Cs0.05MA0.16FA0.79PbI2.9Br0.1,1.73,PMACl,0.72,PSP,2.3,,,Me-4PACz,0.198,2PACz,0.132,,,,,,,1000,10,6000,35,8,260,110,20,,,,,,,,,,,,,,,14.9153,58.459,1.12624,22.6542,6389,CH2,v1,
25555,20250105,52,Cs0.05MA0.16FA0.79PbI2.9Br0.1,1.73,PMACl,0.72,PSP,2.3,,,Me-4PACz,0.198,2PACz,0.132,,,,,,,1000,10,6000,35,8,260,110,20,,,,,,,,,,,,,,,14.0093,57.0126,1.12185,21.9033,6389,CH3,v1,
25556,20250105,52,Cs0.05MA0.16FA0.79PbI2.9Br0.1,1.73,PMACl,0.72,PSP,2.3,,,Me-4PACz,0.198,2PACz,0.132,,,,,,,1000,10,6000,35,8,260,110,20,,,,,,,,,,,,,,,13.3262,58.6604,1.12087,20.2678,6389,CH4,v1,
25557,20250105,52,Cs0.05MA0.16FA0.79PbI2.9Br0.1,1.73,PMACl,0.72,PSP,2.3,,,Me-4PACz,0.198,2PACz,0.132,,,,,,,2000,12,4800,25,9,210,115,15,,,,,,,,,,,,,,,15.7047,58.8151,1.11333,23.9838,6390,CH1,v1,
25558,20250105,52,Cs0.05MA0.16FA0.79PbI2.9Br0.1,1.73,PMACl,0.72,PSP,2.3,,,Me-4PACz,0.198,2PACz,0.132,,,,,,,2000,12,4800,25,9,210,115,15,,,,,,,,,,,,,,,15.7162,59.0143,1.12013,23.7752,6390,CH2,v1,
25559,20250105,52,Cs0.05MA0.16FA0.79PbI2.9Br0.1,1.73,PMACl,0.72,PSP,2.3,,,Me-4PACz,0.198,2PACz,0.132,,,,,,,2000,12,4800,25,9,210,115,15,,,,,,,,,,,,,,,15.4066,58.2229,1.12082,23.6091,6390,CH3,v1,
25560,20250105,52,Cs0.05MA0.16FA0.79PbI2.9Br0.1,1.73,PMACl,0.72,PSP,2.3,,,Me-4PACz,0.198,2PACz,0.132,,,,,,,2000,12,4800,25,9,210,115,15,,,,,,,,,,,,,,,13.9761,55.7865,1.11355,22.4981,6390,CH4,v1,
25561,20250105,52,Cs0.05MA0.16FA0.79PbI2.9Br0.1,1.73,PMACl,0.72,PSP,2.3,,,Me-4PACz,0.198,2PACz,0.132,,,,,,,1800,10,5400,28,6,190,100,25,,,,,,,,,,,,,,,14.9883,54.7661,1.10432,24.7825,6391,CH1,v1,
25562,20250105,52,Cs0.05MA0.16FA0.79PbI2.9Br0.1,1.73,PMACl,0.72,PSP,2.3,,,Me-4PACz,0.198,2PACz,0.132,,,,,,,1800,10,5400,28,6,190,100,25,,,,,,,,,,,,,,,14.2724,56.5929,1.0974,22.981,6391,CH2,v1,
25563,20250105,52,Cs0.05MA0.16FA0.79PbI2.9Br0.1,1.73,PMACl,0.72,PSP,2.3,,,Me-4PACz,0.198,2PACz,0.132,,,,,,,1800,10,5400,28,6,190,100,25,,,,,,,,,,,,,,,6.17e-05,0.0582735,0.003885,27.2754,6391,CH3,v1,
25564,20250105,52,Cs0.05MA0.16FA0.79PbI2.9Br0.1,1.73,PMACl,0.72,PSP,2.3,,,Me-4PACz,0.198,2PACz,0.132,,,,,,,1800,10,5400,28,6,190,100,25,,,,,,,,,,,,,,,5.85e-05,0.124776,0.001718,27.2772,6391,CH4,v1,
25565,20250105,52,Cs0.05MA0.16FA0.79PbI2.9Br0.1,1.73,PMACl,0.72,PSP,2.3,,,Me-4PACz,0.198,2PACz,0.132,,,,,,,1300,12,5700,30,7,250,110,30,,,,,,,,,,,,,,,15.2367,56.963,1.10764,24.1489,6392,CH1,v1,
25566,20250105,52,Cs0.05MA0.16FA0.79PbI2.9Br0.1,1.73,PMACl,0.72,PSP,2.3,,,Me-4PACz,0.198,2PACz,0.132,,,,,,,1300,12,5700,30,7,250,110,30,,,,,,,,,,,,,,,16.1119,59.5971,1.10454,24.4759,6392,CH2,v1,
25567,20250105,52,Cs0.05MA0.16FA0.79PbI2.9Br0.1,1.73,PMACl,0.72,PSP,2.3,,,Me-4PACz,0.198,2PACz,0.132,,,,,,,1300,12,5700,30,7,250,110,30,,,,,,,,,,,,,,,16.8975,62.3747,1.11253,24.3502,6392,CH3,v1,
25568,20250105,52,Cs0.05MA0.16FA0.79PbI2.9Br0.1,1.73,PMACl,0.72,PSP,2.3,,,Me-4PACz,0.198,2PACz,0.132,,,,,,,1300,12,5700,30,7,250,110,30,,,,,,,,,,,,,,,16.0857,61.3637,1.11731,23.4613,6392,CH4,v1,
25569,20250105,52,Cs0.05MA0.16FA0.79PbI2.9Br0.1,1.73,PMACl,0.72,PSP,2.3,,,Me-4PACz,0.198,2PACz,0.132,,,,,,,1000,12,5000,40,5,200,105,15,,,,,,,,,,,,,,,15.0669,58.8254,1.07543,23.8165,6393,CH1,v1,
25570,20250105,52,Cs0.05MA0.16FA0.79PbI2.9Br0.1,1.73,PMACl,0.72,PSP,2.3,,,Me-4PACz,0.198,2PACz,0.132,,,,,,,1000,12,5000,40,5,200,105,15,,,,,,,,,,,,,,,16.0256,61.204,1.08485,24.1361,6393,CH2,v1,
25571,20250105,52,Cs0.05MA0.16FA0.79PbI2.9Br0.1,1.73,PMACl,0.72,PSP,2.3,,,Me-4PACz,0.198,2PACz,0.132,,,,,,,1000,12,5000,40,5,200,105,15,,,,,,,,,,,,,,,15.5223,59.9979,1.08249,23.8999,6393,CH3,v1,
25572,20250105,52,Cs0.05MA0.16FA0.79PbI2.9Br0.1,1.73,PMACl,0.72,PSP,2.3,,,Me-4PACz,0.198,2PACz,0.132,,,,,,,1000,12,5000,40,5,200,105,15,,,,,,,,,,,,,,,15.6595,61.4025,1.0772,23.6753,6393,CH4,v1,
25573,20250105,52,Cs0.05MA0.16FA0.79PbI2.9Br0.1,1.73,PMACl,0.72,PSP,2.3,,,Me-4PACz,0.198,2PACz,0.132,,,,,,,1200,10,5300,35,12,180,100,20,,,,,,,,,,,,,,,1.27719,25.9543,0.235827,20.8667,6394,CH1,v1,
25574,20250105,52,Cs0.05MA0.16FA0.79PbI2.9Br0.1,1.73,PMACl,0.72,PSP,2.3,,,Me-4PACz,0.198,2PACz,0.132,,,,,,,1200,10,5300,35,12,180,100,20,,,,,,,,,,,,,,,2.23213,29.6476,0.349751,21.5264,6394,CH2,v1,
25575,20250105,52,Cs0.05MA0.16FA0.79PbI2.9Br0.1,1.73,PMACl,0.72,PSP,2.3,,,Me-4PACz,0.198,2PACz,0.132,,,,,,,1200,10,5300,35,12,180,100,20,,,,,,,,,,,,,,,1.79278,27.3561,0.341123,19.2115,6394,CH3,v1,
25576,20250105,52,Cs0.05MA0.16FA0.79PbI2.9Br0.1,1.73,PMACl,0.72,PSP,2.3,,,Me-4PACz,0.198,2PACz,0.132,,,,,,,1200,10,5300,35,12,180,100,20,,,,,,,,,,,,,,,3.00567,29.2094,0.577056,17.832,6394,CH4,v1,
25577,20250105,52,Cs0.05MA0.16FA0.79PbI2.9Br0.1,1.73,PMACl,0.72,PSP,2.3,,,Me-4PACz,0.198,2PACz,0.132,,,,,,,1600,15,5800,25,8,240,110,25,,,,,,,,,,,,,,,16.9414,61.2452,1.08684,25.4514,6395,CH1,v1,
25578,20250105,52,Cs0.05MA0.16FA0.79PbI2.9Br0.1,1.73,PMACl,0.72,PSP,2.3,,,Me-4PACz,0.198,2PACz,0.132,,,,,,,1600,15,5800,25,8,240,110,25,,,,,,,,,,,,,,,19.0938,119.246,0.60308,26.5505,6395,CH2,v1,
25579,20250105,52,Cs0.05MA0.16FA0.79PbI2.9Br0.1,1.73,PMACl,0.72,PSP,2.3,,,Me-4PACz,0.198,2PACz,0.132,,,,,,,1600,15,5800,25,8,240,110,25,,,,,,,,,,,,,,,17.3549,60.0903,1.09018,26.4922,6395,CH3,v1,
25580,20250105,52,Cs0.05MA0.16FA0.79PbI2.9Br0.1,1.73,PMACl,0.72,PSP,2.3,,,Me-4PACz,0.198,2PACz,0.132,,,,,,,1600,15,5800,25,8,240,110,25,,,,,,,,,,,,,,,4.83e-05,0.0277545,0.007085,24.5487,6395,CH4,v1,
25581,20250105,52,Cs0.05MA0.16FA0.79PbI2.9Br0.1,1.73,PMACl,0.72,PSP,2.3,,,Me-4PACz,0.198,2PACz,0.132,,,,,,,1400,10,5400,32,9,230,105,15,,,,,,,,,,,,,,,14.5976,56.0029,1.08617,23.998,6396,CH1,v1,
25582,20250105,52,Cs0.05MA0.16FA0.79PbI2.9Br0.1,1.73,PMACl,0.72,PSP,2.3,,,Me-4PACz,0.198,2PACz,0.132,,,,,,,1400,10,5400,32,9,230,105,15,,,,,,,,,,,,,,,1.06e+39,1.25e+40,0.532659,15.9293,6396,CH2,v1,
25583,20250105,52,Cs0.05MA0.16FA0.79PbI2.9Br0.1,1.73,PMACl,0.72,PSP,2.3,,,Me-4PACz,0.198,2PACz,0.132,,,,,,,1400,10,5400,32,9,230,105,15,,,,,,,,,,,,,,,13.3063,53.1144,1.05575,23.7293,6396,CH3,v1,
25584,20250105,52,Cs0.05MA0.16FA0.79PbI2.9Br0.1,1.73,PMACl,0.72,PSP,2.3,,,Me-4PACz,0.198,2PACz,0.132,,,,,,,1400,10,5400,32,9,230,105,15,,,,,,,,,,,,,,,0.0738803,23.3328,0.018388,17.2203,6396,CH4,v1,
25585,20250105,52,Cs0.05MA0.16FA0.79PbI2.9Br0.1,1.73,PMACl,0.72,PSP,2.3,,,MeO-2PACz,0.11,DMACPA,0.22,,,,,,,1100,10,5000,35,5,190,100,20,,,,,,,,,,,,,,,0.000133549,0.0258132,0.008888,58.2118,6397,CH1,v1,
25586,20250105,52,Cs0.05MA0.16FA0.79PbI2.9Br0.1,1.73,PMACl,0.72,PSP,2.3,,,MeO-2PACz,0.11,DMACPA,0.22,,,,,,,1100,10,5000,35,5,190,100,20,,,,,,,,,,,,,,,0.123435,15.5635,0.012388,64.0217,6397,CH2,v1,
25587,20250105,52,Cs0.05MA0.16FA0.79PbI2.9Br0.1,1.73,PMACl,0.72,PSP,2.3,,,MeO-2PACz,0.11,DMACPA,0.22,,,,,,,1100,10,5000,35,5,190,100,20,,,,,,,,,,,,,,,0.125909,17.2721,0.012912,56.4572,6397,CH3,v1,
25588,20250105,52,Cs0.05MA0.16FA0.79PbI2.9Br0.1,1.73,PMACl,0.72,PSP,2.3,,,MeO-2PACz,0.11,DMACPA,0.22,,,,,,,1100,10,5000,35,5,190,100,20,,,,,,,,,,,,,,,0.000118343,0.0251659,0.009827,47.8544,6397,CH4,v1,
25589,20250105,52,Cs0.05MA0.16FA0.79PbI2.9Br0.1,1.73,PMACl,0.72,PSP,2.3,,,MeO-2PACz,0.11,DMACPA,0.22,,,,,,,1300,12,5400,25,7,180,105,15,,,,,,,,,,,,,,,18.7155,70.2988,1.07449,24.7771,6398,CH1,v1,
25590,20250105,52,Cs0.05MA0.16FA0.79PbI2.9Br0.1,1.73,PMACl,0.72,PSP,2.3,,,MeO-2PACz,0.11,DMACPA,0.22,,,,,,,1300,12,5400,25,7,180,105,15,,,,,,,,,,,,,,,18.8302,70.6882,1.07209,24.8472,6398,CH2,v1,
25591,20250105,52,Cs0.05MA0.16FA0.79PbI2.9Br0.1,1.73,PMACl,0.72,PSP,2.3,,,MeO-2PACz,0.11,DMACPA,0.22,,,,,,,1300,12,5400,25,7,180,105,15,,,,,,,,,,,,,,,0.343947,24.7737,0.063107,22.0,6398,CH3,v1,
25592,20250105,52,Cs0.05MA0.16FA0.79PbI2.9Br0.1,1.73,PMACl,0.72,PSP,2.3,,,MeO-2PACz,0.11,DMACPA,0.22,,,,,,,1300,12,5400,25,7,180,105,15,,,,,,,,,,,,,,,17.5507,68.5401,1.05734,24.2179,6398,CH4,v1,
25593,20250105,52,Cs0.05MA0.16FA0.79PbI2.9Br0.1,1.73,PMACl,0.72,PSP,2.3,,,MeO-2PACz,0.11,DMACPA,0.22,,,,,,,1500,10,4800,30,10,210,110,25,,,,,,,,,,,,,,,19.3091,73.1197,1.06398,24.8195,6399,CH1,v1,
25594,20250105,52,Cs0.05MA0.16FA0.79PbI2.9Br0.1,1.73,PMACl,0.72,PSP,2.3,,,MeO-2PACz,0.11,DMACPA,0.22,,,,,,,1500,10,4800,30,10,210,110,25,,,,,,,,,,,,,,,19.6128,73.5305,1.05942,25.177,6399,CH2,v1,
25595,20250105,52,Cs0.05MA0.16FA0.79PbI2.9Br0.1,1.73,PMACl,0.72,PSP,2.3,,,MeO-2PACz,0.11,DMACPA,0.22,,,,,,,1500,10,4800,30,10,210,110,25,,,,,,,,,,,,,,,17.8584,67.7245,1.04912,25.1346,6399,CH3,v1,
25596,20250105,52,Cs0.05MA0.16FA0.79PbI2.9Br0.1,1.73,PMACl,0.72,PSP,2.3,,,MeO-2PACz,0.11,DMACPA,0.22,,,,,,,1500,10,4800,30,10,210,110,25,,,,,,,,,,,,,,,19.2964,73.8749,1.05066,24.8608,6399,CH4,v1,
25597,20250105,52,Cs0.05MA0.16FA0.79PbI2.9Br0.1,1.73,PMACl,0.72,PSP,2.3,,,MeO-2PACz,0.11,DMACPA,0.22,,,,,,,1000,15,5500,28,6,160,105,30,,,,,,,,,,,,,,,18.9014,73.318,1.05427,24.453,6400,CH1,v1,
25598,20250105,52,Cs0.05MA0.16FA0.79PbI2.9Br0.1,1.73,PMACl,0.72,PSP,2.3,,,MeO-2PACz,0.11,DMACPA,0.22,,,,,,,1000,15,5500,28,6,160,105,30,,,,,,,,,,,,,,,19.2372,73.6217,1.05388,24.7939,6400,CH2,v1,
25599,20250105,52,Cs0.05MA0.16FA0.79PbI2.9Br0.1,1.73,PMACl,0.72,PSP,2.3,,,MeO-2PACz,0.11,DMACPA,0.22,,,,,,,1000,15,5500,28,6,160,105,30,,,,,,,,,,,,,,,19.387,73.8548,1.05236,24.944,6400,CH3,v1,
25600,20250105,52,Cs0.05MA0.16FA0.79PbI2.9Br0.1,1.73,PMACl,0.72,PSP,2.3,,,MeO-2PACz,0.11,DMACPA,0.22,,,,,,,1000,15,5500,28,6,160,105,30,,,,,,,,,,,,,,,19.0658,73.7618,1.0466,24.697,6400,CH4,v1,
25601,20250105,52,Cs0.05MA0.16FA0.79PbI2.9Br0.1,1.73,PMACl,0.72,PSP,2.3,,,MeO-2PACz,0.11,DMACPA,0.22,,,,,,,1400,10,6000,35,9,220,110,20,,,,,,,,,,,,,,,19.0243,72.2371,1.05192,25.036,6401,CH1,v1,
25602,20250105,52,Cs0.05MA0.16FA0.79PbI2.9Br0.1,1.73,PMACl,0.72,PSP,2.3,,,MeO-2PACz,0.11,DMACPA,0.22,,,,,,,1400,10,6000,35,9,220,110,20,,,,,,,,,,,,,,,19.781,74.1566,1.0536,25.3176,6401,CH2,v1,
25603,20250105,52,Cs0.05MA0.16FA0.79PbI2.9Br0.1,1.73,PMACl,0.72,PSP,2.3,,,MeO-2PACz,0.11,DMACPA,0.22,,,,,,,1400,10,6000,35,9,220,110,20,,,,,,,,,,,,,,,1.19194,24.817,0.197883,24.2715,6401,CH3,v1,
25604,20250105,52,Cs0.05MA0.16FA0.79PbI2.9Br0.1,1.73,PMACl,0.72,PSP,2.3,,,MeO-2PACz,0.11,DMACPA,0.22,,,,,,,1400,10,6000,35,9,220,110,20,,,,,,,,,,,,,,,19.3098,74.3592,1.04201,24.9213,6401,CH4,v1,
25605,20250105,52,Cs0.05MA0.16FA0.79PbI2.9Br0.1,1.73,PMACl,0.72,PSP,2.3,,,MeO-2PACz,0.11,DMACPA,0.22,,,,,,,2000,12,5200,25,5,250,115,15,,,,,,,,,,,,,,,8.13209,36.9145,0.894138,24.6377,6402,CH1,v1,
25606,20250105,52,Cs0.05MA0.16FA0.79PbI2.9Br0.1,1.73,PMACl,0.72,PSP,2.3,,,MeO-2PACz,0.11,DMACPA,0.22,,,,,,,2000,12,5200,25,5,250,115,15,,,,,,,,,,,,,,,1.91e+39,7.02e+39,1.07677,25.2314,6402,CH2,v1,
25607,20250105,52,Cs0.05MA0.16FA0.79PbI2.9Br0.1,1.73,PMACl,0.72,PSP,2.3,,,MeO-2PACz,0.11,DMACPA,0.22,,,,,,,2000,12,5200,25,5,250,115,15,,,,,,,,,,,,,,,19.0244,70.5407,1.07152,25.1692,6402,CH3,v1,
25608,20250105,52,Cs0.05MA0.16FA0.79PbI2.9Br0.1,1.73,PMACl,0.72,PSP,2.3,,,MeO-2PACz,0.11,DMACPA,0.22,,,,,,,2000,12,5200,25,5,250,115,15,,,,,,,,,,,,,,,18.8053,71.4154,1.06022,24.8366,6402,CH4,v1,
25609,20250105,52,Cs0.05MA0.16FA0.79PbI2.9Br0.1,1.73,PMACl,0.72,PSP,2.3,,,MeO-2PACz,0.11,DMACPA,0.22,,,,,,,1800,10,5600,32,8,200,100,30,,,,,,,,,,,,,,,19.2405,72.9038,1.07582,24.5318,6403,CH1,v1,
25610,20250105,52,Cs0.05MA0.16FA0.79PbI2.9Br0.1,1.73,PMACl,0.72,PSP,2.3,,,MeO-2PACz,0.11,DMACPA,0.22,,,,,,,1800,10,5600,32,8,200,100,30,,,,,,,,,,,,,,,19.5089,72.9881,1.07394,24.8886,6403,CH2,v1,
25611,20250105,52,Cs0.05MA0.16FA0.79PbI2.9Br0.1,1.73,PMACl,0.72,PSP,2.3,,,MeO-2PACz,0.11,DMACPA,0.22,,,,,,,1800,10,5600,32,8,200,100,30,,,,,,,,,,,,,,,19.13,72.0278,1.07104,24.7976,6403,CH3,v1,
25612,20250105,52,Cs0.05MA0.16FA0.79PbI2.9Br0.1,1.73,PMACl,0.72,PSP,2.3,,,MeO-2PACz,0.11,DMACPA,0.22,,,,,,,1800,10,5600,32,8,200,100,30,,,,,,,,,,,,,,,3.69448,28.537,0.539014,24.0185,6403,CH4,v1,
25613,20250105,52,Cs0.05MA0.16FA0.79PbI2.9Br0.1,1.73,PMACl,0.72,PSP,2.3,,,MeO-2PACz,0.11,DMACPA,0.22,,,,,,,1200,12,5800,28,7,170,110,30,,,,,,,,,,,,,,,0.0742007,22.5762,0.017384,18.9061,6404,CH1,v1,
25614,20250105,52,Cs0.05MA0.16FA0.79PbI2.9Br0.1,1.73,PMACl,0.72,PSP,2.3,,,MeO-2PACz,0.11,DMACPA,0.22,,,,,,,1200,12,5800,28,7,170,110,30,,,,,,,,,,,,,,,20.8421,73.982,1.07376,26.2366,6404,CH2,v1,
25615,20250105,52,Cs0.05MA0.16FA0.79PbI2.9Br0.1,1.73,PMACl,0.72,PSP,2.3,,,MeO-2PACz,0.11,DMACPA,0.22,,,,,,,1200,12,5800,28,7,170,110,30,,,,,,,,,,,,,,,20.698,74.4576,1.06598,26.0777,6404,CH3,v1,
25616,20250105,52,Cs0.05MA0.16FA0.79PbI2.9Br0.1,1.73,PMACl,0.72,PSP,2.3,,,MeO-2PACz,0.11,DMACPA,0.22,,,,,,,1200,12,5800,28,7,170,110,30,,,,,,,,,,,,,,,20.1726,74.0915,1.06486,25.5683,6404,CH4,v1,
25617,20250105,52,Cs0.05MA0.16FA0.79PbI2.9Br0.1,1.73,PMACl,0.72,PSP,2.3,,,MeO-2PACz,0.11,DMACPA,0.22,,,,,,,1200,10,4800,40,6,190,105,25,,,,,,,,,,,,,,,19.5026,73.2985,1.06864,24.8982,6405,CH1,v1,
25618,20250105,52,Cs0.05MA0.16FA0.79PbI2.9Br0.1,1.73,PMACl,0.72,PSP,2.3,,,MeO-2PACz,0.11,DMACPA,0.22,,,,,,,1200,10,4800,40,6,190,105,25,,,,,,,,,,,,,,,0.795086,24.8439,0.136085,23.5171,6405,CH2,v1,
25619,20250105,52,Cs0.05MA0.16FA0.79PbI2.9Br0.1,1.73,PMACl,0.72,PSP,2.3,,,MeO-2PACz,0.11,DMACPA,0.22,,,,,,,1200,10,4800,40,6,190,105,25,,,,,,,,,,,,,,,0.641921,24.4674,0.112925,23.2329,6405,CH3,v1,
25620,20250105,52,Cs0.05MA0.16FA0.79PbI2.9Br0.1,1.73,PMACl,0.72,PSP,2.3,,,MeO-2PACz,0.11,DMACPA,0.22,,,,,,,1200,10,4800,40,6,190,105,25,,,,,,,,,,,,,,,2.49e-05,0.0660128,0.004286,8.79097,6405,CH4,v1,
25621,20250105,52,Cs0.05MA0.16FA0.79PbI2.9Br0.1,1.73,PMACl,0.72,PSP,2.3,,,MeO-2PACz,0.11,DMACPA,0.22,,,,,,,1600,15,5000,30,9,180,100,20,,,,,,,,,,,,,,,5.67928,29.5816,0.645283,29.7524,6406,CH1,v1,
25622,20250105,52,Cs0.05MA0.16FA0.79PbI2.9Br0.1,1.73,PMACl,0.72,PSP,2.3,,,MeO-2PACz,0.11,DMACPA,0.22,,,,,,,1600,15,5000,30,9,180,100,20,,,,,,,,,,,,,,,17.4733,66.9985,1.08314,24.0782,6406,CH2,v1,
25623,20250105,52,Cs0.05MA0.16FA0.79PbI2.9Br0.1,1.73,PMACl,0.72,PSP,2.3,,,MeO-2PACz,0.11,DMACPA,0.22,,,,,,,1600,15,5000,30,9,180,100,20,,,,,,,,,,,,,,,5.44843,27.3192,0.746446,26.718,6406,CH3,v1,
25624,20250105,52,Cs0.05MA0.16FA0.79PbI2.9Br0.1,1.73,PMACl,0.72,PSP,2.3,,,MeO-2PACz,0.11,DMACPA,0.22,,,,,,,1600,15,5000,30,9,180,100,20,,,,,,,,,,,,,,,14.6595,60.9268,1.07539,22.374,6406,CH4,v1,
25625,20250105,52,Cs0.05MA0.16FA0.79PbI2.9Br0.1,1.73,PMACl,0.72,PSP,2.3,,,MeO-2PACz,0.11,DMACPA,0.22,,,,,,,1300,10,5400,35,12,200,110,15,,,,,,,,,,,,,,,2.19567,26.5049,0.340619,24.3204,6407,CH1,v1,
25626,20250105,52,Cs0.05MA0.16FA0.79PbI2.9Br0.1,1.73,PMACl,0.72,PSP,2.3,,,MeO-2PACz,0.11,DMACPA,0.22,,,,,,,1300,10,5400,35,12,200,110,15,,,,,,,,,,,,,,,19.0282,66.8483,1.0727,26.5357,6407,CH2,v1,
25627,20250105,52,Cs0.05MA0.16FA0.79PbI2.9Br0.1,1.73,PMACl,0.72,PSP,2.3,,,MeO-2PACz,0.11,DMACPA,0.22,,,,,,,1300,10,5400,35,12,200,110,15,,,,,,,,,,,,,,,19.4487,69.1964,1.07242,26.2084,6407,CH3,v1,
25628,20250105,52,Cs0.05MA0.16FA0.79PbI2.9Br0.1,1.73,PMACl,0.72,PSP,2.3,,,MeO-2PACz,0.11,DMACPA,0.22,,,,,,,1300,10,5400,35,12,200,110,15,,,,,,,,,,,,,,,18.9237,72.7187,1.06838,24.3576,6407,CH4,v1,
25629,20250105,52,Cs0.05MA0.16FA0.79PbI2.9Br0.1,1.73,PMACl,0.72,PSP,2.3,,,MeO-2PACz,0.11,DMACPA,0.22,,,,,,,1000,10,5700,25,5,230,105,20,,,,,,,,,,,,,,,19.446,73.6519,1.08518,24.33,6408,CH1,v1,
25630,20250105,52,Cs0.05MA0.16FA0.79PbI2.9Br0.1,1.73,PMACl,0.72,PSP,2.3,,,MeO-2PACz,0.11,DMACPA,0.22,,,,,,,1000,10,5700,25,5,230,105,20,,,,,,,,,,,,,,,19.5851,77.3928,1.02926,24.5867,6408,CH2,v1,
25631,20250105,52,Cs0.05MA0.16FA0.79PbI2.9Br0.1,1.73,PMACl,0.72,PSP,2.3,,,MeO-2PACz,0.11,DMACPA,0.22,,,,,,,1000,10,5700,25,5,230,105,20,,,,,,,,,,,,,,,19.502,73.9553,1.07649,24.4963,6408,CH3,v1,
25632,20250105,52,Cs0.05MA0.16FA0.79PbI2.9Br0.1,1.73,PMACl,0.72,PSP,2.3,,,MeO-2PACz,0.11,DMACPA,0.22,,,,,,,1000,10,5700,25,5,230,105,20,,,,,,,,,,,,,,,11.1026,45.1135,1.02345,24.0465,6408,CH4,v1,
25633,20250105,52,Cs0.05MA0.16FA0.79PbI2.9Br0.1,1.73,PMACl,0.72,PSP,2.3,,,Me-4PACz,0.11,DMACPA,0.22,,,,,,,1200,10,4800,30,5,260,100,20,,,,,,,,,,,,,,,16.4959,63.1229,1.08382,24.1119,6409,CH1,v1,
25634,20250105,52,Cs0.05MA0.16FA0.79PbI2.9Br0.1,1.73,PMACl,0.72,PSP,2.3,,,Me-4PACz,0.11,DMACPA,0.22,,,,,,,1200,10,4800,30,5,260,100,20,,,,,,,,,,,,,,,16.5805,66.495,1.07344,23.229,6409,CH2,v1,
25635,20250105,52,Cs0.05MA0.16FA0.79PbI2.9Br0.1,1.73,PMACl,0.72,PSP,2.3,,,Me-4PACz,0.11,DMACPA,0.22,,,,,,,1200,10,4800,30,5,260,100,20,,,,,,,,,,,,,,,15.0256,64.5946,1.06515,21.8386,6409,CH3,v1,
25636,20250105,52,Cs0.05MA0.16FA0.79PbI2.9Br0.1,1.73,PMACl,0.72,PSP,2.3,,,Me-4PACz,0.11,DMACPA,0.22,,,,,,,1200,10,4800,30,5,260,100,20,,,,,,,,,,,,,,,12.5016,59.2643,1.05907,19.918,6409,CH4,v1,
25637,20250105,52,Cs0.05MA0.16FA0.79PbI2.9Br0.1,1.73,PMACl,0.72,PSP,2.3,,,Me-4PACz,0.11,DMACPA,0.22,,,,,,,1400,12,5000,25,7,180,105,15,,,,,,,,,,,,,,,18.9701,69.4767,1.08799,25.0961,6410,CH1,v1,
25638,20250105,52,Cs0.05MA0.16FA0.79PbI2.9Br0.1,1.73,PMACl,0.72,PSP,2.3,,,Me-4PACz,0.11,DMACPA,0.22,,,,,,,1400,12,5000,25,7,180,105,15,,,,,,,,,,,,,,,18.9582,69.7894,1.08552,25.0248,6410,CH2,v1,
25639,20250105,52,Cs0.05MA0.16FA0.79PbI2.9Br0.1,1.73,PMACl,0.72,PSP,2.3,,,Me-4PACz,0.11,DMACPA,0.22,,,,,,,1400,12,5000,25,7,180,105,15,,,,,,,,,,,,,,,18.7263,69.1768,1.08211,25.0161,6410,CH3,v1,
25640,20250105,52,Cs0.05MA0.16FA0.79PbI2.9Br0.1,1.73,PMACl,0.72,PSP,2.3,,,Me-4PACz,0.11,DMACPA,0.22,,,,,,,1400,12,5000,25,7,180,105,15,,,,,,,,,,,,,,,17.9632,68.5783,1.0805,24.2423,6410,CH4,v1,
25641,20250105,52,Cs0.05MA0.16FA0.79PbI2.9Br0.1,1.73,PMACl,0.72,PSP,2.3,,,Me-4PACz,0.11,DMACPA,0.22,,,,,,,1500,10,5300,28,9,200,110,25,,,,,,,,,,,,,,,7.46095,32.8949,0.911299,24.8888,6411,CH1,v1,
25642,20250105,52,Cs0.05MA0.16FA0.79PbI2.9Br0.1,1.73,PMACl,0.72,PSP,2.3,,,Me-4PACz,0.11,DMACPA,0.22,,,,,,,1500,10,5300,28,9,200,110,25,,,,,,,,,,,,,,,11.0567,151.905,0.29095,25.0171,6411,CH2,v1,
25643,20250105,52,Cs0.05MA0.16FA0.79PbI2.9Br0.1,1.73,PMACl,0.72,PSP,2.3,,,Me-4PACz,0.11,DMACPA,0.22,,,,,,,1500,10,5300,28,9,200,110,25,,,,,,,,,,,,,,,18.5817,68.3583,1.08586,25.0335,6411,CH3,v1,
25644,20250105,52,Cs0.05MA0.16FA0.79PbI2.9Br0.1,1.73,PMACl,0.72,PSP,2.3,,,Me-4PACz,0.11,DMACPA,0.22,,,,,,,1500,10,5300,28,9,200,110,25,,,,,,,,,,,,,,,18.6956,69.3933,1.08511,24.8284,6411,CH4,v1,
25645,20250105,52,Cs0.05MA0.16FA0.79PbI2.9Br0.1,1.73,PMACl,0.72,PSP,2.3,,,Me-4PACz,0.11,DMACPA,0.22,,,,,,,1000,15,5600,32,6,220,105,30,,,,,,,,,,,,,,,18.6433,68.0895,1.09043,25.1098,6412,CH1,v1,
25646,20250105,52,Cs0.05MA0.16FA0.79PbI2.9Br0.1,1.73,PMACl,0.72,PSP,2.3,,,Me-4PACz,0.11,DMACPA,0.22,,,,,,,1000,15,5600,32,6,220,105,30,,,,,,,,,,,,,,,3.69723,26.2114,0.567099,24.873,6412,CH2,v1,
25647,20250105,52,Cs0.05MA0.16FA0.79PbI2.9Br0.1,1.73,PMACl,0.72,PSP,2.3,,,Me-4PACz,0.11,DMACPA,0.22,,,,,,,1000,15,5600,32,6,220,105,30,,,,,,,,,,,,,,,16.8186,64.9337,1.07625,24.0662,6412,CH3,v1,
25648,20250105,52,Cs0.05MA0.16FA0.79PbI2.9Br0.1,1.73,PMACl,0.72,PSP,2.3,,,Me-4PACz,0.11,DMACPA,0.22,,,,,,,1000,15,5600,32,6,220,105,30,,,,,,,,,,,,,,,18.7028,69.7242,1.07933,24.8524,6412,CH4,v1,
25649,20250105,52,Cs0.05MA0.16FA0.79PbI2.9Br0.1,1.73,PMACl,0.72,PSP,2.3,,,Me-4PACz,0.11,DMACPA,0.22,,,,,,,1800,10,5800,35,5,190,110,20,,,,,,,,,,,,,,,17.0039,64.8121,1.06482,24.6387,6413,CH1,v1,
