Repository: MI-Materials-Intelligence/Recipe-Language-Model

# Learning Layer

## Overview

In the learning layer, the formulas and parameters are encoded and then tokenised into recipes as inputs. Through atomic skills of data extraction, cleaning, and matching, these data are organised into standardised datasets, providing the basis for RLM training and iterative recipe refinement.

Key Atomic Skills:
- **Cleaning**: Preprocessing and outlier cleaning
- **Matching**: Matching data pairs based on variables
- **Extraction**: Data extraction from robotic boxes

File: seven_ai_layers_robotics/learning/data/data50764_from_db.csv (part 109 of 253)
No,date,rank,Formula PVK,Concentration PVK,Formula Additive 1,Concentration Additive 1,Formula Additive 2,Concentration Additive 2,Formula Additive 3,Concentration Additive 3,Formula SAM 1,Concentration SAM 1,Formula SAM 2,Concentration SAM 2,Formula SAM 3,Concentration SAM 3,Spin Coating Speed SAM,Spin Coating Time SAM,Annealed Temperature SAM,Annealed Time SAM,Spin Coating Speed PVK 1,Spin Coating Time PVK 1,Spin Coating Speed PVK 2,Spin Coating Time PVK 2,Antisolvent Dropping Timing,Antisolvent Volume,Annealed Temperature PVK,Annealed Time PVK,Formula Passivator 1,Concentration Passivator 1,Formula Passivator 2,Concentration Passivator 2,Formula Passivator 3,Concentration Passivator 3,Formula Passivator 4,Concentration Passivator 4,Spin Coating Speed Passivator,Spin Coating Time Passivator,Passivator Dropping Timing,Passivator Volume,Annealed Temperature Passivator,Annealed Time Passivator,PCE,FF,Voc,Jsc,Product,Channel,From,upload_time
25650,20250105,52,Cs0.05MA0.16FA0.79PbI2.9Br0.1,1.73,PMACl,0.72,PSP,2.3,,,Me-4PACz,0.11,DMACPA,0.22,,,,,,,1800,10,5800,35,5,190,110,20,,,,,,,,,,,,,,,17.8195,67.1165,1.06866,24.8442,6413,CH2,v1,
25651,20250105,52,Cs0.05MA0.16FA0.79PbI2.9Br0.1,1.73,PMACl,0.72,PSP,2.3,,,Me-4PACz,0.11,DMACPA,0.22,,,,,,,1800,10,5800,35,5,190,110,20,,,,,,,,,,,,,,,17.5278,67.1047,1.06497,24.5266,6413,CH3,v1,
25652,20250105,52,Cs0.05MA0.16FA0.79PbI2.9Br0.1,1.73,PMACl,0.72,PSP,2.3,,,Me-4PACz,0.11,DMACPA,0.22,,,,,,,1800,10,5800,35,5,190,110,20,,,,,,,,,,,,,,,0.635961,24.8442,0.113732,22.5073,6413,CH4,v1,
25653,20250105,52,Cs0.05MA0.16FA0.79PbI2.9Br0.1,1.73,PMACl,0.72,PSP,2.3,,,Me-4PACz,0.11,DMACPA,0.22,,,,,,,1300,12,4700,25,8,210,115,15,,,,,,,,,,,,,,,9.68535,43.5452,0.965092,23.0466,6414,CH1,v1,
25654,20250105,52,Cs0.05MA0.16FA0.79PbI2.9Br0.1,1.73,PMACl,0.72,PSP,2.3,,,Me-4PACz,0.11,DMACPA,0.22,,,,,,,1300,12,4700,25,8,210,115,15,,,,,,,,,,,,,,,1.62e+39,9.25e+40,0.072424,24.1493,6414,CH2,v1,
25655,20250105,52,Cs0.05MA0.16FA0.79PbI2.9Br0.1,1.73,PMACl,0.72,PSP,2.3,,,Me-4PACz,0.11,DMACPA,0.22,,,,,,,1300,12,4700,25,8,210,115,15,,,,,,,,,,,,,,,13.4649,54.414,1.03784,23.8432,6414,CH3,v1,
25656,20250105,52,Cs0.05MA0.16FA0.79PbI2.9Br0.1,1.73,PMACl,0.72,PSP,2.3,,,Me-4PACz,0.11,DMACPA,0.22,,,,,,,1300,12,4700,25,8,210,115,15,,,,,,,,,,,,,,,15.6819,62.0091,1.05603,23.9478,6414,CH4,v1,
25657,20250105,52,Cs0.05MA0.16FA0.79PbI2.9Br0.1,1.73,PMACl,0.72,PSP,2.3,,,Me-4PACz,0.11,DMACPA,0.22,,,,,,,2000,10,5200,30,10,250,100,25,,,,,,,,,,,,,,,17.1491,68.025,1.06563,23.6574,6415,CH1,v1,
25658,20250105,52,Cs0.05MA0.16FA0.79PbI2.9Br0.1,1.73,PMACl,0.72,PSP,2.3,,,Me-4PACz,0.11,DMACPA,0.22,,,,,,,2000,10,5200,30,10,250,100,25,,,,,,,,,,,,,,,0.375208,24.7281,0.07123,21.3018,6415,CH2,v1,
25659,20250105,52,Cs0.05MA0.16FA0.79PbI2.9Br0.1,1.73,PMACl,0.72,PSP,2.3,,,Me-4PACz,0.11,DMACPA,0.22,,,,,,,2000,10,5200,30,10,250,100,25,,,,,,,,,,,,,,,16.769,68.6523,1.05912,23.0626,6415,CH3,v1,
25660,20250105,52,Cs0.05MA0.16FA0.79PbI2.9Br0.1,1.73,PMACl,0.72,PSP,2.3,,,Me-4PACz,0.11,DMACPA,0.22,,,,,,,2000,10,5200,30,10,250,100,25,,,,,,,,,,,,,,,15.6268,66.7944,1.05381,22.2006,6415,CH4,v1,
25661,20250105,52,Cs0.05MA0.16FA0.79PbI2.9Br0.1,1.73,PMACl,0.72,PSP,2.3,,,Me-4PACz,0.11,DMACPA,0.22,,,,,,,1450,10,5900,28,12,270,110,30,,,,,,,,,,,,,,,18.5764,69.28,1.07322,24.9842,6416,CH1,v1,
25662,20250105,52,Cs0.05MA0.16FA0.79PbI2.9Br0.1,1.73,PMACl,0.72,PSP,2.3,,,Me-4PACz,0.11,DMACPA,0.22,,,,,,,1450,10,5900,28,12,270,110,30,,,,,,,,,,,,,,,19.0398,70.3747,1.06782,25.3367,6416,CH2,v1,
25663,20250105,52,Cs0.05MA0.16FA0.79PbI2.9Br0.1,1.73,PMACl,0.72,PSP,2.3,,,Me-4PACz,0.11,DMACPA,0.22,,,,,,,1450,10,5900,28,12,270,110,30,,,,,,,,,,,,,,,18.772,70.3602,1.05792,25.2191,6416,CH3,v1,
25664,20250105,52,Cs0.05MA0.16FA0.79PbI2.9Br0.1,1.73,PMACl,0.72,PSP,2.3,,,Me-4PACz,0.11,DMACPA,0.22,,,,,,,1450,10,5900,28,12,270,110,30,,,,,,,,,,,,,,,12.5749,50.4497,1.01255,24.6168,6416,CH4,v1,
25665,20250105,52,Cs0.05MA0.16FA0.79PbI2.9Br0.1,1.73,PMACl,0.72,PSP,2.3,,,Me-4PACz,0.11,DMACPA,0.22,,,,,,,1100,10,6000,35,7,180,105,20,,,,,,,,,,,,,,,17.6431,68.9647,1.06272,24.0728,6417,CH1,v1,
25666,20250105,52,Cs0.05MA0.16FA0.79PbI2.9Br0.1,1.73,PMACl,0.72,PSP,2.3,,,Me-4PACz,0.11,DMACPA,0.22,,,,,,,1100,10,6000,35,7,180,105,20,,,,,,,,,,,,,,,31.6512,-696.52,0.321106,-14.1517,6417,CH2,v1,
25667,20250105,52,Cs0.05MA0.16FA0.79PbI2.9Br0.1,1.73,PMACl,0.72,PSP,2.3,,,Me-4PACz,0.11,DMACPA,0.22,,,,,,,1100,10,6000,35,7,180,105,20,,,,,,,,,,,,,,,18.2809,71.2506,1.05853,24.2386,6417,CH3,v1,
25668,20250105,52,Cs0.05MA0.16FA0.79PbI2.9Br0.1,1.73,PMACl,0.72,PSP,2.3,,,Me-4PACz,0.11,DMACPA,0.22,,,,,,,1100,10,6000,35,7,180,105,20,,,,,,,,,,,,,,,17.1549,70.1262,1.05426,23.2038,6417,CH4,v1,
25669,20250105,52,Cs0.05MA0.16FA0.79PbI2.9Br0.1,1.73,PMACl,0.72,PSP,2.3,,,Me-4PACz,0.11,DMACPA,0.22,,,,,,,1100,12,5500,40,5,260,100,15,,,,,,,,,,,,,,,16.9206,67.7806,1.06153,23.5169,6418,CH1,v1,
25670,20250105,52,Cs0.05MA0.16FA0.79PbI2.9Br0.1,1.73,PMACl,0.72,PSP,2.3,,,Me-4PACz,0.11,DMACPA,0.22,,,,,,,1100,12,5500,40,5,260,100,15,,,,,,,,,,,,,,,15.7343,66.243,1.04592,22.7095,6418,CH2,v1,
25671,20250105,52,Cs0.05MA0.16FA0.79PbI2.9Br0.1,1.73,PMACl,0.72,PSP,2.3,,,Me-4PACz,0.11,DMACPA,0.22,,,,,,,1100,12,5500,40,5,260,100,15,,,,,,,,,,,,,,,15.3488,68.6515,1.04436,21.4079,6418,CH3,v1,
25672,20250105,52,Cs0.05MA0.16FA0.79PbI2.9Br0.1,1.73,PMACl,0.72,PSP,2.3,,,Me-4PACz,0.11,DMACPA,0.22,,,,,,,1100,12,5500,40,5,260,100,15,,,,,,,,,,,,,,,13.7137,66.127,1.03766,19.9859,6418,CH4,v1,
25673,20250105,52,Cs0.05MA0.16FA0.79PbI2.9Br0.1,1.73,PMACl,0.72,PSP,2.3,,,Me-4PACz,0.11,DMACPA,0.22,,,,,,,1500,10,4800,28,6,240,110,25,,,,,,,,,,,,,,,18.5138,69.7764,1.07987,24.5706,6419,CH1,v1,
25674,20250105,52,Cs0.05MA0.16FA0.79PbI2.9Br0.1,1.73,PMACl,0.72,PSP,2.3,,,Me-4PACz,0.11,DMACPA,0.22,,,,,,,1500,10,4800,28,6,240,110,25,,,,,,,,,,,,,,,18.8375,70.7989,1.0732,24.7924,6419,CH2,v1,
25675,20250105,52,Cs0.05MA0.16FA0.79PbI2.9Br0.1,1.73,PMACl,0.72,PSP,2.3,,,Me-4PACz,0.11,DMACPA,0.22,,,,,,,1500,10,4800,28,6,240,110,25,,,,,,,,,,,,,,,18.3245,70.0311,1.06646,24.5355,6419,CH3,v1,
25676,20250105,52,Cs0.05MA0.16FA0.79PbI2.9Br0.1,1.73,PMACl,0.72,PSP,2.3,,,Me-4PACz,0.11,DMACPA,0.22,,,,,,,1500,10,4800,28,6,240,110,25,,,,,,,,,,,,,,,17.76,69.6828,1.0585,24.0784,6419,CH4,v1,
25677,20250105,52,Cs0.05MA0.16FA0.79PbI2.9Br0.1,1.73,PMACl,0.72,PSP,2.3,,,Me-4PACz,0.11,DMACPA,0.22,,,,,,,1250,15,5000,25,9,230,105,30,,,,,,,,,,,,,,,18.1899,68.4778,1.07733,24.6565,6420,CH1,v1,
25678,20250105,52,Cs0.05MA0.16FA0.79PbI2.9Br0.1,1.73,PMACl,0.72,PSP,2.3,,,Me-4PACz,0.11,DMACPA,0.22,,,,,,,1250,15,5000,25,9,230,105,30,,,,,,,,,,,,,,,18.1809,68.6875,1.0745,24.6338,6420,CH2,v1,
25679,20250105,52,Cs0.05MA0.16FA0.79PbI2.9Br0.1,1.73,PMACl,0.72,PSP,2.3,,,Me-4PACz,0.11,DMACPA,0.22,,,,,,,1250,15,5000,25,9,230,105,30,,,,,,,,,,,,,,,17.9042,68.9642,1.06785,24.3119,6420,CH3,v1,
25680,20250105,52,Cs0.05MA0.16FA0.79PbI2.9Br0.1,1.73,PMACl,0.72,PSP,2.3,,,Me-4PACz,0.11,DMACPA,0.22,,,,,,,1250,15,5000,25,9,230,105,30,,,,,,,,,,,,,,,14.9409,60.0279,1.04348,23.8527,6420,CH4,v1,
25681,20250105,52,Cs0.05MA0.16FA0.79PbI2.9Br0.1,1.73,PMACl,0.72,PSP,2.3,,,Me-4PACz,0.132,2PACz,0.198,,,,,,,1200,10,4800,30,5,260,100,20,,,,,,,,,,,,,,,0.212298,24.7732,0.043964,19.4923,6421,CH1,v1,
25682,20250105,52,Cs0.05MA0.16FA0.79PbI2.9Br0.1,1.73,PMACl,0.72,PSP,2.3,,,Me-4PACz,0.132,2PACz,0.198,,,,,,,1200,10,4800,30,5,260,100,20,,,,,,,,,,,,,,,23.856,1720.79,0.015216,91.1081,6421,CH2,v1,
25683,20250105,52,Cs0.05MA0.16FA0.79PbI2.9Br0.1,1.73,PMACl,0.72,PSP,2.3,,,Me-4PACz,0.132,2PACz,0.198,,,,,,,1200,10,4800,30,5,260,100,20,,,,,,,,,,,,,,,0.109734,23.5484,0.026328,17.6998,6421,CH3,v1,
25684,20250105,52,Cs0.05MA0.16FA0.79PbI2.9Br0.1,1.73,PMACl,0.72,PSP,2.3,,,Me-4PACz,0.132,2PACz,0.198,,,,,,,1200,10,4800,30,5,260,100,20,,,,,,,,,,,,,,,3.00022,27.9058,0.501073,21.4564,6421,CH4,v1,
25685,20250105,52,Cs0.05MA0.16FA0.79PbI2.9Br0.1,1.73,PMACl,0.72,PSP,2.3,,,Me-4PACz,0.132,2PACz,0.198,,,,,,,1400,10,5200,25,7,180,105,15,,,,,,,,,,,,,,,12.6489,50.8416,1.0819,22.9956,6422,CH1,v1,
25686,20250105,52,Cs0.05MA0.16FA0.79PbI2.9Br0.1,1.73,PMACl,0.72,PSP,2.3,,,Me-4PACz,0.132,2PACz,0.198,,,,,,,1400,10,5200,25,7,180,105,15,,,,,,,,,,,,,,,5.13473,176.184,0.130408,22.3485,6422,CH2,v1,
25687,20250105,52,Cs0.05MA0.16FA0.79PbI2.9Br0.1,1.73,PMACl,0.72,PSP,2.3,,,Me-4PACz,0.132,2PACz,0.198,,,,,,,1400,10,5200,25,7,180,105,15,,,,,,,,,,,,,,,6.86872,41.4006,0.798599,20.775,6422,CH3,v1,
25688,20250105,52,Cs0.05MA0.16FA0.79PbI2.9Br0.1,1.73,PMACl,0.72,PSP,2.3,,,Me-4PACz,0.132,2PACz,0.198,,,,,,,1400,10,5200,25,7,180,105,15,,,,,,,,,,,,,,,9.7762,46.1787,1.04487,20.2613,6422,CH4,v1,
25689,20250105,52,Cs0.05MA0.16FA0.79PbI2.9Br0.1,1.73,PMACl,0.72,PSP,2.3,,,Me-4PACz,0.132,2PACz,0.198,,,,,,,1500,12,5500,28,9,200,110,25,,,,,,,,,,,,,,,4.15751,30.3862,0.571493,23.9412,6423,CH1,v1,
25690,20250105,52,Cs0.05MA0.16FA0.79PbI2.9Br0.1,1.73,PMACl,0.72,PSP,2.3,,,Me-4PACz,0.132,2PACz,0.198,,,,,,,1500,12,5500,28,9,200,110,25,,,,,,,,,,,,,,,54.081,-61.1955,0.298776,-295.788,6423,CH2,v1,
25691,20250105,52,Cs0.05MA0.16FA0.79PbI2.9Br0.1,1.73,PMACl,0.72,PSP,2.3,,,Me-4PACz,0.132,2PACz,0.198,,,,,,,1500,12,5500,28,9,200,110,25,,,,,,,,,,,,,,,0.0341591,18.2869,0.013622,13.7123,6423,CH3,v1,
25692,20250105,52,Cs0.05MA0.16FA0.79PbI2.9Br0.1,1.73,PMACl,0.72,PSP,2.3,,,Me-4PACz,0.132,2PACz,0.198,,,,,,,1500,12,5500,28,9,200,110,25,,,,,,,,,,,,,,,14.0308,55.1136,1.06797,23.8377,6423,CH4,v1,
25693,20250105,52,Cs0.05MA0.16FA0.79PbI2.9Br0.1,1.73,PMACl,0.72,PSP,2.3,,,Me-4PACz,0.132,2PACz,0.198,,,,,,,1000,15,6000,35,6,220,105,30,,,,,,,,,,,,,,,16.9471,64.4032,1.08234,24.3123,6424,CH1,v1,
25694,20250105,52,Cs0.05MA0.16FA0.79PbI2.9Br0.1,1.73,PMACl,0.72,PSP,2.3,,,Me-4PACz,0.132,2PACz,0.198,,,,,,,1000,15,6000,35,6,220,105,30,,,,,,,,,,,,,,,17.2106,64.8017,1.09156,24.3311,6424,CH2,v1,
25695,20250105,52,Cs0.05MA0.16FA0.79PbI2.9Br0.1,1.73,PMACl,0.72,PSP,2.3,,,Me-4PACz,0.132,2PACz,0.198,,,,,,,1000,15,6000,35,6,220,105,30,,,,,,,,,,,,,,,17.076,65.4413,1.08088,24.141,6424,CH3,v1,
25696,20250105,52,Cs0.05MA0.16FA0.79PbI2.9Br0.1,1.73,PMACl,0.72,PSP,2.3,,,Me-4PACz,0.132,2PACz,0.198,,,,,,,1000,15,6000,35,6,220,105,30,,,,,,,,,,,,,,,16.8902,66.248,1.08187,23.5662,6424,CH4,v1,
25697,20250105,52,Cs0.05MA0.16FA0.79PbI2.9Br0.1,1.73,PMACl,0.72,PSP,2.3,,,Me-4PACz,0.132,2PACz,0.198,,,,,,,1800,10,5600,30,10,190,110,20,,,,,,,,,,,,,,,13.2945,50.9447,1.07314,24.3174,6425,CH1,v1,
25698,20250105,52,Cs0.05MA0.16FA0.79PbI2.9Br0.1,1.73,PMACl,0.72,PSP,2.3,,,Me-4PACz,0.132,2PACz,0.198,,,,,,,1800,10,5600,30,10,190,110,20,,,,,,,,,,,,,,,2.21722,26.6226,0.357478,23.2975,6425,CH2,v1,
25699,20250105,52,Cs0.05MA0.16FA0.79PbI2.9Br0.1,1.73,PMACl,0.72,PSP,2.3,,,Me-4PACz,0.132,2PACz,0.198,,,,,,,1800,10,5600,30,10,190,110,20,,,,,,,,,,,,,,,14.4903,55.5434,1.08192,24.113,6425,CH3,v1,
25700,20250105,52,Cs0.05MA0.16FA0.79PbI2.9Br0.1,1.73,PMACl,0.72,PSP,2.3,,,Me-4PACz,0.132,2PACz,0.198,,,,,,,1800,10,5600,30,10,190,110,20,,,,,,,,,,,,,,,14.1468,55.5337,1.0836,23.5089,6425,CH4,v1,
25701,20250105,52,Cs0.05MA0.16FA0.79PbI2.9Br0.1,1.73,PMACl,0.72,PSP,2.3,,,Me-4PACz,0.132,2PACz,0.198,,,,,,,1300,12,4700,25,5,210,115,15,,,,,,,,,,,,,,,16.7906,59.7025,1.08522,25.9154,6426,CH1,v1,
25702,20250105,52,Cs0.05MA0.16FA0.79PbI2.9Br0.1,1.73,PMACl,0.72,PSP,2.3,,,Me-4PACz,0.132,2PACz,0.198,,,,,,,1300,12,4700,25,5,210,115,15,,,,,,,,,,,,,,,16.5918,91.309,0.704164,25.8051,6426,CH2,v1,
25703,20250105,52,Cs0.05MA0.16FA0.79PbI2.9Br0.1,1.73,PMACl,0.72,PSP,2.3,,,Me-4PACz,0.132,2PACz,0.198,,,,,,,1300,12,4700,25,5,210,115,15,,,,,,,,,,,,,,,14.2564,52.0779,1.05619,25.9187,6426,CH3,v1,
25704,20250105,52,Cs0.05MA0.16FA0.79PbI2.9Br0.1,1.73,PMACl,0.72,PSP,2.3,,,Me-4PACz,0.132,2PACz,0.198,,,,,,,1300,12,4700,25,5,210,115,15,,,,,,,,,,,,,,,15.5969,56.6136,1.08174,25.468,6426,CH4,v1,
25705,20250105,52,Cs0.05MA0.16FA0.79PbI2.9Br0.1,1.73,PMACl,0.72,PSP,2.3,,,Me-4PACz,0.132,2PACz,0.198,,,,,,,2000,10,5000,32,8,250,100,25,,,,,,,,,,,,,,,15.1726,60.0008,1.09331,23.1292,6427,CH1,v1,
25706,20250105,52,Cs0.05MA0.16FA0.79PbI2.9Br0.1,1.73,PMACl,0.72,PSP,2.3,,,Me-4PACz,0.132,2PACz,0.198,,,,,,,2000,10,5000,32,8,250,100,25,,,,,,,,,,,,,,,14.6276,59.9278,1.09065,22.38,6427,CH2,v1,
25707,20250105,52,Cs0.05MA0.16FA0.79PbI2.9Br0.1,1.73,PMACl,0.72,PSP,2.3,,,Me-4PACz,0.132,2PACz,0.198,,,,,,,2000,10,5000,32,8,250,100,25,,,,,,,,,,,,,,,14.8476,61.3083,1.0859,22.3023,6427,CH3,v1,
25708,20250105,52,Cs0.05MA0.16FA0.79PbI2.9Br0.1,1.73,PMACl,0.72,PSP,2.3,,,Me-4PACz,0.132,2PACz,0.198,,,,,,,2000,10,5000,32,8,250,100,25,,,,,,,,,,,,,,,13.3275,59.1884,1.07769,20.8938,6427,CH4,v1,
25709,20250105,52,Cs0.05MA0.16FA0.79PbI2.9Br0.1,1.73,PMACl,0.72,PSP,2.3,,,Me-4PACz,0.132,2PACz,0.198,,,,,,,1450,10,5800,28,12,170,110,30,,,,,,,,,,,,,,,15.5315,59.964,1.05524,24.5454,6428,CH1,v1,
25710,20250105,52,Cs0.05MA0.16FA0.79PbI2.9Br0.1,1.73,PMACl,0.72,PSP,2.3,,,Me-4PACz,0.132,2PACz,0.198,,,,,,,1450,10,5800,28,12,170,110,30,,,,,,,,,,,,,,,15.9493,59.8794,1.08506,24.5476,6428,CH2,v1,
25711,20250105,52,Cs0.05MA0.16FA0.79PbI2.9Br0.1,1.73,PMACl,0.72,PSP,2.3,,,Me-4PACz,0.132,2PACz,0.198,,,,,,,1450,10,5800,28,12,170,110,30,,,,,,,,,,,,,,,15.6416,59.4897,1.07829,24.384,6428,CH3,v1,
25712,20250105,52,Cs0.05MA0.16FA0.79PbI2.9Br0.1,1.73,PMACl,0.72,PSP,2.3,,,Me-4PACz,0.132,2PACz,0.198,,,,,,,1450,10,5800,28,12,170,110,30,,,,,,,,,,,,,,,11.3006,51.4537,0.936672,23.4474,6428,CH4,v1,
25713,20250105,52,Cs0.05MA0.16FA0.79PbI2.9Br0.1,1.73,PMACl,0.72,PSP,2.3,,,Me-4PACz,0.132,2PACz,0.198,,,,,,,1100,10,5900,35,6,180,105,20,,,,,,,,,,,,,,,0.099144,23.3588,0.026202,16.1986,6429,CH1,v1,
25714,20250105,52,Cs0.05MA0.16FA0.79PbI2.9Br0.1,1.73,PMACl,0.72,PSP,2.3,,,Me-4PACz,0.132,2PACz,0.198,,,,,,,1100,10,5900,35,6,180,105,20,,,,,,,,,,,,,,,7.78319,66.4123,0.521469,22.474,6429,CH2,v1,
25715,20250105,52,Cs0.05MA0.16FA0.79PbI2.9Br0.1,1.73,PMACl,0.72,PSP,2.3,,,Me-4PACz,0.132,2PACz,0.198,,,,,,,1100,10,5900,35,6,180,105,20,,,,,,,,,,,,,,,6.35731,37.4565,0.75612,22.4469,6429,CH3,v1,
25716,20250105,52,Cs0.05MA0.16FA0.79PbI2.9Br0.1,1.73,PMACl,0.72,PSP,2.3,,,Me-4PACz,0.132,2PACz,0.198,,,,,,,1100,10,5900,35,6,180,105,20,,,,,,,,,,,,,,,10.7013,48.2966,0.986778,22.4543,6429,CH4,v1,
25717,20250105,52,Cs0.05MA0.16FA0.79PbI2.9Br0.1,1.73,PMACl,0.72,PSP,2.3,,,Me-4PACz,0.132,2PACz,0.198,,,,,,,2100,12,5300,40,9,260,100,15,,,,,,,,,,,,,,,12.3631,53.7374,1.0814,21.2746,6430,CH1,v1,
25718,20250105,52,Cs0.05MA0.16FA0.79PbI2.9Br0.1,1.73,PMACl,0.72,PSP,2.3,,,Me-4PACz,0.132,2PACz,0.198,,,,,,,2100,12,5300,40,9,260,100,15,,,,,,,,,,,,,,,10.23,152.131,0.355938,18.8924,6430,CH2,v1,
25719,20250105,52,Cs0.05MA0.16FA0.79PbI2.9Br0.1,1.73,PMACl,0.72,PSP,2.3,,,Me-4PACz,0.132,2PACz,0.198,,,,,,,2100,12,5300,40,9,260,100,15,,,,,,,,,,,,,,,8.73649,51.2636,1.05847,16.1009,6430,CH3,v1,
25720,20250105,52,Cs0.05MA0.16FA0.79PbI2.9Br0.1,1.73,PMACl,0.72,PSP,2.3,,,Me-4PACz,0.132,2PACz,0.198,,,,,,,2100,12,5300,40,9,260,100,15,,,,,,,,,,,,,,,5.32736,39.5557,1.04099,12.9377,6430,CH4,v1,
25721,20250105,52,Cs0.05MA0.16FA0.79PbI2.9Br0.1,1.73,PMACl,0.72,PSP,2.3,,,Me-4PACz,0.132,2PACz,0.198,,,,,,,1750,10,4800,25,7,240,110,25,,,,,,,,,,,,,,,15.2835,59.6688,1.09593,23.3718,6431,CH1,v1,
25722,20250105,52,Cs0.05MA0.16FA0.79PbI2.9Br0.1,1.73,PMACl,0.72,PSP,2.3,,,Me-4PACz,0.132,2PACz,0.198,,,,,,,1750,10,4800,25,7,240,110,25,,,,,,,,,,,,,,,9.13048,46.7867,0.84699,23.0406,6431,CH2,v1,
25723,20250105,52,Cs0.05MA0.16FA0.79PbI2.9Br0.1,1.73,PMACl,0.72,PSP,2.3,,,Me-4PACz,0.132,2PACz,0.198,,,,,,,1750,10,4800,25,7,240,110,25,,,,,,,,,,,,,,,15.028,59.3246,1.09328,23.1705,6431,CH3,v1,
25724,20250105,52,Cs0.05MA0.16FA0.79PbI2.9Br0.1,1.73,PMACl,0.72,PSP,2.3,,,Me-4PACz,0.132,2PACz,0.198,,,,,,,1750,10,4800,25,7,240,110,25,,,,,,,,,,,,,,,15.1473,61.0549,1.09367,22.6845,6431,CH4,v1,
25725,20250105,52,Cs0.05MA0.16FA0.79PbI2.9Br0.1,1.73,PMACl,0.72,PSP,2.3,,,Me-4PACz,0.132,2PACz,0.198,,,,,,,1250,15,5000,30,5,230,105,30,,,,,,,,,,,,,,,16.3549,-819.438,-8.1e-05,24.6364,6432,CH1,v1,
25726,20250105,52,Cs0.05MA0.16FA0.79PbI2.9Br0.1,1.73,PMACl,0.72,PSP,2.3,,,Me-4PACz,0.132,2PACz,0.198,,,,,,,1250,15,5000,30,5,230,105,30,,,,,,,,,,,,,,,1.32922,26.054,0.223738,22.8025,6432,CH2,v1,
25727,20250105,52,Cs0.05MA0.16FA0.79PbI2.9Br0.1,1.73,PMACl,0.72,PSP,2.3,,,Me-4PACz,0.132,2PACz,0.198,,,,,,,1250,15,5000,30,5,230,105,30,,,,,,,,,,,,,,,16.0263,61.5523,1.10145,23.6387,6432,CH3,v1,
25728,20250105,52,Cs0.05MA0.16FA0.79PbI2.9Br0.1,1.73,PMACl,0.72,PSP,2.3,,,Me-4PACz,0.132,2PACz,0.198,,,,,,,1250,15,5000,30,5,230,105,30,,,,,,,,,,,,,,,15.8756,61.4642,1.09598,23.567,6432,CH4,v1,
25729,20250105,52,Cs0.05MA0.16FA0.79PbI2.9Br0.1,1.73,PMACl,0.72,PSP,2.3,,,Me-4PACz,0.141,2PACz,0.189,,,,,,,1400,10,5600,25,6,190,115,20,,,,,,,,,,,,,,,16.0399,61.1338,1.0995,23.863,6433,CH1,v1,
25730,20250105,52,Cs0.05MA0.16FA0.79PbI2.9Br0.1,1.73,PMACl,0.72,PSP,2.3,,,Me-4PACz,0.141,2PACz,0.189,,,,,,,1400,10,5600,25,6,190,115,20,,,,,,,,,,,,,,,1.52e+39,2.47e+40,0.413109,14.9186,6433,CH2,v1,
25731,20250105,52,Cs0.05MA0.16FA0.79PbI2.9Br0.1,1.73,PMACl,0.72,PSP,2.3,,,Me-4PACz,0.141,2PACz,0.189,,,,,,,1400,10,5600,25,6,190,115,20,,,,,,,,,,,,,,,16.0787,63.3646,1.12349,22.5857,6433,CH3,v1,
25732,20250105,52,Cs0.05MA0.16FA0.79PbI2.9Br0.1,1.73,PMACl,0.72,PSP,2.3,,,Me-4PACz,0.141,2PACz,0.189,,,,,,,1400,10,5600,25,6,190,115,20,,,,,,,,,,,,,,,2.22e-05,0.0325822,0.006035,11.2776,6433,CH4,v1,
25733,20250105,52,Cs0.05MA0.16FA0.79PbI2.9Br0.1,1.73,PMACl,0.72,PSP,2.3,,,Me-4PACz,0.141,2PACz,0.189,,,,,,,1100,15,4500,32,8,210,100,25,,,,,,,,,,,,,,,2.05e-05,0.0520143,0.005154,7.66402,6434,CH1,v1,
25734,20250105,52,Cs0.05MA0.16FA0.79PbI2.9Br0.1,1.73,PMACl,0.72,PSP,2.3,,,Me-4PACz,0.141,2PACz,0.189,,,,,,,1100,15,4500,32,8,210,100,25,,,,,,,,,,,,,,,3.23e-05,0.0375992,0.008795,9.76207,6434,CH2,v1,
25735,20250105,52,Cs0.05MA0.16FA0.79PbI2.9Br0.1,1.73,PMACl,0.72,PSP,2.3,,,Me-4PACz,0.141,2PACz,0.189,,,,,,,1100,15,4500,32,8,210,100,25,,,,,,,,,,,,,,,2.44e-05,0.0436961,0.00634,8.80856,6434,CH3,v1,
25736,20250105,52,Cs0.05MA0.16FA0.79PbI2.9Br0.1,1.73,PMACl,0.72,PSP,2.3,,,Me-4PACz,0.141,2PACz,0.189,,,,,,,1100,15,4500,32,8,210,100,25,,,,,,,,,,,,,,,1.83e-05,0.112609,0.002432,6.69264,6434,CH4,v1,
25737,20250105,52,Cs0.05MA0.16FA0.79PbI2.9Br0.1,1.73,PMACl,0.72,PSP,2.3,,,Me-4PACz,0.141,2PACz,0.189,,,,,,,1300,10,5400,28,5,170,110,30,,,,,,,,,,,,,,,15.7181,55.9915,1.12918,24.8607,6435,CH1,v1,
25738,20250105,52,Cs0.05MA0.16FA0.79PbI2.9Br0.1,1.73,PMACl,0.72,PSP,2.3,,,Me-4PACz,0.141,2PACz,0.189,,,,,,,1300,10,5400,28,5,170,110,30,,,,,,,,,,,,,,,15.3551,56.2197,1.1307,24.1555,6435,CH2,v1,
25739,20250105,52,Cs0.05MA0.16FA0.79PbI2.9Br0.1,1.73,PMACl,0.72,PSP,2.3,,,Me-4PACz,0.141,2PACz,0.189,,,,,,,1300,10,5400,28,5,170,110,30,,,,,,,,,,,,,,,14.8972,56.4587,1.13127,23.3242,6435,CH3,v1,
25740,20250105,52,Cs0.05MA0.16FA0.79PbI2.9Br0.1,1.73,PMACl,0.72,PSP,2.3,,,Me-4PACz,0.141,2PACz,0.189,,,,,,,1300,10,5400,28,5,170,110,30,,,,,,,,,,,,,,,14.2206,56.853,1.12845,22.1656,6435,CH4,v1,
25741,20250105,52,Cs0.05MA0.16FA0.79PbI2.9Br0.1,1.73,PMACl,0.72,PSP,2.3,,,Me-4PACz,0.141,2PACz,0.189,,,,,,,1200,12,5800,35,12,250,105,15,,,,,,,,,,,,,,,2.40929,27.5532,0.415897,21.0248,6436,CH1,v1,
25742,20250105,52,Cs0.05MA0.16FA0.79PbI2.9Br0.1,1.73,PMACl,0.72,PSP,2.3,,,Me-4PACz,0.141,2PACz,0.189,,,,,,,1200,12,5800,35,12,250,105,15,,,,,,,,,,,,,,,1.49e+39,-7.2e+40,-0.000107,19.3295,6436,CH2,v1,
25743,20250105,52,Cs0.05MA0.16FA0.79PbI2.9Br0.1,1.73,PMACl,0.72,PSP,2.3,,,Me-4PACz,0.141,2PACz,0.189,,,,,,,1200,12,5800,35,12,250,105,15,,,,,,,,,,,,,,,12.4633,54.3731,1.11634,20.5329,6436,CH3,v1,
25744,20250105,52,Cs0.05MA0.16FA0.79PbI2.9Br0.1,1.73,PMACl,0.72,PSP,2.3,,,Me-4PACz,0.141,2PACz,0.189,,,,,,,1200,12,5800,35,12,250,105,15,,,,,,,,,,,,,,,11.3453,52.2174,1.10592,19.6463,6436,CH4,v1,
25745,20250105,52,Cs0.05MA0.16FA0.79PbI2.9Br0.1,1.73,PMACl,0.72,PSP,2.3,,,Me-4PACz,0.141,2PACz,0.189,,,,,,,1200,10,4800,30,5,180,100,20,,,,,,,,,,,,,,,3.43594,33.5395,1.07749,9.50776,6437,CH1,v1,
25746,20250105,52,Cs0.05MA0.16FA0.79PbI2.9Br0.1,1.73,PMACl,0.72,PSP,2.3,,,Me-4PACz,0.141,2PACz,0.189,,,,,,,1200,10,4800,30,5,180,100,20,,,,,,,,,,,,,,,9.01975,61.375,1.08902,13.4948,6437,CH2,v1,
25747,20250105,52,Cs0.05MA0.16FA0.79PbI2.9Br0.1,1.73,PMACl,0.72,PSP,2.3,,,Me-4PACz,0.141,2PACz,0.189,,,,,,,1200,10,4800,30,5,180,100,20,,,,,,,,,,,,,,,4.03638,40.0791,1.07555,9.36365,6437,CH3,v1,
25748,20250105,52,Cs0.05MA0.16FA0.79PbI2.9Br0.1,1.73,PMACl,0.72,PSP,2.3,,,Me-4PACz,0.141,2PACz,0.189,,,,,,,1200,10,4800,30,5,180,100,20,,,,,,,,,,,,,,,2.10154,33.5196,1.05326,5.95253,6437,CH4,v1,
25749,20250105,52,Cs0.05MA0.16FA0.79PbI2.9Br0.1,1.73,PMACl,0.72,PSP,2.3,,,Me-4PACz,0.141,2PACz,0.189,,,,,,,1500,12,5200,28,7,200,105,25,,,,,,,,,,,,,,,14.4651,53.7816,1.11254,24.1754,6438,CH1,v1,
25750,20250105,52,Cs0.05MA0.16FA0.79PbI2.9Br0.1,1.73,PMACl,0.72,PSP,2.3,,,Me-4PACz,0.141,2PACz,0.189,,,,,,,1500,12,5200,28,7,200,105,25,,,,,,,,,,,,,,,14.8003,55.1788,1.12153,23.916,6438,CH2,v1,
25751,20250105,52,Cs0.05MA0.16FA0.79PbI2.9Br0.1,1.73,PMACl,0.72,PSP,2.3,,,Me-4PACz,0.141,2PACz,0.189,,,,,,,1500,12,5200,28,7,200,105,25,,,,,,,,,,,,,,,14.3439,55.0126,1.1209,23.2615,6438,CH3,v1,
25752,20250105,52,Cs0.05MA0.16FA0.79PbI2.9Br0.1,1.73,PMACl,0.72,PSP,2.3,,,Me-4PACz,0.141,2PACz,0.189,,,,,,,1500,12,5200,28,7,200,105,25,,,,,,,,,,,,,,,1.72513,27.8555,0.283938,21.8116,6438,CH4,v1,
25753,20250105,52,Cs0.05MA0.16FA0.79PbI2.9Br0.1,1.73,PMACl,0.72,PSP,2.3,,,Me-4PACz,0.141,2PACz,0.189,,,,,,,1000,10,5000,35,9,220,110,15,,,,,,,,,,,,,,,16.7915,62.5184,1.10431,24.3214,6439,CH1,v1,
25754,20250105,52,Cs0.05MA0.16FA0.79PbI2.9Br0.1,1.73,PMACl,0.72,PSP,2.3,,,Me-4PACz,0.141,2PACz,0.189,,,,,,,1000,10,5000,35,9,220,110,15,,,,,,,,,,,,,,,15.1388,-14.8495,0.555033,-183.679,6439,CH2,v1,
25755,20250105,52,Cs0.05MA0.16FA0.79PbI2.9Br0.1,1.73,PMACl,0.72,PSP,2.3,,,Me-4PACz,0.141,2PACz,0.189,,,,,,,1000,10,5000,35,9,220,110,15,,,,,,,,,,,,,,,16.4717,61.7117,1.13281,23.5622,6439,CH3,v1,
25756,20250105,52,Cs0.05MA0.16FA0.79PbI2.9Br0.1,1.73,PMACl,0.72,PSP,2.3,,,Me-4PACz,0.141,2PACz,0.189,,,,,,,1000,10,5000,35,9,220,110,15,,,,,,,,,,,,,,,15.7818,61.9127,1.13377,22.4829,6439,CH4,v1,
25757,20250105,52,Cs0.05MA0.16FA0.79PbI2.9Br0.1,1.73,PMACl,0.72,PSP,2.3,,,Me-4PACz,0.141,2PACz,0.189,,,,,,,1000,15,6000,30,10,260,105,30,,,,,,,,,,,,,,,13.2778,49.2736,1.12808,23.8876,6440,CH1,v1,
25758,20250105,52,Cs0.05MA0.16FA0.79PbI2.9Br0.1,1.73,PMACl,0.72,PSP,2.3,,,Me-4PACz,0.141,2PACz,0.189,,,,,,,1000,15,6000,30,10,260,105,30,,,,,,,,,,,,,,,11.3594,46.0353,1.07621,22.9282,6440,CH2,v1,
25759,20250105,52,Cs0.05MA0.16FA0.79PbI2.9Br0.1,1.73,PMACl,0.72,PSP,2.3,,,Me-4PACz,0.141,2PACz,0.189,,,,,,,1000,15,6000,30,10,260,105,30,,,,,,,,,,,,,,,12.5729,51.1497,1.13683,21.6219,6440,CH3,v1,
25760,20250105,52,Cs0.05MA0.16FA0.79PbI2.9Br0.1,1.73,PMACl,0.72,PSP,2.3,,,Me-4PACz,0.141,2PACz,0.189,,,,,,,1000,15,6000,30,10,260,105,30,,,,,,,,,,,,,,,11.9305,53.1654,1.13428,19.7838,6440,CH4,v1,
25761,20250106,53,Cs0.05MA0.16FA0.79PbI2.9Br0.1,1.73,MACl,7.0,PMACl,0.7,,,Me-2PACz,0.165,DMACPA,0.165,,,,,,,1100,10,4800,30,5,180,100,20,,,,,,,,,,,,,,,6.33568,40.2612,0.622704,25.2712,6441,CH1,v1,
25762,20250106,53,Cs0.05MA0.16FA0.79PbI2.9Br0.1,1.73,MACl,7.0,PMACl,0.7,,,Me-2PACz,0.165,DMACPA,0.165,,,,,,,1100,10,4800,30,5,180,100,20,,,,,,,,,,,,,,,12.2888,46.0658,1.06073,25.1495,6441,CH2,v1,
25763,20250106,53,Cs0.05MA0.16FA0.79PbI2.9Br0.1,1.73,MACl,7.0,PMACl,0.7,,,Me-2PACz,0.165,DMACPA,0.165,,,,,,,1100,10,4800,30,5,180,100,20,,,,,,,,,,,,,,,16.0985,58.5952,1.09366,25.1214,6441,CH3,v1,
25764,20250106,53,Cs0.05MA0.16FA0.79PbI2.9Br0.1,1.73,MACl,7.0,PMACl,0.7,,,Me-2PACz,0.165,DMACPA,0.165,,,,,,,1100,10,4800,30,5,180,100,20,,,,,,,,,,,,,,,16.6291,70.8772,1.09229,21.4796,6441,CH4,v1,
25765,20250106,53,Cs0.05MA0.16FA0.79PbI2.9Br0.1,1.73,MACl,7.0,PMACl,0.7,,,Me-2PACz,0.165,DMACPA,0.165,,,,,,,1100,10,4800,30,5,180,100,20,,,,,,,,,,,,,,,2.35e+39,9.21e+39,1.0751,23.7762,6442,CH1,v1,
25766,20250106,53,Cs0.05MA0.16FA0.79PbI2.9Br0.1,1.73,MACl,7.0,PMACl,0.7,,,Me-2PACz,0.165,DMACPA,0.165,,,,,,,1100,10,4800,30,5,180,100,20,,,,,,,,,,,,,,,18.9497,73.3017,1.08557,23.8139,6442,CH2,v1,
25767,20250106,53,Cs0.05MA0.16FA0.79PbI2.9Br0.1,1.73,MACl,7.0,PMACl,0.7,,,Me-2PACz,0.165,DMACPA,0.165,,,,,,,1100,10,4800,30,5,180,100,20,,,,,,,,,,,,,,,18.6463,73.1758,1.08441,23.4981,6442,CH3,v1,
25768,20250106,53,Cs0.05MA0.16FA0.79PbI2.9Br0.1,1.73,MACl,7.0,PMACl,0.7,,,Me-2PACz,0.165,DMACPA,0.165,,,,,,,1100,10,4800,30,5,180,100,20,,,,,,,,,,,,,,,18.7531,74.0429,1.0944,23.1426,6442,CH4,v1,
25769,20250106,53,Cs0.05MA0.16FA0.79PbI2.9Br0.1,1.73,MACl,7.0,PMACl,0.7,,,Me-2PACz,0.165,DMACPA,0.165,,,,,,,1300,12,5200,25,7,190,105,15,,,,,,,,,,,,,,,12.5096,148.465,0.385843,21.8378,6443,CH1,v1,
25770,20250106,53,Cs0.05MA0.16FA0.79PbI2.9Br0.1,1.73,MACl,7.0,PMACl,0.7,,,Me-2PACz,0.165,DMACPA,0.165,,,,,,,1300,12,5200,25,7,190,105,15,,,,,,,,,,,,,,,16.8521,72.2893,1.0634,21.922,6443,CH2,v1,
25771,20250106,53,Cs0.05MA0.16FA0.79PbI2.9Br0.1,1.73,MACl,7.0,PMACl,0.7,,,Me-2PACz,0.165,DMACPA,0.165,,,,,,,1300,12,5200,25,7,190,105,15,,,,,,,,,,,,,,,15.9512,96.8903,0.778587,21.1449,6443,CH3,v1,
25772,20250106,53,Cs0.05MA0.16FA0.79PbI2.9Br0.1,1.73,MACl,7.0,PMACl,0.7,,,Me-2PACz,0.165,DMACPA,0.165,,,,,,,1300,12,5200,25,7,190,105,15,,,,,,,,,,,,,,,16.5675,72.7309,1.07312,21.2271,6443,CH4,v1,
25773,20250106,53,Cs0.05MA0.16FA0.79PbI2.9Br0.1,1.73,MACl,7.0,PMACl,0.7,,,Me-2PACz,0.165,DMACPA,0.165,,,,,,,1300,12,5200,25,7,190,105,15,,,,,,,,,,,,,,,14.4329,93.85,0.65632,23.4317,6444,CH1,v1,
25774,20250106,53,Cs0.05MA0.16FA0.79PbI2.9Br0.1,1.73,MACl,7.0,PMACl,0.7,,,Me-2PACz,0.165,DMACPA,0.165,,,,,,,1300,12,5200,25,7,190,105,15,,,,,,,,,,,,,,,5.92157,30.3821,0.750523,25.969,6444,CH2,v1,
25775,20250106,53,Cs0.05MA0.16FA0.79PbI2.9Br0.1,1.73,MACl,7.0,PMACl,0.7,,,Me-2PACz,0.165,DMACPA,0.165,,,,,,,1300,12,5200,25,7,190,105,15,,,,,,,,,,,,,,,17.1646,41.2062,1.05457,39.4996,6444,CH3,v1,
25776,20250106,53,Cs0.05MA0.16FA0.79PbI2.9Br0.1,1.73,MACl,7.0,PMACl,0.7,,,Me-2PACz,0.165,DMACPA,0.165,,,,,,,1300,12,5200,25,7,190,105,15,,,,,,,,,,,,,,,18.3427,46.1966,1.07329,36.9944,6444,CH4,v1,
25777,20250106,53,Cs0.05MA0.16FA0.79PbI2.9Br0.1,1.73,MACl,7.0,PMACl,0.7,,,Me-2PACz,0.165,DMACPA,0.165,,,,,,,1000,10,4700,35,6,200,105,20,,,,,,,,,,,,,,,18.7863,111.763,0.694784,24.1933,6445,CH1,v1,
25778,20250106,53,Cs0.05MA0.16FA0.79PbI2.9Br0.1,1.73,MACl,7.0,PMACl,0.7,,,Me-2PACz,0.165,DMACPA,0.165,,,,,,,1000,10,4700,35,6,200,105,20,,,,,,,,,,,,,,,19.3623,74.0307,1.08529,24.099,6445,CH2,v1,
25779,20250106,53,Cs0.05MA0.16FA0.79PbI2.9Br0.1,1.73,MACl,7.0,PMACl,0.7,,,Me-2PACz,0.165,DMACPA,0.165,,,,,,,1000,10,4700,35,6,200,105,20,,,,,,,,,,,,,,,19.2539,74.1748,1.09083,23.796,6445,CH3,v1,
25780,20250106,53,Cs0.05MA0.16FA0.79PbI2.9Br0.1,1.73,MACl,7.0,PMACl,0.7,,,Me-2PACz,0.165,DMACPA,0.165,,,,,,,1000,10,4700,35,6,200,105,20,,,,,,,,,,,,,,,18.8667,73.7183,1.09403,23.3932,6445,CH4,v1,
25781,20250106,53,Cs0.05MA0.16FA0.79PbI2.9Br0.1,1.73,MACl,7.0,PMACl,0.7,,,Me-2PACz,0.165,DMACPA,0.165,,,,,,,1000,10,4700,35,6,200,105,20,,,,,,,,,,,,,,,18.5527,71.8768,1.06416,24.2557,6446,CH1,v1,
25782,20250106,53,Cs0.05MA0.16FA0.79PbI2.9Br0.1,1.73,MACl,7.0,PMACl,0.7,,,Me-2PACz,0.165,DMACPA,0.165,,,,,,,1000,10,4700,35,6,200,105,20,,,,,,,,,,,,,,,18.5107,70.6846,1.07393,24.385,6446,CH2,v1,
25783,20250106,53,Cs0.05MA0.16FA0.79PbI2.9Br0.1,1.73,MACl,7.0,PMACl,0.7,,,Me-2PACz,0.165,DMACPA,0.165,,,,,,,1000,10,4700,35,6,200,105,20,,,,,,,,,,,,,,,18.1998,-1225.35,-6.1e-05,24.3763,6446,CH3,v1,
25784,20250106,53,Cs0.05MA0.16FA0.79PbI2.9Br0.1,1.73,MACl,7.0,PMACl,0.7,,,Me-2PACz,0.165,DMACPA,0.165,,,,,,,1000,10,4700,35,6,200,105,20,,,,,,,,,,,,,,,18.5039,71.8616,1.08551,23.7209,6446,CH4,v1,
25785,20250106,53,Cs0.05MA0.16FA0.79PbI2.9Br0.1,1.73,MACl,7.0,PMACl,0.7,,,Me-2PACz,0.165,DMACPA,0.165,,,,,,,1200,12,5400,40,5,190,100,15,,,,,,,,,,,,,,,17.8164,72.8324,1.07479,22.7599,6447,CH1,v1,
25786,20250106,53,Cs0.05MA0.16FA0.79PbI2.9Br0.1,1.73,MACl,7.0,PMACl,0.7,,,Me-2PACz,0.165,DMACPA,0.165,,,,,,,1200,12,5400,40,5,190,100,15,,,,,,,,,,,,,,,18.3921,72.9816,1.09528,23.0088,6447,CH2,v1,
25787,20250106,53,Cs0.05MA0.16FA0.79PbI2.9Br0.1,1.73,MACl,7.0,PMACl,0.7,,,Me-2PACz,0.165,DMACPA,0.165,,,,,,,1200,12,5400,40,5,190,100,15,,,,,,,,,,,,,,,18.1265,-1282.86,-6.2e-05,22.9214,6447,CH3,v1,
25788,20250106,53,Cs0.05MA0.16FA0.79PbI2.9Br0.1,1.73,MACl,7.0,PMACl,0.7,,,Me-2PACz,0.165,DMACPA,0.165,,,,,,,1200,12,5400,40,5,190,100,15,,,,,,,,,,,,,,,17.2991,71.5169,1.0954,22.0822,6447,CH4,v1,
25789,20250106,53,Cs0.05MA0.16FA0.79PbI2.9Br0.1,1.73,MACl,7.0,PMACl,0.7,,,Me-2PACz,0.165,DMACPA,0.165,,,,,,,1200,12,5400,40,5,190,100,15,,,,,,,,,,,,,,,0.140959,21.8269,0.03066,21.0638,6448,CH1,v1,
25790,20250106,53,Cs0.05MA0.16FA0.79PbI2.9Br0.1,1.73,MACl,7.0,PMACl,0.7,,,Me-2PACz,0.165,DMACPA,0.165,,,,,,,1200,12,5400,40,5,190,100,15,,,,,,,,,,,,,,,18.999,75.774,1.07748,23.2704,6448,CH2,v1,
25791,20250106,53,Cs0.05MA0.16FA0.79PbI2.9Br0.1,1.73,MACl,7.0,PMACl,0.7,,,Me-2PACz,0.165,DMACPA,0.165,,,,,,,1200,12,5400,40,5,190,100,15,,,,,,,,,,,,,,,2.05e+39,1.42e+41,0.06199,23.2012,6448,CH3,v1,
25792,20250106,53,Cs0.05MA0.16FA0.79PbI2.9Br0.1,1.73,MACl,7.0,PMACl,0.7,,,Me-2PACz,0.165,DMACPA,0.165,,,,,,,1200,12,5400,40,5,190,100,15,,,,,,,,,,,,,,,16.6745,70.2852,1.06442,22.2882,6448,CH4,v1,
25793,20250106,53,Cs0.05MA0.16FA0.79PbI2.9Br0.1,1.73,MACl,7.0,PMACl,0.7,,,Me-2PACz,0.083,py3,0.248,,,,,,,1100,10,4800,30,5,180,100,20,,,,,,,,,,,,,,,18.3631,74.189,1.07609,23.0016,6449,CH1,v1,
25794,20250106,53,Cs0.05MA0.16FA0.79PbI2.9Br0.1,1.73,MACl,7.0,PMACl,0.7,,,Me-2PACz,0.083,py3,0.248,,,,,,,1100,10,4800,30,5,180,100,20,,,,,,,,,,,,,,,18.8986,75.0864,1.09518,22.9817,6449,CH2,v1,
25795,20250106,53,Cs0.05MA0.16FA0.79PbI2.9Br0.1,1.73,MACl,7.0,PMACl,0.7,,,Me-2PACz,0.083,py3,0.248,,,,,,,1100,10,4800,30,5,180,100,20,,,,,,,,,,,,,,,17.768,73.0748,1.10945,21.9162,6449,CH3,v1,
25796,20250106,53,Cs0.05MA0.16FA0.79PbI2.9Br0.1,1.73,MACl,7.0,PMACl,0.7,,,Me-2PACz,0.083,py3,0.248,,,,,,,1100,10,4800,30,5,180,100,20,,,,,,,,,,,,,,,16.9246,72.3572,1.10515,21.1648,6449,CH4,v1,
25797,20250106,53,Cs0.05MA0.16FA0.79PbI2.9Br0.1,1.73,MACl,7.0,PMACl,0.7,,,Me-2PACz,0.083,py3,0.248,,,,,,,1100,10,4800,30,5,180,100,20,,,,,,,,,,,,,,,17.0148,633.646,0.109015,24.6316,6450,CH1,v1,
25798,20250106,53,Cs0.05MA0.16FA0.79PbI2.9Br0.1,1.73,MACl,7.0,PMACl,0.7,,,Me-2PACz,0.083,py3,0.248,,,,,,,1100,10,4800,30,5,180,100,20,,,,,,,,,,,,,,,1.33029,22.4047,0.255029,23.2818,6450,CH2,v1,
25799,20250106,53,Cs0.05MA0.16FA0.79PbI2.9Br0.1,1.73,MACl,7.0,PMACl,0.7,,,Me-2PACz,0.083,py3,0.248,,,,,,,1100,10,4800,30,5,180,100,20,,,,,,,,,,,,,,,17.2737,69.8948,0.993731,24.8697,6450,CH3,v1,
25800,20250106,53,Cs0.05MA0.16FA0.79PbI2.9Br0.1,1.73,MACl,7.0,PMACl,0.7,,,Me-2PACz,0.083,py3,0.248,,,,,,,1100,10,4800,30,5,180,100,20,,,,,,,,,,,,,,,0.194975,24.6346,0.037251,21.247,6450,CH4,v1,
25801,20250106,53,Cs0.05MA0.16FA0.79PbI2.9Br0.1,1.73,MACl,7.0,PMACl,0.7,,,Me-2PACz,0.083,py3,0.248,,,,,,,1300,10,5200,25,7,190,105,15,,,,,,,,,,,,,,,18.6789,73.9446,1.05729,23.892,6451,CH1,v1,
25802,20250106,53,Cs0.05MA0.16FA0.79PbI2.9Br0.1,1.73,MACl,7.0,PMACl,0.7,,,Me-2PACz,0.083,py3,0.248,,,,,,,1300,10,5200,25,7,190,105,15,,,,,,,,,,,,,,,18.9515,74.5628,1.05756,24.0334,6451,CH2,v1,
25803,20250106,53,Cs0.05MA0.16FA0.79PbI2.9Br0.1,1.73,MACl,7.0,PMACl,0.7,,,Me-2PACz,0.083,py3,0.248,,,,,,,1300,10,5200,25,7,190,105,15,,,,,,,,,,,,,,,18.8064,73.8126,1.06728,23.8725,6451,CH3,v1,
25804,20250106,53,Cs0.05MA0.16FA0.79PbI2.9Br0.1,1.73,MACl,7.0,PMACl,0.7,,,Me-2PACz,0.083,py3,0.248,,,,,,,1300,10,5200,25,7,190,105,15,,,,,,,,,,,,,,,17.9572,72.872,1.0829,22.7556,6451,CH4,v1,
25805,20250106,53,Cs0.05MA0.16FA0.79PbI2.9Br0.1,1.73,MACl,7.0,PMACl,0.7,,,Me-2PACz,0.083,py3,0.248,,,,,,,1300,10,5200,25,7,190,105,15,,,,,,,,,,,,,,,20.3013,48.0138,1.06579,39.6723,6452,CH1,v1,
25806,20250106,53,Cs0.05MA0.16FA0.79PbI2.9Br0.1,1.73,MACl,7.0,PMACl,0.7,,,Me-2PACz,0.083,py3,0.248,,,,,,,1300,10,5200,25,7,190,105,15,,,,,,,,,,,,,,,23.1295,39.2223,1.07487,54.8629,6452,CH2,v1,
25807,20250106,53,Cs0.05MA0.16FA0.79PbI2.9Br0.1,1.73,MACl,7.0,PMACl,0.7,,,Me-2PACz,0.083,py3,0.248,,,,,,,1300,10,5200,25,7,190,105,15,,,,,,,,,,,,,,,19.5315,46.7404,1.07662,38.8132,6452,CH3,v1,
25808,20250106,53,Cs0.05MA0.16FA0.79PbI2.9Br0.1,1.73,MACl,7.0,PMACl,0.7,,,Me-2PACz,0.083,py3,0.248,,,,,,,1300,10,5200,25,7,190,105,15,,,,,,,,,,,,,,,18.0261,49.008,1.08573,33.8778,6452,CH4,v1,
25809,20250106,53,Cs0.05MA0.16FA0.79PbI2.9Br0.1,1.73,MACl,7.0,PMACl,0.7,,,Me-2PACz,0.083,py3,0.248,,,,,,,1000,12,5500,28,9,200,110,25,,,,,,,,,,,,,,,0.000114893,0.0611576,0.003166,59.3467,6453,CH1,v1,
25810,20250106,53,Cs0.05MA0.16FA0.79PbI2.9Br0.1,1.73,MACl,7.0,PMACl,0.7,,,Me-2PACz,0.083,py3,0.248,,,,,,,1000,12,5500,28,9,200,110,25,,,,,,,,,,,,,,,0.0395629,16.9248,0.004107,56.9223,6453,CH2,v1,
25811,20250106,53,Cs0.05MA0.16FA0.79PbI2.9Br0.1,1.73,MACl,7.0,PMACl,0.7,,,Me-2PACz,0.083,py3,0.248,,,,,,,1000,12,5500,28,9,200,110,25,,,,,,,,,,,,,,,2e+40,2.04e+40,0.193459,506.84,6453,CH3,v1,
25812,20250106,53,Cs0.05MA0.16FA0.79PbI2.9Br0.1,1.73,MACl,7.0,PMACl,0.7,,,Me-2PACz,0.083,py3,0.248,,,,,,,1000,12,5500,28,9,200,110,25,,,,,,,,,,,,,,,0.000129183,0.0577125,0.003871,57.8289,6453,CH4,v1,
25813,20250106,53,Cs0.05MA0.16FA0.79PbI2.9Br0.1,1.73,MACl,7.0,PMACl,0.7,,,Me-2PACz,0.083,py3,0.248,,,,,,,1000,12,5500,28,9,200,110,25,,,,,,,,,,,,,,,0.748098,24.9195,0.122059,24.5951,6454,CH1,v1,
25814,20250106,53,Cs0.05MA0.16FA0.79PbI2.9Br0.1,1.73,MACl,7.0,PMACl,0.7,,,Me-2PACz,0.083,py3,0.248,,,,,,,1000,12,5500,28,9,200,110,25,,,,,,,,,,,,,,,18.8879,70.5592,1.07238,24.962,6454,CH2,v1,
25815,20250106,53,Cs0.05MA0.16FA0.79PbI2.9Br0.1,1.73,MACl,7.0,PMACl,0.7,,,Me-2PACz,0.083,py3,0.248,,,,,,,1000,12,5500,28,9,200,110,25,,,,,,,,,,,,,,,5.25e-05,0.063405,0.0031,26.7163,6454,CH3,v1,
25816,20250106,53,Cs0.05MA0.16FA0.79PbI2.9Br0.1,1.73,MACl,7.0,PMACl,0.7,,,Me-2PACz,0.083,py3,0.248,,,,,,,1000,12,5500,28,9,200,110,25,,,,,,,,,,,,,,,5.28e-05,0.183424,0.001184,24.3039,6454,CH4,v1,
25817,20250106,53,Cs0.05MA0.16FA0.79PbI2.9Br0.1,1.73,MACl,7.0,PMACl,0.7,,,Me-2PACz,0.083,py3,0.248,,,,,,,1500,15,5700,35,6,220,105,30,,,,,,,,,,,,,,,18.439,160.119,0.48115,23.9339,6455,CH1,v1,
25818,20250106,53,Cs0.05MA0.16FA0.79PbI2.9Br0.1,1.73,MACl,7.0,PMACl,0.7,,,Me-2PACz,0.083,py3,0.248,,,,,,,1500,15,5700,35,6,220,105,30,,,,,,,,,,,,,,,17.1795,68.6855,1.10248,22.6868,6455,CH2,v1,
25819,20250106,53,Cs0.05MA0.16FA0.79PbI2.9Br0.1,1.73,MACl,7.0,PMACl,0.7,,,Me-2PACz,0.083,py3,0.248,,,,,,,1500,15,5700,35,6,220,105,30,,,,,,,,,,,,,,,17.939,75.9212,1.03179,22.9005,6455,CH3,v1,
25820,20250106,53,Cs0.05MA0.16FA0.79PbI2.9Br0.1,1.73,MACl,7.0,PMACl,0.7,,,Me-2PACz,0.083,py3,0.248,,,,,,,1500,15,5700,35,6,220,105,30,,,,,,,,,,,,,,,18.1861,70.3412,1.10343,23.4307,6455,CH4,v1,
25821,20250106,53,Cs0.05MA0.16FA0.79PbI2.9Br0.1,1.73,MACl,7.0,PMACl,0.7,,,Me-2PACz,0.083,py3,0.248,,,,,,,1500,15,5700,35,6,220,105,30,,,,,,,,,,,,,,,2.19e+39,3.51e+40,0.255237,24.4445,6456,CH1,v1,
25822,20250106,53,Cs0.05MA0.16FA0.79PbI2.9Br0.1,1.73,MACl,7.0,PMACl,0.7,,,Me-2PACz,0.083,py3,0.248,,,,,,,1500,15,5700,35,6,220,105,30,,,,,,,,,,,,,,,21.0229,76.1356,1.07447,25.6986,6456,CH2,v1,
25823,20250106,53,Cs0.05MA0.16FA0.79PbI2.9Br0.1,1.73,MACl,7.0,PMACl,0.7,,,Me-2PACz,0.083,py3,0.248,,,,,,,1500,15,5700,35,6,220,105,30,,,,,,,,,,,,,,,20.6699,75.9217,1.07763,25.2641,6456,CH3,v1,
25824,20250106,53,Cs0.05MA0.16FA0.79PbI2.9Br0.1,1.73,MACl,7.0,PMACl,0.7,,,Me-2PACz,0.083,py3,0.248,,,,,,,1500,15,5700,35,6,220,105,30,,,,,,,,,,,,,,,0.40825,24.741,0.066842,24.6866,6456,CH4,v1,
25825,20250106,53,Cs0.05MA0.16FA0.79PbI2.9Br0.1,1.73,MACl,7.0,PMACl,0.7,,,Me-2PACz,0.083,py3,0.248,,,,,,,1800,10,6000,30,5,160,110,20,,,,,,,,,,,,,,,18.9062,74.8163,1.07721,23.459,6457,CH1,v1,
25826,20250106,53,Cs0.05MA0.16FA0.79PbI2.9Br0.1,1.73,MACl,7.0,PMACl,0.7,,,Me-2PACz,0.083,py3,0.248,,,,,,,1800,10,6000,30,5,160,110,20,,,,,,,,,,,,,,,18.2199,73.7178,1.09519,22.5676,6457,CH2,v1,
25827,20250106,53,Cs0.05MA0.16FA0.79PbI2.9Br0.1,1.73,MACl,7.0,PMACl,0.7,,,Me-2PACz,0.083,py3,0.248,,,,,,,1800,10,6000,30,5,160,110,20,,,,,,,,,,,,,,,18.722,74.772,1.10554,22.6485,6457,CH3,v1,
25828,20250106,53,Cs0.05MA0.16FA0.79PbI2.9Br0.1,1.73,MACl,7.0,PMACl,0.7,,,Me-2PACz,0.083,py3,0.248,,,,,,,1800,10,6000,30,5,160,110,20,,,,,,,,,,,,,,,18.4608,74.3118,1.10971,22.3864,6457,CH4,v1,
25829,20250106,53,Cs0.05MA0.16FA0.79PbI2.9Br0.1,1.73,MACl,7.0,PMACl,0.7,,,Me-2PACz,0.083,py3,0.248,,,,,,,1800,10,6000,30,5,160,110,20,,,,,,,,,,,,,,,16.3732,88.3963,0.761727,24.3164,6458,CH1,v1,
25830,20250106,53,Cs0.05MA0.16FA0.79PbI2.9Br0.1,1.73,MACl,7.0,PMACl,0.7,,,Me-2PACz,0.083,py3,0.248,,,,,,,1800,10,6000,30,5,160,110,20,,,,,,,,,,,,,,,18.4923,74.6976,1.08375,22.8432,6458,CH2,v1,
25831,20250106,53,Cs0.05MA0.16FA0.79PbI2.9Br0.1,1.73,MACl,7.0,PMACl,0.7,,,Me-2PACz,0.083,py3,0.248,,,,,,,1800,10,6000,30,5,160,110,20,,,,,,,,,,,,,,,14.3929,66.5495,1.09518,19.7476,6458,CH3,v1,
25832,20250106,53,Cs0.05MA0.16FA0.79PbI2.9Br0.1,1.73,MACl,7.0,PMACl,0.7,,,Me-2PACz,0.083,py3,0.248,,,,,,,1800,10,6000,30,5,160,110,20,,,,,,,,,,,,,,,18.734,75.3512,1.08724,22.8673,6458,CH4,v1,
25833,20250106,53,Cs0.05MA0.16FA0.79PbI2.9Br0.1,1.73,MACl,7.0,PMACl,0.7,,,Me-2PACz,0.083,py3,0.248,,,,,,,1200,12,5000,25,10,210,115,15,,,,,,,,,,,,,,,18.9614,72.1947,1.05479,24.9,6459,CH1,v1,
25834,20250106,53,Cs0.05MA0.16FA0.79PbI2.9Br0.1,1.73,MACl,7.0,PMACl,0.7,,,Me-2PACz,0.083,py3,0.248,,,,,,,1200,12,5000,25,10,210,115,15,,,,,,,,,,,,,,,19.0659,73.3879,1.08468,23.9515,6459,CH2,v1,
25835,20250106,53,Cs0.05MA0.16FA0.79PbI2.9Br0.1,1.73,MACl,7.0,PMACl,0.7,,,Me-2PACz,0.083,py3,0.248,,,,,,,1200,12,5000,25,10,210,115,15,,,,,,,,,,,,,,,0.116118,23.767,0.025333,19.2856,6459,CH3,v1,
25836,20250106,53,Cs0.05MA0.16FA0.79PbI2.9Br0.1,1.73,MACl,7.0,PMACl,0.7,,,Me-2PACz,0.083,py3,0.248,,,,,,,1200,12,5000,25,10,210,115,15,,,,,,,,,,,,,,,0.04111,17.8351,0.013201,17.4611,6459,CH4,v1,
25837,20250106,53,Cs0.05MA0.16FA0.79PbI2.9Br0.1,1.73,MACl,7.0,PMACl,0.7,,,Me-2PACz,0.083,py3,0.248,,,,,,,1200,12,5000,25,10,210,115,15,,,,,,,,,,,,,,,18.6138,74.8751,1.03762,23.9585,6460,CH1,v1,
25838,20250106,53,Cs0.05MA0.16FA0.79PbI2.9Br0.1,1.73,MACl,7.0,PMACl,0.7,,,Me-2PACz,0.083,py3,0.248,,,,,,,1200,12,5000,25,10,210,115,15,,,,,,,,,,,,,,,19.2141,74.3725,1.06367,24.2884,6460,CH2,v1,
25839,20250106,53,Cs0.05MA0.16FA0.79PbI2.9Br0.1,1.73,MACl,7.0,PMACl,0.7,,,Me-2PACz,0.083,py3,0.248,,,,,,,1200,12,5000,25,10,210,115,15,,,,,,,,,,,,,,,18.7774,73.9169,1.0723,23.6905,6460,CH3,v1,
25840,20250106,53,Cs0.05MA0.16FA0.79PbI2.9Br0.1,1.73,MACl,7.0,PMACl,0.7,,,Me-2PACz,0.083,py3,0.248,,,,,,,1200,12,5000,25,10,210,115,15,,,,,,,,,,,,,,,18.7643,73.9247,1.08102,23.4806,6460,CH4,v1,
25841,20250106,53,Cs0.05MA0.16FA0.79PbI2.9Br0.1,1.73,MACl,7.0,PMACl,0.7,,,Me-2PACz,0.083,py3,0.248,,,,,,,2000,10,5300,32,8,250,100,25,,,,,,,,,,,,,,,19.9435,76.4306,1.07191,24.343,6461,CH1,v1,
25842,20250106,53,Cs0.05MA0.16FA0.79PbI2.9Br0.1,1.73,MACl,7.0,PMACl,0.7,,,Me-2PACz,0.083,py3,0.248,,,,,,,2000,10,5300,32,8,250,100,25,,,,,,,,,,,,,,,20.5829,76.5481,1.09512,24.5533,6461,CH2,v1,
25843,20250106,53,Cs0.05MA0.16FA0.79PbI2.9Br0.1,1.73,MACl,7.0,PMACl,0.7,,,Me-2PACz,0.083,py3,0.248,,,,,,,2000,10,5300,32,8,250,100,25,,,,,,,,,,,,,,,0.620049,24.919,0.104925,23.7147,6461,CH3,v1,
25844,20250106,53,Cs0.05MA0.16FA0.79PbI2.9Br0.1,1.73,MACl,7.0,PMACl,0.7,,,Me-2PACz,0.083,py3,0.248,,,,,,,2000,10,5300,32,8,250,100,25,,,,,,,,,,,,,,,18.5033,71.7049,1.07106,24.0927,6461,CH4,v1,
25845,20250106,53,Cs0.05MA0.16FA0.79PbI2.9Br0.1,1.73,MACl,7.0,PMACl,0.7,,,Me-2PACz,0.083,py3,0.248,,,,,,,2000,10,5300,32,8,250,100,25,,,,,,,,,,,,,,,17.7201,75.3574,0.969718,24.249,6462,CH1,v1,
25846,20250106,53,Cs0.05MA0.16FA0.79PbI2.9Br0.1,1.73,MACl,7.0,PMACl,0.7,,,Me-2PACz,0.083,py3,0.248,,,,,,,2000,10,5300,32,8,250,100,25,,,,,,,,,,,,,,,1.89e-05,0.0238292,0.006627,11.9549,6462,CH2,v1,
25847,20250106,53,Cs0.05MA0.16FA0.79PbI2.9Br0.1,1.73,MACl,7.0,PMACl,0.7,,,Me-2PACz,0.083,py3,0.248,,,,,,,2000,10,5300,32,8,250,100,25,,,,,,,,,,,,,,,16.7361,65.0314,0.977183,26.3364,6462,CH3,v1,
25848,20250106,53,Cs0.05MA0.16FA0.79PbI2.9Br0.1,1.73,MACl,7.0,PMACl,0.7,,,Me-2PACz,0.083,py3,0.248,,,,,,,2000,10,5300,32,8,250,100,25,,,,,,,,,,,,,,,18.6905,73.388,1.0863,23.4447,6462,CH4,v1,
25849,20250106,53,Cs0.05MA0.16FA0.79PbI2.9Br0.1,1.73,MACl,7.0,PMACl,0.7,,,Me-2PACz,0.083,py3,0.248,,,,,,,1450,10,5800,28,12,270,110,30,,,,,,,,,,,,,,,19.875,76.4234,1.05606,24.6258,6463,CH1,v1,
25850,20250106,53,Cs0.05MA0.16FA0.79PbI2.9Br0.1,1.73,MACl,7.0,PMACl,0.7,,,Me-2PACz,0.083,py3,0.248,,,,,,,1450,10,5800,28,12,270,110,30,,,,,,,,,,,,,,,20.5405,77.0429,1.08747,24.5166,6463,CH2,v1,
25851,20250106,53,Cs0.05MA0.16FA0.79PbI2.9Br0.1,1.73,MACl,7.0,PMACl,0.7,,,Me-2PACz,0.083,py3,0.248,,,,,,,1450,10,5800,28,12,270,110,30,,,,,,,,,,,,,,,20.598,77.0576,1.09606,24.3879,6463,CH3,v1,
25852,20250106,53,Cs0.05MA0.16FA0.79PbI2.9Br0.1,1.73,MACl,7.0,PMACl,0.7,,,Me-2PACz,0.083,py3,0.248,,,,,,,1450,10,5800,28,12,270,110,30,,,,,,,,,,,,,,,19.8557,76.6397,1.09642,23.6295,6463,CH4,v1,
25853,20250106,53,Cs0.05MA0.16FA0.79PbI2.9Br0.1,1.73,MACl,7.0,PMACl,0.7,,,Me-2PACz,0.083,py3,0.248,,,,,,,1450,10,5800,28,12,270,110,30,,,,,,,,,,,,,,,2.14e+39,1.86e+40,0.514197,22.4323,6464,CH1,v1,
25854,20250106,53,Cs0.05MA0.16FA0.79PbI2.9Br0.1,1.73,MACl,7.0,PMACl,0.7,,,Me-2PACz,0.083,py3,0.248,,,,,,,1450,10,5800,28,12,270,110,30,,,,,,,,,,,,,,,20.9043,76.2326,1.10482,24.8201,6464,CH2,v1,
