Repository: MI-Materials-Intelligence/Recipe-Language-Model

# Learning Layer

## Overview

In the learning layer, the formulas and parameters are encoded and then tokenised into recipes as inputs. Through atomic skills of data extraction, cleaning, and matching, these data are organised into standardised datasets, providing the basis for RLM training and iterative recipe refinement.

Key Atomic Skills:
- **Cleaning**: Preprocessing and outlier cleaning
- **Matching**: Matching data pairs based on variables
- **Extraction**: Data extraction from robotic boxes

File: seven_ai_layers_robotics/learning/data/data50764_from_db.csv (part 110 of 253)
No,date,rank,Formula PVK,Concentration PVK,Formula Additive 1,Concentration Additive 1,Formula Additive 2,Concentration Additive 2,Formula Additive 3,Concentration Additive 3,Formula SAM 1,Concentration SAM 1,Formula SAM 2,Concentration SAM 2,Formula SAM 3,Concentration SAM 3,Spin Coating Speed SAM,Spin Coating Time SAM,Annealed Temperature SAM,Annealed Time SAM,Spin Coating Speed PVK 1,Spin Coating Time PVK 1,Spin Coating Speed PVK 2,Spin Coating Time PVK 2,Antisolvent Dropping Timing,Antisolvent Volume,Annealed Temperature PVK,Annealed Time PVK,Formula Passivator 1,Concentration Passivator 1,Formula Passivator 2,Concentration Passivator 2,Formula Passivator 3,Concentration Passivator 3,Formula Passivator 4,Concentration Passivator 4,Spin Coating Speed Passivator,Spin Coating Time Passivator,Passivator Dropping Timing,Passivator Volume,Annealed Temperature Passivator,Annealed Time Passivator,PCE,FF,Voc,Jsc,Product,Channel,From,upload_time
25855,20250106,53,Cs0.05MA0.16FA0.79PbI2.9Br0.1,1.73,MACl,7.0,PMACl,0.7,,,Me-2PACz,0.083,py3,0.248,,,,,,,1450,10,5800,28,12,270,110,30,,,,,,,,,,,,,,,21.0833,75.9195,1.12177,24.7561,6464,CH3,v1,
25856,20250106,53,Cs0.05MA0.16FA0.79PbI2.9Br0.1,1.73,MACl,7.0,PMACl,0.7,,,Me-2PACz,0.083,py3,0.248,,,,,,,1450,10,5800,28,12,270,110,30,,,,,,,,,,,,,,,20.4271,75.6297,1.11371,24.2516,6464,CH4,v1,
25857,20250106,53,Cs0.05MA0.16FA0.79PbI2.9Br0.1,1.73,MACl,7.0,PMACl,0.7,,,Me-2PACz,0.083,py3,0.248,,,,,,,1000,10,5900,35,6,200,105,20,,,,,,,,,,,,,,,0.172826,23.4847,0.032848,22.4037,6465,CH1,v1,
25858,20250106,53,Cs0.05MA0.16FA0.79PbI2.9Br0.1,1.73,MACl,7.0,PMACl,0.7,,,Me-2PACz,0.083,py3,0.248,,,,,,,1000,10,5900,35,6,200,105,20,,,,,,,,,,,,,,,0.458238,24.7544,0.075698,24.4544,6465,CH2,v1,
25859,20250106,53,Cs0.05MA0.16FA0.79PbI2.9Br0.1,1.73,MACl,7.0,PMACl,0.7,,,Me-2PACz,0.083,py3,0.248,,,,,,,1000,10,5900,35,6,200,105,20,,,,,,,,,,,,,,,20.0381,75.7219,1.09402,24.1886,6465,CH3,v1,
25860,20250106,53,Cs0.05MA0.16FA0.79PbI2.9Br0.1,1.73,MACl,7.0,PMACl,0.7,,,Me-2PACz,0.083,py3,0.248,,,,,,,1000,10,5900,35,6,200,105,20,,,,,,,,,,,,,,,17.9675,71.8588,1.09186,22.9003,6465,CH4,v1,
25861,20250106,53,Cs0.05MA0.16FA0.79PbI2.9Br0.1,1.73,MACl,7.0,PMACl,0.7,,,Me-2PACz,0.083,py3,0.248,,,,,,,1000,10,5900,35,6,200,105,20,,,,,,,,,,,,,,,0.408903,44.1712,0.07334,12.6224,6466,CH1,v1,
25862,20250106,53,Cs0.05MA0.16FA0.79PbI2.9Br0.1,1.73,MACl,7.0,PMACl,0.7,,,Me-2PACz,0.083,py3,0.248,,,,,,,1000,10,5900,35,6,200,105,20,,,,,,,,,,,,,,,2.67e-05,0.0543911,0.005641,8.71685,6466,CH2,v1,
25863,20250106,53,Cs0.05MA0.16FA0.79PbI2.9Br0.1,1.73,MACl,7.0,PMACl,0.7,,,Me-2PACz,0.083,py3,0.248,,,,,,,1000,10,5900,35,6,200,105,20,,,,,,,,,,,,,,,0.767285,24.1766,0.143501,22.116,6466,CH3,v1,
25864,20250106,53,Cs0.05MA0.16FA0.79PbI2.9Br0.1,1.73,MACl,7.0,PMACl,0.7,,,Me-2PACz,0.083,py3,0.248,,,,,,,1000,10,5900,35,6,200,105,20,,,,,,,,,,,,,,,18.8705,76.1656,1.07275,23.0954,6466,CH4,v1,
25865,20250106,53,Cs0.05MA0.16FA0.79PbI2.9Br0.1,1.73,MACl,7.0,PMACl,0.7,,,Me-2PACz,0.083,py3,0.248,,,,,,,1200,12,5400,40,5,190,100,15,,,,,,,,,,,,,,,3.85008,27.7831,0.580529,23.8707,6467,CH1,v1,
25866,20250106,53,Cs0.05MA0.16FA0.79PbI2.9Br0.1,1.73,MACl,7.0,PMACl,0.7,,,Me-2PACz,0.083,py3,0.248,,,,,,,1200,12,5400,40,5,190,100,15,,,,,,,,,,,,,,,19.3585,74.8652,1.10269,23.4498,6467,CH2,v1,
25867,20250106,53,Cs0.05MA0.16FA0.79PbI2.9Br0.1,1.73,MACl,7.0,PMACl,0.7,,,Me-2PACz,0.083,py3,0.248,,,,,,,1200,12,5400,40,5,190,100,15,,,,,,,,,,,,,,,19.8147,75.5931,1.11278,23.5558,6467,CH3,v1,
25868,20250106,53,Cs0.05MA0.16FA0.79PbI2.9Br0.1,1.73,MACl,7.0,PMACl,0.7,,,Me-2PACz,0.083,py3,0.248,,,,,,,1200,12,5400,40,5,190,100,15,,,,,,,,,,,,,,,19.325,74.3969,1.11581,23.2796,6467,CH4,v1,
25869,20250106,53,Cs0.05MA0.16FA0.79PbI2.9Br0.1,1.73,MACl,7.0,PMACl,0.7,,,Me-2PACz,0.083,py3,0.248,,,,,,,1200,12,5400,40,5,190,100,15,,,,,,,,,,,,,,,18.7103,75.5659,1.08376,22.8466,6468,CH1,v1,
25870,20250106,53,Cs0.05MA0.16FA0.79PbI2.9Br0.1,1.73,MACl,7.0,PMACl,0.7,,,Me-2PACz,0.083,py3,0.248,,,,,,,1200,12,5400,40,5,190,100,15,,,,,,,,,,,,,,,0.546944,24.1294,0.0993,22.827,6468,CH2,v1,
25871,20250106,53,Cs0.05MA0.16FA0.79PbI2.9Br0.1,1.73,MACl,7.0,PMACl,0.7,,,Me-2PACz,0.083,py3,0.248,,,,,,,1200,12,5400,40,5,190,100,15,,,,,,,,,,,,,,,0.90016,24.2981,0.15899,23.3011,6468,CH3,v1,
25872,20250106,53,Cs0.05MA0.16FA0.79PbI2.9Br0.1,1.73,MACl,7.0,PMACl,0.7,,,Me-2PACz,0.083,py3,0.248,,,,,,,1200,12,5400,40,5,190,100,15,,,,,,,,,,,,,,,18.0345,72.2558,1.10515,22.5846,6468,CH4,v1,
25873,20250106,53,Cs0.05MA0.16FA0.79PbI2.9Br0.1,1.73,MACl,7.0,PMACl,0.7,,,Me-2PACz,0.083,py3,0.248,,,,,,,1600,10,5200,25,9,240,110,25,,,,,,,,,,,,,,,1.40958,62.5478,0.069242,32.5466,6469,CH1,v1,
25874,20250106,53,Cs0.05MA0.16FA0.79PbI2.9Br0.1,1.73,MACl,7.0,PMACl,0.7,,,Me-2PACz,0.083,py3,0.248,,,,,,,1600,10,5200,25,9,240,110,25,,,,,,,,,,,,,,,18.7259,73.263,1.06093,24.0919,6469,CH2,v1,
25875,20250106,53,Cs0.05MA0.16FA0.79PbI2.9Br0.1,1.73,MACl,7.0,PMACl,0.7,,,Me-2PACz,0.083,py3,0.248,,,,,,,1600,10,5200,25,9,240,110,25,,,,,,,,,,,,,,,19.5189,75.7323,1.10733,23.2755,6469,CH3,v1,
25876,20250106,53,Cs0.05MA0.16FA0.79PbI2.9Br0.1,1.73,MACl,7.0,PMACl,0.7,,,Me-2PACz,0.083,py3,0.248,,,,,,,1600,10,5200,25,9,240,110,25,,,,,,,,,,,,,,,0.0978897,24.2581,0.021414,18.8444,6469,CH4,v1,
25877,20250106,53,Cs0.05MA0.16FA0.79PbI2.9Br0.1,1.73,MACl,7.0,PMACl,0.7,,,Me-2PACz,0.083,py3,0.248,,,,,,,1600,10,5200,25,9,240,110,25,,,,,,,,,,,,,,,13.9737,60.0344,1.1035,21.093,6470,CH1,v1,
25878,20250106,53,Cs0.05MA0.16FA0.79PbI2.9Br0.1,1.73,MACl,7.0,PMACl,0.7,,,Me-2PACz,0.083,py3,0.248,,,,,,,1600,10,5200,25,9,240,110,25,,,,,,,,,,,,,,,9.65952,51.1337,1.11863,16.8874,6470,CH2,v1,
25879,20250106,53,Cs0.05MA0.16FA0.79PbI2.9Br0.1,1.73,MACl,7.0,PMACl,0.7,,,Me-2PACz,0.083,py3,0.248,,,,,,,1600,10,5200,25,9,240,110,25,,,,,,,,,,,,,,,0.0199202,11.3929,0.011546,15.1442,6470,CH3,v1,
25880,20250106,53,Cs0.05MA0.16FA0.79PbI2.9Br0.1,1.73,MACl,7.0,PMACl,0.7,,,Me-2PACz,0.083,py3,0.248,,,,,,,1600,10,5200,25,9,240,110,25,,,,,,,,,,,,,,,10.1627,53.3974,1.11214,17.1132,6470,CH4,v1,
25881,20250106,53,Cs0.05MA0.16FA0.79PbI2.9Br0.1,1.73,MACl,7.0,PMACl,0.7,,,Me-2PACz,0.083,py3,0.248,,,,,,,1250,15,5000,30,7,230,105,30,,,,,,,,,,,,,,,0.502298,24.4207,0.047126,43.6457,6471,CH1,v1,
25882,20250106,53,Cs0.05MA0.16FA0.79PbI2.9Br0.1,1.73,MACl,7.0,PMACl,0.7,,,Me-2PACz,0.083,py3,0.248,,,,,,,1250,15,5000,30,7,230,105,30,,,,,,,,,,,,,,,19.6798,75.5776,1.07293,24.2691,6471,CH2,v1,
25883,20250106,53,Cs0.05MA0.16FA0.79PbI2.9Br0.1,1.73,MACl,7.0,PMACl,0.7,,,Me-2PACz,0.083,py3,0.248,,,,,,,1250,15,5000,30,7,230,105,30,,,,,,,,,,,,,,,14.8786,66.1526,0.966697,23.2661,6471,CH3,v1,
25884,20250106,53,Cs0.05MA0.16FA0.79PbI2.9Br0.1,1.73,MACl,7.0,PMACl,0.7,,,Me-2PACz,0.083,py3,0.248,,,,,,,1250,15,5000,30,7,230,105,30,,,,,,,,,,,,,,,0.337949,24.8699,0.062126,21.8728,6471,CH4,v1,
25885,20250106,53,Cs0.05MA0.16FA0.79PbI2.9Br0.1,1.73,MACl,7.0,PMACl,0.7,,,Me-2PACz,0.083,py3,0.248,,,,,,,1250,15,5000,30,7,230,105,30,,,,,,,,,,,,,,,3.82e+39,99.1602,3.9e+34,98.714,6472,CH1,v1,
25886,20250106,53,Cs0.05MA0.16FA0.79PbI2.9Br0.1,1.73,MACl,7.0,PMACl,0.7,,,Me-2PACz,0.083,py3,0.248,,,,,,,1250,15,5000,30,7,230,105,30,,,,,,,,,,,,,,,3.71621,29.6672,0.518171,24.1741,6472,CH2,v1,
25887,20250106,53,Cs0.05MA0.16FA0.79PbI2.9Br0.1,1.73,MACl,7.0,PMACl,0.7,,,Me-2PACz,0.083,py3,0.248,,,,,,,1250,15,5000,30,7,230,105,30,,,,,,,,,,,,,,,14.8645,66.9529,0.926466,23.9635,6472,CH3,v1,
25888,20250106,53,Cs0.05MA0.16FA0.79PbI2.9Br0.1,1.73,MACl,7.0,PMACl,0.7,,,Me-2PACz,0.083,py3,0.248,,,,,,,1250,15,5000,30,7,230,105,30,,,,,,,,,,,,,,,0.0841664,24.4165,0.02011,17.1416,6472,CH4,v1,
25889,20250106,53,Cs0.05MA0.16FA0.79PbI2.9Br0.1,1.73,MACl,7.0,PMACl,0.7,,,Me-2PACz,0.248,2PACz,0.083,,,,,,,1200,10,5000,30,5,260,100,20,,,,,,,,,,,,,,,9.9127,23232.8,0.021029,2.02899,6473,CH1,v1,
25890,20250106,53,Cs0.05MA0.16FA0.79PbI2.9Br0.1,1.73,MACl,7.0,PMACl,0.7,,,Me-2PACz,0.248,2PACz,0.083,,,,,,,1200,10,5000,30,5,260,100,20,,,,,,,,,,,,,,,0.0167391,10.0702,0.011311,14.6963,6473,CH2,v1,
25891,20250106,53,Cs0.05MA0.16FA0.79PbI2.9Br0.1,1.73,MACl,7.0,PMACl,0.7,,,Me-2PACz,0.248,2PACz,0.083,,,,,,,1200,10,5000,30,5,260,100,20,,,,,,,,,,,,,,,3.08508,27.34,0.468878,24.0662,6473,CH3,v1,
25892,20250106,53,Cs0.05MA0.16FA0.79PbI2.9Br0.1,1.73,MACl,7.0,PMACl,0.7,,,Me-2PACz,0.248,2PACz,0.083,,,,,,,1200,10,5000,30,5,260,100,20,,,,,,,,,,,,,,,16.0078,68.7514,1.12147,20.7617,6473,CH4,v1,
25893,20250106,53,Cs0.05MA0.16FA0.79PbI2.9Br0.1,1.73,MACl,7.0,PMACl,0.7,,,Me-2PACz,0.248,2PACz,0.083,,,,,,,1200,10,5000,30,5,260,100,20,,,,,,,,,,,,,,,8.39e+39,-1.53e+42,-6.4e-05,8.53443,6474,CH1,v1,
25894,20250106,53,Cs0.05MA0.16FA0.79PbI2.9Br0.1,1.73,MACl,7.0,PMACl,0.7,,,Me-2PACz,0.248,2PACz,0.083,,,,,,,1200,10,5000,30,5,260,100,20,,,,,,,,,,,,,,,18.6841,74.2765,1.11436,22.5734,6474,CH2,v1,
25895,20250106,53,Cs0.05MA0.16FA0.79PbI2.9Br0.1,1.73,MACl,7.0,PMACl,0.7,,,Me-2PACz,0.248,2PACz,0.083,,,,,,,1200,10,5000,30,5,260,100,20,,,,,,,,,,,,,,,14.4339,66.2988,0.913794,23.8249,6474,CH3,v1,
25896,20250106,53,Cs0.05MA0.16FA0.79PbI2.9Br0.1,1.73,MACl,7.0,PMACl,0.7,,,Me-2PACz,0.248,2PACz,0.083,,,,,,,1200,10,5000,30,5,260,100,20,,,,,,,,,,,,,,,18.4955,74.7985,1.10681,22.3408,6474,CH4,v1,
25897,20250106,53,Cs0.05MA0.16FA0.79PbI2.9Br0.1,1.73,MACl,7.0,PMACl,0.7,,,Me-2PACz,0.248,2PACz,0.083,,,,,,,1400,10,5400,25,7,180,105,15,,,,,,,,,,,,,,,16.6989,162.394,0.501974,20.4851,6475,CH1,v1,
25898,20250106,53,Cs0.05MA0.16FA0.79PbI2.9Br0.1,1.73,MACl,7.0,PMACl,0.7,,,Me-2PACz,0.248,2PACz,0.083,,,,,,,1400,10,5400,25,7,180,105,15,,,,,,,,,,,,,,,19.0111,75.9933,1.09153,22.9191,6475,CH2,v1,
25899,20250106,53,Cs0.05MA0.16FA0.79PbI2.9Br0.1,1.73,MACl,7.0,PMACl,0.7,,,Me-2PACz,0.248,2PACz,0.083,,,,,,,1400,10,5400,25,7,180,105,15,,,,,,,,,,,,,,,18.7899,75.269,1.10071,22.6795,6475,CH3,v1,
25900,20250106,53,Cs0.05MA0.16FA0.79PbI2.9Br0.1,1.73,MACl,7.0,PMACl,0.7,,,Me-2PACz,0.248,2PACz,0.083,,,,,,,1400,10,5400,25,7,180,105,15,,,,,,,,,,,,,,,18.3202,74.5275,1.10459,22.2542,6475,CH4,v1,
25901,20250106,53,Cs0.05MA0.16FA0.79PbI2.9Br0.1,1.73,MACl,7.0,PMACl,0.7,,,Me-2PACz,0.248,2PACz,0.083,,,,,,,1400,10,5400,25,7,180,105,15,,,,,,,,,,,,,,,0.0387195,17.9001,0.013212,16.3724,6476,CH1,v1,
25902,20250106,53,Cs0.05MA0.16FA0.79PbI2.9Br0.1,1.73,MACl,7.0,PMACl,0.7,,,Me-2PACz,0.248,2PACz,0.083,,,,,,,1400,10,5400,25,7,180,105,15,,,,,,,,,,,,,,,18.8777,73.3113,1.1029,23.3474,6476,CH2,v1,
25903,20250106,53,Cs0.05MA0.16FA0.79PbI2.9Br0.1,1.73,MACl,7.0,PMACl,0.7,,,Me-2PACz,0.248,2PACz,0.083,,,,,,,1400,10,5400,25,7,180,105,15,,,,,,,,,,,,,,,0.741947,85.993,0.041209,20.9372,6476,CH3,v1,
25904,20250106,53,Cs0.05MA0.16FA0.79PbI2.9Br0.1,1.73,MACl,7.0,PMACl,0.7,,,Me-2PACz,0.248,2PACz,0.083,,,,,,,1400,10,5400,25,7,180,105,15,,,,,,,,,,,,,,,17.6523,72.5237,1.10325,22.062,6476,CH4,v1,
25905,20250106,53,Cs0.05MA0.16FA0.79PbI2.9Br0.1,1.73,MACl,7.0,PMACl,0.7,,,Me-2PACz,0.248,2PACz,0.083,,,,,,,1300,12,5500,28,9,190,110,25,,,,,,,,,,,,,,,2.15e+39,8.7e+40,0.113961,21.7172,6477,CH1,v1,
25906,20250106,53,Cs0.05MA0.16FA0.79PbI2.9Br0.1,1.73,MACl,7.0,PMACl,0.7,,,Me-2PACz,0.248,2PACz,0.083,,,,,,,1300,12,5500,28,9,190,110,25,,,,,,,,,,,,,,,20.1898,74.8668,1.10243,24.4619,6477,CH2,v1,
25907,20250106,53,Cs0.05MA0.16FA0.79PbI2.9Br0.1,1.73,MACl,7.0,PMACl,0.7,,,Me-2PACz,0.248,2PACz,0.083,,,,,,,1300,12,5500,28,9,190,110,25,,,,,,,,,,,,,,,20.536,75.496,1.10517,24.6128,6477,CH3,v1,
25908,20250106,53,Cs0.05MA0.16FA0.79PbI2.9Br0.1,1.73,MACl,7.0,PMACl,0.7,,,Me-2PACz,0.248,2PACz,0.083,,,,,,,1300,12,5500,28,9,190,110,25,,,,,,,,,,,,,,,19.8788,75.4322,1.10469,23.8557,6477,CH4,v1,
25909,20250106,53,Cs0.05MA0.16FA0.79PbI2.9Br0.1,1.73,MACl,7.0,PMACl,0.7,,,Me-2PACz,0.248,2PACz,0.083,,,,,,,1300,12,5500,28,9,190,110,25,,,,,,,,,,,,,,,10.5924,27277.0,0.018991,2.0448,6478,CH1,v1,
25910,20250106,53,Cs0.05MA0.16FA0.79PbI2.9Br0.1,1.73,MACl,7.0,PMACl,0.7,,,Me-2PACz,0.248,2PACz,0.083,,,,,,,1300,12,5500,28,9,190,110,25,,,,,,,,,,,,,,,3.01326,26.1711,0.462743,24.8815,6478,CH2,v1,
25911,20250106,53,Cs0.05MA0.16FA0.79PbI2.9Br0.1,1.73,MACl,7.0,PMACl,0.7,,,Me-2PACz,0.248,2PACz,0.083,,,,,,,1300,12,5500,28,9,190,110,25,,,,,,,,,,,,,,,19.9203,74.1044,1.11347,24.142,6478,CH3,v1,
25912,20250106,53,Cs0.05MA0.16FA0.79PbI2.9Br0.1,1.73,MACl,7.0,PMACl,0.7,,,Me-2PACz,0.248,2PACz,0.083,,,,,,,1300,12,5500,28,9,190,110,25,,,,,,,,,,,,,,,19.2692,74.2701,1.10489,23.4818,6478,CH4,v1,
25913,20250106,53,Cs0.05MA0.16FA0.79PbI2.9Br0.1,1.73,MACl,7.0,PMACl,0.7,,,Me-2PACz,0.248,2PACz,0.083,,,,,,,1000,15,5800,35,6,210,105,30,,,,,,,,,,,,,,,3.44717,53.1901,0.10527,61.564,6479,CH1,v1,
25914,20250106,53,Cs0.05MA0.16FA0.79PbI2.9Br0.1,1.73,MACl,7.0,PMACl,0.7,,,Me-2PACz,0.248,2PACz,0.083,,,,,,,1000,15,5800,35,6,210,105,30,,,,,,,,,,,,,,,16.6731,67.2218,1.09587,22.6334,6479,CH2,v1,
25915,20250106,53,Cs0.05MA0.16FA0.79PbI2.9Br0.1,1.73,MACl,7.0,PMACl,0.7,,,Me-2PACz,0.248,2PACz,0.083,,,,,,,1000,15,5800,35,6,210,105,30,,,,,,,,,,,,,,,0.274711,24.4685,0.052004,21.5891,6479,CH3,v1,
25916,20250106,53,Cs0.05MA0.16FA0.79PbI2.9Br0.1,1.73,MACl,7.0,PMACl,0.7,,,Me-2PACz,0.248,2PACz,0.083,,,,,,,1000,15,5800,35,6,210,105,30,,,,,,,,,,,,,,,2.88847,33.0633,0.436491,20.0146,6479,CH4,v1,
25917,20250106,53,Cs0.05MA0.16FA0.79PbI2.9Br0.1,1.73,MACl,7.0,PMACl,0.7,,,Me-2PACz,0.248,2PACz,0.083,,,,,,,1000,15,5800,35,6,210,105,30,,,,,,,,,,,,,,,1.14e+39,3244.04,1.49e+34,2.35727,6480,CH1,v1,
25918,20250106,53,Cs0.05MA0.16FA0.79PbI2.9Br0.1,1.73,MACl,7.0,PMACl,0.7,,,Me-2PACz,0.248,2PACz,0.083,,,,,,,1000,15,5800,35,6,210,105,30,,,,,,,,,,,,,,,18.6784,75.2077,1.08538,22.882,6480,CH2,v1,
25919,20250106,53,Cs0.05MA0.16FA0.79PbI2.9Br0.1,1.73,MACl,7.0,PMACl,0.7,,,Me-2PACz,0.248,2PACz,0.083,,,,,,,1000,15,5800,35,6,210,105,30,,,,,,,,,,,,,,,18.4843,64.2804,0.985767,29.1709,6480,CH3,v1,
25920,20250106,53,Cs0.05MA0.16FA0.79PbI2.9Br0.1,1.73,MACl,7.0,PMACl,0.7,,,Me-2PACz,0.248,2PACz,0.083,,,,,,,1000,15,5800,35,6,210,105,30,,,,,,,,,,,,,,,12.982,46.6273,1.04382,26.6734,6480,CH4,v1,
25921,20250106,53,Cs0.05MA0.16FA0.79PbI2.9Br0.1,1.73,MACl,7.0,PMACl,0.7,,,Me-2PACz,0.248,2PACz,0.083,,,,,,,1800,10,6000,30,10,220,110,20,,,,,,,,,,,,,,,5.65e+38,8.5e+40,0.03605,18.4445,6481,CH1,v1,
25922,20250106,53,Cs0.05MA0.16FA0.79PbI2.9Br0.1,1.73,MACl,7.0,PMACl,0.7,,,Me-2PACz,0.248,2PACz,0.083,,,,,,,1800,10,6000,30,10,220,110,20,,,,,,,,,,,,,,,12.111,60.9682,1.11745,17.7765,6481,CH2,v1,
25923,20250106,53,Cs0.05MA0.16FA0.79PbI2.9Br0.1,1.73,MACl,7.0,PMACl,0.7,,,Me-2PACz,0.248,2PACz,0.083,,,,,,,1800,10,6000,30,10,220,110,20,,,,,,,,,,,,,,,14.1925,65.704,1.11377,19.3941,6481,CH3,v1,
25924,20250106,53,Cs0.05MA0.16FA0.79PbI2.9Br0.1,1.73,MACl,7.0,PMACl,0.7,,,Me-2PACz,0.248,2PACz,0.083,,,,,,,1800,10,6000,30,10,220,110,20,,,,,,,,,,,,,,,7.58932,47.4342,1.04663,15.2868,6481,CH4,v1,
25925,20250106,53,Cs0.05MA0.16FA0.79PbI2.9Br0.1,1.73,MACl,7.0,PMACl,0.7,,,Me-2PACz,0.248,2PACz,0.083,,,,,,,1800,10,6000,30,10,220,110,20,,,,,,,,,,,,,,,8.42571,39.5427,0.924929,23.0373,6482,CH1,v1,
25926,20250106,53,Cs0.05MA0.16FA0.79PbI2.9Br0.1,1.73,MACl,7.0,PMACl,0.7,,,Me-2PACz,0.248,2PACz,0.083,,,,,,,1800,10,6000,30,10,220,110,20,,,,,,,,,,,,,,,14.6824,64.4501,1.10896,20.5426,6482,CH2,v1,
25927,20250106,53,Cs0.05MA0.16FA0.79PbI2.9Br0.1,1.73,MACl,7.0,PMACl,0.7,,,Me-2PACz,0.248,2PACz,0.083,,,,,,,1800,10,6000,30,10,220,110,20,,,,,,,,,,,,,,,12.0904,52.7202,1.08515,21.1337,6482,CH3,v1,
25928,20250106,53,Cs0.05MA0.16FA0.79PbI2.9Br0.1,1.73,MACl,7.0,PMACl,0.7,,,Me-2PACz,0.248,2PACz,0.083,,,,,,,1800,10,6000,30,10,220,110,20,,,,,,,,,,,,,,,15.5776,68.4467,1.09439,20.7957,6482,CH4,v1,
25929,20250106,53,Cs0.05MA0.16FA0.79PbI2.9Br0.1,1.73,MACl,7.0,PMACl,0.7,,,Me-2PACz,0.248,2PACz,0.083,,,,,,,1500,12,5200,25,5,200,115,15,,,,,,,,,,,,,,,44.5507,49896.4,0.005134,17.3897,6483,CH1,v1,
25930,20250106,53,Cs0.05MA0.16FA0.79PbI2.9Br0.1,1.73,MACl,7.0,PMACl,0.7,,,Me-2PACz,0.248,2PACz,0.083,,,,,,,1500,12,5200,25,5,200,115,15,,,,,,,,,,,,,,,1.49e-05,0.11839,0.001207,10.4569,6483,CH2,v1,
25931,20250106,53,Cs0.05MA0.16FA0.79PbI2.9Br0.1,1.73,MACl,7.0,PMACl,0.7,,,Me-2PACz,0.248,2PACz,0.083,,,,,,,1500,12,5200,25,5,200,115,15,,,,,,,,,,,,,,,0.731118,24.6454,0.121111,24.4943,6483,CH3,v1,
25932,20250106,53,Cs0.05MA0.16FA0.79PbI2.9Br0.1,1.73,MACl,7.0,PMACl,0.7,,,Me-2PACz,0.248,2PACz,0.083,,,,,,,1500,12,5200,25,5,200,115,15,,,,,,,,,,,,,,,13.6616,58.1365,1.10787,21.2111,6483,CH4,v1,
25933,20250106,53,Cs0.05MA0.16FA0.79PbI2.9Br0.1,1.73,MACl,7.0,PMACl,0.7,,,Me-2PACz,0.248,2PACz,0.083,,,,,,,1500,12,5200,25,5,200,115,15,,,,,,,,,,,,,,,1.82e+40,4.5e+40,0.152921,264.038,6484,CH1,v1,
25934,20250106,53,Cs0.05MA0.16FA0.79PbI2.9Br0.1,1.73,MACl,7.0,PMACl,0.7,,,Me-2PACz,0.248,2PACz,0.083,,,,,,,1500,12,5200,25,5,200,115,15,,,,,,,,,,,,,,,0.0523194,22.4977,0.015608,14.8995,6484,CH2,v1,
25935,20250106,53,Cs0.05MA0.16FA0.79PbI2.9Br0.1,1.73,MACl,7.0,PMACl,0.7,,,Me-2PACz,0.248,2PACz,0.083,,,,,,,1500,12,5200,25,5,200,115,15,,,,,,,,,,,,,,,0.275817,24.8275,0.054199,20.4972,6484,CH3,v1,
25936,20250106,53,Cs0.05MA0.16FA0.79PbI2.9Br0.1,1.73,MACl,7.0,PMACl,0.7,,,Me-2PACz,0.248,2PACz,0.083,,,,,,,1500,12,5200,25,5,200,115,15,,,,,,,,,,,,,,,12.6483,62.2393,1.07907,18.833,6484,CH4,v1,
25937,20250106,53,Cs0.05MA0.16FA0.79PbI2.9Br0.1,1.73,MACl,7.0,PMACl,0.7,,,Me-2PACz,0.248,2PACz,0.083,,,,,,,2000,10,5000,32,8,250,100,25,,,,,,,,,,,,,,,16.323,63.4534,1.10199,23.3435,6485,CH1,v1,
25938,20250106,53,Cs0.05MA0.16FA0.79PbI2.9Br0.1,1.73,MACl,7.0,PMACl,0.7,,,Me-2PACz,0.248,2PACz,0.083,,,,,,,2000,10,5000,32,8,250,100,25,,,,,,,,,,,,,,,15.9585,62.3269,1.10447,23.1828,6485,CH2,v1,
25939,20250106,53,Cs0.05MA0.16FA0.79PbI2.9Br0.1,1.73,MACl,7.0,PMACl,0.7,,,Me-2PACz,0.248,2PACz,0.083,,,,,,,2000,10,5000,32,8,250,100,25,,,,,,,,,,,,,,,17.1766,105.209,0.692567,23.5733,6485,CH3,v1,
25940,20250106,53,Cs0.05MA0.16FA0.79PbI2.9Br0.1,1.73,MACl,7.0,PMACl,0.7,,,Me-2PACz,0.248,2PACz,0.083,,,,,,,2000,10,5000,32,8,250,100,25,,,,,,,,,,,,,,,16.4325,64.466,1.10361,23.097,6485,CH4,v1,
25941,20250106,53,Cs0.05MA0.16FA0.79PbI2.9Br0.1,1.73,MACl,7.0,PMACl,0.7,,,Me-2PACz,0.248,2PACz,0.083,,,,,,,2000,10,5000,32,8,250,100,25,,,,,,,,,,,,,,,16.5939,77.1148,0.947996,22.6988,6486,CH1,v1,
25942,20250106,53,Cs0.05MA0.16FA0.79PbI2.9Br0.1,1.73,MACl,7.0,PMACl,0.7,,,Me-2PACz,0.248,2PACz,0.083,,,,,,,2000,10,5000,32,8,250,100,25,,,,,,,,,,,,,,,15.7693,61.1293,1.11409,23.1548,6486,CH2,v1,
25943,20250106,53,Cs0.05MA0.16FA0.79PbI2.9Br0.1,1.73,MACl,7.0,PMACl,0.7,,,Me-2PACz,0.248,2PACz,0.083,,,,,,,2000,10,5000,32,8,250,100,25,,,,,,,,,,,,,,,15.9126,61.6333,1.113,23.1969,6486,CH3,v1,
25944,20250106,53,Cs0.05MA0.16FA0.79PbI2.9Br0.1,1.73,MACl,7.0,PMACl,0.7,,,Me-2PACz,0.248,2PACz,0.083,,,,,,,2000,10,5000,32,8,250,100,25,,,,,,,,,,,,,,,15.4801,61.5573,1.11109,22.6332,6486,CH4,v1,
25945,20250106,53,Cs0.05MA0.16FA0.79PbI2.9Br0.1,1.73,MACl,7.0,PMACl,0.7,,,Me-2PACz,0.248,2PACz,0.083,,,,,,,1250,10,5700,28,12,170,110,30,,,,,,,,,,,,,,,9.27283,88.9408,0.618221,16.8643,6487,CH1,v1,
25946,20250106,53,Cs0.05MA0.16FA0.79PbI2.9Br0.1,1.73,MACl,7.0,PMACl,0.7,,,Me-2PACz,0.248,2PACz,0.083,,,,,,,1250,10,5700,28,12,170,110,30,,,,,,,,,,,,,,,14.5991,57.2694,1.10075,23.1587,6487,CH2,v1,
25947,20250106,53,Cs0.05MA0.16FA0.79PbI2.9Br0.1,1.73,MACl,7.0,PMACl,0.7,,,Me-2PACz,0.248,2PACz,0.083,,,,,,,1250,10,5700,28,12,170,110,30,,,,,,,,,,,,,,,14.4158,57.6624,1.09735,22.7824,6487,CH3,v1,
25948,20250106,53,Cs0.05MA0.16FA0.79PbI2.9Br0.1,1.73,MACl,7.0,PMACl,0.7,,,Me-2PACz,0.248,2PACz,0.083,,,,,,,1250,10,5700,28,12,170,110,30,,,,,,,,,,,,,,,14.2438,59.4159,1.0936,21.9211,6487,CH4,v1,
25949,20250106,53,Cs0.05MA0.16FA0.79PbI2.9Br0.1,1.73,MACl,7.0,PMACl,0.7,,,Me-2PACz,0.248,2PACz,0.083,,,,,,,1250,10,5700,28,12,170,110,30,,,,,,,,,,,,,,,1.66e+39,3.18e+40,0.283205,18.4586,6488,CH1,v1,
25950,20250106,53,Cs0.05MA0.16FA0.79PbI2.9Br0.1,1.73,MACl,7.0,PMACl,0.7,,,Me-2PACz,0.248,2PACz,0.083,,,,,,,1250,10,5700,28,12,170,110,30,,,,,,,,,,,,,,,13.1888,55.2652,1.10156,21.6642,6488,CH2,v1,
25951,20250106,53,Cs0.05MA0.16FA0.79PbI2.9Br0.1,1.73,MACl,7.0,PMACl,0.7,,,Me-2PACz,0.248,2PACz,0.083,,,,,,,1250,10,5700,28,12,170,110,30,,,,,,,,,,,,,,,3.5248,22.3401,0.743766,21.2135,6488,CH3,v1,
25952,20250106,53,Cs0.05MA0.16FA0.79PbI2.9Br0.1,1.73,MACl,7.0,PMACl,0.7,,,Me-2PACz,0.248,2PACz,0.083,,,,,,,1250,10,5700,28,12,170,110,30,,,,,,,,,,,,,,,13.6362,58.0806,1.09386,21.4634,6488,CH4,v1,
25953,20250106,53,Cs0.05MA0.16FA0.79PbI2.9Br0.1,1.73,MACl,7.0,PMACl,0.7,,,Me-2PACz,0.248,2PACz,0.083,,,,,,,1100,10,5900,35,7,180,105,20,,,,,,,,,,,,,,,0.948095,25.964,0.162332,22.4946,6489,CH1,v1,
25954,20250106,53,Cs0.05MA0.16FA0.79PbI2.9Br0.1,1.73,MACl,7.0,PMACl,0.7,,,Me-2PACz,0.248,2PACz,0.083,,,,,,,1100,10,5900,35,7,180,105,20,,,,,,,,,,,,,,,16.8543,63.9899,1.12136,23.4884,6489,CH2,v1,
25955,20250106,53,Cs0.05MA0.16FA0.79PbI2.9Br0.1,1.73,MACl,7.0,PMACl,0.7,,,Me-2PACz,0.248,2PACz,0.083,,,,,,,1100,10,5900,35,7,180,105,20,,,,,,,,,,,,,,,16.6952,64.1576,1.1138,23.3634,6489,CH3,v1,
25956,20250106,53,Cs0.05MA0.16FA0.79PbI2.9Br0.1,1.73,MACl,7.0,PMACl,0.7,,,Me-2PACz,0.248,2PACz,0.083,,,,,,,1100,10,5900,35,7,180,105,20,,,,,,,,,,,,,,,16.7987,65.3246,1.11521,23.0591,6489,CH4,v1,
25957,20250106,53,Cs0.05MA0.16FA0.79PbI2.9Br0.1,1.73,MACl,7.0,PMACl,0.7,,,Me-2PACz,0.248,2PACz,0.083,,,,,,,1100,10,5900,35,7,180,105,20,,,,,,,,,,,,,,,16.6916,66.8728,1.10092,22.6721,6490,CH1,v1,
25958,20250106,53,Cs0.05MA0.16FA0.79PbI2.9Br0.1,1.73,MACl,7.0,PMACl,0.7,,,Me-2PACz,0.248,2PACz,0.083,,,,,,,1100,10,5900,35,7,180,105,20,,,,,,,,,,,,,,,14.7301,59.258,1.10577,22.4799,6490,CH2,v1,
25959,20250106,53,Cs0.05MA0.16FA0.79PbI2.9Br0.1,1.73,MACl,7.0,PMACl,0.7,,,Me-2PACz,0.248,2PACz,0.083,,,,,,,1100,10,5900,35,7,180,105,20,,,,,,,,,,,,,,,0.343286,24.974,0.067472,20.3724,6490,CH3,v1,
25960,20250106,53,Cs0.05MA0.16FA0.79PbI2.9Br0.1,1.73,MACl,7.0,PMACl,0.7,,,Me-2PACz,0.248,2PACz,0.083,,,,,,,1100,10,5900,35,7,180,105,20,,,,,,,,,,,,,,,15.0502,61.7743,1.10087,22.1309,6490,CH4,v1,
25961,20250106,53,Cs0.05MA0.16FA0.79PbI2.9Br0.1,1.73,MACl,7.0,PMACl,0.7,,,Me-2PACz,0.248,2PACz,0.083,,,,,,,1200,12,5300,40,5,260,100,15,,,,,,,,,,,,,,,14.321,59.9119,1.09842,21.7616,6491,CH1,v1,
25962,20250106,53,Cs0.05MA0.16FA0.79PbI2.9Br0.1,1.73,MACl,7.0,PMACl,0.7,,,Me-2PACz,0.248,2PACz,0.083,,,,,,,1200,12,5300,40,5,260,100,15,,,,,,,,,,,,,,,15.0307,60.9078,1.10552,22.3223,6491,CH2,v1,
25963,20250106,53,Cs0.05MA0.16FA0.79PbI2.9Br0.1,1.73,MACl,7.0,PMACl,0.7,,,Me-2PACz,0.248,2PACz,0.083,,,,,,,1200,12,5300,40,5,260,100,15,,,,,,,,,,,,,,,13.5782,55.3515,1.10108,22.2788,6491,CH3,v1,
25964,20250106,53,Cs0.05MA0.16FA0.79PbI2.9Br0.1,1.73,MACl,7.0,PMACl,0.7,,,Me-2PACz,0.248,2PACz,0.083,,,,,,,1200,12,5300,40,5,260,100,15,,,,,,,,,,,,,,,15.3994,63.1949,1.10196,22.1135,6491,CH4,v1,
25965,20250106,53,Cs0.05MA0.16FA0.79PbI2.9Br0.1,1.73,MACl,7.0,PMACl,0.7,,,Me-2PACz,0.248,2PACz,0.083,,,,,,,1200,12,5300,40,5,260,100,15,,,,,,,,,,,,,,,15.8743,72.5069,0.953839,22.953,6492,CH1,v1,
25966,20250106,53,Cs0.05MA0.16FA0.79PbI2.9Br0.1,1.73,MACl,7.0,PMACl,0.7,,,Me-2PACz,0.248,2PACz,0.083,,,,,,,1200,12,5300,40,5,260,100,15,,,,,,,,,,,,,,,16.8705,64.753,1.10666,23.5425,6492,CH2,v1,
25967,20250106,53,Cs0.05MA0.16FA0.79PbI2.9Br0.1,1.73,MACl,7.0,PMACl,0.7,,,Me-2PACz,0.248,2PACz,0.083,,,,,,,1200,12,5300,40,5,260,100,15,,,,,,,,,,,,,,,16.7823,127.309,0.565388,23.3155,6492,CH3,v1,
25968,20250106,53,Cs0.05MA0.16FA0.79PbI2.9Br0.1,1.73,MACl,7.0,PMACl,0.7,,,Me-2PACz,0.248,2PACz,0.083,,,,,,,1200,12,5300,40,5,260,100,15,,,,,,,,,,,,,,,17.0526,67.264,1.10468,22.9493,6492,CH4,v1,
25969,20250106,53,Cs0.05MA0.16FA0.79PbI2.9Br0.1,1.73,MACl,7.0,PMACl,0.7,,,Me-2PACz,0.248,2PACz,0.083,,,,,,,1600,10,4800,25,9,240,110,25,,,,,,,,,,,,,,,17.4179,69.7357,1.03021,24.2447,6493,CH1,v1,
25970,20250106,53,Cs0.05MA0.16FA0.79PbI2.9Br0.1,1.73,MACl,7.0,PMACl,0.7,,,Me-2PACz,0.248,2PACz,0.083,,,,,,,1600,10,4800,25,9,240,110,25,,,,,,,,,,,,,,,18.0751,66.8694,1.11284,24.2897,6493,CH2,v1,
25971,20250106,53,Cs0.05MA0.16FA0.79PbI2.9Br0.1,1.73,MACl,7.0,PMACl,0.7,,,Me-2PACz,0.248,2PACz,0.083,,,,,,,1600,10,4800,25,9,240,110,25,,,,,,,,,,,,,,,12.5246,960.025,0.063448,20.5618,6493,CH3,v1,
25972,20250106,53,Cs0.05MA0.16FA0.79PbI2.9Br0.1,1.73,MACl,7.0,PMACl,0.7,,,Me-2PACz,0.248,2PACz,0.083,,,,,,,1600,10,4800,25,9,240,110,25,,,,,,,,,,,,,,,11.2372,2115.63,0.026914,19.7351,6493,CH4,v1,
25973,20250106,53,Cs0.05MA0.16FA0.79PbI2.9Br0.1,1.73,MACl,7.0,PMACl,0.7,,,Me-2PACz,0.248,2PACz,0.083,,,,,,,1600,10,4800,25,9,240,110,25,,,,,,,,,,,,,,,17.9324,66.095,1.09996,24.6657,6494,CH1,v1,
25974,20250106,53,Cs0.05MA0.16FA0.79PbI2.9Br0.1,1.73,MACl,7.0,PMACl,0.7,,,Me-2PACz,0.248,2PACz,0.083,,,,,,,1600,10,4800,25,9,240,110,25,,,,,,,,,,,,,,,18.5833,67.121,1.11835,24.7563,6494,CH2,v1,
25975,20250106,53,Cs0.05MA0.16FA0.79PbI2.9Br0.1,1.73,MACl,7.0,PMACl,0.7,,,Me-2PACz,0.248,2PACz,0.083,,,,,,,1600,10,4800,25,9,240,110,25,,,,,,,,,,,,,,,18.6743,68.0565,1.11597,24.5879,6494,CH3,v1,
25976,20250106,53,Cs0.05MA0.16FA0.79PbI2.9Br0.1,1.73,MACl,7.0,PMACl,0.7,,,Me-2PACz,0.248,2PACz,0.083,,,,,,,1600,10,4800,25,9,240,110,25,,,,,,,,,,,,,,,18.6543,69.4118,1.11579,24.086,6494,CH4,v1,
25977,20250106,53,Cs0.05MA0.16FA0.79PbI2.9Br0.1,1.73,MACl,7.0,PMACl,0.7,,,Me-2PACz,0.248,2PACz,0.083,,,,,,,1000,12,5400,30,6,230,105,30,,,,,,,,,,,,,,,15.3252,64.8919,0.973033,24.271,6495,CH1,v1,
25978,20250106,53,Cs0.05MA0.16FA0.79PbI2.9Br0.1,1.73,MACl,7.0,PMACl,0.7,,,Me-2PACz,0.248,2PACz,0.083,,,,,,,1000,12,5400,30,6,230,105,30,,,,,,,,,,,,,,,13.4425,51.4403,1.07526,24.3032,6495,CH2,v1,
25979,20250106,53,Cs0.05MA0.16FA0.79PbI2.9Br0.1,1.73,MACl,7.0,PMACl,0.7,,,Me-2PACz,0.248,2PACz,0.083,,,,,,,1000,12,5400,30,6,230,105,30,,,,,,,,,,,,,,,0.103368,24.235,0.024124,17.6801,6495,CH3,v1,
25980,20250106,53,Cs0.05MA0.16FA0.79PbI2.9Br0.1,1.73,MACl,7.0,PMACl,0.7,,,Me-2PACz,0.248,2PACz,0.083,,,,,,,1000,12,5400,30,6,230,105,30,,,,,,,,,,,,,,,16.3005,61.7007,1.11129,23.7729,6495,CH4,v1,
25981,20250106,53,Cs0.05MA0.16FA0.79PbI2.9Br0.1,1.73,MACl,7.0,PMACl,0.7,,,Me-2PACz,0.248,2PACz,0.083,,,,,,,1000,12,5400,30,6,230,105,30,,,,,,,,,,,,,,,31.5516,406.103,0.320536,24.2386,6496,CH1,v1,
25982,20250106,53,Cs0.05MA0.16FA0.79PbI2.9Br0.1,1.73,MACl,7.0,PMACl,0.7,,,Me-2PACz,0.248,2PACz,0.083,,,,,,,1000,12,5400,30,6,230,105,30,,,,,,,,,,,,,,,17.9744,66.3817,1.0952,24.7237,6496,CH2,v1,
25983,20250106,53,Cs0.05MA0.16FA0.79PbI2.9Br0.1,1.73,MACl,7.0,PMACl,0.7,,,Me-2PACz,0.248,2PACz,0.083,,,,,,,1000,12,5400,30,6,230,105,30,,,,,,,,,,,,,,,17.7452,65.1988,1.1036,24.6621,6496,CH3,v1,
25984,20250106,53,Cs0.05MA0.16FA0.79PbI2.9Br0.1,1.73,MACl,7.0,PMACl,0.7,,,Me-2PACz,0.248,2PACz,0.083,,,,,,,1000,12,5400,30,6,230,105,30,,,,,,,,,,,,,,,17.7918,66.6137,1.10402,24.1924,6496,CH4,v1,
25985,20250106,53,Cs0.05MA0.16FA0.79PbI2.9Br0.1,1.73,MACl,7.0,PMACl,0.7,,,py3,0.165,DMACPA,0.165,,,,,,,1100,10,5000,30,5,170,100,20,,,,,,,,,,,,,,,1.19e+39,3.25e+40,0.174122,21.0332,6497,CH1,v1,
25986,20250106,53,Cs0.05MA0.16FA0.79PbI2.9Br0.1,1.73,MACl,7.0,PMACl,0.7,,,py3,0.165,DMACPA,0.165,,,,,,,1100,10,5000,30,5,170,100,20,,,,,,,,,,,,,,,19.4468,67.4932,1.10589,26.0541,6497,CH2,v1,
25987,20250106,53,Cs0.05MA0.16FA0.79PbI2.9Br0.1,1.73,MACl,7.0,PMACl,0.7,,,py3,0.165,DMACPA,0.165,,,,,,,1100,10,5000,30,5,170,100,20,,,,,,,,,,,,,,,19.5793,68.3298,1.106,25.9079,6497,CH3,v1,
25988,20250106,53,Cs0.05MA0.16FA0.79PbI2.9Br0.1,1.73,MACl,7.0,PMACl,0.7,,,py3,0.165,DMACPA,0.165,,,,,,,1100,10,5000,30,5,170,100,20,,,,,,,,,,,,,,,19.8455,70.2714,1.10949,25.4542,6497,CH4,v1,
25989,20250106,53,Cs0.05MA0.16FA0.79PbI2.9Br0.1,1.73,MACl,7.0,PMACl,0.7,,,py3,0.165,DMACPA,0.165,,,,,,,1100,10,5000,30,5,170,100,20,,,,,,,,,,,,,,,16.8679,62.5517,1.10171,24.4768,6498,CH1,v1,
25990,20250106,53,Cs0.05MA0.16FA0.79PbI2.9Br0.1,1.73,MACl,7.0,PMACl,0.7,,,py3,0.165,DMACPA,0.165,,,,,,,1100,10,5000,30,5,170,100,20,,,,,,,,,,,,,,,17.1517,62.8183,1.11495,24.4887,6498,CH2,v1,
25991,20250106,53,Cs0.05MA0.16FA0.79PbI2.9Br0.1,1.73,MACl,7.0,PMACl,0.7,,,py3,0.165,DMACPA,0.165,,,,,,,1100,10,5000,30,5,170,100,20,,,,,,,,,,,,,,,17.3547,64.0711,1.11451,24.3037,6498,CH3,v1,
25992,20250106,53,Cs0.05MA0.16FA0.79PbI2.9Br0.1,1.73,MACl,7.0,PMACl,0.7,,,py3,0.165,DMACPA,0.165,,,,,,,1100,10,5000,30,5,170,100,20,,,,,,,,,,,,,,,16.9087,64.1273,1.11866,23.5706,6498,CH4,v1,
25993,20250106,53,Cs0.05MA0.16FA0.79PbI2.9Br0.1,1.73,MACl,7.0,PMACl,0.7,,,py3,0.165,DMACPA,0.165,,,,,,,1300,12,5400,25,10,180,105,15,,,,,,,,,,,,,,,4.93169,28.5806,0.735703,23.4543,6499,CH1,v1,
25994,20250106,53,Cs0.05MA0.16FA0.79PbI2.9Br0.1,1.73,MACl,7.0,PMACl,0.7,,,py3,0.165,DMACPA,0.165,,,,,,,1300,12,5400,25,10,180,105,15,,,,,,,,,,,,,,,13.8795,52.3081,1.10526,24.0072,6499,CH2,v1,
25995,20250106,53,Cs0.05MA0.16FA0.79PbI2.9Br0.1,1.73,MACl,7.0,PMACl,0.7,,,py3,0.165,DMACPA,0.165,,,,,,,1300,12,5400,25,10,180,105,15,,,,,,,,,,,,,,,14.7798,56.0038,1.10484,23.8865,6499,CH3,v1,
25996,20250106,53,Cs0.05MA0.16FA0.79PbI2.9Br0.1,1.73,MACl,7.0,PMACl,0.7,,,py3,0.165,DMACPA,0.165,,,,,,,1300,12,5400,25,10,180,105,15,,,,,,,,,,,,,,,15.7861,60.5271,1.10435,23.6166,6499,CH4,v1,
25997,20250106,53,Cs0.05MA0.16FA0.79PbI2.9Br0.1,1.73,MACl,7.0,PMACl,0.7,,,py3,0.165,DMACPA,0.165,,,,,,,1300,12,5400,25,10,180,105,15,,,,,,,,,,,,,,,17.7981,65.7819,1.10938,24.3887,6500,CH1,v1,
25998,20250106,53,Cs0.05MA0.16FA0.79PbI2.9Br0.1,1.73,MACl,7.0,PMACl,0.7,,,py3,0.165,DMACPA,0.165,,,,,,,1300,12,5400,25,10,180,105,15,,,,,,,,,,,,,,,17.9104,66.8061,1.11482,24.0483,6500,CH2,v1,
25999,20250106,53,Cs0.05MA0.16FA0.79PbI2.9Br0.1,1.73,MACl,7.0,PMACl,0.7,,,py3,0.165,DMACPA,0.165,,,,,,,1300,12,5400,25,10,180,105,15,,,,,,,,,,,,,,,17.6068,66.9532,1.11413,23.6032,6500,CH3,v1,
26000,20250106,53,Cs0.05MA0.16FA0.79PbI2.9Br0.1,1.73,MACl,7.0,PMACl,0.7,,,py3,0.165,DMACPA,0.165,,,,,,,1300,12,5400,25,10,180,105,15,,,,,,,,,,,,,,,17.0889,67.3244,1.09516,23.1774,6500,CH4,v1,
26001,20250106,53,Cs0.05MA0.16FA0.79PbI2.9Br0.1,1.73,MACl,7.0,PMACl,0.7,,,py3,0.165,DMACPA,0.165,,,,,,,1400,10,5700,28,9,200,110,25,,,,,,,,,,,,,,,17.0829,64.1126,1.09488,24.3362,6501,CH1,v1,
26002,20250106,53,Cs0.05MA0.16FA0.79PbI2.9Br0.1,1.73,MACl,7.0,PMACl,0.7,,,py3,0.165,DMACPA,0.165,,,,,,,1400,10,5700,28,9,200,110,25,,,,,,,,,,,,,,,17.3035,65.2593,1.10402,24.0167,6501,CH2,v1,
26003,20250106,53,Cs0.05MA0.16FA0.79PbI2.9Br0.1,1.73,MACl,7.0,PMACl,0.7,,,py3,0.165,DMACPA,0.165,,,,,,,1400,10,5700,28,9,200,110,25,,,,,,,,,,,,,,,17.2004,65.6345,1.10343,23.7498,6501,CH3,v1,
26004,20250106,53,Cs0.05MA0.16FA0.79PbI2.9Br0.1,1.73,MACl,7.0,PMACl,0.7,,,py3,0.165,DMACPA,0.165,,,,,,,1400,10,5700,28,9,200,110,25,,,,,,,,,,,,,,,17.0248,66.0988,1.10649,23.2777,6501,CH4,v1,
26005,20250106,53,Cs0.05MA0.16FA0.79PbI2.9Br0.1,1.73,MACl,7.0,PMACl,0.7,,,py3,0.165,DMACPA,0.165,,,,,,,1400,10,5700,28,9,200,110,25,,,,,,,,,,,,,,,18.665,-10222.7,-0.0001,1.8235,6502,CH1,v1,
26006,20250106,53,Cs0.05MA0.16FA0.79PbI2.9Br0.1,1.73,MACl,7.0,PMACl,0.7,,,py3,0.165,DMACPA,0.165,,,,,,,1400,10,5700,28,9,200,110,25,,,,,,,,,,,,,,,19.1215,66.121,1.08486,26.657,6502,CH2,v1,
26007,20250106,53,Cs0.05MA0.16FA0.79PbI2.9Br0.1,1.73,MACl,7.0,PMACl,0.7,,,py3,0.165,DMACPA,0.165,,,,,,,1400,10,5700,28,9,200,110,25,,,,,,,,,,,,,,,19.1198,66.8171,1.09467,26.1405,6502,CH3,v1,
26008,20250106,53,Cs0.05MA0.16FA0.79PbI2.9Br0.1,1.73,MACl,7.0,PMACl,0.7,,,py3,0.165,DMACPA,0.165,,,,,,,1400,10,5700,28,9,200,110,25,,,,,,,,,,,,,,,18.8679,67.3752,1.09405,25.5968,6502,CH4,v1,
26009,20250106,53,Cs0.05MA0.16FA0.79PbI2.9Br0.1,1.73,MACl,7.0,PMACl,0.7,,,py3,0.165,DMACPA,0.165,,,,,,,1000,15,6000,35,6,220,105,30,,,,,,,,,,,,,,,19.3625,78.9813,1.00569,24.3765,6503,CH1,v1,
26010,20250106,53,Cs0.05MA0.16FA0.79PbI2.9Br0.1,1.73,MACl,7.0,PMACl,0.7,,,py3,0.165,DMACPA,0.165,,,,,,,1000,15,6000,35,6,220,105,30,,,,,,,,,,,,,,,17.5299,66.0782,1.09596,24.2061,6503,CH2,v1,
26011,20250106,53,Cs0.05MA0.16FA0.79PbI2.9Br0.1,1.73,MACl,7.0,PMACl,0.7,,,py3,0.165,DMACPA,0.165,,,,,,,1000,15,6000,35,6,220,105,30,,,,,,,,,,,,,,,17.172,65.9417,1.09413,23.8007,6503,CH3,v1,
26012,20250106,53,Cs0.05MA0.16FA0.79PbI2.9Br0.1,1.73,MACl,7.0,PMACl,0.7,,,py3,0.165,DMACPA,0.165,,,,,,,1000,15,6000,35,6,220,105,30,,,,,,,,,,,,,,,13.0244,3113.91,0.022972,18.2081,6503,CH4,v1,
26013,20250106,53,Cs0.05MA0.16FA0.79PbI2.9Br0.1,1.73,MACl,7.0,PMACl,0.7,,,py3,0.165,DMACPA,0.165,,,,,,,1000,15,6000,35,6,220,105,30,,,,,,,,,,,,,,,1.87e+39,4.25e+42,-3.2e-05,-1.37699,6504,CH1,v1,
26014,20250106,53,Cs0.05MA0.16FA0.79PbI2.9Br0.1,1.73,MACl,7.0,PMACl,0.7,,,py3,0.165,DMACPA,0.165,,,,,,,1000,15,6000,35,6,220,105,30,,,,,,,,,,,,,,,16.8438,62.573,1.07485,25.0441,6504,CH2,v1,
26015,20250106,53,Cs0.05MA0.16FA0.79PbI2.9Br0.1,1.73,MACl,7.0,PMACl,0.7,,,py3,0.165,DMACPA,0.165,,,,,,,1000,15,6000,35,6,220,105,30,,,,,,,,,,,,,,,16.8556,63.149,1.08568,24.5853,6504,CH3,v1,
26016,20250106,53,Cs0.05MA0.16FA0.79PbI2.9Br0.1,1.73,MACl,7.0,PMACl,0.7,,,py3,0.165,DMACPA,0.165,,,,,,,1000,15,6000,35,6,220,105,30,,,,,,,,,,,,,,,16.4427,63.4247,1.08558,23.881,6504,CH4,v1,
26017,20250106,53,Cs0.05MA0.16FA0.79PbI2.9Br0.1,1.73,MACl,7.0,PMACl,0.7,,,py3,0.165,DMACPA,0.165,,,,,,,1800,10,5200,30,5,260,110,20,,,,,,,,,,,,,,,17.8302,112.008,0.682542,23.3225,6505,CH1,v1,
26018,20250106,53,Cs0.05MA0.16FA0.79PbI2.9Br0.1,1.73,MACl,7.0,PMACl,0.7,,,py3,0.165,DMACPA,0.165,,,,,,,1800,10,5200,30,5,260,110,20,,,,,,,,,,,,,,,16.7314,63.9897,1.10241,23.7181,6505,CH2,v1,
26019,20250106,53,Cs0.05MA0.16FA0.79PbI2.9Br0.1,1.73,MACl,7.0,PMACl,0.7,,,py3,0.165,DMACPA,0.165,,,,,,,1800,10,5200,30,5,260,110,20,,,,,,,,,,,,,,,16.502,64.5236,1.09469,23.3628,6505,CH3,v1,
26020,20250106,53,Cs0.05MA0.16FA0.79PbI2.9Br0.1,1.73,MACl,7.0,PMACl,0.7,,,py3,0.165,DMACPA,0.165,,,,,,,1800,10,5200,30,5,260,110,20,,,,,,,,,,,,,,,16.0465,65.4118,1.08514,22.6067,6505,CH4,v1,
26021,20250106,53,Cs0.05MA0.16FA0.79PbI2.9Br0.1,1.73,MACl,7.0,PMACl,0.7,,,py3,0.165,DMACPA,0.165,,,,,,,1800,10,5200,30,5,260,110,20,,,,,,,,,,,,,,,3.96746,29.9283,0.555117,23.8806,6506,CH1,v1,
26022,20250106,53,Cs0.05MA0.16FA0.79PbI2.9Br0.1,1.73,MACl,7.0,PMACl,0.7,,,py3,0.165,DMACPA,0.165,,,,,,,1800,10,5200,30,5,260,110,20,,,,,,,,,,,,,,,0.498003,24.6459,0.091018,22.2003,6506,CH2,v1,
26023,20250106,53,Cs0.05MA0.16FA0.79PbI2.9Br0.1,1.73,MACl,7.0,PMACl,0.7,,,py3,0.165,DMACPA,0.165,,,,,,,1800,10,5200,30,5,260,110,20,,,,,,,,,,,,,,,0.300379,25.1639,0.056592,21.0931,6506,CH3,v1,
26024,20250106,53,Cs0.05MA0.16FA0.79PbI2.9Br0.1,1.73,MACl,7.0,PMACl,0.7,,,py3,0.165,DMACPA,0.165,,,,,,,1800,10,5200,30,5,260,110,20,,,,,,,,,,,,,,,0.125764,22.9244,0.027979,19.6079,6506,CH4,v1,
26025,20250106,53,Cs0.05MA0.16FA0.79PbI2.9Br0.1,1.73,MACl,7.0,PMACl,0.7,,,py3,0.165,DMACPA,0.165,,,,,,,1200,12,5800,25,10,210,115,15,,,,,,,,,,,,,,,15.3364,60.6774,1.10416,22.8909,6507,CH1,v1,
26026,20250106,53,Cs0.05MA0.16FA0.79PbI2.9Br0.1,1.73,MACl,7.0,PMACl,0.7,,,py3,0.165,DMACPA,0.165,,,,,,,1200,12,5800,25,10,210,115,15,,,,,,,,,,,,,,,15.164,61.0451,1.10597,22.4605,6507,CH2,v1,
26027,20250106,53,Cs0.05MA0.16FA0.79PbI2.9Br0.1,1.73,MACl,7.0,PMACl,0.7,,,py3,0.165,DMACPA,0.165,,,,,,,1200,12,5800,25,10,210,115,15,,,,,,,,,,,,,,,15.14,62.2539,1.10391,22.0306,6507,CH3,v1,
26028,20250106,53,Cs0.05MA0.16FA0.79PbI2.9Br0.1,1.73,MACl,7.0,PMACl,0.7,,,py3,0.165,DMACPA,0.165,,,,,,,1200,12,5800,25,10,210,115,15,,,,,,,,,,,,,,,0.0612393,23.0523,0.017101,15.5348,6507,CH4,v1,
26029,20250106,53,Cs0.05MA0.16FA0.79PbI2.9Br0.1,1.73,MACl,7.0,PMACl,0.7,,,py3,0.165,DMACPA,0.165,,,,,,,1200,12,5800,25,10,210,115,15,,,,,,,,,,,,,,,16.4978,72.9285,1.02461,22.0787,6508,CH1,v1,
26030,20250106,53,Cs0.05MA0.16FA0.79PbI2.9Br0.1,1.73,MACl,7.0,PMACl,0.7,,,py3,0.165,DMACPA,0.165,,,,,,,1200,12,5800,25,10,210,115,15,,,,,,,,,,,,,,,13.4188,55.5302,1.08781,22.2142,6508,CH2,v1,
26031,20250106,53,Cs0.05MA0.16FA0.79PbI2.9Br0.1,1.73,MACl,7.0,PMACl,0.7,,,py3,0.165,DMACPA,0.165,,,,,,,1200,12,5800,25,10,210,115,15,,,,,,,,,,,,,,,15.4923,62.7379,1.09816,22.4864,6508,CH3,v1,
26032,20250106,53,Cs0.05MA0.16FA0.79PbI2.9Br0.1,1.73,MACl,7.0,PMACl,0.7,,,py3,0.165,DMACPA,0.165,,,,,,,1200,12,5800,25,10,210,115,15,,,,,,,,,,,,,,,15.191,63.1575,1.09421,21.9817,6508,CH4,v1,
26033,20250106,53,Cs0.05MA0.16FA0.79PbI2.9Br0.1,1.73,MACl,7.0,PMACl,0.7,,,py3,0.165,DMACPA,0.165,,,,,,,2000,10,5400,32,8,250,100,25,,,,,,,,,,,,,,,0.331507,27.0985,0.111846,10.9377,6509,CH1,v1,
26034,20250106,53,Cs0.05MA0.16FA0.79PbI2.9Br0.1,1.73,MACl,7.0,PMACl,0.7,,,py3,0.165,DMACPA,0.165,,,,,,,2000,10,5400,32,8,250,100,25,,,,,,,,,,,,,,,4.91982,41.1786,0.93606,12.7636,6509,CH2,v1,
26035,20250106,53,Cs0.05MA0.16FA0.79PbI2.9Br0.1,1.73,MACl,7.0,PMACl,0.7,,,py3,0.165,DMACPA,0.165,,,,,,,2000,10,5400,32,8,250,100,25,,,,,,,,,,,,,,,4.94443,43.4577,0.924813,12.3025,6509,CH3,v1,
26036,20250106,53,Cs0.05MA0.16FA0.79PbI2.9Br0.1,1.73,MACl,7.0,PMACl,0.7,,,py3,0.165,DMACPA,0.165,,,,,,,2000,10,5400,32,8,250,100,25,,,,,,,,,,,,,,,3.633,33.9304,0.901267,11.8802,6509,CH4,v1,
26037,20250106,53,Cs0.05MA0.16FA0.79PbI2.9Br0.1,1.73,MACl,7.0,PMACl,0.7,,,py3,0.165,DMACPA,0.165,,,,,,,2000,10,5400,32,8,250,100,25,,,,,,,,,,,,,,,4.05919,39.9198,0.940982,10.8061,6510,CH1,v1,
26038,20250106,53,Cs0.05MA0.16FA0.79PbI2.9Br0.1,1.73,MACl,7.0,PMACl,0.7,,,py3,0.165,DMACPA,0.165,,,,,,,2000,10,5400,32,8,250,100,25,,,,,,,,,,,,,,,4.94734,42.9277,0.931502,12.3723,6510,CH2,v1,
26039,20250106,53,Cs0.05MA0.16FA0.79PbI2.9Br0.1,1.73,MACl,7.0,PMACl,0.7,,,py3,0.165,DMACPA,0.165,,,,,,,2000,10,5400,32,8,250,100,25,,,,,,,,,,,,,,,4.64235,-432.003,-9.1e-05,11.8469,6510,CH3,v1,
26040,20250106,53,Cs0.05MA0.16FA0.79PbI2.9Br0.1,1.73,MACl,7.0,PMACl,0.7,,,py3,0.165,DMACPA,0.165,,,,,,,2000,10,5400,32,8,250,100,25,,,,,,,,,,,,,,,4.93862,45.8971,0.91469,11.7638,6510,CH4,v1,
26041,20250106,53,Cs0.05MA0.16FA0.79PbI2.9Br0.1,1.73,MACl,7.0,PMACl,0.7,,,py3,0.165,DMACPA,0.165,,,,,,,1500,10,5000,28,12,190,110,30,,,,,,,,,,,,,,,1.07e+40,4.65e+40,0.179917,127.564,6511,CH1,v1,
26042,20250106,53,Cs0.05MA0.16FA0.79PbI2.9Br0.1,1.73,MACl,7.0,PMACl,0.7,,,py3,0.165,DMACPA,0.165,,,,,,,1500,10,5000,28,12,190,110,30,,,,,,,,,,,,,,,1.83236,26.0812,0.513913,13.6708,6511,CH2,v1,
26043,20250106,53,Cs0.05MA0.16FA0.79PbI2.9Br0.1,1.73,MACl,7.0,PMACl,0.7,,,py3,0.165,DMACPA,0.165,,,,,,,1500,10,5000,28,12,190,110,30,,,,,,,,,,,,,,,6.88452,49.8954,0.920775,14.9851,6511,CH3,v1,
26044,20250106,53,Cs0.05MA0.16FA0.79PbI2.9Br0.1,1.73,MACl,7.0,PMACl,0.7,,,py3,0.165,DMACPA,0.165,,,,,,,1500,10,5000,28,12,190,110,30,,,,,,,,,,,,,,,6.58718,50.2043,0.912768,14.3747,6511,CH4,v1,
26045,20250106,53,Cs0.05MA0.16FA0.79PbI2.9Br0.1,1.73,MACl,7.0,PMACl,0.7,,,py3,0.165,DMACPA,0.165,,,,,,,1500,10,5000,28,12,190,110,30,,,,,,,,,,,,,,,7.95606,59.3697,0.958935,13.9747,6512,CH1,v1,
26046,20250106,53,Cs0.05MA0.16FA0.79PbI2.9Br0.1,1.73,MACl,7.0,PMACl,0.7,,,py3,0.165,DMACPA,0.165,,,,,,,1500,10,5000,28,12,190,110,30,,,,,,,,,,,,,,,5.50862,34.3931,0.929373,17.2338,6512,CH2,v1,
26047,20250106,53,Cs0.05MA0.16FA0.79PbI2.9Br0.1,1.73,MACl,7.0,PMACl,0.7,,,py3,0.165,DMACPA,0.165,,,,,,,1500,10,5000,28,12,190,110,30,,,,,,,,,,,,,,,8.16061,145.439,0.33558,16.7204,6512,CH3,v1,
26048,20250106,53,Cs0.05MA0.16FA0.79PbI2.9Br0.1,1.73,MACl,7.0,PMACl,0.7,,,py3,0.165,DMACPA,0.165,,,,,,,1500,10,5000,28,12,190,110,30,,,,,,,,,,,,,,,8.1618,54.9769,0.916927,16.1909,6512,CH4,v1,
26049,20250106,53,Cs0.05MA0.16FA0.79PbI2.9Br0.1,1.73,MACl,7.0,PMACl,0.7,,,py3,0.165,DMACPA,0.165,,,,,,,1100,10,5900,35,6,200,105,20,,,,,,,,,,,,,,,7.94776,73.775,0.71021,15.1687,6513,CH1,v1,
26050,20250106,53,Cs0.05MA0.16FA0.79PbI2.9Br0.1,1.73,MACl,7.0,PMACl,0.7,,,py3,0.165,DMACPA,0.165,,,,,,,1100,10,5900,35,6,200,105,20,,,,,,,,,,,,,,,7.96327,53.468,0.931922,15.9815,6513,CH2,v1,
26051,20250106,53,Cs0.05MA0.16FA0.79PbI2.9Br0.1,1.73,MACl,7.0,PMACl,0.7,,,py3,0.165,DMACPA,0.165,,,,,,,1100,10,5900,35,6,200,105,20,,,,,,,,,,,,,,,6.99991,49.8984,0.919252,15.2606,6513,CH3,v1,
26052,20250106,53,Cs0.05MA0.16FA0.79PbI2.9Br0.1,1.73,MACl,7.0,PMACl,0.7,,,py3,0.165,DMACPA,0.165,,,,,,,1100,10,5900,35,6,200,105,20,,,,,,,,,,,,,,,0.124306,24.9782,0.039053,12.743,6513,CH4,v1,
26053,20250106,53,Cs0.05MA0.16FA0.79PbI2.9Br0.1,1.73,MACl,7.0,PMACl,0.7,,,py3,0.165,DMACPA,0.165,,,,,,,1100,10,5900,35,6,200,105,20,,,,,,,,,,,,,,,5.75484,103.911,0.430488,12.865,6514,CH1,v1,
26054,20250106,53,Cs0.05MA0.16FA0.79PbI2.9Br0.1,1.73,MACl,7.0,PMACl,0.7,,,py3,0.165,DMACPA,0.165,,,,,,,1100,10,5900,35,6,200,105,20,,,,,,,,,,,,,,,6.69142,50.9686,0.907654,14.4642,6514,CH2,v1,
26055,20250106,53,Cs0.05MA0.16FA0.79PbI2.9Br0.1,1.73,MACl,7.0,PMACl,0.7,,,py3,0.165,DMACPA,0.165,,,,,,,1100,10,5900,35,6,200,105,20,,,,,,,,,,,,,,,5.51511,43.6943,0.896773,14.075,6514,CH3,v1,
26056,20250106,53,Cs0.05MA0.16FA0.79PbI2.9Br0.1,1.73,MACl,7.0,PMACl,0.7,,,py3,0.165,DMACPA,0.165,,,,,,,1100,10,5900,35,6,200,105,20,,,,,,,,,,,,,,,5.0536,44.4678,0.894183,12.7095,6514,CH4,v1,
26057,20250106,53,Cs0.05MA0.16FA0.79PbI2.9Br0.1,1.73,MACl,7.0,PMACl,0.7,,,py3,0.165,DMACPA,0.165,,,,,,,1200,12,5300,40,5,180,100,15,,,,,,,,,,,,,,,2.51e-05,0.649854,0.000756,5.09845,6515,CH1,v1,
26058,20250106,53,Cs0.05MA0.16FA0.79PbI2.9Br0.1,1.73,MACl,7.0,PMACl,0.7,,,py3,0.165,DMACPA,0.165,,,,,,,1200,12,5300,40,5,180,100,15,,,,,,,,,,,,,,,1.78e-05,0.243018,0.001174,6.25202,6515,CH2,v1,
26059,20250106,53,Cs0.05MA0.16FA0.79PbI2.9Br0.1,1.73,MACl,7.0,PMACl,0.7,,,py3,0.165,DMACPA,0.165,,,,,,,1200,12,5300,40,5,180,100,15,,,,,,,,,,,,,,,2.63e-05,0.203079,0.001655,7.83323,6515,CH3,v1,
26060,20250106,53,Cs0.05MA0.16FA0.79PbI2.9Br0.1,1.73,MACl,7.0,PMACl,0.7,,,py3,0.165,DMACPA,0.165,,,,,,,1200,12,5300,40,5,180,100,15,,,,,,,,,,,,,,,7.79297,46.9046,0.896714,18.5282,6515,CH4,v1,
