Repository: MI-Materials-Intelligence/Recipe-Language-Model

# Learning Layer

## Overview

In the learning layer, the formulas and parameters are encoded and then tokenised into recipes as inputs. Through atomic skills of data extraction, cleaning, and matching, these data are organised into standardised datasets, providing the basis for RLM training and iterative recipe refinement.

Key Atomic Skills:
- **Cleaning**: Preprocessing and outlier cleaning
- **Matching**: Matching data pairs based on variables
- **Extraction**: Data extraction from robotic boxes

File: seven_ai_layers_robotics/learning/data/data50764_from_db.csv (part 111 of 253)
No,date,rank,Formula PVK,Concentration PVK,Formula Additive 1,Concentration Additive 1,Formula Additive 2,Concentration Additive 2,Formula Additive 3,Concentration Additive 3,Formula SAM 1,Concentration SAM 1,Formula SAM 2,Concentration SAM 2,Formula SAM 3,Concentration SAM 3,Spin Coating Speed SAM,Spin Coating Time SAM,Annealed Temperature SAM,Annealed Time SAM,Spin Coating Speed PVK 1,Spin Coating Time PVK 1,Spin Coating Speed PVK 2,Spin Coating Time PVK 2,Antisolvent Dropping Timing,Antisolvent Volume,Annealed Temperature PVK,Annealed Time PVK,Formula Passivator 1,Concentration Passivator 1,Formula Passivator 2,Concentration Passivator 2,Formula Passivator 3,Concentration Passivator 3,Formula Passivator 4,Concentration Passivator 4,Spin Coating Speed Passivator,Spin Coating Time Passivator,Passivator Dropping Timing,Passivator Volume,Annealed Temperature Passivator,Annealed Time Passivator,PCE,FF,Voc,Jsc,Product,Channel,From,upload_time
26061,20250106,53,Cs0.05MA0.16FA0.79PbI2.9Br0.1,1.73,MACl,7.0,PMACl,0.7,,,py3,0.165,DMACPA,0.165,,,,,,,1200,12,5300,40,5,180,100,15,,,,,,,,,,,,,,,0.99879,73.4821,0.092245,14.735,6516,CH1,v1,
26062,20250106,53,Cs0.05MA0.16FA0.79PbI2.9Br0.1,1.73,MACl,7.0,PMACl,0.7,,,py3,0.165,DMACPA,0.165,,,,,,,1200,12,5300,40,5,180,100,15,,,,,,,,,,,,,,,1.88493,22.8028,0.504778,16.3759,6516,CH2,v1,
26063,20250106,53,Cs0.05MA0.16FA0.79PbI2.9Br0.1,1.73,MACl,7.0,PMACl,0.7,,,py3,0.165,DMACPA,0.165,,,,,,,1200,12,5300,40,5,180,100,15,,,,,,,,,,,,,,,7.85957,53.6558,0.928109,15.7828,6516,CH3,v1,
26064,20250106,53,Cs0.05MA0.16FA0.79PbI2.9Br0.1,1.73,MACl,7.0,PMACl,0.7,,,py3,0.165,DMACPA,0.165,,,,,,,1200,12,5300,40,5,180,100,15,,,,,,,,,,,,,,,8.60105,56.5382,0.923763,16.4683,6516,CH4,v1,
26065,20250106,53,Cs0.05MA0.16FA0.79PbI2.9Br0.1,1.73,MACl,7.0,PMACl,0.7,,,py3,0.165,DMACPA,0.165,,,,,,,1600,10,4800,25,10,240,110,25,,,,,,,,,,,,,,,8.34567,52.3847,0.957037,16.6467,6517,CH1,v1,
26066,20250106,53,Cs0.05MA0.16FA0.79PbI2.9Br0.1,1.73,MACl,7.0,PMACl,0.7,,,py3,0.165,DMACPA,0.165,,,,,,,1600,10,4800,25,10,240,110,25,,,,,,,,,,,,,,,1.85602,46.1094,0.257001,15.6624,6517,CH2,v1,
26067,20250106,53,Cs0.05MA0.16FA0.79PbI2.9Br0.1,1.73,MACl,7.0,PMACl,0.7,,,py3,0.165,DMACPA,0.165,,,,,,,1600,10,4800,25,10,240,110,25,,,,,,,,,,,,,,,8.26028,53.5957,0.923405,16.6906,6517,CH3,v1,
26068,20250106,53,Cs0.05MA0.16FA0.79PbI2.9Br0.1,1.73,MACl,7.0,PMACl,0.7,,,py3,0.165,DMACPA,0.165,,,,,,,1600,10,4800,25,10,240,110,25,,,,,,,,,,,,,,,6.25302,45.5799,0.889731,15.4191,6517,CH4,v1,
26069,20250106,53,Cs0.05MA0.16FA0.79PbI2.9Br0.1,1.73,MACl,7.0,PMACl,0.7,,,py3,0.165,DMACPA,0.165,,,,,,,1600,10,4800,25,10,240,110,25,,,,,,,,,,,,,,,3.2102,37.0215,0.697477,12.4322,6518,CH1,v1,
26070,20250106,53,Cs0.05MA0.16FA0.79PbI2.9Br0.1,1.73,MACl,7.0,PMACl,0.7,,,py3,0.165,DMACPA,0.165,,,,,,,1600,10,4800,25,10,240,110,25,,,,,,,,,,,,,,,1.70022,24.7535,0.574749,11.9506,6518,CH2,v1,
26071,20250106,53,Cs0.05MA0.16FA0.79PbI2.9Br0.1,1.73,MACl,7.0,PMACl,0.7,,,py3,0.165,DMACPA,0.165,,,,,,,1600,10,4800,25,10,240,110,25,,,,,,,,,,,,,,,1.27e+39,9.93e+39,0.890056,14.3718,6518,CH3,v1,
26072,20250106,53,Cs0.05MA0.16FA0.79PbI2.9Br0.1,1.73,MACl,7.0,PMACl,0.7,,,py3,0.165,DMACPA,0.165,,,,,,,1600,10,4800,25,10,240,110,25,,,,,,,,,,,,,,,0.183934,24.5809,0.065625,11.4024,6518,CH4,v1,
26073,20250106,53,Cs0.05MA0.16FA0.79PbI2.9Br0.1,1.73,MACl,7.0,PMACl,0.7,,,py3,0.165,DMACPA,0.165,,,,,,,1250,12,5500,30,7,230,105,30,,,,,,,,,,,,,,,10.6612,51.8679,0.936461,21.9492,6519,CH1,v1,
26074,20250106,53,Cs0.05MA0.16FA0.79PbI2.9Br0.1,1.73,MACl,7.0,PMACl,0.7,,,py3,0.165,DMACPA,0.165,,,,,,,1250,12,5500,30,7,230,105,30,,,,,,,,,,,,,,,7.28899,43.1068,0.882821,19.1535,6519,CH2,v1,
26075,20250106,53,Cs0.05MA0.16FA0.79PbI2.9Br0.1,1.73,MACl,7.0,PMACl,0.7,,,py3,0.165,DMACPA,0.165,,,,,,,1250,12,5500,30,7,230,105,30,,,,,,,,,,,,,,,10.0423,55.3437,0.92677,19.5791,6519,CH3,v1,
26076,20250106,53,Cs0.05MA0.16FA0.79PbI2.9Br0.1,1.73,MACl,7.0,PMACl,0.7,,,py3,0.165,DMACPA,0.165,,,,,,,1250,12,5500,30,7,230,105,30,,,,,,,,,,,,,,,9.24857,54.1829,0.916747,18.6193,6519,CH4,v1,
26077,20250106,53,Cs0.05MA0.16FA0.79PbI2.9Br0.1,1.73,MACl,7.0,PMACl,0.7,,,py3,0.165,DMACPA,0.165,,,,,,,1250,12,5500,30,7,230,105,30,,,,,,,,,,,,,,,8.15312,0.0,1.84e+34,6.66414,6520,CH1,v1,
26078,20250106,53,Cs0.05MA0.16FA0.79PbI2.9Br0.1,1.73,MACl,7.0,PMACl,0.7,,,py3,0.165,DMACPA,0.165,,,,,,,1250,12,5500,30,7,230,105,30,,,,,,,,,,,,,,,8.56373,52.3617,0.935357,17.4853,6520,CH2,v1,
26079,20250106,53,Cs0.05MA0.16FA0.79PbI2.9Br0.1,1.73,MACl,7.0,PMACl,0.7,,,py3,0.165,DMACPA,0.165,,,,,,,1250,12,5500,30,7,230,105,30,,,,,,,,,,,,,,,8.20595,51.5668,0.926907,17.1681,6520,CH3,v1,
26080,20250106,53,Cs0.05MA0.16FA0.79PbI2.9Br0.1,1.73,MACl,7.0,PMACl,0.7,,,py3,0.165,DMACPA,0.165,,,,,,,1250,12,5500,30,7,230,105,30,,,,,,,,,,,,,,,7.89947,51.4873,0.925898,16.5705,6520,CH4,v1,
26081,20250106,53,Cs0.05MA0.16FA0.79PbI2.9Br0.1,1.73,MACl,7.0,PMACl,0.7,,,Me-4PACz,0.132,2PACz,0.198,,,,,,,1200,10,4900,30,5,260,100,20,,,,,,,,,,,,,,,2.29e+40,2723.24,5.24e+34,16.0237,6521,CH1,v1,
26082,20250106,53,Cs0.05MA0.16FA0.79PbI2.9Br0.1,1.73,MACl,7.0,PMACl,0.7,,,Me-4PACz,0.132,2PACz,0.198,,,,,,,1200,10,4900,30,5,260,100,20,,,,,,,,,,,,,,,9.0367,54.1836,0.943538,17.676,6521,CH2,v1,
26083,20250106,53,Cs0.05MA0.16FA0.79PbI2.9Br0.1,1.73,MACl,7.0,PMACl,0.7,,,Me-4PACz,0.132,2PACz,0.198,,,,,,,1200,10,4900,30,5,260,100,20,,,,,,,,,,,,,,,8.90092,99.3701,0.505784,17.7098,6521,CH3,v1,
26084,20250106,53,Cs0.05MA0.16FA0.79PbI2.9Br0.1,1.73,MACl,7.0,PMACl,0.7,,,Me-4PACz,0.132,2PACz,0.198,,,,,,,1200,10,4900,30,5,260,100,20,,,,,,,,,,,,,,,8.73332,55.2716,0.926326,17.0574,6521,CH4,v1,
26085,20250106,53,Cs0.05MA0.16FA0.79PbI2.9Br0.1,1.73,MACl,7.0,PMACl,0.7,,,Me-4PACz,0.132,2PACz,0.198,,,,,,,1200,10,4900,30,5,260,100,20,,,,,,,,,,,,,,,9.58194,49.8378,0.948623,20.2675,6522,CH1,v1,
26086,20250106,53,Cs0.05MA0.16FA0.79PbI2.9Br0.1,1.73,MACl,7.0,PMACl,0.7,,,Me-4PACz,0.132,2PACz,0.198,,,,,,,1200,10,4900,30,5,260,100,20,,,,,,,,,,,,,,,9.45971,49.9989,0.947123,19.9761,6522,CH2,v1,
26087,20250106,53,Cs0.05MA0.16FA0.79PbI2.9Br0.1,1.73,MACl,7.0,PMACl,0.7,,,Me-4PACz,0.132,2PACz,0.198,,,,,,,1200,10,4900,30,5,260,100,20,,,,,,,,,,,,,,,5.2618,34.2394,0.78261,19.6365,6522,CH3,v1,
26088,20250106,53,Cs0.05MA0.16FA0.79PbI2.9Br0.1,1.73,MACl,7.0,PMACl,0.7,,,Me-4PACz,0.132,2PACz,0.198,,,,,,,1200,10,4900,30,5,260,100,20,,,,,,,,,,,,,,,8.3555,47.1111,0.935959,18.9493,6522,CH4,v1,
26089,20250106,53,Cs0.05MA0.16FA0.79PbI2.9Br0.1,1.73,MACl,7.0,PMACl,0.7,,,Me-4PACz,0.132,2PACz,0.198,,,,,,,1400,10,5200,25,10,180,105,15,,,,,,,,,,,,,,,1.12e+40,8.05e+40,0.098163,141.304,6523,CH1,v1,
26090,20250106,53,Cs0.05MA0.16FA0.79PbI2.9Br0.1,1.73,MACl,7.0,PMACl,0.7,,,Me-4PACz,0.132,2PACz,0.198,,,,,,,1400,10,5200,25,10,180,105,15,,,,,,,,,,,,,,,7.35124,41.9427,0.904583,19.3756,6523,CH2,v1,
26091,20250106,53,Cs0.05MA0.16FA0.79PbI2.9Br0.1,1.73,MACl,7.0,PMACl,0.7,,,Me-4PACz,0.132,2PACz,0.198,,,,,,,1400,10,5200,25,10,180,105,15,,,,,,,,,,,,,,,9.45013,50.3205,0.934283,20.1008,6523,CH3,v1,
26092,20250106,53,Cs0.05MA0.16FA0.79PbI2.9Br0.1,1.73,MACl,7.0,PMACl,0.7,,,Me-4PACz,0.132,2PACz,0.198,,,,,,,1400,10,5200,25,10,180,105,15,,,,,,,,,,,,,,,9.29,50.1545,0.922678,20.075,6523,CH4,v1,
26093,20250106,53,Cs0.05MA0.16FA0.79PbI2.9Br0.1,1.73,MACl,7.0,PMACl,0.7,,,Me-4PACz,0.132,2PACz,0.198,,,,,,,1400,10,5200,25,10,180,105,15,,,,,,,,,,,,,,,1.23e+39,1.64e+40,0.063766,118.39,6524,CH1,v1,
26094,20250106,53,Cs0.05MA0.16FA0.79PbI2.9Br0.1,1.73,MACl,7.0,PMACl,0.7,,,Me-4PACz,0.132,2PACz,0.198,,,,,,,1400,10,5200,25,10,180,105,15,,,,,,,,,,,,,,,0.0561275,22.946,0.01693,14.4478,6524,CH2,v1,
26095,20250106,53,Cs0.05MA0.16FA0.79PbI2.9Br0.1,1.73,MACl,7.0,PMACl,0.7,,,Me-4PACz,0.132,2PACz,0.198,,,,,,,1400,10,5200,25,10,180,105,15,,,,,,,,,,,,,,,0.902304,26.2173,0.174802,19.6887,6524,CH3,v1,
26096,20250106,53,Cs0.05MA0.16FA0.79PbI2.9Br0.1,1.73,MACl,7.0,PMACl,0.7,,,Me-4PACz,0.132,2PACz,0.198,,,,,,,1400,10,5200,25,10,180,105,15,,,,,,,,,,,,,,,4.30328,30.4241,0.707374,19.9955,6524,CH4,v1,
26097,20250106,53,Cs0.05MA0.16FA0.79PbI2.9Br0.1,1.73,MACl,7.0,PMACl,0.7,,,Me-4PACz,0.132,2PACz,0.198,,,,,,,1300,12,5400,28,9,200,110,25,,,,,,,,,,,,,,,10.9931,60.8122,0.89056,20.2985,6525,CH1,v1,
26098,20250106,53,Cs0.05MA0.16FA0.79PbI2.9Br0.1,1.73,MACl,7.0,PMACl,0.7,,,Me-4PACz,0.132,2PACz,0.198,,,,,,,1300,12,5400,28,9,200,110,25,,,,,,,,,,,,,,,9.14136,49.4061,0.9188,20.1376,6525,CH2,v1,
26099,20250106,53,Cs0.05MA0.16FA0.79PbI2.9Br0.1,1.73,MACl,7.0,PMACl,0.7,,,Me-4PACz,0.132,2PACz,0.198,,,,,,,1300,12,5400,28,9,200,110,25,,,,,,,,,,,,,,,10.7575,55.1181,0.956873,20.3968,6525,CH3,v1,
26100,20250106,53,Cs0.05MA0.16FA0.79PbI2.9Br0.1,1.73,MACl,7.0,PMACl,0.7,,,Me-4PACz,0.132,2PACz,0.198,,,,,,,1300,12,5400,28,9,200,110,25,,,,,,,,,,,,,,,10.7606,55.9335,0.946831,20.3184,6525,CH4,v1,
26101,20250106,53,Cs0.05MA0.16FA0.79PbI2.9Br0.1,1.73,MACl,7.0,PMACl,0.7,,,Me-4PACz,0.132,2PACz,0.198,,,,,,,1300,12,5400,28,9,200,110,25,,,,,,,,,,,,,,,9.10768,49.4348,0.951061,19.3717,6526,CH1,v1,
26102,20250106,53,Cs0.05MA0.16FA0.79PbI2.9Br0.1,1.73,MACl,7.0,PMACl,0.7,,,Me-4PACz,0.132,2PACz,0.198,,,,,,,1300,12,5400,28,9,200,110,25,,,,,,,,,,,,,,,8.3754,45.4571,0.937556,19.652,6526,CH2,v1,
26103,20250106,53,Cs0.05MA0.16FA0.79PbI2.9Br0.1,1.73,MACl,7.0,PMACl,0.7,,,Me-4PACz,0.132,2PACz,0.198,,,,,,,1300,12,5400,28,9,200,110,25,,,,,,,,,,,,,,,5.52492,394.398,0.078812,17.7747,6526,CH3,v1,
26104,20250106,53,Cs0.05MA0.16FA0.79PbI2.9Br0.1,1.73,MACl,7.0,PMACl,0.7,,,Me-4PACz,0.132,2PACz,0.198,,,,,,,1300,12,5400,28,9,200,110,25,,,,,,,,,,,,,,,0.62719,25.6033,0.128053,19.1299,6526,CH4,v1,
26105,20250106,53,Cs0.05MA0.16FA0.79PbI2.9Br0.1,1.73,MACl,7.0,PMACl,0.7,,,Me-4PACz,0.132,2PACz,0.198,,,,,,,1000,15,5700,32,10,220,105,30,,,,,,,,,,,,,,,1.02495,24.9916,0.226238,18.1278,6527,CH1,v1,
26106,20250106,53,Cs0.05MA0.16FA0.79PbI2.9Br0.1,1.73,MACl,7.0,PMACl,0.7,,,Me-4PACz,0.132,2PACz,0.198,,,,,,,1000,15,5700,32,10,220,105,30,,,,,,,,,,,,,,,10.4869,54.5706,0.947126,20.29,6527,CH2,v1,
26107,20250106,53,Cs0.05MA0.16FA0.79PbI2.9Br0.1,1.73,MACl,7.0,PMACl,0.7,,,Me-4PACz,0.132,2PACz,0.198,,,,,,,1000,15,5700,32,10,220,105,30,,,,,,,,,,,,,,,9.59144,52.8143,0.943839,19.2413,6527,CH3,v1,
26108,20250106,53,Cs0.05MA0.16FA0.79PbI2.9Br0.1,1.73,MACl,7.0,PMACl,0.7,,,Me-4PACz,0.132,2PACz,0.198,,,,,,,1000,15,5700,32,10,220,105,30,,,,,,,,,,,,,,,10.5043,56.6418,0.943082,19.6645,6527,CH4,v1,
26109,20250106,53,Cs0.05MA0.16FA0.79PbI2.9Br0.1,1.73,MACl,7.0,PMACl,0.7,,,Me-4PACz,0.132,2PACz,0.198,,,,,,,1000,15,5700,32,10,220,105,30,,,,,,,,,,,,,,,8.65281,48.541,0.884544,20.1525,6528,CH1,v1,
26110,20250106,53,Cs0.05MA0.16FA0.79PbI2.9Br0.1,1.73,MACl,7.0,PMACl,0.7,,,Me-4PACz,0.132,2PACz,0.198,,,,,,,1000,15,5700,32,10,220,105,30,,,,,,,,,,,,,,,2.06e+39,1.07e+40,0.9274,20.8122,6528,CH2,v1,
26111,20250106,53,Cs0.05MA0.16FA0.79PbI2.9Br0.1,1.73,MACl,7.0,PMACl,0.7,,,Me-4PACz,0.132,2PACz,0.198,,,,,,,1000,15,5700,32,10,220,105,30,,,,,,,,,,,,,,,241.936,-172.801,0.537035,-260.707,6528,CH3,v1,
26112,20250106,53,Cs0.05MA0.16FA0.79PbI2.9Br0.1,1.73,MACl,7.0,PMACl,0.7,,,Me-4PACz,0.132,2PACz,0.198,,,,,,,1000,15,5700,32,10,220,105,30,,,,,,,,,,,,,,,9.32729,50.5437,0.912182,20.2305,6528,CH4,v1,
26113,20250106,53,Cs0.05MA0.16FA0.79PbI2.9Br0.1,1.73,MACl,7.0,PMACl,0.7,,,Me-4PACz,0.132,2PACz,0.198,,,,,,,1800,10,6000,35,5,190,110,20,,,,,,,,,,,,,,,1.37e+39,3.33e+40,0.384323,10.6849,6529,CH1,v1,
26114,20250106,53,Cs0.05MA0.16FA0.79PbI2.9Br0.1,1.73,MACl,7.0,PMACl,0.7,,,Me-4PACz,0.132,2PACz,0.198,,,,,,,1800,10,6000,35,5,190,110,20,,,,,,,,,,,,,,,8.36441,46.4046,0.945904,19.0558,6529,CH2,v1,
26115,20250106,53,Cs0.05MA0.16FA0.79PbI2.9Br0.1,1.73,MACl,7.0,PMACl,0.7,,,Me-4PACz,0.132,2PACz,0.198,,,,,,,1800,10,6000,35,5,190,110,20,,,,,,,,,,,,,,,9.38238,48.6523,0.928492,20.7697,6529,CH3,v1,
26116,20250106,53,Cs0.05MA0.16FA0.79PbI2.9Br0.1,1.73,MACl,7.0,PMACl,0.7,,,Me-4PACz,0.132,2PACz,0.198,,,,,,,1800,10,6000,35,5,190,110,20,,,,,,,,,,,,,,,1.66e+32,7.37e+40,-0.000108,-2.08e-06,6529,CH4,v1,
26117,20250106,53,Cs0.05MA0.16FA0.79PbI2.9Br0.1,1.73,MACl,7.0,PMACl,0.7,,,Me-4PACz,0.132,2PACz,0.198,,,,,,,1800,10,6000,35,5,190,110,20,,,,,,,,,,,,,,,8.76172,55.0897,0.952077,16.705,6530,CH1,v1,
26118,20250106,53,Cs0.05MA0.16FA0.79PbI2.9Br0.1,1.73,MACl,7.0,PMACl,0.7,,,Me-4PACz,0.132,2PACz,0.198,,,,,,,1800,10,6000,35,5,190,110,20,,,,,,,,,,,,,,,8.80449,54.9277,0.937929,17.09,6530,CH2,v1,
26119,20250106,53,Cs0.05MA0.16FA0.79PbI2.9Br0.1,1.73,MACl,7.0,PMACl,0.7,,,Me-4PACz,0.132,2PACz,0.198,,,,,,,1800,10,6000,35,5,190,110,20,,,,,,,,,,,,,,,8.46225,56.0439,0.926669,16.2942,6530,CH3,v1,
26120,20250106,53,Cs0.05MA0.16FA0.79PbI2.9Br0.1,1.73,MACl,7.0,PMACl,0.7,,,Me-4PACz,0.132,2PACz,0.198,,,,,,,1800,10,6000,35,5,190,110,20,,,,,,,,,,,,,,,8.00377,55.446,0.920284,15.6856,6530,CH4,v1,
26121,20250106,53,Cs0.05MA0.16FA0.79PbI2.9Br0.1,1.73,MACl,7.0,PMACl,0.7,,,Me-4PACz,0.132,2PACz,0.198,,,,,,,1100,12,4800,25,10,210,115,15,,,,,,,,,,,,,,,9.37894,53.9616,0.916096,18.9726,6531,CH1,v1,
26122,20250106,53,Cs0.05MA0.16FA0.79PbI2.9Br0.1,1.73,MACl,7.0,PMACl,0.7,,,Me-4PACz,0.132,2PACz,0.198,,,,,,,1100,12,4800,25,10,210,115,15,,,,,,,,,,,,,,,9.77366,51.4925,0.926998,20.4755,6531,CH2,v1,
26123,20250106,53,Cs0.05MA0.16FA0.79PbI2.9Br0.1,1.73,MACl,7.0,PMACl,0.7,,,Me-4PACz,0.132,2PACz,0.198,,,,,,,1100,12,4800,25,10,210,115,15,,,,,,,,,,,,,,,9.67063,49.9083,0.922553,21.0034,6531,CH3,v1,
26124,20250106,53,Cs0.05MA0.16FA0.79PbI2.9Br0.1,1.73,MACl,7.0,PMACl,0.7,,,Me-4PACz,0.132,2PACz,0.198,,,,,,,1100,12,4800,25,10,210,115,15,,,,,,,,,,,,,,,9.82841,51.1421,0.912381,21.0634,6531,CH4,v1,
26125,20250106,53,Cs0.05MA0.16FA0.79PbI2.9Br0.1,1.73,MACl,7.0,PMACl,0.7,,,Me-4PACz,0.132,2PACz,0.198,,,,,,,1100,12,4800,25,10,210,115,15,,,,,,,,,,,,,,,4.60753,82.4425,0.339061,16.4831,6532,CH1,v1,
26126,20250106,53,Cs0.05MA0.16FA0.79PbI2.9Br0.1,1.73,MACl,7.0,PMACl,0.7,,,Me-4PACz,0.132,2PACz,0.198,,,,,,,1100,12,4800,25,10,210,115,15,,,,,,,,,,,,,,,9.70993,51.1579,0.928123,20.4502,6532,CH2,v1,
26127,20250106,53,Cs0.05MA0.16FA0.79PbI2.9Br0.1,1.73,MACl,7.0,PMACl,0.7,,,Me-4PACz,0.132,2PACz,0.198,,,,,,,1100,12,4800,25,10,210,115,15,,,,,,,,,,,,,,,10.0921,53.4203,0.921284,20.506,6532,CH3,v1,
26128,20250106,53,Cs0.05MA0.16FA0.79PbI2.9Br0.1,1.73,MACl,7.0,PMACl,0.7,,,Me-4PACz,0.132,2PACz,0.198,,,,,,,1100,12,4800,25,10,210,115,15,,,,,,,,,,,,,,,10.0901,54.2802,0.916858,20.2746,6532,CH4,v1,
26129,20250106,53,Cs0.05MA0.16FA0.79PbI2.9Br0.1,1.73,MACl,7.0,PMACl,0.7,,,Me-4PACz,0.132,2PACz,0.198,,,,,,,2000,10,5000,30,8,250,100,25,,,,,,,,,,,,,,,14.7845,60.2751,1.01444,24.1792,6533,CH1,v1,
26130,20250106,53,Cs0.05MA0.16FA0.79PbI2.9Br0.1,1.73,MACl,7.0,PMACl,0.7,,,Me-4PACz,0.132,2PACz,0.198,,,,,,,2000,10,5000,30,8,250,100,25,,,,,,,,,,,,,,,17.309,65.0591,1.10088,24.1669,6533,CH2,v1,
26131,20250106,53,Cs0.05MA0.16FA0.79PbI2.9Br0.1,1.73,MACl,7.0,PMACl,0.7,,,Me-4PACz,0.132,2PACz,0.198,,,,,,,2000,10,5000,30,8,250,100,25,,,,,,,,,,,,,,,17.5216,68.2935,1.07147,23.945,6533,CH3,v1,
26132,20250106,53,Cs0.05MA0.16FA0.79PbI2.9Br0.1,1.73,MACl,7.0,PMACl,0.7,,,Me-4PACz,0.132,2PACz,0.198,,,,,,,2000,10,5000,30,8,250,100,25,,,,,,,,,,,,,,,3.98172,1249.31,0.017998,17.7081,6533,CH4,v1,
26133,20250106,53,Cs0.05MA0.16FA0.79PbI2.9Br0.1,1.73,MACl,7.0,PMACl,0.7,,,Me-4PACz,0.132,2PACz,0.198,,,,,,,2000,10,5000,30,8,250,100,25,,,,,,,,,,,,,,,0.0,0.0,0.002624,40.1228,6534,CH1,v1,
26134,20250106,53,Cs0.05MA0.16FA0.79PbI2.9Br0.1,1.73,MACl,7.0,PMACl,0.7,,,Me-4PACz,0.132,2PACz,0.198,,,,,,,2000,10,5000,30,8,250,100,25,,,,,,,,,,,,,,,0.000156787,0.0400365,0.006622,59.1369,6534,CH2,v1,
26135,20250106,53,Cs0.05MA0.16FA0.79PbI2.9Br0.1,1.73,MACl,7.0,PMACl,0.7,,,Me-4PACz,0.132,2PACz,0.198,,,,,,,2000,10,5000,30,8,250,100,25,,,,,,,,,,,,,,,34.7605,-7129.06,-4e-06,130.669,6534,CH3,v1,
26136,20250106,53,Cs0.05MA0.16FA0.79PbI2.9Br0.1,1.73,MACl,7.0,PMACl,0.7,,,Me-4PACz,0.132,2PACz,0.198,,,,,,,2000,10,5000,30,8,250,100,25,,,,,,,,,,,,,,,0.000113172,0.0301193,0.007122,52.7588,6534,CH4,v1,
26137,20250106,53,Cs0.05MA0.16FA0.79PbI2.9Br0.1,1.73,MACl,7.0,PMACl,0.7,,,Me-4PACz,0.132,2PACz,0.198,,,,,,,1250,10,5800,28,12,170,110,30,,,,,,,,,,,,,,,17.9779,64.2009,1.10359,25.3741,6535,CH1,v1,
26138,20250106,53,Cs0.05MA0.16FA0.79PbI2.9Br0.1,1.73,MACl,7.0,PMACl,0.7,,,Me-4PACz,0.132,2PACz,0.198,,,,,,,1250,10,5800,28,12,170,110,30,,,,,,,,,,,,,,,17.8903,64.8145,1.08424,25.4578,6535,CH2,v1,
26139,20250106,53,Cs0.05MA0.16FA0.79PbI2.9Br0.1,1.73,MACl,7.0,PMACl,0.7,,,Me-4PACz,0.132,2PACz,0.198,,,,,,,1250,10,5800,28,12,170,110,30,,,,,,,,,,,,,,,1.65394,25.6816,0.249401,25.8226,6535,CH3,v1,
26140,20250106,53,Cs0.05MA0.16FA0.79PbI2.9Br0.1,1.73,MACl,7.0,PMACl,0.7,,,Me-4PACz,0.132,2PACz,0.198,,,,,,,1250,10,5800,28,12,170,110,30,,,,,,,,,,,,,,,1.63025,25.774,0.266207,23.7603,6535,CH4,v1,
26141,20250106,53,Cs0.05MA0.16FA0.79PbI2.9Br0.1,1.73,MACl,7.0,PMACl,0.7,,,Me-4PACz,0.132,2PACz,0.198,,,,,,,1250,10,5800,28,12,170,110,30,,,,,,,,,,,,,,,18.4922,100.066,0.7569,24.4155,6536,CH1,v1,
26142,20250106,53,Cs0.05MA0.16FA0.79PbI2.9Br0.1,1.73,MACl,7.0,PMACl,0.7,,,Me-4PACz,0.132,2PACz,0.198,,,,,,,1250,10,5800,28,12,170,110,30,,,,,,,,,,,,,,,17.5916,65.5023,1.09465,24.5343,6536,CH2,v1,
26143,20250106,53,Cs0.05MA0.16FA0.79PbI2.9Br0.1,1.73,MACl,7.0,PMACl,0.7,,,Me-4PACz,0.132,2PACz,0.198,,,,,,,1250,10,5800,28,12,170,110,30,,,,,,,,,,,,,,,18.6495,69.3264,1.10333,24.3815,6536,CH3,v1,
26144,20250106,53,Cs0.05MA0.16FA0.79PbI2.9Br0.1,1.73,MACl,7.0,PMACl,0.7,,,Me-4PACz,0.132,2PACz,0.198,,,,,,,1250,10,5800,28,12,170,110,30,,,,,,,,,,,,,,,17.0079,65.9686,1.10345,23.3647,6536,CH4,v1,
26145,20250106,53,Cs0.05MA0.16FA0.79PbI2.9Br0.1,1.73,MACl,7.0,PMACl,0.7,,,Me-4PACz,0.132,2PACz,0.198,,,,,,,1500,10,5900,35,6,180,105,20,,,,,,,,,,,,,,,16.5357,64.6783,1.09462,23.356,6537,CH1,v1,
26146,20250106,53,Cs0.05MA0.16FA0.79PbI2.9Br0.1,1.73,MACl,7.0,PMACl,0.7,,,Me-4PACz,0.132,2PACz,0.198,,,,,,,1500,10,5900,35,6,180,105,20,,,,,,,,,,,,,,,13.3162,53.0354,1.07659,23.3221,6537,CH2,v1,
26147,20250106,53,Cs0.05MA0.16FA0.79PbI2.9Br0.1,1.73,MACl,7.0,PMACl,0.7,,,Me-4PACz,0.132,2PACz,0.198,,,,,,,1500,10,5900,35,6,180,105,20,,,,,,,,,,,,,,,14.5124,59.6865,1.0791,22.5321,6537,CH3,v1,
26148,20250106,53,Cs0.05MA0.16FA0.79PbI2.9Br0.1,1.73,MACl,7.0,PMACl,0.7,,,Me-4PACz,0.132,2PACz,0.198,,,,,,,1500,10,5900,35,6,180,105,20,,,,,,,,,,,,,,,0.241917,23.9439,0.049566,20.3838,6537,CH4,v1,
26149,20250106,53,Cs0.05MA0.16FA0.79PbI2.9Br0.1,1.73,MACl,7.0,PMACl,0.7,,,Me-4PACz,0.132,2PACz,0.198,,,,,,,1500,10,5900,35,6,180,105,20,,,,,,,,,,,,,,,12.9132,57.683,0.956987,23.3927,6538,CH1,v1,
26150,20250106,53,Cs0.05MA0.16FA0.79PbI2.9Br0.1,1.73,MACl,7.0,PMACl,0.7,,,Me-4PACz,0.132,2PACz,0.198,,,,,,,1500,10,5900,35,6,180,105,20,,,,,,,,,,,,,,,0.00343204,2.18128,0.01033,15.2322,6538,CH2,v1,
26151,20250106,53,Cs0.05MA0.16FA0.79PbI2.9Br0.1,1.73,MACl,7.0,PMACl,0.7,,,Me-4PACz,0.132,2PACz,0.198,,,,,,,1500,10,5900,35,6,180,105,20,,,,,,,,,,,,,,,16.4736,65.9413,1.10616,22.5846,6538,CH3,v1,
26152,20250106,53,Cs0.05MA0.16FA0.79PbI2.9Br0.1,1.73,MACl,7.0,PMACl,0.7,,,Me-4PACz,0.132,2PACz,0.198,,,,,,,1500,10,5900,35,6,180,105,20,,,,,,,,,,,,,,,14.2637,59.1833,1.07539,22.4112,6538,CH4,v1,
26153,20250106,53,Cs0.05MA0.16FA0.79PbI2.9Br0.1,1.73,MACl,7.0,PMACl,0.7,,,Me-4PACz,0.132,2PACz,0.198,,,,,,,1200,12,5300,40,5,260,100,15,,,,,,,,,,,,,,,16.0976,64.4957,1.08671,22.9677,6539,CH1,v1,
26154,20250106,53,Cs0.05MA0.16FA0.79PbI2.9Br0.1,1.73,MACl,7.0,PMACl,0.7,,,Me-4PACz,0.132,2PACz,0.198,,,,,,,1200,12,5300,40,5,260,100,15,,,,,,,,,,,,,,,16.1094,65.5639,1.09419,22.4554,6539,CH2,v1,
26155,20250106,53,Cs0.05MA0.16FA0.79PbI2.9Br0.1,1.73,MACl,7.0,PMACl,0.7,,,Me-4PACz,0.132,2PACz,0.198,,,,,,,1200,12,5300,40,5,260,100,15,,,,,,,,,,,,,,,15.5092,64.0988,1.10075,21.9811,6539,CH3,v1,
26156,20250106,53,Cs0.05MA0.16FA0.79PbI2.9Br0.1,1.73,MACl,7.0,PMACl,0.7,,,Me-4PACz,0.132,2PACz,0.198,,,,,,,1200,12,5300,40,5,260,100,15,,,,,,,,,,,,,,,15.4831,64.4147,1.10312,21.7897,6539,CH4,v1,
26157,20250106,53,Cs0.05MA0.16FA0.79PbI2.9Br0.1,1.73,MACl,7.0,PMACl,0.7,,,Me-4PACz,0.132,2PACz,0.198,,,,,,,1200,12,5300,40,5,260,100,15,,,,,,,,,,,,,,,1.09e-05,0.00977316,0.009452,11.7453,6540,CH1,v1,
26158,20250106,53,Cs0.05MA0.16FA0.79PbI2.9Br0.1,1.73,MACl,7.0,PMACl,0.7,,,Me-4PACz,0.132,2PACz,0.198,,,,,,,1200,12,5300,40,5,260,100,15,,,,,,,,,,,,,,,1.87903,24.8385,0.282963,26.7349,6540,CH2,v1,
26159,20250106,53,Cs0.05MA0.16FA0.79PbI2.9Br0.1,1.73,MACl,7.0,PMACl,0.7,,,Me-4PACz,0.132,2PACz,0.198,,,,,,,1200,12,5300,40,5,260,100,15,,,,,,,,,,,,,,,15.1205,60.9521,1.07662,23.0417,6540,CH3,v1,
26160,20250106,53,Cs0.05MA0.16FA0.79PbI2.9Br0.1,1.73,MACl,7.0,PMACl,0.7,,,Me-4PACz,0.132,2PACz,0.198,,,,,,,1200,12,5300,40,5,260,100,15,,,,,,,,,,,,,,,14.5945,57.2326,1.04565,24.3871,6540,CH4,v1,
26161,20250106,53,Cs0.05MA0.16FA0.79PbI2.9Br0.1,1.73,MACl,7.0,PMACl,0.7,,,Me-4PACz,0.132,2PACz,0.198,,,,,,,1600,10,5500,25,9,240,110,25,,,,,,,,,,,,,,,11.9843,49.7119,1.02261,23.5746,6541,CH1,v1,
26162,20250106,53,Cs0.05MA0.16FA0.79PbI2.9Br0.1,1.73,MACl,7.0,PMACl,0.7,,,Me-4PACz,0.132,2PACz,0.198,,,,,,,1600,10,5500,25,9,240,110,25,,,,,,,,,,,,,,,13.0264,51.9293,1.06548,23.5434,6541,CH2,v1,
26163,20250106,53,Cs0.05MA0.16FA0.79PbI2.9Br0.1,1.73,MACl,7.0,PMACl,0.7,,,Me-4PACz,0.132,2PACz,0.198,,,,,,,1600,10,5500,25,9,240,110,25,,,,,,,,,,,,,,,9.2366,44.5202,0.897165,23.1251,6541,CH3,v1,
26164,20250106,53,Cs0.05MA0.16FA0.79PbI2.9Br0.1,1.73,MACl,7.0,PMACl,0.7,,,Me-4PACz,0.132,2PACz,0.198,,,,,,,1600,10,5500,25,9,240,110,25,,,,,,,,,,,,,,,12.6237,54.2534,1.04648,22.2345,6541,CH4,v1,
26165,20250106,53,Cs0.05MA0.16FA0.79PbI2.9Br0.1,1.73,MACl,7.0,PMACl,0.7,,,Me-4PACz,0.132,2PACz,0.198,,,,,,,1600,10,5500,25,9,240,110,25,,,,,,,,,,,,,,,0.361169,24.9679,0.072555,19.937,6542,CH1,v1,
26166,20250106,53,Cs0.05MA0.16FA0.79PbI2.9Br0.1,1.73,MACl,7.0,PMACl,0.7,,,Me-4PACz,0.132,2PACz,0.198,,,,,,,1600,10,5500,25,9,240,110,25,,,,,,,,,,,,,,,2.12395,27.3828,0.363448,21.3414,6542,CH2,v1,
26167,20250106,53,Cs0.05MA0.16FA0.79PbI2.9Br0.1,1.73,MACl,7.0,PMACl,0.7,,,Me-4PACz,0.132,2PACz,0.198,,,,,,,1600,10,5500,25,9,240,110,25,,,,,,,,,,,,,,,2.6e+40,1.55e+41,0.094163,178.401,6542,CH3,v1,
26168,20250106,53,Cs0.05MA0.16FA0.79PbI2.9Br0.1,1.73,MACl,7.0,PMACl,0.7,,,Me-4PACz,0.132,2PACz,0.198,,,,,,,1600,10,5500,25,9,240,110,25,,,,,,,,,,,,,,,4.28915,27.9027,0.707378,21.7307,6542,CH4,v1,
26169,20250106,53,Cs0.05MA0.16FA0.79PbI2.9Br0.1,1.73,MACl,7.0,PMACl,0.7,,,Me-4PACz,0.132,2PACz,0.198,,,,,,,1000,12,5400,30,10,230,105,30,,,,,,,,,,,,,,,8.96478,62.4315,0.632742,22.6939,6543,CH1,v1,
26170,20250106,53,Cs0.05MA0.16FA0.79PbI2.9Br0.1,1.73,MACl,7.0,PMACl,0.7,,,Me-4PACz,0.132,2PACz,0.198,,,,,,,1000,12,5400,30,10,230,105,30,,,,,,,,,,,,,,,15.8436,59.7872,1.05546,25.1075,6543,CH2,v1,
26171,20250106,53,Cs0.05MA0.16FA0.79PbI2.9Br0.1,1.73,MACl,7.0,PMACl,0.7,,,Me-4PACz,0.132,2PACz,0.198,,,,,,,1000,12,5400,30,10,230,105,30,,,,,,,,,,,,,,,16.0969,60.5271,1.07124,24.826,6543,CH3,v1,
26172,20250106,53,Cs0.05MA0.16FA0.79PbI2.9Br0.1,1.73,MACl,7.0,PMACl,0.7,,,Me-4PACz,0.132,2PACz,0.198,,,,,,,1000,12,5400,30,10,230,105,30,,,,,,,,,,,,,,,15.905,65.021,1.07614,22.7305,6543,CH4,v1,
26173,20250106,53,Cs0.05MA0.16FA0.79PbI2.9Br0.1,1.73,MACl,7.0,PMACl,0.7,,,Me-4PACz,0.132,2PACz,0.198,,,,,,,1000,12,5400,30,10,230,105,30,,,,,,,,,,,,,,,15.1692,64.544,0.996667,23.5807,6544,CH1,v1,
26174,20250106,53,Cs0.05MA0.16FA0.79PbI2.9Br0.1,1.73,MACl,7.0,PMACl,0.7,,,Me-4PACz,0.132,2PACz,0.198,,,,,,,1000,12,5400,30,10,230,105,30,,,,,,,,,,,,,,,15.7425,63.0176,1.06469,23.4633,6544,CH2,v1,
26175,20250106,53,Cs0.05MA0.16FA0.79PbI2.9Br0.1,1.73,MACl,7.0,PMACl,0.7,,,Me-4PACz,0.132,2PACz,0.198,,,,,,,1000,12,5400,30,10,230,105,30,,,,,,,,,,,,,,,10.3354,43.7553,1.00454,23.5141,6544,CH3,v1,
26176,20250106,53,Cs0.05MA0.16FA0.79PbI2.9Br0.1,1.73,MACl,7.0,PMACl,0.7,,,Me-4PACz,0.132,2PACz,0.198,,,,,,,1000,12,5400,30,10,230,105,30,,,,,,,,,,,,,,,15.046,62.3257,1.08476,22.2546,6544,CH4,v1,
26177,20250106,53,Cs0.05MA0.16FA0.79PbI2.9Br0.1,1.73,MACl,7.0,PMACl,0.7,,,Me-2PACz,0.165,DMACPA,0.165,,,,,,,1800,10,6000,30,5,260,110,20,,,,,,,,,,,,,,,2.55942,54.279,0.205281,22.9699,6545,CH1,v1,
26178,20250106,53,Cs0.05MA0.16FA0.79PbI2.9Br0.1,1.73,MACl,7.0,PMACl,0.7,,,Me-2PACz,0.165,DMACPA,0.165,,,,,,,1800,10,6000,30,5,260,110,20,,,,,,,,,,,,,,,17.9616,72.0196,1.07622,23.1735,6545,CH2,v1,
26179,20250106,53,Cs0.05MA0.16FA0.79PbI2.9Br0.1,1.73,MACl,7.0,PMACl,0.7,,,Me-2PACz,0.165,DMACPA,0.165,,,,,,,1800,10,6000,30,5,260,110,20,,,,,,,,,,,,,,,18.0557,71.9571,1.08275,23.1746,6545,CH3,v1,
26180,20250106,53,Cs0.05MA0.16FA0.79PbI2.9Br0.1,1.73,MACl,7.0,PMACl,0.7,,,Me-2PACz,0.165,DMACPA,0.165,,,,,,,1800,10,6000,30,5,260,110,20,,,,,,,,,,,,,,,18.5501,74.7951,1.08412,22.8768,6545,CH4,v1,
26181,20250106,53,Cs0.05MA0.16FA0.79PbI2.9Br0.1,1.73,MACl,7.0,PMACl,0.7,,,Me-2PACz,0.165,DMACPA,0.165,,,,,,,1800,10,6000,30,5,260,110,20,,,,,,,,,,,,,,,1.27e+39,257.766,2.98e+34,16.5898,6546,CH1,v1,
26182,20250106,53,Cs0.05MA0.16FA0.79PbI2.9Br0.1,1.73,MACl,7.0,PMACl,0.7,,,Me-2PACz,0.165,DMACPA,0.165,,,,,,,1800,10,6000,30,5,260,110,20,,,,,,,,,,,,,,,18.1257,74.3672,1.09326,22.2941,6546,CH2,v1,
26183,20250106,53,Cs0.05MA0.16FA0.79PbI2.9Br0.1,1.73,MACl,7.0,PMACl,0.7,,,Me-2PACz,0.165,DMACPA,0.165,,,,,,,1800,10,6000,30,5,260,110,20,,,,,,,,,,,,,,,18.0408,73.5518,1.10422,22.2131,6546,CH3,v1,
26184,20250106,53,Cs0.05MA0.16FA0.79PbI2.9Br0.1,1.73,MACl,7.0,PMACl,0.7,,,Me-2PACz,0.165,DMACPA,0.165,,,,,,,1800,10,6000,30,5,260,110,20,,,,,,,,,,,,,,,17.4765,72.8843,1.10297,21.74,6546,CH4,v1,
26185,20250106,53,Cs0.05MA0.16FA0.79PbI2.9Br0.1,1.73,MACl,7.0,PMACl,0.7,,,Me-2PACz,0.165,DMACPA,0.165,,,,,,,1200,12,5000,25,10,210,115,15,,,,,,,,,,,,,,,44.2192,9845.26,0.008597,52.2434,6547,CH1,v1,
26186,20250106,53,Cs0.05MA0.16FA0.79PbI2.9Br0.1,1.73,MACl,7.0,PMACl,0.7,,,Me-2PACz,0.165,DMACPA,0.165,,,,,,,1200,12,5000,25,10,210,115,15,,,,,,,,,,,,,,,0.157712,17.2509,0.01285,71.1468,6547,CH2,v1,
26187,20250106,53,Cs0.05MA0.16FA0.79PbI2.9Br0.1,1.73,MACl,7.0,PMACl,0.7,,,Me-2PACz,0.165,DMACPA,0.165,,,,,,,1200,12,5000,25,10,210,115,15,,,,,,,,,,,,,,,0.30183,24.7758,0.018395,66.2256,6547,CH3,v1,
26188,20250106,53,Cs0.05MA0.16FA0.79PbI2.9Br0.1,1.73,MACl,7.0,PMACl,0.7,,,Me-2PACz,0.165,DMACPA,0.165,,,,,,,1200,12,5000,25,10,210,115,15,,,,,,,,,,,,,,,0.27987,24.6159,0.023538,48.302,6547,CH4,v1,
26189,20250106,53,Cs0.05MA0.16FA0.79PbI2.9Br0.1,1.73,MACl,7.0,PMACl,0.7,,,Me-2PACz,0.165,DMACPA,0.165,,,,,,,1200,12,5000,25,10,210,115,15,,,,,,,,,,,,,,,18.3111,72.4946,1.07246,23.552,6548,CH1,v1,
26190,20250106,53,Cs0.05MA0.16FA0.79PbI2.9Br0.1,1.73,MACl,7.0,PMACl,0.7,,,Me-2PACz,0.165,DMACPA,0.165,,,,,,,1200,12,5000,25,10,210,115,15,,,,,,,,,,,,,,,2.17e+39,8.47e+39,1.08677,23.5486,6548,CH2,v1,
26191,20250106,53,Cs0.05MA0.16FA0.79PbI2.9Br0.1,1.73,MACl,7.0,PMACl,0.7,,,Me-2PACz,0.165,DMACPA,0.165,,,,,,,1200,12,5000,25,10,210,115,15,,,,,,,,,,,,,,,18.0087,71.4108,1.09488,23.0331,6548,CH3,v1,
26192,20250106,53,Cs0.05MA0.16FA0.79PbI2.9Br0.1,1.73,MACl,7.0,PMACl,0.7,,,Me-2PACz,0.165,DMACPA,0.165,,,,,,,1200,12,5000,25,10,210,115,15,,,,,,,,,,,,,,,16.8645,69.4646,1.08915,22.2907,6548,CH4,v1,
26193,20250106,53,Cs0.05MA0.16FA0.79PbI2.9Br0.1,1.73,MACl,7.0,PMACl,0.7,,,Me-2PACz,0.165,DMACPA,0.165,,,,,,,1000,10,5500,28,9,200,110,25,,,,,,,,,,,,,,,18.8266,75.474,1.05763,23.5852,6549,CH1,v1,
26194,20250106,53,Cs0.05MA0.16FA0.79PbI2.9Br0.1,1.73,MACl,7.0,PMACl,0.7,,,Me-2PACz,0.165,DMACPA,0.165,,,,,,,1000,10,5500,28,9,200,110,25,,,,,,,,,,,,,,,19.2187,75.9853,1.06681,23.7087,6549,CH2,v1,
26195,20250106,53,Cs0.05MA0.16FA0.79PbI2.9Br0.1,1.73,MACl,7.0,PMACl,0.7,,,Me-2PACz,0.165,DMACPA,0.165,,,,,,,1000,10,5500,28,9,200,110,25,,,,,,,,,,,,,,,19.0177,76.1667,1.08133,23.0906,6549,CH3,v1,
26196,20250106,53,Cs0.05MA0.16FA0.79PbI2.9Br0.1,1.73,MACl,7.0,PMACl,0.7,,,Me-2PACz,0.165,DMACPA,0.165,,,,,,,1000,10,5500,28,9,200,110,25,,,,,,,,,,,,,,,18.7539,76.4617,1.07589,22.7972,6549,CH4,v1,
26197,20250106,53,Cs0.05MA0.16FA0.79PbI2.9Br0.1,1.73,MACl,7.0,PMACl,0.7,,,Me-2PACz,0.165,DMACPA,0.165,,,,,,,1000,10,5500,28,9,200,110,25,,,,,,,,,,,,,,,19.22,70.3747,1.05492,25.8892,6550,CH1,v1,
26198,20250106,53,Cs0.05MA0.16FA0.79PbI2.9Br0.1,1.73,MACl,7.0,PMACl,0.7,,,Me-2PACz,0.165,DMACPA,0.165,,,,,,,1000,10,5500,28,9,200,110,25,,,,,,,,,,,,,,,19.6201,70.3207,1.04476,26.7055,6550,CH2,v1,
26199,20250106,53,Cs0.05MA0.16FA0.79PbI2.9Br0.1,1.73,MACl,7.0,PMACl,0.7,,,Me-2PACz,0.165,DMACPA,0.165,,,,,,,1000,10,5500,28,9,200,110,25,,,,,,,,,,,,,,,17.6749,66.0189,1.05645,25.342,6550,CH3,v1,
26200,20250106,53,Cs0.05MA0.16FA0.79PbI2.9Br0.1,1.73,MACl,7.0,PMACl,0.7,,,Me-2PACz,0.165,DMACPA,0.165,,,,,,,1000,10,5500,28,9,200,110,25,,,,,,,,,,,,,,,18.8352,72.8309,1.07641,24.0257,6550,CH4,v1,
26201,20250106,53,Cs0.05MA0.16FA0.79PbI2.9Br0.1,1.73,MACl,7.0,PMACl,0.7,,,Me-2PACz,0.165,DMACPA,0.165,,,,,,,1500,15,5700,35,6,220,105,30,,,,,,,,,,,,,,,16.4677,183.564,0.398362,22.52,6551,CH1,v1,
26202,20250106,53,Cs0.05MA0.16FA0.79PbI2.9Br0.1,1.73,MACl,7.0,PMACl,0.7,,,Me-2PACz,0.165,DMACPA,0.165,,,,,,,1500,15,5700,35,6,220,105,30,,,,,,,,,,,,,,,17.1824,53.9499,1.08264,29.4179,6551,CH2,v1,
26203,20250106,53,Cs0.05MA0.16FA0.79PbI2.9Br0.1,1.73,MACl,7.0,PMACl,0.7,,,Me-2PACz,0.165,DMACPA,0.165,,,,,,,1500,15,5700,35,6,220,105,30,,,,,,,,,,,,,,,20.0959,37.4938,1.08328,49.4773,6551,CH3,v1,
26204,20250106,53,Cs0.05MA0.16FA0.79PbI2.9Br0.1,1.73,MACl,7.0,PMACl,0.7,,,Me-2PACz,0.165,DMACPA,0.165,,,,,,,1500,15,5700,35,6,220,105,30,,,,,,,,,,,,,,,16.3633,39.5574,1.0663,38.794,6551,CH4,v1,
26205,20250106,53,Cs0.05MA0.16FA0.79PbI2.9Br0.1,1.73,MACl,7.0,PMACl,0.7,,,Me-2PACz,0.165,DMACPA,0.165,,,,,,,1500,15,5700,35,6,220,105,30,,,,,,,,,,,,,,,2.34e+39,9.51e+39,1.04095,23.6102,6552,CH1,v1,
26206,20250106,53,Cs0.05MA0.16FA0.79PbI2.9Br0.1,1.73,MACl,7.0,PMACl,0.7,,,Me-2PACz,0.165,DMACPA,0.165,,,,,,,1500,15,5700,35,6,220,105,30,,,,,,,,,,,,,,,18.7315,75.2079,1.05248,23.6644,6552,CH2,v1,
26207,20250106,53,Cs0.05MA0.16FA0.79PbI2.9Br0.1,1.73,MACl,7.0,PMACl,0.7,,,Me-2PACz,0.165,DMACPA,0.165,,,,,,,1500,15,5700,35,6,220,105,30,,,,,,,,,,,,,,,18.649,75.3301,1.05387,23.4909,6552,CH3,v1,
26208,20250106,53,Cs0.05MA0.16FA0.79PbI2.9Br0.1,1.73,MACl,7.0,PMACl,0.7,,,Me-2PACz,0.165,DMACPA,0.165,,,,,,,1500,15,5700,35,6,220,105,30,,,,,,,,,,,,,,,18.1131,74.6411,1.06117,22.8681,6552,CH4,v1,
26209,20250106,53,Cs0.05MA0.16FA0.79PbI2.9Br0.1,1.73,MACl,7.0,PMACl,0.7,,,Me-2PACz,0.165,DMACPA,0.165,,,,,,,2000,10,5300,32,8,250,100,25,,,,,,,,,,,,,,,10.1391,145.538,0.297902,23.3858,6553,CH1,v1,
26210,20250106,53,Cs0.05MA0.16FA0.79PbI2.9Br0.1,1.73,MACl,7.0,PMACl,0.7,,,Me-2PACz,0.165,DMACPA,0.165,,,,,,,2000,10,5300,32,8,250,100,25,,,,,,,,,,,,,,,19.0926,72.4724,1.10284,23.8879,6553,CH2,v1,
26211,20250106,53,Cs0.05MA0.16FA0.79PbI2.9Br0.1,1.73,MACl,7.0,PMACl,0.7,,,Me-2PACz,0.165,DMACPA,0.165,,,,,,,2000,10,5300,32,8,250,100,25,,,,,,,,,,,,,,,19.041,72.3342,1.10193,23.8887,6553,CH3,v1,
26212,20250106,53,Cs0.05MA0.16FA0.79PbI2.9Br0.1,1.73,MACl,7.0,PMACl,0.7,,,Me-2PACz,0.165,DMACPA,0.165,,,,,,,2000,10,5300,32,8,250,100,25,,,,,,,,,,,,,,,18.2811,71.169,1.10373,23.2728,6553,CH4,v1,
26213,20250106,53,Cs0.05MA0.16FA0.79PbI2.9Br0.1,1.73,MACl,7.0,PMACl,0.7,,,Me-2PACz,0.165,DMACPA,0.165,,,,,,,2000,10,5300,32,8,250,100,25,,,,,,,,,,,,,,,18.4896,72.6907,1.1009,23.1048,6554,CH1,v1,
26214,20250106,53,Cs0.05MA0.16FA0.79PbI2.9Br0.1,1.73,MACl,7.0,PMACl,0.7,,,Me-2PACz,0.165,DMACPA,0.165,,,,,,,2000,10,5300,32,8,250,100,25,,,,,,,,,,,,,,,17.3152,69.7285,1.10612,22.4499,6554,CH2,v1,
26215,20250106,53,Cs0.05MA0.16FA0.79PbI2.9Br0.1,1.73,MACl,7.0,PMACl,0.7,,,Me-2PACz,0.165,DMACPA,0.165,,,,,,,2000,10,5300,32,8,250,100,25,,,,,,,,,,,,,,,2.02e+39,2.4e+40,0.380236,22.1174,6554,CH3,v1,
26216,20250106,53,Cs0.05MA0.16FA0.79PbI2.9Br0.1,1.73,MACl,7.0,PMACl,0.7,,,Me-2PACz,0.165,DMACPA,0.165,,,,,,,2000,10,5300,32,8,250,100,25,,,,,,,,,,,,,,,16.5327,69.1651,1.09363,21.8568,6554,CH4,v1,
26217,20250106,53,Cs0.05MA0.16FA0.79PbI2.9Br0.1,1.73,MACl,7.0,PMACl,0.7,,,Me-2PACz,0.165,DMACPA,0.165,,,,,,,1400,10,5900,28,12,170,110,30,,,,,,,,,,,,,,,18.0206,72.5593,1.09542,22.6723,6555,CH1,v1,
26218,20250106,53,Cs0.05MA0.16FA0.79PbI2.9Br0.1,1.73,MACl,7.0,PMACl,0.7,,,Me-2PACz,0.165,DMACPA,0.165,,,,,,,1400,10,5900,28,12,170,110,30,,,,,,,,,,,,,,,17.9068,72.2664,1.1045,22.4345,6555,CH2,v1,
26219,20250106,53,Cs0.05MA0.16FA0.79PbI2.9Br0.1,1.73,MACl,7.0,PMACl,0.7,,,Me-2PACz,0.165,DMACPA,0.165,,,,,,,1400,10,5900,28,12,170,110,30,,,,,,,,,,,,,,,18.4768,73.7307,1.10256,22.7288,6555,CH3,v1,
26220,20250106,53,Cs0.05MA0.16FA0.79PbI2.9Br0.1,1.73,MACl,7.0,PMACl,0.7,,,Me-2PACz,0.165,DMACPA,0.165,,,,,,,1400,10,5900,28,12,170,110,30,,,,,,,,,,,,,,,18.0494,73.2228,1.10481,22.3114,6555,CH4,v1,
26221,20250106,53,Cs0.05MA0.16FA0.79PbI2.9Br0.1,1.73,MACl,7.0,PMACl,0.7,,,Me-2PACz,0.165,DMACPA,0.165,,,,,,,1400,10,5900,28,12,170,110,30,,,,,,,,,,,,,,,19.6504,75.2654,1.08622,24.0359,6556,CH1,v1,
26222,20250106,53,Cs0.05MA0.16FA0.79PbI2.9Br0.1,1.73,MACl,7.0,PMACl,0.7,,,Me-2PACz,0.165,DMACPA,0.165,,,,,,,1400,10,5900,28,12,170,110,30,,,,,,,,,,,,,,,19.9008,75.0018,1.09747,24.1772,6556,CH2,v1,
26223,20250106,53,Cs0.05MA0.16FA0.79PbI2.9Br0.1,1.73,MACl,7.0,PMACl,0.7,,,Me-2PACz,0.165,DMACPA,0.165,,,,,,,1400,10,5900,28,12,170,110,30,,,,,,,,,,,,,,,19.641,74.7514,1.10049,23.8758,6556,CH3,v1,
26224,20250106,53,Cs0.05MA0.16FA0.79PbI2.9Br0.1,1.73,MACl,7.0,PMACl,0.7,,,Me-2PACz,0.165,DMACPA,0.165,,,,,,,1400,10,5900,28,12,170,110,30,,,,,,,,,,,,,,,19.1632,74.6466,1.10209,23.2938,6556,CH4,v1,
26225,20250106,53,Cs0.05MA0.16FA0.79PbI2.9Br0.1,1.73,MACl,7.0,PMACl,0.7,,,Me-2PACz,0.165,DMACPA,0.165,,,,,,,1600,10,5200,25,9,240,110,25,,,,,,,,,,,,,,,18.67,75.4261,1.07732,22.9761,6557,CH1,v1,
26226,20250106,53,Cs0.05MA0.16FA0.79PbI2.9Br0.1,1.73,MACl,7.0,PMACl,0.7,,,Me-2PACz,0.165,DMACPA,0.165,,,,,,,1600,10,5200,25,9,240,110,25,,,,,,,,,,,,,,,19.1436,75.4121,1.09622,23.1573,6557,CH2,v1,
26227,20250106,53,Cs0.05MA0.16FA0.79PbI2.9Br0.1,1.73,MACl,7.0,PMACl,0.7,,,Me-2PACz,0.165,DMACPA,0.165,,,,,,,1600,10,5200,25,9,240,110,25,,,,,,,,,,,,,,,18.764,74.3052,1.10538,22.8452,6557,CH3,v1,
26228,20250106,53,Cs0.05MA0.16FA0.79PbI2.9Br0.1,1.73,MACl,7.0,PMACl,0.7,,,Me-2PACz,0.165,DMACPA,0.165,,,,,,,1600,10,5200,25,9,240,110,25,,,,,,,,,,,,,,,17.8376,73.3007,1.10659,21.9908,6557,CH4,v1,
26229,20250106,53,Cs0.05MA0.16FA0.79PbI2.9Br0.1,1.73,MACl,7.0,PMACl,0.7,,,Me-2PACz,0.165,DMACPA,0.165,,,,,,,1600,10,5200,25,9,240,110,25,,,,,,,,,,,,,,,18.794,84.3716,0.982412,22.6741,6558,CH1,v1,
26230,20250106,53,Cs0.05MA0.16FA0.79PbI2.9Br0.1,1.73,MACl,7.0,PMACl,0.7,,,Me-2PACz,0.165,DMACPA,0.165,,,,,,,1600,10,5200,25,9,240,110,25,,,,,,,,,,,,,,,18.8338,74.6231,1.1156,22.6233,6558,CH2,v1,
26231,20250106,53,Cs0.05MA0.16FA0.79PbI2.9Br0.1,1.73,MACl,7.0,PMACl,0.7,,,Me-2PACz,0.165,DMACPA,0.165,,,,,,,1600,10,5200,25,9,240,110,25,,,,,,,,,,,,,,,18.8889,74.5642,1.12568,22.5041,6558,CH3,v1,
26232,20250106,53,Cs0.05MA0.16FA0.79PbI2.9Br0.1,1.73,MACl,7.0,PMACl,0.7,,,Me-2PACz,0.165,DMACPA,0.165,,,,,,,1600,10,5200,25,9,240,110,25,,,,,,,,,,,,,,,17.81,73.1163,1.12126,21.7243,6558,CH4,v1,
26233,20250106,53,Cs0.05MA0.16FA0.79PbI2.9Br0.1,1.73,MACl,7.0,PMACl,0.7,,,Me-2PACz,0.165,DMACPA,0.165,,,,,,,1250,15,5000,30,7,230,105,30,,,,,,,,,,,,,,,19.1266,77.0465,1.08341,22.9135,6559,CH1,v1,
26234,20250106,53,Cs0.05MA0.16FA0.79PbI2.9Br0.1,1.73,MACl,7.0,PMACl,0.7,,,Me-2PACz,0.165,DMACPA,0.165,,,,,,,1250,15,5000,30,7,230,105,30,,,,,,,,,,,,,,,19.097,75.3267,1.09664,23.1181,6559,CH2,v1,
26235,20250106,53,Cs0.05MA0.16FA0.79PbI2.9Br0.1,1.73,MACl,7.0,PMACl,0.7,,,Me-2PACz,0.165,DMACPA,0.165,,,,,,,1250,15,5000,30,7,230,105,30,,,,,,,,,,,,,,,19.0819,75.2092,1.10656,22.9285,6559,CH3,v1,
26236,20250106,53,Cs0.05MA0.16FA0.79PbI2.9Br0.1,1.73,MACl,7.0,PMACl,0.7,,,Me-2PACz,0.165,DMACPA,0.165,,,,,,,1250,15,5000,30,7,230,105,30,,,,,,,,,,,,,,,18.6554,74.7731,1.10685,22.5409,6559,CH4,v1,
26237,20250106,53,Cs0.05MA0.16FA0.79PbI2.9Br0.1,1.73,MACl,7.0,PMACl,0.7,,,Me-2PACz,0.165,DMACPA,0.165,,,,,,,1250,15,5000,30,7,230,105,30,,,,,,,,,,,,,,,19.1813,72.8548,1.08631,24.2363,6560,CH1,v1,
26238,20250106,53,Cs0.05MA0.16FA0.79PbI2.9Br0.1,1.73,MACl,7.0,PMACl,0.7,,,Me-2PACz,0.165,DMACPA,0.165,,,,,,,1250,15,5000,30,7,230,105,30,,,,,,,,,,,,,,,19.3188,72.4118,1.10712,24.0978,6560,CH2,v1,
26239,20250106,53,Cs0.05MA0.16FA0.79PbI2.9Br0.1,1.73,MACl,7.0,PMACl,0.7,,,Me-2PACz,0.165,DMACPA,0.165,,,,,,,1250,15,5000,30,7,230,105,30,,,,,,,,,,,,,,,18.79,71.8586,1.10296,23.7077,6560,CH3,v1,
26240,20250106,53,Cs0.05MA0.16FA0.79PbI2.9Br0.1,1.73,MACl,7.0,PMACl,0.7,,,Me-2PACz,0.165,DMACPA,0.165,,,,,,,1250,15,5000,30,7,230,105,30,,,,,,,,,,,,,,,17.8685,71.0087,1.08505,23.1915,6560,CH4,v1,
26241,20250107,54,Cs0.05MA0.16FA0.79PbI2.9Br0.1,1.73,PMACl,0.72,PSP,2.3,,,MeO-2PACz,0.189,py3,0.141,,,,,,,2000,10,5200,30,8,190,100,25,,,,,,,,,,,,,,,17.8177,73.8241,1.01477,23.7841,6561,CH1,v1,
26242,20250107,54,Cs0.05MA0.16FA0.79PbI2.9Br0.1,1.73,PMACl,0.72,PSP,2.3,,,MeO-2PACz,0.189,py3,0.141,,,,,,,2000,10,5200,30,8,190,100,25,,,,,,,,,,,,,,,12.6384,50.2739,1.04353,24.0905,6561,CH2,v1,
26243,20250107,54,Cs0.05MA0.16FA0.79PbI2.9Br0.1,1.73,PMACl,0.72,PSP,2.3,,,MeO-2PACz,0.189,py3,0.141,,,,,,,2000,10,5200,30,8,190,100,25,,,,,,,,,,,,,,,19.9993,77.4557,1.07309,24.0617,6561,CH3,v1,
26244,20250107,54,Cs0.05MA0.16FA0.79PbI2.9Br0.1,1.73,PMACl,0.72,PSP,2.3,,,MeO-2PACz,0.189,py3,0.141,,,,,,,2000,10,5200,30,8,190,100,25,,,,,,,,,,,,,,,19.8263,77.4978,1.07377,23.8255,6561,CH4,v1,
26245,20250107,54,Cs0.05MA0.16FA0.79PbI2.9Br0.1,1.73,PMACl,0.72,PSP,2.3,,,MeO-2PACz,0.189,py3,0.141,,,,,,,2000,10,5200,30,8,190,100,25,,,,,,,,,,,,,,,19.0317,76.1393,1.04543,23.9096,6562,CH1,v1,
26246,20250107,54,Cs0.05MA0.16FA0.79PbI2.9Br0.1,1.73,PMACl,0.72,PSP,2.3,,,MeO-2PACz,0.189,py3,0.141,,,,,,,2000,10,5200,30,8,190,100,25,,,,,,,,,,,,,,,8.57045,0.0,3.54e+33,23.9905,6562,CH2,v1,
26247,20250107,54,Cs0.05MA0.16FA0.79PbI2.9Br0.1,1.73,PMACl,0.72,PSP,2.3,,,MeO-2PACz,0.189,py3,0.141,,,,,,,2000,10,5200,30,8,190,100,25,,,,,,,,,,,,,,,20.0666,77.2341,1.07441,24.1821,6562,CH3,v1,
26248,20250107,54,Cs0.05MA0.16FA0.79PbI2.9Br0.1,1.73,PMACl,0.72,PSP,2.3,,,MeO-2PACz,0.189,py3,0.141,,,,,,,2000,10,5200,30,8,190,100,25,,,,,,,,,,,,,,,19.5589,76.5751,1.07169,23.8336,6562,CH4,v1,
26249,20250107,54,Cs0.05MA0.16FA0.79PbI2.9Br0.1,1.73,PMACl,0.72,PSP,2.3,,,MeO-2PACz,0.189,py3,0.141,,,,,,,1250,10,5600,40,12,170,110,30,,,,,,,,,,,,,,,19.6221,76.1727,1.06564,24.1733,6563,CH1,v1,
26250,20250107,54,Cs0.05MA0.16FA0.79PbI2.9Br0.1,1.73,PMACl,0.72,PSP,2.3,,,MeO-2PACz,0.189,py3,0.141,,,,,,,1250,10,5600,40,12,170,110,30,,,,,,,,,,,,,,,80.9217,136.803,-0.000188,-314.333,6563,CH2,v1,
26251,20250107,54,Cs0.05MA0.16FA0.79PbI2.9Br0.1,1.73,PMACl,0.72,PSP,2.3,,,MeO-2PACz,0.189,py3,0.141,,,,,,,1250,10,5600,40,12,170,110,30,,,,,,,,,,,,,,,19.7513,75.99,1.07459,24.1877,6563,CH3,v1,
26252,20250107,54,Cs0.05MA0.16FA0.79PbI2.9Br0.1,1.73,PMACl,0.72,PSP,2.3,,,MeO-2PACz,0.189,py3,0.141,,,,,,,1250,10,5600,40,12,170,110,30,,,,,,,,,,,,,,,19.0681,75.3118,1.05559,23.9856,6563,CH4,v1,
26253,20250107,54,Cs0.05MA0.16FA0.79PbI2.9Br0.1,1.73,PMACl,0.72,PSP,2.3,,,MeO-2PACz,0.189,py3,0.141,,,,,,,1250,10,5600,40,12,170,110,30,,,,,,,,,,,,,,,19.6698,77.9375,1.02353,24.6577,6564,CH1,v1,
26254,20250107,54,Cs0.05MA0.16FA0.79PbI2.9Br0.1,1.73,PMACl,0.72,PSP,2.3,,,MeO-2PACz,0.189,py3,0.141,,,,,,,1250,10,5600,40,12,170,110,30,,,,,,,,,,,,,,,2.14e+39,-86.8151,8.16e+34,-30.2229,6564,CH2,v1,
26255,20250107,54,Cs0.05MA0.16FA0.79PbI2.9Br0.1,1.73,PMACl,0.72,PSP,2.3,,,MeO-2PACz,0.189,py3,0.141,,,,,,,1250,10,5600,40,12,170,110,30,,,,,,,,,,,,,,,16.4048,64.443,1.02716,24.7831,6564,CH3,v1,
26256,20250107,54,Cs0.05MA0.16FA0.79PbI2.9Br0.1,1.73,PMACl,0.72,PSP,2.3,,,MeO-2PACz,0.189,py3,0.141,,,,,,,1250,10,5600,40,12,170,110,30,,,,,,,,,,,,,,,19.4187,76.5548,1.04326,24.314,6564,CH4,v1,
26257,20250107,54,Cs0.05MA0.16FA0.79PbI2.9Br0.1,1.73,PMACl,0.72,PSP,2.3,,,MeO-2PACz,0.189,py3,0.141,,,,,,,1100,10,5900,35,10,180,105,20,,,,,,,,,,,,,,,0.271894,24.8348,0.042986,25.4689,6565,CH1,v1,
26258,20250107,54,Cs0.05MA0.16FA0.79PbI2.9Br0.1,1.73,PMACl,0.72,PSP,2.3,,,MeO-2PACz,0.189,py3,0.141,,,,,,,1100,10,5900,35,10,180,105,20,,,,,,,,,,,,,,,10.7457,55.6842,0.705906,27.3372,6565,CH2,v1,
26259,20250107,54,Cs0.05MA0.16FA0.79PbI2.9Br0.1,1.73,PMACl,0.72,PSP,2.3,,,MeO-2PACz,0.189,py3,0.141,,,,,,,1100,10,5900,35,10,180,105,20,,,,,,,,,,,,,,,6.92555,62.9156,0.431994,25.4811,6565,CH3,v1,
26260,20250107,54,Cs0.05MA0.16FA0.79PbI2.9Br0.1,1.73,PMACl,0.72,PSP,2.3,,,MeO-2PACz,0.189,py3,0.141,,,,,,,1100,10,5900,35,10,180,105,20,,,,,,,,,,,,,,,0.0033438,2.75574,0.010365,11.7064,6565,CH4,v1,
26261,20250107,54,Cs0.05MA0.16FA0.79PbI2.9Br0.1,1.73,PMACl,0.72,PSP,2.3,,,MeO-2PACz,0.189,py3,0.141,,,,,,,1100,10,5900,35,10,180,105,20,,,,,,,,,,,,,,,17.7884,72.4737,1.04547,23.4771,6566,CH1,v1,
26262,20250107,54,Cs0.05MA0.16FA0.79PbI2.9Br0.1,1.73,PMACl,0.72,PSP,2.3,,,MeO-2PACz,0.189,py3,0.141,,,,,,,1100,10,5900,35,10,180,105,20,,,,,,,,,,,,,,,178.749,-368.59,0.082771,-585.9,6566,CH2,v1,
26263,20250107,54,Cs0.05MA0.16FA0.79PbI2.9Br0.1,1.73,PMACl,0.72,PSP,2.3,,,MeO-2PACz,0.189,py3,0.141,,,,,,,1100,10,5900,35,10,180,105,20,,,,,,,,,,,,,,,0.190095,24.8879,0.038549,19.8138,6566,CH3,v1,
26264,20250107,54,Cs0.05MA0.16FA0.79PbI2.9Br0.1,1.73,PMACl,0.72,PSP,2.3,,,MeO-2PACz,0.189,py3,0.141,,,,,,,1100,10,5900,35,10,180,105,20,,,,,,,,,,,,,,,11.4729,49.2348,0.991796,23.4951,6566,CH4,v1,
