Repository: MI-Materials-Intelligence/Recipe-Language-Model

# Learning Layer

## Overview

In the learning layer, the formulas and parameters are encoded and then tokenised into recipes as inputs. Through atomic skills of data extraction, cleaning, and matching, these data are organised into standardised datasets, providing the basis for RLM training and iterative recipe refinement.

Key Atomic Skills:
- **Cleaning**: Preprocessing and outlier cleaning
- **Matching**: Matching data pairs based on variables
- **Extraction**: Data extraction from robotic boxes

File: seven_ai_layers_robotics/learning/data/data50764_from_db.csv (part 112 of 253)
No,date,rank,Formula PVK,Concentration PVK,Formula Additive 1,Concentration Additive 1,Formula Additive 2,Concentration Additive 2,Formula Additive 3,Concentration Additive 3,Formula SAM 1,Concentration SAM 1,Formula SAM 2,Concentration SAM 2,Formula SAM 3,Concentration SAM 3,Spin Coating Speed SAM,Spin Coating Time SAM,Annealed Temperature SAM,Annealed Time SAM,Spin Coating Speed PVK 1,Spin Coating Time PVK 1,Spin Coating Speed PVK 2,Spin Coating Time PVK 2,Antisolvent Dropping Timing,Antisolvent Volume,Annealed Temperature PVK,Annealed Time PVK,Formula Passivator 1,Concentration Passivator 1,Formula Passivator 2,Concentration Passivator 2,Formula Passivator 3,Concentration Passivator 3,Formula Passivator 4,Concentration Passivator 4,Spin Coating Speed Passivator,Spin Coating Time Passivator,Passivator Dropping Timing,Passivator Volume,Annealed Temperature Passivator,Annealed Time Passivator,PCE,FF,Voc,Jsc,Product,Channel,From,upload_time
26265,20250107,54,Cs0.05MA0.16FA0.79PbI2.9Br0.1,1.73,PMACl,0.72,PSP,2.3,,,MeO-2PACz,0.189,py3,0.141,,,,,,,1200,12,5300,25,5,260,100,15,,,,,,,,,,,,,,,18.2017,76.0981,1.01433,23.5807,6567,CH1,v1,
26266,20250107,54,Cs0.05MA0.16FA0.79PbI2.9Br0.1,1.73,PMACl,0.72,PSP,2.3,,,MeO-2PACz,0.189,py3,0.141,,,,,,,1200,12,5300,25,5,260,100,15,,,,,,,,,,,,,,,2e+39,99.6633,8.45e+34,23.763,6567,CH2,v1,
26267,20250107,54,Cs0.05MA0.16FA0.79PbI2.9Br0.1,1.73,PMACl,0.72,PSP,2.3,,,MeO-2PACz,0.189,py3,0.141,,,,,,,1200,12,5300,25,5,260,100,15,,,,,,,,,,,,,,,18.3738,74.9514,1.02717,23.8657,6567,CH3,v1,
26268,20250107,54,Cs0.05MA0.16FA0.79PbI2.9Br0.1,1.73,PMACl,0.72,PSP,2.3,,,MeO-2PACz,0.189,py3,0.141,,,,,,,1200,12,5300,25,5,260,100,15,,,,,,,,,,,,,,,17.9415,74.4678,1.02523,23.5001,6567,CH4,v1,
26269,20250107,54,Cs0.05MA0.16FA0.79PbI2.9Br0.1,1.73,PMACl,0.72,PSP,2.3,,,MeO-2PACz,0.189,py3,0.141,,,,,,,1200,12,5300,25,5,260,100,15,,,,,,,,,,,,,,,9.19321,42.0068,0.926218,23.6284,6568,CH1,v1,
26270,20250107,54,Cs0.05MA0.16FA0.79PbI2.9Br0.1,1.73,PMACl,0.72,PSP,2.3,,,MeO-2PACz,0.189,py3,0.141,,,,,,,1200,12,5300,25,5,260,100,15,,,,,,,,,,,,,,,1.18e+40,-1.2e+41,0.136063,-72.2748,6568,CH2,v1,
26271,20250107,54,Cs0.05MA0.16FA0.79PbI2.9Br0.1,1.73,PMACl,0.72,PSP,2.3,,,MeO-2PACz,0.189,py3,0.141,,,,,,,1200,12,5300,25,5,260,100,15,,,,,,,,,,,,,,,17.8461,72.5672,0.977405,25.161,6568,CH3,v1,
26272,20250107,54,Cs0.05MA0.16FA0.79PbI2.9Br0.1,1.73,PMACl,0.72,PSP,2.3,,,MeO-2PACz,0.189,py3,0.141,,,,,,,1200,12,5300,25,5,260,100,15,,,,,,,,,,,,,,,17.9333,54.021,0.992663,33.4422,6568,CH4,v1,
26273,20250107,54,Cs0.05MA0.16FA0.79PbI2.9Br0.1,1.73,PMACl,0.72,PSP,2.3,,,MeO-2PACz,0.189,py3,0.141,,,,,,,1600,10,5000,30,9,200,110,25,,,,,,,,,,,,,,,12.3825,65.688,0.795659,23.6916,6569,CH1,v1,
26274,20250107,54,Cs0.05MA0.16FA0.79PbI2.9Br0.1,1.73,PMACl,0.72,PSP,2.3,,,MeO-2PACz,0.189,py3,0.141,,,,,,,1600,10,5000,30,9,200,110,25,,,,,,,,,,,,,,,2.41391,26.4688,0.385432,23.6614,6569,CH2,v1,
26275,20250107,54,Cs0.05MA0.16FA0.79PbI2.9Br0.1,1.73,PMACl,0.72,PSP,2.3,,,MeO-2PACz,0.189,py3,0.141,,,,,,,1600,10,5000,30,9,200,110,25,,,,,,,,,,,,,,,4.76691,42.0134,0.473623,23.9562,6569,CH3,v1,
26276,20250107,54,Cs0.05MA0.16FA0.79PbI2.9Br0.1,1.73,PMACl,0.72,PSP,2.3,,,MeO-2PACz,0.189,py3,0.141,,,,,,,1600,10,5000,30,9,200,110,25,,,,,,,,,,,,,,,0.0155141,9.04763,0.011145,15.3857,6569,CH4,v1,
26277,20250107,54,Cs0.05MA0.16FA0.79PbI2.9Br0.1,1.73,PMACl,0.72,PSP,2.3,,,MeO-2PACz,0.189,py3,0.141,,,,,,,1600,10,5000,30,9,200,110,25,,,,,,,,,,,,,,,0.0511488,20.8899,0.015203,16.1057,6570,CH1,v1,
26278,20250107,54,Cs0.05MA0.16FA0.79PbI2.9Br0.1,1.73,PMACl,0.72,PSP,2.3,,,MeO-2PACz,0.189,py3,0.141,,,,,,,1600,10,5000,30,9,200,110,25,,,,,,,,,,,,,,,15.2325,-7396.67,-9e-06,22.523,6570,CH2,v1,
26279,20250107,54,Cs0.05MA0.16FA0.79PbI2.9Br0.1,1.73,PMACl,0.72,PSP,2.3,,,MeO-2PACz,0.189,py3,0.141,,,,,,,1600,10,5000,30,9,200,110,25,,,,,,,,,,,,,,,13.4106,54.7817,1.00526,24.3519,6570,CH3,v1,
26280,20250107,54,Cs0.05MA0.16FA0.79PbI2.9Br0.1,1.73,PMACl,0.72,PSP,2.3,,,MeO-2PACz,0.189,py3,0.141,,,,,,,1600,10,5000,30,9,200,110,25,,,,,,,,,,,,,,,0.121077,23.1451,0.027407,19.0874,6570,CH4,v1,
26281,20250107,54,Cs0.05MA0.16FA0.79PbI2.9Br0.1,1.73,PMACl,0.72,PSP,2.3,,,MeO-2PACz,0.189,py3,0.141,,,,,,,1000,12,5500,30,7,230,105,30,,,,,,,,,,,,,,,18.4954,75.421,1.00442,24.415,6571,CH1,v1,
26282,20250107,54,Cs0.05MA0.16FA0.79PbI2.9Br0.1,1.73,PMACl,0.72,PSP,2.3,,,MeO-2PACz,0.189,py3,0.141,,,,,,,1000,12,5500,30,7,230,105,30,,,,,,,,,,,,,,,2.37e+39,196.156,4.94e+34,24.4465,6571,CH2,v1,
26283,20250107,54,Cs0.05MA0.16FA0.79PbI2.9Br0.1,1.73,PMACl,0.72,PSP,2.3,,,MeO-2PACz,0.189,py3,0.141,,,,,,,1000,12,5500,30,7,230,105,30,,,,,,,,,,,,,,,18.6281,75.6232,1.01263,24.3256,6571,CH3,v1,
26284,20250107,54,Cs0.05MA0.16FA0.79PbI2.9Br0.1,1.73,PMACl,0.72,PSP,2.3,,,MeO-2PACz,0.189,py3,0.141,,,,,,,1000,12,5500,30,7,230,105,30,,,,,,,,,,,,,,,18.0565,75.9523,1.00495,23.6564,6571,CH4,v1,
26285,20250107,54,Cs0.05MA0.16FA0.79PbI2.9Br0.1,1.73,PMACl,0.72,PSP,2.3,,,MeO-2PACz,0.189,py3,0.141,,,,,,,1000,12,5500,30,7,230,105,30,,,,,,,,,,,,,,,18.3498,76.2017,1.01547,23.7136,6572,CH1,v1,
26286,20250107,54,Cs0.05MA0.16FA0.79PbI2.9Br0.1,1.73,PMACl,0.72,PSP,2.3,,,MeO-2PACz,0.189,py3,0.141,,,,,,,1000,12,5500,30,7,230,105,30,,,,,,,,,,,,,,,18.8615,76.4967,1.02366,24.0867,6572,CH2,v1,
26287,20250107,54,Cs0.05MA0.16FA0.79PbI2.9Br0.1,1.73,PMACl,0.72,PSP,2.3,,,MeO-2PACz,0.189,py3,0.141,,,,,,,1000,12,5500,30,7,230,105,30,,,,,,,,,,,,,,,14.3041,-887.814,-7.5e-05,21.3684,6572,CH3,v1,
26288,20250107,54,Cs0.05MA0.16FA0.79PbI2.9Br0.1,1.73,PMACl,0.72,PSP,2.3,,,MeO-2PACz,0.189,py3,0.141,,,,,,,1000,12,5500,30,7,230,105,30,,,,,,,,,,,,,,,18.6942,76.8236,1.02722,23.6891,6572,CH4,v1,
26289,20250107,54,Cs0.05MA0.16FA0.79PbI2.9Br0.1,1.73,MACl,7.0,PEAI,0.8,,,Me-4PACz,0.165,DMACPA,0.165,,,,,,,1200,10,5200,30,5,160,100,20,,,,,,,,,,,,,,,12.422,52.3818,0.974038,24.3464,6573,CH1,v1,
26290,20250107,54,Cs0.05MA0.16FA0.79PbI2.9Br0.1,1.73,MACl,7.0,PEAI,0.8,,,Me-4PACz,0.165,DMACPA,0.165,,,,,,,1200,10,5200,30,5,160,100,20,,,,,,,,,,,,,,,18.738,254.111,0.304407,24.224,6573,CH2,v1,
26291,20250107,54,Cs0.05MA0.16FA0.79PbI2.9Br0.1,1.73,MACl,7.0,PEAI,0.8,,,Me-4PACz,0.165,DMACPA,0.165,,,,,,,1200,10,5200,30,5,160,100,20,,,,,,,,,,,,,,,17.4782,104.165,-0.000116,-145.237,6573,CH3,v1,
26292,20250107,54,Cs0.05MA0.16FA0.79PbI2.9Br0.1,1.73,MACl,7.0,PEAI,0.8,,,Me-4PACz,0.165,DMACPA,0.165,,,,,,,1200,10,5200,30,5,160,100,20,,,,,,,,,,,,,,,18.0714,73.6376,1.0163,24.1473,6573,CH4,v1,
26293,20250107,54,Cs0.05MA0.16FA0.79PbI2.9Br0.1,1.73,MACl,7.0,PEAI,0.8,,,Me-4PACz,0.165,DMACPA,0.165,,,,,,,1200,10,5200,30,5,160,100,20,,,,,,,,,,,,,,,17.2946,74.619,1.00668,23.0234,6574,CH1,v1,
26294,20250107,54,Cs0.05MA0.16FA0.79PbI2.9Br0.1,1.73,MACl,7.0,PEAI,0.8,,,Me-4PACz,0.165,DMACPA,0.165,,,,,,,1200,10,5200,30,5,160,100,20,,,,,,,,,,,,,,,17.6912,-1514.1,-5e-05,23.153,6574,CH2,v1,
26295,20250107,54,Cs0.05MA0.16FA0.79PbI2.9Br0.1,1.73,MACl,7.0,PEAI,0.8,,,Me-4PACz,0.165,DMACPA,0.165,,,,,,,1200,10,5200,30,5,160,100,20,,,,,,,,,,,,,,,16.8147,-1135.35,-6.6e-05,22.4689,6574,CH3,v1,
26296,20250107,54,Cs0.05MA0.16FA0.79PbI2.9Br0.1,1.73,MACl,7.0,PEAI,0.8,,,Me-4PACz,0.165,DMACPA,0.165,,,,,,,1200,10,5200,30,5,160,100,20,,,,,,,,,,,,,,,17.0149,73.6215,1.04351,22.1477,6574,CH4,v1,
26297,20250107,54,Cs0.05MA0.16FA0.79PbI2.9Br0.1,1.73,MACl,7.0,PEAI,0.8,,,Me-4PACz,0.165,DMACPA,0.165,,,,,,,1000,12,5500,25,7,180,105,15,,,,,,,,,,,,,,,18.1358,75.1394,1.03282,23.3692,6575,CH1,v1,
26298,20250107,54,Cs0.05MA0.16FA0.79PbI2.9Br0.1,1.73,MACl,7.0,PEAI,0.8,,,Me-4PACz,0.165,DMACPA,0.165,,,,,,,1000,12,5500,25,7,180,105,15,,,,,,,,,,,,,,,18.4903,74.1435,1.04973,23.7572,6575,CH2,v1,
26299,20250107,54,Cs0.05MA0.16FA0.79PbI2.9Br0.1,1.73,MACl,7.0,PEAI,0.8,,,Me-4PACz,0.165,DMACPA,0.165,,,,,,,1000,12,5500,25,7,180,105,15,,,,,,,,,,,,,,,9.58836,-595.456,-6.8e-05,23.7152,6575,CH3,v1,
26300,20250107,54,Cs0.05MA0.16FA0.79PbI2.9Br0.1,1.73,MACl,7.0,PEAI,0.8,,,Me-4PACz,0.165,DMACPA,0.165,,,,,,,1000,12,5500,25,7,180,105,15,,,,,,,,,,,,,,,18.0861,73.5863,1.0551,23.2945,6575,CH4,v1,
26301,20250107,54,Cs0.05MA0.16FA0.79PbI2.9Br0.1,1.73,MACl,7.0,PEAI,0.8,,,Me-4PACz,0.165,DMACPA,0.165,,,,,,,1000,12,5500,25,7,180,105,15,,,,,,,,,,,,,,,16.9408,71.4128,0.982559,24.1434,6576,CH1,v1,
26302,20250107,54,Cs0.05MA0.16FA0.79PbI2.9Br0.1,1.73,MACl,7.0,PEAI,0.8,,,Me-4PACz,0.165,DMACPA,0.165,,,,,,,1000,12,5500,25,7,180,105,15,,,,,,,,,,,,,,,17.9759,72.2041,1.00318,24.8171,6576,CH2,v1,
26303,20250107,54,Cs0.05MA0.16FA0.79PbI2.9Br0.1,1.73,MACl,7.0,PEAI,0.8,,,Me-4PACz,0.165,DMACPA,0.165,,,,,,,1000,12,5500,25,7,180,105,15,,,,,,,,,,,,,,,2.28e+39,381.561,2.54e+34,23.5565,6576,CH3,v1,
26304,20250107,54,Cs0.05MA0.16FA0.79PbI2.9Br0.1,1.73,MACl,7.0,PEAI,0.8,,,Me-4PACz,0.165,DMACPA,0.165,,,,,,,1000,12,5500,25,7,180,105,15,,,,,,,,,,,,,,,18.3513,75.9063,1.03682,23.3177,6576,CH4,v1,
26305,20250107,54,Cs0.05MA0.16FA0.79PbI2.9Br0.1,1.73,MACl,7.0,PEAI,0.8,,,Me-4PACz,0.165,DMACPA,0.165,,,,,,,1400,10,5000,35,9,200,110,20,,,,,,,,,,,,,,,13.7698,63.2362,0.906656,24.0171,6577,CH1,v1,
26306,20250107,54,Cs0.05MA0.16FA0.79PbI2.9Br0.1,1.73,MACl,7.0,PEAI,0.8,,,Me-4PACz,0.165,DMACPA,0.165,,,,,,,1400,10,5000,35,9,200,110,20,,,,,,,,,,,,,,,18.3311,86.9974,0.944219,22.3157,6577,CH2,v1,
26307,20250107,54,Cs0.05MA0.16FA0.79PbI2.9Br0.1,1.73,MACl,7.0,PEAI,0.8,,,Me-4PACz,0.165,DMACPA,0.165,,,,,,,1400,10,5000,35,9,200,110,20,,,,,,,,,,,,,,,2.34e+39,1.33e+40,0.744131,23.7268,6577,CH3,v1,
26308,20250107,54,Cs0.05MA0.16FA0.79PbI2.9Br0.1,1.73,MACl,7.0,PEAI,0.8,,,Me-4PACz,0.165,DMACPA,0.165,,,,,,,1400,10,5000,35,9,200,110,20,,,,,,,,,,,,,,,19.0535,75.551,1.07306,23.5023,6577,CH4,v1,
26309,20250107,54,Cs0.05MA0.16FA0.79PbI2.9Br0.1,1.73,MACl,7.0,PEAI,0.8,,,Me-4PACz,0.165,DMACPA,0.165,,,,,,,1400,10,5000,35,9,200,110,20,,,,,,,,,,,,,,,13.5079,64.3673,0.889359,23.5964,6578,CH1,v1,
26310,20250107,54,Cs0.05MA0.16FA0.79PbI2.9Br0.1,1.73,MACl,7.0,PEAI,0.8,,,Me-4PACz,0.165,DMACPA,0.165,,,,,,,1400,10,5000,35,9,200,110,20,,,,,,,,,,,,,,,18.027,74.1358,1.03515,23.4905,6578,CH2,v1,
26311,20250107,54,Cs0.05MA0.16FA0.79PbI2.9Br0.1,1.73,MACl,7.0,PEAI,0.8,,,Me-4PACz,0.165,DMACPA,0.165,,,,,,,1400,10,5000,35,9,200,110,20,,,,,,,,,,,,,,,16.4733,89.9957,0.763792,23.9654,6578,CH3,v1,
26312,20250107,54,Cs0.05MA0.16FA0.79PbI2.9Br0.1,1.73,MACl,7.0,PEAI,0.8,,,Me-4PACz,0.165,DMACPA,0.165,,,,,,,1400,10,5000,35,9,200,110,20,,,,,,,,,,,,,,,17.8428,74.1124,1.02972,23.3805,6578,CH4,v1,
26313,20250107,54,Cs0.05MA0.16FA0.79PbI2.9Br0.1,1.73,MACl,7.0,PEAI,0.8,,,Me-4PACz,0.165,DMACPA,0.165,,,,,,,1500,15,5800,28,10,220,105,30,,,,,,,,,,,,,,,18.4948,75.3374,1.0272,23.8992,6579,CH1,v1,
26314,20250107,54,Cs0.05MA0.16FA0.79PbI2.9Br0.1,1.73,MACl,7.0,PEAI,0.8,,,Me-4PACz,0.165,DMACPA,0.165,,,,,,,1500,15,5800,28,10,220,105,30,,,,,,,,,,,,,,,0.207887,24.9914,0.040815,20.3805,6579,CH2,v1,
26315,20250107,54,Cs0.05MA0.16FA0.79PbI2.9Br0.1,1.73,MACl,7.0,PEAI,0.8,,,Me-4PACz,0.165,DMACPA,0.165,,,,,,,1500,15,5800,28,10,220,105,30,,,,,,,,,,,,,,,18.4019,332.298,0.230754,23.9986,6579,CH3,v1,
26316,20250107,54,Cs0.05MA0.16FA0.79PbI2.9Br0.1,1.73,MACl,7.0,PEAI,0.8,,,Me-4PACz,0.165,DMACPA,0.165,,,,,,,1500,15,5800,28,10,220,105,30,,,,,,,,,,,,,,,18.6837,76.2879,1.04384,23.4624,6579,CH4,v1,
26317,20250107,54,Cs0.05MA0.16FA0.79PbI2.9Br0.1,1.73,MACl,7.0,PEAI,0.8,,,Me-4PACz,0.165,DMACPA,0.165,,,,,,,1500,15,5800,28,10,220,105,30,,,,,,,,,,,,,,,18.0279,73.8389,1.02371,23.8497,6580,CH1,v1,
26318,20250107,54,Cs0.05MA0.16FA0.79PbI2.9Br0.1,1.73,MACl,7.0,PEAI,0.8,,,Me-4PACz,0.165,DMACPA,0.165,,,,,,,1500,15,5800,28,10,220,105,30,,,,,,,,,,,,,,,18.6205,74.6581,1.03419,24.1165,6580,CH2,v1,
26319,20250107,54,Cs0.05MA0.16FA0.79PbI2.9Br0.1,1.73,MACl,7.0,PEAI,0.8,,,Me-4PACz,0.165,DMACPA,0.165,,,,,,,1500,15,5800,28,10,220,105,30,,,,,,,,,,,,,,,18.8103,74.8497,1.04335,24.0865,6580,CH3,v1,
26320,20250107,54,Cs0.05MA0.16FA0.79PbI2.9Br0.1,1.73,MACl,7.0,PEAI,0.8,,,Me-4PACz,0.165,DMACPA,0.165,,,,,,,1500,15,5800,28,10,220,105,30,,,,,,,,,,,,,,,0.117957,23.3281,0.026928,18.778,6580,CH4,v1,
26321,20250107,54,Cs0.05MA0.16FA0.79PbI2.9Br0.1,1.73,MACl,7.0,PEAI,0.8,,,Me-4PACz,0.165,DMACPA,0.165,,,,,,,1800,10,6000,40,5,190,110,20,,,,,,,,,,,,,,,11.3528,54.1715,0.899201,23.3064,6581,CH1,v1,
26322,20250107,54,Cs0.05MA0.16FA0.79PbI2.9Br0.1,1.73,MACl,7.0,PEAI,0.8,,,Me-4PACz,0.165,DMACPA,0.165,,,,,,,1800,10,6000,40,5,190,110,20,,,,,,,,,,,,,,,17.1799,84.4737,0.86417,23.5343,6581,CH2,v1,
26323,20250107,54,Cs0.05MA0.16FA0.79PbI2.9Br0.1,1.73,MACl,7.0,PEAI,0.8,,,Me-4PACz,0.165,DMACPA,0.165,,,,,,,1800,10,6000,40,5,190,110,20,,,,,,,,,,,,,,,0.0991017,23.7943,0.023651,17.6099,6581,CH3,v1,
26324,20250107,54,Cs0.05MA0.16FA0.79PbI2.9Br0.1,1.73,MACl,7.0,PEAI,0.8,,,Me-4PACz,0.165,DMACPA,0.165,,,,,,,1800,10,6000,40,5,190,110,20,,,,,,,,,,,,,,,18.4004,75.0118,1.04562,23.4598,6581,CH4,v1,
26325,20250107,54,Cs0.05MA0.16FA0.79PbI2.9Br0.1,1.73,MACl,7.0,PEAI,0.8,,,Me-4PACz,0.165,DMACPA,0.165,,,,,,,1800,10,6000,40,5,190,110,20,,,,,,,,,,,,,,,17.9388,73.289,1.00677,24.3123,6582,CH1,v1,
26326,20250107,54,Cs0.05MA0.16FA0.79PbI2.9Br0.1,1.73,MACl,7.0,PEAI,0.8,,,Me-4PACz,0.165,DMACPA,0.165,,,,,,,1800,10,6000,40,5,190,110,20,,,,,,,,,,,,,,,0.266995,23.7356,0.051206,21.9673,6582,CH2,v1,
26327,20250107,54,Cs0.05MA0.16FA0.79PbI2.9Br0.1,1.73,MACl,7.0,PEAI,0.8,,,Me-4PACz,0.165,DMACPA,0.165,,,,,,,1800,10,6000,40,5,190,110,20,,,,,,,,,,,,,,,10.7791,47.9729,0.914381,24.5729,6582,CH3,v1,
26328,20250107,54,Cs0.05MA0.16FA0.79PbI2.9Br0.1,1.73,MACl,7.0,PEAI,0.8,,,Me-4PACz,0.165,DMACPA,0.165,,,,,,,1800,10,6000,40,5,190,110,20,,,,,,,,,,,,,,,18.9431,75.2898,1.05416,23.8675,6582,CH4,v1,
26329,20250107,54,Cs0.05MA0.16FA0.79PbI2.9Br0.1,1.73,MACl,7.0,PEAI,0.8,,,Me-4PACz,0.165,DMACPA,0.165,,,,,,,1300,10,5400,25,10,250,115,15,,,,,,,,,,,,,,,2.57013,26.4416,0.38717,25.1053,6583,CH1,v1,
26330,20250107,54,Cs0.05MA0.16FA0.79PbI2.9Br0.1,1.73,MACl,7.0,PEAI,0.8,,,Me-4PACz,0.165,DMACPA,0.165,,,,,,,1300,10,5400,25,10,250,115,15,,,,,,,,,,,,,,,1.66e+40,5.51e+40,0.17651,170.869,6583,CH2,v1,
26331,20250107,54,Cs0.05MA0.16FA0.79PbI2.9Br0.1,1.73,MACl,7.0,PEAI,0.8,,,Me-4PACz,0.165,DMACPA,0.165,,,,,,,1300,10,5400,25,10,250,115,15,,,,,,,,,,,,,,,14.3433,35.8674,0.944492,42.3399,6583,CH3,v1,
26332,20250107,54,Cs0.05MA0.16FA0.79PbI2.9Br0.1,1.73,MACl,7.0,PEAI,0.8,,,Me-4PACz,0.165,DMACPA,0.165,,,,,,,1300,10,5400,25,10,250,115,15,,,,,,,,,,,,,,,17.8157,48.4186,0.953926,38.5723,6583,CH4,v1,
26333,20250107,54,Cs0.05MA0.16FA0.79PbI2.9Br0.1,1.73,MACl,7.0,PEAI,0.8,,,Me-4PACz,0.165,DMACPA,0.165,,,,,,,1300,10,5400,25,10,250,115,15,,,,,,,,,,,,,,,11.2539,67.1839,0.71552,23.4108,6584,CH1,v1,
26334,20250107,54,Cs0.05MA0.16FA0.79PbI2.9Br0.1,1.73,MACl,7.0,PEAI,0.8,,,Me-4PACz,0.165,DMACPA,0.165,,,,,,,1300,10,5400,25,10,250,115,15,,,,,,,,,,,,,,,1.96e+39,9.1e+40,0.110384,19.5143,6584,CH2,v1,
26335,20250107,54,Cs0.05MA0.16FA0.79PbI2.9Br0.1,1.73,MACl,7.0,PEAI,0.8,,,Me-4PACz,0.165,DMACPA,0.165,,,,,,,1300,10,5400,25,10,250,115,15,,,,,,,,,,,,,,,16.448,72.1935,1.01514,22.4434,6584,CH3,v1,
26336,20250107,54,Cs0.05MA0.16FA0.79PbI2.9Br0.1,1.73,MACl,7.0,PEAI,0.8,,,Me-4PACz,0.165,DMACPA,0.165,,,,,,,1300,10,5400,25,10,250,115,15,,,,,,,,,,,,,,,15.3801,71.1735,1.00281,21.5487,6584,CH4,v1,
26337,20250107,54,Cs0.05MA0.16FA0.79PbI2.9Br0.1,1.73,MACl,7.0,PEAI,0.8,,,Me-4PACz,0.165,DMACPA,0.165,,,,,,,2000,10,5000,30,8,210,100,25,,,,,,,,,,,,,,,0.3796,25.1634,0.072704,20.749,6585,CH1,v1,
26338,20250107,54,Cs0.05MA0.16FA0.79PbI2.9Br0.1,1.73,MACl,7.0,PEAI,0.8,,,Me-4PACz,0.165,DMACPA,0.165,,,,,,,2000,10,5000,30,8,210,100,25,,,,,,,,,,,,,,,16.5256,71.5576,0.974862,23.6896,6585,CH2,v1,
26339,20250107,54,Cs0.05MA0.16FA0.79PbI2.9Br0.1,1.73,MACl,7.0,PEAI,0.8,,,Me-4PACz,0.165,DMACPA,0.165,,,,,,,2000,10,5000,30,8,210,100,25,,,,,,,,,,,,,,,17.287,73.4182,1.01456,23.208,6585,CH3,v1,
26340,20250107,54,Cs0.05MA0.16FA0.79PbI2.9Br0.1,1.73,MACl,7.0,PEAI,0.8,,,Me-4PACz,0.165,DMACPA,0.165,,,,,,,2000,10,5000,30,8,210,100,25,,,,,,,,,,,,,,,16.9074,73.9961,1.00405,22.7568,6585,CH4,v1,
26341,20250107,54,Cs0.05MA0.16FA0.79PbI2.9Br0.1,1.73,MACl,7.0,PEAI,0.8,,,Me-4PACz,0.165,DMACPA,0.165,,,,,,,2000,10,5000,30,8,210,100,25,,,,,,,,,,,,,,,16.2919,72.2037,1.00642,22.4199,6586,CH1,v1,
26342,20250107,54,Cs0.05MA0.16FA0.79PbI2.9Br0.1,1.73,MACl,7.0,PEAI,0.8,,,Me-4PACz,0.165,DMACPA,0.165,,,,,,,2000,10,5000,30,8,210,100,25,,,,,,,,,,,,,,,38.8402,-65.2029,0.215585,-276.31,6586,CH2,v1,
26343,20250107,54,Cs0.05MA0.16FA0.79PbI2.9Br0.1,1.73,MACl,7.0,PEAI,0.8,,,Me-4PACz,0.165,DMACPA,0.165,,,,,,,2000,10,5000,30,8,210,100,25,,,,,,,,,,,,,,,16.6549,73.9417,1.02113,22.0584,6586,CH3,v1,
26344,20250107,54,Cs0.05MA0.16FA0.79PbI2.9Br0.1,1.73,MACl,7.0,PEAI,0.8,,,Me-4PACz,0.165,DMACPA,0.165,,,,,,,2000,10,5000,30,8,210,100,25,,,,,,,,,,,,,,,16.1325,74.1705,1.00139,21.7205,6586,CH4,v1,
26345,20250107,54,Cs0.05MA0.16FA0.79PbI2.9Br0.1,1.73,MACl,7.0,PEAI,0.8,,,Me-4PACz,0.165,DMACPA,0.165,,,,,,,1250,12,5600,28,12,270,110,30,,,,,,,,,,,,,,,1.76e-05,0.085454,0.003032,6.79817,6587,CH1,v1,
26346,20250107,54,Cs0.05MA0.16FA0.79PbI2.9Br0.1,1.73,MACl,7.0,PEAI,0.8,,,Me-4PACz,0.165,DMACPA,0.165,,,,,,,1250,12,5600,28,12,270,110,30,,,,,,,,,,,,,,,0.0273593,16.1723,0.012858,13.1573,6587,CH2,v1,
26347,20250107,54,Cs0.05MA0.16FA0.79PbI2.9Br0.1,1.73,MACl,7.0,PEAI,0.8,,,Me-4PACz,0.165,DMACPA,0.165,,,,,,,1250,12,5600,28,12,270,110,30,,,,,,,,,,,,,,,13.5142,57.2611,1.00465,23.4918,6587,CH3,v1,
26348,20250107,54,Cs0.05MA0.16FA0.79PbI2.9Br0.1,1.73,MACl,7.0,PEAI,0.8,,,Me-4PACz,0.165,DMACPA,0.165,,,,,,,1250,12,5600,28,12,270,110,30,,,,,,,,,,,,,,,18.2646,76.662,1.0331,23.0615,6587,CH4,v1,
26349,20250107,54,Cs0.05MA0.16FA0.79PbI2.9Br0.1,1.73,MACl,7.0,PEAI,0.8,,,Me-4PACz,0.165,DMACPA,0.165,,,,,,,1250,12,5600,28,12,270,110,30,,,,,,,,,,,,,,,2.43e-05,0.0639731,0.00419,9.0542,6588,CH1,v1,
26350,20250107,54,Cs0.05MA0.16FA0.79PbI2.9Br0.1,1.73,MACl,7.0,PEAI,0.8,,,Me-4PACz,0.165,DMACPA,0.165,,,,,,,1250,12,5600,28,12,270,110,30,,,,,,,,,,,,,,,0.752376,213.84,0.012802,27.4833,6588,CH2,v1,
26351,20250107,54,Cs0.05MA0.16FA0.79PbI2.9Br0.1,1.73,MACl,7.0,PEAI,0.8,,,Me-4PACz,0.165,DMACPA,0.165,,,,,,,1250,12,5600,28,12,270,110,30,,,,,,,,,,,,,,,0.0797248,24.3033,0.02164,15.159,6588,CH3,v1,
26352,20250107,54,Cs0.05MA0.16FA0.79PbI2.9Br0.1,1.73,MACl,7.0,PEAI,0.8,,,Me-4PACz,0.165,DMACPA,0.165,,,,,,,1250,12,5600,28,12,270,110,30,,,,,,,,,,,,,,,2.55e-05,0.0197867,0.009638,13.3918,6588,CH4,v1,
26353,20250107,54,Cs0.05MA0.16FA0.79PbI2.9Br0.1,1.73,MACl,7.0,PEAI,0.8,,,Me-4PACz,0.165,DMACPA,0.165,,,,,,,1100,10,5900,35,6,180,105,20,,,,,,,,,,,,,,,0.201813,25.6968,0.039877,19.6944,6589,CH1,v1,
26354,20250107,54,Cs0.05MA0.16FA0.79PbI2.9Br0.1,1.73,MACl,7.0,PEAI,0.8,,,Me-4PACz,0.165,DMACPA,0.165,,,,,,,1100,10,5900,35,6,180,105,20,,,,,,,,,,,,,,,19.0311,77.0817,1.06967,23.0814,6589,CH2,v1,
26355,20250107,54,Cs0.05MA0.16FA0.79PbI2.9Br0.1,1.73,MACl,7.0,PEAI,0.8,,,Me-4PACz,0.165,DMACPA,0.165,,,,,,,1100,10,5900,35,6,180,105,20,,,,,,,,,,,,,,,18.8631,74.9342,1.09466,22.9962,6589,CH3,v1,
26356,20250107,54,Cs0.05MA0.16FA0.79PbI2.9Br0.1,1.73,MACl,7.0,PEAI,0.8,,,Me-4PACz,0.165,DMACPA,0.165,,,,,,,1100,10,5900,35,6,180,105,20,,,,,,,,,,,,,,,18.4777,75.0842,1.09425,22.4896,6589,CH4,v1,
26357,20250107,54,Cs0.05MA0.16FA0.79PbI2.9Br0.1,1.73,MACl,7.0,PEAI,0.8,,,Me-4PACz,0.165,DMACPA,0.165,,,,,,,1100,10,5900,35,6,180,105,20,,,,,,,,,,,,,,,18.0471,73.6537,1.04208,23.5131,6590,CH1,v1,
26358,20250107,54,Cs0.05MA0.16FA0.79PbI2.9Br0.1,1.73,MACl,7.0,PEAI,0.8,,,Me-4PACz,0.165,DMACPA,0.165,,,,,,,1100,10,5900,35,6,180,105,20,,,,,,,,,,,,,,,1.32393,-94.0407,-0.000119,11.8668,6590,CH2,v1,
26359,20250107,54,Cs0.05MA0.16FA0.79PbI2.9Br0.1,1.73,MACl,7.0,PEAI,0.8,,,Me-4PACz,0.165,DMACPA,0.165,,,,,,,1100,10,5900,35,6,180,105,20,,,,,,,,,,,,,,,19.4679,74.5395,1.0843,24.0871,6590,CH3,v1,
26360,20250107,54,Cs0.05MA0.16FA0.79PbI2.9Br0.1,1.73,MACl,7.0,PEAI,0.8,,,Me-4PACz,0.165,DMACPA,0.165,,,,,,,1100,10,5900,35,6,180,105,20,,,,,,,,,,,,,,,12.295,50.5985,1.04465,23.2606,6590,CH4,v1,
26361,20250107,54,Cs0.05MA0.16FA0.79PbI2.9Br0.1,1.73,MACl,7.0,PEAI,0.8,,,Me-4PACz,0.165,DMACPA,0.165,,,,,,,1200,12,5300,25,5,260,100,15,,,,,,,,,,,,,,,19.243,73.3321,1.08541,24.1761,6591,CH1,v1,
26362,20250107,54,Cs0.05MA0.16FA0.79PbI2.9Br0.1,1.73,MACl,7.0,PEAI,0.8,,,Me-4PACz,0.165,DMACPA,0.165,,,,,,,1200,12,5300,25,5,260,100,15,,,,,,,,,,,,,,,1.63e+39,4.08e+40,0.298244,13.3743,6591,CH2,v1,
26363,20250107,54,Cs0.05MA0.16FA0.79PbI2.9Br0.1,1.73,MACl,7.0,PEAI,0.8,,,Me-4PACz,0.165,DMACPA,0.165,,,,,,,1200,12,5300,25,5,260,100,15,,,,,,,,,,,,,,,20.3697,76.4516,1.09734,24.2806,6591,CH3,v1,
26364,20250107,54,Cs0.05MA0.16FA0.79PbI2.9Br0.1,1.73,MACl,7.0,PEAI,0.8,,,Me-4PACz,0.165,DMACPA,0.165,,,,,,,1200,12,5300,25,5,260,100,15,,,,,,,,,,,,,,,19.801,76.3735,1.08655,23.8614,6591,CH4,v1,
26365,20250107,54,Cs0.05MA0.16FA0.79PbI2.9Br0.1,1.73,MACl,7.0,PEAI,0.8,,,Me-4PACz,0.165,DMACPA,0.165,,,,,,,1200,12,5300,25,5,260,100,15,,,,,,,,,,,,,,,7.94e-05,0.110928,0.001905,37.5808,6592,CH1,v1,
26366,20250107,54,Cs0.05MA0.16FA0.79PbI2.9Br0.1,1.73,MACl,7.0,PEAI,0.8,,,Me-4PACz,0.165,DMACPA,0.165,,,,,,,1200,12,5300,25,5,260,100,15,,,,,,,,,,,,,,,45.51,-885.675,-4.3e-05,118.776,6592,CH2,v1,
26367,20250107,54,Cs0.05MA0.16FA0.79PbI2.9Br0.1,1.73,MACl,7.0,PEAI,0.8,,,Me-4PACz,0.165,DMACPA,0.165,,,,,,,1200,12,5300,25,5,260,100,15,,,,,,,,,,,,,,,0.000107998,0.0741957,0.00301,48.3535,6592,CH3,v1,
26368,20250107,54,Cs0.05MA0.16FA0.79PbI2.9Br0.1,1.73,MACl,7.0,PEAI,0.8,,,Me-4PACz,0.165,DMACPA,0.165,,,,,,,1200,12,5300,25,5,260,100,15,,,,,,,,,,,,,,,0.000107121,0.104039,0.002432,42.331,6592,CH4,v1,
26369,20250107,54,Cs0.05MA0.16FA0.79PbI2.9Br0.1,1.73,MACl,7.0,PEAI,0.8,,,Me-4PACz,0.165,DMACPA,0.165,,,,,,,1600,10,5500,30,9,200,110,25,,,,,,,,,,,,,,,18.261,73.68,1.05532,23.4849,6593,CH1,v1,
26370,20250107,54,Cs0.05MA0.16FA0.79PbI2.9Br0.1,1.73,MACl,7.0,PEAI,0.8,,,Me-4PACz,0.165,DMACPA,0.165,,,,,,,1600,10,5500,30,9,200,110,25,,,,,,,,,,,,,,,0.585712,24.6102,0.107254,22.1898,6593,CH2,v1,
26371,20250107,54,Cs0.05MA0.16FA0.79PbI2.9Br0.1,1.73,MACl,7.0,PEAI,0.8,,,Me-4PACz,0.165,DMACPA,0.165,,,,,,,1600,10,5500,30,9,200,110,25,,,,,,,,,,,,,,,1.77e+39,278.451,7.32e+34,8.67658,6593,CH3,v1,
26372,20250107,54,Cs0.05MA0.16FA0.79PbI2.9Br0.1,1.73,MACl,7.0,PEAI,0.8,,,Me-4PACz,0.165,DMACPA,0.165,,,,,,,1600,10,5500,30,9,200,110,25,,,,,,,,,,,,,,,18.0531,74.0987,1.09449,22.2601,6593,CH4,v1,
26373,20250107,54,Cs0.05MA0.16FA0.79PbI2.9Br0.1,1.73,MACl,7.0,PEAI,0.8,,,Me-4PACz,0.165,DMACPA,0.165,,,,,,,1600,10,5500,30,9,200,110,25,,,,,,,,,,,,,,,3.10448,26.869,0.478527,24.1453,6594,CH1,v1,
26374,20250107,54,Cs0.05MA0.16FA0.79PbI2.9Br0.1,1.73,MACl,7.0,PEAI,0.8,,,Me-4PACz,0.165,DMACPA,0.165,,,,,,,1600,10,5500,30,9,200,110,25,,,,,,,,,,,,,,,11.1404,43.0438,1.05895,24.4407,6594,CH2,v1,
26375,20250107,54,Cs0.05MA0.16FA0.79PbI2.9Br0.1,1.73,MACl,7.0,PEAI,0.8,,,Me-4PACz,0.165,DMACPA,0.165,,,,,,,1600,10,5500,30,9,200,110,25,,,,,,,,,,,,,,,20.3613,76.4525,1.08727,24.4948,6594,CH3,v1,
26376,20250107,54,Cs0.05MA0.16FA0.79PbI2.9Br0.1,1.73,MACl,7.0,PEAI,0.8,,,Me-4PACz,0.165,DMACPA,0.165,,,,,,,1600,10,5500,30,9,200,110,25,,,,,,,,,,,,,,,19.9403,76.6073,1.08428,24.006,6594,CH4,v1,
26377,20250107,54,Cs0.05MA0.16FA0.79PbI2.9Br0.1,1.73,MACl,7.0,PEAI,0.8,,,Me-4PACz,0.165,DMACPA,0.165,,,,,,,1000,12,5500,30,10,230,105,30,,,,,,,,,,,,,,,19.3345,75.9178,1.06665,23.8764,6595,CH1,v1,
26378,20250107,54,Cs0.05MA0.16FA0.79PbI2.9Br0.1,1.73,MACl,7.0,PEAI,0.8,,,Me-4PACz,0.165,DMACPA,0.165,,,,,,,1000,12,5500,30,10,230,105,30,,,,,,,,,,,,,,,20.0287,76.5764,1.08594,24.0854,6595,CH2,v1,
26379,20250107,54,Cs0.05MA0.16FA0.79PbI2.9Br0.1,1.73,MACl,7.0,PEAI,0.8,,,Me-4PACz,0.165,DMACPA,0.165,,,,,,,1000,12,5500,30,10,230,105,30,,,,,,,,,,,,,,,19.6968,99.1947,0.830213,23.9176,6595,CH3,v1,
26380,20250107,54,Cs0.05MA0.16FA0.79PbI2.9Br0.1,1.73,MACl,7.0,PEAI,0.8,,,Me-4PACz,0.165,DMACPA,0.165,,,,,,,1000,12,5500,30,10,230,105,30,,,,,,,,,,,,,,,19.5388,76.3448,1.0846,23.5966,6595,CH4,v1,
26381,20250107,54,Cs0.05MA0.16FA0.79PbI2.9Br0.1,1.73,MACl,7.0,PEAI,0.8,,,Me-4PACz,0.165,DMACPA,0.165,,,,,,,1000,12,5500,30,10,230,105,30,,,,,,,,,,,,,,,19.4511,76.0946,1.06658,23.966,6596,CH1,v1,
26382,20250107,54,Cs0.05MA0.16FA0.79PbI2.9Br0.1,1.73,MACl,7.0,PEAI,0.8,,,Me-4PACz,0.165,DMACPA,0.165,,,,,,,1000,12,5500,30,10,230,105,30,,,,,,,,,,,,,,,12.6099,98.2168,0.545357,23.5422,6596,CH2,v1,
26383,20250107,54,Cs0.05MA0.16FA0.79PbI2.9Br0.1,1.73,MACl,7.0,PEAI,0.8,,,Me-4PACz,0.165,DMACPA,0.165,,,,,,,1000,12,5500,30,10,230,105,30,,,,,,,,,,,,,,,20.0439,76.2403,1.09555,23.9974,6596,CH3,v1,
26384,20250107,54,Cs0.05MA0.16FA0.79PbI2.9Br0.1,1.73,MACl,7.0,PEAI,0.8,,,Me-4PACz,0.165,DMACPA,0.165,,,,,,,1000,12,5500,30,10,230,105,30,,,,,,,,,,,,,,,19.457,75.9144,1.09442,23.419,6596,CH4,v1,
26385,20250107,54,Cs0.1FA0.9PbI2.8Br0.2,1.5,MACl,3.5,PACl,12.0,,,Me-4PACz,0.132,py3,0.198,,,,,,,1200,10,4800,25,5,260,100,20,,,,,,,,,,,,,,,18.5218,74.2136,1.07619,23.1905,6597,CH1,v1,
26386,20250107,54,Cs0.1FA0.9PbI2.8Br0.2,1.5,MACl,3.5,PACl,12.0,,,Me-4PACz,0.132,py3,0.198,,,,,,,1200,10,4800,25,5,260,100,20,,,,,,,,,,,,,,,18.7364,74.0312,1.075,23.543,6597,CH2,v1,
26387,20250107,54,Cs0.1FA0.9PbI2.8Br0.2,1.5,MACl,3.5,PACl,12.0,,,Me-4PACz,0.132,py3,0.198,,,,,,,1200,10,4800,25,5,260,100,20,,,,,,,,,,,,,,,19.1647,75.2604,1.08436,23.4834,6597,CH3,v1,
26388,20250107,54,Cs0.1FA0.9PbI2.8Br0.2,1.5,MACl,3.5,PACl,12.0,,,Me-4PACz,0.132,py3,0.198,,,,,,,1200,10,4800,25,5,260,100,20,,,,,,,,,,,,,,,4.91793,227.673,0.097058,22.2555,6597,CH4,v1,
26389,20250107,54,Cs0.1FA0.9PbI2.8Br0.2,1.5,MACl,3.5,PACl,12.0,,,Me-4PACz,0.132,py3,0.198,,,,,,,1200,10,4800,25,5,260,100,20,,,,,,,,,,,,,,,18.9719,75.737,1.04385,23.9975,6598,CH1,v1,
26390,20250107,54,Cs0.1FA0.9PbI2.8Br0.2,1.5,MACl,3.5,PACl,12.0,,,Me-4PACz,0.132,py3,0.198,,,,,,,1200,10,4800,25,5,260,100,20,,,,,,,,,,,,,,,19.8953,75.8093,1.08567,24.1729,6598,CH2,v1,
26391,20250107,54,Cs0.1FA0.9PbI2.8Br0.2,1.5,MACl,3.5,PACl,12.0,,,Me-4PACz,0.132,py3,0.198,,,,,,,1200,10,4800,25,5,260,100,20,,,,,,,,,,,,,,,19.8676,75.7898,1.09591,23.9199,6598,CH3,v1,
26392,20250107,54,Cs0.1FA0.9PbI2.8Br0.2,1.5,MACl,3.5,PACl,12.0,,,Me-4PACz,0.132,py3,0.198,,,,,,,1200,10,4800,25,5,260,100,20,,,,,,,,,,,,,,,16.6081,71.3457,1.08426,21.4693,6598,CH4,v1,
26393,20250107,54,Cs0.1FA0.9PbI2.8Br0.2,1.5,MACl,3.5,PACl,12.0,,,Me-4PACz,0.132,py3,0.198,,,,,,,1000,12,5200,30,7,180,105,15,,,,,,,,,,,,,,,2.7677,26.7658,0.431283,23.976,6599,CH1,v1,
26394,20250107,54,Cs0.1FA0.9PbI2.8Br0.2,1.5,MACl,3.5,PACl,12.0,,,Me-4PACz,0.132,py3,0.198,,,,,,,1000,12,5200,30,7,180,105,15,,,,,,,,,,,,,,,13.0572,-12.263,0.815569,-130.554,6599,CH2,v1,
26395,20250107,54,Cs0.1FA0.9PbI2.8Br0.2,1.5,MACl,3.5,PACl,12.0,,,Me-4PACz,0.132,py3,0.198,,,,,,,1000,12,5200,30,7,180,105,15,,,,,,,,,,,,,,,19.7553,78.51,1.04973,23.9708,6599,CH3,v1,
26396,20250107,54,Cs0.1FA0.9PbI2.8Br0.2,1.5,MACl,3.5,PACl,12.0,,,Me-4PACz,0.132,py3,0.198,,,,,,,1000,12,5200,30,7,180,105,15,,,,,,,,,,,,,,,19.298,75.6846,1.09113,23.3684,6599,CH4,v1,
26397,20250107,54,Cs0.1FA0.9PbI2.8Br0.2,1.5,MACl,3.5,PACl,12.0,,,Me-4PACz,0.132,py3,0.198,,,,,,,1000,12,5200,30,7,180,105,15,,,,,,,,,,,,,,,0.000617103,0.305123,0.005979,33.8282,6600,CH1,v1,
26398,20250107,54,Cs0.1FA0.9PbI2.8Br0.2,1.5,MACl,3.5,PACl,12.0,,,Me-4PACz,0.132,py3,0.198,,,,,,,1000,12,5200,30,7,180,105,15,,,,,,,,,,,,,,,919.584,114587.0,0.006717,119.473,6600,CH2,v1,
26399,20250107,54,Cs0.1FA0.9PbI2.8Br0.2,1.5,MACl,3.5,PACl,12.0,,,Me-4PACz,0.132,py3,0.198,,,,,,,1000,12,5200,30,7,180,105,15,,,,,,,,,,,,,,,0.0,0.0,0.011497,110.692,6600,CH3,v1,
26400,20250107,54,Cs0.1FA0.9PbI2.8Br0.2,1.5,MACl,3.5,PACl,12.0,,,Me-4PACz,0.132,py3,0.198,,,,,,,1000,12,5200,30,7,180,105,15,,,,,,,,,,,,,,,9.55e-05,0.129979,0.001855,39.6249,6600,CH4,v1,
26401,20250107,54,Cs0.1FA0.9PbI2.8Br0.2,1.5,MACl,3.5,PACl,12.0,,,Me-4PACz,0.132,py3,0.198,,,,,,,1400,10,5000,35,9,200,110,20,,,,,,,,,,,,,,,18.7014,74.6492,1.07228,23.3636,6601,CH1,v1,
26402,20250107,54,Cs0.1FA0.9PbI2.8Br0.2,1.5,MACl,3.5,PACl,12.0,,,Me-4PACz,0.132,py3,0.198,,,,,,,1400,10,5000,35,9,200,110,20,,,,,,,,,,,,,,,20.8221,-810.413,0.149409,-17.1965,6601,CH2,v1,
26403,20250107,54,Cs0.1FA0.9PbI2.8Br0.2,1.5,MACl,3.5,PACl,12.0,,,Me-4PACz,0.132,py3,0.198,,,,,,,1400,10,5000,35,9,200,110,20,,,,,,,,,,,,,,,19.2778,74.8567,1.10156,23.3787,6601,CH3,v1,
26404,20250107,54,Cs0.1FA0.9PbI2.8Br0.2,1.5,MACl,3.5,PACl,12.0,,,Me-4PACz,0.132,py3,0.198,,,,,,,1400,10,5000,35,9,200,110,20,,,,,,,,,,,,,,,18.8827,75.2164,1.09548,22.9164,6601,CH4,v1,
26405,20250107,54,Cs0.1FA0.9PbI2.8Br0.2,1.5,MACl,3.5,PACl,12.0,,,Me-4PACz,0.132,py3,0.198,,,,,,,1400,10,5000,35,9,200,110,20,,,,,,,,,,,,,,,19.3265,73.8803,1.09182,23.9592,6602,CH1,v1,
26406,20250107,54,Cs0.1FA0.9PbI2.8Br0.2,1.5,MACl,3.5,PACl,12.0,,,Me-4PACz,0.132,py3,0.198,,,,,,,1400,10,5000,35,9,200,110,20,,,,,,,,,,,,,,,19.8524,74.3859,1.10541,24.1434,6602,CH2,v1,
26407,20250107,54,Cs0.1FA0.9PbI2.8Br0.2,1.5,MACl,3.5,PACl,12.0,,,Me-4PACz,0.132,py3,0.198,,,,,,,1400,10,5000,35,9,200,110,20,,,,,,,,,,,,,,,19.7844,74.4943,1.10373,24.0622,6602,CH3,v1,
26408,20250107,54,Cs0.1FA0.9PbI2.8Br0.2,1.5,MACl,3.5,PACl,12.0,,,Me-4PACz,0.132,py3,0.198,,,,,,,1400,10,5000,35,9,200,110,20,,,,,,,,,,,,,,,19.2538,74.7688,1.09636,23.4879,6602,CH4,v1,
26409,20250107,54,Cs0.1FA0.9PbI2.8Br0.2,1.5,MACl,3.5,PACl,12.0,,,Me-4PACz,0.132,py3,0.198,,,,,,,1500,15,5700,28,10,220,105,30,,,,,,,,,,,,,,,16.1015,45.533,1.01627,34.7961,6603,CH1,v1,
26410,20250107,54,Cs0.1FA0.9PbI2.8Br0.2,1.5,MACl,3.5,PACl,12.0,,,Me-4PACz,0.132,py3,0.198,,,,,,,1500,15,5700,28,10,220,105,30,,,,,,,,,,,,,,,15.0791,27304.0,0.001496,36.9103,6603,CH2,v1,
26411,20250107,54,Cs0.1FA0.9PbI2.8Br0.2,1.5,MACl,3.5,PACl,12.0,,,Me-4PACz,0.132,py3,0.198,,,,,,,1500,15,5700,28,10,220,105,30,,,,,,,,,,,,,,,19.9589,73.2578,1.09688,24.8384,6603,CH3,v1,
26412,20250107,54,Cs0.1FA0.9PbI2.8Br0.2,1.5,MACl,3.5,PACl,12.0,,,Me-4PACz,0.132,py3,0.198,,,,,,,1500,15,5700,28,10,220,105,30,,,,,,,,,,,,,,,18.1337,66.6616,1.10095,24.7082,6603,CH4,v1,
26413,20250107,54,Cs0.1FA0.9PbI2.8Br0.2,1.5,MACl,3.5,PACl,12.0,,,Me-4PACz,0.132,py3,0.198,,,,,,,1500,15,5700,28,10,220,105,30,,,,,,,,,,,,,,,15.6652,57.4703,1.02057,26.7083,6604,CH1,v1,
26414,20250107,54,Cs0.1FA0.9PbI2.8Br0.2,1.5,MACl,3.5,PACl,12.0,,,Me-4PACz,0.132,py3,0.198,,,,,,,1500,15,5700,28,10,220,105,30,,,,,,,,,,,,,,,19.902,70.4145,1.074,26.3165,6604,CH2,v1,
26415,20250107,54,Cs0.1FA0.9PbI2.8Br0.2,1.5,MACl,3.5,PACl,12.0,,,Me-4PACz,0.132,py3,0.198,,,,,,,1500,15,5700,28,10,220,105,30,,,,,,,,,,,,,,,18.8012,85.8774,0.866796,25.2575,6604,CH3,v1,
26416,20250107,54,Cs0.1FA0.9PbI2.8Br0.2,1.5,MACl,3.5,PACl,12.0,,,Me-4PACz,0.132,py3,0.198,,,,,,,1500,15,5700,28,10,220,105,30,,,,,,,,,,,,,,,19.7427,72.2089,1.10178,24.8155,6604,CH4,v1,
26417,20250107,54,Cs0.1FA0.9PbI2.8Br0.2,1.5,MACl,3.5,PACl,12.0,,,Me-4PACz,0.132,py3,0.198,,,,,,,1800,10,6000,30,5,190,110,20,,,,,,,,,,,,,,,18.7783,74.8123,1.03656,24.2151,6605,CH1,v1,
26418,20250107,54,Cs0.1FA0.9PbI2.8Br0.2,1.5,MACl,3.5,PACl,12.0,,,Me-4PACz,0.132,py3,0.198,,,,,,,1800,10,6000,30,5,190,110,20,,,,,,,,,,,,,,,4.78767,96.235,0.18975,26.2186,6605,CH2,v1,
26419,20250107,54,Cs0.1FA0.9PbI2.8Br0.2,1.5,MACl,3.5,PACl,12.0,,,Me-4PACz,0.132,py3,0.198,,,,,,,1800,10,6000,30,5,190,110,20,,,,,,,,,,,,,,,19.5872,74.2442,1.08727,24.2645,6605,CH3,v1,
26420,20250107,54,Cs0.1FA0.9PbI2.8Br0.2,1.5,MACl,3.5,PACl,12.0,,,Me-4PACz,0.132,py3,0.198,,,,,,,1800,10,6000,30,5,190,110,20,,,,,,,,,,,,,,,0.115409,23.9824,0.025042,19.2163,6605,CH4,v1,
26421,20250107,54,Cs0.1FA0.9PbI2.8Br0.2,1.5,MACl,3.5,PACl,12.0,,,Me-4PACz,0.132,py3,0.198,,,,,,,1800,10,6000,30,5,190,110,20,,,,,,,,,,,,,,,19.1362,74.8269,1.06372,24.0421,6606,CH1,v1,
26422,20250107,54,Cs0.1FA0.9PbI2.8Br0.2,1.5,MACl,3.5,PACl,12.0,,,Me-4PACz,0.132,py3,0.198,,,,,,,1800,10,6000,30,5,190,110,20,,,,,,,,,,,,,,,28.5787,202.812,-6.8e-05,-206.211,6606,CH2,v1,
26423,20250107,54,Cs0.1FA0.9PbI2.8Br0.2,1.5,MACl,3.5,PACl,12.0,,,Me-4PACz,0.132,py3,0.198,,,,,,,1800,10,6000,30,5,190,110,20,,,,,,,,,,,,,,,19.4248,73.1469,1.08654,24.4407,6606,CH3,v1,
26424,20250107,54,Cs0.1FA0.9PbI2.8Br0.2,1.5,MACl,3.5,PACl,12.0,,,Me-4PACz,0.132,py3,0.198,,,,,,,1800,10,6000,30,5,190,110,20,,,,,,,,,,,,,,,18.625,73.3728,1.08217,23.4566,6606,CH4,v1,
26425,20250107,54,Cs0.1FA0.9PbI2.8Br0.2,1.5,MACl,3.5,PACl,12.0,,,Me-4PACz,0.132,py3,0.198,,,,,,,1300,10,5400,25,10,250,115,15,,,,,,,,,,,,,,,18.7428,74.9954,1.05738,23.6358,6607,CH1,v1,
26426,20250107,54,Cs0.1FA0.9PbI2.8Br0.2,1.5,MACl,3.5,PACl,12.0,,,Me-4PACz,0.132,py3,0.198,,,,,,,1300,10,5400,25,10,250,115,15,,,,,,,,,,,,,,,19.1658,74.7837,1.07647,23.8076,6607,CH2,v1,
26427,20250107,54,Cs0.1FA0.9PbI2.8Br0.2,1.5,MACl,3.5,PACl,12.0,,,Me-4PACz,0.132,py3,0.198,,,,,,,1300,10,5400,25,10,250,115,15,,,,,,,,,,,,,,,13.841,63.1829,0.910615,24.0565,6607,CH3,v1,
26428,20250107,54,Cs0.1FA0.9PbI2.8Br0.2,1.5,MACl,3.5,PACl,12.0,,,Me-4PACz,0.132,py3,0.198,,,,,,,1300,10,5400,25,10,250,115,15,,,,,,,,,,,,,,,15.8103,65.6242,1.02641,23.4722,6607,CH4,v1,
26429,20250107,54,Cs0.1FA0.9PbI2.8Br0.2,1.5,MACl,3.5,PACl,12.0,,,Me-4PACz,0.132,py3,0.198,,,,,,,1300,10,5400,25,10,250,115,15,,,,,,,,,,,,,,,0.717268,25.1921,0.122011,23.3356,6608,CH1,v1,
26430,20250107,54,Cs0.1FA0.9PbI2.8Br0.2,1.5,MACl,3.5,PACl,12.0,,,Me-4PACz,0.132,py3,0.198,,,,,,,1300,10,5400,25,10,250,115,15,,,,,,,,,,,,,,,1.57e+40,-3.28e+41,-6.3e-05,76.2301,6608,CH2,v1,
26431,20250107,54,Cs0.1FA0.9PbI2.8Br0.2,1.5,MACl,3.5,PACl,12.0,,,Me-4PACz,0.132,py3,0.198,,,,,,,1300,10,5400,25,10,250,115,15,,,,,,,,,,,,,,,19.7998,75.0943,1.09642,24.048,6608,CH3,v1,
26432,20250107,54,Cs0.1FA0.9PbI2.8Br0.2,1.5,MACl,3.5,PACl,12.0,,,Me-4PACz,0.132,py3,0.198,,,,,,,1300,10,5400,25,10,250,115,15,,,,,,,,,,,,,,,0.0548841,21.396,0.015576,16.4686,6608,CH4,v1,
26433,20250107,54,Cs0.1FA0.9PbI2.8Br0.2,1.5,MACl,3.5,PACl,12.0,,,Me-4PACz,0.132,py3,0.198,,,,,,,2000,10,5000,30,8,210,100,25,,,,,,,,,,,,,,,19.326,75.0821,1.08703,23.679,6609,CH1,v1,
26434,20250107,54,Cs0.1FA0.9PbI2.8Br0.2,1.5,MACl,3.5,PACl,12.0,,,Me-4PACz,0.132,py3,0.198,,,,,,,2000,10,5000,30,8,210,100,25,,,,,,,,,,,,,,,1.05e+39,1.35e+40,0.874698,8.8529,6609,CH2,v1,
26435,20250107,54,Cs0.1FA0.9PbI2.8Br0.2,1.5,MACl,3.5,PACl,12.0,,,Me-4PACz,0.132,py3,0.198,,,,,,,2000,10,5000,30,8,210,100,25,,,,,,,,,,,,,,,0.191163,41.4338,0.021836,21.1284,6609,CH3,v1,
26436,20250107,54,Cs0.1FA0.9PbI2.8Br0.2,1.5,MACl,3.5,PACl,12.0,,,Me-4PACz,0.132,py3,0.198,,,,,,,2000,10,5000,30,8,210,100,25,,,,,,,,,,,,,,,14.8388,61.043,1.0569,23.0001,6609,CH4,v1,
26437,20250107,54,Cs0.1FA0.9PbI2.8Br0.2,1.5,MACl,3.5,PACl,12.0,,,Me-4PACz,0.132,py3,0.198,,,,,,,2000,10,5000,30,8,210,100,25,,,,,,,,,,,,,,,18.5637,73.2382,1.08469,23.368,6610,CH1,v1,
26438,20250107,54,Cs0.1FA0.9PbI2.8Br0.2,1.5,MACl,3.5,PACl,12.0,,,Me-4PACz,0.132,py3,0.198,,,,,,,2000,10,5000,30,8,210,100,25,,,,,,,,,,,,,,,4.51788,44.4394,0.436559,23.2876,6610,CH2,v1,
26439,20250107,54,Cs0.1FA0.9PbI2.8Br0.2,1.5,MACl,3.5,PACl,12.0,,,Me-4PACz,0.132,py3,0.198,,,,,,,2000,10,5000,30,8,210,100,25,,,,,,,,,,,,,,,0.717064,24.7462,0.131779,21.989,6610,CH3,v1,
26440,20250107,54,Cs0.1FA0.9PbI2.8Br0.2,1.5,MACl,3.5,PACl,12.0,,,Me-4PACz,0.132,py3,0.198,,,,,,,2000,10,5000,30,8,210,100,25,,,,,,,,,,,,,,,0.695521,24.7147,0.127365,22.0955,6610,CH4,v1,
26441,20250107,54,Cs0.1FA0.9PbI2.8Br0.2,1.5,MACl,3.5,PACl,12.0,,,Me-4PACz,0.132,py3,0.198,,,,,,,1250,12,5600,35,12,170,110,30,,,,,,,,,,,,,,,19.9434,75.1123,1.07252,24.7561,6611,CH1,v1,
26442,20250107,54,Cs0.1FA0.9PbI2.8Br0.2,1.5,MACl,3.5,PACl,12.0,,,Me-4PACz,0.132,py3,0.198,,,,,,,1250,12,5600,35,12,170,110,30,,,,,,,,,,,,,,,10.8197,71.1011,0.63202,24.0773,6611,CH2,v1,
26443,20250107,54,Cs0.1FA0.9PbI2.8Br0.2,1.5,MACl,3.5,PACl,12.0,,,Me-4PACz,0.132,py3,0.198,,,,,,,1250,12,5600,35,12,170,110,30,,,,,,,,,,,,,,,19.7745,74.4738,1.08388,24.4974,6611,CH3,v1,
26444,20250107,54,Cs0.1FA0.9PbI2.8Br0.2,1.5,MACl,3.5,PACl,12.0,,,Me-4PACz,0.132,py3,0.198,,,,,,,1250,12,5600,35,12,170,110,30,,,,,,,,,,,,,,,13.0274,51.5022,1.04654,24.17,6611,CH4,v1,
26445,20250107,54,Cs0.1FA0.9PbI2.8Br0.2,1.5,MACl,3.5,PACl,12.0,,,Me-4PACz,0.132,py3,0.198,,,,,,,1250,12,5600,35,12,170,110,30,,,,,,,,,,,,,,,20.0842,78.7527,1.06416,23.9652,6612,CH1,v1,
26446,20250107,54,Cs0.1FA0.9PbI2.8Br0.2,1.5,MACl,3.5,PACl,12.0,,,Me-4PACz,0.132,py3,0.198,,,,,,,1250,12,5600,35,12,170,110,30,,,,,,,,,,,,,,,19.0592,-137214.0,-1e-06,23.8949,6612,CH2,v1,
26447,20250107,54,Cs0.1FA0.9PbI2.8Br0.2,1.5,MACl,3.5,PACl,12.0,,,Me-4PACz,0.132,py3,0.198,,,,,,,1250,12,5600,35,12,170,110,30,,,,,,,,,,,,,,,7.15262,32.7302,0.894257,24.4374,6612,CH3,v1,
26448,20250107,54,Cs0.1FA0.9PbI2.8Br0.2,1.5,MACl,3.5,PACl,12.0,,,Me-4PACz,0.132,py3,0.198,,,,,,,1250,12,5600,35,12,170,110,30,,,,,,,,,,,,,,,19.0196,74.7089,1.08447,23.4752,6612,CH4,v1,
26449,20250107,54,Cs0.1FA0.9PbI2.8Br0.2,1.5,MACl,3.5,PACl,12.0,,,Me-4PACz,0.132,py3,0.198,,,,,,,1100,10,5900,40,10,180,105,20,,,,,,,,,,,,,,,1.8e+34,9.16e+39,1.06272,0.000184604,6613,CH1,v1,
26450,20250107,54,Cs0.1FA0.9PbI2.8Br0.2,1.5,MACl,3.5,PACl,12.0,,,Me-4PACz,0.132,py3,0.198,,,,,,,1100,10,5900,40,10,180,105,20,,,,,,,,,,,,,,,2.33e+39,742.506,1.35e+34,23.2854,6613,CH2,v1,
26451,20250107,54,Cs0.1FA0.9PbI2.8Br0.2,1.5,MACl,3.5,PACl,12.0,,,Me-4PACz,0.132,py3,0.198,,,,,,,1100,10,5900,40,10,180,105,20,,,,,,,,,,,,,,,18.1536,85.0709,0.879847,24.2534,6613,CH3,v1,
26452,20250107,54,Cs0.1FA0.9PbI2.8Br0.2,1.5,MACl,3.5,PACl,12.0,,,Me-4PACz,0.132,py3,0.198,,,,,,,1100,10,5900,40,10,180,105,20,,,,,,,,,,,,,,,17.3742,68.6026,1.11465,22.7209,6613,CH4,v1,
26453,20250107,54,Cs0.1FA0.9PbI2.8Br0.2,1.5,MACl,3.5,PACl,12.0,,,Me-4PACz,0.132,py3,0.198,,,,,,,1100,10,5900,40,10,180,105,20,,,,,,,,,,,,,,,18.8838,72.3014,1.07128,24.3802,6614,CH1,v1,
26454,20250107,54,Cs0.1FA0.9PbI2.8Br0.2,1.5,MACl,3.5,PACl,12.0,,,Me-4PACz,0.132,py3,0.198,,,,,,,1100,10,5900,40,10,180,105,20,,,,,,,,,,,,,,,19.2437,73.1759,1.03727,25.3531,6614,CH2,v1,
26455,20250107,54,Cs0.1FA0.9PbI2.8Br0.2,1.5,MACl,3.5,PACl,12.0,,,Me-4PACz,0.132,py3,0.198,,,,,,,1100,10,5900,40,10,180,105,20,,,,,,,,,,,,,,,19.4079,75.0988,1.06062,24.3661,6614,CH3,v1,
26456,20250107,54,Cs0.1FA0.9PbI2.8Br0.2,1.5,MACl,3.5,PACl,12.0,,,Me-4PACz,0.132,py3,0.198,,,,,,,1100,10,5900,40,10,180,105,20,,,,,,,,,,,,,,,0.0903437,24.217,0.01965,18.9849,6614,CH4,v1,
26457,20250107,54,Cs0.1FA0.9PbI2.8Br0.2,1.5,MACl,3.5,PACl,12.0,,,Me-4PACz,0.132,py3,0.198,,,,,,,1200,12,5300,25,5,160,100,15,,,,,,,,,,,,,,,0.239569,24.0705,0.048504,20.5196,6615,CH1,v1,
26458,20250107,54,Cs0.1FA0.9PbI2.8Br0.2,1.5,MACl,3.5,PACl,12.0,,,Me-4PACz,0.132,py3,0.198,,,,,,,1200,12,5300,25,5,160,100,15,,,,,,,,,,,,,,,18.7928,74.5828,1.08175,23.293,6615,CH2,v1,
26459,20250107,54,Cs0.1FA0.9PbI2.8Br0.2,1.5,MACl,3.5,PACl,12.0,,,Me-4PACz,0.132,py3,0.198,,,,,,,1200,12,5300,25,5,160,100,15,,,,,,,,,,,,,,,0.35544,24.4638,0.067471,21.5341,6615,CH3,v1,
26460,20250107,54,Cs0.1FA0.9PbI2.8Br0.2,1.5,MACl,3.5,PACl,12.0,,,Me-4PACz,0.132,py3,0.198,,,,,,,1200,12,5300,25,5,160,100,15,,,,,,,,,,,,,,,0.0916525,24.0677,0.021643,17.5952,6615,CH4,v1,
26461,20250107,54,Cs0.1FA0.9PbI2.8Br0.2,1.5,MACl,3.5,PACl,12.0,,,Me-4PACz,0.132,py3,0.198,,,,,,,1200,12,5300,25,5,160,100,15,,,,,,,,,,,,,,,0.15392,23.5481,0.032721,19.9762,6616,CH1,v1,
26462,20250107,54,Cs0.1FA0.9PbI2.8Br0.2,1.5,MACl,3.5,PACl,12.0,,,Me-4PACz,0.132,py3,0.198,,,,,,,1200,12,5300,25,5,160,100,15,,,,,,,,,,,,,,,2.34e+39,5.66e+41,0.018256,22.6322,6616,CH2,v1,
26463,20250107,54,Cs0.1FA0.9PbI2.8Br0.2,1.5,MACl,3.5,PACl,12.0,,,Me-4PACz,0.132,py3,0.198,,,,,,,1200,12,5300,25,5,160,100,15,,,,,,,,,,,,,,,0.151861,24.8816,0.031717,19.243,6616,CH3,v1,
26464,20250107,54,Cs0.1FA0.9PbI2.8Br0.2,1.5,MACl,3.5,PACl,12.0,,,Me-4PACz,0.132,py3,0.198,,,,,,,1200,12,5300,25,5,160,100,15,,,,,,,,,,,,,,,3.07567,25.6318,0.50785,23.6279,6616,CH4,v1,
26465,20250107,54,Cs0.1FA0.9PbI2.8Br0.2,1.5,MACl,3.5,PACl,12.0,,,Me-4PACz,0.132,py3,0.198,,,,,,,1600,10,5500,30,9,200,110,25,,,,,,,,,,,,,,,1.39501,24.6115,0.244525,23.1802,6617,CH1,v1,
26466,20250107,54,Cs0.1FA0.9PbI2.8Br0.2,1.5,MACl,3.5,PACl,12.0,,,Me-4PACz,0.132,py3,0.198,,,,,,,1600,10,5500,30,9,200,110,25,,,,,,,,,,,,,,,10.7477,629.802,0.075797,22.5144,6617,CH2,v1,
26467,20250107,54,Cs0.1FA0.9PbI2.8Br0.2,1.5,MACl,3.5,PACl,12.0,,,Me-4PACz,0.132,py3,0.198,,,,,,,1600,10,5500,30,9,200,110,25,,,,,,,,,,,,,,,19.0692,75.4312,1.08243,23.3551,6617,CH3,v1,
26468,20250107,54,Cs0.1FA0.9PbI2.8Br0.2,1.5,MACl,3.5,PACl,12.0,,,Me-4PACz,0.132,py3,0.198,,,,,,,1600,10,5500,30,9,200,110,25,,,,,,,,,,,,,,,18.5914,73.7874,1.08492,23.2238,6617,CH4,v1,
26469,20250107,54,Cs0.1FA0.9PbI2.8Br0.2,1.5,MACl,3.5,PACl,12.0,,,Me-4PACz,0.132,py3,0.198,,,,,,,1600,10,5500,30,9,200,110,25,,,,,,,,,,,,,,,18.0186,71.9616,1.06335,23.5476,6618,CH1,v1,
26470,20250107,54,Cs0.1FA0.9PbI2.8Br0.2,1.5,MACl,3.5,PACl,12.0,,,Me-4PACz,0.132,py3,0.198,,,,,,,1600,10,5500,30,9,200,110,25,,,,,,,,,,,,,,,175.088,905.898,-7.3e-05,-264.659,6618,CH2,v1,
26471,20250107,54,Cs0.1FA0.9PbI2.8Br0.2,1.5,MACl,3.5,PACl,12.0,,,Me-4PACz,0.132,py3,0.198,,,,,,,1600,10,5500,30,9,200,110,25,,,,,,,,,,,,,,,8.23543,43.1328,0.814336,23.4464,6618,CH3,v1,
26472,20250107,54,Cs0.1FA0.9PbI2.8Br0.2,1.5,MACl,3.5,PACl,12.0,,,Me-4PACz,0.132,py3,0.198,,,,,,,1600,10,5500,30,9,200,110,25,,,,,,,,,,,,,,,3.83091,27.2295,0.594525,23.6642,6618,CH4,v1,
26473,20250107,54,Cs0.1FA0.9PbI2.8Br0.2,1.5,MACl,3.5,PACl,12.0,,,Me-4PACz,0.132,py3,0.198,,,,,,,1000,12,5800,30,7,230,105,30,,,,,,,,,,,,,,,18.7233,75.2191,1.05459,23.6032,6619,CH1,v1,
