Repository: MI-Materials-Intelligence/Recipe-Language-Model

# Learning Layer

## Overview

In the learning layer, the formulas and parameters are encoded and then tokenised into recipes as inputs. Through atomic skills of data extraction, cleaning, and matching, these data are organised into standardised datasets, providing the basis for RLM training and iterative recipe refinement.

Key Atomic Skills:
- **Cleaning**: Preprocessing and outlier cleaning
- **Matching**: Matching data pairs based on variables
- **Extraction**: Data extraction from robotic boxes

File: seven_ai_layers_robotics/learning/data/data50764_from_db.csv (part 113 of 253)
No,date,rank,Formula PVK,Concentration PVK,Formula Additive 1,Concentration Additive 1,Formula Additive 2,Concentration Additive 2,Formula Additive 3,Concentration Additive 3,Formula SAM 1,Concentration SAM 1,Formula SAM 2,Concentration SAM 2,Formula SAM 3,Concentration SAM 3,Spin Coating Speed SAM,Spin Coating Time SAM,Annealed Temperature SAM,Annealed Time SAM,Spin Coating Speed PVK 1,Spin Coating Time PVK 1,Spin Coating Speed PVK 2,Spin Coating Time PVK 2,Antisolvent Dropping Timing,Antisolvent Volume,Annealed Temperature PVK,Annealed Time PVK,Formula Passivator 1,Concentration Passivator 1,Formula Passivator 2,Concentration Passivator 2,Formula Passivator 3,Concentration Passivator 3,Formula Passivator 4,Concentration Passivator 4,Spin Coating Speed Passivator,Spin Coating Time Passivator,Passivator Dropping Timing,Passivator Volume,Annealed Temperature Passivator,Annealed Time Passivator,PCE,FF,Voc,Jsc,Product,Channel,From,upload_time
26474,20250107,54,Cs0.1FA0.9PbI2.8Br0.2,1.5,MACl,3.5,PACl,12.0,,,Me-4PACz,0.132,py3,0.198,,,,,,,1000,12,5800,30,7,230,105,30,,,,,,,,,,,,,,,3.38e+39,-1.2e+42,-5e-06,56.4886,6619,CH2,v1,
26475,20250107,54,Cs0.1FA0.9PbI2.8Br0.2,1.5,MACl,3.5,PACl,12.0,,,Me-4PACz,0.132,py3,0.198,,,,,,,1000,12,5800,30,7,230,105,30,,,,,,,,,,,,,,,17.9412,70.9506,1.05496,23.9696,6619,CH3,v1,
26476,20250107,54,Cs0.1FA0.9PbI2.8Br0.2,1.5,MACl,3.5,PACl,12.0,,,Me-4PACz,0.132,py3,0.198,,,,,,,1000,12,5800,30,7,230,105,30,,,,,,,,,,,,,,,19.5067,77.2032,1.08593,23.2673,6619,CH4,v1,
26477,20250107,54,Cs0.1FA0.9PbI2.8Br0.2,1.5,MACl,3.5,PACl,12.0,,,Me-4PACz,0.132,py3,0.198,,,,,,,1000,12,5800,30,7,230,105,30,,,,,,,,,,,,,,,18.2384,73.8964,1.04599,23.5958,6620,CH1,v1,
26478,20250107,54,Cs0.1FA0.9PbI2.8Br0.2,1.5,MACl,3.5,PACl,12.0,,,Me-4PACz,0.132,py3,0.198,,,,,,,1000,12,5800,30,7,230,105,30,,,,,,,,,,,,,,,17.0288,70.482,1.0164,23.7707,6620,CH2,v1,
26479,20250107,54,Cs0.1FA0.9PbI2.8Br0.2,1.5,MACl,3.5,PACl,12.0,,,Me-4PACz,0.132,py3,0.198,,,,,,,1000,12,5800,30,7,230,105,30,,,,,,,,,,,,,,,0.00541676,3.41384,0.010367,15.3053,6620,CH3,v1,
26480,20250107,54,Cs0.1FA0.9PbI2.8Br0.2,1.5,MACl,3.5,PACl,12.0,,,Me-4PACz,0.132,py3,0.198,,,,,,,1000,12,5800,30,7,230,105,30,,,,,,,,,,,,,,,18.7652,75.84,1.07488,23.0195,6620,CH4,v1,
26481,20250107,54,Cs0.1FA0.9PbI2.8Br0.2,1.5,MACl,3.5,PACl,12.0,,,Me-4PACz,0.11,DMACPA,0.22,,,,,,,1100,10,5100,30,5,260,100,20,,,,,,,,,,,,,,,18.0738,73.492,1.05421,23.3283,6621,CH1,v1,
26482,20250107,54,Cs0.1FA0.9PbI2.8Br0.2,1.5,MACl,3.5,PACl,12.0,,,Me-4PACz,0.11,DMACPA,0.22,,,,,,,1100,10,5100,30,5,260,100,20,,,,,,,,,,,,,,,11.5416,98.9441,0.551771,21.1406,6621,CH2,v1,
26483,20250107,54,Cs0.1FA0.9PbI2.8Br0.2,1.5,MACl,3.5,PACl,12.0,,,Me-4PACz,0.11,DMACPA,0.22,,,,,,,1100,10,5100,30,5,260,100,20,,,,,,,,,,,,,,,16.482,72.7591,0.973579,23.2675,6621,CH3,v1,
26484,20250107,54,Cs0.1FA0.9PbI2.8Br0.2,1.5,MACl,3.5,PACl,12.0,,,Me-4PACz,0.11,DMACPA,0.22,,,,,,,1100,10,5100,30,5,260,100,20,,,,,,,,,,,,,,,17.9887,73.6058,1.07423,22.7506,6621,CH4,v1,
26485,20250107,54,Cs0.1FA0.9PbI2.8Br0.2,1.5,MACl,3.5,PACl,12.0,,,Me-4PACz,0.11,DMACPA,0.22,,,,,,,1100,10,5100,30,5,260,100,20,,,,,,,,,,,,,,,19.0399,73.4803,1.04737,24.7396,6622,CH1,v1,
26486,20250107,54,Cs0.1FA0.9PbI2.8Br0.2,1.5,MACl,3.5,PACl,12.0,,,Me-4PACz,0.11,DMACPA,0.22,,,,,,,1100,10,5100,30,5,260,100,20,,,,,,,,,,,,,,,1.28e+40,7.41e+40,0.127728,135.374,6622,CH2,v1,
26487,20250107,54,Cs0.1FA0.9PbI2.8Br0.2,1.5,MACl,3.5,PACl,12.0,,,Me-4PACz,0.11,DMACPA,0.22,,,,,,,1100,10,5100,30,5,260,100,20,,,,,,,,,,,,,,,0.0824122,24.486,0.02017,16.6866,6622,CH3,v1,
26488,20250107,54,Cs0.1FA0.9PbI2.8Br0.2,1.5,MACl,3.5,PACl,12.0,,,Me-4PACz,0.11,DMACPA,0.22,,,,,,,1100,10,5100,30,5,260,100,20,,,,,,,,,,,,,,,19.3036,76.2809,1.06222,23.8237,6622,CH4,v1,
26489,20250107,54,Cs0.1FA0.9PbI2.8Br0.2,1.5,MACl,3.5,PACl,12.0,,,Me-4PACz,0.11,DMACPA,0.22,,,,,,,1300,12,5400,25,10,180,105,15,,,,,,,,,,,,,,,17.5325,70.9556,1.02904,24.0118,6623,CH1,v1,
26490,20250107,54,Cs0.1FA0.9PbI2.8Br0.2,1.5,MACl,3.5,PACl,12.0,,,Me-4PACz,0.11,DMACPA,0.22,,,,,,,1300,12,5400,25,10,180,105,15,,,,,,,,,,,,,,,19.1602,75.5674,1.06754,23.751,6623,CH2,v1,
26491,20250107,54,Cs0.1FA0.9PbI2.8Br0.2,1.5,MACl,3.5,PACl,12.0,,,Me-4PACz,0.11,DMACPA,0.22,,,,,,,1300,12,5400,25,10,180,105,15,,,,,,,,,,,,,,,0.131005,22.2135,0.029911,19.7168,6623,CH3,v1,
26492,20250107,54,Cs0.1FA0.9PbI2.8Br0.2,1.5,MACl,3.5,PACl,12.0,,,Me-4PACz,0.11,DMACPA,0.22,,,,,,,1300,12,5400,25,10,180,105,15,,,,,,,,,,,,,,,0.329547,24.8129,0.062553,21.232,6623,CH4,v1,
26493,20250107,54,Cs0.1FA0.9PbI2.8Br0.2,1.5,MACl,3.5,PACl,12.0,,,Me-4PACz,0.11,DMACPA,0.22,,,,,,,1300,12,5400,25,10,180,105,15,,,,,,,,,,,,,,,2.64e-05,0.0185201,0.009653,14.7944,6624,CH1,v1,
26494,20250107,54,Cs0.1FA0.9PbI2.8Br0.2,1.5,MACl,3.5,PACl,12.0,,,Me-4PACz,0.11,DMACPA,0.22,,,,,,,1300,12,5400,25,10,180,105,15,,,,,,,,,,,,,,,2.02e+39,6.4e+39,0.211,149.187,6624,CH2,v1,
26495,20250107,54,Cs0.1FA0.9PbI2.8Br0.2,1.5,MACl,3.5,PACl,12.0,,,Me-4PACz,0.11,DMACPA,0.22,,,,,,,1300,12,5400,25,10,180,105,15,,,,,,,,,,,,,,,0.330429,24.7657,0.063691,20.9484,6624,CH3,v1,
26496,20250107,54,Cs0.1FA0.9PbI2.8Br0.2,1.5,MACl,3.5,PACl,12.0,,,Me-4PACz,0.11,DMACPA,0.22,,,,,,,1300,12,5400,25,10,180,105,15,,,,,,,,,,,,,,,0.120199,23.1582,0.027298,19.0136,6624,CH4,v1,
26497,20250107,54,Cs0.1FA0.9PbI2.8Br0.2,1.5,MACl,3.5,PACl,12.0,,,Me-4PACz,0.11,DMACPA,0.22,,,,,,,1400,10,5800,35,9,210,110,20,,,,,,,,,,,,,,,2.11e-05,0.0310286,0.006145,11.0883,6625,CH1,v1,
26498,20250107,54,Cs0.1FA0.9PbI2.8Br0.2,1.5,MACl,3.5,PACl,12.0,,,Me-4PACz,0.11,DMACPA,0.22,,,,,,,1400,10,5800,35,9,210,110,20,,,,,,,,,,,,,,,521.678,1977.43,0.091477,288.397,6625,CH2,v1,
26499,20250107,54,Cs0.1FA0.9PbI2.8Br0.2,1.5,MACl,3.5,PACl,12.0,,,Me-4PACz,0.11,DMACPA,0.22,,,,,,,1400,10,5800,35,9,210,110,20,,,,,,,,,,,,,,,1.77e-05,0.0612627,0.003938,7.34412,6625,CH3,v1,
26500,20250107,54,Cs0.1FA0.9PbI2.8Br0.2,1.5,MACl,3.5,PACl,12.0,,,Me-4PACz,0.11,DMACPA,0.22,,,,,,,1400,10,5800,35,9,210,110,20,,,,,,,,,,,,,,,0.115794,22.9649,0.027907,18.068,6625,CH4,v1,
26501,20250107,54,Cs0.1FA0.9PbI2.8Br0.2,1.5,MACl,3.5,PACl,12.0,,,Me-4PACz,0.11,DMACPA,0.22,,,,,,,1400,10,5800,35,9,210,110,20,,,,,,,,,,,,,,,17.2127,70.7668,1.05193,23.1225,6626,CH1,v1,
26502,20250107,54,Cs0.1FA0.9PbI2.8Br0.2,1.5,MACl,3.5,PACl,12.0,,,Me-4PACz,0.11,DMACPA,0.22,,,,,,,1400,10,5800,35,9,210,110,20,,,,,,,,,,,,,,,17.7574,73.5487,1.056,22.8634,6626,CH2,v1,
26503,20250107,54,Cs0.1FA0.9PbI2.8Br0.2,1.5,MACl,3.5,PACl,12.0,,,Me-4PACz,0.11,DMACPA,0.22,,,,,,,1400,10,5800,35,9,210,110,20,,,,,,,,,,,,,,,0.155755,24.2004,0.03424,18.797,6626,CH3,v1,
26504,20250107,54,Cs0.1FA0.9PbI2.8Br0.2,1.5,MACl,3.5,PACl,12.0,,,Me-4PACz,0.11,DMACPA,0.22,,,,,,,1400,10,5800,35,9,210,110,20,,,,,,,,,,,,,,,17.8111,74.5077,1.07448,22.248,6626,CH4,v1,
26505,20250107,54,Cs0.1FA0.9PbI2.8Br0.2,1.5,MACl,3.5,PACl,12.0,,,Me-4PACz,0.11,DMACPA,0.22,,,,,,,1500,15,6000,40,6,220,105,30,,,,,,,,,,,,,,,7.16985,43.1015,0.7243,22.9667,6627,CH1,v1,
26506,20250107,54,Cs0.1FA0.9PbI2.8Br0.2,1.5,MACl,3.5,PACl,12.0,,,Me-4PACz,0.11,DMACPA,0.22,,,,,,,1500,15,6000,40,6,220,105,30,,,,,,,,,,,,,,,3.89e+40,1.96e+41,0.134391,147.65,6627,CH2,v1,
26507,20250107,54,Cs0.1FA0.9PbI2.8Br0.2,1.5,MACl,3.5,PACl,12.0,,,Me-4PACz,0.11,DMACPA,0.22,,,,,,,1500,15,6000,40,6,220,105,30,,,,,,,,,,,,,,,0.0395636,19.306,0.014136,14.4972,6627,CH3,v1,
26508,20250107,54,Cs0.1FA0.9PbI2.8Br0.2,1.5,MACl,3.5,PACl,12.0,,,Me-4PACz,0.11,DMACPA,0.22,,,,,,,1500,15,6000,40,6,220,105,30,,,,,,,,,,,,,,,2.05779,26.4287,0.340578,22.8617,6627,CH4,v1,
26509,20250107,54,Cs0.1FA0.9PbI2.8Br0.2,1.5,MACl,3.5,PACl,12.0,,,Me-4PACz,0.11,DMACPA,0.22,,,,,,,1500,15,6000,40,6,220,105,30,,,,,,,,,,,,,,,0.123375,22.6311,0.028701,18.9941,6628,CH1,v1,
26510,20250107,54,Cs0.1FA0.9PbI2.8Br0.2,1.5,MACl,3.5,PACl,12.0,,,Me-4PACz,0.11,DMACPA,0.22,,,,,,,1500,15,6000,40,6,220,105,30,,,,,,,,,,,,,,,6.90251,35.4748,0.824905,23.5876,6628,CH2,v1,
26511,20250107,54,Cs0.1FA0.9PbI2.8Br0.2,1.5,MACl,3.5,PACl,12.0,,,Me-4PACz,0.11,DMACPA,0.22,,,,,,,1500,15,6000,40,6,220,105,30,,,,,,,,,,,,,,,18.2751,72.4123,1.07364,23.5067,6628,CH3,v1,
26512,20250107,54,Cs0.1FA0.9PbI2.8Br0.2,1.5,MACl,3.5,PACl,12.0,,,Me-4PACz,0.11,DMACPA,0.22,,,,,,,1500,15,6000,40,6,220,105,30,,,,,,,,,,,,,,,0.0128936,7.84118,0.010957,15.0073,6628,CH4,v1,
26513,20250107,54,Cs0.1FA0.9PbI2.8Br0.2,1.5,MACl,3.5,PACl,12.0,,,Me-4PACz,0.11,DMACPA,0.22,,,,,,,1800,10,5200,30,5,190,110,20,,,,,,,,,,,,,,,16.6122,74.0365,0.952163,23.5651,6629,CH1,v1,
26514,20250107,54,Cs0.1FA0.9PbI2.8Br0.2,1.5,MACl,3.5,PACl,12.0,,,Me-4PACz,0.11,DMACPA,0.22,,,,,,,1800,10,5200,30,5,190,110,20,,,,,,,,,,,,,,,19.0588,77.5424,1.03742,23.692,6629,CH2,v1,
26515,20250107,54,Cs0.1FA0.9PbI2.8Br0.2,1.5,MACl,3.5,PACl,12.0,,,Me-4PACz,0.11,DMACPA,0.22,,,,,,,1800,10,5200,30,5,190,110,20,,,,,,,,,,,,,,,18.349,75.2885,1.02639,23.7448,6629,CH3,v1,
26516,20250107,54,Cs0.1FA0.9PbI2.8Br0.2,1.5,MACl,3.5,PACl,12.0,,,Me-4PACz,0.11,DMACPA,0.22,,,,,,,1800,10,5200,30,5,190,110,20,,,,,,,,,,,,,,,16.0067,68.8501,1.00317,23.1751,6629,CH4,v1,
26517,20250107,54,Cs0.1FA0.9PbI2.8Br0.2,1.5,MACl,3.5,PACl,12.0,,,Me-4PACz,0.11,DMACPA,0.22,,,,,,,1800,10,5200,30,5,190,110,20,,,,,,,,,,,,,,,12.8044,67.1864,0.834063,22.8496,6630,CH1,v1,
26518,20250107,54,Cs0.1FA0.9PbI2.8Br0.2,1.5,MACl,3.5,PACl,12.0,,,Me-4PACz,0.11,DMACPA,0.22,,,,,,,1800,10,5200,30,5,190,110,20,,,,,,,,,,,,,,,6.29758,32.2896,0.84143,23.1789,6630,CH2,v1,
26519,20250107,54,Cs0.1FA0.9PbI2.8Br0.2,1.5,MACl,3.5,PACl,12.0,,,Me-4PACz,0.11,DMACPA,0.22,,,,,,,1800,10,5200,30,5,190,110,20,,,,,,,,,,,,,,,0.24194,24.0388,0.049356,20.392,6630,CH3,v1,
26520,20250107,54,Cs0.1FA0.9PbI2.8Br0.2,1.5,MACl,3.5,PACl,12.0,,,Me-4PACz,0.11,DMACPA,0.22,,,,,,,1800,10,5200,30,5,190,110,20,,,,,,,,,,,,,,,18.1095,75.335,1.06478,22.5761,6630,CH4,v1,
26521,20250107,54,Cs0.1FA0.9PbI2.8Br0.2,1.5,MACl,3.5,PACl,12.0,,,Me-4PACz,0.11,DMACPA,0.22,,,,,,,1200,10,5000,25,10,250,115,15,,,,,,,,,,,,,,,19.2064,75.2084,1.04565,24.4227,6631,CH1,v1,
26522,20250107,54,Cs0.1FA0.9PbI2.8Br0.2,1.5,MACl,3.5,PACl,12.0,,,Me-4PACz,0.11,DMACPA,0.22,,,,,,,1200,10,5000,25,10,250,115,15,,,,,,,,,,,,,,,161.156,-94.6067,0.339921,-501.124,6631,CH2,v1,
26523,20250107,54,Cs0.1FA0.9PbI2.8Br0.2,1.5,MACl,3.5,PACl,12.0,,,Me-4PACz,0.11,DMACPA,0.22,,,,,,,1200,10,5000,25,10,250,115,15,,,,,,,,,,,,,,,19.6243,74.5193,1.08389,24.2962,6631,CH3,v1,
26524,20250107,54,Cs0.1FA0.9PbI2.8Br0.2,1.5,MACl,3.5,PACl,12.0,,,Me-4PACz,0.11,DMACPA,0.22,,,,,,,1200,10,5000,25,10,250,115,15,,,,,,,,,,,,,,,19.2095,74.5151,1.0829,23.8057,6631,CH4,v1,
26525,20250107,54,Cs0.1FA0.9PbI2.8Br0.2,1.5,MACl,3.5,PACl,12.0,,,Me-4PACz,0.11,DMACPA,0.22,,,,,,,1200,10,5000,25,10,250,115,15,,,,,,,,,,,,,,,17.9243,73.1144,1.07431,22.8197,6632,CH1,v1,
26526,20250107,54,Cs0.1FA0.9PbI2.8Br0.2,1.5,MACl,3.5,PACl,12.0,,,Me-4PACz,0.11,DMACPA,0.22,,,,,,,1200,10,5000,25,10,250,115,15,,,,,,,,,,,,,,,2.11e+39,4.15e+40,0.230727,22.0719,6632,CH2,v1,
26527,20250107,54,Cs0.1FA0.9PbI2.8Br0.2,1.5,MACl,3.5,PACl,12.0,,,Me-4PACz,0.11,DMACPA,0.22,,,,,,,1200,10,5000,25,10,250,115,15,,,,,,,,,,,,,,,16.7384,67.2151,1.08523,22.947,6632,CH3,v1,
26528,20250107,54,Cs0.1FA0.9PbI2.8Br0.2,1.5,MACl,3.5,PACl,12.0,,,Me-4PACz,0.11,DMACPA,0.22,,,,,,,1200,10,5000,25,10,250,115,15,,,,,,,,,,,,,,,17.5843,71.4337,1.08869,22.6108,6632,CH4,v1,
26529,20250107,54,Cs0.1FA0.9PbI2.8Br0.2,1.5,MACl,3.5,PACl,12.0,,,Me-4PACz,0.11,DMACPA,0.22,,,,,,,2000,10,5600,30,8,200,100,25,,,,,,,,,,,,,,,1.37016,25.9888,0.222362,23.7095,6633,CH1,v1,
26530,20250107,54,Cs0.1FA0.9PbI2.8Br0.2,1.5,MACl,3.5,PACl,12.0,,,Me-4PACz,0.11,DMACPA,0.22,,,,,,,2000,10,5600,30,8,200,100,25,,,,,,,,,,,,,,,20.2079,0.0,5.07e+34,24.9053,6633,CH2,v1,
26531,20250107,54,Cs0.1FA0.9PbI2.8Br0.2,1.5,MACl,3.5,PACl,12.0,,,Me-4PACz,0.11,DMACPA,0.22,,,,,,,2000,10,5600,30,8,200,100,25,,,,,,,,,,,,,,,0.0642335,22.4305,0.016772,17.0739,6633,CH3,v1,
26532,20250107,54,Cs0.1FA0.9PbI2.8Br0.2,1.5,MACl,3.5,PACl,12.0,,,Me-4PACz,0.11,DMACPA,0.22,,,,,,,2000,10,5600,30,8,200,100,25,,,,,,,,,,,,,,,19.7102,76.2779,1.0663,24.2333,6633,CH4,v1,
26533,20250107,54,Cs0.1FA0.9PbI2.8Br0.2,1.5,MACl,3.5,PACl,12.0,,,Me-4PACz,0.11,DMACPA,0.22,,,,,,,2000,10,5600,30,8,200,100,25,,,,,,,,,,,,,,,0.834078,25.1852,0.145447,22.7696,6634,CH1,v1,
26534,20250107,54,Cs0.1FA0.9PbI2.8Br0.2,1.5,MACl,3.5,PACl,12.0,,,Me-4PACz,0.11,DMACPA,0.22,,,,,,,2000,10,5600,30,8,200,100,25,,,,,,,,,,,,,,,4.17965,28.0615,0.620214,24.0152,6634,CH2,v1,
26535,20250107,54,Cs0.1FA0.9PbI2.8Br0.2,1.5,MACl,3.5,PACl,12.0,,,Me-4PACz,0.11,DMACPA,0.22,,,,,,,2000,10,5600,30,8,200,100,25,,,,,,,,,,,,,,,19.7071,76.8395,1.07566,23.8431,6634,CH3,v1,
26536,20250107,54,Cs0.1FA0.9PbI2.8Br0.2,1.5,MACl,3.5,PACl,12.0,,,Me-4PACz,0.11,DMACPA,0.22,,,,,,,2000,10,5600,30,8,200,100,25,,,,,,,,,,,,,,,18.5856,73.275,1.06251,23.872,6634,CH4,v1,
26537,20250107,54,Cs0.1FA0.9PbI2.8Br0.2,1.5,MACl,3.5,PACl,12.0,,,Me-4PACz,0.11,DMACPA,0.22,,,,,,,1250,12,5400,35,12,270,110,30,,,,,,,,,,,,,,,19.2351,73.7124,1.0253,25.4509,6635,CH1,v1,
26538,20250107,54,Cs0.1FA0.9PbI2.8Br0.2,1.5,MACl,3.5,PACl,12.0,,,Me-4PACz,0.11,DMACPA,0.22,,,,,,,1250,12,5400,35,12,270,110,30,,,,,,,,,,,,,,,19.4291,999.859,-4.4e-05,-44.5101,6635,CH2,v1,
26539,20250107,54,Cs0.1FA0.9PbI2.8Br0.2,1.5,MACl,3.5,PACl,12.0,,,Me-4PACz,0.11,DMACPA,0.22,,,,,,,1250,12,5400,35,12,270,110,30,,,,,,,,,,,,,,,19.616,73.7916,1.06287,25.0106,6635,CH3,v1,
26540,20250107,54,Cs0.1FA0.9PbI2.8Br0.2,1.5,MACl,3.5,PACl,12.0,,,Me-4PACz,0.11,DMACPA,0.22,,,,,,,1250,12,5400,35,12,270,110,30,,,,,,,,,,,,,,,18.6542,73.4687,1.05623,24.0389,6635,CH4,v1,
26541,20250107,54,Cs0.1FA0.9PbI2.8Br0.2,1.5,MACl,3.5,PACl,12.0,,,Me-4PACz,0.11,DMACPA,0.22,,,,,,,1250,12,5400,35,12,270,110,30,,,,,,,,,,,,,,,8.05e-05,0.0726343,0.003075,36.0601,6636,CH1,v1,
26542,20250107,54,Cs0.1FA0.9PbI2.8Br0.2,1.5,MACl,3.5,PACl,12.0,,,Me-4PACz,0.11,DMACPA,0.22,,,,,,,1250,12,5400,35,12,270,110,30,,,,,,,,,,,,,,,0.000121592,0.0623056,0.004015,48.6047,6636,CH2,v1,
26543,20250107,54,Cs0.1FA0.9PbI2.8Br0.2,1.5,MACl,3.5,PACl,12.0,,,Me-4PACz,0.11,DMACPA,0.22,,,,,,,1250,12,5400,35,12,270,110,30,,,,,,,,,,,,,,,9.4e-05,0.0532209,0.003917,45.0925,6636,CH3,v1,
26544,20250107,54,Cs0.1FA0.9PbI2.8Br0.2,1.5,MACl,3.5,PACl,12.0,,,Me-4PACz,0.11,DMACPA,0.22,,,,,,,1250,12,5400,35,12,270,110,30,,,,,,,,,,,,,,,9.79e-05,0.0861234,0.002593,43.855,6636,CH4,v1,
26545,20250107,54,Cs0.1FA0.9PbI2.8Br0.2,1.5,MACl,3.5,PACl,12.0,,,Me-4PACz,0.11,DMACPA,0.22,,,,,,,1000,10,5900,40,6,180,105,20,,,,,,,,,,,,,,,18.8648,74.4617,1.07147,23.645,6637,CH1,v1,
26546,20250107,54,Cs0.1FA0.9PbI2.8Br0.2,1.5,MACl,3.5,PACl,12.0,,,Me-4PACz,0.11,DMACPA,0.22,,,,,,,1000,10,5900,40,6,180,105,20,,,,,,,,,,,,,,,1.66e+39,-9.78e+40,-9.7e-05,17.5189,6637,CH2,v1,
26547,20250107,54,Cs0.1FA0.9PbI2.8Br0.2,1.5,MACl,3.5,PACl,12.0,,,Me-4PACz,0.11,DMACPA,0.22,,,,,,,1000,10,5900,40,6,180,105,20,,,,,,,,,,,,,,,2.25e+39,1.1e+40,0.870125,23.5433,6637,CH3,v1,
26548,20250107,54,Cs0.1FA0.9PbI2.8Br0.2,1.5,MACl,3.5,PACl,12.0,,,Me-4PACz,0.11,DMACPA,0.22,,,,,,,1000,10,5900,40,6,180,105,20,,,,,,,,,,,,,,,18.7268,74.9979,1.07707,23.1829,6637,CH4,v1,
26549,20250107,54,Cs0.1FA0.9PbI2.8Br0.2,1.5,MACl,3.5,PACl,12.0,,,Me-4PACz,0.11,DMACPA,0.22,,,,,,,1000,10,5900,40,6,180,105,20,,,,,,,,,,,,,,,4.94e-05,0.0418303,0.004344,27.1935,6638,CH1,v1,
26550,20250107,54,Cs0.1FA0.9PbI2.8Br0.2,1.5,MACl,3.5,PACl,12.0,,,Me-4PACz,0.11,DMACPA,0.22,,,,,,,1000,10,5900,40,6,180,105,20,,,,,,,,,,,,,,,0.00160515,1.10159,0.004003,36.4027,6638,CH2,v1,
26551,20250107,54,Cs0.1FA0.9PbI2.8Br0.2,1.5,MACl,3.5,PACl,12.0,,,Me-4PACz,0.11,DMACPA,0.22,,,,,,,1000,10,5900,40,6,180,105,20,,,,,,,,,,,,,,,1.24e+40,8.85e+41,0.0211,66.3828,6638,CH3,v1,
26552,20250107,54,Cs0.1FA0.9PbI2.8Br0.2,1.5,MACl,3.5,PACl,12.0,,,Me-4PACz,0.11,DMACPA,0.22,,,,,,,1000,10,5900,40,6,180,105,20,,,,,,,,,,,,,,,7.21e-05,0.109867,0.001924,34.1186,6638,CH4,v1,
26553,20250107,54,Cs0.1FA0.9PbI2.8Br0.2,1.5,MACl,3.5,PACl,12.0,,,Me-4PACz,0.11,DMACPA,0.22,,,,,,,1200,12,5300,25,5,160,100,15,,,,,,,,,,,,,,,20.3221,84.0369,1.02504,23.5917,6639,CH1,v1,
26554,20250107,54,Cs0.1FA0.9PbI2.8Br0.2,1.5,MACl,3.5,PACl,12.0,,,Me-4PACz,0.11,DMACPA,0.22,,,,,,,1200,12,5300,25,5,160,100,15,,,,,,,,,,,,,,,18.7781,0.0,4.07e+34,16.1141,6639,CH2,v1,
26555,20250107,54,Cs0.1FA0.9PbI2.8Br0.2,1.5,MACl,3.5,PACl,12.0,,,Me-4PACz,0.11,DMACPA,0.22,,,,,,,1200,12,5300,25,5,160,100,15,,,,,,,,,,,,,,,18.7915,74.8064,1.06327,23.6254,6639,CH3,v1,
26556,20250107,54,Cs0.1FA0.9PbI2.8Br0.2,1.5,MACl,3.5,PACl,12.0,,,Me-4PACz,0.11,DMACPA,0.22,,,,,,,1200,12,5300,25,5,160,100,15,,,,,,,,,,,,,,,18.1596,74.3818,1.04269,23.4145,6639,CH4,v1,
26557,20250107,54,Cs0.1FA0.9PbI2.8Br0.2,1.5,MACl,3.5,PACl,12.0,,,Me-4PACz,0.11,DMACPA,0.22,,,,,,,1200,12,5300,25,5,160,100,15,,,,,,,,,,,,,,,18.0123,75.7884,0.99716,23.8343,6640,CH1,v1,
26558,20250107,54,Cs0.1FA0.9PbI2.8Br0.2,1.5,MACl,3.5,PACl,12.0,,,Me-4PACz,0.11,DMACPA,0.22,,,,,,,1200,12,5300,25,5,160,100,15,,,,,,,,,,,,,,,1.79e+39,8.91e+40,0.108781,18.4709,6640,CH2,v1,
26559,20250107,54,Cs0.1FA0.9PbI2.8Br0.2,1.5,MACl,3.5,PACl,12.0,,,Me-4PACz,0.11,DMACPA,0.22,,,,,,,1200,12,5300,25,5,160,100,15,,,,,,,,,,,,,,,19.4589,75.4243,1.0648,24.2292,6640,CH3,v1,
26560,20250107,54,Cs0.1FA0.9PbI2.8Br0.2,1.5,MACl,3.5,PACl,12.0,,,Me-4PACz,0.11,DMACPA,0.22,,,,,,,1200,12,5300,25,5,160,100,15,,,,,,,,,,,,,,,19.0297,75.3651,1.06084,23.802,6640,CH4,v1,
26561,20250107,54,Cs0.1FA0.9PbI2.8Br0.2,1.5,MACl,3.5,PACl,12.0,,,Me-4PACz,0.11,DMACPA,0.22,,,,,,,1600,10,5500,32,9,240,110,25,,,,,,,,,,,,,,,16.5333,71.9735,0.9608,23.9086,6641,CH1,v1,
26562,20250107,54,Cs0.1FA0.9PbI2.8Br0.2,1.5,MACl,3.5,PACl,12.0,,,Me-4PACz,0.11,DMACPA,0.22,,,,,,,1600,10,5500,32,9,240,110,25,,,,,,,,,,,,,,,18.7176,75.769,1.01511,24.3359,6641,CH2,v1,
26563,20250107,54,Cs0.1FA0.9PbI2.8Br0.2,1.5,MACl,3.5,PACl,12.0,,,Me-4PACz,0.11,DMACPA,0.22,,,,,,,1600,10,5500,32,9,240,110,25,,,,,,,,,,,,,,,19.3502,74.9672,1.06932,24.1384,6641,CH3,v1,
26564,20250107,54,Cs0.1FA0.9PbI2.8Br0.2,1.5,MACl,3.5,PACl,12.0,,,Me-4PACz,0.11,DMACPA,0.22,,,,,,,1600,10,5500,32,9,240,110,25,,,,,,,,,,,,,,,0.583336,24.8705,0.103117,22.7459,6641,CH4,v1,
26565,20250107,54,Cs0.1FA0.9PbI2.8Br0.2,1.5,MACl,3.5,PACl,12.0,,,Me-4PACz,0.11,DMACPA,0.22,,,,,,,1600,10,5500,32,9,240,110,25,,,,,,,,,,,,,,,20.1106,75.1831,1.05272,25.4091,6642,CH1,v1,
26566,20250107,54,Cs0.1FA0.9PbI2.8Br0.2,1.5,MACl,3.5,PACl,12.0,,,Me-4PACz,0.11,DMACPA,0.22,,,,,,,1600,10,5500,32,9,240,110,25,,,,,,,,,,,,,,,57.0622,0.0,3.93e+33,-305.525,6642,CH2,v1,
26567,20250107,54,Cs0.1FA0.9PbI2.8Br0.2,1.5,MACl,3.5,PACl,12.0,,,Me-4PACz,0.11,DMACPA,0.22,,,,,,,1600,10,5500,32,9,240,110,25,,,,,,,,,,,,,,,327.787,4089.21,-0.000109,-73.6057,6642,CH3,v1,
26568,20250107,54,Cs0.1FA0.9PbI2.8Br0.2,1.5,MACl,3.5,PACl,12.0,,,Me-4PACz,0.11,DMACPA,0.22,,,,,,,1600,10,5500,32,9,240,110,25,,,,,,,,,,,,,,,18.3552,71.8379,1.05635,24.1879,6642,CH4,v1,
26569,20250107,54,Cs0.1FA0.9PbI2.8Br0.2,1.5,MACl,3.5,PACl,12.0,,,Me-4PACz,0.11,DMACPA,0.22,,,,,,,1400,12,5700,30,10,230,105,30,,,,,,,,,,,,,,,19.3989,75.492,1.0512,24.445,6643,CH1,v1,
26570,20250107,54,Cs0.1FA0.9PbI2.8Br0.2,1.5,MACl,3.5,PACl,12.0,,,Me-4PACz,0.11,DMACPA,0.22,,,,,,,1400,12,5700,30,10,230,105,30,,,,,,,,,,,,,,,10.5282,93.6442,0.451848,24.8818,6643,CH2,v1,
26571,20250107,54,Cs0.1FA0.9PbI2.8Br0.2,1.5,MACl,3.5,PACl,12.0,,,Me-4PACz,0.11,DMACPA,0.22,,,,,,,1400,12,5700,30,10,230,105,30,,,,,,,,,,,,,,,19.0722,89.8766,0.854746,24.8266,6643,CH3,v1,
26572,20250107,54,Cs0.1FA0.9PbI2.8Br0.2,1.5,MACl,3.5,PACl,12.0,,,Me-4PACz,0.11,DMACPA,0.22,,,,,,,1400,12,5700,30,10,230,105,30,,,,,,,,,,,,,,,18.6757,70.9493,1.08919,24.167,6643,CH4,v1,
26573,20250107,54,Cs0.1FA0.9PbI2.8Br0.2,1.5,MACl,3.5,PACl,12.0,,,Me-4PACz,0.11,DMACPA,0.22,,,,,,,1400,12,5700,30,10,230,105,30,,,,,,,,,,,,,,,18.8847,75.6055,1.07649,23.2032,6644,CH1,v1,
26574,20250107,54,Cs0.1FA0.9PbI2.8Br0.2,1.5,MACl,3.5,PACl,12.0,,,Me-4PACz,0.11,DMACPA,0.22,,,,,,,1400,12,5700,30,10,230,105,30,,,,,,,,,,,,,,,11.2932,-444.138,-0.000108,23.5225,6644,CH2,v1,
26575,20250107,54,Cs0.1FA0.9PbI2.8Br0.2,1.5,MACl,3.5,PACl,12.0,,,Me-4PACz,0.11,DMACPA,0.22,,,,,,,1400,12,5700,30,10,230,105,30,,,,,,,,,,,,,,,2.34e+39,3.44e+41,0.052827,12.8948,6644,CH3,v1,
26576,20250107,54,Cs0.1FA0.9PbI2.8Br0.2,1.5,MACl,3.5,PACl,12.0,,,Me-4PACz,0.11,DMACPA,0.22,,,,,,,1400,12,5700,30,10,230,105,30,,,,,,,,,,,,,,,18.4582,74.8182,1.06433,23.1795,6644,CH4,v1,
26577,20250107,54,Cs0.05MA0.16FA0.79PbI2.9Br0.1,1.73,PMACl,0.72,PSP,2.3,,,MeO-4PADBC,0.198,py3,0.132,,,,,,,1200,10,5000,30,5,260,100,20,,,,,,,,,,,,,,,0.903851,24.9406,0.154783,23.4135,6645,CH1,v1,
26578,20250107,54,Cs0.05MA0.16FA0.79PbI2.9Br0.1,1.73,PMACl,0.72,PSP,2.3,,,MeO-4PADBC,0.198,py3,0.132,,,,,,,1200,10,5000,30,5,260,100,20,,,,,,,,,,,,,,,63.4217,-828.575,0.017794,-430.166,6645,CH2,v1,
26579,20250107,54,Cs0.05MA0.16FA0.79PbI2.9Br0.1,1.73,PMACl,0.72,PSP,2.3,,,MeO-4PADBC,0.198,py3,0.132,,,,,,,1200,10,5000,30,5,260,100,20,,,,,,,,,,,,,,,18.8261,425.972,0.183681,24.0611,6645,CH3,v1,
26580,20250107,54,Cs0.05MA0.16FA0.79PbI2.9Br0.1,1.73,PMACl,0.72,PSP,2.3,,,MeO-4PADBC,0.198,py3,0.132,,,,,,,1200,10,5000,30,5,260,100,20,,,,,,,,,,,,,,,19.7037,75.825,1.06072,24.4983,6645,CH4,v1,
26581,20250107,54,Cs0.05MA0.16FA0.79PbI2.9Br0.1,1.73,PMACl,0.72,PSP,2.3,,,MeO-4PADBC,0.198,py3,0.132,,,,,,,1200,10,5000,30,5,260,100,20,,,,,,,,,,,,,,,15.6688,74.4017,0.867727,24.27,6646,CH1,v1,
26582,20250107,54,Cs0.05MA0.16FA0.79PbI2.9Br0.1,1.73,PMACl,0.72,PSP,2.3,,,MeO-4PADBC,0.198,py3,0.132,,,,,,,1200,10,5000,30,5,260,100,20,,,,,,,,,,,,,,,14.291,598.103,-6.6e-05,-36.31,6646,CH2,v1,
26583,20250107,54,Cs0.05MA0.16FA0.79PbI2.9Br0.1,1.73,PMACl,0.72,PSP,2.3,,,MeO-4PADBC,0.198,py3,0.132,,,,,,,1200,10,5000,30,5,260,100,20,,,,,,,,,,,,,,,19.4011,80.3534,0.998887,24.1716,6646,CH3,v1,
26584,20250107,54,Cs0.05MA0.16FA0.79PbI2.9Br0.1,1.73,PMACl,0.72,PSP,2.3,,,MeO-4PADBC,0.198,py3,0.132,,,,,,,1200,10,5000,30,5,260,100,20,,,,,,,,,,,,,,,19.323,76.164,1.06523,23.8166,6646,CH4,v1,
26585,20250107,54,Cs0.05MA0.16FA0.79PbI2.9Br0.1,1.73,PMACl,0.72,PSP,2.3,,,MeO-4PADBC,0.198,py3,0.132,,,,,,,1300,12,5400,25,7,180,105,15,,,,,,,,,,,,,,,17.9085,75.2693,0.997701,23.8474,6647,CH1,v1,
26586,20250107,54,Cs0.05MA0.16FA0.79PbI2.9Br0.1,1.73,PMACl,0.72,PSP,2.3,,,MeO-4PADBC,0.198,py3,0.132,,,,,,,1300,12,5400,25,7,180,105,15,,,,,,,,,,,,,,,1.27e+39,2.63e+40,-8.1e-05,-59.2411,6647,CH2,v1,
26587,20250107,54,Cs0.05MA0.16FA0.79PbI2.9Br0.1,1.73,PMACl,0.72,PSP,2.3,,,MeO-4PADBC,0.198,py3,0.132,,,,,,,1300,12,5400,25,7,180,105,15,,,,,,,,,,,,,,,18.9885,74.8754,1.04987,24.1556,6647,CH3,v1,
26588,20250107,54,Cs0.05MA0.16FA0.79PbI2.9Br0.1,1.73,PMACl,0.72,PSP,2.3,,,MeO-4PADBC,0.198,py3,0.132,,,,,,,1300,12,5400,25,7,180,105,15,,,,,,,,,,,,,,,18.2625,73.6006,1.05323,23.559,6647,CH4,v1,
26589,20250107,54,Cs0.05MA0.16FA0.79PbI2.9Br0.1,1.73,PMACl,0.72,PSP,2.3,,,MeO-4PADBC,0.198,py3,0.132,,,,,,,1300,12,5400,25,7,180,105,15,,,,,,,,,,,,,,,18.5096,74.9969,1.02755,24.0188,6648,CH1,v1,
26590,20250107,54,Cs0.05MA0.16FA0.79PbI2.9Br0.1,1.73,PMACl,0.72,PSP,2.3,,,MeO-4PADBC,0.198,py3,0.132,,,,,,,1300,12,5400,25,7,180,105,15,,,,,,,,,,,,,,,33.2267,-44.8374,0.471407,-157.199,6648,CH2,v1,
26591,20250107,54,Cs0.05MA0.16FA0.79PbI2.9Br0.1,1.73,PMACl,0.72,PSP,2.3,,,MeO-4PADBC,0.198,py3,0.132,,,,,,,1300,12,5400,25,7,180,105,15,,,,,,,,,,,,,,,17.8571,71.4527,1.03229,24.2098,6648,CH3,v1,
26592,20250107,54,Cs0.05MA0.16FA0.79PbI2.9Br0.1,1.73,PMACl,0.72,PSP,2.3,,,MeO-4PADBC,0.198,py3,0.132,,,,,,,1300,12,5400,25,7,180,105,15,,,,,,,,,,,,,,,3.96965,28.0689,0.593263,23.8385,6648,CH4,v1,
26593,20250107,54,Cs0.05MA0.16FA0.79PbI2.9Br0.1,1.73,PMACl,0.72,PSP,2.3,,,MeO-4PADBC,0.198,py3,0.132,,,,,,,1000,10,5800,35,10,200,110,20,,,,,,,,,,,,,,,12.5532,503.401,0.0211,118.184,6649,CH1,v1,
26594,20250107,54,Cs0.05MA0.16FA0.79PbI2.9Br0.1,1.73,PMACl,0.72,PSP,2.3,,,MeO-4PADBC,0.198,py3,0.132,,,,,,,1000,10,5800,35,10,200,110,20,,,,,,,,,,,,,,,250.805,1322.33,0.141129,134.395,6649,CH2,v1,
26595,20250107,54,Cs0.05MA0.16FA0.79PbI2.9Br0.1,1.73,PMACl,0.72,PSP,2.3,,,MeO-4PADBC,0.198,py3,0.132,,,,,,,1000,10,5800,35,10,200,110,20,,,,,,,,,,,,,,,3.15e+40,4.54e+41,0.0211,329.337,6649,CH3,v1,
26596,20250107,54,Cs0.05MA0.16FA0.79PbI2.9Br0.1,1.73,PMACl,0.72,PSP,2.3,,,MeO-4PADBC,0.198,py3,0.132,,,,,,,1000,10,5800,35,10,200,110,20,,,,,,,,,,,,,,,1.35e-05,16.9924,0.000182,0.436477,6649,CH4,v1,
26597,20250107,54,Cs0.05MA0.16FA0.79PbI2.9Br0.1,1.73,PMACl,0.72,PSP,2.3,,,MeO-4PADBC,0.198,py3,0.132,,,,,,,1000,10,5800,35,10,200,110,20,,,,,,,,,,,,,,,19.1602,80.5297,0.931003,25.556,6650,CH1,v1,
26598,20250107,54,Cs0.05MA0.16FA0.79PbI2.9Br0.1,1.73,PMACl,0.72,PSP,2.3,,,MeO-4PADBC,0.198,py3,0.132,,,,,,,1000,10,5800,35,10,200,110,20,,,,,,,,,,,,,,,16.6936,168.988,0.478411,20.6487,6650,CH2,v1,
26599,20250107,54,Cs0.05MA0.16FA0.79PbI2.9Br0.1,1.73,PMACl,0.72,PSP,2.3,,,MeO-4PADBC,0.198,py3,0.132,,,,,,,1000,10,5800,35,10,200,110,20,,,,,,,,,,,,,,,19.0051,72.4519,1.06528,24.624,6650,CH3,v1,
26600,20250107,54,Cs0.05MA0.16FA0.79PbI2.9Br0.1,1.73,PMACl,0.72,PSP,2.3,,,MeO-4PADBC,0.198,py3,0.132,,,,,,,1000,10,5800,35,10,200,110,20,,,,,,,,,,,,,,,18.7809,73.1642,1.05579,24.313,6650,CH4,v1,
26601,20250107,54,Cs0.05MA0.16FA0.79PbI2.9Br0.1,1.73,PMACl,0.72,PSP,2.3,,,MeO-4PADBC,0.198,py3,0.132,,,,,,,1500,15,6000,40,6,220,105,30,,,,,,,,,,,,,,,19.6788,74.886,1.01616,25.8606,6651,CH1,v1,
26602,20250107,54,Cs0.05MA0.16FA0.79PbI2.9Br0.1,1.73,PMACl,0.72,PSP,2.3,,,MeO-4PADBC,0.198,py3,0.132,,,,,,,1500,15,6000,40,6,220,105,30,,,,,,,,,,,,,,,19.1035,214.096,0.351175,25.4086,6651,CH2,v1,
26603,20250107,54,Cs0.05MA0.16FA0.79PbI2.9Br0.1,1.73,PMACl,0.72,PSP,2.3,,,MeO-4PADBC,0.198,py3,0.132,,,,,,,1500,15,6000,40,6,220,105,30,,,,,,,,,,,,,,,19.4344,73.4669,1.0556,25.0598,6651,CH3,v1,
26604,20250107,54,Cs0.05MA0.16FA0.79PbI2.9Br0.1,1.73,PMACl,0.72,PSP,2.3,,,MeO-4PADBC,0.198,py3,0.132,,,,,,,1500,15,6000,40,6,220,105,30,,,,,,,,,,,,,,,18.798,74.6108,1.0512,23.9676,6651,CH4,v1,
26605,20250107,54,Cs0.05MA0.16FA0.79PbI2.9Br0.1,1.73,PMACl,0.72,PSP,2.3,,,MeO-4PADBC,0.198,py3,0.132,,,,,,,1500,15,6000,40,6,220,105,30,,,,,,,,,,,,,,,16.0829,65.0325,1.03552,23.8822,6652,CH1,v1,
26606,20250107,54,Cs0.05MA0.16FA0.79PbI2.9Br0.1,1.73,PMACl,0.72,PSP,2.3,,,MeO-4PADBC,0.198,py3,0.132,,,,,,,1500,15,6000,40,6,220,105,30,,,,,,,,,,,,,,,13.8467,64.4492,0.888698,24.1755,6652,CH2,v1,
26607,20250107,54,Cs0.05MA0.16FA0.79PbI2.9Br0.1,1.73,PMACl,0.72,PSP,2.3,,,MeO-4PADBC,0.198,py3,0.132,,,,,,,1500,15,6000,40,6,220,105,30,,,,,,,,,,,,,,,2.27e+39,4.18e+40,0.39293,13.8081,6652,CH3,v1,
26608,20250107,54,Cs0.05MA0.16FA0.79PbI2.9Br0.1,1.73,PMACl,0.72,PSP,2.3,,,MeO-4PADBC,0.198,py3,0.132,,,,,,,1500,15,6000,40,6,220,105,30,,,,,,,,,,,,,,,14.816,61.6877,1.01362,23.695,6652,CH4,v1,
26609,20250107,54,Cs0.05MA0.16FA0.79PbI2.9Br0.1,1.73,PMACl,0.72,PSP,2.3,,,MeO-4PADBC,0.198,py3,0.132,,,,,,,1800,10,5200,30,5,190,110,20,,,,,,,,,,,,,,,18.8488,74.4058,1.04513,24.2386,6653,CH1,v1,
26610,20250107,54,Cs0.05MA0.16FA0.79PbI2.9Br0.1,1.73,PMACl,0.72,PSP,2.3,,,MeO-4PADBC,0.198,py3,0.132,,,,,,,1800,10,5200,30,5,190,110,20,,,,,,,,,,,,,,,19.1409,151.589,0.515505,24.4941,6653,CH2,v1,
26611,20250107,54,Cs0.05MA0.16FA0.79PbI2.9Br0.1,1.73,PMACl,0.72,PSP,2.3,,,MeO-4PADBC,0.198,py3,0.132,,,,,,,1800,10,5200,30,5,190,110,20,,,,,,,,,,,,,,,19.5887,75.2631,1.06516,24.4348,6653,CH3,v1,
26612,20250107,54,Cs0.05MA0.16FA0.79PbI2.9Br0.1,1.73,PMACl,0.72,PSP,2.3,,,MeO-4PADBC,0.198,py3,0.132,,,,,,,1800,10,5200,30,5,190,110,20,,,,,,,,,,,,,,,18.7318,74.2026,1.05535,23.9202,6653,CH4,v1,
26613,20250107,54,Cs0.05MA0.16FA0.79PbI2.9Br0.1,1.73,PMACl,0.72,PSP,2.3,,,MeO-4PADBC,0.198,py3,0.132,,,,,,,1800,10,5200,30,5,190,110,20,,,,,,,,,,,,,,,16.9043,68.5743,1.04728,23.5383,6654,CH1,v1,
26614,20250107,54,Cs0.05MA0.16FA0.79PbI2.9Br0.1,1.73,PMACl,0.72,PSP,2.3,,,MeO-4PADBC,0.198,py3,0.132,,,,,,,1800,10,5200,30,5,190,110,20,,,,,,,,,,,,,,,18.1967,71.459,1.07628,23.6598,6654,CH2,v1,
26615,20250107,54,Cs0.05MA0.16FA0.79PbI2.9Br0.1,1.73,PMACl,0.72,PSP,2.3,,,MeO-4PADBC,0.198,py3,0.132,,,,,,,1800,10,5200,30,5,190,110,20,,,,,,,,,,,,,,,18.2747,72.7184,1.05485,23.8241,6654,CH3,v1,
26616,20250107,54,Cs0.05MA0.16FA0.79PbI2.9Br0.1,1.73,PMACl,0.72,PSP,2.3,,,MeO-4PADBC,0.198,py3,0.132,,,,,,,1800,10,5200,30,5,190,110,20,,,,,,,,,,,,,,,18.1758,73.3331,1.06687,23.2317,6654,CH4,v1,
26617,20250107,54,Cs0.05MA0.16FA0.79PbI2.9Br0.1,1.73,PMACl,0.72,PSP,2.3,,,MeO-4PADBC,0.198,py3,0.132,,,,,,,1100,10,5400,25,10,250,115,15,,,,,,,,,,,,,,,18.9439,75.9264,1.02719,24.2899,6655,CH1,v1,
26618,20250107,54,Cs0.05MA0.16FA0.79PbI2.9Br0.1,1.73,PMACl,0.72,PSP,2.3,,,MeO-4PADBC,0.198,py3,0.132,,,,,,,1100,10,5400,25,10,250,115,15,,,,,,,,,,,,,,,70.6064,-190.504,0.317433,-116.758,6655,CH2,v1,
26619,20250107,54,Cs0.05MA0.16FA0.79PbI2.9Br0.1,1.73,PMACl,0.72,PSP,2.3,,,MeO-4PADBC,0.198,py3,0.132,,,,,,,1100,10,5400,25,10,250,115,15,,,,,,,,,,,,,,,1.6e+39,5.92e+40,0.114568,23.5443,6655,CH3,v1,
26620,20250107,54,Cs0.05MA0.16FA0.79PbI2.9Br0.1,1.73,PMACl,0.72,PSP,2.3,,,MeO-4PADBC,0.198,py3,0.132,,,,,,,1100,10,5400,25,10,250,115,15,,,,,,,,,,,,,,,19.2538,75.3918,1.05596,24.185,6655,CH4,v1,
26621,20250107,54,Cs0.05MA0.16FA0.79PbI2.9Br0.1,1.73,PMACl,0.72,PSP,2.3,,,MeO-4PADBC,0.198,py3,0.132,,,,,,,1100,10,5400,25,10,250,115,15,,,,,,,,,,,,,,,19.1878,75.6776,1.02682,24.6925,6656,CH1,v1,
26622,20250107,54,Cs0.05MA0.16FA0.79PbI2.9Br0.1,1.73,PMACl,0.72,PSP,2.3,,,MeO-4PADBC,0.198,py3,0.132,,,,,,,1100,10,5400,25,10,250,115,15,,,,,,,,,,,,,,,19.3988,85.7901,0.907395,24.9197,6656,CH2,v1,
26623,20250107,54,Cs0.05MA0.16FA0.79PbI2.9Br0.1,1.73,PMACl,0.72,PSP,2.3,,,MeO-4PADBC,0.198,py3,0.132,,,,,,,1100,10,5400,25,10,250,115,15,,,,,,,,,,,,,,,19.2664,75.1335,1.02502,25.0169,6656,CH3,v1,
26624,20250107,54,Cs0.05MA0.16FA0.79PbI2.9Br0.1,1.73,PMACl,0.72,PSP,2.3,,,MeO-4PADBC,0.198,py3,0.132,,,,,,,1100,10,5400,25,10,250,115,15,,,,,,,,,,,,,,,17.7833,71.6551,1.00777,24.6267,6656,CH4,v1,
26625,20250107,54,Cs0.05MA0.16FA0.79PbI2.9Br0.1,1.73,PMACl,0.72,PSP,2.3,,,MeO-4PADBC,0.198,py3,0.132,,,,,,,2000,10,5600,30,8,210,100,25,,,,,,,,,,,,,,,10.709,52.2223,0.856975,23.9291,6657,CH1,v1,
26626,20250107,54,Cs0.05MA0.16FA0.79PbI2.9Br0.1,1.73,PMACl,0.72,PSP,2.3,,,MeO-4PADBC,0.198,py3,0.132,,,,,,,2000,10,5600,30,8,210,100,25,,,,,,,,,,,,,,,17.049,91.8096,0.772345,24.0435,6657,CH2,v1,
26627,20250107,54,Cs0.05MA0.16FA0.79PbI2.9Br0.1,1.73,PMACl,0.72,PSP,2.3,,,MeO-4PADBC,0.198,py3,0.132,,,,,,,2000,10,5600,30,8,210,100,25,,,,,,,,,,,,,,,17.9736,75.9322,1.02291,23.1406,6657,CH3,v1,
26628,20250107,54,Cs0.05MA0.16FA0.79PbI2.9Br0.1,1.73,PMACl,0.72,PSP,2.3,,,MeO-4PADBC,0.198,py3,0.132,,,,,,,2000,10,5600,30,8,210,100,25,,,,,,,,,,,,,,,0.0615834,22.509,0.016697,16.3862,6657,CH4,v1,
26629,20250107,54,Cs0.05MA0.16FA0.79PbI2.9Br0.1,1.73,PMACl,0.72,PSP,2.3,,,MeO-4PADBC,0.198,py3,0.132,,,,,,,2000,10,5600,30,8,210,100,25,,,,,,,,,,,,,,,15.3359,217.758,0.311066,22.6403,6658,CH1,v1,
26630,20250107,54,Cs0.05MA0.16FA0.79PbI2.9Br0.1,1.73,PMACl,0.72,PSP,2.3,,,MeO-4PADBC,0.198,py3,0.132,,,,,,,2000,10,5600,30,8,210,100,25,,,,,,,,,,,,,,,14.852,113.008,0.554125,23.7175,6658,CH2,v1,
26631,20250107,54,Cs0.05MA0.16FA0.79PbI2.9Br0.1,1.73,PMACl,0.72,PSP,2.3,,,MeO-4PADBC,0.198,py3,0.132,,,,,,,2000,10,5600,30,8,210,100,25,,,,,,,,,,,,,,,19.0056,75.823,1.05545,23.7487,6658,CH3,v1,
26632,20250107,54,Cs0.05MA0.16FA0.79PbI2.9Br0.1,1.73,PMACl,0.72,PSP,2.3,,,MeO-4PADBC,0.198,py3,0.132,,,,,,,2000,10,5600,30,8,210,100,25,,,,,,,,,,,,,,,18.7981,75.9162,1.06177,23.321,6658,CH4,v1,
26633,20250107,54,Cs0.05MA0.16FA0.79PbI2.9Br0.1,1.73,PMACl,0.72,PSP,2.3,,,MeO-4PADBC,0.198,py3,0.132,,,,,,,1250,12,5300,35,12,270,110,30,,,,,,,,,,,,,,,17.746,78.7513,0.959897,23.4757,6659,CH1,v1,
26634,20250107,54,Cs0.05MA0.16FA0.79PbI2.9Br0.1,1.73,PMACl,0.72,PSP,2.3,,,MeO-4PADBC,0.198,py3,0.132,,,,,,,1250,12,5300,35,12,270,110,30,,,,,,,,,,,,,,,18.0343,0.0,4.97e+34,25.6608,6659,CH2,v1,
26635,20250107,54,Cs0.05MA0.16FA0.79PbI2.9Br0.1,1.73,PMACl,0.72,PSP,2.3,,,MeO-4PADBC,0.198,py3,0.132,,,,,,,1250,12,5300,35,12,270,110,30,,,,,,,,,,,,,,,18.0439,78.6427,0.967685,23.7103,6659,CH3,v1,
26636,20250107,54,Cs0.05MA0.16FA0.79PbI2.9Br0.1,1.73,PMACl,0.72,PSP,2.3,,,MeO-4PADBC,0.198,py3,0.132,,,,,,,1250,12,5300,35,12,270,110,30,,,,,,,,,,,,,,,8.8774,43.5491,0.869033,23.4569,6659,CH4,v1,
26637,20250107,54,Cs0.05MA0.16FA0.79PbI2.9Br0.1,1.73,PMACl,0.72,PSP,2.3,,,MeO-4PADBC,0.198,py3,0.132,,,,,,,1250,12,5300,35,12,270,110,30,,,,,,,,,,,,,,,20.533,79.8009,1.03273,24.9148,6660,CH1,v1,
26638,20250107,54,Cs0.05MA0.16FA0.79PbI2.9Br0.1,1.73,PMACl,0.72,PSP,2.3,,,MeO-4PADBC,0.198,py3,0.132,,,,,,,1250,12,5300,35,12,270,110,30,,,,,,,,,,,,,,,17.9795,97595.4,0.001293,14.2488,6660,CH2,v1,
26639,20250107,54,Cs0.05MA0.16FA0.79PbI2.9Br0.1,1.73,PMACl,0.72,PSP,2.3,,,MeO-4PADBC,0.198,py3,0.132,,,,,,,1250,12,5300,35,12,270,110,30,,,,,,,,,,,,,,,19.6994,490.63,0.16932,23.7131,6660,CH3,v1,
26640,20250107,54,Cs0.05MA0.16FA0.79PbI2.9Br0.1,1.73,PMACl,0.72,PSP,2.3,,,MeO-4PADBC,0.198,py3,0.132,,,,,,,1250,12,5300,35,12,270,110,30,,,,,,,,,,,,,,,18.5939,75.1448,1.04633,23.6485,6660,CH4,v1,
26641,20250107,54,Cs0.05MA0.16FA0.79PbI2.9Br0.1,1.73,PMACl,0.72,PSP,2.3,,,MeO-4PADBC,0.198,py3,0.132,,,,,,,1000,10,5900,40,6,180,105,20,,,,,,,,,,,,,,,15.1348,69.144,0.932839,23.4647,6661,CH1,v1,
26642,20250107,54,Cs0.05MA0.16FA0.79PbI2.9Br0.1,1.73,PMACl,0.72,PSP,2.3,,,MeO-4PADBC,0.198,py3,0.132,,,,,,,1000,10,5900,40,6,180,105,20,,,,,,,,,,,,,,,74.4624,-2753.6,-8.8e-05,30.6293,6661,CH2,v1,
26643,20250107,54,Cs0.05MA0.16FA0.79PbI2.9Br0.1,1.73,PMACl,0.72,PSP,2.3,,,MeO-4PADBC,0.198,py3,0.132,,,,,,,1000,10,5900,40,6,180,105,20,,,,,,,,,,,,,,,18.1238,53.7561,0.986524,34.1754,6661,CH3,v1,
26644,20250107,54,Cs0.05MA0.16FA0.79PbI2.9Br0.1,1.73,PMACl,0.72,PSP,2.3,,,MeO-4PADBC,0.198,py3,0.132,,,,,,,1000,10,5900,40,6,180,105,20,,,,,,,,,,,,,,,8.60115,29.6954,0.873395,33.1632,6661,CH4,v1,
26645,20250107,54,Cs0.05MA0.16FA0.79PbI2.9Br0.1,1.73,PMACl,0.72,PSP,2.3,,,MeO-4PADBC,0.198,py3,0.132,,,,,,,1000,10,5900,40,6,180,105,20,,,,,,,,,,,,,,,19.0259,78.4049,1.01316,23.951,6662,CH1,v1,
26646,20250107,54,Cs0.05MA0.16FA0.79PbI2.9Br0.1,1.73,PMACl,0.72,PSP,2.3,,,MeO-4PADBC,0.198,py3,0.132,,,,,,,1000,10,5900,40,6,180,105,20,,,,,,,,,,,,,,,7.63071,88.9519,0.357107,24.0221,6662,CH2,v1,
26647,20250107,54,Cs0.05MA0.16FA0.79PbI2.9Br0.1,1.73,PMACl,0.72,PSP,2.3,,,MeO-4PADBC,0.198,py3,0.132,,,,,,,1000,10,5900,40,6,180,105,20,,,,,,,,,,,,,,,18.1278,79.7232,0.96258,23.6224,6662,CH3,v1,
26648,20250107,54,Cs0.05MA0.16FA0.79PbI2.9Br0.1,1.73,PMACl,0.72,PSP,2.3,,,MeO-4PADBC,0.198,py3,0.132,,,,,,,1000,10,5900,40,6,180,105,20,,,,,,,,,,,,,,,17.2693,74.294,1.00291,23.177,6662,CH4,v1,
26649,20250107,54,Cs0.05MA0.16FA0.79PbI2.9Br0.1,1.73,PMACl,0.72,PSP,2.3,,,MeO-4PADBC,0.198,py3,0.132,,,,,,,1200,12,5500,28,5,260,100,15,,,,,,,,,,,,,,,17.7353,75.6864,1.00061,23.4185,6663,CH1,v1,
26650,20250107,54,Cs0.05MA0.16FA0.79PbI2.9Br0.1,1.73,PMACl,0.72,PSP,2.3,,,MeO-4PADBC,0.198,py3,0.132,,,,,,,1200,12,5500,28,5,260,100,15,,,,,,,,,,,,,,,18.159,75.0811,1.01659,23.7911,6663,CH2,v1,
26651,20250107,54,Cs0.05MA0.16FA0.79PbI2.9Br0.1,1.73,PMACl,0.72,PSP,2.3,,,MeO-4PADBC,0.198,py3,0.132,,,,,,,1200,12,5500,28,5,260,100,15,,,,,,,,,,,,,,,18.2404,75.046,1.02317,23.7552,6663,CH3,v1,
26652,20250107,54,Cs0.05MA0.16FA0.79PbI2.9Br0.1,1.73,PMACl,0.72,PSP,2.3,,,MeO-4PADBC,0.198,py3,0.132,,,,,,,1200,12,5500,28,5,260,100,15,,,,,,,,,,,,,,,17.7857,74.38,1.02605,23.3048,6663,CH4,v1,
26653,20250107,54,Cs0.05MA0.16FA0.79PbI2.9Br0.1,1.73,PMACl,0.72,PSP,2.3,,,MeO-4PADBC,0.198,py3,0.132,,,,,,,1200,12,5500,28,5,260,100,15,,,,,,,,,,,,,,,3.26e+39,2.34e+40,0.436754,31.8932,6664,CH1,v1,
26654,20250107,54,Cs0.05MA0.16FA0.79PbI2.9Br0.1,1.73,PMACl,0.72,PSP,2.3,,,MeO-4PADBC,0.198,py3,0.132,,,,,,,1200,12,5500,28,5,260,100,15,,,,,,,,,,,,,,,13.43,39.5362,0.88907,38.2072,6664,CH2,v1,
26655,20250107,54,Cs0.05MA0.16FA0.79PbI2.9Br0.1,1.73,PMACl,0.72,PSP,2.3,,,MeO-4PADBC,0.198,py3,0.132,,,,,,,1200,12,5500,28,5,260,100,15,,,,,,,,,,,,,,,13.2926,38.7233,0.935735,36.6848,6664,CH3,v1,
26656,20250107,54,Cs0.05MA0.16FA0.79PbI2.9Br0.1,1.73,PMACl,0.72,PSP,2.3,,,MeO-4PADBC,0.198,py3,0.132,,,,,,,1200,12,5500,28,5,260,100,15,,,,,,,,,,,,,,,16.6251,47.182,0.98428,35.7989,6664,CH4,v1,
26657,20250107,54,Cs0.05MA0.16FA0.79PbI2.9Br0.1,1.73,PMACl,0.72,PSP,2.3,,,MeO-4PADBC,0.198,py3,0.132,,,,,,,1600,10,5000,32,10,240,110,25,,,,,,,,,,,,,,,18.2763,74.4242,1.02528,23.9514,6665,CH1,v1,
26658,20250107,54,Cs0.05MA0.16FA0.79PbI2.9Br0.1,1.73,PMACl,0.72,PSP,2.3,,,MeO-4PADBC,0.198,py3,0.132,,,,,,,1600,10,5000,32,10,240,110,25,,,,,,,,,,,,,,,6.3e+39,-1.75e+41,-6.3e-05,57.3223,6665,CH2,v1,
26659,20250107,54,Cs0.05MA0.16FA0.79PbI2.9Br0.1,1.73,PMACl,0.72,PSP,2.3,,,MeO-4PADBC,0.198,py3,0.132,,,,,,,1600,10,5000,32,10,240,110,25,,,,,,,,,,,,,,,17.5412,81.2932,0.911971,23.6605,6665,CH3,v1,
26660,20250107,54,Cs0.05MA0.16FA0.79PbI2.9Br0.1,1.73,PMACl,0.72,PSP,2.3,,,MeO-4PADBC,0.198,py3,0.132,,,,,,,1600,10,5000,32,10,240,110,25,,,,,,,,,,,,,,,17.8739,73.141,1.05328,23.2014,6665,CH4,v1,
26661,20250107,54,Cs0.05MA0.16FA0.79PbI2.9Br0.1,1.73,PMACl,0.72,PSP,2.3,,,MeO-4PADBC,0.198,py3,0.132,,,,,,,1600,10,5000,32,10,240,110,25,,,,,,,,,,,,,,,12.8512,65.4946,0.876616,22.3835,6666,CH1,v1,
26662,20250107,54,Cs0.05MA0.16FA0.79PbI2.9Br0.1,1.73,PMACl,0.72,PSP,2.3,,,MeO-4PADBC,0.198,py3,0.132,,,,,,,1600,10,5000,32,10,240,110,25,,,,,,,,,,,,,,,2.08e+39,147.807,9.91e+34,14.1917,6666,CH2,v1,
26663,20250107,54,Cs0.05MA0.16FA0.79PbI2.9Br0.1,1.73,PMACl,0.72,PSP,2.3,,,MeO-4PADBC,0.198,py3,0.132,,,,,,,1600,10,5000,32,10,240,110,25,,,,,,,,,,,,,,,17.858,76.4037,1.03082,22.6744,6666,CH3,v1,
26664,20250107,54,Cs0.05MA0.16FA0.79PbI2.9Br0.1,1.73,PMACl,0.72,PSP,2.3,,,MeO-4PADBC,0.198,py3,0.132,,,,,,,1600,10,5000,32,10,240,110,25,,,,,,,,,,,,,,,17.6809,75.2851,1.04213,22.5357,6666,CH4,v1,
26665,20250107,54,Cs0.05MA0.16FA0.79PbI2.9Br0.1,1.73,PMACl,0.72,PSP,2.3,,,MeO-4PADBC,0.198,py3,0.132,,,,,,,1400,12,5700,30,7,230,105,30,,,,,,,,,,,,,,,18.0129,76.3615,0.994594,23.7172,6667,CH1,v1,
26666,20250107,54,Cs0.05MA0.16FA0.79PbI2.9Br0.1,1.73,PMACl,0.72,PSP,2.3,,,MeO-4PADBC,0.198,py3,0.132,,,,,,,1400,12,5700,30,7,230,105,30,,,,,,,,,,,,,,,17.5131,101.138,0.741199,23.3622,6667,CH2,v1,
26667,20250107,54,Cs0.05MA0.16FA0.79PbI2.9Br0.1,1.73,PMACl,0.72,PSP,2.3,,,MeO-4PADBC,0.198,py3,0.132,,,,,,,1400,12,5700,30,7,230,105,30,,,,,,,,,,,,,,,17.8167,74.7011,1.00343,23.7691,6667,CH3,v1,
26668,20250107,54,Cs0.05MA0.16FA0.79PbI2.9Br0.1,1.73,PMACl,0.72,PSP,2.3,,,MeO-4PADBC,0.198,py3,0.132,,,,,,,1400,12,5700,30,7,230,105,30,,,,,,,,,,,,,,,16.5779,73.4773,0.966511,23.3436,6667,CH4,v1,
26669,20250107,54,Cs0.05MA0.16FA0.79PbI2.9Br0.1,1.73,PMACl,0.72,PSP,2.3,,,MeO-4PADBC,0.198,py3,0.132,,,,,,,1400,12,5700,30,7,230,105,30,,,,,,,,,,,,,,,17.4354,79.3785,0.938481,23.4048,6668,CH1,v1,
26670,20250107,54,Cs0.05MA0.16FA0.79PbI2.9Br0.1,1.73,PMACl,0.72,PSP,2.3,,,MeO-4PADBC,0.198,py3,0.132,,,,,,,1400,12,5700,30,7,230,105,30,,,,,,,,,,,,,,,18.0423,75.0747,1.01545,23.6669,6668,CH2,v1,
26671,20250107,54,Cs0.05MA0.16FA0.79PbI2.9Br0.1,1.73,PMACl,0.72,PSP,2.3,,,MeO-4PADBC,0.198,py3,0.132,,,,,,,1400,12,5700,30,7,230,105,30,,,,,,,,,,,,,,,18.2696,76.0058,1.01632,23.6512,6668,CH3,v1,
26672,20250107,54,Cs0.05MA0.16FA0.79PbI2.9Br0.1,1.73,PMACl,0.72,PSP,2.3,,,MeO-4PADBC,0.198,py3,0.132,,,,,,,1400,12,5700,30,7,230,105,30,,,,,,,,,,,,,,,17.5887,75.099,1.01347,23.1094,6668,CH4,v1,
26673,20250107,54,Cs0.05MA0.16FA0.79PbI2.9Br0.1,1.73,PMACl,0.72,PSP,2.3,,,MeO-2PACz,0.189,py3,0.141,,,,,,,1800,10,6000,30,5,220,110,20,,,,,,,,,,,,,,,19.0432,72.7683,1.09389,23.9236,6669,CH1,v1,
26674,20250107,54,Cs0.05MA0.16FA0.79PbI2.9Br0.1,1.73,PMACl,0.72,PSP,2.3,,,MeO-2PACz,0.189,py3,0.141,,,,,,,1800,10,6000,30,5,220,110,20,,,,,,,,,,,,,,,193.056,-629.186,0.158047,-194.142,6669,CH2,v1,
26675,20250107,54,Cs0.05MA0.16FA0.79PbI2.9Br0.1,1.73,PMACl,0.72,PSP,2.3,,,MeO-2PACz,0.189,py3,0.141,,,,,,,1800,10,6000,30,5,220,110,20,,,,,,,,,,,,,,,20.1407,76.519,1.09742,23.9847,6669,CH3,v1,
26676,20250107,54,Cs0.05MA0.16FA0.79PbI2.9Br0.1,1.73,PMACl,0.72,PSP,2.3,,,MeO-2PACz,0.189,py3,0.141,,,,,,,1800,10,6000,30,5,220,110,20,,,,,,,,,,,,,,,19.5759,77.0096,1.08732,23.3786,6669,CH4,v1,
26677,20250107,54,Cs0.05MA0.16FA0.79PbI2.9Br0.1,1.73,PMACl,0.72,PSP,2.3,,,MeO-2PACz,0.189,py3,0.141,,,,,,,1800,10,6000,30,5,220,110,20,,,,,,,,,,,,,,,12.1984,27.9494,0.916638,47.6136,6670,CH1,v1,
26678,20250107,54,Cs0.05MA0.16FA0.79PbI2.9Br0.1,1.73,PMACl,0.72,PSP,2.3,,,MeO-2PACz,0.189,py3,0.141,,,,,,,1800,10,6000,30,5,220,110,20,,,,,,,,,,,,,,,94.2022,256.161,0.623902,58.9431,6670,CH2,v1,
26679,20250107,54,Cs0.05MA0.16FA0.79PbI2.9Br0.1,1.73,PMACl,0.72,PSP,2.3,,,MeO-2PACz,0.189,py3,0.141,,,,,,,1800,10,6000,30,5,220,110,20,,,,,,,,,,,,,,,6.64165,27.5399,0.952893,25.3087,6670,CH3,v1,
26680,20250107,54,Cs0.05MA0.16FA0.79PbI2.9Br0.1,1.73,PMACl,0.72,PSP,2.3,,,MeO-2PACz,0.189,py3,0.141,,,,,,,1800,10,6000,30,5,220,110,20,,,,,,,,,,,,,,,7.7442,32.7975,0.950232,24.8488,6670,CH4,v1,
26681,20250107,54,Cs0.05MA0.16FA0.79PbI2.9Br0.1,1.73,PMACl,0.72,PSP,2.3,,,MeO-2PACz,0.189,py3,0.141,,,,,,,1400,12,5000,25,10,250,115,15,,,,,,,,,,,,,,,15.6986,31.0452,0.904905,55.881,6671,CH1,v1,
26682,20250107,54,Cs0.05MA0.16FA0.79PbI2.9Br0.1,1.73,PMACl,0.72,PSP,2.3,,,MeO-2PACz,0.189,py3,0.141,,,,,,,1400,12,5000,25,10,250,115,15,,,,,,,,,,,,,,,24.9455,42.2706,1.00664,58.6243,6671,CH2,v1,
