Repository: MI-Materials-Intelligence/Recipe-Language-Model

# Learning Layer

## Overview

In the learning layer, the formulas and parameters are encoded and then tokenised into recipes as inputs. Through atomic skills of data extraction, cleaning, and matching, these data are organised into standardised datasets, providing the basis for RLM training and iterative recipe refinement.

Key Atomic Skills:
- **Cleaning**: Preprocessing and outlier cleaning
- **Matching**: Matching data pairs based on variables
- **Extraction**: Data extraction from robotic boxes

File: seven_ai_layers_robotics/learning/data/data50764_from_db.csv (part 114 of 253)
No,date,rank,Formula PVK,Concentration PVK,Formula Additive 1,Concentration Additive 1,Formula Additive 2,Concentration Additive 2,Formula Additive 3,Concentration Additive 3,Formula SAM 1,Concentration SAM 1,Formula SAM 2,Concentration SAM 2,Formula SAM 3,Concentration SAM 3,Spin Coating Speed SAM,Spin Coating Time SAM,Annealed Temperature SAM,Annealed Time SAM,Spin Coating Speed PVK 1,Spin Coating Time PVK 1,Spin Coating Speed PVK 2,Spin Coating Time PVK 2,Antisolvent Dropping Timing,Antisolvent Volume,Annealed Temperature PVK,Annealed Time PVK,Formula Passivator 1,Concentration Passivator 1,Formula Passivator 2,Concentration Passivator 2,Formula Passivator 3,Concentration Passivator 3,Formula Passivator 4,Concentration Passivator 4,Spin Coating Speed Passivator,Spin Coating Time Passivator,Passivator Dropping Timing,Passivator Volume,Annealed Temperature Passivator,Annealed Time Passivator,PCE,FF,Voc,Jsc,Product,Channel,From,upload_time
26683,20250107,54,Cs0.05MA0.16FA0.79PbI2.9Br0.1,1.73,PMACl,0.72,PSP,2.3,,,MeO-2PACz,0.189,py3,0.141,,,,,,,1400,12,5000,25,10,250,115,15,,,,,,,,,,,,,,,19.0228,37.797,1.00542,50.0575,6671,CH3,v1,
26684,20250107,54,Cs0.05MA0.16FA0.79PbI2.9Br0.1,1.73,PMACl,0.72,PSP,2.3,,,MeO-2PACz,0.189,py3,0.141,,,,,,,1400,12,5000,25,10,250,115,15,,,,,,,,,,,,,,,18.6891,74.0508,1.06432,23.713,6671,CH4,v1,
26685,20250107,54,Cs0.05MA0.16FA0.79PbI2.9Br0.1,1.73,PMACl,0.72,PSP,2.3,,,MeO-2PACz,0.189,py3,0.141,,,,,,,1400,12,5000,25,10,250,115,15,,,,,,,,,,,,,,,19.0524,76.6182,1.04695,23.7514,6672,CH1,v1,
26686,20250107,54,Cs0.05MA0.16FA0.79PbI2.9Br0.1,1.73,PMACl,0.72,PSP,2.3,,,MeO-2PACz,0.189,py3,0.141,,,,,,,1400,12,5000,25,10,250,115,15,,,,,,,,,,,,,,,143.783,219.058,0.200586,327.225,6672,CH2,v1,
26687,20250107,54,Cs0.05MA0.16FA0.79PbI2.9Br0.1,1.73,PMACl,0.72,PSP,2.3,,,MeO-2PACz,0.189,py3,0.141,,,,,,,1400,12,5000,25,10,250,115,15,,,,,,,,,,,,,,,18.3453,74.2619,1.05457,23.425,6672,CH3,v1,
26688,20250107,54,Cs0.05MA0.16FA0.79PbI2.9Br0.1,1.73,PMACl,0.72,PSP,2.3,,,MeO-2PACz,0.189,py3,0.141,,,,,,,1400,12,5000,25,10,250,115,15,,,,,,,,,,,,,,,0.0886064,24.1031,0.02136,17.2102,6672,CH4,v1,
26689,20250107,54,Cs0.05MA0.16FA0.79PbI2.9Br0.1,1.73,PMACl,0.72,PSP,2.3,,,MeO-2PACz,0.189,py3,0.141,,,,,,,1000,10,5500,35,9,210,110,20,,,,,,,,,,,,,,,19.4264,76.4566,1.06509,23.8558,6673,CH1,v1,
26690,20250107,54,Cs0.05MA0.16FA0.79PbI2.9Br0.1,1.73,PMACl,0.72,PSP,2.3,,,MeO-2PACz,0.189,py3,0.141,,,,,,,1000,10,5500,35,9,210,110,20,,,,,,,,,,,,,,,2.03e+39,-7.66e+40,-0.000159,16.6724,6673,CH2,v1,
26691,20250107,54,Cs0.05MA0.16FA0.79PbI2.9Br0.1,1.73,PMACl,0.72,PSP,2.3,,,MeO-2PACz,0.189,py3,0.141,,,,,,,1000,10,5500,35,9,210,110,20,,,,,,,,,,,,,,,19.493,75.1148,1.08679,23.8785,6673,CH3,v1,
26692,20250107,54,Cs0.05MA0.16FA0.79PbI2.9Br0.1,1.73,PMACl,0.72,PSP,2.3,,,MeO-2PACz,0.189,py3,0.141,,,,,,,1000,10,5500,35,9,210,110,20,,,,,,,,,,,,,,,18.7143,72.9683,1.0993,23.3303,6673,CH4,v1,
26693,20250107,54,Cs0.05MA0.16FA0.79PbI2.9Br0.1,1.73,PMACl,0.72,PSP,2.3,,,MeO-2PACz,0.189,py3,0.141,,,,,,,1000,10,5500,35,9,210,110,20,,,,,,,,,,,,,,,19.4584,77.1939,1.06718,23.6204,6674,CH1,v1,
26694,20250107,54,Cs0.05MA0.16FA0.79PbI2.9Br0.1,1.73,PMACl,0.72,PSP,2.3,,,MeO-2PACz,0.189,py3,0.141,,,,,,,1000,10,5500,35,9,210,110,20,,,,,,,,,,,,,,,19.6341,77.3939,1.06676,23.7813,6674,CH2,v1,
26695,20250107,54,Cs0.05MA0.16FA0.79PbI2.9Br0.1,1.73,PMACl,0.72,PSP,2.3,,,MeO-2PACz,0.189,py3,0.141,,,,,,,1000,10,5500,35,9,210,110,20,,,,,,,,,,,,,,,19.5573,77.2739,1.07201,23.6089,6674,CH3,v1,
26696,20250107,54,Cs0.05MA0.16FA0.79PbI2.9Br0.1,1.73,PMACl,0.72,PSP,2.3,,,MeO-2PACz,0.189,py3,0.141,,,,,,,1000,10,5500,35,9,210,110,20,,,,,,,,,,,,,,,19.0454,77.3349,1.06431,23.1391,6674,CH4,v1,
26697,20250107,54,Cs0.05MA0.16FA0.79PbI2.9Br0.1,1.73,PMACl,0.72,PSP,2.3,,,MeO-2PACz,0.189,py3,0.141,,,,,,,1500,15,5800,28,10,200,105,30,,,,,,,,,,,,,,,14.3952,59.5085,1.00443,24.0835,6675,CH1,v1,
26698,20250107,54,Cs0.05MA0.16FA0.79PbI2.9Br0.1,1.73,PMACl,0.72,PSP,2.3,,,MeO-2PACz,0.189,py3,0.141,,,,,,,1500,15,5800,28,10,200,105,30,,,,,,,,,,,,,,,19.0995,60.9777,0.957119,32.7254,6675,CH2,v1,
26699,20250107,54,Cs0.05MA0.16FA0.79PbI2.9Br0.1,1.73,PMACl,0.72,PSP,2.3,,,MeO-2PACz,0.189,py3,0.141,,,,,,,1500,15,5800,28,10,200,105,30,,,,,,,,,,,,,,,18.4461,65.7437,1.03684,27.0607,6675,CH3,v1,
26700,20250107,54,Cs0.05MA0.16FA0.79PbI2.9Br0.1,1.73,PMACl,0.72,PSP,2.3,,,MeO-2PACz,0.189,py3,0.141,,,,,,,1500,15,5800,28,10,200,105,30,,,,,,,,,,,,,,,19.7266,76.9618,1.06611,24.0422,6675,CH4,v1,
26701,20250107,54,Cs0.05MA0.16FA0.79PbI2.9Br0.1,1.73,PMACl,0.72,PSP,2.3,,,MeO-2PACz,0.189,py3,0.141,,,,,,,1500,15,5800,28,10,200,105,30,,,,,,,,,,,,,,,18.9094,77.46,1.05255,23.193,6676,CH1,v1,
26702,20250107,54,Cs0.05MA0.16FA0.79PbI2.9Br0.1,1.73,PMACl,0.72,PSP,2.3,,,MeO-2PACz,0.189,py3,0.141,,,,,,,1500,15,5800,28,10,200,105,30,,,,,,,,,,,,,,,145.137,-3536.29,0.036578,-112.203,6676,CH2,v1,
26703,20250107,54,Cs0.05MA0.16FA0.79PbI2.9Br0.1,1.73,PMACl,0.72,PSP,2.3,,,MeO-2PACz,0.189,py3,0.141,,,,,,,1500,15,5800,28,10,200,105,30,,,,,,,,,,,,,,,18.7865,76.2063,1.07156,23.006,6676,CH3,v1,
26704,20250107,54,Cs0.05MA0.16FA0.79PbI2.9Br0.1,1.73,PMACl,0.72,PSP,2.3,,,MeO-2PACz,0.189,py3,0.141,,,,,,,1500,15,5800,28,10,200,105,30,,,,,,,,,,,,,,,18.3001,76.5715,1.06253,22.4929,6676,CH4,v1,
26705,20250107,54,Cs0.05MA0.16FA0.79PbI2.9Br0.1,1.73,PMACl,0.72,PSP,2.3,,,MeO-2PACz,0.189,py3,0.141,,,,,,,1200,10,5000,30,5,260,100,20,,,,,,,,,,,,,,,19.345,76.2146,1.04578,24.2711,6677,CH1,v1,
26706,20250107,54,Cs0.05MA0.16FA0.79PbI2.9Br0.1,1.73,PMACl,0.72,PSP,2.3,,,MeO-2PACz,0.189,py3,0.141,,,,,,,1200,10,5000,30,5,260,100,20,,,,,,,,,,,,,,,45.2542,174.278,-8.5e-05,-305.104,6677,CH2,v1,
26707,20250107,54,Cs0.05MA0.16FA0.79PbI2.9Br0.1,1.73,PMACl,0.72,PSP,2.3,,,MeO-2PACz,0.189,py3,0.141,,,,,,,1200,10,5000,30,5,260,100,20,,,,,,,,,,,,,,,20.4776,77.2363,1.07713,24.6146,6677,CH3,v1,
26708,20250107,54,Cs0.05MA0.16FA0.79PbI2.9Br0.1,1.73,PMACl,0.72,PSP,2.3,,,MeO-2PACz,0.189,py3,0.141,,,,,,,1200,10,5000,30,5,260,100,20,,,,,,,,,,,,,,,19.6621,76.9327,1.0624,24.0566,6677,CH4,v1,
26709,20250107,54,Cs0.05MA0.16FA0.79PbI2.9Br0.1,1.73,PMACl,0.72,PSP,2.3,,,MeO-2PACz,0.189,py3,0.141,,,,,,,1200,10,5000,30,5,260,100,20,,,,,,,,,,,,,,,19.8383,76.6321,1.04338,24.8114,6678,CH1,v1,
26710,20250107,54,Cs0.05MA0.16FA0.79PbI2.9Br0.1,1.73,PMACl,0.72,PSP,2.3,,,MeO-2PACz,0.189,py3,0.141,,,,,,,1200,10,5000,30,5,260,100,20,,,,,,,,,,,,,,,20.244,-19238.8,-3.1e-05,3.34135,6678,CH2,v1,
26711,20250107,54,Cs0.05MA0.16FA0.79PbI2.9Br0.1,1.73,PMACl,0.72,PSP,2.3,,,MeO-2PACz,0.189,py3,0.141,,,,,,,1200,10,5000,30,5,260,100,20,,,,,,,,,,,,,,,9.56709,318.437,0.12807,23.4589,6678,CH3,v1,
26712,20250107,54,Cs0.05MA0.16FA0.79PbI2.9Br0.1,1.73,PMACl,0.72,PSP,2.3,,,MeO-2PACz,0.189,py3,0.141,,,,,,,1200,10,5000,30,5,260,100,20,,,,,,,,,,,,,,,19.2942,76.2539,1.0574,23.9289,6678,CH4,v1,
26713,20250107,54,Cs0.05MA0.16FA0.79PbI2.9Br0.1,1.73,PMACl,0.72,PSP,2.3,,,MeO-2PACz,0.189,py3,0.141,,,,,,,1300,12,5400,25,7,180,105,15,,,,,,,,,,,,,,,19.411,78.0466,1.05221,23.6369,6679,CH1,v1,
26714,20250107,54,Cs0.05MA0.16FA0.79PbI2.9Br0.1,1.73,PMACl,0.72,PSP,2.3,,,MeO-2PACz,0.189,py3,0.141,,,,,,,1300,12,5400,25,7,180,105,15,,,,,,,,,,,,,,,16.918,12765.2,-5e-06,-24.9751,6679,CH2,v1,
26715,20250107,54,Cs0.05MA0.16FA0.79PbI2.9Br0.1,1.73,PMACl,0.72,PSP,2.3,,,MeO-2PACz,0.189,py3,0.141,,,,,,,1300,12,5400,25,7,180,105,15,,,,,,,,,,,,,,,19.8522,77.7427,1.07432,23.7693,6679,CH3,v1,
26716,20250107,54,Cs0.05MA0.16FA0.79PbI2.9Br0.1,1.73,PMACl,0.72,PSP,2.3,,,MeO-2PACz,0.189,py3,0.141,,,,,,,1300,12,5400,25,7,180,105,15,,,,,,,,,,,,,,,19.7376,77.9371,1.074,23.5802,6679,CH4,v1,
26717,20250107,54,Cs0.05MA0.16FA0.79PbI2.9Br0.1,1.73,PMACl,0.72,PSP,2.3,,,MeO-2PACz,0.189,py3,0.141,,,,,,,1300,12,5400,25,7,180,105,15,,,,,,,,,,,,,,,3.79249,29.2672,0.541601,23.9257,6680,CH1,v1,
26718,20250107,54,Cs0.05MA0.16FA0.79PbI2.9Br0.1,1.73,PMACl,0.72,PSP,2.3,,,MeO-2PACz,0.189,py3,0.141,,,,,,,1300,12,5400,25,7,180,105,15,,,,,,,,,,,,,,,19.16,569.148,-9.8e-05,-34.4215,6680,CH2,v1,
26719,20250107,54,Cs0.05MA0.16FA0.79PbI2.9Br0.1,1.73,PMACl,0.72,PSP,2.3,,,MeO-2PACz,0.189,py3,0.141,,,,,,,1300,12,5400,25,7,180,105,15,,,,,,,,,,,,,,,20.0667,80.2723,1.01717,24.5764,6680,CH3,v1,
26720,20250107,54,Cs0.05MA0.16FA0.79PbI2.9Br0.1,1.73,PMACl,0.72,PSP,2.3,,,MeO-2PACz,0.189,py3,0.141,,,,,,,1300,12,5400,25,7,180,105,15,,,,,,,,,,,,,,,19.9257,77.3656,1.06441,24.1968,6680,CH4,v1,
26721,20250108,55,Cs0.05MA0.16FA0.79PbI2.9Br0.1,1.73,MACl,7.0,PEAI,0.8,,,Me-2PACz,0.11,DMACPA,0.22,,,,,,,1000,10,5000,30,6,160,110,25,,,,,,,,,,,,,,,16.9624,70.3465,1.08283,22.2682,6681,CH1,v1,
26722,20250108,55,Cs0.05MA0.16FA0.79PbI2.9Br0.1,1.73,MACl,7.0,PEAI,0.8,,,Me-2PACz,0.11,DMACPA,0.22,,,,,,,1000,10,5000,30,6,160,110,25,,,,,,,,,,,,,,,17.6146,80.1465,0.976441,22.5083,6681,CH2,v1,
26723,20250108,55,Cs0.05MA0.16FA0.79PbI2.9Br0.1,1.73,MACl,7.0,PEAI,0.8,,,Me-2PACz,0.11,DMACPA,0.22,,,,,,,1000,10,5000,30,6,160,110,25,,,,,,,,,,,,,,,19.9304,95.3695,0.94664,22.0761,6681,CH3,v1,
26724,20250108,55,Cs0.05MA0.16FA0.79PbI2.9Br0.1,1.73,MACl,7.0,PEAI,0.8,,,Me-2PACz,0.11,DMACPA,0.22,,,,,,,1000,10,5000,30,6,160,110,25,,,,,,,,,,,,,,,17.5454,69.3311,1.09684,23.0724,6681,CH4,v1,
26725,20250108,55,Cs0.05MA0.16FA0.79PbI2.9Br0.1,1.73,MACl,7.0,PEAI,0.8,,,Me-2PACz,0.11,DMACPA,0.22,,,,,,,1200,10,5300,32,9,190,100,30,,,,,,,,,,,,,,,17.8426,71.4811,1.09271,22.8434,6682,CH1,v1,
26726,20250108,55,Cs0.05MA0.16FA0.79PbI2.9Br0.1,1.73,MACl,7.0,PEAI,0.8,,,Me-2PACz,0.11,DMACPA,0.22,,,,,,,1200,10,5300,32,9,190,100,30,,,,,,,,,,,,,,,0.164941,24.3606,0.034756,19.4811,6682,CH2,v1,
26727,20250108,55,Cs0.05MA0.16FA0.79PbI2.9Br0.1,1.73,MACl,7.0,PEAI,0.8,,,Me-2PACz,0.11,DMACPA,0.22,,,,,,,1200,10,5300,32,9,190,100,30,,,,,,,,,,,,,,,7.21694,-339.441,-8.8e-05,24.1452,6682,CH3,v1,
26728,20250108,55,Cs0.05MA0.16FA0.79PbI2.9Br0.1,1.73,MACl,7.0,PEAI,0.8,,,Me-2PACz,0.11,DMACPA,0.22,,,,,,,1200,10,5300,32,9,190,100,30,,,,,,,,,,,,,,,3.38709,30.6352,0.497674,22.2157,6682,CH4,v1,
26729,20250108,55,Cs0.05MA0.16FA0.79PbI2.9Br0.1,1.73,MACl,7.0,PEAI,0.8,,,Me-2PACz,0.11,DMACPA,0.22,,,,,,,1400,15,5500,25,12,260,105,30,,,,,,,,,,,,,,,10.826,44.6192,1.05451,23.009,6683,CH1,v1,
26730,20250108,55,Cs0.05MA0.16FA0.79PbI2.9Br0.1,1.73,MACl,7.0,PEAI,0.8,,,Me-2PACz,0.11,DMACPA,0.22,,,,,,,1400,15,5500,25,12,260,105,30,,,,,,,,,,,,,,,16.6881,82.3707,0.869789,23.2927,6683,CH2,v1,
26731,20250108,55,Cs0.05MA0.16FA0.79PbI2.9Br0.1,1.73,MACl,7.0,PEAI,0.8,,,Me-2PACz,0.11,DMACPA,0.22,,,,,,,1400,15,5500,25,12,260,105,30,,,,,,,,,,,,,,,2.32e+40,-2.12e+41,-6.2e-05,177.69,6683,CH3,v1,
26732,20250108,55,Cs0.05MA0.16FA0.79PbI2.9Br0.1,1.73,MACl,7.0,PEAI,0.8,,,Me-2PACz,0.11,DMACPA,0.22,,,,,,,1400,15,5500,25,12,260,105,30,,,,,,,,,,,,,,,0.813423,25.627,0.144072,22.0312,6683,CH4,v1,
26733,20250108,55,Cs0.05MA0.16FA0.79PbI2.9Br0.1,1.73,MACl,7.0,PEAI,0.8,,,Me-2PACz,0.11,DMACPA,0.22,,,,,,,1300,12,4700,30,7,170,105,30,,,,,,,,,,,,,,,17.3048,59.0528,1.09549,26.7496,6684,CH1,v1,
26734,20250108,55,Cs0.05MA0.16FA0.79PbI2.9Br0.1,1.73,MACl,7.0,PEAI,0.8,,,Me-2PACz,0.11,DMACPA,0.22,,,,,,,1300,12,4700,30,7,170,105,30,,,,,,,,,,,,,,,23.9837,46.9216,1.06237,48.1136,6684,CH2,v1,
26735,20250108,55,Cs0.05MA0.16FA0.79PbI2.9Br0.1,1.73,MACl,7.0,PEAI,0.8,,,Me-2PACz,0.11,DMACPA,0.22,,,,,,,1300,12,4700,30,7,170,105,30,,,,,,,,,,,,,,,25.6389,52.6255,0.960858,50.7042,6684,CH3,v1,
26736,20250108,55,Cs0.05MA0.16FA0.79PbI2.9Br0.1,1.73,MACl,7.0,PEAI,0.8,,,Me-2PACz,0.11,DMACPA,0.22,,,,,,,1300,12,4700,30,7,170,105,30,,,,,,,,,,,,,,,17.9275,55.5274,1.09606,29.4562,6684,CH4,v1,
26737,20250108,55,Cs0.05MA0.16FA0.79PbI2.9Br0.1,1.73,MACl,7.0,PEAI,0.8,,,Me-4PACz,0.198,py3,0.132,,,,,,,1400,10,4500,32,9,260,105,20,,,,,,,,,,,,,,,15.6677,60.066,1.08843,23.965,6685,CH1,v1,
26738,20250108,55,Cs0.05MA0.16FA0.79PbI2.9Br0.1,1.73,MACl,7.0,PEAI,0.8,,,Me-4PACz,0.198,py3,0.132,,,,,,,1400,10,4500,32,9,260,105,20,,,,,,,,,,,,,,,0.428052,24.8684,0.076727,22.4337,6685,CH2,v1,
26739,20250108,55,Cs0.05MA0.16FA0.79PbI2.9Br0.1,1.73,MACl,7.0,PEAI,0.8,,,Me-4PACz,0.198,py3,0.132,,,,,,,1400,10,4500,32,9,260,105,20,,,,,,,,,,,,,,,1.55e+40,-1.14e+42,0.0211,-64.2802,6685,CH3,v1,
26740,20250108,55,Cs0.05MA0.16FA0.79PbI2.9Br0.1,1.73,MACl,7.0,PEAI,0.8,,,Me-4PACz,0.198,py3,0.132,,,,,,,1400,10,4500,32,9,260,105,20,,,,,,,,,,,,,,,19.2,71.7107,1.10584,24.2116,6685,CH4,v1,
26741,20250108,55,Cs0.05MA0.16FA0.79PbI2.9Br0.1,1.73,MACl,7.0,PEAI,0.8,,,Me-4PACz,0.198,py3,0.132,,,,,,,1200,10,5000,30,5,180,115,20,,,,,,,,,,,,,,,18.2738,72.9075,1.10071,22.7711,6686,CH1,v1,
26742,20250108,55,Cs0.05MA0.16FA0.79PbI2.9Br0.1,1.73,MACl,7.0,PEAI,0.8,,,Me-4PACz,0.198,py3,0.132,,,,,,,1200,10,5000,30,5,180,115,20,,,,,,,,,,,,,,,18.6787,73.2746,1.10345,23.1015,6686,CH2,v1,
26743,20250108,55,Cs0.05MA0.16FA0.79PbI2.9Br0.1,1.73,MACl,7.0,PEAI,0.8,,,Me-4PACz,0.198,py3,0.132,,,,,,,1200,10,5000,30,5,180,115,20,,,,,,,,,,,,,,,29.4192,-3745.95,0.005033,-156.044,6686,CH3,v1,
26744,20250108,55,Cs0.05MA0.16FA0.79PbI2.9Br0.1,1.73,MACl,7.0,PEAI,0.8,,,Me-4PACz,0.198,py3,0.132,,,,,,,1200,10,5000,30,5,180,115,20,,,,,,,,,,,,,,,18.6167,71.6801,1.1143,23.3077,6686,CH4,v1,
26745,20250108,55,Cs0.05MA0.16FA0.79PbI2.9Br0.1,1.73,MACl,7.0,PEAI,0.8,,,Me-4PACz,0.198,py3,0.132,,,,,,,1200,15,5000,35,10,220,110,20,,,,,,,,,,,,,,,17.9284,71.1626,1.10945,22.7081,6687,CH1,v1,
26746,20250108,55,Cs0.05MA0.16FA0.79PbI2.9Br0.1,1.73,MACl,7.0,PEAI,0.8,,,Me-4PACz,0.198,py3,0.132,,,,,,,1200,15,5000,35,10,220,110,20,,,,,,,,,,,,,,,0.2415,24.1341,0.048532,20.6184,6687,CH2,v1,
26747,20250108,55,Cs0.05MA0.16FA0.79PbI2.9Br0.1,1.73,MACl,7.0,PEAI,0.8,,,Me-4PACz,0.198,py3,0.132,,,,,,,1200,15,5000,35,10,220,110,20,,,,,,,,,,,,,,,18.8204,-643.554,-0.000124,23.6426,6687,CH3,v1,
26748,20250108,55,Cs0.05MA0.16FA0.79PbI2.9Br0.1,1.73,MACl,7.0,PEAI,0.8,,,Me-4PACz,0.198,py3,0.132,,,,,,,1200,15,5000,35,10,220,110,20,,,,,,,,,,,,,,,18.5066,70.6551,1.11853,23.4172,6687,CH4,v1,
26749,20250108,55,Cs0.05MA0.16FA0.79PbI2.9Br0.1,1.73,MACl,7.0,PEAI,0.8,,,Me-4PACz,0.198,py3,0.132,,,,,,,2000,10,5500,28,5,180,100,25,,,,,,,,,,,,,,,18.4987,72.4775,1.1146,22.8992,6688,CH1,v1,
26750,20250108,55,Cs0.05MA0.16FA0.79PbI2.9Br0.1,1.73,MACl,7.0,PEAI,0.8,,,Me-4PACz,0.198,py3,0.132,,,,,,,2000,10,5500,28,5,180,100,25,,,,,,,,,,,,,,,16.0548,63.0189,1.09407,23.2856,6688,CH2,v1,
26751,20250108,55,Cs0.05MA0.16FA0.79PbI2.9Br0.1,1.73,MACl,7.0,PEAI,0.8,,,Me-4PACz,0.198,py3,0.132,,,,,,,2000,10,5500,28,5,180,100,25,,,,,,,,,,,,,,,19.3972,0.0,6.86e+33,-23.2764,6688,CH3,v1,
26752,20250108,55,Cs0.05MA0.16FA0.79PbI2.9Br0.1,1.73,MACl,7.0,PEAI,0.8,,,Me-4PACz,0.198,py3,0.132,,,,,,,2000,10,5500,28,5,180,100,25,,,,,,,,,,,,,,,0.046528,15.4621,0.012568,23.9421,6688,CH4,v1,
26753,20250108,55,Cs0.05MA0.16FA0.79PbI2.9Br0.1,1.73,MACl,7.0,PEAI,0.8,,,Me-4PACz,0.198,py3,0.132,,,,,,,1000,10,5000,30,6,160,110,25,,,,,,,,,,,,,,,11.6757,48.5265,1.06111,22.6748,6689,CH1,v1,
26754,20250108,55,Cs0.05MA0.16FA0.79PbI2.9Br0.1,1.73,MACl,7.0,PEAI,0.8,,,Me-4PACz,0.198,py3,0.132,,,,,,,1000,10,5000,30,6,160,110,25,,,,,,,,,,,,,,,14.7471,67.2759,0.949301,23.091,6689,CH2,v1,
26755,20250108,55,Cs0.05MA0.16FA0.79PbI2.9Br0.1,1.73,MACl,7.0,PEAI,0.8,,,Me-4PACz,0.198,py3,0.132,,,,,,,1000,10,5000,30,6,160,110,25,,,,,,,,,,,,,,,5.04e+40,3.28e+40,0.380488,403.763,6689,CH3,v1,
26756,20250108,55,Cs0.05MA0.16FA0.79PbI2.9Br0.1,1.73,MACl,7.0,PEAI,0.8,,,Me-4PACz,0.198,py3,0.132,,,,,,,1000,10,5000,30,6,160,110,25,,,,,,,,,,,,,,,7.74784,37.5675,0.790537,26.0883,6689,CH4,v1,
26757,20250108,55,Cs0.05MA0.16FA0.79PbI2.9Br0.1,1.73,MACl,7.0,PEAI,0.8,,,Me-4PACz,0.198,py3,0.132,,,,,,,1000,10,5000,30,6,160,110,20,,,,,,,,,,,,,,,18.7104,74.289,1.10353,22.823,6690,CH1,v1,
26758,20250108,55,Cs0.05MA0.16FA0.79PbI2.9Br0.1,1.73,MACl,7.0,PEAI,0.8,,,Me-4PACz,0.198,py3,0.132,,,,,,,1000,10,5000,30,6,160,110,20,,,,,,,,,,,,,,,17.574,68.9593,1.08541,23.4793,6690,CH2,v1,
26759,20250108,55,Cs0.05MA0.16FA0.79PbI2.9Br0.1,1.73,MACl,7.0,PEAI,0.8,,,Me-4PACz,0.198,py3,0.132,,,,,,,1000,10,5000,30,6,160,110,20,,,,,,,,,,,,,,,46.8483,-20.6824,0.84943,-266.665,6690,CH3,v1,
26760,20250108,55,Cs0.05MA0.16FA0.79PbI2.9Br0.1,1.73,MACl,7.0,PEAI,0.8,,,Me-4PACz,0.198,py3,0.132,,,,,,,1000,10,5000,30,6,160,110,20,,,,,,,,,,,,,,,4.86168,34.1119,0.60935,23.3891,6690,CH4,v1,
26761,20250108,55,Cs0.05MA0.16FA0.79PbI2.9Br0.1,1.73,MACl,7.0,PEAI,0.8,,,Me-4PACz,0.198,py3,0.132,,,,,,,1000,10,5000,30,10,160,110,25,,,,,,,,,,,,,,,17.9368,72.5816,1.0733,23.0249,6691,CH1,v1,
26762,20250108,55,Cs0.05MA0.16FA0.79PbI2.9Br0.1,1.73,MACl,7.0,PEAI,0.8,,,Me-4PACz,0.198,py3,0.132,,,,,,,1000,10,5000,30,10,160,110,25,,,,,,,,,,,,,,,36.2841,-2706.17,-7e-05,19.2833,6691,CH2,v1,
26763,20250108,55,Cs0.05MA0.16FA0.79PbI2.9Br0.1,1.73,MACl,7.0,PEAI,0.8,,,Me-4PACz,0.198,py3,0.132,,,,,,,1000,10,5000,30,10,160,110,25,,,,,,,,,,,,,,,24.637,-981.723,-0.000108,23.2981,6691,CH3,v1,
26764,20250108,55,Cs0.05MA0.16FA0.79PbI2.9Br0.1,1.73,MACl,7.0,PEAI,0.8,,,Me-4PACz,0.198,py3,0.132,,,,,,,1000,10,5000,30,10,160,110,25,,,,,,,,,,,,,,,16.4282,68.2635,1.02444,23.4917,6691,CH4,v1,
26765,20250108,55,Cs0.05MA0.16FA0.79PbI2.9Br0.1,1.73,MACl,7.0,PEAI,0.8,,,Me-4PACz,0.198,py3,0.132,,,,,,,1000,10,5000,30,12,160,110,20,,,,,,,,,,,,,,,18.6055,75.3098,1.08098,22.8545,6692,CH1,v1,
26766,20250108,55,Cs0.05MA0.16FA0.79PbI2.9Br0.1,1.73,MACl,7.0,PEAI,0.8,,,Me-4PACz,0.198,py3,0.132,,,,,,,1000,10,5000,30,12,160,110,20,,,,,,,,,,,,,,,0.517433,20.6669,0.096242,26.0145,6692,CH2,v1,
26767,20250108,55,Cs0.05MA0.16FA0.79PbI2.9Br0.1,1.73,MACl,7.0,PEAI,0.8,,,Me-4PACz,0.198,py3,0.132,,,,,,,1000,10,5000,30,12,160,110,20,,,,,,,,,,,,,,,35.3729,-171.844,0.211,-97.5559,6692,CH3,v1,
26768,20250108,55,Cs0.05MA0.16FA0.79PbI2.9Br0.1,1.73,MACl,7.0,PEAI,0.8,,,Me-4PACz,0.198,py3,0.132,,,,,,,1000,10,5000,30,12,160,110,20,,,,,,,,,,,,,,,19.0502,76.2191,1.0866,23.002,6692,CH4,v1,
26769,20250108,55,Cs0.05MA0.16FA0.79PbI2.9Br0.1,1.73,PMACl,0.72,PSP,2.3,,,Me-4PACz,0.198,2PACz,0.132,,,,,,,1000,10,5000,30,10,160,110,25,,,,,,,,,,,,,,,15.0738,56.5106,1.06338,25.0844,6693,CH1,v1,
26770,20250108,55,Cs0.05MA0.16FA0.79PbI2.9Br0.1,1.73,PMACl,0.72,PSP,2.3,,,Me-4PACz,0.198,2PACz,0.132,,,,,,,1000,10,5000,30,10,160,110,25,,,,,,,,,,,,,,,12.2737,48.3947,1.01417,25.0074,6693,CH2,v1,
26771,20250108,55,Cs0.05MA0.16FA0.79PbI2.9Br0.1,1.73,PMACl,0.72,PSP,2.3,,,Me-4PACz,0.198,2PACz,0.132,,,,,,,1000,10,5000,30,10,160,110,25,,,,,,,,,,,,,,,7.02e+38,-5.21e+41,-0.000142,0.946338,6693,CH3,v1,
26772,20250108,55,Cs0.05MA0.16FA0.79PbI2.9Br0.1,1.73,PMACl,0.72,PSP,2.3,,,Me-4PACz,0.198,2PACz,0.132,,,,,,,1000,10,5000,30,10,160,110,25,,,,,,,,,,,,,,,11.6022,33.4843,0.882451,39.2652,6693,CH4,v1,
26773,20250108,55,Cs0.05MA0.16FA0.79PbI2.9Br0.1,1.73,PMACl,0.72,PSP,2.3,,,Me-4PACz,0.198,2PACz,0.132,,,,,,,1000,10,5000,30,7,200,110,25,,,,,,,,,,,,,,,16.0176,63.6834,1.07127,23.4787,6694,CH1,v1,
26774,20250108,55,Cs0.05MA0.16FA0.79PbI2.9Br0.1,1.73,PMACl,0.72,PSP,2.3,,,Me-4PACz,0.198,2PACz,0.132,,,,,,,1000,10,5000,30,7,200,110,25,,,,,,,,,,,,,,,9.20562,42.3758,0.896601,24.229,6694,CH2,v1,
26775,20250108,55,Cs0.05MA0.16FA0.79PbI2.9Br0.1,1.73,PMACl,0.72,PSP,2.3,,,Me-4PACz,0.198,2PACz,0.132,,,,,,,1000,10,5000,30,7,200,110,25,,,,,,,,,,,,,,,3.07e+40,-1112.1,7.3e+34,-37.8217,6694,CH3,v1,
26776,20250108,55,Cs0.05MA0.16FA0.79PbI2.9Br0.1,1.73,PMACl,0.72,PSP,2.3,,,Me-4PACz,0.198,2PACz,0.132,,,,,,,1000,10,5000,30,7,200,110,25,,,,,,,,,,,,,,,16.1777,62.0672,1.08135,24.104,6694,CH4,v1,
26777,20250108,55,Cs0.05MA0.16FA0.79PbI2.9Br0.1,1.73,PMACl,0.72,PSP,2.3,,,Me-4PACz,0.198,2PACz,0.132,,,,,,,1000,10,5000,30,7,180,110,25,,,,,,,,,,,,,,,15.2477,62.0981,1.08229,22.6873,6695,CH1,v1,
26778,20250108,55,Cs0.05MA0.16FA0.79PbI2.9Br0.1,1.73,PMACl,0.72,PSP,2.3,,,Me-4PACz,0.198,2PACz,0.132,,,,,,,1000,10,5000,30,7,180,110,25,,,,,,,,,,,,,,,0.0636797,23.1126,0.0176,15.6541,6695,CH2,v1,
26779,20250108,55,Cs0.05MA0.16FA0.79PbI2.9Br0.1,1.73,PMACl,0.72,PSP,2.3,,,Me-4PACz,0.198,2PACz,0.132,,,,,,,1000,10,5000,30,7,180,110,25,,,,,,,,,,,,,,,44.5483,4011.93,0.014772,75.1688,6695,CH3,v1,
26780,20250108,55,Cs0.05MA0.16FA0.79PbI2.9Br0.1,1.73,PMACl,0.72,PSP,2.3,,,Me-4PACz,0.198,2PACz,0.132,,,,,,,1000,10,5000,30,7,180,110,25,,,,,,,,,,,,,,,1.81e+40,-2.82e+43,-6e-06,10.2005,6695,CH4,v1,
26781,20250108,55,Cs0.05MA0.16FA0.79PbI2.9Br0.1,1.73,PMACl,0.72,PSP,2.3,,,Me-4PACz,0.198,2PACz,0.132,,,,,,,1000,10,5000,30,6,160,110,25,,,,,,,,,,,,,,,2.51e-05,0.0263388,0.007918,12.0383,6696,CH1,v1,
26782,20250108,55,Cs0.05MA0.16FA0.79PbI2.9Br0.1,1.73,PMACl,0.72,PSP,2.3,,,Me-4PACz,0.198,2PACz,0.132,,,,,,,1000,10,5000,30,6,160,110,25,,,,,,,,,,,,,,,16.1385,64.1882,1.09203,23.0237,6696,CH2,v1,
26783,20250108,55,Cs0.05MA0.16FA0.79PbI2.9Br0.1,1.73,PMACl,0.72,PSP,2.3,,,Me-4PACz,0.198,2PACz,0.132,,,,,,,1000,10,5000,30,6,160,110,25,,,,,,,,,,,,,,,4.39e+40,5.18e+40,0.231029,366.454,6696,CH3,v1,
26784,20250108,55,Cs0.05MA0.16FA0.79PbI2.9Br0.1,1.73,PMACl,0.72,PSP,2.3,,,Me-4PACz,0.198,2PACz,0.132,,,,,,,1000,10,5000,30,6,160,110,25,,,,,,,,,,,,,,,16.3851,65.0759,1.09507,22.9926,6696,CH4,v1,
26785,20250108,55,Cs0.05MA0.16FA0.79PbI2.9Br0.1,1.73,PMACl,0.72,PSP,2.3,,,Me-4PACz,0.248,DMACPA,0.083,,,,,,,1000,10,5000,30,8,160,110,25,,,,,,,,,,,,,,,15.6676,65.4604,1.07103,22.3472,6697,CH1,v1,
26786,20250108,55,Cs0.05MA0.16FA0.79PbI2.9Br0.1,1.73,PMACl,0.72,PSP,2.3,,,Me-4PACz,0.248,DMACPA,0.083,,,,,,,1000,10,5000,30,8,160,110,25,,,,,,,,,,,,,,,12.2056,60.9513,0.874789,22.8914,6697,CH2,v1,
26787,20250108,55,Cs0.05MA0.16FA0.79PbI2.9Br0.1,1.73,PMACl,0.72,PSP,2.3,,,Me-4PACz,0.248,DMACPA,0.083,,,,,,,1000,10,5000,30,8,160,110,25,,,,,,,,,,,,,,,0.193465,24.8676,0.040092,19.4048,6697,CH3,v1,
26788,20250108,55,Cs0.05MA0.16FA0.79PbI2.9Br0.1,1.73,PMACl,0.72,PSP,2.3,,,Me-4PACz,0.248,DMACPA,0.083,,,,,,,1000,10,5000,30,8,160,110,25,,,,,,,,,,,,,,,15.9458,63.7637,1.08125,23.1284,6697,CH4,v1,
26789,20250108,55,Cs0.05MA0.16FA0.79PbI2.9Br0.1,1.73,PMACl,0.72,PSP,2.3,,,Me-4PACz,0.248,DMACPA,0.083,,,,,,,1000,10,5000,30,6,160,110,25,,,,,,,,,,,,,,,16.8267,67.7162,1.07504,23.1144,6698,CH1,v1,
26790,20250108,55,Cs0.05MA0.16FA0.79PbI2.9Br0.1,1.73,PMACl,0.72,PSP,2.3,,,Me-4PACz,0.248,DMACPA,0.083,,,,,,,1000,10,5000,30,6,160,110,25,,,,,,,,,,,,,,,16.9787,66.7106,1.07681,23.6358,6698,CH2,v1,
26791,20250108,55,Cs0.05MA0.16FA0.79PbI2.9Br0.1,1.73,PMACl,0.72,PSP,2.3,,,Me-4PACz,0.248,DMACPA,0.083,,,,,,,1000,10,5000,30,6,160,110,25,,,,,,,,,,,,,,,16.9625,66.1115,1.08296,23.692,6698,CH3,v1,
26792,20250108,55,Cs0.05MA0.16FA0.79PbI2.9Br0.1,1.73,PMACl,0.72,PSP,2.3,,,Me-4PACz,0.248,DMACPA,0.083,,,,,,,1000,10,5000,30,6,160,110,25,,,,,,,,,,,,,,,16.6962,65.4995,1.08896,23.4082,6698,CH4,v1,
26793,20250108,55,Cs0.05MA0.16FA0.79PbI2.9Br0.1,1.73,PMACl,0.72,PSP,2.3,,,Me-4PACz,0.248,DMACPA,0.083,,,,,,,1000,10,5000,30,7,160,110,25,,,,,,,,,,,,,,,2.4027,26.0617,0.390792,23.5912,6699,CH1,v1,
26794,20250108,55,Cs0.05MA0.16FA0.79PbI2.9Br0.1,1.73,PMACl,0.72,PSP,2.3,,,Me-4PACz,0.248,DMACPA,0.083,,,,,,,1000,10,5000,30,7,160,110,25,,,,,,,,,,,,,,,17.5496,67.6778,1.08048,23.9995,6699,CH2,v1,
26795,20250108,55,Cs0.05MA0.16FA0.79PbI2.9Br0.1,1.73,PMACl,0.72,PSP,2.3,,,Me-4PACz,0.248,DMACPA,0.083,,,,,,,1000,10,5000,30,7,160,110,25,,,,,,,,,,,,,,,4.01e+40,1.56e+41,0.211,122.073,6699,CH3,v1,
26796,20250108,55,Cs0.05MA0.16FA0.79PbI2.9Br0.1,1.73,PMACl,0.72,PSP,2.3,,,Me-4PACz,0.248,DMACPA,0.083,,,,,,,1000,10,5000,30,7,160,110,25,,,,,,,,,,,,,,,1.14e+40,8.97e+40,0.09033,140.506,6699,CH4,v1,
26797,20250108,55,Cs0.05MA0.16FA0.79PbI2.9Br0.1,1.73,PMACl,0.72,PSP,2.3,,,Me-4PACz,0.248,DMACPA,0.083,,,,,,,1000,10,5000,30,12,160,110,25,,,,,,,,,,,,,,,17.4293,66.77,1.07813,24.2119,6700,CH1,v1,
26798,20250108,55,Cs0.05MA0.16FA0.79PbI2.9Br0.1,1.73,PMACl,0.72,PSP,2.3,,,Me-4PACz,0.248,DMACPA,0.083,,,,,,,1000,10,5000,30,12,160,110,25,,,,,,,,,,,,,,,0.794668,34.9568,0.096974,23.4423,6700,CH2,v1,
26799,20250108,55,Cs0.05MA0.16FA0.79PbI2.9Br0.1,1.73,PMACl,0.72,PSP,2.3,,,Me-4PACz,0.248,DMACPA,0.083,,,,,,,1000,10,5000,30,12,160,110,25,,,,,,,,,,,,,,,17.0229,63.5036,1.08671,24.6673,6700,CH3,v1,
26800,20250108,55,Cs0.05MA0.16FA0.79PbI2.9Br0.1,1.73,PMACl,0.72,PSP,2.3,,,Me-4PACz,0.248,DMACPA,0.083,,,,,,,1000,10,5000,30,12,160,110,25,,,,,,,,,,,,,,,0.0455368,25.1071,0.017954,10.1022,6700,CH4,v1,
26801,20250108,55,Cs0.05MA0.16FA0.79PbI2.9Br0.1,1.73,PMACl,0.72,PSP,2.3,,,Me-4PACz,0.248,DMACPA,0.083,,,,,,,1200,10,5000,30,9,200,110,20,,,,,,,,,,,,,,,17.968,63.0094,1.0717,26.6085,6701,CH1,v1,
26802,20250108,55,Cs0.05MA0.16FA0.79PbI2.9Br0.1,1.73,PMACl,0.72,PSP,2.3,,,Me-4PACz,0.248,DMACPA,0.083,,,,,,,1200,10,5000,30,9,200,110,20,,,,,,,,,,,,,,,1.21e+38,6.06486,9.56e+34,20.9258,6701,CH2,v1,
26803,20250108,55,Cs0.05MA0.16FA0.79PbI2.9Br0.1,1.73,PMACl,0.72,PSP,2.3,,,Me-4PACz,0.248,DMACPA,0.083,,,,,,,1200,10,5000,30,9,200,110,20,,,,,,,,,,,,,,,1.38e+40,3.87e+40,0.211,168.983,6701,CH3,v1,
26804,20250108,55,Cs0.05MA0.16FA0.79PbI2.9Br0.1,1.73,PMACl,0.72,PSP,2.3,,,Me-4PACz,0.248,DMACPA,0.083,,,,,,,1200,10,5000,30,9,200,110,20,,,,,,,,,,,,,,,3.14016,25.1047,0.472079,26.4961,6701,CH4,v1,
26805,20250108,55,Cs0.05MA0.16FA0.79PbI2.9Br0.1,1.73,PMACl,0.72,PSP,2.3,,,Me-4PACz,0.248,DMACPA,0.083,,,,,,,1000,10,5000,30,8,160,110,20,,,,,,,,,,,,,,,17.3945,68.2636,1.08027,23.588,6702,CH1,v1,
26806,20250108,55,Cs0.05MA0.16FA0.79PbI2.9Br0.1,1.73,PMACl,0.72,PSP,2.3,,,Me-4PACz,0.248,DMACPA,0.083,,,,,,,1000,10,5000,30,8,160,110,20,,,,,,,,,,,,,,,14.3028,71.5442,0.832947,24.001,6702,CH2,v1,
26807,20250108,55,Cs0.05MA0.16FA0.79PbI2.9Br0.1,1.73,PMACl,0.72,PSP,2.3,,,Me-4PACz,0.248,DMACPA,0.083,,,,,,,1000,10,5000,30,8,160,110,20,,,,,,,,,,,,,,,17.683,67.9938,1.08541,23.9602,6702,CH3,v1,
26808,20250108,55,Cs0.05MA0.16FA0.79PbI2.9Br0.1,1.73,PMACl,0.72,PSP,2.3,,,Me-4PACz,0.248,DMACPA,0.083,,,,,,,1000,10,5000,30,8,160,110,20,,,,,,,,,,,,,,,17.5654,67.0613,1.08933,24.0451,6702,CH4,v1,
26809,20250108,55,Cs0.05MA0.16FA0.79PbI2.9Br0.1,1.73,PMACl,0.72,PSP,2.3,,,Me-4PACz,0.248,DMACPA,0.083,,,,,,,1000,10,5000,30,6,160,105,25,,,,,,,,,,,,,,,0.330499,24.6229,0.066694,20.1252,6703,CH1,v1,
26810,20250108,55,Cs0.05MA0.16FA0.79PbI2.9Br0.1,1.73,PMACl,0.72,PSP,2.3,,,Me-4PACz,0.248,DMACPA,0.083,,,,,,,1000,10,5000,30,6,160,105,25,,,,,,,,,,,,,,,0.159803,24.1661,0.040602,16.2868,6703,CH2,v1,
26811,20250108,55,Cs0.05MA0.16FA0.79PbI2.9Br0.1,1.73,PMACl,0.72,PSP,2.3,,,Me-4PACz,0.248,DMACPA,0.083,,,,,,,1000,10,5000,30,6,160,105,25,,,,,,,,,,,,,,,1.76e+40,4.09e+40,0.201957,212.848,6703,CH3,v1,
26812,20250108,55,Cs0.05MA0.16FA0.79PbI2.9Br0.1,1.73,PMACl,0.72,PSP,2.3,,,Me-4PACz,0.248,DMACPA,0.083,,,,,,,1000,10,5000,30,6,160,105,25,,,,,,,,,,,,,,,0.236804,24.2606,0.052017,18.7646,6703,CH4,v1,
26813,20250108,55,Cs0.05MA0.16FA0.79PbI2.9Br0.1,1.73,PMACl,0.72,PSP,2.3,,,Me-4PACz,0.248,DMACPA,0.083,,,,,,,1000,10,5000,30,6,160,110,20,,,,,,,,,,,,,,,0.126289,22.7004,0.028703,19.3821,6704,CH1,v1,
26814,20250108,55,Cs0.05MA0.16FA0.79PbI2.9Br0.1,1.73,PMACl,0.72,PSP,2.3,,,Me-4PACz,0.248,DMACPA,0.083,,,,,,,1000,10,5000,30,6,160,110,20,,,,,,,,,,,,,,,17.3252,67.7026,1.07493,23.8065,6704,CH2,v1,
26815,20250108,55,Cs0.05MA0.16FA0.79PbI2.9Br0.1,1.73,PMACl,0.72,PSP,2.3,,,Me-4PACz,0.248,DMACPA,0.083,,,,,,,1000,10,5000,30,6,160,110,20,,,,,,,,,,,,,,,4.2836,76.6258,0.246693,22.6608,6704,CH3,v1,
26816,20250108,55,Cs0.05MA0.16FA0.79PbI2.9Br0.1,1.73,PMACl,0.72,PSP,2.3,,,Me-4PACz,0.248,DMACPA,0.083,,,,,,,1000,10,5000,30,6,160,110,20,,,,,,,,,,,,,,,2.34e-05,0.0311201,0.006414,11.7263,6704,CH4,v1,
26817,20250108,55,Cs0.05MA0.16FA0.79PbI2.9Br0.1,1.73,PMACl,0.72,PSP,2.3,,,Me-4PACz,0.198,py3,0.132,,,,,,,1000,10,5000,30,7,160,110,25,,,,,,,,,,,,,,,15.3681,62.5905,1.08546,22.6202,6705,CH1,v1,
26818,20250108,55,Cs0.05MA0.16FA0.79PbI2.9Br0.1,1.73,PMACl,0.72,PSP,2.3,,,Me-4PACz,0.198,py3,0.132,,,,,,,1000,10,5000,30,7,160,110,25,,,,,,,,,,,,,,,15.2276,60.2442,1.07345,23.547,6705,CH2,v1,
26819,20250108,55,Cs0.05MA0.16FA0.79PbI2.9Br0.1,1.73,PMACl,0.72,PSP,2.3,,,Me-4PACz,0.198,py3,0.132,,,,,,,1000,10,5000,30,7,160,110,25,,,,,,,,,,,,,,,17.2999,88.7442,0.830449,23.4742,6705,CH3,v1,
26820,20250108,55,Cs0.05MA0.16FA0.79PbI2.9Br0.1,1.73,PMACl,0.72,PSP,2.3,,,Me-4PACz,0.198,py3,0.132,,,,,,,1000,10,5000,30,7,160,110,25,,,,,,,,,,,,,,,17.1566,66.0707,1.10854,23.4244,6705,CH4,v1,
26821,20250108,55,Cs0.05MA0.16FA0.79PbI2.9Br0.1,1.73,PMACl,0.72,PSP,2.3,,,Me-4PACz,0.248,DMACPA,0.083,,,,,,,1300,10,5000,30,8,160,110,25,,,,,,,,,,,,,,,0.115651,23.4799,0.026455,18.6183,6706,CH1,v1,
26822,20250108,55,Cs0.05MA0.16FA0.79PbI2.9Br0.1,1.73,PMACl,0.72,PSP,2.3,,,Me-4PACz,0.248,DMACPA,0.083,,,,,,,1300,10,5000,30,8,160,110,25,,,,,,,,,,,,,,,17.3514,67.5242,1.07135,23.9852,6706,CH2,v1,
26823,20250108,55,Cs0.05MA0.16FA0.79PbI2.9Br0.1,1.73,PMACl,0.72,PSP,2.3,,,Me-4PACz,0.248,DMACPA,0.083,,,,,,,1300,10,5000,30,8,160,110,25,,,,,,,,,,,,,,,52.0883,-217.834,0.153629,-155.647,6706,CH3,v1,
26824,20250108,55,Cs0.05MA0.16FA0.79PbI2.9Br0.1,1.73,PMACl,0.72,PSP,2.3,,,Me-4PACz,0.248,DMACPA,0.083,,,,,,,1300,10,5000,30,8,160,110,25,,,,,,,,,,,,,,,17.7604,299.049,0.306509,19.3761,6706,CH4,v1,
26825,20250108,55,Cs0.05MA0.16FA0.79PbI2.9Br0.1,1.73,PMACl,0.72,PSP,2.3,,,Me-4PACz,0.248,DMACPA,0.083,,,,,,,900,10,5000,30,12,220,110,30,,,,,,,,,,,,,,,0.261657,24.843,0.042921,24.5392,6707,CH1,v1,
26826,20250108,55,Cs0.05MA0.16FA0.79PbI2.9Br0.1,1.73,PMACl,0.72,PSP,2.3,,,Me-4PACz,0.248,DMACPA,0.083,,,,,,,900,10,5000,30,12,220,110,30,,,,,,,,,,,,,,,17.657,65.7761,1.01193,26.5276,6707,CH2,v1,
26827,20250108,55,Cs0.05MA0.16FA0.79PbI2.9Br0.1,1.73,PMACl,0.72,PSP,2.3,,,Me-4PACz,0.248,DMACPA,0.083,,,,,,,900,10,5000,30,12,220,110,30,,,,,,,,,,,,,,,1.11e+40,-3.1e+41,-8.3e-05,43.1493,6707,CH3,v1,
26828,20250108,55,Cs0.05MA0.16FA0.79PbI2.9Br0.1,1.73,PMACl,0.72,PSP,2.3,,,Me-4PACz,0.248,DMACPA,0.083,,,,,,,900,10,5000,30,12,220,110,30,,,,,,,,,,,,,,,20.186,63.4811,1.06789,29.777,6707,CH4,v1,
26829,20250108,55,Cs0.05MA0.16FA0.79PbI2.9Br0.1,1.73,PMACl,0.72,PSP,2.3,,,Me-4PACz,0.248,DMACPA,0.083,,,,,,,1100,10,5000,30,10,180,110,30,,,,,,,,,,,,,,,14.1705,60.3926,1.05919,22.1527,6708,CH1,v1,
26830,20250108,55,Cs0.05MA0.16FA0.79PbI2.9Br0.1,1.73,PMACl,0.72,PSP,2.3,,,Me-4PACz,0.248,DMACPA,0.083,,,,,,,1100,10,5000,30,10,180,110,30,,,,,,,,,,,,,,,0.117299,-42.2238,-7e-06,41.0802,6708,CH2,v1,
26831,20250108,55,Cs0.05MA0.16FA0.79PbI2.9Br0.1,1.73,PMACl,0.72,PSP,2.3,,,Me-4PACz,0.248,DMACPA,0.083,,,,,,,1100,10,5000,30,10,180,110,30,,,,,,,,,,,,,,,65.644,-91.2145,0.424108,-169.689,6708,CH3,v1,
26832,20250108,55,Cs0.05MA0.16FA0.79PbI2.9Br0.1,1.73,PMACl,0.72,PSP,2.3,,,Me-4PACz,0.248,DMACPA,0.083,,,,,,,1100,10,5000,30,10,180,110,30,,,,,,,,,,,,,,,0.363759,35.7012,0.049413,20.6202,6708,CH4,v1,
26833,20250108,55,Cs0.05MA0.16FA0.79PbI2.9Br0.1,1.73,PMACl,0.72,PSP,2.3,,,Me-4PACz,0.198,py3,0.132,,,,,,,1200,10,4700,30,9,180,100,25,,,,,,,,,,,,,,,2.59359,26.7965,0.42961,22.5293,6709,CH1,v1,
26834,20250108,55,Cs0.05MA0.16FA0.79PbI2.9Br0.1,1.73,PMACl,0.72,PSP,2.3,,,Me-4PACz,0.198,py3,0.132,,,,,,,1200,10,4700,30,9,180,100,25,,,,,,,,,,,,,,,16.8768,67.984,1.07681,23.0538,6709,CH2,v1,
26835,20250108,55,Cs0.05MA0.16FA0.79PbI2.9Br0.1,1.73,PMACl,0.72,PSP,2.3,,,Me-4PACz,0.198,py3,0.132,,,,,,,1200,10,4700,30,9,180,100,25,,,,,,,,,,,,,,,7.04e+39,-8.58e+40,-9.6e-05,85.1382,6709,CH3,v1,
26836,20250108,55,Cs0.05MA0.16FA0.79PbI2.9Br0.1,1.73,PMACl,0.72,PSP,2.3,,,Me-4PACz,0.198,py3,0.132,,,,,,,1200,10,4700,30,9,180,100,25,,,,,,,,,,,,,,,17.3106,70.4656,1.02617,23.9395,6709,CH4,v1,
26837,20250108,55,Cs0.05MA0.16FA0.79PbI2.9Br0.1,1.73,PMACl,0.72,PSP,2.3,,,Me-4PACz,0.198,py3,0.132,,,,,,,1000,10,5000,30,9,200,110,25,,,,,,,,,,,,,,,17.01,69.7245,1.08325,22.5211,6710,CH1,v1,
26838,20250108,55,Cs0.05MA0.16FA0.79PbI2.9Br0.1,1.73,PMACl,0.72,PSP,2.3,,,Me-4PACz,0.198,py3,0.132,,,,,,,1000,10,5000,30,9,200,110,25,,,,,,,,,,,,,,,1.07e+40,9.44e+40,0.055267,206.051,6710,CH2,v1,
26839,20250108,55,Cs0.05MA0.16FA0.79PbI2.9Br0.1,1.73,PMACl,0.72,PSP,2.3,,,Me-4PACz,0.198,py3,0.132,,,,,,,1000,10,5000,30,9,200,110,25,,,,,,,,,,,,,,,2.21e+40,2.5e+41,0.056115,157.053,6710,CH3,v1,
26840,20250108,55,Cs0.05MA0.16FA0.79PbI2.9Br0.1,1.73,PMACl,0.72,PSP,2.3,,,Me-4PACz,0.198,py3,0.132,,,,,,,1000,10,5000,30,9,200,110,25,,,,,,,,,,,,,,,0.745099,25.0245,0.131658,22.6153,6710,CH4,v1,
26841,20250108,55,Cs0.05MA0.16FA0.79PbI2.9Br0.1,1.73,PMACl,0.72,PSP,2.3,,,Me-4PACz,0.198,py3,0.132,,,,,,,1000,10,5000,30,10,200,110,30,,,,,,,,,,,,,,,7.05737,25.8675,0.827291,32.9785,6711,CH1,v1,
26842,20250108,55,Cs0.05MA0.16FA0.79PbI2.9Br0.1,1.73,PMACl,0.72,PSP,2.3,,,Me-4PACz,0.198,py3,0.132,,,,,,,1000,10,5000,30,10,200,110,30,,,,,,,,,,,,,,,15.9464,52.1467,0.901019,33.9393,6711,CH2,v1,
26843,20250108,55,Cs0.05MA0.16FA0.79PbI2.9Br0.1,1.73,PMACl,0.72,PSP,2.3,,,Me-4PACz,0.198,py3,0.132,,,,,,,1000,10,5000,30,10,200,110,30,,,,,,,,,,,,,,,15.7909,52.8232,1.03004,29.0221,6711,CH3,v1,
26844,20250108,55,Cs0.05MA0.16FA0.79PbI2.9Br0.1,1.73,PMACl,0.72,PSP,2.3,,,Me-4PACz,0.198,py3,0.132,,,,,,,1000,10,5000,30,10,200,110,30,,,,,,,,,,,,,,,16.1047,62.9354,1.06607,24.0032,6711,CH4,v1,
26845,20250108,55,Cs0.05MA0.16FA0.79PbI2.9Br0.1,1.73,PMACl,0.72,PSP,2.3,,,Me-4PACz,0.198,py3,0.132,,,,,,,1000,10,5000,30,6,160,110,25,,,,,,,,,,,,,,,2.81803,26.1762,0.425629,25.2935,6712,CH1,v1,
26846,20250108,55,Cs0.05MA0.16FA0.79PbI2.9Br0.1,1.73,PMACl,0.72,PSP,2.3,,,Me-4PACz,0.198,py3,0.132,,,,,,,1000,10,5000,30,6,160,110,25,,,,,,,,,,,,,,,9.33442,482.463,-5.6e-05,-34.3023,6712,CH2,v1,
26847,20250108,55,Cs0.05MA0.16FA0.79PbI2.9Br0.1,1.73,PMACl,0.72,PSP,2.3,,,Me-4PACz,0.198,py3,0.132,,,,,,,1000,10,5000,30,6,160,110,25,,,,,,,,,,,,,,,1.27e+39,-5.62e+40,-8.9e-05,25.4335,6712,CH3,v1,
26848,20250108,55,Cs0.05MA0.16FA0.79PbI2.9Br0.1,1.73,PMACl,0.72,PSP,2.3,,,Me-4PACz,0.198,py3,0.132,,,,,,,1000,10,5000,30,6,160,110,25,,,,,,,,,,,,,,,2.82e-05,0.0479921,0.005958,9.85128,6712,CH4,v1,
26849,20250108,55,Cs0.05MA0.16FA0.79PbI2.9Br0.1,1.73,PMACl,0.72,PSP,2.3,,,MeO-2PACz,0.11,DMACPA,0.22,,,,,,,1000,10,5000,30,9,200,110,25,,,,,,,,,,,,,,,17.5647,70.9129,1.07911,22.9535,6713,CH1,v1,
26850,20250108,55,Cs0.05MA0.16FA0.79PbI2.9Br0.1,1.73,PMACl,0.72,PSP,2.3,,,MeO-2PACz,0.11,DMACPA,0.22,,,,,,,1000,10,5000,30,9,200,110,25,,,,,,,,,,,,,,,18.055,69.6045,1.08294,23.9528,6713,CH2,v1,
26851,20250108,55,Cs0.05MA0.16FA0.79PbI2.9Br0.1,1.73,PMACl,0.72,PSP,2.3,,,MeO-2PACz,0.11,DMACPA,0.22,,,,,,,1000,10,5000,30,9,200,110,25,,,,,,,,,,,,,,,0.262822,23.4153,0.054084,20.7537,6713,CH3,v1,
26852,20250108,55,Cs0.05MA0.16FA0.79PbI2.9Br0.1,1.73,PMACl,0.72,PSP,2.3,,,MeO-2PACz,0.11,DMACPA,0.22,,,,,,,1000,10,5000,30,9,200,110,25,,,,,,,,,,,,,,,18.5254,70.6533,1.08152,24.2438,6713,CH4,v1,
26853,20250108,55,Cs0.05MA0.16FA0.79PbI2.9Br0.1,1.73,PMACl,0.72,PSP,2.3,,,MeO-2PACz,0.11,DMACPA,0.22,,,,,,,1000,10,5000,30,6,160,110,25,,,,,,,,,,,,,,,2.15e-05,0.0639423,0.002795,12.0485,6714,CH1,v1,
26854,20250108,55,Cs0.05MA0.16FA0.79PbI2.9Br0.1,1.73,PMACl,0.72,PSP,2.3,,,MeO-2PACz,0.11,DMACPA,0.22,,,,,,,1000,10,5000,30,6,160,110,25,,,,,,,,,,,,,,,4.62692,25.7173,0.591394,30.4221,6714,CH2,v1,
26855,20250108,55,Cs0.05MA0.16FA0.79PbI2.9Br0.1,1.73,PMACl,0.72,PSP,2.3,,,MeO-2PACz,0.11,DMACPA,0.22,,,,,,,1000,10,5000,30,6,160,110,25,,,,,,,,,,,,,,,3.26e+40,6.41e+40,0.211,241.002,6714,CH3,v1,
26856,20250108,55,Cs0.05MA0.16FA0.79PbI2.9Br0.1,1.73,PMACl,0.72,PSP,2.3,,,MeO-2PACz,0.11,DMACPA,0.22,,,,,,,1000,10,5000,30,6,160,110,25,,,,,,,,,,,,,,,2e-05,0.0291745,0.006127,11.1855,6714,CH4,v1,
26857,20250108,55,Cs0.05MA0.16FA0.79PbI2.9Br0.1,1.73,PMACl,0.72,PSP,2.3,,,MeO-2PACz,0.11,DMACPA,0.22,,,,,,,1000,10,5000,30,7,160,110,25,,,,,,,,,,,,,,,7.51e-05,0.0796147,0.00288,32.7586,6715,CH1,v1,
26858,20250108,55,Cs0.05MA0.16FA0.79PbI2.9Br0.1,1.73,PMACl,0.72,PSP,2.3,,,MeO-2PACz,0.11,DMACPA,0.22,,,,,,,1000,10,5000,30,7,160,110,25,,,,,,,,,,,,,,,30.8805,5666.84,0.003238,168.301,6715,CH2,v1,
26859,20250108,55,Cs0.05MA0.16FA0.79PbI2.9Br0.1,1.73,PMACl,0.72,PSP,2.3,,,MeO-2PACz,0.11,DMACPA,0.22,,,,,,,1000,10,5000,30,7,160,110,25,,,,,,,,,,,,,,,1053.93,-7025930.0,-1e-06,13.9032,6715,CH3,v1,
26860,20250108,55,Cs0.05MA0.16FA0.79PbI2.9Br0.1,1.73,PMACl,0.72,PSP,2.3,,,MeO-2PACz,0.11,DMACPA,0.22,,,,,,,1000,10,5000,30,7,160,110,25,,,,,,,,,,,,,,,395.343,9343.73,0.093059,45.4669,6715,CH4,v1,
26861,20250108,55,Cs0.05MA0.16FA0.79PbI2.9Br0.1,1.73,PMACl,0.72,PSP,2.3,,,MeO-2PACz,0.11,DMACPA,0.22,,,,,,,1200,12,5800,28,12,170,110,30,,,,,,,,,,,,,,,0.183163,25.0735,0.059846,12.2064,6716,CH1,v1,
26862,20250108,55,Cs0.05MA0.16FA0.79PbI2.9Br0.1,1.73,PMACl,0.72,PSP,2.3,,,MeO-2PACz,0.11,DMACPA,0.22,,,,,,,1200,12,5800,28,12,170,110,30,,,,,,,,,,,,,,,4.58574,37.0631,0.586907,21.0814,6716,CH2,v1,
26863,20250108,55,Cs0.05MA0.16FA0.79PbI2.9Br0.1,1.73,PMACl,0.72,PSP,2.3,,,MeO-2PACz,0.11,DMACPA,0.22,,,,,,,1200,12,5800,28,12,170,110,30,,,,,,,,,,,,,,,1.74865,46.9377,0.191897,19.4139,6716,CH3,v1,
26864,20250108,55,Cs0.05MA0.16FA0.79PbI2.9Br0.1,1.73,PMACl,0.72,PSP,2.3,,,MeO-2PACz,0.11,DMACPA,0.22,,,,,,,1200,12,5800,28,12,170,110,30,,,,,,,,,,,,,,,0.10523,23.9796,0.032748,13.4003,6716,CH4,v1,
26865,20250108,55,Cs0.05MA0.16FA0.79PbI2.9Br0.1,1.73,MACl,7.0,PMACl,0.7,,,Me-2PACz,0.248,py3,0.083,,,,,,,1000,10,5000,30,8,160,100,25,,,,,,,,,,,,,,,19.0246,72.6154,1.05248,24.8929,6717,CH1,v1,
26866,20250108,55,Cs0.05MA0.16FA0.79PbI2.9Br0.1,1.73,MACl,7.0,PMACl,0.7,,,Me-2PACz,0.248,py3,0.083,,,,,,,1000,10,5000,30,8,160,100,25,,,,,,,,,,,,,,,19.5738,72.7361,1.05361,25.5414,6717,CH2,v1,
26867,20250108,55,Cs0.05MA0.16FA0.79PbI2.9Br0.1,1.73,MACl,7.0,PMACl,0.7,,,Me-2PACz,0.248,py3,0.083,,,,,,,1000,10,5000,30,8,160,100,25,,,,,,,,,,,,,,,2.48e+39,9.83e+39,1.00461,25.1335,6717,CH3,v1,
26868,20250108,55,Cs0.05MA0.16FA0.79PbI2.9Br0.1,1.73,MACl,7.0,PMACl,0.7,,,Me-2PACz,0.248,py3,0.083,,,,,,,1000,10,5000,30,8,160,100,25,,,,,,,,,,,,,,,19.0657,71.6845,1.05151,25.2937,6717,CH4,v1,
26869,20250108,55,Cs0.05MA0.16FA0.79PbI2.9Br0.1,1.73,MACl,7.0,PMACl,0.7,,,Me-2PACz,0.248,py3,0.083,,,,,,,1000,10,5000,30,6,160,110,25,,,,,,,,,,,,,,,5.15808,28.4502,0.744523,24.3514,6718,CH1,v1,
26870,20250108,55,Cs0.05MA0.16FA0.79PbI2.9Br0.1,1.73,MACl,7.0,PMACl,0.7,,,Me-2PACz,0.248,py3,0.083,,,,,,,1000,10,5000,30,6,160,110,25,,,,,,,,,,,,,,,19.1709,74.3427,1.05338,24.4806,6718,CH2,v1,
26871,20250108,55,Cs0.05MA0.16FA0.79PbI2.9Br0.1,1.73,MACl,7.0,PMACl,0.7,,,Me-2PACz,0.248,py3,0.083,,,,,,,1000,10,5000,30,6,160,110,25,,,,,,,,,,,,,,,1.61393,24.7196,0.274167,23.8138,6718,CH3,v1,
26872,20250108,55,Cs0.05MA0.16FA0.79PbI2.9Br0.1,1.73,MACl,7.0,PMACl,0.7,,,Me-2PACz,0.248,py3,0.083,,,,,,,1000,10,5000,30,6,160,110,25,,,,,,,,,,,,,,,18.6616,78.7747,0.970729,24.4042,6718,CH4,v1,
26873,20250108,55,Cs0.05MA0.16FA0.79PbI2.9Br0.1,1.73,MACl,7.0,PMACl,0.7,,,Me-2PACz,0.248,py3,0.083,,,,,,,1000,10,5000,30,10,180,110,30,,,,,,,,,,,,,,,0.258769,23.9749,0.049615,21.7543,6719,CH1,v1,
26874,20250108,55,Cs0.05MA0.16FA0.79PbI2.9Br0.1,1.73,MACl,7.0,PMACl,0.7,,,Me-2PACz,0.248,py3,0.083,,,,,,,1000,10,5000,30,10,180,110,30,,,,,,,,,,,,,,,0.0462377,19.8459,0.014526,16.039,6719,CH2,v1,
26875,20250108,55,Cs0.05MA0.16FA0.79PbI2.9Br0.1,1.73,MACl,7.0,PMACl,0.7,,,Me-2PACz,0.248,py3,0.083,,,,,,,1000,10,5000,30,10,180,110,30,,,,,,,,,,,,,,,1.21e+40,-3.52e+42,-1.7e-05,20.38,6719,CH3,v1,
26876,20250108,55,Cs0.05MA0.16FA0.79PbI2.9Br0.1,1.73,MACl,7.0,PMACl,0.7,,,Me-2PACz,0.248,py3,0.083,,,,,,,1000,10,5000,30,10,180,110,30,,,,,,,,,,,,,,,0.032381,12.5196,0.012311,21.0083,6719,CH4,v1,
26877,20250108,55,Cs0.05MA0.16FA0.79PbI2.9Br0.1,1.73,MACl,7.0,PMACl,0.7,,,Me-2PACz,0.248,py3,0.083,,,,,,,1000,10,5000,30,6,200,100,25,,,,,,,,,,,,,,,18.4397,71.8228,1.05953,24.2313,6720,CH1,v1,
26878,20250108,55,Cs0.05MA0.16FA0.79PbI2.9Br0.1,1.73,MACl,7.0,PMACl,0.7,,,Me-2PACz,0.248,py3,0.083,,,,,,,1000,10,5000,30,6,200,100,25,,,,,,,,,,,,,,,18.7857,71.9498,1.06385,24.5424,6720,CH2,v1,
26879,20250108,55,Cs0.05MA0.16FA0.79PbI2.9Br0.1,1.73,MACl,7.0,PMACl,0.7,,,Me-2PACz,0.248,py3,0.083,,,,,,,1000,10,5000,30,6,200,100,25,,,,,,,,,,,,,,,13.2609,70.3817,0.801549,23.5062,6720,CH3,v1,
26880,20250108,55,Cs0.05MA0.16FA0.79PbI2.9Br0.1,1.73,MACl,7.0,PMACl,0.7,,,Me-2PACz,0.248,py3,0.083,,,,,,,1000,10,5000,30,6,200,100,25,,,,,,,,,,,,,,,14.7773,70.3117,0.861744,24.3887,6720,CH4,v1,
26881,20250108,55,Cs0.05MA0.16FA0.79PbI2.9Br0.1,1.73,MACl,7.0,PMACl,0.7,,,Me-4PACz,0.132,2PACz,0.198,,,,,,,1000,10,4700,30,6,160,115,30,,,,,,,,,,,,,,,20.3279,74.3934,1.07536,25.4101,6721,CH1,v1,
26882,20250108,55,Cs0.05MA0.16FA0.79PbI2.9Br0.1,1.73,MACl,7.0,PMACl,0.7,,,Me-4PACz,0.132,2PACz,0.198,,,,,,,1000,10,4700,30,6,160,115,30,,,,,,,,,,,,,,,15.1478,56.432,1.03402,25.9596,6721,CH2,v1,
26883,20250108,55,Cs0.05MA0.16FA0.79PbI2.9Br0.1,1.73,MACl,7.0,PMACl,0.7,,,Me-4PACz,0.132,2PACz,0.198,,,,,,,1000,10,4700,30,6,160,115,30,,,,,,,,,,,,,,,1456.73,280.655,-0.001428,-363.598,6721,CH3,v1,
26884,20250108,55,Cs0.05MA0.16FA0.79PbI2.9Br0.1,1.73,MACl,7.0,PMACl,0.7,,,Me-4PACz,0.132,2PACz,0.198,,,,,,,1000,10,4700,30,6,160,115,30,,,,,,,,,,,,,,,20.3346,78.7082,0.998881,25.8643,6721,CH4,v1,
26885,20250108,55,Cs0.05MA0.16FA0.79PbI2.9Br0.1,1.73,MACl,7.0,PMACl,0.7,,,Me-4PACz,0.132,2PACz,0.198,,,,,,,1000,10,5000,30,6,160,110,25,,,,,,,,,,,,,,,6.29e-05,9.83187,0.000204,3.13104,6722,CH1,v1,
26886,20250108,55,Cs0.05MA0.16FA0.79PbI2.9Br0.1,1.73,MACl,7.0,PMACl,0.7,,,Me-4PACz,0.132,2PACz,0.198,,,,,,,1000,10,5000,30,6,160,110,25,,,,,,,,,,,,,,,16.9216,60.4614,1.03426,27.0604,6722,CH2,v1,
26887,20250108,55,Cs0.05MA0.16FA0.79PbI2.9Br0.1,1.73,MACl,7.0,PMACl,0.7,,,Me-4PACz,0.132,2PACz,0.198,,,,,,,1000,10,5000,30,6,160,110,25,,,,,,,,,,,,,,,19.1036,1879.81,-7.6e-05,-13.3108,6722,CH3,v1,
