Repository: MI-Materials-Intelligence/Recipe-Language-Model

# Learning Layer

## Overview

In the learning layer, the formulas and parameters are encoded and then tokenised into recipes as inputs. Through atomic skills of data extraction, cleaning, and matching, these data are organised into standardised datasets, providing the basis for RLM training and iterative recipe refinement.

Key Atomic Skills:
- **Cleaning**: Preprocessing and outlier cleaning
- **Matching**: Matching data pairs based on variables
- **Extraction**: Data extraction from robotic boxes

File: seven_ai_layers_robotics/learning/data/data50764_from_db.csv (part 115 of 253)
No,date,rank,Formula PVK,Concentration PVK,Formula Additive 1,Concentration Additive 1,Formula Additive 2,Concentration Additive 2,Formula Additive 3,Concentration Additive 3,Formula SAM 1,Concentration SAM 1,Formula SAM 2,Concentration SAM 2,Formula SAM 3,Concentration SAM 3,Spin Coating Speed SAM,Spin Coating Time SAM,Annealed Temperature SAM,Annealed Time SAM,Spin Coating Speed PVK 1,Spin Coating Time PVK 1,Spin Coating Speed PVK 2,Spin Coating Time PVK 2,Antisolvent Dropping Timing,Antisolvent Volume,Annealed Temperature PVK,Annealed Time PVK,Formula Passivator 1,Concentration Passivator 1,Formula Passivator 2,Concentration Passivator 2,Formula Passivator 3,Concentration Passivator 3,Formula Passivator 4,Concentration Passivator 4,Spin Coating Speed Passivator,Spin Coating Time Passivator,Passivator Dropping Timing,Passivator Volume,Annealed Temperature Passivator,Annealed Time Passivator,PCE,FF,Voc,Jsc,Product,Channel,From,upload_time
26888,20250108,55,Cs0.05MA0.16FA0.79PbI2.9Br0.1,1.73,MACl,7.0,PMACl,0.7,,,Me-4PACz,0.132,2PACz,0.198,,,,,,,1000,10,5000,30,6,160,110,25,,,,,,,,,,,,,,,0.281626,61.0162,0.02417,19.0965,6722,CH4,v1,
26889,20250108,55,Cs0.05MA0.16FA0.79PbI2.9Br0.1,1.73,MACl,7.0,PMACl,0.7,,,Me-2PACz,0.248,py3,0.083,,,,,,,1000,10,5000,30,12,160,110,25,,,,,,,,,,,,,,,9.49602,40.4164,0.958936,24.5016,6723,CH1,v1,
26890,20250108,55,Cs0.05MA0.16FA0.79PbI2.9Br0.1,1.73,MACl,7.0,PMACl,0.7,,,Me-2PACz,0.248,py3,0.083,,,,,,,1000,10,5000,30,12,160,110,25,,,,,,,,,,,,,,,17.864,74.3821,0.978415,24.5464,6723,CH2,v1,
26891,20250108,55,Cs0.05MA0.16FA0.79PbI2.9Br0.1,1.73,MACl,7.0,PMACl,0.7,,,Me-2PACz,0.248,py3,0.083,,,,,,,1000,10,5000,30,12,160,110,25,,,,,,,,,,,,,,,3.28e+40,-6.33e+40,0.302905,-171.091,6723,CH3,v1,
26892,20250108,55,Cs0.05MA0.16FA0.79PbI2.9Br0.1,1.73,MACl,7.0,PMACl,0.7,,,Me-2PACz,0.248,py3,0.083,,,,,,,1000,10,5000,30,12,160,110,25,,,,,,,,,,,,,,,13.4192,91.0971,0.607106,24.2638,6723,CH4,v1,
26893,20250108,55,Cs0.05MA0.16FA0.79PbI2.9Br0.1,1.73,MACl,7.0,PMACl,0.7,,,Me-2PACz,0.248,py3,0.083,,,,,,,1000,10,5000,30,8,220,110,25,,,,,,,,,,,,,,,0.318713,24.6525,0.061442,21.0412,6724,CH1,v1,
26894,20250108,55,Cs0.05MA0.16FA0.79PbI2.9Br0.1,1.73,MACl,7.0,PMACl,0.7,,,Me-2PACz,0.248,py3,0.083,,,,,,,1000,10,5000,30,8,220,110,25,,,,,,,,,,,,,,,0.238714,24.4714,0.045812,21.2931,6724,CH2,v1,
26895,20250108,55,Cs0.05MA0.16FA0.79PbI2.9Br0.1,1.73,MACl,7.0,PMACl,0.7,,,Me-2PACz,0.248,py3,0.083,,,,,,,1000,10,5000,30,8,220,110,25,,,,,,,,,,,,,,,4.18e+40,803.068,2.21e+34,235.195,6724,CH3,v1,
26896,20250108,55,Cs0.05MA0.16FA0.79PbI2.9Br0.1,1.73,MACl,7.0,PMACl,0.7,,,Me-2PACz,0.248,py3,0.083,,,,,,,1000,10,5000,30,8,220,110,25,,,,,,,,,,,,,,,18.9654,74.7257,1.06483,23.8348,6724,CH4,v1,
26897,20250108,55,Cs0.05MA0.16FA0.79PbI2.9Br0.1,1.73,MACl,7.0,PMACl,0.7,,,Me-4PACz,0.165,py3,0.165,,,,,,,1000,10,5000,40,8,200,100,30,,,,,,,,,,,,,,,0.154071,23.2241,0.032188,20.6107,6725,CH1,v1,
26898,20250108,55,Cs0.05MA0.16FA0.79PbI2.9Br0.1,1.73,MACl,7.0,PMACl,0.7,,,Me-4PACz,0.165,py3,0.165,,,,,,,1000,10,5000,40,8,200,100,30,,,,,,,,,,,,,,,19.6699,73.4973,1.08905,24.5743,6725,CH2,v1,
26899,20250108,55,Cs0.05MA0.16FA0.79PbI2.9Br0.1,1.73,MACl,7.0,PMACl,0.7,,,Me-4PACz,0.165,py3,0.165,,,,,,,1000,10,5000,40,8,200,100,30,,,,,,,,,,,,,,,13.2715,64.8865,0.835379,24.484,6725,CH3,v1,
26900,20250108,55,Cs0.05MA0.16FA0.79PbI2.9Br0.1,1.73,MACl,7.0,PMACl,0.7,,,Me-4PACz,0.165,py3,0.165,,,,,,,1000,10,5000,40,8,200,100,30,,,,,,,,,,,,,,,3.79599,77.8427,0.201201,24.2369,6725,CH4,v1,
26901,20250108,55,Cs0.05MA0.16FA0.79PbI2.9Br0.1,1.73,MACl,7.0,PMACl,0.7,,,Me-4PACz,0.165,py3,0.165,,,,,,,1000,10,5000,30,8,160,100,30,,,,,,,,,,,,,,,19.5465,74.5914,1.09229,23.9907,6726,CH1,v1,
26902,20250108,55,Cs0.05MA0.16FA0.79PbI2.9Br0.1,1.73,MACl,7.0,PMACl,0.7,,,Me-4PACz,0.165,py3,0.165,,,,,,,1000,10,5000,30,8,160,100,30,,,,,,,,,,,,,,,19.0786,72.4069,1.08696,24.2412,6726,CH2,v1,
26903,20250108,55,Cs0.05MA0.16FA0.79PbI2.9Br0.1,1.73,MACl,7.0,PMACl,0.7,,,Me-4PACz,0.165,py3,0.165,,,,,,,1000,10,5000,30,8,160,100,30,,,,,,,,,,,,,,,19.5747,73.7981,1.09172,24.2963,6726,CH3,v1,
26904,20250108,55,Cs0.05MA0.16FA0.79PbI2.9Br0.1,1.73,MACl,7.0,PMACl,0.7,,,Me-4PACz,0.165,py3,0.165,,,,,,,1000,10,5000,30,8,160,100,30,,,,,,,,,,,,,,,19.3071,73.4473,1.08128,24.311,6726,CH4,v1,
26905,20250108,55,Cs0.05MA0.16FA0.79PbI2.9Br0.1,1.73,MACl,7.0,PMACl,0.7,,,Me-4PACz,0.132,2PACz,0.198,,,,,,,1000,10,5000,30,12,200,110,25,,,,,,,,,,,,,,,18.7547,72.5213,1.07666,24.0195,6727,CH1,v1,
26906,20250108,55,Cs0.05MA0.16FA0.79PbI2.9Br0.1,1.73,MACl,7.0,PMACl,0.7,,,Me-4PACz,0.132,2PACz,0.198,,,,,,,1000,10,5000,30,12,200,110,25,,,,,,,,,,,,,,,19.1715,72.4299,1.08216,24.4595,6727,CH2,v1,
26907,20250108,55,Cs0.05MA0.16FA0.79PbI2.9Br0.1,1.73,MACl,7.0,PMACl,0.7,,,Me-4PACz,0.132,2PACz,0.198,,,,,,,1000,10,5000,30,12,200,110,25,,,,,,,,,,,,,,,18.0393,91.1386,0.806535,24.5412,6727,CH3,v1,
26908,20250108,55,Cs0.05MA0.16FA0.79PbI2.9Br0.1,1.73,MACl,7.0,PMACl,0.7,,,Me-4PACz,0.132,2PACz,0.198,,,,,,,1000,10,5000,30,12,200,110,25,,,,,,,,,,,,,,,11.0163,44.343,1.01442,24.49,6727,CH4,v1,
26909,20250108,55,Cs0.05MA0.16FA0.79PbI2.9Br0.1,1.73,MACl,7.0,PMACl,0.7,,,Me-4PACz,0.132,2PACz,0.198,,,,,,,1000,10,4700,30,8,160,115,30,,,,,,,,,,,,,,,20.2459,74.6097,1.07531,25.2353,6728,CH1,v1,
26910,20250108,55,Cs0.05MA0.16FA0.79PbI2.9Br0.1,1.73,MACl,7.0,PMACl,0.7,,,Me-4PACz,0.132,2PACz,0.198,,,,,,,1000,10,4700,30,8,160,115,30,,,,,,,,,,,,,,,19.269,71.0933,1.07439,25.2272,6728,CH2,v1,
26911,20250108,55,Cs0.05MA0.16FA0.79PbI2.9Br0.1,1.73,MACl,7.0,PMACl,0.7,,,Me-4PACz,0.132,2PACz,0.198,,,,,,,1000,10,4700,30,8,160,115,30,,,,,,,,,,,,,,,17.7786,0.0,5.65e+34,-70.6428,6728,CH3,v1,
26912,20250108,55,Cs0.05MA0.16FA0.79PbI2.9Br0.1,1.73,MACl,7.0,PMACl,0.7,,,Me-4PACz,0.132,2PACz,0.198,,,,,,,1000,10,4700,30,8,160,115,30,,,,,,,,,,,,,,,20.7458,74.9443,1.08528,25.5063,6728,CH4,v1,
26913,20250108,55,Cs0.05MA0.16FA0.79PbI2.9Br0.1,1.73,MACl,7.0,PMACl,0.7,,,Me-4PACz,0.165,py3,0.165,,,,,,,1000,10,5000,30,12,160,110,25,,,,,,,,,,,,,,,18.9369,76.1977,1.07103,23.2042,6729,CH1,v1,
26914,20250108,55,Cs0.05MA0.16FA0.79PbI2.9Br0.1,1.73,MACl,7.0,PMACl,0.7,,,Me-4PACz,0.165,py3,0.165,,,,,,,1000,10,5000,30,12,160,110,25,,,,,,,,,,,,,,,19.9662,75.8475,1.07547,24.477,6729,CH2,v1,
26915,20250108,55,Cs0.05MA0.16FA0.79PbI2.9Br0.1,1.73,MACl,7.0,PMACl,0.7,,,Me-4PACz,0.165,py3,0.165,,,,,,,1000,10,5000,30,12,160,110,25,,,,,,,,,,,,,,,200.032,-999.089,0.084725,-236.312,6729,CH3,v1,
26916,20250108,55,Cs0.05MA0.16FA0.79PbI2.9Br0.1,1.73,MACl,7.0,PMACl,0.7,,,Me-4PACz,0.165,py3,0.165,,,,,,,1000,10,5000,30,12,160,110,25,,,,,,,,,,,,,,,19.9495,75.9102,1.07709,24.3995,6729,CH4,v1,
26917,20250108,55,Cs0.05MA0.16FA0.79PbI2.9Br0.1,1.73,MACl,7.0,PMACl,0.7,,,Me-4PACz,0.165,py3,0.165,,,,,,,1000,10,5000,30,10,160,110,25,,,,,,,,,,,,,,,19.3029,74.7539,1.07591,24.0001,6730,CH1,v1,
26918,20250108,55,Cs0.05MA0.16FA0.79PbI2.9Br0.1,1.73,MACl,7.0,PMACl,0.7,,,Me-4PACz,0.165,py3,0.165,,,,,,,1000,10,5000,30,10,160,110,25,,,,,,,,,,,,,,,19.3365,74.4545,1.07714,24.111,6730,CH2,v1,
26919,20250108,55,Cs0.05MA0.16FA0.79PbI2.9Br0.1,1.73,MACl,7.0,PMACl,0.7,,,Me-4PACz,0.165,py3,0.165,,,,,,,1000,10,5000,30,10,160,110,25,,,,,,,,,,,,,,,1.84e+40,4.25e+40,0.089885,482.508,6730,CH3,v1,
26920,20250108,55,Cs0.05MA0.16FA0.79PbI2.9Br0.1,1.73,MACl,7.0,PMACl,0.7,,,Me-4PACz,0.165,py3,0.165,,,,,,,1000,10,5000,30,10,160,110,25,,,,,,,,,,,,,,,5.68076,30.7923,0.751716,24.542,6730,CH4,v1,
26921,20250108,55,Cs0.05MA0.16FA0.79PbI2.9Br0.1,1.73,MACl,7.0,PMACl,0.7,,,Me-4PACz,0.165,py3,0.165,,,,,,,1000,10,5000,30,12,220,110,25,,,,,,,,,,,,,,,19.9258,73.8338,1.07659,25.0674,6731,CH1,v1,
26922,20250108,55,Cs0.05MA0.16FA0.79PbI2.9Br0.1,1.73,MACl,7.0,PMACl,0.7,,,Me-4PACz,0.165,py3,0.165,,,,,,,1000,10,5000,30,12,220,110,25,,,,,,,,,,,,,,,20.3009,73.8991,1.08195,25.3904,6731,CH2,v1,
26923,20250108,55,Cs0.05MA0.16FA0.79PbI2.9Br0.1,1.73,MACl,7.0,PMACl,0.7,,,Me-4PACz,0.165,py3,0.165,,,,,,,1000,10,5000,30,12,220,110,25,,,,,,,,,,,,,,,47.9948,0.0,5.61e+34,-257.905,6731,CH3,v1,
26924,20250108,55,Cs0.05MA0.16FA0.79PbI2.9Br0.1,1.73,MACl,7.0,PMACl,0.7,,,Me-4PACz,0.165,py3,0.165,,,,,,,1000,10,5000,30,12,220,110,25,,,,,,,,,,,,,,,20.1767,74.162,1.08257,25.1311,6731,CH4,v1,
26925,20250108,55,Cs0.05MA0.16FA0.79PbI2.9Br0.1,1.73,MACl,7.0,PMACl,0.7,,,Me-4PACz,0.165,py3,0.165,,,,,,,1000,10,5000,30,6,160,110,25,,,,,,,,,,,,,,,19.3291,73.8419,1.08051,24.226,6732,CH1,v1,
26926,20250108,55,Cs0.05MA0.16FA0.79PbI2.9Br0.1,1.73,MACl,7.0,PMACl,0.7,,,Me-4PACz,0.165,py3,0.165,,,,,,,1000,10,5000,30,6,160,110,25,,,,,,,,,,,,,,,20.2091,74.9951,1.08427,24.8529,6732,CH2,v1,
26927,20250108,55,Cs0.05MA0.16FA0.79PbI2.9Br0.1,1.73,MACl,7.0,PMACl,0.7,,,Me-4PACz,0.165,py3,0.165,,,,,,,1000,10,5000,30,6,160,110,25,,,,,,,,,,,,,,,59.2909,-24.7774,0.83833,-285.442,6732,CH3,v1,
26928,20250108,55,Cs0.05MA0.16FA0.79PbI2.9Br0.1,1.73,MACl,7.0,PMACl,0.7,,,Me-4PACz,0.165,py3,0.165,,,,,,,1000,10,5000,30,6,160,110,25,,,,,,,,,,,,,,,20.1905,74.7123,1.09287,24.7278,6732,CH4,v1,
26929,20250108,55,Cs0.05MA0.16FA0.79PbI2.9Br0.1,1.73,MACl,7.0,PMACl,0.7,,,py3,0.083,DMACPA,0.248,,,,,,,1000,15,5000,30,8,220,110,25,,,,,,,,,,,,,,,18.7201,68.9478,1.054,25.76,6733,CH1,v1,
26930,20250108,55,Cs0.05MA0.16FA0.79PbI2.9Br0.1,1.73,MACl,7.0,PMACl,0.7,,,py3,0.083,DMACPA,0.248,,,,,,,1000,15,5000,30,8,220,110,25,,,,,,,,,,,,,,,19.2749,70.9364,1.05692,25.7086,6733,CH2,v1,
26931,20250108,55,Cs0.05MA0.16FA0.79PbI2.9Br0.1,1.73,MACl,7.0,PMACl,0.7,,,py3,0.083,DMACPA,0.248,,,,,,,1000,15,5000,30,8,220,110,25,,,,,,,,,,,,,,,29.0029,-29.3714,0.923668,-106.906,6733,CH3,v1,
26932,20250108,55,Cs0.05MA0.16FA0.79PbI2.9Br0.1,1.73,MACl,7.0,PMACl,0.7,,,py3,0.083,DMACPA,0.248,,,,,,,1000,15,5000,30,8,220,110,25,,,,,,,,,,,,,,,19.3795,74.6584,1.0622,24.4374,6733,CH4,v1,
26933,20250108,55,Cs0.05MA0.16FA0.79PbI2.9Br0.1,1.73,MACl,7.0,PMACl,0.7,,,py3,0.083,DMACPA,0.248,,,,,,,1000,15,5000,35,12,220,110,25,,,,,,,,,,,,,,,19.5599,75.6285,1.06445,24.2972,6734,CH1,v1,
26934,20250108,55,Cs0.05MA0.16FA0.79PbI2.9Br0.1,1.73,MACl,7.0,PMACl,0.7,,,py3,0.083,DMACPA,0.248,,,,,,,1000,15,5000,35,12,220,110,25,,,,,,,,,,,,,,,20.0895,75.8928,1.06407,24.8769,6734,CH2,v1,
26935,20250108,55,Cs0.05MA0.16FA0.79PbI2.9Br0.1,1.73,MACl,7.0,PMACl,0.7,,,py3,0.083,DMACPA,0.248,,,,,,,1000,15,5000,35,12,220,110,25,,,,,,,,,,,,,,,6.76765,-4253.52,-7e-06,24.1419,6734,CH3,v1,
26936,20250108,55,Cs0.05MA0.16FA0.79PbI2.9Br0.1,1.73,MACl,7.0,PMACl,0.7,,,py3,0.083,DMACPA,0.248,,,,,,,1000,15,5000,35,12,220,110,25,,,,,,,,,,,,,,,19.4557,75.7959,1.05709,24.2823,6734,CH4,v1,
26937,20250108,55,Cs0.05MA0.16FA0.79PbI2.9Br0.1,1.73,MACl,7.0,PMACl,0.7,,,py3,0.083,DMACPA,0.248,,,,,,,1000,10,5000,30,12,200,110,25,,,,,,,,,,,,,,,20.1073,77.4451,1.05204,24.679,6735,CH1,v1,
26938,20250108,55,Cs0.05MA0.16FA0.79PbI2.9Br0.1,1.73,MACl,7.0,PMACl,0.7,,,py3,0.083,DMACPA,0.248,,,,,,,1000,10,5000,30,12,200,110,25,,,,,,,,,,,,,,,19.6951,89.5236,0.88147,24.9581,6735,CH2,v1,
26939,20250108,55,Cs0.05MA0.16FA0.79PbI2.9Br0.1,1.73,MACl,7.0,PMACl,0.7,,,py3,0.083,DMACPA,0.248,,,,,,,1000,10,5000,30,12,200,110,25,,,,,,,,,,,,,,,6.45e+38,-7.13672,9.91e+34,-91.2275,6735,CH3,v1,
26940,20250108,55,Cs0.05MA0.16FA0.79PbI2.9Br0.1,1.73,MACl,7.0,PMACl,0.7,,,py3,0.083,DMACPA,0.248,,,,,,,1000,10,5000,30,12,200,110,25,,,,,,,,,,,,,,,20.1613,77.4882,1.05349,24.6975,6735,CH4,v1,
26941,20250108,55,Cs0.05MA0.16FA0.79PbI2.9Br0.1,1.73,MACl,7.0,PMACl,0.7,,,py3,0.083,DMACPA,0.248,,,,,,,1000,10,5000,40,6,200,110,15,,,,,,,,,,,,,,,19.2086,75.7917,1.06544,23.7872,6736,CH1,v1,
26942,20250108,55,Cs0.05MA0.16FA0.79PbI2.9Br0.1,1.73,MACl,7.0,PMACl,0.7,,,py3,0.083,DMACPA,0.248,,,,,,,1000,10,5000,40,6,200,110,15,,,,,,,,,,,,,,,1.01257,24.5885,0.176024,23.395,6736,CH2,v1,
26943,20250108,55,Cs0.05MA0.16FA0.79PbI2.9Br0.1,1.73,MACl,7.0,PMACl,0.7,,,py3,0.083,DMACPA,0.248,,,,,,,1000,10,5000,40,6,200,110,15,,,,,,,,,,,,,,,67.2261,-24956.2,0.015514,-17.364,6736,CH3,v1,
26944,20250108,55,Cs0.05MA0.16FA0.79PbI2.9Br0.1,1.73,MACl,7.0,PMACl,0.7,,,py3,0.083,DMACPA,0.248,,,,,,,1000,10,5000,40,6,200,110,15,,,,,,,,,,,,,,,19.3086,76.6764,1.06322,23.6844,6736,CH4,v1,
26945,20250108,55,Cs0.05MA0.16FA0.79PbI2.9Br0.1,1.73,MACl,7.0,PMACl,0.7,,,py3,0.083,DMACPA,0.248,,,,,,,1000,15,5000,35,12,160,110,30,,,,,,,,,,,,,,,20.3939,78.7611,1.13159,22.8823,6737,CH1,v1,
26946,20250108,55,Cs0.05MA0.16FA0.79PbI2.9Br0.1,1.73,MACl,7.0,PMACl,0.7,,,py3,0.083,DMACPA,0.248,,,,,,,1000,15,5000,35,12,160,110,30,,,,,,,,,,,,,,,20.6493,78.8158,1.12708,23.2455,6737,CH2,v1,
26947,20250108,55,Cs0.05MA0.16FA0.79PbI2.9Br0.1,1.73,MACl,7.0,PMACl,0.7,,,py3,0.083,DMACPA,0.248,,,,,,,1000,15,5000,35,12,160,110,30,,,,,,,,,,,,,,,16.4207,64.8315,1.09012,23.2344,6737,CH3,v1,
26948,20250108,55,Cs0.05MA0.16FA0.79PbI2.9Br0.1,1.73,MACl,7.0,PMACl,0.7,,,py3,0.083,DMACPA,0.248,,,,,,,1000,15,5000,35,12,160,110,30,,,,,,,,,,,,,,,19.4608,77.7147,1.0952,22.8647,6737,CH4,v1,
26949,20250108,55,Cs0.05MA0.16FA0.79PbI2.9Br0.1,1.73,MACl,7.0,PMACl,0.7,,,py3,0.083,DMACPA,0.248,,,,,,,1000,15,5000,35,10,160,105,30,,,,,,,,,,,,,,,19.0298,74.1095,1.09371,23.4778,6738,CH1,v1,
26950,20250108,55,Cs0.05MA0.16FA0.79PbI2.9Br0.1,1.73,MACl,7.0,PMACl,0.7,,,py3,0.083,DMACPA,0.248,,,,,,,1000,15,5000,35,10,160,105,30,,,,,,,,,,,,,,,16.9999,66.3982,1.08101,23.6842,6738,CH2,v1,
26951,20250108,55,Cs0.05MA0.16FA0.79PbI2.9Br0.1,1.73,MACl,7.0,PMACl,0.7,,,py3,0.083,DMACPA,0.248,,,,,,,1000,15,5000,35,10,160,105,30,,,,,,,,,,,,,,,7.77244,0.0,1.62e+34,67.2742,6738,CH3,v1,
26952,20250108,55,Cs0.05MA0.16FA0.79PbI2.9Br0.1,1.73,MACl,7.0,PMACl,0.7,,,py3,0.083,DMACPA,0.248,,,,,,,1000,15,5000,35,10,160,105,30,,,,,,,,,,,,,,,20.2248,75.9831,1.11266,23.9224,6738,CH4,v1,
26953,20250108,55,Cs0.05MA0.16FA0.79PbI2.9Br0.1,1.73,MACl,7.0,PMACl,0.7,,,py3,0.083,DMACPA,0.248,,,,,,,1000,15,5000,30,6,160,110,30,,,,,,,,,,,,,,,20.8232,78.0501,1.10298,24.1884,6739,CH1,v1,
26954,20250108,55,Cs0.05MA0.16FA0.79PbI2.9Br0.1,1.73,MACl,7.0,PMACl,0.7,,,py3,0.083,DMACPA,0.248,,,,,,,1000,15,5000,30,6,160,110,30,,,,,,,,,,,,,,,20.9584,77.5331,1.09282,24.7355,6739,CH2,v1,
26955,20250108,55,Cs0.05MA0.16FA0.79PbI2.9Br0.1,1.73,MACl,7.0,PMACl,0.7,,,py3,0.083,DMACPA,0.248,,,,,,,1000,15,5000,30,6,160,110,30,,,,,,,,,,,,,,,21.3695,77.7771,1.10936,24.7668,6739,CH3,v1,
26956,20250108,55,Cs0.05MA0.16FA0.79PbI2.9Br0.1,1.73,MACl,7.0,PMACl,0.7,,,py3,0.083,DMACPA,0.248,,,,,,,1000,15,5000,30,6,160,110,30,,,,,,,,,,,,,,,20.9779,77.7383,1.10053,24.5202,6739,CH4,v1,
26957,20250108,55,Cs0.05MA0.16FA0.79PbI2.9Br0.1,1.73,MACl,7.0,PMACl,0.7,,,py3,0.083,DMACPA,0.248,,,,,,,1000,15,5000,35,10,180,110,20,,,,,,,,,,,,,,,20.1706,78.575,1.11358,23.0522,6740,CH1,v1,
26958,20250108,55,Cs0.05MA0.16FA0.79PbI2.9Br0.1,1.73,MACl,7.0,PMACl,0.7,,,py3,0.083,DMACPA,0.248,,,,,,,1000,15,5000,35,10,180,110,20,,,,,,,,,,,,,,,16.1862,62.7669,1.08582,23.7496,6740,CH2,v1,
26959,20250108,55,Cs0.05MA0.16FA0.79PbI2.9Br0.1,1.73,MACl,7.0,PMACl,0.7,,,py3,0.083,DMACPA,0.248,,,,,,,1000,15,5000,35,10,180,110,20,,,,,,,,,,,,,,,1.58e+39,2.6e+40,0.341593,17.8255,6740,CH3,v1,
26960,20250108,55,Cs0.05MA0.16FA0.79PbI2.9Br0.1,1.73,MACl,7.0,PMACl,0.7,,,py3,0.083,DMACPA,0.248,,,,,,,1000,15,5000,35,10,180,110,20,,,,,,,,,,,,,,,17.7427,71.1047,1.05686,23.6104,6740,CH4,v1,
26961,20250108,55,Cs0.1FA0.9PbI2.8Br0.2,1.5,MACl,3.5,PACl,12.0,,,Me-2PACz,0.132,DMACPA,0.198,,,,,,,1000,10,4700,35,8,200,115,30,,,,,,,,,,,,,,,20.4663,77.9823,1.12308,23.3686,6741,CH1,v1,
26962,20250108,55,Cs0.1FA0.9PbI2.8Br0.2,1.5,MACl,3.5,PACl,12.0,,,Me-2PACz,0.132,DMACPA,0.198,,,,,,,1000,10,4700,35,8,200,115,30,,,,,,,,,,,,,,,20.6519,82.4604,1.06165,23.5903,6741,CH2,v1,
26963,20250108,55,Cs0.1FA0.9PbI2.8Br0.2,1.5,MACl,3.5,PACl,12.0,,,Me-2PACz,0.132,DMACPA,0.198,,,,,,,1000,10,4700,35,8,200,115,30,,,,,,,,,,,,,,,20.8029,79.525,1.10072,23.7654,6741,CH3,v1,
26964,20250108,55,Cs0.1FA0.9PbI2.8Br0.2,1.5,MACl,3.5,PACl,12.0,,,Me-2PACz,0.132,DMACPA,0.198,,,,,,,1000,10,4700,35,8,200,115,30,,,,,,,,,,,,,,,20.4667,77.7499,1.1222,23.4574,6741,CH4,v1,
26965,20250108,55,Cs0.1FA0.9PbI2.8Br0.2,1.5,MACl,3.5,PACl,12.0,,,Me-2PACz,0.132,DMACPA,0.198,,,,,,,1000,7,4700,30,8,200,110,30,,,,,,,,,,,,,,,19.1053,74.6667,1.11184,23.0135,6742,CH1,v1,
26966,20250108,55,Cs0.1FA0.9PbI2.8Br0.2,1.5,MACl,3.5,PACl,12.0,,,Me-2PACz,0.132,DMACPA,0.198,,,,,,,1000,7,4700,30,8,200,110,30,,,,,,,,,,,,,,,18.0722,92.833,0.834715,23.3222,6742,CH2,v1,
26967,20250108,55,Cs0.1FA0.9PbI2.8Br0.2,1.5,MACl,3.5,PACl,12.0,,,Me-2PACz,0.132,DMACPA,0.198,,,,,,,1000,7,4700,30,8,200,110,30,,,,,,,,,,,,,,,52.3379,237.406,-0.00012,-184.317,6742,CH3,v1,
26968,20250108,55,Cs0.1FA0.9PbI2.8Br0.2,1.5,MACl,3.5,PACl,12.0,,,Me-2PACz,0.132,DMACPA,0.198,,,,,,,1000,7,4700,30,8,200,110,30,,,,,,,,,,,,,,,19.4511,75.1472,1.09652,23.6055,6742,CH4,v1,
26969,20250108,55,Cs0.1FA0.9PbI2.8Br0.2,1.5,MACl,3.5,PACl,12.0,,,Me-2PACz,0.132,DMACPA,0.198,,,,,,,1200,10,5000,30,8,200,110,30,,,,,,,,,,,,,,,19.6584,75.9493,1.12226,23.0637,6743,CH1,v1,
26970,20250108,55,Cs0.1FA0.9PbI2.8Br0.2,1.5,MACl,3.5,PACl,12.0,,,Me-2PACz,0.132,DMACPA,0.198,,,,,,,1200,10,5000,30,8,200,110,30,,,,,,,,,,,,,,,19.8043,75.2432,1.11301,23.6479,6743,CH2,v1,
26971,20250108,55,Cs0.1FA0.9PbI2.8Br0.2,1.5,MACl,3.5,PACl,12.0,,,Me-2PACz,0.132,DMACPA,0.198,,,,,,,1200,10,5000,30,8,200,110,30,,,,,,,,,,,,,,,16.7198,95.3283,0.738807,23.7399,6743,CH3,v1,
26972,20250108,55,Cs0.1FA0.9PbI2.8Br0.2,1.5,MACl,3.5,PACl,12.0,,,Me-2PACz,0.132,DMACPA,0.198,,,,,,,1200,10,5000,30,8,200,110,30,,,,,,,,,,,,,,,20.0036,76.2883,1.11963,23.4193,6743,CH4,v1,
26973,20250108,55,Cs0.1FA0.9PbI2.8Br0.2,1.5,MACl,3.5,PACl,12.0,,,Me-2PACz,0.132,DMACPA,0.198,,,,,,,1300,15,5600,35,11,230,120,20,,,,,,,,,,,,,,,19.4205,73.9938,1.1115,23.6133,6744,CH1,v1,
26974,20250108,55,Cs0.1FA0.9PbI2.8Br0.2,1.5,MACl,3.5,PACl,12.0,,,Me-2PACz,0.132,DMACPA,0.198,,,,,,,1300,15,5600,35,11,230,120,20,,,,,,,,,,,,,,,3.16e+40,4.66e+41,-9.4e-05,-71.8898,6744,CH2,v1,
26975,20250108,55,Cs0.1FA0.9PbI2.8Br0.2,1.5,MACl,3.5,PACl,12.0,,,Me-2PACz,0.132,DMACPA,0.198,,,,,,,1300,15,5600,35,11,230,120,20,,,,,,,,,,,,,,,357.015,42677.1,0.03579,23.3737,6744,CH3,v1,
26976,20250108,55,Cs0.1FA0.9PbI2.8Br0.2,1.5,MACl,3.5,PACl,12.0,,,Me-2PACz,0.132,DMACPA,0.198,,,,,,,1300,15,5600,35,11,230,120,20,,,,,,,,,,,,,,,20.1313,77.3059,1.11346,23.3875,6744,CH4,v1,
26977,20250108,55,Cs0.1FA0.9PbI2.8Br0.2,1.5,MACl,3.5,PACl,12.0,,,Me-2PACz,0.132,DMACPA,0.198,,,,,,,1000,7,4700,27,6,200,110,30,,,,,,,,,,,,,,,20.4792,79.8168,1.09342,23.4657,6745,CH1,v1,
26978,20250108,55,Cs0.1FA0.9PbI2.8Br0.2,1.5,MACl,3.5,PACl,12.0,,,Me-2PACz,0.132,DMACPA,0.198,,,,,,,1000,7,4700,27,6,200,110,30,,,,,,,,,,,,,,,0.895882,21.4275,0.186867,22.3741,6745,CH2,v1,
26979,20250108,55,Cs0.1FA0.9PbI2.8Br0.2,1.5,MACl,3.5,PACl,12.0,,,Me-2PACz,0.132,DMACPA,0.198,,,,,,,1000,7,4700,27,6,200,110,30,,,,,,,,,,,,,,,18.1114,-723.888,-0.000108,23.094,6745,CH3,v1,
26980,20250108,55,Cs0.1FA0.9PbI2.8Br0.2,1.5,MACl,3.5,PACl,12.0,,,Me-2PACz,0.132,DMACPA,0.198,,,,,,,1000,7,4700,27,6,200,110,30,,,,,,,,,,,,,,,18.255,75.1603,1.02598,23.6732,6745,CH4,v1,
26981,20250108,55,Cs0.1FA0.9PbI2.8Br0.2,1.5,MACl,3.5,PACl,12.0,,,Me-2PACz,0.132,DMACPA,0.198,,,,,,,1000,10,4700,30,8,200,110,30,,,,,,,,,,,,,,,19.9788,77.7769,1.08057,23.7721,6746,CH1,v1,
26982,20250108,55,Cs0.1FA0.9PbI2.8Br0.2,1.5,MACl,3.5,PACl,12.0,,,Me-2PACz,0.132,DMACPA,0.198,,,,,,,1000,10,4700,30,8,200,110,30,,,,,,,,,,,,,,,20.6537,78.9595,1.09386,23.9129,6746,CH2,v1,
26983,20250108,55,Cs0.1FA0.9PbI2.8Br0.2,1.5,MACl,3.5,PACl,12.0,,,Me-2PACz,0.132,DMACPA,0.198,,,,,,,1000,10,4700,30,8,200,110,30,,,,,,,,,,,,,,,2.32e+39,102.995,9.4e+34,23.9704,6746,CH3,v1,
26984,20250108,55,Cs0.1FA0.9PbI2.8Br0.2,1.5,MACl,3.5,PACl,12.0,,,Me-2PACz,0.132,DMACPA,0.198,,,,,,,1000,10,4700,30,8,200,110,30,,,,,,,,,,,,,,,19.8311,77.9316,1.07362,23.7018,6746,CH4,v1,
26985,20250108,55,Cs0.1FA0.9PbI2.8Br0.2,1.5,MACl,3.5,PACl,12.0,,,Me-2PACz,0.132,DMACPA,0.198,,,,,,,1000,7,4700,30,6,200,110,30,,,,,,,,,,,,,,,6.6188,32.1288,0.756309,27.2386,6747,CH1,v1,
26986,20250108,55,Cs0.1FA0.9PbI2.8Br0.2,1.5,MACl,3.5,PACl,12.0,,,Me-2PACz,0.132,DMACPA,0.198,,,,,,,1000,7,4700,30,6,200,110,30,,,,,,,,,,,,,,,0.507299,22.596,0.086494,25.9563,6747,CH2,v1,
26987,20250108,55,Cs0.1FA0.9PbI2.8Br0.2,1.5,MACl,3.5,PACl,12.0,,,Me-2PACz,0.132,DMACPA,0.198,,,,,,,1000,7,4700,30,6,200,110,30,,,,,,,,,,,,,,,10.671,228.06,0.07905,59.1907,6747,CH3,v1,
26988,20250108,55,Cs0.1FA0.9PbI2.8Br0.2,1.5,MACl,3.5,PACl,12.0,,,Me-2PACz,0.132,DMACPA,0.198,,,,,,,1000,7,4700,30,6,200,110,30,,,,,,,,,,,,,,,20.5578,75.5732,1.10512,24.615,6747,CH4,v1,
26989,20250108,55,Cs0.1FA0.9PbI2.8Br0.2,1.5,MACl,3.5,PACl,12.0,,,Me-2PACz,0.132,DMACPA,0.198,,,,,,,1000,10,4700,35,8,200,110,30,,,,,,,,,,,,,,,5.67e+39,-106594.0,2.99e+33,-1.78023,6748,CH1,v1,
26990,20250108,55,Cs0.1FA0.9PbI2.8Br0.2,1.5,MACl,3.5,PACl,12.0,,,Me-2PACz,0.132,DMACPA,0.198,,,,,,,1000,10,4700,35,8,200,110,30,,,,,,,,,,,,,,,5.67e+39,-106594.0,2.99e+33,-1.78023,6748,CH2,v1,
26991,20250108,55,Cs0.1FA0.9PbI2.8Br0.2,1.5,MACl,3.5,PACl,12.0,,,Me-2PACz,0.132,DMACPA,0.198,,,,,,,1000,10,4700,35,8,200,110,30,,,,,,,,,,,,,,,0.0,0.0,1.1e-05,1.95e-07,6748,CH3,v1,
26992,20250108,55,Cs0.1FA0.9PbI2.8Br0.2,1.5,MACl,3.5,PACl,12.0,,,Me-2PACz,0.132,DMACPA,0.198,,,,,,,1000,10,4700,35,8,200,110,30,,,,,,,,,,,,,,,5.67e+39,-106594.0,2.99e+33,-1.78023,6748,CH4,v1,
26993,20250108,55,Cs0.1FA0.9PbI2.8Br0.2,1.5,MACl,3.5,PACl,12.0,,,Me-2PACz,0.132,DMACPA,0.198,,,,,,,1000,9,5000,30,6,200,110,20,,,,,,,,,,,,,,,18.6591,77.0949,1.10438,21.9153,6749,CH1,v1,
26994,20250108,55,Cs0.1FA0.9PbI2.8Br0.2,1.5,MACl,3.5,PACl,12.0,,,Me-2PACz,0.132,DMACPA,0.198,,,,,,,1000,9,5000,30,6,200,110,20,,,,,,,,,,,,,,,19.0382,76.7586,1.10499,22.446,6749,CH2,v1,
26995,20250108,55,Cs0.1FA0.9PbI2.8Br0.2,1.5,MACl,3.5,PACl,12.0,,,Me-2PACz,0.132,DMACPA,0.198,,,,,,,1000,9,5000,30,6,200,110,20,,,,,,,,,,,,,,,19.0104,75.6439,1.09607,22.9286,6749,CH3,v1,
26996,20250108,55,Cs0.1FA0.9PbI2.8Br0.2,1.5,MACl,3.5,PACl,12.0,,,Me-2PACz,0.132,DMACPA,0.198,,,,,,,1000,9,5000,30,6,200,110,20,,,,,,,,,,,,,,,19.0505,77.3629,1.06668,23.0855,6749,CH4,v1,
26997,20250108,55,Cs0.1FA0.9PbI2.8Br0.2,1.5,MACl,3.5,PACl,12.0,,,Me-2PACz,0.132,DMACPA,0.198,,,,,,,1000,10,4700,30,8,200,111,30,,,,,,,,,,,,,,,19.5761,77.6275,1.10353,22.8521,6750,CH1,v1,
26998,20250108,55,Cs0.1FA0.9PbI2.8Br0.2,1.5,MACl,3.5,PACl,12.0,,,Me-2PACz,0.132,DMACPA,0.198,,,,,,,1000,10,4700,30,8,200,111,30,,,,,,,,,,,,,,,19.7052,77.3801,1.10604,23.024,6750,CH2,v1,
26999,20250108,55,Cs0.1FA0.9PbI2.8Br0.2,1.5,MACl,3.5,PACl,12.0,,,Me-2PACz,0.132,DMACPA,0.198,,,,,,,1000,10,4700,30,8,200,111,30,,,,,,,,,,,,,,,1.54e+39,1e+40,0.73778,20.8501,6750,CH3,v1,
27000,20250108,55,Cs0.1FA0.9PbI2.8Br0.2,1.5,MACl,3.5,PACl,12.0,,,Me-2PACz,0.132,DMACPA,0.198,,,,,,,1000,10,4700,30,8,200,111,30,,,,,,,,,,,,,,,19.2936,76.6015,1.09497,23.0024,6750,CH4,v1,
27001,20250108,55,Cs0.1FA0.9PbI2.8Br0.2,1.5,MACl,3.5,PACl,12.0,,,Me-2PACz,0.132,DMACPA,0.198,,,,,,,1000,10,5000,30,6,160,110,25,,,,,,,,,,,,,,,20.3859,78.5489,1.11423,23.2925,6751,CH1,v1,
27002,20250108,55,Cs0.1FA0.9PbI2.8Br0.2,1.5,MACl,3.5,PACl,12.0,,,Me-2PACz,0.132,DMACPA,0.198,,,,,,,1000,10,5000,30,6,160,110,25,,,,,,,,,,,,,,,20.5104,77.7858,1.11045,23.7452,6751,CH2,v1,
27003,20250108,55,Cs0.1FA0.9PbI2.8Br0.2,1.5,MACl,3.5,PACl,12.0,,,Me-2PACz,0.132,DMACPA,0.198,,,,,,,1000,10,5000,30,6,160,110,25,,,,,,,,,,,,,,,20.4307,383.822,0.225771,23.5768,6751,CH3,v1,
27004,20250108,55,Cs0.1FA0.9PbI2.8Br0.2,1.5,MACl,3.5,PACl,12.0,,,Me-2PACz,0.132,DMACPA,0.198,,,,,,,1000,10,5000,30,6,160,110,25,,,,,,,,,,,,,,,19.5674,76.2136,1.07344,23.9178,6751,CH4,v1,
27005,20250108,55,Cs0.1FA0.9PbI2.8Br0.2,1.5,MACl,3.5,PACl,12.0,,,Me-2PACz,0.132,DMACPA,0.198,,,,,,,1000,10,4700,30,8,200,115,30,,,,,,,,,,,,,,,19.7217,76.3619,1.09408,23.6057,6752,CH1,v1,
27006,20250108,55,Cs0.1FA0.9PbI2.8Br0.2,1.5,MACl,3.5,PACl,12.0,,,Me-2PACz,0.132,DMACPA,0.198,,,,,,,1000,10,4700,30,8,200,115,30,,,,,,,,,,,,,,,20.0169,76.5323,1.0948,23.8901,6752,CH2,v1,
27007,20250108,55,Cs0.1FA0.9PbI2.8Br0.2,1.5,MACl,3.5,PACl,12.0,,,Me-2PACz,0.132,DMACPA,0.198,,,,,,,1000,10,4700,30,8,200,115,30,,,,,,,,,,,,,,,19.9924,76.4571,1.09345,23.9137,6752,CH3,v1,
27008,20250108,55,Cs0.1FA0.9PbI2.8Br0.2,1.5,MACl,3.5,PACl,12.0,,,Me-2PACz,0.132,DMACPA,0.198,,,,,,,1000,10,4700,30,8,200,115,30,,,,,,,,,,,,,,,19.7954,76.6048,1.0947,23.6056,6752,CH4,v1,
27009,20250108,55,Cs0.1FA0.9PbI2.8Br0.2,1.5,MACl,3.5,PACl,12.0,,,Me-4PACz,0.11,DMACPA,0.22,,,,,,,1000,10,4700,35,8,200,110,30,,,,,,,,,,,,,,,19.8055,77.0511,1.07498,23.9116,6753,CH1,v1,
27010,20250108,55,Cs0.1FA0.9PbI2.8Br0.2,1.5,MACl,3.5,PACl,12.0,,,Me-4PACz,0.11,DMACPA,0.22,,,,,,,1000,10,4700,35,8,200,110,30,,,,,,,,,,,,,,,18.2976,70.784,1.0573,24.449,6753,CH2,v1,
27011,20250108,55,Cs0.1FA0.9PbI2.8Br0.2,1.5,MACl,3.5,PACl,12.0,,,Me-4PACz,0.11,DMACPA,0.22,,,,,,,1000,10,4700,35,8,200,110,30,,,,,,,,,,,,,,,20.2148,77.3736,1.07315,24.3453,6753,CH3,v1,
27012,20250108,55,Cs0.1FA0.9PbI2.8Br0.2,1.5,MACl,3.5,PACl,12.0,,,Me-4PACz,0.11,DMACPA,0.22,,,,,,,1000,10,4700,35,8,200,110,30,,,,,,,,,,,,,,,19.8213,77.237,1.06372,24.1256,6753,CH4,v1,
27013,20250108,55,Cs0.1FA0.9PbI2.8Br0.2,1.5,MACl,3.5,PACl,12.0,,,Me-4PACz,0.11,DMACPA,0.22,,,,,,,1200,10,5000,30,8,200,110,30,,,,,,,,,,,,,,,19.5012,75.7779,1.06447,24.1761,6754,CH1,v1,
27014,20250108,55,Cs0.1FA0.9PbI2.8Br0.2,1.5,MACl,3.5,PACl,12.0,,,Me-4PACz,0.11,DMACPA,0.22,,,,,,,1200,10,5000,30,8,200,110,30,,,,,,,,,,,,,,,7.3563,31.5775,0.940159,24.7789,6754,CH2,v1,
27015,20250108,55,Cs0.1FA0.9PbI2.8Br0.2,1.5,MACl,3.5,PACl,12.0,,,Me-4PACz,0.11,DMACPA,0.22,,,,,,,1200,10,5000,30,8,200,110,30,,,,,,,,,,,,,,,11.4202,1108.59,0.044244,23.2835,6754,CH3,v1,
27016,20250108,55,Cs0.1FA0.9PbI2.8Br0.2,1.5,MACl,3.5,PACl,12.0,,,Me-4PACz,0.11,DMACPA,0.22,,,,,,,1200,10,5000,30,8,200,110,30,,,,,,,,,,,,,,,19.6792,76.5337,1.06438,24.1577,6754,CH4,v1,
27017,20250108,55,Cs0.1FA0.9PbI2.8Br0.2,1.5,MACl,3.5,PACl,12.0,,,Me-4PACz,0.11,DMACPA,0.22,,,,,,,1200,10,5000,30,10,200,110,30,,,,,,,,,,,,,,,19.8858,76.4907,1.0641,24.4315,6755,CH1,v1,
27018,20250108,55,Cs0.1FA0.9PbI2.8Br0.2,1.5,MACl,3.5,PACl,12.0,,,Me-4PACz,0.11,DMACPA,0.22,,,,,,,1200,10,5000,30,10,200,110,30,,,,,,,,,,,,,,,19.8895,68.7173,1.06216,27.2499,6755,CH2,v1,
27019,20250108,55,Cs0.1FA0.9PbI2.8Br0.2,1.5,MACl,3.5,PACl,12.0,,,Me-4PACz,0.11,DMACPA,0.22,,,,,,,1200,10,5000,30,10,200,110,30,,,,,,,,,,,,,,,6.82591,55.2091,0.470407,26.2831,6755,CH3,v1,
27020,20250108,55,Cs0.1FA0.9PbI2.8Br0.2,1.5,MACl,3.5,PACl,12.0,,,Me-4PACz,0.11,DMACPA,0.22,,,,,,,1200,10,5000,30,10,200,110,30,,,,,,,,,,,,,,,18.1603,62.3818,1.01413,28.7057,6755,CH4,v1,
27021,20250108,55,Cs0.1FA0.9PbI2.8Br0.2,1.5,MACl,3.5,PACl,12.0,,,Me-2PACz,0.132,DMACPA,0.198,,,,,,,1000,10,4000,30,8,200,110,30,,,,,,,,,,,,,,,20.441,77.2955,1.06496,24.8322,6756,CH1,v1,
27022,20250108,55,Cs0.1FA0.9PbI2.8Br0.2,1.5,MACl,3.5,PACl,12.0,,,Me-2PACz,0.132,DMACPA,0.198,,,,,,,1000,10,4000,30,8,200,110,30,,,,,,,,,,,,,,,20.8414,77.6342,1.0665,25.1717,6756,CH2,v1,
27023,20250108,55,Cs0.1FA0.9PbI2.8Br0.2,1.5,MACl,3.5,PACl,12.0,,,Me-2PACz,0.132,DMACPA,0.198,,,,,,,1000,10,4000,30,8,200,110,30,,,,,,,,,,,,,,,2.6783,-5.01278,0.998348,-53.5178,6756,CH3,v1,
27024,20250108,55,Cs0.1FA0.9PbI2.8Br0.2,1.5,MACl,3.5,PACl,12.0,,,Me-2PACz,0.132,DMACPA,0.198,,,,,,,1000,10,4000,30,8,200,110,30,,,,,,,,,,,,,,,20.7272,77.4889,1.06738,25.06,6756,CH4,v1,
27025,20250108,55,Cs0.1FA0.9PbI2.8Br0.2,1.5,MACl,3.5,PACl,12.0,,,MeO-4PADBC,0.11,py3,0.22,,,,,,,1200,10,5000,30,8,200,110,30,,,,,,,,,,,,,,,19.7861,80.0623,1.08511,22.7751,6757,CH1,v1,
27026,20250108,55,Cs0.1FA0.9PbI2.8Br0.2,1.5,MACl,3.5,PACl,12.0,,,MeO-4PADBC,0.11,py3,0.22,,,,,,,1200,10,5000,30,8,200,110,30,,,,,,,,,,,,,,,20.0591,79.888,1.08517,23.1384,6757,CH2,v1,
27027,20250108,55,Cs0.1FA0.9PbI2.8Br0.2,1.5,MACl,3.5,PACl,12.0,,,MeO-4PADBC,0.11,py3,0.22,,,,,,,1200,10,5000,30,8,200,110,30,,,,,,,,,,,,,,,18.9254,208.16,0.392526,23.1621,6757,CH3,v1,
27028,20250108,55,Cs0.1FA0.9PbI2.8Br0.2,1.5,MACl,3.5,PACl,12.0,,,MeO-4PADBC,0.11,py3,0.22,,,,,,,1200,10,5000,30,8,200,110,30,,,,,,,,,,,,,,,19.5446,78.9811,1.08169,22.8772,6757,CH4,v1,
27029,20250108,55,Cs0.1FA0.9PbI2.8Br0.2,1.5,MACl,3.5,PACl,12.0,,,Me-4PACz,0.11,DMACPA,0.22,,,,,,,1000,10,4700,30,8,200,115,30,,,,,,,,,,,,,,,20.6709,78.78,1.08397,24.2062,6758,CH1,v1,
27030,20250108,55,Cs0.1FA0.9PbI2.8Br0.2,1.5,MACl,3.5,PACl,12.0,,,Me-4PACz,0.11,DMACPA,0.22,,,,,,,1000,10,4700,30,8,200,115,30,,,,,,,,,,,,,,,22.0809,83.5387,1.07726,24.5363,6758,CH2,v1,
27031,20250108,55,Cs0.1FA0.9PbI2.8Br0.2,1.5,MACl,3.5,PACl,12.0,,,Me-4PACz,0.11,DMACPA,0.22,,,,,,,1000,10,4700,30,8,200,115,30,,,,,,,,,,,,,,,20.8151,77.9413,1.08293,24.661,6758,CH3,v1,
27032,20250108,55,Cs0.1FA0.9PbI2.8Br0.2,1.5,MACl,3.5,PACl,12.0,,,Me-4PACz,0.11,DMACPA,0.22,,,,,,,1000,10,4700,30,8,200,115,30,,,,,,,,,,,,,,,20.2419,77.3075,1.0725,24.4135,6758,CH4,v1,
27033,20250108,55,Cs0.1FA0.9PbI2.8Br0.2,1.5,MACl,3.5,PACl,12.0,,,Me-4PACz,0.11,DMACPA,0.22,,,,,,,1000,10,4700,35,8,200,115,30,,,,,,,,,,,,,,,19.6544,77.7705,1.07291,23.555,6759,CH1,v1,
27034,20250108,55,Cs0.1FA0.9PbI2.8Br0.2,1.5,MACl,3.5,PACl,12.0,,,Me-4PACz,0.11,DMACPA,0.22,,,,,,,1000,10,4700,35,8,200,115,30,,,,,,,,,,,,,,,20.1519,80.5601,1.04547,23.9267,6759,CH2,v1,
27035,20250108,55,Cs0.1FA0.9PbI2.8Br0.2,1.5,MACl,3.5,PACl,12.0,,,Me-4PACz,0.11,DMACPA,0.22,,,,,,,1000,10,4700,35,8,200,115,30,,,,,,,,,,,,,,,20.135,78.0579,1.07461,24.004,6759,CH3,v1,
27036,20250108,55,Cs0.1FA0.9PbI2.8Br0.2,1.5,MACl,3.5,PACl,12.0,,,Me-4PACz,0.11,DMACPA,0.22,,,,,,,1000,10,4700,35,8,200,115,30,,,,,,,,,,,,,,,19.4709,76.6652,1.06348,23.8812,6759,CH4,v1,
27037,20250108,55,Cs0.1FA0.9PbI2.8Br0.2,1.5,MACl,3.5,PACl,12.0,,,Me-4PACz,0.11,DMACPA,0.22,,,,,,,1000,10,4700,30,8,200,110,30,,,,,,,,,,,,,,,20.4415,79.166,1.08787,23.7354,6760,CH1,v1,
27038,20250108,55,Cs0.1FA0.9PbI2.8Br0.2,1.5,MACl,3.5,PACl,12.0,,,Me-4PACz,0.11,DMACPA,0.22,,,,,,,1000,10,4700,30,8,200,110,30,,,,,,,,,,,,,,,20.3291,157.366,0.567559,22.7612,6760,CH2,v1,
27039,20250108,55,Cs0.1FA0.9PbI2.8Br0.2,1.5,MACl,3.5,PACl,12.0,,,Me-4PACz,0.11,DMACPA,0.22,,,,,,,1000,10,4700,30,8,200,110,30,,,,,,,,,,,,,,,2.96e+40,5.9e+40,0.211,237.736,6760,CH3,v1,
27040,20250108,55,Cs0.1FA0.9PbI2.8Br0.2,1.5,MACl,3.5,PACl,12.0,,,Me-4PACz,0.11,DMACPA,0.22,,,,,,,1000,10,4700,30,8,200,110,30,,,,,,,,,,,,,,,12.0749,49.7333,1.00598,24.135,6760,CH4,v1,
27041,20250108,55,Cs0.1FA0.9PbI2.8Br0.2,1.5,MACl,3.5,PACl,12.0,,,MeO-4PADBC,0.11,py3,0.22,,,,,,,1000,10,5000,30,6,160,110,20,,,,,,,,,,,,,,,18.9566,79.0862,1.1125,21.5456,6761,CH1,v1,
27042,20250108,55,Cs0.1FA0.9PbI2.8Br0.2,1.5,MACl,3.5,PACl,12.0,,,MeO-4PADBC,0.11,py3,0.22,,,,,,,1000,10,5000,30,6,160,110,20,,,,,,,,,,,,,,,19.3522,80.2378,1.09695,21.9869,6761,CH2,v1,
27043,20250108,55,Cs0.1FA0.9PbI2.8Br0.2,1.5,MACl,3.5,PACl,12.0,,,MeO-4PADBC,0.11,py3,0.22,,,,,,,1000,10,5000,30,6,160,110,20,,,,,,,,,,,,,,,17.5923,3970.4,-2.2e-05,-20.6031,6761,CH3,v1,
27044,20250108,55,Cs0.1FA0.9PbI2.8Br0.2,1.5,MACl,3.5,PACl,12.0,,,MeO-4PADBC,0.11,py3,0.22,,,,,,,1000,10,5000,30,6,160,110,20,,,,,,,,,,,,,,,18.6892,79.3301,1.07402,21.9351,6761,CH4,v1,
27045,20250108,55,Cs0.1FA0.9PbI2.8Br0.2,1.5,MACl,3.5,PACl,12.0,,,MeO-4PADBC,0.11,py3,0.22,,,,,,,1000,10,5000,30,8,160,110,25,,,,,,,,,,,,,,,19.6951,79.6824,1.08146,22.8553,6762,CH1,v1,
27046,20250108,55,Cs0.1FA0.9PbI2.8Br0.2,1.5,MACl,3.5,PACl,12.0,,,MeO-4PADBC,0.11,py3,0.22,,,,,,,1000,10,5000,30,8,160,110,25,,,,,,,,,,,,,,,20.1212,81.0161,1.05924,23.4472,6762,CH2,v1,
27047,20250108,55,Cs0.1FA0.9PbI2.8Br0.2,1.5,MACl,3.5,PACl,12.0,,,MeO-4PADBC,0.11,py3,0.22,,,,,,,1000,10,5000,30,8,160,110,25,,,,,,,,,,,,,,,12.6585,93.548,0.591242,22.8867,6762,CH3,v1,
27048,20250108,55,Cs0.1FA0.9PbI2.8Br0.2,1.5,MACl,3.5,PACl,12.0,,,MeO-4PADBC,0.11,py3,0.22,,,,,,,1000,10,5000,30,8,160,110,25,,,,,,,,,,,,,,,18.8013,77.4639,1.03646,23.4173,6762,CH4,v1,
27049,20250108,55,Cs0.1FA0.9PbI2.8Br0.2,1.5,MACl,3.5,PACl,12.0,,,MeO-4PADBC,0.11,py3,0.22,,,,,,,1000,10,5000,30,8,160,110,20,,,,,,,,,,,,,,,20.2881,79.9284,1.10045,23.0658,6763,CH1,v1,
27050,20250108,55,Cs0.1FA0.9PbI2.8Br0.2,1.5,MACl,3.5,PACl,12.0,,,MeO-4PADBC,0.11,py3,0.22,,,,,,,1000,10,5000,30,8,160,110,20,,,,,,,,,,,,,,,20.3882,79.7728,1.09412,23.3593,6763,CH2,v1,
27051,20250108,55,Cs0.1FA0.9PbI2.8Br0.2,1.5,MACl,3.5,PACl,12.0,,,MeO-4PADBC,0.11,py3,0.22,,,,,,,1000,10,5000,30,8,160,110,20,,,,,,,,,,,,,,,2.27e+39,110.123,9.91e+34,20.7959,6763,CH3,v1,
27052,20250108,55,Cs0.1FA0.9PbI2.8Br0.2,1.5,MACl,3.5,PACl,12.0,,,MeO-4PADBC,0.11,py3,0.22,,,,,,,1000,10,5000,30,8,160,110,20,,,,,,,,,,,,,,,19.6685,78.9316,1.07577,23.1633,6763,CH4,v1,
27053,20250108,55,Cs0.1FA0.9PbI2.8Br0.2,1.5,MACl,3.5,PACl,12.0,,,MeO-4PADBC,0.11,py3,0.22,,,,,,,1000,10,5000,30,6,160,110,25,,,,,,,,,,,,,,,20.4391,80.5392,1.09286,23.2215,6764,CH1,v1,
27054,20250108,55,Cs0.1FA0.9PbI2.8Br0.2,1.5,MACl,3.5,PACl,12.0,,,MeO-4PADBC,0.11,py3,0.22,,,,,,,1000,10,5000,30,6,160,110,25,,,,,,,,,,,,,,,20.603,79.9064,1.09298,23.5906,6764,CH2,v1,
27055,20250108,55,Cs0.1FA0.9PbI2.8Br0.2,1.5,MACl,3.5,PACl,12.0,,,MeO-4PADBC,0.11,py3,0.22,,,,,,,1000,10,5000,30,6,160,110,25,,,,,,,,,,,,,,,1.17555,120.55,0.043699,22.3152,6764,CH3,v1,
27056,20250108,55,Cs0.1FA0.9PbI2.8Br0.2,1.5,MACl,3.5,PACl,12.0,,,MeO-4PADBC,0.11,py3,0.22,,,,,,,1000,10,5000,30,6,160,110,25,,,,,,,,,,,,,,,19.919,79.5873,1.073,23.3251,6764,CH4,v1,
27057,20250108,55,Cs0.05MA0.1FA0.85PbI3.0,1.73,MACl,14.6,PEAI,0.517,,,Me-2PACz,0.248,DMACPA,0.083,,,,,,,1000,10,5000,40,10,160,110,15,,,,,,,,,,,,,,,19.5601,72.4489,1.14098,23.6626,6765,CH1,v1,
27058,20250108,55,Cs0.05MA0.1FA0.85PbI3.0,1.73,MACl,14.6,PEAI,0.517,,,Me-2PACz,0.248,DMACPA,0.083,,,,,,,1000,10,5000,40,10,160,110,15,,,,,,,,,,,,,,,19.9479,72.255,1.13668,24.288,6765,CH2,v1,
27059,20250108,55,Cs0.05MA0.1FA0.85PbI3.0,1.73,MACl,14.6,PEAI,0.517,,,Me-2PACz,0.248,DMACPA,0.083,,,,,,,1000,10,5000,40,10,160,110,15,,,,,,,,,,,,,,,19.0416,79.9426,0.982385,24.2461,6765,CH3,v1,
27060,20250108,55,Cs0.05MA0.1FA0.85PbI3.0,1.73,MACl,14.6,PEAI,0.517,,,Me-2PACz,0.248,DMACPA,0.083,,,,,,,1000,10,5000,40,10,160,110,15,,,,,,,,,,,,,,,19.4308,70.1169,1.13527,24.41,6765,CH4,v1,
27061,20250108,55,Cs0.05MA0.1FA0.85PbI3.0,1.73,MACl,14.6,PEAI,0.517,,,Me-2PACz,0.248,DMACPA,0.083,,,,,,,1000,12,5000,30,12,180,105,15,,,,,,,,,,,,,,,16.1454,63.2515,1.10605,23.0783,6766,CH1,v1,
27062,20250108,55,Cs0.05MA0.1FA0.85PbI3.0,1.73,MACl,14.6,PEAI,0.517,,,Me-2PACz,0.248,DMACPA,0.083,,,,,,,1000,12,5000,30,12,180,105,15,,,,,,,,,,,,,,,10.9798,43.6953,1.05514,23.8149,6766,CH2,v1,
27063,20250108,55,Cs0.05MA0.1FA0.85PbI3.0,1.73,MACl,14.6,PEAI,0.517,,,Me-2PACz,0.248,DMACPA,0.083,,,,,,,1000,12,5000,30,12,180,105,15,,,,,,,,,,,,,,,18.161,69.0052,1.13294,23.23,6766,CH3,v1,
27064,20250108,55,Cs0.05MA0.1FA0.85PbI3.0,1.73,MACl,14.6,PEAI,0.517,,,Me-2PACz,0.248,DMACPA,0.083,,,,,,,1000,12,5000,30,12,180,105,15,,,,,,,,,,,,,,,18.0882,68.9692,1.12259,23.3626,6766,CH4,v1,
27065,20250108,55,Cs0.05MA0.1FA0.85PbI3.0,1.73,MACl,14.6,PEAI,0.517,,,Me-2PACz,0.248,DMACPA,0.083,,,,,,,1000,10,5000,30,10,250,110,15,,,,,,,,,,,,,,,19.6365,71.0072,1.11565,24.7876,6767,CH1,v1,
27066,20250108,55,Cs0.05MA0.1FA0.85PbI3.0,1.73,MACl,14.6,PEAI,0.517,,,Me-2PACz,0.248,DMACPA,0.083,,,,,,,1000,10,5000,30,10,250,110,15,,,,,,,,,,,,,,,13.463,50.0353,1.0734,25.0671,6767,CH2,v1,
27067,20250108,55,Cs0.05MA0.1FA0.85PbI3.0,1.73,MACl,14.6,PEAI,0.517,,,Me-2PACz,0.248,DMACPA,0.083,,,,,,,1000,10,5000,30,10,250,110,15,,,,,,,,,,,,,,,19.8274,83.7617,0.934074,25.3419,6767,CH3,v1,
27068,20250108,55,Cs0.05MA0.1FA0.85PbI3.0,1.73,MACl,14.6,PEAI,0.517,,,Me-2PACz,0.248,DMACPA,0.083,,,,,,,1000,10,5000,30,10,250,110,15,,,,,,,,,,,,,,,19.6441,70.1179,1.12571,24.8873,6767,CH4,v1,
27069,20250108,55,Cs0.05MA0.1FA0.85PbI3.0,1.73,MACl,14.6,PEAI,0.517,,,Me-2PACz,0.248,DMACPA,0.083,,,,,,,1000,10,5000,40,9,200,100,20,,,,,,,,,,,,,,,0.367047,24.6307,0.06778,21.9859,6768,CH1,v1,
27070,20250108,55,Cs0.05MA0.1FA0.85PbI3.0,1.73,MACl,14.6,PEAI,0.517,,,Me-2PACz,0.248,DMACPA,0.083,,,,,,,1000,10,5000,40,9,200,100,20,,,,,,,,,,,,,,,18.8964,69.7478,1.13135,23.947,6768,CH2,v1,
27071,20250108,55,Cs0.05MA0.1FA0.85PbI3.0,1.73,MACl,14.6,PEAI,0.517,,,Me-2PACz,0.248,DMACPA,0.083,,,,,,,1000,10,5000,40,9,200,100,20,,,,,,,,,,,,,,,18.7225,69.2465,1.12655,24.0003,6768,CH3,v1,
27072,20250108,55,Cs0.05MA0.1FA0.85PbI3.0,1.73,MACl,14.6,PEAI,0.517,,,Me-2PACz,0.248,DMACPA,0.083,,,,,,,1000,10,5000,40,9,200,100,20,,,,,,,,,,,,,,,18.1699,68.3418,1.11539,23.8363,6768,CH4,v1,
27073,20250108,55,Cs0.05MA0.1FA0.85PbI3.0,1.73,MACl,14.6,PEAI,0.517,,,Me-4PACz,0.198,DMACPA,0.132,,,,,,,1000,12,5000,30,8,200,105,25,,,,,,,,,,,,,,,19.6729,72.8643,1.14112,23.6605,6769,CH1,v1,
27074,20250108,55,Cs0.05MA0.1FA0.85PbI3.0,1.73,MACl,14.6,PEAI,0.517,,,Me-4PACz,0.198,DMACPA,0.132,,,,,,,1000,12,5000,30,8,200,105,25,,,,,,,,,,,,,,,20.0733,72.3209,1.14346,24.2736,6769,CH2,v1,
27075,20250108,55,Cs0.05MA0.1FA0.85PbI3.0,1.73,MACl,14.6,PEAI,0.517,,,Me-4PACz,0.198,DMACPA,0.132,,,,,,,1000,12,5000,30,8,200,105,25,,,,,,,,,,,,,,,19.5877,69.9038,1.14485,24.4756,6769,CH3,v1,
27076,20250108,55,Cs0.05MA0.1FA0.85PbI3.0,1.73,MACl,14.6,PEAI,0.517,,,Me-4PACz,0.198,DMACPA,0.132,,,,,,,1000,12,5000,30,8,200,105,25,,,,,,,,,,,,,,,19.6822,70.4961,1.14269,24.4331,6769,CH4,v1,
27077,20250108,55,Cs0.05MA0.1FA0.85PbI3.0,1.73,MACl,14.6,PEAI,0.517,,,Me-4PACz,0.198,DMACPA,0.132,,,,,,,1000,10,5000,40,10,160,110,15,,,,,,,,,,,,,,,19.3323,74.223,1.13942,22.8592,6770,CH1,v1,
27078,20250108,55,Cs0.05MA0.1FA0.85PbI3.0,1.73,MACl,14.6,PEAI,0.517,,,Me-4PACz,0.198,DMACPA,0.132,,,,,,,1000,10,5000,40,10,160,110,15,,,,,,,,,,,,,,,19.4706,73.5491,1.1408,23.2056,6770,CH2,v1,
27079,20250108,55,Cs0.05MA0.1FA0.85PbI3.0,1.73,MACl,14.6,PEAI,0.517,,,Me-4PACz,0.198,DMACPA,0.132,,,,,,,1000,10,5000,40,10,160,110,15,,,,,,,,,,,,,,,32.9264,239.804,-5.1e-05,-267.221,6770,CH3,v1,
27080,20250108,55,Cs0.05MA0.1FA0.85PbI3.0,1.73,MACl,14.6,PEAI,0.517,,,Me-4PACz,0.198,DMACPA,0.132,,,,,,,1000,10,5000,40,10,160,110,15,,,,,,,,,,,,,,,16.7908,64.8654,1.12122,23.0869,6770,CH4,v1,
27081,20250108,55,Cs0.05MA0.1FA0.85PbI3.0,1.73,MACl,14.6,PEAI,0.517,,,Me-4PACz,0.198,DMACPA,0.132,,,,,,,1000,10,5000,35,15,200,110,15,,,,,,,,,,,,,,,20.7715,74.5222,1.12628,24.7477,6771,CH1,v1,
27082,20250108,55,Cs0.05MA0.1FA0.85PbI3.0,1.73,MACl,14.6,PEAI,0.517,,,Me-4PACz,0.198,DMACPA,0.132,,,,,,,1000,10,5000,35,15,200,110,15,,,,,,,,,,,,,,,21.3085,74.3578,1.13303,25.2922,6771,CH2,v1,
27083,20250108,55,Cs0.05MA0.1FA0.85PbI3.0,1.73,MACl,14.6,PEAI,0.517,,,Me-4PACz,0.198,DMACPA,0.132,,,,,,,1000,10,5000,35,15,200,110,15,,,,,,,,,,,,,,,2.57e+40,-3.28e+41,-5.7e-05,137.481,6771,CH3,v1,
27084,20250108,55,Cs0.05MA0.1FA0.85PbI3.0,1.73,MACl,14.6,PEAI,0.517,,,Me-4PACz,0.198,DMACPA,0.132,,,,,,,1000,10,5000,35,15,200,110,15,,,,,,,,,,,,,,,20.7623,73.246,1.12697,25.1524,6771,CH4,v1,
27085,20250108,55,Cs0.05MA0.1FA0.85PbI3.0,1.73,MACl,14.6,PEAI,0.517,,,Me-4PACz,0.198,DMACPA,0.132,,,,,,,1000,15,5000,40,12,160,100,20,,,,,,,,,,,,,,,18.1755,71.5085,1.141,22.2763,6772,CH1,v1,
27086,20250108,55,Cs0.05MA0.1FA0.85PbI3.0,1.73,MACl,14.6,PEAI,0.517,,,Me-4PACz,0.198,DMACPA,0.132,,,,,,,1000,15,5000,40,12,160,100,20,,,,,,,,,,,,,,,18.8199,72.2167,1.14258,22.8082,6772,CH2,v1,
27087,20250108,55,Cs0.05MA0.1FA0.85PbI3.0,1.73,MACl,14.6,PEAI,0.517,,,Me-4PACz,0.198,DMACPA,0.132,,,,,,,1000,15,5000,40,12,160,100,20,,,,,,,,,,,,,,,18.937,185.577,0.449411,22.7061,6772,CH3,v1,
27088,20250108,55,Cs0.05MA0.1FA0.85PbI3.0,1.73,MACl,14.6,PEAI,0.517,,,Me-4PACz,0.198,DMACPA,0.132,,,,,,,1000,15,5000,40,12,160,100,20,,,,,,,,,,,,,,,18.7038,71.7828,1.1449,22.7585,6772,CH4,v1,
27089,20250108,55,Cs0.05MA0.1FA0.85PbI3.0,1.73,MACl,14.6,PEAI,0.517,,,Me-4PACz,0.248,MeO-2PACz,0.083,,,,,,,1000,10,5000,40,12,200,110,15,,,,,,,,,,,,,,,18.8533,-1459.25,-5.5e-05,23.459,6773,CH1,v1,
27090,20250108,55,Cs0.05MA0.1FA0.85PbI3.0,1.73,MACl,14.6,PEAI,0.517,,,Me-4PACz,0.248,MeO-2PACz,0.083,,,,,,,1000,10,5000,40,12,200,110,15,,,,,,,,,,,,,,,19.1732,71.2106,1.12959,23.8358,6773,CH2,v1,
27091,20250108,55,Cs0.05MA0.1FA0.85PbI3.0,1.73,MACl,14.6,PEAI,0.517,,,Me-4PACz,0.248,MeO-2PACz,0.083,,,,,,,1000,10,5000,40,12,200,110,15,,,,,,,,,,,,,,,17.6093,66.1906,1.10664,24.0403,6773,CH3,v1,
27092,20250108,55,Cs0.05MA0.1FA0.85PbI3.0,1.73,MACl,14.6,PEAI,0.517,,,Me-4PACz,0.248,MeO-2PACz,0.083,,,,,,,1000,10,5000,40,12,200,110,15,,,,,,,,,,,,,,,9.43042,38.4475,1.03703,23.6521,6773,CH4,v1,
27093,20250108,55,Cs0.05MA0.1FA0.85PbI3.0,1.73,MACl,14.6,PEAI,0.517,,,Me-4PACz,0.198,DMACPA,0.132,,,,,,,1000,10,5000,40,10,160,100,15,,,,,,,,,,,,,,,19.9843,67.6444,1.13187,26.1011,6774,CH1,v1,
27094,20250108,55,Cs0.05MA0.1FA0.85PbI3.0,1.73,MACl,14.6,PEAI,0.517,,,Me-4PACz,0.198,DMACPA,0.132,,,,,,,1000,10,5000,40,10,160,100,15,,,,,,,,,,,,,,,20.2738,70.2354,1.07174,26.9334,6774,CH2,v1,
27095,20250108,55,Cs0.05MA0.1FA0.85PbI3.0,1.73,MACl,14.6,PEAI,0.517,,,Me-4PACz,0.198,DMACPA,0.132,,,,,,,1000,10,5000,40,10,160,100,15,,,,,,,,,,,,,,,66.0097,266.16,0.905971,27.3748,6774,CH3,v1,
27096,20250108,55,Cs0.05MA0.1FA0.85PbI3.0,1.73,MACl,14.6,PEAI,0.517,,,Me-4PACz,0.198,DMACPA,0.132,,,,,,,1000,10,5000,40,10,160,100,15,,,,,,,,,,,,,,,21.4749,65.0222,1.13032,29.2193,6774,CH4,v1,
27097,20250108,55,Cs0.05MA0.1FA0.85PbI3.0,1.73,MACl,14.6,PEAI,0.517,,,Me-4PACz,0.198,DMACPA,0.132,,,,,,,1000,15,5000,35,10,180,110,15,,,,,,,,,,,,,,,0.768528,25.4237,0.134581,22.4614,6775,CH1,v1,
