Repository: MI-Materials-Intelligence/Recipe-Language-Model

# Learning Layer

## Overview

In the learning layer, the formulas and parameters are encoded and then tokenised into recipes as inputs. Through atomic skills of data extraction, cleaning, and matching, these data are organised into standardised datasets, providing the basis for RLM training and iterative recipe refinement.

Key Atomic Skills:
- **Cleaning**: Preprocessing and outlier cleaning
- **Matching**: Matching data pairs based on variables
- **Extraction**: Data extraction from robotic boxes

File: seven_ai_layers_robotics/learning/data/data50764_from_db.csv (part 116 of 253)
No,date,rank,Formula PVK,Concentration PVK,Formula Additive 1,Concentration Additive 1,Formula Additive 2,Concentration Additive 2,Formula Additive 3,Concentration Additive 3,Formula SAM 1,Concentration SAM 1,Formula SAM 2,Concentration SAM 2,Formula SAM 3,Concentration SAM 3,Spin Coating Speed SAM,Spin Coating Time SAM,Annealed Temperature SAM,Annealed Time SAM,Spin Coating Speed PVK 1,Spin Coating Time PVK 1,Spin Coating Speed PVK 2,Spin Coating Time PVK 2,Antisolvent Dropping Timing,Antisolvent Volume,Annealed Temperature PVK,Annealed Time PVK,Formula Passivator 1,Concentration Passivator 1,Formula Passivator 2,Concentration Passivator 2,Formula Passivator 3,Concentration Passivator 3,Formula Passivator 4,Concentration Passivator 4,Spin Coating Speed Passivator,Spin Coating Time Passivator,Passivator Dropping Timing,Passivator Volume,Annealed Temperature Passivator,Annealed Time Passivator,PCE,FF,Voc,Jsc,Product,Channel,From,upload_time
27098,20250108,55,Cs0.05MA0.1FA0.85PbI3.0,1.73,MACl,14.6,PEAI,0.517,,,Me-4PACz,0.198,DMACPA,0.132,,,,,,,1000,15,5000,35,10,180,110,15,,,,,,,,,,,,,,,18.5299,70.0463,1.1427,23.1503,6775,CH2,v1,
27099,20250108,55,Cs0.05MA0.1FA0.85PbI3.0,1.73,MACl,14.6,PEAI,0.517,,,Me-4PACz,0.198,DMACPA,0.132,,,,,,,1000,15,5000,35,10,180,110,15,,,,,,,,,,,,,,,18.9522,0.0,3.19e+34,21.8164,6775,CH3,v1,
27100,20250108,55,Cs0.05MA0.1FA0.85PbI3.0,1.73,MACl,14.6,PEAI,0.517,,,Me-4PACz,0.198,DMACPA,0.132,,,,,,,1000,15,5000,35,10,180,110,15,,,,,,,,,,,,,,,11.5416,44.2995,1.08553,24.0008,6775,CH4,v1,
27101,20250108,55,Cs0.05MA0.1FA0.85PbI3.0,1.73,MACl,14.6,PEAI,0.517,,,Me-4PACz,0.198,DMACPA,0.132,,,,,,,1000,10,5000,40,12,160,110,20,,,,,,,,,,,,,,,19.6957,73.1972,1.14038,23.5953,6776,CH1,v1,
27102,20250108,55,Cs0.05MA0.1FA0.85PbI3.0,1.73,MACl,14.6,PEAI,0.517,,,Me-4PACz,0.198,DMACPA,0.132,,,,,,,1000,10,5000,40,12,160,110,20,,,,,,,,,,,,,,,20.3747,83.0798,1.06403,23.0485,6776,CH2,v1,
27103,20250108,55,Cs0.05MA0.1FA0.85PbI3.0,1.73,MACl,14.6,PEAI,0.517,,,Me-4PACz,0.198,DMACPA,0.132,,,,,,,1000,10,5000,40,12,160,110,20,,,,,,,,,,,,,,,19.68,452.199,0.191776,22.6934,6776,CH3,v1,
27104,20250108,55,Cs0.05MA0.1FA0.85PbI3.0,1.73,MACl,14.6,PEAI,0.517,,,Me-4PACz,0.198,DMACPA,0.132,,,,,,,1000,10,5000,40,12,160,110,20,,,,,,,,,,,,,,,19.2872,71.0061,1.14341,23.7559,6776,CH4,v1,
27105,20250108,55,Cs0.05MA0.1FA0.85PbI3.0,1.73,MACl,14.6,PEAI,0.517,,,Me-4PACz,0.248,MeO-2PACz,0.083,,,,,,,1000,8,5000,35,6,160,105,20,,,,,,,,,,,,,,,19.5855,73.3318,1.11563,23.9398,6777,CH1,v1,
27106,20250108,55,Cs0.05MA0.1FA0.85PbI3.0,1.73,MACl,14.6,PEAI,0.517,,,Me-4PACz,0.248,MeO-2PACz,0.083,,,,,,,1000,8,5000,35,6,160,105,20,,,,,,,,,,,,,,,10.666,60.9691,0.778661,22.4669,6777,CH2,v1,
27107,20250108,55,Cs0.05MA0.1FA0.85PbI3.0,1.73,MACl,14.6,PEAI,0.517,,,Me-4PACz,0.248,MeO-2PACz,0.083,,,,,,,1000,8,5000,35,6,160,105,20,,,,,,,,,,,,,,,7.35588,56.4667,0.605352,21.5196,6777,CH3,v1,
27108,20250108,55,Cs0.05MA0.1FA0.85PbI3.0,1.73,MACl,14.6,PEAI,0.517,,,Me-4PACz,0.248,MeO-2PACz,0.083,,,,,,,1000,8,5000,35,6,160,105,20,,,,,,,,,,,,,,,14.6534,56.5014,1.08569,23.8878,6777,CH4,v1,
27109,20250108,55,Cs0.05MA0.1FA0.85PbI3.0,1.73,MACl,14.6,PEAI,0.517,,,Me-4PACz,0.248,MeO-2PACz,0.083,,,,,,,1000,10,5000,40,12,180,110,15,,,,,,,,,,,,,,,15.581,56.9637,1.09913,24.8856,6778,CH1,v1,
27110,20250108,55,Cs0.05MA0.1FA0.85PbI3.0,1.73,MACl,14.6,PEAI,0.517,,,Me-4PACz,0.248,MeO-2PACz,0.083,,,,,,,1000,10,5000,40,12,180,110,15,,,,,,,,,,,,,,,10.4009,61.7248,0.727637,23.1577,6778,CH2,v1,
27111,20250108,55,Cs0.05MA0.1FA0.85PbI3.0,1.73,MACl,14.6,PEAI,0.517,,,Me-4PACz,0.248,MeO-2PACz,0.083,,,,,,,1000,10,5000,40,12,180,110,15,,,,,,,,,,,,,,,15.8807,157.183,0.390868,25.8483,6778,CH3,v1,
27112,20250108,55,Cs0.05MA0.1FA0.85PbI3.0,1.73,MACl,14.6,PEAI,0.517,,,Me-4PACz,0.248,MeO-2PACz,0.083,,,,,,,1000,10,5000,40,12,180,110,15,,,,,,,,,,,,,,,20.165,69.0474,1.11626,26.1628,6778,CH4,v1,
27113,20250108,55,Cs0.05MA0.1FA0.85PbI3.0,1.73,MACl,14.6,PEAI,0.517,,,Me-4PACz,0.248,MeO-2PACz,0.083,,,,,,,1000,12,5000,30,10,160,105,15,,,,,,,,,,,,,,,18.3714,69.3354,1.11337,23.7983,6779,CH1,v1,
27114,20250108,55,Cs0.05MA0.1FA0.85PbI3.0,1.73,MACl,14.6,PEAI,0.517,,,Me-4PACz,0.248,MeO-2PACz,0.083,,,,,,,1000,12,5000,30,10,160,105,15,,,,,,,,,,,,,,,0.953153,25.6065,0.156833,23.7342,6779,CH2,v1,
27115,20250108,55,Cs0.05MA0.1FA0.85PbI3.0,1.73,MACl,14.6,PEAI,0.517,,,Me-4PACz,0.248,MeO-2PACz,0.083,,,,,,,1000,12,5000,30,10,160,105,15,,,,,,,,,,,,,,,28.7446,-10567.2,0.01761,-15.4469,6779,CH3,v1,
27116,20250108,55,Cs0.05MA0.1FA0.85PbI3.0,1.73,MACl,14.6,PEAI,0.517,,,Me-4PACz,0.248,MeO-2PACz,0.083,,,,,,,1000,12,5000,30,10,160,105,15,,,,,,,,,,,,,,,0.376583,24.7548,0.06836,22.2534,6779,CH4,v1,
27117,20250108,55,Cs0.05MA0.1FA0.85PbI3.0,1.73,MACl,14.6,PEAI,0.517,,,Me-4PACz,0.248,MeO-2PACz,0.083,,,,,,,1000,10,5000,40,10,160,110,25,,,,,,,,,,,,,,,0.415426,24.8324,0.075227,22.2383,6780,CH1,v1,
27118,20250108,55,Cs0.05MA0.1FA0.85PbI3.0,1.73,MACl,14.6,PEAI,0.517,,,Me-4PACz,0.248,MeO-2PACz,0.083,,,,,,,1000,10,5000,40,10,160,110,25,,,,,,,,,,,,,,,2.69443,27.1232,0.407258,24.3926,6780,CH2,v1,
27119,20250108,55,Cs0.05MA0.1FA0.85PbI3.0,1.73,MACl,14.6,PEAI,0.517,,,Me-4PACz,0.248,MeO-2PACz,0.083,,,,,,,1000,10,5000,40,10,160,110,25,,,,,,,,,,,,,,,13.0512,49.4947,1.08291,24.3501,6780,CH3,v1,
27120,20250108,55,Cs0.05MA0.1FA0.85PbI3.0,1.73,MACl,14.6,PEAI,0.517,,,Me-4PACz,0.248,MeO-2PACz,0.083,,,,,,,1000,10,5000,40,10,160,110,25,,,,,,,,,,,,,,,19.0199,72.0789,1.11152,23.7401,6780,CH4,v1,
27121,20250108,55,Cs0.05MA0.1FA0.85PbI3.0,1.73,MACl,14.6,PEAI,0.517,,,Me-4PACz,0.11,py3,0.22,,,,,,,1000,10,5000,40,6,160,110,20,,,,,,,,,,,,,,,19.0698,73.1532,1.11467,23.3865,6781,CH1,v1,
27122,20250108,55,Cs0.05MA0.1FA0.85PbI3.0,1.73,MACl,14.6,PEAI,0.517,,,Me-4PACz,0.11,py3,0.22,,,,,,,1000,10,5000,40,6,160,110,20,,,,,,,,,,,,,,,2.01e+39,5.23e+40,0.136101,28.2208,6781,CH2,v1,
27123,20250108,55,Cs0.05MA0.1FA0.85PbI3.0,1.73,MACl,14.6,PEAI,0.517,,,Me-4PACz,0.11,py3,0.22,,,,,,,1000,10,5000,40,6,160,110,20,,,,,,,,,,,,,,,2.41e+39,-8.54e+40,-0.000113,25.1172,6781,CH3,v1,
27124,20250108,55,Cs0.05MA0.1FA0.85PbI3.0,1.73,MACl,14.6,PEAI,0.517,,,Me-4PACz,0.11,py3,0.22,,,,,,,1000,10,5000,40,6,160,110,20,,,,,,,,,,,,,,,18.9816,62.8324,1.12365,26.8855,6781,CH4,v1,
27125,20250108,55,Cs0.05MA0.1FA0.85PbI3.0,1.73,MACl,14.6,PEAI,0.517,,,Me-4PACz,0.11,py3,0.22,,,,,,,1000,10,5000,30,10,200,105,15,,,,,,,,,,,,,,,20.3078,73.9552,1.14154,24.055,6782,CH1,v1,
27126,20250108,55,Cs0.05MA0.1FA0.85PbI3.0,1.73,MACl,14.6,PEAI,0.517,,,Me-4PACz,0.11,py3,0.22,,,,,,,1000,10,5000,30,10,200,105,15,,,,,,,,,,,,,,,15.4848,97.2972,0.671816,23.6895,6782,CH2,v1,
27127,20250108,55,Cs0.05MA0.1FA0.85PbI3.0,1.73,MACl,14.6,PEAI,0.517,,,Me-4PACz,0.11,py3,0.22,,,,,,,1000,10,5000,30,10,200,105,15,,,,,,,,,,,,,,,40.2186,465.193,-6.8e-05,-126.293,6782,CH3,v1,
27128,20250108,55,Cs0.05MA0.1FA0.85PbI3.0,1.73,MACl,14.6,PEAI,0.517,,,Me-4PACz,0.11,py3,0.22,,,,,,,1000,10,5000,30,10,200,105,15,,,,,,,,,,,,,,,20.1252,72.1201,1.14614,24.3469,6782,CH4,v1,
27129,20250108,55,Cs0.05MA0.1FA0.85PbI3.0,1.73,MACl,14.6,PEAI,0.517,,,Me-4PACz,0.11,py3,0.22,,,,,,,1000,8,5000,40,12,160,110,25,,,,,,,,,,,,,,,17.5251,67.2028,1.12381,23.205,6783,CH1,v1,
27130,20250108,55,Cs0.05MA0.1FA0.85PbI3.0,1.73,MACl,14.6,PEAI,0.517,,,Me-4PACz,0.11,py3,0.22,,,,,,,1000,8,5000,40,12,160,110,25,,,,,,,,,,,,,,,22.1381,50.3633,1.13461,38.7417,6783,CH2,v1,
27131,20250108,55,Cs0.05MA0.1FA0.85PbI3.0,1.73,MACl,14.6,PEAI,0.517,,,Me-4PACz,0.11,py3,0.22,,,,,,,1000,8,5000,40,12,160,110,25,,,,,,,,,,,,,,,19.8368,-20.9011,0.584932,-162.255,6783,CH3,v1,
27132,20250108,55,Cs0.05MA0.1FA0.85PbI3.0,1.73,MACl,14.6,PEAI,0.517,,,Me-4PACz,0.11,py3,0.22,,,,,,,1000,8,5000,40,12,160,110,25,,,,,,,,,,,,,,,21.3081,46.4957,1.13397,40.4137,6783,CH4,v1,
27133,20250108,55,Cs0.05MA0.1FA0.85PbI3.0,1.73,MACl,14.6,PEAI,0.517,,,Me-4PACz,0.248,MeO-2PACz,0.083,,,,,,,1000,10,5000,40,10,180,110,15,,,,,,,,,,,,,,,4.2353,28.1445,0.591672,25.4337,6784,CH1,v1,
27134,20250108,55,Cs0.05MA0.1FA0.85PbI3.0,1.73,MACl,14.6,PEAI,0.517,,,Me-4PACz,0.248,MeO-2PACz,0.083,,,,,,,1000,10,5000,40,10,180,110,15,,,,,,,,,,,,,,,19.7974,70.0747,1.14364,24.7035,6784,CH2,v1,
27135,20250108,55,Cs0.05MA0.1FA0.85PbI3.0,1.73,MACl,14.6,PEAI,0.517,,,Me-4PACz,0.248,MeO-2PACz,0.083,,,,,,,1000,10,5000,40,10,180,110,15,,,,,,,,,,,,,,,17.862,231.711,0.32184,23.952,6784,CH3,v1,
27136,20250108,55,Cs0.05MA0.1FA0.85PbI3.0,1.73,MACl,14.6,PEAI,0.517,,,Me-4PACz,0.248,MeO-2PACz,0.083,,,,,,,1000,10,5000,40,10,180,110,15,,,,,,,,,,,,,,,19.8063,68.8233,1.14158,25.2093,6784,CH4,v1,
27137,20250108,55,Cs0.05MA0.1FA0.85PbI3.0,1.73,MACl,14.6,PEAI,0.517,,,py3,0.248,2PACz,0.083,,,,,,,1000,12,5000,40,15,200,110,20,,,,,,,,,,,,,,,20.213,75.2176,1.11352,24.1331,6785,CH1,v1,
27138,20250108,55,Cs0.05MA0.1FA0.85PbI3.0,1.73,MACl,14.6,PEAI,0.517,,,py3,0.248,2PACz,0.083,,,,,,,1000,12,5000,40,15,200,110,20,,,,,,,,,,,,,,,20.5902,74.727,1.11551,24.7006,6785,CH2,v1,
27139,20250108,55,Cs0.05MA0.1FA0.85PbI3.0,1.73,MACl,14.6,PEAI,0.517,,,py3,0.248,2PACz,0.083,,,,,,,1000,12,5000,40,15,200,110,20,,,,,,,,,,,,,,,116.713,1713.45,0.278337,24.4724,6785,CH3,v1,
27140,20250108,55,Cs0.05MA0.1FA0.85PbI3.0,1.73,MACl,14.6,PEAI,0.517,,,py3,0.248,2PACz,0.083,,,,,,,1000,12,5000,40,15,200,110,20,,,,,,,,,,,,,,,12.3986,46.46,1.07231,24.8871,6785,CH4,v1,
27141,20250108,55,Cs0.05MA0.1FA0.85PbI3.0,1.73,MACl,14.6,PEAI,0.517,,,py3,0.248,2PACz,0.083,,,,,,,1000,8,5000,40,15,160,110,20,,,,,,,,,,,,,,,19.5848,73.9642,1.11125,23.8278,6786,CH1,v1,
27142,20250108,55,Cs0.05MA0.1FA0.85PbI3.0,1.73,MACl,14.6,PEAI,0.517,,,py3,0.248,2PACz,0.083,,,,,,,1000,8,5000,40,15,160,110,20,,,,,,,,,,,,,,,19.8464,73.2884,1.11327,24.3246,6786,CH2,v1,
27143,20250108,55,Cs0.05MA0.1FA0.85PbI3.0,1.73,MACl,14.6,PEAI,0.517,,,py3,0.248,2PACz,0.083,,,,,,,1000,8,5000,40,15,160,110,20,,,,,,,,,,,,,,,101.412,-351.659,0.345359,-83.502,6786,CH3,v1,
27144,20250108,55,Cs0.05MA0.1FA0.85PbI3.0,1.73,MACl,14.6,PEAI,0.517,,,py3,0.248,2PACz,0.083,,,,,,,1000,8,5000,40,15,160,110,20,,,,,,,,,,,,,,,19.7936,72.1631,1.12041,24.4811,6786,CH4,v1,
27145,20250108,55,Cs0.05MA0.1FA0.85PbI3.0,1.73,MACl,14.6,PEAI,0.517,,,py3,0.248,2PACz,0.083,,,,,,,1000,10,5000,40,8,200,105,15,,,,,,,,,,,,,,,20.6987,76.8714,1.11049,24.2473,6787,CH1,v1,
27146,20250108,55,Cs0.05MA0.1FA0.85PbI3.0,1.73,MACl,14.6,PEAI,0.517,,,py3,0.248,2PACz,0.083,,,,,,,1000,10,5000,40,8,200,105,15,,,,,,,,,,,,,,,18.8262,111.952,0.693185,24.2594,6787,CH2,v1,
27147,20250108,55,Cs0.05MA0.1FA0.85PbI3.0,1.73,MACl,14.6,PEAI,0.517,,,py3,0.248,2PACz,0.083,,,,,,,1000,10,5000,40,8,200,105,15,,,,,,,,,,,,,,,5.52032,126.911,-0.000152,-28.6446,6787,CH3,v1,
27148,20250108,55,Cs0.05MA0.1FA0.85PbI3.0,1.73,MACl,14.6,PEAI,0.517,,,py3,0.248,2PACz,0.083,,,,,,,1000,10,5000,40,8,200,105,15,,,,,,,,,,,,,,,20.5955,76.8765,1.10753,24.1892,6787,CH4,v1,
27149,20250108,55,Cs0.05MA0.1FA0.85PbI3.0,1.73,MACl,14.6,PEAI,0.517,,,py3,0.248,2PACz,0.083,,,,,,,1000,12,5000,35,10,160,110,15,,,,,,,,,,,,,,,19.0698,73.1532,1.11467,23.3865,6788,CH1,v1,
27150,20250108,55,Cs0.05MA0.1FA0.85PbI3.0,1.73,MACl,14.6,PEAI,0.517,,,py3,0.248,2PACz,0.083,,,,,,,1000,12,5000,35,10,160,110,15,,,,,,,,,,,,,,,19.0698,73.1532,1.11467,23.3865,6788,CH2,v1,
27151,20250108,55,Cs0.05MA0.1FA0.85PbI3.0,1.73,MACl,14.6,PEAI,0.517,,,py3,0.248,2PACz,0.083,,,,,,,1000,12,5000,35,10,160,110,15,,,,,,,,,,,,,,,19.0698,73.1532,1.11467,23.3865,6788,CH3,v1,
27152,20250108,55,Cs0.05MA0.1FA0.85PbI3.0,1.73,MACl,14.6,PEAI,0.517,,,py3,0.248,2PACz,0.083,,,,,,,1000,12,5000,35,10,160,110,15,,,,,,,,,,,,,,,19.0698,73.1532,1.11467,23.3865,6788,CH4,v1,
27153,20250108,55,Cs0.05MA0.16FA0.79PbI2.9Br0.1,1.73,MACl,7.0,PEAI,0.8,,,Me-4PACz,0.165,MeO-4PADBC,0.165,,,,,,,1000,10,4700,35,9,260,115,30,,,,,,,,,,,,,,,1.58e-05,0.0671411,0.003637,6.48587,6789,CH1,v1,
27154,20250108,55,Cs0.05MA0.16FA0.79PbI2.9Br0.1,1.73,MACl,7.0,PEAI,0.8,,,Me-4PACz,0.165,MeO-4PADBC,0.165,,,,,,,1000,10,4700,35,9,260,115,30,,,,,,,,,,,,,,,3.72e+39,7.47e+40,0.211867,23.524,6789,CH2,v1,
27155,20250108,55,Cs0.05MA0.16FA0.79PbI2.9Br0.1,1.73,MACl,7.0,PEAI,0.8,,,Me-4PACz,0.165,MeO-4PADBC,0.165,,,,,,,1000,10,4700,35,9,260,115,30,,,,,,,,,,,,,,,2.89e+40,5.67e+42,0.004113,124.064,6789,CH3,v1,
27156,20250108,55,Cs0.05MA0.16FA0.79PbI2.9Br0.1,1.73,MACl,7.0,PEAI,0.8,,,Me-4PACz,0.165,MeO-4PADBC,0.165,,,,,,,1000,10,4700,35,9,260,115,30,,,,,,,,,,,,,,,17.7394,69.9903,1.09053,23.2415,6789,CH4,v1,
27157,20250108,55,Cs0.05MA0.16FA0.79PbI2.9Br0.1,1.73,MACl,7.0,PEAI,0.8,,,Me-4PACz,0.22,DMACPA,0.11,,,,,,,1000,10,5000,30,6,160,110,20,,,,,,,,,,,,,,,18.7987,73.2348,1.10641,23.2002,6790,CH1,v1,
27158,20250108,55,Cs0.05MA0.16FA0.79PbI2.9Br0.1,1.73,MACl,7.0,PEAI,0.8,,,Me-4PACz,0.22,DMACPA,0.11,,,,,,,1000,10,5000,30,6,160,110,20,,,,,,,,,,,,,,,18.9938,72.9761,1.11023,23.4433,6790,CH2,v1,
27159,20250108,55,Cs0.05MA0.16FA0.79PbI2.9Br0.1,1.73,MACl,7.0,PEAI,0.8,,,Me-4PACz,0.22,DMACPA,0.11,,,,,,,1000,10,5000,30,6,160,110,20,,,,,,,,,,,,,,,18.9539,0.0,4.13e+34,23.4093,6790,CH3,v1,
27160,20250108,55,Cs0.05MA0.16FA0.79PbI2.9Br0.1,1.73,MACl,7.0,PEAI,0.8,,,Me-4PACz,0.22,DMACPA,0.11,,,,,,,1000,10,5000,30,6,160,110,20,,,,,,,,,,,,,,,0.120383,23.0506,0.027704,18.8516,6790,CH4,v1,
27161,20250108,55,Cs0.05MA0.16FA0.79PbI2.9Br0.1,1.73,MACl,7.0,PEAI,0.8,,,Me-4PACz,0.22,DMACPA,0.11,,,,,,,1000,10,5000,30,6,160,110,25,,,,,,,,,,,,,,,19.1981,73.125,1.10523,23.7542,6791,CH1,v1,
27162,20250108,55,Cs0.05MA0.16FA0.79PbI2.9Br0.1,1.73,MACl,7.0,PEAI,0.8,,,Me-4PACz,0.22,DMACPA,0.11,,,,,,,1000,10,5000,30,6,160,110,25,,,,,,,,,,,,,,,12.3277,113.636,0.475795,22.8005,6791,CH2,v1,
27163,20250108,55,Cs0.05MA0.16FA0.79PbI2.9Br0.1,1.73,MACl,7.0,PEAI,0.8,,,Me-4PACz,0.22,DMACPA,0.11,,,,,,,1000,10,5000,30,6,160,110,25,,,,,,,,,,,,,,,15.1303,60.3878,1.04602,23.9529,6791,CH3,v1,
27164,20250108,55,Cs0.05MA0.16FA0.79PbI2.9Br0.1,1.73,MACl,7.0,PEAI,0.8,,,Me-4PACz,0.22,DMACPA,0.11,,,,,,,1000,10,5000,30,6,160,110,25,,,,,,,,,,,,,,,15.9767,64.3298,1.05399,23.5635,6791,CH4,v1,
27165,20250108,55,Cs0.05MA0.16FA0.79PbI2.9Br0.1,1.73,MACl,7.0,PEAI,0.8,,,Me-2PACz,0.11,DMACPA,0.22,,,,,,,1000,10,4700,30,8,200,115,30,,,,,,,,,,,,,,,16.8104,68.3525,1.07407,22.8977,6792,CH1,v1,
27166,20250108,55,Cs0.05MA0.16FA0.79PbI2.9Br0.1,1.73,MACl,7.0,PEAI,0.8,,,Me-2PACz,0.11,DMACPA,0.22,,,,,,,1000,10,4700,30,8,200,115,30,,,,,,,,,,,,,,,4.77859,29.4238,0.69428,23.3919,6792,CH2,v1,
27167,20250108,55,Cs0.05MA0.16FA0.79PbI2.9Br0.1,1.73,MACl,7.0,PEAI,0.8,,,Me-2PACz,0.11,DMACPA,0.22,,,,,,,1000,10,4700,30,8,200,115,30,,,,,,,,,,,,,,,18.4358,98.8454,0.797689,23.3815,6792,CH3,v1,
27168,20250108,55,Cs0.05MA0.16FA0.79PbI2.9Br0.1,1.73,MACl,7.0,PEAI,0.8,,,Me-2PACz,0.11,DMACPA,0.22,,,,,,,1000,10,4700,30,8,200,115,30,,,,,,,,,,,,,,,15.5842,63.5174,1.05104,23.3438,6792,CH4,v1,
27169,20250108,55,Cs0.05MA0.16FA0.79PbI2.9Br0.1,1.73,MACl,7.0,PEAI,0.8,,,Me-4PACz,0.198,py3,0.132,,,,,,,1000,10,5000,30,8,270,105,30,,,,,,,,,,,,,,,18.8635,73.6803,1.10608,23.1465,6793,CH1,v1,
27170,20250108,55,Cs0.05MA0.16FA0.79PbI2.9Br0.1,1.73,MACl,7.0,PEAI,0.8,,,Me-4PACz,0.198,py3,0.132,,,,,,,1000,10,5000,30,8,270,105,30,,,,,,,,,,,,,,,2.54e+39,2.66e+41,0.016611,57.3733,6793,CH2,v1,
27171,20250108,55,Cs0.05MA0.16FA0.79PbI2.9Br0.1,1.73,MACl,7.0,PEAI,0.8,,,Me-4PACz,0.198,py3,0.132,,,,,,,1000,10,5000,30,8,270,105,30,,,,,,,,,,,,,,,1.07e+40,-7.23e+41,0.020947,-70.9036,6793,CH3,v1,
27172,20250108,55,Cs0.05MA0.16FA0.79PbI2.9Br0.1,1.73,MACl,7.0,PEAI,0.8,,,Me-4PACz,0.198,py3,0.132,,,,,,,1000,10,5000,30,8,270,105,30,,,,,,,,,,,,,,,18.2621,78.7199,1.00514,23.0803,6793,CH4,v1,
27173,20250108,55,Cs0.05MA0.16FA0.79PbI2.9Br0.1,1.73,MACl,7.0,PEAI,0.8,,,Me-4PACz,0.198,py3,0.132,,,,,,,2000,12,5000,30,6,190,110,30,,,,,,,,,,,,,,,18.6428,72.8488,1.11337,22.9852,6794,CH1,v1,
27174,20250108,55,Cs0.05MA0.16FA0.79PbI2.9Br0.1,1.73,MACl,7.0,PEAI,0.8,,,Me-4PACz,0.198,py3,0.132,,,,,,,2000,12,5000,30,6,190,110,30,,,,,,,,,,,,,,,13.482,73.5515,0.812961,22.5472,6794,CH2,v1,
27175,20250108,55,Cs0.05MA0.16FA0.79PbI2.9Br0.1,1.73,MACl,7.0,PEAI,0.8,,,Me-4PACz,0.198,py3,0.132,,,,,,,2000,12,5000,30,6,190,110,30,,,,,,,,,,,,,,,16.4558,86.2941,0.828329,23.0215,6794,CH3,v1,
27176,20250108,55,Cs0.05MA0.16FA0.79PbI2.9Br0.1,1.73,MACl,7.0,PEAI,0.8,,,Me-4PACz,0.198,py3,0.132,,,,,,,2000,12,5000,30,6,190,110,30,,,,,,,,,,,,,,,18.2166,70.7283,1.12306,22.9336,6794,CH4,v1,
27177,20250108,55,Cs0.05MA0.16FA0.79PbI2.9Br0.1,1.73,MACl,7.0,PEAI,0.8,,,Me-4PACz,0.165,MeO-4PADBC,0.165,,,,,,,1000,10,5000,30,6,200,110,25,,,,,,,,,,,,,,,18.2385,70.8683,1.08458,23.7287,6795,CH1,v1,
27178,20250108,55,Cs0.05MA0.16FA0.79PbI2.9Br0.1,1.73,MACl,7.0,PEAI,0.8,,,Me-4PACz,0.165,MeO-4PADBC,0.165,,,,,,,1000,10,5000,30,6,200,110,25,,,,,,,,,,,,,,,17.9579,79.0709,1.04192,21.7973,6795,CH2,v1,
27179,20250108,55,Cs0.05MA0.16FA0.79PbI2.9Br0.1,1.73,MACl,7.0,PEAI,0.8,,,Me-4PACz,0.165,MeO-4PADBC,0.165,,,,,,,1000,10,5000,30,6,200,110,25,,,,,,,,,,,,,,,18.9262,80.562,1.01525,23.1398,6795,CH3,v1,
27180,20250108,55,Cs0.05MA0.16FA0.79PbI2.9Br0.1,1.73,MACl,7.0,PEAI,0.8,,,Me-4PACz,0.165,MeO-4PADBC,0.165,,,,,,,1000,10,5000,30,6,200,110,25,,,,,,,,,,,,,,,11.8953,611.717,0.089243,21.7897,6795,CH4,v1,
27181,20250108,55,Cs0.05MA0.16FA0.79PbI2.9Br0.1,1.73,MACl,7.0,PEAI,0.8,,,Me-4PACz,0.165,MeO-4PADBC,0.165,,,,,,,1000,10,5000,30,6,160,110,25,,,,,,,,,,,,,,,0.612972,24.9977,0.109177,22.46,6796,CH1,v1,
27182,20250108,55,Cs0.05MA0.16FA0.79PbI2.9Br0.1,1.73,MACl,7.0,PEAI,0.8,,,Me-4PACz,0.165,MeO-4PADBC,0.165,,,,,,,1000,10,5000,30,6,160,110,25,,,,,,,,,,,,,,,0.294643,71.6897,0.018926,21.7156,6796,CH2,v1,
27183,20250108,55,Cs0.05MA0.16FA0.79PbI2.9Br0.1,1.73,MACl,7.0,PEAI,0.8,,,Me-4PACz,0.165,MeO-4PADBC,0.165,,,,,,,1000,10,5000,30,6,160,110,25,,,,,,,,,,,,,,,337.138,-20721.1,-3.1e-05,53.0486,6796,CH3,v1,
27184,20250108,55,Cs0.05MA0.16FA0.79PbI2.9Br0.1,1.73,MACl,7.0,PEAI,0.8,,,Me-4PACz,0.165,MeO-4PADBC,0.165,,,,,,,1000,10,5000,30,6,160,110,25,,,,,,,,,,,,,,,17.8085,70.0387,1.08341,23.469,6796,CH4,v1,
27185,20250108,55,Cs0.05MA0.16FA0.79PbI2.9Br0.1,1.73,MACl,7.0,PEAI,0.8,,,Me-4PACz,0.198,py3,0.132,,,,,,,1000,10,4700,30,8,200,115,30,,,,,,,,,,,,,,,19.1257,74.0353,1.0943,23.607,6797,CH1,v1,
27186,20250108,55,Cs0.05MA0.16FA0.79PbI2.9Br0.1,1.73,MACl,7.0,PEAI,0.8,,,Me-4PACz,0.198,py3,0.132,,,,,,,1000,10,4700,30,8,200,115,30,,,,,,,,,,,,,,,10.3954,40.5282,1.04499,24.5454,6797,CH2,v1,
27187,20250108,55,Cs0.05MA0.16FA0.79PbI2.9Br0.1,1.73,MACl,7.0,PEAI,0.8,,,Me-4PACz,0.198,py3,0.132,,,,,,,1000,10,4700,30,8,200,115,30,,,,,,,,,,,,,,,108.076,-92.6129,0.263855,-442.277,6797,CH3,v1,
27188,20250108,55,Cs0.05MA0.16FA0.79PbI2.9Br0.1,1.73,MACl,7.0,PEAI,0.8,,,Me-4PACz,0.198,py3,0.132,,,,,,,1000,10,4700,30,8,200,115,30,,,,,,,,,,,,,,,19.5377,73.6013,1.09534,24.2347,6797,CH4,v1,
27189,20250108,55,Cs0.05MA0.16FA0.79PbI2.9Br0.1,1.73,MACl,7.0,PEAI,0.8,,,Me-4PACz,0.198,py3,0.132,,,,,,,2000,10,5500,25,6,190,110,20,,,,,,,,,,,,,,,17.0918,69.9263,1.09405,22.3415,6798,CH1,v1,
27190,20250108,55,Cs0.05MA0.16FA0.79PbI2.9Br0.1,1.73,MACl,7.0,PEAI,0.8,,,Me-4PACz,0.198,py3,0.132,,,,,,,2000,10,5500,25,6,190,110,20,,,,,,,,,,,,,,,16.8755,86.0433,0.862854,22.7302,6798,CH2,v1,
27191,20250108,55,Cs0.05MA0.16FA0.79PbI2.9Br0.1,1.73,MACl,7.0,PEAI,0.8,,,Me-4PACz,0.198,py3,0.132,,,,,,,2000,10,5500,25,6,190,110,20,,,,,,,,,,,,,,,2.89602,53.0359,-5.4e-05,-101.584,6798,CH3,v1,
27192,20250108,55,Cs0.05MA0.16FA0.79PbI2.9Br0.1,1.73,MACl,7.0,PEAI,0.8,,,Me-4PACz,0.198,py3,0.132,,,,,,,2000,10,5500,25,6,190,110,20,,,,,,,,,,,,,,,18.1325,72.4509,1.11461,22.4539,6798,CH4,v1,
27193,20250108,55,Cs0.05MA0.16FA0.79PbI2.9Br0.1,1.73,MACl,7.0,PEAI,0.8,,,Me-4PACz,0.198,py3,0.132,,,,,,,1000,10,5000,35,15,220,100,30,,,,,,,,,,,,,,,18.8082,73.8218,1.10351,23.0881,6799,CH1,v1,
27194,20250108,55,Cs0.05MA0.16FA0.79PbI2.9Br0.1,1.73,MACl,7.0,PEAI,0.8,,,Me-4PACz,0.198,py3,0.132,,,,,,,1000,10,5000,35,15,220,100,30,,,,,,,,,,,,,,,0.613966,23.4048,0.11727,22.3694,6799,CH2,v1,
27195,20250108,55,Cs0.05MA0.16FA0.79PbI2.9Br0.1,1.73,MACl,7.0,PEAI,0.8,,,Me-4PACz,0.198,py3,0.132,,,,,,,1000,10,5000,35,15,220,100,30,,,,,,,,,,,,,,,67.9837,334.557,-0.000149,-136.639,6799,CH3,v1,
27196,20250108,55,Cs0.05MA0.16FA0.79PbI2.9Br0.1,1.73,MACl,7.0,PEAI,0.8,,,Me-4PACz,0.198,py3,0.132,,,,,,,1000,10,5000,35,15,220,100,30,,,,,,,,,,,,,,,0.00102145,1.32038,0.006632,11.6649,6799,CH4,v1,
27197,20250108,55,Cs0.05MA0.16FA0.79PbI2.9Br0.1,1.73,MACl,7.0,PEAI,0.8,,,Me-4PACz,0.198,py3,0.132,,,,,,,1000,10,5300,30,10,200,105,25,,,,,,,,,,,,,,,19.1577,73.5071,1.10316,23.6251,6800,CH1,v1,
27198,20250108,55,Cs0.05MA0.16FA0.79PbI2.9Br0.1,1.73,MACl,7.0,PEAI,0.8,,,Me-4PACz,0.198,py3,0.132,,,,,,,1000,10,5300,30,10,200,105,25,,,,,,,,,,,,,,,62.6084,0.0,3.57e+34,23.6018,6800,CH2,v1,
27199,20250108,55,Cs0.05MA0.16FA0.79PbI2.9Br0.1,1.73,MACl,7.0,PEAI,0.8,,,Me-4PACz,0.198,py3,0.132,,,,,,,1000,10,5300,30,10,200,105,25,,,,,,,,,,,,,,,44.8717,-196.924,0.075151,-303.206,6800,CH3,v1,
27200,20250108,55,Cs0.05MA0.16FA0.79PbI2.9Br0.1,1.73,MACl,7.0,PEAI,0.8,,,Me-4PACz,0.198,py3,0.132,,,,,,,1000,10,5300,30,10,200,105,25,,,,,,,,,,,,,,,14.392,107.035,0.572271,23.4959,6800,CH4,v1,
27201,20250109,56,Cs0.05MA0.16FA0.79PbI2.9Br0.1,1.73,MACl,7.0,PMACl,0.7,,,py3,0.083,DMACPA,0.248,,,,,,,1000,15,5000,30,10,160,110,30,,,,,,,,,,,,,,,15.0975,68.6953,0.977868,22.4749,6801,CH1,v1,
27202,20250109,56,Cs0.05MA0.16FA0.79PbI2.9Br0.1,1.73,MACl,7.0,PMACl,0.7,,,py3,0.083,DMACPA,0.248,,,,,,,1000,15,5000,30,10,160,110,30,,,,,,,,,,,,,,,5.66035,36.4007,0.754295,20.6154,6801,CH2,v1,
27203,20250109,56,Cs0.05MA0.16FA0.79PbI2.9Br0.1,1.73,MACl,7.0,PMACl,0.7,,,py3,0.083,DMACPA,0.248,,,,,,,1000,15,5000,30,10,160,110,30,,,,,,,,,,,,,,,2.45624,28.6879,0.414251,20.6684,6801,CH3,v1,
27204,20250109,56,Cs0.05MA0.16FA0.79PbI2.9Br0.1,1.73,MACl,7.0,PMACl,0.7,,,py3,0.083,DMACPA,0.248,,,,,,,1000,15,5000,30,10,160,110,30,,,,,,,,,,,,,,,1.84e+39,4.7e+39,0.839181,46.5442,6801,CH4,v1,
27205,20250109,56,Cs0.05MA0.16FA0.79PbI2.9Br0.1,1.73,MACl,7.0,PMACl,0.7,,,Me-4PACz,0.198,py3,0.132,,,,,,,1000,10,5000,30,12,220,110,30,,,,,,,,,,,,,,,10.3653,47.5251,0.978624,22.2866,6802,CH1,v1,
27206,20250109,56,Cs0.05MA0.16FA0.79PbI2.9Br0.1,1.73,MACl,7.0,PMACl,0.7,,,Me-4PACz,0.198,py3,0.132,,,,,,,1000,10,5000,30,12,220,110,30,,,,,,,,,,,,,,,14.4833,61.0674,1.10176,21.5263,6802,CH2,v1,
27207,20250109,56,Cs0.05MA0.16FA0.79PbI2.9Br0.1,1.73,MACl,7.0,PMACl,0.7,,,Me-4PACz,0.198,py3,0.132,,,,,,,1000,10,5000,30,12,220,110,30,,,,,,,,,,,,,,,14.3227,58.6917,1.10538,22.0769,6802,CH3,v1,
27208,20250109,56,Cs0.05MA0.16FA0.79PbI2.9Br0.1,1.73,MACl,7.0,PMACl,0.7,,,Me-4PACz,0.198,py3,0.132,,,,,,,1000,10,5000,30,12,220,110,30,,,,,,,,,,,,,,,15.2299,55.1073,1.23599,22.3601,6802,CH4,v1,
27209,20250109,56,Cs0.05MA0.1FA0.85PbI3.0,1.73,MACl,14.6,PEAI,0.517,,,Me-4PACz,0.22,DMACPA,0.11,,,,,,,1000,10,5000,30,10,160,110,25,,,,,,,,,,,,,,,0.541944,24.621,0.103669,21.2324,6803,CH1,v1,
27210,20250109,56,Cs0.05MA0.1FA0.85PbI3.0,1.73,MACl,14.6,PEAI,0.517,,,Me-4PACz,0.22,DMACPA,0.11,,,,,,,1000,10,5000,30,10,160,110,25,,,,,,,,,,,,,,,16.7005,66.5681,1.11027,22.596,6803,CH2,v1,
27211,20250109,56,Cs0.05MA0.1FA0.85PbI3.0,1.73,MACl,14.6,PEAI,0.517,,,Me-4PACz,0.22,DMACPA,0.11,,,,,,,1000,10,5000,30,10,160,110,25,,,,,,,,,,,,,,,1.75e+39,-363.386,4.01e+34,-12.0137,6803,CH3,v1,
27212,20250109,56,Cs0.05MA0.1FA0.85PbI3.0,1.73,MACl,14.6,PEAI,0.517,,,Me-4PACz,0.22,DMACPA,0.11,,,,,,,1000,10,5000,30,10,160,110,25,,,,,,,,,,,,,,,16.7685,66.242,1.11055,22.7942,6803,CH4,v1,
27213,20250109,56,Cs0.05MA0.16FA0.79PbI2.9Br0.1,1.73,MACl,7.0,PMACl,0.7,,,Me-4PACz,0.198,py3,0.132,,,,,,,1000,10,4000,30,6,160,110,30,,,,,,,,,,,,,,,14.9063,63.1881,1.10241,21.3989,6804,CH1,v1,
27214,20250109,56,Cs0.05MA0.16FA0.79PbI2.9Br0.1,1.73,MACl,7.0,PMACl,0.7,,,Me-4PACz,0.198,py3,0.132,,,,,,,1000,10,4000,30,6,160,110,30,,,,,,,,,,,,,,,15.3003,63.0709,1.10359,21.9818,6804,CH2,v1,
27215,20250109,56,Cs0.05MA0.16FA0.79PbI2.9Br0.1,1.73,MACl,7.0,PMACl,0.7,,,Me-4PACz,0.198,py3,0.132,,,,,,,1000,10,4000,30,6,160,110,30,,,,,,,,,,,,,,,16.6904,89.2725,0.84174,22.2111,6804,CH3,v1,
27216,20250109,56,Cs0.05MA0.16FA0.79PbI2.9Br0.1,1.73,MACl,7.0,PMACl,0.7,,,Me-4PACz,0.198,py3,0.132,,,,,,,1000,10,4000,30,6,160,110,30,,,,,,,,,,,,,,,15.7085,81.5021,0.854045,22.5675,6804,CH4,v1,
27217,20250109,56,Cs0.05MA0.16FA0.79PbI2.9Br0.1,1.73,MACl,7.0,PMACl,0.7,,,Me-4PACz,0.198,py3,0.132,,,,,,,1000,10,4700,30,8,200,115,30,,,,,,,,,,,,,,,5.28396,33.3884,0.961919,16.4522,6805,CH1,v1,
27218,20250109,56,Cs0.05MA0.16FA0.79PbI2.9Br0.1,1.73,MACl,7.0,PMACl,0.7,,,Me-4PACz,0.198,py3,0.132,,,,,,,1000,10,4700,30,8,200,115,30,,,,,,,,,,,,,,,13.1988,62.8031,1.06237,19.7823,6805,CH2,v1,
27219,20250109,56,Cs0.05MA0.16FA0.79PbI2.9Br0.1,1.73,MACl,7.0,PMACl,0.7,,,Me-4PACz,0.198,py3,0.132,,,,,,,1000,10,4700,30,8,200,115,30,,,,,,,,,,,,,,,13.5252,62.9599,1.06392,20.1916,6805,CH3,v1,
27220,20250109,56,Cs0.05MA0.16FA0.79PbI2.9Br0.1,1.73,MACl,7.0,PMACl,0.7,,,Me-4PACz,0.198,py3,0.132,,,,,,,1000,10,4700,30,8,200,115,30,,,,,,,,,,,,,,,13.6839,62.8768,1.07051,20.3295,6805,CH4,v1,
27221,20250109,56,Cs0.05MA0.1FA0.85PbI3.0,1.73,MACl,14.6,PEAI,0.517,,,Me-4PACz,0.132,py3,0.198,,,,,,,1000,10,5000,35,8,160,115,19,,,,,,,,,,,,,,,12.234,59.2516,1.02754,20.0941,6806,CH1,v1,
27222,20250109,56,Cs0.05MA0.1FA0.85PbI3.0,1.73,MACl,14.6,PEAI,0.517,,,Me-4PACz,0.132,py3,0.198,,,,,,,1000,10,5000,35,8,160,115,19,,,,,,,,,,,,,,,8.68628,43.4239,1.06101,18.8532,6806,CH2,v1,
27223,20250109,56,Cs0.05MA0.1FA0.85PbI3.0,1.73,MACl,14.6,PEAI,0.517,,,Me-4PACz,0.132,py3,0.198,,,,,,,1000,10,5000,35,8,160,115,19,,,,,,,,,,,,,,,22.1112,-1330.91,-8.1e-05,20.4508,6806,CH3,v1,
27224,20250109,56,Cs0.05MA0.1FA0.85PbI3.0,1.73,MACl,14.6,PEAI,0.517,,,Me-4PACz,0.132,py3,0.198,,,,,,,1000,10,5000,35,8,160,115,19,,,,,,,,,,,,,,,13.0038,55.9275,1.10548,21.0326,6806,CH4,v1,
27225,20250109,56,Cs0.05MA0.16FA0.79PbI2.9Br0.1,1.73,MACl,7.0,PMACl,0.7,,,py3,0.165,DMACPA,0.165,,,,,,,1000,10,5000,30,6,160,110,25,,,,,,,,,,,,,,,14.6112,72.848,0.965032,20.7838,6807,CH1,v1,
27226,20250109,56,Cs0.05MA0.16FA0.79PbI2.9Br0.1,1.73,MACl,7.0,PMACl,0.7,,,py3,0.165,DMACPA,0.165,,,,,,,1000,10,5000,30,6,160,110,25,,,,,,,,,,,,,,,13.849,61.4011,1.09405,20.616,6807,CH2,v1,
27227,20250109,56,Cs0.05MA0.16FA0.79PbI2.9Br0.1,1.73,MACl,7.0,PMACl,0.7,,,py3,0.165,DMACPA,0.165,,,,,,,1000,10,5000,30,6,160,110,25,,,,,,,,,,,,,,,14.2505,-557.862,-0.00012,21.2976,6807,CH3,v1,
27228,20250109,56,Cs0.05MA0.16FA0.79PbI2.9Br0.1,1.73,MACl,7.0,PMACl,0.7,,,py3,0.165,DMACPA,0.165,,,,,,,1000,10,5000,30,6,160,110,25,,,,,,,,,,,,,,,15.0071,61.6578,1.10454,22.0356,6807,CH4,v1,
27229,20250109,56,Cs0.05MA0.16FA0.79PbI2.9Br0.1,1.73,MACl,7.0,PMACl,0.7,,,Me-4PACz,0.198,2PACz,0.132,,,,,,,1000,10,4700,30,10,200,115,30,,,,,,,,,,,,,,,15.512,65.6803,1.04067,22.6945,6808,CH1,v1,
27230,20250109,56,Cs0.05MA0.16FA0.79PbI2.9Br0.1,1.73,MACl,7.0,PMACl,0.7,,,Me-4PACz,0.198,2PACz,0.132,,,,,,,1000,10,4700,30,10,200,115,30,,,,,,,,,,,,,,,0.924962,25.2201,0.192012,19.1007,6808,CH2,v1,
27231,20250109,56,Cs0.05MA0.16FA0.79PbI2.9Br0.1,1.73,MACl,7.0,PMACl,0.7,,,Me-4PACz,0.198,2PACz,0.132,,,,,,,1000,10,4700,30,10,200,115,30,,,,,,,,,,,,,,,0.191061,25.2383,0.043378,17.4518,6808,CH3,v1,
27232,20250109,56,Cs0.05MA0.16FA0.79PbI2.9Br0.1,1.73,MACl,7.0,PMACl,0.7,,,Me-4PACz,0.198,2PACz,0.132,,,,,,,1000,10,4700,30,10,200,115,30,,,,,,,,,,,,,,,11.6081,-55.9028,0.28102,-73.8906,6808,CH4,v1,
27233,20250109,56,Cs0.05MA0.16FA0.79PbI2.9Br0.1,1.73,MACl,7.0,PEAI,0.8,,,Me-4PACz,0.198,py3,0.132,,,,,,,1000,10,5000,40,10,190,110,25,,,,,,,,,,,,,,,5.3109,33.4498,0.728048,21.8079,6809,CH1,v1,
27234,20250109,56,Cs0.05MA0.16FA0.79PbI2.9Br0.1,1.73,MACl,7.0,PEAI,0.8,,,Me-4PACz,0.198,py3,0.132,,,,,,,1000,10,5000,40,10,190,110,25,,,,,,,,,,,,,,,12.2358,58.0183,1.04561,20.1696,6809,CH2,v1,
27235,20250109,56,Cs0.05MA0.16FA0.79PbI2.9Br0.1,1.73,MACl,7.0,PEAI,0.8,,,Me-4PACz,0.198,py3,0.132,,,,,,,1000,10,5000,40,10,190,110,25,,,,,,,,,,,,,,,12.3828,64.7472,0.937393,20.4022,6809,CH3,v1,
27236,20250109,56,Cs0.05MA0.16FA0.79PbI2.9Br0.1,1.73,MACl,7.0,PEAI,0.8,,,Me-4PACz,0.198,py3,0.132,,,,,,,1000,10,5000,40,10,190,110,25,,,,,,,,,,,,,,,13.9103,100.07,0.678885,20.4756,6809,CH4,v1,
27237,20250109,56,Cs0.05MA0.16FA0.79PbI2.9Br0.1,1.73,MACl,7.0,PMACl,0.7,,,py3,0.083,DMACPA,0.248,,,,,,,1000,15,5000,35,6,220,105,30,,,,,,,,,,,,,,,7.54233,49.8677,0.748405,20.2092,6810,CH1,v1,
27238,20250109,56,Cs0.05MA0.16FA0.79PbI2.9Br0.1,1.73,MACl,7.0,PMACl,0.7,,,py3,0.083,DMACPA,0.248,,,,,,,1000,15,5000,35,6,220,105,30,,,,,,,,,,,,,,,8.89306,47.9265,1.00383,18.4847,6810,CH2,v1,
27239,20250109,56,Cs0.05MA0.16FA0.79PbI2.9Br0.1,1.73,MACl,7.0,PMACl,0.7,,,py3,0.083,DMACPA,0.248,,,,,,,1000,15,5000,35,6,220,105,30,,,,,,,,,,,,,,,7.46117,54.217,0.773393,17.7939,6810,CH3,v1,
27240,20250109,56,Cs0.05MA0.16FA0.79PbI2.9Br0.1,1.73,MACl,7.0,PMACl,0.7,,,py3,0.083,DMACPA,0.248,,,,,,,1000,15,5000,35,6,220,105,30,,,,,,,,,,,,,,,4.65e+40,5.62e+41,0.092037,89.8499,6810,CH4,v1,
27241,20250109,56,Cs0.05MA0.16FA0.79PbI2.9Br0.1,1.73,PMACl,0.72,PSP,2.3,,,MeO-2PACz,0.11,DMACPA,0.22,,,,,,,1000,10,5000,30,6,180,110,25,,,,,,,,,,,,,,,5.34176,42.1782,0.762932,16.6001,6811,CH1,v1,
27242,20250109,56,Cs0.05MA0.16FA0.79PbI2.9Br0.1,1.73,PMACl,0.72,PSP,2.3,,,MeO-2PACz,0.11,DMACPA,0.22,,,,,,,1000,10,5000,30,6,180,110,25,,,,,,,,,,,,,,,1.56215,16.862,0.782802,11.8348,6811,CH2,v1,
27243,20250109,56,Cs0.05MA0.16FA0.79PbI2.9Br0.1,1.73,PMACl,0.72,PSP,2.3,,,MeO-2PACz,0.11,DMACPA,0.22,,,,,,,1000,10,5000,30,6,180,110,25,,,,,,,,,,,,,,,1.31e+40,1.43e+42,0.007506,121.443,6811,CH3,v1,
27244,20250109,56,Cs0.05MA0.16FA0.79PbI2.9Br0.1,1.73,PMACl,0.72,PSP,2.3,,,MeO-2PACz,0.11,DMACPA,0.22,,,,,,,1000,10,5000,30,6,180,110,25,,,,,,,,,,,,,,,3.81e+40,3.71e+42,0.077712,13.2288,6811,CH4,v1,
27245,20250109,56,Cs0.05MA0.1FA0.85PbI3.0,1.73,MACl,14.6,PEAI,0.517,,,Me-4PACz,0.22,DMACPA,0.11,,,,,,,1000,10,5000,30,8,270,110,25,,,,,,,,,,,,,,,1.09127,18.7702,0.608708,9.55114,6812,CH1,v1,
27246,20250109,56,Cs0.05MA0.1FA0.85PbI3.0,1.73,MACl,14.6,PEAI,0.517,,,Me-4PACz,0.22,DMACPA,0.11,,,,,,,1000,10,5000,30,8,270,110,25,,,,,,,,,,,,,,,7.0312,43.1965,0.957525,16.9993,6812,CH2,v1,
27247,20250109,56,Cs0.05MA0.1FA0.85PbI3.0,1.73,MACl,14.6,PEAI,0.517,,,Me-4PACz,0.22,DMACPA,0.11,,,,,,,1000,10,5000,30,8,270,110,25,,,,,,,,,,,,,,,6.86857,41.5395,0.965784,17.1208,6812,CH3,v1,
27248,20250109,56,Cs0.05MA0.1FA0.85PbI3.0,1.73,MACl,14.6,PEAI,0.517,,,Me-4PACz,0.22,DMACPA,0.11,,,,,,,1000,10,5000,30,8,270,110,25,,,,,,,,,,,,,,,7.29831,43.8995,0.969673,17.145,6812,CH4,v1,
27249,20250109,56,Cs0.05MA0.1FA0.85PbI3.0,1.73,MACl,14.6,PEAI,0.517,,,Me-4PACz,0.132,py3,0.198,,,,,,,1000,10,5000,35,8,160,115,20,,,,,,,,,,,,,,,15.866,66.3478,1.0951,21.8367,6813,CH1,v1,
27250,20250109,56,Cs0.05MA0.1FA0.85PbI3.0,1.73,MACl,14.6,PEAI,0.517,,,Me-4PACz,0.132,py3,0.198,,,,,,,1000,10,5000,35,8,160,115,20,,,,,,,,,,,,,,,13.8471,61.8548,1.08344,20.6623,6813,CH2,v1,
27251,20250109,56,Cs0.05MA0.1FA0.85PbI3.0,1.73,MACl,14.6,PEAI,0.517,,,Me-4PACz,0.132,py3,0.198,,,,,,,1000,10,5000,35,8,160,115,20,,,,,,,,,,,,,,,13.5758,60.7697,1.08057,20.674,6813,CH3,v1,
27252,20250109,56,Cs0.05MA0.1FA0.85PbI3.0,1.73,MACl,14.6,PEAI,0.517,,,Me-4PACz,0.132,py3,0.198,,,,,,,1000,10,5000,35,8,160,115,20,,,,,,,,,,,,,,,52.9084,-225.894,0.091992,-254.605,6813,CH4,v1,
27253,20250109,56,Cs0.05MA0.16FA0.79PbI2.9Br0.1,1.73,MACl,7.0,PMACl,0.7,,,py3,0.083,DMACPA,0.248,,,,,,,1000,10,5000,30,8,270,110,25,,,,,,,,,,,,,,,15.7532,62.6647,1.09428,22.973,6814,CH1,v1,
27254,20250109,56,Cs0.05MA0.16FA0.79PbI2.9Br0.1,1.73,MACl,7.0,PMACl,0.7,,,py3,0.083,DMACPA,0.248,,,,,,,1000,10,5000,30,8,270,110,25,,,,,,,,,,,,,,,12.5359,58.7744,1.07613,19.8199,6814,CH2,v1,
27255,20250109,56,Cs0.05MA0.16FA0.79PbI2.9Br0.1,1.73,MACl,7.0,PMACl,0.7,,,py3,0.083,DMACPA,0.248,,,,,,,1000,10,5000,30,8,270,110,25,,,,,,,,,,,,,,,13.5012,59.8308,1.07505,20.9904,6814,CH3,v1,
27256,20250109,56,Cs0.05MA0.16FA0.79PbI2.9Br0.1,1.73,MACl,7.0,PMACl,0.7,,,py3,0.083,DMACPA,0.248,,,,,,,1000,10,5000,30,8,270,110,25,,,,,,,,,,,,,,,186.788,88518.0,0.011747,17.9631,6814,CH4,v1,
27257,20250109,56,Cs0.05MA0.16FA0.79PbI2.9Br0.1,1.73,PMACl,0.72,PSP,2.3,,,MeO-2PACz,0.11,DMACPA,0.22,,,,,,,1000,10,5000,30,12,160,110,25,,,,,,,,,,,,,,,3.41676,26.0049,0.581194,22.6068,6815,CH1,v1,
27258,20250109,56,Cs0.05MA0.16FA0.79PbI2.9Br0.1,1.73,PMACl,0.72,PSP,2.3,,,MeO-2PACz,0.11,DMACPA,0.22,,,,,,,1000,10,5000,30,12,160,110,25,,,,,,,,,,,,,,,11.8958,55.3059,1.06423,20.211,6815,CH2,v1,
27259,20250109,56,Cs0.05MA0.16FA0.79PbI2.9Br0.1,1.73,PMACl,0.72,PSP,2.3,,,MeO-2PACz,0.11,DMACPA,0.22,,,,,,,1000,10,5000,30,12,160,110,25,,,,,,,,,,,,,,,3.52e+40,2.37e+40,0.425644,349.303,6815,CH3,v1,
27260,20250109,56,Cs0.05MA0.16FA0.79PbI2.9Br0.1,1.73,PMACl,0.72,PSP,2.3,,,MeO-2PACz,0.11,DMACPA,0.22,,,,,,,1000,10,5000,30,12,160,110,25,,,,,,,,,,,,,,,3.15793,1278.5,0.049149,5.02557,6815,CH4,v1,
27261,20250109,56,Cs0.05MA0.16FA0.79PbI2.9Br0.1,1.73,MACl,7.0,PMACl,0.7,,,py3,0.083,DMACPA,0.248,,,,,,,1000,10,5000,30,8,220,110,25,,,,,,,,,,,,,,,0.554654,25.275,0.102294,21.4527,6816,CH1,v1,
27262,20250109,56,Cs0.05MA0.16FA0.79PbI2.9Br0.1,1.73,MACl,7.0,PMACl,0.7,,,py3,0.083,DMACPA,0.248,,,,,,,1000,10,5000,30,8,220,110,25,,,,,,,,,,,,,,,13.2016,58.4832,1.0828,20.8472,6816,CH2,v1,
27263,20250109,56,Cs0.05MA0.16FA0.79PbI2.9Br0.1,1.73,MACl,7.0,PMACl,0.7,,,py3,0.083,DMACPA,0.248,,,,,,,1000,10,5000,30,8,220,110,25,,,,,,,,,,,,,,,13.8108,59.4352,1.08478,21.4206,6816,CH3,v1,
27264,20250109,56,Cs0.05MA0.16FA0.79PbI2.9Br0.1,1.73,MACl,7.0,PMACl,0.7,,,py3,0.083,DMACPA,0.248,,,,,,,1000,10,5000,30,8,220,110,25,,,,,,,,,,,,,,,181.782,5330.21,-0.000107,-31.812,6816,CH4,v1,
27265,20250109,56,Cs0.05MA0.16FA0.79PbI2.9Br0.1,1.73,MACl,7.0,PMACl,0.7,,,py3,0.083,DMACPA,0.248,,,,,,,1000,15,5000,30,8,160,110,20,,,,,,,,,,,,,,,5.92713,35.1943,0.744686,22.6151,6817,CH1,v1,
27266,20250109,56,Cs0.05MA0.16FA0.79PbI2.9Br0.1,1.73,MACl,7.0,PMACl,0.7,,,py3,0.083,DMACPA,0.248,,,,,,,1000,15,5000,30,8,160,110,20,,,,,,,,,,,,,,,13.2761,61.14,1.08353,20.0403,6817,CH2,v1,
27267,20250109,56,Cs0.05MA0.16FA0.79PbI2.9Br0.1,1.73,MACl,7.0,PMACl,0.7,,,py3,0.083,DMACPA,0.248,,,,,,,1000,15,5000,30,8,160,110,20,,,,,,,,,,,,,,,13.8733,61.5886,1.08706,20.7217,6817,CH3,v1,
27268,20250109,56,Cs0.05MA0.16FA0.79PbI2.9Br0.1,1.73,MACl,7.0,PMACl,0.7,,,py3,0.083,DMACPA,0.248,,,,,,,1000,15,5000,30,8,160,110,20,,,,,,,,,,,,,,,14.816,0.0,3.56e+34,21.2634,6817,CH4,v1,
27269,20250109,56,Cs0.05MA0.1FA0.85PbI3.0,1.73,MACl,14.6,PEAI,0.517,,,Me-4PACz,0.198,DMACPA,0.132,,,,,,,1000,10,5000,35,8,160,110,20,,,,,,,,,,,,,,,3.90897,30.1435,0.584248,22.1959,6818,CH1,v1,
27270,20250109,56,Cs0.05MA0.1FA0.85PbI3.0,1.73,MACl,14.6,PEAI,0.517,,,Me-4PACz,0.198,DMACPA,0.132,,,,,,,1000,10,5000,35,8,160,110,20,,,,,,,,,,,,,,,2.28905,26.8671,0.456311,18.6713,6818,CH2,v1,
27271,20250109,56,Cs0.05MA0.1FA0.85PbI3.0,1.73,MACl,14.6,PEAI,0.517,,,Me-4PACz,0.198,DMACPA,0.132,,,,,,,1000,10,5000,35,8,160,110,20,,,,,,,,,,,,,,,13.4991,60.4874,1.08673,20.5361,6818,CH3,v1,
27272,20250109,56,Cs0.05MA0.1FA0.85PbI3.0,1.73,MACl,14.6,PEAI,0.517,,,Me-4PACz,0.198,DMACPA,0.132,,,,,,,1000,10,5000,35,8,160,110,20,,,,,,,,,,,,,,,1.97e+40,2.7e+40,0.350377,207.608,6818,CH4,v1,
27273,20250109,56,Cs0.05MA0.16FA0.79PbI2.9Br0.1,1.73,PMACl,0.72,PSP,2.3,,,Me-4PACz,0.198,DMACPA,0.132,,,,,,,1000,10,5000,30,6,160,110,25,,,,,,,,,,,,,,,15.3179,67.6252,1.03504,21.8843,6819,CH1,v1,
27274,20250109,56,Cs0.05MA0.16FA0.79PbI2.9Br0.1,1.73,PMACl,0.72,PSP,2.3,,,Me-4PACz,0.198,DMACPA,0.132,,,,,,,1000,10,5000,30,6,160,110,25,,,,,,,,,,,,,,,0.885145,25.7431,0.171774,20.0169,6819,CH2,v1,
27275,20250109,56,Cs0.05MA0.16FA0.79PbI2.9Br0.1,1.73,PMACl,0.72,PSP,2.3,,,Me-4PACz,0.198,DMACPA,0.132,,,,,,,1000,10,5000,30,6,160,110,25,,,,,,,,,,,,,,,8.6455,39.6827,1.03355,21.0794,6819,CH3,v1,
27276,20250109,56,Cs0.05MA0.16FA0.79PbI2.9Br0.1,1.73,PMACl,0.72,PSP,2.3,,,Me-4PACz,0.198,DMACPA,0.132,,,,,,,1000,10,5000,30,6,160,110,25,,,,,,,,,,,,,,,387.565,-2343.84,0.187568,-88.1572,6819,CH4,v1,
27277,20250109,56,Cs0.05MA0.1FA0.85PbI3.0,1.73,MACl,14.6,PEAI,0.517,,,Me-4PACz,0.198,py3,0.132,,,,,,,1000,10,5000,35,15,220,110,20,,,,,,,,,,,,,,,0.81241,26.2634,0.142809,21.6605,6820,CH1,v1,
27278,20250109,56,Cs0.05MA0.1FA0.85PbI3.0,1.73,MACl,14.6,PEAI,0.517,,,Me-4PACz,0.198,py3,0.132,,,,,,,1000,10,5000,35,15,220,110,20,,,,,,,,,,,,,,,4.25482,34.0508,0.667556,18.7183,6820,CH2,v1,
27279,20250109,56,Cs0.05MA0.1FA0.85PbI3.0,1.73,MACl,14.6,PEAI,0.517,,,Me-4PACz,0.198,py3,0.132,,,,,,,1000,10,5000,35,15,220,110,20,,,,,,,,,,,,,,,12.3921,58.9463,1.08026,19.4609,6820,CH3,v1,
27280,20250109,56,Cs0.05MA0.1FA0.85PbI3.0,1.73,MACl,14.6,PEAI,0.517,,,Me-4PACz,0.198,py3,0.132,,,,,,,1000,10,5000,35,15,220,110,20,,,,,,,,,,,,,,,8.15331,39.259,1.02622,20.2374,6820,CH4,v1,
27281,20250109,56,Cs0.05MA0.1FA0.85PbI3.0,1.73,MACl,14.6,PEAI,0.517,,,py3,0.248,4PACz,0.083,,,,,,,1000,10,5000,40,15,200,105,19,,,,,,,,,,,,,,,15.4462,64.867,0.993988,23.9561,6821,CH1,v1,
27282,20250109,56,Cs0.05MA0.1FA0.85PbI3.0,1.73,MACl,14.6,PEAI,0.517,,,py3,0.248,4PACz,0.083,,,,,,,1000,10,5000,40,15,200,105,19,,,,,,,,,,,,,,,18.7424,76.6277,1.00321,24.3806,6821,CH2,v1,
27283,20250109,56,Cs0.05MA0.1FA0.85PbI3.0,1.73,MACl,14.6,PEAI,0.517,,,py3,0.248,4PACz,0.083,,,,,,,1000,10,5000,40,15,200,105,19,,,,,,,,,,,,,,,17.3669,72.1057,0.985358,24.4433,6821,CH3,v1,
27284,20250109,56,Cs0.05MA0.1FA0.85PbI3.0,1.73,MACl,14.6,PEAI,0.517,,,py3,0.248,4PACz,0.083,,,,,,,1000,10,5000,40,15,200,105,19,,,,,,,,,,,,,,,116.53,-117.054,0.452511,-220.0,6821,CH4,v1,
27285,20250109,56,Cs0.05MA0.16FA0.79PbI2.9Br0.1,1.73,MACl,7.0,PMACl,0.7,,,py3,0.083,DMACPA,0.248,,,,,,,1000,15,5000,30,10,160,105,30,,,,,,,,,,,,,,,18.5048,74.7531,1.07053,23.1237,6822,CH1,v1,
27286,20250109,56,Cs0.05MA0.16FA0.79PbI2.9Br0.1,1.73,MACl,7.0,PMACl,0.7,,,py3,0.083,DMACPA,0.248,,,,,,,1000,15,5000,30,10,160,105,30,,,,,,,,,,,,,,,1.86e+40,1.46e+41,0.060954,209.255,6822,CH2,v1,
27287,20250109,56,Cs0.05MA0.16FA0.79PbI2.9Br0.1,1.73,MACl,7.0,PMACl,0.7,,,py3,0.083,DMACPA,0.248,,,,,,,1000,15,5000,30,10,160,105,30,,,,,,,,,,,,,,,0.125941,22.2307,0.029915,18.9377,6822,CH3,v1,
27288,20250109,56,Cs0.05MA0.16FA0.79PbI2.9Br0.1,1.73,MACl,7.0,PMACl,0.7,,,py3,0.083,DMACPA,0.248,,,,,,,1000,15,5000,30,10,160,105,30,,,,,,,,,,,,,,,0.0844759,24.2991,0.019613,17.7254,6822,CH4,v1,
27289,20250109,56,Cs0.05MA0.16FA0.79PbI2.9Br0.1,1.73,PMACl,0.72,PSP,2.3,,,Me-2PACz,0.248,DMACPA,0.083,,,,,,,1000,10,5000,30,6,220,110,30,,,,,,,,,,,,,,,1.86e+40,-3.09e+41,0.05111,-117.936,6823,CH1,v1,
27290,20250109,56,Cs0.05MA0.16FA0.79PbI2.9Br0.1,1.73,PMACl,0.72,PSP,2.3,,,Me-2PACz,0.248,DMACPA,0.083,,,,,,,1000,10,5000,30,6,220,110,30,,,,,,,,,,,,,,,1.71984,26.807,0.315384,20.3423,6823,CH2,v1,
27291,20250109,56,Cs0.05MA0.16FA0.79PbI2.9Br0.1,1.73,PMACl,0.72,PSP,2.3,,,Me-2PACz,0.248,DMACPA,0.083,,,,,,,1000,10,5000,30,6,220,110,30,,,,,,,,,,,,,,,14.3101,61.0896,1.08972,21.4961,6823,CH3,v1,
27292,20250109,56,Cs0.05MA0.16FA0.79PbI2.9Br0.1,1.73,PMACl,0.72,PSP,2.3,,,Me-2PACz,0.248,DMACPA,0.083,,,,,,,1000,10,5000,30,6,220,110,30,,,,,,,,,,,,,,,1.86e+40,-3.09e+41,0.05111,-117.936,6823,CH4,v1,
27293,20250109,56,Cs0.05MA0.1FA0.85PbI3.0,1.73,MACl,14.6,PEAI,0.517,,,Me-4PACz,0.198,py3,0.132,,,,,,,1000,10,5000,30,8,270,110,25,,,,,,,,,,,,,,,9.76901,43.4653,0.976342,23.0201,6824,CH1,v1,
27294,20250109,56,Cs0.05MA0.1FA0.85PbI3.0,1.73,MACl,14.6,PEAI,0.517,,,Me-4PACz,0.198,py3,0.132,,,,,,,1000,10,5000,30,8,270,110,25,,,,,,,,,,,,,,,13.2332,61.0618,1.08739,19.9301,6824,CH2,v1,
27295,20250109,56,Cs0.05MA0.1FA0.85PbI3.0,1.73,MACl,14.6,PEAI,0.517,,,Me-4PACz,0.198,py3,0.132,,,,,,,1000,10,5000,30,8,270,110,25,,,,,,,,,,,,,,,13.3876,67.7108,0.953391,20.7383,6824,CH3,v1,
27296,20250109,56,Cs0.05MA0.1FA0.85PbI3.0,1.73,MACl,14.6,PEAI,0.517,,,Me-4PACz,0.198,py3,0.132,,,,,,,1000,10,5000,30,8,270,110,25,,,,,,,,,,,,,,,15.9097,275.752,0.127253,45.3394,6824,CH4,v1,
27297,20250109,56,Cs0.05MA0.16FA0.79PbI2.9Br0.1,1.73,PMACl,0.72,PSP,2.3,,,MeO-2PACz,0.11,DMACPA,0.22,,,,,,,1000,10,5000,30,6,220,110,25,,,,,,,,,,,,,,,15.473,44.4642,1.00401,34.6598,6825,CH1,v1,
27298,20250109,56,Cs0.05MA0.16FA0.79PbI2.9Br0.1,1.73,PMACl,0.72,PSP,2.3,,,MeO-2PACz,0.11,DMACPA,0.22,,,,,,,1000,10,5000,30,6,220,110,25,,,,,,,,,,,,,,,10.649,32.7442,0.852858,38.1327,6825,CH2,v1,
27299,20250109,56,Cs0.05MA0.16FA0.79PbI2.9Br0.1,1.73,PMACl,0.72,PSP,2.3,,,MeO-2PACz,0.11,DMACPA,0.22,,,,,,,1000,10,5000,30,6,220,110,25,,,,,,,,,,,,,,,18.6833,75.2884,0.994977,24.9409,6825,CH3,v1,
27300,20250109,56,Cs0.05MA0.16FA0.79PbI2.9Br0.1,1.73,PMACl,0.72,PSP,2.3,,,MeO-2PACz,0.11,DMACPA,0.22,,,,,,,1000,10,5000,30,6,220,110,25,,,,,,,,,,,,,,,11.853,84.0654,0.559739,25.1898,6825,CH4,v1,
27301,20250109,56,Cs0.05MA0.16FA0.79PbI2.9Br0.1,1.73,MACl,7.0,PEAI,0.8,,,Me-4PACz,0.198,py3,0.132,,,,,,,1000,10,5000,40,10,190,110,20,,,,,,,,,,,,,,,18.0836,121.904,0.631322,23.4972,6826,CH1,v1,
27302,20250109,56,Cs0.05MA0.16FA0.79PbI2.9Br0.1,1.73,MACl,7.0,PEAI,0.8,,,Me-4PACz,0.198,py3,0.132,,,,,,,1000,10,5000,40,10,190,110,20,,,,,,,,,,,,,,,19.0173,74.3479,1.06501,24.0175,6826,CH2,v1,
27303,20250109,56,Cs0.05MA0.16FA0.79PbI2.9Br0.1,1.73,MACl,7.0,PEAI,0.8,,,Me-4PACz,0.198,py3,0.132,,,,,,,1000,10,5000,40,10,190,110,20,,,,,,,,,,,,,,,18.9439,74.0425,1.06064,24.1224,6826,CH3,v1,
27304,20250109,56,Cs0.05MA0.16FA0.79PbI2.9Br0.1,1.73,MACl,7.0,PEAI,0.8,,,Me-4PACz,0.198,py3,0.132,,,,,,,1000,10,5000,40,10,190,110,20,,,,,,,,,,,,,,,17.4205,74.384,0.974348,24.0363,6826,CH4,v1,
