Repository: MI-Materials-Intelligence/Recipe-Language-Model

# Learning Layer

## Overview

In the learning layer, the formulas and parameters are encoded and then tokenised into recipes as inputs. Through atomic skills of data extraction, cleaning, and matching, these data are organised into standardised datasets, providing the basis for RLM training and iterative recipe refinement.

Key Atomic Skills:
- **Cleaning**: Preprocessing and outlier cleaning
- **Matching**: Matching data pairs based on variables
- **Extraction**: Data extraction from robotic boxes

File: seven_ai_layers_robotics/learning/data/data50764_from_db.csv (part 117 of 253)
No,date,rank,Formula PVK,Concentration PVK,Formula Additive 1,Concentration Additive 1,Formula Additive 2,Concentration Additive 2,Formula Additive 3,Concentration Additive 3,Formula SAM 1,Concentration SAM 1,Formula SAM 2,Concentration SAM 2,Formula SAM 3,Concentration SAM 3,Spin Coating Speed SAM,Spin Coating Time SAM,Annealed Temperature SAM,Annealed Time SAM,Spin Coating Speed PVK 1,Spin Coating Time PVK 1,Spin Coating Speed PVK 2,Spin Coating Time PVK 2,Antisolvent Dropping Timing,Antisolvent Volume,Annealed Temperature PVK,Annealed Time PVK,Formula Passivator 1,Concentration Passivator 1,Formula Passivator 2,Concentration Passivator 2,Formula Passivator 3,Concentration Passivator 3,Formula Passivator 4,Concentration Passivator 4,Spin Coating Speed Passivator,Spin Coating Time Passivator,Passivator Dropping Timing,Passivator Volume,Annealed Temperature Passivator,Annealed Time Passivator,PCE,FF,Voc,Jsc,Product,Channel,From,upload_time
27305,20250109,56,Cs0.05MA0.16FA0.79PbI2.9Br0.1,1.73,PMACl,0.72,PSP,2.3,,,Me-4PACz,0.198,py3,0.132,,,,,,,1000,10,5000,30,10,160,110,30,,,,,,,,,,,,,,,18.9559,74.8078,1.04467,24.2559,6827,CH1,v1,
27306,20250109,56,Cs0.05MA0.16FA0.79PbI2.9Br0.1,1.73,PMACl,0.72,PSP,2.3,,,Me-4PACz,0.198,py3,0.132,,,,,,,1000,10,5000,30,10,160,110,30,,,,,,,,,,,,,,,19.8027,74.8712,1.06641,24.802,6827,CH2,v1,
27307,20250109,56,Cs0.05MA0.16FA0.79PbI2.9Br0.1,1.73,PMACl,0.72,PSP,2.3,,,Me-4PACz,0.198,py3,0.132,,,,,,,1000,10,5000,30,10,160,110,30,,,,,,,,,,,,,,,14.124,56.721,0.990718,25.134,6827,CH3,v1,
27308,20250109,56,Cs0.05MA0.16FA0.79PbI2.9Br0.1,1.73,PMACl,0.72,PSP,2.3,,,Me-4PACz,0.198,py3,0.132,,,,,,,1000,10,5000,30,10,160,110,30,,,,,,,,,,,,,,,1.73e+39,2.21e+40,0.424367,18.3737,6827,CH4,v1,
27309,20250109,56,Cs0.05MA0.16FA0.79PbI2.9Br0.1,1.73,MACl,7.0,PMACl,0.7,,,py3,0.083,DMACPA,0.248,,,,,,,1000,10,5000,30,12,220,105,25,,,,,,,,,,,,,,,2.05e+39,3.87e+40,0.230414,22.9103,6828,CH1,v1,
27310,20250109,56,Cs0.05MA0.16FA0.79PbI2.9Br0.1,1.73,MACl,7.0,PMACl,0.7,,,py3,0.083,DMACPA,0.248,,,,,,,1000,10,5000,30,12,220,105,25,,,,,,,,,,,,,,,9.1998,35.0379,0.933306,28.1331,6828,CH2,v1,
27311,20250109,56,Cs0.05MA0.16FA0.79PbI2.9Br0.1,1.73,MACl,7.0,PMACl,0.7,,,py3,0.083,DMACPA,0.248,,,,,,,1000,10,5000,30,12,220,105,25,,,,,,,,,,,,,,,18.7309,73.557,0.953992,26.6926,6828,CH3,v1,
27312,20250109,56,Cs0.05MA0.16FA0.79PbI2.9Br0.1,1.73,MACl,7.0,PMACl,0.7,,,py3,0.083,DMACPA,0.248,,,,,,,1000,10,5000,30,12,220,105,25,,,,,,,,,,,,,,,18.1297,74.8177,0.916785,26.4314,6828,CH4,v1,
27313,20250109,56,Cs0.05MA0.16FA0.79PbI2.9Br0.1,1.73,MACl,7.0,PEAI,0.8,,,Me-4PACz,0.132,py3,0.198,,,,,,,1000,10,4700,35,8,260,115,30,,,,,,,,,,,,,,,18.0614,75.2511,1.05511,22.7478,6829,CH1,v1,
27314,20250109,56,Cs0.05MA0.16FA0.79PbI2.9Br0.1,1.73,MACl,7.0,PEAI,0.8,,,Me-4PACz,0.132,py3,0.198,,,,,,,1000,10,4700,35,8,260,115,30,,,,,,,,,,,,,,,18.1101,75.7406,1.01552,23.5452,6829,CH2,v1,
27315,20250109,56,Cs0.05MA0.16FA0.79PbI2.9Br0.1,1.73,MACl,7.0,PEAI,0.8,,,Me-4PACz,0.132,py3,0.198,,,,,,,1000,10,4700,35,8,260,115,30,,,,,,,,,,,,,,,18.535,75.7759,1.03661,23.5964,6829,CH3,v1,
27316,20250109,56,Cs0.05MA0.16FA0.79PbI2.9Br0.1,1.73,MACl,7.0,PEAI,0.8,,,Me-4PACz,0.132,py3,0.198,,,,,,,1000,10,4700,35,8,260,115,30,,,,,,,,,,,,,,,11.7877,84.7295,0.610004,22.8067,6829,CH4,v1,
27317,20250109,56,Cs0.05MA0.16FA0.79PbI2.9Br0.1,1.73,PMACl,0.72,PSP,2.3,,,Me-2PACz,0.248,DMACPA,0.083,,,,,,,1000,10,5000,30,6,180,110,30,,,,,,,,,,,,,,,0.000216243,621.558,-2.7e-05,-0.00126717,6830,CH1,v1,
27318,20250109,56,Cs0.05MA0.16FA0.79PbI2.9Br0.1,1.73,PMACl,0.72,PSP,2.3,,,Me-2PACz,0.248,DMACPA,0.083,,,,,,,1000,10,5000,30,6,180,110,30,,,,,,,,,,,,,,,1e-10,0.157003,0.001687,2.14e-05,6830,CH2,v1,
27319,20250109,56,Cs0.05MA0.16FA0.79PbI2.9Br0.1,1.73,PMACl,0.72,PSP,2.3,,,Me-2PACz,0.248,DMACPA,0.083,,,,,,,1000,10,5000,30,6,180,110,30,,,,,,,,,,,,,,,4.59e-07,40.7941,0.012055,9.33e-05,6830,CH3,v1,
27320,20250109,56,Cs0.05MA0.16FA0.79PbI2.9Br0.1,1.73,PMACl,0.72,PSP,2.3,,,Me-2PACz,0.248,DMACPA,0.083,,,,,,,1000,10,5000,30,6,180,110,30,,,,,,,,,,,,,,,0.0,0.103567,0.001524,2.61e-05,6830,CH4,v1,
27321,20250109,56,Cs0.05MA0.16FA0.79PbI2.9Br0.1,1.73,MACl,7.0,PMACl,0.7,,,py3,0.083,DMACPA,0.248,,,,,,,1000,15,5000,30,10,160,110,25,,,,,,,,,,,,,,,18.9038,75.261,1.04349,24.0707,6831,CH1,v1,
27322,20250109,56,Cs0.05MA0.16FA0.79PbI2.9Br0.1,1.73,MACl,7.0,PMACl,0.7,,,py3,0.083,DMACPA,0.248,,,,,,,1000,15,5000,30,10,160,110,25,,,,,,,,,,,,,,,19.1964,75.7043,1.03366,24.5312,6831,CH2,v1,
27323,20250109,56,Cs0.05MA0.16FA0.79PbI2.9Br0.1,1.73,MACl,7.0,PMACl,0.7,,,py3,0.083,DMACPA,0.248,,,,,,,1000,15,5000,30,10,160,110,25,,,,,,,,,,,,,,,19.8843,75.9487,1.06609,24.558,6831,CH3,v1,
27324,20250109,56,Cs0.05MA0.16FA0.79PbI2.9Br0.1,1.73,MACl,7.0,PMACl,0.7,,,py3,0.083,DMACPA,0.248,,,,,,,1000,15,5000,30,10,160,110,25,,,,,,,,,,,,,,,14.4468,67.1067,0.890821,24.1666,6831,CH4,v1,
27325,20250109,56,Cs0.05MA0.1FA0.85PbI3.0,1.73,MACl,14.6,PEAI,0.517,,,py3,0.248,2PACz,0.083,,,,,,,1000,10,5000,30,15,200,105,19,,,,,,,,,,,,,,,18.1866,73.5423,1.06696,23.1774,6832,CH1,v1,
27326,20250109,56,Cs0.05MA0.1FA0.85PbI3.0,1.73,MACl,14.6,PEAI,0.517,,,py3,0.248,2PACz,0.083,,,,,,,1000,10,5000,30,15,200,105,19,,,,,,,,,,,,,,,9.02e+37,7.35e+39,1.20084,1.02122,6832,CH2,v1,
27327,20250109,56,Cs0.05MA0.1FA0.85PbI3.0,1.73,MACl,14.6,PEAI,0.517,,,py3,0.248,2PACz,0.083,,,,,,,1000,10,5000,30,15,200,105,19,,,,,,,,,,,,,,,19.4185,74.4852,1.07487,24.2542,6832,CH3,v1,
27328,20250109,56,Cs0.05MA0.1FA0.85PbI3.0,1.73,MACl,14.6,PEAI,0.517,,,py3,0.248,2PACz,0.083,,,,,,,1000,10,5000,30,15,200,105,19,,,,,,,,,,,,,,,12.1549,56.5677,0.881101,24.387,6832,CH4,v1,
27329,20250109,56,Cs0.05MA0.16FA0.79PbI2.9Br0.1,1.73,MACl,7.0,PMACl,0.7,,,py3,0.083,DMACPA,0.248,,,,,,,1000,15,5000,30,10,180,105,30,,,,,,,,,,,,,,,18.5433,75.2178,1.03487,23.8222,6833,CH1,v1,
27330,20250109,56,Cs0.05MA0.16FA0.79PbI2.9Br0.1,1.73,MACl,7.0,PMACl,0.7,,,py3,0.083,DMACPA,0.248,,,,,,,1000,15,5000,30,10,180,105,30,,,,,,,,,,,,,,,19.3103,74.8142,1.06498,24.2362,6833,CH2,v1,
27331,20250109,56,Cs0.05MA0.16FA0.79PbI2.9Br0.1,1.73,MACl,7.0,PMACl,0.7,,,py3,0.083,DMACPA,0.248,,,,,,,1000,15,5000,30,10,180,105,30,,,,,,,,,,,,,,,19.1184,76.2989,1.02302,24.4934,6833,CH3,v1,
27332,20250109,56,Cs0.05MA0.16FA0.79PbI2.9Br0.1,1.73,MACl,7.0,PMACl,0.7,,,py3,0.083,DMACPA,0.248,,,,,,,1000,15,5000,30,10,180,105,30,,,,,,,,,,,,,,,16.3573,76.1733,0.892691,24.0552,6833,CH4,v1,
27333,20250109,56,Cs0.05MA0.1FA0.85PbI3.0,1.73,MACl,14.6,PEAI,0.517,,,Me-4PACz,0.198,DMACPA,0.132,,,,,,,1000,10,5000,35,8,160,115,17,,,,,,,,,,,,,,,7.33e+39,9.58e+40,0.094578,80.9145,6834,CH1,v1,
27334,20250109,56,Cs0.05MA0.1FA0.85PbI3.0,1.73,MACl,14.6,PEAI,0.517,,,Me-4PACz,0.198,DMACPA,0.132,,,,,,,1000,10,5000,35,8,160,115,17,,,,,,,,,,,,,,,0.673102,24.3515,0.119204,23.1882,6834,CH2,v1,
27335,20250109,56,Cs0.05MA0.1FA0.85PbI3.0,1.73,MACl,14.6,PEAI,0.517,,,Me-4PACz,0.198,DMACPA,0.132,,,,,,,1000,10,5000,35,8,160,115,17,,,,,,,,,,,,,,,0.101783,-296.502,-2e-06,19.3045,6834,CH3,v1,
27336,20250109,56,Cs0.05MA0.1FA0.85PbI3.0,1.73,MACl,14.6,PEAI,0.517,,,Me-4PACz,0.198,DMACPA,0.132,,,,,,,1000,10,5000,35,8,160,115,17,,,,,,,,,,,,,,,16.421,75.319,0.884514,24.6484,6834,CH4,v1,
27337,20250109,56,Cs0.05MA0.16FA0.79PbI2.9Br0.1,1.73,MACl,7.0,PMACl,0.7,,,py3,0.083,DMACPA,0.248,,,,,,,1000,15,5000,35,10,160,110,30,,,,,,,,,,,,,,,18.7463,75.3554,1.06124,23.4416,6835,CH1,v1,
27338,20250109,56,Cs0.05MA0.16FA0.79PbI2.9Br0.1,1.73,MACl,7.0,PMACl,0.7,,,py3,0.083,DMACPA,0.248,,,,,,,1000,15,5000,35,10,160,110,30,,,,,,,,,,,,,,,19.4954,82.6037,0.991381,23.8063,6835,CH2,v1,
27339,20250109,56,Cs0.05MA0.16FA0.79PbI2.9Br0.1,1.73,MACl,7.0,PMACl,0.7,,,py3,0.083,DMACPA,0.248,,,,,,,1000,15,5000,35,10,160,110,30,,,,,,,,,,,,,,,19.0722,75.7741,1.05744,23.8027,6835,CH3,v1,
27340,20250109,56,Cs0.05MA0.16FA0.79PbI2.9Br0.1,1.73,MACl,7.0,PMACl,0.7,,,py3,0.083,DMACPA,0.248,,,,,,,1000,15,5000,35,10,160,110,30,,,,,,,,,,,,,,,9.73045,69.8648,0.608864,22.8746,6835,CH4,v1,
27341,20250109,56,Cs0.05MA0.16FA0.79PbI2.9Br0.1,1.73,PMACl,0.72,PSP,2.3,,,Me-4PACz,0.198,DMACPA,0.132,,,,,,,1000,10,5000,40,10,180,110,25,,,,,,,,,,,,,,,18.0784,81.2809,0.937726,23.719,6836,CH1,v1,
27342,20250109,56,Cs0.05MA0.16FA0.79PbI2.9Br0.1,1.73,PMACl,0.72,PSP,2.3,,,Me-4PACz,0.198,DMACPA,0.132,,,,,,,1000,10,5000,40,10,180,110,25,,,,,,,,,,,,,,,18.9409,74.3951,1.05461,24.1416,6836,CH2,v1,
27343,20250109,56,Cs0.05MA0.16FA0.79PbI2.9Br0.1,1.73,PMACl,0.72,PSP,2.3,,,Me-4PACz,0.198,DMACPA,0.132,,,,,,,1000,10,5000,40,10,180,110,25,,,,,,,,,,,,,,,9.34054,305.574,-0.00011,-27.8954,6836,CH3,v1,
27344,20250109,56,Cs0.05MA0.16FA0.79PbI2.9Br0.1,1.73,PMACl,0.72,PSP,2.3,,,Me-4PACz,0.198,DMACPA,0.132,,,,,,,1000,10,5000,40,10,180,110,25,,,,,,,,,,,,,,,18.619,75.3432,1.02416,24.1292,6836,CH4,v1,
27345,20250109,56,Cs0.05MA0.1FA0.85PbI3.0,1.73,MACl,14.6,PEAI,0.517,,,Me-4PACz,0.198,py3,0.132,,,,,,,1000,10,5000,30,8,270,105,30,,,,,,,,,,,,,,,18.8938,75.5485,1.0456,23.9182,6837,CH1,v1,
27346,20250109,56,Cs0.05MA0.1FA0.85PbI3.0,1.73,MACl,14.6,PEAI,0.517,,,Me-4PACz,0.198,py3,0.132,,,,,,,1000,10,5000,30,8,270,105,30,,,,,,,,,,,,,,,19.4788,75.2682,1.0561,24.5046,6837,CH2,v1,
27347,20250109,56,Cs0.05MA0.1FA0.85PbI3.0,1.73,MACl,14.6,PEAI,0.517,,,Me-4PACz,0.198,py3,0.132,,,,,,,1000,10,5000,30,8,270,105,30,,,,,,,,,,,,,,,18.7246,76.2791,0.991897,24.748,6837,CH3,v1,
27348,20250109,56,Cs0.05MA0.1FA0.85PbI3.0,1.73,MACl,14.6,PEAI,0.517,,,Me-4PACz,0.198,py3,0.132,,,,,,,1000,10,5000,30,8,270,105,30,,,,,,,,,,,,,,,19.273,-737.179,-0.000107,24.35,6837,CH4,v1,
27349,20250109,56,Cs0.05MA0.16FA0.79PbI2.9Br0.1,1.73,PMACl,0.72,PSP,2.3,,,MeO-2PACz,0.11,DMACPA,0.22,,,,,,,1000,10,5000,30,6,160,110,25,,,,,,,,,,,,,,,3.50132,-23.2757,0.721152,-20.8594,6838,CH1,v1,
27350,20250109,56,Cs0.05MA0.16FA0.79PbI2.9Br0.1,1.73,PMACl,0.72,PSP,2.3,,,MeO-2PACz,0.11,DMACPA,0.22,,,,,,,1000,10,5000,30,6,160,110,25,,,,,,,,,,,,,,,19.5062,75.6814,1.06758,24.1427,6838,CH2,v1,
27351,20250109,56,Cs0.05MA0.16FA0.79PbI2.9Br0.1,1.73,PMACl,0.72,PSP,2.3,,,MeO-2PACz,0.11,DMACPA,0.22,,,,,,,1000,10,5000,30,6,160,110,25,,,,,,,,,,,,,,,1.82136,91.8457,0.082508,24.0349,6838,CH3,v1,
27352,20250109,56,Cs0.05MA0.16FA0.79PbI2.9Br0.1,1.73,PMACl,0.72,PSP,2.3,,,MeO-2PACz,0.11,DMACPA,0.22,,,,,,,1000,10,5000,30,6,160,110,25,,,,,,,,,,,,,,,18.7461,76.3981,1.01615,24.1475,6838,CH4,v1,
27353,20250109,56,Cs0.05MA0.16FA0.79PbI2.9Br0.1,1.73,MACl,7.0,PEAI,0.8,,,Me-4PACz,0.198,py3,0.132,,,,,,,2000,12,5000,30,8,200,100,30,,,,,,,,,,,,,,,19.3398,75.8035,1.0372,24.598,6839,CH1,v1,
27354,20250109,56,Cs0.05MA0.16FA0.79PbI2.9Br0.1,1.73,MACl,7.0,PEAI,0.8,,,Me-4PACz,0.198,py3,0.132,,,,,,,2000,12,5000,30,8,200,100,30,,,,,,,,,,,,,,,20.1362,75.7386,1.06514,24.9606,6839,CH2,v1,
27355,20250109,56,Cs0.05MA0.16FA0.79PbI2.9Br0.1,1.73,MACl,7.0,PEAI,0.8,,,Me-4PACz,0.198,py3,0.132,,,,,,,2000,12,5000,30,8,200,100,30,,,,,,,,,,,,,,,20.6759,75.9604,1.07461,25.3295,6839,CH3,v1,
27356,20250109,56,Cs0.05MA0.16FA0.79PbI2.9Br0.1,1.73,MACl,7.0,PEAI,0.8,,,Me-4PACz,0.198,py3,0.132,,,,,,,2000,12,5000,30,8,200,100,30,,,,,,,,,,,,,,,18.7056,76.4282,0.986545,24.8085,6839,CH4,v1,
27357,20250109,56,Cs0.05MA0.1FA0.85PbI3.0,1.73,MACl,14.6,PEAI,0.517,,,py3,0.248,2PACz,0.083,,,,,,,1000,10,5000,40,8,200,105,15,,,,,,,,,,,,,,,18.8554,75.3883,1.03712,24.1159,6840,CH1,v1,
27358,20250109,56,Cs0.05MA0.1FA0.85PbI3.0,1.73,MACl,14.6,PEAI,0.517,,,py3,0.248,2PACz,0.083,,,,,,,1000,10,5000,40,8,200,105,15,,,,,,,,,,,,,,,0.507133,25.0534,0.089027,22.7371,6840,CH2,v1,
27359,20250109,56,Cs0.05MA0.1FA0.85PbI3.0,1.73,MACl,14.6,PEAI,0.517,,,py3,0.248,2PACz,0.083,,,,,,,1000,10,5000,40,8,200,105,15,,,,,,,,,,,,,,,19.6587,75.6756,1.06419,24.4107,6840,CH3,v1,
27360,20250109,56,Cs0.05MA0.1FA0.85PbI3.0,1.73,MACl,14.6,PEAI,0.517,,,py3,0.248,2PACz,0.083,,,,,,,1000,10,5000,40,8,200,105,15,,,,,,,,,,,,,,,11.3208,68.5939,0.683849,24.1341,6840,CH4,v1,
27361,20250109,56,Cs0.05MA0.1FA0.85PbI3.0,1.73,MACl,14.6,PEAI,0.517,,,py3,0.248,2PACz,0.083,,,,,,,1000,10,5000,35,15,220,110,15,,,,,,,,,,,,,,,18.6372,73.9568,1.04319,24.1568,6841,CH1,v1,
27362,20250109,56,Cs0.05MA0.1FA0.85PbI3.0,1.73,MACl,14.6,PEAI,0.517,,,py3,0.248,2PACz,0.083,,,,,,,1000,10,5000,35,15,220,110,15,,,,,,,,,,,,,,,19.6461,74.2424,1.06698,24.801,6841,CH2,v1,
27363,20250109,56,Cs0.05MA0.1FA0.85PbI3.0,1.73,MACl,14.6,PEAI,0.517,,,py3,0.248,2PACz,0.083,,,,,,,1000,10,5000,35,15,220,110,15,,,,,,,,,,,,,,,19.5275,74.7289,1.04339,25.0444,6841,CH3,v1,
27364,20250109,56,Cs0.05MA0.1FA0.85PbI3.0,1.73,MACl,14.6,PEAI,0.517,,,py3,0.248,2PACz,0.083,,,,,,,1000,10,5000,35,15,220,110,15,,,,,,,,,,,,,,,19.5888,76.4116,1.03488,24.7718,6841,CH4,v1,
27365,20250109,56,Cs0.05MA0.16FA0.79PbI2.9Br0.1,1.73,MACl,7.0,PEAI,0.8,,,Me-4PACz,0.132,py3,0.198,,,,,,,1000,10,5000,30,10,180,110,25,,,,,,,,,,,,,,,18.1726,73.2157,0.995784,24.9257,6842,CH1,v1,
27366,20250109,56,Cs0.05MA0.16FA0.79PbI2.9Br0.1,1.73,MACl,7.0,PEAI,0.8,,,Me-4PACz,0.132,py3,0.198,,,,,,,1000,10,5000,30,10,180,110,25,,,,,,,,,,,,,,,14.6258,37.7542,0.940882,41.1737,6842,CH2,v1,
27367,20250109,56,Cs0.05MA0.16FA0.79PbI2.9Br0.1,1.73,MACl,7.0,PEAI,0.8,,,Me-4PACz,0.132,py3,0.198,,,,,,,1000,10,5000,30,10,180,110,25,,,,,,,,,,,,,,,18.1709,46.8956,0.952365,40.6857,6842,CH3,v1,
27368,20250109,56,Cs0.05MA0.16FA0.79PbI2.9Br0.1,1.73,MACl,7.0,PEAI,0.8,,,Me-4PACz,0.132,py3,0.198,,,,,,,1000,10,5000,30,10,180,110,25,,,,,,,,,,,,,,,10.6644,41.6604,0.821206,31.1718,6842,CH4,v1,
27369,20250109,56,Cs0.05MA0.16FA0.79PbI2.9Br0.1,1.73,PMACl,0.72,PSP,2.3,,,Me-4PACz,0.198,DMACPA,0.132,,,,,,,1000,10,5000,30,6,200,110,25,,,,,,,,,,,,,,,16.3234,70.979,0.886181,25.9512,6843,CH1,v1,
27370,20250109,56,Cs0.05MA0.16FA0.79PbI2.9Br0.1,1.73,PMACl,0.72,PSP,2.3,,,Me-4PACz,0.198,DMACPA,0.132,,,,,,,1000,10,5000,30,6,200,110,25,,,,,,,,,,,,,,,19.3798,73.5894,1.00447,26.2178,6843,CH2,v1,
27371,20250109,56,Cs0.05MA0.16FA0.79PbI2.9Br0.1,1.73,PMACl,0.72,PSP,2.3,,,Me-4PACz,0.198,DMACPA,0.132,,,,,,,1000,10,5000,30,6,200,110,25,,,,,,,,,,,,,,,19.1941,73.7027,0.995047,26.1723,6843,CH3,v1,
27372,20250109,56,Cs0.05MA0.16FA0.79PbI2.9Br0.1,1.73,PMACl,0.72,PSP,2.3,,,Me-4PACz,0.198,DMACPA,0.132,,,,,,,1000,10,5000,30,6,200,110,25,,,,,,,,,,,,,,,18.6204,74.7669,0.964263,25.8276,6843,CH4,v1,
27373,20250109,56,Cs0.05MA0.16FA0.79PbI2.9Br0.1,1.73,PMACl,0.72,PSP,2.3,,,MeO-2PACz,0.11,DMACPA,0.22,,,,,,,1000,10,5000,30,6,200,110,25,,,,,,,,,,,,,,,19.4883,77.6716,1.03083,24.3402,6844,CH1,v1,
27374,20250109,56,Cs0.05MA0.16FA0.79PbI2.9Br0.1,1.73,PMACl,0.72,PSP,2.3,,,MeO-2PACz,0.11,DMACPA,0.22,,,,,,,1000,10,5000,30,6,200,110,25,,,,,,,,,,,,,,,20.0136,76.1647,1.05591,24.8854,6844,CH2,v1,
27375,20250109,56,Cs0.05MA0.16FA0.79PbI2.9Br0.1,1.73,PMACl,0.72,PSP,2.3,,,MeO-2PACz,0.11,DMACPA,0.22,,,,,,,1000,10,5000,30,6,200,110,25,,,,,,,,,,,,,,,18.6444,75.807,0.981957,25.0464,6844,CH3,v1,
27376,20250109,56,Cs0.05MA0.16FA0.79PbI2.9Br0.1,1.73,PMACl,0.72,PSP,2.3,,,MeO-2PACz,0.11,DMACPA,0.22,,,,,,,1000,10,5000,30,6,200,110,25,,,,,,,,,,,,,,,17.5906,75.4114,0.945782,24.6633,6844,CH4,v1,
27377,20250109,56,Cs0.05MA0.16FA0.79PbI2.9Br0.1,1.73,MACl,7.0,PEAI,0.8,,,Me-4PACz,0.132,py3,0.198,,,,,,,1000,10,5000,30,10,160,110,25,,,,,,,,,,,,,,,7.87482,70.9052,0.491533,22.5949,6845,CH1,v1,
27378,20250109,56,Cs0.05MA0.16FA0.79PbI2.9Br0.1,1.73,MACl,7.0,PEAI,0.8,,,Me-4PACz,0.132,py3,0.198,,,,,,,1000,10,5000,30,10,160,110,25,,,,,,,,,,,,,,,19.3294,76.5534,1.07625,23.4606,6845,CH2,v1,
27379,20250109,56,Cs0.05MA0.16FA0.79PbI2.9Br0.1,1.73,MACl,7.0,PEAI,0.8,,,Me-4PACz,0.132,py3,0.198,,,,,,,1000,10,5000,30,10,160,110,25,,,,,,,,,,,,,,,19.504,77.035,1.07166,23.6253,6845,CH3,v1,
27380,20250109,56,Cs0.05MA0.16FA0.79PbI2.9Br0.1,1.73,MACl,7.0,PEAI,0.8,,,Me-4PACz,0.132,py3,0.198,,,,,,,1000,10,5000,30,10,160,110,25,,,,,,,,,,,,,,,18.8874,77.3362,1.03492,23.5983,6845,CH4,v1,
27381,20250109,56,Cs0.05MA0.1FA0.85PbI3.0,1.73,MACl,14.6,PEAI,0.517,,,py3,0.248,4PACz,0.083,,,,,,,1000,10,5000,30,6,170,110,20,,,,,,,,,,,,,,,19.286,72.5671,1.04424,25.4509,6846,CH1,v1,
27382,20250109,56,Cs0.05MA0.1FA0.85PbI3.0,1.73,MACl,14.6,PEAI,0.517,,,py3,0.248,4PACz,0.083,,,,,,,1000,10,5000,30,6,170,110,20,,,,,,,,,,,,,,,19.5999,72.5435,1.06398,25.3934,6846,CH2,v1,
27383,20250109,56,Cs0.05MA0.1FA0.85PbI3.0,1.73,MACl,14.6,PEAI,0.517,,,py3,0.248,4PACz,0.083,,,,,,,1000,10,5000,30,6,170,110,20,,,,,,,,,,,,,,,19.8076,73.8696,1.0635,25.2132,6846,CH3,v1,
27384,20250109,56,Cs0.05MA0.1FA0.85PbI3.0,1.73,MACl,14.6,PEAI,0.517,,,py3,0.248,4PACz,0.083,,,,,,,1000,10,5000,30,6,170,110,20,,,,,,,,,,,,,,,19.6201,79.4926,0.999285,24.6994,6846,CH4,v1,
27385,20250109,56,Cs0.05MA0.1FA0.85PbI3.0,1.73,MACl,14.6,PEAI,0.517,,,py3,0.248,4PACz,0.083,,,,,,,1000,10,5000,30,15,200,100,20,,,,,,,,,,,,,,,19.867,76.6115,1.06339,24.3862,6847,CH1,v1,
27386,20250109,56,Cs0.05MA0.1FA0.85PbI3.0,1.73,MACl,14.6,PEAI,0.517,,,py3,0.248,4PACz,0.083,,,,,,,1000,10,5000,30,15,200,100,20,,,,,,,,,,,,,,,19.7911,76.4403,1.04262,24.8326,6847,CH2,v1,
27387,20250109,56,Cs0.05MA0.1FA0.85PbI3.0,1.73,MACl,14.6,PEAI,0.517,,,py3,0.248,4PACz,0.083,,,,,,,1000,10,5000,30,15,200,100,20,,,,,,,,,,,,,,,20.3004,76.8914,1.0644,24.8041,6847,CH3,v1,
27388,20250109,56,Cs0.05MA0.1FA0.85PbI3.0,1.73,MACl,14.6,PEAI,0.517,,,py3,0.248,4PACz,0.083,,,,,,,1000,10,5000,30,15,200,100,20,,,,,,,,,,,,,,,18.1554,76.6395,0.974465,24.3101,6847,CH4,v1,
27389,20250109,56,Cs0.05MA0.16FA0.79PbI2.9Br0.1,1.73,PMACl,0.72,PSP,2.3,,,Me-4PACz,0.198,py3,0.132,,,,,,,1000,10,5000,30,6,160,110,30,,,,,,,,,,,,,,,19.4233,76.7253,1.03667,24.4197,6848,CH1,v1,
27390,20250109,56,Cs0.05MA0.16FA0.79PbI2.9Br0.1,1.73,PMACl,0.72,PSP,2.3,,,Me-4PACz,0.198,py3,0.132,,,,,,,1000,10,5000,30,6,160,110,30,,,,,,,,,,,,,,,20.718,77.6608,1.06218,25.1157,6848,CH2,v1,
27391,20250109,56,Cs0.05MA0.16FA0.79PbI2.9Br0.1,1.73,PMACl,0.72,PSP,2.3,,,Me-4PACz,0.198,py3,0.132,,,,,,,1000,10,5000,30,6,160,110,30,,,,,,,,,,,,,,,20.442,77.25,1.04544,25.3119,6848,CH3,v1,
27392,20250109,56,Cs0.05MA0.16FA0.79PbI2.9Br0.1,1.73,PMACl,0.72,PSP,2.3,,,Me-4PACz,0.198,py3,0.132,,,,,,,1000,10,5000,30,6,160,110,30,,,,,,,,,,,,,,,20.4285,78.1579,1.04197,25.0847,6848,CH4,v1,
27393,20250109,56,Cs0.05MA0.16FA0.79PbI2.9Br0.1,1.73,PMACl,0.72,PSP,2.3,,,Me-4PACz,0.198,py3,0.132,,,,,,,1000,10,5000,30,10,160,110,25,,,,,,,,,,,,,,,18.8103,74.9841,1.03545,24.227,6849,CH1,v1,
27394,20250109,56,Cs0.05MA0.16FA0.79PbI2.9Br0.1,1.73,PMACl,0.72,PSP,2.3,,,Me-4PACz,0.198,py3,0.132,,,,,,,1000,10,5000,30,10,160,110,25,,,,,,,,,,,,,,,19.7525,75.245,1.05704,24.8345,6849,CH2,v1,
27395,20250109,56,Cs0.05MA0.16FA0.79PbI2.9Br0.1,1.73,PMACl,0.72,PSP,2.3,,,Me-4PACz,0.198,py3,0.132,,,,,,,1000,10,5000,30,10,160,110,25,,,,,,,,,,,,,,,19.2966,75.2515,1.02371,25.0488,6849,CH3,v1,
27396,20250109,56,Cs0.05MA0.16FA0.79PbI2.9Br0.1,1.73,PMACl,0.72,PSP,2.3,,,Me-4PACz,0.198,py3,0.132,,,,,,,1000,10,5000,30,10,160,110,25,,,,,,,,,,,,,,,17.9512,76.2797,0.944499,24.9163,6849,CH4,v1,
27397,20250109,56,Cs0.05MA0.16FA0.79PbI2.9Br0.1,1.73,PMACl,0.72,PSP,2.3,,,MeO-2PACz,0.11,DMACPA,0.22,,,,,,,1000,10,5000,30,12,180,110,25,,,,,,,,,,,,,,,18.1278,73.319,1.02579,24.1029,6850,CH1,v1,
27398,20250109,56,Cs0.05MA0.16FA0.79PbI2.9Br0.1,1.73,PMACl,0.72,PSP,2.3,,,MeO-2PACz,0.11,DMACPA,0.22,,,,,,,1000,10,5000,30,12,180,110,25,,,,,,,,,,,,,,,19.1999,74.7205,1.06657,24.0919,6850,CH2,v1,
27399,20250109,56,Cs0.05MA0.16FA0.79PbI2.9Br0.1,1.73,PMACl,0.72,PSP,2.3,,,MeO-2PACz,0.11,DMACPA,0.22,,,,,,,1000,10,5000,30,12,180,110,25,,,,,,,,,,,,,,,18.5519,75.554,0.997335,24.6201,6850,CH3,v1,
27400,20250109,56,Cs0.05MA0.16FA0.79PbI2.9Br0.1,1.73,PMACl,0.72,PSP,2.3,,,MeO-2PACz,0.11,DMACPA,0.22,,,,,,,1000,10,5000,30,12,180,110,25,,,,,,,,,,,,,,,18.0636,75.963,0.981898,24.2178,6850,CH4,v1,
27401,20250109,56,Cs0.05MA0.16FA0.79PbI2.9Br0.1,1.73,MACl,7.0,PMACl,0.7,,,py3,0.165,DMACPA,0.165,,,,,,,1000,10,4700,30,9,200,115,30,,,,,,,,,,,,,,,18.7024,75.15,1.03517,24.0412,6851,CH1,v1,
27402,20250109,56,Cs0.05MA0.16FA0.79PbI2.9Br0.1,1.73,MACl,7.0,PMACl,0.7,,,py3,0.165,DMACPA,0.165,,,,,,,1000,10,4700,30,9,200,115,30,,,,,,,,,,,,,,,19.5159,74.7909,1.0636,24.5337,6851,CH2,v1,
27403,20250109,56,Cs0.05MA0.16FA0.79PbI2.9Br0.1,1.73,MACl,7.0,PMACl,0.7,,,py3,0.165,DMACPA,0.165,,,,,,,1000,10,4700,30,9,200,115,30,,,,,,,,,,,,,,,18.2555,72.3784,0.974566,25.8805,6851,CH3,v1,
27404,20250109,56,Cs0.05MA0.16FA0.79PbI2.9Br0.1,1.73,MACl,7.0,PMACl,0.7,,,py3,0.165,DMACPA,0.165,,,,,,,1000,10,4700,30,9,200,115,30,,,,,,,,,,,,,,,6.6016,32.0862,0.835476,24.6261,6851,CH4,v1,
27405,20250109,56,Cs0.05MA0.16FA0.79PbI2.9Br0.1,1.73,PMACl,0.72,PSP,2.3,,,Me-2PACz,0.248,DMACPA,0.083,,,,,,,1000,10,5000,30,6,160,110,25,,,,,,,,,,,,,,,19.349,76.6248,1.05458,23.9446,6852,CH1,v1,
27406,20250109,56,Cs0.05MA0.16FA0.79PbI2.9Br0.1,1.73,PMACl,0.72,PSP,2.3,,,Me-2PACz,0.248,DMACPA,0.083,,,,,,,1000,10,5000,30,6,160,110,25,,,,,,,,,,,,,,,20.2004,76.7054,1.07445,24.5102,6852,CH2,v1,
27407,20250109,56,Cs0.05MA0.16FA0.79PbI2.9Br0.1,1.73,PMACl,0.72,PSP,2.3,,,Me-2PACz,0.248,DMACPA,0.083,,,,,,,1000,10,5000,30,6,160,110,25,,,,,,,,,,,,,,,20.4162,76.521,1.08054,24.6919,6852,CH3,v1,
27408,20250109,56,Cs0.05MA0.16FA0.79PbI2.9Br0.1,1.73,PMACl,0.72,PSP,2.3,,,Me-2PACz,0.248,DMACPA,0.083,,,,,,,1000,10,5000,30,6,160,110,25,,,,,,,,,,,,,,,19.9465,77.166,1.04546,24.7249,6852,CH4,v1,
27409,20250109,56,Cs0.05MA0.16FA0.79PbI2.9Br0.1,1.73,PMACl,0.72,PSP,2.3,,,Me-4PACz,0.198,DMACPA,0.132,,,,,,,1000,10,5000,30,6,240,110,25,,,,,,,,,,,,,,,12.7995,52.8236,1.09464,22.1357,6853,CH1,v1,
27410,20250109,56,Cs0.05MA0.16FA0.79PbI2.9Br0.1,1.73,PMACl,0.72,PSP,2.3,,,Me-4PACz,0.198,DMACPA,0.132,,,,,,,1000,10,5000,30,6,240,110,25,,,,,,,,,,,,,,,14.3775,57.4531,1.10567,22.6332,6853,CH2,v1,
27411,20250109,56,Cs0.05MA0.16FA0.79PbI2.9Br0.1,1.73,PMACl,0.72,PSP,2.3,,,Me-4PACz,0.198,DMACPA,0.132,,,,,,,1000,10,5000,30,6,240,110,25,,,,,,,,,,,,,,,15.3782,59.7636,1.11287,23.122,6853,CH3,v1,
27412,20250109,56,Cs0.05MA0.16FA0.79PbI2.9Br0.1,1.73,PMACl,0.72,PSP,2.3,,,Me-4PACz,0.198,DMACPA,0.132,,,,,,,1000,10,5000,30,6,240,110,25,,,,,,,,,,,,,,,17.9494,67.6427,1.11343,23.8323,6853,CH4,v1,
27413,20250109,56,Cs0.05MA0.1FA0.85PbI3.0,1.73,MACl,14.6,PEAI,0.517,,,py3,0.248,2PACz,0.083,,,,,,,1000,10,5000,30,15,220,110,25,,,,,,,,,,,,,,,3.69446,28.8288,0.553294,23.1616,6854,CH1,v1,
27414,20250109,56,Cs0.05MA0.1FA0.85PbI3.0,1.73,MACl,14.6,PEAI,0.517,,,py3,0.248,2PACz,0.083,,,,,,,1000,10,5000,30,15,220,110,25,,,,,,,,,,,,,,,0.486558,24.9294,0.09071,21.5162,6854,CH2,v1,
27415,20250109,56,Cs0.05MA0.1FA0.85PbI3.0,1.73,MACl,14.6,PEAI,0.517,,,py3,0.248,2PACz,0.083,,,,,,,1000,10,5000,30,15,220,110,25,,,,,,,,,,,,,,,10.4259,45.0051,1.06436,21.7652,6854,CH3,v1,
27416,20250109,56,Cs0.05MA0.1FA0.85PbI3.0,1.73,MACl,14.6,PEAI,0.517,,,py3,0.248,2PACz,0.083,,,,,,,1000,10,5000,30,15,220,110,25,,,,,,,,,,,,,,,11.7015,49.7129,1.08253,21.7436,6854,CH4,v1,
27417,20250109,56,Cs0.05MA0.1FA0.85PbI3.0,1.73,MACl,14.6,PEAI,0.517,,,py3,0.248,2PACz,0.083,,,,,,,1000,10,5000,35,15,220,110,19,,,,,,,,,,,,,,,16.5162,73.7235,0.992563,22.5707,6855,CH1,v1,
27418,20250109,56,Cs0.05MA0.1FA0.85PbI3.0,1.73,MACl,14.6,PEAI,0.517,,,py3,0.248,2PACz,0.083,,,,,,,1000,10,5000,35,15,220,110,19,,,,,,,,,,,,,,,13.8918,56.9085,1.10636,22.064,6855,CH2,v1,
27419,20250109,56,Cs0.05MA0.1FA0.85PbI3.0,1.73,MACl,14.6,PEAI,0.517,,,py3,0.248,2PACz,0.083,,,,,,,1000,10,5000,35,15,220,110,19,,,,,,,,,,,,,,,15.9531,62.2115,1.11516,22.9953,6855,CH3,v1,
27420,20250109,56,Cs0.05MA0.1FA0.85PbI3.0,1.73,MACl,14.6,PEAI,0.517,,,py3,0.248,2PACz,0.083,,,,,,,1000,10,5000,35,15,220,110,19,,,,,,,,,,,,,,,18.2159,70.8206,1.07583,23.9083,6855,CH4,v1,
27421,20250109,56,Cs0.05MA0.16FA0.79PbI2.9Br0.1,1.73,PMACl,0.72,PSP,2.3,,,MeO-2PACz,0.11,DMACPA,0.22,,,,,,,1000,10,5000,30,12,160,110,30,,,,,,,,,,,,,,,14.387,58.6086,1.10521,22.2107,6856,CH1,v1,
27422,20250109,56,Cs0.05MA0.16FA0.79PbI2.9Br0.1,1.73,PMACl,0.72,PSP,2.3,,,MeO-2PACz,0.11,DMACPA,0.22,,,,,,,1000,10,5000,30,12,160,110,30,,,,,,,,,,,,,,,10.0105,43.8869,1.09119,20.9035,6856,CH2,v1,
27423,20250109,56,Cs0.05MA0.16FA0.79PbI2.9Br0.1,1.73,PMACl,0.72,PSP,2.3,,,MeO-2PACz,0.11,DMACPA,0.22,,,,,,,1000,10,5000,30,12,160,110,30,,,,,,,,,,,,,,,10.7771,45.1903,1.09263,21.8265,6856,CH3,v1,
27424,20250109,56,Cs0.05MA0.16FA0.79PbI2.9Br0.1,1.73,PMACl,0.72,PSP,2.3,,,MeO-2PACz,0.11,DMACPA,0.22,,,,,,,1000,10,5000,30,12,160,110,30,,,,,,,,,,,,,,,14.5627,56.7236,1.09675,23.4083,6856,CH4,v1,
27425,20250109,56,Cs0.05MA0.16FA0.79PbI2.9Br0.1,1.73,MACl,7.0,PEAI,0.8,,,Me-4PACz,0.198,py3,0.132,,,,,,,1200,10,5000,30,6,160,110,25,,,,,,,,,,,,,,,7.93078,39.2572,1.08033,18.6999,6857,CH1,v1,
27426,20250109,56,Cs0.05MA0.16FA0.79PbI2.9Br0.1,1.73,MACl,7.0,PEAI,0.8,,,Me-4PACz,0.198,py3,0.132,,,,,,,1200,10,5000,30,6,160,110,25,,,,,,,,,,,,,,,8.65395,39.5148,1.08683,20.1509,6857,CH2,v1,
27427,20250109,56,Cs0.05MA0.16FA0.79PbI2.9Br0.1,1.73,MACl,7.0,PEAI,0.8,,,Me-4PACz,0.198,py3,0.132,,,,,,,1200,10,5000,30,6,160,110,25,,,,,,,,,,,,,,,12.3561,48.8964,1.10295,22.9112,6857,CH3,v1,
27428,20250109,56,Cs0.05MA0.16FA0.79PbI2.9Br0.1,1.73,MACl,7.0,PEAI,0.8,,,Me-4PACz,0.198,py3,0.132,,,,,,,1200,10,5000,30,6,160,110,25,,,,,,,,,,,,,,,17.8144,63.7485,1.11485,25.0659,6857,CH4,v1,
27429,20250109,56,Cs0.05MA0.16FA0.79PbI2.9Br0.1,1.73,PMACl,0.72,PSP,2.3,,,Me-2PACz,0.248,DMACPA,0.083,,,,,,,1000,10,5000,30,6,200,110,30,,,,,,,,,,,,,,,16.8241,67.6127,1.1155,22.3065,6858,CH1,v1,
27430,20250109,56,Cs0.05MA0.16FA0.79PbI2.9Br0.1,1.73,PMACl,0.72,PSP,2.3,,,Me-2PACz,0.248,DMACPA,0.083,,,,,,,1000,10,5000,30,6,200,110,30,,,,,,,,,,,,,,,16.2809,65.0232,1.11527,22.4507,6858,CH2,v1,
27431,20250109,56,Cs0.05MA0.16FA0.79PbI2.9Br0.1,1.73,PMACl,0.72,PSP,2.3,,,Me-2PACz,0.248,DMACPA,0.083,,,,,,,1000,10,5000,30,6,200,110,30,,,,,,,,,,,,,,,16.4044,64.8507,1.11549,22.6767,6858,CH3,v1,
27432,20250109,56,Cs0.05MA0.16FA0.79PbI2.9Br0.1,1.73,PMACl,0.72,PSP,2.3,,,Me-2PACz,0.248,DMACPA,0.083,,,,,,,1000,10,5000,30,6,200,110,30,,,,,,,,,,,,,,,17.5309,68.1899,1.11846,22.9861,6858,CH4,v1,
27433,20250109,56,Cs0.05MA0.16FA0.79PbI2.9Br0.1,1.73,PMACl,0.72,PSP,2.3,,,Me-4PACz,0.198,py3,0.132,,,,,,,1000,10,5000,30,10,180,110,25,,,,,,,,,,,,,,,15.7239,-769.223,-9e-05,22.6343,6859,CH1,v1,
27434,20250109,56,Cs0.05MA0.16FA0.79PbI2.9Br0.1,1.73,PMACl,0.72,PSP,2.3,,,Me-4PACz,0.198,py3,0.132,,,,,,,1000,10,5000,30,10,180,110,25,,,,,,,,,,,,,,,10.5986,44.2472,1.08195,22.1387,6859,CH2,v1,
27435,20250109,56,Cs0.05MA0.16FA0.79PbI2.9Br0.1,1.73,PMACl,0.72,PSP,2.3,,,Me-4PACz,0.198,py3,0.132,,,,,,,1000,10,5000,30,10,180,110,25,,,,,,,,,,,,,,,14.2672,52.823,1.06756,25.3002,6859,CH3,v1,
27436,20250109,56,Cs0.05MA0.16FA0.79PbI2.9Br0.1,1.73,PMACl,0.72,PSP,2.3,,,Me-4PACz,0.198,py3,0.132,,,,,,,1000,10,5000,30,10,180,110,25,,,,,,,,,,,,,,,16.1625,60.6826,1.08875,24.4634,6859,CH4,v1,
27437,20250109,56,Cs0.05MA0.16FA0.79PbI2.9Br0.1,1.73,PMACl,0.72,PSP,2.3,,,Me-4PACz,0.198,py3,0.132,,,,,,,1000,10,5000,30,12,160,110,30,,,,,,,,,,,,,,,17.5325,68.7052,1.10655,23.0613,6860,CH1,v1,
27438,20250109,56,Cs0.05MA0.16FA0.79PbI2.9Br0.1,1.73,PMACl,0.72,PSP,2.3,,,Me-4PACz,0.198,py3,0.132,,,,,,,1000,10,5000,30,12,160,110,30,,,,,,,,,,,,,,,15.6107,61.8724,1.10069,22.9225,6860,CH2,v1,
27439,20250109,56,Cs0.05MA0.16FA0.79PbI2.9Br0.1,1.73,PMACl,0.72,PSP,2.3,,,Me-4PACz,0.198,py3,0.132,,,,,,,1000,10,5000,30,12,160,110,30,,,,,,,,,,,,,,,14.825,58.2636,1.10148,23.1004,6860,CH3,v1,
27440,20250109,56,Cs0.05MA0.16FA0.79PbI2.9Br0.1,1.73,PMACl,0.72,PSP,2.3,,,Me-4PACz,0.198,py3,0.132,,,,,,,1000,10,5000,30,12,160,110,30,,,,,,,,,,,,,,,15.2247,59.1128,1.09587,23.5023,6860,CH4,v1,
27441,20250109,56,Cs0.05MA0.16FA0.79PbI2.9Br0.1,1.73,PMACl,0.72,PSP,2.3,,,Me-4PACz,0.198,DMACPA,0.132,,,,,,,1000,10,5000,30,6,220,110,25,,,,,,,,,,,,,,,11.5216,51.7514,0.990155,22.4848,6861,CH1,v1,
27442,20250109,56,Cs0.05MA0.16FA0.79PbI2.9Br0.1,1.73,PMACl,0.72,PSP,2.3,,,Me-4PACz,0.198,DMACPA,0.132,,,,,,,1000,10,5000,30,6,220,110,25,,,,,,,,,,,,,,,0.899748,25.0666,0.121155,29.6268,6861,CH2,v1,
27443,20250109,56,Cs0.05MA0.16FA0.79PbI2.9Br0.1,1.73,PMACl,0.72,PSP,2.3,,,Me-4PACz,0.198,DMACPA,0.132,,,,,,,1000,10,5000,30,6,220,110,25,,,,,,,,,,,,,,,3.34e-05,0.0380063,0.00486,18.1048,6861,CH3,v1,
27444,20250109,56,Cs0.05MA0.16FA0.79PbI2.9Br0.1,1.73,PMACl,0.72,PSP,2.3,,,Me-4PACz,0.198,DMACPA,0.132,,,,,,,1000,10,5000,30,6,220,110,25,,,,,,,,,,,,,,,2.97e-05,0.0508539,0.003514,16.598,6861,CH4,v1,
27445,20250109,56,Cs0.05MA0.16FA0.79PbI2.9Br0.1,1.73,MACl,7.0,PEAI,0.8,,,Me-4PACz,0.132,py3,0.198,,,,,,,1000,10,4700,35,9,260,115,30,,,,,,,,,,,,,,,9.43874,43.2831,1.09316,19.9486,6862,CH1,v1,
27446,20250109,56,Cs0.05MA0.16FA0.79PbI2.9Br0.1,1.73,MACl,7.0,PEAI,0.8,,,Me-4PACz,0.132,py3,0.198,,,,,,,1000,10,4700,35,9,260,115,30,,,,,,,,,,,,,,,9.21593,42.1225,1.09127,20.049,6862,CH2,v1,
27447,20250109,56,Cs0.05MA0.16FA0.79PbI2.9Br0.1,1.73,MACl,7.0,PEAI,0.8,,,Me-4PACz,0.132,py3,0.198,,,,,,,1000,10,4700,35,9,260,115,30,,,,,,,,,,,,,,,10.5032,45.8407,1.09727,20.8813,6862,CH3,v1,
27448,20250109,56,Cs0.05MA0.16FA0.79PbI2.9Br0.1,1.73,MACl,7.0,PEAI,0.8,,,Me-4PACz,0.132,py3,0.198,,,,,,,1000,10,4700,35,9,260,115,30,,,,,,,,,,,,,,,13.9821,68.0278,0.894084,22.9884,6862,CH4,v1,
27449,20250109,56,Cs0.05MA0.1FA0.85PbI3.0,1.73,MACl,14.6,PEAI,0.517,,,Me-4PACz,0.132,py3,0.198,,,,,,,1000,10,5000,35,8,160,115,18,,,,,,,,,,,,,,,3.61e+39,6.55e+40,0.080681,68.1901,6863,CH1,v1,
27450,20250109,56,Cs0.05MA0.1FA0.85PbI3.0,1.73,MACl,14.6,PEAI,0.517,,,Me-4PACz,0.132,py3,0.198,,,,,,,1000,10,5000,35,8,160,115,18,,,,,,,,,,,,,,,12.292,46.8431,1.07493,24.4117,6863,CH2,v1,
27451,20250109,56,Cs0.05MA0.1FA0.85PbI3.0,1.73,MACl,14.6,PEAI,0.517,,,Me-4PACz,0.132,py3,0.198,,,,,,,1000,10,5000,35,8,160,115,18,,,,,,,,,,,,,,,17.5495,63.3828,1.10645,25.0242,6863,CH3,v1,
27452,20250109,56,Cs0.05MA0.1FA0.85PbI3.0,1.73,MACl,14.6,PEAI,0.517,,,Me-4PACz,0.132,py3,0.198,,,,,,,1000,10,5000,35,8,160,115,18,,,,,,,,,,,,,,,18.818,68.7704,1.12081,24.414,6863,CH4,v1,
27453,20250109,56,Cs0.05MA0.16FA0.79PbI2.9Br0.1,1.73,MACl,7.0,PEAI,0.8,,,Me-4PACz,0.132,py3,0.198,,,,,,,1000,10,5000,35,8,160,115,18,,,,,,,,,,,,,,,16.7887,65.9948,1.11313,22.8539,6864,CH1,v1,
27454,20250109,56,Cs0.05MA0.16FA0.79PbI2.9Br0.1,1.73,MACl,7.0,PEAI,0.8,,,Me-4PACz,0.132,py3,0.198,,,,,,,1000,10,5000,35,8,160,115,18,,,,,,,,,,,,,,,15.6629,61.855,1.11202,22.7711,6864,CH2,v1,
27455,20250109,56,Cs0.05MA0.16FA0.79PbI2.9Br0.1,1.73,MACl,7.0,PEAI,0.8,,,Me-4PACz,0.132,py3,0.198,,,,,,,1000,10,5000,35,8,160,115,18,,,,,,,,,,,,,,,15.3606,60.4829,1.11262,22.8261,6864,CH3,v1,
27456,20250109,56,Cs0.05MA0.16FA0.79PbI2.9Br0.1,1.73,MACl,7.0,PEAI,0.8,,,Me-4PACz,0.132,py3,0.198,,,,,,,1000,10,5000,35,8,160,115,18,,,,,,,,,,,,,,,17.2966,66.9744,1.11237,23.2168,6864,CH4,v1,
27457,20250109,56,Cs0.1FA0.9PbI2.8Br0.2,1.5,MACl,3.5,PACl,12.0,,,MeO-4PADBC,0.11,py3,0.22,,,,,,,1000,10,5000,30,8,160,110,25,,,,,,,,,,,,,,,15.7167,61.963,1.10463,22.962,6865,CH1,v1,
27458,20250109,56,Cs0.1FA0.9PbI2.8Br0.2,1.5,MACl,3.5,PACl,12.0,,,MeO-4PADBC,0.11,py3,0.22,,,,,,,1000,10,5000,30,8,160,110,25,,,,,,,,,,,,,,,16.7164,64.2221,1.10941,23.462,6865,CH2,v1,
27459,20250109,56,Cs0.1FA0.9PbI2.8Br0.2,1.5,MACl,3.5,PACl,12.0,,,MeO-4PADBC,0.11,py3,0.22,,,,,,,1000,10,5000,30,8,160,110,25,,,,,,,,,,,,,,,13.8152,53.5926,1.09733,23.4918,6865,CH3,v1,
27460,20250109,56,Cs0.1FA0.9PbI2.8Br0.2,1.5,MACl,3.5,PACl,12.0,,,MeO-4PADBC,0.11,py3,0.22,,,,,,,1000,10,5000,30,8,160,110,25,,,,,,,,,,,,,,,18.6495,67.3952,1.12188,24.6657,6865,CH4,v1,
27461,20250109,56,Cs0.05MA0.1FA0.85PbI3.0,1.73,MACl,14.6,PEAI,0.517,,,py3,0.248,4PACz,0.083,,,,,,,1000,10,5000,30,6,170,110,25,,,,,,,,,,,,,,,17.4976,67.9833,1.12291,22.9209,6866,CH1,v1,
27462,20250109,56,Cs0.05MA0.1FA0.85PbI3.0,1.73,MACl,14.6,PEAI,0.517,,,py3,0.248,4PACz,0.083,,,,,,,1000,10,5000,30,6,170,110,25,,,,,,,,,,,,,,,17.1829,64.5349,1.12093,23.7532,6866,CH2,v1,
27463,20250109,56,Cs0.05MA0.1FA0.85PbI3.0,1.73,MACl,14.6,PEAI,0.517,,,py3,0.248,4PACz,0.083,,,,,,,1000,10,5000,30,6,170,110,25,,,,,,,,,,,,,,,15.5355,58.8658,1.11521,23.6648,6866,CH3,v1,
27464,20250109,56,Cs0.05MA0.1FA0.85PbI3.0,1.73,MACl,14.6,PEAI,0.517,,,py3,0.248,4PACz,0.083,,,,,,,1000,10,5000,30,6,170,110,25,,,,,,,,,,,,,,,14.8921,58.0165,1.12179,22.8818,6866,CH4,v1,
27465,20250109,56,Cs0.05MA0.1FA0.85PbI3.0,1.73,MACl,14.6,PEAI,0.517,,,py3,0.248,4PACz,0.083,,,,,,,1000,10,5000,40,15,200,100,20,,,,,,,,,,,,,,,17.1506,71.6232,1.04912,22.8245,6867,CH1,v1,
27466,20250109,56,Cs0.05MA0.1FA0.85PbI3.0,1.73,MACl,14.6,PEAI,0.517,,,py3,0.248,4PACz,0.083,,,,,,,1000,10,5000,40,15,200,100,20,,,,,,,,,,,,,,,2.77806,27.5646,0.442107,22.7962,6867,CH2,v1,
27467,20250109,56,Cs0.05MA0.1FA0.85PbI3.0,1.73,MACl,14.6,PEAI,0.517,,,py3,0.248,4PACz,0.083,,,,,,,1000,10,5000,40,15,200,100,20,,,,,,,,,,,,,,,16.6528,63.9186,1.11556,23.3543,6867,CH3,v1,
27468,20250109,56,Cs0.05MA0.1FA0.85PbI3.0,1.73,MACl,14.6,PEAI,0.517,,,py3,0.248,4PACz,0.083,,,,,,,1000,10,5000,40,15,200,100,20,,,,,,,,,,,,,,,16.2681,62.145,1.09497,23.9071,6867,CH4,v1,
27469,20250109,56,Cs0.05MA0.1FA0.85PbI3.0,1.73,MACl,14.6,PEAI,0.517,,,py3,0.248,4PACz,0.083,,,,,,,1000,10,5000,40,15,200,105,15,,,,,,,,,,,,,,,15.7033,63.9097,1.10502,22.2357,6868,CH1,v1,
27470,20250109,56,Cs0.05MA0.1FA0.85PbI3.0,1.73,MACl,14.6,PEAI,0.517,,,py3,0.248,4PACz,0.083,,,,,,,1000,10,5000,40,15,200,105,15,,,,,,,,,,,,,,,15.4682,62.3148,1.1034,22.4965,6868,CH2,v1,
27471,20250109,56,Cs0.05MA0.1FA0.85PbI3.0,1.73,MACl,14.6,PEAI,0.517,,,py3,0.248,4PACz,0.083,,,,,,,1000,10,5000,40,15,200,105,15,,,,,,,,,,,,,,,5.65336,28.7754,0.85673,22.932,6868,CH3,v1,
27472,20250109,56,Cs0.05MA0.1FA0.85PbI3.0,1.73,MACl,14.6,PEAI,0.517,,,py3,0.248,4PACz,0.083,,,,,,,1000,10,5000,40,15,200,105,15,,,,,,,,,,,,,,,16.5749,65.7492,1.11346,22.6404,6868,CH4,v1,
27473,20250109,56,Cs0.05MA0.16FA0.79PbI2.9Br0.1,1.73,MACl,7.0,PEAI,0.8,,,Me-4PACz,0.132,py3,0.198,,,,,,,1000,10,5000,35,8,160,115,20,,,,,,,,,,,,,,,8.36822,42.6959,1.06884,18.3372,6869,CH1,v1,
27474,20250109,56,Cs0.05MA0.16FA0.79PbI2.9Br0.1,1.73,MACl,7.0,PEAI,0.8,,,Me-4PACz,0.132,py3,0.198,,,,,,,1000,10,5000,35,8,160,115,20,,,,,,,,,,,,,,,0.364041,24.1588,0.071186,21.1682,6869,CH2,v1,
27475,20250109,56,Cs0.05MA0.16FA0.79PbI2.9Br0.1,1.73,MACl,7.0,PEAI,0.8,,,Me-4PACz,0.132,py3,0.198,,,,,,,1000,10,5000,35,8,160,115,20,,,,,,,,,,,,,,,0.823663,25.735,0.144701,22.1184,6869,CH3,v1,
27476,20250109,56,Cs0.05MA0.16FA0.79PbI2.9Br0.1,1.73,MACl,7.0,PEAI,0.8,,,Me-4PACz,0.132,py3,0.198,,,,,,,1000,10,5000,35,8,160,115,20,,,,,,,,,,,,,,,12.0224,49.686,1.10378,21.9217,6869,CH4,v1,
27477,20250109,56,Cs0.1FA0.9PbI2.8Br0.2,1.5,MACl,3.5,PACl,12.0,,,Me-2PACz,0.132,DMACPA,0.198,,,,,,,1000,10,4700,35,8,200,115,30,,,,,,,,,,,,,,,13.6207,54.9586,1.09698,22.5925,6870,CH1,v1,
27478,20250109,56,Cs0.1FA0.9PbI2.8Br0.2,1.5,MACl,3.5,PACl,12.0,,,Me-2PACz,0.132,DMACPA,0.198,,,,,,,1000,10,4700,35,8,200,115,30,,,,,,,,,,,,,,,15.9356,60.3899,1.11467,23.6733,6870,CH2,v1,
27479,20250109,56,Cs0.1FA0.9PbI2.8Br0.2,1.5,MACl,3.5,PACl,12.0,,,Me-2PACz,0.132,DMACPA,0.198,,,,,,,1000,10,4700,35,8,200,115,30,,,,,,,,,,,,,,,16.7341,62.2219,1.11625,24.0933,6870,CH3,v1,
27480,20250109,56,Cs0.1FA0.9PbI2.8Br0.2,1.5,MACl,3.5,PACl,12.0,,,Me-2PACz,0.132,DMACPA,0.198,,,,,,,1000,10,4700,35,8,200,115,30,,,,,,,,,,,,,,,18.0995,65.9611,1.12176,24.4613,6870,CH4,v1,
27481,20250109,56,Cs0.05MA0.16FA0.79PbI2.9Br0.1,1.73,MACl,7.0,PEAI,0.8,,,Me-4PACz,0.198,py3,0.132,,,,,,,1000,10,5300,30,10,200,105,25,,,,,,,,,,,,,,,50.4928,-49474.9,0.009315,-10.9562,6871,CH1,v1,
27482,20250109,56,Cs0.05MA0.16FA0.79PbI2.9Br0.1,1.73,MACl,7.0,PEAI,0.8,,,Me-4PACz,0.198,py3,0.132,,,,,,,1000,10,5300,30,10,200,105,25,,,,,,,,,,,,,,,8.23189,38.6541,1.08021,19.7149,6871,CH2,v1,
27483,20250109,56,Cs0.05MA0.16FA0.79PbI2.9Br0.1,1.73,MACl,7.0,PEAI,0.8,,,Me-4PACz,0.198,py3,0.132,,,,,,,1000,10,5300,30,10,200,105,25,,,,,,,,,,,,,,,8.9881,39.6342,1.08708,20.8611,6871,CH3,v1,
27484,20250109,56,Cs0.05MA0.16FA0.79PbI2.9Br0.1,1.73,MACl,7.0,PEAI,0.8,,,Me-4PACz,0.198,py3,0.132,,,,,,,1000,10,5300,30,10,200,105,25,,,,,,,,,,,,,,,10.6895,44.1728,1.09027,22.1957,6871,CH4,v1,
27485,20250109,56,Cs0.1FA0.9PbI2.8Br0.2,1.5,MACl,3.5,PACl,12.0,,,Me-2PACz,0.132,DMACPA,0.198,,,,,,,1000,10,4000,30,8,200,110,30,,,,,,,,,,,,,,,15.5751,63.1706,1.10696,22.2732,6872,CH1,v1,
27486,20250109,56,Cs0.1FA0.9PbI2.8Br0.2,1.5,MACl,3.5,PACl,12.0,,,Me-2PACz,0.132,DMACPA,0.198,,,,,,,1000,10,4000,30,8,200,110,30,,,,,,,,,,,,,,,15.2706,61.6,1.10796,22.3744,6872,CH2,v1,
27487,20250109,56,Cs0.1FA0.9PbI2.8Br0.2,1.5,MACl,3.5,PACl,12.0,,,Me-2PACz,0.132,DMACPA,0.198,,,,,,,1000,10,4000,30,8,200,110,30,,,,,,,,,,,,,,,15.136,59.6452,1.11246,22.8113,6872,CH3,v1,
27488,20250109,56,Cs0.1FA0.9PbI2.8Br0.2,1.5,MACl,3.5,PACl,12.0,,,Me-2PACz,0.132,DMACPA,0.198,,,,,,,1000,10,4000,30,8,200,110,30,,,,,,,,,,,,,,,8.88e+38,-80.4898,9.91e+34,-11.1319,6872,CH4,v1,
27489,20250109,56,Cs0.1FA0.9PbI2.8Br0.2,1.5,MACl,3.5,PACl,12.0,,,Me-4PACz,0.132,DMACPA,0.198,,,,,,,1000,10,5000,30,8,200,110,20,,,,,,,,,,,,,,,2.74e+40,6.09e+40,0.211,212.986,6873,CH1,v1,
27490,20250109,56,Cs0.1FA0.9PbI2.8Br0.2,1.5,MACl,3.5,PACl,12.0,,,Me-4PACz,0.132,DMACPA,0.198,,,,,,,1000,10,5000,30,8,200,110,20,,,,,,,,,,,,,,,0.985362,26.3642,0.171849,21.7488,6873,CH2,v1,
27491,20250109,56,Cs0.1FA0.9PbI2.8Br0.2,1.5,MACl,3.5,PACl,12.0,,,Me-4PACz,0.132,DMACPA,0.198,,,,,,,1000,10,5000,30,8,200,110,20,,,,,,,,,,,,,,,8.80654,39.1568,1.0866,20.698,6873,CH3,v1,
27492,20250109,56,Cs0.1FA0.9PbI2.8Br0.2,1.5,MACl,3.5,PACl,12.0,,,Me-4PACz,0.132,DMACPA,0.198,,,,,,,1000,10,5000,30,8,200,110,20,,,,,,,,,,,,,,,13.2644,51.755,1.10066,23.2852,6873,CH4,v1,
27493,20250109,56,Cs0.1FA0.9PbI2.8Br0.2,1.5,MACl,3.5,PACl,12.0,,,Me-4PACz,0.132,DMACPA,0.198,,,,,,,1000,10,5000,30,8,200,110,25,,,,,,,,,,,,,,,13.6462,58.436,1.10592,21.1158,6874,CH1,v1,
27494,20250109,56,Cs0.1FA0.9PbI2.8Br0.2,1.5,MACl,3.5,PACl,12.0,,,Me-4PACz,0.132,DMACPA,0.198,,,,,,,1000,10,5000,30,8,200,110,25,,,,,,,,,,,,,,,14.0916,58.5954,1.11053,21.6555,6874,CH2,v1,
27495,20250109,56,Cs0.1FA0.9PbI2.8Br0.2,1.5,MACl,3.5,PACl,12.0,,,Me-4PACz,0.132,DMACPA,0.198,,,,,,,1000,10,5000,30,8,200,110,25,,,,,,,,,,,,,,,13.729,56.6712,1.11033,21.8185,6874,CH3,v1,
27496,20250109,56,Cs0.1FA0.9PbI2.8Br0.2,1.5,MACl,3.5,PACl,12.0,,,Me-4PACz,0.132,DMACPA,0.198,,,,,,,1000,10,5000,30,8,200,110,25,,,,,,,,,,,,,,,14.0882,62.7198,1.00645,22.3182,6874,CH4,v1,
27497,20250109,56,Cs0.05MA0.16FA0.79PbI2.9Br0.1,1.73,MACl,7.0,PEAI,0.8,,,Me-4PACz,0.198,py3,0.132,,,,,,,1000,10,5000,30,6,160,110,30,,,,,,,,,,,,,,,9.29022,38.3433,1.05542,22.9569,6875,CH1,v1,
27498,20250109,56,Cs0.05MA0.16FA0.79PbI2.9Br0.1,1.73,MACl,7.0,PEAI,0.8,,,Me-4PACz,0.198,py3,0.132,,,,,,,1000,10,5000,30,6,160,110,30,,,,,,,,,,,,,,,4.07611,246.936,0.072898,22.6437,6875,CH2,v1,
27499,20250109,56,Cs0.05MA0.16FA0.79PbI2.9Br0.1,1.73,MACl,7.0,PEAI,0.8,,,Me-4PACz,0.198,py3,0.132,,,,,,,1000,10,5000,30,6,160,110,30,,,,,,,,,,,,,,,1.16e+38,8.61e+39,0.042089,32.0822,6875,CH3,v1,
27500,20250109,56,Cs0.05MA0.16FA0.79PbI2.9Br0.1,1.73,MACl,7.0,PEAI,0.8,,,Me-4PACz,0.198,py3,0.132,,,,,,,1000,10,5000,30,6,160,110,30,,,,,,,,,,,,,,,17.6395,65.3678,1.12199,24.051,6875,CH4,v1,
27501,20250109,56,Cs0.1FA0.9PbI2.8Br0.2,1.5,MACl,3.5,PACl,12.0,,,Me-4PACz,0.132,DMACPA,0.198,,,,,,,1000,10,4700,35,8,260,115,30,,,,,,,,,,,,,,,17.5526,68.5948,1.12452,22.7554,6876,CH1,v1,
27502,20250109,56,Cs0.1FA0.9PbI2.8Br0.2,1.5,MACl,3.5,PACl,12.0,,,Me-4PACz,0.132,DMACPA,0.198,,,,,,,1000,10,4700,35,8,260,115,30,,,,,,,,,,,,,,,17.5406,67.5861,1.12608,23.0471,6876,CH2,v1,
27503,20250109,56,Cs0.1FA0.9PbI2.8Br0.2,1.5,MACl,3.5,PACl,12.0,,,Me-4PACz,0.132,DMACPA,0.198,,,,,,,1000,10,4700,35,8,260,115,30,,,,,,,,,,,,,,,17.8792,67.6824,1.1321,23.3339,6876,CH3,v1,
27504,20250109,56,Cs0.1FA0.9PbI2.8Br0.2,1.5,MACl,3.5,PACl,12.0,,,Me-4PACz,0.132,DMACPA,0.198,,,,,,,1000,10,4700,35,8,260,115,30,,,,,,,,,,,,,,,18.9844,70.6951,1.13597,23.6396,6876,CH4,v1,
27505,20250109,56,Cs0.1FA0.9PbI2.8Br0.2,1.5,MACl,3.5,PACl,12.0,,,Me-4PACz,0.132,DMACPA,0.198,,,,,,,1000,10,5000,30,8,160,110,20,,,,,,,,,,,,,,,7.36634,62.2157,0.708462,16.7123,6877,CH1,v1,
27506,20250109,56,Cs0.1FA0.9PbI2.8Br0.2,1.5,MACl,3.5,PACl,12.0,,,Me-4PACz,0.132,DMACPA,0.198,,,,,,,1000,10,5000,30,8,160,110,20,,,,,,,,,,,,,,,6.54303,35.6854,1.07708,17.0231,6877,CH2,v1,
27507,20250109,56,Cs0.1FA0.9PbI2.8Br0.2,1.5,MACl,3.5,PACl,12.0,,,Me-4PACz,0.132,DMACPA,0.198,,,,,,,1000,10,5000,30,8,160,110,20,,,,,,,,,,,,,,,6.64523,35.4756,1.07579,17.4122,6877,CH3,v1,
27508,20250109,56,Cs0.1FA0.9PbI2.8Br0.2,1.5,MACl,3.5,PACl,12.0,,,Me-4PACz,0.132,DMACPA,0.198,,,,,,,1000,10,5000,30,8,160,110,20,,,,,,,,,,,,,,,9.00708,40.591,1.0931,20.3,6877,CH4,v1,
27509,20250109,56,Cs0.05MA0.1FA0.85PbI3.0,1.73,MACl,14.6,PEAI,0.517,,,py3,0.248,2PACz,0.083,,,,,,,1000,10,5000,30,15,200,100,30,,,,,,,,,,,,,,,9.17227,44.4723,1.09649,18.8097,6878,CH1,v1,
27510,20250109,56,Cs0.05MA0.1FA0.85PbI3.0,1.73,MACl,14.6,PEAI,0.517,,,py3,0.248,2PACz,0.083,,,,,,,1000,10,5000,30,15,200,100,30,,,,,,,,,,,,,,,8.22681,41.3831,1.09125,18.2172,6878,CH2,v1,
27511,20250109,56,Cs0.05MA0.1FA0.85PbI3.0,1.73,MACl,14.6,PEAI,0.517,,,py3,0.248,2PACz,0.083,,,,,,,1000,10,5000,30,15,200,100,30,,,,,,,,,,,,,,,8.32707,40.7078,1.09198,18.7328,6878,CH3,v1,
27512,20250109,56,Cs0.05MA0.1FA0.85PbI3.0,1.73,MACl,14.6,PEAI,0.517,,,py3,0.248,2PACz,0.083,,,,,,,1000,10,5000,30,15,200,100,30,,,,,,,,,,,,,,,11.5076,49.8037,1.1103,20.8105,6878,CH4,v1,
27513,20250109,56,Cs0.05MA0.16FA0.79PbI2.9Br0.1,1.73,MACl,7.0,PEAI,0.8,,,Me-4PACz,0.132,py3,0.198,,,,,,,1200,10,5000,30,6,160,110,30,,,,,,,,,,,,,,,7.74325,44.3046,1.00539,17.3837,6879,CH1,v1,
