Repository: MI-Materials-Intelligence/Recipe-Language-Model

# Learning Layer

## Overview

In the learning layer, the formulas and parameters are encoded and then tokenised into recipes as inputs. Through atomic skills of data extraction, cleaning, and matching, these data are organised into standardised datasets, providing the basis for RLM training and iterative recipe refinement.

Key Atomic Skills:
- **Cleaning**: Preprocessing and outlier cleaning
- **Matching**: Matching data pairs based on variables
- **Extraction**: Data extraction from robotic boxes

File: seven_ai_layers_robotics/learning/data/data50764_from_db.csv (part 118 of 253)
No,date,rank,Formula PVK,Concentration PVK,Formula Additive 1,Concentration Additive 1,Formula Additive 2,Concentration Additive 2,Formula Additive 3,Concentration Additive 3,Formula SAM 1,Concentration SAM 1,Formula SAM 2,Concentration SAM 2,Formula SAM 3,Concentration SAM 3,Spin Coating Speed SAM,Spin Coating Time SAM,Annealed Temperature SAM,Annealed Time SAM,Spin Coating Speed PVK 1,Spin Coating Time PVK 1,Spin Coating Speed PVK 2,Spin Coating Time PVK 2,Antisolvent Dropping Timing,Antisolvent Volume,Annealed Temperature PVK,Annealed Time PVK,Formula Passivator 1,Concentration Passivator 1,Formula Passivator 2,Concentration Passivator 2,Formula Passivator 3,Concentration Passivator 3,Formula Passivator 4,Concentration Passivator 4,Spin Coating Speed Passivator,Spin Coating Time Passivator,Passivator Dropping Timing,Passivator Volume,Annealed Temperature Passivator,Annealed Time Passivator,PCE,FF,Voc,Jsc,Product,Channel,From,upload_time
27514,20250109,56,Cs0.05MA0.16FA0.79PbI2.9Br0.1,1.73,MACl,7.0,PEAI,0.8,,,Me-4PACz,0.132,py3,0.198,,,,,,,1200,10,5000,30,6,160,110,30,,,,,,,,,,,,,,,8.52567,40.376,1.0808,19.5372,6879,CH2,v1,
27515,20250109,56,Cs0.05MA0.16FA0.79PbI2.9Br0.1,1.73,MACl,7.0,PEAI,0.8,,,Me-4PACz,0.132,py3,0.198,,,,,,,1200,10,5000,30,6,160,110,30,,,,,,,,,,,,,,,7.16281,36.616,1.07365,18.22,6879,CH3,v1,
27516,20250109,56,Cs0.05MA0.16FA0.79PbI2.9Br0.1,1.73,MACl,7.0,PEAI,0.8,,,Me-4PACz,0.132,py3,0.198,,,,,,,1200,10,5000,30,6,160,110,30,,,,,,,,,,,,,,,9.10345,40.0878,1.08894,20.8541,6879,CH4,v1,
27517,20250109,56,Cs0.05MA0.16FA0.79PbI2.9Br0.1,1.73,MACl,7.0,PEAI,0.8,,,Me-4PACz,0.132,py3,0.198,,,,,,,1000,10,4700,30,8,260,115,30,,,,,,,,,,,,,,,10.9226,47.2589,1.09867,21.0366,6880,CH1,v1,
27518,20250109,56,Cs0.05MA0.16FA0.79PbI2.9Br0.1,1.73,MACl,7.0,PEAI,0.8,,,Me-4PACz,0.132,py3,0.198,,,,,,,1000,10,4700,30,8,260,115,30,,,,,,,,,,,,,,,12.6469,51.6636,1.10774,22.0983,6880,CH2,v1,
27519,20250109,56,Cs0.05MA0.16FA0.79PbI2.9Br0.1,1.73,MACl,7.0,PEAI,0.8,,,Me-4PACz,0.132,py3,0.198,,,,,,,1000,10,4700,30,8,260,115,30,,,,,,,,,,,,,,,11.0751,46.8085,1.1026,21.4587,6880,CH3,v1,
27520,20250109,56,Cs0.05MA0.16FA0.79PbI2.9Br0.1,1.73,MACl,7.0,PEAI,0.8,,,Me-4PACz,0.132,py3,0.198,,,,,,,1000,10,4700,30,8,260,115,30,,,,,,,,,,,,,,,17.5248,93.2936,0.807237,23.2702,6880,CH4,v1,
27521,20250109,56,Cs0.05MA0.16FA0.79PbI2.9Br0.1,1.73,MACl,7.0,PEAI,0.8,,,Me-4PACz,0.132,py3,0.198,,,,,,,1000,10,5000,30,15,220,110,25,,,,,,,,,,,,,,,3.78919,30.1466,0.657551,19.1152,6881,CH1,v1,
27522,20250109,56,Cs0.05MA0.16FA0.79PbI2.9Br0.1,1.73,MACl,7.0,PEAI,0.8,,,Me-4PACz,0.132,py3,0.198,,,,,,,1000,10,5000,30,15,220,110,25,,,,,,,,,,,,,,,5.12603,30.3969,0.894605,18.8504,6881,CH2,v1,
27523,20250109,56,Cs0.05MA0.16FA0.79PbI2.9Br0.1,1.73,MACl,7.0,PEAI,0.8,,,Me-4PACz,0.132,py3,0.198,,,,,,,1000,10,5000,30,15,220,110,25,,,,,,,,,,,,,,,4.37e+38,-20.3947,2.09e+34,-102.447,6881,CH3,v1,
27524,20250109,56,Cs0.05MA0.16FA0.79PbI2.9Br0.1,1.73,MACl,7.0,PEAI,0.8,,,Me-4PACz,0.132,py3,0.198,,,,,,,1000,10,5000,30,15,220,110,25,,,,,,,,,,,,,,,13.2309,53.5927,1.06429,23.1967,6881,CH4,v1,
27525,20250109,56,Cs0.05MA0.16FA0.79PbI2.9Br0.1,1.73,PMACl,0.72,PSP,2.3,,,Me-2PACz,0.248,DMACPA,0.083,,,,,,,1000,10,5000,30,6,160,110,30,,,,,,,,,,,,,,,12.4391,59.9386,1.05473,19.6763,6882,CH1,v1,
27526,20250109,56,Cs0.05MA0.16FA0.79PbI2.9Br0.1,1.73,PMACl,0.72,PSP,2.3,,,Me-2PACz,0.248,DMACPA,0.083,,,,,,,1000,10,5000,30,6,160,110,30,,,,,,,,,,,,,,,9.43734,322.749,0.143652,20.3552,6882,CH2,v1,
27527,20250109,56,Cs0.05MA0.16FA0.79PbI2.9Br0.1,1.73,PMACl,0.72,PSP,2.3,,,Me-2PACz,0.248,DMACPA,0.083,,,,,,,1000,10,5000,30,6,160,110,30,,,,,,,,,,,,,,,13.3092,59.6507,1.07784,20.7006,6882,CH3,v1,
27528,20250109,56,Cs0.05MA0.16FA0.79PbI2.9Br0.1,1.73,PMACl,0.72,PSP,2.3,,,Me-2PACz,0.248,DMACPA,0.083,,,,,,,1000,10,5000,30,6,160,110,30,,,,,,,,,,,,,,,13.3101,60.0565,1.0656,20.7982,6882,CH4,v1,
27529,20250109,56,Cs0.05MA0.16FA0.79PbI2.9Br0.1,1.73,MACl,7.0,PEAI,0.8,,,py3,0.248,4PACz,0.083,,,,,,,1000,10,5000,35,8,160,110,20,,,,,,,,,,,,,,,12.7177,57.004,1.02614,21.7417,6883,CH1,v1,
27530,20250109,56,Cs0.05MA0.16FA0.79PbI2.9Br0.1,1.73,MACl,7.0,PEAI,0.8,,,py3,0.248,4PACz,0.083,,,,,,,1000,10,5000,35,8,160,110,20,,,,,,,,,,,,,,,13.5998,55.3332,1.1238,21.8705,6883,CH2,v1,
27531,20250109,56,Cs0.05MA0.16FA0.79PbI2.9Br0.1,1.73,MACl,7.0,PEAI,0.8,,,py3,0.248,4PACz,0.083,,,,,,,1000,10,5000,35,8,160,110,20,,,,,,,,,,,,,,,13.3154,54.1146,1.1259,21.8544,6883,CH3,v1,
27532,20250109,56,Cs0.05MA0.16FA0.79PbI2.9Br0.1,1.73,MACl,7.0,PEAI,0.8,,,py3,0.248,4PACz,0.083,,,,,,,1000,10,5000,35,8,160,110,20,,,,,,,,,,,,,,,13.3239,54.1011,1.12645,21.8632,6883,CH4,v1,
27533,20250109,56,Cs0.1FA0.9PbI2.8Br0.2,1.5,MACl,3.5,PACl,12.0,,,MeO-4PADBC,0.11,py3,0.22,,,,,,,1000,10,4700,35,8,260,115,20,,,,,,,,,,,,,,,14.5972,56.7335,1.11363,23.104,6884,CH1,v1,
27534,20250109,56,Cs0.1FA0.9PbI2.8Br0.2,1.5,MACl,3.5,PACl,12.0,,,MeO-4PADBC,0.11,py3,0.22,,,,,,,1000,10,4700,35,8,260,115,20,,,,,,,,,,,,,,,12.9419,52.5993,1.11315,22.1037,6884,CH2,v1,
27535,20250109,56,Cs0.1FA0.9PbI2.8Br0.2,1.5,MACl,3.5,PACl,12.0,,,MeO-4PADBC,0.11,py3,0.22,,,,,,,1000,10,4700,35,8,260,115,20,,,,,,,,,,,,,,,11.0005,47.3354,1.10917,20.9522,6884,CH3,v1,
27536,20250109,56,Cs0.1FA0.9PbI2.8Br0.2,1.5,MACl,3.5,PACl,12.0,,,MeO-4PADBC,0.11,py3,0.22,,,,,,,1000,10,4700,35,8,260,115,20,,,,,,,,,,,,,,,12.2881,49.0608,1.11744,22.4144,6884,CH4,v1,
27537,20250109,56,Cs0.1FA0.9PbI2.8Br0.2,1.5,MACl,3.5,PACl,12.0,,,Me-4PACz,0.132,DMACPA,0.198,,,,,,,1000,10,5000,30,8,160,110,30,,,,,,,,,,,,,,,0.954122,25.8402,0.182576,20.2239,6885,CH1,v1,
27538,20250109,56,Cs0.1FA0.9PbI2.8Br0.2,1.5,MACl,3.5,PACl,12.0,,,Me-4PACz,0.132,DMACPA,0.198,,,,,,,1000,10,5000,30,8,160,110,30,,,,,,,,,,,,,,,3.07407,298.604,0.051664,19.9263,6885,CH2,v1,
27539,20250109,56,Cs0.1FA0.9PbI2.8Br0.2,1.5,MACl,3.5,PACl,12.0,,,Me-4PACz,0.132,DMACPA,0.198,,,,,,,1000,10,5000,30,8,160,110,30,,,,,,,,,,,,,,,58.4335,-12590.6,0.001443,-321.696,6885,CH3,v1,
27540,20250109,56,Cs0.1FA0.9PbI2.8Br0.2,1.5,MACl,3.5,PACl,12.0,,,Me-4PACz,0.132,DMACPA,0.198,,,,,,,1000,10,5000,30,8,160,110,30,,,,,,,,,,,,,,,1.58e+39,-9.68e+40,-7.5e-05,21.6619,6885,CH4,v1,
27541,20250109,56,Cs0.1FA0.9PbI2.8Br0.2,1.5,MACl,3.5,PACl,12.0,,,Me-2PACz,0.132,DMACPA,0.198,,,,,,,1000,7,4700,27,6,200,115,30,,,,,,,,,,,,,,,13.666,60.3806,1.06816,21.1888,6886,CH1,v1,
27542,20250109,56,Cs0.1FA0.9PbI2.8Br0.2,1.5,MACl,3.5,PACl,12.0,,,Me-2PACz,0.132,DMACPA,0.198,,,,,,,1000,7,4700,27,6,200,115,30,,,,,,,,,,,,,,,14.5002,62.0291,1.07248,21.7967,6886,CH2,v1,
27543,20250109,56,Cs0.1FA0.9PbI2.8Br0.2,1.5,MACl,3.5,PACl,12.0,,,Me-2PACz,0.132,DMACPA,0.198,,,,,,,1000,7,4700,27,6,200,115,30,,,,,,,,,,,,,,,14.4987,61.2691,1.07445,22.0243,6886,CH3,v1,
27544,20250109,56,Cs0.1FA0.9PbI2.8Br0.2,1.5,MACl,3.5,PACl,12.0,,,Me-2PACz,0.132,DMACPA,0.198,,,,,,,1000,7,4700,27,6,200,115,30,,,,,,,,,,,,,,,14.7938,61.6301,1.07534,22.3224,6886,CH4,v1,
27545,20250109,56,Cs0.05MA0.16FA0.79PbI2.9Br0.1,1.73,MACl,7.0,PEAI,0.8,,,py3,0.248,4PACz,0.083,,,,,,,1000,10,5000,30,6,170,110,20,,,,,,,,,,,,,,,0.534414,25.131,0.111137,19.1342,6887,CH1,v1,
27546,20250109,56,Cs0.05MA0.16FA0.79PbI2.9Br0.1,1.73,MACl,7.0,PEAI,0.8,,,py3,0.248,4PACz,0.083,,,,,,,1000,10,5000,30,6,170,110,20,,,,,,,,,,,,,,,0.00113027,2.49778,0.004852,9.32701,6887,CH2,v1,
27547,20250109,56,Cs0.05MA0.16FA0.79PbI2.9Br0.1,1.73,MACl,7.0,PEAI,0.8,,,py3,0.248,4PACz,0.083,,,,,,,1000,10,5000,30,6,170,110,20,,,,,,,,,,,,,,,0.00012348,0.525833,0.003174,7.39892,6887,CH3,v1,
27548,20250109,56,Cs0.05MA0.16FA0.79PbI2.9Br0.1,1.73,MACl,7.0,PEAI,0.8,,,py3,0.248,4PACz,0.083,,,,,,,1000,10,5000,30,6,170,110,20,,,,,,,,,,,,,,,7.55e-06,0.0891966,0.001702,4.97113,6887,CH4,v1,
27549,20250109,56,Cs0.1FA0.9PbI2.8Br0.2,1.5,MACl,3.5,PACl,12.0,,,Me-4PACz,0.132,DMACPA,0.198,,,,,,,1000,10,4000,30,6,260,110,30,,,,,,,,,,,,,,,14.3254,63.5692,1.05669,21.3263,6888,CH1,v1,
27550,20250109,56,Cs0.1FA0.9PbI2.8Br0.2,1.5,MACl,3.5,PACl,12.0,,,Me-4PACz,0.132,DMACPA,0.198,,,,,,,1000,10,4000,30,6,260,110,30,,,,,,,,,,,,,,,8.88e+39,-109.964,5.96e+34,-135.455,6888,CH2,v1,
27551,20250109,56,Cs0.1FA0.9PbI2.8Br0.2,1.5,MACl,3.5,PACl,12.0,,,Me-4PACz,0.132,DMACPA,0.198,,,,,,,1000,10,4000,30,6,260,110,30,,,,,,,,,,,,,,,17.029,570.365,0.027124,110.072,6888,CH3,v1,
27552,20250109,56,Cs0.1FA0.9PbI2.8Br0.2,1.5,MACl,3.5,PACl,12.0,,,Me-4PACz,0.132,DMACPA,0.198,,,,,,,1000,10,4000,30,6,260,110,30,,,,,,,,,,,,,,,5.0146,30.5069,0.733572,22.4076,6888,CH4,v1,
27553,20250109,56,Cs0.05MA0.16FA0.79PbI2.9Br0.1,1.73,MACl,7.0,PEAI,0.8,,,py3,0.248,4PACz,0.083,,,,,,,1000,15,5000,35,6,170,110,20,,,,,,,,,,,,,,,0.899103,24.7337,0.156797,23.1838,6889,CH1,v1,
27554,20250109,56,Cs0.05MA0.16FA0.79PbI2.9Br0.1,1.73,MACl,7.0,PEAI,0.8,,,py3,0.248,4PACz,0.083,,,,,,,1000,15,5000,35,6,170,110,20,,,,,,,,,,,,,,,3.6e+39,228.456,7.52e+34,20.9811,6889,CH2,v1,
27555,20250109,56,Cs0.05MA0.16FA0.79PbI2.9Br0.1,1.73,MACl,7.0,PEAI,0.8,,,py3,0.248,4PACz,0.083,,,,,,,1000,15,5000,35,6,170,110,20,,,,,,,,,,,,,,,32.7491,-17.6041,0.420707,-442.187,6889,CH3,v1,
27556,20250109,56,Cs0.05MA0.16FA0.79PbI2.9Br0.1,1.73,MACl,7.0,PEAI,0.8,,,py3,0.248,4PACz,0.083,,,,,,,1000,15,5000,35,6,170,110,20,,,,,,,,,,,,,,,14.4646,58.6983,1.07602,22.9013,6889,CH4,v1,
27557,20250109,56,Cs0.05MA0.16FA0.79PbI2.9Br0.1,1.73,MACl,7.0,PEAI,0.8,,,Me-4PACz,0.132,py3,0.198,,,,,,,1000,10,5000,30,8,270,105,30,,,,,,,,,,,,,,,17.8294,70.1443,1.05622,24.0652,6890,CH1,v1,
27558,20250109,56,Cs0.05MA0.16FA0.79PbI2.9Br0.1,1.73,MACl,7.0,PEAI,0.8,,,Me-4PACz,0.132,py3,0.198,,,,,,,1000,10,5000,30,8,270,105,30,,,,,,,,,,,,,,,18.7028,71.5014,1.06929,24.4622,6890,CH2,v1,
27559,20250109,56,Cs0.05MA0.16FA0.79PbI2.9Br0.1,1.73,MACl,7.0,PEAI,0.8,,,Me-4PACz,0.132,py3,0.198,,,,,,,1000,10,5000,30,8,270,105,30,,,,,,,,,,,,,,,19.0678,71.9142,1.07546,24.6543,6890,CH3,v1,
27560,20250109,56,Cs0.05MA0.16FA0.79PbI2.9Br0.1,1.73,MACl,7.0,PEAI,0.8,,,Me-4PACz,0.132,py3,0.198,,,,,,,1000,10,5000,30,8,270,105,30,,,,,,,,,,,,,,,18.7743,71.3895,1.07616,24.4373,6890,CH4,v1,
27561,20250109,56,Cs0.1FA0.9PbI2.8Br0.2,1.5,MACl,3.5,PACl,12.0,,,MeO-4PADBC,0.11,py3,0.22,,,,,,,1000,10,5000,30,8,200,110,20,,,,,,,,,,,,,,,16.6303,61.8051,1.0746,25.0397,6891,CH1,v1,
27562,20250109,56,Cs0.1FA0.9PbI2.8Br0.2,1.5,MACl,3.5,PACl,12.0,,,MeO-4PADBC,0.11,py3,0.22,,,,,,,1000,10,5000,30,8,200,110,20,,,,,,,,,,,,,,,17.9479,64.767,1.08664,25.502,6891,CH2,v1,
27563,20250109,56,Cs0.1FA0.9PbI2.8Br0.2,1.5,MACl,3.5,PACl,12.0,,,MeO-4PADBC,0.11,py3,0.22,,,,,,,1000,10,5000,30,8,200,110,20,,,,,,,,,,,,,,,17.6874,65.311,1.07138,25.2774,6891,CH3,v1,
27564,20250109,56,Cs0.1FA0.9PbI2.8Br0.2,1.5,MACl,3.5,PACl,12.0,,,MeO-4PADBC,0.11,py3,0.22,,,,,,,1000,10,5000,30,8,200,110,20,,,,,,,,,,,,,,,1.79129,84.2377,0.091172,23.3237,6891,CH4,v1,
27565,20250109,56,Cs0.05MA0.16FA0.79PbI2.9Br0.1,1.73,MACl,7.0,PEAI,0.8,,,py3,0.248,4PACz,0.083,,,,,,,1000,10,5000,30,6,170,110,25,,,,,,,,,,,,,,,18.0569,69.9569,1.058,24.3965,6892,CH1,v1,
27566,20250109,56,Cs0.05MA0.16FA0.79PbI2.9Br0.1,1.73,MACl,7.0,PEAI,0.8,,,py3,0.248,4PACz,0.083,,,,,,,1000,10,5000,30,6,170,110,25,,,,,,,,,,,,,,,18.5978,-789.945,-9.4e-05,25.0021,6892,CH2,v1,
27567,20250109,56,Cs0.05MA0.16FA0.79PbI2.9Br0.1,1.73,MACl,7.0,PEAI,0.8,,,py3,0.248,4PACz,0.083,,,,,,,1000,10,5000,30,6,170,110,25,,,,,,,,,,,,,,,1.29e+40,9.56e+40,0.112068,120.218,6892,CH3,v1,
27568,20250109,56,Cs0.05MA0.16FA0.79PbI2.9Br0.1,1.73,MACl,7.0,PEAI,0.8,,,py3,0.248,4PACz,0.083,,,,,,,1000,10,5000,30,6,170,110,25,,,,,,,,,,,,,,,16.9101,88.7291,0.778327,24.4861,6892,CH4,v1,
27569,20250109,56,Cs0.1FA0.9PbI2.8Br0.2,1.5,MACl,3.5,PACl,12.0,,,MeO-4PADBC,0.11,py3,0.22,,,,,,,1000,10,4700,35,8,260,115,30,,,,,,,,,,,,,,,13.4521,51.0291,1.073,24.5681,6893,CH1,v1,
27570,20250109,56,Cs0.1FA0.9PbI2.8Br0.2,1.5,MACl,3.5,PACl,12.0,,,MeO-4PADBC,0.11,py3,0.22,,,,,,,1000,10,4700,35,8,260,115,30,,,,,,,,,,,,,,,13.1192,49.3164,1.07372,24.7757,6893,CH2,v1,
27571,20250109,56,Cs0.1FA0.9PbI2.8Br0.2,1.5,MACl,3.5,PACl,12.0,,,MeO-4PADBC,0.11,py3,0.22,,,,,,,1000,10,4700,35,8,260,115,30,,,,,,,,,,,,,,,2.17e+39,2.6e+40,0.362617,23.0851,6893,CH3,v1,
27572,20250109,56,Cs0.1FA0.9PbI2.8Br0.2,1.5,MACl,3.5,PACl,12.0,,,MeO-4PADBC,0.11,py3,0.22,,,,,,,1000,10,4700,35,8,260,115,30,,,,,,,,,,,,,,,15.5419,57.985,1.08294,24.7505,6893,CH4,v1,
27573,20250109,56,Cs0.05MA0.16FA0.79PbI2.9Br0.1,1.73,PMACl,0.72,PSP,2.3,,,MeO-2PACz,0.11,DMACPA,0.22,,,,,,,1000,10,5000,30,12,220,110,25,,,,,,,,,,,,,,,13.657,53.5816,1.0991,23.1901,6894,CH1,v1,
27574,20250109,56,Cs0.05MA0.16FA0.79PbI2.9Br0.1,1.73,PMACl,0.72,PSP,2.3,,,MeO-2PACz,0.11,DMACPA,0.22,,,,,,,1000,10,5000,30,12,220,110,25,,,,,,,,,,,,,,,10.7305,44.0457,1.03641,23.5064,6894,CH2,v1,
27575,20250109,56,Cs0.05MA0.16FA0.79PbI2.9Br0.1,1.73,PMACl,0.72,PSP,2.3,,,MeO-2PACz,0.11,DMACPA,0.22,,,,,,,1000,10,5000,30,12,220,110,25,,,,,,,,,,,,,,,13.5173,52.8223,1.09522,23.3653,6894,CH3,v1,
27576,20250109,56,Cs0.05MA0.16FA0.79PbI2.9Br0.1,1.73,PMACl,0.72,PSP,2.3,,,MeO-2PACz,0.11,DMACPA,0.22,,,,,,,1000,10,5000,30,12,220,110,25,,,,,,,,,,,,,,,0.424805,24.9926,0.077531,21.9231,6894,CH4,v1,
27577,20250109,56,Cs0.05MA0.16FA0.79PbI2.9Br0.1,1.73,MACl,7.0,PEAI,0.8,,,Me-4PACz,0.132,py3,0.198,,,,,,,1000,10,4700,30,15,260,110,30,,,,,,,,,,,,,,,11.6033,48.2486,1.06555,22.5696,6895,CH1,v1,
27578,20250109,56,Cs0.05MA0.16FA0.79PbI2.9Br0.1,1.73,MACl,7.0,PEAI,0.8,,,Me-4PACz,0.132,py3,0.198,,,,,,,1000,10,4700,30,15,260,110,30,,,,,,,,,,,,,,,10.9427,44.6383,1.0676,22.962,6895,CH2,v1,
27579,20250109,56,Cs0.05MA0.16FA0.79PbI2.9Br0.1,1.73,MACl,7.0,PEAI,0.8,,,Me-4PACz,0.132,py3,0.198,,,,,,,1000,10,4700,30,15,260,110,30,,,,,,,,,,,,,,,1.56e+39,5.28e+40,0.161618,18.2985,6895,CH3,v1,
27580,20250109,56,Cs0.05MA0.16FA0.79PbI2.9Br0.1,1.73,MACl,7.0,PEAI,0.8,,,Me-4PACz,0.132,py3,0.198,,,,,,,1000,10,4700,30,15,260,110,30,,,,,,,,,,,,,,,11.2875,44.1669,1.07682,23.7332,6895,CH4,v1,
27581,20250109,56,Cs0.1FA0.9PbI2.8Br0.2,1.5,MACl,3.5,PACl,12.0,,,Me-4PACz,0.132,DMACPA,0.198,,,,,,,1000,10,5000,30,8,160,110,25,,,,,,,,,,,,,,,11.4798,44.9523,1.08263,23.5887,6896,CH1,v1,
27582,20250109,56,Cs0.1FA0.9PbI2.8Br0.2,1.5,MACl,3.5,PACl,12.0,,,Me-4PACz,0.132,DMACPA,0.198,,,,,,,1000,10,5000,30,8,160,110,25,,,,,,,,,,,,,,,8.46707,34.2217,1.06091,23.3214,6896,CH2,v1,
27583,20250109,56,Cs0.1FA0.9PbI2.8Br0.2,1.5,MACl,3.5,PACl,12.0,,,Me-4PACz,0.132,DMACPA,0.198,,,,,,,1000,10,5000,30,8,160,110,25,,,,,,,,,,,,,,,1.36e+39,1.12e+40,0.728279,16.5853,6896,CH3,v1,
27584,20250109,56,Cs0.1FA0.9PbI2.8Br0.2,1.5,MACl,3.5,PACl,12.0,,,Me-4PACz,0.132,DMACPA,0.198,,,,,,,1000,10,5000,30,8,160,110,25,,,,,,,,,,,,,,,8.59242,34.9035,1.07766,22.8436,6896,CH4,v1,
27585,20250109,56,Cs0.1FA0.9PbI2.8Br0.2,1.5,MACl,3.5,PACl,12.0,,,Me-4PACz,0.132,2PACz,0.198,,,,,,,1000,10,5000,30,8,160,110,25,,,,,,,,,,,,,,,13.2374,64.3165,1.02284,20.122,6897,CH1,v1,
27586,20250109,56,Cs0.1FA0.9PbI2.8Br0.2,1.5,MACl,3.5,PACl,12.0,,,Me-4PACz,0.132,2PACz,0.198,,,,,,,1000,10,5000,30,8,160,110,25,,,,,,,,,,,,,,,13.4481,64.2451,1.02454,20.431,6897,CH2,v1,
27587,20250109,56,Cs0.1FA0.9PbI2.8Br0.2,1.5,MACl,3.5,PACl,12.0,,,Me-4PACz,0.132,2PACz,0.198,,,,,,,1000,10,5000,30,8,160,110,25,,,,,,,,,,,,,,,52.4846,0.0,3.95e+34,-318.767,6897,CH3,v1,
27588,20250109,56,Cs0.1FA0.9PbI2.8Br0.2,1.5,MACl,3.5,PACl,12.0,,,Me-4PACz,0.132,2PACz,0.198,,,,,,,1000,10,5000,30,8,160,110,25,,,,,,,,,,,,,,,14.3199,64.0813,1.05128,21.2564,6897,CH4,v1,
27589,20250109,56,Cs0.1FA0.9PbI2.8Br0.2,1.5,MACl,3.5,PACl,12.0,,,Me-2PACz,0.132,DMACPA,0.198,,,,,,,1300,15,5600,35,11,230,115,20,,,,,,,,,,,,,,,13.2386,65.1497,1.03102,19.7089,6898,CH1,v1,
27590,20250109,56,Cs0.1FA0.9PbI2.8Br0.2,1.5,MACl,3.5,PACl,12.0,,,Me-2PACz,0.132,DMACPA,0.198,,,,,,,1300,15,5600,35,11,230,115,20,,,,,,,,,,,,,,,12.5132,63.8821,0.973238,20.1266,6898,CH2,v1,
27591,20250109,56,Cs0.1FA0.9PbI2.8Br0.2,1.5,MACl,3.5,PACl,12.0,,,Me-2PACz,0.132,DMACPA,0.198,,,,,,,1300,15,5600,35,11,230,115,20,,,,,,,,,,,,,,,12.4432,59.2822,1.0074,20.8355,6898,CH3,v1,
27592,20250109,56,Cs0.1FA0.9PbI2.8Br0.2,1.5,MACl,3.5,PACl,12.0,,,Me-2PACz,0.132,DMACPA,0.198,,,,,,,1300,15,5600,35,11,230,115,20,,,,,,,,,,,,,,,14.0082,63.4588,1.05305,20.9623,6898,CH4,v1,
27593,20250109,56,Cs0.05MA0.16FA0.79PbI2.9Br0.1,1.73,MACl,7.0,PEAI,0.8,,,py3,0.248,4PACz,0.083,,,,,,,1000,10,5000,40,15,200,100,20,,,,,,,,,,,,,,,14.9144,65.5219,1.05738,21.5273,6899,CH1,v1,
27594,20250109,56,Cs0.05MA0.16FA0.79PbI2.9Br0.1,1.73,MACl,7.0,PEAI,0.8,,,py3,0.248,4PACz,0.083,,,,,,,1000,10,5000,40,15,200,100,20,,,,,,,,,,,,,,,15.4241,75.8045,0.921799,22.0733,6899,CH2,v1,
27595,20250109,56,Cs0.05MA0.16FA0.79PbI2.9Br0.1,1.73,MACl,7.0,PEAI,0.8,,,py3,0.248,4PACz,0.083,,,,,,,1000,10,5000,40,15,200,100,20,,,,,,,,,,,,,,,15.7526,66.8509,1.06636,22.0974,6899,CH3,v1,
27596,20250109,56,Cs0.05MA0.16FA0.79PbI2.9Br0.1,1.73,MACl,7.0,PEAI,0.8,,,py3,0.248,4PACz,0.083,,,,,,,1000,10,5000,40,15,200,100,20,,,,,,,,,,,,,,,8.90076,41.5409,0.968208,22.1301,6899,CH4,v1,
27597,20250109,56,Cs0.1FA0.9PbI2.8Br0.2,1.5,MACl,3.5,PACl,12.0,,,Me-4PACz,0.132,2PACz,0.198,,,,,,,1000,10,5000,30,8,160,110,30,,,,,,,,,,,,,,,8.01856,39.7916,1.02573,19.6459,6900,CH1,v1,
27598,20250109,56,Cs0.1FA0.9PbI2.8Br0.2,1.5,MACl,3.5,PACl,12.0,,,Me-4PACz,0.132,2PACz,0.198,,,,,,,1000,10,5000,30,8,160,110,30,,,,,,,,,,,,,,,1.01e+40,1.22e+42,0.054749,15.1451,6900,CH2,v1,
27599,20250109,56,Cs0.1FA0.9PbI2.8Br0.2,1.5,MACl,3.5,PACl,12.0,,,Me-4PACz,0.132,2PACz,0.198,,,,,,,1000,10,5000,30,8,160,110,30,,,,,,,,,,,,,,,0.262555,24.7293,0.059625,17.8066,6900,CH3,v1,
27600,20250109,56,Cs0.1FA0.9PbI2.8Br0.2,1.5,MACl,3.5,PACl,12.0,,,Me-4PACz,0.132,2PACz,0.198,,,,,,,1000,10,5000,30,8,160,110,30,,,,,,,,,,,,,,,3.96383,32.1284,0.583173,21.1558,6900,CH4,v1,
27601,20250109,56,Cs0.1FA0.9PbI2.8Br0.2,1.5,MACl,3.5,PACl,12.0,,,Me-4PACz,0.132,DMACPA,0.198,,,,,,,1000,10,4700,35,8,200,115,30,,,,,,,,,,,,,,,15.9434,67.6277,1.05577,22.3298,6901,CH1,v1,
27602,20250109,56,Cs0.1FA0.9PbI2.8Br0.2,1.5,MACl,3.5,PACl,12.0,,,Me-4PACz,0.132,DMACPA,0.198,,,,,,,1000,10,4700,35,8,200,115,30,,,,,,,,,,,,,,,16.2893,67.7354,1.05926,22.703,6901,CH2,v1,
27603,20250109,56,Cs0.1FA0.9PbI2.8Br0.2,1.5,MACl,3.5,PACl,12.0,,,Me-4PACz,0.132,DMACPA,0.198,,,,,,,1000,10,4700,35,8,200,115,30,,,,,,,,,,,,,,,16.9669,139.44,0.51876,23.4557,6901,CH3,v1,
27604,20250109,56,Cs0.1FA0.9PbI2.8Br0.2,1.5,MACl,3.5,PACl,12.0,,,Me-4PACz,0.132,DMACPA,0.198,,,,,,,1000,10,4700,35,8,200,115,30,,,,,,,,,,,,,,,9.67245,64.5994,0.675193,22.1758,6901,CH4,v1,
27605,20250109,56,Cs0.1FA0.9PbI2.8Br0.2,1.5,MACl,3.5,PACl,12.0,,,Me-2PACz,0.132,DMACPA,0.198,,,,,,,1300,15,5600,35,11,230,110,30,,,,,,,,,,,,,,,17.3883,69.6511,1.04892,23.8006,6902,CH1,v1,
27606,20250109,56,Cs0.1FA0.9PbI2.8Br0.2,1.5,MACl,3.5,PACl,12.0,,,Me-2PACz,0.132,DMACPA,0.198,,,,,,,1300,15,5600,35,11,230,110,30,,,,,,,,,,,,,,,17.8318,70.2301,1.05397,24.0902,6902,CH2,v1,
27607,20250109,56,Cs0.1FA0.9PbI2.8Br0.2,1.5,MACl,3.5,PACl,12.0,,,Me-2PACz,0.132,DMACPA,0.198,,,,,,,1300,15,5600,35,11,230,110,30,,,,,,,,,,,,,,,3.46177,-162.085,0.08338,-25.6149,6902,CH3,v1,
27608,20250109,56,Cs0.1FA0.9PbI2.8Br0.2,1.5,MACl,3.5,PACl,12.0,,,Me-2PACz,0.132,DMACPA,0.198,,,,,,,1300,15,5600,35,11,230,110,30,,,,,,,,,,,,,,,17.7334,70.5105,1.06058,23.7135,6902,CH4,v1,
27609,20250109,56,Cs0.1FA0.9PbI2.8Br0.2,1.5,MACl,3.5,PACl,12.0,,,Me-4PACz,0.132,DMACPA,0.198,,,,,,,1000,10,4000,30,2,160,110,30,,,,,,,,,,,,,,,14.2465,64.9903,1.06461,20.5906,6903,CH1,v1,
27610,20250109,56,Cs0.1FA0.9PbI2.8Br0.2,1.5,MACl,3.5,PACl,12.0,,,Me-4PACz,0.132,DMACPA,0.198,,,,,,,1000,10,4000,30,2,160,110,30,,,,,,,,,,,,,,,14.8792,66.0504,1.07298,20.9949,6903,CH2,v1,
27611,20250109,56,Cs0.1FA0.9PbI2.8Br0.2,1.5,MACl,3.5,PACl,12.0,,,Me-4PACz,0.132,DMACPA,0.198,,,,,,,1000,10,4000,30,2,160,110,30,,,,,,,,,,,,,,,10.3991,69.1832,0.70365,21.3618,6903,CH3,v1,
27612,20250109,56,Cs0.1FA0.9PbI2.8Br0.2,1.5,MACl,3.5,PACl,12.0,,,Me-4PACz,0.132,DMACPA,0.198,,,,,,,1000,10,4000,30,2,160,110,30,,,,,,,,,,,,,,,5.13247,47.8525,0.514831,20.8332,6903,CH4,v1,
27613,20250109,56,Cs0.05MA0.16FA0.79PbI2.9Br0.1,1.73,MACl,7.0,PEAI,0.8,,,Me-4PACz,0.132,py3,0.198,,,,,,,1000,10,4700,30,15,260,115,30,,,,,,,,,,,,,,,13.2333,64.3872,1.02416,20.0678,6904,CH1,v1,
27614,20250109,56,Cs0.05MA0.16FA0.79PbI2.9Br0.1,1.73,MACl,7.0,PEAI,0.8,,,Me-4PACz,0.132,py3,0.198,,,,,,,1000,10,4700,30,15,260,115,30,,,,,,,,,,,,,,,13.7803,64.3201,1.03448,20.7105,6904,CH2,v1,
27615,20250109,56,Cs0.05MA0.16FA0.79PbI2.9Br0.1,1.73,MACl,7.0,PEAI,0.8,,,Me-4PACz,0.132,py3,0.198,,,,,,,1000,10,4700,30,15,260,115,30,,,,,,,,,,,,,,,1.27e+39,5.13e+40,0.204836,12.1089,6904,CH3,v1,
27616,20250109,56,Cs0.05MA0.16FA0.79PbI2.9Br0.1,1.73,MACl,7.0,PEAI,0.8,,,Me-4PACz,0.132,py3,0.198,,,,,,,1000,10,4700,30,15,260,115,30,,,,,,,,,,,,,,,0.683898,25.6042,0.134396,19.8743,6904,CH4,v1,
27617,20250109,56,Cs0.1FA0.9PbI2.8Br0.2,1.5,MACl,3.5,PACl,12.0,,,Me-2PACz,0.132,DMACPA,0.198,,,,,,,1000,7,4700,27,6,200,110,30,,,,,,,,,,,,,,,6.86261,56.9636,0.949213,12.692,6905,CH1,v1,
27618,20250109,56,Cs0.1FA0.9PbI2.8Br0.2,1.5,MACl,3.5,PACl,12.0,,,Me-2PACz,0.132,DMACPA,0.198,,,,,,,1000,7,4700,27,6,200,110,30,,,,,,,,,,,,,,,6.80468,28.8152,0.891922,26.4764,6905,CH2,v1,
27619,20250109,56,Cs0.1FA0.9PbI2.8Br0.2,1.5,MACl,3.5,PACl,12.0,,,Me-2PACz,0.132,DMACPA,0.198,,,,,,,1000,7,4700,27,6,200,110,30,,,,,,,,,,,,,,,44.8855,367.917,0.404581,30.1544,6905,CH3,v1,
27620,20250109,56,Cs0.1FA0.9PbI2.8Br0.2,1.5,MACl,3.5,PACl,12.0,,,Me-2PACz,0.132,DMACPA,0.198,,,,,,,1000,7,4700,27,6,200,110,30,,,,,,,,,,,,,,,13.6772,77.1172,0.902144,19.6594,6905,CH4,v1,
27621,20250109,56,Cs0.05MA0.16FA0.79PbI2.9Br0.1,1.73,MACl,7.0,PEAI,0.8,,,Me-4PACz,0.132,py3,0.198,,,,,,,1000,10,5000,35,15,220,105,30,,,,,,,,,,,,,,,3.86638,28.1022,0.573467,23.9914,6906,CH1,v1,
27622,20250109,56,Cs0.05MA0.16FA0.79PbI2.9Br0.1,1.73,MACl,7.0,PEAI,0.8,,,Me-4PACz,0.132,py3,0.198,,,,,,,1000,10,5000,35,15,220,105,30,,,,,,,,,,,,,,,18.0786,69.2082,1.07279,24.3495,6906,CH2,v1,
27623,20250109,56,Cs0.05MA0.16FA0.79PbI2.9Br0.1,1.73,MACl,7.0,PEAI,0.8,,,Me-4PACz,0.132,py3,0.198,,,,,,,1000,10,5000,35,15,220,105,30,,,,,,,,,,,,,,,13.9437,-384.491,-0.000153,23.7596,6906,CH3,v1,
27624,20250109,56,Cs0.05MA0.16FA0.79PbI2.9Br0.1,1.73,MACl,7.0,PEAI,0.8,,,Me-4PACz,0.132,py3,0.198,,,,,,,1000,10,5000,35,15,220,105,30,,,,,,,,,,,,,,,19.115,144.859,0.563089,23.4343,6906,CH4,v1,
27625,20250109,56,Cs0.1FA0.9PbI2.8Br0.2,1.5,MACl,3.5,PACl,12.0,,,Me-4PACz,0.132,2PACz,0.198,,,,,,,1000,10,5000,30,10,160,110,25,,,,,,,,,,,,,,,16.9956,68.9741,1.05803,23.289,6907,CH1,v1,
27626,20250109,56,Cs0.1FA0.9PbI2.8Br0.2,1.5,MACl,3.5,PACl,12.0,,,Me-4PACz,0.132,2PACz,0.198,,,,,,,1000,10,5000,30,10,160,110,25,,,,,,,,,,,,,,,17.5172,69.6448,1.06825,23.5453,6907,CH2,v1,
27627,20250109,56,Cs0.1FA0.9PbI2.8Br0.2,1.5,MACl,3.5,PACl,12.0,,,Me-4PACz,0.132,2PACz,0.198,,,,,,,1000,10,5000,30,10,160,110,25,,,,,,,,,,,,,,,18.3031,160.829,0.504173,22.5725,6907,CH3,v1,
27628,20250109,56,Cs0.1FA0.9PbI2.8Br0.2,1.5,MACl,3.5,PACl,12.0,,,Me-4PACz,0.132,2PACz,0.198,,,,,,,1000,10,5000,30,10,160,110,25,,,,,,,,,,,,,,,17.2292,69.0691,1.07432,23.2192,6907,CH4,v1,
27629,20250109,56,Cs0.1FA0.9PbI2.8Br0.2,1.5,MACl,3.5,PACl,12.0,,,Me-4PACz,0.132,DMACPA,0.198,,,,,,,1000,10,5000,30,10,160,110,25,,,,,,,,,,,,,,,12.2808,59.0864,1.03208,20.1385,6908,CH1,v1,
27630,20250109,56,Cs0.1FA0.9PbI2.8Br0.2,1.5,MACl,3.5,PACl,12.0,,,Me-4PACz,0.132,DMACPA,0.198,,,,,,,1000,10,5000,30,10,160,110,25,,,,,,,,,,,,,,,12.1688,58.9647,1.0285,20.0655,6908,CH2,v1,
27631,20250109,56,Cs0.1FA0.9PbI2.8Br0.2,1.5,MACl,3.5,PACl,12.0,,,Me-4PACz,0.132,DMACPA,0.198,,,,,,,1000,10,5000,30,10,160,110,25,,,,,,,,,,,,,,,12.6327,0.0,4.65e+33,21.96,6908,CH3,v1,
27632,20250109,56,Cs0.1FA0.9PbI2.8Br0.2,1.5,MACl,3.5,PACl,12.0,,,Me-4PACz,0.132,DMACPA,0.198,,,,,,,1000,10,5000,30,10,160,110,25,,,,,,,,,,,,,,,1.95429,25.4806,0.325485,23.564,6908,CH4,v1,
27633,20250109,56,Cs0.1FA0.9PbI2.8Br0.2,1.5,MACl,3.5,PACl,12.0,,,MeO-4PADBC,0.11,py3,0.22,,,,,,,1000,10,4700,35,8,200,115,30,,,,,,,,,,,,,,,10.1223,39.107,0.944421,27.4068,6909,CH1,v1,
27634,20250109,56,Cs0.1FA0.9PbI2.8Br0.2,1.5,MACl,3.5,PACl,12.0,,,MeO-4PADBC,0.11,py3,0.22,,,,,,,1000,10,4700,35,8,200,115,30,,,,,,,,,,,,,,,3.47e+39,1.2e+40,0.818318,35.3775,6909,CH2,v1,
27635,20250109,56,Cs0.1FA0.9PbI2.8Br0.2,1.5,MACl,3.5,PACl,12.0,,,MeO-4PADBC,0.11,py3,0.22,,,,,,,1000,10,4700,35,8,200,115,30,,,,,,,,,,,,,,,1.95e+40,-7.69e+42,-0.000105,2.42125,6909,CH3,v1,
27636,20250109,56,Cs0.1FA0.9PbI2.8Br0.2,1.5,MACl,3.5,PACl,12.0,,,MeO-4PADBC,0.11,py3,0.22,,,,,,,1000,10,4700,35,8,200,115,30,,,,,,,,,,,,,,,14.107,58.1621,0.996908,24.3299,6909,CH4,v1,
27637,20250109,56,Cs0.05MA0.16FA0.79PbI2.9Br0.1,1.73,PMACl,0.72,PSP,2.3,,,Me-4PACz,0.198,py3,0.132,,,,,,,1000,10,5000,30,6,160,110,25,,,,,,,,,,,,,,,8.66e-06,0.170593,0.001465,3.46676,6910,CH1,v1,
27638,20250109,56,Cs0.05MA0.16FA0.79PbI2.9Br0.1,1.73,PMACl,0.72,PSP,2.3,,,Me-4PACz,0.198,py3,0.132,,,,,,,1000,10,5000,30,6,160,110,25,,,,,,,,,,,,,,,6.06e-06,0.38107,0.000787,2.0203,6910,CH2,v1,
27639,20250109,56,Cs0.05MA0.16FA0.79PbI2.9Br0.1,1.73,PMACl,0.72,PSP,2.3,,,Me-4PACz,0.198,py3,0.132,,,,,,,1000,10,5000,30,6,160,110,25,,,,,,,,,,,,,,,3.66e+40,1.29e+41,0.162413,175.322,6910,CH3,v1,
27640,20250109,56,Cs0.05MA0.16FA0.79PbI2.9Br0.1,1.73,PMACl,0.72,PSP,2.3,,,Me-4PACz,0.198,py3,0.132,,,,,,,1000,10,5000,30,6,160,110,25,,,,,,,,,,,,,,,1.01e-05,0.126414,0.001695,4.72859,6910,CH4,v1,
27641,20250109,56,Cs0.05MA0.1FA0.85PbI3.0,1.73,MACl,14.6,PEAI,0.517,,,Me-4PACz,0.198,DMACPA,0.132,,,,,,,1000,10,4700,30,10,160,115,30,,,,,,,,,,,,,,,1.11e-05,0.141899,0.001678,4.67712,6911,CH1,v1,
27642,20250109,56,Cs0.05MA0.1FA0.85PbI3.0,1.73,MACl,14.6,PEAI,0.517,,,Me-4PACz,0.198,DMACPA,0.132,,,,,,,1000,10,4700,30,10,160,115,30,,,,,,,,,,,,,,,0.000279546,2.53743,0.001917,5.74606,6911,CH2,v1,
27643,20250109,56,Cs0.05MA0.1FA0.85PbI3.0,1.73,MACl,14.6,PEAI,0.517,,,Me-4PACz,0.198,DMACPA,0.132,,,,,,,1000,10,4700,30,10,160,115,30,,,,,,,,,,,,,,,2.33e+40,1.74e+40,0.730852,183.365,6911,CH3,v1,
27644,20250109,56,Cs0.05MA0.1FA0.85PbI3.0,1.73,MACl,14.6,PEAI,0.517,,,Me-4PACz,0.198,DMACPA,0.132,,,,,,,1000,10,4700,30,10,160,115,30,,,,,,,,,,,,,,,0.0,0.0,-2e-06,-2.93449,6911,CH4,v1,
27645,20250109,56,Cs0.05MA0.1FA0.85PbI3.0,1.73,MACl,14.6,PEAI,0.517,,,Me-4PACz,0.22,DMACPA,0.11,,,,,,,1000,10,5000,35,12,160,115,19,,,,,,,,,,,,,,,8.76961,64.4209,0.964232,14.118,6912,CH1,v1,
27646,20250109,56,Cs0.05MA0.1FA0.85PbI3.0,1.73,MACl,14.6,PEAI,0.517,,,Me-4PACz,0.22,DMACPA,0.11,,,,,,,1000,10,5000,35,12,160,115,19,,,,,,,,,,,,,,,6.25911,37.7405,0.916964,18.0864,6912,CH2,v1,
27647,20250109,56,Cs0.05MA0.1FA0.85PbI3.0,1.73,MACl,14.6,PEAI,0.517,,,Me-4PACz,0.22,DMACPA,0.11,,,,,,,1000,10,5000,35,12,160,115,19,,,,,,,,,,,,,,,186.304,5007.93,0.189198,19.6629,6912,CH3,v1,
27648,20250109,56,Cs0.05MA0.1FA0.85PbI3.0,1.73,MACl,14.6,PEAI,0.517,,,Me-4PACz,0.22,DMACPA,0.11,,,,,,,1000,10,5000,35,12,160,115,19,,,,,,,,,,,,,,,13.754,66.4578,0.985358,21.0034,6912,CH4,v1,
27649,20250109,56,Cs0.05MA0.16FA0.79PbI2.9Br0.1,1.73,MACl,7.0,PMACl,0.7,,,Me-4PACz,0.198,2PACz,0.132,,,,,,,1000,10,5000,30,6,160,110,25,,,,,,,,,,,,,,,12.5375,55.2724,1.09143,20.7829,6913,CH1,v1,
27650,20250109,56,Cs0.05MA0.16FA0.79PbI2.9Br0.1,1.73,MACl,7.0,PMACl,0.7,,,Me-4PACz,0.198,2PACz,0.132,,,,,,,1000,10,5000,30,6,160,110,25,,,,,,,,,,,,,,,83.9989,-1125.8,-5.6e-05,132.795,6913,CH2,v1,
27651,20250109,56,Cs0.05MA0.16FA0.79PbI2.9Br0.1,1.73,MACl,7.0,PMACl,0.7,,,Me-4PACz,0.198,2PACz,0.132,,,,,,,1000,10,5000,30,6,160,110,25,,,,,,,,,,,,,,,15.4192,70.6302,0.977813,22.3262,6913,CH3,v1,
27652,20250109,56,Cs0.05MA0.16FA0.79PbI2.9Br0.1,1.73,MACl,7.0,PMACl,0.7,,,Me-4PACz,0.198,2PACz,0.132,,,,,,,1000,10,5000,30,6,160,110,25,,,,,,,,,,,,,,,15.3715,61.3939,1.10621,22.6335,6913,CH4,v1,
27653,20250109,56,Cs0.05MA0.16FA0.79PbI2.9Br0.1,1.73,MACl,7.0,PMACl,0.7,,,Me-4PACz,0.198,py3,0.132,,,,,,,1000,10,4700,30,6,160,115,30,,,,,,,,,,,,,,,13.9674,58.9996,1.09144,21.6902,6914,CH1,v1,
27654,20250109,56,Cs0.05MA0.16FA0.79PbI2.9Br0.1,1.73,MACl,7.0,PMACl,0.7,,,Me-4PACz,0.198,py3,0.132,,,,,,,1000,10,4700,30,6,160,115,30,,,,,,,,,,,,,,,14.8608,60.8365,1.09581,22.2917,6914,CH2,v1,
27655,20250109,56,Cs0.05MA0.16FA0.79PbI2.9Br0.1,1.73,MACl,7.0,PMACl,0.7,,,Me-4PACz,0.198,py3,0.132,,,,,,,1000,10,4700,30,6,160,115,30,,,,,,,,,,,,,,,127.014,1315.67,0.426598,22.63,6914,CH3,v1,
27656,20250109,56,Cs0.05MA0.16FA0.79PbI2.9Br0.1,1.73,MACl,7.0,PMACl,0.7,,,Me-4PACz,0.198,py3,0.132,,,,,,,1000,10,4700,30,6,160,115,30,,,,,,,,,,,,,,,16.0032,64.3591,1.10163,22.5715,6914,CH4,v1,
27657,20250109,56,Cs0.05MA0.16FA0.79PbI2.9Br0.1,1.73,MACl,7.0,PMACl,0.7,,,Me-4PACz,0.198,2PACz,0.132,,,,,,,1000,10,4000,30,12,270,110,30,,,,,,,,,,,,,,,13.9176,59.3233,1.10019,21.3243,6915,CH1,v1,
27658,20250109,56,Cs0.05MA0.16FA0.79PbI2.9Br0.1,1.73,MACl,7.0,PMACl,0.7,,,Me-4PACz,0.198,2PACz,0.132,,,,,,,1000,10,4000,30,12,270,110,30,,,,,,,,,,,,,,,2.15e+39,9.34e+39,1.04566,22.0566,6915,CH2,v1,
27659,20250109,56,Cs0.05MA0.16FA0.79PbI2.9Br0.1,1.73,MACl,7.0,PMACl,0.7,,,Me-4PACz,0.198,2PACz,0.132,,,,,,,1000,10,4000,30,12,270,110,30,,,,,,,,,,,,,,,11.9388,52.2908,1.02387,22.2993,6915,CH3,v1,
27660,20250109,56,Cs0.05MA0.16FA0.79PbI2.9Br0.1,1.73,MACl,7.0,PMACl,0.7,,,Me-4PACz,0.198,2PACz,0.132,,,,,,,1000,10,4000,30,12,270,110,30,,,,,,,,,,,,,,,14.8804,82.2183,0.795502,22.7512,6915,CH4,v1,
27661,20250109,56,Cs0.05MA0.16FA0.79PbI2.9Br0.1,1.73,MACl,7.0,PMACl,0.7,,,Me-4PACz,0.198,2PACz,0.132,,,,,,,1000,10,4000,30,12,260,110,30,,,,,,,,,,,,,,,13.8453,63.3793,1.09608,19.9301,6916,CH1,v1,
27662,20250109,56,Cs0.05MA0.16FA0.79PbI2.9Br0.1,1.73,MACl,7.0,PMACl,0.7,,,Me-4PACz,0.198,2PACz,0.132,,,,,,,1000,10,4000,30,12,260,110,30,,,,,,,,,,,,,,,1.47e+39,-8.61e+40,-0.00011,15.5207,6916,CH2,v1,
27663,20250109,56,Cs0.05MA0.16FA0.79PbI2.9Br0.1,1.73,MACl,7.0,PMACl,0.7,,,Me-4PACz,0.198,2PACz,0.132,,,,,,,1000,10,4000,30,12,260,110,30,,,,,,,,,,,,,,,9.60732,52.4329,0.796299,23.0103,6916,CH3,v1,
27664,20250109,56,Cs0.05MA0.16FA0.79PbI2.9Br0.1,1.73,MACl,7.0,PMACl,0.7,,,Me-4PACz,0.198,2PACz,0.132,,,,,,,1000,10,4000,30,12,260,110,30,,,,,,,,,,,,,,,16.7924,62.9455,1.11164,23.9984,6916,CH4,v1,
27665,20250109,56,Cs0.05MA0.16FA0.79PbI2.9Br0.1,1.73,MACl,7.0,PMACl,0.7,,,Me-4PACz,0.198,2PACz,0.132,,,,,,,1000,10,4700,30,6,160,115,30,,,,,,,,,,,,,,,13.5828,57.9669,1.10094,21.2836,6917,CH1,v1,
27666,20250109,56,Cs0.05MA0.16FA0.79PbI2.9Br0.1,1.73,MACl,7.0,PMACl,0.7,,,Me-4PACz,0.198,2PACz,0.132,,,,,,,1000,10,4700,30,6,160,115,30,,,,,,,,,,,,,,,13.7478,58.1332,1.09986,21.5017,6917,CH2,v1,
27667,20250109,56,Cs0.05MA0.16FA0.79PbI2.9Br0.1,1.73,MACl,7.0,PMACl,0.7,,,Me-4PACz,0.198,2PACz,0.132,,,,,,,1000,10,4700,30,6,160,115,30,,,,,,,,,,,,,,,1.24e+40,-467.366,6.34e+34,-41.9539,6917,CH3,v1,
27668,20250109,56,Cs0.05MA0.16FA0.79PbI2.9Br0.1,1.73,MACl,7.0,PMACl,0.7,,,Me-4PACz,0.198,2PACz,0.132,,,,,,,1000,10,4700,30,6,160,115,30,,,,,,,,,,,,,,,16.3386,63.5931,1.1152,23.0385,6917,CH4,v1,
27669,20250109,56,Cs0.05MA0.16FA0.79PbI2.9Br0.1,1.73,MACl,7.0,PMACl,0.7,,,Me-4PACz,0.198,2PACz,0.132,,,,,,,1000,10,5000,30,12,200,110,30,,,,,,,,,,,,,,,13.9107,60.9758,1.10042,20.7315,6918,CH1,v1,
27670,20250109,56,Cs0.05MA0.16FA0.79PbI2.9Br0.1,1.73,MACl,7.0,PMACl,0.7,,,Me-4PACz,0.198,2PACz,0.132,,,,,,,1000,10,5000,30,12,200,110,30,,,,,,,,,,,,,,,14.5961,63.8497,1.06562,21.4524,6918,CH2,v1,
27671,20250109,56,Cs0.05MA0.16FA0.79PbI2.9Br0.1,1.73,MACl,7.0,PMACl,0.7,,,Me-4PACz,0.198,2PACz,0.132,,,,,,,1000,10,5000,30,12,200,110,30,,,,,,,,,,,,,,,41.055,0.0,4.43e+34,19.7111,6918,CH3,v1,
27672,20250109,56,Cs0.05MA0.16FA0.79PbI2.9Br0.1,1.73,MACl,7.0,PMACl,0.7,,,Me-4PACz,0.198,2PACz,0.132,,,,,,,1000,10,5000,30,12,200,110,30,,,,,,,,,,,,,,,14.4724,59.9726,1.09633,22.0114,6918,CH4,v1,
27673,20250109,56,Cs0.05MA0.16FA0.79PbI2.9Br0.1,1.73,MACl,7.0,PMACl,0.7,,,Me-4PACz,0.198,2PACz,0.132,,,,,,,1000,10,4700,30,11,160,115,30,,,,,,,,,,,,,,,2.78e+39,1.15e+43,0.002239,10.7576,6919,CH1,v1,
27674,20250109,56,Cs0.05MA0.16FA0.79PbI2.9Br0.1,1.73,MACl,7.0,PMACl,0.7,,,Me-4PACz,0.198,2PACz,0.132,,,,,,,1000,10,4700,30,11,160,115,30,,,,,,,,,,,,,,,13.9624,57.845,0.954186,25.2965,6919,CH2,v1,
27675,20250109,56,Cs0.05MA0.16FA0.79PbI2.9Br0.1,1.73,MACl,7.0,PMACl,0.7,,,Me-4PACz,0.198,2PACz,0.132,,,,,,,1000,10,4700,30,11,160,115,30,,,,,,,,,,,,,,,16.0736,64.5215,1.10401,22.5649,6919,CH3,v1,
27676,20250109,56,Cs0.05MA0.16FA0.79PbI2.9Br0.1,1.73,MACl,7.0,PMACl,0.7,,,Me-4PACz,0.198,2PACz,0.132,,,,,,,1000,10,4700,30,11,160,115,30,,,,,,,,,,,,,,,16.6778,65.1049,1.11032,23.0715,6919,CH4,v1,
27677,20250109,56,Cs0.05MA0.16FA0.79PbI2.9Br0.1,1.73,MACl,7.0,PMACl,0.7,,,Me-4PACz,0.198,2PACz,0.132,,,,,,,1000,10,4700,30,11,160,115,30,,,,,,,,,,,,,,,14.8312,63.305,1.09903,21.317,6920,CH1,v1,
27678,20250109,56,Cs0.05MA0.16FA0.79PbI2.9Br0.1,1.73,MACl,7.0,PMACl,0.7,,,Me-4PACz,0.198,2PACz,0.132,,,,,,,1000,10,4700,30,11,160,115,30,,,,,,,,,,,,,,,14.2805,65.5873,1.00881,21.583,6920,CH2,v1,
27679,20250109,56,Cs0.05MA0.16FA0.79PbI2.9Br0.1,1.73,MACl,7.0,PMACl,0.7,,,Me-4PACz,0.198,2PACz,0.132,,,,,,,1000,10,4700,30,11,160,115,30,,,,,,,,,,,,,,,38.755,-79.4441,0.190549,-256.011,6920,CH3,v1,
27680,20250109,56,Cs0.05MA0.16FA0.79PbI2.9Br0.1,1.73,MACl,7.0,PMACl,0.7,,,Me-4PACz,0.198,2PACz,0.132,,,,,,,1000,10,4700,30,11,160,115,30,,,,,,,,,,,,,,,13.9979,139.983,0.450678,22.1881,6920,CH4,v1,
27681,20250113,57,Cs0.05MA0.16FA0.79PbI2.9Br0.1,1.73,MACl,7.0,PMACl,0.7,,,Me-4PACz,0.198,2PACz,0.132,,,,,,,1000,10,4700,30,12,200,115,30,,,,,,,,,,,,,,,1.25e+39,4.63e+40,0.098118,27.4583,6921,CH1,v1,
27682,20250113,57,Cs0.05MA0.16FA0.79PbI2.9Br0.1,1.73,MACl,7.0,PMACl,0.7,,,Me-4PACz,0.198,2PACz,0.132,,,,,,,1000,10,4700,30,12,200,115,30,,,,,,,,,,,,,,,1.9e-05,0.0840587,0.003436,6.57222,6921,CH2,v1,
27683,20250113,57,Cs0.05MA0.16FA0.79PbI2.9Br0.1,1.73,MACl,7.0,PMACl,0.7,,,Me-4PACz,0.198,2PACz,0.132,,,,,,,1000,10,4700,30,12,200,115,30,,,,,,,,,,,,,,,11.0333,55.3175,1.048,19.0317,6921,CH3,v1,
27684,20250113,57,Cs0.05MA0.16FA0.79PbI2.9Br0.1,1.73,MACl,7.0,PMACl,0.7,,,Me-4PACz,0.198,2PACz,0.132,,,,,,,1000,10,4700,30,12,200,115,30,,,,,,,,,,,,,,,2.2127,28.2861,0.404352,19.3459,6921,CH4,v1,
27685,20250113,57,Cs0.05MA0.16FA0.79PbI2.9Br0.1,1.73,MACl,7.0,PMACl,0.7,,,Me-4PACz,0.198,2PACz,0.132,,,,,,,1000,10,4700,30,6,160,115,30,,,,,,,,,,,,,,,9.79841,44.41,1.0445,21.1236,6922,CH1,v1,
27686,20250113,57,Cs0.05MA0.16FA0.79PbI2.9Br0.1,1.73,MACl,7.0,PMACl,0.7,,,Me-4PACz,0.198,2PACz,0.132,,,,,,,1000,10,4700,30,6,160,115,30,,,,,,,,,,,,,,,0.944102,126.097,0.036021,20.7853,6922,CH2,v1,
27687,20250113,57,Cs0.05MA0.16FA0.79PbI2.9Br0.1,1.73,MACl,7.0,PMACl,0.7,,,Me-4PACz,0.198,2PACz,0.132,,,,,,,1000,10,4700,30,6,160,115,30,,,,,,,,,,,,,,,0.302293,23.6388,0.062935,20.3196,6922,CH3,v1,
27688,20250113,57,Cs0.05MA0.16FA0.79PbI2.9Br0.1,1.73,MACl,7.0,PMACl,0.7,,,Me-4PACz,0.198,2PACz,0.132,,,,,,,1000,10,4700,30,6,160,115,30,,,,,,,,,,,,,,,3.13588,42.4408,0.350493,21.0813,6922,CH4,v1,
27689,20250113,57,Cs0.05MA0.16FA0.79PbI2.9Br0.1,1.73,MACl,7.0,PMACl,0.7,,,Me-4PACz,0.198,2PACz,0.132,,,,,,,1000,10,5000,30,12,260,110,30,,,,,,,,,,,,,,,1.40761,26.1583,0.250964,21.4418,6923,CH1,v1,
27690,20250113,57,Cs0.05MA0.16FA0.79PbI2.9Br0.1,1.73,MACl,7.0,PMACl,0.7,,,Me-4PACz,0.198,2PACz,0.132,,,,,,,1000,10,5000,30,12,260,110,30,,,,,,,,,,,,,,,16.5295,68.2008,1.13769,21.3032,6923,CH2,v1,
27691,20250113,57,Cs0.05MA0.16FA0.79PbI2.9Br0.1,1.73,MACl,7.0,PMACl,0.7,,,Me-4PACz,0.198,2PACz,0.132,,,,,,,1000,10,5000,30,12,260,110,30,,,,,,,,,,,,,,,14.3019,60.9213,1.12575,20.8537,6923,CH3,v1,
27692,20250113,57,Cs0.05MA0.16FA0.79PbI2.9Br0.1,1.73,MACl,7.0,PMACl,0.7,,,Me-4PACz,0.198,2PACz,0.132,,,,,,,1000,10,5000,30,12,260,110,30,,,,,,,,,,,,,,,15.1613,66.8142,1.13458,20.0,6923,CH4,v1,
27693,20250113,57,Cs0.05MA0.16FA0.79PbI2.9Br0.1,1.73,MACl,7.0,PMACl,0.7,,,Me-4PACz,0.198,2PACz,0.132,,,,,,,1000,10,4700,30,12,270,115,30,,,,,,,,,,,,,,,8.71451,40.1209,1.04729,20.7398,6924,CH1,v1,
27694,20250113,57,Cs0.05MA0.16FA0.79PbI2.9Br0.1,1.73,MACl,7.0,PMACl,0.7,,,Me-4PACz,0.198,2PACz,0.132,,,,,,,1000,10,4700,30,12,270,115,30,,,,,,,,,,,,,,,14.9474,64.8021,1.14354,20.1709,6924,CH2,v1,
27695,20250113,57,Cs0.05MA0.16FA0.79PbI2.9Br0.1,1.73,MACl,7.0,PMACl,0.7,,,Me-4PACz,0.198,2PACz,0.132,,,,,,,1000,10,4700,30,12,270,115,30,,,,,,,,,,,,,,,14.392,64.3433,1.13559,19.6969,6924,CH3,v1,
27696,20250113,57,Cs0.05MA0.16FA0.79PbI2.9Br0.1,1.73,MACl,7.0,PMACl,0.7,,,Me-4PACz,0.198,2PACz,0.132,,,,,,,1000,10,4700,30,12,270,115,30,,,,,,,,,,,,,,,6.62518,35.6326,0.985323,18.87,6924,CH4,v1,
27697,20250113,57,Cs0.05MA0.16FA0.79PbI2.9Br0.1,1.73,MACl,7.0,PMACl,0.7,,,Me-4PACz,0.198,2PACz,0.132,,,,,,,1000,10,4000,30,6,160,110,30,,,,,,,,,,,,,,,15.2385,64.8515,1.14659,20.4934,6925,CH1,v1,
27698,20250113,57,Cs0.05MA0.16FA0.79PbI2.9Br0.1,1.73,MACl,7.0,PMACl,0.7,,,Me-4PACz,0.198,2PACz,0.132,,,,,,,1000,10,4000,30,6,160,110,30,,,,,,,,,,,,,,,14.6383,63.8847,1.1432,20.0434,6925,CH2,v1,
27699,20250113,57,Cs0.05MA0.16FA0.79PbI2.9Br0.1,1.73,MACl,7.0,PMACl,0.7,,,Me-4PACz,0.198,2PACz,0.132,,,,,,,1000,10,4000,30,6,160,110,30,,,,,,,,,,,,,,,14.1508,-733.783,-9.8e-05,19.5804,6925,CH3,v1,
27700,20250113,57,Cs0.05MA0.16FA0.79PbI2.9Br0.1,1.73,MACl,7.0,PMACl,0.7,,,Me-4PACz,0.198,2PACz,0.132,,,,,,,1000,10,4000,30,6,160,110,30,,,,,,,,,,,,,,,13.8773,64.3636,1.14212,18.8778,6925,CH4,v1,
27701,20250113,57,Cs0.05MA0.16FA0.79PbI2.9Br0.1,1.73,MACl,7.0,PMACl,0.7,,,Me-4PACz,0.198,2PACz,0.132,,,,,,,1000,10,4000,30,6,160,110,30,,,,,,,,,,,,,,,8.90107,37.4067,1.08761,21.8786,6926,CH1,v1,
27702,20250113,57,Cs0.05MA0.16FA0.79PbI2.9Br0.1,1.73,MACl,7.0,PMACl,0.7,,,Me-4PACz,0.198,2PACz,0.132,,,,,,,1000,10,4000,30,6,160,110,30,,,,,,,,,,,,,,,11.2359,46.2612,1.12731,21.5451,6926,CH2,v1,
27703,20250113,57,Cs0.05MA0.16FA0.79PbI2.9Br0.1,1.73,MACl,7.0,PMACl,0.7,,,Me-4PACz,0.198,2PACz,0.132,,,,,,,1000,10,4000,30,6,160,110,30,,,,,,,,,,,,,,,16.123,66.2819,1.14521,21.2406,6926,CH3,v1,
27704,20250113,57,Cs0.05MA0.16FA0.79PbI2.9Br0.1,1.73,MACl,7.0,PMACl,0.7,,,Me-4PACz,0.198,2PACz,0.132,,,,,,,1000,10,4000,30,6,160,110,30,,,,,,,,,,,,,,,16.1433,78.5142,0.998674,20.5882,6926,CH4,v1,
27705,20250113,57,Cs0.05MA0.16FA0.79PbI2.9Br0.1,1.73,MACl,7.0,PMACl,0.7,,,Me-4PACz,0.198,py3,0.132,,,,,,,1000,10,4700,30,12,160,115,30,,,,,,,,,,,,,,,16.1985,71.1854,1.03621,21.9602,6927,CH1,v1,
27706,20250113,57,Cs0.05MA0.16FA0.79PbI2.9Br0.1,1.73,MACl,7.0,PMACl,0.7,,,Me-4PACz,0.198,py3,0.132,,,,,,,1000,10,4700,30,12,160,115,30,,,,,,,,,,,,,,,10.6246,45.8191,1.10185,21.0448,6927,CH2,v1,
27707,20250113,57,Cs0.05MA0.16FA0.79PbI2.9Br0.1,1.73,MACl,7.0,PMACl,0.7,,,Me-4PACz,0.198,py3,0.132,,,,,,,1000,10,4700,30,12,160,115,30,,,,,,,,,,,,,,,16.2468,68.1321,1.13495,21.0108,6927,CH3,v1,
27708,20250113,57,Cs0.05MA0.16FA0.79PbI2.9Br0.1,1.73,MACl,7.0,PMACl,0.7,,,Me-4PACz,0.198,py3,0.132,,,,,,,1000,10,4700,30,12,160,115,30,,,,,,,,,,,,,,,15.8209,68.2004,1.13902,20.3663,6927,CH4,v1,
27709,20250113,57,Cs0.05MA0.16FA0.79PbI2.9Br0.1,1.73,MACl,7.0,PMACl,0.7,,,Me-4PACz,0.198,2PACz,0.132,,,,,,,1000,10,5000,30,6,160,110,25,,,,,,,,,,,,,,,15.2471,63.698,1.13836,21.0273,6928,CH1,v1,
27710,20250113,57,Cs0.05MA0.16FA0.79PbI2.9Br0.1,1.73,MACl,7.0,PMACl,0.7,,,Me-4PACz,0.198,2PACz,0.132,,,,,,,1000,10,5000,30,6,160,110,25,,,,,,,,,,,,,,,15.7414,66.4348,1.12895,20.9882,6928,CH2,v1,
27711,20250113,57,Cs0.05MA0.16FA0.79PbI2.9Br0.1,1.73,MACl,7.0,PMACl,0.7,,,Me-4PACz,0.198,2PACz,0.132,,,,,,,1000,10,5000,30,6,160,110,25,,,,,,,,,,,,,,,15.3972,66.149,1.12184,20.7485,6928,CH3,v1,
27712,20250113,57,Cs0.05MA0.16FA0.79PbI2.9Br0.1,1.73,MACl,7.0,PMACl,0.7,,,Me-4PACz,0.198,2PACz,0.132,,,,,,,1000,10,5000,30,6,160,110,25,,,,,,,,,,,,,,,2.63e+40,2.24e+41,0.047706,246.331,6928,CH4,v1,
27713,20250113,57,Cs0.05MA0.16FA0.79PbI2.9Br0.1,1.73,MACl,7.0,PMACl,0.7,,,Me-4PACz,0.198,py3,0.132,,,,,,,1000,10,4000,30,10,160,110,30,,,,,,,,,,,,,,,12.3344,56.0421,1.10508,19.9165,6929,CH1,v1,
27714,20250113,57,Cs0.05MA0.16FA0.79PbI2.9Br0.1,1.73,MACl,7.0,PMACl,0.7,,,Me-4PACz,0.198,py3,0.132,,,,,,,1000,10,4000,30,10,160,110,30,,,,,,,,,,,,,,,4.94536,29.7538,0.7784,21.3527,6929,CH2,v1,
27715,20250113,57,Cs0.05MA0.16FA0.79PbI2.9Br0.1,1.73,MACl,7.0,PMACl,0.7,,,Me-4PACz,0.198,py3,0.132,,,,,,,1000,10,4000,30,10,160,110,30,,,,,,,,,,,,,,,8.02601,39.2567,1.09263,18.7117,6929,CH3,v1,
27716,20250113,57,Cs0.05MA0.16FA0.79PbI2.9Br0.1,1.73,MACl,7.0,PMACl,0.7,,,Me-4PACz,0.198,py3,0.132,,,,,,,1000,10,4000,30,10,160,110,30,,,,,,,,,,,,,,,4.84108,31.6357,0.995194,15.3765,6929,CH4,v1,
27717,20250113,57,Cs0.05MA0.1FA0.85PbI3.0,1.73,MACl,14.6,PEAI,0.517,,,Me-4PACz,0.22,DMACPA,0.11,,,,,,,1000,10,5000,30,12,220,110,25,,,,,,,,,,,,,,,9.08372,39.0535,1.01591,22.8955,6930,CH1,v1,
27718,20250113,57,Cs0.05MA0.1FA0.85PbI3.0,1.73,MACl,14.6,PEAI,0.517,,,Me-4PACz,0.22,DMACPA,0.11,,,,,,,1000,10,5000,30,12,220,110,25,,,,,,,,,,,,,,,15.4514,63.634,1.13443,21.4043,6930,CH2,v1,
27719,20250113,57,Cs0.05MA0.1FA0.85PbI3.0,1.73,MACl,14.6,PEAI,0.517,,,Me-4PACz,0.22,DMACPA,0.11,,,,,,,1000,10,5000,30,12,220,110,25,,,,,,,,,,,,,,,6.41438,30.4067,1.01201,20.845,6930,CH3,v1,
27720,20250113,57,Cs0.05MA0.1FA0.85PbI3.0,1.73,MACl,14.6,PEAI,0.517,,,Me-4PACz,0.22,DMACPA,0.11,,,,,,,1000,10,5000,30,12,220,110,25,,,,,,,,,,,,,,,1.33e+40,6.67e+40,0.122757,162.513,6930,CH4,v1,
27721,20250113,57,Cs0.05MA0.16FA0.79PbI2.9Br0.1,1.73,MACl,7.0,PMACl,0.7,,,Me-4PACz,0.198,py3,0.132,,,,,,,1000,10,5000,30,10,160,110,30,,,,,,,,,,,,,,,16.7945,66.4817,1.14707,22.0228,6931,CH1,v1,
