Repository: MI-Materials-Intelligence/Recipe-Language-Model

# Learning Layer

## Overview

In the learning layer, the formulas and parameters are encoded and then tokenised into recipes as inputs. Through atomic skills of data extraction, cleaning, and matching, these data are organised into standardised datasets, providing the basis for RLM training and iterative recipe refinement.

Key Atomic Skills:
- **Cleaning**: Preprocessing and outlier cleaning
- **Matching**: Matching data pairs based on variables
- **Extraction**: Data extraction from robotic boxes

File: seven_ai_layers_robotics/learning/data/data50764_from_db.csv (part 119 of 253)
No,date,rank,Formula PVK,Concentration PVK,Formula Additive 1,Concentration Additive 1,Formula Additive 2,Concentration Additive 2,Formula Additive 3,Concentration Additive 3,Formula SAM 1,Concentration SAM 1,Formula SAM 2,Concentration SAM 2,Formula SAM 3,Concentration SAM 3,Spin Coating Speed SAM,Spin Coating Time SAM,Annealed Temperature SAM,Annealed Time SAM,Spin Coating Speed PVK 1,Spin Coating Time PVK 1,Spin Coating Speed PVK 2,Spin Coating Time PVK 2,Antisolvent Dropping Timing,Antisolvent Volume,Annealed Temperature PVK,Annealed Time PVK,Formula Passivator 1,Concentration Passivator 1,Formula Passivator 2,Concentration Passivator 2,Formula Passivator 3,Concentration Passivator 3,Formula Passivator 4,Concentration Passivator 4,Spin Coating Speed Passivator,Spin Coating Time Passivator,Passivator Dropping Timing,Passivator Volume,Annealed Temperature Passivator,Annealed Time Passivator,PCE,FF,Voc,Jsc,Product,Channel,From,upload_time
27722,20250113,57,Cs0.05MA0.16FA0.79PbI2.9Br0.1,1.73,MACl,7.0,PMACl,0.7,,,Me-4PACz,0.198,py3,0.132,,,,,,,1000,10,5000,30,10,160,110,30,,,,,,,,,,,,,,,16.0106,65.7323,1.1494,21.1913,6931,CH2,v1,
27723,20250113,57,Cs0.05MA0.16FA0.79PbI2.9Br0.1,1.73,MACl,7.0,PMACl,0.7,,,Me-4PACz,0.198,py3,0.132,,,,,,,1000,10,5000,30,10,160,110,30,,,,,,,,,,,,,,,15.5227,65.6136,1.1449,20.6635,6931,CH3,v1,
27724,20250113,57,Cs0.05MA0.16FA0.79PbI2.9Br0.1,1.73,MACl,7.0,PMACl,0.7,,,Me-4PACz,0.198,py3,0.132,,,,,,,1000,10,5000,30,10,160,110,30,,,,,,,,,,,,,,,0.467816,25.101,0.096605,19.2924,6931,CH4,v1,
27725,20250113,57,Cs0.05MA0.16FA0.79PbI2.9Br0.1,1.73,MACl,7.0,PMACl,0.7,,,py3,0.083,DMACPA,0.248,,,,,,,1000,15,5000,30,10,200,110,30,,,,,,,,,,,,,,,2.22221,26.5233,0.386047,21.7029,6932,CH1,v1,
27726,20250113,57,Cs0.05MA0.16FA0.79PbI2.9Br0.1,1.73,MACl,7.0,PMACl,0.7,,,py3,0.083,DMACPA,0.248,,,,,,,1000,15,5000,30,10,200,110,30,,,,,,,,,,,,,,,3.45107,19.181,0.851008,21.1421,6932,CH2,v1,
27727,20250113,57,Cs0.05MA0.16FA0.79PbI2.9Br0.1,1.73,MACl,7.0,PMACl,0.7,,,py3,0.083,DMACPA,0.248,,,,,,,1000,15,5000,30,10,200,110,30,,,,,,,,,,,,,,,11.5388,100.452,0.579369,19.8266,6932,CH3,v1,
27728,20250113,57,Cs0.05MA0.16FA0.79PbI2.9Br0.1,1.73,MACl,7.0,PMACl,0.7,,,py3,0.083,DMACPA,0.248,,,,,,,1000,15,5000,30,10,200,110,30,,,,,,,,,,,,,,,1.52e+40,7.14e+40,0.101821,208.721,6932,CH4,v1,
27729,20250113,57,Cs0.05MA0.16FA0.79PbI2.9Br0.1,1.73,MACl,7.0,PMACl,0.7,,,Me-4PACz,0.198,2PACz,0.132,,,,,,,1000,10,4700,30,6,160,115,30,,,,,,,,,,,,,,,14.0631,78.1666,0.870271,20.6731,6933,CH1,v1,
27730,20250113,57,Cs0.05MA0.16FA0.79PbI2.9Br0.1,1.73,MACl,7.0,PMACl,0.7,,,Me-4PACz,0.198,2PACz,0.132,,,,,,,1000,10,4700,30,6,160,115,30,,,,,,,,,,,,,,,0.203858,24.4745,0.046412,17.9467,6933,CH2,v1,
27731,20250113,57,Cs0.05MA0.16FA0.79PbI2.9Br0.1,1.73,MACl,7.0,PMACl,0.7,,,Me-4PACz,0.198,2PACz,0.132,,,,,,,1000,10,4700,30,6,160,115,30,,,,,,,,,,,,,,,0.0974943,23.537,0.025335,16.3494,6933,CH3,v1,
27732,20250113,57,Cs0.05MA0.16FA0.79PbI2.9Br0.1,1.73,MACl,7.0,PMACl,0.7,,,Me-4PACz,0.198,2PACz,0.132,,,,,,,1000,10,4700,30,6,160,115,30,,,,,,,,,,,,,,,15.2776,68.907,1.13401,19.5513,6933,CH4,v1,
27733,20250113,57,Cs0.05MA0.16FA0.79PbI2.9Br0.1,1.73,MACl,7.0,PMACl,0.7,,,py3,0.165,DMACPA,0.165,,,,,,,1000,10,5000,30,8,160,110,25,,,,,,,,,,,,,,,13.6271,58.7432,1.12589,20.604,6934,CH1,v1,
27734,20250113,57,Cs0.05MA0.16FA0.79PbI2.9Br0.1,1.73,MACl,7.0,PMACl,0.7,,,py3,0.165,DMACPA,0.165,,,,,,,1000,10,5000,30,8,160,110,25,,,,,,,,,,,,,,,12.2004,57.0789,1.11856,19.109,6934,CH2,v1,
27735,20250113,57,Cs0.05MA0.16FA0.79PbI2.9Br0.1,1.73,MACl,7.0,PMACl,0.7,,,py3,0.165,DMACPA,0.165,,,,,,,1000,10,5000,30,8,160,110,25,,,,,,,,,,,,,,,2.9067,29.6761,0.524729,18.6663,6934,CH3,v1,
27736,20250113,57,Cs0.05MA0.16FA0.79PbI2.9Br0.1,1.73,MACl,7.0,PMACl,0.7,,,py3,0.165,DMACPA,0.165,,,,,,,1000,10,5000,30,8,160,110,25,,,,,,,,,,,,,,,1.49e+39,5.13e+40,0.180789,16.0532,6934,CH4,v1,
27737,20250113,57,Cs0.05MA0.1FA0.85PbI3.0,1.73,MACl,14.6,PEAI,0.517,,,Me-4PACz,0.132,py3,0.198,,,,,,,1000,10,5000,35,8,200,115,19,,,,,,,,,,,,,,,6.39452,53.3053,0.572244,20.9631,6935,CH1,v1,
27738,20250113,57,Cs0.05MA0.1FA0.85PbI3.0,1.73,MACl,14.6,PEAI,0.517,,,Me-4PACz,0.132,py3,0.198,,,,,,,1000,10,5000,35,8,200,115,19,,,,,,,,,,,,,,,8.02798,29.8424,1.01392,26.5318,6935,CH2,v1,
27739,20250113,57,Cs0.05MA0.1FA0.85PbI3.0,1.73,MACl,14.6,PEAI,0.517,,,Me-4PACz,0.132,py3,0.198,,,,,,,1000,10,5000,35,8,200,115,19,,,,,,,,,,,,,,,11.2972,54.2386,1.10641,18.8255,6935,CH3,v1,
27740,20250113,57,Cs0.05MA0.1FA0.85PbI3.0,1.73,MACl,14.6,PEAI,0.517,,,Me-4PACz,0.132,py3,0.198,,,,,,,1000,10,5000,35,8,200,115,19,,,,,,,,,,,,,,,9.6916,51.2565,1.10172,17.1622,6935,CH4,v1,
27741,20250113,57,Cs0.05MA0.16FA0.79PbI2.9Br0.1,1.73,MACl,7.0,PMACl,0.7,,,Me-4PACz,0.198,py3,0.132,,,,,,,1000,10,4700,30,8,270,115,30,,,,,,,,,,,,,,,16.7824,69.1347,1.13473,21.3927,6936,CH1,v1,
27742,20250113,57,Cs0.05MA0.16FA0.79PbI2.9Br0.1,1.73,MACl,7.0,PMACl,0.7,,,Me-4PACz,0.198,py3,0.132,,,,,,,1000,10,4700,30,8,270,115,30,,,,,,,,,,,,,,,11.0659,47.6867,1.09794,21.1355,6936,CH2,v1,
27743,20250113,57,Cs0.05MA0.16FA0.79PbI2.9Br0.1,1.73,MACl,7.0,PMACl,0.7,,,Me-4PACz,0.198,py3,0.132,,,,,,,1000,10,4700,30,8,270,115,30,,,,,,,,,,,,,,,0.557054,18.1074,0.156413,19.6683,6936,CH3,v1,
27744,20250113,57,Cs0.05MA0.16FA0.79PbI2.9Br0.1,1.73,MACl,7.0,PMACl,0.7,,,Me-4PACz,0.198,py3,0.132,,,,,,,1000,10,4700,30,8,270,115,30,,,,,,,,,,,,,,,15.4201,70.2353,1.08443,20.2456,6936,CH4,v1,
27745,20250113,57,Cs0.05MA0.1FA0.85PbI3.0,1.73,MACl,14.6,PEAI,0.517,,,Me-4PACz,0.22,DMACPA,0.11,,,,,,,1000,10,5000,30,6,180,110,25,,,,,,,,,,,,,,,1.66753,25.5409,0.208579,31.3016,6937,CH1,v1,
27746,20250113,57,Cs0.05MA0.1FA0.85PbI3.0,1.73,MACl,14.6,PEAI,0.517,,,Me-4PACz,0.22,DMACPA,0.11,,,,,,,1000,10,5000,30,6,180,110,25,,,,,,,,,,,,,,,6.37101,27.6721,0.926799,24.8417,6937,CH2,v1,
27747,20250113,57,Cs0.05MA0.1FA0.85PbI3.0,1.73,MACl,14.6,PEAI,0.517,,,Me-4PACz,0.22,DMACPA,0.11,,,,,,,1000,10,5000,30,6,180,110,25,,,,,,,,,,,,,,,4.04e+39,9.33e+40,0.046685,92.7346,6937,CH3,v1,
27748,20250113,57,Cs0.05MA0.1FA0.85PbI3.0,1.73,MACl,14.6,PEAI,0.517,,,Me-4PACz,0.22,DMACPA,0.11,,,,,,,1000,10,5000,30,6,180,110,25,,,,,,,,,,,,,,,15.1429,62.8512,1.13057,21.3108,6937,CH4,v1,
27749,20250113,57,Cs0.05MA0.16FA0.79PbI2.9Br0.1,1.73,PMACl,0.72,PSP,2.3,,,MeO-2PACz,0.11,DMACPA,0.22,,,,,,,1000,10,5000,30,6,220,110,25,,,,,,,,,,,,,,,12.0639,51.4784,1.10213,21.2632,6938,CH1,v1,
27750,20250113,57,Cs0.05MA0.16FA0.79PbI2.9Br0.1,1.73,PMACl,0.72,PSP,2.3,,,MeO-2PACz,0.11,DMACPA,0.22,,,,,,,1000,10,5000,30,6,220,110,25,,,,,,,,,,,,,,,0.310708,25.0193,0.063686,19.5001,6938,CH2,v1,
27751,20250113,57,Cs0.05MA0.16FA0.79PbI2.9Br0.1,1.73,PMACl,0.72,PSP,2.3,,,MeO-2PACz,0.11,DMACPA,0.22,,,,,,,1000,10,5000,30,6,220,110,25,,,,,,,,,,,,,,,16.8841,70.0905,1.138,21.1679,6938,CH3,v1,
27752,20250113,57,Cs0.05MA0.16FA0.79PbI2.9Br0.1,1.73,PMACl,0.72,PSP,2.3,,,MeO-2PACz,0.11,DMACPA,0.22,,,,,,,1000,10,5000,30,6,220,110,25,,,,,,,,,,,,,,,16.8585,76.9761,1.06986,20.471,6938,CH4,v1,
27753,20250113,57,Cs0.05MA0.16FA0.79PbI2.9Br0.1,1.73,MACl,7.0,PMACl,0.7,,,py3,0.083,DMACPA,0.248,,,,,,,1000,15,5000,35,10,190,105,30,,,,,,,,,,,,,,,0.0,0.0,-6e-06,-4.99e-05,6939,CH1,v1,
27754,20250113,57,Cs0.05MA0.16FA0.79PbI2.9Br0.1,1.73,MACl,7.0,PMACl,0.7,,,py3,0.083,DMACPA,0.248,,,,,,,1000,15,5000,35,10,190,105,30,,,,,,,,,,,,,,,0.0,0.0,-6e-06,-4.99e-05,6939,CH2,v1,
27755,20250113,57,Cs0.05MA0.16FA0.79PbI2.9Br0.1,1.73,MACl,7.0,PMACl,0.7,,,py3,0.083,DMACPA,0.248,,,,,,,1000,15,5000,35,10,190,105,30,,,,,,,,,,,,,,,0.0,0.0,-6e-06,-4.99e-05,6939,CH3,v1,
27756,20250113,57,Cs0.05MA0.16FA0.79PbI2.9Br0.1,1.73,MACl,7.0,PMACl,0.7,,,py3,0.083,DMACPA,0.248,,,,,,,1000,15,5000,35,10,190,105,30,,,,,,,,,,,,,,,0.0,0.0,-6e-06,-4.99e-05,6939,CH4,v1,
27757,20250113,57,Cs0.05MA0.16FA0.79PbI2.9Br0.1,1.73,MACl,7.0,PEAI,0.8,,,Me-4PACz,0.198,py3,0.132,,,,,,,1000,10,5000,40,8,220,110,25,,,,,,,,,,,,,,,14.3632,59.681,1.10828,21.7154,6940,CH1,v1,
27758,20250113,57,Cs0.05MA0.16FA0.79PbI2.9Br0.1,1.73,MACl,7.0,PEAI,0.8,,,Me-4PACz,0.198,py3,0.132,,,,,,,1000,10,5000,40,8,220,110,25,,,,,,,,,,,,,,,4.43578,27.2106,0.732876,22.2434,6940,CH2,v1,
27759,20250113,57,Cs0.05MA0.16FA0.79PbI2.9Br0.1,1.73,MACl,7.0,PEAI,0.8,,,Me-4PACz,0.198,py3,0.132,,,,,,,1000,10,5000,40,8,220,110,25,,,,,,,,,,,,,,,0.0818087,24.1672,0.022045,15.3553,6940,CH3,v1,
27760,20250113,57,Cs0.05MA0.16FA0.79PbI2.9Br0.1,1.73,MACl,7.0,PEAI,0.8,,,Me-4PACz,0.198,py3,0.132,,,,,,,1000,10,5000,40,8,220,110,25,,,,,,,,,,,,,,,0.176203,24.2502,0.034862,20.842,6940,CH4,v1,
27761,20250113,57,Cs0.05MA0.16FA0.79PbI2.9Br0.1,1.73,MACl,7.0,PMACl,0.7,,,py3,0.083,DMACPA,0.248,,,,,,,1000,10,5000,30,12,160,110,25,,,,,,,,,,,,,,,14.2821,61.5992,1.02042,22.7215,6941,CH1,v1,
27762,20250113,57,Cs0.05MA0.16FA0.79PbI2.9Br0.1,1.73,MACl,7.0,PMACl,0.7,,,py3,0.083,DMACPA,0.248,,,,,,,1000,10,5000,30,12,160,110,25,,,,,,,,,,,,,,,11.1669,48.8563,1.06181,21.5262,6941,CH2,v1,
27763,20250113,57,Cs0.05MA0.16FA0.79PbI2.9Br0.1,1.73,MACl,7.0,PMACl,0.7,,,py3,0.083,DMACPA,0.248,,,,,,,1000,10,5000,30,12,160,110,25,,,,,,,,,,,,,,,15.6492,68.7729,1.08271,21.0165,6941,CH3,v1,
27764,20250113,57,Cs0.05MA0.16FA0.79PbI2.9Br0.1,1.73,MACl,7.0,PMACl,0.7,,,py3,0.083,DMACPA,0.248,,,,,,,1000,10,5000,30,12,160,110,25,,,,,,,,,,,,,,,15.1623,68.3558,1.08111,20.5174,6941,CH4,v1,
27765,20250113,57,Cs0.05MA0.16FA0.79PbI2.9Br0.1,1.73,PMACl,0.72,PSP,2.3,,,MeO-2PACz,0.11,DMACPA,0.22,,,,,,,1000,10,5000,30,8,270,110,25,,,,,,,,,,,,,,,8.58334,43.7998,1.00502,19.4989,6942,CH1,v1,
27766,20250113,57,Cs0.05MA0.16FA0.79PbI2.9Br0.1,1.73,PMACl,0.72,PSP,2.3,,,MeO-2PACz,0.11,DMACPA,0.22,,,,,,,1000,10,5000,30,8,270,110,25,,,,,,,,,,,,,,,6.92493,39.6565,0.932926,18.7178,6942,CH2,v1,
27767,20250113,57,Cs0.05MA0.16FA0.79PbI2.9Br0.1,1.73,PMACl,0.72,PSP,2.3,,,MeO-2PACz,0.11,DMACPA,0.22,,,,,,,1000,10,5000,30,8,270,110,25,,,,,,,,,,,,,,,3.53e+40,5.31e+40,0.281085,236.455,6942,CH3,v1,
27768,20250113,57,Cs0.05MA0.16FA0.79PbI2.9Br0.1,1.73,PMACl,0.72,PSP,2.3,,,MeO-2PACz,0.11,DMACPA,0.22,,,,,,,1000,10,5000,30,8,270,110,25,,,,,,,,,,,,,,,3.53669,31.0739,0.645107,17.6429,6942,CH4,v1,
27769,20250113,57,Cs0.05MA0.16FA0.79PbI2.9Br0.1,1.73,MACl,7.0,PMACl,0.7,,,py3,0.083,DMACPA,0.248,,,,,,,1000,10,5000,30,8,160,110,25,,,,,,,,,,,,,,,14.361,61.4271,1.05405,22.18,6943,CH1,v1,
27770,20250113,57,Cs0.05MA0.16FA0.79PbI2.9Br0.1,1.73,MACl,7.0,PMACl,0.7,,,py3,0.083,DMACPA,0.248,,,,,,,1000,10,5000,30,8,160,110,25,,,,,,,,,,,,,,,4.92374,30.298,0.744985,21.8139,6943,CH2,v1,
27771,20250113,57,Cs0.05MA0.16FA0.79PbI2.9Br0.1,1.73,MACl,7.0,PMACl,0.7,,,py3,0.083,DMACPA,0.248,,,,,,,1000,10,5000,30,8,160,110,25,,,,,,,,,,,,,,,6.98391,31.929,1.08376,20.1827,6943,CH3,v1,
27772,20250113,57,Cs0.05MA0.16FA0.79PbI2.9Br0.1,1.73,MACl,7.0,PMACl,0.7,,,py3,0.083,DMACPA,0.248,,,,,,,1000,10,5000,30,8,160,110,25,,,,,,,,,,,,,,,11.2144,63.7163,0.910856,19.323,6943,CH4,v1,
27773,20250113,57,Cs0.05MA0.1FA0.85PbI3.0,1.73,MACl,14.6,PEAI,0.517,,,Me-4PACz,0.132,py3,0.198,,,,,,,1000,10,5000,35,15,220,115,20,,,,,,,,,,,,,,,6.4464,37.1255,0.855994,20.285,6944,CH1,v1,
27774,20250113,57,Cs0.05MA0.1FA0.85PbI3.0,1.73,MACl,14.6,PEAI,0.517,,,Me-4PACz,0.132,py3,0.198,,,,,,,1000,10,5000,35,15,220,115,20,,,,,,,,,,,,,,,13.3429,61.0479,1.13526,19.2523,6944,CH2,v1,
27775,20250113,57,Cs0.05MA0.1FA0.85PbI3.0,1.73,MACl,14.6,PEAI,0.517,,,Me-4PACz,0.132,py3,0.198,,,,,,,1000,10,5000,35,15,220,115,20,,,,,,,,,,,,,,,13.1953,61.062,1.13487,19.0416,6944,CH3,v1,
27776,20250113,57,Cs0.05MA0.1FA0.85PbI3.0,1.73,MACl,14.6,PEAI,0.517,,,Me-4PACz,0.132,py3,0.198,,,,,,,1000,10,5000,35,15,220,115,20,,,,,,,,,,,,,,,12.8821,61.0676,1.13789,18.5385,6944,CH4,v1,
27777,20250113,57,Cs0.05MA0.1FA0.85PbI3.0,1.73,MACl,14.6,PEAI,0.517,,,Me-4PACz,0.198,py3,0.132,,,,,,,1000,10,5000,35,6,160,110,20,,,,,,,,,,,,,,,17.0759,71.7413,1.07712,22.0978,6945,CH1,v1,
27778,20250113,57,Cs0.05MA0.1FA0.85PbI3.0,1.73,MACl,14.6,PEAI,0.517,,,Me-4PACz,0.198,py3,0.132,,,,,,,1000,10,5000,35,6,160,110,20,,,,,,,,,,,,,,,11.471,60.9769,0.84391,22.2916,6945,CH2,v1,
27779,20250113,57,Cs0.05MA0.1FA0.85PbI3.0,1.73,MACl,14.6,PEAI,0.517,,,Me-4PACz,0.198,py3,0.132,,,,,,,1000,10,5000,35,6,160,110,20,,,,,,,,,,,,,,,0.796074,24.6641,0.156672,20.6014,6945,CH3,v1,
27780,20250113,57,Cs0.05MA0.1FA0.85PbI3.0,1.73,MACl,14.6,PEAI,0.517,,,Me-4PACz,0.198,py3,0.132,,,,,,,1000,10,5000,35,6,160,110,20,,,,,,,,,,,,,,,16.9742,74.5448,1.06531,21.3745,6945,CH4,v1,
27781,20250113,57,Cs0.05MA0.16FA0.79PbI2.9Br0.1,1.73,PMACl,0.72,PSP,2.3,,,Me-4PACz,0.198,DMACPA,0.132,,,,,,,1000,10,5000,30,8,160,110,25,,,,,,,,,,,,,,,0.100115,23.9741,0.022489,18.5688,6946,CH1,v1,
27782,20250113,57,Cs0.05MA0.16FA0.79PbI2.9Br0.1,1.73,PMACl,0.72,PSP,2.3,,,Me-4PACz,0.198,DMACPA,0.132,,,,,,,1000,10,5000,30,8,160,110,25,,,,,,,,,,,,,,,0.19772,24.1017,0.040645,20.1836,6946,CH2,v1,
27783,20250113,57,Cs0.05MA0.16FA0.79PbI2.9Br0.1,1.73,PMACl,0.72,PSP,2.3,,,Me-4PACz,0.198,DMACPA,0.132,,,,,,,1000,10,5000,30,8,160,110,25,,,,,,,,,,,,,,,0.208684,24.6697,0.043382,19.499,6946,CH3,v1,
27784,20250113,57,Cs0.05MA0.16FA0.79PbI2.9Br0.1,1.73,PMACl,0.72,PSP,2.3,,,Me-4PACz,0.198,DMACPA,0.132,,,,,,,1000,10,5000,30,8,160,110,25,,,,,,,,,,,,,,,3.74044,29.8345,0.663338,18.9003,6946,CH4,v1,
27785,20250113,57,Cs0.05MA0.1FA0.85PbI3.0,1.73,MACl,14.6,PEAI,0.517,,,Me-4PACz,0.198,DMACPA,0.132,,,,,,,1000,10,5000,35,8,160,110,20,,,,,,,,,,,,,,,18.0318,70.8148,1.03564,24.5871,6947,CH1,v1,
27786,20250113,57,Cs0.05MA0.1FA0.85PbI3.0,1.73,MACl,14.6,PEAI,0.517,,,Me-4PACz,0.198,DMACPA,0.132,,,,,,,1000,10,5000,35,8,160,110,20,,,,,,,,,,,,,,,16.7072,66.4194,1.06271,23.6697,6947,CH2,v1,
27787,20250113,57,Cs0.05MA0.1FA0.85PbI3.0,1.73,MACl,14.6,PEAI,0.517,,,Me-4PACz,0.198,DMACPA,0.132,,,,,,,1000,10,5000,35,8,160,110,20,,,,,,,,,,,,,,,15.189,62.8481,1.05554,22.8961,6947,CH3,v1,
27788,20250113,57,Cs0.05MA0.1FA0.85PbI3.0,1.73,MACl,14.6,PEAI,0.517,,,Me-4PACz,0.198,DMACPA,0.132,,,,,,,1000,10,5000,35,8,160,110,20,,,,,,,,,,,,,,,52.2559,879.401,0.038986,152.42,6947,CH4,v1,
27789,20250113,57,Cs0.05MA0.16FA0.79PbI2.9Br0.1,1.73,MACl,7.0,PMACl,0.7,,,py3,0.083,DMACPA,0.248,,,,,,,1000,15,5000,30,8,270,110,20,,,,,,,,,,,,,,,1.06e+39,-23.636,6.33e+34,-71.0294,6948,CH1,v1,
27790,20250113,57,Cs0.05MA0.16FA0.79PbI2.9Br0.1,1.73,MACl,7.0,PMACl,0.7,,,py3,0.083,DMACPA,0.248,,,,,,,1000,15,5000,30,8,270,110,20,,,,,,,,,,,,,,,11.2477,53.4985,1.06294,19.7794,6948,CH2,v1,
27791,20250113,57,Cs0.05MA0.16FA0.79PbI2.9Br0.1,1.73,MACl,7.0,PMACl,0.7,,,py3,0.083,DMACPA,0.248,,,,,,,1000,15,5000,30,8,270,110,20,,,,,,,,,,,,,,,13.847,62.0456,1.06352,20.9845,6948,CH3,v1,
27792,20250113,57,Cs0.05MA0.16FA0.79PbI2.9Br0.1,1.73,MACl,7.0,PMACl,0.7,,,py3,0.083,DMACPA,0.248,,,,,,,1000,15,5000,30,8,270,110,20,,,,,,,,,,,,,,,15.4558,67.6928,1.06226,21.4941,6948,CH4,v1,
27793,20250113,57,Cs0.05MA0.1FA0.85PbI3.0,1.73,MACl,14.6,PEAI,0.517,,,Me-4PACz,0.198,py3,0.132,,,,,,,1000,10,5000,30,6,220,110,25,,,,,,,,,,,,,,,18.5839,71.1776,1.07902,24.1972,6949,CH1,v1,
27794,20250113,57,Cs0.05MA0.1FA0.85PbI3.0,1.73,MACl,14.6,PEAI,0.517,,,Me-4PACz,0.198,py3,0.132,,,,,,,1000,10,5000,30,6,220,110,25,,,,,,,,,,,,,,,17.2823,68.7854,1.08385,23.1812,6949,CH2,v1,
27795,20250113,57,Cs0.05MA0.1FA0.85PbI3.0,1.73,MACl,14.6,PEAI,0.517,,,Me-4PACz,0.198,py3,0.132,,,,,,,1000,10,5000,30,6,220,110,25,,,,,,,,,,,,,,,4.20255,20.2059,0.973477,21.3653,6949,CH3,v1,
27796,20250113,57,Cs0.05MA0.1FA0.85PbI3.0,1.73,MACl,14.6,PEAI,0.517,,,Me-4PACz,0.198,py3,0.132,,,,,,,1000,10,5000,30,6,220,110,25,,,,,,,,,,,,,,,11.1063,55.9758,1.08627,18.2654,6949,CH4,v1,
27797,20250113,57,Cs0.05MA0.16FA0.79PbI2.9Br0.1,1.73,PMACl,0.72,PSP,2.3,,,Me-2PACz,0.248,DMACPA,0.083,,,,,,,1000,10,5000,30,10,160,110,30,,,,,,,,,,,,,,,15.0358,65.3162,1.06551,21.6047,6950,CH1,v1,
27798,20250113,57,Cs0.05MA0.16FA0.79PbI2.9Br0.1,1.73,PMACl,0.72,PSP,2.3,,,Me-2PACz,0.248,DMACPA,0.083,,,,,,,1000,10,5000,30,10,160,110,30,,,,,,,,,,,,,,,14.84,64.638,1.08468,21.1663,6950,CH2,v1,
27799,20250113,57,Cs0.05MA0.16FA0.79PbI2.9Br0.1,1.73,PMACl,0.72,PSP,2.3,,,Me-2PACz,0.248,DMACPA,0.083,,,,,,,1000,10,5000,30,10,160,110,30,,,,,,,,,,,,,,,15.4904,66.6092,1.08313,21.4708,6950,CH3,v1,
27800,20250113,57,Cs0.05MA0.16FA0.79PbI2.9Br0.1,1.73,PMACl,0.72,PSP,2.3,,,Me-2PACz,0.248,DMACPA,0.083,,,,,,,1000,10,5000,30,10,160,110,30,,,,,,,,,,,,,,,16.0677,68.855,1.08372,21.5327,6950,CH4,v1,
27801,20250113,57,Cs0.05MA0.16FA0.79PbI2.9Br0.1,1.73,MACl,7.0,PMACl,0.7,,,py3,0.083,DMACPA,0.248,,,,,,,1000,15,5000,30,15,200,105,30,,,,,,,,,,,,,,,16.751,72.8269,1.00466,22.8943,6951,CH1,v1,
27802,20250113,57,Cs0.05MA0.16FA0.79PbI2.9Br0.1,1.73,MACl,7.0,PMACl,0.7,,,py3,0.083,DMACPA,0.248,,,,,,,1000,15,5000,30,15,200,105,30,,,,,,,,,,,,,,,16.627,72.2299,1.00501,22.9048,6951,CH2,v1,
27803,20250113,57,Cs0.05MA0.16FA0.79PbI2.9Br0.1,1.73,MACl,7.0,PMACl,0.7,,,py3,0.083,DMACPA,0.248,,,,,,,1000,15,5000,30,15,200,105,30,,,,,,,,,,,,,,,0.735067,23.7706,0.144055,21.4664,6951,CH3,v1,
27804,20250113,57,Cs0.05MA0.16FA0.79PbI2.9Br0.1,1.73,MACl,7.0,PMACl,0.7,,,py3,0.083,DMACPA,0.248,,,,,,,1000,15,5000,30,15,200,105,30,,,,,,,,,,,,,,,2.2e+39,1.32e+40,0.825265,20.2015,6951,CH4,v1,
27805,20250113,57,Cs0.05MA0.1FA0.85PbI3.0,1.73,MACl,14.6,PEAI,0.517,,,py3,0.248,4PACz,0.083,,,,,,,1000,10,5000,40,12,220,105,19,,,,,,,,,,,,,,,0.0631001,23.1243,0.017004,16.0477,6952,CH1,v1,
27806,20250113,57,Cs0.05MA0.1FA0.85PbI3.0,1.73,MACl,14.6,PEAI,0.517,,,py3,0.248,4PACz,0.083,,,,,,,1000,10,5000,40,12,220,105,19,,,,,,,,,,,,,,,13.2912,60.16,1.02109,21.6369,6952,CH2,v1,
27807,20250113,57,Cs0.05MA0.1FA0.85PbI3.0,1.73,MACl,14.6,PEAI,0.517,,,py3,0.248,4PACz,0.083,,,,,,,1000,10,5000,40,12,220,105,19,,,,,,,,,,,,,,,17.1858,74.692,1.06046,21.697,6952,CH3,v1,
27808,20250113,57,Cs0.05MA0.1FA0.85PbI3.0,1.73,MACl,14.6,PEAI,0.517,,,py3,0.248,4PACz,0.083,,,,,,,1000,10,5000,40,12,220,105,19,,,,,,,,,,,,,,,15.9813,71.7355,1.0452,21.3148,6952,CH4,v1,
27809,20250113,57,Cs0.05MA0.16FA0.79PbI2.9Br0.1,1.73,MACl,7.0,PMACl,0.7,,,py3,0.083,DMACPA,0.248,,,,,,,1000,10,5000,30,10,160,105,25,,,,,,,,,,,,,,,17.7044,73.3779,1.07445,22.4558,6953,CH1,v1,
27810,20250113,57,Cs0.05MA0.16FA0.79PbI2.9Br0.1,1.73,MACl,7.0,PMACl,0.7,,,py3,0.083,DMACPA,0.248,,,,,,,1000,10,5000,30,10,160,105,25,,,,,,,,,,,,,,,14.6806,68.211,0.998865,21.5468,6953,CH2,v1,
27811,20250113,57,Cs0.05MA0.16FA0.79PbI2.9Br0.1,1.73,MACl,7.0,PMACl,0.7,,,py3,0.083,DMACPA,0.248,,,,,,,1000,10,5000,30,10,160,105,25,,,,,,,,,,,,,,,18.1509,75.1115,1.09441,22.0805,6953,CH3,v1,
27812,20250113,57,Cs0.05MA0.16FA0.79PbI2.9Br0.1,1.73,MACl,7.0,PMACl,0.7,,,py3,0.083,DMACPA,0.248,,,,,,,1000,10,5000,30,10,160,105,25,,,,,,,,,,,,,,,1.66e+40,1.38e+41,0.124402,97.203,6953,CH4,v1,
27813,20250113,57,Cs0.05MA0.16FA0.79PbI2.9Br0.1,1.73,PMACl,0.72,PSP,2.3,,,Me-4PACz,0.198,py3,0.132,,,,,,,1000,10,5000,30,10,190,110,30,,,,,,,,,,,,,,,14.8482,127.6,0.525679,22.1361,6954,CH1,v1,
27814,20250113,57,Cs0.05MA0.16FA0.79PbI2.9Br0.1,1.73,PMACl,0.72,PSP,2.3,,,Me-4PACz,0.198,py3,0.132,,,,,,,1000,10,5000,30,10,190,110,30,,,,,,,,,,,,,,,15.1295,67.0175,1.07491,21.0022,6954,CH2,v1,
27815,20250113,57,Cs0.05MA0.16FA0.79PbI2.9Br0.1,1.73,PMACl,0.72,PSP,2.3,,,Me-4PACz,0.198,py3,0.132,,,,,,,1000,10,5000,30,10,190,110,30,,,,,,,,,,,,,,,14.8118,66.6598,1.07657,20.6395,6954,CH3,v1,
27816,20250113,57,Cs0.05MA0.16FA0.79PbI2.9Br0.1,1.73,PMACl,0.72,PSP,2.3,,,Me-4PACz,0.198,py3,0.132,,,,,,,1000,10,5000,30,10,190,110,30,,,,,,,,,,,,,,,14.7601,67.332,1.04303,21.017,6954,CH4,v1,
27817,20250113,57,Cs0.05MA0.16FA0.79PbI2.9Br0.1,1.73,MACl,7.0,PEAI,0.8,,,Me-4PACz,0.198,py3,0.132,,,,,,,1000,10,5000,40,6,220,110,20,,,,,,,,,,,,,,,10.9677,49.6011,0.978065,22.6076,6955,CH1,v1,
27818,20250113,57,Cs0.05MA0.16FA0.79PbI2.9Br0.1,1.73,MACl,7.0,PEAI,0.8,,,Me-4PACz,0.198,py3,0.132,,,,,,,1000,10,5000,40,6,220,110,20,,,,,,,,,,,,,,,15.5891,66.5814,1.03576,22.6052,6955,CH2,v1,
27819,20250113,57,Cs0.05MA0.16FA0.79PbI2.9Br0.1,1.73,MACl,7.0,PEAI,0.8,,,Me-4PACz,0.198,py3,0.132,,,,,,,1000,10,5000,40,6,220,110,20,,,,,,,,,,,,,,,16.0656,70.4252,1.01482,22.4792,6955,CH3,v1,
27820,20250113,57,Cs0.05MA0.16FA0.79PbI2.9Br0.1,1.73,MACl,7.0,PEAI,0.8,,,Me-4PACz,0.198,py3,0.132,,,,,,,1000,10,5000,40,6,220,110,20,,,,,,,,,,,,,,,14.0819,581.529,0.113302,21.3723,6955,CH4,v1,
27821,20250113,57,Cs0.05MA0.16FA0.79PbI2.9Br0.1,1.73,PMACl,0.72,PSP,2.3,,,MeO-2PACz,0.11,DMACPA,0.22,,,,,,,1000,10,5000,30,15,200,110,25,,,,,,,,,,,,,,,14.5782,64.8347,1.01425,22.1692,6956,CH1,v1,
27822,20250113,57,Cs0.05MA0.16FA0.79PbI2.9Br0.1,1.73,PMACl,0.72,PSP,2.3,,,MeO-2PACz,0.11,DMACPA,0.22,,,,,,,1000,10,5000,30,15,200,110,25,,,,,,,,,,,,,,,14.6332,64.8139,1.04551,21.5945,6956,CH2,v1,
27823,20250113,57,Cs0.05MA0.16FA0.79PbI2.9Br0.1,1.73,PMACl,0.72,PSP,2.3,,,MeO-2PACz,0.11,DMACPA,0.22,,,,,,,1000,10,5000,30,15,200,110,25,,,,,,,,,,,,,,,4.1388,59.3203,0.342084,20.3957,6956,CH3,v1,
27824,20250113,57,Cs0.05MA0.16FA0.79PbI2.9Br0.1,1.73,PMACl,0.72,PSP,2.3,,,MeO-2PACz,0.11,DMACPA,0.22,,,,,,,1000,10,5000,30,15,200,110,25,,,,,,,,,,,,,,,0.847934,25.8421,0.156339,20.9878,6956,CH4,v1,
27825,20250113,57,Cs0.05MA0.1FA0.85PbI3.0,1.73,MACl,14.6,PEAI,0.517,,,py3,0.248,2PACz,0.083,,,,,,,1000,10,5000,30,10,160,105,19,,,,,,,,,,,,,,,12.2952,926.622,0.065584,20.2317,6957,CH1,v1,
27826,20250113,57,Cs0.05MA0.1FA0.85PbI3.0,1.73,MACl,14.6,PEAI,0.517,,,py3,0.248,2PACz,0.083,,,,,,,1000,10,5000,30,10,160,105,19,,,,,,,,,,,,,,,9.16302,48.934,1.06402,17.5985,6957,CH2,v1,
27827,20250113,57,Cs0.05MA0.1FA0.85PbI3.0,1.73,MACl,14.6,PEAI,0.517,,,py3,0.248,2PACz,0.083,,,,,,,1000,10,5000,30,10,160,105,19,,,,,,,,,,,,,,,13.055,88.3722,0.715714,20.6406,6957,CH3,v1,
27828,20250113,57,Cs0.05MA0.1FA0.85PbI3.0,1.73,MACl,14.6,PEAI,0.517,,,py3,0.248,2PACz,0.083,,,,,,,1000,10,5000,30,10,160,105,19,,,,,,,,,,,,,,,0.419276,24.8329,0.084366,20.0126,6957,CH4,v1,
27829,20250113,57,Cs0.05MA0.16FA0.79PbI2.9Br0.1,1.73,MACl,7.0,PMACl,0.7,,,py3,0.083,DMACPA,0.248,,,,,,,1000,15,5000,30,6,180,110,25,,,,,,,,,,,,,,,16.6881,69.6432,1.06282,22.5459,6958,CH1,v1,
27830,20250113,57,Cs0.05MA0.16FA0.79PbI2.9Br0.1,1.73,MACl,7.0,PMACl,0.7,,,py3,0.083,DMACPA,0.248,,,,,,,1000,15,5000,30,6,180,110,25,,,,,,,,,,,,,,,17.2416,71.1599,1.07702,22.4967,6958,CH2,v1,
27831,20250113,57,Cs0.05MA0.16FA0.79PbI2.9Br0.1,1.73,MACl,7.0,PMACl,0.7,,,py3,0.083,DMACPA,0.248,,,,,,,1000,15,5000,30,6,180,110,25,,,,,,,,,,,,,,,17.3268,71.6524,1.08557,22.2757,6958,CH3,v1,
27832,20250113,57,Cs0.05MA0.16FA0.79PbI2.9Br0.1,1.73,MACl,7.0,PMACl,0.7,,,py3,0.083,DMACPA,0.248,,,,,,,1000,15,5000,30,6,180,110,25,,,,,,,,,,,,,,,17.2626,72.5886,1.0846,21.9264,6958,CH4,v1,
27833,20250113,57,Cs0.05MA0.16FA0.79PbI2.9Br0.1,1.73,PMACl,0.72,PSP,2.3,,,Me-2PACz,0.248,DMACPA,0.083,,,,,,,1000,10,5000,30,8,260,110,30,,,,,,,,,,,,,,,17.4518,70.2305,1.08499,22.9028,6959,CH1,v1,
27834,20250113,57,Cs0.05MA0.16FA0.79PbI2.9Br0.1,1.73,PMACl,0.72,PSP,2.3,,,Me-2PACz,0.248,DMACPA,0.083,,,,,,,1000,10,5000,30,8,260,110,30,,,,,,,,,,,,,,,18.3023,71.9728,1.11414,22.8243,6959,CH2,v1,
27835,20250113,57,Cs0.05MA0.16FA0.79PbI2.9Br0.1,1.73,PMACl,0.72,PSP,2.3,,,Me-2PACz,0.248,DMACPA,0.083,,,,,,,1000,10,5000,30,8,260,110,30,,,,,,,,,,,,,,,5.2631,22.9236,1.00894,22.7559,6959,CH3,v1,
27836,20250113,57,Cs0.05MA0.16FA0.79PbI2.9Br0.1,1.73,PMACl,0.72,PSP,2.3,,,Me-2PACz,0.248,DMACPA,0.083,,,,,,,1000,10,5000,30,8,260,110,30,,,,,,,,,,,,,,,10.7914,69.0097,0.737416,21.2057,6959,CH4,v1,
27837,20250113,57,Cs0.05MA0.16FA0.79PbI2.9Br0.1,1.73,MACl,7.0,PEAI,0.8,,,Me-4PACz,0.132,py3,0.198,,,,,,,1000,10,4700,35,10,180,115,30,,,,,,,,,,,,,,,16.4935,68.0208,1.05013,23.0903,6960,CH1,v1,
27838,20250113,57,Cs0.05MA0.16FA0.79PbI2.9Br0.1,1.73,MACl,7.0,PEAI,0.8,,,Me-4PACz,0.132,py3,0.198,,,,,,,1000,10,4700,35,10,180,115,30,,,,,,,,,,,,,,,7.9976,35.2346,1.00409,22.6058,6960,CH2,v1,
27839,20250113,57,Cs0.05MA0.16FA0.79PbI2.9Br0.1,1.73,MACl,7.0,PEAI,0.8,,,Me-4PACz,0.132,py3,0.198,,,,,,,1000,10,4700,35,10,180,115,30,,,,,,,,,,,,,,,18.9104,76.2191,1.09563,22.645,6960,CH3,v1,
27840,20250113,57,Cs0.05MA0.16FA0.79PbI2.9Br0.1,1.73,MACl,7.0,PEAI,0.8,,,Me-4PACz,0.132,py3,0.198,,,,,,,1000,10,4700,35,10,180,115,30,,,,,,,,,,,,,,,18.2083,76.1096,1.09436,21.8611,6960,CH4,v1,
27841,20250113,57,Cs0.05MA0.16FA0.79PbI2.9Br0.1,1.73,PMACl,0.72,PSP,2.3,,,Me-4PACz,0.198,DMACPA,0.132,,,,,,,1000,10,5000,40,10,160,110,25,,,,,,,,,,,,,,,19.1237,72.5494,1.10125,23.9359,6961,CH1,v1,
27842,20250113,57,Cs0.05MA0.16FA0.79PbI2.9Br0.1,1.73,PMACl,0.72,PSP,2.3,,,Me-4PACz,0.198,DMACPA,0.132,,,,,,,1000,10,5000,40,10,160,110,25,,,,,,,,,,,,,,,19.5105,74.6272,1.09303,23.9187,6961,CH2,v1,
27843,20250113,57,Cs0.05MA0.16FA0.79PbI2.9Br0.1,1.73,PMACl,0.72,PSP,2.3,,,Me-4PACz,0.198,DMACPA,0.132,,,,,,,1000,10,5000,40,10,160,110,25,,,,,,,,,,,,,,,19.4806,75.0909,1.09231,23.7504,6961,CH3,v1,
27844,20250113,57,Cs0.05MA0.16FA0.79PbI2.9Br0.1,1.73,PMACl,0.72,PSP,2.3,,,Me-4PACz,0.198,DMACPA,0.132,,,,,,,1000,10,5000,40,10,160,110,25,,,,,,,,,,,,,,,19.2022,76.1067,1.0833,23.2905,6961,CH4,v1,
27845,20250113,57,Cs0.05MA0.16FA0.79PbI2.9Br0.1,1.73,MACl,7.0,PMACl,0.7,,,py3,0.083,DMACPA,0.248,,,,,,,1000,15,5000,35,8,160,110,30,,,,,,,,,,,,,,,16.138,68.5248,1.05548,22.3127,6962,CH1,v1,
27846,20250113,57,Cs0.05MA0.16FA0.79PbI2.9Br0.1,1.73,MACl,7.0,PMACl,0.7,,,py3,0.083,DMACPA,0.248,,,,,,,1000,15,5000,35,8,160,110,30,,,,,,,,,,,,,,,0.638863,23.9928,0.125585,21.2026,6962,CH2,v1,
27847,20250113,57,Cs0.05MA0.16FA0.79PbI2.9Br0.1,1.73,MACl,7.0,PMACl,0.7,,,py3,0.083,DMACPA,0.248,,,,,,,1000,15,5000,35,8,160,110,30,,,,,,,,,,,,,,,16.3627,69.7816,1.07361,21.8408,6962,CH3,v1,
27848,20250113,57,Cs0.05MA0.16FA0.79PbI2.9Br0.1,1.73,MACl,7.0,PMACl,0.7,,,py3,0.083,DMACPA,0.248,,,,,,,1000,15,5000,35,8,160,110,30,,,,,,,,,,,,,,,15.9208,68.3957,1.06476,21.8616,6962,CH4,v1,
27849,20250113,57,Cs0.05MA0.1FA0.85PbI3.0,1.73,MACl,14.6,PEAI,0.517,,,Me-4PACz,0.198,DMACPA,0.132,,,,,,,1000,10,5000,35,10,180,115,17,,,,,,,,,,,,,,,16.3324,70.3889,1.03242,22.4745,6963,CH1,v1,
27850,20250113,57,Cs0.05MA0.1FA0.85PbI3.0,1.73,MACl,14.6,PEAI,0.517,,,Me-4PACz,0.198,DMACPA,0.132,,,,,,,1000,10,5000,35,10,180,115,17,,,,,,,,,,,,,,,16.7834,70.8178,1.0568,22.4255,6963,CH2,v1,
27851,20250113,57,Cs0.05MA0.1FA0.85PbI3.0,1.73,MACl,14.6,PEAI,0.517,,,Me-4PACz,0.198,DMACPA,0.132,,,,,,,1000,10,5000,35,10,180,115,17,,,,,,,,,,,,,,,15.5992,66.578,1.06084,22.0861,6963,CH3,v1,
27852,20250113,57,Cs0.05MA0.1FA0.85PbI3.0,1.73,MACl,14.6,PEAI,0.517,,,Me-4PACz,0.198,DMACPA,0.132,,,,,,,1000,10,5000,35,10,180,115,17,,,,,,,,,,,,,,,11.2525,71.8433,0.738284,21.2148,6963,CH4,v1,
27853,20250113,57,Cs0.05MA0.16FA0.79PbI2.9Br0.1,1.73,MACl,7.0,PMACl,0.7,,,py3,0.083,DMACPA,0.248,,,,,,,1000,15,5000,30,8,200,105,30,,,,,,,,,,,,,,,14.9516,65.9756,1.03612,21.8722,6964,CH1,v1,
27854,20250113,57,Cs0.05MA0.16FA0.79PbI2.9Br0.1,1.73,MACl,7.0,PMACl,0.7,,,py3,0.083,DMACPA,0.248,,,,,,,1000,15,5000,30,8,200,105,30,,,,,,,,,,,,,,,15.5475,66.3334,1.06589,21.9896,6964,CH2,v1,
27855,20250113,57,Cs0.05MA0.16FA0.79PbI2.9Br0.1,1.73,MACl,7.0,PMACl,0.7,,,py3,0.083,DMACPA,0.248,,,,,,,1000,15,5000,30,8,200,105,30,,,,,,,,,,,,,,,11.1179,48.7597,1.03562,22.0173,6964,CH3,v1,
27856,20250113,57,Cs0.05MA0.16FA0.79PbI2.9Br0.1,1.73,MACl,7.0,PMACl,0.7,,,py3,0.083,DMACPA,0.248,,,,,,,1000,15,5000,30,8,200,105,30,,,,,,,,,,,,,,,15.5516,68.5343,1.0549,21.5108,6964,CH4,v1,
27857,20250113,57,Cs0.05MA0.1FA0.85PbI3.0,1.73,MACl,14.6,PEAI,0.517,,,py3,0.248,2PACz,0.083,,,,,,,1000,10,5000,40,8,200,105,15,,,,,,,,,,,,,,,13.2158,61.8866,0.972753,21.953,6965,CH1,v1,
27858,20250113,57,Cs0.05MA0.1FA0.85PbI3.0,1.73,MACl,14.6,PEAI,0.517,,,py3,0.248,2PACz,0.083,,,,,,,1000,10,5000,40,8,200,105,15,,,,,,,,,,,,,,,15.194,67.0046,1.03628,21.8822,6965,CH2,v1,
27859,20250113,57,Cs0.05MA0.1FA0.85PbI3.0,1.73,MACl,14.6,PEAI,0.517,,,py3,0.248,2PACz,0.083,,,,,,,1000,10,5000,40,8,200,105,15,,,,,,,,,,,,,,,0.212303,24.4492,0.046685,18.6,6965,CH3,v1,
27860,20250113,57,Cs0.05MA0.1FA0.85PbI3.0,1.73,MACl,14.6,PEAI,0.517,,,py3,0.248,2PACz,0.083,,,,,,,1000,10,5000,40,8,200,105,15,,,,,,,,,,,,,,,14.531,67.6714,1.01921,21.0682,6965,CH4,v1,
27861,20250113,57,Cs0.05MA0.16FA0.79PbI2.9Br0.1,1.73,MACl,7.0,PEAI,0.8,,,Me-4PACz,0.198,py3,0.132,,,,,,,2000,12,5000,30,6,160,100,30,,,,,,,,,,,,,,,14.7533,66.5387,1.01661,21.8102,6966,CH1,v1,
27862,20250113,57,Cs0.05MA0.16FA0.79PbI2.9Br0.1,1.73,MACl,7.0,PEAI,0.8,,,Me-4PACz,0.198,py3,0.132,,,,,,,2000,12,5000,30,6,160,100,30,,,,,,,,,,,,,,,1.13772,28.3612,0.194143,20.6629,6966,CH2,v1,
27863,20250113,57,Cs0.05MA0.16FA0.79PbI2.9Br0.1,1.73,MACl,7.0,PEAI,0.8,,,Me-4PACz,0.198,py3,0.132,,,,,,,2000,12,5000,30,6,160,100,30,,,,,,,,,,,,,,,15.3159,68.6907,1.0536,21.1625,6966,CH3,v1,
27864,20250113,57,Cs0.05MA0.16FA0.79PbI2.9Br0.1,1.73,MACl,7.0,PEAI,0.8,,,Me-4PACz,0.198,py3,0.132,,,,,,,2000,12,5000,30,6,160,100,30,,,,,,,,,,,,,,,10.7305,52.5462,0.972999,20.9877,6966,CH4,v1,
27865,20250113,57,Cs0.05MA0.16FA0.79PbI2.9Br0.1,1.73,PMACl,0.72,PSP,2.3,,,MeO-2PACz,0.11,DMACPA,0.22,,,,,,,1000,10,5000,30,8,270,110,25,,,,,,,,,,,,,,,13.7257,60.7065,1.06421,21.2458,6967,CH1,v1,
27866,20250113,57,Cs0.05MA0.16FA0.79PbI2.9Br0.1,1.73,PMACl,0.72,PSP,2.3,,,MeO-2PACz,0.11,DMACPA,0.22,,,,,,,1000,10,5000,30,8,270,110,25,,,,,,,,,,,,,,,11.8749,56.1582,1.07544,19.6621,6967,CH2,v1,
27867,20250113,57,Cs0.05MA0.16FA0.79PbI2.9Br0.1,1.73,PMACl,0.72,PSP,2.3,,,MeO-2PACz,0.11,DMACPA,0.22,,,,,,,1000,10,5000,30,8,270,110,25,,,,,,,,,,,,,,,14.2634,65.5038,1.00656,21.633,6967,CH3,v1,
27868,20250113,57,Cs0.05MA0.16FA0.79PbI2.9Br0.1,1.73,PMACl,0.72,PSP,2.3,,,MeO-2PACz,0.11,DMACPA,0.22,,,,,,,1000,10,5000,30,8,270,110,25,,,,,,,,,,,,,,,48.6907,-173.539,0.099313,-282.514,6967,CH4,v1,
27869,20250113,57,Cs0.05MA0.1FA0.85PbI3.0,1.73,MACl,14.6,PEAI,0.517,,,Me-4PACz,0.198,py3,0.132,,,,,,,1000,10,5000,30,6,200,105,30,,,,,,,,,,,,,,,6.19e+38,13758.4,3.79e+34,0.118829,6968,CH1,v1,
27870,20250113,57,Cs0.05MA0.1FA0.85PbI3.0,1.73,MACl,14.6,PEAI,0.517,,,Me-4PACz,0.198,py3,0.132,,,,,,,1000,10,5000,30,6,200,105,30,,,,,,,,,,,,,,,3.08559,29.4227,0.49518,21.1783,6968,CH2,v1,
27871,20250113,57,Cs0.05MA0.1FA0.85PbI3.0,1.73,MACl,14.6,PEAI,0.517,,,Me-4PACz,0.198,py3,0.132,,,,,,,1000,10,5000,30,6,200,105,30,,,,,,,,,,,,,,,15.1054,65.1722,1.0615,21.8347,6968,CH3,v1,
27872,20250113,57,Cs0.05MA0.1FA0.85PbI3.0,1.73,MACl,14.6,PEAI,0.517,,,Me-4PACz,0.198,py3,0.132,,,,,,,1000,10,5000,30,6,200,105,30,,,,,,,,,,,,,,,14.9604,66.3152,1.05399,21.4039,6968,CH4,v1,
27873,20250113,57,Cs0.05MA0.16FA0.79PbI2.9Br0.1,1.73,PMACl,0.72,PSP,2.3,,,MeO-2PACz,0.11,DMACPA,0.22,,,,,,,1000,10,5000,30,6,200,110,25,,,,,,,,,,,,,,,0.317462,24.8911,0.041587,30.6686,6969,CH1,v1,
27874,20250113,57,Cs0.05MA0.16FA0.79PbI2.9Br0.1,1.73,PMACl,0.72,PSP,2.3,,,MeO-2PACz,0.11,DMACPA,0.22,,,,,,,1000,10,5000,30,6,200,110,25,,,,,,,,,,,,,,,7.34822,31.0512,0.943453,25.0832,6969,CH2,v1,
27875,20250113,57,Cs0.05MA0.16FA0.79PbI2.9Br0.1,1.73,PMACl,0.72,PSP,2.3,,,MeO-2PACz,0.11,DMACPA,0.22,,,,,,,1000,10,5000,30,6,200,110,25,,,,,,,,,,,,,,,6.66207,98.1079,0.28194,24.0851,6969,CH3,v1,
27876,20250113,57,Cs0.05MA0.16FA0.79PbI2.9Br0.1,1.73,PMACl,0.72,PSP,2.3,,,MeO-2PACz,0.11,DMACPA,0.22,,,,,,,1000,10,5000,30,6,200,110,25,,,,,,,,,,,,,,,18.1352,70.5947,1.10389,23.2715,6969,CH4,v1,
27877,20250113,57,Cs0.05MA0.16FA0.79PbI2.9Br0.1,1.73,PMACl,0.72,PSP,2.3,,,Me-4PACz,0.198,DMACPA,0.132,,,,,,,1000,10,5000,30,10,180,110,25,,,,,,,,,,,,,,,18.0546,71.1788,1.10425,22.9705,6970,CH1,v1,
27878,20250113,57,Cs0.05MA0.16FA0.79PbI2.9Br0.1,1.73,PMACl,0.72,PSP,2.3,,,Me-4PACz,0.198,DMACPA,0.132,,,,,,,1000,10,5000,30,10,180,110,25,,,,,,,,,,,,,,,17.7081,70.912,1.10497,22.5998,6970,CH2,v1,
27879,20250113,57,Cs0.05MA0.16FA0.79PbI2.9Br0.1,1.73,PMACl,0.72,PSP,2.3,,,Me-4PACz,0.198,DMACPA,0.132,,,,,,,1000,10,5000,30,10,180,110,25,,,,,,,,,,,,,,,16.8473,69.618,1.10418,21.9165,6970,CH3,v1,
27880,20250113,57,Cs0.05MA0.16FA0.79PbI2.9Br0.1,1.73,PMACl,0.72,PSP,2.3,,,Me-4PACz,0.198,DMACPA,0.132,,,,,,,1000,10,5000,30,10,180,110,25,,,,,,,,,,,,,,,17.3678,71.0252,1.10607,22.1081,6970,CH4,v1,
27881,20250113,57,Cs0.05MA0.16FA0.79PbI2.9Br0.1,1.73,MACl,7.0,PEAI,0.8,,,Me-4PACz,0.132,py3,0.198,,,,,,,1000,10,5000,30,15,220,110,25,,,,,,,,,,,,,,,17.8983,70.178,1.10605,23.0587,6971,CH1,v1,
27882,20250113,57,Cs0.05MA0.16FA0.79PbI2.9Br0.1,1.73,MACl,7.0,PEAI,0.8,,,Me-4PACz,0.132,py3,0.198,,,,,,,1000,10,5000,30,15,220,110,25,,,,,,,,,,,,,,,17.9147,69.718,1.11661,23.0125,6971,CH2,v1,
27883,20250113,57,Cs0.05MA0.16FA0.79PbI2.9Br0.1,1.73,MACl,7.0,PEAI,0.8,,,Me-4PACz,0.132,py3,0.198,,,,,,,1000,10,5000,30,15,220,110,25,,,,,,,,,,,,,,,0.651979,25.1385,0.117338,22.1033,6971,CH3,v1,
27884,20250113,57,Cs0.05MA0.16FA0.79PbI2.9Br0.1,1.73,MACl,7.0,PEAI,0.8,,,Me-4PACz,0.132,py3,0.198,,,,,,,1000,10,5000,30,15,220,110,25,,,,,,,,,,,,,,,17.8754,71.0061,1.11704,22.5368,6971,CH4,v1,
27885,20250113,57,Cs0.05MA0.1FA0.85PbI3.0,1.73,MACl,14.6,PEAI,0.517,,,py3,0.248,2PACz,0.083,,,,,,,1000,10,5000,35,6,160,110,15,,,,,,,,,,,,,,,11.5418,85.4887,-0.000122,-110.276,6972,CH1,v1,
27886,20250113,57,Cs0.05MA0.1FA0.85PbI3.0,1.73,MACl,14.6,PEAI,0.517,,,py3,0.248,2PACz,0.083,,,,,,,1000,10,5000,35,6,160,110,15,,,,,,,,,,,,,,,15.2298,63.2989,1.09889,21.895,6972,CH2,v1,
27887,20250113,57,Cs0.05MA0.1FA0.85PbI3.0,1.73,MACl,14.6,PEAI,0.517,,,py3,0.248,2PACz,0.083,,,,,,,1000,10,5000,35,6,160,110,15,,,,,,,,,,,,,,,16.5346,76.0291,0.963633,22.5685,6972,CH3,v1,
27888,20250113,57,Cs0.05MA0.1FA0.85PbI3.0,1.73,MACl,14.6,PEAI,0.517,,,py3,0.248,2PACz,0.083,,,,,,,1000,10,5000,35,6,160,110,15,,,,,,,,,,,,,,,17.652,70.6906,1.11279,22.4399,6972,CH4,v1,
27889,20250113,57,Cs0.05MA0.16FA0.79PbI2.9Br0.1,1.73,PMACl,0.72,PSP,2.3,,,Me-4PACz,0.198,py3,0.132,,,,,,,1000,10,5000,30,15,200,110,30,,,,,,,,,,,,,,,5.65173,167.765,0.054291,62.051,6973,CH1,v1,
27890,20250113,57,Cs0.05MA0.16FA0.79PbI2.9Br0.1,1.73,PMACl,0.72,PSP,2.3,,,Me-4PACz,0.198,py3,0.132,,,,,,,1000,10,5000,30,15,200,110,30,,,,,,,,,,,,,,,0.0944188,24.1938,0.019818,19.6919,6973,CH2,v1,
27891,20250113,57,Cs0.05MA0.16FA0.79PbI2.9Br0.1,1.73,PMACl,0.72,PSP,2.3,,,Me-4PACz,0.198,py3,0.132,,,,,,,1000,10,5000,30,15,200,110,30,,,,,,,,,,,,,,,2.22e-05,0.0503201,0.004203,10.5032,6973,CH3,v1,
27892,20250113,57,Cs0.05MA0.16FA0.79PbI2.9Br0.1,1.73,PMACl,0.72,PSP,2.3,,,Me-4PACz,0.198,py3,0.132,,,,,,,1000,10,5000,30,15,200,110,30,,,,,,,,,,,,,,,0.0873524,24.5299,0.020275,17.564,6973,CH4,v1,
27893,20250113,57,Cs0.05MA0.1FA0.85PbI3.0,1.73,MACl,14.6,PEAI,0.517,,,py3,0.248,4PACz,0.083,,,,,,,1000,10,5000,30,6,170,100,20,,,,,,,,,,,,,,,18.5501,70.4224,1.1223,23.4707,6974,CH1,v1,
27894,20250113,57,Cs0.05MA0.1FA0.85PbI3.0,1.73,MACl,14.6,PEAI,0.517,,,py3,0.248,4PACz,0.083,,,,,,,1000,10,5000,30,6,170,100,20,,,,,,,,,,,,,,,18.938,70.8999,1.12354,23.774,6974,CH2,v1,
27895,20250113,57,Cs0.05MA0.1FA0.85PbI3.0,1.73,MACl,14.6,PEAI,0.517,,,py3,0.248,4PACz,0.083,,,,,,,1000,10,5000,30,6,170,100,20,,,,,,,,,,,,,,,18.7556,71.0425,1.12189,23.5322,6974,CH3,v1,
27896,20250113,57,Cs0.05MA0.1FA0.85PbI3.0,1.73,MACl,14.6,PEAI,0.517,,,py3,0.248,4PACz,0.083,,,,,,,1000,10,5000,30,6,170,100,20,,,,,,,,,,,,,,,17.5256,70.1963,1.11357,22.4203,6974,CH4,v1,
27897,20250113,57,Cs0.05MA0.1FA0.85PbI3.0,1.73,MACl,14.6,PEAI,0.517,,,py3,0.248,4PACz,0.083,,,,,,,1000,10,5000,30,10,160,110,20,,,,,,,,,,,,,,,19.1611,74.2036,1.08494,23.8008,6975,CH1,v1,
27898,20250113,57,Cs0.05MA0.1FA0.85PbI3.0,1.73,MACl,14.6,PEAI,0.517,,,py3,0.248,4PACz,0.083,,,,,,,1000,10,5000,30,10,160,110,20,,,,,,,,,,,,,,,19.3908,73.3638,1.09108,24.2247,6975,CH2,v1,
27899,20250113,57,Cs0.05MA0.1FA0.85PbI3.0,1.73,MACl,14.6,PEAI,0.517,,,py3,0.248,4PACz,0.083,,,,,,,1000,10,5000,30,10,160,110,20,,,,,,,,,,,,,,,18.6019,72.4423,1.0927,23.4999,6975,CH3,v1,
27900,20250113,57,Cs0.05MA0.1FA0.85PbI3.0,1.73,MACl,14.6,PEAI,0.517,,,py3,0.248,4PACz,0.083,,,,,,,1000,10,5000,30,10,160,110,20,,,,,,,,,,,,,,,18.1521,72.7977,1.08395,23.0039,6975,CH4,v1,
27901,20250113,57,Cs0.05MA0.16FA0.79PbI2.9Br0.1,1.73,MACl,7.0,PEAI,0.8,,,Me-4PACz,0.132,py3,0.198,,,,,,,1000,10,5000,30,6,160,110,25,,,,,,,,,,,,,,,18.5127,73.0358,1.05637,23.9947,6976,CH1,v1,
27902,20250113,57,Cs0.05MA0.16FA0.79PbI2.9Br0.1,1.73,MACl,7.0,PEAI,0.8,,,Me-4PACz,0.132,py3,0.198,,,,,,,1000,10,5000,30,6,160,110,25,,,,,,,,,,,,,,,16.6665,67.266,1.08372,22.8629,6976,CH2,v1,
27903,20250113,57,Cs0.05MA0.16FA0.79PbI2.9Br0.1,1.73,MACl,7.0,PEAI,0.8,,,Me-4PACz,0.132,py3,0.198,,,,,,,1000,10,5000,30,6,160,110,25,,,,,,,,,,,,,,,17.5424,70.0498,1.08513,23.078,6976,CH3,v1,
27904,20250113,57,Cs0.05MA0.16FA0.79PbI2.9Br0.1,1.73,MACl,7.0,PEAI,0.8,,,Me-4PACz,0.132,py3,0.198,,,,,,,1000,10,5000,30,6,160,110,25,,,,,,,,,,,,,,,18.1766,71.9392,1.08263,23.3382,6976,CH4,v1,
27905,20250113,57,Cs0.05MA0.16FA0.79PbI2.9Br0.1,1.73,PMACl,0.72,PSP,2.3,,,Me-2PACz,0.248,DMACPA,0.083,,,,,,,1000,10,5000,30,9,200,110,25,,,,,,,,,,,,,,,16.6884,68.4472,1.0531,23.1521,6977,CH1,v1,
27906,20250113,57,Cs0.05MA0.16FA0.79PbI2.9Br0.1,1.73,PMACl,0.72,PSP,2.3,,,Me-2PACz,0.248,DMACPA,0.083,,,,,,,1000,10,5000,30,9,200,110,25,,,,,,,,,,,,,,,17.3377,69.8059,1.08391,22.9142,6977,CH2,v1,
27907,20250113,57,Cs0.05MA0.16FA0.79PbI2.9Br0.1,1.73,PMACl,0.72,PSP,2.3,,,Me-2PACz,0.248,DMACPA,0.083,,,,,,,1000,10,5000,30,9,200,110,25,,,,,,,,,,,,,,,18.1585,72.073,1.08667,23.1852,6977,CH3,v1,
27908,20250113,57,Cs0.05MA0.16FA0.79PbI2.9Br0.1,1.73,PMACl,0.72,PSP,2.3,,,Me-2PACz,0.248,DMACPA,0.083,,,,,,,1000,10,5000,30,9,200,110,25,,,,,,,,,,,,,,,17.2451,71.4249,1.08477,22.2577,6977,CH4,v1,
27909,20250113,57,Cs0.05MA0.16FA0.79PbI2.9Br0.1,1.73,MACl,7.0,PMACl,0.7,,,py3,0.165,DMACPA,0.165,,,,,,,1000,10,4700,30,12,180,115,30,,,,,,,,,,,,,,,0.633352,24.3694,0.117977,22.0293,6978,CH1,v1,
27910,20250113,57,Cs0.05MA0.16FA0.79PbI2.9Br0.1,1.73,MACl,7.0,PMACl,0.7,,,py3,0.165,DMACPA,0.165,,,,,,,1000,10,4700,30,12,180,115,30,,,,,,,,,,,,,,,17.0637,68.7818,1.08431,22.8794,6978,CH2,v1,
27911,20250113,57,Cs0.05MA0.16FA0.79PbI2.9Br0.1,1.73,MACl,7.0,PMACl,0.7,,,py3,0.165,DMACPA,0.165,,,,,,,1000,10,4700,30,12,180,115,30,,,,,,,,,,,,,,,16.7191,67.7897,1.08184,22.7974,6978,CH3,v1,
27912,20250113,57,Cs0.05MA0.16FA0.79PbI2.9Br0.1,1.73,MACl,7.0,PMACl,0.7,,,py3,0.165,DMACPA,0.165,,,,,,,1000,10,4700,30,12,180,115,30,,,,,,,,,,,,,,,15.8613,65.5939,1.08555,22.2754,6978,CH4,v1,
27913,20250113,57,Cs0.05MA0.16FA0.79PbI2.9Br0.1,1.73,PMACl,0.72,PSP,2.3,,,MeO-2PACz,0.11,DMACPA,0.22,,,,,,,1000,10,5000,30,10,160,110,25,,,,,,,,,,,,,,,17.7269,80.2706,1.02865,21.4688,6979,CH1,v1,
27914,20250113,57,Cs0.05MA0.16FA0.79PbI2.9Br0.1,1.73,PMACl,0.72,PSP,2.3,,,MeO-2PACz,0.11,DMACPA,0.22,,,,,,,1000,10,5000,30,10,160,110,25,,,,,,,,,,,,,,,3.01e-05,0.0572847,0.005563,9.43983,6979,CH2,v1,
27915,20250113,57,Cs0.05MA0.16FA0.79PbI2.9Br0.1,1.73,PMACl,0.72,PSP,2.3,,,MeO-2PACz,0.11,DMACPA,0.22,,,,,,,1000,10,5000,30,10,160,110,25,,,,,,,,,,,,,,,2.45533,25.8639,0.398089,23.8471,6979,CH3,v1,
27916,20250113,57,Cs0.05MA0.16FA0.79PbI2.9Br0.1,1.73,PMACl,0.72,PSP,2.3,,,MeO-2PACz,0.11,DMACPA,0.22,,,,,,,1000,10,5000,30,10,160,110,25,,,,,,,,,,,,,,,14.2118,62.9058,1.08232,20.8738,6979,CH4,v1,
27917,20250113,57,Cs0.05MA0.16FA0.79PbI2.9Br0.1,1.73,PMACl,0.72,PSP,2.3,,,Me-4PACz,0.198,py3,0.132,,,,,,,1000,10,5000,30,12,160,110,25,,,,,,,,,,,,,,,2.63e+39,2294.49,2.78e+34,4.13446,6980,CH1,v1,
27918,20250113,57,Cs0.05MA0.16FA0.79PbI2.9Br0.1,1.73,PMACl,0.72,PSP,2.3,,,Me-4PACz,0.198,py3,0.132,,,,,,,1000,10,5000,30,12,160,110,25,,,,,,,,,,,,,,,1.40622,24.9376,0.246715,22.8561,6980,CH2,v1,
27919,20250113,57,Cs0.05MA0.16FA0.79PbI2.9Br0.1,1.73,PMACl,0.72,PSP,2.3,,,Me-4PACz,0.198,py3,0.132,,,,,,,1000,10,5000,30,12,160,110,25,,,,,,,,,,,,,,,0.303638,24.9351,0.057541,21.1624,6980,CH3,v1,
27920,20250113,57,Cs0.05MA0.16FA0.79PbI2.9Br0.1,1.73,PMACl,0.72,PSP,2.3,,,Me-4PACz,0.198,py3,0.132,,,,,,,1000,10,5000,30,12,160,110,25,,,,,,,,,,,,,,,18.2805,73.0359,1.07595,23.2627,6980,CH4,v1,
27921,20250113,57,Cs0.05MA0.16FA0.79PbI2.9Br0.1,1.73,PMACl,0.72,PSP,2.3,,,MeO-2PACz,0.11,DMACPA,0.22,,,,,,,1000,10,5000,30,15,220,110,30,,,,,,,,,,,,,,,18.8593,81.6011,0.949038,24.3526,6981,CH1,v1,
27922,20250113,57,Cs0.05MA0.16FA0.79PbI2.9Br0.1,1.73,PMACl,0.72,PSP,2.3,,,MeO-2PACz,0.11,DMACPA,0.22,,,,,,,1000,10,5000,30,15,220,110,30,,,,,,,,,,,,,,,19.6662,73.073,1.08456,24.8148,6981,CH2,v1,
27923,20250113,57,Cs0.05MA0.16FA0.79PbI2.9Br0.1,1.73,PMACl,0.72,PSP,2.3,,,MeO-2PACz,0.11,DMACPA,0.22,,,,,,,1000,10,5000,30,15,220,110,30,,,,,,,,,,,,,,,19.5108,73.1049,1.08508,24.5962,6981,CH3,v1,
27924,20250113,57,Cs0.05MA0.16FA0.79PbI2.9Br0.1,1.73,PMACl,0.72,PSP,2.3,,,MeO-2PACz,0.11,DMACPA,0.22,,,,,,,1000,10,5000,30,15,220,110,30,,,,,,,,,,,,,,,18.8948,72.9929,1.07158,24.1566,6981,CH4,v1,
27925,20250113,57,Cs0.05MA0.1FA0.85PbI3.0,1.73,MACl,14.6,PEAI,0.517,,,py3,0.248,2PACz,0.083,,,,,,,1000,10,5000,35,15,220,110,19,,,,,,,,,,,,,,,17.879,71.7697,1.08566,22.9462,6982,CH1,v1,
27926,20250113,57,Cs0.05MA0.1FA0.85PbI3.0,1.73,MACl,14.6,PEAI,0.517,,,py3,0.248,2PACz,0.083,,,,,,,1000,10,5000,35,15,220,110,19,,,,,,,,,,,,,,,18.1914,71.8978,1.08946,23.2242,6982,CH2,v1,
27927,20250113,57,Cs0.05MA0.1FA0.85PbI3.0,1.73,MACl,14.6,PEAI,0.517,,,py3,0.248,2PACz,0.083,,,,,,,1000,10,5000,35,15,220,110,19,,,,,,,,,,,,,,,17.703,71.8075,1.08117,22.8026,6982,CH3,v1,
27928,20250113,57,Cs0.05MA0.1FA0.85PbI3.0,1.73,MACl,14.6,PEAI,0.517,,,py3,0.248,2PACz,0.083,,,,,,,1000,10,5000,35,15,220,110,19,,,,,,,,,,,,,,,2.70757,42.5207,0.284348,22.3939,6982,CH4,v1,
27929,20250113,57,Cs0.05MA0.1FA0.85PbI3.0,1.73,MACl,14.6,PEAI,0.517,,,py3,0.248,2PACz,0.083,,,,,,,1000,10,5000,30,6,240,110,25,,,,,,,,,,,,,,,18.2429,71.1001,1.06534,24.0843,6983,CH1,v1,
