Repository: MI-Materials-Intelligence/Recipe-Language-Model

# Learning Layer

## Overview

In the learning layer, the formulas and parameters are encoded and then tokenised into recipes as inputs. Through atomic skills of data extraction, cleaning, and matching, these data are organised into standardised datasets, providing the basis for RLM training and iterative recipe refinement.

Key Atomic Skills:
- **Cleaning**: Preprocessing and outlier cleaning
- **Matching**: Matching data pairs based on variables
- **Extraction**: Data extraction from robotic boxes

File: seven_ai_layers_robotics/learning/data/data50764_from_db.csv (part 120 of 253)
No,date,rank,Formula PVK,Concentration PVK,Formula Additive 1,Concentration Additive 1,Formula Additive 2,Concentration Additive 2,Formula Additive 3,Concentration Additive 3,Formula SAM 1,Concentration SAM 1,Formula SAM 2,Concentration SAM 2,Formula SAM 3,Concentration SAM 3,Spin Coating Speed SAM,Spin Coating Time SAM,Annealed Temperature SAM,Annealed Time SAM,Spin Coating Speed PVK 1,Spin Coating Time PVK 1,Spin Coating Speed PVK 2,Spin Coating Time PVK 2,Antisolvent Dropping Timing,Antisolvent Volume,Annealed Temperature PVK,Annealed Time PVK,Formula Passivator 1,Concentration Passivator 1,Formula Passivator 2,Concentration Passivator 2,Formula Passivator 3,Concentration Passivator 3,Formula Passivator 4,Concentration Passivator 4,Spin Coating Speed Passivator,Spin Coating Time Passivator,Passivator Dropping Timing,Passivator Volume,Annealed Temperature Passivator,Annealed Time Passivator,PCE,FF,Voc,Jsc,Product,Channel,From,upload_time
27930,20250113,57,Cs0.05MA0.1FA0.85PbI3.0,1.73,MACl,14.6,PEAI,0.517,,,py3,0.248,2PACz,0.083,,,,,,,1000,10,5000,30,6,240,110,25,,,,,,,,,,,,,,,13.1027,49.9579,1.05903,24.7655,6983,CH2,v1,
27931,20250113,57,Cs0.05MA0.1FA0.85PbI3.0,1.73,MACl,14.6,PEAI,0.517,,,py3,0.248,2PACz,0.083,,,,,,,1000,10,5000,30,6,240,110,25,,,,,,,,,,,,,,,18.8423,70.5748,1.07664,24.7977,6983,CH3,v1,
27932,20250113,57,Cs0.05MA0.1FA0.85PbI3.0,1.73,MACl,14.6,PEAI,0.517,,,py3,0.248,2PACz,0.083,,,,,,,1000,10,5000,30,6,240,110,25,,,,,,,,,,,,,,,17.3326,64.1765,1.0656,25.3452,6983,CH4,v1,
27933,20250113,57,Cs0.05MA0.16FA0.79PbI2.9Br0.1,1.73,PMACl,0.72,PSP,2.3,,,Me-4PACz,0.198,DMACPA,0.132,,,,,,,1000,10,5000,30,12,160,110,25,,,,,,,,,,,,,,,8.12834,100.346,0.394537,20.5313,6984,CH1,v1,
27934,20250113,57,Cs0.05MA0.16FA0.79PbI2.9Br0.1,1.73,PMACl,0.72,PSP,2.3,,,Me-4PACz,0.198,DMACPA,0.132,,,,,,,1000,10,5000,30,12,160,110,25,,,,,,,,,,,,,,,17.3409,70.4599,1.09448,22.4864,6984,CH2,v1,
27935,20250113,57,Cs0.05MA0.16FA0.79PbI2.9Br0.1,1.73,PMACl,0.72,PSP,2.3,,,Me-4PACz,0.198,DMACPA,0.132,,,,,,,1000,10,5000,30,12,160,110,25,,,,,,,,,,,,,,,17.8853,71.0287,1.09588,22.9773,6984,CH3,v1,
27936,20250113,57,Cs0.05MA0.16FA0.79PbI2.9Br0.1,1.73,PMACl,0.72,PSP,2.3,,,Me-4PACz,0.198,DMACPA,0.132,,,,,,,1000,10,5000,30,12,160,110,25,,,,,,,,,,,,,,,3.05e-05,0.0519523,0.00579,10.1383,6984,CH4,v1,
27937,20250113,57,Cs0.05MA0.16FA0.79PbI2.9Br0.1,1.73,PMACl,0.72,PSP,2.3,,,Me-4PACz,0.198,py3,0.132,,,,,,,1000,10,5000,30,10,180,110,30,,,,,,,,,,,,,,,1.94e+39,3.02e+40,0.312616,20.5289,6985,CH1,v1,
27938,20250113,57,Cs0.05MA0.16FA0.79PbI2.9Br0.1,1.73,PMACl,0.72,PSP,2.3,,,Me-4PACz,0.198,py3,0.132,,,,,,,1000,10,5000,30,10,180,110,30,,,,,,,,,,,,,,,17.6404,68.6707,1.08077,23.7686,6985,CH2,v1,
27939,20250113,57,Cs0.05MA0.16FA0.79PbI2.9Br0.1,1.73,PMACl,0.72,PSP,2.3,,,Me-4PACz,0.198,py3,0.132,,,,,,,1000,10,5000,30,10,180,110,30,,,,,,,,,,,,,,,19.3323,72.7814,1.10432,24.053,6985,CH3,v1,
27940,20250113,57,Cs0.05MA0.16FA0.79PbI2.9Br0.1,1.73,PMACl,0.72,PSP,2.3,,,Me-4PACz,0.198,py3,0.132,,,,,,,1000,10,5000,30,10,180,110,30,,,,,,,,,,,,,,,19.4899,73.9633,1.10344,23.8807,6985,CH4,v1,
27941,20250113,57,Cs0.05MA0.16FA0.79PbI2.9Br0.1,1.73,PMACl,0.72,PSP,2.3,,,Me-4PACz,0.198,py3,0.132,,,,,,,1000,10,5000,30,6,200,110,25,,,,,,,,,,,,,,,17.9294,73.0029,1.09576,22.4134,6986,CH1,v1,
27942,20250113,57,Cs0.05MA0.16FA0.79PbI2.9Br0.1,1.73,PMACl,0.72,PSP,2.3,,,Me-4PACz,0.198,py3,0.132,,,,,,,1000,10,5000,30,6,200,110,25,,,,,,,,,,,,,,,13.0403,58.8474,1.10308,20.0888,6986,CH2,v1,
27943,20250113,57,Cs0.05MA0.16FA0.79PbI2.9Br0.1,1.73,PMACl,0.72,PSP,2.3,,,Me-4PACz,0.198,py3,0.132,,,,,,,1000,10,5000,30,6,200,110,25,,,,,,,,,,,,,,,7.26662,40.0875,1.04239,17.3897,6986,CH3,v1,
27944,20250113,57,Cs0.05MA0.16FA0.79PbI2.9Br0.1,1.73,PMACl,0.72,PSP,2.3,,,Me-4PACz,0.198,py3,0.132,,,,,,,1000,10,5000,30,6,200,110,25,,,,,,,,,,,,,,,12.2339,58.1529,1.09766,19.1657,6986,CH4,v1,
27945,20250113,57,Cs0.05MA0.16FA0.79PbI2.9Br0.1,1.73,PMACl,0.72,PSP,2.3,,,Me-2PACz,0.248,DMACPA,0.083,,,,,,,1000,10,5000,30,6,160,110,30,,,,,,,,,,,,,,,12.7166,51.6534,0.89361,27.5501,6987,CH1,v1,
27946,20250113,57,Cs0.05MA0.16FA0.79PbI2.9Br0.1,1.73,PMACl,0.72,PSP,2.3,,,Me-2PACz,0.248,DMACPA,0.083,,,,,,,1000,10,5000,30,6,160,110,30,,,,,,,,,,,,,,,14.4068,50.1369,1.06411,27.0039,6987,CH2,v1,
27947,20250113,57,Cs0.05MA0.16FA0.79PbI2.9Br0.1,1.73,PMACl,0.72,PSP,2.3,,,Me-2PACz,0.248,DMACPA,0.083,,,,,,,1000,10,5000,30,6,160,110,30,,,,,,,,,,,,,,,12.0542,30.6168,0.99718,39.4825,6987,CH3,v1,
27948,20250113,57,Cs0.05MA0.16FA0.79PbI2.9Br0.1,1.73,PMACl,0.72,PSP,2.3,,,Me-2PACz,0.248,DMACPA,0.083,,,,,,,1000,10,5000,30,6,160,110,30,,,,,,,,,,,,,,,14.2222,39.5032,1.05928,33.9878,6987,CH4,v1,
27949,20250113,57,Cs0.05MA0.16FA0.79PbI2.9Br0.1,1.73,MACl,7.0,PEAI,0.8,,,Me-4PACz,0.198,py3,0.132,,,,,,,1200,10,5000,30,8,160,110,25,,,,,,,,,,,,,,,2.28e+39,-1.76e+41,-9.3e-05,14.0175,6988,CH1,v1,
27950,20250113,57,Cs0.05MA0.16FA0.79PbI2.9Br0.1,1.73,MACl,7.0,PEAI,0.8,,,Me-4PACz,0.198,py3,0.132,,,,,,,1200,10,5000,30,8,160,110,25,,,,,,,,,,,,,,,17.9531,70.5035,1.05672,24.0974,6988,CH2,v1,
27951,20250113,57,Cs0.05MA0.16FA0.79PbI2.9Br0.1,1.73,MACl,7.0,PEAI,0.8,,,Me-4PACz,0.198,py3,0.132,,,,,,,1200,10,5000,30,8,160,110,25,,,,,,,,,,,,,,,0.0414797,18.0492,0.013693,16.7834,6988,CH3,v1,
27952,20250113,57,Cs0.05MA0.16FA0.79PbI2.9Br0.1,1.73,MACl,7.0,PEAI,0.8,,,Me-4PACz,0.198,py3,0.132,,,,,,,1200,10,5000,30,8,160,110,25,,,,,,,,,,,,,,,18.0185,71.737,1.0632,23.6244,6988,CH4,v1,
27953,20250113,57,Cs0.05MA0.16FA0.79PbI2.9Br0.1,1.73,MACl,7.0,PEAI,0.8,,,Me-4PACz,0.132,py3,0.198,,,,,,,1000,10,5000,35,8,160,115,18,,,,,,,,,,,,,,,15.5105,64.1244,1.01602,23.8067,6989,CH1,v1,
27954,20250113,57,Cs0.05MA0.16FA0.79PbI2.9Br0.1,1.73,MACl,7.0,PEAI,0.8,,,Me-4PACz,0.132,py3,0.198,,,,,,,1000,10,5000,35,8,160,115,18,,,,,,,,,,,,,,,15.0711,61.7185,1.028,23.7541,6989,CH2,v1,
27955,20250113,57,Cs0.05MA0.16FA0.79PbI2.9Br0.1,1.73,MACl,7.0,PEAI,0.8,,,Me-4PACz,0.132,py3,0.198,,,,,,,1000,10,5000,35,8,160,115,18,,,,,,,,,,,,,,,2.36e+39,1.28e+41,-5.4e-05,-34.1751,6989,CH3,v1,
27956,20250113,57,Cs0.05MA0.16FA0.79PbI2.9Br0.1,1.73,MACl,7.0,PEAI,0.8,,,Me-4PACz,0.132,py3,0.198,,,,,,,1000,10,5000,35,8,160,115,18,,,,,,,,,,,,,,,15.2884,63.0282,1.04645,23.1797,6989,CH4,v1,
27957,20250113,57,Cs0.05MA0.1FA0.85PbI3.0,1.73,MACl,14.6,PEAI,0.517,,,Me-4PACz,0.132,py3,0.198,,,,,,,1000,10,5000,35,9,260,115,18,,,,,,,,,,,,,,,2.17656,70.9157,0.126385,24.2848,6990,CH1,v1,
27958,20250113,57,Cs0.05MA0.1FA0.85PbI3.0,1.73,MACl,14.6,PEAI,0.517,,,Me-4PACz,0.132,py3,0.198,,,,,,,1000,10,5000,35,9,260,115,18,,,,,,,,,,,,,,,18.5999,72.4386,1.05419,24.357,6990,CH2,v1,
27959,20250113,57,Cs0.05MA0.1FA0.85PbI3.0,1.73,MACl,14.6,PEAI,0.517,,,Me-4PACz,0.132,py3,0.198,,,,,,,1000,10,5000,35,9,260,115,18,,,,,,,,,,,,,,,17.9882,70.9036,1.04567,24.262,6990,CH3,v1,
27960,20250113,57,Cs0.05MA0.1FA0.85PbI3.0,1.73,MACl,14.6,PEAI,0.517,,,Me-4PACz,0.132,py3,0.198,,,,,,,1000,10,5000,35,9,260,115,18,,,,,,,,,,,,,,,17.8471,71.1195,1.04554,24.0015,6990,CH4,v1,
27961,20250113,57,Cs0.05MA0.16FA0.79PbI2.9Br0.1,1.73,MACl,7.0,PEAI,0.8,,,Me-4PACz,0.132,py3,0.198,,,,,,,1000,10,4700,35,6,220,115,30,,,,,,,,,,,,,,,17.1499,68.2962,1.07087,23.4492,6991,CH1,v1,
27962,20250113,57,Cs0.05MA0.16FA0.79PbI2.9Br0.1,1.73,MACl,7.0,PEAI,0.8,,,Me-4PACz,0.132,py3,0.198,,,,,,,1000,10,4700,35,6,220,115,30,,,,,,,,,,,,,,,17.4091,68.1946,1.08208,23.592,6991,CH2,v1,
27963,20250113,57,Cs0.05MA0.16FA0.79PbI2.9Br0.1,1.73,MACl,7.0,PEAI,0.8,,,Me-4PACz,0.132,py3,0.198,,,,,,,1000,10,4700,35,6,220,115,30,,,,,,,,,,,,,,,17.2455,67.9394,1.08003,23.5027,6991,CH3,v1,
27964,20250113,57,Cs0.05MA0.16FA0.79PbI2.9Br0.1,1.73,MACl,7.0,PEAI,0.8,,,Me-4PACz,0.132,py3,0.198,,,,,,,1000,10,4700,35,6,220,115,30,,,,,,,,,,,,,,,17.4095,68.5647,1.06286,23.8897,6991,CH4,v1,
27965,20250113,57,Cs0.05MA0.16FA0.79PbI2.9Br0.1,1.73,PMACl,0.72,PSP,2.3,,,Me-4PACz,0.198,DMACPA,0.132,,,,,,,1000,10,5000,30,15,200,110,25,,,,,,,,,,,,,,,19.123,82.182,0.971868,23.9427,6992,CH1,v1,
27966,20250113,57,Cs0.05MA0.16FA0.79PbI2.9Br0.1,1.73,PMACl,0.72,PSP,2.3,,,Me-4PACz,0.198,DMACPA,0.132,,,,,,,1000,10,5000,30,15,200,110,25,,,,,,,,,,,,,,,18.2577,70.2132,1.05325,24.6885,6992,CH2,v1,
27967,20250113,57,Cs0.05MA0.16FA0.79PbI2.9Br0.1,1.73,PMACl,0.72,PSP,2.3,,,Me-4PACz,0.198,DMACPA,0.132,,,,,,,1000,10,5000,30,15,200,110,25,,,,,,,,,,,,,,,16.6553,88.6875,0.792927,23.6842,6992,CH3,v1,
27968,20250113,57,Cs0.05MA0.16FA0.79PbI2.9Br0.1,1.73,PMACl,0.72,PSP,2.3,,,Me-4PACz,0.198,DMACPA,0.132,,,,,,,1000,10,5000,30,15,200,110,25,,,,,,,,,,,,,,,17.5401,71.0391,1.08265,22.8059,6992,CH4,v1,
27969,20250113,57,Cs0.05MA0.1FA0.85PbI3.0,1.73,MACl,14.6,PEAI,0.517,,,py3,0.248,4PACz,0.083,,,,,,,1000,10,5000,40,15,200,105,15,,,,,,,,,,,,,,,20.6857,79.7402,1.09591,23.6709,6993,CH1,v1,
27970,20250113,57,Cs0.05MA0.1FA0.85PbI3.0,1.73,MACl,14.6,PEAI,0.517,,,py3,0.248,4PACz,0.083,,,,,,,1000,10,5000,40,15,200,105,15,,,,,,,,,,,,,,,19.7544,74.8156,1.10197,23.9608,6993,CH2,v1,
27971,20250113,57,Cs0.05MA0.1FA0.85PbI3.0,1.73,MACl,14.6,PEAI,0.517,,,py3,0.248,4PACz,0.083,,,,,,,1000,10,5000,40,15,200,105,15,,,,,,,,,,,,,,,19.4253,73.9374,1.10591,23.7566,6993,CH3,v1,
27972,20250113,57,Cs0.05MA0.1FA0.85PbI3.0,1.73,MACl,14.6,PEAI,0.517,,,py3,0.248,4PACz,0.083,,,,,,,1000,10,5000,40,15,200,105,15,,,,,,,,,,,,,,,18.7117,74.0263,1.10355,22.9052,6993,CH4,v1,
27973,20250113,57,Cs0.05MA0.1FA0.85PbI3.0,1.73,MACl,14.6,PEAI,0.517,,,py3,0.248,4PACz,0.083,,,,,,,1000,10,5000,40,6,170,100,20,,,,,,,,,,,,,,,18.585,94.2016,0.801863,24.6039,6994,CH1,v1,
27974,20250113,57,Cs0.05MA0.1FA0.85PbI3.0,1.73,MACl,14.6,PEAI,0.517,,,py3,0.248,4PACz,0.083,,,,,,,1000,10,5000,40,6,170,100,20,,,,,,,,,,,,,,,20.7663,75.3894,1.12266,24.5358,6994,CH2,v1,
27975,20250113,57,Cs0.05MA0.1FA0.85PbI3.0,1.73,MACl,14.6,PEAI,0.517,,,py3,0.248,4PACz,0.083,,,,,,,1000,10,5000,40,6,170,100,20,,,,,,,,,,,,,,,20.604,76.0666,1.11619,24.2673,6994,CH3,v1,
27976,20250113,57,Cs0.05MA0.1FA0.85PbI3.0,1.73,MACl,14.6,PEAI,0.517,,,py3,0.248,4PACz,0.083,,,,,,,1000,10,5000,40,6,170,100,20,,,,,,,,,,,,,,,19.555,75.4659,1.1028,23.4969,6994,CH4,v1,
27977,20250113,57,Cs0.05MA0.1FA0.85PbI3.0,1.73,MACl,14.6,PEAI,0.517,,,py3,0.248,4PACz,0.083,,,,,,,1000,10,5000,30,8,160,110,25,,,,,,,,,,,,,,,20.1886,74.6377,1.11134,24.339,6995,CH1,v1,
27978,20250113,57,Cs0.05MA0.1FA0.85PbI3.0,1.73,MACl,14.6,PEAI,0.517,,,py3,0.248,4PACz,0.083,,,,,,,1000,10,5000,30,8,160,110,25,,,,,,,,,,,,,,,20.415,74.4804,1.11077,24.6765,6995,CH2,v1,
27979,20250113,57,Cs0.05MA0.1FA0.85PbI3.0,1.73,MACl,14.6,PEAI,0.517,,,py3,0.248,4PACz,0.083,,,,,,,1000,10,5000,30,8,160,110,25,,,,,,,,,,,,,,,19.239,70.7729,1.10138,24.6821,6995,CH3,v1,
27980,20250113,57,Cs0.05MA0.1FA0.85PbI3.0,1.73,MACl,14.6,PEAI,0.517,,,py3,0.248,4PACz,0.083,,,,,,,1000,10,5000,30,8,160,110,25,,,,,,,,,,,,,,,19.7467,74.8327,1.10669,23.8439,6995,CH4,v1,
27981,20250113,57,Cs0.1FA0.9PbI2.8Br0.2,1.5,MACl,3.5,PACl,12.0,,,MeO-4PADBC,0.11,py3,0.22,,,,,,,1000,10,5000,30,8,200,110,25,,,,,,,,,,,,,,,2.82e-05,0.0256432,0.008133,13.5394,6996,CH1,v1,
27982,20250113,57,Cs0.1FA0.9PbI2.8Br0.2,1.5,MACl,3.5,PACl,12.0,,,MeO-4PADBC,0.11,py3,0.22,,,,,,,1000,10,5000,30,8,200,110,25,,,,,,,,,,,,,,,20.5842,74.746,1.11674,24.6601,6996,CH2,v1,
27983,20250113,57,Cs0.1FA0.9PbI2.8Br0.2,1.5,MACl,3.5,PACl,12.0,,,MeO-4PADBC,0.11,py3,0.22,,,,,,,1000,10,5000,30,8,200,110,25,,,,,,,,,,,,,,,1.3e+39,-9.55e+40,-6.8e-05,19.9487,6996,CH3,v1,
27984,20250113,57,Cs0.1FA0.9PbI2.8Br0.2,1.5,MACl,3.5,PACl,12.0,,,MeO-4PADBC,0.11,py3,0.22,,,,,,,1000,10,5000,30,8,200,110,25,,,,,,,,,,,,,,,20.0369,74.7452,1.11358,24.0728,6996,CH4,v1,
27985,20250113,57,Cs0.1FA0.9PbI2.8Br0.2,1.5,MACl,3.5,PACl,12.0,,,Me-2PACz,0.132,DMACPA,0.198,,,,,,,1000,10,4000,30,10,200,110,30,,,,,,,,,,,,,,,1.07e+39,283.253,1.36e+34,27.7906,6997,CH1,v1,
27986,20250113,57,Cs0.1FA0.9PbI2.8Br0.2,1.5,MACl,3.5,PACl,12.0,,,Me-2PACz,0.132,DMACPA,0.198,,,,,,,1000,10,4000,30,10,200,110,30,,,,,,,,,,,,,,,21.111,75.9071,1.12735,24.67,6997,CH2,v1,
27987,20250113,57,Cs0.1FA0.9PbI2.8Br0.2,1.5,MACl,3.5,PACl,12.0,,,Me-2PACz,0.132,DMACPA,0.198,,,,,,,1000,10,4000,30,10,200,110,30,,,,,,,,,,,,,,,20.6625,74.9789,1.12652,24.4627,6997,CH3,v1,
27988,20250113,57,Cs0.1FA0.9PbI2.8Br0.2,1.5,MACl,3.5,PACl,12.0,,,Me-2PACz,0.132,DMACPA,0.198,,,,,,,1000,10,4000,30,10,200,110,30,,,,,,,,,,,,,,,20.3956,76.4089,1.11578,23.9229,6997,CH4,v1,
27989,20250113,57,Cs0.05MA0.16FA0.79PbI2.9Br0.1,1.73,MACl,7.0,PEAI,0.8,,,Me-4PACz,0.198,py3,0.132,,,,,,,1000,10,5300,30,8,200,105,25,,,,,,,,,,,,,,,2e+40,4.13e+40,0.215206,224.984,6998,CH1,v1,
27990,20250113,57,Cs0.05MA0.16FA0.79PbI2.9Br0.1,1.73,MACl,7.0,PEAI,0.8,,,Me-4PACz,0.198,py3,0.132,,,,,,,1000,10,5300,30,8,200,105,25,,,,,,,,,,,,,,,21.0492,76.5368,1.12246,24.5016,6998,CH2,v1,
27991,20250113,57,Cs0.05MA0.16FA0.79PbI2.9Br0.1,1.73,MACl,7.0,PEAI,0.8,,,Me-4PACz,0.198,py3,0.132,,,,,,,1000,10,5300,30,8,200,105,25,,,,,,,,,,,,,,,21.0544,76.361,1.12395,24.5315,6998,CH3,v1,
27992,20250113,57,Cs0.05MA0.16FA0.79PbI2.9Br0.1,1.73,MACl,7.0,PEAI,0.8,,,Me-4PACz,0.198,py3,0.132,,,,,,,1000,10,5300,30,8,200,105,25,,,,,,,,,,,,,,,20.4752,76.4628,1.11632,23.9877,6998,CH4,v1,
27993,20250113,57,Cs0.1FA0.9PbI2.8Br0.2,1.5,MACl,3.5,PACl,12.0,,,Me-2PACz,0.132,DMACPA,0.198,,,,,,,1000,10,4700,35,8,160,115,30,,,,,,,,,,,,,,,17.9749,99.3495,0.779948,23.1972,6999,CH1,v1,
27994,20250113,57,Cs0.1FA0.9PbI2.8Br0.2,1.5,MACl,3.5,PACl,12.0,,,Me-2PACz,0.132,DMACPA,0.198,,,,,,,1000,10,4700,35,8,160,115,30,,,,,,,,,,,,,,,19.9082,76.8647,1.10365,23.4678,6999,CH2,v1,
27995,20250113,57,Cs0.1FA0.9PbI2.8Br0.2,1.5,MACl,3.5,PACl,12.0,,,Me-2PACz,0.132,DMACPA,0.198,,,,,,,1000,10,4700,35,8,160,115,30,,,,,,,,,,,,,,,19.8782,77.0153,1.10624,23.332,6999,CH3,v1,
27996,20250113,57,Cs0.1FA0.9PbI2.8Br0.2,1.5,MACl,3.5,PACl,12.0,,,Me-2PACz,0.132,DMACPA,0.198,,,,,,,1000,10,4700,35,8,160,115,30,,,,,,,,,,,,,,,18.9614,75.9782,1.1046,22.5931,6999,CH4,v1,
27997,20250113,57,Cs0.05MA0.16FA0.79PbI2.9Br0.1,1.73,MACl,7.0,PEAI,0.8,,,Me-4PACz,0.132,py3,0.198,,,,,,,1000,10,5000,35,8,260,115,20,,,,,,,,,,,,,,,20.7069,83.3008,1.01611,24.4638,7000,CH1,v1,
27998,20250113,57,Cs0.05MA0.16FA0.79PbI2.9Br0.1,1.73,MACl,7.0,PEAI,0.8,,,Me-4PACz,0.132,py3,0.198,,,,,,,1000,10,5000,35,8,260,115,20,,,,,,,,,,,,,,,20.5346,75.4649,1.09392,24.8745,7000,CH2,v1,
27999,20250113,57,Cs0.05MA0.16FA0.79PbI2.9Br0.1,1.73,MACl,7.0,PEAI,0.8,,,Me-4PACz,0.132,py3,0.198,,,,,,,1000,10,5000,35,8,260,115,20,,,,,,,,,,,,,,,20.6449,84.0168,1.00588,24.4286,7000,CH3,v1,
28000,20250113,57,Cs0.05MA0.16FA0.79PbI2.9Br0.1,1.73,MACl,7.0,PEAI,0.8,,,Me-4PACz,0.132,py3,0.198,,,,,,,1000,10,5000,35,8,260,115,20,,,,,,,,,,,,,,,20.4647,77.2454,1.10239,24.0325,7000,CH4,v1,
28001,20250113,57,Cs0.1FA0.9PbI2.8Br0.2,1.5,MACl,3.5,PACl,12.0,,,Me-4PACz,0.132,DMACPA,0.198,,,,,,,1000,10,4700,35,6,160,115,30,,,,,,,,,,,,,,,10.3189,1156.01,0.043103,20.7092,7001,CH1,v1,
28002,20250113,57,Cs0.1FA0.9PbI2.8Br0.2,1.5,MACl,3.5,PACl,12.0,,,Me-4PACz,0.132,DMACPA,0.198,,,,,,,1000,10,4700,35,6,160,115,30,,,,,,,,,,,,,,,20.4813,76.7935,1.09449,24.3681,7001,CH2,v1,
28003,20250113,57,Cs0.1FA0.9PbI2.8Br0.2,1.5,MACl,3.5,PACl,12.0,,,Me-4PACz,0.132,DMACPA,0.198,,,,,,,1000,10,4700,35,6,160,115,30,,,,,,,,,,,,,,,20.4552,78.0011,1.07973,24.2878,7001,CH3,v1,
28004,20250113,57,Cs0.1FA0.9PbI2.8Br0.2,1.5,MACl,3.5,PACl,12.0,,,Me-4PACz,0.132,DMACPA,0.198,,,,,,,1000,10,4700,35,6,160,115,30,,,,,,,,,,,,,,,19.5869,75.8584,1.08382,23.8234,7001,CH4,v1,
28005,20250113,57,Cs0.05MA0.16FA0.79PbI2.9Br0.1,1.73,MACl,7.0,PEAI,0.8,,,Me-4PACz,0.198,py3,0.132,,,,,,,1000,10,5000,30,8,200,110,30,,,,,,,,,,,,,,,19.0037,91.8863,0.868144,23.823,7002,CH1,v1,
28006,20250113,57,Cs0.05MA0.16FA0.79PbI2.9Br0.1,1.73,MACl,7.0,PEAI,0.8,,,Me-4PACz,0.198,py3,0.132,,,,,,,1000,10,5000,30,8,200,110,30,,,,,,,,,,,,,,,13.5988,54.9884,1.02648,24.0923,7002,CH2,v1,
28007,20250113,57,Cs0.05MA0.16FA0.79PbI2.9Br0.1,1.73,MACl,7.0,PEAI,0.8,,,Me-4PACz,0.198,py3,0.132,,,,,,,1000,10,5000,30,8,200,110,30,,,,,,,,,,,,,,,19.7879,75.9689,1.09318,23.8271,7002,CH3,v1,
28008,20250113,57,Cs0.05MA0.16FA0.79PbI2.9Br0.1,1.73,MACl,7.0,PEAI,0.8,,,Me-4PACz,0.198,py3,0.132,,,,,,,1000,10,5000,30,8,200,110,30,,,,,,,,,,,,,,,12.7875,52.9428,1.03375,23.3647,7002,CH4,v1,
28009,20250113,57,Cs0.1FA0.9PbI2.8Br0.2,1.5,MACl,3.5,PACl,12.0,,,Me-4PACz,0.132,DMACPA,0.198,,,,,,,1000,10,5000,30,8,200,110,25,,,,,,,,,,,,,,,18.7336,126.329,0.945402,15.6856,7003,CH1,v1,
28010,20250113,57,Cs0.1FA0.9PbI2.8Br0.2,1.5,MACl,3.5,PACl,12.0,,,Me-4PACz,0.132,DMACPA,0.198,,,,,,,1000,10,5000,30,8,200,110,25,,,,,,,,,,,,,,,20.3247,75.6266,1.11491,24.1051,7003,CH2,v1,
28011,20250113,57,Cs0.1FA0.9PbI2.8Br0.2,1.5,MACl,3.5,PACl,12.0,,,Me-4PACz,0.132,DMACPA,0.198,,,,,,,1000,10,5000,30,8,200,110,25,,,,,,,,,,,,,,,20.3795,76.0443,1.11422,24.0522,7003,CH3,v1,
28012,20250113,57,Cs0.1FA0.9PbI2.8Br0.2,1.5,MACl,3.5,PACl,12.0,,,Me-4PACz,0.132,DMACPA,0.198,,,,,,,1000,10,5000,30,8,200,110,25,,,,,,,,,,,,,,,15.6848,61.4608,1.07525,23.734,7003,CH4,v1,
28013,20250113,57,Cs0.1FA0.9PbI2.8Br0.2,1.5,MACl,3.5,PACl,12.0,,,Me-4PACz,0.132,DMACPA,0.198,,,,,,,1000,10,5000,30,8,260,110,20,,,,,,,,,,,,,,,19.8561,75.5908,1.07621,24.4078,7004,CH1,v1,
28014,20250113,57,Cs0.1FA0.9PbI2.8Br0.2,1.5,MACl,3.5,PACl,12.0,,,Me-4PACz,0.132,DMACPA,0.198,,,,,,,1000,10,5000,30,8,260,110,20,,,,,,,,,,,,,,,20.3149,76.2872,1.08475,24.5491,7004,CH2,v1,
28015,20250113,57,Cs0.1FA0.9PbI2.8Br0.2,1.5,MACl,3.5,PACl,12.0,,,Me-4PACz,0.132,DMACPA,0.198,,,,,,,1000,10,5000,30,8,260,110,20,,,,,,,,,,,,,,,20.3485,76.2816,1.0944,24.3745,7004,CH3,v1,
28016,20250113,57,Cs0.1FA0.9PbI2.8Br0.2,1.5,MACl,3.5,PACl,12.0,,,Me-4PACz,0.132,DMACPA,0.198,,,,,,,1000,10,5000,30,8,260,110,20,,,,,,,,,,,,,,,2.356,26.0178,0.38501,23.5197,7004,CH4,v1,
28017,20250113,57,Cs0.05MA0.16FA0.79PbI2.9Br0.1,1.73,MACl,7.0,PEAI,0.8,,,Me-4PACz,0.132,py3,0.198,,,,,,,1000,10,4700,30,6,160,115,30,,,,,,,,,,,,,,,3.22e+40,4.97e+40,0.211,306.808,7005,CH1,v1,
28018,20250113,57,Cs0.05MA0.16FA0.79PbI2.9Br0.1,1.73,MACl,7.0,PEAI,0.8,,,Me-4PACz,0.132,py3,0.198,,,,,,,1000,10,4700,30,6,160,115,30,,,,,,,,,,,,,,,9.06184,37.5202,1.00112,24.125,7005,CH2,v1,
28019,20250113,57,Cs0.05MA0.16FA0.79PbI2.9Br0.1,1.73,MACl,7.0,PEAI,0.8,,,Me-4PACz,0.132,py3,0.198,,,,,,,1000,10,4700,30,6,160,115,30,,,,,,,,,,,,,,,16.0306,56.6913,0.951854,29.7073,7005,CH3,v1,
28020,20250113,57,Cs0.05MA0.16FA0.79PbI2.9Br0.1,1.73,MACl,7.0,PEAI,0.8,,,Me-4PACz,0.132,py3,0.198,,,,,,,1000,10,4700,30,6,160,115,30,,,,,,,,,,,,,,,18.4529,73.6698,1.07638,23.2707,7005,CH4,v1,
28021,20250113,57,Cs0.05MA0.16FA0.79PbI2.9Br0.1,1.73,MACl,7.0,PEAI,0.8,,,Me-4PACz,0.132,py3,0.198,,,,,,,1200,10,5000,30,15,200,110,30,,,,,,,,,,,,,,,18.7642,74.2973,1.08552,23.2658,7006,CH1,v1,
28022,20250113,57,Cs0.05MA0.16FA0.79PbI2.9Br0.1,1.73,MACl,7.0,PEAI,0.8,,,Me-4PACz,0.132,py3,0.198,,,,,,,1200,10,5000,30,15,200,110,30,,,,,,,,,,,,,,,7.1955,33.3008,0.921175,23.4566,7006,CH2,v1,
28023,20250113,57,Cs0.05MA0.16FA0.79PbI2.9Br0.1,1.73,MACl,7.0,PEAI,0.8,,,Me-4PACz,0.132,py3,0.198,,,,,,,1200,10,5000,30,15,200,110,30,,,,,,,,,,,,,,,19.5918,75.3988,1.10315,23.5546,7006,CH3,v1,
28024,20250113,57,Cs0.05MA0.16FA0.79PbI2.9Br0.1,1.73,MACl,7.0,PEAI,0.8,,,Me-4PACz,0.132,py3,0.198,,,,,,,1200,10,5000,30,15,200,110,30,,,,,,,,,,,,,,,19.1621,75.4425,1.09679,23.158,7006,CH4,v1,
28025,20250113,57,Cs0.05MA0.1FA0.85PbI3.0,1.73,MACl,14.6,PEAI,0.517,,,py3,0.248,2PACz,0.083,,,,,,,1000,10,5000,30,8,160,100,30,,,,,,,,,,,,,,,6.73704,79.581,0.43554,19.4371,7007,CH1,v1,
28026,20250113,57,Cs0.05MA0.1FA0.85PbI3.0,1.73,MACl,14.6,PEAI,0.517,,,py3,0.248,2PACz,0.083,,,,,,,1000,10,5000,30,8,160,100,30,,,,,,,,,,,,,,,19.5054,74.8988,1.07341,24.2613,7007,CH2,v1,
28027,20250113,57,Cs0.05MA0.1FA0.85PbI3.0,1.73,MACl,14.6,PEAI,0.517,,,py3,0.248,2PACz,0.083,,,,,,,1000,10,5000,30,8,160,100,30,,,,,,,,,,,,,,,19.2848,74.8793,1.06699,24.1375,7007,CH3,v1,
28028,20250113,57,Cs0.05MA0.1FA0.85PbI3.0,1.73,MACl,14.6,PEAI,0.517,,,py3,0.248,2PACz,0.083,,,,,,,1000,10,5000,30,8,160,100,30,,,,,,,,,,,,,,,19.2241,75.0994,1.07504,23.8114,7007,CH4,v1,
28029,20250113,57,Cs0.1FA0.9PbI2.8Br0.2,1.5,MACl,3.5,PACl,12.0,,,Me-4PACz,0.132,DMACPA,0.198,,,,,,,1000,10,5000,30,8,260,110,20,,,,,,,,,,,,,,,18.0898,73.3564,1.04364,23.6289,7008,CH1,v1,
28030,20250113,57,Cs0.1FA0.9PbI2.8Br0.2,1.5,MACl,3.5,PACl,12.0,,,Me-4PACz,0.132,DMACPA,0.198,,,,,,,1000,10,5000,30,8,260,110,20,,,,,,,,,,,,,,,18.94,74.2205,1.06777,23.8991,7008,CH2,v1,
28031,20250113,57,Cs0.1FA0.9PbI2.8Br0.2,1.5,MACl,3.5,PACl,12.0,,,Me-4PACz,0.132,DMACPA,0.198,,,,,,,1000,10,5000,30,8,260,110,20,,,,,,,,,,,,,,,1.6e+40,5.01e+41,-6.9e-05,-46.084,7008,CH3,v1,
28032,20250113,57,Cs0.1FA0.9PbI2.8Br0.2,1.5,MACl,3.5,PACl,12.0,,,Me-4PACz,0.132,DMACPA,0.198,,,,,,,1000,10,5000,30,8,260,110,20,,,,,,,,,,,,,,,2.20734,26.5378,0.481134,17.2878,7008,CH4,v1,
28033,20250113,57,Cs0.1FA0.9PbI2.8Br0.2,1.5,MACl,3.5,PACl,12.0,,,MeO-4PADBC,0.11,py3,0.22,,,,,,,1000,10,4700,35,8,160,115,20,,,,,,,,,,,,,,,19.4618,82.1011,1.0631,22.2978,7009,CH1,v1,
28034,20250113,57,Cs0.1FA0.9PbI2.8Br0.2,1.5,MACl,3.5,PACl,12.0,,,MeO-4PADBC,0.11,py3,0.22,,,,,,,1000,10,4700,35,8,160,115,20,,,,,,,,,,,,,,,19.0518,75.2711,1.08132,23.4074,7009,CH2,v1,
28035,20250113,57,Cs0.1FA0.9PbI2.8Br0.2,1.5,MACl,3.5,PACl,12.0,,,MeO-4PADBC,0.11,py3,0.22,,,,,,,1000,10,4700,35,8,160,115,20,,,,,,,,,,,,,,,18.8852,75.2963,1.08256,23.1685,7009,CH3,v1,
28036,20250113,57,Cs0.1FA0.9PbI2.8Br0.2,1.5,MACl,3.5,PACl,12.0,,,MeO-4PADBC,0.11,py3,0.22,,,,,,,1000,10,4700,35,8,160,115,20,,,,,,,,,,,,,,,18.6363,75.7769,1.08525,22.6618,7009,CH4,v1,
28037,20250113,57,Cs0.05MA0.16FA0.79PbI2.9Br0.1,1.73,MACl,7.0,PEAI,0.8,,,py3,0.248,4PACz,0.083,,,,,,,1000,10,5000,35,6,160,110,20,,,,,,,,,,,,,,,19.6031,74.293,1.08159,24.3957,7010,CH1,v1,
28038,20250113,57,Cs0.05MA0.16FA0.79PbI2.9Br0.1,1.73,MACl,7.0,PEAI,0.8,,,py3,0.248,4PACz,0.083,,,,,,,1000,10,5000,35,6,160,110,20,,,,,,,,,,,,,,,10.9919,41.7059,1.05254,25.0402,7010,CH2,v1,
28039,20250113,57,Cs0.05MA0.16FA0.79PbI2.9Br0.1,1.73,MACl,7.0,PEAI,0.8,,,py3,0.248,4PACz,0.083,,,,,,,1000,10,5000,35,6,160,110,20,,,,,,,,,,,,,,,20.0319,81.8001,0.998444,24.527,7010,CH3,v1,
28040,20250113,57,Cs0.05MA0.16FA0.79PbI2.9Br0.1,1.73,MACl,7.0,PEAI,0.8,,,py3,0.248,4PACz,0.083,,,,,,,1000,10,5000,35,6,160,110,20,,,,,,,,,,,,,,,20.0489,76.2323,1.08769,24.1796,7010,CH4,v1,
28041,20250113,57,Cs0.05MA0.16FA0.79PbI2.9Br0.1,1.73,PMACl,0.72,PSP,2.3,,,Me-2PACz,0.248,DMACPA,0.083,,,,,,,1000,10,5000,30,15,220,110,30,,,,,,,,,,,,,,,9.40145,-471.865,-9.4e-05,21.2855,7011,CH1,v1,
28042,20250113,57,Cs0.05MA0.16FA0.79PbI2.9Br0.1,1.73,PMACl,0.72,PSP,2.3,,,Me-2PACz,0.248,DMACPA,0.083,,,,,,,1000,10,5000,30,15,220,110,30,,,,,,,,,,,,,,,19.3661,76.6649,1.08699,23.2393,7011,CH2,v1,
28043,20250113,57,Cs0.05MA0.16FA0.79PbI2.9Br0.1,1.73,PMACl,0.72,PSP,2.3,,,Me-2PACz,0.248,DMACPA,0.083,,,,,,,1000,10,5000,30,15,220,110,30,,,,,,,,,,,,,,,0.0385654,18.9735,0.013981,14.5378,7011,CH3,v1,
28044,20250113,57,Cs0.05MA0.16FA0.79PbI2.9Br0.1,1.73,PMACl,0.72,PSP,2.3,,,Me-2PACz,0.248,DMACPA,0.083,,,,,,,1000,10,5000,30,15,220,110,30,,,,,,,,,,,,,,,19.0013,77.304,1.09385,22.4711,7011,CH4,v1,
28045,20250113,57,Cs0.05MA0.16FA0.79PbI2.9Br0.1,1.73,MACl,7.0,PEAI,0.8,,,Me-4PACz,0.132,py3,0.198,,,,,,,1000,10,5000,30,6,260,110,25,,,,,,,,,,,,,,,17.5553,82.0196,0.99847,21.4366,7012,CH1,v1,
28046,20250113,57,Cs0.05MA0.16FA0.79PbI2.9Br0.1,1.73,MACl,7.0,PEAI,0.8,,,Me-4PACz,0.132,py3,0.198,,,,,,,1000,10,5000,30,6,260,110,25,,,,,,,,,,,,,,,18.5699,74.5012,1.09641,22.7338,7012,CH2,v1,
28047,20250113,57,Cs0.05MA0.16FA0.79PbI2.9Br0.1,1.73,MACl,7.0,PEAI,0.8,,,Me-4PACz,0.132,py3,0.198,,,,,,,1000,10,5000,30,6,260,110,25,,,,,,,,,,,,,,,18.5587,73.6988,1.09676,22.9601,7012,CH3,v1,
28048,20250113,57,Cs0.05MA0.16FA0.79PbI2.9Br0.1,1.73,MACl,7.0,PEAI,0.8,,,Me-4PACz,0.132,py3,0.198,,,,,,,1000,10,5000,30,6,260,110,25,,,,,,,,,,,,,,,18.6442,76.1642,1.09596,22.3356,7012,CH4,v1,
28049,20250113,57,Cs0.1FA0.9PbI2.8Br0.2,1.5,MACl,3.5,PACl,12.0,,,Me-4PACz,0.132,DMACPA,0.198,,,,,,,1000,10,4000,30,6,170,110,30,,,,,,,,,,,,,,,18.065,73.5147,1.06245,23.1291,7013,CH1,v1,
28050,20250113,57,Cs0.1FA0.9PbI2.8Br0.2,1.5,MACl,3.5,PACl,12.0,,,Me-4PACz,0.132,DMACPA,0.198,,,,,,,1000,10,4000,30,6,170,110,30,,,,,,,,,,,,,,,18.8009,74.5911,1.07363,23.4768,7013,CH2,v1,
28051,20250113,57,Cs0.1FA0.9PbI2.8Br0.2,1.5,MACl,3.5,PACl,12.0,,,Me-4PACz,0.132,DMACPA,0.198,,,,,,,1000,10,4000,30,6,170,110,30,,,,,,,,,,,,,,,18.9783,77.531,1.04422,23.4417,7013,CH3,v1,
28052,20250113,57,Cs0.1FA0.9PbI2.8Br0.2,1.5,MACl,3.5,PACl,12.0,,,Me-4PACz,0.132,DMACPA,0.198,,,,,,,1000,10,4000,30,6,170,110,30,,,,,,,,,,,,,,,18.4619,75.1066,1.07476,22.8712,7013,CH4,v1,
28053,20250113,57,Cs0.05MA0.16FA0.79PbI2.9Br0.1,1.73,MACl,7.0,PEAI,0.8,,,py3,0.248,4PACz,0.083,,,,,,,1000,10,5000,30,6,200,110,20,,,,,,,,,,,,,,,9.51571,81.1259,0.548072,21.4015,7014,CH1,v1,
28054,20250113,57,Cs0.05MA0.16FA0.79PbI2.9Br0.1,1.73,MACl,7.0,PEAI,0.8,,,py3,0.248,4PACz,0.083,,,,,,,1000,10,5000,30,6,200,110,20,,,,,,,,,,,,,,,18.4275,75.6933,1.05662,23.0404,7014,CH2,v1,
28055,20250113,57,Cs0.05MA0.16FA0.79PbI2.9Br0.1,1.73,MACl,7.0,PEAI,0.8,,,py3,0.248,4PACz,0.083,,,,,,,1000,10,5000,30,6,200,110,20,,,,,,,,,,,,,,,1.17e+39,110.831,4.69e+34,22.4544,7014,CH3,v1,
28056,20250113,57,Cs0.05MA0.16FA0.79PbI2.9Br0.1,1.73,MACl,7.0,PEAI,0.8,,,py3,0.248,4PACz,0.083,,,,,,,1000,10,5000,30,6,200,110,20,,,,,,,,,,,,,,,17.634,74.6816,1.06081,22.2588,7014,CH4,v1,
28057,20250113,57,Cs0.1FA0.9PbI2.8Br0.2,1.5,MACl,3.5,PACl,12.0,,,Me-2PACz,0.132,DMACPA,0.198,,,,,,,1000,7,4700,27,8,160,115,30,,,,,,,,,,,,,,,17.8383,155.505,0.549016,20.8942,7015,CH1,v1,
28058,20250113,57,Cs0.1FA0.9PbI2.8Br0.2,1.5,MACl,3.5,PACl,12.0,,,Me-2PACz,0.132,DMACPA,0.198,,,,,,,1000,7,4700,27,8,160,115,30,,,,,,,,,,,,,,,19.8649,77.3462,1.06506,24.1142,7015,CH2,v1,
28059,20250113,57,Cs0.1FA0.9PbI2.8Br0.2,1.5,MACl,3.5,PACl,12.0,,,Me-2PACz,0.132,DMACPA,0.198,,,,,,,1000,7,4700,27,8,160,115,30,,,,,,,,,,,,,,,19.8538,77.8094,1.06264,24.012,7015,CH3,v1,
28060,20250113,57,Cs0.1FA0.9PbI2.8Br0.2,1.5,MACl,3.5,PACl,12.0,,,Me-2PACz,0.132,DMACPA,0.198,,,,,,,1000,7,4700,27,8,160,115,30,,,,,,,,,,,,,,,18.9553,76.2815,1.04633,23.7488,7015,CH4,v1,
28061,20250113,57,Cs0.1FA0.9PbI2.8Br0.2,1.5,MACl,3.5,PACl,12.0,,,Me-4PACz,0.132,DMACPA,0.198,,,,,,,1000,10,5000,30,6,170,110,30,,,,,,,,,,,,,,,17.2137,72.6549,1.02435,23.1294,7016,CH1,v1,
28062,20250113,57,Cs0.1FA0.9PbI2.8Br0.2,1.5,MACl,3.5,PACl,12.0,,,Me-4PACz,0.132,DMACPA,0.198,,,,,,,1000,10,5000,30,6,170,110,30,,,,,,,,,,,,,,,17.9598,72.8429,1.03482,23.8258,7016,CH2,v1,
28063,20250113,57,Cs0.1FA0.9PbI2.8Br0.2,1.5,MACl,3.5,PACl,12.0,,,Me-4PACz,0.132,DMACPA,0.198,,,,,,,1000,10,5000,30,6,170,110,30,,,,,,,,,,,,,,,16.8852,133.397,0.534826,23.6672,7016,CH3,v1,
28064,20250113,57,Cs0.1FA0.9PbI2.8Br0.2,1.5,MACl,3.5,PACl,12.0,,,Me-4PACz,0.132,DMACPA,0.198,,,,,,,1000,10,5000,30,6,170,110,30,,,,,,,,,,,,,,,17.9573,74.9616,1.03504,23.1443,7016,CH4,v1,
28065,20250113,57,Cs0.05MA0.16FA0.79PbI2.9Br0.1,1.73,MACl,7.0,PEAI,0.8,,,py3,0.248,4PACz,0.083,,,,,,,1000,10,5000,30,8,200,110,25,,,,,,,,,,,,,,,16.8663,69.9646,0.973396,24.7658,7017,CH1,v1,
28066,20250113,57,Cs0.05MA0.16FA0.79PbI2.9Br0.1,1.73,MACl,7.0,PEAI,0.8,,,py3,0.248,4PACz,0.083,,,,,,,1000,10,5000,30,8,200,110,25,,,,,,,,,,,,,,,1.55369,24.2473,0.265285,24.1539,7017,CH2,v1,
28067,20250113,57,Cs0.05MA0.16FA0.79PbI2.9Br0.1,1.73,MACl,7.0,PEAI,0.8,,,py3,0.248,4PACz,0.083,,,,,,,1000,10,5000,30,8,200,110,25,,,,,,,,,,,,,,,3.26e-06,0.21114,0.000831,1.8563,7017,CH3,v1,
28068,20250113,57,Cs0.05MA0.16FA0.79PbI2.9Br0.1,1.73,MACl,7.0,PEAI,0.8,,,py3,0.248,4PACz,0.083,,,,,,,1000,10,5000,30,8,200,110,25,,,,,,,,,,,,,,,2.54e-05,0.0257526,0.007867,12.5462,7017,CH4,v1,
28069,20250113,57,Cs0.1FA0.9PbI2.8Br0.2,1.5,MACl,3.5,PACl,12.0,,,MeO-4PADBC,0.11,py3,0.22,,,,,,,1000,10,5000,30,8,270,110,20,,,,,,,,,,,,,,,17.3601,72.1136,1.01223,23.7825,7018,CH1,v1,
28070,20250113,57,Cs0.1FA0.9PbI2.8Br0.2,1.5,MACl,3.5,PACl,12.0,,,MeO-4PADBC,0.11,py3,0.22,,,,,,,1000,10,5000,30,8,270,110,20,,,,,,,,,,,,,,,18.0562,72.1478,1.03633,24.1493,7018,CH2,v1,
28071,20250113,57,Cs0.1FA0.9PbI2.8Br0.2,1.5,MACl,3.5,PACl,12.0,,,MeO-4PADBC,0.11,py3,0.22,,,,,,,1000,10,5000,30,8,270,110,20,,,,,,,,,,,,,,,17.6039,70.6589,1.03339,24.109,7018,CH3,v1,
28072,20250113,57,Cs0.1FA0.9PbI2.8Br0.2,1.5,MACl,3.5,PACl,12.0,,,MeO-4PADBC,0.11,py3,0.22,,,,,,,1000,10,5000,30,8,270,110,20,,,,,,,,,,,,,,,14.3642,59.1589,1.01638,23.8895,7018,CH4,v1,
28073,20250113,57,Cs0.05MA0.16FA0.79PbI2.9Br0.1,1.73,MACl,7.0,PEAI,0.8,,,Me-4PACz,0.132,py3,0.198,,,,,,,1000,10,5000,30,6,170,105,30,,,,,,,,,,,,,,,1.33e+39,-1.14e+40,-7.2e-05,160.327,7019,CH1,v1,
28074,20250113,57,Cs0.05MA0.16FA0.79PbI2.9Br0.1,1.73,MACl,7.0,PEAI,0.8,,,Me-4PACz,0.132,py3,0.198,,,,,,,1000,10,5000,30,6,170,105,30,,,,,,,,,,,,,,,16.7158,66.45,1.05517,23.8401,7019,CH2,v1,
28075,20250113,57,Cs0.05MA0.16FA0.79PbI2.9Br0.1,1.73,MACl,7.0,PEAI,0.8,,,Me-4PACz,0.132,py3,0.198,,,,,,,1000,10,5000,30,6,170,105,30,,,,,,,,,,,,,,,16.928,66.1383,1.0765,23.7759,7019,CH3,v1,
28076,20250113,57,Cs0.05MA0.16FA0.79PbI2.9Br0.1,1.73,MACl,7.0,PEAI,0.8,,,Me-4PACz,0.132,py3,0.198,,,,,,,1000,10,5000,30,6,170,105,30,,,,,,,,,,,,,,,17.3253,67.771,1.08413,23.5806,7019,CH4,v1,
28077,20250113,57,Cs0.05MA0.16FA0.79PbI2.9Br0.1,1.73,MACl,7.0,PEAI,0.8,,,py3,0.248,4PACz,0.083,,,,,,,1000,15,5000,35,8,160,110,20,,,,,,,,,,,,,,,17.6944,115.09,0.640029,24.0215,7020,CH1,v1,
28078,20250113,57,Cs0.05MA0.16FA0.79PbI2.9Br0.1,1.73,MACl,7.0,PEAI,0.8,,,py3,0.248,4PACz,0.083,,,,,,,1000,15,5000,35,8,160,110,20,,,,,,,,,,,,,,,18.9554,72.1789,0.991091,26.4977,7020,CH2,v1,
28079,20250113,57,Cs0.05MA0.16FA0.79PbI2.9Br0.1,1.73,MACl,7.0,PEAI,0.8,,,py3,0.248,4PACz,0.083,,,,,,,1000,15,5000,35,8,160,110,20,,,,,,,,,,,,,,,18.9039,82.3406,0.885451,25.9282,7020,CH3,v1,
28080,20250113,57,Cs0.05MA0.16FA0.79PbI2.9Br0.1,1.73,MACl,7.0,PEAI,0.8,,,py3,0.248,4PACz,0.083,,,,,,,1000,15,5000,35,8,160,110,20,,,,,,,,,,,,,,,17.5754,74.0507,0.966579,24.555,7020,CH4,v1,
28081,20250113,57,Cs0.1FA0.9PbI2.8Br0.2,1.5,MACl,3.5,PACl,12.0,,,Me-4PACz,0.132,DMACPA,0.198,,,,,,,1000,10,5000,30,15,260,110,25,,,,,,,,,,,,,,,28.0936,124.916,-9.2e-05,-245.58,7021,CH1,v1,
28082,20250113,57,Cs0.1FA0.9PbI2.8Br0.2,1.5,MACl,3.5,PACl,12.0,,,Me-4PACz,0.132,DMACPA,0.198,,,,,,,1000,10,5000,30,15,260,110,25,,,,,,,,,,,,,,,16.7901,67.5884,0.974287,25.4972,7021,CH2,v1,
28083,20250113,57,Cs0.1FA0.9PbI2.8Br0.2,1.5,MACl,3.5,PACl,12.0,,,Me-4PACz,0.132,DMACPA,0.198,,,,,,,1000,10,5000,30,15,260,110,25,,,,,,,,,,,,,,,25.1629,932.46,0.113458,23.7846,7021,CH3,v1,
28084,20250113,57,Cs0.1FA0.9PbI2.8Br0.2,1.5,MACl,3.5,PACl,12.0,,,Me-4PACz,0.132,DMACPA,0.198,,,,,,,1000,10,5000,30,15,260,110,25,,,,,,,,,,,,,,,16.9378,69.0344,1.00313,24.4588,7021,CH4,v1,
28085,20250113,57,Cs0.05MA0.16FA0.79PbI2.9Br0.1,1.73,MACl,7.0,PEAI,0.8,,,Me-4PACz,0.132,py3,0.198,,,,,,,1000,10,4700,30,12,220,110,30,,,,,,,,,,,,,,,1.13e+40,1.12e+41,0.076184,132.068,7022,CH1,v1,
28086,20250113,57,Cs0.05MA0.16FA0.79PbI2.9Br0.1,1.73,MACl,7.0,PEAI,0.8,,,Me-4PACz,0.132,py3,0.198,,,,,,,1000,10,4700,30,12,220,110,30,,,,,,,,,,,,,,,18.1216,73.9215,1.02545,23.9063,7022,CH2,v1,
28087,20250113,57,Cs0.05MA0.16FA0.79PbI2.9Br0.1,1.73,MACl,7.0,PEAI,0.8,,,Me-4PACz,0.132,py3,0.198,,,,,,,1000,10,4700,30,12,220,110,30,,,,,,,,,,,,,,,17.8473,71.919,1.04447,23.7593,7022,CH3,v1,
28088,20250113,57,Cs0.05MA0.16FA0.79PbI2.9Br0.1,1.73,MACl,7.0,PEAI,0.8,,,Me-4PACz,0.132,py3,0.198,,,,,,,1000,10,4700,30,12,220,110,30,,,,,,,,,,,,,,,10.3174,48.2924,0.905939,23.5827,7022,CH4,v1,
28089,20250113,57,Cs0.05MA0.16FA0.79PbI2.9Br0.1,1.73,PMACl,0.72,PSP,2.3,,,MeO-2PACz,0.11,DMACPA,0.22,,,,,,,1000,10,5000,30,8,260,110,25,,,,,,,,,,,,,,,18.4162,76.5804,0.943432,25.4901,7023,CH1,v1,
28090,20250113,57,Cs0.05MA0.16FA0.79PbI2.9Br0.1,1.73,PMACl,0.72,PSP,2.3,,,MeO-2PACz,0.11,DMACPA,0.22,,,,,,,1000,10,5000,30,8,260,110,25,,,,,,,,,,,,,,,18.7746,71.5246,1.03634,25.3286,7023,CH2,v1,
28091,20250113,57,Cs0.05MA0.16FA0.79PbI2.9Br0.1,1.73,PMACl,0.72,PSP,2.3,,,MeO-2PACz,0.11,DMACPA,0.22,,,,,,,1000,10,5000,30,8,260,110,25,,,,,,,,,,,,,,,12.4589,49.8302,0.997769,25.0587,7023,CH3,v1,
28092,20250113,57,Cs0.05MA0.16FA0.79PbI2.9Br0.1,1.73,PMACl,0.72,PSP,2.3,,,MeO-2PACz,0.11,DMACPA,0.22,,,,,,,1000,10,5000,30,8,260,110,25,,,,,,,,,,,,,,,4.9566,30.4252,0.654792,24.8798,7023,CH4,v1,
28093,20250113,57,Cs0.1FA0.9PbI2.8Br0.2,1.5,MACl,3.5,PACl,12.0,,,MeO-4PADBC,0.11,py3,0.22,,,,,,,1000,10,4700,35,8,160,115,30,,,,,,,,,,,,,,,15.7542,68.9437,0.954231,23.9468,7024,CH1,v1,
28094,20250113,57,Cs0.1FA0.9PbI2.8Br0.2,1.5,MACl,3.5,PACl,12.0,,,MeO-4PADBC,0.11,py3,0.22,,,,,,,1000,10,4700,35,8,160,115,30,,,,,,,,,,,,,,,3.21475,17.4374,0.772952,23.8513,7024,CH2,v1,
28095,20250113,57,Cs0.1FA0.9PbI2.8Br0.2,1.5,MACl,3.5,PACl,12.0,,,MeO-4PADBC,0.11,py3,0.22,,,,,,,1000,10,4700,35,8,160,115,30,,,,,,,,,,,,,,,0.0621842,23.3328,0.017736,15.0265,7024,CH3,v1,
28096,20250113,57,Cs0.1FA0.9PbI2.8Br0.2,1.5,MACl,3.5,PACl,12.0,,,MeO-4PADBC,0.11,py3,0.22,,,,,,,1000,10,4700,35,8,160,115,30,,,,,,,,,,,,,,,0.237937,24.6612,0.045495,21.2072,7024,CH4,v1,
28097,20250113,57,Cs0.1FA0.9PbI2.8Br0.2,1.5,MACl,3.5,PACl,12.0,,,Me-4PACz,0.132,2PACz,0.198,,,,,,,1000,10,5000,30,15,200,110,30,,,,,,,,,,,,,,,16.97,83.2582,0.832652,24.4788,7025,CH1,v1,
28098,20250113,57,Cs0.1FA0.9PbI2.8Br0.2,1.5,MACl,3.5,PACl,12.0,,,Me-4PACz,0.132,2PACz,0.198,,,,,,,1000,10,5000,30,15,200,110,30,,,,,,,,,,,,,,,15.5688,65.5896,0.966338,24.5636,7025,CH2,v1,
28099,20250113,57,Cs0.1FA0.9PbI2.8Br0.2,1.5,MACl,3.5,PACl,12.0,,,Me-4PACz,0.132,2PACz,0.198,,,,,,,1000,10,5000,30,15,200,110,30,,,,,,,,,,,,,,,18.3629,72.2529,1.05689,24.0467,7025,CH3,v1,
28100,20250113,57,Cs0.1FA0.9PbI2.8Br0.2,1.5,MACl,3.5,PACl,12.0,,,Me-4PACz,0.132,2PACz,0.198,,,,,,,1000,10,5000,30,15,200,110,30,,,,,,,,,,,,,,,16.8463,71.3403,0.996878,23.6879,7025,CH4,v1,
28101,20250113,57,Cs0.05MA0.16FA0.79PbI2.9Br0.1,1.73,MACl,7.0,PEAI,0.8,,,py3,0.248,4PACz,0.083,,,,,,,1000,10,5000,40,11,230,100,20,,,,,,,,,,,,,,,17.8187,71.7247,1.03048,24.1084,7026,CH1,v1,
28102,20250113,57,Cs0.05MA0.16FA0.79PbI2.9Br0.1,1.73,MACl,7.0,PEAI,0.8,,,py3,0.248,4PACz,0.083,,,,,,,1000,10,5000,40,11,230,100,20,,,,,,,,,,,,,,,17.3629,67.7868,1.06661,24.0145,7026,CH2,v1,
28103,20250113,57,Cs0.05MA0.16FA0.79PbI2.9Br0.1,1.73,MACl,7.0,PEAI,0.8,,,py3,0.248,4PACz,0.083,,,,,,,1000,10,5000,40,11,230,100,20,,,,,,,,,,,,,,,3.45e-05,117.104,-0.00018,-0.000163257,7026,CH3,v1,
28104,20250113,57,Cs0.05MA0.16FA0.79PbI2.9Br0.1,1.73,MACl,7.0,PEAI,0.8,,,py3,0.248,4PACz,0.083,,,,,,,1000,10,5000,40,11,230,100,20,,,,,,,,,,,,,,,3.45e-05,117.104,-0.00018,-0.000163257,7026,CH4,v1,
28105,20250113,57,Cs0.1FA0.9PbI2.8Br0.2,1.5,MACl,3.5,PACl,12.0,,,Me-2PACz,0.132,DMACPA,0.198,,,,,,,1300,15,5600,35,8,160,115,20,,,,,,,,,,,,,,,18.1441,71.5891,1.01334,25.0111,7027,CH1,v1,
28106,20250113,57,Cs0.1FA0.9PbI2.8Br0.2,1.5,MACl,3.5,PACl,12.0,,,Me-2PACz,0.132,DMACPA,0.198,,,,,,,1300,15,5600,35,8,160,115,20,,,,,,,,,,,,,,,3.39869,169.601,0.089281,22.4451,7027,CH2,v1,
28107,20250113,57,Cs0.1FA0.9PbI2.8Br0.2,1.5,MACl,3.5,PACl,12.0,,,Me-2PACz,0.132,DMACPA,0.198,,,,,,,1300,15,5600,35,8,160,115,20,,,,,,,,,,,,,,,17.1388,65.9053,1.08639,23.9372,7027,CH3,v1,
28108,20250113,57,Cs0.1FA0.9PbI2.8Br0.2,1.5,MACl,3.5,PACl,12.0,,,Me-2PACz,0.132,DMACPA,0.198,,,,,,,1300,15,5600,35,8,160,115,20,,,,,,,,,,,,,,,16.7384,65.8506,1.09648,23.182,7027,CH4,v1,
28109,20250113,57,Cs0.1FA0.9PbI2.8Br0.2,1.5,MACl,3.5,PACl,12.0,,,Me-4PACz,0.132,2PACz,0.198,,,,,,,1000,10,5000,30,15,260,110,25,,,,,,,,,,,,,,,17.0812,72.388,0.994421,23.7291,7028,CH1,v1,
28110,20250113,57,Cs0.1FA0.9PbI2.8Br0.2,1.5,MACl,3.5,PACl,12.0,,,Me-4PACz,0.132,2PACz,0.198,,,,,,,1000,10,5000,30,15,260,110,25,,,,,,,,,,,,,,,17.7685,72.4249,1.00706,24.3616,7028,CH2,v1,
28111,20250113,57,Cs0.1FA0.9PbI2.8Br0.2,1.5,MACl,3.5,PACl,12.0,,,Me-4PACz,0.132,2PACz,0.198,,,,,,,1000,10,5000,30,15,260,110,25,,,,,,,,,,,,,,,17.1416,71.002,0.996031,24.2386,7028,CH3,v1,
28112,20250113,57,Cs0.1FA0.9PbI2.8Br0.2,1.5,MACl,3.5,PACl,12.0,,,Me-4PACz,0.132,2PACz,0.198,,,,,,,1000,10,5000,30,15,260,110,25,,,,,,,,,,,,,,,16.5238,71.4461,0.976709,23.6791,7028,CH4,v1,
28113,20250113,57,Cs0.05MA0.16FA0.79PbI2.9Br0.1,1.73,MACl,7.0,PEAI,0.8,,,Me-4PACz,0.132,py3,0.198,,,,,,,1000,10,4700,30,2,160,115,30,,,,,,,,,,,,,,,4.10215,29.7385,0.565293,24.4017,7029,CH1,v1,
28114,20250113,57,Cs0.05MA0.16FA0.79PbI2.9Br0.1,1.73,MACl,7.0,PEAI,0.8,,,Me-4PACz,0.132,py3,0.198,,,,,,,1000,10,4700,30,2,160,115,30,,,,,,,,,,,,,,,19.4123,75.415,1.03741,24.8123,7029,CH2,v1,
28115,20250113,57,Cs0.05MA0.16FA0.79PbI2.9Br0.1,1.73,MACl,7.0,PEAI,0.8,,,Me-4PACz,0.132,py3,0.198,,,,,,,1000,10,4700,30,2,160,115,30,,,,,,,,,,,,,,,19.4222,74.9529,1.04732,24.7417,7029,CH3,v1,
28116,20250113,57,Cs0.05MA0.16FA0.79PbI2.9Br0.1,1.73,MACl,7.0,PEAI,0.8,,,Me-4PACz,0.132,py3,0.198,,,,,,,1000,10,4700,30,2,160,115,30,,,,,,,,,,,,,,,18.9329,74.3678,1.05361,24.1631,7029,CH4,v1,
28117,20250113,57,Cs0.1FA0.9PbI2.8Br0.2,1.5,MACl,3.5,PACl,12.0,,,Me-4PACz,0.132,DMACPA,0.198,,,,,,,1000,10,4000,30,11,230,110,30,,,,,,,,,,,,,,,15.3432,58.5744,1.10231,23.7633,7030,CH1,v1,
28118,20250113,57,Cs0.1FA0.9PbI2.8Br0.2,1.5,MACl,3.5,PACl,12.0,,,Me-4PACz,0.132,DMACPA,0.198,,,,,,,1000,10,4000,30,11,230,110,30,,,,,,,,,,,,,,,17.1824,65.8046,1.10445,23.6419,7030,CH2,v1,
28119,20250113,57,Cs0.1FA0.9PbI2.8Br0.2,1.5,MACl,3.5,PACl,12.0,,,Me-4PACz,0.132,DMACPA,0.198,,,,,,,1000,10,4000,30,11,230,110,30,,,,,,,,,,,,,,,436.978,-959.866,0.147327,-309.005,7030,CH3,v1,
28120,20250113,57,Cs0.1FA0.9PbI2.8Br0.2,1.5,MACl,3.5,PACl,12.0,,,Me-4PACz,0.132,DMACPA,0.198,,,,,,,1000,10,4000,30,11,230,110,30,,,,,,,,,,,,,,,2.64415,27.7044,0.39147,24.3804,7030,CH4,v1,
28121,20250113,57,Cs0.1FA0.9PbI2.8Br0.2,1.5,MACl,3.5,PACl,12.0,,,Me-2PACz,0.132,DMACPA,0.198,,,,,,,1300,15,5600,35,8,200,110,30,,,,,,,,,,,,,,,2.91587,-137.836,-8.5e-05,24.9548,7031,CH1,v1,
28122,20250113,57,Cs0.1FA0.9PbI2.8Br0.2,1.5,MACl,3.5,PACl,12.0,,,Me-2PACz,0.132,DMACPA,0.198,,,,,,,1300,15,5600,35,8,200,110,30,,,,,,,,,,,,,,,19.8337,72.2141,1.09246,25.1406,7031,CH2,v1,
28123,20250113,57,Cs0.1FA0.9PbI2.8Br0.2,1.5,MACl,3.5,PACl,12.0,,,Me-2PACz,0.132,DMACPA,0.198,,,,,,,1300,15,5600,35,8,200,110,30,,,,,,,,,,,,,,,16.0522,-778.72,-8.2e-05,25.1686,7031,CH3,v1,
28124,20250113,57,Cs0.1FA0.9PbI2.8Br0.2,1.5,MACl,3.5,PACl,12.0,,,Me-2PACz,0.132,DMACPA,0.198,,,,,,,1300,15,5600,35,8,200,110,30,,,,,,,,,,,,,,,18.139,69.1068,1.09312,24.0119,7031,CH4,v1,
28125,20250113,57,Cs0.1FA0.9PbI2.8Br0.2,1.5,MACl,3.5,PACl,12.0,,,Me-4PACz,0.132,DMACPA,0.198,,,,,,,1000,10,4700,35,10,160,115,30,,,,,,,,,,,,,,,2.34168,40.7151,0.232389,24.749,7032,CH1,v1,
28126,20250113,57,Cs0.1FA0.9PbI2.8Br0.2,1.5,MACl,3.5,PACl,12.0,,,Me-4PACz,0.132,DMACPA,0.198,,,,,,,1000,10,4700,35,10,160,115,30,,,,,,,,,,,,,,,19.4059,73.3036,1.03766,25.5125,7032,CH2,v1,
28127,20250113,57,Cs0.1FA0.9PbI2.8Br0.2,1.5,MACl,3.5,PACl,12.0,,,Me-4PACz,0.132,DMACPA,0.198,,,,,,,1000,10,4700,35,10,160,115,30,,,,,,,,,,,,,,,8.98531,47.2625,0.749283,25.3729,7032,CH3,v1,
28128,20250113,57,Cs0.1FA0.9PbI2.8Br0.2,1.5,MACl,3.5,PACl,12.0,,,Me-4PACz,0.132,DMACPA,0.198,,,,,,,1000,10,4700,35,10,160,115,30,,,,,,,,,,,,,,,18.9838,73.8541,1.03728,24.7806,7032,CH4,v1,
28129,20250113,57,Cs0.1FA0.9PbI2.8Br0.2,1.5,MACl,3.5,PACl,12.0,,,Me-4PACz,0.132,DMACPA,0.198,,,,,,,1000,10,5000,30,10,160,110,25,,,,,,,,,,,,,,,17.3214,544.463,0.223714,14.2207,7033,CH1,v1,
28130,20250113,57,Cs0.1FA0.9PbI2.8Br0.2,1.5,MACl,3.5,PACl,12.0,,,Me-4PACz,0.132,DMACPA,0.198,,,,,,,1000,10,5000,30,10,160,110,25,,,,,,,,,,,,,,,19.1926,71.2227,1.06239,25.3649,7033,CH2,v1,
28131,20250113,57,Cs0.1FA0.9PbI2.8Br0.2,1.5,MACl,3.5,PACl,12.0,,,Me-4PACz,0.132,DMACPA,0.198,,,,,,,1000,10,5000,30,10,160,110,25,,,,,,,,,,,,,,,308.143,-193.555,0.637285,-249.813,7033,CH3,v1,
28132,20250113,57,Cs0.1FA0.9PbI2.8Br0.2,1.5,MACl,3.5,PACl,12.0,,,Me-4PACz,0.132,DMACPA,0.198,,,,,,,1000,10,5000,30,10,160,110,25,,,,,,,,,,,,,,,17.5947,69.8386,1.05618,23.8532,7033,CH4,v1,
28133,20250113,57,Cs0.1FA0.9PbI2.8Br0.2,1.5,MACl,3.5,PACl,12.0,,,Me-4PACz,0.132,2PACz,0.198,,,,,,,1000,10,5000,30,15,220,110,25,,,,,,,,,,,,,,,18.0336,66.8106,1.08184,24.9503,7034,CH1,v1,
28134,20250113,57,Cs0.1FA0.9PbI2.8Br0.2,1.5,MACl,3.5,PACl,12.0,,,Me-4PACz,0.132,2PACz,0.198,,,,,,,1000,10,5000,30,15,220,110,25,,,,,,,,,,,,,,,18.2419,65.9196,1.09644,25.2389,7034,CH2,v1,
28135,20250113,57,Cs0.1FA0.9PbI2.8Br0.2,1.5,MACl,3.5,PACl,12.0,,,Me-4PACz,0.132,2PACz,0.198,,,,,,,1000,10,5000,30,15,220,110,25,,,,,,,,,,,,,,,15.7119,61.3251,1.08864,23.5346,7034,CH3,v1,
28136,20250113,57,Cs0.1FA0.9PbI2.8Br0.2,1.5,MACl,3.5,PACl,12.0,,,Me-4PACz,0.132,2PACz,0.198,,,,,,,1000,10,5000,30,15,220,110,25,,,,,,,,,,,,,,,14.9206,57.0414,1.09508,23.8865,7034,CH4,v1,
28137,20250113,57,Cs0.05MA0.16FA0.79PbI2.9Br0.1,1.73,MACl,7.0,PEAI,0.8,,,Me-4PACz,0.132,py3,0.198,,,,,,,1000,10,5000,35,6,200,105,30,,,,,,,,,,,,,,,19.0399,78.8367,0.96032,25.149,7035,CH1,v1,
28138,20250113,57,Cs0.05MA0.16FA0.79PbI2.9Br0.1,1.73,MACl,7.0,PEAI,0.8,,,Me-4PACz,0.132,py3,0.198,,,,,,,1000,10,5000,35,6,200,105,30,,,,,,,,,,,,,,,19.5394,72.3161,1.07465,25.1426,7035,CH2,v1,
28139,20250113,57,Cs0.05MA0.16FA0.79PbI2.9Br0.1,1.73,MACl,7.0,PEAI,0.8,,,Me-4PACz,0.132,py3,0.198,,,,,,,1000,10,5000,35,6,200,105,30,,,,,,,,,,,,,,,19.7701,73.6445,1.07671,24.9328,7035,CH3,v1,
