Repository: MI-Materials-Intelligence/Recipe-Language-Model

# Learning Layer

## Overview

In the learning layer, the formulas and parameters are encoded and then tokenised into recipes as inputs. Through atomic skills of data extraction, cleaning, and matching, these data are organised into standardised datasets, providing the basis for RLM training and iterative recipe refinement.

Key Atomic Skills:
- **Cleaning**: Preprocessing and outlier cleaning
- **Matching**: Matching data pairs based on variables
- **Extraction**: Data extraction from robotic boxes

File: seven_ai_layers_robotics/learning/data/data50764_from_db.csv (part 121 of 253)
No,date,rank,Formula PVK,Concentration PVK,Formula Additive 1,Concentration Additive 1,Formula Additive 2,Concentration Additive 2,Formula Additive 3,Concentration Additive 3,Formula SAM 1,Concentration SAM 1,Formula SAM 2,Concentration SAM 2,Formula SAM 3,Concentration SAM 3,Spin Coating Speed SAM,Spin Coating Time SAM,Annealed Temperature SAM,Annealed Time SAM,Spin Coating Speed PVK 1,Spin Coating Time PVK 1,Spin Coating Speed PVK 2,Spin Coating Time PVK 2,Antisolvent Dropping Timing,Antisolvent Volume,Annealed Temperature PVK,Annealed Time PVK,Formula Passivator 1,Concentration Passivator 1,Formula Passivator 2,Concentration Passivator 2,Formula Passivator 3,Concentration Passivator 3,Formula Passivator 4,Concentration Passivator 4,Spin Coating Speed Passivator,Spin Coating Time Passivator,Passivator Dropping Timing,Passivator Volume,Annealed Temperature Passivator,Annealed Time Passivator,PCE,FF,Voc,Jsc,Product,Channel,From,upload_time
28140,20250113,57,Cs0.05MA0.16FA0.79PbI2.9Br0.1,1.73,MACl,7.0,PEAI,0.8,,,Me-4PACz,0.132,py3,0.198,,,,,,,1000,10,5000,35,6,200,105,30,,,,,,,,,,,,,,,17.9347,71.6785,1.02118,24.502,7035,CH4,v1,
28141,20250113,57,Cs0.1FA0.9PbI2.8Br0.2,1.5,MACl,3.5,PACl,12.0,,,Me-2PACz,0.132,DMACPA,0.198,,,,,,,1000,7,4700,27,10,160,110,30,,,,,,,,,,,,,,,18.8015,67.5651,1.11187,25.0273,7036,CH1,v1,
28142,20250113,57,Cs0.1FA0.9PbI2.8Br0.2,1.5,MACl,3.5,PACl,12.0,,,Me-2PACz,0.132,DMACPA,0.198,,,,,,,1000,7,4700,27,10,160,110,30,,,,,,,,,,,,,,,2.40117,16.874,0.555696,25.6074,7036,CH2,v1,
28143,20250113,57,Cs0.1FA0.9PbI2.8Br0.2,1.5,MACl,3.5,PACl,12.0,,,Me-2PACz,0.132,DMACPA,0.198,,,,,,,1000,7,4700,27,10,160,110,30,,,,,,,,,,,,,,,66.2798,-28.4042,0.937024,-249.028,7036,CH3,v1,
28144,20250113,57,Cs0.1FA0.9PbI2.8Br0.2,1.5,MACl,3.5,PACl,12.0,,,Me-2PACz,0.132,DMACPA,0.198,,,,,,,1000,7,4700,27,10,160,110,30,,,,,,,,,,,,,,,20.3745,73.946,1.10594,24.9137,7036,CH4,v1,
28145,20250113,57,Cs0.05MA0.1FA0.85PbI3.0,1.73,MACl,14.6,PEAI,0.517,,,Me-4PACz,0.22,DMACPA,0.11,,,,,,,1000,10,5000,35,10,160,115,19,,,,,,,,,,,,,,,1.47704,25.9633,0.231175,24.6089,7037,CH1,v1,
28146,20250113,57,Cs0.05MA0.1FA0.85PbI3.0,1.73,MACl,14.6,PEAI,0.517,,,Me-4PACz,0.22,DMACPA,0.11,,,,,,,1000,10,5000,35,10,160,115,19,,,,,,,,,,,,,,,1.44542,24.0183,0.248805,24.1876,7037,CH2,v1,
28147,20250113,57,Cs0.05MA0.1FA0.85PbI3.0,1.73,MACl,14.6,PEAI,0.517,,,Me-4PACz,0.22,DMACPA,0.11,,,,,,,1000,10,5000,35,10,160,115,19,,,,,,,,,,,,,,,0.367594,24.3804,0.066042,22.8302,7037,CH3,v1,
28148,20250113,57,Cs0.05MA0.1FA0.85PbI3.0,1.73,MACl,14.6,PEAI,0.517,,,Me-4PACz,0.22,DMACPA,0.11,,,,,,,1000,10,5000,35,10,160,115,19,,,,,,,,,,,,,,,0.219812,25.2989,0.040489,21.4592,7037,CH4,v1,
28149,20250113,57,Cs0.05MA0.1FA0.85PbI3.0,1.73,MACl,14.6,PEAI,0.517,,,Me-4PACz,0.198,DMACPA,0.132,,,,,,,1000,10,4700,30,8,200,115,30,,,,,,,,,,,,,,,18.4479,75.1864,0.987379,24.8499,7038,CH1,v1,
28150,20250113,57,Cs0.05MA0.1FA0.85PbI3.0,1.73,MACl,14.6,PEAI,0.517,,,Me-4PACz,0.198,DMACPA,0.132,,,,,,,1000,10,4700,30,8,200,115,30,,,,,,,,,,,,,,,0.434422,25.1459,0.076263,22.6534,7038,CH2,v1,
28151,20250113,57,Cs0.05MA0.1FA0.85PbI3.0,1.73,MACl,14.6,PEAI,0.517,,,Me-4PACz,0.198,DMACPA,0.132,,,,,,,1000,10,4700,30,8,200,115,30,,,,,,,,,,,,,,,18.9477,85.4446,0.898722,24.6744,7038,CH3,v1,
28152,20250113,57,Cs0.05MA0.1FA0.85PbI3.0,1.73,MACl,14.6,PEAI,0.517,,,Me-4PACz,0.198,DMACPA,0.132,,,,,,,1000,10,4700,30,8,200,115,30,,,,,,,,,,,,,,,17.9072,72.7466,1.02768,23.9529,7038,CH4,v1,
28153,20250113,57,Cs0.05MA0.16FA0.79PbI2.9Br0.1,1.73,PMACl,0.72,PSP,2.3,,,Me-4PACz,0.198,py3,0.132,,,,,,,1000,10,5000,30,6,160,110,25,,,,,,,,,,,,,,,19.3707,74.3516,1.01609,25.6401,7039,CH1,v1,
28154,20250113,57,Cs0.05MA0.16FA0.79PbI2.9Br0.1,1.73,PMACl,0.72,PSP,2.3,,,Me-4PACz,0.198,py3,0.132,,,,,,,1000,10,5000,30,6,160,110,25,,,,,,,,,,,,,,,18.9328,73.2716,0.987079,26.1774,7039,CH2,v1,
28155,20250113,57,Cs0.05MA0.16FA0.79PbI2.9Br0.1,1.73,PMACl,0.72,PSP,2.3,,,Me-4PACz,0.198,py3,0.132,,,,,,,1000,10,5000,30,6,160,110,25,,,,,,,,,,,,,,,19.4851,80.6898,0.921258,26.2122,7039,CH3,v1,
28156,20250113,57,Cs0.05MA0.16FA0.79PbI2.9Br0.1,1.73,PMACl,0.72,PSP,2.3,,,Me-4PACz,0.198,py3,0.132,,,,,,,1000,10,5000,30,6,160,110,25,,,,,,,,,,,,,,,19.1722,75.0193,1.00317,25.4756,7039,CH4,v1,
28157,20250113,57,Cs0.1FA0.9PbI2.8Br0.2,1.5,MACl,3.5,PACl,12.0,,,MeO-4PADBC,0.11,py3,0.22,,,,,,,1000,10,4700,35,8,200,115,30,,,,,,,,,,,,,,,0.171624,24.8861,0.041935,16.4455,7040,CH1,v1,
28158,20250113,57,Cs0.1FA0.9PbI2.8Br0.2,1.5,MACl,3.5,PACl,12.0,,,MeO-4PADBC,0.11,py3,0.22,,,,,,,1000,10,4700,35,8,200,115,30,,,,,,,,,,,,,,,0.449159,25.9904,0.105681,16.3527,7040,CH2,v1,
28159,20250113,57,Cs0.1FA0.9PbI2.8Br0.2,1.5,MACl,3.5,PACl,12.0,,,MeO-4PADBC,0.11,py3,0.22,,,,,,,1000,10,4700,35,8,200,115,30,,,,,,,,,,,,,,,0.377025,25.1376,0.089748,16.7117,7040,CH3,v1,
28160,20250113,57,Cs0.1FA0.9PbI2.8Br0.2,1.5,MACl,3.5,PACl,12.0,,,MeO-4PADBC,0.11,py3,0.22,,,,,,,1000,10,4700,35,8,200,115,30,,,,,,,,,,,,,,,0.0724652,24.3392,0.022281,13.3623,7040,CH4,v1,
28161,20250217,58,Cs0.05MA0.1FA0.85PbI3.0,1.73,MACl,7.0,PEAI,0.517,,,Me-4PACz,0.248,DMACPA,0.083,,,,,,,1000,15,4800,30,10,160,110,25,,,,,,,,,,,,,,,17.5422,69.2157,1.13103,22.4081,7041,CH1,v1,
28162,20250217,58,Cs0.05MA0.1FA0.85PbI3.0,1.73,MACl,7.0,PEAI,0.517,,,Me-4PACz,0.248,DMACPA,0.083,,,,,,,1000,15,4800,30,10,160,110,25,,,,,,,,,,,,,,,78.9836,-103.729,0.211,-360.873,7041,CH2,v1,
28163,20250217,58,Cs0.05MA0.1FA0.85PbI3.0,1.73,MACl,7.0,PEAI,0.517,,,Me-4PACz,0.248,DMACPA,0.083,,,,,,,1000,15,4800,30,10,160,110,25,,,,,,,,,,,,,,,2.66e+40,1004.47,8.88e+33,298.186,7041,CH3,v1,
28164,20250217,58,Cs0.05MA0.1FA0.85PbI3.0,1.73,MACl,7.0,PEAI,0.517,,,Me-4PACz,0.248,DMACPA,0.083,,,,,,,1000,15,4800,30,10,160,110,25,,,,,,,,,,,,,,,16.9064,134.538,0.582498,21.5732,7041,CH4,v1,
28165,20250217,58,Cs0.05MA0.1FA0.85PbI3.0,1.73,MACl,7.0,PEAI,0.517,,,Me-4PACz,0.248,DMACPA,0.083,,,,,,,1000,10,4800,30,10,160,110,26,,,,,,,,,,,,,,,0.0765175,23.5736,0.018745,17.3157,7042,CH1,v1,
28166,20250217,58,Cs0.05MA0.1FA0.85PbI3.0,1.73,MACl,7.0,PEAI,0.517,,,Me-4PACz,0.248,DMACPA,0.083,,,,,,,1000,10,4800,30,10,160,110,26,,,,,,,,,,,,,,,13.1004,70.835,0.932904,19.8243,7042,CH2,v1,
28167,20250217,58,Cs0.05MA0.1FA0.85PbI3.0,1.73,MACl,7.0,PEAI,0.517,,,Me-4PACz,0.248,DMACPA,0.083,,,,,,,1000,10,4800,30,10,160,110,26,,,,,,,,,,,,,,,432.036,-981.688,0.13137,-335.003,7042,CH3,v1,
28168,20250217,58,Cs0.05MA0.1FA0.85PbI3.0,1.73,MACl,7.0,PEAI,0.517,,,Me-4PACz,0.248,DMACPA,0.083,,,,,,,1000,10,4800,30,10,160,110,26,,,,,,,,,,,,,,,0.0778762,23.5915,0.018808,17.5512,7042,CH4,v1,
28169,20250217,58,Cs0.05MA0.1FA0.85PbI3.0,1.73,MACl,7.0,PEAI,0.517,,,Me-4PACz,0.248,DMACPA,0.083,,,,,,,1000,12,4900,35,10,160,110,25,,,,,,,,,,,,,,,0.515271,24.7652,0.101254,20.5485,7043,CH1,v1,
28170,20250217,58,Cs0.05MA0.1FA0.85PbI3.0,1.73,MACl,7.0,PEAI,0.517,,,Me-4PACz,0.248,DMACPA,0.083,,,,,,,1000,12,4900,35,10,160,110,25,,,,,,,,,,,,,,,12.3716,110.565,0.607852,18.4082,7043,CH2,v1,
28171,20250217,58,Cs0.05MA0.1FA0.85PbI3.0,1.73,MACl,7.0,PEAI,0.517,,,Me-4PACz,0.248,DMACPA,0.083,,,,,,,1000,12,4900,35,10,160,110,25,,,,,,,,,,,,,,,85.6689,-82.0088,0.252995,-412.906,7043,CH3,v1,
28172,20250217,58,Cs0.05MA0.1FA0.85PbI3.0,1.73,MACl,7.0,PEAI,0.517,,,Me-4PACz,0.248,DMACPA,0.083,,,,,,,1000,12,4900,35,10,160,110,25,,,,,,,,,,,,,,,13.6383,57.8214,1.12354,20.9933,7043,CH4,v1,
28173,20250217,58,Cs0.05MA0.1FA0.85PbI3.0,1.73,MACl,14.6,PEAI,0.517,,,Me-4PACz,0.165,DMACPA,0.165,,,,,,,1000,12,5000,35,8,160,110,20,,,,,,,,,,,,,,,19.9158,74.147,1.13611,23.6421,7044,CH1,v1,
28174,20250217,58,Cs0.05MA0.1FA0.85PbI3.0,1.73,MACl,14.6,PEAI,0.517,,,Me-4PACz,0.165,DMACPA,0.165,,,,,,,1000,12,5000,35,8,160,110,20,,,,,,,,,,,,,,,20.1013,72.8277,1.13947,24.2227,7044,CH2,v1,
28175,20250217,58,Cs0.05MA0.1FA0.85PbI3.0,1.73,MACl,14.6,PEAI,0.517,,,Me-4PACz,0.165,DMACPA,0.165,,,,,,,1000,12,5000,35,8,160,110,20,,,,,,,,,,,,,,,2.49e+40,-1.3e+41,0.181076,-105.768,7044,CH3,v1,
28176,20250217,58,Cs0.05MA0.1FA0.85PbI3.0,1.73,MACl,14.6,PEAI,0.517,,,Me-4PACz,0.165,DMACPA,0.165,,,,,,,1000,12,5000,35,8,160,110,20,,,,,,,,,,,,,,,20.7343,73.6438,1.14419,24.6067,7044,CH4,v1,
28177,20250217,58,Cs0.05MA0.1FA0.85PbI3.0,1.73,MACl,14.6,PEAI,0.517,,,Me-4PACz,0.22,DMACPA,0.11,,,,,,,1000,10,5000,35,8,160,110,25,,,,,,,,,,,,,,,19.8404,74.4403,1.13338,23.5161,7045,CH1,v1,
28178,20250217,58,Cs0.05MA0.1FA0.85PbI3.0,1.73,MACl,14.6,PEAI,0.517,,,Me-4PACz,0.22,DMACPA,0.11,,,,,,,1000,10,5000,35,8,160,110,25,,,,,,,,,,,,,,,6.07878,74.6274,0.419333,19.4249,7045,CH2,v1,
28179,20250217,58,Cs0.05MA0.1FA0.85PbI3.0,1.73,MACl,14.6,PEAI,0.517,,,Me-4PACz,0.22,DMACPA,0.11,,,,,,,1000,10,5000,35,8,160,110,25,,,,,,,,,,,,,,,77.0252,223.513,-9.6e-05,-360.265,7045,CH3,v1,
28180,20250217,58,Cs0.05MA0.1FA0.85PbI3.0,1.73,MACl,14.6,PEAI,0.517,,,Me-4PACz,0.22,DMACPA,0.11,,,,,,,1000,10,5000,35,8,160,110,25,,,,,,,,,,,,,,,19.992,73.6693,1.14302,23.742,7045,CH4,v1,
28181,20250217,58,Cs0.05MA0.1FA0.85PbI3.0,1.73,MACl,14.6,PEAI,0.517,,,Me-4PACz,0.22,DMACPA,0.11,,,,,,,2000,10,4900,30,10,160,110,25,,,,,,,,,,,,,,,19.0255,73.2224,1.14092,22.7739,7046,CH1,v1,
28182,20250217,58,Cs0.05MA0.1FA0.85PbI3.0,1.73,MACl,14.6,PEAI,0.517,,,Me-4PACz,0.22,DMACPA,0.11,,,,,,,2000,10,4900,30,10,160,110,25,,,,,,,,,,,,,,,19.5688,73.0178,1.14279,23.4513,7046,CH2,v1,
28183,20250217,58,Cs0.05MA0.1FA0.85PbI3.0,1.73,MACl,14.6,PEAI,0.517,,,Me-4PACz,0.22,DMACPA,0.11,,,,,,,2000,10,4900,30,10,160,110,25,,,,,,,,,,,,,,,1229.1,4438760.0,0.002201,12.5819,7046,CH3,v1,
28184,20250217,58,Cs0.05MA0.1FA0.85PbI3.0,1.73,MACl,14.6,PEAI,0.517,,,Me-4PACz,0.22,DMACPA,0.11,,,,,,,2000,10,4900,30,10,160,110,25,,,,,,,,,,,,,,,18.3762,66.8991,1.14584,23.9725,7046,CH4,v1,
28185,20250217,58,Cs0.05MA0.1FA0.85PbI3.0,1.73,MACl,14.6,PEAI,0.517,,,Me-4PACz,0.22,DMACPA,0.11,,,,,,,1100,10,4900,35,10,180,110,25,,,,,,,,,,,,,,,0.411887,24.4272,0.072337,23.3101,7047,CH1,v1,
28186,20250217,58,Cs0.05MA0.1FA0.85PbI3.0,1.73,MACl,14.6,PEAI,0.517,,,Me-4PACz,0.22,DMACPA,0.11,,,,,,,1100,10,4900,35,10,180,110,25,,,,,,,,,,,,,,,1.15802,25.0959,0.188727,24.45,7047,CH2,v1,
28187,20250217,58,Cs0.05MA0.1FA0.85PbI3.0,1.73,MACl,14.6,PEAI,0.517,,,Me-4PACz,0.22,DMACPA,0.11,,,,,,,1100,10,4900,35,10,180,110,25,,,,,,,,,,,,,,,1.36e+40,-2.19e+40,0.290517,-213.935,7047,CH3,v1,
28188,20250217,58,Cs0.05MA0.1FA0.85PbI3.0,1.73,MACl,14.6,PEAI,0.517,,,Me-4PACz,0.22,DMACPA,0.11,,,,,,,1100,10,4900,35,10,180,110,25,,,,,,,,,,,,,,,0.209845,24.8424,0.038996,21.6611,7047,CH4,v1,
28189,20250217,58,Cs0.05MA0.1FA0.85PbI3.0,1.73,MACl,14.6,PEAI,0.517,,,Me-4PACz,0.22,DMACPA,0.11,,,,,,,1000,10,4500,30,10,160,110,25,,,,,,,,,,,,,,,18.1913,71.599,1.13221,22.4403,7048,CH1,v1,
28190,20250217,58,Cs0.05MA0.1FA0.85PbI3.0,1.73,MACl,14.6,PEAI,0.517,,,Me-4PACz,0.22,DMACPA,0.11,,,,,,,1000,10,4500,30,10,160,110,25,,,,,,,,,,,,,,,2.14e+40,-2.77e+42,0.021462,-36.0257,7048,CH2,v1,
28191,20250217,58,Cs0.05MA0.1FA0.85PbI3.0,1.73,MACl,14.6,PEAI,0.517,,,Me-4PACz,0.22,DMACPA,0.11,,,,,,,1000,10,4500,30,10,160,110,25,,,,,,,,,,,,,,,76.4422,-104.943,0.194687,-374.149,7048,CH3,v1,
28192,20250217,58,Cs0.05MA0.1FA0.85PbI3.0,1.73,MACl,7.0,PEAI,0.517,,,Me-4PACz,0.248,DMACPA,0.083,,,,,,,1000,12,4800,30,10,160,110,15,,,,,,,,,,,,,,,1.4678,32.1316,0.208153,21.9458,7048,CH4,v1,
28193,20250217,58,Cs0.05MA0.1FA0.85PbI3.0,1.73,MACl,14.6,PEAI,0.517,,,Me-4PACz,0.132,DMACPA,0.198,,,,,,,1000,10,4800,30,10,160,115,25,,,,,,,,,,,,,,,20.2578,75.3837,1.12046,23.984,7049,CH1,v1,
28194,20250217,58,Cs0.05MA0.1FA0.85PbI3.0,1.73,MACl,14.6,PEAI,0.517,,,Me-4PACz,0.132,DMACPA,0.198,,,,,,,1000,10,4800,30,10,160,115,25,,,,,,,,,,,,,,,12.5629,64.8259,0.822198,23.5703,7049,CH2,v1,
28195,20250217,58,Cs0.05MA0.1FA0.85PbI3.0,1.73,MACl,14.6,PEAI,0.517,,,Me-4PACz,0.132,DMACPA,0.198,,,,,,,1000,10,4800,30,10,160,115,25,,,,,,,,,,,,,,,2.75e+40,2.54e+40,0.38302,283.104,7049,CH3,v1,
28196,20250217,58,Cs0.05MA0.1FA0.85PbI3.0,1.73,MACl,14.6,PEAI,0.517,,,Me-4PACz,0.132,DMACPA,0.198,,,,,,,1000,10,4800,30,10,160,115,25,,,,,,,,,,,,,,,0.0759598,57.0005,0.011991,11.1137,7049,CH4,v1,
28197,20250217,58,Cs0.05MA0.1FA0.85PbI3.0,1.73,MACl,14.6,PEAI,0.517,,,Me-4PACz,0.132,DMACPA,0.198,,,,,,,1200,10,4800,30,10,160,115,30,,,,,,,,,,,,,,,19.9426,74.9439,1.11525,23.8601,7050,CH1,v1,
28198,20250217,58,Cs0.05MA0.1FA0.85PbI3.0,1.73,MACl,14.6,PEAI,0.517,,,Me-4PACz,0.132,DMACPA,0.198,,,,,,,1200,10,4800,30,10,160,115,30,,,,,,,,,,,,,,,3.43e+40,-1588.9,3.59e+34,-60.2056,7050,CH2,v1,
28199,20250217,58,Cs0.05MA0.1FA0.85PbI3.0,1.73,MACl,14.6,PEAI,0.517,,,Me-4PACz,0.132,DMACPA,0.198,,,,,,,1200,10,4800,30,10,160,115,30,,,,,,,,,,,,,,,4.60933,-27.5919,0.080278,-208.094,7050,CH3,v1,
28200,20250217,58,Cs0.05MA0.1FA0.85PbI3.0,1.73,MACl,14.6,PEAI,0.517,,,Me-4PACz,0.132,DMACPA,0.198,,,,,,,1200,10,4800,30,10,160,115,30,,,,,,,,,,,,,,,10.0816,39.3734,1.05169,24.3466,7050,CH4,v1,
28201,20250217,58,Cs0.05MA0.1FA0.85PbI3.0,1.73,MACl,14.6,PEAI,0.517,,,Me-4PACz,0.132,DMACPA,0.198,,,,,,,1000,10,4800,30,10,160,115,20,,,,,,,,,,,,,,,20.3427,75.5719,1.12715,23.8817,7051,CH1,v1,
28202,20250217,58,Cs0.05MA0.1FA0.85PbI3.0,1.73,MACl,14.6,PEAI,0.517,,,Me-4PACz,0.132,DMACPA,0.198,,,,,,,1000,10,4800,30,10,160,115,20,,,,,,,,,,,,,,,20.6404,75.2416,1.13337,24.2041,7051,CH2,v1,
28203,20250217,58,Cs0.05MA0.1FA0.85PbI3.0,1.73,MACl,14.6,PEAI,0.517,,,Me-4PACz,0.132,DMACPA,0.198,,,,,,,1000,10,4800,30,10,160,115,20,,,,,,,,,,,,,,,20.8056,75.2839,1.14144,24.2116,7051,CH3,v1,
28204,20250217,58,Cs0.05MA0.1FA0.85PbI3.0,1.73,MACl,14.6,PEAI,0.517,,,Me-4PACz,0.132,DMACPA,0.198,,,,,,,1000,10,4800,30,10,160,115,20,,,,,,,,,,,,,,,20.9857,76.449,1.14259,24.0248,7051,CH4,v1,
28205,20250217,58,Cs0.05MA0.1FA0.85PbI3.0,1.73,MACl,14.6,PEAI,0.517,,,Me-4PACz,0.132,DMACPA,0.198,,,,,,,1000,10,4800,30,10,160,110,30,,,,,,,,,,,,,,,20.109,75.3829,1.11687,23.8846,7052,CH1,v1,
28206,20250217,58,Cs0.05MA0.1FA0.85PbI3.0,1.73,MACl,14.6,PEAI,0.517,,,Me-4PACz,0.132,DMACPA,0.198,,,,,,,1000,10,4800,30,10,160,110,30,,,,,,,,,,,,,,,10.1927,169.838,0.308489,19.4542,7052,CH2,v1,
28207,20250217,58,Cs0.05MA0.1FA0.85PbI3.0,1.73,MACl,14.6,PEAI,0.517,,,Me-4PACz,0.132,DMACPA,0.198,,,,,,,1000,10,4800,30,10,160,110,30,,,,,,,,,,,,,,,1.88e+39,1.76e+41,0.035838,29.7584,7052,CH3,v1,
28208,20250217,58,Cs0.05MA0.1FA0.85PbI3.0,1.73,MACl,14.6,PEAI,0.517,,,Me-4PACz,0.132,DMACPA,0.198,,,,,,,1000,10,4800,30,10,160,110,30,,,,,,,,,,,,,,,20.4283,75.3371,1.13043,23.9872,7052,CH4,v1,
28209,20250217,58,Cs0.05MA0.1FA0.85PbI3.0,1.73,MACl,14.6,PEAI,0.517,,,Me-4PACz,0.248,DMACPA,0.083,,,,,,,1300,10,4800,30,12,190,105,25,,,,,,,,,,,,,,,6e-10,24.245,0.000351,6.85e-06,7053,CH1,v1,
28210,20250217,58,Cs0.05MA0.1FA0.85PbI3.0,1.73,MACl,14.6,PEAI,0.517,,,Me-4PACz,0.248,DMACPA,0.083,,,,,,,1300,10,4800,30,12,190,105,25,,,,,,,,,,,,,,,0.0,0.0,0.0,-3.82e-06,7053,CH2,v1,
28211,20250217,58,Cs0.05MA0.1FA0.85PbI3.0,1.73,MACl,14.6,PEAI,0.517,,,Me-4PACz,0.248,DMACPA,0.083,,,,,,,1300,10,4800,30,12,190,105,25,,,,,,,,,,,,,,,0.0010069,-3858.15,-8e-05,0.000324537,7053,CH3,v1,
28212,20250217,58,Cs0.05MA0.1FA0.85PbI3.0,1.73,MACl,14.6,PEAI,0.517,,,Me-4PACz,0.248,DMACPA,0.083,,,,,,,1300,10,4800,30,12,190,105,25,,,,,,,,,,,,,,,0.0,0.0,-1e-06,-3.24e-05,7053,CH4,v1,
28213,20250217,58,Cs0.05MA0.1FA0.85PbI3.0,1.73,MACl,14.6,PEAI,0.517,,,Me-4PACz,0.248,DMACPA,0.083,,,,,,,1000,15,4800,35,10,160,110,25,,,,,,,,,,,,,,,20.6053,74.6067,1.12703,24.5056,7054,CH1,v1,
28214,20250217,58,Cs0.05MA0.1FA0.85PbI3.0,1.73,MACl,14.6,PEAI,0.517,,,Me-4PACz,0.248,DMACPA,0.083,,,,,,,1000,15,4800,35,10,160,110,25,,,,,,,,,,,,,,,21.3688,836.059,0.111784,22.8646,7054,CH2,v1,
28215,20250217,58,Cs0.05MA0.1FA0.85PbI3.0,1.73,MACl,14.6,PEAI,0.517,,,Me-4PACz,0.248,DMACPA,0.083,,,,,,,1000,15,4800,35,10,160,110,25,,,,,,,,,,,,,,,31.813,0.0,7.31e+33,-206.783,7054,CH3,v1,
28216,20250217,58,Cs0.05MA0.1FA0.85PbI3.0,1.73,MACl,14.6,PEAI,0.517,,,Me-4PACz,0.248,DMACPA,0.083,,,,,,,1000,15,4800,35,10,160,110,25,,,,,,,,,,,,,,,21.04,75.3138,1.1367,24.5767,7054,CH4,v1,
28217,20250217,58,Cs0.05MA0.1FA0.85PbI3.0,1.73,MACl,14.6,PEAI,0.517,,,Me-4PACz,0.248,DMACPA,0.083,,,,,,,1000,12,4800,35,10,160,110,25,,,,,,,,,,,,,,,1.39054,24.8013,0.234251,23.9346,7055,CH1,v1,
28218,20250217,58,Cs0.05MA0.1FA0.85PbI3.0,1.73,MACl,14.6,PEAI,0.517,,,Me-4PACz,0.248,DMACPA,0.083,,,,,,,1000,12,4800,35,10,160,110,25,,,,,,,,,,,,,,,17.9257,167.305,0.511989,20.9271,7055,CH2,v1,
28219,20250217,58,Cs0.05MA0.1FA0.85PbI3.0,1.73,MACl,14.6,PEAI,0.517,,,Me-4PACz,0.248,DMACPA,0.083,,,,,,,1000,12,4800,35,10,160,110,25,,,,,,,,,,,,,,,67.7225,0.0,2.57e+34,10.9446,7055,CH3,v1,
28220,20250217,58,Cs0.05MA0.1FA0.85PbI3.0,1.73,MACl,14.6,PEAI,0.517,,,Me-4PACz,0.248,DMACPA,0.083,,,,,,,1000,12,4800,35,10,160,110,25,,,,,,,,,,,,,,,21.3777,75.594,1.15234,24.5411,7055,CH4,v1,
28221,20250217,58,Cs0.05MA0.1FA0.85PbI3.0,1.73,MACl,14.6,PEAI,0.517,,,Me-4PACz,0.248,DMACPA,0.083,,,,,,,1000,12,4800,35,12,160,110,25,,,,,,,,,,,,,,,11.4808,44.1254,1.08501,23.9801,7056,CH1,v1,
28222,20250217,58,Cs0.05MA0.1FA0.85PbI3.0,1.73,MACl,14.6,PEAI,0.517,,,Me-4PACz,0.248,DMACPA,0.083,,,,,,,1000,12,4800,35,12,160,110,25,,,,,,,,,,,,,,,20.5702,74.6717,1.13514,24.268,7056,CH2,v1,
28223,20250217,58,Cs0.05MA0.1FA0.85PbI3.0,1.73,MACl,14.6,PEAI,0.517,,,Me-4PACz,0.248,DMACPA,0.083,,,,,,,1000,12,4800,35,12,160,110,25,,,,,,,,,,,,,,,22.2134,85.4589,1.06519,24.4023,7056,CH3,v1,
28224,20250217,58,Cs0.05MA0.1FA0.85PbI3.0,1.73,MACl,14.6,PEAI,0.517,,,Me-4PACz,0.248,DMACPA,0.083,,,,,,,1000,12,4800,35,12,160,110,25,,,,,,,,,,,,,,,21.1874,83.5167,1.14712,22.1155,7056,CH4,v1,
28225,20250217,58,Cs0.05MA0.1FA0.85PbI3.0,1.73,MACl,14.6,PEAI,0.517,,,Me-4PACz,0.198,DMACPA,0.132,,,,,,,1000,10,4900,35,6,180,110,25,,,,,,,,,,,,,,,21.0168,76.6883,1.13447,24.157,7057,CH1,v1,
28226,20250217,58,Cs0.05MA0.1FA0.85PbI3.0,1.73,MACl,14.6,PEAI,0.517,,,Me-4PACz,0.198,DMACPA,0.132,,,,,,,1000,10,4900,35,6,180,110,25,,,,,,,,,,,,,,,21.4365,76.5949,1.13745,24.6049,7057,CH2,v1,
28227,20250217,58,Cs0.05MA0.1FA0.85PbI3.0,1.73,MACl,14.6,PEAI,0.517,,,Me-4PACz,0.198,DMACPA,0.132,,,,,,,1000,10,4900,35,6,180,110,25,,,,,,,,,,,,,,,40.8221,351.672,-5.7e-05,-203.124,7057,CH3,v1,
28228,20250217,58,Cs0.05MA0.1FA0.85PbI3.0,1.73,MACl,14.6,PEAI,0.517,,,Me-4PACz,0.198,DMACPA,0.132,,,,,,,1000,10,4900,35,6,180,110,25,,,,,,,,,,,,,,,21.7557,111.658,0.806226,24.1672,7057,CH4,v1,
28229,20250217,58,Cs0.05MA0.1FA0.85PbI3.0,1.73,MACl,14.6,PEAI,0.517,,,Me-4PACz,0.198,DMACPA,0.132,,,,,,,1000,10,4800,35,8,170,110,25,,,,,,,,,,,,,,,20.7041,75.7312,1.14265,23.9258,7058,CH1,v1,
28230,20250217,58,Cs0.05MA0.1FA0.85PbI3.0,1.73,MACl,14.6,PEAI,0.517,,,Me-4PACz,0.198,DMACPA,0.132,,,,,,,1000,10,4800,35,8,170,110,25,,,,,,,,,,,,,,,21.9226,94.3836,0.99359,23.377,7058,CH2,v1,
28231,20250217,58,Cs0.05MA0.1FA0.85PbI3.0,1.73,MACl,14.6,PEAI,0.517,,,Me-4PACz,0.198,DMACPA,0.132,,,,,,,1000,10,4800,35,8,170,110,25,,,,,,,,,,,,,,,21.5494,-1809.96,-4.9e-05,24.3535,7058,CH3,v1,
28232,20250217,58,Cs0.05MA0.1FA0.85PbI3.0,1.73,MACl,14.6,PEAI,0.517,,,Me-4PACz,0.198,DMACPA,0.132,,,,,,,1000,10,4800,35,8,170,110,25,,,,,,,,,,,,,,,21.2581,76.5593,1.14638,24.2213,7058,CH4,v1,
28233,20250217,58,Cs0.05MA0.1FA0.85PbI3.0,1.73,MACl,14.6,PEAI,0.517,,,Me-4PACz,0.248,DMACPA,0.083,,,,,,,1000,12,5000,35,8,160,110,20,,,,,,,,,,,,,,,20.0123,74.379,1.11527,24.125,7059,CH1,v1,
28234,20250217,58,Cs0.05MA0.1FA0.85PbI3.0,1.73,MACl,14.6,PEAI,0.517,,,Me-4PACz,0.248,DMACPA,0.083,,,,,,,1000,12,5000,35,8,160,110,20,,,,,,,,,,,,,,,22.2813,218.555,0.420186,24.2627,7059,CH2,v1,
28235,20250217,58,Cs0.05MA0.1FA0.85PbI3.0,1.73,MACl,14.6,PEAI,0.517,,,Me-4PACz,0.248,DMACPA,0.083,,,,,,,1000,12,5000,35,8,160,110,20,,,,,,,,,,,,,,,19.5044,104.372,0.770814,24.2437,7059,CH3,v1,
28236,20250217,58,Cs0.05MA0.1FA0.85PbI3.0,1.73,MACl,14.6,PEAI,0.517,,,Me-4PACz,0.248,DMACPA,0.083,,,,,,,1000,12,5000,35,8,160,110,20,,,,,,,,,,,,,,,20.4009,75.2707,1.13088,23.9667,7059,CH4,v1,
28237,20250217,58,Cs0.05MA0.1FA0.85PbI3.0,1.73,MACl,14.6,PEAI,0.517,,,Me-4PACz,0.248,DMACPA,0.083,,,,,,,1000,10,5000,35,8,160,110,25,,,,,,,,,,,,,,,20.7428,76.4476,1.11271,24.3848,7060,CH1,v1,
28238,20250217,58,Cs0.05MA0.1FA0.85PbI3.0,1.73,MACl,14.6,PEAI,0.517,,,Me-4PACz,0.248,DMACPA,0.083,,,,,,,1000,10,5000,35,8,160,110,25,,,,,,,,,,,,,,,21.1319,76.1753,1.11301,24.9246,7060,CH2,v1,
28239,20250217,58,Cs0.05MA0.1FA0.85PbI3.0,1.73,MACl,14.6,PEAI,0.517,,,Me-4PACz,0.248,DMACPA,0.083,,,,,,,1000,10,5000,35,8,160,110,25,,,,,,,,,,,,,,,69.4608,0.0,5.04e+33,-376.003,7060,CH3,v1,
28240,20250217,58,Cs0.05MA0.1FA0.85PbI3.0,1.73,MACl,14.6,PEAI,0.517,,,Me-4PACz,0.248,DMACPA,0.083,,,,,,,1000,10,5000,35,8,160,110,25,,,,,,,,,,,,,,,2.67e+39,-1.04e+41,-7.7e-05,33.3468,7060,CH4,v1,
28241,20250217,58,Cs0.05MA0.1FA0.85PbI3.0,1.73,MACl,14.6,PEAI,0.517,,,Me-4PACz,0.198,DMACPA,0.132,,,,,,,1000,10,5000,40,8,180,110,25,,,,,,,,,,,,,,,20.4593,75.8521,1.11691,24.1494,7061,CH1,v1,
28242,20250217,58,Cs0.05MA0.1FA0.85PbI3.0,1.73,MACl,14.6,PEAI,0.517,,,Me-4PACz,0.198,DMACPA,0.132,,,,,,,1000,10,5000,40,8,180,110,25,,,,,,,,,,,,,,,6.7368,26.8492,1.03752,24.184,7061,CH2,v1,
28243,20250217,58,Cs0.05MA0.1FA0.85PbI3.0,1.73,MACl,14.6,PEAI,0.517,,,Me-4PACz,0.198,DMACPA,0.132,,,,,,,1000,10,5000,40,8,180,110,25,,,,,,,,,,,,,,,168.622,-331.673,0.104279,-487.536,7061,CH3,v1,
28244,20250217,58,Cs0.05MA0.1FA0.85PbI3.0,1.73,MACl,14.6,PEAI,0.517,,,Me-4PACz,0.198,DMACPA,0.132,,,,,,,1000,10,5000,40,8,180,110,25,,,,,,,,,,,,,,,21.1178,86.286,1.00645,24.3172,7061,CH4,v1,
28245,20250217,58,Cs0.05MA0.1FA0.85PbI3.0,1.73,MACl,14.6,PEAI,0.517,,,Me-4PACz,0.198,DMACPA,0.132,,,,,,,1400,10,5000,35,10,190,110,25,,,,,,,,,,,,,,,10.596,41.6116,1.04613,24.3412,7062,CH1,v1,
28246,20250217,58,Cs0.05MA0.1FA0.85PbI3.0,1.73,MACl,14.6,PEAI,0.517,,,Me-4PACz,0.198,DMACPA,0.132,,,,,,,1400,10,5000,35,10,190,110,25,,,,,,,,,,,,,,,17.362,1498.33,0.051061,22.6936,7062,CH2,v1,
28247,20250217,58,Cs0.05MA0.1FA0.85PbI3.0,1.73,MACl,14.6,PEAI,0.517,,,Me-4PACz,0.198,DMACPA,0.132,,,,,,,1400,10,5000,35,10,190,110,25,,,,,,,,,,,,,,,1.03254,673.407,-6e-05,-2.55347,7062,CH3,v1,
28248,20250217,58,Cs0.05MA0.1FA0.85PbI3.0,1.73,MACl,14.6,PEAI,0.517,,,Me-4PACz,0.198,DMACPA,0.132,,,,,,,1400,10,5000,35,10,190,110,25,,,,,,,,,,,,,,,8.25466,36.3871,0.942389,24.0725,7062,CH4,v1,
28249,20250217,58,Cs0.05MA0.1FA0.85PbI3.0,1.73,MACl,14.6,PEAI,0.517,,,Me-4PACz,0.198,DMACPA,0.132,,,,,,,1000,10,4600,30,8,160,115,25,,,,,,,,,,,,,,,17.07,64.8688,1.10574,23.7982,7063,CH1,v1,
28250,20250217,58,Cs0.05MA0.1FA0.85PbI3.0,1.73,MACl,14.6,PEAI,0.517,,,Me-4PACz,0.198,DMACPA,0.132,,,,,,,1000,10,4600,30,8,160,115,25,,,,,,,,,,,,,,,20.577,75.523,1.12552,24.2075,7063,CH2,v1,
28251,20250217,58,Cs0.05MA0.1FA0.85PbI3.0,1.73,MACl,14.6,PEAI,0.517,,,Me-4PACz,0.198,DMACPA,0.132,,,,,,,1000,10,4600,30,8,160,115,25,,,,,,,,,,,,,,,1.1e+40,5.46e+40,0.211,95.0014,7063,CH3,v1,
28252,20250217,58,Cs0.05MA0.1FA0.85PbI3.0,1.73,MACl,14.6,PEAI,0.517,,,Me-4PACz,0.198,DMACPA,0.132,,,,,,,1000,10,4600,30,8,160,115,25,,,,,,,,,,,,,,,21.1435,76.9002,1.13663,24.1897,7063,CH4,v1,
28253,20250217,58,Cs0.05MA0.1FA0.85PbI3.0,1.73,MACl,14.6,PEAI,0.517,,,Me-4PACz,0.198,DMACPA,0.132,,,,,,,2000,10,4900,30,7,180,110,25,,,,,,,,,,,,,,,21.1249,76.6468,1.13363,24.3125,7064,CH1,v1,
28254,20250217,58,Cs0.05MA0.1FA0.85PbI3.0,1.73,MACl,14.6,PEAI,0.517,,,Me-4PACz,0.198,DMACPA,0.132,,,,,,,2000,10,4900,30,7,180,110,25,,,,,,,,,,,,,,,1.52e+39,1.85e+41,0.038253,21.4416,7064,CH2,v1,
28255,20250217,58,Cs0.05MA0.1FA0.85PbI3.0,1.73,MACl,14.6,PEAI,0.517,,,Me-4PACz,0.198,DMACPA,0.132,,,,,,,2000,10,4900,30,7,180,110,25,,,,,,,,,,,,,,,6.07e+39,522.543,6.23e+34,18.6301,7064,CH3,v1,
28256,20250217,58,Cs0.05MA0.1FA0.85PbI3.0,1.73,MACl,14.6,PEAI,0.517,,,Me-4PACz,0.198,DMACPA,0.132,,,,,,,2000,10,4900,30,7,180,110,25,,,,,,,,,,,,,,,20.4921,75.4752,1.1305,24.0167,7064,CH4,v1,
28257,20250217,58,Cs0.05MA0.1FA0.85PbI3.0,1.73,MACl,14.6,PEAI,0.517,,,Me-4PACz,0.198,DMACPA,0.132,,,,,,,1000,12,4900,35,8,170,110,25,,,,,,,,,,,,,,,7.79666,40.499,0.815133,23.6176,7065,CH1,v1,
28258,20250217,58,Cs0.05MA0.1FA0.85PbI3.0,1.73,MACl,14.6,PEAI,0.517,,,Me-4PACz,0.198,DMACPA,0.132,,,,,,,1000,12,4900,35,8,170,110,25,,,,,,,,,,,,,,,1.39e+40,5.38e+40,0.13524,191.704,7065,CH2,v1,
28259,20250217,58,Cs0.05MA0.1FA0.85PbI3.0,1.73,MACl,14.6,PEAI,0.517,,,Me-4PACz,0.198,DMACPA,0.132,,,,,,,1000,12,4900,35,8,170,110,25,,,,,,,,,,,,,,,1.82e+40,3.25e+40,0.27242,205.95,7065,CH3,v1,
28260,20250217,58,Cs0.05MA0.1FA0.85PbI3.0,1.73,MACl,14.6,PEAI,0.517,,,Me-4PACz,0.198,DMACPA,0.132,,,,,,,1000,12,4900,35,8,170,110,25,,,,,,,,,,,,,,,3.94207,28.9811,0.569656,23.8779,7065,CH4,v1,
28261,20250217,58,Cs0.05MA0.1FA0.85PbI3.0,1.73,MACl,14.6,PEAI,0.517,,,Me-4PACz,0.198,DMACPA,0.132,,,,,,,1100,12,4900,30,12,160,110,25,,,,,,,,,,,,,,,20.1815,73.8618,1.13231,24.1306,7066,CH1,v1,
28262,20250217,58,Cs0.05MA0.1FA0.85PbI3.0,1.73,MACl,14.6,PEAI,0.517,,,Me-4PACz,0.198,DMACPA,0.132,,,,,,,1100,12,4900,30,12,160,110,25,,,,,,,,,,,,,,,3.49e+40,1.03e+42,0.076322,44.5114,7066,CH2,v1,
28263,20250217,58,Cs0.05MA0.1FA0.85PbI3.0,1.73,MACl,14.6,PEAI,0.517,,,Me-4PACz,0.198,DMACPA,0.132,,,,,,,1100,12,4900,30,12,160,110,25,,,,,,,,,,,,,,,131.562,-342.392,0.165876,-231.646,7066,CH3,v1,
28264,20250217,58,Cs0.05MA0.1FA0.85PbI3.0,1.73,MACl,14.6,PEAI,0.517,,,Me-4PACz,0.198,DMACPA,0.132,,,,,,,1100,12,4900,30,12,160,110,25,,,,,,,,,,,,,,,10.3934,42.2792,1.03812,23.6802,7066,CH4,v1,
28265,20250217,58,Cs0.05MA0.1FA0.85PbI3.0,1.73,MACl,14.6,PEAI,0.517,,,Me-4PACz,0.198,DMACPA,0.132,,,,,,,1000,15,5000,35,12,180,110,30,,,,,,,,,,,,,,,4.31583,27.9513,0.634957,24.3174,7067,CH1,v1,
28266,20250217,58,Cs0.05MA0.1FA0.85PbI3.0,1.73,MACl,14.6,PEAI,0.517,,,Me-4PACz,0.198,DMACPA,0.132,,,,,,,1000,15,5000,35,12,180,110,30,,,,,,,,,,,,,,,19.3663,72.2468,1.1029,24.3048,7067,CH2,v1,
28267,20250217,58,Cs0.05MA0.1FA0.85PbI3.0,1.73,MACl,14.6,PEAI,0.517,,,Me-4PACz,0.198,DMACPA,0.132,,,,,,,1000,15,5000,35,12,180,110,30,,,,,,,,,,,,,,,9.41473,0.0,5.32e+34,27.0189,7067,CH3,v1,
28268,20250217,58,Cs0.05MA0.1FA0.85PbI3.0,1.73,MACl,14.6,PEAI,0.517,,,Me-4PACz,0.198,DMACPA,0.132,,,,,,,1000,15,5000,35,12,180,110,30,,,,,,,,,,,,,,,19.3289,67.8674,1.12153,25.3941,7067,CH4,v1,
28269,20250217,58,Cs0.05MA0.1FA0.85PbI3.0,1.73,MACl,14.6,PEAI,0.517,,,Me-4PACz,0.198,DMACPA,0.132,,,,,,,1000,10,4900,35,10,180,110,20,,,,,,,,,,,,,,,20.3854,76.2736,1.11961,23.8714,7068,CH1,v1,
28270,20250217,58,Cs0.05MA0.1FA0.85PbI3.0,1.73,MACl,14.6,PEAI,0.517,,,Me-4PACz,0.198,DMACPA,0.132,,,,,,,1000,10,4900,35,10,180,110,20,,,,,,,,,,,,,,,6.03719,-3733.69,-3.2e-05,5.07222,7068,CH2,v1,
28271,20250217,58,Cs0.05MA0.1FA0.85PbI3.0,1.73,MACl,14.6,PEAI,0.517,,,Me-4PACz,0.198,DMACPA,0.132,,,,,,,1000,10,4900,35,10,180,110,20,,,,,,,,,,,,,,,20.0359,0.0,7.25e+33,23.7364,7068,CH3,v1,
28272,20250217,58,Cs0.05MA0.1FA0.85PbI3.0,1.73,MACl,14.6,PEAI,0.517,,,Me-4PACz,0.198,DMACPA,0.132,,,,,,,1000,10,4900,35,10,180,110,20,,,,,,,,,,,,,,,20.2448,74.7958,1.13073,23.9374,7068,CH4,v1,
28273,20250217,58,Cs0.05MA0.1FA0.85PbI3.0,1.73,MACl,14.6,PEAI,0.8,,,Me-4PACz,0.165,DMACPA,0.165,,,,,,,1000,10,4800,30,8,160,110,20,,,,,,,,,,,,,,,21.6067,77.3913,1.1121,25.1046,7069,CH1,v1,
28274,20250217,58,Cs0.05MA0.1FA0.85PbI3.0,1.73,MACl,14.6,PEAI,0.8,,,Me-4PACz,0.165,DMACPA,0.165,,,,,,,1000,10,4800,30,8,160,110,20,,,,,,,,,,,,,,,79.4706,2058.87,-1e-05,-387.971,7069,CH2,v1,
28275,20250217,58,Cs0.05MA0.1FA0.85PbI3.0,1.73,MACl,14.6,PEAI,0.8,,,Me-4PACz,0.165,DMACPA,0.165,,,,,,,1000,10,4800,30,8,160,110,20,,,,,,,,,,,,,,,20.6982,73.1261,1.10275,25.6675,7069,CH3,v1,
28276,20250217,58,Cs0.05MA0.1FA0.85PbI3.0,1.73,MACl,14.6,PEAI,0.8,,,Me-4PACz,0.165,DMACPA,0.165,,,,,,,1000,10,4800,30,8,160,110,20,,,,,,,,,,,,,,,1.76373,24.9904,0.283052,24.9341,7069,CH4,v1,
28277,20250217,58,Cs0.05MA0.1FA0.85PbI3.0,1.73,MACl,14.6,PEAI,0.517,,,Me-4PACz,0.198,DMACPA,0.132,,,,,,,1000,10,5100,35,10,180,110,25,,,,,,,,,,,,,,,19.5448,70.2848,1.09385,25.4221,7070,CH1,v1,
28278,20250217,58,Cs0.05MA0.1FA0.85PbI3.0,1.73,MACl,14.6,PEAI,0.517,,,Me-4PACz,0.198,DMACPA,0.132,,,,,,,1000,10,5100,35,10,180,110,25,,,,,,,,,,,,,,,20.9725,66.2489,1.09682,28.8626,7070,CH2,v1,
28279,20250217,58,Cs0.05MA0.1FA0.85PbI3.0,1.73,MACl,14.6,PEAI,0.517,,,Me-4PACz,0.198,DMACPA,0.132,,,,,,,1000,10,5100,35,10,180,110,25,,,,,,,,,,,,,,,19.9348,59.5268,1.09535,30.5738,7070,CH3,v1,
28280,20250217,58,Cs0.05MA0.1FA0.85PbI3.0,1.73,MACl,14.6,PEAI,0.517,,,Me-4PACz,0.198,DMACPA,0.132,,,,,,,1000,10,5100,35,10,180,110,25,,,,,,,,,,,,,,,10.181,36.4011,1.04542,26.7536,7070,CH4,v1,
28281,20250217,58,Cs0.05MA0.1FA0.85PbI3.0,1.73,MACl,14.6,PEAI,0.517,,,Me-4PACz,0.198,DMACPA,0.132,,,,,,,1000,10,5000,30,10,160,110,25,,,,,,,,,,,,,,,21.2975,76.0819,1.11105,25.195,7071,CH1,v1,
28282,20250217,58,Cs0.05MA0.1FA0.85PbI3.0,1.73,MACl,14.6,PEAI,0.517,,,Me-4PACz,0.198,DMACPA,0.132,,,,,,,1000,10,5000,30,10,160,110,25,,,,,,,,,,,,,,,20.4537,71.9335,1.10725,25.6799,7071,CH2,v1,
28283,20250217,58,Cs0.05MA0.1FA0.85PbI3.0,1.73,MACl,14.6,PEAI,0.517,,,Me-4PACz,0.198,DMACPA,0.132,,,,,,,1000,10,5000,30,10,160,110,25,,,,,,,,,,,,,,,122.355,46862.4,-1.7e-05,-15.6022,7071,CH3,v1,
28284,20250217,58,Cs0.05MA0.1FA0.85PbI3.0,1.73,MACl,14.6,PEAI,0.517,,,Me-4PACz,0.198,DMACPA,0.132,,,,,,,1000,10,5000,30,10,160,110,25,,,,,,,,,,,,,,,20.3752,72.9925,1.09449,25.504,7071,CH4,v1,
28285,20250217,58,Cs0.05MA0.1FA0.85PbI3.0,1.73,MACl,14.6,PEAI,0.517,,,Me-4PACz,0.198,DMACPA,0.132,,,,,,,1800,10,4900,30,8,200,110,25,,,,,,,,,,,,,,,11.6781,45.0564,1.05848,24.4869,7072,CH1,v1,
28286,20250217,58,Cs0.05MA0.1FA0.85PbI3.0,1.73,MACl,14.6,PEAI,0.517,,,Me-4PACz,0.198,DMACPA,0.132,,,,,,,1800,10,4900,30,8,200,110,25,,,,,,,,,,,,,,,5.10778,116.549,0.105748,41.443,7072,CH2,v1,
28287,20250217,58,Cs0.05MA0.1FA0.85PbI3.0,1.73,MACl,14.6,PEAI,0.517,,,Me-4PACz,0.198,DMACPA,0.132,,,,,,,1800,10,4900,30,8,200,110,25,,,,,,,,,,,,,,,21.6841,77.6344,1.12101,24.916,7072,CH3,v1,
28288,20250217,58,Cs0.05MA0.1FA0.85PbI3.0,1.73,MACl,14.6,PEAI,0.517,,,Me-4PACz,0.198,DMACPA,0.132,,,,,,,1800,10,4900,30,8,200,110,25,,,,,,,,,,,,,,,21.4188,77.6443,1.1232,24.56,7072,CH4,v1,
28289,20250217,58,Cs0.05MA0.1FA0.85PbI3.0,1.73,MACl,14.6,PEAI,0.8,,,Me-4PACz,0.165,DMACPA,0.165,,,,,,,1900,28,5700,32,14,250,110,30,,,,,,,,,,,,,,,21.6767,76.6707,1.11324,25.3965,7073,CH1,v1,
28290,20250217,58,Cs0.05MA0.1FA0.85PbI3.0,1.73,MACl,14.6,PEAI,0.8,,,Me-4PACz,0.165,DMACPA,0.165,,,,,,,1900,28,5700,32,14,250,110,30,,,,,,,,,,,,,,,21.9969,76.962,1.11255,25.69,7073,CH2,v1,
28291,20250217,58,Cs0.05MA0.1FA0.85PbI3.0,1.73,MACl,14.6,PEAI,0.8,,,Me-4PACz,0.165,DMACPA,0.165,,,,,,,1900,28,5700,32,14,250,110,30,,,,,,,,,,,,,,,1.68e+40,3.13e+40,0.311682,171.893,7073,CH3,v1,
28292,20250217,58,Cs0.05MA0.1FA0.85PbI3.0,1.73,MACl,14.6,PEAI,0.8,,,Me-4PACz,0.165,DMACPA,0.165,,,,,,,1900,28,5700,32,14,250,110,30,,,,,,,,,,,,,,,18.2217,112.46,0.674816,24.0106,7073,CH4,v1,
28293,20250217,58,Cs0.05MA0.1FA0.85PbI3.0,1.73,MACl,14.6,PEAI,0.8,,,Me-4PACz,0.165,DMACPA,0.165,,,,,,,1300,10,4900,35,8,180,110,25,,,,,,,,,,,,,,,22.0129,78.7853,1.11499,25.0589,7074,CH1,v1,
28294,20250217,58,Cs0.05MA0.1FA0.85PbI3.0,1.73,MACl,14.6,PEAI,0.8,,,Me-4PACz,0.165,DMACPA,0.165,,,,,,,1300,10,4900,35,8,180,110,25,,,,,,,,,,,,,,,22.4832,78.7919,1.1235,25.3982,7074,CH2,v1,
28295,20250217,58,Cs0.05MA0.1FA0.85PbI3.0,1.73,MACl,14.6,PEAI,0.8,,,Me-4PACz,0.165,DMACPA,0.165,,,,,,,1300,10,4900,35,8,180,110,25,,,,,,,,,,,,,,,22.3798,78.8731,1.12056,25.3217,7074,CH3,v1,
28296,20250217,58,Cs0.05MA0.1FA0.85PbI3.0,1.73,MACl,14.6,PEAI,0.8,,,Me-4PACz,0.165,DMACPA,0.165,,,,,,,1300,10,4900,35,8,180,110,25,,,,,,,,,,,,,,,22.2938,83.9224,1.06322,24.9853,7074,CH4,v1,
28297,20250217,58,Cs0.05MA0.1FA0.85PbI3.0,1.73,MACl,14.6,PEAI,0.8,,,Me-4PACz,0.165,DMACPA,0.165,,,,,,,1000,10,5000,35,12,180,110,30,,,,,,,,,,,,,,,19.7377,64.6234,1.10373,27.6721,7075,CH1,v1,
28298,20250217,58,Cs0.05MA0.1FA0.85PbI3.0,1.73,MACl,14.6,PEAI,0.8,,,Me-4PACz,0.165,DMACPA,0.165,,,,,,,1000,10,5000,35,12,180,110,30,,,,,,,,,,,,,,,19.0777,44.1787,1.10023,39.2491,7075,CH2,v1,
28299,20250217,58,Cs0.05MA0.1FA0.85PbI3.0,1.73,MACl,14.6,PEAI,0.8,,,Me-4PACz,0.165,DMACPA,0.165,,,,,,,1000,10,5000,35,12,180,110,30,,,,,,,,,,,,,,,23.6142,57.1833,1.11466,37.0478,7075,CH3,v1,
28300,20250217,58,Cs0.05MA0.1FA0.85PbI3.0,1.73,MACl,14.6,PEAI,0.8,,,Me-4PACz,0.165,DMACPA,0.165,,,,,,,1000,10,5000,35,12,180,110,30,,,,,,,,,,,,,,,22.7305,93.4602,0.948656,25.6374,7075,CH4,v1,
28301,20250217,58,Cs0.05MA0.1FA0.85PbI3.0,1.73,MACl,14.6,PEAI,0.8,,,Me-4PACz,0.165,DMACPA,0.165,,,,,,,1000,10,4800,35,11,190,110,30,,,,,,,,,,,,,,,17.064,61.8058,1.08569,25.4298,7076,CH1,v1,
28302,20250217,58,Cs0.05MA0.1FA0.85PbI3.0,1.73,MACl,14.6,PEAI,0.8,,,Me-4PACz,0.165,DMACPA,0.165,,,,,,,1000,10,4800,35,11,190,110,30,,,,,,,,,,,,,,,112.965,1785.47,0.211,29.9852,7076,CH2,v1,
28303,20250217,58,Cs0.05MA0.1FA0.85PbI3.0,1.73,MACl,14.6,PEAI,0.8,,,Me-4PACz,0.165,DMACPA,0.165,,,,,,,1000,10,4800,35,11,190,110,30,,,,,,,,,,,,,,,5.09108,-12.69,0.165022,-243.113,7076,CH3,v1,
28304,20250217,58,Cs0.05MA0.1FA0.85PbI3.0,1.73,MACl,14.6,PEAI,0.8,,,Me-4PACz,0.165,DMACPA,0.165,,,,,,,1000,10,4800,35,11,190,110,30,,,,,,,,,,,,,,,17.3072,64.0628,1.05578,25.5885,7076,CH4,v1,
28305,20250217,58,Cs0.05MA0.1FA0.85PbI3.0,1.73,MACl,14.6,PEAI,0.8,,,Me-4PACz,0.198,DMACPA,0.132,,,,,,,1000,15,5000,45,9,180,105,25,,,,,,,,,,,,,,,21.0974,76.4446,1.12333,24.5683,7077,CH1,v1,
28306,20250217,58,Cs0.05MA0.1FA0.85PbI3.0,1.73,MACl,14.6,PEAI,0.8,,,Me-4PACz,0.198,DMACPA,0.132,,,,,,,1000,15,5000,45,9,180,105,25,,,,,,,,,,,,,,,15.6649,2122.47,0.034978,21.1001,7077,CH2,v1,
28307,20250217,58,Cs0.05MA0.1FA0.85PbI3.0,1.73,MACl,14.6,PEAI,0.8,,,Me-4PACz,0.198,DMACPA,0.132,,,,,,,1000,15,5000,45,9,180,105,25,,,,,,,,,,,,,,,25.7645,1208.74,-7.1e-05,-30.0494,7077,CH3,v1,
28308,20250217,58,Cs0.05MA0.1FA0.85PbI3.0,1.73,MACl,14.6,PEAI,0.8,,,Me-4PACz,0.198,DMACPA,0.132,,,,,,,1000,15,5000,45,9,180,105,25,,,,,,,,,,,,,,,1.19058,26.2018,0.191063,23.7821,7077,CH4,v1,
28309,20250217,58,Cs0.05MA0.1FA0.85PbI3.0,1.73,MACl,14.6,PEAI,0.8,,,Me-4PACz,0.198,DMACPA,0.132,,,,,,,1200,10,5000,40,10,170,115,25,,,,,,,,,,,,,,,0.315826,24.7572,0.056252,22.6781,7078,CH1,v1,
28310,20250217,58,Cs0.05MA0.1FA0.85PbI3.0,1.73,MACl,14.6,PEAI,0.8,,,Me-4PACz,0.198,DMACPA,0.132,,,,,,,1200,10,5000,40,10,170,115,25,,,,,,,,,,,,,,,1.20356,24.9642,0.201885,23.8806,7078,CH2,v1,
28311,20250217,58,Cs0.05MA0.1FA0.85PbI3.0,1.73,MACl,14.6,PEAI,0.8,,,Me-4PACz,0.198,DMACPA,0.132,,,,,,,1200,10,5000,40,10,170,115,25,,,,,,,,,,,,,,,2.72e+40,1.87e+40,0.476055,305.095,7078,CH3,v1,
28312,20250217,58,Cs0.05MA0.1FA0.85PbI3.0,1.73,MACl,14.6,PEAI,0.8,,,Me-4PACz,0.198,DMACPA,0.132,,,,,,,1200,10,5000,40,10,170,115,25,,,,,,,,,,,,,,,20.8659,73.3005,1.13318,25.1205,7078,CH4,v1,
28313,20250217,58,Cs0.05MA0.1FA0.85PbI3.0,1.73,MACl,14.6,PEAI,0.8,,,Me-4PACz,0.198,DMACPA,0.132,,,,,,,1000,10,5000,40,10,180,110,25,,,,,,,,,,,,,,,21.6562,70.9679,1.11494,27.3696,7079,CH1,v1,
28314,20250217,58,Cs0.05MA0.1FA0.85PbI3.0,1.73,MACl,14.6,PEAI,0.8,,,Me-4PACz,0.198,DMACPA,0.132,,,,,,,1000,10,5000,40,10,180,110,25,,,,,,,,,,,,,,,2.62e+39,1.72e+40,0.364226,41.8466,7079,CH2,v1,
28315,20250217,58,Cs0.05MA0.1FA0.85PbI3.0,1.73,MACl,14.6,PEAI,0.8,,,Me-4PACz,0.198,DMACPA,0.132,,,,,,,1000,10,5000,40,10,180,110,25,,,,,,,,,,,,,,,1.53451,-7.21574,0.066557,-319.516,7079,CH3,v1,
28316,20250217,58,Cs0.05MA0.1FA0.85PbI3.0,1.73,MACl,14.6,PEAI,0.8,,,Me-4PACz,0.198,DMACPA,0.132,,,,,,,1000,10,5000,40,10,180,110,25,,,,,,,,,,,,,,,22.1038,75.8172,1.13311,25.7292,7079,CH4,v1,
28317,20250217,58,Cs0.05MA0.1FA0.85PbI3.0,1.73,MACl,14.6,PEAI,0.8,,,Me-4PACz,0.165,DMACPA,0.165,,,,,,,1700,10,4800,35,10,200,115,30,,,,,,,,,,,,,,,21.4081,77.921,1.11917,24.5486,7080,CH1,v1,
28318,20250217,58,Cs0.05MA0.1FA0.85PbI3.0,1.73,MACl,14.6,PEAI,0.8,,,Me-4PACz,0.165,DMACPA,0.165,,,,,,,1700,10,4800,35,10,200,115,30,,,,,,,,,,,,,,,21.5572,160.851,1.12307,11.9333,7080,CH2,v1,
28319,20250217,58,Cs0.05MA0.1FA0.85PbI3.0,1.73,MACl,14.6,PEAI,0.8,,,Me-4PACz,0.165,DMACPA,0.165,,,,,,,1700,10,4800,35,10,200,115,30,,,,,,,,,,,,,,,1.69e+40,2.86e+40,0.342157,172.657,7080,CH3,v1,
28320,20250217,58,Cs0.05MA0.1FA0.85PbI3.0,1.73,MACl,14.6,PEAI,0.8,,,Me-4PACz,0.165,DMACPA,0.165,,,,,,,1700,10,4800,35,10,200,115,30,,,,,,,,,,,,,,,0.187727,24.4976,0.036619,20.9262,7080,CH4,v1,
28321,20250217,58,Cs0.05MA0.1FA0.85PbI3.0,1.73,MACl,14.6,PEAI,0.8,,,Me-4PACz,0.198,DMACPA,0.132,,,,,,,1300,14,5400,45,8,210,105,25,,,,,,,,,,,,,,,20.4344,72.7096,1.13503,24.7606,7081,CH1,v1,
28322,20250217,58,Cs0.05MA0.1FA0.85PbI3.0,1.73,MACl,14.6,PEAI,0.8,,,Me-4PACz,0.198,DMACPA,0.132,,,,,,,1300,14,5400,45,8,210,105,25,,,,,,,,,,,,,,,20.6926,72.5778,1.13418,25.138,7081,CH2,v1,
28323,20250217,58,Cs0.05MA0.1FA0.85PbI3.0,1.73,MACl,14.6,PEAI,0.8,,,Me-4PACz,0.198,DMACPA,0.132,,,,,,,1300,14,5400,45,8,210,105,25,,,,,,,,,,,,,,,2.59031,-188.078,0.084949,-16.2126,7081,CH3,v1,
28324,20250217,58,Cs0.05MA0.1FA0.85PbI3.0,1.73,MACl,14.6,PEAI,0.8,,,Me-4PACz,0.198,DMACPA,0.132,,,,,,,1300,14,5400,45,8,210,105,25,,,,,,,,,,,,,,,16.6953,64.5012,1.05438,24.5488,7081,CH4,v1,
28325,20250217,58,Cs0.05MA0.1FA0.85PbI3.0,1.73,MACl,14.6,PEAI,0.8,,,Me-4PACz,0.198,DMACPA,0.132,,,,,,,1000,10,4900,30,8,160,110,25,,,,,,,,,,,,,,,20.9048,76.6215,1.10658,24.6555,7082,CH1,v1,
28326,20250217,58,Cs0.05MA0.1FA0.85PbI3.0,1.73,MACl,14.6,PEAI,0.8,,,Me-4PACz,0.198,DMACPA,0.132,,,,,,,1000,10,4900,30,8,160,110,25,,,,,,,,,,,,,,,2.56e+40,1.81e+40,0.396226,356.626,7082,CH2,v1,
28327,20250217,58,Cs0.05MA0.1FA0.85PbI3.0,1.73,MACl,14.6,PEAI,0.8,,,Me-4PACz,0.198,DMACPA,0.132,,,,,,,1000,10,4900,30,8,160,110,25,,,,,,,,,,,,,,,20.9053,383.468,0.224477,24.2861,7082,CH3,v1,
28328,20250217,58,Cs0.05MA0.1FA0.85PbI3.0,1.73,MACl,14.6,PEAI,0.8,,,Me-4PACz,0.198,DMACPA,0.132,,,,,,,1000,10,4900,30,8,160,110,25,,,,,,,,,,,,,,,0.11467,23.9216,0.025318,18.9333,7082,CH4,v1,
28329,20250217,58,Cs0.05MA0.1FA0.85PbI3.0,1.73,MACl,14.6,PEAI,0.8,,,Me-4PACz,0.198,DMACPA,0.132,,,,,,,1000,10,5000,35,10,180,110,25,,,,,,,,,,,,,,,21.5475,77.3041,1.12168,24.8499,7083,CH1,v1,
28330,20250217,58,Cs0.05MA0.1FA0.85PbI3.0,1.73,MACl,14.6,PEAI,0.8,,,Me-4PACz,0.198,DMACPA,0.132,,,,,,,1000,10,5000,35,10,180,110,25,,,,,,,,,,,,,,,18.3599,95.3509,0.770267,24.998,7083,CH2,v1,
28331,20250217,58,Cs0.05MA0.1FA0.85PbI3.0,1.73,MACl,14.6,PEAI,0.8,,,Me-4PACz,0.198,DMACPA,0.132,,,,,,,1000,10,5000,35,10,180,110,25,,,,,,,,,,,,,,,2.03e+40,-3.83e+40,0.211,-251.158,7083,CH3,v1,
28332,20250217,58,Cs0.05MA0.1FA0.85PbI3.0,1.73,MACl,14.6,PEAI,0.8,,,Me-4PACz,0.198,DMACPA,0.132,,,,,,,1000,10,5000,35,10,180,110,25,,,,,,,,,,,,,,,19.3422,69.7455,1.11224,24.9339,7083,CH4,v1,
28333,20250217,58,Cs0.05MA0.1FA0.85PbI3.0,1.73,MACl,14.6,PEAI,0.8,,,Me-4PACz,0.198,DMACPA,0.132,,,,,,,1000,10,4900,35,10,160,110,25,,,,,,,,,,,,,,,21.7839,77.2665,1.113,25.3308,7084,CH1,v1,
28334,20250217,58,Cs0.05MA0.1FA0.85PbI3.0,1.73,MACl,14.6,PEAI,0.8,,,Me-4PACz,0.198,DMACPA,0.132,,,,,,,1000,10,4900,35,10,160,110,25,,,,,,,,,,,,,,,21.6938,141.376,0.595698,25.7593,7084,CH2,v1,
28335,20250217,58,Cs0.05MA0.1FA0.85PbI3.0,1.73,MACl,14.6,PEAI,0.8,,,Me-4PACz,0.198,DMACPA,0.132,,,,,,,1000,10,4900,35,10,160,110,25,,,,,,,,,,,,,,,1.51e+39,4.13e+39,-0.000102,-357.695,7084,CH3,v1,
28336,20250217,58,Cs0.05MA0.1FA0.85PbI3.0,1.73,MACl,14.6,PEAI,0.8,,,Me-4PACz,0.198,DMACPA,0.132,,,,,,,1000,10,4900,35,10,160,110,25,,,,,,,,,,,,,,,21.461,75.9025,1.1152,25.3538,7084,CH4,v1,
28337,20250217,58,Cs0.05MA0.1FA0.85PbI3.0,1.73,MACl,14.6,PEAI,0.8,,,Me-4PACz,0.198,DMACPA,0.132,,,,,,,1000,15,4900,35,10,170,110,25,,,,,,,,,,,,,,,20.2177,77.007,1.11345,23.5792,7085,CH1,v1,
28338,20250217,58,Cs0.05MA0.1FA0.85PbI3.0,1.73,MACl,14.6,PEAI,0.8,,,Me-4PACz,0.198,DMACPA,0.132,,,,,,,1000,15,4900,35,10,170,110,25,,,,,,,,,,,,,,,7.53829,32.3003,0.97911,23.8361,7085,CH2,v1,
28339,20250217,58,Cs0.05MA0.1FA0.85PbI3.0,1.73,MACl,14.6,PEAI,0.8,,,Me-4PACz,0.198,DMACPA,0.132,,,,,,,1000,15,4900,35,10,170,110,25,,,,,,,,,,,,,,,19.9501,-1023.98,-8.2e-05,23.8593,7085,CH3,v1,
28340,20250217,58,Cs0.05MA0.1FA0.85PbI3.0,1.73,MACl,14.6,PEAI,0.8,,,Me-4PACz,0.198,DMACPA,0.132,,,,,,,1000,15,4900,35,10,170,110,25,,,,,,,,,,,,,,,19.6368,74.8891,1.11781,23.4576,7085,CH4,v1,
28341,20250217,58,Cs0.05MA0.1FA0.85PbI3.0,1.73,MACl,14.6,PEAI,0.8,,,Me-4PACz,0.198,DMACPA,0.132,,,,,,,1300,10,4800,35,11,190,110,30,,,,,,,,,,,,,,,17.8318,66.5305,1.11619,24.0124,7086,CH1,v1,
28342,20250217,58,Cs0.05MA0.1FA0.85PbI3.0,1.73,MACl,14.6,PEAI,0.8,,,Me-4PACz,0.198,DMACPA,0.132,,,,,,,1300,10,4800,35,11,190,110,30,,,,,,,,,,,,,,,1.92e+39,2.21e+40,0.428982,20.251,7086,CH2,v1,
28343,20250217,58,Cs0.05MA0.1FA0.85PbI3.0,1.73,MACl,14.6,PEAI,0.8,,,Me-4PACz,0.198,DMACPA,0.132,,,,,,,1300,10,4800,35,11,190,110,30,,,,,,,,,,,,,,,20.9838,75.6762,1.13456,24.4398,7086,CH3,v1,
28344,20250217,58,Cs0.05MA0.1FA0.85PbI3.0,1.73,MACl,14.6,PEAI,0.8,,,Me-4PACz,0.198,DMACPA,0.132,,,,,,,1300,10,4800,35,11,190,110,30,,,,,,,,,,,,,,,21.5653,86.3061,1.04463,23.9195,7086,CH4,v1,
28345,20250217,58,Cs0.05MA0.1FA0.85PbI3.0,1.73,MACl,14.6,PEAI,0.8,,,Me-4PACz,0.198,DMACPA,0.132,,,,,,,1100,10,4900,35,10,210,110,25,,,,,,,,,,,,,,,20.854,77.2138,1.10538,24.4333,7087,CH1,v1,
28346,20250217,58,Cs0.05MA0.1FA0.85PbI3.0,1.73,MACl,14.6,PEAI,0.8,,,Me-4PACz,0.198,DMACPA,0.132,,,,,,,1100,10,4900,35,10,210,110,25,,,,,,,,,,,,,,,213.833,622.845,-0.000312,-109.914,7087,CH2,v1,
28347,20250217,58,Cs0.05MA0.1FA0.85PbI3.0,1.73,MACl,14.6,PEAI,0.8,,,Me-4PACz,0.198,DMACPA,0.132,,,,,,,1100,10,4900,35,10,210,110,25,,,,,,,,,,,,,,,1.58e+40,-1.91e+40,0.356383,-231.173,7087,CH3,v1,
