Repository: MI-Materials-Intelligence/Recipe-Language-Model

# Learning Layer

## Overview

In the learning layer, the formulas and parameters are encoded and then tokenised into recipes as inputs. Through atomic skills of data extraction, cleaning, and matching, these data are organised into standardised datasets, providing the basis for RLM training and iterative recipe refinement.

Key Atomic Skills:
- **Cleaning**: Preprocessing and outlier cleaning
- **Matching**: Matching data pairs based on variables
- **Extraction**: Data extraction from robotic boxes

File: seven_ai_layers_robotics/learning/data/data50764_from_db.csv (part 122 of 253)
No,date,rank,Formula PVK,Concentration PVK,Formula Additive 1,Concentration Additive 1,Formula Additive 2,Concentration Additive 2,Formula Additive 3,Concentration Additive 3,Formula SAM 1,Concentration SAM 1,Formula SAM 2,Concentration SAM 2,Formula SAM 3,Concentration SAM 3,Spin Coating Speed SAM,Spin Coating Time SAM,Annealed Temperature SAM,Annealed Time SAM,Spin Coating Speed PVK 1,Spin Coating Time PVK 1,Spin Coating Speed PVK 2,Spin Coating Time PVK 2,Antisolvent Dropping Timing,Antisolvent Volume,Annealed Temperature PVK,Annealed Time PVK,Formula Passivator 1,Concentration Passivator 1,Formula Passivator 2,Concentration Passivator 2,Formula Passivator 3,Concentration Passivator 3,Formula Passivator 4,Concentration Passivator 4,Spin Coating Speed Passivator,Spin Coating Time Passivator,Passivator Dropping Timing,Passivator Volume,Annealed Temperature Passivator,Annealed Time Passivator,PCE,FF,Voc,Jsc,Product,Channel,From,upload_time
28348,20250217,58,Cs0.05MA0.1FA0.85PbI3.0,1.73,MACl,14.6,PEAI,0.8,,,Me-4PACz,0.198,DMACPA,0.132,,,,,,,1100,10,4900,35,10,210,110,25,,,,,,,,,,,,,,,20.7811,76.652,1.11551,24.3035,7087,CH4,v1,
28349,20250217,58,Cs0.05MA0.1FA0.85PbI3.0,1.73,MACl,14.6,PEAI,0.8,,,Me-4PACz,0.198,DMACPA,0.132,,,,,,,1400,10,5000,35,7,180,110,25,,,,,,,,,,,,,,,21.2942,78.6521,1.1135,24.3143,7088,CH1,v1,
28350,20250217,58,Cs0.05MA0.1FA0.85PbI3.0,1.73,MACl,14.6,PEAI,0.8,,,Me-4PACz,0.198,DMACPA,0.132,,,,,,,1400,10,5000,35,7,180,110,25,,,,,,,,,,,,,,,1.6e+40,-2.71e+40,0.211,-280.316,7088,CH2,v1,
28351,20250217,58,Cs0.05MA0.1FA0.85PbI3.0,1.73,MACl,14.6,PEAI,0.8,,,Me-4PACz,0.198,DMACPA,0.132,,,,,,,1400,10,5000,35,7,180,110,25,,,,,,,,,,,,,,,1.81e+40,2.21e+40,0.397367,205.984,7088,CH3,v1,
28352,20250217,58,Cs0.05MA0.1FA0.85PbI3.0,1.73,MACl,14.6,PEAI,0.8,,,Me-4PACz,0.198,DMACPA,0.132,,,,,,,1400,10,5000,35,7,180,110,25,,,,,,,,,,,,,,,13.1616,51.3061,1.07369,23.8926,7088,CH4,v1,
28353,20250217,58,Cs0.05MA0.1FA0.85PbI3.0,1.73,MACl,7.0,PEAI,0.8,,,Me-4PACz,0.198,py3,0.132,,,,,,,1000,12,4700,30,8,160,115,27,,,,,,,,,,,,,,,7.50416,555.581,0.066993,20.1617,7089,CH1,v1,
28354,20250217,58,Cs0.05MA0.1FA0.85PbI3.0,1.73,MACl,7.0,PEAI,0.8,,,Me-4PACz,0.198,py3,0.132,,,,,,,1000,12,4700,30,8,160,115,27,,,,,,,,,,,,,,,5.78747,34.2288,1.06207,15.9201,7089,CH2,v1,
28355,20250217,58,Cs0.05MA0.1FA0.85PbI3.0,1.73,MACl,7.0,PEAI,0.8,,,Me-4PACz,0.198,py3,0.132,,,,,,,1000,12,4700,30,8,160,115,27,,,,,,,,,,,,,,,95.901,-880.477,0.156248,-69.7093,7089,CH3,v1,
28356,20250217,58,Cs0.05MA0.1FA0.85PbI3.0,1.73,MACl,7.0,PEAI,0.8,,,Me-4PACz,0.198,py3,0.132,,,,,,,1000,12,4700,30,8,160,115,27,,,,,,,,,,,,,,,12.2464,49.2007,1.08096,23.0266,7089,CH4,v1,
28357,20250217,58,Cs0.05MA0.1FA0.85PbI3.0,1.73,MACl,14.6,PEAI,0.8,,,Me-4PACz,0.198,DMACPA,0.132,,,,,,,1000,13,5000,38,11,190,110,25,,,,,,,,,,,,,,,18.1128,70.601,1.0802,23.7503,7090,CH1,v1,
28358,20250217,58,Cs0.05MA0.1FA0.85PbI3.0,1.73,MACl,14.6,PEAI,0.8,,,Me-4PACz,0.198,DMACPA,0.132,,,,,,,1000,13,5000,38,11,190,110,25,,,,,,,,,,,,,,,18.6805,70.6349,1.08784,24.3109,7090,CH2,v1,
28359,20250217,58,Cs0.05MA0.1FA0.85PbI3.0,1.73,MACl,14.6,PEAI,0.8,,,Me-4PACz,0.198,DMACPA,0.132,,,,,,,1000,13,5000,38,11,190,110,25,,,,,,,,,,,,,,,578.666,0.0,4.31e+34,22.4524,7090,CH3,v1,
28360,20250217,58,Cs0.05MA0.1FA0.85PbI3.0,1.73,MACl,14.6,PEAI,0.8,,,Me-4PACz,0.198,DMACPA,0.132,,,,,,,1000,13,5000,38,11,190,110,25,,,,,,,,,,,,,,,19.3944,72.342,1.0946,24.4925,7090,CH4,v1,
28361,20250217,58,Cs0.05MA0.1FA0.85PbI3.0,1.73,MACl,14.6,PEAI,0.8,,,Me-4PACz,0.198,DMACPA,0.132,,,,,,,1000,15,4700,35,10,180,110,25,,,,,,,,,,,,,,,19.0499,73.1185,1.08082,24.1052,7091,CH1,v1,
28362,20250217,58,Cs0.05MA0.1FA0.85PbI3.0,1.73,MACl,14.6,PEAI,0.8,,,Me-4PACz,0.198,DMACPA,0.132,,,,,,,1000,15,4700,35,10,180,110,25,,,,,,,,,,,,,,,19.3592,72.8893,1.08283,24.5282,7091,CH2,v1,
28363,20250217,58,Cs0.05MA0.1FA0.85PbI3.0,1.73,MACl,14.6,PEAI,0.8,,,Me-4PACz,0.198,DMACPA,0.132,,,,,,,1000,15,4700,35,10,180,110,25,,,,,,,,,,,,,,,80.2362,-46.6705,0.445312,-386.068,7091,CH3,v1,
28364,20250217,58,Cs0.05MA0.1FA0.85PbI3.0,1.73,MACl,14.6,PEAI,0.8,,,Me-4PACz,0.198,DMACPA,0.132,,,,,,,1000,15,4700,35,10,180,110,25,,,,,,,,,,,,,,,19.7827,74.6018,1.08368,24.47,7091,CH4,v1,
28365,20250217,58,Cs0.05MA0.1FA0.85PbI3.0,1.73,MACl,14.6,PEAI,0.8,,,Me-4PACz,0.198,DMACPA,0.132,,,,,,,1000,10,5000,30,9,180,110,25,,,,,,,,,,,,,,,18.3502,71.7526,1.07525,23.7845,7092,CH1,v1,
28366,20250217,58,Cs0.05MA0.1FA0.85PbI3.0,1.73,MACl,14.6,PEAI,0.8,,,Me-4PACz,0.198,DMACPA,0.132,,,,,,,1000,10,5000,30,9,180,110,25,,,,,,,,,,,,,,,18.4601,76.4829,0.990584,24.3657,7092,CH2,v1,
28367,20250217,58,Cs0.05MA0.1FA0.85PbI3.0,1.73,MACl,14.6,PEAI,0.8,,,Me-4PACz,0.198,DMACPA,0.132,,,,,,,1000,10,5000,30,9,180,110,25,,,,,,,,,,,,,,,1.77e+39,5.3e+40,0.236489,14.1146,7092,CH3,v1,
28368,20250217,58,Cs0.05MA0.1FA0.85PbI3.0,1.73,MACl,14.6,PEAI,0.8,,,Me-4PACz,0.198,DMACPA,0.132,,,,,,,1000,10,5000,30,9,180,110,25,,,,,,,,,,,,,,,16.0474,63.3617,1.02237,24.7725,7092,CH4,v1,
28369,20250217,58,Cs0.05MA0.1FA0.85PbI3.0,1.73,MACl,7.0,PEAI,0.8,,,Me-4PACz,0.198,py3,0.132,,,,,,,2000,12,5000,30,6,170,110,25,,,,,,,,,,,,,,,2.42e-05,0.0183512,0.009093,14.5055,7093,CH1,v1,
28370,20250217,58,Cs0.05MA0.1FA0.85PbI3.0,1.73,MACl,7.0,PEAI,0.8,,,Me-4PACz,0.198,py3,0.132,,,,,,,2000,12,5000,30,6,170,110,25,,,,,,,,,,,,,,,1.77e+40,-6.86e+42,-1e-06,261.937,7093,CH2,v1,
28371,20250217,58,Cs0.05MA0.1FA0.85PbI3.0,1.73,MACl,7.0,PEAI,0.8,,,Me-4PACz,0.198,py3,0.132,,,,,,,2000,12,5000,30,6,170,110,25,,,,,,,,,,,,,,,69.3236,-5133.28,0.004285,-315.173,7093,CH3,v1,
28372,20250217,58,Cs0.05MA0.1FA0.85PbI3.0,1.73,MACl,7.0,PEAI,0.8,,,Me-4PACz,0.198,py3,0.132,,,,,,,2000,12,5000,30,6,170,110,25,,,,,,,,,,,,,,,10.0528,45.9461,0.929961,23.5274,7093,CH4,v1,
28373,20250217,58,Cs0.05MA0.1FA0.85PbI3.0,1.73,MACl,7.0,PEAI,0.8,,,Me-4PACz,0.198,py3,0.132,,,,,,,1000,10,4600,30,8,170,110,25,,,,,,,,,,,,,,,3.32994,28.605,1.04352,11.1556,7094,CH1,v1,
28374,20250217,58,Cs0.05MA0.1FA0.85PbI3.0,1.73,MACl,7.0,PEAI,0.8,,,Me-4PACz,0.198,py3,0.132,,,,,,,1000,10,4600,30,8,170,110,25,,,,,,,,,,,,,,,4.28232,74.4329,0.409092,14.0635,7094,CH2,v1,
28375,20250217,58,Cs0.05MA0.1FA0.85PbI3.0,1.73,MACl,7.0,PEAI,0.8,,,Me-4PACz,0.198,py3,0.132,,,,,,,1000,10,4600,30,8,170,110,25,,,,,,,,,,,,,,,5.98577,33.4175,0.872818,20.5222,7094,CH3,v1,
28376,20250217,58,Cs0.05MA0.1FA0.85PbI3.0,1.73,MACl,7.0,PEAI,0.8,,,Me-4PACz,0.198,py3,0.132,,,,,,,1000,10,4600,30,8,170,110,25,,,,,,,,,,,,,,,9.52562,40.66,1.05351,22.2376,7094,CH4,v1,
28377,20250217,58,Cs0.05MA0.1FA0.85PbI3.0,1.73,MACl,7.0,PEAI,0.8,,,Me-4PACz,0.198,py3,0.132,,,,,,,1500,10,4700,35,6,180,110,20,,,,,,,,,,,,,,,0.149965,24.8999,0.021751,27.6889,7095,CH1,v1,
28378,20250217,58,Cs0.05MA0.1FA0.85PbI3.0,1.73,MACl,7.0,PEAI,0.8,,,Me-4PACz,0.198,py3,0.132,,,,,,,1500,10,4700,35,6,180,110,20,,,,,,,,,,,,,,,4.86139,28.7441,0.718039,23.5539,7095,CH2,v1,
28379,20250217,58,Cs0.05MA0.1FA0.85PbI3.0,1.73,MACl,7.0,PEAI,0.8,,,Me-4PACz,0.198,py3,0.132,,,,,,,1500,10,4700,35,6,180,110,20,,,,,,,,,,,,,,,84.8342,-121.394,0.309192,-226.02,7095,CH3,v1,
28380,20250217,58,Cs0.05MA0.1FA0.85PbI3.0,1.73,MACl,7.0,PEAI,0.8,,,Me-4PACz,0.198,py3,0.132,,,,,,,1500,10,4700,35,6,180,110,20,,,,,,,,,,,,,,,11.7494,46.8337,1.07295,23.3818,7095,CH4,v1,
28381,20250217,58,Cs0.05MA0.1FA0.85PbI3.0,1.73,MACl,7.0,PEAI,0.8,,,Me-4PACz,0.198,py3,0.132,,,,,,,2000,12,5000,30,6,190,110,25,,,,,,,,,,,,,,,6.75627,36.7866,1.05966,17.3321,7096,CH1,v1,
28382,20250217,58,Cs0.05MA0.1FA0.85PbI3.0,1.73,MACl,7.0,PEAI,0.8,,,Me-4PACz,0.198,py3,0.132,,,,,,,2000,12,5000,30,6,190,110,25,,,,,,,,,,,,,,,6.60108,56.0188,0.690311,17.0701,7096,CH2,v1,
28383,20250217,58,Cs0.05MA0.1FA0.85PbI3.0,1.73,MACl,7.0,PEAI,0.8,,,Me-4PACz,0.198,py3,0.132,,,,,,,2000,12,5000,30,6,190,110,25,,,,,,,,,,,,,,,64.8192,-29.4256,0.687733,-320.301,7096,CH3,v1,
28384,20250217,58,Cs0.05MA0.1FA0.85PbI3.0,1.73,MACl,7.0,PEAI,0.8,,,Me-4PACz,0.198,py3,0.132,,,,,,,2000,12,5000,30,6,190,110,25,,,,,,,,,,,,,,,14.6877,56.8591,1.07437,24.0437,7096,CH4,v1,
28385,20250217,58,Cs0.05MA0.1FA0.85PbI3.0,1.73,MACl,14.6,PEAI,0.8,,,Me-2PACz,0.198,DMACPA,0.132,,,,,,,1000,12,4800,35,6,190,105,25,,,,,,,,,,,,,,,17.1819,67.3064,1.046,24.4051,7097,CH1,v1,
28386,20250217,58,Cs0.05MA0.1FA0.85PbI3.0,1.73,MACl,14.6,PEAI,0.8,,,Me-2PACz,0.198,DMACPA,0.132,,,,,,,1000,12,4800,35,6,190,105,25,,,,,,,,,,,,,,,17.5877,75.6298,0.931699,24.9598,7097,CH2,v1,
28387,20250217,58,Cs0.05MA0.1FA0.85PbI3.0,1.73,MACl,14.6,PEAI,0.8,,,Me-2PACz,0.198,DMACPA,0.132,,,,,,,1000,12,4800,35,6,190,105,25,,,,,,,,,,,,,,,1.76e+40,3.88e+40,0.251623,179.577,7097,CH3,v1,
28388,20250217,58,Cs0.05MA0.1FA0.85PbI3.0,1.73,MACl,14.6,PEAI,0.8,,,Me-2PACz,0.198,DMACPA,0.132,,,,,,,1000,12,4800,35,6,190,105,25,,,,,,,,,,,,,,,19.0385,75.2271,1.01454,24.9455,7097,CH4,v1,
28389,20250217,58,Cs0.05MA0.1FA0.85PbI3.0,1.73,MACl,14.6,PEAI,0.8,,,Me-2PACz,0.198,DMACPA,0.132,,,,,,,2000,30,5800,30,16,260,110,25,,,,,,,,,,,,,,,18.6441,71.1196,1.05541,24.8387,7098,CH1,v1,
28390,20250217,58,Cs0.05MA0.1FA0.85PbI3.0,1.73,MACl,14.6,PEAI,0.8,,,Me-2PACz,0.198,DMACPA,0.132,,,,,,,2000,30,5800,30,16,260,110,25,,,,,,,,,,,,,,,19.3219,177.031,0.445276,24.5116,7098,CH2,v1,
28391,20250217,58,Cs0.05MA0.1FA0.85PbI3.0,1.73,MACl,14.6,PEAI,0.8,,,Me-2PACz,0.198,DMACPA,0.132,,,,,,,2000,30,5800,30,16,260,110,25,,,,,,,,,,,,,,,19.1309,71.6896,1.05656,25.2572,7098,CH3,v1,
28392,20250217,58,Cs0.05MA0.1FA0.85PbI3.0,1.73,MACl,14.6,PEAI,0.8,,,Me-2PACz,0.198,DMACPA,0.132,,,,,,,2000,30,5800,30,16,260,110,25,,,,,,,,,,,,,,,19.3724,73.17,1.05854,25.0115,7098,CH4,v1,
28393,20250217,58,Cs0.05MA0.1FA0.85PbI3.0,1.73,MACl,7.0,PEAI,0.8,,,Me-4PACz,0.198,py3,0.132,,,,,,,1400,10,4800,35,9,170,115,25,,,,,,,,,,,,,,,2.29057,23.2344,1.01032,9.75789,7099,CH1,v1,
28394,20250217,58,Cs0.05MA0.1FA0.85PbI3.0,1.73,MACl,7.0,PEAI,0.8,,,Me-4PACz,0.198,py3,0.132,,,,,,,1400,10,4800,35,9,170,115,25,,,,,,,,,,,,,,,3.40664,105.678,0.26825,12.0171,7099,CH2,v1,
28395,20250217,58,Cs0.05MA0.1FA0.85PbI3.0,1.73,MACl,7.0,PEAI,0.8,,,Me-4PACz,0.198,py3,0.132,,,,,,,1400,10,4800,35,9,170,115,25,,,,,,,,,,,,,,,8.57213,-138.745,0.19861,-31.1078,7099,CH3,v1,
28396,20250217,58,Cs0.05MA0.1FA0.85PbI3.0,1.73,MACl,7.0,PEAI,0.8,,,Me-4PACz,0.198,py3,0.132,,,,,,,1400,10,4800,35,9,170,115,25,,,,,,,,,,,,,,,9.54915,43.7764,0.962633,22.6602,7099,CH4,v1,
28397,20250217,58,Cs0.05MA0.1FA0.85PbI3.0,1.73,MACl,7.0,PEAI,0.8,,,Me-4PACz,0.198,py3,0.132,,,,,,,1500,10,4900,35,6,180,110,25,,,,,,,,,,,,,,,2.45417,23.0361,1.02613,10.3823,7100,CH1,v1,
28398,20250217,58,Cs0.05MA0.1FA0.85PbI3.0,1.73,MACl,7.0,PEAI,0.8,,,Me-4PACz,0.198,py3,0.132,,,,,,,1500,10,4900,35,6,180,110,25,,,,,,,,,,,,,,,13.347,-97.256,0.827364,-16.5871,7100,CH2,v1,
28399,20250217,58,Cs0.05MA0.1FA0.85PbI3.0,1.73,MACl,7.0,PEAI,0.8,,,Me-4PACz,0.198,py3,0.132,,,,,,,1500,10,4900,35,6,180,110,25,,,,,,,,,,,,,,,7.28796,36.2141,1.05864,19.0098,7100,CH3,v1,
28400,20250217,58,Cs0.05MA0.1FA0.85PbI3.0,1.73,MACl,7.0,PEAI,0.8,,,Me-4PACz,0.198,py3,0.132,,,,,,,1500,10,4900,35,6,180,110,25,,,,,,,,,,,,,,,8.33647,37.4739,1.0529,21.1283,7100,CH4,v1,
28401,20250217,58,Cs0.05MA0.1FA0.85PbI3.0,1.73,MACl,14.6,PEAI,0.8,,,Me-4PACz,0.198,MeO-2PACz,0.132,,,,,,,1000,12,5000,45,11,180,110,25,,,,,,,,,,,,,,,18.8438,72.239,1.07183,24.3372,7101,CH1,v1,
28402,20250217,58,Cs0.05MA0.1FA0.85PbI3.0,1.73,MACl,14.6,PEAI,0.8,,,Me-4PACz,0.198,MeO-2PACz,0.132,,,,,,,1000,12,5000,45,11,180,110,25,,,,,,,,,,,,,,,25.7457,-1789.07,0.006859,-209.818,7101,CH2,v1,
28403,20250217,58,Cs0.05MA0.1FA0.85PbI3.0,1.73,MACl,14.6,PEAI,0.8,,,Me-4PACz,0.198,MeO-2PACz,0.132,,,,,,,1000,12,5000,45,11,180,110,25,,,,,,,,,,,,,,,54.5791,-45.8773,0.422167,-281.802,7101,CH3,v1,
28404,20250217,58,Cs0.05MA0.1FA0.85PbI3.0,1.73,MACl,14.6,PEAI,0.8,,,Me-4PACz,0.198,MeO-2PACz,0.132,,,,,,,1000,12,5000,45,11,180,110,25,,,,,,,,,,,,,,,19.7667,72.8424,1.08354,25.0441,7101,CH4,v1,
28405,20250217,58,Cs0.05MA0.1FA0.85PbI3.0,1.73,MACl,14.6,PEAI,0.8,,,Me-4PACz,0.198,MeO-2PACz,0.132,,,,,,,1000,10,5000,45,11,180,110,25,,,,,,,,,,,,,,,17.3684,67.0366,1.05537,24.5496,7102,CH1,v1,
28406,20250217,58,Cs0.05MA0.1FA0.85PbI3.0,1.73,MACl,14.6,PEAI,0.8,,,Me-4PACz,0.198,MeO-2PACz,0.132,,,,,,,1000,10,5000,45,11,180,110,25,,,,,,,,,,,,,,,17.4331,66.0597,1.05383,25.0421,7102,CH2,v1,
28407,20250217,58,Cs0.05MA0.1FA0.85PbI3.0,1.73,MACl,14.6,PEAI,0.8,,,Me-4PACz,0.198,MeO-2PACz,0.132,,,,,,,1000,10,5000,45,11,180,110,25,,,,,,,,,,,,,,,2.92e+40,-5.78e+41,0.0211,-239.418,7102,CH3,v1,
28408,20250217,58,Cs0.05MA0.1FA0.85PbI3.0,1.73,MACl,14.6,PEAI,0.8,,,Me-4PACz,0.198,MeO-2PACz,0.132,,,,,,,1000,10,5000,45,11,180,110,25,,,,,,,,,,,,,,,13.2814,51.3415,1.03703,24.9452,7102,CH4,v1,
28409,20250217,58,Cs0.05MA0.1FA0.85PbI3.0,1.73,MACl,14.6,PEAI,0.8,,,Me-2PACz,0.198,DMACPA,0.132,,,,,,,1000,10,4800,35,10,190,105,25,,,,,,,,,,,,,,,3.33376,121.978,0.116162,23.5282,7103,CH1,v1,
28410,20250217,58,Cs0.05MA0.1FA0.85PbI3.0,1.73,MACl,14.6,PEAI,0.8,,,Me-2PACz,0.198,DMACPA,0.132,,,,,,,1000,10,4800,35,10,190,105,25,,,,,,,,,,,,,,,1.98e+39,24.9944,6.04e+34,131.237,7103,CH2,v1,
28411,20250217,58,Cs0.05MA0.1FA0.85PbI3.0,1.73,MACl,14.6,PEAI,0.8,,,Me-2PACz,0.198,DMACPA,0.132,,,,,,,1000,10,4800,35,10,190,105,25,,,,,,,,,,,,,,,4.28211,96.6516,0.087004,50.9226,7103,CH3,v1,
28412,20250217,58,Cs0.05MA0.1FA0.85PbI3.0,1.73,MACl,14.6,PEAI,0.8,,,Me-2PACz,0.198,DMACPA,0.132,,,,,,,1000,10,4800,35,10,190,105,25,,,,,,,,,,,,,,,2.43e-05,0.0195115,0.009468,13.1552,7103,CH4,v1,
28413,20250217,58,Cs0.05MA0.1FA0.85PbI3.0,1.73,MACl,14.6,PEAI,0.8,,,Me-2PACz,0.198,DMACPA,0.132,,,,,,,1000,10,5000,40,12,200,110,30,,,,,,,,,,,,,,,19.0757,73.0658,1.06038,24.6209,7104,CH1,v1,
28414,20250217,58,Cs0.05MA0.1FA0.85PbI3.0,1.73,MACl,14.6,PEAI,0.8,,,Me-2PACz,0.198,DMACPA,0.132,,,,,,,1000,10,5000,40,12,200,110,30,,,,,,,,,,,,,,,19.3527,72.5854,1.06579,25.0162,7104,CH2,v1,
28415,20250217,58,Cs0.05MA0.1FA0.85PbI3.0,1.73,MACl,14.6,PEAI,0.8,,,Me-2PACz,0.198,DMACPA,0.132,,,,,,,1000,10,5000,40,12,200,110,30,,,,,,,,,,,,,,,19.6378,129.225,0.607344,25.0215,7104,CH3,v1,
28416,20250217,58,Cs0.05MA0.1FA0.85PbI3.0,1.73,MACl,14.6,PEAI,0.8,,,Me-2PACz,0.198,DMACPA,0.132,,,,,,,1000,10,5000,40,12,200,110,30,,,,,,,,,,,,,,,20.0425,74.7062,1.06819,25.1158,7104,CH4,v1,
28417,20250217,58,Cs0.05MA0.1FA0.85PbI3.0,1.73,MACl,7.0,PMACl,0.7,,,MeO-2PACz,0.248,py3,0.083,,,,,,,1100,10,4900,35,10,180,110,25,,,,,,,,,,,,,,,5.10548,26.673,0.773595,24.7429,7105,CH1,v1,
28418,20250217,58,Cs0.05MA0.1FA0.85PbI3.0,1.73,MACl,7.0,PMACl,0.7,,,MeO-2PACz,0.248,py3,0.083,,,,,,,1100,10,4900,35,10,180,110,25,,,,,,,,,,,,,,,9.95626,40.258,0.973702,25.3991,7105,CH2,v1,
28419,20250217,58,Cs0.05MA0.1FA0.85PbI3.0,1.73,MACl,7.0,PMACl,0.7,,,MeO-2PACz,0.248,py3,0.083,,,,,,,1100,10,4900,35,10,180,110,25,,,,,,,,,,,,,,,2.39e+40,1.89e+40,0.46384,273.026,7105,CH3,v1,
28420,20250217,58,Cs0.05MA0.1FA0.85PbI3.0,1.73,MACl,7.0,PMACl,0.7,,,MeO-2PACz,0.248,py3,0.083,,,,,,,1100,10,4900,35,10,180,110,25,,,,,,,,,,,,,,,17.4544,64.1691,1.04496,26.0303,7105,CH4,v1,
28421,20250217,58,Cs0.05MA0.1FA0.85PbI3.0,1.73,MACl,7.0,PMACl,0.7,,,MeO-2PACz,0.248,py3,0.083,,,,,,,1000,15,4700,35,6,180,115,25,,,,,,,,,,,,,,,6.0921,31.4794,0.78631,24.612,7106,CH1,v1,
28422,20250217,58,Cs0.05MA0.1FA0.85PbI3.0,1.73,MACl,7.0,PMACl,0.7,,,MeO-2PACz,0.248,py3,0.083,,,,,,,1000,15,4700,35,6,180,115,25,,,,,,,,,,,,,,,12.4557,48.2287,0.833093,31.0006,7106,CH2,v1,
28423,20250217,58,Cs0.05MA0.1FA0.85PbI3.0,1.73,MACl,7.0,PMACl,0.7,,,MeO-2PACz,0.248,py3,0.083,,,,,,,1000,15,4700,35,6,180,115,25,,,,,,,,,,,,,,,16.4773,-2305.08,0.011149,-64.1154,7106,CH3,v1,
28424,20250217,58,Cs0.05MA0.1FA0.85PbI3.0,1.73,MACl,7.0,PMACl,0.7,,,MeO-2PACz,0.248,py3,0.083,,,,,,,1000,15,4700,35,6,180,115,25,,,,,,,,,,,,,,,2.12e-05,0.0261324,0.006727,12.0335,7106,CH4,v1,
28425,20250217,58,Cs0.05MA0.1FA0.85PbI3.0,1.73,MACl,7.0,PMACl,0.7,,,MeO-2PACz,0.248,py3,0.083,,,,,,,1000,15,5000,35,8,160,115,20,,,,,,,,,,,,,,,16.161,65.8695,1.03811,23.6342,7107,CH1,v1,
28426,20250217,58,Cs0.05MA0.1FA0.85PbI3.0,1.73,MACl,7.0,PMACl,0.7,,,MeO-2PACz,0.248,py3,0.083,,,,,,,1000,15,5000,35,8,160,115,20,,,,,,,,,,,,,,,1.14076,25.1846,0.190492,23.7785,7107,CH2,v1,
28427,20250217,58,Cs0.05MA0.1FA0.85PbI3.0,1.73,MACl,7.0,PMACl,0.7,,,MeO-2PACz,0.248,py3,0.083,,,,,,,1000,15,5000,35,8,160,115,20,,,,,,,,,,,,,,,17.1284,-780.536,-8.9e-05,24.631,7107,CH3,v1,
28428,20250217,58,Cs0.05MA0.1FA0.85PbI3.0,1.73,MACl,7.0,PMACl,0.7,,,MeO-2PACz,0.248,py3,0.083,,,,,,,1000,15,5000,35,8,160,115,20,,,,,,,,,,,,,,,7.04659,0.0,8.27e+34,23.0637,7107,CH4,v1,
28429,20250217,58,Cs0.05MA0.1FA0.85PbI3.0,1.73,MACl,14.6,PMACl,0.8,,,Me-4PACz,0.198,MeO-2PACz,0.132,,,,,,,1000,15,4700,30,8,160,110,25,,,,,,,,,,,,,,,17.9125,68.2848,1.04469,25.1098,7108,CH1,v1,
28430,20250217,58,Cs0.05MA0.1FA0.85PbI3.0,1.73,MACl,14.6,PMACl,0.8,,,Me-4PACz,0.198,MeO-2PACz,0.132,,,,,,,1000,15,4700,30,8,160,110,25,,,,,,,,,,,,,,,42.5328,-6062.66,-5e-05,13.9234,7108,CH2,v1,
28431,20250217,58,Cs0.05MA0.1FA0.85PbI3.0,1.73,MACl,14.6,PMACl,0.8,,,Me-4PACz,0.198,MeO-2PACz,0.132,,,,,,,1000,15,4700,30,8,160,110,25,,,,,,,,,,,,,,,76.0221,-52.4182,0.397357,-364.987,7108,CH3,v1,
28432,20250217,58,Cs0.05MA0.1FA0.85PbI3.0,1.73,MACl,14.6,PMACl,0.8,,,Me-4PACz,0.198,MeO-2PACz,0.132,,,,,,,1000,15,4700,30,8,160,110,25,,,,,,,,,,,,,,,19.089,70.8577,1.07073,25.1604,7108,CH4,v1,
28433,20250217,58,Cs0.05MA0.16FA0.79PbI2.9Br0.1,1.73,MACl,7.0,PMACl,0.7,,,py3,0.083,DMACPA,0.248,,,,,,,1100,14,5100,38,10,185,105,32,,,,,,,,,,,,,,,19.564,75.8991,1.06296,24.2497,7109,CH1,v1,
28434,20250217,58,Cs0.05MA0.16FA0.79PbI2.9Br0.1,1.73,MACl,7.0,PMACl,0.7,,,py3,0.083,DMACPA,0.248,,,,,,,1100,14,5100,38,10,185,105,32,,,,,,,,,,,,,,,19.8225,-659.776,-0.000122,24.7089,7109,CH2,v1,
28435,20250217,58,Cs0.05MA0.16FA0.79PbI2.9Br0.1,1.73,MACl,7.0,PMACl,0.7,,,py3,0.083,DMACPA,0.248,,,,,,,1100,14,5100,38,10,185,105,32,,,,,,,,,,,,,,,54.07,-85.9819,0.462832,-135.871,7109,CH3,v1,
28436,20250217,58,Cs0.05MA0.16FA0.79PbI2.9Br0.1,1.73,MACl,7.0,PMACl,0.7,,,py3,0.083,DMACPA,0.248,,,,,,,1100,14,5100,38,10,185,105,32,,,,,,,,,,,,,,,19.796,75.9874,1.07259,24.2885,7109,CH4,v1,
28437,20250217,58,Cs0.05MA0.16FA0.79PbI2.9Br0.1,1.73,MACl,7.0,PMACl,0.7,,,py3,0.083,DMACPA,0.248,,,,,,,1000,12,4900,35,10,180,110,31,,,,,,,,,,,,,,,18.9648,75.784,1.05286,23.7683,7110,CH1,v1,
28438,20250217,58,Cs0.05MA0.16FA0.79PbI2.9Br0.1,1.73,MACl,7.0,PMACl,0.7,,,py3,0.083,DMACPA,0.248,,,,,,,1000,12,4900,35,10,180,110,31,,,,,,,,,,,,,,,9.09372,73.526,0.526517,23.4903,7110,CH2,v1,
28439,20250217,58,Cs0.05MA0.16FA0.79PbI2.9Br0.1,1.73,MACl,7.0,PMACl,0.7,,,py3,0.083,DMACPA,0.248,,,,,,,1000,12,4900,35,10,180,110,31,,,,,,,,,,,,,,,1.09e+40,-6.74e+40,0.211,-76.4462,7110,CH3,v1,
28440,20250217,58,Cs0.05MA0.16FA0.79PbI2.9Br0.1,1.73,MACl,7.0,PMACl,0.7,,,py3,0.083,DMACPA,0.248,,,,,,,1000,12,4900,35,10,180,110,31,,,,,,,,,,,,,,,11.0788,53.2049,0.862671,24.1376,7110,CH4,v1,
28441,20250217,58,Cs0.05MA0.16FA0.79PbI2.9Br0.1,1.73,MACl,7.0,PMACl,0.7,,,py3,0.083,DMACPA,0.248,,,,,,,1000,15,4800,35,12,160,110,31,,,,,,,,,,,,,,,18.8441,76.0361,1.0552,23.4867,7111,CH1,v1,
28442,20250217,58,Cs0.05MA0.16FA0.79PbI2.9Br0.1,1.73,MACl,7.0,PMACl,0.7,,,py3,0.083,DMACPA,0.248,,,,,,,1000,15,4800,35,12,160,110,31,,,,,,,,,,,,,,,19.2942,76.6025,1.06005,23.7606,7111,CH2,v1,
28443,20250217,58,Cs0.05MA0.16FA0.79PbI2.9Br0.1,1.73,MACl,7.0,PMACl,0.7,,,py3,0.083,DMACPA,0.248,,,,,,,1000,15,4800,35,12,160,110,31,,,,,,,,,,,,,,,1.74e+40,3.42e+40,0.283259,179.967,7111,CH3,v1,
28444,20250217,58,Cs0.05MA0.16FA0.79PbI2.9Br0.1,1.73,MACl,7.0,PMACl,0.7,,,py3,0.083,DMACPA,0.248,,,,,,,1000,15,4800,35,12,160,110,31,,,,,,,,,,,,,,,0.361173,24.5348,0.069096,21.3048,7111,CH4,v1,
28445,20250217,58,Cs0.05MA0.16FA0.79PbI2.9Br0.1,1.73,MACl,7.0,PMACl,0.7,,,py3,0.083,DMACPA,0.248,,,,,,,1000,15,5000,35,8,160,110,30,,,,,,,,,,,,,,,19.6222,75.9801,1.05457,24.4891,7112,CH1,v1,
28446,20250217,58,Cs0.05MA0.16FA0.79PbI2.9Br0.1,1.73,MACl,7.0,PMACl,0.7,,,py3,0.083,DMACPA,0.248,,,,,,,1000,15,5000,35,8,160,110,30,,,,,,,,,,,,,,,19.5855,74.921,1.0532,24.8211,7112,CH2,v1,
28447,20250217,58,Cs0.05MA0.16FA0.79PbI2.9Br0.1,1.73,MACl,7.0,PMACl,0.7,,,py3,0.083,DMACPA,0.248,,,,,,,1000,15,5000,35,8,160,110,30,,,,,,,,,,,,,,,406.733,857.252,-0.000431,-110.151,7112,CH3,v1,
28448,20250217,58,Cs0.05MA0.16FA0.79PbI2.9Br0.1,1.73,MACl,7.0,PMACl,0.7,,,py3,0.083,DMACPA,0.248,,,,,,,1000,15,5000,35,8,160,110,30,,,,,,,,,,,,,,,18.0409,73.0911,1.00769,24.4944,7112,CH4,v1,
28449,20250217,58,Cs0.05MA0.16FA0.79PbI2.9Br0.1,1.73,MACl,7.0,PMACl,0.7,,,py3,0.132,DMACPA,0.198,,,,,,,1400,13,4900,33,9,175,105,30,,,,,,,,,,,,,,,18.454,75.2316,1.04535,23.4655,7113,CH1,v1,
28450,20250217,58,Cs0.05MA0.16FA0.79PbI2.9Br0.1,1.73,MACl,7.0,PMACl,0.7,,,py3,0.132,DMACPA,0.198,,,,,,,1400,13,4900,33,9,175,105,30,,,,,,,,,,,,,,,18.7829,75.2954,1.04745,23.8157,7113,CH2,v1,
28451,20250217,58,Cs0.05MA0.16FA0.79PbI2.9Br0.1,1.73,MACl,7.0,PMACl,0.7,,,py3,0.132,DMACPA,0.198,,,,,,,1400,13,4900,33,9,175,105,30,,,,,,,,,,,,,,,4.46e+40,1.52e+41,-0.000103,-285.515,7113,CH3,v1,
28452,20250217,58,Cs0.05MA0.16FA0.79PbI2.9Br0.1,1.73,MACl,7.0,PMACl,0.7,,,py3,0.132,DMACPA,0.198,,,,,,,1400,13,4900,33,9,175,105,30,,,,,,,,,,,,,,,18.7508,74.8433,1.05038,23.8516,7113,CH4,v1,
28453,20250217,58,Cs0.05MA0.16FA0.79PbI2.9Br0.1,1.73,MACl,7.0,PMACl,0.7,,,py3,0.132,DMACPA,0.198,,,,,,,1300,11,4900,37,10,185,115,30,,,,,,,,,,,,,,,19.5739,71.0489,1.04529,26.3564,7114,CH1,v1,
28454,20250217,58,Cs0.05MA0.16FA0.79PbI2.9Br0.1,1.73,MACl,7.0,PMACl,0.7,,,py3,0.132,DMACPA,0.198,,,,,,,1300,11,4900,37,10,185,115,30,,,,,,,,,,,,,,,19.6288,69.4847,1.0518,26.858,7114,CH2,v1,
28455,20250217,58,Cs0.05MA0.16FA0.79PbI2.9Br0.1,1.73,MACl,7.0,PMACl,0.7,,,py3,0.132,DMACPA,0.198,,,,,,,1300,11,4900,37,10,185,115,30,,,,,,,,,,,,,,,2.12e+40,3.01e+40,0.318293,220.719,7114,CH3,v1,
28456,20250217,58,Cs0.05MA0.16FA0.79PbI2.9Br0.1,1.73,MACl,7.0,PMACl,0.7,,,py3,0.132,DMACPA,0.198,,,,,,,1300,11,4900,37,10,185,115,30,,,,,,,,,,,,,,,20.0717,72.1066,1.0574,26.3251,7114,CH4,v1,
28457,20250217,58,Cs0.05MA0.16FA0.79PbI2.9Br0.1,1.73,MACl,7.0,PMACl,0.7,,,py3,0.132,DMACPA,0.198,,,,,,,1600,10,4900,35,8,170,110,30,,,,,,,,,,,,,,,19.6868,76.0108,1.05316,24.5928,7115,CH1,v1,
28458,20250217,58,Cs0.05MA0.16FA0.79PbI2.9Br0.1,1.73,MACl,7.0,PMACl,0.7,,,py3,0.132,DMACPA,0.198,,,,,,,1600,10,4900,35,8,170,110,30,,,,,,,,,,,,,,,7.88523,35.4986,0.88209,25.182,7115,CH2,v1,
28459,20250217,58,Cs0.05MA0.16FA0.79PbI2.9Br0.1,1.73,MACl,7.0,PMACl,0.7,,,py3,0.132,DMACPA,0.198,,,,,,,1600,10,4900,35,8,170,110,30,,,,,,,,,,,,,,,3.39e+40,2.26e+41,0.064124,233.096,7115,CH3,v1,
28460,20250217,58,Cs0.05MA0.16FA0.79PbI2.9Br0.1,1.73,MACl,7.0,PMACl,0.7,,,py3,0.132,DMACPA,0.198,,,,,,,1600,10,4900,35,8,170,110,30,,,,,,,,,,,,,,,0.114231,24.6337,0.022774,20.3621,7115,CH4,v1,
28461,20250217,58,Cs0.05MA0.16FA0.79PbI2.9Br0.1,1.73,MACl,7.0,PMACl,0.7,,,py3,0.083,DMACPA,0.248,,,,,,,1000,15,5000,35,12,160,110,30,,,,,,,,,,,,,,,0.1097,24.8196,0.022003,20.0877,7116,CH1,v1,
28462,20250217,58,Cs0.05MA0.16FA0.79PbI2.9Br0.1,1.73,MACl,7.0,PMACl,0.7,,,py3,0.083,DMACPA,0.248,,,,,,,1000,15,5000,35,12,160,110,30,,,,,,,,,,,,,,,6.30492,89.407,0.280142,25.1727,7116,CH2,v1,
28463,20250217,58,Cs0.05MA0.16FA0.79PbI2.9Br0.1,1.73,MACl,7.0,PMACl,0.7,,,py3,0.083,DMACPA,0.248,,,,,,,1000,15,5000,35,12,160,110,30,,,,,,,,,,,,,,,28.9202,-165.453,0.378017,-46.2397,7116,CH3,v1,
28464,20250217,58,Cs0.05MA0.16FA0.79PbI2.9Br0.1,1.73,MACl,7.0,PMACl,0.7,,,py3,0.083,DMACPA,0.248,,,,,,,1000,15,5000,35,12,160,110,30,,,,,,,,,,,,,,,3.64e+40,-4.4e+41,-7.3e-05,113.157,7116,CH4,v1,
28465,20250217,58,Cs0.05MA0.16FA0.79PbI2.9Br0.1,1.73,MACl,7.0,PMACl,0.7,,,Me-4PACz,0.132,DMACPA,0.198,,,,,,,1000,15,4800,30,6,160,115,30,,,,,,,,,,,,,,,0.261313,24.04,0.049699,21.8713,7117,CH1,v1,
28466,20250217,58,Cs0.05MA0.16FA0.79PbI2.9Br0.1,1.73,MACl,7.0,PMACl,0.7,,,Me-4PACz,0.132,DMACPA,0.198,,,,,,,1000,15,4800,30,6,160,115,30,,,,,,,,,,,,,,,6.16121,152.316,0.285835,14.1516,7117,CH2,v1,
28467,20250217,58,Cs0.05MA0.16FA0.79PbI2.9Br0.1,1.73,MACl,7.0,PMACl,0.7,,,Me-4PACz,0.132,DMACPA,0.198,,,,,,,1000,15,4800,30,6,160,115,30,,,,,,,,,,,,,,,5.36421,-81.0664,0.310973,-21.2786,7117,CH3,v1,
28468,20250217,58,Cs0.05MA0.16FA0.79PbI2.9Br0.1,1.73,MACl,7.0,PMACl,0.7,,,Me-4PACz,0.132,DMACPA,0.198,,,,,,,1000,15,4800,30,6,160,115,30,,,,,,,,,,,,,,,10.893,51.0263,0.862118,24.7621,7117,CH4,v1,
28469,20250217,58,Cs0.05MA0.16FA0.79PbI2.9Br0.1,1.73,MACl,7.0,PMACl,0.7,,,Me-4PACz,0.132,DMACPA,0.198,,,,,,,1000,10,5000,30,8,160,110,30,,,,,,,,,,,,,,,1.92e-05,0.0764279,0.003546,7.092,7118,CH1,v1,
28470,20250217,58,Cs0.05MA0.16FA0.79PbI2.9Br0.1,1.73,MACl,7.0,PMACl,0.7,,,Me-4PACz,0.132,DMACPA,0.198,,,,,,,1000,10,5000,30,8,160,110,30,,,,,,,,,,,,,,,0.70767,25.2087,0.119029,23.5846,7118,CH2,v1,
28471,20250217,58,Cs0.05MA0.16FA0.79PbI2.9Br0.1,1.73,MACl,7.0,PMACl,0.7,,,Me-4PACz,0.132,DMACPA,0.198,,,,,,,1000,10,5000,30,8,160,110,30,,,,,,,,,,,,,,,1.61e+40,4.01e+40,0.257038,156.137,7118,CH3,v1,
28472,20250217,58,Cs0.05MA0.16FA0.79PbI2.9Br0.1,1.73,MACl,7.0,PMACl,0.7,,,Me-4PACz,0.132,DMACPA,0.198,,,,,,,1000,10,5000,30,8,160,110,30,,,,,,,,,,,,,,,2.64e-05,0.0228999,0.008327,13.8621,7118,CH4,v1,
28473,20250217,58,Cs0.05MA0.16FA0.79PbI2.9Br0.1,1.73,MACl,7.0,PMACl,0.7,,,py3,0.132,DMACPA,0.198,,,,,,,1500,12,4900,30,6,180,115,30,,,,,,,,,,,,,,,19.5885,75.8624,1.05228,24.5384,7119,CH1,v1,
28474,20250217,58,Cs0.05MA0.16FA0.79PbI2.9Br0.1,1.73,MACl,7.0,PMACl,0.7,,,py3,0.132,DMACPA,0.198,,,,,,,1500,12,4900,30,6,180,115,30,,,,,,,,,,,,,,,9.06763,155.177,0.238729,24.4772,7119,CH2,v1,
28475,20250217,58,Cs0.05MA0.16FA0.79PbI2.9Br0.1,1.73,MACl,7.0,PMACl,0.7,,,py3,0.132,DMACPA,0.198,,,,,,,1500,12,4900,30,6,180,115,30,,,,,,,,,,,,,,,7.4966,-10.8985,0.825739,-83.3016,7119,CH3,v1,
28476,20250217,58,Cs0.05MA0.16FA0.79PbI2.9Br0.1,1.73,MACl,7.0,PMACl,0.7,,,py3,0.132,DMACPA,0.198,,,,,,,1500,12,4900,30,6,180,115,30,,,,,,,,,,,,,,,18.2787,70.5006,1.0366,25.0115,7119,CH4,v1,
28477,20250217,58,Cs0.05MA0.16FA0.79PbI2.9Br0.1,1.73,MACl,7.0,PMACl,0.7,,,py3,0.132,DMACPA,0.198,,,,,,,1000,15,5000,35,8,160,115,30,,,,,,,,,,,,,,,11.9466,47.9886,1.01914,24.4271,7120,CH1,v1,
28478,20250217,58,Cs0.05MA0.16FA0.79PbI2.9Br0.1,1.73,MACl,7.0,PMACl,0.7,,,py3,0.132,DMACPA,0.198,,,,,,,1000,15,5000,35,8,160,115,30,,,,,,,,,,,,,,,18.1293,68.7645,1.0492,25.1279,7120,CH2,v1,
28479,20250217,58,Cs0.05MA0.16FA0.79PbI2.9Br0.1,1.73,MACl,7.0,PMACl,0.7,,,py3,0.132,DMACPA,0.198,,,,,,,1000,15,5000,35,8,160,115,30,,,,,,,,,,,,,,,4.75e+40,1.62e+40,1.17537,249.414,7120,CH3,v1,
28480,20250217,58,Cs0.05MA0.16FA0.79PbI2.9Br0.1,1.73,MACl,7.0,PMACl,0.7,,,py3,0.132,DMACPA,0.198,,,,,,,1000,15,5000,35,8,160,115,30,,,,,,,,,,,,,,,16.012,53.4648,1.0112,29.617,7120,CH4,v1,
28481,20250217,58,Cs0.05MA0.16FA0.79PbI2.9Br0.1,1.73,MACl,7.0,PMACl,0.7,,,Me-4PACz,0.132,DMACPA,0.198,,,,,,,1000,12,4700,35,8,160,110,30,,,,,,,,,,,,,,,1.51e+40,-6.27e+40,0.132262,-181.608,7121,CH1,v1,
28482,20250217,58,Cs0.05MA0.16FA0.79PbI2.9Br0.1,1.73,MACl,7.0,PMACl,0.7,,,Me-4PACz,0.132,DMACPA,0.198,,,,,,,1000,12,4700,35,8,160,110,30,,,,,,,,,,,,,,,0.233872,24.5221,0.0466,20.466,7121,CH2,v1,
28483,20250217,58,Cs0.05MA0.16FA0.79PbI2.9Br0.1,1.73,MACl,7.0,PMACl,0.7,,,Me-4PACz,0.132,DMACPA,0.198,,,,,,,1000,12,4700,35,8,160,110,30,,,,,,,,,,,,,,,20.1669,76.0799,1.06395,24.9144,7121,CH3,v1,
28484,20250217,58,Cs0.05MA0.16FA0.79PbI2.9Br0.1,1.73,MACl,7.0,PMACl,0.7,,,Me-4PACz,0.132,DMACPA,0.198,,,,,,,1000,12,4700,35,8,160,110,30,,,,,,,,,,,,,,,22.1251,-3562.96,-7.2e-05,8.58551,7121,CH4,v1,
28485,20250217,58,Cs0.05MA0.16FA0.79PbI2.9Br0.1,1.73,MACl,7.0,PMACl,0.7,,,Me-4PACz,0.132,DMACPA,0.198,,,,,,,1000,10,4500,30,8,180,110,30,,,,,,,,,,,,,,,4.93266,-59.553,0.590631,-14.0237,7122,CH1,v1,
28486,20250217,58,Cs0.05MA0.16FA0.79PbI2.9Br0.1,1.73,MACl,7.0,PMACl,0.7,,,Me-4PACz,0.132,DMACPA,0.198,,,,,,,1000,10,4500,30,8,180,110,30,,,,,,,,,,,,,,,20.4659,76.2304,1.07436,24.9894,7122,CH2,v1,
28487,20250217,58,Cs0.05MA0.16FA0.79PbI2.9Br0.1,1.73,MACl,7.0,PMACl,0.7,,,Me-4PACz,0.132,DMACPA,0.198,,,,,,,1000,10,4500,30,8,180,110,30,,,,,,,,,,,,,,,7.37323,10544.7,0.005549,12.6001,7122,CH3,v1,
28488,20250217,58,Cs0.05MA0.16FA0.79PbI2.9Br0.1,1.73,MACl,7.0,PMACl,0.7,,,Me-4PACz,0.132,DMACPA,0.198,,,,,,,1000,10,4500,30,8,180,110,30,,,,,,,,,,,,,,,13.2217,59.8913,0.93469,23.6187,7122,CH4,v1,
28489,20250217,58,Cs0.05MA0.16FA0.79PbI2.9Br0.1,1.73,MACl,7.0,PMACl,0.7,,,Me-4PACz,0.132,DMACPA,0.198,,,,,,,1100,10,4800,35,10,170,110,30,,,,,,,,,,,,,,,19.2398,75.8607,1.06965,23.7105,7123,CH1,v1,
28490,20250217,58,Cs0.05MA0.16FA0.79PbI2.9Br0.1,1.73,MACl,7.0,PMACl,0.7,,,Me-4PACz,0.132,DMACPA,0.198,,,,,,,1100,10,4800,35,10,170,110,30,,,,,,,,,,,,,,,17.5356,150.132,0.490656,23.8052,7123,CH2,v1,
28491,20250217,58,Cs0.05MA0.16FA0.79PbI2.9Br0.1,1.73,MACl,7.0,PMACl,0.7,,,Me-4PACz,0.132,DMACPA,0.198,,,,,,,1100,10,4800,35,10,170,110,30,,,,,,,,,,,,,,,20.217,75.2178,1.07438,25.0172,7123,CH3,v1,
28492,20250217,58,Cs0.05MA0.16FA0.79PbI2.9Br0.1,1.73,MACl,7.0,PMACl,0.7,,,Me-4PACz,0.132,DMACPA,0.198,,,,,,,1100,10,4800,35,10,170,110,30,,,,,,,,,,,,,,,19.8678,75.0642,1.07477,24.6263,7123,CH4,v1,
28493,20250217,58,Cs0.05MA0.16FA0.79PbI2.9Br0.1,1.73,MACl,7.0,PMACl,0.7,,,Me-4PACz,0.132,DMACPA,0.198,,,,,,,1000,15,5000,30,8,160,110,29,,,,,,,,,,,,,,,19.5813,75.759,1.05345,24.5354,7124,CH1,v1,
28494,20250217,58,Cs0.05MA0.16FA0.79PbI2.9Br0.1,1.73,MACl,7.0,PMACl,0.7,,,Me-4PACz,0.132,DMACPA,0.198,,,,,,,1000,15,5000,30,8,160,110,29,,,,,,,,,,,,,,,19.1076,79.3942,0.969349,24.8277,7124,CH2,v1,
28495,20250217,58,Cs0.05MA0.16FA0.79PbI2.9Br0.1,1.73,MACl,7.0,PMACl,0.7,,,Me-4PACz,0.132,DMACPA,0.198,,,,,,,1000,15,5000,30,8,160,110,29,,,,,,,,,,,,,,,1.31e+40,4.81e+40,0.175936,154.642,7124,CH3,v1,
28496,20250217,58,Cs0.05MA0.16FA0.79PbI2.9Br0.1,1.73,MACl,7.0,PMACl,0.7,,,Me-4PACz,0.132,DMACPA,0.198,,,,,,,1000,15,5000,30,8,160,110,29,,,,,,,,,,,,,,,19.2444,74.0863,1.04683,24.8137,7124,CH4,v1,
28497,20250217,58,Cs0.05MA0.16FA0.79PbI2.9Br0.1,1.73,MACl,7.0,PMACl,0.7,,,Me-4PACz,0.198,DMACPA,0.132,,,,,,,1000,10,4700,35,8,160,115,30,,,,,,,,,,,,,,,59.32,-88.1092,0.457876,-147.039,7125,CH1,v1,
28498,20250217,58,Cs0.05MA0.16FA0.79PbI2.9Br0.1,1.73,MACl,7.0,PMACl,0.7,,,Me-4PACz,0.198,DMACPA,0.132,,,,,,,1000,10,4700,35,8,160,115,30,,,,,,,,,,,,,,,0.944877,24.1947,0.160909,24.2704,7125,CH2,v1,
28499,20250217,58,Cs0.05MA0.16FA0.79PbI2.9Br0.1,1.73,MACl,7.0,PMACl,0.7,,,Me-4PACz,0.198,DMACPA,0.132,,,,,,,1000,10,4700,35,8,160,115,30,,,,,,,,,,,,,,,17.6413,71.1586,1.05401,23.5211,7125,CH3,v1,
28500,20250217,58,Cs0.05MA0.16FA0.79PbI2.9Br0.1,1.73,MACl,7.0,PMACl,0.7,,,Me-4PACz,0.198,DMACPA,0.132,,,,,,,1000,10,4700,35,8,160,115,30,,,,,,,,,,,,,,,13.6323,964.75,0.113774,12.4197,7125,CH4,v1,
28501,20250217,58,Cs0.05MA0.16FA0.79PbI2.9Br0.1,1.73,MACl,7.0,PMACl,0.7,,,Me-4PACz,0.132,DMACPA,0.198,,,,,,,1000,10,5000,30,8,160,115,30,,,,,,,,,,,,,,,39.0421,-10858.1,0.027418,-13.1144,7126,CH1,v1,
28502,20250217,58,Cs0.05MA0.16FA0.79PbI2.9Br0.1,1.73,MACl,7.0,PMACl,0.7,,,Me-4PACz,0.132,DMACPA,0.198,,,,,,,1000,10,5000,30,8,160,115,30,,,,,,,,,,,,,,,18.9838,75.0564,1.05465,23.9821,7126,CH2,v1,
28503,20250217,58,Cs0.05MA0.16FA0.79PbI2.9Br0.1,1.73,MACl,7.0,PMACl,0.7,,,Me-4PACz,0.132,DMACPA,0.198,,,,,,,1000,10,5000,30,8,160,115,30,,,,,,,,,,,,,,,18.2878,73.2004,1.04608,23.8826,7126,CH3,v1,
28504,20250217,58,Cs0.05MA0.16FA0.79PbI2.9Br0.1,1.73,MACl,7.0,PMACl,0.7,,,Me-4PACz,0.132,DMACPA,0.198,,,,,,,1000,10,5000,30,8,160,115,30,,,,,,,,,,,,,,,19.6247,76.0111,1.0618,24.3156,7126,CH4,v1,
28505,20250217,58,Cs0.05MA0.16FA0.79PbI2.9Br0.1,1.73,MACl,7.0,PMACl,0.7,,,Me-4PACz,0.132,DMACPA,0.198,,,,,,,1000,10,4900,30,8,160,115,30,,,,,,,,,,,,,,,45.9701,-167.499,0.153413,-178.896,7127,CH1,v1,
28506,20250217,58,Cs0.05MA0.16FA0.79PbI2.9Br0.1,1.73,MACl,7.0,PMACl,0.7,,,Me-4PACz,0.132,DMACPA,0.198,,,,,,,1000,10,4900,30,8,160,115,30,,,,,,,,,,,,,,,17.8831,74.086,0.994743,24.2658,7127,CH2,v1,
28507,20250217,58,Cs0.05MA0.16FA0.79PbI2.9Br0.1,1.73,MACl,7.0,PMACl,0.7,,,Me-4PACz,0.132,DMACPA,0.198,,,,,,,1000,10,4900,30,8,160,115,30,,,,,,,,,,,,,,,19.8627,76.6424,1.066,24.3115,7127,CH3,v1,
28508,20250217,58,Cs0.05MA0.16FA0.79PbI2.9Br0.1,1.73,MACl,7.0,PMACl,0.7,,,Me-4PACz,0.132,DMACPA,0.198,,,,,,,1000,10,4900,30,8,160,115,30,,,,,,,,,,,,,,,19.3371,92.3937,0.851839,24.5693,7127,CH4,v1,
28509,20250217,58,Cs0.05MA0.16FA0.79PbI2.9Br0.1,1.73,MACl,7.0,PMACl,0.7,,,Me-4PACz,0.132,DMACPA,0.198,,,,,,,1000,15,4800,30,6,170,110,30,,,,,,,,,,,,,,,20.0239,75.9871,1.07287,24.5621,7128,CH1,v1,
28510,20250217,58,Cs0.05MA0.16FA0.79PbI2.9Br0.1,1.73,MACl,7.0,PMACl,0.7,,,Me-4PACz,0.132,DMACPA,0.198,,,,,,,1000,15,4800,30,6,170,110,30,,,,,,,,,,,,,,,19.4452,75.105,1.06666,24.2728,7128,CH2,v1,
28511,20250217,58,Cs0.05MA0.16FA0.79PbI2.9Br0.1,1.73,MACl,7.0,PMACl,0.7,,,Me-4PACz,0.132,DMACPA,0.198,,,,,,,1000,15,4800,30,6,170,110,30,,,,,,,,,,,,,,,3.51041,27.5505,0.535951,23.7741,7128,CH3,v1,
28512,20250217,58,Cs0.05MA0.16FA0.79PbI2.9Br0.1,1.73,MACl,7.0,PMACl,0.7,,,Me-4PACz,0.132,DMACPA,0.198,,,,,,,1000,15,4800,30,6,170,110,30,,,,,,,,,,,,,,,18.3038,74.1762,1.00212,24.624,7128,CH4,v1,
28513,20250217,58,Cs0.05MA0.16FA0.79PbI2.9Br0.1,1.73,MACl,7.0,PMACl,0.7,,,Me-4PACz,0.198,DMACPA,0.132,,,,,,,1000,10,4900,35,8,180,110,30,,,,,,,,,,,,,,,3.29e+40,2.31e+40,0.401983,354.853,7129,CH1,v1,
28514,20250217,58,Cs0.05MA0.16FA0.79PbI2.9Br0.1,1.73,MACl,7.0,PMACl,0.7,,,Me-4PACz,0.198,DMACPA,0.132,,,,,,,1000,10,4900,35,8,180,110,30,,,,,,,,,,,,,,,19.59,107.454,1.06334,17.145,7129,CH2,v1,
28515,20250217,58,Cs0.05MA0.16FA0.79PbI2.9Br0.1,1.73,MACl,7.0,PMACl,0.7,,,Me-4PACz,0.198,DMACPA,0.132,,,,,,,1000,10,4900,35,8,180,110,30,,,,,,,,,,,,,,,18.4183,75.2118,1.05085,23.3036,7129,CH3,v1,
28516,20250217,58,Cs0.05MA0.16FA0.79PbI2.9Br0.1,1.73,MACl,7.0,PMACl,0.7,,,Me-4PACz,0.198,DMACPA,0.132,,,,,,,1000,10,4900,35,8,180,110,30,,,,,,,,,,,,,,,14.5643,89.3489,0.710191,22.9522,7129,CH4,v1,
28517,20250217,58,Cs0.05MA0.16FA0.79PbI2.9Br0.1,1.73,MACl,7.0,PMACl,0.7,,,Me-4PACz,0.198,DMACPA,0.132,,,,,,,1000,15,5000,35,10,180,115,25,,,,,,,,,,,,,,,52.3216,-124.795,0.15636,-268.139,7130,CH1,v1,
28518,20250217,58,Cs0.05MA0.16FA0.79PbI2.9Br0.1,1.73,MACl,7.0,PMACl,0.7,,,Me-4PACz,0.198,DMACPA,0.132,,,,,,,1000,15,5000,35,10,180,115,25,,,,,,,,,,,,,,,18.3786,74.6484,1.04706,23.5138,7130,CH2,v1,
28519,20250217,58,Cs0.05MA0.16FA0.79PbI2.9Br0.1,1.73,MACl,7.0,PMACl,0.7,,,Me-4PACz,0.198,DMACPA,0.132,,,,,,,1000,15,5000,35,10,180,115,25,,,,,,,,,,,,,,,20.1191,76.3459,1.06035,24.8528,7130,CH3,v1,
28520,20250217,58,Cs0.05MA0.16FA0.79PbI2.9Br0.1,1.73,MACl,7.0,PMACl,0.7,,,Me-4PACz,0.198,DMACPA,0.132,,,,,,,1000,15,5000,35,10,180,115,25,,,,,,,,,,,,,,,14.1962,1942.52,0.04703,15.5394,7130,CH4,v1,
28521,20250217,58,Cs0.05MA0.16FA0.79PbI2.9Br0.1,1.73,MACl,7.0,PMACl,0.7,,,Me-4PACz,0.198,DMACPA,0.132,,,,,,,1000,15,4700,35,8,180,110,29,,,,,,,,,,,,,,,64.2632,-44.293,0.473809,-306.213,7131,CH1,v1,
28522,20250217,58,Cs0.05MA0.16FA0.79PbI2.9Br0.1,1.73,MACl,7.0,PMACl,0.7,,,Me-4PACz,0.198,DMACPA,0.132,,,,,,,1000,15,4700,35,8,180,110,29,,,,,,,,,,,,,,,20.0696,75.4954,1.06418,24.9807,7131,CH2,v1,
28523,20250217,58,Cs0.05MA0.16FA0.79PbI2.9Br0.1,1.73,MACl,7.0,PMACl,0.7,,,Me-4PACz,0.198,DMACPA,0.132,,,,,,,1000,15,4700,35,8,180,110,29,,,,,,,,,,,,,,,19.8465,76.1671,1.06703,24.4197,7131,CH3,v1,
28524,20250217,58,Cs0.05MA0.16FA0.79PbI2.9Br0.1,1.73,MACl,7.0,PMACl,0.7,,,Me-4PACz,0.198,DMACPA,0.132,,,,,,,1000,15,4700,35,8,180,110,29,,,,,,,,,,,,,,,14.5595,75.8455,0.772568,24.8473,7131,CH4,v1,
28525,20250217,58,Cs0.05MA0.16FA0.79PbI2.9Br0.1,1.73,MACl,7.0,PMACl,0.7,,,Me-4PACz,0.198,DMACPA,0.132,,,,,,,1000,15,5000,35,12,180,115,30,,,,,,,,,,,,,,,56.7325,-61.9433,0.485986,-188.458,7132,CH1,v1,
28526,20250217,58,Cs0.05MA0.16FA0.79PbI2.9Br0.1,1.73,MACl,7.0,PMACl,0.7,,,Me-4PACz,0.198,DMACPA,0.132,,,,,,,1000,15,5000,35,12,180,115,30,,,,,,,,,,,,,,,19.6294,75.1044,1.04673,24.9692,7132,CH2,v1,
28527,20250217,58,Cs0.05MA0.16FA0.79PbI2.9Br0.1,1.73,MACl,7.0,PMACl,0.7,,,Me-4PACz,0.198,DMACPA,0.132,,,,,,,1000,15,5000,35,12,180,115,30,,,,,,,,,,,,,,,20.2589,76.371,1.06405,24.9302,7132,CH3,v1,
28528,20250217,58,Cs0.05MA0.16FA0.79PbI2.9Br0.1,1.73,MACl,7.0,PMACl,0.7,,,Me-4PACz,0.198,DMACPA,0.132,,,,,,,1000,15,5000,35,12,180,115,30,,,,,,,,,,,,,,,20.2836,-817.494,-9.7e-05,25.6549,7132,CH4,v1,
28529,20250217,58,Cs0.05MA0.16FA0.79PbI2.9Br0.1,1.73,MACl,7.0,PEAI,0.9,,,Me-4PACz,0.132,py3,0.198,,,,,,,2000,15,4800,35,7,210,105,30,,,,,,,,,,,,,,,20.1218,58.8868,1.05314,32.4462,7133,CH1,v1,
28530,20250217,58,Cs0.05MA0.16FA0.79PbI2.9Br0.1,1.73,MACl,7.0,PEAI,0.9,,,Me-4PACz,0.132,py3,0.198,,,,,,,2000,15,4800,35,7,210,105,30,,,,,,,,,,,,,,,18.2242,61.5103,1.03306,28.6795,7133,CH2,v1,
28531,20250217,58,Cs0.05MA0.16FA0.79PbI2.9Br0.1,1.73,MACl,7.0,PEAI,0.9,,,Me-4PACz,0.132,py3,0.198,,,,,,,2000,15,4800,35,7,210,105,30,,,,,,,,,,,,,,,19.5504,75.1714,1.08241,24.0276,7133,CH3,v1,
28532,20250217,58,Cs0.05MA0.16FA0.79PbI2.9Br0.1,1.73,MACl,7.0,PEAI,0.9,,,Me-4PACz,0.132,py3,0.198,,,,,,,2000,15,4800,35,7,210,105,30,,,,,,,,,,,,,,,18.9339,73.2257,1.0539,24.5345,7133,CH4,v1,
28533,20250217,58,Cs0.05MA0.16FA0.79PbI2.9Br0.1,1.73,MACl,7.0,PEAI,0.9,,,Me-4PACz,0.132,py3,0.198,,,,,,,1500,10,4800,30,8,170,115,30,,,,,,,,,,,,,,,45.4799,-46.4192,0.427829,-229.009,7134,CH1,v1,
28534,20250217,58,Cs0.05MA0.16FA0.79PbI2.9Br0.1,1.73,MACl,7.0,PEAI,0.9,,,Me-4PACz,0.132,py3,0.198,,,,,,,1500,10,4800,30,8,170,115,30,,,,,,,,,,,,,,,20.139,76.7025,1.08122,24.2838,7134,CH2,v1,
28535,20250217,58,Cs0.05MA0.16FA0.79PbI2.9Br0.1,1.73,MACl,7.0,PEAI,0.9,,,Me-4PACz,0.132,py3,0.198,,,,,,,1500,10,4800,30,8,170,115,30,,,,,,,,,,,,,,,18.3468,76.5458,1.06935,22.414,7134,CH3,v1,
28536,20250217,58,Cs0.05MA0.16FA0.79PbI2.9Br0.1,1.73,MACl,7.0,PEAI,0.9,,,Me-4PACz,0.132,py3,0.198,,,,,,,1500,10,4800,30,8,170,115,30,,,,,,,,,,,,,,,47.667,-205.898,0.128881,-179.63,7134,CH4,v1,
28537,20250217,58,Cs0.05MA0.16FA0.79PbI2.9Br0.1,1.73,MACl,7.0,PEAI,0.9,,,Me-4PACz,0.132,py3,0.198,,,,,,,1000,10,5000,30,8,160,110,30,,,,,,,,,,,,,,,2.95e+39,1.55e+42,-4.9e-05,-3.83994,7135,CH1,v1,
28538,20250217,58,Cs0.05MA0.16FA0.79PbI2.9Br0.1,1.73,MACl,7.0,PEAI,0.9,,,Me-4PACz,0.132,py3,0.198,,,,,,,1000,10,5000,30,8,160,110,30,,,,,,,,,,,,,,,19.4849,77.4293,1.06684,23.588,7135,CH2,v1,
28539,20250217,58,Cs0.05MA0.16FA0.79PbI2.9Br0.1,1.73,MACl,7.0,PEAI,0.9,,,Me-4PACz,0.132,py3,0.198,,,,,,,1000,10,5000,30,8,160,110,30,,,,,,,,,,,,,,,3.59e-05,0.0447673,0.004325,18.5424,7135,CH3,v1,
28540,20250217,58,Cs0.05MA0.16FA0.79PbI2.9Br0.1,1.73,MACl,7.0,PEAI,0.9,,,Me-4PACz,0.132,py3,0.198,,,,,,,1000,10,5000,30,8,160,110,30,,,,,,,,,,,,,,,461.843,-67356.1,-1.8e-05,37.4848,7135,CH4,v1,
28541,20250217,58,Cs0.05MA0.16FA0.79PbI2.9Br0.1,1.73,MACl,7.0,PMACl,0.7,,,Me-4PACz,0.198,DMACPA,0.132,,,,,,,1000,13,4900,35,8,180,110,30,,,,,,,,,,,,,,,2.32e-05,0.0296614,0.004018,19.4852,7136,CH1,v1,
28542,20250217,58,Cs0.05MA0.16FA0.79PbI2.9Br0.1,1.73,MACl,7.0,PMACl,0.7,,,Me-4PACz,0.198,DMACPA,0.132,,,,,,,1000,13,4900,35,8,180,110,30,,,,,,,,,,,,,,,6.15e-07,897.875,-9e-05,-7.61e-07,7136,CH2,v1,
28543,20250217,58,Cs0.05MA0.16FA0.79PbI2.9Br0.1,1.73,MACl,7.0,PMACl,0.7,,,Me-4PACz,0.198,DMACPA,0.132,,,,,,,1000,13,4900,35,8,180,110,30,,,,,,,,,,,,,,,19.1769,75.9268,1.04715,24.1197,7136,CH3,v1,
28544,20250217,58,Cs0.05MA0.16FA0.79PbI2.9Br0.1,1.73,MACl,7.0,PMACl,0.7,,,Me-4PACz,0.198,DMACPA,0.132,,,,,,,1000,13,4900,35,8,180,110,30,,,,,,,,,,,,,,,19.7156,84.4857,0.959519,24.3205,7136,CH4,v1,
28545,20250217,58,Cs0.05MA0.16FA0.79PbI2.9Br0.1,1.73,MACl,7.0,PEAI,0.9,,,Me-4PACz,0.248,py3,0.083,,,,,,,2000,12,5000,30,6,190,110,30,,,,,,,,,,,,,,,1.72e+40,3.9e+40,0.267193,164.861,7137,CH1,v1,
28546,20250217,58,Cs0.05MA0.16FA0.79PbI2.9Br0.1,1.73,MACl,7.0,PEAI,0.9,,,Me-4PACz,0.248,py3,0.083,,,,,,,2000,12,5000,30,6,190,110,30,,,,,,,,,,,,,,,19.8613,76.0394,1.05479,24.763,7137,CH2,v1,
28547,20250217,58,Cs0.05MA0.16FA0.79PbI2.9Br0.1,1.73,MACl,7.0,PEAI,0.9,,,Me-4PACz,0.248,py3,0.083,,,,,,,2000,12,5000,30,6,190,110,30,,,,,,,,,,,,,,,18.8147,74.8563,1.05723,23.774,7137,CH3,v1,
28548,20250217,58,Cs0.05MA0.16FA0.79PbI2.9Br0.1,1.73,MACl,7.0,PEAI,0.9,,,Me-4PACz,0.248,py3,0.083,,,,,,,2000,12,5000,30,6,190,110,30,,,,,,,,,,,,,,,13.7348,55.0952,1.0415,23.9359,7137,CH4,v1,
28549,20250217,58,Cs0.05MA0.16FA0.79PbI2.9Br0.1,1.73,MACl,7.0,PEAI,0.9,,,Me-4PACz,0.248,py3,0.083,,,,,,,2000,12,5000,35,6,190,110,30,,,,,,,,,,,,,,,51.6146,-52533.9,0.018545,-5.29797,7138,CH1,v1,
28550,20250217,58,Cs0.05MA0.16FA0.79PbI2.9Br0.1,1.73,MACl,7.0,PEAI,0.9,,,Me-4PACz,0.248,py3,0.083,,,,,,,2000,12,5000,35,6,190,110,30,,,,,,,,,,,,,,,19.3983,76.3865,1.06671,23.8068,7138,CH2,v1,
28551,20250217,58,Cs0.05MA0.16FA0.79PbI2.9Br0.1,1.73,MACl,7.0,PEAI,0.9,,,Me-4PACz,0.248,py3,0.083,,,,,,,2000,12,5000,35,6,190,110,30,,,,,,,,,,,,,,,19.1919,72.5375,1.06315,24.8863,7138,CH3,v1,
28552,20250217,58,Cs0.05MA0.16FA0.79PbI2.9Br0.1,1.73,MACl,7.0,PEAI,0.9,,,Me-4PACz,0.248,py3,0.083,,,,,,,2000,12,5000,35,6,190,110,30,,,,,,,,,,,,,,,19.5734,78.0645,0.978329,25.6288,7138,CH4,v1,
28553,20250217,58,Cs0.05MA0.16FA0.79PbI2.9Br0.1,1.73,MACl,7.0,PEAI,0.9,,,Me-4PACz,0.132,py3,0.198,,,,,,,2100,13,4900,37,6,185,105,25,,,,,,,,,,,,,,,1.62e+39,68.1499,9.91e+34,24.0389,7139,CH1,v1,
28554,20250217,58,Cs0.05MA0.16FA0.79PbI2.9Br0.1,1.73,MACl,7.0,PEAI,0.9,,,Me-4PACz,0.132,py3,0.198,,,,,,,2100,13,4900,37,6,185,105,25,,,,,,,,,,,,,,,19.4064,75.5956,1.06667,24.0669,7139,CH2,v1,
