Repository: MI-Materials-Intelligence/Recipe-Language-Model

# Learning Layer

## Overview

In the learning layer, the formulas and parameters are encoded and then tokenised into recipes as inputs. Through atomic skills of data extraction, cleaning, and matching, these data are organised into standardised datasets, providing the basis for RLM training and iterative recipe refinement.

Key Atomic Skills:
- **Cleaning**: Preprocessing and outlier cleaning
- **Matching**: Matching data pairs based on variables
- **Extraction**: Data extraction from robotic boxes

File: seven_ai_layers_robotics/learning/data/data50764_from_db.csv (part 123 of 253)
No,date,rank,Formula PVK,Concentration PVK,Formula Additive 1,Concentration Additive 1,Formula Additive 2,Concentration Additive 2,Formula Additive 3,Concentration Additive 3,Formula SAM 1,Concentration SAM 1,Formula SAM 2,Concentration SAM 2,Formula SAM 3,Concentration SAM 3,Spin Coating Speed SAM,Spin Coating Time SAM,Annealed Temperature SAM,Annealed Time SAM,Spin Coating Speed PVK 1,Spin Coating Time PVK 1,Spin Coating Speed PVK 2,Spin Coating Time PVK 2,Antisolvent Dropping Timing,Antisolvent Volume,Annealed Temperature PVK,Annealed Time PVK,Formula Passivator 1,Concentration Passivator 1,Formula Passivator 2,Concentration Passivator 2,Formula Passivator 3,Concentration Passivator 3,Formula Passivator 4,Concentration Passivator 4,Spin Coating Speed Passivator,Spin Coating Time Passivator,Passivator Dropping Timing,Passivator Volume,Annealed Temperature Passivator,Annealed Time Passivator,PCE,FF,Voc,Jsc,Product,Channel,From,upload_time
28555,20250217,58,Cs0.05MA0.16FA0.79PbI2.9Br0.1,1.73,MACl,7.0,PEAI,0.9,,,Me-4PACz,0.132,py3,0.198,,,,,,,2100,13,4900,37,6,185,105,25,,,,,,,,,,,,,,,19.4182,76.8893,1.08168,23.3476,7139,CH3,v1,
28556,20250217,58,Cs0.05MA0.16FA0.79PbI2.9Br0.1,1.73,MACl,7.0,PEAI,0.9,,,Me-4PACz,0.132,py3,0.198,,,,,,,2100,13,4900,37,6,185,105,25,,,,,,,,,,,,,,,18.2999,73.4557,1.05272,23.6653,7139,CH4,v1,
28557,20250217,58,Cs0.05MA0.16FA0.79PbI2.9Br0.1,1.73,MACl,7.0,PEAI,0.9,,,Me-4PACz,0.132,py3,0.198,,,,,,,1000,13,4900,34,8,170,110,30,,,,,,,,,,,,,,,2.72e+40,2.01e+40,0.441725,305.491,7140,CH1,v1,
28558,20250217,58,Cs0.05MA0.16FA0.79PbI2.9Br0.1,1.73,MACl,7.0,PEAI,0.9,,,Me-4PACz,0.132,py3,0.198,,,,,,,1000,13,4900,34,8,170,110,30,,,,,,,,,,,,,,,19.4578,75.9898,1.08564,23.5859,7140,CH2,v1,
28559,20250217,58,Cs0.05MA0.16FA0.79PbI2.9Br0.1,1.73,MACl,7.0,PEAI,0.9,,,Me-4PACz,0.132,py3,0.198,,,,,,,1000,13,4900,34,8,170,110,30,,,,,,,,,,,,,,,17.2947,69.3227,1.05967,23.5431,7140,CH3,v1,
28560,20250217,58,Cs0.05MA0.16FA0.79PbI2.9Br0.1,1.73,MACl,7.0,PEAI,0.9,,,Me-4PACz,0.132,py3,0.198,,,,,,,1000,13,4900,34,8,170,110,30,,,,,,,,,,,,,,,8.18712,28.5901,0.935586,30.6078,7140,CH4,v1,
28561,20250217,58,Cs0.05MA0.16FA0.79PbI2.9Br0.1,1.73,MACl,7.0,PEAI,0.9,,,Me-4PACz,0.248,py3,0.083,,,,,,,1950,13,4980,31,7,185,105,30,,,,,,,,,,,,,,,0.0964779,23.9126,0.023266,17.3414,7141,CH1,v1,
28562,20250217,58,Cs0.05MA0.16FA0.79PbI2.9Br0.1,1.73,MACl,7.0,PEAI,0.9,,,Me-4PACz,0.248,py3,0.083,,,,,,,1950,13,4980,31,7,185,105,30,,,,,,,,,,,,,,,11.2328,-184.168,0.399143,-15.2808,7141,CH2,v1,
28563,20250217,58,Cs0.05MA0.16FA0.79PbI2.9Br0.1,1.73,MACl,7.0,PEAI,0.9,,,Me-4PACz,0.248,py3,0.083,,,,,,,1950,13,4980,31,7,185,105,30,,,,,,,,,,,,,,,11.1156,45.5603,1.02908,23.7082,7141,CH3,v1,
28564,20250217,58,Cs0.05MA0.16FA0.79PbI2.9Br0.1,1.73,MACl,7.0,PEAI,0.9,,,Me-4PACz,0.248,py3,0.083,,,,,,,1950,13,4980,31,7,185,105,30,,,,,,,,,,,,,,,0.248243,24.2144,0.04785,21.425,7141,CH4,v1,
28565,20250217,58,Cs0.05MA0.16FA0.79PbI2.9Br0.1,1.73,MACl,7.0,PEAI,0.9,,,Me-4PACz,0.248,py3,0.083,,,,,,,2000,13,5000,34,7,190,105,30,,,,,,,,,,,,,,,0.0607783,21.9483,0.016198,17.096,7142,CH1,v1,
28566,20250217,58,Cs0.05MA0.16FA0.79PbI2.9Br0.1,1.73,MACl,7.0,PEAI,0.9,,,Me-4PACz,0.248,py3,0.083,,,,,,,2000,13,5000,34,7,190,105,30,,,,,,,,,,,,,,,87.5526,-898.02,0.098187,-99.2956,7142,CH2,v1,
28567,20250217,58,Cs0.05MA0.16FA0.79PbI2.9Br0.1,1.73,MACl,7.0,PEAI,0.9,,,Me-4PACz,0.248,py3,0.083,,,,,,,2000,13,5000,34,7,190,105,30,,,,,,,,,,,,,,,1.91882,38.4249,0.067568,73.9058,7142,CH3,v1,
28568,20250217,58,Cs0.05MA0.16FA0.79PbI2.9Br0.1,1.73,MACl,7.0,PEAI,0.9,,,Me-4PACz,0.248,py3,0.083,,,,,,,2000,13,5000,34,7,190,105,30,,,,,,,,,,,,,,,19.28,75.5565,1.07062,23.8342,7142,CH4,v1,
28569,20250217,58,Cs0.05MA0.16FA0.79PbI2.9Br0.1,1.73,MACl,7.0,PEAI,0.9,,,Me-4PACz,0.248,py3,0.083,,,,,,,1800,13,4900,32,7,185,105,30,,,,,,,,,,,,,,,19.4371,74.7728,1.07141,24.2624,7143,CH1,v1,
28570,20250217,58,Cs0.05MA0.16FA0.79PbI2.9Br0.1,1.73,MACl,7.0,PEAI,0.9,,,Me-4PACz,0.248,py3,0.083,,,,,,,1800,13,4900,32,7,185,105,30,,,,,,,,,,,,,,,20.1095,75.9233,1.0768,24.5974,7143,CH2,v1,
28571,20250217,58,Cs0.05MA0.16FA0.79PbI2.9Br0.1,1.73,MACl,7.0,PEAI,0.9,,,Me-4PACz,0.248,py3,0.083,,,,,,,1800,13,4900,32,7,185,105,30,,,,,,,,,,,,,,,44.0973,-35.3172,0.472067,-264.498,7143,CH3,v1,
28572,20250217,58,Cs0.05MA0.16FA0.79PbI2.9Br0.1,1.73,MACl,7.0,PEAI,0.9,,,Me-4PACz,0.248,py3,0.083,,,,,,,1800,13,4900,32,7,185,105,30,,,,,,,,,,,,,,,19.9305,76.0465,1.07559,24.3665,7143,CH4,v1,
28573,20250217,58,Cs0.05MA0.16FA0.79PbI2.9Br0.1,1.73,MACl,7.0,PEAI,0.9,,,Me-4PACz,0.248,py3,0.083,,,,,,,1100,12,5000,30,6,180,110,30,,,,,,,,,,,,,,,19.4484,75.6777,1.06314,24.1726,7144,CH1,v1,
28574,20250217,58,Cs0.05MA0.16FA0.79PbI2.9Br0.1,1.73,MACl,7.0,PEAI,0.9,,,Me-4PACz,0.248,py3,0.083,,,,,,,1100,12,5000,30,6,180,110,30,,,,,,,,,,,,,,,19.4484,75.6777,1.06314,24.1726,7144,CH2,v1,
28575,20250217,58,Cs0.05MA0.16FA0.79PbI2.9Br0.1,1.73,MACl,7.0,PEAI,0.9,,,Me-4PACz,0.248,py3,0.083,,,,,,,1100,12,5000,30,6,180,110,30,,,,,,,,,,,,,,,19.4484,75.6777,1.06314,24.1726,7144,CH3,v1,
28576,20250217,58,Cs0.05MA0.16FA0.79PbI2.9Br0.1,1.73,MACl,7.0,PEAI,0.9,,,Me-4PACz,0.248,py3,0.083,,,,,,,1100,12,5000,30,6,180,110,30,,,,,,,,,,,,,,,12.2228,136.472,0.363114,24.6651,7144,CH4,v1,
28577,20250217,58,Cs0.05MA0.16FA0.79PbI2.9Br0.1,1.73,MACl,7.0,PEAI,0.9,,,Me-4PACz,0.248,py3,0.083,,,,,,,1500,12,4900,35,10,180,110,30,,,,,,,,,,,,,,,0.486229,24.759,0.089861,21.8544,7145,CH1,v1,
28578,20250217,58,Cs0.05MA0.16FA0.79PbI2.9Br0.1,1.73,MACl,7.0,PEAI,0.9,,,Me-4PACz,0.248,py3,0.083,,,,,,,1500,12,4900,35,10,180,110,30,,,,,,,,,,,,,,,0.486229,24.759,0.089861,21.8544,7145,CH2,v1,
28579,20250217,58,Cs0.05MA0.16FA0.79PbI2.9Br0.1,1.73,MACl,7.0,PEAI,0.9,,,Me-4PACz,0.248,py3,0.083,,,,,,,1500,12,4900,35,10,180,110,30,,,,,,,,,,,,,,,0.486229,24.759,0.089861,21.8544,7145,CH3,v1,
28580,20250217,58,Cs0.05MA0.16FA0.79PbI2.9Br0.1,1.73,MACl,7.0,PEAI,0.9,,,Me-4PACz,0.248,py3,0.083,,,,,,,1500,12,4900,35,10,180,110,30,,,,,,,,,,,,,,,0.486229,24.759,0.089861,21.8544,7145,CH4,v1,
28581,20250217,58,Cs0.05MA0.16FA0.79PbI2.9Br0.1,1.73,MACl,7.0,PEAI,0.9,,,Me-4PACz,0.248,py3,0.083,,,,,,,2000,12,5000,30,6,180,105,29,,,,,,,,,,,,,,,0.486229,24.759,0.089861,21.8544,7146,CH1,v1,
28582,20250217,58,Cs0.05MA0.16FA0.79PbI2.9Br0.1,1.73,MACl,7.0,PEAI,0.9,,,Me-4PACz,0.248,py3,0.083,,,,,,,2000,12,5000,30,6,180,105,29,,,,,,,,,,,,,,,8.39e+38,3.36e+40,0.209631,11.9084,7146,CH2,v1,
28583,20250217,58,Cs0.05MA0.16FA0.79PbI2.9Br0.1,1.73,MACl,7.0,PEAI,0.9,,,Me-4PACz,0.248,py3,0.083,,,,,,,2000,12,5000,30,6,180,105,29,,,,,,,,,,,,,,,29.3147,162.121,-8.6e-05,-210.271,7146,CH3,v1,
28584,20250217,58,Cs0.05MA0.16FA0.79PbI2.9Br0.1,1.73,MACl,7.0,PEAI,0.9,,,Me-4PACz,0.248,py3,0.083,,,,,,,2000,12,5000,30,6,180,105,29,,,,,,,,,,,,,,,10.1694,48.2894,0.885277,23.7883,7146,CH4,v1,
28585,20250217,58,Cs0.05MA0.16FA0.79PbI2.9Br0.1,1.73,MACl,7.0,PEAI,0.9,,,Me-4PACz,0.248,py3,0.083,,,,,,,1000,15,5200,37,9,185,105,30,,,,,,,,,,,,,,,19.323,75.6923,1.07087,23.8388,7147,CH1,v1,
28586,20250217,58,Cs0.05MA0.16FA0.79PbI2.9Br0.1,1.73,MACl,7.0,PEAI,0.9,,,Me-4PACz,0.248,py3,0.083,,,,,,,1000,15,5200,37,9,185,105,30,,,,,,,,,,,,,,,7.63685,82.6205,0.407414,22.6877,7147,CH2,v1,
28587,20250217,58,Cs0.05MA0.16FA0.79PbI2.9Br0.1,1.73,MACl,7.0,PEAI,0.9,,,Me-4PACz,0.248,py3,0.083,,,,,,,1000,15,5200,37,9,185,105,30,,,,,,,,,,,,,,,2.59e+40,2.02e+41,-8.8e-05,-145.904,7147,CH3,v1,
28588,20250217,58,Cs0.05MA0.16FA0.79PbI2.9Br0.1,1.73,MACl,7.0,PEAI,0.9,,,Me-4PACz,0.248,py3,0.083,,,,,,,1000,15,5200,37,9,185,105,30,,,,,,,,,,,,,,,13.3428,71.543,0.784252,23.7806,7147,CH4,v1,
28589,20250217,58,Cs0.05MA0.16FA0.79PbI2.9Br0.1,1.73,MACl,7.0,PEAI,0.9,,,Me-4PACz,0.248,py3,0.083,,,,,,,1350,10,4950,42,8,170,105,30,,,,,,,,,,,,,,,19.3023,75.8126,1.08324,23.504,7148,CH1,v1,
28590,20250217,58,Cs0.05MA0.16FA0.79PbI2.9Br0.1,1.73,MACl,7.0,PEAI,0.9,,,Me-4PACz,0.248,py3,0.083,,,,,,,1350,10,4950,42,8,170,105,30,,,,,,,,,,,,,,,17.4518,159.399,0.453875,24.1224,7148,CH2,v1,
28591,20250217,58,Cs0.05MA0.16FA0.79PbI2.9Br0.1,1.73,MACl,7.0,PEAI,0.9,,,Me-4PACz,0.248,py3,0.083,,,,,,,1350,10,4950,42,8,170,105,30,,,,,,,,,,,,,,,44.9892,986.216,-1.8e-05,-256.328,7148,CH3,v1,
28592,20250217,58,Cs0.05MA0.16FA0.79PbI2.9Br0.1,1.73,MACl,7.0,PEAI,0.9,,,Me-4PACz,0.248,py3,0.083,,,,,,,1350,10,4950,42,8,170,105,30,,,,,,,,,,,,,,,19.7319,75.6793,1.07701,24.2086,7148,CH4,v1,
28593,20250217,58,Cs0.05MA0.1FA0.85PbI3.0,1.73,MACl,7.0,PEAI,0.8,,,Me-4PACz,0.198,DMACPA,0.132,,,,,,,1500,10,4900,35,8,180,115,25,,,,,,,,,,,,,,,12.9144,58.9664,1.12556,19.4582,7149,CH1,v1,
28594,20250217,58,Cs0.05MA0.1FA0.85PbI3.0,1.73,MACl,7.0,PEAI,0.8,,,Me-4PACz,0.198,DMACPA,0.132,,,,,,,1500,10,4900,35,8,180,115,25,,,,,,,,,,,,,,,2.07e+39,5.99e+41,0.019574,17.6455,7149,CH2,v1,
28595,20250217,58,Cs0.05MA0.1FA0.85PbI3.0,1.73,MACl,7.0,PEAI,0.8,,,Me-4PACz,0.198,DMACPA,0.132,,,,,,,1500,10,4900,35,8,180,115,25,,,,,,,,,,,,,,,50.2539,-40.1706,0.470745,-265.752,7149,CH3,v1,
28596,20250217,58,Cs0.05MA0.1FA0.85PbI3.0,1.73,MACl,7.0,PEAI,0.8,,,Me-4PACz,0.198,DMACPA,0.132,,,,,,,1500,10,4900,35,8,180,115,25,,,,,,,,,,,,,,,14.7624,61.7043,1.13016,21.169,7149,CH4,v1,
28597,20250217,58,Cs0.05MA0.1FA0.85PbI3.0,1.73,MACl,7.0,PEAI,0.8,,,Me-4PACz,0.198,DMACPA,0.132,,,,,,,1500,10,4900,35,8,180,115,20,,,,,,,,,,,,,,,13.444,60.6805,1.12433,19.7054,7150,CH1,v1,
28598,20250217,58,Cs0.05MA0.1FA0.85PbI3.0,1.73,MACl,7.0,PEAI,0.8,,,Me-4PACz,0.198,DMACPA,0.132,,,,,,,1500,10,4900,35,8,180,115,20,,,,,,,,,,,,,,,14.9332,67.3819,1.06316,20.8455,7150,CH2,v1,
28599,20250217,58,Cs0.05MA0.1FA0.85PbI3.0,1.73,MACl,7.0,PEAI,0.8,,,Me-4PACz,0.198,DMACPA,0.132,,,,,,,1500,10,4900,35,8,180,115,20,,,,,,,,,,,,,,,179.721,-269421.0,0.005861,-11.3819,7150,CH3,v1,
28600,20250217,58,Cs0.05MA0.1FA0.85PbI3.0,1.73,MACl,7.0,PEAI,0.8,,,Me-4PACz,0.198,DMACPA,0.132,,,,,,,1500,10,4900,35,8,180,115,20,,,,,,,,,,,,,,,4.32e+38,-1.14e+41,-4.3e-05,8.80849,7150,CH4,v1,
28601,20250217,58,Cs0.05MA0.1FA0.85PbI3.0,1.73,MACl,7.0,PEAI,0.8,,,Me-4PACz,0.198,DMACPA,0.132,,,,,,,1500,10,4900,35,6,180,110,30,,,,,,,,,,,,,,,16.3643,67.1093,1.13278,21.5263,7151,CH1,v1,
28602,20250217,58,Cs0.05MA0.1FA0.85PbI3.0,1.73,MACl,7.0,PEAI,0.8,,,Me-4PACz,0.198,DMACPA,0.132,,,,,,,1500,10,4900,35,6,180,110,30,,,,,,,,,,,,,,,79.7984,-47.162,0.461145,-366.914,7151,CH2,v1,
28603,20250217,58,Cs0.05MA0.1FA0.85PbI3.0,1.73,MACl,7.0,PEAI,0.8,,,Me-4PACz,0.198,DMACPA,0.132,,,,,,,1500,10,4900,35,6,180,110,30,,,,,,,,,,,,,,,75.3426,-50.3108,0.408444,-366.646,7151,CH3,v1,
28604,20250217,58,Cs0.05MA0.1FA0.85PbI3.0,1.73,MACl,7.0,PEAI,0.8,,,Me-4PACz,0.198,DMACPA,0.132,,,,,,,1500,10,4900,35,6,180,110,30,,,,,,,,,,,,,,,1.56e+40,5.3e+41,0.070139,42.0775,7151,CH4,v1,
28605,20250217,58,Cs0.05MA0.16FA0.79PbI2.9Br0.1,1.73,MACl,7.0,PEAI,0.9,,,Me-4PACz,0.248,py3,0.083,,,,,,,1500,12,5000,35,6,180,110,25,,,,,,,,,,,,,,,19.5081,76.9698,1.07356,23.6084,7152,CH1,v1,
28606,20250217,58,Cs0.05MA0.16FA0.79PbI2.9Br0.1,1.73,MACl,7.0,PEAI,0.9,,,Me-4PACz,0.248,py3,0.083,,,,,,,1500,12,5000,35,6,180,110,25,,,,,,,,,,,,,,,50.2927,-25.1443,0.71901,-278.183,7152,CH2,v1,
28607,20250217,58,Cs0.05MA0.16FA0.79PbI2.9Br0.1,1.73,MACl,7.0,PEAI,0.9,,,Me-4PACz,0.248,py3,0.083,,,,,,,1500,12,5000,35,6,180,110,25,,,,,,,,,,,,,,,129.359,334.041,-0.000127,-305.475,7152,CH3,v1,
28608,20250217,58,Cs0.05MA0.16FA0.79PbI2.9Br0.1,1.73,MACl,7.0,PEAI,0.9,,,Me-4PACz,0.248,py3,0.083,,,,,,,1500,12,5000,35,6,180,110,25,,,,,,,,,,,,,,,19.8551,77.3052,1.06518,24.1124,7152,CH4,v1,
28609,20250217,58,Cs0.05MA0.1FA0.85PbI3.0,1.73,MACl,14.6,PEAI,0.517,,,Me-4PACz,0.165,DMACPA,0.165,,,,,,,1200,10,4900,35,7,180,110,25,,,,,,,,,,,,,,,19.5789,74.1632,1.13604,23.2384,7153,CH1,v1,
28610,20250217,58,Cs0.05MA0.1FA0.85PbI3.0,1.73,MACl,14.6,PEAI,0.517,,,Me-4PACz,0.165,DMACPA,0.165,,,,,,,1200,10,4900,35,7,180,110,25,,,,,,,,,,,,,,,19.9904,73.4718,1.14504,23.762,7153,CH2,v1,
28611,20250217,58,Cs0.05MA0.1FA0.85PbI3.0,1.73,MACl,14.6,PEAI,0.517,,,Me-4PACz,0.165,DMACPA,0.165,,,,,,,1200,10,4900,35,7,180,110,25,,,,,,,,,,,,,,,246.837,-234.192,0.187942,-560.809,7153,CH3,v1,
28612,20250217,58,Cs0.05MA0.1FA0.85PbI3.0,1.73,MACl,14.6,PEAI,0.517,,,Me-4PACz,0.165,DMACPA,0.165,,,,,,,1200,10,4900,35,7,180,110,25,,,,,,,,,,,,,,,20.3519,74.0638,1.14528,23.9932,7153,CH4,v1,
28613,20250217,58,Cs0.05MA0.1FA0.85PbI3.0,1.73,MACl,14.6,PEAI,0.517,,,Me-4PACz,0.165,DMACPA,0.165,,,,,,,1000,10,4800,30,8,160,110,25,,,,,,,,,,,,,,,20.043,73.3109,1.12655,24.2685,7154,CH1,v1,
28614,20250217,58,Cs0.05MA0.1FA0.85PbI3.0,1.73,MACl,14.6,PEAI,0.517,,,Me-4PACz,0.165,DMACPA,0.165,,,,,,,1000,10,4800,30,8,160,110,25,,,,,,,,,,,,,,,12.4495,1007.59,-8.7e-05,-14.2716,7154,CH2,v1,
28615,20250217,58,Cs0.05MA0.1FA0.85PbI3.0,1.73,MACl,14.6,PEAI,0.517,,,Me-4PACz,0.165,DMACPA,0.165,,,,,,,1000,10,4800,30,8,160,110,25,,,,,,,,,,,,,,,20.5857,73.7703,1.13393,24.6091,7154,CH3,v1,
28616,20250217,58,Cs0.05MA0.1FA0.85PbI3.0,1.73,MACl,14.6,PEAI,0.517,,,Me-4PACz,0.165,DMACPA,0.165,,,,,,,1000,10,4800,30,8,160,110,25,,,,,,,,,,,,,,,20.5546,83.2192,1.00225,24.6439,7154,CH4,v1,
28617,20250217,58,Cs0.05MA0.1FA0.85PbI3.0,1.73,MACl,14.6,PEAI,0.517,,,Me-4PACz,0.165,DMACPA,0.165,,,,,,,1000,10,5000,35,6,180,110,25,,,,,,,,,,,,,,,19.8585,73.9504,1.13932,23.57,7155,CH1,v1,
28618,20250217,58,Cs0.05MA0.1FA0.85PbI3.0,1.73,MACl,14.6,PEAI,0.517,,,Me-4PACz,0.165,DMACPA,0.165,,,,,,,1000,10,5000,35,6,180,110,25,,,,,,,,,,,,,,,21.5968,143.295,0.689473,21.8595,7155,CH2,v1,
28619,20250217,58,Cs0.05MA0.1FA0.85PbI3.0,1.73,MACl,14.6,PEAI,0.517,,,Me-4PACz,0.165,DMACPA,0.165,,,,,,,1000,10,5000,35,6,180,110,25,,,,,,,,,,,,,,,89.9858,0.0,7.38e+34,-118.374,7155,CH3,v1,
28620,20250217,58,Cs0.05MA0.1FA0.85PbI3.0,1.73,MACl,14.6,PEAI,0.517,,,Me-4PACz,0.165,DMACPA,0.165,,,,,,,1000,10,5000,35,6,180,110,25,,,,,,,,,,,,,,,6.65752,33.5661,0.529336,37.4697,7155,CH4,v1,
28621,20250217,58,Cs0.05MA0.1FA0.85PbI3.0,1.73,MACl,14.6,PEAI,0.517,,,Me-4PACz,0.165,DMACPA,0.165,,,,,,,1900,10,4800,35,6,170,110,25,,,,,,,,,,,,,,,0.14826,23.3592,0.032023,19.82,7156,CH1,v1,
28622,20250217,58,Cs0.05MA0.1FA0.85PbI3.0,1.73,MACl,14.6,PEAI,0.517,,,Me-4PACz,0.165,DMACPA,0.165,,,,,,,1900,10,4800,35,6,170,110,25,,,,,,,,,,,,,,,18.3111,71.1832,1.14372,22.4914,7156,CH2,v1,
28623,20250217,58,Cs0.05MA0.1FA0.85PbI3.0,1.73,MACl,14.6,PEAI,0.517,,,Me-4PACz,0.165,DMACPA,0.165,,,,,,,1900,10,4800,35,6,170,110,25,,,,,,,,,,,,,,,109.142,-63.8553,0.365816,-467.233,7156,CH3,v1,
28624,20250217,58,Cs0.05MA0.1FA0.85PbI3.0,1.73,MACl,14.6,PEAI,0.517,,,Me-4PACz,0.165,DMACPA,0.165,,,,,,,1900,10,4800,35,6,170,110,25,,,,,,,,,,,,,,,18.1853,69.8841,1.14942,22.6394,7156,CH4,v1,
28625,20250217,58,Cs0.05MA0.1FA0.85PbI3.0,1.73,MACl,14.6,PEAI,0.517,,,Me-4PACz,0.132,DMACPA,0.198,,,,,,,1000,12,5000,35,10,160,110,20,,,,,,,,,,,,,,,20.0624,74.8529,1.12733,23.7752,7157,CH1,v1,
28626,20250217,58,Cs0.05MA0.1FA0.85PbI3.0,1.73,MACl,14.6,PEAI,0.517,,,Me-4PACz,0.132,DMACPA,0.198,,,,,,,1000,12,5000,35,10,160,110,20,,,,,,,,,,,,,,,0.742498,0.0,7.5e+34,14.236,7157,CH2,v1,
28627,20250217,58,Cs0.05MA0.1FA0.85PbI3.0,1.73,MACl,14.6,PEAI,0.517,,,Me-4PACz,0.132,DMACPA,0.198,,,,,,,1000,12,5000,35,10,160,110,20,,,,,,,,,,,,,,,78.7825,-286.139,0.063801,-431.544,7157,CH3,v1,
28628,20250217,58,Cs0.05MA0.1FA0.85PbI3.0,1.73,MACl,14.6,PEAI,0.517,,,Me-4PACz,0.132,DMACPA,0.198,,,,,,,1000,12,5000,35,10,160,110,20,,,,,,,,,,,,,,,20.0792,73.3526,1.13647,24.0865,7157,CH4,v1,
28629,20250217,58,Cs0.05MA0.1FA0.85PbI3.0,1.73,MACl,14.6,PEAI,0.517,,,Me-4PACz,0.132,DMACPA,0.198,,,,,,,1000,10,4800,30,10,160,110,28,,,,,,,,,,,,,,,20.2221,75.0128,1.13435,23.7654,7158,CH1,v1,
28630,20250217,58,Cs0.05MA0.1FA0.85PbI3.0,1.73,MACl,14.6,PEAI,0.517,,,Me-4PACz,0.132,DMACPA,0.198,,,,,,,1000,10,4800,30,10,160,110,28,,,,,,,,,,,,,,,21.4045,-898.361,-9.6e-05,24.7895,7158,CH2,v1,
28631,20250217,58,Cs0.05MA0.1FA0.85PbI3.0,1.73,MACl,14.6,PEAI,0.517,,,Me-4PACz,0.132,DMACPA,0.198,,,,,,,1000,10,4800,30,10,160,110,28,,,,,,,,,,,,,,,21.1518,0.0,5.63e+34,22.0298,7158,CH3,v1,
28632,20250217,58,Cs0.05MA0.1FA0.85PbI3.0,1.73,MACl,14.6,PEAI,0.517,,,Me-4PACz,0.132,DMACPA,0.198,,,,,,,1000,10,4800,30,10,160,110,28,,,,,,,,,,,,,,,4.94499,28.7978,0.694619,24.7206,7158,CH4,v1,
28633,20250217,58,Cs0.05MA0.1FA0.85PbI3.0,1.73,MACl,14.6,PEAI,0.517,,,Me-4PACz,0.132,DMACPA,0.198,,,,,,,1000,10,4900,30,10,160,115,25,,,,,,,,,,,,,,,12.6385,33.9447,1.04765,35.5393,7159,CH1,v1,
28634,20250217,58,Cs0.05MA0.1FA0.85PbI3.0,1.73,MACl,14.6,PEAI,0.517,,,Me-4PACz,0.132,DMACPA,0.198,,,,,,,1000,10,4900,30,10,160,115,25,,,,,,,,,,,,,,,17.8583,42.6677,1.11108,37.6698,7159,CH2,v1,
28635,20250217,58,Cs0.05MA0.1FA0.85PbI3.0,1.73,MACl,14.6,PEAI,0.517,,,Me-4PACz,0.132,DMACPA,0.198,,,,,,,1000,10,4900,30,10,160,115,25,,,,,,,,,,,,,,,2.91e+40,1.32e+40,0.850212,258.997,7159,CH3,v1,
28636,20250217,58,Cs0.05MA0.1FA0.85PbI3.0,1.73,MACl,14.6,PEAI,0.517,,,Me-4PACz,0.132,DMACPA,0.198,,,,,,,1000,10,4900,30,10,160,115,25,,,,,,,,,,,,,,,20.6265,58.1084,1.12643,31.5125,7159,CH4,v1,
28637,20250217,58,Cs0.05MA0.1FA0.85PbI3.0,1.73,MACl,14.6,PEAI,0.517,,,Me-4PACz,0.132,DMACPA,0.198,,,,,,,1000,12,4900,40,12,180,110,25,,,,,,,,,,,,,,,10.1771,40.2254,1.06468,23.7632,7160,CH1,v1,
28638,20250217,58,Cs0.05MA0.1FA0.85PbI3.0,1.73,MACl,14.6,PEAI,0.517,,,Me-4PACz,0.132,DMACPA,0.198,,,,,,,1000,12,4900,40,12,180,110,25,,,,,,,,,,,,,,,18.9383,228.192,0.346174,23.9743,7160,CH2,v1,
28639,20250217,58,Cs0.05MA0.1FA0.85PbI3.0,1.73,MACl,14.6,PEAI,0.517,,,Me-4PACz,0.132,DMACPA,0.198,,,,,,,1000,12,4900,40,12,180,110,25,,,,,,,,,,,,,,,7.0644,198.753,0.104972,33.8602,7160,CH3,v1,
28640,20250217,58,Cs0.05MA0.1FA0.85PbI3.0,1.73,MACl,14.6,PEAI,0.517,,,Me-4PACz,0.132,DMACPA,0.198,,,,,,,1000,12,4900,40,12,180,110,25,,,,,,,,,,,,,,,2.51e+39,2.48e+41,0.027871,36.3295,7160,CH4,v1,
28641,20250217,58,Cs0.05MA0.1FA0.85PbI3.0,1.73,MACl,7.0,PEAI,0.517,,,Me-4PACz,0.248,DMACPA,0.083,,,,,,,1000,12,4800,30,10,160,110,15,,,,,,,,,,,,,,,1.55e+40,-2.65e+41,0.0211,-278.216,7161,CH1,v1,
28642,20250217,58,Cs0.05MA0.1FA0.85PbI3.0,1.73,MACl,7.0,PEAI,0.517,,,Me-4PACz,0.248,DMACPA,0.083,,,,,,,1000,12,4800,30,10,160,110,15,,,,,,,,,,,,,,,2.26e+40,-6.68e+43,0.009888,-3.42566,7161,CH2,v1,
28643,20250217,58,Cs0.05MA0.1FA0.85PbI3.0,1.73,MACl,7.0,PEAI,0.517,,,Me-4PACz,0.248,DMACPA,0.083,,,,,,,1000,12,4800,30,10,160,110,15,,,,,,,,,,,,,,,9.87456,220.892,0.201817,22.1503,7161,CH3,v1,
28644,20250217,58,Cs0.05MA0.1FA0.85PbI3.0,1.73,MACl,14.6,PEAI,0.517,,,Me-4PACz,0.22,DMACPA,0.11,,,,,,,1000,10,4500,30,10,160,110,25,,,,,,,,,,,,,,,4.94247,29.1184,0.706408,24.0282,7161,CH4,v1,
28645,20250218,59,Cs0.05MA0.16FA0.79PbI2.9Br0.1,1.73,MACl,7.0,PEAI,0.9,,,Me-4PACz,0.198,py3,0.132,,,,,,,1900,14,5100,32,7,180,110,30,,,,,,,,,,,,,,,2.62e-05,0.0303554,0.007067,12.2045,7162,CH1,v1,
28646,20250218,59,Cs0.05MA0.16FA0.79PbI2.9Br0.1,1.73,MACl,7.0,PEAI,0.9,,,Me-4PACz,0.198,py3,0.132,,,,,,,1900,14,5100,32,7,180,110,30,,,,,,,,,,,,,,,14.6013,59.4655,1.0835,22.6619,7162,CH2,v1,
28647,20250218,59,Cs0.05MA0.16FA0.79PbI2.9Br0.1,1.73,MACl,7.0,PEAI,0.9,,,Me-4PACz,0.198,py3,0.132,,,,,,,1900,14,5100,32,7,180,110,30,,,,,,,,,,,,,,,1.70326,25.877,0.272938,24.1159,7162,CH3,v1,
28648,20250218,59,Cs0.05MA0.16FA0.79PbI2.9Br0.1,1.73,MACl,7.0,PEAI,0.9,,,Me-4PACz,0.198,py3,0.132,,,,,,,1900,14,5100,32,7,180,110,30,,,,,,,,,,,,,,,1.65e+40,6.6e+41,0.0211,118.427,7162,CH4,v1,
28649,20250218,59,Cs0.05MA0.16FA0.79PbI2.9Br0.1,1.73,MACl,7.0,PEAI,0.9,,,Me-4PACz,0.198,py3,0.132,,,,,,,1000,10,5000,30,6,180,110,30,,,,,,,,,,,,,,,18.1161,73.0452,1.08378,22.8839,7163,CH1,v1,
28650,20250218,59,Cs0.05MA0.16FA0.79PbI2.9Br0.1,1.73,MACl,7.0,PEAI,0.9,,,Me-4PACz,0.198,py3,0.132,,,,,,,1000,10,5000,30,6,180,110,30,,,,,,,,,,,,,,,18.8328,73.4363,1.09247,23.4745,7163,CH2,v1,
28651,20250218,59,Cs0.05MA0.16FA0.79PbI2.9Br0.1,1.73,MACl,7.0,PEAI,0.9,,,Me-4PACz,0.198,py3,0.132,,,,,,,1000,10,5000,30,6,180,110,30,,,,,,,,,,,,,,,5.77008,29.1388,0.814748,24.3045,7163,CH3,v1,
28652,20250218,59,Cs0.05MA0.16FA0.79PbI2.9Br0.1,1.73,MACl,7.0,PEAI,0.9,,,Me-4PACz,0.198,py3,0.132,,,,,,,1000,10,5000,30,6,180,110,30,,,,,,,,,,,,,,,14.4151,64.2697,0.933085,24.0375,7163,CH4,v1,
28653,20250218,59,Cs0.05MA0.16FA0.79PbI2.9Br0.1,1.73,MACl,7.0,PEAI,0.9,,,Me-4PACz,0.198,py3,0.132,,,,,,,1300,12,5200,36,7,190,110,30,,,,,,,,,,,,,,,0.0727275,23.172,0.018102,17.3383,7164,CH1,v1,
28654,20250218,59,Cs0.05MA0.16FA0.79PbI2.9Br0.1,1.73,MACl,7.0,PEAI,0.9,,,Me-4PACz,0.198,py3,0.132,,,,,,,1300,12,5200,36,7,190,110,30,,,,,,,,,,,,,,,55.2672,0.0,4.04e+33,-313.396,7164,CH2,v1,
28655,20250218,59,Cs0.05MA0.16FA0.79PbI2.9Br0.1,1.73,MACl,7.0,PEAI,0.9,,,Me-4PACz,0.198,py3,0.132,,,,,,,1300,12,5200,36,7,190,110,30,,,,,,,,,,,,,,,19.0777,71.3251,1.09547,24.4166,7164,CH3,v1,
28656,20250218,59,Cs0.05MA0.16FA0.79PbI2.9Br0.1,1.73,MACl,7.0,PEAI,0.9,,,Me-4PACz,0.198,py3,0.132,,,,,,,1300,12,5200,36,7,190,110,30,,,,,,,,,,,,,,,0.0168523,9.72708,0.011259,15.3878,7164,CH4,v1,
28657,20250218,59,Cs0.05MA0.16FA0.79PbI2.9Br0.1,1.73,MACl,7.0,PEAI,0.9,,,Me-4PACz,0.198,py3,0.132,,,,,,,1400,12,5000,30,6,180,115,28,,,,,,,,,,,,,,,9.35125,40.1735,1.02598,22.6878,7165,CH1,v1,
28658,20250218,59,Cs0.05MA0.16FA0.79PbI2.9Br0.1,1.73,MACl,7.0,PEAI,0.9,,,Me-4PACz,0.198,py3,0.132,,,,,,,1400,12,5000,30,6,180,115,28,,,,,,,,,,,,,,,15.0732,63.6299,1.08411,21.8511,7165,CH2,v1,
28659,20250218,59,Cs0.05MA0.16FA0.79PbI2.9Br0.1,1.73,MACl,7.0,PEAI,0.9,,,Me-4PACz,0.198,py3,0.132,,,,,,,1400,12,5000,30,6,180,115,28,,,,,,,,,,,,,,,1.74832,26.0521,0.291284,23.0389,7165,CH3,v1,
28660,20250218,59,Cs0.05MA0.16FA0.79PbI2.9Br0.1,1.73,MACl,7.0,PEAI,0.9,,,Me-4PACz,0.198,py3,0.132,,,,,,,1400,12,5000,30,6,180,115,28,,,,,,,,,,,,,,,16.3002,72.3516,0.97054,23.213,7165,CH4,v1,
28661,20250218,59,Cs0.05MA0.16FA0.79PbI2.9Br0.1,1.73,MACl,7.0,PEAI,0.9,,,Me-4PACz,0.198,py3,0.132,,,,,,,1500,12,4900,30,6,180,105,25,,,,,,,,,,,,,,,0.029221,16.3137,0.012935,13.8475,7166,CH1,v1,
28662,20250218,59,Cs0.05MA0.16FA0.79PbI2.9Br0.1,1.73,MACl,7.0,PEAI,0.9,,,Me-4PACz,0.198,py3,0.132,,,,,,,1500,12,4900,30,6,180,105,25,,,,,,,,,,,,,,,0.118329,22.7462,0.028488,18.2609,7166,CH2,v1,
28663,20250218,59,Cs0.05MA0.16FA0.79PbI2.9Br0.1,1.73,MACl,7.0,PEAI,0.9,,,Me-4PACz,0.198,py3,0.132,,,,,,,1500,12,4900,30,6,180,105,25,,,,,,,,,,,,,,,16.8051,65.4309,1.08339,23.7069,7166,CH3,v1,
28664,20250218,59,Cs0.05MA0.16FA0.79PbI2.9Br0.1,1.73,MACl,7.0,PEAI,0.9,,,Me-4PACz,0.198,py3,0.132,,,,,,,1500,12,4900,30,6,180,105,25,,,,,,,,,,,,,,,17.4346,68.8622,1.06563,23.7588,7166,CH4,v1,
28665,20250218,59,Cs0.05MA0.16FA0.79PbI2.9Br0.1,1.73,MACl,7.0,PEAI,0.9,,,Me-4PACz,0.198,py3,0.132,,,,,,,2000,10,5000,30,6,190,110,30,,,,,,,,,,,,,,,0.0922026,24.3896,0.020272,18.6483,7167,CH1,v1,
28666,20250218,59,Cs0.05MA0.16FA0.79PbI2.9Br0.1,1.73,MACl,7.0,PEAI,0.9,,,Me-4PACz,0.198,py3,0.132,,,,,,,2000,10,5000,30,6,190,110,30,,,,,,,,,,,,,,,7.41301,34.8854,0.897143,23.6859,7167,CH2,v1,
28667,20250218,59,Cs0.05MA0.16FA0.79PbI2.9Br0.1,1.73,MACl,7.0,PEAI,0.9,,,Me-4PACz,0.198,py3,0.132,,,,,,,2000,10,5000,30,6,190,110,30,,,,,,,,,,,,,,,7.17705,33.3942,0.896687,23.9681,7167,CH3,v1,
28668,20250218,59,Cs0.05MA0.16FA0.79PbI2.9Br0.1,1.73,MACl,7.0,PEAI,0.9,,,Me-4PACz,0.198,py3,0.132,,,,,,,2000,10,5000,30,6,190,110,30,,,,,,,,,,,,,,,1.45e+40,5.52e+40,0.147784,177.982,7167,CH4,v1,
28669,20250218,59,Cs0.05MA0.16FA0.79PbI2.9Br0.1,1.73,MACl,7.0,PEAI,0.9,,,Me-4PACz,0.198,py3,0.132,,,,,,,2000,12,4900,30,7,180,110,32,,,,,,,,,,,,,,,1.61e-05,0.100737,0.002483,6.43627,7168,CH1,v1,
28670,20250218,59,Cs0.05MA0.16FA0.79PbI2.9Br0.1,1.73,MACl,7.0,PEAI,0.9,,,Me-4PACz,0.198,py3,0.132,,,,,,,2000,12,4900,30,7,180,110,32,,,,,,,,,,,,,,,15.7098,70.5319,0.999544,22.2835,7168,CH2,v1,
28671,20250218,59,Cs0.05MA0.16FA0.79PbI2.9Br0.1,1.73,MACl,7.0,PEAI,0.9,,,Me-4PACz,0.198,py3,0.132,,,,,,,2000,12,4900,30,7,180,110,32,,,,,,,,,,,,,,,16.3607,64.5619,1.07456,23.5828,7168,CH3,v1,
28672,20250218,59,Cs0.05MA0.16FA0.79PbI2.9Br0.1,1.73,MACl,7.0,PEAI,0.9,,,Me-4PACz,0.198,py3,0.132,,,,,,,2000,12,4900,30,7,180,110,32,,,,,,,,,,,,,,,314.191,1322.0,1.02047,23.2897,7168,CH4,v1,
28673,20250218,59,Cs0.05MA0.16FA0.79PbI2.9Br0.1,1.73,MACl,7.0,PEAI,0.9,,,Me-4PACz,0.198,py3,0.132,,,,,,,1200,12,4900,35,6,180,110,30,,,,,,,,,,,,,,,16.213,66.549,1.09156,22.3189,7169,CH1,v1,
28674,20250218,59,Cs0.05MA0.16FA0.79PbI2.9Br0.1,1.73,MACl,7.0,PEAI,0.9,,,Me-4PACz,0.198,py3,0.132,,,,,,,1200,12,4900,35,6,180,110,30,,,,,,,,,,,,,,,18.3459,72.0516,1.10164,23.1131,7169,CH2,v1,
28675,20250218,59,Cs0.05MA0.16FA0.79PbI2.9Br0.1,1.73,MACl,7.0,PEAI,0.9,,,Me-4PACz,0.198,py3,0.132,,,,,,,1200,12,4900,35,6,180,110,30,,,,,,,,,,,,,,,1.29125,25.3887,0.21415,23.7492,7169,CH3,v1,
28676,20250218,59,Cs0.05MA0.16FA0.79PbI2.9Br0.1,1.73,MACl,7.0,PEAI,0.9,,,Me-4PACz,0.198,py3,0.132,,,,,,,1200,12,4900,35,6,180,110,30,,,,,,,,,,,,,,,17.522,66.9296,1.09892,23.8231,7169,CH4,v1,
28677,20250218,59,Cs0.05MA0.16FA0.79PbI2.9Br0.1,1.73,MACl,7.0,PEAI,0.9,,,Me-4PACz,0.198,py3,0.132,,,,,,,1500,14,5000,30,7,180,110,25,,,,,,,,,,,,,,,16.4328,64.3935,1.0858,23.5028,7170,CH1,v1,
28678,20250218,59,Cs0.05MA0.16FA0.79PbI2.9Br0.1,1.73,MACl,7.0,PEAI,0.9,,,Me-4PACz,0.198,py3,0.132,,,,,,,1500,14,5000,30,7,180,110,25,,,,,,,,,,,,,,,0.93836,25.0724,0.162888,22.9765,7170,CH2,v1,
28679,20250218,59,Cs0.05MA0.16FA0.79PbI2.9Br0.1,1.73,MACl,7.0,PEAI,0.9,,,Me-4PACz,0.198,py3,0.132,,,,,,,1500,14,5000,30,7,180,110,25,,,,,,,,,,,,,,,15.4059,61.3745,1.0868,23.0966,7170,CH3,v1,
28680,20250218,59,Cs0.05MA0.16FA0.79PbI2.9Br0.1,1.73,MACl,7.0,PEAI,0.9,,,Me-4PACz,0.198,py3,0.132,,,,,,,1500,14,5000,30,7,180,110,25,,,,,,,,,,,,,,,1.35e+40,7.3e+40,0.066858,275.669,7170,CH4,v1,
28681,20250218,59,Cs0.05MA0.16FA0.79PbI2.9Br0.1,1.73,MACl,7.0,PEAI,0.9,,,Me-4PACz,0.198,py3,0.132,,,,,,,1400,15,4700,35,6,180,110,30,,,,,,,,,,,,,,,0.0871235,23.9792,0.018483,19.6577,7171,CH1,v1,
28682,20250218,59,Cs0.05MA0.16FA0.79PbI2.9Br0.1,1.73,MACl,7.0,PEAI,0.9,,,Me-4PACz,0.198,py3,0.132,,,,,,,1400,15,4700,35,6,180,110,30,,,,,,,,,,,,,,,0.118822,24.4519,0.023483,20.693,7171,CH2,v1,
28683,20250218,59,Cs0.05MA0.16FA0.79PbI2.9Br0.1,1.73,MACl,7.0,PEAI,0.9,,,Me-4PACz,0.198,py3,0.132,,,,,,,1400,15,4700,35,6,180,110,30,,,,,,,,,,,,,,,1.93e-05,0.0186665,0.007981,12.9817,7171,CH3,v1,
28684,20250218,59,Cs0.05MA0.16FA0.79PbI2.9Br0.1,1.73,MACl,7.0,PEAI,0.9,,,Me-4PACz,0.198,py3,0.132,,,,,,,1400,15,4700,35,6,180,110,30,,,,,,,,,,,,,,,147.736,-3892.67,-0.000114,33.4108,7171,CH4,v1,
28685,20250218,59,Cs0.05MA0.16FA0.79PbI2.9Br0.1,1.73,MACl,7.0,PEAI,0.9,,,Me-4PACz,0.198,py3,0.132,,,,,,,1400,15,5000,35,8,190,110,30,,,,,,,,,,,,,,,17.5439,67.422,1.08477,23.9875,7172,CH1,v1,
28686,20250218,59,Cs0.05MA0.16FA0.79PbI2.9Br0.1,1.73,MACl,7.0,PEAI,0.9,,,Me-4PACz,0.198,py3,0.132,,,,,,,1400,15,5000,35,8,190,110,30,,,,,,,,,,,,,,,13.0054,1742.18,0.035629,20.9522,7172,CH2,v1,
28687,20250218,59,Cs0.05MA0.16FA0.79PbI2.9Br0.1,1.73,MACl,7.0,PEAI,0.9,,,Me-4PACz,0.198,py3,0.132,,,,,,,1400,15,5000,35,8,190,110,30,,,,,,,,,,,,,,,0.487759,27.8501,0.075456,23.2105,7172,CH3,v1,
28688,20250218,59,Cs0.05MA0.16FA0.79PbI2.9Br0.1,1.73,MACl,7.0,PEAI,0.9,,,Me-4PACz,0.198,py3,0.132,,,,,,,1400,15,5000,35,8,190,110,30,,,,,,,,,,,,,,,84.8558,-101.992,0.209062,-397.959,7172,CH4,v1,
28689,20250218,59,Cs0.05MA0.16FA0.79PbI2.9Br0.1,1.73,MACl,7.0,PEAI,0.9,,,Me-4PACz,0.198,py3,0.132,,,,,,,1000,14,5000,30,6,180,115,25,,,,,,,,,,,,,,,19.5192,72.2205,1.10704,24.414,7173,CH1,v1,
28690,20250218,59,Cs0.05MA0.16FA0.79PbI2.9Br0.1,1.73,MACl,7.0,PEAI,0.9,,,Me-4PACz,0.198,py3,0.132,,,,,,,1000,14,5000,30,6,180,115,25,,,,,,,,,,,,,,,10.6648,81.0787,0.541634,24.2851,7173,CH2,v1,
28691,20250218,59,Cs0.05MA0.16FA0.79PbI2.9Br0.1,1.73,MACl,7.0,PEAI,0.9,,,Me-4PACz,0.198,py3,0.132,,,,,,,1000,14,5000,30,6,180,115,25,,,,,,,,,,,,,,,19.1166,70.7569,1.10356,24.482,7173,CH3,v1,
28692,20250218,59,Cs0.05MA0.16FA0.79PbI2.9Br0.1,1.73,MACl,7.0,PEAI,0.9,,,Me-4PACz,0.198,py3,0.132,,,,,,,1000,14,5000,30,6,180,115,25,,,,,,,,,,,,,,,2.39e+40,-206.473,7e+34,-164.992,7173,CH4,v1,
28693,20250218,59,Cs0.05MA0.16FA0.79PbI2.9Br0.1,1.73,MACl,7.0,PEAI,0.9,,,Me-4PACz,0.198,py3,0.132,,,,,,,1000,11,5000,35,8,190,105,30,,,,,,,,,,,,,,,19.2811,74.1295,1.09916,23.6637,7174,CH1,v1,
28694,20250218,59,Cs0.05MA0.16FA0.79PbI2.9Br0.1,1.73,MACl,7.0,PEAI,0.9,,,Me-4PACz,0.198,py3,0.132,,,,,,,1000,11,5000,35,8,190,105,30,,,,,,,,,,,,,,,1.47e+40,5.62e+41,-3.9e-05,-66.7917,7174,CH2,v1,
28695,20250218,59,Cs0.05MA0.16FA0.79PbI2.9Br0.1,1.73,MACl,7.0,PEAI,0.9,,,Me-4PACz,0.198,py3,0.132,,,,,,,1000,11,5000,35,8,190,105,30,,,,,,,,,,,,,,,0.107462,24.1974,0.024421,18.1853,7174,CH3,v1,
28696,20250218,59,Cs0.05MA0.16FA0.79PbI2.9Br0.1,1.73,MACl,7.0,PEAI,0.9,,,Me-4PACz,0.198,py3,0.132,,,,,,,1000,11,5000,35,8,190,105,30,,,,,,,,,,,,,,,1.85e+39,2.11e+40,0.405669,21.591,7174,CH4,v1,
28697,20250218,59,Cs0.05MA0.16FA0.79PbI2.9Br0.1,1.73,MACl,7.0,PEAI,0.9,,,Me-4PACz,0.198,py3,0.132,,,,,,,1000,14,5000,38,8,170,105,30,,,,,,,,,,,,,,,0.434348,24.7962,0.079932,21.9146,7175,CH1,v1,
28698,20250218,59,Cs0.05MA0.16FA0.79PbI2.9Br0.1,1.73,MACl,7.0,PEAI,0.9,,,Me-4PACz,0.198,py3,0.132,,,,,,,1000,14,5000,38,8,170,105,30,,,,,,,,,,,,,,,13.549,38.3989,1.05436,33.4659,7175,CH2,v1,
28699,20250218,59,Cs0.05MA0.16FA0.79PbI2.9Br0.1,1.73,MACl,7.0,PEAI,0.9,,,Me-4PACz,0.198,py3,0.132,,,,,,,1000,14,5000,38,8,170,105,30,,,,,,,,,,,,,,,5.47835,25.3787,0.736313,29.3168,7175,CH3,v1,
28700,20250218,59,Cs0.05MA0.16FA0.79PbI2.9Br0.1,1.73,MACl,7.0,PEAI,0.9,,,Me-4PACz,0.198,py3,0.132,,,,,,,1000,14,5000,38,8,170,105,30,,,,,,,,,,,,,,,2.27e+40,-7.89e+40,-9e-05,320.688,7175,CH4,v1,
28701,20250218,59,Cs0.05MA0.16FA0.79PbI2.9Br0.1,1.73,MACl,7.0,PEAI,0.9,,,Me-4PACz,0.198,py3,0.132,,,,,,,1500,12,4900,30,6,180,115,26,,,,,,,,,,,,,,,18.1316,69.988,1.09112,23.7432,7176,CH1,v1,
28702,20250218,59,Cs0.05MA0.16FA0.79PbI2.9Br0.1,1.73,MACl,7.0,PEAI,0.9,,,Me-4PACz,0.198,py3,0.132,,,,,,,1500,12,4900,30,6,180,115,26,,,,,,,,,,,,,,,53.2405,5948.0,0.013355,67.0222,7176,CH2,v1,
28703,20250218,59,Cs0.05MA0.16FA0.79PbI2.9Br0.1,1.73,MACl,7.0,PEAI,0.9,,,Me-4PACz,0.198,py3,0.132,,,,,,,1500,12,4900,30,6,180,115,26,,,,,,,,,,,,,,,17.9225,68.763,1.09402,23.8243,7176,CH3,v1,
28704,20250218,59,Cs0.05MA0.16FA0.79PbI2.9Br0.1,1.73,MACl,7.0,PEAI,0.9,,,Me-4PACz,0.198,py3,0.132,,,,,,,1500,12,4900,30,6,180,115,26,,,,,,,,,,,,,,,14.1117,2499.36,-7.9e-05,-7.17354,7176,CH4,v1,
28705,20250218,59,Cs0.05MA0.16FA0.79PbI2.9Br0.1,1.73,MACl,7.0,PEAI,0.9,,,Me-4PACz,0.198,py3,0.132,,,,,,,1300,14,5000,30,9,180,110,25,,,,,,,,,,,,,,,0.066417,22.5421,0.01698,17.3522,7177,CH1,v1,
28706,20250218,59,Cs0.05MA0.16FA0.79PbI2.9Br0.1,1.73,MACl,7.0,PEAI,0.9,,,Me-4PACz,0.198,py3,0.132,,,,,,,1300,14,5000,30,9,180,110,25,,,,,,,,,,,,,,,1.7e-05,0.102549,0.002729,6.07551,7177,CH2,v1,
28707,20250218,59,Cs0.05MA0.16FA0.79PbI2.9Br0.1,1.73,MACl,7.0,PEAI,0.9,,,Me-4PACz,0.198,py3,0.132,,,,,,,1300,14,5000,30,9,180,110,25,,,,,,,,,,,,,,,13.8948,56.8294,1.08238,22.5891,7177,CH3,v1,
28708,20250218,59,Cs0.05MA0.16FA0.79PbI2.9Br0.1,1.73,MACl,7.0,PEAI,0.9,,,Me-4PACz,0.198,py3,0.132,,,,,,,1300,14,5000,30,9,180,110,25,,,,,,,,,,,,,,,1.89e+39,4.66e+40,0.260251,15.5362,7177,CH4,v1,
28709,20250218,59,Cs0.05MA0.16FA0.79PbI2.9Br0.1,1.73,MACl,7.0,PEAI,0.9,,,Me-4PACz,0.248,DMACPA,0.083,,,,,,,1000,12,4900,30,8,160,110,25,,,,,,,,,,,,,,,3.75719,27.1903,0.566478,24.3931,7178,CH1,v1,
28710,20250218,59,Cs0.05MA0.16FA0.79PbI2.9Br0.1,1.73,MACl,7.0,PEAI,0.9,,,Me-4PACz,0.248,DMACPA,0.083,,,,,,,1000,12,4900,30,8,160,110,25,,,,,,,,,,,,,,,18.6772,71.2819,1.08504,24.1485,7178,CH2,v1,
28711,20250218,59,Cs0.05MA0.16FA0.79PbI2.9Br0.1,1.73,MACl,7.0,PEAI,0.9,,,Me-4PACz,0.248,DMACPA,0.083,,,,,,,1000,12,4900,30,8,160,110,25,,,,,,,,,,,,,,,18.634,72.0344,1.08235,23.9001,7178,CH3,v1,
28712,20250218,59,Cs0.05MA0.16FA0.79PbI2.9Br0.1,1.73,MACl,7.0,PEAI,0.9,,,Me-4PACz,0.248,DMACPA,0.083,,,,,,,1000,12,4900,30,8,160,110,25,,,,,,,,,,,,,,,13.308,62.0509,0.887573,24.1635,7178,CH4,v1,
28713,20250218,59,Cs0.05MA0.16FA0.79PbI2.9Br0.1,1.73,MACl,7.0,PEAI,0.9,,,Me-4PACz,0.248,DMACPA,0.083,,,,,,,1900,10,4700,30,8,180,115,30,,,,,,,,,,,,,,,16.4718,63.3925,1.09037,23.8302,7179,CH1,v1,
28714,20250218,59,Cs0.05MA0.16FA0.79PbI2.9Br0.1,1.73,MACl,7.0,PEAI,0.9,,,Me-4PACz,0.248,DMACPA,0.083,,,,,,,1900,10,4700,30,8,180,115,30,,,,,,,,,,,,,,,16.1284,87.2153,1.08437,17.0538,7179,CH2,v1,
28715,20250218,59,Cs0.05MA0.16FA0.79PbI2.9Br0.1,1.73,MACl,7.0,PEAI,0.9,,,Me-4PACz,0.248,DMACPA,0.083,,,,,,,1900,10,4700,30,8,180,115,30,,,,,,,,,,,,,,,1.74618,25.7652,0.233282,29.0518,7179,CH3,v1,
28716,20250218,59,Cs0.05MA0.16FA0.79PbI2.9Br0.1,1.73,MACl,7.0,PEAI,0.9,,,Me-4PACz,0.248,DMACPA,0.083,,,,,,,1900,10,4700,30,8,180,115,30,,,,,,,,,,,,,,,1.18e+40,5.81e+40,0.124665,163.405,7179,CH4,v1,
28717,20250218,59,Cs0.05MA0.16FA0.79PbI2.9Br0.1,1.73,MACl,7.0,PEAI,0.9,,,Me-4PACz,0.248,DMACPA,0.083,,,,,,,1000,10,5000,30,8,160,110,30,,,,,,,,,,,,,,,3.62406,27.1048,0.553545,24.1544,7180,CH1,v1,
28718,20250218,59,Cs0.05MA0.16FA0.79PbI2.9Br0.1,1.73,MACl,7.0,PEAI,0.9,,,Me-4PACz,0.248,DMACPA,0.083,,,,,,,1000,10,5000,30,8,160,110,30,,,,,,,,,,,,,,,3.38e+40,250.971,4.91e+34,274.18,7180,CH2,v1,
28719,20250218,59,Cs0.05MA0.16FA0.79PbI2.9Br0.1,1.73,MACl,7.0,PEAI,0.9,,,Me-4PACz,0.248,DMACPA,0.083,,,,,,,1000,10,5000,30,8,160,110,30,,,,,,,,,,,,,,,2.59e-05,0.0190082,0.009719,14.0238,7180,CH3,v1,
28720,20250218,59,Cs0.05MA0.16FA0.79PbI2.9Br0.1,1.73,MACl,7.0,PEAI,0.9,,,Me-4PACz,0.248,DMACPA,0.083,,,,,,,1000,10,5000,30,8,160,110,30,,,,,,,,,,,,,,,19.4472,80.5741,0.982641,24.5622,7180,CH4,v1,
28721,20250218,59,Cs0.05MA0.16FA0.79PbI2.9Br0.1,1.73,MACl,7.0,PEAI,0.9,,,Me-4PACz,0.248,DMACPA,0.083,,,,,,,1000,12,5000,35,10,180,110,30,,,,,,,,,,,,,,,0.0764273,21.3008,0.017132,20.9429,7181,CH1,v1,
28722,20250218,59,Cs0.05MA0.16FA0.79PbI2.9Br0.1,1.73,MACl,7.0,PEAI,0.9,,,Me-4PACz,0.248,DMACPA,0.083,,,,,,,1000,12,5000,35,10,180,110,30,,,,,,,,,,,,,,,16.4904,68.0088,0.990859,24.4711,7181,CH2,v1,
28723,20250218,59,Cs0.05MA0.16FA0.79PbI2.9Br0.1,1.73,MACl,7.0,PEAI,0.9,,,Me-4PACz,0.248,DMACPA,0.083,,,,,,,1000,12,5000,35,10,180,110,30,,,,,,,,,,,,,,,17.619,67.794,1.06688,24.3598,7181,CH3,v1,
28724,20250218,59,Cs0.05MA0.16FA0.79PbI2.9Br0.1,1.73,MACl,7.0,PEAI,0.9,,,Me-4PACz,0.248,DMACPA,0.083,,,,,,,1000,12,5000,35,10,180,110,30,,,,,,,,,,,,,,,244.738,-126396.0,0.006666,-29.0463,7181,CH4,v1,
28725,20250218,59,Cs0.05MA0.16FA0.79PbI2.9Br0.1,1.73,MACl,7.0,PEAI,0.9,,,Me-4PACz,0.248,DMACPA,0.083,,,,,,,1000,10,4800,30,10,160,110,30,,,,,,,,,,,,,,,1.58e-05,0.109901,0.002411,5.95388,7182,CH1,v1,
28726,20250218,59,Cs0.05MA0.16FA0.79PbI2.9Br0.1,1.73,MACl,7.0,PEAI,0.9,,,Me-4PACz,0.248,DMACPA,0.083,,,,,,,1000,10,4800,30,10,160,110,30,,,,,,,,,,,,,,,7.29e-06,0.136617,0.00146,3.65785,7182,CH2,v1,
28727,20250218,59,Cs0.05MA0.16FA0.79PbI2.9Br0.1,1.73,MACl,7.0,PEAI,0.9,,,Me-4PACz,0.248,DMACPA,0.083,,,,,,,1000,10,4800,30,10,160,110,30,,,,,,,,,,,,,,,2.99e-05,0.0347113,0.007038,12.255,7182,CH3,v1,
28728,20250218,59,Cs0.05MA0.16FA0.79PbI2.9Br0.1,1.73,MACl,7.0,PEAI,0.9,,,Me-4PACz,0.248,DMACPA,0.083,,,,,,,1000,10,4800,30,10,160,110,30,,,,,,,,,,,,,,,53.3895,-534894.0,-3e-06,3.51565,7182,CH4,v1,
28729,20250218,59,Cs0.05MA0.16FA0.79PbI2.9Br0.1,1.73,MACl,7.0,PEAI,0.9,,,Me-4PACz,0.248,DMACPA,0.083,,,,,,,2100,13,4800,36,9,185,105,25,,,,,,,,,,,,,,,18.3083,70.3993,1.10102,23.6203,7183,CH1,v1,
28730,20250218,59,Cs0.05MA0.16FA0.79PbI2.9Br0.1,1.73,MACl,7.0,PEAI,0.9,,,Me-4PACz,0.248,DMACPA,0.083,,,,,,,2100,13,4800,36,9,185,105,25,,,,,,,,,,,,,,,18.3459,70.1072,1.09477,23.903,7183,CH2,v1,
28731,20250218,59,Cs0.05MA0.16FA0.79PbI2.9Br0.1,1.73,MACl,7.0,PEAI,0.9,,,Me-4PACz,0.248,DMACPA,0.083,,,,,,,2100,13,4800,36,9,185,105,25,,,,,,,,,,,,,,,0.0618136,22.7044,0.016906,16.1038,7183,CH3,v1,
28732,20250218,59,Cs0.05MA0.16FA0.79PbI2.9Br0.1,1.73,MACl,7.0,PEAI,0.9,,,Me-4PACz,0.248,DMACPA,0.083,,,,,,,2100,13,4800,36,9,185,105,25,,,,,,,,,,,,,,,14.9522,-111.061,0.604268,-22.28,7183,CH4,v1,
28733,20250218,59,Cs0.05MA0.16FA0.79PbI2.9Br0.1,1.73,MACl,7.0,PEAI,0.9,,,Me-4PACz,0.248,DMACPA,0.083,,,,,,,1500,10,4700,30,8,180,115,26,,,,,,,,,,,,,,,17.2598,66.93,1.06919,24.1191,7184,CH1,v1,
28734,20250218,59,Cs0.05MA0.16FA0.79PbI2.9Br0.1,1.73,MACl,7.0,PEAI,0.9,,,Me-4PACz,0.248,DMACPA,0.083,,,,,,,1500,10,4700,30,8,180,115,26,,,,,,,,,,,,,,,12.074,50.1212,0.995352,24.2021,7184,CH2,v1,
28735,20250218,59,Cs0.05MA0.16FA0.79PbI2.9Br0.1,1.73,MACl,7.0,PEAI,0.9,,,Me-4PACz,0.248,DMACPA,0.083,,,,,,,1500,10,4700,30,8,180,115,26,,,,,,,,,,,,,,,14.8688,60.3611,1.07279,22.9618,7184,CH3,v1,
28736,20250218,59,Cs0.05MA0.16FA0.79PbI2.9Br0.1,1.73,MACl,7.0,PEAI,0.9,,,Me-4PACz,0.248,DMACPA,0.083,,,,,,,1500,10,4700,30,8,180,115,26,,,,,,,,,,,,,,,14.8942,87.1603,1.03649,16.4867,7184,CH4,v1,
28737,20250218,59,Cs0.05MA0.16FA0.79PbI2.9Br0.1,1.73,MACl,7.0,PEAI,0.9,,,Me-4PACz,0.248,DMACPA,0.083,,,,,,,1500,12,4800,35,7,170,115,30,,,,,,,,,,,,,,,17.0295,68.6181,1.0737,23.1142,7185,CH1,v1,
28738,20250218,59,Cs0.05MA0.16FA0.79PbI2.9Br0.1,1.73,MACl,7.0,PEAI,0.9,,,Me-4PACz,0.248,DMACPA,0.083,,,,,,,1500,12,4800,35,7,170,115,30,,,,,,,,,,,,,,,17.4405,68.607,1.07635,23.6176,7185,CH2,v1,
28739,20250218,59,Cs0.05MA0.16FA0.79PbI2.9Br0.1,1.73,MACl,7.0,PEAI,0.9,,,Me-4PACz,0.248,DMACPA,0.083,,,,,,,1500,12,4800,35,7,170,115,30,,,,,,,,,,,,,,,18.414,70.0662,1.06678,24.6357,7185,CH3,v1,
28740,20250218,59,Cs0.05MA0.16FA0.79PbI2.9Br0.1,1.73,MACl,7.0,PEAI,0.9,,,Me-4PACz,0.248,DMACPA,0.083,,,,,,,1500,12,4800,35,7,170,115,30,,,,,,,,,,,,,,,6.32587,-43.5193,0.728685,-19.948,7185,CH4,v1,
28741,20250218,59,Cs0.05MA0.16FA0.79PbI2.9Br0.1,1.73,PMACl,0.72,PSP,2.5,,,MeO-2PACz,0.132,DMACPA,0.198,,,,,,,950,10,4800,30,6,160,115,30,,,,,,,,,,,,,,,18.1181,73.4475,1.04189,23.6763,7186,CH1,v1,
28742,20250218,59,Cs0.05MA0.16FA0.79PbI2.9Br0.1,1.73,PMACl,0.72,PSP,2.5,,,MeO-2PACz,0.132,DMACPA,0.198,,,,,,,950,10,4800,30,6,160,115,30,,,,,,,,,,,,,,,0.082014,24.2487,0.019357,17.4726,7186,CH2,v1,
28743,20250218,59,Cs0.05MA0.16FA0.79PbI2.9Br0.1,1.73,PMACl,0.72,PSP,2.5,,,MeO-2PACz,0.132,DMACPA,0.198,,,,,,,950,10,4800,30,6,160,115,30,,,,,,,,,,,,,,,18.3376,72.2431,1.04452,24.3014,7186,CH3,v1,
28744,20250218,59,Cs0.05MA0.16FA0.79PbI2.9Br0.1,1.73,PMACl,0.72,PSP,2.5,,,MeO-2PACz,0.132,DMACPA,0.198,,,,,,,950,10,4800,30,6,160,115,30,,,,,,,,,,,,,,,4.42e+40,-8.01e+40,0.210599,-262.227,7186,CH4,v1,
28745,20250218,59,Cs0.05MA0.16FA0.79PbI2.9Br0.1,1.73,PMACl,0.72,PSP,2.5,,,MeO-2PACz,0.132,DMACPA,0.198,,,,,,,1000,12,5000,40,6,180,110,30,,,,,,,,,,,,,,,0.486034,24.8359,0.089498,21.8661,7187,CH1,v1,
28746,20250218,59,Cs0.05MA0.16FA0.79PbI2.9Br0.1,1.73,PMACl,0.72,PSP,2.5,,,MeO-2PACz,0.132,DMACPA,0.198,,,,,,,1000,12,5000,40,6,180,110,30,,,,,,,,,,,,,,,0.908723,24.6716,0.163535,22.5229,7187,CH2,v1,
28747,20250218,59,Cs0.05MA0.16FA0.79PbI2.9Br0.1,1.73,PMACl,0.72,PSP,2.5,,,MeO-2PACz,0.132,DMACPA,0.198,,,,,,,1000,12,5000,40,6,180,110,30,,,,,,,,,,,,,,,1.51814,25.1666,0.255981,23.5657,7187,CH3,v1,
28748,20250218,59,Cs0.05MA0.16FA0.79PbI2.9Br0.1,1.73,PMACl,0.72,PSP,2.5,,,MeO-2PACz,0.132,DMACPA,0.198,,,,,,,1000,12,5000,40,6,180,110,30,,,,,,,,,,,,,,,11.9123,70.6531,0.70424,23.9411,7187,CH4,v1,
28749,20250218,59,Cs0.05MA0.16FA0.79PbI2.9Br0.1,1.73,PMACl,0.72,PSP,2.5,,,MeO-2PACz,0.132,DMACPA,0.198,,,,,,,1000,10,4700,30,8,160,115,30,,,,,,,,,,,,,,,1.80069,25.4178,0.296944,23.8575,7188,CH1,v1,
28750,20250218,59,Cs0.05MA0.16FA0.79PbI2.9Br0.1,1.73,PMACl,0.72,PSP,2.5,,,MeO-2PACz,0.132,DMACPA,0.198,,,,,,,1000,10,4700,30,8,160,115,30,,,,,,,,,,,,,,,17.2385,67.9362,1.04537,24.2733,7188,CH2,v1,
28751,20250218,59,Cs0.05MA0.16FA0.79PbI2.9Br0.1,1.73,PMACl,0.72,PSP,2.5,,,MeO-2PACz,0.132,DMACPA,0.198,,,,,,,1000,10,4700,30,8,160,115,30,,,,,,,,,,,,,,,0.110608,24.1854,0.024466,18.6924,7188,CH3,v1,
28752,20250218,59,Cs0.05MA0.16FA0.79PbI2.9Br0.1,1.73,PMACl,0.72,PSP,2.5,,,MeO-2PACz,0.132,DMACPA,0.198,,,,,,,1000,10,4700,30,8,160,115,30,,,,,,,,,,,,,,,17.4981,72.7885,0.987865,24.335,7188,CH4,v1,
28753,20250218,59,Cs0.05MA0.16FA0.79PbI2.9Br0.1,1.73,PMACl,0.72,PSP,2.5,,,MeO-2PACz,0.132,DMACPA,0.198,,,,,,,1200,10,5000,35,8,160,115,34,,,,,,,,,,,,,,,2.07088,25.0342,0.342484,24.1535,7189,CH1,v1,
28754,20250218,59,Cs0.05MA0.16FA0.79PbI2.9Br0.1,1.73,PMACl,0.72,PSP,2.5,,,MeO-2PACz,0.132,DMACPA,0.198,,,,,,,1200,10,5000,35,8,160,115,34,,,,,,,,,,,,,,,19.15,72.9352,1.05566,24.8719,7189,CH2,v1,
28755,20250218,59,Cs0.05MA0.16FA0.79PbI2.9Br0.1,1.73,PMACl,0.72,PSP,2.5,,,MeO-2PACz,0.132,DMACPA,0.198,,,,,,,1200,10,5000,35,8,160,115,34,,,,,,,,,,,,,,,2.55e-05,0.0189067,0.009929,13.5859,7189,CH3,v1,
28756,20250218,59,Cs0.05MA0.16FA0.79PbI2.9Br0.1,1.73,PMACl,0.72,PSP,2.5,,,MeO-2PACz,0.132,DMACPA,0.198,,,,,,,1200,10,5000,35,8,160,115,34,,,,,,,,,,,,,,,1.1e+40,795.696,1.06e+34,130.527,7189,CH4,v1,
28757,20250218,59,Cs0.05MA0.16FA0.79PbI2.9Br0.1,1.73,MACl,7.0,PEAI,0.9,,,MeO-2PACz,0.198,py3,0.132,,,,,,,1500,10,4900,30,6,180,110,25,,,,,,,,,,,,,,,9.24878,45.1257,1.07763,19.0191,7190,CH1,v1,
28758,20250218,59,Cs0.05MA0.16FA0.79PbI2.9Br0.1,1.73,MACl,7.0,PEAI,0.9,,,MeO-2PACz,0.198,py3,0.132,,,,,,,1500,10,4900,30,6,180,110,25,,,,,,,,,,,,,,,8.17865,41.3218,1.07925,18.3393,7190,CH2,v1,
28759,20250218,59,Cs0.05MA0.16FA0.79PbI2.9Br0.1,1.73,MACl,7.0,PEAI,0.9,,,MeO-2PACz,0.198,py3,0.132,,,,,,,1500,10,4900,30,6,180,110,25,,,,,,,,,,,,,,,0.255724,24.303,0.05236,20.0963,7190,CH3,v1,
28760,20250218,59,Cs0.05MA0.16FA0.79PbI2.9Br0.1,1.73,MACl,7.0,PEAI,0.9,,,MeO-2PACz,0.198,py3,0.132,,,,,,,1500,10,4900,30,6,180,110,25,,,,,,,,,,,,,,,26.2992,-283.047,0.06547,-141.92,7190,CH4,v1,
