Repository: MI-Materials-Intelligence/Recipe-Language-Model

# Learning Layer

## Overview

In the learning layer, the formulas and parameters are encoded and then tokenised into recipes as inputs. Through atomic skills of data extraction, cleaning, and matching, these data are organised into standardised datasets, providing the basis for RLM training and iterative recipe refinement.

Key Atomic Skills:
- **Cleaning**: Preprocessing and outlier cleaning
- **Matching**: Matching data pairs based on variables
- **Extraction**: Data extraction from robotic boxes

File: seven_ai_layers_robotics/learning/data/data50764_from_db.csv (part 124 of 253)
No,date,rank,Formula PVK,Concentration PVK,Formula Additive 1,Concentration Additive 1,Formula Additive 2,Concentration Additive 2,Formula Additive 3,Concentration Additive 3,Formula SAM 1,Concentration SAM 1,Formula SAM 2,Concentration SAM 2,Formula SAM 3,Concentration SAM 3,Spin Coating Speed SAM,Spin Coating Time SAM,Annealed Temperature SAM,Annealed Time SAM,Spin Coating Speed PVK 1,Spin Coating Time PVK 1,Spin Coating Speed PVK 2,Spin Coating Time PVK 2,Antisolvent Dropping Timing,Antisolvent Volume,Annealed Temperature PVK,Annealed Time PVK,Formula Passivator 1,Concentration Passivator 1,Formula Passivator 2,Concentration Passivator 2,Formula Passivator 3,Concentration Passivator 3,Formula Passivator 4,Concentration Passivator 4,Spin Coating Speed Passivator,Spin Coating Time Passivator,Passivator Dropping Timing,Passivator Volume,Annealed Temperature Passivator,Annealed Time Passivator,PCE,FF,Voc,Jsc,Product,Channel,From,upload_time
28761,20250218,59,Cs0.05MA0.16FA0.79PbI2.9Br0.1,1.73,MACl,7.0,PEAI,0.9,,,MeO-2PACz,0.198,py3,0.132,,,,,,,1000,14,5000,30,6,180,115,30,,,,,,,,,,,,,,,19.5754,75.5901,1.13385,22.8397,7191,CH1,v1,
28762,20250218,59,Cs0.05MA0.16FA0.79PbI2.9Br0.1,1.73,MACl,7.0,PEAI,0.9,,,MeO-2PACz,0.198,py3,0.132,,,,,,,1000,14,5000,30,6,180,115,30,,,,,,,,,,,,,,,19.5754,75.5901,1.13385,22.8397,7191,CH2,v1,
28763,20250218,59,Cs0.05MA0.16FA0.79PbI2.9Br0.1,1.73,MACl,7.0,PEAI,0.9,,,MeO-2PACz,0.198,py3,0.132,,,,,,,1000,14,5000,30,6,180,115,30,,,,,,,,,,,,,,,19.5754,75.5901,1.13385,22.8397,7191,CH3,v1,
28764,20250218,59,Cs0.05MA0.16FA0.79PbI2.9Br0.1,1.73,MACl,7.0,PEAI,0.9,,,MeO-2PACz,0.198,py3,0.132,,,,,,,1000,14,5000,30,6,180,115,30,,,,,,,,,,,,,,,19.5754,75.5901,1.13385,22.8397,7191,CH4,v1,
28765,20250218,59,Cs0.05MA0.16FA0.79PbI2.9Br0.1,1.73,MACl,7.0,PEAI,0.9,,,MeO-2PACz,0.198,py3,0.132,,,,,,,1500,10,4800,35,6,170,110,30,,,,,,,,,,,,,,,19.5754,75.5901,1.13385,22.8397,7192,CH1,v1,
28766,20250218,59,Cs0.05MA0.16FA0.79PbI2.9Br0.1,1.73,MACl,7.0,PEAI,0.9,,,MeO-2PACz,0.198,py3,0.132,,,,,,,1500,10,4800,35,6,170,110,30,,,,,,,,,,,,,,,20.2058,76.4184,1.13316,23.3339,7192,CH2,v1,
28767,20250218,59,Cs0.05MA0.16FA0.79PbI2.9Br0.1,1.73,MACl,7.0,PEAI,0.9,,,MeO-2PACz,0.198,py3,0.132,,,,,,,1500,10,4800,35,6,170,110,30,,,,,,,,,,,,,,,13.2158,50.5767,1.11082,23.5234,7192,CH3,v1,
28768,20250218,59,Cs0.05MA0.16FA0.79PbI2.9Br0.1,1.73,MACl,7.0,PEAI,0.9,,,MeO-2PACz,0.198,py3,0.132,,,,,,,1500,10,4800,35,6,170,110,30,,,,,,,,,,,,,,,1.04e+40,-1.37e+41,-8.4e-05,90.9015,7192,CH4,v1,
28769,20250218,59,Cs0.05MA0.16FA0.79PbI2.9Br0.1,1.73,MACl,7.0,PEAI,0.9,,,MeO-2PACz,0.198,py3,0.132,,,,,,,1000,15,4800,30,6,170,115,30,,,,,,,,,,,,,,,3.62402,28.5459,0.557012,22.792,7193,CH1,v1,
28770,20250218,59,Cs0.05MA0.16FA0.79PbI2.9Br0.1,1.73,MACl,7.0,PEAI,0.9,,,MeO-2PACz,0.198,py3,0.132,,,,,,,1000,15,4800,30,6,170,115,30,,,,,,,,,,,,,,,7.29117,36.9127,1.07057,18.4504,7193,CH2,v1,
28771,20250218,59,Cs0.05MA0.16FA0.79PbI2.9Br0.1,1.73,MACl,7.0,PEAI,0.9,,,MeO-2PACz,0.198,py3,0.132,,,,,,,1000,15,4800,30,6,170,115,30,,,,,,,,,,,,,,,0.250732,24.7126,0.053965,18.8008,7193,CH3,v1,
28772,20250218,59,Cs0.05MA0.16FA0.79PbI2.9Br0.1,1.73,MACl,7.0,PEAI,0.9,,,MeO-2PACz,0.198,py3,0.132,,,,,,,1000,15,4800,30,6,170,115,30,,,,,,,,,,,,,,,4.72024,31.5909,0.632148,23.6365,7193,CH4,v1,
28773,20250218,59,Cs0.1FA0.9PbI2.8Br0.2,1.5,MACl,4.0,PACl,12.0,,,Me-2PACz,0.132,DMACPA,0.198,,,,,,,1000,10,4800,35,6,190,110,30,,,,,,,,,,,,,,,19.6034,76.3258,1.14191,22.4919,7194,CH1,v1,
28774,20250218,59,Cs0.1FA0.9PbI2.8Br0.2,1.5,MACl,4.0,PACl,12.0,,,Me-2PACz,0.132,DMACPA,0.198,,,,,,,1000,10,4800,35,6,190,110,30,,,,,,,,,,,,,,,19.6034,76.3258,1.14191,22.4919,7194,CH2,v1,
28775,20250218,59,Cs0.1FA0.9PbI2.8Br0.2,1.5,MACl,4.0,PACl,12.0,,,Me-2PACz,0.132,DMACPA,0.198,,,,,,,1000,10,4800,35,6,190,110,30,,,,,,,,,,,,,,,19.6034,76.3258,1.14191,22.4919,7194,CH3,v1,
28776,20250218,59,Cs0.1FA0.9PbI2.8Br0.2,1.5,MACl,4.0,PACl,12.0,,,Me-2PACz,0.132,DMACPA,0.198,,,,,,,1000,10,4800,35,6,190,110,30,,,,,,,,,,,,,,,19.6034,76.3258,1.14191,22.4919,7194,CH4,v1,
28777,20250218,59,Cs0.1FA0.9PbI2.8Br0.2,1.5,MACl,4.0,PACl,12.0,,,Me-2PACz,0.132,DMACPA,0.198,,,,,,,900,10,4700,35,8,200,110,30,,,,,,,,,,,,,,,19.6034,76.3258,1.14191,22.4919,7195,CH1,v1,
28778,20250218,59,Cs0.1FA0.9PbI2.8Br0.2,1.5,MACl,4.0,PACl,12.0,,,Me-2PACz,0.132,DMACPA,0.198,,,,,,,900,10,4700,35,8,200,110,30,,,,,,,,,,,,,,,20.3144,77.3236,1.13726,23.1012,7195,CH2,v1,
28779,20250218,59,Cs0.1FA0.9PbI2.8Br0.2,1.5,MACl,4.0,PACl,12.0,,,Me-2PACz,0.132,DMACPA,0.198,,,,,,,900,10,4700,35,8,200,110,30,,,,,,,,,,,,,,,14.7883,59.3912,1.07397,23.1849,7195,CH3,v1,
28780,20250218,59,Cs0.1FA0.9PbI2.8Br0.2,1.5,MACl,4.0,PACl,12.0,,,Me-2PACz,0.132,DMACPA,0.198,,,,,,,900,10,4700,35,8,200,110,30,,,,,,,,,,,,,,,1.09e+40,4.22e+40,0.205117,126.107,7195,CH4,v1,
28781,20250218,59,Cs0.1FA0.9PbI2.8Br0.2,1.5,MACl,4.0,PACl,12.0,,,Me-2PACz,0.132,DMACPA,0.198,,,,,,,1000,12,4600,35,9,200,120,30,,,,,,,,,,,,,,,3.52012,30.5301,0.673946,17.1082,7196,CH1,v1,
28782,20250218,59,Cs0.1FA0.9PbI2.8Br0.2,1.5,MACl,4.0,PACl,12.0,,,Me-2PACz,0.132,DMACPA,0.198,,,,,,,1000,12,4600,35,9,200,120,30,,,,,,,,,,,,,,,3.37849,25.8698,1.06017,12.3184,7196,CH2,v1,
28783,20250218,59,Cs0.1FA0.9PbI2.8Br0.2,1.5,MACl,4.0,PACl,12.0,,,Me-2PACz,0.132,DMACPA,0.198,,,,,,,1000,12,4600,35,9,200,120,30,,,,,,,,,,,,,,,0.252861,24.9926,0.059487,17.0077,7196,CH3,v1,
28784,20250218,59,Cs0.1FA0.9PbI2.8Br0.2,1.5,MACl,4.0,PACl,12.0,,,Me-2PACz,0.132,DMACPA,0.198,,,,,,,1000,12,4600,35,9,200,120,30,,,,,,,,,,,,,,,13.7867,-548.936,-0.000111,22.5999,7196,CH4,v1,
28785,20250218,59,Cs0.1FA0.9PbI2.8Br0.2,1.5,MACl,4.0,PACl,12.0,,,Me-2PACz,0.132,DMACPA,0.198,,,,,,,1000,10,4700,30,8,190,115,30,,,,,,,,,,,,,,,5.26895,32.0893,0.732522,22.4152,7197,CH1,v1,
28786,20250218,59,Cs0.1FA0.9PbI2.8Br0.2,1.5,MACl,4.0,PACl,12.0,,,Me-2PACz,0.132,DMACPA,0.198,,,,,,,1000,10,4700,30,8,190,115,30,,,,,,,,,,,,,,,13.0258,55.4666,1.09683,21.4109,7197,CH2,v1,
28787,20250218,59,Cs0.1FA0.9PbI2.8Br0.2,1.5,MACl,4.0,PACl,12.0,,,Me-2PACz,0.132,DMACPA,0.198,,,,,,,1000,10,4700,30,8,190,115,30,,,,,,,,,,,,,,,13.4232,57.838,1.12142,20.6954,7197,CH3,v1,
28788,20250218,59,Cs0.1FA0.9PbI2.8Br0.2,1.5,MACl,4.0,PACl,12.0,,,Me-2PACz,0.132,DMACPA,0.198,,,,,,,1000,10,4700,30,8,190,115,30,,,,,,,,,,,,,,,4.19e+40,126.213,9.91e+34,335.337,7197,CH4,v1,
28789,20250218,59,Cs0.1FA0.9PbI2.8Br0.2,1.5,MACl,4.0,PACl,12.0,,,Me-2PACz,0.248,DMACPA,0.083,,,,,,,1000,10,4700,35,8,190,120,30,,,,,,,,,,,,,,,14.547,61.0905,1.0916,21.8141,7198,CH1,v1,
28790,20250218,59,Cs0.1FA0.9PbI2.8Br0.2,1.5,MACl,4.0,PACl,12.0,,,Me-2PACz,0.248,DMACPA,0.083,,,,,,,1000,10,4700,35,8,190,120,30,,,,,,,,,,,,,,,12.8842,67.3352,0.882656,21.6783,7198,CH2,v1,
28791,20250218,59,Cs0.1FA0.9PbI2.8Br0.2,1.5,MACl,4.0,PACl,12.0,,,Me-2PACz,0.248,DMACPA,0.083,,,,,,,1000,10,4700,35,8,190,120,30,,,,,,,,,,,,,,,12.506,52.106,1.0996,21.8271,7198,CH3,v1,
28792,20250218,59,Cs0.1FA0.9PbI2.8Br0.2,1.5,MACl,4.0,PACl,12.0,,,Me-2PACz,0.248,DMACPA,0.083,,,,,,,1000,10,4700,35,8,190,120,30,,,,,,,,,,,,,,,4.06e+38,7.49e+39,0.236874,22.9242,7198,CH4,v1,
28793,20250218,59,Cs0.1FA0.9PbI2.8Br0.2,1.5,MACl,4.0,PACl,12.0,,,Me-2PACz,0.248,DMACPA,0.083,,,,,,,900,15,4700,35,8,200,120,30,,,,,,,,,,,,,,,10.0545,46.0301,1.07607,20.2992,7199,CH1,v1,
28794,20250218,59,Cs0.1FA0.9PbI2.8Br0.2,1.5,MACl,4.0,PACl,12.0,,,Me-2PACz,0.248,DMACPA,0.083,,,,,,,900,15,4700,35,8,200,120,30,,,,,,,,,,,,,,,11.3408,49.2146,1.08572,21.2241,7199,CH2,v1,
28795,20250218,59,Cs0.1FA0.9PbI2.8Br0.2,1.5,MACl,4.0,PACl,12.0,,,Me-2PACz,0.248,DMACPA,0.083,,,,,,,900,15,4700,35,8,200,120,30,,,,,,,,,,,,,,,0.170934,24.3802,0.035507,19.7459,7199,CH3,v1,
28796,20250218,59,Cs0.1FA0.9PbI2.8Br0.2,1.5,MACl,4.0,PACl,12.0,,,Me-2PACz,0.248,DMACPA,0.083,,,,,,,900,15,4700,35,8,200,120,30,,,,,,,,,,,,,,,66.9407,200.893,-9.6e-05,-347.482,7199,CH4,v1,
28797,20250218,59,Cs0.1FA0.9PbI2.8Br0.2,1.5,MACl,4.0,PACl,12.0,,,Me-2PACz,0.132,DMACPA,0.198,,,,,,,1050,14,4900,36,8,195,120,29,,,,,,,,,,,,,,,5.20007,33.2033,0.744103,21.0472,7200,CH1,v1,
28798,20250218,59,Cs0.1FA0.9PbI2.8Br0.2,1.5,MACl,4.0,PACl,12.0,,,Me-2PACz,0.132,DMACPA,0.198,,,,,,,1050,14,4900,36,8,195,120,29,,,,,,,,,,,,,,,11.872,53.7423,1.10195,20.0469,7200,CH2,v1,
28799,20250218,59,Cs0.1FA0.9PbI2.8Br0.2,1.5,MACl,4.0,PACl,12.0,,,Me-2PACz,0.132,DMACPA,0.198,,,,,,,1050,14,4900,36,8,195,120,29,,,,,,,,,,,,,,,11.5386,52.5495,1.1166,19.6646,7200,CH3,v1,
28800,20250218,59,Cs0.1FA0.9PbI2.8Br0.2,1.5,MACl,4.0,PACl,12.0,,,Me-2PACz,0.132,DMACPA,0.198,,,,,,,1050,14,4900,36,8,195,120,29,,,,,,,,,,,,,,,5.56e+40,3.88e+40,0.468149,306.21,7200,CH4,v1,
28801,20250218,59,Cs0.1FA0.9PbI2.8Br0.2,1.5,MACl,4.0,PACl,12.0,,,Me-2PACz,0.132,DMACPA,0.198,,,,,,,1050,16,4950,38,10,195,120,31,,,,,,,,,,,,,,,6.96328,40.5371,1.08014,15.9031,7201,CH1,v1,
28802,20250218,59,Cs0.1FA0.9PbI2.8Br0.2,1.5,MACl,4.0,PACl,12.0,,,Me-2PACz,0.132,DMACPA,0.198,,,,,,,1050,16,4950,38,10,195,120,31,,,,,,,,,,,,,,,4.96383,33.1317,1.08242,13.8413,7201,CH2,v1,
28803,20250218,59,Cs0.1FA0.9PbI2.8Br0.2,1.5,MACl,4.0,PACl,12.0,,,Me-2PACz,0.132,DMACPA,0.198,,,,,,,1050,16,4950,38,10,195,120,31,,,,,,,,,,,,,,,0.0849797,24.1938,0.021829,16.091,7201,CH3,v1,
28804,20250218,59,Cs0.1FA0.9PbI2.8Br0.2,1.5,MACl,4.0,PACl,12.0,,,Me-2PACz,0.132,DMACPA,0.198,,,,,,,1050,16,4950,38,10,195,120,31,,,,,,,,,,,,,,,3.07e+40,5e+43,0.002556,24.0382,7201,CH4,v1,
28805,20250218,59,Cs0.1FA0.9PbI2.8Br0.2,1.5,MACl,4.0,PACl,12.0,,,MeO-2PACz,0.132,py3,0.198,,,,,,,1000,10,4800,35,6,190,110,30,,,,,,,,,,,,,,,18.2495,70.1424,1.11633,23.3065,7202,CH1,v1,
28806,20250218,59,Cs0.1FA0.9PbI2.8Br0.2,1.5,MACl,4.0,PACl,12.0,,,MeO-2PACz,0.132,py3,0.198,,,,,,,1000,10,4800,35,6,190,110,30,,,,,,,,,,,,,,,5.44343,21.8407,1.04784,23.7854,7202,CH2,v1,
28807,20250218,59,Cs0.1FA0.9PbI2.8Br0.2,1.5,MACl,4.0,PACl,12.0,,,MeO-2PACz,0.132,py3,0.198,,,,,,,1000,10,4800,35,6,190,110,30,,,,,,,,,,,,,,,0.521343,24.7577,0.091347,23.0526,7202,CH3,v1,
28808,20250218,59,Cs0.1FA0.9PbI2.8Br0.2,1.5,MACl,4.0,PACl,12.0,,,MeO-2PACz,0.132,py3,0.198,,,,,,,1000,10,4800,35,6,190,110,30,,,,,,,,,,,,,,,3.83e+40,-4.28e+43,-8e-06,11.1552,7202,CH4,v1,
28809,20250218,59,Cs0.1FA0.9PbI2.8Br0.2,1.5,MACl,4.0,PACl,12.0,,,MeO-2PACz,0.132,py3,0.198,,,,,,,1060,11,4800,35,9,178,120,27,,,,,,,,,,,,,,,15.2412,63.3479,1.11495,21.5791,7203,CH1,v1,
28810,20250218,59,Cs0.1FA0.9PbI2.8Br0.2,1.5,MACl,4.0,PACl,12.0,,,MeO-2PACz,0.132,py3,0.198,,,,,,,1060,11,4800,35,9,178,120,27,,,,,,,,,,,,,,,4.95e+40,6.97e+40,0.207281,342.3,7203,CH2,v1,
28811,20250218,59,Cs0.1FA0.9PbI2.8Br0.2,1.5,MACl,4.0,PACl,12.0,,,MeO-2PACz,0.132,py3,0.198,,,,,,,1060,11,4800,35,9,178,120,27,,,,,,,,,,,,,,,14.0813,56.1181,1.11675,22.469,7203,CH3,v1,
28812,20250218,59,Cs0.1FA0.9PbI2.8Br0.2,1.5,MACl,4.0,PACl,12.0,,,MeO-2PACz,0.132,py3,0.198,,,,,,,1060,11,4800,35,9,178,120,27,,,,,,,,,,,,,,,17.8174,-27.0603,0.477021,-138.03,7203,CH4,v1,
28813,20250218,59,Cs0.1FA0.9PbI2.8Br0.2,1.5,MACl,4.0,PACl,12.0,,,Me-2PACz,0.248,DMACPA,0.083,,,,,,,1000,10,4800,30,8,200,115,30,,,,,,,,,,,,,,,14.5077,59.168,1.0972,22.3473,7204,CH1,v1,
28814,20250218,59,Cs0.1FA0.9PbI2.8Br0.2,1.5,MACl,4.0,PACl,12.0,,,Me-2PACz,0.248,DMACPA,0.083,,,,,,,1000,10,4800,30,8,200,115,30,,,,,,,,,,,,,,,173.82,1631.22,0.470578,22.6441,7204,CH2,v1,
28815,20250218,59,Cs0.1FA0.9PbI2.8Br0.2,1.5,MACl,4.0,PACl,12.0,,,Me-2PACz,0.248,DMACPA,0.083,,,,,,,1000,10,4800,30,8,200,115,30,,,,,,,,,,,,,,,17.3663,66.1453,1.13425,23.1472,7204,CH3,v1,
28816,20250218,59,Cs0.1FA0.9PbI2.8Br0.2,1.5,MACl,4.0,PACl,12.0,,,Me-2PACz,0.248,DMACPA,0.083,,,,,,,1000,10,4800,30,8,200,115,30,,,,,,,,,,,,,,,9.55039,38.7794,1.04004,23.6794,7204,CH4,v1,
28817,20250218,59,Cs0.1FA0.9PbI2.8Br0.2,1.5,MACl,4.0,PACl,12.0,,,Me-2PACz,0.248,DMACPA,0.083,,,,,,,1000,10,4700,30,9,210,110,35,,,,,,,,,,,,,,,5.12402,29.6072,0.73518,23.5407,7205,CH1,v1,
28818,20250218,59,Cs0.1FA0.9PbI2.8Br0.2,1.5,MACl,4.0,PACl,12.0,,,Me-2PACz,0.248,DMACPA,0.083,,,,,,,1000,10,4700,30,9,210,110,35,,,,,,,,,,,,,,,19.6601,73.8764,1.14307,23.2814,7205,CH2,v1,
28819,20250218,59,Cs0.1FA0.9PbI2.8Br0.2,1.5,MACl,4.0,PACl,12.0,,,Me-2PACz,0.248,DMACPA,0.083,,,,,,,1000,10,4700,30,9,210,110,35,,,,,,,,,,,,,,,19.7625,73.5596,1.14286,23.5076,7205,CH3,v1,
28820,20250218,59,Cs0.1FA0.9PbI2.8Br0.2,1.5,MACl,4.0,PACl,12.0,,,Me-2PACz,0.248,DMACPA,0.083,,,,,,,1000,10,4700,30,9,210,110,35,,,,,,,,,,,,,,,32.2219,-8257.1,0.028205,-13.8356,7205,CH4,v1,
28821,20250218,59,Cs0.1FA0.9PbI2.8Br0.2,1.5,MACl,4.0,PACl,12.0,,,MeO-2PACz,0.132,py3,0.198,,,,,,,1000,10,5000,35,8,200,110,30,,,,,,,,,,,,,,,3.18322,27.1572,0.492137,23.8175,7206,CH1,v1,
28822,20250218,59,Cs0.1FA0.9PbI2.8Br0.2,1.5,MACl,4.0,PACl,12.0,,,MeO-2PACz,0.132,py3,0.198,,,,,,,1000,10,5000,35,8,200,110,30,,,,,,,,,,,,,,,15.1463,166.924,-9.4e-05,-96.6418,7206,CH2,v1,
28823,20250218,59,Cs0.1FA0.9PbI2.8Br0.2,1.5,MACl,4.0,PACl,12.0,,,MeO-2PACz,0.132,py3,0.198,,,,,,,1000,10,5000,35,8,200,110,30,,,,,,,,,,,,,,,0.614293,24.4341,0.111822,22.4829,7206,CH3,v1,
28824,20250218,59,Cs0.1FA0.9PbI2.8Br0.2,1.5,MACl,4.0,PACl,12.0,,,MeO-2PACz,0.132,py3,0.198,,,,,,,1000,10,5000,35,8,200,110,30,,,,,,,,,,,,,,,6.40181,26.8632,1.01831,23.4027,7206,CH4,v1,
28825,20250218,59,Cs0.1FA0.9PbI2.8Br0.2,1.5,MACl,4.0,PACl,12.0,,,MeO-2PACz,0.132,py3,0.198,,,,,,,970,15,4860,35,9,185,120,28,,,,,,,,,,,,,,,6.31e-05,0.0658941,0.003344,28.6128,7207,CH1,v1,
28826,20250218,59,Cs0.1FA0.9PbI2.8Br0.2,1.5,MACl,4.0,PACl,12.0,,,MeO-2PACz,0.132,py3,0.198,,,,,,,970,15,4860,35,9,185,120,28,,,,,,,,,,,,,,,0.000131116,0.0558985,0.004902,47.8518,7207,CH2,v1,
28827,20250218,59,Cs0.1FA0.9PbI2.8Br0.2,1.5,MACl,4.0,PACl,12.0,,,MeO-2PACz,0.132,py3,0.198,,,,,,,970,15,4860,35,9,185,120,28,,,,,,,,,,,,,,,0.000135582,0.0533823,0.004687,54.1916,7207,CH3,v1,
28828,20250218,59,Cs0.1FA0.9PbI2.8Br0.2,1.5,MACl,4.0,PACl,12.0,,,MeO-2PACz,0.132,py3,0.198,,,,,,,970,15,4860,35,9,185,120,28,,,,,,,,,,,,,,,585.921,71775.8,0.032069,25.4549,7207,CH4,v1,
28829,20250218,59,Cs0.1FA0.9PbI2.8Br0.2,1.5,MACl,4.0,PACl,12.0,,,MeO-2PACz,0.132,py3,0.198,,,,,,,1000,10,4900,35,7,180,110,30,,,,,,,,,,,,,,,13.4432,87.0966,0.715238,21.5799,7208,CH1,v1,
28830,20250218,59,Cs0.1FA0.9PbI2.8Br0.2,1.5,MACl,4.0,PACl,12.0,,,MeO-2PACz,0.132,py3,0.198,,,,,,,1000,10,4900,35,7,180,110,30,,,,,,,,,,,,,,,13.4432,87.0966,0.715238,21.5799,7208,CH2,v1,
28831,20250218,59,Cs0.1FA0.9PbI2.8Br0.2,1.5,MACl,4.0,PACl,12.0,,,MeO-2PACz,0.132,py3,0.198,,,,,,,1000,10,4900,35,7,180,110,30,,,,,,,,,,,,,,,13.4432,87.0966,0.715238,21.5799,7208,CH3,v1,
28832,20250218,59,Cs0.1FA0.9PbI2.8Br0.2,1.5,MACl,4.0,PACl,12.0,,,MeO-2PACz,0.132,py3,0.198,,,,,,,1000,10,4900,35,7,180,110,30,,,,,,,,,,,,,,,13.4432,87.0966,0.715238,21.5799,7208,CH4,v1,
28833,20250218,59,Cs0.1FA0.9PbI2.8Br0.2,1.5,MACl,4.0,PACl,12.0,,,MeO-2PACz,0.132,py3,0.198,,,,,,,1020,14,4750,31,9,190,115,26,,,,,,,,,,,,,,,13.4432,87.0966,0.715238,21.5799,7209,CH1,v1,
28834,20250218,59,Cs0.1FA0.9PbI2.8Br0.2,1.5,MACl,4.0,PACl,12.0,,,MeO-2PACz,0.132,py3,0.198,,,,,,,1020,14,4750,31,9,190,115,26,,,,,,,,,,,,,,,1.51374,38.27,0.185044,21.3755,7209,CH2,v1,
28835,20250218,59,Cs0.1FA0.9PbI2.8Br0.2,1.5,MACl,4.0,PACl,12.0,,,MeO-2PACz,0.132,py3,0.198,,,,,,,1020,14,4750,31,9,190,115,26,,,,,,,,,,,,,,,14.7584,60.3446,1.10857,22.0615,7209,CH3,v1,
28836,20250218,59,Cs0.1FA0.9PbI2.8Br0.2,1.5,MACl,4.0,PACl,12.0,,,MeO-2PACz,0.132,py3,0.198,,,,,,,1020,14,4750,31,9,190,115,26,,,,,,,,,,,,,,,15.2172,128.108,0.59577,19.9379,7209,CH4,v1,
28837,20250218,59,Cs0.1FA0.9PbI2.8Br0.2,1.5,MACl,4.0,PACl,12.0,,,MeO-2PACz,0.132,py3,0.198,,,,,,,1200,12,4800,30,8,210,115,30,,,,,,,,,,,,,,,0.644529,24.498,0.11923,22.0662,7210,CH1,v1,
28838,20250218,59,Cs0.1FA0.9PbI2.8Br0.2,1.5,MACl,4.0,PACl,12.0,,,MeO-2PACz,0.132,py3,0.198,,,,,,,1200,12,4800,30,8,210,115,30,,,,,,,,,,,,,,,17.5756,69.9716,1.11389,22.5498,7210,CH2,v1,
28839,20250218,59,Cs0.1FA0.9PbI2.8Br0.2,1.5,MACl,4.0,PACl,12.0,,,MeO-2PACz,0.132,py3,0.198,,,,,,,1200,12,4800,30,8,210,115,30,,,,,,,,,,,,,,,0.172445,24.424,0.03562,19.8214,7210,CH3,v1,
28840,20250218,59,Cs0.1FA0.9PbI2.8Br0.2,1.5,MACl,4.0,PACl,12.0,,,MeO-2PACz,0.132,py3,0.198,,,,,,,1200,12,4800,30,8,210,115,30,,,,,,,,,,,,,,,7.67346,78.0706,0.486636,20.1976,7210,CH4,v1,
28841,20250218,59,Cs0.1FA0.9PbI2.8Br0.2,1.5,MACl,4.0,PACl,12.0,,,MeO-2PACz,0.132,py3,0.198,,,,,,,1000,10,5000,30,8,200,110,30,,,,,,,,,,,,,,,5.12093,28.9595,0.74789,23.6439,7211,CH1,v1,
28842,20250218,59,Cs0.1FA0.9PbI2.8Br0.2,1.5,MACl,4.0,PACl,12.0,,,MeO-2PACz,0.132,py3,0.198,,,,,,,1000,10,5000,30,8,200,110,30,,,,,,,,,,,,,,,18.4711,120.04,0.463933,33.1674,7211,CH2,v1,
28843,20250218,59,Cs0.1FA0.9PbI2.8Br0.2,1.5,MACl,4.0,PACl,12.0,,,MeO-2PACz,0.132,py3,0.198,,,,,,,1000,10,5000,30,8,200,110,30,,,,,,,,,,,,,,,20.4542,78.3731,1.10282,23.6652,7211,CH3,v1,
28844,20250218,59,Cs0.1FA0.9PbI2.8Br0.2,1.5,MACl,4.0,PACl,12.0,,,MeO-2PACz,0.132,py3,0.198,,,,,,,1000,10,5000,30,8,200,110,30,,,,,,,,,,,,,,,19.7252,77.1757,1.09513,23.3386,7211,CH4,v1,
28845,20250218,59,Cs0.1FA0.9PbI2.8Br0.2,1.5,MACl,4.0,PACl,12.0,,,MeO-2PACz,0.132,py3,0.198,,,,,,,1000,15,4900,30,10,180,110,25,,,,,,,,,,,,,,,16.5199,68.9245,1.0846,22.0986,7212,CH1,v1,
28846,20250218,59,Cs0.1FA0.9PbI2.8Br0.2,1.5,MACl,4.0,PACl,12.0,,,MeO-2PACz,0.132,py3,0.198,,,,,,,1000,15,4900,30,10,180,110,25,,,,,,,,,,,,,,,6.77579,48.6774,0.615648,22.61,7212,CH2,v1,
28847,20250218,59,Cs0.1FA0.9PbI2.8Br0.2,1.5,MACl,4.0,PACl,12.0,,,MeO-2PACz,0.132,py3,0.198,,,,,,,1000,15,4900,30,10,180,110,25,,,,,,,,,,,,,,,17.6796,70.4901,1.08652,23.0839,7212,CH3,v1,
28848,20250218,59,Cs0.1FA0.9PbI2.8Br0.2,1.5,MACl,4.0,PACl,12.0,,,MeO-2PACz,0.132,py3,0.198,,,,,,,1000,15,4900,30,10,180,110,25,,,,,,,,,,,,,,,18.3526,72.2876,1.10378,23.0013,7212,CH4,v1,
28849,20250218,59,Cs0.1FA0.9PbI2.8Br0.2,1.5,MACl,4.0,PACl,12.0,,,MeO-2PACz,0.132,py3,0.198,,,,,,,1080,16,4950,37,10,180,110,26,,,,,,,,,,,,,,,11.3315,53.4797,1.06513,19.8928,7213,CH1,v1,
28850,20250218,59,Cs0.1FA0.9PbI2.8Br0.2,1.5,MACl,4.0,PACl,12.0,,,MeO-2PACz,0.132,py3,0.198,,,,,,,1080,16,4950,37,10,180,110,26,,,,,,,,,,,,,,,93.1596,71418.2,0.015296,8.52813,7213,CH2,v1,
28851,20250218,59,Cs0.1FA0.9PbI2.8Br0.2,1.5,MACl,4.0,PACl,12.0,,,MeO-2PACz,0.132,py3,0.198,,,,,,,1080,16,4950,37,10,180,110,26,,,,,,,,,,,,,,,14.367,61.7004,1.07339,21.693,7213,CH3,v1,
28852,20250218,59,Cs0.1FA0.9PbI2.8Br0.2,1.5,MACl,4.0,PACl,12.0,,,MeO-2PACz,0.132,py3,0.198,,,,,,,1080,16,4950,37,10,180,110,26,,,,,,,,,,,,,,,0.538441,23.2988,0.11487,20.1187,7213,CH4,v1,
28853,20250218,59,Cs0.1FA0.9PbI2.8Br0.2,1.5,MACl,4.0,PACl,12.0,,,MeO-2PACz,0.132,DMACPA,0.198,,,,,,,1200,10,4900,30,8,200,115,30,,,,,,,,,,,,,,,4.14992,27.3424,0.635012,23.9013,7214,CH1,v1,
28854,20250218,59,Cs0.1FA0.9PbI2.8Br0.2,1.5,MACl,4.0,PACl,12.0,,,MeO-2PACz,0.132,DMACPA,0.198,,,,,,,1200,10,4900,30,8,200,115,30,,,,,,,,,,,,,,,2.02e+39,1.56e+41,0.055802,23.1933,7214,CH2,v1,
28855,20250218,59,Cs0.1FA0.9PbI2.8Br0.2,1.5,MACl,4.0,PACl,12.0,,,MeO-2PACz,0.132,DMACPA,0.198,,,,,,,1200,10,4900,30,8,200,115,30,,,,,,,,,,,,,,,0.199962,24.3006,0.035735,23.027,7214,CH3,v1,
28856,20250218,59,Cs0.1FA0.9PbI2.8Br0.2,1.5,MACl,4.0,PACl,12.0,,,MeO-2PACz,0.132,DMACPA,0.198,,,,,,,1200,10,4900,30,8,200,115,30,,,,,,,,,,,,,,,2.06e+39,1.59e+40,0.58469,22.1183,7214,CH4,v1,
28857,20250218,59,Cs0.1FA0.9PbI2.8Br0.2,1.5,MACl,4.0,PACl,12.0,,,MeO-2PACz,0.132,DMACPA,0.198,,,,,,,1000,15,4800,35,8,200,110,30,,,,,,,,,,,,,,,19.1798,74.6473,1.08497,23.6817,7215,CH1,v1,
28858,20250218,59,Cs0.1FA0.9PbI2.8Br0.2,1.5,MACl,4.0,PACl,12.0,,,MeO-2PACz,0.132,DMACPA,0.198,,,,,,,1000,15,4800,35,8,200,110,30,,,,,,,,,,,,,,,18.2697,69.8253,1.08775,24.0541,7215,CH2,v1,
28859,20250218,59,Cs0.1FA0.9PbI2.8Br0.2,1.5,MACl,4.0,PACl,12.0,,,MeO-2PACz,0.132,DMACPA,0.198,,,,,,,1000,15,4800,35,8,200,110,30,,,,,,,,,,,,,,,19.1436,73.2442,1.0917,23.9412,7215,CH3,v1,
28860,20250218,59,Cs0.1FA0.9PbI2.8Br0.2,1.5,MACl,4.0,PACl,12.0,,,MeO-2PACz,0.132,DMACPA,0.198,,,,,,,1000,15,4800,35,8,200,110,30,,,,,,,,,,,,,,,18.3717,72.9222,1.07355,23.4675,7215,CH4,v1,
28861,20250218,59,Cs0.1FA0.9PbI2.8Br0.2,1.5,MACl,4.0,PACl,12.0,,,MeO-2PACz,0.132,DMACPA,0.198,,,,,,,1200,11,4900,30,8,195,110,30,,,,,,,,,,,,,,,19.2476,74.4346,1.1002,23.5033,7216,CH1,v1,
28862,20250218,59,Cs0.1FA0.9PbI2.8Br0.2,1.5,MACl,4.0,PACl,12.0,,,MeO-2PACz,0.132,DMACPA,0.198,,,,,,,1200,11,4900,30,8,195,110,30,,,,,,,,,,,,,,,19.373,74.288,1.09679,23.7768,7216,CH2,v1,
28863,20250218,59,Cs0.1FA0.9PbI2.8Br0.2,1.5,MACl,4.0,PACl,12.0,,,MeO-2PACz,0.132,DMACPA,0.198,,,,,,,1200,11,4900,30,8,195,110,30,,,,,,,,,,,,,,,8.26808,32.6203,1.0647,23.8062,7216,CH3,v1,
28864,20250218,59,Cs0.1FA0.9PbI2.8Br0.2,1.5,MACl,4.0,PACl,12.0,,,MeO-2PACz,0.132,DMACPA,0.198,,,,,,,1200,11,4900,30,8,195,110,30,,,,,,,,,,,,,,,32.6918,236.475,0.611454,22.6094,7216,CH4,v1,
28865,20250218,59,Cs0.1FA0.9PbI2.8Br0.2,1.5,MACl,4.0,PACl,12.0,,,MeO-2PACz,0.132,DMACPA,0.198,,,,,,,1000,12,4800,30,8,200,110,30,,,,,,,,,,,,,,,0.213126,24.7223,0.044387,19.422,7217,CH1,v1,
28866,20250218,59,Cs0.1FA0.9PbI2.8Br0.2,1.5,MACl,4.0,PACl,12.0,,,MeO-2PACz,0.132,DMACPA,0.198,,,,,,,1000,12,4800,30,8,200,110,30,,,,,,,,,,,,,,,14.2981,56.7222,1.07394,23.4718,7217,CH2,v1,
28867,20250218,59,Cs0.1FA0.9PbI2.8Br0.2,1.5,MACl,4.0,PACl,12.0,,,MeO-2PACz,0.132,DMACPA,0.198,,,,,,,1000,12,4800,30,8,200,110,30,,,,,,,,,,,,,,,0.242539,23.7953,0.053252,19.1405,7217,CH3,v1,
28868,20250218,59,Cs0.1FA0.9PbI2.8Br0.2,1.5,MACl,4.0,PACl,12.0,,,MeO-2PACz,0.132,DMACPA,0.198,,,,,,,1000,12,4800,30,8,200,110,30,,,,,,,,,,,,,,,26.4725,-11432.0,0.008273,-27.9898,7217,CH4,v1,
28869,20250218,59,Cs0.1FA0.9PbI2.8Br0.2,1.5,MACl,4.0,PACl,12.0,,,MeO-2PACz,0.132,DMACPA,0.198,,,,,,,1200,10,5000,30,8,180,110,30,,,,,,,,,,,,,,,18.8456,73.083,1.10539,23.328,7218,CH1,v1,
28870,20250218,59,Cs0.1FA0.9PbI2.8Br0.2,1.5,MACl,4.0,PACl,12.0,,,MeO-2PACz,0.132,DMACPA,0.198,,,,,,,1200,10,5000,30,8,180,110,30,,,,,,,,,,,,,,,0.367475,24.533,0.0707,21.1864,7218,CH2,v1,
28871,20250218,59,Cs0.1FA0.9PbI2.8Br0.2,1.5,MACl,4.0,PACl,12.0,,,MeO-2PACz,0.132,DMACPA,0.198,,,,,,,1200,10,5000,30,8,180,110,30,,,,,,,,,,,,,,,19.5792,75.2822,1.10271,23.5854,7218,CH3,v1,
28872,20250218,59,Cs0.1FA0.9PbI2.8Br0.2,1.5,MACl,4.0,PACl,12.0,,,MeO-2PACz,0.132,DMACPA,0.198,,,,,,,1200,10,5000,30,8,180,110,30,,,,,,,,,,,,,,,2.69e+39,159.137,9.91e+34,17.0343,7218,CH4,v1,
28873,20250218,59,Cs0.1FA0.9PbI2.8Br0.2,1.5,MACl,4.0,PACl,12.0,,,MeO-2PACz,0.132,DMACPA,0.198,,,,,,,1200,10,5000,30,8,190,110,30,,,,,,,,,,,,,,,0.731829,24.2925,0.134987,22.3175,7219,CH1,v1,
28874,20250218,59,Cs0.1FA0.9PbI2.8Br0.2,1.5,MACl,4.0,PACl,12.0,,,MeO-2PACz,0.132,DMACPA,0.198,,,,,,,1200,10,5000,30,8,190,110,30,,,,,,,,,,,,,,,0.342152,24.7752,0.06426,21.4911,7219,CH2,v1,
28875,20250218,59,Cs0.1FA0.9PbI2.8Br0.2,1.5,MACl,4.0,PACl,12.0,,,MeO-2PACz,0.132,DMACPA,0.198,,,,,,,1200,10,5000,30,8,190,110,30,,,,,,,,,,,,,,,0.697122,24.5394,0.126546,22.449,7219,CH3,v1,
28876,20250218,59,Cs0.1FA0.9PbI2.8Br0.2,1.5,MACl,4.0,PACl,12.0,,,MeO-2PACz,0.132,DMACPA,0.198,,,,,,,1200,10,5000,30,8,190,110,30,,,,,,,,,,,,,,,18.7827,91.204,0.875923,23.5113,7219,CH4,v1,
28877,20250218,59,Cs0.1FA0.9PbI2.8Br0.2,1.5,MACl,4.0,PACl,12.0,,,MeO-2PACz,0.132,DMACPA,0.198,,,,,,,1200,10,5000,30,8,200,110,30,,,,,,,,,,,,,,,19.8438,76.2332,1.10642,23.5267,7220,CH1,v1,
28878,20250218,59,Cs0.1FA0.9PbI2.8Br0.2,1.5,MACl,4.0,PACl,12.0,,,MeO-2PACz,0.132,DMACPA,0.198,,,,,,,1200,10,5000,30,8,200,110,30,,,,,,,,,,,,,,,0.708899,25.4158,0.123408,22.6015,7220,CH2,v1,
28879,20250218,59,Cs0.1FA0.9PbI2.8Br0.2,1.5,MACl,4.0,PACl,12.0,,,MeO-2PACz,0.132,DMACPA,0.198,,,,,,,1200,10,5000,30,8,200,110,30,,,,,,,,,,,,,,,19.9569,74.226,1.10861,24.2526,7220,CH3,v1,
28880,20250218,59,Cs0.1FA0.9PbI2.8Br0.2,1.5,MACl,4.0,PACl,12.0,,,MeO-2PACz,0.132,DMACPA,0.198,,,,,,,1200,10,5000,30,8,200,110,30,,,,,,,,,,,,,,,19.5006,73.035,1.10698,24.1201,7220,CH4,v1,
28881,20250218,59,Cs0.1FA0.9PbI2.8Br0.2,1.5,MACl,4.0,PACl,12.0,,,MeO-2PACz,0.132,DMACPA,0.198,,,,,,,1000,12,4800,35,8,200,110,30,,,,,,,,,,,,,,,19.4885,75.9799,1.1046,23.2208,7221,CH1,v1,
28882,20250218,59,Cs0.1FA0.9PbI2.8Br0.2,1.5,MACl,4.0,PACl,12.0,,,MeO-2PACz,0.132,DMACPA,0.198,,,,,,,1000,12,4800,35,8,200,110,30,,,,,,,,,,,,,,,18.2317,70.1335,1.10347,23.5582,7221,CH2,v1,
28883,20250218,59,Cs0.1FA0.9PbI2.8Br0.2,1.5,MACl,4.0,PACl,12.0,,,MeO-2PACz,0.132,DMACPA,0.198,,,,,,,1000,12,4800,35,8,200,110,30,,,,,,,,,,,,,,,19.4249,73.5633,1.11219,23.7422,7221,CH3,v1,
28884,20250218,59,Cs0.1FA0.9PbI2.8Br0.2,1.5,MACl,4.0,PACl,12.0,,,MeO-2PACz,0.132,DMACPA,0.198,,,,,,,1000,12,4800,35,8,200,110,30,,,,,,,,,,,,,,,15.9648,64.4064,1.05873,23.4125,7221,CH4,v1,
28885,20250218,59,Cs0.1FA0.9PbI2.8Br0.2,1.5,MACl,4.0,PACl,12.0,,,MeO-2PACz,0.132,DMACPA,0.198,,,,,,,1200,10,4900,30,8,190,115,30,,,,,,,,,,,,,,,17.4897,70.2823,1.09913,22.6406,7222,CH1,v1,
28886,20250218,59,Cs0.1FA0.9PbI2.8Br0.2,1.5,MACl,4.0,PACl,12.0,,,MeO-2PACz,0.132,DMACPA,0.198,,,,,,,1200,10,4900,30,8,190,115,30,,,,,,,,,,,,,,,17.5009,61.6298,1.22619,23.1585,7222,CH2,v1,
28887,20250218,59,Cs0.1FA0.9PbI2.8Br0.2,1.5,MACl,4.0,PACl,12.0,,,MeO-2PACz,0.132,DMACPA,0.198,,,,,,,1200,10,4900,30,8,190,115,30,,,,,,,,,,,,,,,17.3776,67.3372,1.10389,23.3782,7222,CH3,v1,
28888,20250218,59,Cs0.1FA0.9PbI2.8Br0.2,1.5,MACl,4.0,PACl,12.0,,,MeO-2PACz,0.132,DMACPA,0.198,,,,,,,1200,10,4900,30,8,190,115,30,,,,,,,,,,,,,,,15.3152,119.05,0.581979,22.1048,7222,CH4,v1,
28889,20250218,59,Cs0.1FA0.9PbI2.8Br0.2,1.5,MACl,4.0,PACl,12.0,,,MeO-2PACz,0.132,DMACPA,0.198,,,,,,,1000,10,4800,35,6,190,110,30,,,,,,,,,,,,,,,18.0268,69.7303,1.09644,23.5784,7223,CH1,v1,
28890,20250218,59,Cs0.1FA0.9PbI2.8Br0.2,1.5,MACl,4.0,PACl,12.0,,,MeO-2PACz,0.132,DMACPA,0.198,,,,,,,1000,10,4800,35,6,190,110,30,,,,,,,,,,,,,,,5.0689,32.0519,0.654177,24.1749,7223,CH2,v1,
28891,20250218,59,Cs0.1FA0.9PbI2.8Br0.2,1.5,MACl,4.0,PACl,12.0,,,MeO-2PACz,0.132,DMACPA,0.198,,,,,,,1000,10,4800,35,6,190,110,30,,,,,,,,,,,,,,,19.2658,72.286,1.1026,24.1722,7223,CH3,v1,
28892,20250218,59,Cs0.1FA0.9PbI2.8Br0.2,1.5,MACl,4.0,PACl,12.0,,,MeO-2PACz,0.132,DMACPA,0.198,,,,,,,1000,10,4800,35,6,190,110,30,,,,,,,,,,,,,,,19.8326,117.839,0.816536,20.6118,7223,CH4,v1,
28893,20250218,59,Cs0.1FA0.9PbI2.8Br0.2,1.5,MACl,4.0,PACl,12.0,,,MeO-2PACz,0.132,DMACPA,0.198,,,,,,,1000,10,4700,30,8,180,110,30,,,,,,,,,,,,,,,19.3237,74.7276,1.10297,23.4447,7224,CH1,v1,
28894,20250218,59,Cs0.1FA0.9PbI2.8Br0.2,1.5,MACl,4.0,PACl,12.0,,,MeO-2PACz,0.132,DMACPA,0.198,,,,,,,1000,10,4700,30,8,180,110,30,,,,,,,,,,,,,,,19.1066,326.876,0.247338,23.6325,7224,CH2,v1,
28895,20250218,59,Cs0.1FA0.9PbI2.8Br0.2,1.5,MACl,4.0,PACl,12.0,,,MeO-2PACz,0.132,DMACPA,0.198,,,,,,,1000,10,4700,30,8,180,110,30,,,,,,,,,,,,,,,3.00084,28.4022,0.448485,23.5583,7224,CH3,v1,
28896,20250218,59,Cs0.1FA0.9PbI2.8Br0.2,1.5,MACl,4.0,PACl,12.0,,,MeO-2PACz,0.132,DMACPA,0.198,,,,,,,1000,10,4700,30,8,180,110,30,,,,,,,,,,,,,,,18.3432,105.567,0.74111,23.4457,7224,CH4,v1,
28897,20250218,59,Cs0.1FA0.9PbI2.8Br0.2,1.5,MACl,4.0,PACl,12.0,,,MeO-2PACz,0.132,DMACPA,0.198,,,,,,,1100,10,4900,35,8,180,110,30,,,,,,,,,,,,,,,19.2001,75.7027,1.10292,22.9959,7225,CH1,v1,
28898,20250218,59,Cs0.1FA0.9PbI2.8Br0.2,1.5,MACl,4.0,PACl,12.0,,,MeO-2PACz,0.132,DMACPA,0.198,,,,,,,1100,10,4900,35,8,180,110,30,,,,,,,,,,,,,,,19.1309,73.9949,1.10232,23.4545,7225,CH2,v1,
28899,20250218,59,Cs0.1FA0.9PbI2.8Br0.2,1.5,MACl,4.0,PACl,12.0,,,MeO-2PACz,0.132,DMACPA,0.198,,,,,,,1100,10,4900,35,8,180,110,30,,,,,,,,,,,,,,,19.3955,73.652,1.10642,23.8012,7225,CH3,v1,
28900,20250218,59,Cs0.1FA0.9PbI2.8Br0.2,1.5,MACl,4.0,PACl,12.0,,,MeO-2PACz,0.132,DMACPA,0.198,,,,,,,1100,10,4900,35,8,180,110,30,,,,,,,,,,,,,,,18.849,72.7516,1.09723,23.613,7225,CH4,v1,
28901,20250218,59,Cs0.1FA0.9PbI2.8Br0.2,1.5,MACl,4.0,PACl,12.0,,,MeO-2PACz,0.198,DMACPA,0.132,,,,,,,1050,14,4870,39,10,192,120,28,,,,,,,,,,,,,,,5.99399,33.9621,0.82723,21.3351,7226,CH1,v1,
28902,20250218,59,Cs0.1FA0.9PbI2.8Br0.2,1.5,MACl,4.0,PACl,12.0,,,MeO-2PACz,0.198,DMACPA,0.132,,,,,,,1050,14,4870,39,10,192,120,28,,,,,,,,,,,,,,,5.57062,33.6553,0.755959,21.8954,7226,CH2,v1,
28903,20250218,59,Cs0.1FA0.9PbI2.8Br0.2,1.5,MACl,4.0,PACl,12.0,,,MeO-2PACz,0.198,DMACPA,0.132,,,,,,,1050,14,4870,39,10,192,120,28,,,,,,,,,,,,,,,11.414,48.8572,1.0772,21.6877,7226,CH3,v1,
28904,20250218,59,Cs0.1FA0.9PbI2.8Br0.2,1.5,MACl,4.0,PACl,12.0,,,MeO-2PACz,0.198,DMACPA,0.132,,,,,,,1050,14,4870,39,10,192,120,28,,,,,,,,,,,,,,,1.2e+39,2.13e+41,0.078634,7.17217,7226,CH4,v1,
28905,20250218,59,Cs0.1FA0.9PbI2.8Br0.2,1.5,MACl,4.0,PACl,12.0,,,MeO-2PACz,0.198,DMACPA,0.132,,,,,,,1100,14,4860,37,11,190,120,29,,,,,,,,,,,,,,,1.9913,169.822,0.054906,21.3562,7227,CH1,v1,
28906,20250218,59,Cs0.1FA0.9PbI2.8Br0.2,1.5,MACl,4.0,PACl,12.0,,,MeO-2PACz,0.198,DMACPA,0.132,,,,,,,1100,14,4860,37,11,190,120,29,,,,,,,,,,,,,,,2.31887,24.9928,0.39557,23.4552,7227,CH2,v1,
28907,20250218,59,Cs0.1FA0.9PbI2.8Br0.2,1.5,MACl,4.0,PACl,12.0,,,MeO-2PACz,0.198,DMACPA,0.132,,,,,,,1100,14,4860,37,11,190,120,29,,,,,,,,,,,,,,,0.778879,24.9412,0.13721,22.7597,7227,CH3,v1,
28908,20250218,59,Cs0.1FA0.9PbI2.8Br0.2,1.5,MACl,4.0,PACl,12.0,,,MeO-2PACz,0.198,DMACPA,0.132,,,,,,,1100,14,4860,37,11,190,120,29,,,,,,,,,,,,,,,15.1654,1392.38,-8.7e-05,-12.4868,7227,CH4,v1,
28909,20250218,59,Cs0.1FA0.9PbI2.8Br0.2,1.5,MACl,4.0,PACl,12.0,,,MeO-2PACz,0.198,DMACPA,0.132,,,,,,,1200,10,4900,30,8,180,115,25,,,,,,,,,,,,,,,14.4085,34.3402,1.02629,40.8831,7228,CH1,v1,
28910,20250218,59,Cs0.1FA0.9PbI2.8Br0.2,1.5,MACl,4.0,PACl,12.0,,,MeO-2PACz,0.198,DMACPA,0.132,,,,,,,1200,10,4900,30,8,180,115,25,,,,,,,,,,,,,,,15.5716,35.9015,1.0676,40.6269,7228,CH2,v1,
28911,20250218,59,Cs0.1FA0.9PbI2.8Br0.2,1.5,MACl,4.0,PACl,12.0,,,MeO-2PACz,0.198,DMACPA,0.132,,,,,,,1200,10,4900,30,8,180,115,25,,,,,,,,,,,,,,,17.0097,60.9447,1.09889,25.3983,7228,CH3,v1,
28912,20250218,59,Cs0.1FA0.9PbI2.8Br0.2,1.5,MACl,4.0,PACl,12.0,,,MeO-2PACz,0.198,DMACPA,0.132,,,,,,,1200,10,4900,30,8,180,115,25,,,,,,,,,,,,,,,17.0251,69.7026,1.02814,23.7569,7228,CH4,v1,
28913,20250218,59,Cs0.1FA0.9PbI2.8Br0.2,1.5,MACl,4.0,PACl,12.0,,,MeO-2PACz,0.198,DMACPA,0.132,,,,,,,1200,10,5000,30,6,180,110,30,,,,,,,,,,,,,,,19.0705,73.7644,1.10432,23.4111,7229,CH1,v1,
28914,20250218,59,Cs0.1FA0.9PbI2.8Br0.2,1.5,MACl,4.0,PACl,12.0,,,MeO-2PACz,0.198,DMACPA,0.132,,,,,,,1200,10,5000,30,6,180,110,30,,,,,,,,,,,,,,,19.2166,73.334,1.10563,23.7009,7229,CH2,v1,
28915,20250218,59,Cs0.1FA0.9PbI2.8Br0.2,1.5,MACl,4.0,PACl,12.0,,,MeO-2PACz,0.198,DMACPA,0.132,,,,,,,1200,10,5000,30,6,180,110,30,,,,,,,,,,,,,,,19.165,72.9034,1.10726,23.7417,7229,CH3,v1,
28916,20250218,59,Cs0.1FA0.9PbI2.8Br0.2,1.5,MACl,4.0,PACl,12.0,,,MeO-2PACz,0.198,DMACPA,0.132,,,,,,,1200,10,5000,30,6,180,110,30,,,,,,,,,,,,,,,16.1188,76.7841,0.897187,23.3981,7229,CH4,v1,
28917,20250218,59,Cs0.1FA0.9PbI2.8Br0.2,1.5,MACl,4.0,PACl,12.0,,,MeO-2PACz,0.198,DMACPA,0.132,,,,,,,1000,12,4800,35,7,190,120,28,,,,,,,,,,,,,,,16.9315,68.4764,1.08805,22.7251,7230,CH1,v1,
28918,20250218,59,Cs0.1FA0.9PbI2.8Br0.2,1.5,MACl,4.0,PACl,12.0,,,MeO-2PACz,0.198,DMACPA,0.132,,,,,,,1000,12,4800,35,7,190,120,28,,,,,,,,,,,,,,,68.3085,-469.865,0.044984,-323.18,7230,CH2,v1,
28919,20250218,59,Cs0.1FA0.9PbI2.8Br0.2,1.5,MACl,4.0,PACl,12.0,,,MeO-2PACz,0.198,DMACPA,0.132,,,,,,,1000,12,4800,35,7,190,120,28,,,,,,,,,,,,,,,20.1595,43.0722,1.09541,42.7273,7230,CH3,v1,
28920,20250218,59,Cs0.1FA0.9PbI2.8Br0.2,1.5,MACl,4.0,PACl,12.0,,,MeO-2PACz,0.198,DMACPA,0.132,,,,,,,1000,12,4800,35,7,190,120,28,,,,,,,,,,,,,,,4.39e+40,6.33e+40,0.43585,159.074,7230,CH4,v1,
28921,20250218,59,Cs0.1FA0.9PbI2.8Br0.2,1.5,MACl,4.0,PACl,12.0,,,MeO-2PACz,0.198,DMACPA,0.132,,,,,,,1200,10,4800,30,7,190,110,35,,,,,,,,,,,,,,,19.0445,75.5192,1.08122,23.3237,7231,CH1,v1,
28922,20250218,59,Cs0.1FA0.9PbI2.8Br0.2,1.5,MACl,4.0,PACl,12.0,,,MeO-2PACz,0.198,DMACPA,0.132,,,,,,,1200,10,4800,30,7,190,110,35,,,,,,,,,,,,,,,7.88708,70.2827,0.50428,22.2534,7231,CH2,v1,
28923,20250218,59,Cs0.1FA0.9PbI2.8Br0.2,1.5,MACl,4.0,PACl,12.0,,,MeO-2PACz,0.198,DMACPA,0.132,,,,,,,1200,10,4800,30,7,190,110,35,,,,,,,,,,,,,,,0.0738828,24.3911,0.019241,15.7432,7231,CH3,v1,
28924,20250218,59,Cs0.1FA0.9PbI2.8Br0.2,1.5,MACl,4.0,PACl,12.0,,,MeO-2PACz,0.198,DMACPA,0.132,,,,,,,1200,10,4800,30,7,190,110,35,,,,,,,,,,,,,,,84.6469,1785.09,0.076875,61.6834,7231,CH4,v1,
28925,20250218,59,Cs0.1FA0.9PbI2.8Br0.2,1.5,MACl,4.0,PACl,12.0,,,MeO-2PACz,0.198,DMACPA,0.132,,,,,,,1100,10,4900,30,8,200,120,30,,,,,,,,,,,,,,,19.7753,52.1395,1.09851,34.5265,7232,CH1,v1,
28926,20250218,59,Cs0.1FA0.9PbI2.8Br0.2,1.5,MACl,4.0,PACl,12.0,,,MeO-2PACz,0.198,DMACPA,0.132,,,,,,,1100,10,4900,30,8,200,120,30,,,,,,,,,,,,,,,19.7753,52.1395,1.09851,34.5265,7232,CH2,v1,
28927,20250218,59,Cs0.1FA0.9PbI2.8Br0.2,1.5,MACl,4.0,PACl,12.0,,,MeO-2PACz,0.198,DMACPA,0.132,,,,,,,1100,10,4900,30,8,200,120,30,,,,,,,,,,,,,,,19.7753,52.1395,1.09851,34.5265,7232,CH3,v1,
28928,20250218,59,Cs0.1FA0.9PbI2.8Br0.2,1.5,MACl,4.0,PACl,12.0,,,MeO-2PACz,0.198,DMACPA,0.132,,,,,,,1100,10,4900,30,8,200,120,30,,,,,,,,,,,,,,,19.7753,52.1395,1.09851,34.5265,7232,CH4,v1,
28929,20250218,59,Cs0.1FA0.9PbI2.8Br0.2,1.5,MACl,4.0,PACl,12.0,,,MeO-2PACz,0.198,DMACPA,0.132,,,,,,,1000,10,4800,30,7,190,115,20,,,,,,,,,,,,,,,19.7753,52.1395,1.09851,34.5265,7233,CH1,v1,
28930,20250218,59,Cs0.1FA0.9PbI2.8Br0.2,1.5,MACl,4.0,PACl,12.0,,,MeO-2PACz,0.198,DMACPA,0.132,,,,,,,1000,10,4800,30,7,190,115,20,,,,,,,,,,,,,,,21.0455,47.2298,1.10026,40.4994,7233,CH2,v1,
28931,20250218,59,Cs0.1FA0.9PbI2.8Br0.2,1.5,MACl,4.0,PACl,12.0,,,MeO-2PACz,0.198,DMACPA,0.132,,,,,,,1000,10,4800,30,7,190,115,20,,,,,,,,,,,,,,,18.0036,47.1946,1.07469,35.4965,7233,CH3,v1,
28932,20250218,59,Cs0.1FA0.9PbI2.8Br0.2,1.5,MACl,4.0,PACl,12.0,,,MeO-2PACz,0.198,DMACPA,0.132,,,,,,,1000,10,4800,30,7,190,115,20,,,,,,,,,,,,,,,2.79e+39,-6.33e+40,-0.000195,22.662,7233,CH4,v1,
28933,20250218,59,Cs0.1FA0.9PbI2.8Br0.2,1.5,MACl,4.0,PEABr,0.6,,,Me-2PACz,0.132,DMACPA,0.198,,,,,,,1000,12,4600,35,9,210,110,30,,,,,,,,,,,,,,,19.2819,74.0641,1.08471,24.001,7234,CH1,v1,
28934,20250218,59,Cs0.1FA0.9PbI2.8Br0.2,1.5,MACl,4.0,PEABr,0.6,,,Me-2PACz,0.132,DMACPA,0.198,,,,,,,1000,12,4600,35,9,210,110,30,,,,,,,,,,,,,,,7.62824,152.16,0.190093,26.373,7234,CH2,v1,
28935,20250218,59,Cs0.1FA0.9PbI2.8Br0.2,1.5,MACl,4.0,PEABr,0.6,,,Me-2PACz,0.132,DMACPA,0.198,,,,,,,1000,12,4600,35,9,210,110,30,,,,,,,,,,,,,,,17.7439,61.2072,1.08411,26.7408,7234,CH3,v1,
28936,20250218,59,Cs0.1FA0.9PbI2.8Br0.2,1.5,MACl,4.0,PEABr,0.6,,,Me-2PACz,0.132,DMACPA,0.198,,,,,,,1000,12,4600,35,9,210,110,30,,,,,,,,,,,,,,,6.40711,37.6248,0.472984,36.0033,7234,CH4,v1,
28937,20250218,59,Cs0.1FA0.9PbI2.8Br0.2,1.5,MACl,4.0,PEABr,0.6,,,Me-2PACz,0.132,DMACPA,0.198,,,,,,,1000,10,4700,30,8,200,110,30,,,,,,,,,,,,,,,18.7469,73.992,1.08381,23.3771,7235,CH1,v1,
28938,20250218,59,Cs0.1FA0.9PbI2.8Br0.2,1.5,MACl,4.0,PEABr,0.6,,,Me-2PACz,0.132,DMACPA,0.198,,,,,,,1000,10,4700,30,8,200,110,30,,,,,,,,,,,,,,,15.9395,62.1052,1.07278,23.9242,7235,CH2,v1,
28939,20250218,59,Cs0.1FA0.9PbI2.8Br0.2,1.5,MACl,4.0,PEABr,0.6,,,Me-2PACz,0.132,DMACPA,0.198,,,,,,,1000,10,4700,30,8,200,110,30,,,,,,,,,,,,,,,19.4008,74.2922,1.09467,23.8557,7235,CH3,v1,
28940,20250218,59,Cs0.1FA0.9PbI2.8Br0.2,1.5,MACl,4.0,PEABr,0.6,,,Me-2PACz,0.132,DMACPA,0.198,,,,,,,1000,10,4700,30,8,200,110,30,,,,,,,,,,,,,,,28.5102,-44301.0,0.006262,-10.2769,7235,CH4,v1,
28941,20250218,59,Cs0.1FA0.9PbI2.8Br0.2,1.5,MACl,4.0,PEABr,0.6,,,Me-2PACz,0.132,DMACPA,0.198,,,,,,,1250,11,4950,35,7,200,110,30,,,,,,,,,,,,,,,13.1082,55.9615,1.0847,21.5946,7236,CH1,v1,
28942,20250218,59,Cs0.1FA0.9PbI2.8Br0.2,1.5,MACl,4.0,PEABr,0.6,,,Me-2PACz,0.132,DMACPA,0.198,,,,,,,1250,11,4950,35,7,200,110,30,,,,,,,,,,,,,,,9.01886,243.671,0.163668,22.6143,7236,CH2,v1,
28943,20250218,59,Cs0.1FA0.9PbI2.8Br0.2,1.5,MACl,4.0,PEABr,0.6,,,Me-2PACz,0.132,DMACPA,0.198,,,,,,,1250,11,4950,35,7,200,110,30,,,,,,,,,,,,,,,17.4631,65.1459,1.10208,24.3233,7236,CH3,v1,
28944,20250218,59,Cs0.1FA0.9PbI2.8Br0.2,1.5,MACl,4.0,PEABr,0.6,,,Me-2PACz,0.132,DMACPA,0.198,,,,,,,1250,11,4950,35,7,200,110,30,,,,,,,,,,,,,,,16.7813,70.1906,0.990122,24.1467,7236,CH4,v1,
28945,20250218,59,Cs0.1FA0.9PbI2.8Br0.2,1.5,MACl,4.0,PACl,12.0,,,MeO-2PACz,0.198,DMACPA,0.132,,,,,,,1000,10,5000,30,8,180,110,30,,,,,,,,,,,,,,,4.57478,31.4616,0.601678,24.1672,7237,CH1,v1,
28946,20250218,59,Cs0.1FA0.9PbI2.8Br0.2,1.5,MACl,4.0,PACl,12.0,,,MeO-2PACz,0.198,DMACPA,0.132,,,,,,,1000,10,5000,30,8,180,110,30,,,,,,,,,,,,,,,8.32755,74.5805,0.470734,23.7201,7237,CH2,v1,
28947,20250218,59,Cs0.1FA0.9PbI2.8Br0.2,1.5,MACl,4.0,PACl,12.0,,,MeO-2PACz,0.198,DMACPA,0.132,,,,,,,1000,10,5000,30,8,180,110,30,,,,,,,,,,,,,,,19.836,74.0937,1.09561,24.4353,7237,CH3,v1,
28948,20250218,59,Cs0.1FA0.9PbI2.8Br0.2,1.5,MACl,4.0,PACl,12.0,,,MeO-2PACz,0.198,DMACPA,0.132,,,,,,,1000,10,5000,30,8,180,110,30,,,,,,,,,,,,,,,14.7179,62.247,0.974137,24.2721,7237,CH4,v1,
28949,20250218,59,Cs0.1FA0.9PbI2.8Br0.2,1.5,MACl,4.0,PEABr,0.6,,,Me-2PACz,0.132,DMACPA,0.198,,,,,,,1100,12,4900,38,10,185,120,27,,,,,,,,,,,,,,,2.95999,26.145,0.474974,23.8359,7238,CH1,v1,
28950,20250218,59,Cs0.1FA0.9PbI2.8Br0.2,1.5,MACl,4.0,PEABr,0.6,,,Me-2PACz,0.132,DMACPA,0.198,,,,,,,1100,12,4900,38,10,185,120,27,,,,,,,,,,,,,,,19.2314,73.8235,1.08622,23.9827,7238,CH2,v1,
28951,20250218,59,Cs0.1FA0.9PbI2.8Br0.2,1.5,MACl,4.0,PEABr,0.6,,,Me-2PACz,0.132,DMACPA,0.198,,,,,,,1100,12,4900,38,10,185,120,27,,,,,,,,,,,,,,,19.3989,73.7074,1.09224,24.0961,7238,CH3,v1,
28952,20250218,59,Cs0.1FA0.9PbI2.8Br0.2,1.5,MACl,4.0,PEABr,0.6,,,Me-2PACz,0.132,DMACPA,0.198,,,,,,,1100,12,4900,38,10,185,120,27,,,,,,,,,,,,,,,19.124,74.3122,1.09296,23.5458,7238,CH4,v1,
28953,20250218,59,Cs0.1FA0.9PbI2.8Br0.2,1.5,MACl,4.0,PEABr,0.6,,,Me-2PACz,0.132,DMACPA,0.198,,,,,,,1150,14,5000,36,10,185,120,27,,,,,,,,,,,,,,,11.5736,214.947,0.232932,23.1157,7239,CH1,v1,
28954,20250218,59,Cs0.1FA0.9PbI2.8Br0.2,1.5,MACl,4.0,PEABr,0.6,,,Me-2PACz,0.132,DMACPA,0.198,,,,,,,1150,14,5000,36,10,185,120,27,,,,,,,,,,,,,,,18.4303,71.6819,1.07978,23.8117,7239,CH2,v1,
28955,20250218,59,Cs0.1FA0.9PbI2.8Br0.2,1.5,MACl,4.0,PEABr,0.6,,,Me-2PACz,0.132,DMACPA,0.198,,,,,,,1150,14,5000,36,10,185,120,27,,,,,,,,,,,,,,,19.1218,73.6872,1.09044,23.7977,7239,CH3,v1,
28956,20250218,59,Cs0.1FA0.9PbI2.8Br0.2,1.5,MACl,4.0,PEABr,0.6,,,Me-2PACz,0.132,DMACPA,0.198,,,,,,,1150,14,5000,36,10,185,120,27,,,,,,,,,,,,,,,2.11e+40,5.1e+40,0.194652,212.723,7239,CH4,v1,
28957,20250218,59,Cs0.1FA0.9PbI2.8Br0.2,1.5,MACl,4.0,PEABr,0.6,,,Me-2PACz,0.132,DMACPA,0.198,,,,,,,1100,11,4900,33,7,185,120,26,,,,,,,,,,,,,,,15.1943,63.1168,1.07492,22.3954,7240,CH1,v1,
28958,20250218,59,Cs0.1FA0.9PbI2.8Br0.2,1.5,MACl,4.0,PEABr,0.6,,,Me-2PACz,0.132,DMACPA,0.198,,,,,,,1100,11,4900,33,7,185,120,26,,,,,,,,,,,,,,,15.0822,71.9976,0.925489,22.6347,7240,CH2,v1,
28959,20250218,59,Cs0.1FA0.9PbI2.8Br0.2,1.5,MACl,4.0,PEABr,0.6,,,Me-2PACz,0.132,DMACPA,0.198,,,,,,,1100,11,4900,33,7,185,120,26,,,,,,,,,,,,,,,19.5377,72.6699,1.09263,24.6063,7240,CH3,v1,
28960,20250218,59,Cs0.1FA0.9PbI2.8Br0.2,1.5,MACl,4.0,PEABr,0.6,,,Me-2PACz,0.132,DMACPA,0.198,,,,,,,1100,11,4900,33,7,185,120,26,,,,,,,,,,,,,,,18.6546,0.0,4.74e+34,22.9362,7240,CH4,v1,
28961,20250218,59,Cs0.1FA0.9PbI2.8Br0.2,1.5,MACl,4.0,PEABr,0.6,,,Me-2PACz,0.132,DMACPA,0.198,,,,,,,1200,10,4800,35,9,200,110,30,,,,,,,,,,,,,,,1.77813,28.8886,0.279689,22.0071,7241,CH1,v1,
28962,20250218,59,Cs0.1FA0.9PbI2.8Br0.2,1.5,MACl,4.0,PEABr,0.6,,,Me-2PACz,0.132,DMACPA,0.198,,,,,,,1200,10,4800,35,9,200,110,30,,,,,,,,,,,,,,,15.9495,62.1022,1.09355,23.4855,7241,CH2,v1,
28963,20250218,59,Cs0.1FA0.9PbI2.8Br0.2,1.5,MACl,4.0,PEABr,0.6,,,Me-2PACz,0.132,DMACPA,0.198,,,,,,,1200,10,4800,35,9,200,110,30,,,,,,,,,,,,,,,15.5104,60.6542,1.09496,23.354,7241,CH3,v1,
28964,20250218,59,Cs0.1FA0.9PbI2.8Br0.2,1.5,MACl,4.0,PEABr,0.6,,,Me-2PACz,0.132,DMACPA,0.198,,,,,,,1200,10,4800,35,9,200,110,30,,,,,,,,,,,,,,,15.3922,60.885,1.09549,23.0771,7241,CH4,v1,
28965,20250218,59,Cs0.1FA0.9PbI2.8Br0.2,1.5,MACl,4.0,PEABr,0.6,,,Me-2PACz,0.198,DMACPA,0.132,,,,,,,1000,10,4800,35,8,200,120,30,,,,,,,,,,,,,,,4.00979,272.578,0.067816,21.6918,7242,CH1,v1,
28966,20250218,59,Cs0.1FA0.9PbI2.8Br0.2,1.5,MACl,4.0,PEABr,0.6,,,Me-2PACz,0.198,DMACPA,0.132,,,,,,,1000,10,4800,35,8,200,120,30,,,,,,,,,,,,,,,17.4687,-523.23,-0.000139,24.0691,7242,CH2,v1,
28967,20250218,59,Cs0.1FA0.9PbI2.8Br0.2,1.5,MACl,4.0,PEABr,0.6,,,Me-2PACz,0.198,DMACPA,0.132,,,,,,,1000,10,4800,35,8,200,120,30,,,,,,,,,,,,,,,17.9288,68.4189,1.07357,24.4087,7242,CH3,v1,
28968,20250218,59,Cs0.1FA0.9PbI2.8Br0.2,1.5,MACl,4.0,PEABr,0.6,,,Me-2PACz,0.198,DMACPA,0.132,,,,,,,1000,10,4800,35,8,200,120,30,,,,,,,,,,,,,,,17.6552,68.598,1.06408,24.1873,7242,CH4,v1,
28969,20250218,59,Cs0.1FA0.9PbI2.8Br0.2,1.5,MACl,4.0,PEABr,0.6,,,Me-2PACz,0.198,DMACPA,0.132,,,,,,,1000,10,4800,30,8,200,110,30,,,,,,,,,,,,,,,1.00304,25.1472,0.170312,23.4198,7243,CH1,v1,
28970,20250218,59,Cs0.1FA0.9PbI2.8Br0.2,1.5,MACl,4.0,PEABr,0.6,,,Me-2PACz,0.198,DMACPA,0.132,,,,,,,1000,10,4800,30,8,200,110,30,,,,,,,,,,,,,,,2.09e+39,1.05e+40,1.07008,18.6581,7243,CH2,v1,
28971,20250218,59,Cs0.1FA0.9PbI2.8Br0.2,1.5,MACl,4.0,PEABr,0.6,,,Me-2PACz,0.198,DMACPA,0.132,,,,,,,1000,10,4800,30,8,200,110,30,,,,,,,,,,,,,,,4.99669,29.479,0.699714,24.2242,7243,CH3,v1,
28972,20250218,59,Cs0.1FA0.9PbI2.8Br0.2,1.5,MACl,4.0,PEABr,0.6,,,Me-2PACz,0.198,DMACPA,0.132,,,,,,,1000,10,4800,30,8,200,110,30,,,,,,,,,,,,,,,18.4057,88.4748,0.88642,23.4689,7243,CH4,v1,
