Repository: MI-Materials-Intelligence/Recipe-Language-Model

# Learning Layer

## Overview

In the learning layer, the formulas and parameters are encoded and then tokenised into recipes as inputs. Through atomic skills of data extraction, cleaning, and matching, these data are organised into standardised datasets, providing the basis for RLM training and iterative recipe refinement.

Key Atomic Skills:
- **Cleaning**: Preprocessing and outlier cleaning
- **Matching**: Matching data pairs based on variables
- **Extraction**: Data extraction from robotic boxes

File: seven_ai_layers_robotics/learning/data/data50764_from_db.csv (part 125 of 253)
No,date,rank,Formula PVK,Concentration PVK,Formula Additive 1,Concentration Additive 1,Formula Additive 2,Concentration Additive 2,Formula Additive 3,Concentration Additive 3,Formula SAM 1,Concentration SAM 1,Formula SAM 2,Concentration SAM 2,Formula SAM 3,Concentration SAM 3,Spin Coating Speed SAM,Spin Coating Time SAM,Annealed Temperature SAM,Annealed Time SAM,Spin Coating Speed PVK 1,Spin Coating Time PVK 1,Spin Coating Speed PVK 2,Spin Coating Time PVK 2,Antisolvent Dropping Timing,Antisolvent Volume,Annealed Temperature PVK,Annealed Time PVK,Formula Passivator 1,Concentration Passivator 1,Formula Passivator 2,Concentration Passivator 2,Formula Passivator 3,Concentration Passivator 3,Formula Passivator 4,Concentration Passivator 4,Spin Coating Speed Passivator,Spin Coating Time Passivator,Passivator Dropping Timing,Passivator Volume,Annealed Temperature Passivator,Annealed Time Passivator,PCE,FF,Voc,Jsc,Product,Channel,From,upload_time
28973,20250218,59,Cs0.1FA0.9PbI2.8Br0.2,1.5,MACl,4.0,PEABr,0.6,,,Me-2PACz,0.198,DMACPA,0.132,,,,,,,1000,12,4800,30,9,200,115,25,,,,,,,,,,,,,,,18.6626,72.4049,1.08188,23.8245,7244,CH1,v1,
28974,20250218,59,Cs0.1FA0.9PbI2.8Br0.2,1.5,MACl,4.0,PEABr,0.6,,,Me-2PACz,0.198,DMACPA,0.132,,,,,,,1000,12,4800,30,9,200,115,25,,,,,,,,,,,,,,,19.3072,72.8623,1.08495,24.4233,7244,CH2,v1,
28975,20250218,59,Cs0.1FA0.9PbI2.8Br0.2,1.5,MACl,4.0,PEABr,0.6,,,Me-2PACz,0.198,DMACPA,0.132,,,,,,,1000,12,4800,30,9,200,115,25,,,,,,,,,,,,,,,19.3739,72.5674,1.09296,24.4271,7244,CH3,v1,
28976,20250218,59,Cs0.1FA0.9PbI2.8Br0.2,1.5,MACl,4.0,PEABr,0.6,,,Me-2PACz,0.198,DMACPA,0.132,,,,,,,1000,12,4800,30,9,200,115,25,,,,,,,,,,,,,,,13.7002,59.2357,0.96258,24.0274,7244,CH4,v1,
28977,20250218,59,Cs0.1FA0.9PbI2.8Br0.2,1.5,MACl,4.0,PEABr,0.6,,,Me-2PACz,0.198,DMACPA,0.132,,,,,,,1000,10,4700,30,8,200,120,30,,,,,,,,,,,,,,,2.64e-05,0.0316997,0.006767,12.3159,7245,CH1,v1,
28978,20250218,59,Cs0.1FA0.9PbI2.8Br0.2,1.5,MACl,4.0,PEABr,0.6,,,Me-2PACz,0.198,DMACPA,0.132,,,,,,,1000,10,4700,30,8,200,120,30,,,,,,,,,,,,,,,0.125934,23.4824,0.026449,20.2765,7245,CH2,v1,
28979,20250218,59,Cs0.1FA0.9PbI2.8Br0.2,1.5,MACl,4.0,PEABr,0.6,,,Me-2PACz,0.198,DMACPA,0.132,,,,,,,1000,10,4700,30,8,200,120,30,,,,,,,,,,,,,,,17.6307,68.9361,1.056,24.2191,7245,CH3,v1,
28980,20250218,59,Cs0.1FA0.9PbI2.8Br0.2,1.5,MACl,4.0,PEABr,0.6,,,Me-2PACz,0.198,DMACPA,0.132,,,,,,,1000,10,4700,30,8,200,120,30,,,,,,,,,,,,,,,15.6937,63.0063,1.04634,23.8049,7245,CH4,v1,
28981,20250218,59,Cs0.1FA0.9PbI2.8Br0.2,1.5,MACl,4.0,PEABr,0.6,,,Me-2PACz,0.198,DMACPA,0.132,,,,,,,1100,10,4900,35,7,190,110,30,,,,,,,,,,,,,,,17.9123,69.88,1.08237,23.6824,7246,CH1,v1,
28982,20250218,59,Cs0.1FA0.9PbI2.8Br0.2,1.5,MACl,4.0,PEABr,0.6,,,Me-2PACz,0.198,DMACPA,0.132,,,,,,,1100,10,4900,35,7,190,110,30,,,,,,,,,,,,,,,18.3068,70.1051,1.08373,24.0959,7246,CH2,v1,
28983,20250218,59,Cs0.1FA0.9PbI2.8Br0.2,1.5,MACl,4.0,PEABr,0.6,,,Me-2PACz,0.198,DMACPA,0.132,,,,,,,1100,10,4900,35,7,190,110,30,,,,,,,,,,,,,,,18.4836,70.1578,1.09166,24.1338,7246,CH3,v1,
28984,20250218,59,Cs0.1FA0.9PbI2.8Br0.2,1.5,MACl,4.0,PEABr,0.6,,,Me-2PACz,0.198,DMACPA,0.132,,,,,,,1100,10,4900,35,7,190,110,30,,,,,,,,,,,,,,,19.4095,74.3323,1.09556,23.8343,7246,CH4,v1,
28985,20250218,59,Cs0.1FA0.9PbI2.8Br0.2,1.5,MACl,4.0,PEABr,0.6,,,Me-2PACz,0.198,DMACPA,0.132,,,,,,,1000,10,4800,35,8,190,110,30,,,,,,,,,,,,,,,13.5373,602.203,0.098482,22.8261,7247,CH1,v1,
28986,20250218,59,Cs0.1FA0.9PbI2.8Br0.2,1.5,MACl,4.0,PEABr,0.6,,,Me-2PACz,0.198,DMACPA,0.132,,,,,,,1000,10,4800,35,8,190,110,30,,,,,,,,,,,,,,,15.2541,-650.777,-9.6e-05,24.4109,7247,CH2,v1,
28987,20250218,59,Cs0.1FA0.9PbI2.8Br0.2,1.5,MACl,4.0,PEABr,0.6,,,Me-2PACz,0.198,DMACPA,0.132,,,,,,,1000,10,4800,35,8,190,110,30,,,,,,,,,,,,,,,15.6587,63.0029,1.02041,24.3569,7247,CH3,v1,
28988,20250218,59,Cs0.1FA0.9PbI2.8Br0.2,1.5,MACl,4.0,PEABr,0.6,,,Me-2PACz,0.198,DMACPA,0.132,,,,,,,1000,10,4800,35,8,190,110,30,,,,,,,,,,,,,,,14.3944,727.556,0.090734,21.805,7247,CH4,v1,
28989,20250218,59,Cs0.1FA0.9PbI2.8Br0.2,1.5,MACl,4.0,PEABr,0.6,,,Me-2PACz,0.198,DMACPA,0.132,,,,,,,1000,10,4700,30,8,210,120,30,,,,,,,,,,,,,,,1.59896,26.3476,0.283584,21.4001,7248,CH1,v1,
28990,20250218,59,Cs0.1FA0.9PbI2.8Br0.2,1.5,MACl,4.0,PEABr,0.6,,,Me-2PACz,0.198,DMACPA,0.132,,,,,,,1000,10,4700,30,8,210,120,30,,,,,,,,,,,,,,,0.0417614,16.3749,0.012772,19.9686,7248,CH2,v1,
28991,20250218,59,Cs0.1FA0.9PbI2.8Br0.2,1.5,MACl,4.0,PEABr,0.6,,,Me-2PACz,0.198,DMACPA,0.132,,,,,,,1000,10,4700,30,8,210,120,30,,,,,,,,,,,,,,,0.362377,23.996,0.050272,30.0399,7248,CH3,v1,
28992,20250218,59,Cs0.1FA0.9PbI2.8Br0.2,1.5,MACl,4.0,PEABr,0.6,,,Me-2PACz,0.198,DMACPA,0.132,,,,,,,1000,10,4700,30,8,210,120,30,,,,,,,,,,,,,,,0.0759565,21.255,0.016232,22.0159,7248,CH4,v1,
28993,20250218,59,Cs0.1FA0.9PbI2.8Br0.2,1.5,MACl,4.0,PEABr,0.6,,,Me-2PACz,0.198,DMACPA,0.132,,,,,,,1000,12,4800,35,7,190,120,28,,,,,,,,,,,,,,,4.00979,272.578,0.067816,21.6918,7249,CH1,v1,
28994,20250218,59,Cs0.1FA0.9PbI2.8Br0.2,1.5,MACl,4.0,PEABr,0.6,,,Me-2PACz,0.198,DMACPA,0.132,,,,,,,1000,12,4800,35,7,190,120,28,,,,,,,,,,,,,,,4.00979,272.578,0.067816,21.6918,7249,CH2,v1,
28995,20250218,59,Cs0.1FA0.9PbI2.8Br0.2,1.5,MACl,4.0,PEABr,0.6,,,Me-2PACz,0.198,DMACPA,0.132,,,,,,,1000,12,4800,35,7,190,120,28,,,,,,,,,,,,,,,4.00979,272.578,0.067816,21.6918,7249,CH3,v1,
28996,20250218,59,Cs0.1FA0.9PbI2.8Br0.2,1.5,MACl,4.0,PEABr,0.6,,,Me-2PACz,0.198,DMACPA,0.132,,,,,,,1000,12,4800,35,7,190,120,28,,,,,,,,,,,,,,,4.00979,272.578,0.067816,21.6918,7249,CH4,v1,
28997,20250218,59,Cs0.1FA0.9PbI2.8Br0.2,1.5,MACl,4.0,PEABr,0.6,,,Me-4PACz,0.198,2PACz,0.132,,,,,,,950,12,4800,30,6,200,115,25,,,,,,,,,,,,,,,0.173061,24.1956,0.034709,20.6074,7250,CH1,v1,
28998,20250218,59,Cs0.1FA0.9PbI2.8Br0.2,1.5,MACl,4.0,PEABr,0.6,,,Me-4PACz,0.198,2PACz,0.132,,,,,,,950,12,4800,30,6,200,115,25,,,,,,,,,,,,,,,19.5604,90.3263,0.891712,24.285,7250,CH2,v1,
28999,20250218,59,Cs0.1FA0.9PbI2.8Br0.2,1.5,MACl,4.0,PEABr,0.6,,,Me-4PACz,0.198,2PACz,0.132,,,,,,,950,12,4800,30,6,200,115,25,,,,,,,,,,,,,,,20.3989,74.7967,1.12381,24.2679,7250,CH3,v1,
29000,20250218,59,Cs0.1FA0.9PbI2.8Br0.2,1.5,MACl,4.0,PEABr,0.6,,,Me-4PACz,0.198,2PACz,0.132,,,,,,,950,12,4800,30,6,200,115,25,,,,,,,,,,,,,,,20.1139,74.9619,1.12475,23.8561,7250,CH4,v1,
29001,20250218,59,Cs0.1FA0.9PbI2.8Br0.2,1.5,MACl,4.0,PEABr,0.6,,,Me-2PACz,0.198,DMACPA,0.132,,,,,,,1000,15,4700,35,8,200,110,30,,,,,,,,,,,,,,,18.769,70.874,1.092,24.2511,7251,CH1,v1,
29002,20250218,59,Cs0.1FA0.9PbI2.8Br0.2,1.5,MACl,4.0,PEABr,0.6,,,Me-2PACz,0.198,DMACPA,0.132,,,,,,,1000,15,4700,35,8,200,110,30,,,,,,,,,,,,,,,61.6138,-41.5109,0.479959,-309.252,7251,CH2,v1,
29003,20250218,59,Cs0.1FA0.9PbI2.8Br0.2,1.5,MACl,4.0,PEABr,0.6,,,Me-2PACz,0.198,DMACPA,0.132,,,,,,,1000,15,4700,35,8,200,110,30,,,,,,,,,,,,,,,19.0018,70.4732,1.09701,24.5787,7251,CH3,v1,
29004,20250218,59,Cs0.1FA0.9PbI2.8Br0.2,1.5,MACl,4.0,PEABr,0.6,,,Me-2PACz,0.198,DMACPA,0.132,,,,,,,1000,15,4700,35,8,200,110,30,,,,,,,,,,,,,,,18.5858,70.7577,1.0842,24.227,7251,CH4,v1,
29005,20250218,59,Cs0.1FA0.9PbI2.8Br0.2,1.5,MACl,4.0,PEABr,0.6,,,Me-2PACz,0.198,DMACPA,0.132,,,,,,,1000,10,4800,35,8,220,120,30,,,,,,,,,,,,,,,17.5343,69.169,1.06677,23.7632,7252,CH1,v1,
29006,20250218,59,Cs0.1FA0.9PbI2.8Br0.2,1.5,MACl,4.0,PEABr,0.6,,,Me-2PACz,0.198,DMACPA,0.132,,,,,,,1000,10,4800,35,8,220,120,30,,,,,,,,,,,,,,,18.1664,69.7799,1.0741,24.2378,7252,CH2,v1,
29007,20250218,59,Cs0.1FA0.9PbI2.8Br0.2,1.5,MACl,4.0,PEABr,0.6,,,Me-2PACz,0.198,DMACPA,0.132,,,,,,,1000,10,4800,35,8,220,120,30,,,,,,,,,,,,,,,18.0437,68.7136,1.07681,24.3862,7252,CH3,v1,
29008,20250218,59,Cs0.1FA0.9PbI2.8Br0.2,1.5,MACl,4.0,PEABr,0.6,,,Me-2PACz,0.198,DMACPA,0.132,,,,,,,1000,10,4800,35,8,220,120,30,,,,,,,,,,,,,,,17.3826,73.474,1.05666,22.3896,7252,CH4,v1,
29009,20250218,59,Cs0.1FA0.9PbI2.8Br0.2,1.5,MACl,4.0,PEABr,0.6,,,Me-2PACz,0.198,DMACPA,0.132,,,,,,,950,13,4800,36,10,190,115,32,,,,,,,,,,,,,,,17.4108,67.2019,1.0853,23.872,7253,CH1,v1,
29010,20250218,59,Cs0.1FA0.9PbI2.8Br0.2,1.5,MACl,4.0,PEABr,0.6,,,Me-2PACz,0.198,DMACPA,0.132,,,,,,,950,13,4800,36,10,190,115,32,,,,,,,,,,,,,,,5.19e+39,4.14e+41,0.089268,14.0533,7253,CH2,v1,
29011,20250218,59,Cs0.1FA0.9PbI2.8Br0.2,1.5,MACl,4.0,PEABr,0.6,,,Me-2PACz,0.198,DMACPA,0.132,,,,,,,950,13,4800,36,10,190,115,32,,,,,,,,,,,,,,,18.3135,68.9362,1.09264,24.3135,7253,CH3,v1,
29012,20250218,59,Cs0.1FA0.9PbI2.8Br0.2,1.5,MACl,4.0,PEABr,0.6,,,Me-2PACz,0.198,DMACPA,0.132,,,,,,,950,13,4800,36,10,190,115,32,,,,,,,,,,,,,,,2.41429,26.1469,0.392905,23.5007,7253,CH4,v1,
29013,20250218,59,Cs0.1FA0.9PbI2.8Br0.2,1.5,MACl,4.0,PEABr,0.6,,,Me-4PACz,0.198,2PACz,0.132,,,,,,,1200,10,4800,30,8,200,115,30,,,,,,,,,,,,,,,2.26032,26.2378,0.372164,23.1478,7254,CH1,v1,
29014,20250218,59,Cs0.1FA0.9PbI2.8Br0.2,1.5,MACl,4.0,PEABr,0.6,,,Me-4PACz,0.198,2PACz,0.132,,,,,,,1200,10,4800,30,8,200,115,30,,,,,,,,,,,,,,,18.8441,70.5633,1.11648,23.919,7254,CH2,v1,
29015,20250218,59,Cs0.1FA0.9PbI2.8Br0.2,1.5,MACl,4.0,PEABr,0.6,,,Me-4PACz,0.198,2PACz,0.132,,,,,,,1200,10,4800,30,8,200,115,30,,,,,,,,,,,,,,,18.9478,70.5563,1.12065,23.9636,7254,CH3,v1,
29016,20250218,59,Cs0.1FA0.9PbI2.8Br0.2,1.5,MACl,4.0,PEABr,0.6,,,Me-4PACz,0.198,2PACz,0.132,,,,,,,1200,10,4800,30,8,200,115,30,,,,,,,,,,,,,,,14.0007,864.477,0.074801,21.6515,7254,CH4,v1,
29017,20250218,59,Cs0.1FA0.9PbI2.8Br0.2,1.5,MACl,4.0,PEABr,0.6,,,Me-4PACz,0.198,2PACz,0.132,,,,,,,1200,10,5000,30,8,210,120,30,,,,,,,,,,,,,,,19.6802,74.0454,1.10469,24.0598,7255,CH1,v1,
29018,20250218,59,Cs0.1FA0.9PbI2.8Br0.2,1.5,MACl,4.0,PEABr,0.6,,,Me-4PACz,0.198,2PACz,0.132,,,,,,,1200,10,5000,30,8,210,120,30,,,,,,,,,,,,,,,19.7319,73.6356,1.10624,24.2233,7255,CH2,v1,
29019,20250218,59,Cs0.1FA0.9PbI2.8Br0.2,1.5,MACl,4.0,PEABr,0.6,,,Me-4PACz,0.198,2PACz,0.132,,,,,,,1200,10,5000,30,8,210,120,30,,,,,,,,,,,,,,,19.5906,73.2879,1.11288,24.0198,7255,CH3,v1,
29020,20250218,59,Cs0.1FA0.9PbI2.8Br0.2,1.5,MACl,4.0,PEABr,0.6,,,Me-4PACz,0.198,2PACz,0.132,,,,,,,1200,10,5000,30,8,210,120,30,,,,,,,,,,,,,,,19.4611,73.4255,1.11373,23.798,7255,CH4,v1,
29021,20250218,59,Cs0.1FA0.9PbI2.8Br0.2,1.5,MACl,4.0,PEABr,0.6,,,Me-4PACz,0.198,2PACz,0.132,,,,,,,1300,10,5000,30,9,210,120,30,,,,,,,,,,,,,,,19.299,74.1166,1.10719,23.5179,7256,CH1,v1,
29022,20250218,59,Cs0.1FA0.9PbI2.8Br0.2,1.5,MACl,4.0,PEABr,0.6,,,Me-4PACz,0.198,2PACz,0.132,,,,,,,1300,10,5000,30,9,210,120,30,,,,,,,,,,,,,,,19.463,73.5485,1.11373,23.7607,7256,CH2,v1,
29023,20250218,59,Cs0.1FA0.9PbI2.8Br0.2,1.5,MACl,4.0,PEABr,0.6,,,Me-4PACz,0.198,2PACz,0.132,,,,,,,1300,10,5000,30,9,210,120,30,,,,,,,,,,,,,,,19.3705,73.0927,1.11584,23.7501,7256,CH3,v1,
29024,20250218,59,Cs0.1FA0.9PbI2.8Br0.2,1.5,MACl,4.0,PEABr,0.6,,,Me-4PACz,0.198,2PACz,0.132,,,,,,,1300,10,5000,30,9,210,120,30,,,,,,,,,,,,,,,19.4921,73.6746,1.11423,23.7446,7256,CH4,v1,
29025,20250218,59,Cs0.1FA0.9PbI2.8Br0.2,1.5,MACl,4.0,PEABr,0.6,,,Me-4PACz,0.198,2PACz,0.132,,,,,,,1200,10,5000,30,8,200,110,30,,,,,,,,,,,,,,,19.2629,74.344,1.10073,23.5394,7257,CH1,v1,
29026,20250218,59,Cs0.1FA0.9PbI2.8Br0.2,1.5,MACl,4.0,PEABr,0.6,,,Me-4PACz,0.198,2PACz,0.132,,,,,,,1200,10,5000,30,8,200,110,30,,,,,,,,,,,,,,,19.7541,74.615,1.10395,23.9818,7257,CH2,v1,
29027,20250218,59,Cs0.1FA0.9PbI2.8Br0.2,1.5,MACl,4.0,PEABr,0.6,,,Me-4PACz,0.198,2PACz,0.132,,,,,,,1200,10,5000,30,8,200,110,30,,,,,,,,,,,,,,,19.0815,72.2464,1.10147,23.9785,7257,CH3,v1,
29028,20250218,59,Cs0.1FA0.9PbI2.8Br0.2,1.5,MACl,4.0,PEABr,0.6,,,Me-4PACz,0.198,2PACz,0.132,,,,,,,1200,10,5000,30,8,200,110,30,,,,,,,,,,,,,,,19.9083,106.457,0.784457,23.8391,7257,CH4,v1,
29029,20250218,59,Cs0.1FA0.9PbI2.8Br0.2,1.5,MACl,4.0,PEABr,0.6,,,MeO-2PACz,0.132,DMACPA,0.198,,,,,,,1200,10,4800,35,7,190,110,30,,,,,,,,,,,,,,,3.69732,34.6707,0.434172,24.5619,7258,CH1,v1,
29030,20250218,59,Cs0.1FA0.9PbI2.8Br0.2,1.5,MACl,4.0,PEABr,0.6,,,MeO-2PACz,0.132,DMACPA,0.198,,,,,,,1200,10,4800,35,7,190,110,30,,,,,,,,,,,,,,,20.5222,58.4853,1.08073,32.4684,7258,CH2,v1,
29031,20250218,59,Cs0.1FA0.9PbI2.8Br0.2,1.5,MACl,4.0,PEABr,0.6,,,MeO-2PACz,0.132,DMACPA,0.198,,,,,,,1200,10,4800,35,7,190,110,30,,,,,,,,,,,,,,,20.7145,57.4559,1.08548,33.2137,7258,CH3,v1,
29032,20250218,59,Cs0.1FA0.9PbI2.8Br0.2,1.5,MACl,4.0,PEABr,0.6,,,MeO-2PACz,0.132,DMACPA,0.198,,,,,,,1200,10,4800,35,7,190,110,30,,,,,,,,,,,,,,,17.4437,81.004,0.880773,24.4494,7258,CH4,v1,
29033,20250218,59,Cs0.1FA0.9PbI2.8Br0.2,1.5,MACl,4.0,PEABr,0.6,,,MeO-2PACz,0.132,DMACPA,0.198,,,,,,,1200,10,5000,30,8,200,110,30,,,,,,,,,,,,,,,18.4555,72.2745,1.07403,23.7751,7259,CH1,v1,
29034,20250218,59,Cs0.1FA0.9PbI2.8Br0.2,1.5,MACl,4.0,PEABr,0.6,,,MeO-2PACz,0.132,DMACPA,0.198,,,,,,,1200,10,5000,30,8,200,110,30,,,,,,,,,,,,,,,0.806322,25.6192,0.137516,22.8871,7259,CH2,v1,
29035,20250218,59,Cs0.1FA0.9PbI2.8Br0.2,1.5,MACl,4.0,PEABr,0.6,,,MeO-2PACz,0.132,DMACPA,0.198,,,,,,,1200,10,5000,30,8,200,110,30,,,,,,,,,,,,,,,18.6477,71.3114,1.08641,24.0697,7259,CH3,v1,
29036,20250218,59,Cs0.1FA0.9PbI2.8Br0.2,1.5,MACl,4.0,PEABr,0.6,,,MeO-2PACz,0.132,DMACPA,0.198,,,,,,,1200,10,5000,30,8,200,110,30,,,,,,,,,,,,,,,2.99291,59.817,0.129443,38.6538,7259,CH4,v1,
29037,20250218,59,Cs0.1FA0.9PbI2.8Br0.2,1.5,MACl,4.0,PEABr,0.6,,,Me-4PACz,0.198,2PACz,0.132,,,,,,,1100,10,5000,30,8,200,120,25,,,,,,,,,,,,,,,20.488,73.7036,1.10654,25.1214,7260,CH1,v1,
29038,20250218,59,Cs0.1FA0.9PbI2.8Br0.2,1.5,MACl,4.0,PEABr,0.6,,,Me-4PACz,0.198,2PACz,0.132,,,,,,,1100,10,5000,30,8,200,120,25,,,,,,,,,,,,,,,20.8821,77.9123,1.04841,25.5646,7260,CH2,v1,
29039,20250218,59,Cs0.1FA0.9PbI2.8Br0.2,1.5,MACl,4.0,PEABr,0.6,,,Me-4PACz,0.198,2PACz,0.132,,,,,,,1100,10,5000,30,8,200,120,25,,,,,,,,,,,,,,,20.8859,74.2069,1.11553,25.2306,7260,CH3,v1,
29040,20250218,59,Cs0.1FA0.9PbI2.8Br0.2,1.5,MACl,4.0,PEABr,0.6,,,Me-4PACz,0.198,2PACz,0.132,,,,,,,1100,10,5000,30,8,200,120,25,,,,,,,,,,,,,,,20.3425,81.6974,1.01524,24.5259,7260,CH4,v1,
29041,20250218,59,Cs0.1FA0.9PbI2.8Br0.2,1.5,MACl,4.0,PEABr,0.6,,,Me-4PACz,0.198,2PACz,0.132,,,,,,,1200,10,5000,30,8,200,120,30,,,,,,,,,,,,,,,3.55357,40.446,0.393679,22.3176,7261,CH1,v1,
29042,20250218,59,Cs0.1FA0.9PbI2.8Br0.2,1.5,MACl,4.0,PEABr,0.6,,,Me-4PACz,0.198,2PACz,0.132,,,,,,,1200,10,5000,30,8,200,120,30,,,,,,,,,,,,,,,17.2649,105.075,0.688751,23.8563,7261,CH2,v1,
29043,20250218,59,Cs0.1FA0.9PbI2.8Br0.2,1.5,MACl,4.0,PEABr,0.6,,,Me-4PACz,0.198,2PACz,0.132,,,,,,,1200,10,5000,30,8,200,120,30,,,,,,,,,,,,,,,14.7613,57.44,1.07562,23.8919,7261,CH3,v1,
29044,20250218,59,Cs0.1FA0.9PbI2.8Br0.2,1.5,MACl,4.0,PEABr,0.6,,,Me-4PACz,0.198,2PACz,0.132,,,,,,,1200,10,5000,30,8,200,120,30,,,,,,,,,,,,,,,16.0096,65.404,1.03313,23.6931,7261,CH4,v1,
29045,20250218,59,Cs0.1FA0.9PbI2.8Br0.2,1.5,MACl,4.0,PEABr,0.6,,,MeO-2PACz,0.198,DMACPA,0.132,,,,,,,1200,12,4900,32,7,190,115,35,,,,,,,,,,,,,,,16.9545,66.4867,1.06273,23.9954,7262,CH1,v1,
29046,20250218,59,Cs0.1FA0.9PbI2.8Br0.2,1.5,MACl,4.0,PEABr,0.6,,,MeO-2PACz,0.198,DMACPA,0.132,,,,,,,1200,12,4900,32,7,190,115,35,,,,,,,,,,,,,,,17.4576,66.9985,1.06497,24.4671,7262,CH2,v1,
29047,20250218,59,Cs0.1FA0.9PbI2.8Br0.2,1.5,MACl,4.0,PEABr,0.6,,,MeO-2PACz,0.198,DMACPA,0.132,,,,,,,1200,12,4900,32,7,190,115,35,,,,,,,,,,,,,,,17.4669,66.7804,1.06318,24.6015,7262,CH3,v1,
29048,20250218,59,Cs0.1FA0.9PbI2.8Br0.2,1.5,MACl,4.0,PEABr,0.6,,,MeO-2PACz,0.198,DMACPA,0.132,,,,,,,1200,12,4900,32,7,190,115,35,,,,,,,,,,,,,,,40.6394,-48.7406,0.425645,-195.888,7262,CH4,v1,
29049,20250218,59,Cs0.1FA0.9PbI2.8Br0.2,1.5,MACl,4.0,PEABr,0.6,,,MeO-2PACz,0.198,DMACPA,0.132,,,,,,,1000,10,5000,30,8,200,110,30,,,,,,,,,,,,,,,2.99291,27.026,0.451166,24.5457,7263,CH1,v1,
29050,20250218,59,Cs0.1FA0.9PbI2.8Br0.2,1.5,MACl,4.0,PEABr,0.6,,,MeO-2PACz,0.198,DMACPA,0.132,,,,,,,1000,10,5000,30,8,200,110,30,,,,,,,,,,,,,,,18.2682,64.2333,1.07202,26.5297,7263,CH2,v1,
29051,20250218,59,Cs0.1FA0.9PbI2.8Br0.2,1.5,MACl,4.0,PEABr,0.6,,,MeO-2PACz,0.198,DMACPA,0.132,,,,,,,1000,10,5000,30,8,200,110,30,,,,,,,,,,,,,,,0.405592,24.714,0.066599,24.6421,7263,CH3,v1,
29052,20250218,59,Cs0.1FA0.9PbI2.8Br0.2,1.5,MACl,4.0,PEABr,0.6,,,MeO-2PACz,0.198,DMACPA,0.132,,,,,,,1000,10,5000,30,8,200,110,30,,,,,,,,,,,,,,,4.35e-05,0.155016,0.001382,20.2835,7263,CH4,v1,
29053,20250218,59,Cs0.1FA0.9PbI2.8Br0.2,1.5,MACl,4.0,PEABr,0.6,,,MeO-2PACz,0.132,DMACPA,0.198,,,,,,,1100,20,4900,38,12,215,120,36,,,,,,,,,,,,,,,0.000129638,0.057069,0.004593,49.4623,7264,CH1,v1,
29054,20250218,59,Cs0.1FA0.9PbI2.8Br0.2,1.5,MACl,4.0,PEABr,0.6,,,MeO-2PACz,0.132,DMACPA,0.198,,,,,,,1100,20,4900,38,12,215,120,36,,,,,,,,,,,,,,,0.000107933,0.0348816,0.006747,45.8604,7264,CH2,v1,
29055,20250218,59,Cs0.1FA0.9PbI2.8Br0.2,1.5,MACl,4.0,PEABr,0.6,,,MeO-2PACz,0.132,DMACPA,0.198,,,,,,,1100,20,4900,38,12,215,120,36,,,,,,,,,,,,,,,0.0001551,0.0327836,0.008088,58.4954,7264,CH3,v1,
29056,20250218,59,Cs0.1FA0.9PbI2.8Br0.2,1.5,MACl,4.0,PEABr,0.6,,,MeO-2PACz,0.132,DMACPA,0.198,,,,,,,1100,20,4900,38,12,215,120,36,,,,,,,,,,,,,,,67.4124,130036.0,0.008049,6.44057,7264,CH4,v1,
29057,20250218,59,Cs0.1FA0.9PbI2.8Br0.2,1.5,MACl,4.0,PEABr,0.6,,,MeO-2PACz,0.132,DMACPA,0.198,,,,,,,1150,12,4850,36,10,195,110,27,,,,,,,,,,,,,,,0.126509,22.289,0.029766,19.0682,7265,CH1,v1,
29058,20250218,59,Cs0.1FA0.9PbI2.8Br0.2,1.5,MACl,4.0,PEABr,0.6,,,MeO-2PACz,0.132,DMACPA,0.198,,,,,,,1150,12,4850,36,10,195,110,27,,,,,,,,,,,,,,,19.1819,72.3852,1.08576,24.4066,7265,CH2,v1,
29059,20250218,59,Cs0.1FA0.9PbI2.8Br0.2,1.5,MACl,4.0,PEABr,0.6,,,MeO-2PACz,0.132,DMACPA,0.198,,,,,,,1150,12,4850,36,10,195,110,27,,,,,,,,,,,,,,,0.214262,24.935,0.041619,20.6465,7265,CH3,v1,
29060,20250218,59,Cs0.1FA0.9PbI2.8Br0.2,1.5,MACl,4.0,PEABr,0.6,,,MeO-2PACz,0.132,DMACPA,0.198,,,,,,,1150,12,4850,36,10,195,110,27,,,,,,,,,,,,,,,14.7007,66.8907,0.903837,24.3154,7265,CH4,v1,
29061,20250218,59,Cs0.1FA0.9PbI2.8Br0.2,1.5,MACl,4.0,PEABr,0.6,,,MeO-2PACz,0.198,DMACPA,0.132,,,,,,,1200,15,4800,35,9,210,115,35,,,,,,,,,,,,,,,0.0966283,24.3962,0.020374,19.4404,7266,CH1,v1,
29062,20250218,59,Cs0.1FA0.9PbI2.8Br0.2,1.5,MACl,4.0,PEABr,0.6,,,MeO-2PACz,0.198,DMACPA,0.132,,,,,,,1200,15,4800,35,9,210,115,35,,,,,,,,,,,,,,,0.0966283,24.3962,0.020374,19.4404,7266,CH2,v1,
29063,20250218,59,Cs0.1FA0.9PbI2.8Br0.2,1.5,MACl,4.0,PEABr,0.6,,,MeO-2PACz,0.198,DMACPA,0.132,,,,,,,1200,15,4800,35,9,210,115,35,,,,,,,,,,,,,,,0.0966283,24.3962,0.020374,19.4404,7266,CH3,v1,
29064,20250218,59,Cs0.1FA0.9PbI2.8Br0.2,1.5,MACl,4.0,PEABr,0.6,,,MeO-2PACz,0.198,DMACPA,0.132,,,,,,,1200,15,4800,35,9,210,115,35,,,,,,,,,,,,,,,0.0966283,24.3962,0.020374,19.4404,7266,CH4,v1,
29065,20250218,59,Cs0.1FA0.9PbI2.8Br0.2,1.5,MACl,4.0,PEABr,0.6,,,MeO-2PACz,0.198,DMACPA,0.132,,,,,,,1200,10,5000,30,8,200,120,30,,,,,,,,,,,,,,,0.0966283,24.3962,0.020374,19.4404,7267,CH1,v1,
29066,20250218,59,Cs0.1FA0.9PbI2.8Br0.2,1.5,MACl,4.0,PEABr,0.6,,,MeO-2PACz,0.198,DMACPA,0.132,,,,,,,1200,10,5000,30,8,200,120,30,,,,,,,,,,,,,,,0.267591,24.6545,0.052798,20.557,7267,CH2,v1,
29067,20250218,59,Cs0.1FA0.9PbI2.8Br0.2,1.5,MACl,4.0,PEABr,0.6,,,MeO-2PACz,0.198,DMACPA,0.132,,,,,,,1200,10,5000,30,8,200,120,30,,,,,,,,,,,,,,,0.201362,24.8725,0.041552,19.4836,7267,CH3,v1,
29068,20250218,59,Cs0.1FA0.9PbI2.8Br0.2,1.5,MACl,4.0,PEABr,0.6,,,MeO-2PACz,0.198,DMACPA,0.132,,,,,,,1200,10,5000,30,8,200,120,30,,,,,,,,,,,,,,,1.54056,31.9655,0.216215,22.2901,7267,CH4,v1,
29069,20250218,59,Cs0.1FA0.9PbI2.8Br0.2,1.5,MACl,4.0,PEABr,0.6,,,MeO-2PACz,0.198,DMACPA,0.132,,,,,,,1000,10,5000,30,8,180,110,30,,,,,,,,,,,,,,,16.6644,66.1799,1.07334,23.4599,7268,CH1,v1,
29070,20250218,59,Cs0.1FA0.9PbI2.8Br0.2,1.5,MACl,4.0,PEABr,0.6,,,MeO-2PACz,0.198,DMACPA,0.132,,,,,,,1000,10,5000,30,8,180,110,30,,,,,,,,,,,,,,,16.3281,64.2479,1.07601,23.6189,7268,CH2,v1,
29071,20250218,59,Cs0.1FA0.9PbI2.8Br0.2,1.5,MACl,4.0,PEABr,0.6,,,MeO-2PACz,0.198,DMACPA,0.132,,,,,,,1000,10,5000,30,8,180,110,30,,,,,,,,,,,,,,,16.7724,65.4624,1.07361,23.8646,7268,CH3,v1,
29072,20250218,59,Cs0.1FA0.9PbI2.8Br0.2,1.5,MACl,4.0,PEABr,0.6,,,MeO-2PACz,0.198,DMACPA,0.132,,,,,,,1000,10,5000,30,8,180,110,30,,,,,,,,,,,,,,,11.1975,73.9557,0.819691,18.4714,7268,CH4,v1,
29073,20250218,59,Cs0.1FA0.9PbI2.8Br0.2,1.5,MACl,4.0,PEABr,0.6,,,MeO-2PACz,0.198,DMACPA,0.132,,,,,,,1000,10,4800,35,8,200,120,30,,,,,,,,,,,,,,,15.0401,62.1111,1.01374,23.8865,7269,CH1,v1,
29074,20250218,59,Cs0.1FA0.9PbI2.8Br0.2,1.5,MACl,4.0,PEABr,0.6,,,MeO-2PACz,0.198,DMACPA,0.132,,,,,,,1000,10,4800,35,8,200,120,30,,,,,,,,,,,,,,,2.80412,27.4492,0.433136,23.5854,7269,CH2,v1,
29075,20250218,59,Cs0.1FA0.9PbI2.8Br0.2,1.5,MACl,4.0,PEABr,0.6,,,MeO-2PACz,0.198,DMACPA,0.132,,,,,,,1000,10,4800,35,8,200,120,30,,,,,,,,,,,,,,,16.5187,64.9655,1.04945,24.2286,7269,CH3,v1,
29076,20250218,59,Cs0.1FA0.9PbI2.8Br0.2,1.5,MACl,4.0,PEABr,0.6,,,MeO-2PACz,0.198,DMACPA,0.132,,,,,,,1000,10,4800,35,8,200,120,30,,,,,,,,,,,,,,,13.087,137.282,0.424261,22.4696,7269,CH4,v1,
29077,20250218,59,Cs0.1FA0.9PbI2.8Br0.2,1.5,MACl,4.0,PEABr,0.6,,,MeO-2PACz,0.198,DMACPA,0.132,,,,,,,1200,12,4800,35,9,210,120,30,,,,,,,,,,,,,,,17.0861,68.1124,1.07685,23.295,7270,CH1,v1,
29078,20250218,59,Cs0.1FA0.9PbI2.8Br0.2,1.5,MACl,4.0,PEABr,0.6,,,MeO-2PACz,0.198,DMACPA,0.132,,,,,,,1200,12,4800,35,9,210,120,30,,,,,,,,,,,,,,,15.116,62.2155,1.07791,22.5403,7270,CH2,v1,
29079,20250218,59,Cs0.1FA0.9PbI2.8Br0.2,1.5,MACl,4.0,PEABr,0.6,,,MeO-2PACz,0.198,DMACPA,0.132,,,,,,,1200,12,4800,35,9,210,120,30,,,,,,,,,,,,,,,15.7185,63.4299,1.08344,22.8724,7270,CH3,v1,
29080,20250218,59,Cs0.1FA0.9PbI2.8Br0.2,1.5,MACl,4.0,PEABr,0.6,,,MeO-2PACz,0.198,DMACPA,0.132,,,,,,,1200,12,4800,35,9,210,120,30,,,,,,,,,,,,,,,15.0375,62.1184,1.0756,22.5063,7270,CH4,v1,
29081,20250218,59,Cs0.1FA0.9PbI2.8Br0.2,1.5,MACl,4.0,PEABr,0.6,,,MeO-2PACz,0.198,DMACPA,0.132,,,,,,,1100,10,5000,30,8,200,110,26,,,,,,,,,,,,,,,17.3101,69.3581,1.07649,23.1842,7271,CH1,v1,
29082,20250218,59,Cs0.1FA0.9PbI2.8Br0.2,1.5,MACl,4.0,PEABr,0.6,,,MeO-2PACz,0.198,DMACPA,0.132,,,,,,,1100,10,5000,30,8,200,110,26,,,,,,,,,,,,,,,17.5558,68.629,1.08371,23.6048,7271,CH2,v1,
29083,20250218,59,Cs0.1FA0.9PbI2.8Br0.2,1.5,MACl,4.0,PEABr,0.6,,,MeO-2PACz,0.198,DMACPA,0.132,,,,,,,1100,10,5000,30,8,200,110,26,,,,,,,,,,,,,,,17.7209,68.912,1.08423,23.7175,7271,CH3,v1,
29084,20250218,59,Cs0.1FA0.9PbI2.8Br0.2,1.5,MACl,4.0,PEABr,0.6,,,MeO-2PACz,0.198,DMACPA,0.132,,,,,,,1100,10,5000,30,8,200,110,26,,,,,,,,,,,,,,,3.57376,28.8538,0.534103,23.1898,7271,CH4,v1,
29085,20250218,59,Cs0.1FA0.9PbI2.8Br0.2,1.5,MACl,4.0,PEABr,0.6,,,MeO-2PACz,0.198,DMACPA,0.132,,,,,,,1200,15,4800,35,9,210,120,35,,,,,,,,,,,,,,,16.4381,63.8063,1.09229,23.5857,7272,CH1,v1,
29086,20250218,59,Cs0.1FA0.9PbI2.8Br0.2,1.5,MACl,4.0,PEABr,0.6,,,MeO-2PACz,0.198,DMACPA,0.132,,,,,,,1200,15,4800,35,9,210,120,35,,,,,,,,,,,,,,,8.17818,36.023,0.957088,23.7205,7272,CH2,v1,
29087,20250218,59,Cs0.1FA0.9PbI2.8Br0.2,1.5,MACl,4.0,PEABr,0.6,,,MeO-2PACz,0.198,DMACPA,0.132,,,,,,,1200,15,4800,35,9,210,120,35,,,,,,,,,,,,,,,16.7392,66.1689,1.06638,23.723,7272,CH3,v1,
29088,20250218,59,Cs0.1FA0.9PbI2.8Br0.2,1.5,MACl,4.0,PEABr,0.6,,,MeO-2PACz,0.198,DMACPA,0.132,,,,,,,1200,15,4800,35,9,210,120,35,,,,,,,,,,,,,,,2.86e+40,2.56e+40,0.423471,264.642,7272,CH4,v1,
29089,20250218,59,Cs0.1FA0.9PbI2.8Br0.2,1.5,MACl,4.0,PEABr,0.6,,,MeO-2PACz,0.198,DMACPA,0.132,,,,,,,1000,15,4800,35,7,190,115,25,,,,,,,,,,,,,,,2.93881,27.439,0.460484,23.2588,7273,CH1,v1,
29090,20250218,59,Cs0.1FA0.9PbI2.8Br0.2,1.5,MACl,4.0,PEABr,0.6,,,MeO-2PACz,0.198,DMACPA,0.132,,,,,,,1000,15,4800,35,7,190,115,25,,,,,,,,,,,,,,,1.36365,26.5036,0.223454,23.0255,7273,CH2,v1,
29091,20250218,59,Cs0.1FA0.9PbI2.8Br0.2,1.5,MACl,4.0,PEABr,0.6,,,MeO-2PACz,0.198,DMACPA,0.132,,,,,,,1000,15,4800,35,7,190,115,25,,,,,,,,,,,,,,,0.147475,24.0752,0.034126,17.9499,7273,CH3,v1,
29092,20250218,59,Cs0.1FA0.9PbI2.8Br0.2,1.5,MACl,4.0,PEABr,0.6,,,MeO-2PACz,0.198,DMACPA,0.132,,,,,,,1000,15,4800,35,7,190,115,25,,,,,,,,,,,,,,,0.899913,26.2207,0.197149,17.4085,7273,CH4,v1,
29093,20250218,59,Cs0.05MA0.16FA0.79PbI2.9Br0.1,1.73,MACl,7.0,PEAI,0.9,,,Me-4PACz,0.198,py3,0.132,,,,,,,2000,12,4900,35,7,180,110,30,,,,,,,,,,,,,,,0.160749,23.6792,0.033213,20.4397,7274,CH1,v1,
29094,20250218,59,Cs0.05MA0.16FA0.79PbI2.9Br0.1,1.73,MACl,7.0,PEAI,0.9,,,Me-4PACz,0.198,py3,0.132,,,,,,,2000,12,4900,35,7,180,110,30,,,,,,,,,,,,,,,1.47545,58.7157,0.107503,23.3749,7274,CH2,v1,
29095,20250218,59,Cs0.05MA0.16FA0.79PbI2.9Br0.1,1.73,MACl,7.0,PEAI,0.9,,,Me-4PACz,0.198,py3,0.132,,,,,,,2000,12,4900,35,7,180,110,30,,,,,,,,,,,,,,,0.43647,24.7372,0.081401,21.6758,7274,CH3,v1,
29096,20250218,59,Cs0.05MA0.16FA0.79PbI2.9Br0.1,1.73,MACl,7.0,PEAI,0.9,,,Me-4PACz,0.198,py3,0.132,,,,,,,2000,12,4900,35,7,180,110,30,,,,,,,,,,,,,,,1.42763,24.8764,0.25213,22.7617,7274,CH4,v1,
29097,20250218,59,Cs0.05MA0.16FA0.79PbI2.9Br0.1,1.73,MACl,7.0,PEAI,0.9,,,Me-4PACz,0.198,py3,0.132,,,,,,,2000,14,5000,34,7,190,105,30,,,,,,,,,,,,,,,17.4247,67.8842,1.09502,23.441,7275,CH1,v1,
29098,20250218,59,Cs0.05MA0.16FA0.79PbI2.9Br0.1,1.73,MACl,7.0,PEAI,0.9,,,Me-4PACz,0.198,py3,0.132,,,,,,,2000,14,5000,34,7,190,105,30,,,,,,,,,,,,,,,17.6052,68.4471,1.09337,23.5244,7275,CH2,v1,
29099,20250218,59,Cs0.05MA0.16FA0.79PbI2.9Br0.1,1.73,MACl,7.0,PEAI,0.9,,,Me-4PACz,0.198,py3,0.132,,,,,,,2000,14,5000,34,7,190,105,30,,,,,,,,,,,,,,,3.67063,1073.65,0.018643,18.3382,7275,CH3,v1,
29100,20250218,59,Cs0.05MA0.16FA0.79PbI2.9Br0.1,1.73,MACl,7.0,PEAI,0.9,,,Me-4PACz,0.198,py3,0.132,,,,,,,2000,14,5000,34,7,190,105,30,,,,,,,,,,,,,,,15.6593,95.1191,0.702643,23.4299,7275,CH4,v1,
29101,20250218,59,Cs0.05MA0.16FA0.79PbI2.9Br0.1,1.73,MACl,7.0,PEAI,0.9,,,Me-4PACz,0.198,py3,0.132,,,,,,,2000,12,5000,30,6,200,110,30,,,,,,,,,,,,,,,14.7653,59.2906,1.07406,23.186,7276,CH1,v1,
29102,20250218,59,Cs0.05MA0.16FA0.79PbI2.9Br0.1,1.73,MACl,7.0,PEAI,0.9,,,Me-4PACz,0.198,py3,0.132,,,,,,,2000,12,5000,30,6,200,110,30,,,,,,,,,,,,,,,2.16e+40,2.66e+40,0.370611,219.658,7276,CH2,v1,
29103,20250218,59,Cs0.05MA0.16FA0.79PbI2.9Br0.1,1.73,MACl,7.0,PEAI,0.9,,,Me-4PACz,0.198,py3,0.132,,,,,,,2000,12,5000,30,6,200,110,30,,,,,,,,,,,,,,,1.00714,24.3083,0.174903,23.6886,7276,CH3,v1,
29104,20250218,59,Cs0.05MA0.16FA0.79PbI2.9Br0.1,1.73,MACl,7.0,PEAI,0.9,,,Me-4PACz,0.198,py3,0.132,,,,,,,2000,12,5000,30,6,200,110,30,,,,,,,,,,,,,,,17.8299,73.5739,1.00753,24.0529,7276,CH4,v1,
29105,20250218,59,Cs0.05MA0.16FA0.79PbI2.9Br0.1,1.73,MACl,7.0,PEAI,0.9,,,Me-4PACz,0.198,py3,0.132,,,,,,,1500,12,4900,30,6,180,105,30,,,,,,,,,,,,,,,16.045,66.6421,1.08426,22.2055,7277,CH1,v1,
29106,20250218,59,Cs0.05MA0.16FA0.79PbI2.9Br0.1,1.73,MACl,7.0,PEAI,0.9,,,Me-4PACz,0.198,py3,0.132,,,,,,,1500,12,4900,30,6,180,105,30,,,,,,,,,,,,,,,12.6729,67.6193,0.827697,22.6429,7277,CH2,v1,
29107,20250218,59,Cs0.05MA0.16FA0.79PbI2.9Br0.1,1.73,MACl,7.0,PEAI,0.9,,,Me-4PACz,0.198,py3,0.132,,,,,,,1500,12,4900,30,6,180,105,30,,,,,,,,,,,,,,,16.1367,64.1328,1.09302,23.02,7277,CH3,v1,
29108,20250218,59,Cs0.05MA0.16FA0.79PbI2.9Br0.1,1.73,MACl,7.0,PEAI,0.9,,,Me-4PACz,0.198,py3,0.132,,,,,,,1500,12,4900,30,6,180,105,30,,,,,,,,,,,,,,,1.94e+39,-9.66e+39,0.211,-95.1345,7277,CH4,v1,
29109,20250218,59,Cs0.05MA0.16FA0.79PbI2.9Br0.1,1.73,MACl,7.0,PEAI,0.9,,,Me-4PACz,0.198,py3,0.132,,,,,,,2000,12,5000,30,6,190,110,30,,,,,,,,,,,,,,,10.9937,45.2754,1.03334,23.4984,7278,CH1,v1,
29110,20250218,59,Cs0.05MA0.16FA0.79PbI2.9Br0.1,1.73,MACl,7.0,PEAI,0.9,,,Me-4PACz,0.198,py3,0.132,,,,,,,2000,12,5000,30,6,190,110,30,,,,,,,,,,,,,,,47.1198,-125.557,0.134404,-279.223,7278,CH2,v1,
29111,20250218,59,Cs0.05MA0.16FA0.79PbI2.9Br0.1,1.73,MACl,7.0,PEAI,0.9,,,Me-4PACz,0.198,py3,0.132,,,,,,,2000,12,5000,30,6,190,110,30,,,,,,,,,,,,,,,15.6844,62.4026,1.09506,22.9523,7278,CH3,v1,
29112,20250218,59,Cs0.05MA0.16FA0.79PbI2.9Br0.1,1.73,MACl,7.0,PEAI,0.9,,,Me-4PACz,0.198,py3,0.132,,,,,,,2000,12,5000,30,6,190,110,30,,,,,,,,,,,,,,,17.1016,66.2041,1.09636,23.5613,7278,CH4,v1,
29113,20250218,59,Cs0.05MA0.16FA0.79PbI2.9Br0.1,1.73,MACl,7.0,PEAI,0.9,,,Me-4PACz,0.198,py3,0.132,,,,,,,2200,14,5000,35,8,200,110,30,,,,,,,,,,,,,,,14.6025,2597.84,0.027873,20.1667,7279,CH1,v1,
29114,20250218,59,Cs0.05MA0.16FA0.79PbI2.9Br0.1,1.73,MACl,7.0,PEAI,0.9,,,Me-4PACz,0.198,py3,0.132,,,,,,,2200,14,5000,35,8,200,110,30,,,,,,,,,,,,,,,91.5785,-76.1508,0.266151,-451.847,7279,CH2,v1,
29115,20250218,59,Cs0.05MA0.16FA0.79PbI2.9Br0.1,1.73,MACl,7.0,PEAI,0.9,,,Me-4PACz,0.198,py3,0.132,,,,,,,2200,14,5000,35,8,200,110,30,,,,,,,,,,,,,,,17.3204,68.3479,1.09348,23.1751,7279,CH3,v1,
29116,20250218,59,Cs0.05MA0.16FA0.79PbI2.9Br0.1,1.73,MACl,7.0,PEAI,0.9,,,Me-4PACz,0.198,py3,0.132,,,,,,,2200,14,5000,35,8,200,110,30,,,,,,,,,,,,,,,6.77e-05,0.111541,0.006351,9.55776,7279,CH4,v1,
29117,20250218,59,Cs0.05MA0.16FA0.79PbI2.9Br0.1,1.73,MACl,7.0,PEAI,0.9,,,Me-4PACz,0.198,py3,0.132,,,,,,,1900,14,5100,37,8,195,110,30,,,,,,,,,,,,,,,7.97e-06,0.111652,0.001893,3.76907,7280,CH1,v1,
29118,20250218,59,Cs0.05MA0.16FA0.79PbI2.9Br0.1,1.73,MACl,7.0,PEAI,0.9,,,Me-4PACz,0.198,py3,0.132,,,,,,,1900,14,5100,37,8,195,110,30,,,,,,,,,,,,,,,0.0731006,24.4059,0.019327,15.4977,7280,CH2,v1,
29119,20250218,59,Cs0.05MA0.16FA0.79PbI2.9Br0.1,1.73,MACl,7.0,PEAI,0.9,,,Me-4PACz,0.198,py3,0.132,,,,,,,1900,14,5100,37,8,195,110,30,,,,,,,,,,,,,,,10.295,50.0021,1.04515,19.6998,7280,CH3,v1,
29120,20250218,59,Cs0.05MA0.16FA0.79PbI2.9Br0.1,1.73,MACl,7.0,PEAI,0.9,,,Me-4PACz,0.198,py3,0.132,,,,,,,1900,14,5100,37,8,195,110,30,,,,,,,,,,,,,,,9.01026,110.503,0.45221,18.0311,7280,CH4,v1,
29121,20250219,60,Cs0.05MA0.1FA0.85PbI3.0,1.73,MACl,14.6,PEAI,0.517,,,Me-4PACz,0.165,DMACPA,0.165,,,,,,,1000,10,4800,30,8,160,110,20,,,,,,,,,,,,,,,67.1791,-34.2738,0.608495,-322.118,7281,CH1,v1,
29122,20250219,60,Cs0.05MA0.1FA0.85PbI3.0,1.73,MACl,14.6,PEAI,0.517,,,Me-4PACz,0.165,DMACPA,0.165,,,,,,,1000,10,4800,30,8,160,110,20,,,,,,,,,,,,,,,0.025696,15.0298,0.012549,13.6236,7281,CH2,v1,
29123,20250219,60,Cs0.05MA0.1FA0.85PbI3.0,1.73,MACl,14.6,PEAI,0.517,,,Me-4PACz,0.165,DMACPA,0.165,,,,,,,1000,10,4800,30,8,160,110,20,,,,,,,,,,,,,,,7.49786,302.788,0.106522,23.2466,7281,CH3,v1,
29124,20250219,60,Cs0.05MA0.1FA0.85PbI3.0,1.73,MACl,14.6,PEAI,0.517,,,Me-4PACz,0.165,DMACPA,0.165,,,,,,,1000,10,4800,30,8,160,110,20,,,,,,,,,,,,,,,17.6219,66.2032,1.12786,23.6004,7281,CH4,v1,
29125,20250219,60,Cs0.05MA0.1FA0.85PbI3.0,1.73,MACl,14.6,PEAI,0.517,,,Me-4PACz,0.165,DMACPA,0.165,,,,,,,1000,10,4800,35,10,160,110,25,,,,,,,,,,,,,,,18.0453,113.94,0.682414,23.2082,7282,CH1,v1,
29126,20250219,60,Cs0.05MA0.1FA0.85PbI3.0,1.73,MACl,14.6,PEAI,0.517,,,Me-4PACz,0.165,DMACPA,0.165,,,,,,,1000,10,4800,35,10,160,110,25,,,,,,,,,,,,,,,15.5145,57.7956,1.12148,23.9359,7282,CH2,v1,
29127,20250219,60,Cs0.05MA0.1FA0.85PbI3.0,1.73,MACl,14.6,PEAI,0.517,,,Me-4PACz,0.165,DMACPA,0.165,,,,,,,1000,10,4800,35,10,160,110,25,,,,,,,,,,,,,,,18.3589,68.5625,1.11873,23.935,7282,CH3,v1,
29128,20250219,60,Cs0.05MA0.1FA0.85PbI3.0,1.73,MACl,14.6,PEAI,0.517,,,Me-4PACz,0.165,DMACPA,0.165,,,,,,,1000,10,4800,35,10,160,110,25,,,,,,,,,,,,,,,1.2511,25.7849,0.212078,22.8787,7282,CH4,v1,
29129,20250219,60,Cs0.05MA0.1FA0.85PbI3.0,1.73,MACl,14.6,PEAI,0.517,,,Me-4PACz,0.165,DMACPA,0.165,,,,,,,1000,10,4800,35,10,170,110,25,,,,,,,,,,,,,,,51.4484,-80.9995,0.211465,-300.366,7283,CH1,v1,
29130,20250219,60,Cs0.05MA0.1FA0.85PbI3.0,1.73,MACl,14.6,PEAI,0.517,,,Me-4PACz,0.165,DMACPA,0.165,,,,,,,1000,10,4800,35,10,170,110,25,,,,,,,,,,,,,,,10.4614,35.5202,1.06403,27.6797,7283,CH2,v1,
29131,20250219,60,Cs0.05MA0.1FA0.85PbI3.0,1.73,MACl,14.6,PEAI,0.517,,,Me-4PACz,0.165,DMACPA,0.165,,,,,,,1000,10,4800,35,10,170,110,25,,,,,,,,,,,,,,,18.2048,60.9293,1.11417,26.8168,7283,CH3,v1,
29132,20250219,60,Cs0.05MA0.1FA0.85PbI3.0,1.73,MACl,14.6,PEAI,0.517,,,Me-4PACz,0.165,DMACPA,0.165,,,,,,,1000,10,4800,35,10,170,110,25,,,,,,,,,,,,,,,16.0241,54.1933,1.10212,26.8287,7283,CH4,v1,
29133,20250219,60,Cs0.05MA0.1FA0.85PbI3.0,1.73,MACl,14.6,PEAI,0.517,,,Me-4PACz,0.165,DMACPA,0.165,,,,,,,1000,10,4800,30,8,160,110,25,,,,,,,,,,,,,,,4.08e+40,8.5e+40,0.211,227.803,7284,CH1,v1,
29134,20250219,60,Cs0.05MA0.1FA0.85PbI3.0,1.73,MACl,14.6,PEAI,0.517,,,Me-4PACz,0.165,DMACPA,0.165,,,,,,,1000,10,4800,30,8,160,110,25,,,,,,,,,,,,,,,4.33787,29.2985,0.600918,24.6386,7284,CH2,v1,
29135,20250219,60,Cs0.05MA0.1FA0.85PbI3.0,1.73,MACl,14.6,PEAI,0.517,,,Me-4PACz,0.165,DMACPA,0.165,,,,,,,1000,10,4800,30,8,160,110,25,,,,,,,,,,,,,,,3.46839,28.2742,0.500607,24.5041,7284,CH3,v1,
29136,20250219,60,Cs0.05MA0.1FA0.85PbI3.0,1.73,MACl,14.6,PEAI,0.517,,,Me-4PACz,0.165,DMACPA,0.165,,,,,,,1000,10,4800,30,8,160,110,25,,,,,,,,,,,,,,,0.631446,24.7489,0.111833,22.8145,7284,CH4,v1,
29137,20250219,60,Cs0.05MA0.1FA0.85PbI3.0,1.73,MACl,14.6,PEAI,0.517,,,Me-4PACz,0.165,DMACPA,0.165,,,,,,,1000,10,4800,30,8,160,110,25,,,,,,,,,,,,,,,14.7385,66.3424,0.904329,24.566,7285,CH1,v1,
29138,20250219,60,Cs0.05MA0.1FA0.85PbI3.0,1.73,MACl,14.6,PEAI,0.517,,,Me-4PACz,0.165,DMACPA,0.165,,,,,,,1000,10,4800,30,8,160,110,25,,,,,,,,,,,,,,,15.2116,56.6676,1.09154,24.5922,7285,CH2,v1,
29139,20250219,60,Cs0.05MA0.1FA0.85PbI3.0,1.73,MACl,14.6,PEAI,0.517,,,Me-4PACz,0.165,DMACPA,0.165,,,,,,,1000,10,4800,30,8,160,110,25,,,,,,,,,,,,,,,0.261227,24.0404,0.049206,22.083,7285,CH3,v1,
29140,20250219,60,Cs0.05MA0.1FA0.85PbI3.0,1.73,MACl,14.6,PEAI,0.517,,,Me-4PACz,0.165,DMACPA,0.165,,,,,,,1000,10,4800,30,8,160,110,25,,,,,,,,,,,,,,,0.25036,24.1713,0.048514,21.3498,7285,CH4,v1,
29141,20250219,60,Cs0.05MA0.1FA0.85PbI3.0,1.73,MACl,14.6,PEAI,0.517,,,Me-4PACz,0.165,DMACPA,0.165,,,,,,,1000,10,4800,30,8,160,110,20,,,,,,,,,,,,,,,34.7977,146.91,0.163967,144.458,7286,CH1,v1,
29142,20250219,60,Cs0.05MA0.1FA0.85PbI3.0,1.73,MACl,14.6,PEAI,0.517,,,Me-4PACz,0.165,DMACPA,0.165,,,,,,,1000,10,4800,30,8,160,110,20,,,,,,,,,,,,,,,3.51377,28.5811,0.499556,24.6099,7286,CH2,v1,
29143,20250219,60,Cs0.05MA0.1FA0.85PbI3.0,1.73,MACl,14.6,PEAI,0.517,,,Me-4PACz,0.165,DMACPA,0.165,,,,,,,1000,10,4800,30,8,160,110,20,,,,,,,,,,,,,,,5.41567,30.9716,0.713642,24.5024,7286,CH3,v1,
29144,20250219,60,Cs0.05MA0.1FA0.85PbI3.0,1.73,MACl,14.6,PEAI,0.517,,,Me-4PACz,0.165,DMACPA,0.165,,,,,,,1000,10,4800,30,8,160,110,20,,,,,,,,,,,,,,,2.69208,26.7014,0.421221,23.9356,7286,CH4,v1,
29145,20250219,60,Cs0.05MA0.1FA0.85PbI3.0,1.73,MACl,14.6,PEAI,0.517,,,Me-4PACz,0.165,DMACPA,0.165,,,,,,,1200,10,5000,35,10,190,110,20,,,,,,,,,,,,,,,121.477,-2379.42,-0.000142,36.0645,7287,CH1,v1,
29146,20250219,60,Cs0.05MA0.1FA0.85PbI3.0,1.73,MACl,14.6,PEAI,0.517,,,Me-4PACz,0.165,DMACPA,0.165,,,,,,,1200,10,5000,35,10,190,110,20,,,,,,,,,,,,,,,0.0579309,23.0286,0.017076,14.7316,7287,CH2,v1,
29147,20250219,60,Cs0.05MA0.1FA0.85PbI3.0,1.73,MACl,14.6,PEAI,0.517,,,Me-4PACz,0.165,DMACPA,0.165,,,,,,,1200,10,5000,35,10,190,110,20,,,,,,,,,,,,,,,0.387433,65.6887,0.029932,19.7048,7287,CH3,v1,
29148,20250219,60,Cs0.05MA0.1FA0.85PbI3.0,1.73,MACl,14.6,PEAI,0.517,,,Me-4PACz,0.165,DMACPA,0.165,,,,,,,1200,10,5000,35,10,190,110,20,,,,,,,,,,,,,,,16.7481,67.8365,1.10532,22.3365,7287,CH4,v1,
29149,20250219,60,Cs0.05MA0.1FA0.85PbI3.0,1.73,MACl,14.6,PEAI,0.517,,,Me-4PACz,0.248,DMACPA,0.083,,,,,,,1000,12,4800,35,12,160,110,25,,,,,,,,,,,,,,,166.991,-163.912,0.451102,-225.843,7288,CH1,v1,
29150,20250219,60,Cs0.05MA0.1FA0.85PbI3.0,1.73,MACl,14.6,PEAI,0.517,,,Me-4PACz,0.248,DMACPA,0.083,,,,,,,1000,12,4800,35,12,160,110,25,,,,,,,,,,,,,,,18.2666,67.9565,1.1131,24.1486,7288,CH2,v1,
29151,20250219,60,Cs0.05MA0.1FA0.85PbI3.0,1.73,MACl,14.6,PEAI,0.517,,,Me-4PACz,0.248,DMACPA,0.083,,,,,,,1000,12,4800,35,12,160,110,25,,,,,,,,,,,,,,,9.14227,35.2841,1.04679,24.7522,7288,CH3,v1,
29152,20250219,60,Cs0.05MA0.1FA0.85PbI3.0,1.73,MACl,14.6,PEAI,0.517,,,Me-4PACz,0.248,DMACPA,0.083,,,,,,,1000,12,4800,35,12,160,110,25,,,,,,,,,,,,,,,0.156689,23.531,0.032832,20.2814,7288,CH4,v1,
29153,20250219,60,Cs0.05MA0.1FA0.85PbI3.0,1.73,MACl,14.6,PEAI,0.517,,,Me-4PACz,0.198,DMACPA,0.132,,,,,,,1000,10,4800,35,8,170,110,25,,,,,,,,,,,,,,,18.0581,183.775,0.408238,24.0698,7289,CH1,v1,
29154,20250219,60,Cs0.05MA0.1FA0.85PbI3.0,1.73,MACl,14.6,PEAI,0.517,,,Me-4PACz,0.198,DMACPA,0.132,,,,,,,1000,10,4800,35,8,170,110,25,,,,,,,,,,,,,,,19.908,74.0237,1.11462,24.1284,7289,CH2,v1,
29155,20250219,60,Cs0.05MA0.1FA0.85PbI3.0,1.73,MACl,14.6,PEAI,0.517,,,Me-4PACz,0.198,DMACPA,0.132,,,,,,,1000,10,4800,35,8,170,110,25,,,,,,,,,,,,,,,19.8308,74.4308,1.1105,23.992,7289,CH3,v1,
29156,20250219,60,Cs0.05MA0.1FA0.85PbI3.0,1.73,MACl,14.6,PEAI,0.517,,,Me-4PACz,0.198,DMACPA,0.132,,,,,,,1000,10,4800,35,8,170,110,25,,,,,,,,,,,,,,,17.8962,68.1049,1.10259,23.8325,7289,CH4,v1,
29157,20250219,60,Cs0.05MA0.1FA0.85PbI3.0,1.73,MACl,14.6,PEAI,0.517,,,Me-4PACz,0.198,DMACPA,0.132,,,,,,,1000,10,5100,35,10,180,110,25,,,,,,,,,,,,,,,54.1374,358.759,0.201419,74.9194,7290,CH1,v1,
29158,20250219,60,Cs0.05MA0.1FA0.85PbI3.0,1.73,MACl,14.6,PEAI,0.517,,,Me-4PACz,0.198,DMACPA,0.132,,,,,,,1000,10,5100,35,10,180,110,25,,,,,,,,,,,,,,,19.6386,72.9762,1.1072,24.3055,7290,CH2,v1,
29159,20250219,60,Cs0.05MA0.1FA0.85PbI3.0,1.73,MACl,14.6,PEAI,0.517,,,Me-4PACz,0.198,DMACPA,0.132,,,,,,,1000,10,5100,35,10,180,110,25,,,,,,,,,,,,,,,19.247,72.9682,1.1071,23.8255,7290,CH3,v1,
29160,20250219,60,Cs0.05MA0.1FA0.85PbI3.0,1.73,MACl,14.6,PEAI,0.517,,,Me-4PACz,0.198,DMACPA,0.132,,,,,,,1000,10,5100,35,10,180,110,25,,,,,,,,,,,,,,,2e-05,0.0217043,0.007413,12.4305,7290,CH4,v1,
29161,20250219,60,Cs0.05MA0.1FA0.85PbI3.0,1.73,MACl,14.6,PEAI,0.517,,,Me-4PACz,0.198,DMACPA,0.132,,,,,,,1005,10,4918,35,6,180,110,25,,,,,,,,,,,,,,,11.6896,-800.791,-9.2e-05,15.8621,7291,CH1,v1,
29162,20250219,60,Cs0.05MA0.1FA0.85PbI3.0,1.73,MACl,14.6,PEAI,0.517,,,Me-4PACz,0.198,DMACPA,0.132,,,,,,,1005,10,4918,35,6,180,110,25,,,,,,,,,,,,,,,19.6557,70.9777,1.11262,24.8897,7291,CH2,v1,
29163,20250219,60,Cs0.05MA0.1FA0.85PbI3.0,1.73,MACl,14.6,PEAI,0.517,,,Me-4PACz,0.198,DMACPA,0.132,,,,,,,1005,10,4918,35,6,180,110,25,,,,,,,,,,,,,,,19.7719,72.3114,1.1194,24.4263,7291,CH3,v1,
29164,20250219,60,Cs0.05MA0.1FA0.85PbI3.0,1.73,MACl,14.6,PEAI,0.517,,,Me-4PACz,0.198,DMACPA,0.132,,,,,,,1005,10,4918,35,6,180,110,25,,,,,,,,,,,,,,,19.7729,72.5198,1.10624,24.6472,7291,CH4,v1,
29165,20250219,60,Cs0.05MA0.1FA0.85PbI3.0,1.73,MACl,14.6,PEAI,0.517,,,Me-4PACz,0.198,DMACPA,0.132,,,,,,,998,10,4794,35,8,170,110,25,,,,,,,,,,,,,,,326.948,167510.0,0.012048,16.2005,7292,CH1,v1,
29166,20250219,60,Cs0.05MA0.1FA0.85PbI3.0,1.73,MACl,14.6,PEAI,0.517,,,Me-4PACz,0.198,DMACPA,0.132,,,,,,,998,10,4794,35,8,170,110,25,,,,,,,,,,,,,,,4.17426,38.1145,0.464435,23.5811,7292,CH2,v1,
29167,20250219,60,Cs0.05MA0.1FA0.85PbI3.0,1.73,MACl,14.6,PEAI,0.517,,,Me-4PACz,0.198,DMACPA,0.132,,,,,,,998,10,4794,35,8,170,110,25,,,,,,,,,,,,,,,18.7888,72.107,1.11469,23.3758,7292,CH3,v1,
29168,20250219,60,Cs0.05MA0.1FA0.85PbI3.0,1.73,MACl,14.6,PEAI,0.517,,,Me-4PACz,0.198,DMACPA,0.132,,,,,,,998,10,4794,35,8,170,110,25,,,,,,,,,,,,,,,1.72424,25.7566,0.283186,23.6394,7292,CH4,v1,
29169,20250219,60,Cs0.05MA0.1FA0.85PbI3.0,1.73,MACl,14.6,PEAI,0.517,,,Me-4PACz,0.198,DMACPA,0.132,,,,,,,983,11,5040,35,10,180,110,25,,,,,,,,,,,,,,,7.28953,-212.426,-9e-05,38.2923,7293,CH1,v1,
29170,20250219,60,Cs0.05MA0.1FA0.85PbI3.0,1.73,MACl,14.6,PEAI,0.517,,,Me-4PACz,0.198,DMACPA,0.132,,,,,,,983,11,5040,35,10,180,110,25,,,,,,,,,,,,,,,1.09484,24.8122,0.184757,23.8827,7293,CH2,v1,
29171,20250219,60,Cs0.05MA0.1FA0.85PbI3.0,1.73,MACl,14.6,PEAI,0.517,,,Me-4PACz,0.198,DMACPA,0.132,,,,,,,983,11,5040,35,10,180,110,25,,,,,,,,,,,,,,,15.563,61.5769,1.08177,23.3637,7293,CH3,v1,
29172,20250219,60,Cs0.05MA0.1FA0.85PbI3.0,1.73,MACl,14.6,PEAI,0.517,,,Me-4PACz,0.198,DMACPA,0.132,,,,,,,983,11,5040,35,10,180,110,25,,,,,,,,,,,,,,,19.4838,74.1918,1.10039,23.8655,7293,CH4,v1,
29173,20250219,60,Cs0.05MA0.1FA0.85PbI3.0,1.73,MACl,14.6,PEAI,0.8,,,Me-4PACz,0.165,DMACPA,0.165,,,,,,,1000,10,4800,30,8,160,110,20,,,,,,,,,,,,,,,4.10054,25.4726,0.660843,24.3595,7294,CH1,v1,
29174,20250219,60,Cs0.05MA0.1FA0.85PbI3.0,1.73,MACl,14.6,PEAI,0.8,,,Me-4PACz,0.165,DMACPA,0.165,,,,,,,1000,10,4800,30,8,160,110,20,,,,,,,,,,,,,,,19.922,72.8198,1.1174,24.4836,7294,CH2,v1,
29175,20250219,60,Cs0.05MA0.1FA0.85PbI3.0,1.73,MACl,14.6,PEAI,0.8,,,Me-4PACz,0.165,DMACPA,0.165,,,,,,,1000,10,4800,30,8,160,110,20,,,,,,,,,,,,,,,0.105496,24.4284,0.023593,18.3043,7294,CH3,v1,
29176,20250219,60,Cs0.05MA0.1FA0.85PbI3.0,1.73,MACl,14.6,PEAI,0.8,,,Me-4PACz,0.165,DMACPA,0.165,,,,,,,1000,10,4800,30,8,160,110,20,,,,,,,,,,,,,,,17.7478,69.2012,1.11041,23.0965,7294,CH4,v1,
29177,20250219,60,Cs0.05MA0.1FA0.85PbI3.0,1.73,MACl,14.6,PEAI,0.8,,,Me-4PACz,0.165,DMACPA,0.165,,,,,,,1900,28,5700,32,14,250,110,30,,,,,,,,,,,,,,,0.113845,24.2208,0.024365,19.2914,7295,CH1,v1,
29178,20250219,60,Cs0.05MA0.1FA0.85PbI3.0,1.73,MACl,14.6,PEAI,0.8,,,Me-4PACz,0.165,DMACPA,0.165,,,,,,,1900,28,5700,32,14,250,110,30,,,,,,,,,,,,,,,15.248,57.9459,1.14123,23.0577,7295,CH2,v1,
29179,20250219,60,Cs0.05MA0.1FA0.85PbI3.0,1.73,MACl,14.6,PEAI,0.8,,,Me-4PACz,0.165,DMACPA,0.165,,,,,,,1900,28,5700,32,14,250,110,30,,,,,,,,,,,,,,,0.0844521,24.2317,0.019336,18.0241,7295,CH3,v1,
29180,20250219,60,Cs0.05MA0.1FA0.85PbI3.0,1.73,MACl,14.6,PEAI,0.8,,,Me-4PACz,0.165,DMACPA,0.165,,,,,,,1900,28,5700,32,14,250,110,30,,,,,,,,,,,,,,,14.0745,55.3497,1.13443,22.415,7295,CH4,v1,
29181,20250219,60,Cs0.05MA0.1FA0.85PbI3.0,1.73,MACl,14.6,PEAI,0.8,,,Me-4PACz,0.165,DMACPA,0.165,,,,,,,1700,10,4800,35,10,200,115,30,,,,,,,,,,,,,,,152.939,1717.24,0.374595,23.7753,7296,CH1,v1,
29182,20250219,60,Cs0.05MA0.1FA0.85PbI3.0,1.73,MACl,14.6,PEAI,0.8,,,Me-4PACz,0.165,DMACPA,0.165,,,,,,,1700,10,4800,35,10,200,115,30,,,,,,,,,,,,,,,11.4207,43.6256,1.10406,23.7115,7296,CH2,v1,
