Repository: MI-Materials-Intelligence/Recipe-Language-Model

# Learning Layer

## Overview

In the learning layer, the formulas and parameters are encoded and then tokenised into recipes as inputs. Through atomic skills of data extraction, cleaning, and matching, these data are organised into standardised datasets, providing the basis for RLM training and iterative recipe refinement.

Key Atomic Skills:
- **Cleaning**: Preprocessing and outlier cleaning
- **Matching**: Matching data pairs based on variables
- **Extraction**: Data extraction from robotic boxes

File: seven_ai_layers_robotics/learning/data/data50764_from_db.csv (part 126 of 253)
No,date,rank,Formula PVK,Concentration PVK,Formula Additive 1,Concentration Additive 1,Formula Additive 2,Concentration Additive 2,Formula Additive 3,Concentration Additive 3,Formula SAM 1,Concentration SAM 1,Formula SAM 2,Concentration SAM 2,Formula SAM 3,Concentration SAM 3,Spin Coating Speed SAM,Spin Coating Time SAM,Annealed Temperature SAM,Annealed Time SAM,Spin Coating Speed PVK 1,Spin Coating Time PVK 1,Spin Coating Speed PVK 2,Spin Coating Time PVK 2,Antisolvent Dropping Timing,Antisolvent Volume,Annealed Temperature PVK,Annealed Time PVK,Formula Passivator 1,Concentration Passivator 1,Formula Passivator 2,Concentration Passivator 2,Formula Passivator 3,Concentration Passivator 3,Formula Passivator 4,Concentration Passivator 4,Spin Coating Speed Passivator,Spin Coating Time Passivator,Passivator Dropping Timing,Passivator Volume,Annealed Temperature Passivator,Annealed Time Passivator,PCE,FF,Voc,Jsc,Product,Channel,From,upload_time
29183,20250219,60,Cs0.05MA0.1FA0.85PbI3.0,1.73,MACl,14.6,PEAI,0.8,,,Me-4PACz,0.165,DMACPA,0.165,,,,,,,1700,10,4800,35,10,200,115,30,,,,,,,,,,,,,,,19.8321,73.3742,1.13344,23.8467,7296,CH3,v1,
29184,20250219,60,Cs0.05MA0.1FA0.85PbI3.0,1.73,MACl,14.6,PEAI,0.8,,,Me-4PACz,0.165,DMACPA,0.165,,,,,,,1700,10,4800,35,10,200,115,30,,,,,,,,,,,,,,,19.2594,72.8125,1.13091,23.3889,7296,CH4,v1,
29185,20250219,60,Cs0.05MA0.1FA0.85PbI3.0,1.73,MACl,14.6,PEAI,0.8,,,Me-4PACz,0.165,DMACPA,0.165,,,,,,,1000,10,4800,35,10,200,110,25,,,,,,,,,,,,,,,9.3093,-8.94763,0.716176,-145.275,7297,CH1,v1,
29186,20250219,60,Cs0.05MA0.1FA0.85PbI3.0,1.73,MACl,14.6,PEAI,0.8,,,Me-4PACz,0.165,DMACPA,0.165,,,,,,,1000,10,4800,35,10,200,110,25,,,,,,,,,,,,,,,0.446362,24.8194,0.082107,21.9037,7297,CH2,v1,
29187,20250219,60,Cs0.05MA0.1FA0.85PbI3.0,1.73,MACl,14.6,PEAI,0.8,,,Me-4PACz,0.165,DMACPA,0.165,,,,,,,1000,10,4800,35,10,200,110,25,,,,,,,,,,,,,,,20.1166,91.0982,0.898829,24.5679,7297,CH3,v1,
29188,20250219,60,Cs0.05MA0.1FA0.85PbI3.0,1.73,MACl,14.6,PEAI,0.8,,,Me-4PACz,0.165,DMACPA,0.165,,,,,,,1000,10,4800,35,10,200,110,25,,,,,,,,,,,,,,,19.6461,74.3254,1.10251,23.9748,7297,CH4,v1,
29189,20250219,60,Cs0.05MA0.1FA0.85PbI3.0,1.73,MACl,14.6,PEAI,0.8,,,Me-4PACz,0.165,DMACPA,0.165,,,,,,,1000,10,4800,30,8,160,110,20,,,,,,,,,,,,,,,19.6461,74.3254,1.10251,23.9748,7298,CH1,v1,
29190,20250219,60,Cs0.05MA0.1FA0.85PbI3.0,1.73,MACl,14.6,PEAI,0.8,,,Me-4PACz,0.165,DMACPA,0.165,,,,,,,1000,10,4800,30,8,160,110,20,,,,,,,,,,,,,,,19.6461,74.3254,1.10251,23.9748,7298,CH2,v1,
29191,20250219,60,Cs0.05MA0.1FA0.85PbI3.0,1.73,MACl,14.6,PEAI,0.8,,,Me-4PACz,0.165,DMACPA,0.165,,,,,,,1000,10,4800,30,8,160,110,20,,,,,,,,,,,,,,,19.6461,74.3254,1.10251,23.9748,7298,CH3,v1,
29192,20250219,60,Cs0.05MA0.1FA0.85PbI3.0,1.73,MACl,14.6,PEAI,0.8,,,Me-4PACz,0.165,DMACPA,0.165,,,,,,,1000,10,4800,30,8,160,110,20,,,,,,,,,,,,,,,19.6461,74.3254,1.10251,23.9748,7298,CH4,v1,
29193,20250219,60,Cs0.05MA0.1FA0.85PbI3.0,1.73,MACl,14.6,PEAI,0.8,,,Me-4PACz,0.165,DMACPA,0.165,,,,,,,1000,10,4800,35,10,170,110,25,,,,,,,,,,,,,,,19.6461,74.3254,1.10251,23.9748,7299,CH1,v1,
29194,20250219,60,Cs0.05MA0.1FA0.85PbI3.0,1.73,MACl,14.6,PEAI,0.8,,,Me-4PACz,0.165,DMACPA,0.165,,,,,,,1000,10,4800,35,10,170,110,25,,,,,,,,,,,,,,,19.6461,74.3254,1.10251,23.9748,7299,CH2,v1,
29195,20250219,60,Cs0.05MA0.1FA0.85PbI3.0,1.73,MACl,14.6,PEAI,0.8,,,Me-4PACz,0.165,DMACPA,0.165,,,,,,,1000,10,4800,35,10,170,110,25,,,,,,,,,,,,,,,19.6461,74.3254,1.10251,23.9748,7299,CH3,v1,
29196,20250219,60,Cs0.05MA0.1FA0.85PbI3.0,1.73,MACl,14.6,PEAI,0.8,,,Me-4PACz,0.165,DMACPA,0.165,,,,,,,1000,10,4800,35,10,170,110,25,,,,,,,,,,,,,,,19.6461,74.3254,1.10251,23.9748,7299,CH4,v1,
29197,20250219,60,Cs0.05MA0.1FA0.85PbI3.0,1.73,MACl,14.6,PEAI,0.8,,,Me-4PACz,0.165,DMACPA,0.165,,,,,,,1000,10,4800,35,10,200,115,25,,,,,,,,,,,,,,,3.08696,46.3552,0.423151,15.7375,7300,CH1,v1,
29198,20250219,60,Cs0.05MA0.1FA0.85PbI3.0,1.73,MACl,14.6,PEAI,0.8,,,Me-4PACz,0.165,DMACPA,0.165,,,,,,,1000,10,4800,35,10,200,115,25,,,,,,,,,,,,,,,0.194832,24.3139,0.05177,15.4783,7300,CH2,v1,
29199,20250219,60,Cs0.05MA0.1FA0.85PbI3.0,1.73,MACl,14.6,PEAI,0.8,,,Me-4PACz,0.165,DMACPA,0.165,,,,,,,1000,10,4800,35,10,200,115,25,,,,,,,,,,,,,,,2.20432,27.7838,0.504485,15.7266,7300,CH3,v1,
29200,20250219,60,Cs0.05MA0.1FA0.85PbI3.0,1.73,MACl,14.6,PEAI,0.8,,,Me-4PACz,0.165,DMACPA,0.165,,,,,,,1000,10,4800,35,10,200,115,25,,,,,,,,,,,,,,,0.826917,26.0205,0.211132,15.0519,7300,CH4,v1,
29201,20250219,60,Cs0.05MA0.1FA0.85PbI3.0,1.73,MACl,14.6,PEAI,0.8,,,Me-4PACz,0.165,DMACPA,0.165,,,,,,,1200,10,4900,35,8,180,110,25,,,,,,,,,,,,,,,8.0685,-11.9507,0.451337,-149.588,7301,CH1,v1,
29202,20250219,60,Cs0.05MA0.1FA0.85PbI3.0,1.73,MACl,14.6,PEAI,0.8,,,Me-4PACz,0.165,DMACPA,0.165,,,,,,,1200,10,4900,35,8,180,110,25,,,,,,,,,,,,,,,18.5003,72.1883,1.11424,23.0003,7301,CH2,v1,
29203,20250219,60,Cs0.05MA0.1FA0.85PbI3.0,1.73,MACl,14.6,PEAI,0.8,,,Me-4PACz,0.165,DMACPA,0.165,,,,,,,1200,10,4900,35,8,180,110,25,,,,,,,,,,,,,,,18.4765,209.147,0.384481,22.977,7301,CH3,v1,
29204,20250219,60,Cs0.05MA0.1FA0.85PbI3.0,1.73,MACl,14.6,PEAI,0.8,,,Me-4PACz,0.165,DMACPA,0.165,,,,,,,1200,10,4900,35,8,180,110,25,,,,,,,,,,,,,,,16.4102,67.0362,1.10435,22.1666,7301,CH4,v1,
29205,20250219,60,Cs0.05MA0.1FA0.85PbI3.0,1.73,MACl,14.6,PEAI,0.8,,,Me-4PACz,0.165,DMACPA,0.165,,,,,,,1000,10,4800,30,8,160,110,20,,,,,,,,,,,,,,,1.11e+39,-3.34e+40,-7.3e-05,45.6501,7302,CH1,v1,
29206,20250219,60,Cs0.05MA0.1FA0.85PbI3.0,1.73,MACl,14.6,PEAI,0.8,,,Me-4PACz,0.165,DMACPA,0.165,,,,,,,1000,10,4800,30,8,160,110,20,,,,,,,,,,,,,,,19.4127,72.3729,1.13117,23.7128,7302,CH2,v1,
29207,20250219,60,Cs0.05MA0.1FA0.85PbI3.0,1.73,MACl,14.6,PEAI,0.8,,,Me-4PACz,0.165,DMACPA,0.165,,,,,,,1000,10,4800,30,8,160,110,20,,,,,,,,,,,,,,,72.3643,1532.87,0.211,22.3736,7302,CH3,v1,
29208,20250219,60,Cs0.05MA0.1FA0.85PbI3.0,1.73,MACl,14.6,PEAI,0.8,,,Me-4PACz,0.165,DMACPA,0.165,,,,,,,1000,10,4800,30,8,160,110,20,,,,,,,,,,,,,,,2.81609,27.142,0.446363,23.2443,7302,CH4,v1,
29209,20250219,60,Cs0.05MA0.1FA0.85PbI3.0,1.73,MACl,14.6,PEAI,0.8,,,Me-4PACz,0.198,DMACPA,0.132,,,,,,,1200,10,5000,40,10,170,115,25,,,,,,,,,,,,,,,5.20234,-479.889,-4.4e-05,24.4289,7303,CH1,v1,
29210,20250219,60,Cs0.05MA0.1FA0.85PbI3.0,1.73,MACl,14.6,PEAI,0.8,,,Me-4PACz,0.198,DMACPA,0.132,,,,,,,1200,10,5000,40,10,170,115,25,,,,,,,,,,,,,,,0.203016,24.8471,0.039945,20.4544,7303,CH2,v1,
29211,20250219,60,Cs0.05MA0.1FA0.85PbI3.0,1.73,MACl,14.6,PEAI,0.8,,,Me-4PACz,0.198,DMACPA,0.132,,,,,,,1200,10,5000,40,10,170,115,25,,,,,,,,,,,,,,,19.0181,94.8758,0.807791,24.8149,7303,CH3,v1,
29212,20250219,60,Cs0.05MA0.1FA0.85PbI3.0,1.73,MACl,14.6,PEAI,0.8,,,Me-4PACz,0.198,DMACPA,0.132,,,,,,,1200,10,5000,40,10,170,115,25,,,,,,,,,,,,,,,0.709215,25.3276,0.118665,23.5972,7303,CH4,v1,
29213,20250219,60,Cs0.05MA0.1FA0.85PbI3.0,1.73,MACl,14.6,PEAI,0.8,,,Me-4PACz,0.198,DMACPA,0.132,,,,,,,1300,10,4800,35,11,190,110,30,,,,,,,,,,,,,,,20.6575,139.505,0.64781,22.8581,7304,CH1,v1,
29214,20250219,60,Cs0.05MA0.1FA0.85PbI3.0,1.73,MACl,14.6,PEAI,0.8,,,Me-4PACz,0.198,DMACPA,0.132,,,,,,,1300,10,4800,35,11,190,110,30,,,,,,,,,,,,,,,0.408249,24.8288,0.07205,22.8211,7304,CH2,v1,
29215,20250219,60,Cs0.05MA0.1FA0.85PbI3.0,1.73,MACl,14.6,PEAI,0.8,,,Me-4PACz,0.198,DMACPA,0.132,,,,,,,1300,10,4800,35,11,190,110,30,,,,,,,,,,,,,,,7.93663,33.3201,0.974409,24.4449,7304,CH3,v1,
29216,20250219,60,Cs0.05MA0.1FA0.85PbI3.0,1.73,MACl,14.6,PEAI,0.8,,,Me-4PACz,0.198,DMACPA,0.132,,,,,,,1300,10,4800,35,11,190,110,30,,,,,,,,,,,,,,,20.6122,76.1112,1.13283,23.9063,7304,CH4,v1,
29217,20250219,60,Cs0.05MA0.1FA0.85PbI3.0,1.73,MACl,14.6,PEAI,0.8,,,Me-4PACz,0.198,DMACPA,0.132,,,,,,,1000,10,4900,30,8,160,110,25,,,,,,,,,,,,,,,71.3294,1002.03,0.070238,101.349,7305,CH1,v1,
29218,20250219,60,Cs0.05MA0.1FA0.85PbI3.0,1.73,MACl,14.6,PEAI,0.8,,,Me-4PACz,0.198,DMACPA,0.132,,,,,,,1000,10,4900,30,8,160,110,25,,,,,,,,,,,,,,,20.4281,71.9906,1.14291,24.8278,7305,CH2,v1,
29219,20250219,60,Cs0.05MA0.1FA0.85PbI3.0,1.73,MACl,14.6,PEAI,0.8,,,Me-4PACz,0.198,DMACPA,0.132,,,,,,,1000,10,4900,30,8,160,110,25,,,,,,,,,,,,,,,20.4785,72.0931,1.14149,24.8846,7305,CH3,v1,
29220,20250219,60,Cs0.05MA0.1FA0.85PbI3.0,1.73,MACl,14.6,PEAI,0.8,,,Me-4PACz,0.198,DMACPA,0.132,,,,,,,1000,10,4900,30,8,160,110,25,,,,,,,,,,,,,,,20.2861,72.8549,1.13478,24.5373,7305,CH4,v1,
29221,20250219,60,Cs0.05MA0.1FA0.85PbI3.0,1.73,MACl,14.6,PEAI,0.8,,,Me-4PACz,0.198,DMACPA,0.132,,,,,,,1000,15,5000,45,9,180,105,25,,,,,,,,,,,,,,,43.4527,60247.6,0.008708,8.28217,7306,CH1,v1,
29222,20250219,60,Cs0.05MA0.1FA0.85PbI3.0,1.73,MACl,14.6,PEAI,0.8,,,Me-4PACz,0.198,DMACPA,0.132,,,,,,,1000,15,5000,45,9,180,105,25,,,,,,,,,,,,,,,5.47196,20.3966,1.06476,25.1961,7306,CH2,v1,
29223,20250219,60,Cs0.05MA0.1FA0.85PbI3.0,1.73,MACl,14.6,PEAI,0.8,,,Me-4PACz,0.198,DMACPA,0.132,,,,,,,1000,15,5000,45,9,180,105,25,,,,,,,,,,,,,,,14.1775,51.7711,1.09524,25.0037,7306,CH3,v1,
29224,20250219,60,Cs0.05MA0.1FA0.85PbI3.0,1.73,MACl,14.6,PEAI,0.8,,,Me-4PACz,0.198,DMACPA,0.132,,,,,,,1000,15,5000,45,9,180,105,25,,,,,,,,,,,,,,,0.123015,23.8892,0.025368,20.2991,7306,CH4,v1,
29225,20250219,60,Cs0.05MA0.1FA0.85PbI3.0,1.73,MACl,14.6,PEAI,0.8,,,Me-4PACz,0.198,DMACPA,0.132,,,,,,,1000,15,4900,35,10,170,110,25,,,,,,,,,,,,,,,1.52e+39,6.13e+39,1.06535,23.2725,7307,CH1,v1,
29226,20250219,60,Cs0.05MA0.1FA0.85PbI3.0,1.73,MACl,14.6,PEAI,0.8,,,Me-4PACz,0.198,DMACPA,0.132,,,,,,,1000,15,4900,35,10,170,110,25,,,,,,,,,,,,,,,21.694,75.5379,1.14281,25.1305,7307,CH2,v1,
29227,20250219,60,Cs0.05MA0.1FA0.85PbI3.0,1.73,MACl,14.6,PEAI,0.8,,,Me-4PACz,0.198,DMACPA,0.132,,,,,,,1000,15,4900,35,10,170,110,25,,,,,,,,,,,,,,,21.8627,76.2126,1.1365,25.241,7307,CH3,v1,
29228,20250219,60,Cs0.05MA0.1FA0.85PbI3.0,1.73,MACl,14.6,PEAI,0.8,,,Me-4PACz,0.198,DMACPA,0.132,,,,,,,1000,15,4900,35,10,170,110,25,,,,,,,,,,,,,,,20.9059,75.5457,1.13092,24.4697,7307,CH4,v1,
29229,20250219,60,Cs0.05MA0.1FA0.85PbI3.0,1.73,MACl,14.6,PEAI,0.8,,,Me-4PACz,0.198,DMACPA,0.132,,,,,,,1000,10,5000,35,10,180,110,25,,,,,,,,,,,,,,,2.2e+39,8.52e+40,0.086052,29.991,7308,CH1,v1,
29230,20250219,60,Cs0.05MA0.1FA0.85PbI3.0,1.73,MACl,14.6,PEAI,0.8,,,Me-4PACz,0.198,DMACPA,0.132,,,,,,,1000,10,5000,35,10,180,110,25,,,,,,,,,,,,,,,21.3192,76.1891,1.12077,24.9667,7308,CH2,v1,
29231,20250219,60,Cs0.05MA0.1FA0.85PbI3.0,1.73,MACl,14.6,PEAI,0.8,,,Me-4PACz,0.198,DMACPA,0.132,,,,,,,1000,10,5000,35,10,180,110,25,,,,,,,,,,,,,,,21.4227,76.7736,1.11629,24.997,7308,CH3,v1,
29232,20250219,60,Cs0.05MA0.1FA0.85PbI3.0,1.73,MACl,14.6,PEAI,0.8,,,Me-4PACz,0.198,DMACPA,0.132,,,,,,,1000,10,5000,35,10,180,110,25,,,,,,,,,,,,,,,18.6084,68.5634,1.10593,24.5408,7308,CH4,v1,
29233,20250219,60,Cs0.05MA0.1FA0.85PbI3.0,1.73,MACl,14.6,PEAI,0.8,,,Me-4PACz,0.198,DMACPA,0.132,,,,,,,1200,10,5000,40,10,170,115,25,,,,,,,,,,,,,,,391.077,85683.9,0.006107,74.7343,7309,CH1,v1,
29234,20250219,60,Cs0.05MA0.1FA0.85PbI3.0,1.73,MACl,14.6,PEAI,0.8,,,Me-4PACz,0.198,DMACPA,0.132,,,,,,,1200,10,5000,40,10,170,115,25,,,,,,,,,,,,,,,0.116755,24.2971,0.024119,19.9233,7309,CH2,v1,
29235,20250219,60,Cs0.05MA0.1FA0.85PbI3.0,1.73,MACl,14.6,PEAI,0.8,,,Me-4PACz,0.198,DMACPA,0.132,,,,,,,1200,10,5000,40,10,170,115,25,,,,,,,,,,,,,,,21.9318,77.2302,1.12894,25.1545,7309,CH3,v1,
29236,20250219,60,Cs0.05MA0.1FA0.85PbI3.0,1.73,MACl,14.6,PEAI,0.8,,,Me-4PACz,0.198,DMACPA,0.132,,,,,,,1200,10,5000,40,10,170,115,25,,,,,,,,,,,,,,,16.7178,61.2436,1.10373,24.7318,7309,CH4,v1,
29237,20250219,60,Cs0.05MA0.1FA0.85PbI3.0,1.73,MACl,14.6,PEAI,0.8,,,Me-4PACz,0.198,DMACPA,0.132,,,,,,,1281,11,4736,35,11,190,110,30,,,,,,,,,,,,,,,49.7935,-1016.64,0.055361,-88.4707,7310,CH1,v1,
29238,20250219,60,Cs0.05MA0.1FA0.85PbI3.0,1.73,MACl,14.6,PEAI,0.8,,,Me-4PACz,0.198,DMACPA,0.132,,,,,,,1281,11,4736,35,11,190,110,30,,,,,,,,,,,,,,,21.7159,77.7516,1.13702,24.5641,7310,CH2,v1,
29239,20250219,60,Cs0.05MA0.1FA0.85PbI3.0,1.73,MACl,14.6,PEAI,0.8,,,Me-4PACz,0.198,DMACPA,0.132,,,,,,,1281,11,4736,35,11,190,110,30,,,,,,,,,,,,,,,2.4379,27.6327,0.362664,24.327,7310,CH3,v1,
29240,20250219,60,Cs0.05MA0.1FA0.85PbI3.0,1.73,MACl,14.6,PEAI,0.8,,,Me-4PACz,0.198,DMACPA,0.132,,,,,,,1281,11,4736,35,11,190,110,30,,,,,,,,,,,,,,,21.2274,77.234,1.1327,24.2648,7310,CH4,v1,
29241,20250219,60,Cs0.05MA0.1FA0.85PbI3.0,1.73,MACl,14.6,PEAI,0.8,,,Me-4PACz,0.198,DMACPA,0.132,,,,,,,1013,14,4944,35,10,170,110,25,,,,,,,,,,,,,,,17.0761,0.0,6.88e+34,24.394,7311,CH1,v1,
29242,20250219,60,Cs0.05MA0.1FA0.85PbI3.0,1.73,MACl,14.6,PEAI,0.8,,,Me-4PACz,0.198,DMACPA,0.132,,,,,,,1013,14,4944,35,10,170,110,25,,,,,,,,,,,,,,,22.625,77.8044,1.14589,25.3772,7311,CH2,v1,
29243,20250219,60,Cs0.05MA0.1FA0.85PbI3.0,1.73,MACl,14.6,PEAI,0.8,,,Me-4PACz,0.198,DMACPA,0.132,,,,,,,1013,14,4944,35,10,170,110,25,,,,,,,,,,,,,,,22.5218,77.8754,1.142,25.3242,7311,CH3,v1,
29244,20250219,60,Cs0.05MA0.1FA0.85PbI3.0,1.73,MACl,14.6,PEAI,0.8,,,Me-4PACz,0.198,DMACPA,0.132,,,,,,,1013,14,4944,35,10,170,110,25,,,,,,,,,,,,,,,22.2203,77.9965,1.13579,25.0829,7311,CH4,v1,
29245,20250219,60,Cs0.05MA0.1FA0.85PbI3.0,1.73,MACl,14.6,PEAI,0.517,,,py3,0.248,2PACz,0.083,,,,,,,1000,12,5000,40,10,200,110,25,,,,,,,,,,,,,,,650.877,113091.0,-2.6e-05,-21.7897,7312,CH1,v1,
29246,20250219,60,Cs0.05MA0.1FA0.85PbI3.0,1.73,MACl,14.6,PEAI,0.517,,,py3,0.248,2PACz,0.083,,,,,,,1000,12,5000,40,10,200,110,25,,,,,,,,,,,,,,,5.88081,30.5397,0.784726,24.5388,7312,CH2,v1,
29247,20250219,60,Cs0.05MA0.1FA0.85PbI3.0,1.73,MACl,14.6,PEAI,0.517,,,py3,0.248,2PACz,0.083,,,,,,,1000,12,5000,40,10,200,110,25,,,,,,,,,,,,,,,21.3426,76.3958,1.13539,24.6055,7312,CH3,v1,
29248,20250219,60,Cs0.05MA0.1FA0.85PbI3.0,1.73,MACl,14.6,PEAI,0.517,,,py3,0.248,2PACz,0.083,,,,,,,1000,12,5000,40,10,200,110,25,,,,,,,,,,,,,,,19.565,72.5457,1.12065,24.0657,7312,CH4,v1,
29249,20250219,60,Cs0.05MA0.1FA0.85PbI3.0,1.73,MACl,14.6,PEAI,0.517,,,py3,0.248,2PACz,0.083,,,,,,,1000,12,5000,40,15,200,110,20,,,,,,,,,,,,,,,19.8392,72.051,1.13573,24.2444,7313,CH1,v1,
29250,20250219,60,Cs0.05MA0.1FA0.85PbI3.0,1.73,MACl,14.6,PEAI,0.517,,,py3,0.248,2PACz,0.083,,,,,,,1000,12,5000,40,15,200,110,20,,,,,,,,,,,,,,,19.9954,72.636,1.13374,24.2808,7313,CH2,v1,
29251,20250219,60,Cs0.05MA0.1FA0.85PbI3.0,1.73,MACl,14.6,PEAI,0.517,,,py3,0.248,2PACz,0.083,,,,,,,1000,12,5000,40,15,200,110,20,,,,,,,,,,,,,,,2.94e+39,251.348,4.89e+34,23.9228,7313,CH3,v1,
29252,20250219,60,Cs0.05MA0.1FA0.85PbI3.0,1.73,MACl,14.6,PEAI,0.517,,,py3,0.248,2PACz,0.083,,,,,,,1000,12,5000,40,15,200,110,20,,,,,,,,,,,,,,,19.3463,73.5235,1.12492,23.391,7313,CH4,v1,
29253,20250219,60,Cs0.05MA0.1FA0.85PbI3.0,1.73,MACl,14.6,PEAI,0.517,,,py3,0.248,2PACz,0.083,,,,,,,1008,12,5026,40,10,200,110,25,,,,,,,,,,,,,,,21.1044,145.704,0.66018,21.9401,7314,CH1,v1,
29254,20250219,60,Cs0.05MA0.1FA0.85PbI3.0,1.73,MACl,14.6,PEAI,0.517,,,py3,0.248,2PACz,0.083,,,,,,,1008,12,5026,40,10,200,110,25,,,,,,,,,,,,,,,22.0696,76.9528,1.13204,25.3343,7314,CH2,v1,
29255,20250219,60,Cs0.05MA0.1FA0.85PbI3.0,1.73,MACl,14.6,PEAI,0.517,,,py3,0.248,2PACz,0.083,,,,,,,1008,12,5026,40,10,200,110,25,,,,,,,,,,,,,,,22.1254,77.2723,1.12572,25.4353,7314,CH3,v1,
29256,20250219,60,Cs0.05MA0.1FA0.85PbI3.0,1.73,MACl,14.6,PEAI,0.517,,,py3,0.248,2PACz,0.083,,,,,,,1008,12,5026,40,10,200,110,25,,,,,,,,,,,,,,,21.8887,77.1621,1.12347,25.2497,7314,CH4,v1,
29257,20250219,60,Cs0.05MA0.1FA0.85PbI3.0,1.73,MACl,14.6,PEAI,0.517,,,py3,0.248,2PACz,0.083,,,,,,,983,13,4942,40,15,200,110,20,,,,,,,,,,,,,,,20.9462,257.998,0.335951,24.1665,7315,CH1,v1,
29258,20250219,60,Cs0.05MA0.1FA0.85PbI3.0,1.73,MACl,14.6,PEAI,0.517,,,py3,0.248,2PACz,0.083,,,,,,,983,13,4942,40,15,200,110,20,,,,,,,,,,,,,,,0.227509,24.835,0.042861,21.3731,7315,CH2,v1,
29259,20250219,60,Cs0.05MA0.1FA0.85PbI3.0,1.73,MACl,14.6,PEAI,0.517,,,py3,0.248,2PACz,0.083,,,,,,,983,13,4942,40,15,200,110,20,,,,,,,,,,,,,,,1.65e+39,1.11e+41,-7e-05,-21.2275,7315,CH3,v1,
29260,20250219,60,Cs0.05MA0.1FA0.85PbI3.0,1.73,MACl,14.6,PEAI,0.517,,,py3,0.248,2PACz,0.083,,,,,,,983,13,4942,40,15,200,110,20,,,,,,,,,,,,,,,0.823174,24.819,0.144963,22.8797,7315,CH4,v1,
29261,20250219,60,Cs0.05MA0.1FA0.85PbI3.0,1.73,MACl,14.6,PEAI,0.517,,,py3,0.165,DMACPA,0.165,,,,,,,1000,10,4800,35,8,160,110,20,,,,,,,,,,,,,,,3.39977,237.155,0.06396,22.4135,7316,CH1,v1,
29262,20250219,60,Cs0.05MA0.1FA0.85PbI3.0,1.73,MACl,14.6,PEAI,0.517,,,py3,0.165,DMACPA,0.165,,,,,,,1000,10,4800,35,8,160,110,20,,,,,,,,,,,,,,,21.8621,77.6489,1.13082,24.898,7316,CH2,v1,
29263,20250219,60,Cs0.05MA0.1FA0.85PbI3.0,1.73,MACl,14.6,PEAI,0.517,,,py3,0.165,DMACPA,0.165,,,,,,,1000,10,4800,35,8,160,110,20,,,,,,,,,,,,,,,21.7295,89.5122,0.977717,24.8288,7316,CH3,v1,
29264,20250219,60,Cs0.05MA0.1FA0.85PbI3.0,1.73,MACl,14.6,PEAI,0.517,,,py3,0.165,DMACPA,0.165,,,,,,,1000,10,4800,35,8,160,110,20,,,,,,,,,,,,,,,20.9952,77.3586,1.12088,24.2132,7316,CH4,v1,
29265,20250219,60,Cs0.05MA0.1FA0.85PbI3.0,1.73,MACl,14.6,PEAI,0.517,,,py3,0.165,DMACPA,0.165,,,,,,,1000,10,4800,35,10,160,110,25,,,,,,,,,,,,,,,1.63e+39,-7.42e+40,-0.000101,21.7712,7317,CH1,v1,
29266,20250219,60,Cs0.05MA0.1FA0.85PbI3.0,1.73,MACl,14.6,PEAI,0.517,,,py3,0.165,DMACPA,0.165,,,,,,,1000,10,4800,35,10,160,110,25,,,,,,,,,,,,,,,21.8195,77.3694,1.13019,24.953,7317,CH2,v1,
29267,20250219,60,Cs0.05MA0.1FA0.85PbI3.0,1.73,MACl,14.6,PEAI,0.517,,,py3,0.165,DMACPA,0.165,,,,,,,1000,10,4800,35,10,160,110,25,,,,,,,,,,,,,,,21.6076,77.1085,1.12366,24.9385,7317,CH3,v1,
29268,20250219,60,Cs0.05MA0.1FA0.85PbI3.0,1.73,MACl,14.6,PEAI,0.517,,,py3,0.165,DMACPA,0.165,,,,,,,1000,10,4800,35,10,160,110,25,,,,,,,,,,,,,,,21.3326,77.6221,1.1207,24.5228,7317,CH4,v1,
29269,20250219,60,Cs0.05MA0.1FA0.85PbI3.0,1.73,MACl,14.6,PEAI,0.517,,,py3,0.165,DMACPA,0.165,,,,,,,1000,12,4800,35,12,160,110,25,,,,,,,,,,,,,,,2.42e+39,8.35e+40,0.118787,24.3887,7318,CH1,v1,
29270,20250219,60,Cs0.05MA0.1FA0.85PbI3.0,1.73,MACl,14.6,PEAI,0.517,,,py3,0.165,DMACPA,0.165,,,,,,,1000,12,4800,35,12,160,110,25,,,,,,,,,,,,,,,9.21199,38.2922,1.0336,23.2751,7318,CH2,v1,
29271,20250219,60,Cs0.05MA0.1FA0.85PbI3.0,1.73,MACl,14.6,PEAI,0.517,,,py3,0.165,DMACPA,0.165,,,,,,,1000,12,4800,35,12,160,110,25,,,,,,,,,,,,,,,0.663007,25.1715,0.113858,23.1337,7318,CH3,v1,
29272,20250219,60,Cs0.05MA0.1FA0.85PbI3.0,1.73,MACl,14.6,PEAI,0.517,,,py3,0.165,DMACPA,0.165,,,,,,,1000,12,4800,35,12,160,110,25,,,,,,,,,,,,,,,0.134805,22.1728,0.030061,20.2251,7318,CH4,v1,
29273,20250219,60,Cs0.05MA0.1FA0.85PbI3.0,1.73,MACl,14.6,PEAI,0.517,,,py3,0.165,DMACPA,0.165,,,,,,,1000,10,4800,35,10,160,110,20,,,,,,,,,,,,,,,1.44e+40,-3.14e+40,0.136205,-335.764,7319,CH1,v1,
29274,20250219,60,Cs0.05MA0.1FA0.85PbI3.0,1.73,MACl,14.6,PEAI,0.517,,,py3,0.165,DMACPA,0.165,,,,,,,1000,10,4800,35,10,160,110,20,,,,,,,,,,,,,,,0.239543,24.3111,0.047582,20.7078,7319,CH2,v1,
29275,20250219,60,Cs0.05MA0.1FA0.85PbI3.0,1.73,MACl,14.6,PEAI,0.517,,,py3,0.165,DMACPA,0.165,,,,,,,1000,10,4800,35,10,160,110,20,,,,,,,,,,,,,,,0.0386137,17.6729,0.013535,16.1429,7319,CH3,v1,
29276,20250219,60,Cs0.05MA0.1FA0.85PbI3.0,1.73,MACl,14.6,PEAI,0.517,,,py3,0.165,DMACPA,0.165,,,,,,,1000,10,4800,35,10,160,110,20,,,,,,,,,,,,,,,17.1335,63.7043,1.0968,24.5217,7319,CH4,v1,
29277,20250219,60,Cs0.05MA0.1FA0.85PbI3.0,1.73,MACl,14.6,PEAI,0.517,,,py3,0.165,DMACPA,0.165,,,,,,,1000,10,4800,35,8,160,110,25,,,,,,,,,,,,,,,1.48e+40,-59.6672,9.91e+34,-250.152,7320,CH1,v1,
29278,20250219,60,Cs0.05MA0.1FA0.85PbI3.0,1.73,MACl,14.6,PEAI,0.517,,,py3,0.165,DMACPA,0.165,,,,,,,1000,10,4800,35,8,160,110,25,,,,,,,,,,,,,,,10.0911,38.3191,1.08713,24.2238,7320,CH2,v1,
29279,20250219,60,Cs0.05MA0.1FA0.85PbI3.0,1.73,MACl,14.6,PEAI,0.517,,,py3,0.165,DMACPA,0.165,,,,,,,1000,10,4800,35,8,160,110,25,,,,,,,,,,,,,,,21.4745,78.6466,1.12472,24.2773,7320,CH3,v1,
29280,20250219,60,Cs0.05MA0.1FA0.85PbI3.0,1.73,MACl,14.6,PEAI,0.517,,,py3,0.165,DMACPA,0.165,,,,,,,1000,10,4800,35,8,160,110,25,,,,,,,,,,,,,,,21.1957,78.8121,1.12653,23.8733,7320,CH4,v1,
29281,20250219,60,Cs0.05MA0.1FA0.85PbI3.0,1.73,MACl,14.6,PEAI,0.517,,,py3,0.165,DMACPA,0.165,,,,,,,996,12,4788,35,12,160,110,25,,,,,,,,,,,,,,,3.24e+39,-53.5088,5.34e+34,-113.184,7321,CH1,v1,
29282,20250219,60,Cs0.05MA0.1FA0.85PbI3.0,1.73,MACl,14.6,PEAI,0.517,,,py3,0.165,DMACPA,0.165,,,,,,,996,12,4788,35,12,160,110,25,,,,,,,,,,,,,,,8.24236,36.1549,0.947524,24.0599,7321,CH2,v1,
29283,20250219,60,Cs0.05MA0.1FA0.85PbI3.0,1.73,MACl,14.6,PEAI,0.517,,,py3,0.165,DMACPA,0.165,,,,,,,996,12,4788,35,12,160,110,25,,,,,,,,,,,,,,,20.6191,75.0445,1.13486,24.2107,7321,CH3,v1,
29284,20250219,60,Cs0.05MA0.1FA0.85PbI3.0,1.73,MACl,14.6,PEAI,0.517,,,py3,0.165,DMACPA,0.165,,,,,,,996,12,4788,35,12,160,110,25,,,,,,,,,,,,,,,9.06104,35.1213,1.05402,24.4771,7321,CH4,v1,
29285,20250219,60,Cs0.05MA0.1FA0.85PbI3.0,1.73,MACl,14.6,PEAI,0.517,,,py3,0.165,DMACPA,0.165,,,,,,,1004,10,4816,35,8,160,110,25,,,,,,,,,,,,,,,1.68e+40,-9.63e+40,0.128697,-135.648,7322,CH1,v1,
29286,20250219,60,Cs0.05MA0.1FA0.85PbI3.0,1.73,MACl,14.6,PEAI,0.517,,,py3,0.165,DMACPA,0.165,,,,,,,1004,10,4816,35,8,160,110,25,,,,,,,,,,,,,,,0.635666,22.6307,0.122113,23.0021,7322,CH2,v1,
29287,20250219,60,Cs0.05MA0.1FA0.85PbI3.0,1.73,MACl,14.6,PEAI,0.517,,,py3,0.165,DMACPA,0.165,,,,,,,1004,10,4816,35,8,160,110,25,,,,,,,,,,,,,,,20.559,74.1179,1.13567,24.4245,7322,CH3,v1,
29288,20250219,60,Cs0.05MA0.1FA0.85PbI3.0,1.73,MACl,14.6,PEAI,0.517,,,py3,0.165,DMACPA,0.165,,,,,,,1004,10,4816,35,8,160,110,25,,,,,,,,,,,,,,,18.6852,69.2366,1.13053,23.8716,7322,CH4,v1,
29289,20250219,60,Cs0.05MA0.1FA0.85PbI3.0,1.73,MACl,14.6,PEAI,0.517,,,py3,0.165,DMACPA,0.165,,,,,,,993,10,4778,35,10,160,110,20,,,,,,,,,,,,,,,8.92487,103.297,0.353345,24.4521,7323,CH1,v1,
29290,20250219,60,Cs0.05MA0.1FA0.85PbI3.0,1.73,MACl,14.6,PEAI,0.517,,,py3,0.165,DMACPA,0.165,,,,,,,993,10,4778,35,10,160,110,20,,,,,,,,,,,,,,,20.7355,74.7412,1.11582,24.8634,7323,CH2,v1,
29291,20250219,60,Cs0.05MA0.1FA0.85PbI3.0,1.73,MACl,14.6,PEAI,0.517,,,py3,0.165,DMACPA,0.165,,,,,,,993,10,4778,35,10,160,110,20,,,,,,,,,,,,,,,22.0174,78.3298,1.1226,25.0388,7323,CH3,v1,
29292,20250219,60,Cs0.05MA0.1FA0.85PbI3.0,1.73,MACl,14.6,PEAI,0.517,,,py3,0.165,DMACPA,0.165,,,,,,,993,10,4778,35,10,160,110,20,,,,,,,,,,,,,,,2.14e-05,0.0378464,0.005038,11.2224,7323,CH4,v1,
29293,20250219,60,Cs0.05MA0.1FA0.85PbI3.0,1.73,MACl,14.6,PEAI,0.517,,,py3,0.165,DMACPA,0.165,,,,,,,995,10,4784,35,10,160,110,25,,,,,,,,,,,,,,,84.5477,3172.16,0.122105,21.828,7324,CH1,v1,
29294,20250219,60,Cs0.05MA0.1FA0.85PbI3.0,1.73,MACl,14.6,PEAI,0.517,,,py3,0.165,DMACPA,0.165,,,,,,,995,10,4784,35,10,160,110,25,,,,,,,,,,,,,,,20.4865,77.2255,1.10546,23.9975,7324,CH2,v1,
29295,20250219,60,Cs0.05MA0.1FA0.85PbI3.0,1.73,MACl,14.6,PEAI,0.517,,,py3,0.165,DMACPA,0.165,,,,,,,995,10,4784,35,10,160,110,25,,,,,,,,,,,,,,,20.7902,76.4041,1.12719,24.1406,7324,CH3,v1,
29296,20250219,60,Cs0.05MA0.1FA0.85PbI3.0,1.73,MACl,14.6,PEAI,0.517,,,py3,0.165,DMACPA,0.165,,,,,,,995,10,4784,35,10,160,110,25,,,,,,,,,,,,,,,5.28324,30.673,0.733427,23.4848,7324,CH4,v1,
29297,20250219,60,Cs0.05MA0.1FA0.85PbI3.0,1.73,MACl,14.6,PEAI,0.8,,,py3,0.165,DMACPA,0.165,,,,,,,1000,10,4800,35,10,170,110,25,,,,,,,,,,,,,,,1.06e+39,-45.4907,1.55e+34,-150.253,7325,CH1,v1,
29298,20250219,60,Cs0.05MA0.1FA0.85PbI3.0,1.73,MACl,14.6,PEAI,0.8,,,py3,0.165,DMACPA,0.165,,,,,,,1000,10,4800,35,10,170,110,25,,,,,,,,,,,,,,,21.3377,76.85,1.13633,24.4343,7325,CH2,v1,
29299,20250219,60,Cs0.05MA0.1FA0.85PbI3.0,1.73,MACl,14.6,PEAI,0.8,,,py3,0.165,DMACPA,0.165,,,,,,,1000,10,4800,35,10,170,110,25,,,,,,,,,,,,,,,21.2716,76.96,1.13362,24.382,7325,CH3,v1,
29300,20250219,60,Cs0.05MA0.1FA0.85PbI3.0,1.73,MACl,14.6,PEAI,0.8,,,py3,0.165,DMACPA,0.165,,,,,,,1000,10,4800,35,10,170,110,25,,,,,,,,,,,,,,,20.5475,76.7459,1.12734,23.7492,7325,CH4,v1,
29301,20250219,60,Cs0.05MA0.1FA0.85PbI3.0,1.73,MACl,14.6,PEAI,0.8,,,py3,0.165,DMACPA,0.165,,,,,,,1000,10,4800,35,10,170,115,25,,,,,,,,,,,,,,,78.9223,-534.483,0.149973,-98.4583,7326,CH1,v1,
29302,20250219,60,Cs0.05MA0.1FA0.85PbI3.0,1.73,MACl,14.6,PEAI,0.8,,,py3,0.165,DMACPA,0.165,,,,,,,1000,10,4800,35,10,170,115,25,,,,,,,,,,,,,,,20.8517,74.3824,1.13452,24.7093,7326,CH2,v1,
29303,20250219,60,Cs0.05MA0.1FA0.85PbI3.0,1.73,MACl,14.6,PEAI,0.8,,,py3,0.165,DMACPA,0.165,,,,,,,1000,10,4800,35,10,170,115,25,,,,,,,,,,,,,,,20.8828,266.158,0.31779,24.6892,7326,CH3,v1,
29304,20250219,60,Cs0.05MA0.1FA0.85PbI3.0,1.73,MACl,14.6,PEAI,0.8,,,py3,0.165,DMACPA,0.165,,,,,,,1000,10,4800,35,10,170,115,25,,,,,,,,,,,,,,,12.3452,47.5363,1.08614,23.9103,7326,CH4,v1,
29305,20250219,60,Cs0.05MA0.1FA0.85PbI3.0,1.73,MACl,14.6,PEAI,0.8,,,py3,0.165,DMACPA,0.165,,,,,,,1000,10,4800,35,10,200,115,25,,,,,,,,,,,,,,,1.49e+40,4.43e+40,0.176564,190.254,7327,CH1,v1,
29306,20250219,60,Cs0.05MA0.1FA0.85PbI3.0,1.73,MACl,14.6,PEAI,0.8,,,py3,0.165,DMACPA,0.165,,,,,,,1000,10,4800,35,10,200,115,25,,,,,,,,,,,,,,,1.1738,25.2473,0.194909,23.8531,7327,CH2,v1,
29307,20250219,60,Cs0.05MA0.1FA0.85PbI3.0,1.73,MACl,14.6,PEAI,0.8,,,py3,0.165,DMACPA,0.165,,,,,,,1000,10,4800,35,10,200,115,25,,,,,,,,,,,,,,,10.2395,40.1963,1.02681,24.8085,7327,CH3,v1,
29308,20250219,60,Cs0.05MA0.1FA0.85PbI3.0,1.73,MACl,14.6,PEAI,0.8,,,py3,0.165,DMACPA,0.165,,,,,,,1000,10,4800,35,10,200,115,25,,,,,,,,,,,,,,,1.16823,25.045,0.19501,23.9195,7327,CH4,v1,
29309,20250219,60,Cs0.05MA0.1FA0.85PbI3.0,1.73,MACl,14.6,PEAI,0.8,,,py3,0.165,DMACPA,0.165,,,,,,,1000,10,4800,35,10,170,115,25,,,,,,,,,,,,,,,20.924,79.8189,1.0762,24.3583,7328,CH1,v1,
29310,20250219,60,Cs0.05MA0.1FA0.85PbI3.0,1.73,MACl,14.6,PEAI,0.8,,,py3,0.165,DMACPA,0.165,,,,,,,1000,10,4800,35,10,170,115,25,,,,,,,,,,,,,,,10.9203,42.8987,1.02471,24.8423,7328,CH2,v1,
29311,20250219,60,Cs0.05MA0.1FA0.85PbI3.0,1.73,MACl,14.6,PEAI,0.8,,,py3,0.165,DMACPA,0.165,,,,,,,1000,10,4800,35,10,170,115,25,,,,,,,,,,,,,,,21.5856,77.2841,1.12315,24.8678,7328,CH3,v1,
29312,20250219,60,Cs0.05MA0.1FA0.85PbI3.0,1.73,MACl,14.6,PEAI,0.8,,,py3,0.165,DMACPA,0.165,,,,,,,1000,10,4800,35,10,170,115,25,,,,,,,,,,,,,,,21.4016,77.659,1.12463,24.5043,7328,CH4,v1,
29313,20250219,60,Cs0.05MA0.1FA0.85PbI3.0,1.73,MACl,14.6,PEAI,0.8,,,py3,0.165,DMACPA,0.165,,,,,,,1000,10,4800,35,10,200,110,25,,,,,,,,,,,,,,,1.74e+40,-3.92e+40,0.211,-209.719,7329,CH1,v1,
29314,20250219,60,Cs0.05MA0.1FA0.85PbI3.0,1.73,MACl,14.6,PEAI,0.8,,,py3,0.165,DMACPA,0.165,,,,,,,1000,10,4800,35,10,200,110,25,,,,,,,,,,,,,,,0.850827,25.4958,0.13891,24.0237,7329,CH2,v1,
29315,20250219,60,Cs0.05MA0.1FA0.85PbI3.0,1.73,MACl,14.6,PEAI,0.8,,,py3,0.165,DMACPA,0.165,,,,,,,1000,10,4800,35,10,200,110,25,,,,,,,,,,,,,,,21.5467,76.5189,1.12041,25.1326,7329,CH3,v1,
29316,20250219,60,Cs0.05MA0.1FA0.85PbI3.0,1.73,MACl,14.6,PEAI,0.8,,,py3,0.165,DMACPA,0.165,,,,,,,1000,10,4800,35,10,200,110,25,,,,,,,,,,,,,,,12.3599,47.0677,1.06249,24.7155,7329,CH4,v1,
29317,20250219,60,Cs0.05MA0.1FA0.85PbI3.0,1.73,MACl,14.6,PEAI,0.8,,,py3,0.165,DMACPA,0.165,,,,,,,1000,10,4800,35,10,170,115,30,,,,,,,,,,,,,,,29.0777,-68.3614,0.107023,-397.441,7330,CH1,v1,
29318,20250219,60,Cs0.05MA0.1FA0.85PbI3.0,1.73,MACl,14.6,PEAI,0.8,,,py3,0.165,DMACPA,0.165,,,,,,,1000,10,4800,35,10,170,115,30,,,,,,,,,,,,,,,1.48e-05,0.114783,0.002127,6.06768,7330,CH2,v1,
29319,20250219,60,Cs0.05MA0.1FA0.85PbI3.0,1.73,MACl,14.6,PEAI,0.8,,,py3,0.165,DMACPA,0.165,,,,,,,1000,10,4800,35,10,170,115,30,,,,,,,,,,,,,,,1.66e-05,0.0979199,0.002524,6.70313,7330,CH3,v1,
29320,20250219,60,Cs0.05MA0.1FA0.85PbI3.0,1.73,MACl,14.6,PEAI,0.8,,,py3,0.165,DMACPA,0.165,,,,,,,1000,10,4800,35,10,170,115,30,,,,,,,,,,,,,,,1.65722,26.6741,0.286712,21.6693,7330,CH4,v1,
29321,20250219,60,Cs0.05MA0.1FA0.85PbI3.0,1.73,MACl,14.6,PEAI,0.517,,,py3,0.083,DMACPA,0.248,,,,,,,1000,10,4800,35,8,160,105,25,,,,,,,,,,,,,,,22.1864,-85.7704,0.563088,-45.9382,7331,CH1,v1,
29322,20250219,60,Cs0.05MA0.1FA0.85PbI3.0,1.73,MACl,14.6,PEAI,0.517,,,py3,0.083,DMACPA,0.248,,,,,,,1000,10,4800,35,8,160,105,25,,,,,,,,,,,,,,,18.6641,70.5204,1.09191,24.2384,7331,CH2,v1,
29323,20250219,60,Cs0.05MA0.1FA0.85PbI3.0,1.73,MACl,14.6,PEAI,0.517,,,py3,0.083,DMACPA,0.248,,,,,,,1000,10,4800,35,8,160,105,25,,,,,,,,,,,,,,,18.6825,70.8096,1.08837,24.2418,7331,CH3,v1,
29324,20250219,60,Cs0.05MA0.1FA0.85PbI3.0,1.73,MACl,14.6,PEAI,0.517,,,py3,0.083,DMACPA,0.248,,,,,,,1000,10,4800,35,8,160,105,25,,,,,,,,,,,,,,,18.2287,70.6292,1.08416,23.8056,7331,CH4,v1,
29325,20250219,60,Cs0.05MA0.1FA0.85PbI3.0,1.73,MACl,14.6,PEAI,0.517,,,py3,0.083,DMACPA,0.248,,,,,,,1000,10,4800,35,8,160,110,20,,,,,,,,,,,,,,,2.67e-05,0.0447559,0.005857,10.1751,7332,CH1,v1,
29326,20250219,60,Cs0.05MA0.1FA0.85PbI3.0,1.73,MACl,14.6,PEAI,0.517,,,py3,0.083,DMACPA,0.248,,,,,,,1000,10,4800,35,8,160,110,20,,,,,,,,,,,,,,,17.2143,66.6148,1.0936,23.6299,7332,CH2,v1,
29327,20250219,60,Cs0.05MA0.1FA0.85PbI3.0,1.73,MACl,14.6,PEAI,0.517,,,py3,0.083,DMACPA,0.248,,,,,,,1000,10,4800,35,8,160,110,20,,,,,,,,,,,,,,,17.0567,67.2343,1.0865,23.3492,7332,CH3,v1,
29328,20250219,60,Cs0.05MA0.1FA0.85PbI3.0,1.73,MACl,14.6,PEAI,0.517,,,py3,0.083,DMACPA,0.248,,,,,,,1000,10,4800,35,8,160,110,20,,,,,,,,,,,,,,,15.7972,64.3309,1.08816,22.5668,7332,CH4,v1,
29329,20250219,60,Cs0.05MA0.1FA0.85PbI3.0,1.73,MACl,14.6,PEAI,0.517,,,py3,0.083,DMACPA,0.248,,,,,,,1000,10,4800,35,8,160,110,25,,,,,,,,,,,,,,,17.2617,66.5042,1.09602,23.6817,7333,CH1,v1,
29330,20250219,60,Cs0.05MA0.1FA0.85PbI3.0,1.73,MACl,14.6,PEAI,0.517,,,py3,0.083,DMACPA,0.248,,,,,,,1000,10,4800,35,8,160,110,25,,,,,,,,,,,,,,,17.7255,68.2786,1.09282,23.7556,7333,CH2,v1,
29331,20250219,60,Cs0.05MA0.1FA0.85PbI3.0,1.73,MACl,14.6,PEAI,0.517,,,py3,0.083,DMACPA,0.248,,,,,,,1000,10,4800,35,8,160,110,25,,,,,,,,,,,,,,,17.9524,69.5441,1.0881,23.7244,7333,CH3,v1,
29332,20250219,60,Cs0.05MA0.1FA0.85PbI3.0,1.73,MACl,14.6,PEAI,0.517,,,py3,0.083,DMACPA,0.248,,,,,,,1000,10,4800,35,8,160,110,25,,,,,,,,,,,,,,,17.3641,69.2676,1.08125,23.1844,7333,CH4,v1,
29333,20250219,60,Cs0.05MA0.1FA0.85PbI3.0,1.73,MACl,14.6,PEAI,0.517,,,py3,0.083,DMACPA,0.248,,,,,,,1000,10,4800,35,10,160,110,25,,,,,,,,,,,,,,,17.9613,66.5908,1.09749,24.5767,7334,CH1,v1,
29334,20250219,60,Cs0.05MA0.1FA0.85PbI3.0,1.73,MACl,14.6,PEAI,0.517,,,py3,0.083,DMACPA,0.248,,,,,,,1000,10,4800,35,10,160,110,25,,,,,,,,,,,,,,,17.9368,66.7444,1.09692,24.4995,7334,CH2,v1,
29335,20250219,60,Cs0.05MA0.1FA0.85PbI3.0,1.73,MACl,14.6,PEAI,0.517,,,py3,0.083,DMACPA,0.248,,,,,,,1000,10,4800,35,10,160,110,25,,,,,,,,,,,,,,,18.2718,107.191,0.717783,23.7481,7334,CH3,v1,
29336,20250219,60,Cs0.05MA0.1FA0.85PbI3.0,1.73,MACl,14.6,PEAI,0.517,,,py3,0.083,DMACPA,0.248,,,,,,,1000,10,4800,35,10,160,110,25,,,,,,,,,,,,,,,17.5171,68.0586,1.08624,23.695,7334,CH4,v1,
29337,20250219,60,Cs0.05MA0.1FA0.85PbI3.0,1.73,MACl,14.6,PEAI,0.517,,,py3,0.083,DMACPA,0.248,,,,,,,999,10,4796,35,10,160,110,25,,,,,,,,,,,,,,,6.84685,5067.83,0.006137,22.0157,7335,CH1,v1,
29338,20250219,60,Cs0.05MA0.1FA0.85PbI3.0,1.73,MACl,14.6,PEAI,0.517,,,py3,0.083,DMACPA,0.248,,,,,,,999,10,4796,35,10,160,110,25,,,,,,,,,,,,,,,0.391685,24.7193,0.071378,22.1991,7335,CH2,v1,
29339,20250219,60,Cs0.05MA0.1FA0.85PbI3.0,1.73,MACl,14.6,PEAI,0.517,,,py3,0.083,DMACPA,0.248,,,,,,,999,10,4796,35,10,160,110,25,,,,,,,,,,,,,,,18.4152,69.4171,1.09393,24.2505,7335,CH3,v1,
29340,20250219,60,Cs0.05MA0.1FA0.85PbI3.0,1.73,MACl,14.6,PEAI,0.517,,,py3,0.083,DMACPA,0.248,,,,,,,999,10,4796,35,10,160,110,25,,,,,,,,,,,,,,,18.1589,70.1051,1.08913,23.7825,7335,CH4,v1,
29341,20250219,60,Cs0.05MA0.1FA0.85PbI3.0,1.73,MACl,14.6,PEAI,0.517,,,py3,0.083,DMACPA,0.248,,,,,,,1006,10,4822,35,8,160,110,25,,,,,,,,,,,,,,,59.7335,-1971.63,0.054824,-55.2619,7336,CH1,v1,
29342,20250219,60,Cs0.05MA0.1FA0.85PbI3.0,1.73,MACl,14.6,PEAI,0.517,,,py3,0.083,DMACPA,0.248,,,,,,,1006,10,4822,35,8,160,110,25,,,,,,,,,,,,,,,18.4342,69.5488,1.09378,24.2329,7336,CH2,v1,
29343,20250219,60,Cs0.05MA0.1FA0.85PbI3.0,1.73,MACl,14.6,PEAI,0.517,,,py3,0.083,DMACPA,0.248,,,,,,,1006,10,4822,35,8,160,110,25,,,,,,,,,,,,,,,18.5573,70.6937,1.0881,24.1248,7336,CH3,v1,
29344,20250219,60,Cs0.05MA0.1FA0.85PbI3.0,1.73,MACl,14.6,PEAI,0.517,,,py3,0.083,DMACPA,0.248,,,,,,,1006,10,4822,35,8,160,110,25,,,,,,,,,,,,,,,17.3198,68.4033,1.08046,23.4346,7336,CH4,v1,
29345,20250219,60,Cs0.05MA0.1FA0.85PbI3.0,1.73,MACl,14.6,PEAI,0.517,,,py3,0.083,DMACPA,0.248,,,,,,,1001,10,4804,35,8,160,110,20,,,,,,,,,,,,,,,17.3198,68.4033,1.08046,23.4346,7337,CH1,v1,
29346,20250219,60,Cs0.05MA0.1FA0.85PbI3.0,1.73,MACl,14.6,PEAI,0.517,,,py3,0.083,DMACPA,0.248,,,,,,,1001,10,4804,35,8,160,110,20,,,,,,,,,,,,,,,17.3198,68.4033,1.08046,23.4346,7337,CH2,v1,
29347,20250219,60,Cs0.05MA0.1FA0.85PbI3.0,1.73,MACl,14.6,PEAI,0.517,,,py3,0.083,DMACPA,0.248,,,,,,,1001,10,4804,35,8,160,110,20,,,,,,,,,,,,,,,17.3198,68.4033,1.08046,23.4346,7337,CH3,v1,
29348,20250219,60,Cs0.05MA0.1FA0.85PbI3.0,1.73,MACl,14.6,PEAI,0.517,,,py3,0.083,DMACPA,0.248,,,,,,,1001,10,4804,35,8,160,110,20,,,,,,,,,,,,,,,17.3198,68.4033,1.08046,23.4346,7337,CH4,v1,
29349,20250219,60,Cs0.05MA0.1FA0.85PbI3.0,1.73,MACl,14.6,PEAI,0.517,,,py3,0.083,DMACPA,0.248,,,,,,,991,11,4770,35,8,160,105,25,,,,,,,,,,,,,,,17.3198,68.4033,1.08046,23.4346,7338,CH1,v1,
29350,20250219,60,Cs0.05MA0.1FA0.85PbI3.0,1.73,MACl,14.6,PEAI,0.517,,,py3,0.083,DMACPA,0.248,,,,,,,991,11,4770,35,8,160,105,25,,,,,,,,,,,,,,,17.3198,68.4033,1.08046,23.4346,7338,CH2,v1,
29351,20250219,60,Cs0.05MA0.1FA0.85PbI3.0,1.73,MACl,14.6,PEAI,0.517,,,py3,0.083,DMACPA,0.248,,,,,,,991,11,4770,35,8,160,105,25,,,,,,,,,,,,,,,17.3198,68.4033,1.08046,23.4346,7338,CH3,v1,
29352,20250219,60,Cs0.05MA0.1FA0.85PbI3.0,1.73,MACl,14.6,PEAI,0.517,,,py3,0.083,DMACPA,0.248,,,,,,,991,11,4770,35,8,160,105,25,,,,,,,,,,,,,,,17.3198,68.4033,1.08046,23.4346,7338,CH4,v1,
29353,20250219,60,Cs0.05MA0.1FA0.85PbI3.0,1.73,MACl,14.6,PEAI,0.517,,,py3,0.198,DMACPA,0.132,,,,,,,1000,10,4800,35,8,160,110,25,,,,,,,,,,,,,,,50.0551,-34.1909,0.473456,-309.213,7339,CH1,v1,
29354,20250219,60,Cs0.05MA0.1FA0.85PbI3.0,1.73,MACl,14.6,PEAI,0.517,,,py3,0.198,DMACPA,0.132,,,,,,,1000,10,4800,35,8,160,110,25,,,,,,,,,,,,,,,18.3073,67.0704,1.10227,24.7631,7339,CH2,v1,
29355,20250219,60,Cs0.05MA0.1FA0.85PbI3.0,1.73,MACl,14.6,PEAI,0.517,,,py3,0.198,DMACPA,0.132,,,,,,,1000,10,4800,35,8,160,110,25,,,,,,,,,,,,,,,7.60832,93.2414,0.333318,24.4806,7339,CH3,v1,
29356,20250219,60,Cs0.05MA0.1FA0.85PbI3.0,1.73,MACl,14.6,PEAI,0.517,,,py3,0.198,DMACPA,0.132,,,,,,,1000,10,4800,35,8,160,110,25,,,,,,,,,,,,,,,6.76554,30.7482,0.912028,24.1254,7339,CH4,v1,
29357,20250219,60,Cs0.05MA0.1FA0.85PbI3.0,1.73,MACl,14.6,PEAI,0.517,,,py3,0.198,DMACPA,0.132,,,,,,,1800,10,4900,30,8,200,110,25,,,,,,,,,,,,,,,5.4388,-11.6358,0.748647,-62.4349,7340,CH1,v1,
29358,20250219,60,Cs0.05MA0.1FA0.85PbI3.0,1.73,MACl,14.6,PEAI,0.517,,,py3,0.198,DMACPA,0.132,,,,,,,1800,10,4900,30,8,200,110,25,,,,,,,,,,,,,,,15.3278,58.8679,1.08943,23.9002,7340,CH2,v1,
29359,20250219,60,Cs0.05MA0.1FA0.85PbI3.0,1.73,MACl,14.6,PEAI,0.517,,,py3,0.198,DMACPA,0.132,,,,,,,1800,10,4900,30,8,200,110,25,,,,,,,,,,,,,,,10.2459,41.476,1.04971,23.5332,7340,CH3,v1,
29360,20250219,60,Cs0.05MA0.1FA0.85PbI3.0,1.73,MACl,14.6,PEAI,0.517,,,py3,0.198,DMACPA,0.132,,,,,,,1800,10,4900,30,8,200,110,25,,,,,,,,,,,,,,,2.59799,27.7834,0.401449,23.2928,7340,CH4,v1,
29361,20250219,60,Cs0.05MA0.1FA0.85PbI3.0,1.73,MACl,14.6,PEAI,0.517,,,py3,0.198,DMACPA,0.132,,,,,,,1000,10,4800,35,8,160,105,25,,,,,,,,,,,,,,,53.2358,0.0,2.23e+34,-104.54,7341,CH1,v1,
29362,20250219,60,Cs0.05MA0.1FA0.85PbI3.0,1.73,MACl,14.6,PEAI,0.517,,,py3,0.198,DMACPA,0.132,,,,,,,1000,10,4800,35,8,160,105,25,,,,,,,,,,,,,,,8.70369,34.0313,1.07105,23.8789,7341,CH2,v1,
29363,20250219,60,Cs0.05MA0.1FA0.85PbI3.0,1.73,MACl,14.6,PEAI,0.517,,,py3,0.198,DMACPA,0.132,,,,,,,1000,10,4800,35,8,160,105,25,,,,,,,,,,,,,,,17.0914,65.6652,1.09397,23.7923,7341,CH3,v1,
29364,20250219,60,Cs0.05MA0.1FA0.85PbI3.0,1.73,MACl,14.6,PEAI,0.517,,,py3,0.198,DMACPA,0.132,,,,,,,1000,10,4800,35,8,160,105,25,,,,,,,,,,,,,,,0.0983619,23.9122,0.022749,18.082,7341,CH4,v1,
29365,20250219,60,Cs0.05MA0.1FA0.85PbI3.0,1.73,MACl,14.6,PEAI,0.517,,,py3,0.198,DMACPA,0.132,,,,,,,1005,10,4818,35,8,160,110,25,,,,,,,,,,,,,,,2.16e+39,2.08e+40,0.432074,24.0774,7342,CH1,v1,
29366,20250219,60,Cs0.05MA0.1FA0.85PbI3.0,1.73,MACl,14.6,PEAI,0.517,,,py3,0.198,DMACPA,0.132,,,,,,,1005,10,4818,35,8,160,110,25,,,,,,,,,,,,,,,0.379122,24.4254,0.06997,22.1832,7342,CH2,v1,
29367,20250219,60,Cs0.05MA0.1FA0.85PbI3.0,1.73,MACl,14.6,PEAI,0.517,,,py3,0.198,DMACPA,0.132,,,,,,,1005,10,4818,35,8,160,110,25,,,,,,,,,,,,,,,0.0912369,23.9539,0.02164,17.6011,7342,CH3,v1,
29368,20250219,60,Cs0.05MA0.1FA0.85PbI3.0,1.73,MACl,14.6,PEAI,0.517,,,py3,0.198,DMACPA,0.132,,,,,,,1005,10,4818,35,8,160,110,25,,,,,,,,,,,,,,,16.2103,65.9874,1.08401,22.662,7342,CH4,v1,
29369,20250219,60,Cs0.05MA0.1FA0.85PbI3.0,1.73,MACl,14.6,PEAI,0.517,,,py3,0.198,DMACPA,0.132,,,,,,,991,11,4770,35,8,160,105,25,,,,,,,,,,,,,,,24.6502,-20.3635,0.540601,-223.919,7343,CH1,v1,
29370,20250219,60,Cs0.05MA0.1FA0.85PbI3.0,1.73,MACl,14.6,PEAI,0.517,,,py3,0.198,DMACPA,0.132,,,,,,,991,11,4770,35,8,160,105,25,,,,,,,,,,,,,,,18.9289,44.313,1.0987,38.879,7343,CH2,v1,
29371,20250219,60,Cs0.05MA0.1FA0.85PbI3.0,1.73,MACl,14.6,PEAI,0.517,,,py3,0.198,DMACPA,0.132,,,,,,,991,11,4770,35,8,160,105,25,,,,,,,,,,,,,,,18.5546,54.997,1.09572,30.7903,7343,CH3,v1,
29372,20250219,60,Cs0.05MA0.1FA0.85PbI3.0,1.73,MACl,14.6,PEAI,0.517,,,py3,0.198,DMACPA,0.132,,,,,,,991,11,4770,35,8,160,105,25,,,,,,,,,,,,,,,17.7979,64.0565,1.08784,25.5413,7343,CH4,v1,
29373,20250219,60,Cs0.05MA0.1FA0.85PbI3.0,1.73,MACl,14.6,PEAI,0.517,,,py3,0.198,DMACPA,0.132,,,,,,,1778,11,4824,30,8,200,110,25,,,,,,,,,,,,,,,67.8003,205.328,-0.000108,-306.436,7344,CH1,v1,
29374,20250219,60,Cs0.05MA0.1FA0.85PbI3.0,1.73,MACl,14.6,PEAI,0.517,,,py3,0.198,DMACPA,0.132,,,,,,,1778,11,4824,30,8,200,110,25,,,,,,,,,,,,,,,16.6762,63.2133,1.10132,23.9539,7344,CH2,v1,
29375,20250219,60,Cs0.05MA0.1FA0.85PbI3.0,1.73,MACl,14.6,PEAI,0.517,,,py3,0.198,DMACPA,0.132,,,,,,,1778,11,4824,30,8,200,110,25,,,,,,,,,,,,,,,16.8959,64.5986,1.09811,23.8185,7344,CH3,v1,
29376,20250219,60,Cs0.05MA0.1FA0.85PbI3.0,1.73,MACl,14.6,PEAI,0.517,,,py3,0.198,DMACPA,0.132,,,,,,,1778,11,4824,30,8,200,110,25,,,,,,,,,,,,,,,17.0215,66.1257,1.0938,23.5336,7344,CH4,v1,
29377,20250219,60,Cs0.05MA0.1FA0.85PbI3.0,1.73,MACl,14.6,PMACl,0.7,,,py3,0.083,DMACPA,0.248,,,,,,,1000,10,4800,35,10,160,110,25,,,,,,,,,,,,,,,75.3034,165.851,0.301867,150.412,7345,CH1,v1,
29378,20250219,60,Cs0.05MA0.1FA0.85PbI3.0,1.73,MACl,14.6,PMACl,0.7,,,py3,0.083,DMACPA,0.248,,,,,,,1000,10,4800,35,10,160,110,25,,,,,,,,,,,,,,,0.0946308,24.0016,0.021545,18.3,7345,CH2,v1,
29379,20250219,60,Cs0.05MA0.1FA0.85PbI3.0,1.73,MACl,14.6,PMACl,0.7,,,py3,0.083,DMACPA,0.248,,,,,,,1000,10,4800,35,10,160,110,25,,,,,,,,,,,,,,,17.2948,65.4045,1.09389,24.1733,7345,CH3,v1,
29380,20250219,60,Cs0.05MA0.1FA0.85PbI3.0,1.73,MACl,14.6,PMACl,0.7,,,py3,0.083,DMACPA,0.248,,,,,,,1000,10,4800,35,10,160,110,25,,,,,,,,,,,,,,,17.385,66.6243,1.09001,23.9393,7345,CH4,v1,
29381,20250219,60,Cs0.05MA0.1FA0.85PbI3.0,1.73,MACl,14.6,PMACl,0.7,,,py3,0.083,DMACPA,0.248,,,,,,,1000,10,4800,35,10,170,110,25,,,,,,,,,,,,,,,74.4604,-27.7958,0.753286,-355.62,7346,CH1,v1,
29382,20250219,60,Cs0.05MA0.1FA0.85PbI3.0,1.73,MACl,14.6,PMACl,0.7,,,py3,0.083,DMACPA,0.248,,,,,,,1000,10,4800,35,10,170,110,25,,,,,,,,,,,,,,,0.0742241,23.3951,0.018621,17.0381,7346,CH2,v1,
29383,20250219,60,Cs0.05MA0.1FA0.85PbI3.0,1.73,MACl,14.6,PMACl,0.7,,,py3,0.083,DMACPA,0.248,,,,,,,1000,10,4800,35,10,170,110,25,,,,,,,,,,,,,,,15.5624,66.1704,1.01318,23.2126,7346,CH3,v1,
29384,20250219,60,Cs0.05MA0.1FA0.85PbI3.0,1.73,MACl,14.6,PMACl,0.7,,,py3,0.083,DMACPA,0.248,,,,,,,1000,10,4800,35,10,170,110,25,,,,,,,,,,,,,,,14.5165,60.1604,1.09129,22.1111,7346,CH4,v1,
29385,20250219,60,Cs0.05MA0.1FA0.85PbI3.0,1.73,MACl,14.6,PMACl,0.7,,,py3,0.083,DMACPA,0.248,,,,,,,1000,10,4800,35,10,160,110,20,,,,,,,,,,,,,,,51.1371,-44.5834,0.397129,-288.823,7347,CH1,v1,
29386,20250219,60,Cs0.05MA0.1FA0.85PbI3.0,1.73,MACl,14.6,PMACl,0.7,,,py3,0.083,DMACPA,0.248,,,,,,,1000,10,4800,35,10,160,110,20,,,,,,,,,,,,,,,16.8379,62.9732,1.10345,24.2315,7347,CH2,v1,
29387,20250219,60,Cs0.05MA0.1FA0.85PbI3.0,1.73,MACl,14.6,PMACl,0.7,,,py3,0.083,DMACPA,0.248,,,,,,,1000,10,4800,35,10,160,110,20,,,,,,,,,,,,,,,2.14e+39,8.18e+40,0.107974,24.2501,7347,CH3,v1,
29388,20250219,60,Cs0.05MA0.1FA0.85PbI3.0,1.73,MACl,14.6,PMACl,0.7,,,py3,0.083,DMACPA,0.248,,,,,,,1000,10,4800,35,10,160,110,20,,,,,,,,,,,,,,,17.0296,65.3916,1.09259,23.8355,7347,CH4,v1,
29389,20250219,60,Cs0.05MA0.1FA0.85PbI3.0,1.73,MACl,14.6,PMACl,0.7,,,py3,0.083,DMACPA,0.248,,,,,,,1000,10,4800,35,10,180,110,25,,,,,,,,,,,,,,,24.9366,-13.7545,0.649227,-279.253,7348,CH1,v1,
29390,20250219,60,Cs0.05MA0.1FA0.85PbI3.0,1.73,MACl,14.6,PMACl,0.7,,,py3,0.083,DMACPA,0.248,,,,,,,1000,10,4800,35,10,180,110,25,,,,,,,,,,,,,,,17.1666,63.8772,1.09971,24.4376,7348,CH2,v1,
29391,20250219,60,Cs0.05MA0.1FA0.85PbI3.0,1.73,MACl,14.6,PMACl,0.7,,,py3,0.083,DMACPA,0.248,,,,,,,1000,10,4800,35,10,180,110,25,,,,,,,,,,,,,,,17.3065,64.8986,1.09509,24.3514,7348,CH3,v1,
29392,20250219,60,Cs0.05MA0.1FA0.85PbI3.0,1.73,MACl,14.6,PMACl,0.7,,,py3,0.083,DMACPA,0.248,,,,,,,1000,10,4800,35,10,180,110,25,,,,,,,,,,,,,,,17.199,66.059,1.08989,23.8885,7348,CH4,v1,
29393,20250219,60,Cs0.05MA0.1FA0.85PbI3.0,1.73,MACl,14.6,PMACl,0.7,,,py3,0.083,DMACPA,0.248,,,,,,,1000,10,4800,35,8,170,110,25,,,,,,,,,,,,,,,14.9502,98.6205,0.614786,24.658,7349,CH1,v1,
29394,20250219,60,Cs0.05MA0.1FA0.85PbI3.0,1.73,MACl,14.6,PMACl,0.7,,,py3,0.083,DMACPA,0.248,,,,,,,1000,10,4800,35,8,170,110,25,,,,,,,,,,,,,,,16.9219,63.6929,1.09784,24.2002,7349,CH2,v1,
