Repository: MI-Materials-Intelligence/Recipe-Language-Model

# Learning Layer

## Overview

In the learning layer, the formulas and parameters are encoded and then tokenised into recipes as inputs. Through atomic skills of data extraction, cleaning, and matching, these data are organised into standardised datasets, providing the basis for RLM training and iterative recipe refinement.

Key Atomic Skills:
- **Cleaning**: Preprocessing and outlier cleaning
- **Matching**: Matching data pairs based on variables
- **Extraction**: Data extraction from robotic boxes

File: seven_ai_layers_robotics/learning/data/data50764_from_db.csv (part 127 of 253)
No,date,rank,Formula PVK,Concentration PVK,Formula Additive 1,Concentration Additive 1,Formula Additive 2,Concentration Additive 2,Formula Additive 3,Concentration Additive 3,Formula SAM 1,Concentration SAM 1,Formula SAM 2,Concentration SAM 2,Formula SAM 3,Concentration SAM 3,Spin Coating Speed SAM,Spin Coating Time SAM,Annealed Temperature SAM,Annealed Time SAM,Spin Coating Speed PVK 1,Spin Coating Time PVK 1,Spin Coating Speed PVK 2,Spin Coating Time PVK 2,Antisolvent Dropping Timing,Antisolvent Volume,Annealed Temperature PVK,Annealed Time PVK,Formula Passivator 1,Concentration Passivator 1,Formula Passivator 2,Concentration Passivator 2,Formula Passivator 3,Concentration Passivator 3,Formula Passivator 4,Concentration Passivator 4,Spin Coating Speed Passivator,Spin Coating Time Passivator,Passivator Dropping Timing,Passivator Volume,Annealed Temperature Passivator,Annealed Time Passivator,PCE,FF,Voc,Jsc,Product,Channel,From,upload_time
29395,20250219,60,Cs0.05MA0.1FA0.85PbI3.0,1.73,MACl,14.6,PMACl,0.7,,,py3,0.083,DMACPA,0.248,,,,,,,1000,10,4800,35,8,170,110,25,,,,,,,,,,,,,,,16.9591,64.8054,1.09227,23.9585,7349,CH3,v1,
29396,20250219,60,Cs0.05MA0.1FA0.85PbI3.0,1.73,MACl,14.6,PMACl,0.7,,,py3,0.083,DMACPA,0.248,,,,,,,1000,10,4800,35,8,170,110,25,,,,,,,,,,,,,,,16.8088,66.2827,1.0864,23.3426,7349,CH4,v1,
29397,20250219,60,Cs0.05MA0.1FA0.85PbI3.0,1.73,MACl,14.6,PMACl,0.7,,,py3,0.083,DMACPA,0.248,,,,,,,1007,10,4822,35,8,170,110,25,,,,,,,,,,,,,,,19.4519,-244.791,0.517074,-15.3679,7350,CH1,v1,
29398,20250219,60,Cs0.05MA0.1FA0.85PbI3.0,1.73,MACl,14.6,PMACl,0.7,,,py3,0.083,DMACPA,0.248,,,,,,,1007,10,4822,35,8,170,110,25,,,,,,,,,,,,,,,15.9935,58.0141,1.10339,24.9851,7350,CH2,v1,
29399,20250219,60,Cs0.05MA0.1FA0.85PbI3.0,1.73,MACl,14.6,PMACl,0.7,,,py3,0.083,DMACPA,0.248,,,,,,,1007,10,4822,35,8,170,110,25,,,,,,,,,,,,,,,0.126678,23.9515,0.02522,20.9716,7350,CH3,v1,
29400,20250219,60,Cs0.05MA0.1FA0.85PbI3.0,1.73,MACl,14.6,PMACl,0.7,,,py3,0.083,DMACPA,0.248,,,,,,,1007,10,4822,35,8,170,110,25,,,,,,,,,,,,,,,15.5448,60.6161,1.09368,23.4481,7350,CH4,v1,
29401,20250219,60,Cs0.05MA0.1FA0.85PbI3.0,1.73,MACl,14.6,PMACl,0.7,,,py3,0.083,DMACPA,0.248,,,,,,,998,10,4794,35,10,170,110,25,,,,,,,,,,,,,,,14.7218,-90.03,0.116196,-140.728,7351,CH1,v1,
29402,20250219,60,Cs0.05MA0.1FA0.85PbI3.0,1.73,MACl,14.6,PMACl,0.7,,,py3,0.083,DMACPA,0.248,,,,,,,998,10,4794,35,10,170,110,25,,,,,,,,,,,,,,,16.9646,64.524,1.10407,23.8136,7351,CH2,v1,
29403,20250219,60,Cs0.05MA0.1FA0.85PbI3.0,1.73,MACl,14.6,PMACl,0.7,,,py3,0.083,DMACPA,0.248,,,,,,,998,10,4794,35,10,170,110,25,,,,,,,,,,,,,,,17.0735,65.7232,1.09987,23.6189,7351,CH3,v1,
29404,20250219,60,Cs0.05MA0.1FA0.85PbI3.0,1.73,MACl,14.6,PMACl,0.7,,,py3,0.083,DMACPA,0.248,,,,,,,998,10,4794,35,10,170,110,25,,,,,,,,,,,,,,,17.1506,67.819,1.09517,23.0913,7351,CH4,v1,
29405,20250219,60,Cs0.05MA0.1FA0.85PbI3.0,1.73,MACl,14.6,PMACl,0.7,,,py3,0.083,DMACPA,0.248,,,,,,,999,10,4796,35,10,180,110,25,,,,,,,,,,,,,,,80.7062,2140.54,0.150717,25.0162,7352,CH1,v1,
29406,20250219,60,Cs0.05MA0.1FA0.85PbI3.0,1.73,MACl,14.6,PMACl,0.7,,,py3,0.083,DMACPA,0.248,,,,,,,999,10,4796,35,10,180,110,25,,,,,,,,,,,,,,,0.245475,24.7562,0.043801,22.6383,7352,CH2,v1,
29407,20250219,60,Cs0.05MA0.1FA0.85PbI3.0,1.73,MACl,14.6,PMACl,0.7,,,py3,0.083,DMACPA,0.248,,,,,,,999,10,4796,35,10,180,110,25,,,,,,,,,,,,,,,12.7987,71.785,0.768734,23.1929,7352,CH3,v1,
29408,20250219,60,Cs0.05MA0.1FA0.85PbI3.0,1.73,MACl,14.6,PMACl,0.7,,,py3,0.083,DMACPA,0.248,,,,,,,999,10,4796,35,10,180,110,25,,,,,,,,,,,,,,,2.51e-05,0.0758094,0.003418,9.69265,7352,CH4,v1,
29409,20250219,60,Cs0.05MA0.16FA0.79PbI2.9Br0.1,1.73,MACl,7.0,PMACl,0.7,,,Me-4PACz,0.198,2PACz,0.132,,,,,,,1000,10,5000,30,6,160,110,30,,,,,,,,,,,,,,,5.74801,119.28,0.200381,24.0488,7353,CH1,v1,
29410,20250219,60,Cs0.05MA0.16FA0.79PbI2.9Br0.1,1.73,MACl,7.0,PMACl,0.7,,,Me-4PACz,0.198,2PACz,0.132,,,,,,,1000,10,5000,30,6,160,110,30,,,,,,,,,,,,,,,19.1798,74.2281,1.06905,24.1701,7353,CH2,v1,
29411,20250219,60,Cs0.05MA0.16FA0.79PbI2.9Br0.1,1.73,MACl,7.0,PMACl,0.7,,,Me-4PACz,0.198,2PACz,0.132,,,,,,,1000,10,5000,30,6,160,110,30,,,,,,,,,,,,,,,19.0243,74.1377,1.06204,24.1618,7353,CH3,v1,
29412,20250219,60,Cs0.05MA0.16FA0.79PbI2.9Br0.1,1.73,MACl,7.0,PMACl,0.7,,,Me-4PACz,0.198,2PACz,0.132,,,,,,,1000,10,5000,30,6,160,110,30,,,,,,,,,,,,,,,18.8732,74.7511,1.06149,23.7855,7353,CH4,v1,
29413,20250219,60,Cs0.05MA0.16FA0.79PbI2.9Br0.1,1.73,MACl,7.0,PMACl,0.7,,,Me-4PACz,0.198,2PACz,0.132,,,,,,,1000,10,4700,30,12,200,115,30,,,,,,,,,,,,,,,17.9529,844.477,-6.4e-05,-33.0639,7354,CH1,v1,
29414,20250219,60,Cs0.05MA0.16FA0.79PbI2.9Br0.1,1.73,MACl,7.0,PMACl,0.7,,,Me-4PACz,0.198,2PACz,0.132,,,,,,,1000,10,4700,30,12,200,115,30,,,,,,,,,,,,,,,19.3026,72.8349,1.07037,24.7595,7354,CH2,v1,
29415,20250219,60,Cs0.05MA0.16FA0.79PbI2.9Br0.1,1.73,MACl,7.0,PMACl,0.7,,,Me-4PACz,0.198,2PACz,0.132,,,,,,,1000,10,4700,30,12,200,115,30,,,,,,,,,,,,,,,19.1929,73.303,1.06489,24.5874,7354,CH3,v1,
29416,20250219,60,Cs0.05MA0.16FA0.79PbI2.9Br0.1,1.73,MACl,7.0,PMACl,0.7,,,Me-4PACz,0.198,2PACz,0.132,,,,,,,1000,10,4700,30,12,200,115,30,,,,,,,,,,,,,,,19.0645,73.6611,1.06096,24.3942,7354,CH4,v1,
29417,20250219,60,Cs0.05MA0.16FA0.79PbI2.9Br0.1,1.73,MACl,7.0,PMACl,0.7,,,Me-4PACz,0.198,2PACz,0.132,,,,,,,996,10,4686,30,12,200,115,30,,,,,,,,,,,,,,,1.17e+40,-1.23e+41,0.082502,-115.179,7355,CH1,v1,
29418,20250219,60,Cs0.05MA0.16FA0.79PbI2.9Br0.1,1.73,MACl,7.0,PMACl,0.7,,,Me-4PACz,0.198,2PACz,0.132,,,,,,,996,10,4686,30,12,200,115,30,,,,,,,,,,,,,,,18.977,73.457,1.06404,24.2793,7355,CH2,v1,
29419,20250219,60,Cs0.05MA0.16FA0.79PbI2.9Br0.1,1.73,MACl,7.0,PMACl,0.7,,,Me-4PACz,0.198,2PACz,0.132,,,,,,,996,10,4686,30,12,200,115,30,,,,,,,,,,,,,,,20.1508,713.392,0.115465,24.4632,7355,CH3,v1,
29420,20250219,60,Cs0.05MA0.16FA0.79PbI2.9Br0.1,1.73,MACl,7.0,PMACl,0.7,,,Me-4PACz,0.198,2PACz,0.132,,,,,,,996,10,4686,30,12,200,115,30,,,,,,,,,,,,,,,16.8631,67.0369,1.04854,23.9906,7355,CH4,v1,
29421,20250219,60,Cs0.05MA0.16FA0.79PbI2.9Br0.1,1.73,MACl,7.0,PMACl,0.7,,,Me-4PACz,0.198,py3,0.132,,,,,,,1000,10,5000,30,6,160,110,25,,,,,,,,,,,,,,,2.66e+39,1.47e+40,0.443378,40.6807,7356,CH1,v1,
29422,20250219,60,Cs0.05MA0.16FA0.79PbI2.9Br0.1,1.73,MACl,7.0,PMACl,0.7,,,Me-4PACz,0.198,py3,0.132,,,,,,,1000,10,5000,30,6,160,110,25,,,,,,,,,,,,,,,4.23e-05,0.0217001,0.010024,19.4574,7356,CH2,v1,
29423,20250219,60,Cs0.05MA0.16FA0.79PbI2.9Br0.1,1.73,MACl,7.0,PMACl,0.7,,,Me-4PACz,0.198,py3,0.132,,,,,,,1000,10,5000,30,6,160,110,25,,,,,,,,,,,,,,,5.37e+39,2.5e+41,0.083733,25.6696,7356,CH3,v1,
29424,20250219,60,Cs0.05MA0.16FA0.79PbI2.9Br0.1,1.73,MACl,7.0,PMACl,0.7,,,Me-4PACz,0.198,py3,0.132,,,,,,,1000,10,5000,30,6,160,110,25,,,,,,,,,,,,,,,18.5527,73.4983,1.05907,23.8345,7356,CH4,v1,
29425,20250219,60,Cs0.05MA0.16FA0.79PbI2.9Br0.1,1.73,MACl,7.0,PMACl,0.7,,,Me-4PACz,0.198,py3,0.132,,,,,,,2000,12,5000,30,6,190,110,30,,,,,,,,,,,,,,,9.8542,-121.876,-6.8e-05,118.184,7357,CH1,v1,
29426,20250219,60,Cs0.05MA0.16FA0.79PbI2.9Br0.1,1.73,MACl,7.0,PMACl,0.7,,,Me-4PACz,0.198,py3,0.132,,,,,,,2000,12,5000,30,6,190,110,30,,,,,,,,,,,,,,,19.0968,72.7305,1.07398,24.4481,7357,CH2,v1,
29427,20250219,60,Cs0.05MA0.16FA0.79PbI2.9Br0.1,1.73,MACl,7.0,PMACl,0.7,,,Me-4PACz,0.198,py3,0.132,,,,,,,2000,12,5000,30,6,190,110,30,,,,,,,,,,,,,,,19.0102,72.6863,1.07321,24.3696,7357,CH3,v1,
29428,20250219,60,Cs0.05MA0.16FA0.79PbI2.9Br0.1,1.73,MACl,7.0,PMACl,0.7,,,Me-4PACz,0.198,py3,0.132,,,,,,,2000,12,5000,30,6,190,110,30,,,,,,,,,,,,,,,18.4653,72.1778,1.0658,24.0037,7357,CH4,v1,
29429,20250219,60,Cs0.05MA0.16FA0.79PbI2.9Br0.1,1.73,MACl,7.0,PMACl,0.7,,,Me-4PACz,0.198,py3,0.132,,,,,,,1000,10,4000,30,6,160,110,30,,,,,,,,,,,,,,,2.23e+39,165.418,5.5e+34,24.5248,7358,CH1,v1,
29430,20250219,60,Cs0.05MA0.16FA0.79PbI2.9Br0.1,1.73,MACl,7.0,PMACl,0.7,,,Me-4PACz,0.198,py3,0.132,,,,,,,1000,10,4000,30,6,160,110,30,,,,,,,,,,,,,,,3.18551,110.669,0.120362,23.9146,7358,CH2,v1,
29431,20250219,60,Cs0.05MA0.16FA0.79PbI2.9Br0.1,1.73,MACl,7.0,PMACl,0.7,,,Me-4PACz,0.198,py3,0.132,,,,,,,1000,10,4000,30,6,160,110,30,,,,,,,,,,,,,,,15.2447,1455.53,0.042856,24.4396,7358,CH3,v1,
29432,20250219,60,Cs0.05MA0.16FA0.79PbI2.9Br0.1,1.73,MACl,7.0,PMACl,0.7,,,Me-4PACz,0.198,py3,0.132,,,,,,,1000,10,4000,30,6,160,110,30,,,,,,,,,,,,,,,19.1666,74.2327,1.0566,24.4365,7358,CH4,v1,
29433,20250219,60,Cs0.05MA0.16FA0.79PbI2.9Br0.1,1.73,MACl,7.0,PMACl,0.7,,,Me-4PACz,0.198,py3,0.132,,,,,,,1000,10,5000,30,12,220,110,30,,,,,,,,,,,,,,,2.96e+40,5.87e+40,0.210807,239.544,7359,CH1,v1,
29434,20250219,60,Cs0.05MA0.16FA0.79PbI2.9Br0.1,1.73,MACl,7.0,PMACl,0.7,,,Me-4PACz,0.198,py3,0.132,,,,,,,1000,10,5000,30,12,220,110,30,,,,,,,,,,,,,,,0.113035,24.3586,0.023829,19.4739,7359,CH2,v1,
29435,20250219,60,Cs0.05MA0.16FA0.79PbI2.9Br0.1,1.73,MACl,7.0,PMACl,0.7,,,Me-4PACz,0.198,py3,0.132,,,,,,,1000,10,5000,30,12,220,110,30,,,,,,,,,,,,,,,3.36e-05,0.0337429,0.007858,12.6722,7359,CH3,v1,
29436,20250219,60,Cs0.05MA0.16FA0.79PbI2.9Br0.1,1.73,MACl,7.0,PMACl,0.7,,,Me-4PACz,0.198,py3,0.132,,,,,,,1000,10,5000,30,12,220,110,30,,,,,,,,,,,,,,,16.6763,68.7548,1.05545,22.9806,7359,CH4,v1,
29437,20250219,60,Cs0.05MA0.16FA0.79PbI2.9Br0.1,1.73,MACl,7.0,PMACl,0.7,,,Me-4PACz,0.198,py3,0.132,,,,,,,1000,10,5000,30,6,160,110,25,,,,,,,,,,,,,,,7.23195,0.0,3.6e+34,19.4736,7360,CH1,v1,
29438,20250219,60,Cs0.05MA0.16FA0.79PbI2.9Br0.1,1.73,MACl,7.0,PMACl,0.7,,,Me-4PACz,0.198,py3,0.132,,,,,,,1000,10,5000,30,6,160,110,25,,,,,,,,,,,,,,,18.452,73.1631,1.0642,23.6988,7360,CH2,v1,
29439,20250219,60,Cs0.05MA0.16FA0.79PbI2.9Br0.1,1.73,MACl,7.0,PMACl,0.7,,,Me-4PACz,0.198,py3,0.132,,,,,,,1000,10,5000,30,6,160,110,25,,,,,,,,,,,,,,,19.0687,153.494,0.528365,23.5123,7360,CH3,v1,
29440,20250219,60,Cs0.05MA0.16FA0.79PbI2.9Br0.1,1.73,MACl,7.0,PMACl,0.7,,,Me-4PACz,0.198,py3,0.132,,,,,,,1000,10,5000,30,6,160,110,25,,,,,,,,,,,,,,,18.0999,73.692,1.06052,23.1598,7360,CH4,v1,
29441,20250219,60,Cs0.05MA0.16FA0.79PbI2.9Br0.1,1.73,MACl,7.0,PMACl,0.7,,,Me-4PACz,0.198,py3,0.132,,,,,,,1000,10,5000,30,6,160,110,30,,,,,,,,,,,,,,,2.51e+39,9.4e+39,1.05736,25.2154,7361,CH1,v1,
29442,20250219,60,Cs0.05MA0.16FA0.79PbI2.9Br0.1,1.73,MACl,7.0,PMACl,0.7,,,Me-4PACz,0.198,py3,0.132,,,,,,,1000,10,5000,30,6,160,110,30,,,,,,,,,,,,,,,18.995,71.1536,1.07292,24.8814,7361,CH2,v1,
29443,20250219,60,Cs0.05MA0.16FA0.79PbI2.9Br0.1,1.73,MACl,7.0,PMACl,0.7,,,Me-4PACz,0.198,py3,0.132,,,,,,,1000,10,5000,30,6,160,110,30,,,,,,,,,,,,,,,19.7351,75.3652,1.06683,24.5456,7361,CH3,v1,
29444,20250219,60,Cs0.05MA0.16FA0.79PbI2.9Br0.1,1.73,MACl,7.0,PMACl,0.7,,,Me-4PACz,0.198,py3,0.132,,,,,,,1000,10,5000,30,6,160,110,30,,,,,,,,,,,,,,,0.22529,24.8249,0.041506,21.8647,7361,CH4,v1,
29445,20250219,60,Cs0.05MA0.16FA0.79PbI2.9Br0.1,1.73,MACl,7.0,PMACl,0.7,,,Me-4PACz,0.198,py3,0.132,,,,,,,1000,10,4700,30,12,200,115,30,,,,,,,,,,,,,,,3.7e+40,-1.22e+42,-5.8e-05,52.2246,7362,CH1,v1,
29446,20250219,60,Cs0.05MA0.16FA0.79PbI2.9Br0.1,1.73,MACl,7.0,PMACl,0.7,,,Me-4PACz,0.198,py3,0.132,,,,,,,1000,10,4700,30,12,200,115,30,,,,,,,,,,,,,,,0.412538,24.82,0.074179,22.4068,7362,CH2,v1,
29447,20250219,60,Cs0.05MA0.16FA0.79PbI2.9Br0.1,1.73,MACl,7.0,PMACl,0.7,,,Me-4PACz,0.198,py3,0.132,,,,,,,1000,10,4700,30,12,200,115,30,,,,,,,,,,,,,,,1004.48,3741.9,0.18653,143.913,7362,CH3,v1,
29448,20250219,60,Cs0.05MA0.16FA0.79PbI2.9Br0.1,1.73,MACl,7.0,PMACl,0.7,,,Me-4PACz,0.198,py3,0.132,,,,,,,1000,10,4700,30,12,200,115,30,,,,,,,,,,,,,,,0.0998282,23.9353,0.02242,18.6027,7362,CH4,v1,
29449,20250219,60,Cs0.05MA0.16FA0.79PbI2.9Br0.1,1.73,MACl,7.0,PMACl,0.7,,,Me-4PACz,0.198,py3,0.132,,,,,,,1000,10,4700,30,12,260,115,30,,,,,,,,,,,,,,,1.97e+39,2.1e+40,0.446194,21.0527,7363,CH1,v1,
29450,20250219,60,Cs0.05MA0.16FA0.79PbI2.9Br0.1,1.73,MACl,7.0,PMACl,0.7,,,Me-4PACz,0.198,py3,0.132,,,,,,,1000,10,4700,30,12,260,115,30,,,,,,,,,,,,,,,19.8767,75.3349,1.07078,24.6404,7363,CH2,v1,
29451,20250219,60,Cs0.05MA0.16FA0.79PbI2.9Br0.1,1.73,MACl,7.0,PMACl,0.7,,,Me-4PACz,0.198,py3,0.132,,,,,,,1000,10,4700,30,12,260,115,30,,,,,,,,,,,,,,,19.506,75.7711,1.06406,24.1935,7363,CH3,v1,
29452,20250219,60,Cs0.05MA0.16FA0.79PbI2.9Br0.1,1.73,MACl,7.0,PMACl,0.7,,,Me-4PACz,0.198,py3,0.132,,,,,,,1000,10,4700,30,12,260,115,30,,,,,,,,,,,,,,,18.313,75.5124,1.0583,22.9156,7363,CH4,v1,
29453,20250219,60,Cs0.05MA0.16FA0.79PbI2.9Br0.1,1.73,MACl,7.0,PMACl,0.7,,,Me-4PACz,0.198,py3,0.132,,,,,,,1027,8,4092,30,6,160,110,30,,,,,,,,,,,,,,,1.77e+40,-9.32e+40,-9e-05,210.965,7364,CH1,v1,
29454,20250219,60,Cs0.05MA0.16FA0.79PbI2.9Br0.1,1.73,MACl,7.0,PMACl,0.7,,,Me-4PACz,0.198,py3,0.132,,,,,,,1027,8,4092,30,6,160,110,30,,,,,,,,,,,,,,,19.6706,74.761,1.07486,24.4788,7364,CH2,v1,
29455,20250219,60,Cs0.05MA0.16FA0.79PbI2.9Br0.1,1.73,MACl,7.0,PMACl,0.7,,,Me-4PACz,0.198,py3,0.132,,,,,,,1027,8,4092,30,6,160,110,30,,,,,,,,,,,,,,,19.3431,73.8441,1.07108,24.4561,7364,CH3,v1,
29456,20250219,60,Cs0.05MA0.16FA0.79PbI2.9Br0.1,1.73,MACl,7.0,PMACl,0.7,,,Me-4PACz,0.198,py3,0.132,,,,,,,1027,8,4092,30,6,160,110,30,,,,,,,,,,,,,,,16.9289,67.4243,1.05615,23.7733,7364,CH4,v1,
29457,20250219,60,Cs0.05MA0.16FA0.79PbI2.9Br0.1,1.73,MACl,7.0,PMACl,0.7,,,Me-4PACz,0.198,py3,0.132,,,,,,,997,10,4692,30,12,200,115,30,,,,,,,,,,,,,,,1.1e+39,-6.3e+40,-0.000137,12.8109,7365,CH1,v1,
29458,20250219,60,Cs0.05MA0.16FA0.79PbI2.9Br0.1,1.73,MACl,7.0,PMACl,0.7,,,Me-4PACz,0.198,py3,0.132,,,,,,,997,10,4692,30,12,200,115,30,,,,,,,,,,,,,,,19.6384,72.4349,1.06959,25.3478,7365,CH2,v1,
29459,20250219,60,Cs0.05MA0.16FA0.79PbI2.9Br0.1,1.73,MACl,7.0,PMACl,0.7,,,Me-4PACz,0.198,py3,0.132,,,,,,,997,10,4692,30,12,200,115,30,,,,,,,,,,,,,,,19.5817,71.5442,1.06592,25.6775,7365,CH3,v1,
29460,20250219,60,Cs0.05MA0.16FA0.79PbI2.9Br0.1,1.73,MACl,7.0,PMACl,0.7,,,Me-4PACz,0.198,py3,0.132,,,,,,,997,10,4692,30,12,200,115,30,,,,,,,,,,,,,,,19.5802,71.139,1.06189,25.9196,7365,CH4,v1,
29461,20250219,60,Cs0.05MA0.16FA0.79PbI2.9Br0.1,1.73,MACl,7.0,PMACl,0.7,,,Me-4PACz,0.198,py3,0.132,,,,,,,1985,13,4948,30,6,190,110,30,,,,,,,,,,,,,,,3.51e+40,-2.04e+42,0.028767,-59.7026,7366,CH1,v1,
29462,20250219,60,Cs0.05MA0.16FA0.79PbI2.9Br0.1,1.73,MACl,7.0,PMACl,0.7,,,Me-4PACz,0.198,py3,0.132,,,,,,,1985,13,4948,30,6,190,110,30,,,,,,,,,,,,,,,0.14431,23.2948,0.032186,19.2472,7366,CH2,v1,
29463,20250219,60,Cs0.05MA0.16FA0.79PbI2.9Br0.1,1.73,MACl,7.0,PMACl,0.7,,,Me-4PACz,0.198,py3,0.132,,,,,,,1985,13,4948,30,6,190,110,30,,,,,,,,,,,,,,,15.1165,60.6082,1.07486,23.2043,7366,CH3,v1,
29464,20250219,60,Cs0.05MA0.16FA0.79PbI2.9Br0.1,1.73,MACl,7.0,PMACl,0.7,,,Me-4PACz,0.198,py3,0.132,,,,,,,1985,13,4948,30,6,190,110,30,,,,,,,,,,,,,,,0.0429793,18.9307,0.014072,16.1337,7366,CH4,v1,
29465,20250219,60,Cs0.05MA0.16FA0.79PbI2.9Br0.1,1.73,MACl,7.0,PMACl,0.7,,,Me-4PACz,0.198,py3,0.132,,,,,,,977,11,4920,30,12,220,110,30,,,,,,,,,,,,,,,25.5569,-13.501,0.755066,-250.702,7367,CH1,v1,
29466,20250219,60,Cs0.05MA0.16FA0.79PbI2.9Br0.1,1.73,MACl,7.0,PMACl,0.7,,,Me-4PACz,0.198,py3,0.132,,,,,,,977,11,4920,30,12,220,110,30,,,,,,,,,,,,,,,1.14118,26.1646,0.175849,24.8029,7367,CH2,v1,
29467,20250219,60,Cs0.05MA0.16FA0.79PbI2.9Br0.1,1.73,MACl,7.0,PMACl,0.7,,,Me-4PACz,0.198,py3,0.132,,,,,,,977,11,4920,30,12,220,110,30,,,,,,,,,,,,,,,20.1532,77.9286,1.0262,25.2008,7367,CH3,v1,
29468,20250219,60,Cs0.05MA0.16FA0.79PbI2.9Br0.1,1.73,MACl,7.0,PMACl,0.7,,,Me-4PACz,0.198,py3,0.132,,,,,,,977,11,4920,30,12,220,110,30,,,,,,,,,,,,,,,19.3676,73.853,1.0685,24.5433,7367,CH4,v1,
29469,20250219,60,Cs0.05MA0.16FA0.79PbI2.9Br0.1,1.73,MACl,7.0,PMACl,0.7,,,Me-4PACz,0.198,py3,0.132,,,,,,,996,10,4986,30,6,160,110,25,,,,,,,,,,,,,,,3.03721,191.189,-9.8e-05,-16.2699,7368,CH1,v1,
29470,20250219,60,Cs0.05MA0.16FA0.79PbI2.9Br0.1,1.73,MACl,7.0,PMACl,0.7,,,Me-4PACz,0.198,py3,0.132,,,,,,,996,10,4986,30,6,160,110,25,,,,,,,,,,,,,,,0.0412803,19.1488,0.014125,15.2623,7368,CH2,v1,
29471,20250219,60,Cs0.05MA0.16FA0.79PbI2.9Br0.1,1.73,MACl,7.0,PMACl,0.7,,,Me-4PACz,0.198,py3,0.132,,,,,,,996,10,4986,30,6,160,110,25,,,,,,,,,,,,,,,19.7966,75.3541,1.07671,24.3997,7368,CH3,v1,
29472,20250219,60,Cs0.05MA0.16FA0.79PbI2.9Br0.1,1.73,MACl,7.0,PMACl,0.7,,,Me-4PACz,0.198,py3,0.132,,,,,,,996,10,4986,30,6,160,110,25,,,,,,,,,,,,,,,18.9097,74.459,1.07427,23.6403,7368,CH4,v1,
29473,20250219,60,Cs0.05MA0.16FA0.79PbI2.9Br0.1,1.73,MACl,7.0,PMACl,0.7,,,Me-4PACz,0.198,py3,0.132,,,,,,,998,10,4692,30,12,260,115,30,,,,,,,,,,,,,,,18.9097,74.459,1.07427,23.6403,7369,CH1,v1,
29474,20250219,60,Cs0.05MA0.16FA0.79PbI2.9Br0.1,1.73,MACl,7.0,PMACl,0.7,,,Me-4PACz,0.198,py3,0.132,,,,,,,998,10,4692,30,12,260,115,30,,,,,,,,,,,,,,,18.9097,74.459,1.07427,23.6403,7369,CH2,v1,
29475,20250219,60,Cs0.05MA0.16FA0.79PbI2.9Br0.1,1.73,MACl,7.0,PMACl,0.7,,,Me-4PACz,0.198,py3,0.132,,,,,,,998,10,4692,30,12,260,115,30,,,,,,,,,,,,,,,18.9097,74.459,1.07427,23.6403,7369,CH3,v1,
29476,20250219,60,Cs0.05MA0.16FA0.79PbI2.9Br0.1,1.73,MACl,7.0,PMACl,0.7,,,Me-4PACz,0.198,py3,0.132,,,,,,,998,10,4692,30,12,260,115,30,,,,,,,,,,,,,,,18.9097,74.459,1.07427,23.6403,7369,CH4,v1,
29477,20250219,60,Cs0.05MA0.16FA0.79PbI2.9Br0.1,1.73,MACl,7.0,PMACl,0.7,,,Me-4PACz,0.198,py3,0.132,,,,,,,998,10,4994,30,6,160,110,25,,,,,,,,,,,,,,,63.8888,4282.39,-9.7e-05,-15.4232,7370,CH1,v1,
29478,20250219,60,Cs0.05MA0.16FA0.79PbI2.9Br0.1,1.73,MACl,7.0,PMACl,0.7,,,Me-4PACz,0.198,py3,0.132,,,,,,,998,10,4994,30,6,160,110,25,,,,,,,,,,,,,,,19.3413,74.6646,1.06647,24.2897,7370,CH2,v1,
29479,20250219,60,Cs0.05MA0.16FA0.79PbI2.9Br0.1,1.73,MACl,7.0,PMACl,0.7,,,Me-4PACz,0.198,py3,0.132,,,,,,,998,10,4994,30,6,160,110,25,,,,,,,,,,,,,,,16.7839,65.7457,1.05308,24.2416,7370,CH3,v1,
29480,20250219,60,Cs0.05MA0.16FA0.79PbI2.9Br0.1,1.73,MACl,7.0,PMACl,0.7,,,Me-4PACz,0.198,py3,0.132,,,,,,,998,10,4994,30,6,160,110,25,,,,,,,,,,,,,,,18.8574,74.66,1.06229,23.7766,7370,CH4,v1,
29481,20250219,60,Cs0.05MA0.16FA0.79PbI2.9Br0.1,1.73,MACl,7.0,PMACl,0.7,,,py3,0.165,DMACPA,0.165,,,,,,,1000,15,5000,35,12,220,110,25,,,,,,,,,,,,,,,18.3606,128.751,0.581458,24.5255,7371,CH1,v1,
29482,20250219,60,Cs0.05MA0.16FA0.79PbI2.9Br0.1,1.73,MACl,7.0,PMACl,0.7,,,py3,0.165,DMACPA,0.165,,,,,,,1000,15,5000,35,12,220,110,25,,,,,,,,,,,,,,,0.0725302,23.516,0.018668,16.5217,7371,CH2,v1,
29483,20250219,60,Cs0.05MA0.16FA0.79PbI2.9Br0.1,1.73,MACl,7.0,PMACl,0.7,,,py3,0.165,DMACPA,0.165,,,,,,,1000,15,5000,35,12,220,110,25,,,,,,,,,,,,,,,2e-05,0.0849836,0.003153,7.45688,7371,CH3,v1,
29484,20250219,60,Cs0.05MA0.16FA0.79PbI2.9Br0.1,1.73,MACl,7.0,PMACl,0.7,,,py3,0.165,DMACPA,0.165,,,,,,,1000,15,5000,35,12,220,110,25,,,,,,,,,,,,,,,1.91e-05,0.0350921,0.004839,11.2271,7371,CH4,v1,
29485,20250219,60,Cs0.05MA0.16FA0.79PbI2.9Br0.1,1.73,MACl,7.0,PMACl,0.7,,,py3,0.165,DMACPA,0.165,,,,,,,1000,15,5000,35,10,180,110,20,,,,,,,,,,,,,,,9.61174,-413.718,-9.3e-05,24.9881,7372,CH1,v1,
29486,20250219,60,Cs0.05MA0.16FA0.79PbI2.9Br0.1,1.73,MACl,7.0,PMACl,0.7,,,py3,0.165,DMACPA,0.165,,,,,,,1000,15,5000,35,10,180,110,20,,,,,,,,,,,,,,,19.8695,74.2441,1.06218,25.1957,7372,CH2,v1,
29487,20250219,60,Cs0.05MA0.16FA0.79PbI2.9Br0.1,1.73,MACl,7.0,PMACl,0.7,,,py3,0.165,DMACPA,0.165,,,,,,,1000,15,5000,35,10,180,110,20,,,,,,,,,,,,,,,0.127442,22.9658,0.027936,19.864,7372,CH3,v1,
29488,20250219,60,Cs0.05MA0.16FA0.79PbI2.9Br0.1,1.73,MACl,7.0,PMACl,0.7,,,py3,0.165,DMACPA,0.165,,,,,,,1000,15,5000,35,10,180,110,20,,,,,,,,,,,,,,,19.6957,75.2058,1.06471,24.5975,7372,CH4,v1,
29489,20250219,60,Cs0.05MA0.16FA0.79PbI2.9Br0.1,1.73,MACl,7.0,PMACl,0.7,,,py3,0.165,DMACPA,0.165,,,,,,,1000,15,6000,35,6,220,110,30,,,,,,,,,,,,,,,1.65e+39,5.57e+40,0.185862,15.9141,7373,CH1,v1,
29490,20250219,60,Cs0.05MA0.16FA0.79PbI2.9Br0.1,1.73,MACl,7.0,PMACl,0.7,,,py3,0.165,DMACPA,0.165,,,,,,,1000,15,6000,35,6,220,110,30,,,,,,,,,,,,,,,18.8246,73.796,1.06359,23.9838,7373,CH2,v1,
29491,20250219,60,Cs0.05MA0.16FA0.79PbI2.9Br0.1,1.73,MACl,7.0,PMACl,0.7,,,py3,0.165,DMACPA,0.165,,,,,,,1000,15,6000,35,6,220,110,30,,,,,,,,,,,,,,,19.5689,96.8748,0.835137,24.1879,7373,CH3,v1,
29492,20250219,60,Cs0.05MA0.16FA0.79PbI2.9Br0.1,1.73,MACl,7.0,PMACl,0.7,,,py3,0.165,DMACPA,0.165,,,,,,,1000,15,6000,35,6,220,110,30,,,,,,,,,,,,,,,0.734173,61.0866,1.04833,1.14645,7373,CH4,v1,
29493,20250219,60,Cs0.05MA0.16FA0.79PbI2.9Br0.1,1.73,MACl,7.0,PMACl,0.7,,,py3,0.165,DMACPA,0.165,,,,,,,1000,10,5000,30,6,160,110,25,,,,,,,,,,,,,,,2.52e+40,6.72e+40,0.165237,227.311,7374,CH1,v1,
29494,20250219,60,Cs0.05MA0.16FA0.79PbI2.9Br0.1,1.73,MACl,7.0,PMACl,0.7,,,py3,0.165,DMACPA,0.165,,,,,,,1000,10,5000,30,6,160,110,25,,,,,,,,,,,,,,,15.406,61.9034,1.05333,23.6272,7374,CH2,v1,
29495,20250219,60,Cs0.05MA0.16FA0.79PbI2.9Br0.1,1.73,MACl,7.0,PMACl,0.7,,,py3,0.165,DMACPA,0.165,,,,,,,1000,10,5000,30,6,160,110,25,,,,,,,,,,,,,,,16.6893,68.9964,1.04986,23.0398,7374,CH3,v1,
29496,20250219,60,Cs0.05MA0.16FA0.79PbI2.9Br0.1,1.73,MACl,7.0,PMACl,0.7,,,py3,0.165,DMACPA,0.165,,,,,,,1000,10,5000,30,6,160,110,25,,,,,,,,,,,,,,,16.6728,69.0314,1.0623,22.736,7374,CH4,v1,
29497,20250219,60,Cs0.05MA0.16FA0.79PbI2.9Br0.1,1.73,MACl,7.0,PMACl,0.7,,,py3,0.165,DMACPA,0.165,,,,,,,1000,15,6000,35,6,220,105,30,,,,,,,,,,,,,,,134.122,-653.346,0.211,-97.2912,7375,CH1,v1,
29498,20250219,60,Cs0.05MA0.16FA0.79PbI2.9Br0.1,1.73,MACl,7.0,PMACl,0.7,,,py3,0.165,DMACPA,0.165,,,,,,,1000,15,6000,35,6,220,105,30,,,,,,,,,,,,,,,19.181,74.7143,1.07534,23.8739,7375,CH2,v1,
29499,20250219,60,Cs0.05MA0.16FA0.79PbI2.9Br0.1,1.73,MACl,7.0,PMACl,0.7,,,py3,0.165,DMACPA,0.165,,,,,,,1000,15,6000,35,6,220,105,30,,,,,,,,,,,,,,,19.1727,103.276,0.780118,23.7971,7375,CH3,v1,
29500,20250219,60,Cs0.05MA0.16FA0.79PbI2.9Br0.1,1.73,MACl,7.0,PMACl,0.7,,,py3,0.165,DMACPA,0.165,,,,,,,1000,15,6000,35,6,220,105,30,,,,,,,,,,,,,,,18.5893,74.4155,1.07048,23.3358,7375,CH4,v1,
29501,20250219,60,Cs0.05MA0.16FA0.79PbI2.9Br0.1,1.73,MACl,7.0,PMACl,0.7,,,py3,0.165,DMACPA,0.165,,,,,,,1000,15,5000,35,10,160,105,30,,,,,,,,,,,,,,,18.5893,74.4155,1.07048,23.3358,7376,CH1,v1,
29502,20250219,60,Cs0.05MA0.16FA0.79PbI2.9Br0.1,1.73,MACl,7.0,PMACl,0.7,,,py3,0.165,DMACPA,0.165,,,,,,,1000,15,5000,35,10,160,105,30,,,,,,,,,,,,,,,18.5893,74.4155,1.07048,23.3358,7376,CH2,v1,
29503,20250219,60,Cs0.05MA0.16FA0.79PbI2.9Br0.1,1.73,MACl,7.0,PMACl,0.7,,,py3,0.165,DMACPA,0.165,,,,,,,1000,15,5000,35,10,160,105,30,,,,,,,,,,,,,,,18.5893,74.4155,1.07048,23.3358,7376,CH3,v1,
29504,20250219,60,Cs0.05MA0.16FA0.79PbI2.9Br0.1,1.73,MACl,7.0,PMACl,0.7,,,py3,0.165,DMACPA,0.165,,,,,,,1000,15,5000,35,10,160,105,30,,,,,,,,,,,,,,,18.5893,74.4155,1.07048,23.3358,7376,CH4,v1,
29505,20250219,60,Cs0.05MA0.16FA0.79PbI2.9Br0.1,1.73,MACl,7.0,PMACl,0.7,,,py3,0.165,DMACPA,0.165,,,,,,,996,15,4986,35,10,160,105,30,,,,,,,,,,,,,,,34.8851,279.996,-0.000103,-120.555,7377,CH1,v1,
29506,20250219,60,Cs0.05MA0.16FA0.79PbI2.9Br0.1,1.73,MACl,7.0,PMACl,0.7,,,py3,0.165,DMACPA,0.165,,,,,,,996,15,4986,35,10,160,105,30,,,,,,,,,,,,,,,20.2968,70.6274,1.07565,26.7167,7377,CH2,v1,
29507,20250219,60,Cs0.05MA0.16FA0.79PbI2.9Br0.1,1.73,MACl,7.0,PMACl,0.7,,,py3,0.165,DMACPA,0.165,,,,,,,996,15,4986,35,10,160,105,30,,,,,,,,,,,,,,,20.0639,72.6914,1.07502,25.6752,7377,CH3,v1,
29508,20250219,60,Cs0.05MA0.16FA0.79PbI2.9Br0.1,1.73,MACl,7.0,PMACl,0.7,,,py3,0.165,DMACPA,0.165,,,,,,,996,15,4986,35,10,160,105,30,,,,,,,,,,,,,,,19.5307,74.3157,1.07405,24.4689,7377,CH4,v1,
29509,20250219,60,Cs0.05MA0.16FA0.79PbI2.9Br0.1,1.73,MACl,7.0,PMACl,0.7,,,py3,0.165,DMACPA,0.165,,,,,,,1000,15,4998,35,12,220,110,25,,,,,,,,,,,,,,,10.4089,6689.78,-9e-06,-18.1954,7378,CH1,v1,
29510,20250219,60,Cs0.05MA0.16FA0.79PbI2.9Br0.1,1.73,MACl,7.0,PMACl,0.7,,,py3,0.165,DMACPA,0.165,,,,,,,1000,15,4998,35,12,220,110,25,,,,,,,,,,,,,,,19.0739,74.2973,1.08041,23.7618,7378,CH2,v1,
29511,20250219,60,Cs0.05MA0.16FA0.79PbI2.9Br0.1,1.73,MACl,7.0,PMACl,0.7,,,py3,0.165,DMACPA,0.165,,,,,,,1000,15,4998,35,12,220,110,25,,,,,,,,,,,,,,,19.0825,-580.535,-0.000139,23.7231,7378,CH3,v1,
29512,20250219,60,Cs0.05MA0.16FA0.79PbI2.9Br0.1,1.73,MACl,7.0,PMACl,0.7,,,py3,0.165,DMACPA,0.165,,,,,,,1000,15,4998,35,12,220,110,25,,,,,,,,,,,,,,,18.5684,74.7063,1.07374,23.1482,7378,CH4,v1,
29513,20250219,60,Cs0.05MA0.16FA0.79PbI2.9Br0.1,1.73,MACl,7.0,PMACl,0.7,,,py3,0.165,DMACPA,0.165,,,,,,,991,16,5970,35,6,220,105,30,,,,,,,,,,,,,,,17.2749,397.361,-0.000105,-41.4628,7379,CH1,v1,
29514,20250219,60,Cs0.05MA0.16FA0.79PbI2.9Br0.1,1.73,MACl,7.0,PMACl,0.7,,,py3,0.165,DMACPA,0.165,,,,,,,991,16,5970,35,6,220,105,30,,,,,,,,,,,,,,,0.289711,24.8341,0.054948,21.2308,7379,CH2,v1,
29515,20250219,60,Cs0.05MA0.16FA0.79PbI2.9Br0.1,1.73,MACl,7.0,PMACl,0.7,,,py3,0.165,DMACPA,0.165,,,,,,,991,16,5970,35,6,220,105,30,,,,,,,,,,,,,,,20.1076,134.14,0.608967,24.6155,7379,CH3,v1,
29516,20250219,60,Cs0.05MA0.16FA0.79PbI2.9Br0.1,1.73,MACl,7.0,PMACl,0.7,,,py3,0.165,DMACPA,0.165,,,,,,,991,16,5970,35,6,220,105,30,,,,,,,,,,,,,,,1.62641,24.2992,0.27154,24.6493,7379,CH4,v1,
29517,20250219,60,Cs0.05MA0.16FA0.79PbI2.9Br0.1,1.73,MACl,7.0,PMACl,0.7,,,py3,0.165,DMACPA,0.165,,,,,,,1000,10,5000,30,6,160,110,25,,,,,,,,,,,,,,,2.41e+39,1.65e+41,0.059567,24.5135,7380,CH1,v1,
29518,20250219,60,Cs0.05MA0.16FA0.79PbI2.9Br0.1,1.73,MACl,7.0,PMACl,0.7,,,py3,0.165,DMACPA,0.165,,,,,,,1000,10,5000,30,6,160,110,25,,,,,,,,,,,,,,,18.9288,72.3233,1.06519,24.5707,7380,CH2,v1,
29519,20250219,60,Cs0.05MA0.16FA0.79PbI2.9Br0.1,1.73,MACl,7.0,PMACl,0.7,,,py3,0.165,DMACPA,0.165,,,,,,,1000,10,5000,30,6,160,110,25,,,,,,,,,,,,,,,20.1746,440.307,0.186622,24.5519,7380,CH3,v1,
29520,20250219,60,Cs0.05MA0.16FA0.79PbI2.9Br0.1,1.73,MACl,7.0,PMACl,0.7,,,py3,0.165,DMACPA,0.165,,,,,,,1000,10,5000,30,6,160,110,25,,,,,,,,,,,,,,,17.4416,72.2748,1.06263,22.7101,7380,CH4,v1,
29521,20250219,60,Cs0.05MA0.16FA0.79PbI2.9Br0.1,1.73,MACl,7.0,PMACl,0.7,,,py3,0.165,DMACPA,0.165,,,,,,,1007,15,6022,35,6,220,110,30,,,,,,,,,,,,,,,1.54e+39,-106.226,9.91e+34,-14.6367,7381,CH1,v1,
29522,20250219,60,Cs0.05MA0.16FA0.79PbI2.9Br0.1,1.73,MACl,7.0,PMACl,0.7,,,py3,0.165,DMACPA,0.165,,,,,,,1007,15,6022,35,6,220,110,30,,,,,,,,,,,,,,,18.3055,71.1476,1.08242,23.7698,7381,CH2,v1,
29523,20250219,60,Cs0.05MA0.16FA0.79PbI2.9Br0.1,1.73,MACl,7.0,PMACl,0.7,,,py3,0.165,DMACPA,0.165,,,,,,,1007,15,6022,35,6,220,110,30,,,,,,,,,,,,,,,18.2709,71.1722,1.0755,23.8694,7381,CH3,v1,
29524,20250219,60,Cs0.05MA0.16FA0.79PbI2.9Br0.1,1.73,MACl,7.0,PMACl,0.7,,,py3,0.165,DMACPA,0.165,,,,,,,1007,15,6022,35,6,220,110,30,,,,,,,,,,,,,,,17.749,70.8403,1.07274,23.3559,7381,CH4,v1,
29525,20250219,60,Cs0.05MA0.16FA0.79PbI2.9Br0.1,1.73,MACl,7.0,PMACl,0.7,,,py3,0.165,DMACPA,0.165,,,,,,,1005,15,5018,35,10,180,110,20,,,,,,,,,,,,,,,16.5825,-140.504,0.188803,-62.5102,7382,CH1,v1,
29526,20250219,60,Cs0.05MA0.16FA0.79PbI2.9Br0.1,1.73,MACl,7.0,PMACl,0.7,,,py3,0.165,DMACPA,0.165,,,,,,,1005,15,5018,35,10,180,110,20,,,,,,,,,,,,,,,20.2219,71.6178,1.06684,26.4667,7382,CH2,v1,
29527,20250219,60,Cs0.05MA0.16FA0.79PbI2.9Br0.1,1.73,MACl,7.0,PMACl,0.7,,,py3,0.165,DMACPA,0.165,,,,,,,1005,15,5018,35,10,180,110,20,,,,,,,,,,,,,,,1.03e+39,4.58e+39,1.02403,22.0178,7382,CH3,v1,
29528,20250219,60,Cs0.05MA0.16FA0.79PbI2.9Br0.1,1.73,MACl,7.0,PMACl,0.7,,,py3,0.165,DMACPA,0.165,,,,,,,1005,15,5018,35,10,180,110,20,,,,,,,,,,,,,,,17.3375,66.5433,1.05916,24.5992,7382,CH4,v1,
29529,20250219,60,Cs0.05MA0.16FA0.79PbI2.9Br0.1,1.73,MACl,7.0,PMACl,0.7,,,py3,0.083,DMACPA,0.248,,,,,,,1000,15,5000,35,10,180,110,20,,,,,,,,,,,,,,,17.3375,66.5433,1.05916,24.5992,7383,CH1,v1,
29530,20250219,60,Cs0.05MA0.16FA0.79PbI2.9Br0.1,1.73,MACl,7.0,PMACl,0.7,,,py3,0.083,DMACPA,0.248,,,,,,,1000,15,5000,35,10,180,110,20,,,,,,,,,,,,,,,17.3375,66.5433,1.05916,24.5992,7383,CH2,v1,
29531,20250219,60,Cs0.05MA0.16FA0.79PbI2.9Br0.1,1.73,MACl,7.0,PMACl,0.7,,,py3,0.083,DMACPA,0.248,,,,,,,1000,15,5000,35,10,180,110,20,,,,,,,,,,,,,,,17.3375,66.5433,1.05916,24.5992,7383,CH3,v1,
29532,20250219,60,Cs0.05MA0.16FA0.79PbI2.9Br0.1,1.73,MACl,7.0,PMACl,0.7,,,py3,0.083,DMACPA,0.248,,,,,,,1000,15,5000,35,10,180,110,20,,,,,,,,,,,,,,,17.3375,66.5433,1.05916,24.5992,7383,CH4,v1,
29533,20250219,60,Cs0.05MA0.16FA0.79PbI2.9Br0.1,1.73,MACl,7.0,PMACl,0.7,,,py3,0.083,DMACPA,0.248,,,,,,,1000,15,5000,35,10,160,105,30,,,,,,,,,,,,,,,74.481,205.024,0.20393,178.139,7384,CH1,v1,
29534,20250219,60,Cs0.05MA0.16FA0.79PbI2.9Br0.1,1.73,MACl,7.0,PMACl,0.7,,,py3,0.083,DMACPA,0.248,,,,,,,1000,15,5000,35,10,160,105,30,,,,,,,,,,,,,,,0.448278,24.6916,0.05449,33.3179,7384,CH2,v1,
29535,20250219,60,Cs0.05MA0.16FA0.79PbI2.9Br0.1,1.73,MACl,7.0,PMACl,0.7,,,py3,0.083,DMACPA,0.248,,,,,,,1000,15,5000,35,10,160,105,30,,,,,,,,,,,,,,,167.156,7851.64,0.063986,33.2717,7384,CH3,v1,
29536,20250219,60,Cs0.05MA0.16FA0.79PbI2.9Br0.1,1.73,MACl,7.0,PMACl,0.7,,,py3,0.083,DMACPA,0.248,,,,,,,1000,15,5000,35,10,160,105,30,,,,,,,,,,,,,,,1.44343,24.5827,0.177362,33.1058,7384,CH4,v1,
29537,20250219,60,Cs0.05MA0.16FA0.79PbI2.9Br0.1,1.73,MACl,7.0,PMACl,0.7,,,py3,0.083,DMACPA,0.248,,,,,,,1000,10,5000,30,6,160,110,25,,,,,,,,,,,,,,,17.894,-77.7256,0.889133,-25.8926,7385,CH1,v1,
29538,20250219,60,Cs0.05MA0.16FA0.79PbI2.9Br0.1,1.73,MACl,7.0,PMACl,0.7,,,py3,0.083,DMACPA,0.248,,,,,,,1000,10,5000,30,6,160,110,25,,,,,,,,,,,,,,,19.7697,75.5433,1.07461,24.3531,7385,CH2,v1,
29539,20250219,60,Cs0.05MA0.16FA0.79PbI2.9Br0.1,1.73,MACl,7.0,PMACl,0.7,,,py3,0.083,DMACPA,0.248,,,,,,,1000,10,5000,30,6,160,110,25,,,,,,,,,,,,,,,0.24002,24.0833,0.049014,20.3333,7385,CH3,v1,
29540,20250219,60,Cs0.05MA0.16FA0.79PbI2.9Br0.1,1.73,MACl,7.0,PMACl,0.7,,,py3,0.083,DMACPA,0.248,,,,,,,1000,10,5000,30,6,160,110,25,,,,,,,,,,,,,,,18.789,74.6154,1.06671,23.6064,7385,CH4,v1,
29541,20250219,60,Cs0.05MA0.16FA0.79PbI2.9Br0.1,1.73,MACl,7.0,PMACl,0.7,,,py3,0.083,DMACPA,0.248,,,,,,,1000,15,5000,35,12,220,110,25,,,,,,,,,,,,,,,18.789,74.6154,1.06671,23.6064,7386,CH1,v1,
29542,20250219,60,Cs0.05MA0.16FA0.79PbI2.9Br0.1,1.73,MACl,7.0,PMACl,0.7,,,py3,0.083,DMACPA,0.248,,,,,,,1000,15,5000,35,12,220,110,25,,,,,,,,,,,,,,,18.789,74.6154,1.06671,23.6064,7386,CH2,v1,
29543,20250219,60,Cs0.05MA0.16FA0.79PbI2.9Br0.1,1.73,MACl,7.0,PMACl,0.7,,,py3,0.083,DMACPA,0.248,,,,,,,1000,15,5000,35,12,220,110,25,,,,,,,,,,,,,,,18.789,74.6154,1.06671,23.6064,7386,CH3,v1,
29544,20250219,60,Cs0.05MA0.16FA0.79PbI2.9Br0.1,1.73,MACl,7.0,PMACl,0.7,,,py3,0.083,DMACPA,0.248,,,,,,,1000,15,5000,35,12,220,110,25,,,,,,,,,,,,,,,18.789,74.6154,1.06671,23.6064,7386,CH4,v1,
29545,20250219,60,Cs0.05MA0.16FA0.79PbI2.9Br0.1,1.73,MACl,7.0,PMACl,0.7,,,py3,0.083,DMACPA,0.248,,,,,,,1000,15,5000,35,12,160,110,30,,,,,,,,,,,,,,,18.789,74.6154,1.06671,23.6064,7387,CH1,v1,
29546,20250219,60,Cs0.05MA0.16FA0.79PbI2.9Br0.1,1.73,MACl,7.0,PMACl,0.7,,,py3,0.083,DMACPA,0.248,,,,,,,1000,15,5000,35,12,160,110,30,,,,,,,,,,,,,,,18.789,74.6154,1.06671,23.6064,7387,CH2,v1,
29547,20250219,60,Cs0.05MA0.16FA0.79PbI2.9Br0.1,1.73,MACl,7.0,PMACl,0.7,,,py3,0.083,DMACPA,0.248,,,,,,,1000,15,5000,35,12,160,110,30,,,,,,,,,,,,,,,18.789,74.6154,1.06671,23.6064,7387,CH3,v1,
29548,20250219,60,Cs0.05MA0.16FA0.79PbI2.9Br0.1,1.73,MACl,7.0,PMACl,0.7,,,py3,0.083,DMACPA,0.248,,,,,,,1000,15,5000,35,12,160,110,30,,,,,,,,,,,,,,,18.789,74.6154,1.06671,23.6064,7387,CH4,v1,
29549,20250219,60,Cs0.05MA0.16FA0.79PbI2.9Br0.1,1.73,MACl,7.0,PMACl,0.7,,,py3,0.083,DMACPA,0.248,,,,,,,1003,15,5010,35,12,220,110,25,,,,,,,,,,,,,,,18.789,74.6154,1.06671,23.6064,7388,CH1,v1,
29550,20250219,60,Cs0.05MA0.16FA0.79PbI2.9Br0.1,1.73,MACl,7.0,PMACl,0.7,,,py3,0.083,DMACPA,0.248,,,,,,,1003,15,5010,35,12,220,110,25,,,,,,,,,,,,,,,18.789,74.6154,1.06671,23.6064,7388,CH2,v1,
29551,20250219,60,Cs0.05MA0.16FA0.79PbI2.9Br0.1,1.73,MACl,7.0,PMACl,0.7,,,py3,0.083,DMACPA,0.248,,,,,,,1003,15,5010,35,12,220,110,25,,,,,,,,,,,,,,,18.789,74.6154,1.06671,23.6064,7388,CH3,v1,
29552,20250219,60,Cs0.05MA0.16FA0.79PbI2.9Br0.1,1.73,MACl,7.0,PMACl,0.7,,,py3,0.083,DMACPA,0.248,,,,,,,1003,15,5010,35,12,220,110,25,,,,,,,,,,,,,,,18.789,74.6154,1.06671,23.6064,7388,CH4,v1,
29553,20250219,60,Cs0.05MA0.16FA0.79PbI2.9Br0.1,1.73,MACl,7.0,PMACl,0.7,,,py3,0.083,DMACPA,0.248,,,,,,,999,15,4998,35,10,160,105,30,,,,,,,,,,,,,,,0.0,0.0,7.44e+34,0.00036625,7389,CH1,v1,
29554,20250219,60,Cs0.05MA0.16FA0.79PbI2.9Br0.1,1.73,MACl,7.0,PMACl,0.7,,,py3,0.083,DMACPA,0.248,,,,,,,999,15,4998,35,10,160,105,30,,,,,,,,,,,,,,,2.48e-07,23.8849,-9e-06,-0.000118171,7389,CH2,v1,
29555,20250219,60,Cs0.05MA0.16FA0.79PbI2.9Br0.1,1.73,MACl,7.0,PMACl,0.7,,,py3,0.083,DMACPA,0.248,,,,,,,999,15,4998,35,10,160,105,30,,,,,,,,,,,,,,,1.8e-07,24.4788,-7e-06,-9.95e-05,7389,CH3,v1,
29556,20250219,60,Cs0.05MA0.16FA0.79PbI2.9Br0.1,1.73,MACl,7.0,PMACl,0.7,,,py3,0.083,DMACPA,0.248,,,,,,,999,15,4998,35,10,160,105,30,,,,,,,,,,,,,,,6e-09,25.5843,-1e-06,-2.01e-05,7389,CH4,v1,
29557,20250219,60,Cs0.05MA0.16FA0.79PbI2.9Br0.1,1.73,MACl,7.0,PMACl,0.7,,,py3,0.083,DMACPA,0.248,,,,,,,996,10,4988,30,6,160,110,25,,,,,,,,,,,,,,,3.61e+39,-385.362,3.92e+34,-23.8983,7390,CH1,v1,
29558,20250219,60,Cs0.05MA0.16FA0.79PbI2.9Br0.1,1.73,MACl,7.0,PMACl,0.7,,,py3,0.083,DMACPA,0.248,,,,,,,996,10,4988,30,6,160,110,25,,,,,,,,,,,,,,,0.973866,25.292,0.167936,22.9283,7390,CH2,v1,
29559,20250219,60,Cs0.05MA0.16FA0.79PbI2.9Br0.1,1.73,MACl,7.0,PMACl,0.7,,,py3,0.083,DMACPA,0.248,,,,,,,996,10,4988,30,6,160,110,25,,,,,,,,,,,,,,,171.828,8850.27,0.089856,21.6068,7390,CH3,v1,
29560,20250219,60,Cs0.05MA0.16FA0.79PbI2.9Br0.1,1.73,MACl,7.0,PMACl,0.7,,,py3,0.083,DMACPA,0.248,,,,,,,996,10,4988,30,6,160,110,25,,,,,,,,,,,,,,,18.2683,73.3463,1.06693,23.3443,7390,CH4,v1,
29561,20250219,60,Cs0.05MA0.16FA0.79PbI2.9Br0.1,1.73,MACl,7.0,PMACl,0.7,,,py3,0.083,DMACPA,0.248,,,,,,,1002,15,5008,35,12,160,110,30,,,,,,,,,,,,,,,132.363,168366.0,0.004231,18.579,7391,CH1,v1,
29562,20250219,60,Cs0.05MA0.16FA0.79PbI2.9Br0.1,1.73,MACl,7.0,PMACl,0.7,,,py3,0.083,DMACPA,0.248,,,,,,,1002,15,5008,35,12,160,110,30,,,,,,,,,,,,,,,17.6813,61.2657,1.06295,27.1507,7391,CH2,v1,
29563,20250219,60,Cs0.05MA0.16FA0.79PbI2.9Br0.1,1.73,MACl,7.0,PMACl,0.7,,,py3,0.083,DMACPA,0.248,,,,,,,1002,15,5008,35,12,160,110,30,,,,,,,,,,,,,,,10.9018,32.0796,1.01272,33.5568,7391,CH3,v1,
29564,20250219,60,Cs0.05MA0.16FA0.79PbI2.9Br0.1,1.73,MACl,7.0,PMACl,0.7,,,py3,0.083,DMACPA,0.248,,,,,,,1002,15,5008,35,12,160,110,30,,,,,,,,,,,,,,,14.0078,43.7943,1.04259,30.6789,7391,CH4,v1,
29565,20250219,60,Cs0.05MA0.16FA0.79PbI2.9Br0.1,1.73,MACl,7.0,PMACl,0.7,,,py3,0.083,DMACPA,0.248,,,,,,,1011,14,5038,35,10,180,110,20,,,,,,,,,,,,,,,1.68e+40,6.07e+40,0.144838,190.62,7392,CH1,v1,
29566,20250219,60,Cs0.05MA0.16FA0.79PbI2.9Br0.1,1.73,MACl,7.0,PMACl,0.7,,,py3,0.083,DMACPA,0.248,,,,,,,1011,14,5038,35,10,180,110,20,,,,,,,,,,,,,,,0.0591942,22.066,0.016263,16.4947,7392,CH2,v1,
29567,20250219,60,Cs0.05MA0.16FA0.79PbI2.9Br0.1,1.73,MACl,7.0,PMACl,0.7,,,py3,0.083,DMACPA,0.248,,,,,,,1011,14,5038,35,10,180,110,20,,,,,,,,,,,,,,,93.5537,4785.45,0.076058,25.7035,7392,CH3,v1,
29568,20250219,60,Cs0.05MA0.16FA0.79PbI2.9Br0.1,1.73,MACl,7.0,PMACl,0.7,,,py3,0.083,DMACPA,0.248,,,,,,,1011,14,5038,35,10,180,110,20,,,,,,,,,,,,,,,0.897413,24.6537,0.145642,24.9933,7392,CH4,v1,
29569,20250219,60,Cs0.05MA0.1FA0.85PbI3.0,1.73,MACl,14.6,PEAI,0.517,,,Me-4PACz,0.165,DMACPA,0.165,,,,,,,1000,10,4800,35,8,170,110,25,,,,,,,,,,,,,,,5.03161,-29.0767,0.845237,-20.4731,7393,CH1,v1,
29570,20250219,60,Cs0.05MA0.1FA0.85PbI3.0,1.73,MACl,14.6,PEAI,0.517,,,Me-4PACz,0.165,DMACPA,0.165,,,,,,,1000,10,4800,35,8,170,110,25,,,,,,,,,,,,,,,19.3803,72.6771,1.12853,23.6294,7393,CH2,v1,
29571,20250219,60,Cs0.05MA0.1FA0.85PbI3.0,1.73,MACl,14.6,PEAI,0.517,,,Me-4PACz,0.165,DMACPA,0.165,,,,,,,1000,10,4800,35,8,170,110,25,,,,,,,,,,,,,,,3.88906,29.19,0.553654,24.0643,7393,CH3,v1,
29572,20250219,60,Cs0.05MA0.1FA0.85PbI3.0,1.73,MACl,14.6,PEAI,0.517,,,Me-4PACz,0.165,DMACPA,0.165,,,,,,,1000,10,4800,35,8,170,110,25,,,,,,,,,,,,,,,19.0973,72.958,1.12067,23.3572,7393,CH4,v1,
29573,20250219,60,Cs0.05MA0.1FA0.85PbI3.0,1.73,MACl,14.6,PEAI,0.517,,,Me-4PACz,0.165,DMACPA,0.165,,,,,,,1000,10,4800,35,8,160,110,25,,,,,,,,,,,,,,,227.683,8894.03,0.038466,66.5512,7394,CH1,v1,
29574,20250219,60,Cs0.05MA0.1FA0.85PbI3.0,1.73,MACl,14.6,PEAI,0.517,,,Me-4PACz,0.165,DMACPA,0.165,,,,,,,1000,10,4800,35,8,160,110,25,,,,,,,,,,,,,,,0.0597687,22.0121,0.016197,16.7645,7394,CH2,v1,
29575,20250219,60,Cs0.05MA0.1FA0.85PbI3.0,1.73,MACl,14.6,PEAI,0.517,,,Me-4PACz,0.165,DMACPA,0.165,,,,,,,1000,10,4800,35,8,160,110,25,,,,,,,,,,,,,,,0.102112,24.4917,0.023465,17.7678,7394,CH3,v1,
29576,20250219,60,Cs0.05MA0.1FA0.85PbI3.0,1.73,MACl,14.6,PEAI,0.517,,,Me-4PACz,0.165,DMACPA,0.165,,,,,,,1000,10,4800,35,8,160,110,25,,,,,,,,,,,,,,,3.6497,28.8584,0.535244,23.6283,7394,CH4,v1,
29577,20250219,60,Cs0.05MA0.1FA0.85PbI3.0,1.73,MACl,14.6,PEAI,0.517,,,Me-4PACz,0.165,DMACPA,0.165,,,,,,,1000,10,4800,35,8,160,110,20,,,,,,,,,,,,,,,20.8289,-1526.14,-4.4e-05,30.906,7395,CH1,v1,
29578,20250219,60,Cs0.05MA0.1FA0.85PbI3.0,1.73,MACl,14.6,PEAI,0.517,,,Me-4PACz,0.165,DMACPA,0.165,,,,,,,1000,10,4800,35,8,160,110,20,,,,,,,,,,,,,,,0.159628,23.9833,0.033804,19.6893,7395,CH2,v1,
29579,20250219,60,Cs0.05MA0.1FA0.85PbI3.0,1.73,MACl,14.6,PEAI,0.517,,,Me-4PACz,0.165,DMACPA,0.165,,,,,,,1000,10,4800,35,8,160,110,20,,,,,,,,,,,,,,,0.0480225,19.9385,0.014629,16.464,7395,CH3,v1,
29580,20250219,60,Cs0.05MA0.1FA0.85PbI3.0,1.73,MACl,14.6,PEAI,0.517,,,Me-4PACz,0.165,DMACPA,0.165,,,,,,,1000,10,4800,35,8,160,110,20,,,,,,,,,,,,,,,1.21466,25.6721,0.201173,23.5193,7395,CH4,v1,
29581,20250219,60,Cs0.05MA0.1FA0.85PbI3.0,1.73,MACl,14.6,PEAI,0.517,,,Me-4PACz,0.165,DMACPA,0.165,,,,,,,1900,28,5700,32,14,250,110,30,,,,,,,,,,,,,,,1.21e+40,-1.88e+40,0.211,-305.11,7396,CH1,v1,
29582,20250219,60,Cs0.05MA0.1FA0.85PbI3.0,1.73,MACl,14.6,PEAI,0.517,,,Me-4PACz,0.165,DMACPA,0.165,,,,,,,1900,28,5700,32,14,250,110,30,,,,,,,,,,,,,,,12.8988,52.9766,1.12557,21.6318,7396,CH2,v1,
29583,20250219,60,Cs0.05MA0.1FA0.85PbI3.0,1.73,MACl,14.6,PEAI,0.517,,,Me-4PACz,0.165,DMACPA,0.165,,,,,,,1900,28,5700,32,14,250,110,30,,,,,,,,,,,,,,,0.0679901,23.532,0.018254,15.8285,7396,CH3,v1,
29584,20250219,60,Cs0.05MA0.1FA0.85PbI3.0,1.73,MACl,14.6,PEAI,0.517,,,Me-4PACz,0.165,DMACPA,0.165,,,,,,,1900,28,5700,32,14,250,110,30,,,,,,,,,,,,,,,14.8847,59.8478,1.12409,22.1254,7396,CH4,v1,
29585,20250219,60,Cs0.05MA0.1FA0.85PbI3.0,1.73,MACl,14.6,PEAI,0.517,,,Me-4PACz,0.248,DMACPA,0.083,,,,,,,1000,12,5000,35,8,160,110,20,,,,,,,,,,,,,,,16.6815,-25.5134,0.46888,-139.446,7397,CH1,v1,
29586,20250219,60,Cs0.05MA0.1FA0.85PbI3.0,1.73,MACl,14.6,PEAI,0.517,,,Me-4PACz,0.248,DMACPA,0.083,,,,,,,1000,12,5000,35,8,160,110,20,,,,,,,,,,,,,,,16.732,65.0261,1.12524,22.8673,7397,CH2,v1,
29587,20250219,60,Cs0.05MA0.1FA0.85PbI3.0,1.73,MACl,14.6,PEAI,0.517,,,Me-4PACz,0.248,DMACPA,0.083,,,,,,,1000,12,5000,35,8,160,110,20,,,,,,,,,,,,,,,19.0485,72.2277,1.12505,23.4414,7397,CH3,v1,
29588,20250219,60,Cs0.05MA0.1FA0.85PbI3.0,1.73,MACl,14.6,PEAI,0.517,,,Me-4PACz,0.248,DMACPA,0.083,,,,,,,1000,12,5000,35,8,160,110,20,,,,,,,,,,,,,,,0.37987,24.5447,0.07024,22.034,7397,CH4,v1,
29589,20250219,60,Cs0.05MA0.1FA0.85PbI3.0,1.73,MACl,14.6,PEAI,0.517,,,Me-4PACz,0.248,DMACPA,0.083,,,,,,,1001,12,5002,35,8,160,110,20,,,,,,,,,,,,,,,1.31e+40,5.44e+41,0.013483,178.25,7398,CH1,v1,
29590,20250219,60,Cs0.05MA0.1FA0.85PbI3.0,1.73,MACl,14.6,PEAI,0.517,,,Me-4PACz,0.248,DMACPA,0.083,,,,,,,1001,12,5002,35,8,160,110,20,,,,,,,,,,,,,,,0.247127,23.8379,0.049709,20.8552,7398,CH2,v1,
29591,20250219,60,Cs0.05MA0.1FA0.85PbI3.0,1.73,MACl,14.6,PEAI,0.517,,,Me-4PACz,0.248,DMACPA,0.083,,,,,,,1001,12,5002,35,8,160,110,20,,,,,,,,,,,,,,,2.29885,25.7895,0.363495,24.5228,7398,CH3,v1,
29592,20250219,60,Cs0.05MA0.1FA0.85PbI3.0,1.73,MACl,14.6,PEAI,0.517,,,Me-4PACz,0.248,DMACPA,0.083,,,,,,,1001,12,5002,35,8,160,110,20,,,,,,,,,,,,,,,19.2928,71.6141,1.12166,24.0179,7398,CH4,v1,
29593,20250219,60,Cs0.05MA0.1FA0.85PbI3.0,1.73,MACl,14.6,PEAI,0.517,,,Me-4PACz,0.248,DMACPA,0.083,,,,,,,991,13,4770,35,12,160,110,25,,,,,,,,,,,,,,,4.09e+40,-1.22e+42,0.026334,-126.866,7399,CH1,v1,
29594,20250219,60,Cs0.05MA0.1FA0.85PbI3.0,1.73,MACl,14.6,PEAI,0.517,,,Me-4PACz,0.248,DMACPA,0.083,,,,,,,991,13,4770,35,12,160,110,25,,,,,,,,,,,,,,,0.185077,24.5649,0.036835,20.4538,7399,CH2,v1,
29595,20250219,60,Cs0.05MA0.1FA0.85PbI3.0,1.73,MACl,14.6,PEAI,0.517,,,Me-4PACz,0.248,DMACPA,0.083,,,,,,,991,13,4770,35,12,160,110,25,,,,,,,,,,,,,,,1.66e+39,1.5e+41,0.052252,21.1909,7399,CH3,v1,
29596,20250219,60,Cs0.05MA0.1FA0.85PbI3.0,1.73,MACl,14.6,PEAI,0.517,,,Me-4PACz,0.248,DMACPA,0.083,,,,,,,991,13,4770,35,12,160,110,25,,,,,,,,,,,,,,,0.0503112,20.1295,0.014761,16.9327,7399,CH4,v1,
29597,20250219,60,Cs0.05MA0.1FA0.85PbI3.0,1.73,MACl,14.6,PEAI,0.517,,,Me-4PACz,0.198,DMACPA,0.132,,,,,,,1000,10,4900,35,6,180,110,25,,,,,,,,,,,,,,,2.47e+39,-1.2e+41,-8.7e-05,23.6959,7400,CH1,v1,
29598,20250219,60,Cs0.05MA0.1FA0.85PbI3.0,1.73,MACl,14.6,PEAI,0.517,,,Me-4PACz,0.198,DMACPA,0.132,,,,,,,1000,10,4900,35,6,180,110,25,,,,,,,,,,,,,,,18.4709,69.7436,1.1254,23.533,7400,CH2,v1,
29599,20250219,60,Cs0.05MA0.1FA0.85PbI3.0,1.73,MACl,14.6,PEAI,0.517,,,Me-4PACz,0.198,DMACPA,0.132,,,,,,,1000,10,4900,35,6,180,110,25,,,,,,,,,,,,,,,19.0504,71.4986,1.12635,23.6556,7400,CH3,v1,
29600,20250219,60,Cs0.05MA0.1FA0.85PbI3.0,1.73,MACl,14.6,PEAI,0.517,,,Me-4PACz,0.198,DMACPA,0.132,,,,,,,1000,10,4900,35,6,180,110,25,,,,,,,,,,,,,,,17.6926,70.5682,1.12079,22.3697,7400,CH4,v1,
29601,20250220,61,Cs0.05MA0.16FA0.79PbI2.9Br0.1,1.73,MACl,7.0,PEAI,0.8,,,Me-4PACz,0.198,py3,0.132,,,,,,,1916,12,5048,30,6,194,110,30,,,,,,,,,,,,,,,19.725,74.2845,1.09534,24.242,7401,CH1,v1,
