Repository: MI-Materials-Intelligence/Recipe-Language-Model

# Learning Layer

## Overview

In the learning layer, the formulas and parameters are encoded and then tokenised into recipes as inputs. Through atomic skills of data extraction, cleaning, and matching, these data are organised into standardised datasets, providing the basis for RLM training and iterative recipe refinement.

Key Atomic Skills:
- **Cleaning**: Preprocessing and outlier cleaning
- **Matching**: Matching data pairs based on variables
- **Extraction**: Data extraction from robotic boxes

File: seven_ai_layers_robotics/learning/data/data50764_from_db.csv (part 128 of 253)
No,date,rank,Formula PVK,Concentration PVK,Formula Additive 1,Concentration Additive 1,Formula Additive 2,Concentration Additive 2,Formula Additive 3,Concentration Additive 3,Formula SAM 1,Concentration SAM 1,Formula SAM 2,Concentration SAM 2,Formula SAM 3,Concentration SAM 3,Spin Coating Speed SAM,Spin Coating Time SAM,Annealed Temperature SAM,Annealed Time SAM,Spin Coating Speed PVK 1,Spin Coating Time PVK 1,Spin Coating Speed PVK 2,Spin Coating Time PVK 2,Antisolvent Dropping Timing,Antisolvent Volume,Annealed Temperature PVK,Annealed Time PVK,Formula Passivator 1,Concentration Passivator 1,Formula Passivator 2,Concentration Passivator 2,Formula Passivator 3,Concentration Passivator 3,Formula Passivator 4,Concentration Passivator 4,Spin Coating Speed Passivator,Spin Coating Time Passivator,Passivator Dropping Timing,Passivator Volume,Annealed Temperature Passivator,Annealed Time Passivator,PCE,FF,Voc,Jsc,Product,Channel,From,upload_time
29602,20250220,61,Cs0.05MA0.16FA0.79PbI2.9Br0.1,1.73,MACl,7.0,PEAI,0.8,,,Me-4PACz,0.198,py3,0.132,,,,,,,1916,12,5048,30,6,194,110,30,,,,,,,,,,,,,,,978.093,-915.836,0.337239,-316.683,7401,CH2,v1,
29603,20250220,61,Cs0.05MA0.16FA0.79PbI2.9Br0.1,1.73,MACl,7.0,PEAI,0.8,,,Me-4PACz,0.198,py3,0.132,,,,,,,1916,12,5048,30,6,194,110,30,,,,,,,,,,,,,,,19.8547,75.5521,1.08236,24.2798,7401,CH3,v1,
29604,20250220,61,Cs0.05MA0.16FA0.79PbI2.9Br0.1,1.73,MACl,7.0,PEAI,0.8,,,Me-4PACz,0.198,py3,0.132,,,,,,,1916,12,5048,30,6,194,110,30,,,,,,,,,,,,,,,19.4292,75.3075,1.08298,23.823,7401,CH4,v1,
29605,20250220,61,Cs0.05MA0.16FA0.79PbI2.9Br0.1,1.73,MACl,7.0,PEAI,0.8,,,Me-4PACz,0.198,py3,0.132,,,,,,,1025,10,4986,30,6,159,110,25,,,,,,,,,,,,,,,20.4516,76.1482,1.09253,24.5829,7402,CH1,v1,
29606,20250220,61,Cs0.05MA0.16FA0.79PbI2.9Br0.1,1.73,MACl,7.0,PEAI,0.8,,,Me-4PACz,0.198,py3,0.132,,,,,,,1025,10,4986,30,6,159,110,25,,,,,,,,,,,,,,,19.6745,72.8217,1.08829,24.8254,7402,CH2,v1,
29607,20250220,61,Cs0.05MA0.16FA0.79PbI2.9Br0.1,1.73,MACl,7.0,PEAI,0.8,,,Me-4PACz,0.198,py3,0.132,,,,,,,1025,10,4986,30,6,159,110,25,,,,,,,,,,,,,,,20.5035,76.4455,1.08322,24.7606,7402,CH3,v1,
29608,20250220,61,Cs0.05MA0.16FA0.79PbI2.9Br0.1,1.73,MACl,7.0,PEAI,0.8,,,Me-4PACz,0.198,py3,0.132,,,,,,,1025,10,4986,30,6,159,110,25,,,,,,,,,,,,,,,17.1724,66.8224,1.07069,24.002,7402,CH4,v1,
29609,20250220,61,Cs0.05MA0.16FA0.79PbI2.9Br0.1,1.73,MACl,7.0,PEAI,0.8,,,Me-4PACz,0.198,py3,0.132,,,,,,,1930,12,5039,30,6,193,110,30,,,,,,,,,,,,,,,20.0021,73.1741,1.0937,24.993,7403,CH1,v1,
29610,20250220,61,Cs0.05MA0.16FA0.79PbI2.9Br0.1,1.73,MACl,7.0,PEAI,0.8,,,Me-4PACz,0.198,py3,0.132,,,,,,,1930,12,5039,30,6,193,110,30,,,,,,,,,,,,,,,19.3251,71.0921,1.09045,24.9283,7403,CH2,v1,
29611,20250220,61,Cs0.05MA0.16FA0.79PbI2.9Br0.1,1.73,MACl,7.0,PEAI,0.8,,,Me-4PACz,0.198,py3,0.132,,,,,,,1930,12,5039,30,6,193,110,30,,,,,,,,,,,,,,,6.34155,42.2807,0.608828,24.6353,7403,CH3,v1,
29612,20250220,61,Cs0.05MA0.16FA0.79PbI2.9Br0.1,1.73,MACl,7.0,PEAI,0.8,,,Me-4PACz,0.198,py3,0.132,,,,,,,1930,12,5039,30,6,193,110,30,,,,,,,,,,,,,,,18.0556,68.489,1.07571,24.5075,7403,CH4,v1,
29613,20250220,61,Cs0.05MA0.16FA0.79PbI2.9Br0.1,1.73,MACl,7.0,PEAI,0.8,,,Me-4PACz,0.198,py3,0.132,,,,,,,1021,10,4988,30,6,159,110,25,,,,,,,,,,,,,,,20.1416,76.9262,1.09714,23.8647,7404,CH1,v1,
29614,20250220,61,Cs0.05MA0.16FA0.79PbI2.9Br0.1,1.73,MACl,7.0,PEAI,0.8,,,Me-4PACz,0.198,py3,0.132,,,,,,,1021,10,4988,30,6,159,110,25,,,,,,,,,,,,,,,1006.25,612.454,-0.000986,-166.617,7404,CH2,v1,
29615,20250220,61,Cs0.05MA0.16FA0.79PbI2.9Br0.1,1.73,MACl,7.0,PEAI,0.8,,,Me-4PACz,0.198,py3,0.132,,,,,,,1021,10,4988,30,6,159,110,25,,,,,,,,,,,,,,,5.2e+38,2.19e+40,-0.000121,-19.6744,7404,CH3,v1,
29616,20250220,61,Cs0.05MA0.16FA0.79PbI2.9Br0.1,1.73,MACl,7.0,PEAI,0.8,,,Me-4PACz,0.198,py3,0.132,,,,,,,1021,10,4988,30,6,159,110,25,,,,,,,,,,,,,,,19.4405,76.4292,1.08302,23.4861,7404,CH4,v1,
29617,20250220,61,Cs0.05MA0.16FA0.79PbI2.9Br0.1,1.73,MACl,7.0,PEAI,0.8,,,Me-4PACz,0.198,py3,0.132,,,,,,,1910,12,5051,30,6,194,110,30,,,,,,,,,,,,,,,16.699,63.3586,1.09479,24.0744,7405,CH1,v1,
29618,20250220,61,Cs0.05MA0.16FA0.79PbI2.9Br0.1,1.73,MACl,7.0,PEAI,0.8,,,Me-4PACz,0.198,py3,0.132,,,,,,,1910,12,5051,30,6,194,110,30,,,,,,,,,,,,,,,14.3525,0.0,3.26e+34,10.3536,7405,CH2,v1,
29619,20250220,61,Cs0.05MA0.16FA0.79PbI2.9Br0.1,1.73,MACl,7.0,PEAI,0.8,,,Me-4PACz,0.198,py3,0.132,,,,,,,1910,12,5051,30,6,194,110,30,,,,,,,,,,,,,,,20.5396,87.1285,0.964386,24.4445,7405,CH3,v1,
29620,20250220,61,Cs0.05MA0.16FA0.79PbI2.9Br0.1,1.73,MACl,7.0,PEAI,0.8,,,Me-4PACz,0.198,py3,0.132,,,,,,,1910,12,5051,30,6,194,110,30,,,,,,,,,,,,,,,19.3863,74.0068,1.09124,24.0051,7405,CH4,v1,
29621,20250220,61,Cs0.05MA0.16FA0.79PbI2.9Br0.1,1.73,MACl,7.0,PEAI,0.8,,,Me-4PACz,0.198,py3,0.132,,,,,,,1027,10,4985,30,6,159,110,25,,,,,,,,,,,,,,,20.0963,75.9814,1.09312,24.1957,7406,CH1,v1,
29622,20250220,61,Cs0.05MA0.16FA0.79PbI2.9Br0.1,1.73,MACl,7.0,PEAI,0.8,,,Me-4PACz,0.198,py3,0.132,,,,,,,1027,10,4985,30,6,159,110,25,,,,,,,,,,,,,,,360.065,5885.48,0.245011,24.9697,7406,CH2,v1,
29623,20250220,61,Cs0.05MA0.16FA0.79PbI2.9Br0.1,1.73,MACl,7.0,PEAI,0.8,,,Me-4PACz,0.198,py3,0.132,,,,,,,1027,10,4985,30,6,159,110,25,,,,,,,,,,,,,,,20.162,75.6487,1.08564,24.5497,7406,CH3,v1,
29624,20250220,61,Cs0.05MA0.16FA0.79PbI2.9Br0.1,1.73,MACl,7.0,PEAI,0.8,,,Me-4PACz,0.198,py3,0.132,,,,,,,1027,10,4985,30,6,159,110,25,,,,,,,,,,,,,,,19.9775,76.0562,1.08032,24.3138,7406,CH4,v1,
29625,20250220,61,Cs0.05MA0.16FA0.79PbI2.9Br0.1,1.73,MACl,7.0,PMACl,0.7,,,Me-4PACz,0.198,2PACz,0.132,,,,,,,1000,10,4700,30,12,260,115,30,,,,,,,,,,,,,,,5.37514,30.7382,0.717684,24.3657,7407,CH1,v1,
29626,20250220,61,Cs0.05MA0.16FA0.79PbI2.9Br0.1,1.73,MACl,7.0,PMACl,0.7,,,Me-4PACz,0.198,2PACz,0.132,,,,,,,1000,10,4700,30,12,260,115,30,,,,,,,,,,,,,,,1429.43,-663.873,0.211,-1020.46,7407,CH2,v1,
29627,20250220,61,Cs0.05MA0.16FA0.79PbI2.9Br0.1,1.73,MACl,7.0,PMACl,0.7,,,Me-4PACz,0.198,2PACz,0.132,,,,,,,1000,10,4700,30,12,260,115,30,,,,,,,,,,,,,,,0.266386,24.4441,0.051691,21.0824,7407,CH3,v1,
29628,20250220,61,Cs0.05MA0.16FA0.79PbI2.9Br0.1,1.73,MACl,7.0,PMACl,0.7,,,Me-4PACz,0.198,2PACz,0.132,,,,,,,1000,10,4700,30,12,260,115,30,,,,,,,,,,,,,,,0.507774,24.7081,0.089761,22.8952,7407,CH4,v1,
29629,20250220,61,Cs0.05MA0.16FA0.79PbI2.9Br0.1,1.73,MACl,7.0,PMACl,0.7,,,Me-4PACz,0.198,2PACz,0.132,,,,,,,1000,10,4700,30,12,200,115,30,,,,,,,,,,,,,,,0.519811,24.7251,0.093887,22.3924,7408,CH1,v1,
29630,20250220,61,Cs0.05MA0.16FA0.79PbI2.9Br0.1,1.73,MACl,7.0,PMACl,0.7,,,Me-4PACz,0.198,2PACz,0.132,,,,,,,1000,10,4700,30,12,200,115,30,,,,,,,,,,,,,,,164.366,-1611.19,0.055717,-183.096,7408,CH2,v1,
29631,20250220,61,Cs0.05MA0.16FA0.79PbI2.9Br0.1,1.73,MACl,7.0,PMACl,0.7,,,Me-4PACz,0.198,2PACz,0.132,,,,,,,1000,10,4700,30,12,200,115,30,,,,,,,,,,,,,,,1.14e+40,6.9e+40,0.089431,184.377,7408,CH3,v1,
29632,20250220,61,Cs0.05MA0.16FA0.79PbI2.9Br0.1,1.73,MACl,7.0,PMACl,0.7,,,Me-4PACz,0.198,2PACz,0.132,,,,,,,1000,10,4700,30,12,200,115,30,,,,,,,,,,,,,,,15.6941,62.7485,1.0846,23.0603,7408,CH4,v1,
29633,20250220,61,Cs0.05MA0.16FA0.79PbI2.9Br0.1,1.73,MACl,7.0,PMACl,0.7,,,Me-4PACz,0.198,2PACz,0.132,,,,,,,1000,10,4700,30,11,160,115,30,,,,,,,,,,,,,,,20.2965,73.1978,1.11431,24.8837,7409,CH1,v1,
29634,20250220,61,Cs0.05MA0.16FA0.79PbI2.9Br0.1,1.73,MACl,7.0,PMACl,0.7,,,Me-4PACz,0.198,2PACz,0.132,,,,,,,1000,10,4700,30,11,160,115,30,,,,,,,,,,,,,,,27.9431,117.371,-9.3e-05,-255.562,7409,CH2,v1,
29635,20250220,61,Cs0.05MA0.16FA0.79PbI2.9Br0.1,1.73,MACl,7.0,PMACl,0.7,,,Me-4PACz,0.198,2PACz,0.132,,,,,,,1000,10,4700,30,11,160,115,30,,,,,,,,,,,,,,,3.72544,-16.2061,0.83745,-27.4499,7409,CH3,v1,
29636,20250220,61,Cs0.05MA0.16FA0.79PbI2.9Br0.1,1.73,MACl,7.0,PMACl,0.7,,,Me-4PACz,0.198,2PACz,0.132,,,,,,,1000,10,4700,30,11,160,115,30,,,,,,,,,,,,,,,2.6572,26.3475,0.414078,24.3559,7409,CH4,v1,
29637,20250220,61,Cs0.05MA0.16FA0.79PbI2.9Br0.1,1.73,MACl,7.0,PMACl,0.7,,,Me-4PACz,0.198,2PACz,0.132,,,,,,,1000,10,5000,30,6,160,110,30,,,,,,,,,,,,,,,20.043,73.0988,1.11456,24.6008,7410,CH1,v1,
29638,20250220,61,Cs0.05MA0.16FA0.79PbI2.9Br0.1,1.73,MACl,7.0,PMACl,0.7,,,Me-4PACz,0.198,2PACz,0.132,,,,,,,1000,10,5000,30,6,160,110,30,,,,,,,,,,,,,,,63.7909,94.9245,0.266734,251.943,7410,CH2,v1,
29639,20250220,61,Cs0.05MA0.16FA0.79PbI2.9Br0.1,1.73,MACl,7.0,PMACl,0.7,,,Me-4PACz,0.198,2PACz,0.132,,,,,,,1000,10,5000,30,6,160,110,30,,,,,,,,,,,,,,,11.851,-362.071,-0.000113,28.8694,7410,CH3,v1,
29640,20250220,61,Cs0.05MA0.16FA0.79PbI2.9Br0.1,1.73,MACl,7.0,PMACl,0.7,,,Me-4PACz,0.198,2PACz,0.132,,,,,,,1000,10,5000,30,6,160,110,30,,,,,,,,,,,,,,,11.7745,46.4216,1.05421,24.0599,7410,CH4,v1,
29641,20250220,61,Cs0.05MA0.16FA0.79PbI2.9Br0.1,1.73,MACl,7.0,PMACl,0.7,,,Me-4PACz,0.198,2PACz,0.132,,,,,,,1000,10,5000,30,12,170,110,30,,,,,,,,,,,,,,,0.118152,23.8845,0.025378,19.4926,7411,CH1,v1,
29642,20250220,61,Cs0.05MA0.16FA0.79PbI2.9Br0.1,1.73,MACl,7.0,PMACl,0.7,,,Me-4PACz,0.198,2PACz,0.132,,,,,,,1000,10,5000,30,12,170,110,30,,,,,,,,,,,,,,,20.1007,-1471.89,0.048899,-27.9277,7411,CH2,v1,
29643,20250220,61,Cs0.05MA0.16FA0.79PbI2.9Br0.1,1.73,MACl,7.0,PMACl,0.7,,,Me-4PACz,0.198,2PACz,0.132,,,,,,,1000,10,5000,30,12,170,110,30,,,,,,,,,,,,,,,1.47e+40,1.58e+41,0.06254,148.617,7411,CH3,v1,
29644,20250220,61,Cs0.05MA0.16FA0.79PbI2.9Br0.1,1.73,MACl,7.0,PMACl,0.7,,,Me-4PACz,0.198,2PACz,0.132,,,,,,,1000,10,5000,30,12,170,110,30,,,,,,,,,,,,,,,19.8242,74.0005,1.10666,24.2072,7411,CH4,v1,
29645,20250220,61,Cs0.05MA0.16FA0.79PbI2.9Br0.1,1.73,MACl,7.0,PMACl,0.7,,,Me-4PACz,0.198,2PACz,0.132,,,,,,,944,10,4732,30,11,163,115,30,,,,,,,,,,,,,,,19.4128,73.1659,1.10678,23.9727,7412,CH1,v1,
29646,20250220,61,Cs0.05MA0.16FA0.79PbI2.9Br0.1,1.73,MACl,7.0,PMACl,0.7,,,Me-4PACz,0.198,2PACz,0.132,,,,,,,944,10,4732,30,11,163,115,30,,,,,,,,,,,,,,,2.32e+40,-2.09e+40,0.211,-526.172,7412,CH2,v1,
29647,20250220,61,Cs0.05MA0.16FA0.79PbI2.9Br0.1,1.73,MACl,7.0,PMACl,0.7,,,Me-4PACz,0.198,2PACz,0.132,,,,,,,944,10,4732,30,11,163,115,30,,,,,,,,,,,,,,,20.9777,100.858,0.855532,24.3114,7412,CH3,v1,
29648,20250220,61,Cs0.05MA0.16FA0.79PbI2.9Br0.1,1.73,MACl,7.0,PMACl,0.7,,,Me-4PACz,0.198,2PACz,0.132,,,,,,,944,10,4732,30,11,163,115,30,,,,,,,,,,,,,,,19.478,73.4678,1.11349,23.8101,7412,CH4,v1,
29649,20250220,61,Cs0.05MA0.16FA0.79PbI2.9Br0.1,1.73,MACl,7.0,PMACl,0.7,,,Me-4PACz,0.198,2PACz,0.132,,,,,,,969,10,4718,30,12,202,115,30,,,,,,,,,,,,,,,3.3964,26.7681,0.52575,24.1336,7413,CH1,v1,
29650,20250220,61,Cs0.05MA0.16FA0.79PbI2.9Br0.1,1.73,MACl,7.0,PMACl,0.7,,,Me-4PACz,0.198,2PACz,0.132,,,,,,,969,10,4718,30,12,202,115,30,,,,,,,,,,,,,,,53.1914,567.874,0.080632,116.167,7413,CH2,v1,
29651,20250220,61,Cs0.05MA0.16FA0.79PbI2.9Br0.1,1.73,MACl,7.0,PMACl,0.7,,,Me-4PACz,0.198,2PACz,0.132,,,,,,,969,10,4718,30,12,202,115,30,,,,,,,,,,,,,,,20.8339,76.2487,1.12075,24.3798,7413,CH3,v1,
29652,20250220,61,Cs0.05MA0.16FA0.79PbI2.9Br0.1,1.73,MACl,7.0,PMACl,0.7,,,Me-4PACz,0.198,2PACz,0.132,,,,,,,969,10,4718,30,12,202,115,30,,,,,,,,,,,,,,,19.7224,74.0715,1.11469,23.8867,7413,CH4,v1,
29653,20250220,61,Cs0.05MA0.16FA0.79PbI2.9Br0.1,1.73,MACl,7.0,PMACl,0.7,,,Me-4PACz,0.198,2PACz,0.132,,,,,,,1039,10,4678,30,12,258,115,30,,,,,,,,,,,,,,,0.0640004,22.3033,0.016636,17.2489,7414,CH1,v1,
29654,20250220,61,Cs0.05MA0.16FA0.79PbI2.9Br0.1,1.73,MACl,7.0,PMACl,0.7,,,Me-4PACz,0.198,2PACz,0.132,,,,,,,1039,10,4678,30,12,258,115,30,,,,,,,,,,,,,,,11.8854,-9.93444,0.652221,-183.432,7414,CH2,v1,
29655,20250220,61,Cs0.05MA0.16FA0.79PbI2.9Br0.1,1.73,MACl,7.0,PMACl,0.7,,,Me-4PACz,0.198,2PACz,0.132,,,,,,,1039,10,4678,30,12,258,115,30,,,,,,,,,,,,,,,9.94279,-572.082,-7.3e-05,23.7266,7414,CH3,v1,
29656,20250220,61,Cs0.05MA0.16FA0.79PbI2.9Br0.1,1.73,MACl,7.0,PMACl,0.7,,,Me-4PACz,0.198,2PACz,0.132,,,,,,,1039,10,4678,30,12,258,115,30,,,,,,,,,,,,,,,17.9354,70.8116,1.10332,22.9565,7414,CH4,v1,
29657,20250220,61,Cs0.05MA0.16FA0.79PbI2.9Br0.1,1.73,MACl,7.0,PMACl,0.7,,,Me-4PACz,0.198,2PACz,0.132,,,,,,,951,10,5027,30,12,172,110,30,,,,,,,,,,,,,,,19.4284,72.8214,1.10245,24.2003,7415,CH1,v1,
29658,20250220,61,Cs0.05MA0.16FA0.79PbI2.9Br0.1,1.73,MACl,7.0,PMACl,0.7,,,Me-4PACz,0.198,2PACz,0.132,,,,,,,951,10,5027,30,12,172,110,30,,,,,,,,,,,,,,,19.5827,72.73,1.10676,24.3278,7415,CH2,v1,
29659,20250220,61,Cs0.05MA0.16FA0.79PbI2.9Br0.1,1.73,MACl,7.0,PMACl,0.7,,,Me-4PACz,0.198,2PACz,0.132,,,,,,,951,10,5027,30,12,172,110,30,,,,,,,,,,,,,,,15.9063,62.0489,1.08181,23.6965,7415,CH3,v1,
29660,20250220,61,Cs0.05MA0.16FA0.79PbI2.9Br0.1,1.73,MACl,7.0,PMACl,0.7,,,Me-4PACz,0.198,2PACz,0.132,,,,,,,951,10,5027,30,12,172,110,30,,,,,,,,,,,,,,,18.8422,71.3245,1.10955,23.8094,7415,CH4,v1,
29661,20250220,61,Cs0.05MA0.16FA0.79PbI2.9Br0.1,1.73,MACl,7.0,PMACl,0.7,,,Me-4PACz,0.198,2PACz,0.132,,,,,,,1024,10,4986,30,6,159,110,30,,,,,,,,,,,,,,,19.2133,72.6944,1.06591,24.7961,7416,CH1,v1,
29662,20250220,61,Cs0.05MA0.16FA0.79PbI2.9Br0.1,1.73,MACl,7.0,PMACl,0.7,,,Me-4PACz,0.198,2PACz,0.132,,,,,,,1024,10,4986,30,6,159,110,30,,,,,,,,,,,,,,,2.41e+39,1.68e+41,-8.9e-05,-16.0726,7416,CH2,v1,
29663,20250220,61,Cs0.05MA0.16FA0.79PbI2.9Br0.1,1.73,MACl,7.0,PMACl,0.7,,,Me-4PACz,0.198,2PACz,0.132,,,,,,,1024,10,4986,30,6,159,110,30,,,,,,,,,,,,,,,4.86e+40,-8.5e+41,-9.2e-05,62.2121,7416,CH3,v1,
29664,20250220,61,Cs0.05MA0.16FA0.79PbI2.9Br0.1,1.73,MACl,7.0,PMACl,0.7,,,Me-4PACz,0.198,2PACz,0.132,,,,,,,1024,10,4986,30,6,159,110,30,,,,,,,,,,,,,,,1.12576,25.4321,0.183994,24.0579,7416,CH4,v1,
29665,20250220,61,Cs0.05MA0.16FA0.79PbI2.9Br0.1,1.73,MACl,7.0,PMACl,0.7,,,Me-4PACz,0.198,py3,0.132,,,,,,,1000,10,4000,30,6,160,110,30,,,,,,,,,,,,,,,0.0724231,23.5613,0.018325,16.774,7417,CH1,v1,
29666,20250220,61,Cs0.05MA0.16FA0.79PbI2.9Br0.1,1.73,MACl,7.0,PMACl,0.7,,,Me-4PACz,0.198,py3,0.132,,,,,,,1000,10,4000,30,6,160,110,30,,,,,,,,,,,,,,,16.0404,72.7762,0.909943,24.2221,7417,CH2,v1,
29667,20250220,61,Cs0.05MA0.16FA0.79PbI2.9Br0.1,1.73,MACl,7.0,PMACl,0.7,,,Me-4PACz,0.198,py3,0.132,,,,,,,1000,10,4000,30,6,160,110,30,,,,,,,,,,,,,,,14.318,59.0607,1.00768,24.0581,7417,CH3,v1,
29668,20250220,61,Cs0.05MA0.16FA0.79PbI2.9Br0.1,1.73,MACl,7.0,PMACl,0.7,,,Me-4PACz,0.198,py3,0.132,,,,,,,1000,10,4000,30,6,160,110,30,,,,,,,,,,,,,,,17.3503,66.9255,1.10903,23.3761,7417,CH4,v1,
29669,20250220,61,Cs0.05MA0.16FA0.79PbI2.9Br0.1,1.73,MACl,7.0,PMACl,0.7,,,Me-4PACz,0.198,py3,0.132,,,,,,,1000,10,5000,30,12,220,110,30,,,,,,,,,,,,,,,0.317703,24.7881,0.059422,21.5691,7418,CH1,v1,
29670,20250220,61,Cs0.05MA0.16FA0.79PbI2.9Br0.1,1.73,MACl,7.0,PMACl,0.7,,,Me-4PACz,0.198,py3,0.132,,,,,,,1000,10,5000,30,12,220,110,30,,,,,,,,,,,,,,,1.29e+40,3.18e+41,0.126139,31.9917,7418,CH2,v1,
29671,20250220,61,Cs0.05MA0.16FA0.79PbI2.9Br0.1,1.73,MACl,7.0,PMACl,0.7,,,Me-4PACz,0.198,py3,0.132,,,,,,,1000,10,5000,30,12,220,110,30,,,,,,,,,,,,,,,18.9418,71.4038,1.0989,24.1402,7418,CH3,v1,
29672,20250220,61,Cs0.05MA0.16FA0.79PbI2.9Br0.1,1.73,MACl,7.0,PMACl,0.7,,,Me-4PACz,0.198,py3,0.132,,,,,,,1000,10,5000,30,12,220,110,30,,,,,,,,,,,,,,,18.7646,71.8218,1.10402,23.665,7418,CH4,v1,
29673,20250220,61,Cs0.05MA0.16FA0.79PbI2.9Br0.1,1.73,MACl,7.0,PMACl,0.7,,,Me-4PACz,0.198,py3,0.132,,,,,,,1000,10,5000,30,6,160,110,25,,,,,,,,,,,,,,,1.66609,24.7522,0.28537,23.5871,7419,CH1,v1,
29674,20250220,61,Cs0.05MA0.16FA0.79PbI2.9Br0.1,1.73,MACl,7.0,PMACl,0.7,,,Me-4PACz,0.198,py3,0.132,,,,,,,1000,10,5000,30,6,160,110,25,,,,,,,,,,,,,,,1.91e+40,-1428.49,5.64e+34,-23.7458,7419,CH2,v1,
29675,20250220,61,Cs0.05MA0.16FA0.79PbI2.9Br0.1,1.73,MACl,7.0,PMACl,0.7,,,Me-4PACz,0.198,py3,0.132,,,,,,,1000,10,5000,30,6,160,110,25,,,,,,,,,,,,,,,1.34e+40,2.4e+41,0.042305,132.431,7419,CH3,v1,
29676,20250220,61,Cs0.05MA0.16FA0.79PbI2.9Br0.1,1.73,MACl,7.0,PMACl,0.7,,,Me-4PACz,0.198,py3,0.132,,,,,,,1000,10,5000,30,6,160,110,25,,,,,,,,,,,,,,,2.49e-05,0.0223532,0.008398,13.2643,7419,CH4,v1,
29677,20250220,61,Cs0.05MA0.16FA0.79PbI2.9Br0.1,1.73,MACl,7.0,PMACl,0.7,,,Me-4PACz,0.198,py3,0.132,,,,,,,1000,10,4700,30,6,160,115,30,,,,,,,,,,,,,,,0.149546,23.1806,0.031983,20.1711,7420,CH1,v1,
29678,20250220,61,Cs0.05MA0.16FA0.79PbI2.9Br0.1,1.73,MACl,7.0,PMACl,0.7,,,Me-4PACz,0.198,py3,0.132,,,,,,,1000,10,4700,30,6,160,115,30,,,,,,,,,,,,,,,1.46e+40,94.4611,3.79e+34,406.516,7420,CH2,v1,
29679,20250220,61,Cs0.05MA0.16FA0.79PbI2.9Br0.1,1.73,MACl,7.0,PMACl,0.7,,,Me-4PACz,0.198,py3,0.132,,,,,,,1000,10,4700,30,6,160,115,30,,,,,,,,,,,,,,,3.96e+39,1.64e+41,0.02149,112.486,7420,CH3,v1,
29680,20250220,61,Cs0.05MA0.16FA0.79PbI2.9Br0.1,1.73,MACl,7.0,PMACl,0.7,,,Me-4PACz,0.198,py3,0.132,,,,,,,1000,10,4700,30,6,160,115,30,,,,,,,,,,,,,,,0.200219,24.6892,0.03778,21.465,7420,CH4,v1,
29681,20250220,61,Cs0.05MA0.16FA0.79PbI2.9Br0.1,1.73,MACl,7.0,PMACl,0.7,,,Me-4PACz,0.198,py3,0.132,,,,,,,1011,10,4994,30,12,219,110,30,,,,,,,,,,,,,,,19.0565,72.7192,1.11708,23.459,7421,CH1,v1,
29682,20250220,61,Cs0.05MA0.16FA0.79PbI2.9Br0.1,1.73,MACl,7.0,PMACl,0.7,,,Me-4PACz,0.198,py3,0.132,,,,,,,1011,10,4994,30,12,219,110,30,,,,,,,,,,,,,,,61.1654,-81.061,0.338122,-223.162,7421,CH2,v1,
29683,20250220,61,Cs0.05MA0.16FA0.79PbI2.9Br0.1,1.73,MACl,7.0,PMACl,0.7,,,Me-4PACz,0.198,py3,0.132,,,,,,,1011,10,4994,30,12,219,110,30,,,,,,,,,,,,,,,18.5587,72.2312,1.10513,23.2492,7421,CH3,v1,
29684,20250220,61,Cs0.05MA0.16FA0.79PbI2.9Br0.1,1.73,MACl,7.0,PMACl,0.7,,,Me-4PACz,0.198,py3,0.132,,,,,,,1011,10,4994,30,12,219,110,30,,,,,,,,,,,,,,,1.14224,25.0349,0.198209,23.0192,7421,CH4,v1,
29685,20250220,61,Cs0.05MA0.16FA0.79PbI2.9Br0.1,1.73,MACl,7.0,PMACl,0.7,,,Me-4PACz,0.198,py3,0.132,,,,,,,1017,10,4990,30,6,159,110,25,,,,,,,,,,,,,,,0.0752589,22.8092,0.017721,18.6196,7422,CH1,v1,
29686,20250220,61,Cs0.05MA0.16FA0.79PbI2.9Br0.1,1.73,MACl,7.0,PMACl,0.7,,,Me-4PACz,0.198,py3,0.132,,,,,,,1017,10,4990,30,6,159,110,25,,,,,,,,,,,,,,,940.971,-20287.8,-9.9e-05,46.8895,7422,CH2,v1,
29687,20250220,61,Cs0.05MA0.16FA0.79PbI2.9Br0.1,1.73,MACl,7.0,PMACl,0.7,,,Me-4PACz,0.198,py3,0.132,,,,,,,1017,10,4990,30,6,159,110,25,,,,,,,,,,,,,,,1334.21,882191.0,0.009853,15.3502,7422,CH3,v1,
29688,20250220,61,Cs0.05MA0.16FA0.79PbI2.9Br0.1,1.73,MACl,7.0,PMACl,0.7,,,Me-4PACz,0.198,py3,0.132,,,,,,,1017,10,4990,30,6,159,110,25,,,,,,,,,,,,,,,2.33e-05,0.0238469,0.007747,12.6269,7422,CH4,v1,
29689,20250220,61,Cs0.05MA0.16FA0.79PbI2.9Br0.1,1.73,MACl,7.0,PMACl,0.7,,,Me-4PACz,0.198,py3,0.132,,,,,,,1007,10,3996,30,6,160,110,30,,,,,,,,,,,,,,,2.06e-05,0.0211396,0.007611,12.7786,7423,CH1,v1,
29690,20250220,61,Cs0.05MA0.16FA0.79PbI2.9Br0.1,1.73,MACl,7.0,PMACl,0.7,,,Me-4PACz,0.198,py3,0.132,,,,,,,1007,10,3996,30,6,160,110,30,,,,,,,,,,,,,,,113.073,52486.3,0.00916,23.519,7423,CH2,v1,
29691,20250220,61,Cs0.05MA0.16FA0.79PbI2.9Br0.1,1.73,MACl,7.0,PMACl,0.7,,,Me-4PACz,0.198,py3,0.132,,,,,,,1007,10,3996,30,6,160,110,30,,,,,,,,,,,,,,,0.326607,24.8392,0.061905,21.2403,7423,CH3,v1,
29692,20250220,61,Cs0.05MA0.16FA0.79PbI2.9Br0.1,1.73,MACl,7.0,PMACl,0.7,,,Me-4PACz,0.198,py3,0.132,,,,,,,1007,10,3996,30,6,160,110,30,,,,,,,,,,,,,,,2.45e-05,0.0203345,0.008938,13.5033,7423,CH4,v1,
29693,20250220,61,Cs0.05MA0.16FA0.79PbI2.9Br0.1,1.73,MACl,7.0,PMACl,0.7,,,Me-4PACz,0.198,py3,0.132,,,,,,,1017,10,4690,30,6,159,115,30,,,,,,,,,,,,,,,19.1312,73.2842,1.05975,24.6337,7424,CH1,v1,
29694,20250220,61,Cs0.05MA0.16FA0.79PbI2.9Br0.1,1.73,MACl,7.0,PMACl,0.7,,,Me-4PACz,0.198,py3,0.132,,,,,,,1017,10,4690,30,6,159,115,30,,,,,,,,,,,,,,,90.4432,-107.872,0.50846,-164.896,7424,CH2,v1,
29695,20250220,61,Cs0.05MA0.16FA0.79PbI2.9Br0.1,1.73,MACl,7.0,PMACl,0.7,,,Me-4PACz,0.198,py3,0.132,,,,,,,1017,10,4690,30,6,159,115,30,,,,,,,,,,,,,,,19.9676,74.964,1.10715,24.0583,7424,CH3,v1,
29696,20250220,61,Cs0.05MA0.16FA0.79PbI2.9Br0.1,1.73,MACl,7.0,PMACl,0.7,,,Me-4PACz,0.198,py3,0.132,,,,,,,1017,10,4690,30,6,159,115,30,,,,,,,,,,,,,,,18.7712,72.5413,1.11456,23.2168,7424,CH4,v1,
29697,20250220,61,Cs0.05MA0.16FA0.79PbI2.9Br0.1,1.73,MACl,7.0,PMACl,0.7,,,Me-4PACz,0.198,py3,0.132,,,,,,,1019,10,4689,30,6,159,115,30,,,,,,,,,,,,,,,19.7034,72.7575,1.11653,24.2544,7425,CH1,v1,
29698,20250220,61,Cs0.05MA0.16FA0.79PbI2.9Br0.1,1.73,MACl,7.0,PMACl,0.7,,,Me-4PACz,0.198,py3,0.132,,,,,,,1019,10,4689,30,6,159,115,30,,,,,,,,,,,,,,,13.9141,-11.9552,0.677293,-171.839,7425,CH2,v1,
29699,20250220,61,Cs0.05MA0.16FA0.79PbI2.9Br0.1,1.73,MACl,7.0,PMACl,0.7,,,Me-4PACz,0.198,py3,0.132,,,,,,,1019,10,4689,30,6,159,115,30,,,,,,,,,,,,,,,19.8603,74.0078,1.11394,24.0905,7425,CH3,v1,
29700,20250220,61,Cs0.05MA0.16FA0.79PbI2.9Br0.1,1.73,MACl,7.0,PMACl,0.7,,,Me-4PACz,0.198,py3,0.132,,,,,,,1019,10,4689,30,6,159,115,30,,,,,,,,,,,,,,,19.4474,74.0287,1.11284,23.6064,7425,CH4,v1,
29701,20250220,61,Cs0.05MA0.16FA0.79PbI2.9Br0.1,1.73,MACl,7.0,PMACl,0.7,,,Me-4PACz,0.198,py3,0.132,,,,,,,1008,10,3996,30,6,160,110,30,,,,,,,,,,,,,,,0.111183,24.2881,0.024109,18.9875,7426,CH1,v1,
29702,20250220,61,Cs0.05MA0.16FA0.79PbI2.9Br0.1,1.73,MACl,7.0,PMACl,0.7,,,Me-4PACz,0.198,py3,0.132,,,,,,,1008,10,3996,30,6,160,110,30,,,,,,,,,,,,,,,2.06e+39,177.032,1.58e+34,73.4699,7426,CH2,v1,
29703,20250220,61,Cs0.05MA0.16FA0.79PbI2.9Br0.1,1.73,MACl,7.0,PMACl,0.7,,,Me-4PACz,0.198,py3,0.132,,,,,,,1008,10,3996,30,6,160,110,30,,,,,,,,,,,,,,,2.56e+40,1.88e+41,-8.6e-05,-159.07,7426,CH3,v1,
29704,20250220,61,Cs0.05MA0.16FA0.79PbI2.9Br0.1,1.73,MACl,7.0,PMACl,0.7,,,Me-4PACz,0.198,py3,0.132,,,,,,,1008,10,3996,30,6,160,110,30,,,,,,,,,,,,,,,1.06e+38,22.4775,2.18e+34,21.7143,7426,CH4,v1,
29705,20250220,61,Cs0.05MA0.16FA0.79PbI2.9Br0.1,1.73,MACl,7.0,PMACl,0.7,,,py3,0.083,DMACPA,0.248,,,,,,,1000,15,5000,35,10,180,110,20,,,,,,,,,,,,,,,2.89e-05,0.0670029,0.004445,9.70261,7427,CH1,v1,
29706,20250220,61,Cs0.05MA0.16FA0.79PbI2.9Br0.1,1.73,MACl,7.0,PMACl,0.7,,,py3,0.083,DMACPA,0.248,,,,,,,1000,15,5000,35,10,180,110,20,,,,,,,,,,,,,,,13.2754,-12.0371,0.686496,-160.653,7427,CH2,v1,
29707,20250220,61,Cs0.05MA0.16FA0.79PbI2.9Br0.1,1.73,MACl,7.0,PMACl,0.7,,,py3,0.083,DMACPA,0.248,,,,,,,1000,15,5000,35,10,180,110,20,,,,,,,,,,,,,,,0.714982,23.7903,0.131982,22.771,7427,CH3,v1,
29708,20250220,61,Cs0.05MA0.16FA0.79PbI2.9Br0.1,1.73,MACl,7.0,PMACl,0.7,,,py3,0.083,DMACPA,0.248,,,,,,,1000,15,5000,35,10,180,110,20,,,,,,,,,,,,,,,10.9651,47.5023,1.00563,22.9541,7427,CH4,v1,
29709,20250220,61,Cs0.05MA0.16FA0.79PbI2.9Br0.1,1.73,MACl,7.0,PMACl,0.7,,,py3,0.083,DMACPA,0.248,,,,,,,1000,15,5000,35,10,160,105,30,,,,,,,,,,,,,,,0.333732,24.5612,0.06189,21.9545,7428,CH1,v1,
29710,20250220,61,Cs0.05MA0.16FA0.79PbI2.9Br0.1,1.73,MACl,7.0,PMACl,0.7,,,py3,0.083,DMACPA,0.248,,,,,,,1000,15,5000,35,10,160,105,30,,,,,,,,,,,,,,,232.968,31613.1,0.015644,47.1052,7428,CH2,v1,
29711,20250220,61,Cs0.05MA0.16FA0.79PbI2.9Br0.1,1.73,MACl,7.0,PMACl,0.7,,,py3,0.083,DMACPA,0.248,,,,,,,1000,15,5000,35,10,160,105,30,,,,,,,,,,,,,,,3.56e+40,237.038,6.14e+34,244.424,7428,CH3,v1,
29712,20250220,61,Cs0.05MA0.16FA0.79PbI2.9Br0.1,1.73,MACl,7.0,PMACl,0.7,,,py3,0.083,DMACPA,0.248,,,,,,,1000,15,5000,35,10,160,105,30,,,,,,,,,,,,,,,2.5e-05,0.0293791,0.006896,12.3443,7428,CH4,v1,
29713,20250220,61,Cs0.05MA0.16FA0.79PbI2.9Br0.1,1.73,MACl,7.0,PMACl,0.7,,,py3,0.083,DMACPA,0.248,,,,,,,1050,15,4972,35,10,157,105,30,,,,,,,,,,,,,,,20.522,76.2157,1.10638,24.3372,7429,CH1,v1,
29714,20250220,61,Cs0.05MA0.16FA0.79PbI2.9Br0.1,1.73,MACl,7.0,PMACl,0.7,,,py3,0.083,DMACPA,0.248,,,,,,,1050,15,4972,35,10,157,105,30,,,,,,,,,,,,,,,2.02e+39,129.9,9.91e+34,15.7091,7429,CH2,v1,
29715,20250220,61,Cs0.05MA0.16FA0.79PbI2.9Br0.1,1.73,MACl,7.0,PMACl,0.7,,,py3,0.083,DMACPA,0.248,,,,,,,1050,15,4972,35,10,157,105,30,,,,,,,,,,,,,,,18.4665,104.412,0.744718,23.7488,7429,CH3,v1,
29716,20250220,61,Cs0.05MA0.16FA0.79PbI2.9Br0.1,1.73,MACl,7.0,PMACl,0.7,,,py3,0.083,DMACPA,0.248,,,,,,,1050,15,4972,35,10,157,105,30,,,,,,,,,,,,,,,8.94872,37.2698,1.02608,23.4002,7429,CH4,v1,
29717,20250220,61,Cs0.05MA0.16FA0.79PbI2.9Br0.1,1.73,MACl,7.0,PMACl,0.7,,,py3,0.083,DMACPA,0.248,,,,,,,1009,15,4995,35,10,180,110,20,,,,,,,,,,,,,,,9.54024,49.0148,0.797431,24.4084,7430,CH1,v1,
29718,20250220,61,Cs0.05MA0.16FA0.79PbI2.9Br0.1,1.73,MACl,7.0,PMACl,0.7,,,py3,0.083,DMACPA,0.248,,,,,,,1009,15,4995,35,10,180,110,20,,,,,,,,,,,,,,,5.23e+40,-4.46e+42,-3.8e-05,30.6754,7430,CH2,v1,
29719,20250220,61,Cs0.05MA0.16FA0.79PbI2.9Br0.1,1.73,MACl,7.0,PMACl,0.7,,,py3,0.083,DMACPA,0.248,,,,,,,1009,15,4995,35,10,180,110,20,,,,,,,,,,,,,,,19.2887,72.1531,1.1117,24.0469,7430,CH3,v1,
29720,20250220,61,Cs0.05MA0.16FA0.79PbI2.9Br0.1,1.73,MACl,7.0,PMACl,0.7,,,py3,0.083,DMACPA,0.248,,,,,,,1009,15,4995,35,10,180,110,20,,,,,,,,,,,,,,,0.343087,24.8577,0.063629,21.6913,7430,CH4,v1,
29721,20250220,61,Cs0.05MA0.16FA0.79PbI2.9Br0.1,1.73,MACl,7.0,PMACl,0.7,,,py3,0.083,DMACPA,0.248,,,,,,,1010,15,4994,35,10,180,110,20,,,,,,,,,,,,,,,0.675921,24.3197,0.120428,23.0786,7431,CH1,v1,
29722,20250220,61,Cs0.05MA0.16FA0.79PbI2.9Br0.1,1.73,MACl,7.0,PMACl,0.7,,,py3,0.083,DMACPA,0.248,,,,,,,1010,15,4994,35,10,180,110,20,,,,,,,,,,,,,,,18.8337,380.694,0.07362,67.1986,7431,CH2,v1,
29723,20250220,61,Cs0.05MA0.16FA0.79PbI2.9Br0.1,1.73,MACl,7.0,PMACl,0.7,,,py3,0.083,DMACPA,0.248,,,,,,,1010,15,4994,35,10,180,110,20,,,,,,,,,,,,,,,19.1629,71.8181,1.10854,24.07,7431,CH3,v1,
29724,20250220,61,Cs0.05MA0.16FA0.79PbI2.9Br0.1,1.73,MACl,7.0,PMACl,0.7,,,py3,0.083,DMACPA,0.248,,,,,,,1010,15,4994,35,10,180,110,20,,,,,,,,,,,,,,,0.0930013,23.9632,0.021195,18.311,7431,CH4,v1,
29725,20250220,61,Cs0.05MA0.16FA0.79PbI2.9Br0.1,1.73,MACl,7.0,PMACl,0.7,,,py3,0.083,DMACPA,0.248,,,,,,,1054,15,4969,35,10,157,105,30,,,,,,,,,,,,,,,17.2539,69.8482,1.09403,22.5789,7432,CH1,v1,
29726,20250220,61,Cs0.05MA0.16FA0.79PbI2.9Br0.1,1.73,MACl,7.0,PMACl,0.7,,,py3,0.083,DMACPA,0.248,,,,,,,1054,15,4969,35,10,157,105,30,,,,,,,,,,,,,,,2.99e+39,-124.359,6.01e+34,-40.0277,7432,CH2,v1,
29727,20250220,61,Cs0.05MA0.16FA0.79PbI2.9Br0.1,1.73,MACl,7.0,PMACl,0.7,,,py3,0.083,DMACPA,0.248,,,,,,,1054,15,4969,35,10,157,105,30,,,,,,,,,,,,,,,2.37e+39,2.73e+40,0.445458,19.5347,7432,CH3,v1,
29728,20250220,61,Cs0.05MA0.16FA0.79PbI2.9Br0.1,1.73,MACl,7.0,PMACl,0.7,,,py3,0.083,DMACPA,0.248,,,,,,,1054,15,4969,35,10,157,105,30,,,,,,,,,,,,,,,19.1211,73.0383,1.10592,23.6722,7432,CH4,v1,
29729,20250220,61,Cs0.05MA0.16FA0.79PbI2.9Br0.1,1.73,MACl,7.0,PMACl,0.7,,,py3,0.083,DMACPA,0.248,,,,,,,1045,15,4975,35,10,158,105,30,,,,,,,,,,,,,,,18.1768,70.5251,1.09817,23.4696,7433,CH1,v1,
29730,20250220,61,Cs0.05MA0.16FA0.79PbI2.9Br0.1,1.73,MACl,7.0,PMACl,0.7,,,py3,0.083,DMACPA,0.248,,,,,,,1045,15,4975,35,10,158,105,30,,,,,,,,,,,,,,,18.2791,68.7196,1.11012,23.961,7433,CH2,v1,
29731,20250220,61,Cs0.05MA0.16FA0.79PbI2.9Br0.1,1.73,MACl,7.0,PMACl,0.7,,,py3,0.083,DMACPA,0.248,,,,,,,1045,15,4975,35,10,158,105,30,,,,,,,,,,,,,,,18.8168,72.2024,1.09906,23.7123,7433,CH3,v1,
29732,20250220,61,Cs0.05MA0.16FA0.79PbI2.9Br0.1,1.73,MACl,7.0,PMACl,0.7,,,py3,0.083,DMACPA,0.248,,,,,,,1045,15,4975,35,10,158,105,30,,,,,,,,,,,,,,,18.1943,70.9211,1.09552,23.4173,7433,CH4,v1,
29733,20250220,61,Cs0.05MA0.16FA0.79PbI2.9Br0.1,1.73,MACl,7.0,PMACl,0.7,,,py3,0.083,DMACPA,0.248,,,,,,,1008,15,4995,35,10,180,110,20,,,,,,,,,,,,,,,18.1768,70.5251,1.09817,23.4696,7434,CH1,v1,
29734,20250220,61,Cs0.05MA0.16FA0.79PbI2.9Br0.1,1.73,MACl,7.0,PMACl,0.7,,,py3,0.083,DMACPA,0.248,,,,,,,1008,15,4995,35,10,180,110,20,,,,,,,,,,,,,,,18.0091,68.7196,1.11012,23.961,7434,CH2,v1,
29735,20250220,61,Cs0.05MA0.16FA0.79PbI2.9Br0.1,1.73,MACl,7.0,PMACl,0.7,,,py3,0.083,DMACPA,0.248,,,,,,,1008,15,4995,35,10,180,110,20,,,,,,,,,,,,,,,18.1168,72.2024,1.09906,23.7123,7434,CH3,v1,
29736,20250220,61,Cs0.05MA0.16FA0.79PbI2.9Br0.1,1.73,MACl,7.0,PMACl,0.7,,,py3,0.083,DMACPA,0.248,,,,,,,1008,15,4995,35,10,180,110,20,,,,,,,,,,,,,,,18.1943,70.9211,1.09552,23.4173,7434,CH4,v1,
29737,20250220,61,Cs0.05MA0.16FA0.79PbI2.9Br0.1,1.73,MACl,7.0,PMACl,0.7,,,py3,0.083,DMACPA,0.248,,,,,,,1058,15,4967,35,10,157,105,30,,,,,,,,,,,,,,,17.8687,69.9522,1.03256,24.7385,7435,CH1,v1,
29738,20250220,61,Cs0.05MA0.16FA0.79PbI2.9Br0.1,1.73,MACl,7.0,PMACl,0.7,,,py3,0.083,DMACPA,0.248,,,,,,,1058,15,4967,35,10,157,105,30,,,,,,,,,,,,,,,28.3081,-81.24,0.133746,-260.532,7435,CH2,v1,
29739,20250220,61,Cs0.05MA0.16FA0.79PbI2.9Br0.1,1.73,MACl,7.0,PMACl,0.7,,,py3,0.083,DMACPA,0.248,,,,,,,1058,15,4967,35,10,157,105,30,,,,,,,,,,,,,,,18.5225,71.4249,1.08252,23.9559,7435,CH3,v1,
29740,20250220,61,Cs0.05MA0.16FA0.79PbI2.9Br0.1,1.73,MACl,7.0,PMACl,0.7,,,py3,0.083,DMACPA,0.248,,,,,,,1058,15,4967,35,10,157,105,30,,,,,,,,,,,,,,,17.4961,69.9227,1.07507,23.2747,7435,CH4,v1,
29741,20250220,61,Cs0.05MA0.16FA0.79PbI2.9Br0.1,1.73,MACl,7.0,PMACl,0.7,,,py3,0.083,DMACPA,0.248,,,,,,,1011,15,4994,35,10,179,110,20,,,,,,,,,,,,,,,18.0758,71.3397,1.0752,23.5655,7436,CH1,v1,
29742,20250220,61,Cs0.05MA0.16FA0.79PbI2.9Br0.1,1.73,MACl,7.0,PMACl,0.7,,,py3,0.083,DMACPA,0.248,,,,,,,1011,15,4994,35,10,179,110,20,,,,,,,,,,,,,,,52.063,-188.91,0.09512,-289.737,7436,CH2,v1,
29743,20250220,61,Cs0.05MA0.16FA0.79PbI2.9Br0.1,1.73,MACl,7.0,PMACl,0.7,,,py3,0.083,DMACPA,0.248,,,,,,,1011,15,4994,35,10,179,110,20,,,,,,,,,,,,,,,17.9954,69.5738,1.07558,24.0478,7436,CH3,v1,
29744,20250220,61,Cs0.05MA0.16FA0.79PbI2.9Br0.1,1.73,MACl,7.0,PMACl,0.7,,,py3,0.083,DMACPA,0.248,,,,,,,1011,15,4994,35,10,179,110,20,,,,,,,,,,,,,,,18.0402,72.1828,1.08249,23.088,7436,CH4,v1,
29745,20250220,61,Cs0.1FA0.9PbI2.8Br0.2,1.5,MACl,3.5,PACl,12.0,,,Me-2PACz,0.132,DMACPA,0.198,,,,,,,900,10,4700,35,8,200,110,30,,,,,,,,,,,,,,,13.1488,46.9431,1.02977,27.2005,7437,CH1,v1,
29746,20250220,61,Cs0.1FA0.9PbI2.8Br0.2,1.5,MACl,3.5,PACl,12.0,,,Me-2PACz,0.132,DMACPA,0.198,,,,,,,900,10,4700,35,8,200,110,30,,,,,,,,,,,,,,,86.2284,-169.498,0.11995,-424.118,7437,CH2,v1,
29747,20250220,61,Cs0.1FA0.9PbI2.8Br0.2,1.5,MACl,3.5,PACl,12.0,,,Me-2PACz,0.132,DMACPA,0.198,,,,,,,900,10,4700,35,8,200,110,30,,,,,,,,,,,,,,,0.000179678,0.643088,0.003793,7.36527,7437,CH3,v1,
29748,20250220,61,Cs0.1FA0.9PbI2.8Br0.2,1.5,MACl,3.5,PACl,12.0,,,Me-2PACz,0.132,DMACPA,0.198,,,,,,,900,10,4700,35,8,200,110,30,,,,,,,,,,,,,,,1.07e-05,0.134498,0.001748,4.56176,7437,CH4,v1,
29749,20250220,61,Cs0.1FA0.9PbI2.8Br0.2,1.5,MACl,3.5,PACl,12.0,,,Me-2PACz,0.132,DMACPA,0.198,,,,,,,900,10,4700,35,9,200,110,30,,,,,,,,,,,,,,,0.560924,24.562,0.097588,23.4016,7438,CH1,v1,
29750,20250220,61,Cs0.1FA0.9PbI2.8Br0.2,1.5,MACl,3.5,PACl,12.0,,,Me-2PACz,0.132,DMACPA,0.198,,,,,,,900,10,4700,35,9,200,110,30,,,,,,,,,,,,,,,1.33e+40,5.59e+40,0.206002,115.064,7438,CH2,v1,
29751,20250220,61,Cs0.1FA0.9PbI2.8Br0.2,1.5,MACl,3.5,PACl,12.0,,,Me-2PACz,0.132,DMACPA,0.198,,,,,,,900,10,4700,35,9,200,110,30,,,,,,,,,,,,,,,6.49414,96.0576,0.282319,23.947,7438,CH3,v1,
29752,20250220,61,Cs0.1FA0.9PbI2.8Br0.2,1.5,MACl,3.5,PACl,12.0,,,Me-2PACz,0.132,DMACPA,0.198,,,,,,,900,10,4700,35,9,200,110,30,,,,,,,,,,,,,,,0.754542,25.5757,0.125298,23.5456,7438,CH4,v1,
29753,20250220,61,Cs0.1FA0.9PbI2.8Br0.2,1.5,MACl,3.5,PACl,12.0,,,Me-2PACz,0.132,DMACPA,0.198,,,,,,,1300,15,5600,35,11,230,120,20,,,,,,,,,,,,,,,0.346299,24.8299,0.064253,21.7061,7439,CH1,v1,
29754,20250220,61,Cs0.1FA0.9PbI2.8Br0.2,1.5,MACl,3.5,PACl,12.0,,,Me-2PACz,0.132,DMACPA,0.198,,,,,,,1300,15,5600,35,11,230,120,20,,,,,,,,,,,,,,,1.45e+40,4.12e+40,0.192571,182.537,7439,CH2,v1,
29755,20250220,61,Cs0.1FA0.9PbI2.8Br0.2,1.5,MACl,3.5,PACl,12.0,,,Me-2PACz,0.132,DMACPA,0.198,,,,,,,1300,15,5600,35,11,230,120,20,,,,,,,,,,,,,,,20.5101,75.9848,1.13275,23.8291,7439,CH3,v1,
29756,20250220,61,Cs0.1FA0.9PbI2.8Br0.2,1.5,MACl,3.5,PACl,12.0,,,Me-2PACz,0.132,DMACPA,0.198,,,,,,,1300,15,5600,35,11,230,120,20,,,,,,,,,,,,,,,11.9584,47.0319,1.09085,23.3086,7439,CH4,v1,
29757,20250220,61,Cs0.1FA0.9PbI2.8Br0.2,1.5,MACl,3.5,PACl,12.0,,,Me-2PACz,0.132,DMACPA,0.198,,,,,,,900,10,6000,35,9,180,110,30,,,,,,,,,,,,,,,20.6355,76.752,1.13557,23.6762,7440,CH1,v1,
29758,20250220,61,Cs0.1FA0.9PbI2.8Br0.2,1.5,MACl,3.5,PACl,12.0,,,Me-2PACz,0.132,DMACPA,0.198,,,,,,,900,10,6000,35,9,180,110,30,,,,,,,,,,,,,,,5.07e+40,2.14e+40,0.431446,547.701,7440,CH2,v1,
29759,20250220,61,Cs0.1FA0.9PbI2.8Br0.2,1.5,MACl,3.5,PACl,12.0,,,Me-2PACz,0.132,DMACPA,0.198,,,,,,,900,10,6000,35,9,180,110,30,,,,,,,,,,,,,,,0.441578,25.2652,0.07885,22.1659,7440,CH3,v1,
29760,20250220,61,Cs0.1FA0.9PbI2.8Br0.2,1.5,MACl,3.5,PACl,12.0,,,Me-2PACz,0.132,DMACPA,0.198,,,,,,,900,10,6000,35,9,180,110,30,,,,,,,,,,,,,,,19.7949,75.479,1.13229,23.1617,7440,CH4,v1,
29761,20250220,61,Cs0.1FA0.9PbI2.8Br0.2,1.5,MACl,3.5,PACl,12.0,,,Me-2PACz,0.132,DMACPA,0.198,,,,,,,1200,10,5000,30,8,200,110,30,,,,,,,,,,,,,,,1.70298,26.3202,0.268276,24.1178,7441,CH1,v1,
29762,20250220,61,Cs0.1FA0.9PbI2.8Br0.2,1.5,MACl,3.5,PACl,12.0,,,Me-2PACz,0.132,DMACPA,0.198,,,,,,,1200,10,5000,30,8,200,110,30,,,,,,,,,,,,,,,0.115323,25.3046,0.02163,21.0695,7441,CH2,v1,
29763,20250220,61,Cs0.1FA0.9PbI2.8Br0.2,1.5,MACl,3.5,PACl,12.0,,,Me-2PACz,0.132,DMACPA,0.198,,,,,,,1200,10,5000,30,8,200,110,30,,,,,,,,,,,,,,,2.89e+40,7.07e+40,0.211,193.532,7441,CH3,v1,
29764,20250220,61,Cs0.1FA0.9PbI2.8Br0.2,1.5,MACl,3.5,PACl,12.0,,,Me-2PACz,0.132,DMACPA,0.198,,,,,,,1200,10,5000,30,8,200,110,30,,,,,,,,,,,,,,,0.757749,25.4751,0.127781,23.2779,7441,CH4,v1,
29765,20250220,61,Cs0.1FA0.9PbI2.8Br0.2,1.5,MACl,3.5,PACl,12.0,,,Me-2PACz,0.132,DMACPA,0.198,,,,,,,1400,10,5700,35,8,200,110,30,,,,,,,,,,,,,,,11.8387,52.0225,0.943597,24.1171,7442,CH1,v1,
29766,20250220,61,Cs0.1FA0.9PbI2.8Br0.2,1.5,MACl,3.5,PACl,12.0,,,Me-2PACz,0.132,DMACPA,0.198,,,,,,,1400,10,5700,35,8,200,110,30,,,,,,,,,,,,,,,1.07e+40,4.93e+40,0.163691,132.538,7442,CH2,v1,
29767,20250220,61,Cs0.1FA0.9PbI2.8Br0.2,1.5,MACl,3.5,PACl,12.0,,,Me-2PACz,0.132,DMACPA,0.198,,,,,,,1400,10,5700,35,8,200,110,30,,,,,,,,,,,,,,,0.352184,25.0133,0.063433,22.1962,7442,CH3,v1,
29768,20250220,61,Cs0.1FA0.9PbI2.8Br0.2,1.5,MACl,3.5,PACl,12.0,,,Me-2PACz,0.132,DMACPA,0.198,,,,,,,1400,10,5700,35,8,200,110,30,,,,,,,,,,,,,,,0.858699,24.6527,0.152384,22.8579,7442,CH4,v1,
29769,20250220,61,Cs0.1FA0.9PbI2.8Br0.2,1.5,MACl,3.5,PACl,12.0,,,Me-2PACz,0.132,DMACPA,0.198,,,,,,,900,10,6000,35,8,180,110,30,,,,,,,,,,,,,,,18.2906,85.3486,0.961324,22.2926,7443,CH1,v1,
29770,20250220,61,Cs0.1FA0.9PbI2.8Br0.2,1.5,MACl,3.5,PACl,12.0,,,Me-2PACz,0.132,DMACPA,0.198,,,,,,,900,10,6000,35,8,180,110,30,,,,,,,,,,,,,,,7.02139,140.531,0.089891,55.5819,7443,CH2,v1,
29771,20250220,61,Cs0.1FA0.9PbI2.8Br0.2,1.5,MACl,3.5,PACl,12.0,,,Me-2PACz,0.132,DMACPA,0.198,,,,,,,900,10,6000,35,8,180,110,30,,,,,,,,,,,,,,,11.3667,46.0541,1.04527,23.6122,7443,CH3,v1,
29772,20250220,61,Cs0.1FA0.9PbI2.8Br0.2,1.5,MACl,3.5,PACl,12.0,,,Me-2PACz,0.132,DMACPA,0.198,,,,,,,900,10,6000,35,8,180,110,30,,,,,,,,,,,,,,,20.0145,77.5962,1.11342,23.1658,7443,CH4,v1,
29773,20250220,61,Cs0.1FA0.9PbI2.8Br0.2,1.5,MACl,3.5,PACl,12.0,,,Me-2PACz,0.132,DMACPA,0.198,,,,,,,1000,10,4700,35,8,200,115,30,,,,,,,,,,,,,,,20.2947,77.453,1.11065,23.5921,7444,CH1,v1,
29774,20250220,61,Cs0.1FA0.9PbI2.8Br0.2,1.5,MACl,3.5,PACl,12.0,,,Me-2PACz,0.132,DMACPA,0.198,,,,,,,1000,10,4700,35,8,200,115,30,,,,,,,,,,,,,,,3.06e+40,-475.124,3.62e+34,-177.818,7444,CH2,v1,
29775,20250220,61,Cs0.1FA0.9PbI2.8Br0.2,1.5,MACl,3.5,PACl,12.0,,,Me-2PACz,0.132,DMACPA,0.198,,,,,,,1000,10,4700,35,8,200,115,30,,,,,,,,,,,,,,,19.3624,78.672,1.07631,22.8667,7444,CH3,v1,
29776,20250220,61,Cs0.1FA0.9PbI2.8Br0.2,1.5,MACl,3.5,PACl,12.0,,,Me-2PACz,0.132,DMACPA,0.198,,,,,,,1000,10,4700,35,8,200,115,30,,,,,,,,,,,,,,,19.5711,77.2746,1.11247,22.7662,7444,CH4,v1,
29777,20250220,61,Cs0.1FA0.9PbI2.8Br0.2,1.5,MACl,3.5,PACl,12.0,,,Me-2PACz,0.132,DMACPA,0.198,,,,,,,1000,10,4700,35,8,200,110,30,,,,,,,,,,,,,,,16.4943,73.8828,0.944919,23.6263,7445,CH1,v1,
29778,20250220,61,Cs0.1FA0.9PbI2.8Br0.2,1.5,MACl,3.5,PACl,12.0,,,Me-2PACz,0.132,DMACPA,0.198,,,,,,,1000,10,4700,35,8,200,110,30,,,,,,,,,,,,,,,24.7998,-59.2815,0.198305,-210.958,7445,CH2,v1,
29779,20250220,61,Cs0.1FA0.9PbI2.8Br0.2,1.5,MACl,3.5,PACl,12.0,,,Me-2PACz,0.132,DMACPA,0.198,,,,,,,1000,10,4700,35,8,200,110,30,,,,,,,,,,,,,,,0.829312,44.6854,0.059988,30.938,7445,CH3,v1,
29780,20250220,61,Cs0.1FA0.9PbI2.8Br0.2,1.5,MACl,3.5,PACl,12.0,,,Me-2PACz,0.132,DMACPA,0.198,,,,,,,1000,10,4700,35,8,200,110,30,,,,,,,,,,,,,,,0.0571741,21.5487,0.015786,16.8082,7445,CH4,v1,
29781,20250220,61,Cs0.1FA0.9PbI2.8Br0.2,1.5,MACl,3.5,PACl,12.0,,,Me-2PACz,0.132,DMACPA,0.198,,,,,,,1000,10,4700,30,6,200,110,30,,,,,,,,,,,,,,,20.3499,78.3775,1.11532,23.2794,7446,CH1,v1,
29782,20250220,61,Cs0.1FA0.9PbI2.8Br0.2,1.5,MACl,3.5,PACl,12.0,,,Me-2PACz,0.132,DMACPA,0.198,,,,,,,1000,10,4700,30,6,200,110,30,,,,,,,,,,,,,,,2.21e+39,116.548,8.35e+34,22.6827,7446,CH2,v1,
29783,20250220,61,Cs0.1FA0.9PbI2.8Br0.2,1.5,MACl,3.5,PACl,12.0,,,Me-2PACz,0.132,DMACPA,0.198,,,,,,,1000,10,4700,30,6,200,110,30,,,,,,,,,,,,,,,1.45e+39,1.25e+41,0.089186,12.9889,7446,CH3,v1,
29784,20250220,61,Cs0.1FA0.9PbI2.8Br0.2,1.5,MACl,3.5,PACl,12.0,,,Me-2PACz,0.132,DMACPA,0.198,,,,,,,1000,10,4700,30,6,200,110,30,,,,,,,,,,,,,,,19.0225,74.0887,1.12461,22.8305,7446,CH4,v1,
29785,20250220,61,Cs0.1FA0.9PbI2.8Br0.2,1.5,MACl,3.5,PACl,12.0,,,Me-2PACz,0.132,DMACPA,0.198,,,,,,,921,10,4688,35,9,199,110,30,,,,,,,,,,,,,,,1.40148,25.8201,0.211988,25.6047,7447,CH1,v1,
29786,20250220,61,Cs0.1FA0.9PbI2.8Br0.2,1.5,MACl,3.5,PACl,12.0,,,Me-2PACz,0.132,DMACPA,0.198,,,,,,,921,10,4688,35,9,199,110,30,,,,,,,,,,,,,,,29.8061,-116.45,0.035649,-717.993,7447,CH2,v1,
29787,20250220,61,Cs0.1FA0.9PbI2.8Br0.2,1.5,MACl,3.5,PACl,12.0,,,Me-2PACz,0.132,DMACPA,0.198,,,,,,,921,10,4688,35,9,199,110,30,,,,,,,,,,,,,,,0.544455,24.8295,0.089804,24.4172,7447,CH3,v1,
29788,20250220,61,Cs0.1FA0.9PbI2.8Br0.2,1.5,MACl,3.5,PACl,12.0,,,Me-2PACz,0.132,DMACPA,0.198,,,,,,,921,10,4688,35,9,199,110,30,,,,,,,,,,,,,,,20.4959,75.7574,1.12494,24.05,7447,CH4,v1,
29789,20250220,61,Cs0.1FA0.9PbI2.8Br0.2,1.5,MACl,3.5,PACl,12.0,,,Me-2PACz,0.132,DMACPA,0.198,,,,,,,931,10,5982,35,8,178,110,30,,,,,,,,,,,,,,,9.29261,41.562,0.926089,24.1428,7448,CH1,v1,
29790,20250220,61,Cs0.1FA0.9PbI2.8Br0.2,1.5,MACl,3.5,PACl,12.0,,,Me-2PACz,0.132,DMACPA,0.198,,,,,,,931,10,5982,35,8,178,110,30,,,,,,,,,,,,,,,3.21e+40,4.98e+40,0.238996,269.366,7448,CH2,v1,
29791,20250220,61,Cs0.1FA0.9PbI2.8Br0.2,1.5,MACl,3.5,PACl,12.0,,,Me-2PACz,0.132,DMACPA,0.198,,,,,,,931,10,5982,35,8,178,110,30,,,,,,,,,,,,,,,1.87e+40,7.69e+40,0.095811,253.313,7448,CH3,v1,
29792,20250220,61,Cs0.1FA0.9PbI2.8Br0.2,1.5,MACl,3.5,PACl,12.0,,,Me-2PACz,0.132,DMACPA,0.198,,,,,,,931,10,5982,35,8,178,110,30,,,,,,,,,,,,,,,16.7691,64.1236,1.1046,23.6748,7448,CH4,v1,
29793,20250220,61,Cs0.1FA0.9PbI2.8Br0.2,1.5,MACl,3.5,PACl,12.0,,,Me-2PACz,0.132,DMACPA,0.198,,,,,,,923,10,5987,35,9,179,110,30,,,,,,,,,,,,,,,20.3724,78.1978,1.09323,23.8306,7449,CH1,v1,
29794,20250220,61,Cs0.1FA0.9PbI2.8Br0.2,1.5,MACl,3.5,PACl,12.0,,,Me-2PACz,0.132,DMACPA,0.198,,,,,,,923,10,5987,35,9,179,110,30,,,,,,,,,,,,,,,53.1535,-153.623,0.150406,-230.044,7449,CH2,v1,
29795,20250220,61,Cs0.1FA0.9PbI2.8Br0.2,1.5,MACl,3.5,PACl,12.0,,,Me-2PACz,0.132,DMACPA,0.198,,,,,,,923,10,5987,35,9,179,110,30,,,,,,,,,,,,,,,21.3995,83.3532,1.08455,23.6717,7449,CH3,v1,
29796,20250220,61,Cs0.1FA0.9PbI2.8Br0.2,1.5,MACl,3.5,PACl,12.0,,,Me-2PACz,0.132,DMACPA,0.198,,,,,,,923,10,5987,35,9,179,110,30,,,,,,,,,,,,,,,20.4072,77.6896,1.12342,23.3818,7449,CH4,v1,
29797,20250220,61,Cs0.1FA0.9PbI2.8Br0.2,1.5,MACl,3.5,PACl,12.0,,,Me-2PACz,0.132,DMACPA,0.198,,,,,,,1218,10,4990,30,8,199,110,30,,,,,,,,,,,,,,,20.6695,79.352,1.11442,23.3734,7450,CH1,v1,
29798,20250220,61,Cs0.1FA0.9PbI2.8Br0.2,1.5,MACl,3.5,PACl,12.0,,,Me-2PACz,0.132,DMACPA,0.198,,,,,,,1218,10,4990,30,8,199,110,30,,,,,,,,,,,,,,,1.3e+40,4.05e+40,0.200156,159.904,7450,CH2,v1,
29799,20250220,61,Cs0.1FA0.9PbI2.8Br0.2,1.5,MACl,3.5,PACl,12.0,,,Me-2PACz,0.132,DMACPA,0.198,,,,,,,1218,10,4990,30,8,199,110,30,,,,,,,,,,,,,,,20.9944,79.0376,1.12432,23.6256,7450,CH3,v1,
29800,20250220,61,Cs0.1FA0.9PbI2.8Br0.2,1.5,MACl,3.5,PACl,12.0,,,Me-2PACz,0.132,DMACPA,0.198,,,,,,,1218,10,4990,30,8,199,110,30,,,,,,,,,,,,,,,20.4315,78.1588,1.12451,23.2466,7450,CH4,v1,
29801,20250220,61,Cs0.1FA0.9PbI2.8Br0.2,1.5,MACl,3.5,PACl,12.0,,,Me-2PACz,0.132,DMACPA,0.198,,,,,,,1317,15,5590,35,11,229,120,20,,,,,,,,,,,,,,,19.6246,75.8808,1.09719,23.5716,7451,CH1,v1,
29802,20250220,61,Cs0.1FA0.9PbI2.8Br0.2,1.5,MACl,3.5,PACl,12.0,,,Me-2PACz,0.132,DMACPA,0.198,,,,,,,1317,15,5590,35,11,229,120,20,,,,,,,,,,,,,,,20.7023,77.0457,1.14194,23.5302,7451,CH2,v1,
29803,20250220,61,Cs0.1FA0.9PbI2.8Br0.2,1.5,MACl,3.5,PACl,12.0,,,Me-2PACz,0.132,DMACPA,0.198,,,,,,,1317,15,5590,35,11,229,120,20,,,,,,,,,,,,,,,13.1911,81.0834,0.701667,23.1857,7451,CH3,v1,
29804,20250220,61,Cs0.1FA0.9PbI2.8Br0.2,1.5,MACl,3.5,PACl,12.0,,,Me-2PACz,0.132,DMACPA,0.198,,,,,,,1317,15,5590,35,11,229,120,20,,,,,,,,,,,,,,,20.2145,77.1268,1.12716,23.2526,7451,CH4,v1,
29805,20250220,61,Cs0.1FA0.9PbI2.8Br0.2,1.5,MACl,3.5,PACl,12.0,,,Me-2PACz,0.132,DMACPA,0.198,,,,,,,1370,10,5717,35,8,202,110,30,,,,,,,,,,,,,,,18.4691,72.5834,1.09374,23.2646,7452,CH1,v1,
29806,20250220,61,Cs0.1FA0.9PbI2.8Br0.2,1.5,MACl,3.5,PACl,12.0,,,Me-2PACz,0.132,DMACPA,0.198,,,,,,,1370,10,5717,35,8,202,110,30,,,,,,,,,,,,,,,31.2214,-286.665,-8.1e-05,134.198,7452,CH2,v1,
29807,20250220,61,Cs0.1FA0.9PbI2.8Br0.2,1.5,MACl,3.5,PACl,12.0,,,Me-2PACz,0.132,DMACPA,0.198,,,,,,,1370,10,5717,35,8,202,110,30,,,,,,,,,,,,,,,18.9322,281.442,-0.000107,-62.9866,7452,CH3,v1,
29808,20250220,61,Cs0.1FA0.9PbI2.8Br0.2,1.5,MACl,3.5,PACl,12.0,,,Me-2PACz,0.132,DMACPA,0.198,,,,,,,1370,10,5717,35,8,202,110,30,,,,,,,,,,,,,,,20.2228,77.5282,1.1308,23.0672,7452,CH4,v1,
29809,20250220,61,Cs0.1FA0.9PbI2.8Br0.2,1.5,MACl,3.5,PACl,12.0,,,Me-2PACz,0.132,DMACPA,0.198,,,,,,,1002,10,4699,35,8,200,115,30,,,,,,,,,,,,,,,0.441714,24.9816,0.080275,22.0261,7453,CH1,v1,
