Repository: MI-Materials-Intelligence/Recipe-Language-Model

# Learning Layer

## Overview

In the learning layer, the formulas and parameters are encoded and then tokenised into recipes as inputs. Through atomic skills of data extraction, cleaning, and matching, these data are organised into standardised datasets, providing the basis for RLM training and iterative recipe refinement.

Key Atomic Skills:
- **Cleaning**: Preprocessing and outlier cleaning
- **Matching**: Matching data pairs based on variables
- **Extraction**: Data extraction from robotic boxes

File: seven_ai_layers_robotics/learning/data/data50764_from_db.csv (part 129 of 253)
No,date,rank,Formula PVK,Concentration PVK,Formula Additive 1,Concentration Additive 1,Formula Additive 2,Concentration Additive 2,Formula Additive 3,Concentration Additive 3,Formula SAM 1,Concentration SAM 1,Formula SAM 2,Concentration SAM 2,Formula SAM 3,Concentration SAM 3,Spin Coating Speed SAM,Spin Coating Time SAM,Annealed Temperature SAM,Annealed Time SAM,Spin Coating Speed PVK 1,Spin Coating Time PVK 1,Spin Coating Speed PVK 2,Spin Coating Time PVK 2,Antisolvent Dropping Timing,Antisolvent Volume,Annealed Temperature PVK,Annealed Time PVK,Formula Passivator 1,Concentration Passivator 1,Formula Passivator 2,Concentration Passivator 2,Formula Passivator 3,Concentration Passivator 3,Formula Passivator 4,Concentration Passivator 4,Spin Coating Speed Passivator,Spin Coating Time Passivator,Passivator Dropping Timing,Passivator Volume,Annealed Temperature Passivator,Annealed Time Passivator,PCE,FF,Voc,Jsc,Product,Channel,From,upload_time
29810,20250220,61,Cs0.1FA0.9PbI2.8Br0.2,1.5,MACl,3.5,PACl,12.0,,,Me-2PACz,0.132,DMACPA,0.198,,,,,,,1002,10,4699,35,8,200,115,30,,,,,,,,,,,,,,,21.6773,79.0505,1.12293,24.4201,7453,CH2,v1,
29811,20250220,61,Cs0.1FA0.9PbI2.8Br0.2,1.5,MACl,3.5,PACl,12.0,,,Me-2PACz,0.132,DMACPA,0.198,,,,,,,1002,10,4699,35,8,200,115,30,,,,,,,,,,,,,,,21.5831,81.7819,1.08528,24.3173,7453,CH3,v1,
29812,20250220,61,Cs0.1FA0.9PbI2.8Br0.2,1.5,MACl,3.5,PACl,12.0,,,Me-2PACz,0.132,DMACPA,0.198,,,,,,,1002,10,4699,35,8,200,115,30,,,,,,,,,,,,,,,21.2208,78.4412,1.13222,23.894,7453,CH4,v1,
29813,20250220,61,Cs0.1FA0.9PbI2.8Br0.2,1.5,MACl,3.5,PACl,12.0,,,Me-2PACz,0.132,DMACPA,0.198,,,,,,,935,10,4680,35,8,198,110,30,,,,,,,,,,,,,,,1.17197,25.059,0.200203,23.3605,7454,CH1,v1,
29814,20250220,61,Cs0.1FA0.9PbI2.8Br0.2,1.5,MACl,3.5,PACl,12.0,,,Me-2PACz,0.132,DMACPA,0.198,,,,,,,935,10,4680,35,8,198,110,30,,,,,,,,,,,,,,,4.41e+40,2.52e+40,0.431977,404.688,7454,CH2,v1,
29815,20250220,61,Cs0.1FA0.9PbI2.8Br0.2,1.5,MACl,3.5,PACl,12.0,,,Me-2PACz,0.132,DMACPA,0.198,,,,,,,935,10,4680,35,8,198,110,30,,,,,,,,,,,,,,,13.0466,59.1788,0.896703,24.5857,7454,CH3,v1,
29816,20250220,61,Cs0.1FA0.9PbI2.8Br0.2,1.5,MACl,3.5,PACl,12.0,,,Me-2PACz,0.132,DMACPA,0.198,,,,,,,935,10,4680,35,8,198,110,30,,,,,,,,,,,,,,,2.56915,26.638,0.397377,24.2708,7454,CH4,v1,
29817,20250220,61,Cs0.1FA0.9PbI2.8Br0.2,1.5,MACl,3.5,PACl,12.0,,,Me-2PACz,0.132,DMACPA,0.198,,,,,,,1068,10,4662,30,6,197,110,30,,,,,,,,,,,,,,,7.00391,36.055,0.813899,23.8673,7455,CH1,v1,
29818,20250220,61,Cs0.1FA0.9PbI2.8Br0.2,1.5,MACl,3.5,PACl,12.0,,,Me-2PACz,0.132,DMACPA,0.198,,,,,,,1068,10,4662,30,6,197,110,30,,,,,,,,,,,,,,,6.78129,-312.704,-9.4e-05,23.1479,7455,CH2,v1,
29819,20250220,61,Cs0.1FA0.9PbI2.8Br0.2,1.5,MACl,3.5,PACl,12.0,,,Me-2PACz,0.132,DMACPA,0.198,,,,,,,1068,10,4662,30,6,197,110,30,,,,,,,,,,,,,,,22.5244,92.8251,0.996624,24.3476,7455,CH3,v1,
29820,20250220,61,Cs0.1FA0.9PbI2.8Br0.2,1.5,MACl,3.5,PACl,12.0,,,Me-2PACz,0.132,DMACPA,0.198,,,,,,,1068,10,4662,30,6,197,110,30,,,,,,,,,,,,,,,21.4214,78.7521,1.13177,24.034,7455,CH4,v1,
29821,20250220,61,Cs0.1FA0.9PbI2.8Br0.2,1.5,MACl,3.5,PACl,12.0,,,Me-2PACz,0.132,DMACPA,0.198,,,,,,,1003,10,4698,35,8,200,110,30,,,,,,,,,,,,,,,17.4704,69.2986,1.06073,23.767,7456,CH1,v1,
29822,20250220,61,Cs0.1FA0.9PbI2.8Br0.2,1.5,MACl,3.5,PACl,12.0,,,Me-2PACz,0.132,DMACPA,0.198,,,,,,,1003,10,4698,35,8,200,110,30,,,,,,,,,,,,,,,3.9e+40,2.55e+40,0.377775,405.349,7456,CH2,v1,
29823,20250220,61,Cs0.1FA0.9PbI2.8Br0.2,1.5,MACl,3.5,PACl,12.0,,,Me-2PACz,0.132,DMACPA,0.198,,,,,,,1003,10,4698,35,8,200,110,30,,,,,,,,,,,,,,,17.0962,106.957,0.671134,23.8166,7456,CH3,v1,
29824,20250220,61,Cs0.1FA0.9PbI2.8Br0.2,1.5,MACl,3.5,PACl,12.0,,,Me-2PACz,0.132,DMACPA,0.198,,,,,,,1003,10,4698,35,8,200,110,30,,,,,,,,,,,,,,,18.3087,73.0473,1.06201,23.6008,7456,CH4,v1,
29825,20250220,61,Cs0.1FA0.9PbI2.8Br0.2,1.5,MACl,3.5,PACl,12.0,,,Me-4PACz,0.11,DMACPA,0.22,,,,,,,1000,10,4700,35,8,200,110,30,,,,,,,,,,,,,,,21.2591,79.599,1.13205,23.5923,7457,CH1,v1,
29826,20250220,61,Cs0.1FA0.9PbI2.8Br0.2,1.5,MACl,3.5,PACl,12.0,,,Me-4PACz,0.11,DMACPA,0.22,,,,,,,1000,10,4700,35,8,200,110,30,,,,,,,,,,,,,,,175.901,0.0,6.22e+34,22.9568,7457,CH2,v1,
29827,20250220,61,Cs0.1FA0.9PbI2.8Br0.2,1.5,MACl,3.5,PACl,12.0,,,Me-4PACz,0.11,DMACPA,0.22,,,,,,,1000,10,4700,35,8,200,110,30,,,,,,,,,,,,,,,17.343,117.238,0.625755,23.6402,7457,CH3,v1,
29828,20250220,61,Cs0.1FA0.9PbI2.8Br0.2,1.5,MACl,3.5,PACl,12.0,,,Me-4PACz,0.11,DMACPA,0.22,,,,,,,1000,10,4700,35,8,200,110,30,,,,,,,,,,,,,,,20.6968,79.3736,1.11612,23.3624,7457,CH4,v1,
29829,20250220,61,Cs0.1FA0.9PbI2.8Br0.2,1.5,MACl,3.5,PACl,12.0,,,Me-4PACz,0.11,DMACPA,0.22,,,,,,,981,10,4711,35,8,201,110,30,,,,,,,,,,,,,,,20.5494,79.3061,1.11442,23.2511,7458,CH1,v1,
29830,20250220,61,Cs0.1FA0.9PbI2.8Br0.2,1.5,MACl,3.5,PACl,12.0,,,Me-4PACz,0.11,DMACPA,0.22,,,,,,,981,10,4711,35,8,201,110,30,,,,,,,,,,,,,,,7.65692,-6.84767,0.602728,-185.519,7458,CH2,v1,
29831,20250220,61,Cs0.1FA0.9PbI2.8Br0.2,1.5,MACl,3.5,PACl,12.0,,,Me-4PACz,0.11,DMACPA,0.22,,,,,,,981,10,4711,35,8,201,110,30,,,,,,,,,,,,,,,21.0507,187.952,0.474925,23.5827,7458,CH3,v1,
29832,20250220,61,Cs0.1FA0.9PbI2.8Br0.2,1.5,MACl,3.5,PACl,12.0,,,Me-4PACz,0.11,DMACPA,0.22,,,,,,,981,10,4711,35,8,201,110,30,,,,,,,,,,,,,,,21.1713,79.5878,1.14028,23.3286,7458,CH4,v1,
29833,20250220,61,Cs0.1FA0.9PbI2.8Br0.2,1.5,MACl,3.5,PACl,12.0,,,Me-4PACz,0.11,DMACPA,0.22,,,,,,,979,10,4712,35,8,201,110,30,,,,,,,,,,,,,,,21.0654,79.1359,1.12589,23.643,7459,CH1,v1,
29834,20250220,61,Cs0.1FA0.9PbI2.8Br0.2,1.5,MACl,3.5,PACl,12.0,,,Me-4PACz,0.11,DMACPA,0.22,,,,,,,979,10,4712,35,8,201,110,30,,,,,,,,,,,,,,,1.98e+39,170.289,5.38e+34,21.6362,7459,CH2,v1,
29835,20250220,61,Cs0.1FA0.9PbI2.8Br0.2,1.5,MACl,3.5,PACl,12.0,,,Me-4PACz,0.11,DMACPA,0.22,,,,,,,979,10,4712,35,8,201,110,30,,,,,,,,,,,,,,,21.9469,79.726,1.14314,24.0811,7459,CH3,v1,
29836,20250220,61,Cs0.1FA0.9PbI2.8Br0.2,1.5,MACl,3.5,PACl,12.0,,,Me-4PACz,0.11,DMACPA,0.22,,,,,,,979,10,4712,35,8,201,110,30,,,,,,,,,,,,,,,21.0816,78.5448,1.14297,23.4829,7459,CH4,v1,
29837,20250220,61,Cs0.1FA0.9PbI2.8Br0.2,1.5,MACl,3.5,PACl,12.0,,,Me-4PACz,0.11,DMACPA,0.22,,,,,,,983,10,4710,35,8,201,110,30,,,,,,,,,,,,,,,17.8602,71.8175,1.01733,24.4453,7460,CH1,v1,
29838,20250220,61,Cs0.1FA0.9PbI2.8Br0.2,1.5,MACl,3.5,PACl,12.0,,,Me-4PACz,0.11,DMACPA,0.22,,,,,,,983,10,4710,35,8,201,110,30,,,,,,,,,,,,,,,1.65e+39,1.62e+40,-6.8e-05,-150.092,7460,CH2,v1,
29839,20250220,61,Cs0.1FA0.9PbI2.8Br0.2,1.5,MACl,3.5,PACl,12.0,,,Me-4PACz,0.11,DMACPA,0.22,,,,,,,983,10,4710,35,8,201,110,30,,,,,,,,,,,,,,,21.059,81.7322,1.07515,23.9649,7460,CH3,v1,
29840,20250220,61,Cs0.1FA0.9PbI2.8Br0.2,1.5,MACl,3.5,PACl,12.0,,,Me-4PACz,0.11,DMACPA,0.22,,,,,,,983,10,4710,35,8,201,110,30,,,,,,,,,,,,,,,21.7503,79.6153,1.1322,24.1294,7460,CH4,v1,
29841,20250220,61,Cs0.1FA0.9PbI2.8Br0.2,1.5,MACl,3.5,PACl,12.0,,,Me-4PACz,0.11,DMACPA,0.22,,,,,,,973,10,4715,35,8,201,110,30,,,,,,,,,,,,,,,0.121595,22.5593,0.029006,18.5821,7461,CH1,v1,
29842,20250220,61,Cs0.1FA0.9PbI2.8Br0.2,1.5,MACl,3.5,PACl,12.0,,,Me-4PACz,0.11,DMACPA,0.22,,,,,,,973,10,4715,35,8,201,110,30,,,,,,,,,,,,,,,4.43e+40,2.26e+40,0.451645,433.932,7461,CH2,v1,
29843,20250220,61,Cs0.1FA0.9PbI2.8Br0.2,1.5,MACl,3.5,PACl,12.0,,,Me-4PACz,0.11,DMACPA,0.22,,,,,,,973,10,4715,35,8,201,110,30,,,,,,,,,,,,,,,20.5129,77.2854,1.1137,23.8321,7461,CH3,v1,
29844,20250220,61,Cs0.1FA0.9PbI2.8Br0.2,1.5,MACl,3.5,PACl,12.0,,,Me-4PACz,0.11,DMACPA,0.22,,,,,,,973,10,4715,35,8,201,110,30,,,,,,,,,,,,,,,19.532,74.9501,1.11403,23.3925,7461,CH4,v1,
29845,20250220,61,Cs0.1FA0.9PbI2.8Br0.2,1.5,MACl,3.5,PACl,12.0,,,Me-4PACz,0.11,DMACPA,0.22,,,,,,,978,10,4713,35,8,201,110,30,,,,,,,,,,,,,,,19.6918,72.3179,1.15103,23.6567,7462,CH1,v1,
29846,20250220,61,Cs0.1FA0.9PbI2.8Br0.2,1.5,MACl,3.5,PACl,12.0,,,Me-4PACz,0.11,DMACPA,0.22,,,,,,,978,10,4713,35,8,201,110,30,,,,,,,,,,,,,,,4.94e+40,2.22e+40,0.460964,483.796,7462,CH2,v1,
29847,20250220,61,Cs0.1FA0.9PbI2.8Br0.2,1.5,MACl,3.5,PACl,12.0,,,Me-4PACz,0.11,DMACPA,0.22,,,,,,,978,10,4713,35,8,201,110,30,,,,,,,,,,,,,,,18.0643,71.553,1.15367,24.0563,7462,CH3,v1,
29848,20250220,61,Cs0.1FA0.9PbI2.8Br0.2,1.5,MACl,3.5,PACl,12.0,,,Me-4PACz,0.11,DMACPA,0.22,,,,,,,978,10,4713,35,8,201,110,30,,,,,,,,,,,,,,,7.19942,33.2225,0.906415,23.9077,7462,CH4,v1,
29849,20250220,61,Cs0.1FA0.9PbI2.8Br0.2,1.5,MACl,3.5,PACl,12.0,,,MeO-4PADBC,0.11,py3,0.22,,,,,,,1000,10,5000,30,6,160,110,25,,,,,,,,,,,,,,,19.6918,72.3179,1.15103,23.6567,7463,CH1,v1,
29850,20250220,61,Cs0.1FA0.9PbI2.8Br0.2,1.5,MACl,3.5,PACl,12.0,,,MeO-4PADBC,0.11,py3,0.22,,,,,,,1000,10,5000,30,6,160,110,25,,,,,,,,,,,,,,,4.94e+40,2.22e+40,0.460964,483.796,7463,CH2,v1,
29851,20250220,61,Cs0.1FA0.9PbI2.8Br0.2,1.5,MACl,3.5,PACl,12.0,,,MeO-4PADBC,0.11,py3,0.22,,,,,,,1000,10,5000,30,6,160,110,25,,,,,,,,,,,,,,,20.0643,72.296,1.15367,24.0563,7463,CH3,v1,
29852,20250220,61,Cs0.1FA0.9PbI2.8Br0.2,1.5,MACl,3.5,PACl,12.0,,,MeO-4PADBC,0.11,py3,0.22,,,,,,,1000,10,5000,30,6,160,110,25,,,,,,,,,,,,,,,7.19942,33.2225,0.906415,23.9077,7463,CH4,v1,
29853,20250220,61,Cs0.1FA0.9PbI2.8Br0.2,1.5,MACl,3.5,PACl,12.0,,,MeO-4PADBC,0.11,py3,0.22,,,,,,,1200,10,5000,30,8,200,110,30,,,,,,,,,,,,,,,16.9053,69.6032,1.10557,21.9688,7464,CH1,v1,
29854,20250220,61,Cs0.1FA0.9PbI2.8Br0.2,1.5,MACl,3.5,PACl,12.0,,,MeO-4PADBC,0.11,py3,0.22,,,,,,,1200,10,5000,30,8,200,110,30,,,,,,,,,,,,,,,33.5453,-24.6855,0.563973,-240.952,7464,CH2,v1,
29855,20250220,61,Cs0.1FA0.9PbI2.8Br0.2,1.5,MACl,3.5,PACl,12.0,,,MeO-4PADBC,0.11,py3,0.22,,,,,,,1200,10,5000,30,8,200,110,30,,,,,,,,,,,,,,,11.9603,149.05,0.600199,13.3695,7464,CH3,v1,
29856,20250220,61,Cs0.1FA0.9PbI2.8Br0.2,1.5,MACl,3.5,PACl,12.0,,,MeO-4PADBC,0.11,py3,0.22,,,,,,,1200,10,5000,30,8,200,110,30,,,,,,,,,,,,,,,20.8695,80.244,1.13121,22.9909,7464,CH4,v1,
29857,20250220,61,Cs0.1FA0.9PbI2.8Br0.2,1.5,MACl,3.5,PACl,12.0,,,MeO-4PADBC,0.11,py3,0.22,,,,,,,1000,10,5000,30,6,160,110,25,,,,,,,,,,,,,,,14.5508,61.9725,0.973648,24.1149,7465,CH1,v1,
29858,20250220,61,Cs0.1FA0.9PbI2.8Br0.2,1.5,MACl,3.5,PACl,12.0,,,MeO-4PADBC,0.11,py3,0.22,,,,,,,1000,10,5000,30,6,160,110,25,,,,,,,,,,,,,,,44.4084,2641.38,-0.000156,-10.7657,7465,CH2,v1,
29859,20250220,61,Cs0.1FA0.9PbI2.8Br0.2,1.5,MACl,3.5,PACl,12.0,,,MeO-4PADBC,0.11,py3,0.22,,,,,,,1000,10,5000,30,6,160,110,25,,,,,,,,,,,,,,,4.02e+40,-6.07e+41,-0.000137,48.2207,7465,CH3,v1,
29860,20250220,61,Cs0.1FA0.9PbI2.8Br0.2,1.5,MACl,3.5,PACl,12.0,,,MeO-4PADBC,0.11,py3,0.22,,,,,,,1000,10,5000,30,6,160,110,25,,,,,,,,,,,,,,,17.4796,67.4361,1.09069,23.7651,7465,CH4,v1,
29861,20250220,61,Cs0.1FA0.9PbI2.8Br0.2,1.5,MACl,3.5,PACl,12.0,,,MeO-4PADBC,0.11,py3,0.22,,,,,,,985,10,5008,30,6,161,110,25,,,,,,,,,,,,,,,21.2459,79.6091,1.11302,23.9778,7466,CH1,v1,
29862,20250220,61,Cs0.1FA0.9PbI2.8Br0.2,1.5,MACl,3.5,PACl,12.0,,,MeO-4PADBC,0.11,py3,0.22,,,,,,,985,10,5008,30,6,161,110,25,,,,,,,,,,,,,,,13.2149,79.4897,-9.4e-05,-177.478,7466,CH2,v1,
29863,20250220,61,Cs0.1FA0.9PbI2.8Br0.2,1.5,MACl,3.5,PACl,12.0,,,MeO-4PADBC,0.11,py3,0.22,,,,,,,985,10,5008,30,6,161,110,25,,,,,,,,,,,,,,,21.9694,80.3956,1.1266,24.2558,7466,CH3,v1,
29864,20250220,61,Cs0.1FA0.9PbI2.8Br0.2,1.5,MACl,3.5,PACl,12.0,,,MeO-4PADBC,0.11,py3,0.22,,,,,,,985,10,5008,30,6,161,110,25,,,,,,,,,,,,,,,21.3249,79.6733,1.13186,23.6474,7466,CH4,v1,
29865,20250220,61,Cs0.1FA0.9PbI2.8Br0.2,1.5,MACl,3.5,PACl,12.0,,,MeO-4PADBC,0.11,py3,0.22,,,,,,,1212,10,4993,30,8,199,110,30,,,,,,,,,,,,,,,21.4062,80.231,1.11352,23.9607,7467,CH1,v1,
29866,20250220,61,Cs0.1FA0.9PbI2.8Br0.2,1.5,MACl,3.5,PACl,12.0,,,MeO-4PADBC,0.11,py3,0.22,,,,,,,1212,10,4993,30,8,199,110,30,,,,,,,,,,,,,,,18.7498,-16.1851,0.623586,-185.774,7467,CH2,v1,
29867,20250220,61,Cs0.1FA0.9PbI2.8Br0.2,1.5,MACl,3.5,PACl,12.0,,,MeO-4PADBC,0.11,py3,0.22,,,,,,,1212,10,4993,30,8,199,110,30,,,,,,,,,,,,,,,22.285,80.5643,1.13431,24.3858,7467,CH3,v1,
29868,20250220,61,Cs0.1FA0.9PbI2.8Br0.2,1.5,MACl,3.5,PACl,12.0,,,MeO-4PADBC,0.11,py3,0.22,,,,,,,1212,10,4993,30,8,199,110,30,,,,,,,,,,,,,,,21.8652,80.7009,1.13407,23.8911,7467,CH4,v1,
29869,20250220,61,Cs0.1FA0.9PbI2.8Br0.2,1.5,MACl,3.5,PACl,12.0,,,MeO-4PADBC,0.11,py3,0.22,,,,,,,974,10,5015,30,6,161,110,25,,,,,,,,,,,,,,,8.97337,41.7084,0.905195,23.7679,7468,CH1,v1,
29870,20250220,61,Cs0.1FA0.9PbI2.8Br0.2,1.5,MACl,3.5,PACl,12.0,,,MeO-4PADBC,0.11,py3,0.22,,,,,,,974,10,5015,30,6,161,110,25,,,,,,,,,,,,,,,24.0602,250.118,-3.8e-05,-254.715,7468,CH2,v1,
29871,20250220,61,Cs0.1FA0.9PbI2.8Br0.2,1.5,MACl,3.5,PACl,12.0,,,MeO-4PADBC,0.11,py3,0.22,,,,,,,974,10,5015,30,6,161,110,25,,,,,,,,,,,,,,,5.13483,25.3548,0.8333,24.3033,7468,CH3,v1,
29872,20250220,61,Cs0.1FA0.9PbI2.8Br0.2,1.5,MACl,3.5,PACl,12.0,,,MeO-4PADBC,0.11,py3,0.22,,,,,,,974,10,5015,30,6,161,110,25,,,,,,,,,,,,,,,2.81416,26.7261,0.455568,23.1132,7468,CH4,v1,
29873,20250220,61,Cs0.1FA0.9PbI2.8Br0.2,1.5,MACl,3.5,PACl,12.0,,,MeO-4PADBC,0.11,py3,0.22,,,,,,,1211,10,4994,30,8,199,110,30,,,,,,,,,,,,,,,21.2995,80.4722,1.11154,23.8123,7469,CH1,v1,
29874,20250220,61,Cs0.1FA0.9PbI2.8Br0.2,1.5,MACl,3.5,PACl,12.0,,,MeO-4PADBC,0.11,py3,0.22,,,,,,,1211,10,4994,30,8,199,110,30,,,,,,,,,,,,,,,36.9485,-70.8597,0.211,-247.124,7469,CH2,v1,
29875,20250220,61,Cs0.1FA0.9PbI2.8Br0.2,1.5,MACl,3.5,PACl,12.0,,,MeO-4PADBC,0.11,py3,0.22,,,,,,,1211,10,4994,30,8,199,110,30,,,,,,,,,,,,,,,21.41,83.4208,1.11327,23.0537,7469,CH3,v1,
29876,20250220,61,Cs0.1FA0.9PbI2.8Br0.2,1.5,MACl,3.5,PACl,12.0,,,MeO-4PADBC,0.11,py3,0.22,,,,,,,1211,10,4994,30,8,199,110,30,,,,,,,,,,,,,,,21.584,80.3859,1.13126,23.735,7469,CH4,v1,
29877,20250220,61,Cs0.1FA0.9PbI2.8Br0.2,1.5,MACl,3.5,PACl,12.0,,,MeO-4PADBC,0.11,py3,0.22,,,,,,,979,10,4712,35,8,201,115,30,,,,,,,,,,,,,,,20.6552,80.1011,1.11329,23.1623,7470,CH1,v1,
29878,20250220,61,Cs0.1FA0.9PbI2.8Br0.2,1.5,MACl,3.5,PACl,12.0,,,MeO-4PADBC,0.11,py3,0.22,,,,,,,979,10,4712,35,8,201,115,30,,,,,,,,,,,,,,,6.88e+40,-5.16e+41,0.092232,-144.587,7470,CH2,v1,
29879,20250220,61,Cs0.1FA0.9PbI2.8Br0.2,1.5,MACl,3.5,PACl,12.0,,,MeO-4PADBC,0.11,py3,0.22,,,,,,,979,10,4712,35,8,201,115,30,,,,,,,,,,,,,,,2.67e+40,4.74e+41,0.231273,24.3345,7470,CH3,v1,
29880,20250220,61,Cs0.1FA0.9PbI2.8Br0.2,1.5,MACl,3.5,PACl,12.0,,,MeO-4PADBC,0.11,py3,0.22,,,,,,,979,10,4712,35,8,201,115,30,,,,,,,,,,,,,,,12.3204,49.1202,1.07088,23.4219,7470,CH4,v1,
29881,20250220,61,Cs0.1FA0.9PbI2.8Br0.2,1.5,MACl,3.5,PACl,12.0,,,MeO-4PADBC,0.11,py3,0.22,,,,,,,1195,10,5003,30,8,200,110,30,,,,,,,,,,,,,,,19.8981,82.9551,1.06538,22.5147,7471,CH1,v1,
29882,20250220,61,Cs0.1FA0.9PbI2.8Br0.2,1.5,MACl,3.5,PACl,12.0,,,MeO-4PADBC,0.11,py3,0.22,,,,,,,1195,10,5003,30,8,200,110,30,,,,,,,,,,,,,,,2.11e+40,2.92e+40,0.293459,245.796,7471,CH2,v1,
29883,20250220,61,Cs0.1FA0.9PbI2.8Br0.2,1.5,MACl,3.5,PACl,12.0,,,MeO-4PADBC,0.11,py3,0.22,,,,,,,1195,10,5003,30,8,200,110,30,,,,,,,,,,,,,,,19.6479,77.6737,1.1023,22.9479,7471,CH3,v1,
29884,20250220,61,Cs0.1FA0.9PbI2.8Br0.2,1.5,MACl,3.5,PACl,12.0,,,MeO-4PADBC,0.11,py3,0.22,,,,,,,1195,10,5003,30,8,200,110,30,,,,,,,,,,,,,,,20.5366,80.5642,1.12266,22.7059,7471,CH4,v1,
29885,20250220,61,Cs0.1FA0.9PbI2.8Br0.2,1.5,MACl,3.5,PACl,12.0,,,MeO-4PADBC,0.11,py3,0.22,,,,,,,1028,10,4684,30,8,199,110,30,,,,,,,,,,,,,,,19.3981,80.233,1.0478,22.6481,7472,CH1,v1,
29886,20250220,61,Cs0.1FA0.9PbI2.8Br0.2,1.5,MACl,3.5,PACl,12.0,,,MeO-4PADBC,0.11,py3,0.22,,,,,,,1028,10,4684,30,8,199,110,30,,,,,,,,,,,,,,,2.11e+40,2.92e+40,0.293459,245.796,7472,CH2,v1,
29887,20250220,61,Cs0.1FA0.9PbI2.8Br0.2,1.5,MACl,3.5,PACl,12.0,,,MeO-4PADBC,0.11,py3,0.22,,,,,,,1028,10,4684,30,8,199,110,30,,,,,,,,,,,,,,,19.6479,77.6737,1.1023,22.9479,7472,CH3,v1,
29888,20250220,61,Cs0.1FA0.9PbI2.8Br0.2,1.5,MACl,3.5,PACl,12.0,,,MeO-4PADBC,0.11,py3,0.22,,,,,,,1028,10,4684,30,8,199,110,30,,,,,,,,,,,,,,,19.5366,79.5642,1.12266,22.7059,7472,CH4,v1,
29889,20250220,61,Cs0.1FA0.9PbI2.8Br0.2,1.5,MACl,4.0,PEABr,0.6,,,py3,0.165,2PACz,0.165,,,,,,,1000,10,4700,35,8,200,115,30,,,,,,,,,,,,,,,18.1852,66.1951,1.06823,25.7174,7473,CH1,v1,
29890,20250220,61,Cs0.1FA0.9PbI2.8Br0.2,1.5,MACl,4.0,PEABr,0.6,,,py3,0.165,2PACz,0.165,,,,,,,1000,10,4700,35,8,200,115,30,,,,,,,,,,,,,,,207.085,-15975.1,0.389853,-3.32509,7473,CH2,v1,
29891,20250220,61,Cs0.1FA0.9PbI2.8Br0.2,1.5,MACl,4.0,PEABr,0.6,,,py3,0.165,2PACz,0.165,,,,,,,1000,10,4700,35,8,200,115,30,,,,,,,,,,,,,,,17.3116,65.9721,1.06325,24.6797,7473,CH3,v1,
29892,20250220,61,Cs0.1FA0.9PbI2.8Br0.2,1.5,MACl,4.0,PEABr,0.6,,,py3,0.165,2PACz,0.165,,,,,,,1000,10,4700,35,8,200,115,30,,,,,,,,,,,,,,,17.1717,67.6118,1.06402,23.8693,7473,CH4,v1,
29893,20250220,61,Cs0.1FA0.9PbI2.8Br0.2,1.5,MACl,4.0,PEABr,0.6,,,py3,0.165,2PACz,0.165,,,,,,,1000,10,4700,30,8,200,110,30,,,,,,,,,,,,,,,17.3511,67.4979,1.07064,24.0101,7474,CH1,v1,
29894,20250220,61,Cs0.1FA0.9PbI2.8Br0.2,1.5,MACl,4.0,PEABr,0.6,,,py3,0.165,2PACz,0.165,,,,,,,1000,10,4700,30,8,200,110,30,,,,,,,,,,,,,,,445.251,336.741,-0.000436,-303.029,7474,CH2,v1,
29895,20250220,61,Cs0.1FA0.9PbI2.8Br0.2,1.5,MACl,4.0,PEABr,0.6,,,py3,0.165,2PACz,0.165,,,,,,,1000,10,4700,30,8,200,110,30,,,,,,,,,,,,,,,17.315,66.0414,1.06547,24.6073,7474,CH3,v1,
29896,20250220,61,Cs0.1FA0.9PbI2.8Br0.2,1.5,MACl,4.0,PEABr,0.6,,,py3,0.165,2PACz,0.165,,,,,,,1000,10,4700,30,8,200,110,30,,,,,,,,,,,,,,,16.7463,65.2997,1.06231,24.1409,7474,CH4,v1,
29897,20250220,61,Cs0.1FA0.9PbI2.8Br0.2,1.5,MACl,4.0,PEABr,0.6,,,py3,0.165,2PACz,0.165,,,,,,,1200,10,5000,30,8,200,110,30,,,,,,,,,,,,,,,16.162,63.7114,1.07215,23.6603,7475,CH1,v1,
29898,20250220,61,Cs0.1FA0.9PbI2.8Br0.2,1.5,MACl,4.0,PEABr,0.6,,,py3,0.165,2PACz,0.165,,,,,,,1200,10,5000,30,8,200,110,30,,,,,,,,,,,,,,,29.5876,-60.8916,0.211777,-229.443,7475,CH2,v1,
29899,20250220,61,Cs0.1FA0.9PbI2.8Br0.2,1.5,MACl,4.0,PEABr,0.6,,,py3,0.165,2PACz,0.165,,,,,,,1200,10,5000,30,8,200,110,30,,,,,,,,,,,,,,,16.276,63.1174,1.06774,24.1509,7475,CH3,v1,
29900,20250220,61,Cs0.1FA0.9PbI2.8Br0.2,1.5,MACl,4.0,PEABr,0.6,,,py3,0.165,2PACz,0.165,,,,,,,1200,10,5000,30,8,200,110,30,,,,,,,,,,,,,,,16.3024,63.5685,1.06437,24.0945,7475,CH4,v1,
29901,20250220,61,Cs0.1FA0.9PbI2.8Br0.2,1.5,MACl,4.0,PEABr,0.6,,,py3,0.165,2PACz,0.165,,,,,,,1195,10,5003,30,8,200,110,30,,,,,,,,,,,,,,,0.0816964,24.2214,0.019175,17.5898,7476,CH1,v1,
29902,20250220,61,Cs0.1FA0.9PbI2.8Br0.2,1.5,MACl,4.0,PEABr,0.6,,,py3,0.165,2PACz,0.165,,,,,,,1195,10,5003,30,8,200,110,30,,,,,,,,,,,,,,,1.21e+39,202.632,9.76e+34,6.09218,7476,CH2,v1,
29903,20250220,61,Cs0.1FA0.9PbI2.8Br0.2,1.5,MACl,4.0,PEABr,0.6,,,py3,0.165,2PACz,0.165,,,,,,,1195,10,5003,30,8,200,110,30,,,,,,,,,,,,,,,0.05387,21.1806,0.015428,16.4855,7476,CH3,v1,
29904,20250220,61,Cs0.1FA0.9PbI2.8Br0.2,1.5,MACl,4.0,PEABr,0.6,,,py3,0.165,2PACz,0.165,,,,,,,1195,10,5003,30,8,200,110,30,,,,,,,,,,,,,,,14.654,60.3187,1.06176,22.881,7476,CH4,v1,
29905,20250220,61,Cs0.1FA0.9PbI2.8Br0.2,1.5,MACl,4.0,PEABr,0.6,,,py3,0.165,2PACz,0.165,,,,,,,1026,10,4685,30,8,199,110,30,,,,,,,,,,,,,,,16.8561,66.0533,1.07415,23.7573,7477,CH1,v1,
29906,20250220,61,Cs0.1FA0.9PbI2.8Br0.2,1.5,MACl,4.0,PEABr,0.6,,,py3,0.165,2PACz,0.165,,,,,,,1026,10,4685,30,8,199,110,30,,,,,,,,,,,,,,,40.2836,-43.1449,0.371542,-251.299,7477,CH2,v1,
29907,20250220,61,Cs0.1FA0.9PbI2.8Br0.2,1.5,MACl,4.0,PEABr,0.6,,,py3,0.165,2PACz,0.165,,,,,,,1026,10,4685,30,8,199,110,30,,,,,,,,,,,,,,,16.7843,70.4417,0.978731,24.345,7477,CH3,v1,
29908,20250220,61,Cs0.1FA0.9PbI2.8Br0.2,1.5,MACl,4.0,PEABr,0.6,,,py3,0.165,2PACz,0.165,,,,,,,1026,10,4685,30,8,199,110,30,,,,,,,,,,,,,,,17.0993,66.8366,1.06757,23.9645,7477,CH4,v1,
29909,20250220,61,Cs0.1FA0.9PbI2.8Br0.2,1.5,MACl,4.0,PEABr,0.6,,,py3,0.165,2PACz,0.165,,,,,,,981,10,4711,35,8,201,115,30,,,,,,,,,,,,,,,15.2783,61.2176,1.02702,24.3006,7478,CH1,v1,
29910,20250220,61,Cs0.1FA0.9PbI2.8Br0.2,1.5,MACl,4.0,PEABr,0.6,,,py3,0.165,2PACz,0.165,,,,,,,981,10,4711,35,8,201,115,30,,,,,,,,,,,,,,,43.1867,-39.0732,0.389584,-283.707,7478,CH2,v1,
29911,20250220,61,Cs0.1FA0.9PbI2.8Br0.2,1.5,MACl,4.0,PEABr,0.6,,,py3,0.165,2PACz,0.165,,,,,,,981,10,4711,35,8,201,115,30,,,,,,,,,,,,,,,13.8207,65.9766,0.856879,24.4466,7478,CH3,v1,
29912,20250220,61,Cs0.1FA0.9PbI2.8Br0.2,1.5,MACl,4.0,PEABr,0.6,,,py3,0.165,2PACz,0.165,,,,,,,981,10,4711,35,8,201,115,30,,,,,,,,,,,,,,,15.4639,59.877,1.06421,24.2678,7478,CH4,v1,
29913,20250220,61,Cs0.1FA0.9PbI2.8Br0.2,1.5,MACl,4.0,PEABr,0.6,,,py3,0.165,2PACz,0.165,,,,,,,979,10,4712,35,8,201,115,30,,,,,,,,,,,,,,,17.2731,66.6932,1.08393,23.8938,7479,CH1,v1,
29914,20250220,61,Cs0.1FA0.9PbI2.8Br0.2,1.5,MACl,4.0,PEABr,0.6,,,py3,0.165,2PACz,0.165,,,,,,,979,10,4712,35,8,201,115,30,,,,,,,,,,,,,,,17.7468,67.7836,1.08205,24.1961,7479,CH2,v1,
29915,20250220,61,Cs0.1FA0.9PbI2.8Br0.2,1.5,MACl,4.0,PEABr,0.6,,,py3,0.165,2PACz,0.165,,,,,,,979,10,4712,35,8,201,115,30,,,,,,,,,,,,,,,17.4922,67.1622,1.077,24.1826,7479,CH3,v1,
29916,20250220,61,Cs0.1FA0.9PbI2.8Br0.2,1.5,MACl,4.0,PEABr,0.6,,,py3,0.165,2PACz,0.165,,,,,,,979,10,4712,35,8,201,115,30,,,,,,,,,,,,,,,18.1312,70.3092,1.07526,23.9828,7479,CH4,v1,
29917,20250220,61,Cs0.1FA0.9PbI2.8Br0.2,1.5,MACl,4.0,PEABr,0.6,,,py3,0.165,2PACz,0.165,,,,,,,1195,10,5003,30,8,200,110,30,,,,,,,,,,,,,,,17.3172,66.365,1.07407,24.2943,7480,CH1,v1,
29918,20250220,61,Cs0.1FA0.9PbI2.8Br0.2,1.5,MACl,4.0,PEABr,0.6,,,py3,0.165,2PACz,0.165,,,,,,,1195,10,5003,30,8,200,110,30,,,,,,,,,,,,,,,80.6475,-50.8249,0.45142,-351.507,7480,CH2,v1,
29919,20250220,61,Cs0.1FA0.9PbI2.8Br0.2,1.5,MACl,4.0,PEABr,0.6,,,py3,0.165,2PACz,0.165,,,,,,,1195,10,5003,30,8,200,110,30,,,,,,,,,,,,,,,16.997,65.0538,1.06381,24.5604,7480,CH3,v1,
29920,20250220,61,Cs0.1FA0.9PbI2.8Br0.2,1.5,MACl,4.0,PEABr,0.6,,,py3,0.165,2PACz,0.165,,,,,,,1195,10,5003,30,8,200,110,30,,,,,,,,,,,,,,,16.9107,65.3039,1.06404,24.3369,7480,CH4,v1,
29921,20250220,61,Cs0.1FA0.9PbI2.8Br0.2,1.5,MACl,4.0,PEABr,0.6,,,py3,0.165,2PACz,0.165,,,,,,,1028,10,4684,30,8,199,110,30,,,,,,,,,,,,,,,14.466,58.1286,1.06637,23.3374,7481,CH1,v1,
29922,20250220,61,Cs0.1FA0.9PbI2.8Br0.2,1.5,MACl,4.0,PEABr,0.6,,,py3,0.165,2PACz,0.165,,,,,,,1028,10,4684,30,8,199,110,30,,,,,,,,,,,,,,,55.3769,-700.836,0.685579,-11.5254,7481,CH2,v1,
29923,20250220,61,Cs0.1FA0.9PbI2.8Br0.2,1.5,MACl,4.0,PEABr,0.6,,,py3,0.165,2PACz,0.165,,,,,,,1028,10,4684,30,8,199,110,30,,,,,,,,,,,,,,,13.5468,54.515,1.05738,23.5012,7481,CH3,v1,
29924,20250220,61,Cs0.1FA0.9PbI2.8Br0.2,1.5,MACl,4.0,PEABr,0.6,,,py3,0.165,2PACz,0.165,,,,,,,1028,10,4684,30,8,199,110,30,,,,,,,,,,,,,,,12.7708,52.2512,1.06123,23.0309,7481,CH4,v1,
29925,20250220,61,Cs0.1FA0.9PbI2.8Br0.2,1.5,MACl,4.0,PEABr,0.6,,,py3,0.165,2PACz,0.165,,,,,,,1023,10,4687,30,8,199,110,30,,,,,,,,,,,,,,,16.5072,64.4219,1.06542,24.0503,7482,CH1,v1,
29926,20250220,61,Cs0.1FA0.9PbI2.8Br0.2,1.5,MACl,4.0,PEABr,0.6,,,py3,0.165,2PACz,0.165,,,,,,,1023,10,4687,30,8,199,110,30,,,,,,,,,,,,,,,73.968,-42.2059,0.495091,-353.986,7482,CH2,v1,
29927,20250220,61,Cs0.1FA0.9PbI2.8Br0.2,1.5,MACl,4.0,PEABr,0.6,,,py3,0.165,2PACz,0.165,,,,,,,1023,10,4687,30,8,199,110,30,,,,,,,,,,,,,,,12.6647,-589.577,-9.2e-05,23.426,7482,CH3,v1,
29928,20250220,61,Cs0.1FA0.9PbI2.8Br0.2,1.5,MACl,4.0,PEABr,0.6,,,py3,0.165,2PACz,0.165,,,,,,,1023,10,4687,30,8,199,110,30,,,,,,,,,,,,,,,15.7555,62.3495,1.05626,23.9238,7482,CH4,v1,
29929,20250220,61,Cs0.1FA0.9PbI2.8Br0.2,1.5,MACl,4.0,PEABr,0.6,,,py3,0.165,2PACz,0.165,,,,,,,1030,10,4683,30,8,199,110,30,,,,,,,,,,,,,,,19.3721,65.3839,1.06764,27.7511,7483,CH1,v1,
29930,20250220,61,Cs0.1FA0.9PbI2.8Br0.2,1.5,MACl,4.0,PEABr,0.6,,,py3,0.165,2PACz,0.165,,,,,,,1030,10,4683,30,8,199,110,30,,,,,,,,,,,,,,,100.756,-98.8937,0.295073,-345.281,7483,CH2,v1,
29931,20250220,61,Cs0.1FA0.9PbI2.8Br0.2,1.5,MACl,4.0,PEABr,0.6,,,py3,0.165,2PACz,0.165,,,,,,,1030,10,4683,30,8,199,110,30,,,,,,,,,,,,,,,17.4827,64.3432,1.06081,25.6135,7483,CH3,v1,
29932,20250220,61,Cs0.1FA0.9PbI2.8Br0.2,1.5,MACl,4.0,PEABr,0.6,,,py3,0.165,2PACz,0.165,,,,,,,1030,10,4683,30,8,199,110,30,,,,,,,,,,,,,,,0.932346,25.1686,0.157133,23.5749,7483,CH4,v1,
29933,20250220,61,Cs0.1FA0.9PbI2.8Br0.2,1.5,MACl,4.0,PEABr,0.6,,,py3,0.165,2PACz,0.165,,,,,,,1194,10,5003,30,8,200,110,30,,,,,,,,,,,,,,,17.0562,65.9627,1.07184,24.1242,7484,CH1,v1,
29934,20250220,61,Cs0.1FA0.9PbI2.8Br0.2,1.5,MACl,4.0,PEABr,0.6,,,py3,0.165,2PACz,0.165,,,,,,,1194,10,5003,30,8,200,110,30,,,,,,,,,,,,,,,319.668,350.42,-0.000355,-256.908,7484,CH2,v1,
29935,20250220,61,Cs0.1FA0.9PbI2.8Br0.2,1.5,MACl,4.0,PEABr,0.6,,,py3,0.165,2PACz,0.165,,,,,,,1194,10,5003,30,8,200,110,30,,,,,,,,,,,,,,,16.8164,64.7799,1.06535,24.3669,7484,CH3,v1,
29936,20250220,61,Cs0.1FA0.9PbI2.8Br0.2,1.5,MACl,4.0,PEABr,0.6,,,py3,0.165,2PACz,0.165,,,,,,,1194,10,5003,30,8,200,110,30,,,,,,,,,,,,,,,0.177418,24.4885,0.036146,20.0436,7484,CH4,v1,
29937,20250220,61,Cs0.1FA0.9PbI2.8Br0.2,1.5,MACl,4.0,PEABr,0.6,,,py3,0.165,2PACz,0.165,,,,,,,978,10,4713,35,8,201,115,30,,,,,,,,,,,,,,,17.6939,66.4602,1.08108,24.6266,7485,CH1,v1,
29938,20250220,61,Cs0.1FA0.9PbI2.8Br0.2,1.5,MACl,4.0,PEABr,0.6,,,py3,0.165,2PACz,0.165,,,,,,,978,10,4713,35,8,201,115,30,,,,,,,,,,,,,,,17.1794,64.1853,1.078,24.8287,7485,CH2,v1,
29939,20250220,61,Cs0.1FA0.9PbI2.8Br0.2,1.5,MACl,4.0,PEABr,0.6,,,py3,0.165,2PACz,0.165,,,,,,,978,10,4713,35,8,201,115,30,,,,,,,,,,,,,,,99.8339,-33.1643,0.590903,-509.438,7485,CH3,v1,
29940,20250220,61,Cs0.1FA0.9PbI2.8Br0.2,1.5,MACl,4.0,PEABr,0.6,,,py3,0.165,2PACz,0.165,,,,,,,978,10,4713,35,8,201,115,30,,,,,,,,,,,,,,,16.9885,65.0436,1.07082,24.3913,7485,CH4,v1,
29941,20250220,61,Cs0.1FA0.9PbI2.8Br0.2,1.5,MACl,3.5,PMACl,3.0,,,py3,0.165,2PACz,0.165,,,,,,,1000,10,5000,40,10,200,110,30,,,,,,,,,,,,,,,0.229203,24.153,0.045486,20.8628,7486,CH1,v1,
29942,20250220,61,Cs0.1FA0.9PbI2.8Br0.2,1.5,MACl,3.5,PMACl,3.0,,,py3,0.165,2PACz,0.165,,,,,,,1000,10,5000,40,10,200,110,30,,,,,,,,,,,,,,,99.3612,558.47,-9.7e-05,-182.717,7486,CH2,v1,
29943,20250220,61,Cs0.1FA0.9PbI2.8Br0.2,1.5,MACl,3.5,PMACl,3.0,,,py3,0.165,2PACz,0.165,,,,,,,1000,10,5000,40,10,200,110,30,,,,,,,,,,,,,,,29.2924,0.0,6.28e+34,24.3003,7486,CH3,v1,
29944,20250220,61,Cs0.1FA0.9PbI2.8Br0.2,1.5,MACl,3.5,PMACl,3.0,,,py3,0.165,2PACz,0.165,,,,,,,1000,10,5000,40,10,200,110,30,,,,,,,,,,,,,,,17.7199,67.114,1.1143,23.6945,7486,CH4,v1,
29945,20250220,61,Cs0.1FA0.9PbI2.8Br0.2,1.5,MACl,3.5,PMACl,3.0,,,py3,0.165,2PACz,0.165,,,,,,,1200,10,5000,30,8,200,110,30,,,,,,,,,,,,,,,16.5688,72.3058,0.974778,23.5078,7487,CH1,v1,
29946,20250220,61,Cs0.1FA0.9PbI2.8Br0.2,1.5,MACl,3.5,PMACl,3.0,,,py3,0.165,2PACz,0.165,,,,,,,1200,10,5000,30,8,200,110,30,,,,,,,,,,,,,,,19.214,81.8496,1.00509,23.3559,7487,CH2,v1,
29947,20250220,61,Cs0.1FA0.9PbI2.8Br0.2,1.5,MACl,3.5,PMACl,3.0,,,py3,0.165,2PACz,0.165,,,,,,,1200,10,5000,30,8,200,110,30,,,,,,,,,,,,,,,18.0828,131.15,0.588768,23.4182,7487,CH3,v1,
29948,20250220,61,Cs0.1FA0.9PbI2.8Br0.2,1.5,MACl,3.5,PMACl,3.0,,,py3,0.165,2PACz,0.165,,,,,,,1200,10,5000,30,8,200,110,30,,,,,,,,,,,,,,,18.1609,69.0809,1.1275,23.3164,7487,CH4,v1,
29949,20250220,61,Cs0.1FA0.9PbI2.8Br0.2,1.5,MACl,3.5,PMACl,3.0,,,py3,0.165,2PACz,0.165,,,,,,,1194,10,5003,30,8,200,110,30,,,,,,,,,,,,,,,17.6402,69.8273,1.05532,23.9384,7488,CH1,v1,
29950,20250220,61,Cs0.1FA0.9PbI2.8Br0.2,1.5,MACl,3.5,PMACl,3.0,,,py3,0.165,2PACz,0.165,,,,,,,1194,10,5003,30,8,200,110,30,,,,,,,,,,,,,,,2.26e+37,-2.75e+39,0.021627,-37.9643,7488,CH2,v1,
29951,20250220,61,Cs0.1FA0.9PbI2.8Br0.2,1.5,MACl,3.5,PMACl,3.0,,,py3,0.165,2PACz,0.165,,,,,,,1194,10,5003,30,8,200,110,30,,,,,,,,,,,,,,,1.64e+39,4.58e+40,0.200868,17.8438,7488,CH3,v1,
29952,20250220,61,Cs0.1FA0.9PbI2.8Br0.2,1.5,MACl,3.5,PMACl,3.0,,,py3,0.165,2PACz,0.165,,,,,,,1194,10,5003,30,8,200,110,30,,,,,,,,,,,,,,,18.3963,69.659,1.11421,23.7019,7488,CH4,v1,
29953,20250220,61,Cs0.1FA0.9PbI2.8Br0.2,1.5,MACl,3.5,PMACl,3.0,,,py3,0.165,2PACz,0.165,,,,,,,925,10,5042,40,10,204,110,30,,,,,,,,,,,,,,,16.3663,64.4201,1.0842,23.4325,7489,CH1,v1,
29954,20250220,61,Cs0.1FA0.9PbI2.8Br0.2,1.5,MACl,3.5,PMACl,3.0,,,py3,0.165,2PACz,0.165,,,,,,,925,10,5042,40,10,204,110,30,,,,,,,,,,,,,,,28.1547,-97.6829,0.354805,-81.2349,7489,CH2,v1,
29955,20250220,61,Cs0.1FA0.9PbI2.8Br0.2,1.5,MACl,3.5,PMACl,3.0,,,py3,0.165,2PACz,0.165,,,,,,,925,10,5042,40,10,204,110,30,,,,,,,,,,,,,,,14.6199,64.6485,0.973367,23.2333,7489,CH3,v1,
29956,20250220,61,Cs0.1FA0.9PbI2.8Br0.2,1.5,MACl,3.5,PMACl,3.0,,,py3,0.165,2PACz,0.165,,,,,,,925,10,5042,40,10,204,110,30,,,,,,,,,,,,,,,11.2622,499.392,0.102642,21.9714,7489,CH4,v1,
29957,20250220,61,Cs0.1FA0.9PbI2.8Br0.2,1.5,MACl,3.5,PMACl,3.0,,,py3,0.165,2PACz,0.165,,,,,,,919,10,5046,40,10,204,110,30,,,,,,,,,,,,,,,4.32e+39,-356.982,4.04e+34,-29.9706,7490,CH1,v1,
29958,20250220,61,Cs0.1FA0.9PbI2.8Br0.2,1.5,MACl,3.5,PMACl,3.0,,,py3,0.165,2PACz,0.165,,,,,,,919,10,5046,40,10,204,110,30,,,,,,,,,,,,,,,1.66e+40,-2.34e+41,-7.6e-05,93.5517,7490,CH2,v1,
29959,20250220,61,Cs0.1FA0.9PbI2.8Br0.2,1.5,MACl,3.5,PMACl,3.0,,,py3,0.165,2PACz,0.165,,,,,,,919,10,5046,40,10,204,110,30,,,,,,,,,,,,,,,17.2333,607.075,-0.000125,-22.7548,7490,CH3,v1,
29960,20250220,61,Cs0.1FA0.9PbI2.8Br0.2,1.5,MACl,3.5,PMACl,3.0,,,py3,0.165,2PACz,0.165,,,,,,,919,10,5046,40,10,204,110,30,,,,,,,,,,,,,,,17.2618,67.9783,1.10525,22.9749,7490,CH4,v1,
29961,20250220,61,Cs0.1FA0.9PbI2.8Br0.2,1.5,MACl,3.5,PMACl,3.0,,,py3,0.165,2PACz,0.165,,,,,,,1192,10,5003,30,8,200,110,30,,,,,,,,,,,,,,,17.5379,173.034,0.463043,21.8889,7491,CH1,v1,
29962,20250220,61,Cs0.1FA0.9PbI2.8Br0.2,1.5,MACl,3.5,PMACl,3.0,,,py3,0.165,2PACz,0.165,,,,,,,1192,10,5003,30,8,200,110,30,,,,,,,,,,,,,,,182.401,-2171.22,0.014266,-588.862,7491,CH2,v1,
29963,20250220,61,Cs0.1FA0.9PbI2.8Br0.2,1.5,MACl,3.5,PMACl,3.0,,,py3,0.165,2PACz,0.165,,,,,,,1192,10,5003,30,8,200,110,30,,,,,,,,,,,,,,,3.35e+39,1.83e+40,0.554707,32.975,7491,CH3,v1,
29964,20250220,61,Cs0.1FA0.9PbI2.8Br0.2,1.5,MACl,3.5,PMACl,3.0,,,py3,0.165,2PACz,0.165,,,,,,,1192,10,5003,30,8,200,110,30,,,,,,,,,,,,,,,16.2592,65.3212,1.11413,22.3414,7491,CH4,v1,
29965,20250220,61,Cs0.1FA0.9PbI2.8Br0.2,1.5,MACl,3.5,PMACl,3.0,,,py3,0.165,2PACz,0.165,,,,,,,1195,10,5003,30,8,200,110,30,,,,,,,,,,,,,,,18.4275,164.434,0.467389,23.9771,7492,CH1,v1,
29966,20250220,61,Cs0.1FA0.9PbI2.8Br0.2,1.5,MACl,3.5,PMACl,3.0,,,py3,0.165,2PACz,0.165,,,,,,,1195,10,5003,30,8,200,110,30,,,,,,,,,,,,,,,19.0387,68.8743,1.12148,24.6484,7492,CH2,v1,
29967,20250220,61,Cs0.1FA0.9PbI2.8Br0.2,1.5,MACl,3.5,PMACl,3.0,,,py3,0.165,2PACz,0.165,,,,,,,1195,10,5003,30,8,200,110,30,,,,,,,,,,,,,,,18.7962,70.6509,1.07454,24.7588,7492,CH3,v1,
29968,20250220,61,Cs0.1FA0.9PbI2.8Br0.2,1.5,MACl,3.5,PMACl,3.0,,,py3,0.165,2PACz,0.165,,,,,,,1195,10,5003,30,8,200,110,30,,,,,,,,,,,,,,,0.851102,24.9266,0.148585,22.9797,7492,CH4,v1,
29969,20250220,61,Cs0.1FA0.9PbI2.8Br0.2,1.5,MACl,3.5,PMACl,3.0,,,py3,0.165,2PACz,0.165,,,,,,,933,10,5038,40,10,203,110,30,,,,,,,,,,,,,,,19.6477,76.9973,1.02716,24.8428,7493,CH1,v1,
29970,20250220,61,Cs0.1FA0.9PbI2.8Br0.2,1.5,MACl,3.5,PMACl,3.0,,,py3,0.165,2PACz,0.165,,,,,,,933,10,5038,40,10,203,110,30,,,,,,,,,,,,,,,28.458,-203.205,0.062927,-222.554,7493,CH2,v1,
29971,20250220,61,Cs0.1FA0.9PbI2.8Br0.2,1.5,MACl,3.5,PMACl,3.0,,,py3,0.165,2PACz,0.165,,,,,,,933,10,5038,40,10,203,110,30,,,,,,,,,,,,,,,2.72768,-11.8064,0.762143,-30.3137,7493,CH3,v1,
29972,20250220,61,Cs0.1FA0.9PbI2.8Br0.2,1.5,MACl,3.5,PMACl,3.0,,,py3,0.165,2PACz,0.165,,,,,,,933,10,5038,40,10,203,110,30,,,,,,,,,,,,,,,16.4717,56.3923,1.10166,26.5137,7493,CH4,v1,
29973,20250220,61,Cs0.1FA0.9PbI2.8Br0.2,1.5,MACl,3.5,PMACl,3.0,,,py3,0.165,2PACz,0.165,,,,,,,1194,10,5004,30,8,200,110,30,,,,,,,,,,,,,,,14.3308,-787.886,-7.7e-05,23.5472,7494,CH1,v1,
29974,20250220,61,Cs0.1FA0.9PbI2.8Br0.2,1.5,MACl,3.5,PMACl,3.0,,,py3,0.165,2PACz,0.165,,,,,,,1194,10,5004,30,8,200,110,30,,,,,,,,,,,,,,,1.56e+40,-7948.62,1.05e+34,-18.7251,7494,CH2,v1,
29975,20250220,61,Cs0.1FA0.9PbI2.8Br0.2,1.5,MACl,3.5,PMACl,3.0,,,py3,0.165,2PACz,0.165,,,,,,,1194,10,5004,30,8,200,110,30,,,,,,,,,,,,,,,1553.96,0.0,2.63e+34,-297.072,7494,CH3,v1,
29976,20250220,61,Cs0.1FA0.9PbI2.8Br0.2,1.5,MACl,3.5,PMACl,3.0,,,py3,0.165,2PACz,0.165,,,,,,,1194,10,5004,30,8,200,110,30,,,,,,,,,,,,,,,17.8444,67.816,1.12231,23.4455,7494,CH4,v1,
29977,20250220,61,Cs0.1FA0.9PbI2.8Br0.2,1.5,MACl,3.5,PMACl,3.0,,,py3,0.165,2PACz,0.165,,,,,,,895,10,5060,40,10,205,110,30,,,,,,,,,,,,,,,17.4124,66.5191,1.13534,23.0561,7495,CH1,v1,
29978,20250220,61,Cs0.1FA0.9PbI2.8Br0.2,1.5,MACl,3.5,PMACl,3.0,,,py3,0.165,2PACz,0.165,,,,,,,895,10,5060,40,10,205,110,30,,,,,,,,,,,,,,,16.7132,64.3313,1.12927,23.0058,7495,CH2,v1,
29979,20250220,61,Cs0.1FA0.9PbI2.8Br0.2,1.5,MACl,3.5,PMACl,3.0,,,py3,0.165,2PACz,0.165,,,,,,,895,10,5060,40,10,205,110,30,,,,,,,,,,,,,,,6.66e+40,-9.37e+41,-0.000113,63.0305,7495,CH3,v1,
29980,20250220,61,Cs0.1FA0.9PbI2.8Br0.2,1.5,MACl,3.5,PMACl,3.0,,,py3,0.165,2PACz,0.165,,,,,,,895,10,5060,40,10,205,110,30,,,,,,,,,,,,,,,0.952204,24.6296,0.171588,22.5313,7495,CH4,v1,
29981,20250220,61,Cs0.1FA0.9PbI2.8Br0.2,1.5,MACl,3.5,PMACl,3.0,,,py3,0.165,2PACz,0.165,,,,,,,914,10,5049,40,10,204,110,30,,,,,,,,,,,,,,,15.9442,62.1716,1.12767,22.7421,7496,CH1,v1,
29982,20250220,61,Cs0.1FA0.9PbI2.8Br0.2,1.5,MACl,3.5,PMACl,3.0,,,py3,0.165,2PACz,0.165,,,,,,,914,10,5049,40,10,204,110,30,,,,,,,,,,,,,,,1065.55,282.83,-0.000952,-395.663,7496,CH2,v1,
29983,20250220,61,Cs0.1FA0.9PbI2.8Br0.2,1.5,MACl,3.5,PMACl,3.0,,,py3,0.165,2PACz,0.165,,,,,,,914,10,5049,40,10,204,110,30,,,,,,,,,,,,,,,182.851,-7901.7,-0.0001,23.2018,7496,CH3,v1,
29984,20250220,61,Cs0.1FA0.9PbI2.8Br0.2,1.5,MACl,3.5,PMACl,3.0,,,py3,0.165,2PACz,0.165,,,,,,,914,10,5049,40,10,204,110,30,,,,,,,,,,,,,,,17.0318,65.4889,1.11507,23.3233,7496,CH4,v1,
29985,20250220,61,Cs0.1FA0.9PbI2.8Br0.2,1.5,MACl,3.5,PMACl,3.0,,,py3,0.083,2PACz,0.248,,,,,,,1000,10,4700,30,8,200,115,30,,,,,,,,,,,,,,,13.7372,53.5412,1.04333,24.5917,7497,CH1,v1,
29986,20250220,61,Cs0.1FA0.9PbI2.8Br0.2,1.5,MACl,3.5,PMACl,3.0,,,py3,0.083,2PACz,0.248,,,,,,,1000,10,4700,30,8,200,115,30,,,,,,,,,,,,,,,276.003,2022.73,-4.1e-05,-334.088,7497,CH2,v1,
29987,20250220,61,Cs0.1FA0.9PbI2.8Br0.2,1.5,MACl,3.5,PMACl,3.0,,,py3,0.083,2PACz,0.248,,,,,,,1000,10,4700,30,8,200,115,30,,,,,,,,,,,,,,,18.6816,61.4077,0.698448,43.557,7497,CH3,v1,
29988,20250220,61,Cs0.1FA0.9PbI2.8Br0.2,1.5,MACl,3.5,PMACl,3.0,,,py3,0.083,2PACz,0.248,,,,,,,1000,10,4700,30,8,200,115,30,,,,,,,,,,,,,,,7.01247,28.9725,0.767868,31.5208,7497,CH4,v1,
29989,20250220,61,Cs0.1FA0.9PbI2.8Br0.2,1.5,MACl,3.5,PMACl,3.0,,,py3,0.083,2PACz,0.248,,,,,,,1000,10,4700,30,8,200,110,30,,,,,,,,,,,,,,,17.1265,1321.61,0.218378,5.93412,7498,CH1,v1,
29990,20250220,61,Cs0.1FA0.9PbI2.8Br0.2,1.5,MACl,3.5,PMACl,3.0,,,py3,0.083,2PACz,0.248,,,,,,,1000,10,4700,30,8,200,110,30,,,,,,,,,,,,,,,98.6825,-41.2091,0.509347,-470.147,7498,CH2,v1,
29991,20250220,61,Cs0.1FA0.9PbI2.8Br0.2,1.5,MACl,3.5,PMACl,3.0,,,py3,0.083,2PACz,0.248,,,,,,,1000,10,4700,30,8,200,110,30,,,,,,,,,,,,,,,199.846,-35097.6,0.001527,-372.818,7498,CH3,v1,
29992,20250220,61,Cs0.1FA0.9PbI2.8Br0.2,1.5,MACl,3.5,PMACl,3.0,,,py3,0.083,2PACz,0.248,,,,,,,1000,10,4700,30,8,200,110,30,,,,,,,,,,,,,,,16.1572,61.7151,1.12161,23.3416,7498,CH4,v1,
29993,20250220,61,Cs0.1FA0.9PbI2.8Br0.2,1.5,MACl,3.5,PMACl,3.0,,,py3,0.083,2PACz,0.248,,,,,,,1000,10,4700,35,8,200,115,30,,,,,,,,,,,,,,,13.4129,63.0872,0.933027,22.7869,7499,CH1,v1,
29994,20250220,61,Cs0.1FA0.9PbI2.8Br0.2,1.5,MACl,3.5,PMACl,3.0,,,py3,0.083,2PACz,0.248,,,,,,,1000,10,4700,35,8,200,115,30,,,,,,,,,,,,,,,5.57512,-46.2471,0.598253,-20.1505,7499,CH2,v1,
29995,20250220,61,Cs0.1FA0.9PbI2.8Br0.2,1.5,MACl,3.5,PMACl,3.0,,,py3,0.083,2PACz,0.248,,,,,,,1000,10,4700,35,8,200,115,30,,,,,,,,,,,,,,,10.9204,48.4295,1.00781,22.3744,7499,CH3,v1,
29996,20250220,61,Cs0.1FA0.9PbI2.8Br0.2,1.5,MACl,3.5,PMACl,3.0,,,py3,0.083,2PACz,0.248,,,,,,,1000,10,4700,35,8,200,115,30,,,,,,,,,,,,,,,10.5449,47.8575,1.03624,21.2635,7499,CH4,v1,
29997,20250220,61,Cs0.1FA0.9PbI2.8Br0.2,1.5,MACl,3.5,PMACl,3.0,,,py3,0.083,2PACz,0.248,,,,,,,1000,10,4800,30,6,160,110,25,,,,,,,,,,,,,,,14.2173,96.9237,0.643561,22.7928,7500,CH1,v1,
29998,20250220,61,Cs0.1FA0.9PbI2.8Br0.2,1.5,MACl,3.5,PMACl,3.0,,,py3,0.083,2PACz,0.248,,,,,,,1000,10,4800,30,6,160,110,25,,,,,,,,,,,,,,,1.73e+40,-1.88e+41,0.211,-43.5419,7500,CH2,v1,
29999,20250220,61,Cs0.1FA0.9PbI2.8Br0.2,1.5,MACl,3.5,PMACl,3.0,,,py3,0.083,2PACz,0.248,,,,,,,1000,10,4800,30,6,160,110,25,,,,,,,,,,,,,,,14.1771,68.0954,0.9005,23.1199,7500,CH3,v1,
30000,20250220,61,Cs0.1FA0.9PbI2.8Br0.2,1.5,MACl,3.5,PMACl,3.0,,,py3,0.083,2PACz,0.248,,,,,,,1000,10,4800,30,6,160,110,25,,,,,,,,,,,,,,,14.6053,57.0815,1.11613,22.9246,7500,CH4,v1,
30001,20250220,61,Cs0.1FA0.9PbI2.8Br0.2,1.5,MACl,3.5,PMACl,3.0,,,py3,0.083,2PACz,0.248,,,,,,,1019,10,4689,30,8,199,110,30,,,,,,,,,,,,,,,0.140493,64.8883,0.006197,34.9371,7501,CH1,v1,
30002,20250220,61,Cs0.1FA0.9PbI2.8Br0.2,1.5,MACl,3.5,PMACl,3.0,,,py3,0.083,2PACz,0.248,,,,,,,1019,10,4689,30,8,199,110,30,,,,,,,,,,,,,,,1.26e+40,-488.563,4.99e+34,-51.6851,7501,CH2,v1,
30003,20250220,61,Cs0.1FA0.9PbI2.8Br0.2,1.5,MACl,3.5,PMACl,3.0,,,py3,0.083,2PACz,0.248,,,,,,,1019,10,4689,30,8,199,110,30,,,,,,,,,,,,,,,2.55e+38,3.38e+41,0.004412,17.1119,7501,CH3,v1,
30004,20250220,61,Cs0.1FA0.9PbI2.8Br0.2,1.5,MACl,3.5,PMACl,3.0,,,py3,0.083,2PACz,0.248,,,,,,,1019,10,4689,30,8,199,110,30,,,,,,,,,,,,,,,15.2676,60.0287,1.11482,22.8143,7501,CH4,v1,
30005,20250220,61,Cs0.1FA0.9PbI2.8Br0.2,1.5,MACl,3.5,PMACl,3.0,,,py3,0.083,2PACz,0.248,,,,,,,1009,10,4695,30,8,200,115,30,,,,,,,,,,,,,,,0.343743,24.7082,0.059028,23.5688,7502,CH1,v1,
30006,20250220,61,Cs0.1FA0.9PbI2.8Br0.2,1.5,MACl,3.5,PMACl,3.0,,,py3,0.083,2PACz,0.248,,,,,,,1009,10,4695,30,8,200,115,30,,,,,,,,,,,,,,,1.17e+40,201.901,8.43e+34,68.6603,7502,CH2,v1,
30007,20250220,61,Cs0.1FA0.9PbI2.8Br0.2,1.5,MACl,3.5,PMACl,3.0,,,py3,0.083,2PACz,0.248,,,,,,,1009,10,4695,30,8,200,115,30,,,,,,,,,,,,,,,16.9953,-791.735,0.019987,-107.4,7502,CH3,v1,
30008,20250220,61,Cs0.1FA0.9PbI2.8Br0.2,1.5,MACl,3.5,PMACl,3.0,,,py3,0.083,2PACz,0.248,,,,,,,1009,10,4695,30,8,200,115,30,,,,,,,,,,,,,,,10.4382,45.5544,0.96373,23.776,7502,CH4,v1,
30009,20250220,61,Cs0.1FA0.9PbI2.8Br0.2,1.5,MACl,3.5,PMACl,3.0,,,py3,0.083,2PACz,0.248,,,,,,,974,10,4715,35,8,201,115,30,,,,,,,,,,,,,,,16.3802,89.7118,0.773943,23.5918,7503,CH1,v1,
30010,20250220,61,Cs0.1FA0.9PbI2.8Br0.2,1.5,MACl,3.5,PMACl,3.0,,,py3,0.083,2PACz,0.248,,,,,,,974,10,4715,35,8,201,115,30,,,,,,,,,,,,,,,1862.58,336.171,-0.001825,-303.55,7503,CH2,v1,
30011,20250220,61,Cs0.1FA0.9PbI2.8Br0.2,1.5,MACl,3.5,PMACl,3.0,,,py3,0.083,2PACz,0.248,,,,,,,974,10,4715,35,8,201,115,30,,,,,,,,,,,,,,,16.212,142.35,0.480752,23.6895,7503,CH3,v1,
30012,20250220,61,Cs0.1FA0.9PbI2.8Br0.2,1.5,MACl,3.5,PMACl,3.0,,,py3,0.083,2PACz,0.248,,,,,,,974,10,4715,35,8,201,115,30,,,,,,,,,,,,,,,15.6823,60.818,1.10053,23.4302,7503,CH4,v1,
30013,20250220,61,Cs0.1FA0.9PbI2.8Br0.2,1.5,MACl,3.5,PMACl,3.0,,,py3,0.083,2PACz,0.248,,,,,,,987,10,4808,30,6,161,110,25,,,,,,,,,,,,,,,15.5821,60.5702,1.07463,23.9391,7504,CH1,v1,
30014,20250220,61,Cs0.1FA0.9PbI2.8Br0.2,1.5,MACl,3.5,PMACl,3.0,,,py3,0.083,2PACz,0.248,,,,,,,987,10,4808,30,6,161,110,25,,,,,,,,,,,,,,,1.06e+40,-2.06e+41,0.065586,-78.5675,7504,CH2,v1,
30015,20250220,61,Cs0.1FA0.9PbI2.8Br0.2,1.5,MACl,3.5,PMACl,3.0,,,py3,0.083,2PACz,0.248,,,,,,,987,10,4808,30,6,161,110,25,,,,,,,,,,,,,,,15.2214,57.1883,1.12714,23.6141,7504,CH3,v1,
30016,20250220,61,Cs0.1FA0.9PbI2.8Br0.2,1.5,MACl,3.5,PMACl,3.0,,,py3,0.083,2PACz,0.248,,,,,,,987,10,4808,30,6,161,110,25,,,,,,,,,,,,,,,14.5087,54.3579,1.10488,24.1574,7504,CH4,v1,
30017,20250220,61,Cs0.1FA0.9PbI2.8Br0.2,1.5,MACl,3.5,PMACl,3.0,,,py3,0.083,2PACz,0.248,,,,,,,986,10,4808,30,6,161,110,25,,,,,,,,,,,,,,,6.72638,34.2559,0.765662,25.6454,7505,CH1,v1,
30018,20250220,61,Cs0.1FA0.9PbI2.8Br0.2,1.5,MACl,3.5,PMACl,3.0,,,py3,0.083,2PACz,0.248,,,,,,,986,10,4808,30,6,161,110,25,,,,,,,,,,,,,,,133.651,-94.6119,0.485143,-291.176,7505,CH2,v1,
30019,20250220,61,Cs0.1FA0.9PbI2.8Br0.2,1.5,MACl,3.5,PMACl,3.0,,,py3,0.083,2PACz,0.248,,,,,,,986,10,4808,30,6,161,110,25,,,,,,,,,,,,,,,75.8988,2194.01,-1.4e-05,-255.213,7505,CH3,v1,
30020,20250220,61,Cs0.1FA0.9PbI2.8Br0.2,1.5,MACl,3.5,PMACl,3.0,,,py3,0.083,2PACz,0.248,,,,,,,986,10,4808,30,6,161,110,25,,,,,,,,,,,,,,,17.3833,44.6198,1.09352,35.627,7505,CH4,v1,
30021,20250220,61,Cs0.1FA0.9PbI2.8Br0.2,1.5,MACl,3.5,PMACl,3.0,,,py3,0.083,2PACz,0.248,,,,,,,1021,10,4688,30,8,199,110,30,,,,,,,,,,,,,,,16.8717,64.6896,1.13359,23.0074,7506,CH1,v1,
30022,20250220,61,Cs0.1FA0.9PbI2.8Br0.2,1.5,MACl,3.5,PMACl,3.0,,,py3,0.083,2PACz,0.248,,,,,,,1021,10,4688,30,8,199,110,30,,,,,,,,,,,,,,,92.6703,-10400.3,-3.9e-05,22.7303,7506,CH2,v1,
30023,20250220,61,Cs0.1FA0.9PbI2.8Br0.2,1.5,MACl,3.5,PMACl,3.0,,,py3,0.083,2PACz,0.248,,,,,,,1021,10,4688,30,8,199,110,30,,,,,,,,,,,,,,,1.18e+40,-1.02e+41,0.114786,-100.274,7506,CH3,v1,
30024,20250220,61,Cs0.1FA0.9PbI2.8Br0.2,1.5,MACl,3.5,PMACl,3.0,,,py3,0.083,2PACz,0.248,,,,,,,1021,10,4688,30,8,199,110,30,,,,,,,,,,,,,,,11.9315,49.5421,1.04884,22.962,7506,CH4,v1,
30025,20250220,61,Cs0.1FA0.9PbI2.8Br0.2,1.5,MACl,3.5,PMACl,3.0,,,py3,0.083,2PACz,0.248,,,,,,,1017,10,4690,30,8,199,110,30,,,,,,,,,,,,,,,13.6331,55.4389,1.05547,23.2989,7507,CH1,v1,
30026,20250220,61,Cs0.1FA0.9PbI2.8Br0.2,1.5,MACl,3.5,PMACl,3.0,,,py3,0.083,2PACz,0.248,,,,,,,1017,10,4690,30,8,199,110,30,,,,,,,,,,,,,,,18.2659,-152.168,0.064646,-185.683,7507,CH2,v1,
30027,20250220,61,Cs0.1FA0.9PbI2.8Br0.2,1.5,MACl,3.5,PMACl,3.0,,,py3,0.083,2PACz,0.248,,,,,,,1017,10,4690,30,8,199,110,30,,,,,,,,,,,,,,,15.1032,-25.0371,0.285786,-211.078,7507,CH3,v1,
