Repository: MI-Materials-Intelligence/Recipe-Language-Model

# Learning Layer

## Overview

In the learning layer, the formulas and parameters are encoded and then tokenised into recipes as inputs. Through atomic skills of data extraction, cleaning, and matching, these data are organised into standardised datasets, providing the basis for RLM training and iterative recipe refinement.

Key Atomic Skills:
- **Cleaning**: Preprocessing and outlier cleaning
- **Matching**: Matching data pairs based on variables
- **Extraction**: Data extraction from robotic boxes

File: seven_ai_layers_robotics/learning/data/data50764_from_db.csv (part 130 of 253)
No,date,rank,Formula PVK,Concentration PVK,Formula Additive 1,Concentration Additive 1,Formula Additive 2,Concentration Additive 2,Formula Additive 3,Concentration Additive 3,Formula SAM 1,Concentration SAM 1,Formula SAM 2,Concentration SAM 2,Formula SAM 3,Concentration SAM 3,Spin Coating Speed SAM,Spin Coating Time SAM,Annealed Temperature SAM,Annealed Time SAM,Spin Coating Speed PVK 1,Spin Coating Time PVK 1,Spin Coating Speed PVK 2,Spin Coating Time PVK 2,Antisolvent Dropping Timing,Antisolvent Volume,Annealed Temperature PVK,Annealed Time PVK,Formula Passivator 1,Concentration Passivator 1,Formula Passivator 2,Concentration Passivator 2,Formula Passivator 3,Concentration Passivator 3,Formula Passivator 4,Concentration Passivator 4,Spin Coating Speed Passivator,Spin Coating Time Passivator,Passivator Dropping Timing,Passivator Volume,Annealed Temperature Passivator,Annealed Time Passivator,PCE,FF,Voc,Jsc,Product,Channel,From,upload_time
30028,20250220,61,Cs0.1FA0.9PbI2.8Br0.2,1.5,MACl,3.5,PMACl,3.0,,,py3,0.083,2PACz,0.248,,,,,,,1017,10,4690,30,8,199,110,30,,,,,,,,,,,,,,,17.22,65.1005,1.12841,23.4413,7507,CH4,v1,
30029,20250220,61,Cs0.1FA0.9PbI2.8Br0.2,1.5,MACl,3.5,PMACl,3.0,,,py3,0.083,2PACz,0.248,,,,,,,977,10,4713,35,8,201,115,30,,,,,,,,,,,,,,,17.0195,117.422,0.88322,16.4107,7508,CH1,v1,
30030,20250220,61,Cs0.1FA0.9PbI2.8Br0.2,1.5,MACl,3.5,PMACl,3.0,,,py3,0.083,2PACz,0.248,,,,,,,977,10,4713,35,8,201,115,30,,,,,,,,,,,,,,,44.9938,-700.653,-8.8e-05,72.7449,7508,CH2,v1,
30031,20250220,61,Cs0.1FA0.9PbI2.8Br0.2,1.5,MACl,3.5,PMACl,3.0,,,py3,0.083,2PACz,0.248,,,,,,,977,10,4713,35,8,201,115,30,,,,,,,,,,,,,,,16.9334,64.9654,1.11088,23.4637,7508,CH3,v1,
30032,20250220,61,Cs0.1FA0.9PbI2.8Br0.2,1.5,MACl,3.5,PMACl,3.0,,,py3,0.083,2PACz,0.248,,,,,,,977,10,4713,35,8,201,115,30,,,,,,,,,,,,,,,16.4394,64.225,1.10727,23.1169,7508,CH4,v1,
30033,20250220,61,Cs0.1FA0.9PbI2.8Br0.2,1.5,MACl,3.5,PMACl,3.0,,,py3,0.083,2PACz,0.248,,,,,,,1008,10,4695,30,8,200,115,30,,,,,,,,,,,,,,,16.4219,-3580000.0,-9.2e-05,0.00496771,7509,CH1,v1,
30034,20250220,61,Cs0.1FA0.9PbI2.8Br0.2,1.5,MACl,3.5,PMACl,3.0,,,py3,0.083,2PACz,0.248,,,,,,,1008,10,4695,30,8,200,115,30,,,,,,,,,,,,,,,2.49e+40,-33880.0,5.24e+33,-14.0224,7509,CH2,v1,
30035,20250220,61,Cs0.1FA0.9PbI2.8Br0.2,1.5,MACl,3.5,PMACl,3.0,,,py3,0.083,2PACz,0.248,,,,,,,1008,10,4695,30,8,200,115,30,,,,,,,,,,,,,,,15.6676,60.6175,1.10507,23.3891,7509,CH3,v1,
30036,20250220,61,Cs0.1FA0.9PbI2.8Br0.2,1.5,MACl,3.5,PMACl,3.0,,,py3,0.083,2PACz,0.248,,,,,,,1008,10,4695,30,8,200,115,30,,,,,,,,,,,,,,,15.0928,60.108,1.10847,22.6524,7509,CH4,v1,
30037,20250220,61,Cs0.1FA0.9PbI2.8Br0.2,1.5,MACl,3.5,PMACl,3.0,,,py3,0.083,2PACz,0.248,,,,,,,988,10,4807,30,6,161,110,25,,,,,,,,,,,,,,,10.6903,47.5247,1.00001,22.494,7510,CH1,v1,
30038,20250220,61,Cs0.1FA0.9PbI2.8Br0.2,1.5,MACl,3.5,PMACl,3.0,,,py3,0.083,2PACz,0.248,,,,,,,988,10,4807,30,6,161,110,25,,,,,,,,,,,,,,,229.935,-1108.2,0.461611,-44.9478,7510,CH2,v1,
30039,20250220,61,Cs0.1FA0.9PbI2.8Br0.2,1.5,MACl,3.5,PMACl,3.0,,,py3,0.083,2PACz,0.248,,,,,,,988,10,4807,30,6,161,110,25,,,,,,,,,,,,,,,10.0822,53.1216,0.924426,20.5312,7510,CH3,v1,
30040,20250220,61,Cs0.1FA0.9PbI2.8Br0.2,1.5,MACl,3.5,PMACl,3.0,,,py3,0.083,2PACz,0.248,,,,,,,988,10,4807,30,6,161,110,25,,,,,,,,,,,,,,,8.92322,39.2797,1.09868,20.6768,7510,CH4,v1,
30041,20250220,61,Cs0.1FA0.9PbI2.8Br0.2,1.5,MACl,3.5,PMACl,3.0,,,py3,0.132,DMACPA,0.198,,,,,,,900,10,4700,35,8,200,110,30,,,,,,,,,,,,,,,19.9304,68.5107,1.11138,26.1755,7511,CH1,v1,
30042,20250220,61,Cs0.1FA0.9PbI2.8Br0.2,1.5,MACl,3.5,PMACl,3.0,,,py3,0.132,DMACPA,0.198,,,,,,,900,10,4700,35,8,200,110,30,,,,,,,,,,,,,,,2.15e+40,-1578.23,3.08e+34,-44.334,7511,CH2,v1,
30043,20250220,61,Cs0.1FA0.9PbI2.8Br0.2,1.5,MACl,3.5,PMACl,3.0,,,py3,0.132,DMACPA,0.198,,,,,,,900,10,4700,35,8,200,110,30,,,,,,,,,,,,,,,18.6215,92.0692,0.809778,24.9767,7511,CH3,v1,
30044,20250220,61,Cs0.1FA0.9PbI2.8Br0.2,1.5,MACl,3.5,PMACl,3.0,,,py3,0.132,DMACPA,0.198,,,,,,,900,10,4700,35,8,200,110,30,,,,,,,,,,,,,,,19.4223,72.8358,1.10281,24.1799,7511,CH4,v1,
30045,20250220,61,Cs0.1FA0.9PbI2.8Br0.2,1.5,MACl,3.5,PMACl,3.0,,,py3,0.132,DMACPA,0.198,,,,,,,905,10,4697,35,8,200,110,30,,,,,,,,,,,,,,,1.58165,35.1564,0.196192,22.9311,7512,CH1,v1,
30046,20250220,61,Cs0.1FA0.9PbI2.8Br0.2,1.5,MACl,3.5,PMACl,3.0,,,py3,0.132,DMACPA,0.198,,,,,,,905,10,4697,35,8,200,110,30,,,,,,,,,,,,,,,792.504,-3713.91,0.669538,-31.871,7512,CH2,v1,
30047,20250220,61,Cs0.1FA0.9PbI2.8Br0.2,1.5,MACl,3.5,PMACl,3.0,,,py3,0.132,DMACPA,0.198,,,,,,,905,10,4697,35,8,200,110,30,,,,,,,,,,,,,,,18.8738,72.2573,1.1038,23.6641,7512,CH3,v1,
30048,20250220,61,Cs0.1FA0.9PbI2.8Br0.2,1.5,MACl,3.5,PMACl,3.0,,,py3,0.132,DMACPA,0.198,,,,,,,905,10,4697,35,8,200,110,30,,,,,,,,,,,,,,,18.4106,72.7236,1.10051,23.0037,7512,CH4,v1,
30049,20250220,61,Cs0.1FA0.9PbI2.8Br0.2,1.5,MACl,3.5,PMACl,3.0,,,py3,0.132,DMACPA,0.198,,,,,,,906,10,4697,35,8,200,110,30,,,,,,,,,,,,,,,18.987,72.3642,1.11208,23.5938,7513,CH1,v1,
30050,20250220,61,Cs0.1FA0.9PbI2.8Br0.2,1.5,MACl,3.5,PMACl,3.0,,,py3,0.132,DMACPA,0.198,,,,,,,906,10,4697,35,8,200,110,30,,,,,,,,,,,,,,,17.5442,-17.4235,0.505482,-199.202,7513,CH2,v1,
30051,20250220,61,Cs0.1FA0.9PbI2.8Br0.2,1.5,MACl,3.5,PMACl,3.0,,,py3,0.132,DMACPA,0.198,,,,,,,906,10,4697,35,8,200,110,30,,,,,,,,,,,,,,,18.8116,72.2145,1.10179,23.643,7513,CH3,v1,
30052,20250220,61,Cs0.1FA0.9PbI2.8Br0.2,1.5,MACl,3.5,PMACl,3.0,,,py3,0.132,DMACPA,0.198,,,,,,,906,10,4697,35,8,200,110,30,,,,,,,,,,,,,,,0.0506559,20.597,0.015019,16.3747,7513,CH4,v1,
30053,20250220,61,Cs0.1FA0.9PbI2.8Br0.2,1.5,MACl,3.5,PMACl,3.0,,,py3,0.132,DMACPA,0.198,,,,,,,904,10,4698,35,8,200,110,30,,,,,,,,,,,,,,,16.9019,63.9709,1.08231,24.4119,7514,CH1,v1,
30054,20250220,61,Cs0.1FA0.9PbI2.8Br0.2,1.5,MACl,3.5,PMACl,3.0,,,py3,0.132,DMACPA,0.198,,,,,,,904,10,4698,35,8,200,110,30,,,,,,,,,,,,,,,1382.03,301.783,-0.001217,-376.408,7514,CH2,v1,
30055,20250220,61,Cs0.1FA0.9PbI2.8Br0.2,1.5,MACl,3.5,PMACl,3.0,,,py3,0.132,DMACPA,0.198,,,,,,,904,10,4698,35,8,200,110,30,,,,,,,,,,,,,,,15.1422,58.5638,1.04352,24.7776,7514,CH3,v1,
30056,20250220,61,Cs0.1FA0.9PbI2.8Br0.2,1.5,MACl,3.5,PMACl,3.0,,,py3,0.132,DMACPA,0.198,,,,,,,904,10,4698,35,8,200,110,30,,,,,,,,,,,,,,,19.9302,73.7146,1.10129,24.5504,7514,CH4,v1,
30057,20250220,61,Cs0.1FA0.9PbI2.8Br0.2,1.5,MACl,3.5,PMACl,3.0,,,py3,0.132,DMACPA,0.198,,,,,,,907,10,4697,35,8,200,110,30,,,,,,,,,,,,,,,19.5088,72.6106,1.11334,24.1326,7515,CH1,v1,
30058,20250220,61,Cs0.1FA0.9PbI2.8Br0.2,1.5,MACl,3.5,PMACl,3.0,,,py3,0.132,DMACPA,0.198,,,,,,,907,10,4697,35,8,200,110,30,,,,,,,,,,,,,,,33.5602,0.0,5.69e+34,24.3708,7515,CH2,v1,
30059,20250220,61,Cs0.1FA0.9PbI2.8Br0.2,1.5,MACl,3.5,PMACl,3.0,,,py3,0.132,DMACPA,0.198,,,,,,,907,10,4697,35,8,200,110,30,,,,,,,,,,,,,,,19.6375,73.4793,1.10536,24.1778,7515,CH3,v1,
30060,20250220,61,Cs0.1FA0.9PbI2.8Br0.2,1.5,MACl,3.5,PMACl,3.0,,,py3,0.132,DMACPA,0.198,,,,,,,907,10,4697,35,8,200,110,30,,,,,,,,,,,,,,,19.6193,73.9693,1.10448,24.0146,7515,CH4,v1,
30061,20250220,61,Cs0.1FA0.9PbI2.8Br0.2,1.5,MACl,3.5,PMACl,3.0,,,py3,0.132,DMACPA,0.198,,,,,,,907,10,4696,35,8,200,110,30,,,,,,,,,,,,,,,19.4416,73.6196,1.11648,23.6531,7516,CH1,v1,
30062,20250220,61,Cs0.1FA0.9PbI2.8Br0.2,1.5,MACl,3.5,PMACl,3.0,,,py3,0.132,DMACPA,0.198,,,,,,,907,10,4696,35,8,200,110,30,,,,,,,,,,,,,,,2.51e+40,-233.738,4.66e+34,-230.167,7516,CH2,v1,
30063,20250220,61,Cs0.1FA0.9PbI2.8Br0.2,1.5,MACl,3.5,PMACl,3.0,,,py3,0.132,DMACPA,0.198,,,,,,,907,10,4696,35,8,200,110,30,,,,,,,,,,,,,,,19.7121,72.8968,1.10615,24.4462,7516,CH3,v1,
30064,20250220,61,Cs0.1FA0.9PbI2.8Br0.2,1.5,MACl,3.5,PMACl,3.0,,,py3,0.132,DMACPA,0.198,,,,,,,907,10,4696,35,8,200,110,30,,,,,,,,,,,,,,,19.5854,73.7608,1.10158,24.104,7516,CH4,v1,
30065,20250220,61,Cs0.05MA0.16FA0.79PbI2.9Br0.1,1.73,MACl,7.0,PEAI,0.8,,,Me-4PACz,0.198,py3,0.132,,,,,,,1000,10,5000,30,6,160,110,25,,,,,,,,,,,,,,,15.0567,72.3361,0.84354,24.6757,7517,CH1,v1,
30066,20250220,61,Cs0.05MA0.16FA0.79PbI2.9Br0.1,1.73,MACl,7.0,PEAI,0.8,,,Me-4PACz,0.198,py3,0.132,,,,,,,1000,10,5000,30,6,160,110,25,,,,,,,,,,,,,,,1518.38,1110210.0,0.006402,21.3624,7517,CH2,v1,
30067,20250220,61,Cs0.05MA0.16FA0.79PbI2.9Br0.1,1.73,MACl,7.0,PEAI,0.8,,,Me-4PACz,0.198,py3,0.132,,,,,,,1000,10,5000,30,6,160,110,25,,,,,,,,,,,,,,,20.3957,75.2173,1.09178,24.8363,7517,CH3,v1,
30068,20250220,61,Cs0.05MA0.16FA0.79PbI2.9Br0.1,1.73,MACl,7.0,PEAI,0.8,,,Me-4PACz,0.198,py3,0.132,,,,,,,1000,10,5000,30,6,160,110,25,,,,,,,,,,,,,,,20.1001,75.5649,1.09184,24.3623,7517,CH4,v1,
30069,20250220,61,Cs0.05MA0.16FA0.79PbI2.9Br0.1,1.73,MACl,7.0,PEAI,0.8,,,Me-4PACz,0.198,py3,0.132,,,,,,,2000,12,5000,30,6,190,110,30,,,,,,,,,,,,,,,19.9954,72.8061,1.09582,25.0625,7518,CH1,v1,
30070,20250220,61,Cs0.05MA0.16FA0.79PbI2.9Br0.1,1.73,MACl,7.0,PEAI,0.8,,,Me-4PACz,0.198,py3,0.132,,,,,,,2000,12,5000,30,6,190,110,30,,,,,,,,,,,,,,,19.7913,72.0305,1.09632,25.0624,7518,CH2,v1,
30071,20250220,61,Cs0.05MA0.16FA0.79PbI2.9Br0.1,1.73,MACl,7.0,PEAI,0.8,,,Me-4PACz,0.198,py3,0.132,,,,,,,2000,12,5000,30,6,190,110,30,,,,,,,,,,,,,,,8.31242,37.1941,0.91025,24.5523,7518,CH3,v1,
30072,20250220,61,Cs0.05MA0.16FA0.79PbI2.9Br0.1,1.73,MACl,7.0,PEAI,0.8,,,Me-4PACz,0.198,py3,0.132,,,,,,,2000,12,5000,30,6,190,110,30,,,,,,,,,,,,,,,0.142255,23.1642,0.031921,19.2386,7518,CH4,v1,
30073,20250220,61,Cs0.05MA0.16FA0.79PbI2.9Br0.1,1.73,MACl,7.0,PEAI,0.8,,,Me-4PACz,0.198,py3,0.132,,,,,,,1922,12,5044,30,6,194,110,30,,,,,,,,,,,,,,,19.0744,72.7903,1.10336,23.7498,7519,CH1,v1,
30074,20250220,61,Cs0.05MA0.16FA0.79PbI2.9Br0.1,1.73,MACl,7.0,PEAI,0.8,,,Me-4PACz,0.198,py3,0.132,,,,,,,1922,12,5044,30,6,194,110,30,,,,,,,,,,,,,,,21.0675,-16.4117,0.582778,-220.271,7519,CH2,v1,
30075,20250220,61,Cs0.05MA0.16FA0.79PbI2.9Br0.1,1.73,MACl,7.0,PEAI,0.8,,,Me-4PACz,0.198,py3,0.132,,,,,,,1922,12,5044,30,6,194,110,30,,,,,,,,,,,,,,,19.237,122.045,0.650924,24.2151,7519,CH3,v1,
30076,20250220,61,Cs0.05MA0.16FA0.79PbI2.9Br0.1,1.73,MACl,7.0,PEAI,0.8,,,Me-4PACz,0.198,py3,0.132,,,,,,,1922,12,5044,30,6,194,110,30,,,,,,,,,,,,,,,18.8325,72.7004,1.09331,23.6935,7519,CH4,v1,
30077,20250220,61,Cs0.05MA0.16FA0.79PbI2.9Br0.1,1.73,MACl,7.0,PEAI,0.8,,,Me-4PACz,0.198,py3,0.132,,,,,,,1023,10,4987,30,6,159,110,25,,,,,,,,,,,,,,,19.9705,75.397,1.09331,24.2266,7520,CH1,v1,
30078,20250220,61,Cs0.05MA0.16FA0.79PbI2.9Br0.1,1.73,MACl,7.0,PEAI,0.8,,,Me-4PACz,0.198,py3,0.132,,,,,,,1023,10,4987,30,6,159,110,25,,,,,,,,,,,,,,,95.9312,-665.34,0.040688,-354.368,7520,CH2,v1,
30079,20250220,61,Cs0.05MA0.16FA0.79PbI2.9Br0.1,1.73,MACl,7.0,PEAI,0.8,,,Me-4PACz,0.198,py3,0.132,,,,,,,1023,10,4987,30,6,159,110,25,,,,,,,,,,,,,,,9.94695,50.2323,0.815634,24.2779,7520,CH3,v1,
30080,20250220,61,Cs0.05MA0.16FA0.79PbI2.9Br0.1,1.73,MACl,7.0,PEAI,0.8,,,Me-4PACz,0.198,py3,0.132,,,,,,,1023,10,4987,30,6,159,110,25,,,,,,,,,,,,,,,19.4039,75.2721,1.0816,23.8334,7520,CH4,v1,
30081,20250224,62,Cs0.1FA0.9PbI2.8Br0.2,1.5,MACl,3.5,PACl,12.0,,,Me-4PACz,0.11,DMACPA,0.22,,,,,,,981,10,4711,35,8,201,110,30,,,,,,,,,,,,,,,0.924659,29.295,0.130374,24.2101,7521,CH1,v1,
30082,20250224,62,Cs0.1FA0.9PbI2.8Br0.2,1.5,MACl,3.5,PACl,12.0,,,Me-4PACz,0.11,DMACPA,0.22,,,,,,,981,10,4711,35,8,201,110,30,,,,,,,,,,,,,,,3.23296,127.245,0.11139,22.8094,7521,CH2,v1,
30083,20250224,62,Cs0.1FA0.9PbI2.8Br0.2,1.5,MACl,3.5,PACl,12.0,,,Me-4PACz,0.11,DMACPA,0.22,,,,,,,981,10,4711,35,8,201,110,30,,,,,,,,,,,,,,,19.2248,68.9481,1.13843,24.4925,7521,CH3,v1,
30084,20250224,62,Cs0.1FA0.9PbI2.8Br0.2,1.5,MACl,3.5,PACl,12.0,,,Me-4PACz,0.11,DMACPA,0.22,,,,,,,981,10,4711,35,8,201,110,30,,,,,,,,,,,,,,,11.5287,43.7565,1.099,23.9739,7521,CH4,v1,
30085,20250224,62,Cs0.1FA0.9PbI2.8Br0.2,1.5,MACl,3.5,PACl,12.0,,,Me-4PACz,0.11,DMACPA,0.22,,,,,,,950,10,4600,30,8,210,110,30,,,,,,,,,,,,,,,17.7214,72.1452,1.02832,23.8869,7522,CH1,v1,
30086,20250224,62,Cs0.1FA0.9PbI2.8Br0.2,1.5,MACl,3.5,PACl,12.0,,,Me-4PACz,0.11,DMACPA,0.22,,,,,,,950,10,4600,30,8,210,110,30,,,,,,,,,,,,,,,19.2163,72.4657,1.09376,24.2445,7522,CH2,v1,
30087,20250224,62,Cs0.1FA0.9PbI2.8Br0.2,1.5,MACl,3.5,PACl,12.0,,,Me-4PACz,0.11,DMACPA,0.22,,,,,,,950,10,4600,30,8,210,110,30,,,,,,,,,,,,,,,17.1072,73.2814,0.969972,24.0672,7522,CH3,v1,
30088,20250224,62,Cs0.1FA0.9PbI2.8Br0.2,1.5,MACl,3.5,PACl,12.0,,,Me-4PACz,0.11,DMACPA,0.22,,,,,,,950,10,4600,30,8,210,110,30,,,,,,,,,,,,,,,0.421828,24.5222,0.08169,21.0574,7522,CH4,v1,
30089,20250224,62,Cs0.1FA0.9PbI2.8Br0.2,1.5,MACl,3.5,PACl,12.0,,,Me-4PACz,0.11,DMACPA,0.22,,,,,,,970,10,4850,35,6,197,110,30,,,,,,,,,,,,,,,16.4752,819.985,0.118268,16.9886,7523,CH1,v1,
30090,20250224,62,Cs0.1FA0.9PbI2.8Br0.2,1.5,MACl,3.5,PACl,12.0,,,Me-4PACz,0.11,DMACPA,0.22,,,,,,,970,10,4850,35,6,197,110,30,,,,,,,,,,,,,,,17.7271,70.5239,1.0596,23.7226,7523,CH2,v1,
30091,20250224,62,Cs0.1FA0.9PbI2.8Br0.2,1.5,MACl,3.5,PACl,12.0,,,Me-4PACz,0.11,DMACPA,0.22,,,,,,,970,10,4850,35,6,197,110,30,,,,,,,,,,,,,,,19.3308,74.6422,1.09943,23.5559,7523,CH3,v1,
30092,20250224,62,Cs0.1FA0.9PbI2.8Br0.2,1.5,MACl,3.5,PACl,12.0,,,Me-4PACz,0.11,DMACPA,0.22,,,,,,,970,10,4850,35,6,197,110,30,,,,,,,,,,,,,,,17.2336,69.854,1.07867,22.8716,7523,CH4,v1,
30093,20250224,62,Cs0.1FA0.9PbI2.8Br0.2,1.5,MACl,3.5,PACl,12.0,,,Me-4PACz,0.11,DMACPA,0.22,,,,,,,980,10,4700,35,6,205,110,30,,,,,,,,,,,,,,,12.4481,0.0,3.35e+34,23.7654,7524,CH1,v1,
30094,20250224,62,Cs0.1FA0.9PbI2.8Br0.2,1.5,MACl,3.5,PACl,12.0,,,Me-4PACz,0.11,DMACPA,0.22,,,,,,,980,10,4700,35,6,205,110,30,,,,,,,,,,,,,,,19.2662,73.979,1.08702,23.958,7524,CH2,v1,
30095,20250224,62,Cs0.1FA0.9PbI2.8Br0.2,1.5,MACl,3.5,PACl,12.0,,,Me-4PACz,0.11,DMACPA,0.22,,,,,,,980,10,4700,35,6,205,110,30,,,,,,,,,,,,,,,19.752,74.8257,1.10936,23.7952,7524,CH3,v1,
30096,20250224,62,Cs0.1FA0.9PbI2.8Br0.2,1.5,MACl,3.5,PACl,12.0,,,Me-4PACz,0.11,DMACPA,0.22,,,,,,,980,10,4700,35,6,205,110,30,,,,,,,,,,,,,,,19.5066,75.8686,1.10244,23.322,7524,CH4,v1,
30097,20250224,62,Cs0.1FA0.9PbI2.8Br0.2,1.5,MACl,3.5,PACl,12.0,,,Me-4PACz,0.11,DMACPA,0.22,,,,,,,980,10,4700,35,6,200,110,30,,,,,,,,,,,,,,,14.8984,61.4709,1.00559,24.1018,7525,CH1,v1,
30098,20250224,62,Cs0.1FA0.9PbI2.8Br0.2,1.5,MACl,3.5,PACl,12.0,,,Me-4PACz,0.11,DMACPA,0.22,,,,,,,980,10,4700,35,6,200,110,30,,,,,,,,,,,,,,,20.5867,75.4346,1.12567,24.244,7525,CH2,v1,
30099,20250224,62,Cs0.1FA0.9PbI2.8Br0.2,1.5,MACl,3.5,PACl,12.0,,,Me-4PACz,0.11,DMACPA,0.22,,,,,,,980,10,4700,35,6,200,110,30,,,,,,,,,,,,,,,17.6964,66.2713,1.10486,24.1687,7525,CH3,v1,
30100,20250224,62,Cs0.1FA0.9PbI2.8Br0.2,1.5,MACl,3.5,PACl,12.0,,,Me-4PACz,0.11,DMACPA,0.22,,,,,,,980,10,4700,35,6,200,110,30,,,,,,,,,,,,,,,20.4579,75.9933,1.14473,23.5171,7525,CH4,v1,
30101,20250224,62,Cs0.1FA0.9PbI2.8Br0.2,1.5,MACl,3.5,PACl,12.0,,,Me-4PACz,0.11,DMACPA,0.22,,,,,,,975,10,4680,35,7,201,110,30,,,,,,,,,,,,,,,109.821,-8131.6,-3.4e-05,39.5214,7526,CH1,v1,
30102,20250224,62,Cs0.1FA0.9PbI2.8Br0.2,1.5,MACl,3.5,PACl,12.0,,,Me-4PACz,0.11,DMACPA,0.22,,,,,,,975,10,4680,35,7,201,110,30,,,,,,,,,,,,,,,1.01856,24.7906,0.185028,22.2056,7526,CH2,v1,
30103,20250224,62,Cs0.1FA0.9PbI2.8Br0.2,1.5,MACl,3.5,PACl,12.0,,,Me-4PACz,0.11,DMACPA,0.22,,,,,,,975,10,4680,35,7,201,110,30,,,,,,,,,,,,,,,19.4245,73.7289,1.12334,23.4532,7526,CH3,v1,
30104,20250224,62,Cs0.1FA0.9PbI2.8Br0.2,1.5,MACl,3.5,PACl,12.0,,,Me-4PACz,0.11,DMACPA,0.22,,,,,,,975,10,4680,35,7,201,110,30,,,,,,,,,,,,,,,18.2698,73.1614,1.11549,22.3864,7526,CH4,v1,
30105,20250224,62,Cs0.1FA0.9PbI2.8Br0.2,1.5,MACl,3.5,PACl,12.0,,,Me-4PACz,0.11,DMACPA,0.22,,,,,,,975,10,4680,35,7,200,110,30,,,,,,,,,,,,,,,307.205,11085.7,0.050738,54.6174,7527,CH1,v1,
30106,20250224,62,Cs0.1FA0.9PbI2.8Br0.2,1.5,MACl,3.5,PACl,12.0,,,Me-4PACz,0.11,DMACPA,0.22,,,,,,,975,10,4680,35,7,200,110,30,,,,,,,,,,,,,,,19.4572,73.0636,1.12288,23.7162,7527,CH2,v1,
30107,20250224,62,Cs0.1FA0.9PbI2.8Br0.2,1.5,MACl,3.5,PACl,12.0,,,Me-4PACz,0.11,DMACPA,0.22,,,,,,,975,10,4680,35,7,200,110,30,,,,,,,,,,,,,,,9.81499,40.469,1.04388,23.2337,7527,CH3,v1,
30108,20250224,62,Cs0.1FA0.9PbI2.8Br0.2,1.5,MACl,3.5,PACl,12.0,,,Me-4PACz,0.11,DMACPA,0.22,,,,,,,975,10,4680,35,7,200,110,30,,,,,,,,,,,,,,,1.21121,25.8293,0.207473,22.6019,7527,CH4,v1,
30109,20250224,62,Cs0.1FA0.9PbI2.8Br0.2,1.5,MACl,3.5,PACl,12.0,,,Me-4PACz,0.11,DMACPA,0.22,,,,,,,970,10,4650,30,8,200,110,30,,,,,,,,,,,,,,,18.579,70.2612,1.09245,24.2051,7528,CH1,v1,
30110,20250224,62,Cs0.1FA0.9PbI2.8Br0.2,1.5,MACl,3.5,PACl,12.0,,,Me-4PACz,0.11,DMACPA,0.22,,,,,,,970,10,4650,30,8,200,110,30,,,,,,,,,,,,,,,19.3926,71.9916,1.11732,24.1087,7528,CH2,v1,
30111,20250224,62,Cs0.1FA0.9PbI2.8Br0.2,1.5,MACl,3.5,PACl,12.0,,,Me-4PACz,0.11,DMACPA,0.22,,,,,,,970,10,4650,30,8,200,110,30,,,,,,,,,,,,,,,20.4162,88.6653,0.974662,23.6247,7528,CH3,v1,
30112,20250224,62,Cs0.1FA0.9PbI2.8Br0.2,1.5,MACl,3.5,PACl,12.0,,,Me-4PACz,0.11,DMACPA,0.22,,,,,,,970,10,4650,30,8,200,110,30,,,,,,,,,,,,,,,19.2633,73.9843,1.12437,23.157,7528,CH4,v1,
30113,20250224,62,Cs0.1FA0.9PbI2.8Br0.2,1.5,MACl,3.5,PACl,12.0,,,Me-4PACz,0.11,DMACPA,0.22,,,,,,,980,10,4700,35,6,198,110,30,,,,,,,,,,,,,,,66.2818,-32.7296,0.736329,-275.031,7529,CH1,v1,
30114,20250224,62,Cs0.1FA0.9PbI2.8Br0.2,1.5,MACl,3.5,PACl,12.0,,,Me-4PACz,0.11,DMACPA,0.22,,,,,,,980,10,4700,35,6,198,110,30,,,,,,,,,,,,,,,20.3814,76.9076,1.10424,23.9994,7529,CH2,v1,
30115,20250224,62,Cs0.1FA0.9PbI2.8Br0.2,1.5,MACl,3.5,PACl,12.0,,,Me-4PACz,0.11,DMACPA,0.22,,,,,,,980,10,4700,35,6,198,110,30,,,,,,,,,,,,,,,20.5647,77.6801,1.10953,23.8601,7529,CH3,v1,
30116,20250224,62,Cs0.1FA0.9PbI2.8Br0.2,1.5,MACl,3.5,PACl,12.0,,,Me-4PACz,0.11,DMACPA,0.22,,,,,,,980,10,4700,35,6,198,110,30,,,,,,,,,,,,,,,19.0696,75.6115,1.08255,23.2973,7529,CH4,v1,
30117,20250224,62,Cs0.1FA0.9PbI2.8Br0.2,1.5,MACl,3.5,PACl,12.0,,,Me-4PACz,0.11,DMACPA,0.22,,,,,,,985,10,4650,30,8,200,110,30,,,,,,,,,,,,,,,146.796,6719.1,0.159176,13.7254,7530,CH1,v1,
30118,20250224,62,Cs0.1FA0.9PbI2.8Br0.2,1.5,MACl,3.5,PACl,12.0,,,Me-4PACz,0.11,DMACPA,0.22,,,,,,,985,10,4650,30,8,200,110,30,,,,,,,,,,,,,,,1.35216,24.3983,0.069628,79.5952,7530,CH2,v1,
30119,20250224,62,Cs0.1FA0.9PbI2.8Br0.2,1.5,MACl,3.5,PACl,12.0,,,Me-4PACz,0.11,DMACPA,0.22,,,,,,,985,10,4650,30,8,200,110,30,,,,,,,,,,,,,,,1.19e+39,1.47e+40,0.067937,118.898,7530,CH3,v1,
30120,20250224,62,Cs0.1FA0.9PbI2.8Br0.2,1.5,MACl,3.5,PACl,12.0,,,Me-4PACz,0.11,DMACPA,0.22,,,,,,,985,10,4650,30,8,200,110,30,,,,,,,,,,,,,,,0.988452,24.9603,0.04035,98.1433,7530,CH4,v1,
30121,20250224,62,Cs0.1FA0.9PbI2.8Br0.2,1.5,MACl,3.5,PACl,12.0,,,Me-4PACz,0.11,DMACPA,0.22,,,,,,,980,10,4750,35,7,200,110,30,,,,,,,,,,,,,,,19.8751,73.9494,1.09562,24.5309,7531,CH1,v1,
30122,20250224,62,Cs0.1FA0.9PbI2.8Br0.2,1.5,MACl,3.5,PACl,12.0,,,Me-4PACz,0.11,DMACPA,0.22,,,,,,,980,10,4750,35,7,200,110,30,,,,,,,,,,,,,,,1.29006,24.9225,0.218389,23.7021,7531,CH2,v1,
30123,20250224,62,Cs0.1FA0.9PbI2.8Br0.2,1.5,MACl,3.5,PACl,12.0,,,Me-4PACz,0.11,DMACPA,0.22,,,,,,,980,10,4750,35,7,200,110,30,,,,,,,,,,,,,,,18.4083,73.3869,1.0284,24.3911,7531,CH3,v1,
30124,20250224,62,Cs0.1FA0.9PbI2.8Br0.2,1.5,MACl,3.5,PACl,12.0,,,Me-4PACz,0.11,DMACPA,0.22,,,,,,,980,10,4750,35,7,200,110,30,,,,,,,,,,,,,,,20.0381,76.857,1.10436,23.6082,7531,CH4,v1,
30125,20250224,62,Cs0.1FA0.9PbI2.8Br0.2,1.5,MACl,3.5,PACl,12.0,,,Me-4PACz,0.11,DMACPA,0.22,,,,,,,975,10,4680,30,8,200,110,30,,,,,,,,,,,,,,,20.7212,79.44,1.08948,23.9417,7532,CH1,v1,
30126,20250224,62,Cs0.1FA0.9PbI2.8Br0.2,1.5,MACl,3.5,PACl,12.0,,,Me-4PACz,0.11,DMACPA,0.22,,,,,,,975,10,4680,30,8,200,110,30,,,,,,,,,,,,,,,21.0018,77.9055,1.11308,24.2193,7532,CH2,v1,
30127,20250224,62,Cs0.1FA0.9PbI2.8Br0.2,1.5,MACl,3.5,PACl,12.0,,,Me-4PACz,0.11,DMACPA,0.22,,,,,,,975,10,4680,30,8,200,110,30,,,,,,,,,,,,,,,21.7063,87.5465,1.02514,24.186,7532,CH3,v1,
30128,20250224,62,Cs0.1FA0.9PbI2.8Br0.2,1.5,MACl,3.5,PACl,12.0,,,Me-4PACz,0.11,DMACPA,0.22,,,,,,,975,10,4680,30,8,200,110,30,,,,,,,,,,,,,,,21.4018,78.9836,1.14238,23.7194,7532,CH4,v1,
30129,20250224,62,Cs0.1FA0.9PbI2.8Br0.2,1.5,MACl,3.5,PACl,12.0,,,Me-4PACz,0.083,DMACPA,0.248,,,,,,,970,10,4650,35,8,210,110,30,,,,,,,,,,,,,,,16.7331,68.404,1.03473,23.6412,7533,CH1,v1,
30130,20250224,62,Cs0.1FA0.9PbI2.8Br0.2,1.5,MACl,3.5,PACl,12.0,,,Me-4PACz,0.083,DMACPA,0.248,,,,,,,970,10,4650,35,8,210,110,30,,,,,,,,,,,,,,,19.6195,74.8214,1.08295,24.2132,7533,CH2,v1,
30131,20250224,62,Cs0.1FA0.9PbI2.8Br0.2,1.5,MACl,3.5,PACl,12.0,,,Me-4PACz,0.083,DMACPA,0.248,,,,,,,970,10,4650,35,8,210,110,30,,,,,,,,,,,,,,,19.8931,295.287,0.288839,23.324,7533,CH3,v1,
30132,20250224,62,Cs0.1FA0.9PbI2.8Br0.2,1.5,MACl,3.5,PACl,12.0,,,Me-4PACz,0.083,DMACPA,0.248,,,,,,,970,10,4650,35,8,210,110,30,,,,,,,,,,,,,,,20.8139,78.1587,1.11956,23.7864,7533,CH4,v1,
30133,20250224,62,Cs0.1FA0.9PbI2.8Br0.2,1.5,MACl,3.5,PACl,12.0,,,Me-4PACz,0.11,DMACPA,0.22,,,,,,,970,10,4680,30,8,195,110,30,,,,,,,,,,,,,,,5.05925,27.0889,0.774299,24.1204,7534,CH1,v1,
30134,20250224,62,Cs0.1FA0.9PbI2.8Br0.2,1.5,MACl,3.5,PACl,12.0,,,Me-4PACz,0.11,DMACPA,0.22,,,,,,,970,10,4680,30,8,195,110,30,,,,,,,,,,,,,,,20.3423,75.2186,1.09148,24.7776,7534,CH2,v1,
30135,20250224,62,Cs0.1FA0.9PbI2.8Br0.2,1.5,MACl,3.5,PACl,12.0,,,Me-4PACz,0.11,DMACPA,0.22,,,,,,,970,10,4680,30,8,195,110,30,,,,,,,,,,,,,,,18.466,77.345,0.985962,24.2148,7534,CH3,v1,
30136,20250224,62,Cs0.1FA0.9PbI2.8Br0.2,1.5,MACl,3.5,PACl,12.0,,,Me-4PACz,0.11,DMACPA,0.22,,,,,,,970,10,4680,30,8,195,110,30,,,,,,,,,,,,,,,2.14438,25.6195,0.357032,23.4435,7534,CH4,v1,
30137,20250224,62,Cs0.1FA0.9PbI2.8Br0.2,1.5,MACl,3.5,PACl,12.0,,,Me-4PACz,0.11,DMACPA,0.22,,,,,,,1010,10,4650,30,8,200,110,30,,,,,,,,,,,,,,,14.7363,63.9011,0.964963,23.8985,7535,CH1,v1,
30138,20250224,62,Cs0.1FA0.9PbI2.8Br0.2,1.5,MACl,3.5,PACl,12.0,,,Me-4PACz,0.11,DMACPA,0.22,,,,,,,1010,10,4650,30,8,200,110,30,,,,,,,,,,,,,,,14.1488,56.923,1.09486,22.7024,7535,CH2,v1,
30139,20250224,62,Cs0.1FA0.9PbI2.8Br0.2,1.5,MACl,3.5,PACl,12.0,,,Me-4PACz,0.11,DMACPA,0.22,,,,,,,1010,10,4650,30,8,200,110,30,,,,,,,,,,,,,,,15.9215,64.5137,1.09572,22.5233,7535,CH3,v1,
30140,20250224,62,Cs0.1FA0.9PbI2.8Br0.2,1.5,MACl,3.5,PACl,12.0,,,Me-4PACz,0.11,DMACPA,0.22,,,,,,,1010,10,4650,30,8,200,110,30,,,,,,,,,,,,,,,16.6674,68.1381,1.07099,22.8398,7535,CH4,v1,
30141,20250224,62,Cs0.1FA0.9PbI2.8Br0.2,1.5,MACl,3.5,PACl,12.0,,,Me-4PACz,0.11,DMACPA,0.22,,,,,,,980,10,4700,35,6,195,110,30,,,,,,,,,,,,,,,103.115,-61.4108,0.741458,-226.46,7536,CH1,v1,
30142,20250224,62,Cs0.1FA0.9PbI2.8Br0.2,1.5,MACl,3.5,PACl,12.0,,,Me-4PACz,0.11,DMACPA,0.22,,,,,,,980,10,4700,35,6,195,110,30,,,,,,,,,,,,,,,20.3412,75.2195,1.0932,24.737,7536,CH2,v1,
30143,20250224,62,Cs0.1FA0.9PbI2.8Br0.2,1.5,MACl,3.5,PACl,12.0,,,Me-4PACz,0.11,DMACPA,0.22,,,,,,,980,10,4700,35,6,195,110,30,,,,,,,,,,,,,,,19.8874,74.8377,1.10605,24.0261,7536,CH3,v1,
30144,20250224,62,Cs0.1FA0.9PbI2.8Br0.2,1.5,MACl,3.5,PACl,12.0,,,Me-4PACz,0.11,DMACPA,0.22,,,,,,,980,10,4700,35,6,195,110,30,,,,,,,,,,,,,,,21.1101,78.4192,1.11118,24.226,7536,CH4,v1,
30145,20250224,62,Cs0.1FA0.9PbI2.8Br0.2,1.5,MACl,3.5,PACl,12.0,,,Me-4PACz,0.11,DMACPA,0.22,,,,,,,970,10,4650,35,8,200,110,30,,,,,,,,,,,,,,,18.3446,71.8282,1.07954,23.6578,7537,CH1,v1,
30146,20250224,62,Cs0.1FA0.9PbI2.8Br0.2,1.5,MACl,3.5,PACl,12.0,,,Me-4PACz,0.11,DMACPA,0.22,,,,,,,970,10,4650,35,8,200,110,30,,,,,,,,,,,,,,,10.4025,52.6817,1.09477,18.0367,7537,CH2,v1,
30147,20250224,62,Cs0.1FA0.9PbI2.8Br0.2,1.5,MACl,3.5,PACl,12.0,,,Me-4PACz,0.11,DMACPA,0.22,,,,,,,970,10,4650,35,8,200,110,30,,,,,,,,,,,,,,,2.0705,76.6623,0.131461,20.5445,7537,CH3,v1,
30148,20250224,62,Cs0.1FA0.9PbI2.8Br0.2,1.5,MACl,3.5,PACl,12.0,,,Me-4PACz,0.11,DMACPA,0.22,,,,,,,970,10,4650,35,8,200,110,30,,,,,,,,,,,,,,,4.67684,31.1192,0.654911,22.9478,7537,CH4,v1,
30149,20250224,62,Cs0.1FA0.9PbI2.8Br0.2,1.5,MACl,3.5,PACl,12.0,,,Me-4PACz,0.11,DMACPA,0.22,,,,,,,975,10,4650,35,8,200,110,30,,,,,,,,,,,,,,,44.3618,1870.31,-2.3e-05,-101.109,7538,CH1,v1,
30150,20250224,62,Cs0.1FA0.9PbI2.8Br0.2,1.5,MACl,3.5,PACl,12.0,,,Me-4PACz,0.11,DMACPA,0.22,,,,,,,975,10,4650,35,8,200,110,30,,,,,,,,,,,,,,,17.4371,68.3709,1.06438,23.9609,7538,CH2,v1,
30151,20250224,62,Cs0.1FA0.9PbI2.8Br0.2,1.5,MACl,3.5,PACl,12.0,,,Me-4PACz,0.11,DMACPA,0.22,,,,,,,975,10,4650,35,8,200,110,30,,,,,,,,,,,,,,,18.0164,70.1412,1.07533,23.8865,7538,CH3,v1,
30152,20250224,62,Cs0.1FA0.9PbI2.8Br0.2,1.5,MACl,3.5,PACl,12.0,,,Me-4PACz,0.11,DMACPA,0.22,,,,,,,975,10,4650,35,8,200,110,30,,,,,,,,,,,,,,,0.158665,23.9937,0.033477,19.7533,7538,CH4,v1,
30153,20250224,62,Cs0.1FA0.9PbI2.8Br0.2,1.5,MACl,3.5,PACl,12.0,,,Me-4PACz,0.11,DMACPA,0.22,,,,,,,1020,10,4650,30,8,200,110,30,,,,,,,,,,,,,,,56.1476,-99.6706,0.211,-266.982,7539,CH1,v1,
30154,20250224,62,Cs0.1FA0.9PbI2.8Br0.2,1.5,MACl,3.5,PACl,12.0,,,Me-4PACz,0.11,DMACPA,0.22,,,,,,,1020,10,4650,30,8,200,110,30,,,,,,,,,,,,,,,18.5994,70.5151,1.07743,24.4808,7539,CH2,v1,
30155,20250224,62,Cs0.1FA0.9PbI2.8Br0.2,1.5,MACl,3.5,PACl,12.0,,,Me-4PACz,0.11,DMACPA,0.22,,,,,,,1020,10,4650,30,8,200,110,30,,,,,,,,,,,,,,,20.3572,75.4617,1.11403,24.2156,7539,CH3,v1,
30156,20250224,62,Cs0.1FA0.9PbI2.8Br0.2,1.5,MACl,3.5,PACl,12.0,,,Me-4PACz,0.11,DMACPA,0.22,,,,,,,1020,10,4650,30,8,200,110,30,,,,,,,,,,,,,,,19.2641,75.2471,1.09308,23.4211,7539,CH4,v1,
30157,20250224,62,Cs0.1FA0.9PbI2.8Br0.2,1.5,MACl,3.5,PACl,12.0,,,Me-2PACz,0.132,DMACPA,0.198,,,,,,,1060,10,4850,35,9,220,115,30,,,,,,,,,,,,,,,19.2234,77.1944,1.03201,24.1303,7540,CH1,v1,
30158,20250224,62,Cs0.1FA0.9PbI2.8Br0.2,1.5,MACl,3.5,PACl,12.0,,,Me-2PACz,0.132,DMACPA,0.198,,,,,,,1060,10,4850,35,9,220,115,30,,,,,,,,,,,,,,,19.7705,74.2115,1.1054,24.1004,7540,CH2,v1,
30159,20250224,62,Cs0.1FA0.9PbI2.8Br0.2,1.5,MACl,3.5,PACl,12.0,,,Me-2PACz,0.132,DMACPA,0.198,,,,,,,1060,10,4850,35,9,220,115,30,,,,,,,,,,,,,,,20.1208,75.573,1.11292,23.923,7540,CH3,v1,
30160,20250224,62,Cs0.1FA0.9PbI2.8Br0.2,1.5,MACl,3.5,PACl,12.0,,,Me-2PACz,0.132,DMACPA,0.198,,,,,,,1060,10,4850,35,9,220,115,30,,,,,,,,,,,,,,,19.1712,74.6999,1.09474,23.4431,7540,CH4,v1,
30161,20250224,62,Cs0.1FA0.9PbI2.8Br0.2,1.5,MACl,3.5,PACl,12.0,,,Me-2PACz,0.132,DMACPA,0.198,,,,,,,980,10,4650,30,7,200,110,30,,,,,,,,,,,,,,,19.5344,79.0369,1.0237,24.1434,7541,CH1,v1,
30162,20250224,62,Cs0.1FA0.9PbI2.8Br0.2,1.5,MACl,3.5,PACl,12.0,,,Me-2PACz,0.132,DMACPA,0.198,,,,,,,980,10,4650,30,7,200,110,30,,,,,,,,,,,,,,,20.7869,76.613,1.11213,24.3967,7541,CH2,v1,
30163,20250224,62,Cs0.1FA0.9PbI2.8Br0.2,1.5,MACl,3.5,PACl,12.0,,,Me-2PACz,0.132,DMACPA,0.198,,,,,,,980,10,4650,30,7,200,110,30,,,,,,,,,,,,,,,3.10545,25.6793,0.500984,24.1388,7541,CH3,v1,
30164,20250224,62,Cs0.1FA0.9PbI2.8Br0.2,1.5,MACl,3.5,PACl,12.0,,,Me-2PACz,0.132,DMACPA,0.198,,,,,,,980,10,4650,30,7,200,110,30,,,,,,,,,,,,,,,19.2933,74.1877,1.11479,23.3283,7541,CH4,v1,
30165,20250224,62,Cs0.1FA0.9PbI2.8Br0.2,1.5,MACl,3.5,PACl,12.0,,,Me-2PACz,0.132,DMACPA,0.198,,,,,,,950,10,4800,35,7,200,110,30,,,,,,,,,,,,,,,1.81e+40,-3.41e+40,0.211,-250.714,7542,CH1,v1,
30166,20250224,62,Cs0.1FA0.9PbI2.8Br0.2,1.5,MACl,3.5,PACl,12.0,,,Me-2PACz,0.132,DMACPA,0.198,,,,,,,950,10,4800,35,7,200,110,30,,,,,,,,,,,,,,,11.7617,46.5332,1.05469,23.9652,7542,CH2,v1,
30167,20250224,62,Cs0.1FA0.9PbI2.8Br0.2,1.5,MACl,3.5,PACl,12.0,,,Me-2PACz,0.132,DMACPA,0.198,,,,,,,950,10,4800,35,7,200,110,30,,,,,,,,,,,,,,,20.1731,75.2368,1.1136,24.0775,7542,CH3,v1,
30168,20250224,62,Cs0.1FA0.9PbI2.8Br0.2,1.5,MACl,3.5,PACl,12.0,,,Me-2PACz,0.132,DMACPA,0.198,,,,,,,950,10,4800,35,7,200,110,30,,,,,,,,,,,,,,,20.3469,76.8462,1.12044,23.6313,7542,CH4,v1,
30169,20250224,62,Cs0.1FA0.9PbI2.8Br0.2,1.5,MACl,3.5,PACl,12.0,,,Me-2PACz,0.132,DMACPA,0.198,,,,,,,970,10,4650,30,8,210,110,30,,,,,,,,,,,,,,,20.448,79.4991,1.04232,24.6766,7543,CH1,v1,
30170,20250224,62,Cs0.1FA0.9PbI2.8Br0.2,1.5,MACl,3.5,PACl,12.0,,,Me-2PACz,0.132,DMACPA,0.198,,,,,,,970,10,4650,30,8,210,110,30,,,,,,,,,,,,,,,21.5862,77.6039,1.11349,24.9808,7543,CH2,v1,
30171,20250224,62,Cs0.1FA0.9PbI2.8Br0.2,1.5,MACl,3.5,PACl,12.0,,,Me-2PACz,0.132,DMACPA,0.198,,,,,,,970,10,4650,30,8,210,110,30,,,,,,,,,,,,,,,6.48518,25.2821,1.06505,24.0845,7543,CH3,v1,
30172,20250224,62,Cs0.1FA0.9PbI2.8Br0.2,1.5,MACl,3.5,PACl,12.0,,,Me-2PACz,0.132,DMACPA,0.198,,,,,,,970,10,4650,30,8,210,110,30,,,,,,,,,,,,,,,21.0593,77.3855,1.11469,24.4135,7543,CH4,v1,
30173,20250224,62,Cs0.1FA0.9PbI2.8Br0.2,1.5,MACl,3.5,PACl,12.0,,,Me-2PACz,0.132,DMACPA,0.198,,,,,,,1020,10,4750,30,8,195,110,30,,,,,,,,,,,,,,,2.58e+39,7.97e+40,0.123542,26.2491,7544,CH1,v1,
30174,20250224,62,Cs0.1FA0.9PbI2.8Br0.2,1.5,MACl,3.5,PACl,12.0,,,Me-2PACz,0.132,DMACPA,0.198,,,,,,,1020,10,4750,30,8,195,110,30,,,,,,,,,,,,,,,22.1203,79.0896,1.12451,24.8719,7544,CH2,v1,
30175,20250224,62,Cs0.1FA0.9PbI2.8Br0.2,1.5,MACl,3.5,PACl,12.0,,,Me-2PACz,0.132,DMACPA,0.198,,,,,,,1020,10,4750,30,8,195,110,30,,,,,,,,,,,,,,,20.5226,74.6738,1.1123,24.7082,7544,CH3,v1,
30176,20250224,62,Cs0.1FA0.9PbI2.8Br0.2,1.5,MACl,3.5,PACl,12.0,,,Me-2PACz,0.132,DMACPA,0.198,,,,,,,1020,10,4750,30,8,195,110,30,,,,,,,,,,,,,,,21.5528,78.8365,1.12671,24.2641,7544,CH4,v1,
30177,20250224,62,Cs0.1FA0.9PbI2.8Br0.2,1.5,MACl,3.5,PACl,12.0,,,MeO-2PACz,0.083,DMACPA,0.248,,,,,,,950,8,4600,30,9,210,110,28,,,,,,,,,,,,,,,0.206571,25.0536,0.041943,19.6579,7545,CH1,v1,
30178,20250224,62,Cs0.1FA0.9PbI2.8Br0.2,1.5,MACl,3.5,PACl,12.0,,,MeO-2PACz,0.083,DMACPA,0.248,,,,,,,950,8,4600,30,9,210,110,28,,,,,,,,,,,,,,,17.8778,70.0982,1.04616,24.3786,7545,CH2,v1,
30179,20250224,62,Cs0.1FA0.9PbI2.8Br0.2,1.5,MACl,3.5,PACl,12.0,,,MeO-2PACz,0.083,DMACPA,0.248,,,,,,,950,8,4600,30,9,210,110,28,,,,,,,,,,,,,,,21.1032,91.8773,0.95313,24.0984,7545,CH3,v1,
30180,20250224,62,Cs0.1FA0.9PbI2.8Br0.2,1.5,MACl,3.5,PACl,12.0,,,MeO-2PACz,0.083,DMACPA,0.248,,,,,,,950,8,4600,30,9,210,110,28,,,,,,,,,,,,,,,2.52221,25.7335,0.418118,23.4414,7545,CH4,v1,
30181,20250224,62,Cs0.1FA0.9PbI2.8Br0.2,1.5,MACl,3.5,PACl,12.0,,,MeO-2PACz,0.083,DMACPA,0.248,,,,,,,980,10,4700,35,6,200,110,30,,,,,,,,,,,,,,,16.989,67.8627,1.03546,24.1771,7546,CH1,v1,
30182,20250224,62,Cs0.1FA0.9PbI2.8Br0.2,1.5,MACl,3.5,PACl,12.0,,,MeO-2PACz,0.083,DMACPA,0.248,,,,,,,980,10,4700,35,6,200,110,30,,,,,,,,,,,,,,,19.9604,75.0524,1.08086,24.6056,7546,CH2,v1,
30183,20250224,62,Cs0.1FA0.9PbI2.8Br0.2,1.5,MACl,3.5,PACl,12.0,,,MeO-2PACz,0.083,DMACPA,0.248,,,,,,,980,10,4700,35,6,200,110,30,,,,,,,,,,,,,,,17.2159,215.933,0.41493,19.2148,7546,CH3,v1,
30184,20250224,62,Cs0.1FA0.9PbI2.8Br0.2,1.5,MACl,3.5,PACl,12.0,,,MeO-2PACz,0.083,DMACPA,0.248,,,,,,,980,10,4700,35,6,200,110,30,,,,,,,,,,,,,,,20.1708,77.5532,1.07715,24.146,7546,CH4,v1,
30185,20250224,62,Cs0.1FA0.9PbI2.8Br0.2,1.5,MACl,3.5,PACl,12.0,,,MeO-2PACz,0.083,DMACPA,0.248,,,,,,,980,10,4600,30,8,200,110,30,,,,,,,,,,,,,,,14.7324,10318.6,0.006186,23.0798,7547,CH1,v1,
30186,20250224,62,Cs0.1FA0.9PbI2.8Br0.2,1.5,MACl,3.5,PACl,12.0,,,MeO-2PACz,0.083,DMACPA,0.248,,,,,,,980,10,4600,30,8,200,110,30,,,,,,,,,,,,,,,0.339327,24.843,0.063498,21.5108,7547,CH2,v1,
30187,20250224,62,Cs0.1FA0.9PbI2.8Br0.2,1.5,MACl,3.5,PACl,12.0,,,MeO-2PACz,0.083,DMACPA,0.248,,,,,,,980,10,4600,30,8,200,110,30,,,,,,,,,,,,,,,2.49e+39,2.86e+41,0.030171,28.9557,7547,CH3,v1,
30188,20250224,62,Cs0.1FA0.9PbI2.8Br0.2,1.5,MACl,3.5,PACl,12.0,,,MeO-2PACz,0.083,DMACPA,0.248,,,,,,,980,10,4600,30,8,200,110,30,,,,,,,,,,,,,,,0.239426,24.56,0.045044,21.6424,7547,CH4,v1,
30189,20250224,62,Cs0.1FA0.9PbI2.8Br0.2,1.5,MACl,3.5,PACl,12.0,,,MeO-2PACz,0.083,DMACPA,0.248,,,,,,,950,10,4600,30,8,200,110,30,,,,,,,,,,,,,,,1.84e+38,-14.3629,9.39e+34,-13.6742,7548,CH1,v1,
30190,20250224,62,Cs0.1FA0.9PbI2.8Br0.2,1.5,MACl,3.5,PACl,12.0,,,MeO-2PACz,0.083,DMACPA,0.248,,,,,,,950,10,4600,30,8,200,110,30,,,,,,,,,,,,,,,18.872,74.92,1.07184,23.5012,7548,CH2,v1,
30191,20250224,62,Cs0.1FA0.9PbI2.8Br0.2,1.5,MACl,3.5,PACl,12.0,,,MeO-2PACz,0.083,DMACPA,0.248,,,,,,,950,10,4600,30,8,200,110,30,,,,,,,,,,,,,,,19.2579,86.1555,0.95539,23.3962,7548,CH3,v1,
30192,20250224,62,Cs0.1FA0.9PbI2.8Br0.2,1.5,MACl,3.5,PACl,12.0,,,MeO-2PACz,0.083,DMACPA,0.248,,,,,,,950,10,4600,30,8,200,110,30,,,,,,,,,,,,,,,18.5795,75.7623,1.06974,22.9246,7548,CH4,v1,
30193,20250224,62,Cs0.1FA0.9PbI2.8Br0.2,1.5,MACl,3.5,PACl,12.0,,,MeO-2PACz,0.083,DMACPA,0.248,,,,,,,980,10,4700,35,6,190,110,30,,,,,,,,,,,,,,,2.51e+40,248606.0,5.52e+33,1.82995,7549,CH1,v1,
30194,20250224,62,Cs0.1FA0.9PbI2.8Br0.2,1.5,MACl,3.5,PACl,12.0,,,MeO-2PACz,0.083,DMACPA,0.248,,,,,,,980,10,4700,35,6,190,110,30,,,,,,,,,,,,,,,18.9956,75.3511,1.06384,23.6966,7549,CH2,v1,
30195,20250224,62,Cs0.1FA0.9PbI2.8Br0.2,1.5,MACl,3.5,PACl,12.0,,,MeO-2PACz,0.083,DMACPA,0.248,,,,,,,980,10,4700,35,6,190,110,30,,,,,,,,,,,,,,,19.2691,76.0901,1.07155,23.633,7549,CH3,v1,
30196,20250224,62,Cs0.1FA0.9PbI2.8Br0.2,1.5,MACl,3.5,PACl,12.0,,,MeO-2PACz,0.083,DMACPA,0.248,,,,,,,980,10,4700,35,6,190,110,30,,,,,,,,,,,,,,,18.5887,75.8086,1.06167,23.0962,7549,CH4,v1,
30197,20250224,62,Cs0.1FA0.9PbI2.8Br0.2,1.5,MACl,3.5,PACl,12.0,,,MeO-2PACz,0.083,DMACPA,0.248,,,,,,,1020,10,4600,30,7,210,115,25,,,,,,,,,,,,,,,127.58,-91.3629,0.445716,-313.296,7550,CH1,v1,
30198,20250224,62,Cs0.1FA0.9PbI2.8Br0.2,1.5,MACl,3.5,PACl,12.0,,,MeO-2PACz,0.083,DMACPA,0.248,,,,,,,1020,10,4600,30,7,210,115,25,,,,,,,,,,,,,,,7.07115,36.0145,0.8167,24.0409,7550,CH2,v1,
30199,20250224,62,Cs0.1FA0.9PbI2.8Br0.2,1.5,MACl,3.5,PACl,12.0,,,MeO-2PACz,0.083,DMACPA,0.248,,,,,,,1020,10,4600,30,7,210,115,25,,,,,,,,,,,,,,,12.5239,51.8598,1.00292,24.0793,7550,CH3,v1,
30200,20250224,62,Cs0.1FA0.9PbI2.8Br0.2,1.5,MACl,3.5,PACl,12.0,,,MeO-2PACz,0.083,DMACPA,0.248,,,,,,,1020,10,4600,30,7,210,115,25,,,,,,,,,,,,,,,18.6582,75.8814,1.04271,23.5815,7550,CH4,v1,
30201,20250224,62,Cs0.1FA0.9PbI2.8Br0.2,1.5,MACl,3.5,PACl,12.0,,,MeO-2PACz,0.083,DMACPA,0.248,,,,,,,1050,10,4800,30,9,190,115,30,,,,,,,,,,,,,,,1.11e+39,1.5e+41,0.066028,11.2447,7551,CH1,v1,
30202,20250224,62,Cs0.1FA0.9PbI2.8Br0.2,1.5,MACl,3.5,PACl,12.0,,,MeO-2PACz,0.083,DMACPA,0.248,,,,,,,1050,10,4800,30,9,190,115,30,,,,,,,,,,,,,,,19.0382,74.6107,1.05573,24.1696,7551,CH2,v1,
30203,20250224,62,Cs0.1FA0.9PbI2.8Br0.2,1.5,MACl,3.5,PACl,12.0,,,MeO-2PACz,0.083,DMACPA,0.248,,,,,,,1050,10,4800,30,9,190,115,30,,,,,,,,,,,,,,,18.8895,75.3661,1.05635,23.7267,7551,CH3,v1,
30204,20250224,62,Cs0.1FA0.9PbI2.8Br0.2,1.5,MACl,3.5,PACl,12.0,,,MeO-2PACz,0.083,DMACPA,0.248,,,,,,,1050,10,4800,30,9,190,115,30,,,,,,,,,,,,,,,5.75606,31.4385,0.784431,23.3404,7551,CH4,v1,
30205,20250224,62,Cs0.1FA0.9PbI2.8Br0.2,1.5,MACl,3.5,PACl,12.0,,,MeO-2PACz,0.083,DMACPA,0.248,,,,,,,980,10,4750,30,8,200,110,30,,,,,,,,,,,,,,,50.0618,-76.4745,0.177635,-368.521,7552,CH1,v1,
30206,20250224,62,Cs0.1FA0.9PbI2.8Br0.2,1.5,MACl,3.5,PACl,12.0,,,MeO-2PACz,0.083,DMACPA,0.248,,,,,,,980,10,4750,30,8,200,110,30,,,,,,,,,,,,,,,0.252696,24.4678,0.045553,22.6718,7552,CH2,v1,
30207,20250224,62,Cs0.1FA0.9PbI2.8Br0.2,1.5,MACl,3.5,PACl,12.0,,,MeO-2PACz,0.083,DMACPA,0.248,,,,,,,980,10,4750,30,8,200,110,30,,,,,,,,,,,,,,,17.7811,69.8822,1.05615,24.0916,7552,CH3,v1,
30208,20250224,62,Cs0.1FA0.9PbI2.8Br0.2,1.5,MACl,3.5,PACl,12.0,,,MeO-2PACz,0.083,DMACPA,0.248,,,,,,,980,10,4750,30,8,200,110,30,,,,,,,,,,,,,,,18.619,74.2251,1.07135,23.414,7552,CH4,v1,
30209,20250224,62,Cs0.05MA0.16FA0.79PbI2.9Br0.1,1.73,MACl,7.0,PMACl,0.7,,,py3,0.083,DMACPA,0.248,,,,,,,1000,10,4950,30,6,160,110,25,,,,,,,,,,,,,,,4.09e+39,4.45e+41,0.034062,26.9795,7553,CH1,v1,
30210,20250224,62,Cs0.05MA0.16FA0.79PbI2.9Br0.1,1.73,MACl,7.0,PMACl,0.7,,,py3,0.083,DMACPA,0.248,,,,,,,1000,10,4950,30,6,160,110,25,,,,,,,,,,,,,,,9.01414,38.2879,0.974396,24.1617,7553,CH2,v1,
30211,20250224,62,Cs0.05MA0.16FA0.79PbI2.9Br0.1,1.73,MACl,7.0,PMACl,0.7,,,py3,0.083,DMACPA,0.248,,,,,,,1000,10,4950,30,6,160,110,25,,,,,,,,,,,,,,,179.652,14785.7,0.058423,20.7973,7553,CH3,v1,
30212,20250224,62,Cs0.05MA0.16FA0.79PbI2.9Br0.1,1.73,MACl,7.0,PMACl,0.7,,,py3,0.083,DMACPA,0.248,,,,,,,1000,10,4950,30,6,160,110,25,,,,,,,,,,,,,,,0.120204,22.8418,0.028131,18.7069,7553,CH4,v1,
30213,20250224,62,Cs0.05MA0.16FA0.79PbI2.9Br0.1,1.73,MACl,7.0,PMACl,0.7,,,py3,0.083,DMACPA,0.248,,,,,,,980,10,5000,30,6,160,110,25,,,,,,,,,,,,,,,12.0796,50.1414,1.0192,23.6373,7554,CH1,v1,
30214,20250224,62,Cs0.05MA0.16FA0.79PbI2.9Br0.1,1.73,MACl,7.0,PMACl,0.7,,,py3,0.083,DMACPA,0.248,,,,,,,980,10,5000,30,6,160,110,25,,,,,,,,,,,,,,,14.136,56.5145,1.05598,23.687,7554,CH2,v1,
30215,20250224,62,Cs0.05MA0.16FA0.79PbI2.9Br0.1,1.73,MACl,7.0,PMACl,0.7,,,py3,0.083,DMACPA,0.248,,,,,,,980,10,5000,30,6,160,110,25,,,,,,,,,,,,,,,8.16095,37.1943,0.957927,22.9051,7554,CH3,v1,
30216,20250224,62,Cs0.05MA0.16FA0.79PbI2.9Br0.1,1.73,MACl,7.0,PMACl,0.7,,,py3,0.083,DMACPA,0.248,,,,,,,980,10,5000,30,6,160,110,25,,,,,,,,,,,,,,,8.89075,40.3582,0.967849,22.7614,7554,CH4,v1,
30217,20250224,62,Cs0.05MA0.16FA0.79PbI2.9Br0.1,1.73,MACl,7.0,PMACl,0.7,,,py3,0.083,DMACPA,0.248,,,,,,,990,10,4850,30,6,160,110,25,,,,,,,,,,,,,,,6.51983,0.0,4.15e+34,19.4092,7555,CH1,v1,
30218,20250224,62,Cs0.05MA0.16FA0.79PbI2.9Br0.1,1.73,MACl,7.0,PMACl,0.7,,,py3,0.083,DMACPA,0.248,,,,,,,990,10,4850,30,6,160,110,25,,,,,,,,,,,,,,,15.2354,59.3312,1.05347,24.3752,7555,CH2,v1,
30219,20250224,62,Cs0.05MA0.16FA0.79PbI2.9Br0.1,1.73,MACl,7.0,PMACl,0.7,,,py3,0.083,DMACPA,0.248,,,,,,,990,10,4850,30,6,160,110,25,,,,,,,,,,,,,,,1.94e+39,9.72e+39,0.983635,20.3253,7555,CH3,v1,
30220,20250224,62,Cs0.05MA0.16FA0.79PbI2.9Br0.1,1.73,MACl,7.0,PMACl,0.7,,,py3,0.083,DMACPA,0.248,,,,,,,990,10,4850,30,6,160,110,25,,,,,,,,,,,,,,,15.9929,64.0158,1.06238,23.5159,7555,CH4,v1,
30221,20250224,62,Cs0.05MA0.16FA0.79PbI2.9Br0.1,1.73,MACl,7.0,PMACl,0.7,,,py3,0.083,DMACPA,0.248,,,,,,,950,10,4800,30,6,160,110,25,,,,,,,,,,,,,,,15.698,301.134,-4.5e-05,-116.114,7556,CH1,v1,
30222,20250224,62,Cs0.05MA0.16FA0.79PbI2.9Br0.1,1.73,MACl,7.0,PMACl,0.7,,,py3,0.083,DMACPA,0.248,,,,,,,950,10,4800,30,6,160,110,25,,,,,,,,,,,,,,,17.1993,65.7867,1.06609,24.5232,7556,CH2,v1,
30223,20250224,62,Cs0.05MA0.16FA0.79PbI2.9Br0.1,1.73,MACl,7.0,PMACl,0.7,,,py3,0.083,DMACPA,0.248,,,,,,,950,10,4800,30,6,160,110,25,,,,,,,,,,,,,,,33.6707,-2497.92,-5.8e-05,23.2223,7556,CH3,v1,
30224,20250224,62,Cs0.05MA0.16FA0.79PbI2.9Br0.1,1.73,MACl,7.0,PMACl,0.7,,,py3,0.083,DMACPA,0.248,,,,,,,950,10,4800,30,6,160,110,25,,,,,,,,,,,,,,,17.3122,67.0122,1.07278,24.0816,7556,CH4,v1,
30225,20250224,62,Cs0.05MA0.16FA0.79PbI2.9Br0.1,1.73,PMACl,0.72,PSP,2.3,,,MeO-2PACz,0.132,DMACPA,0.198,,,,,,,980,10,4700,35,8,160,110,25,,,,,,,,,,,,,,,19.2075,70.4442,1.10215,24.7391,7557,CH1,v1,
30226,20250224,62,Cs0.05MA0.16FA0.79PbI2.9Br0.1,1.73,PMACl,0.72,PSP,2.3,,,MeO-2PACz,0.132,DMACPA,0.198,,,,,,,980,10,4700,35,8,160,110,25,,,,,,,,,,,,,,,3.93558,28.5916,0.57106,24.104,7557,CH2,v1,
30227,20250224,62,Cs0.05MA0.16FA0.79PbI2.9Br0.1,1.73,PMACl,0.72,PSP,2.3,,,MeO-2PACz,0.132,DMACPA,0.198,,,,,,,980,10,4700,35,8,160,110,25,,,,,,,,,,,,,,,18.7382,70.5603,1.08233,24.5363,7557,CH3,v1,
30228,20250224,62,Cs0.05MA0.16FA0.79PbI2.9Br0.1,1.73,PMACl,0.72,PSP,2.3,,,MeO-2PACz,0.132,DMACPA,0.198,,,,,,,980,10,4700,35,8,160,110,25,,,,,,,,,,,,,,,18.3802,70.127,1.09231,23.9948,7557,CH4,v1,
30229,20250224,62,Cs0.05MA0.16FA0.79PbI2.9Br0.1,1.73,PMACl,0.72,PSP,2.3,,,MeO-2PACz,0.132,DMACPA,0.198,,,,,,,950,10,4800,30,6,160,110,25,,,,,,,,,,,,,,,3.58e+40,7.48e+40,0.133873,357.286,7558,CH1,v1,
30230,20250224,62,Cs0.05MA0.16FA0.79PbI2.9Br0.1,1.73,PMACl,0.72,PSP,2.3,,,MeO-2PACz,0.132,DMACPA,0.198,,,,,,,950,10,4800,30,6,160,110,25,,,,,,,,,,,,,,,18.668,70.1842,1.07248,24.8011,7558,CH2,v1,
30231,20250224,62,Cs0.05MA0.16FA0.79PbI2.9Br0.1,1.73,PMACl,0.72,PSP,2.3,,,MeO-2PACz,0.132,DMACPA,0.198,,,,,,,950,10,4800,30,6,160,110,25,,,,,,,,,,,,,,,18.6484,70.3563,1.06813,24.8151,7558,CH3,v1,
30232,20250224,62,Cs0.05MA0.16FA0.79PbI2.9Br0.1,1.73,PMACl,0.72,PSP,2.3,,,MeO-2PACz,0.132,DMACPA,0.198,,,,,,,950,10,4800,30,6,160,110,25,,,,,,,,,,,,,,,18.3748,70.6424,1.06795,24.3559,7558,CH4,v1,
30233,20250224,62,Cs0.05MA0.16FA0.79PbI2.9Br0.1,1.73,PMACl,0.72,PSP,2.3,,,MeO-2PACz,0.132,DMACPA,0.198,,,,,,,980,10,4750,30,6,160,110,25,,,,,,,,,,,,,,,8.13e+39,-3.23e+40,0.209216,-120.228,7559,CH1,v1,
30234,20250224,62,Cs0.05MA0.16FA0.79PbI2.9Br0.1,1.73,PMACl,0.72,PSP,2.3,,,MeO-2PACz,0.132,DMACPA,0.198,,,,,,,980,10,4750,30,6,160,110,25,,,,,,,,,,,,,,,18.8421,70.0684,1.0813,24.8692,7559,CH2,v1,
30235,20250224,62,Cs0.05MA0.16FA0.79PbI2.9Br0.1,1.73,PMACl,0.72,PSP,2.3,,,MeO-2PACz,0.132,DMACPA,0.198,,,,,,,980,10,4750,30,6,160,110,25,,,,,,,,,,,,,,,18.8656,70.0354,1.08602,24.8036,7559,CH3,v1,
30236,20250224,62,Cs0.05MA0.16FA0.79PbI2.9Br0.1,1.73,PMACl,0.72,PSP,2.3,,,MeO-2PACz,0.132,DMACPA,0.198,,,,,,,980,10,4750,30,6,160,110,25,,,,,,,,,,,,,,,17.9959,68.0299,1.09305,24.2011,7559,CH4,v1,
30237,20250224,62,Cs0.05MA0.16FA0.79PbI2.9Br0.1,1.73,PMACl,0.72,PSP,2.3,,,MeO-2PACz,0.132,DMACPA,0.198,,,,,,,980,10,4700,30,6,160,110,25,,,,,,,,,,,,,,,16.3779,154.336,0.413256,25.6786,7560,CH1,v1,
30238,20250224,62,Cs0.05MA0.16FA0.79PbI2.9Br0.1,1.73,PMACl,0.72,PSP,2.3,,,MeO-2PACz,0.132,DMACPA,0.198,,,,,,,980,10,4700,30,6,160,110,25,,,,,,,,,,,,,,,0.0181666,10.9008,0.011456,14.5471,7560,CH2,v1,
30239,20250224,62,Cs0.05MA0.16FA0.79PbI2.9Br0.1,1.73,PMACl,0.72,PSP,2.3,,,MeO-2PACz,0.132,DMACPA,0.198,,,,,,,980,10,4700,30,6,160,110,25,,,,,,,,,,,,,,,495.045,-16329.0,0.031928,-94.9542,7560,CH3,v1,
30240,20250224,62,Cs0.05MA0.16FA0.79PbI2.9Br0.1,1.73,PMACl,0.72,PSP,2.3,,,MeO-2PACz,0.132,DMACPA,0.198,,,,,,,980,10,4700,30,6,160,110,25,,,,,,,,,,,,,,,18.6534,67.7542,1.07391,25.6363,7560,CH4,v1,
30241,20250224,62,Cs0.05MA0.16FA0.79PbI2.9Br0.1,1.73,PMACl,0.72,PSP,2.3,,,MeO-2PACz,0.132,DMACPA,0.198,,,,,,,990,10,4800,30,6,160,110,25,,,,,,,,,,,,,,,19.2909,69.1277,1.08505,25.7189,7561,CH1,v1,
