Repository: MI-Materials-Intelligence/Recipe-Language-Model

# Learning Layer

## Overview

In the learning layer, the formulas and parameters are encoded and then tokenised into recipes as inputs. Through atomic skills of data extraction, cleaning, and matching, these data are organised into standardised datasets, providing the basis for RLM training and iterative recipe refinement.

Key Atomic Skills:
- **Cleaning**: Preprocessing and outlier cleaning
- **Matching**: Matching data pairs based on variables
- **Extraction**: Data extraction from robotic boxes

File: seven_ai_layers_robotics/learning/data/data50764_from_db.csv (part 131 of 253)
No,date,rank,Formula PVK,Concentration PVK,Formula Additive 1,Concentration Additive 1,Formula Additive 2,Concentration Additive 2,Formula Additive 3,Concentration Additive 3,Formula SAM 1,Concentration SAM 1,Formula SAM 2,Concentration SAM 2,Formula SAM 3,Concentration SAM 3,Spin Coating Speed SAM,Spin Coating Time SAM,Annealed Temperature SAM,Annealed Time SAM,Spin Coating Speed PVK 1,Spin Coating Time PVK 1,Spin Coating Speed PVK 2,Spin Coating Time PVK 2,Antisolvent Dropping Timing,Antisolvent Volume,Annealed Temperature PVK,Annealed Time PVK,Formula Passivator 1,Concentration Passivator 1,Formula Passivator 2,Concentration Passivator 2,Formula Passivator 3,Concentration Passivator 3,Formula Passivator 4,Concentration Passivator 4,Spin Coating Speed Passivator,Spin Coating Time Passivator,Passivator Dropping Timing,Passivator Volume,Annealed Temperature Passivator,Annealed Time Passivator,PCE,FF,Voc,Jsc,Product,Channel,From,upload_time
30242,20250224,62,Cs0.05MA0.16FA0.79PbI2.9Br0.1,1.73,PMACl,0.72,PSP,2.3,,,MeO-2PACz,0.132,DMACPA,0.198,,,,,,,990,10,4800,30,6,160,110,25,,,,,,,,,,,,,,,19.0528,68.2703,1.0753,25.9535,7561,CH2,v1,
30243,20250224,62,Cs0.05MA0.16FA0.79PbI2.9Br0.1,1.73,PMACl,0.72,PSP,2.3,,,MeO-2PACz,0.132,DMACPA,0.198,,,,,,,990,10,4800,30,6,160,110,25,,,,,,,,,,,,,,,18.8187,67.2354,1.08127,25.8856,7561,CH3,v1,
30244,20250224,62,Cs0.05MA0.16FA0.79PbI2.9Br0.1,1.73,PMACl,0.72,PSP,2.3,,,MeO-2PACz,0.132,DMACPA,0.198,,,,,,,990,10,4800,30,6,160,110,25,,,,,,,,,,,,,,,18.6233,66.7689,1.09357,25.5055,7561,CH4,v1,
30245,20250224,62,Cs0.05MA0.16FA0.79PbI2.9Br0.1,1.73,PMACl,0.72,PSP,2.3,,,MeO-2PACz,0.132,DMACPA,0.198,,,,,,,980,10,5000,30,6,160,110,25,,,,,,,,,,,,,,,19.8786,74.8486,1.05098,25.2702,7562,CH1,v1,
30246,20250224,62,Cs0.05MA0.16FA0.79PbI2.9Br0.1,1.73,PMACl,0.72,PSP,2.3,,,MeO-2PACz,0.132,DMACPA,0.198,,,,,,,980,10,5000,30,6,160,110,25,,,,,,,,,,,,,,,2.66e-05,0.0622026,0.004405,9.72123,7562,CH2,v1,
30247,20250224,62,Cs0.05MA0.16FA0.79PbI2.9Br0.1,1.73,PMACl,0.72,PSP,2.3,,,MeO-2PACz,0.132,DMACPA,0.198,,,,,,,980,10,5000,30,6,160,110,25,,,,,,,,,,,,,,,19.0322,69.7923,1.10246,24.7354,7562,CH3,v1,
30248,20250224,62,Cs0.05MA0.16FA0.79PbI2.9Br0.1,1.73,PMACl,0.72,PSP,2.3,,,MeO-2PACz,0.132,DMACPA,0.198,,,,,,,980,10,5000,30,6,160,110,25,,,,,,,,,,,,,,,14.0273,53.7097,1.07883,24.2086,7562,CH4,v1,
30249,20250224,62,Cs0.05MA0.16FA0.79PbI2.9Br0.1,1.73,PMACl,0.72,PSP,2.3,,,MeO-2PACz,0.132,DMACPA,0.198,,,,,,,1000,10,5000,30,6,160,110,25,,,,,,,,,,,,,,,12.1543,75.8209,0.211,75.9727,7563,CH1,v1,
30250,20250224,62,Cs0.05MA0.16FA0.79PbI2.9Br0.1,1.73,PMACl,0.72,PSP,2.3,,,MeO-2PACz,0.132,DMACPA,0.198,,,,,,,1000,10,5000,30,6,160,110,25,,,,,,,,,,,,,,,19.2702,69.7928,1.09461,25.2241,7563,CH2,v1,
30251,20250224,62,Cs0.05MA0.16FA0.79PbI2.9Br0.1,1.73,PMACl,0.72,PSP,2.3,,,MeO-2PACz,0.132,DMACPA,0.198,,,,,,,1000,10,5000,30,6,160,110,25,,,,,,,,,,,,,,,18.974,402.84,0.187662,25.0986,7563,CH3,v1,
30252,20250224,62,Cs0.05MA0.16FA0.79PbI2.9Br0.1,1.73,PMACl,0.72,PSP,2.3,,,MeO-2PACz,0.132,DMACPA,0.198,,,,,,,1000,10,5000,30,6,160,110,25,,,,,,,,,,,,,,,0.523016,24.7806,0.093996,22.4542,7563,CH4,v1,
30253,20250224,62,Cs0.05MA0.16FA0.79PbI2.9Br0.1,1.73,PMACl,0.72,PSP,2.3,,,MeO-2PACz,0.132,DMACPA,0.198,,,,,,,980,10,4950,30,6,160,110,25,,,,,,,,,,,,,,,15.1025,191.529,0.3362,23.454,7564,CH1,v1,
30254,20250224,62,Cs0.05MA0.16FA0.79PbI2.9Br0.1,1.73,PMACl,0.72,PSP,2.3,,,MeO-2PACz,0.132,DMACPA,0.198,,,,,,,980,10,4950,30,6,160,110,25,,,,,,,,,,,,,,,18.7019,69.8346,1.08545,24.6721,7564,CH2,v1,
30255,20250224,62,Cs0.05MA0.16FA0.79PbI2.9Br0.1,1.73,PMACl,0.72,PSP,2.3,,,MeO-2PACz,0.132,DMACPA,0.198,,,,,,,980,10,4950,30,6,160,110,25,,,,,,,,,,,,,,,17.4641,66.5209,1.0811,24.2842,7564,CH3,v1,
30256,20250224,62,Cs0.05MA0.16FA0.79PbI2.9Br0.1,1.73,PMACl,0.72,PSP,2.3,,,MeO-2PACz,0.132,DMACPA,0.198,,,,,,,980,10,4950,30,6,160,110,25,,,,,,,,,,,,,,,0.970046,24.9677,0.170072,22.8445,7564,CH4,v1,
30257,20250224,62,Cs0.05MA0.16FA0.79PbI2.9Br0.1,1.73,PMACl,0.72,PSP,2.3,,,MeO-2PACz,0.132,DMACPA,0.198,,,,,,,980,10,4900,30,6,160,110,25,,,,,,,,,,,,,,,1.1e+40,-4.31e+41,-7.7e-05,33.0352,7565,CH1,v1,
30258,20250224,62,Cs0.05MA0.16FA0.79PbI2.9Br0.1,1.73,PMACl,0.72,PSP,2.3,,,MeO-2PACz,0.132,DMACPA,0.198,,,,,,,980,10,4900,30,6,160,110,25,,,,,,,,,,,,,,,8.20396,34.5128,1.0175,23.362,7565,CH2,v1,
30259,20250224,62,Cs0.05MA0.16FA0.79PbI2.9Br0.1,1.73,PMACl,0.72,PSP,2.3,,,MeO-2PACz,0.132,DMACPA,0.198,,,,,,,980,10,4900,30,6,160,110,25,,,,,,,,,,,,,,,17.2105,71.7721,1.02134,23.4784,7565,CH3,v1,
30260,20250224,62,Cs0.05MA0.16FA0.79PbI2.9Br0.1,1.73,PMACl,0.72,PSP,2.3,,,MeO-2PACz,0.132,DMACPA,0.198,,,,,,,980,10,4900,30,6,160,110,25,,,,,,,,,,,,,,,16.3006,66.5781,1.08463,22.5732,7565,CH4,v1,
30261,20250224,62,Cs0.05MA0.16FA0.79PbI2.9Br0.1,1.73,PMACl,0.72,PSP,2.3,,,MeO-2PACz,0.132,DMACPA,0.198,,,,,,,1000,10,4900,30,6,160,110,25,,,,,,,,,,,,,,,74.8268,203.622,-0.000118,-310.146,7566,CH1,v1,
30262,20250224,62,Cs0.05MA0.16FA0.79PbI2.9Br0.1,1.73,PMACl,0.72,PSP,2.3,,,MeO-2PACz,0.132,DMACPA,0.198,,,,,,,1000,10,4900,30,6,160,110,25,,,,,,,,,,,,,,,16.2407,66.1205,1.06399,23.0851,7566,CH2,v1,
30263,20250224,62,Cs0.05MA0.16FA0.79PbI2.9Br0.1,1.73,PMACl,0.72,PSP,2.3,,,MeO-2PACz,0.132,DMACPA,0.198,,,,,,,1000,10,4900,30,6,160,110,25,,,,,,,,,,,,,,,15.6932,63.8631,1.0657,23.0583,7566,CH3,v1,
30264,20250224,62,Cs0.05MA0.16FA0.79PbI2.9Br0.1,1.73,PMACl,0.72,PSP,2.3,,,MeO-2PACz,0.132,DMACPA,0.198,,,,,,,1000,10,4900,30,6,160,110,25,,,,,,,,,,,,,,,15.0156,62.5378,1.07269,22.3833,7566,CH4,v1,
30265,20250224,62,Cs0.05MA0.16FA0.79PbI2.9Br0.1,1.73,PMACl,0.72,PSP,2.3,,,MeO-2PACz,0.132,DMACPA,0.198,,,,,,,990,10,4950,30,6,160,110,25,,,,,,,,,,,,,,,19.2199,72.296,1.05479,25.204,7567,CH1,v1,
30266,20250224,62,Cs0.05MA0.16FA0.79PbI2.9Br0.1,1.73,PMACl,0.72,PSP,2.3,,,MeO-2PACz,0.132,DMACPA,0.198,,,,,,,990,10,4950,30,6,160,110,25,,,,,,,,,,,,,,,19.3,68.5071,1.12491,25.0439,7567,CH2,v1,
30267,20250224,62,Cs0.05MA0.16FA0.79PbI2.9Br0.1,1.73,PMACl,0.72,PSP,2.3,,,MeO-2PACz,0.132,DMACPA,0.198,,,,,,,990,10,4950,30,6,160,110,25,,,,,,,,,,,,,,,3.19e+40,2.92e+42,0.044166,24.6709,7567,CH3,v1,
30268,20250224,62,Cs0.05MA0.16FA0.79PbI2.9Br0.1,1.73,PMACl,0.72,PSP,2.3,,,MeO-2PACz,0.132,DMACPA,0.198,,,,,,,990,10,4950,30,6,160,110,25,,,,,,,,,,,,,,,18.5863,68.9466,1.11193,24.2439,7567,CH4,v1,
30269,20250224,62,Cs0.05MA0.1FA0.85PbI3.0,1.73,MACl,14.6,PEAI,0.517,,,Me-4PACz,0.22,DMACPA,0.11,,,,,,,990,10,4800,30,6,150,110,25,,,,,,,,,,,,,,,18.9618,135.688,0.761339,18.3552,7568,CH1,v1,
30270,20250224,62,Cs0.05MA0.1FA0.85PbI3.0,1.73,MACl,14.6,PEAI,0.517,,,Me-4PACz,0.22,DMACPA,0.11,,,,,,,990,10,4800,30,6,150,110,25,,,,,,,,,,,,,,,18.8085,69.311,1.15094,23.5776,7568,CH2,v1,
30271,20250224,62,Cs0.05MA0.1FA0.85PbI3.0,1.73,MACl,14.6,PEAI,0.517,,,Me-4PACz,0.22,DMACPA,0.11,,,,,,,990,10,4800,30,6,150,110,25,,,,,,,,,,,,,,,10.3359,94.2958,0.471527,23.246,7568,CH3,v1,
30272,20250224,62,Cs0.05MA0.1FA0.85PbI3.0,1.73,MACl,14.6,PEAI,0.517,,,Me-4PACz,0.22,DMACPA,0.11,,,,,,,990,10,4800,30,6,150,110,25,,,,,,,,,,,,,,,9.67461,31.042,1.09068,28.5749,7568,CH4,v1,
30273,20250224,62,Cs0.05MA0.1FA0.85PbI3.0,1.73,MACl,14.6,PEAI,0.517,,,Me-4PACz,0.22,DMACPA,0.11,,,,,,,980,10,5000,30,6,160,110,25,,,,,,,,,,,,,,,19.4881,79.981,1.15056,21.1775,7569,CH1,v1,
30274,20250224,62,Cs0.05MA0.1FA0.85PbI3.0,1.73,MACl,14.6,PEAI,0.517,,,Me-4PACz,0.22,DMACPA,0.11,,,,,,,980,10,5000,30,6,160,110,25,,,,,,,,,,,,,,,20.0534,71.9063,1.15378,24.1713,7569,CH2,v1,
30275,20250224,62,Cs0.05MA0.1FA0.85PbI3.0,1.73,MACl,14.6,PEAI,0.517,,,Me-4PACz,0.22,DMACPA,0.11,,,,,,,980,10,5000,30,6,160,110,25,,,,,,,,,,,,,,,20.0669,72.6604,1.14671,24.0841,7569,CH3,v1,
30276,20250224,62,Cs0.05MA0.1FA0.85PbI3.0,1.73,MACl,14.6,PEAI,0.517,,,Me-4PACz,0.22,DMACPA,0.11,,,,,,,980,10,5000,30,6,160,110,25,,,,,,,,,,,,,,,4.53281,27.7567,0.674661,24.2055,7569,CH4,v1,
30277,20250224,62,Cs0.05MA0.1FA0.85PbI3.0,1.73,MACl,14.6,PEAI,0.517,,,Me-4PACz,0.22,DMACPA,0.11,,,,,,,1000,10,5000,30,6,160,110,25,,,,,,,,,,,,,,,0.578661,-26.2493,-0.000112,19.6666,7570,CH1,v1,
30278,20250224,62,Cs0.05MA0.1FA0.85PbI3.0,1.73,MACl,14.6,PEAI,0.517,,,Me-4PACz,0.22,DMACPA,0.11,,,,,,,1000,10,5000,30,6,160,110,25,,,,,,,,,,,,,,,19.8314,72.4461,1.14479,23.9117,7570,CH2,v1,
30279,20250224,62,Cs0.05MA0.1FA0.85PbI3.0,1.73,MACl,14.6,PEAI,0.517,,,Me-4PACz,0.22,DMACPA,0.11,,,,,,,1000,10,5000,30,6,160,110,25,,,,,,,,,,,,,,,18.3349,202.272,0.380619,23.8152,7570,CH3,v1,
30280,20250224,62,Cs0.05MA0.1FA0.85PbI3.0,1.73,MACl,14.6,PEAI,0.517,,,Me-4PACz,0.22,DMACPA,0.11,,,,,,,1000,10,5000,30,6,160,110,25,,,,,,,,,,,,,,,18.8549,71.5977,1.12315,23.447,7570,CH4,v1,
30281,20250224,62,Cs0.05MA0.1FA0.85PbI3.0,1.73,MACl,14.6,PEAI,0.517,,,Me-4PACz,0.22,DMACPA,0.11,,,,,,,1050,10,5000,30,6,170,110,25,,,,,,,,,,,,,,,0.744517,24.7809,0.136805,21.9612,7571,CH1,v1,
30282,20250224,62,Cs0.05MA0.1FA0.85PbI3.0,1.73,MACl,14.6,PEAI,0.517,,,Me-4PACz,0.22,DMACPA,0.11,,,,,,,1050,10,5000,30,6,170,110,25,,,,,,,,,,,,,,,18.6508,68.7993,1.15412,23.489,7571,CH2,v1,
30283,20250224,62,Cs0.05MA0.1FA0.85PbI3.0,1.73,MACl,14.6,PEAI,0.517,,,Me-4PACz,0.22,DMACPA,0.11,,,,,,,1050,10,5000,30,6,170,110,25,,,,,,,,,,,,,,,2.65201,25.5188,0.445423,23.3315,7571,CH3,v1,
30284,20250224,62,Cs0.05MA0.1FA0.85PbI3.0,1.73,MACl,14.6,PEAI,0.517,,,Me-4PACz,0.22,DMACPA,0.11,,,,,,,1050,10,5000,30,6,170,110,25,,,,,,,,,,,,,,,1.53996,25.8967,0.2479,23.9877,7571,CH4,v1,
30285,20250224,62,Cs0.05MA0.1FA0.85PbI3.0,1.73,MACl,14.6,PEAI,0.517,,,Me-4PACz,0.22,DMACPA,0.11,,,,,,,1050,10,4950,30,6,160,110,25,,,,,,,,,,,,,,,7.4509,34.063,0.89732,24.3769,7572,CH1,v1,
30286,20250224,62,Cs0.05MA0.1FA0.85PbI3.0,1.73,MACl,14.6,PEAI,0.517,,,Me-4PACz,0.22,DMACPA,0.11,,,,,,,1050,10,4950,30,6,160,110,25,,,,,,,,,,,,,,,19.2373,71.3821,1.16516,23.1297,7572,CH2,v1,
30287,20250224,62,Cs0.05MA0.1FA0.85PbI3.0,1.73,MACl,14.6,PEAI,0.517,,,Me-4PACz,0.22,DMACPA,0.11,,,,,,,1050,10,4950,30,6,160,110,25,,,,,,,,,,,,,,,13.3428,51.9441,1.12371,22.859,7572,CH3,v1,
30288,20250224,62,Cs0.05MA0.1FA0.85PbI3.0,1.73,MACl,14.6,PEAI,0.517,,,Me-4PACz,0.22,DMACPA,0.11,,,,,,,1050,10,4950,30,6,160,110,25,,,,,,,,,,,,,,,1.22248,26.3511,0.205643,22.5595,7572,CH4,v1,
30289,20250224,62,Cs0.05MA0.1FA0.85PbI3.0,1.73,MACl,14.6,PEAI,0.517,,,Me-4PACz,0.22,DMACPA,0.11,,,,,,,950,10,4800,30,6,170,110,30,,,,,,,,,,,,,,,18.1741,196.91,0.501037,18.4211,7573,CH1,v1,
30290,20250224,62,Cs0.05MA0.1FA0.85PbI3.0,1.73,MACl,14.6,PEAI,0.517,,,Me-4PACz,0.22,DMACPA,0.11,,,,,,,950,10,4800,30,6,170,110,30,,,,,,,,,,,,,,,20.0094,71.631,1.14496,24.3974,7573,CH2,v1,
30291,20250224,62,Cs0.05MA0.1FA0.85PbI3.0,1.73,MACl,14.6,PEAI,0.517,,,Me-4PACz,0.22,DMACPA,0.11,,,,,,,950,10,4800,30,6,170,110,30,,,,,,,,,,,,,,,14.2163,51.6586,1.11149,24.7592,7573,CH3,v1,
30292,20250224,62,Cs0.05MA0.1FA0.85PbI3.0,1.73,MACl,14.6,PEAI,0.517,,,Me-4PACz,0.22,DMACPA,0.11,,,,,,,950,10,4800,30,6,170,110,30,,,,,,,,,,,,,,,19.9434,72.8725,1.1365,24.0806,7573,CH4,v1,
30293,20250224,62,Cs0.05MA0.1FA0.85PbI3.0,1.73,MACl,14.6,PEAI,0.517,,,Me-4PACz,0.22,DMACPA,0.11,,,,,,,950,10,4800,30,7,160,110,25,,,,,,,,,,,,,,,103.769,0.0,4.6e+33,19.2997,7574,CH1,v1,
30294,20250224,62,Cs0.05MA0.1FA0.85PbI3.0,1.73,MACl,14.6,PEAI,0.517,,,Me-4PACz,0.22,DMACPA,0.11,,,,,,,950,10,4800,30,7,160,110,25,,,,,,,,,,,,,,,10.6483,42.4303,1.02688,24.4391,7574,CH2,v1,
30295,20250224,62,Cs0.05MA0.1FA0.85PbI3.0,1.73,MACl,14.6,PEAI,0.517,,,Me-4PACz,0.22,DMACPA,0.11,,,,,,,950,10,4800,30,7,160,110,25,,,,,,,,,,,,,,,2.45e-05,0.0245579,0.007522,13.2683,7574,CH3,v1,
30296,20250224,62,Cs0.05MA0.1FA0.85PbI3.0,1.73,MACl,14.6,PEAI,0.517,,,Me-4PACz,0.22,DMACPA,0.11,,,,,,,950,10,4800,30,7,160,110,25,,,,,,,,,,,,,,,3.07e-05,0.0201942,0.009886,15.3609,7574,CH4,v1,
30297,20250224,62,Cs0.05MA0.1FA0.85PbI3.0,1.73,MACl,14.6,PEAI,0.517,,,Me-4PACz,0.22,DMACPA,0.11,,,,,,,990,10,4900,30,7,160,110,25,,,,,,,,,,,,,,,16.402,87.761,0.77831,24.0128,7575,CH1,v1,
30298,20250224,62,Cs0.05MA0.1FA0.85PbI3.0,1.73,MACl,14.6,PEAI,0.517,,,Me-4PACz,0.22,DMACPA,0.11,,,,,,,990,10,4900,30,7,160,110,25,,,,,,,,,,,,,,,0.214201,24.7869,0.040838,21.1612,7575,CH2,v1,
30299,20250224,62,Cs0.05MA0.1FA0.85PbI3.0,1.73,MACl,14.6,PEAI,0.517,,,Me-4PACz,0.22,DMACPA,0.11,,,,,,,990,10,4900,30,7,160,110,25,,,,,,,,,,,,,,,19.2353,70.0404,1.13433,24.2108,7575,CH3,v1,
30300,20250224,62,Cs0.05MA0.1FA0.85PbI3.0,1.73,MACl,14.6,PEAI,0.517,,,Me-4PACz,0.22,DMACPA,0.11,,,,,,,990,10,4900,30,7,160,110,25,,,,,,,,,,,,,,,19.3591,71.1619,1.13545,23.9591,7575,CH4,v1,
30301,20250224,62,Cs0.05MA0.1FA0.85PbI3.0,1.73,MACl,14.6,PEAI,0.517,,,py3,0.248,2PACz,0.083,,,,,,,1000,10,4900,30,7,160,110,25,,,,,,,,,,,,,,,17.8092,91.4553,0.808483,24.086,7576,CH1,v1,
30302,20250224,62,Cs0.05MA0.1FA0.85PbI3.0,1.73,MACl,14.6,PEAI,0.517,,,py3,0.248,2PACz,0.083,,,,,,,1000,10,4900,30,7,160,110,25,,,,,,,,,,,,,,,17.6651,65.217,1.15138,23.5253,7576,CH2,v1,
30303,20250224,62,Cs0.05MA0.1FA0.85PbI3.0,1.73,MACl,14.6,PEAI,0.517,,,py3,0.248,2PACz,0.083,,,,,,,1000,10,4900,30,7,160,110,25,,,,,,,,,,,,,,,19.9262,74.8954,1.14944,23.1464,7576,CH3,v1,
30304,20250224,62,Cs0.05MA0.1FA0.85PbI3.0,1.73,MACl,14.6,PEAI,0.517,,,py3,0.248,2PACz,0.083,,,,,,,1000,10,4900,30,7,160,110,25,,,,,,,,,,,,,,,17.52,67.1812,1.14133,22.8495,7576,CH4,v1,
30305,20250224,62,Cs0.05MA0.1FA0.85PbI3.0,1.73,MACl,14.6,PEAI,0.517,,,py3,0.248,2PACz,0.083,,,,,,,1010,10,4900,30,7,155,110,25,,,,,,,,,,,,,,,18.772,68.5387,1.16154,23.5798,7577,CH1,v1,
30306,20250224,62,Cs0.05MA0.1FA0.85PbI3.0,1.73,MACl,14.6,PEAI,0.517,,,py3,0.248,2PACz,0.083,,,,,,,1010,10,4900,30,7,155,110,25,,,,,,,,,,,,,,,18.4844,68.9418,1.15536,23.2063,7577,CH2,v1,
30307,20250224,62,Cs0.05MA0.1FA0.85PbI3.0,1.73,MACl,14.6,PEAI,0.517,,,py3,0.248,2PACz,0.083,,,,,,,1010,10,4900,30,7,155,110,25,,,,,,,,,,,,,,,1.1175,25.083,0.19142,23.2744,7577,CH3,v1,
30308,20250224,62,Cs0.05MA0.1FA0.85PbI3.0,1.73,MACl,14.6,PEAI,0.517,,,py3,0.248,2PACz,0.083,,,,,,,1010,10,4900,30,7,155,110,25,,,,,,,,,,,,,,,16.9306,66.7033,1.15107,22.0508,7577,CH4,v1,
30309,20250224,62,Cs0.05MA0.1FA0.85PbI3.0,1.73,MACl,14.6,PEAI,0.517,,,py3,0.248,2PACz,0.083,,,,,,,1000,10,5000,30,7,160,110,25,,,,,,,,,,,,,,,18.0393,68.5269,1.15885,22.7159,7578,CH1,v1,
30310,20250224,62,Cs0.05MA0.1FA0.85PbI3.0,1.73,MACl,14.6,PEAI,0.517,,,py3,0.248,2PACz,0.083,,,,,,,1000,10,5000,30,7,160,110,25,,,,,,,,,,,,,,,18.439,69.9726,1.15328,22.8494,7578,CH2,v1,
30311,20250224,62,Cs0.05MA0.1FA0.85PbI3.0,1.73,MACl,14.6,PEAI,0.517,,,py3,0.248,2PACz,0.083,,,,,,,1000,10,5000,30,7,160,110,25,,,,,,,,,,,,,,,18.6232,71.1402,1.14871,22.7891,7578,CH3,v1,
30312,20250224,62,Cs0.05MA0.1FA0.85PbI3.0,1.73,MACl,14.6,PEAI,0.517,,,py3,0.248,2PACz,0.083,,,,,,,1000,10,5000,30,7,160,110,25,,,,,,,,,,,,,,,18.2624,70.9973,1.15232,22.3225,7578,CH4,v1,
30313,20250224,62,Cs0.05MA0.1FA0.85PbI3.0,1.73,MACl,14.6,PEAI,0.517,,,py3,0.248,2PACz,0.083,,,,,,,980,10,4750,30,6,160,110,25,,,,,,,,,,,,,,,66.5981,-211.935,0.137179,-229.072,7579,CH1,v1,
30314,20250224,62,Cs0.05MA0.1FA0.85PbI3.0,1.73,MACl,14.6,PEAI,0.517,,,py3,0.248,2PACz,0.083,,,,,,,980,10,4750,30,6,160,110,25,,,,,,,,,,,,,,,13.0268,48.8709,1.13954,23.3915,7579,CH2,v1,
30315,20250224,62,Cs0.05MA0.1FA0.85PbI3.0,1.73,MACl,14.6,PEAI,0.517,,,py3,0.248,2PACz,0.083,,,,,,,980,10,4750,30,6,160,110,25,,,,,,,,,,,,,,,18.6651,70.6941,1.15347,22.8898,7579,CH3,v1,
30316,20250224,62,Cs0.05MA0.1FA0.85PbI3.0,1.73,MACl,14.6,PEAI,0.517,,,py3,0.248,2PACz,0.083,,,,,,,980,10,4750,30,6,160,110,25,,,,,,,,,,,,,,,18.4615,70.902,1.1523,22.5966,7579,CH4,v1,
30317,20250224,62,Cs0.05MA0.1FA0.85PbI3.0,1.73,MACl,14.6,PEAI,0.517,,,py3,0.248,2PACz,0.083,,,,,,,950,10,4850,30,6,160,110,25,,,,,,,,,,,,,,,507.404,2035.31,1.08404,22.9973,7580,CH1,v1,
30318,20250224,62,Cs0.05MA0.1FA0.85PbI3.0,1.73,MACl,14.6,PEAI,0.517,,,py3,0.248,2PACz,0.083,,,,,,,950,10,4850,30,6,160,110,25,,,,,,,,,,,,,,,17.9171,68.1387,1.1509,22.8473,7580,CH2,v1,
30319,20250224,62,Cs0.05MA0.1FA0.85PbI3.0,1.73,MACl,14.6,PEAI,0.517,,,py3,0.248,2PACz,0.083,,,,,,,950,10,4850,30,6,160,110,25,,,,,,,,,,,,,,,19.2712,127.733,0.709179,21.2741,7580,CH3,v1,
30320,20250224,62,Cs0.05MA0.1FA0.85PbI3.0,1.73,MACl,14.6,PEAI,0.517,,,py3,0.248,2PACz,0.083,,,,,,,950,10,4850,30,6,160,110,25,,,,,,,,,,,,,,,16.165,66.8792,1.14419,21.1245,7580,CH4,v1,
30321,20250224,62,Cs0.05MA0.1FA0.85PbI3.0,1.73,MACl,14.6,PEAI,0.517,,,py3,0.248,2PACz,0.083,,,,,,,950,10,4900,30,6,160,110,25,,,,,,,,,,,,,,,82.9646,-107087.0,-1e-06,101.22,7581,CH1,v1,
30322,20250224,62,Cs0.05MA0.1FA0.85PbI3.0,1.73,MACl,14.6,PEAI,0.517,,,py3,0.248,2PACz,0.083,,,,,,,950,10,4900,30,6,160,110,25,,,,,,,,,,,,,,,2.55e-05,0.0281657,0.006558,13.8067,7581,CH2,v1,
30323,20250224,62,Cs0.05MA0.1FA0.85PbI3.0,1.73,MACl,14.6,PEAI,0.517,,,py3,0.248,2PACz,0.083,,,,,,,950,10,4900,30,6,160,110,25,,,,,,,,,,,,,,,0.0550436,20.9304,0.015314,17.1726,7581,CH3,v1,
30324,20250224,62,Cs0.05MA0.1FA0.85PbI3.0,1.73,MACl,14.6,PEAI,0.517,,,py3,0.248,2PACz,0.083,,,,,,,950,10,4900,30,6,160,110,25,,,,,,,,,,,,,,,16.7557,68.2894,1.1417,21.491,7581,CH4,v1,
30325,20250224,62,Cs0.05MA0.1FA0.85PbI3.0,1.73,MACl,14.6,PEAI,0.517,,,py3,0.248,2PACz,0.083,,,,,,,990,10,4800,30,6,150,110,25,,,,,,,,,,,,,,,1.4e+40,1.34e+41,0.085336,123.176,7582,CH1,v1,
30326,20250224,62,Cs0.05MA0.1FA0.85PbI3.0,1.73,MACl,14.6,PEAI,0.517,,,py3,0.248,2PACz,0.083,,,,,,,990,10,4800,30,6,150,110,25,,,,,,,,,,,,,,,14.4555,57.6746,1.13837,22.0173,7582,CH2,v1,
30327,20250224,62,Cs0.05MA0.1FA0.85PbI3.0,1.73,MACl,14.6,PEAI,0.517,,,py3,0.248,2PACz,0.083,,,,,,,990,10,4800,30,6,150,110,25,,,,,,,,,,,,,,,0.201037,24.8025,0.039652,20.4416,7582,CH3,v1,
30328,20250224,62,Cs0.05MA0.1FA0.85PbI3.0,1.73,MACl,14.6,PEAI,0.517,,,py3,0.248,2PACz,0.083,,,,,,,990,10,4800,30,6,150,110,25,,,,,,,,,,,,,,,10.3768,51.8987,1.12025,17.848,7582,CH4,v1,
30329,20250224,62,Cs0.05MA0.1FA0.85PbI3.0,1.73,MACl,14.6,PEAI,0.517,,,py3,0.248,2PACz,0.083,,,,,,,995,10,4800,30,6,160,110,25,,,,,,,,,,,,,,,55.4882,380.515,0.676384,21.5593,7583,CH1,v1,
30330,20250224,62,Cs0.05MA0.1FA0.85PbI3.0,1.73,MACl,14.6,PEAI,0.517,,,py3,0.248,2PACz,0.083,,,,,,,995,10,4800,30,6,160,110,25,,,,,,,,,,,,,,,20.5484,72.7234,1.15194,24.5286,7583,CH2,v1,
30331,20250224,62,Cs0.05MA0.1FA0.85PbI3.0,1.73,MACl,14.6,PEAI,0.517,,,py3,0.248,2PACz,0.083,,,,,,,995,10,4800,30,6,160,110,25,,,,,,,,,,,,,,,16.9612,62.0405,1.119,24.4317,7583,CH3,v1,
30332,20250224,62,Cs0.05MA0.1FA0.85PbI3.0,1.73,MACl,14.6,PEAI,0.517,,,py3,0.248,2PACz,0.083,,,,,,,995,10,4800,30,6,160,110,25,,,,,,,,,,,,,,,0.269584,24.4351,0.050968,21.6465,7583,CH4,v1,
30333,20250224,62,Cs0.05MA0.1FA0.85PbI3.0,1.73,MACl,14.6,PEAI,0.517,,,py3,0.248,2PACz,0.083,,,,,,,1000,10,5000,30,6,160,110,25,,,,,,,,,,,,,,,19.6685,71.5129,1.15642,23.7833,7584,CH1,v1,
30334,20250224,62,Cs0.05MA0.1FA0.85PbI3.0,1.73,MACl,14.6,PEAI,0.517,,,py3,0.248,2PACz,0.083,,,,,,,1000,10,5000,30,6,160,110,25,,,,,,,,,,,,,,,11.378,43.6149,1.09713,23.7778,7584,CH2,v1,
30335,20250224,62,Cs0.05MA0.1FA0.85PbI3.0,1.73,MACl,14.6,PEAI,0.517,,,py3,0.248,2PACz,0.083,,,,,,,1000,10,5000,30,6,160,110,25,,,,,,,,,,,,,,,19.7392,72.3672,1.14748,23.7707,7584,CH3,v1,
30336,20250224,62,Cs0.05MA0.1FA0.85PbI3.0,1.73,MACl,14.6,PEAI,0.517,,,py3,0.248,2PACz,0.083,,,,,,,1000,10,5000,30,6,160,110,25,,,,,,,,,,,,,,,20.0264,74.3107,1.15417,23.3497,7584,CH4,v1,
30337,20250224,62,Cs0.05MA0.1FA0.85PbI3.0,1.73,MACl,14.6,PEAI,0.517,,,py3,0.248,2PACz,0.083,,,,,,,980,10,4900,30,6,170,110,25,,,,,,,,,,,,,,,19.1573,70.7002,1.15275,23.5058,7585,CH1,v1,
30338,20250224,62,Cs0.05MA0.1FA0.85PbI3.0,1.73,MACl,14.6,PEAI,0.517,,,py3,0.248,2PACz,0.083,,,,,,,980,10,4900,30,6,170,110,25,,,,,,,,,,,,,,,19.2623,71.3414,1.15529,23.371,7585,CH2,v1,
30339,20250224,62,Cs0.05MA0.1FA0.85PbI3.0,1.73,MACl,14.6,PEAI,0.517,,,py3,0.248,2PACz,0.083,,,,,,,980,10,4900,30,6,170,110,25,,,,,,,,,,,,,,,18.4762,69.2662,1.14556,23.2849,7585,CH3,v1,
30340,20250224,62,Cs0.05MA0.1FA0.85PbI3.0,1.73,MACl,14.6,PEAI,0.517,,,py3,0.248,2PACz,0.083,,,,,,,980,10,4900,30,6,170,110,25,,,,,,,,,,,,,,,17.9599,69.9192,1.14376,22.458,7585,CH4,v1,
30341,20250224,62,Cs0.05MA0.1FA0.85PbI3.0,1.73,MACl,14.6,PEAI,0.517,,,py3,0.248,2PACz,0.083,,,,,,,985,10,4850,30,6,160,110,25,,,,,,,,,,,,,,,12.8264,110.035,0.590419,19.7431,7586,CH1,v1,
30342,20250224,62,Cs0.05MA0.1FA0.85PbI3.0,1.73,MACl,14.6,PEAI,0.517,,,py3,0.248,2PACz,0.083,,,,,,,985,10,4850,30,6,160,110,25,,,,,,,,,,,,,,,18.802,70.1887,1.15147,23.264,7586,CH2,v1,
30343,20250224,62,Cs0.05MA0.1FA0.85PbI3.0,1.73,MACl,14.6,PEAI,0.517,,,py3,0.248,2PACz,0.083,,,,,,,985,10,4850,30,6,160,110,25,,,,,,,,,,,,,,,19.9656,98.8959,0.835475,24.1641,7586,CH3,v1,
30344,20250224,62,Cs0.05MA0.1FA0.85PbI3.0,1.73,MACl,14.6,PEAI,0.517,,,py3,0.248,2PACz,0.083,,,,,,,985,10,4850,30,6,160,110,25,,,,,,,,,,,,,,,17.194,65.9582,1.13167,23.0351,7586,CH4,v1,
30345,20250224,62,Cs0.05MA0.1FA0.85PbI3.0,1.73,MACl,14.6,PEAI,0.517,,,py3,0.248,2PACz,0.083,,,,,,,985,10,4900,30,6,160,110,25,,,,,,,,,,,,,,,2.81e+40,5.26e+40,0.211,253.329,7587,CH1,v1,
30346,20250224,62,Cs0.05MA0.1FA0.85PbI3.0,1.73,MACl,14.6,PEAI,0.517,,,py3,0.248,2PACz,0.083,,,,,,,985,10,4900,30,6,160,110,25,,,,,,,,,,,,,,,19.5734,70.4681,1.15595,24.0289,7587,CH2,v1,
30347,20250224,62,Cs0.05MA0.1FA0.85PbI3.0,1.73,MACl,14.6,PEAI,0.517,,,py3,0.248,2PACz,0.083,,,,,,,985,10,4900,30,6,160,110,25,,,,,,,,,,,,,,,17.7548,85.4793,0.865447,24.0001,7587,CH3,v1,
30348,20250224,62,Cs0.05MA0.1FA0.85PbI3.0,1.73,MACl,14.6,PEAI,0.517,,,py3,0.248,2PACz,0.083,,,,,,,985,10,4900,30,6,160,110,25,,,,,,,,,,,,,,,10.9702,730.48,0.066032,22.7434,7587,CH4,v1,
30349,20250224,62,Cs0.05MA0.1FA0.85PbI3.0,1.73,MACl,14.6,PEAI,0.517,,,py3,0.248,2PACz,0.083,,,,,,,1050,10,5000,30,6,170,110,25,,,,,,,,,,,,,,,18.61,69.6277,1.145,23.3431,7588,CH1,v1,
30350,20250224,62,Cs0.05MA0.1FA0.85PbI3.0,1.73,MACl,14.6,PEAI,0.517,,,py3,0.248,2PACz,0.083,,,,,,,1050,10,5000,30,6,170,110,25,,,,,,,,,,,,,,,6.45798,33.0994,0.818562,23.8356,7588,CH2,v1,
30351,20250224,62,Cs0.05MA0.1FA0.85PbI3.0,1.73,MACl,14.6,PEAI,0.517,,,py3,0.248,2PACz,0.083,,,,,,,1050,10,5000,30,6,170,110,25,,,,,,,,,,,,,,,19.4116,70.9136,1.15094,23.7838,7588,CH3,v1,
30352,20250224,62,Cs0.05MA0.1FA0.85PbI3.0,1.73,MACl,14.6,PEAI,0.517,,,py3,0.248,2PACz,0.083,,,,,,,1050,10,5000,30,6,170,110,25,,,,,,,,,,,,,,,19.1488,71.5045,1.14624,23.3632,7588,CH4,v1,
30353,20250224,62,Cs0.05MA0.1FA0.85PbI3.0,1.73,MACl,14.6,PEAI,0.517,,,py3,0.248,2PACz,0.083,,,,,,,985,10,4950,30,6,160,110,25,,,,,,,,,,,,,,,56.6672,51303.3,0.008409,13.135,7589,CH1,v1,
30354,20250224,62,Cs0.05MA0.1FA0.85PbI3.0,1.73,MACl,14.6,PEAI,0.517,,,py3,0.248,2PACz,0.083,,,,,,,985,10,4950,30,6,160,110,25,,,,,,,,,,,,,,,4.10811,26.1047,0.674753,23.3227,7589,CH2,v1,
30355,20250224,62,Cs0.05MA0.1FA0.85PbI3.0,1.73,MACl,14.6,PEAI,0.517,,,py3,0.248,2PACz,0.083,,,,,,,985,10,4950,30,6,160,110,25,,,,,,,,,,,,,,,19.5363,71.4432,1.15329,23.7106,7589,CH3,v1,
30356,20250224,62,Cs0.05MA0.1FA0.85PbI3.0,1.73,MACl,14.6,PEAI,0.517,,,py3,0.248,2PACz,0.083,,,,,,,985,10,4950,30,6,160,110,25,,,,,,,,,,,,,,,6.92653,33.1273,0.882057,23.7046,7589,CH4,v1,
30357,20250224,62,Cs0.05MA0.1FA0.85PbI3.0,1.73,MACl,14.6,PEAI,0.517,,,py3,0.248,2PACz,0.083,,,,,,,1000,10,4950,30,6,160,110,25,,,,,,,,,,,,,,,1.88536,27.0112,0.290539,24.024,7590,CH1,v1,
30358,20250224,62,Cs0.05MA0.1FA0.85PbI3.0,1.73,MACl,14.6,PEAI,0.517,,,py3,0.248,2PACz,0.083,,,,,,,1000,10,4950,30,6,160,110,25,,,,,,,,,,,,,,,1.82325,23.2748,0.327429,23.9244,7590,CH2,v1,
30359,20250224,62,Cs0.05MA0.1FA0.85PbI3.0,1.73,MACl,14.6,PEAI,0.517,,,py3,0.248,2PACz,0.083,,,,,,,1000,10,4950,30,6,160,110,25,,,,,,,,,,,,,,,19.5255,70.0108,1.1532,24.1843,7590,CH3,v1,
30360,20250224,62,Cs0.05MA0.1FA0.85PbI3.0,1.73,MACl,14.6,PEAI,0.517,,,py3,0.248,2PACz,0.083,,,,,,,1000,10,4950,30,6,160,110,25,,,,,,,,,,,,,,,19.4927,72.0623,1.15483,23.4231,7590,CH4,v1,
30361,20250224,62,Cs0.05MA0.1FA0.85PbI3.0,1.73,MACl,14.6,PEAI,0.517,,,py3,0.248,2PACz,0.083,,,,,,,1050,10,4900,30,6,160,110,25,,,,,,,,,,,,,,,12.9873,75.1058,0.80973,21.3553,7591,CH1,v1,
30362,20250224,62,Cs0.05MA0.1FA0.85PbI3.0,1.73,MACl,14.6,PEAI,0.517,,,py3,0.248,2PACz,0.083,,,,,,,1050,10,4900,30,6,160,110,25,,,,,,,,,,,,,,,0.155401,24.0869,0.033625,19.1871,7591,CH2,v1,
30363,20250224,62,Cs0.05MA0.1FA0.85PbI3.0,1.73,MACl,14.6,PEAI,0.517,,,py3,0.248,2PACz,0.083,,,,,,,1050,10,4900,30,6,160,110,25,,,,,,,,,,,,,,,0.0774097,24.3319,0.019032,16.7158,7591,CH3,v1,
30364,20250224,62,Cs0.05MA0.1FA0.85PbI3.0,1.73,MACl,14.6,PEAI,0.517,,,py3,0.248,2PACz,0.083,,,,,,,1050,10,4900,30,6,160,110,25,,,,,,,,,,,,,,,0.472694,25.1236,0.090822,20.716,7591,CH4,v1,
30365,20250224,62,Cs0.05MA0.1FA0.85PbI3.0,1.73,MACl,14.6,PEAI,0.517,,,py3,0.248,2PACz,0.083,,,,,,,1005,10,4980,30,6,160,110,25,,,,,,,,,,,,,,,30.3766,-126.791,0.119446,-200.575,7592,CH1,v1,
30366,20250224,62,Cs0.05MA0.1FA0.85PbI3.0,1.73,MACl,14.6,PEAI,0.517,,,py3,0.248,2PACz,0.083,,,,,,,1005,10,4980,30,6,160,110,25,,,,,,,,,,,,,,,1.81714,26.3464,0.293145,23.528,7592,CH2,v1,
30367,20250224,62,Cs0.05MA0.1FA0.85PbI3.0,1.73,MACl,14.6,PEAI,0.517,,,py3,0.248,2PACz,0.083,,,,,,,1005,10,4980,30,6,160,110,25,,,,,,,,,,,,,,,321.71,5157.01,0.264756,23.5625,7592,CH3,v1,
30368,20250224,62,Cs0.05MA0.1FA0.85PbI3.0,1.73,MACl,14.6,PEAI,0.517,,,py3,0.248,2PACz,0.083,,,,,,,1005,10,4980,30,6,160,110,25,,,,,,,,,,,,,,,6.01646,135.263,0.194539,22.8643,7592,CH4,v1,
30369,20250224,62,Cs0.05MA0.1FA0.85PbI3.0,1.73,MACl,14.6,PEAI,0.517,,,py3,0.248,2PACz,0.083,,,,,,,985,10,4700,35,8,160,110,25,,,,,,,,,,,,,,,2.33e+40,6.75e+40,0.144594,238.91,7593,CH1,v1,
30370,20250224,62,Cs0.05MA0.1FA0.85PbI3.0,1.73,MACl,14.6,PEAI,0.517,,,py3,0.248,2PACz,0.083,,,,,,,985,10,4700,35,8,160,110,25,,,,,,,,,,,,,,,2.08195,96.8022,0.099016,21.721,7593,CH2,v1,
30371,20250224,62,Cs0.05MA0.1FA0.85PbI3.0,1.73,MACl,14.6,PEAI,0.517,,,py3,0.248,2PACz,0.083,,,,,,,985,10,4700,35,8,160,110,25,,,,,,,,,,,,,,,14.3563,74.8477,0.846026,22.6715,7593,CH3,v1,
30372,20250224,62,Cs0.05MA0.1FA0.85PbI3.0,1.73,MACl,14.6,PEAI,0.517,,,py3,0.248,2PACz,0.083,,,,,,,985,10,4700,35,8,160,110,25,,,,,,,,,,,,,,,1.84585,26.8025,0.297555,23.1448,7593,CH4,v1,
30373,20250224,62,Cs0.05MA0.1FA0.85PbI3.0,1.73,MACl,14.6,PEAI,0.517,,,py3,0.248,2PACz,0.083,,,,,,,1000,10,5000,40,8,170,110,30,,,,,,,,,,,,,,,2.07e+40,-3.08e+42,-7e-06,93.0922,7594,CH1,v1,
30374,20250224,62,Cs0.05MA0.1FA0.85PbI3.0,1.73,MACl,14.6,PEAI,0.517,,,py3,0.248,2PACz,0.083,,,,,,,1000,10,5000,40,8,170,110,30,,,,,,,,,,,,,,,17.5465,66.1636,1.10085,24.0904,7594,CH2,v1,
30375,20250224,62,Cs0.05MA0.1FA0.85PbI3.0,1.73,MACl,14.6,PEAI,0.517,,,py3,0.248,2PACz,0.083,,,,,,,1000,10,5000,40,8,170,110,30,,,,,,,,,,,,,,,17.4013,96.9428,0.74632,24.0514,7594,CH3,v1,
30376,20250224,62,Cs0.05MA0.1FA0.85PbI3.0,1.73,MACl,14.6,PEAI,0.517,,,py3,0.248,2PACz,0.083,,,,,,,1000,10,5000,40,8,170,110,30,,,,,,,,,,,,,,,17.1285,66.5264,1.10203,23.3631,7594,CH4,v1,
30377,20250224,62,Cs0.05MA0.1FA0.85PbI3.0,1.73,MACl,14.6,PEAI,0.517,,,py3,0.248,2PACz,0.083,,,,,,,980,10,4700,35,8,160,110,25,,,,,,,,,,,,,,,3.81709,24.8064,0.646065,23.8173,7595,CH1,v1,
30378,20250224,62,Cs0.05MA0.1FA0.85PbI3.0,1.73,MACl,14.6,PEAI,0.517,,,py3,0.248,2PACz,0.083,,,,,,,980,10,4700,35,8,160,110,25,,,,,,,,,,,,,,,2.69373,28.1838,0.41322,23.1299,7595,CH2,v1,
30379,20250224,62,Cs0.05MA0.1FA0.85PbI3.0,1.73,MACl,14.6,PEAI,0.517,,,py3,0.248,2PACz,0.083,,,,,,,980,10,4700,35,8,160,110,25,,,,,,,,,,,,,,,46.5571,188.743,0.25564,96.4908,7595,CH3,v1,
30380,20250224,62,Cs0.05MA0.1FA0.85PbI3.0,1.73,MACl,14.6,PEAI,0.517,,,py3,0.248,2PACz,0.083,,,,,,,980,10,4700,35,8,160,110,25,,,,,,,,,,,,,,,9.44283,39.7314,1.02671,23.1485,7595,CH4,v1,
30381,20250224,62,Cs0.05MA0.1FA0.85PbI3.0,1.73,MACl,14.6,PEAI,0.517,,,Me-4PACz,0.22,DMACPA,0.11,,,,,,,970,10,4800,35,8,160,110,30,,,,,,,,,,,,,,,35.2624,88.4779,0.389413,102.345,7596,CH1,v1,
30382,20250224,62,Cs0.05MA0.1FA0.85PbI3.0,1.73,MACl,14.6,PEAI,0.517,,,Me-4PACz,0.22,DMACPA,0.11,,,,,,,970,10,4800,35,8,160,110,30,,,,,,,,,,,,,,,0.068454,23.4095,0.018254,16.0197,7596,CH2,v1,
30383,20250224,62,Cs0.05MA0.1FA0.85PbI3.0,1.73,MACl,14.6,PEAI,0.517,,,Me-4PACz,0.22,DMACPA,0.11,,,,,,,970,10,4800,35,8,160,110,30,,,,,,,,,,,,,,,2.1e-05,0.0258261,0.007037,11.5514,7596,CH3,v1,
30384,20250224,62,Cs0.05MA0.1FA0.85PbI3.0,1.73,MACl,14.6,PEAI,0.517,,,Me-4PACz,0.22,DMACPA,0.11,,,,,,,970,10,4800,35,8,160,110,30,,,,,,,,,,,,,,,0.16164,24.4036,0.035341,18.742,7596,CH4,v1,
30385,20250224,62,Cs0.05MA0.1FA0.85PbI3.0,1.73,MACl,14.6,PEAI,0.517,,,Me-4PACz,0.22,DMACPA,0.11,,,,,,,990,10,4800,35,8,160,110,30,,,,,,,,,,,,,,,27.7869,48.3902,0.385226,149.062,7597,CH1,v1,
30386,20250224,62,Cs0.05MA0.1FA0.85PbI3.0,1.73,MACl,14.6,PEAI,0.517,,,Me-4PACz,0.22,DMACPA,0.11,,,,,,,990,10,4800,35,8,160,110,30,,,,,,,,,,,,,,,19.0031,70.5586,1.10665,24.3368,7597,CH2,v1,
30387,20250224,62,Cs0.05MA0.1FA0.85PbI3.0,1.73,MACl,14.6,PEAI,0.517,,,Me-4PACz,0.22,DMACPA,0.11,,,,,,,990,10,4800,35,8,160,110,30,,,,,,,,,,,,,,,18.8479,167.049,0.46841,24.0877,7597,CH3,v1,
30388,20250224,62,Cs0.05MA0.1FA0.85PbI3.0,1.73,MACl,14.6,PEAI,0.517,,,Me-4PACz,0.22,DMACPA,0.11,,,,,,,990,10,4800,35,8,160,110,30,,,,,,,,,,,,,,,6.53543,30.9667,0.895045,23.5795,7597,CH4,v1,
30389,20250224,62,Cs0.05MA0.1FA0.85PbI3.0,1.73,MACl,14.6,PEAI,0.517,,,Me-4PACz,0.22,DMACPA,0.11,,,,,,,990,10,4800,35,8,170,110,30,,,,,,,,,,,,,,,120.542,394.562,1.24306,24.5772,7598,CH1,v1,
30390,20250224,62,Cs0.05MA0.1FA0.85PbI3.0,1.73,MACl,14.6,PEAI,0.517,,,Me-4PACz,0.22,DMACPA,0.11,,,,,,,990,10,4800,35,8,170,110,30,,,,,,,,,,,,,,,19.1465,70.1287,1.10319,24.7482,7598,CH2,v1,
30391,20250224,62,Cs0.05MA0.1FA0.85PbI3.0,1.73,MACl,14.6,PEAI,0.517,,,Me-4PACz,0.22,DMACPA,0.11,,,,,,,990,10,4800,35,8,170,110,30,,,,,,,,,,,,,,,18.9767,69.6443,1.10172,24.7323,7598,CH3,v1,
30392,20250224,62,Cs0.05MA0.1FA0.85PbI3.0,1.73,MACl,14.6,PEAI,0.517,,,Me-4PACz,0.22,DMACPA,0.11,,,,,,,990,10,4800,35,8,170,110,30,,,,,,,,,,,,,,,18.4491,69.5012,1.10296,24.067,7598,CH4,v1,
30393,20250224,62,Cs0.05MA0.1FA0.85PbI3.0,1.73,MACl,14.6,PEAI,0.517,,,py3,0.248,2PACz,0.083,,,,,,,985,12,4700,35,10,160,110,25,,,,,,,,,,,,,,,1.81e+40,6.76e+40,0.122768,217.875,7599,CH1,v1,
30394,20250224,62,Cs0.05MA0.1FA0.85PbI3.0,1.73,MACl,14.6,PEAI,0.517,,,py3,0.248,2PACz,0.083,,,,,,,985,12,4700,35,10,160,110,25,,,,,,,,,,,,,,,6.38374,29.8535,0.853639,25.0499,7599,CH2,v1,
30395,20250224,62,Cs0.05MA0.1FA0.85PbI3.0,1.73,MACl,14.6,PEAI,0.517,,,py3,0.248,2PACz,0.083,,,,,,,985,12,4700,35,10,160,110,25,,,,,,,,,,,,,,,14.1367,56.7423,1.00507,24.7881,7599,CH3,v1,
30396,20250224,62,Cs0.05MA0.1FA0.85PbI3.0,1.73,MACl,14.6,PEAI,0.517,,,py3,0.248,2PACz,0.083,,,,,,,985,12,4700,35,10,160,110,25,,,,,,,,,,,,,,,15.2975,57.4913,1.08869,24.4407,7599,CH4,v1,
30397,20250224,62,Cs0.05MA0.1FA0.85PbI3.0,1.73,MACl,14.6,PEAI,0.517,,,py3,0.248,2PACz,0.083,,,,,,,988,12,4900,40,10,190,110,25,,,,,,,,,,,,,,,226.101,-6749.58,0.0211,-158.761,7600,CH1,v1,
30398,20250224,62,Cs0.05MA0.1FA0.85PbI3.0,1.73,MACl,14.6,PEAI,0.517,,,py3,0.248,2PACz,0.083,,,,,,,988,12,4900,40,10,190,110,25,,,,,,,,,,,,,,,14.8638,57.9077,1.10397,23.2507,7600,CH2,v1,
30399,20250224,62,Cs0.05MA0.1FA0.85PbI3.0,1.73,MACl,14.6,PEAI,0.517,,,py3,0.248,2PACz,0.083,,,,,,,988,12,4900,40,10,190,110,25,,,,,,,,,,,,,,,9.62871,83.874,0.51788,22.1673,7600,CH3,v1,
30400,20250224,62,Cs0.05MA0.1FA0.85PbI3.0,1.73,MACl,14.6,PEAI,0.517,,,py3,0.248,2PACz,0.083,,,,,,,988,12,4900,40,10,190,110,25,,,,,,,,,,,,,,,14.9067,59.05,1.11015,22.7396,7600,CH4,v1,
30401,20250224,62,Cs0.05MA0.1FA0.85PbI3.0,1.73,MACl,14.6,PEAI,0.517,,,py3,0.248,2PACz,0.083,,,,,,,1020,12,5050,40,10,200,110,25,,,,,,,,,,,,,,,398.549,-582.045,0.872532,-78.4771,7601,CH1,v1,
30402,20250224,62,Cs0.05MA0.1FA0.85PbI3.0,1.73,MACl,14.6,PEAI,0.517,,,py3,0.248,2PACz,0.083,,,,,,,1020,12,5050,40,10,200,110,25,,,,,,,,,,,,,,,17.4593,63.9101,1.107,24.678,7601,CH2,v1,
30403,20250224,62,Cs0.05MA0.1FA0.85PbI3.0,1.73,MACl,14.6,PEAI,0.517,,,py3,0.248,2PACz,0.083,,,,,,,1020,12,5050,40,10,200,110,25,,,,,,,,,,,,,,,0.847012,25.8215,0.142777,22.9747,7601,CH3,v1,
30404,20250224,62,Cs0.05MA0.1FA0.85PbI3.0,1.73,MACl,14.6,PEAI,0.517,,,py3,0.248,2PACz,0.083,,,,,,,1020,12,5050,40,10,200,110,25,,,,,,,,,,,,,,,16.806,63.9028,1.10391,23.8238,7601,CH4,v1,
30405,20250224,62,Cs0.05MA0.1FA0.85PbI3.0,1.73,MACl,14.6,PEAI,0.517,,,py3,0.248,2PACz,0.083,,,,,,,1018,12,4960,40,10,200,110,25,,,,,,,,,,,,,,,17.6288,64.8137,1.11004,24.5028,7602,CH1,v1,
30406,20250224,62,Cs0.05MA0.1FA0.85PbI3.0,1.73,MACl,14.6,PEAI,0.517,,,py3,0.248,2PACz,0.083,,,,,,,1018,12,4960,40,10,200,110,25,,,,,,,,,,,,,,,16.8494,61.8975,1.11126,24.4961,7602,CH2,v1,
30407,20250224,62,Cs0.05MA0.1FA0.85PbI3.0,1.73,MACl,14.6,PEAI,0.517,,,py3,0.248,2PACz,0.083,,,,,,,1018,12,4960,40,10,200,110,25,,,,,,,,,,,,,,,5.03e+40,4.36e+42,0.054802,21.0381,7602,CH3,v1,
30408,20250224,62,Cs0.05MA0.1FA0.85PbI3.0,1.73,MACl,14.6,PEAI,0.517,,,py3,0.248,2PACz,0.083,,,,,,,1018,12,4960,40,10,200,110,25,,,,,,,,,,,,,,,15.8927,60.8222,1.10475,23.6523,7602,CH4,v1,
30409,20250224,62,Cs0.05MA0.1FA0.85PbI3.0,1.73,MACl,14.6,PEAI,0.517,,,py3,0.248,2PACz,0.083,,,,,,,1030,12,5100,40,10,210,110,25,,,,,,,,,,,,,,,2.27e+40,3.63e+41,0.105828,59.0764,7603,CH1,v1,
30410,20250224,62,Cs0.05MA0.1FA0.85PbI3.0,1.73,MACl,14.6,PEAI,0.517,,,py3,0.248,2PACz,0.083,,,,,,,1030,12,5100,40,10,210,110,25,,,,,,,,,,,,,,,16.5599,61.9933,1.11492,23.959,7603,CH2,v1,
30411,20250224,62,Cs0.05MA0.1FA0.85PbI3.0,1.73,MACl,14.6,PEAI,0.517,,,py3,0.248,2PACz,0.083,,,,,,,1030,12,5100,40,10,210,110,25,,,,,,,,,,,,,,,18.4206,90.0159,0.860857,23.7714,7603,CH3,v1,
30412,20250224,62,Cs0.05MA0.1FA0.85PbI3.0,1.73,MACl,14.6,PEAI,0.517,,,py3,0.248,2PACz,0.083,,,,,,,1030,12,5100,40,10,210,110,25,,,,,,,,,,,,,,,16.4376,63.0882,1.11219,23.4266,7603,CH4,v1,
30413,20250224,62,Cs0.05MA0.1FA0.85PbI3.0,1.73,MACl,14.6,PEAI,0.517,,,py3,0.248,2PACz,0.083,,,,,,,1000,12,5000,40,10,200,110,25,,,,,,,,,,,,,,,57.2854,219.769,1.00296,25.9893,7604,CH1,v1,
30414,20250224,62,Cs0.05MA0.1FA0.85PbI3.0,1.73,MACl,14.6,PEAI,0.517,,,py3,0.248,2PACz,0.083,,,,,,,1000,12,5000,40,10,200,110,25,,,,,,,,,,,,,,,9.65758,24.5981,0.985663,39.8325,7604,CH2,v1,
30415,20250224,62,Cs0.05MA0.1FA0.85PbI3.0,1.73,MACl,14.6,PEAI,0.517,,,py3,0.248,2PACz,0.083,,,,,,,1000,12,5000,40,10,200,110,25,,,,,,,,,,,,,,,57.6356,0.0,1.55e+34,40.7631,7604,CH3,v1,
30416,20250224,62,Cs0.05MA0.1FA0.85PbI3.0,1.73,MACl,14.6,PEAI,0.517,,,py3,0.248,2PACz,0.083,,,,,,,1000,12,5000,40,10,200,110,25,,,,,,,,,,,,,,,2.70222,25.2516,0.442073,24.2069,7604,CH4,v1,
30417,20250224,62,Cs0.05MA0.1FA0.85PbI3.0,1.73,MACl,14.6,PEAI,0.517,,,py3,0.248,2PACz,0.083,,,,,,,1010,13,4980,40,10,200,110,25,,,,,,,,,,,,,,,18.087,149.311,0.589908,20.5349,7605,CH1,v1,
30418,20250224,62,Cs0.05MA0.1FA0.85PbI3.0,1.73,MACl,14.6,PEAI,0.517,,,py3,0.248,2PACz,0.083,,,,,,,1010,13,4980,40,10,200,110,25,,,,,,,,,,,,,,,16.7072,60.5348,1.11526,24.747,7605,CH2,v1,
30419,20250224,62,Cs0.05MA0.1FA0.85PbI3.0,1.73,MACl,14.6,PEAI,0.517,,,py3,0.248,2PACz,0.083,,,,,,,1010,13,4980,40,10,200,110,25,,,,,,,,,,,,,,,16.905,61.4599,1.11056,24.7675,7605,CH3,v1,
30420,20250224,62,Cs0.05MA0.1FA0.85PbI3.0,1.73,MACl,14.6,PEAI,0.517,,,py3,0.248,2PACz,0.083,,,,,,,1010,13,4980,40,10,200,110,25,,,,,,,,,,,,,,,16.1827,60.2606,1.10487,24.3058,7605,CH4,v1,
30421,20250224,62,Cs0.05MA0.1FA0.85PbI3.0,1.73,MACl,14.6,PEAI,0.517,,,py3,0.248,2PACz,0.083,,,,,,,1015,13,5050,42,11,200,110,25,,,,,,,,,,,,,,,0.182807,24.3866,0.035471,21.1335,7606,CH1,v1,
30422,20250224,62,Cs0.05MA0.1FA0.85PbI3.0,1.73,MACl,14.6,PEAI,0.517,,,py3,0.248,2PACz,0.083,,,,,,,1015,13,5050,42,11,200,110,25,,,,,,,,,,,,,,,2.51006,33.7523,0.317343,23.4342,7606,CH2,v1,
30423,20250224,62,Cs0.05MA0.1FA0.85PbI3.0,1.73,MACl,14.6,PEAI,0.517,,,py3,0.248,2PACz,0.083,,,,,,,1015,13,5050,42,11,200,110,25,,,,,,,,,,,,,,,16.5685,82.4037,0.835536,24.0643,7606,CH3,v1,
30424,20250224,62,Cs0.05MA0.1FA0.85PbI3.0,1.73,MACl,14.6,PEAI,0.517,,,py3,0.248,2PACz,0.083,,,,,,,1015,13,5050,42,11,200,110,25,,,,,,,,,,,,,,,10.8886,43.4068,1.05727,23.7263,7606,CH4,v1,
30425,20250224,62,Cs0.05MA0.1FA0.85PbI3.0,1.73,MACl,14.6,PEAI,0.517,,,py3,0.248,2PACz,0.083,,,,,,,985,12,4980,40,10,200,110,25,,,,,,,,,,,,,,,2.12e+40,1.94e+41,0.069859,156.282,7607,CH1,v1,
30426,20250224,62,Cs0.05MA0.1FA0.85PbI3.0,1.73,MACl,14.6,PEAI,0.517,,,py3,0.248,2PACz,0.083,,,,,,,985,12,4980,40,10,200,110,25,,,,,,,,,,,,,,,0.0367663,18.247,0.013657,14.7537,7607,CH2,v1,
30427,20250224,62,Cs0.05MA0.1FA0.85PbI3.0,1.73,MACl,14.6,PEAI,0.517,,,py3,0.248,2PACz,0.083,,,,,,,985,12,4980,40,10,200,110,25,,,,,,,,,,,,,,,204.075,146746.0,0.009991,13.9196,7607,CH3,v1,
30428,20250224,62,Cs0.05MA0.1FA0.85PbI3.0,1.73,MACl,14.6,PEAI,0.517,,,py3,0.248,2PACz,0.083,,,,,,,985,12,4980,40,10,200,110,25,,,,,,,,,,,,,,,17.2135,64.5102,1.11156,24.0054,7607,CH4,v1,
30429,20250224,62,Cs0.05MA0.1FA0.85PbI3.0,1.73,MACl,14.6,PEAI,0.517,,,py3,0.248,2PACz,0.083,,,,,,,990,12,4950,40,10,180,110,25,,,,,,,,,,,,,,,17.2135,64.5102,1.11156,24.0054,7608,CH1,v1,
30430,20250224,62,Cs0.05MA0.1FA0.85PbI3.0,1.73,MACl,14.6,PEAI,0.517,,,py3,0.248,2PACz,0.083,,,,,,,990,12,4950,40,10,180,110,25,,,,,,,,,,,,,,,17.2135,64.5102,1.11156,24.0054,7608,CH2,v1,
30431,20250224,62,Cs0.05MA0.1FA0.85PbI3.0,1.73,MACl,14.6,PEAI,0.517,,,py3,0.248,2PACz,0.083,,,,,,,990,12,4950,40,10,180,110,25,,,,,,,,,,,,,,,17.2135,64.5102,1.11156,24.0054,7608,CH3,v1,
30432,20250224,62,Cs0.05MA0.1FA0.85PbI3.0,1.73,MACl,14.6,PEAI,0.517,,,py3,0.248,2PACz,0.083,,,,,,,990,12,4950,40,10,180,110,25,,,,,,,,,,,,,,,17.2135,64.5102,1.11156,24.0054,7608,CH4,v1,
30433,20250224,62,Cs0.05MA0.1FA0.85PbI3.0,1.73,MACl,14.6,PEAI,0.517,,,py3,0.248,2PACz,0.083,,,,,,,1008,12,4900,35,10,160,110,25,,,,,,,,,,,,,,,16.07,59.9819,1.12,23.921,7609,CH1,v1,
30434,20250224,62,Cs0.05MA0.1FA0.85PbI3.0,1.73,MACl,14.6,PEAI,0.517,,,py3,0.248,2PACz,0.083,,,,,,,1008,12,4900,35,10,160,110,25,,,,,,,,,,,,,,,15.4731,57.919,1.11978,23.8574,7609,CH2,v1,
30435,20250224,62,Cs0.05MA0.1FA0.85PbI3.0,1.73,MACl,14.6,PEAI,0.517,,,py3,0.248,2PACz,0.083,,,,,,,1008,12,4900,35,10,160,110,25,,,,,,,,,,,,,,,14.7666,217.2,0.290747,23.3832,7609,CH3,v1,
30436,20250224,62,Cs0.05MA0.1FA0.85PbI3.0,1.73,MACl,14.6,PEAI,0.517,,,py3,0.248,2PACz,0.083,,,,,,,1008,12,4900,35,10,160,110,25,,,,,,,,,,,,,,,13.6007,53.6856,1.10312,22.9657,7609,CH4,v1,
30437,20250224,62,Cs0.05MA0.1FA0.85PbI3.0,1.73,MACl,14.6,PEAI,0.517,,,py3,0.248,2PACz,0.083,,,,,,,995,12,4980,40,10,200,110,25,,,,,,,,,,,,,,,18.0397,82.0502,0.906166,24.2629,7610,CH1,v1,
30438,20250224,62,Cs0.05MA0.1FA0.85PbI3.0,1.73,MACl,14.6,PEAI,0.517,,,py3,0.248,2PACz,0.083,,,,,,,995,12,4980,40,10,200,110,25,,,,,,,,,,,,,,,16.462,61.2858,1.10864,24.2289,7610,CH2,v1,
30439,20250224,62,Cs0.05MA0.1FA0.85PbI3.0,1.73,MACl,14.6,PEAI,0.517,,,py3,0.248,2PACz,0.083,,,,,,,995,12,4980,40,10,200,110,25,,,,,,,,,,,,,,,1.48084,24.1137,0.256405,23.9507,7610,CH3,v1,
30440,20250224,62,Cs0.05MA0.1FA0.85PbI3.0,1.73,MACl,14.6,PEAI,0.517,,,py3,0.248,2PACz,0.083,,,,,,,995,12,4980,40,10,200,110,25,,,,,,,,,,,,,,,16.3953,63.2512,1.10904,23.3724,7610,CH4,v1,
30441,20250224,62,Cs0.05MA0.1FA0.85PbI3.0,1.73,MACl,14.6,PEAI,0.517,,,py3,0.248,2PACz,0.083,,,,,,,985,12,4970,40,10,205,110,25,,,,,,,,,,,,,,,116.913,-63.6792,0.446583,-411.115,7611,CH1,v1,
30442,20250224,62,Cs0.05MA0.1FA0.85PbI3.0,1.73,MACl,14.6,PEAI,0.517,,,py3,0.248,2PACz,0.083,,,,,,,985,12,4970,40,10,205,110,25,,,,,,,,,,,,,,,17.7694,63.1908,1.11357,25.2523,7611,CH2,v1,
30443,20250224,62,Cs0.05MA0.1FA0.85PbI3.0,1.73,MACl,14.6,PEAI,0.517,,,py3,0.248,2PACz,0.083,,,,,,,985,12,4970,40,10,205,110,25,,,,,,,,,,,,,,,16.603,59.892,1.10439,25.1011,7611,CH3,v1,
30444,20250224,62,Cs0.05MA0.1FA0.85PbI3.0,1.73,MACl,14.6,PEAI,0.517,,,py3,0.248,2PACz,0.083,,,,,,,985,12,4970,40,10,205,110,25,,,,,,,,,,,,,,,4.87399,25.8712,0.691286,27.2527,7611,CH4,v1,
30445,20250224,62,Cs0.05MA0.1FA0.85PbI3.0,1.73,MACl,14.6,PEAI,0.517,,,py3,0.248,2PACz,0.083,,,,,,,1008,12,4950,40,10,180,110,25,,,,,,,,,,,,,,,52.4644,-49.05,0.617155,-173.313,7612,CH1,v1,
30446,20250224,62,Cs0.05MA0.1FA0.85PbI3.0,1.73,MACl,14.6,PEAI,0.517,,,py3,0.248,2PACz,0.083,,,,,,,1008,12,4950,40,10,180,110,25,,,,,,,,,,,,,,,2.63576,28.4381,0.372013,24.9143,7612,CH2,v1,
30447,20250224,62,Cs0.05MA0.1FA0.85PbI3.0,1.73,MACl,14.6,PEAI,0.517,,,py3,0.248,2PACz,0.083,,,,,,,1008,12,4950,40,10,180,110,25,,,,,,,,,,,,,,,28.7559,85.4753,0.169209,198.822,7612,CH3,v1,
30448,20250224,62,Cs0.05MA0.1FA0.85PbI3.0,1.73,MACl,14.6,PEAI,0.517,,,py3,0.248,2PACz,0.083,,,,,,,1008,12,4950,40,10,180,110,25,,,,,,,,,,,,,,,17.8429,66.7268,1.10607,24.176,7612,CH4,v1,
30449,20250224,62,Cs0.05MA0.1FA0.85PbI3.0,1.73,MACl,14.6,PEAI,0.517,,,py3,0.248,2PACz,0.083,,,,,,,998,12,5050,40,10,200,110,25,,,,,,,,,,,,,,,153.868,1549.97,0.401763,24.709,7613,CH1,v1,
30450,20250224,62,Cs0.05MA0.1FA0.85PbI3.0,1.73,MACl,14.6,PEAI,0.517,,,py3,0.248,2PACz,0.083,,,,,,,998,12,5050,40,10,200,110,25,,,,,,,,,,,,,,,18.2477,66.2213,1.11481,24.7179,7613,CH2,v1,
30451,20250224,62,Cs0.05MA0.1FA0.85PbI3.0,1.73,MACl,14.6,PEAI,0.517,,,py3,0.248,2PACz,0.083,,,,,,,998,12,5050,40,10,200,110,25,,,,,,,,,,,,,,,16.9158,62.1953,1.1055,24.6023,7613,CH3,v1,
30452,20250224,62,Cs0.05MA0.1FA0.85PbI3.0,1.73,MACl,14.6,PEAI,0.517,,,py3,0.248,2PACz,0.083,,,,,,,998,12,5050,40,10,200,110,25,,,,,,,,,,,,,,,7.67289,33.4604,0.946207,24.2349,7613,CH4,v1,
30453,20250224,62,Cs0.05MA0.1FA0.85PbI3.0,1.73,MACl,14.6,PEAI,0.517,,,py3,0.248,2PACz,0.083,,,,,,,1008,12,4950,40,10,200,110,25,,,,,,,,,,,,,,,104.557,-158.848,1.03323,-63.7046,7614,CH1,v1,
