Repository: MI-Materials-Intelligence/Recipe-Language-Model

# Learning Layer

## Overview

In the learning layer, the formulas and parameters are encoded and then tokenised into recipes as inputs. Through atomic skills of data extraction, cleaning, and matching, these data are organised into standardised datasets, providing the basis for RLM training and iterative recipe refinement.

Key Atomic Skills:
- **Cleaning**: Preprocessing and outlier cleaning
- **Matching**: Matching data pairs based on variables
- **Extraction**: Data extraction from robotic boxes

File: seven_ai_layers_robotics/learning/data/data50764_from_db.csv (part 132 of 253)
No,date,rank,Formula PVK,Concentration PVK,Formula Additive 1,Concentration Additive 1,Formula Additive 2,Concentration Additive 2,Formula Additive 3,Concentration Additive 3,Formula SAM 1,Concentration SAM 1,Formula SAM 2,Concentration SAM 2,Formula SAM 3,Concentration SAM 3,Spin Coating Speed SAM,Spin Coating Time SAM,Annealed Temperature SAM,Annealed Time SAM,Spin Coating Speed PVK 1,Spin Coating Time PVK 1,Spin Coating Speed PVK 2,Spin Coating Time PVK 2,Antisolvent Dropping Timing,Antisolvent Volume,Annealed Temperature PVK,Annealed Time PVK,Formula Passivator 1,Concentration Passivator 1,Formula Passivator 2,Concentration Passivator 2,Formula Passivator 3,Concentration Passivator 3,Formula Passivator 4,Concentration Passivator 4,Spin Coating Speed Passivator,Spin Coating Time Passivator,Passivator Dropping Timing,Passivator Volume,Annealed Temperature Passivator,Annealed Time Passivator,PCE,FF,Voc,Jsc,Product,Channel,From,upload_time
30454,20250224,62,Cs0.05MA0.1FA0.85PbI3.0,1.73,MACl,14.6,PEAI,0.517,,,py3,0.248,2PACz,0.083,,,,,,,1008,12,4950,40,10,200,110,25,,,,,,,,,,,,,,,16.79,60.3805,1.11444,24.9516,7614,CH2,v1,
30455,20250224,62,Cs0.05MA0.1FA0.85PbI3.0,1.73,MACl,14.6,PEAI,0.517,,,py3,0.248,2PACz,0.083,,,,,,,1008,12,4950,40,10,200,110,25,,,,,,,,,,,,,,,11.9665,47.7118,1.10008,22.7991,7614,CH3,v1,
30456,20250224,62,Cs0.05MA0.1FA0.85PbI3.0,1.73,MACl,14.6,PEAI,0.517,,,py3,0.248,2PACz,0.083,,,,,,,1008,12,4950,40,10,200,110,25,,,,,,,,,,,,,,,8.85662,40.182,1.08054,20.3983,7614,CH4,v1,
30457,20250224,62,Cs0.05MA0.1FA0.85PbI3.0,1.73,MACl,14.6,PEAI,0.517,,,py3,0.248,2PACz,0.083,,,,,,,980,12,4900,40,10,200,110,25,,,,,,,,,,,,,,,17.9369,66.622,1.10419,24.3829,7615,CH1,v1,
30458,20250224,62,Cs0.05MA0.1FA0.85PbI3.0,1.73,MACl,14.6,PEAI,0.517,,,py3,0.248,2PACz,0.083,,,,,,,980,12,4900,40,10,200,110,25,,,,,,,,,,,,,,,1.5243,27.3231,0.229782,24.2786,7615,CH2,v1,
30459,20250224,62,Cs0.05MA0.1FA0.85PbI3.0,1.73,MACl,14.6,PEAI,0.517,,,py3,0.248,2PACz,0.083,,,,,,,980,12,4900,40,10,200,110,25,,,,,,,,,,,,,,,0.675615,24.5569,0.114169,24.0978,7615,CH3,v1,
30460,20250224,62,Cs0.05MA0.1FA0.85PbI3.0,1.73,MACl,14.6,PEAI,0.517,,,py3,0.248,2PACz,0.083,,,,,,,980,12,4900,40,10,200,110,25,,,,,,,,,,,,,,,0.581894,25.0546,0.09766,23.7814,7615,CH4,v1,
30461,20250224,62,Cs0.05MA0.1FA0.85PbI3.0,1.73,MACl,14.6,PEAI,0.517,,,py3,0.248,2PACz,0.083,,,,,,,985,12,4970,40,10,200,110,25,,,,,,,,,,,,,,,8.07e+39,3.28e+40,0.11867,207.655,7616,CH1,v1,
30462,20250224,62,Cs0.05MA0.1FA0.85PbI3.0,1.73,MACl,14.6,PEAI,0.517,,,py3,0.248,2PACz,0.083,,,,,,,985,12,4970,40,10,200,110,25,,,,,,,,,,,,,,,0.489096,24.5209,0.090009,22.1602,7616,CH2,v1,
30463,20250224,62,Cs0.05MA0.1FA0.85PbI3.0,1.73,MACl,14.6,PEAI,0.517,,,py3,0.248,2PACz,0.083,,,,,,,985,12,4970,40,10,200,110,25,,,,,,,,,,,,,,,18.3402,417.471,0.188814,23.2672,7616,CH3,v1,
30464,20250224,62,Cs0.05MA0.1FA0.85PbI3.0,1.73,MACl,14.6,PEAI,0.517,,,py3,0.248,2PACz,0.083,,,,,,,985,12,4970,40,10,200,110,25,,,,,,,,,,,,,,,18.5259,69.5065,1.11082,23.9943,7616,CH4,v1,
30465,20250224,62,Cs0.05MA0.1FA0.85PbI3.0,1.73,MACl,14.6,PEAI,0.517,,,py3,0.248,2PACz,0.083,,,,,,,985,12,4800,40,10,200,110,25,,,,,,,,,,,,,,,41.1253,506.754,0.098572,82.3302,7617,CH1,v1,
30466,20250224,62,Cs0.05MA0.1FA0.85PbI3.0,1.73,MACl,14.6,PEAI,0.517,,,py3,0.248,2PACz,0.083,,,,,,,985,12,4800,40,10,200,110,25,,,,,,,,,,,,,,,16.2868,61.115,1.10394,24.1403,7617,CH2,v1,
30467,20250224,62,Cs0.05MA0.1FA0.85PbI3.0,1.73,MACl,14.6,PEAI,0.517,,,py3,0.248,2PACz,0.083,,,,,,,985,12,4800,40,10,200,110,25,,,,,,,,,,,,,,,12.6453,48.2998,1.08314,24.1712,7617,CH3,v1,
30468,20250224,62,Cs0.05MA0.1FA0.85PbI3.0,1.73,MACl,14.6,PEAI,0.517,,,py3,0.248,2PACz,0.083,,,,,,,985,12,4800,40,10,200,110,25,,,,,,,,,,,,,,,16.0885,61.9899,1.10201,23.5511,7617,CH4,v1,
30469,20250224,62,Cs0.05MA0.1FA0.85PbI3.0,1.73,MACl,14.6,PEAI,0.517,,,py3,0.248,2PACz,0.083,,,,,,,990,12,4750,40,10,180,110,25,,,,,,,,,,,,,,,114.961,-353.754,0.324952,-100.007,7618,CH1,v1,
30470,20250224,62,Cs0.05MA0.1FA0.85PbI3.0,1.73,MACl,14.6,PEAI,0.517,,,py3,0.248,2PACz,0.083,,,,,,,990,12,4750,40,10,180,110,25,,,,,,,,,,,,,,,19.4255,70.3668,1.11309,24.8013,7618,CH2,v1,
30471,20250224,62,Cs0.05MA0.1FA0.85PbI3.0,1.73,MACl,14.6,PEAI,0.517,,,py3,0.248,2PACz,0.083,,,,,,,990,12,4750,40,10,180,110,25,,,,,,,,,,,,,,,398.36,1606.78,1.00968,24.5547,7618,CH3,v1,
30472,20250224,62,Cs0.05MA0.1FA0.85PbI3.0,1.73,MACl,14.6,PEAI,0.517,,,py3,0.248,2PACz,0.083,,,,,,,990,12,4750,40,10,180,110,25,,,,,,,,,,,,,,,19.2811,72.4606,1.10509,24.0787,7618,CH4,v1,
30473,20250224,62,Cs0.05MA0.1FA0.85PbI3.0,1.73,MACl,14.6,PEAI,0.517,,,py3,0.248,2PACz,0.083,,,,,,,1012,12,4980,40,10,200,110,25,,,,,,,,,,,,,,,0.00427697,2.7575,0.010413,14.8948,7619,CH1,v1,
30474,20250224,62,Cs0.05MA0.1FA0.85PbI3.0,1.73,MACl,14.6,PEAI,0.517,,,py3,0.248,2PACz,0.083,,,,,,,1012,12,4980,40,10,200,110,25,,,,,,,,,,,,,,,19.0034,68.8077,1.11334,24.8065,7619,CH2,v1,
30475,20250224,62,Cs0.05MA0.1FA0.85PbI3.0,1.73,MACl,14.6,PEAI,0.517,,,py3,0.248,2PACz,0.083,,,,,,,1012,12,4980,40,10,200,110,25,,,,,,,,,,,,,,,2.39e+40,-167.608,4.41e+34,-323.815,7619,CH3,v1,
30476,20250224,62,Cs0.05MA0.1FA0.85PbI3.0,1.73,MACl,14.6,PEAI,0.517,,,py3,0.248,2PACz,0.083,,,,,,,1012,12,4980,40,10,200,110,25,,,,,,,,,,,,,,,17.9888,68.2342,1.10658,23.8241,7619,CH4,v1,
30477,20250224,62,Cs0.05MA0.1FA0.85PbI3.0,1.73,MACl,14.6,PEAI,0.517,,,py3,0.248,2PACz,0.083,,,,,,,1010,12,5030,40,10,200,110,25,,,,,,,,,,,,,,,83.5254,2208.41,0.155733,24.2861,7620,CH1,v1,
30478,20250224,62,Cs0.05MA0.1FA0.85PbI3.0,1.73,MACl,14.6,PEAI,0.517,,,py3,0.248,2PACz,0.083,,,,,,,1010,12,5030,40,10,200,110,25,,,,,,,,,,,,,,,19.585,69.9279,1.12057,24.9939,7620,CH2,v1,
30479,20250224,62,Cs0.05MA0.1FA0.85PbI3.0,1.73,MACl,14.6,PEAI,0.517,,,py3,0.248,2PACz,0.083,,,,,,,1010,12,5030,40,10,200,110,25,,,,,,,,,,,,,,,23.8945,389.985,0.24667,24.839,7620,CH3,v1,
30480,20250224,62,Cs0.05MA0.1FA0.85PbI3.0,1.73,MACl,14.6,PEAI,0.517,,,py3,0.248,2PACz,0.083,,,,,,,1010,12,5030,40,10,200,110,25,,,,,,,,,,,,,,,19.2959,71.2118,1.11051,24.4002,7620,CH4,v1,
30481,20250224,62,Cs0.05MA0.1FA0.85PbI3.0,1.73,MACl,14.6,PEAI,0.517,,,py3,0.248,2PACz,0.083,,,,,,,1000,12,4800,40,10,200,110,25,,,,,,,,,,,,,,,19.3937,69.8861,1.1149,24.8906,7621,CH1,v1,
30482,20250224,62,Cs0.05MA0.1FA0.85PbI3.0,1.73,MACl,14.6,PEAI,0.517,,,py3,0.248,2PACz,0.083,,,,,,,1000,12,4800,40,10,200,110,25,,,,,,,,,,,,,,,17.4942,63.6119,1.10392,24.9126,7621,CH2,v1,
30483,20250224,62,Cs0.05MA0.1FA0.85PbI3.0,1.73,MACl,14.6,PEAI,0.517,,,py3,0.248,2PACz,0.083,,,,,,,1000,12,4800,40,10,200,110,25,,,,,,,,,,,,,,,0.162343,23.9885,0.03407,19.8638,7621,CH3,v1,
30484,20250224,62,Cs0.05MA0.1FA0.85PbI3.0,1.73,MACl,14.6,PEAI,0.517,,,py3,0.248,2PACz,0.083,,,,,,,1000,12,4800,40,10,200,110,25,,,,,,,,,,,,,,,18.8025,69.5482,1.1119,24.3144,7621,CH4,v1,
30485,20250224,62,Cs0.05MA0.1FA0.85PbI3.0,1.73,MACl,14.6,PEAI,0.517,,,py3,0.248,2PACz,0.083,,,,,,,1020,12,5050,40,10,210,110,25,,,,,,,,,,,,,,,57.5803,11545.3,0.020226,24.6586,7622,CH1,v1,
30486,20250224,62,Cs0.05MA0.1FA0.85PbI3.0,1.73,MACl,14.6,PEAI,0.517,,,py3,0.248,2PACz,0.083,,,,,,,1020,12,5050,40,10,210,110,25,,,,,,,,,,,,,,,7.00307,28.0359,1.02659,24.3319,7622,CH2,v1,
30487,20250224,62,Cs0.05MA0.1FA0.85PbI3.0,1.73,MACl,14.6,PEAI,0.517,,,py3,0.248,2PACz,0.083,,,,,,,1020,12,5050,40,10,210,110,25,,,,,,,,,,,,,,,18.8485,-711.742,-0.000109,24.3557,7622,CH3,v1,
30488,20250224,62,Cs0.05MA0.1FA0.85PbI3.0,1.73,MACl,14.6,PEAI,0.517,,,py3,0.248,2PACz,0.083,,,,,,,1020,12,5050,40,10,210,110,25,,,,,,,,,,,,,,,19.3253,72.704,1.11268,23.889,7622,CH4,v1,
30489,20250224,62,Cs0.05MA0.1FA0.85PbI3.0,1.73,MACl,14.6,PEAI,0.517,,,py3,0.248,2PACz,0.083,,,,,,,990,12,4850,40,10,210,110,25,,,,,,,,,,,,,,,17.1185,64.1577,1.11601,23.9083,7623,CH1,v1,
30490,20250224,62,Cs0.05MA0.1FA0.85PbI3.0,1.73,MACl,14.6,PEAI,0.517,,,py3,0.248,2PACz,0.083,,,,,,,990,12,4850,40,10,210,110,25,,,,,,,,,,,,,,,16.1714,60.8247,1.1151,23.8425,7623,CH2,v1,
30491,20250224,62,Cs0.05MA0.1FA0.85PbI3.0,1.73,MACl,14.6,PEAI,0.517,,,py3,0.248,2PACz,0.083,,,,,,,990,12,4850,40,10,210,110,25,,,,,,,,,,,,,,,29.9012,394.857,0.319362,23.7119,7623,CH3,v1,
30492,20250224,62,Cs0.05MA0.1FA0.85PbI3.0,1.73,MACl,14.6,PEAI,0.517,,,py3,0.248,2PACz,0.083,,,,,,,990,12,4850,40,10,210,110,25,,,,,,,,,,,,,,,16.2401,62.5138,1.1144,23.3115,7623,CH4,v1,
30493,20250224,62,Cs0.05MA0.1FA0.85PbI3.0,1.73,MACl,14.6,PEAI,0.517,,,py3,0.248,2PACz,0.083,,,,,,,985,12,5000,40,10,180,110,25,,,,,,,,,,,,,,,18.7219,70.7871,1.06931,24.7338,7624,CH1,v1,
30494,20250224,62,Cs0.05MA0.1FA0.85PbI3.0,1.73,MACl,14.6,PEAI,0.517,,,py3,0.248,2PACz,0.083,,,,,,,985,12,5000,40,10,180,110,25,,,,,,,,,,,,,,,18.4547,66.6482,1.12499,24.6133,7624,CH2,v1,
30495,20250224,62,Cs0.05MA0.1FA0.85PbI3.0,1.73,MACl,14.6,PEAI,0.517,,,py3,0.248,2PACz,0.083,,,,,,,985,12,5000,40,10,180,110,25,,,,,,,,,,,,,,,2.19e+39,9.06e+40,0.143366,16.8606,7624,CH3,v1,
30496,20250224,62,Cs0.05MA0.1FA0.85PbI3.0,1.73,MACl,14.6,PEAI,0.517,,,py3,0.248,2PACz,0.083,,,,,,,985,12,5000,40,10,180,110,25,,,,,,,,,,,,,,,0.882013,25.0637,0.149721,23.5043,7624,CH4,v1,
30497,20250224,62,Cs0.05MA0.1FA0.85PbI3.0,1.73,MACl,14.6,PEAI,0.517,,,py3,0.248,2PACz,0.083,,,,,,,980,12,4800,40,10,195,110,25,,,,,,,,,,,,,,,0.0277386,13.8398,0.01197,16.7438,7625,CH1,v1,
30498,20250224,62,Cs0.05MA0.1FA0.85PbI3.0,1.73,MACl,14.6,PEAI,0.517,,,py3,0.248,2PACz,0.083,,,,,,,980,12,4800,40,10,195,110,25,,,,,,,,,,,,,,,7.19685,32.2771,0.942221,23.6643,7625,CH2,v1,
30499,20250224,62,Cs0.05MA0.1FA0.85PbI3.0,1.73,MACl,14.6,PEAI,0.517,,,py3,0.248,2PACz,0.083,,,,,,,980,12,4800,40,10,195,110,25,,,,,,,,,,,,,,,10.8615,59.9844,0.775055,23.3626,7625,CH3,v1,
30500,20250224,62,Cs0.05MA0.1FA0.85PbI3.0,1.73,MACl,14.6,PEAI,0.517,,,py3,0.248,2PACz,0.083,,,,,,,980,12,4800,40,10,195,110,25,,,,,,,,,,,,,,,10.9033,43.058,1.08018,23.4426,7625,CH4,v1,
30501,20250224,62,Cs0.05MA0.1FA0.85PbI3.0,1.73,MACl,14.6,PEAI,0.517,,,py3,0.248,2PACz,0.083,,,,,,,998,12,4986,40,10,200,110,25,,,,,,,,,,,,,,,13.5581,51.817,1.09929,23.8019,7626,CH1,v1,
30502,20250224,62,Cs0.05MA0.1FA0.85PbI3.0,1.73,MACl,14.6,PEAI,0.517,,,py3,0.248,2PACz,0.083,,,,,,,998,12,4986,40,10,200,110,25,,,,,,,,,,,,,,,12.1432,47.5733,1.10296,23.1424,7626,CH2,v1,
30503,20250224,62,Cs0.05MA0.1FA0.85PbI3.0,1.73,MACl,14.6,PEAI,0.517,,,py3,0.248,2PACz,0.083,,,,,,,998,12,4986,40,10,200,110,25,,,,,,,,,,,,,,,11.0977,44.8196,1.09174,22.6801,7626,CH3,v1,
30504,20250224,62,Cs0.05MA0.1FA0.85PbI3.0,1.73,MACl,14.6,PEAI,0.517,,,py3,0.248,2PACz,0.083,,,,,,,998,12,4986,40,10,200,110,25,,,,,,,,,,,,,,,10.1462,43.8082,1.09865,21.0809,7626,CH4,v1,
30505,20250224,62,Cs0.05MA0.1FA0.85PbI3.0,1.73,MACl,14.6,PEAI,0.517,,,py3,0.248,2PACz,0.083,,,,,,,990,12,4800,40,10,200,110,25,,,,,,,,,,,,,,,325.181,-24385.6,-6e-05,22.2698,7627,CH1,v1,
30506,20250224,62,Cs0.05MA0.1FA0.85PbI3.0,1.73,MACl,14.6,PEAI,0.517,,,py3,0.248,2PACz,0.083,,,,,,,990,12,4800,40,10,200,110,25,,,,,,,,,,,,,,,18.9049,68.8235,1.12103,24.5032,7627,CH2,v1,
30507,20250224,62,Cs0.05MA0.1FA0.85PbI3.0,1.73,MACl,14.6,PEAI,0.517,,,py3,0.248,2PACz,0.083,,,,,,,990,12,4800,40,10,200,110,25,,,,,,,,,,,,,,,3.94583,27.9327,0.574153,24.6036,7627,CH3,v1,
30508,20250224,62,Cs0.05MA0.1FA0.85PbI3.0,1.73,MACl,14.6,PEAI,0.517,,,py3,0.248,2PACz,0.083,,,,,,,990,12,4800,40,10,200,110,25,,,,,,,,,,,,,,,18.7089,70.2945,1.11845,23.7964,7627,CH4,v1,
30509,20250224,62,Cs0.05MA0.1FA0.85PbI3.0,1.73,MACl,14.6,PEAI,0.517,,,py3,0.248,2PACz,0.083,,,,,,,980,12,4950,40,10,160,110,25,,,,,,,,,,,,,,,338.379,48656.6,0.035042,19.8462,7628,CH1,v1,
30510,20250224,62,Cs0.05MA0.1FA0.85PbI3.0,1.73,MACl,14.6,PEAI,0.517,,,py3,0.248,2PACz,0.083,,,,,,,980,12,4950,40,10,160,110,25,,,,,,,,,,,,,,,1.33875,26.9532,0.21798,22.7861,7628,CH2,v1,
30511,20250224,62,Cs0.05MA0.1FA0.85PbI3.0,1.73,MACl,14.6,PEAI,0.517,,,py3,0.248,2PACz,0.083,,,,,,,980,12,4950,40,10,160,110,25,,,,,,,,,,,,,,,18.3761,119.551,0.650748,23.6204,7628,CH3,v1,
30512,20250224,62,Cs0.05MA0.1FA0.85PbI3.0,1.73,MACl,14.6,PEAI,0.517,,,py3,0.248,2PACz,0.083,,,,,,,980,12,4950,40,10,160,110,25,,,,,,,,,,,,,,,18.3342,70.8871,1.11594,23.1768,7628,CH4,v1,
30513,20250224,62,Cs0.05MA0.1FA0.85PbI3.0,1.73,MACl,14.6,PEAI,0.8,,,Me-4PACz,0.165,DMACPA,0.165,,,,,,,985,10,4750,35,8,160,110,30,,,,,,,,,,,,,,,19.9113,114.344,0.726515,23.9684,7629,CH1,v1,
30514,20250224,62,Cs0.05MA0.1FA0.85PbI3.0,1.73,MACl,14.6,PEAI,0.8,,,Me-4PACz,0.165,DMACPA,0.165,,,,,,,985,10,4750,35,8,160,110,30,,,,,,,,,,,,,,,0.22558,24.73,0.04452,20.4892,7629,CH2,v1,
30515,20250224,62,Cs0.05MA0.1FA0.85PbI3.0,1.73,MACl,14.6,PEAI,0.8,,,Me-4PACz,0.165,DMACPA,0.165,,,,,,,985,10,4750,35,8,160,110,30,,,,,,,,,,,,,,,20.291,73.5628,1.11609,24.7143,7629,CH3,v1,
30516,20250224,62,Cs0.05MA0.1FA0.85PbI3.0,1.73,MACl,14.6,PEAI,0.8,,,Me-4PACz,0.165,DMACPA,0.165,,,,,,,985,10,4750,35,8,160,110,30,,,,,,,,,,,,,,,20.0493,73.6294,1.11292,24.4672,7629,CH4,v1,
30517,20250224,62,Cs0.05MA0.1FA0.85PbI3.0,1.73,MACl,14.6,PEAI,0.8,,,Me-4PACz,0.165,DMACPA,0.165,,,,,,,970,10,5100,40,10,165,110,30,,,,,,,,,,,,,,,1.24e+40,7.53e+40,0.12671,130.389,7630,CH1,v1,
30518,20250224,62,Cs0.05MA0.1FA0.85PbI3.0,1.73,MACl,14.6,PEAI,0.8,,,Me-4PACz,0.165,DMACPA,0.165,,,,,,,970,10,5100,40,10,165,110,30,,,,,,,,,,,,,,,9.32748,41.1629,1.091,20.7699,7630,CH2,v1,
30519,20250224,62,Cs0.05MA0.1FA0.85PbI3.0,1.73,MACl,14.6,PEAI,0.8,,,Me-4PACz,0.165,DMACPA,0.165,,,,,,,970,10,5100,40,10,165,110,30,,,,,,,,,,,,,,,8.65018,52.2586,0.807053,20.51,7630,CH3,v1,
30520,20250224,62,Cs0.05MA0.1FA0.85PbI3.0,1.73,MACl,14.6,PEAI,0.8,,,Me-4PACz,0.165,DMACPA,0.165,,,,,,,970,10,5100,40,10,165,110,30,,,,,,,,,,,,,,,9.07995,40.8162,1.08901,20.4277,7630,CH4,v1,
30521,20250224,62,Cs0.05MA0.1FA0.85PbI3.0,1.73,MACl,14.6,PEAI,0.8,,,Me-4PACz,0.165,DMACPA,0.165,,,,,,,1300,8,4900,45,15,160,110,30,,,,,,,,,,,,,,,9.07995,40.8162,1.08901,20.4277,7631,CH1,v1,
30522,20250224,62,Cs0.05MA0.1FA0.85PbI3.0,1.73,MACl,14.6,PEAI,0.8,,,Me-4PACz,0.165,DMACPA,0.165,,,,,,,1300,8,4900,45,15,160,110,30,,,,,,,,,,,,,,,9.07995,40.8162,1.08901,20.4277,7631,CH2,v1,
30523,20250224,62,Cs0.05MA0.1FA0.85PbI3.0,1.73,MACl,14.6,PEAI,0.8,,,Me-4PACz,0.165,DMACPA,0.165,,,,,,,1300,8,4900,45,15,160,110,30,,,,,,,,,,,,,,,9.07995,40.8162,1.08901,20.4277,7631,CH3,v1,
30524,20250224,62,Cs0.05MA0.1FA0.85PbI3.0,1.73,MACl,14.6,PEAI,0.8,,,Me-4PACz,0.165,DMACPA,0.165,,,,,,,1300,8,4900,45,15,160,110,30,,,,,,,,,,,,,,,9.07995,40.8162,1.08901,20.4277,7631,CH4,v1,
30525,20250224,62,Cs0.05MA0.1FA0.85PbI3.0,1.73,MACl,14.6,PEAI,0.8,,,Me-4PACz,0.165,DMACPA,0.165,,,,,,,980,10,4600,35,10,160,110,25,,,,,,,,,,,,,,,968.99,25434.0,0.08848,43.0586,7632,CH1,v1,
30526,20250224,62,Cs0.05MA0.1FA0.85PbI3.0,1.73,MACl,14.6,PEAI,0.8,,,Me-4PACz,0.165,DMACPA,0.165,,,,,,,980,10,4600,35,10,160,110,25,,,,,,,,,,,,,,,3.08e-05,0.307838,0.001332,7.51988,7632,CH2,v1,
30527,20250224,62,Cs0.05MA0.1FA0.85PbI3.0,1.73,MACl,14.6,PEAI,0.8,,,Me-4PACz,0.165,DMACPA,0.165,,,,,,,980,10,4600,35,10,160,110,25,,,,,,,,,,,,,,,18.2318,60.3858,1.09895,27.4736,7632,CH3,v1,
30528,20250224,62,Cs0.05MA0.1FA0.85PbI3.0,1.73,MACl,14.6,PEAI,0.8,,,Me-4PACz,0.165,DMACPA,0.165,,,,,,,980,10,4600,35,10,160,110,25,,,,,,,,,,,,,,,6.26872,31.145,0.764136,26.3402,7632,CH4,v1,
30529,20250224,62,Cs0.1FA0.9PbI2.8Br0.2,1.5,MACl,3.5,PACl,12.0,,,Me-4PACz,0.11,DMACPA,0.22,,,,,,,980,10,4750,35,6,200,110,30,,,,,,,,,,,,,,,17.8255,72.2466,1.04716,23.5618,7633,CH1,v1,
30530,20250224,62,Cs0.1FA0.9PbI2.8Br0.2,1.5,MACl,3.5,PACl,12.0,,,Me-4PACz,0.11,DMACPA,0.22,,,,,,,980,10,4750,35,6,200,110,30,,,,,,,,,,,,,,,19.1554,73.947,1.09473,23.6627,7633,CH2,v1,
30531,20250224,62,Cs0.1FA0.9PbI2.8Br0.2,1.5,MACl,3.5,PACl,12.0,,,Me-4PACz,0.11,DMACPA,0.22,,,,,,,980,10,4750,35,6,200,110,30,,,,,,,,,,,,,,,19.7306,76.1221,1.10407,23.4765,7633,CH3,v1,
30532,20250224,62,Cs0.1FA0.9PbI2.8Br0.2,1.5,MACl,3.5,PACl,12.0,,,Me-4PACz,0.11,DMACPA,0.22,,,,,,,980,10,4750,35,6,200,110,30,,,,,,,,,,,,,,,18.6999,74.5677,1.0926,22.9523,7633,CH4,v1,
30533,20250224,62,Cs0.1FA0.9PbI2.8Br0.2,1.5,MACl,3.5,PACl,12.0,,,Me-4PACz,0.11,DMACPA,0.22,,,,,,,980,10,4750,35,6,198,110,30,,,,,,,,,,,,,,,16.9841,66.6119,1.06881,23.8555,7634,CH1,v1,
30534,20250224,62,Cs0.1FA0.9PbI2.8Br0.2,1.5,MACl,3.5,PACl,12.0,,,Me-4PACz,0.11,DMACPA,0.22,,,,,,,980,10,4750,35,6,198,110,30,,,,,,,,,,,,,,,17.4363,69.1508,1.05279,23.9504,7634,CH2,v1,
30535,20250224,62,Cs0.1FA0.9PbI2.8Br0.2,1.5,MACl,3.5,PACl,12.0,,,Me-4PACz,0.11,DMACPA,0.22,,,,,,,980,10,4750,35,6,198,110,30,,,,,,,,,,,,,,,19.7872,74.6413,1.1141,23.7948,7634,CH3,v1,
30536,20250224,62,Cs0.1FA0.9PbI2.8Br0.2,1.5,MACl,3.5,PACl,12.0,,,Me-4PACz,0.11,DMACPA,0.22,,,,,,,980,10,4750,35,6,198,110,30,,,,,,,,,,,,,,,19.0477,75.3365,1.09429,23.1049,7634,CH4,v1,
30537,20250224,62,Cs0.1FA0.9PbI2.8Br0.2,1.5,MACl,3.5,PACl,12.0,,,Me-4PACz,0.11,DMACPA,0.22,,,,,,,970,10,4800,35,7,210,110,30,,,,,,,,,,,,,,,666.774,2978.0,0.939053,23.8432,7635,CH1,v1,
30538,20250224,62,Cs0.1FA0.9PbI2.8Br0.2,1.5,MACl,3.5,PACl,12.0,,,Me-4PACz,0.11,DMACPA,0.22,,,,,,,970,10,4800,35,7,210,110,30,,,,,,,,,,,,,,,17.0732,65.6482,1.07199,24.2606,7635,CH2,v1,
30539,20250224,62,Cs0.1FA0.9PbI2.8Br0.2,1.5,MACl,3.5,PACl,12.0,,,Me-4PACz,0.11,DMACPA,0.22,,,,,,,970,10,4800,35,7,210,110,30,,,,,,,,,,,,,,,9.53051,32.2827,1.0208,28.9204,7635,CH3,v1,
30540,20250224,62,Cs0.1FA0.9PbI2.8Br0.2,1.5,MACl,3.5,PACl,12.0,,,Me-4PACz,0.11,DMACPA,0.22,,,,,,,970,10,4800,35,7,210,110,30,,,,,,,,,,,,,,,18.0117,51.851,1.08644,31.9737,7635,CH4,v1,
30541,20250224,62,Cs0.1FA0.9PbI2.8Br0.2,1.5,MACl,3.5,PACl,12.0,,,Me-4PACz,0.11,DMACPA,0.22,,,,,,,981,10,4650,35,7,200,110,30,,,,,,,,,,,,,,,378.242,1518.25,0.825108,30.1936,7636,CH1,v1,
30542,20250224,62,Cs0.1FA0.9PbI2.8Br0.2,1.5,MACl,3.5,PACl,12.0,,,Me-4PACz,0.11,DMACPA,0.22,,,,,,,981,10,4650,35,7,200,110,30,,,,,,,,,,,,,,,1.99e-05,0.0702645,0.00445,6.37932,7636,CH2,v1,
30543,20250224,62,Cs0.1FA0.9PbI2.8Br0.2,1.5,MACl,3.5,PACl,12.0,,,Me-4PACz,0.11,DMACPA,0.22,,,,,,,981,10,4650,35,7,200,110,30,,,,,,,,,,,,,,,9.76849,31.2233,1.01416,30.849,7636,CH3,v1,
30544,20250224,62,Cs0.1FA0.9PbI2.8Br0.2,1.5,MACl,3.5,PACl,12.0,,,Me-4PACz,0.11,DMACPA,0.22,,,,,,,981,10,4650,35,7,200,110,30,,,,,,,,,,,,,,,19.6943,74.7336,1.11283,23.6807,7636,CH4,v1,
30545,20250224,62,Cs0.1FA0.9PbI2.8Br0.2,1.5,MACl,3.5,PACl,12.0,,,Me-4PACz,0.11,DMACPA,0.22,,,,,,,980,10,4750,35,6,195,110,30,,,,,,,,,,,,,,,11.3224,-2499.13,0.0211,-21.4717,7637,CH1,v1,
30546,20250224,62,Cs0.1FA0.9PbI2.8Br0.2,1.5,MACl,3.5,PACl,12.0,,,Me-4PACz,0.11,DMACPA,0.22,,,,,,,980,10,4750,35,6,195,110,30,,,,,,,,,,,,,,,18.7756,71.8444,1.11414,23.4565,7637,CH2,v1,
30547,20250224,62,Cs0.1FA0.9PbI2.8Br0.2,1.5,MACl,3.5,PACl,12.0,,,Me-4PACz,0.11,DMACPA,0.22,,,,,,,980,10,4750,35,6,195,110,30,,,,,,,,,,,,,,,53.1983,-2360.85,-9.7e-05,23.1924,7637,CH3,v1,
30548,20250224,62,Cs0.1FA0.9PbI2.8Br0.2,1.5,MACl,3.5,PACl,12.0,,,Me-4PACz,0.11,DMACPA,0.22,,,,,,,980,10,4750,35,6,195,110,30,,,,,,,,,,,,,,,19.2842,74.6881,1.12074,23.038,7637,CH4,v1,
30549,20250224,62,Cs0.1FA0.9PbI2.8Br0.2,1.5,MACl,3.5,PACl,12.0,,,Me-4PACz,0.11,DMACPA,0.22,,,,,,,985,10,4750,35,8,190,110,30,,,,,,,,,,,,,,,18.5592,68.5115,1.10363,24.5454,7638,CH1,v1,
30550,20250224,62,Cs0.1FA0.9PbI2.8Br0.2,1.5,MACl,3.5,PACl,12.0,,,Me-4PACz,0.11,DMACPA,0.22,,,,,,,985,10,4750,35,8,190,110,30,,,,,,,,,,,,,,,18.2258,68.0499,1.09484,24.4631,7638,CH2,v1,
30551,20250224,62,Cs0.1FA0.9PbI2.8Br0.2,1.5,MACl,3.5,PACl,12.0,,,Me-4PACz,0.11,DMACPA,0.22,,,,,,,985,10,4750,35,8,190,110,30,,,,,,,,,,,,,,,0.682625,24.5746,0.119028,23.3371,7638,CH3,v1,
30552,20250224,62,Cs0.1FA0.9PbI2.8Br0.2,1.5,MACl,3.5,PACl,12.0,,,Me-4PACz,0.11,DMACPA,0.22,,,,,,,985,10,4750,35,8,190,110,30,,,,,,,,,,,,,,,6.36441,32.5029,0.832693,23.5154,7638,CH4,v1,
30553,20250224,62,Cs0.1FA0.9PbI2.8Br0.2,1.5,MACl,3.5,PACl,12.0,,,Me-4PACz,0.11,DMACPA,0.22,,,,,,,978,10,4650,30,8,200,110,30,,,,,,,,,,,,,,,11.6266,888.924,0.061046,21.4253,7639,CH1,v1,
30554,20250224,62,Cs0.1FA0.9PbI2.8Br0.2,1.5,MACl,3.5,PACl,12.0,,,Me-4PACz,0.11,DMACPA,0.22,,,,,,,978,10,4650,30,8,200,110,30,,,,,,,,,,,,,,,2.3e-05,0.0247575,0.007582,12.2292,7639,CH2,v1,
30555,20250224,62,Cs0.1FA0.9PbI2.8Br0.2,1.5,MACl,3.5,PACl,12.0,,,Me-4PACz,0.11,DMACPA,0.22,,,,,,,978,10,4650,30,8,200,110,30,,,,,,,,,,,,,,,2.07e-05,0.0262394,0.006699,11.7516,7639,CH3,v1,
30556,20250224,62,Cs0.1FA0.9PbI2.8Br0.2,1.5,MACl,3.5,PACl,12.0,,,Me-4PACz,0.11,DMACPA,0.22,,,,,,,978,10,4650,30,8,200,110,30,,,,,,,,,,,,,,,0.0645265,22.7152,0.016976,16.7337,7639,CH4,v1,
30557,20250224,62,Cs0.1FA0.9PbI2.8Br0.2,1.5,MACl,3.5,PACl,12.0,,,Me-4PACz,0.11,DMACPA,0.22,,,,,,,980,10,4650,30,8,200,110,30,,,,,,,,,,,,,,,74.0109,379.526,-0.000111,-175.058,7640,CH1,v1,
30558,20250224,62,Cs0.1FA0.9PbI2.8Br0.2,1.5,MACl,3.5,PACl,12.0,,,Me-4PACz,0.11,DMACPA,0.22,,,,,,,980,10,4650,30,8,200,110,30,,,,,,,,,,,,,,,21.6492,78.3993,1.12278,24.5944,7640,CH2,v1,
30559,20250224,62,Cs0.1FA0.9PbI2.8Br0.2,1.5,MACl,3.5,PACl,12.0,,,Me-4PACz,0.11,DMACPA,0.22,,,,,,,980,10,4650,30,8,200,110,30,,,,,,,,,,,,,,,0.184051,24.6107,0.037149,20.131,7640,CH3,v1,
30560,20250224,62,Cs0.1FA0.9PbI2.8Br0.2,1.5,MACl,3.5,PACl,12.0,,,Me-4PACz,0.11,DMACPA,0.22,,,,,,,980,10,4650,30,8,200,110,30,,,,,,,,,,,,,,,21.528,79.4944,1.1197,24.186,7640,CH4,v1,
30561,20250225,63,Cs0.1FA0.9PbI2.8Br0.2,1.5,MACl,3.5,PACl,12.0,,,MeO-4PADBC,0.11,py3,0.22,,,,,,,980,10,4950,30,6,180,110,25,,,,,,,,,,,,,,,17.3594,65.1287,1.14255,23.3286,7641,CH1,v1,
30562,20250225,63,Cs0.1FA0.9PbI2.8Br0.2,1.5,MACl,3.5,PACl,12.0,,,MeO-4PADBC,0.11,py3,0.22,,,,,,,980,10,4950,30,6,180,110,25,,,,,,,,,,,,,,,249.174,193.847,-0.000251,-512.134,7641,CH2,v1,
30563,20250225,63,Cs0.1FA0.9PbI2.8Br0.2,1.5,MACl,3.5,PACl,12.0,,,MeO-4PADBC,0.11,py3,0.22,,,,,,,980,10,4950,30,6,180,110,25,,,,,,,,,,,,,,,5.39664,22.5397,1.04457,22.9213,7641,CH3,v1,
30564,20250225,63,Cs0.1FA0.9PbI2.8Br0.2,1.5,MACl,3.5,PACl,12.0,,,MeO-4PADBC,0.11,py3,0.22,,,,,,,980,10,4950,30,6,180,110,25,,,,,,,,,,,,,,,12.9718,51.7251,1.11806,22.4301,7641,CH4,v1,
30565,20250225,63,Cs0.1FA0.9PbI2.8Br0.2,1.5,MACl,3.5,PACl,12.0,,,MeO-4PADBC,0.11,py3,0.22,,,,,,,980,10,4950,30,6,180,110,30,,,,,,,,,,,,,,,3.32262,27.9817,0.525569,22.5932,7642,CH1,v1,
30566,20250225,63,Cs0.1FA0.9PbI2.8Br0.2,1.5,MACl,3.5,PACl,12.0,,,MeO-4PADBC,0.11,py3,0.22,,,,,,,980,10,4950,30,6,180,110,30,,,,,,,,,,,,,,,17.7553,-82.0816,0.079077,-273.546,7642,CH2,v1,
30567,20250225,63,Cs0.1FA0.9PbI2.8Br0.2,1.5,MACl,3.5,PACl,12.0,,,MeO-4PADBC,0.11,py3,0.22,,,,,,,980,10,4950,30,6,180,110,30,,,,,,,,,,,,,,,193.308,-4972.09,0.0855,-45.4723,7642,CH3,v1,
30568,20250225,63,Cs0.1FA0.9PbI2.8Br0.2,1.5,MACl,3.5,PACl,12.0,,,MeO-4PADBC,0.11,py3,0.22,,,,,,,980,10,4950,30,6,180,110,30,,,,,,,,,,,,,,,15.2415,59.8378,1.11498,22.8447,7642,CH4,v1,
30569,20250225,63,Cs0.1FA0.9PbI2.8Br0.2,1.5,MACl,3.5,PACl,12.0,,,MeO-4PADBC,0.11,py3,0.22,,,,,,,1000,10,5000,30,6,170,110,25,,,,,,,,,,,,,,,19.5428,74.4175,1.14361,22.9632,7643,CH1,v1,
30570,20250225,63,Cs0.1FA0.9PbI2.8Br0.2,1.5,MACl,3.5,PACl,12.0,,,MeO-4PADBC,0.11,py3,0.22,,,,,,,1000,10,5000,30,6,170,110,25,,,,,,,,,,,,,,,569.664,159.844,-0.000558,-638.593,7643,CH2,v1,
30571,20250225,63,Cs0.1FA0.9PbI2.8Br0.2,1.5,MACl,3.5,PACl,12.0,,,MeO-4PADBC,0.11,py3,0.22,,,,,,,1000,10,5000,30,6,170,110,25,,,,,,,,,,,,,,,8.35888,76.5185,0.481176,22.7027,7643,CH3,v1,
30572,20250225,63,Cs0.1FA0.9PbI2.8Br0.2,1.5,MACl,3.5,PACl,12.0,,,MeO-4PADBC,0.11,py3,0.22,,,,,,,1000,10,5000,30,6,170,110,25,,,,,,,,,,,,,,,0.0821065,24.2992,0.021848,15.4658,7643,CH4,v1,
30573,20250225,63,Cs0.1FA0.9PbI2.8Br0.2,1.5,MACl,3.5,PACl,12.0,,,MeO-4PADBC,0.11,py3,0.22,,,,,,,975,10,4980,30,6,160,110,25,,,,,,,,,,,,,,,15.544,63.3651,1.07107,22.9031,7644,CH1,v1,
30574,20250225,63,Cs0.1FA0.9PbI2.8Br0.2,1.5,MACl,3.5,PACl,12.0,,,MeO-4PADBC,0.11,py3,0.22,,,,,,,975,10,4980,30,6,160,110,25,,,,,,,,,,,,,,,0.083079,24.5831,0.020408,16.5602,7644,CH2,v1,
30575,20250225,63,Cs0.1FA0.9PbI2.8Br0.2,1.5,MACl,3.5,PACl,12.0,,,MeO-4PADBC,0.11,py3,0.22,,,,,,,975,10,4980,30,6,160,110,25,,,,,,,,,,,,,,,2e+40,3.8e+40,0.256486,205.445,7644,CH3,v1,
30576,20250225,63,Cs0.1FA0.9PbI2.8Br0.2,1.5,MACl,3.5,PACl,12.0,,,MeO-4PADBC,0.11,py3,0.22,,,,,,,975,10,4980,30,6,160,110,25,,,,,,,,,,,,,,,18.9357,74.6652,1.10781,22.8928,7644,CH4,v1,
30577,20250225,63,Cs0.1FA0.9PbI2.8Br0.2,1.5,MACl,3.5,PACl,12.0,,,MeO-4PADBC,0.11,py3,0.22,,,,,,,980,10,5000,30,6,170,110,25,,,,,,,,,,,,,,,16.2517,66.7448,1.04439,23.314,7645,CH1,v1,
30578,20250225,63,Cs0.1FA0.9PbI2.8Br0.2,1.5,MACl,3.5,PACl,12.0,,,MeO-4PADBC,0.11,py3,0.22,,,,,,,980,10,5000,30,6,170,110,25,,,,,,,,,,,,,,,236.227,201.978,-0.000237,-492.505,7645,CH2,v1,
30579,20250225,63,Cs0.1FA0.9PbI2.8Br0.2,1.5,MACl,3.5,PACl,12.0,,,MeO-4PADBC,0.11,py3,0.22,,,,,,,980,10,5000,30,6,170,110,25,,,,,,,,,,,,,,,2.03e+40,559.531,2.11e+34,171.533,7645,CH3,v1,
30580,20250225,63,Cs0.1FA0.9PbI2.8Br0.2,1.5,MACl,3.5,PACl,12.0,,,MeO-4PADBC,0.11,py3,0.22,,,,,,,980,10,5000,30,6,170,110,25,,,,,,,,,,,,,,,18.3771,73.6655,1.08506,22.991,7645,CH4,v1,
30581,20250225,63,Cs0.1FA0.9PbI2.8Br0.2,1.5,MACl,3.5,PACl,12.0,,,MeO-4PADBC,0.11,py3,0.22,,,,,,,980,10,5000,30,7,170,110,25,,,,,,,,,,,,,,,14.811,65.1259,1.01393,22.4297,7646,CH1,v1,
30582,20250225,63,Cs0.1FA0.9PbI2.8Br0.2,1.5,MACl,3.5,PACl,12.0,,,MeO-4PADBC,0.11,py3,0.22,,,,,,,980,10,5000,30,7,170,110,25,,,,,,,,,,,,,,,18.6778,72.9847,1.13596,22.5285,7646,CH2,v1,
30583,20250225,63,Cs0.1FA0.9PbI2.8Br0.2,1.5,MACl,3.5,PACl,12.0,,,MeO-4PADBC,0.11,py3,0.22,,,,,,,980,10,5000,30,7,170,110,25,,,,,,,,,,,,,,,842.358,-3498.6,-0.000111,216.904,7646,CH3,v1,
30584,20250225,63,Cs0.1FA0.9PbI2.8Br0.2,1.5,MACl,3.5,PACl,12.0,,,MeO-4PADBC,0.11,py3,0.22,,,,,,,980,10,5000,30,7,170,110,25,,,,,,,,,,,,,,,3.11e-05,0.0490569,0.006254,10.1519,7646,CH4,v1,
30585,20250225,63,Cs0.1FA0.9PbI2.8Br0.2,1.5,MACl,3.5,PACl,12.0,,,MeO-4PADBC,0.11,py3,0.22,,,,,,,985,10,4950,30,6,170,110,25,,,,,,,,,,,,,,,12.8997,55.6877,0.974075,23.7808,7647,CH1,v1,
30586,20250225,63,Cs0.1FA0.9PbI2.8Br0.2,1.5,MACl,3.5,PACl,12.0,,,MeO-4PADBC,0.11,py3,0.22,,,,,,,985,10,4950,30,6,170,110,25,,,,,,,,,,,,,,,1184.66,177.45,-0.001102,-605.6,7647,CH2,v1,
30587,20250225,63,Cs0.1FA0.9PbI2.8Br0.2,1.5,MACl,3.5,PACl,12.0,,,MeO-4PADBC,0.11,py3,0.22,,,,,,,985,10,4950,30,6,170,110,25,,,,,,,,,,,,,,,0.220536,24.7015,0.04432,20.1448,7647,CH3,v1,
30588,20250225,63,Cs0.1FA0.9PbI2.8Br0.2,1.5,MACl,3.5,PACl,12.0,,,MeO-4PADBC,0.11,py3,0.22,,,,,,,985,10,4950,30,6,170,110,25,,,,,,,,,,,,,,,9.03734,37.008,1.03746,23.5381,7647,CH4,v1,
30589,20250225,63,Cs0.1FA0.9PbI2.8Br0.2,1.5,MACl,3.5,PACl,12.0,,,MeO-4PADBC,0.11,py3,0.22,,,,,,,970,10,5000,30,6,160,110,25,,,,,,,,,,,,,,,19.2769,72.5576,1.13877,23.3303,7648,CH1,v1,
30590,20250225,63,Cs0.1FA0.9PbI2.8Br0.2,1.5,MACl,3.5,PACl,12.0,,,MeO-4PADBC,0.11,py3,0.22,,,,,,,970,10,5000,30,6,160,110,25,,,,,,,,,,,,,,,19.5451,73.1232,1.13221,23.6078,7648,CH2,v1,
30591,20250225,63,Cs0.1FA0.9PbI2.8Br0.2,1.5,MACl,3.5,PACl,12.0,,,MeO-4PADBC,0.11,py3,0.22,,,,,,,970,10,5000,30,6,160,110,25,,,,,,,,,,,,,,,33.7979,0.0,2.03e+34,-319.7,7648,CH3,v1,
30592,20250225,63,Cs0.1FA0.9PbI2.8Br0.2,1.5,MACl,3.5,PACl,12.0,,,MeO-4PADBC,0.11,py3,0.22,,,,,,,970,10,5000,30,6,160,110,25,,,,,,,,,,,,,,,0.0399333,18.0467,0.013682,16.1733,7648,CH4,v1,
30593,20250225,63,Cs0.1FA0.9PbI2.8Br0.2,1.5,MACl,3.5,PACl,12.0,,,MeO-4PADBC,0.11,py3,0.22,,,,,,,988,10,4950,30,6,165,110,25,,,,,,,,,,,,,,,18.0728,69.955,1.11064,23.2612,7649,CH1,v1,
30594,20250225,63,Cs0.1FA0.9PbI2.8Br0.2,1.5,MACl,3.5,PACl,12.0,,,MeO-4PADBC,0.11,py3,0.22,,,,,,,988,10,4950,30,6,165,110,25,,,,,,,,,,,,,,,866.673,239.818,-0.000802,-450.492,7649,CH2,v1,
30595,20250225,63,Cs0.1FA0.9PbI2.8Br0.2,1.5,MACl,3.5,PACl,12.0,,,MeO-4PADBC,0.11,py3,0.22,,,,,,,988,10,4950,30,6,165,110,25,,,,,,,,,,,,,,,1.83e+40,3.32e+41,0.067566,81.7705,7649,CH3,v1,
30596,20250225,63,Cs0.1FA0.9PbI2.8Br0.2,1.5,MACl,3.5,PACl,12.0,,,MeO-4PADBC,0.11,py3,0.22,,,,,,,988,10,4950,30,6,165,110,25,,,,,,,,,,,,,,,13.2943,51.6784,1.09261,23.5445,7649,CH4,v1,
30597,20250225,63,Cs0.1FA0.9PbI2.8Br0.2,1.5,MACl,3.5,PACl,12.0,,,MeO-4PADBC,0.11,py3,0.22,,,,,,,985,10,5008,30,6,160,110,25,,,,,,,,,,,,,,,20.4358,74.7699,1.13183,24.148,7650,CH1,v1,
30598,20250225,63,Cs0.1FA0.9PbI2.8Br0.2,1.5,MACl,3.5,PACl,12.0,,,MeO-4PADBC,0.11,py3,0.22,,,,,,,985,10,5008,30,6,160,110,25,,,,,,,,,,,,,,,20.3845,74.993,1.12372,24.1893,7650,CH2,v1,
30599,20250225,63,Cs0.1FA0.9PbI2.8Br0.2,1.5,MACl,3.5,PACl,12.0,,,MeO-4PADBC,0.11,py3,0.22,,,,,,,985,10,5008,30,6,160,110,25,,,,,,,,,,,,,,,2.17e+40,-3.92e+41,0.0211,-262.592,7650,CH3,v1,
30600,20250225,63,Cs0.1FA0.9PbI2.8Br0.2,1.5,MACl,3.5,PACl,12.0,,,MeO-4PADBC,0.11,py3,0.22,,,,,,,985,10,5008,30,6,160,110,25,,,,,,,,,,,,,,,3.32241,24.19,0.590411,23.2628,7650,CH4,v1,
30601,20250225,63,Cs0.1FA0.9PbI2.8Br0.2,1.5,MACl,3.5,PACl,12.0,,,MeO-4PADBC,0.11,py3,0.22,,,,,,,980,10,4700,35,6,190,110,30,,,,,,,,,,,,,,,18.9441,71.1359,1.15178,23.1213,7651,CH1,v1,
30602,20250225,63,Cs0.1FA0.9PbI2.8Br0.2,1.5,MACl,3.5,PACl,12.0,,,MeO-4PADBC,0.11,py3,0.22,,,,,,,980,10,4700,35,6,190,110,30,,,,,,,,,,,,,,,5.98e+39,2.8e+41,0.049563,43.0537,7651,CH2,v1,
30603,20250225,63,Cs0.1FA0.9PbI2.8Br0.2,1.5,MACl,3.5,PACl,12.0,,,MeO-4PADBC,0.11,py3,0.22,,,,,,,980,10,4700,35,6,190,110,30,,,,,,,,,,,,,,,16.0967,0.0,4.55e+34,23.3426,7651,CH3,v1,
30604,20250225,63,Cs0.1FA0.9PbI2.8Br0.2,1.5,MACl,3.5,PACl,12.0,,,MeO-4PADBC,0.11,py3,0.22,,,,,,,980,10,4700,35,6,190,110,30,,,,,,,,,,,,,,,9.28435,37.4165,1.06519,23.295,7651,CH4,v1,
30605,20250225,63,Cs0.1FA0.9PbI2.8Br0.2,1.5,MACl,3.5,PACl,12.0,,,MeO-4PADBC,0.11,py3,0.22,,,,,,,982,10,4760,30,6,180,110,25,,,,,,,,,,,,,,,18.7631,70.2646,1.13865,23.4519,7652,CH1,v1,
30606,20250225,63,Cs0.1FA0.9PbI2.8Br0.2,1.5,MACl,3.5,PACl,12.0,,,MeO-4PADBC,0.11,py3,0.22,,,,,,,982,10,4760,30,6,180,110,25,,,,,,,,,,,,,,,9.34002,26.8852,0.955284,36.3666,7652,CH2,v1,
30607,20250225,63,Cs0.1FA0.9PbI2.8Br0.2,1.5,MACl,3.5,PACl,12.0,,,MeO-4PADBC,0.11,py3,0.22,,,,,,,982,10,4760,30,6,180,110,25,,,,,,,,,,,,,,,2.17e+40,2.98e+40,0.309365,235.813,7652,CH3,v1,
30608,20250225,63,Cs0.1FA0.9PbI2.8Br0.2,1.5,MACl,3.5,PACl,12.0,,,MeO-4PADBC,0.11,py3,0.22,,,,,,,982,10,4760,30,6,180,110,25,,,,,,,,,,,,,,,0.20531,24.8775,0.040596,20.3294,7652,CH4,v1,
30609,20250225,63,Cs0.1FA0.9PbI2.8Br0.2,1.5,MACl,3.5,PACl,12.0,,,MeO-4PADBC,0.11,py3,0.22,,,,,,,980,10,5008,30,6,161,110,25,,,,,,,,,,,,,,,14.8632,84.9465,0.756135,23.1402,7653,CH1,v1,
30610,20250225,63,Cs0.1FA0.9PbI2.8Br0.2,1.5,MACl,3.5,PACl,12.0,,,MeO-4PADBC,0.11,py3,0.22,,,,,,,980,10,5008,30,6,161,110,25,,,,,,,,,,,,,,,46.636,-6272.09,-3.2e-05,23.1207,7653,CH2,v1,
30611,20250225,63,Cs0.1FA0.9PbI2.8Br0.2,1.5,MACl,3.5,PACl,12.0,,,MeO-4PADBC,0.11,py3,0.22,,,,,,,980,10,5008,30,6,161,110,25,,,,,,,,,,,,,,,8.08514,33.6657,1.0247,23.437,7653,CH3,v1,
30612,20250225,63,Cs0.1FA0.9PbI2.8Br0.2,1.5,MACl,3.5,PACl,12.0,,,MeO-4PADBC,0.11,py3,0.22,,,,,,,980,10,5008,30,6,161,110,25,,,,,,,,,,,,,,,19.0235,74.9239,1.11417,22.7886,7653,CH4,v1,
30613,20250225,63,Cs0.1FA0.9PbI2.8Br0.2,1.5,MACl,3.5,PACl,12.0,,,MeO-4PADBC,0.11,py3,0.22,,,,,,,975,10,4950,30,6,161,110,25,,,,,,,,,,,,,,,21.0297,71.2892,1.07643,27.4047,7654,CH1,v1,
30614,20250225,63,Cs0.1FA0.9PbI2.8Br0.2,1.5,MACl,3.5,PACl,12.0,,,MeO-4PADBC,0.11,py3,0.22,,,,,,,975,10,4950,30,6,161,110,25,,,,,,,,,,,,,,,1.3e+39,9.11015,6.6e+34,217.119,7654,CH2,v1,
30615,20250225,63,Cs0.1FA0.9PbI2.8Br0.2,1.5,MACl,3.5,PACl,12.0,,,MeO-4PADBC,0.11,py3,0.22,,,,,,,975,10,4950,30,6,161,110,25,,,,,,,,,,,,,,,217.703,0.0,8.36e+33,-58.1753,7654,CH3,v1,
30616,20250225,63,Cs0.1FA0.9PbI2.8Br0.2,1.5,MACl,3.5,PACl,12.0,,,MeO-4PADBC,0.11,py3,0.22,,,,,,,975,10,4950,30,6,161,110,25,,,,,,,,,,,,,,,0.0427163,18.1099,0.013752,17.1523,7654,CH4,v1,
30617,20250225,63,Cs0.1FA0.9PbI2.8Br0.2,1.5,MACl,3.5,PACl,12.0,,,MeO-4PADBC,0.11,py3,0.22,,,,,,,975,10,4950,30,6,170,110,25,,,,,,,,,,,,,,,0.720723,24.699,0.133957,21.7833,7655,CH1,v1,
30618,20250225,63,Cs0.1FA0.9PbI2.8Br0.2,1.5,MACl,3.5,PACl,12.0,,,MeO-4PADBC,0.11,py3,0.22,,,,,,,975,10,4950,30,6,170,110,25,,,,,,,,,,,,,,,0.307716,24.7222,0.060366,20.619,7655,CH2,v1,
30619,20250225,63,Cs0.1FA0.9PbI2.8Br0.2,1.5,MACl,3.5,PACl,12.0,,,MeO-4PADBC,0.11,py3,0.22,,,,,,,975,10,4950,30,6,170,110,25,,,,,,,,,,,,,,,1.37e+40,2.16e+40,0.269165,235.463,7655,CH3,v1,
30620,20250225,63,Cs0.1FA0.9PbI2.8Br0.2,1.5,MACl,3.5,PACl,12.0,,,MeO-4PADBC,0.11,py3,0.22,,,,,,,975,10,4950,30,6,170,110,25,,,,,,,,,,,,,,,9.64153,40.2365,1.0528,22.7603,7655,CH4,v1,
30621,20250225,63,Cs0.1FA0.9PbI2.8Br0.2,1.5,MACl,3.5,PACl,12.0,,,MeO-4PADBC,0.11,py3,0.22,,,,,,,980,10,4950,35,6,175,110,25,,,,,,,,,,,,,,,19.0535,73.6996,1.10316,23.4353,7656,CH1,v1,
30622,20250225,63,Cs0.1FA0.9PbI2.8Br0.2,1.5,MACl,3.5,PACl,12.0,,,MeO-4PADBC,0.11,py3,0.22,,,,,,,980,10,4950,35,6,175,110,25,,,,,,,,,,,,,,,3.9e+40,1.56e+42,-0.000154,-16.299,7656,CH2,v1,
30623,20250225,63,Cs0.1FA0.9PbI2.8Br0.2,1.5,MACl,3.5,PACl,12.0,,,MeO-4PADBC,0.11,py3,0.22,,,,,,,980,10,4950,35,6,175,110,25,,,,,,,,,,,,,,,28.0687,-744.821,0.028387,-132.754,7656,CH3,v1,
30624,20250225,63,Cs0.1FA0.9PbI2.8Br0.2,1.5,MACl,3.5,PACl,12.0,,,MeO-4PADBC,0.11,py3,0.22,,,,,,,980,10,4950,35,6,175,110,25,,,,,,,,,,,,,,,17.2297,70.9876,1.07349,22.6097,7656,CH4,v1,
30625,20250225,63,Cs0.1FA0.9PbI2.8Br0.2,1.5,MACl,3.5,PACl,12.0,,,MeO-4PADBC,0.11,py3,0.22,,,,,,,970,10,5100,30,6,160,110,25,,,,,,,,,,,,,,,15.0458,64.9224,1.03635,22.3623,7657,CH1,v1,
30626,20250225,63,Cs0.1FA0.9PbI2.8Br0.2,1.5,MACl,3.5,PACl,12.0,,,MeO-4PADBC,0.11,py3,0.22,,,,,,,970,10,5100,30,6,160,110,25,,,,,,,,,,,,,,,17.5135,111.704,0.137778,113.795,7657,CH2,v1,
30627,20250225,63,Cs0.1FA0.9PbI2.8Br0.2,1.5,MACl,3.5,PACl,12.0,,,MeO-4PADBC,0.11,py3,0.22,,,,,,,970,10,5100,30,6,160,110,25,,,,,,,,,,,,,,,0.325532,24.838,0.063298,20.7055,7657,CH3,v1,
30628,20250225,63,Cs0.1FA0.9PbI2.8Br0.2,1.5,MACl,3.5,PACl,12.0,,,MeO-4PADBC,0.11,py3,0.22,,,,,,,970,10,5100,30,6,160,110,25,,,,,,,,,,,,,,,15.9731,68.304,1.04354,22.4097,7657,CH4,v1,
30629,20250225,63,Cs0.1FA0.9PbI2.8Br0.2,1.5,MACl,3.5,PACl,12.0,,,MeO-4PADBC,0.11,py3,0.22,,,,,,,975,10,4850,35,6,175,110,25,,,,,,,,,,,,,,,18.1497,71.246,1.07862,23.618,7658,CH1,v1,
30630,20250225,63,Cs0.1FA0.9PbI2.8Br0.2,1.5,MACl,3.5,PACl,12.0,,,MeO-4PADBC,0.11,py3,0.22,,,,,,,975,10,4850,35,6,175,110,25,,,,,,,,,,,,,,,16.0481,69.4424,0.987875,23.3936,7658,CH2,v1,
30631,20250225,63,Cs0.1FA0.9PbI2.8Br0.2,1.5,MACl,3.5,PACl,12.0,,,MeO-4PADBC,0.11,py3,0.22,,,,,,,975,10,4850,35,6,175,110,25,,,,,,,,,,,,,,,1.79e+40,4.04e+40,0.211,209.633,7658,CH3,v1,
30632,20250225,63,Cs0.1FA0.9PbI2.8Br0.2,1.5,MACl,3.5,PACl,12.0,,,MeO-4PADBC,0.11,py3,0.22,,,,,,,975,10,4850,35,6,175,110,25,,,,,,,,,,,,,,,5.23783,-364.358,-6.5e-05,22.0184,7658,CH4,v1,
30633,20250225,63,Cs0.1FA0.9PbI2.8Br0.2,1.5,MACl,3.5,PACl,12.0,,,MeO-4PADBC,0.11,py3,0.22,,,,,,,985,10,5000,30,6,160,110,25,,,,,,,,,,,,,,,2.03822,26.4148,0.336278,22.9458,7659,CH1,v1,
30634,20250225,63,Cs0.1FA0.9PbI2.8Br0.2,1.5,MACl,3.5,PACl,12.0,,,MeO-4PADBC,0.11,py3,0.22,,,,,,,985,10,5000,30,6,160,110,25,,,,,,,,,,,,,,,66.118,-98.907,0.211,-316.818,7659,CH2,v1,
30635,20250225,63,Cs0.1FA0.9PbI2.8Br0.2,1.5,MACl,3.5,PACl,12.0,,,MeO-4PADBC,0.11,py3,0.22,,,,,,,985,10,5000,30,6,160,110,25,,,,,,,,,,,,,,,9.86838,73.4958,0.57045,23.5378,7659,CH3,v1,
30636,20250225,63,Cs0.1FA0.9PbI2.8Br0.2,1.5,MACl,3.5,PACl,12.0,,,MeO-4PADBC,0.11,py3,0.22,,,,,,,985,10,5000,30,6,160,110,25,,,,,,,,,,,,,,,18.8535,74.5462,1.10054,22.9805,7659,CH4,v1,
30637,20250225,63,Cs0.1FA0.9PbI2.8Br0.2,1.5,MACl,3.5,PACl,12.0,,,MeO-4PADBC,0.11,py3,0.22,,,,,,,985,10,4950,30,6,161,110,25,,,,,,,,,,,,,,,7.36655,29.0353,0.664928,38.156,7660,CH1,v1,
30638,20250225,63,Cs0.1FA0.9PbI2.8Br0.2,1.5,MACl,3.5,PACl,12.0,,,MeO-4PADBC,0.11,py3,0.22,,,,,,,985,10,4950,30,6,161,110,25,,,,,,,,,,,,,,,1.81e+40,-8.8e+40,0.199814,-102.854,7660,CH2,v1,
30639,20250225,63,Cs0.1FA0.9PbI2.8Br0.2,1.5,MACl,3.5,PACl,12.0,,,MeO-4PADBC,0.11,py3,0.22,,,,,,,985,10,4950,30,6,161,110,25,,,,,,,,,,,,,,,826.167,-78269.5,-5.7e-05,18.5805,7660,CH3,v1,
30640,20250225,63,Cs0.1FA0.9PbI2.8Br0.2,1.5,MACl,3.5,PACl,12.0,,,MeO-4PADBC,0.11,py3,0.22,,,,,,,985,10,4950,30,6,161,110,25,,,,,,,,,,,,,,,3.82314,26.9394,0.571535,24.8307,7660,CH4,v1,
30641,20250225,63,Cs0.1FA0.9PbI2.8Br0.2,1.5,MACl,3.5,PACl,12.0,,,MeO-4PADBC,0.11,py3,0.22,,,,,,,990,10,5000,30,6,180,110,25,,,,,,,,,,,,,,,18.947,72.8487,1.10009,23.6422,7661,CH1,v1,
30642,20250225,63,Cs0.1FA0.9PbI2.8Br0.2,1.5,MACl,3.5,PACl,12.0,,,MeO-4PADBC,0.11,py3,0.22,,,,,,,990,10,5000,30,6,180,110,25,,,,,,,,,,,,,,,23.2703,-39.6765,0.137775,-425.695,7661,CH2,v1,
30643,20250225,63,Cs0.1FA0.9PbI2.8Br0.2,1.5,MACl,3.5,PACl,12.0,,,MeO-4PADBC,0.11,py3,0.22,,,,,,,990,10,5000,30,6,180,110,25,,,,,,,,,,,,,,,9.49703,38.6695,1.03779,23.6651,7661,CH3,v1,
30644,20250225,63,Cs0.1FA0.9PbI2.8Br0.2,1.5,MACl,3.5,PACl,12.0,,,MeO-4PADBC,0.11,py3,0.22,,,,,,,990,10,5000,30,6,180,110,25,,,,,,,,,,,,,,,17.9369,71.9323,1.08205,23.045,7661,CH4,v1,
30645,20250225,63,Cs0.1FA0.9PbI2.8Br0.2,1.5,MACl,3.5,PACl,12.0,,,MeO-4PADBC,0.11,py3,0.22,,,,,,,985,10,5000,30,6,180,110,25,,,,,,,,,,,,,,,17.5536,68.5694,1.08518,23.5903,7662,CH1,v1,
30646,20250225,63,Cs0.1FA0.9PbI2.8Br0.2,1.5,MACl,3.5,PACl,12.0,,,MeO-4PADBC,0.11,py3,0.22,,,,,,,985,10,5000,30,6,180,110,25,,,,,,,,,,,,,,,17.9744,69.5222,1.08521,23.824,7662,CH2,v1,
30647,20250225,63,Cs0.1FA0.9PbI2.8Br0.2,1.5,MACl,3.5,PACl,12.0,,,MeO-4PADBC,0.11,py3,0.22,,,,,,,985,10,5000,30,6,180,110,25,,,,,,,,,,,,,,,2.25e+39,9.11e+39,-6.2e-05,-396.391,7662,CH3,v1,
30648,20250225,63,Cs0.1FA0.9PbI2.8Br0.2,1.5,MACl,3.5,PACl,12.0,,,MeO-4PADBC,0.11,py3,0.22,,,,,,,985,10,5000,30,6,180,110,25,,,,,,,,,,,,,,,17.6953,70.6405,1.08364,23.1164,7662,CH4,v1,
30649,20250225,63,Cs0.1FA0.9PbI2.8Br0.2,1.5,MACl,3.5,PACl,12.0,,,MeO-4PADBC,0.11,py3,0.22,,,,,,,980,10,4950,30,6,160,110,25,,,,,,,,,,,,,,,9.05456,42.9019,0.890662,23.6962,7663,CH1,v1,
30650,20250225,63,Cs0.1FA0.9PbI2.8Br0.2,1.5,MACl,3.5,PACl,12.0,,,MeO-4PADBC,0.11,py3,0.22,,,,,,,980,10,4950,30,6,160,110,25,,,,,,,,,,,,,,,66.7721,-1410.13,-4.3e-05,111.213,7663,CH2,v1,
30651,20250225,63,Cs0.1FA0.9PbI2.8Br0.2,1.5,MACl,3.5,PACl,12.0,,,MeO-4PADBC,0.11,py3,0.22,,,,,,,980,10,4950,30,6,160,110,25,,,,,,,,,,,,,,,19.0753,72.5845,1.08625,24.1935,7663,CH3,v1,
30652,20250225,63,Cs0.1FA0.9PbI2.8Br0.2,1.5,MACl,3.5,PACl,12.0,,,MeO-4PADBC,0.11,py3,0.22,,,,,,,980,10,4950,30,6,160,110,25,,,,,,,,,,,,,,,18.6152,72.5031,1.0858,23.6462,7663,CH4,v1,
30653,20250225,63,Cs0.1FA0.9PbI2.8Br0.2,1.5,MACl,3.5,PACl,12.0,,,MeO-4PADBC,0.11,py3,0.22,,,,,,,980,10,5000,30,6,160,110,25,,,,,,,,,,,,,,,18.6398,72.9677,1.08356,23.5752,7664,CH1,v1,
30654,20250225,63,Cs0.1FA0.9PbI2.8Br0.2,1.5,MACl,3.5,PACl,12.0,,,MeO-4PADBC,0.11,py3,0.22,,,,,,,980,10,5000,30,6,160,110,25,,,,,,,,,,,,,,,11.0581,51.3592,0.906507,23.7514,7664,CH2,v1,
30655,20250225,63,Cs0.1FA0.9PbI2.8Br0.2,1.5,MACl,3.5,PACl,12.0,,,MeO-4PADBC,0.11,py3,0.22,,,,,,,980,10,5000,30,6,160,110,25,,,,,,,,,,,,,,,3.79e+40,5.52e+41,0.207807,33.0369,7664,CH3,v1,
30656,20250225,63,Cs0.1FA0.9PbI2.8Br0.2,1.5,MACl,3.5,PACl,12.0,,,MeO-4PADBC,0.11,py3,0.22,,,,,,,980,10,5000,30,6,160,110,25,,,,,,,,,,,,,,,18.045,72.1229,1.09283,22.8945,7664,CH4,v1,
30657,20250225,63,Cs0.1FA0.9PbI2.8Br0.2,1.5,MACl,3.5,PACl,12.0,,,MeO-4PADBC,0.11,py3,0.22,,,,,,,987,10,5015,30,6,160,110,25,,,,,,,,,,,,,,,0.148303,24.2388,0.033474,18.2781,7665,CH1,v1,
30658,20250225,63,Cs0.1FA0.9PbI2.8Br0.2,1.5,MACl,3.5,PACl,12.0,,,MeO-4PADBC,0.11,py3,0.22,,,,,,,987,10,5015,30,6,160,110,25,,,,,,,,,,,,,,,54.363,5018.7,0.054141,20.0071,7665,CH2,v1,
30659,20250225,63,Cs0.1FA0.9PbI2.8Br0.2,1.5,MACl,3.5,PACl,12.0,,,MeO-4PADBC,0.11,py3,0.22,,,,,,,987,10,5015,30,6,160,110,25,,,,,,,,,,,,,,,2.88609,68.2148,0.183247,23.0884,7665,CH3,v1,
30660,20250225,63,Cs0.1FA0.9PbI2.8Br0.2,1.5,MACl,3.5,PACl,12.0,,,MeO-4PADBC,0.11,py3,0.22,,,,,,,987,10,5015,30,6,160,110,25,,,,,,,,,,,,,,,16.4065,66.68,1.08197,22.7407,7665,CH4,v1,
30661,20250225,63,Cs0.1FA0.9PbI2.8Br0.2,1.5,MACl,3.5,PACl,12.0,,,MeO-4PADBC,0.11,py3,0.22,,,,,,,980,10,5000,30,6,161,110,25,,,,,,,,,,,,,,,19.7202,66.8818,1.09263,26.9855,7666,CH1,v1,
30662,20250225,63,Cs0.1FA0.9PbI2.8Br0.2,1.5,MACl,3.5,PACl,12.0,,,MeO-4PADBC,0.11,py3,0.22,,,,,,,980,10,5000,30,6,161,110,25,,,,,,,,,,,,,,,13.8996,89.7075,0.599431,25.8484,7666,CH2,v1,
30663,20250225,63,Cs0.1FA0.9PbI2.8Br0.2,1.5,MACl,3.5,PACl,12.0,,,MeO-4PADBC,0.11,py3,0.22,,,,,,,980,10,5000,30,6,161,110,25,,,,,,,,,,,,,,,166.245,-613.377,0.075808,-357.526,7666,CH3,v1,
30664,20250225,63,Cs0.1FA0.9PbI2.8Br0.2,1.5,MACl,3.5,PACl,12.0,,,MeO-4PADBC,0.11,py3,0.22,,,,,,,980,10,5000,30,6,161,110,25,,,,,,,,,,,,,,,16.4908,90.4672,0.802086,22.7263,7666,CH4,v1,
30665,20250225,63,Cs0.1FA0.9PbI2.8Br0.2,1.5,MACl,3.5,PACl,12.0,,,MeO-4PADBC,0.11,py3,0.22,,,,,,,980,10,5050,30,7,160,110,25,,,,,,,,,,,,,,,4.19e+39,9.74e+41,0.008052,53.414,7667,CH1,v1,
30666,20250225,63,Cs0.1FA0.9PbI2.8Br0.2,1.5,MACl,3.5,PACl,12.0,,,MeO-4PADBC,0.11,py3,0.22,,,,,,,980,10,5050,30,7,160,110,25,,,,,,,,,,,,,,,2.08e+39,3149.91,1.11e+34,5.97024,7667,CH2,v1,
30667,20250225,63,Cs0.1FA0.9PbI2.8Br0.2,1.5,MACl,3.5,PACl,12.0,,,MeO-4PADBC,0.11,py3,0.22,,,,,,,980,10,5050,30,7,160,110,25,,,,,,,,,,,,,,,0.528893,24.5374,0.100228,21.5056,7667,CH3,v1,
30668,20250225,63,Cs0.1FA0.9PbI2.8Br0.2,1.5,MACl,3.5,PACl,12.0,,,MeO-4PADBC,0.11,py3,0.22,,,,,,,980,10,5050,30,7,160,110,25,,,,,,,,,,,,,,,16.3251,65.3843,1.07716,23.1795,7667,CH4,v1,
30669,20250225,63,Cs0.1FA0.9PbI2.8Br0.2,1.5,MACl,3.5,PACl,12.0,,,MeO-4PADBC,0.11,py3,0.22,,,,,,,985,10,4950,30,6,160,110,25,,,,,,,,,,,,,,,20.3501,67.0447,1.14495,26.5102,7668,CH1,v1,
