Repository: MI-Materials-Intelligence/Recipe-Language-Model

# Learning Layer

## Overview

In the learning layer, the formulas and parameters are encoded and then tokenised into recipes as inputs. Through atomic skills of data extraction, cleaning, and matching, these data are organised into standardised datasets, providing the basis for RLM training and iterative recipe refinement.

Key Atomic Skills:
- **Cleaning**: Preprocessing and outlier cleaning
- **Matching**: Matching data pairs based on variables
- **Extraction**: Data extraction from robotic boxes

File: seven_ai_layers_robotics/learning/data/data50764_from_db.csv (part 133 of 253)
No,date,rank,Formula PVK,Concentration PVK,Formula Additive 1,Concentration Additive 1,Formula Additive 2,Concentration Additive 2,Formula Additive 3,Concentration Additive 3,Formula SAM 1,Concentration SAM 1,Formula SAM 2,Concentration SAM 2,Formula SAM 3,Concentration SAM 3,Spin Coating Speed SAM,Spin Coating Time SAM,Annealed Temperature SAM,Annealed Time SAM,Spin Coating Speed PVK 1,Spin Coating Time PVK 1,Spin Coating Speed PVK 2,Spin Coating Time PVK 2,Antisolvent Dropping Timing,Antisolvent Volume,Annealed Temperature PVK,Annealed Time PVK,Formula Passivator 1,Concentration Passivator 1,Formula Passivator 2,Concentration Passivator 2,Formula Passivator 3,Concentration Passivator 3,Formula Passivator 4,Concentration Passivator 4,Spin Coating Speed Passivator,Spin Coating Time Passivator,Passivator Dropping Timing,Passivator Volume,Annealed Temperature Passivator,Annealed Time Passivator,PCE,FF,Voc,Jsc,Product,Channel,From,upload_time
30670,20250225,63,Cs0.1FA0.9PbI2.8Br0.2,1.5,MACl,3.5,PACl,12.0,,,MeO-4PADBC,0.11,py3,0.22,,,,,,,985,10,4950,30,6,160,110,25,,,,,,,,,,,,,,,18.8659,86.9303,0.871147,24.9124,7668,CH2,v1,
30671,20250225,63,Cs0.1FA0.9PbI2.8Br0.2,1.5,MACl,3.5,PACl,12.0,,,MeO-4PADBC,0.11,py3,0.22,,,,,,,985,10,4950,30,6,160,110,25,,,,,,,,,,,,,,,68.9495,490.2,0.592417,23.7427,7668,CH3,v1,
30672,20250225,63,Cs0.1FA0.9PbI2.8Br0.2,1.5,MACl,3.5,PACl,12.0,,,MeO-4PADBC,0.11,py3,0.22,,,,,,,985,10,4950,30,6,160,110,25,,,,,,,,,,,,,,,17.0842,67.9511,1.14144,22.0265,7668,CH4,v1,
30673,20250225,63,Cs0.1FA0.9PbI2.8Br0.2,1.5,MACl,3.5,PACl,12.0,,,MeO-4PADBC,0.11,py3,0.22,,,,,,,985,10,4950,30,6,180,110,25,,,,,,,,,,,,,,,2.67883,28.6334,0.411343,22.7441,7669,CH1,v1,
30674,20250225,63,Cs0.1FA0.9PbI2.8Br0.2,1.5,MACl,3.5,PACl,12.0,,,MeO-4PADBC,0.11,py3,0.22,,,,,,,985,10,4950,30,6,180,110,25,,,,,,,,,,,,,,,29.029,-836.674,0.0211,-164.434,7669,CH2,v1,
30675,20250225,63,Cs0.1FA0.9PbI2.8Br0.2,1.5,MACl,3.5,PACl,12.0,,,MeO-4PADBC,0.11,py3,0.22,,,,,,,985,10,4950,30,6,180,110,25,,,,,,,,,,,,,,,18.7185,75.0047,1.06765,23.3751,7669,CH3,v1,
30676,20250225,63,Cs0.1FA0.9PbI2.8Br0.2,1.5,MACl,3.5,PACl,12.0,,,MeO-4PADBC,0.11,py3,0.22,,,,,,,985,10,4950,30,6,180,110,25,,,,,,,,,,,,,,,0.84175,24.6518,0.152887,22.3338,7669,CH4,v1,
30677,20250225,63,Cs0.1FA0.9PbI2.8Br0.2,1.5,MACl,3.5,PACl,12.0,,,MeO-4PADBC,0.11,py3,0.22,,,,,,,975,10,4980,30,6,175,110,25,,,,,,,,,,,,,,,19.5099,74.5139,1.1144,23.4952,7670,CH1,v1,
30678,20250225,63,Cs0.1FA0.9PbI2.8Br0.2,1.5,MACl,3.5,PACl,12.0,,,MeO-4PADBC,0.11,py3,0.22,,,,,,,975,10,4980,30,6,175,110,25,,,,,,,,,,,,,,,19.1488,73.6976,1.10347,23.5465,7670,CH2,v1,
30679,20250225,63,Cs0.1FA0.9PbI2.8Br0.2,1.5,MACl,3.5,PACl,12.0,,,MeO-4PADBC,0.11,py3,0.22,,,,,,,975,10,4980,30,6,175,110,25,,,,,,,,,,,,,,,2.37e+40,-137.531,5.31e+34,-325.117,7670,CH3,v1,
30680,20250225,63,Cs0.1FA0.9PbI2.8Br0.2,1.5,MACl,3.5,PACl,12.0,,,MeO-4PADBC,0.11,py3,0.22,,,,,,,975,10,4980,30,6,175,110,25,,,,,,,,,,,,,,,17.5172,70.2255,1.09133,22.8566,7670,CH4,v1,
30681,20250225,63,Cs0.1FA0.9PbI2.8Br0.2,1.5,MACl,3.5,PACl,12.0,,,MeO-4PADBC,0.11,py3,0.22,,,,,,,985,10,4900,30,6,181,110,25,,,,,,,,,,,,,,,19.0135,74.3367,1.08104,23.6601,7671,CH1,v1,
30682,20250225,63,Cs0.1FA0.9PbI2.8Br0.2,1.5,MACl,3.5,PACl,12.0,,,MeO-4PADBC,0.11,py3,0.22,,,,,,,985,10,4900,30,6,181,110,25,,,,,,,,,,,,,,,53.7241,-119.289,0.163866,-274.84,7671,CH2,v1,
30683,20250225,63,Cs0.1FA0.9PbI2.8Br0.2,1.5,MACl,3.5,PACl,12.0,,,MeO-4PADBC,0.11,py3,0.22,,,,,,,985,10,4900,30,6,181,110,25,,,,,,,,,,,,,,,18.9341,81.7397,0.955787,24.2354,7671,CH3,v1,
30684,20250225,63,Cs0.1FA0.9PbI2.8Br0.2,1.5,MACl,3.5,PACl,12.0,,,MeO-4PADBC,0.11,py3,0.22,,,,,,,985,10,4900,30,6,181,110,25,,,,,,,,,,,,,,,18.9014,71.0378,1.09863,24.2188,7671,CH4,v1,
30685,20250225,63,Cs0.1FA0.9PbI2.8Br0.2,1.5,MACl,3.5,PACl,12.0,,,MeO-4PADBC,0.132,py3,0.198,,,,,,,970,10,5000,30,9,180,110,25,,,,,,,,,,,,,,,20.4843,75.2924,1.13207,24.0324,7672,CH1,v1,
30686,20250225,63,Cs0.1FA0.9PbI2.8Br0.2,1.5,MACl,3.5,PACl,12.0,,,MeO-4PADBC,0.132,py3,0.198,,,,,,,970,10,5000,30,9,180,110,25,,,,,,,,,,,,,,,20.4022,86.0838,0.995783,23.8008,7672,CH2,v1,
30687,20250225,63,Cs0.1FA0.9PbI2.8Br0.2,1.5,MACl,3.5,PACl,12.0,,,MeO-4PADBC,0.132,py3,0.198,,,,,,,970,10,5000,30,9,180,110,25,,,,,,,,,,,,,,,1.75e+40,-1.46e+40,0.278254,-429.073,7672,CH3,v1,
30688,20250225,63,Cs0.1FA0.9PbI2.8Br0.2,1.5,MACl,3.5,PACl,12.0,,,MeO-4PADBC,0.132,py3,0.198,,,,,,,970,10,5000,30,9,180,110,25,,,,,,,,,,,,,,,18.7064,73.2254,1.10075,23.208,7672,CH4,v1,
30689,20250225,63,Cs0.1FA0.9PbI2.8Br0.2,1.5,MACl,3.5,PACl,12.0,,,MeO-4PADBC,0.132,py3,0.198,,,,,,,980,10,4950,30,6,170,110,25,,,,,,,,,,,,,,,18.0253,107.434,0.918216,18.2724,7673,CH1,v1,
30690,20250225,63,Cs0.1FA0.9PbI2.8Br0.2,1.5,MACl,3.5,PACl,12.0,,,MeO-4PADBC,0.132,py3,0.198,,,,,,,980,10,4950,30,6,170,110,25,,,,,,,,,,,,,,,1.62e+40,-443.959,9.27e+34,-39.4693,7673,CH2,v1,
30691,20250225,63,Cs0.1FA0.9PbI2.8Br0.2,1.5,MACl,3.5,PACl,12.0,,,MeO-4PADBC,0.132,py3,0.198,,,,,,,980,10,4950,30,6,170,110,25,,,,,,,,,,,,,,,17.4965,71.6284,1.09836,22.2393,7673,CH3,v1,
30692,20250225,63,Cs0.1FA0.9PbI2.8Br0.2,1.5,MACl,3.5,PACl,12.0,,,MeO-4PADBC,0.132,py3,0.198,,,,,,,980,10,4950,30,6,170,110,25,,,,,,,,,,,,,,,0.0312549,15.8805,0.012849,15.3169,7673,CH4,v1,
30693,20250225,63,Cs0.1FA0.9PbI2.8Br0.2,1.5,MACl,3.5,PACl,12.0,,,MeO-4PADBC,0.132,py3,0.198,,,,,,,975,10,4950,30,6,170,110,25,,,,,,,,,,,,,,,19.402,75.949,1.1261,22.6853,7674,CH1,v1,
30694,20250225,63,Cs0.1FA0.9PbI2.8Br0.2,1.5,MACl,3.5,PACl,12.0,,,MeO-4PADBC,0.132,py3,0.198,,,,,,,975,10,4950,30,6,170,110,25,,,,,,,,,,,,,,,67.7493,-377.302,0.065273,-275.093,7674,CH2,v1,
30695,20250225,63,Cs0.1FA0.9PbI2.8Br0.2,1.5,MACl,3.5,PACl,12.0,,,MeO-4PADBC,0.132,py3,0.198,,,,,,,975,10,4950,30,6,170,110,25,,,,,,,,,,,,,,,18.6453,73.6308,1.1152,22.7069,7674,CH3,v1,
30696,20250225,63,Cs0.1FA0.9PbI2.8Br0.2,1.5,MACl,3.5,PACl,12.0,,,MeO-4PADBC,0.132,py3,0.198,,,,,,,975,10,4950,30,6,170,110,25,,,,,,,,,,,,,,,17.9496,85.4052,0.945742,22.2227,7674,CH4,v1,
30697,20250225,63,Cs0.1FA0.9PbI2.8Br0.2,1.5,MACl,3.5,PACl,12.0,,,MeO-4PADBC,0.132,py3,0.198,,,,,,,1000,10,4950,30,6,200,110,25,,,,,,,,,,,,,,,19.4253,98.2572,0.857368,23.0587,7675,CH1,v1,
30698,20250225,63,Cs0.1FA0.9PbI2.8Br0.2,1.5,MACl,3.5,PACl,12.0,,,MeO-4PADBC,0.132,py3,0.198,,,,,,,1000,10,4950,30,6,200,110,25,,,,,,,,,,,,,,,300.042,335.521,-0.000199,-449.793,7675,CH2,v1,
30699,20250225,63,Cs0.1FA0.9PbI2.8Br0.2,1.5,MACl,3.5,PACl,12.0,,,MeO-4PADBC,0.132,py3,0.198,,,,,,,1000,10,4950,30,6,200,110,25,,,,,,,,,,,,,,,36.2331,-682.562,0.034569,-153.56,7675,CH3,v1,
30700,20250225,63,Cs0.1FA0.9PbI2.8Br0.2,1.5,MACl,3.5,PACl,12.0,,,MeO-4PADBC,0.132,py3,0.198,,,,,,,1000,10,4950,30,6,200,110,25,,,,,,,,,,,,,,,18.5181,73.4326,1.1156,22.6046,7675,CH4,v1,
30701,20250225,63,Cs0.1FA0.9PbI2.8Br0.2,1.5,MACl,3.5,PACl,12.0,,,MeO-4PADBC,0.132,py3,0.198,,,,,,,980,10,5000,30,6,180,110,25,,,,,,,,,,,,,,,18.8773,70.2785,1.15751,23.2056,7676,CH1,v1,
30702,20250225,63,Cs0.1FA0.9PbI2.8Br0.2,1.5,MACl,3.5,PACl,12.0,,,MeO-4PADBC,0.132,py3,0.198,,,,,,,980,10,5000,30,6,180,110,25,,,,,,,,,,,,,,,38.3809,-28.3184,0.530362,-255.549,7676,CH2,v1,
30703,20250225,63,Cs0.1FA0.9PbI2.8Br0.2,1.5,MACl,3.5,PACl,12.0,,,MeO-4PADBC,0.132,py3,0.198,,,,,,,980,10,5000,30,6,180,110,25,,,,,,,,,,,,,,,45.8172,-36.0503,0.456063,-278.673,7676,CH3,v1,
30704,20250225,63,Cs0.1FA0.9PbI2.8Br0.2,1.5,MACl,3.5,PACl,12.0,,,MeO-4PADBC,0.132,py3,0.198,,,,,,,980,10,5000,30,6,180,110,25,,,,,,,,,,,,,,,18.0659,69.666,1.14586,22.6312,7676,CH4,v1,
30705,20250225,63,Cs0.05MA0.16FA0.79PbI2.9Br0.1,1.73,PMACl,0.72,PSP,2.3,,,MeO-2PACz,0.165,DMACPA,0.165,,,,,,,1000,10,4950,30,6,160,110,25,,,,,,,,,,,,,,,1.34e+40,77.5365,9.91e+34,174.044,7677,CH1,v1,
30706,20250225,63,Cs0.05MA0.16FA0.79PbI2.9Br0.1,1.73,PMACl,0.72,PSP,2.3,,,MeO-2PACz,0.165,DMACPA,0.165,,,,,,,1000,10,4950,30,6,160,110,25,,,,,,,,,,,,,,,2.16e+40,-1058.08,7.01e+34,-29.1271,7677,CH2,v1,
30707,20250225,63,Cs0.05MA0.16FA0.79PbI2.9Br0.1,1.73,PMACl,0.72,PSP,2.3,,,MeO-2PACz,0.165,DMACPA,0.165,,,,,,,1000,10,4950,30,6,160,110,25,,,,,,,,,,,,,,,2.33e+39,237.816,4.35e+34,22.5113,7677,CH3,v1,
30708,20250225,63,Cs0.05MA0.16FA0.79PbI2.9Br0.1,1.73,PMACl,0.72,PSP,2.3,,,MeO-2PACz,0.165,DMACPA,0.165,,,,,,,1000,10,4950,30,6,160,110,25,,,,,,,,,,,,,,,9.45993,0.0,3.47e+34,20.6449,7677,CH4,v1,
30709,20250225,63,Cs0.05MA0.16FA0.79PbI2.9Br0.1,1.73,PMACl,0.72,PSP,2.3,,,MeO-2PACz,0.165,DMACPA,0.165,,,,,,,980,10,5000,30,6,160,110,25,,,,,,,,,,,,,,,18.7977,74.2892,1.056,23.9615,7678,CH1,v1,
30710,20250225,63,Cs0.05MA0.16FA0.79PbI2.9Br0.1,1.73,PMACl,0.72,PSP,2.3,,,MeO-2PACz,0.165,DMACPA,0.165,,,,,,,980,10,5000,30,6,160,110,25,,,,,,,,,,,,,,,6.5e+40,1.58e+41,0.0551,748.019,7678,CH2,v1,
30711,20250225,63,Cs0.05MA0.16FA0.79PbI2.9Br0.1,1.73,PMACl,0.72,PSP,2.3,,,MeO-2PACz,0.165,DMACPA,0.165,,,,,,,980,10,5000,30,6,160,110,25,,,,,,,,,,,,,,,8.72138,-19.7774,0.303495,-145.3,7678,CH3,v1,
30712,20250225,63,Cs0.05MA0.16FA0.79PbI2.9Br0.1,1.73,PMACl,0.72,PSP,2.3,,,MeO-2PACz,0.165,DMACPA,0.165,,,,,,,980,10,5000,30,6,160,110,25,,,,,,,,,,,,,,,18.7792,74.442,1.04641,24.1079,7678,CH4,v1,
30713,20250225,63,Cs0.05MA0.16FA0.79PbI2.9Br0.1,1.73,PMACl,0.72,PSP,2.3,,,MeO-2PACz,0.165,DMACPA,0.165,,,,,,,990,10,4850,30,6,160,110,25,,,,,,,,,,,,,,,19.4221,74.7936,1.07168,24.2307,7679,CH1,v1,
30714,20250225,63,Cs0.05MA0.16FA0.79PbI2.9Br0.1,1.73,PMACl,0.72,PSP,2.3,,,MeO-2PACz,0.165,DMACPA,0.165,,,,,,,990,10,4850,30,6,160,110,25,,,,,,,,,,,,,,,1.31e+40,-1.6e+42,0.004217,-193.561,7679,CH2,v1,
30715,20250225,63,Cs0.05MA0.16FA0.79PbI2.9Br0.1,1.73,PMACl,0.72,PSP,2.3,,,MeO-2PACz,0.165,DMACPA,0.165,,,,,,,990,10,4850,30,6,160,110,25,,,,,,,,,,,,,,,151.892,-814.017,0.141382,-131.98,7679,CH3,v1,
30716,20250225,63,Cs0.05MA0.16FA0.79PbI2.9Br0.1,1.73,PMACl,0.72,PSP,2.3,,,MeO-2PACz,0.165,DMACPA,0.165,,,,,,,990,10,4850,30,6,160,110,25,,,,,,,,,,,,,,,18.426,74.4112,1.03901,23.8327,7679,CH4,v1,
30717,20250225,63,Cs0.05MA0.16FA0.79PbI2.9Br0.1,1.73,PMACl,0.72,PSP,2.3,,,MeO-2PACz,0.165,DMACPA,0.165,,,,,,,950,10,4800,30,6,160,110,25,,,,,,,,,,,,,,,6.03508,89.5186,0.270563,24.9174,7680,CH1,v1,
30718,20250225,63,Cs0.05MA0.16FA0.79PbI2.9Br0.1,1.73,PMACl,0.72,PSP,2.3,,,MeO-2PACz,0.165,DMACPA,0.165,,,,,,,950,10,4800,30,6,160,110,25,,,,,,,,,,,,,,,1.95e+40,4.45e+40,0.203576,214.641,7680,CH2,v1,
30719,20250225,63,Cs0.05MA0.16FA0.79PbI2.9Br0.1,1.73,PMACl,0.72,PSP,2.3,,,MeO-2PACz,0.165,DMACPA,0.165,,,,,,,950,10,4800,30,6,160,110,25,,,,,,,,,,,,,,,16.9351,705.722,0.095053,25.2456,7680,CH3,v1,
30720,20250225,63,Cs0.05MA0.16FA0.79PbI2.9Br0.1,1.73,PMACl,0.72,PSP,2.3,,,MeO-2PACz,0.165,DMACPA,0.165,,,,,,,950,10,4800,30,6,160,110,25,,,,,,,,,,,,,,,19.3622,74.5672,1.04388,24.8745,7680,CH4,v1,
30721,20250225,63,Cs0.05MA0.16FA0.79PbI2.9Br0.1,1.73,PMACl,0.72,PSP,2.3,,,MeO-2PACz,0.11,DMACPA,0.22,,,,,,,980,10,4700,35,8,160,110,25,,,,,,,,,,,,,,,1.9e-05,0.0226109,0.006852,12.2741,7681,CH1,v1,
30722,20250225,63,Cs0.05MA0.16FA0.79PbI2.9Br0.1,1.73,PMACl,0.72,PSP,2.3,,,MeO-2PACz,0.11,DMACPA,0.22,,,,,,,980,10,4700,35,8,160,110,25,,,,,,,,,,,,,,,156.062,0.0,3.42e+34,-47.2818,7681,CH2,v1,
30723,20250225,63,Cs0.05MA0.16FA0.79PbI2.9Br0.1,1.73,PMACl,0.72,PSP,2.3,,,MeO-2PACz,0.11,DMACPA,0.22,,,,,,,980,10,4700,35,8,160,110,25,,,,,,,,,,,,,,,6.93e+38,2.74e+39,1.05316,23.9924,7681,CH3,v1,
30724,20250225,63,Cs0.05MA0.16FA0.79PbI2.9Br0.1,1.73,PMACl,0.72,PSP,2.3,,,MeO-2PACz,0.11,DMACPA,0.22,,,,,,,980,10,4700,35,8,160,110,25,,,,,,,,,,,,,,,19.1513,75.0196,1.05223,24.2612,7681,CH4,v1,
30725,20250225,63,Cs0.05MA0.16FA0.79PbI2.9Br0.1,1.73,PMACl,0.72,PSP,2.3,,,MeO-2PACz,0.11,DMACPA,0.22,,,,,,,950,10,4800,30,6,160,110,25,,,,,,,,,,,,,,,18.1018,70.16,1.05492,24.4576,7682,CH1,v1,
30726,20250225,63,Cs0.05MA0.16FA0.79PbI2.9Br0.1,1.73,PMACl,0.72,PSP,2.3,,,MeO-2PACz,0.11,DMACPA,0.22,,,,,,,950,10,4800,30,6,160,110,25,,,,,,,,,,,,,,,14.7775,0.0,5.59e+34,24.7506,7682,CH2,v1,
30727,20250225,63,Cs0.05MA0.16FA0.79PbI2.9Br0.1,1.73,PMACl,0.72,PSP,2.3,,,MeO-2PACz,0.11,DMACPA,0.22,,,,,,,950,10,4800,30,6,160,110,25,,,,,,,,,,,,,,,18.4748,71.2834,1.04592,24.7795,7682,CH3,v1,
30728,20250225,63,Cs0.05MA0.16FA0.79PbI2.9Br0.1,1.73,PMACl,0.72,PSP,2.3,,,MeO-2PACz,0.11,DMACPA,0.22,,,,,,,950,10,4800,30,6,160,110,25,,,,,,,,,,,,,,,18.1064,71.1691,1.04365,24.3774,7682,CH4,v1,
30729,20250225,63,Cs0.05MA0.16FA0.79PbI2.9Br0.1,1.73,PMACl,0.72,PSP,2.3,,,MeO-2PACz,0.11,DMACPA,0.22,,,,,,,980,10,4750,30,6,160,110,25,,,,,,,,,,,,,,,19.1092,73.6116,1.04609,24.8158,7683,CH1,v1,
30730,20250225,63,Cs0.05MA0.16FA0.79PbI2.9Br0.1,1.73,PMACl,0.72,PSP,2.3,,,MeO-2PACz,0.11,DMACPA,0.22,,,,,,,980,10,4750,30,6,160,110,25,,,,,,,,,,,,,,,1.75e+40,2.12e+42,-8.7e-05,-9.46847,7683,CH2,v1,
30731,20250225,63,Cs0.05MA0.16FA0.79PbI2.9Br0.1,1.73,PMACl,0.72,PSP,2.3,,,MeO-2PACz,0.11,DMACPA,0.22,,,,,,,980,10,4750,30,6,160,110,25,,,,,,,,,,,,,,,17.1604,101.999,0.672031,25.0348,7683,CH3,v1,
30732,20250225,63,Cs0.05MA0.16FA0.79PbI2.9Br0.1,1.73,PMACl,0.72,PSP,2.3,,,MeO-2PACz,0.11,DMACPA,0.22,,,,,,,980,10,4750,30,6,160,110,25,,,,,,,,,,,,,,,19.2223,74.5685,1.04478,24.6732,7683,CH4,v1,
30733,20250225,63,Cs0.05MA0.16FA0.79PbI2.9Br0.1,1.73,PMACl,0.72,PSP,2.3,,,MeO-2PACz,0.11,DMACPA,0.22,,,,,,,980,10,4700,30,6,160,110,25,,,,,,,,,,,,,,,18.7877,72.9845,1.04616,24.6063,7684,CH1,v1,
30734,20250225,63,Cs0.05MA0.16FA0.79PbI2.9Br0.1,1.73,PMACl,0.72,PSP,2.3,,,MeO-2PACz,0.11,DMACPA,0.22,,,,,,,980,10,4700,30,6,160,110,25,,,,,,,,,,,,,,,18.7838,-139.675,0.475187,-28.301,7684,CH2,v1,
30735,20250225,63,Cs0.05MA0.16FA0.79PbI2.9Br0.1,1.73,PMACl,0.72,PSP,2.3,,,MeO-2PACz,0.11,DMACPA,0.22,,,,,,,980,10,4700,30,6,160,110,25,,,,,,,,,,,,,,,19.61,-983.075,-8.2e-05,24.3013,7684,CH3,v1,
30736,20250225,63,Cs0.05MA0.16FA0.79PbI2.9Br0.1,1.73,PMACl,0.72,PSP,2.3,,,MeO-2PACz,0.11,DMACPA,0.22,,,,,,,980,10,4700,30,6,160,110,25,,,,,,,,,,,,,,,19.3285,75.4515,1.05333,24.32,7684,CH4,v1,
30737,20250225,63,Cs0.05MA0.16FA0.79PbI2.9Br0.1,1.73,PMACl,0.72,PSP,2.3,,,MeO-2PACz,0.11,DMACPA,0.22,,,,,,,990,10,4800,30,6,160,110,25,,,,,,,,,,,,,,,18.9028,72.9718,1.0545,24.5654,7685,CH1,v1,
30738,20250225,63,Cs0.05MA0.16FA0.79PbI2.9Br0.1,1.73,PMACl,0.72,PSP,2.3,,,MeO-2PACz,0.11,DMACPA,0.22,,,,,,,990,10,4800,30,6,160,110,25,,,,,,,,,,,,,,,16.3885,351.606,-4.1e-05,-112.915,7685,CH2,v1,
30739,20250225,63,Cs0.05MA0.16FA0.79PbI2.9Br0.1,1.73,PMACl,0.72,PSP,2.3,,,MeO-2PACz,0.11,DMACPA,0.22,,,,,,,990,10,4800,30,6,160,110,25,,,,,,,,,,,,,,,13.5085,58.2888,0.921331,25.154,7685,CH3,v1,
30740,20250225,63,Cs0.05MA0.16FA0.79PbI2.9Br0.1,1.73,PMACl,0.72,PSP,2.3,,,MeO-2PACz,0.11,DMACPA,0.22,,,,,,,990,10,4800,30,6,160,110,25,,,,,,,,,,,,,,,18.0804,70.9741,1.03408,24.635,7685,CH4,v1,
30741,20250225,63,Cs0.05MA0.16FA0.79PbI2.9Br0.1,1.73,PMACl,0.72,PSP,2.3,,,MeO-2PACz,0.11,DMACPA,0.22,,,,,,,980,10,5000,30,6,160,110,25,,,,,,,,,,,,,,,14.4149,57.2847,1.04392,24.105,7686,CH1,v1,
30742,20250225,63,Cs0.05MA0.16FA0.79PbI2.9Br0.1,1.73,PMACl,0.72,PSP,2.3,,,MeO-2PACz,0.11,DMACPA,0.22,,,,,,,980,10,5000,30,6,160,110,25,,,,,,,,,,,,,,,180.793,6427.03,0.180892,15.5507,7686,CH2,v1,
30743,20250225,63,Cs0.05MA0.16FA0.79PbI2.9Br0.1,1.73,PMACl,0.72,PSP,2.3,,,MeO-2PACz,0.11,DMACPA,0.22,,,,,,,980,10,5000,30,6,160,110,25,,,,,,,,,,,,,,,8.65929,-506.424,-0.0001,17.0162,7686,CH3,v1,
30744,20250225,63,Cs0.05MA0.16FA0.79PbI2.9Br0.1,1.73,PMACl,0.72,PSP,2.3,,,MeO-2PACz,0.11,DMACPA,0.22,,,,,,,980,10,5000,30,6,160,110,25,,,,,,,,,,,,,,,18.8897,74.5415,1.05315,24.0624,7686,CH4,v1,
30745,20250225,63,Cs0.05MA0.16FA0.79PbI2.9Br0.1,1.73,PMACl,0.72,PSP,2.3,,,MeO-2PACz,0.11,DMACPA,0.22,,,,,,,1000,10,5000,30,6,160,110,25,,,,,,,,,,,,,,,2.29082,26.934,0.351774,24.1784,7687,CH1,v1,
30746,20250225,63,Cs0.05MA0.16FA0.79PbI2.9Br0.1,1.73,PMACl,0.72,PSP,2.3,,,MeO-2PACz,0.11,DMACPA,0.22,,,,,,,1000,10,5000,30,6,160,110,25,,,,,,,,,,,,,,,362.378,-66.1089,0.809594,-677.071,7687,CH2,v1,
30747,20250225,63,Cs0.05MA0.16FA0.79PbI2.9Br0.1,1.73,PMACl,0.72,PSP,2.3,,,MeO-2PACz,0.11,DMACPA,0.22,,,,,,,1000,10,5000,30,6,160,110,25,,,,,,,,,,,,,,,19.716,75.0103,1.05391,24.94,7687,CH3,v1,
30748,20250225,63,Cs0.05MA0.16FA0.79PbI2.9Br0.1,1.73,PMACl,0.72,PSP,2.3,,,MeO-2PACz,0.11,DMACPA,0.22,,,,,,,1000,10,5000,30,6,160,110,25,,,,,,,,,,,,,,,19.3605,74.8716,1.0531,24.5543,7687,CH4,v1,
30749,20250225,63,Cs0.05MA0.16FA0.79PbI2.9Br0.1,1.73,PMACl,0.72,PSP,2.3,,,MeO-2PACz,0.11,DMACPA,0.22,,,,,,,980,10,4950,30,6,160,110,25,,,,,,,,,,,,,,,18.9777,74.0707,1.05351,24.3197,7688,CH1,v1,
30750,20250225,63,Cs0.05MA0.16FA0.79PbI2.9Br0.1,1.73,PMACl,0.72,PSP,2.3,,,MeO-2PACz,0.11,DMACPA,0.22,,,,,,,980,10,4950,30,6,160,110,25,,,,,,,,,,,,,,,2153.68,0.0,6.76e+34,-28.5953,7688,CH2,v1,
30751,20250225,63,Cs0.05MA0.16FA0.79PbI2.9Br0.1,1.73,PMACl,0.72,PSP,2.3,,,MeO-2PACz,0.11,DMACPA,0.22,,,,,,,980,10,4950,30,6,160,110,25,,,,,,,,,,,,,,,19.0947,85.1265,0.913917,24.5438,7688,CH3,v1,
30752,20250225,63,Cs0.05MA0.16FA0.79PbI2.9Br0.1,1.73,PMACl,0.72,PSP,2.3,,,MeO-2PACz,0.11,DMACPA,0.22,,,,,,,980,10,4950,30,6,160,110,25,,,,,,,,,,,,,,,0.0710734,23.4941,0.018514,16.3396,7688,CH4,v1,
30753,20250225,63,Cs0.05MA0.16FA0.79PbI2.9Br0.1,1.73,PMACl,0.72,PSP,2.3,,,MeO-2PACz,0.11,DMACPA,0.22,,,,,,,980,10,4900,30,6,160,110,25,,,,,,,,,,,,,,,17.7117,70.0134,1.03497,24.4428,7689,CH1,v1,
30754,20250225,63,Cs0.05MA0.16FA0.79PbI2.9Br0.1,1.73,PMACl,0.72,PSP,2.3,,,MeO-2PACz,0.11,DMACPA,0.22,,,,,,,980,10,4900,30,6,160,110,25,,,,,,,,,,,,,,,2.63e+40,5.25e+40,0.216351,231.453,7689,CH2,v1,
30755,20250225,63,Cs0.05MA0.16FA0.79PbI2.9Br0.1,1.73,PMACl,0.72,PSP,2.3,,,MeO-2PACz,0.11,DMACPA,0.22,,,,,,,980,10,4900,30,6,160,110,25,,,,,,,,,,,,,,,2.41e+39,9.7e+39,1.04188,23.8216,7689,CH3,v1,
30756,20250225,63,Cs0.05MA0.16FA0.79PbI2.9Br0.1,1.73,PMACl,0.72,PSP,2.3,,,MeO-2PACz,0.11,DMACPA,0.22,,,,,,,980,10,4900,30,6,160,110,25,,,,,,,,,,,,,,,18.1545,72.7487,1.04221,23.9444,7689,CH4,v1,
30757,20250225,63,Cs0.05MA0.16FA0.79PbI2.9Br0.1,1.73,PMACl,0.72,PSP,2.3,,,MeO-2PACz,0.11,DMACPA,0.22,,,,,,,1000,10,4900,30,6,160,110,25,,,,,,,,,,,,,,,0.060569,20.9026,0.015572,18.6081,7690,CH1,v1,
30758,20250225,63,Cs0.05MA0.16FA0.79PbI2.9Br0.1,1.73,PMACl,0.72,PSP,2.3,,,MeO-2PACz,0.11,DMACPA,0.22,,,,,,,1000,10,4900,30,6,160,110,25,,,,,,,,,,,,,,,136.337,722.67,-2.6e-05,-735.098,7690,CH2,v1,
30759,20250225,63,Cs0.05MA0.16FA0.79PbI2.9Br0.1,1.73,PMACl,0.72,PSP,2.3,,,MeO-2PACz,0.11,DMACPA,0.22,,,,,,,1000,10,4900,30,6,160,110,25,,,,,,,,,,,,,,,21.2023,70.1193,1.0534,28.7047,7690,CH3,v1,
30760,20250225,63,Cs0.05MA0.16FA0.79PbI2.9Br0.1,1.73,PMACl,0.72,PSP,2.3,,,MeO-2PACz,0.11,DMACPA,0.22,,,,,,,1000,10,4900,30,6,160,110,25,,,,,,,,,,,,,,,20.7309,68.7726,1.05166,28.6633,7690,CH4,v1,
30761,20250225,63,Cs0.05MA0.16FA0.79PbI2.9Br0.1,1.73,PMACl,0.72,PSP,2.3,,,MeO-2PACz,0.11,DMACPA,0.22,,,,,,,990,10,4950,30,6,160,110,25,,,,,,,,,,,,,,,2.09618,25.8633,0.341853,23.7085,7691,CH1,v1,
30762,20250225,63,Cs0.05MA0.16FA0.79PbI2.9Br0.1,1.73,PMACl,0.72,PSP,2.3,,,MeO-2PACz,0.11,DMACPA,0.22,,,,,,,990,10,4950,30,6,160,110,25,,,,,,,,,,,,,,,1.74e+40,4.17e+40,0.210689,197.731,7691,CH2,v1,
30763,20250225,63,Cs0.05MA0.16FA0.79PbI2.9Br0.1,1.73,PMACl,0.72,PSP,2.3,,,MeO-2PACz,0.11,DMACPA,0.22,,,,,,,990,10,4950,30,6,160,110,25,,,,,,,,,,,,,,,18.9807,73.0883,1.05891,24.5247,7691,CH3,v1,
30764,20250225,63,Cs0.05MA0.16FA0.79PbI2.9Br0.1,1.73,PMACl,0.72,PSP,2.3,,,MeO-2PACz,0.11,DMACPA,0.22,,,,,,,990,10,4950,30,6,160,110,25,,,,,,,,,,,,,,,19.2592,74.129,1.05371,24.6564,7691,CH4,v1,
30765,20250225,63,Cs0.05MA0.16FA0.79PbI2.9Br0.1,1.73,PMACl,0.72,PSP,2.3,,,MeO-2PACz,0.083,DMACPA,0.248,,,,,,,990,10,4800,30,6,150,110,25,,,,,,,,,,,,,,,4.6245,504.011,0.010129,90.5839,7692,CH1,v1,
30766,20250225,63,Cs0.05MA0.16FA0.79PbI2.9Br0.1,1.73,PMACl,0.72,PSP,2.3,,,MeO-2PACz,0.083,DMACPA,0.248,,,,,,,990,10,4800,30,6,150,110,25,,,,,,,,,,,,,,,65.8178,-3118.46,0.004326,-487.845,7692,CH2,v1,
30767,20250225,63,Cs0.05MA0.16FA0.79PbI2.9Br0.1,1.73,PMACl,0.72,PSP,2.3,,,MeO-2PACz,0.083,DMACPA,0.248,,,,,,,990,10,4800,30,6,150,110,25,,,,,,,,,,,,,,,19.9653,75.1571,1.06395,24.968,7692,CH3,v1,
30768,20250225,63,Cs0.05MA0.16FA0.79PbI2.9Br0.1,1.73,PMACl,0.72,PSP,2.3,,,MeO-2PACz,0.083,DMACPA,0.248,,,,,,,990,10,4800,30,6,150,110,25,,,,,,,,,,,,,,,19.5521,74.9986,1.06203,24.5472,7692,CH4,v1,
30769,20250225,63,Cs0.05MA0.16FA0.79PbI2.9Br0.1,1.73,PMACl,0.72,PSP,2.3,,,MeO-2PACz,0.083,DMACPA,0.248,,,,,,,980,10,5000,30,6,160,110,25,,,,,,,,,,,,,,,0.597868,24.9228,0.105628,22.7106,7693,CH1,v1,
30770,20250225,63,Cs0.05MA0.16FA0.79PbI2.9Br0.1,1.73,PMACl,0.72,PSP,2.3,,,MeO-2PACz,0.083,DMACPA,0.248,,,,,,,980,10,5000,30,6,160,110,25,,,,,,,,,,,,,,,1170.76,-5037.8,0.188278,-123.432,7693,CH2,v1,
30771,20250225,63,Cs0.05MA0.16FA0.79PbI2.9Br0.1,1.73,PMACl,0.72,PSP,2.3,,,MeO-2PACz,0.083,DMACPA,0.248,,,,,,,980,10,5000,30,6,160,110,25,,,,,,,,,,,,,,,1.76e+39,6.72e+40,0.024572,106.27,7693,CH3,v1,
30772,20250225,63,Cs0.05MA0.16FA0.79PbI2.9Br0.1,1.73,PMACl,0.72,PSP,2.3,,,MeO-2PACz,0.083,DMACPA,0.248,,,,,,,980,10,5000,30,6,160,110,25,,,,,,,,,,,,,,,18.8997,72.6088,1.09505,23.7701,7693,CH4,v1,
30773,20250225,63,Cs0.05MA0.16FA0.79PbI2.9Br0.1,1.73,PMACl,0.72,PSP,2.3,,,MeO-2PACz,0.083,DMACPA,0.248,,,,,,,1000,10,5000,30,6,160,110,25,,,,,,,,,,,,,,,19.7456,74.6022,1.06665,24.814,7694,CH1,v1,
30774,20250225,63,Cs0.05MA0.16FA0.79PbI2.9Br0.1,1.73,PMACl,0.72,PSP,2.3,,,MeO-2PACz,0.083,DMACPA,0.248,,,,,,,1000,10,5000,30,6,160,110,25,,,,,,,,,,,,,,,284.065,4617.49,-3.3e-05,-185.681,7694,CH2,v1,
30775,20250225,63,Cs0.05MA0.16FA0.79PbI2.9Br0.1,1.73,PMACl,0.72,PSP,2.3,,,MeO-2PACz,0.083,DMACPA,0.248,,,,,,,1000,10,5000,30,6,160,110,25,,,,,,,,,,,,,,,19.7136,74.4217,1.06101,24.9658,7694,CH3,v1,
30776,20250225,63,Cs0.05MA0.16FA0.79PbI2.9Br0.1,1.73,PMACl,0.72,PSP,2.3,,,MeO-2PACz,0.083,DMACPA,0.248,,,,,,,1000,10,5000,30,6,160,110,25,,,,,,,,,,,,,,,2.53719,26.6269,0.395379,24.1001,7694,CH4,v1,
30777,20250225,63,Cs0.05MA0.16FA0.79PbI2.9Br0.1,1.73,PMACl,0.72,PSP,2.3,,,MeO-2PACz,0.083,DMACPA,0.248,,,,,,,1050,10,5000,30,6,170,110,25,,,,,,,,,,,,,,,0.025837,14.7552,0.01248,14.0314,7695,CH1,v1,
30778,20250225,63,Cs0.05MA0.16FA0.79PbI2.9Br0.1,1.73,PMACl,0.72,PSP,2.3,,,MeO-2PACz,0.083,DMACPA,0.248,,,,,,,1050,10,5000,30,6,170,110,25,,,,,,,,,,,,,,,189.807,-2372.53,0.096972,-82.5001,7695,CH2,v1,
30779,20250225,63,Cs0.05MA0.16FA0.79PbI2.9Br0.1,1.73,PMACl,0.72,PSP,2.3,,,MeO-2PACz,0.083,DMACPA,0.248,,,,,,,1050,10,5000,30,6,170,110,25,,,,,,,,,,,,,,,20.1356,74.663,1.06342,25.3603,7695,CH3,v1,
30780,20250225,63,Cs0.05MA0.16FA0.79PbI2.9Br0.1,1.73,PMACl,0.72,PSP,2.3,,,MeO-2PACz,0.083,DMACPA,0.248,,,,,,,1050,10,5000,30,6,170,110,25,,,,,,,,,,,,,,,19.0335,72.9917,1.05429,24.7335,7695,CH4,v1,
30781,20250225,63,Cs0.05MA0.16FA0.79PbI2.9Br0.1,1.73,PMACl,0.72,PSP,2.3,,,MeO-2PACz,0.083,DMACPA,0.248,,,,,,,1050,10,4950,30,6,160,110,25,,,,,,,,,,,,,,,2.49e+39,9.36e+39,1.05593,25.2391,7696,CH1,v1,
30782,20250225,63,Cs0.05MA0.16FA0.79PbI2.9Br0.1,1.73,PMACl,0.72,PSP,2.3,,,MeO-2PACz,0.083,DMACPA,0.248,,,,,,,1050,10,4950,30,6,160,110,25,,,,,,,,,,,,,,,69.733,-61.4812,0.565557,-200.549,7696,CH2,v1,
30783,20250225,63,Cs0.05MA0.16FA0.79PbI2.9Br0.1,1.73,PMACl,0.72,PSP,2.3,,,MeO-2PACz,0.083,DMACPA,0.248,,,,,,,1050,10,4950,30,6,160,110,25,,,,,,,,,,,,,,,19.5258,73.4223,1.06231,25.0341,7696,CH3,v1,
30784,20250225,63,Cs0.05MA0.16FA0.79PbI2.9Br0.1,1.73,PMACl,0.72,PSP,2.3,,,MeO-2PACz,0.083,DMACPA,0.248,,,,,,,1050,10,4950,30,6,160,110,25,,,,,,,,,,,,,,,19.0969,73.5757,1.06209,24.4382,7696,CH4,v1,
30785,20250225,63,Cs0.05MA0.16FA0.79PbI2.9Br0.1,1.73,PMACl,0.72,PSP,2.3,,,MeO-2PACz,0.083,DMACPA,0.248,,,,,,,950,10,4800,30,6,170,110,30,,,,,,,,,,,,,,,0.0509715,21.3661,0.015295,15.5977,7697,CH1,v1,
30786,20250225,63,Cs0.05MA0.16FA0.79PbI2.9Br0.1,1.73,PMACl,0.72,PSP,2.3,,,MeO-2PACz,0.083,DMACPA,0.248,,,,,,,950,10,4800,30,6,170,110,30,,,,,,,,,,,,,,,50.3895,-32.6435,0.492215,-313.609,7697,CH2,v1,
30787,20250225,63,Cs0.05MA0.16FA0.79PbI2.9Br0.1,1.73,PMACl,0.72,PSP,2.3,,,MeO-2PACz,0.083,DMACPA,0.248,,,,,,,950,10,4800,30,6,170,110,30,,,,,,,,,,,,,,,1.05484,24.8828,0.167367,25.3291,7697,CH3,v1,
30788,20250225,63,Cs0.05MA0.16FA0.79PbI2.9Br0.1,1.73,PMACl,0.72,PSP,2.3,,,MeO-2PACz,0.083,DMACPA,0.248,,,,,,,950,10,4800,30,6,170,110,30,,,,,,,,,,,,,,,13.2315,57.2689,1.02523,22.5357,7697,CH4,v1,
30789,20250225,63,Cs0.05MA0.16FA0.79PbI2.9Br0.1,1.73,PMACl,0.72,PSP,2.3,,,MeO-2PACz,0.083,DMACPA,0.248,,,,,,,950,10,4800,30,7,160,110,25,,,,,,,,,,,,,,,18.7013,75.9641,1.02231,24.0813,7698,CH1,v1,
30790,20250225,63,Cs0.05MA0.16FA0.79PbI2.9Br0.1,1.73,PMACl,0.72,PSP,2.3,,,MeO-2PACz,0.083,DMACPA,0.248,,,,,,,950,10,4800,30,7,160,110,25,,,,,,,,,,,,,,,224.009,-4599.89,0.008082,-602.528,7698,CH2,v1,
30791,20250225,63,Cs0.05MA0.16FA0.79PbI2.9Br0.1,1.73,PMACl,0.72,PSP,2.3,,,MeO-2PACz,0.083,DMACPA,0.248,,,,,,,950,10,4800,30,7,160,110,25,,,,,,,,,,,,,,,19.4459,75.1725,1.0606,24.3903,7698,CH3,v1,
30792,20250225,63,Cs0.05MA0.16FA0.79PbI2.9Br0.1,1.73,PMACl,0.72,PSP,2.3,,,MeO-2PACz,0.083,DMACPA,0.248,,,,,,,950,10,4800,30,7,160,110,25,,,,,,,,,,,,,,,2.95e-05,0.0537226,0.005599,9.79096,7698,CH4,v1,
30793,20250225,63,Cs0.05MA0.16FA0.79PbI2.9Br0.1,1.73,PMACl,0.72,PSP,2.3,,,MeO-2PACz,0.083,DMACPA,0.248,,,,,,,990,10,4900,30,7,160,110,25,,,,,,,,,,,,,,,0.582246,24.7989,0.100875,23.275,7699,CH1,v1,
30794,20250225,63,Cs0.05MA0.16FA0.79PbI2.9Br0.1,1.73,PMACl,0.72,PSP,2.3,,,MeO-2PACz,0.083,DMACPA,0.248,,,,,,,990,10,4900,30,7,160,110,25,,,,,,,,,,,,,,,36.7927,-76.9595,0.295264,-161.916,7699,CH2,v1,
30795,20250225,63,Cs0.05MA0.16FA0.79PbI2.9Br0.1,1.73,PMACl,0.72,PSP,2.3,,,MeO-2PACz,0.083,DMACPA,0.248,,,,,,,990,10,4900,30,7,160,110,25,,,,,,,,,,,,,,,19.4474,74.6475,1.0308,25.2738,7699,CH3,v1,
30796,20250225,63,Cs0.05MA0.16FA0.79PbI2.9Br0.1,1.73,PMACl,0.72,PSP,2.3,,,MeO-2PACz,0.083,DMACPA,0.248,,,,,,,990,10,4900,30,7,160,110,25,,,,,,,,,,,,,,,0.00395874,2.36307,0.010365,16.1624,7699,CH4,v1,
30797,20250225,63,Cs0.05MA0.16FA0.79PbI2.9Br0.1,1.73,MACl,7.0,PEAI,0.8,,,Me-4PACz,0.198,2PACz,0.132,,,,,,,1000,10,4900,30,7,160,110,25,,,,,,,,,,,,,,,17.3389,68.9945,1.08575,23.146,7700,CH1,v1,
30798,20250225,63,Cs0.05MA0.16FA0.79PbI2.9Br0.1,1.73,MACl,7.0,PEAI,0.8,,,Me-4PACz,0.198,2PACz,0.132,,,,,,,1000,10,4900,30,7,160,110,25,,,,,,,,,,,,,,,34.5402,-3268.82,-7.4e-05,14.3335,7700,CH2,v1,
30799,20250225,63,Cs0.05MA0.16FA0.79PbI2.9Br0.1,1.73,MACl,7.0,PEAI,0.8,,,Me-4PACz,0.198,2PACz,0.132,,,,,,,1000,10,4900,30,7,160,110,25,,,,,,,,,,,,,,,20.0825,76.1751,1.08704,24.2527,7700,CH3,v1,
30800,20250225,63,Cs0.05MA0.16FA0.79PbI2.9Br0.1,1.73,MACl,7.0,PEAI,0.8,,,Me-4PACz,0.198,2PACz,0.132,,,,,,,1000,10,4900,30,7,160,110,25,,,,,,,,,,,,,,,13.8673,62.4201,1.08312,20.5112,7700,CH4,v1,
30801,20250225,63,Cs0.05MA0.16FA0.79PbI2.9Br0.1,1.73,MACl,7.0,PEAI,0.8,,,Me-4PACz,0.198,2PACz,0.132,,,,,,,1010,10,4900,30,7,155,110,25,,,,,,,,,,,,,,,19.5129,74.8238,1.09108,23.9014,7701,CH1,v1,
30802,20250225,63,Cs0.05MA0.16FA0.79PbI2.9Br0.1,1.73,MACl,7.0,PEAI,0.8,,,Me-4PACz,0.198,2PACz,0.132,,,,,,,1010,10,4900,30,7,155,110,25,,,,,,,,,,,,,,,50.4612,-32.866,0.520558,-294.946,7701,CH2,v1,
30803,20250225,63,Cs0.05MA0.16FA0.79PbI2.9Br0.1,1.73,MACl,7.0,PEAI,0.8,,,Me-4PACz,0.198,2PACz,0.132,,,,,,,1010,10,4900,30,7,155,110,25,,,,,,,,,,,,,,,18.9803,73.1003,1.08121,24.0145,7701,CH3,v1,
30804,20250225,63,Cs0.05MA0.16FA0.79PbI2.9Br0.1,1.73,MACl,7.0,PEAI,0.8,,,Me-4PACz,0.198,2PACz,0.132,,,,,,,1010,10,4900,30,7,155,110,25,,,,,,,,,,,,,,,18.8981,73.5498,1.07902,23.8126,7701,CH4,v1,
30805,20250225,63,Cs0.05MA0.16FA0.79PbI2.9Br0.1,1.73,MACl,7.0,PEAI,0.8,,,Me-4PACz,0.198,2PACz,0.132,,,,,,,1000,10,5000,30,7,160,110,25,,,,,,,,,,,,,,,0.36474,43.9754,0.030569,27.1327,7702,CH1,v1,
30806,20250225,63,Cs0.05MA0.16FA0.79PbI2.9Br0.1,1.73,MACl,7.0,PEAI,0.8,,,Me-4PACz,0.198,2PACz,0.132,,,,,,,1000,10,5000,30,7,160,110,25,,,,,,,,,,,,,,,34.7067,-144.878,0.163077,-146.899,7702,CH2,v1,
30807,20250225,63,Cs0.05MA0.16FA0.79PbI2.9Br0.1,1.73,MACl,7.0,PEAI,0.8,,,Me-4PACz,0.198,2PACz,0.132,,,,,,,1000,10,5000,30,7,160,110,25,,,,,,,,,,,,,,,1.75381,75.5359,0.092356,25.1401,7702,CH3,v1,
30808,20250225,63,Cs0.05MA0.16FA0.79PbI2.9Br0.1,1.73,MACl,7.0,PEAI,0.8,,,Me-4PACz,0.198,2PACz,0.132,,,,,,,1000,10,5000,30,7,160,110,25,,,,,,,,,,,,,,,0.054171,20.7344,0.015183,17.2075,7702,CH4,v1,
30809,20250225,63,Cs0.05MA0.16FA0.79PbI2.9Br0.1,1.73,MACl,7.0,PEAI,0.8,,,Me-4PACz,0.198,2PACz,0.132,,,,,,,980,10,4750,30,6,160,110,25,,,,,,,,,,,,,,,2.30962,25.5412,0.373923,24.1834,7703,CH1,v1,
30810,20250225,63,Cs0.05MA0.16FA0.79PbI2.9Br0.1,1.73,MACl,7.0,PEAI,0.8,,,Me-4PACz,0.198,2PACz,0.132,,,,,,,980,10,4750,30,6,160,110,25,,,,,,,,,,,,,,,33.7087,-79.6756,0.211,-200.509,7703,CH2,v1,
30811,20250225,63,Cs0.05MA0.16FA0.79PbI2.9Br0.1,1.73,MACl,7.0,PEAI,0.8,,,Me-4PACz,0.198,2PACz,0.132,,,,,,,980,10,4750,30,6,160,110,25,,,,,,,,,,,,,,,19.3662,72.9605,1.08199,24.532,7703,CH3,v1,
30812,20250225,63,Cs0.05MA0.16FA0.79PbI2.9Br0.1,1.73,MACl,7.0,PEAI,0.8,,,Me-4PACz,0.198,2PACz,0.132,,,,,,,980,10,4750,30,6,160,110,25,,,,,,,,,,,,,,,19.0118,73.329,1.08354,23.9279,7703,CH4,v1,
30813,20250225,63,Cs0.05MA0.16FA0.79PbI2.9Br0.1,1.73,MACl,7.0,PEAI,0.8,,,Me-4PACz,0.198,2PACz,0.132,,,,,,,950,10,4850,30,6,160,110,25,,,,,,,,,,,,,,,0.00862079,18.2082,0.013057,3.62597,7704,CH1,v1,
30814,20250225,63,Cs0.05MA0.16FA0.79PbI2.9Br0.1,1.73,MACl,7.0,PEAI,0.8,,,Me-4PACz,0.198,2PACz,0.132,,,,,,,950,10,4850,30,6,160,110,25,,,,,,,,,,,,,,,297.627,-111707.0,0.006935,-38.4214,7704,CH2,v1,
30815,20250225,63,Cs0.05MA0.16FA0.79PbI2.9Br0.1,1.73,MACl,7.0,PEAI,0.8,,,Me-4PACz,0.198,2PACz,0.132,,,,,,,950,10,4850,30,6,160,110,25,,,,,,,,,,,,,,,1.4e-06,0.268419,0.000498,1.04744,7704,CH3,v1,
30816,20250225,63,Cs0.05MA0.16FA0.79PbI2.9Br0.1,1.73,MACl,7.0,PEAI,0.8,,,Me-4PACz,0.198,2PACz,0.132,,,,,,,950,10,4850,30,6,160,110,25,,,,,,,,,,,,,,,3.6e-06,0.275903,0.000776,1.68093,7704,CH4,v1,
30817,20250225,63,Cs0.05MA0.16FA0.79PbI2.9Br0.1,1.73,MACl,7.0,PEAI,0.8,,,Me-4PACz,0.198,2PACz,0.132,,,,,,,950,10,4900,30,6,160,110,25,,,,,,,,,,,,,,,3.6e-06,0.275903,0.000776,1.68093,7705,CH1,v1,
30818,20250225,63,Cs0.05MA0.16FA0.79PbI2.9Br0.1,1.73,MACl,7.0,PEAI,0.8,,,Me-4PACz,0.198,2PACz,0.132,,,,,,,950,10,4900,30,6,160,110,25,,,,,,,,,,,,,,,3.6e-06,0.275903,0.000776,1.68093,7705,CH2,v1,
30819,20250225,63,Cs0.05MA0.16FA0.79PbI2.9Br0.1,1.73,MACl,7.0,PEAI,0.8,,,Me-4PACz,0.198,2PACz,0.132,,,,,,,950,10,4900,30,6,160,110,25,,,,,,,,,,,,,,,3.6e-06,0.275903,0.000776,1.68093,7705,CH3,v1,
30820,20250225,63,Cs0.05MA0.16FA0.79PbI2.9Br0.1,1.73,MACl,7.0,PEAI,0.8,,,Me-4PACz,0.198,2PACz,0.132,,,,,,,950,10,4900,30,6,160,110,25,,,,,,,,,,,,,,,3.6e-06,0.275903,0.000776,1.68093,7705,CH4,v1,
30821,20250225,63,Cs0.05MA0.16FA0.79PbI2.9Br0.1,1.73,MACl,7.0,PEAI,0.8,,,Me-4PACz,0.198,2PACz,0.132,,,,,,,990,10,4800,30,6,150,110,25,,,,,,,,,,,,,,,14.018,63.3016,0.910966,24.3091,7706,CH1,v1,
30822,20250225,63,Cs0.05MA0.16FA0.79PbI2.9Br0.1,1.73,MACl,7.0,PEAI,0.8,,,Me-4PACz,0.198,2PACz,0.132,,,,,,,990,10,4800,30,6,150,110,25,,,,,,,,,,,,,,,3.08e+40,-2.56e+41,0.106558,-112.856,7706,CH2,v1,
30823,20250225,63,Cs0.05MA0.16FA0.79PbI2.9Br0.1,1.73,MACl,7.0,PEAI,0.8,,,Me-4PACz,0.198,2PACz,0.132,,,,,,,990,10,4800,30,6,150,110,25,,,,,,,,,,,,,,,13.7191,31.1839,1.05433,41.7271,7706,CH3,v1,
30824,20250225,63,Cs0.05MA0.16FA0.79PbI2.9Br0.1,1.73,MACl,7.0,PEAI,0.8,,,Me-4PACz,0.198,2PACz,0.132,,,,,,,990,10,4800,30,6,150,110,25,,,,,,,,,,,,,,,18.6108,73.017,1.08476,23.4967,7706,CH4,v1,
30825,20250225,63,Cs0.05MA0.16FA0.79PbI2.9Br0.1,1.73,MACl,7.0,PEAI,0.8,,,Me-4PACz,0.198,2PACz,0.132,,,,,,,995,10,4800,30,6,160,110,25,,,,,,,,,,,,,,,2.91944,469.442,0.031533,19.7219,7707,CH1,v1,
30826,20250225,63,Cs0.05MA0.16FA0.79PbI2.9Br0.1,1.73,MACl,7.0,PEAI,0.8,,,Me-4PACz,0.198,2PACz,0.132,,,,,,,995,10,4800,30,6,160,110,25,,,,,,,,,,,,,,,1075.79,-27116.6,-3.8e-05,105.651,7707,CH2,v1,
30827,20250225,63,Cs0.05MA0.16FA0.79PbI2.9Br0.1,1.73,MACl,7.0,PEAI,0.8,,,Me-4PACz,0.198,2PACz,0.132,,,,,,,995,10,4800,30,6,160,110,25,,,,,,,,,,,,,,,1.27e+39,2.3e+41,0.036604,14.9982,7707,CH3,v1,
30828,20250225,63,Cs0.05MA0.16FA0.79PbI2.9Br0.1,1.73,MACl,7.0,PEAI,0.8,,,Me-4PACz,0.198,2PACz,0.132,,,,,,,995,10,4800,30,6,160,110,25,,,,,,,,,,,,,,,0.0676862,21.9411,0.016431,18.775,7707,CH4,v1,
30829,20250225,63,Cs0.05MA0.16FA0.79PbI2.9Br0.1,1.73,MACl,7.0,PEAI,0.8,,,Me-4PACz,0.198,2PACz,0.132,,,,,,,1000,10,5000,30,6,160,110,25,,,,,,,,,,,,,,,0.0574094,21.3446,0.015092,17.8215,7708,CH1,v1,
30830,20250225,63,Cs0.05MA0.16FA0.79PbI2.9Br0.1,1.73,MACl,7.0,PEAI,0.8,,,Me-4PACz,0.198,2PACz,0.132,,,,,,,1000,10,5000,30,6,160,110,25,,,,,,,,,,,,,,,181.867,-4427.99,0.0211,-194.655,7708,CH2,v1,
30831,20250225,63,Cs0.05MA0.16FA0.79PbI2.9Br0.1,1.73,MACl,7.0,PEAI,0.8,,,Me-4PACz,0.198,2PACz,0.132,,,,,,,1000,10,5000,30,6,160,110,25,,,,,,,,,,,,,,,0.0443899,19.2868,0.013811,16.6646,7708,CH3,v1,
30832,20250225,63,Cs0.05MA0.16FA0.79PbI2.9Br0.1,1.73,MACl,7.0,PEAI,0.8,,,Me-4PACz,0.198,2PACz,0.132,,,,,,,1000,10,5000,30,6,160,110,25,,,,,,,,,,,,,,,19.3696,74.507,1.08657,23.9258,7708,CH4,v1,
30833,20250225,63,Cs0.05MA0.16FA0.79PbI2.9Br0.1,1.73,MACl,7.0,PEAI,0.8,,,Me-4PACz,0.198,2PACz,0.132,,,,,,,980,10,4900,30,6,170,110,25,,,,,,,,,,,,,,,20.9256,79.3085,1.09566,24.0813,7709,CH1,v1,
30834,20250225,63,Cs0.05MA0.16FA0.79PbI2.9Br0.1,1.73,MACl,7.0,PEAI,0.8,,,Me-4PACz,0.198,2PACz,0.132,,,,,,,980,10,4900,30,6,170,110,25,,,,,,,,,,,,,,,1.85e+40,-1.52e+41,0.065062,-187.386,7709,CH2,v1,
30835,20250225,63,Cs0.05MA0.16FA0.79PbI2.9Br0.1,1.73,MACl,7.0,PEAI,0.8,,,Me-4PACz,0.198,2PACz,0.132,,,,,,,980,10,4900,30,6,170,110,25,,,,,,,,,,,,,,,19.7819,75.041,1.09391,24.0984,7709,CH3,v1,
30836,20250225,63,Cs0.05MA0.16FA0.79PbI2.9Br0.1,1.73,MACl,7.0,PEAI,0.8,,,Me-4PACz,0.198,2PACz,0.132,,,,,,,980,10,4900,30,6,170,110,25,,,,,,,,,,,,,,,19.4925,75.8722,1.08686,23.638,7709,CH4,v1,
30837,20250225,63,Cs0.05MA0.16FA0.79PbI2.9Br0.1,1.73,MACl,7.0,PEAI,0.8,,,Me-4PACz,0.198,2PACz,0.132,,,,,,,985,10,4850,30,6,160,110,25,,,,,,,,,,,,,,,4.27638,27.918,0.637288,24.0357,7710,CH1,v1,
30838,20250225,63,Cs0.05MA0.16FA0.79PbI2.9Br0.1,1.73,MACl,7.0,PEAI,0.8,,,Me-4PACz,0.198,2PACz,0.132,,,,,,,985,10,4850,30,6,160,110,25,,,,,,,,,,,,,,,2.66e+40,-7.09e+40,0.211,-177.784,7710,CH2,v1,
30839,20250225,63,Cs0.05MA0.16FA0.79PbI2.9Br0.1,1.73,MACl,7.0,PEAI,0.8,,,Me-4PACz,0.198,2PACz,0.132,,,,,,,985,10,4850,30,6,160,110,25,,,,,,,,,,,,,,,33.8535,30795.4,0.009988,11.0066,7710,CH3,v1,
30840,20250225,63,Cs0.05MA0.16FA0.79PbI2.9Br0.1,1.73,MACl,7.0,PEAI,0.8,,,Me-4PACz,0.198,2PACz,0.132,,,,,,,985,10,4850,30,6,160,110,25,,,,,,,,,,,,,,,2.02e-05,0.027324,0.006215,11.8973,7710,CH4,v1,
30841,20250225,63,Cs0.05MA0.16FA0.79PbI2.9Br0.1,1.73,MACl,7.0,PEAI,0.8,,,Me-4PACz,0.198,2PACz,0.132,,,,,,,985,10,4900,30,6,160,110,25,,,,,,,,,,,,,,,15.9702,67.9898,0.975947,24.068,7711,CH1,v1,
30842,20250225,63,Cs0.05MA0.16FA0.79PbI2.9Br0.1,1.73,MACl,7.0,PEAI,0.8,,,Me-4PACz,0.198,2PACz,0.132,,,,,,,985,10,4900,30,6,160,110,25,,,,,,,,,,,,,,,1039.08,350195.0,0.025834,11.4854,7711,CH2,v1,
30843,20250225,63,Cs0.05MA0.16FA0.79PbI2.9Br0.1,1.73,MACl,7.0,PEAI,0.8,,,Me-4PACz,0.198,2PACz,0.132,,,,,,,985,10,4900,30,6,160,110,25,,,,,,,,,,,,,,,14.7946,68.5435,0.995681,21.6779,7711,CH3,v1,
30844,20250225,63,Cs0.05MA0.16FA0.79PbI2.9Br0.1,1.73,MACl,7.0,PEAI,0.8,,,Me-4PACz,0.198,2PACz,0.132,,,,,,,985,10,4900,30,6,160,110,25,,,,,,,,,,,,,,,14.5617,62.494,1.08172,21.5408,7711,CH4,v1,
30845,20250225,63,Cs0.05MA0.16FA0.79PbI2.9Br0.1,1.73,MACl,7.0,PEAI,0.8,,,Me-4PACz,0.198,2PACz,0.132,,,,,,,1050,10,5000,30,6,170,110,25,,,,,,,,,,,,,,,2.69529,25.5987,0.428273,24.5848,7712,CH1,v1,
30846,20250225,63,Cs0.05MA0.16FA0.79PbI2.9Br0.1,1.73,MACl,7.0,PEAI,0.8,,,Me-4PACz,0.198,2PACz,0.132,,,,,,,1050,10,5000,30,6,170,110,25,,,,,,,,,,,,,,,28.7398,1280.46,-2.8e-05,-79.9716,7712,CH2,v1,
30847,20250225,63,Cs0.05MA0.16FA0.79PbI2.9Br0.1,1.73,MACl,7.0,PEAI,0.8,,,Me-4PACz,0.198,2PACz,0.132,,,,,,,1050,10,5000,30,6,170,110,25,,,,,,,,,,,,,,,2.79375,63.6561,0.18222,24.0852,7712,CH3,v1,
30848,20250225,63,Cs0.05MA0.16FA0.79PbI2.9Br0.1,1.73,MACl,7.0,PEAI,0.8,,,Me-4PACz,0.198,2PACz,0.132,,,,,,,1050,10,5000,30,6,170,110,25,,,,,,,,,,,,,,,10.7495,44.2126,1.02919,23.6236,7712,CH4,v1,
30849,20250225,63,Cs0.05MA0.16FA0.79PbI2.9Br0.1,1.73,MACl,7.0,PEAI,0.8,,,Me-4PACz,0.198,2PACz,0.132,,,,,,,985,10,4950,30,6,160,110,25,,,,,,,,,,,,,,,0.374894,21.4391,0.06553,26.6846,7713,CH1,v1,
30850,20250225,63,Cs0.05MA0.16FA0.79PbI2.9Br0.1,1.73,MACl,7.0,PEAI,0.8,,,Me-4PACz,0.198,2PACz,0.132,,,,,,,985,10,4950,30,6,160,110,25,,,,,,,,,,,,,,,1015.89,-1036.09,0.272951,-359.222,7713,CH2,v1,
30851,20250225,63,Cs0.05MA0.16FA0.79PbI2.9Br0.1,1.73,MACl,7.0,PEAI,0.8,,,Me-4PACz,0.198,2PACz,0.132,,,,,,,985,10,4950,30,6,160,110,25,,,,,,,,,,,,,,,17.7059,174.311,0.430461,23.5971,7713,CH3,v1,
30852,20250225,63,Cs0.05MA0.16FA0.79PbI2.9Br0.1,1.73,MACl,7.0,PEAI,0.8,,,Me-4PACz,0.198,2PACz,0.132,,,,,,,985,10,4950,30,6,160,110,25,,,,,,,,,,,,,,,18.7381,74.4532,1.08231,23.2536,7713,CH4,v1,
30853,20250225,63,Cs0.05MA0.16FA0.79PbI2.9Br0.1,1.73,MACl,7.0,PEAI,0.8,,,Me-4PACz,0.198,2PACz,0.132,,,,,,,1000,10,4950,30,6,160,110,25,,,,,,,,,,,,,,,0.982399,34.4381,0.111492,25.5861,7714,CH1,v1,
30854,20250225,63,Cs0.05MA0.16FA0.79PbI2.9Br0.1,1.73,MACl,7.0,PEAI,0.8,,,Me-4PACz,0.198,2PACz,0.132,,,,,,,1000,10,4950,30,6,160,110,25,,,,,,,,,,,,,,,40.8441,-118.67,0.126973,-271.068,7714,CH2,v1,
30855,20250225,63,Cs0.05MA0.16FA0.79PbI2.9Br0.1,1.73,MACl,7.0,PEAI,0.8,,,Me-4PACz,0.198,2PACz,0.132,,,,,,,1000,10,4950,30,6,160,110,25,,,,,,,,,,,,,,,19.2277,73.3809,1.10734,23.6627,7714,CH3,v1,
30856,20250225,63,Cs0.05MA0.16FA0.79PbI2.9Br0.1,1.73,MACl,7.0,PEAI,0.8,,,Me-4PACz,0.198,2PACz,0.132,,,,,,,1000,10,4950,30,6,160,110,25,,,,,,,,,,,,,,,17.3081,67.7608,1.0949,23.329,7714,CH4,v1,
30857,20250225,63,Cs0.05MA0.16FA0.79PbI2.9Br0.1,1.73,MACl,7.0,PEAI,0.8,,,Me-4PACz,0.198,2PACz,0.132,,,,,,,1050,10,4900,30,6,160,110,25,,,,,,,,,,,,,,,17.3081,67.7608,1.0949,23.329,7715,CH1,v1,
30858,20250225,63,Cs0.05MA0.16FA0.79PbI2.9Br0.1,1.73,MACl,7.0,PEAI,0.8,,,Me-4PACz,0.198,2PACz,0.132,,,,,,,1050,10,4900,30,6,160,110,25,,,,,,,,,,,,,,,17.3081,67.7608,1.0949,23.329,7715,CH2,v1,
30859,20250225,63,Cs0.05MA0.16FA0.79PbI2.9Br0.1,1.73,MACl,7.0,PEAI,0.8,,,Me-4PACz,0.198,2PACz,0.132,,,,,,,1050,10,4900,30,6,160,110,25,,,,,,,,,,,,,,,17.3081,67.7608,1.0949,23.329,7715,CH3,v1,
30860,20250225,63,Cs0.05MA0.16FA0.79PbI2.9Br0.1,1.73,MACl,7.0,PEAI,0.8,,,Me-4PACz,0.198,2PACz,0.132,,,,,,,1050,10,4900,30,6,160,110,25,,,,,,,,,,,,,,,17.3081,67.7608,1.0949,23.329,7715,CH4,v1,
30861,20250225,63,Cs0.05MA0.16FA0.79PbI2.9Br0.1,1.73,MACl,7.0,PEAI,0.8,,,Me-4PACz,0.198,2PACz,0.132,,,,,,,1005,10,4980,30,6,160,110,25,,,,,,,,,,,,,,,0.163989,24.5772,0.035574,18.7566,7716,CH1,v1,
30862,20250225,63,Cs0.05MA0.16FA0.79PbI2.9Br0.1,1.73,MACl,7.0,PEAI,0.8,,,Me-4PACz,0.198,2PACz,0.132,,,,,,,1005,10,4980,30,6,160,110,25,,,,,,,,,,,,,,,1.75e+40,-2.36e+41,0.086797,-85.2075,7716,CH2,v1,
30863,20250225,63,Cs0.05MA0.16FA0.79PbI2.9Br0.1,1.73,MACl,7.0,PEAI,0.8,,,Me-4PACz,0.198,2PACz,0.132,,,,,,,1005,10,4980,30,6,160,110,25,,,,,,,,,,,,,,,7.41642,31.4286,0.984792,23.9621,7716,CH3,v1,
30864,20250225,63,Cs0.05MA0.16FA0.79PbI2.9Br0.1,1.73,MACl,7.0,PEAI,0.8,,,Me-4PACz,0.198,2PACz,0.132,,,,,,,1005,10,4980,30,6,160,110,25,,,,,,,,,,,,,,,19.151,74.3483,1.09041,23.6227,7716,CH4,v1,
30865,20250225,63,Cs0.05MA0.1FA0.85PbI3.0,1.73,MACl,14.6,PEAI,0.517,,,Me-4PACz,0.248,DMACPA,0.083,,,,,,,980,10,4800,35,9,160,110,25,,,,,,,,,,,,,,,19.1703,74.742,1.08227,23.6989,7717,CH1,v1,
30866,20250225,63,Cs0.05MA0.1FA0.85PbI3.0,1.73,MACl,14.6,PEAI,0.517,,,Me-4PACz,0.248,DMACPA,0.083,,,,,,,980,10,4800,35,9,160,110,25,,,,,,,,,,,,,,,19.7006,-102.645,0.463158,-41.4395,7717,CH2,v1,
30867,20250225,63,Cs0.05MA0.1FA0.85PbI3.0,1.73,MACl,14.6,PEAI,0.517,,,Me-4PACz,0.248,DMACPA,0.083,,,,,,,980,10,4800,35,9,160,110,25,,,,,,,,,,,,,,,18.8519,74.269,1.07388,23.637,7717,CH3,v1,
30868,20250225,63,Cs0.05MA0.1FA0.85PbI3.0,1.73,MACl,14.6,PEAI,0.517,,,Me-4PACz,0.248,DMACPA,0.083,,,,,,,980,10,4800,35,9,160,110,25,,,,,,,,,,,,,,,16.6289,65.0287,1.06588,23.9911,7717,CH4,v1,
30869,20250225,63,Cs0.05MA0.1FA0.85PbI3.0,1.73,MACl,14.6,PEAI,0.517,,,Me-4PACz,0.248,DMACPA,0.083,,,,,,,980,10,4700,35,8,160,110,25,,,,,,,,,,,,,,,19.3208,71.9289,1.08497,24.7575,7718,CH1,v1,
30870,20250225,63,Cs0.05MA0.1FA0.85PbI3.0,1.73,MACl,14.6,PEAI,0.517,,,Me-4PACz,0.248,DMACPA,0.083,,,,,,,980,10,4700,35,8,160,110,25,,,,,,,,,,,,,,,1.34e+39,-570.61,3.37e+34,-6.98621,7718,CH2,v1,
30871,20250225,63,Cs0.05MA0.1FA0.85PbI3.0,1.73,MACl,14.6,PEAI,0.517,,,Me-4PACz,0.248,DMACPA,0.083,,,,,,,980,10,4700,35,8,160,110,25,,,,,,,,,,,,,,,19.1419,46.6646,1.06049,38.6806,7718,CH3,v1,
30872,20250225,63,Cs0.05MA0.1FA0.85PbI3.0,1.73,MACl,14.6,PEAI,0.517,,,Me-4PACz,0.248,DMACPA,0.083,,,,,,,980,10,4700,35,8,160,110,25,,,,,,,,,,,,,,,9.58531,28.2024,0.976449,34.8073,7718,CH4,v1,
30873,20250225,63,Cs0.05MA0.1FA0.85PbI3.0,1.73,MACl,14.6,PEAI,0.517,,,Me-4PACz,0.248,DMACPA,0.083,,,,,,,1020,10,4900,35,10,180,110,30,,,,,,,,,,,,,,,19.9005,74.0305,1.08454,24.7862,7719,CH1,v1,
30874,20250225,63,Cs0.05MA0.1FA0.85PbI3.0,1.73,MACl,14.6,PEAI,0.517,,,Me-4PACz,0.248,DMACPA,0.083,,,,,,,1020,10,4900,35,10,180,110,30,,,,,,,,,,,,,,,2.01439,-10.8377,0.461332,-40.2896,7719,CH2,v1,
30875,20250225,63,Cs0.05MA0.1FA0.85PbI3.0,1.73,MACl,14.6,PEAI,0.517,,,Me-4PACz,0.248,DMACPA,0.083,,,,,,,1020,10,4900,35,10,180,110,30,,,,,,,,,,,,,,,7.03934,29.8699,0.920325,25.6069,7719,CH3,v1,
