Repository: MI-Materials-Intelligence/Recipe-Language-Model

# Learning Layer

## Overview

In the learning layer, the formulas and parameters are encoded and then tokenised into recipes as inputs. Through atomic skills of data extraction, cleaning, and matching, these data are organised into standardised datasets, providing the basis for RLM training and iterative recipe refinement.

Key Atomic Skills:
- **Cleaning**: Preprocessing and outlier cleaning
- **Matching**: Matching data pairs based on variables
- **Extraction**: Data extraction from robotic boxes

File: seven_ai_layers_robotics/learning/data/data50764_from_db.csv (part 134 of 253)
No,date,rank,Formula PVK,Concentration PVK,Formula Additive 1,Concentration Additive 1,Formula Additive 2,Concentration Additive 2,Formula Additive 3,Concentration Additive 3,Formula SAM 1,Concentration SAM 1,Formula SAM 2,Concentration SAM 2,Formula SAM 3,Concentration SAM 3,Spin Coating Speed SAM,Spin Coating Time SAM,Annealed Temperature SAM,Annealed Time SAM,Spin Coating Speed PVK 1,Spin Coating Time PVK 1,Spin Coating Speed PVK 2,Spin Coating Time PVK 2,Antisolvent Dropping Timing,Antisolvent Volume,Annealed Temperature PVK,Annealed Time PVK,Formula Passivator 1,Concentration Passivator 1,Formula Passivator 2,Concentration Passivator 2,Formula Passivator 3,Concentration Passivator 3,Formula Passivator 4,Concentration Passivator 4,Spin Coating Speed Passivator,Spin Coating Time Passivator,Passivator Dropping Timing,Passivator Volume,Annealed Temperature Passivator,Annealed Time Passivator,PCE,FF,Voc,Jsc,Product,Channel,From,upload_time
30876,20250225,63,Cs0.05MA0.1FA0.85PbI3.0,1.73,MACl,14.6,PEAI,0.517,,,Me-4PACz,0.248,DMACPA,0.083,,,,,,,1020,10,4900,35,10,180,110,30,,,,,,,,,,,,,,,17.9436,68.6309,1.0713,24.4051,7719,CH4,v1,
30877,20250225,63,Cs0.05MA0.1FA0.85PbI3.0,1.73,MACl,14.6,PEAI,0.517,,,Me-4PACz,0.248,DMACPA,0.083,,,,,,,980,10,4800,35,8,160,110,30,,,,,,,,,,,,,,,2.32196,27.2821,0.349338,24.363,7720,CH1,v1,
30878,20250225,63,Cs0.05MA0.1FA0.85PbI3.0,1.73,MACl,14.6,PEAI,0.517,,,Me-4PACz,0.248,DMACPA,0.083,,,,,,,980,10,4800,35,8,160,110,30,,,,,,,,,,,,,,,1.93e+40,5.79e+40,0.201215,165.915,7720,CH2,v1,
30879,20250225,63,Cs0.05MA0.1FA0.85PbI3.0,1.73,MACl,14.6,PEAI,0.517,,,Me-4PACz,0.248,DMACPA,0.083,,,,,,,980,10,4800,35,8,160,110,30,,,,,,,,,,,,,,,19.2529,75.275,1.04234,24.5378,7720,CH3,v1,
30880,20250225,63,Cs0.05MA0.1FA0.85PbI3.0,1.73,MACl,14.6,PEAI,0.517,,,Me-4PACz,0.248,DMACPA,0.083,,,,,,,980,10,4800,35,8,160,110,30,,,,,,,,,,,,,,,19.0819,73.3513,1.07424,24.2166,7720,CH4,v1,
30881,20250225,63,Cs0.05MA0.1FA0.85PbI3.0,1.73,MACl,14.6,PEAI,0.517,,,Me-4PACz,0.248,DMACPA,0.083,,,,,,,1000,10,4900,35,8,160,110,30,,,,,,,,,,,,,,,12.2642,48.6218,1.02683,24.5644,7721,CH1,v1,
30882,20250225,63,Cs0.05MA0.1FA0.85PbI3.0,1.73,MACl,14.6,PEAI,0.517,,,Me-4PACz,0.248,DMACPA,0.083,,,,,,,1000,10,4900,35,8,160,110,30,,,,,,,,,,,,,,,1.16e+40,-6.07e+40,0.108116,-176.332,7721,CH2,v1,
30883,20250225,63,Cs0.05MA0.1FA0.85PbI3.0,1.73,MACl,14.6,PEAI,0.517,,,Me-4PACz,0.248,DMACPA,0.083,,,,,,,1000,10,4900,35,8,160,110,30,,,,,,,,,,,,,,,1.46288,26.088,0.227567,24.6411,7721,CH3,v1,
30884,20250225,63,Cs0.05MA0.1FA0.85PbI3.0,1.73,MACl,14.6,PEAI,0.517,,,Me-4PACz,0.248,DMACPA,0.083,,,,,,,1000,10,4900,35,8,160,110,30,,,,,,,,,,,,,,,0.345054,24.9144,0.060802,22.7782,7721,CH4,v1,
30885,20250225,63,Cs0.05MA0.1FA0.85PbI3.0,1.73,MACl,14.6,PEAI,0.517,,,Me-4PACz,0.198,DMACPA,0.132,,,,,,,1020,12,5100,40,10,190,110,30,,,,,,,,,,,,,,,2.70361,28.0395,0.396129,24.3409,7722,CH1,v1,
30886,20250225,63,Cs0.05MA0.1FA0.85PbI3.0,1.73,MACl,14.6,PEAI,0.517,,,Me-4PACz,0.198,DMACPA,0.132,,,,,,,1020,12,5100,40,10,190,110,30,,,,,,,,,,,,,,,2.29e+40,-1.02e+42,0.181099,-12.4168,7722,CH2,v1,
30887,20250225,63,Cs0.05MA0.1FA0.85PbI3.0,1.73,MACl,14.6,PEAI,0.517,,,Me-4PACz,0.198,DMACPA,0.132,,,,,,,1020,12,5100,40,10,190,110,30,,,,,,,,,,,,,,,19.1598,76.0784,1.04176,24.1747,7722,CH3,v1,
30888,20250225,63,Cs0.05MA0.1FA0.85PbI3.0,1.73,MACl,14.6,PEAI,0.517,,,Me-4PACz,0.198,DMACPA,0.132,,,,,,,1020,12,5100,40,10,190,110,30,,,,,,,,,,,,,,,11.5678,46.7487,1.03784,23.8424,7722,CH4,v1,
30889,20250225,63,Cs0.05MA0.1FA0.85PbI3.0,1.73,MACl,14.6,PEAI,0.517,,,Me-4PACz,0.198,DMACPA,0.132,,,,,,,995,12,5000,40,10,205,110,25,,,,,,,,,,,,,,,19.4559,72.0501,1.08696,24.843,7723,CH1,v1,
30890,20250225,63,Cs0.05MA0.1FA0.85PbI3.0,1.73,MACl,14.6,PEAI,0.517,,,Me-4PACz,0.198,DMACPA,0.132,,,,,,,995,12,5000,40,10,205,110,25,,,,,,,,,,,,,,,3.04e+40,3.39e+40,0.361364,248.37,7723,CH2,v1,
30891,20250225,63,Cs0.05MA0.1FA0.85PbI3.0,1.73,MACl,14.6,PEAI,0.517,,,Me-4PACz,0.198,DMACPA,0.132,,,,,,,995,12,5000,40,10,205,110,25,,,,,,,,,,,,,,,19.2937,10852.0,-1e-05,-17.1493,7723,CH3,v1,
30892,20250225,63,Cs0.05MA0.1FA0.85PbI3.0,1.73,MACl,14.6,PEAI,0.517,,,Me-4PACz,0.198,DMACPA,0.132,,,,,,,995,12,5000,40,10,205,110,25,,,,,,,,,,,,,,,15.205,58.7598,1.05676,24.4866,7723,CH4,v1,
30893,20250225,63,Cs0.05MA0.1FA0.85PbI3.0,1.73,MACl,14.6,PEAI,0.517,,,Me-4PACz,0.198,DMACPA,0.132,,,,,,,1010,13,5000,40,10,205,110,25,,,,,,,,,,,,,,,13.1832,38.0414,1.04542,33.1494,7724,CH1,v1,
30894,20250225,63,Cs0.05MA0.1FA0.85PbI3.0,1.73,MACl,14.6,PEAI,0.517,,,Me-4PACz,0.198,DMACPA,0.132,,,,,,,1010,13,5000,40,10,205,110,25,,,,,,,,,,,,,,,230.273,722.444,-0.000102,-313.929,7724,CH2,v1,
30895,20250225,63,Cs0.05MA0.1FA0.85PbI3.0,1.73,MACl,14.6,PEAI,0.517,,,Me-4PACz,0.198,DMACPA,0.132,,,,,,,1010,13,5000,40,10,205,110,25,,,,,,,,,,,,,,,2.81e+39,2.44e+40,0.450145,25.5947,7724,CH3,v1,
30896,20250225,63,Cs0.05MA0.1FA0.85PbI3.0,1.73,MACl,14.6,PEAI,0.517,,,Me-4PACz,0.198,DMACPA,0.132,,,,,,,1010,13,5000,40,10,205,110,25,,,,,,,,,,,,,,,19.1646,73.7776,1.0741,24.1841,7724,CH4,v1,
30897,20250225,63,Cs0.05MA0.1FA0.85PbI3.0,1.73,MACl,14.6,PEAI,0.517,,,Me-4PACz,0.198,DMACPA,0.132,,,,,,,985,12,4850,40,10,200,110,25,,,,,,,,,,,,,,,16.4455,64.0254,1.07657,23.8591,7725,CH1,v1,
30898,20250225,63,Cs0.05MA0.1FA0.85PbI3.0,1.73,MACl,14.6,PEAI,0.517,,,Me-4PACz,0.198,DMACPA,0.132,,,,,,,985,12,4850,40,10,200,110,25,,,,,,,,,,,,,,,108.543,769.344,-9.3e-05,-150.986,7725,CH2,v1,
30899,20250225,63,Cs0.05MA0.1FA0.85PbI3.0,1.73,MACl,14.6,PEAI,0.517,,,Me-4PACz,0.198,DMACPA,0.132,,,,,,,985,12,4850,40,10,200,110,25,,,,,,,,,,,,,,,15.8815,74.5401,0.880451,24.199,7725,CH3,v1,
30900,20250225,63,Cs0.05MA0.1FA0.85PbI3.0,1.73,MACl,14.6,PEAI,0.517,,,Me-4PACz,0.198,DMACPA,0.132,,,,,,,985,12,4850,40,10,200,110,25,,,,,,,,,,,,,,,18.5833,72.7332,1.07563,23.7536,7725,CH4,v1,
30901,20250225,63,Cs0.05MA0.1FA0.85PbI3.0,1.73,MACl,14.6,PEAI,0.517,,,Me-4PACz,0.198,DMACPA,0.132,,,,,,,1050,13,5050,42,11,198,110,26,,,,,,,,,,,,,,,0.013538,6.83718,0.010814,18.3094,7726,CH1,v1,
30902,20250225,63,Cs0.05MA0.1FA0.85PbI3.0,1.73,MACl,14.6,PEAI,0.517,,,Me-4PACz,0.198,DMACPA,0.132,,,,,,,1050,13,5050,42,11,198,110,26,,,,,,,,,,,,,,,35.3296,0.0,3.81e+34,-164.753,7726,CH2,v1,
30903,20250225,63,Cs0.05MA0.1FA0.85PbI3.0,1.73,MACl,14.6,PEAI,0.517,,,Me-4PACz,0.198,DMACPA,0.132,,,,,,,1050,13,5050,42,11,198,110,26,,,,,,,,,,,,,,,14.553,1609.69,0.041364,21.857,7726,CH3,v1,
30904,20250225,63,Cs0.05MA0.1FA0.85PbI3.0,1.73,MACl,14.6,PEAI,0.517,,,Me-4PACz,0.198,DMACPA,0.132,,,,,,,1050,13,5050,42,11,198,110,26,,,,,,,,,,,,,,,1.56724,25.4444,0.249354,24.7017,7726,CH4,v1,
30905,20250225,63,Cs0.05MA0.1FA0.85PbI3.0,1.73,MACl,14.6,PEAI,0.517,,,Me-4PACz,0.198,DMACPA,0.132,,,,,,,1018,12,5020,40,10,200,110,25,,,,,,,,,,,,,,,17.0724,524.02,0.134115,24.2923,7727,CH1,v1,
30906,20250225,63,Cs0.05MA0.1FA0.85PbI3.0,1.73,MACl,14.6,PEAI,0.517,,,Me-4PACz,0.198,DMACPA,0.132,,,,,,,1018,12,5020,40,10,200,110,25,,,,,,,,,,,,,,,56.8956,-32.501,0.542202,-322.865,7727,CH2,v1,
30907,20250225,63,Cs0.05MA0.1FA0.85PbI3.0,1.73,MACl,14.6,PEAI,0.517,,,Me-4PACz,0.198,DMACPA,0.132,,,,,,,1018,12,5020,40,10,200,110,25,,,,,,,,,,,,,,,18.4382,68.4888,1.07368,25.074,7727,CH3,v1,
30908,20250225,63,Cs0.05MA0.1FA0.85PbI3.0,1.73,MACl,14.6,PEAI,0.517,,,Me-4PACz,0.198,DMACPA,0.132,,,,,,,1018,12,5020,40,10,200,110,25,,,,,,,,,,,,,,,19.3949,72.8846,1.08115,24.6131,7727,CH4,v1,
30909,20250225,63,Cs0.05MA0.1FA0.85PbI3.0,1.73,MACl,14.6,PEAI,0.517,,,Me-4PACz,0.198,DMACPA,0.132,,,,,,,1010,12,5050,40,10,195,110,25,,,,,,,,,,,,,,,19.905,72.0455,1.0922,25.2962,7728,CH1,v1,
30910,20250225,63,Cs0.05MA0.1FA0.85PbI3.0,1.73,MACl,14.6,PEAI,0.517,,,Me-4PACz,0.198,DMACPA,0.132,,,,,,,1010,12,5050,40,10,195,110,25,,,,,,,,,,,,,,,69.6322,236.731,-9.1e-05,-324.363,7728,CH2,v1,
30911,20250225,63,Cs0.05MA0.1FA0.85PbI3.0,1.73,MACl,14.6,PEAI,0.517,,,Me-4PACz,0.198,DMACPA,0.132,,,,,,,1010,12,5050,40,10,195,110,25,,,,,,,,,,,,,,,18.023,70.6097,0.989699,25.7904,7728,CH3,v1,
30912,20250225,63,Cs0.05MA0.1FA0.85PbI3.0,1.73,MACl,14.6,PEAI,0.517,,,Me-4PACz,0.198,DMACPA,0.132,,,,,,,1010,12,5050,40,10,195,110,25,,,,,,,,,,,,,,,17.3991,63.8226,1.08008,25.2404,7728,CH4,v1,
30913,20250225,63,Cs0.05MA0.1FA0.85PbI3.0,1.73,MACl,14.6,PEAI,0.517,,,Me-4PACz,0.198,DMACPA,0.132,,,,,,,1010,12,5050,40,10,190,110,25,,,,,,,,,,,,,,,20.3675,74.6554,1.09287,24.9636,7729,CH1,v1,
30914,20250225,63,Cs0.05MA0.1FA0.85PbI3.0,1.73,MACl,14.6,PEAI,0.517,,,Me-4PACz,0.198,DMACPA,0.132,,,,,,,1010,12,5050,40,10,190,110,25,,,,,,,,,,,,,,,29.7165,-1903.92,0.385405,-4.04977,7729,CH2,v1,
30915,20250225,63,Cs0.05MA0.1FA0.85PbI3.0,1.73,MACl,14.6,PEAI,0.517,,,Me-4PACz,0.198,DMACPA,0.132,,,,,,,1010,12,5050,40,10,190,110,25,,,,,,,,,,,,,,,20.4005,179.645,0.446133,25.4542,7729,CH3,v1,
30916,20250225,63,Cs0.05MA0.1FA0.85PbI3.0,1.73,MACl,14.6,PEAI,0.517,,,Me-4PACz,0.198,DMACPA,0.132,,,,,,,1010,12,5050,40,10,190,110,25,,,,,,,,,,,,,,,19.7757,72.9158,1.08165,25.074,7729,CH4,v1,
30917,20250225,63,Cs0.05MA0.1FA0.85PbI3.0,1.73,MACl,14.6,PEAI,0.517,,,Me-4PACz,0.198,DMACPA,0.132,,,,,,,990,12,5000,40,10,200,110,25,,,,,,,,,,,,,,,20.0295,74.5686,1.09243,24.5878,7730,CH1,v1,
30918,20250225,63,Cs0.05MA0.1FA0.85PbI3.0,1.73,MACl,14.6,PEAI,0.517,,,Me-4PACz,0.198,DMACPA,0.132,,,,,,,990,12,5000,40,10,200,110,25,,,,,,,,,,,,,,,92.5255,-3943.56,0.242892,-9.6596,7730,CH2,v1,
30919,20250225,63,Cs0.05MA0.1FA0.85PbI3.0,1.73,MACl,14.6,PEAI,0.517,,,Me-4PACz,0.198,DMACPA,0.132,,,,,,,990,12,5000,40,10,200,110,25,,,,,,,,,,,,,,,19.8926,82.4953,0.987587,24.4167,7730,CH3,v1,
30920,20250225,63,Cs0.05MA0.1FA0.85PbI3.0,1.73,MACl,14.6,PEAI,0.517,,,Me-4PACz,0.198,DMACPA,0.132,,,,,,,990,12,5000,40,10,200,110,25,,,,,,,,,,,,,,,19.1734,73.6123,1.08085,24.0982,7730,CH4,v1,
30921,20250225,63,Cs0.05MA0.1FA0.85PbI3.0,1.73,MACl,14.6,PEAI,0.517,,,Me-4PACz,0.198,DMACPA,0.132,,,,,,,990,14,5030,42,9,210,110,25,,,,,,,,,,,,,,,17.313,65.3906,1.10112,24.0449,7731,CH1,v1,
30922,20250225,63,Cs0.05MA0.1FA0.85PbI3.0,1.73,MACl,14.6,PEAI,0.517,,,Me-4PACz,0.198,DMACPA,0.132,,,,,,,990,14,5030,42,9,210,110,25,,,,,,,,,,,,,,,4.75722,-25.369,0.459442,-40.815,7731,CH2,v1,
30923,20250225,63,Cs0.05MA0.1FA0.85PbI3.0,1.73,MACl,14.6,PEAI,0.517,,,Me-4PACz,0.198,DMACPA,0.132,,,,,,,990,14,5030,42,9,210,110,25,,,,,,,,,,,,,,,18.2081,69.0843,1.09465,24.0775,7731,CH3,v1,
30924,20250225,63,Cs0.05MA0.1FA0.85PbI3.0,1.73,MACl,14.6,PEAI,0.517,,,Me-4PACz,0.198,DMACPA,0.132,,,,,,,990,14,5030,42,9,210,110,25,,,,,,,,,,,,,,,0.211927,24.9437,0.04117,20.637,7731,CH4,v1,
30925,20250225,63,Cs0.05MA0.1FA0.85PbI3.0,1.73,MACl,14.6,PEAI,0.517,,,Me-4PACz,0.198,DMACPA,0.132,,,,,,,1070,13,5000,40,14,200,110,30,,,,,,,,,,,,,,,0.146357,22.8073,0.031253,20.5328,7732,CH1,v1,
30926,20250225,63,Cs0.05MA0.1FA0.85PbI3.0,1.73,MACl,14.6,PEAI,0.517,,,Me-4PACz,0.198,DMACPA,0.132,,,,,,,1070,13,5000,40,14,200,110,30,,,,,,,,,,,,,,,15.5927,96.5653,0.657301,24.5661,7732,CH2,v1,
30927,20250225,63,Cs0.05MA0.1FA0.85PbI3.0,1.73,MACl,14.6,PEAI,0.517,,,Me-4PACz,0.198,DMACPA,0.132,,,,,,,1070,13,5000,40,14,200,110,30,,,,,,,,,,,,,,,12.5606,58.3551,0.893489,24.0904,7732,CH3,v1,
30928,20250225,63,Cs0.05MA0.1FA0.85PbI3.0,1.73,MACl,14.6,PEAI,0.517,,,Me-4PACz,0.198,DMACPA,0.132,,,,,,,1070,13,5000,40,14,200,110,30,,,,,,,,,,,,,,,19.0751,74.3703,1.07275,23.9095,7732,CH4,v1,
30929,20250225,63,Cs0.05MA0.1FA0.85PbI3.0,1.73,MACl,14.6,PEAI,0.8,,,Me-4PACz,0.198,DMACPA,0.132,,,,,,,980,13,4800,37,9,165,110,30,,,,,,,,,,,,,,,0.726556,24.8893,0.0756,38.6133,7733,CH1,v1,
30930,20250225,63,Cs0.05MA0.1FA0.85PbI3.0,1.73,MACl,14.6,PEAI,0.8,,,Me-4PACz,0.198,DMACPA,0.132,,,,,,,980,13,4800,37,9,165,110,30,,,,,,,,,,,,,,,86.1902,466.748,-9.1e-05,-204.031,7733,CH2,v1,
30931,20250225,63,Cs0.05MA0.1FA0.85PbI3.0,1.73,MACl,14.6,PEAI,0.8,,,Me-4PACz,0.198,DMACPA,0.132,,,,,,,980,13,4800,37,9,165,110,30,,,,,,,,,,,,,,,3.23e-05,0.224495,0.00102,14.1259,7733,CH3,v1,
30932,20250225,63,Cs0.05MA0.1FA0.85PbI3.0,1.73,MACl,14.6,PEAI,0.8,,,Me-4PACz,0.198,DMACPA,0.132,,,,,,,980,13,4800,37,9,165,110,30,,,,,,,,,,,,,,,0.000249807,4.6174,0.00067,8.07219,7733,CH4,v1,
30933,20250225,63,Cs0.05MA0.1FA0.85PbI3.0,1.73,MACl,14.6,PEAI,0.8,,,Me-4PACz,0.198,DMACPA,0.132,,,,,,,985,10,4780,35,9,160,110,25,,,,,,,,,,,,,,,18.8802,117.011,0.674329,23.928,7734,CH1,v1,
30934,20250225,63,Cs0.05MA0.1FA0.85PbI3.0,1.73,MACl,14.6,PEAI,0.8,,,Me-4PACz,0.198,DMACPA,0.132,,,,,,,985,10,4780,35,9,160,110,25,,,,,,,,,,,,,,,13.3337,-701.373,-8e-05,23.9038,7734,CH2,v1,
30935,20250225,63,Cs0.05MA0.1FA0.85PbI3.0,1.73,MACl,14.6,PEAI,0.8,,,Me-4PACz,0.198,DMACPA,0.132,,,,,,,985,10,4780,35,9,160,110,25,,,,,,,,,,,,,,,17.1652,184.904,0.499204,18.5962,7734,CH3,v1,
30936,20250225,63,Cs0.05MA0.1FA0.85PbI3.0,1.73,MACl,14.6,PEAI,0.8,,,Me-4PACz,0.198,DMACPA,0.132,,,,,,,985,10,4780,35,9,160,110,25,,,,,,,,,,,,,,,17.8774,71.38,1.08266,23.1332,7734,CH4,v1,
30937,20250225,63,Cs0.05MA0.1FA0.85PbI3.0,1.73,MACl,14.6,PEAI,0.8,,,Me-4PACz,0.198,DMACPA,0.132,,,,,,,1100,10,5000,40,10,180,115,30,,,,,,,,,,,,,,,19.4173,77.9948,1.00981,24.6538,7735,CH1,v1,
30938,20250225,63,Cs0.05MA0.1FA0.85PbI3.0,1.73,MACl,14.6,PEAI,0.8,,,Me-4PACz,0.198,DMACPA,0.132,,,,,,,1100,10,5000,40,10,180,115,30,,,,,,,,,,,,,,,24.1986,-20.6846,0.542101,-215.806,7735,CH2,v1,
30939,20250225,63,Cs0.05MA0.1FA0.85PbI3.0,1.73,MACl,14.6,PEAI,0.8,,,Me-4PACz,0.198,DMACPA,0.132,,,,,,,1100,10,5000,40,10,180,115,30,,,,,,,,,,,,,,,18.4101,71.4226,1.08184,23.8264,7735,CH3,v1,
30940,20250225,63,Cs0.05MA0.1FA0.85PbI3.0,1.73,MACl,14.6,PEAI,0.8,,,Me-4PACz,0.198,DMACPA,0.132,,,,,,,1100,10,5000,40,10,180,115,30,,,,,,,,,,,,,,,17.8309,71.4573,1.07815,23.1445,7735,CH4,v1,
30941,20250225,63,Cs0.05MA0.1FA0.85PbI3.0,1.73,MACl,14.6,PEAI,0.8,,,Me-4PACz,0.198,DMACPA,0.132,,,,,,,985,10,4950,35,8,160,110,30,,,,,,,,,,,,,,,19.9583,72.7027,1.09414,25.0899,7736,CH1,v1,
30942,20250225,63,Cs0.05MA0.1FA0.85PbI3.0,1.73,MACl,14.6,PEAI,0.8,,,Me-4PACz,0.198,DMACPA,0.132,,,,,,,985,10,4950,35,8,160,110,30,,,,,,,,,,,,,,,22.0361,-20.8868,0.436111,-241.917,7736,CH2,v1,
30943,20250225,63,Cs0.05MA0.1FA0.85PbI3.0,1.73,MACl,14.6,PEAI,0.8,,,Me-4PACz,0.198,DMACPA,0.132,,,,,,,985,10,4950,35,8,160,110,30,,,,,,,,,,,,,,,19.4959,72.2873,1.08309,24.901,7736,CH3,v1,
30944,20250225,63,Cs0.05MA0.1FA0.85PbI3.0,1.73,MACl,14.6,PEAI,0.8,,,Me-4PACz,0.198,DMACPA,0.132,,,,,,,985,10,4950,35,8,160,110,30,,,,,,,,,,,,,,,19.2806,72.7166,1.08196,24.5061,7736,CH4,v1,
30945,20250225,63,Cs0.05MA0.1FA0.85PbI3.0,1.73,MACl,14.6,PEAI,0.8,,,Me-4PACz,0.198,DMACPA,0.132,,,,,,,985,10,4850,35,8,160,110,30,,,,,,,,,,,,,,,19.5727,71.2782,1.09373,25.1063,7737,CH1,v1,
30946,20250225,63,Cs0.05MA0.1FA0.85PbI3.0,1.73,MACl,14.6,PEAI,0.8,,,Me-4PACz,0.198,DMACPA,0.132,,,,,,,985,10,4850,35,8,160,110,30,,,,,,,,,,,,,,,4.55696,-24.1548,0.345404,-54.6191,7737,CH2,v1,
30947,20250225,63,Cs0.05MA0.1FA0.85PbI3.0,1.73,MACl,14.6,PEAI,0.8,,,Me-4PACz,0.198,DMACPA,0.132,,,,,,,985,10,4850,35,8,160,110,30,,,,,,,,,,,,,,,19.1193,74.627,1.0366,24.7151,7737,CH3,v1,
30948,20250225,63,Cs0.05MA0.1FA0.85PbI3.0,1.73,MACl,14.6,PEAI,0.8,,,Me-4PACz,0.198,DMACPA,0.132,,,,,,,985,10,4850,35,8,160,110,30,,,,,,,,,,,,,,,17.2052,64.4691,1.08118,24.6838,7737,CH4,v1,
30949,20250225,63,Cs0.05MA0.1FA0.85PbI3.0,1.73,MACl,14.6,PEAI,0.8,,,Me-4PACz,0.198,DMACPA,0.132,,,,,,,980,10,4750,35,10,160,110,30,,,,,,,,,,,,,,,11.7206,46.9469,1.00762,24.7769,7738,CH1,v1,
30950,20250225,63,Cs0.05MA0.1FA0.85PbI3.0,1.73,MACl,14.6,PEAI,0.8,,,Me-4PACz,0.198,DMACPA,0.132,,,,,,,980,10,4750,35,10,160,110,30,,,,,,,,,,,,,,,70.2012,-158.761,0.324782,-136.147,7738,CH2,v1,
30951,20250225,63,Cs0.05MA0.1FA0.85PbI3.0,1.73,MACl,14.6,PEAI,0.8,,,Me-4PACz,0.198,DMACPA,0.132,,,,,,,980,10,4750,35,10,160,110,30,,,,,,,,,,,,,,,18.6971,71.1026,1.08375,24.2638,7738,CH3,v1,
30952,20250225,63,Cs0.05MA0.1FA0.85PbI3.0,1.73,MACl,14.6,PEAI,0.8,,,Me-4PACz,0.198,DMACPA,0.132,,,,,,,980,10,4750,35,10,160,110,30,,,,,,,,,,,,,,,18.9514,72.2312,1.08304,24.2254,7738,CH4,v1,
30953,20250225,63,Cs0.05MA0.1FA0.85PbI3.0,1.73,MACl,14.6,PEAI,0.8,,,Me-4PACz,0.198,DMACPA,0.132,,,,,,,980,10,4900,35,8,170,110,30,,,,,,,,,,,,,,,19.0237,70.9545,1.07573,24.9238,7739,CH1,v1,
30954,20250225,63,Cs0.05MA0.1FA0.85PbI3.0,1.73,MACl,14.6,PEAI,0.8,,,Me-4PACz,0.198,DMACPA,0.132,,,,,,,980,10,4900,35,8,170,110,30,,,,,,,,,,,,,,,2.23e+40,-186.201,6.19e+34,-193.714,7739,CH2,v1,
30955,20250225,63,Cs0.05MA0.1FA0.85PbI3.0,1.73,MACl,14.6,PEAI,0.8,,,Me-4PACz,0.198,DMACPA,0.132,,,,,,,980,10,4900,35,8,170,110,30,,,,,,,,,,,,,,,4.65e+39,2.78e+40,0.683652,24.4428,7739,CH3,v1,
30956,20250225,63,Cs0.05MA0.1FA0.85PbI3.0,1.73,MACl,14.6,PEAI,0.8,,,Me-4PACz,0.198,DMACPA,0.132,,,,,,,980,10,4900,35,8,170,110,30,,,,,,,,,,,,,,,18.9621,72.8875,1.08073,24.0723,7739,CH4,v1,
30957,20250225,63,Cs0.05MA0.1FA0.85PbI3.0,1.73,MACl,14.6,PEAI,0.8,,,Me-4PACz,0.198,DMACPA,0.132,,,,,,,1100,10,5050,40,10,190,110,30,,,,,,,,,,,,,,,19.8252,72.1109,1.08852,25.2569,7740,CH1,v1,
30958,20250225,63,Cs0.05MA0.1FA0.85PbI3.0,1.73,MACl,14.6,PEAI,0.8,,,Me-4PACz,0.198,DMACPA,0.132,,,,,,,1100,10,5050,40,10,190,110,30,,,,,,,,,,,,,,,32.9779,-7072.6,0.024725,-18.8589,7740,CH2,v1,
30959,20250225,63,Cs0.05MA0.1FA0.85PbI3.0,1.73,MACl,14.6,PEAI,0.8,,,Me-4PACz,0.198,DMACPA,0.132,,,,,,,1100,10,5050,40,10,190,110,30,,,,,,,,,,,,,,,1.19e+39,1.02e+40,1.09285,10.6724,7740,CH3,v1,
30960,20250225,63,Cs0.05MA0.1FA0.85PbI3.0,1.73,MACl,14.6,PEAI,0.8,,,Me-4PACz,0.198,DMACPA,0.132,,,,,,,1100,10,5050,40,10,190,110,30,,,,,,,,,,,,,,,15.4083,58.5879,1.08778,24.1773,7740,CH4,v1,
30961,20250225,63,Cs0.05MA0.1FA0.85PbI3.0,1.73,MACl,14.6,PEAI,0.8,,,Me-4PACz,0.198,DMACPA,0.132,,,,,,,980,10,4800,35,8,160,110,25,,,,,,,,,,,,,,,19.4967,72.172,1.10224,24.5084,7741,CH1,v1,
30962,20250225,63,Cs0.05MA0.1FA0.85PbI3.0,1.73,MACl,14.6,PEAI,0.8,,,Me-4PACz,0.198,DMACPA,0.132,,,,,,,980,10,4800,35,8,160,110,25,,,,,,,,,,,,,,,2.17268,27.168,0.327176,24.4431,7741,CH2,v1,
30963,20250225,63,Cs0.05MA0.1FA0.85PbI3.0,1.73,MACl,14.6,PEAI,0.8,,,Me-4PACz,0.198,DMACPA,0.132,,,,,,,980,10,4800,35,8,160,110,25,,,,,,,,,,,,,,,19.0111,71.5991,1.09768,24.1895,7741,CH3,v1,
30964,20250225,63,Cs0.05MA0.1FA0.85PbI3.0,1.73,MACl,14.6,PEAI,0.8,,,Me-4PACz,0.198,DMACPA,0.132,,,,,,,980,10,4800,35,8,160,110,25,,,,,,,,,,,,,,,18.8902,72.9612,1.09283,23.6916,7741,CH4,v1,
30965,20250225,63,Cs0.05MA0.1FA0.85PbI3.0,1.73,MACl,14.6,PEAI,0.8,,,Me-4PACz,0.198,DMACPA,0.132,,,,,,,1120,13,4950,38,15,175,110,30,,,,,,,,,,,,,,,20.8538,76.0943,1.09634,24.9969,7742,CH1,v1,
30966,20250225,63,Cs0.05MA0.1FA0.85PbI3.0,1.73,MACl,14.6,PEAI,0.8,,,Me-4PACz,0.198,DMACPA,0.132,,,,,,,1120,13,4950,38,15,175,110,30,,,,,,,,,,,,,,,19.5372,-16.7505,0.508821,-229.229,7742,CH2,v1,
30967,20250225,63,Cs0.05MA0.1FA0.85PbI3.0,1.73,MACl,14.6,PEAI,0.8,,,Me-4PACz,0.198,DMACPA,0.132,,,,,,,1120,13,4950,38,15,175,110,30,,,,,,,,,,,,,,,18.9249,452.561,0.168575,24.8064,7742,CH3,v1,
30968,20250225,63,Cs0.05MA0.1FA0.85PbI3.0,1.73,MACl,14.6,PEAI,0.8,,,Me-4PACz,0.198,DMACPA,0.132,,,,,,,1120,13,4950,38,15,175,110,30,,,,,,,,,,,,,,,7.18938,32.6635,0.881731,24.9627,7742,CH4,v1,
30969,20250225,63,Cs0.05MA0.1FA0.85PbI3.0,1.73,MACl,14.6,PEAI,0.8,,,Me-4PACz,0.198,DMACPA,0.132,,,,,,,980,10,4750,35,8,160,110,30,,,,,,,,,,,,,,,18.8194,70.2472,1.10321,24.2838,7743,CH1,v1,
30970,20250225,63,Cs0.05MA0.1FA0.85PbI3.0,1.73,MACl,14.6,PEAI,0.8,,,Me-4PACz,0.198,DMACPA,0.132,,,,,,,980,10,4750,35,8,160,110,30,,,,,,,,,,,,,,,33.8193,-56.4185,0.3239,-185.068,7743,CH2,v1,
30971,20250225,63,Cs0.05MA0.1FA0.85PbI3.0,1.73,MACl,14.6,PEAI,0.8,,,Me-4PACz,0.198,DMACPA,0.132,,,,,,,980,10,4750,35,8,160,110,30,,,,,,,,,,,,,,,17.66,65.6059,1.09388,24.6081,7743,CH3,v1,
30972,20250225,63,Cs0.05MA0.1FA0.85PbI3.0,1.73,MACl,14.6,PEAI,0.8,,,Me-4PACz,0.198,DMACPA,0.132,,,,,,,980,10,4750,35,8,160,110,30,,,,,,,,,,,,,,,17.1316,65.2522,1.08992,24.0884,7743,CH4,v1,
30973,20250225,63,Cs0.05MA0.1FA0.85PbI3.0,1.73,MACl,14.6,PEAI,0.8,,,Me-4PACz,0.198,DMACPA,0.132,,,,,,,1050,10,4900,35,8,170,110,30,,,,,,,,,,,,,,,19.2841,70.5787,1.099,24.8615,7744,CH1,v1,
30974,20250225,63,Cs0.05MA0.1FA0.85PbI3.0,1.73,MACl,14.6,PEAI,0.8,,,Me-4PACz,0.198,DMACPA,0.132,,,,,,,1050,10,4900,35,8,170,110,30,,,,,,,,,,,,,,,19.4603,-14.8989,0.634419,-205.883,7744,CH2,v1,
30975,20250225,63,Cs0.05MA0.1FA0.85PbI3.0,1.73,MACl,14.6,PEAI,0.8,,,Me-4PACz,0.198,DMACPA,0.132,,,,,,,1050,10,4900,35,8,170,110,30,,,,,,,,,,,,,,,19.2556,71.5825,1.09191,24.6356,7744,CH3,v1,
30976,20250225,63,Cs0.05MA0.1FA0.85PbI3.0,1.73,MACl,14.6,PEAI,0.8,,,Me-4PACz,0.198,DMACPA,0.132,,,,,,,1050,10,4900,35,8,170,110,30,,,,,,,,,,,,,,,18.8301,71.7547,1.08664,24.15,7744,CH4,v1,
30977,20250225,63,Cs0.05MA0.1FA0.85PbI3.0,1.73,MACl,14.6,PEAI,0.8,,,Me-4PACz,0.198,DMACPA,0.132,,,,,,,980,10,4700,35,10,160,110,30,,,,,,,,,,,,,,,10.1264,-38994.5,-8e-06,3.31768,7745,CH1,v1,
30978,20250225,63,Cs0.05MA0.1FA0.85PbI3.0,1.73,MACl,14.6,PEAI,0.8,,,Me-4PACz,0.198,DMACPA,0.132,,,,,,,980,10,4700,35,10,160,110,30,,,,,,,,,,,,,,,71.3656,-1811.94,0.011783,-334.274,7745,CH2,v1,
30979,20250225,63,Cs0.05MA0.1FA0.85PbI3.0,1.73,MACl,14.6,PEAI,0.8,,,Me-4PACz,0.198,DMACPA,0.132,,,,,,,980,10,4700,35,10,160,110,30,,,,,,,,,,,,,,,4.24e+40,8.03e+40,0.261746,201.744,7745,CH3,v1,
30980,20250225,63,Cs0.05MA0.1FA0.85PbI3.0,1.73,MACl,14.6,PEAI,0.8,,,Me-4PACz,0.198,DMACPA,0.132,,,,,,,980,10,4700,35,10,160,110,30,,,,,,,,,,,,,,,18.0854,67.5757,1.07873,24.8099,7745,CH4,v1,
30981,20250225,63,Cs0.05MA0.1FA0.85PbI3.0,1.73,MACl,14.6,PEAI,0.8,,,Me-4PACz,0.198,DMACPA,0.132,,,,,,,980,10,4700,35,8,160,110,25,,,,,,,,,,,,,,,19.8557,114.537,0.729323,23.7695,7746,CH1,v1,
30982,20250225,63,Cs0.05MA0.1FA0.85PbI3.0,1.73,MACl,14.6,PEAI,0.8,,,Me-4PACz,0.198,DMACPA,0.132,,,,,,,980,10,4700,35,8,160,110,25,,,,,,,,,,,,,,,754.728,0.0,3.89e+33,23.2306,7746,CH2,v1,
30983,20250225,63,Cs0.05MA0.1FA0.85PbI3.0,1.73,MACl,14.6,PEAI,0.8,,,Me-4PACz,0.198,DMACPA,0.132,,,,,,,980,10,4700,35,8,160,110,25,,,,,,,,,,,,,,,19.4178,73.4544,1.09074,24.2361,7746,CH3,v1,
30984,20250225,63,Cs0.05MA0.1FA0.85PbI3.0,1.73,MACl,14.6,PEAI,0.8,,,Me-4PACz,0.198,DMACPA,0.132,,,,,,,980,10,4700,35,8,160,110,25,,,,,,,,,,,,,,,19.2826,74.2455,1.08544,23.9271,7746,CH4,v1,
30985,20250225,63,Cs0.05MA0.1FA0.85PbI3.0,1.73,MACl,14.6,PEAI,0.8,,,Me-4PACz,0.198,DMACPA,0.132,,,,,,,990,10,4800,35,10,160,110,25,,,,,,,,,,,,,,,19.6877,-988.129,-8.3e-05,24.0251,7747,CH1,v1,
30986,20250225,63,Cs0.05MA0.1FA0.85PbI3.0,1.73,MACl,14.6,PEAI,0.8,,,Me-4PACz,0.198,DMACPA,0.132,,,,,,,990,10,4800,35,10,160,110,25,,,,,,,,,,,,,,,1.49e+39,2.06e+41,0.046624,15.5384,7747,CH2,v1,
30987,20250225,63,Cs0.05MA0.1FA0.85PbI3.0,1.73,MACl,14.6,PEAI,0.8,,,Me-4PACz,0.198,DMACPA,0.132,,,,,,,990,10,4800,35,10,160,110,25,,,,,,,,,,,,,,,19.9211,73.9327,1.08943,24.733,7747,CH3,v1,
30988,20250225,63,Cs0.05MA0.1FA0.85PbI3.0,1.73,MACl,14.6,PEAI,0.8,,,Me-4PACz,0.198,DMACPA,0.132,,,,,,,990,10,4800,35,10,160,110,25,,,,,,,,,,,,,,,0.114062,24.7368,0.022494,20.4984,7747,CH4,v1,
30989,20250225,63,Cs0.05MA0.1FA0.85PbI3.0,1.73,MACl,14.6,PEAI,0.8,,,Me-4PACz,0.198,DMACPA,0.132,,,,,,,1100,10,5000,40,12,180,115,30,,,,,,,,,,,,,,,2e+39,2.5e+40,0.382784,20.8305,7748,CH1,v1,
30990,20250225,63,Cs0.05MA0.1FA0.85PbI3.0,1.73,MACl,14.6,PEAI,0.8,,,Me-4PACz,0.198,DMACPA,0.132,,,,,,,1100,10,5000,40,12,180,115,30,,,,,,,,,,,,,,,21.054,-22.7527,0.521128,-177.565,7748,CH2,v1,
30991,20250225,63,Cs0.05MA0.1FA0.85PbI3.0,1.73,MACl,14.6,PEAI,0.8,,,Me-4PACz,0.198,DMACPA,0.132,,,,,,,1100,10,5000,40,12,180,115,30,,,,,,,,,,,,,,,19.5792,74.5047,1.08626,24.1923,7748,CH3,v1,
30992,20250225,63,Cs0.05MA0.1FA0.85PbI3.0,1.73,MACl,14.6,PEAI,0.8,,,Me-4PACz,0.198,DMACPA,0.132,,,,,,,1100,10,5000,40,12,180,115,30,,,,,,,,,,,,,,,19.2417,75.0992,1.08268,23.6651,7748,CH4,v1,
30993,20250225,63,Cs0.05MA0.1FA0.85PbI3.0,1.73,MACl,14.6,PEAI,0.8,,,Me-4PACz,0.198,DMACPA,0.132,,,,,,,985,10,4750,35,8,160,110,25,,,,,,,,,,,,,,,19.2532,85.2513,0.917821,24.6061,7749,CH1,v1,
30994,20250225,63,Cs0.05MA0.1FA0.85PbI3.0,1.73,MACl,14.6,PEAI,0.8,,,Me-4PACz,0.198,DMACPA,0.132,,,,,,,985,10,4750,35,8,160,110,25,,,,,,,,,,,,,,,41.3472,-30.5358,0.573314,-236.181,7749,CH2,v1,
30995,20250225,63,Cs0.05MA0.1FA0.85PbI3.0,1.73,MACl,14.6,PEAI,0.8,,,Me-4PACz,0.198,DMACPA,0.132,,,,,,,985,10,4750,35,8,160,110,25,,,,,,,,,,,,,,,19.3811,72.4216,1.09349,24.4735,7749,CH3,v1,
30996,20250225,63,Cs0.05MA0.1FA0.85PbI3.0,1.73,MACl,14.6,PEAI,0.8,,,Me-4PACz,0.198,DMACPA,0.132,,,,,,,985,10,4750,35,8,160,110,25,,,,,,,,,,,,,,,18.2828,70.8875,1.08832,23.6981,7749,CH4,v1,
30997,20250225,63,Cs0.05MA0.1FA0.85PbI3.0,1.73,MACl,14.6,PEAI,0.8,,,Me-4PACz,0.198,DMACPA,0.132,,,,,,,1020,10,5000,35,8,170,110,30,,,,,,,,,,,,,,,0.226034,24.907,0.042382,21.4129,7750,CH1,v1,
30998,20250225,63,Cs0.05MA0.1FA0.85PbI3.0,1.73,MACl,14.6,PEAI,0.8,,,Me-4PACz,0.198,DMACPA,0.132,,,,,,,1020,10,5000,35,8,170,110,30,,,,,,,,,,,,,,,19.0574,-32.9419,0.254099,-227.674,7750,CH2,v1,
30999,20250225,63,Cs0.05MA0.1FA0.85PbI3.0,1.73,MACl,14.6,PEAI,0.8,,,Me-4PACz,0.198,DMACPA,0.132,,,,,,,1020,10,5000,35,8,170,110,30,,,,,,,,,,,,,,,19.6184,73.3995,1.09225,24.4708,7750,CH3,v1,
31000,20250225,63,Cs0.05MA0.1FA0.85PbI3.0,1.73,MACl,14.6,PEAI,0.8,,,Me-4PACz,0.198,DMACPA,0.132,,,,,,,1020,10,5000,35,8,170,110,30,,,,,,,,,,,,,,,17.5694,70.1231,1.08303,23.1343,7750,CH4,v1,
31001,20250225,63,Cs0.05MA0.1FA0.85PbI3.0,1.73,MACl,14.6,PEAI,0.8,,,Me-4PACz,0.198,DMACPA,0.132,,,,,,,1300,10,5100,40,10,180,115,30,,,,,,,,,,,,,,,20.8865,109.011,0.768311,24.9378,7751,CH1,v1,
31002,20250225,63,Cs0.05MA0.1FA0.85PbI3.0,1.73,MACl,14.6,PEAI,0.8,,,Me-4PACz,0.198,DMACPA,0.132,,,,,,,1300,10,5100,40,10,180,115,30,,,,,,,,,,,,,,,242.854,1148.18,-8.3e-05,-253.408,7751,CH2,v1,
31003,20250225,63,Cs0.05MA0.1FA0.85PbI3.0,1.73,MACl,14.6,PEAI,0.8,,,Me-4PACz,0.198,DMACPA,0.132,,,,,,,1300,10,5100,40,10,180,115,30,,,,,,,,,,,,,,,20.0611,435.289,0.187165,24.6236,7751,CH3,v1,
31004,20250225,63,Cs0.05MA0.1FA0.85PbI3.0,1.73,MACl,14.6,PEAI,0.8,,,Me-4PACz,0.198,DMACPA,0.132,,,,,,,1300,10,5100,40,10,180,115,30,,,,,,,,,,,,,,,19.6402,74.4972,1.08363,24.3291,7751,CH4,v1,
31005,20250225,63,Cs0.05MA0.1FA0.85PbI3.0,1.73,MACl,14.6,PEAI,0.8,,,Me-4PACz,0.198,DMACPA,0.132,,,,,,,980,10,4600,35,8,170,110,25,,,,,,,,,,,,,,,19.7737,73.1782,1.10001,24.5645,7752,CH1,v1,
31006,20250225,63,Cs0.05MA0.1FA0.85PbI3.0,1.73,MACl,14.6,PEAI,0.8,,,Me-4PACz,0.198,DMACPA,0.132,,,,,,,980,10,4600,35,8,170,110,25,,,,,,,,,,,,,,,31.8152,-38.2435,0.416369,-199.801,7752,CH2,v1,
31007,20250225,63,Cs0.05MA0.1FA0.85PbI3.0,1.73,MACl,14.6,PEAI,0.8,,,Me-4PACz,0.198,DMACPA,0.132,,,,,,,980,10,4600,35,8,170,110,25,,,,,,,,,,,,,,,19.4295,90.6337,0.871102,24.6096,7752,CH3,v1,
31008,20250225,63,Cs0.05MA0.1FA0.85PbI3.0,1.73,MACl,14.6,PEAI,0.8,,,Me-4PACz,0.198,DMACPA,0.132,,,,,,,980,10,4600,35,8,170,110,25,,,,,,,,,,,,,,,19.1319,72.1501,1.09314,24.2575,7752,CH4,v1,
31009,20250225,63,Cs0.05MA0.1FA0.85PbI3.0,1.73,MACl,14.6,PEAI,0.8,,,Me-4PACz,0.198,DMACPA,0.132,,,,,,,1100,10,4800,35,10,160,110,30,,,,,,,,,,,,,,,19.7374,86.2023,0.931632,24.5768,7753,CH1,v1,
31010,20250225,63,Cs0.05MA0.1FA0.85PbI3.0,1.73,MACl,14.6,PEAI,0.8,,,Me-4PACz,0.198,DMACPA,0.132,,,,,,,1100,10,4800,35,10,160,110,30,,,,,,,,,,,,,,,70.5763,2551.37,-1.4e-05,-197.867,7753,CH2,v1,
31011,20250225,63,Cs0.05MA0.1FA0.85PbI3.0,1.73,MACl,14.6,PEAI,0.8,,,Me-4PACz,0.198,DMACPA,0.132,,,,,,,1100,10,4800,35,10,160,110,30,,,,,,,,,,,,,,,19.4462,72.7699,1.09257,24.4587,7753,CH3,v1,
31012,20250225,63,Cs0.05MA0.1FA0.85PbI3.0,1.73,MACl,14.6,PEAI,0.8,,,Me-4PACz,0.198,DMACPA,0.132,,,,,,,1100,10,4800,35,10,160,110,30,,,,,,,,,,,,,,,19.2261,73.5166,1.08621,24.0763,7753,CH4,v1,
31013,20250225,63,Cs0.05MA0.1FA0.85PbI3.0,1.73,MACl,14.6,PEAI,0.8,,,Me-4PACz,0.198,DMACPA,0.132,,,,,,,980,10,4800,35,10,160,110,25,,,,,,,,,,,,,,,0.129303,26.6051,0.023567,20.6223,7754,CH1,v1,
31014,20250225,63,Cs0.05MA0.1FA0.85PbI3.0,1.73,MACl,14.6,PEAI,0.8,,,Me-4PACz,0.198,DMACPA,0.132,,,,,,,980,10,4800,35,10,160,110,25,,,,,,,,,,,,,,,31.2808,-30.3435,0.54142,-190.405,7754,CH2,v1,
31015,20250225,63,Cs0.05MA0.1FA0.85PbI3.0,1.73,MACl,14.6,PEAI,0.8,,,Me-4PACz,0.198,DMACPA,0.132,,,,,,,980,10,4800,35,10,160,110,25,,,,,,,,,,,,,,,19.3661,71.7383,1.09413,24.6729,7754,CH3,v1,
31016,20250225,63,Cs0.05MA0.1FA0.85PbI3.0,1.73,MACl,14.6,PEAI,0.8,,,Me-4PACz,0.198,DMACPA,0.132,,,,,,,980,10,4800,35,10,160,110,25,,,,,,,,,,,,,,,19.1372,71.5976,1.09124,24.4941,7754,CH4,v1,
31017,20250225,63,Cs0.05MA0.1FA0.85PbI3.0,1.73,MACl,14.6,PEAI,0.8,,,Me-4PACz,0.198,DMACPA,0.132,,,,,,,995,10,4784,35,10,160,110,25,,,,,,,,,,,,,,,12.2641,50.5913,0.977234,24.8062,7755,CH1,v1,
31018,20250225,63,Cs0.05MA0.1FA0.85PbI3.0,1.73,MACl,14.6,PEAI,0.8,,,Me-4PACz,0.198,DMACPA,0.132,,,,,,,995,10,4784,35,10,160,110,25,,,,,,,,,,,,,,,70.507,-27.8112,0.738282,-343.392,7755,CH2,v1,
31019,20250225,63,Cs0.05MA0.1FA0.85PbI3.0,1.73,MACl,14.6,PEAI,0.8,,,Me-4PACz,0.198,DMACPA,0.132,,,,,,,995,10,4784,35,10,160,110,25,,,,,,,,,,,,,,,19.4014,75.9179,1.03356,24.7259,7755,CH3,v1,
31020,20250225,63,Cs0.05MA0.1FA0.85PbI3.0,1.73,MACl,14.6,PEAI,0.8,,,Me-4PACz,0.198,DMACPA,0.132,,,,,,,995,10,4784,35,10,160,110,25,,,,,,,,,,,,,,,18.2431,68.5102,1.09421,24.3355,7755,CH4,v1,
31021,20250225,63,Cs0.05MA0.1FA0.85PbI3.0,1.73,MACl,14.6,PEAI,0.8,,,Me-4PACz,0.198,DMACPA,0.132,,,,,,,1100,8,4900,37,11,150,110,30,,,,,,,,,,,,,,,18.8704,70.2604,1.09564,24.5134,7756,CH1,v1,
31022,20250225,63,Cs0.05MA0.1FA0.85PbI3.0,1.73,MACl,14.6,PEAI,0.8,,,Me-4PACz,0.198,DMACPA,0.132,,,,,,,1100,8,4900,37,11,150,110,30,,,,,,,,,,,,,,,1.41e+40,1.47e+42,-6.5e-05,-14.6702,7756,CH2,v1,
31023,20250225,63,Cs0.05MA0.1FA0.85PbI3.0,1.73,MACl,14.6,PEAI,0.8,,,Me-4PACz,0.198,DMACPA,0.132,,,,,,,1100,8,4900,37,11,150,110,30,,,,,,,,,,,,,,,0.125015,27.4427,0.027464,16.5873,7756,CH3,v1,
31024,20250225,63,Cs0.05MA0.1FA0.85PbI3.0,1.73,MACl,14.6,PEAI,0.8,,,Me-4PACz,0.198,DMACPA,0.132,,,,,,,1100,8,4900,37,11,150,110,30,,,,,,,,,,,,,,,6.6532,32.849,0.834668,24.2658,7756,CH4,v1,
31025,20250225,63,Cs0.1FA0.9PbI2.8Br0.2,1.5,MACl,3.5,PACl,12.0,,,MeO-2PACz,0.11,py3,0.22,,,,,,,960,10,4850,30,7,200,110,30,,,,,,,,,,,,,,,0.92938,-277.218,-4.5e-05,7.46753,7757,CH1,v1,
31026,20250225,63,Cs0.1FA0.9PbI2.8Br0.2,1.5,MACl,3.5,PACl,12.0,,,MeO-2PACz,0.11,py3,0.22,,,,,,,960,10,4850,30,7,200,110,30,,,,,,,,,,,,,,,103.36,-414.92,0.124354,-200.321,7757,CH2,v1,
31027,20250225,63,Cs0.1FA0.9PbI2.8Br0.2,1.5,MACl,3.5,PACl,12.0,,,MeO-2PACz,0.11,py3,0.22,,,,,,,960,10,4850,30,7,200,110,30,,,,,,,,,,,,,,,0.755208,24.3973,0.141951,21.8065,7757,CH3,v1,
31028,20250225,63,Cs0.1FA0.9PbI2.8Br0.2,1.5,MACl,3.5,PACl,12.0,,,MeO-2PACz,0.11,py3,0.22,,,,,,,960,10,4850,30,7,200,110,30,,,,,,,,,,,,,,,0.0812802,24.311,0.019395,17.2378,7757,CH4,v1,
31029,20250225,63,Cs0.1FA0.9PbI2.8Br0.2,1.5,MACl,3.5,PACl,12.0,,,MeO-2PACz,0.11,py3,0.22,,,,,,,990,10,4750,30,8,190,110,30,,,,,,,,,,,,,,,0.307225,24.7348,0.06069,20.4658,7758,CH1,v1,
31030,20250225,63,Cs0.1FA0.9PbI2.8Br0.2,1.5,MACl,3.5,PACl,12.0,,,MeO-2PACz,0.11,py3,0.22,,,,,,,990,10,4750,30,8,190,110,30,,,,,,,,,,,,,,,4.6569,50.3684,-5.8e-05,-159.587,7758,CH2,v1,
31031,20250225,63,Cs0.1FA0.9PbI2.8Br0.2,1.5,MACl,3.5,PACl,12.0,,,MeO-2PACz,0.11,py3,0.22,,,,,,,990,10,4750,30,8,190,110,30,,,,,,,,,,,,,,,39.1824,3419.75,-3.3e-05,-34.5806,7758,CH3,v1,
31032,20250225,63,Cs0.1FA0.9PbI2.8Br0.2,1.5,MACl,3.5,PACl,12.0,,,MeO-2PACz,0.11,py3,0.22,,,,,,,990,10,4750,30,8,190,110,30,,,,,,,,,,,,,,,19.1007,72.709,1.13839,23.0764,7758,CH4,v1,
31033,20250225,63,Cs0.1FA0.9PbI2.8Br0.2,1.5,MACl,3.5,PACl,12.0,,,MeO-2PACz,0.11,py3,0.22,,,,,,,980,10,4750,35,6,198,110,30,,,,,,,,,,,,,,,0.776721,24.5176,0.14163,22.3683,7759,CH1,v1,
31034,20250225,63,Cs0.1FA0.9PbI2.8Br0.2,1.5,MACl,3.5,PACl,12.0,,,MeO-2PACz,0.11,py3,0.22,,,,,,,980,10,4750,35,6,198,110,30,,,,,,,,,,,,,,,2.85e+40,3.25e+40,0.286172,306.241,7759,CH2,v1,
31035,20250225,63,Cs0.1FA0.9PbI2.8Br0.2,1.5,MACl,3.5,PACl,12.0,,,MeO-2PACz,0.11,py3,0.22,,,,,,,980,10,4750,35,6,198,110,30,,,,,,,,,,,,,,,5.92e+39,7.69e+40,0.165378,46.4965,7759,CH3,v1,
31036,20250225,63,Cs0.1FA0.9PbI2.8Br0.2,1.5,MACl,3.5,PACl,12.0,,,MeO-2PACz,0.11,py3,0.22,,,,,,,980,10,4750,35,6,198,110,30,,,,,,,,,,,,,,,7.69907,37.3212,0.888409,23.2204,7759,CH4,v1,
31037,20250225,63,Cs0.1FA0.9PbI2.8Br0.2,1.5,MACl,3.5,PACl,12.0,,,MeO-4PADBC,0.11,py3,0.22,,,,,,,975,10,4800,30,6,175,110,25,,,,,,,,,,,,,,,18.8369,70.7509,1.1504,23.1434,7760,CH1,v1,
31038,20250225,63,Cs0.1FA0.9PbI2.8Br0.2,1.5,MACl,3.5,PACl,12.0,,,MeO-4PADBC,0.11,py3,0.22,,,,,,,975,10,4800,30,6,175,110,25,,,,,,,,,,,,,,,210.41,1356.28,-0.00025,-62.124,7760,CH2,v1,
31039,20250225,63,Cs0.1FA0.9PbI2.8Br0.2,1.5,MACl,3.5,PACl,12.0,,,MeO-4PADBC,0.11,py3,0.22,,,,,,,975,10,4800,30,6,175,110,25,,,,,,,,,,,,,,,1.33e+40,-1.44e+40,0.204524,-451.228,7760,CH3,v1,
31040,20250225,63,Cs0.1FA0.9PbI2.8Br0.2,1.5,MACl,3.5,PACl,12.0,,,MeO-4PADBC,0.11,py3,0.22,,,,,,,975,10,4800,30,6,175,110,25,,,,,,,,,,,,,,,18.7321,72.9235,1.14386,22.4567,7760,CH4,v1,
31041,20250227,64,Cs0.1FA0.9PbI2.8Br0.2,1.5,MACl,3.5,PACl,12.0,,,MeO-4PADBC,0.11,py3,0.22,,,,,,,1218,10,4990,30,8,199,110,30,,,,,,,,,,,,,,,19.2006,74.9868,1.0816,23.6735,7761,CH1,v1,
31042,20250227,64,Cs0.1FA0.9PbI2.8Br0.2,1.5,MACl,3.5,PACl,12.0,,,MeO-4PADBC,0.11,py3,0.22,,,,,,,1218,10,4990,30,8,199,110,30,,,,,,,,,,,,,,,19.3418,74.5303,1.08303,23.962,7761,CH2,v1,
31043,20250227,64,Cs0.1FA0.9PbI2.8Br0.2,1.5,MACl,3.5,PACl,12.0,,,MeO-4PADBC,0.11,py3,0.22,,,,,,,1218,10,4990,30,8,199,110,30,,,,,,,,,,,,,,,15.2306,73.0694,0.918998,22.6813,7761,CH3,v1,
31044,20250227,64,Cs0.1FA0.9PbI2.8Br0.2,1.5,MACl,3.5,PACl,12.0,,,MeO-4PADBC,0.11,py3,0.22,,,,,,,1218,10,4990,30,8,199,110,30,,,,,,,,,,,,,,,2.21e+40,7.58e+40,0.163023,178.863,7761,CH4,v1,
31045,20250227,64,Cs0.1FA0.9PbI2.8Br0.2,1.5,MACl,3.5,PACl,12.0,,,MeO-4PADBC,0.11,py3,0.22,,,,,,,985,10,5008,30,6,161,110,25,,,,,,,,,,,,,,,18.9012,75.1606,1.08372,23.2051,7762,CH1,v1,
31046,20250227,64,Cs0.1FA0.9PbI2.8Br0.2,1.5,MACl,3.5,PACl,12.0,,,MeO-4PADBC,0.11,py3,0.22,,,,,,,985,10,5008,30,6,161,110,25,,,,,,,,,,,,,,,2.1e+39,1.42e+40,0.640448,23.0564,7762,CH2,v1,
31047,20250227,64,Cs0.1FA0.9PbI2.8Br0.2,1.5,MACl,3.5,PACl,12.0,,,MeO-4PADBC,0.11,py3,0.22,,,,,,,985,10,5008,30,6,161,110,25,,,,,,,,,,,,,,,7.65456,89.8612,0.362626,23.4904,7762,CH3,v1,
31048,20250227,64,Cs0.1FA0.9PbI2.8Br0.2,1.5,MACl,3.5,PACl,12.0,,,MeO-4PADBC,0.11,py3,0.22,,,,,,,985,10,5008,30,6,161,110,25,,,,,,,,,,,,,,,19.0071,74.0412,1.08462,23.6681,7762,CH4,v1,
31049,20250227,64,Cs0.1FA0.9PbI2.8Br0.2,1.5,MACl,3.5,PACl,12.0,,,MeO-4PADBC,0.11,py3,0.22,,,,,,,1211,10,4994,30,8,199,110,30,,,,,,,,,,,,,,,18.9141,75.3409,1.08334,23.1734,7763,CH1,v1,
31050,20250227,64,Cs0.1FA0.9PbI2.8Br0.2,1.5,MACl,3.5,PACl,12.0,,,MeO-4PADBC,0.11,py3,0.22,,,,,,,1211,10,4994,30,8,199,110,30,,,,,,,,,,,,,,,19.2137,74.9183,1.08309,23.6787,7763,CH2,v1,
31051,20250227,64,Cs0.1FA0.9PbI2.8Br0.2,1.5,MACl,3.5,PACl,12.0,,,MeO-4PADBC,0.11,py3,0.22,,,,,,,1211,10,4994,30,8,199,110,30,,,,,,,,,,,,,,,19.1149,683.59,-9.3e-05,-30.1224,7763,CH3,v1,
31052,20250227,64,Cs0.1FA0.9PbI2.8Br0.2,1.5,MACl,3.5,PACl,12.0,,,MeO-4PADBC,0.11,py3,0.22,,,,,,,1211,10,4994,30,8,199,110,30,,,,,,,,,,,,,,,11.7829,57.3686,0.937812,21.901,7763,CH4,v1,
31053,20250227,64,Cs0.1FA0.9PbI2.8Br0.2,1.5,MACl,3.5,PACl,12.0,,,MeO-4PADBC,0.11,py3,0.22,,,,,,,1195,10,5003,30,8,200,110,30,,,,,,,,,,,,,,,15.7709,64.0582,1.06366,23.1461,7764,CH1,v1,
31054,20250227,64,Cs0.1FA0.9PbI2.8Br0.2,1.5,MACl,3.5,PACl,12.0,,,MeO-4PADBC,0.11,py3,0.22,,,,,,,1195,10,5003,30,8,200,110,30,,,,,,,,,,,,,,,18.8589,136.904,0.585722,23.5185,7764,CH2,v1,
31055,20250227,64,Cs0.1FA0.9PbI2.8Br0.2,1.5,MACl,3.5,PACl,12.0,,,MeO-4PADBC,0.11,py3,0.22,,,,,,,1195,10,5003,30,8,200,110,30,,,,,,,,,,,,,,,1.03e+40,4.5e+40,0.205214,111.51,7764,CH3,v1,
31056,20250227,64,Cs0.1FA0.9PbI2.8Br0.2,1.5,MACl,3.5,PACl,12.0,,,MeO-4PADBC,0.11,py3,0.22,,,,,,,1195,10,5003,30,8,200,110,30,,,,,,,,,,,,,,,16.8693,67.466,1.07405,23.2802,7764,CH4,v1,
31057,20250227,64,Cs0.1FA0.9PbI2.8Br0.2,1.5,MACl,3.5,PACl,12.0,,,MeO-4PADBC,0.11,py3,0.22,,,,,,,1032,9,4986,30,6,200,110,30,,,,,,,,,,,,,,,18.8827,76.1649,1.08161,22.9212,7765,CH1,v1,
31058,20250227,64,Cs0.1FA0.9PbI2.8Br0.2,1.5,MACl,3.5,PACl,12.0,,,MeO-4PADBC,0.11,py3,0.22,,,,,,,1032,9,4986,30,6,200,110,30,,,,,,,,,,,,,,,7.28353,56.8062,0.575121,22.294,7765,CH2,v1,
31059,20250227,64,Cs0.1FA0.9PbI2.8Br0.2,1.5,MACl,3.5,PACl,12.0,,,MeO-4PADBC,0.11,py3,0.22,,,,,,,1032,9,4986,30,6,200,110,30,,,,,,,,,,,,,,,18.9572,104.494,0.79035,22.9543,7765,CH3,v1,
31060,20250227,64,Cs0.1FA0.9PbI2.8Br0.2,1.5,MACl,3.5,PACl,12.0,,,MeO-4PADBC,0.11,py3,0.22,,,,,,,1032,9,4986,30,6,200,110,30,,,,,,,,,,,,,,,18.4693,74.3262,1.08323,22.9397,7765,CH4,v1,
31061,20250227,64,Cs0.1FA0.9PbI2.8Br0.2,1.5,MACl,3.5,PACl,12.0,,,MeO-4PADBC,0.11,py3,0.22,,,,,,,1168,11,5013,30,8,201,110,30,,,,,,,,,,,,,,,18.2522,73.4242,1.07564,23.1106,7766,CH1,v1,
31062,20250227,64,Cs0.1FA0.9PbI2.8Br0.2,1.5,MACl,3.5,PACl,12.0,,,MeO-4PADBC,0.11,py3,0.22,,,,,,,1168,11,5013,30,8,201,110,30,,,,,,,,,,,,,,,16.4616,65.4565,1.07142,23.4724,7766,CH2,v1,
31063,20250227,64,Cs0.1FA0.9PbI2.8Br0.2,1.5,MACl,3.5,PACl,12.0,,,MeO-4PADBC,0.11,py3,0.22,,,,,,,1168,11,5013,30,8,201,110,30,,,,,,,,,,,,,,,2.26e+39,-7.42e+40,-0.000129,23.5717,7766,CH3,v1,
31064,20250227,64,Cs0.1FA0.9PbI2.8Br0.2,1.5,MACl,3.5,PACl,12.0,,,MeO-4PADBC,0.11,py3,0.22,,,,,,,1168,11,5013,30,8,201,110,30,,,,,,,,,,,,,,,16.1169,76.538,0.910136,23.1365,7766,CH4,v1,
31065,20250227,64,Cs0.1FA0.9PbI2.8Br0.2,1.5,MACl,3.5,PACl,12.0,,,MeO-4PADBC,0.11,py3,0.22,,,,,,,1200,10,5000,30,8,200,110,30,,,,,,,,,,,,,,,18.9733,75.1975,1.07948,23.3737,7767,CH1,v1,
31066,20250227,64,Cs0.1FA0.9PbI2.8Br0.2,1.5,MACl,3.5,PACl,12.0,,,MeO-4PADBC,0.11,py3,0.22,,,,,,,1200,10,5000,30,8,200,110,30,,,,,,,,,,,,,,,0.16526,24.2856,0.034946,19.4724,7767,CH2,v1,
31067,20250227,64,Cs0.1FA0.9PbI2.8Br0.2,1.5,MACl,3.5,PACl,12.0,,,MeO-4PADBC,0.11,py3,0.22,,,,,,,1200,10,5000,30,8,200,110,30,,,,,,,,,,,,,,,31.189,234.203,-0.00013,-102.387,7767,CH3,v1,
31068,20250227,64,Cs0.1FA0.9PbI2.8Br0.2,1.5,MACl,3.5,PACl,12.0,,,MeO-4PADBC,0.11,py3,0.22,,,,,,,1200,10,5000,30,8,200,110,30,,,,,,,,,,,,,,,16.6849,134.458,0.589872,21.0368,7767,CH4,v1,
31069,20250227,64,Cs0.1FA0.9PbI2.8Br0.2,1.5,MACl,3.5,PACl,12.0,,,MeO-4PADBC,0.11,py3,0.22,,,,,,,985,10,5008,30,6,201,110,30,,,,,,,,,,,,,,,2.40404,27.9834,0.375255,22.8935,7768,CH1,v1,
31070,20250227,64,Cs0.1FA0.9PbI2.8Br0.2,1.5,MACl,3.5,PACl,12.0,,,MeO-4PADBC,0.11,py3,0.22,,,,,,,985,10,5008,30,6,201,110,30,,,,,,,,,,,,,,,16.1735,69.9261,0.995647,23.2305,7768,CH2,v1,
31071,20250227,64,Cs0.1FA0.9PbI2.8Br0.2,1.5,MACl,3.5,PACl,12.0,,,MeO-4PADBC,0.11,py3,0.22,,,,,,,985,10,5008,30,6,201,110,30,,,,,,,,,,,,,,,2.92e+40,5.66e+41,0.131183,39.3878,7768,CH3,v1,
31072,20250227,64,Cs0.1FA0.9PbI2.8Br0.2,1.5,MACl,3.5,PACl,12.0,,,MeO-4PADBC,0.11,py3,0.22,,,,,,,985,10,5008,30,6,201,110,30,,,,,,,,,,,,,,,3.72e-05,0.0361066,0.006766,15.2348,7768,CH4,v1,
31073,20250227,64,Cs0.1FA0.9PbI2.8Br0.2,1.5,MACl,3.5,PACl,12.0,,,MeO-4PADBC,0.11,py3,0.22,,,,,,,990,10,5006,30,7,161,110,25,,,,,,,,,,,,,,,17.8841,74.4384,1.07867,22.2732,7769,CH1,v1,
31074,20250227,64,Cs0.1FA0.9PbI2.8Br0.2,1.5,MACl,3.5,PACl,12.0,,,MeO-4PADBC,0.11,py3,0.22,,,,,,,990,10,5006,30,7,161,110,25,,,,,,,,,,,,,,,18.4833,75.0716,1.08045,22.7876,7769,CH2,v1,
31075,20250227,64,Cs0.1FA0.9PbI2.8Br0.2,1.5,MACl,3.5,PACl,12.0,,,MeO-4PADBC,0.11,py3,0.22,,,,,,,990,10,5006,30,7,161,110,25,,,,,,,,,,,,,,,158.889,1291.13,0.198983,61.8456,7769,CH3,v1,
31076,20250227,64,Cs0.1FA0.9PbI2.8Br0.2,1.5,MACl,3.5,PACl,12.0,,,MeO-4PADBC,0.11,py3,0.22,,,,,,,990,10,5006,30,7,161,110,25,,,,,,,,,,,,,,,17.8372,74.2186,1.05665,22.7449,7769,CH4,v1,
31077,20250227,64,Cs0.1FA0.9PbI2.8Br0.2,1.5,MACl,3.5,PACl,12.0,,,MeO-4PADBC,0.11,py3,0.22,,,,,,,1195,10,5003,30,7,200,110,30,,,,,,,,,,,,,,,19.0295,75.5528,1.08262,23.2649,7770,CH1,v1,
31078,20250227,64,Cs0.1FA0.9PbI2.8Br0.2,1.5,MACl,3.5,PACl,12.0,,,MeO-4PADBC,0.11,py3,0.22,,,,,,,1195,10,5003,30,7,200,110,30,,,,,,,,,,,,,,,11.1664,62.2606,0.768513,23.3372,7770,CH2,v1,
31079,20250227,64,Cs0.1FA0.9PbI2.8Br0.2,1.5,MACl,3.5,PACl,12.0,,,MeO-4PADBC,0.11,py3,0.22,,,,,,,1195,10,5003,30,7,200,110,30,,,,,,,,,,,,,,,18.9393,768.69,0.105066,23.4503,7770,CH3,v1,
31080,20250227,64,Cs0.1FA0.9PbI2.8Br0.2,1.5,MACl,3.5,PACl,12.0,,,MeO-4PADBC,0.11,py3,0.22,,,,,,,1195,10,5003,30,7,200,110,30,,,,,,,,,,,,,,,5.635,30.5136,0.795163,23.2244,7770,CH4,v1,
31081,20250227,64,Cs0.1FA0.9PbI2.8Br0.2,1.5,MACl,3.5,PACl,12.0,,,MeO-4PADBC,0.11,py3,0.22,,,,,,,1204,10,4996,30,7,199,110,30,,,,,,,,,,,,,,,18.2612,74.8694,1.07251,22.7417,7771,CH1,v1,
31082,20250227,64,Cs0.1FA0.9PbI2.8Br0.2,1.5,MACl,3.5,PACl,12.0,,,MeO-4PADBC,0.11,py3,0.22,,,,,,,1204,10,4996,30,7,199,110,30,,,,,,,,,,,,,,,8.0134,48.1295,0.721396,23.0798,7771,CH2,v1,
31083,20250227,64,Cs0.1FA0.9PbI2.8Br0.2,1.5,MACl,3.5,PACl,12.0,,,MeO-4PADBC,0.11,py3,0.22,,,,,,,1204,10,4996,30,7,199,110,30,,,,,,,,,,,,,,,4.06407,-121.239,0.12519,-26.776,7771,CH3,v1,
31084,20250227,64,Cs0.1FA0.9PbI2.8Br0.2,1.5,MACl,3.5,PACl,12.0,,,MeO-4PADBC,0.11,py3,0.22,,,,,,,1204,10,4996,30,7,199,110,30,,,,,,,,,,,,,,,15.465,65.6191,1.01557,23.2066,7771,CH4,v1,
31085,20250227,64,Cs0.1FA0.9PbI2.8Br0.2,1.5,MACl,3.5,PACl,12.0,,,MeO-4PADBC,0.11,py3,0.22,,,,,,,998,10,5002,30,7,201,110,30,,,,,,,,,,,,,,,17.7867,70.0291,1.06876,23.7649,7772,CH1,v1,
31086,20250227,64,Cs0.1FA0.9PbI2.8Br0.2,1.5,MACl,3.5,PACl,12.0,,,MeO-4PADBC,0.11,py3,0.22,,,,,,,998,10,5002,30,7,201,110,30,,,,,,,,,,,,,,,18.8335,72.2378,1.07299,24.298,7772,CH2,v1,
