Repository: MI-Materials-Intelligence/Recipe-Language-Model

# Learning Layer

## Overview

In the learning layer, the formulas and parameters are encoded and then tokenised into recipes as inputs. Through atomic skills of data extraction, cleaning, and matching, these data are organised into standardised datasets, providing the basis for RLM training and iterative recipe refinement.

Key Atomic Skills:
- **Cleaning**: Preprocessing and outlier cleaning
- **Matching**: Matching data pairs based on variables
- **Extraction**: Data extraction from robotic boxes

File: seven_ai_layers_robotics/learning/data/data50764_from_db.csv (part 135 of 253)
No,date,rank,Formula PVK,Concentration PVK,Formula Additive 1,Concentration Additive 1,Formula Additive 2,Concentration Additive 2,Formula Additive 3,Concentration Additive 3,Formula SAM 1,Concentration SAM 1,Formula SAM 2,Concentration SAM 2,Formula SAM 3,Concentration SAM 3,Spin Coating Speed SAM,Spin Coating Time SAM,Annealed Temperature SAM,Annealed Time SAM,Spin Coating Speed PVK 1,Spin Coating Time PVK 1,Spin Coating Speed PVK 2,Spin Coating Time PVK 2,Antisolvent Dropping Timing,Antisolvent Volume,Annealed Temperature PVK,Annealed Time PVK,Formula Passivator 1,Concentration Passivator 1,Formula Passivator 2,Concentration Passivator 2,Formula Passivator 3,Concentration Passivator 3,Formula Passivator 4,Concentration Passivator 4,Spin Coating Speed Passivator,Spin Coating Time Passivator,Passivator Dropping Timing,Passivator Volume,Annealed Temperature Passivator,Annealed Time Passivator,PCE,FF,Voc,Jsc,Product,Channel,From,upload_time
31087,20250227,64,Cs0.1FA0.9PbI2.8Br0.2,1.5,MACl,3.5,PACl,12.0,,,MeO-4PADBC,0.11,py3,0.22,,,,,,,998,10,5002,30,7,201,110,30,,,,,,,,,,,,,,,2.56e+40,-1.6e+41,0.03443,-466.193,7772,CH3,v1,
31088,20250227,64,Cs0.1FA0.9PbI2.8Br0.2,1.5,MACl,3.5,PACl,12.0,,,MeO-4PADBC,0.11,py3,0.22,,,,,,,998,10,5002,30,7,201,110,30,,,,,,,,,,,,,,,18.2858,71.4445,1.05451,24.2713,7772,CH4,v1,
31089,20250227,64,Cs0.1FA0.9PbI2.8Br0.2,1.5,MACl,3.5,PACl,12.0,,,Me-2PACz,0.132,DMACPA,0.198,,,,,,,1000,10,4700,30,8,200,110,30,,,,,,,,,,,,,,,18.4666,74.8429,1.07854,22.8771,7773,CH1,v1,
31090,20250227,64,Cs0.1FA0.9PbI2.8Br0.2,1.5,MACl,3.5,PACl,12.0,,,Me-2PACz,0.132,DMACPA,0.198,,,,,,,1000,10,4700,30,8,200,110,30,,,,,,,,,,,,,,,1.48e+39,9.13e+39,0.716843,22.5704,7773,CH2,v1,
31091,20250227,64,Cs0.1FA0.9PbI2.8Br0.2,1.5,MACl,3.5,PACl,12.0,,,Me-2PACz,0.132,DMACPA,0.198,,,,,,,1000,10,4700,30,8,200,110,30,,,,,,,,,,,,,,,1.93e+39,1387.17,6.32e+33,21.9626,7773,CH3,v1,
31092,20250227,64,Cs0.1FA0.9PbI2.8Br0.2,1.5,MACl,3.5,PACl,12.0,,,Me-2PACz,0.132,DMACPA,0.198,,,,,,,1000,10,4700,30,8,200,110,30,,,,,,,,,,,,,,,16.3465,-406.8,0.124459,-32.2863,7773,CH4,v1,
31093,20250227,64,Cs0.1FA0.9PbI2.8Br0.2,1.5,MACl,3.5,PACl,12.0,,,Me-2PACz,0.132,DMACPA,0.198,,,,,,,1000,10,4700,35,8,200,115,30,,,,,,,,,,,,,,,18.5008,74.7881,1.07699,22.9693,7774,CH1,v1,
31094,20250227,64,Cs0.1FA0.9PbI2.8Br0.2,1.5,MACl,3.5,PACl,12.0,,,Me-2PACz,0.132,DMACPA,0.198,,,,,,,1000,10,4700,35,8,200,115,30,,,,,,,,,,,,,,,18.33,72.8996,1.07498,23.3903,7774,CH2,v1,
31095,20250227,64,Cs0.1FA0.9PbI2.8Br0.2,1.5,MACl,3.5,PACl,12.0,,,Me-2PACz,0.132,DMACPA,0.198,,,,,,,1000,10,4700,35,8,200,115,30,,,,,,,,,,,,,,,1.41e+40,-1.38e+40,0.345213,-297.088,7774,CH3,v1,
31096,20250227,64,Cs0.1FA0.9PbI2.8Br0.2,1.5,MACl,3.5,PACl,12.0,,,Me-2PACz,0.132,DMACPA,0.198,,,,,,,1000,10,4700,35,8,200,115,30,,,,,,,,,,,,,,,13.0949,53.0303,1.02548,24.0796,7774,CH4,v1,
31097,20250227,64,Cs0.1FA0.9PbI2.8Br0.2,1.5,MACl,3.5,PACl,12.0,,,Me-2PACz,0.132,DMACPA,0.198,,,,,,,970,10,4650,30,8,210,110,30,,,,,,,,,,,,,,,5.71e-05,0.122883,0.001696,27.3815,7775,CH1,v1,
31098,20250227,64,Cs0.1FA0.9PbI2.8Br0.2,1.5,MACl,3.5,PACl,12.0,,,Me-2PACz,0.132,DMACPA,0.198,,,,,,,970,10,4650,30,8,210,110,30,,,,,,,,,,,,,,,54.7,75621.4,0.001705,42.4221,7775,CH2,v1,
31099,20250227,64,Cs0.1FA0.9PbI2.8Br0.2,1.5,MACl,3.5,PACl,12.0,,,Me-2PACz,0.132,DMACPA,0.198,,,,,,,970,10,4650,30,8,210,110,30,,,,,,,,,,,,,,,564.477,-16277.4,0.047195,-73.4789,7775,CH3,v1,
31100,20250227,64,Cs0.1FA0.9PbI2.8Br0.2,1.5,MACl,3.5,PACl,12.0,,,Me-2PACz,0.132,DMACPA,0.198,,,,,,,970,10,4650,30,8,210,110,30,,,,,,,,,,,,,,,0.0,0.0,0.002288,44.619,7775,CH4,v1,
31101,20250227,64,Cs0.1FA0.9PbI2.8Br0.2,1.5,MACl,3.5,PACl,12.0,,,Me-2PACz,0.132,DMACPA,0.198,,,,,,,1218,10,4990,30,8,199,110,30,,,,,,,,,,,,,,,18.4137,74.4775,1.074,23.0202,7776,CH1,v1,
31102,20250227,64,Cs0.1FA0.9PbI2.8Br0.2,1.5,MACl,3.5,PACl,12.0,,,Me-2PACz,0.132,DMACPA,0.198,,,,,,,1218,10,4990,30,8,199,110,30,,,,,,,,,,,,,,,19.1071,75.4826,1.08172,23.4009,7776,CH2,v1,
31103,20250227,64,Cs0.1FA0.9PbI2.8Br0.2,1.5,MACl,3.5,PACl,12.0,,,Me-2PACz,0.132,DMACPA,0.198,,,,,,,1218,10,4990,30,8,199,110,30,,,,,,,,,,,,,,,30.9562,212.862,-7e-05,-208.991,7776,CH3,v1,
31104,20250227,64,Cs0.1FA0.9PbI2.8Br0.2,1.5,MACl,3.5,PACl,12.0,,,Me-2PACz,0.132,DMACPA,0.198,,,,,,,1218,10,4990,30,8,199,110,30,,,,,,,,,,,,,,,17.1062,72.3184,1.03484,22.8576,7776,CH4,v1,
31105,20250227,64,Cs0.1FA0.9PbI2.8Br0.2,1.5,MACl,3.5,PACl,12.0,,,Me-2PACz,0.132,DMACPA,0.198,,,,,,,1000,10,4700,30,8,200,115,30,,,,,,,,,,,,,,,0.615609,25.1778,0.110891,22.0492,7777,CH1,v1,
31106,20250227,64,Cs0.1FA0.9PbI2.8Br0.2,1.5,MACl,3.5,PACl,12.0,,,Me-2PACz,0.132,DMACPA,0.198,,,,,,,1000,10,4700,30,8,200,115,30,,,,,,,,,,,,,,,1.9875,25.8846,0.331222,23.1818,7777,CH2,v1,
31107,20250227,64,Cs0.1FA0.9PbI2.8Br0.2,1.5,MACl,3.5,PACl,12.0,,,Me-2PACz,0.132,DMACPA,0.198,,,,,,,1000,10,4700,30,8,200,115,30,,,,,,,,,,,,,,,89.6228,100.0,-0.000185,-485.307,7777,CH3,v1,
31108,20250227,64,Cs0.1FA0.9PbI2.8Br0.2,1.5,MACl,3.5,PACl,12.0,,,Me-2PACz,0.132,DMACPA,0.198,,,,,,,1000,10,4700,30,8,200,115,30,,,,,,,,,,,,,,,14.2547,61.9526,0.998912,23.0341,7777,CH4,v1,
31109,20250227,64,Cs0.1FA0.9PbI2.8Br0.2,1.5,MACl,3.5,PACl,12.0,,,Me-2PACz,0.132,DMACPA,0.198,,,,,,,1002,10,4699,35,8,200,115,30,,,,,,,,,,,,,,,18.0865,74.7698,1.07158,22.5736,7778,CH1,v1,
31110,20250227,64,Cs0.1FA0.9PbI2.8Br0.2,1.5,MACl,3.5,PACl,12.0,,,Me-2PACz,0.132,DMACPA,0.198,,,,,,,1002,10,4699,35,8,200,115,30,,,,,,,,,,,,,,,18.1466,73.7663,1.07215,22.9445,7778,CH2,v1,
31111,20250227,64,Cs0.1FA0.9PbI2.8Br0.2,1.5,MACl,3.5,PACl,12.0,,,Me-2PACz,0.132,DMACPA,0.198,,,,,,,1002,10,4699,35,8,200,115,30,,,,,,,,,,,,,,,17.4198,-798.957,-9.5e-05,22.8385,7778,CH3,v1,
31112,20250227,64,Cs0.1FA0.9PbI2.8Br0.2,1.5,MACl,3.5,PACl,12.0,,,Me-2PACz,0.132,DMACPA,0.198,,,,,,,1002,10,4699,35,8,200,115,30,,,,,,,,,,,,,,,156.095,5700.9,-9e-05,-30.4408,7778,CH4,v1,
31113,20250227,64,Cs0.1FA0.9PbI2.8Br0.2,1.5,MACl,3.5,PACl,12.0,,,Me-2PACz,0.132,DMACPA,0.198,,,,,,,930,10,4700,30,8,200,110,30,,,,,,,,,,,,,,,19.328,74.4545,1.07449,24.1598,7779,CH1,v1,
31114,20250227,64,Cs0.1FA0.9PbI2.8Br0.2,1.5,MACl,3.5,PACl,12.0,,,Me-2PACz,0.132,DMACPA,0.198,,,,,,,930,10,4700,30,8,200,110,30,,,,,,,,,,,,,,,19.3732,74.4772,1.05891,24.5651,7779,CH2,v1,
31115,20250227,64,Cs0.1FA0.9PbI2.8Br0.2,1.5,MACl,3.5,PACl,12.0,,,Me-2PACz,0.132,DMACPA,0.198,,,,,,,930,10,4700,30,8,200,110,30,,,,,,,,,,,,,,,66.9911,-149.348,0.138139,-324.715,7779,CH3,v1,
31116,20250227,64,Cs0.1FA0.9PbI2.8Br0.2,1.5,MACl,3.5,PACl,12.0,,,Me-2PACz,0.132,DMACPA,0.198,,,,,,,930,10,4700,30,8,200,110,30,,,,,,,,,,,,,,,11.055,449.536,-5.2e-05,-47.5902,7779,CH4,v1,
31117,20250227,64,Cs0.1FA0.9PbI2.8Br0.2,1.5,MACl,3.5,PACl,12.0,,,Me-2PACz,0.132,DMACPA,0.198,,,,,,,1300,15,5600,35,11,230,115,20,,,,,,,,,,,,,,,19.2608,76.8271,1.08399,23.1278,7780,CH1,v1,
31118,20250227,64,Cs0.1FA0.9PbI2.8Br0.2,1.5,MACl,3.5,PACl,12.0,,,Me-2PACz,0.132,DMACPA,0.198,,,,,,,1300,15,5600,35,11,230,115,20,,,,,,,,,,,,,,,18.9196,74.2773,1.0841,23.4957,7780,CH2,v1,
31119,20250227,64,Cs0.1FA0.9PbI2.8Br0.2,1.5,MACl,3.5,PACl,12.0,,,Me-2PACz,0.132,DMACPA,0.198,,,,,,,1300,15,5600,35,11,230,115,20,,,,,,,,,,,,,,,19.6648,-876.695,-9.4e-05,23.8064,7780,CH3,v1,
31120,20250227,64,Cs0.1FA0.9PbI2.8Br0.2,1.5,MACl,3.5,PACl,12.0,,,Me-2PACz,0.132,DMACPA,0.198,,,,,,,1300,15,5600,35,11,230,115,20,,,,,,,,,,,,,,,64.9633,-1631.18,0.224245,-17.76,7780,CH4,v1,
31121,20250227,64,Cs0.1FA0.9PbI2.8Br0.2,1.5,MACl,3.5,PACl,12.0,,,Me-2PACz,0.132,DMACPA,0.198,,,,,,,923,10,5987,35,9,179,110,30,,,,,,,,,,,,,,,18.338,72.7523,1.0726,23.5001,7781,CH1,v1,
31122,20250227,64,Cs0.1FA0.9PbI2.8Br0.2,1.5,MACl,3.5,PACl,12.0,,,Me-2PACz,0.132,DMACPA,0.198,,,,,,,923,10,5987,35,9,179,110,30,,,,,,,,,,,,,,,19.71,76.0926,1.07917,24.0024,7781,CH2,v1,
31123,20250227,64,Cs0.1FA0.9PbI2.8Br0.2,1.5,MACl,3.5,PACl,12.0,,,Me-2PACz,0.132,DMACPA,0.198,,,,,,,923,10,5987,35,9,179,110,30,,,,,,,,,,,,,,,1.12e+40,-1.74e+41,0.210846,-30.4508,7781,CH3,v1,
31124,20250227,64,Cs0.1FA0.9PbI2.8Br0.2,1.5,MACl,3.5,PACl,12.0,,,Me-2PACz,0.132,DMACPA,0.198,,,,,,,923,10,5987,35,9,179,110,30,,,,,,,,,,,,,,,6.19e+38,5.32e+39,0.716955,16.239,7781,CH4,v1,
31125,20250227,64,Cs0.1FA0.9PbI2.8Br0.2,1.5,MACl,3.5,PACl,12.0,,,Me-2PACz,0.132,DMACPA,0.198,,,,,,,900,10,6000,35,9,180,110,30,,,,,,,,,,,,,,,18.9368,74.6108,1.07507,23.6085,7782,CH1,v1,
31126,20250227,64,Cs0.1FA0.9PbI2.8Br0.2,1.5,MACl,3.5,PACl,12.0,,,Me-2PACz,0.132,DMACPA,0.198,,,,,,,900,10,6000,35,9,180,110,30,,,,,,,,,,,,,,,18.6073,69.3589,1.114,24.0821,7782,CH2,v1,
31127,20250227,64,Cs0.1FA0.9PbI2.8Br0.2,1.5,MACl,3.5,PACl,12.0,,,Me-2PACz,0.132,DMACPA,0.198,,,,,,,900,10,6000,35,9,180,110,30,,,,,,,,,,,,,,,11.952,205.005,0.238622,24.4323,7782,CH3,v1,
31128,20250227,64,Cs0.1FA0.9PbI2.8Br0.2,1.5,MACl,3.5,PACl,12.0,,,Me-2PACz,0.132,DMACPA,0.198,,,,,,,900,10,6000,35,9,180,110,30,,,,,,,,,,,,,,,395.137,3515.73,0.468276,24.001,7782,CH4,v1,
31129,20250227,64,Cs0.1FA0.9PbI2.8Br0.2,1.5,MACl,3.5,PACl,12.0,,,Me-2PACz,0.132,DMACPA,0.198,,,,,,,1200,10,5000,30,8,200,110,30,,,,,,,,,,,,,,,19.4054,76.1217,1.07651,23.6808,7783,CH1,v1,
31130,20250227,64,Cs0.1FA0.9PbI2.8Br0.2,1.5,MACl,3.5,PACl,12.0,,,Me-2PACz,0.132,DMACPA,0.198,,,,,,,1200,10,5000,30,8,200,110,30,,,,,,,,,,,,,,,18.9062,148.367,0.534095,23.8587,7783,CH2,v1,
31131,20250227,64,Cs0.1FA0.9PbI2.8Br0.2,1.5,MACl,3.5,PACl,12.0,,,Me-2PACz,0.132,DMACPA,0.198,,,,,,,1200,10,5000,30,8,200,110,30,,,,,,,,,,,,,,,18.4704,112.113,0.717303,22.9677,7783,CH3,v1,
31132,20250227,64,Cs0.1FA0.9PbI2.8Br0.2,1.5,MACl,3.5,PACl,12.0,,,Me-2PACz,0.132,DMACPA,0.198,,,,,,,1200,10,5000,30,8,200,110,30,,,,,,,,,,,,,,,19.3891,75.7245,1.07426,23.8348,7783,CH4,v1,
31133,20250227,64,Cs0.1FA0.9PbI2.8Br0.2,1.5,MACl,3.5,PACl,12.0,,,Me-2PACz,0.132,DMACPA,0.198,,,,,,,923,10,5987,35,9,179,110,30,,,,,,,,,,,,,,,4.36705,26.6154,0.685442,23.9378,7784,CH1,v1,
31134,20250227,64,Cs0.1FA0.9PbI2.8Br0.2,1.5,MACl,3.5,PACl,12.0,,,Me-2PACz,0.132,DMACPA,0.198,,,,,,,923,10,5987,35,9,179,110,30,,,,,,,,,,,,,,,1.83e+38,5.30886,3.08e+34,111.927,7784,CH2,v1,
31135,20250227,64,Cs0.1FA0.9PbI2.8Br0.2,1.5,MACl,3.5,PACl,12.0,,,Me-2PACz,0.132,DMACPA,0.198,,,,,,,923,10,5987,35,9,179,110,30,,,,,,,,,,,,,,,18.1403,74.8146,1.00497,24.1271,7784,CH3,v1,
31136,20250227,64,Cs0.1FA0.9PbI2.8Br0.2,1.5,MACl,3.5,PACl,12.0,,,Me-2PACz,0.132,DMACPA,0.198,,,,,,,923,10,5987,35,9,179,110,30,,,,,,,,,,,,,,,19.0262,74.9425,1.05705,24.0175,7784,CH4,v1,
31137,20250227,64,Cs0.1FA0.9PbI2.8Br0.2,1.5,MACl,3.5,PACl,12.0,,,Me-2PACz,0.132,DMACPA,0.198,,,,,,,1300,15,5600,35,11,230,115,20,,,,,,,,,,,,,,,19.2889,75.9558,1.08307,23.4472,7785,CH1,v1,
31138,20250227,64,Cs0.1FA0.9PbI2.8Br0.2,1.5,MACl,3.5,PACl,12.0,,,Me-2PACz,0.132,DMACPA,0.198,,,,,,,1300,15,5600,35,11,230,115,20,,,,,,,,,,,,,,,19.7159,75.9258,1.0894,23.8362,7785,CH2,v1,
31139,20250227,64,Cs0.1FA0.9PbI2.8Br0.2,1.5,MACl,3.5,PACl,12.0,,,Me-2PACz,0.132,DMACPA,0.198,,,,,,,1300,15,5600,35,11,230,115,20,,,,,,,,,,,,,,,13.1115,62.2227,1.03543,20.3508,7785,CH3,v1,
31140,20250227,64,Cs0.1FA0.9PbI2.8Br0.2,1.5,MACl,3.5,PACl,12.0,,,Me-2PACz,0.132,DMACPA,0.198,,,,,,,1300,15,5600,35,11,230,115,20,,,,,,,,,,,,,,,11.7642,57.4256,0.875864,23.3895,7785,CH4,v1,
31141,20250227,64,Cs0.1FA0.9PbI2.8Br0.2,1.5,MACl,3.5,PACl,12.0,,,Me-2PACz,0.132,DMACPA,0.198,,,,,,,987,10,4706,30,8,200,110,30,,,,,,,,,,,,,,,1.31265,26.2379,0.214115,23.3654,7786,CH1,v1,
31142,20250227,64,Cs0.1FA0.9PbI2.8Br0.2,1.5,MACl,3.5,PACl,12.0,,,Me-2PACz,0.132,DMACPA,0.198,,,,,,,987,10,4706,30,8,200,110,30,,,,,,,,,,,,,,,18.1989,88.1595,0.854358,24.1622,7786,CH2,v1,
31143,20250227,64,Cs0.1FA0.9PbI2.8Br0.2,1.5,MACl,3.5,PACl,12.0,,,Me-2PACz,0.132,DMACPA,0.198,,,,,,,987,10,4706,30,8,200,110,30,,,,,,,,,,,,,,,1.18e+40,2.6e+40,0.43056,105.165,7786,CH3,v1,
31144,20250227,64,Cs0.1FA0.9PbI2.8Br0.2,1.5,MACl,3.5,PACl,12.0,,,Me-2PACz,0.132,DMACPA,0.198,,,,,,,987,10,4706,30,8,200,110,30,,,,,,,,,,,,,,,42.081,652.442,0.270821,23.8156,7786,CH4,v1,
31145,20250227,64,Cs0.1FA0.9PbI2.8Br0.2,1.5,MACl,3.5,PACl,12.0,,,Me-2PACz,0.132,DMACPA,0.198,,,,,,,997,10,4701,35,8,200,115,30,,,,,,,,,,,,,,,18.2225,75.4485,1.07712,22.423,7787,CH1,v1,
31146,20250227,64,Cs0.1FA0.9PbI2.8Br0.2,1.5,MACl,3.5,PACl,12.0,,,Me-2PACz,0.132,DMACPA,0.198,,,,,,,997,10,4701,35,8,200,115,30,,,,,,,,,,,,,,,18.6766,89.4398,0.91621,22.7914,7787,CH2,v1,
31147,20250227,64,Cs0.1FA0.9PbI2.8Br0.2,1.5,MACl,3.5,PACl,12.0,,,Me-2PACz,0.132,DMACPA,0.198,,,,,,,997,10,4701,35,8,200,115,30,,,,,,,,,,,,,,,372.754,-303.806,0.599757,-204.574,7787,CH3,v1,
31148,20250227,64,Cs0.1FA0.9PbI2.8Br0.2,1.5,MACl,3.5,PACl,12.0,,,Me-2PACz,0.132,DMACPA,0.198,,,,,,,997,10,4701,35,8,200,115,30,,,,,,,,,,,,,,,292.378,2822.23,0.139725,74.1443,7787,CH4,v1,
31149,20250227,64,Cs0.1FA0.9PbI2.8Br0.2,1.5,MACl,3.5,PACl,12.0,,,Me-2PACz,0.132,DMACPA,0.198,,,,,,,942,9,5980,35,9,179,110,30,,,,,,,,,,,,,,,19.3099,76.5451,1.08113,23.3338,7788,CH1,v1,
31150,20250227,64,Cs0.1FA0.9PbI2.8Br0.2,1.5,MACl,3.5,PACl,12.0,,,Me-2PACz,0.132,DMACPA,0.198,,,,,,,942,9,5980,35,9,179,110,30,,,,,,,,,,,,,,,19.6067,76.1689,1.08378,23.7512,7788,CH2,v1,
31151,20250227,64,Cs0.1FA0.9PbI2.8Br0.2,1.5,MACl,3.5,PACl,12.0,,,Me-2PACz,0.132,DMACPA,0.198,,,,,,,942,9,5980,35,9,179,110,30,,,,,,,,,,,,,,,1.05955,23.8098,0.194913,22.8309,7788,CH3,v1,
31152,20250227,64,Cs0.1FA0.9PbI2.8Br0.2,1.5,MACl,3.5,PACl,12.0,,,Me-2PACz,0.132,DMACPA,0.198,,,,,,,942,9,5980,35,9,179,110,30,,,,,,,,,,,,,,,18.8082,157.167,0.513216,23.3177,7788,CH4,v1,
31153,20250227,64,Cs0.1FA0.9PbI2.8Br0.2,1.5,MACl,3.5,PACl,12.0,,,Me-2PACz,0.132,DMACPA,0.198,,,,,,,1039,9,4682,30,8,199,115,30,,,,,,,,,,,,,,,2.6076,27.3707,0.412425,23.0999,7789,CH1,v1,
31154,20250227,64,Cs0.1FA0.9PbI2.8Br0.2,1.5,MACl,3.5,PACl,12.0,,,Me-2PACz,0.132,DMACPA,0.198,,,,,,,1039,9,4682,30,8,199,115,30,,,,,,,,,,,,,,,2.33e+39,1.31e+41,0.07579,23.5803,7789,CH2,v1,
31155,20250227,64,Cs0.1FA0.9PbI2.8Br0.2,1.5,MACl,3.5,PACl,12.0,,,Me-2PACz,0.132,DMACPA,0.198,,,,,,,1039,9,4682,30,8,199,115,30,,,,,,,,,,,,,,,1.6e+39,2.54e+41,0.026991,23.2924,7789,CH3,v1,
31156,20250227,64,Cs0.1FA0.9PbI2.8Br0.2,1.5,MACl,3.5,PACl,12.0,,,Me-2PACz,0.132,DMACPA,0.198,,,,,,,1039,9,4682,30,8,199,115,30,,,,,,,,,,,,,,,18.5343,80.0732,0.98601,23.4752,7789,CH4,v1,
31157,20250227,64,Cs0.1FA0.9PbI2.8Br0.2,1.5,MACl,3.5,PACl,12.0,,,Me-2PACz,0.132,DMACPA,0.198,,,,,,,931,10,4700,30,8,200,110,30,,,,,,,,,,,,,,,8.04196,35.2116,0.978309,23.3454,7790,CH1,v1,
31158,20250227,64,Cs0.1FA0.9PbI2.8Br0.2,1.5,MACl,3.5,PACl,12.0,,,Me-2PACz,0.132,DMACPA,0.198,,,,,,,931,10,4700,30,8,200,110,30,,,,,,,,,,,,,,,0.268976,24.0077,0.050257,22.2927,7790,CH2,v1,
31159,20250227,64,Cs0.1FA0.9PbI2.8Br0.2,1.5,MACl,3.5,PACl,12.0,,,Me-2PACz,0.132,DMACPA,0.198,,,,,,,931,10,4700,30,8,200,110,30,,,,,,,,,,,,,,,1.07e+40,-4.42e+40,0.307849,-78.6153,7790,CH3,v1,
31160,20250227,64,Cs0.1FA0.9PbI2.8Br0.2,1.5,MACl,3.5,PACl,12.0,,,Me-2PACz,0.132,DMACPA,0.198,,,,,,,931,10,4700,30,8,200,110,30,,,,,,,,,,,,,,,1.04663,25.5261,0.153327,26.7417,7790,CH4,v1,
31161,20250227,64,Cs0.1FA0.9PbI2.8Br0.2,1.5,MACl,3.5,PACl,12.0,,,Me-2PACz,0.132,DMACPA,0.198,,,,,,,998,10,4701,35,8,200,115,30,,,,,,,,,,,,,,,18.3397,70.5824,1.07538,24.1621,7791,CH1,v1,
31162,20250227,64,Cs0.1FA0.9PbI2.8Br0.2,1.5,MACl,3.5,PACl,12.0,,,Me-2PACz,0.132,DMACPA,0.198,,,,,,,998,10,4701,35,8,200,115,30,,,,,,,,,,,,,,,18.7395,68.0646,1.07508,25.6091,7791,CH2,v1,
31163,20250227,64,Cs0.1FA0.9PbI2.8Br0.2,1.5,MACl,3.5,PACl,12.0,,,Me-2PACz,0.132,DMACPA,0.198,,,,,,,998,10,4701,35,8,200,115,30,,,,,,,,,,,,,,,289.335,-83718.7,0.008876,-38.9357,7791,CH3,v1,
31164,20250227,64,Cs0.1FA0.9PbI2.8Br0.2,1.5,MACl,3.5,PACl,12.0,,,Me-2PACz,0.132,DMACPA,0.198,,,,,,,998,10,4701,35,8,200,115,30,,,,,,,,,,,,,,,0.0201042,23.9193,0.002117,39.7025,7791,CH4,v1,
31165,20250227,64,Cs0.1FA0.9PbI2.8Br0.2,1.5,MACl,3.5,PACl,12.0,,,Me-2PACz,0.132,DMACPA,0.198,,,,,,,912,10,5992,35,9,179,110,30,,,,,,,,,,,,,,,19.0425,76.8892,1.08078,22.9151,7792,CH1,v1,
31166,20250227,64,Cs0.1FA0.9PbI2.8Br0.2,1.5,MACl,3.5,PACl,12.0,,,Me-2PACz,0.132,DMACPA,0.198,,,,,,,912,10,5992,35,9,179,110,30,,,,,,,,,,,,,,,19.2073,75.9605,1.0828,23.3524,7792,CH2,v1,
31167,20250227,64,Cs0.1FA0.9PbI2.8Br0.2,1.5,MACl,3.5,PACl,12.0,,,Me-2PACz,0.132,DMACPA,0.198,,,,,,,912,10,5992,35,9,179,110,30,,,,,,,,,,,,,,,743.596,14872.9,0.219995,22.7262,7792,CH3,v1,
31168,20250227,64,Cs0.1FA0.9PbI2.8Br0.2,1.5,MACl,3.5,PACl,12.0,,,Me-2PACz,0.132,DMACPA,0.198,,,,,,,912,10,5992,35,9,179,110,30,,,,,,,,,,,,,,,18.4398,561.587,-7.5e-05,-43.5137,7792,CH4,v1,
31169,20250227,64,Cs0.1FA0.9PbI2.8Br0.2,1.5,MACl,3.5,PACl,12.0,,,Me-2PACz,0.132,DMACPA,0.198,,,,,,,1002,9,4635,30,8,209,110,30,,,,,,,,,,,,,,,19.7946,77.5319,1.08878,23.449,7793,CH1,v1,
31170,20250227,64,Cs0.1FA0.9PbI2.8Br0.2,1.5,MACl,3.5,PACl,12.0,,,Me-2PACz,0.132,DMACPA,0.198,,,,,,,1002,9,4635,30,8,209,110,30,,,,,,,,,,,,,,,19.4219,180.491,0.451959,23.8088,7793,CH2,v1,
31171,20250227,64,Cs0.1FA0.9PbI2.8Br0.2,1.5,MACl,3.5,PACl,12.0,,,Me-2PACz,0.132,DMACPA,0.198,,,,,,,1002,9,4635,30,8,209,110,30,,,,,,,,,,,,,,,19.2479,626.542,0.195148,15.7423,7793,CH3,v1,
31172,20250227,64,Cs0.1FA0.9PbI2.8Br0.2,1.5,MACl,3.5,PACl,12.0,,,Me-2PACz,0.132,DMACPA,0.198,,,,,,,1002,9,4635,30,8,209,110,30,,,,,,,,,,,,,,,3.26212,30.507,0.460371,23.227,7793,CH4,v1,
31173,20250227,64,Cs0.1FA0.9PbI2.8Br0.2,1.5,MACl,3.5,PACl,12.0,,,Me-2PACz,0.132,DMACPA,0.198,,,,,,,915,10,5991,35,9,179,110,30,,,,,,,,,,,,,,,18.5271,77.0417,1.08339,22.1972,7794,CH1,v1,
31174,20250227,64,Cs0.1FA0.9PbI2.8Br0.2,1.5,MACl,3.5,PACl,12.0,,,Me-2PACz,0.132,DMACPA,0.198,,,,,,,915,10,5991,35,9,179,110,30,,,,,,,,,,,,,,,18.7578,77.7897,1.06895,22.5581,7794,CH2,v1,
31175,20250227,64,Cs0.1FA0.9PbI2.8Br0.2,1.5,MACl,3.5,PACl,12.0,,,Me-2PACz,0.132,DMACPA,0.198,,,,,,,915,10,5991,35,9,179,110,30,,,,,,,,,,,,,,,242.124,3468.48,-3.4e-05,-207.112,7794,CH3,v1,
31176,20250227,64,Cs0.1FA0.9PbI2.8Br0.2,1.5,MACl,3.5,PACl,12.0,,,Me-2PACz,0.132,DMACPA,0.198,,,,,,,915,10,5991,35,9,179,110,30,,,,,,,,,,,,,,,13.7091,63.8816,0.951911,22.5443,7794,CH4,v1,
31177,20250227,64,Cs0.1FA0.9PbI2.8Br0.2,1.5,MACl,3.5,PACl,12.0,,,Me-2PACz,0.132,DMACPA,0.198,,,,,,,1197,10,5001,30,8,200,110,30,,,,,,,,,,,,,,,19.2008,77.2838,1.08362,22.9275,7795,CH1,v1,
31178,20250227,64,Cs0.1FA0.9PbI2.8Br0.2,1.5,MACl,3.5,PACl,12.0,,,Me-2PACz,0.132,DMACPA,0.198,,,,,,,1197,10,5001,30,8,200,110,30,,,,,,,,,,,,,,,17.952,120.168,0.64127,23.2961,7795,CH2,v1,
31179,20250227,64,Cs0.1FA0.9PbI2.8Br0.2,1.5,MACl,3.5,PACl,12.0,,,Me-2PACz,0.132,DMACPA,0.198,,,,,,,1197,10,5001,30,8,200,110,30,,,,,,,,,,,,,,,253.898,-20527.9,0.005378,-229.997,7795,CH3,v1,
31180,20250227,64,Cs0.1FA0.9PbI2.8Br0.2,1.5,MACl,3.5,PACl,12.0,,,Me-2PACz,0.132,DMACPA,0.198,,,,,,,1197,10,5001,30,8,200,110,30,,,,,,,,,,,,,,,18.9079,76.2857,1.06725,23.2239,7795,CH4,v1,
31181,20250227,64,Cs0.1FA0.9PbI2.8Br0.2,1.5,MACl,3.5,PACl,12.0,,,Me-2PACz,0.132,DMACPA,0.198,,,,,,,1213,10,4992,30,8,199,110,30,,,,,,,,,,,,,,,19.3179,76.7372,1.08336,23.2371,7796,CH1,v1,
31182,20250227,64,Cs0.1FA0.9PbI2.8Br0.2,1.5,MACl,3.5,PACl,12.0,,,Me-2PACz,0.132,DMACPA,0.198,,,,,,,1213,10,4992,30,8,199,110,30,,,,,,,,,,,,,,,19.6053,77.1566,1.08514,23.4162,7796,CH2,v1,
31183,20250227,64,Cs0.1FA0.9PbI2.8Br0.2,1.5,MACl,3.5,PACl,12.0,,,Me-2PACz,0.132,DMACPA,0.198,,,,,,,1213,10,4992,30,8,199,110,30,,,,,,,,,,,,,,,876.524,-3786.52,0.191076,-121.149,7796,CH3,v1,
31184,20250227,64,Cs0.1FA0.9PbI2.8Br0.2,1.5,MACl,3.5,PACl,12.0,,,Me-2PACz,0.132,DMACPA,0.198,,,,,,,1213,10,4992,30,8,199,110,30,,,,,,,,,,,,,,,4.15616,30.5421,0.5946,22.8859,7796,CH4,v1,
31185,20250227,64,Cs0.05MA0.16FA0.79PbI2.9Br0.1,1.73,MACl,7.0,PMACl,0.7,,,Me-4PACz,0.198,2PACz,0.132,,,,,,,1000,10,5000,30,6,160,110,30,,,,,,,,,,,,,,,19.2916,74.8823,1.11395,23.1273,7797,CH1,v1,
31186,20250227,64,Cs0.05MA0.16FA0.79PbI2.9Br0.1,1.73,MACl,7.0,PMACl,0.7,,,Me-4PACz,0.198,2PACz,0.132,,,,,,,1000,10,5000,30,6,160,110,30,,,,,,,,,,,,,,,19.9113,92.6815,0.922189,23.2963,7797,CH2,v1,
31187,20250227,64,Cs0.05MA0.16FA0.79PbI2.9Br0.1,1.73,MACl,7.0,PMACl,0.7,,,Me-4PACz,0.198,2PACz,0.132,,,,,,,1000,10,5000,30,6,160,110,30,,,,,,,,,,,,,,,134.285,-108.882,0.265851,-463.912,7797,CH3,v1,
31188,20250227,64,Cs0.05MA0.16FA0.79PbI2.9Br0.1,1.73,MACl,7.0,PMACl,0.7,,,Me-4PACz,0.198,2PACz,0.132,,,,,,,1000,10,5000,30,6,160,110,30,,,,,,,,,,,,,,,1.74484,24.2433,0.312399,23.0385,7797,CH4,v1,
31189,20250227,64,Cs0.05MA0.16FA0.79PbI2.9Br0.1,1.73,MACl,7.0,PMACl,0.7,,,Me-4PACz,0.165,py3,0.165,,,,,,,1069,9,4968,30,7,158,110,30,,,,,,,,,,,,,,,19.236,76.693,1.08625,23.0901,7798,CH1,v1,
31190,20250227,64,Cs0.05MA0.16FA0.79PbI2.9Br0.1,1.73,MACl,7.0,PMACl,0.7,,,Me-4PACz,0.165,py3,0.165,,,,,,,1069,9,4968,30,7,158,110,30,,,,,,,,,,,,,,,0.258996,24.2314,0.051368,20.8075,7798,CH2,v1,
31191,20250227,64,Cs0.05MA0.16FA0.79PbI2.9Br0.1,1.73,MACl,7.0,PMACl,0.7,,,Me-4PACz,0.165,py3,0.165,,,,,,,1069,9,4968,30,7,158,110,30,,,,,,,,,,,,,,,184.889,-11653.0,-8.1e-05,19.503,7798,CH3,v1,
31192,20250227,64,Cs0.05MA0.16FA0.79PbI2.9Br0.1,1.73,MACl,7.0,PMACl,0.7,,,Me-4PACz,0.165,py3,0.165,,,,,,,1069,9,4968,30,7,158,110,30,,,,,,,,,,,,,,,19.5671,76.3958,1.09865,23.313,7798,CH4,v1,
31193,20250227,64,Cs0.05MA0.16FA0.79PbI2.9Br0.1,1.73,MACl,7.0,PMACl,0.7,,,Me-4PACz,0.165,py3,0.165,,,,,,,1034,9,4984,30,6,159,110,25,,,,,,,,,,,,,,,19.1501,76.0376,1.08332,23.2479,7799,CH1,v1,
31194,20250227,64,Cs0.05MA0.16FA0.79PbI2.9Br0.1,1.73,MACl,7.0,PMACl,0.7,,,Me-4PACz,0.165,py3,0.165,,,,,,,1034,9,4984,30,6,159,110,25,,,,,,,,,,,,,,,19.8793,91.4397,0.909171,23.9123,7799,CH2,v1,
31195,20250227,64,Cs0.05MA0.16FA0.79PbI2.9Br0.1,1.73,MACl,7.0,PMACl,0.7,,,Me-4PACz,0.165,py3,0.165,,,,,,,1034,9,4984,30,6,159,110,25,,,,,,,,,,,,,,,123.438,-95.0185,0.285403,-455.179,7799,CH3,v1,
31196,20250227,64,Cs0.05MA0.16FA0.79PbI2.9Br0.1,1.73,MACl,7.0,PMACl,0.7,,,Me-4PACz,0.165,py3,0.165,,,,,,,1034,9,4984,30,6,159,110,25,,,,,,,,,,,,,,,19.6687,76.4461,1.08166,23.7864,7799,CH4,v1,
31197,20250227,64,Cs0.05MA0.16FA0.79PbI2.9Br0.1,1.73,MACl,7.0,PMACl,0.7,,,Me-4PACz,0.165,py3,0.165,,,,,,,1000,10,5000,30,6,160,110,25,,,,,,,,,,,,,,,18.7722,75.3512,1.09518,22.7479,7800,CH1,v1,
31198,20250227,64,Cs0.05MA0.16FA0.79PbI2.9Br0.1,1.73,MACl,7.0,PMACl,0.7,,,Me-4PACz,0.165,py3,0.165,,,,,,,1000,10,5000,30,6,160,110,25,,,,,,,,,,,,,,,11.3074,90.6992,0.538792,23.1386,7800,CH2,v1,
31199,20250227,64,Cs0.05MA0.16FA0.79PbI2.9Br0.1,1.73,MACl,7.0,PMACl,0.7,,,Me-4PACz,0.165,py3,0.165,,,,,,,1000,10,5000,30,6,160,110,25,,,,,,,,,,,,,,,19.6547,75.0033,1.10215,23.7764,7800,CH3,v1,
31200,20250227,64,Cs0.05MA0.16FA0.79PbI2.9Br0.1,1.73,MACl,7.0,PMACl,0.7,,,Me-4PACz,0.165,py3,0.165,,,,,,,1000,10,5000,30,6,160,110,25,,,,,,,,,,,,,,,19.5888,74.6561,1.10846,23.6713,7800,CH4,v1,
31201,20250227,64,Cs0.05MA0.16FA0.79PbI2.9Br0.1,1.73,MACl,7.0,PMACl,0.7,,,Me-4PACz,0.198,py3,0.132,,,,,,,1000,10,4700,30,11,160,115,30,,,,,,,,,,,,,,,5.8618,32.8895,0.870113,20.4832,7801,CH1,v1,
31202,20250227,64,Cs0.05MA0.16FA0.79PbI2.9Br0.1,1.73,MACl,7.0,PMACl,0.7,,,Me-4PACz,0.198,py3,0.132,,,,,,,1000,10,4700,30,11,160,115,30,,,,,,,,,,,,,,,2.9e+40,5.44e+41,0.0211,252.68,7801,CH2,v1,
31203,20250227,64,Cs0.05MA0.16FA0.79PbI2.9Br0.1,1.73,MACl,7.0,PMACl,0.7,,,Me-4PACz,0.198,py3,0.132,,,,,,,1000,10,4700,30,11,160,115,30,,,,,,,,,,,,,,,10.4326,53.6214,1.02569,18.9687,7801,CH3,v1,
31204,20250227,64,Cs0.05MA0.16FA0.79PbI2.9Br0.1,1.73,MACl,7.0,PMACl,0.7,,,Me-4PACz,0.198,py3,0.132,,,,,,,1000,10,4700,30,11,160,115,30,,,,,,,,,,,,,,,12.5515,61.134,1.03764,19.7863,7801,CH4,v1,
31205,20250227,64,Cs0.05MA0.16FA0.79PbI2.9Br0.1,1.73,MACl,7.0,PMACl,0.7,,,Me-4PACz,0.198,py3,0.132,,,,,,,1000,10,4700,30,6,160,115,30,,,,,,,,,,,,,,,9.37574,52.1846,1.00975,17.793,7802,CH1,v1,
31206,20250227,64,Cs0.05MA0.16FA0.79PbI2.9Br0.1,1.73,MACl,7.0,PMACl,0.7,,,Me-4PACz,0.198,py3,0.132,,,,,,,1000,10,4700,30,6,160,115,30,,,,,,,,,,,,,,,10.9464,89.161,0.637017,19.2727,7802,CH2,v1,
31207,20250227,64,Cs0.05MA0.16FA0.79PbI2.9Br0.1,1.73,MACl,7.0,PMACl,0.7,,,Me-4PACz,0.198,py3,0.132,,,,,,,1000,10,4700,30,6,160,115,30,,,,,,,,,,,,,,,1.49e+40,3.08e+40,0.338259,143.572,7802,CH3,v1,
31208,20250227,64,Cs0.05MA0.16FA0.79PbI2.9Br0.1,1.73,MACl,7.0,PMACl,0.7,,,Me-4PACz,0.198,py3,0.132,,,,,,,1000,10,4700,30,6,160,115,30,,,,,,,,,,,,,,,2.50953,27.693,0.411365,22.029,7802,CH4,v1,
31209,20250227,64,Cs0.05MA0.16FA0.79PbI2.9Br0.1,1.73,MACl,7.0,PMACl,0.7,,,Me-4PACz,0.198,2PACz,0.132,,,,,,,1090,8,4658,30,7,157,115,30,,,,,,,,,,,,,,,19.7424,76.1975,1.08938,23.7837,7803,CH1,v1,
31210,20250227,64,Cs0.05MA0.16FA0.79PbI2.9Br0.1,1.73,MACl,7.0,PMACl,0.7,,,Me-4PACz,0.198,2PACz,0.132,,,,,,,1090,8,4658,30,7,157,115,30,,,,,,,,,,,,,,,1.71e+40,3.7e+40,0.200171,231.791,7803,CH2,v1,
31211,20250227,64,Cs0.05MA0.16FA0.79PbI2.9Br0.1,1.73,MACl,7.0,PMACl,0.7,,,Me-4PACz,0.198,2PACz,0.132,,,,,,,1090,8,4658,30,7,157,115,30,,,,,,,,,,,,,,,1.98982,-31.4955,0.094194,-67.0717,7803,CH3,v1,
31212,20250227,64,Cs0.05MA0.16FA0.79PbI2.9Br0.1,1.73,MACl,7.0,PMACl,0.7,,,Me-4PACz,0.198,2PACz,0.132,,,,,,,1090,8,4658,30,7,157,115,30,,,,,,,,,,,,,,,0.66925,24.8743,0.11782,22.836,7803,CH4,v1,
31213,20250227,64,Cs0.05MA0.16FA0.79PbI2.9Br0.1,1.73,MACl,7.0,PMACl,0.7,,,Me-4PACz,0.198,2PACz,0.132,,,,,,,1019,10,4991,30,6,159,110,30,,,,,,,,,,,,,,,19.2868,74.5223,1.11752,23.1589,7804,CH1,v1,
31214,20250227,64,Cs0.05MA0.16FA0.79PbI2.9Br0.1,1.73,MACl,7.0,PMACl,0.7,,,Me-4PACz,0.198,2PACz,0.132,,,,,,,1019,10,4991,30,6,159,110,30,,,,,,,,,,,,,,,20.2518,80.5872,1.05256,23.8755,7804,CH2,v1,
31215,20250227,64,Cs0.05MA0.16FA0.79PbI2.9Br0.1,1.73,MACl,7.0,PMACl,0.7,,,Me-4PACz,0.198,2PACz,0.132,,,,,,,1019,10,4991,30,6,159,110,30,,,,,,,,,,,,,,,113.598,-1160.57,0.021742,-450.196,7804,CH3,v1,
31216,20250227,64,Cs0.05MA0.16FA0.79PbI2.9Br0.1,1.73,MACl,7.0,PMACl,0.7,,,Me-4PACz,0.198,2PACz,0.132,,,,,,,1019,10,4991,30,6,159,110,30,,,,,,,,,,,,,,,19.4236,270.807,0.356704,20.1077,7804,CH4,v1,
31217,20250227,64,Cs0.05MA0.16FA0.79PbI2.9Br0.1,1.73,MACl,7.0,PMACl,0.7,,,py3,0.165,DMACPA,0.165,,,,,,,1400,10,5700,28,9,200,110,25,,,,,,,,,,,,,,,16.8563,67.8332,1.09379,22.7189,7805,CH1,v1,
31218,20250227,64,Cs0.05MA0.16FA0.79PbI2.9Br0.1,1.73,MACl,7.0,PMACl,0.7,,,py3,0.165,DMACPA,0.165,,,,,,,1400,10,5700,28,9,200,110,25,,,,,,,,,,,,,,,15.2846,83.3442,0.797104,23.0072,7805,CH2,v1,
31219,20250227,64,Cs0.05MA0.16FA0.79PbI2.9Br0.1,1.73,MACl,7.0,PMACl,0.7,,,py3,0.165,DMACPA,0.165,,,,,,,1400,10,5700,28,9,200,110,25,,,,,,,,,,,,,,,32.642,492.861,0.298658,22.1757,7805,CH3,v1,
31220,20250227,64,Cs0.05MA0.16FA0.79PbI2.9Br0.1,1.73,MACl,7.0,PMACl,0.7,,,py3,0.165,DMACPA,0.165,,,,,,,1400,10,5700,28,9,200,110,25,,,,,,,,,,,,,,,16.3429,65.4174,1.08646,22.9943,7805,CH4,v1,
31221,20250227,64,Cs0.05MA0.16FA0.79PbI2.9Br0.1,1.73,MACl,7.0,PMACl,0.7,,,Me-4PACz,0.198,py3,0.132,,,,,,,966,11,4716,30,11,161,115,30,,,,,,,,,,,,,,,17.5351,74.3893,1.06269,22.1816,7806,CH1,v1,
31222,20250227,64,Cs0.05MA0.16FA0.79PbI2.9Br0.1,1.73,MACl,7.0,PMACl,0.7,,,Me-4PACz,0.198,py3,0.132,,,,,,,966,11,4716,30,11,161,115,30,,,,,,,,,,,,,,,8.37853,54.6362,0.750081,20.4446,7806,CH2,v1,
31223,20250227,64,Cs0.05MA0.16FA0.79PbI2.9Br0.1,1.73,MACl,7.0,PMACl,0.7,,,Me-4PACz,0.198,py3,0.132,,,,,,,966,11,4716,30,11,161,115,30,,,,,,,,,,,,,,,10.7761,144.014,0.145825,51.3126,7806,CH3,v1,
31224,20250227,64,Cs0.05MA0.16FA0.79PbI2.9Br0.1,1.73,MACl,7.0,PMACl,0.7,,,Me-4PACz,0.198,py3,0.132,,,,,,,966,11,4716,30,11,161,115,30,,,,,,,,,,,,,,,5.02621,29.947,0.728984,23.0234,7806,CH4,v1,
31225,20250227,64,Cs0.05MA0.16FA0.79PbI2.9Br0.1,1.73,MACl,7.0,PMACl,0.7,,,Me-4PACz,0.198,py3,0.132,,,,,,,980,11,4919,30,12,220,110,30,,,,,,,,,,,,,,,3.95012,28.6889,0.644714,21.3565,7807,CH1,v1,
31226,20250227,64,Cs0.05MA0.16FA0.79PbI2.9Br0.1,1.73,MACl,7.0,PMACl,0.7,,,Me-4PACz,0.198,py3,0.132,,,,,,,980,11,4919,30,12,220,110,30,,,,,,,,,,,,,,,8.85374,50.7609,1.04683,16.6617,7807,CH2,v1,
31227,20250227,64,Cs0.05MA0.16FA0.79PbI2.9Br0.1,1.73,MACl,7.0,PMACl,0.7,,,Me-4PACz,0.198,py3,0.132,,,,,,,980,11,4919,30,12,220,110,30,,,,,,,,,,,,,,,1.8e+40,3.4e+41,0.167795,31.6198,7807,CH3,v1,
31228,20250227,64,Cs0.05MA0.16FA0.79PbI2.9Br0.1,1.73,MACl,7.0,PMACl,0.7,,,Me-4PACz,0.198,py3,0.132,,,,,,,980,11,4919,30,12,220,110,30,,,,,,,,,,,,,,,2.12136,27.7543,0.352162,21.7041,7807,CH4,v1,
31229,20250227,64,Cs0.05MA0.16FA0.79PbI2.9Br0.1,1.73,MACl,7.0,PMACl,0.7,,,Me-4PACz,0.198,py3,0.132,,,,,,,977,11,4920,30,12,220,110,30,,,,,,,,,,,,,,,3.91525,28.2658,0.615031,22.5217,7808,CH1,v1,
31230,20250227,64,Cs0.05MA0.16FA0.79PbI2.9Br0.1,1.73,MACl,7.0,PMACl,0.7,,,Me-4PACz,0.198,py3,0.132,,,,,,,977,11,4920,30,12,220,110,30,,,,,,,,,,,,,,,226.128,261700.0,0.009885,8.74163,7808,CH2,v1,
31231,20250227,64,Cs0.05MA0.16FA0.79PbI2.9Br0.1,1.73,MACl,7.0,PMACl,0.7,,,Me-4PACz,0.198,py3,0.132,,,,,,,977,11,4920,30,12,220,110,30,,,,,,,,,,,,,,,390.479,445.71,0.211,415.205,7808,CH3,v1,
31232,20250227,64,Cs0.05MA0.16FA0.79PbI2.9Br0.1,1.73,MACl,7.0,PMACl,0.7,,,Me-4PACz,0.198,py3,0.132,,,,,,,977,11,4920,30,12,220,110,30,,,,,,,,,,,,,,,4.14352,27.9181,0.636145,23.3307,7808,CH4,v1,
31233,20250227,64,Cs0.05MA0.16FA0.79PbI2.9Br0.1,1.73,MACl,7.0,PMACl,0.7,,,py3,0.165,DMACPA,0.165,,,,,,,1000,15,5000,35,12,160,110,30,,,,,,,,,,,,,,,5.39032,30.8346,0.746981,23.4027,7809,CH1,v1,
31234,20250227,64,Cs0.05MA0.16FA0.79PbI2.9Br0.1,1.73,MACl,7.0,PMACl,0.7,,,py3,0.165,DMACPA,0.165,,,,,,,1000,15,5000,35,12,160,110,30,,,,,,,,,,,,,,,6.02e+39,290.116,6.57e+34,31.5365,7809,CH2,v1,
31235,20250227,64,Cs0.05MA0.16FA0.79PbI2.9Br0.1,1.73,MACl,7.0,PMACl,0.7,,,py3,0.165,DMACPA,0.165,,,,,,,1000,15,5000,35,12,160,110,30,,,,,,,,,,,,,,,1.93e+40,-6.54e+41,0.038436,-76.6558,7809,CH3,v1,
31236,20250227,64,Cs0.05MA0.16FA0.79PbI2.9Br0.1,1.73,MACl,7.0,PMACl,0.7,,,py3,0.165,DMACPA,0.165,,,,,,,1000,15,5000,35,12,160,110,30,,,,,,,,,,,,,,,19.9528,82.433,1.02744,23.5584,7809,CH4,v1,
31237,20250227,64,Cs0.05MA0.16FA0.79PbI2.9Br0.1,1.73,MACl,7.0,PMACl,0.7,,,py3,0.165,DMACPA,0.165,,,,,,,1100,10,5000,30,5,170,100,20,,,,,,,,,,,,,,,11.5943,53.2607,1.06517,20.4372,7810,CH1,v1,
31238,20250227,64,Cs0.05MA0.16FA0.79PbI2.9Br0.1,1.73,MACl,7.0,PMACl,0.7,,,py3,0.165,DMACPA,0.165,,,,,,,1100,10,5000,30,5,170,100,20,,,,,,,,,,,,,,,4.83e+40,995.523,4.71e+34,103.073,7810,CH2,v1,
31239,20250227,64,Cs0.05MA0.16FA0.79PbI2.9Br0.1,1.73,MACl,7.0,PMACl,0.7,,,py3,0.165,DMACPA,0.165,,,,,,,1100,10,5000,30,5,170,100,20,,,,,,,,,,,,,,,5.88e+39,4.76e+40,0.557412,22.1386,7810,CH3,v1,
31240,20250227,64,Cs0.05MA0.16FA0.79PbI2.9Br0.1,1.73,MACl,7.0,PMACl,0.7,,,py3,0.165,DMACPA,0.165,,,,,,,1100,10,5000,30,5,170,100,20,,,,,,,,,,,,,,,13.7667,96.6813,0.671317,21.211,7810,CH4,v1,
31241,20250227,64,Cs0.05MA0.16FA0.79PbI2.9Br0.1,1.73,MACl,7.0,PMACl,0.7,,,py3,0.165,DMACPA,0.165,,,,,,,1000,15,5000,35,12,220,110,20,,,,,,,,,,,,,,,16.1748,65.3346,1.10495,22.4054,7811,CH1,v1,
31242,20250227,64,Cs0.05MA0.16FA0.79PbI2.9Br0.1,1.73,MACl,7.0,PMACl,0.7,,,py3,0.165,DMACPA,0.165,,,,,,,1000,15,5000,35,12,220,110,20,,,,,,,,,,,,,,,17.6319,-814.691,-8.9e-05,24.3232,7811,CH2,v1,
31243,20250227,64,Cs0.05MA0.16FA0.79PbI2.9Br0.1,1.73,MACl,7.0,PMACl,0.7,,,py3,0.165,DMACPA,0.165,,,,,,,1000,15,5000,35,12,220,110,20,,,,,,,,,,,,,,,89.754,-264.204,0.23613,-143.868,7811,CH3,v1,
31244,20250227,64,Cs0.05MA0.16FA0.79PbI2.9Br0.1,1.73,MACl,7.0,PMACl,0.7,,,py3,0.165,DMACPA,0.165,,,,,,,1000,15,5000,35,12,220,110,20,,,,,,,,,,,,,,,16.7878,63.1543,1.11594,23.8205,7811,CH4,v1,
31245,20250227,64,Cs0.05MA0.16FA0.79PbI2.9Br0.1,1.73,MACl,7.0,PMACl,0.7,,,py3,0.165,DMACPA,0.165,,,,,,,1000,15,5000,35,10,180,110,30,,,,,,,,,,,,,,,15.1571,63.0693,1.12015,21.4546,7812,CH1,v1,
31246,20250227,64,Cs0.05MA0.16FA0.79PbI2.9Br0.1,1.73,MACl,7.0,PMACl,0.7,,,py3,0.165,DMACPA,0.165,,,,,,,1000,15,5000,35,10,180,110,30,,,,,,,,,,,,,,,17.952,71.34,1.06943,23.5302,7812,CH2,v1,
31247,20250227,64,Cs0.05MA0.16FA0.79PbI2.9Br0.1,1.73,MACl,7.0,PMACl,0.7,,,py3,0.165,DMACPA,0.165,,,,,,,1000,15,5000,35,10,180,110,30,,,,,,,,,,,,,,,116.167,-3343.38,-8.4e-05,41.3854,7812,CH3,v1,
31248,20250227,64,Cs0.05MA0.16FA0.79PbI2.9Br0.1,1.73,MACl,7.0,PMACl,0.7,,,py3,0.165,DMACPA,0.165,,,,,,,1000,15,5000,35,10,180,110,30,,,,,,,,,,,,,,,17.6281,67.7702,1.10651,23.5077,7812,CH4,v1,
31249,20250227,64,Cs0.05MA0.16FA0.79PbI2.9Br0.1,1.73,MACl,7.0,PMACl,0.7,,,py3,0.165,DMACPA,0.165,,,,,,,1200,10,5200,35,7,180,110,30,,,,,,,,,,,,,,,12.8124,50.26,1.07177,23.7851,7813,CH1,v1,
31250,20250227,64,Cs0.05MA0.16FA0.79PbI2.9Br0.1,1.73,MACl,7.0,PMACl,0.7,,,py3,0.165,DMACPA,0.165,,,,,,,1200,10,5200,35,7,180,110,30,,,,,,,,,,,,,,,3.44035,27.0435,0.513528,24.7728,7813,CH2,v1,
31251,20250227,64,Cs0.05MA0.16FA0.79PbI2.9Br0.1,1.73,MACl,7.0,PMACl,0.7,,,py3,0.165,DMACPA,0.165,,,,,,,1200,10,5200,35,7,180,110,30,,,,,,,,,,,,,,,1.36e+40,3.85e+40,0.232129,152.508,7813,CH3,v1,
31252,20250227,64,Cs0.05MA0.16FA0.79PbI2.9Br0.1,1.73,MACl,7.0,PMACl,0.7,,,py3,0.165,DMACPA,0.165,,,,,,,1200,10,5200,35,7,180,110,30,,,,,,,,,,,,,,,5.57354,30.786,0.734969,24.6325,7813,CH4,v1,
31253,20250227,64,Cs0.05MA0.16FA0.79PbI2.9Br0.1,1.73,MACl,7.0,PMACl,0.7,,,py3,0.165,DMACPA,0.165,,,,,,,1050,10,5000,30,12,170,110,25,,,,,,,,,,,,,,,3.32847,27.7541,0.508411,23.5886,7814,CH1,v1,
31254,20250227,64,Cs0.05MA0.16FA0.79PbI2.9Br0.1,1.73,MACl,7.0,PMACl,0.7,,,py3,0.165,DMACPA,0.165,,,,,,,1050,10,5000,30,12,170,110,25,,,,,,,,,,,,,,,0.671925,24.998,0.119286,22.5333,7814,CH2,v1,
31255,20250227,64,Cs0.05MA0.16FA0.79PbI2.9Br0.1,1.73,MACl,7.0,PMACl,0.7,,,py3,0.165,DMACPA,0.165,,,,,,,1050,10,5000,30,12,170,110,25,,,,,,,,,,,,,,,64.8584,-299.948,0.067323,-321.184,7814,CH3,v1,
31256,20250227,64,Cs0.05MA0.16FA0.79PbI2.9Br0.1,1.73,MACl,7.0,PMACl,0.7,,,py3,0.165,DMACPA,0.165,,,,,,,1050,10,5000,30,12,170,110,25,,,,,,,,,,,,,,,10.3766,56.8033,0.760421,24.023,7814,CH4,v1,
31257,20250227,64,Cs0.05MA0.16FA0.79PbI2.9Br0.1,1.73,MACl,7.0,PMACl,0.7,,,py3,0.165,DMACPA,0.165,,,,,,,1200,10,5000,30,12,200,110,25,,,,,,,,,,,,,,,17.8536,70.8716,1.07608,23.4105,7815,CH1,v1,
31258,20250227,64,Cs0.05MA0.16FA0.79PbI2.9Br0.1,1.73,MACl,7.0,PMACl,0.7,,,py3,0.165,DMACPA,0.165,,,,,,,1200,10,5000,30,12,200,110,25,,,,,,,,,,,,,,,17.4533,109.398,0.684312,23.3139,7815,CH2,v1,
31259,20250227,64,Cs0.05MA0.16FA0.79PbI2.9Br0.1,1.73,MACl,7.0,PMACl,0.7,,,py3,0.165,DMACPA,0.165,,,,,,,1200,10,5000,30,12,200,110,25,,,,,,,,,,,,,,,4.47387,93.1311,0.20716,23.189,7815,CH3,v1,
31260,20250227,64,Cs0.05MA0.16FA0.79PbI2.9Br0.1,1.73,MACl,7.0,PMACl,0.7,,,py3,0.165,DMACPA,0.165,,,,,,,1200,10,5000,30,12,200,110,25,,,,,,,,,,,,,,,17.226,68.4378,1.07349,23.4473,7815,CH4,v1,
31261,20250227,64,Cs0.05MA0.16FA0.79PbI2.9Br0.1,1.73,MACl,7.0,PMACl,0.7,,,py3,0.165,DMACPA,0.165,,,,,,,1200,10,5000,30,12,180,110,30,,,,,,,,,,,,,,,17.3787,70.3645,1.07365,23.004,7816,CH1,v1,
31262,20250227,64,Cs0.05MA0.16FA0.79PbI2.9Br0.1,1.73,MACl,7.0,PMACl,0.7,,,py3,0.165,DMACPA,0.165,,,,,,,1200,10,5000,30,12,180,110,30,,,,,,,,,,,,,,,14.7436,422.069,0.15654,22.315,7816,CH2,v1,
31263,20250227,64,Cs0.05MA0.16FA0.79PbI2.9Br0.1,1.73,MACl,7.0,PMACl,0.7,,,py3,0.165,DMACPA,0.165,,,,,,,1200,10,5000,30,12,180,110,30,,,,,,,,,,,,,,,2e+40,-1.6e+42,-3.6e-05,34.7767,7816,CH3,v1,
31264,20250227,64,Cs0.05MA0.16FA0.79PbI2.9Br0.1,1.73,MACl,7.0,PMACl,0.7,,,py3,0.165,DMACPA,0.165,,,,,,,1200,10,5000,30,12,180,110,30,,,,,,,,,,,,,,,6.97e+39,9.9e+40,0.059951,117.372,7816,CH4,v1,
31265,20250227,64,Cs0.05MA0.16FA0.79PbI2.9Br0.1,1.73,MACl,7.0,PMACl,0.7,,,py3,0.165,DMACPA,0.165,,,,,,,1002,15,4999,35,10,160,105,30,,,,,,,,,,,,,,,18.5753,69.5994,1.09327,24.4119,7817,CH1,v1,
31266,20250227,64,Cs0.05MA0.16FA0.79PbI2.9Br0.1,1.73,MACl,7.0,PMACl,0.7,,,py3,0.165,DMACPA,0.165,,,,,,,1002,15,4999,35,10,160,105,30,,,,,,,,,,,,,,,18.7302,68.4365,1.10087,24.861,7817,CH2,v1,
31267,20250227,64,Cs0.05MA0.16FA0.79PbI2.9Br0.1,1.73,MACl,7.0,PMACl,0.7,,,py3,0.165,DMACPA,0.165,,,,,,,1002,15,4999,35,10,160,105,30,,,,,,,,,,,,,,,79.7782,382.994,-5.3e-05,-390.389,7817,CH3,v1,
31268,20250227,64,Cs0.05MA0.16FA0.79PbI2.9Br0.1,1.73,MACl,7.0,PMACl,0.7,,,py3,0.165,DMACPA,0.165,,,,,,,1002,15,4999,35,10,160,105,30,,,,,,,,,,,,,,,16.6084,70.8751,0.950087,24.6645,7817,CH4,v1,
31269,20250227,64,Cs0.05MA0.16FA0.79PbI2.9Br0.1,1.73,MACl,7.0,PMACl,0.7,,,py3,0.165,DMACPA,0.165,,,,,,,1033,14,4985,35,10,179,110,30,,,,,,,,,,,,,,,17.286,70.1182,1.07535,22.9253,7818,CH1,v1,
31270,20250227,64,Cs0.05MA0.16FA0.79PbI2.9Br0.1,1.73,MACl,7.0,PMACl,0.7,,,py3,0.165,DMACPA,0.165,,,,,,,1033,14,4985,35,10,179,110,30,,,,,,,,,,,,,,,17.4621,69.0789,1.08503,23.2975,7818,CH2,v1,
31271,20250227,64,Cs0.05MA0.16FA0.79PbI2.9Br0.1,1.73,MACl,7.0,PMACl,0.7,,,py3,0.165,DMACPA,0.165,,,,,,,1033,14,4985,35,10,179,110,30,,,,,,,,,,,,,,,0.655525,25.0082,0.118543,22.1123,7818,CH3,v1,
31272,20250227,64,Cs0.05MA0.16FA0.79PbI2.9Br0.1,1.73,MACl,7.0,PMACl,0.7,,,py3,0.165,DMACPA,0.165,,,,,,,1033,14,4985,35,10,179,110,30,,,,,,,,,,,,,,,17.0068,71.0725,1.03189,23.1893,7818,CH4,v1,
31273,20250227,64,Cs0.05MA0.16FA0.79PbI2.9Br0.1,1.73,MACl,7.0,PMACl,0.7,,,py3,0.165,DMACPA,0.165,,,,,,,1200,10,5200,35,10,180,110,30,,,,,,,,,,,,,,,17.5496,70.9174,1.07705,22.9763,7819,CH1,v1,
31274,20250227,64,Cs0.05MA0.16FA0.79PbI2.9Br0.1,1.73,MACl,7.0,PMACl,0.7,,,py3,0.165,DMACPA,0.165,,,,,,,1200,10,5200,35,10,180,110,30,,,,,,,,,,,,,,,17.502,70.096,1.07257,23.2792,7819,CH2,v1,
31275,20250227,64,Cs0.05MA0.16FA0.79PbI2.9Br0.1,1.73,MACl,7.0,PMACl,0.7,,,py3,0.165,DMACPA,0.165,,,,,,,1200,10,5200,35,10,180,110,30,,,,,,,,,,,,,,,417.715,349.127,-0.000471,-254.127,7819,CH3,v1,
31276,20250227,64,Cs0.05MA0.16FA0.79PbI2.9Br0.1,1.73,MACl,7.0,PMACl,0.7,,,py3,0.165,DMACPA,0.165,,,,,,,1200,10,5200,35,10,180,110,30,,,,,,,,,,,,,,,17.3851,69.7335,1.07339,23.2263,7819,CH4,v1,
31277,20250227,64,Cs0.05MA0.16FA0.79PbI2.9Br0.1,1.73,MACl,7.0,PMACl,0.7,,,py3,0.165,DMACPA,0.165,,,,,,,1000,15,5000,35,10,160,105,30,,,,,,,,,,,,,,,0.896745,25.2495,0.155229,22.8794,7820,CH1,v1,
31278,20250227,64,Cs0.05MA0.16FA0.79PbI2.9Br0.1,1.73,MACl,7.0,PMACl,0.7,,,py3,0.165,DMACPA,0.165,,,,,,,1000,15,5000,35,10,160,105,30,,,,,,,,,,,,,,,1.8e+39,1.18e+41,0.08401,18.0955,7820,CH2,v1,
31279,20250227,64,Cs0.05MA0.16FA0.79PbI2.9Br0.1,1.73,MACl,7.0,PMACl,0.7,,,py3,0.165,DMACPA,0.165,,,,,,,1000,15,5000,35,10,160,105,30,,,,,,,,,,,,,,,19.1596,86.5375,0.917869,24.1214,7820,CH3,v1,
31280,20250227,64,Cs0.05MA0.16FA0.79PbI2.9Br0.1,1.73,MACl,7.0,PMACl,0.7,,,py3,0.165,DMACPA,0.165,,,,,,,1000,15,5000,35,10,160,105,30,,,,,,,,,,,,,,,18.8385,71.1201,1.10004,24.0794,7820,CH4,v1,
31281,20250227,64,Cs0.05MA0.16FA0.79PbI2.9Br0.1,1.73,MACl,7.0,PMACl,0.7,,,py3,0.165,DMACPA,0.165,,,,,,,981,15,5009,35,12,221,110,20,,,,,,,,,,,,,,,17.5041,69.0287,1.09632,23.1298,7821,CH1,v1,
31282,20250227,64,Cs0.05MA0.16FA0.79PbI2.9Br0.1,1.73,MACl,7.0,PMACl,0.7,,,py3,0.165,DMACPA,0.165,,,,,,,981,15,5009,35,12,221,110,20,,,,,,,,,,,,,,,19.7793,110.432,0.786249,22.7801,7821,CH2,v1,
31283,20250227,64,Cs0.05MA0.16FA0.79PbI2.9Br0.1,1.73,MACl,7.0,PMACl,0.7,,,py3,0.165,DMACPA,0.165,,,,,,,981,15,5009,35,12,221,110,20,,,,,,,,,,,,,,,16.2743,85.8697,0.817137,23.1936,7821,CH3,v1,
31284,20250227,64,Cs0.05MA0.16FA0.79PbI2.9Br0.1,1.73,MACl,7.0,PMACl,0.7,,,py3,0.165,DMACPA,0.165,,,,,,,981,15,5009,35,12,221,110,20,,,,,,,,,,,,,,,16.8618,67.0893,1.08055,23.2598,7821,CH4,v1,
31285,20250227,64,Cs0.05MA0.16FA0.79PbI2.9Br0.1,1.73,MACl,7.0,PMACl,0.7,,,py3,0.165,DMACPA,0.165,,,,,,,970,16,5014,35,12,161,110,30,,,,,,,,,,,,,,,16.0312,64.9517,1.07254,23.0125,7822,CH1,v1,
31286,20250227,64,Cs0.05MA0.16FA0.79PbI2.9Br0.1,1.73,MACl,7.0,PMACl,0.7,,,py3,0.165,DMACPA,0.165,,,,,,,970,16,5014,35,12,161,110,30,,,,,,,,,,,,,,,17.4028,69.6676,1.06378,23.482,7822,CH2,v1,
31287,20250227,64,Cs0.05MA0.16FA0.79PbI2.9Br0.1,1.73,MACl,7.0,PMACl,0.7,,,py3,0.165,DMACPA,0.165,,,,,,,970,16,5014,35,12,161,110,30,,,,,,,,,,,,,,,11.5286,46.4322,1.05621,23.5076,7822,CH3,v1,
31288,20250227,64,Cs0.05MA0.16FA0.79PbI2.9Br0.1,1.73,MACl,7.0,PMACl,0.7,,,py3,0.165,DMACPA,0.165,,,,,,,970,16,5014,35,12,161,110,30,,,,,,,,,,,,,,,16.9691,67.2891,1.08521,23.2382,7822,CH4,v1,
31289,20250227,64,Cs0.05MA0.16FA0.79PbI2.9Br0.1,1.73,MACl,7.0,PMACl,0.7,,,py3,0.165,DMACPA,0.165,,,,,,,1146,11,5225,35,10,182,110,30,,,,,,,,,,,,,,,1.13e-05,0.112042,0.002072,4.88014,7823,CH1,v1,
31290,20250227,64,Cs0.05MA0.16FA0.79PbI2.9Br0.1,1.73,MACl,7.0,PMACl,0.7,,,py3,0.165,DMACPA,0.165,,,,,,,1146,11,5225,35,10,182,110,30,,,,,,,,,,,,,,,5.91e+39,-5.36e+41,-3.7e-05,29.6062,7823,CH2,v1,
31291,20250227,64,Cs0.05MA0.16FA0.79PbI2.9Br0.1,1.73,MACl,7.0,PMACl,0.7,,,py3,0.165,DMACPA,0.165,,,,,,,1146,11,5225,35,10,182,110,30,,,,,,,,,,,,,,,106.372,-1652.73,0.079534,-80.9233,7823,CH3,v1,
31292,20250227,64,Cs0.05MA0.16FA0.79PbI2.9Br0.1,1.73,MACl,7.0,PMACl,0.7,,,py3,0.165,DMACPA,0.165,,,,,,,1146,11,5225,35,10,182,110,30,,,,,,,,,,,,,,,0.0365956,10.3606,0.010136,34.8465,7823,CH4,v1,
31293,20250227,64,Cs0.05MA0.16FA0.79PbI2.9Br0.1,1.73,MACl,7.0,PMACl,0.7,,,py3,0.165,DMACPA,0.165,,,,,,,1221,10,5190,35,7,179,110,30,,,,,,,,,,,,,,,17.1003,68.7824,1.06649,23.3115,7824,CH1,v1,
31294,20250227,64,Cs0.05MA0.16FA0.79PbI2.9Br0.1,1.73,MACl,7.0,PMACl,0.7,,,py3,0.165,DMACPA,0.165,,,,,,,1221,10,5190,35,7,179,110,30,,,,,,,,,,,,,,,54.49,1862.71,0.094194,31.056,7824,CH2,v1,
31295,20250227,64,Cs0.05MA0.16FA0.79PbI2.9Br0.1,1.73,MACl,7.0,PMACl,0.7,,,py3,0.165,DMACPA,0.165,,,,,,,1221,10,5190,35,7,179,110,30,,,,,,,,,,,,,,,6.58e+38,9.19e+39,0.299055,23.9226,7824,CH3,v1,
31296,20250227,64,Cs0.05MA0.16FA0.79PbI2.9Br0.1,1.73,MACl,7.0,PMACl,0.7,,,py3,0.165,DMACPA,0.165,,,,,,,1221,10,5190,35,7,179,110,30,,,,,,,,,,,,,,,3.12e+40,-5.51e+42,-2e-06,274.362,7824,CH4,v1,
