Repository: MI-Materials-Intelligence/Recipe-Language-Model

# Learning Layer

## Overview

In the learning layer, the formulas and parameters are encoded and then tokenised into recipes as inputs. Through atomic skills of data extraction, cleaning, and matching, these data are organised into standardised datasets, providing the basis for RLM training and iterative recipe refinement.

Key Atomic Skills:
- **Cleaning**: Preprocessing and outlier cleaning
- **Matching**: Matching data pairs based on variables
- **Extraction**: Data extraction from robotic boxes

File: seven_ai_layers_robotics/learning/data/data50764_from_db.csv (part 136 of 253)
No,date,rank,Formula PVK,Concentration PVK,Formula Additive 1,Concentration Additive 1,Formula Additive 2,Concentration Additive 2,Formula Additive 3,Concentration Additive 3,Formula SAM 1,Concentration SAM 1,Formula SAM 2,Concentration SAM 2,Formula SAM 3,Concentration SAM 3,Spin Coating Speed SAM,Spin Coating Time SAM,Annealed Temperature SAM,Annealed Time SAM,Spin Coating Speed PVK 1,Spin Coating Time PVK 1,Spin Coating Speed PVK 2,Spin Coating Time PVK 2,Antisolvent Dropping Timing,Antisolvent Volume,Annealed Temperature PVK,Annealed Time PVK,Formula Passivator 1,Concentration Passivator 1,Formula Passivator 2,Concentration Passivator 2,Formula Passivator 3,Concentration Passivator 3,Formula Passivator 4,Concentration Passivator 4,Spin Coating Speed Passivator,Spin Coating Time Passivator,Passivator Dropping Timing,Passivator Volume,Annealed Temperature Passivator,Annealed Time Passivator,PCE,FF,Voc,Jsc,Product,Channel,From,upload_time
31297,20250227,64,Cs0.05MA0.16FA0.79PbI2.9Br0.1,1.73,MACl,7.0,PMACl,0.7,,,py3,0.083,DMACPA,0.248,,,,,,,1005,15,4998,35,10,160,105,30,,,,,,,,,,,,,,,20.3175,75.9596,1.10323,24.2449,7825,CH1,v1,
31298,20250227,64,Cs0.05MA0.16FA0.79PbI2.9Br0.1,1.73,MACl,7.0,PMACl,0.7,,,py3,0.083,DMACPA,0.248,,,,,,,1005,15,4998,35,10,160,105,30,,,,,,,,,,,,,,,20.9132,154.551,0.558919,24.2103,7825,CH2,v1,
31299,20250227,64,Cs0.05MA0.16FA0.79PbI2.9Br0.1,1.73,MACl,7.0,PMACl,0.7,,,py3,0.083,DMACPA,0.248,,,,,,,1005,15,4998,35,10,160,105,30,,,,,,,,,,,,,,,129.642,-88.2662,0.316006,-464.79,7825,CH3,v1,
31300,20250227,64,Cs0.05MA0.16FA0.79PbI2.9Br0.1,1.73,MACl,7.0,PMACl,0.7,,,py3,0.083,DMACPA,0.248,,,,,,,1005,15,4998,35,10,160,105,30,,,,,,,,,,,,,,,19.7835,73.0093,1.11587,24.2836,7825,CH4,v1,
31301,20250227,64,Cs0.05MA0.16FA0.79PbI2.9Br0.1,1.73,MACl,7.0,PMACl,0.7,,,py3,0.083,DMACPA,0.248,,,,,,,1000,15,5000,35,10,160,105,30,,,,,,,,,,,,,,,19.396,74.8201,1.10044,23.5575,7826,CH1,v1,
31302,20250227,64,Cs0.05MA0.16FA0.79PbI2.9Br0.1,1.73,MACl,7.0,PMACl,0.7,,,py3,0.083,DMACPA,0.248,,,,,,,1000,15,5000,35,10,160,105,30,,,,,,,,,,,,,,,20.9182,76.4645,1.10433,24.7722,7826,CH2,v1,
31303,20250227,64,Cs0.05MA0.16FA0.79PbI2.9Br0.1,1.73,MACl,7.0,PMACl,0.7,,,py3,0.083,DMACPA,0.248,,,,,,,1000,15,5000,35,10,160,105,30,,,,,,,,,,,,,,,16.415,64.574,1.01524,25.0389,7826,CH3,v1,
31304,20250227,64,Cs0.05MA0.16FA0.79PbI2.9Br0.1,1.73,MACl,7.0,PMACl,0.7,,,py3,0.083,DMACPA,0.248,,,,,,,1000,15,5000,35,10,160,105,30,,,,,,,,,,,,,,,20.1158,74.9389,1.09382,24.5406,7826,CH4,v1,
31305,20250227,64,Cs0.05MA0.16FA0.79PbI2.9Br0.1,1.73,MACl,7.0,PMACl,0.7,,,py3,0.083,DMACPA,0.248,,,,,,,1000,15,5000,35,12,160,110,30,,,,,,,,,,,,,,,3.07442,27.3455,0.476449,23.5972,7827,CH1,v1,
31306,20250227,64,Cs0.05MA0.16FA0.79PbI2.9Br0.1,1.73,MACl,7.0,PMACl,0.7,,,py3,0.083,DMACPA,0.248,,,,,,,1000,15,5000,35,12,160,110,30,,,,,,,,,,,,,,,73.333,15362.8,0.014654,32.574,7827,CH2,v1,
31307,20250227,64,Cs0.05MA0.16FA0.79PbI2.9Br0.1,1.73,MACl,7.0,PMACl,0.7,,,py3,0.083,DMACPA,0.248,,,,,,,1000,15,5000,35,12,160,110,30,,,,,,,,,,,,,,,2.95036,137.921,0.058094,36.8229,7827,CH3,v1,
31308,20250227,64,Cs0.05MA0.16FA0.79PbI2.9Br0.1,1.73,MACl,7.0,PMACl,0.7,,,py3,0.083,DMACPA,0.248,,,,,,,1000,15,5000,35,12,160,110,30,,,,,,,,,,,,,,,1.0741,25.5836,0.184283,22.7824,7827,CH4,v1,
31309,20250227,64,Cs0.05MA0.16FA0.79PbI2.9Br0.1,1.73,MACl,7.0,PMACl,0.7,,,py3,0.083,DMACPA,0.248,,,,,,,1000,15,5000,35,10,180,110,30,,,,,,,,,,,,,,,1.23735,24.8141,0.209817,23.7658,7828,CH1,v1,
31310,20250227,64,Cs0.05MA0.16FA0.79PbI2.9Br0.1,1.73,MACl,7.0,PMACl,0.7,,,py3,0.083,DMACPA,0.248,,,,,,,1000,15,5000,35,10,180,110,30,,,,,,,,,,,,,,,0.999223,24.9297,0.169586,23.635,7828,CH2,v1,
31311,20250227,64,Cs0.05MA0.16FA0.79PbI2.9Br0.1,1.73,MACl,7.0,PMACl,0.7,,,py3,0.083,DMACPA,0.248,,,,,,,1000,15,5000,35,10,180,110,30,,,,,,,,,,,,,,,28.3195,115.484,0.207968,117.915,7828,CH3,v1,
31312,20250227,64,Cs0.05MA0.16FA0.79PbI2.9Br0.1,1.73,MACl,7.0,PMACl,0.7,,,py3,0.083,DMACPA,0.248,,,,,,,1000,15,5000,35,10,180,110,30,,,,,,,,,,,,,,,19.8837,74.5219,1.105,24.1463,7828,CH4,v1,
31313,20250227,64,Cs0.05MA0.16FA0.79PbI2.9Br0.1,1.73,MACl,7.0,PEAI,0.8,,,Me-4PACz,0.198,py3,0.132,,,,,,,1500,10,4800,35,6,170,110,30,,,,,,,,,,,,,,,19.1519,74.3366,1.10314,23.355,7829,CH1,v1,
31314,20250227,64,Cs0.05MA0.16FA0.79PbI2.9Br0.1,1.73,MACl,7.0,PEAI,0.8,,,Me-4PACz,0.198,py3,0.132,,,,,,,1500,10,4800,35,6,170,110,30,,,,,,,,,,,,,,,18.5561,349.336,0.381311,13.9304,7829,CH2,v1,
31315,20250227,64,Cs0.05MA0.16FA0.79PbI2.9Br0.1,1.73,MACl,7.0,PEAI,0.8,,,Me-4PACz,0.198,py3,0.132,,,,,,,1500,10,4800,35,6,170,110,30,,,,,,,,,,,,,,,19.3315,956.177,-6.4e-05,-31.4356,7829,CH3,v1,
31316,20250227,64,Cs0.05MA0.16FA0.79PbI2.9Br0.1,1.73,MACl,7.0,PEAI,0.8,,,Me-4PACz,0.198,py3,0.132,,,,,,,1500,10,4800,35,6,170,110,30,,,,,,,,,,,,,,,18.7914,71.8155,1.1111,23.5498,7829,CH4,v1,
31317,20250227,64,Cs0.05MA0.16FA0.79PbI2.9Br0.1,1.73,MACl,7.0,PEAI,0.8,,,Me-4PACz,0.198,py3,0.132,,,,,,,2000,10,5500,28,5,180,100,25,,,,,,,,,,,,,,,20.1178,72.7265,1.10385,25.0599,7830,CH1,v1,
31318,20250227,64,Cs0.05MA0.16FA0.79PbI2.9Br0.1,1.73,MACl,7.0,PEAI,0.8,,,Me-4PACz,0.198,py3,0.132,,,,,,,2000,10,5500,28,5,180,100,25,,,,,,,,,,,,,,,18.8739,67.1437,1.106,25.4158,7830,CH2,v1,
31319,20250227,64,Cs0.05MA0.16FA0.79PbI2.9Br0.1,1.73,MACl,7.0,PEAI,0.8,,,Me-4PACz,0.198,py3,0.132,,,,,,,2000,10,5500,28,5,180,100,25,,,,,,,,,,,,,,,22.149,82.5158,1.04537,25.6771,7830,CH3,v1,
31320,20250227,64,Cs0.05MA0.16FA0.79PbI2.9Br0.1,1.73,MACl,7.0,PEAI,0.8,,,Me-4PACz,0.198,py3,0.132,,,,,,,2000,10,5500,28,5,180,100,25,,,,,,,,,,,,,,,19.4532,67.2708,1.09574,26.3911,7830,CH4,v1,
31321,20250227,64,Cs0.05MA0.16FA0.79PbI2.9Br0.1,1.73,MACl,7.0,PEAI,0.8,,,Me-4PACz,0.198,py3,0.132,,,,,,,2000,10,5500,28,5,180,100,30,,,,,,,,,,,,,,,18.2808,74.0352,1.10693,22.3068,7831,CH1,v1,
31322,20250227,64,Cs0.05MA0.16FA0.79PbI2.9Br0.1,1.73,MACl,7.0,PEAI,0.8,,,Me-4PACz,0.198,py3,0.132,,,,,,,2000,10,5500,28,5,180,100,30,,,,,,,,,,,,,,,25.437,168.914,-8.7e-05,-172.502,7831,CH2,v1,
31323,20250227,64,Cs0.05MA0.16FA0.79PbI2.9Br0.1,1.73,MACl,7.0,PEAI,0.8,,,Me-4PACz,0.198,py3,0.132,,,,,,,2000,10,5500,28,5,180,100,30,,,,,,,,,,,,,,,186.453,-244.315,0.152912,-499.087,7831,CH3,v1,
31324,20250227,64,Cs0.05MA0.16FA0.79PbI2.9Br0.1,1.73,MACl,7.0,PEAI,0.8,,,Me-4PACz,0.198,py3,0.132,,,,,,,2000,10,5500,28,5,180,100,30,,,,,,,,,,,,,,,4.60787,31.6292,0.632004,23.0511,7831,CH4,v1,
31325,20250227,64,Cs0.05MA0.16FA0.79PbI2.9Br0.1,1.73,MACl,7.0,PMACl,0.7,,,py3,0.083,DMACPA,0.248,,,,,,,1127,11,5034,30,11,182,110,30,,,,,,,,,,,,,,,20.738,72.331,1.08398,26.4498,7832,CH1,v1,
31326,20250227,64,Cs0.05MA0.16FA0.79PbI2.9Br0.1,1.73,MACl,7.0,PMACl,0.7,,,py3,0.083,DMACPA,0.248,,,,,,,1127,11,5034,30,11,182,110,30,,,,,,,,,,,,,,,1.8729,26.0619,0.260804,27.5546,7832,CH2,v1,
31327,20250227,64,Cs0.05MA0.16FA0.79PbI2.9Br0.1,1.73,MACl,7.0,PMACl,0.7,,,py3,0.083,DMACPA,0.248,,,,,,,1127,11,5034,30,11,182,110,30,,,,,,,,,,,,,,,14.695,-660.544,0.039062,-56.9532,7832,CH3,v1,
31328,20250227,64,Cs0.05MA0.16FA0.79PbI2.9Br0.1,1.73,MACl,7.0,PMACl,0.7,,,py3,0.083,DMACPA,0.248,,,,,,,1127,11,5034,30,11,182,110,30,,,,,,,,,,,,,,,2.13217,26.6236,0.283805,28.2185,7832,CH4,v1,
31329,20250227,64,Cs0.05MA0.16FA0.79PbI2.9Br0.1,1.73,MACl,7.0,PEAI,0.8,,,Me-4PACz,0.198,py3,0.132,,,,,,,1949,11,5523,28,5,182,100,25,,,,,,,,,,,,,,,19.0451,74.3165,1.11116,23.0632,7833,CH1,v1,
31330,20250227,64,Cs0.05MA0.16FA0.79PbI2.9Br0.1,1.73,MACl,7.0,PEAI,0.8,,,Me-4PACz,0.198,py3,0.132,,,,,,,1949,11,5523,28,5,182,100,25,,,,,,,,,,,,,,,1.4191,34.2533,0.179907,23.0283,7833,CH2,v1,
31331,20250227,64,Cs0.05MA0.16FA0.79PbI2.9Br0.1,1.73,MACl,7.0,PEAI,0.8,,,Me-4PACz,0.198,py3,0.132,,,,,,,1949,11,5523,28,5,182,100,25,,,,,,,,,,,,,,,91.6752,-104.729,0.201077,-435.332,7833,CH3,v1,
31332,20250227,64,Cs0.05MA0.16FA0.79PbI2.9Br0.1,1.73,MACl,7.0,PEAI,0.8,,,Me-4PACz,0.198,py3,0.132,,,,,,,1949,11,5523,28,5,182,100,25,,,,,,,,,,,,,,,6.00353,31.3948,0.815277,23.4554,7833,CH4,v1,
31333,20250227,64,Cs0.05MA0.16FA0.79PbI2.9Br0.1,1.73,MACl,7.0,PEAI,0.8,,,Me-4PACz,0.198,py3,0.132,,,,,,,1982,12,5008,30,6,191,110,30,,,,,,,,,,,,,,,14.1068,56.479,1.1082,22.5385,7834,CH1,v1,
31334,20250227,64,Cs0.05MA0.16FA0.79PbI2.9Br0.1,1.73,MACl,7.0,PEAI,0.8,,,Me-4PACz,0.198,py3,0.132,,,,,,,1982,12,5008,30,6,191,110,30,,,,,,,,,,,,,,,0.151518,24.051,0.033884,18.5926,7834,CH2,v1,
31335,20250227,64,Cs0.05MA0.16FA0.79PbI2.9Br0.1,1.73,MACl,7.0,PEAI,0.8,,,Me-4PACz,0.198,py3,0.132,,,,,,,1982,12,5008,30,6,191,110,30,,,,,,,,,,,,,,,157.487,-224.704,0.144622,-484.616,7834,CH3,v1,
31336,20250227,64,Cs0.05MA0.16FA0.79PbI2.9Br0.1,1.73,MACl,7.0,PEAI,0.8,,,Me-4PACz,0.198,py3,0.132,,,,,,,1982,12,5008,30,6,191,110,30,,,,,,,,,,,,,,,15.0034,58.2985,1.11644,23.0514,7834,CH4,v1,
31337,20250227,64,Cs0.05MA0.16FA0.79PbI2.9Br0.1,1.73,MACl,7.0,PEAI,0.8,,,Me-4PACz,0.198,py3,0.132,,,,,,,1477,10,4811,35,6,171,110,30,,,,,,,,,,,,,,,14.5018,61.5489,1.08075,21.801,7835,CH1,v1,
31338,20250227,64,Cs0.05MA0.16FA0.79PbI2.9Br0.1,1.73,MACl,7.0,PEAI,0.8,,,Me-4PACz,0.198,py3,0.132,,,,,,,1477,10,4811,35,6,171,110,30,,,,,,,,,,,,,,,17.5685,71.7538,1.09957,22.2673,7835,CH2,v1,
31339,20250227,64,Cs0.05MA0.16FA0.79PbI2.9Br0.1,1.73,MACl,7.0,PEAI,0.8,,,Me-4PACz,0.198,py3,0.132,,,,,,,1477,10,4811,35,6,171,110,30,,,,,,,,,,,,,,,112.288,-91.0282,0.276079,-446.811,7835,CH3,v1,
31340,20250227,64,Cs0.05MA0.16FA0.79PbI2.9Br0.1,1.73,MACl,7.0,PEAI,0.8,,,Me-4PACz,0.198,py3,0.132,,,,,,,1477,10,4811,35,6,171,110,30,,,,,,,,,,,,,,,17.6082,70.3416,1.10398,22.6747,7835,CH4,v1,
31341,20250227,64,Cs0.05MA0.16FA0.79PbI2.9Br0.1,1.73,MACl,7.0,PEAI,0.8,,,Me-4PACz,0.198,py3,0.132,,,,,,,2000,12,5000,30,6,190,110,30,,,,,,,,,,,,,,,19.3823,73.4031,1.10527,23.8904,7836,CH1,v1,
31342,20250227,64,Cs0.05MA0.16FA0.79PbI2.9Br0.1,1.73,MACl,7.0,PEAI,0.8,,,Me-4PACz,0.198,py3,0.132,,,,,,,2000,12,5000,30,6,190,110,30,,,,,,,,,,,,,,,19.4779,75.6592,1.06554,24.1607,7836,CH2,v1,
31343,20250227,64,Cs0.05MA0.16FA0.79PbI2.9Br0.1,1.73,MACl,7.0,PEAI,0.8,,,Me-4PACz,0.198,py3,0.132,,,,,,,2000,12,5000,30,6,190,110,30,,,,,,,,,,,,,,,133.905,-30.4951,0.947126,-463.618,7836,CH3,v1,
31344,20250227,64,Cs0.05MA0.16FA0.79PbI2.9Br0.1,1.73,MACl,7.0,PEAI,0.8,,,Me-4PACz,0.198,py3,0.132,,,,,,,2000,12,5000,30,6,190,110,30,,,,,,,,,,,,,,,0.057836,21.7258,0.016072,16.5636,7836,CH4,v1,
31345,20250227,64,Cs0.05MA0.1FA0.85PbI3.0,1.73,MACl,14.6,PEAI,0.517,,,Me-4PACz,0.165,DMACPA,0.165,,,,,,,1000,10,4800,35,8,160,110,20,,,,,,,,,,,,,,,19.7971,71.7893,1.15418,23.893,7837,CH1,v1,
31346,20250227,64,Cs0.05MA0.1FA0.85PbI3.0,1.73,MACl,14.6,PEAI,0.517,,,Me-4PACz,0.165,DMACPA,0.165,,,,,,,1000,10,4800,35,8,160,110,20,,,,,,,,,,,,,,,1.01e+39,5.95e+40,0.114708,14.8728,7837,CH2,v1,
31347,20250227,64,Cs0.05MA0.1FA0.85PbI3.0,1.73,MACl,14.6,PEAI,0.517,,,Me-4PACz,0.165,DMACPA,0.165,,,,,,,1000,10,4800,35,8,160,110,20,,,,,,,,,,,,,,,113.832,-97.6469,0.253573,-459.731,7837,CH3,v1,
31348,20250227,64,Cs0.05MA0.1FA0.85PbI3.0,1.73,MACl,14.6,PEAI,0.517,,,Me-4PACz,0.165,DMACPA,0.165,,,,,,,1000,10,4800,35,8,160,110,20,,,,,,,,,,,,,,,2.36e+39,8.63e+39,1.15489,23.6492,7837,CH4,v1,
31349,20250227,64,Cs0.05MA0.1FA0.85PbI3.0,1.73,MACl,14.6,PEAI,0.517,,,Me-4PACz,0.165,DMACPA,0.165,,,,,,,1000,10,4800,35,8,170,110,25,,,,,,,,,,,,,,,2.32351,27.197,0.376213,22.7086,7838,CH1,v1,
31350,20250227,64,Cs0.05MA0.1FA0.85PbI3.0,1.73,MACl,14.6,PEAI,0.517,,,Me-4PACz,0.165,DMACPA,0.165,,,,,,,1000,10,4800,35,8,170,110,25,,,,,,,,,,,,,,,16.9745,85.9515,0.939552,21.0195,7838,CH2,v1,
31351,20250227,64,Cs0.05MA0.1FA0.85PbI3.0,1.73,MACl,14.6,PEAI,0.517,,,Me-4PACz,0.165,DMACPA,0.165,,,,,,,1000,10,4800,35,8,170,110,25,,,,,,,,,,,,,,,18.3422,222.695,0.424932,19.383,7838,CH3,v1,
31352,20250227,64,Cs0.05MA0.1FA0.85PbI3.0,1.73,MACl,14.6,PEAI,0.517,,,Me-4PACz,0.165,DMACPA,0.165,,,,,,,1000,10,4800,35,8,170,110,25,,,,,,,,,,,,,,,20.264,81.7726,1.07334,23.0877,7838,CH4,v1,
31353,20250227,64,Cs0.05MA0.1FA0.85PbI3.0,1.73,MACl,14.6,PEAI,0.517,,,Me-4PACz,0.165,DMACPA,0.165,,,,,,,1000,10,4800,30,8,160,110,25,,,,,,,,,,,,,,,18.7322,73.3632,1.13461,22.5043,7839,CH1,v1,
31354,20250227,64,Cs0.05MA0.1FA0.85PbI3.0,1.73,MACl,14.6,PEAI,0.517,,,Me-4PACz,0.165,DMACPA,0.165,,,,,,,1000,10,4800,30,8,160,110,25,,,,,,,,,,,,,,,18.6676,71.4141,1.13431,23.0448,7839,CH2,v1,
31355,20250227,64,Cs0.05MA0.1FA0.85PbI3.0,1.73,MACl,14.6,PEAI,0.517,,,Me-4PACz,0.165,DMACPA,0.165,,,,,,,1000,10,4800,30,8,160,110,25,,,,,,,,,,,,,,,26.4585,126.222,0.211,99.3454,7839,CH3,v1,
31356,20250227,64,Cs0.05MA0.1FA0.85PbI3.0,1.73,MACl,14.6,PEAI,0.517,,,Me-4PACz,0.165,DMACPA,0.165,,,,,,,1000,10,4800,30,8,160,110,25,,,,,,,,,,,,,,,13.1516,51.2061,1.11378,23.06,7839,CH4,v1,
31357,20250227,64,Cs0.05MA0.1FA0.85PbI3.0,1.73,MACl,14.6,PEAI,0.517,,,Me-4PACz,0.165,DMACPA,0.165,,,,,,,1000,10,4800,35,8,160,110,25,,,,,,,,,,,,,,,18.7369,72.1905,1.14505,22.667,7840,CH1,v1,
31358,20250227,64,Cs0.05MA0.1FA0.85PbI3.0,1.73,MACl,14.6,PEAI,0.517,,,Me-4PACz,0.165,DMACPA,0.165,,,,,,,1000,10,4800,35,8,160,110,25,,,,,,,,,,,,,,,7.1618,49.2094,0.618924,23.5146,7840,CH2,v1,
31359,20250227,64,Cs0.05MA0.1FA0.85PbI3.0,1.73,MACl,14.6,PEAI,0.517,,,Me-4PACz,0.165,DMACPA,0.165,,,,,,,1000,10,4800,35,8,160,110,25,,,,,,,,,,,,,,,17.5081,148.177,0.527161,22.4138,7840,CH3,v1,
31360,20250227,64,Cs0.05MA0.1FA0.85PbI3.0,1.73,MACl,14.6,PEAI,0.517,,,Me-4PACz,0.165,DMACPA,0.165,,,,,,,1000,10,4800,35,8,160,110,25,,,,,,,,,,,,,,,90.6136,-52.9983,0.505585,-338.172,7840,CH4,v1,
31361,20250227,64,Cs0.05MA0.1FA0.85PbI3.0,1.73,MACl,14.6,PEAI,0.517,,,Me-4PACz,0.165,DMACPA,0.165,,,,,,,1004,10,4798,35,8,160,110,25,,,,,,,,,,,,,,,19.0806,73.2872,1.11469,23.3565,7841,CH1,v1,
31362,20250227,64,Cs0.05MA0.1FA0.85PbI3.0,1.73,MACl,14.6,PEAI,0.517,,,Me-4PACz,0.165,DMACPA,0.165,,,,,,,1004,10,4798,35,8,160,110,25,,,,,,,,,,,,,,,1.49e+40,-7.03e+40,0.071791,-294.845,7841,CH2,v1,
31363,20250227,64,Cs0.05MA0.1FA0.85PbI3.0,1.73,MACl,14.6,PEAI,0.517,,,Me-4PACz,0.165,DMACPA,0.165,,,,,,,1004,10,4798,35,8,160,110,25,,,,,,,,,,,,,,,2.09e+40,1.66e+40,0.536255,234.462,7841,CH3,v1,
31364,20250227,64,Cs0.05MA0.1FA0.85PbI3.0,1.73,MACl,14.6,PEAI,0.517,,,Me-4PACz,0.165,DMACPA,0.165,,,,,,,1004,10,4798,35,8,160,110,25,,,,,,,,,,,,,,,12.1827,48.7191,1.10104,22.7112,7841,CH4,v1,
31365,20250227,64,Cs0.05MA0.1FA0.85PbI3.0,1.73,MACl,14.6,PEAI,0.517,,,Me-4PACz,0.165,DMACPA,0.165,,,,,,,1020,10,4791,30,8,159,110,25,,,,,,,,,,,,,,,0.83854,24.7956,0.146201,23.1313,7842,CH1,v1,
31366,20250227,64,Cs0.05MA0.1FA0.85PbI3.0,1.73,MACl,14.6,PEAI,0.517,,,Me-4PACz,0.165,DMACPA,0.165,,,,,,,1020,10,4791,30,8,159,110,25,,,,,,,,,,,,,,,20.6571,75.5662,1.12405,24.3195,7842,CH2,v1,
31367,20250227,64,Cs0.05MA0.1FA0.85PbI3.0,1.73,MACl,14.6,PEAI,0.517,,,Me-4PACz,0.165,DMACPA,0.165,,,,,,,1020,10,4791,30,8,159,110,25,,,,,,,,,,,,,,,47.1019,-547.793,0.211,-40.7511,7842,CH3,v1,
31368,20250227,64,Cs0.05MA0.1FA0.85PbI3.0,1.73,MACl,14.6,PEAI,0.517,,,Me-4PACz,0.165,DMACPA,0.165,,,,,,,1020,10,4791,30,8,159,110,25,,,,,,,,,,,,,,,20.2249,74.3383,1.13441,23.9829,7842,CH4,v1,
31369,20250227,64,Cs0.05MA0.1FA0.85PbI3.0,1.73,MACl,14.6,PEAI,0.517,,,Me-4PACz,0.165,DMACPA,0.165,,,,,,,1000,10,4800,35,10,160,110,25,,,,,,,,,,,,,,,18.2198,69.6265,1.13714,23.012,7843,CH1,v1,
31370,20250227,64,Cs0.05MA0.1FA0.85PbI3.0,1.73,MACl,14.6,PEAI,0.517,,,Me-4PACz,0.165,DMACPA,0.165,,,,,,,1000,10,4800,35,10,160,110,25,,,,,,,,,,,,,,,20.1443,75.5609,1.1246,23.7058,7843,CH2,v1,
31371,20250227,64,Cs0.05MA0.1FA0.85PbI3.0,1.73,MACl,14.6,PEAI,0.517,,,Me-4PACz,0.165,DMACPA,0.165,,,,,,,1000,10,4800,35,10,160,110,25,,,,,,,,,,,,,,,1.09e+40,509.562,1.78e+34,119.973,7843,CH3,v1,
31372,20250227,64,Cs0.05MA0.1FA0.85PbI3.0,1.73,MACl,14.6,PEAI,0.517,,,Me-4PACz,0.165,DMACPA,0.165,,,,,,,1000,10,4800,35,10,160,110,25,,,,,,,,,,,,,,,19.7097,73.4194,1.1433,23.4806,7843,CH4,v1,
31373,20250227,64,Cs0.05MA0.1FA0.85PbI3.0,1.73,MACl,14.6,PEAI,0.517,,,Me-4PACz,0.165,DMACPA,0.165,,,,,,,1000,10,4800,30,8,160,110,20,,,,,,,,,,,,,,,19.8624,74.7327,1.13512,23.4143,7844,CH1,v1,
31374,20250227,64,Cs0.05MA0.1FA0.85PbI3.0,1.73,MACl,14.6,PEAI,0.517,,,Me-4PACz,0.165,DMACPA,0.165,,,,,,,1000,10,4800,30,8,160,110,20,,,,,,,,,,,,,,,19.9318,73.5183,1.13663,23.8524,7844,CH2,v1,
31375,20250227,64,Cs0.05MA0.1FA0.85PbI3.0,1.73,MACl,14.6,PEAI,0.517,,,Me-4PACz,0.165,DMACPA,0.165,,,,,,,1000,10,4800,30,8,160,110,20,,,,,,,,,,,,,,,85.7183,-61.6971,0.338358,-410.612,7844,CH3,v1,
31376,20250227,64,Cs0.05MA0.1FA0.85PbI3.0,1.73,MACl,14.6,PEAI,0.517,,,Me-4PACz,0.165,DMACPA,0.165,,,,,,,1000,10,4800,30,8,160,110,20,,,,,,,,,,,,,,,2.35187,27.7163,0.356161,23.825,7844,CH4,v1,
31377,20250227,64,Cs0.05MA0.1FA0.85PbI3.0,1.73,MACl,14.6,PEAI,0.517,,,Me-4PACz,0.198,DMACPA,0.132,,,,,,,1000,10,4900,35,6,180,110,25,,,,,,,,,,,,,,,20.4203,76.1703,1.12952,23.7348,7845,CH1,v1,
31378,20250227,64,Cs0.05MA0.1FA0.85PbI3.0,1.73,MACl,14.6,PEAI,0.517,,,Me-4PACz,0.198,DMACPA,0.132,,,,,,,1000,10,4900,35,6,180,110,25,,,,,,,,,,,,,,,8.1541,31.2363,1.10302,23.6665,7845,CH2,v1,
31379,20250227,64,Cs0.05MA0.1FA0.85PbI3.0,1.73,MACl,14.6,PEAI,0.517,,,Me-4PACz,0.198,DMACPA,0.132,,,,,,,1000,10,4900,35,6,180,110,25,,,,,,,,,,,,,,,2.34e+40,2.07e+40,0.464188,242.979,7845,CH3,v1,
31380,20250227,64,Cs0.05MA0.1FA0.85PbI3.0,1.73,MACl,14.6,PEAI,0.517,,,Me-4PACz,0.198,DMACPA,0.132,,,,,,,1000,10,4900,35,6,180,110,25,,,,,,,,,,,,,,,18.9906,96.6098,0.823866,23.8594,7845,CH4,v1,
31381,20250227,64,Cs0.05MA0.1FA0.85PbI3.0,1.73,MACl,14.6,PEAI,0.517,,,Me-4PACz,0.165,DMACPA,0.165,,,,,,,1093,8,4857,35,7,177,110,25,,,,,,,,,,,,,,,12.5437,47.3999,1.08319,24.4311,7846,CH1,v1,
31382,20250227,64,Cs0.05MA0.1FA0.85PbI3.0,1.73,MACl,14.6,PEAI,0.517,,,Me-4PACz,0.165,DMACPA,0.165,,,,,,,1093,8,4857,35,7,177,110,25,,,,,,,,,,,,,,,15.8026,55.7728,1.11364,25.4426,7846,CH2,v1,
31383,20250227,64,Cs0.05MA0.1FA0.85PbI3.0,1.73,MACl,14.6,PEAI,0.517,,,Me-4PACz,0.165,DMACPA,0.165,,,,,,,1093,8,4857,35,7,177,110,25,,,,,,,,,,,,,,,4.24e+40,6.57e+40,0.199815,322.583,7846,CH3,v1,
31384,20250227,64,Cs0.05MA0.1FA0.85PbI3.0,1.73,MACl,14.6,PEAI,0.517,,,Me-4PACz,0.165,DMACPA,0.165,,,,,,,1093,8,4857,35,7,177,110,25,,,,,,,,,,,,,,,85.653,687.707,0.466161,26.7179,7846,CH4,v1,
31385,20250227,64,Cs0.05MA0.1FA0.85PbI3.0,1.73,MACl,14.6,PEAI,0.517,,,Me-4PACz,0.165,DMACPA,0.165,,,,,,,1022,10,4790,30,8,159,110,20,,,,,,,,,,,,,,,20.4477,76.0375,1.13742,23.6426,7847,CH1,v1,
31386,20250227,64,Cs0.05MA0.1FA0.85PbI3.0,1.73,MACl,14.6,PEAI,0.517,,,Me-4PACz,0.165,DMACPA,0.165,,,,,,,1022,10,4790,30,8,159,110,20,,,,,,,,,,,,,,,10.9927,67.3208,0.735173,22.2109,7847,CH2,v1,
31387,20250227,64,Cs0.05MA0.1FA0.85PbI3.0,1.73,MACl,14.6,PEAI,0.517,,,Me-4PACz,0.165,DMACPA,0.165,,,,,,,1022,10,4790,30,8,159,110,20,,,,,,,,,,,,,,,389.013,878.572,-7.5e-05,-588.285,7847,CH3,v1,
31388,20250227,64,Cs0.05MA0.1FA0.85PbI3.0,1.73,MACl,14.6,PEAI,0.517,,,Me-4PACz,0.165,DMACPA,0.165,,,,,,,1022,10,4790,30,8,159,110,20,,,,,,,,,,,,,,,1.47e+39,-6.91e+41,-1.5e-05,14.23,7847,CH4,v1,
31389,20250227,64,Cs0.05MA0.1FA0.85PbI3.0,1.73,MACl,14.6,PEAI,0.517,,,Me-4PACz,0.165,DMACPA,0.165,,,,,,,986,10,4806,35,8,170,110,25,,,,,,,,,,,,,,,19.6451,75.0637,1.13733,23.0112,7848,CH1,v1,
31390,20250227,64,Cs0.05MA0.1FA0.85PbI3.0,1.73,MACl,14.6,PEAI,0.517,,,Me-4PACz,0.165,DMACPA,0.165,,,,,,,986,10,4806,35,8,170,110,25,,,,,,,,,,,,,,,20.4787,75.1827,1.14229,23.8456,7848,CH2,v1,
31391,20250227,64,Cs0.05MA0.1FA0.85PbI3.0,1.73,MACl,14.6,PEAI,0.517,,,Me-4PACz,0.165,DMACPA,0.165,,,,,,,986,10,4806,35,8,170,110,25,,,,,,,,,,,,,,,12.3916,100.637,0.163531,75.2957,7848,CH3,v1,
31392,20250227,64,Cs0.05MA0.1FA0.85PbI3.0,1.73,MACl,14.6,PEAI,0.517,,,Me-4PACz,0.165,DMACPA,0.165,,,,,,,986,10,4806,35,8,170,110,25,,,,,,,,,,,,,,,9.70233,66.2291,0.708813,20.6678,7848,CH4,v1,
31393,20250227,64,Cs0.05MA0.1FA0.85PbI3.0,1.73,MACl,14.6,PEAI,0.517,,,Me-4PACz,0.198,DMACPA,0.132,,,,,,,1026,10,4888,35,6,179,110,25,,,,,,,,,,,,,,,19.2479,71.9212,1.11706,23.9579,7849,CH1,v1,
31394,20250227,64,Cs0.05MA0.1FA0.85PbI3.0,1.73,MACl,14.6,PEAI,0.517,,,Me-4PACz,0.198,DMACPA,0.132,,,,,,,1026,10,4888,35,6,179,110,25,,,,,,,,,,,,,,,2.78e+39,3.64e+40,0.083052,92.1553,7849,CH2,v1,
31395,20250227,64,Cs0.05MA0.1FA0.85PbI3.0,1.73,MACl,14.6,PEAI,0.517,,,Me-4PACz,0.198,DMACPA,0.132,,,,,,,1026,10,4888,35,6,179,110,25,,,,,,,,,,,,,,,304.555,196.862,-0.000437,-354.071,7849,CH3,v1,
31396,20250227,64,Cs0.05MA0.1FA0.85PbI3.0,1.73,MACl,14.6,PEAI,0.517,,,Me-4PACz,0.198,DMACPA,0.132,,,,,,,1026,10,4888,35,6,179,110,25,,,,,,,,,,,,,,,0.15486,20.4766,0.056946,13.2807,7849,CH4,v1,
31397,20250227,64,Cs0.05MA0.1FA0.85PbI3.0,1.73,MACl,14.6,PEAI,0.517,,,Me-4PACz,0.198,DMACPA,0.132,,,,,,,1006,10,4797,35,8,170,110,25,,,,,,,,,,,,,,,18.7284,74.9378,1.13251,22.0678,7850,CH1,v1,
31398,20250227,64,Cs0.05MA0.1FA0.85PbI3.0,1.73,MACl,14.6,PEAI,0.517,,,Me-4PACz,0.198,DMACPA,0.132,,,,,,,1006,10,4797,35,8,170,110,25,,,,,,,,,,,,,,,19.2047,110.39,0.796473,21.8427,7850,CH2,v1,
31399,20250227,64,Cs0.05MA0.1FA0.85PbI3.0,1.73,MACl,14.6,PEAI,0.517,,,Me-4PACz,0.198,DMACPA,0.132,,,,,,,1006,10,4797,35,8,170,110,25,,,,,,,,,,,,,,,11.4139,94.5358,0.563586,21.4228,7850,CH3,v1,
31400,20250227,64,Cs0.05MA0.1FA0.85PbI3.0,1.73,MACl,14.6,PEAI,0.517,,,Me-4PACz,0.198,DMACPA,0.132,,,,,,,1006,10,4797,35,8,170,110,25,,,,,,,,,,,,,,,18.0019,71.7838,1.13468,22.1013,7850,CH4,v1,
31401,20250227,64,Cs0.05MA0.1FA0.85PbI3.0,1.73,MACl,14.6,PEAI,0.517,,,Me-4PACz,0.198,DMACPA,0.132,,,,,,,1022,10,4790,35,8,169,110,25,,,,,,,,,,,,,,,20.0584,75.6259,1.14183,23.2288,7851,CH1,v1,
31402,20250227,64,Cs0.05MA0.1FA0.85PbI3.0,1.73,MACl,14.6,PEAI,0.517,,,Me-4PACz,0.198,DMACPA,0.132,,,,,,,1022,10,4790,35,8,169,110,25,,,,,,,,,,,,,,,12.9609,49.7948,1.12124,23.2142,7851,CH2,v1,
31403,20250227,64,Cs0.05MA0.1FA0.85PbI3.0,1.73,MACl,14.6,PEAI,0.517,,,Me-4PACz,0.198,DMACPA,0.132,,,,,,,1022,10,4790,35,8,169,110,25,,,,,,,,,,,,,,,101.37,-219.815,0.211,-218.561,7851,CH3,v1,
31404,20250227,64,Cs0.05MA0.1FA0.85PbI3.0,1.73,MACl,14.6,PEAI,0.517,,,Me-4PACz,0.198,DMACPA,0.132,,,,,,,1022,10,4790,35,8,169,110,25,,,,,,,,,,,,,,,20.3641,75.8713,1.14481,23.4452,7851,CH4,v1,
31405,20250227,64,Cs0.05MA0.1FA0.85PbI3.0,1.73,MACl,14.6,PEAI,0.517,,,Me-4PACz,0.198,DMACPA,0.132,,,,,,,1000,10,4800,35,8,170,110,25,,,,,,,,,,,,,,,19.7152,75.5189,1.12493,23.2071,7852,CH1,v1,
31406,20250227,64,Cs0.05MA0.1FA0.85PbI3.0,1.73,MACl,14.6,PEAI,0.517,,,Me-4PACz,0.198,DMACPA,0.132,,,,,,,1000,10,4800,35,8,170,110,25,,,,,,,,,,,,,,,19.4816,72.5899,1.13104,23.7285,7852,CH2,v1,
31407,20250227,64,Cs0.05MA0.1FA0.85PbI3.0,1.73,MACl,14.6,PEAI,0.517,,,Me-4PACz,0.198,DMACPA,0.132,,,,,,,1000,10,4800,35,8,170,110,25,,,,,,,,,,,,,,,17.8656,90.4924,0.211,93.5673,7852,CH3,v1,
31408,20250227,64,Cs0.05MA0.1FA0.85PbI3.0,1.73,MACl,14.6,PEAI,0.517,,,Me-4PACz,0.198,DMACPA,0.132,,,,,,,1000,10,4800,35,8,170,110,25,,,,,,,,,,,,,,,19.543,83.3309,0.996396,23.5371,7852,CH4,v1,
31409,20250227,64,Cs0.05MA0.1FA0.85PbI3.0,1.73,MACl,14.6,PEAI,0.517,,,py3,0.165,DMACPA,0.165,,,,,,,1000,10,4800,35,8,160,110,25,,,,,,,,,,,,,,,18.7936,72.8121,1.13373,22.7666,7853,CH1,v1,
31410,20250227,64,Cs0.05MA0.1FA0.85PbI3.0,1.73,MACl,14.6,PEAI,0.517,,,py3,0.165,DMACPA,0.165,,,,,,,1000,10,4800,35,8,160,110,25,,,,,,,,,,,,,,,18.3661,70.9377,1.13617,22.7875,7853,CH2,v1,
31411,20250227,64,Cs0.05MA0.1FA0.85PbI3.0,1.73,MACl,14.6,PEAI,0.517,,,py3,0.165,DMACPA,0.165,,,,,,,1000,10,4800,35,8,160,110,25,,,,,,,,,,,,,,,205.556,684.001,-5.9e-05,-513.348,7853,CH3,v1,
31412,20250227,64,Cs0.05MA0.1FA0.85PbI3.0,1.73,MACl,14.6,PEAI,0.517,,,py3,0.165,DMACPA,0.165,,,,,,,1000,10,4800,35,8,160,110,25,,,,,,,,,,,,,,,20.2035,74.0065,1.1463,23.8153,7853,CH4,v1,
31413,20250227,64,Cs0.05MA0.1FA0.85PbI3.0,1.73,MACl,14.6,PEAI,0.517,,,py3,0.165,DMACPA,0.165,,,,,,,1000,10,4800,35,8,160,110,20,,,,,,,,,,,,,,,16.9332,69.3526,1.13633,21.4867,7854,CH1,v1,
31414,20250227,64,Cs0.05MA0.1FA0.85PbI3.0,1.73,MACl,14.6,PEAI,0.517,,,py3,0.165,DMACPA,0.165,,,,,,,1000,10,4800,35,8,160,110,20,,,,,,,,,,,,,,,18.986,896.706,0.009404,225.161,7854,CH2,v1,
31415,20250227,64,Cs0.05MA0.1FA0.85PbI3.0,1.73,MACl,14.6,PEAI,0.517,,,py3,0.165,DMACPA,0.165,,,,,,,1000,10,4800,35,8,160,110,20,,,,,,,,,,,,,,,3.51e+40,1.7e+40,0.555182,371.128,7854,CH3,v1,
31416,20250227,64,Cs0.05MA0.1FA0.85PbI3.0,1.73,MACl,14.6,PEAI,0.517,,,py3,0.165,DMACPA,0.165,,,,,,,1000,10,4800,35,8,160,110,20,,,,,,,,,,,,,,,2.44e-05,0.315486,0.000574,13.4908,7854,CH4,v1,
31417,20250227,64,Cs0.05MA0.1FA0.85PbI3.0,1.73,MACl,14.6,PEAI,0.517,,,py3,0.165,DMACPA,0.165,,,,,,,1000,10,4800,35,10,160,110,25,,,,,,,,,,,,,,,19.0598,73.2074,1.11234,23.4059,7855,CH1,v1,
31418,20250227,64,Cs0.05MA0.1FA0.85PbI3.0,1.73,MACl,14.6,PEAI,0.517,,,py3,0.165,DMACPA,0.165,,,,,,,1000,10,4800,35,10,160,110,25,,,,,,,,,,,,,,,19.6958,74.0179,1.11582,23.8475,7855,CH2,v1,
31419,20250227,64,Cs0.05MA0.1FA0.85PbI3.0,1.73,MACl,14.6,PEAI,0.517,,,py3,0.165,DMACPA,0.165,,,,,,,1000,10,4800,35,10,160,110,25,,,,,,,,,,,,,,,0.0562333,22.2337,0.016289,15.5265,7855,CH3,v1,
31420,20250227,64,Cs0.05MA0.1FA0.85PbI3.0,1.73,MACl,14.6,PEAI,0.517,,,py3,0.165,DMACPA,0.165,,,,,,,1000,10,4800,35,10,160,110,25,,,,,,,,,,,,,,,19.6769,73.8534,1.1163,23.8674,7855,CH4,v1,
31421,20250227,64,Cs0.05MA0.1FA0.85PbI3.0,1.73,MACl,14.6,PEAI,0.517,,,Me-4PACz,0.198,DMACPA,0.132,,,,,,,940,11,4828,35,9,162,110,25,,,,,,,,,,,,,,,21.3077,77.168,1.1136,24.7953,7856,CH1,v1,
31422,20250227,64,Cs0.05MA0.1FA0.85PbI3.0,1.73,MACl,14.6,PEAI,0.517,,,Me-4PACz,0.198,DMACPA,0.132,,,,,,,940,11,4828,35,9,162,110,25,,,,,,,,,,,,,,,21.2843,76.002,1.11228,25.178,7856,CH2,v1,
31423,20250227,64,Cs0.05MA0.1FA0.85PbI3.0,1.73,MACl,14.6,PEAI,0.517,,,Me-4PACz,0.198,DMACPA,0.132,,,,,,,940,11,4828,35,9,162,110,25,,,,,,,,,,,,,,,21.4803,-971.727,-8.8e-05,25.07,7856,CH3,v1,
31424,20250227,64,Cs0.05MA0.1FA0.85PbI3.0,1.73,MACl,14.6,PEAI,0.517,,,Me-4PACz,0.198,DMACPA,0.132,,,,,,,940,11,4828,35,9,162,110,25,,,,,,,,,,,,,,,21.0538,78.9961,1.07817,24.7194,7856,CH4,v1,
31425,20250227,64,Cs0.05MA0.1FA0.85PbI3.0,1.73,MACl,14.6,PEAI,0.8,,,Me-4PACz,0.165,DMACPA,0.165,,,,,,,1900,28,5700,32,14,250,110,30,,,,,,,,,,,,,,,14.7445,64.4327,1.13485,20.1644,7857,CH1,v1,
31426,20250227,64,Cs0.05MA0.1FA0.85PbI3.0,1.73,MACl,14.6,PEAI,0.8,,,Me-4PACz,0.165,DMACPA,0.165,,,,,,,1900,28,5700,32,14,250,110,30,,,,,,,,,,,,,,,16.5431,66.6687,1.14004,21.7658,7857,CH2,v1,
31427,20250227,64,Cs0.05MA0.1FA0.85PbI3.0,1.73,MACl,14.6,PEAI,0.8,,,Me-4PACz,0.165,DMACPA,0.165,,,,,,,1900,28,5700,32,14,250,110,30,,,,,,,,,,,,,,,80.1089,-65.5267,0.320532,-381.409,7857,CH3,v1,
31428,20250227,64,Cs0.05MA0.1FA0.85PbI3.0,1.73,MACl,14.6,PEAI,0.8,,,Me-4PACz,0.165,DMACPA,0.165,,,,,,,1900,28,5700,32,14,250,110,30,,,,,,,,,,,,,,,17.178,67.8102,1.14451,22.134,7857,CH4,v1,
31429,20250227,64,Cs0.05MA0.1FA0.85PbI3.0,1.73,MACl,14.6,PEAI,0.517,,,py3,0.165,DMACPA,0.165,,,,,,,949,11,4824,35,10,162,110,25,,,,,,,,,,,,,,,18.9242,69.973,1.12326,24.0773,7858,CH1,v1,
31430,20250227,64,Cs0.05MA0.1FA0.85PbI3.0,1.73,MACl,14.6,PEAI,0.517,,,py3,0.165,DMACPA,0.165,,,,,,,949,11,4824,35,10,162,110,25,,,,,,,,,,,,,,,2.26e+39,3.07e+40,0.31307,23.5269,7858,CH2,v1,
31431,20250227,64,Cs0.05MA0.1FA0.85PbI3.0,1.73,MACl,14.6,PEAI,0.517,,,py3,0.165,DMACPA,0.165,,,,,,,949,11,4824,35,10,162,110,25,,,,,,,,,,,,,,,198.101,-200.219,0.211672,-467.432,7858,CH3,v1,
31432,20250227,64,Cs0.05MA0.1FA0.85PbI3.0,1.73,MACl,14.6,PEAI,0.517,,,py3,0.165,DMACPA,0.165,,,,,,,949,11,4824,35,10,162,110,25,,,,,,,,,,,,,,,19.6123,73.4893,1.14295,23.3495,7858,CH4,v1,
31433,20250227,64,Cs0.05MA0.1FA0.85PbI3.0,1.73,MACl,14.6,PEAI,0.517,,,py3,0.165,DMACPA,0.165,,,,,,,1025,10,4789,35,8,159,110,25,,,,,,,,,,,,,,,18.6762,71.8573,1.11581,23.2932,7859,CH1,v1,
31434,20250227,64,Cs0.05MA0.1FA0.85PbI3.0,1.73,MACl,14.6,PEAI,0.517,,,py3,0.165,DMACPA,0.165,,,,,,,1025,10,4789,35,8,159,110,25,,,,,,,,,,,,,,,1.9389,26.7406,0.296459,24.4578,7859,CH2,v1,
31435,20250227,64,Cs0.05MA0.1FA0.85PbI3.0,1.73,MACl,14.6,PEAI,0.517,,,py3,0.165,DMACPA,0.165,,,,,,,1025,10,4789,35,8,159,110,25,,,,,,,,,,,,,,,62.3546,-49.6394,0.684147,-183.608,7859,CH3,v1,
31436,20250227,64,Cs0.05MA0.1FA0.85PbI3.0,1.73,MACl,14.6,PEAI,0.517,,,py3,0.165,DMACPA,0.165,,,,,,,1025,10,4789,35,8,159,110,25,,,,,,,,,,,,,,,2.97e+39,-20.3087,8.45e+34,-173.22,7859,CH4,v1,
31437,20250227,64,Cs0.05MA0.1FA0.85PbI3.0,1.73,MACl,14.6,PEAI,0.517,,,py3,0.165,DMACPA,0.165,,,,,,,980,10,4809,35,8,161,110,20,,,,,,,,,,,,,,,20.4873,77.223,1.13158,23.4453,7860,CH1,v1,
31438,20250227,64,Cs0.05MA0.1FA0.85PbI3.0,1.73,MACl,14.6,PEAI,0.517,,,py3,0.165,DMACPA,0.165,,,,,,,980,10,4809,35,8,161,110,20,,,,,,,,,,,,,,,17.3666,84.2074,0.877247,23.5095,7860,CH2,v1,
31439,20250227,64,Cs0.05MA0.1FA0.85PbI3.0,1.73,MACl,14.6,PEAI,0.517,,,py3,0.165,DMACPA,0.165,,,,,,,980,10,4809,35,8,161,110,20,,,,,,,,,,,,,,,8.35747,192.378,0.05889,73.7699,7860,CH3,v1,
31440,20250227,64,Cs0.05MA0.1FA0.85PbI3.0,1.73,MACl,14.6,PEAI,0.517,,,py3,0.165,DMACPA,0.165,,,,,,,980,10,4809,35,8,161,110,20,,,,,,,,,,,,,,,2.06e+40,-2695.54,1.18e+34,-64.5478,7860,CH4,v1,
31441,20250227,64,Cs0.05MA0.1FA0.85PbI3.0,1.73,MACl,14.6,PEAI,0.8,,,Me-4PACz,0.165,DMACPA,0.165,,,,,,,1300,10,4900,35,8,180,110,25,,,,,,,,,,,,,,,19.4023,74.1647,1.1369,23.0109,7861,CH1,v1,
31442,20250227,64,Cs0.05MA0.1FA0.85PbI3.0,1.73,MACl,14.6,PEAI,0.8,,,Me-4PACz,0.165,DMACPA,0.165,,,,,,,1300,10,4900,35,8,180,110,25,,,,,,,,,,,,,,,18.4861,70.4401,1.13518,23.1187,7861,CH2,v1,
31443,20250227,64,Cs0.05MA0.1FA0.85PbI3.0,1.73,MACl,14.6,PEAI,0.8,,,Me-4PACz,0.165,DMACPA,0.165,,,,,,,1300,10,4900,35,8,180,110,25,,,,,,,,,,,,,,,1.66e+40,4.58e+40,0.200417,180.194,7861,CH3,v1,
31444,20250227,64,Cs0.05MA0.1FA0.85PbI3.0,1.73,MACl,14.6,PEAI,0.8,,,Me-4PACz,0.165,DMACPA,0.165,,,,,,,1300,10,4900,35,8,180,110,25,,,,,,,,,,,,,,,17.3815,68.2569,1.1427,22.2847,7861,CH4,v1,
31445,20250227,64,Cs0.05MA0.1FA0.85PbI3.0,1.73,MACl,14.6,PEAI,0.8,,,Me-4PACz,0.165,DMACPA,0.165,,,,,,,1100,10,4900,35,10,210,110,25,,,,,,,,,,,,,,,20.0322,74.9701,1.12148,23.8258,7862,CH1,v1,
31446,20250227,64,Cs0.05MA0.1FA0.85PbI3.0,1.73,MACl,14.6,PEAI,0.8,,,Me-4PACz,0.165,DMACPA,0.165,,,,,,,1100,10,4900,35,10,210,110,25,,,,,,,,,,,,,,,19.6455,325.505,0.286904,21.0362,7862,CH2,v1,
31447,20250227,64,Cs0.05MA0.1FA0.85PbI3.0,1.73,MACl,14.6,PEAI,0.8,,,Me-4PACz,0.165,DMACPA,0.165,,,,,,,1100,10,4900,35,10,210,110,25,,,,,,,,,,,,,,,91.9906,-86.8142,0.238641,-444.026,7862,CH3,v1,
31448,20250227,64,Cs0.05MA0.1FA0.85PbI3.0,1.73,MACl,14.6,PEAI,0.8,,,Me-4PACz,0.165,DMACPA,0.165,,,,,,,1100,10,4900,35,10,210,110,25,,,,,,,,,,,,,,,1.93646,25.9746,0.311922,23.9009,7862,CH4,v1,
31449,20250227,64,Cs0.05MA0.1FA0.85PbI3.0,1.73,MACl,14.6,PEAI,0.8,,,Me-4PACz,0.165,DMACPA,0.165,,,,,,,1000,10,4800,30,8,160,110,20,,,,,,,,,,,,,,,15.8761,60.8753,1.09545,23.8072,7863,CH1,v1,
31450,20250227,64,Cs0.05MA0.1FA0.85PbI3.0,1.73,MACl,14.6,PEAI,0.8,,,Me-4PACz,0.165,DMACPA,0.165,,,,,,,1000,10,4800,30,8,160,110,20,,,,,,,,,,,,,,,20.4647,75.7139,1.11478,24.2461,7863,CH2,v1,
31451,20250227,64,Cs0.05MA0.1FA0.85PbI3.0,1.73,MACl,14.6,PEAI,0.8,,,Me-4PACz,0.165,DMACPA,0.165,,,,,,,1000,10,4800,30,8,160,110,20,,,,,,,,,,,,,,,2.05e+39,1.64e+41,0.062089,20.0799,7863,CH3,v1,
31452,20250227,64,Cs0.05MA0.1FA0.85PbI3.0,1.73,MACl,14.6,PEAI,0.8,,,Me-4PACz,0.165,DMACPA,0.165,,,,,,,1000,10,4800,30,8,160,110,20,,,,,,,,,,,,,,,0.0210379,11.7487,0.011615,15.4165,7863,CH4,v1,
31453,20250227,64,Cs0.05MA0.1FA0.85PbI3.0,1.73,MACl,14.6,PEAI,0.8,,,Me-4PACz,0.165,DMACPA,0.165,,,,,,,1700,10,4800,35,10,200,115,30,,,,,,,,,,,,,,,20.4878,75.8971,1.13496,23.7841,7864,CH1,v1,
31454,20250227,64,Cs0.05MA0.1FA0.85PbI3.0,1.73,MACl,14.6,PEAI,0.8,,,Me-4PACz,0.165,DMACPA,0.165,,,,,,,1700,10,4800,35,10,200,115,30,,,,,,,,,,,,,,,20.6029,95.1422,0.905273,23.9208,7864,CH2,v1,
31455,20250227,64,Cs0.05MA0.1FA0.85PbI3.0,1.73,MACl,14.6,PEAI,0.8,,,Me-4PACz,0.165,DMACPA,0.165,,,,,,,1700,10,4800,35,10,200,115,30,,,,,,,,,,,,,,,8.90155,423.529,-8.1e-05,-25.7914,7864,CH3,v1,
31456,20250227,64,Cs0.05MA0.1FA0.85PbI3.0,1.73,MACl,14.6,PEAI,0.8,,,Me-4PACz,0.165,DMACPA,0.165,,,,,,,1700,10,4800,35,10,200,115,30,,,,,,,,,,,,,,,19.18,70.3893,1.13385,24.0317,7864,CH4,v1,
31457,20250227,64,Cs0.05MA0.1FA0.85PbI3.0,1.73,MACl,14.6,PEAI,0.8,,,Me-4PACz,0.198,DMACPA,0.132,,,,,,,1013,14,4944,35,10,170,110,25,,,,,,,,,,,,,,,19.6468,76.0063,1.1339,22.7965,7865,CH1,v1,
31458,20250227,64,Cs0.05MA0.1FA0.85PbI3.0,1.73,MACl,14.6,PEAI,0.8,,,Me-4PACz,0.198,DMACPA,0.132,,,,,,,1013,14,4944,35,10,170,110,25,,,,,,,,,,,,,,,21.4318,81.5062,1.13711,23.124,7865,CH2,v1,
31459,20250227,64,Cs0.05MA0.1FA0.85PbI3.0,1.73,MACl,14.6,PEAI,0.8,,,Me-4PACz,0.198,DMACPA,0.132,,,,,,,1013,14,4944,35,10,170,110,25,,,,,,,,,,,,,,,12.3772,-30.4802,0.08893,-456.62,7865,CH3,v1,
31460,20250227,64,Cs0.05MA0.1FA0.85PbI3.0,1.73,MACl,14.6,PEAI,0.8,,,Me-4PACz,0.198,DMACPA,0.132,,,,,,,1013,14,4944,35,10,170,110,25,,,,,,,,,,,,,,,16.3992,70.7555,1.0784,21.4923,7865,CH4,v1,
31461,20250227,64,Cs0.05MA0.1FA0.85PbI3.0,1.73,MACl,14.6,PEAI,0.8,,,Me-4PACz,0.198,DMACPA,0.132,,,,,,,1000,10,4900,35,10,160,110,25,,,,,,,,,,,,,,,19.4659,75.7838,1.12327,22.8674,7866,CH1,v1,
31462,20250227,64,Cs0.05MA0.1FA0.85PbI3.0,1.73,MACl,14.6,PEAI,0.8,,,Me-4PACz,0.198,DMACPA,0.132,,,,,,,1000,10,4900,35,10,160,110,25,,,,,,,,,,,,,,,19.5313,74.6637,1.1264,23.2235,7866,CH2,v1,
31463,20250227,64,Cs0.05MA0.1FA0.85PbI3.0,1.73,MACl,14.6,PEAI,0.8,,,Me-4PACz,0.198,DMACPA,0.132,,,,,,,1000,10,4900,35,10,160,110,25,,,,,,,,,,,,,,,81.0254,-74.7293,0.281211,-385.566,7866,CH3,v1,
31464,20250227,64,Cs0.05MA0.1FA0.85PbI3.0,1.73,MACl,14.6,PEAI,0.8,,,Me-4PACz,0.198,DMACPA,0.132,,,,,,,1000,10,4900,35,10,160,110,25,,,,,,,,,,,,,,,15.207,65.823,1.12603,20.5171,7866,CH4,v1,
31465,20250227,64,Cs0.05MA0.1FA0.85PbI3.0,1.73,MACl,14.6,PEAI,0.8,,,Me-4PACz,0.198,DMACPA,0.132,,,,,,,1100,10,4900,35,10,210,110,25,,,,,,,,,,,,,,,20.3694,75.2208,1.11748,24.2326,7867,CH1,v1,
31466,20250227,64,Cs0.05MA0.1FA0.85PbI3.0,1.73,MACl,14.6,PEAI,0.8,,,Me-4PACz,0.198,DMACPA,0.132,,,,,,,1100,10,4900,35,10,210,110,25,,,,,,,,,,,,,,,14.9624,54.7962,1.11697,24.4461,7867,CH2,v1,
31467,20250227,64,Cs0.05MA0.1FA0.85PbI3.0,1.73,MACl,14.6,PEAI,0.8,,,Me-4PACz,0.198,DMACPA,0.132,,,,,,,1100,10,4900,35,10,210,110,25,,,,,,,,,,,,,,,172.474,559.91,-6.2e-05,-500.742,7867,CH3,v1,
31468,20250227,64,Cs0.05MA0.1FA0.85PbI3.0,1.73,MACl,14.6,PEAI,0.8,,,Me-4PACz,0.198,DMACPA,0.132,,,,,,,1100,10,4900,35,10,210,110,25,,,,,,,,,,,,,,,21.0453,76.2485,1.13753,24.264,7867,CH4,v1,
31469,20250227,64,Cs0.05MA0.1FA0.85PbI3.0,1.73,MACl,14.6,PEAI,0.8,,,Me-4PACz,0.198,DMACPA,0.132,,,,,,,1200,10,5000,40,10,170,115,25,,,,,,,,,,,,,,,19.314,72.654,1.1311,23.5024,7868,CH1,v1,
31470,20250227,64,Cs0.05MA0.1FA0.85PbI3.0,1.73,MACl,14.6,PEAI,0.8,,,Me-4PACz,0.198,DMACPA,0.132,,,,,,,1200,10,5000,40,10,170,115,25,,,,,,,,,,,,,,,20.445,75.79,1.13564,23.7539,7868,CH2,v1,
31471,20250227,64,Cs0.05MA0.1FA0.85PbI3.0,1.73,MACl,14.6,PEAI,0.8,,,Me-4PACz,0.198,DMACPA,0.132,,,,,,,1200,10,5000,40,10,170,115,25,,,,,,,,,,,,,,,191.197,444.733,-8.4e-05,-513.055,7868,CH3,v1,
31472,20250227,64,Cs0.05MA0.1FA0.85PbI3.0,1.73,MACl,14.6,PEAI,0.8,,,Me-4PACz,0.198,DMACPA,0.132,,,,,,,1200,10,5000,40,10,170,115,25,,,,,,,,,,,,,,,18.8339,75.9685,1.09768,22.5855,7868,CH4,v1,
31473,20250227,64,Cs0.05MA0.1FA0.85PbI3.0,1.73,MACl,14.6,PEAI,0.8,,,py3,0.165,DMACPA,0.165,,,,,,,1000,10,4800,35,10,170,115,25,,,,,,,,,,,,,,,20.3063,76.5981,1.13636,23.3289,7869,CH1,v1,
31474,20250227,64,Cs0.05MA0.1FA0.85PbI3.0,1.73,MACl,14.6,PEAI,0.8,,,py3,0.165,DMACPA,0.165,,,,,,,1000,10,4800,35,10,170,115,25,,,,,,,,,,,,,,,10.053,124.13,0.374576,21.621,7869,CH2,v1,
31475,20250227,64,Cs0.05MA0.1FA0.85PbI3.0,1.73,MACl,14.6,PEAI,0.8,,,py3,0.165,DMACPA,0.165,,,,,,,1000,10,4800,35,10,170,115,25,,,,,,,,,,,,,,,681.395,757.257,-0.000243,-370.272,7869,CH3,v1,
31476,20250227,64,Cs0.05MA0.1FA0.85PbI3.0,1.73,MACl,14.6,PEAI,0.8,,,py3,0.165,DMACPA,0.165,,,,,,,1000,10,4800,35,10,170,115,25,,,,,,,,,,,,,,,20.2832,76.1523,1.14608,23.24,7869,CH4,v1,
31477,20250227,64,Cs0.05MA0.1FA0.85PbI3.0,1.73,MACl,14.6,PEAI,0.8,,,Me-4PACz,0.198,DMACPA,0.132,,,,,,,1200,10,5000,40,10,170,110,25,,,,,,,,,,,,,,,19.9895,74.3336,1.14133,23.5616,7870,CH1,v1,
31478,20250227,64,Cs0.05MA0.1FA0.85PbI3.0,1.73,MACl,14.6,PEAI,0.8,,,Me-4PACz,0.198,DMACPA,0.132,,,,,,,1200,10,5000,40,10,170,110,25,,,,,,,,,,,,,,,5.98e+39,533.402,2.42e+34,46.2976,7870,CH2,v1,
31479,20250227,64,Cs0.05MA0.1FA0.85PbI3.0,1.73,MACl,14.6,PEAI,0.8,,,Me-4PACz,0.198,DMACPA,0.132,,,,,,,1200,10,5000,40,10,170,110,25,,,,,,,,,,,,,,,9.5147,-637.666,-0.0001,14.9802,7870,CH3,v1,
31480,20250227,64,Cs0.05MA0.1FA0.85PbI3.0,1.73,MACl,14.6,PEAI,0.8,,,Me-4PACz,0.198,DMACPA,0.132,,,,,,,1200,10,5000,40,10,170,110,25,,,,,,,,,,,,,,,15.0497,57.7669,1.09874,23.7113,7870,CH4,v1,
31481,20250227,64,Cs0.05MA0.1FA0.85PbI3.0,1.73,MACl,14.6,PEAI,0.8,,,Me-4PACz,0.198,DMACPA,0.132,,,,,,,1300,10,4800,35,11,190,110,30,,,,,,,,,,,,,,,19.7714,74.3481,1.12227,23.6957,7871,CH1,v1,
31482,20250227,64,Cs0.05MA0.1FA0.85PbI3.0,1.73,MACl,14.6,PEAI,0.8,,,Me-4PACz,0.198,DMACPA,0.132,,,,,,,1300,10,4800,35,11,190,110,30,,,,,,,,,,,,,,,7.05857,71.8309,0.476334,20.6298,7871,CH2,v1,
31483,20250227,64,Cs0.05MA0.1FA0.85PbI3.0,1.73,MACl,14.6,PEAI,0.8,,,Me-4PACz,0.198,DMACPA,0.132,,,,,,,1300,10,4800,35,11,190,110,30,,,,,,,,,,,,,,,48.9583,643.794,-9.4e-05,-81.2711,7871,CH3,v1,
31484,20250227,64,Cs0.05MA0.1FA0.85PbI3.0,1.73,MACl,14.6,PEAI,0.8,,,Me-4PACz,0.198,DMACPA,0.132,,,,,,,1300,10,4800,35,11,190,110,30,,,,,,,,,,,,,,,2.20117,27.8191,0.336634,23.5046,7871,CH4,v1,
31485,20250227,64,Cs0.05MA0.1FA0.85PbI3.0,1.73,MACl,14.6,PEAI,0.8,,,Me-4PACz,0.198,DMACPA,0.132,,,,,,,1000,10,4900,30,8,160,110,25,,,,,,,,,,,,,,,20.3481,75.7049,1.1265,23.8601,7872,CH1,v1,
31486,20250227,64,Cs0.05MA0.1FA0.85PbI3.0,1.73,MACl,14.6,PEAI,0.8,,,Me-4PACz,0.198,DMACPA,0.132,,,,,,,1000,10,4900,30,8,160,110,25,,,,,,,,,,,,,,,19.5895,84.5867,0.951123,24.3492,7872,CH2,v1,
31487,20250227,64,Cs0.05MA0.1FA0.85PbI3.0,1.73,MACl,14.6,PEAI,0.8,,,Me-4PACz,0.198,DMACPA,0.132,,,,,,,1000,10,4900,30,8,160,110,25,,,,,,,,,,,,,,,14.8697,5736.61,0.05296,4.89442,7872,CH3,v1,
31488,20250227,64,Cs0.05MA0.1FA0.85PbI3.0,1.73,MACl,14.6,PEAI,0.8,,,Me-4PACz,0.198,DMACPA,0.132,,,,,,,1000,10,4900,30,8,160,110,25,,,,,,,,,,,,,,,19.0121,79.5552,0.999189,23.9174,7872,CH4,v1,
31489,20250227,64,Cs0.05MA0.1FA0.85PbI3.0,1.73,MACl,14.6,PEAI,0.8,,,py3,0.165,DMACPA,0.165,,,,,,,1016,10,4792,35,10,169,115,25,,,,,,,,,,,,,,,17.8514,69.5267,1.12407,22.8416,7873,CH1,v1,
31490,20250227,64,Cs0.05MA0.1FA0.85PbI3.0,1.73,MACl,14.6,PEAI,0.8,,,py3,0.165,DMACPA,0.165,,,,,,,1016,10,4792,35,10,169,115,25,,,,,,,,,,,,,,,12.8935,77.9797,0.920722,17.9581,7873,CH2,v1,
31491,20250227,64,Cs0.05MA0.1FA0.85PbI3.0,1.73,MACl,14.6,PEAI,0.8,,,py3,0.165,DMACPA,0.165,,,,,,,1016,10,4792,35,10,169,115,25,,,,,,,,,,,,,,,81.2105,70328.4,0.006251,18.4739,7873,CH3,v1,
31492,20250227,64,Cs0.05MA0.1FA0.85PbI3.0,1.73,MACl,14.6,PEAI,0.8,,,py3,0.165,DMACPA,0.165,,,,,,,1016,10,4792,35,10,169,115,25,,,,,,,,,,,,,,,0.212274,24.8621,0.039613,21.5537,7873,CH4,v1,
31493,20250227,64,Cs0.05MA0.1FA0.85PbI3.0,1.73,MACl,14.6,PEAI,0.8,,,py3,0.165,DMACPA,0.165,,,,,,,1009,10,4796,35,10,170,110,25,,,,,,,,,,,,,,,20.0031,75.7218,1.13683,23.2371,7874,CH1,v1,
31494,20250227,64,Cs0.05MA0.1FA0.85PbI3.0,1.73,MACl,14.6,PEAI,0.8,,,py3,0.165,DMACPA,0.165,,,,,,,1009,10,4796,35,10,170,110,25,,,,,,,,,,,,,,,19.9758,84.7043,1.00292,23.5144,7874,CH2,v1,
31495,20250227,64,Cs0.05MA0.1FA0.85PbI3.0,1.73,MACl,14.6,PEAI,0.8,,,py3,0.165,DMACPA,0.165,,,,,,,1009,10,4796,35,10,170,110,25,,,,,,,,,,,,,,,21.1239,-371.382,0.12818,-44.3744,7874,CH3,v1,
31496,20250227,64,Cs0.05MA0.1FA0.85PbI3.0,1.73,MACl,14.6,PEAI,0.8,,,py3,0.165,DMACPA,0.165,,,,,,,1009,10,4796,35,10,170,110,25,,,,,,,,,,,,,,,20.207,75.634,1.14495,23.3345,7874,CH4,v1,
31497,20250227,64,Cs0.05MA0.1FA0.85PbI3.0,1.73,MACl,14.6,PEAI,0.8,,,py3,0.165,DMACPA,0.165,,,,,,,1131,11,5032,40,9,172,110,25,,,,,,,,,,,,,,,17.3397,68.2809,1.13321,22.4095,7875,CH1,v1,
31498,20250227,64,Cs0.05MA0.1FA0.85PbI3.0,1.73,MACl,14.6,PEAI,0.8,,,py3,0.165,DMACPA,0.165,,,,,,,1131,11,5032,40,9,172,110,25,,,,,,,,,,,,,,,4.20188,-27.1566,0.925358,-16.7208,7875,CH2,v1,
31499,20250227,64,Cs0.05MA0.1FA0.85PbI3.0,1.73,MACl,14.6,PEAI,0.8,,,py3,0.165,DMACPA,0.165,,,,,,,1131,11,5032,40,9,172,110,25,,,,,,,,,,,,,,,214.008,2199.17,-1.9e-05,-503.864,7875,CH3,v1,
31500,20250227,64,Cs0.05MA0.1FA0.85PbI3.0,1.73,MACl,14.6,PEAI,0.8,,,py3,0.165,DMACPA,0.165,,,,,,,1131,11,5032,40,9,172,110,25,,,,,,,,,,,,,,,20.134,74.2037,1.14603,23.6761,7875,CH4,v1,
31501,20250227,64,Cs0.05MA0.1FA0.85PbI3.0,1.73,MACl,14.6,PEAI,0.8,,,py3,0.165,DMACPA,0.165,,,,,,,1000,10,4800,35,10,170,110,25,,,,,,,,,,,,,,,20.1082,76.2316,1.14348,23.068,7876,CH1,v1,
31502,20250227,64,Cs0.05MA0.1FA0.85PbI3.0,1.73,MACl,14.6,PEAI,0.8,,,py3,0.165,DMACPA,0.165,,,,,,,1000,10,4800,35,10,170,110,25,,,,,,,,,,,,,,,20.2589,76.0152,1.14471,23.2819,7876,CH2,v1,
31503,20250227,64,Cs0.05MA0.1FA0.85PbI3.0,1.73,MACl,14.6,PEAI,0.8,,,py3,0.165,DMACPA,0.165,,,,,,,1000,10,4800,35,10,170,110,25,,,,,,,,,,,,,,,158.003,2280.53,-1.4e-05,-492.879,7876,CH3,v1,
31504,20250227,64,Cs0.05MA0.1FA0.85PbI3.0,1.73,MACl,14.6,PEAI,0.8,,,py3,0.165,DMACPA,0.165,,,,,,,1000,10,4800,35,10,170,110,25,,,,,,,,,,,,,,,19.003,82.6595,0.992352,23.1666,7876,CH4,v1,
31505,20250227,64,Cs0.1FA0.9PbI2.8Br0.2,1.5,MACl,3.5,PACl,12.0,,,MeO-4PADBC,0.11,py3,0.22,,,,,,,1003,10,5000,30,6,160,110,25,,,,,,,,,,,,,,,19.344,75.334,1.0845,23.6769,7877,CH1,v1,
