Repository: MI-Materials-Intelligence/Recipe-Language-Model

# Learning Layer

## Overview

In the learning layer, the formulas and parameters are encoded and then tokenised into recipes as inputs. Through atomic skills of data extraction, cleaning, and matching, these data are organised into standardised datasets, providing the basis for RLM training and iterative recipe refinement.

Key Atomic Skills:
- **Cleaning**: Preprocessing and outlier cleaning
- **Matching**: Matching data pairs based on variables
- **Extraction**: Data extraction from robotic boxes

File: seven_ai_layers_robotics/learning/data/data50764_from_db.csv (part 137 of 253)
No,date,rank,Formula PVK,Concentration PVK,Formula Additive 1,Concentration Additive 1,Formula Additive 2,Concentration Additive 2,Formula Additive 3,Concentration Additive 3,Formula SAM 1,Concentration SAM 1,Formula SAM 2,Concentration SAM 2,Formula SAM 3,Concentration SAM 3,Spin Coating Speed SAM,Spin Coating Time SAM,Annealed Temperature SAM,Annealed Time SAM,Spin Coating Speed PVK 1,Spin Coating Time PVK 1,Spin Coating Speed PVK 2,Spin Coating Time PVK 2,Antisolvent Dropping Timing,Antisolvent Volume,Annealed Temperature PVK,Annealed Time PVK,Formula Passivator 1,Concentration Passivator 1,Formula Passivator 2,Concentration Passivator 2,Formula Passivator 3,Concentration Passivator 3,Formula Passivator 4,Concentration Passivator 4,Spin Coating Speed Passivator,Spin Coating Time Passivator,Passivator Dropping Timing,Passivator Volume,Annealed Temperature Passivator,Annealed Time Passivator,PCE,FF,Voc,Jsc,Product,Channel,From,upload_time
31506,20250227,64,Cs0.1FA0.9PbI2.8Br0.2,1.5,MACl,3.5,PACl,12.0,,,MeO-4PADBC,0.11,py3,0.22,,,,,,,1003,10,5000,30,6,160,110,25,,,,,,,,,,,,,,,19.8198,75.7382,1.08484,24.1224,7877,CH2,v1,
31507,20250227,64,Cs0.1FA0.9PbI2.8Br0.2,1.5,MACl,3.5,PACl,12.0,,,MeO-4PADBC,0.11,py3,0.22,,,,,,,1003,10,5000,30,6,160,110,25,,,,,,,,,,,,,,,24.4588,0.0,2.83e+34,-73.9698,7877,CH3,v1,
31508,20250227,64,Cs0.1FA0.9PbI2.8Br0.2,1.5,MACl,3.5,PACl,12.0,,,MeO-4PADBC,0.11,py3,0.22,,,,,,,1003,10,5000,30,6,160,110,25,,,,,,,,,,,,,,,19.4671,74.5249,1.08625,24.0475,7877,CH4,v1,
31509,20250227,64,Cs0.1FA0.9PbI2.8Br0.2,1.5,MACl,3.5,PACl,12.0,,,MeO-4PADBC,0.11,py3,0.22,,,,,,,1174,11,5011,30,8,200,110,30,,,,,,,,,,,,,,,19.53,75.9581,1.08432,23.7122,7878,CH1,v1,
31510,20250227,64,Cs0.1FA0.9PbI2.8Br0.2,1.5,MACl,3.5,PACl,12.0,,,MeO-4PADBC,0.11,py3,0.22,,,,,,,1174,11,5011,30,8,200,110,30,,,,,,,,,,,,,,,19.6507,75.6935,1.08615,23.9019,7878,CH2,v1,
31511,20250227,64,Cs0.1FA0.9PbI2.8Br0.2,1.5,MACl,3.5,PACl,12.0,,,MeO-4PADBC,0.11,py3,0.22,,,,,,,1174,11,5011,30,8,200,110,30,,,,,,,,,,,,,,,18.9076,72.8411,1.08618,23.8978,7878,CH3,v1,
31512,20250227,64,Cs0.1FA0.9PbI2.8Br0.2,1.5,MACl,3.5,PACl,12.0,,,MeO-4PADBC,0.11,py3,0.22,,,,,,,1174,11,5011,30,8,200,110,30,,,,,,,,,,,,,,,18.4729,78.0197,1.00874,23.4721,7878,CH4,v1,
31513,20250227,64,Cs0.1FA0.9PbI2.8Br0.2,1.5,MACl,3.5,PACl,12.0,,,MeO-4PADBC,0.11,py3,0.22,,,,,,,1180,10,5009,30,8,201,110,30,,,,,,,,,,,,,,,18.0744,73.3734,1.07235,22.9716,7879,CH1,v1,
31514,20250227,64,Cs0.1FA0.9PbI2.8Br0.2,1.5,MACl,3.5,PACl,12.0,,,MeO-4PADBC,0.11,py3,0.22,,,,,,,1180,10,5009,30,8,201,110,30,,,,,,,,,,,,,,,17.8214,72.3616,1.06516,23.1216,7879,CH2,v1,
31515,20250227,64,Cs0.1FA0.9PbI2.8Br0.2,1.5,MACl,3.5,PACl,12.0,,,MeO-4PADBC,0.11,py3,0.22,,,,,,,1180,10,5009,30,8,201,110,30,,,,,,,,,,,,,,,2.39e+40,139.719,7.51e+34,227.512,7879,CH3,v1,
31516,20250227,64,Cs0.1FA0.9PbI2.8Br0.2,1.5,MACl,3.5,PACl,12.0,,,MeO-4PADBC,0.11,py3,0.22,,,,,,,1180,10,5009,30,8,201,110,30,,,,,,,,,,,,,,,17.7362,78.0239,0.996941,22.8015,7879,CH4,v1,
31517,20250227,64,Cs0.1FA0.9PbI2.8Br0.2,1.5,MACl,3.5,PACl,12.0,,,MeO-4PADBC,0.11,py3,0.22,,,,,,,1175,10,5012,30,8,201,110,30,,,,,,,,,,,,,,,17.9941,68.305,1.07029,24.6137,7880,CH1,v1,
31518,20250227,64,Cs0.1FA0.9PbI2.8Br0.2,1.5,MACl,3.5,PACl,12.0,,,MeO-4PADBC,0.11,py3,0.22,,,,,,,1175,10,5012,30,8,201,110,30,,,,,,,,,,,,,,,18.4342,76.8875,0.956603,25.0632,7880,CH2,v1,
31519,20250227,64,Cs0.1FA0.9PbI2.8Br0.2,1.5,MACl,3.5,PACl,12.0,,,MeO-4PADBC,0.11,py3,0.22,,,,,,,1175,10,5012,30,8,201,110,30,,,,,,,,,,,,,,,155.421,-3960.03,0.131298,-29.8919,7880,CH3,v1,
31520,20250227,64,Cs0.1FA0.9PbI2.8Br0.2,1.5,MACl,3.5,PACl,12.0,,,MeO-4PADBC,0.11,py3,0.22,,,,,,,1175,10,5012,30,8,201,110,30,,,,,,,,,,,,,,,17.3257,77.212,0.858068,26.1507,7880,CH4,v1,
31521,20250305,65,Cs0.05MA0.1FA0.85PbI3.0,1.73,MACl,14.6,PEAI,0.517,,,Me-4PACz,0.248,DMACPA,0.083,,,,,,,1000,10,5000,40,11,190,110,25,,,,,,,,,,,,,,,2.3e+39,9.9e+40,0.080334,28.8988,7881,CH1,v1,
31522,20250305,65,Cs0.05MA0.1FA0.85PbI3.0,1.73,MACl,14.6,PEAI,0.517,,,Me-4PACz,0.248,DMACPA,0.083,,,,,,,1000,10,5000,40,11,190,110,25,,,,,,,,,,,,,,,1.05e+39,9.16e+40,0.07004,16.4182,7881,CH2,v1,
31523,20250305,65,Cs0.05MA0.1FA0.85PbI3.0,1.73,MACl,14.6,PEAI,0.517,,,Me-4PACz,0.248,DMACPA,0.083,,,,,,,1000,10,5000,40,11,190,110,25,,,,,,,,,,,,,,,1.56e+40,4.06e+40,0.288714,133.18,7881,CH3,v1,
31524,20250305,65,Cs0.05MA0.1FA0.85PbI3.0,1.73,MACl,14.6,PEAI,0.517,,,Me-4PACz,0.248,DMACPA,0.083,,,,,,,1000,10,5000,40,11,190,110,25,,,,,,,,,,,,,,,43.1304,434.551,0.211,47.0393,7881,CH4,v1,
31525,20250305,65,Cs0.05MA0.1FA0.85PbI3.0,1.73,MACl,14.6,PEAI,0.517,,,Me-4PACz,0.248,DMACPA,0.083,,,,,,,1000,10,5000,40,10,160,110,25,,,,,,,,,,,,,,,17.9399,68.3151,1.12439,23.3553,7882,CH1,v1,
31526,20250305,65,Cs0.05MA0.1FA0.85PbI3.0,1.73,MACl,14.6,PEAI,0.517,,,Me-4PACz,0.248,DMACPA,0.083,,,,,,,1000,10,5000,40,10,160,110,25,,,,,,,,,,,,,,,1.81e+40,2.33e+40,0.418017,185.814,7882,CH2,v1,
31527,20250305,65,Cs0.05MA0.1FA0.85PbI3.0,1.73,MACl,14.6,PEAI,0.517,,,Me-4PACz,0.248,DMACPA,0.083,,,,,,,1000,10,5000,40,10,160,110,25,,,,,,,,,,,,,,,16.8566,-56.3718,0.790979,-37.8045,7882,CH3,v1,
31528,20250305,65,Cs0.05MA0.1FA0.85PbI3.0,1.73,MACl,14.6,PEAI,0.517,,,Me-4PACz,0.248,DMACPA,0.083,,,,,,,1000,10,5000,40,10,160,110,25,,,,,,,,,,,,,,,0.671475,25.4144,0.118837,22.2329,7882,CH4,v1,
31529,20250305,65,Cs0.05MA0.1FA0.85PbI3.0,1.73,MACl,14.6,PEAI,0.517,,,Me-4PACz,0.248,DMACPA,0.083,,,,,,,1000,10,5000,40,10,160,115,25,,,,,,,,,,,,,,,3.44e+39,4.53e+40,0.194756,38.9939,7883,CH1,v1,
31530,20250305,65,Cs0.05MA0.1FA0.85PbI3.0,1.73,MACl,14.6,PEAI,0.517,,,Me-4PACz,0.248,DMACPA,0.083,,,,,,,1000,10,5000,40,10,160,115,25,,,,,,,,,,,,,,,0.631933,26.0932,0.115073,21.046,7883,CH2,v1,
31531,20250305,65,Cs0.05MA0.1FA0.85PbI3.0,1.73,MACl,14.6,PEAI,0.517,,,Me-4PACz,0.248,DMACPA,0.083,,,,,,,1000,10,5000,40,10,160,115,25,,,,,,,,,,,,,,,0.000351873,13.2969,0.987201,0.00268059,7883,CH3,v1,
31532,20250305,65,Cs0.05MA0.1FA0.85PbI3.0,1.73,MACl,14.6,PEAI,0.517,,,Me-4PACz,0.248,DMACPA,0.083,,,,,,,1000,10,5000,40,10,160,115,25,,,,,,,,,,,,,,,20.5395,81.955,1.10285,22.7247,7883,CH4,v1,
31533,20250305,65,Cs0.05MA0.1FA0.85PbI3.0,1.73,MACl,14.6,PEAI,0.517,,,Me-4PACz,0.248,DMACPA,0.083,,,,,,,1000,10,4800,35,10,160,110,20,,,,,,,,,,,,,,,8.66e-05,0.0415112,0.005023,41.5082,7884,CH1,v1,
31534,20250305,65,Cs0.05MA0.1FA0.85PbI3.0,1.73,MACl,14.6,PEAI,0.517,,,Me-4PACz,0.248,DMACPA,0.083,,,,,,,1000,10,4800,35,10,160,110,20,,,,,,,,,,,,,,,1.44e+40,-2.12e+40,0.270409,-251.377,7884,CH2,v1,
31535,20250305,65,Cs0.05MA0.1FA0.85PbI3.0,1.73,MACl,14.6,PEAI,0.517,,,Me-4PACz,0.248,DMACPA,0.083,,,,,,,1000,10,4800,35,10,160,110,20,,,,,,,,,,,,,,,1.56e-05,-9.82517,0.574694,-0.000277138,7884,CH3,v1,
31536,20250305,65,Cs0.05MA0.1FA0.85PbI3.0,1.73,MACl,14.6,PEAI,0.517,,,Me-4PACz,0.248,DMACPA,0.083,,,,,,,1000,10,4800,35,10,160,110,20,,,,,,,,,,,,,,,5.54e-05,0.0279524,0.006075,32.6375,7884,CH4,v1,
31537,20250305,65,Cs0.05MA0.1FA0.85PbI3.0,1.73,MACl,14.6,PEAI,0.517,,,Me-4PACz,0.248,DMACPA,0.083,,,,,,,1000,10,4800,35,10,160,110,25,,,,,,,,,,,,,,,21.2099,97.9797,0.882737,24.5228,7885,CH1,v1,
31538,20250305,65,Cs0.05MA0.1FA0.85PbI3.0,1.73,MACl,14.6,PEAI,0.517,,,Me-4PACz,0.248,DMACPA,0.083,,,,,,,1000,10,4800,35,10,160,110,25,,,,,,,,,,,,,,,68.0901,-55.821,0.305824,-398.855,7885,CH2,v1,
31539,20250305,65,Cs0.05MA0.1FA0.85PbI3.0,1.73,MACl,14.6,PEAI,0.517,,,Me-4PACz,0.248,DMACPA,0.083,,,,,,,1000,10,4800,35,10,160,110,25,,,,,,,,,,,,,,,16.1021,58.1586,1.10295,25.1023,7885,CH3,v1,
31540,20250305,65,Cs0.05MA0.1FA0.85PbI3.0,1.73,MACl,14.6,PEAI,0.517,,,Me-4PACz,0.248,DMACPA,0.083,,,,,,,1000,10,4800,35,10,160,110,25,,,,,,,,,,,,,,,22.4819,82.0232,1.10815,24.7343,7885,CH4,v1,
31541,20250305,65,Cs0.05MA0.1FA0.85PbI3.0,1.73,MACl,14.6,PEAI,0.517,,,Me-4PACz,0.248,DMACPA,0.083,,,,,,,1000,12,4800,35,10,180,110,25,,,,,,,,,,,,,,,1.51e+39,5.6e+40,0.135789,19.8797,7886,CH1,v1,
31542,20250305,65,Cs0.05MA0.1FA0.85PbI3.0,1.73,MACl,14.6,PEAI,0.517,,,Me-4PACz,0.248,DMACPA,0.083,,,,,,,1000,12,4800,35,10,180,110,25,,,,,,,,,,,,,,,79.2416,-16.1795,0.956231,-512.183,7886,CH2,v1,
31543,20250305,65,Cs0.05MA0.1FA0.85PbI3.0,1.73,MACl,14.6,PEAI,0.517,,,Me-4PACz,0.248,DMACPA,0.083,,,,,,,1000,12,4800,35,10,180,110,25,,,,,,,,,,,,,,,1.05e+40,-1.22e+40,0.211,-409.152,7886,CH3,v1,
31544,20250305,65,Cs0.05MA0.1FA0.85PbI3.0,1.73,MACl,14.6,PEAI,0.517,,,Me-4PACz,0.248,DMACPA,0.083,,,,,,,1000,12,4800,35,10,180,110,25,,,,,,,,,,,,,,,21.6123,81.7907,1.11397,23.7205,7886,CH4,v1,
31545,20250305,65,Cs0.05MA0.1FA0.85PbI3.0,1.73,MACl,14.6,PEAI,0.517,,,Me-4PACz,0.198,DMACPA,0.132,,,,,,,1000,10,5000,40,12,160,110,25,,,,,,,,,,,,,,,23.3349,83.9151,1.11562,24.9259,7887,CH1,v1,
31546,20250305,65,Cs0.05MA0.1FA0.85PbI3.0,1.73,MACl,14.6,PEAI,0.517,,,Me-4PACz,0.198,DMACPA,0.132,,,,,,,1000,10,5000,40,12,160,110,25,,,,,,,,,,,,,,,1.04e+40,6.96e+40,0.201058,74.2335,7887,CH2,v1,
31547,20250305,65,Cs0.05MA0.1FA0.85PbI3.0,1.73,MACl,14.6,PEAI,0.517,,,Me-4PACz,0.198,DMACPA,0.132,,,,,,,1000,10,5000,40,12,160,110,25,,,,,,,,,,,,,,,2.43e+40,-1.49e+41,0.139906,-116.622,7887,CH3,v1,
31548,20250305,65,Cs0.05MA0.1FA0.85PbI3.0,1.73,MACl,14.6,PEAI,0.517,,,Me-4PACz,0.198,DMACPA,0.132,,,,,,,1000,10,5000,40,12,160,110,25,,,,,,,,,,,,,,,22.5451,84.217,1.09694,24.4044,7887,CH4,v1,
31549,20250305,65,Cs0.05MA0.1FA0.85PbI3.0,1.73,MACl,14.6,PEAI,0.517,,,Me-4PACz,0.198,DMACPA,0.132,,,,,,,1000,12,5000,40,10,160,110,25,,,,,,,,,,,,,,,0.0,0.0,0.000815,13.6608,7888,CH1,v1,
31550,20250305,65,Cs0.05MA0.1FA0.85PbI3.0,1.73,MACl,14.6,PEAI,0.517,,,Me-4PACz,0.198,DMACPA,0.132,,,,,,,1000,12,5000,40,10,160,110,25,,,,,,,,,,,,,,,1161.51,589.546,-0.000961,-205.051,7888,CH2,v1,
31551,20250305,65,Cs0.05MA0.1FA0.85PbI3.0,1.73,MACl,14.6,PEAI,0.517,,,Me-4PACz,0.198,DMACPA,0.132,,,,,,,1000,12,5000,40,10,160,110,25,,,,,,,,,,,,,,,1.11e+40,-1.22e+40,0.110407,-824.305,7888,CH3,v1,
31552,20250305,65,Cs0.05MA0.1FA0.85PbI3.0,1.73,MACl,14.6,PEAI,0.517,,,Me-4PACz,0.198,DMACPA,0.132,,,,,,,1000,12,5000,40,10,160,110,25,,,,,,,,,,,,,,,5.69e-05,0.154837,0.001729,21.2454,7888,CH4,v1,
31553,20250305,65,Cs0.05MA0.1FA0.85PbI3.0,1.73,MACl,14.6,PEAI,0.517,,,Me-4PACz,0.198,DMACPA,0.132,,,,,,,1000,10,5000,40,10,180,110,25,,,,,,,,,,,,,,,22.5874,88.5531,1.02761,24.8217,7889,CH1,v1,
31554,20250305,65,Cs0.05MA0.1FA0.85PbI3.0,1.73,MACl,14.6,PEAI,0.517,,,Me-4PACz,0.198,DMACPA,0.132,,,,,,,1000,10,5000,40,10,180,110,25,,,,,,,,,,,,,,,55.7479,-41.3463,0.364289,-370.122,7889,CH2,v1,
31555,20250305,65,Cs0.05MA0.1FA0.85PbI3.0,1.73,MACl,14.6,PEAI,0.517,,,Me-4PACz,0.198,DMACPA,0.132,,,,,,,1000,10,5000,40,10,180,110,25,,,,,,,,,,,,,,,22.2851,85.4509,1.01848,25.6063,7889,CH3,v1,
31556,20250305,65,Cs0.05MA0.1FA0.85PbI3.0,1.73,MACl,14.6,PEAI,0.517,,,Me-4PACz,0.198,DMACPA,0.132,,,,,,,1000,10,5000,40,10,180,110,25,,,,,,,,,,,,,,,22.0381,78.9602,1.1157,25.0161,7889,CH4,v1,
31557,20250305,65,Cs0.05MA0.1FA0.85PbI3.0,1.73,MACl,14.6,PEAI,0.517,,,Me-4PACz,0.198,DMACPA,0.132,,,,,,,1000,10,5000,40,10,160,110,25,,,,,,,,,,,,,,,2.98529,102.977,0.126335,22.9468,7890,CH1,v1,
31558,20250305,65,Cs0.05MA0.1FA0.85PbI3.0,1.73,MACl,14.6,PEAI,0.517,,,Me-4PACz,0.198,DMACPA,0.132,,,,,,,1000,10,5000,40,10,160,110,25,,,,,,,,,,,,,,,1.99e+40,2.79e+40,0.461915,154.4,7890,CH2,v1,
31559,20250305,65,Cs0.05MA0.1FA0.85PbI3.0,1.73,MACl,14.6,PEAI,0.517,,,Me-4PACz,0.198,DMACPA,0.132,,,,,,,1000,10,5000,40,10,160,110,25,,,,,,,,,,,,,,,23.3462,82.6682,1.12216,25.1665,7890,CH3,v1,
31560,20250305,65,Cs0.05MA0.1FA0.85PbI3.0,1.73,MACl,14.6,PEAI,0.517,,,Me-4PACz,0.198,DMACPA,0.132,,,,,,,1000,10,5000,40,10,160,110,25,,,,,,,,,,,,,,,22.2629,80.9244,1.11713,24.6262,7890,CH4,v1,
31561,20250305,65,Cs0.05MA0.1FA0.85PbI3.0,1.73,MACl,14.6,PEAI,0.517,,,Me-4PACz,0.198,DMACPA,0.132,,,,,,,1000,12,5000,35,10,160,110,25,,,,,,,,,,,,,,,21.8441,81.6883,1.12783,23.71,7891,CH1,v1,
31562,20250305,65,Cs0.05MA0.1FA0.85PbI3.0,1.73,MACl,14.6,PEAI,0.517,,,Me-4PACz,0.198,DMACPA,0.132,,,,,,,1000,12,5000,35,10,160,110,25,,,,,,,,,,,,,,,48.5613,-31.4687,0.436396,-353.616,7891,CH2,v1,
31563,20250305,65,Cs0.05MA0.1FA0.85PbI3.0,1.73,MACl,14.6,PEAI,0.517,,,Me-4PACz,0.198,DMACPA,0.132,,,,,,,1000,12,5000,35,10,160,110,25,,,,,,,,,,,,,,,18.702,84.9279,0.920539,23.9219,7891,CH3,v1,
31564,20250305,65,Cs0.05MA0.1FA0.85PbI3.0,1.73,MACl,14.6,PEAI,0.517,,,Me-4PACz,0.198,DMACPA,0.132,,,,,,,1000,12,5000,35,10,160,110,25,,,,,,,,,,,,,,,21.379,82.0992,1.11607,23.3322,7891,CH4,v1,
31565,20250305,65,Cs0.05MA0.1FA0.85PbI3.0,1.73,MACl,14.6,PEAI,0.517,,,Me-4PACz,0.198,DMACPA,0.132,,,,,,,1000,10,5000,40,10,190,110,25,,,,,,,,,,,,,,,21.996,82.5127,1.10891,24.0397,7892,CH1,v1,
31566,20250305,65,Cs0.05MA0.1FA0.85PbI3.0,1.73,MACl,14.6,PEAI,0.517,,,Me-4PACz,0.198,DMACPA,0.132,,,,,,,1000,10,5000,40,10,190,110,25,,,,,,,,,,,,,,,53.4493,-25.419,0.585754,-358.979,7892,CH2,v1,
31567,20250305,65,Cs0.05MA0.1FA0.85PbI3.0,1.73,MACl,14.6,PEAI,0.517,,,Me-4PACz,0.198,DMACPA,0.132,,,,,,,1000,10,5000,40,10,190,110,25,,,,,,,,,,,,,,,33.1607,132.589,1.06515,23.4804,7892,CH3,v1,
31568,20250305,65,Cs0.05MA0.1FA0.85PbI3.0,1.73,MACl,14.6,PEAI,0.517,,,Me-4PACz,0.198,DMACPA,0.132,,,,,,,1000,10,5000,40,10,190,110,25,,,,,,,,,,,,,,,21.4177,80.887,1.11282,23.7942,7892,CH4,v1,
31569,20250305,65,Cs0.05MA0.1FA0.85PbI3.0,1.73,MACl,14.6,PEAI,0.517,,,Me-4PACz,0.198,DMACPA,0.132,,,,,,,1000,10,5000,35,10,160,110,25,,,,,,,,,,,,,,,38.9873,409.799,0.436095,21.8158,7893,CH1,v1,
31570,20250305,65,Cs0.05MA0.1FA0.85PbI3.0,1.73,MACl,14.6,PEAI,0.517,,,Me-4PACz,0.198,DMACPA,0.132,,,,,,,1000,10,5000,35,10,160,110,25,,,,,,,,,,,,,,,16.283,469.685,0.244587,14.1741,7893,CH2,v1,
31571,20250305,65,Cs0.05MA0.1FA0.85PbI3.0,1.73,MACl,14.6,PEAI,0.517,,,Me-4PACz,0.198,DMACPA,0.132,,,,,,,1000,10,5000,35,10,160,110,25,,,,,,,,,,,,,,,10.0618,52.4047,0.770997,24.9032,7893,CH3,v1,
31572,20250305,65,Cs0.05MA0.1FA0.85PbI3.0,1.73,MACl,14.6,PEAI,0.517,,,Me-4PACz,0.198,DMACPA,0.132,,,,,,,1000,10,5000,35,10,160,110,25,,,,,,,,,,,,,,,18.19,67.4267,1.09852,24.558,7893,CH4,v1,
31573,20250305,65,Cs0.05MA0.1FA0.85PbI3.0,1.73,MACl,14.6,PEAI,0.517,,,Me-4PACz,0.198,DMACPA,0.132,,,,,,,1000,15,5000,35,10,160,105,30,,,,,,,,,,,,,,,85.9945,-45.1104,0.186817,-1020.42,7894,CH1,v1,
31574,20250305,65,Cs0.05MA0.1FA0.85PbI3.0,1.73,MACl,14.6,PEAI,0.517,,,Me-4PACz,0.198,DMACPA,0.132,,,,,,,1000,15,5000,35,10,160,105,30,,,,,,,,,,,,,,,800.019,-27468.1,0.040789,-71.4053,7894,CH2,v1,
31575,20250305,65,Cs0.05MA0.1FA0.85PbI3.0,1.73,MACl,14.6,PEAI,0.517,,,Me-4PACz,0.198,DMACPA,0.132,,,,,,,1000,15,5000,35,10,160,105,30,,,,,,,,,,,,,,,0.0,0.0,0.000423,5.99897,7894,CH3,v1,
31576,20250305,65,Cs0.05MA0.1FA0.85PbI3.0,1.73,MACl,14.6,PEAI,0.517,,,Me-4PACz,0.198,DMACPA,0.132,,,,,,,1000,15,5000,35,10,160,105,30,,,,,,,,,,,,,,,7.9e-06,10.7646,7.2e-05,1.0186,7894,CH4,v1,
31577,20250305,65,Cs0.05MA0.1FA0.85PbI3.0,1.73,MACl,14.6,PEAI,0.517,,,Me-4PACz,0.198,DMACPA,0.132,,,,,,,1000,10,5000,40,10,200,110,25,,,,,,,,,,,,,,,16.3471,76.8198,0.876068,24.2901,7895,CH1,v1,
31578,20250305,65,Cs0.05MA0.1FA0.85PbI3.0,1.73,MACl,14.6,PEAI,0.517,,,Me-4PACz,0.198,DMACPA,0.132,,,,,,,1000,10,5000,40,10,200,110,25,,,,,,,,,,,,,,,2.16e+40,6.77e+40,0.211,151.007,7895,CH2,v1,
31579,20250305,65,Cs0.05MA0.1FA0.85PbI3.0,1.73,MACl,14.6,PEAI,0.517,,,Me-4PACz,0.198,DMACPA,0.132,,,,,,,1000,10,5000,40,10,200,110,25,,,,,,,,,,,,,,,23.0036,81.3952,1.12678,25.0818,7895,CH3,v1,
31580,20250305,65,Cs0.05MA0.1FA0.85PbI3.0,1.73,MACl,14.6,PEAI,0.517,,,Me-4PACz,0.198,DMACPA,0.132,,,,,,,1000,10,5000,40,10,200,110,25,,,,,,,,,,,,,,,22.5413,81.1942,1.12222,24.7387,7895,CH4,v1,
31581,20250305,65,Cs0.05MA0.1FA0.85PbI3.0,1.73,MACl,14.6,PEAI,0.517,,,Me-4PACz,0.198,DMACPA,0.132,,,,,,,1000,10,4800,35,12,160,110,25,,,,,,,,,,,,,,,21.7673,80.6523,1.11959,24.1063,7896,CH1,v1,
31582,20250305,65,Cs0.05MA0.1FA0.85PbI3.0,1.73,MACl,14.6,PEAI,0.517,,,Me-4PACz,0.198,DMACPA,0.132,,,,,,,1000,10,4800,35,12,160,110,25,,,,,,,,,,,,,,,268.363,-188.936,0.393273,-361.173,7896,CH2,v1,
31583,20250305,65,Cs0.05MA0.1FA0.85PbI3.0,1.73,MACl,14.6,PEAI,0.517,,,Me-4PACz,0.198,DMACPA,0.132,,,,,,,1000,10,4800,35,12,160,110,25,,,,,,,,,,,,,,,22.1757,85.3685,1.10276,23.5558,7896,CH3,v1,
31584,20250305,65,Cs0.05MA0.1FA0.85PbI3.0,1.73,MACl,14.6,PEAI,0.517,,,Me-4PACz,0.198,DMACPA,0.132,,,,,,,1000,10,4800,35,12,160,110,25,,,,,,,,,,,,,,,20.8714,78.1788,1.11811,23.8768,7896,CH4,v1,
31585,20250305,65,Cs0.05MA0.1FA0.85PbI3.0,1.73,MACl,14.6,PEAI,0.517,,,Me-4PACz,0.198,DMACPA,0.132,,,,,,,1000,12,5000,40,10,200,110,25,,,,,,,,,,,,,,,21.6741,79.8725,1.1187,24.2565,7897,CH1,v1,
31586,20250305,65,Cs0.05MA0.1FA0.85PbI3.0,1.73,MACl,14.6,PEAI,0.517,,,Me-4PACz,0.198,DMACPA,0.132,,,,,,,1000,12,5000,40,10,200,110,25,,,,,,,,,,,,,,,63.7422,-272.306,0.050515,-463.391,7897,CH2,v1,
31587,20250305,65,Cs0.05MA0.1FA0.85PbI3.0,1.73,MACl,14.6,PEAI,0.517,,,Me-4PACz,0.198,DMACPA,0.132,,,,,,,1000,12,5000,40,10,200,110,25,,,,,,,,,,,,,,,4.41518,-66.9036,0.191495,-34.4622,7897,CH3,v1,
31588,20250305,65,Cs0.05MA0.1FA0.85PbI3.0,1.73,MACl,14.6,PEAI,0.517,,,Me-4PACz,0.198,DMACPA,0.132,,,,,,,1000,12,5000,40,10,200,110,25,,,,,,,,,,,,,,,15.8493,61.2248,1.09861,23.5634,7897,CH4,v1,
31589,20250305,65,Cs0.05MA0.1FA0.85PbI3.0,1.73,MACl,14.6,PEAI,0.517,,,Me-4PACz,0.198,DMACPA,0.132,,,,,,,1000,10,5000,40,8,200,110,25,,,,,,,,,,,,,,,15.934,66.6392,0.952376,25.1065,7898,CH1,v1,
31590,20250305,65,Cs0.05MA0.1FA0.85PbI3.0,1.73,MACl,14.6,PEAI,0.517,,,Me-4PACz,0.198,DMACPA,0.132,,,,,,,1000,10,5000,40,8,200,110,25,,,,,,,,,,,,,,,26.6505,94.1154,0.282921,100.087,7898,CH2,v1,
31591,20250305,65,Cs0.05MA0.1FA0.85PbI3.0,1.73,MACl,14.6,PEAI,0.517,,,Me-4PACz,0.198,DMACPA,0.132,,,,,,,1000,10,5000,40,8,200,110,25,,,,,,,,,,,,,,,11.9487,105.608,0.460359,24.5769,7898,CH3,v1,
31592,20250305,65,Cs0.05MA0.1FA0.85PbI3.0,1.73,MACl,14.6,PEAI,0.517,,,Me-4PACz,0.198,DMACPA,0.132,,,,,,,1000,10,5000,40,8,200,110,25,,,,,,,,,,,,,,,22.3119,81.4144,1.10572,24.7851,7898,CH4,v1,
31593,20250305,65,Cs0.05MA0.1FA0.85PbI3.0,1.73,MACl,14.6,PEAI,0.517,,,Me-4PACz,0.198,DMACPA,0.132,,,,,,,1000,10,4800,35,10,170,110,25,,,,,,,,,,,,,,,0.000148762,0.317124,0.001414,33.1676,7899,CH1,v1,
31594,20250305,65,Cs0.05MA0.1FA0.85PbI3.0,1.73,MACl,14.6,PEAI,0.517,,,Me-4PACz,0.198,DMACPA,0.132,,,,,,,1000,10,4800,35,10,170,110,25,,,,,,,,,,,,,,,302.944,-869.054,0.262104,-132.997,7899,CH2,v1,
31595,20250305,65,Cs0.05MA0.1FA0.85PbI3.0,1.73,MACl,14.6,PEAI,0.517,,,Me-4PACz,0.198,DMACPA,0.132,,,,,,,1000,10,4800,35,10,170,110,25,,,,,,,,,,,,,,,15.4999,21947.9,0.002156,32.7541,7899,CH3,v1,
31596,20250305,65,Cs0.05MA0.1FA0.85PbI3.0,1.73,MACl,14.6,PEAI,0.517,,,Me-4PACz,0.198,DMACPA,0.132,,,,,,,1000,10,4800,35,10,170,110,25,,,,,,,,,,,,,,,6.15e-05,0.14128,0.00158,27.5568,7899,CH4,v1,
31597,20250305,65,Cs0.05MA0.1FA0.85PbI3.0,1.73,MACl,14.6,PEAI,0.517,,,Me-4PACz,0.198,DMACPA,0.132,,,,,,,1000,15,5000,35,10,160,110,25,,,,,,,,,,,,,,,2.36e+39,-4.83e+39,1.1184,-43.7677,7900,CH1,v1,
31598,20250305,65,Cs0.05MA0.1FA0.85PbI3.0,1.73,MACl,14.6,PEAI,0.517,,,Me-4PACz,0.198,DMACPA,0.132,,,,,,,1000,15,5000,35,10,160,110,25,,,,,,,,,,,,,,,23.2223,81.9773,1.11943,25.3055,7900,CH2,v1,
31599,20250305,65,Cs0.05MA0.1FA0.85PbI3.0,1.73,MACl,14.6,PEAI,0.517,,,Me-4PACz,0.198,DMACPA,0.132,,,,,,,1000,15,5000,35,10,160,110,25,,,,,,,,,,,,,,,22.7065,84.8395,1.06057,25.2355,7900,CH3,v1,
31600,20250305,65,Cs0.05MA0.1FA0.85PbI3.0,1.73,MACl,14.6,PEAI,0.517,,,Me-4PACz,0.198,DMACPA,0.132,,,,,,,1000,15,5000,35,10,160,110,25,,,,,,,,,,,,,,,22.4264,80.8961,1.1161,24.8388,7900,CH4,v1,
31601,20250305,65,Cs0.05MA0.1FA0.85PbI3.0,1.73,MACl,14.6,PEAI,0.517,,,Me-4PACz,0.198,DMACPA,0.132,,,,,,,1000,10,4800,35,10,160,110,25,,,,,,,,,,,,,,,22.8134,94.8824,0.96051,25.0324,7901,CH1,v1,
31602,20250305,65,Cs0.05MA0.1FA0.85PbI3.0,1.73,MACl,14.6,PEAI,0.517,,,Me-4PACz,0.198,DMACPA,0.132,,,,,,,1000,10,4800,35,10,160,110,25,,,,,,,,,,,,,,,43.3111,-17.3625,0.43974,-567.27,7901,CH2,v1,
31603,20250305,65,Cs0.05MA0.1FA0.85PbI3.0,1.73,MACl,14.6,PEAI,0.517,,,Me-4PACz,0.198,DMACPA,0.132,,,,,,,1000,10,4800,35,10,160,110,25,,,,,,,,,,,,,,,22.1606,78.9314,1.11094,25.272,7901,CH3,v1,
31604,20250305,65,Cs0.05MA0.1FA0.85PbI3.0,1.73,MACl,14.6,PEAI,0.517,,,Me-4PACz,0.198,DMACPA,0.132,,,,,,,1000,10,4800,35,10,160,110,25,,,,,,,,,,,,,,,20.758,75.7922,1.10334,24.8229,7901,CH4,v1,
31605,20250305,65,Cs0.05MA0.1FA0.85PbI3.0,1.73,MACl,14.6,PEAI,0.517,,,Me-4PACz,0.198,DMACPA,0.132,,,,,,,1000,10,5000,35,8,160,110,25,,,,,,,,,,,,,,,86.7336,-25.7277,0.922632,-365.392,7902,CH1,v1,
31606,20250305,65,Cs0.05MA0.1FA0.85PbI3.0,1.73,MACl,14.6,PEAI,0.517,,,Me-4PACz,0.198,DMACPA,0.132,,,,,,,1000,10,5000,35,8,160,110,25,,,,,,,,,,,,,,,1.25e+40,-1.39e+40,0.211,-424.303,7902,CH2,v1,
31607,20250305,65,Cs0.05MA0.1FA0.85PbI3.0,1.73,MACl,14.6,PEAI,0.517,,,Me-4PACz,0.198,DMACPA,0.132,,,,,,,1000,10,5000,35,8,160,110,25,,,,,,,,,,,,,,,10.1605,-158.677,0.211676,-30.2504,7902,CH3,v1,
31608,20250305,65,Cs0.05MA0.1FA0.85PbI3.0,1.73,MACl,14.6,PEAI,0.517,,,Me-4PACz,0.198,DMACPA,0.132,,,,,,,1000,10,5000,35,8,160,110,25,,,,,,,,,,,,,,,22.066,82.4007,1.10821,24.1641,7902,CH4,v1,
31609,20250305,65,Cs0.05MA0.1FA0.85PbI3.0,1.73,MACl,14.6,PEAI,0.517,,,Me-4PACz,0.198,DMACPA,0.132,,,,,,,1100,10,5000,40,12,160,110,20,,,,,,,,,,,,,,,21.0283,94.6265,0.878938,25.2832,7903,CH1,v1,
31610,20250305,65,Cs0.05MA0.1FA0.85PbI3.0,1.73,MACl,14.6,PEAI,0.517,,,Me-4PACz,0.198,DMACPA,0.132,,,,,,,1100,10,5000,40,12,160,110,20,,,,,,,,,,,,,,,227.085,134.225,-0.000355,-476.971,7903,CH2,v1,
31611,20250305,65,Cs0.05MA0.1FA0.85PbI3.0,1.73,MACl,14.6,PEAI,0.517,,,Me-4PACz,0.198,DMACPA,0.132,,,,,,,1100,10,5000,40,12,160,110,20,,,,,,,,,,,,,,,2.55e+39,8.95e+39,1.11881,25.4503,7903,CH3,v1,
31612,20250305,65,Cs0.05MA0.1FA0.85PbI3.0,1.73,MACl,14.6,PEAI,0.517,,,Me-4PACz,0.198,DMACPA,0.132,,,,,,,1100,10,5000,40,12,160,110,20,,,,,,,,,,,,,,,16.5984,59.8101,1.09797,25.2755,7903,CH4,v1,
31613,20250305,65,Cs0.05MA0.1FA0.85PbI3.0,1.73,MACl,14.6,PEAI,0.517,,,Me-4PACz,0.198,DMACPA,0.132,,,,,,,1000,12,5000,40,8,200,110,25,,,,,,,,,,,,,,,2.04e+40,2.26e+41,0.472454,19.1241,7904,CH1,v1,
31614,20250305,65,Cs0.05MA0.1FA0.85PbI3.0,1.73,MACl,14.6,PEAI,0.517,,,Me-4PACz,0.198,DMACPA,0.132,,,,,,,1000,12,5000,40,8,200,110,25,,,,,,,,,,,,,,,63.9525,-2179.01,0.008244,-356.02,7904,CH2,v1,
31615,20250305,65,Cs0.05MA0.1FA0.85PbI3.0,1.73,MACl,14.6,PEAI,0.517,,,Me-4PACz,0.198,DMACPA,0.132,,,,,,,1000,12,5000,40,8,200,110,25,,,,,,,,,,,,,,,7.61441,111.619,0.330726,20.6267,7904,CH3,v1,
31616,20250305,65,Cs0.05MA0.1FA0.85PbI3.0,1.73,MACl,14.6,PEAI,0.517,,,Me-4PACz,0.198,DMACPA,0.132,,,,,,,1000,12,5000,40,8,200,110,25,,,,,,,,,,,,,,,21.0813,78.2286,1.10811,24.3193,7904,CH4,v1,
31617,20250305,65,Cs0.05MA0.1FA0.85PbI3.0,1.73,MACl,14.6,PEAI,0.517,,,Me-4PACz,0.198,DMACPA,0.132,,,,,,,1000,12,5000,40,8,200,110,20,,,,,,,,,,,,,,,2.96729,14.4114,0.884599,23.276,7905,CH1,v1,
31618,20250305,65,Cs0.05MA0.1FA0.85PbI3.0,1.73,MACl,14.6,PEAI,0.517,,,Me-4PACz,0.198,DMACPA,0.132,,,,,,,1000,12,5000,40,8,200,110,20,,,,,,,,,,,,,,,1.21e+40,3.98e+40,0.321269,94.859,7905,CH2,v1,
31619,20250305,65,Cs0.05MA0.1FA0.85PbI3.0,1.73,MACl,14.6,PEAI,0.517,,,Me-4PACz,0.198,DMACPA,0.132,,,,,,,1000,12,5000,40,8,200,110,20,,,,,,,,,,,,,,,0.920633,36.1428,0.114385,22.2688,7905,CH3,v1,
31620,20250305,65,Cs0.05MA0.1FA0.85PbI3.0,1.73,MACl,14.6,PEAI,0.517,,,Me-4PACz,0.198,DMACPA,0.132,,,,,,,1000,12,5000,40,8,200,110,20,,,,,,,,,,,,,,,22.3178,82.1345,1.11626,24.3422,7905,CH4,v1,
31621,20250305,65,Cs0.05MA0.1FA0.85PbI3.0,1.73,MACl,14.6,PEAI,0.517,,,Me-4PACz,0.198,DMACPA,0.132,,,,,,,1000,10,5000,30,8,160,110,25,,,,,,,,,,,,,,,3.22e+39,7.87e+39,0.132558,308.689,7906,CH1,v1,
31622,20250305,65,Cs0.05MA0.1FA0.85PbI3.0,1.73,MACl,14.6,PEAI,0.517,,,Me-4PACz,0.198,DMACPA,0.132,,,,,,,1000,10,5000,30,8,160,110,25,,,,,,,,,,,,,,,2.57e+40,1.37e+40,0.714987,262.258,7906,CH2,v1,
31623,20250305,65,Cs0.05MA0.1FA0.85PbI3.0,1.73,MACl,14.6,PEAI,0.517,,,Me-4PACz,0.198,DMACPA,0.132,,,,,,,1000,10,5000,30,8,160,110,25,,,,,,,,,,,,,,,1.95e+40,1.51e+41,0.660142,19.4684,7906,CH3,v1,
31624,20250305,65,Cs0.05MA0.1FA0.85PbI3.0,1.73,MACl,14.6,PEAI,0.517,,,Me-4PACz,0.198,DMACPA,0.132,,,,,,,1000,10,5000,30,8,160,110,25,,,,,,,,,,,,,,,20.6535,80.7697,1.09694,23.3112,7906,CH4,v1,
31625,20250305,65,Cs0.05MA0.1FA0.85PbI3.0,1.73,MACl,14.6,PEAI,0.517,,,Me-4PACz,0.198,DMACPA,0.132,,,,,,,1000,12,5000,35,10,180,110,25,,,,,,,,,,,,,,,3.65837,26.5224,0.572704,24.0849,7907,CH1,v1,
31626,20250305,65,Cs0.05MA0.1FA0.85PbI3.0,1.73,MACl,14.6,PEAI,0.517,,,Me-4PACz,0.198,DMACPA,0.132,,,,,,,1000,12,5000,35,10,180,110,25,,,,,,,,,,,,,,,27.187,178.733,0.295624,51.4536,7907,CH2,v1,
31627,20250305,65,Cs0.05MA0.1FA0.85PbI3.0,1.73,MACl,14.6,PEAI,0.517,,,Me-4PACz,0.198,DMACPA,0.132,,,,,,,1000,12,5000,35,10,180,110,25,,,,,,,,,,,,,,,0.16826,24.6811,0.033114,20.5873,7907,CH3,v1,
31628,20250305,65,Cs0.05MA0.1FA0.85PbI3.0,1.73,MACl,14.6,PEAI,0.517,,,Me-4PACz,0.198,DMACPA,0.132,,,,,,,1000,12,5000,35,10,180,110,25,,,,,,,,,,,,,,,11.2793,45.1872,1.04823,23.8128,7907,CH4,v1,
31629,20250305,65,Cs0.05MA0.1FA0.85PbI3.0,1.73,MACl,14.6,PEAI,0.517,,,Me-4PACz,0.198,DMACPA,0.132,,,,,,,1000,10,4800,35,8,160,110,25,,,,,,,,,,,,,,,12.9243,58.038,1.07666,20.683,7908,CH1,v1,
31630,20250305,65,Cs0.05MA0.1FA0.85PbI3.0,1.73,MACl,14.6,PEAI,0.517,,,Me-4PACz,0.198,DMACPA,0.132,,,,,,,1000,10,4800,35,8,160,110,25,,,,,,,,,,,,,,,1.06e+40,-2.49e+40,0.219883,-192.713,7908,CH2,v1,
31631,20250305,65,Cs0.05MA0.1FA0.85PbI3.0,1.73,MACl,14.6,PEAI,0.517,,,Me-4PACz,0.198,DMACPA,0.132,,,,,,,1000,10,4800,35,8,160,110,25,,,,,,,,,,,,,,,21.5637,79.9762,1.10646,24.3683,7908,CH3,v1,
31632,20250305,65,Cs0.05MA0.1FA0.85PbI3.0,1.73,MACl,14.6,PEAI,0.517,,,Me-4PACz,0.198,DMACPA,0.132,,,,,,,1000,10,4800,35,8,160,110,25,,,,,,,,,,,,,,,14.656,56.9045,1.08614,23.7127,7908,CH4,v1,
31633,20250305,65,Cs0.05MA0.1FA0.85PbI3.0,1.73,MACl,14.6,PEAI,0.517,,,Me-4PACz,0.198,DMACPA,0.132,,,,,,,1000,10,5000,30,6,160,110,25,,,,,,,,,,,,,,,23.0533,81.9805,1.11683,25.1787,7909,CH1,v1,
31634,20250305,65,Cs0.05MA0.1FA0.85PbI3.0,1.73,MACl,14.6,PEAI,0.517,,,Me-4PACz,0.198,DMACPA,0.132,,,,,,,1000,10,5000,30,6,160,110,25,,,,,,,,,,,,,,,78.6761,-555.296,0.446894,-31.704,7909,CH2,v1,
31635,20250305,65,Cs0.05MA0.1FA0.85PbI3.0,1.73,MACl,14.6,PEAI,0.517,,,Me-4PACz,0.198,DMACPA,0.132,,,,,,,1000,10,5000,30,6,160,110,25,,,,,,,,,,,,,,,22.1755,97.589,0.906007,25.0808,7909,CH3,v1,
31636,20250305,65,Cs0.05MA0.1FA0.85PbI3.0,1.73,MACl,14.6,PEAI,0.517,,,Me-4PACz,0.198,DMACPA,0.132,,,,,,,1000,10,5000,30,6,160,110,25,,,,,,,,,,,,,,,20.1448,73.3145,1.11536,24.6354,7909,CH4,v1,
31637,20250305,65,Cs0.05MA0.1FA0.85PbI3.0,1.73,MACl,14.6,PEAI,0.517,,,Me-4PACz,0.198,DMACPA,0.132,,,,,,,1000,10,5000,35,10,170,110,25,,,,,,,,,,,,,,,20.9179,97.5481,0.886107,24.1999,7910,CH1,v1,
31638,20250305,65,Cs0.05MA0.1FA0.85PbI3.0,1.73,MACl,14.6,PEAI,0.517,,,Me-4PACz,0.198,DMACPA,0.132,,,,,,,1000,10,5000,35,10,170,110,25,,,,,,,,,,,,,,,30.4538,-22.7311,0.5464,-245.195,7910,CH2,v1,
31639,20250305,65,Cs0.05MA0.1FA0.85PbI3.0,1.73,MACl,14.6,PEAI,0.517,,,Me-4PACz,0.198,DMACPA,0.132,,,,,,,1000,10,5000,35,10,170,110,25,,,,,,,,,,,,,,,22.4638,82.0899,1.1124,24.5998,7910,CH3,v1,
31640,20250305,65,Cs0.05MA0.1FA0.85PbI3.0,1.73,MACl,14.6,PEAI,0.517,,,Me-4PACz,0.198,DMACPA,0.132,,,,,,,1000,10,5000,35,10,170,110,25,,,,,,,,,,,,,,,21.8048,80.8754,1.1137,24.2084,7910,CH4,v1,
31641,20250305,65,Cs0.05MA0.1FA0.85PbI3.0,1.73,MACl,14.6,PEAI,0.517,,,Me-4PACz,0.198,DMACPA,0.132,,,,,,,1000,10,4800,35,10,160,110,25,,,,,,,,,,,,,,,21.9928,78.1145,1.11512,25.2479,7911,CH1,v1,
31642,20250305,65,Cs0.05MA0.1FA0.85PbI3.0,1.73,MACl,14.6,PEAI,0.517,,,Me-4PACz,0.198,DMACPA,0.132,,,,,,,1000,10,4800,35,10,160,110,25,,,,,,,,,,,,,,,3.1e+40,3.81e+40,0.300009,271.217,7911,CH2,v1,
31643,20250305,65,Cs0.05MA0.1FA0.85PbI3.0,1.73,MACl,14.6,PEAI,0.517,,,Me-4PACz,0.198,DMACPA,0.132,,,,,,,1000,10,4800,35,10,160,110,25,,,,,,,,,,,,,,,21.6157,100.539,1.04547,20.5648,7911,CH3,v1,
31644,20250305,65,Cs0.05MA0.1FA0.85PbI3.0,1.73,MACl,14.6,PEAI,0.517,,,Me-4PACz,0.198,DMACPA,0.132,,,,,,,1000,10,4800,35,10,160,110,25,,,,,,,,,,,,,,,17.564,65.5312,1.09961,24.3745,7911,CH4,v1,
31645,20250305,65,Cs0.05MA0.1FA0.85PbI3.0,1.73,MACl,14.6,PEAI,0.517,,,Me-4PACz,0.198,DMACPA,0.132,,,,,,,1800,10,4900,30,8,200,110,25,,,,,,,,,,,,,,,0.206406,30.2557,0.034521,19.7622,7912,CH1,v1,
31646,20250305,65,Cs0.05MA0.1FA0.85PbI3.0,1.73,MACl,14.6,PEAI,0.517,,,Me-4PACz,0.198,DMACPA,0.132,,,,,,,1800,10,4900,30,8,200,110,25,,,,,,,,,,,,,,,270.369,741.664,-5.5e-05,-656.949,7912,CH2,v1,
31647,20250305,65,Cs0.05MA0.1FA0.85PbI3.0,1.73,MACl,14.6,PEAI,0.517,,,Me-4PACz,0.198,DMACPA,0.132,,,,,,,1800,10,4900,30,8,200,110,25,,,,,,,,,,,,,,,9.09774,66.9327,0.648762,20.9512,7912,CH3,v1,
31648,20250305,65,Cs0.05MA0.1FA0.85PbI3.0,1.73,MACl,14.6,PEAI,0.517,,,Me-4PACz,0.198,DMACPA,0.132,,,,,,,1800,10,4900,30,8,200,110,25,,,,,,,,,,,,,,,0.333225,24.6717,0.065988,20.4679,7912,CH4,v1,
31649,20250305,65,Cs0.05MA0.1FA0.85PbI3.0,1.73,MACl,14.6,PEAI,0.517,,,Me-4PACz,0.198,DMACPA,0.132,,,,,,,1000,10,5000,30,10,160,110,25,,,,,,,,,,,,,,,7.08164,33.7222,0.875762,23.9791,7913,CH1,v1,
31650,20250305,65,Cs0.05MA0.1FA0.85PbI3.0,1.73,MACl,14.6,PEAI,0.517,,,Me-4PACz,0.198,DMACPA,0.132,,,,,,,1000,10,5000,30,10,160,110,25,,,,,,,,,,,,,,,1.99e+40,1.97e+40,0.317966,318.512,7913,CH2,v1,
31651,20250305,65,Cs0.05MA0.1FA0.85PbI3.0,1.73,MACl,14.6,PEAI,0.517,,,Me-4PACz,0.198,DMACPA,0.132,,,,,,,1000,10,5000,30,10,160,110,25,,,,,,,,,,,,,,,15.757,121.858,0.582639,22.1933,7913,CH3,v1,
31652,20250305,65,Cs0.05MA0.1FA0.85PbI3.0,1.73,MACl,14.6,PEAI,0.517,,,Me-4PACz,0.198,DMACPA,0.132,,,,,,,1000,10,5000,30,10,160,110,25,,,,,,,,,,,,,,,1.57543,24.8827,0.267205,23.695,7913,CH4,v1,
31653,20250305,65,Cs0.05MA0.1FA0.85PbI3.0,1.73,MACl,14.6,PEAI,0.517,,,py3,0.165,DMACPA,0.165,,,,,,,1050,10,5000,35,10,170,110,25,,,,,,,,,,,,,,,3.43e+40,-6.64e+40,0.214374,-240.961,7914,CH1,v1,
31654,20250305,65,Cs0.05MA0.1FA0.85PbI3.0,1.73,MACl,14.6,PEAI,0.517,,,py3,0.165,DMACPA,0.165,,,,,,,1050,10,5000,35,10,170,110,25,,,,,,,,,,,,,,,72.4574,-121.0,0.14862,-402.924,7914,CH2,v1,
31655,20250305,65,Cs0.05MA0.1FA0.85PbI3.0,1.73,MACl,14.6,PEAI,0.517,,,py3,0.165,DMACPA,0.165,,,,,,,1050,10,5000,35,10,170,110,25,,,,,,,,,,,,,,,21.1176,79.7161,0.991553,26.7167,7914,CH3,v1,
31656,20250305,65,Cs0.05MA0.1FA0.85PbI3.0,1.73,MACl,14.6,PEAI,0.517,,,py3,0.165,DMACPA,0.165,,,,,,,1050,10,5000,35,10,170,110,25,,,,,,,,,,,,,,,21.4411,79.789,1.11368,24.1291,7914,CH4,v1,
31657,20250305,65,Cs0.05MA0.1FA0.85PbI3.0,1.73,MACl,14.6,PEAI,0.517,,,py3,0.165,DMACPA,0.165,,,,,,,1000,12,5000,40,15,200,110,20,,,,,,,,,,,,,,,1.17e+39,5.55e+39,0.860607,24.5815,7915,CH1,v1,
31658,20250305,65,Cs0.05MA0.1FA0.85PbI3.0,1.73,MACl,14.6,PEAI,0.517,,,py3,0.165,DMACPA,0.165,,,,,,,1000,12,5000,40,15,200,110,20,,,,,,,,,,,,,,,1.75e+40,2.44e+40,0.387748,185.385,7915,CH2,v1,
31659,20250305,65,Cs0.05MA0.1FA0.85PbI3.0,1.73,MACl,14.6,PEAI,0.517,,,py3,0.165,DMACPA,0.165,,,,,,,1000,12,5000,40,15,200,110,20,,,,,,,,,,,,,,,22.4088,87.3171,1.11731,22.9692,7915,CH3,v1,
31660,20250305,65,Cs0.05MA0.1FA0.85PbI3.0,1.73,MACl,14.6,PEAI,0.517,,,py3,0.165,DMACPA,0.165,,,,,,,1000,12,5000,40,15,200,110,20,,,,,,,,,,,,,,,21.9039,81.6986,1.11732,23.9954,7915,CH4,v1,
31661,20250305,65,Cs0.05MA0.1FA0.85PbI3.0,1.73,MACl,14.6,PEAI,0.517,,,py3,0.165,DMACPA,0.165,,,,,,,1000,10,4800,35,10,160,110,25,,,,,,,,,,,,,,,24.0978,77.8418,1.12247,27.5798,7916,CH1,v1,
31662,20250305,65,Cs0.05MA0.1FA0.85PbI3.0,1.73,MACl,14.6,PEAI,0.517,,,py3,0.165,DMACPA,0.165,,,,,,,1000,10,4800,35,10,160,110,25,,,,,,,,,,,,,,,15.3068,-244.697,0.181073,-34.5463,7916,CH2,v1,
31663,20250305,65,Cs0.05MA0.1FA0.85PbI3.0,1.73,MACl,14.6,PEAI,0.517,,,py3,0.165,DMACPA,0.165,,,,,,,1000,10,4800,35,10,160,110,25,,,,,,,,,,,,,,,17.04,55.2849,1.09306,28.1981,7916,CH3,v1,
31664,20250305,65,Cs0.05MA0.1FA0.85PbI3.0,1.73,MACl,14.6,PEAI,0.517,,,py3,0.165,DMACPA,0.165,,,,,,,1000,10,4800,35,10,160,110,25,,,,,,,,,,,,,,,23.7796,77.4269,1.11505,27.5436,7916,CH4,v1,
31665,20250305,65,Cs0.05MA0.1FA0.85PbI3.0,1.73,MACl,14.6,PEAI,0.517,,,py3,0.165,DMACPA,0.165,,,,,,,1000,10,5000,40,10,160,110,25,,,,,,,,,,,,,,,16.821,97.7169,0.733612,23.4647,7917,CH1,v1,
31666,20250305,65,Cs0.05MA0.1FA0.85PbI3.0,1.73,MACl,14.6,PEAI,0.517,,,py3,0.165,DMACPA,0.165,,,,,,,1000,10,5000,40,10,160,110,25,,,,,,,,,,,,,,,20.1951,77.5213,1.09755,23.7357,7917,CH2,v1,
31667,20250305,65,Cs0.05MA0.1FA0.85PbI3.0,1.73,MACl,14.6,PEAI,0.517,,,py3,0.165,DMACPA,0.165,,,,,,,1000,10,5000,40,10,160,110,25,,,,,,,,,,,,,,,18.8558,73.2833,1.08945,23.6175,7917,CH3,v1,
31668,20250305,65,Cs0.05MA0.1FA0.85PbI3.0,1.73,MACl,14.6,PEAI,0.517,,,py3,0.165,DMACPA,0.165,,,,,,,1000,10,5000,40,10,160,110,25,,,,,,,,,,,,,,,19.5632,77.2157,1.08726,23.3025,7917,CH4,v1,
31669,20250305,65,Cs0.05MA0.1FA0.85PbI3.0,1.73,MACl,14.6,PEAI,0.517,,,py3,0.165,DMACPA,0.165,,,,,,,1000,10,4800,35,10,160,110,20,,,,,,,,,,,,,,,16.0323,61.5668,1.08647,23.9681,7918,CH1,v1,
31670,20250305,65,Cs0.05MA0.1FA0.85PbI3.0,1.73,MACl,14.6,PEAI,0.517,,,py3,0.165,DMACPA,0.165,,,,,,,1000,10,4800,35,10,160,110,20,,,,,,,,,,,,,,,1.93e+40,-4.21e+40,0.361382,-127.11,7918,CH2,v1,
31671,20250305,65,Cs0.05MA0.1FA0.85PbI3.0,1.73,MACl,14.6,PEAI,0.517,,,py3,0.165,DMACPA,0.165,,,,,,,1000,10,4800,35,10,160,110,20,,,,,,,,,,,,,,,21.2164,79.7357,1.09326,24.3385,7918,CH3,v1,
31672,20250305,65,Cs0.05MA0.1FA0.85PbI3.0,1.73,MACl,14.6,PEAI,0.517,,,py3,0.165,DMACPA,0.165,,,,,,,1000,10,4800,35,10,160,110,20,,,,,,,,,,,,,,,20.8016,79.4698,1.09718,23.8571,7918,CH4,v1,
31673,20250305,65,Cs0.05MA0.1FA0.85PbI3.0,1.73,MACl,14.6,PEAI,0.517,,,py3,0.165,DMACPA,0.165,,,,,,,1000,10,4800,35,8,160,110,25,,,,,,,,,,,,,,,21.5477,78.9223,1.09653,24.8989,7919,CH1,v1,
31674,20250305,65,Cs0.05MA0.1FA0.85PbI3.0,1.73,MACl,14.6,PEAI,0.517,,,py3,0.165,DMACPA,0.165,,,,,,,1000,10,4800,35,8,160,110,25,,,,,,,,,,,,,,,13.5456,95.3661,0.571444,24.8559,7919,CH2,v1,
31675,20250305,65,Cs0.05MA0.1FA0.85PbI3.0,1.73,MACl,14.6,PEAI,0.517,,,py3,0.165,DMACPA,0.165,,,,,,,1000,10,4800,35,8,160,110,25,,,,,,,,,,,,,,,21.1279,77.783,1.09482,24.8102,7919,CH3,v1,
31676,20250305,65,Cs0.05MA0.1FA0.85PbI3.0,1.73,MACl,14.6,PEAI,0.517,,,py3,0.165,DMACPA,0.165,,,,,,,1000,10,4800,35,8,160,110,25,,,,,,,,,,,,,,,20.5678,77.5251,1.09405,24.2497,7919,CH4,v1,
31677,20250305,65,Cs0.05MA0.1FA0.85PbI3.0,1.73,MACl,14.6,PEAI,0.517,,,py3,0.165,DMACPA,0.165,,,,,,,1000,10,4800,35,10,170,110,25,,,,,,,,,,,,,,,11.1739,103.983,0.452913,23.7263,7920,CH1,v1,
31678,20250305,65,Cs0.05MA0.1FA0.85PbI3.0,1.73,MACl,14.6,PEAI,0.517,,,py3,0.165,DMACPA,0.165,,,,,,,1000,10,4800,35,10,170,110,25,,,,,,,,,,,,,,,21.189,82.4836,1.08907,23.5877,7920,CH2,v1,
31679,20250305,65,Cs0.05MA0.1FA0.85PbI3.0,1.73,MACl,14.6,PEAI,0.517,,,py3,0.165,DMACPA,0.165,,,,,,,1000,10,4800,35,10,170,110,25,,,,,,,,,,,,,,,34.5229,187.862,-3.8e-05,-481.35,7920,CH3,v1,
31680,20250305,65,Cs0.05MA0.1FA0.85PbI3.0,1.73,MACl,14.6,PEAI,0.517,,,py3,0.165,DMACPA,0.165,,,,,,,1000,10,4800,35,10,170,110,25,,,,,,,,,,,,,,,20.0919,78.7497,1.09365,23.3289,7920,CH4,v1,
31681,20250305,65,Cs0.05MA0.1FA0.85PbI3.0,1.73,MACl,14.6,PEAI,0.517,,,py3,0.165,DMACPA,0.165,,,,,,,996,12,4788,35,12,160,110,25,,,,,,,,,,,,,,,21.7247,80.3874,1.09564,24.6661,7921,CH1,v1,
31682,20250305,65,Cs0.05MA0.1FA0.85PbI3.0,1.73,MACl,14.6,PEAI,0.517,,,py3,0.165,DMACPA,0.165,,,,,,,996,12,4788,35,12,160,110,25,,,,,,,,,,,,,,,21.3843,78.2827,1.09552,24.9349,7921,CH2,v1,
31683,20250305,65,Cs0.05MA0.1FA0.85PbI3.0,1.73,MACl,14.6,PEAI,0.517,,,py3,0.165,DMACPA,0.165,,,,,,,996,12,4788,35,12,160,110,25,,,,,,,,,,,,,,,17.3586,71.1296,0.999732,24.4108,7921,CH3,v1,
31684,20250305,65,Cs0.05MA0.1FA0.85PbI3.0,1.73,MACl,14.6,PEAI,0.517,,,py3,0.165,DMACPA,0.165,,,,,,,996,12,4788,35,12,160,110,25,,,,,,,,,,,,,,,20.89,77.9018,1.09035,24.5937,7921,CH4,v1,
31685,20250305,65,Cs0.05MA0.1FA0.85PbI3.0,1.73,MACl,14.6,PEAI,0.517,,,py3,0.165,DMACPA,0.165,,,,,,,1000,10,4800,35,10,170,110,20,,,,,,,,,,,,,,,15.8274,63.4832,1.08156,23.0516,7922,CH1,v1,
31686,20250305,65,Cs0.05MA0.1FA0.85PbI3.0,1.73,MACl,14.6,PEAI,0.517,,,py3,0.165,DMACPA,0.165,,,,,,,1000,10,4800,35,10,170,110,20,,,,,,,,,,,,,,,147.395,-70.5174,0.350182,-596.888,7922,CH2,v1,
31687,20250305,65,Cs0.05MA0.1FA0.85PbI3.0,1.73,MACl,14.6,PEAI,0.517,,,py3,0.165,DMACPA,0.165,,,,,,,1000,10,4800,35,10,170,110,20,,,,,,,,,,,,,,,19.6732,83.7285,0.995365,23.6059,7922,CH3,v1,
31688,20250305,65,Cs0.05MA0.1FA0.85PbI3.0,1.73,MACl,14.6,PEAI,0.517,,,py3,0.165,DMACPA,0.165,,,,,,,1000,10,4800,35,10,170,110,20,,,,,,,,,,,,,,,19.5428,76.835,1.09312,23.268,7922,CH4,v1,
31689,20250305,65,Cs0.05MA0.1FA0.85PbI3.0,1.73,MACl,14.6,PEAI,0.517,,,py3,0.165,DMACPA,0.165,,,,,,,1000,12,4800,35,10,200,110,25,,,,,,,,,,,,,,,11.2769,98.0253,0.464193,24.7829,7923,CH1,v1,
31690,20250305,65,Cs0.05MA0.1FA0.85PbI3.0,1.73,MACl,14.6,PEAI,0.517,,,py3,0.165,DMACPA,0.165,,,,,,,1000,12,4800,35,10,200,110,25,,,,,,,,,,,,,,,22.0555,79.3407,1.09741,25.331,7923,CH2,v1,
31691,20250305,65,Cs0.05MA0.1FA0.85PbI3.0,1.73,MACl,14.6,PEAI,0.517,,,py3,0.165,DMACPA,0.165,,,,,,,1000,12,4800,35,10,200,110,25,,,,,,,,,,,,,,,6.49298,30.1247,0.866615,24.8712,7923,CH3,v1,
31692,20250305,65,Cs0.05MA0.1FA0.85PbI3.0,1.73,MACl,14.6,PEAI,0.517,,,py3,0.165,DMACPA,0.165,,,,,,,1000,12,4800,35,10,200,110,25,,,,,,,,,,,,,,,20.606,77.3967,1.08584,24.5192,7923,CH4,v1,
31693,20250305,65,Cs0.05MA0.1FA0.85PbI3.0,1.73,MACl,14.6,PEAI,0.517,,,py3,0.165,DMACPA,0.165,,,,,,,1000,10,5000,35,10,160,110,25,,,,,,,,,,,,,,,21.5141,79.8188,1.08933,24.7434,7924,CH1,v1,
31694,20250305,65,Cs0.05MA0.1FA0.85PbI3.0,1.73,MACl,14.6,PEAI,0.517,,,py3,0.165,DMACPA,0.165,,,,,,,1000,10,5000,35,10,160,110,25,,,,,,,,,,,,,,,294.669,-103.673,0.502923,-565.155,7924,CH2,v1,
31695,20250305,65,Cs0.05MA0.1FA0.85PbI3.0,1.73,MACl,14.6,PEAI,0.517,,,py3,0.165,DMACPA,0.165,,,,,,,1000,10,5000,35,10,160,110,25,,,,,,,,,,,,,,,21.2556,98.258,0.91136,23.7365,7924,CH3,v1,
31696,20250305,65,Cs0.05MA0.1FA0.85PbI3.0,1.73,MACl,14.6,PEAI,0.517,,,py3,0.165,DMACPA,0.165,,,,,,,1000,10,5000,35,10,160,110,25,,,,,,,,,,,,,,,20.8067,78.2115,1.08765,24.4592,7924,CH4,v1,
31697,20250305,65,Cs0.05MA0.1FA0.85PbI3.0,1.73,MACl,14.6,PEAI,0.517,,,py3,0.165,DMACPA,0.165,,,,,,,1000,12,5000,40,10,200,110,25,,,,,,,,,,,,,,,6.28422,73.6671,0.413508,20.6297,7925,CH1,v1,
31698,20250305,65,Cs0.05MA0.1FA0.85PbI3.0,1.73,MACl,14.6,PEAI,0.517,,,py3,0.165,DMACPA,0.165,,,,,,,1000,12,5000,40,10,200,110,25,,,,,,,,,,,,,,,7.36287,100.054,0.304729,24.1489,7925,CH2,v1,
31699,20250305,65,Cs0.05MA0.1FA0.85PbI3.0,1.73,MACl,14.6,PEAI,0.517,,,py3,0.165,DMACPA,0.165,,,,,,,1000,12,5000,40,10,200,110,25,,,,,,,,,,,,,,,6.35115,98.38,0.271756,23.7557,7925,CH3,v1,
31700,20250305,65,Cs0.05MA0.1FA0.85PbI3.0,1.73,MACl,14.6,PEAI,0.517,,,py3,0.165,DMACPA,0.165,,,,,,,1000,12,5000,40,10,200,110,25,,,,,,,,,,,,,,,20.2477,77.8725,1.098,23.6804,7925,CH4,v1,
31701,20250305,65,Cs0.05MA0.1FA0.85PbI3.0,1.73,MACl,14.6,PEAI,0.517,,,py3,0.165,DMACPA,0.165,,,,,,,1100,10,5000,40,8,180,110,25,,,,,,,,,,,,,,,3.97e+40,-1.89e+40,1.02986,-203.967,7926,CH1,v1,
31702,20250305,65,Cs0.05MA0.1FA0.85PbI3.0,1.73,MACl,14.6,PEAI,0.517,,,py3,0.165,DMACPA,0.165,,,,,,,1100,10,5000,40,8,180,110,25,,,,,,,,,,,,,,,42.2778,-33.0856,0.339172,-376.751,7926,CH2,v1,
31703,20250305,65,Cs0.05MA0.1FA0.85PbI3.0,1.73,MACl,14.6,PEAI,0.517,,,py3,0.165,DMACPA,0.165,,,,,,,1100,10,5000,40,8,180,110,25,,,,,,,,,,,,,,,2.2785,33.9436,0.277311,24.206,7926,CH3,v1,
31704,20250305,65,Cs0.05MA0.1FA0.85PbI3.0,1.73,MACl,14.6,PEAI,0.517,,,py3,0.165,DMACPA,0.165,,,,,,,1100,10,5000,40,8,180,110,25,,,,,,,,,,,,,,,21.0978,79.6135,1.09284,24.249,7926,CH4,v1,
31705,20250305,65,Cs0.05MA0.1FA0.85PbI3.0,1.73,MACl,14.6,PEAI,0.517,,,py3,0.165,DMACPA,0.165,,,,,,,1000,15,5000,35,10,170,110,25,,,,,,,,,,,,,,,9.73534,41.7146,0.930003,25.0945,7927,CH1,v1,
31706,20250305,65,Cs0.05MA0.1FA0.85PbI3.0,1.73,MACl,14.6,PEAI,0.517,,,py3,0.165,DMACPA,0.165,,,,,,,1000,15,5000,35,10,170,110,25,,,,,,,,,,,,,,,3.76e+40,4.12e+40,0.262118,348.867,7927,CH2,v1,
31707,20250305,65,Cs0.05MA0.1FA0.85PbI3.0,1.73,MACl,14.6,PEAI,0.517,,,py3,0.165,DMACPA,0.165,,,,,,,1000,15,5000,35,10,170,110,25,,,,,,,,,,,,,,,5.93211,30.3288,0.760596,25.7158,7927,CH3,v1,
31708,20250305,65,Cs0.05MA0.1FA0.85PbI3.0,1.73,MACl,14.6,PEAI,0.517,,,py3,0.165,DMACPA,0.165,,,,,,,1000,15,5000,35,10,170,110,25,,,,,,,,,,,,,,,19.5995,71.9318,1.0988,24.7973,7927,CH4,v1,
31709,20250305,65,Cs0.05MA0.1FA0.85PbI3.0,1.73,MACl,14.6,PEAI,0.517,,,py3,0.165,DMACPA,0.165,,,,,,,1900,28,5700,32,14,250,110,30,,,,,,,,,,,,,,,20.6484,75.7974,1.11889,24.347,7928,CH1,v1,
31710,20250305,65,Cs0.05MA0.1FA0.85PbI3.0,1.73,MACl,14.6,PEAI,0.517,,,py3,0.165,DMACPA,0.165,,,,,,,1900,28,5700,32,14,250,110,30,,,,,,,,,,,,,,,2.2e+40,1.44e+40,0.823547,185.243,7928,CH2,v1,
31711,20250305,65,Cs0.05MA0.1FA0.85PbI3.0,1.73,MACl,14.6,PEAI,0.517,,,py3,0.165,DMACPA,0.165,,,,,,,1900,28,5700,32,14,250,110,30,,,,,,,,,,,,,,,24.9744,-786.968,0.116114,-27.331,7928,CH3,v1,
31712,20250305,65,Cs0.05MA0.1FA0.85PbI3.0,1.73,MACl,14.6,PEAI,0.517,,,py3,0.165,DMACPA,0.165,,,,,,,1900,28,5700,32,14,250,110,30,,,,,,,,,,,,,,,20.6052,76.9464,1.11098,24.1038,7928,CH4,v1,
31713,20250305,65,Cs0.05MA0.1FA0.85PbI3.0,1.73,MACl,14.6,PEAI,0.517,,,py3,0.165,DMACPA,0.165,,,,,,,1000,12,5000,35,12,160,110,25,,,,,,,,,,,,,,,16.5884,66.3047,1.07883,23.1904,7929,CH1,v1,
31714,20250305,65,Cs0.05MA0.1FA0.85PbI3.0,1.73,MACl,14.6,PEAI,0.517,,,py3,0.165,DMACPA,0.165,,,,,,,1000,12,5000,35,12,160,110,25,,,,,,,,,,,,,,,0.0,,0.0,0.0,7929,CH2,v1,
