Repository: MI-Materials-Intelligence/Recipe-Language-Model

# Learning Layer

## Overview

In the learning layer, the formulas and parameters are encoded and then tokenised into recipes as inputs. Through atomic skills of data extraction, cleaning, and matching, these data are organised into standardised datasets, providing the basis for RLM training and iterative recipe refinement.

Key Atomic Skills:
- **Cleaning**: Preprocessing and outlier cleaning
- **Matching**: Matching data pairs based on variables
- **Extraction**: Data extraction from robotic boxes

File: seven_ai_layers_robotics/learning/data/data50764_from_db.csv (part 138 of 253)
No,date,rank,Formula PVK,Concentration PVK,Formula Additive 1,Concentration Additive 1,Formula Additive 2,Concentration Additive 2,Formula Additive 3,Concentration Additive 3,Formula SAM 1,Concentration SAM 1,Formula SAM 2,Concentration SAM 2,Formula SAM 3,Concentration SAM 3,Spin Coating Speed SAM,Spin Coating Time SAM,Annealed Temperature SAM,Annealed Time SAM,Spin Coating Speed PVK 1,Spin Coating Time PVK 1,Spin Coating Speed PVK 2,Spin Coating Time PVK 2,Antisolvent Dropping Timing,Antisolvent Volume,Annealed Temperature PVK,Annealed Time PVK,Formula Passivator 1,Concentration Passivator 1,Formula Passivator 2,Concentration Passivator 2,Formula Passivator 3,Concentration Passivator 3,Formula Passivator 4,Concentration Passivator 4,Spin Coating Speed Passivator,Spin Coating Time Passivator,Passivator Dropping Timing,Passivator Volume,Annealed Temperature Passivator,Annealed Time Passivator,PCE,FF,Voc,Jsc,Product,Channel,From,upload_time
31715,20250305,65,Cs0.05MA0.1FA0.85PbI3.0,1.73,MACl,14.6,PEAI,0.517,,,py3,0.165,DMACPA,0.165,,,,,,,1000,12,5000,35,12,160,110,25,,,,,,,,,,,,,,,12.2446,51.6811,1.00423,23.593,7929,CH3,v1,
31716,20250305,65,Cs0.05MA0.1FA0.85PbI3.0,1.73,MACl,14.6,PEAI,0.517,,,py3,0.165,DMACPA,0.165,,,,,,,1000,12,5000,35,12,160,110,25,,,,,,,,,,,,,,,19.9548,79.0006,1.07634,23.4675,7929,CH4,v1,
31717,20250305,65,Cs0.05MA0.1FA0.85PbI3.0,1.73,MACl,14.6,PEAI,0.517,,,py3,0.165,DMACPA,0.165,,,,,,,1000,10,5000,35,10,160,115,25,,,,,,,,,,,,,,,0.000100809,0.0260528,0.007319,52.8677,7930,CH1,v1,
31718,20250305,65,Cs0.05MA0.1FA0.85PbI3.0,1.73,MACl,14.6,PEAI,0.517,,,py3,0.165,DMACPA,0.165,,,,,,,1000,10,5000,35,10,160,115,25,,,,,,,,,,,,,,,818.79,42606.8,-6e-05,-32.016,7930,CH2,v1,
31719,20250305,65,Cs0.05MA0.1FA0.85PbI3.0,1.73,MACl,14.6,PEAI,0.517,,,py3,0.165,DMACPA,0.165,,,,,,,1000,10,5000,35,10,160,115,25,,,,,,,,,,,,,,,887.109,188.732,-0.000573,-819.614,7930,CH3,v1,
31720,20250305,65,Cs0.05MA0.1FA0.85PbI3.0,1.73,MACl,14.6,PEAI,0.517,,,py3,0.165,DMACPA,0.165,,,,,,,1000,10,5000,35,10,160,115,25,,,,,,,,,,,,,,,1.22e-06,82.3613,-9.5e-05,-1.55e-05,7930,CH4,v1,
31721,20250305,65,Cs0.05MA0.1FA0.85PbI3.0,1.73,MACl,14.6,PEAI,0.8,,,Me-4PACz,0.198,DMACPA,0.132,,,,,,,1120,13,4950,38,15,175,110,30,,,,,,,,,,,,,,,0.237815,24.9196,0.043379,21.9999,7931,CH1,v1,
31722,20250305,65,Cs0.05MA0.1FA0.85PbI3.0,1.73,MACl,14.6,PEAI,0.8,,,Me-4PACz,0.198,DMACPA,0.132,,,,,,,1120,13,4950,38,15,175,110,30,,,,,,,,,,,,,,,18.7821,96.9874,0.834837,23.1968,7931,CH2,v1,
31723,20250305,65,Cs0.05MA0.1FA0.85PbI3.0,1.73,MACl,14.6,PEAI,0.8,,,Me-4PACz,0.198,DMACPA,0.132,,,,,,,1120,13,4950,38,15,175,110,30,,,,,,,,,,,,,,,17.4676,86.2758,0.814979,24.8427,7931,CH3,v1,
31724,20250305,65,Cs0.05MA0.1FA0.85PbI3.0,1.73,MACl,14.6,PEAI,0.8,,,Me-4PACz,0.198,DMACPA,0.132,,,,,,,1120,13,4950,38,15,175,110,30,,,,,,,,,,,,,,,21.64,79.812,1.10967,24.434,7931,CH4,v1,
31725,20250305,65,Cs0.05MA0.1FA0.85PbI3.0,1.73,MACl,14.6,PEAI,0.8,,,Me-4PACz,0.198,DMACPA,0.132,,,,,,,1000,15,5000,45,9,180,105,25,,,,,,,,,,,,,,,16.5903,98.7427,0.691671,24.2912,7932,CH1,v1,
31726,20250305,65,Cs0.05MA0.1FA0.85PbI3.0,1.73,MACl,14.6,PEAI,0.8,,,Me-4PACz,0.198,DMACPA,0.132,,,,,,,1000,15,5000,45,9,180,105,25,,,,,,,,,,,,,,,198.384,-2126.17,0.01128,-827.199,7932,CH2,v1,
31727,20250305,65,Cs0.05MA0.1FA0.85PbI3.0,1.73,MACl,14.6,PEAI,0.8,,,Me-4PACz,0.198,DMACPA,0.132,,,,,,,1000,15,5000,45,9,180,105,25,,,,,,,,,,,,,,,21.075,97.0043,0.880983,24.6609,7932,CH3,v1,
31728,20250305,65,Cs0.05MA0.1FA0.85PbI3.0,1.73,MACl,14.6,PEAI,0.8,,,Me-4PACz,0.198,DMACPA,0.132,,,,,,,1000,15,5000,45,9,180,105,25,,,,,,,,,,,,,,,21.6839,79.7027,1.11882,24.3166,7932,CH4,v1,
31729,20250305,65,Cs0.05MA0.1FA0.85PbI3.0,1.73,MACl,14.6,PEAI,0.8,,,Me-4PACz,0.198,DMACPA,0.132,,,,,,,1300,14,4950,38,15,175,110,30,,,,,,,,,,,,,,,21.9181,79.789,1.1209,24.5071,7933,CH1,v1,
31730,20250305,65,Cs0.05MA0.1FA0.85PbI3.0,1.73,MACl,14.6,PEAI,0.8,,,Me-4PACz,0.198,DMACPA,0.132,,,,,,,1300,14,4950,38,15,175,110,30,,,,,,,,,,,,,,,1.75e+39,3.42e+40,0.282657,18.1226,7933,CH2,v1,
31731,20250305,65,Cs0.05MA0.1FA0.85PbI3.0,1.73,MACl,14.6,PEAI,0.8,,,Me-4PACz,0.198,DMACPA,0.132,,,,,,,1300,14,4950,38,15,175,110,30,,,,,,,,,,,,,,,21.7785,77.9681,1.1237,24.8576,7933,CH3,v1,
31732,20250305,65,Cs0.05MA0.1FA0.85PbI3.0,1.73,MACl,14.6,PEAI,0.8,,,Me-4PACz,0.198,DMACPA,0.132,,,,,,,1300,14,4950,38,15,175,110,30,,,,,,,,,,,,,,,20.7786,75.965,1.11718,24.4839,7933,CH4,v1,
31733,20250305,65,Cs0.05MA0.1FA0.85PbI3.0,1.73,MACl,14.6,PEAI,0.8,,,Me-4PACz,0.198,DMACPA,0.132,,,,,,,1000,10,5000,40,15,200,110,20,,,,,,,,,,,,,,,19.2009,69.9096,1.0955,25.0711,7934,CH1,v1,
31734,20250305,65,Cs0.05MA0.1FA0.85PbI3.0,1.73,MACl,14.6,PEAI,0.8,,,Me-4PACz,0.198,DMACPA,0.132,,,,,,,1000,10,5000,40,15,200,110,20,,,,,,,,,,,,,,,2.18e+40,3.75e+40,0.340245,171.328,7934,CH2,v1,
31735,20250305,65,Cs0.05MA0.1FA0.85PbI3.0,1.73,MACl,14.6,PEAI,0.8,,,Me-4PACz,0.198,DMACPA,0.132,,,,,,,1000,10,5000,40,15,200,110,20,,,,,,,,,,,,,,,21.5766,78.7307,1.10386,24.8271,7934,CH3,v1,
31736,20250305,65,Cs0.05MA0.1FA0.85PbI3.0,1.73,MACl,14.6,PEAI,0.8,,,Me-4PACz,0.198,DMACPA,0.132,,,,,,,1000,10,5000,40,15,200,110,20,,,,,,,,,,,,,,,21.2465,78.2847,1.10447,24.5729,7934,CH4,v1,
31737,20250305,65,Cs0.05MA0.1FA0.85PbI3.0,1.73,MACl,14.6,PEAI,0.8,,,Me-4PACz,0.198,DMACPA,0.132,,,,,,,1200,10,4800,35,10,180,110,25,,,,,,,,,,,,,,,0.000470425,8.58051,0.000879,6.23515,7935,CH1,v1,
31738,20250305,65,Cs0.05MA0.1FA0.85PbI3.0,1.73,MACl,14.6,PEAI,0.8,,,Me-4PACz,0.198,DMACPA,0.132,,,,,,,1200,10,4800,35,10,180,110,25,,,,,,,,,,,,,,,925.981,-40326.5,0.034588,-66.3871,7935,CH2,v1,
31739,20250305,65,Cs0.05MA0.1FA0.85PbI3.0,1.73,MACl,14.6,PEAI,0.8,,,Me-4PACz,0.198,DMACPA,0.132,,,,,,,1200,10,4800,35,10,180,110,25,,,,,,,,,,,,,,,530.898,18619.1,-3e-06,-984.384,7935,CH3,v1,
31740,20250305,65,Cs0.05MA0.1FA0.85PbI3.0,1.73,MACl,14.6,PEAI,0.8,,,Me-4PACz,0.198,DMACPA,0.132,,,,,,,1200,10,4800,35,10,180,110,25,,,,,,,,,,,,,,,1.12e-05,0.0426239,0.002236,11.7413,7935,CH4,v1,
31741,20250305,65,Cs0.05MA0.1FA0.85PbI3.0,1.73,MACl,14.6,PEAI,0.8,,,Me-4PACz,0.198,DMACPA,0.132,,,,,,,1281,11,4736,35,11,190,110,30,,,,,,,,,,,,,,,21.0967,79.4116,1.10711,23.996,7936,CH1,v1,
31742,20250305,65,Cs0.05MA0.1FA0.85PbI3.0,1.73,MACl,14.6,PEAI,0.8,,,Me-4PACz,0.198,DMACPA,0.132,,,,,,,1281,11,4736,35,11,190,110,30,,,,,,,,,,,,,,,10.9407,65.6343,0.801842,20.7885,7936,CH2,v1,
31743,20250305,65,Cs0.05MA0.1FA0.85PbI3.0,1.73,MACl,14.6,PEAI,0.8,,,Me-4PACz,0.198,DMACPA,0.132,,,,,,,1281,11,4736,35,11,190,110,30,,,,,,,,,,,,,,,12.8682,566.409,0.638094,3.56044,7936,CH3,v1,
31744,20250305,65,Cs0.05MA0.1FA0.85PbI3.0,1.73,MACl,14.6,PEAI,0.8,,,Me-4PACz,0.198,DMACPA,0.132,,,,,,,1281,11,4736,35,11,190,110,30,,,,,,,,,,,,,,,20.2632,77.9676,1.09922,23.6432,7936,CH4,v1,
31745,20250305,65,Cs0.05MA0.1FA0.85PbI3.0,1.73,MACl,14.6,PEAI,0.8,,,Me-4PACz,0.198,DMACPA,0.132,,,,,,,1100,10,5000,35,10,170,110,25,,,,,,,,,,,,,,,20.0071,78.911,1.03574,24.4792,7937,CH1,v1,
31746,20250305,65,Cs0.05MA0.1FA0.85PbI3.0,1.73,MACl,14.6,PEAI,0.8,,,Me-4PACz,0.198,DMACPA,0.132,,,,,,,1100,10,5000,35,10,170,110,25,,,,,,,,,,,,,,,1.29e+40,4.57e+40,0.211,133.458,7937,CH2,v1,
31747,20250305,65,Cs0.05MA0.1FA0.85PbI3.0,1.73,MACl,14.6,PEAI,0.8,,,Me-4PACz,0.198,DMACPA,0.132,,,,,,,1100,10,5000,35,10,170,110,25,,,,,,,,,,,,,,,1.26e+40,1.18e+40,0.637347,168.342,7937,CH3,v1,
31748,20250305,65,Cs0.05MA0.1FA0.85PbI3.0,1.73,MACl,14.6,PEAI,0.8,,,Me-4PACz,0.198,DMACPA,0.132,,,,,,,1100,10,5000,35,10,170,110,25,,,,,,,,,,,,,,,21.4389,80.6411,1.09768,24.2198,7937,CH4,v1,
31749,20250305,65,Cs0.05MA0.1FA0.85PbI3.0,1.73,MACl,14.6,PEAI,0.8,,,Me-4PACz,0.198,DMACPA,0.132,,,,,,,1100,10,4900,35,10,180,110,25,,,,,,,,,,,,,,,20.6367,78.0016,1.1016,24.0168,7938,CH1,v1,
31750,20250305,65,Cs0.05MA0.1FA0.85PbI3.0,1.73,MACl,14.6,PEAI,0.8,,,Me-4PACz,0.198,DMACPA,0.132,,,,,,,1100,10,4900,35,10,180,110,25,,,,,,,,,,,,,,,6.89559,-61.6118,0.079634,-140.544,7938,CH2,v1,
31751,20250305,65,Cs0.05MA0.1FA0.85PbI3.0,1.73,MACl,14.6,PEAI,0.8,,,Me-4PACz,0.198,DMACPA,0.132,,,,,,,1100,10,4900,35,10,180,110,25,,,,,,,,,,,,,,,8.82773,79.598,0.500228,22.1707,7938,CH3,v1,
31752,20250305,65,Cs0.05MA0.1FA0.85PbI3.0,1.73,MACl,14.6,PEAI,0.8,,,Me-4PACz,0.198,DMACPA,0.132,,,,,,,1100,10,4900,35,10,180,110,25,,,,,,,,,,,,,,,19.7248,78.2109,1.09698,22.9903,7938,CH4,v1,
31753,20250305,65,Cs0.05MA0.1FA0.85PbI3.0,1.73,MACl,14.6,PEAI,0.8,,,Me-4PACz,0.198,DMACPA,0.132,,,,,,,1100,10,4900,35,10,170,110,25,,,,,,,,,,,,,,,21.9997,80.408,1.10696,24.7165,7939,CH1,v1,
31754,20250305,65,Cs0.05MA0.1FA0.85PbI3.0,1.73,MACl,14.6,PEAI,0.8,,,Me-4PACz,0.198,DMACPA,0.132,,,,,,,1100,10,4900,35,10,170,110,25,,,,,,,,,,,,,,,48.8231,-30.648,0.412346,-386.333,7939,CH2,v1,
31755,20250305,65,Cs0.05MA0.1FA0.85PbI3.0,1.73,MACl,14.6,PEAI,0.8,,,Me-4PACz,0.198,DMACPA,0.132,,,,,,,1100,10,4900,35,10,170,110,25,,,,,,,,,,,,,,,65.2122,716.025,0.39741,22.9172,7939,CH3,v1,
31756,20250305,65,Cs0.05MA0.1FA0.85PbI3.0,1.73,MACl,14.6,PEAI,0.8,,,Me-4PACz,0.198,DMACPA,0.132,,,,,,,1100,10,4900,35,10,170,110,25,,,,,,,,,,,,,,,21.1045,79.137,1.10478,24.1389,7939,CH4,v1,
31757,20250305,65,Cs0.05MA0.1FA0.85PbI3.0,1.73,MACl,14.6,PEAI,0.8,,,Me-4PACz,0.198,DMACPA,0.132,,,,,,,1300,10,4800,35,11,190,110,30,,,,,,,,,,,,,,,10.7771,68.3057,0.635936,24.8103,7940,CH1,v1,
31758,20250305,65,Cs0.05MA0.1FA0.85PbI3.0,1.73,MACl,14.6,PEAI,0.8,,,Me-4PACz,0.198,DMACPA,0.132,,,,,,,1300,10,4800,35,11,190,110,30,,,,,,,,,,,,,,,21.2016,1058.79,-3.2e-05,-62.2336,7940,CH2,v1,
31759,20250305,65,Cs0.05MA0.1FA0.85PbI3.0,1.73,MACl,14.6,PEAI,0.8,,,Me-4PACz,0.198,DMACPA,0.132,,,,,,,1300,10,4800,35,11,190,110,30,,,,,,,,,,,,,,,18.0468,83.147,0.888083,24.4399,7940,CH3,v1,
31760,20250305,65,Cs0.05MA0.1FA0.85PbI3.0,1.73,MACl,14.6,PEAI,0.8,,,Me-4PACz,0.198,DMACPA,0.132,,,,,,,1300,10,4800,35,11,190,110,30,,,,,,,,,,,,,,,20.7395,79.3999,1.09653,23.8209,7940,CH4,v1,
31761,20250305,65,Cs0.05MA0.1FA0.85PbI3.0,1.73,MACl,14.6,PEAI,0.8,,,Me-4PACz,0.198,DMACPA,0.132,,,,,,,1000,10,5000,35,10,180,110,25,,,,,,,,,,,,,,,20.4599,-100.402,1.10241,-18.4848,7941,CH1,v1,
31762,20250305,65,Cs0.05MA0.1FA0.85PbI3.0,1.73,MACl,14.6,PEAI,0.8,,,Me-4PACz,0.198,DMACPA,0.132,,,,,,,1000,10,5000,35,10,180,110,25,,,,,,,,,,,,,,,389.944,-206.476,0.852721,-221.475,7941,CH2,v1,
31763,20250305,65,Cs0.05MA0.1FA0.85PbI3.0,1.73,MACl,14.6,PEAI,0.8,,,Me-4PACz,0.198,DMACPA,0.132,,,,,,,1000,10,5000,35,10,180,110,25,,,,,,,,,,,,,,,2.8e+40,3.28e+40,0.392296,217.972,7941,CH3,v1,
31764,20250305,65,Cs0.05MA0.1FA0.85PbI3.0,1.73,MACl,14.6,PEAI,0.8,,,Me-4PACz,0.198,DMACPA,0.132,,,,,,,1000,10,5000,35,10,180,110,25,,,,,,,,,,,,,,,20.6929,80.1299,1.10377,23.3964,7941,CH4,v1,
31765,20250305,65,Cs0.05MA0.1FA0.85PbI3.0,1.73,MACl,14.6,PEAI,0.8,,,Me-4PACz,0.198,DMACPA,0.132,,,,,,,1000,10,5000,35,10,170,110,25,,,,,,,,,,,,,,,3.23124,29.8746,0.456598,23.6882,7942,CH1,v1,
31766,20250305,65,Cs0.05MA0.1FA0.85PbI3.0,1.73,MACl,14.6,PEAI,0.8,,,Me-4PACz,0.198,DMACPA,0.132,,,,,,,1000,10,5000,35,10,170,110,25,,,,,,,,,,,,,,,74.1033,-27.5866,0.520794,-515.79,7942,CH2,v1,
31767,20250305,65,Cs0.05MA0.1FA0.85PbI3.0,1.73,MACl,14.6,PEAI,0.8,,,Me-4PACz,0.198,DMACPA,0.132,,,,,,,1000,10,5000,35,10,170,110,25,,,,,,,,,,,,,,,20.3972,94.1764,0.907173,23.8748,7942,CH3,v1,
31768,20250305,65,Cs0.05MA0.1FA0.85PbI3.0,1.73,MACl,14.6,PEAI,0.8,,,Me-4PACz,0.198,DMACPA,0.132,,,,,,,1000,10,5000,35,10,170,110,25,,,,,,,,,,,,,,,7.34729,33.5981,0.921607,23.7283,7942,CH4,v1,
31769,20250305,65,Cs0.05MA0.1FA0.85PbI3.0,1.73,MACl,14.6,PEAI,0.8,,,Me-4PACz,0.198,DMACPA,0.132,,,,,,,1013,14,4944,35,10,170,110,25,,,,,,,,,,,,,,,0.000798237,24.0838,0.000437,7.58017,7943,CH1,v1,
31770,20250305,65,Cs0.05MA0.1FA0.85PbI3.0,1.73,MACl,14.6,PEAI,0.8,,,Me-4PACz,0.198,DMACPA,0.132,,,,,,,1013,14,4944,35,10,170,110,25,,,,,,,,,,,,,,,0.000649271,18.7341,0.000547,6.33081,7943,CH2,v1,
31771,20250305,65,Cs0.05MA0.1FA0.85PbI3.0,1.73,MACl,14.6,PEAI,0.8,,,Me-4PACz,0.198,DMACPA,0.132,,,,,,,1013,14,4944,35,10,170,110,25,,,,,,,,,,,,,,,6.10455,25.6166,0.837836,28.4429,7943,CH3,v1,
31772,20250305,65,Cs0.05MA0.1FA0.85PbI3.0,1.73,MACl,14.6,PEAI,0.8,,,Me-4PACz,0.198,DMACPA,0.132,,,,,,,1013,14,4944,35,10,170,110,25,,,,,,,,,,,,,,,5.80014,31.7442,0.724022,25.2361,7943,CH4,v1,
31773,20250305,65,Cs0.05MA0.1FA0.85PbI3.0,1.73,MACl,14.6,PEAI,0.8,,,Me-4PACz,0.198,DMACPA,0.132,,,,,,,1000,10,4900,35,10,180,110,25,,,,,,,,,,,,,,,20.1764,76.0413,1.10538,24.0039,7944,CH1,v1,
31774,20250305,65,Cs0.05MA0.1FA0.85PbI3.0,1.73,MACl,14.6,PEAI,0.8,,,Me-4PACz,0.198,DMACPA,0.132,,,,,,,1000,10,4900,35,10,180,110,25,,,,,,,,,,,,,,,45.5639,249.53,-4.9e-05,-375.408,7944,CH2,v1,
31775,20250305,65,Cs0.05MA0.1FA0.85PbI3.0,1.73,MACl,14.6,PEAI,0.8,,,Me-4PACz,0.198,DMACPA,0.132,,,,,,,1000,10,4900,35,10,180,110,25,,,,,,,,,,,,,,,15.9153,93.956,0.700963,24.1654,7944,CH3,v1,
31776,20250305,65,Cs0.05MA0.1FA0.85PbI3.0,1.73,MACl,14.6,PEAI,0.8,,,Me-4PACz,0.198,DMACPA,0.132,,,,,,,1000,10,4900,35,10,180,110,25,,,,,,,,,,,,,,,21.2715,80.4571,1.10363,23.9558,7944,CH4,v1,
31777,20250305,65,Cs0.05MA0.1FA0.85PbI3.0,1.73,MACl,14.6,PEAI,0.8,,,Me-4PACz,0.198,DMACPA,0.132,,,,,,,1000,10,5000,35,10,160,110,25,,,,,,,,,,,,,,,9.5e-05,0.168891,0.001691,33.2629,7945,CH1,v1,
31778,20250305,65,Cs0.05MA0.1FA0.85PbI3.0,1.73,MACl,14.6,PEAI,0.8,,,Me-4PACz,0.198,DMACPA,0.132,,,,,,,1000,10,5000,35,10,160,110,25,,,,,,,,,,,,,,,896.147,-361591.0,0.008518,-29.0947,7945,CH2,v1,
31779,20250305,65,Cs0.05MA0.1FA0.85PbI3.0,1.73,MACl,14.6,PEAI,0.8,,,Me-4PACz,0.198,DMACPA,0.132,,,,,,,1000,10,5000,35,10,160,110,25,,,,,,,,,,,,,,,778.649,-60594.5,0.002526,-508.674,7945,CH3,v1,
31780,20250305,65,Cs0.05MA0.1FA0.85PbI3.0,1.73,MACl,14.6,PEAI,0.8,,,Me-4PACz,0.198,DMACPA,0.132,,,,,,,1000,10,5000,35,10,160,110,25,,,,,,,,,,,,,,,5.12e-05,0.0930735,0.001855,29.6629,7945,CH4,v1,
31781,20250305,65,Cs0.05MA0.1FA0.85PbI3.0,1.73,MACl,14.6,PEAI,0.8,,,Me-4PACz,0.198,DMACPA,0.132,,,,,,,1200,10,4800,35,8,180,110,25,,,,,,,,,,,,,,,19.5507,70.338,1.10943,25.0536,7946,CH1,v1,
31782,20250305,65,Cs0.05MA0.1FA0.85PbI3.0,1.73,MACl,14.6,PEAI,0.8,,,Me-4PACz,0.198,DMACPA,0.132,,,,,,,1200,10,4800,35,8,180,110,25,,,,,,,,,,,,,,,53.923,-186.639,0.12377,-233.43,7946,CH2,v1,
31783,20250305,65,Cs0.05MA0.1FA0.85PbI3.0,1.73,MACl,14.6,PEAI,0.8,,,Me-4PACz,0.198,DMACPA,0.132,,,,,,,1200,10,4800,35,8,180,110,25,,,,,,,,,,,,,,,2.43e+39,9.08e+39,1.113,24.0125,7946,CH3,v1,
31784,20250305,65,Cs0.05MA0.1FA0.85PbI3.0,1.73,MACl,14.6,PEAI,0.8,,,Me-4PACz,0.198,DMACPA,0.132,,,,,,,1200,10,4800,35,8,180,110,25,,,,,,,,,,,,,,,0.817618,25.6171,0.132726,24.0471,7946,CH4,v1,
31785,20250305,65,Cs0.05MA0.1FA0.85PbI3.0,1.73,MACl,14.6,PEAI,0.8,,,Me-4PACz,0.198,DMACPA,0.132,,,,,,,1000,10,5000,35,8,180,110,25,,,,,,,,,,,,,,,5.17e+39,2.03e+40,1.03992,24.5065,7947,CH1,v1,
31786,20250305,65,Cs0.05MA0.1FA0.85PbI3.0,1.73,MACl,14.6,PEAI,0.8,,,Me-4PACz,0.198,DMACPA,0.132,,,,,,,1000,10,5000,35,8,180,110,25,,,,,,,,,,,,,,,22.139,82.2285,1.11722,24.0989,7947,CH2,v1,
31787,20250305,65,Cs0.05MA0.1FA0.85PbI3.0,1.73,MACl,14.6,PEAI,0.8,,,Me-4PACz,0.198,DMACPA,0.132,,,,,,,1000,10,5000,35,8,180,110,25,,,,,,,,,,,,,,,5.21292,98.2709,0.2155,24.6156,7947,CH3,v1,
31788,20250305,65,Cs0.05MA0.1FA0.85PbI3.0,1.73,MACl,14.6,PEAI,0.8,,,Me-4PACz,0.198,DMACPA,0.132,,,,,,,1000,10,5000,35,8,180,110,25,,,,,,,,,,,,,,,21.4694,80.2725,1.1066,24.1693,7947,CH4,v1,
31789,20250305,65,Cs0.05MA0.1FA0.85PbI3.0,1.73,MACl,14.6,PEAI,0.8,,,Me-4PACz,0.198,DMACPA,0.132,,,,,,,1000,10,4900,35,10,160,110,25,,,,,,,,,,,,,,,22.1677,81.2274,1.11533,24.4688,7948,CH1,v1,
31790,20250305,65,Cs0.05MA0.1FA0.85PbI3.0,1.73,MACl,14.6,PEAI,0.8,,,Me-4PACz,0.198,DMACPA,0.132,,,,,,,1000,10,4900,35,10,160,110,25,,,,,,,,,,,,,,,22.1654,86.5697,1.0413,24.5887,7948,CH2,v1,
31791,20250305,65,Cs0.05MA0.1FA0.85PbI3.0,1.73,MACl,14.6,PEAI,0.8,,,Me-4PACz,0.198,DMACPA,0.132,,,,,,,1000,10,4900,35,10,160,110,25,,,,,,,,,,,,,,,11.4997,-60.8722,0.470899,-40.1181,7948,CH3,v1,
31792,20250305,65,Cs0.05MA0.1FA0.85PbI3.0,1.73,MACl,14.6,PEAI,0.8,,,Me-4PACz,0.198,DMACPA,0.132,,,,,,,1000,10,4900,35,10,160,110,25,,,,,,,,,,,,,,,21.4927,80.7392,1.11345,23.9076,7948,CH4,v1,
31793,20250305,65,Cs0.05MA0.1FA0.85PbI3.0,1.73,MACl,14.6,PEAI,0.8,,,Me-4PACz,0.198,DMACPA,0.132,,,,,,,1000,10,4800,35,11,190,110,30,,,,,,,,,,,,,,,22.493,81.0411,1.11324,24.9319,7949,CH1,v1,
31794,20250305,65,Cs0.05MA0.1FA0.85PbI3.0,1.73,MACl,14.6,PEAI,0.8,,,Me-4PACz,0.198,DMACPA,0.132,,,,,,,1000,10,4800,35,11,190,110,30,,,,,,,,,,,,,,,23.1916,219.707,0.196532,53.71,7949,CH2,v1,
31795,20250305,65,Cs0.05MA0.1FA0.85PbI3.0,1.73,MACl,14.6,PEAI,0.8,,,Me-4PACz,0.198,DMACPA,0.132,,,,,,,1000,10,4800,35,11,190,110,30,,,,,,,,,,,,,,,20.8359,111.672,0.870442,21.4352,7949,CH3,v1,
31796,20250305,65,Cs0.05MA0.1FA0.85PbI3.0,1.73,MACl,14.6,PEAI,0.8,,,Me-4PACz,0.198,DMACPA,0.132,,,,,,,1000,10,4800,35,11,190,110,30,,,,,,,,,,,,,,,20.9925,77.4216,1.10601,24.5157,7949,CH4,v1,
31797,20250305,65,Cs0.05MA0.1FA0.85PbI3.0,1.73,MACl,14.6,PEAI,0.8,,,Me-4PACz,0.198,DMACPA,0.132,,,,,,,1000,10,5000,35,8,170,110,25,,,,,,,,,,,,,,,13.4187,48.5773,1.09083,25.3232,7950,CH1,v1,
31798,20250305,65,Cs0.05MA0.1FA0.85PbI3.0,1.73,MACl,14.6,PEAI,0.8,,,Me-4PACz,0.198,DMACPA,0.132,,,,,,,1000,10,5000,35,8,170,110,25,,,,,,,,,,,,,,,1.1e+40,-9.38e+39,0.276011,-424.422,7950,CH2,v1,
31799,20250305,65,Cs0.05MA0.1FA0.85PbI3.0,1.73,MACl,14.6,PEAI,0.8,,,Me-4PACz,0.198,DMACPA,0.132,,,,,,,1000,10,5000,35,8,170,110,25,,,,,,,,,,,,,,,21.8776,52.7182,1.04194,39.8288,7950,CH3,v1,
31800,20250305,65,Cs0.05MA0.1FA0.85PbI3.0,1.73,MACl,14.6,PEAI,0.8,,,Me-4PACz,0.198,DMACPA,0.132,,,,,,,1000,10,5000,35,8,170,110,25,,,,,,,,,,,,,,,22.8719,54.8913,1.11683,37.3089,7950,CH4,v1,
31801,20250305,65,Cs0.05MA0.1FA0.85PbI3.0,1.73,MACl,14.6,PEAI,0.8,,,Me-4PACz,0.198,DMACPA,0.132,,,,,,,1200,10,5000,40,8,180,110,25,,,,,,,,,,,,,,,23.0046,82.1942,1.1355,24.6484,7951,CH1,v1,
31802,20250305,65,Cs0.05MA0.1FA0.85PbI3.0,1.73,MACl,14.6,PEAI,0.8,,,Me-4PACz,0.198,DMACPA,0.132,,,,,,,1200,10,5000,40,8,180,110,25,,,,,,,,,,,,,,,61.1984,-113287.0,0.000886,-60.9992,7951,CH2,v1,
31803,20250305,65,Cs0.05MA0.1FA0.85PbI3.0,1.73,MACl,14.6,PEAI,0.8,,,Me-4PACz,0.198,DMACPA,0.132,,,,,,,1200,10,5000,40,8,180,110,25,,,,,,,,,,,,,,,22.6958,81.7382,1.12501,24.6812,7951,CH3,v1,
31804,20250305,65,Cs0.05MA0.1FA0.85PbI3.0,1.73,MACl,14.6,PEAI,0.8,,,Me-4PACz,0.198,DMACPA,0.132,,,,,,,1200,10,5000,40,8,180,110,25,,,,,,,,,,,,,,,22.1759,81.7735,1.11768,24.2633,7951,CH4,v1,
31805,20250305,65,Cs0.05MA0.1FA0.85PbI3.0,1.73,MACl,14.6,PEAI,0.8,,,Me-4PACz,0.198,DMACPA,0.132,,,,,,,1000,10,4800,35,10,170,110,25,,,,,,,,,,,,,,,6.51e-05,0.0468037,0.004137,33.6381,7952,CH1,v1,
31806,20250305,65,Cs0.05MA0.1FA0.85PbI3.0,1.73,MACl,14.6,PEAI,0.8,,,Me-4PACz,0.198,DMACPA,0.132,,,,,,,1000,10,4800,35,10,170,110,25,,,,,,,,,,,,,,,92.775,-522.304,1.09038,-16.2903,7952,CH2,v1,
31807,20250305,65,Cs0.05MA0.1FA0.85PbI3.0,1.73,MACl,14.6,PEAI,0.8,,,Me-4PACz,0.198,DMACPA,0.132,,,,,,,1000,10,4800,35,10,170,110,25,,,,,,,,,,,,,,,12.8852,46.0277,1.07424,26.0599,7952,CH3,v1,
31808,20250305,65,Cs0.05MA0.1FA0.85PbI3.0,1.73,MACl,14.6,PEAI,0.8,,,Me-4PACz,0.198,DMACPA,0.132,,,,,,,1000,10,4800,35,10,170,110,25,,,,,,,,,,,,,,,19.1817,70.11,1.10806,24.6912,7952,CH4,v1,
31809,20250305,65,Cs0.05MA0.1FA0.85PbI3.0,1.73,MACl,14.6,PEAI,0.8,,,Me-4PACz,0.198,DMACPA,0.132,,,,,,,1000,10,4900,35,8,180,110,25,,,,,,,,,,,,,,,21.8492,81.7512,1.1196,23.8715,7953,CH1,v1,
31810,20250305,65,Cs0.05MA0.1FA0.85PbI3.0,1.73,MACl,14.6,PEAI,0.8,,,Me-4PACz,0.198,DMACPA,0.132,,,,,,,1000,10,4900,35,8,180,110,25,,,,,,,,,,,,,,,1.45e+40,3.15e+40,0.382473,120.096,7953,CH2,v1,
31811,20250305,65,Cs0.05MA0.1FA0.85PbI3.0,1.73,MACl,14.6,PEAI,0.8,,,Me-4PACz,0.198,DMACPA,0.132,,,,,,,1000,10,4900,35,8,180,110,25,,,,,,,,,,,,,,,21.6389,78.3358,1.11741,24.7207,7953,CH3,v1,
31812,20250305,65,Cs0.05MA0.1FA0.85PbI3.0,1.73,MACl,14.6,PEAI,0.8,,,Me-4PACz,0.198,DMACPA,0.132,,,,,,,1000,10,4900,35,8,180,110,25,,,,,,,,,,,,,,,0.224385,24.6924,0.045085,20.1558,7953,CH4,v1,
31813,20250305,65,Cs0.05MA0.1FA0.85PbI3.0,1.73,MACl,14.6,PEAI,0.8,,,Me-4PACz,0.198,DMACPA,0.132,,,,,,,1000,15,5000,35,10,160,110,25,,,,,,,,,,,,,,,22.5842,81.3186,1.1265,24.6539,7954,CH1,v1,
31814,20250305,65,Cs0.05MA0.1FA0.85PbI3.0,1.73,MACl,14.6,PEAI,0.8,,,Me-4PACz,0.198,DMACPA,0.132,,,,,,,1000,15,5000,35,10,160,110,25,,,,,,,,,,,,,,,1.13e+40,-1.69e+40,0.211,-315.884,7954,CH2,v1,
31815,20250305,65,Cs0.05MA0.1FA0.85PbI3.0,1.73,MACl,14.6,PEAI,0.8,,,Me-4PACz,0.198,DMACPA,0.132,,,,,,,1000,15,5000,35,10,160,110,25,,,,,,,,,,,,,,,22.7234,81.4951,1.12651,24.7518,7954,CH3,v1,
31816,20250305,65,Cs0.05MA0.1FA0.85PbI3.0,1.73,MACl,14.6,PEAI,0.8,,,Me-4PACz,0.198,DMACPA,0.132,,,,,,,1000,15,5000,35,10,160,110,25,,,,,,,,,,,,,,,22.1475,81.2865,1.12589,24.1997,7954,CH4,v1,
31817,20250305,65,Cs0.05MA0.1FA0.85PbI3.0,1.73,MACl,14.6,PEAI,0.8,,,Me-4PACz,0.198,DMACPA,0.132,,,,,,,1300,10,4800,35,8,180,110,25,,,,,,,,,,,,,,,22.1835,83.3218,1.11635,23.8489,7955,CH1,v1,
31818,20250305,65,Cs0.05MA0.1FA0.85PbI3.0,1.73,MACl,14.6,PEAI,0.8,,,Me-4PACz,0.198,DMACPA,0.132,,,,,,,1300,10,4800,35,8,180,110,25,,,,,,,,,,,,,,,54.0037,-34.4194,0.423523,-370.462,7955,CH2,v1,
31819,20250305,65,Cs0.05MA0.1FA0.85PbI3.0,1.73,MACl,14.6,PEAI,0.8,,,Me-4PACz,0.198,DMACPA,0.132,,,,,,,1300,10,4800,35,8,180,110,25,,,,,,,,,,,,,,,18.1932,81.7229,0.919811,24.2028,7955,CH3,v1,
31820,20250305,65,Cs0.05MA0.1FA0.85PbI3.0,1.73,MACl,14.6,PEAI,0.8,,,Me-4PACz,0.198,DMACPA,0.132,,,,,,,1300,10,4800,35,8,180,110,25,,,,,,,,,,,,,,,20.0921,76.2412,1.10621,23.8231,7955,CH4,v1,
31821,20250305,65,Cs0.05MA0.1FA0.85PbI3.0,1.73,MACl,14.6,PEAI,0.8,,,Me-4PACz,0.198,DMACPA,0.132,,,,,,,1000,15,5000,35,11,180,110,25,,,,,,,,,,,,,,,56.4598,657.255,0.475512,18.0653,7956,CH1,v1,
31822,20250305,65,Cs0.05MA0.1FA0.85PbI3.0,1.73,MACl,14.6,PEAI,0.8,,,Me-4PACz,0.198,DMACPA,0.132,,,,,,,1000,15,5000,35,11,180,110,25,,,,,,,,,,,,,,,3.67219,27.5351,0.536075,24.8778,7956,CH2,v1,
31823,20250305,65,Cs0.05MA0.1FA0.85PbI3.0,1.73,MACl,14.6,PEAI,0.8,,,Me-4PACz,0.198,DMACPA,0.132,,,,,,,1000,15,5000,35,11,180,110,25,,,,,,,,,,,,,,,1.16e+40,2.71e+41,0.197553,21.7534,7956,CH3,v1,
31824,20250305,65,Cs0.05MA0.1FA0.85PbI3.0,1.73,MACl,14.6,PEAI,0.8,,,Me-4PACz,0.198,DMACPA,0.132,,,,,,,1000,15,5000,35,11,180,110,25,,,,,,,,,,,,,,,14.6696,55.1305,1.08948,24.4235,7956,CH4,v1,
31825,20250305,65,Cs0.05MA0.1FA0.85PbI3.0,1.73,MACl,14.6,PEAI,0.8,,,Me-4PACz,0.198,DMACPA,0.132,,,,,,,1000,10,5000,40,6,180,110,25,,,,,,,,,,,,,,,2.32e+39,8.93e+39,1.11059,23.4561,7957,CH1,v1,
31826,20250305,65,Cs0.05MA0.1FA0.85PbI3.0,1.73,MACl,14.6,PEAI,0.8,,,Me-4PACz,0.198,DMACPA,0.132,,,,,,,1000,10,5000,40,6,180,110,25,,,,,,,,,,,,,,,1.5e+40,-1.51e+40,0.211,-468.703,7957,CH2,v1,
31827,20250305,65,Cs0.05MA0.1FA0.85PbI3.0,1.73,MACl,14.6,PEAI,0.8,,,Me-4PACz,0.198,DMACPA,0.132,,,,,,,1000,10,5000,40,6,180,110,25,,,,,,,,,,,,,,,19.8505,77.0193,1.10042,23.4215,7957,CH3,v1,
31828,20250305,65,Cs0.05MA0.1FA0.85PbI3.0,1.73,MACl,14.6,PEAI,0.8,,,Me-4PACz,0.198,DMACPA,0.132,,,,,,,1000,10,5000,40,6,180,110,25,,,,,,,,,,,,,,,19.7105,77.3448,1.1054,23.054,7957,CH4,v1,
31829,20250305,65,Cs0.05MA0.1FA0.85PbI3.0,1.73,MACl,14.6,PEAI,0.8,,,Me-4PACz,0.198,DMACPA,0.132,,,,,,,1000,10,4800,35,10,160,110,25,,,,,,,,,,,,,,,20.6,73.3816,1.10811,25.3336,7958,CH1,v1,
31830,20250305,65,Cs0.05MA0.1FA0.85PbI3.0,1.73,MACl,14.6,PEAI,0.8,,,Me-4PACz,0.198,DMACPA,0.132,,,,,,,1000,10,4800,35,10,160,110,25,,,,,,,,,,,,,,,71.5873,-31.6854,0.594043,-380.328,7958,CH2,v1,
31831,20250305,65,Cs0.05MA0.1FA0.85PbI3.0,1.73,MACl,14.6,PEAI,0.8,,,Me-4PACz,0.198,DMACPA,0.132,,,,,,,1000,10,4800,35,10,160,110,25,,,,,,,,,,,,,,,20.9366,76.3003,1.10713,24.7846,7958,CH3,v1,
31832,20250305,65,Cs0.05MA0.1FA0.85PbI3.0,1.73,MACl,14.6,PEAI,0.8,,,Me-4PACz,0.198,DMACPA,0.132,,,,,,,1000,10,4800,35,10,160,110,25,,,,,,,,,,,,,,,20.6037,76.8455,1.10558,24.2514,7958,CH4,v1,
31833,20250305,65,Cs0.05MA0.1FA0.85PbI3.0,1.73,MACl,14.6,PEAI,0.8,,,Me-4PACz,0.198,DMACPA,0.132,,,,,,,1000,10,5000,40,10,180,115,25,,,,,,,,,,,,,,,21.3006,80.571,1.12411,23.5183,7959,CH1,v1,
31834,20250305,65,Cs0.05MA0.1FA0.85PbI3.0,1.73,MACl,14.6,PEAI,0.8,,,Me-4PACz,0.198,DMACPA,0.132,,,,,,,1000,10,5000,40,10,180,115,25,,,,,,,,,,,,,,,2.78e+39,1.16e+40,1.09489,21.8727,7959,CH2,v1,
31835,20250305,65,Cs0.05MA0.1FA0.85PbI3.0,1.73,MACl,14.6,PEAI,0.8,,,Me-4PACz,0.198,DMACPA,0.132,,,,,,,1000,10,5000,40,10,180,115,25,,,,,,,,,,,,,,,17.2817,96.1323,0.750235,23.9618,7959,CH3,v1,
31836,20250305,65,Cs0.05MA0.1FA0.85PbI3.0,1.73,MACl,14.6,PEAI,0.8,,,Me-4PACz,0.198,DMACPA,0.132,,,,,,,1000,10,5000,40,10,180,115,25,,,,,,,,,,,,,,,20.3501,78.2099,1.11339,23.3699,7959,CH4,v1,
31837,20250305,65,Cs0.05MA0.1FA0.85PbI3.0,1.73,MACl,14.6,PEAI,0.8,,,Me-4PACz,0.198,DMACPA,0.132,,,,,,,1000,10,5000,35,8,160,110,25,,,,,,,,,,,,,,,11.7472,99.1556,0.514453,23.0288,7960,CH1,v1,
31838,20250305,65,Cs0.05MA0.1FA0.85PbI3.0,1.73,MACl,14.6,PEAI,0.8,,,Me-4PACz,0.198,DMACPA,0.132,,,,,,,1000,10,5000,35,8,160,110,25,,,,,,,,,,,,,,,55.1352,-31.9469,0.441144,-391.22,7960,CH2,v1,
31839,20250305,65,Cs0.05MA0.1FA0.85PbI3.0,1.73,MACl,14.6,PEAI,0.8,,,Me-4PACz,0.198,DMACPA,0.132,,,,,,,1000,10,5000,35,8,160,110,25,,,,,,,,,,,,,,,17.2277,98.3908,0.735975,23.7909,7960,CH3,v1,
31840,20250305,65,Cs0.05MA0.1FA0.85PbI3.0,1.73,MACl,14.6,PEAI,0.8,,,Me-4PACz,0.198,DMACPA,0.132,,,,,,,1000,10,5000,35,8,160,110,25,,,,,,,,,,,,,,,20.4465,77.7428,1.11348,23.6198,7960,CH4,v1,
31841,20250305,65,Cs0.05MA0.1FA0.85PbI3.0,1.73,MACl,14.6,PEAI,0.8,,,Me-4PACz,0.198,DMACPA,0.132,,,,,,,1300,10,4800,35,11,190,110,25,,,,,,,,,,,,,,,11.3567,96.3331,0.510558,23.0904,7961,CH1,v1,
31842,20250305,65,Cs0.05MA0.1FA0.85PbI3.0,1.73,MACl,14.6,PEAI,0.8,,,Me-4PACz,0.198,DMACPA,0.132,,,,,,,1300,10,4800,35,11,190,110,25,,,,,,,,,,,,,,,163.019,-283.93,0.181233,-316.803,7961,CH2,v1,
31843,20250305,65,Cs0.05MA0.1FA0.85PbI3.0,1.73,MACl,14.6,PEAI,0.8,,,Me-4PACz,0.198,DMACPA,0.132,,,,,,,1300,10,4800,35,11,190,110,25,,,,,,,,,,,,,,,20.0581,76.0221,1.11532,23.6564,7961,CH3,v1,
31844,20250305,65,Cs0.05MA0.1FA0.85PbI3.0,1.73,MACl,14.6,PEAI,0.8,,,Me-4PACz,0.198,DMACPA,0.132,,,,,,,1300,10,4800,35,11,190,110,25,,,,,,,,,,,,,,,20.0675,76.7117,1.11686,23.4225,7961,CH4,v1,
31845,20250305,65,Cs0.05MA0.1FA0.85PbI3.0,1.73,MACl,14.6,PEAI,0.8,,,Me-4PACz,0.198,DMACPA,0.132,,,,,,,1200,10,5000,35,10,180,110,25,,,,,,,,,,,,,,,21.7682,78.7687,1.11289,24.8323,7962,CH1,v1,
31846,20250305,65,Cs0.05MA0.1FA0.85PbI3.0,1.73,MACl,14.6,PEAI,0.8,,,Me-4PACz,0.198,DMACPA,0.132,,,,,,,1200,10,5000,35,10,180,110,25,,,,,,,,,,,,,,,81.5511,-95.6397,0.203989,-418.009,7962,CH2,v1,
31847,20250305,65,Cs0.05MA0.1FA0.85PbI3.0,1.73,MACl,14.6,PEAI,0.8,,,Me-4PACz,0.198,DMACPA,0.132,,,,,,,1200,10,5000,35,10,180,110,25,,,,,,,,,,,,,,,10.4876,47.4813,0.922074,23.9546,7962,CH3,v1,
31848,20250305,65,Cs0.05MA0.1FA0.85PbI3.0,1.73,MACl,14.6,PEAI,0.8,,,Me-4PACz,0.198,DMACPA,0.132,,,,,,,1200,10,5000,35,10,180,110,25,,,,,,,,,,,,,,,3.9814,29.1854,0.566293,24.0896,7962,CH4,v1,
31849,20250305,65,Cs0.05MA0.1FA0.85PbI3.0,1.73,MACl,14.6,PEAI,0.8,,,Me-4PACz,0.198,DMACPA,0.132,,,,,,,1300,10,4800,35,8,190,110,25,,,,,,,,,,,,,,,19.5973,-981.554,0.994571,-2.00746,7963,CH1,v1,
31850,20250305,65,Cs0.05MA0.1FA0.85PbI3.0,1.73,MACl,14.6,PEAI,0.8,,,Me-4PACz,0.198,DMACPA,0.132,,,,,,,1300,10,4800,35,8,190,110,25,,,,,,,,,,,,,,,1.16e+40,2.88e+40,0.336941,119.999,7963,CH2,v1,
31851,20250305,65,Cs0.05MA0.1FA0.85PbI3.0,1.73,MACl,14.6,PEAI,0.8,,,Me-4PACz,0.198,DMACPA,0.132,,,,,,,1300,10,4800,35,8,190,110,25,,,,,,,,,,,,,,,8.40238,99.1503,0.354529,23.9032,7963,CH3,v1,
31852,20250305,65,Cs0.05MA0.1FA0.85PbI3.0,1.73,MACl,14.6,PEAI,0.8,,,Me-4PACz,0.198,DMACPA,0.132,,,,,,,1300,10,4800,35,8,190,110,25,,,,,,,,,,,,,,,19.6265,76.2093,1.10041,23.4036,7963,CH4,v1,
31853,20250305,65,Cs0.05MA0.1FA0.85PbI3.0,1.73,MACl,14.6,PEAI,0.8,,,Me-4PACz,0.198,DMACPA,0.132,,,,,,,1100,10,5000,30,8,180,110,25,,,,,,,,,,,,,,,20.1291,85.968,1.01152,23.1479,7964,CH1,v1,
31854,20250305,65,Cs0.05MA0.1FA0.85PbI3.0,1.73,MACl,14.6,PEAI,0.8,,,Me-4PACz,0.198,DMACPA,0.132,,,,,,,1100,10,5000,30,8,180,110,25,,,,,,,,,,,,,,,58.3864,220.913,-8.2e-05,-324.037,7964,CH2,v1,
31855,20250305,65,Cs0.05MA0.1FA0.85PbI3.0,1.73,MACl,14.6,PEAI,0.8,,,Me-4PACz,0.198,DMACPA,0.132,,,,,,,1100,10,5000,30,8,180,110,25,,,,,,,,,,,,,,,8.81729,96.5023,0.391699,23.3262,7964,CH3,v1,
31856,20250305,65,Cs0.05MA0.1FA0.85PbI3.0,1.73,MACl,14.6,PEAI,0.8,,,Me-4PACz,0.198,DMACPA,0.132,,,,,,,1100,10,5000,30,8,180,110,25,,,,,,,,,,,,,,,19.4432,77.1605,1.0975,22.9599,7964,CH4,v1,
31857,20250305,65,Cs0.05MA0.1FA0.85PbI3.0,1.73,MACl,14.6,PEAI,0.8,,,Me-4PACz,0.198,DMACPA,0.132,,,,,,,1000,10,5000,30,8,180,110,25,,,,,,,,,,,,,,,20.9752,78.5352,1.10953,24.0714,7965,CH1,v1,
31858,20250305,65,Cs0.05MA0.1FA0.85PbI3.0,1.73,MACl,14.6,PEAI,0.8,,,Me-4PACz,0.198,DMACPA,0.132,,,,,,,1000,10,5000,30,8,180,110,25,,,,,,,,,,,,,,,1.38e+40,-1.55e+40,0.228093,-388.893,7965,CH2,v1,
31859,20250305,65,Cs0.05MA0.1FA0.85PbI3.0,1.73,MACl,14.6,PEAI,0.8,,,Me-4PACz,0.198,DMACPA,0.132,,,,,,,1000,10,5000,30,8,180,110,25,,,,,,,,,,,,,,,1.07261,132.974,0.03738,21.5791,7965,CH3,v1,
31860,20250305,65,Cs0.05MA0.1FA0.85PbI3.0,1.73,MACl,14.6,PEAI,0.8,,,Me-4PACz,0.198,DMACPA,0.132,,,,,,,1000,10,5000,30,8,180,110,25,,,,,,,,,,,,,,,19.5883,73.1652,1.10444,24.241,7965,CH4,v1,
31861,20250305,65,Cs0.05MA0.1FA0.85PbI3.0,1.73,MACl,14.6,PEAI,0.8,,,Me-4PACz,0.198,DMACPA,0.132,,,,,,,1100,12,4800,35,8,200,110,20,,,,,,,,,,,,,,,8.4114,26.498,0.903032,35.1521,7966,CH1,v1,
31862,20250305,65,Cs0.05MA0.1FA0.85PbI3.0,1.73,MACl,14.6,PEAI,0.8,,,Me-4PACz,0.198,DMACPA,0.132,,,,,,,1100,12,4800,35,8,200,110,20,,,,,,,,,,,,,,,1.96e+40,1.92e+40,0.592564,171.841,7966,CH2,v1,
31863,20250305,65,Cs0.05MA0.1FA0.85PbI3.0,1.73,MACl,14.6,PEAI,0.8,,,Me-4PACz,0.198,DMACPA,0.132,,,,,,,1100,12,4800,35,8,200,110,20,,,,,,,,,,,,,,,12.7265,49.778,1.06502,24.0058,7966,CH3,v1,
31864,20250305,65,Cs0.05MA0.1FA0.85PbI3.0,1.73,MACl,14.6,PEAI,0.8,,,Me-4PACz,0.198,DMACPA,0.132,,,,,,,1100,12,4800,35,8,200,110,20,,,,,,,,,,,,,,,7.1907,30.8369,0.912498,25.5546,7966,CH4,v1,
31865,20250305,65,Cs0.05MA0.1FA0.85PbI3.0,1.73,MACl,14.6,PEAI,0.8,,,Me-4PACz,0.198,DMACPA,0.132,,,,,,,1300,14,4944,35,10,170,110,25,,,,,,,,,,,,,,,7.4e+38,1.78e+40,0.218944,18.971,7967,CH1,v1,
31866,20250305,65,Cs0.05MA0.1FA0.85PbI3.0,1.73,MACl,14.6,PEAI,0.8,,,Me-4PACz,0.198,DMACPA,0.132,,,,,,,1300,14,4944,35,10,170,110,25,,,,,,,,,,,,,,,67.2487,-60.8284,0.356576,-310.046,7967,CH2,v1,
31867,20250305,65,Cs0.05MA0.1FA0.85PbI3.0,1.73,MACl,14.6,PEAI,0.8,,,Me-4PACz,0.198,DMACPA,0.132,,,,,,,1300,14,4944,35,10,170,110,25,,,,,,,,,,,,,,,19.9421,76.9285,1.11175,23.3172,7967,CH3,v1,
31868,20250305,65,Cs0.05MA0.1FA0.85PbI3.0,1.73,MACl,14.6,PEAI,0.8,,,Me-4PACz,0.198,DMACPA,0.132,,,,,,,1300,14,4944,35,10,170,110,25,,,,,,,,,,,,,,,19.3569,75.7219,1.11092,23.0109,7967,CH4,v1,
31869,20250305,65,Cs0.05MA0.1FA0.85PbI3.0,1.73,MACl,14.6,PEAI,0.8,,,Me-4PACz,0.198,DMACPA,0.132,,,,,,,1300,10,4900,35,10,180,110,25,,,,,,,,,,,,,,,16.1468,64.1976,1.0853,23.1749,7968,CH1,v1,
31870,20250305,65,Cs0.05MA0.1FA0.85PbI3.0,1.73,MACl,14.6,PEAI,0.8,,,Me-4PACz,0.198,DMACPA,0.132,,,,,,,1300,10,4900,35,10,180,110,25,,,,,,,,,,,,,,,3.99e+39,-8.05e+40,1.10328,-4.48979,7968,CH2,v1,
31871,20250305,65,Cs0.05MA0.1FA0.85PbI3.0,1.73,MACl,14.6,PEAI,0.8,,,Me-4PACz,0.198,DMACPA,0.132,,,,,,,1300,10,4900,35,10,180,110,25,,,,,,,,,,,,,,,17.0169,46.734,1.07709,33.8063,7968,CH3,v1,
31872,20250305,65,Cs0.05MA0.1FA0.85PbI3.0,1.73,MACl,14.6,PEAI,0.8,,,Me-4PACz,0.198,DMACPA,0.132,,,,,,,1300,10,4900,35,10,180,110,25,,,,,,,,,,,,,,,19.6367,75.6106,1.09589,23.6984,7968,CH4,v1,
31873,20250305,65,Cs0.05MA0.1FA0.85PbI3.0,1.73,MACl,14.6,PEAI,0.8,,,Me-4PACz,0.198,DMACPA,0.132,,,,,,,1200,10,4900,35,10,180,110,25,,,,,,,,,,,,,,,19.8205,75.9236,1.09487,23.8437,7969,CH1,v1,
31874,20250305,65,Cs0.05MA0.1FA0.85PbI3.0,1.73,MACl,14.6,PEAI,0.8,,,Me-4PACz,0.198,DMACPA,0.132,,,,,,,1200,10,4900,35,10,180,110,25,,,,,,,,,,,,,,,21.7863,-15.3024,0.405087,-351.459,7969,CH2,v1,
31875,20250305,65,Cs0.05MA0.1FA0.85PbI3.0,1.73,MACl,14.6,PEAI,0.8,,,Me-4PACz,0.198,DMACPA,0.132,,,,,,,1200,10,4900,35,10,180,110,25,,,,,,,,,,,,,,,20.0531,81.1366,1.0262,24.0841,7969,CH3,v1,
31876,20250305,65,Cs0.05MA0.1FA0.85PbI3.0,1.73,MACl,14.6,PEAI,0.8,,,Me-4PACz,0.198,DMACPA,0.132,,,,,,,1200,10,4900,35,10,180,110,25,,,,,,,,,,,,,,,19.7424,76.4811,1.08635,23.7617,7969,CH4,v1,
31877,20250305,65,Cs0.05MA0.1FA0.85PbI3.0,1.73,MACl,14.6,PEAI,0.8,,,Me-4PACz,0.198,DMACPA,0.132,,,,,,,1000,10,4800,35,8,160,110,25,,,,,,,,,,,,,,,16.0287,59.9028,1.09164,24.5116,7970,CH1,v1,
31878,20250305,65,Cs0.05MA0.1FA0.85PbI3.0,1.73,MACl,14.6,PEAI,0.8,,,Me-4PACz,0.198,DMACPA,0.132,,,,,,,1000,10,4800,35,8,160,110,25,,,,,,,,,,,,,,,19.1128,54.2745,0.990377,35.5573,7970,CH2,v1,
31879,20250305,65,Cs0.05MA0.1FA0.85PbI3.0,1.73,MACl,14.6,PEAI,0.8,,,Me-4PACz,0.198,DMACPA,0.132,,,,,,,1000,10,4800,35,8,160,110,25,,,,,,,,,,,,,,,8.14711,-738.568,0.333727,-3.30538,7970,CH3,v1,
31880,20250305,65,Cs0.05MA0.1FA0.85PbI3.0,1.73,MACl,14.6,PEAI,0.8,,,Me-4PACz,0.198,DMACPA,0.132,,,,,,,1000,10,4800,35,8,160,110,25,,,,,,,,,,,,,,,18.1808,69.5664,1.09489,23.8696,7970,CH4,v1,
31881,20250305,65,Cs0.05MA0.1FA0.85PbI3.0,1.73,MACl,14.6,PEAI,0.8,,,Me-4PACz,0.198,DMACPA,0.132,,,,,,,1100,10,5000,30,8,190,110,25,,,,,,,,,,,,,,,21.0061,80.2542,1.10706,23.6431,7971,CH1,v1,
31882,20250305,65,Cs0.05MA0.1FA0.85PbI3.0,1.73,MACl,14.6,PEAI,0.8,,,Me-4PACz,0.198,DMACPA,0.132,,,,,,,1100,10,5000,30,8,190,110,25,,,,,,,,,,,,,,,55.3186,212.734,-7.9e-05,-328.487,7971,CH2,v1,
31883,20250305,65,Cs0.05MA0.1FA0.85PbI3.0,1.73,MACl,14.6,PEAI,0.8,,,Me-4PACz,0.198,DMACPA,0.132,,,,,,,1100,10,5000,30,8,190,110,25,,,,,,,,,,,,,,,20.3419,77.4986,1.10461,23.7623,7971,CH3,v1,
31884,20250305,65,Cs0.05MA0.1FA0.85PbI3.0,1.73,MACl,14.6,PEAI,0.8,,,Me-4PACz,0.198,DMACPA,0.132,,,,,,,1100,10,5000,30,8,190,110,25,,,,,,,,,,,,,,,8.88037,38.2541,0.994704,23.3378,7971,CH4,v1,
31885,20250305,65,Cs0.05MA0.1FA0.85PbI3.0,1.73,MACl,14.6,PEAI,0.8,,,Me-4PACz,0.198,DMACPA,0.132,,,,,,,1900,28,5700,32,14,250,110,30,,,,,,,,,,,,,,,21.8543,79.8794,1.11704,24.4925,7972,CH1,v1,
31886,20250305,65,Cs0.05MA0.1FA0.85PbI3.0,1.73,MACl,14.6,PEAI,0.8,,,Me-4PACz,0.198,DMACPA,0.132,,,,,,,1900,28,5700,32,14,250,110,30,,,,,,,,,,,,,,,74.7633,-38.9699,0.477455,-401.815,7972,CH2,v1,
31887,20250305,65,Cs0.05MA0.1FA0.85PbI3.0,1.73,MACl,14.6,PEAI,0.8,,,Me-4PACz,0.198,DMACPA,0.132,,,,,,,1900,28,5700,32,14,250,110,30,,,,,,,,,,,,,,,5.54175,59.5305,0.416136,22.3703,7972,CH3,v1,
31888,20250305,65,Cs0.05MA0.1FA0.85PbI3.0,1.73,MACl,14.6,PEAI,0.8,,,Me-4PACz,0.198,DMACPA,0.132,,,,,,,1900,28,5700,32,14,250,110,30,,,,,,,,,,,,,,,5.80569,30.1606,0.808659,23.8039,7972,CH4,v1,
31889,20250305,65,Cs0.05MA0.1FA0.85PbI3.0,1.73,MACl,14.6,PEAI,0.8,,,Me-4PACz,0.198,DMACPA,0.132,,,,,,,1200,10,4900,30,8,180,110,25,,,,,,,,,,,,,,,5.24352,31.9943,0.697385,23.5005,7973,CH1,v1,
31890,20250305,65,Cs0.05MA0.1FA0.85PbI3.0,1.73,MACl,14.6,PEAI,0.8,,,Me-4PACz,0.198,DMACPA,0.132,,,,,,,1200,10,4900,30,8,180,110,25,,,,,,,,,,,,,,,20.2839,41.0672,1.1053,44.6863,7973,CH2,v1,
31891,20250305,65,Cs0.05MA0.1FA0.85PbI3.0,1.73,MACl,14.6,PEAI,0.8,,,Me-4PACz,0.198,DMACPA,0.132,,,,,,,1200,10,4900,30,8,180,110,25,,,,,,,,,,,,,,,25.8065,40.2609,1.09398,58.5916,7973,CH3,v1,
31892,20250305,65,Cs0.05MA0.1FA0.85PbI3.0,1.73,MACl,14.6,PEAI,0.8,,,Me-4PACz,0.198,DMACPA,0.132,,,,,,,1200,10,4900,30,8,180,110,25,,,,,,,,,,,,,,,18.2193,36.7198,1.06564,46.561,7973,CH4,v1,
31893,20250305,65,Cs0.05MA0.1FA0.85PbI3.0,1.73,MACl,14.6,PEAI,0.8,,,Me-4PACz,0.198,DMACPA,0.132,,,,,,,1300,10,5000,35,10,180,110,25,,,,,,,,,,,,,,,16.4148,77.427,0.86415,24.5331,7974,CH1,v1,
31894,20250305,65,Cs0.05MA0.1FA0.85PbI3.0,1.73,MACl,14.6,PEAI,0.8,,,Me-4PACz,0.198,DMACPA,0.132,,,,,,,1300,10,5000,35,10,180,110,25,,,,,,,,,,,,,,,57.1768,-282.611,0.20036,-100.976,7974,CH2,v1,
31895,20250305,65,Cs0.05MA0.1FA0.85PbI3.0,1.73,MACl,14.6,PEAI,0.8,,,Me-4PACz,0.198,DMACPA,0.132,,,,,,,1300,10,5000,35,10,180,110,25,,,,,,,,,,,,,,,8.33158,36.0555,0.94273,24.5114,7974,CH3,v1,
31896,20250305,65,Cs0.05MA0.1FA0.85PbI3.0,1.73,MACl,14.6,PEAI,0.8,,,Me-4PACz,0.198,DMACPA,0.132,,,,,,,1300,10,5000,35,10,180,110,25,,,,,,,,,,,,,,,19.7571,75.7619,1.09826,23.7446,7974,CH4,v1,
31897,20250305,65,Cs0.05MA0.1FA0.85PbI3.0,1.73,MACl,14.6,PEAI,0.8,,,Me-4PACz,0.198,DMACPA,0.132,,,,,,,1000,10,4900,30,8,160,110,25,,,,,,,,,,,,,,,10.0683,1425.16,-2.6e-05,-27.5306,7975,CH1,v1,
31898,20250305,65,Cs0.05MA0.1FA0.85PbI3.0,1.73,MACl,14.6,PEAI,0.8,,,Me-4PACz,0.198,DMACPA,0.132,,,,,,,1000,10,4900,30,8,160,110,25,,,,,,,,,,,,,,,1.29e+40,-281.717,1.12e+34,-409.232,7975,CH2,v1,
31899,20250305,65,Cs0.05MA0.1FA0.85PbI3.0,1.73,MACl,14.6,PEAI,0.8,,,Me-4PACz,0.198,DMACPA,0.132,,,,,,,1000,10,4900,30,8,160,110,25,,,,,,,,,,,,,,,21.1138,79.6572,1.07531,24.6494,7975,CH3,v1,
31900,20250305,65,Cs0.05MA0.1FA0.85PbI3.0,1.73,MACl,14.6,PEAI,0.8,,,Me-4PACz,0.198,DMACPA,0.132,,,,,,,1000,10,4900,30,8,160,110,25,,,,,,,,,,,,,,,18.4378,68.5149,1.10372,24.3817,7975,CH4,v1,
31901,20250305,65,Cs0.05MA0.1FA0.85PbI3.0,1.73,MACl,14.6,PEAI,0.8,,,Me-4PACz,0.198,DMACPA,0.132,,,,,,,1000,10,5000,40,11,190,110,25,,,,,,,,,,,,,,,20.8984,82.1584,1.07098,23.7509,7976,CH1,v1,
31902,20250305,65,Cs0.05MA0.1FA0.85PbI3.0,1.73,MACl,14.6,PEAI,0.8,,,Me-4PACz,0.198,DMACPA,0.132,,,,,,,1000,10,5000,40,11,190,110,25,,,,,,,,,,,,,,,1.07e+40,-3.71e+40,0.078732,-365.861,7976,CH2,v1,
31903,20250305,65,Cs0.05MA0.1FA0.85PbI3.0,1.73,MACl,14.6,PEAI,0.8,,,Me-4PACz,0.198,DMACPA,0.132,,,,,,,1000,10,5000,40,11,190,110,25,,,,,,,,,,,,,,,160.631,-560.84,0.608106,-47.099,7976,CH3,v1,
31904,20250305,65,Cs0.05MA0.1FA0.85PbI3.0,1.73,MACl,14.6,PEAI,0.8,,,Me-4PACz,0.198,DMACPA,0.132,,,,,,,1000,10,5000,40,11,190,110,25,,,,,,,,,,,,,,,20.901,78.5637,1.10621,24.0496,7976,CH4,v1,
31905,20250305,65,Cs0.05MA0.1FA0.85PbI3.0,1.73,MACl,14.6,PEAI,0.8,,,Me-4PACz,0.198,DMACPA,0.132,,,,,,,1200,10,5000,40,10,170,115,25,,,,,,,,,,,,,,,19.9689,77.3472,1.10207,23.426,7977,CH1,v1,
31906,20250305,65,Cs0.05MA0.1FA0.85PbI3.0,1.73,MACl,14.6,PEAI,0.8,,,Me-4PACz,0.198,DMACPA,0.132,,,,,,,1200,10,5000,40,10,170,115,25,,,,,,,,,,,,,,,1.16e+40,3.15e+40,0.313666,116.989,7977,CH2,v1,
31907,20250305,65,Cs0.05MA0.1FA0.85PbI3.0,1.73,MACl,14.6,PEAI,0.8,,,Me-4PACz,0.198,DMACPA,0.132,,,,,,,1200,10,5000,40,10,170,115,25,,,,,,,,,,,,,,,19.4595,75.7177,1.10656,23.2251,7977,CH3,v1,
31908,20250305,65,Cs0.05MA0.1FA0.85PbI3.0,1.73,MACl,14.6,PEAI,0.8,,,Me-4PACz,0.198,DMACPA,0.132,,,,,,,1200,10,5000,40,10,170,115,25,,,,,,,,,,,,,,,19.2897,75.9645,1.10044,23.0754,7977,CH4,v1,
31909,20250305,65,Cs0.05MA0.1FA0.85PbI3.0,1.73,MACl,14.6,PEAI,0.8,,,Me-4PACz,0.198,DMACPA,0.132,,,,,,,1000,10,5000,30,6,160,110,30,,,,,,,,,,,,,,,20.5359,-4.38444,1.10905,-422.328,7978,CH1,v1,
31910,20250305,65,Cs0.05MA0.1FA0.85PbI3.0,1.73,MACl,14.6,PEAI,0.8,,,Me-4PACz,0.198,DMACPA,0.132,,,,,,,1000,10,5000,30,6,160,110,30,,,,,,,,,,,,,,,1.51e+40,-1.06e+40,0.211,-675.006,7978,CH2,v1,
31911,20250305,65,Cs0.05MA0.1FA0.85PbI3.0,1.73,MACl,14.6,PEAI,0.8,,,Me-4PACz,0.198,DMACPA,0.132,,,,,,,1000,10,5000,30,6,160,110,30,,,,,,,,,,,,,,,1.35e+39,1.13e+40,0.489678,24.4045,7978,CH3,v1,
31912,20250305,65,Cs0.05MA0.1FA0.85PbI3.0,1.73,MACl,14.6,PEAI,0.8,,,Me-4PACz,0.198,DMACPA,0.132,,,,,,,1000,10,5000,30,6,160,110,30,,,,,,,,,,,,,,,21.0466,77.4201,1.10631,24.5726,7978,CH4,v1,
31913,20250305,65,Cs0.05MA0.1FA0.85PbI3.0,1.73,MACl,14.6,PEAI,0.8,,,Me-4PACz,0.198,DMACPA,0.132,,,,,,,1000,10,5000,30,8,160,110,25,,,,,,,,,,,,,,,116.434,-176.586,0.151003,-436.655,7979,CH1,v1,
31914,20250305,65,Cs0.05MA0.1FA0.85PbI3.0,1.73,MACl,14.6,PEAI,0.8,,,Me-4PACz,0.198,DMACPA,0.132,,,,,,,1000,10,5000,30,8,160,110,25,,,,,,,,,,,,,,,51.875,-46.1237,0.252769,-444.949,7979,CH2,v1,
31915,20250305,65,Cs0.05MA0.1FA0.85PbI3.0,1.73,MACl,14.6,PEAI,0.8,,,Me-4PACz,0.198,DMACPA,0.132,,,,,,,1000,10,5000,30,8,160,110,25,,,,,,,,,,,,,,,21.0076,77.983,1.10677,24.3399,7979,CH3,v1,
31916,20250305,65,Cs0.05MA0.1FA0.85PbI3.0,1.73,MACl,14.6,PEAI,0.8,,,Me-4PACz,0.198,DMACPA,0.132,,,,,,,1000,10,5000,30,8,160,110,25,,,,,,,,,,,,,,,20.755,77.9203,1.10311,24.1464,7979,CH4,v1,
31917,20250305,65,Cs0.05MA0.1FA0.85PbI3.0,1.73,MACl,14.6,PEAI,0.8,,,Me-4PACz,0.198,DMACPA,0.132,,,,,,,1000,10,4800,35,10,170,115,25,,,,,,,,,,,,,,,21.2839,79.5984,1.09418,24.4375,7980,CH1,v1,
31918,20250305,65,Cs0.05MA0.1FA0.85PbI3.0,1.73,MACl,14.6,PEAI,0.8,,,Me-4PACz,0.198,DMACPA,0.132,,,,,,,1000,10,4800,35,10,170,115,25,,,,,,,,,,,,,,,1.37e+40,-975.38,1.57e+34,-89.5383,7980,CH2,v1,
31919,20250305,65,Cs0.05MA0.1FA0.85PbI3.0,1.73,MACl,14.6,PEAI,0.8,,,Me-4PACz,0.198,DMACPA,0.132,,,,,,,1000,10,4800,35,10,170,115,25,,,,,,,,,,,,,,,0.0662209,22.8718,0.017267,16.7679,7980,CH3,v1,
31920,20250305,65,Cs0.05MA0.1FA0.85PbI3.0,1.73,MACl,14.6,PEAI,0.8,,,Me-4PACz,0.198,DMACPA,0.132,,,,,,,1000,10,4800,35,10,170,115,25,,,,,,,,,,,,,,,13.8252,54.1004,1.064,24.0176,7980,CH4,v1,
31921,20250305,65,Cs0.05MA0.1FA0.85PbI3.0,1.73,MACl,14.6,PEAI,0.8,,,Me-4PACz,0.198,DMACPA,0.132,,,,,,,1100,10,4900,35,8,210,110,25,,,,,,,,,,,,,,,20.5825,77.0862,1.09634,24.3544,7981,CH1,v1,
31922,20250305,65,Cs0.05MA0.1FA0.85PbI3.0,1.73,MACl,14.6,PEAI,0.8,,,Me-4PACz,0.198,DMACPA,0.132,,,,,,,1100,10,4900,35,8,210,110,25,,,,,,,,,,,,,,,92.8846,172.679,-9.9e-05,-543.487,7981,CH2,v1,
31923,20250305,65,Cs0.05MA0.1FA0.85PbI3.0,1.73,MACl,14.6,PEAI,0.8,,,Me-4PACz,0.198,DMACPA,0.132,,,,,,,1100,10,4900,35,8,210,110,25,,,,,,,,,,,,,,,20.6966,72.4319,1.10295,25.9068,7981,CH3,v1,
