Repository: MI-Materials-Intelligence/Recipe-Language-Model

# Learning Layer

## Overview

In the learning layer, the formulas and parameters are encoded and then tokenised into recipes as inputs. Through atomic skills of data extraction, cleaning, and matching, these data are organised into standardised datasets, providing the basis for RLM training and iterative recipe refinement.

Key Atomic Skills:
- **Cleaning**: Preprocessing and outlier cleaning
- **Matching**: Matching data pairs based on variables
- **Extraction**: Data extraction from robotic boxes

File: seven_ai_layers_robotics/learning/data/data50764_from_db.csv (part 139 of 253)
No,date,rank,Formula PVK,Concentration PVK,Formula Additive 1,Concentration Additive 1,Formula Additive 2,Concentration Additive 2,Formula Additive 3,Concentration Additive 3,Formula SAM 1,Concentration SAM 1,Formula SAM 2,Concentration SAM 2,Formula SAM 3,Concentration SAM 3,Spin Coating Speed SAM,Spin Coating Time SAM,Annealed Temperature SAM,Annealed Time SAM,Spin Coating Speed PVK 1,Spin Coating Time PVK 1,Spin Coating Speed PVK 2,Spin Coating Time PVK 2,Antisolvent Dropping Timing,Antisolvent Volume,Annealed Temperature PVK,Annealed Time PVK,Formula Passivator 1,Concentration Passivator 1,Formula Passivator 2,Concentration Passivator 2,Formula Passivator 3,Concentration Passivator 3,Formula Passivator 4,Concentration Passivator 4,Spin Coating Speed Passivator,Spin Coating Time Passivator,Passivator Dropping Timing,Passivator Volume,Annealed Temperature Passivator,Annealed Time Passivator,PCE,FF,Voc,Jsc,Product,Channel,From,upload_time
31924,20250305,65,Cs0.05MA0.1FA0.85PbI3.0,1.73,MACl,14.6,PEAI,0.8,,,Me-4PACz,0.198,DMACPA,0.132,,,,,,,1100,10,4900,35,8,210,110,25,,,,,,,,,,,,,,,21.4682,78.2112,1.10447,24.8528,7981,CH4,v1,
31925,20250305,65,Cs0.05MA0.1FA0.85PbI3.0,1.73,MACl,14.6,PEAI,0.8,,,py3,0.165,DMACPA,0.165,,,,,,,1000,10,4800,35,10,160,110,25,,,,,,,,,,,,,,,19.9743,71.2265,1.1033,25.4177,7982,CH1,v1,
31926,20250305,65,Cs0.05MA0.1FA0.85PbI3.0,1.73,MACl,14.6,PEAI,0.8,,,py3,0.165,DMACPA,0.165,,,,,,,1000,10,4800,35,10,160,110,25,,,,,,,,,,,,,,,55.2127,-36.3291,0.425984,-356.773,7982,CH2,v1,
31927,20250305,65,Cs0.05MA0.1FA0.85PbI3.0,1.73,MACl,14.6,PEAI,0.8,,,py3,0.165,DMACPA,0.165,,,,,,,1000,10,4800,35,10,160,110,25,,,,,,,,,,,,,,,17.0533,68.3289,0.885447,28.1865,7982,CH3,v1,
31928,20250305,65,Cs0.05MA0.1FA0.85PbI3.0,1.73,MACl,14.6,PEAI,0.8,,,py3,0.165,DMACPA,0.165,,,,,,,1000,10,4800,35,10,160,110,25,,,,,,,,,,,,,,,20.7119,79.3352,1.10365,23.655,7982,CH4,v1,
31929,20250305,65,Cs0.05MA0.1FA0.85PbI3.0,1.73,MACl,14.6,PEAI,0.8,,,py3,0.165,DMACPA,0.165,,,,,,,1000,10,4800,35,10,170,110,25,,,,,,,,,,,,,,,0.0,0.0,0.002884,53.142,7983,CH1,v1,
31930,20250305,65,Cs0.05MA0.1FA0.85PbI3.0,1.73,MACl,14.6,PEAI,0.8,,,py3,0.165,DMACPA,0.165,,,,,,,1000,10,4800,35,10,170,110,25,,,,,,,,,,,,,,,171.605,-51.5983,0.331195,-1004.18,7983,CH2,v1,
31931,20250305,65,Cs0.05MA0.1FA0.85PbI3.0,1.73,MACl,14.6,PEAI,0.8,,,py3,0.165,DMACPA,0.165,,,,,,,1000,10,4800,35,10,170,110,25,,,,,,,,,,,,,,,1.07623,157.231,-1.1e-05,-59.8839,7983,CH3,v1,
31932,20250305,65,Cs0.05MA0.1FA0.85PbI3.0,1.73,MACl,14.6,PEAI,0.8,,,py3,0.165,DMACPA,0.165,,,,,,,1000,10,4800,35,10,170,110,25,,,,,,,,,,,,,,,7.06e-05,0.0301281,0.00623,37.6151,7983,CH4,v1,
31933,20250305,65,Cs0.05MA0.1FA0.85PbI3.0,1.73,MACl,14.6,PEAI,0.8,,,py3,0.165,DMACPA,0.165,,,,,,,996,12,4788,35,12,160,110,25,,,,,,,,,,,,,,,18.6838,72.632,1.06086,24.2481,7984,CH1,v1,
31934,20250305,65,Cs0.05MA0.1FA0.85PbI3.0,1.73,MACl,14.6,PEAI,0.8,,,py3,0.165,DMACPA,0.165,,,,,,,996,12,4788,35,12,160,110,25,,,,,,,,,,,,,,,465.998,-113.201,0.713871,-576.651,7984,CH2,v1,
31935,20250305,65,Cs0.05MA0.1FA0.85PbI3.0,1.73,MACl,14.6,PEAI,0.8,,,py3,0.165,DMACPA,0.165,,,,,,,996,12,4788,35,12,160,110,25,,,,,,,,,,,,,,,21.0599,95.2571,1.10641,19.9821,7984,CH3,v1,
31936,20250305,65,Cs0.05MA0.1FA0.85PbI3.0,1.73,MACl,14.6,PEAI,0.8,,,py3,0.165,DMACPA,0.165,,,,,,,996,12,4788,35,12,160,110,25,,,,,,,,,,,,,,,20.8428,79.1343,1.10544,23.8264,7984,CH4,v1,
31937,20250305,65,Cs0.05MA0.1FA0.85PbI3.0,1.73,MACl,14.6,PEAI,0.8,,,py3,0.165,DMACPA,0.165,,,,,,,1000,10,4800,35,10,170,110,20,,,,,,,,,,,,,,,0.000245898,0.145451,0.003415,49.5017,7985,CH1,v1,
31938,20250305,65,Cs0.05MA0.1FA0.85PbI3.0,1.73,MACl,14.6,PEAI,0.8,,,py3,0.165,DMACPA,0.165,,,,,,,1000,10,4800,35,10,170,110,20,,,,,,,,,,,,,,,1.42e+40,-1.06e+40,0.606162,-220.881,7985,CH2,v1,
31939,20250305,65,Cs0.05MA0.1FA0.85PbI3.0,1.73,MACl,14.6,PEAI,0.8,,,py3,0.165,DMACPA,0.165,,,,,,,1000,10,4800,35,10,170,110,20,,,,,,,,,,,,,,,0.000149976,0.0255801,0.009551,61.3867,7985,CH3,v1,
31940,20250305,65,Cs0.05MA0.1FA0.85PbI3.0,1.73,MACl,14.6,PEAI,0.8,,,py3,0.165,DMACPA,0.165,,,,,,,1000,10,4800,35,10,170,110,20,,,,,,,,,,,,,,,0.00404643,0.800111,0.010234,49.4184,7985,CH4,v1,
31941,20250305,65,Cs0.05MA0.1FA0.85PbI3.0,1.73,MACl,14.6,PEAI,0.8,,,py3,0.165,DMACPA,0.165,,,,,,,1900,28,5700,32,14,250,110,30,,,,,,,,,,,,,,,17.6081,69.4733,1.1135,22.7616,7986,CH1,v1,
31942,20250305,65,Cs0.05MA0.1FA0.85PbI3.0,1.73,MACl,14.6,PEAI,0.8,,,py3,0.165,DMACPA,0.165,,,,,,,1900,28,5700,32,14,250,110,30,,,,,,,,,,,,,,,18.5887,72.5853,1.11221,23.0258,7986,CH2,v1,
31943,20250305,65,Cs0.05MA0.1FA0.85PbI3.0,1.73,MACl,14.6,PEAI,0.8,,,py3,0.165,DMACPA,0.165,,,,,,,1900,28,5700,32,14,250,110,30,,,,,,,,,,,,,,,19.7736,92.2477,0.915424,23.4158,7986,CH3,v1,
31944,20250305,65,Cs0.05MA0.1FA0.85PbI3.0,1.73,MACl,14.6,PEAI,0.8,,,py3,0.165,DMACPA,0.165,,,,,,,1900,28,5700,32,14,250,110,30,,,,,,,,,,,,,,,19.4501,75.5572,1.11832,23.0186,7986,CH4,v1,
31945,20250305,65,Cs0.05MA0.1FA0.85PbI3.0,1.73,MACl,14.6,PEAI,0.8,,,py3,0.165,DMACPA,0.165,,,,,,,1000,10,5000,35,10,160,110,25,,,,,,,,,,,,,,,3.43876,28.9127,0.492353,24.1567,7987,CH1,v1,
31946,20250305,65,Cs0.05MA0.1FA0.85PbI3.0,1.73,MACl,14.6,PEAI,0.8,,,py3,0.165,DMACPA,0.165,,,,,,,1000,10,5000,35,10,160,110,25,,,,,,,,,,,,,,,1235.39,-336.131,0.694049,-529.547,7987,CH2,v1,
31947,20250305,65,Cs0.05MA0.1FA0.85PbI3.0,1.73,MACl,14.6,PEAI,0.8,,,py3,0.165,DMACPA,0.165,,,,,,,1000,10,5000,35,10,160,110,25,,,,,,,,,,,,,,,20.0839,94.1411,0.885076,24.1039,7987,CH3,v1,
31948,20250305,65,Cs0.05MA0.1FA0.85PbI3.0,1.73,MACl,14.6,PEAI,0.8,,,py3,0.165,DMACPA,0.165,,,,,,,1000,10,5000,35,10,160,110,25,,,,,,,,,,,,,,,20.7774,79.4555,1.10345,23.6981,7987,CH4,v1,
31949,20250305,65,Cs0.05MA0.1FA0.85PbI3.0,1.73,MACl,14.6,PEAI,0.8,,,py3,0.165,DMACPA,0.165,,,,,,,1000,10,4800,35,10,170,115,25,,,,,,,,,,,,,,,22.6246,-10.1122,1.10669,-202.166,7988,CH1,v1,
31950,20250305,65,Cs0.05MA0.1FA0.85PbI3.0,1.73,MACl,14.6,PEAI,0.8,,,py3,0.165,DMACPA,0.165,,,,,,,1000,10,4800,35,10,170,115,25,,,,,,,,,,,,,,,118.19,-43.8614,1.09915,-245.154,7988,CH2,v1,
31951,20250305,65,Cs0.05MA0.1FA0.85PbI3.0,1.73,MACl,14.6,PEAI,0.8,,,py3,0.165,DMACPA,0.165,,,,,,,1000,10,4800,35,10,170,115,25,,,,,,,,,,,,,,,15.2969,55.7649,0.643994,42.5951,7988,CH3,v1,
31952,20250305,65,Cs0.05MA0.1FA0.85PbI3.0,1.73,MACl,14.6,PEAI,0.8,,,py3,0.165,DMACPA,0.165,,,,,,,1000,10,4800,35,10,170,115,25,,,,,,,,,,,,,,,11.478,30.9969,1.02672,36.0657,7988,CH4,v1,
31953,20250305,65,Cs0.05MA0.1FA0.85PbI3.0,1.73,MACl,14.6,PEAI,0.8,,,Me-4PACz,0.198,py3,0.132,,,,,,,1013,14,4944,35,10,170,110,25,,,,,,,,,,,,,,,21.5138,79.3288,1.11441,24.3356,7989,CH1,v1,
31954,20250305,65,Cs0.05MA0.1FA0.85PbI3.0,1.73,MACl,14.6,PEAI,0.8,,,Me-4PACz,0.198,py3,0.132,,,,,,,1013,14,4944,35,10,170,110,25,,,,,,,,,,,,,,,1.01e+40,-15.9623,9.91e+34,-639.29,7989,CH2,v1,
31955,20250305,65,Cs0.05MA0.1FA0.85PbI3.0,1.73,MACl,14.6,PEAI,0.8,,,Me-4PACz,0.198,py3,0.132,,,,,,,1013,14,4944,35,10,170,110,25,,,,,,,,,,,,,,,1.12e+40,9.77e+39,0.88732,128.765,7989,CH3,v1,
31956,20250305,65,Cs0.05MA0.1FA0.85PbI3.0,1.73,MACl,14.6,PEAI,0.8,,,Me-4PACz,0.198,py3,0.132,,,,,,,1013,14,4944,35,10,170,110,25,,,,,,,,,,,,,,,20.8368,77.2723,1.12131,24.0481,7989,CH4,v1,
31957,20250305,65,Cs0.05MA0.1FA0.85PbI3.0,1.73,MACl,14.6,PEAI,0.8,,,Me-4PACz,0.198,py3,0.132,,,,,,,1300,14,4944,35,10,170,110,25,,,,,,,,,,,,,,,13.8852,51.2262,1.10152,24.6076,7990,CH1,v1,
31958,20250305,65,Cs0.05MA0.1FA0.85PbI3.0,1.73,MACl,14.6,PEAI,0.8,,,Me-4PACz,0.198,py3,0.132,,,,,,,1300,14,4944,35,10,170,110,25,,,,,,,,,,,,,,,24.9206,-12.4244,0.321606,-623.674,7990,CH2,v1,
31959,20250305,65,Cs0.05MA0.1FA0.85PbI3.0,1.73,MACl,14.6,PEAI,0.8,,,Me-4PACz,0.198,py3,0.132,,,,,,,1300,14,4944,35,10,170,110,25,,,,,,,,,,,,,,,16.3741,100.626,0.661379,24.6036,7990,CH3,v1,
31960,20250305,65,Cs0.05MA0.1FA0.85PbI3.0,1.73,MACl,14.6,PEAI,0.8,,,Me-4PACz,0.198,py3,0.132,,,,,,,1300,14,4944,35,10,170,110,25,,,,,,,,,,,,,,,22.0418,80.0738,1.12812,24.4006,7990,CH4,v1,
31961,20250305,65,Cs0.05MA0.1FA0.85PbI3.0,1.73,MACl,14.6,PEAI,0.8,,,Me-4PACz,0.198,py3,0.132,,,,,,,1281,11,4736,35,11,190,110,30,,,,,,,,,,,,,,,21.4201,79.6076,1.10592,24.33,7991,CH1,v1,
31962,20250305,65,Cs0.05MA0.1FA0.85PbI3.0,1.73,MACl,14.6,PEAI,0.8,,,Me-4PACz,0.198,py3,0.132,,,,,,,1281,11,4736,35,11,190,110,30,,,,,,,,,,,,,,,642.46,-775.688,0.410022,-202.0,7991,CH2,v1,
31963,20250305,65,Cs0.05MA0.1FA0.85PbI3.0,1.73,MACl,14.6,PEAI,0.8,,,Me-4PACz,0.198,py3,0.132,,,,,,,1281,11,4736,35,11,190,110,30,,,,,,,,,,,,,,,17.3265,70.6741,1.016,24.1299,7991,CH3,v1,
31964,20250305,65,Cs0.05MA0.1FA0.85PbI3.0,1.73,MACl,14.6,PEAI,0.8,,,Me-4PACz,0.198,py3,0.132,,,,,,,1281,11,4736,35,11,190,110,30,,,,,,,,,,,,,,,20.8614,79.6128,1.10814,23.6463,7991,CH4,v1,
31965,20250305,65,Cs0.05MA0.1FA0.85PbI3.0,1.73,MACl,14.6,PEAI,0.8,,,Me-4PACz,0.198,py3,0.132,,,,,,,1300,10,4900,35,10,180,110,25,,,,,,,,,,,,,,,11.2522,28.7135,1.02845,38.1038,7992,CH1,v1,
31966,20250305,65,Cs0.05MA0.1FA0.85PbI3.0,1.73,MACl,14.6,PEAI,0.8,,,Me-4PACz,0.198,py3,0.132,,,,,,,1300,10,4900,35,10,180,110,25,,,,,,,,,,,,,,,220.046,-72.8001,0.675522,-447.447,7992,CH2,v1,
31967,20250305,65,Cs0.05MA0.1FA0.85PbI3.0,1.73,MACl,14.6,PEAI,0.8,,,Me-4PACz,0.198,py3,0.132,,,,,,,1300,10,4900,35,10,180,110,25,,,,,,,,,,,,,,,21.5559,43.2663,1.10689,45.0103,7992,CH3,v1,
31968,20250305,65,Cs0.05MA0.1FA0.85PbI3.0,1.73,MACl,14.6,PEAI,0.8,,,Me-4PACz,0.198,py3,0.132,,,,,,,1300,10,4900,35,10,180,110,25,,,,,,,,,,,,,,,15.4667,57.9502,1.08914,24.5053,7992,CH4,v1,
31969,20250305,65,Cs0.05MA0.1FA0.85PbI3.0,1.73,MACl,14.6,PEAI,0.8,,,Me-4PACz,0.198,py3,0.132,,,,,,,1200,10,4900,35,10,180,110,25,,,,,,,,,,,,,,,20.6883,76.9109,1.11407,24.1448,7993,CH1,v1,
31970,20250305,65,Cs0.05MA0.1FA0.85PbI3.0,1.73,MACl,14.6,PEAI,0.8,,,Me-4PACz,0.198,py3,0.132,,,,,,,1200,10,4900,35,10,180,110,25,,,,,,,,,,,,,,,1.68e+40,-2.13e+40,1.10178,-71.5732,7993,CH2,v1,
31971,20250305,65,Cs0.05MA0.1FA0.85PbI3.0,1.73,MACl,14.6,PEAI,0.8,,,Me-4PACz,0.198,py3,0.132,,,,,,,1200,10,4900,35,10,180,110,25,,,,,,,,,,,,,,,11.241,117.203,0.468922,20.4535,7993,CH3,v1,
31972,20250305,65,Cs0.05MA0.1FA0.85PbI3.0,1.73,MACl,14.6,PEAI,0.8,,,Me-4PACz,0.198,py3,0.132,,,,,,,1200,10,4900,35,10,180,110,25,,,,,,,,,,,,,,,21.7409,81.616,1.11282,23.9373,7993,CH4,v1,
31973,20250305,65,Cs0.05MA0.1FA0.85PbI3.0,1.73,MACl,14.6,PEAI,0.8,,,Me-4PACz,0.198,py3,0.132,,,,,,,1000,10,4800,35,8,160,110,25,,,,,,,,,,,,,,,20.0714,79.504,1.09106,23.1388,7994,CH1,v1,
31974,20250305,65,Cs0.05MA0.1FA0.85PbI3.0,1.73,MACl,14.6,PEAI,0.8,,,Me-4PACz,0.198,py3,0.132,,,,,,,1000,10,4800,35,8,160,110,25,,,,,,,,,,,,,,,2.61e+40,-1.62e+40,0.899254,-178.938,7994,CH2,v1,
31975,20250305,65,Cs0.05MA0.1FA0.85PbI3.0,1.73,MACl,14.6,PEAI,0.8,,,Me-4PACz,0.198,py3,0.132,,,,,,,1000,10,4800,35,8,160,110,25,,,,,,,,,,,,,,,19.9536,84.3716,1.02048,23.175,7994,CH3,v1,
31976,20250305,65,Cs0.05MA0.1FA0.85PbI3.0,1.73,MACl,14.6,PEAI,0.8,,,Me-4PACz,0.198,py3,0.132,,,,,,,1000,10,4800,35,8,160,110,25,,,,,,,,,,,,,,,19.7089,79.0598,1.09953,22.6724,7994,CH4,v1,
31977,20250305,65,Cs0.05MA0.1FA0.85PbI3.0,1.73,MACl,14.6,PEAI,0.8,,,Me-4PACz,0.198,py3,0.132,,,,,,,1100,10,5000,30,8,190,110,25,,,,,,,,,,,,,,,21.0172,81.4271,1.09678,23.5335,7995,CH1,v1,
31978,20250305,65,Cs0.05MA0.1FA0.85PbI3.0,1.73,MACl,14.6,PEAI,0.8,,,Me-4PACz,0.198,py3,0.132,,,,,,,1100,10,5000,30,8,190,110,25,,,,,,,,,,,,,,,1.16e+40,-1.34e+40,0.921123,-94.2097,7995,CH2,v1,
31979,20250305,65,Cs0.05MA0.1FA0.85PbI3.0,1.73,MACl,14.6,PEAI,0.8,,,Me-4PACz,0.198,py3,0.132,,,,,,,1100,10,5000,30,8,190,110,25,,,,,,,,,,,,,,,1.23e+39,-3.38e+39,0.220327,-164.696,7995,CH3,v1,
31980,20250305,65,Cs0.05MA0.1FA0.85PbI3.0,1.73,MACl,14.6,PEAI,0.8,,,Me-4PACz,0.198,py3,0.132,,,,,,,1100,10,5000,30,8,190,110,25,,,,,,,,,,,,,,,21.1219,81.1276,1.10713,23.516,7995,CH4,v1,
31981,20250305,65,Cs0.05MA0.1FA0.85PbI3.0,1.73,MACl,14.6,PEAI,0.8,,,Me-4PACz,0.198,py3,0.132,,,,,,,1000,10,4800,35,10,170,115,25,,,,,,,,,,,,,,,20.8842,80.4618,1.07721,24.095,7996,CH1,v1,
31982,20250305,65,Cs0.05MA0.1FA0.85PbI3.0,1.73,MACl,14.6,PEAI,0.8,,,Me-4PACz,0.198,py3,0.132,,,,,,,1000,10,4800,35,10,170,115,25,,,,,,,,,,,,,,,4.02e+40,-5.43e+40,0.525602,-140.772,7996,CH2,v1,
31983,20250305,65,Cs0.05MA0.1FA0.85PbI3.0,1.73,MACl,14.6,PEAI,0.8,,,Me-4PACz,0.198,py3,0.132,,,,,,,1000,10,4800,35,10,170,115,25,,,,,,,,,,,,,,,12.7152,87.3084,0.605616,24.0475,7996,CH3,v1,
31984,20250305,65,Cs0.05MA0.1FA0.85PbI3.0,1.73,MACl,14.6,PEAI,0.8,,,Me-4PACz,0.198,py3,0.132,,,,,,,1000,10,4800,35,10,170,115,25,,,,,,,,,,,,,,,20.8022,79.1981,1.09528,23.9811,7996,CH4,v1,
31985,20250305,65,Cs0.05MA0.1FA0.85PbI3.0,1.73,MACl,14.6,PEAI,0.517,,,Me-4PACz,0.198,DMACPA,0.132,,,,,,,1000,12,5000,40,15,200,110,20,,,,,,,,,,,,,,,15.6529,596.865,0.610581,4.29512,7997,CH1,v1,
31986,20250305,65,Cs0.05MA0.1FA0.85PbI3.0,1.73,MACl,14.6,PEAI,0.517,,,Me-4PACz,0.198,DMACPA,0.132,,,,,,,1000,12,5000,40,15,200,110,20,,,,,,,,,,,,,,,23.0387,836.499,-9e-06,-323.153,7997,CH2,v1,
31987,20250305,65,Cs0.05MA0.1FA0.85PbI3.0,1.73,MACl,14.6,PEAI,0.517,,,Me-4PACz,0.198,DMACPA,0.132,,,,,,,1000,12,5000,40,15,200,110,20,,,,,,,,,,,,,,,3.58e+40,2.91e+41,0.620593,19.8085,7997,CH3,v1,
31988,20250305,65,Cs0.05MA0.1FA0.85PbI3.0,1.73,MACl,14.6,PEAI,0.517,,,Me-4PACz,0.198,DMACPA,0.132,,,,,,,1000,12,5000,40,15,200,110,20,,,,,,,,,,,,,,,17.991,69.5682,1.09848,23.5424,7997,CH4,v1,
31989,20250305,65,Cs0.05MA0.1FA0.85PbI3.0,1.73,MACl,14.6,PEAI,0.517,,,Me-4PACz,0.198,DMACPA,0.132,,,,,,,1000,10,5000,40,15,200,110,20,,,,,,,,,,,,,,,0.110554,20.4117,0.005977,90.6189,7998,CH1,v1,
31990,20250305,65,Cs0.05MA0.1FA0.85PbI3.0,1.73,MACl,14.6,PEAI,0.517,,,Me-4PACz,0.198,DMACPA,0.132,,,,,,,1000,10,5000,40,15,200,110,20,,,,,,,,,,,,,,,881.563,-709.954,0.462723,-268.35,7998,CH2,v1,
31991,20250305,65,Cs0.05MA0.1FA0.85PbI3.0,1.73,MACl,14.6,PEAI,0.517,,,Me-4PACz,0.198,DMACPA,0.132,,,,,,,1000,10,5000,40,15,200,110,20,,,,,,,,,,,,,,,0.143778,24.6317,0.010836,53.8679,7998,CH3,v1,
31992,20250305,65,Cs0.05MA0.1FA0.85PbI3.0,1.73,MACl,14.6,PEAI,0.517,,,Me-4PACz,0.198,DMACPA,0.132,,,,,,,1000,10,5000,40,15,200,110,20,,,,,,,,,,,,,,,0.22219,24.9135,0.019054,46.8073,7998,CH4,v1,
31993,20250305,65,Cs0.05MA0.1FA0.85PbI3.0,1.73,MACl,14.6,PEAI,0.517,,,Me-4PACz,0.198,DMACPA,0.132,,,,,,,1000,12,5000,35,12,160,110,25,,,,,,,,,,,,,,,22.6594,90.5888,1.03033,24.2772,7999,CH1,v1,
31994,20250305,65,Cs0.05MA0.1FA0.85PbI3.0,1.73,MACl,14.6,PEAI,0.517,,,Me-4PACz,0.198,DMACPA,0.132,,,,,,,1000,12,5000,35,12,160,110,25,,,,,,,,,,,,,,,86.863,1291.08,-1.9e-05,-362.686,7999,CH2,v1,
31995,20250305,65,Cs0.05MA0.1FA0.85PbI3.0,1.73,MACl,14.6,PEAI,0.517,,,Me-4PACz,0.198,DMACPA,0.132,,,,,,,1000,12,5000,35,12,160,110,25,,,,,,,,,,,,,,,5.37147,97.1548,0.224283,24.6509,7999,CH3,v1,
31996,20250305,65,Cs0.05MA0.1FA0.85PbI3.0,1.73,MACl,14.6,PEAI,0.517,,,Me-4PACz,0.198,DMACPA,0.132,,,,,,,1000,12,5000,35,12,160,110,25,,,,,,,,,,,,,,,22.1035,82.1042,1.11636,24.1151,7999,CH4,v1,
31997,20250305,65,Cs0.05MA0.1FA0.85PbI3.0,1.73,MACl,14.6,PEAI,0.517,,,Me-4PACz,0.198,DMACPA,0.132,,,,,,,1000,12,5000,40,10,180,110,25,,,,,,,,,,,,,,,21.776,89.3908,1.00657,24.2014,8000,CH1,v1,
31998,20250305,65,Cs0.05MA0.1FA0.85PbI3.0,1.73,MACl,14.6,PEAI,0.517,,,Me-4PACz,0.198,DMACPA,0.132,,,,,,,1000,12,5000,40,10,180,110,25,,,,,,,,,,,,,,,500.327,217.515,0.723611,317.877,8000,CH2,v1,
31999,20250305,65,Cs0.05MA0.1FA0.85PbI3.0,1.73,MACl,14.6,PEAI,0.517,,,Me-4PACz,0.198,DMACPA,0.132,,,,,,,1000,12,5000,40,10,180,110,25,,,,,,,,,,,,,,,22.1238,81.1837,1.09805,24.8181,8000,CH3,v1,
32000,20250305,65,Cs0.05MA0.1FA0.85PbI3.0,1.73,MACl,14.6,PEAI,0.517,,,Me-4PACz,0.198,DMACPA,0.132,,,,,,,1000,12,5000,40,10,180,110,25,,,,,,,,,,,,,,,22.2604,80.8812,1.11528,24.6776,8000,CH4,v1,
32001,20250310,66,Cs0.05FA0.855MA0.095PbI3.0,1.63,MACl,14.6,PEAI,0.517,,,Me-4PACz,0.198,DMACPA,0.132,,,,,,,1000,10,4800,35,12,160,110,25,,,,,,,,,,,,,,,9.36318,49.1117,1.10807,17.2057,8001,CH1,v1,
32002,20250310,66,Cs0.05FA0.855MA0.095PbI3.0,1.63,MACl,14.6,PEAI,0.517,,,Me-4PACz,0.198,DMACPA,0.132,,,,,,,1000,10,4800,35,12,160,110,25,,,,,,,,,,,,,,,9.94395,48.0103,1.10874,18.6808,8001,CH2,v1,
32003,20250310,66,Cs0.05FA0.855MA0.095PbI3.0,1.63,MACl,14.6,PEAI,0.517,,,Me-4PACz,0.198,DMACPA,0.132,,,,,,,1000,10,4800,35,12,160,110,25,,,,,,,,,,,,,,,2.67249,49.876,0.342999,15.6218,8001,CH3,v1,
32004,20250310,66,Cs0.05FA0.855MA0.095PbI3.0,1.63,MACl,14.6,PEAI,0.517,,,Me-4PACz,0.198,DMACPA,0.132,,,,,,,1000,10,4800,35,12,160,110,25,,,,,,,,,,,,,,,9.43923,44.7452,1.11443,18.9295,8001,CH4,v1,
32005,20250310,66,Cs0.05FA0.855MA0.095PbI3.0,1.63,MACl,14.6,PEAI,0.517,,,Me-4PACz,0.198,DMACPA,0.132,,,,,,,1000,10,5000,40,10,200,110,25,,,,,,,,,,,,,,,13.9516,61.011,1.10501,20.6942,8002,CH1,v1,
32006,20250310,66,Cs0.05FA0.855MA0.095PbI3.0,1.63,MACl,14.6,PEAI,0.517,,,Me-4PACz,0.198,DMACPA,0.132,,,,,,,1000,10,5000,40,10,200,110,25,,,,,,,,,,,,,,,13.883,83.2682,0.785029,21.2382,8002,CH2,v1,
32007,20250310,66,Cs0.05FA0.855MA0.095PbI3.0,1.63,MACl,14.6,PEAI,0.517,,,Me-4PACz,0.198,DMACPA,0.132,,,,,,,1000,10,5000,40,10,200,110,25,,,,,,,,,,,,,,,9.20547,60.2693,0.810369,18.8481,8002,CH3,v1,
32008,20250310,66,Cs0.05FA0.855MA0.095PbI3.0,1.63,MACl,14.6,PEAI,0.517,,,Me-4PACz,0.198,DMACPA,0.132,,,,,,,1000,10,5000,40,10,200,110,25,,,,,,,,,,,,,,,10.2106,46.5702,1.10841,19.7807,8002,CH4,v1,
32009,20250310,66,Cs0.05FA0.855MA0.095PbI3.0,1.63,MACl,14.6,PEAI,0.517,,,Me-4PACz,0.198,DMACPA,0.132,,,,,,,1000,10,5000,40,10,160,110,25,,,,,,,,,,,,,,,10.6904,53.174,1.10305,18.2264,8003,CH1,v1,
32010,20250310,66,Cs0.05FA0.855MA0.095PbI3.0,1.63,MACl,14.6,PEAI,0.517,,,Me-4PACz,0.198,DMACPA,0.132,,,,,,,1000,10,5000,40,10,160,110,25,,,,,,,,,,,,,,,1.9e+40,-8.77e+39,0.450775,-481.327,8003,CH2,v1,
32011,20250310,66,Cs0.05FA0.855MA0.095PbI3.0,1.63,MACl,14.6,PEAI,0.517,,,Me-4PACz,0.198,DMACPA,0.132,,,,,,,1000,10,5000,40,10,160,110,25,,,,,,,,,,,,,,,412.279,-230154.0,0.000396,-452.375,8003,CH3,v1,
32012,20250310,66,Cs0.05FA0.855MA0.095PbI3.0,1.63,MACl,14.6,PEAI,0.517,,,Me-4PACz,0.198,DMACPA,0.132,,,,,,,1000,10,5000,40,10,160,110,25,,,,,,,,,,,,,,,11.7353,52.1686,1.10904,20.2833,8003,CH4,v1,
32013,20250310,66,Cs0.05FA0.855MA0.095PbI3.0,1.63,MACl,14.6,PEAI,0.517,,,Me-4PACz,0.198,DMACPA,0.132,,,,,,,1000,10,5000,40,10,180,110,25,,,,,,,,,,,,,,,12.9374,61.0304,1.08987,19.4503,8004,CH1,v1,
32014,20250310,66,Cs0.05FA0.855MA0.095PbI3.0,1.63,MACl,14.6,PEAI,0.517,,,Me-4PACz,0.198,DMACPA,0.132,,,,,,,1000,10,5000,40,10,180,110,25,,,,,,,,,,,,,,,1.77e+39,-5.4e+38,1.07103,-305.53,8004,CH2,v1,
32015,20250310,66,Cs0.05FA0.855MA0.095PbI3.0,1.63,MACl,14.6,PEAI,0.517,,,Me-4PACz,0.198,DMACPA,0.132,,,,,,,1000,10,5000,40,10,180,110,25,,,,,,,,,,,,,,,6.09438,92.9423,0.368576,17.7906,8004,CH3,v1,
32016,20250310,66,Cs0.05FA0.855MA0.095PbI3.0,1.63,MACl,14.6,PEAI,0.517,,,Me-4PACz,0.198,DMACPA,0.132,,,,,,,1000,10,5000,40,10,180,110,25,,,,,,,,,,,,,,,2.59e+40,2.49e+40,0.639511,163.048,8004,CH4,v1,
32017,20250310,66,Cs0.05FA0.855MA0.095PbI3.0,1.63,MACl,14.6,PEAI,0.517,,,Me-4PACz,0.198,DMACPA,0.132,,,,,,,1000,12,5000,40,10,180,110,25,,,,,,,,,,,,,,,10.6259,51.2289,1.10934,18.6976,8005,CH1,v1,
32018,20250310,66,Cs0.05FA0.855MA0.095PbI3.0,1.63,MACl,14.6,PEAI,0.517,,,Me-4PACz,0.198,DMACPA,0.132,,,,,,,1000,12,5000,40,10,180,110,25,,,,,,,,,,,,,,,5.18e+40,-506.896,5.56e+34,-183.972,8005,CH2,v1,
32019,20250310,66,Cs0.05FA0.855MA0.095PbI3.0,1.63,MACl,14.6,PEAI,0.517,,,Me-4PACz,0.198,DMACPA,0.132,,,,,,,1000,12,5000,40,10,180,110,25,,,,,,,,,,,,,,,9.38747,46.4085,1.09861,18.4123,8005,CH3,v1,
32020,20250310,66,Cs0.05FA0.855MA0.095PbI3.0,1.63,MACl,14.6,PEAI,0.517,,,Me-4PACz,0.198,DMACPA,0.132,,,,,,,1000,12,5000,40,10,180,110,25,,,,,,,,,,,,,,,9.89131,48.2953,1.10041,18.612,8005,CH4,v1,
32021,20250310,66,Cs0.05FA0.855MA0.095PbI3.0,1.63,MACl,14.6,PEAI,0.517,,,Me-4PACz,0.198,DMACPA,0.132,,,,,,,1000,12,5000,35,12,160,110,25,,,,,,,,,,,,,,,14.6551,64.7867,1.11039,20.3717,8006,CH1,v1,
32022,20250310,66,Cs0.05FA0.855MA0.095PbI3.0,1.63,MACl,14.6,PEAI,0.517,,,Me-4PACz,0.198,DMACPA,0.132,,,,,,,1000,12,5000,35,12,160,110,25,,,,,,,,,,,,,,,13.2339,61.5417,1.05103,20.4599,8006,CH2,v1,
32023,20250310,66,Cs0.05FA0.855MA0.095PbI3.0,1.63,MACl,14.6,PEAI,0.517,,,Me-4PACz,0.198,DMACPA,0.132,,,,,,,1000,12,5000,35,12,160,110,25,,,,,,,,,,,,,,,1.02e+40,3.15e+40,0.332763,97.3557,8006,CH3,v1,
32024,20250310,66,Cs0.05FA0.855MA0.095PbI3.0,1.63,MACl,14.6,PEAI,0.517,,,Me-4PACz,0.198,DMACPA,0.132,,,,,,,1000,12,5000,35,12,160,110,25,,,,,,,,,,,,,,,14.6904,59.7505,1.12952,21.767,8006,CH4,v1,
32025,20250310,66,Cs0.05FA0.855MA0.095PbI3.0,1.63,MACl,14.6,PEAI,0.517,,,Me-4PACz,0.198,DMACPA,0.132,,,,,,,1000,12,5000,40,10,160,110,25,,,,,,,,,,,,,,,12.6562,57.0409,1.11535,19.8933,8007,CH1,v1,
32026,20250310,66,Cs0.05FA0.855MA0.095PbI3.0,1.63,MACl,14.6,PEAI,0.517,,,Me-4PACz,0.198,DMACPA,0.132,,,,,,,1000,12,5000,40,10,160,110,25,,,,,,,,,,,,,,,1.81e+40,1.14e+40,0.607825,262.567,8007,CH2,v1,
32027,20250310,66,Cs0.05FA0.855MA0.095PbI3.0,1.63,MACl,14.6,PEAI,0.517,,,Me-4PACz,0.198,DMACPA,0.132,,,,,,,1000,12,5000,40,10,160,110,25,,,,,,,,,,,,,,,1344.58,172.624,-0.001145,-680.162,8007,CH3,v1,
32028,20250310,66,Cs0.05FA0.855MA0.095PbI3.0,1.63,MACl,14.6,PEAI,0.517,,,Me-4PACz,0.198,DMACPA,0.132,,,,,,,1000,12,5000,40,10,160,110,25,,,,,,,,,,,,,,,1.62e+39,1.26e+40,0.881753,14.5887,8007,CH4,v1,
32029,20250310,66,Cs0.05FA0.855MA0.095PbI3.0,1.63,MACl,14.6,PEAI,0.517,,,Me-4PACz,0.198,DMACPA,0.132,,,,,,,1000,10,5000,40,12,160,110,25,,,,,,,,,,,,,,,6.80562,41.1045,1.00293,16.5086,8008,CH1,v1,
32030,20250310,66,Cs0.05FA0.855MA0.095PbI3.0,1.63,MACl,14.6,PEAI,0.517,,,Me-4PACz,0.198,DMACPA,0.132,,,,,,,1000,10,5000,40,12,160,110,25,,,,,,,,,,,,,,,8.80016,59.0774,0.833243,17.8771,8008,CH2,v1,
32031,20250310,66,Cs0.05FA0.855MA0.095PbI3.0,1.63,MACl,14.6,PEAI,0.517,,,Me-4PACz,0.198,DMACPA,0.132,,,,,,,1000,10,5000,40,12,160,110,25,,,,,,,,,,,,,,,1709.18,-368.735,1.08815,-425.975,8008,CH3,v1,
32032,20250310,66,Cs0.05FA0.855MA0.095PbI3.0,1.63,MACl,14.6,PEAI,0.517,,,Me-4PACz,0.198,DMACPA,0.132,,,,,,,1000,10,5000,40,12,160,110,25,,,,,,,,,,,,,,,9.35225,50.6215,1.03002,17.9364,8008,CH4,v1,
32033,20250310,66,Cs0.05FA0.85MA0.1PbI3.0,1.73,MACl,14.6,PEAI,0.517,,,Me-4PACz,0.198,DMACPA,0.132,,,,,,,1000,12,5000,40,10,160,110,25,,,,,,,,,,,,,,,6.14982,40.1978,1.03677,14.7563,8009,CH1,v1,
32034,20250310,66,Cs0.05FA0.85MA0.1PbI3.0,1.73,MACl,14.6,PEAI,0.517,,,Me-4PACz,0.198,DMACPA,0.132,,,,,,,1000,12,5000,40,10,160,110,25,,,,,,,,,,,,,,,52.5627,-70.2478,0.205394,-364.298,8009,CH2,v1,
32035,20250310,66,Cs0.05FA0.85MA0.1PbI3.0,1.73,MACl,14.6,PEAI,0.517,,,Me-4PACz,0.198,DMACPA,0.132,,,,,,,1000,12,5000,40,10,160,110,25,,,,,,,,,,,,,,,1226.41,-639.971,0.864197,-221.75,8009,CH3,v1,
32036,20250310,66,Cs0.05FA0.85MA0.1PbI3.0,1.73,MACl,14.6,PEAI,0.517,,,Me-4PACz,0.198,DMACPA,0.132,,,,,,,1000,12,5000,40,10,160,110,25,,,,,,,,,,,,,,,2.37467,32.1884,0.397744,18.5482,8009,CH4,v1,
32037,20250310,66,Cs0.05FA0.85MA0.1PbI3.0,1.73,MACl,14.6,PEAI,0.517,,,Me-4PACz,0.198,DMACPA,0.132,,,,,,,1000,10,5000,40,12,160,110,25,,,,,,,,,,,,,,,6.12207,39.1497,1.06363,14.7021,8010,CH1,v1,
32038,20250310,66,Cs0.05FA0.85MA0.1PbI3.0,1.73,MACl,14.6,PEAI,0.517,,,Me-4PACz,0.198,DMACPA,0.132,,,,,,,1000,10,5000,40,12,160,110,25,,,,,,,,,,,,,,,3.05737,89.5879,0.252307,13.526,8010,CH2,v1,
32039,20250310,66,Cs0.05FA0.85MA0.1PbI3.0,1.73,MACl,14.6,PEAI,0.517,,,Me-4PACz,0.198,DMACPA,0.132,,,,,,,1000,10,5000,40,12,160,110,25,,,,,,,,,,,,,,,138.656,1504.88,-1.3e-05,-683.696,8010,CH3,v1,
32040,20250310,66,Cs0.05FA0.85MA0.1PbI3.0,1.73,MACl,14.6,PEAI,0.517,,,Me-4PACz,0.198,DMACPA,0.132,,,,,,,1000,10,5000,40,12,160,110,25,,,,,,,,,,,,,,,3.38e+39,-1.62e+39,1.03817,-200.794,8010,CH4,v1,
32041,20250310,66,Cs0.05FA0.855MA0.095PbI3.0,1.63,MACl,14.6,PEAI,0.517,,,Me-4PACz,0.198,DMACPA,0.132,,,,,,,1200,10,5000,40,8,180,110,25,,,,,,,,,,,,,,,12.5968,58.5687,1.10482,19.4672,8011,CH1,v1,
32042,20250310,66,Cs0.05FA0.855MA0.095PbI3.0,1.63,MACl,14.6,PEAI,0.517,,,Me-4PACz,0.198,DMACPA,0.132,,,,,,,1200,10,5000,40,8,180,110,25,,,,,,,,,,,,,,,10.1516,78.2347,0.710502,18.263,8011,CH2,v1,
32043,20250310,66,Cs0.05FA0.855MA0.095PbI3.0,1.63,MACl,14.6,PEAI,0.517,,,Me-4PACz,0.198,DMACPA,0.132,,,,,,,1200,10,5000,40,8,180,110,25,,,,,,,,,,,,,,,10.9122,58.4005,0.917306,20.3696,8011,CH3,v1,
32044,20250310,66,Cs0.05FA0.855MA0.095PbI3.0,1.63,MACl,14.6,PEAI,0.517,,,Me-4PACz,0.198,DMACPA,0.132,,,,,,,1200,10,5000,40,8,180,110,25,,,,,,,,,,,,,,,9.78963,52.4901,0.962252,19.3821,8011,CH4,v1,
32045,20250310,66,Cs0.05FA0.855MA0.095PbI3.0,1.63,MACl,14.6,PEAI,0.517,,,Me-4PACz,0.198,DMACPA,0.132,,,,,,,1000,12,4800,35,10,200,110,25,,,,,,,,,,,,,,,11.3929,53.5882,1.10081,19.3132,8012,CH1,v1,
32046,20250310,66,Cs0.05FA0.855MA0.095PbI3.0,1.63,MACl,14.6,PEAI,0.517,,,Me-4PACz,0.198,DMACPA,0.132,,,,,,,1000,12,4800,35,10,200,110,25,,,,,,,,,,,,,,,1.91e+40,-6.96e+39,0.526406,-520.674,8012,CH2,v1,
32047,20250310,66,Cs0.05FA0.855MA0.095PbI3.0,1.63,MACl,14.6,PEAI,0.517,,,Me-4PACz,0.198,DMACPA,0.132,,,,,,,1000,12,4800,35,10,200,110,25,,,,,,,,,,,,,,,122.411,124.787,-0.000227,-431.405,8012,CH3,v1,
32048,20250310,66,Cs0.05FA0.855MA0.095PbI3.0,1.63,MACl,14.6,PEAI,0.517,,,Me-4PACz,0.198,DMACPA,0.132,,,,,,,1000,12,4800,35,10,200,110,25,,,,,,,,,,,,,,,4.01714,70.935,0.371447,15.2461,8012,CH4,v1,
32049,20250310,66,Cs0.05FA0.85MA0.1PbI3.0,1.73,MACl,14.6,PEAI,0.517,,,Me-4PACz,0.198,DMACPA,0.132,,,,,,,1000,10,5000,40,10,160,110,25,,,,,,,,,,,,,,,9.06582,50.5397,1.09035,16.4516,8013,CH1,v1,
32050,20250310,66,Cs0.05FA0.85MA0.1PbI3.0,1.73,MACl,14.6,PEAI,0.517,,,Me-4PACz,0.198,DMACPA,0.132,,,,,,,1000,10,5000,40,10,160,110,25,,,,,,,,,,,,,,,135.141,1091.73,1.05729,11.708,8013,CH2,v1,
32051,20250310,66,Cs0.05FA0.85MA0.1PbI3.0,1.73,MACl,14.6,PEAI,0.517,,,Me-4PACz,0.198,DMACPA,0.132,,,,,,,1000,10,5000,40,10,160,110,25,,,,,,,,,,,,,,,3.36e+40,-2.34e+40,0.211,-682.422,8013,CH3,v1,
32052,20250310,66,Cs0.05FA0.85MA0.1PbI3.0,1.73,MACl,14.6,PEAI,0.517,,,Me-4PACz,0.198,DMACPA,0.132,,,,,,,1000,10,5000,40,10,160,110,25,,,,,,,,,,,,,,,8.9563,47.6685,1.10792,16.9585,8013,CH4,v1,
32053,20250310,66,Cs0.05FA0.85MA0.1PbI3.0,1.73,MACl,14.6,PEAI,0.517,,,Me-4PACz,0.198,DMACPA,0.132,,,,,,,1000,10,5000,40,10,180,110,25,,,,,,,,,,,,,,,9.86388,51.1583,1.09357,17.6313,8014,CH1,v1,
32054,20250310,66,Cs0.05FA0.85MA0.1PbI3.0,1.73,MACl,14.6,PEAI,0.517,,,Me-4PACz,0.198,DMACPA,0.132,,,,,,,1000,10,5000,40,10,180,110,25,,,,,,,,,,,,,,,8.37742,30.9688,0.927282,29.1725,8014,CH2,v1,
32055,20250310,66,Cs0.05FA0.85MA0.1PbI3.0,1.73,MACl,14.6,PEAI,0.517,,,Me-4PACz,0.198,DMACPA,0.132,,,,,,,1000,10,5000,40,10,180,110,25,,,,,,,,,,,,,,,426.99,0.0,9.91e+34,-459.416,8014,CH3,v1,
32056,20250310,66,Cs0.05FA0.85MA0.1PbI3.0,1.73,MACl,14.6,PEAI,0.517,,,Me-4PACz,0.198,DMACPA,0.132,,,,,,,1000,10,5000,40,10,180,110,25,,,,,,,,,,,,,,,230.504,-277.762,0.293059,-283.172,8014,CH4,v1,
32057,20250310,66,Cs0.05FA0.85MA0.1PbI3.0,1.73,MACl,14.6,PEAI,0.517,,,Me-4PACz,0.198,DMACPA,0.132,,,,,,,1000,12,5000,40,10,180,110,25,,,,,,,,,,,,,,,9.14477,46.9085,1.0744,18.1449,8015,CH1,v1,
32058,20250310,66,Cs0.05FA0.85MA0.1PbI3.0,1.73,MACl,14.6,PEAI,0.517,,,Me-4PACz,0.198,DMACPA,0.132,,,,,,,1000,12,5000,40,10,180,110,25,,,,,,,,,,,,,,,3.93e+40,1.47e+40,0.515895,518.958,8015,CH2,v1,
32059,20250310,66,Cs0.05FA0.85MA0.1PbI3.0,1.73,MACl,14.6,PEAI,0.517,,,Me-4PACz,0.198,DMACPA,0.132,,,,,,,1000,12,5000,40,10,180,110,25,,,,,,,,,,,,,,,48.3735,-4434.28,0.007488,-145.69,8015,CH3,v1,
32060,20250310,66,Cs0.05FA0.85MA0.1PbI3.0,1.73,MACl,14.6,PEAI,0.517,,,Me-4PACz,0.198,DMACPA,0.132,,,,,,,1000,12,5000,40,10,180,110,25,,,,,,,,,,,,,,,118.886,1452.27,0.521452,15.6989,8015,CH4,v1,
32061,20250310,66,Cs0.05FA0.85MA0.1PbI3.0,1.73,MACl,14.6,PEAI,0.517,,,Me-4PACz,0.198,DMACPA,0.132,,,,,,,1000,12,5000,35,12,160,110,25,,,,,,,,,,,,,,,12.1465,55.0562,1.08074,20.4138,8016,CH1,v1,
32062,20250310,66,Cs0.05FA0.85MA0.1PbI3.0,1.73,MACl,14.6,PEAI,0.517,,,Me-4PACz,0.198,DMACPA,0.132,,,,,,,1000,12,5000,35,12,160,110,25,,,,,,,,,,,,,,,5.6e+39,-1.01e+41,1.08108,-5.13159,8016,CH2,v1,
32063,20250310,66,Cs0.05FA0.85MA0.1PbI3.0,1.73,MACl,14.6,PEAI,0.517,,,Me-4PACz,0.198,DMACPA,0.132,,,,,,,1000,12,5000,35,12,160,110,25,,,,,,,,,,,,,,,772.664,134.746,-0.000988,-580.586,8016,CH3,v1,
32064,20250310,66,Cs0.05FA0.85MA0.1PbI3.0,1.73,MACl,14.6,PEAI,0.517,,,Me-4PACz,0.198,DMACPA,0.132,,,,,,,1000,12,5000,35,12,160,110,25,,,,,,,,,,,,,,,11.0098,51.3164,1.05742,20.2896,8016,CH4,v1,
32065,20250310,66,Cs0.05FA0.85MA0.1PbI3.0,1.73,MACl,14.6,PEAI,0.517,,,Me-4PACz,0.198,DMACPA,0.132,,,,,,,1000,15,5000,35,10,160,110,25,,,,,,,,,,,,,,,6.96e-05,0.0975133,0.002381,29.968,8017,CH1,v1,
32066,20250310,66,Cs0.05FA0.85MA0.1PbI3.0,1.73,MACl,14.6,PEAI,0.517,,,Me-4PACz,0.198,DMACPA,0.132,,,,,,,1000,15,5000,35,10,160,110,25,,,,,,,,,,,,,,,254.238,-119.835,0.211,-1005.48,8017,CH2,v1,
32067,20250310,66,Cs0.05FA0.85MA0.1PbI3.0,1.73,MACl,14.6,PEAI,0.517,,,Me-4PACz,0.198,DMACPA,0.132,,,,,,,1000,15,5000,35,10,160,110,25,,,,,,,,,,,,,,,0.0266337,7.74037,0.010965,31.3818,8017,CH3,v1,
32068,20250310,66,Cs0.05FA0.85MA0.1PbI3.0,1.73,MACl,14.6,PEAI,0.517,,,Me-4PACz,0.198,DMACPA,0.132,,,,,,,1000,15,5000,35,10,160,110,25,,,,,,,,,,,,,,,13.9272,55.1376,1.10848,22.7871,8017,CH4,v1,
32069,20250310,66,Cs0.05FA0.85MA0.1PbI3.0,1.73,MACl,14.6,PEAI,0.517,,,Me-4PACz,0.198,DMACPA,0.132,,,,,,,1000,10,5000,40,8,200,110,25,,,,,,,,,,,,,,,16.4836,68.3684,1.09641,21.9899,8018,CH1,v1,
32070,20250310,66,Cs0.05FA0.85MA0.1PbI3.0,1.73,MACl,14.6,PEAI,0.517,,,Me-4PACz,0.198,DMACPA,0.132,,,,,,,1000,10,5000,40,8,200,110,25,,,,,,,,,,,,,,,14.7097,61.2215,1.08846,22.0744,8018,CH2,v1,
32071,20250310,66,Cs0.05FA0.85MA0.1PbI3.0,1.73,MACl,14.6,PEAI,0.517,,,Me-4PACz,0.198,DMACPA,0.132,,,,,,,1000,10,5000,40,8,200,110,25,,,,,,,,,,,,,,,156.468,-539.289,0.477576,-60.7521,8018,CH3,v1,
32072,20250310,66,Cs0.05FA0.85MA0.1PbI3.0,1.73,MACl,14.6,PEAI,0.517,,,Me-4PACz,0.198,DMACPA,0.132,,,,,,,1000,10,5000,40,8,200,110,25,,,,,,,,,,,,,,,12.4082,66.917,-5.9e-05,-312.158,8018,CH4,v1,
32073,20250310,66,Cs0.05FA0.85MA0.1PbI3.0,1.73,MACl,14.6,PEAI,0.517,,,Me-4PACz,0.198,DMACPA,0.132,,,,,,,1000,10,4800,35,12,160,110,25,,,,,,,,,,,,,,,13.9292,61.7166,1.08129,20.8728,8019,CH1,v1,
32074,20250310,66,Cs0.05FA0.85MA0.1PbI3.0,1.73,MACl,14.6,PEAI,0.517,,,Me-4PACz,0.198,DMACPA,0.132,,,,,,,1000,10,4800,35,12,160,110,25,,,,,,,,,,,,,,,4.8e+40,3.68e+40,0.440663,296.165,8019,CH2,v1,
32075,20250310,66,Cs0.05FA0.85MA0.1PbI3.0,1.73,MACl,14.6,PEAI,0.517,,,Me-4PACz,0.198,DMACPA,0.132,,,,,,,1000,10,4800,35,12,160,110,25,,,,,,,,,,,,,,,218.737,-68.1412,0.513445,-625.2,8019,CH3,v1,
32076,20250310,66,Cs0.05FA0.85MA0.1PbI3.0,1.73,MACl,14.6,PEAI,0.517,,,Me-4PACz,0.198,DMACPA,0.132,,,,,,,1000,10,4800,35,12,160,110,25,,,,,,,,,,,,,,,13.098,-14.6075,0.682733,-131.334,8019,CH4,v1,
32077,20250310,66,Cs0.05FA0.85MA0.1PbI3.0,1.73,MACl,14.6,PEAI,0.517,,,Me-4PACz,0.198,DMACPA,0.132,,,,,,,1000,10,5000,40,10,200,110,25,,,,,,,,,,,,,,,11.7161,54.7718,1.09521,19.5311,8020,CH1,v1,
32078,20250310,66,Cs0.05FA0.85MA0.1PbI3.0,1.73,MACl,14.6,PEAI,0.517,,,Me-4PACz,0.198,DMACPA,0.132,,,,,,,1000,10,5000,40,10,200,110,25,,,,,,,,,,,,,,,12.7371,129.617,0.518054,18.9685,8020,CH2,v1,
32079,20250310,66,Cs0.05FA0.85MA0.1PbI3.0,1.73,MACl,14.6,PEAI,0.517,,,Me-4PACz,0.198,DMACPA,0.132,,,,,,,1000,10,5000,40,10,200,110,25,,,,,,,,,,,,,,,12.8094,54.2428,1.0924,21.6175,8020,CH3,v1,
32080,20250310,66,Cs0.05FA0.85MA0.1PbI3.0,1.73,MACl,14.6,PEAI,0.517,,,Me-4PACz,0.198,DMACPA,0.132,,,,,,,1000,10,5000,40,10,200,110,25,,,,,,,,,,,,,,,3.69832,21.718,0.785437,21.6807,8020,CH4,v1,
32081,20250310,66,Cs0.05FA0.85MA0.1PbI3.0,1.73,MACl,14.6,PEAI,0.517,,,Me-4PACz,0.198,DMACPA,0.132,,,,,,,1200,10,5000,40,8,180,110,25,,,,,,,,,,,,,,,10.1157,50.0452,1.10121,18.3554,8021,CH1,v1,
32082,20250310,66,Cs0.05FA0.85MA0.1PbI3.0,1.73,MACl,14.6,PEAI,0.517,,,Me-4PACz,0.198,DMACPA,0.132,,,,,,,1200,10,5000,40,8,180,110,25,,,,,,,,,,,,,,,11.6415,75.792,0.920357,16.689,8021,CH2,v1,
32083,20250310,66,Cs0.05FA0.85MA0.1PbI3.0,1.73,MACl,14.6,PEAI,0.517,,,Me-4PACz,0.198,DMACPA,0.132,,,,,,,1200,10,5000,40,8,180,110,25,,,,,,,,,,,,,,,2.05e+40,-8.4e+39,0.509067,-478.409,8021,CH3,v1,
32084,20250310,66,Cs0.05FA0.85MA0.1PbI3.0,1.73,MACl,14.6,PEAI,0.517,,,Me-4PACz,0.198,DMACPA,0.132,,,,,,,1200,10,5000,40,8,180,110,25,,,,,,,,,,,,,,,12.0931,51.9391,1.11177,20.9425,8021,CH4,v1,
32085,20250310,66,Cs0.05FA0.85MA0.1PbI3.0,1.73,MACl,14.6,PEAI,0.517,,,Me-4PACz,0.198,DMACPA,0.132,,,,,,,1000,12,4800,35,10,200,110,25,,,,,,,,,,,,,,,8.04508,41.6701,0.957784,20.1575,8022,CH1,v1,
32086,20250310,66,Cs0.05FA0.85MA0.1PbI3.0,1.73,MACl,14.6,PEAI,0.517,,,Me-4PACz,0.198,DMACPA,0.132,,,,,,,1000,12,4800,35,10,200,110,25,,,,,,,,,,,,,,,26.3616,-14.0617,0.00187,-100.256,8022,CH2,v1,
32087,20250310,66,Cs0.05FA0.85MA0.1PbI3.0,1.73,MACl,14.6,PEAI,0.517,,,Me-4PACz,0.198,DMACPA,0.132,,,,,,,1000,12,4800,35,10,200,110,25,,,,,,,,,,,,,,,1650.42,-859.896,0.290939,-659.7,8022,CH3,v1,
32088,20250310,66,Cs0.05FA0.85MA0.1PbI3.0,1.73,MACl,14.6,PEAI,0.517,,,Me-4PACz,0.198,DMACPA,0.132,,,,,,,1000,12,4800,35,10,200,110,25,,,,,,,,,,,,,,,11.0809,48.3941,1.11045,20.6199,8022,CH4,v1,
32089,20250310,66,Cs0.05FA0.85MA0.1PbI3.0,1.73,MACl,14.6,PEAI,0.517,,,Me-4PACz,0.198,DMACPA,0.132,,,,,,,1000,10,5000,30,6,160,110,25,,,,,,,,,,,,,,,13.5605,61.3164,1.09504,20.1962,8023,CH1,v1,
32090,20250310,66,Cs0.05FA0.85MA0.1PbI3.0,1.73,MACl,14.6,PEAI,0.517,,,Me-4PACz,0.198,DMACPA,0.132,,,,,,,1000,10,5000,30,6,160,110,25,,,,,,,,,,,,,,,14.0775,68.0049,0.97039,21.3324,8023,CH2,v1,
32091,20250310,66,Cs0.05FA0.85MA0.1PbI3.0,1.73,MACl,14.6,PEAI,0.517,,,Me-4PACz,0.198,DMACPA,0.132,,,,,,,1000,10,5000,30,6,160,110,25,,,,,,,,,,,,,,,1.09e+38,4.92e+38,1.10625,19.9793,8023,CH3,v1,
32092,20250310,66,Cs0.05FA0.85MA0.1PbI3.0,1.73,MACl,14.6,PEAI,0.517,,,Me-4PACz,0.198,DMACPA,0.132,,,,,,,1000,10,5000,30,6,160,110,25,,,,,,,,,,,,,,,9.92296,46.3374,1.10693,19.346,8023,CH4,v1,
32093,20250310,66,Cs0.05FA0.85MA0.1PbI3.0,1.73,MACl,14.6,PEAI,0.517,,,Me-4PACz,0.198,DMACPA,0.132,,,,,,,1000,10,4800,35,10,160,110,25,,,,,,,,,,,,,,,11.3403,53.1816,1.101,19.3676,8024,CH1,v1,
32094,20250310,66,Cs0.05FA0.85MA0.1PbI3.0,1.73,MACl,14.6,PEAI,0.517,,,Me-4PACz,0.198,DMACPA,0.132,,,,,,,1000,10,4800,35,10,160,110,25,,,,,,,,,,,,,,,2.81e+39,-2.97e+40,1.10286,-8.56373,8024,CH2,v1,
32095,20250310,66,Cs0.05FA0.85MA0.1PbI3.0,1.73,MACl,14.6,PEAI,0.517,,,Me-4PACz,0.198,DMACPA,0.132,,,,,,,1000,10,4800,35,10,160,110,25,,,,,,,,,,,,,,,11.0335,-93.2063,0.737315,-16.0551,8024,CH3,v1,
32096,20250310,66,Cs0.05FA0.85MA0.1PbI3.0,1.73,MACl,14.6,PEAI,0.517,,,Me-4PACz,0.198,DMACPA,0.132,,,,,,,1000,10,4800,35,10,160,110,25,,,,,,,,,,,,,,,15.9311,63.2165,1.10854,22.7334,8024,CH4,v1,
32097,20250310,66,Cs0.08FA0.82MA0.1PbI3.0,1.65,MACl,10.0,PEAI,0.5,,,Me-4PACz,0.248,2PACz,0.083,,,,,,,1000,10,5000,30,10,200,100,20,,,,,,,,,,,,,,,18.7981,77.2626,1.10563,22.0057,8025,CH1,v1,
32098,20250310,66,Cs0.08FA0.82MA0.1PbI3.0,1.65,MACl,10.0,PEAI,0.5,,,Me-4PACz,0.248,2PACz,0.083,,,,,,,1000,10,5000,30,10,200,100,20,,,,,,,,,,,,,,,2.23e+39,-2.66e+39,0.67675,-124.064,8025,CH2,v1,
32099,20250310,66,Cs0.08FA0.82MA0.1PbI3.0,1.65,MACl,10.0,PEAI,0.5,,,Me-4PACz,0.248,2PACz,0.083,,,,,,,1000,10,5000,30,10,200,100,20,,,,,,,,,,,,,,,2.46e+39,-1e+39,0.48372,-508.515,8025,CH3,v1,
32100,20250310,66,Cs0.08FA0.82MA0.1PbI3.0,1.65,MACl,10.0,PEAI,0.5,,,Me-4PACz,0.248,2PACz,0.083,,,,,,,1000,10,5000,30,10,200,100,20,,,,,,,,,,,,,,,17.5472,69.936,1.1111,22.5816,8025,CH4,v1,
32101,20250310,66,Cs0.08FA0.82MA0.1PbI3.0,1.65,MACl,10.0,PEAI,0.5,,,Me-4PACz,0.248,2PACz,0.083,,,,,,,1000,10,5000,34,11,200,105,30,,,,,,,,,,,,,,,16.0123,70.7364,1.08775,20.8104,8026,CH1,v1,
32102,20250310,66,Cs0.08FA0.82MA0.1PbI3.0,1.65,MACl,10.0,PEAI,0.5,,,Me-4PACz,0.248,2PACz,0.083,,,,,,,1000,10,5000,34,11,200,105,30,,,,,,,,,,,,,,,104.313,909.348,0.540935,21.2062,8026,CH2,v1,
32103,20250310,66,Cs0.08FA0.82MA0.1PbI3.0,1.65,MACl,10.0,PEAI,0.5,,,Me-4PACz,0.248,2PACz,0.083,,,,,,,1000,10,5000,34,11,200,105,30,,,,,,,,,,,,,,,51.2786,108.648,-9.9e-05,-476.837,8026,CH3,v1,
32104,20250310,66,Cs0.08FA0.82MA0.1PbI3.0,1.65,MACl,10.0,PEAI,0.5,,,Me-4PACz,0.248,2PACz,0.083,,,,,,,1000,10,5000,34,11,200,105,30,,,,,,,,,,,,,,,13.2751,79.3296,0.731392,22.8798,8026,CH4,v1,
32105,20250310,66,Cs0.08FA0.82MA0.1PbI3.0,1.65,MACl,10.0,PEAI,0.5,,,Me-4PACz,0.248,2PACz,0.083,,,,,,,1000,10,5000,34,11,200,105,20,,,,,,,,,,,,,,,13.783,62.9331,1.08466,20.1915,8027,CH1,v1,
32106,20250310,66,Cs0.08FA0.82MA0.1PbI3.0,1.65,MACl,10.0,PEAI,0.5,,,Me-4PACz,0.248,2PACz,0.083,,,,,,,1000,10,5000,34,11,200,105,20,,,,,,,,,,,,,,,1.15e+40,-4.14e+40,0.227623,-121.972,8027,CH2,v1,
32107,20250310,66,Cs0.08FA0.82MA0.1PbI3.0,1.65,MACl,10.0,PEAI,0.5,,,Me-4PACz,0.248,2PACz,0.083,,,,,,,1000,10,5000,34,11,200,105,20,,,,,,,,,,,,,,,1.16e+40,-1.6e+41,0.09175,-78.9701,8027,CH3,v1,
32108,20250310,66,Cs0.08FA0.82MA0.1PbI3.0,1.65,MACl,10.0,PEAI,0.5,,,Me-4PACz,0.248,2PACz,0.083,,,,,,,1000,10,5000,34,11,200,105,20,,,,,,,,,,,,,,,18.354,71.3437,1.10463,23.2894,8027,CH4,v1,
32109,20250310,66,Cs0.08FA0.82MA0.1PbI3.0,1.65,MACl,10.0,PEAI,0.5,,,Me-4PACz,0.248,2PACz,0.083,,,,,,,1000,10,5000,27,11,200,100,20,,,,,,,,,,,,,,,10.4691,47.0119,1.04684,21.2727,8028,CH1,v1,
32110,20250310,66,Cs0.08FA0.82MA0.1PbI3.0,1.65,MACl,10.0,PEAI,0.5,,,Me-4PACz,0.248,2PACz,0.083,,,,,,,1000,10,5000,27,11,200,100,20,,,,,,,,,,,,,,,2.17e+39,9.48e+39,1.10775,20.6421,8028,CH2,v1,
32111,20250310,66,Cs0.08FA0.82MA0.1PbI3.0,1.65,MACl,10.0,PEAI,0.5,,,Me-4PACz,0.248,2PACz,0.083,,,,,,,1000,10,5000,27,11,200,100,20,,,,,,,,,,,,,,,14.0665,104.067,0.578673,23.3583,8028,CH3,v1,
32112,20250310,66,Cs0.08FA0.82MA0.1PbI3.0,1.65,MACl,10.0,PEAI,0.5,,,Me-4PACz,0.248,2PACz,0.083,,,,,,,1000,10,5000,27,11,200,100,20,,,,,,,,,,,,,,,17.1894,67.4921,1.11331,22.8767,8028,CH4,v1,
32113,20250310,66,Cs0.08FA0.82MA0.1PbI3.0,1.65,MACl,10.0,PEAI,0.5,,,Me-4PACz,0.198,2PACz,0.132,,,,,,,980,12,5400,27,14,170,110,17,,,,,,,,,,,,,,,15.9463,73.1157,1.07528,20.2827,8029,CH1,v1,
32114,20250310,66,Cs0.08FA0.82MA0.1PbI3.0,1.65,MACl,10.0,PEAI,0.5,,,Me-4PACz,0.198,2PACz,0.132,,,,,,,980,12,5400,27,14,170,110,17,,,,,,,,,,,,,,,1.73e+39,1.26e+40,0.646965,21.2411,8029,CH2,v1,
32115,20250310,66,Cs0.08FA0.82MA0.1PbI3.0,1.65,MACl,10.0,PEAI,0.5,,,Me-4PACz,0.198,2PACz,0.132,,,,,,,980,12,5400,27,14,170,110,17,,,,,,,,,,,,,,,64.0302,0.0,2.6e+34,-517.887,8029,CH3,v1,
32116,20250310,66,Cs0.08FA0.82MA0.1PbI3.0,1.65,MACl,10.0,PEAI,0.5,,,Me-4PACz,0.198,2PACz,0.132,,,,,,,980,12,5400,27,14,170,110,17,,,,,,,,,,,,,,,4.92105,47.363,0.481035,21.5994,8029,CH4,v1,
32117,20250310,66,Cs0.08FA0.82MA0.1PbI3.0,1.65,MACl,10.0,PEAI,0.5,,,Me-4PACz,0.198,2PACz,0.132,,,,,,,1000,10,5000,34,11,200,105,30,,,,,,,,,,,,,,,19.3609,77.1656,1.09416,22.9308,8030,CH1,v1,
32118,20250310,66,Cs0.08FA0.82MA0.1PbI3.0,1.65,MACl,10.0,PEAI,0.5,,,Me-4PACz,0.198,2PACz,0.132,,,,,,,1000,10,5000,34,11,200,105,30,,,,,,,,,,,,,,,19.6596,85.4462,1.09792,20.9562,8030,CH2,v1,
32119,20250310,66,Cs0.08FA0.82MA0.1PbI3.0,1.65,MACl,10.0,PEAI,0.5,,,Me-4PACz,0.198,2PACz,0.132,,,,,,,1000,10,5000,34,11,200,105,30,,,,,,,,,,,,,,,130.726,-463.145,0.982188,-28.7375,8030,CH3,v1,
32120,20250310,66,Cs0.08FA0.82MA0.1PbI3.0,1.65,MACl,10.0,PEAI,0.5,,,Me-4PACz,0.198,2PACz,0.132,,,,,,,1000,10,5000,34,11,200,105,30,,,,,,,,,,,,,,,16.942,66.337,1.09417,23.3413,8030,CH4,v1,
32121,20250310,66,Cs0.08FA0.82MA0.1PbI3.0,1.65,MACl,10.0,PEAI,0.5,,,Me-4PACz,0.198,2PACz,0.132,,,,,,,1000,10,5000,27,11,200,100,20,,,,,,,,,,,,,,,8.69939,39.8581,0.975732,22.3687,8031,CH1,v1,
32122,20250310,66,Cs0.08FA0.82MA0.1PbI3.0,1.65,MACl,10.0,PEAI,0.5,,,Me-4PACz,0.198,2PACz,0.132,,,,,,,1000,10,5000,27,11,200,100,20,,,,,,,,,,,,,,,19.9557,78.1491,1.10702,23.0669,8031,CH2,v1,
32123,20250310,66,Cs0.08FA0.82MA0.1PbI3.0,1.65,MACl,10.0,PEAI,0.5,,,Me-4PACz,0.198,2PACz,0.132,,,,,,,1000,10,5000,27,11,200,100,20,,,,,,,,,,,,,,,817.451,-194.292,0.777222,-541.329,8031,CH3,v1,
32124,20250310,66,Cs0.08FA0.82MA0.1PbI3.0,1.65,MACl,10.0,PEAI,0.5,,,Me-4PACz,0.198,2PACz,0.132,,,,,,,1000,10,5000,27,11,200,100,20,,,,,,,,,,,,,,,12.1239,61.891,0.859015,22.8042,8031,CH4,v1,
32125,20250310,66,Cs0.08FA0.82MA0.1PbI3.0,1.65,MACl,10.0,PEAI,0.5,,,Me-4PACz,0.248,2PACz,0.083,,,,,,,1000,10,5000,29,10,200,110,20,,,,,,,,,,,,,,,14.8979,73.5349,1.07583,18.8316,8032,CH1,v1,
32126,20250310,66,Cs0.08FA0.82MA0.1PbI3.0,1.65,MACl,10.0,PEAI,0.5,,,Me-4PACz,0.248,2PACz,0.083,,,,,,,1000,10,5000,29,10,200,110,20,,,,,,,,,,,,,,,14.9762,94.0182,0.791874,20.1156,8032,CH2,v1,
32127,20250310,66,Cs0.08FA0.82MA0.1PbI3.0,1.65,MACl,10.0,PEAI,0.5,,,Me-4PACz,0.248,2PACz,0.083,,,,,,,1000,10,5000,29,10,200,110,20,,,,,,,,,,,,,,,218.457,-156.176,0.311753,-448.683,8032,CH3,v1,
32128,20250310,66,Cs0.08FA0.82MA0.1PbI3.0,1.65,MACl,10.0,PEAI,0.5,,,Me-4PACz,0.248,2PACz,0.083,,,,,,,1000,10,5000,29,10,200,110,20,,,,,,,,,,,,,,,2.17e+39,1.01e+40,0.991194,21.635,8032,CH4,v1,
32129,20250310,66,Cs0.08FA0.82MA0.1PbI3.0,1.65,MACl,10.0,PEAI,0.5,,,Me-4PACz,0.248,DMACPA,0.083,,,,,,,1000,10,5000,34,11,200,105,30,,,,,,,,,,,,,,,15.4565,66.702,1.0673,21.7112,8033,CH1,v1,
32130,20250310,66,Cs0.08FA0.82MA0.1PbI3.0,1.65,MACl,10.0,PEAI,0.5,,,Me-4PACz,0.248,DMACPA,0.083,,,,,,,1000,10,5000,34,11,200,105,30,,,,,,,,,,,,,,,16.9623,69.8945,1.07673,22.5389,8033,CH2,v1,
32131,20250310,66,Cs0.08FA0.82MA0.1PbI3.0,1.65,MACl,10.0,PEAI,0.5,,,Me-4PACz,0.248,DMACPA,0.083,,,,,,,1000,10,5000,34,11,200,105,30,,,,,,,,,,,,,,,1.16e+40,-4.55e+39,0.494389,-514.145,8033,CH3,v1,
