Repository: MI-Materials-Intelligence/Recipe-Language-Model

# Learning Layer

## Overview

In the learning layer, the formulas and parameters are encoded and then tokenised into recipes as inputs. Through atomic skills of data extraction, cleaning, and matching, these data are organised into standardised datasets, providing the basis for RLM training and iterative recipe refinement.

Key Atomic Skills:
- **Cleaning**: Preprocessing and outlier cleaning
- **Matching**: Matching data pairs based on variables
- **Extraction**: Data extraction from robotic boxes

File: seven_ai_layers_robotics/learning/data/data50764_from_db.csv (part 140 of 253)
No,date,rank,Formula PVK,Concentration PVK,Formula Additive 1,Concentration Additive 1,Formula Additive 2,Concentration Additive 2,Formula Additive 3,Concentration Additive 3,Formula SAM 1,Concentration SAM 1,Formula SAM 2,Concentration SAM 2,Formula SAM 3,Concentration SAM 3,Spin Coating Speed SAM,Spin Coating Time SAM,Annealed Temperature SAM,Annealed Time SAM,Spin Coating Speed PVK 1,Spin Coating Time PVK 1,Spin Coating Speed PVK 2,Spin Coating Time PVK 2,Antisolvent Dropping Timing,Antisolvent Volume,Annealed Temperature PVK,Annealed Time PVK,Formula Passivator 1,Concentration Passivator 1,Formula Passivator 2,Concentration Passivator 2,Formula Passivator 3,Concentration Passivator 3,Formula Passivator 4,Concentration Passivator 4,Spin Coating Speed Passivator,Spin Coating Time Passivator,Passivator Dropping Timing,Passivator Volume,Annealed Temperature Passivator,Annealed Time Passivator,PCE,FF,Voc,Jsc,Product,Channel,From,upload_time
32132,20250310,66,Cs0.08FA0.82MA0.1PbI3.0,1.65,MACl,10.0,PEAI,0.5,,,Me-4PACz,0.248,DMACPA,0.083,,,,,,,1000,10,5000,34,11,200,105,30,,,,,,,,,,,,,,,13.2381,65.5926,0.970165,20.803,8033,CH4,v1,
32133,20250310,66,Cs0.08FA0.82MA0.1PbI3.0,1.65,MACl,10.0,PEAI,0.5,,,Me-4PACz,0.198,2PACz,0.132,,,,,,,1000,10,5000,29,10,200,110,20,,,,,,,,,,,,,,,1e-10,0.0444436,-3e-06,-4.97e-05,8034,CH1,v1,
32134,20250310,66,Cs0.08FA0.82MA0.1PbI3.0,1.65,MACl,10.0,PEAI,0.5,,,Me-4PACz,0.198,2PACz,0.132,,,,,,,1000,10,5000,29,10,200,110,20,,,,,,,,,,,,,,,2.42e-08,66.7668,-1e-06,-3.55e-05,8034,CH2,v1,
32135,20250310,66,Cs0.08FA0.82MA0.1PbI3.0,1.65,MACl,10.0,PEAI,0.5,,,Me-4PACz,0.198,2PACz,0.132,,,,,,,1000,10,5000,29,10,200,110,20,,,,,,,,,,,,,,,0.0,0.0,-2e-06,-2.67e-05,8034,CH3,v1,
32136,20250310,66,Cs0.08FA0.82MA0.1PbI3.0,1.65,MACl,10.0,PEAI,0.5,,,Me-4PACz,0.198,2PACz,0.132,,,,,,,1000,10,5000,29,10,200,110,20,,,,,,,,,,,,,,,0.000186031,-47.7183,0.129722,-0.00300529,8034,CH4,v1,
32137,20250310,66,Cs0.08FA0.82MA0.1PbI3.0,1.65,MACl,10.0,PEAI,0.5,,,Me-4PACz,0.198,2PACz,0.132,,,,,,,1050,9,4900,34,11,200,110,20,,,,,,,,,,,,,,,18.454,77.5552,1.08253,21.9805,8035,CH1,v1,
32138,20250310,66,Cs0.08FA0.82MA0.1PbI3.0,1.65,MACl,10.0,PEAI,0.5,,,Me-4PACz,0.198,2PACz,0.132,,,,,,,1050,9,4900,34,11,200,110,20,,,,,,,,,,,,,,,18.6196,-46.1843,1.08111,-37.2912,8035,CH2,v1,
32139,20250310,66,Cs0.08FA0.82MA0.1PbI3.0,1.65,MACl,10.0,PEAI,0.5,,,Me-4PACz,0.198,2PACz,0.132,,,,,,,1050,9,4900,34,11,200,110,20,,,,,,,,,,,,,,,706.223,-569.255,0.589109,-210.591,8035,CH3,v1,
32140,20250310,66,Cs0.08FA0.82MA0.1PbI3.0,1.65,MACl,10.0,PEAI,0.5,,,Me-4PACz,0.198,2PACz,0.132,,,,,,,1050,9,4900,34,11,200,110,20,,,,,,,,,,,,,,,17.1438,74.0283,1.07181,21.6069,8035,CH4,v1,
32141,20250310,66,Cs0.08FA0.82MA0.1PbI3.0,1.65,MACl,10.0,PEAI,0.5,,,Me-4PACz,0.198,2PACz,0.132,,,,,,,1000,10,5000,34,9,200,105,20,,,,,,,,,,,,,,,15.2033,67.0478,1.07773,21.0399,8036,CH1,v1,
32142,20250310,66,Cs0.08FA0.82MA0.1PbI3.0,1.65,MACl,10.0,PEAI,0.5,,,Me-4PACz,0.198,2PACz,0.132,,,,,,,1000,10,5000,34,9,200,105,20,,,,,,,,,,,,,,,17.7811,81.8499,1.05279,20.6348,8036,CH2,v1,
32143,20250310,66,Cs0.08FA0.82MA0.1PbI3.0,1.65,MACl,10.0,PEAI,0.5,,,Me-4PACz,0.198,2PACz,0.132,,,,,,,1000,10,5000,34,9,200,105,20,,,,,,,,,,,,,,,4.59e+40,-3.33e+40,0.211,-652.923,8036,CH3,v1,
32144,20250310,66,Cs0.08FA0.82MA0.1PbI3.0,1.65,MACl,10.0,PEAI,0.5,,,Me-4PACz,0.198,2PACz,0.132,,,,,,,1000,10,5000,34,9,200,105,20,,,,,,,,,,,,,,,12.4166,74.1157,0.781627,21.4334,8036,CH4,v1,
32145,20250310,66,Cs0.08FA0.82MA0.1PbI3.0,1.65,MACl,10.0,PEAI,0.5,,,Me-4PACz,0.248,DMACPA,0.083,,,,,,,1000,10,5000,25,10,200,105,25,,,,,,,,,,,,,,,18.3101,74.3155,1.06722,23.0864,8037,CH1,v1,
32146,20250310,66,Cs0.08FA0.82MA0.1PbI3.0,1.65,MACl,10.0,PEAI,0.5,,,Me-4PACz,0.248,DMACPA,0.083,,,,,,,1000,10,5000,25,10,200,105,25,,,,,,,,,,,,,,,9.57338,39.7107,1.00303,24.0349,8037,CH2,v1,
32147,20250310,66,Cs0.08FA0.82MA0.1PbI3.0,1.65,MACl,10.0,PEAI,0.5,,,Me-4PACz,0.248,DMACPA,0.083,,,,,,,1000,10,5000,25,10,200,105,25,,,,,,,,,,,,,,,2.9e+40,-1.76e+40,0.412688,-399.038,8037,CH3,v1,
32148,20250310,66,Cs0.08FA0.82MA0.1PbI3.0,1.65,MACl,10.0,PEAI,0.5,,,Me-4PACz,0.248,DMACPA,0.083,,,,,,,1000,10,5000,25,10,200,105,25,,,,,,,,,,,,,,,3.31883,-6.34578,0.729171,-71.7251,8037,CH4,v1,
32149,20250310,66,Cs0.08FA0.82MA0.1PbI3.0,1.65,MACl,10.0,PEAI,0.5,,,Me-4PACz,0.248,DMACPA,0.083,,,,,,,1000,10,5000,30,10,200,105,20,,,,,,,,,,,,,,,4.54578,30.4764,0.665513,22.4124,8038,CH1,v1,
32150,20250310,66,Cs0.08FA0.82MA0.1PbI3.0,1.65,MACl,10.0,PEAI,0.5,,,Me-4PACz,0.248,DMACPA,0.083,,,,,,,1000,10,5000,30,10,200,105,20,,,,,,,,,,,,,,,19.5594,78.7535,1.07703,23.0598,8038,CH2,v1,
32151,20250310,66,Cs0.08FA0.82MA0.1PbI3.0,1.65,MACl,10.0,PEAI,0.5,,,Me-4PACz,0.248,DMACPA,0.083,,,,,,,1000,10,5000,30,10,200,105,20,,,,,,,,,,,,,,,0.0,0.0,0.335172,-450.411,8038,CH3,v1,
32152,20250310,66,Cs0.08FA0.82MA0.1PbI3.0,1.65,MACl,10.0,PEAI,0.5,,,Me-4PACz,0.248,DMACPA,0.083,,,,,,,1000,10,5000,30,10,200,105,20,,,,,,,,,,,,,,,4.90669,-235.346,0.1773,-11.759,8038,CH4,v1,
32153,20250310,66,Cs0.08FA0.82MA0.1PbI3.0,1.65,MACl,10.0,PEAI,0.5,,,Me-4PACz,0.248,DMACPA,0.083,,,,,,,1000,10,5000,34,9,200,105,20,,,,,,,,,,,,,,,19.3199,78.7544,1.07373,22.8473,8039,CH1,v1,
32154,20250310,66,Cs0.08FA0.82MA0.1PbI3.0,1.65,MACl,10.0,PEAI,0.5,,,Me-4PACz,0.248,DMACPA,0.083,,,,,,,1000,10,5000,34,9,200,105,20,,,,,,,,,,,,,,,20.3572,94.5947,0.950869,22.6324,8039,CH2,v1,
32155,20250310,66,Cs0.08FA0.82MA0.1PbI3.0,1.65,MACl,10.0,PEAI,0.5,,,Me-4PACz,0.248,DMACPA,0.083,,,,,,,1000,10,5000,34,9,200,105,20,,,,,,,,,,,,,,,361.882,-893.658,0.080631,-502.222,8039,CH3,v1,
32156,20250310,66,Cs0.08FA0.82MA0.1PbI3.0,1.65,MACl,10.0,PEAI,0.5,,,Me-4PACz,0.248,DMACPA,0.083,,,,,,,1000,10,5000,34,9,200,105,20,,,,,,,,,,,,,,,9.27234,70.5594,0.624317,21.0489,8039,CH4,v1,
32157,20250310,66,Cs0.08FA0.82MA0.1PbI3.0,1.65,MACl,10.0,PEAI,0.5,,,Me-4PACz,0.248,DMACPA,0.083,,,,,,,1000,10,5000,29,10,200,110,20,,,,,,,,,,,,,,,16.2282,69.737,1.05365,22.0857,8040,CH1,v1,
32158,20250310,66,Cs0.08FA0.82MA0.1PbI3.0,1.65,MACl,10.0,PEAI,0.5,,,Me-4PACz,0.248,DMACPA,0.083,,,,,,,1000,10,5000,29,10,200,110,20,,,,,,,,,,,,,,,5.03595,102.73,0.211655,23.1609,8040,CH2,v1,
32159,20250310,66,Cs0.08FA0.82MA0.1PbI3.0,1.65,MACl,10.0,PEAI,0.5,,,Me-4PACz,0.248,DMACPA,0.083,,,,,,,1000,10,5000,29,10,200,110,20,,,,,,,,,,,,,,,1.02e+40,-4.66e+39,0.476803,-459.245,8040,CH3,v1,
32160,20250310,66,Cs0.08FA0.82MA0.1PbI3.0,1.65,MACl,10.0,PEAI,0.5,,,Me-4PACz,0.248,DMACPA,0.083,,,,,,,1000,10,5000,29,10,200,110,20,,,,,,,,,,,,,,,2.66e+39,3.05e+40,0.45778,19.0262,8040,CH4,v1,
32161,20250310,66,Cs0.08FA0.82MA0.1PbI3.0,1.65,MACl,14.6,PEAI,0.517,,,Me-4PACz,0.198,DMACPA,0.132,,,,,,,1000,15,5000,35,10,160,110,25,,,,,,,,,,,,,,,18.7394,73.4736,1.07507,23.7239,8041,CH1,v1,
32162,20250310,66,Cs0.08FA0.82MA0.1PbI3.0,1.65,MACl,14.6,PEAI,0.517,,,Me-4PACz,0.198,DMACPA,0.132,,,,,,,1000,15,5000,35,10,160,110,25,,,,,,,,,,,,,,,5.95352,-47.5337,0.399445,-31.3557,8041,CH2,v1,
32163,20250310,66,Cs0.08FA0.82MA0.1PbI3.0,1.65,MACl,14.6,PEAI,0.517,,,Me-4PACz,0.198,DMACPA,0.132,,,,,,,1000,15,5000,35,10,160,110,25,,,,,,,,,,,,,,,278.381,-141.123,0.457562,-431.115,8041,CH3,v1,
32164,20250310,66,Cs0.08FA0.82MA0.1PbI3.0,1.65,MACl,14.6,PEAI,0.517,,,Me-4PACz,0.198,DMACPA,0.132,,,,,,,1000,15,5000,35,10,160,110,25,,,,,,,,,,,,,,,18.8279,73.8242,1.05363,24.2057,8041,CH4,v1,
32165,20250310,66,Cs0.08FA0.82MA0.1PbI3.0,1.65,MACl,14.6,PEAI,0.517,,,Me-4PACz,0.198,DMACPA,0.132,,,,,,,1000,10,5000,40,10,200,110,25,,,,,,,,,,,,,,,18.5143,77.4435,1.07281,22.2844,8042,CH1,v1,
32166,20250310,66,Cs0.08FA0.82MA0.1PbI3.0,1.65,MACl,14.6,PEAI,0.517,,,Me-4PACz,0.198,DMACPA,0.132,,,,,,,1000,10,5000,40,10,200,110,25,,,,,,,,,,,,,,,18.253,75.0177,1.07316,22.6729,8042,CH2,v1,
32167,20250310,66,Cs0.08FA0.82MA0.1PbI3.0,1.65,MACl,14.6,PEAI,0.517,,,Me-4PACz,0.198,DMACPA,0.132,,,,,,,1000,10,5000,40,10,200,110,25,,,,,,,,,,,,,,,215.317,394.856,0.572299,95.2833,8042,CH3,v1,
32168,20250310,66,Cs0.08FA0.82MA0.1PbI3.0,1.65,MACl,14.6,PEAI,0.517,,,Me-4PACz,0.198,DMACPA,0.132,,,,,,,1000,10,5000,40,10,200,110,25,,,,,,,,,,,,,,,31.4309,28.7414,0.496307,220.343,8042,CH4,v1,
32169,20250310,66,Cs0.08FA0.82MA0.1PbI3.0,1.65,MACl,14.6,PEAI,0.517,,,Me-4PACz,0.198,DMACPA,0.132,,,,,,,1000,10,5000,40,10,160,110,25,,,,,,,,,,,,,,,19.1593,77.8271,1.07483,22.904,8043,CH1,v1,
32170,20250310,66,Cs0.08FA0.82MA0.1PbI3.0,1.65,MACl,14.6,PEAI,0.517,,,Me-4PACz,0.198,DMACPA,0.132,,,,,,,1000,10,5000,40,10,160,110,25,,,,,,,,,,,,,,,19.8344,78.2037,1.07588,23.5737,8043,CH2,v1,
32171,20250310,66,Cs0.08FA0.82MA0.1PbI3.0,1.65,MACl,14.6,PEAI,0.517,,,Me-4PACz,0.198,DMACPA,0.132,,,,,,,1000,10,5000,40,10,160,110,25,,,,,,,,,,,,,,,42.2817,-124.218,0.352086,-96.6762,8043,CH3,v1,
32172,20250310,66,Cs0.08FA0.82MA0.1PbI3.0,1.65,MACl,14.6,PEAI,0.517,,,Me-4PACz,0.198,DMACPA,0.132,,,,,,,1000,10,5000,40,10,160,110,25,,,,,,,,,,,,,,,20.2846,79.7797,1.07641,23.6208,8043,CH4,v1,
32173,20250310,66,Cs0.08FA0.82MA0.1PbI3.0,1.65,MACl,14.6,PEAI,0.517,,,Me-4PACz,0.198,DMACPA,0.132,,,,,,,1000,10,5000,40,12,160,110,25,,,,,,,,,,,,,,,0.138341,24.6053,0.035977,15.6279,8044,CH1,v1,
32174,20250310,66,Cs0.08FA0.82MA0.1PbI3.0,1.65,MACl,14.6,PEAI,0.517,,,Me-4PACz,0.198,DMACPA,0.132,,,,,,,1000,10,5000,40,12,160,110,25,,,,,,,,,,,,,,,18.786,14.2437,1.07087,123.161,8044,CH2,v1,
32175,20250310,66,Cs0.08FA0.82MA0.1PbI3.0,1.65,MACl,14.6,PEAI,0.517,,,Me-4PACz,0.198,DMACPA,0.132,,,,,,,1000,10,5000,40,12,160,110,25,,,,,,,,,,,,,,,5.42e+40,1.48e+40,0.645983,567.906,8044,CH3,v1,
32176,20250310,66,Cs0.08FA0.82MA0.1PbI3.0,1.65,MACl,14.6,PEAI,0.517,,,Me-4PACz,0.198,DMACPA,0.132,,,,,,,1000,10,5000,40,12,160,110,25,,,,,,,,,,,,,,,6.13e+40,-2.24e+41,0.211878,-128.967,8044,CH4,v1,
32177,20250310,66,Cs0.03FA0.9MA0.07PbI3.0,1.53,MACl,10.0,PEAI,0.5,,,Me-4PACz,0.248,2PACz,0.083,,,,,,,1000,10,5000,35,10,200,100,20,,,,,,,,,,,,,,,0.127632,22.4667,0.02976,19.0892,8045,CH1,v1,
32178,20250310,66,Cs0.03FA0.9MA0.07PbI3.0,1.53,MACl,10.0,PEAI,0.5,,,Me-4PACz,0.248,2PACz,0.083,,,,,,,1000,10,5000,35,10,200,100,20,,,,,,,,,,,,,,,65.3314,-806.755,0.025076,-322.943,8045,CH2,v1,
32179,20250310,66,Cs0.03FA0.9MA0.07PbI3.0,1.53,MACl,10.0,PEAI,0.5,,,Me-4PACz,0.248,2PACz,0.083,,,,,,,1000,10,5000,35,10,200,100,20,,,,,,,,,,,,,,,1.33e+40,-5.15e+39,0.863963,-298.777,8045,CH3,v1,
32180,20250310,66,Cs0.03FA0.9MA0.07PbI3.0,1.53,MACl,10.0,PEAI,0.5,,,Me-4PACz,0.248,2PACz,0.083,,,,,,,1000,10,5000,35,10,200,100,20,,,,,,,,,,,,,,,0.0985239,24.2563,0.022591,17.9799,8045,CH4,v1,
32181,20250310,66,Cs0.08FA0.82MA0.1PbI3.0,1.65,MACl,14.6,PEAI,0.517,,,Me-4PACz,0.198,DMACPA,0.132,,,,,,,1200,10,5000,40,8,180,110,25,,,,,,,,,,,,,,,18.2356,76.7355,1.06239,22.3686,8046,CH1,v1,
32182,20250310,66,Cs0.08FA0.82MA0.1PbI3.0,1.65,MACl,14.6,PEAI,0.517,,,Me-4PACz,0.198,DMACPA,0.132,,,,,,,1200,10,5000,40,8,180,110,25,,,,,,,,,,,,,,,2.1e+39,2.16e+40,0.482292,20.2464,8046,CH2,v1,
32183,20250310,66,Cs0.08FA0.82MA0.1PbI3.0,1.65,MACl,14.6,PEAI,0.517,,,Me-4PACz,0.198,DMACPA,0.132,,,,,,,1200,10,5000,40,8,180,110,25,,,,,,,,,,,,,,,1.53e+40,-3.87e+40,0.292332,-135.474,8046,CH3,v1,
32184,20250310,66,Cs0.08FA0.82MA0.1PbI3.0,1.65,MACl,14.6,PEAI,0.517,,,Me-4PACz,0.198,DMACPA,0.132,,,,,,,1200,10,5000,40,8,180,110,25,,,,,,,,,,,,,,,9.76294,67.7856,0.617462,23.3256,8046,CH4,v1,
32185,20250310,66,Cs0.08FA0.82MA0.1PbI3.0,1.65,MACl,14.6,PEAI,0.517,,,Me-4PACz,0.198,DMACPA,0.132,,,,,,,1000,10,4800,35,10,160,110,25,,,,,,,,,,,,,,,18.81,75.9517,1.06649,23.2217,8047,CH1,v1,
32186,20250310,66,Cs0.08FA0.82MA0.1PbI3.0,1.65,MACl,14.6,PEAI,0.517,,,Me-4PACz,0.198,DMACPA,0.132,,,,,,,1000,10,4800,35,10,160,110,25,,,,,,,,,,,,,,,19.7939,76.4729,1.07269,24.1295,8047,CH2,v1,
32187,20250310,66,Cs0.08FA0.82MA0.1PbI3.0,1.65,MACl,14.6,PEAI,0.517,,,Me-4PACz,0.198,DMACPA,0.132,,,,,,,1000,10,4800,35,10,160,110,25,,,,,,,,,,,,,,,16.9104,-12.0782,0.288711,-484.939,8047,CH3,v1,
32188,20250310,66,Cs0.08FA0.82MA0.1PbI3.0,1.65,MACl,14.6,PEAI,0.517,,,Me-4PACz,0.198,DMACPA,0.132,,,,,,,1000,10,4800,35,10,160,110,25,,,,,,,,,,,,,,,9.97403,-95.6305,0.437223,-23.8546,8047,CH4,v1,
32189,20250310,66,Cs0.08FA0.82MA0.1PbI3.0,1.65,MACl,14.6,PEAI,0.517,,,Me-4PACz,0.198,DMACPA,0.132,,,,,,,1000,10,5000,30,6,160,110,25,,,,,,,,,,,,,,,19.11,76.8254,1.06671,23.3189,8048,CH1,v1,
32190,20250310,66,Cs0.08FA0.82MA0.1PbI3.0,1.65,MACl,14.6,PEAI,0.517,,,Me-4PACz,0.198,DMACPA,0.132,,,,,,,1000,10,5000,30,6,160,110,25,,,,,,,,,,,,,,,19.9078,88.3529,0.930083,24.2259,8048,CH2,v1,
32191,20250310,66,Cs0.08FA0.82MA0.1PbI3.0,1.65,MACl,14.6,PEAI,0.517,,,Me-4PACz,0.198,DMACPA,0.132,,,,,,,1000,10,5000,30,6,160,110,25,,,,,,,,,,,,,,,2.03e+39,-1.52e+39,0.249915,-534.874,8048,CH3,v1,
32192,20250310,66,Cs0.08FA0.82MA0.1PbI3.0,1.65,MACl,14.6,PEAI,0.517,,,Me-4PACz,0.198,DMACPA,0.132,,,,,,,1000,10,5000,30,6,160,110,25,,,,,,,,,,,,,,,82.0563,1896.61,0.211,20.5047,8048,CH4,v1,
32193,20250310,66,Cs0.03FA0.9MA0.07PbI3.0,1.53,MACl,10.0,PEAI,0.5,,,Me-4PACz,0.248,2PACz,0.083,,,,,,,1060,8,4503,30,10,180,105,19,,,,,,,,,,,,,,,0.23965,24.6035,0.046903,20.7674,8049,CH1,v1,
32194,20250310,66,Cs0.03FA0.9MA0.07PbI3.0,1.53,MACl,10.0,PEAI,0.5,,,Me-4PACz,0.248,2PACz,0.083,,,,,,,1060,8,4503,30,10,180,105,19,,,,,,,,,,,,,,,0.274116,25.1557,0.051816,21.0295,8049,CH2,v1,
32195,20250310,66,Cs0.03FA0.9MA0.07PbI3.0,1.53,MACl,10.0,PEAI,0.5,,,Me-4PACz,0.248,2PACz,0.083,,,,,,,1060,8,4503,30,10,180,105,19,,,,,,,,,,,,,,,1.02e+40,-3.46e+40,0.210869,-140.319,8049,CH3,v1,
32196,20250310,66,Cs0.03FA0.9MA0.07PbI3.0,1.53,MACl,10.0,PEAI,0.5,,,Me-4PACz,0.248,2PACz,0.083,,,,,,,1060,8,4503,30,10,180,105,19,,,,,,,,,,,,,,,1.52e+39,8.64e+40,0.081216,21.6575,8049,CH4,v1,
32197,20250310,66,Cs0.03FA0.9MA0.07PbI3.0,1.53,MACl,10.0,PEAI,0.5,,,Me-4PACz,0.248,2PACz,0.083,,,,,,,932,11,4000,32,7,218,100,22,,,,,,,,,,,,,,,0.376247,24.9865,0.069695,21.6055,8050,CH1,v1,
32198,20250310,66,Cs0.03FA0.9MA0.07PbI3.0,1.53,MACl,10.0,PEAI,0.5,,,Me-4PACz,0.248,2PACz,0.083,,,,,,,932,11,4000,32,7,218,100,22,,,,,,,,,,,,,,,1.54e+40,1.3e+41,0.075459,156.645,8050,CH2,v1,
32199,20250310,66,Cs0.03FA0.9MA0.07PbI3.0,1.53,MACl,10.0,PEAI,0.5,,,Me-4PACz,0.248,2PACz,0.083,,,,,,,932,11,4000,32,7,218,100,22,,,,,,,,,,,,,,,33.0034,127.755,-6e-05,-429.08,8050,CH3,v1,
32200,20250310,66,Cs0.03FA0.9MA0.07PbI3.0,1.53,MACl,10.0,PEAI,0.5,,,Me-4PACz,0.248,2PACz,0.083,,,,,,,932,11,4000,32,7,218,100,22,,,,,,,,,,,,,,,63.55,1424.82,-9e-05,-49.334,8050,CH4,v1,
32201,20250310,66,Cs0.03FA0.9MA0.07PbI3.0,1.53,MACl,10.0,PEAI,0.5,,,Me-4PACz,0.248,2PACz,0.083,,,,,,,1000,10,5000,34,11,200,105,20,,,,,,,,,,,,,,,0.165181,24.366,0.034314,19.7562,8051,CH1,v1,
32202,20250310,66,Cs0.03FA0.9MA0.07PbI3.0,1.53,MACl,10.0,PEAI,0.5,,,Me-4PACz,0.248,2PACz,0.083,,,,,,,1000,10,5000,34,11,200,105,20,,,,,,,,,,,,,,,0.126262,22.571,0.029384,19.0373,8051,CH2,v1,
32203,20250310,66,Cs0.03FA0.9MA0.07PbI3.0,1.53,MACl,10.0,PEAI,0.5,,,Me-4PACz,0.248,2PACz,0.083,,,,,,,1000,10,5000,34,11,200,105,20,,,,,,,,,,,,,,,1.14e+40,-1.38e+40,0.204082,-404.787,8051,CH3,v1,
32204,20250310,66,Cs0.03FA0.9MA0.07PbI3.0,1.53,MACl,10.0,PEAI,0.5,,,Me-4PACz,0.248,2PACz,0.083,,,,,,,1000,10,5000,34,11,200,105,20,,,,,,,,,,,,,,,325.908,-187.453,0.40845,-425.661,8051,CH4,v1,
32205,20250310,66,Cs0.03FA0.9MA0.07PbI3.0,1.53,MACl,10.0,PEAI,0.5,,,Me-4PACz,0.248,2PACz,0.083,,,,,,,1000,10,5000,34,9,200,105,20,,,,,,,,,,,,,,,0.152459,24.1869,0.033771,18.6651,8052,CH1,v1,
32206,20250310,66,Cs0.03FA0.9MA0.07PbI3.0,1.53,MACl,10.0,PEAI,0.5,,,Me-4PACz,0.248,2PACz,0.083,,,,,,,1000,10,5000,34,9,200,105,20,,,,,,,,,,,,,,,315.895,-3329.36,0.018485,-513.3,8052,CH2,v1,
32207,20250310,66,Cs0.03FA0.9MA0.07PbI3.0,1.53,MACl,10.0,PEAI,0.5,,,Me-4PACz,0.248,2PACz,0.083,,,,,,,1000,10,5000,34,9,200,105,20,,,,,,,,,,,,,,,863.566,630.235,-0.000148,-923.856,8052,CH3,v1,
32208,20250310,66,Cs0.03FA0.9MA0.07PbI3.0,1.53,MACl,10.0,PEAI,0.5,,,Me-4PACz,0.248,2PACz,0.083,,,,,,,1000,10,5000,34,9,200,105,20,,,,,,,,,,,,,,,2.35e+39,-7.49e+39,0.186174,-168.763,8052,CH4,v1,
32209,20250310,66,Cs0.03FA0.9MA0.07PbI3.0,1.53,MACl,10.0,PEAI,0.5,,,Me-4PACz,0.248,2PACz,0.083,,,,,,,1000,10,5000,25,10,200,100,25,,,,,,,,,,,,,,,3.14e-05,0.174388,0.002797,6.43982,8053,CH1,v1,
32210,20250310,66,Cs0.03FA0.9MA0.07PbI3.0,1.53,MACl,10.0,PEAI,0.5,,,Me-4PACz,0.248,2PACz,0.083,,,,,,,1000,10,5000,25,10,200,100,25,,,,,,,,,,,,,,,23.1716,261512.0,0.002124,4.17167,8053,CH2,v1,
32211,20250310,66,Cs0.03FA0.9MA0.07PbI3.0,1.53,MACl,10.0,PEAI,0.5,,,Me-4PACz,0.248,2PACz,0.083,,,,,,,1000,10,5000,25,10,200,100,25,,,,,,,,,,,,,,,1057.57,-247.885,0.927314,-460.077,8053,CH3,v1,
32212,20250310,66,Cs0.03FA0.9MA0.07PbI3.0,1.53,MACl,10.0,PEAI,0.5,,,Me-4PACz,0.248,2PACz,0.083,,,,,,,1000,10,5000,25,10,200,100,25,,,,,,,,,,,,,,,89.0621,148.008,-0.000172,-350.105,8053,CH4,v1,
32213,20250310,66,Cs0.03FA0.9MA0.07PbI3.0,1.53,MACl,10.0,PEAI,0.5,,,Me-4PACz,0.248,2PACz,0.083,,,,,,,1000,10,5000,34,9,200,105,20,,,,,,,,,,,,,,,0.0650921,22.8361,0.017194,16.578,8054,CH1,v1,
32214,20250310,66,Cs0.03FA0.9MA0.07PbI3.0,1.53,MACl,10.0,PEAI,0.5,,,Me-4PACz,0.248,2PACz,0.083,,,,,,,1000,10,5000,34,9,200,105,20,,,,,,,,,,,,,,,233.816,-137.078,0.296666,-574.962,8054,CH2,v1,
32215,20250310,66,Cs0.03FA0.9MA0.07PbI3.0,1.53,MACl,10.0,PEAI,0.5,,,Me-4PACz,0.248,2PACz,0.083,,,,,,,1000,10,5000,34,9,200,105,20,,,,,,,,,,,,,,,54.6884,-23.0469,0.989864,-239.722,8054,CH3,v1,
32216,20250310,66,Cs0.03FA0.9MA0.07PbI3.0,1.53,MACl,10.0,PEAI,0.5,,,Me-4PACz,0.248,2PACz,0.083,,,,,,,1000,10,5000,34,9,200,105,20,,,,,,,,,,,,,,,0.0222262,12.2274,0.012,15.1484,8054,CH4,v1,
32217,20250310,66,Cs0.03FA0.9MA0.07PbI3.0,1.53,MACl,10.0,PEAI,0.5,,,Me-4PACz,0.248,2PACz,0.083,,,,,,,1053,11,4769,33,10,180,100,20,,,,,,,,,,,,,,,0.0816992,24.3349,0.01927,17.4224,8055,CH1,v1,
32218,20250310,66,Cs0.03FA0.9MA0.07PbI3.0,1.53,MACl,10.0,PEAI,0.5,,,Me-4PACz,0.248,2PACz,0.083,,,,,,,1053,11,4769,33,10,180,100,20,,,,,,,,,,,,,,,0.0667914,23.2851,0.017751,16.159,8055,CH2,v1,
32219,20250310,66,Cs0.03FA0.9MA0.07PbI3.0,1.53,MACl,10.0,PEAI,0.5,,,Me-4PACz,0.248,2PACz,0.083,,,,,,,1053,11,4769,33,10,180,100,20,,,,,,,,,,,,,,,2.82e+40,-1.26e+40,0.799032,-280.489,8055,CH3,v1,
32220,20250310,66,Cs0.03FA0.9MA0.07PbI3.0,1.53,MACl,10.0,PEAI,0.5,,,Me-4PACz,0.248,2PACz,0.083,,,,,,,1053,11,4769,33,10,180,100,20,,,,,,,,,,,,,,,219.895,-10268.5,0.003967,-539.862,8055,CH4,v1,
32221,20250310,66,Cs0.03FA0.9MA0.07PbI3.0,1.53,MACl,10.0,PEAI,0.5,,,Me-4PACz,0.248,2PACz,0.083,,,,,,,1000,10,5000,35,10,200,100,20,,,,,,,,,,,,,,,0.0885704,24.5421,0.020459,17.6401,8056,CH1,v1,
32222,20250310,66,Cs0.03FA0.9MA0.07PbI3.0,1.53,MACl,10.0,PEAI,0.5,,,Me-4PACz,0.248,2PACz,0.083,,,,,,,1000,10,5000,35,10,200,100,20,,,,,,,,,,,,,,,43.9075,-96928.0,0.000422,-107.27,8056,CH2,v1,
32223,20250310,66,Cs0.03FA0.9MA0.07PbI3.0,1.53,MACl,10.0,PEAI,0.5,,,Me-4PACz,0.248,2PACz,0.083,,,,,,,1000,10,5000,35,10,200,100,20,,,,,,,,,,,,,,,5.53e+40,-5.62e+40,0.335113,-293.554,8056,CH3,v1,
32224,20250310,66,Cs0.03FA0.9MA0.07PbI3.0,1.53,MACl,10.0,PEAI,0.5,,,Me-4PACz,0.248,2PACz,0.083,,,,,,,1000,10,5000,35,10,200,100,20,,,,,,,,,,,,,,,28.1725,16849.1,0.011556,14.4695,8056,CH4,v1,
32225,20250310,66,Cs0.03FA0.9MA0.07PbI3.0,1.53,MACl,14.6,PEAI,0.517,,,Me-4PACz,0.198,DMACPA,0.132,,,,,,,1000,10,5000,40,10,200,110,25,,,,,,,,,,,,,,,2.93e-05,0.12004,0.00124,19.7155,8057,CH1,v1,
32226,20250310,66,Cs0.03FA0.9MA0.07PbI3.0,1.53,MACl,14.6,PEAI,0.517,,,Me-4PACz,0.198,DMACPA,0.132,,,,,,,1000,10,5000,40,10,200,110,25,,,,,,,,,,,,,,,126.459,-3007.26,0.205949,-20.4182,8057,CH2,v1,
32227,20250310,66,Cs0.03FA0.9MA0.07PbI3.0,1.53,MACl,14.6,PEAI,0.517,,,Me-4PACz,0.198,DMACPA,0.132,,,,,,,1000,10,5000,40,10,200,110,25,,,,,,,,,,,,,,,1276.73,-576.575,0.720591,-307.294,8057,CH3,v1,
32228,20250310,66,Cs0.03FA0.9MA0.07PbI3.0,1.53,MACl,14.6,PEAI,0.517,,,Me-4PACz,0.198,DMACPA,0.132,,,,,,,1000,10,5000,40,10,200,110,25,,,,,,,,,,,,,,,18.5984,-42.9545,0.161695,-267.776,8057,CH4,v1,
32229,20250310,66,Cs0.03FA0.9MA0.07PbI3.0,1.53,MACl,14.6,PEAI,0.517,,,Me-4PACz,0.198,DMACPA,0.132,,,,,,,1000,10,5000,40,10,160,110,25,,,,,,,,,,,,,,,2.0394,28.3149,0.315596,22.8222,8058,CH1,v1,
32230,20250310,66,Cs0.03FA0.9MA0.07PbI3.0,1.53,MACl,14.6,PEAI,0.517,,,Me-4PACz,0.198,DMACPA,0.132,,,,,,,1000,10,5000,40,10,160,110,25,,,,,,,,,,,,,,,30.6723,577.409,0.242512,21.9044,8058,CH2,v1,
32231,20250310,66,Cs0.03FA0.9MA0.07PbI3.0,1.53,MACl,14.6,PEAI,0.517,,,Me-4PACz,0.198,DMACPA,0.132,,,,,,,1000,10,5000,40,10,160,110,25,,,,,,,,,,,,,,,11.7381,-677.985,0.355701,-4.86735,8058,CH3,v1,
32232,20250310,66,Cs0.03FA0.9MA0.07PbI3.0,1.53,MACl,14.6,PEAI,0.517,,,Me-4PACz,0.198,DMACPA,0.132,,,,,,,1000,10,5000,40,10,160,110,25,,,,,,,,,,,,,,,1.98676,34.4353,0.246902,23.3677,8058,CH4,v1,
32233,20250310,66,Cs0.03FA0.9MA0.07PbI3.0,1.53,MACl,14.6,PEAI,0.517,,,Me-4PACz,0.198,DMACPA,0.132,,,,,,,1000,10,5000,40,12,160,110,25,,,,,,,,,,,,,,,5.08168,34.2855,0.746012,19.8678,8059,CH1,v1,
32234,20250310,66,Cs0.03FA0.9MA0.07PbI3.0,1.53,MACl,14.6,PEAI,0.517,,,Me-4PACz,0.198,DMACPA,0.132,,,,,,,1000,10,5000,40,12,160,110,25,,,,,,,,,,,,,,,1.87788,28.5633,0.290683,22.6172,8059,CH2,v1,
32235,20250310,66,Cs0.03FA0.9MA0.07PbI3.0,1.53,MACl,14.6,PEAI,0.517,,,Me-4PACz,0.198,DMACPA,0.132,,,,,,,1000,10,5000,40,12,160,110,25,,,,,,,,,,,,,,,4.28e+40,-2.82e+40,0.301937,-502.695,8059,CH3,v1,
32236,20250310,66,Cs0.03FA0.9MA0.07PbI3.0,1.53,MACl,14.6,PEAI,0.517,,,Me-4PACz,0.198,DMACPA,0.132,,,,,,,1000,10,5000,40,12,160,110,25,,,,,,,,,,,,,,,212.978,7210.83,0.092123,32.0613,8059,CH4,v1,
32237,20250310,66,Cs0.03FA0.9MA0.07PbI3.0,1.53,MACl,10.0,PEAI,0.5,,,Me-4PACz,0.248,2PACz,0.083,,,,,,,1000,10,5000,35,10,200,100,20,,,,,,,,,,,,,,,0.0482559,20.442,0.015019,15.7174,8060,CH1,v1,
32238,20250310,66,Cs0.03FA0.9MA0.07PbI3.0,1.53,MACl,10.0,PEAI,0.5,,,Me-4PACz,0.248,2PACz,0.083,,,,,,,1000,10,5000,35,10,200,100,20,,,,,,,,,,,,,,,0.0673344,23.714,0.01816,15.6354,8060,CH2,v1,
32239,20250310,66,Cs0.03FA0.9MA0.07PbI3.0,1.53,MACl,10.0,PEAI,0.5,,,Me-4PACz,0.248,2PACz,0.083,,,,,,,1000,10,5000,35,10,200,100,20,,,,,,,,,,,,,,,458.869,-182.609,0.866888,-289.871,8060,CH3,v1,
32240,20250310,66,Cs0.03FA0.9MA0.07PbI3.0,1.53,MACl,10.0,PEAI,0.5,,,Me-4PACz,0.248,2PACz,0.083,,,,,,,1000,10,5000,35,10,200,100,20,,,,,,,,,,,,,,,0.036713,17.8738,0.013729,14.9608,8060,CH4,v1,
32241,20250310,66,Cs0.03FA0.9MA0.07PbI3.0,1.53,MACl,14.6,PEAI,0.517,,,Me-4PACz,0.198,DMACPA,0.132,,,,,,,1200,10,5000,40,8,180,110,25,,,,,,,,,,,,,,,6.17091,36.0656,0.820962,20.8417,8061,CH1,v1,
32242,20250310,66,Cs0.03FA0.9MA0.07PbI3.0,1.53,MACl,14.6,PEAI,0.517,,,Me-4PACz,0.198,DMACPA,0.132,,,,,,,1200,10,5000,40,8,180,110,25,,,,,,,,,,,,,,,2.60924,28.8217,0.406077,22.2939,8061,CH2,v1,
32243,20250310,66,Cs0.03FA0.9MA0.07PbI3.0,1.53,MACl,14.6,PEAI,0.517,,,Me-4PACz,0.198,DMACPA,0.132,,,,,,,1200,10,5000,40,8,180,110,25,,,,,,,,,,,,,,,31.2017,65.5982,0.362531,131.202,8061,CH3,v1,
32244,20250310,66,Cs0.03FA0.9MA0.07PbI3.0,1.53,MACl,14.6,PEAI,0.517,,,Me-4PACz,0.198,DMACPA,0.132,,,,,,,1200,10,5000,40,8,180,110,25,,,,,,,,,,,,,,,21.83,155.041,0.692645,20.3281,8061,CH4,v1,
32245,20250310,66,Cs0.03FA0.9MA0.07PbI3.0,1.53,MACl,14.6,PEAI,0.517,,,Me-4PACz,0.198,DMACPA,0.132,,,,,,,1000,10,4800,35,10,160,110,25,,,,,,,,,,,,,,,3.85338,31.6354,0.577299,21.0993,8062,CH1,v1,
32246,20250310,66,Cs0.03FA0.9MA0.07PbI3.0,1.53,MACl,14.6,PEAI,0.517,,,Me-4PACz,0.198,DMACPA,0.132,,,,,,,1000,10,4800,35,10,160,110,25,,,,,,,,,,,,,,,4.27e+39,1.39e+41,0.141611,21.711,8062,CH2,v1,
32247,20250310,66,Cs0.03FA0.9MA0.07PbI3.0,1.53,MACl,14.6,PEAI,0.517,,,Me-4PACz,0.198,DMACPA,0.132,,,,,,,1000,10,4800,35,10,160,110,25,,,,,,,,,,,,,,,42.4312,-12.5531,0.626511,-539.516,8062,CH3,v1,
32248,20250310,66,Cs0.03FA0.9MA0.07PbI3.0,1.53,MACl,14.6,PEAI,0.517,,,Me-4PACz,0.198,DMACPA,0.132,,,,,,,1000,10,4800,35,10,160,110,25,,,,,,,,,,,,,,,2.02219,30.4952,0.28379,23.3665,8062,CH4,v1,
32249,20250310,66,Cs0.03FA0.9MA0.07PbI3.0,1.53,MACl,14.6,PEAI,0.517,,,Me-4PACz,0.198,DMACPA,0.132,,,,,,,1000,10,5000,30,6,160,110,25,,,,,,,,,,,,,,,2.71215,29.8866,0.445717,20.36,8063,CH1,v1,
32250,20250310,66,Cs0.03FA0.9MA0.07PbI3.0,1.53,MACl,14.6,PEAI,0.517,,,Me-4PACz,0.198,DMACPA,0.132,,,,,,,1000,10,5000,30,6,160,110,25,,,,,,,,,,,,,,,2.15187,29.1129,0.355438,20.7954,8063,CH2,v1,
32251,20250310,66,Cs0.03FA0.9MA0.07PbI3.0,1.53,MACl,14.6,PEAI,0.517,,,Me-4PACz,0.198,DMACPA,0.132,,,,,,,1000,10,5000,30,6,160,110,25,,,,,,,,,,,,,,,2.79e+40,-2.6e+40,0.345936,-310.734,8063,CH3,v1,
32252,20250310,66,Cs0.03FA0.9MA0.07PbI3.0,1.53,MACl,14.6,PEAI,0.517,,,Me-4PACz,0.198,DMACPA,0.132,,,,,,,1000,10,5000,30,6,160,110,25,,,,,,,,,,,,,,,0.883719,27.1195,0.155479,20.9585,8063,CH4,v1,
32253,20250310,66,Cs0.03FA0.9MA0.07PbI3.0,1.53,MACl,14.6,PEAI,0.517,,,Me-4PACz,0.198,DMACPA,0.132,,,,,,,1000,15,5000,35,10,160,110,25,,,,,,,,,,,,,,,6.31318,38.1242,1.00947,16.4042,8064,CH1,v1,
32254,20250310,66,Cs0.03FA0.9MA0.07PbI3.0,1.53,MACl,14.6,PEAI,0.517,,,Me-4PACz,0.198,DMACPA,0.132,,,,,,,1000,15,5000,35,10,160,110,25,,,,,,,,,,,,,,,4.80221,57.0295,0.404423,20.8212,8064,CH2,v1,
32255,20250310,66,Cs0.03FA0.9MA0.07PbI3.0,1.53,MACl,14.6,PEAI,0.517,,,Me-4PACz,0.198,DMACPA,0.132,,,,,,,1000,15,5000,35,10,160,110,25,,,,,,,,,,,,,,,1.25e+40,-3.29e+39,0.802352,-471.708,8064,CH3,v1,
32256,20250310,66,Cs0.03FA0.9MA0.07PbI3.0,1.53,MACl,14.6,PEAI,0.517,,,Me-4PACz,0.198,DMACPA,0.132,,,,,,,1000,15,5000,35,10,160,110,25,,,,,,,,,,,,,,,7.26303,36.031,0.893739,22.5543,8064,CH4,v1,
32257,20250310,66,Cs0.07FA0.83MA0.1PbI3.0,1.63,MACl,10.0,PEAI,0.4,,,2PACz,0.248,MeO-4PADBC,0.083,,,,,,,1000,10,5000,30,10,200,105,20,,,,,,,,,,,,,,,19.3177,78.0198,1.07673,22.9956,8065,CH1,v1,
32258,20250310,66,Cs0.07FA0.83MA0.1PbI3.0,1.63,MACl,10.0,PEAI,0.4,,,2PACz,0.248,MeO-4PADBC,0.083,,,,,,,1000,10,5000,30,10,200,105,20,,,,,,,,,,,,,,,8.21752,165.161,0.18289,27.2046,8065,CH2,v1,
32259,20250310,66,Cs0.07FA0.83MA0.1PbI3.0,1.63,MACl,10.0,PEAI,0.4,,,2PACz,0.248,MeO-4PADBC,0.083,,,,,,,1000,10,5000,30,10,200,105,20,,,,,,,,,,,,,,,2.07e+39,-6.16e+39,0.073263,-458.39,8065,CH3,v1,
32260,20250310,66,Cs0.07FA0.83MA0.1PbI3.0,1.63,MACl,10.0,PEAI,0.4,,,2PACz,0.248,MeO-4PADBC,0.083,,,,,,,1000,10,5000,30,10,200,105,20,,,,,,,,,,,,,,,20.1874,78.7841,1.0833,23.6533,8065,CH4,v1,
32261,20250310,66,Cs0.07FA0.83MA0.1PbI3.0,1.63,MACl,10.0,PEAI,0.4,,,2PACz,0.248,MeO-4PADBC,0.083,,,,,,,1000,10,4800,34,9,200,105,20,,,,,,,,,,,,,,,20.3106,78.7449,1.0865,23.7395,8066,CH1,v1,
32262,20250310,66,Cs0.07FA0.83MA0.1PbI3.0,1.63,MACl,10.0,PEAI,0.4,,,2PACz,0.248,MeO-4PADBC,0.083,,,,,,,1000,10,4800,34,9,200,105,20,,,,,,,,,,,,,,,10.9359,45.8618,0.98006,24.3305,8066,CH2,v1,
32263,20250310,66,Cs0.07FA0.83MA0.1PbI3.0,1.63,MACl,10.0,PEAI,0.4,,,2PACz,0.248,MeO-4PADBC,0.083,,,,,,,1000,10,4800,34,9,200,105,20,,,,,,,,,,,,,,,35.3397,725.669,-1.6e-05,-311.015,8066,CH3,v1,
32264,20250310,66,Cs0.07FA0.83MA0.1PbI3.0,1.63,MACl,10.0,PEAI,0.4,,,2PACz,0.248,MeO-4PADBC,0.083,,,,,,,1000,10,4800,34,9,200,105,20,,,,,,,,,,,,,,,21.0225,79.6345,1.08615,24.3049,8066,CH4,v1,
32265,20250310,66,Cs0.07FA0.83MA0.1PbI3.0,1.63,MACl,10.0,PEAI,0.4,,,2PACz,0.248,MeO-4PADBC,0.083,,,,,,,1020,15,5600,26,5,160,100,24,,,,,,,,,,,,,,,17.6685,69.6823,1.08476,23.3746,8067,CH1,v1,
32266,20250310,66,Cs0.07FA0.83MA0.1PbI3.0,1.63,MACl,10.0,PEAI,0.4,,,2PACz,0.248,MeO-4PADBC,0.083,,,,,,,1020,15,5600,26,5,160,100,24,,,,,,,,,,,,,,,20.4454,78.8593,1.09449,23.6882,8067,CH2,v1,
32267,20250310,66,Cs0.07FA0.83MA0.1PbI3.0,1.63,MACl,10.0,PEAI,0.4,,,2PACz,0.248,MeO-4PADBC,0.083,,,,,,,1020,15,5600,26,5,160,100,24,,,,,,,,,,,,,,,1.08e+40,3.62e+40,0.305387,97.8149,8067,CH3,v1,
32268,20250310,66,Cs0.07FA0.83MA0.1PbI3.0,1.63,MACl,10.0,PEAI,0.4,,,2PACz,0.248,MeO-4PADBC,0.083,,,,,,,1020,15,5600,26,5,160,100,24,,,,,,,,,,,,,,,20.8353,80.1845,1.09752,23.6754,8067,CH4,v1,
32269,20250310,66,Cs0.07FA0.83MA0.1PbI3.0,1.63,MACl,10.0,PEAI,0.4,,,2PACz,0.248,MeO-4PADBC,0.083,,,,,,,1000,10,5000,38,8,200,105,30,,,,,,,,,,,,,,,19.5756,74.8189,1.07391,24.3632,8068,CH1,v1,
32270,20250310,66,Cs0.07FA0.83MA0.1PbI3.0,1.63,MACl,10.0,PEAI,0.4,,,2PACz,0.248,MeO-4PADBC,0.083,,,,,,,1000,10,5000,38,8,200,105,30,,,,,,,,,,,,,,,18.4705,92.6361,0.804159,24.7946,8068,CH2,v1,
32271,20250310,66,Cs0.07FA0.83MA0.1PbI3.0,1.63,MACl,10.0,PEAI,0.4,,,2PACz,0.248,MeO-4PADBC,0.083,,,,,,,1000,10,5000,38,8,200,105,30,,,,,,,,,,,,,,,77.5448,-49.4042,0.391053,-401.378,8068,CH3,v1,
32272,20250310,66,Cs0.07FA0.83MA0.1PbI3.0,1.63,MACl,10.0,PEAI,0.4,,,2PACz,0.248,MeO-4PADBC,0.083,,,,,,,1000,10,5000,38,8,200,105,30,,,,,,,,,,,,,,,20.9221,78.6851,1.07901,24.6426,8068,CH4,v1,
32273,20250310,66,Cs0.07FA0.83MA0.1PbI3.0,1.63,MACl,10.0,PEAI,0.4,,,2PACz,0.248,MeO-4PADBC,0.083,,,,,,,1000,10,5000,32,13,200,105,20,,,,,,,,,,,,,,,17.4952,72.4407,1.08514,22.2561,8069,CH1,v1,
32274,20250310,66,Cs0.07FA0.83MA0.1PbI3.0,1.63,MACl,10.0,PEAI,0.4,,,2PACz,0.248,MeO-4PADBC,0.083,,,,,,,1000,10,5000,32,13,200,105,20,,,,,,,,,,,,,,,7.53896,34.8807,0.927755,23.2967,8069,CH2,v1,
32275,20250310,66,Cs0.07FA0.83MA0.1PbI3.0,1.63,MACl,10.0,PEAI,0.4,,,2PACz,0.248,MeO-4PADBC,0.083,,,,,,,1000,10,5000,32,13,200,105,20,,,,,,,,,,,,,,,327.93,-73.954,0.642031,-690.658,8069,CH3,v1,
32276,20250310,66,Cs0.07FA0.83MA0.1PbI3.0,1.63,MACl,10.0,PEAI,0.4,,,2PACz,0.248,MeO-4PADBC,0.083,,,,,,,1000,10,5000,32,13,200,105,20,,,,,,,,,,,,,,,20.9077,362.42,1.09548,5.26614,8069,CH4,v1,
32277,20250310,66,Cs0.07FA0.83MA0.1PbI3.0,1.63,MACl,10.0,PEAI,0.4,,,2PACz,0.248,MeO-4PADBC,0.083,,,,,,,1000,10,5000,38,8,200,100,20,,,,,,,,,,,,,,,20.7716,79.4496,1.10447,23.6714,8070,CH1,v1,
32278,20250310,66,Cs0.07FA0.83MA0.1PbI3.0,1.63,MACl,10.0,PEAI,0.4,,,2PACz,0.248,MeO-4PADBC,0.083,,,,,,,1000,10,5000,38,8,200,100,20,,,,,,,,,,,,,,,1.27e+40,5.46e+40,1.10525,21.0868,8070,CH2,v1,
32279,20250310,66,Cs0.07FA0.83MA0.1PbI3.0,1.63,MACl,10.0,PEAI,0.4,,,2PACz,0.248,MeO-4PADBC,0.083,,,,,,,1000,10,5000,38,8,200,100,20,,,,,,,,,,,,,,,51.1797,-34.2495,0.37592,-397.51,8070,CH3,v1,
32280,20250310,66,Cs0.07FA0.83MA0.1PbI3.0,1.63,MACl,10.0,PEAI,0.4,,,2PACz,0.248,MeO-4PADBC,0.083,,,,,,,1000,10,5000,38,8,200,100,20,,,,,,,,,,,,,,,17.8421,69.1061,1.10596,23.3449,8070,CH4,v1,
32281,20250310,66,Cs0.07FA0.83MA0.1PbI3.0,1.63,MACl,10.0,PEAI,0.4,,,2PACz,0.248,MeO-4PADBC,0.083,,,,,,,1000,10,5000,38,9,200,105,20,,,,,,,,,,,,,,,0.519032,25.0793,0.108502,19.0739,8071,CH1,v1,
32282,20250310,66,Cs0.07FA0.83MA0.1PbI3.0,1.63,MACl,10.0,PEAI,0.4,,,2PACz,0.248,MeO-4PADBC,0.083,,,,,,,1000,10,5000,38,9,200,105,20,,,,,,,,,,,,,,,32.3183,224.171,0.629574,22.8993,8071,CH2,v1,
32283,20250310,66,Cs0.07FA0.83MA0.1PbI3.0,1.63,MACl,10.0,PEAI,0.4,,,2PACz,0.248,MeO-4PADBC,0.083,,,,,,,1000,10,5000,38,9,200,105,20,,,,,,,,,,,,,,,21.8097,79.1243,1.10027,25.0519,8071,CH3,v1,
32284,20250310,66,Cs0.07FA0.83MA0.1PbI3.0,1.63,MACl,10.0,PEAI,0.4,,,2PACz,0.248,MeO-4PADBC,0.083,,,,,,,1000,10,5000,38,9,200,105,20,,,,,,,,,,,,,,,20.6435,79.3414,1.05155,24.743,8071,CH4,v1,
32285,20250310,66,Cs0.07FA0.83MA0.1PbI3.0,1.63,MACl,10.0,PEAI,0.4,,,2PACz,0.248,MeO-4PADBC,0.083,,,,,,,1000,10,4700,28,14,200,105,20,,,,,,,,,,,,,,,8.37303,36.7881,0.9846,23.1161,8072,CH1,v1,
32286,20250310,66,Cs0.07FA0.83MA0.1PbI3.0,1.63,MACl,10.0,PEAI,0.4,,,2PACz,0.248,MeO-4PADBC,0.083,,,,,,,1000,10,4700,28,14,200,105,20,,,,,,,,,,,,,,,0.450037,6.37257,0.331342,21.3136,8072,CH2,v1,
32287,20250310,66,Cs0.07FA0.83MA0.1PbI3.0,1.63,MACl,10.0,PEAI,0.4,,,2PACz,0.248,MeO-4PADBC,0.083,,,,,,,1000,10,4700,28,14,200,105,20,,,,,,,,,,,,,,,2.13e+40,-1.06e+40,0.80494,-249.832,8072,CH3,v1,
32288,20250310,66,Cs0.07FA0.83MA0.1PbI3.0,1.63,MACl,10.0,PEAI,0.4,,,2PACz,0.248,MeO-4PADBC,0.083,,,,,,,1000,10,4700,28,14,200,105,20,,,,,,,,,,,,,,,18.9136,73.6725,1.09601,23.4236,8072,CH4,v1,
32289,20250310,66,Cs0.07FA0.83MA0.1PbI3.0,1.63,MACl,14.6,PEAI,0.517,,,Me-4PACz,0.198,DMACPA,0.132,,,,,,,1000,10,5000,40,10,160,110,25,,,,,,,,,,,,,,,18.9833,76.9174,1.07669,22.9223,8073,CH1,v1,
32290,20250310,66,Cs0.07FA0.83MA0.1PbI3.0,1.63,MACl,14.6,PEAI,0.517,,,Me-4PACz,0.198,DMACPA,0.132,,,,,,,1000,10,5000,40,10,160,110,25,,,,,,,,,,,,,,,10.8748,45.2067,1.03563,23.2281,8073,CH2,v1,
32291,20250310,66,Cs0.07FA0.83MA0.1PbI3.0,1.63,MACl,14.6,PEAI,0.517,,,Me-4PACz,0.198,DMACPA,0.132,,,,,,,1000,10,5000,40,10,160,110,25,,,,,,,,,,,,,,,1.42e+40,3.63e+40,0.346729,112.569,8073,CH3,v1,
32292,20250310,66,Cs0.07FA0.83MA0.1PbI3.0,1.63,MACl,14.6,PEAI,0.517,,,Me-4PACz,0.198,DMACPA,0.132,,,,,,,1000,10,5000,40,10,160,110,25,,,,,,,,,,,,,,,4.15728,-10.3689,0.53727,-74.6245,8073,CH4,v1,
32293,20250310,66,Cs0.07FA0.83MA0.1PbI3.0,1.63,MACl,14.6,PEAI,0.517,,,Me-4PACz,0.198,DMACPA,0.132,,,,,,,1000,10,5000,40,12,160,110,25,,,,,,,,,,,,,,,18.1611,76.9798,1.0653,22.1459,8074,CH1,v1,
32294,20250310,66,Cs0.07FA0.83MA0.1PbI3.0,1.63,MACl,14.6,PEAI,0.517,,,Me-4PACz,0.198,DMACPA,0.132,,,,,,,1000,10,5000,40,12,160,110,25,,,,,,,,,,,,,,,8.28881,37.6429,1.19534,18.4211,8074,CH2,v1,
32295,20250310,66,Cs0.07FA0.83MA0.1PbI3.0,1.63,MACl,14.6,PEAI,0.517,,,Me-4PACz,0.198,DMACPA,0.132,,,,,,,1000,10,5000,40,12,160,110,25,,,,,,,,,,,,,,,1.25e+40,2.95e+40,0.353575,119.524,8074,CH3,v1,
32296,20250310,66,Cs0.07FA0.83MA0.1PbI3.0,1.63,MACl,14.6,PEAI,0.517,,,Me-4PACz,0.198,DMACPA,0.132,,,,,,,1000,10,5000,40,12,160,110,25,,,,,,,,,,,,,,,13.2736,111.108,0.570095,20.9553,8074,CH4,v1,
32297,20250310,66,Cs0.07FA0.83MA0.1PbI3.0,1.63,MACl,10.0,PEAI,0.4,,,2PACz,0.248,MeO-4PADBC,0.083,,,,,,,1000,10,5000,35,10,200,100,20,,,,,,,,,,,,,,,5.36713,32.4012,0.717171,23.0971,8075,CH1,v1,
32298,20250310,66,Cs0.07FA0.83MA0.1PbI3.0,1.63,MACl,10.0,PEAI,0.4,,,2PACz,0.248,MeO-4PADBC,0.083,,,,,,,1000,10,5000,35,10,200,100,20,,,,,,,,,,,,,,,19.9658,77.0231,1.09785,23.6115,8075,CH2,v1,
32299,20250310,66,Cs0.07FA0.83MA0.1PbI3.0,1.63,MACl,10.0,PEAI,0.4,,,2PACz,0.248,MeO-4PADBC,0.083,,,,,,,1000,10,5000,35,10,200,100,20,,,,,,,,,,,,,,,1.22e+40,-1.15e+40,0.308517,-344.384,8075,CH3,v1,
32300,20250310,66,Cs0.07FA0.83MA0.1PbI3.0,1.63,MACl,10.0,PEAI,0.4,,,2PACz,0.248,MeO-4PADBC,0.083,,,,,,,1000,10,5000,35,10,200,100,20,,,,,,,,,,,,,,,8.62726,-65.6208,0.410701,-32.0114,8075,CH4,v1,
32301,20250310,66,Cs0.07FA0.83MA0.1PbI3.0,1.63,MACl,10.0,PEAI,0.4,,,2PACz,0.248,MeO-4PADBC,0.083,,,,,,,1000,10,5000,35,10,200,100,10,,,,,,,,,,,,,,,18.7258,75.4468,1.06519,23.3009,8076,CH1,v1,
32302,20250310,66,Cs0.07FA0.83MA0.1PbI3.0,1.63,MACl,10.0,PEAI,0.4,,,2PACz,0.248,MeO-4PADBC,0.083,,,,,,,1000,10,5000,35,10,200,100,10,,,,,,,,,,,,,,,2.38e+39,2.94e+40,0.341156,23.6731,8076,CH2,v1,
32303,20250310,66,Cs0.07FA0.83MA0.1PbI3.0,1.63,MACl,10.0,PEAI,0.4,,,2PACz,0.248,MeO-4PADBC,0.083,,,,,,,1000,10,5000,35,10,200,100,10,,,,,,,,,,,,,,,237.613,-86.8618,0.752509,-363.522,8076,CH3,v1,
32304,20250310,66,Cs0.07FA0.83MA0.1PbI3.0,1.63,MACl,10.0,PEAI,0.4,,,2PACz,0.248,MeO-4PADBC,0.083,,,,,,,1000,10,5000,35,10,200,100,10,,,,,,,,,,,,,,,1.52e+39,-13.6155,7.47e+34,-149.752,8076,CH4,v1,
32305,20250310,66,Cs0.07FA0.83MA0.1PbI3.0,1.63,MACl,14.6,PEAI,0.517,,,Me-4PACz,0.198,DMACPA,0.132,,,,,,,1000,10,4800,35,10,160,110,25,,,,,,,,,,,,,,,17.658,75.4688,1.06551,21.9593,8077,CH1,v1,
32306,20250310,66,Cs0.07FA0.83MA0.1PbI3.0,1.63,MACl,14.6,PEAI,0.517,,,Me-4PACz,0.198,DMACPA,0.132,,,,,,,1000,10,4800,35,10,160,110,25,,,,,,,,,,,,,,,13.7744,94.4676,0.643626,22.6545,8077,CH2,v1,
32307,20250310,66,Cs0.07FA0.83MA0.1PbI3.0,1.63,MACl,14.6,PEAI,0.517,,,Me-4PACz,0.198,DMACPA,0.132,,,,,,,1000,10,4800,35,10,160,110,25,,,,,,,,,,,,,,,1.29e+40,-1.07e+40,0.433588,-277.237,8077,CH3,v1,
32308,20250310,66,Cs0.07FA0.83MA0.1PbI3.0,1.63,MACl,14.6,PEAI,0.517,,,Me-4PACz,0.198,DMACPA,0.132,,,,,,,1000,10,4800,35,10,160,110,25,,,,,,,,,,,,,,,17.0421,-71.3085,0.547717,-43.634,8077,CH4,v1,
32309,20250310,66,Cs0.07FA0.83MA0.1PbI3.0,1.63,MACl,14.6,PEAI,0.517,,,Me-4PACz,0.198,DMACPA,0.132,,,,,,,1000,10,5000,30,6,160,110,25,,,,,,,,,,,,,,,18.3873,75.5764,1.07323,22.6693,8078,CH1,v1,
32310,20250310,66,Cs0.07FA0.83MA0.1PbI3.0,1.63,MACl,14.6,PEAI,0.517,,,Me-4PACz,0.198,DMACPA,0.132,,,,,,,1000,10,5000,30,6,160,110,25,,,,,,,,,,,,,,,15.0409,61.8745,1.04005,23.3727,8078,CH2,v1,
32311,20250310,66,Cs0.07FA0.83MA0.1PbI3.0,1.63,MACl,14.6,PEAI,0.517,,,Me-4PACz,0.198,DMACPA,0.132,,,,,,,1000,10,5000,30,6,160,110,25,,,,,,,,,,,,,,,2.27e+40,2.29e+40,0.776181,127.49,8078,CH3,v1,
32312,20250310,66,Cs0.07FA0.83MA0.1PbI3.0,1.63,MACl,14.6,PEAI,0.517,,,Me-4PACz,0.198,DMACPA,0.132,,,,,,,1000,10,5000,30,6,160,110,25,,,,,,,,,,,,,,,11.4118,112.813,0.466823,21.6693,8078,CH4,v1,
32313,20250310,66,Cs0.07FA0.83MA0.1PbI3.0,1.63,MACl,14.6,PEAI,0.517,,,Me-4PACz,0.198,DMACPA,0.132,,,,,,,1000,15,5000,35,10,160,110,25,,,,,,,,,,,,,,,17.8454,73.1204,1.07483,22.7064,8079,CH1,v1,
32314,20250310,66,Cs0.07FA0.83MA0.1PbI3.0,1.63,MACl,14.6,PEAI,0.517,,,Me-4PACz,0.198,DMACPA,0.132,,,,,,,1000,15,5000,35,10,160,110,25,,,,,,,,,,,,,,,12.2615,93.1118,0.562764,23.3998,8079,CH2,v1,
32315,20250310,66,Cs0.07FA0.83MA0.1PbI3.0,1.63,MACl,14.6,PEAI,0.517,,,Me-4PACz,0.198,DMACPA,0.132,,,,,,,1000,15,5000,35,10,160,110,25,,,,,,,,,,,,,,,201.384,581.083,-5.8e-05,-597.207,8079,CH3,v1,
32316,20250310,66,Cs0.07FA0.83MA0.1PbI3.0,1.63,MACl,14.6,PEAI,0.517,,,Me-4PACz,0.198,DMACPA,0.132,,,,,,,1000,15,5000,35,10,160,110,25,,,,,,,,,,,,,,,1.53e+39,-5.57e+39,0.36775,-74.8402,8079,CH4,v1,
32317,20250310,66,Cs0.07FA0.83MA0.1PbI3.0,1.63,MACl,14.6,PEAI,0.517,,,Me-4PACz,0.198,DMACPA,0.132,,,,,,,1000,10,5000,40,10,200,110,25,,,,,,,,,,,,,,,18.9231,77.3226,1.07629,22.7382,8080,CH1,v1,
32318,20250310,66,Cs0.07FA0.83MA0.1PbI3.0,1.63,MACl,14.6,PEAI,0.517,,,Me-4PACz,0.198,DMACPA,0.132,,,,,,,1000,10,5000,40,10,200,110,25,,,,,,,,,,,,,,,9.00456,87.0668,0.44499,23.2413,8080,CH2,v1,
32319,20250310,66,Cs0.07FA0.83MA0.1PbI3.0,1.63,MACl,14.6,PEAI,0.517,,,Me-4PACz,0.198,DMACPA,0.132,,,,,,,1000,10,5000,40,10,200,110,25,,,,,,,,,,,,,,,2.58e+40,-1.13e+40,0.434921,-525.752,8080,CH3,v1,
32320,20250310,66,Cs0.07FA0.83MA0.1PbI3.0,1.63,MACl,14.6,PEAI,0.517,,,Me-4PACz,0.198,DMACPA,0.132,,,,,,,1000,10,5000,40,10,200,110,25,,,,,,,,,,,,,,,86.0366,693.666,0.56111,22.1047,8080,CH4,v1,
32321,20250310,66,Cs0.05FA0.8MA0.15PbI3.0,1.53,MACl,10.0,PEAI,0.5,,,Me-4PACz,0.248,2PACz,0.083,,,,,,,1101,6,6000,26,8,239,100,12,,,,,,,,,,,,,,,21.3061,80.2657,1.09692,24.1991,8081,CH1,v1,
32322,20250310,66,Cs0.05FA0.8MA0.15PbI3.0,1.53,MACl,10.0,PEAI,0.5,,,Me-4PACz,0.248,2PACz,0.083,,,,,,,1101,6,6000,26,8,239,100,12,,,,,,,,,,,,,,,7.27108,55.7689,0.532585,24.4804,8081,CH2,v1,
32323,20250310,66,Cs0.05FA0.8MA0.15PbI3.0,1.53,MACl,10.0,PEAI,0.5,,,Me-4PACz,0.248,2PACz,0.083,,,,,,,1101,6,6000,26,8,239,100,12,,,,,,,,,,,,,,,2.52e+40,-2.09e+40,0.757205,-159.297,8081,CH3,v1,
32324,20250310,66,Cs0.05FA0.8MA0.15PbI3.0,1.53,MACl,10.0,PEAI,0.5,,,Me-4PACz,0.248,2PACz,0.083,,,,,,,1101,6,6000,26,8,239,100,12,,,,,,,,,,,,,,,2.97e+40,-7.79e+40,0.107648,-354.249,8081,CH4,v1,
32325,20250310,66,Cs0.05FA0.8MA0.15PbI3.0,1.53,MACl,10.0,PEAI,0.5,,,Me-4PACz,0.248,2PACz,0.083,,,,,,,1000,10,5000,30,10,200,100,20,,,,,,,,,,,,,,,20.567,77.6694,1.08606,24.3819,8082,CH1,v1,
32326,20250310,66,Cs0.05FA0.8MA0.15PbI3.0,1.53,MACl,10.0,PEAI,0.5,,,Me-4PACz,0.248,2PACz,0.083,,,,,,,1000,10,5000,30,10,200,100,20,,,,,,,,,,,,,,,21.48,78.9164,1.09387,24.8828,8082,CH2,v1,
32327,20250310,66,Cs0.05FA0.8MA0.15PbI3.0,1.53,MACl,10.0,PEAI,0.5,,,Me-4PACz,0.248,2PACz,0.083,,,,,,,1000,10,5000,30,10,200,100,20,,,,,,,,,,,,,,,1.22e+40,5.18e+40,0.177377,132.338,8082,CH3,v1,
32328,20250310,66,Cs0.05FA0.8MA0.15PbI3.0,1.53,MACl,10.0,PEAI,0.5,,,Me-4PACz,0.248,2PACz,0.083,,,,,,,1000,10,5000,30,10,200,100,20,,,,,,,,,,,,,,,21.4243,87.2954,1.00689,24.3742,8082,CH4,v1,
32329,20250310,66,Cs0.05FA0.8MA0.15PbI3.0,1.53,MACl,10.0,PEAI,0.5,,,Me-4PACz,0.248,2PACz,0.083,,,,,,,1000,10,5000,34,9,200,105,20,,,,,,,,,,,,,,,0.459888,24.9106,0.043084,42.8496,8083,CH1,v1,
32330,20250310,66,Cs0.05FA0.8MA0.15PbI3.0,1.53,MACl,10.0,PEAI,0.5,,,Me-4PACz,0.248,2PACz,0.083,,,,,,,1000,10,5000,34,9,200,105,20,,,,,,,,,,,,,,,346.422,1133.07,-3e-05,-1007.69,8083,CH2,v1,
32331,20250310,66,Cs0.05FA0.8MA0.15PbI3.0,1.53,MACl,10.0,PEAI,0.5,,,Me-4PACz,0.248,2PACz,0.083,,,,,,,1000,10,5000,34,9,200,105,20,,,,,,,,,,,,,,,2.78e+40,-1.2e+41,0.211,-109.673,8083,CH3,v1,
32332,20250310,66,Cs0.05FA0.8MA0.15PbI3.0,1.53,MACl,10.0,PEAI,0.5,,,Me-4PACz,0.248,2PACz,0.083,,,,,,,1000,10,5000,34,9,200,105,20,,,,,,,,,,,,,,,487.293,-129.467,0.746036,-504.513,8083,CH4,v1,
32333,20250310,66,Cs0.07FA0.83MA0.1PbI3.0,1.63,MACl,14.6,PEAI,0.517,,,Me-4PACz,0.198,DMACPA,0.132,,,,,,,1200,10,5000,40,8,180,110,25,,,,,,,,,,,,,,,18.653,77.279,1.07289,22.4975,8084,CH1,v1,
32334,20250310,66,Cs0.07FA0.83MA0.1PbI3.0,1.63,MACl,14.6,PEAI,0.517,,,Me-4PACz,0.198,DMACPA,0.132,,,,,,,1200,10,5000,40,8,180,110,25,,,,,,,,,,,,,,,16.7688,97.4496,0.740121,23.2499,8084,CH2,v1,
32335,20250310,66,Cs0.07FA0.83MA0.1PbI3.0,1.63,MACl,14.6,PEAI,0.517,,,Me-4PACz,0.198,DMACPA,0.132,,,,,,,1200,10,5000,40,8,180,110,25,,,,,,,,,,,,,,,110.573,-26.4067,0.89832,-466.127,8084,CH3,v1,
32336,20250310,66,Cs0.07FA0.83MA0.1PbI3.0,1.63,MACl,14.6,PEAI,0.517,,,Me-4PACz,0.198,DMACPA,0.132,,,,,,,1200,10,5000,40,8,180,110,25,,,,,,,,,,,,,,,20.6807,93.8478,1.07059,20.5834,8084,CH4,v1,
32337,20250310,66,Cs0.05FA0.8MA0.15PbI3.0,1.53,MACl,10.0,PEAI,0.5,,,Me-4PACz,0.248,2PACz,0.083,,,,,,,1101,6,6000,26,8,239,100,12,,,,,,,,,,,,,,,21.3587,80.5424,1.09711,24.1713,8085,CH1,v1,
32338,20250310,66,Cs0.05FA0.8MA0.15PbI3.0,1.53,MACl,10.0,PEAI,0.5,,,Me-4PACz,0.248,2PACz,0.083,,,,,,,1101,6,6000,26,8,239,100,12,,,,,,,,,,,,,,,21.6613,83.4069,1.09875,23.6364,8085,CH2,v1,
