Repository: MI-Materials-Intelligence/Recipe-Language-Model

# Learning Layer

## Overview

In the learning layer, the formulas and parameters are encoded and then tokenised into recipes as inputs. Through atomic skills of data extraction, cleaning, and matching, these data are organised into standardised datasets, providing the basis for RLM training and iterative recipe refinement.

Key Atomic Skills:
- **Cleaning**: Preprocessing and outlier cleaning
- **Matching**: Matching data pairs based on variables
- **Extraction**: Data extraction from robotic boxes

File: seven_ai_layers_robotics/learning/data/data50764_from_db.csv (part 141 of 253)
No,date,rank,Formula PVK,Concentration PVK,Formula Additive 1,Concentration Additive 1,Formula Additive 2,Concentration Additive 2,Formula Additive 3,Concentration Additive 3,Formula SAM 1,Concentration SAM 1,Formula SAM 2,Concentration SAM 2,Formula SAM 3,Concentration SAM 3,Spin Coating Speed SAM,Spin Coating Time SAM,Annealed Temperature SAM,Annealed Time SAM,Spin Coating Speed PVK 1,Spin Coating Time PVK 1,Spin Coating Speed PVK 2,Spin Coating Time PVK 2,Antisolvent Dropping Timing,Antisolvent Volume,Annealed Temperature PVK,Annealed Time PVK,Formula Passivator 1,Concentration Passivator 1,Formula Passivator 2,Concentration Passivator 2,Formula Passivator 3,Concentration Passivator 3,Formula Passivator 4,Concentration Passivator 4,Spin Coating Speed Passivator,Spin Coating Time Passivator,Passivator Dropping Timing,Passivator Volume,Annealed Temperature Passivator,Annealed Time Passivator,PCE,FF,Voc,Jsc,Product,Channel,From,upload_time
32339,20250310,66,Cs0.05FA0.8MA0.15PbI3.0,1.53,MACl,10.0,PEAI,0.5,,,Me-4PACz,0.248,2PACz,0.083,,,,,,,1101,6,6000,26,8,239,100,12,,,,,,,,,,,,,,,3.06e+40,-75.0194,9.91e+34,-411.993,8085,CH3,v1,
32340,20250310,66,Cs0.05FA0.8MA0.15PbI3.0,1.53,MACl,10.0,PEAI,0.5,,,Me-4PACz,0.248,2PACz,0.083,,,,,,,1101,6,6000,26,8,239,100,12,,,,,,,,,,,,,,,19.0643,-37.7946,1.10202,-45.7719,8085,CH4,v1,
32341,20250310,66,Cs0.05FA0.8MA0.15PbI3.0,1.53,MACl,10.0,PEAI,0.5,,,Me-4PACz,0.248,2PACz,0.083,,,,,,,1000,10,5000,25,10,200,100,25,,,,,,,,,,,,,,,15.5119,63.0041,1.06147,23.1946,8086,CH1,v1,
32342,20250310,66,Cs0.05FA0.8MA0.15PbI3.0,1.53,MACl,10.0,PEAI,0.5,,,Me-4PACz,0.248,2PACz,0.083,,,,,,,1000,10,5000,25,10,200,100,25,,,,,,,,,,,,,,,18.6325,73.1221,1.07752,23.6483,8086,CH2,v1,
32343,20250310,66,Cs0.05FA0.8MA0.15PbI3.0,1.53,MACl,10.0,PEAI,0.5,,,Me-4PACz,0.248,2PACz,0.083,,,,,,,1000,10,5000,25,10,200,100,25,,,,,,,,,,,,,,,57.9863,502.753,0.968754,11.9058,8086,CH3,v1,
32344,20250310,66,Cs0.05FA0.8MA0.15PbI3.0,1.53,MACl,10.0,PEAI,0.5,,,Me-4PACz,0.248,2PACz,0.083,,,,,,,1000,10,5000,25,10,200,100,25,,,,,,,,,,,,,,,2.3e+39,8.11e+39,1.19991,23.5895,8086,CH4,v1,
32345,20250310,66,Cs0.05FA0.8MA0.15PbI3.0,1.53,MACl,10.0,PEAI,0.5,,,Me-4PACz,0.248,2PACz,0.083,,,,,,,932,11,4000,32,7,218,100,22,,,,,,,,,,,,,,,20.6851,80.2734,1.08927,23.6566,8087,CH1,v1,
32346,20250310,66,Cs0.05FA0.8MA0.15PbI3.0,1.53,MACl,10.0,PEAI,0.5,,,Me-4PACz,0.248,2PACz,0.083,,,,,,,932,11,4000,32,7,218,100,22,,,,,,,,,,,,,,,17.6786,-57.2283,0.801675,-38.5335,8087,CH2,v1,
32347,20250310,66,Cs0.05FA0.8MA0.15PbI3.0,1.53,MACl,10.0,PEAI,0.5,,,Me-4PACz,0.248,2PACz,0.083,,,,,,,932,11,4000,32,7,218,100,22,,,,,,,,,,,,,,,535.905,601.355,-0.000143,-625.224,8087,CH3,v1,
32348,20250310,66,Cs0.05FA0.8MA0.15PbI3.0,1.53,MACl,10.0,PEAI,0.5,,,Me-4PACz,0.248,2PACz,0.083,,,,,,,932,11,4000,32,7,218,100,22,,,,,,,,,,,,,,,69.0727,-52.2592,1.01618,-130.069,8087,CH4,v1,
32349,20250310,66,Cs0.05FA0.8MA0.15PbI3.0,1.53,MACl,10.0,PEAI,0.5,,,Me-4PACz,0.248,2PACz,0.083,,,,,,,1200,12,4800,30,14,200,105,20,,,,,,,,,,,,,,,18.8941,75.845,1.07593,23.1535,8088,CH1,v1,
32350,20250310,66,Cs0.05FA0.8MA0.15PbI3.0,1.53,MACl,10.0,PEAI,0.5,,,Me-4PACz,0.248,2PACz,0.083,,,,,,,1200,12,4800,30,14,200,105,20,,,,,,,,,,,,,,,11.7675,90.1112,0.547834,23.8373,8088,CH2,v1,
32351,20250310,66,Cs0.05FA0.8MA0.15PbI3.0,1.53,MACl,10.0,PEAI,0.5,,,Me-4PACz,0.248,2PACz,0.083,,,,,,,1200,12,4800,30,14,200,105,20,,,,,,,,,,,,,,,2.74e+40,3.59e+40,0.317212,240.009,8088,CH3,v1,
32352,20250310,66,Cs0.05FA0.8MA0.15PbI3.0,1.53,MACl,10.0,PEAI,0.5,,,Me-4PACz,0.248,2PACz,0.083,,,,,,,1200,12,4800,30,14,200,105,20,,,,,,,,,,,,,,,18.9386,-69.7548,0.803391,-33.7945,8088,CH4,v1,
32353,20250310,66,Cs0.05FA0.8MA0.15PbI3.0,1.53,MACl,10.0,PEAI,0.5,,,Me-4PACz,0.248,2PACz,0.083,,,,,,,1086,6,4904,21,5,204,105,13,,,,,,,,,,,,,,,19.586,76.9769,1.08378,23.477,8089,CH1,v1,
32354,20250310,66,Cs0.05FA0.8MA0.15PbI3.0,1.53,MACl,10.0,PEAI,0.5,,,Me-4PACz,0.248,2PACz,0.083,,,,,,,1086,6,4904,21,5,204,105,13,,,,,,,,,,,,,,,16.3169,-16.3859,0.779895,-127.683,8089,CH2,v1,
32355,20250310,66,Cs0.05FA0.8MA0.15PbI3.0,1.53,MACl,10.0,PEAI,0.5,,,Me-4PACz,0.248,2PACz,0.083,,,,,,,1086,6,4904,21,5,204,105,13,,,,,,,,,,,,,,,4.13e+40,8.03e+39,1.21947,421.337,8089,CH3,v1,
32356,20250310,66,Cs0.05FA0.8MA0.15PbI3.0,1.53,MACl,10.0,PEAI,0.5,,,Me-4PACz,0.248,2PACz,0.083,,,,,,,1086,6,4904,21,5,204,105,13,,,,,,,,,,,,,,,351.786,-173.549,0.570538,-355.281,8089,CH4,v1,
32357,20250310,66,Cs0.05FA0.8MA0.15PbI3.0,1.53,MACl,10.0,PEAI,0.5,,,Me-4PACz,0.248,2PACz,0.083,,,,,,,1200,12,4800,30,14,200,105,20,,,,,,,,,,,,,,,19.4725,77.3014,1.08363,23.2462,8090,CH1,v1,
32358,20250310,66,Cs0.05FA0.8MA0.15PbI3.0,1.53,MACl,10.0,PEAI,0.5,,,Me-4PACz,0.248,2PACz,0.083,,,,,,,1200,12,4800,30,14,200,105,20,,,,,,,,,,,,,,,20.2067,53.3242,1.08436,34.9458,8090,CH2,v1,
32359,20250310,66,Cs0.05FA0.8MA0.15PbI3.0,1.53,MACl,10.0,PEAI,0.5,,,Me-4PACz,0.248,2PACz,0.083,,,,,,,1200,12,4800,30,14,200,105,20,,,,,,,,,,,,,,,2.78e+40,9.52e+39,1.05216,277.9,8090,CH3,v1,
32360,20250310,66,Cs0.05FA0.8MA0.15PbI3.0,1.53,MACl,10.0,PEAI,0.5,,,Me-4PACz,0.248,2PACz,0.083,,,,,,,1200,12,4800,30,14,200,105,20,,,,,,,,,,,,,,,17.001,94.7114,0.75437,23.795,8090,CH4,v1,
32361,20250310,66,Cs0.05FA0.8MA0.15PbI3.0,1.53,MACl,10.0,PEAI,0.5,,,Me-4PACz,0.248,2PACz,0.083,,,,,,,898,12,4282,21,9,222,100,10,,,,,,,,,,,,,,,20.6015,80.0436,1.0963,23.477,8091,CH1,v1,
32362,20250310,66,Cs0.05FA0.8MA0.15PbI3.0,1.53,MACl,10.0,PEAI,0.5,,,Me-4PACz,0.248,2PACz,0.083,,,,,,,898,12,4282,21,9,222,100,10,,,,,,,,,,,,,,,19.5043,74.601,1.09331,23.9134,8091,CH2,v1,
32363,20250310,66,Cs0.05FA0.8MA0.15PbI3.0,1.53,MACl,10.0,PEAI,0.5,,,Me-4PACz,0.248,2PACz,0.083,,,,,,,898,12,4282,21,9,222,100,10,,,,,,,,,,,,,,,22.9252,-79.1688,0.468433,-61.8175,8091,CH3,v1,
32364,20250310,66,Cs0.05FA0.8MA0.15PbI3.0,1.53,MACl,10.0,PEAI,0.5,,,Me-4PACz,0.248,2PACz,0.083,,,,,,,898,12,4282,21,9,222,100,10,,,,,,,,,,,,,,,6.68569,33.7765,0.871857,22.7032,8091,CH4,v1,
32365,20250310,66,Cs0.05FA0.8MA0.15PbI3.0,1.53,MACl,10.0,PEAI,0.5,,,Me-4PACz,0.248,2PACz,0.083,,,,,,,950,8,4800,32,12,180,110,15,,,,,,,,,,,,,,,19.0534,76.9068,1.07372,23.0736,8092,CH1,v1,
32366,20250310,66,Cs0.05FA0.8MA0.15PbI3.0,1.53,MACl,10.0,PEAI,0.5,,,Me-4PACz,0.248,2PACz,0.083,,,,,,,950,8,4800,32,12,180,110,15,,,,,,,,,,,,,,,19.4939,-70.2066,1.04416,-26.5921,8092,CH2,v1,
32367,20250310,66,Cs0.05FA0.8MA0.15PbI3.0,1.53,MACl,10.0,PEAI,0.5,,,Me-4PACz,0.248,2PACz,0.083,,,,,,,950,8,4800,32,12,180,110,15,,,,,,,,,,,,,,,19.7876,77.3508,1.07293,23.8427,8092,CH3,v1,
32368,20250310,66,Cs0.05FA0.8MA0.15PbI3.0,1.53,MACl,10.0,PEAI,0.5,,,Me-4PACz,0.248,2PACz,0.083,,,,,,,950,8,4800,32,12,180,110,15,,,,,,,,,,,,,,,12.4617,95.6017,0.55102,23.6562,8092,CH4,v1,
32369,20250310,66,Cs0.05FA0.8MA0.15PbI3.0,1.53,MACl,14.6,PEAI,0.517,,,Me-4PACz,0.198,DMACPA,0.132,,,,,,,1000,15,5000,35,10,160,110,20,,,,,,,,,,,,,,,16.7483,72.1637,1.06281,21.8373,8093,CH1,v1,
32370,20250310,66,Cs0.05FA0.8MA0.15PbI3.0,1.53,MACl,14.6,PEAI,0.517,,,Me-4PACz,0.198,DMACPA,0.132,,,,,,,1000,15,5000,35,10,160,110,20,,,,,,,,,,,,,,,43.5407,212.69,1.03219,19.833,8093,CH2,v1,
32371,20250310,66,Cs0.05FA0.8MA0.15PbI3.0,1.53,MACl,14.6,PEAI,0.517,,,Me-4PACz,0.198,DMACPA,0.132,,,,,,,1000,15,5000,35,10,160,110,20,,,,,,,,,,,,,,,3.2e+40,-1.88e+41,0.181403,-93.6091,8093,CH3,v1,
32372,20250310,66,Cs0.05FA0.8MA0.15PbI3.0,1.53,MACl,14.6,PEAI,0.517,,,Me-4PACz,0.198,DMACPA,0.132,,,,,,,1000,15,5000,35,10,160,110,20,,,,,,,,,,,,,,,418.884,313.119,0.960353,139.301,8093,CH4,v1,
32373,20250310,66,Cs0.05FA0.8MA0.15PbI3.0,1.53,MACl,14.6,PEAI,0.517,,,Me-4PACz,0.198,DMACPA,0.132,,,,,,,1000,10,5000,40,10,200,110,17,,,,,,,,,,,,,,,17.6682,72.2195,1.06605,22.9489,8094,CH1,v1,
32374,20250310,66,Cs0.05FA0.8MA0.15PbI3.0,1.53,MACl,14.6,PEAI,0.517,,,Me-4PACz,0.198,DMACPA,0.132,,,,,,,1000,10,5000,40,10,200,110,17,,,,,,,,,,,,,,,2.24e+39,9.01e+39,1.06636,23.2836,8094,CH2,v1,
32375,20250310,66,Cs0.05FA0.8MA0.15PbI3.0,1.53,MACl,14.6,PEAI,0.517,,,Me-4PACz,0.198,DMACPA,0.132,,,,,,,1000,10,5000,40,10,200,110,17,,,,,,,,,,,,,,,7.11e+40,7.37e+39,0.001318,731.821,8094,CH3,v1,
32376,20250310,66,Cs0.05FA0.8MA0.15PbI3.0,1.53,MACl,14.6,PEAI,0.517,,,Me-4PACz,0.198,DMACPA,0.132,,,,,,,1000,10,5000,40,10,200,110,17,,,,,,,,,,,,,,,14.9887,79.83,0.803207,23.3761,8094,CH4,v1,
32377,20250310,66,Cs0.05FA0.8MA0.15PbI3.0,1.53,MACl,14.6,PEAI,0.517,,,Me-4PACz,0.198,DMACPA,0.132,,,,,,,1000,10,5000,40,10,160,110,18,,,,,,,,,,,,,,,19.1947,77.1338,1.07029,23.2507,8095,CH1,v1,
32378,20250310,66,Cs0.05FA0.8MA0.15PbI3.0,1.53,MACl,14.6,PEAI,0.517,,,Me-4PACz,0.198,DMACPA,0.132,,,,,,,1000,10,5000,40,10,160,110,18,,,,,,,,,,,,,,,20.0029,76.8691,1.0761,24.1817,8095,CH2,v1,
32379,20250310,66,Cs0.05FA0.8MA0.15PbI3.0,1.53,MACl,14.6,PEAI,0.517,,,Me-4PACz,0.198,DMACPA,0.132,,,,,,,1000,10,5000,40,10,160,110,18,,,,,,,,,,,,,,,1.39e+40,-1.8e+40,0.399825,-192.801,8095,CH3,v1,
32380,20250310,66,Cs0.05FA0.8MA0.15PbI3.0,1.53,MACl,14.6,PEAI,0.517,,,Me-4PACz,0.198,DMACPA,0.132,,,,,,,1000,10,5000,40,10,160,110,18,,,,,,,,,,,,,,,20.9077,79.3998,1.08024,24.3763,8095,CH4,v1,
32381,20250310,66,Cs0.05FA0.8MA0.15PbI3.0,1.53,MACl,14.6,PEAI,0.517,,,Me-4PACz,0.198,DMACPA,0.132,,,,,,,1000,10,5000,40,12,160,110,15,,,,,,,,,,,,,,,17.8375,71.6823,1.06972,23.2621,8096,CH1,v1,
32382,20250310,66,Cs0.05FA0.8MA0.15PbI3.0,1.53,MACl,14.6,PEAI,0.517,,,Me-4PACz,0.198,DMACPA,0.132,,,,,,,1000,10,5000,40,12,160,110,15,,,,,,,,,,,,,,,18.9036,73.3587,1.07636,23.9405,8096,CH2,v1,
32383,20250310,66,Cs0.05FA0.8MA0.15PbI3.0,1.53,MACl,14.6,PEAI,0.517,,,Me-4PACz,0.198,DMACPA,0.132,,,,,,,1000,10,5000,40,12,160,110,15,,,,,,,,,,,,,,,3.15e+40,8.91e+39,1.11361,317.486,8096,CH3,v1,
32384,20250310,66,Cs0.05FA0.8MA0.15PbI3.0,1.53,MACl,14.6,PEAI,0.517,,,Me-4PACz,0.198,DMACPA,0.132,,,,,,,1000,10,5000,40,12,160,110,15,,,,,,,,,,,,,,,189.469,-1252.84,0.520383,-29.0616,8096,CH4,v1,
32385,20250310,66,Cs0.06FA0.84MA0.1PbI3.0,1.65,MACl,10.0,PEAI,0.5,,,Me-4PACz,0.198,2PACz,0.132,,,,,,,1000,10,5000,30,10,200,100,25,,,,,,,,,,,,,,,17.7153,66.9568,1.09425,24.179,8097,CH1,v1,
32386,20250310,66,Cs0.06FA0.84MA0.1PbI3.0,1.65,MACl,10.0,PEAI,0.5,,,Me-4PACz,0.198,2PACz,0.132,,,,,,,1000,10,5000,30,10,200,100,25,,,,,,,,,,,,,,,16.9662,62.5289,1.09572,24.763,8097,CH2,v1,
32387,20250310,66,Cs0.06FA0.84MA0.1PbI3.0,1.65,MACl,10.0,PEAI,0.5,,,Me-4PACz,0.198,2PACz,0.132,,,,,,,1000,10,5000,30,10,200,100,25,,,,,,,,,,,,,,,1.82e+39,2.62e+39,0.914007,75.9667,8097,CH3,v1,
32388,20250310,66,Cs0.06FA0.84MA0.1PbI3.0,1.65,MACl,10.0,PEAI,0.5,,,Me-4PACz,0.198,2PACz,0.132,,,,,,,1000,10,5000,30,10,200,100,25,,,,,,,,,,,,,,,88.335,756.881,0.534485,21.8358,8097,CH4,v1,
32389,20250310,66,Cs0.05FA0.8MA0.15PbI3.0,1.53,MACl,14.6,PEAI,0.517,,,Me-4PACz,0.198,DMACPA,0.132,,,,,,,1200,10,5000,40,8,180,110,20,,,,,,,,,,,,,,,12.7953,51.1298,1.04758,23.8886,8098,CH1,v1,
32390,20250310,66,Cs0.05FA0.8MA0.15PbI3.0,1.53,MACl,14.6,PEAI,0.517,,,Me-4PACz,0.198,DMACPA,0.132,,,,,,,1200,10,5000,40,8,180,110,20,,,,,,,,,,,,,,,19.3511,74.298,1.07319,24.2691,8098,CH2,v1,
32391,20250310,66,Cs0.05FA0.8MA0.15PbI3.0,1.53,MACl,14.6,PEAI,0.517,,,Me-4PACz,0.198,DMACPA,0.132,,,,,,,1200,10,5000,40,8,180,110,20,,,,,,,,,,,,,,,3.29e+40,3.54e+40,0.565241,164.373,8098,CH3,v1,
32392,20250310,66,Cs0.05FA0.8MA0.15PbI3.0,1.53,MACl,14.6,PEAI,0.517,,,Me-4PACz,0.198,DMACPA,0.132,,,,,,,1200,10,5000,40,8,180,110,20,,,,,,,,,,,,,,,17.6479,68.2558,1.0707,24.1483,8098,CH4,v1,
32393,20250310,66,Cs0.05FA0.8MA0.15PbI3.0,1.53,MACl,14.6,PEAI,0.517,,,Me-4PACz,0.198,DMACPA,0.132,,,,,,,1000,10,4800,35,10,160,110,20,,,,,,,,,,,,,,,16.9879,69.8079,1.06062,22.9444,8099,CH1,v1,
32394,20250310,66,Cs0.05FA0.8MA0.15PbI3.0,1.53,MACl,14.6,PEAI,0.517,,,Me-4PACz,0.198,DMACPA,0.132,,,,,,,1000,10,4800,35,10,160,110,20,,,,,,,,,,,,,,,78.0358,-300.889,0.03615,-717.433,8099,CH2,v1,
32395,20250310,66,Cs0.05FA0.8MA0.15PbI3.0,1.53,MACl,14.6,PEAI,0.517,,,Me-4PACz,0.198,DMACPA,0.132,,,,,,,1000,10,4800,35,10,160,110,20,,,,,,,,,,,,,,,1.89e+40,-4.62e+40,0.200696,-203.447,8099,CH3,v1,
32396,20250310,66,Cs0.05FA0.8MA0.15PbI3.0,1.53,MACl,14.6,PEAI,0.517,,,Me-4PACz,0.198,DMACPA,0.132,,,,,,,1000,10,4800,35,10,160,110,20,,,,,,,,,,,,,,,93.7521,-5218.48,0.004749,-378.321,8099,CH4,v1,
32397,20250310,66,Cs0.05FA0.8MA0.15PbI3.0,1.53,MACl,14.6,PEAI,0.517,,,Me-4PACz,0.198,DMACPA,0.132,,,,,,,1000,10,5000,30,6,160,110,15,,,,,,,,,,,,,,,19.2488,78.1461,1.07672,22.8766,8100,CH1,v1,
32398,20250310,66,Cs0.05FA0.8MA0.15PbI3.0,1.53,MACl,14.6,PEAI,0.517,,,Me-4PACz,0.198,DMACPA,0.132,,,,,,,1000,10,5000,30,6,160,110,15,,,,,,,,,,,,,,,8.17383,35.0425,0.974595,23.9336,8100,CH2,v1,
32399,20250310,66,Cs0.05FA0.8MA0.15PbI3.0,1.53,MACl,14.6,PEAI,0.517,,,Me-4PACz,0.198,DMACPA,0.132,,,,,,,1000,10,5000,30,6,160,110,15,,,,,,,,,,,,,,,201.627,-46.322,0.708742,-614.147,8100,CH3,v1,
32400,20250310,66,Cs0.05FA0.8MA0.15PbI3.0,1.53,MACl,14.6,PEAI,0.517,,,Me-4PACz,0.198,DMACPA,0.132,,,,,,,1000,10,5000,30,6,160,110,15,,,,,,,,,,,,,,,2.38e+39,-9.49e+38,0.680567,-368.078,8100,CH4,v1,
32401,20250310,66,Cs0.06FA0.84MA0.1PbI3.0,1.65,MACl,10.0,PEAI,0.5,,,Me-4PACz,0.198,2PACz,0.132,,,,,,,1000,10,5000,30,10,200,100,20,,,,,,,,,,,,,,,3.42234,26.0665,0.495396,26.5026,8101,CH1,v1,
32402,20250310,66,Cs0.06FA0.84MA0.1PbI3.0,1.65,MACl,10.0,PEAI,0.5,,,Me-4PACz,0.198,2PACz,0.132,,,,,,,1000,10,5000,30,10,200,100,20,,,,,,,,,,,,,,,2.12e+40,4.93e+40,0.591979,72.6012,8101,CH2,v1,
32403,20250310,66,Cs0.06FA0.84MA0.1PbI3.0,1.65,MACl,10.0,PEAI,0.5,,,Me-4PACz,0.198,2PACz,0.132,,,,,,,1000,10,5000,30,10,200,100,20,,,,,,,,,,,,,,,2.42e+40,-6.21e+39,0.737608,-528.921,8101,CH3,v1,
32404,20250310,66,Cs0.06FA0.84MA0.1PbI3.0,1.65,MACl,10.0,PEAI,0.5,,,Me-4PACz,0.198,2PACz,0.132,,,,,,,1000,10,5000,30,10,200,100,20,,,,,,,,,,,,,,,63.8432,-759.65,0.806328,-10.4229,8101,CH4,v1,
32405,20250310,66,Cs0.06FA0.84MA0.1PbI3.0,1.65,MACl,10.0,PEAI,0.5,,,Me-4PACz,0.198,2PACz,0.132,,,,,,,1200,12,4800,30,14,200,105,20,,,,,,,,,,,,,,,19.5447,78.6014,1.07778,23.0711,8102,CH1,v1,
32406,20250310,66,Cs0.06FA0.84MA0.1PbI3.0,1.65,MACl,10.0,PEAI,0.5,,,Me-4PACz,0.198,2PACz,0.132,,,,,,,1200,12,4800,30,14,200,105,20,,,,,,,,,,,,,,,16.5258,97.2882,0.706961,24.0274,8102,CH2,v1,
32407,20250310,66,Cs0.06FA0.84MA0.1PbI3.0,1.65,MACl,10.0,PEAI,0.5,,,Me-4PACz,0.198,2PACz,0.132,,,,,,,1200,12,4800,30,14,200,105,20,,,,,,,,,,,,,,,121.028,14730.9,-2e-06,-534.511,8102,CH3,v1,
32408,20250310,66,Cs0.06FA0.84MA0.1PbI3.0,1.65,MACl,10.0,PEAI,0.5,,,Me-4PACz,0.198,2PACz,0.132,,,,,,,1200,12,4800,30,14,200,105,20,,,,,,,,,,,,,,,17.5468,95.4936,0.773951,23.7416,8102,CH4,v1,
32409,20250310,66,Cs0.06FA0.84MA0.1PbI3.0,1.65,MACl,10.0,PEAI,0.5,,,Me-4PACz,0.198,2PACz,0.132,,,,,,,1000,10,5000,30,10,200,105,25,,,,,,,,,,,,,,,19.3799,77.7621,1.07658,23.1494,8103,CH1,v1,
32410,20250310,66,Cs0.06FA0.84MA0.1PbI3.0,1.65,MACl,10.0,PEAI,0.5,,,Me-4PACz,0.198,2PACz,0.132,,,,,,,1000,10,5000,30,10,200,105,25,,,,,,,,,,,,,,,19.6797,97.6949,0.841909,23.9267,8103,CH2,v1,
32411,20250310,66,Cs0.06FA0.84MA0.1PbI3.0,1.65,MACl,10.0,PEAI,0.5,,,Me-4PACz,0.198,2PACz,0.132,,,,,,,1000,10,5000,30,10,200,105,25,,,,,,,,,,,,,,,1.08e+40,-156.984,1.39e+34,-494.117,8103,CH3,v1,
32412,20250310,66,Cs0.06FA0.84MA0.1PbI3.0,1.65,MACl,10.0,PEAI,0.5,,,Me-4PACz,0.198,2PACz,0.132,,,,,,,1000,10,5000,30,10,200,105,25,,,,,,,,,,,,,,,20.8195,80.481,1.07844,23.9873,8103,CH4,v1,
32413,20250310,66,Cs0.06FA0.84MA0.1PbI3.0,1.65,MACl,10.0,PEAI,0.5,,,Me-4PACz,0.198,2PACz,0.132,,,,,,,1000,10,5000,34,9,200,105,20,,,,,,,,,,,,,,,19.2959,76.5517,1.07866,23.3683,8104,CH1,v1,
32414,20250310,66,Cs0.06FA0.84MA0.1PbI3.0,1.65,MACl,10.0,PEAI,0.5,,,Me-4PACz,0.198,2PACz,0.132,,,,,,,1000,10,5000,34,9,200,105,20,,,,,,,,,,,,,,,85.7429,-17.0696,1.08445,-463.196,8104,CH2,v1,
32415,20250310,66,Cs0.06FA0.84MA0.1PbI3.0,1.65,MACl,10.0,PEAI,0.5,,,Me-4PACz,0.198,2PACz,0.132,,,,,,,1000,10,5000,34,9,200,105,20,,,,,,,,,,,,,,,2.21e+40,1.59e+40,0.659347,211.854,8104,CH3,v1,
32416,20250310,66,Cs0.06FA0.84MA0.1PbI3.0,1.65,MACl,10.0,PEAI,0.5,,,Me-4PACz,0.198,2PACz,0.132,,,,,,,1000,10,5000,34,9,200,105,20,,,,,,,,,,,,,,,2.08e+40,2.02e+41,-0.000101,-101.752,8104,CH4,v1,
32417,20250310,66,Cs0.06FA0.84MA0.1PbI3.0,1.65,MACl,10.0,PEAI,0.5,,,Me-4PACz,0.198,2PACz,0.132,,,,,,,1000,10,5000,30,10,200,105,20,,,,,,,,,,,,,,,20.6602,78.8435,1.08957,24.0498,8105,CH1,v1,
32418,20250310,66,Cs0.06FA0.84MA0.1PbI3.0,1.65,MACl,10.0,PEAI,0.5,,,Me-4PACz,0.198,2PACz,0.132,,,,,,,1000,10,5000,30,10,200,105,20,,,,,,,,,,,,,,,1.06e+39,3.96e+39,1.08568,24.7028,8105,CH2,v1,
32419,20250310,66,Cs0.06FA0.84MA0.1PbI3.0,1.65,MACl,10.0,PEAI,0.5,,,Me-4PACz,0.198,2PACz,0.132,,,,,,,1000,10,5000,30,10,200,105,20,,,,,,,,,,,,,,,125.074,-3332.66,0.007275,-515.901,8105,CH3,v1,
32420,20250310,66,Cs0.06FA0.84MA0.1PbI3.0,1.65,MACl,10.0,PEAI,0.5,,,Me-4PACz,0.198,2PACz,0.132,,,,,,,1000,10,5000,30,10,200,105,20,,,,,,,,,,,,,,,22.0412,81.8217,1.09255,24.6562,8105,CH4,v1,
32421,20250310,66,Cs0.06FA0.84MA0.1PbI3.0,1.65,MACl,10.0,PEAI,0.5,,,Me-4PACz,0.198,2PACz,0.132,,,,,,,1200,12,4800,30,14,200,105,20,,,,,,,,,,,,,,,21.3638,75.359,1.08941,26.0227,8106,CH1,v1,
32422,20250310,66,Cs0.06FA0.84MA0.1PbI3.0,1.65,MACl,10.0,PEAI,0.5,,,Me-4PACz,0.198,2PACz,0.132,,,,,,,1200,12,4800,30,14,200,105,20,,,,,,,,,,,,,,,0.755148,26.611,0.114191,24.8506,8106,CH2,v1,
32423,20250310,66,Cs0.06FA0.84MA0.1PbI3.0,1.65,MACl,10.0,PEAI,0.5,,,Me-4PACz,0.198,2PACz,0.132,,,,,,,1200,12,4800,30,14,200,105,20,,,,,,,,,,,,,,,107.266,-47.344,0.959578,-236.111,8106,CH3,v1,
32424,20250310,66,Cs0.06FA0.84MA0.1PbI3.0,1.65,MACl,10.0,PEAI,0.5,,,Me-4PACz,0.198,2PACz,0.132,,,,,,,1200,12,4800,30,14,200,105,20,,,,,,,,,,,,,,,77.8331,-18.397,1.09541,-386.227,8106,CH4,v1,
32425,20250310,66,Cs0.06FA0.84MA0.1PbI3.0,1.65,MACl,10.0,PEAI,0.5,,,Me-4PACz,0.198,2PACz,0.132,,,,,,,1000,10,5000,34,9,200,105,20,,,,,,,,,,,,,,,8.22748,37.2824,0.959058,23.0101,8107,CH1,v1,
32426,20250310,66,Cs0.06FA0.84MA0.1PbI3.0,1.65,MACl,10.0,PEAI,0.5,,,Me-4PACz,0.198,2PACz,0.132,,,,,,,1000,10,5000,34,9,200,105,20,,,,,,,,,,,,,,,52.4543,-41.3593,0.351403,-360.912,8107,CH2,v1,
32427,20250310,66,Cs0.06FA0.84MA0.1PbI3.0,1.65,MACl,10.0,PEAI,0.5,,,Me-4PACz,0.198,2PACz,0.132,,,,,,,1000,10,5000,34,9,200,105,20,,,,,,,,,,,,,,,1.09e+40,-2.04e+40,0.211,-253.229,8107,CH3,v1,
32428,20250310,66,Cs0.06FA0.84MA0.1PbI3.0,1.65,MACl,10.0,PEAI,0.5,,,Me-4PACz,0.198,2PACz,0.132,,,,,,,1000,10,5000,34,9,200,105,20,,,,,,,,,,,,,,,103.118,-28.833,0.657491,-543.946,8107,CH4,v1,
32429,20250310,66,Cs0.06FA0.84MA0.1PbI3.0,1.65,MACl,10.0,PEAI,0.5,,,Me-4PACz,0.198,2PACz,0.132,,,,,,,1000,10,5000,30,10,200,100,25,,,,,,,,,,,,,,,20.9056,80.1157,1.09433,23.845,8108,CH1,v1,
32430,20250310,66,Cs0.06FA0.84MA0.1PbI3.0,1.65,MACl,10.0,PEAI,0.5,,,Me-4PACz,0.198,2PACz,0.132,,,,,,,1000,10,5000,30,10,200,100,25,,,,,,,,,,,,,,,21.7502,80.5695,1.09902,24.5633,8108,CH2,v1,
32431,20250310,66,Cs0.06FA0.84MA0.1PbI3.0,1.65,MACl,10.0,PEAI,0.5,,,Me-4PACz,0.198,2PACz,0.132,,,,,,,1000,10,5000,30,10,200,100,25,,,,,,,,,,,,,,,1.76e+40,1.65e+40,0.638467,167.669,8108,CH3,v1,
32432,20250310,66,Cs0.06FA0.84MA0.1PbI3.0,1.65,MACl,10.0,PEAI,0.5,,,Me-4PACz,0.198,2PACz,0.132,,,,,,,1000,10,5000,30,10,200,100,25,,,,,,,,,,,,,,,152.08,1164.59,0.623645,20.9393,8108,CH4,v1,
32433,20250310,66,Cs0.06FA0.84MA0.1PbI3.0,1.65,MACl,14.6,PEAI,0.517,,,Me-4PACz,0.198,DMACPA,0.132,,,,,,,1000,10,5000,40,10,200,110,25,,,,,,,,,,,,,,,15.6259,63.3088,1.05894,23.3084,8109,CH1,v1,
32434,20250310,66,Cs0.06FA0.84MA0.1PbI3.0,1.65,MACl,14.6,PEAI,0.517,,,Me-4PACz,0.198,DMACPA,0.132,,,,,,,1000,10,5000,40,10,200,110,25,,,,,,,,,,,,,,,2.16e+39,1.08e+40,0.851048,23.4192,8109,CH2,v1,
32435,20250310,66,Cs0.06FA0.84MA0.1PbI3.0,1.65,MACl,14.6,PEAI,0.517,,,Me-4PACz,0.198,DMACPA,0.132,,,,,,,1000,10,5000,40,10,200,110,25,,,,,,,,,,,,,,,1.27e+40,-5.43e+39,0.343895,-678.506,8109,CH3,v1,
32436,20250310,66,Cs0.06FA0.84MA0.1PbI3.0,1.65,MACl,14.6,PEAI,0.517,,,Me-4PACz,0.198,DMACPA,0.132,,,,,,,1000,10,5000,40,10,200,110,25,,,,,,,,,,,,,,,283.177,-442.441,0.447828,-142.919,8109,CH4,v1,
32437,20250310,66,Cs0.06FA0.84MA0.1PbI3.0,1.65,MACl,14.6,PEAI,0.517,,,Me-4PACz,0.198,DMACPA,0.132,,,,,,,1000,10,5000,40,10,160,110,25,,,,,,,,,,,,,,,18.457,76.7621,1.07095,22.4515,8110,CH1,v1,
32438,20250310,66,Cs0.06FA0.84MA0.1PbI3.0,1.65,MACl,14.6,PEAI,0.517,,,Me-4PACz,0.198,DMACPA,0.132,,,,,,,1000,10,5000,40,10,160,110,25,,,,,,,,,,,,,,,34.7844,-22.1258,1.07501,-146.243,8110,CH2,v1,
32439,20250310,66,Cs0.06FA0.84MA0.1PbI3.0,1.65,MACl,14.6,PEAI,0.517,,,Me-4PACz,0.198,DMACPA,0.132,,,,,,,1000,10,5000,40,10,160,110,25,,,,,,,,,,,,,,,178.749,60.8314,1.15566,254.265,8110,CH3,v1,
32440,20250310,66,Cs0.06FA0.84MA0.1PbI3.0,1.65,MACl,14.6,PEAI,0.517,,,Me-4PACz,0.198,DMACPA,0.132,,,,,,,1000,10,5000,40,10,160,110,25,,,,,,,,,,,,,,,366.828,-211.866,0.39196,-441.734,8110,CH4,v1,
32441,20250310,66,Cs0.06FA0.84MA0.1PbI3.0,1.65,MACl,14.6,PEAI,0.517,,,Me-4PACz,0.198,DMACPA,0.132,,,,,,,1000,10,5000,40,12,160,110,25,,,,,,,,,,,,,,,19.0775,74.9319,1.07325,23.7222,8111,CH1,v1,
32442,20250310,66,Cs0.06FA0.84MA0.1PbI3.0,1.65,MACl,14.6,PEAI,0.517,,,Me-4PACz,0.198,DMACPA,0.132,,,,,,,1000,10,5000,40,12,160,110,25,,,,,,,,,,,,,,,19.6204,99.0307,0.815524,24.2942,8111,CH2,v1,
32443,20250310,66,Cs0.06FA0.84MA0.1PbI3.0,1.65,MACl,14.6,PEAI,0.517,,,Me-4PACz,0.198,DMACPA,0.132,,,,,,,1000,10,5000,40,12,160,110,25,,,,,,,,,,,,,,,1.45e+40,-1.17e+40,0.211,-585.481,8111,CH3,v1,
32444,20250310,66,Cs0.06FA0.84MA0.1PbI3.0,1.65,MACl,14.6,PEAI,0.517,,,Me-4PACz,0.198,DMACPA,0.132,,,,,,,1000,10,5000,40,12,160,110,25,,,,,,,,,,,,,,,245.908,-5072.63,0.490839,-9.87643,8111,CH4,v1,
32445,20250310,66,Cs0.06FA0.84MA0.1PbI3.0,1.65,MACl,10.0,PEAI,0.5,,,Me-4PACz,0.198,2PACz,0.132,,,,,,,923,7,5429,38,8,200,100,30,,,,,,,,,,,,,,,21.303,77.7963,1.09578,24.9896,8112,CH1,v1,
32446,20250310,66,Cs0.06FA0.84MA0.1PbI3.0,1.65,MACl,10.0,PEAI,0.5,,,Me-4PACz,0.198,2PACz,0.132,,,,,,,923,7,5429,38,8,200,100,30,,,,,,,,,,,,,,,2.53e+39,9.07e+39,1.09464,25.5153,8112,CH2,v1,
32447,20250310,66,Cs0.06FA0.84MA0.1PbI3.0,1.65,MACl,10.0,PEAI,0.5,,,Me-4PACz,0.198,2PACz,0.132,,,,,,,923,7,5429,38,8,200,100,30,,,,,,,,,,,,,,,618.351,-248.967,0.513378,-483.79,8112,CH3,v1,
32448,20250310,66,Cs0.06FA0.84MA0.1PbI3.0,1.65,MACl,10.0,PEAI,0.5,,,Me-4PACz,0.198,2PACz,0.132,,,,,,,923,7,5429,38,8,200,100,30,,,,,,,,,,,,,,,314.103,-119.496,0.928186,-283.193,8112,CH4,v1,
32449,20250310,66,Cs0.06FA0.84MA0.1PbI3.0,1.65,MACl,14.6,PEAI,0.517,,,Me-4PACz,0.198,DMACPA,0.132,,,,,,,1200,10,5000,40,8,180,110,25,,,,,,,,,,,,,,,19.8945,79.028,1.07632,23.3889,8113,CH1,v1,
32450,20250310,66,Cs0.06FA0.84MA0.1PbI3.0,1.65,MACl,14.6,PEAI,0.517,,,Me-4PACz,0.198,DMACPA,0.132,,,,,,,1200,10,5000,40,8,180,110,25,,,,,,,,,,,,,,,9.94371,55.9804,0.744424,23.8612,8113,CH2,v1,
32451,20250310,66,Cs0.06FA0.84MA0.1PbI3.0,1.65,MACl,14.6,PEAI,0.517,,,Me-4PACz,0.198,DMACPA,0.132,,,,,,,1200,10,5000,40,8,180,110,25,,,,,,,,,,,,,,,5.46e+40,7.55e+39,1.28273,563.936,8113,CH3,v1,
32452,20250310,66,Cs0.06FA0.84MA0.1PbI3.0,1.65,MACl,14.6,PEAI,0.517,,,Me-4PACz,0.198,DMACPA,0.132,,,,,,,1200,10,5000,40,8,180,110,25,,,,,,,,,,,,,,,20.6955,-4.08088,1.06827,-474.725,8113,CH4,v1,
32453,20250310,66,Cs0.06FA0.84MA0.1PbI3.0,1.65,MACl,14.6,PEAI,0.517,,,Me-4PACz,0.198,DMACPA,0.132,,,,,,,1000,10,4800,35,10,160,110,25,,,,,,,,,,,,,,,19.0074,75.8131,1.06859,23.4621,8114,CH1,v1,
32454,20250310,66,Cs0.06FA0.84MA0.1PbI3.0,1.65,MACl,14.6,PEAI,0.517,,,Me-4PACz,0.198,DMACPA,0.132,,,,,,,1000,10,4800,35,10,160,110,25,,,,,,,,,,,,,,,2.55e+39,1.24e+40,0.795472,25.8123,8114,CH2,v1,
32455,20250310,66,Cs0.06FA0.84MA0.1PbI3.0,1.65,MACl,14.6,PEAI,0.517,,,Me-4PACz,0.198,DMACPA,0.132,,,,,,,1000,10,4800,35,10,160,110,25,,,,,,,,,,,,,,,1.5e+40,7.05e+39,1.26792,167.997,8114,CH3,v1,
32456,20250310,66,Cs0.06FA0.84MA0.1PbI3.0,1.65,MACl,14.6,PEAI,0.517,,,Me-4PACz,0.198,DMACPA,0.132,,,,,,,1000,10,4800,35,10,160,110,25,,,,,,,,,,,,,,,16.2499,103.229,0.649846,24.2236,8114,CH4,v1,
32457,20250310,66,Cs0.06FA0.84MA0.1PbI3.0,1.65,MACl,14.6,PEAI,0.517,,,Me-4PACz,0.198,DMACPA,0.132,,,,,,,1000,10,5000,30,6,160,110,25,,,,,,,,,,,,,,,18.1384,75.6352,1.0673,22.4691,8115,CH1,v1,
32458,20250310,66,Cs0.06FA0.84MA0.1PbI3.0,1.65,MACl,14.6,PEAI,0.517,,,Me-4PACz,0.198,DMACPA,0.132,,,,,,,1000,10,5000,30,6,160,110,25,,,,,,,,,,,,,,,15.4951,98.2329,0.681687,23.1394,8115,CH2,v1,
32459,20250310,66,Cs0.06FA0.84MA0.1PbI3.0,1.65,MACl,14.6,PEAI,0.517,,,Me-4PACz,0.198,DMACPA,0.132,,,,,,,1000,10,5000,30,6,160,110,25,,,,,,,,,,,,,,,50.5037,-37.9781,0.251556,-528.635,8115,CH3,v1,
32460,20250310,66,Cs0.06FA0.84MA0.1PbI3.0,1.65,MACl,14.6,PEAI,0.517,,,Me-4PACz,0.198,DMACPA,0.132,,,,,,,1000,10,5000,30,6,160,110,25,,,,,,,,,,,,,,,19.1191,74.5252,1.08474,23.6503,8115,CH4,v1,
32461,20250310,66,Cs0.06FA0.84MA0.1PbI3.0,1.65,MACl,14.6,PEAI,0.517,,,Me-4PACz,0.198,DMACPA,0.132,,,,,,,1000,15,5000,35,10,160,110,25,,,,,,,,,,,,,,,18.6086,76.5048,1.07264,22.6762,8116,CH1,v1,
32462,20250310,66,Cs0.06FA0.84MA0.1PbI3.0,1.65,MACl,14.6,PEAI,0.517,,,Me-4PACz,0.198,DMACPA,0.132,,,,,,,1000,15,5000,35,10,160,110,25,,,,,,,,,,,,,,,11.4053,66.687,0.724515,23.6058,8116,CH2,v1,
32463,20250310,66,Cs0.06FA0.84MA0.1PbI3.0,1.65,MACl,14.6,PEAI,0.517,,,Me-4PACz,0.198,DMACPA,0.132,,,,,,,1000,15,5000,35,10,160,110,25,,,,,,,,,,,,,,,273.328,-64.5135,0.746233,-567.752,8116,CH3,v1,
32464,20250310,66,Cs0.06FA0.84MA0.1PbI3.0,1.65,MACl,14.6,PEAI,0.517,,,Me-4PACz,0.198,DMACPA,0.132,,,,,,,1000,15,5000,35,10,160,110,25,,,,,,,,,,,,,,,2.76651,-50.5998,0.080983,-67.5134,8116,CH4,v1,
32465,20250310,66,Cs0.05FA0.855MA0.095PbI3.0,1.63,MACl,14.6,PEAI,0.517,,,Me-4PACz,0.198,DMACPA,0.132,,,,,,,1000,10,5000,30,6,160,110,25,,,,,,,,,,,,,,,14.9221,65.2272,1.09148,20.9596,8117,CH1,v1,
32466,20250310,66,Cs0.05FA0.855MA0.095PbI3.0,1.63,MACl,14.6,PEAI,0.517,,,Me-4PACz,0.198,DMACPA,0.132,,,,,,,1000,10,5000,30,6,160,110,25,,,,,,,,,,,,,,,1.8e+39,-4.56e+40,1.09192,-3.60932,8117,CH2,v1,
32467,20250310,66,Cs0.05FA0.855MA0.095PbI3.0,1.63,MACl,14.6,PEAI,0.517,,,Me-4PACz,0.198,DMACPA,0.132,,,,,,,1000,10,5000,30,6,160,110,25,,,,,,,,,,,,,,,8.70428,41.3714,1.00472,20.9406,8117,CH3,v1,
32468,20250310,66,Cs0.05FA0.855MA0.095PbI3.0,1.63,MACl,14.6,PEAI,0.517,,,Me-4PACz,0.198,DMACPA,0.132,,,,,,,1000,10,5000,30,6,160,110,25,,,,,,,,,,,,,,,15.6936,86.7754,0.999159,18.1005,8117,CH4,v1,
32469,20250310,66,Cs0.05FA0.855MA0.095PbI3.0,1.63,MACl,14.6,PEAI,0.517,,,Me-4PACz,0.198,DMACPA,0.132,,,,,,,1000,10,4800,35,10,160,110,25,,,,,,,,,,,,,,,8.10757,48.4465,1.08109,15.4798,8118,CH1,v1,
32470,20250310,66,Cs0.05FA0.855MA0.095PbI3.0,1.63,MACl,14.6,PEAI,0.517,,,Me-4PACz,0.198,DMACPA,0.132,,,,,,,1000,10,4800,35,10,160,110,25,,,,,,,,,,,,,,,6.64569,85.9518,0.510373,15.1495,8118,CH2,v1,
32471,20250310,66,Cs0.05FA0.855MA0.095PbI3.0,1.63,MACl,14.6,PEAI,0.517,,,Me-4PACz,0.198,DMACPA,0.132,,,,,,,1000,10,4800,35,10,160,110,25,,,,,,,,,,,,,,,1.71e+40,-6.37e+41,0.406291,-6.62205,8118,CH3,v1,
32472,20250310,66,Cs0.05FA0.855MA0.095PbI3.0,1.63,MACl,14.6,PEAI,0.517,,,Me-4PACz,0.198,DMACPA,0.132,,,,,,,1000,10,4800,35,10,160,110,25,,,,,,,,,,,,,,,9.37474,51.1397,1.00068,18.3191,8118,CH4,v1,
32473,20250310,66,Cs0.05FA0.855MA0.095PbI3.0,1.63,MACl,14.6,PEAI,0.517,,,Me-4PACz,0.198,DMACPA,0.132,,,,,,,1000,15,5000,35,10,160,110,25,,,,,,,,,,,,,,,6.76298,42.0002,1.08545,14.8346,8119,CH1,v1,
32474,20250310,66,Cs0.05FA0.855MA0.095PbI3.0,1.63,MACl,14.6,PEAI,0.517,,,Me-4PACz,0.198,DMACPA,0.132,,,,,,,1000,15,5000,35,10,160,110,25,,,,,,,,,,,,,,,56.1366,-10.7975,1.08703,-478.277,8119,CH2,v1,
32475,20250310,66,Cs0.05FA0.855MA0.095PbI3.0,1.63,MACl,14.6,PEAI,0.517,,,Me-4PACz,0.198,DMACPA,0.132,,,,,,,1000,15,5000,35,10,160,110,25,,,,,,,,,,,,,,,5.64166,36.5569,1.07849,14.3094,8119,CH3,v1,
32476,20250310,66,Cs0.05FA0.855MA0.095PbI3.0,1.63,MACl,14.6,PEAI,0.517,,,Me-4PACz,0.198,DMACPA,0.132,,,,,,,1000,15,5000,35,10,160,110,25,,,,,,,,,,,,,,,7.33534,64.5476,0.723033,15.7174,8119,CH4,v1,
32477,20250310,66,Cs0.05FA0.855MA0.095PbI3.0,1.63,MACl,14.6,PEAI,0.517,,,Me-4PACz,0.198,DMACPA,0.132,,,,,,,1000,10,5000,40,8,200,110,25,,,,,,,,,,,,,,,6.27926,39.8243,1.08682,14.5079,8120,CH1,v1,
32478,20250310,66,Cs0.05FA0.855MA0.095PbI3.0,1.63,MACl,14.6,PEAI,0.517,,,Me-4PACz,0.198,DMACPA,0.132,,,,,,,1000,10,5000,40,8,200,110,25,,,,,,,,,,,,,,,57.544,-11.2913,1.09153,-466.897,8120,CH2,v1,
32479,20250310,66,Cs0.05FA0.855MA0.095PbI3.0,1.63,MACl,14.6,PEAI,0.517,,,Me-4PACz,0.198,DMACPA,0.132,,,,,,,1000,10,5000,40,8,200,110,25,,,,,,,,,,,,,,,3.88e+39,-3.42e+39,0.211191,-536.612,8120,CH3,v1,
32480,20250310,66,Cs0.05FA0.855MA0.095PbI3.0,1.63,MACl,14.6,PEAI,0.517,,,Me-4PACz,0.198,DMACPA,0.132,,,,,,,1000,10,5000,40,8,200,110,25,,,,,,,,,,,,,,,11.5279,51.6765,1.10808,20.1319,8120,CH4,v1,
32481,20250312,67,Cs0.06FA0.84MA0.1PbI3.0,1.65,MACl,14.6,PEAI,0.517,,,Me-4PACz,0.198,DMACPA,0.132,,,,,,,1187,10,5503,39,9,150,110,30,,,,,,,,,,,,,,,18.6919,76.8199,1.06541,22.8382,8121,CH1,v1,
32482,20250312,67,Cs0.06FA0.84MA0.1PbI3.0,1.65,MACl,14.6,PEAI,0.517,,,Me-4PACz,0.198,DMACPA,0.132,,,,,,,1187,10,5503,39,9,150,110,30,,,,,,,,,,,,,,,210.371,815.742,1.12121,23.001,8121,CH2,v1,
32483,20250312,67,Cs0.06FA0.84MA0.1PbI3.0,1.65,MACl,14.6,PEAI,0.517,,,Me-4PACz,0.198,DMACPA,0.132,,,,,,,1187,10,5503,39,9,150,110,30,,,,,,,,,,,,,,,16.8229,67.9764,1.05571,23.4423,8121,CH3,v1,
32484,20250312,67,Cs0.06FA0.84MA0.1PbI3.0,1.65,MACl,14.6,PEAI,0.517,,,Me-4PACz,0.198,DMACPA,0.132,,,,,,,1187,10,5503,39,9,150,110,30,,,,,,,,,,,,,,,19.5111,77.1935,1.07041,23.613,8121,CH4,v1,
32485,20250312,67,Cs0.06FA0.84MA0.1PbI3.0,1.65,MACl,14.6,PEAI,0.517,,,Me-4PACz,0.198,DMACPA,0.132,,,,,,,1200,8,5906,33,7,172,105,23,,,,,,,,,,,,,,,19.883,76.9865,1.07569,24.0094,8122,CH1,v1,
32486,20250312,67,Cs0.06FA0.84MA0.1PbI3.0,1.65,MACl,14.6,PEAI,0.517,,,Me-4PACz,0.198,DMACPA,0.132,,,,,,,1200,8,5906,33,7,172,105,23,,,,,,,,,,,,,,,2.78e+40,-4.15e+40,1.06534,-62.8891,8122,CH2,v1,
32487,20250312,67,Cs0.06FA0.84MA0.1PbI3.0,1.65,MACl,14.6,PEAI,0.517,,,Me-4PACz,0.198,DMACPA,0.132,,,,,,,1200,8,5906,33,7,172,105,23,,,,,,,,,,,,,,,5.14794,25.8024,0.814401,24.4983,8122,CH3,v1,
32488,20250312,67,Cs0.06FA0.84MA0.1PbI3.0,1.65,MACl,14.6,PEAI,0.517,,,Me-4PACz,0.198,DMACPA,0.132,,,,,,,1200,8,5906,33,7,172,105,23,,,,,,,,,,,,,,,21.2084,80.938,1.07995,24.2633,8122,CH4,v1,
32489,20250312,67,Cs0.06FA0.84MA0.1PbI3.0,1.65,MACl,14.6,PEAI,0.517,,,Me-4PACz,0.198,DMACPA,0.132,,,,,,,1122,10,5206,45,6,158,110,20,,,,,,,,,,,,,,,20.0256,78.0689,1.07579,23.844,8123,CH1,v1,
32490,20250312,67,Cs0.06FA0.84MA0.1PbI3.0,1.65,MACl,14.6,PEAI,0.517,,,Me-4PACz,0.198,DMACPA,0.132,,,,,,,1122,10,5206,45,6,158,110,20,,,,,,,,,,,,,,,20.2852,70.4615,1.18963,24.1999,8123,CH2,v1,
32491,20250312,67,Cs0.06FA0.84MA0.1PbI3.0,1.65,MACl,14.6,PEAI,0.517,,,Me-4PACz,0.198,DMACPA,0.132,,,,,,,1122,10,5206,45,6,158,110,20,,,,,,,,,,,,,,,20.321,77.1227,1.08637,24.2542,8123,CH3,v1,
32492,20250312,67,Cs0.06FA0.84MA0.1PbI3.0,1.65,MACl,14.6,PEAI,0.517,,,Me-4PACz,0.198,DMACPA,0.132,,,,,,,1122,10,5206,45,6,158,110,20,,,,,,,,,,,,,,,20.7391,79.2486,1.08898,24.0315,8123,CH4,v1,
32493,20250312,67,Cs0.06FA0.84MA0.1PbI3.0,1.65,MACl,14.6,PEAI,0.517,,,Me-4PACz,0.198,DMACPA,0.132,,,,,,,1193,11,5562,41,10,156,110,25,,,,,,,,,,,,,,,18.7834,77.5264,1.07595,22.5181,8124,CH1,v1,
32494,20250312,67,Cs0.06FA0.84MA0.1PbI3.0,1.65,MACl,14.6,PEAI,0.517,,,Me-4PACz,0.198,DMACPA,0.132,,,,,,,1193,11,5562,41,10,156,110,25,,,,,,,,,,,,,,,278.552,-576.599,0.122167,-395.439,8124,CH2,v1,
32495,20250312,67,Cs0.06FA0.84MA0.1PbI3.0,1.65,MACl,14.6,PEAI,0.517,,,Me-4PACz,0.198,DMACPA,0.132,,,,,,,1193,11,5562,41,10,156,110,25,,,,,,,,,,,,,,,19.9763,78.6173,1.0872,23.3714,8124,CH3,v1,
32496,20250312,67,Cs0.06FA0.84MA0.1PbI3.0,1.65,MACl,14.6,PEAI,0.517,,,Me-4PACz,0.198,DMACPA,0.132,,,,,,,1193,11,5562,41,10,156,110,25,,,,,,,,,,,,,,,19.6726,84.8515,1.0015,23.1501,8124,CH4,v1,
32497,20250312,67,Cs0.05FA0.855MA0.095PbI3.0,1.63,MACl,14.6,PEAI,0.517,,,Me-4PACz,0.198,DMACPA,0.132,,,,,,,1000,10,4800,35,12,160,110,25,,,,,,,,,,,,,,,20.5379,78.1133,1.09684,23.9711,8125,CH1,v1,
32498,20250312,67,Cs0.05FA0.855MA0.095PbI3.0,1.63,MACl,14.6,PEAI,0.517,,,Me-4PACz,0.198,DMACPA,0.132,,,,,,,1000,10,4800,35,12,160,110,25,,,,,,,,,,,,,,,21.4533,79.4026,1.10372,24.4795,8125,CH2,v1,
32499,20250312,67,Cs0.05FA0.855MA0.095PbI3.0,1.63,MACl,14.6,PEAI,0.517,,,Me-4PACz,0.198,DMACPA,0.132,,,,,,,1000,10,4800,35,12,160,110,25,,,,,,,,,,,,,,,21.4129,78.7082,1.10655,24.5858,8125,CH3,v1,
32500,20250312,67,Cs0.05FA0.855MA0.095PbI3.0,1.63,MACl,14.6,PEAI,0.517,,,Me-4PACz,0.198,DMACPA,0.132,,,,,,,1000,10,4800,35,12,160,110,25,,,,,,,,,,,,,,,14.7776,68.5522,0.900744,23.9321,8125,CH4,v1,
32501,20250312,67,Cs0.05FA0.855MA0.095PbI3.0,1.63,MACl,14.6,PEAI,0.517,,,Me-4PACz,0.198,DMACPA,0.132,,,,,,,1000,10,5000,40,10,200,110,25,,,,,,,,,,,,,,,21.4449,79.4618,1.09549,24.6351,8126,CH1,v1,
32502,20250312,67,Cs0.05FA0.855MA0.095PbI3.0,1.63,MACl,14.6,PEAI,0.517,,,Me-4PACz,0.198,DMACPA,0.132,,,,,,,1000,10,5000,40,10,200,110,25,,,,,,,,,,,,,,,105.265,-73.4409,0.26076,-549.673,8126,CH2,v1,
32503,20250312,67,Cs0.05FA0.855MA0.095PbI3.0,1.63,MACl,14.6,PEAI,0.517,,,Me-4PACz,0.198,DMACPA,0.132,,,,,,,1000,10,5000,40,10,200,110,25,,,,,,,,,,,,,,,22.4031,80.6428,1.10622,25.1132,8126,CH3,v1,
32504,20250312,67,Cs0.05FA0.855MA0.095PbI3.0,1.63,MACl,14.6,PEAI,0.517,,,Me-4PACz,0.198,DMACPA,0.132,,,,,,,1000,10,5000,40,10,200,110,25,,,,,,,,,,,,,,,8.30702,38.3738,0.880255,24.5925,8126,CH4,v1,
32505,20250312,67,Cs0.05FA0.855MA0.095PbI3.0,1.63,MACl,14.6,PEAI,0.517,,,Me-4PACz,0.198,DMACPA,0.132,,,,,,,1000,10,5000,40,10,160,110,25,,,,,,,,,,,,,,,1.37e+40,-3.37e+45,0.928073,-0.000438797,8127,CH1,v1,
32506,20250312,67,Cs0.05FA0.855MA0.095PbI3.0,1.63,MACl,14.6,PEAI,0.517,,,Me-4PACz,0.198,DMACPA,0.132,,,,,,,1000,10,5000,40,10,160,110,25,,,,,,,,,,,,,,,21.8195,80.9055,1.10002,24.5169,8127,CH2,v1,
32507,20250312,67,Cs0.05FA0.855MA0.095PbI3.0,1.63,MACl,14.6,PEAI,0.517,,,Me-4PACz,0.198,DMACPA,0.132,,,,,,,1000,10,5000,40,10,160,110,25,,,,,,,,,,,,,,,21.9474,80.448,1.10814,24.6191,8127,CH3,v1,
32508,20250312,67,Cs0.05FA0.855MA0.095PbI3.0,1.63,MACl,14.6,PEAI,0.517,,,Me-4PACz,0.198,DMACPA,0.132,,,,,,,1000,10,5000,40,10,160,110,25,,,,,,,,,,,,,,,11.582,45.2847,1.06103,24.1048,8127,CH4,v1,
32509,20250312,67,Cs0.05FA0.855MA0.095PbI3.0,1.63,MACl,14.6,PEAI,0.517,,,Me-4PACz,0.198,DMACPA,0.132,,,,,,,1000,10,5000,40,10,180,110,25,,,,,,,,,,,,,,,1.26e+39,4.41e+39,1.10072,26.0636,8128,CH1,v1,
32510,20250312,67,Cs0.05FA0.855MA0.095PbI3.0,1.63,MACl,14.6,PEAI,0.517,,,Me-4PACz,0.198,DMACPA,0.132,,,,,,,1000,10,5000,40,10,180,110,25,,,,,,,,,,,,,,,13.3323,-15.5809,1.19917,-71.3562,8128,CH2,v1,
32511,20250312,67,Cs0.05FA0.855MA0.095PbI3.0,1.63,MACl,14.6,PEAI,0.517,,,Me-4PACz,0.198,DMACPA,0.132,,,,,,,1000,10,5000,40,10,180,110,25,,,,,,,,,,,,,,,19.1236,71.3819,1.1,24.355,8128,CH3,v1,
32512,20250312,67,Cs0.05FA0.855MA0.095PbI3.0,1.63,MACl,14.6,PEAI,0.517,,,Me-4PACz,0.198,DMACPA,0.132,,,,,,,1000,10,5000,40,10,180,110,25,,,,,,,,,,,,,,,8.79245,65.649,0.558381,23.9856,8128,CH4,v1,
32513,20250312,67,Cs0.05FA0.85MA0.1PbI3.0,1.73,MACl,14.6,PEAI,0.517,,,Me-4PACz,0.198,DMACPA,0.132,,,,,,,1000,12,5000,40,10,160,110,25,,,,,,,,,,,,,,,2.6e+40,2.58e+40,0.393501,255.807,8129,CH1,v1,
32514,20250312,67,Cs0.05FA0.85MA0.1PbI3.0,1.73,MACl,14.6,PEAI,0.517,,,Me-4PACz,0.198,DMACPA,0.132,,,,,,,1000,12,5000,40,10,160,110,25,,,,,,,,,,,,,,,22.352,82.7733,1.0767,25.0802,8129,CH2,v1,
32515,20250312,67,Cs0.05FA0.85MA0.1PbI3.0,1.73,MACl,14.6,PEAI,0.517,,,Me-4PACz,0.198,DMACPA,0.132,,,,,,,1000,12,5000,40,10,160,110,25,,,,,,,,,,,,,,,2.48e+40,-4.66e+40,0.211,-252.495,8129,CH3,v1,
32516,20250312,67,Cs0.05FA0.85MA0.1PbI3.0,1.73,MACl,14.6,PEAI,0.517,,,Me-4PACz,0.198,DMACPA,0.132,,,,,,,1000,12,5000,40,10,160,110,25,,,,,,,,,,,,,,,21.8962,82.2586,1.07804,24.6917,8129,CH4,v1,
32517,20250312,67,Cs0.05FA0.85MA0.1PbI3.0,1.73,MACl,14.6,PEAI,0.517,,,Me-4PACz,0.198,DMACPA,0.132,,,,,,,1000,10,5000,40,12,160,110,25,,,,,,,,,,,,,,,22.4231,82.3255,1.10306,24.6923,8130,CH1,v1,
32518,20250312,67,Cs0.05FA0.85MA0.1PbI3.0,1.73,MACl,14.6,PEAI,0.517,,,Me-4PACz,0.198,DMACPA,0.132,,,,,,,1000,10,5000,40,12,160,110,25,,,,,,,,,,,,,,,3.04e+40,4.84e+40,0.211,297.44,8130,CH2,v1,
32519,20250312,67,Cs0.05FA0.85MA0.1PbI3.0,1.73,MACl,14.6,PEAI,0.517,,,Me-4PACz,0.198,DMACPA,0.132,,,,,,,1000,10,5000,40,12,160,110,25,,,,,,,,,,,,,,,23.2122,82.9373,1.10843,25.2498,8130,CH3,v1,
32520,20250312,67,Cs0.05FA0.85MA0.1PbI3.0,1.73,MACl,14.6,PEAI,0.517,,,Me-4PACz,0.198,DMACPA,0.132,,,,,,,1000,10,5000,40,12,160,110,25,,,,,,,,,,,,,,,24.4956,-88.9185,0.381019,-72.3018,8130,CH4,v1,
32521,20250312,67,Cs0.05FA0.855MA0.095PbI3.0,1.63,MACl,14.6,PEAI,0.517,,,Me-4PACz,0.198,DMACPA,0.132,,,,,,,1000,15,5000,35,10,160,110,25,,,,,,,,,,,,,,,10.5575,-5.64919,0.76736,-243.543,8131,CH1,v1,
32522,20250312,67,Cs0.05FA0.855MA0.095PbI3.0,1.63,MACl,14.6,PEAI,0.517,,,Me-4PACz,0.198,DMACPA,0.132,,,,,,,1000,15,5000,35,10,160,110,25,,,,,,,,,,,,,,,22.1976,80.8412,1.11305,24.6693,8131,CH2,v1,
32523,20250312,67,Cs0.05FA0.855MA0.095PbI3.0,1.63,MACl,14.6,PEAI,0.517,,,Me-4PACz,0.198,DMACPA,0.132,,,,,,,1000,15,5000,35,10,160,110,25,,,,,,,,,,,,,,,0.603474,25.2705,0.103943,22.9747,8131,CH3,v1,
32524,20250312,67,Cs0.05FA0.855MA0.095PbI3.0,1.63,MACl,14.6,PEAI,0.517,,,Me-4PACz,0.198,DMACPA,0.132,,,,,,,1000,15,5000,35,10,160,110,25,,,,,,,,,,,,,,,21.8419,78.4933,1.12625,24.707,8131,CH4,v1,
32525,20250312,67,Cs0.05FA0.855MA0.095PbI3.0,1.63,MACl,14.6,PEAI,0.517,,,Me-4PACz,0.198,DMACPA,0.132,,,,,,,1000,10,5000,40,8,200,110,25,,,,,,,,,,,,,,,20.8292,77.5716,1.09934,24.4252,8132,CH1,v1,
32526,20250312,67,Cs0.05FA0.855MA0.095PbI3.0,1.63,MACl,14.6,PEAI,0.517,,,Me-4PACz,0.198,DMACPA,0.132,,,,,,,1000,10,5000,40,8,200,110,25,,,,,,,,,,,,,,,21.3042,76.7729,1.10566,25.0978,8132,CH2,v1,
32527,20250312,67,Cs0.05FA0.855MA0.095PbI3.0,1.63,MACl,14.6,PEAI,0.517,,,Me-4PACz,0.198,DMACPA,0.132,,,,,,,1000,10,5000,40,8,200,110,25,,,,,,,,,,,,,,,1.9366,25.2299,0.312339,24.5753,8132,CH3,v1,
32528,20250312,67,Cs0.05FA0.855MA0.095PbI3.0,1.63,MACl,14.6,PEAI,0.517,,,Me-4PACz,0.198,DMACPA,0.132,,,,,,,1000,10,5000,40,8,200,110,25,,,,,,,,,,,,,,,2.92e+40,3.84e+40,0.288173,263.518,8132,CH4,v1,
32529,20250312,67,Cs0.05FA0.85MA0.1PbI3.0,1.73,MACl,14.6,PEAI,0.517,,,Me-4PACz,0.198,DMACPA,0.132,,,,,,,1000,10,5000,40,10,160,110,25,,,,,,,,,,,,,,,21.9883,80.9429,1.08775,24.9737,8133,CH1,v1,
32530,20250312,67,Cs0.05FA0.85MA0.1PbI3.0,1.73,MACl,14.6,PEAI,0.517,,,Me-4PACz,0.198,DMACPA,0.132,,,,,,,1000,10,5000,40,10,160,110,25,,,,,,,,,,,,,,,2.59491,-7.99899,0.100645,-322.327,8133,CH2,v1,
32531,20250312,67,Cs0.05FA0.85MA0.1PbI3.0,1.73,MACl,14.6,PEAI,0.517,,,Me-4PACz,0.198,DMACPA,0.132,,,,,,,1000,10,5000,40,10,160,110,25,,,,,,,,,,,,,,,22.9378,81.3383,1.10583,25.5016,8133,CH3,v1,
32532,20250312,67,Cs0.05FA0.85MA0.1PbI3.0,1.73,MACl,14.6,PEAI,0.517,,,Me-4PACz,0.198,DMACPA,0.132,,,,,,,1000,10,5000,40,10,160,110,25,,,,,,,,,,,,,,,59.3534,-29.2639,0.507402,-399.725,8133,CH4,v1,
32533,20250312,67,Cs0.05FA0.85MA0.1PbI3.0,1.73,MACl,14.6,PEAI,0.517,,,Me-4PACz,0.198,DMACPA,0.132,,,,,,,1000,10,5000,40,10,180,110,25,,,,,,,,,,,,,,,20.2879,78.5679,1.09716,23.5354,8134,CH1,v1,
32534,20250312,67,Cs0.05FA0.85MA0.1PbI3.0,1.73,MACl,14.6,PEAI,0.517,,,Me-4PACz,0.198,DMACPA,0.132,,,,,,,1000,10,5000,40,10,180,110,25,,,,,,,,,,,,,,,2.43e+39,9.17e+39,1.09596,24.1873,8134,CH2,v1,
32535,20250312,67,Cs0.05FA0.85MA0.1PbI3.0,1.73,MACl,14.6,PEAI,0.517,,,Me-4PACz,0.198,DMACPA,0.132,,,,,,,1000,10,5000,40,10,180,110,25,,,,,,,,,,,,,,,21.3435,79.5922,1.10317,24.3082,8134,CH3,v1,
32536,20250312,67,Cs0.05FA0.85MA0.1PbI3.0,1.73,MACl,14.6,PEAI,0.517,,,Me-4PACz,0.198,DMACPA,0.132,,,,,,,1000,10,5000,40,10,180,110,25,,,,,,,,,,,,,,,1.6e+40,-1.61e+40,0.211,-472.713,8134,CH4,v1,
32537,20250312,67,Cs0.05FA0.85MA0.1PbI3.0,1.73,MACl,14.6,PEAI,0.517,,,Me-4PACz,0.198,DMACPA,0.132,,,,,,,1000,12,5000,40,10,180,110,25,,,,,,,,,,,,,,,20.4592,79.1422,1.09669,23.572,8135,CH1,v1,
32538,20250312,67,Cs0.05FA0.85MA0.1PbI3.0,1.73,MACl,14.6,PEAI,0.517,,,Me-4PACz,0.198,DMACPA,0.132,,,,,,,1000,12,5000,40,10,180,110,25,,,,,,,,,,,,,,,20.6601,77.0157,1.105,24.2767,8135,CH2,v1,
32539,20250312,67,Cs0.05FA0.85MA0.1PbI3.0,1.73,MACl,14.6,PEAI,0.517,,,Me-4PACz,0.198,DMACPA,0.132,,,,,,,1000,12,5000,40,10,180,110,25,,,,,,,,,,,,,,,21.2106,79.205,1.10762,24.1774,8135,CH3,v1,
32540,20250312,67,Cs0.05FA0.85MA0.1PbI3.0,1.73,MACl,14.6,PEAI,0.517,,,Me-4PACz,0.198,DMACPA,0.132,,,,,,,1000,12,5000,40,10,180,110,25,,,,,,,,,,,,,,,20.9456,78.2601,1.11181,24.0725,8135,CH4,v1,
32541,20250312,67,Cs0.05FA0.85MA0.1PbI3.0,1.73,MACl,14.6,PEAI,0.517,,,Me-4PACz,0.198,DMACPA,0.132,,,,,,,1000,12,5000,35,12,160,110,25,,,,,,,,,,,,,,,19.2492,71.4316,1.08444,24.8493,8136,CH1,v1,
32542,20250312,67,Cs0.05FA0.85MA0.1PbI3.0,1.73,MACl,14.6,PEAI,0.517,,,Me-4PACz,0.198,DMACPA,0.132,,,,,,,1000,12,5000,35,12,160,110,25,,,,,,,,,,,,,,,150.02,-1643.18,0.245825,-37.1398,8136,CH2,v1,
32543,20250312,67,Cs0.05FA0.85MA0.1PbI3.0,1.73,MACl,14.6,PEAI,0.517,,,Me-4PACz,0.198,DMACPA,0.132,,,,,,,1000,12,5000,35,12,160,110,25,,,,,,,,,,,,,,,22.5349,79.9683,1.10606,25.4777,8136,CH3,v1,
32544,20250312,67,Cs0.05FA0.85MA0.1PbI3.0,1.73,MACl,14.6,PEAI,0.517,,,Me-4PACz,0.198,DMACPA,0.132,,,,,,,1000,12,5000,35,12,160,110,25,,,,,,,,,,,,,,,12.1319,75.094,0.664289,24.3202,8136,CH4,v1,
32545,20250312,67,Cs0.05FA0.85MA0.1PbI3.0,1.73,MACl,14.6,PEAI,0.517,,,Me-4PACz,0.198,DMACPA,0.132,,,,,,,1000,15,5000,35,10,160,110,25,,,,,,,,,,,,,,,23.1895,81.4512,1.10765,25.7034,8137,CH1,v1,
