Repository: MI-Materials-Intelligence/Recipe-Language-Model

# Learning Layer

## Overview

In the learning layer, the formulas and parameters are encoded and then tokenised into recipes as inputs. Through atomic skills of data extraction, cleaning, and matching, these data are organised into standardised datasets, providing the basis for RLM training and iterative recipe refinement.

Key Atomic Skills:
- **Cleaning**: Preprocessing and outlier cleaning
- **Matching**: Matching data pairs based on variables
- **Extraction**: Data extraction from robotic boxes

File: seven_ai_layers_robotics/learning/data/data50764_from_db.csv (part 142 of 253)
No,date,rank,Formula PVK,Concentration PVK,Formula Additive 1,Concentration Additive 1,Formula Additive 2,Concentration Additive 2,Formula Additive 3,Concentration Additive 3,Formula SAM 1,Concentration SAM 1,Formula SAM 2,Concentration SAM 2,Formula SAM 3,Concentration SAM 3,Spin Coating Speed SAM,Spin Coating Time SAM,Annealed Temperature SAM,Annealed Time SAM,Spin Coating Speed PVK 1,Spin Coating Time PVK 1,Spin Coating Speed PVK 2,Spin Coating Time PVK 2,Antisolvent Dropping Timing,Antisolvent Volume,Annealed Temperature PVK,Annealed Time PVK,Formula Passivator 1,Concentration Passivator 1,Formula Passivator 2,Concentration Passivator 2,Formula Passivator 3,Concentration Passivator 3,Formula Passivator 4,Concentration Passivator 4,Spin Coating Speed Passivator,Spin Coating Time Passivator,Passivator Dropping Timing,Passivator Volume,Annealed Temperature Passivator,Annealed Time Passivator,PCE,FF,Voc,Jsc,Product,Channel,From,upload_time
32546,20250312,67,Cs0.05FA0.85MA0.1PbI3.0,1.73,MACl,14.6,PEAI,0.517,,,Me-4PACz,0.198,DMACPA,0.132,,,,,,,1000,15,5000,35,10,160,110,25,,,,,,,,,,,,,,,23.6131,81.4795,1.1125,26.0498,8137,CH2,v1,
32547,20250312,67,Cs0.05FA0.85MA0.1PbI3.0,1.73,MACl,14.6,PEAI,0.517,,,Me-4PACz,0.198,DMACPA,0.132,,,,,,,1000,15,5000,35,10,160,110,25,,,,,,,,,,,,,,,23.6017,81.3925,1.11557,25.9934,8137,CH3,v1,
32548,20250312,67,Cs0.05FA0.85MA0.1PbI3.0,1.73,MACl,14.6,PEAI,0.517,,,Me-4PACz,0.198,DMACPA,0.132,,,,,,,1000,15,5000,35,10,160,110,25,,,,,,,,,,,,,,,151.148,-236.064,0.097961,-653.608,8137,CH4,v1,
32549,20250312,67,Cs0.05FA0.85MA0.1PbI3.0,1.73,MACl,14.6,PEAI,0.517,,,Me-4PACz,0.198,DMACPA,0.132,,,,,,,1000,10,5000,40,8,200,110,25,,,,,,,,,,,,,,,21.3808,80.8758,1.10545,23.9147,8138,CH1,v1,
32550,20250312,67,Cs0.05FA0.85MA0.1PbI3.0,1.73,MACl,14.6,PEAI,0.517,,,Me-4PACz,0.198,DMACPA,0.132,,,,,,,1000,10,5000,40,8,200,110,25,,,,,,,,,,,,,,,22.187,81.8458,1.11281,24.3603,8138,CH2,v1,
32551,20250312,67,Cs0.05FA0.85MA0.1PbI3.0,1.73,MACl,14.6,PEAI,0.517,,,Me-4PACz,0.198,DMACPA,0.132,,,,,,,1000,10,5000,40,8,200,110,25,,,,,,,,,,,,,,,20.4716,76.0875,1.10752,24.2932,8138,CH3,v1,
32552,20250312,67,Cs0.05FA0.85MA0.1PbI3.0,1.73,MACl,14.6,PEAI,0.517,,,Me-4PACz,0.198,DMACPA,0.132,,,,,,,1000,10,5000,40,8,200,110,25,,,,,,,,,,,,,,,8.0447,36.3964,0.97096,22.7641,8138,CH4,v1,
32553,20250312,67,Cs0.05FA0.85MA0.1PbI3.0,1.73,MACl,14.6,PEAI,0.517,,,Me-4PACz,0.198,DMACPA,0.132,,,,,,,1000,10,4800,35,12,160,110,25,,,,,,,,,,,,,,,21.6994,82.2687,1.10787,23.808,8139,CH1,v1,
32554,20250312,67,Cs0.05FA0.85MA0.1PbI3.0,1.73,MACl,14.6,PEAI,0.517,,,Me-4PACz,0.198,DMACPA,0.132,,,,,,,1000,10,4800,35,12,160,110,25,,,,,,,,,,,,,,,22.3657,82.2728,1.11698,24.3378,8139,CH2,v1,
32555,20250312,67,Cs0.05FA0.85MA0.1PbI3.0,1.73,MACl,14.6,PEAI,0.517,,,Me-4PACz,0.198,DMACPA,0.132,,,,,,,1000,10,4800,35,12,160,110,25,,,,,,,,,,,,,,,22.5044,82.7744,1.11648,24.3512,8139,CH3,v1,
32556,20250312,67,Cs0.05FA0.85MA0.1PbI3.0,1.73,MACl,14.6,PEAI,0.517,,,Me-4PACz,0.198,DMACPA,0.132,,,,,,,1000,10,4800,35,12,160,110,25,,,,,,,,,,,,,,,0.121423,23.9851,0.024976,20.2696,8139,CH4,v1,
32557,20250312,67,Cs0.05FA0.85MA0.1PbI3.0,1.73,MACl,14.6,PEAI,0.517,,,Me-4PACz,0.198,DMACPA,0.132,,,,,,,1000,10,5000,40,10,200,110,25,,,,,,,,,,,,,,,21.4766,81.249,1.10415,23.9398,8140,CH1,v1,
32558,20250312,67,Cs0.05FA0.85MA0.1PbI3.0,1.73,MACl,14.6,PEAI,0.517,,,Me-4PACz,0.198,DMACPA,0.132,,,,,,,1000,10,5000,40,10,200,110,25,,,,,,,,,,,,,,,21.9063,81.5328,1.10631,24.2863,8140,CH2,v1,
32559,20250312,67,Cs0.05FA0.85MA0.1PbI3.0,1.73,MACl,14.6,PEAI,0.517,,,Me-4PACz,0.198,DMACPA,0.132,,,,,,,1000,10,5000,40,10,200,110,25,,,,,,,,,,,,,,,22.2617,82.2643,1.11249,24.3249,8140,CH3,v1,
32560,20250312,67,Cs0.05FA0.85MA0.1PbI3.0,1.73,MACl,14.6,PEAI,0.517,,,Me-4PACz,0.198,DMACPA,0.132,,,,,,,1000,10,5000,40,10,200,110,25,,,,,,,,,,,,,,,1.93e+40,-6.11e+40,0.105452,-299.237,8140,CH4,v1,
32561,20250312,67,Cs0.08FA0.82MA0.1PbI3.0,1.65,MACl,10.0,PEAI,0.5,,,Me-4PACz,0.248,2PACz,0.083,,,,,,,1054,5,5197,25,7,213,100,22,,,,,,,,,,,,,,,21.7074,100.286,1.09467,19.7735,8141,CH1,v1,
32562,20250312,67,Cs0.08FA0.82MA0.1PbI3.0,1.65,MACl,10.0,PEAI,0.5,,,Me-4PACz,0.248,2PACz,0.083,,,,,,,1054,5,5197,25,7,213,100,22,,,,,,,,,,,,,,,20.7414,80.5651,1.02553,25.1039,8141,CH2,v1,
32563,20250312,67,Cs0.08FA0.82MA0.1PbI3.0,1.65,MACl,10.0,PEAI,0.5,,,Me-4PACz,0.248,2PACz,0.083,,,,,,,1054,5,5197,25,7,213,100,22,,,,,,,,,,,,,,,22.525,81.8966,1.09765,25.0573,8141,CH3,v1,
32564,20250312,67,Cs0.08FA0.82MA0.1PbI3.0,1.65,MACl,10.0,PEAI,0.5,,,Me-4PACz,0.248,2PACz,0.083,,,,,,,1054,5,5197,25,7,213,100,22,,,,,,,,,,,,,,,9.63872,-120.246,0.105746,-75.8028,8141,CH4,v1,
32565,20250312,67,Cs0.08FA0.82MA0.1PbI3.0,1.65,MACl,10.0,PEAI,0.5,,,Me-4PACz,0.248,2PACz,0.083,,,,,,,1026,10,5074,30,13,213,100,15,,,,,,,,,,,,,,,5.22935,30.454,0.685519,25.0486,8142,CH1,v1,
32566,20250312,67,Cs0.08FA0.82MA0.1PbI3.0,1.65,MACl,10.0,PEAI,0.5,,,Me-4PACz,0.248,2PACz,0.083,,,,,,,1026,10,5074,30,13,213,100,15,,,,,,,,,,,,,,,0.153372,23.6559,0.032521,19.9363,8142,CH2,v1,
32567,20250312,67,Cs0.08FA0.82MA0.1PbI3.0,1.65,MACl,10.0,PEAI,0.5,,,Me-4PACz,0.248,2PACz,0.083,,,,,,,1026,10,5074,30,13,213,100,15,,,,,,,,,,,,,,,2.53e+39,9.12e+39,1.0906,25.3965,8142,CH3,v1,
32568,20250312,67,Cs0.08FA0.82MA0.1PbI3.0,1.65,MACl,10.0,PEAI,0.5,,,Me-4PACz,0.248,2PACz,0.083,,,,,,,1026,10,5074,30,13,213,100,15,,,,,,,,,,,,,,,14.931,55.071,1.09425,24.7769,8142,CH4,v1,
32569,20250312,67,Cs0.08FA0.82MA0.1PbI3.0,1.65,MACl,10.0,PEAI,0.5,,,Me-4PACz,0.248,2PACz,0.083,,,,,,,980,9,4750,33,11,241,100,24,,,,,,,,,,,,,,,20.5799,80.6871,1.07663,23.6903,8143,CH1,v1,
32570,20250312,67,Cs0.08FA0.82MA0.1PbI3.0,1.65,MACl,10.0,PEAI,0.5,,,Me-4PACz,0.248,2PACz,0.083,,,,,,,980,9,4750,33,11,241,100,24,,,,,,,,,,,,,,,21.3697,80.3476,1.08673,24.474,8143,CH2,v1,
32571,20250312,67,Cs0.08FA0.82MA0.1PbI3.0,1.65,MACl,10.0,PEAI,0.5,,,Me-4PACz,0.248,2PACz,0.083,,,,,,,980,9,4750,33,11,241,100,24,,,,,,,,,,,,,,,21.6567,81.0249,1.08656,24.5992,8143,CH3,v1,
32572,20250312,67,Cs0.08FA0.82MA0.1PbI3.0,1.65,MACl,10.0,PEAI,0.5,,,Me-4PACz,0.248,2PACz,0.083,,,,,,,980,9,4750,33,11,241,100,24,,,,,,,,,,,,,,,13.9683,85.825,0.670726,24.2652,8143,CH4,v1,
32573,20250312,67,Cs0.08FA0.82MA0.1PbI3.0,1.65,MACl,10.0,PEAI,0.5,,,Me-4PACz,0.248,2PACz,0.083,,,,,,,1277,13,5093,35,7,163,105,17,,,,,,,,,,,,,,,21.0844,80.8647,1.0861,24.0066,8144,CH1,v1,
32574,20250312,67,Cs0.08FA0.82MA0.1PbI3.0,1.65,MACl,10.0,PEAI,0.5,,,Me-4PACz,0.248,2PACz,0.083,,,,,,,1277,13,5093,35,7,163,105,17,,,,,,,,,,,,,,,21.7892,67.0958,0.001309,24.8005,8144,CH2,v1,
32575,20250312,67,Cs0.08FA0.82MA0.1PbI3.0,1.65,MACl,10.0,PEAI,0.5,,,Me-4PACz,0.248,2PACz,0.083,,,,,,,1277,13,5093,35,7,163,105,17,,,,,,,,,,,,,,,21.6474,79.7623,1.09046,24.8886,8144,CH3,v1,
32576,20250312,67,Cs0.08FA0.82MA0.1PbI3.0,1.65,MACl,10.0,PEAI,0.5,,,Me-4PACz,0.248,2PACz,0.083,,,,,,,1277,13,5093,35,7,163,105,17,,,,,,,,,,,,,,,21.9471,80.7643,1.08821,24.9715,8144,CH4,v1,
32577,20250312,67,Cs0.08FA0.82MA0.1PbI3.0,1.65,MACl,10.0,PEAI,0.5,,,Me-4PACz,0.248,2PACz,0.083,,,,,,,1069,9,4845,31,13,193,100,24,,,,,,,,,,,,,,,20.8343,80.4013,1.07702,24.0598,8145,CH1,v1,
32578,20250312,67,Cs0.08FA0.82MA0.1PbI3.0,1.65,MACl,10.0,PEAI,0.5,,,Me-4PACz,0.248,2PACz,0.083,,,,,,,1069,9,4845,31,13,193,100,24,,,,,,,,,,,,,,,17.3432,58.6733,1.2,24.6325,8145,CH2,v1,
32579,20250312,67,Cs0.08FA0.82MA0.1PbI3.0,1.65,MACl,10.0,PEAI,0.5,,,Me-4PACz,0.248,2PACz,0.083,,,,,,,1069,9,4845,31,13,193,100,24,,,,,,,,,,,,,,,21.6674,80.8485,1.0869,24.6573,8145,CH3,v1,
32580,20250312,67,Cs0.08FA0.82MA0.1PbI3.0,1.65,MACl,10.0,PEAI,0.5,,,Me-4PACz,0.248,2PACz,0.083,,,,,,,1069,9,4845,31,13,193,100,24,,,,,,,,,,,,,,,2.37e+40,-2.13e+42,0.095048,-11.7406,8145,CH4,v1,
32581,20250312,67,Cs0.08FA0.82MA0.1PbI3.0,1.65,MACl,10.0,PEAI,0.5,,,Me-4PACz,0.248,2PACz,0.083,,,,,,,951,10,5228,36,12,173,100,25,,,,,,,,,,,,,,,1.38e+39,-2.09e+44,1.19059,-0.000551964,8146,CH1,v1,
32582,20250312,67,Cs0.08FA0.82MA0.1PbI3.0,1.65,MACl,10.0,PEAI,0.5,,,Me-4PACz,0.248,2PACz,0.083,,,,,,,951,10,5228,36,12,173,100,25,,,,,,,,,,,,,,,5.02336,16.4023,1.18252,25.8989,8146,CH2,v1,
32583,20250312,67,Cs0.08FA0.82MA0.1PbI3.0,1.65,MACl,10.0,PEAI,0.5,,,Me-4PACz,0.248,2PACz,0.083,,,,,,,951,10,5228,36,12,173,100,25,,,,,,,,,,,,,,,4.29264,15.9173,1.19984,22.4767,8146,CH3,v1,
32584,20250312,67,Cs0.08FA0.82MA0.1PbI3.0,1.65,MACl,10.0,PEAI,0.5,,,Me-4PACz,0.248,2PACz,0.083,,,,,,,951,10,5228,36,12,173,100,25,,,,,,,,,,,,,,,20.9994,78.6619,0.969258,27.5425,8146,CH4,v1,
32585,20250312,67,Cs0.08FA0.82MA0.1PbI3.0,1.65,MACl,10.0,PEAI,0.5,,,Me-4PACz,0.248,2PACz,0.083,,,,,,,1013,8,5327,35,7,200,100,20,,,,,,,,,,,,,,,20.7731,81.0024,1.08901,23.549,8147,CH1,v1,
32586,20250312,67,Cs0.08FA0.82MA0.1PbI3.0,1.65,MACl,10.0,PEAI,0.5,,,Me-4PACz,0.248,2PACz,0.083,,,,,,,1013,8,5327,35,7,200,100,20,,,,,,,,,,,,,,,21.4702,81.9169,1.09553,23.9241,8147,CH2,v1,
32587,20250312,67,Cs0.08FA0.82MA0.1PbI3.0,1.65,MACl,10.0,PEAI,0.5,,,Me-4PACz,0.248,2PACz,0.083,,,,,,,1013,8,5327,35,7,200,100,20,,,,,,,,,,,,,,,21.5902,82.045,1.09771,23.9726,8147,CH3,v1,
32588,20250312,67,Cs0.08FA0.82MA0.1PbI3.0,1.65,MACl,10.0,PEAI,0.5,,,Me-4PACz,0.248,2PACz,0.083,,,,,,,1013,8,5327,35,7,200,100,20,,,,,,,,,,,,,,,9.54981,178.679,0.226311,23.6165,8147,CH4,v1,
32589,20250312,67,Cs0.08FA0.82MA0.1PbI3.0,1.65,MACl,10.0,PEAI,0.5,,,Me-4PACz,0.248,2PACz,0.083,,,,,,,1100,9,4677,32,8,215,100,19,,,,,,,,,,,,,,,19.9941,77.6032,1.08616,23.7208,8148,CH1,v1,
32590,20250312,67,Cs0.08FA0.82MA0.1PbI3.0,1.65,MACl,10.0,PEAI,0.5,,,Me-4PACz,0.248,2PACz,0.083,,,,,,,1100,9,4677,32,8,215,100,19,,,,,,,,,,,,,,,21.4835,81.561,1.08986,24.1685,8148,CH2,v1,
32591,20250312,67,Cs0.08FA0.82MA0.1PbI3.0,1.65,MACl,10.0,PEAI,0.5,,,Me-4PACz,0.248,2PACz,0.083,,,,,,,1100,9,4677,32,8,215,100,19,,,,,,,,,,,,,,,21.9879,82.9765,1.09669,24.1627,8148,CH3,v1,
32592,20250312,67,Cs0.08FA0.82MA0.1PbI3.0,1.65,MACl,10.0,PEAI,0.5,,,Me-4PACz,0.248,2PACz,0.083,,,,,,,1100,9,4677,32,8,215,100,19,,,,,,,,,,,,,,,20.5702,90.6472,0.950029,23.8862,8148,CH4,v1,
32593,20250312,67,Cs0.08FA0.82MA0.1PbI3.0,1.65,MACl,10.0,PEAI,0.5,,,Me-4PACz,0.198,2PACz,0.132,,,,,,,1058,6,4617,23,10,214,100,18,,,,,,,,,,,,,,,18.8839,76.5262,1.06933,23.0763,8149,CH1,v1,
32594,20250312,67,Cs0.08FA0.82MA0.1PbI3.0,1.65,MACl,10.0,PEAI,0.5,,,Me-4PACz,0.198,2PACz,0.132,,,,,,,1058,6,4617,23,10,214,100,18,,,,,,,,,,,,,,,21.9762,81.716,1.08754,24.7286,8149,CH2,v1,
32595,20250312,67,Cs0.08FA0.82MA0.1PbI3.0,1.65,MACl,10.0,PEAI,0.5,,,Me-4PACz,0.198,2PACz,0.132,,,,,,,1058,6,4617,23,10,214,100,18,,,,,,,,,,,,,,,22.0412,81.9412,1.08693,24.7476,8149,CH3,v1,
32596,20250312,67,Cs0.08FA0.82MA0.1PbI3.0,1.65,MACl,10.0,PEAI,0.5,,,Me-4PACz,0.198,2PACz,0.132,,,,,,,1058,6,4617,23,10,214,100,18,,,,,,,,,,,,,,,10.6794,-1485.06,0.447746,-1.60609,8149,CH4,v1,
32597,20250312,67,Cs0.08FA0.82MA0.1PbI3.0,1.65,MACl,10.0,PEAI,0.5,,,Me-4PACz,0.198,2PACz,0.132,,,,,,,1029,7,5057,24,12,196,100,19,,,,,,,,,,,,,,,20.9784,81.2347,1.07843,23.9463,8150,CH1,v1,
32598,20250312,67,Cs0.08FA0.82MA0.1PbI3.0,1.65,MACl,10.0,PEAI,0.5,,,Me-4PACz,0.198,2PACz,0.132,,,,,,,1029,7,5057,24,12,196,100,19,,,,,,,,,,,,,,,21.5713,85.4495,1.03206,24.4602,8150,CH2,v1,
32599,20250312,67,Cs0.08FA0.82MA0.1PbI3.0,1.65,MACl,10.0,PEAI,0.5,,,Me-4PACz,0.198,2PACz,0.132,,,,,,,1029,7,5057,24,12,196,100,19,,,,,,,,,,,,,,,21.2864,80.727,1.08229,24.3634,8150,CH3,v1,
32600,20250312,67,Cs0.08FA0.82MA0.1PbI3.0,1.65,MACl,10.0,PEAI,0.5,,,Me-4PACz,0.198,2PACz,0.132,,,,,,,1029,7,5057,24,12,196,100,19,,,,,,,,,,,,,,,19.2482,99.5234,0.800469,24.1612,8150,CH4,v1,
32601,20250312,67,Cs0.08FA0.82MA0.1PbI3.0,1.65,MACl,10.0,PEAI,0.5,,,Me-4PACz,0.248,2PACz,0.083,,,,,,,993,11,4382,31,11,199,100,24,,,,,,,,,,,,,,,18.8478,76.5265,1.07349,22.9431,8151,CH1,v1,
32602,20250312,67,Cs0.08FA0.82MA0.1PbI3.0,1.65,MACl,10.0,PEAI,0.5,,,Me-4PACz,0.248,2PACz,0.083,,,,,,,993,11,4382,31,11,199,100,24,,,,,,,,,,,,,,,19.6471,77.8899,1.07707,23.4192,8151,CH2,v1,
32603,20250312,67,Cs0.08FA0.82MA0.1PbI3.0,1.65,MACl,10.0,PEAI,0.5,,,Me-4PACz,0.248,2PACz,0.083,,,,,,,993,11,4382,31,11,199,100,24,,,,,,,,,,,,,,,18.3419,74.0022,1.04708,23.6712,8151,CH3,v1,
32604,20250312,67,Cs0.08FA0.82MA0.1PbI3.0,1.65,MACl,10.0,PEAI,0.5,,,Me-4PACz,0.248,2PACz,0.083,,,,,,,993,11,4382,31,11,199,100,24,,,,,,,,,,,,,,,19.7325,78.7738,1.07295,23.3463,8151,CH4,v1,
32605,20250312,67,Cs0.08FA0.82MA0.1PbI3.0,1.65,MACl,10.0,PEAI,0.5,,,Me-4PACz,0.248,2PACz,0.083,,,,,,,997,14,4132,30,11,193,110,20,,,,,,,,,,,,,,,19.9416,43.32,1.1518,39.9663,8152,CH1,v1,
32606,20250312,67,Cs0.08FA0.82MA0.1PbI3.0,1.65,MACl,10.0,PEAI,0.5,,,Me-4PACz,0.248,2PACz,0.083,,,,,,,997,14,4132,30,11,193,110,20,,,,,,,,,,,,,,,22.0739,80.145,1.09542,25.1433,8152,CH2,v1,
32607,20250312,67,Cs0.08FA0.82MA0.1PbI3.0,1.65,MACl,10.0,PEAI,0.5,,,Me-4PACz,0.248,2PACz,0.083,,,,,,,997,14,4132,30,11,193,110,20,,,,,,,,,,,,,,,12.5101,55.1345,1.05684,21.4699,8152,CH3,v1,
32608,20250312,67,Cs0.08FA0.82MA0.1PbI3.0,1.65,MACl,10.0,PEAI,0.5,,,Me-4PACz,0.248,2PACz,0.083,,,,,,,997,14,4132,30,11,193,110,20,,,,,,,,,,,,,,,22.1689,94.2657,1.04843,22.4312,8152,CH4,v1,
32609,20250312,67,Cs0.08FA0.82MA0.1PbI3.0,1.65,MACl,10.0,PEAI,0.5,,,Me-4PACz,0.198,2PACz,0.132,,,,,,,817,10,5361,22,12,171,100,17,,,,,,,,,,,,,,,8.05973,37.0664,0.935383,23.2461,8153,CH1,v1,
32610,20250312,67,Cs0.08FA0.82MA0.1PbI3.0,1.65,MACl,10.0,PEAI,0.5,,,Me-4PACz,0.198,2PACz,0.132,,,,,,,817,10,5361,22,12,171,100,17,,,,,,,,,,,,,,,15.2825,60.6945,1.01616,24.7789,8153,CH2,v1,
32611,20250312,67,Cs0.08FA0.82MA0.1PbI3.0,1.65,MACl,10.0,PEAI,0.5,,,Me-4PACz,0.198,2PACz,0.132,,,,,,,817,10,5361,22,12,171,100,17,,,,,,,,,,,,,,,19.5691,72.5985,1.031,26.1449,8153,CH3,v1,
32612,20250312,67,Cs0.08FA0.82MA0.1PbI3.0,1.65,MACl,10.0,PEAI,0.5,,,Me-4PACz,0.198,2PACz,0.132,,,,,,,817,10,5361,22,12,171,100,17,,,,,,,,,,,,,,,8.85407,79.6633,0.418576,26.5528,8153,CH4,v1,
32613,20250312,67,Cs0.08FA0.82MA0.1PbI3.0,1.65,MACl,10.0,PEAI,0.5,,,Me-4PACz,0.198,2PACz,0.132,,,,,,,995,7,5295,26,10,194,100,19,,,,,,,,,,,,,,,18.3373,79.5814,1.05036,21.9375,8154,CH1,v1,
32614,20250312,67,Cs0.08FA0.82MA0.1PbI3.0,1.65,MACl,10.0,PEAI,0.5,,,Me-4PACz,0.198,2PACz,0.132,,,,,,,995,7,5295,26,10,194,100,19,,,,,,,,,,,,,,,20.1832,81.677,1.0592,23.3298,8154,CH2,v1,
32615,20250312,67,Cs0.08FA0.82MA0.1PbI3.0,1.65,MACl,10.0,PEAI,0.5,,,Me-4PACz,0.198,2PACz,0.132,,,,,,,995,7,5295,26,10,194,100,19,,,,,,,,,,,,,,,20.0799,80.975,1.06101,23.3718,8154,CH3,v1,
32616,20250312,67,Cs0.08FA0.82MA0.1PbI3.0,1.65,MACl,10.0,PEAI,0.5,,,Me-4PACz,0.198,2PACz,0.132,,,,,,,995,7,5295,26,10,194,100,19,,,,,,,,,,,,,,,19.639,80.2726,1.05144,23.2685,8154,CH4,v1,
32617,20250312,67,Cs0.08FA0.82MA0.1PbI3.0,1.65,MACl,10.0,PEAI,0.5,,,Me-4PACz,0.198,2PACz,0.132,,,,,,,998,13,4185,32,10,206,100,18,,,,,,,,,,,,,,,19.5508,79.695,1.07796,22.7577,8155,CH1,v1,
32618,20250312,67,Cs0.08FA0.82MA0.1PbI3.0,1.65,MACl,10.0,PEAI,0.5,,,Me-4PACz,0.198,2PACz,0.132,,,,,,,998,13,4185,32,10,206,100,18,,,,,,,,,,,,,,,20.6773,80.8458,1.08611,23.5485,8155,CH2,v1,
32619,20250312,67,Cs0.08FA0.82MA0.1PbI3.0,1.65,MACl,10.0,PEAI,0.5,,,Me-4PACz,0.198,2PACz,0.132,,,,,,,998,13,4185,32,10,206,100,18,,,,,,,,,,,,,,,20.3369,80.506,1.08113,23.3657,8155,CH3,v1,
32620,20250312,67,Cs0.08FA0.82MA0.1PbI3.0,1.65,MACl,10.0,PEAI,0.5,,,Me-4PACz,0.198,2PACz,0.132,,,,,,,998,13,4185,32,10,206,100,18,,,,,,,,,,,,,,,8.44118,87.2668,0.444204,21.7757,8155,CH4,v1,
32621,20250312,67,Cs0.08FA0.82MA0.1PbI3.0,1.65,MACl,10.0,PEAI,0.5,,,Me-4PACz,0.198,2PACz,0.132,,,,,,,1126,11,4469,32,11,208,100,25,,,,,,,,,,,,,,,20.0711,80.1162,1.07723,23.2564,8156,CH1,v1,
32622,20250312,67,Cs0.08FA0.82MA0.1PbI3.0,1.65,MACl,10.0,PEAI,0.5,,,Me-4PACz,0.198,2PACz,0.132,,,,,,,1126,11,4469,32,11,208,100,25,,,,,,,,,,,,,,,21.7755,82.3847,1.08729,24.3095,8156,CH2,v1,
32623,20250312,67,Cs0.08FA0.82MA0.1PbI3.0,1.65,MACl,10.0,PEAI,0.5,,,Me-4PACz,0.198,2PACz,0.132,,,,,,,1126,11,4469,32,11,208,100,25,,,,,,,,,,,,,,,20.129,77.0768,1.08046,24.1708,8156,CH3,v1,
32624,20250312,67,Cs0.08FA0.82MA0.1PbI3.0,1.65,MACl,10.0,PEAI,0.5,,,Me-4PACz,0.198,2PACz,0.132,,,,,,,1126,11,4469,32,11,208,100,25,,,,,,,,,,,,,,,67.6027,-123.121,0.439109,-125.043,8156,CH4,v1,
32625,20250312,67,Cs0.08FA0.82MA0.1PbI3.0,1.65,MACl,10.0,PEAI,0.5,,,Me-4PACz,0.198,2PACz,0.132,,,,,,,1038,12,5124,28,14,232,100,18,,,,,,,,,,,,,,,15.7061,56.6115,1.13692,24.4025,8157,CH1,v1,
32626,20250312,67,Cs0.08FA0.82MA0.1PbI3.0,1.65,MACl,10.0,PEAI,0.5,,,Me-4PACz,0.198,2PACz,0.132,,,,,,,1038,12,5124,28,14,232,100,18,,,,,,,,,,,,,,,21.6029,79.3855,1.0687,25.4633,8157,CH2,v1,
32627,20250312,67,Cs0.08FA0.82MA0.1PbI3.0,1.65,MACl,10.0,PEAI,0.5,,,Me-4PACz,0.198,2PACz,0.132,,,,,,,1038,12,5124,28,14,232,100,18,,,,,,,,,,,,,,,21.6651,78.1548,1.06559,26.0144,8157,CH3,v1,
32628,20250312,67,Cs0.08FA0.82MA0.1PbI3.0,1.65,MACl,10.0,PEAI,0.5,,,Me-4PACz,0.198,2PACz,0.132,,,,,,,1038,12,5124,28,14,232,100,18,,,,,,,,,,,,,,,20.9195,82.3036,1.04587,24.3027,8157,CH4,v1,
32629,20250312,67,Cs0.08FA0.82MA0.1PbI3.0,1.65,MACl,10.0,PEAI,0.5,,,Me-4PACz,0.198,2PACz,0.132,,,,,,,1107,12,5465,23,12,205,100,20,,,,,,,,,,,,,,,18.1707,77.6314,1.05591,22.1669,8158,CH1,v1,
32630,20250312,67,Cs0.08FA0.82MA0.1PbI3.0,1.65,MACl,10.0,PEAI,0.5,,,Me-4PACz,0.198,2PACz,0.132,,,,,,,1107,12,5465,23,12,205,100,20,,,,,,,,,,,,,,,19.4924,73.1212,1.15297,23.1209,8158,CH2,v1,
32631,20250312,67,Cs0.08FA0.82MA0.1PbI3.0,1.65,MACl,10.0,PEAI,0.5,,,Me-4PACz,0.198,2PACz,0.132,,,,,,,1107,12,5465,23,12,205,100,20,,,,,,,,,,,,,,,20.4277,80.7228,1.06523,23.7565,8158,CH3,v1,
32632,20250312,67,Cs0.08FA0.82MA0.1PbI3.0,1.65,MACl,10.0,PEAI,0.5,,,Me-4PACz,0.198,2PACz,0.132,,,,,,,1107,12,5465,23,12,205,100,20,,,,,,,,,,,,,,,5.62043,-70.3545,0.171297,-46.6368,8158,CH4,v1,
32633,20250312,67,Cs0.08FA0.82MA0.1PbI3.0,1.65,MACl,10.0,PEAI,0.5,,,Me-4PACz,0.198,2PACz,0.132,,,,,,,1015,13,4759,28,11,190,105,18,,,,,,,,,,,,,,,19.5616,79.1376,1.06677,23.1715,8159,CH1,v1,
32634,20250312,67,Cs0.08FA0.82MA0.1PbI3.0,1.65,MACl,10.0,PEAI,0.5,,,Me-4PACz,0.198,2PACz,0.132,,,,,,,1015,13,4759,28,11,190,105,18,,,,,,,,,,,,,,,20.7871,79.0564,1.07668,24.4213,8159,CH2,v1,
32635,20250312,67,Cs0.08FA0.82MA0.1PbI3.0,1.65,MACl,10.0,PEAI,0.5,,,Me-4PACz,0.198,2PACz,0.132,,,,,,,1015,13,4759,28,11,190,105,18,,,,,,,,,,,,,,,21.4559,80.4595,1.07437,24.8208,8159,CH3,v1,
32636,20250312,67,Cs0.08FA0.82MA0.1PbI3.0,1.65,MACl,10.0,PEAI,0.5,,,Me-4PACz,0.198,2PACz,0.132,,,,,,,1015,13,4759,28,11,190,105,18,,,,,,,,,,,,,,,18.9183,63.6388,1.18873,25.0078,8159,CH4,v1,
32637,20250312,67,Cs0.08FA0.82MA0.1PbI3.0,1.65,MACl,10.0,PEAI,0.5,,,Me-4PACz,0.198,2PACz,0.132,,,,,,,935,8,4795,23,11,190,100,22,,,,,,,,,,,,,,,8.05973,37.0664,0.935383,23.2461,8160,CH1,v1,
32638,20250312,67,Cs0.08FA0.82MA0.1PbI3.0,1.65,MACl,10.0,PEAI,0.5,,,Me-4PACz,0.198,2PACz,0.132,,,,,,,935,8,4795,23,11,190,100,22,,,,,,,,,,,,,,,8.05973,37.0664,0.935383,23.2461,8160,CH2,v1,
32639,20250312,67,Cs0.08FA0.82MA0.1PbI3.0,1.65,MACl,10.0,PEAI,0.5,,,Me-4PACz,0.198,2PACz,0.132,,,,,,,935,8,4795,23,11,190,100,22,,,,,,,,,,,,,,,8.05973,37.0664,0.935383,23.2461,8160,CH3,v1,
32640,20250312,67,Cs0.08FA0.82MA0.1PbI3.0,1.65,MACl,10.0,PEAI,0.5,,,Me-4PACz,0.198,2PACz,0.132,,,,,,,935,8,4795,23,11,190,100,22,,,,,,,,,,,,,,,8.05973,37.0664,0.935383,23.2461,8160,CH4,v1,
32641,20250312,67,Cs0.08FA0.82MA0.1PbI3.0,1.65,MACl,10.0,PEAI,0.5,,,Me-4PACz,0.248,DMACPA,0.083,,,,,,,983,8,4786,35,13,198,100,16,,,,,,,,,,,,,,,12.3578,48.3263,1.03572,24.6897,8161,CH1,v1,
32642,20250312,67,Cs0.08FA0.82MA0.1PbI3.0,1.65,MACl,10.0,PEAI,0.5,,,Me-4PACz,0.248,DMACPA,0.083,,,,,,,983,8,4786,35,13,198,100,16,,,,,,,,,,,,,,,4.22e+40,3.05e+41,0.559057,24.7614,8161,CH2,v1,
32643,20250312,67,Cs0.08FA0.82MA0.1PbI3.0,1.65,MACl,10.0,PEAI,0.5,,,Me-4PACz,0.248,DMACPA,0.083,,,,,,,983,8,4786,35,13,198,100,16,,,,,,,,,,,,,,,20.6082,74.7555,1.09296,25.2227,8161,CH3,v1,
32644,20250312,67,Cs0.08FA0.82MA0.1PbI3.0,1.65,MACl,10.0,PEAI,0.5,,,Me-4PACz,0.248,DMACPA,0.083,,,,,,,983,8,4786,35,13,198,100,16,,,,,,,,,,,,,,,3.64e+39,-2.62e+41,0.397398,-3.49868,8161,CH4,v1,
32645,20250312,67,Cs0.08FA0.82MA0.1PbI3.0,1.65,MACl,10.0,PEAI,0.5,,,Me-4PACz,0.248,DMACPA,0.083,,,,,,,934,11,5732,31,9,184,110,25,,,,,,,,,,,,,,,19.3444,77.0379,1.05832,23.7266,8162,CH1,v1,
32646,20250312,67,Cs0.08FA0.82MA0.1PbI3.0,1.65,MACl,10.0,PEAI,0.5,,,Me-4PACz,0.248,DMACPA,0.083,,,,,,,934,11,5732,31,9,184,110,25,,,,,,,,,,,,,,,19.5296,75.2341,1.06554,24.3618,8162,CH2,v1,
32647,20250312,67,Cs0.08FA0.82MA0.1PbI3.0,1.65,MACl,10.0,PEAI,0.5,,,Me-4PACz,0.248,DMACPA,0.083,,,,,,,934,11,5732,31,9,184,110,25,,,,,,,,,,,,,,,18.3022,70.9193,1.05876,24.3749,8162,CH3,v1,
32648,20250312,67,Cs0.08FA0.82MA0.1PbI3.0,1.65,MACl,10.0,PEAI,0.5,,,Me-4PACz,0.248,DMACPA,0.083,,,,,,,934,11,5732,31,9,184,110,25,,,,,,,,,,,,,,,1.58e+40,-9.08e+39,0.647554,-268.901,8162,CH4,v1,
32649,20250312,67,Cs0.08FA0.82MA0.1PbI3.0,1.65,MACl,10.0,PEAI,0.5,,,Me-4PACz,0.248,DMACPA,0.083,,,,,,,1151,9,5166,31,8,215,105,24,,,,,,,,,,,,,,,19.0822,76.7263,1.05601,23.5513,8163,CH1,v1,
32650,20250312,67,Cs0.08FA0.82MA0.1PbI3.0,1.65,MACl,10.0,PEAI,0.5,,,Me-4PACz,0.248,DMACPA,0.083,,,,,,,1151,9,5166,31,8,215,105,24,,,,,,,,,,,,,,,19.7441,76.9004,1.0626,24.1623,8163,CH2,v1,
32651,20250312,67,Cs0.08FA0.82MA0.1PbI3.0,1.65,MACl,10.0,PEAI,0.5,,,Me-4PACz,0.248,DMACPA,0.083,,,,,,,1151,9,5166,31,8,215,105,24,,,,,,,,,,,,,,,20.076,77.5373,1.06662,24.2748,8163,CH3,v1,
32652,20250312,67,Cs0.08FA0.82MA0.1PbI3.0,1.65,MACl,10.0,PEAI,0.5,,,Me-4PACz,0.248,DMACPA,0.083,,,,,,,1151,9,5166,31,8,215,105,24,,,,,,,,,,,,,,,1.14e+40,-1.22e+40,0.136237,-685.254,8163,CH4,v1,
32653,20250312,67,Cs0.08FA0.82MA0.1PbI3.0,1.65,MACl,10.0,PEAI,0.5,,,Me-4PACz,0.248,DMACPA,0.083,,,,,,,1013,9,5398,35,12,229,100,19,,,,,,,,,,,,,,,18.2738,77.131,1.04568,22.657,8164,CH1,v1,
32654,20250312,67,Cs0.08FA0.82MA0.1PbI3.0,1.65,MACl,10.0,PEAI,0.5,,,Me-4PACz,0.248,DMACPA,0.083,,,,,,,1013,9,5398,35,12,229,100,19,,,,,,,,,,,,,,,3.44e+40,2.02e+41,0.933445,18.2229,8164,CH2,v1,
32655,20250312,67,Cs0.08FA0.82MA0.1PbI3.0,1.65,MACl,10.0,PEAI,0.5,,,Me-4PACz,0.248,DMACPA,0.083,,,,,,,1013,9,5398,35,12,229,100,19,,,,,,,,,,,,,,,2.91828,27.9222,0.456004,22.9198,8164,CH3,v1,
32656,20250312,67,Cs0.08FA0.82MA0.1PbI3.0,1.65,MACl,10.0,PEAI,0.5,,,Me-4PACz,0.248,DMACPA,0.083,,,,,,,1013,9,5398,35,12,229,100,19,,,,,,,,,,,,,,,562.683,-284.56,0.20858,-948.02,8164,CH4,v1,
32657,20250312,67,Cs0.08FA0.82MA0.1PbI3.0,1.65,MACl,10.0,PEAI,0.5,,,Me-4PACz,0.248,DMACPA,0.083,,,,,,,951,11,5263,33,8,181,110,20,,,,,,,,,,,,,,,19.504,77.2546,1.05752,23.8731,8165,CH1,v1,
32658,20250312,67,Cs0.08FA0.82MA0.1PbI3.0,1.65,MACl,10.0,PEAI,0.5,,,Me-4PACz,0.248,DMACPA,0.083,,,,,,,951,11,5263,33,8,181,110,20,,,,,,,,,,,,,,,20.1323,76.8987,1.06605,24.5583,8165,CH2,v1,
32659,20250312,67,Cs0.08FA0.82MA0.1PbI3.0,1.65,MACl,10.0,PEAI,0.5,,,Me-4PACz,0.248,DMACPA,0.083,,,,,,,951,11,5263,33,8,181,110,20,,,,,,,,,,,,,,,20.1185,76.7387,1.06565,24.6019,8165,CH3,v1,
32660,20250312,67,Cs0.08FA0.82MA0.1PbI3.0,1.65,MACl,10.0,PEAI,0.5,,,Me-4PACz,0.248,DMACPA,0.083,,,,,,,951,11,5263,33,8,181,110,20,,,,,,,,,,,,,,,75.264,-770.507,0.271613,-35.9634,8165,CH4,v1,
32661,20250312,67,Cs0.08FA0.82MA0.1PbI3.0,1.65,MACl,10.0,PEAI,0.5,,,Me-4PACz,0.248,DMACPA,0.083,,,,,,,1053,8,4280,35,11,219,110,24,,,,,,,,,,,,,,,19.3319,77.8403,1.06389,23.3439,8166,CH1,v1,
32662,20250312,67,Cs0.08FA0.82MA0.1PbI3.0,1.65,MACl,10.0,PEAI,0.5,,,Me-4PACz,0.248,DMACPA,0.083,,,,,,,1053,8,4280,35,11,219,110,24,,,,,,,,,,,,,,,19.0959,74.6805,1.06621,23.9822,8166,CH2,v1,
32663,20250312,67,Cs0.08FA0.82MA0.1PbI3.0,1.65,MACl,10.0,PEAI,0.5,,,Me-4PACz,0.248,DMACPA,0.083,,,,,,,1053,8,4280,35,11,219,110,24,,,,,,,,,,,,,,,20.1002,78.1663,1.06688,24.1027,8166,CH3,v1,
32664,20250312,67,Cs0.08FA0.82MA0.1PbI3.0,1.65,MACl,10.0,PEAI,0.5,,,Me-4PACz,0.248,DMACPA,0.083,,,,,,,1053,8,4280,35,11,219,110,24,,,,,,,,,,,,,,,11.9864,93.2197,0.537078,23.9412,8166,CH4,v1,
32665,20250312,67,Cs0.08FA0.82MA0.1PbI3.0,1.65,MACl,10.0,PEAI,0.5,,,Me-4PACz,0.248,DMACPA,0.083,,,,,,,890,11,5279,26,10,206,110,21,,,,,,,,,,,,,,,17.6787,74.1082,1.04837,22.7546,8167,CH1,v1,
32666,20250312,67,Cs0.08FA0.82MA0.1PbI3.0,1.65,MACl,10.0,PEAI,0.5,,,Me-4PACz,0.248,DMACPA,0.083,,,,,,,890,11,5279,26,10,206,110,21,,,,,,,,,,,,,,,90.4231,468.832,0.939594,20.5268,8167,CH2,v1,
32667,20250312,67,Cs0.08FA0.82MA0.1PbI3.0,1.65,MACl,10.0,PEAI,0.5,,,Me-4PACz,0.248,DMACPA,0.083,,,,,,,890,11,5279,26,10,206,110,21,,,,,,,,,,,,,,,2.35e+39,9.37e+39,1.05806,23.7098,8167,CH3,v1,
32668,20250312,67,Cs0.08FA0.82MA0.1PbI3.0,1.65,MACl,10.0,PEAI,0.5,,,Me-4PACz,0.248,DMACPA,0.083,,,,,,,890,11,5279,26,10,206,110,21,,,,,,,,,,,,,,,1.28e+40,2.66e+40,0.498654,96.1519,8167,CH4,v1,
32669,20250312,67,Cs0.08FA0.82MA0.1PbI3.0,1.65,MACl,10.0,PEAI,0.5,,,Me-4PACz,0.248,DMACPA,0.083,,,,,,,1062,9,5478,32,9,227,105,25,,,,,,,,,,,,,,,7.40766,33.5362,0.94414,23.3954,8168,CH1,v1,
32670,20250312,67,Cs0.08FA0.82MA0.1PbI3.0,1.65,MACl,10.0,PEAI,0.5,,,Me-4PACz,0.248,DMACPA,0.083,,,,,,,1062,9,5478,32,9,227,105,25,,,,,,,,,,,,,,,18.275,71.5521,1.06444,23.9946,8168,CH2,v1,
32671,20250312,67,Cs0.08FA0.82MA0.1PbI3.0,1.65,MACl,10.0,PEAI,0.5,,,Me-4PACz,0.248,DMACPA,0.083,,,,,,,1062,9,5478,32,9,227,105,25,,,,,,,,,,,,,,,20.1914,77.5089,1.07066,24.3313,8168,CH3,v1,
32672,20250312,67,Cs0.08FA0.82MA0.1PbI3.0,1.65,MACl,10.0,PEAI,0.5,,,Me-4PACz,0.248,DMACPA,0.083,,,,,,,1062,9,5478,32,9,227,105,25,,,,,,,,,,,,,,,19.9945,93.2386,0.8899,24.0976,8168,CH4,v1,
32673,20250312,67,Cs0.08FA0.82MA0.1PbI3.0,1.65,MACl,14.6,PEAI,0.517,,,Me-4PACz,0.198,DMACPA,0.132,,,,,,,927,8,4428,37,10,180,115,25,,,,,,,,,,,,,,,19.5756,76.6292,1.06538,23.9782,8169,CH1,v1,
32674,20250312,67,Cs0.08FA0.82MA0.1PbI3.0,1.65,MACl,14.6,PEAI,0.517,,,Me-4PACz,0.198,DMACPA,0.132,,,,,,,927,8,4428,37,10,180,115,25,,,,,,,,,,,,,,,19.7508,76.2721,1.06704,24.2683,8169,CH2,v1,
32675,20250312,67,Cs0.08FA0.82MA0.1PbI3.0,1.65,MACl,14.6,PEAI,0.517,,,Me-4PACz,0.198,DMACPA,0.132,,,,,,,927,8,4428,37,10,180,115,25,,,,,,,,,,,,,,,19.9924,77.0595,1.06697,24.3157,8169,CH3,v1,
32676,20250312,67,Cs0.08FA0.82MA0.1PbI3.0,1.65,MACl,14.6,PEAI,0.517,,,Me-4PACz,0.198,DMACPA,0.132,,,,,,,927,8,4428,37,10,180,115,25,,,,,,,,,,,,,,,2.13e+40,5.84e+40,0.25484,142.842,8169,CH4,v1,
32677,20250312,67,Cs0.08FA0.82MA0.1PbI3.0,1.65,MACl,14.6,PEAI,0.517,,,Me-4PACz,0.198,DMACPA,0.132,,,,,,,935,11,5104,45,9,150,110,23,,,,,,,,,,,,,,,18.6562,77.8959,1.05853,22.6258,8170,CH1,v1,
32678,20250312,67,Cs0.08FA0.82MA0.1PbI3.0,1.65,MACl,14.6,PEAI,0.517,,,Me-4PACz,0.198,DMACPA,0.132,,,,,,,935,11,5104,45,9,150,110,23,,,,,,,,,,,,,,,18.6562,77.8959,1.05853,22.6258,8170,CH2,v1,
32679,20250312,67,Cs0.08FA0.82MA0.1PbI3.0,1.65,MACl,14.6,PEAI,0.517,,,Me-4PACz,0.198,DMACPA,0.132,,,,,,,935,11,5104,45,9,150,110,23,,,,,,,,,,,,,,,18.6562,77.8959,1.05853,22.6258,8170,CH3,v1,
32680,20250312,67,Cs0.08FA0.82MA0.1PbI3.0,1.65,MACl,14.6,PEAI,0.517,,,Me-4PACz,0.198,DMACPA,0.132,,,,,,,935,11,5104,45,9,150,110,23,,,,,,,,,,,,,,,18.6562,77.8959,1.05853,22.6258,8170,CH4,v1,
32681,20250312,67,Cs0.08FA0.82MA0.1PbI3.0,1.65,MACl,10.0,PEAI,0.5,,,Me-4PACz,0.248,DMACPA,0.083,,,,,,,997,8,5149,27,7,228,110,18,,,,,,,,,,,,,,,18.6562,77.8959,1.05853,22.6258,8171,CH1,v1,
32682,20250312,67,Cs0.08FA0.82MA0.1PbI3.0,1.65,MACl,10.0,PEAI,0.5,,,Me-4PACz,0.248,DMACPA,0.083,,,,,,,997,8,5149,27,7,228,110,18,,,,,,,,,,,,,,,1.91769,26.075,0.322975,22.7711,8171,CH2,v1,
32683,20250312,67,Cs0.08FA0.82MA0.1PbI3.0,1.65,MACl,10.0,PEAI,0.5,,,Me-4PACz,0.248,DMACPA,0.083,,,,,,,997,8,5149,27,7,228,110,18,,,,,,,,,,,,,,,2.44705,27.9778,0.379805,23.0286,8171,CH3,v1,
32684,20250312,67,Cs0.08FA0.82MA0.1PbI3.0,1.65,MACl,10.0,PEAI,0.5,,,Me-4PACz,0.248,DMACPA,0.083,,,,,,,997,8,5149,27,7,228,110,18,,,,,,,,,,,,,,,33.9535,-31.6949,0.197616,-542.092,8171,CH4,v1,
32685,20250312,67,Cs0.08FA0.82MA0.1PbI3.0,1.65,MACl,10.0,PEAI,0.5,,,Me-4PACz,0.248,DMACPA,0.083,,,,,,,995,9,5112,35,8,203,110,18,,,,,,,,,,,,,,,18.9458,76.6643,1.05543,23.4147,8172,CH1,v1,
32686,20250312,67,Cs0.08FA0.82MA0.1PbI3.0,1.65,MACl,10.0,PEAI,0.5,,,Me-4PACz,0.248,DMACPA,0.083,,,,,,,995,9,5112,35,8,203,110,18,,,,,,,,,,,,,,,19.9048,77.0932,1.06524,24.2379,8172,CH2,v1,
32687,20250312,67,Cs0.08FA0.82MA0.1PbI3.0,1.65,MACl,10.0,PEAI,0.5,,,Me-4PACz,0.248,DMACPA,0.083,,,,,,,995,9,5112,35,8,203,110,18,,,,,,,,,,,,,,,17.5712,67.5721,1.06786,24.351,8172,CH3,v1,
32688,20250312,67,Cs0.08FA0.82MA0.1PbI3.0,1.65,MACl,10.0,PEAI,0.5,,,Me-4PACz,0.248,DMACPA,0.083,,,,,,,995,9,5112,35,8,203,110,18,,,,,,,,,,,,,,,24.4951,-9.594,0.569286,-448.487,8172,CH4,v1,
32689,20250312,67,Cs0.08FA0.82MA0.1PbI3.0,1.65,MACl,14.6,PEAI,0.517,,,Me-4PACz,0.198,DMACPA,0.132,,,,,,,1082,8,4950,45,11,189,110,24,,,,,,,,,,,,,,,14.1282,55.7767,1.04638,24.2074,8173,CH1,v1,
32690,20250312,67,Cs0.08FA0.82MA0.1PbI3.0,1.65,MACl,14.6,PEAI,0.517,,,Me-4PACz,0.198,DMACPA,0.132,,,,,,,1082,8,4950,45,11,189,110,24,,,,,,,,,,,,,,,14.1282,55.7767,1.04638,24.2074,8173,CH2,v1,
32691,20250312,67,Cs0.08FA0.82MA0.1PbI3.0,1.65,MACl,14.6,PEAI,0.517,,,Me-4PACz,0.198,DMACPA,0.132,,,,,,,1082,8,4950,45,11,189,110,24,,,,,,,,,,,,,,,14.1282,55.7767,1.04638,24.2074,8173,CH3,v1,
32692,20250312,67,Cs0.08FA0.82MA0.1PbI3.0,1.65,MACl,14.6,PEAI,0.517,,,Me-4PACz,0.198,DMACPA,0.132,,,,,,,1082,8,4950,45,11,189,110,24,,,,,,,,,,,,,,,14.1282,55.7767,1.04638,24.2074,8173,CH4,v1,
32693,20250312,67,Cs0.08FA0.82MA0.1PbI3.0,1.65,MACl,14.6,PEAI,0.517,,,Me-4PACz,0.198,DMACPA,0.132,,,,,,,951,14,5254,35,11,150,110,24,,,,,,,,,,,,,,,14.1282,55.7767,1.04638,24.2074,8174,CH1,v1,
32694,20250312,67,Cs0.08FA0.82MA0.1PbI3.0,1.65,MACl,14.6,PEAI,0.517,,,Me-4PACz,0.198,DMACPA,0.132,,,,,,,951,14,5254,35,11,150,110,24,,,,,,,,,,,,,,,19.4903,74.4339,1.07611,24.3326,8174,CH2,v1,
32695,20250312,67,Cs0.08FA0.82MA0.1PbI3.0,1.65,MACl,14.6,PEAI,0.517,,,Me-4PACz,0.198,DMACPA,0.132,,,,,,,951,14,5254,35,11,150,110,24,,,,,,,,,,,,,,,19.5741,74.6518,1.0774,24.337,8174,CH3,v1,
32696,20250312,67,Cs0.08FA0.82MA0.1PbI3.0,1.65,MACl,14.6,PEAI,0.517,,,Me-4PACz,0.198,DMACPA,0.132,,,,,,,951,14,5254,35,11,150,110,24,,,,,,,,,,,,,,,19.1128,91.1335,0.941517,22.275,8174,CH4,v1,
32697,20250312,67,Cs0.08FA0.82MA0.1PbI3.0,1.65,MACl,14.6,PEAI,0.517,,,Me-4PACz,0.198,DMACPA,0.132,,,,,,,1006,8,5961,43,7,152,110,26,,,,,,,,,,,,,,,19.8302,78.0231,1.07329,23.6803,8175,CH1,v1,
32698,20250312,67,Cs0.08FA0.82MA0.1PbI3.0,1.65,MACl,14.6,PEAI,0.517,,,Me-4PACz,0.198,DMACPA,0.132,,,,,,,1006,8,5961,43,7,152,110,26,,,,,,,,,,,,,,,20.0413,76.8926,1.07324,24.2853,8175,CH2,v1,
32699,20250312,67,Cs0.08FA0.82MA0.1PbI3.0,1.65,MACl,14.6,PEAI,0.517,,,Me-4PACz,0.198,DMACPA,0.132,,,,,,,1006,8,5961,43,7,152,110,26,,,,,,,,,,,,,,,20.2487,76.854,1.07443,24.5219,8175,CH3,v1,
32700,20250312,67,Cs0.08FA0.82MA0.1PbI3.0,1.65,MACl,14.6,PEAI,0.517,,,Me-4PACz,0.198,DMACPA,0.132,,,,,,,1006,8,5961,43,7,152,110,26,,,,,,,,,,,,,,,6.49492,-1591.43,0.016207,-25.1811,8175,CH4,v1,
32701,20250312,67,Cs0.08FA0.82MA0.1PbI3.0,1.65,MACl,14.6,PEAI,0.517,,,Me-4PACz,0.198,DMACPA,0.132,,,,,,,1035,10,5624,45,10,150,110,24,,,,,,,,,,,,,,,21.1135,72.8188,1.07395,26.9981,8176,CH1,v1,
32702,20250312,67,Cs0.08FA0.82MA0.1PbI3.0,1.65,MACl,14.6,PEAI,0.517,,,Me-4PACz,0.198,DMACPA,0.132,,,,,,,1035,10,5624,45,10,150,110,24,,,,,,,,,,,,,,,21.4355,72.8165,1.07683,27.3375,8176,CH2,v1,
32703,20250312,67,Cs0.08FA0.82MA0.1PbI3.0,1.65,MACl,14.6,PEAI,0.517,,,Me-4PACz,0.198,DMACPA,0.132,,,,,,,1035,10,5624,45,10,150,110,24,,,,,,,,,,,,,,,21.605,73.6328,1.077,27.2439,8176,CH3,v1,
32704,20250312,67,Cs0.08FA0.82MA0.1PbI3.0,1.65,MACl,14.6,PEAI,0.517,,,Me-4PACz,0.198,DMACPA,0.132,,,,,,,1035,10,5624,45,10,150,110,24,,,,,,,,,,,,,,,4.95139,37.2462,-0.000144,-92.6361,8176,CH4,v1,
32705,20250312,67,Cs0.08FA0.82MA0.1PbI3.0,1.65,MACl,14.6,PEAI,0.517,,,Me-4PACz,0.198,DMACPA,0.132,,,,,,,1102,10,5041,44,8,150,110,27,,,,,,,,,,,,,,,18.6386,76.5125,1.05938,22.9948,8177,CH1,v1,
32706,20250312,67,Cs0.08FA0.82MA0.1PbI3.0,1.65,MACl,14.6,PEAI,0.517,,,Me-4PACz,0.198,DMACPA,0.132,,,,,,,1102,10,5041,44,8,150,110,27,,,,,,,,,,,,,,,18.6386,76.5125,1.05938,22.9948,8177,CH2,v1,
32707,20250312,67,Cs0.08FA0.82MA0.1PbI3.0,1.65,MACl,14.6,PEAI,0.517,,,Me-4PACz,0.198,DMACPA,0.132,,,,,,,1102,10,5041,44,8,150,110,27,,,,,,,,,,,,,,,18.6386,76.5125,1.05938,22.9948,8177,CH3,v1,
32708,20250312,67,Cs0.08FA0.82MA0.1PbI3.0,1.65,MACl,14.6,PEAI,0.517,,,Me-4PACz,0.198,DMACPA,0.132,,,,,,,1102,10,5041,44,8,150,110,27,,,,,,,,,,,,,,,18.6386,76.5125,1.05938,22.9948,8177,CH4,v1,
32709,20250312,67,Cs0.08FA0.82MA0.1PbI3.0,1.65,MACl,14.6,PEAI,0.517,,,Me-4PACz,0.198,DMACPA,0.132,,,,,,,1009,12,5387,40,9,173,115,21,,,,,,,,,,,,,,,18.6386,76.5125,1.05938,22.9948,8178,CH1,v1,
32710,20250312,67,Cs0.08FA0.82MA0.1PbI3.0,1.65,MACl,14.6,PEAI,0.517,,,Me-4PACz,0.198,DMACPA,0.132,,,,,,,1009,12,5387,40,9,173,115,21,,,,,,,,,,,,,,,19.0482,76.1433,1.06703,23.4448,8178,CH2,v1,
32711,20250312,67,Cs0.08FA0.82MA0.1PbI3.0,1.65,MACl,14.6,PEAI,0.517,,,Me-4PACz,0.198,DMACPA,0.132,,,,,,,1009,12,5387,40,9,173,115,21,,,,,,,,,,,,,,,19.3248,76.6756,1.06803,23.5979,8178,CH3,v1,
32712,20250312,67,Cs0.08FA0.82MA0.1PbI3.0,1.65,MACl,14.6,PEAI,0.517,,,Me-4PACz,0.198,DMACPA,0.132,,,,,,,1009,12,5387,40,9,173,115,21,,,,,,,,,,,,,,,462.544,2678.72,0.851432,20.2804,8178,CH4,v1,
32713,20250312,67,Cs0.08FA0.82MA0.1PbI3.0,1.65,MACl,14.6,PEAI,0.517,,,Me-4PACz,0.198,DMACPA,0.132,,,,,,,970,12,5102,39,9,150,110,28,,,,,,,,,,,,,,,19.9638,79.3818,1.0728,23.4424,8179,CH1,v1,
32714,20250312,67,Cs0.08FA0.82MA0.1PbI3.0,1.65,MACl,14.6,PEAI,0.517,,,Me-4PACz,0.198,DMACPA,0.132,,,,,,,970,12,5102,39,9,150,110,28,,,,,,,,,,,,,,,20.3688,78.8082,1.07483,24.0467,8179,CH2,v1,
32715,20250312,67,Cs0.08FA0.82MA0.1PbI3.0,1.65,MACl,14.6,PEAI,0.517,,,Me-4PACz,0.198,DMACPA,0.132,,,,,,,970,12,5102,39,9,150,110,28,,,,,,,,,,,,,,,20.2504,78.2168,1.07479,24.0885,8179,CH3,v1,
32716,20250312,67,Cs0.08FA0.82MA0.1PbI3.0,1.65,MACl,14.6,PEAI,0.517,,,Me-4PACz,0.198,DMACPA,0.132,,,,,,,970,12,5102,39,9,150,110,28,,,,,,,,,,,,,,,1.68428,0.0,2.38e+34,-41.9026,8179,CH4,v1,
32717,20250312,67,Cs0.08FA0.82MA0.1PbI3.0,1.65,MACl,14.6,PEAI,0.517,,,Me-4PACz,0.198,DMACPA,0.132,,,,,,,1149,11,4826,44,7,150,110,27,,,,,,,,,,,,,,,19.1723,75.9718,1.06604,23.6728,8180,CH1,v1,
32718,20250312,67,Cs0.08FA0.82MA0.1PbI3.0,1.65,MACl,14.6,PEAI,0.517,,,Me-4PACz,0.198,DMACPA,0.132,,,,,,,1149,11,4826,44,7,150,110,27,,,,,,,,,,,,,,,16.7555,67.3114,1.05803,23.5272,8180,CH2,v1,
32719,20250312,67,Cs0.08FA0.82MA0.1PbI3.0,1.65,MACl,14.6,PEAI,0.517,,,Me-4PACz,0.198,DMACPA,0.132,,,,,,,1149,11,4826,44,7,150,110,27,,,,,,,,,,,,,,,20.5644,77.4255,1.07591,24.6863,8180,CH3,v1,
32720,20250312,67,Cs0.08FA0.82MA0.1PbI3.0,1.65,MACl,14.6,PEAI,0.517,,,Me-4PACz,0.198,DMACPA,0.132,,,,,,,1149,11,4826,44,7,150,110,27,,,,,,,,,,,,,,,386.294,-108.568,0.903202,-393.941,8180,CH4,v1,
32721,20250312,67,Cs0.07FA0.83MA0.1PbI3.0,1.63,MACl,10.0,PEAI,0.4,,,2PACz,0.248,MeO-4PADBC,0.083,,,,,,,905,12,5368,34,12,201,105,18,,,,,,,,,,,,,,,20.7005,78.6735,1.07761,24.417,8181,CH1,v1,
32722,20250312,67,Cs0.07FA0.83MA0.1PbI3.0,1.63,MACl,10.0,PEAI,0.4,,,2PACz,0.248,MeO-4PADBC,0.083,,,,,,,905,12,5368,34,12,201,105,18,,,,,,,,,,,,,,,21.4351,79.2577,1.08473,24.9324,8181,CH2,v1,
32723,20250312,67,Cs0.07FA0.83MA0.1PbI3.0,1.63,MACl,10.0,PEAI,0.4,,,2PACz,0.248,MeO-4PADBC,0.083,,,,,,,905,12,5368,34,12,201,105,18,,,,,,,,,,,,,,,21.5948,79.6308,1.08631,24.964,8181,CH3,v1,
32724,20250312,67,Cs0.07FA0.83MA0.1PbI3.0,1.63,MACl,10.0,PEAI,0.4,,,2PACz,0.248,MeO-4PADBC,0.083,,,,,,,905,12,5368,34,12,201,105,18,,,,,,,,,,,,,,,21.3912,80.0583,1.08443,24.6393,8181,CH4,v1,
32725,20250312,67,Cs0.07FA0.83MA0.1PbI3.0,1.63,MACl,10.0,PEAI,0.4,,,2PACz,0.248,MeO-4PADBC,0.083,,,,,,,1008,7,5242,40,8,201,110,25,,,,,,,,,,,,,,,18.9499,77.053,1.06385,23.1173,8182,CH1,v1,
32726,20250312,67,Cs0.07FA0.83MA0.1PbI3.0,1.63,MACl,10.0,PEAI,0.4,,,2PACz,0.248,MeO-4PADBC,0.083,,,,,,,1008,7,5242,40,8,201,110,25,,,,,,,,,,,,,,,19.2816,76.053,1.06937,23.7083,8182,CH2,v1,
32727,20250312,67,Cs0.07FA0.83MA0.1PbI3.0,1.63,MACl,10.0,PEAI,0.4,,,2PACz,0.248,MeO-4PADBC,0.083,,,,,,,1008,7,5242,40,8,201,110,25,,,,,,,,,,,,,,,19.4007,75.6406,1.07547,23.8488,8182,CH3,v1,
32728,20250312,67,Cs0.07FA0.83MA0.1PbI3.0,1.63,MACl,10.0,PEAI,0.4,,,2PACz,0.248,MeO-4PADBC,0.083,,,,,,,1008,7,5242,40,8,201,110,25,,,,,,,,,,,,,,,18.6628,82.5588,0.964548,23.4363,8182,CH4,v1,
32729,20250312,67,Cs0.07FA0.83MA0.1PbI3.0,1.63,MACl,10.0,PEAI,0.4,,,2PACz,0.248,MeO-4PADBC,0.083,,,,,,,972,12,4681,38,12,184,110,19,,,,,,,,,,,,,,,17.6881,72.6382,1.06398,22.8866,8183,CH1,v1,
32730,20250312,67,Cs0.07FA0.83MA0.1PbI3.0,1.63,MACl,10.0,PEAI,0.4,,,2PACz,0.248,MeO-4PADBC,0.083,,,,,,,972,12,4681,38,12,184,110,19,,,,,,,,,,,,,,,20.1951,76.7612,1.06744,24.6467,8183,CH2,v1,
32731,20250312,67,Cs0.07FA0.83MA0.1PbI3.0,1.63,MACl,10.0,PEAI,0.4,,,2PACz,0.248,MeO-4PADBC,0.083,,,,,,,972,12,4681,38,12,184,110,19,,,,,,,,,,,,,,,20.419,77.5912,1.07385,24.5063,8183,CH3,v1,
32732,20250312,67,Cs0.07FA0.83MA0.1PbI3.0,1.63,MACl,10.0,PEAI,0.4,,,2PACz,0.248,MeO-4PADBC,0.083,,,,,,,972,12,4681,38,12,184,110,19,,,,,,,,,,,,,,,3.39749,82.3537,0.178305,23.1373,8183,CH4,v1,
32733,20250312,67,Cs0.07FA0.83MA0.1PbI3.0,1.63,MACl,10.0,PEAI,0.4,,,2PACz,0.248,MeO-4PADBC,0.083,,,,,,,1100,6,4849,38,7,215,110,17,,,,,,,,,,,,,,,19.8562,77.0901,1.06452,24.196,8184,CH1,v1,
32734,20250312,67,Cs0.07FA0.83MA0.1PbI3.0,1.63,MACl,10.0,PEAI,0.4,,,2PACz,0.248,MeO-4PADBC,0.083,,,,,,,1100,6,4849,38,7,215,110,17,,,,,,,,,,,,,,,20.5257,77.0666,1.06956,24.9017,8184,CH2,v1,
32735,20250312,67,Cs0.07FA0.83MA0.1PbI3.0,1.63,MACl,10.0,PEAI,0.4,,,2PACz,0.248,MeO-4PADBC,0.083,,,,,,,1100,6,4849,38,7,215,110,17,,,,,,,,,,,,,,,20.7872,77.172,1.07394,25.0816,8184,CH3,v1,
32736,20250312,67,Cs0.07FA0.83MA0.1PbI3.0,1.63,MACl,10.0,PEAI,0.4,,,2PACz,0.248,MeO-4PADBC,0.083,,,,,,,1100,6,4849,38,7,215,110,17,,,,,,,,,,,,,,,2.96e+40,1.23e+41,0.163716,147.305,8184,CH4,v1,
32737,20250312,67,Cs0.07FA0.83MA0.1PbI3.0,1.63,MACl,10.0,PEAI,0.4,,,2PACz,0.248,MeO-4PADBC,0.083,,,,,,,1024,11,5726,33,7,201,110,23,,,,,,,,,,,,,,,16.4218,70.1745,1.05785,22.1216,8185,CH1,v1,
32738,20250312,67,Cs0.07FA0.83MA0.1PbI3.0,1.63,MACl,10.0,PEAI,0.4,,,2PACz,0.248,MeO-4PADBC,0.083,,,,,,,1024,11,5726,33,7,201,110,23,,,,,,,,,,,,,,,18.1938,72.954,1.06613,23.3918,8185,CH2,v1,
32739,20250312,67,Cs0.07FA0.83MA0.1PbI3.0,1.63,MACl,10.0,PEAI,0.4,,,2PACz,0.248,MeO-4PADBC,0.083,,,,,,,1024,11,5726,33,7,201,110,23,,,,,,,,,,,,,,,20.2295,78.3032,1.0704,24.1357,8185,CH3,v1,
32740,20250312,67,Cs0.07FA0.83MA0.1PbI3.0,1.63,MACl,10.0,PEAI,0.4,,,2PACz,0.248,MeO-4PADBC,0.083,,,,,,,1024,11,5726,33,7,201,110,23,,,,,,,,,,,,,,,17.6602,71.798,1.05634,23.2851,8185,CH4,v1,
32741,20250312,67,Cs0.07FA0.83MA0.1PbI3.0,1.63,MACl,10.0,PEAI,0.4,,,2PACz,0.248,MeO-4PADBC,0.083,,,,,,,1007,7,4681,33,9,194,110,22,,,,,,,,,,,,,,,17.3096,72.0928,1.05669,22.7221,8186,CH1,v1,
32742,20250312,67,Cs0.07FA0.83MA0.1PbI3.0,1.63,MACl,10.0,PEAI,0.4,,,2PACz,0.248,MeO-4PADBC,0.083,,,,,,,1007,7,4681,33,9,194,110,22,,,,,,,,,,,,,,,18.6584,73.8723,1.05874,23.8564,8186,CH2,v1,
32743,20250312,67,Cs0.07FA0.83MA0.1PbI3.0,1.63,MACl,10.0,PEAI,0.4,,,2PACz,0.248,MeO-4PADBC,0.083,,,,,,,1007,7,4681,33,9,194,110,22,,,,,,,,,,,,,,,1.94e-05,0.0271411,0.006477,11.0336,8186,CH3,v1,
32744,20250312,67,Cs0.07FA0.83MA0.1PbI3.0,1.63,MACl,10.0,PEAI,0.4,,,2PACz,0.248,MeO-4PADBC,0.083,,,,,,,1007,7,4681,33,9,194,110,22,,,,,,,,,,,,,,,15.0037,99.0351,0.633786,23.9038,8186,CH4,v1,
32745,20250312,67,Cs0.07FA0.83MA0.1PbI3.0,1.63,MACl,10.0,PEAI,0.4,,,2PACz,0.248,MeO-4PADBC,0.083,,,,,,,985,11,4859,40,6,190,110,23,,,,,,,,,,,,,,,19.4717,70.2639,1.05814,26.1897,8187,CH1,v1,
32746,20250312,67,Cs0.07FA0.83MA0.1PbI3.0,1.63,MACl,10.0,PEAI,0.4,,,2PACz,0.248,MeO-4PADBC,0.083,,,,,,,985,11,4859,40,6,190,110,23,,,,,,,,,,,,,,,20.0003,75.861,1.06343,24.7918,8187,CH2,v1,
32747,20250312,67,Cs0.07FA0.83MA0.1PbI3.0,1.63,MACl,10.0,PEAI,0.4,,,2PACz,0.248,MeO-4PADBC,0.083,,,,,,,985,11,4859,40,6,190,110,23,,,,,,,,,,,,,,,20.6993,74.3619,1.06955,26.0257,8187,CH3,v1,
32748,20250312,67,Cs0.07FA0.83MA0.1PbI3.0,1.63,MACl,10.0,PEAI,0.4,,,2PACz,0.248,MeO-4PADBC,0.083,,,,,,,985,11,4859,40,6,190,110,23,,,,,,,,,,,,,,,20.1174,87.0156,0.936893,24.6766,8187,CH4,v1,
32749,20250312,67,Cs0.07FA0.83MA0.1PbI3.0,1.63,MACl,10.0,PEAI,0.4,,,2PACz,0.248,MeO-4PADBC,0.083,,,,,,,1045,8,5336,30,9,215,100,21,,,,,,,,,,,,,,,20.6175,78.5457,1.08896,24.1046,8188,CH1,v1,
32750,20250312,67,Cs0.07FA0.83MA0.1PbI3.0,1.63,MACl,10.0,PEAI,0.4,,,2PACz,0.248,MeO-4PADBC,0.083,,,,,,,1045,8,5336,30,9,215,100,21,,,,,,,,,,,,,,,21.3874,79.3289,1.09483,24.6252,8188,CH2,v1,
32751,20250312,67,Cs0.07FA0.83MA0.1PbI3.0,1.63,MACl,10.0,PEAI,0.4,,,2PACz,0.248,MeO-4PADBC,0.083,,,,,,,1045,8,5336,30,9,215,100,21,,,,,,,,,,,,,,,19.2526,71.4917,1.08897,24.7296,8188,CH3,v1,
32752,20250312,67,Cs0.07FA0.83MA0.1PbI3.0,1.63,MACl,10.0,PEAI,0.4,,,2PACz,0.248,MeO-4PADBC,0.083,,,,,,,1045,8,5336,30,9,215,100,21,,,,,,,,,,,,,,,21.3442,84.2433,1.00681,25.1649,8188,CH4,v1,
32753,20250312,67,Cs0.07FA0.83MA0.1PbI3.0,1.63,MACl,14.6,PEAI,0.517,,,Me-4PACz,0.198,DMACPA,0.132,,,,,,,1001,11,4738,45,10,151,115,24,,,,,,,,,,,,,,,6.52963,29.9337,0.787286,27.7074,8189,CH1,v1,
32754,20250312,67,Cs0.07FA0.83MA0.1PbI3.0,1.63,MACl,14.6,PEAI,0.517,,,Me-4PACz,0.198,DMACPA,0.132,,,,,,,1001,11,4738,45,10,151,115,24,,,,,,,,,,,,,,,20.1378,70.5378,1.06513,26.8032,8189,CH2,v1,
32755,20250312,67,Cs0.07FA0.83MA0.1PbI3.0,1.63,MACl,14.6,PEAI,0.517,,,Me-4PACz,0.198,DMACPA,0.132,,,,,,,1001,11,4738,45,10,151,115,24,,,,,,,,,,,,,,,20.2645,72.4057,1.06706,26.2285,8189,CH3,v1,
