Repository: MI-Materials-Intelligence/Recipe-Language-Model

# Learning Layer

## Overview

In the learning layer, the formulas and parameters are encoded and then tokenised into recipes as inputs. Through atomic skills of data extraction, cleaning, and matching, these data are organised into standardised datasets, providing the basis for RLM training and iterative recipe refinement.

Key Atomic Skills:
- **Cleaning**: Preprocessing and outlier cleaning
- **Matching**: Matching data pairs based on variables
- **Extraction**: Data extraction from robotic boxes

File: seven_ai_layers_robotics/learning/data/data50764_from_db.csv (part 143 of 253)
No,date,rank,Formula PVK,Concentration PVK,Formula Additive 1,Concentration Additive 1,Formula Additive 2,Concentration Additive 2,Formula Additive 3,Concentration Additive 3,Formula SAM 1,Concentration SAM 1,Formula SAM 2,Concentration SAM 2,Formula SAM 3,Concentration SAM 3,Spin Coating Speed SAM,Spin Coating Time SAM,Annealed Temperature SAM,Annealed Time SAM,Spin Coating Speed PVK 1,Spin Coating Time PVK 1,Spin Coating Speed PVK 2,Spin Coating Time PVK 2,Antisolvent Dropping Timing,Antisolvent Volume,Annealed Temperature PVK,Annealed Time PVK,Formula Passivator 1,Concentration Passivator 1,Formula Passivator 2,Concentration Passivator 2,Formula Passivator 3,Concentration Passivator 3,Formula Passivator 4,Concentration Passivator 4,Spin Coating Speed Passivator,Spin Coating Time Passivator,Passivator Dropping Timing,Passivator Volume,Annealed Temperature Passivator,Annealed Time Passivator,PCE,FF,Voc,Jsc,Product,Channel,From,upload_time
32756,20250312,67,Cs0.07FA0.83MA0.1PbI3.0,1.63,MACl,14.6,PEAI,0.517,,,Me-4PACz,0.198,DMACPA,0.132,,,,,,,1001,11,4738,45,10,151,115,24,,,,,,,,,,,,,,,20.5106,76.8647,1.06887,24.9647,8189,CH4,v1,
32757,20250312,67,Cs0.07FA0.83MA0.1PbI3.0,1.63,MACl,14.6,PEAI,0.517,,,Me-4PACz,0.198,DMACPA,0.132,,,,,,,1059,6,5608,41,9,167,110,23,,,,,,,,,,,,,,,19.6364,78.3619,1.06542,23.52,8190,CH1,v1,
32758,20250312,67,Cs0.07FA0.83MA0.1PbI3.0,1.63,MACl,14.6,PEAI,0.517,,,Me-4PACz,0.198,DMACPA,0.132,,,,,,,1059,6,5608,41,9,167,110,23,,,,,,,,,,,,,,,19.99,78.145,1.06631,23.9897,8190,CH2,v1,
32759,20250312,67,Cs0.07FA0.83MA0.1PbI3.0,1.63,MACl,14.6,PEAI,0.517,,,Me-4PACz,0.198,DMACPA,0.132,,,,,,,1059,6,5608,41,9,167,110,23,,,,,,,,,,,,,,,20.3893,79.1049,1.06929,24.1048,8190,CH3,v1,
32760,20250312,67,Cs0.07FA0.83MA0.1PbI3.0,1.63,MACl,14.6,PEAI,0.517,,,Me-4PACz,0.198,DMACPA,0.132,,,,,,,1059,6,5608,41,9,167,110,23,,,,,,,,,,,,,,,20.0296,78.8971,1.06887,23.7513,8190,CH4,v1,
32761,20250312,67,Cs0.07FA0.83MA0.1PbI3.0,1.63,MACl,10.0,PEAI,0.4,,,2PACz,0.248,MeO-4PADBC,0.083,,,,,,,1073,14,4447,34,9,216,100,18,,,,,,,,,,,,,,,20.5872,73.7338,1.08886,25.6424,8191,CH1,v1,
32762,20250312,67,Cs0.07FA0.83MA0.1PbI3.0,1.63,MACl,10.0,PEAI,0.4,,,2PACz,0.248,MeO-4PADBC,0.083,,,,,,,1073,14,4447,34,9,216,100,18,,,,,,,,,,,,,,,21.4793,75.1616,1.09384,26.1259,8191,CH2,v1,
32763,20250312,67,Cs0.07FA0.83MA0.1PbI3.0,1.63,MACl,10.0,PEAI,0.4,,,2PACz,0.248,MeO-4PADBC,0.083,,,,,,,1073,14,4447,34,9,216,100,18,,,,,,,,,,,,,,,20.7839,74.3226,1.09715,25.4884,8191,CH3,v1,
32764,20250312,67,Cs0.07FA0.83MA0.1PbI3.0,1.63,MACl,10.0,PEAI,0.4,,,2PACz,0.248,MeO-4PADBC,0.083,,,,,,,1073,14,4447,34,9,216,100,18,,,,,,,,,,,,,,,18.5292,73.9519,1.0366,24.1711,8191,CH4,v1,
32765,20250312,67,Cs0.07FA0.83MA0.1PbI3.0,1.63,MACl,10.0,PEAI,0.4,,,2PACz,0.248,MeO-4PADBC,0.083,,,,,,,1043,8,5485,39,9,207,105,24,,,,,,,,,,,,,,,17.9657,74.2027,1.06398,22.7557,8192,CH1,v1,
32766,20250312,67,Cs0.07FA0.83MA0.1PbI3.0,1.63,MACl,10.0,PEAI,0.4,,,2PACz,0.248,MeO-4PADBC,0.083,,,,,,,1043,8,5485,39,9,207,105,24,,,,,,,,,,,,,,,20.0511,77.5113,1.07553,24.052,8192,CH2,v1,
32767,20250312,67,Cs0.07FA0.83MA0.1PbI3.0,1.63,MACl,10.0,PEAI,0.4,,,2PACz,0.248,MeO-4PADBC,0.083,,,,,,,1043,8,5485,39,9,207,105,24,,,,,,,,,,,,,,,20.4242,78.7205,1.07568,24.1198,8192,CH3,v1,
32768,20250312,67,Cs0.07FA0.83MA0.1PbI3.0,1.63,MACl,10.0,PEAI,0.4,,,2PACz,0.248,MeO-4PADBC,0.083,,,,,,,1043,8,5485,39,9,207,105,24,,,,,,,,,,,,,,,11.8905,74.601,0.693991,22.967,8192,CH4,v1,
32769,20250312,67,Cs0.07FA0.83MA0.1PbI3.0,1.63,MACl,14.6,PEAI,0.517,,,Me-4PACz,0.198,DMACPA,0.132,,,,,,,922,11,5048,43,7,150,110,29,,,,,,,,,,,,,,,20.2138,72.7389,1.06064,26.2007,8193,CH1,v1,
32770,20250312,67,Cs0.07FA0.83MA0.1PbI3.0,1.63,MACl,14.6,PEAI,0.517,,,Me-4PACz,0.198,DMACPA,0.132,,,,,,,922,11,5048,43,7,150,110,29,,,,,,,,,,,,,,,18.0192,66.7623,1.05666,25.5429,8193,CH2,v1,
32771,20250312,67,Cs0.07FA0.83MA0.1PbI3.0,1.63,MACl,14.6,PEAI,0.517,,,Me-4PACz,0.198,DMACPA,0.132,,,,,,,922,11,5048,43,7,150,110,29,,,,,,,,,,,,,,,17.1922,98.4935,0.721712,24.1858,8193,CH3,v1,
32772,20250312,67,Cs0.07FA0.83MA0.1PbI3.0,1.63,MACl,14.6,PEAI,0.517,,,Me-4PACz,0.198,DMACPA,0.132,,,,,,,922,11,5048,43,7,150,110,29,,,,,,,,,,,,,,,19.3524,76.5114,1.06508,23.748,8193,CH4,v1,
32773,20250312,67,Cs0.07FA0.83MA0.1PbI3.0,1.63,MACl,14.6,PEAI,0.517,,,Me-4PACz,0.198,DMACPA,0.132,,,,,,,1024,12,5377,41,12,150,110,28,,,,,,,,,,,,,,,20.1222,77.235,1.06855,24.3817,8194,CH1,v1,
32774,20250312,67,Cs0.07FA0.83MA0.1PbI3.0,1.63,MACl,14.6,PEAI,0.517,,,Me-4PACz,0.198,DMACPA,0.132,,,,,,,1024,12,5377,41,12,150,110,28,,,,,,,,,,,,,,,20.0023,75.6309,1.07066,24.7017,8194,CH2,v1,
32775,20250312,67,Cs0.07FA0.83MA0.1PbI3.0,1.63,MACl,14.6,PEAI,0.517,,,Me-4PACz,0.198,DMACPA,0.132,,,,,,,1024,12,5377,41,12,150,110,28,,,,,,,,,,,,,,,20.7118,78.9104,1.06303,24.6909,8194,CH3,v1,
32776,20250312,67,Cs0.07FA0.83MA0.1PbI3.0,1.63,MACl,14.6,PEAI,0.517,,,Me-4PACz,0.198,DMACPA,0.132,,,,,,,1024,12,5377,41,12,150,110,28,,,,,,,,,,,,,,,19.1136,78.8087,1.0725,22.6135,8194,CH4,v1,
32777,20250312,67,Cs0.07FA0.83MA0.1PbI3.0,1.63,MACl,14.6,PEAI,0.517,,,Me-4PACz,0.198,DMACPA,0.132,,,,,,,1111,10,5159,35,7,150,110,22,,,,,,,,,,,,,,,20.331,78.8436,1.07627,23.9592,8195,CH1,v1,
32778,20250312,67,Cs0.07FA0.83MA0.1PbI3.0,1.63,MACl,14.6,PEAI,0.517,,,Me-4PACz,0.198,DMACPA,0.132,,,,,,,1111,10,5159,35,7,150,110,22,,,,,,,,,,,,,,,20.7903,78.9778,1.0776,24.4287,8195,CH2,v1,
32779,20250312,67,Cs0.07FA0.83MA0.1PbI3.0,1.63,MACl,14.6,PEAI,0.517,,,Me-4PACz,0.198,DMACPA,0.132,,,,,,,1111,10,5159,35,7,150,110,22,,,,,,,,,,,,,,,20.6687,79.6357,1.07619,24.1167,8195,CH3,v1,
32780,20250312,67,Cs0.07FA0.83MA0.1PbI3.0,1.63,MACl,14.6,PEAI,0.517,,,Me-4PACz,0.198,DMACPA,0.132,,,,,,,1111,10,5159,35,7,150,110,22,,,,,,,,,,,,,,,21.0526,81.345,1.06399,24.3242,8195,CH4,v1,
32781,20250312,67,Cs0.07FA0.83MA0.1PbI3.0,1.63,MACl,14.6,PEAI,0.517,,,Me-4PACz,0.198,DMACPA,0.132,,,,,,,984,14,4727,45,8,158,115,20,,,,,,,,,,,,,,,19.4047,76.3873,1.06658,23.8174,8196,CH1,v1,
32782,20250312,67,Cs0.07FA0.83MA0.1PbI3.0,1.63,MACl,14.6,PEAI,0.517,,,Me-4PACz,0.198,DMACPA,0.132,,,,,,,984,14,4727,45,8,158,115,20,,,,,,,,,,,,,,,19.3885,75.6143,1.06437,24.0906,8196,CH2,v1,
32783,20250312,67,Cs0.07FA0.83MA0.1PbI3.0,1.63,MACl,14.6,PEAI,0.517,,,Me-4PACz,0.198,DMACPA,0.132,,,,,,,984,14,4727,45,8,158,115,20,,,,,,,,,,,,,,,20.105,76.7895,1.07265,24.4087,8196,CH3,v1,
32784,20250312,67,Cs0.07FA0.83MA0.1PbI3.0,1.63,MACl,14.6,PEAI,0.517,,,Me-4PACz,0.198,DMACPA,0.132,,,,,,,984,14,4727,45,8,158,115,20,,,,,,,,,,,,,,,19.5092,75.7369,1.07156,24.0389,8196,CH4,v1,
32785,20250312,67,Cs0.07FA0.83MA0.1PbI3.0,1.63,MACl,14.6,PEAI,0.517,,,Me-4PACz,0.198,DMACPA,0.132,,,,,,,1024,9,4000,45,10,162,110,25,,,,,,,,,,,,,,,19.463,77.157,1.06628,23.6572,8197,CH1,v1,
32786,20250312,67,Cs0.07FA0.83MA0.1PbI3.0,1.63,MACl,14.6,PEAI,0.517,,,Me-4PACz,0.198,DMACPA,0.132,,,,,,,1024,9,4000,45,10,162,110,25,,,,,,,,,,,,,,,19.8566,76.1888,1.06811,24.4003,8197,CH2,v1,
32787,20250312,67,Cs0.07FA0.83MA0.1PbI3.0,1.63,MACl,14.6,PEAI,0.517,,,Me-4PACz,0.198,DMACPA,0.132,,,,,,,1024,9,4000,45,10,162,110,25,,,,,,,,,,,,,,,19.9408,75.3584,1.07308,24.6592,8197,CH3,v1,
32788,20250312,67,Cs0.07FA0.83MA0.1PbI3.0,1.63,MACl,14.6,PEAI,0.517,,,Me-4PACz,0.198,DMACPA,0.132,,,,,,,1024,9,4000,45,10,162,110,25,,,,,,,,,,,,,,,1.07e+39,-1.89e+39,0.156704,-361.045,8197,CH4,v1,
32789,20250312,67,Cs0.07FA0.83MA0.1PbI3.0,1.63,MACl,14.6,PEAI,0.517,,,Me-4PACz,0.198,DMACPA,0.132,,,,,,,1122,10,4593,35,12,180,110,28,,,,,,,,,,,,,,,17.702,73.5367,1.05787,22.7554,8198,CH1,v1,
32790,20250312,67,Cs0.07FA0.83MA0.1PbI3.0,1.63,MACl,14.6,PEAI,0.517,,,Me-4PACz,0.198,DMACPA,0.132,,,,,,,1122,10,4593,35,12,180,110,28,,,,,,,,,,,,,,,16.8656,68.0232,1.05935,23.4049,8198,CH2,v1,
32791,20250312,67,Cs0.07FA0.83MA0.1PbI3.0,1.63,MACl,14.6,PEAI,0.517,,,Me-4PACz,0.198,DMACPA,0.132,,,,,,,1122,10,4593,35,12,180,110,28,,,,,,,,,,,,,,,19.201,75.4454,1.07325,23.7132,8198,CH3,v1,
32792,20250312,67,Cs0.07FA0.83MA0.1PbI3.0,1.63,MACl,14.6,PEAI,0.517,,,Me-4PACz,0.198,DMACPA,0.132,,,,,,,1122,10,4593,35,12,180,110,28,,,,,,,,,,,,,,,16.6109,67.5649,1.04981,23.4187,8198,CH4,v1,
32793,20250312,67,Cs0.07FA0.83MA0.1PbI3.0,1.63,MACl,14.6,PEAI,0.517,,,Me-4PACz,0.198,DMACPA,0.132,,,,,,,1042,11,5202,45,7,150,110,26,,,,,,,,,,,,,,,14.4787,65.5154,0.976942,22.6213,8199,CH1,v1,
32794,20250312,67,Cs0.07FA0.83MA0.1PbI3.0,1.63,MACl,14.6,PEAI,0.517,,,Me-4PACz,0.198,DMACPA,0.132,,,,,,,1042,11,5202,45,7,150,110,26,,,,,,,,,,,,,,,13.8995,63.007,0.98776,22.3336,8199,CH2,v1,
32795,20250312,67,Cs0.07FA0.83MA0.1PbI3.0,1.63,MACl,14.6,PEAI,0.517,,,Me-4PACz,0.198,DMACPA,0.132,,,,,,,1042,11,5202,45,7,150,110,26,,,,,,,,,,,,,,,53.9381,518.442,0.492375,21.13,8199,CH3,v1,
32796,20250312,67,Cs0.07FA0.83MA0.1PbI3.0,1.63,MACl,14.6,PEAI,0.517,,,Me-4PACz,0.198,DMACPA,0.132,,,,,,,1042,11,5202,45,7,150,110,26,,,,,,,,,,,,,,,18.9462,76.1992,1.06633,23.3175,8199,CH4,v1,
32797,20250312,67,Cs0.07FA0.83MA0.1PbI3.0,1.63,MACl,14.6,PEAI,0.517,,,Me-4PACz,0.198,DMACPA,0.132,,,,,,,1022,7,4518,40,7,188,110,20,,,,,,,,,,,,,,,19.1886,75.8759,1.06749,23.6905,8200,CH1,v1,
32798,20250312,67,Cs0.07FA0.83MA0.1PbI3.0,1.63,MACl,14.6,PEAI,0.517,,,Me-4PACz,0.198,DMACPA,0.132,,,,,,,1022,7,4518,40,7,188,110,20,,,,,,,,,,,,,,,19.3354,76.0425,1.06822,23.8033,8200,CH2,v1,
32799,20250312,67,Cs0.07FA0.83MA0.1PbI3.0,1.63,MACl,14.6,PEAI,0.517,,,Me-4PACz,0.198,DMACPA,0.132,,,,,,,1022,7,4518,40,7,188,110,20,,,,,,,,,,,,,,,13.9058,100.256,0.590897,23.4733,8200,CH3,v1,
32800,20250312,67,Cs0.07FA0.83MA0.1PbI3.0,1.63,MACl,14.6,PEAI,0.517,,,Me-4PACz,0.198,DMACPA,0.132,,,,,,,1022,7,4518,40,7,188,110,20,,,,,,,,,,,,,,,20.2274,72.2635,1.05868,26.4397,8200,CH4,v1,
32801,20250312,67,Cs0.05FA0.8MA0.15PbI3.0,1.53,MACl,10.0,PEAI,0.5,,,Me-4PACz,0.248,2PACz,0.083,,,,,,,1043,7,6091,23,6,227,100,14,,,,,,,,,,,,,,,15.6995,64.4685,1.08955,22.3508,8201,CH1,v1,
32802,20250312,67,Cs0.05FA0.8MA0.15PbI3.0,1.53,MACl,10.0,PEAI,0.5,,,Me-4PACz,0.248,2PACz,0.083,,,,,,,1043,7,6091,23,6,227,100,14,,,,,,,,,,,,,,,18.6557,71.284,1.09617,23.875,8201,CH2,v1,
32803,20250312,67,Cs0.05FA0.8MA0.15PbI3.0,1.53,MACl,10.0,PEAI,0.5,,,Me-4PACz,0.248,2PACz,0.083,,,,,,,1043,7,6091,23,6,227,100,14,,,,,,,,,,,,,,,20.494,75.9216,1.09895,24.5632,8201,CH3,v1,
32804,20250312,67,Cs0.05FA0.8MA0.15PbI3.0,1.53,MACl,10.0,PEAI,0.5,,,Me-4PACz,0.248,2PACz,0.083,,,,,,,1043,7,6091,23,6,227,100,14,,,,,,,,,,,,,,,21.199,95.5358,0.910875,24.3607,8201,CH4,v1,
32805,20250312,67,Cs0.05FA0.8MA0.15PbI3.0,1.53,MACl,10.0,PEAI,0.5,,,Me-4PACz,0.248,2PACz,0.083,,,,,,,1107,6,6346,26,11,240,100,10,,,,,,,,,,,,,,,15.8523,65.0446,1.08346,22.4941,8202,CH1,v1,
32806,20250312,67,Cs0.05FA0.8MA0.15PbI3.0,1.53,MACl,10.0,PEAI,0.5,,,Me-4PACz,0.248,2PACz,0.083,,,,,,,1107,6,6346,26,11,240,100,10,,,,,,,,,,,,,,,18.8036,71.2565,1.08816,24.2506,8202,CH2,v1,
32807,20250312,67,Cs0.05FA0.8MA0.15PbI3.0,1.53,MACl,10.0,PEAI,0.5,,,Me-4PACz,0.248,2PACz,0.083,,,,,,,1107,6,6346,26,11,240,100,10,,,,,,,,,,,,,,,20.6711,75.7374,1.09341,24.9614,8202,CH3,v1,
32808,20250312,67,Cs0.05FA0.8MA0.15PbI3.0,1.53,MACl,10.0,PEAI,0.5,,,Me-4PACz,0.248,2PACz,0.083,,,,,,,1107,6,6346,26,11,240,100,10,,,,,,,,,,,,,,,18.613,70.1661,1.08634,24.4188,8202,CH4,v1,
32809,20250312,67,Cs0.05FA0.8MA0.15PbI3.0,1.53,MACl,10.0,PEAI,0.5,,,Me-4PACz,0.248,2PACz,0.083,,,,,,,1192,8,6136,30,9,244,110,10,,,,,,,,,,,,,,,16.4601,70.674,1.06946,21.7776,8203,CH1,v1,
32810,20250312,67,Cs0.05FA0.8MA0.15PbI3.0,1.53,MACl,10.0,PEAI,0.5,,,Me-4PACz,0.248,2PACz,0.083,,,,,,,1192,8,6136,30,9,244,110,10,,,,,,,,,,,,,,,18.0865,72.9973,1.07506,23.0472,8203,CH2,v1,
32811,20250312,67,Cs0.05FA0.8MA0.15PbI3.0,1.53,MACl,10.0,PEAI,0.5,,,Me-4PACz,0.248,2PACz,0.083,,,,,,,1192,8,6136,30,9,244,110,10,,,,,,,,,,,,,,,19.5923,76.1447,1.07622,23.9082,8203,CH3,v1,
32812,20250312,67,Cs0.05FA0.8MA0.15PbI3.0,1.53,MACl,10.0,PEAI,0.5,,,Me-4PACz,0.248,2PACz,0.083,,,,,,,1192,8,6136,30,9,244,110,10,,,,,,,,,,,,,,,4.01e+39,1.97e+40,0.510058,39.9253,8203,CH4,v1,
32813,20250312,67,Cs0.05FA0.8MA0.15PbI3.0,1.53,MACl,10.0,PEAI,0.5,,,Me-4PACz,0.248,2PACz,0.083,,,,,,,1192,6,5901,21,7,246,100,15,,,,,,,,,,,,,,,9.13781,32.9198,1.17404,23.643,8204,CH1,v1,
32814,20250312,67,Cs0.05FA0.8MA0.15PbI3.0,1.53,MACl,10.0,PEAI,0.5,,,Me-4PACz,0.248,2PACz,0.083,,,,,,,1192,6,5901,21,7,246,100,15,,,,,,,,,,,,,,,19.3267,75.1035,1.08564,23.7034,8204,CH2,v1,
32815,20250312,67,Cs0.05FA0.8MA0.15PbI3.0,1.53,MACl,10.0,PEAI,0.5,,,Me-4PACz,0.248,2PACz,0.083,,,,,,,1192,6,5901,21,7,246,100,15,,,,,,,,,,,,,,,17.1507,65.2395,1.07599,24.4323,8204,CH3,v1,
32816,20250312,67,Cs0.05FA0.8MA0.15PbI3.0,1.53,MACl,10.0,PEAI,0.5,,,Me-4PACz,0.248,2PACz,0.083,,,,,,,1192,6,5901,21,7,246,100,15,,,,,,,,,,,,,,,6.24714,41.7294,0.638169,23.4587,8204,CH4,v1,
32817,20250312,67,Cs0.05FA0.8MA0.15PbI3.0,1.53,MACl,10.0,PEAI,0.5,,,Me-4PACz,0.248,2PACz,0.083,,,,,,,1148,9,6451,31,9,262,105,15,,,,,,,,,,,,,,,16.1244,65.6686,1.0578,23.2124,8205,CH1,v1,
32818,20250312,67,Cs0.05FA0.8MA0.15PbI3.0,1.53,MACl,10.0,PEAI,0.5,,,Me-4PACz,0.248,2PACz,0.083,,,,,,,1148,9,6451,31,9,262,105,15,,,,,,,,,,,,,,,16.1244,65.6686,1.0578,23.2124,8205,CH2,v1,
32819,20250312,67,Cs0.05FA0.8MA0.15PbI3.0,1.53,MACl,10.0,PEAI,0.5,,,Me-4PACz,0.248,2PACz,0.083,,,,,,,1148,9,6451,31,9,262,105,15,,,,,,,,,,,,,,,16.1244,65.6686,1.0578,23.2124,8205,CH3,v1,
32820,20250312,67,Cs0.05FA0.8MA0.15PbI3.0,1.53,MACl,10.0,PEAI,0.5,,,Me-4PACz,0.248,2PACz,0.083,,,,,,,1148,9,6451,31,9,262,105,15,,,,,,,,,,,,,,,16.1244,65.6686,1.0578,23.2124,8205,CH4,v1,
32821,20250312,67,Cs0.05FA0.8MA0.15PbI3.0,1.53,MACl,10.0,PEAI,0.5,,,Me-4PACz,0.248,2PACz,0.083,,,,,,,1149,7,6167,26,5,219,100,10,,,,,,,,,,,,,,,16.1244,65.6686,1.0578,23.2124,8206,CH1,v1,
32822,20250312,67,Cs0.05FA0.8MA0.15PbI3.0,1.53,MACl,10.0,PEAI,0.5,,,Me-4PACz,0.248,2PACz,0.083,,,,,,,1149,7,6167,26,5,219,100,10,,,,,,,,,,,,,,,9.2961,41.138,1.0097,22.3802,8206,CH2,v1,
32823,20250312,67,Cs0.05FA0.8MA0.15PbI3.0,1.53,MACl,10.0,PEAI,0.5,,,Me-4PACz,0.248,2PACz,0.083,,,,,,,1149,7,6167,26,5,219,100,10,,,,,,,,,,,,,,,19.7694,76.1156,1.07606,24.137,8206,CH3,v1,
32824,20250312,67,Cs0.05FA0.8MA0.15PbI3.0,1.53,MACl,10.0,PEAI,0.5,,,Me-4PACz,0.248,2PACz,0.083,,,,,,,1149,7,6167,26,5,219,100,10,,,,,,,,,,,,,,,13.1975,52.2116,1.04506,24.1871,8206,CH4,v1,
32825,20250312,67,Cs0.05FA0.8MA0.15PbI3.0,1.53,MACl,10.0,PEAI,0.5,,,Me-4PACz,0.248,2PACz,0.083,,,,,,,1164,6,6370,27,7,236,100,11,,,,,,,,,,,,,,,20.893,79.6612,1.09097,24.0404,8207,CH1,v1,
32826,20250312,67,Cs0.05FA0.8MA0.15PbI3.0,1.53,MACl,10.0,PEAI,0.5,,,Me-4PACz,0.248,2PACz,0.083,,,,,,,1164,6,6370,27,7,236,100,11,,,,,,,,,,,,,,,21.1696,79.42,1.0967,24.3049,8207,CH2,v1,
32827,20250312,67,Cs0.05FA0.8MA0.15PbI3.0,1.53,MACl,10.0,PEAI,0.5,,,Me-4PACz,0.248,2PACz,0.083,,,,,,,1164,6,6370,27,7,236,100,11,,,,,,,,,,,,,,,17.393,66.0512,1.08831,24.1957,8207,CH3,v1,
32828,20250312,67,Cs0.05FA0.8MA0.15PbI3.0,1.53,MACl,10.0,PEAI,0.5,,,Me-4PACz,0.248,2PACz,0.083,,,,,,,1164,6,6370,27,7,236,100,11,,,,,,,,,,,,,,,21.1207,971.909,0.771708,2.81598,8207,CH4,v1,
32829,20250312,67,Cs0.05FA0.8MA0.15PbI3.0,1.53,MACl,10.0,PEAI,0.5,,,Me-4PACz,0.248,2PACz,0.083,,,,,,,1141,8,6877,26,9,241,110,13,,,,,,,,,,,,,,,18.7215,77.0332,1.06926,22.7291,8208,CH1,v1,
32830,20250312,67,Cs0.05FA0.8MA0.15PbI3.0,1.53,MACl,10.0,PEAI,0.5,,,Me-4PACz,0.248,2PACz,0.083,,,,,,,1141,8,6877,26,9,241,110,13,,,,,,,,,,,,,,,18.1228,71.8849,1.07279,23.5003,8208,CH2,v1,
32831,20250312,67,Cs0.05FA0.8MA0.15PbI3.0,1.53,MACl,10.0,PEAI,0.5,,,Me-4PACz,0.248,2PACz,0.083,,,,,,,1141,8,6877,26,9,241,110,13,,,,,,,,,,,,,,,14.3746,57.0145,1.0719,23.521,8208,CH3,v1,
32832,20250312,67,Cs0.05FA0.8MA0.15PbI3.0,1.53,MACl,10.0,PEAI,0.5,,,Me-4PACz,0.248,2PACz,0.083,,,,,,,1141,8,6877,26,9,241,110,13,,,,,,,,,,,,,,,19.9128,78.4757,1.07671,23.5668,8208,CH4,v1,
32833,20250312,67,Cs0.05FA0.8MA0.15PbI3.0,1.53,MACl,14.6,PEAI,0.517,,,Me-4PACz,0.198,DMACPA,0.132,,,,,,,1036,7,4678,36,12,151,110,19,,,,,,,,,,,,,,,18.1457,74.956,1.06562,22.7179,8209,CH1,v1,
32834,20250312,67,Cs0.05FA0.8MA0.15PbI3.0,1.53,MACl,14.6,PEAI,0.517,,,Me-4PACz,0.198,DMACPA,0.132,,,,,,,1036,7,4678,36,12,151,110,19,,,,,,,,,,,,,,,18.3194,74.248,1.07145,23.0279,8209,CH2,v1,
32835,20250312,67,Cs0.05FA0.8MA0.15PbI3.0,1.53,MACl,14.6,PEAI,0.517,,,Me-4PACz,0.198,DMACPA,0.132,,,,,,,1036,7,4678,36,12,151,110,19,,,,,,,,,,,,,,,19.3879,77.0077,1.07715,23.3732,8209,CH3,v1,
32836,20250312,67,Cs0.05FA0.8MA0.15PbI3.0,1.53,MACl,14.6,PEAI,0.517,,,Me-4PACz,0.198,DMACPA,0.132,,,,,,,1036,7,4678,36,12,151,110,19,,,,,,,,,,,,,,,19.2024,77.2772,1.06921,23.2402,8209,CH4,v1,
32837,20250312,67,Cs0.05FA0.8MA0.15PbI3.0,1.53,MACl,14.6,PEAI,0.517,,,Me-4PACz,0.198,DMACPA,0.132,,,,,,,917,8,5462,35,10,150,115,23,,,,,,,,,,,,,,,18.5531,76.2995,1.05295,23.0934,8210,CH1,v1,
32838,20250312,67,Cs0.05FA0.8MA0.15PbI3.0,1.53,MACl,14.6,PEAI,0.517,,,Me-4PACz,0.198,DMACPA,0.132,,,,,,,917,8,5462,35,10,150,115,23,,,,,,,,,,,,,,,18.7884,75.5824,1.05757,23.505,8210,CH2,v1,
32839,20250312,67,Cs0.05FA0.8MA0.15PbI3.0,1.53,MACl,14.6,PEAI,0.517,,,Me-4PACz,0.198,DMACPA,0.132,,,,,,,917,8,5462,35,10,150,115,23,,,,,,,,,,,,,,,18.401,74.2046,1.058,23.4381,8210,CH3,v1,
32840,20250312,67,Cs0.05FA0.8MA0.15PbI3.0,1.53,MACl,14.6,PEAI,0.517,,,Me-4PACz,0.198,DMACPA,0.132,,,,,,,917,8,5462,35,10,150,115,23,,,,,,,,,,,,,,,19.5482,77.6027,1.06096,23.7427,8210,CH4,v1,
32841,20250312,67,Cs0.05FA0.8MA0.15PbI3.0,1.53,MACl,10.0,PEAI,0.5,,,Me-4PACz,0.248,2PACz,0.083,,,,,,,1070,8,6292,22,7,259,100,10,,,,,,,,,,,,,,,19.3113,75.3164,1.07767,23.7924,8211,CH1,v1,
32842,20250312,67,Cs0.05FA0.8MA0.15PbI3.0,1.53,MACl,10.0,PEAI,0.5,,,Me-4PACz,0.248,2PACz,0.083,,,,,,,1070,8,6292,22,7,259,100,10,,,,,,,,,,,,,,,18.6561,72.1667,1.07784,23.9845,8211,CH2,v1,
32843,20250312,67,Cs0.05FA0.8MA0.15PbI3.0,1.53,MACl,10.0,PEAI,0.5,,,Me-4PACz,0.248,2PACz,0.083,,,,,,,1070,8,6292,22,7,259,100,10,,,,,,,,,,,,,,,20.2209,77.8365,1.08554,23.9317,8211,CH3,v1,
32844,20250312,67,Cs0.05FA0.8MA0.15PbI3.0,1.53,MACl,10.0,PEAI,0.5,,,Me-4PACz,0.248,2PACz,0.083,,,,,,,1070,8,6292,22,7,259,100,10,,,,,,,,,,,,,,,20.381,79.3098,1.08486,23.688,8211,CH4,v1,
32845,20250312,67,Cs0.05FA0.8MA0.15PbI3.0,1.53,MACl,10.0,PEAI,0.5,,,Me-4PACz,0.248,2PACz,0.083,,,,,,,1037,8,5312,27,11,262,100,13,,,,,,,,,,,,,,,3.82269,28.2537,0.543255,24.9052,8212,CH1,v1,
32846,20250312,67,Cs0.05FA0.8MA0.15PbI3.0,1.53,MACl,10.0,PEAI,0.5,,,Me-4PACz,0.248,2PACz,0.083,,,,,,,1037,8,5312,27,11,262,100,13,,,,,,,,,,,,,,,20.5042,75.9111,1.07809,25.0543,8212,CH2,v1,
32847,20250312,67,Cs0.05FA0.8MA0.15PbI3.0,1.53,MACl,10.0,PEAI,0.5,,,Me-4PACz,0.248,2PACz,0.083,,,,,,,1037,8,5312,27,11,262,100,13,,,,,,,,,,,,,,,21.718,79.2008,1.08714,25.2234,8212,CH3,v1,
32848,20250312,67,Cs0.05FA0.8MA0.15PbI3.0,1.53,MACl,10.0,PEAI,0.5,,,Me-4PACz,0.248,2PACz,0.083,,,,,,,1037,8,5312,27,11,262,100,13,,,,,,,,,,,,,,,20.0315,74.7375,1.07989,24.8196,8212,CH4,v1,
32849,20250312,67,Cs0.05FA0.8MA0.15PbI3.0,1.53,MACl,14.6,PEAI,0.517,,,Me-4PACz,0.198,DMACPA,0.132,,,,,,,1006,13,5136,42,10,162,110,18,,,,,,,,,,,,,,,9.91289,42.3171,1.01417,23.0978,8213,CH1,v1,
32850,20250312,67,Cs0.05FA0.8MA0.15PbI3.0,1.53,MACl,14.6,PEAI,0.517,,,Me-4PACz,0.198,DMACPA,0.132,,,,,,,1006,13,5136,42,10,162,110,18,,,,,,,,,,,,,,,18.2405,72.5107,1.07681,23.3612,8213,CH2,v1,
32851,20250312,67,Cs0.05FA0.8MA0.15PbI3.0,1.53,MACl,14.6,PEAI,0.517,,,Me-4PACz,0.198,DMACPA,0.132,,,,,,,1006,13,5136,42,10,162,110,18,,,,,,,,,,,,,,,20.0519,76.5528,1.08617,24.1156,8213,CH3,v1,
32852,20250312,67,Cs0.05FA0.8MA0.15PbI3.0,1.53,MACl,14.6,PEAI,0.517,,,Me-4PACz,0.198,DMACPA,0.132,,,,,,,1006,13,5136,42,10,162,110,18,,,,,,,,,,,,,,,13.0361,-115.97,0.5355,-20.9915,8213,CH4,v1,
32853,20250312,67,Cs0.05FA0.8MA0.15PbI3.0,1.53,MACl,14.6,PEAI,0.517,,,Me-4PACz,0.198,DMACPA,0.132,,,,,,,1067,12,4542,36,7,163,110,17,,,,,,,,,,,,,,,19.0655,76.4595,1.07433,23.2103,8214,CH1,v1,
32854,20250312,67,Cs0.05FA0.8MA0.15PbI3.0,1.53,MACl,14.6,PEAI,0.517,,,Me-4PACz,0.198,DMACPA,0.132,,,,,,,1067,12,4542,36,7,163,110,17,,,,,,,,,,,,,,,19.3247,76.0681,1.07897,23.5452,8214,CH2,v1,
32855,20250312,67,Cs0.05FA0.8MA0.15PbI3.0,1.53,MACl,14.6,PEAI,0.517,,,Me-4PACz,0.198,DMACPA,0.132,,,,,,,1067,12,4542,36,7,163,110,17,,,,,,,,,,,,,,,19.7083,76.5236,1.08516,23.7335,8214,CH3,v1,
32856,20250312,67,Cs0.05FA0.8MA0.15PbI3.0,1.53,MACl,14.6,PEAI,0.517,,,Me-4PACz,0.198,DMACPA,0.132,,,,,,,1067,12,4542,36,7,163,110,17,,,,,,,,,,,,,,,16.8339,99.059,0.724705,23.4492,8214,CH4,v1,
32857,20250312,67,Cs0.05FA0.8MA0.15PbI3.0,1.53,MACl,14.6,PEAI,0.517,,,Me-4PACz,0.198,DMACPA,0.132,,,,,,,1045,12,5746,45,9,150,110,18,,,,,,,,,,,,,,,19.9875,77.7277,1.0697,24.0392,8215,CH1,v1,
32858,20250312,67,Cs0.05FA0.8MA0.15PbI3.0,1.53,MACl,14.6,PEAI,0.517,,,Me-4PACz,0.198,DMACPA,0.132,,,,,,,1045,12,5746,45,9,150,110,18,,,,,,,,,,,,,,,20.7099,78.3552,1.0767,24.548,8215,CH2,v1,
32859,20250312,67,Cs0.05FA0.8MA0.15PbI3.0,1.53,MACl,14.6,PEAI,0.517,,,Me-4PACz,0.198,DMACPA,0.132,,,,,,,1045,12,5746,45,9,150,110,18,,,,,,,,,,,,,,,20.9004,78.8108,1.07892,24.5798,8215,CH3,v1,
32860,20250312,67,Cs0.05FA0.8MA0.15PbI3.0,1.53,MACl,14.6,PEAI,0.517,,,Me-4PACz,0.198,DMACPA,0.132,,,,,,,1045,12,5746,45,9,150,110,18,,,,,,,,,,,,,,,19.7158,75.2594,1.07651,24.3353,8215,CH4,v1,
32861,20250312,67,Cs0.05FA0.8MA0.15PbI3.0,1.53,MACl,14.6,PEAI,0.517,,,Me-4PACz,0.198,DMACPA,0.132,,,,,,,967,10,4691,40,11,150,110,19,,,,,,,,,,,,,,,20.2421,78.4648,1.07349,24.0317,8216,CH1,v1,
32862,20250312,67,Cs0.05FA0.8MA0.15PbI3.0,1.53,MACl,14.6,PEAI,0.517,,,Me-4PACz,0.198,DMACPA,0.132,,,,,,,967,10,4691,40,11,150,110,19,,,,,,,,,,,,,,,2.33e+40,2.77e+41,0.353429,23.8428,8216,CH2,v1,
32863,20250312,67,Cs0.05FA0.8MA0.15PbI3.0,1.53,MACl,14.6,PEAI,0.517,,,Me-4PACz,0.198,DMACPA,0.132,,,,,,,967,10,4691,40,11,150,110,19,,,,,,,,,,,,,,,20.7705,78.4432,1.08285,24.4526,8216,CH3,v1,
32864,20250312,67,Cs0.05FA0.8MA0.15PbI3.0,1.53,MACl,14.6,PEAI,0.517,,,Me-4PACz,0.198,DMACPA,0.132,,,,,,,967,10,4691,40,11,150,110,19,,,,,,,,,,,,,,,3.64e+40,1.29e+40,1.08108,261.4,8216,CH4,v1,
32865,20250312,67,Cs0.05FA0.8MA0.15PbI3.0,1.53,MACl,14.6,PEAI,0.517,,,Me-4PACz,0.198,DMACPA,0.132,,,,,,,1133,11,4085,38,10,150,105,22,,,,,,,,,,,,,,,20.8331,77.2533,1.08548,24.8437,8217,CH1,v1,
32866,20250312,67,Cs0.05FA0.8MA0.15PbI3.0,1.53,MACl,14.6,PEAI,0.517,,,Me-4PACz,0.198,DMACPA,0.132,,,,,,,1133,11,4085,38,10,150,105,22,,,,,,,,,,,,,,,20.3949,97.1283,0.830925,25.2705,8217,CH2,v1,
32867,20250312,67,Cs0.05FA0.8MA0.15PbI3.0,1.53,MACl,14.6,PEAI,0.517,,,Me-4PACz,0.198,DMACPA,0.132,,,,,,,1133,11,4085,38,10,150,105,22,,,,,,,,,,,,,,,21.6477,77.9289,1.09718,25.3184,8217,CH3,v1,
32868,20250312,67,Cs0.05FA0.8MA0.15PbI3.0,1.53,MACl,14.6,PEAI,0.517,,,Me-4PACz,0.198,DMACPA,0.132,,,,,,,1133,11,4085,38,10,150,105,22,,,,,,,,,,,,,,,21.2761,77.0315,1.09883,25.1358,8217,CH4,v1,
32869,20250312,67,Cs0.05FA0.8MA0.15PbI3.0,1.53,MACl,14.6,PEAI,0.517,,,Me-4PACz,0.198,DMACPA,0.132,,,,,,,913,10,5856,40,12,181,110,22,,,,,,,,,,,,,,,19.1541,75.8152,1.06512,23.7196,8218,CH1,v1,
32870,20250312,67,Cs0.05FA0.8MA0.15PbI3.0,1.53,MACl,14.6,PEAI,0.517,,,Me-4PACz,0.198,DMACPA,0.132,,,,,,,913,10,5856,40,12,181,110,22,,,,,,,,,,,,,,,17.1037,91.6258,0.779635,23.9432,8218,CH2,v1,
32871,20250312,67,Cs0.05FA0.8MA0.15PbI3.0,1.53,MACl,14.6,PEAI,0.517,,,Me-4PACz,0.198,DMACPA,0.132,,,,,,,913,10,5856,40,12,181,110,22,,,,,,,,,,,,,,,12.6118,50.1287,1.03801,24.2374,8218,CH3,v1,
32872,20250312,67,Cs0.05FA0.8MA0.15PbI3.0,1.53,MACl,14.6,PEAI,0.517,,,Me-4PACz,0.198,DMACPA,0.132,,,,,,,913,10,5856,40,12,181,110,22,,,,,,,,,,,,,,,18.7998,72.1461,1.07346,24.2747,8218,CH4,v1,
32873,20250312,67,Cs0.05FA0.8MA0.15PbI3.0,1.53,MACl,14.6,PEAI,0.517,,,Me-4PACz,0.198,DMACPA,0.132,,,,,,,866,9,5110,36,12,153,110,13,,,,,,,,,,,,,,,20.0902,75.1471,1.07743,24.8134,8219,CH1,v1,
32874,20250312,67,Cs0.05FA0.8MA0.15PbI3.0,1.53,MACl,14.6,PEAI,0.517,,,Me-4PACz,0.198,DMACPA,0.132,,,,,,,866,9,5110,36,12,153,110,13,,,,,,,,,,,,,,,20.9878,68.3635,1.20748,25.4252,8219,CH2,v1,
32875,20250312,67,Cs0.05FA0.8MA0.15PbI3.0,1.53,MACl,14.6,PEAI,0.517,,,Me-4PACz,0.198,DMACPA,0.132,,,,,,,866,9,5110,36,12,153,110,13,,,,,,,,,,,,,,,21.1208,76.0982,1.08726,25.5271,8219,CH3,v1,
32876,20250312,67,Cs0.05FA0.8MA0.15PbI3.0,1.53,MACl,14.6,PEAI,0.517,,,Me-4PACz,0.198,DMACPA,0.132,,,,,,,866,9,5110,36,12,153,110,13,,,,,,,,,,,,,,,21.4847,78.4759,1.08935,25.132,8219,CH4,v1,
32877,20250312,67,Cs0.05FA0.8MA0.15PbI3.0,1.53,MACl,14.6,PEAI,0.517,,,Me-4PACz,0.198,DMACPA,0.132,,,,,,,964,12,5542,39,10,159,115,21,,,,,,,,,,,,,,,18.09,72.9803,1.06694,23.2323,8220,CH1,v1,
32878,20250312,67,Cs0.05FA0.8MA0.15PbI3.0,1.53,MACl,14.6,PEAI,0.517,,,Me-4PACz,0.198,DMACPA,0.132,,,,,,,964,12,5542,39,10,159,115,21,,,,,,,,,,,,,,,18.5942,72.7211,1.07096,23.8749,8220,CH2,v1,
32879,20250312,67,Cs0.05FA0.8MA0.15PbI3.0,1.53,MACl,14.6,PEAI,0.517,,,Me-4PACz,0.198,DMACPA,0.132,,,,,,,964,12,5542,39,10,159,115,21,,,,,,,,,,,,,,,18.6942,72.256,1.07676,24.0277,8220,CH3,v1,
32880,20250312,67,Cs0.05FA0.8MA0.15PbI3.0,1.53,MACl,14.6,PEAI,0.517,,,Me-4PACz,0.198,DMACPA,0.132,,,,,,,964,12,5542,39,10,159,115,21,,,,,,,,,,,,,,,7.33882,35.3726,0.867937,23.9041,8220,CH4,v1,
32881,20250312,67,Cs0.06FA0.84MA0.1PbI3.0,1.65,MACl,10.0,PEAI,0.5,,,Me-4PACz,0.198,2PACz,0.132,,,,,,,1016,10,5025,28,9,214,110,18,,,,,,,,,,,,,,,15.1672,59.3986,1.05574,24.1864,8221,CH1,v1,
32882,20250312,67,Cs0.06FA0.84MA0.1PbI3.0,1.65,MACl,10.0,PEAI,0.5,,,Me-4PACz,0.198,2PACz,0.132,,,,,,,1016,10,5025,28,9,214,110,18,,,,,,,,,,,,,,,21.5789,80.0216,1.09053,24.7278,8221,CH2,v1,
32883,20250312,67,Cs0.06FA0.84MA0.1PbI3.0,1.65,MACl,10.0,PEAI,0.5,,,Me-4PACz,0.198,2PACz,0.132,,,,,,,1016,10,5025,28,9,214,110,18,,,,,,,,,,,,,,,20.9417,77.205,1.09417,24.7902,8221,CH3,v1,
32884,20250312,67,Cs0.06FA0.84MA0.1PbI3.0,1.65,MACl,10.0,PEAI,0.5,,,Me-4PACz,0.198,2PACz,0.132,,,,,,,1016,10,5025,28,9,214,110,18,,,,,,,,,,,,,,,20.9089,78.3057,1.08986,24.5001,8221,CH4,v1,
32885,20250312,67,Cs0.06FA0.84MA0.1PbI3.0,1.65,MACl,10.0,PEAI,0.5,,,Me-4PACz,0.198,2PACz,0.132,,,,,,,973,6,4986,32,7,208,110,19,,,,,,,,,,,,,,,18.7789,74.6847,1.08433,23.1887,8222,CH1,v1,
32886,20250312,67,Cs0.06FA0.84MA0.1PbI3.0,1.65,MACl,10.0,PEAI,0.5,,,Me-4PACz,0.198,2PACz,0.132,,,,,,,973,6,4986,32,7,208,110,19,,,,,,,,,,,,,,,19.2826,75.2372,1.0905,23.5022,8222,CH2,v1,
32887,20250312,67,Cs0.06FA0.84MA0.1PbI3.0,1.65,MACl,10.0,PEAI,0.5,,,Me-4PACz,0.198,2PACz,0.132,,,,,,,973,6,4986,32,7,208,110,19,,,,,,,,,,,,,,,18.5884,72.5034,1.08929,23.5364,8222,CH3,v1,
32888,20250312,67,Cs0.06FA0.84MA0.1PbI3.0,1.65,MACl,10.0,PEAI,0.5,,,Me-4PACz,0.198,2PACz,0.132,,,,,,,973,6,4986,32,7,208,110,19,,,,,,,,,,,,,,,17.9724,71.1279,1.09144,23.151,8222,CH4,v1,
32889,20250312,67,Cs0.06FA0.84MA0.1PbI3.0,1.65,MACl,10.0,PEAI,0.5,,,Me-4PACz,0.198,2PACz,0.132,,,,,,,966,11,4283,30,11,177,110,20,,,,,,,,,,,,,,,18.7831,72.5051,1.08253,23.9309,8223,CH1,v1,
32890,20250312,67,Cs0.06FA0.84MA0.1PbI3.0,1.65,MACl,10.0,PEAI,0.5,,,Me-4PACz,0.198,2PACz,0.132,,,,,,,966,11,4283,30,11,177,110,20,,,,,,,,,,,,,,,19.5313,73.9653,1.08912,24.2453,8223,CH2,v1,
32891,20250312,67,Cs0.06FA0.84MA0.1PbI3.0,1.65,MACl,10.0,PEAI,0.5,,,Me-4PACz,0.198,2PACz,0.132,,,,,,,966,11,4283,30,11,177,110,20,,,,,,,,,,,,,,,20.0506,75.2536,1.09245,24.3893,8223,CH3,v1,
32892,20250312,67,Cs0.06FA0.84MA0.1PbI3.0,1.65,MACl,10.0,PEAI,0.5,,,Me-4PACz,0.198,2PACz,0.132,,,,,,,966,11,4283,30,11,177,110,20,,,,,,,,,,,,,,,19.9611,75.8775,1.09242,24.0813,8223,CH4,v1,
32893,20250312,67,Cs0.06FA0.84MA0.1PbI3.0,1.65,MACl,10.0,PEAI,0.5,,,Me-4PACz,0.198,2PACz,0.132,,,,,,,980,7,4927,29,11,177,110,22,,,,,,,,,,,,,,,19.7068,77.2391,1.07807,23.6664,8224,CH1,v1,
32894,20250312,67,Cs0.06FA0.84MA0.1PbI3.0,1.65,MACl,10.0,PEAI,0.5,,,Me-4PACz,0.198,2PACz,0.132,,,,,,,980,7,4927,29,11,177,110,22,,,,,,,,,,,,,,,20.3342,77.1781,1.08827,24.21,8224,CH2,v1,
32895,20250312,67,Cs0.06FA0.84MA0.1PbI3.0,1.65,MACl,10.0,PEAI,0.5,,,Me-4PACz,0.198,2PACz,0.132,,,,,,,980,7,4927,29,11,177,110,22,,,,,,,,,,,,,,,9.64714,40.3442,0.987381,24.2177,8224,CH3,v1,
32896,20250312,67,Cs0.06FA0.84MA0.1PbI3.0,1.65,MACl,10.0,PEAI,0.5,,,Me-4PACz,0.198,2PACz,0.132,,,,,,,980,7,4927,29,11,177,110,22,,,,,,,,,,,,,,,18.2434,69.9408,1.07432,24.2796,8224,CH4,v1,
32897,20250312,67,Cs0.06FA0.84MA0.1PbI3.0,1.65,MACl,10.0,PEAI,0.5,,,Me-4PACz,0.198,2PACz,0.132,,,,,,,952,11,5734,32,9,180,100,17,,,,,,,,,,,,,,,20.3142,78.1494,1.10376,23.5505,8225,CH1,v1,
32898,20250312,67,Cs0.06FA0.84MA0.1PbI3.0,1.65,MACl,10.0,PEAI,0.5,,,Me-4PACz,0.198,2PACz,0.132,,,,,,,952,11,5734,32,9,180,100,17,,,,,,,,,,,,,,,20.8737,78.8525,1.10498,23.9568,8225,CH2,v1,
32899,20250312,67,Cs0.06FA0.84MA0.1PbI3.0,1.65,MACl,10.0,PEAI,0.5,,,Me-4PACz,0.198,2PACz,0.132,,,,,,,952,11,5734,32,9,180,100,17,,,,,,,,,,,,,,,20.9382,79.134,1.10839,23.8718,8225,CH3,v1,
32900,20250312,67,Cs0.06FA0.84MA0.1PbI3.0,1.65,MACl,10.0,PEAI,0.5,,,Me-4PACz,0.198,2PACz,0.132,,,,,,,952,11,5734,32,9,180,100,17,,,,,,,,,,,,,,,4.0887,49.0193,0.435768,19.1409,8225,CH4,v1,
32901,20250312,67,Cs0.06FA0.84MA0.1PbI3.0,1.65,MACl,10.0,PEAI,0.5,,,Me-4PACz,0.198,2PACz,0.132,,,,,,,1196,12,4742,26,10,201,110,19,,,,,,,,,,,,,,,19.5715,75.7705,1.0933,23.6258,8226,CH1,v1,
32902,20250312,67,Cs0.06FA0.84MA0.1PbI3.0,1.65,MACl,10.0,PEAI,0.5,,,Me-4PACz,0.198,2PACz,0.132,,,,,,,1196,12,4742,26,10,201,110,19,,,,,,,,,,,,,,,20.3529,76.8561,1.09683,24.144,8226,CH2,v1,
32903,20250312,67,Cs0.06FA0.84MA0.1PbI3.0,1.65,MACl,10.0,PEAI,0.5,,,Me-4PACz,0.198,2PACz,0.132,,,,,,,1196,12,4742,26,10,201,110,19,,,,,,,,,,,,,,,20.7626,76.8197,1.10605,24.4362,8226,CH3,v1,
32904,20250312,67,Cs0.06FA0.84MA0.1PbI3.0,1.65,MACl,10.0,PEAI,0.5,,,Me-4PACz,0.198,2PACz,0.132,,,,,,,1196,12,4742,26,10,201,110,19,,,,,,,,,,,,,,,20.3432,77.4575,1.10252,23.8215,8226,CH4,v1,
32905,20250312,67,Cs0.06FA0.84MA0.1PbI3.0,1.65,MACl,10.0,PEAI,0.5,,,Me-4PACz,0.198,2PACz,0.132,,,,,,,1022,11,4757,26,8,232,110,17,,,,,,,,,,,,,,,19.5845,76.7488,1.09318,23.3426,8227,CH1,v1,
32906,20250312,67,Cs0.06FA0.84MA0.1PbI3.0,1.65,MACl,10.0,PEAI,0.5,,,Me-4PACz,0.198,2PACz,0.132,,,,,,,1022,11,4757,26,8,232,110,17,,,,,,,,,,,,,,,20.4335,78.4511,1.09819,23.7173,8227,CH2,v1,
32907,20250312,67,Cs0.06FA0.84MA0.1PbI3.0,1.65,MACl,10.0,PEAI,0.5,,,Me-4PACz,0.198,2PACz,0.132,,,,,,,1022,11,4757,26,8,232,110,17,,,,,,,,,,,,,,,18.6054,72.3266,1.09098,23.579,8227,CH3,v1,
32908,20250312,67,Cs0.06FA0.84MA0.1PbI3.0,1.65,MACl,10.0,PEAI,0.5,,,Me-4PACz,0.198,2PACz,0.132,,,,,,,1022,11,4757,26,8,232,110,17,,,,,,,,,,,,,,,19.605,82.4609,1.01927,23.3254,8227,CH4,v1,
32909,20250312,67,Cs0.06FA0.84MA0.1PbI3.0,1.65,MACl,10.0,PEAI,0.5,,,Me-4PACz,0.198,2PACz,0.132,,,,,,,982,13,5053,34,13,168,110,24,,,,,,,,,,,,,,,19.1523,75.744,1.08124,23.3857,8228,CH1,v1,
32910,20250312,67,Cs0.06FA0.84MA0.1PbI3.0,1.65,MACl,10.0,PEAI,0.5,,,Me-4PACz,0.198,2PACz,0.132,,,,,,,982,13,5053,34,13,168,110,24,,,,,,,,,,,,,,,18.1088,70.4947,1.07767,23.8368,8228,CH2,v1,
32911,20250312,67,Cs0.06FA0.84MA0.1PbI3.0,1.65,MACl,10.0,PEAI,0.5,,,Me-4PACz,0.198,2PACz,0.132,,,,,,,982,13,5053,34,13,168,110,24,,,,,,,,,,,,,,,17.3813,67.7407,1.07157,23.9448,8228,CH3,v1,
32912,20250312,67,Cs0.06FA0.84MA0.1PbI3.0,1.65,MACl,10.0,PEAI,0.5,,,Me-4PACz,0.198,2PACz,0.132,,,,,,,982,13,5053,34,13,168,110,24,,,,,,,,,,,,,,,7.25169,100.561,0.301442,23.9225,8228,CH4,v1,
32913,20250312,67,Cs0.06FA0.84MA0.1PbI3.0,1.65,MACl,14.6,PEAI,0.517,,,Me-4PACz,0.198,DMACPA,0.132,,,,,,,1182,11,5710,41,11,148,110,27,,,,,,,,,,,,,,,19.6112,77.1418,1.07705,23.6037,8229,CH1,v1,
32914,20250312,67,Cs0.06FA0.84MA0.1PbI3.0,1.65,MACl,14.6,PEAI,0.517,,,Me-4PACz,0.198,DMACPA,0.132,,,,,,,1182,11,5710,41,11,148,110,27,,,,,,,,,,,,,,,19.4737,76.6742,1.08354,23.4398,8229,CH2,v1,
32915,20250312,67,Cs0.06FA0.84MA0.1PbI3.0,1.65,MACl,14.6,PEAI,0.517,,,Me-4PACz,0.198,DMACPA,0.132,,,,,,,1182,11,5710,41,11,148,110,27,,,,,,,,,,,,,,,20.3679,76.9303,1.08485,24.405,8229,CH3,v1,
32916,20250312,67,Cs0.06FA0.84MA0.1PbI3.0,1.65,MACl,14.6,PEAI,0.517,,,Me-4PACz,0.198,DMACPA,0.132,,,,,,,1182,11,5710,41,11,148,110,27,,,,,,,,,,,,,,,20.2597,82.4056,1.02064,24.0881,8229,CH4,v1,
32917,20250312,67,Cs0.06FA0.84MA0.1PbI3.0,1.65,MACl,14.6,PEAI,0.517,,,Me-4PACz,0.198,DMACPA,0.132,,,,,,,1200,12,4842,39,10,211,110,26,,,,,,,,,,,,,,,18.1018,70.3998,1.0675,24.087,8230,CH1,v1,
32918,20250312,67,Cs0.06FA0.84MA0.1PbI3.0,1.65,MACl,14.6,PEAI,0.517,,,Me-4PACz,0.198,DMACPA,0.132,,,,,,,1200,12,4842,39,10,211,110,26,,,,,,,,,,,,,,,3.92e+40,-1.3e+40,0.920945,-326.651,8230,CH2,v1,
32919,20250312,67,Cs0.06FA0.84MA0.1PbI3.0,1.65,MACl,14.6,PEAI,0.517,,,Me-4PACz,0.198,DMACPA,0.132,,,,,,,1200,12,4842,39,10,211,110,26,,,,,,,,,,,,,,,20.0644,75.233,1.08399,24.6031,8230,CH3,v1,
32920,20250312,67,Cs0.06FA0.84MA0.1PbI3.0,1.65,MACl,14.6,PEAI,0.517,,,Me-4PACz,0.198,DMACPA,0.132,,,,,,,1200,12,4842,39,10,211,110,26,,,,,,,,,,,,,,,5.40437,36.4237,0.626316,23.6902,8230,CH4,v1,
32921,20250312,67,Cs0.06FA0.84MA0.1PbI3.0,1.65,MACl,10.0,PEAI,0.5,,,Me-4PACz,0.198,2PACz,0.132,,,,,,,1039,6,4987,25,12,211,110,16,,,,,,,,,,,,,,,20.434,77.4424,1.08714,24.2712,8231,CH1,v1,
32922,20250312,67,Cs0.06FA0.84MA0.1PbI3.0,1.65,MACl,10.0,PEAI,0.5,,,Me-4PACz,0.198,2PACz,0.132,,,,,,,1039,6,4987,25,12,211,110,16,,,,,,,,,,,,,,,14.0612,-5.65544,1.09543,-226.97,8231,CH2,v1,
32923,20250312,67,Cs0.06FA0.84MA0.1PbI3.0,1.65,MACl,10.0,PEAI,0.5,,,Me-4PACz,0.198,2PACz,0.132,,,,,,,1039,6,4987,25,12,211,110,16,,,,,,,,,,,,,,,21.2037,78.6738,1.09853,24.5341,8231,CH3,v1,
32924,20250312,67,Cs0.06FA0.84MA0.1PbI3.0,1.65,MACl,10.0,PEAI,0.5,,,Me-4PACz,0.198,2PACz,0.132,,,,,,,1039,6,4987,25,12,211,110,16,,,,,,,,,,,,,,,21.0503,101.769,0.852561,24.2615,8231,CH4,v1,
32925,20250312,67,Cs0.06FA0.84MA0.1PbI3.0,1.65,MACl,10.0,PEAI,0.5,,,Me-4PACz,0.198,2PACz,0.132,,,,,,,1134,7,4843,30,7,185,100,19,,,,,,,,,,,,,,,21.3215,77.5723,1.10349,24.9082,8232,CH1,v1,
32926,20250312,67,Cs0.06FA0.84MA0.1PbI3.0,1.65,MACl,10.0,PEAI,0.5,,,Me-4PACz,0.198,2PACz,0.132,,,,,,,1134,7,4843,30,7,185,100,19,,,,,,,,,,,,,,,13.9429,102.913,0.531148,25.5074,8232,CH2,v1,
32927,20250312,67,Cs0.06FA0.84MA0.1PbI3.0,1.65,MACl,10.0,PEAI,0.5,,,Me-4PACz,0.198,2PACz,0.132,,,,,,,1134,7,4843,30,7,185,100,19,,,,,,,,,,,,,,,0.0652379,22.4964,0.016916,17.1435,8232,CH3,v1,
32928,20250312,67,Cs0.06FA0.84MA0.1PbI3.0,1.65,MACl,10.0,PEAI,0.5,,,Me-4PACz,0.198,2PACz,0.132,,,,,,,1134,7,4843,30,7,185,100,19,,,,,,,,,,,,,,,21.789,84.6222,1.02281,25.1743,8232,CH4,v1,
32929,20250312,67,Cs0.06FA0.84MA0.1PbI3.0,1.65,MACl,14.6,PEAI,0.517,,,Me-4PACz,0.198,DMACPA,0.132,,,,,,,1200,10,4129,37,6,153,110,28,,,,,,,,,,,,,,,19.694,77.3362,1.07762,23.6312,8233,CH1,v1,
32930,20250312,67,Cs0.06FA0.84MA0.1PbI3.0,1.65,MACl,14.6,PEAI,0.517,,,Me-4PACz,0.198,DMACPA,0.132,,,,,,,1200,10,4129,37,6,153,110,28,,,,,,,,,,,,,,,19.4424,75.1285,1.07642,24.0417,8233,CH2,v1,
32931,20250312,67,Cs0.06FA0.84MA0.1PbI3.0,1.65,MACl,14.6,PEAI,0.517,,,Me-4PACz,0.198,DMACPA,0.132,,,,,,,1200,10,4129,37,6,153,110,28,,,,,,,,,,,,,,,19.1571,73.6791,1.07674,24.1475,8233,CH3,v1,
32932,20250312,67,Cs0.06FA0.84MA0.1PbI3.0,1.65,MACl,14.6,PEAI,0.517,,,Me-4PACz,0.198,DMACPA,0.132,,,,,,,1200,10,4129,37,6,153,110,28,,,,,,,,,,,,,,,19.3485,74.6611,1.07577,24.0899,8233,CH4,v1,
32933,20250312,67,Cs0.06FA0.84MA0.1PbI3.0,1.65,MACl,14.6,PEAI,0.517,,,Me-4PACz,0.198,DMACPA,0.132,,,,,,,1118,10,5849,45,7,170,110,23,,,,,,,,,,,,,,,20.0202,77.9494,1.07681,23.8516,8234,CH1,v1,
32934,20250312,67,Cs0.06FA0.84MA0.1PbI3.0,1.65,MACl,14.6,PEAI,0.517,,,Me-4PACz,0.198,DMACPA,0.132,,,,,,,1118,10,5849,45,7,170,110,23,,,,,,,,,,,,,,,51.3501,-108.573,0.194713,-242.899,8234,CH2,v1,
32935,20250312,67,Cs0.06FA0.84MA0.1PbI3.0,1.65,MACl,14.6,PEAI,0.517,,,Me-4PACz,0.198,DMACPA,0.132,,,,,,,1118,10,5849,45,7,170,110,23,,,,,,,,,,,,,,,2.50216,27.205,0.392614,23.4262,8234,CH3,v1,
32936,20250312,67,Cs0.06FA0.84MA0.1PbI3.0,1.65,MACl,14.6,PEAI,0.517,,,Me-4PACz,0.198,DMACPA,0.132,,,,,,,1118,10,5849,45,7,170,110,23,,,,,,,,,,,,,,,19.0846,73.5114,1.08322,23.9668,8234,CH4,v1,
32937,20250312,67,Cs0.06FA0.84MA0.1PbI3.0,1.65,MACl,14.6,PEAI,0.517,,,Me-4PACz,0.198,DMACPA,0.132,,,,,,,1200,9,5146,39,7,152,110,23,,,,,,,,,,,,,,,20.1219,77.4578,1.08347,23.9767,8235,CH1,v1,
32938,20250312,67,Cs0.06FA0.84MA0.1PbI3.0,1.65,MACl,14.6,PEAI,0.517,,,Me-4PACz,0.198,DMACPA,0.132,,,,,,,1200,9,5146,39,7,152,110,23,,,,,,,,,,,,,,,20.7318,76.5945,1.08692,24.9023,8235,CH2,v1,
32939,20250312,67,Cs0.06FA0.84MA0.1PbI3.0,1.65,MACl,14.6,PEAI,0.517,,,Me-4PACz,0.198,DMACPA,0.132,,,,,,,1200,9,5146,39,7,152,110,23,,,,,,,,,,,,,,,20.7177,75.397,1.08625,25.2963,8235,CH3,v1,
32940,20250312,67,Cs0.06FA0.84MA0.1PbI3.0,1.65,MACl,14.6,PEAI,0.517,,,Me-4PACz,0.198,DMACPA,0.132,,,,,,,1200,9,5146,39,7,152,110,23,,,,,,,,,,,,,,,15.879,58.623,1.05952,25.5651,8235,CH4,v1,
32941,20250312,67,Cs0.06FA0.84MA0.1PbI3.0,1.65,MACl,14.6,PEAI,0.517,,,Me-4PACz,0.198,DMACPA,0.132,,,,,,,1185,8,4361,47,8,152,110,23,,,,,,,,,,,,,,,20.747,77.9484,1.08596,24.5094,8236,CH1,v1,
32942,20250312,67,Cs0.06FA0.84MA0.1PbI3.0,1.65,MACl,14.6,PEAI,0.517,,,Me-4PACz,0.198,DMACPA,0.132,,,,,,,1185,8,4361,47,8,152,110,23,,,,,,,,,,,,,,,21.63,78.463,1.09957,25.0709,8236,CH2,v1,
32943,20250312,67,Cs0.06FA0.84MA0.1PbI3.0,1.65,MACl,14.6,PEAI,0.517,,,Me-4PACz,0.198,DMACPA,0.132,,,,,,,1185,8,4361,47,8,152,110,23,,,,,,,,,,,,,,,2.9892,28.7053,0.425052,24.4992,8236,CH3,v1,
32944,20250312,67,Cs0.06FA0.84MA0.1PbI3.0,1.65,MACl,14.6,PEAI,0.517,,,Me-4PACz,0.198,DMACPA,0.132,,,,,,,1185,8,4361,47,8,152,110,23,,,,,,,,,,,,,,,20.1614,73.4645,1.10345,24.8708,8236,CH4,v1,
32945,20250312,67,Cs0.05FA0.855MA0.095PbI3.0,1.63,MACl,14.6,PEAI,0.517,,,Me-4PACz,0.198,DMACPA,0.132,,,,,,,1000,12,5000,40,10,180,110,25,,,,,,,,,,,,,,,21.4031,80.7748,1.10637,23.9498,8237,CH1,v1,
32946,20250312,67,Cs0.05FA0.855MA0.095PbI3.0,1.63,MACl,14.6,PEAI,0.517,,,Me-4PACz,0.198,DMACPA,0.132,,,,,,,1000,12,5000,40,10,180,110,25,,,,,,,,,,,,,,,21.9791,-132.923,1.22022,-13.551,8237,CH2,v1,
32947,20250312,67,Cs0.05FA0.855MA0.095PbI3.0,1.63,MACl,14.6,PEAI,0.517,,,Me-4PACz,0.198,DMACPA,0.132,,,,,,,1000,12,5000,40,10,180,110,25,,,,,,,,,,,,,,,22.339,82.2369,1.1167,24.3253,8237,CH3,v1,
32948,20250312,67,Cs0.05FA0.855MA0.095PbI3.0,1.63,MACl,14.6,PEAI,0.517,,,Me-4PACz,0.198,DMACPA,0.132,,,,,,,1000,12,5000,40,10,180,110,25,,,,,,,,,,,,,,,22.1696,81.9751,1.12633,24.0109,8237,CH4,v1,
32949,20250312,67,Cs0.05FA0.855MA0.095PbI3.0,1.63,MACl,14.6,PEAI,0.517,,,Me-4PACz,0.198,DMACPA,0.132,,,,,,,1000,12,5000,35,12,160,110,25,,,,,,,,,,,,,,,20.8292,80.3504,1.10581,23.4424,8238,CH1,v1,
32950,20250312,67,Cs0.05FA0.855MA0.095PbI3.0,1.63,MACl,14.6,PEAI,0.517,,,Me-4PACz,0.198,DMACPA,0.132,,,,,,,1000,12,5000,35,12,160,110,25,,,,,,,,,,,,,,,2.42e+39,-4.69e+40,0.020406,-252.972,8238,CH2,v1,
32951,20250312,67,Cs0.05FA0.855MA0.095PbI3.0,1.63,MACl,14.6,PEAI,0.517,,,Me-4PACz,0.198,DMACPA,0.132,,,,,,,1000,12,5000,35,12,160,110,25,,,,,,,,,,,,,,,21.5315,80.4345,1.11541,23.9992,8238,CH3,v1,
32952,20250312,67,Cs0.05FA0.855MA0.095PbI3.0,1.63,MACl,14.6,PEAI,0.517,,,Me-4PACz,0.198,DMACPA,0.132,,,,,,,1000,12,5000,35,12,160,110,25,,,,,,,,,,,,,,,12.4728,51.6637,0.181391,133.094,8238,CH4,v1,
32953,20250312,67,Cs0.05FA0.855MA0.095PbI3.0,1.63,MACl,14.6,PEAI,0.517,,,Me-4PACz,0.198,DMACPA,0.132,,,,,,,1000,12,5000,40,10,160,110,25,,,,,,,,,,,,,,,21.0064,80.5105,1.106,23.5909,8239,CH1,v1,
32954,20250312,67,Cs0.05FA0.855MA0.095PbI3.0,1.63,MACl,14.6,PEAI,0.517,,,Me-4PACz,0.198,DMACPA,0.132,,,,,,,1000,12,5000,40,10,160,110,25,,,,,,,,,,,,,,,73.4251,569.472,-1.3e-05,-1020.4,8239,CH2,v1,
32955,20250312,67,Cs0.05FA0.855MA0.095PbI3.0,1.63,MACl,14.6,PEAI,0.517,,,Me-4PACz,0.198,DMACPA,0.132,,,,,,,1000,12,5000,40,10,160,110,25,,,,,,,,,,,,,,,22.1745,81.7268,1.11556,24.3217,8239,CH3,v1,
32956,20250312,67,Cs0.05FA0.855MA0.095PbI3.0,1.63,MACl,14.6,PEAI,0.517,,,Me-4PACz,0.198,DMACPA,0.132,,,,,,,1000,12,5000,40,10,160,110,25,,,,,,,,,,,,,,,21.261,80.0161,1.12105,23.7018,8239,CH4,v1,
32957,20250312,67,Cs0.05FA0.855MA0.095PbI3.0,1.63,MACl,14.6,PEAI,0.517,,,Me-4PACz,0.198,DMACPA,0.132,,,,,,,1000,10,5000,40,12,160,110,25,,,,,,,,,,,,,,,19.6645,76.5101,1.10635,23.2311,8240,CH1,v1,
32958,20250312,67,Cs0.05FA0.855MA0.095PbI3.0,1.63,MACl,14.6,PEAI,0.517,,,Me-4PACz,0.198,DMACPA,0.132,,,,,,,1000,10,5000,40,12,160,110,25,,,,,,,,,,,,,,,20.9324,84.0704,1.04511,23.8241,8240,CH2,v1,
32959,20250312,67,Cs0.05FA0.855MA0.095PbI3.0,1.63,MACl,14.6,PEAI,0.517,,,Me-4PACz,0.198,DMACPA,0.132,,,,,,,1000,10,5000,40,12,160,110,25,,,,,,,,,,,,,,,8.63e+37,1.99e+40,0.449551,0.964607,8240,CH3,v1,
32960,20250312,67,Cs0.05FA0.855MA0.095PbI3.0,1.63,MACl,14.6,PEAI,0.517,,,Me-4PACz,0.198,DMACPA,0.132,,,,,,,1000,10,5000,40,12,160,110,25,,,,,,,,,,,,,,,10.3075,67.7907,0.653579,23.264,8240,CH4,v1,
32961,20250110,68,Cs0.1FA0.9PbI2.8Br0.2,1.5,MACl,3.5,PACl,12.0,,,Me-4PACz,0.11,DMACPA,0.22,,,,,,,1000,10,4700,30,8,200,115,30,PEAI,0.5,,,,,,,4000.0,30.0,5.0,100.0,100.0,5.0,3.88e+40,-2.56e+41,0.20632,-73.4772,8241,CH1,v2,
32962,20250110,68,Cs0.1FA0.9PbI2.8Br0.2,1.5,MACl,3.5,PACl,12.0,,,Me-4PACz,0.11,DMACPA,0.22,,,,,,,1000,10,4700,30,8,200,115,30,PEAI,0.5,,,,,,,4000.0,30.0,5.0,100.0,100.0,5.0,567.309,42.6604,0.001303,1020.49,8241,CH2,v2,
32963,20250110,68,Cs0.1FA0.9PbI2.8Br0.2,1.5,MACl,3.5,PACl,12.0,,,Me-4PACz,0.11,DMACPA,0.22,,,,,,,1000,10,4700,30,8,200,115,30,PEAI,0.5,,,,,,,4000.0,30.0,5.0,100.0,100.0,5.0,0.181972,30.037,0.01879,32.2426,8241,CH3,v2,
32964,20250110,68,Cs0.1FA0.9PbI2.8Br0.2,1.5,MACl,3.5,PACl,12.0,,,Me-4PACz,0.11,DMACPA,0.22,,,,,,,1000,10,4700,30,8,200,115,30,PEAI,0.5,,,,,,,4000.0,30.0,5.0,100.0,100.0,5.0,19.0758,73.0854,1.11186,23.4748,8241,CH4,v2,
