Repository: MI-Materials-Intelligence/Recipe-Language-Model

# Learning Layer

## Overview

In the learning layer, the formulas and parameters are encoded and then tokenised into recipes as inputs. Through atomic skills of data extraction, cleaning, and matching, these data are organised into standardised datasets, providing the basis for RLM training and iterative recipe refinement.

Key Atomic Skills:
- **Cleaning**: Preprocessing and outlier cleaning
- **Matching**: Matching data pairs based on variables
- **Extraction**: Data extraction from robotic boxes

File: seven_ai_layers_robotics/learning/data/data50764_from_db.csv (part 144 of 253)
No,date,rank,Formula PVK,Concentration PVK,Formula Additive 1,Concentration Additive 1,Formula Additive 2,Concentration Additive 2,Formula Additive 3,Concentration Additive 3,Formula SAM 1,Concentration SAM 1,Formula SAM 2,Concentration SAM 2,Formula SAM 3,Concentration SAM 3,Spin Coating Speed SAM,Spin Coating Time SAM,Annealed Temperature SAM,Annealed Time SAM,Spin Coating Speed PVK 1,Spin Coating Time PVK 1,Spin Coating Speed PVK 2,Spin Coating Time PVK 2,Antisolvent Dropping Timing,Antisolvent Volume,Annealed Temperature PVK,Annealed Time PVK,Formula Passivator 1,Concentration Passivator 1,Formula Passivator 2,Concentration Passivator 2,Formula Passivator 3,Concentration Passivator 3,Formula Passivator 4,Concentration Passivator 4,Spin Coating Speed Passivator,Spin Coating Time Passivator,Passivator Dropping Timing,Passivator Volume,Annealed Temperature Passivator,Annealed Time Passivator,PCE,FF,Voc,Jsc,Product,Channel,From,upload_time
32965,20250110,68,Cs0.1FA0.9PbI2.8Br0.2,1.5,MACl,3.5,PACl,12.0,,,Me-4PACz,0.11,DMACPA,0.22,,,,,,,1000,10,4700,30,8,200,115,30,PEAI,0.5,,,,,,,3500.0,25.0,7.0,90.0,120.0,13.0,11.4528,309.174,0.171245,21.6316,8242,CH1,v2,
32966,20250110,68,Cs0.1FA0.9PbI2.8Br0.2,1.5,MACl,3.5,PACl,12.0,,,Me-4PACz,0.11,DMACPA,0.22,,,,,,,1000,10,4700,30,8,200,115,30,PEAI,0.5,,,,,,,3500.0,25.0,7.0,90.0,120.0,13.0,19.7697,0.0,6.73e+34,-14.6326,8242,CH2,v2,
32967,20250110,68,Cs0.1FA0.9PbI2.8Br0.2,1.5,MACl,3.5,PACl,12.0,,,Me-4PACz,0.11,DMACPA,0.22,,,,,,,1000,10,4700,30,8,200,115,30,PEAI,0.5,,,,,,,3500.0,25.0,7.0,90.0,120.0,13.0,1.49888,25.8589,0.252735,22.9346,8242,CH3,v2,
32968,20250110,68,Cs0.1FA0.9PbI2.8Br0.2,1.5,MACl,3.5,PACl,12.0,,,Me-4PACz,0.11,DMACPA,0.22,,,,,,,1000,10,4700,30,8,200,115,30,PEAI,0.5,,,,,,,3500.0,25.0,7.0,90.0,120.0,13.0,18.3069,70.3137,1.13061,23.0284,8242,CH4,v2,
32969,20250110,68,Cs0.1FA0.9PbI2.8Br0.2,1.5,MACl,3.5,PACl,12.0,,,Me-4PACz,0.11,DMACPA,0.22,,,,,,,1000,10,4700,30,8,200,115,30,PEAI,0.5,,,,,,,4500.0,35.0,8.0,110.0,110.0,5.0,14.1184,88.8973,0.665614,23.8602,8243,CH1,v2,
32970,20250110,68,Cs0.1FA0.9PbI2.8Br0.2,1.5,MACl,3.5,PACl,12.0,,,Me-4PACz,0.11,DMACPA,0.22,,,,,,,1000,10,4700,30,8,200,115,30,PEAI,0.5,,,,,,,4500.0,35.0,8.0,110.0,110.0,5.0,1.29e+39,9.62e+40,0.096271,13.8824,8243,CH2,v2,
32971,20250110,68,Cs0.1FA0.9PbI2.8Br0.2,1.5,MACl,3.5,PACl,12.0,,,Me-4PACz,0.11,DMACPA,0.22,,,,,,,1000,10,4700,30,8,200,115,30,PEAI,0.5,,,,,,,4500.0,35.0,8.0,110.0,110.0,5.0,19.1731,71.2394,1.11462,24.1459,8243,CH3,v2,
32972,20250110,68,Cs0.1FA0.9PbI2.8Br0.2,1.5,MACl,3.5,PACl,12.0,,,Me-4PACz,0.11,DMACPA,0.22,,,,,,,1000,10,4700,30,8,200,115,30,PEAI,0.5,,,,,,,4500.0,35.0,8.0,110.0,110.0,5.0,20.1794,75.2637,1.12165,23.9038,8243,CH4,v2,
32973,20250110,68,Cs0.1FA0.9PbI2.8Br0.2,1.5,MACl,3.5,PACl,12.0,,,Me-4PACz,0.11,DMACPA,0.22,,,,,,,1000,10,4700,30,8,200,115,30,PEAI,0.5,,,,,,,4000.0,30.0,12.0,130.0,100.0,6.0,18.2662,64.1052,1.06326,26.799,8244,CH1,v2,
32974,20250110,68,Cs0.1FA0.9PbI2.8Br0.2,1.5,MACl,3.5,PACl,12.0,,,Me-4PACz,0.11,DMACPA,0.22,,,,,,,1000,10,4700,30,8,200,115,30,PEAI,0.5,,,,,,,4000.0,30.0,12.0,130.0,100.0,6.0,0.254477,24.4203,0.047705,21.8439,8244,CH2,v2,
32975,20250110,68,Cs0.1FA0.9PbI2.8Br0.2,1.5,MACl,3.5,PACl,12.0,,,Me-4PACz,0.11,DMACPA,0.22,,,,,,,1000,10,4700,30,8,200,115,30,PEAI,0.5,,,,,,,4000.0,30.0,12.0,130.0,100.0,6.0,20.4554,72.7447,1.12374,25.023,8244,CH3,v2,
32976,20250110,68,Cs0.1FA0.9PbI2.8Br0.2,1.5,MACl,3.5,PACl,12.0,,,Me-4PACz,0.11,DMACPA,0.22,,,,,,,1000,10,4700,30,8,200,115,30,PEAI,0.5,,,,,,,4000.0,30.0,12.0,130.0,100.0,6.0,19.58,74.3276,1.12388,23.4391,8244,CH4,v2,
32977,20250110,68,Cs0.1FA0.9PbI2.8Br0.2,1.5,MACl,3.5,PACl,12.0,,,Me-4PACz,0.11,DMACPA,0.22,,,,,,,1000,10,4700,30,8,200,115,30,PEAI,0.5,,,,,,,5000.0,20.0,6.0,80.0,120.0,7.0,20.6144,75.1997,1.12626,24.3396,8245,CH1,v2,
32978,20250110,68,Cs0.1FA0.9PbI2.8Br0.2,1.5,MACl,3.5,PACl,12.0,,,Me-4PACz,0.11,DMACPA,0.22,,,,,,,1000,10,4700,30,8,200,115,30,PEAI,0.5,,,,,,,5000.0,20.0,6.0,80.0,120.0,7.0,0.0523461,21.482,0.015841,15.3822,8245,CH2,v2,
32979,20250110,68,Cs0.1FA0.9PbI2.8Br0.2,1.5,MACl,3.5,PACl,12.0,,,Me-4PACz,0.11,DMACPA,0.22,,,,,,,1000,10,4700,30,8,200,115,30,PEAI,0.5,,,,,,,5000.0,20.0,6.0,80.0,120.0,7.0,13.2956,70.0024,0.779855,24.3546,8245,CH3,v2,
32980,20250110,68,Cs0.1FA0.9PbI2.8Br0.2,1.5,MACl,3.5,PACl,12.0,,,Me-4PACz,0.11,DMACPA,0.22,,,,,,,1000,10,4700,30,8,200,115,30,PEAI,0.5,,,,,,,5000.0,20.0,6.0,80.0,120.0,7.0,20.3395,75.6485,1.12365,23.928,8245,CH4,v2,
32981,20250110,68,Cs0.1FA0.9PbI2.8Br0.2,1.5,MACl,3.5,PACl,12.0,,,Me-4PACz,0.11,DMACPA,0.22,,,,,,,1000,10,4700,30,8,200,115,30,PEAI,0.5,,,,,,,3000.0,40.0,14.0,120.0,120.0,2.0,0.351313,24.913,0.065735,21.4522,8246,CH1,v2,
32982,20250110,68,Cs0.1FA0.9PbI2.8Br0.2,1.5,MACl,3.5,PACl,12.0,,,Me-4PACz,0.11,DMACPA,0.22,,,,,,,1000,10,4700,30,8,200,115,30,PEAI,0.5,,,,,,,3000.0,40.0,14.0,120.0,120.0,2.0,3.51e+40,5.24e+42,0.067024,10.0044,8246,CH2,v2,
32983,20250110,68,Cs0.1FA0.9PbI2.8Br0.2,1.5,MACl,3.5,PACl,12.0,,,Me-4PACz,0.11,DMACPA,0.22,,,,,,,1000,10,4700,30,8,200,115,30,PEAI,0.5,,,,,,,3000.0,40.0,14.0,120.0,120.0,2.0,15.4614,95.2224,0.689455,23.5507,8246,CH3,v2,
32984,20250110,68,Cs0.1FA0.9PbI2.8Br0.2,1.5,MACl,3.5,PACl,12.0,,,Me-4PACz,0.11,DMACPA,0.22,,,,,,,1000,10,4700,30,8,200,115,30,PEAI,0.5,,,,,,,3000.0,40.0,14.0,120.0,120.0,2.0,19.7157,75.0502,1.12493,23.3526,8246,CH4,v2,
32985,20250110,68,Cs0.1FA0.9PbI2.8Br0.2,1.5,MACl,3.5,PACl,12.0,,,Me-4PACz,0.11,DMACPA,0.22,,,,,,,1000,10,4700,30,8,200,115,30,PEAI,0.5,,,,,,,6000.0,15.0,15.0,130.0,120.0,7.0,14.7461,59.9099,1.04453,23.5646,8247,CH1,v2,
32986,20250110,68,Cs0.1FA0.9PbI2.8Br0.2,1.5,MACl,3.5,PACl,12.0,,,Me-4PACz,0.11,DMACPA,0.22,,,,,,,1000,10,4700,30,8,200,115,30,PEAI,0.5,,,,,,,6000.0,15.0,15.0,130.0,120.0,7.0,1.27e+40,5.64e+41,-2.5e-05,-88.7619,8247,CH2,v2,
32987,20250110,68,Cs0.1FA0.9PbI2.8Br0.2,1.5,MACl,3.5,PACl,12.0,,,Me-4PACz,0.11,DMACPA,0.22,,,,,,,1000,10,4700,30,8,200,115,30,PEAI,0.5,,,,,,,6000.0,15.0,15.0,130.0,120.0,7.0,2.1e+40,4.14e+40,0.243931,207.59,8247,CH3,v2,
32988,20250110,68,Cs0.1FA0.9PbI2.8Br0.2,1.5,MACl,3.5,PACl,12.0,,,Me-4PACz,0.11,DMACPA,0.22,,,,,,,1000,10,4700,30,8,200,115,30,PEAI,0.5,,,,,,,6000.0,15.0,15.0,130.0,120.0,7.0,8.04802,34.2978,1.00494,23.3499,8247,CH4,v2,
32989,20250110,68,Cs0.1FA0.9PbI2.8Br0.2,1.5,MACl,3.5,PACl,12.0,,,Me-4PACz,0.11,DMACPA,0.22,,,,,,,1000,10,4700,30,8,200,115,30,PEAI,0.5,,,,,,,4000.0,30.0,14.0,100.0,100.0,4.0,11.1219,50.7958,0.944929,23.1713,8248,CH1,v2,
32990,20250110,68,Cs0.1FA0.9PbI2.8Br0.2,1.5,MACl,3.5,PACl,12.0,,,Me-4PACz,0.11,DMACPA,0.22,,,,,,,1000,10,4700,30,8,200,115,30,PEAI,0.5,,,,,,,4000.0,30.0,14.0,100.0,100.0,4.0,19.401,0.0,4.23e+34,16.5905,8248,CH2,v2,
32991,20250110,68,Cs0.1FA0.9PbI2.8Br0.2,1.5,MACl,3.5,PACl,12.0,,,Me-4PACz,0.11,DMACPA,0.22,,,,,,,1000,10,4700,30,8,200,115,30,PEAI,0.5,,,,,,,4000.0,30.0,14.0,100.0,100.0,4.0,20.1708,80.8319,1.06899,23.3437,8248,CH3,v2,
32992,20250110,68,Cs0.1FA0.9PbI2.8Br0.2,1.5,MACl,3.5,PACl,12.0,,,Me-4PACz,0.11,DMACPA,0.22,,,,,,,1000,10,4700,30,8,200,115,30,PEAI,0.5,,,,,,,4000.0,30.0,14.0,100.0,100.0,4.0,19.603,76.8894,1.11625,22.84,8248,CH4,v2,
32993,20250110,68,Cs0.1FA0.9PbI2.8Br0.2,1.5,MACl,3.5,PACl,12.0,,,Me-4PACz,0.11,DMACPA,0.22,,,,,,,1000,10,4700,30,8,200,115,30,PEAI,0.5,,,,,,,4200.0,28.0,14.0,95.0,115.0,3.0,16.0281,74.0926,0.948322,22.8114,8249,CH1,v2,
32994,20250110,68,Cs0.1FA0.9PbI2.8Br0.2,1.5,MACl,3.5,PACl,12.0,,,Me-4PACz,0.11,DMACPA,0.22,,,,,,,1000,10,4700,30,8,200,115,30,PEAI,0.5,,,,,,,4200.0,28.0,14.0,95.0,115.0,3.0,8.00472,354.096,0.018238,123.947,8249,CH2,v2,
32995,20250110,68,Cs0.1FA0.9PbI2.8Br0.2,1.5,MACl,3.5,PACl,12.0,,,Me-4PACz,0.11,DMACPA,0.22,,,,,,,1000,10,4700,30,8,200,115,30,PEAI,0.5,,,,,,,4200.0,28.0,14.0,95.0,115.0,3.0,20.1889,76.0943,1.13367,23.4031,8249,CH3,v2,
32996,20250110,68,Cs0.1FA0.9PbI2.8Br0.2,1.5,MACl,3.5,PACl,12.0,,,Me-4PACz,0.11,DMACPA,0.22,,,,,,,1000,10,4700,30,8,200,115,30,PEAI,0.5,,,,,,,4200.0,28.0,14.0,95.0,115.0,3.0,0.0668097,23.0852,0.017597,16.4459,8249,CH4,v2,
32997,20250110,68,Cs0.1FA0.9PbI2.8Br0.2,1.5,MACl,3.5,PACl,12.0,,,Me-4PACz,0.11,DMACPA,0.22,,,,,,,1000,10,4700,30,8,200,115,30,PEAI,0.5,,,,,,,3800.0,32.0,5.0,105.0,100.0,10.0,19.1817,72.2385,1.10492,24.0319,8250,CH1,v2,
32998,20250110,68,Cs0.1FA0.9PbI2.8Br0.2,1.5,MACl,3.5,PACl,12.0,,,Me-4PACz,0.11,DMACPA,0.22,,,,,,,1000,10,4700,30,8,200,115,30,PEAI,0.5,,,,,,,3800.0,32.0,5.0,105.0,100.0,10.0,1.77e+40,1.78e+40,0.13397,740.124,8250,CH2,v2,
32999,20250110,68,Cs0.1FA0.9PbI2.8Br0.2,1.5,MACl,3.5,PACl,12.0,,,Me-4PACz,0.11,DMACPA,0.22,,,,,,,1000,10,4700,30,8,200,115,30,PEAI,0.5,,,,,,,3800.0,32.0,5.0,105.0,100.0,10.0,19.366,81.3225,0.985242,24.1706,8250,CH3,v2,
33000,20250110,68,Cs0.1FA0.9PbI2.8Br0.2,1.5,MACl,3.5,PACl,12.0,,,Me-4PACz,0.11,DMACPA,0.22,,,,,,,1000,10,4700,30,8,200,115,30,PEAI,0.5,,,,,,,3800.0,32.0,5.0,105.0,100.0,10.0,20.1117,75.6339,1.11489,23.8506,8250,CH4,v2,
33001,20250110,68,Cs0.1FA0.9PbI2.8Br0.2,1.5,MACl,3.5,PACl,12.0,,,Me-4PACz,0.11,DMACPA,0.22,,,,,,,1000,10,4700,30,8,200,115,30,PEAI,0.5,,,,,,,4100.0,27.0,8.0,100.0,120.0,8.0,19.4324,73.9713,1.08412,24.2318,8251,CH1,v2,
33002,20250110,68,Cs0.1FA0.9PbI2.8Br0.2,1.5,MACl,3.5,PACl,12.0,,,Me-4PACz,0.11,DMACPA,0.22,,,,,,,1000,10,4700,30,8,200,115,30,PEAI,0.5,,,,,,,4100.0,27.0,8.0,100.0,120.0,8.0,20.5296,74.6228,1.11289,24.7205,8251,CH2,v2,
33003,20250110,68,Cs0.1FA0.9PbI2.8Br0.2,1.5,MACl,3.5,PACl,12.0,,,Me-4PACz,0.11,DMACPA,0.22,,,,,,,1000,10,4700,30,8,200,115,30,PEAI,0.5,,,,,,,4100.0,27.0,8.0,100.0,120.0,8.0,17.4655,85.0191,0.834021,24.6313,8251,CH3,v2,
33004,20250110,68,Cs0.1FA0.9PbI2.8Br0.2,1.5,MACl,3.5,PACl,12.0,,,Me-4PACz,0.11,DMACPA,0.22,,,,,,,1000,10,4700,30,8,200,115,30,PEAI,0.5,,,,,,,4100.0,27.0,8.0,100.0,120.0,8.0,20.9016,76.6303,1.12311,24.286,8251,CH4,v2,
33005,20250110,68,Cs0.1FA0.9PbI2.8Br0.2,1.5,MACl,3.5,PACl,12.0,,,Me-4PACz,0.11,DMACPA,0.22,,,,,,,1000,10,4700,30,8,200,115,30,PEAI,0.5,,,,,,,3900.0,29.0,8.0,98.0,120.0,6.0,7e-10,0.447962,0.003815,4.11e-05,8252,CH1,v2,
33006,20250110,68,Cs0.1FA0.9PbI2.8Br0.2,1.5,MACl,3.5,PACl,12.0,,,Me-4PACz,0.11,DMACPA,0.22,,,,,,,1000,10,4700,30,8,200,115,30,PEAI,0.5,,,,,,,3900.0,29.0,8.0,98.0,120.0,6.0,5.14e-08,9.56994,0.008212,6.54e-05,8252,CH2,v2,
33007,20250110,68,Cs0.1FA0.9PbI2.8Br0.2,1.5,MACl,3.5,PACl,12.0,,,Me-4PACz,0.11,DMACPA,0.22,,,,,,,1000,10,4700,30,8,200,115,30,PEAI,0.5,,,,,,,3900.0,29.0,8.0,98.0,120.0,6.0,5.14e-08,9.56994,0.008212,6.54e-05,8252,CH3,v2,
33008,20250110,68,Cs0.1FA0.9PbI2.8Br0.2,1.5,MACl,3.5,PACl,12.0,,,Me-4PACz,0.11,DMACPA,0.22,,,,,,,1000,10,4700,30,8,200,115,30,PEAI,0.5,,,,,,,3900.0,29.0,8.0,98.0,120.0,6.0,5.14e-08,9.56994,0.008212,6.54e-05,8252,CH4,v2,
33009,20250110,68,Cs0.1FA0.9PbI2.8Br0.2,1.5,MACl,3.5,PACl,12.0,,,Me-4PACz,0.11,DMACPA,0.22,,,,,,,1000,10,4700,30,8,200,115,30,PEAI,1.0,,,,,,,4000.0,30.0,8.0,100.0,100.0,13.0,19.9828,108.143,1.11673,16.5467,8253,CH1,v2,
33010,20250110,68,Cs0.1FA0.9PbI2.8Br0.2,1.5,MACl,3.5,PACl,12.0,,,Me-4PACz,0.11,DMACPA,0.22,,,,,,,1000,10,4700,30,8,200,115,30,PEAI,1.0,,,,,,,4000.0,30.0,8.0,100.0,100.0,13.0,20.2234,76.4896,1.11395,23.7348,8253,CH2,v2,
33011,20250110,68,Cs0.1FA0.9PbI2.8Br0.2,1.5,MACl,3.5,PACl,12.0,,,Me-4PACz,0.11,DMACPA,0.22,,,,,,,1000,10,4700,30,8,200,115,30,PEAI,1.0,,,,,,,4000.0,30.0,8.0,100.0,100.0,13.0,20.3041,76.668,1.1152,23.7476,8253,CH3,v2,
33012,20250110,68,Cs0.1FA0.9PbI2.8Br0.2,1.5,MACl,3.5,PACl,12.0,,,Me-4PACz,0.11,DMACPA,0.22,,,,,,,1000,10,4700,30,8,200,115,30,PEAI,1.0,,,,,,,4000.0,30.0,8.0,100.0,100.0,13.0,20.0201,76.8112,1.11461,23.384,8253,CH4,v2,
33013,20250110,68,Cs0.1FA0.9PbI2.8Br0.2,1.5,MACl,3.5,PACl,12.0,,,Me-4PACz,0.11,DMACPA,0.22,,,,,,,1000,10,4700,30,8,200,115,30,PEAI,1.0,,,,,,,5000.0,20.0,13.0,130.0,120.0,3.0,21.531,72.7872,1.11421,26.5487,8254,CH1,v2,
33014,20250110,68,Cs0.1FA0.9PbI2.8Br0.2,1.5,MACl,3.5,PACl,12.0,,,Me-4PACz,0.11,DMACPA,0.22,,,,,,,1000,10,4700,30,8,200,115,30,PEAI,1.0,,,,,,,5000.0,20.0,13.0,130.0,120.0,3.0,79.2401,245.936,-7.7e-05,-416.369,8254,CH2,v2,
33015,20250110,68,Cs0.1FA0.9PbI2.8Br0.2,1.5,MACl,3.5,PACl,12.0,,,Me-4PACz,0.11,DMACPA,0.22,,,,,,,1000,10,4700,30,8,200,115,30,PEAI,1.0,,,,,,,5000.0,20.0,13.0,130.0,120.0,3.0,22.5091,75.9767,1.07844,27.4716,8254,CH3,v2,
33016,20250110,68,Cs0.1FA0.9PbI2.8Br0.2,1.5,MACl,3.5,PACl,12.0,,,Me-4PACz,0.11,DMACPA,0.22,,,,,,,1000,10,4700,30,8,200,115,30,PEAI,1.0,,,,,,,5000.0,20.0,13.0,130.0,120.0,3.0,22.4437,73.5428,1.12238,27.1903,8254,CH4,v2,
33017,20250110,68,Cs0.1FA0.9PbI2.8Br0.2,1.5,MACl,3.5,PACl,12.0,,,Me-4PACz,0.11,DMACPA,0.22,,,,,,,1000,10,4700,30,8,200,115,30,PEAI,1.0,,,,,,,2000.0,25.0,15.0,130.0,100.0,4.0,20.3608,72.9706,1.1242,24.8201,8255,CH1,v2,
33018,20250110,68,Cs0.1FA0.9PbI2.8Br0.2,1.5,MACl,3.5,PACl,12.0,,,Me-4PACz,0.11,DMACPA,0.22,,,,,,,1000,10,4700,30,8,200,115,30,PEAI,1.0,,,,,,,2000.0,25.0,15.0,130.0,100.0,4.0,21.3413,74.8798,1.13447,25.1224,8255,CH2,v2,
33019,20250110,68,Cs0.1FA0.9PbI2.8Br0.2,1.5,MACl,3.5,PACl,12.0,,,Me-4PACz,0.11,DMACPA,0.22,,,,,,,1000,10,4700,30,8,200,115,30,PEAI,1.0,,,,,,,2000.0,25.0,15.0,130.0,100.0,4.0,21.4716,77.009,1.11134,25.0885,8255,CH3,v2,
33020,20250110,68,Cs0.1FA0.9PbI2.8Br0.2,1.5,MACl,3.5,PACl,12.0,,,Me-4PACz,0.11,DMACPA,0.22,,,,,,,1000,10,4700,30,8,200,115,30,PEAI,1.0,,,,,,,2000.0,25.0,15.0,130.0,100.0,4.0,21.1563,75.6732,1.13403,24.6532,8255,CH4,v2,
33021,20250110,68,Cs0.1FA0.9PbI2.8Br0.2,1.5,MACl,3.5,PACl,12.0,,,Me-4PACz,0.11,DMACPA,0.22,,,,,,,1000,10,4700,30,8,200,115,30,PEAI,1.0,,,,,,,4000.0,30.0,11.0,100.0,100.0,12.0,0.361459,24.9563,0.065575,22.0872,8256,CH1,v2,
33022,20250110,68,Cs0.1FA0.9PbI2.8Br0.2,1.5,MACl,3.5,PACl,12.0,,,Me-4PACz,0.11,DMACPA,0.22,,,,,,,1000,10,4700,30,8,200,115,30,PEAI,1.0,,,,,,,4000.0,30.0,11.0,100.0,100.0,12.0,21.3538,77.0219,1.11423,24.882,8256,CH2,v2,
33023,20250110,68,Cs0.1FA0.9PbI2.8Br0.2,1.5,MACl,3.5,PACl,12.0,,,Me-4PACz,0.11,DMACPA,0.22,,,,,,,1000,10,4700,30,8,200,115,30,PEAI,1.0,,,,,,,4000.0,30.0,11.0,100.0,100.0,12.0,21.4761,77.2111,1.12442,24.737,8256,CH3,v2,
33024,20250110,68,Cs0.1FA0.9PbI2.8Br0.2,1.5,MACl,3.5,PACl,12.0,,,Me-4PACz,0.11,DMACPA,0.22,,,,,,,1000,10,4700,30,8,200,115,30,PEAI,1.0,,,,,,,4000.0,30.0,11.0,100.0,100.0,12.0,20.9139,76.5847,1.11346,24.5255,8256,CH4,v2,
33025,20250110,68,Cs0.1FA0.9PbI2.8Br0.2,1.5,MACl,3.5,PACl,12.0,,,Me-4PACz,0.11,DMACPA,0.22,,,,,,,1000,10,4700,30,8,200,115,30,PEAI,1.0,,,,,,,4000.0,30.0,15.0,100.0,120.0,9.0,0.689691,25.3628,0.118396,22.9679,8257,CH1,v2,
33026,20250110,68,Cs0.1FA0.9PbI2.8Br0.2,1.5,MACl,3.5,PACl,12.0,,,Me-4PACz,0.11,DMACPA,0.22,,,,,,,1000,10,4700,30,8,200,115,30,PEAI,1.0,,,,,,,4000.0,30.0,15.0,100.0,120.0,9.0,20.5451,219.771,0.376535,24.8274,8257,CH2,v2,
33027,20250110,68,Cs0.1FA0.9PbI2.8Br0.2,1.5,MACl,3.5,PACl,12.0,,,Me-4PACz,0.11,DMACPA,0.22,,,,,,,1000,10,4700,30,8,200,115,30,PEAI,1.0,,,,,,,4000.0,30.0,15.0,100.0,120.0,9.0,20.1554,287.304,0.506429,13.8526,8257,CH3,v2,
33028,20250110,68,Cs0.1FA0.9PbI2.8Br0.2,1.5,MACl,3.5,PACl,12.0,,,Me-4PACz,0.11,DMACPA,0.22,,,,,,,1000,10,4700,30,8,200,115,30,PEAI,1.0,,,,,,,4000.0,30.0,15.0,100.0,120.0,9.0,20.4619,76.049,1.10313,24.3907,8257,CH4,v2,
33029,20250110,68,Cs0.1FA0.9PbI2.8Br0.2,1.5,MACl,3.5,PACl,12.0,,,Me-4PACz,0.11,DMACPA,0.22,,,,,,,1000,10,4700,30,8,200,115,30,PEAI,1.0,,,,,,,5000.0,25.0,12.0,100.0,100.0,7.0,3.42692,26.9738,0.533792,23.8007,8258,CH1,v2,
33030,20250110,68,Cs0.1FA0.9PbI2.8Br0.2,1.5,MACl,3.5,PACl,12.0,,,Me-4PACz,0.11,DMACPA,0.22,,,,,,,1000,10,4700,30,8,200,115,30,PEAI,1.0,,,,,,,5000.0,25.0,12.0,100.0,100.0,7.0,20.7341,74.8074,1.12231,24.6961,8258,CH2,v2,
33031,20250110,68,Cs0.1FA0.9PbI2.8Br0.2,1.5,MACl,3.5,PACl,12.0,,,Me-4PACz,0.11,DMACPA,0.22,,,,,,,1000,10,4700,30,8,200,115,30,PEAI,1.0,,,,,,,5000.0,25.0,12.0,100.0,100.0,7.0,1.03389,28.4048,0.145756,24.9721,8258,CH3,v2,
33032,20250110,68,Cs0.1FA0.9PbI2.8Br0.2,1.5,MACl,3.5,PACl,12.0,,,Me-4PACz,0.11,DMACPA,0.22,,,,,,,1000,10,4700,30,8,200,115,30,PEAI,1.0,,,,,,,5000.0,25.0,12.0,100.0,100.0,7.0,20.9377,75.3929,1.12222,24.7468,8258,CH4,v2,
33033,20250110,68,Cs0.1FA0.9PbI2.8Br0.2,1.5,MACl,3.5,PACl,12.0,,,Me-4PACz,0.11,DMACPA,0.22,,,,,,,1000,10,4700,30,8,200,115,30,PEAI,1.0,,,,,,,3000.0,25.0,5.0,130.0,110.0,7.0,3.85494,61.9235,0.268665,23.1713,8259,CH1,v2,
33034,20250110,68,Cs0.1FA0.9PbI2.8Br0.2,1.5,MACl,3.5,PACl,12.0,,,Me-4PACz,0.11,DMACPA,0.22,,,,,,,1000,10,4700,30,8,200,115,30,PEAI,1.0,,,,,,,3000.0,25.0,5.0,130.0,110.0,7.0,1.09e+40,5.17e+40,0.186881,112.62,8259,CH2,v2,
33035,20250110,68,Cs0.1FA0.9PbI2.8Br0.2,1.5,MACl,3.5,PACl,12.0,,,Me-4PACz,0.11,DMACPA,0.22,,,,,,,1000,10,4700,30,8,200,115,30,PEAI,1.0,,,,,,,3000.0,25.0,5.0,130.0,110.0,7.0,55.1597,0.0,1.29e+34,25.2393,8259,CH3,v2,
33036,20250110,68,Cs0.1FA0.9PbI2.8Br0.2,1.5,MACl,3.5,PACl,12.0,,,Me-4PACz,0.11,DMACPA,0.22,,,,,,,1000,10,4700,30,8,200,115,30,PEAI,1.0,,,,,,,3000.0,25.0,5.0,130.0,110.0,7.0,20.3623,77.2101,1.11036,23.7514,8259,CH4,v2,
33037,20250110,68,Cs0.1FA0.9PbI2.8Br0.2,1.5,MACl,3.5,PACl,12.0,,,Me-4PACz,0.11,DMACPA,0.22,,,,,,,1000,10,4700,30,8,200,115,30,PEAI,1.0,,,,,,,5000.0,20.0,7.0,130.0,120.0,3.0,21.0093,75.6221,1.115,24.9166,8260,CH1,v2,
33038,20250110,68,Cs0.1FA0.9PbI2.8Br0.2,1.5,MACl,3.5,PACl,12.0,,,Me-4PACz,0.11,DMACPA,0.22,,,,,,,1000,10,4700,30,8,200,115,30,PEAI,1.0,,,,,,,5000.0,20.0,7.0,130.0,120.0,3.0,21.3966,81.2828,1.04685,25.1456,8260,CH2,v2,
33039,20250110,68,Cs0.1FA0.9PbI2.8Br0.2,1.5,MACl,3.5,PACl,12.0,,,Me-4PACz,0.11,DMACPA,0.22,,,,,,,1000,10,4700,30,8,200,115,30,PEAI,1.0,,,,,,,5000.0,20.0,7.0,130.0,120.0,3.0,21.2814,75.5023,1.13291,24.8798,8260,CH3,v2,
33040,20250110,68,Cs0.1FA0.9PbI2.8Br0.2,1.5,MACl,3.5,PACl,12.0,,,Me-4PACz,0.11,DMACPA,0.22,,,,,,,1000,10,4700,30,8,200,115,30,PEAI,1.0,,,,,,,5000.0,20.0,7.0,130.0,120.0,3.0,20.71,74.7478,1.13439,24.4242,8260,CH4,v2,
33041,20250110,68,Cs0.1FA0.9PbI2.8Br0.2,1.5,MACl,3.5,PACl,12.0,,,Me-4PACz,0.11,DMACPA,0.22,,,,,,,1000,10,4700,30,8,200,115,30,PEAI,1.0,,,,,,,4000.0,30.0,12.0,100.0,100.0,15.0,18.6346,72.6435,1.08323,23.6812,8261,CH1,v2,
33042,20250110,68,Cs0.1FA0.9PbI2.8Br0.2,1.5,MACl,3.5,PACl,12.0,,,Me-4PACz,0.11,DMACPA,0.22,,,,,,,1000,10,4700,30,8,200,115,30,PEAI,1.0,,,,,,,4000.0,30.0,12.0,100.0,100.0,15.0,62.4793,-124.095,0.162772,-309.315,8261,CH2,v2,
33043,20250110,68,Cs0.1FA0.9PbI2.8Br0.2,1.5,MACl,3.5,PACl,12.0,,,Me-4PACz,0.11,DMACPA,0.22,,,,,,,1000,10,4700,30,8,200,115,30,PEAI,1.0,,,,,,,4000.0,30.0,12.0,100.0,100.0,15.0,20.168,75.6158,1.11628,23.8934,8261,CH3,v2,
33044,20250110,68,Cs0.1FA0.9PbI2.8Br0.2,1.5,MACl,3.5,PACl,12.0,,,Me-4PACz,0.11,DMACPA,0.22,,,,,,,1000,10,4700,30,8,200,115,30,PEAI,1.0,,,,,,,4000.0,30.0,12.0,100.0,100.0,15.0,19.669,75.5731,1.11531,23.3357,8261,CH4,v2,
33045,20250110,68,Cs0.1FA0.9PbI2.8Br0.2,1.5,MACl,3.5,PACl,12.0,,,Me-4PACz,0.11,DMACPA,0.22,,,,,,,1000,10,4700,30,8,200,115,30,PEAI,1.0,,,,,,,4000.0,30.0,10.0,100.0,100.0,7.0,2.68549,27.9235,0.404484,23.7767,8262,CH1,v2,
33046,20250110,68,Cs0.1FA0.9PbI2.8Br0.2,1.5,MACl,3.5,PACl,12.0,,,Me-4PACz,0.11,DMACPA,0.22,,,,,,,1000,10,4700,30,8,200,115,30,PEAI,1.0,,,,,,,4000.0,30.0,10.0,100.0,100.0,7.0,2.04e+40,2.88e+40,0.331631,213.206,8262,CH2,v2,
33047,20250110,68,Cs0.1FA0.9PbI2.8Br0.2,1.5,MACl,3.5,PACl,12.0,,,Me-4PACz,0.11,DMACPA,0.22,,,,,,,1000,10,4700,30,8,200,115,30,PEAI,1.0,,,,,,,4000.0,30.0,10.0,100.0,100.0,7.0,14.9817,348.504,0.046319,92.8105,8262,CH3,v2,
33048,20250110,68,Cs0.1FA0.9PbI2.8Br0.2,1.5,MACl,3.5,PACl,12.0,,,Me-4PACz,0.11,DMACPA,0.22,,,,,,,1000,10,4700,30,8,200,115,30,PEAI,1.0,,,,,,,4000.0,30.0,10.0,100.0,100.0,7.0,5.73011,29.1259,0.827304,23.7803,8262,CH4,v2,
33049,20250110,68,Cs0.1FA0.9PbI2.8Br0.2,1.5,MACl,3.5,PACl,12.0,,,Me-4PACz,0.11,DMACPA,0.22,,,,,,,1000,10,4700,30,8,200,115,30,PEAI,1.0,,,,,,,4000.0,30.0,15.0,100.0,100.0,12.0,16.5309,82.844,0.747662,26.6888,8263,CH1,v2,
33050,20250110,68,Cs0.1FA0.9PbI2.8Br0.2,1.5,MACl,3.5,PACl,12.0,,,Me-4PACz,0.11,DMACPA,0.22,,,,,,,1000,10,4700,30,8,200,115,30,PEAI,1.0,,,,,,,4000.0,30.0,15.0,100.0,100.0,12.0,66.1775,-38.878,0.531103,-320.5,8263,CH2,v2,
33051,20250110,68,Cs0.1FA0.9PbI2.8Br0.2,1.5,MACl,3.5,PACl,12.0,,,Me-4PACz,0.11,DMACPA,0.22,,,,,,,1000,10,4700,30,8,200,115,30,PEAI,1.0,,,,,,,4000.0,30.0,15.0,100.0,100.0,12.0,10.2611,51.6403,0.706481,28.1259,8263,CH3,v2,
33052,20250110,68,Cs0.1FA0.9PbI2.8Br0.2,1.5,MACl,3.5,PACl,12.0,,,Me-4PACz,0.11,DMACPA,0.22,,,,,,,1000,10,4700,30,8,200,115,30,PEAI,1.0,,,,,,,4000.0,30.0,15.0,100.0,100.0,12.0,21.4494,71.0795,1.11111,27.1591,8263,CH4,v2,
33053,20250110,68,Cs0.1FA0.9PbI2.8Br0.2,1.5,MACl,3.5,PACl,12.0,,,Me-4PACz,0.11,DMACPA,0.22,,,,,,,1000,10,4700,30,8,200,115,30,PEAI,1.0,,,,,,,5000.0,30.0,5.0,100.0,100.0,13.0,0.33837,25.0303,0.059487,22.7249,8264,CH1,v2,
33054,20250110,68,Cs0.1FA0.9PbI2.8Br0.2,1.5,MACl,3.5,PACl,12.0,,,Me-4PACz,0.11,DMACPA,0.22,,,,,,,1000,10,4700,30,8,200,115,30,PEAI,1.0,,,,,,,5000.0,30.0,5.0,100.0,100.0,13.0,1.53e+40,-5.12e+40,0.0985,-304.164,8264,CH2,v2,
33055,20250110,68,Cs0.1FA0.9PbI2.8Br0.2,1.5,MACl,3.5,PACl,12.0,,,Me-4PACz,0.11,DMACPA,0.22,,,,,,,1000,10,4700,30,8,200,115,30,PEAI,1.0,,,,,,,5000.0,30.0,5.0,100.0,100.0,13.0,14.7673,93.9731,0.619803,25.3538,8264,CH3,v2,
33056,20250110,68,Cs0.1FA0.9PbI2.8Br0.2,1.5,MACl,3.5,PACl,12.0,,,Me-4PACz,0.11,DMACPA,0.22,,,,,,,1000,10,4700,30,8,200,115,30,PEAI,1.0,,,,,,,5000.0,30.0,5.0,100.0,100.0,13.0,19.2666,70.9892,1.11695,24.2984,8264,CH4,v2,
33057,20250110,68,Cs0.1FA0.9PbI2.8Br0.2,1.5,MACl,3.5,PACl,12.0,,,Me-4PACz,0.11,DMACPA,0.22,,,,,,,1000,10,4700,30,8,200,115,30,PEAI,2.0,,,,,,,5000.0,30.0,14.0,130.0,100.0,6.0,17.9014,69.5022,1.1193,23.0114,8265,CH1,v2,
33058,20250110,68,Cs0.1FA0.9PbI2.8Br0.2,1.5,MACl,3.5,PACl,12.0,,,Me-4PACz,0.11,DMACPA,0.22,,,,,,,1000,10,4700,30,8,200,115,30,PEAI,2.0,,,,,,,5000.0,30.0,14.0,130.0,100.0,6.0,2.65e+40,-6.69e+41,0.090006,-44.0126,8265,CH2,v2,
33059,20250110,68,Cs0.1FA0.9PbI2.8Br0.2,1.5,MACl,3.5,PACl,12.0,,,Me-4PACz,0.11,DMACPA,0.22,,,,,,,1000,10,4700,30,8,200,115,30,PEAI,2.0,,,,,,,5000.0,30.0,14.0,130.0,100.0,6.0,16.8614,77.7631,0.928709,23.3475,8265,CH3,v2,
33060,20250110,68,Cs0.1FA0.9PbI2.8Br0.2,1.5,MACl,3.5,PACl,12.0,,,Me-4PACz,0.11,DMACPA,0.22,,,,,,,1000,10,4700,30,8,200,115,30,PEAI,2.0,,,,,,,5000.0,30.0,14.0,130.0,100.0,6.0,18.3204,72.6189,1.10276,22.8774,8265,CH4,v2,
33061,20250110,68,Cs0.1FA0.9PbI2.8Br0.2,1.5,MACl,3.5,PACl,12.0,,,Me-4PACz,0.11,DMACPA,0.22,,,,,,,1000,10,4700,30,8,200,115,30,PEAI,2.0,,,,,,,4000.0,30.0,5.0,80.0,120.0,4.0,20.3434,73.911,1.12649,24.4336,8266,CH1,v2,
33062,20250110,68,Cs0.1FA0.9PbI2.8Br0.2,1.5,MACl,3.5,PACl,12.0,,,Me-4PACz,0.11,DMACPA,0.22,,,,,,,1000,10,4700,30,8,200,115,30,PEAI,2.0,,,,,,,4000.0,30.0,5.0,80.0,120.0,4.0,3.55e+40,-2.32e+41,0.206562,-74.0213,8266,CH2,v2,
33063,20250110,68,Cs0.1FA0.9PbI2.8Br0.2,1.5,MACl,3.5,PACl,12.0,,,Me-4PACz,0.11,DMACPA,0.22,,,,,,,1000,10,4700,30,8,200,115,30,PEAI,2.0,,,,,,,4000.0,30.0,5.0,80.0,120.0,4.0,1.60159,44.0407,0.149374,24.3456,8266,CH3,v2,
33064,20250110,68,Cs0.1FA0.9PbI2.8Br0.2,1.5,MACl,3.5,PACl,12.0,,,Me-4PACz,0.11,DMACPA,0.22,,,,,,,1000,10,4700,30,8,200,115,30,PEAI,2.0,,,,,,,4000.0,30.0,5.0,80.0,120.0,4.0,19.6352,73.1015,1.123,23.9182,8266,CH4,v2,
33065,20250110,68,Cs0.1FA0.9PbI2.8Br0.2,1.5,MACl,3.5,PACl,12.0,,,Me-4PACz,0.11,DMACPA,0.22,,,,,,,1000,10,4700,30,8,200,115,30,PEAI,2.0,,,,,,,5000.0,30.0,7.0,200.0,110.0,11.0,0.663095,25.4093,0.115124,22.6681,8267,CH1,v2,
33066,20250110,68,Cs0.1FA0.9PbI2.8Br0.2,1.5,MACl,3.5,PACl,12.0,,,Me-4PACz,0.11,DMACPA,0.22,,,,,,,1000,10,4700,30,8,200,115,30,PEAI,2.0,,,,,,,5000.0,30.0,7.0,200.0,110.0,11.0,20.8952,75.8242,1.12509,24.4934,8267,CH2,v2,
33067,20250110,68,Cs0.1FA0.9PbI2.8Br0.2,1.5,MACl,3.5,PACl,12.0,,,Me-4PACz,0.11,DMACPA,0.22,,,,,,,1000,10,4700,30,8,200,115,30,PEAI,2.0,,,,,,,5000.0,30.0,7.0,200.0,110.0,11.0,20.6067,74.8714,1.12527,24.4588,8267,CH3,v2,
33068,20250110,68,Cs0.1FA0.9PbI2.8Br0.2,1.5,MACl,3.5,PACl,12.0,,,Me-4PACz,0.11,DMACPA,0.22,,,,,,,1000,10,4700,30,8,200,115,30,PEAI,2.0,,,,,,,5000.0,30.0,7.0,200.0,110.0,11.0,19.8631,73.461,1.1265,24.0026,8267,CH4,v2,
33069,20250110,68,Cs0.1FA0.9PbI2.8Br0.2,1.5,MACl,3.5,PACl,12.0,,,Me-4PACz,0.11,DMACPA,0.22,,,,,,,1000,10,4700,30,8,200,115,30,PEAI,2.0,,,,,,,4000.0,30.0,15.0,100.0,100.0,5.0,18.8708,71.4141,1.1271,23.4446,8268,CH1,v2,
33070,20250110,68,Cs0.1FA0.9PbI2.8Br0.2,1.5,MACl,3.5,PACl,12.0,,,Me-4PACz,0.11,DMACPA,0.22,,,,,,,1000,10,4700,30,8,200,115,30,PEAI,2.0,,,,,,,4000.0,30.0,15.0,100.0,100.0,5.0,14.4677,-750.306,-8.2e-05,23.5825,8268,CH2,v2,
33071,20250110,68,Cs0.1FA0.9PbI2.8Br0.2,1.5,MACl,3.5,PACl,12.0,,,Me-4PACz,0.11,DMACPA,0.22,,,,,,,1000,10,4700,30,8,200,115,30,PEAI,2.0,,,,,,,4000.0,30.0,15.0,100.0,100.0,5.0,19.154,72.7809,1.11732,23.554,8268,CH3,v2,
33072,20250110,68,Cs0.1FA0.9PbI2.8Br0.2,1.5,MACl,3.5,PACl,12.0,,,Me-4PACz,0.11,DMACPA,0.22,,,,,,,1000,10,4700,30,8,200,115,30,PEAI,2.0,,,,,,,4000.0,30.0,15.0,100.0,100.0,5.0,18.4225,71.5116,1.11558,23.0925,8268,CH4,v2,
33073,20250110,68,Cs0.1FA0.9PbI2.8Br0.2,1.5,MACl,3.5,PACl,12.0,,,Me-4PACz,0.11,DMACPA,0.22,,,,,,,1000,10,4700,30,8,200,115,30,PEAI,2.0,,,,,,,5000.0,30.0,5.0,100.0,110.0,8.0,22.4426,71.25,1.11693,28.2009,8269,CH1,v2,
33074,20250110,68,Cs0.1FA0.9PbI2.8Br0.2,1.5,MACl,3.5,PACl,12.0,,,Me-4PACz,0.11,DMACPA,0.22,,,,,,,1000,10,4700,30,8,200,115,30,PEAI,2.0,,,,,,,5000.0,30.0,5.0,100.0,110.0,8.0,197.309,4051.8,0.178281,27.3145,8269,CH2,v2,
33075,20250110,68,Cs0.1FA0.9PbI2.8Br0.2,1.5,MACl,3.5,PACl,12.0,,,Me-4PACz,0.11,DMACPA,0.22,,,,,,,1000,10,4700,30,8,200,115,30,PEAI,2.0,,,,,,,5000.0,30.0,5.0,100.0,110.0,8.0,21.2658,67.681,1.11484,28.1839,8269,CH3,v2,
33076,20250110,68,Cs0.1FA0.9PbI2.8Br0.2,1.5,MACl,3.5,PACl,12.0,,,Me-4PACz,0.11,DMACPA,0.22,,,,,,,1000,10,4700,30,8,200,115,30,PEAI,2.0,,,,,,,5000.0,30.0,5.0,100.0,110.0,8.0,20.0671,65.8747,1.10882,27.4728,8269,CH4,v2,
33077,20250110,68,Cs0.1FA0.9PbI2.8Br0.2,1.5,MACl,3.5,PACl,12.0,,,Me-4PACz,0.11,DMACPA,0.22,,,,,,,1000,10,4700,30,8,200,115,30,PEAI,2.0,,,,,,,4500.0,28.0,14.0,90.0,110.0,4.0,20.0671,65.8747,1.10882,27.4728,8270,CH1,v2,
33078,20250110,68,Cs0.1FA0.9PbI2.8Br0.2,1.5,MACl,3.5,PACl,12.0,,,Me-4PACz,0.11,DMACPA,0.22,,,,,,,1000,10,4700,30,8,200,115,30,PEAI,2.0,,,,,,,4500.0,28.0,14.0,90.0,110.0,4.0,20.0671,65.8747,1.10882,27.4728,8270,CH2,v2,
33079,20250110,68,Cs0.1FA0.9PbI2.8Br0.2,1.5,MACl,3.5,PACl,12.0,,,Me-4PACz,0.11,DMACPA,0.22,,,,,,,1000,10,4700,30,8,200,115,30,PEAI,2.0,,,,,,,4500.0,28.0,14.0,90.0,110.0,4.0,20.0671,65.8747,1.10882,27.4728,8270,CH3,v2,
33080,20250110,68,Cs0.1FA0.9PbI2.8Br0.2,1.5,MACl,3.5,PACl,12.0,,,Me-4PACz,0.11,DMACPA,0.22,,,,,,,1000,10,4700,30,8,200,115,30,PEAI,2.0,,,,,,,4500.0,28.0,14.0,90.0,110.0,4.0,20.0671,65.8747,1.10882,27.4728,8270,CH4,v2,
33081,20250110,68,Cs0.1FA0.9PbI2.8Br0.2,1.5,MACl,3.5,PACl,12.0,,,Me-4PACz,0.11,DMACPA,0.22,,,,,,,1000,10,4700,30,8,200,115,30,PEAI,2.0,,,,,,,5500.0,25.0,14.0,120.0,110.0,12.0,15.4143,60.2411,1.0757,23.787,8271,CH1,v2,
33082,20250110,68,Cs0.1FA0.9PbI2.8Br0.2,1.5,MACl,3.5,PACl,12.0,,,Me-4PACz,0.11,DMACPA,0.22,,,,,,,1000,10,4700,30,8,200,115,30,PEAI,2.0,,,,,,,5500.0,25.0,14.0,120.0,110.0,12.0,2.34e+39,1.29e+40,-6.1e-05,-299.15,8271,CH2,v2,
33083,20250110,68,Cs0.1FA0.9PbI2.8Br0.2,1.5,MACl,3.5,PACl,12.0,,,Me-4PACz,0.11,DMACPA,0.22,,,,,,,1000,10,4700,30,8,200,115,30,PEAI,2.0,,,,,,,5500.0,25.0,14.0,120.0,110.0,12.0,20.9558,95.8585,0.892864,24.4844,8271,CH3,v2,
33084,20250110,68,Cs0.1FA0.9PbI2.8Br0.2,1.5,MACl,3.5,PACl,12.0,,,Me-4PACz,0.11,DMACPA,0.22,,,,,,,1000,10,4700,30,8,200,115,30,PEAI,2.0,,,,,,,5500.0,25.0,14.0,120.0,110.0,12.0,19.8165,73.8868,1.10262,24.324,8271,CH4,v2,
33085,20250110,68,Cs0.1FA0.9PbI2.8Br0.2,1.5,MACl,3.5,PACl,12.0,,,Me-4PACz,0.11,DMACPA,0.22,,,,,,,1000,10,4700,30,8,200,115,30,PEAI,2.0,,,,,,,3500.0,35.0,12.0,100.0,110.0,3.0,18.9294,73.4785,1.12099,22.9813,8272,CH1,v2,
33086,20250110,68,Cs0.1FA0.9PbI2.8Br0.2,1.5,MACl,3.5,PACl,12.0,,,Me-4PACz,0.11,DMACPA,0.22,,,,,,,1000,10,4700,30,8,200,115,30,PEAI,2.0,,,,,,,3500.0,35.0,12.0,100.0,110.0,3.0,1.72e+40,3.6e+42,-1e-06,-387.249,8272,CH2,v2,
33087,20250110,68,Cs0.1FA0.9PbI2.8Br0.2,1.5,MACl,3.5,PACl,12.0,,,Me-4PACz,0.11,DMACPA,0.22,,,,,,,1000,10,4700,30,8,200,115,30,PEAI,2.0,,,,,,,3500.0,35.0,12.0,100.0,110.0,3.0,2.65625,27.0108,0.424227,23.1811,8272,CH3,v2,
33088,20250110,68,Cs0.1FA0.9PbI2.8Br0.2,1.5,MACl,3.5,PACl,12.0,,,Me-4PACz,0.11,DMACPA,0.22,,,,,,,1000,10,4700,30,8,200,115,30,PEAI,2.0,,,,,,,3500.0,35.0,12.0,100.0,110.0,3.0,19.1252,75.332,1.11364,22.7973,8272,CH4,v2,
33089,20250110,68,Cs0.1FA0.9PbI2.8Br0.2,1.5,MACl,3.5,PACl,12.0,,,Me-4PACz,0.11,DMACPA,0.22,,,,,,,1000,10,4700,30,8,200,115,30,PEAI,2.0,,,,,,,6000.0,20.0,10.0,100.0,120.0,11.0,19.1252,75.332,1.11364,22.7973,8273,CH1,v2,
33090,20250110,68,Cs0.1FA0.9PbI2.8Br0.2,1.5,MACl,3.5,PACl,12.0,,,Me-4PACz,0.11,DMACPA,0.22,,,,,,,1000,10,4700,30,8,200,115,30,PEAI,2.0,,,,,,,6000.0,20.0,10.0,100.0,120.0,11.0,19.1252,75.332,1.11364,22.7973,8273,CH2,v2,
33091,20250110,68,Cs0.1FA0.9PbI2.8Br0.2,1.5,MACl,3.5,PACl,12.0,,,Me-4PACz,0.11,DMACPA,0.22,,,,,,,1000,10,4700,30,8,200,115,30,PEAI,2.0,,,,,,,6000.0,20.0,10.0,100.0,120.0,11.0,19.1252,75.332,1.11364,22.7973,8273,CH3,v2,
33092,20250110,68,Cs0.1FA0.9PbI2.8Br0.2,1.5,MACl,3.5,PACl,12.0,,,Me-4PACz,0.11,DMACPA,0.22,,,,,,,1000,10,4700,30,8,200,115,30,PEAI,2.0,,,,,,,6000.0,20.0,10.0,100.0,120.0,11.0,19.1252,75.332,1.11364,22.7973,8273,CH4,v2,
33093,20250110,68,Cs0.1FA0.9PbI2.8Br0.2,1.5,MACl,3.5,PACl,12.0,,,Me-4PACz,0.11,DMACPA,0.22,,,,,,,1000,10,4700,30,8,200,115,30,PEAI,2.0,,,,,,,4000.0,30.0,13.0,100.0,110.0,5.0,3.01972,27.2457,0.451066,24.5713,8274,CH1,v2,
33094,20250110,68,Cs0.1FA0.9PbI2.8Br0.2,1.5,MACl,3.5,PACl,12.0,,,Me-4PACz,0.11,DMACPA,0.22,,,,,,,1000,10,4700,30,8,200,115,30,PEAI,2.0,,,,,,,4000.0,30.0,13.0,100.0,110.0,5.0,21.1549,0.0,5.62e+34,25.2509,8274,CH2,v2,
33095,20250110,68,Cs0.1FA0.9PbI2.8Br0.2,1.5,MACl,3.5,PACl,12.0,,,Me-4PACz,0.11,DMACPA,0.22,,,,,,,1000,10,4700,30,8,200,115,30,PEAI,2.0,,,,,,,4000.0,30.0,13.0,100.0,110.0,5.0,21.3835,115.546,0.74114,24.9702,8274,CH3,v2,
33096,20250110,68,Cs0.1FA0.9PbI2.8Br0.2,1.5,MACl,3.5,PACl,12.0,,,Me-4PACz,0.11,DMACPA,0.22,,,,,,,1000,10,4700,30,8,200,115,30,PEAI,2.0,,,,,,,4000.0,30.0,13.0,100.0,110.0,5.0,7.93261,35.5972,0.906586,24.5805,8274,CH4,v2,
33097,20250110,68,Cs0.1FA0.9PbI2.8Br0.2,1.5,MACl,3.5,PACl,12.0,,,Me-4PACz,0.11,DMACPA,0.22,,,,,,,1000,10,4700,30,8,200,115,30,PEAI,2.0,,,,,,,5000.0,30.0,11.0,80.0,100.0,4.0,15.4673,56.4255,1.02544,26.7318,8275,CH1,v2,
33098,20250110,68,Cs0.1FA0.9PbI2.8Br0.2,1.5,MACl,3.5,PACl,12.0,,,Me-4PACz,0.11,DMACPA,0.22,,,,,,,1000,10,4700,30,8,200,115,30,PEAI,2.0,,,,,,,5000.0,30.0,11.0,80.0,100.0,4.0,2.8e+40,305.94,1.76e+34,518.562,8275,CH2,v2,
33099,20250110,68,Cs0.1FA0.9PbI2.8Br0.2,1.5,MACl,3.5,PACl,12.0,,,Me-4PACz,0.11,DMACPA,0.22,,,,,,,1000,10,4700,30,8,200,115,30,PEAI,2.0,,,,,,,5000.0,30.0,11.0,80.0,100.0,4.0,17.4322,84.2532,0.768025,26.9396,8275,CH3,v2,
33100,20250110,68,Cs0.1FA0.9PbI2.8Br0.2,1.5,MACl,3.5,PACl,12.0,,,Me-4PACz,0.11,DMACPA,0.22,,,,,,,1000,10,4700,30,8,200,115,30,PEAI,2.0,,,,,,,5000.0,30.0,11.0,80.0,100.0,4.0,9.99512,35.3583,1.02539,27.5681,8275,CH4,v2,
33101,20250110,68,Cs0.1FA0.9PbI2.8Br0.2,1.5,MACl,3.5,PACl,12.0,,,Me-4PACz,0.11,DMACPA,0.22,,,,,,,1000,10,4700,30,8,200,115,30,PEAI,2.0,,,,,,,5000.0,30.0,13.0,100.0,110.0,4.0,12.1901,64.1058,1.0238,18.5735,8276,CH1,v2,
33102,20250110,68,Cs0.1FA0.9PbI2.8Br0.2,1.5,MACl,3.5,PACl,12.0,,,Me-4PACz,0.11,DMACPA,0.22,,,,,,,1000,10,4700,30,8,200,115,30,PEAI,2.0,,,,,,,5000.0,30.0,13.0,100.0,110.0,4.0,2e+40,-266.072,5.25e+34,-143.088,8276,CH2,v2,
33103,20250110,68,Cs0.1FA0.9PbI2.8Br0.2,1.5,MACl,3.5,PACl,12.0,,,Me-4PACz,0.11,DMACPA,0.22,,,,,,,1000,10,4700,30,8,200,115,30,PEAI,2.0,,,,,,,5000.0,30.0,13.0,100.0,110.0,4.0,11.4779,61.6003,1.0363,17.9802,8276,CH3,v2,
33104,20250110,68,Cs0.1FA0.9PbI2.8Br0.2,1.5,MACl,3.5,PACl,12.0,,,Me-4PACz,0.11,DMACPA,0.22,,,,,,,1000,10,4700,30,8,200,115,30,PEAI,2.0,,,,,,,5000.0,30.0,13.0,100.0,110.0,4.0,11.4708,62.74,1.03153,17.7242,8276,CH4,v2,
33105,20250110,68,Cs0.1FA0.9PbI2.8Br0.2,1.5,MACl,3.5,PACl,12.0,,,Me-4PACz,0.11,DMACPA,0.22,,,,,,,1000,10,4700,30,8,200,115,30,PEAI,5.0,,,,,,,4600.0,30.0,8.0,100.0,100.0,2.0,0.0542065,23.5386,0.016297,14.1306,8277,CH1,v2,
33106,20250110,68,Cs0.1FA0.9PbI2.8Br0.2,1.5,MACl,3.5,PACl,12.0,,,Me-4PACz,0.11,DMACPA,0.22,,,,,,,1000,10,4700,30,8,200,115,30,PEAI,5.0,,,,,,,4600.0,30.0,8.0,100.0,100.0,2.0,6.96e+40,4.11e+40,0.263405,643.376,8277,CH2,v2,
33107,20250110,68,Cs0.1FA0.9PbI2.8Br0.2,1.5,MACl,3.5,PACl,12.0,,,Me-4PACz,0.11,DMACPA,0.22,,,,,,,1000,10,4700,30,8,200,115,30,PEAI,5.0,,,,,,,4600.0,30.0,8.0,100.0,100.0,2.0,2.6e+40,5.52e+40,0.175606,267.836,8277,CH3,v2,
33108,20250110,68,Cs0.1FA0.9PbI2.8Br0.2,1.5,MACl,3.5,PACl,12.0,,,Me-4PACz,0.11,DMACPA,0.22,,,,,,,1000,10,4700,30,8,200,115,30,PEAI,5.0,,,,,,,4600.0,30.0,8.0,100.0,100.0,2.0,6.1407,38.6521,0.925211,17.1714,8277,CH4,v2,
33109,20250110,68,Cs0.1FA0.9PbI2.8Br0.2,1.5,MACl,3.5,PACl,12.0,,,Me-4PACz,0.11,DMACPA,0.22,,,,,,,1000,10,4700,30,8,200,115,30,PEAI,5.0,,,,,,,4000.0,30.0,12.0,150.0,120.0,13.0,16.9152,64.8927,1.12435,23.1835,8278,CH1,v2,
33110,20250110,68,Cs0.1FA0.9PbI2.8Br0.2,1.5,MACl,3.5,PACl,12.0,,,Me-4PACz,0.11,DMACPA,0.22,,,,,,,1000,10,4700,30,8,200,115,30,PEAI,5.0,,,,,,,4000.0,30.0,12.0,150.0,120.0,13.0,18.0145,86.2494,0.880869,23.7113,8278,CH2,v2,
33111,20250110,68,Cs0.1FA0.9PbI2.8Br0.2,1.5,MACl,3.5,PACl,12.0,,,Me-4PACz,0.11,DMACPA,0.22,,,,,,,1000,10,4700,30,8,200,115,30,PEAI,5.0,,,,,,,4000.0,30.0,12.0,150.0,120.0,13.0,17.6266,68.0165,1.12369,23.0626,8278,CH3,v2,
33112,20250110,68,Cs0.1FA0.9PbI2.8Br0.2,1.5,MACl,3.5,PACl,12.0,,,Me-4PACz,0.11,DMACPA,0.22,,,,,,,1000,10,4700,30,8,200,115,30,PEAI,5.0,,,,,,,4000.0,30.0,12.0,150.0,120.0,13.0,17.637,69.577,1.1206,22.6208,8278,CH4,v2,
33113,20250110,68,Cs0.1FA0.9PbI2.8Br0.2,1.5,MACl,3.5,PACl,12.0,,,Me-4PACz,0.11,DMACPA,0.22,,,,,,,1000,10,4700,30,8,200,115,30,PEAI,5.0,,,,,,,5000.0,30.0,14.0,60.0,100.0,8.0,1.54769,26.9841,0.273306,20.9859,8279,CH1,v2,
33114,20250110,68,Cs0.1FA0.9PbI2.8Br0.2,1.5,MACl,3.5,PACl,12.0,,,Me-4PACz,0.11,DMACPA,0.22,,,,,,,1000,10,4700,30,8,200,115,30,PEAI,5.0,,,,,,,5000.0,30.0,14.0,60.0,100.0,8.0,45.959,0.0,3.78e+34,-26.2341,8279,CH2,v2,
33115,20250110,68,Cs0.1FA0.9PbI2.8Br0.2,1.5,MACl,3.5,PACl,12.0,,,Me-4PACz,0.11,DMACPA,0.22,,,,,,,1000,10,4700,30,8,200,115,30,PEAI,5.0,,,,,,,5000.0,30.0,14.0,60.0,100.0,8.0,14.0962,69.3575,1.04537,19.442,8279,CH3,v2,
33116,20250110,68,Cs0.1FA0.9PbI2.8Br0.2,1.5,MACl,3.5,PACl,12.0,,,Me-4PACz,0.11,DMACPA,0.22,,,,,,,1000,10,4700,30,8,200,115,30,PEAI,5.0,,,,,,,5000.0,30.0,14.0,60.0,100.0,8.0,13.8278,70.0127,1.03883,19.0122,8279,CH4,v2,
33117,20250110,68,Cs0.1FA0.9PbI2.8Br0.2,1.5,MACl,3.5,PACl,12.0,,,Me-4PACz,0.11,DMACPA,0.22,,,,,,,1000,10,4700,30,8,200,115,30,PEAI,5.0,,,,,,,4000.0,30.0,8.0,100.0,100.0,10.0,15.6679,66.2786,1.07608,21.9682,8280,CH1,v2,
33118,20250110,68,Cs0.1FA0.9PbI2.8Br0.2,1.5,MACl,3.5,PACl,12.0,,,Me-4PACz,0.11,DMACPA,0.22,,,,,,,1000,10,4700,30,8,200,115,30,PEAI,5.0,,,,,,,4000.0,30.0,8.0,100.0,100.0,10.0,28.115,-1227.98,-0.000107,21.4088,8280,CH2,v2,
33119,20250110,68,Cs0.1FA0.9PbI2.8Br0.2,1.5,MACl,3.5,PACl,12.0,,,Me-4PACz,0.11,DMACPA,0.22,,,,,,,1000,10,4700,30,8,200,115,30,PEAI,5.0,,,,,,,4000.0,30.0,8.0,100.0,100.0,10.0,14.6766,70.2805,1.0541,19.8111,8280,CH3,v2,
33120,20250110,68,Cs0.1FA0.9PbI2.8Br0.2,1.5,MACl,3.5,PACl,12.0,,,Me-4PACz,0.11,DMACPA,0.22,,,,,,,1000,10,4700,30,8,200,115,30,PEAI,5.0,,,,,,,4000.0,30.0,8.0,100.0,100.0,10.0,14.3407,70.8854,1.04901,19.2856,8280,CH4,v2,
33121,20250110,68,Cs0.1FA0.9PbI2.8Br0.2,1.5,MACl,3.5,PACl,12.0,,,Me-4PACz,0.11,DMACPA,0.22,,,,,,,1000,10,4700,30,8,200,115,30,PEAI,5.0,,,,,,,5000.0,30.0,5.0,100.0,100.0,5.0,0.424168,25.3954,0.1016,16.4396,8281,CH1,v2,
33122,20250110,68,Cs0.1FA0.9PbI2.8Br0.2,1.5,MACl,3.5,PACl,12.0,,,Me-4PACz,0.11,DMACPA,0.22,,,,,,,1000,10,4700,30,8,200,115,30,PEAI,5.0,,,,,,,5000.0,30.0,5.0,100.0,100.0,5.0,3.27e+40,-1.87e+40,0.28791,-607.901,8281,CH2,v2,
33123,20250110,68,Cs0.1FA0.9PbI2.8Br0.2,1.5,MACl,3.5,PACl,12.0,,,Me-4PACz,0.11,DMACPA,0.22,,,,,,,1000,10,4700,30,8,200,115,30,PEAI,5.0,,,,,,,5000.0,30.0,5.0,100.0,100.0,5.0,2.37992,28.8497,0.433717,19.0202,8281,CH3,v2,
33124,20250110,68,Cs0.1FA0.9PbI2.8Br0.2,1.5,MACl,3.5,PACl,12.0,,,Me-4PACz,0.11,DMACPA,0.22,,,,,,,1000,10,4700,30,8,200,115,30,PEAI,5.0,,,,,,,5000.0,30.0,5.0,100.0,100.0,5.0,12.522,69.2175,1.05152,17.2044,8281,CH4,v2,
33125,20250110,68,Cs0.1FA0.9PbI2.8Br0.2,1.5,MACl,3.5,PACl,12.0,,,Me-4PACz,0.11,DMACPA,0.22,,,,,,,1000,10,4700,30,8,200,115,30,PEAI,5.0,,,,,,,4800.0,30.0,12.0,130.0,120.0,8.0,1.24e+39,7.88e+40,0.062562,25.0975,8282,CH1,v2,
33126,20250110,68,Cs0.1FA0.9PbI2.8Br0.2,1.5,MACl,3.5,PACl,12.0,,,Me-4PACz,0.11,DMACPA,0.22,,,,,,,1000,10,4700,30,8,200,115,30,PEAI,5.0,,,,,,,4800.0,30.0,12.0,130.0,120.0,8.0,59.4631,-34.0335,0.519744,-336.164,8282,CH2,v2,
33127,20250110,68,Cs0.1FA0.9PbI2.8Br0.2,1.5,MACl,3.5,PACl,12.0,,,Me-4PACz,0.11,DMACPA,0.22,,,,,,,1000,10,4700,30,8,200,115,30,PEAI,5.0,,,,,,,4800.0,30.0,12.0,130.0,120.0,8.0,19.3353,75.4151,1.11112,23.0745,8282,CH3,v2,
33128,20250110,68,Cs0.1FA0.9PbI2.8Br0.2,1.5,MACl,3.5,PACl,12.0,,,Me-4PACz,0.11,DMACPA,0.22,,,,,,,1000,10,4700,30,8,200,115,30,PEAI,5.0,,,,,,,4800.0,30.0,12.0,130.0,120.0,8.0,18.0452,4610400.0,0.048789,0.0080224,8282,CH4,v2,
33129,20250110,68,Cs0.1FA0.9PbI2.8Br0.2,1.5,MACl,3.5,PACl,12.0,,,Me-4PACz,0.11,DMACPA,0.22,,,,,,,1000,10,4700,30,8,200,115,30,PEAI,5.0,,,,,,,5200.0,30.0,10.0,120.0,100.0,3.0,13.1136,66.4915,1.09448,18.0198,8283,CH1,v2,
33130,20250110,68,Cs0.1FA0.9PbI2.8Br0.2,1.5,MACl,3.5,PACl,12.0,,,Me-4PACz,0.11,DMACPA,0.22,,,,,,,1000,10,4700,30,8,200,115,30,PEAI,5.0,,,,,,,5200.0,30.0,10.0,120.0,100.0,3.0,1.24e+39,4.92e+40,0.174909,14.4427,8283,CH2,v2,
33131,20250110,68,Cs0.1FA0.9PbI2.8Br0.2,1.5,MACl,3.5,PACl,12.0,,,Me-4PACz,0.11,DMACPA,0.22,,,,,,,1000,10,4700,30,8,200,115,30,PEAI,5.0,,,,,,,5200.0,30.0,10.0,120.0,100.0,3.0,11.5365,66.3387,1.05575,16.4719,8283,CH3,v2,
33132,20250110,68,Cs0.1FA0.9PbI2.8Br0.2,1.5,MACl,3.5,PACl,12.0,,,Me-4PACz,0.11,DMACPA,0.22,,,,,,,1000,10,4700,30,8,200,115,30,PEAI,5.0,,,,,,,5200.0,30.0,10.0,120.0,100.0,3.0,11.3549,66.4535,1.04822,16.3009,8283,CH4,v2,
33133,20250110,68,Cs0.1FA0.9PbI2.8Br0.2,1.5,MACl,3.5,PACl,12.0,,,Me-4PACz,0.11,DMACPA,0.22,,,,,,,1000,10,4700,30,8,200,115,30,PEAI,5.0,,,,,,,3800.0,35.0,7.0,80.0,110.0,8.0,14.017,61.4578,1.07937,21.1304,8284,CH1,v2,
33134,20250110,68,Cs0.1FA0.9PbI2.8Br0.2,1.5,MACl,3.5,PACl,12.0,,,Me-4PACz,0.11,DMACPA,0.22,,,,,,,1000,10,4700,30,8,200,115,30,PEAI,5.0,,,,,,,3800.0,35.0,7.0,80.0,110.0,8.0,2.09e+40,-9.45e+40,-6.5e-05,339.603,8284,CH2,v2,
33135,20250110,68,Cs0.1FA0.9PbI2.8Br0.2,1.5,MACl,3.5,PACl,12.0,,,Me-4PACz,0.11,DMACPA,0.22,,,,,,,1000,10,4700,30,8,200,115,30,PEAI,5.0,,,,,,,3800.0,35.0,7.0,80.0,110.0,8.0,15.2829,70.2189,1.05696,20.5918,8284,CH3,v2,
33136,20250110,68,Cs0.1FA0.9PbI2.8Br0.2,1.5,MACl,3.5,PACl,12.0,,,Me-4PACz,0.11,DMACPA,0.22,,,,,,,1000,10,4700,30,8,200,115,30,PEAI,5.0,,,,,,,3800.0,35.0,7.0,80.0,110.0,8.0,14.9472,70.1084,1.04863,20.3314,8284,CH4,v2,
33137,20250110,68,Cs0.1FA0.9PbI2.8Br0.2,1.5,MACl,3.5,PACl,12.0,,,Me-4PACz,0.11,DMACPA,0.22,,,,,,,1000,10,4700,30,8,200,115,30,PEAI,5.0,,,,,,,5500.0,25.0,5.0,60.0,120.0,4.0,18.0459,72.9778,1.11717,22.1345,8285,CH1,v2,
33138,20250110,68,Cs0.1FA0.9PbI2.8Br0.2,1.5,MACl,3.5,PACl,12.0,,,Me-4PACz,0.11,DMACPA,0.22,,,,,,,1000,10,4700,30,8,200,115,30,PEAI,5.0,,,,,,,5500.0,25.0,5.0,60.0,120.0,4.0,25.7972,16826.8,-9e-06,-16.3298,8285,CH2,v2,
33139,20250110,68,Cs0.1FA0.9PbI2.8Br0.2,1.5,MACl,3.5,PACl,12.0,,,Me-4PACz,0.11,DMACPA,0.22,,,,,,,1000,10,4700,30,8,200,115,30,PEAI,5.0,,,,,,,5500.0,25.0,5.0,60.0,120.0,4.0,16.3619,151.388,0.512617,21.0839,8285,CH3,v2,
33140,20250110,68,Cs0.1FA0.9PbI2.8Br0.2,1.5,MACl,3.5,PACl,12.0,,,Me-4PACz,0.11,DMACPA,0.22,,,,,,,1000,10,4700,30,8,200,115,30,PEAI,5.0,,,,,,,5500.0,25.0,5.0,60.0,120.0,4.0,15.8492,73.3104,1.0819,19.9826,8285,CH4,v2,
33141,20250110,68,Cs0.1FA0.9PbI2.8Br0.2,1.5,MACl,3.5,PACl,12.0,,,Me-4PACz,0.11,DMACPA,0.22,,,,,,,1000,10,4700,30,8,200,115,30,PEAI,5.0,,,,,,,5000.0,30.0,11.0,70.0,100.0,8.0,15.5609,69.6518,1.08929,20.5097,8286,CH1,v2,
33142,20250110,68,Cs0.1FA0.9PbI2.8Br0.2,1.5,MACl,3.5,PACl,12.0,,,Me-4PACz,0.11,DMACPA,0.22,,,,,,,1000,10,4700,30,8,200,115,30,PEAI,5.0,,,,,,,5000.0,30.0,11.0,70.0,100.0,8.0,1.1e+40,334.234,9.91e+34,33.0909,8286,CH2,v2,
33143,20250110,68,Cs0.1FA0.9PbI2.8Br0.2,1.5,MACl,3.5,PACl,12.0,,,Me-4PACz,0.11,DMACPA,0.22,,,,,,,1000,10,4700,30,8,200,115,30,PEAI,5.0,,,,,,,5000.0,30.0,11.0,70.0,100.0,8.0,7.60779,70.014,0.540737,20.095,8286,CH3,v2,
33144,20250110,68,Cs0.1FA0.9PbI2.8Br0.2,1.5,MACl,3.5,PACl,12.0,,,Me-4PACz,0.11,DMACPA,0.22,,,,,,,1000,10,4700,30,8,200,115,30,PEAI,5.0,,,,,,,5000.0,30.0,11.0,70.0,100.0,8.0,14.097,70.4843,1.05902,18.8855,8286,CH4,v2,
33145,20250110,68,Cs0.1FA0.9PbI2.8Br0.2,1.5,MACl,3.5,PACl,12.0,,,Me-4PACz,0.11,DMACPA,0.22,,,,,,,1000,10,4700,30,8,200,115,30,PEAI,5.0,,,,,,,5000.0,30.0,14.0,60.0,100.0,8.0,18.0554,72.4758,1.04022,23.949,8287,CH1,v2,
33146,20250110,68,Cs0.1FA0.9PbI2.8Br0.2,1.5,MACl,3.5,PACl,12.0,,,Me-4PACz,0.11,DMACPA,0.22,,,,,,,1000,10,4700,30,8,200,115,30,PEAI,5.0,,,,,,,5000.0,30.0,14.0,60.0,100.0,8.0,244.057,-64.7358,0.969779,-388.754,8287,CH2,v2,
