Repository: MI-Materials-Intelligence/Recipe-Language-Model

# Learning Layer

## Overview

In the learning layer, the formulas and parameters are encoded and then tokenised into recipes as inputs. Through atomic skills of data extraction, cleaning, and matching, these data are organised into standardised datasets, providing the basis for RLM training and iterative recipe refinement.

Key Atomic Skills:
- **Cleaning**: Preprocessing and outlier cleaning
- **Matching**: Matching data pairs based on variables
- **Extraction**: Data extraction from robotic boxes

File: seven_ai_layers_robotics/learning/data/data50764_from_db.csv (part 145 of 253)
No,date,rank,Formula PVK,Concentration PVK,Formula Additive 1,Concentration Additive 1,Formula Additive 2,Concentration Additive 2,Formula Additive 3,Concentration Additive 3,Formula SAM 1,Concentration SAM 1,Formula SAM 2,Concentration SAM 2,Formula SAM 3,Concentration SAM 3,Spin Coating Speed SAM,Spin Coating Time SAM,Annealed Temperature SAM,Annealed Time SAM,Spin Coating Speed PVK 1,Spin Coating Time PVK 1,Spin Coating Speed PVK 2,Spin Coating Time PVK 2,Antisolvent Dropping Timing,Antisolvent Volume,Annealed Temperature PVK,Annealed Time PVK,Formula Passivator 1,Concentration Passivator 1,Formula Passivator 2,Concentration Passivator 2,Formula Passivator 3,Concentration Passivator 3,Formula Passivator 4,Concentration Passivator 4,Spin Coating Speed Passivator,Spin Coating Time Passivator,Passivator Dropping Timing,Passivator Volume,Annealed Temperature Passivator,Annealed Time Passivator,PCE,FF,Voc,Jsc,Product,Channel,From,upload_time
33147,20250110,68,Cs0.1FA0.9PbI2.8Br0.2,1.5,MACl,3.5,PACl,12.0,,,Me-4PACz,0.11,DMACPA,0.22,,,,,,,1000,10,4700,30,8,200,115,30,PEAI,5.0,,,,,,,5000.0,30.0,14.0,60.0,100.0,8.0,10.2845,34.2377,1.02092,29.4231,8287,CH3,v2,
33148,20250110,68,Cs0.1FA0.9PbI2.8Br0.2,1.5,MACl,3.5,PACl,12.0,,,Me-4PACz,0.11,DMACPA,0.22,,,,,,,1000,10,4700,30,8,200,115,30,PEAI,5.0,,,,,,,5000.0,30.0,14.0,60.0,100.0,8.0,8.11446,28.2936,0.949055,30.219,8287,CH4,v2,
33149,20250110,68,Cs0.1FA0.9PbI2.8Br0.2,1.5,MACl,3.5,PACl,12.0,,,Me-4PACz,0.11,DMACPA,0.22,,,,,,,1000,10,4700,30,8,200,115,30,PEAI,5.0,,,,,,,5000.0,30.0,15.0,130.0,100.0,2.0,13.1844,71.0723,0.975884,19.0092,8288,CH1,v2,
33150,20250110,68,Cs0.1FA0.9PbI2.8Br0.2,1.5,MACl,3.5,PACl,12.0,,,Me-4PACz,0.11,DMACPA,0.22,,,,,,,1000,10,4700,30,8,200,115,30,PEAI,5.0,,,,,,,5000.0,30.0,15.0,130.0,100.0,2.0,46.1632,4942.39,0.045359,20.5918,8288,CH2,v2,
33151,20250110,68,Cs0.1FA0.9PbI2.8Br0.2,1.5,MACl,3.5,PACl,12.0,,,Me-4PACz,0.11,DMACPA,0.22,,,,,,,1000,10,4700,30,8,200,115,30,PEAI,5.0,,,,,,,5000.0,30.0,15.0,130.0,100.0,2.0,12.6836,67.4218,1.05308,17.8641,8288,CH3,v2,
33152,20250110,68,Cs0.1FA0.9PbI2.8Br0.2,1.5,MACl,3.5,PACl,12.0,,,Me-4PACz,0.11,DMACPA,0.22,,,,,,,1000,10,4700,30,8,200,115,30,PEAI,5.0,,,,,,,5000.0,30.0,15.0,130.0,100.0,2.0,9.69778,56.1173,1.04272,16.5733,8288,CH4,v2,
33153,20250110,68,Cs0.1FA0.9PbI2.8Br0.2,1.5,MACl,3.5,PACl,12.0,,,Me-4PACz,0.11,DMACPA,0.22,,,,,,,1000,10,4700,30,8,200,115,30,PEAI,10.0,,,,,,,2000.0,30.0,8.0,100.0,100.0,9.0,5.56158,52.716,0.93973,11.2267,8289,CH1,v2,
33154,20250110,68,Cs0.1FA0.9PbI2.8Br0.2,1.5,MACl,3.5,PACl,12.0,,,Me-4PACz,0.11,DMACPA,0.22,,,,,,,1000,10,4700,30,8,200,115,30,PEAI,10.0,,,,,,,2000.0,30.0,8.0,100.0,100.0,9.0,85.9518,-56.4131,0.576662,-264.212,8289,CH2,v2,
33155,20250110,68,Cs0.1FA0.9PbI2.8Br0.2,1.5,MACl,3.5,PACl,12.0,,,Me-4PACz,0.11,DMACPA,0.22,,,,,,,1000,10,4700,30,8,200,115,30,PEAI,10.0,,,,,,,2000.0,30.0,8.0,100.0,100.0,9.0,5.35505,78.1151,0.474661,14.4426,8289,CH3,v2,
33156,20250110,68,Cs0.1FA0.9PbI2.8Br0.2,1.5,MACl,3.5,PACl,12.0,,,Me-4PACz,0.11,DMACPA,0.22,,,,,,,1000,10,4700,30,8,200,115,30,PEAI,10.0,,,,,,,2000.0,30.0,8.0,100.0,100.0,9.0,6.74371,53.5335,0.937674,13.4345,8289,CH4,v2,
33157,20250110,68,Cs0.1FA0.9PbI2.8Br0.2,1.5,MACl,3.5,PACl,12.0,,,Me-4PACz,0.11,DMACPA,0.22,,,,,,,1000,10,4700,30,8,200,115,30,PEAI,10.0,,,,,,,3000.0,30.0,7.0,110.0,100.0,12.0,4.86318,48.8938,0.993982,10.0066,8290,CH1,v2,
33158,20250110,68,Cs0.1FA0.9PbI2.8Br0.2,1.5,MACl,3.5,PACl,12.0,,,Me-4PACz,0.11,DMACPA,0.22,,,,,,,1000,10,4700,30,8,200,115,30,PEAI,10.0,,,,,,,3000.0,30.0,7.0,110.0,100.0,12.0,9.35e+38,1.03e+40,0.970168,9.36171,8290,CH2,v2,
33159,20250110,68,Cs0.1FA0.9PbI2.8Br0.2,1.5,MACl,3.5,PACl,12.0,,,Me-4PACz,0.11,DMACPA,0.22,,,,,,,1000,10,4700,30,8,200,115,30,PEAI,10.0,,,,,,,3000.0,30.0,7.0,110.0,100.0,12.0,9.35e+38,1.03e+40,0.970168,9.36171,8290,CH3,v2,
33160,20250110,68,Cs0.1FA0.9PbI2.8Br0.2,1.5,MACl,3.5,PACl,12.0,,,Me-4PACz,0.11,DMACPA,0.22,,,,,,,1000,10,4700,30,8,200,115,30,PEAI,10.0,,,,,,,3000.0,30.0,7.0,110.0,100.0,12.0,9.35e+38,1.03e+40,0.970168,9.36171,8290,CH4,v2,
33161,20250110,68,Cs0.1FA0.9PbI2.8Br0.2,1.5,MACl,3.5,PACl,12.0,,,Me-4PACz,0.11,DMACPA,0.22,,,,,,,1000,10,4700,30,8,200,115,30,PEAI,10.0,,,,,,,3000.0,30.0,15.0,80.0,100.0,6.0,8.59e+38,1.05e+40,0.938706,8.73142,8291,CH1,v2,
33162,20250110,68,Cs0.1FA0.9PbI2.8Br0.2,1.5,MACl,3.5,PACl,12.0,,,Me-4PACz,0.11,DMACPA,0.22,,,,,,,1000,10,4700,30,8,200,115,30,PEAI,10.0,,,,,,,3000.0,30.0,15.0,80.0,100.0,6.0,0.847194,35.7072,0.331592,7.15521,8291,CH2,v2,
33163,20250110,68,Cs0.1FA0.9PbI2.8Br0.2,1.5,MACl,3.5,PACl,12.0,,,Me-4PACz,0.11,DMACPA,0.22,,,,,,,1000,10,4700,30,8,200,115,30,PEAI,10.0,,,,,,,3000.0,30.0,15.0,80.0,100.0,6.0,9.08e+38,1.87e+40,0.546011,8.88381,8291,CH3,v2,
33164,20250110,68,Cs0.1FA0.9PbI2.8Br0.2,1.5,MACl,3.5,PACl,12.0,,,Me-4PACz,0.11,DMACPA,0.22,,,,,,,1000,10,4700,30,8,200,115,30,PEAI,10.0,,,,,,,3000.0,30.0,15.0,80.0,100.0,6.0,4.08514,50.1572,0.907176,8.97804,8291,CH4,v2,
33165,20250110,68,Cs0.1FA0.9PbI2.8Br0.2,1.5,MACl,3.5,PACl,12.0,,,Me-4PACz,0.11,DMACPA,0.22,,,,,,,1000,10,4700,30,8,200,115,30,PEAI,10.0,,,,,,,5000.0,30.0,10.0,60.0,100.0,13.0,3.83465,47.7057,1.05568,7.61416,8292,CH1,v2,
33166,20250110,68,Cs0.1FA0.9PbI2.8Br0.2,1.5,MACl,3.5,PACl,12.0,,,Me-4PACz,0.11,DMACPA,0.22,,,,,,,1000,10,4700,30,8,200,115,30,PEAI,10.0,,,,,,,5000.0,30.0,10.0,60.0,100.0,13.0,8.62e+38,1.37e+40,0.812473,7.75383,8292,CH2,v2,
33167,20250110,68,Cs0.1FA0.9PbI2.8Br0.2,1.5,MACl,3.5,PACl,12.0,,,Me-4PACz,0.11,DMACPA,0.22,,,,,,,1000,10,4700,30,8,200,115,30,PEAI,10.0,,,,,,,5000.0,30.0,10.0,60.0,100.0,13.0,0.123349,24.4754,0.079807,6.31494,8292,CH3,v2,
33168,20250110,68,Cs0.1FA0.9PbI2.8Br0.2,1.5,MACl,3.5,PACl,12.0,,,Me-4PACz,0.11,DMACPA,0.22,,,,,,,1000,10,4700,30,8,200,115,30,PEAI,10.0,,,,,,,5000.0,30.0,10.0,60.0,100.0,13.0,0.123349,24.4754,0.079807,6.31494,8292,CH4,v2,
33169,20250110,68,Cs0.1FA0.9PbI2.8Br0.2,1.5,MACl,3.5,PACl,12.0,,,Me-4PACz,0.11,DMACPA,0.22,,,,,,,1000,10,4700,30,8,200,115,30,PEAI,10.0,,,,,,,5000.0,30.0,7.0,100.0,100.0,2.0,0.502596,43.1837,1.00594,1.15699,8293,CH1,v2,
33170,20250110,68,Cs0.1FA0.9PbI2.8Br0.2,1.5,MACl,3.5,PACl,12.0,,,Me-4PACz,0.11,DMACPA,0.22,,,,,,,1000,10,4700,30,8,200,115,30,PEAI,10.0,,,,,,,5000.0,30.0,7.0,100.0,100.0,2.0,2.5e+40,2.91e+40,0.333544,256.911,8293,CH2,v2,
33171,20250110,68,Cs0.1FA0.9PbI2.8Br0.2,1.5,MACl,3.5,PACl,12.0,,,Me-4PACz,0.11,DMACPA,0.22,,,,,,,1000,10,4700,30,8,200,115,30,PEAI,10.0,,,,,,,5000.0,30.0,7.0,100.0,100.0,2.0,0.522678,45.7631,0.871866,1.30999,8293,CH3,v2,
33172,20250110,68,Cs0.1FA0.9PbI2.8Br0.2,1.5,MACl,3.5,PACl,12.0,,,Me-4PACz,0.11,DMACPA,0.22,,,,,,,1000,10,4700,30,8,200,115,30,PEAI,10.0,,,,,,,5000.0,30.0,7.0,100.0,100.0,2.0,0.522678,45.7631,0.871866,1.30999,8293,CH4,v2,
33173,20250110,68,Cs0.1FA0.9PbI2.8Br0.2,1.5,MACl,3.5,PACl,12.0,,,Me-4PACz,0.11,DMACPA,0.22,,,,,,,1000,10,4700,30,8,200,115,30,PEAI,10.0,,,,,,,4000.0,30.0,13.0,150.0,100.0,14.0,2.80719,29.8308,0.713821,13.1831,8294,CH1,v2,
33174,20250110,68,Cs0.1FA0.9PbI2.8Br0.2,1.5,MACl,3.5,PACl,12.0,,,Me-4PACz,0.11,DMACPA,0.22,,,,,,,1000,10,4700,30,8,200,115,30,PEAI,10.0,,,,,,,4000.0,30.0,13.0,150.0,100.0,14.0,281.098,-494.776,0.222731,-255.076,8294,CH2,v2,
33175,20250110,68,Cs0.1FA0.9PbI2.8Br0.2,1.5,MACl,3.5,PACl,12.0,,,Me-4PACz,0.11,DMACPA,0.22,,,,,,,1000,10,4700,30,8,200,115,30,PEAI,10.0,,,,,,,4000.0,30.0,13.0,150.0,100.0,14.0,0.125473,24.7385,0.044797,11.322,8294,CH3,v2,
33176,20250110,68,Cs0.1FA0.9PbI2.8Br0.2,1.5,MACl,3.5,PACl,12.0,,,Me-4PACz,0.11,DMACPA,0.22,,,,,,,1000,10,4700,30,8,200,115,30,PEAI,10.0,,,,,,,4000.0,30.0,13.0,150.0,100.0,14.0,0.125473,24.7385,0.044797,11.322,8294,CH4,v2,
33177,20250110,68,Cs0.1FA0.9PbI2.8Br0.2,1.5,MACl,3.5,PACl,12.0,,,Me-4PACz,0.11,DMACPA,0.22,,,,,,,1000,10,4700,30,8,200,115,30,PEAI,10.0,,,,,,,4000.0,30.0,13.0,100.0,120.0,14.0,0.125473,24.7385,0.044797,11.322,8295,CH1,v2,
33178,20250110,68,Cs0.1FA0.9PbI2.8Br0.2,1.5,MACl,3.5,PACl,12.0,,,Me-4PACz,0.11,DMACPA,0.22,,,,,,,1000,10,4700,30,8,200,115,30,PEAI,10.0,,,,,,,4000.0,30.0,13.0,100.0,120.0,14.0,0.125473,24.7385,0.044797,11.322,8295,CH2,v2,
33179,20250110,68,Cs0.1FA0.9PbI2.8Br0.2,1.5,MACl,3.5,PACl,12.0,,,Me-4PACz,0.11,DMACPA,0.22,,,,,,,1000,10,4700,30,8,200,115,30,PEAI,10.0,,,,,,,4000.0,30.0,13.0,100.0,120.0,14.0,0.125473,24.7385,0.044797,11.322,8295,CH3,v2,
33180,20250110,68,Cs0.1FA0.9PbI2.8Br0.2,1.5,MACl,3.5,PACl,12.0,,,Me-4PACz,0.11,DMACPA,0.22,,,,,,,1000,10,4700,30,8,200,115,30,PEAI,10.0,,,,,,,4000.0,30.0,13.0,100.0,120.0,14.0,0.125473,24.7385,0.044797,11.322,8295,CH4,v2,
33181,20250110,68,Cs0.1FA0.9PbI2.8Br0.2,1.5,MACl,3.5,PACl,12.0,,,Me-4PACz,0.11,DMACPA,0.22,,,,,,,1000,10,4700,30,8,200,115,30,PEAI,10.0,,,,,,,5000.0,30.0,7.0,100.0,120.0,7.0,9.14165,96.1632,1.03842,9.1547,8296,CH1,v2,
33182,20250110,68,Cs0.1FA0.9PbI2.8Br0.2,1.5,MACl,3.5,PACl,12.0,,,Me-4PACz,0.11,DMACPA,0.22,,,,,,,1000,10,4700,30,8,200,115,30,PEAI,10.0,,,,,,,5000.0,30.0,7.0,100.0,120.0,7.0,267.167,-792.604,0.149761,-225.076,8296,CH2,v2,
33183,20250110,68,Cs0.1FA0.9PbI2.8Br0.2,1.5,MACl,3.5,PACl,12.0,,,Me-4PACz,0.11,DMACPA,0.22,,,,,,,1000,10,4700,30,8,200,115,30,PEAI,10.0,,,,,,,5000.0,30.0,7.0,100.0,120.0,7.0,8.38234,61.14,0.952953,14.3869,8296,CH3,v2,
33184,20250110,68,Cs0.1FA0.9PbI2.8Br0.2,1.5,MACl,3.5,PACl,12.0,,,Me-4PACz,0.11,DMACPA,0.22,,,,,,,1000,10,4700,30,8,200,115,30,PEAI,10.0,,,,,,,5000.0,30.0,7.0,100.0,120.0,7.0,9.29216,64.9925,1.00637,14.2067,8296,CH4,v2,
33185,20250110,68,Cs0.1FA0.9PbI2.8Br0.2,1.5,MACl,3.5,PACl,12.0,,,Me-4PACz,0.11,DMACPA,0.22,,,,,,,1000,10,4700,30,8,200,115,30,PEAI,10.0,,,,,,,4500.0,28.0,14.0,130.0,120.0,13.0,0.747626,25.5474,0.148845,19.6608,8297,CH1,v2,
33186,20250110,68,Cs0.1FA0.9PbI2.8Br0.2,1.5,MACl,3.5,PACl,12.0,,,Me-4PACz,0.11,DMACPA,0.22,,,,,,,1000,10,4700,30,8,200,115,30,PEAI,10.0,,,,,,,4500.0,28.0,14.0,130.0,120.0,13.0,32.7994,-6655.31,0.024243,-20.3286,8297,CH2,v2,
33187,20250110,68,Cs0.1FA0.9PbI2.8Br0.2,1.5,MACl,3.5,PACl,12.0,,,Me-4PACz,0.11,DMACPA,0.22,,,,,,,1000,10,4700,30,8,200,115,30,PEAI,10.0,,,,,,,4500.0,28.0,14.0,130.0,120.0,13.0,9.99419,69.7071,1.00909,14.2083,8297,CH3,v2,
33188,20250110,68,Cs0.1FA0.9PbI2.8Br0.2,1.5,MACl,3.5,PACl,12.0,,,Me-4PACz,0.11,DMACPA,0.22,,,,,,,1000,10,4700,30,8,200,115,30,PEAI,10.0,,,,,,,4500.0,28.0,14.0,130.0,120.0,13.0,9.69923,69.7254,1.00129,13.8926,8297,CH4,v2,
33189,20250110,68,Cs0.1FA0.9PbI2.8Br0.2,1.5,MACl,3.5,PACl,12.0,,,Me-4PACz,0.11,DMACPA,0.22,,,,,,,1000,10,4700,30,8,200,115,30,PEAI,10.0,,,,,,,5500.0,25.0,11.0,120.0,100.0,10.0,0.051277,23.9792,0.017947,11.9152,8298,CH1,v2,
33190,20250110,68,Cs0.1FA0.9PbI2.8Br0.2,1.5,MACl,3.5,PACl,12.0,,,Me-4PACz,0.11,DMACPA,0.22,,,,,,,1000,10,4700,30,8,200,115,30,PEAI,10.0,,,,,,,5500.0,25.0,11.0,120.0,100.0,10.0,6.0146,51.3732,1.02987,11.3681,8298,CH2,v2,
33191,20250110,68,Cs0.1FA0.9PbI2.8Br0.2,1.5,MACl,3.5,PACl,12.0,,,Me-4PACz,0.11,DMACPA,0.22,,,,,,,1000,10,4700,30,8,200,115,30,PEAI,10.0,,,,,,,5500.0,25.0,11.0,120.0,100.0,10.0,5.65133,50.6619,1.00718,11.0754,8298,CH3,v2,
33192,20250110,68,Cs0.1FA0.9PbI2.8Br0.2,1.5,MACl,3.5,PACl,12.0,,,Me-4PACz,0.11,DMACPA,0.22,,,,,,,1000,10,4700,30,8,200,115,30,PEAI,10.0,,,,,,,5500.0,25.0,11.0,120.0,100.0,10.0,5.82081,50.5217,1.00342,11.4821,8298,CH4,v2,
33193,20250110,68,Cs0.1FA0.9PbI2.8Br0.2,1.5,MACl,3.5,PACl,12.0,,,Me-4PACz,0.11,DMACPA,0.22,,,,,,,1000,10,4700,30,8,200,115,30,PEAI,10.0,,,,,,,3800.0,35.0,9.0,80.0,110.0,4.0,0.821741,28.1739,0.533988,5.46206,8299,CH1,v2,
33194,20250110,68,Cs0.1FA0.9PbI2.8Br0.2,1.5,MACl,3.5,PACl,12.0,,,Me-4PACz,0.11,DMACPA,0.22,,,,,,,1000,10,4700,30,8,200,115,30,PEAI,10.0,,,,,,,3800.0,35.0,9.0,80.0,110.0,4.0,145.009,-710.659,0.076702,-266.028,8299,CH2,v2,
33195,20250110,68,Cs0.1FA0.9PbI2.8Br0.2,1.5,MACl,3.5,PACl,12.0,,,Me-4PACz,0.11,DMACPA,0.22,,,,,,,1000,10,4700,30,8,200,115,30,PEAI,10.0,,,,,,,3800.0,35.0,9.0,80.0,110.0,4.0,1.67266,46.4919,0.96729,3.7194,8299,CH3,v2,
33196,20250110,68,Cs0.1FA0.9PbI2.8Br0.2,1.5,MACl,3.5,PACl,12.0,,,Me-4PACz,0.11,DMACPA,0.22,,,,,,,1000,10,4700,30,8,200,115,30,PEAI,10.0,,,,,,,3800.0,35.0,9.0,80.0,110.0,4.0,2.0598,44.3356,0.964496,4.81694,8299,CH4,v2,
33197,20250110,68,Cs0.1FA0.9PbI2.8Br0.2,1.5,MACl,3.5,PACl,12.0,,,Me-4PACz,0.11,DMACPA,0.22,,,,,,,1000,10,4700,30,8,200,115,30,PEAI,10.0,,,,,,,6000.0,20.0,9.0,60.0,120.0,2.0,4.88323,47.1049,1.05255,9.84912,8300,CH1,v2,
33198,20250110,68,Cs0.1FA0.9PbI2.8Br0.2,1.5,MACl,3.5,PACl,12.0,,,Me-4PACz,0.11,DMACPA,0.22,,,,,,,1000,10,4700,30,8,200,115,30,PEAI,10.0,,,,,,,6000.0,20.0,9.0,60.0,120.0,2.0,696.341,25649.3,-3.1e-05,-88.7718,8300,CH2,v2,
33199,20250110,68,Cs0.1FA0.9PbI2.8Br0.2,1.5,MACl,3.5,PACl,12.0,,,Me-4PACz,0.11,DMACPA,0.22,,,,,,,1000,10,4700,30,8,200,115,30,PEAI,10.0,,,,,,,6000.0,20.0,9.0,60.0,120.0,2.0,0.0217048,27.4593,0.076623,1.03158,8300,CH3,v2,
33200,20250110,68,Cs0.1FA0.9PbI2.8Br0.2,1.5,MACl,3.5,PACl,12.0,,,Me-4PACz,0.11,DMACPA,0.22,,,,,,,1000,10,4700,30,8,200,115,30,PEAI,10.0,,,,,,,6000.0,20.0,9.0,60.0,120.0,2.0,3.30366,41.7961,0.994199,7.95035,8300,CH4,v2,
33201,20250114,69,Cs0.05MA0.16FA0.79PbI2.9Br0.1,1.73,MACl,7.0,PMACl,0.7,,,py3,0.083,DMACPA,0.248,,,,,,,1000,15,5000,30,6,160,110,30,PEAI,0.625,,,,,,,2000.0,25.0,15.0,130.0,100.0,4.0,20.1628,74.5977,1.1084,24.3853,8301,CH1,v2,
33202,20250114,69,Cs0.05MA0.16FA0.79PbI2.9Br0.1,1.73,MACl,7.0,PMACl,0.7,,,py3,0.083,DMACPA,0.248,,,,,,,1000,15,5000,30,6,160,110,30,PEAI,0.625,,,,,,,2000.0,25.0,15.0,130.0,100.0,4.0,36.0144,-179911.0,-2e-06,8.54986,8301,CH2,v2,
33203,20250114,69,Cs0.05MA0.16FA0.79PbI2.9Br0.1,1.73,MACl,7.0,PMACl,0.7,,,py3,0.083,DMACPA,0.248,,,,,,,1000,15,5000,30,6,160,110,30,PEAI,0.625,,,,,,,2000.0,25.0,15.0,130.0,100.0,4.0,17.992,77.8994,0.948864,24.3411,8301,CH3,v2,
33204,20250114,69,Cs0.05MA0.16FA0.79PbI2.9Br0.1,1.73,MACl,7.0,PMACl,0.7,,,py3,0.083,DMACPA,0.248,,,,,,,1000,15,5000,30,6,160,110,30,PEAI,0.625,,,,,,,2000.0,25.0,15.0,130.0,100.0,4.0,19.8114,75.482,1.10473,23.7584,8301,CH4,v2,
33205,20250114,69,Cs0.05MA0.16FA0.79PbI2.9Br0.1,1.73,MACl,7.0,PMACl,0.7,,,py3,0.083,DMACPA,0.248,,,,,,,1000,15,5000,30,6,160,110,30,PEAI,1.375,,,,,,,4000.0,30.0,8.0,100.0,100.0,10.0,21.0486,78.6866,1.08524,24.6489,8302,CH1,v2,
33206,20250114,69,Cs0.05MA0.16FA0.79PbI2.9Br0.1,1.73,MACl,7.0,PMACl,0.7,,,py3,0.083,DMACPA,0.248,,,,,,,1000,15,5000,30,6,160,110,30,PEAI,1.375,,,,,,,4000.0,30.0,8.0,100.0,100.0,10.0,1.95e+40,-6.86e+40,0.09713,-292.502,8302,CH2,v2,
33207,20250114,69,Cs0.05MA0.16FA0.79PbI2.9Br0.1,1.73,MACl,7.0,PMACl,0.7,,,py3,0.083,DMACPA,0.248,,,,,,,1000,15,5000,30,6,160,110,30,PEAI,1.375,,,,,,,4000.0,30.0,8.0,100.0,100.0,10.0,21.0815,77.2305,1.09251,24.9854,8302,CH3,v2,
33208,20250114,69,Cs0.05MA0.16FA0.79PbI2.9Br0.1,1.73,MACl,7.0,PMACl,0.7,,,py3,0.083,DMACPA,0.248,,,,,,,1000,15,5000,30,6,160,110,30,PEAI,1.375,,,,,,,4000.0,30.0,8.0,100.0,100.0,10.0,20.3454,75.4987,1.09252,24.666,8302,CH4,v2,
33209,20250114,69,Cs0.05MA0.16FA0.79PbI2.9Br0.1,1.73,MACl,7.0,PMACl,0.7,,,py3,0.083,DMACPA,0.248,,,,,,,1000,15,5000,30,6,160,110,30,PEAI,1.0,,,,,,,5000.0,30.0,11.0,80.0,100.0,4.0,21.1098,76.6424,1.10882,24.8401,8303,CH1,v2,
33210,20250114,69,Cs0.05MA0.16FA0.79PbI2.9Br0.1,1.73,MACl,7.0,PMACl,0.7,,,py3,0.083,DMACPA,0.248,,,,,,,1000,15,5000,30,6,160,110,30,PEAI,1.0,,,,,,,5000.0,30.0,11.0,80.0,100.0,4.0,43.0511,-29.2947,0.552883,-265.804,8303,CH2,v2,
33211,20250114,69,Cs0.05MA0.16FA0.79PbI2.9Br0.1,1.73,MACl,7.0,PMACl,0.7,,,py3,0.083,DMACPA,0.248,,,,,,,1000,15,5000,30,6,160,110,30,PEAI,1.0,,,,,,,5000.0,30.0,11.0,80.0,100.0,4.0,21.1203,77.0799,1.10429,24.8127,8303,CH3,v2,
33212,20250114,69,Cs0.05MA0.16FA0.79PbI2.9Br0.1,1.73,MACl,7.0,PMACl,0.7,,,py3,0.083,DMACPA,0.248,,,,,,,1000,15,5000,30,6,160,110,30,PEAI,1.0,,,,,,,5000.0,30.0,11.0,80.0,100.0,4.0,20.7027,77.3506,1.10291,24.2673,8303,CH4,v2,
33213,20250114,69,Cs0.05MA0.16FA0.79PbI2.9Br0.1,1.73,MACl,7.0,PMACl,0.7,,,py3,0.083,DMACPA,0.248,,,,,,,1000,15,5000,30,6,160,110,30,PEAI,0.25,,,,,,,6000.0,15.0,15.0,130.0,120.0,7.0,2.71e-05,0.0837058,0.003913,8.27198,8304,CH1,v2,
33214,20250114,69,Cs0.05MA0.16FA0.79PbI2.9Br0.1,1.73,MACl,7.0,PMACl,0.7,,,py3,0.083,DMACPA,0.248,,,,,,,1000,15,5000,30,6,160,110,30,PEAI,0.25,,,,,,,6000.0,15.0,15.0,130.0,120.0,7.0,899.541,228.802,-0.000765,-514.122,8304,CH2,v2,
33215,20250114,69,Cs0.05MA0.16FA0.79PbI2.9Br0.1,1.73,MACl,7.0,PMACl,0.7,,,py3,0.083,DMACPA,0.248,,,,,,,1000,15,5000,30,6,160,110,30,PEAI,0.25,,,,,,,6000.0,15.0,15.0,130.0,120.0,7.0,1.82e+40,-1.19e+41,0.131191,-116.084,8304,CH3,v2,
33216,20250114,69,Cs0.05MA0.16FA0.79PbI2.9Br0.1,1.73,MACl,7.0,PMACl,0.7,,,py3,0.083,DMACPA,0.248,,,,,,,1000,15,5000,30,6,160,110,30,PEAI,0.25,,,,,,,6000.0,15.0,15.0,130.0,120.0,7.0,0.188715,24.7602,0.037949,20.0843,8304,CH4,v2,
33217,20250114,69,Cs0.05MA0.16FA0.79PbI2.9Br0.1,1.73,MACl,7.0,PMACl,0.7,,,py3,0.083,DMACPA,0.248,,,,,,,1000,15,5000,30,6,160,110,30,PEAI,0.625,,,,,,,4000.0,30.0,15.0,100.0,100.0,12.0,0.131597,22.4228,0.03052,19.2298,8305,CH1,v2,
33218,20250114,69,Cs0.05MA0.16FA0.79PbI2.9Br0.1,1.73,MACl,7.0,PMACl,0.7,,,py3,0.083,DMACPA,0.248,,,,,,,1000,15,5000,30,6,160,110,30,PEAI,0.625,,,,,,,4000.0,30.0,15.0,100.0,100.0,12.0,6.4e+40,1233.41,2.4e+34,215.944,8305,CH2,v2,
33219,20250114,69,Cs0.05MA0.16FA0.79PbI2.9Br0.1,1.73,MACl,7.0,PMACl,0.7,,,py3,0.083,DMACPA,0.248,,,,,,,1000,15,5000,30,6,160,110,30,PEAI,0.625,,,,,,,4000.0,30.0,15.0,100.0,100.0,12.0,5.32015,31.1615,0.694577,24.5802,8305,CH3,v2,
33220,20250114,69,Cs0.05MA0.16FA0.79PbI2.9Br0.1,1.73,MACl,7.0,PMACl,0.7,,,py3,0.083,DMACPA,0.248,,,,,,,1000,15,5000,30,6,160,110,30,PEAI,0.625,,,,,,,4000.0,30.0,15.0,100.0,100.0,12.0,1.41e-05,0.0581316,0.004457,5.44934,8305,CH4,v2,
33221,20250114,69,Cs0.05MA0.16FA0.79PbI2.9Br0.1,1.73,MACl,7.0,PMACl,0.7,,,py3,0.083,DMACPA,0.248,,,,,,,1000,15,5000,30,6,160,110,30,PEAI,1.375,,,,,,,5200.0,30.0,10.0,120.0,100.0,3.0,2.27e-05,0.0831538,0.002113,12.9025,8306,CH1,v2,
33222,20250114,69,Cs0.05MA0.16FA0.79PbI2.9Br0.1,1.73,MACl,7.0,PMACl,0.7,,,py3,0.083,DMACPA,0.248,,,,,,,1000,15,5000,30,6,160,110,30,PEAI,1.375,,,,,,,5200.0,30.0,10.0,120.0,100.0,3.0,505.543,-10199.2,0.057307,-86.4938,8306,CH2,v2,
33223,20250114,69,Cs0.05MA0.16FA0.79PbI2.9Br0.1,1.73,MACl,7.0,PMACl,0.7,,,py3,0.083,DMACPA,0.248,,,,,,,1000,15,5000,30,6,160,110,30,PEAI,1.375,,,,,,,5200.0,30.0,10.0,120.0,100.0,3.0,6.18e-06,0.0148647,0.002806,14.8193,8306,CH3,v2,
33224,20250114,69,Cs0.05MA0.16FA0.79PbI2.9Br0.1,1.73,MACl,7.0,PMACl,0.7,,,py3,0.083,DMACPA,0.248,,,,,,,1000,15,5000,30,6,160,110,30,PEAI,1.375,,,,,,,5200.0,30.0,10.0,120.0,100.0,3.0,1.78e-05,0.0725297,0.002258,10.8918,8306,CH4,v2,
33225,20250114,69,Cs0.05MA0.16FA0.79PbI2.9Br0.1,1.73,MACl,7.0,PMACl,0.7,,,py3,0.083,DMACPA,0.248,,,,,,,1000,15,5000,30,6,160,110,30,PEAI,0.25,,,,,,,4500.0,35.0,8.0,110.0,110.0,5.0,21.2314,78.165,1.09544,24.7958,8307,CH1,v2,
33226,20250114,69,Cs0.05MA0.16FA0.79PbI2.9Br0.1,1.73,MACl,7.0,PMACl,0.7,,,py3,0.083,DMACPA,0.248,,,,,,,1000,15,5000,30,6,160,110,30,PEAI,0.25,,,,,,,4500.0,35.0,8.0,110.0,110.0,5.0,52.9788,-32.8638,0.471002,-342.264,8307,CH2,v2,
33227,20250114,69,Cs0.05MA0.16FA0.79PbI2.9Br0.1,1.73,MACl,7.0,PMACl,0.7,,,py3,0.083,DMACPA,0.248,,,,,,,1000,15,5000,30,6,160,110,30,PEAI,0.25,,,,,,,4500.0,35.0,8.0,110.0,110.0,5.0,21.0373,77.1663,1.09649,24.8632,8307,CH3,v2,
33228,20250114,69,Cs0.05MA0.16FA0.79PbI2.9Br0.1,1.73,MACl,7.0,PMACl,0.7,,,py3,0.083,DMACPA,0.248,,,,,,,1000,15,5000,30,6,160,110,30,PEAI,0.25,,,,,,,4500.0,35.0,8.0,110.0,110.0,5.0,20.5886,76.9852,1.09257,24.4777,8307,CH4,v2,
33229,20250114,69,Cs0.05MA0.16FA0.79PbI2.9Br0.1,1.73,MACl,7.0,PMACl,0.7,,,py3,0.083,DMACPA,0.248,,,,,,,1000,15,5000,30,6,160,110,30,PEAI,0.25,,,,,,,3800.0,32.0,5.0,105.0,100.0,10.0,20.217,78.509,1.10946,23.2107,8308,CH1,v2,
33230,20250114,69,Cs0.05MA0.16FA0.79PbI2.9Br0.1,1.73,MACl,7.0,PMACl,0.7,,,py3,0.083,DMACPA,0.248,,,,,,,1000,15,5000,30,6,160,110,30,PEAI,0.25,,,,,,,3800.0,32.0,5.0,105.0,100.0,10.0,8.41165,101.019,0.351868,23.6645,8308,CH2,v2,
33231,20250114,69,Cs0.05MA0.16FA0.79PbI2.9Br0.1,1.73,MACl,7.0,PMACl,0.7,,,py3,0.083,DMACPA,0.248,,,,,,,1000,15,5000,30,6,160,110,30,PEAI,0.25,,,,,,,3800.0,32.0,5.0,105.0,100.0,10.0,8.51321,61.8796,0.599139,22.9624,8308,CH3,v2,
33232,20250114,69,Cs0.05MA0.16FA0.79PbI2.9Br0.1,1.73,MACl,7.0,PMACl,0.7,,,py3,0.083,DMACPA,0.248,,,,,,,1000,15,5000,30,6,160,110,30,PEAI,0.25,,,,,,,3800.0,32.0,5.0,105.0,100.0,10.0,6.21799,29.9518,0.883958,23.4853,8308,CH4,v2,
33233,20250114,69,Cs0.05MA0.16FA0.79PbI2.9Br0.1,1.73,MACl,7.0,PMACl,0.7,,,py3,0.083,DMACPA,0.248,,,,,,,1000,15,5000,30,6,160,110,30,PEAI,0.625,,,,,,,4000.0,30.0,12.0,100.0,100.0,15.0,1.93057,208.955,0.043011,21.4811,8309,CH1,v2,
33234,20250114,69,Cs0.05MA0.16FA0.79PbI2.9Br0.1,1.73,MACl,7.0,PMACl,0.7,,,py3,0.083,DMACPA,0.248,,,,,,,1000,15,5000,30,6,160,110,30,PEAI,0.625,,,,,,,4000.0,30.0,12.0,100.0,100.0,15.0,294.431,1553670.0,0.001598,11.8564,8309,CH2,v2,
33235,20250114,69,Cs0.05MA0.16FA0.79PbI2.9Br0.1,1.73,MACl,7.0,PMACl,0.7,,,py3,0.083,DMACPA,0.248,,,,,,,1000,15,5000,30,6,160,110,30,PEAI,0.625,,,,,,,4000.0,30.0,12.0,100.0,100.0,15.0,1.2e+40,1.19e+41,0.06605,152.519,8309,CH3,v2,
33236,20250114,69,Cs0.05MA0.16FA0.79PbI2.9Br0.1,1.73,MACl,7.0,PMACl,0.7,,,py3,0.083,DMACPA,0.248,,,,,,,1000,15,5000,30,6,160,110,30,PEAI,0.625,,,,,,,4000.0,30.0,12.0,100.0,100.0,15.0,2.76e-05,0.0747391,0.003905,9.44171,8309,CH4,v2,
33237,20250114,69,Cs0.05MA0.16FA0.79PbI2.9Br0.1,1.73,MACl,7.0,PMACl,0.7,,,py3,0.083,DMACPA,0.248,,,,,,,1000,15,5000,30,6,160,110,30,PEAI,0.25,,,,,,,3500.0,25.0,7.0,90.0,120.0,13.0,21.1008,75.4073,1.09284,25.6051,8310,CH1,v2,
33238,20250114,69,Cs0.05MA0.16FA0.79PbI2.9Br0.1,1.73,MACl,7.0,PMACl,0.7,,,py3,0.083,DMACPA,0.248,,,,,,,1000,15,5000,30,6,160,110,30,PEAI,0.25,,,,,,,3500.0,25.0,7.0,90.0,120.0,13.0,10.5525,187.889,0.243528,23.0625,8310,CH2,v2,
33239,20250114,69,Cs0.05MA0.16FA0.79PbI2.9Br0.1,1.73,MACl,7.0,PMACl,0.7,,,py3,0.083,DMACPA,0.248,,,,,,,1000,15,5000,30,6,160,110,30,PEAI,0.25,,,,,,,3500.0,25.0,7.0,90.0,120.0,13.0,19.8742,69.8763,1.09305,26.0207,8310,CH3,v2,
33240,20250114,69,Cs0.05MA0.16FA0.79PbI2.9Br0.1,1.73,MACl,7.0,PMACl,0.7,,,py3,0.083,DMACPA,0.248,,,,,,,1000,15,5000,30,6,160,110,30,PEAI,0.25,,,,,,,3500.0,25.0,7.0,90.0,120.0,13.0,18.7059,68.1468,1.08724,25.2469,8310,CH4,v2,
33241,20250114,69,Cs0.05MA0.16FA0.79PbI2.9Br0.1,1.73,MACl,7.0,PMACl,0.7,,,py3,0.083,DMACPA,0.248,,,,,,,1000,15,5000,30,6,160,110,30,PEAI,1.375,,,,,,,3800.0,35.0,7.0,80.0,110.0,8.0,19.3166,77.7092,1.09379,22.7259,8311,CH1,v2,
33242,20250114,69,Cs0.05MA0.16FA0.79PbI2.9Br0.1,1.73,MACl,7.0,PMACl,0.7,,,py3,0.083,DMACPA,0.248,,,,,,,1000,15,5000,30,6,160,110,30,PEAI,1.375,,,,,,,3800.0,35.0,7.0,80.0,110.0,8.0,55.4335,-1882.46,0.124132,-23.7227,8311,CH2,v2,
33243,20250114,69,Cs0.05MA0.16FA0.79PbI2.9Br0.1,1.73,MACl,7.0,PMACl,0.7,,,py3,0.083,DMACPA,0.248,,,,,,,1000,15,5000,30,6,160,110,30,PEAI,1.375,,,,,,,3800.0,35.0,7.0,80.0,110.0,8.0,0.11324,23.502,0.026444,18.221,8311,CH3,v2,
33244,20250114,69,Cs0.05MA0.16FA0.79PbI2.9Br0.1,1.73,MACl,7.0,PMACl,0.7,,,py3,0.083,DMACPA,0.248,,,,,,,1000,15,5000,30,6,160,110,30,PEAI,1.375,,,,,,,3800.0,35.0,7.0,80.0,110.0,8.0,18.8567,75.8498,1.08495,22.914,8311,CH4,v2,
33245,20250114,69,Cs0.05MA0.16FA0.79PbI2.9Br0.1,1.73,MACl,7.0,PMACl,0.7,,,py3,0.083,DMACPA,0.248,,,,,,,1000,15,5000,30,6,160,110,30,PEAI,1.0,,,,,,,4500.0,28.0,14.0,90.0,110.0,4.0,19.6828,78.1216,1.08649,23.1894,8312,CH1,v2,
33246,20250114,69,Cs0.05MA0.16FA0.79PbI2.9Br0.1,1.73,MACl,7.0,PMACl,0.7,,,py3,0.083,DMACPA,0.248,,,,,,,1000,15,5000,30,6,160,110,30,PEAI,1.0,,,,,,,4500.0,28.0,14.0,90.0,110.0,4.0,19.8149,582.223,-8.4e-05,-40.6618,8312,CH2,v2,
33247,20250114,69,Cs0.05MA0.16FA0.79PbI2.9Br0.1,1.73,MACl,7.0,PMACl,0.7,,,py3,0.083,DMACPA,0.248,,,,,,,1000,15,5000,30,6,160,110,30,PEAI,1.0,,,,,,,4500.0,28.0,14.0,90.0,110.0,4.0,19.8037,76.9191,1.09407,23.5325,8312,CH3,v2,
33248,20250114,69,Cs0.05MA0.16FA0.79PbI2.9Br0.1,1.73,MACl,7.0,PMACl,0.7,,,py3,0.083,DMACPA,0.248,,,,,,,1000,15,5000,30,6,160,110,30,PEAI,1.0,,,,,,,4500.0,28.0,14.0,90.0,110.0,4.0,18.9537,76.0385,1.08595,22.9536,8312,CH4,v2,
33249,20250114,69,Cs0.05MA0.16FA0.79PbI2.9Br0.1,1.73,MACl,7.0,PMACl,0.7,,,py3,0.083,DMACPA,0.248,,,,,,,1000,15,5000,30,6,160,110,30,PEAI,0.625,,,,,,,3000.0,25.0,5.0,130.0,110.0,7.0,20.6043,76.8582,1.11565,24.0293,8313,CH1,v2,
33250,20250114,69,Cs0.05MA0.16FA0.79PbI2.9Br0.1,1.73,MACl,7.0,PMACl,0.7,,,py3,0.083,DMACPA,0.248,,,,,,,1000,15,5000,30,6,160,110,30,PEAI,0.625,,,,,,,3000.0,25.0,5.0,130.0,110.0,7.0,274.618,-18446.2,-4.4e-05,33.8599,8313,CH2,v2,
33251,20250114,69,Cs0.05MA0.16FA0.79PbI2.9Br0.1,1.73,MACl,7.0,PMACl,0.7,,,py3,0.083,DMACPA,0.248,,,,,,,1000,15,5000,30,6,160,110,30,PEAI,0.625,,,,,,,3000.0,25.0,5.0,130.0,110.0,7.0,15.5105,78.5087,0.815421,24.2285,8313,CH3,v2,
33252,20250114,69,Cs0.05MA0.16FA0.79PbI2.9Br0.1,1.73,MACl,7.0,PMACl,0.7,,,py3,0.083,DMACPA,0.248,,,,,,,1000,15,5000,30,6,160,110,30,PEAI,0.625,,,,,,,3000.0,25.0,5.0,130.0,110.0,7.0,20.3876,77.5692,1.10259,23.8376,8313,CH4,v2,
33253,20250114,69,Cs0.05MA0.16FA0.79PbI2.9Br0.1,1.73,MACl,7.0,PMACl,0.7,,,py3,0.083,DMACPA,0.248,,,,,,,1000,15,5000,30,6,160,110,30,PEAI,1.0,,,,,,,5000.0,30.0,14.0,130.0,100.0,6.0,20.2138,78.6878,1.12232,22.8888,8314,CH1,v2,
33254,20250114,69,Cs0.05MA0.16FA0.79PbI2.9Br0.1,1.73,MACl,7.0,PMACl,0.7,,,py3,0.083,DMACPA,0.248,,,,,,,1000,15,5000,30,6,160,110,30,PEAI,1.0,,,,,,,5000.0,30.0,14.0,130.0,100.0,6.0,20.002,78.8739,1.07541,23.5813,8314,CH2,v2,
33255,20250114,69,Cs0.05MA0.16FA0.79PbI2.9Br0.1,1.73,MACl,7.0,PMACl,0.7,,,py3,0.083,DMACPA,0.248,,,,,,,1000,15,5000,30,6,160,110,30,PEAI,1.0,,,,,,,5000.0,30.0,14.0,130.0,100.0,6.0,20.3298,77.6435,1.11444,23.4949,8314,CH3,v2,
33256,20250114,69,Cs0.05MA0.16FA0.79PbI2.9Br0.1,1.73,MACl,7.0,PMACl,0.7,,,py3,0.083,DMACPA,0.248,,,,,,,1000,15,5000,30,6,160,110,30,PEAI,1.0,,,,,,,5000.0,30.0,14.0,130.0,100.0,6.0,19.808,76.036,1.1105,23.4587,8314,CH4,v2,
33257,20250114,69,Cs0.05MA0.16FA0.79PbI2.9Br0.1,1.73,MACl,7.0,PMACl,0.7,,,py3,0.083,DMACPA,0.248,,,,,,,1000,15,5000,30,6,160,110,30,PEAI,1.375,,,,,,,5000.0,30.0,14.0,60.0,100.0,8.0,22.6497,77.9318,1.13291,25.6537,8315,CH1,v2,
33258,20250114,69,Cs0.05MA0.16FA0.79PbI2.9Br0.1,1.73,MACl,7.0,PMACl,0.7,,,py3,0.083,DMACPA,0.248,,,,,,,1000,15,5000,30,6,160,110,30,PEAI,1.375,,,,,,,5000.0,30.0,14.0,60.0,100.0,8.0,65.0049,-46.2966,0.451569,-310.937,8315,CH2,v2,
33259,20250114,69,Cs0.05MA0.16FA0.79PbI2.9Br0.1,1.73,MACl,7.0,PMACl,0.7,,,py3,0.083,DMACPA,0.248,,,,,,,1000,15,5000,30,6,160,110,30,PEAI,1.375,,,,,,,5000.0,30.0,14.0,60.0,100.0,8.0,21.9766,77.5443,1.12024,25.2988,8315,CH3,v2,
33260,20250114,69,Cs0.05MA0.16FA0.79PbI2.9Br0.1,1.73,MACl,7.0,PMACl,0.7,,,py3,0.083,DMACPA,0.248,,,,,,,1000,15,5000,30,6,160,110,30,PEAI,1.375,,,,,,,5000.0,30.0,14.0,60.0,100.0,8.0,21.6341,78.166,1.11664,24.7861,8315,CH4,v2,
33261,20250114,69,Cs0.05MA0.16FA0.79PbI2.9Br0.1,1.73,MACl,7.0,PMACl,0.7,,,py3,0.083,DMACPA,0.248,,,,,,,1000,15,5000,30,6,160,110,30,PEAI,0.625,,,,,,,4000.0,30.0,10.0,100.0,100.0,7.0,19.9197,78.3994,1.10546,22.984,8316,CH1,v2,
33262,20250114,69,Cs0.05MA0.16FA0.79PbI2.9Br0.1,1.73,MACl,7.0,PMACl,0.7,,,py3,0.083,DMACPA,0.248,,,,,,,1000,15,5000,30,6,160,110,30,PEAI,0.625,,,,,,,4000.0,30.0,10.0,100.0,100.0,7.0,1.98e+40,129.405,7.86e+34,194.314,8316,CH2,v2,
33263,20250114,69,Cs0.05MA0.16FA0.79PbI2.9Br0.1,1.73,MACl,7.0,PMACl,0.7,,,py3,0.083,DMACPA,0.248,,,,,,,1000,15,5000,30,6,160,110,30,PEAI,0.625,,,,,,,4000.0,30.0,10.0,100.0,100.0,7.0,19.7367,84.1245,1.01062,23.2147,8316,CH3,v2,
33264,20250114,69,Cs0.05MA0.16FA0.79PbI2.9Br0.1,1.73,MACl,7.0,PMACl,0.7,,,py3,0.083,DMACPA,0.248,,,,,,,1000,15,5000,30,6,160,110,30,PEAI,0.625,,,,,,,4000.0,30.0,10.0,100.0,100.0,7.0,2.79e-05,0.0214081,0.009325,13.9841,8316,CH4,v2,
33265,20250114,69,Cs0.05MA0.16FA0.79PbI2.9Br0.1,1.73,MACl,7.0,PMACl,0.7,,,py3,0.083,DMACPA,0.248,,,,,,,1000,15,5000,30,6,160,110,30,PEAI,1.375,,,,,,,4600.0,30.0,8.0,100.0,100.0,2.0,0.365744,39.4677,0.019394,47.7832,8317,CH1,v2,
33266,20250114,69,Cs0.05MA0.16FA0.79PbI2.9Br0.1,1.73,MACl,7.0,PMACl,0.7,,,py3,0.083,DMACPA,0.248,,,,,,,1000,15,5000,30,6,160,110,30,PEAI,1.375,,,,,,,4600.0,30.0,8.0,100.0,100.0,2.0,17.3809,-21.9668,0.124167,-637.232,8317,CH2,v2,
33267,20250114,69,Cs0.05MA0.16FA0.79PbI2.9Br0.1,1.73,MACl,7.0,PMACl,0.7,,,py3,0.083,DMACPA,0.248,,,,,,,1000,15,5000,30,6,160,110,30,PEAI,1.375,,,,,,,4600.0,30.0,8.0,100.0,100.0,2.0,1e-05,0.11149,0.002029,4.42428,8317,CH3,v2,
33268,20250114,69,Cs0.05MA0.16FA0.79PbI2.9Br0.1,1.73,MACl,7.0,PMACl,0.7,,,py3,0.083,DMACPA,0.248,,,,,,,1000,15,5000,30,6,160,110,30,PEAI,1.375,,,,,,,4600.0,30.0,8.0,100.0,100.0,2.0,12.3708,50.1999,0.982862,25.0729,8317,CH4,v2,
33269,20250114,69,Cs0.05MA0.16FA0.79PbI2.9Br0.1,1.73,MACl,7.0,PMACl,0.7,,,py3,0.083,DMACPA,0.248,,,,,,,1000,15,5000,30,6,160,110,30,PEAI,1.0,,,,,,,4000.0,30.0,15.0,100.0,100.0,5.0,19.7941,77.5614,1.07706,23.6947,8318,CH1,v2,
33270,20250114,69,Cs0.05MA0.16FA0.79PbI2.9Br0.1,1.73,MACl,7.0,PMACl,0.7,,,py3,0.083,DMACPA,0.248,,,,,,,1000,15,5000,30,6,160,110,30,PEAI,1.0,,,,,,,4000.0,30.0,15.0,100.0,100.0,5.0,1.56e+40,4.45e+40,0.206085,169.591,8318,CH2,v2,
33271,20250114,69,Cs0.05MA0.16FA0.79PbI2.9Br0.1,1.73,MACl,7.0,PMACl,0.7,,,py3,0.083,DMACPA,0.248,,,,,,,1000,15,5000,30,6,160,110,30,PEAI,1.0,,,,,,,4000.0,30.0,15.0,100.0,100.0,5.0,19.6081,87.4201,0.939489,23.8744,8318,CH3,v2,
33272,20250114,69,Cs0.05MA0.16FA0.79PbI2.9Br0.1,1.73,MACl,7.0,PMACl,0.7,,,py3,0.083,DMACPA,0.248,,,,,,,1000,15,5000,30,6,160,110,30,PEAI,1.0,,,,,,,4000.0,30.0,15.0,100.0,100.0,5.0,19.6924,76.5215,1.10562,23.276,8318,CH4,v2,
33273,20250114,69,Cs0.05MA0.16FA0.79PbI2.9Br0.1,1.73,MACl,7.0,PMACl,0.7,,,py3,0.083,DMACPA,0.248,,,,,,,1000,15,5000,30,6,160,110,30,PEAI,1.375,,,,,,,5000.0,30.0,5.0,100.0,100.0,5.0,20.5944,77.354,1.09665,24.2771,8319,CH1,v2,
33274,20250114,69,Cs0.05MA0.16FA0.79PbI2.9Br0.1,1.73,MACl,7.0,PMACl,0.7,,,py3,0.083,DMACPA,0.248,,,,,,,1000,15,5000,30,6,160,110,30,PEAI,1.375,,,,,,,5000.0,30.0,5.0,100.0,100.0,5.0,50.828,-39.5619,0.488409,-263.052,8319,CH2,v2,
33275,20250114,69,Cs0.05MA0.16FA0.79PbI2.9Br0.1,1.73,MACl,7.0,PMACl,0.7,,,py3,0.083,DMACPA,0.248,,,,,,,1000,15,5000,30,6,160,110,30,PEAI,1.375,,,,,,,5000.0,30.0,5.0,100.0,100.0,5.0,21.0353,77.6847,1.10564,24.4905,8319,CH3,v2,
33276,20250114,69,Cs0.05MA0.16FA0.79PbI2.9Br0.1,1.73,MACl,7.0,PMACl,0.7,,,py3,0.083,DMACPA,0.248,,,,,,,1000,15,5000,30,6,160,110,30,PEAI,1.375,,,,,,,5000.0,30.0,5.0,100.0,100.0,5.0,20.6537,77.6646,1.10049,24.1651,8319,CH4,v2,
33277,20250114,69,Cs0.05MA0.16FA0.79PbI2.9Br0.1,1.73,MACl,7.0,PMACl,0.7,,,py3,0.083,DMACPA,0.248,,,,,,,1000,15,5000,30,6,160,110,30,PEAI,1.375,,,,,,,4800.0,30.0,12.0,130.0,120.0,8.0,18.0105,70.1564,1.04518,24.5623,8320,CH1,v2,
33278,20250114,69,Cs0.05MA0.16FA0.79PbI2.9Br0.1,1.73,MACl,7.0,PMACl,0.7,,,py3,0.083,DMACPA,0.248,,,,,,,1000,15,5000,30,6,160,110,30,PEAI,1.375,,,,,,,4800.0,30.0,12.0,130.0,120.0,8.0,19.3317,558.112,-6.3e-05,-55.1091,8320,CH2,v2,
33279,20250114,69,Cs0.05MA0.16FA0.79PbI2.9Br0.1,1.73,MACl,7.0,PMACl,0.7,,,py3,0.083,DMACPA,0.248,,,,,,,1000,15,5000,30,6,160,110,30,PEAI,1.375,,,,,,,4800.0,30.0,12.0,130.0,120.0,8.0,17.1272,63.0644,1.08594,25.009,8320,CH3,v2,
33280,20250114,69,Cs0.05MA0.16FA0.79PbI2.9Br0.1,1.73,MACl,7.0,PMACl,0.7,,,py3,0.083,DMACPA,0.248,,,,,,,1000,15,5000,30,6,160,110,30,PEAI,1.375,,,,,,,4800.0,30.0,12.0,130.0,120.0,8.0,20.2147,74.4955,1.10449,24.5684,8320,CH4,v2,
33281,20250114,69,Cs0.05MA0.16FA0.79PbI2.9Br0.1,1.73,MACl,7.0,PMACl,0.7,,,py3,0.083,DMACPA,0.248,,,,,,,1000,15,5000,30,6,160,110,30,PEAI,0.625,,,,,,,4000.0,30.0,8.0,100.0,100.0,13.0,0.142868,23.0061,0.031532,19.6942,8321,CH1,v2,
33282,20250114,69,Cs0.05MA0.16FA0.79PbI2.9Br0.1,1.73,MACl,7.0,PMACl,0.7,,,py3,0.083,DMACPA,0.248,,,,,,,1000,15,5000,30,6,160,110,30,PEAI,0.625,,,,,,,4000.0,30.0,8.0,100.0,100.0,13.0,8.26766,181.714,0.187973,24.2046,8321,CH2,v2,
33283,20250114,69,Cs0.05MA0.16FA0.79PbI2.9Br0.1,1.73,MACl,7.0,PMACl,0.7,,,py3,0.083,DMACPA,0.248,,,,,,,1000,15,5000,30,6,160,110,30,PEAI,0.625,,,,,,,4000.0,30.0,8.0,100.0,100.0,13.0,20.9228,79.2458,1.07641,24.5281,8321,CH3,v2,
33284,20250114,69,Cs0.05MA0.16FA0.79PbI2.9Br0.1,1.73,MACl,7.0,PMACl,0.7,,,py3,0.083,DMACPA,0.248,,,,,,,1000,15,5000,30,6,160,110,30,PEAI,0.625,,,,,,,4000.0,30.0,8.0,100.0,100.0,13.0,21.092,78.521,1.09559,24.5179,8321,CH4,v2,
33285,20250114,69,Cs0.05MA0.16FA0.79PbI2.9Br0.1,1.73,MACl,7.0,PMACl,0.7,,,py3,0.083,DMACPA,0.248,,,,,,,1000,15,5000,30,6,160,110,30,PEAI,1.375,,,,,,,5500.0,25.0,5.0,60.0,120.0,4.0,20.9228,79.2458,1.07641,24.5281,8322,CH1,v2,
33286,20250114,69,Cs0.05MA0.16FA0.79PbI2.9Br0.1,1.73,MACl,7.0,PMACl,0.7,,,py3,0.083,DMACPA,0.248,,,,,,,1000,15,5000,30,6,160,110,30,PEAI,1.375,,,,,,,5500.0,25.0,5.0,60.0,120.0,4.0,20.9228,79.2458,1.07641,24.5281,8322,CH2,v2,
33287,20250114,69,Cs0.05MA0.16FA0.79PbI2.9Br0.1,1.73,MACl,7.0,PMACl,0.7,,,py3,0.083,DMACPA,0.248,,,,,,,1000,15,5000,30,6,160,110,30,PEAI,1.375,,,,,,,5500.0,25.0,5.0,60.0,120.0,4.0,20.9228,79.2458,1.07641,24.5281,8322,CH3,v2,
33288,20250114,69,Cs0.05MA0.16FA0.79PbI2.9Br0.1,1.73,MACl,7.0,PMACl,0.7,,,py3,0.083,DMACPA,0.248,,,,,,,1000,15,5000,30,6,160,110,30,PEAI,1.375,,,,,,,5500.0,25.0,5.0,60.0,120.0,4.0,20.9228,79.2458,1.07641,24.5281,8322,CH4,v2,
33289,20250114,69,Cs0.05MA0.16FA0.79PbI2.9Br0.1,1.73,MACl,7.0,PMACl,0.7,,,py3,0.083,DMACPA,0.248,,,,,,,1000,15,5000,30,6,160,110,30,PEAI,0.625,,,,,,,5000.0,30.0,5.0,100.0,100.0,13.0,21.1853,75.8648,1.09596,25.4801,8323,CH1,v2,
33290,20250114,69,Cs0.05MA0.16FA0.79PbI2.9Br0.1,1.73,MACl,7.0,PMACl,0.7,,,py3,0.083,DMACPA,0.248,,,,,,,1000,15,5000,30,6,160,110,30,PEAI,0.625,,,,,,,5000.0,30.0,5.0,100.0,100.0,13.0,21.086,264.274,0.313822,25.4248,8323,CH2,v2,
33291,20250114,69,Cs0.05MA0.16FA0.79PbI2.9Br0.1,1.73,MACl,7.0,PMACl,0.7,,,py3,0.083,DMACPA,0.248,,,,,,,1000,15,5000,30,6,160,110,30,PEAI,0.625,,,,,,,5000.0,30.0,5.0,100.0,100.0,13.0,20.9409,75.6048,1.09466,25.3026,8323,CH3,v2,
33292,20250114,69,Cs0.05MA0.16FA0.79PbI2.9Br0.1,1.73,MACl,7.0,PMACl,0.7,,,py3,0.083,DMACPA,0.248,,,,,,,1000,15,5000,30,6,160,110,30,PEAI,0.625,,,,,,,5000.0,30.0,5.0,100.0,100.0,13.0,13.9739,53.441,1.06489,24.555,8323,CH4,v2,
33293,20250114,69,Cs0.05MA0.16FA0.79PbI2.9Br0.1,1.73,MACl,7.0,PMACl,0.7,,,py3,0.083,DMACPA,0.248,,,,,,,1000,15,5000,30,6,160,110,30,PEAI,1.375,,,,,,,5000.0,30.0,14.0,60.0,100.0,8.0,20.509,76.4873,1.10433,24.2804,8324,CH1,v2,
33294,20250114,69,Cs0.05MA0.16FA0.79PbI2.9Br0.1,1.73,MACl,7.0,PMACl,0.7,,,py3,0.083,DMACPA,0.248,,,,,,,1000,15,5000,30,6,160,110,30,PEAI,1.375,,,,,,,5000.0,30.0,14.0,60.0,100.0,8.0,16.0593,274.707,-4e-05,-145.419,8324,CH2,v2,
33295,20250114,69,Cs0.05MA0.16FA0.79PbI2.9Br0.1,1.73,MACl,7.0,PMACl,0.7,,,py3,0.083,DMACPA,0.248,,,,,,,1000,15,5000,30,6,160,110,30,PEAI,1.375,,,,,,,5000.0,30.0,14.0,60.0,100.0,8.0,1.45e+40,-4.17e+44,-1e-06,5.22219,8324,CH3,v2,
33296,20250114,69,Cs0.05MA0.16FA0.79PbI2.9Br0.1,1.73,MACl,7.0,PMACl,0.7,,,py3,0.083,DMACPA,0.248,,,,,,,1000,15,5000,30,6,160,110,30,PEAI,1.375,,,,,,,5000.0,30.0,14.0,60.0,100.0,8.0,19.165,75.2915,1.09397,23.268,8324,CH4,v2,
33297,20250114,69,Cs0.05MA0.16FA0.79PbI2.9Br0.1,1.73,MACl,7.0,PMACl,0.7,,,py3,0.083,DMACPA,0.248,,,,,,,1000,15,5000,30,6,160,110,30,PEAI,0.625,,,,,,,5000.0,20.0,13.0,130.0,120.0,3.0,0.222222,24.8512,0.042741,20.9215,8325,CH1,v2,
33298,20250114,69,Cs0.05MA0.16FA0.79PbI2.9Br0.1,1.73,MACl,7.0,PMACl,0.7,,,py3,0.083,DMACPA,0.248,,,,,,,1000,15,5000,30,6,160,110,30,PEAI,0.625,,,,,,,5000.0,20.0,13.0,130.0,120.0,3.0,20.9853,76.414,1.1027,24.905,8325,CH2,v2,
33299,20250114,69,Cs0.05MA0.16FA0.79PbI2.9Br0.1,1.73,MACl,7.0,PMACl,0.7,,,py3,0.083,DMACPA,0.248,,,,,,,1000,15,5000,30,6,160,110,30,PEAI,0.625,,,,,,,5000.0,20.0,13.0,130.0,120.0,3.0,20.7907,74.8053,1.10843,25.0742,8325,CH3,v2,
33300,20250114,69,Cs0.05MA0.16FA0.79PbI2.9Br0.1,1.73,MACl,7.0,PMACl,0.7,,,py3,0.083,DMACPA,0.248,,,,,,,1000,15,5000,30,6,160,110,30,PEAI,0.625,,,,,,,5000.0,20.0,13.0,130.0,120.0,3.0,20.5057,74.7849,1.10246,24.8711,8325,CH4,v2,
33301,20250114,69,Cs0.05MA0.16FA0.79PbI2.9Br0.1,1.73,MACl,7.0,PMACl,0.7,,,py3,0.083,DMACPA,0.248,,,,,,,1000,15,5000,30,6,160,110,30,PEAI,3.0,,,,,,,6000.0,20.0,9.0,60.0,120.0,2.0,3.23e-05,0.234695,0.000925,14.8587,8326,CH1,v2,
33302,20250114,69,Cs0.05MA0.16FA0.79PbI2.9Br0.1,1.73,MACl,7.0,PMACl,0.7,,,py3,0.083,DMACPA,0.248,,,,,,,1000,15,5000,30,6,160,110,30,PEAI,3.0,,,,,,,6000.0,20.0,9.0,60.0,120.0,2.0,271.953,-7301.42,0.132057,-28.2049,8326,CH2,v2,
33303,20250114,69,Cs0.05MA0.16FA0.79PbI2.9Br0.1,1.73,MACl,7.0,PMACl,0.7,,,py3,0.083,DMACPA,0.248,,,,,,,1000,15,5000,30,6,160,110,30,PEAI,3.0,,,,,,,6000.0,20.0,9.0,60.0,120.0,2.0,2.85e-05,0.0805338,0.002145,16.527,8326,CH3,v2,
33304,20250114,69,Cs0.05MA0.16FA0.79PbI2.9Br0.1,1.73,MACl,7.0,PMACl,0.7,,,py3,0.083,DMACPA,0.248,,,,,,,1000,15,5000,30,6,160,110,30,PEAI,3.0,,,,,,,6000.0,20.0,9.0,60.0,120.0,2.0,20.057,71.2759,1.0889,25.8426,8326,CH4,v2,
33305,20250114,69,Cs0.05MA0.16FA0.79PbI2.9Br0.1,1.73,MACl,7.0,PMACl,0.7,,,py3,0.083,DMACPA,0.248,,,,,,,1000,15,5000,30,6,160,110,30,PEAI,0.25,,,,,,,4000.0,30.0,14.0,100.0,100.0,4.0,6.90043,35.475,0.816082,23.8352,8327,CH1,v2,
33306,20250114,69,Cs0.05MA0.16FA0.79PbI2.9Br0.1,1.73,MACl,7.0,PMACl,0.7,,,py3,0.083,DMACPA,0.248,,,,,,,1000,15,5000,30,6,160,110,30,PEAI,0.25,,,,,,,4000.0,30.0,14.0,100.0,100.0,4.0,2.76e+40,9.73e+40,0.223766,126.666,8327,CH2,v2,
33307,20250114,69,Cs0.05MA0.16FA0.79PbI2.9Br0.1,1.73,MACl,7.0,PMACl,0.7,,,py3,0.083,DMACPA,0.248,,,,,,,1000,15,5000,30,6,160,110,30,PEAI,0.25,,,,,,,4000.0,30.0,14.0,100.0,100.0,4.0,18.2791,85.5795,0.891595,23.9562,8327,CH3,v2,
33308,20250114,69,Cs0.05MA0.16FA0.79PbI2.9Br0.1,1.73,MACl,7.0,PMACl,0.7,,,py3,0.083,DMACPA,0.248,,,,,,,1000,15,5000,30,6,160,110,30,PEAI,0.25,,,,,,,4000.0,30.0,14.0,100.0,100.0,4.0,0.149698,23.3766,0.0324,19.7644,8327,CH4,v2,
33309,20250114,69,Cs0.05MA0.16FA0.79PbI2.9Br0.1,1.73,MACl,7.0,PMACl,0.7,,,py3,0.083,DMACPA,0.248,,,,,,,1000,15,5000,30,6,160,110,30,PEAI,0.625,,,,,,,5000.0,20.0,7.0,130.0,120.0,3.0,20.8353,75.9015,1.1053,24.8354,8328,CH1,v2,
33310,20250114,69,Cs0.05MA0.16FA0.79PbI2.9Br0.1,1.73,MACl,7.0,PMACl,0.7,,,py3,0.083,DMACPA,0.248,,,,,,,1000,15,5000,30,6,160,110,30,PEAI,0.625,,,,,,,5000.0,20.0,7.0,130.0,120.0,3.0,2.32e+39,7.8e+40,0.121086,24.5829,8328,CH2,v2,
33311,20250114,69,Cs0.05MA0.16FA0.79PbI2.9Br0.1,1.73,MACl,7.0,PMACl,0.7,,,py3,0.083,DMACPA,0.248,,,,,,,1000,15,5000,30,6,160,110,30,PEAI,0.625,,,,,,,5000.0,20.0,7.0,130.0,120.0,3.0,20.2058,77.5082,1.04828,24.8685,8328,CH3,v2,
33312,20250114,69,Cs0.05MA0.16FA0.79PbI2.9Br0.1,1.73,MACl,7.0,PMACl,0.7,,,py3,0.083,DMACPA,0.248,,,,,,,1000,15,5000,30,6,160,110,30,PEAI,0.625,,,,,,,5000.0,20.0,7.0,130.0,120.0,3.0,19.2683,72.0008,1.0904,24.5425,8328,CH4,v2,
33313,20250114,69,Cs0.05MA0.16FA0.79PbI2.9Br0.1,1.73,MACl,7.0,PMACl,0.7,,,py3,0.083,DMACPA,0.248,,,,,,,1000,15,5000,30,6,160,110,30,PEAI,1.0,,,,,,,6000.0,20.0,10.0,100.0,120.0,11.0,19.6764,75.6082,1.07248,24.2654,8329,CH1,v2,
33314,20250114,69,Cs0.05MA0.16FA0.79PbI2.9Br0.1,1.73,MACl,7.0,PMACl,0.7,,,py3,0.083,DMACPA,0.248,,,,,,,1000,15,5000,30,6,160,110,30,PEAI,1.0,,,,,,,6000.0,20.0,10.0,100.0,120.0,11.0,13.3597,1757.41,0.030537,24.894,8329,CH2,v2,
33315,20250114,69,Cs0.05MA0.16FA0.79PbI2.9Br0.1,1.73,MACl,7.0,PMACl,0.7,,,py3,0.083,DMACPA,0.248,,,,,,,1000,15,5000,30,6,160,110,30,PEAI,1.0,,,,,,,6000.0,20.0,10.0,100.0,120.0,11.0,1.7728,26.4101,0.276852,24.246,8329,CH3,v2,
33316,20250114,69,Cs0.05MA0.16FA0.79PbI2.9Br0.1,1.73,MACl,7.0,PMACl,0.7,,,py3,0.083,DMACPA,0.248,,,,,,,1000,15,5000,30,6,160,110,30,PEAI,1.0,,,,,,,6000.0,20.0,10.0,100.0,120.0,11.0,20.1631,76.4972,1.10392,23.8767,8329,CH4,v2,
33317,20250114,69,Cs0.05MA0.16FA0.79PbI2.9Br0.1,1.73,MACl,7.0,PMACl,0.7,,,py3,0.083,DMACPA,0.248,,,,,,,1000,15,5000,30,6,160,110,30,PEAI,1.0,,,,,,,5000.0,30.0,5.0,100.0,110.0,8.0,21.036,78.3983,1.11344,24.0985,8330,CH1,v2,
33318,20250114,69,Cs0.05MA0.16FA0.79PbI2.9Br0.1,1.73,MACl,7.0,PMACl,0.7,,,py3,0.083,DMACPA,0.248,,,,,,,1000,15,5000,30,6,160,110,30,PEAI,1.0,,,,,,,5000.0,30.0,5.0,100.0,110.0,8.0,21.4168,84.1258,1.03799,24.5263,8330,CH2,v2,
33319,20250114,69,Cs0.05MA0.16FA0.79PbI2.9Br0.1,1.73,MACl,7.0,PMACl,0.7,,,py3,0.083,DMACPA,0.248,,,,,,,1000,15,5000,30,6,160,110,30,PEAI,1.0,,,,,,,5000.0,30.0,5.0,100.0,110.0,8.0,3.36227,27.1369,0.507875,24.3958,8330,CH3,v2,
33320,20250114,69,Cs0.05MA0.16FA0.79PbI2.9Br0.1,1.73,MACl,7.0,PMACl,0.7,,,py3,0.083,DMACPA,0.248,,,,,,,1000,15,5000,30,6,160,110,30,PEAI,1.0,,,,,,,5000.0,30.0,5.0,100.0,110.0,8.0,20.7083,78.157,1.10237,24.0353,8330,CH4,v2,
33321,20250114,69,Cs0.05MA0.16FA0.79PbI2.9Br0.1,1.73,MACl,7.0,PMACl,0.7,,,py3,0.083,DMACPA,0.248,,,,,,,1000,15,5000,30,6,160,110,30,PEAI,0.25,,,,,,,4000.0,30.0,5.0,100.0,100.0,5.0,16.4685,76.3769,0.873676,24.6799,8331,CH1,v2,
33322,20250114,69,Cs0.05MA0.16FA0.79PbI2.9Br0.1,1.73,MACl,7.0,PMACl,0.7,,,py3,0.083,DMACPA,0.248,,,,,,,1000,15,5000,30,6,160,110,30,PEAI,0.25,,,,,,,4000.0,30.0,5.0,100.0,100.0,5.0,12.4646,3054.65,0.016732,24.3877,8331,CH2,v2,
33323,20250114,69,Cs0.05MA0.16FA0.79PbI2.9Br0.1,1.73,MACl,7.0,PMACl,0.7,,,py3,0.083,DMACPA,0.248,,,,,,,1000,15,5000,30,6,160,110,30,PEAI,0.25,,,,,,,4000.0,30.0,5.0,100.0,100.0,5.0,2.16e+39,1.55e+40,0.901417,15.4829,8331,CH3,v2,
