Repository: MI-Materials-Intelligence/Recipe-Language-Model

# Learning Layer

## Overview

In the learning layer, the formulas and parameters are encoded and then tokenised into recipes as inputs. Through atomic skills of data extraction, cleaning, and matching, these data are organised into standardised datasets, providing the basis for RLM training and iterative recipe refinement.

Key Atomic Skills:
- **Cleaning**: Preprocessing and outlier cleaning
- **Matching**: Matching data pairs based on variables
- **Extraction**: Data extraction from robotic boxes

File: seven_ai_layers_robotics/learning/data/data50764_from_db.csv (part 146 of 253)
No,date,rank,Formula PVK,Concentration PVK,Formula Additive 1,Concentration Additive 1,Formula Additive 2,Concentration Additive 2,Formula Additive 3,Concentration Additive 3,Formula SAM 1,Concentration SAM 1,Formula SAM 2,Concentration SAM 2,Formula SAM 3,Concentration SAM 3,Spin Coating Speed SAM,Spin Coating Time SAM,Annealed Temperature SAM,Annealed Time SAM,Spin Coating Speed PVK 1,Spin Coating Time PVK 1,Spin Coating Speed PVK 2,Spin Coating Time PVK 2,Antisolvent Dropping Timing,Antisolvent Volume,Annealed Temperature PVK,Annealed Time PVK,Formula Passivator 1,Concentration Passivator 1,Formula Passivator 2,Concentration Passivator 2,Formula Passivator 3,Concentration Passivator 3,Formula Passivator 4,Concentration Passivator 4,Spin Coating Speed Passivator,Spin Coating Time Passivator,Passivator Dropping Timing,Passivator Volume,Annealed Temperature Passivator,Annealed Time Passivator,PCE,FF,Voc,Jsc,Product,Channel,From,upload_time
33324,20250114,69,Cs0.05MA0.16FA0.79PbI2.9Br0.1,1.73,MACl,7.0,PMACl,0.7,,,py3,0.083,DMACPA,0.248,,,,,,,1000,15,5000,30,6,160,110,30,PEAI,0.25,,,,,,,4000.0,30.0,5.0,100.0,100.0,5.0,18.8727,75.4984,1.08934,22.9474,8331,CH4,v2,
33325,20250114,69,Cs0.05MA0.16FA0.79PbI2.9Br0.1,1.73,MACl,7.0,PMACl,0.7,,,py3,0.083,DMACPA,0.248,,,,,,,1000,15,5000,30,6,160,110,30,PEAI,1.375,,,,,,,5000.0,30.0,15.0,130.0,100.0,2.0,0.428534,24.7882,0.0778,22.2207,8332,CH1,v2,
33326,20250114,69,Cs0.05MA0.16FA0.79PbI2.9Br0.1,1.73,MACl,7.0,PMACl,0.7,,,py3,0.083,DMACPA,0.248,,,,,,,1000,15,5000,30,6,160,110,30,PEAI,1.375,,,,,,,5000.0,30.0,15.0,130.0,100.0,2.0,23.2665,-14.488,0.699062,-229.724,8332,CH2,v2,
33327,20250114,69,Cs0.05MA0.16FA0.79PbI2.9Br0.1,1.73,MACl,7.0,PMACl,0.7,,,py3,0.083,DMACPA,0.248,,,,,,,1000,15,5000,30,6,160,110,30,PEAI,1.375,,,,,,,5000.0,30.0,15.0,130.0,100.0,2.0,15.9305,63.1403,1.07457,23.4794,8332,CH3,v2,
33328,20250114,69,Cs0.05MA0.16FA0.79PbI2.9Br0.1,1.73,MACl,7.0,PMACl,0.7,,,py3,0.083,DMACPA,0.248,,,,,,,1000,15,5000,30,6,160,110,30,PEAI,1.375,,,,,,,5000.0,30.0,15.0,130.0,100.0,2.0,0.904206,24.9351,0.16292,22.2579,8332,CH4,v2,
33329,20250114,69,Cs0.05MA0.16FA0.79PbI2.9Br0.1,1.73,MACl,7.0,PMACl,0.7,,,py3,0.083,DMACPA,0.248,,,,,,,1000,15,5000,30,6,160,110,30,PEAI,1.0,,,,,,,4000.0,30.0,5.0,80.0,120.0,4.0,20.1832,74.2129,1.09683,24.7954,8333,CH1,v2,
33330,20250114,69,Cs0.05MA0.16FA0.79PbI2.9Br0.1,1.73,MACl,7.0,PMACl,0.7,,,py3,0.083,DMACPA,0.248,,,,,,,1000,15,5000,30,6,160,110,30,PEAI,1.0,,,,,,,4000.0,30.0,5.0,80.0,120.0,4.0,2.9731,1722.8,0.008723,19.7847,8333,CH2,v2,
33331,20250114,69,Cs0.05MA0.16FA0.79PbI2.9Br0.1,1.73,MACl,7.0,PMACl,0.7,,,py3,0.083,DMACPA,0.248,,,,,,,1000,15,5000,30,6,160,110,30,PEAI,1.0,,,,,,,4000.0,30.0,5.0,80.0,120.0,4.0,19.3266,74.3867,1.09276,23.7758,8333,CH3,v2,
33332,20250114,69,Cs0.05MA0.16FA0.79PbI2.9Br0.1,1.73,MACl,7.0,PMACl,0.7,,,py3,0.083,DMACPA,0.248,,,,,,,1000,15,5000,30,6,160,110,30,PEAI,1.0,,,,,,,4000.0,30.0,5.0,80.0,120.0,4.0,19.2763,75.8024,1.08426,23.4535,8333,CH4,v2,
33333,20250114,69,Cs0.05MA0.16FA0.79PbI2.9Br0.1,1.73,MACl,7.0,PMACl,0.7,,,py3,0.083,DMACPA,0.248,,,,,,,1000,15,5000,30,6,160,110,30,PEAI,1.375,,,,,,,5000.0,30.0,11.0,70.0,100.0,8.0,15.0314,65.1749,0.946224,24.3739,8334,CH1,v2,
33334,20250114,69,Cs0.05MA0.16FA0.79PbI2.9Br0.1,1.73,MACl,7.0,PMACl,0.7,,,py3,0.083,DMACPA,0.248,,,,,,,1000,15,5000,30,6,160,110,30,PEAI,1.375,,,,,,,5000.0,30.0,11.0,70.0,100.0,8.0,1.97e+40,-154.972,5.09e+34,-249.953,8334,CH2,v2,
33335,20250114,69,Cs0.05MA0.16FA0.79PbI2.9Br0.1,1.73,MACl,7.0,PMACl,0.7,,,py3,0.083,DMACPA,0.248,,,,,,,1000,15,5000,30,6,160,110,30,PEAI,1.375,,,,,,,5000.0,30.0,11.0,70.0,100.0,8.0,19.827,75.2647,1.0967,24.0203,8334,CH3,v2,
33336,20250114,69,Cs0.05MA0.16FA0.79PbI2.9Br0.1,1.73,MACl,7.0,PMACl,0.7,,,py3,0.083,DMACPA,0.248,,,,,,,1000,15,5000,30,6,160,110,30,PEAI,1.375,,,,,,,5000.0,30.0,11.0,70.0,100.0,8.0,18.1193,72.3476,1.09162,22.9427,8334,CH4,v2,
33337,20250114,69,Cs0.05MA0.16FA0.79PbI2.9Br0.1,1.73,MACl,7.0,PMACl,0.7,,,py3,0.083,DMACPA,0.248,,,,,,,1000,15,5000,30,6,160,110,30,PEAI,3.0,,,,,,,4000.0,30.0,13.0,100.0,120.0,14.0,0.315554,24.7353,0.055732,22.8901,8335,CH1,v2,
33338,20250114,69,Cs0.05MA0.16FA0.79PbI2.9Br0.1,1.73,MACl,7.0,PMACl,0.7,,,py3,0.083,DMACPA,0.248,,,,,,,1000,15,5000,30,6,160,110,30,PEAI,3.0,,,,,,,4000.0,30.0,13.0,100.0,120.0,14.0,1.84e+40,3.24e+40,0.295382,192.664,8335,CH2,v2,
33339,20250114,69,Cs0.05MA0.16FA0.79PbI2.9Br0.1,1.73,MACl,7.0,PMACl,0.7,,,py3,0.083,DMACPA,0.248,,,,,,,1000,15,5000,30,6,160,110,30,PEAI,3.0,,,,,,,4000.0,30.0,13.0,100.0,120.0,14.0,21.2691,79.9217,1.04341,25.5052,8335,CH3,v2,
33340,20250114,69,Cs0.05MA0.16FA0.79PbI2.9Br0.1,1.73,MACl,7.0,PMACl,0.7,,,py3,0.083,DMACPA,0.248,,,,,,,1000,15,5000,30,6,160,110,30,PEAI,3.0,,,,,,,4000.0,30.0,13.0,100.0,120.0,14.0,20.8082,75.8193,1.10316,24.878,8335,CH4,v2,
33341,20250114,69,Cs0.05MA0.16FA0.79PbI2.9Br0.1,1.73,MACl,7.0,PMACl,0.7,,,py3,0.083,DMACPA,0.248,,,,,,,1000,15,5000,30,6,160,110,30,PEAI,0.625,,,,,,,4000.0,30.0,11.0,100.0,100.0,12.0,1.41111,24.6192,0.246048,23.2952,8336,CH1,v2,
33342,20250114,69,Cs0.05MA0.16FA0.79PbI2.9Br0.1,1.73,MACl,7.0,PMACl,0.7,,,py3,0.083,DMACPA,0.248,,,,,,,1000,15,5000,30,6,160,110,30,PEAI,0.625,,,,,,,4000.0,30.0,11.0,100.0,100.0,12.0,2.44e+39,7.57e+40,0.112288,28.758,8336,CH2,v2,
33343,20250114,69,Cs0.05MA0.16FA0.79PbI2.9Br0.1,1.73,MACl,7.0,PMACl,0.7,,,py3,0.083,DMACPA,0.248,,,,,,,1000,15,5000,30,6,160,110,30,PEAI,0.625,,,,,,,4000.0,30.0,11.0,100.0,100.0,12.0,8.87e+39,1.11e+41,0.075429,105.763,8336,CH3,v2,
33344,20250114,69,Cs0.05MA0.16FA0.79PbI2.9Br0.1,1.73,MACl,7.0,PMACl,0.7,,,py3,0.083,DMACPA,0.248,,,,,,,1000,15,5000,30,6,160,110,30,PEAI,0.625,,,,,,,4000.0,30.0,11.0,100.0,100.0,12.0,0.0297419,15.6874,0.012758,14.8599,8336,CH4,v2,
33345,20250114,69,Cs0.05MA0.16FA0.79PbI2.9Br0.1,1.73,MACl,7.0,PMACl,0.7,,,py3,0.083,DMACPA,0.248,,,,,,,1000,15,5000,30,6,160,110,30,PEAI,1.0,,,,,,,4000.0,30.0,13.0,100.0,110.0,5.0,13.0483,49.213,1.05171,25.2103,8337,CH1,v2,
33346,20250114,69,Cs0.05MA0.16FA0.79PbI2.9Br0.1,1.73,MACl,7.0,PMACl,0.7,,,py3,0.083,DMACPA,0.248,,,,,,,1000,15,5000,30,6,160,110,30,PEAI,1.0,,,,,,,4000.0,30.0,13.0,100.0,110.0,5.0,62.2032,-831.297,0.024066,-310.922,8337,CH2,v2,
33347,20250114,69,Cs0.05MA0.16FA0.79PbI2.9Br0.1,1.73,MACl,7.0,PMACl,0.7,,,py3,0.083,DMACPA,0.248,,,,,,,1000,15,5000,30,6,160,110,30,PEAI,1.0,,,,,,,4000.0,30.0,13.0,100.0,110.0,5.0,20.8948,76.111,1.12699,24.3596,8337,CH3,v2,
33348,20250114,69,Cs0.05MA0.16FA0.79PbI2.9Br0.1,1.73,MACl,7.0,PMACl,0.7,,,py3,0.083,DMACPA,0.248,,,,,,,1000,15,5000,30,6,160,110,30,PEAI,1.0,,,,,,,4000.0,30.0,13.0,100.0,110.0,5.0,20.201,76.0782,1.12357,23.6328,8337,CH4,v2,
33349,20250114,69,Cs0.05MA0.16FA0.79PbI2.9Br0.1,1.73,MACl,7.0,PMACl,0.7,,,py3,0.083,DMACPA,0.248,,,,,,,1000,15,5000,30,6,160,110,30,PEAI,0.25,,,,,,,3900.0,29.0,8.0,98.0,120.0,6.0,0.340278,24.6943,0.065057,21.1808,8338,CH1,v2,
33350,20250114,69,Cs0.05MA0.16FA0.79PbI2.9Br0.1,1.73,MACl,7.0,PMACl,0.7,,,py3,0.083,DMACPA,0.248,,,,,,,1000,15,5000,30,6,160,110,30,PEAI,0.25,,,,,,,3900.0,29.0,8.0,98.0,120.0,6.0,135.031,-97.8857,0.269299,-512.247,8338,CH2,v2,
33351,20250114,69,Cs0.05MA0.16FA0.79PbI2.9Br0.1,1.73,MACl,7.0,PMACl,0.7,,,py3,0.083,DMACPA,0.248,,,,,,,1000,15,5000,30,6,160,110,30,PEAI,0.25,,,,,,,3900.0,29.0,8.0,98.0,120.0,6.0,19.5478,76.2168,1.10235,23.2664,8338,CH3,v2,
33352,20250114,69,Cs0.05MA0.16FA0.79PbI2.9Br0.1,1.73,MACl,7.0,PMACl,0.7,,,py3,0.083,DMACPA,0.248,,,,,,,1000,15,5000,30,6,160,110,30,PEAI,0.25,,,,,,,3900.0,29.0,8.0,98.0,120.0,6.0,18.98,76.0115,1.09941,22.7121,8338,CH4,v2,
33353,20250114,69,Cs0.05MA0.16FA0.79PbI2.9Br0.1,1.73,MACl,7.0,PMACl,0.7,,,py3,0.083,DMACPA,0.248,,,,,,,1000,15,5000,30,6,160,110,30,PEAI,0.625,,,,,,,5000.0,25.0,12.0,100.0,100.0,7.0,20.9512,78.383,1.12361,23.7887,8339,CH1,v2,
33354,20250114,69,Cs0.05MA0.16FA0.79PbI2.9Br0.1,1.73,MACl,7.0,PMACl,0.7,,,py3,0.083,DMACPA,0.248,,,,,,,1000,15,5000,30,6,160,110,30,PEAI,0.625,,,,,,,5000.0,25.0,12.0,100.0,100.0,7.0,13.8628,52.9121,1.09356,23.9583,8339,CH2,v2,
33355,20250114,69,Cs0.05MA0.16FA0.79PbI2.9Br0.1,1.73,MACl,7.0,PMACl,0.7,,,py3,0.083,DMACPA,0.248,,,,,,,1000,15,5000,30,6,160,110,30,PEAI,0.625,,,,,,,5000.0,25.0,12.0,100.0,100.0,7.0,1.4494,22.5271,0.273891,23.4912,8339,CH3,v2,
33356,20250114,69,Cs0.05MA0.16FA0.79PbI2.9Br0.1,1.73,MACl,7.0,PMACl,0.7,,,py3,0.083,DMACPA,0.248,,,,,,,1000,15,5000,30,6,160,110,30,PEAI,0.625,,,,,,,5000.0,25.0,12.0,100.0,100.0,7.0,20.3039,78.3881,1.11246,23.2833,8339,CH4,v2,
33357,20250114,69,Cs0.05MA0.16FA0.79PbI2.9Br0.1,1.73,MACl,7.0,PMACl,0.7,,,py3,0.083,DMACPA,0.248,,,,,,,1000,15,5000,30,6,160,110,30,PEAI,1.375,,,,,,,4000.0,30.0,12.0,150.0,120.0,13.0,19.547,72.8839,1.11117,24.1361,8340,CH1,v2,
33358,20250114,69,Cs0.05MA0.16FA0.79PbI2.9Br0.1,1.73,MACl,7.0,PMACl,0.7,,,py3,0.083,DMACPA,0.248,,,,,,,1000,15,5000,30,6,160,110,30,PEAI,1.375,,,,,,,4000.0,30.0,12.0,150.0,120.0,13.0,59.7589,-159.889,0.228592,-163.502,8340,CH2,v2,
33359,20250114,69,Cs0.05MA0.16FA0.79PbI2.9Br0.1,1.73,MACl,7.0,PMACl,0.7,,,py3,0.083,DMACPA,0.248,,,,,,,1000,15,5000,30,6,160,110,30,PEAI,1.375,,,,,,,4000.0,30.0,12.0,150.0,120.0,13.0,21.418,77.847,1.12748,24.4022,8340,CH3,v2,
33360,20250114,69,Cs0.05MA0.16FA0.79PbI2.9Br0.1,1.73,MACl,7.0,PMACl,0.7,,,py3,0.083,DMACPA,0.248,,,,,,,1000,15,5000,30,6,160,110,30,PEAI,1.375,,,,,,,4000.0,30.0,12.0,150.0,120.0,13.0,20.93,77.8717,1.1228,23.9381,8340,CH4,v2,
33361,20250114,69,Cs0.05MA0.16FA0.79PbI2.9Br0.1,1.73,MACl,7.0,PMACl,0.7,,,py3,0.083,DMACPA,0.248,,,,,,,1000,15,5000,30,6,160,110,30,PEAI,0.25,,,,,,,4100.0,27.0,8.0,100.0,120.0,8.0,20.8335,75.3212,1.12259,24.639,8341,CH1,v2,
33362,20250114,69,Cs0.05MA0.16FA0.79PbI2.9Br0.1,1.73,MACl,7.0,PMACl,0.7,,,py3,0.083,DMACPA,0.248,,,,,,,1000,15,5000,30,6,160,110,30,PEAI,0.25,,,,,,,4100.0,27.0,8.0,100.0,120.0,8.0,21.212,201.509,0.428046,24.5922,8341,CH2,v2,
33363,20250114,69,Cs0.05MA0.16FA0.79PbI2.9Br0.1,1.73,MACl,7.0,PMACl,0.7,,,py3,0.083,DMACPA,0.248,,,,,,,1000,15,5000,30,6,160,110,30,PEAI,0.25,,,,,,,4100.0,27.0,8.0,100.0,120.0,8.0,20.7009,75.7975,1.1218,24.3455,8341,CH3,v2,
33364,20250114,69,Cs0.05MA0.16FA0.79PbI2.9Br0.1,1.73,MACl,7.0,PMACl,0.7,,,py3,0.083,DMACPA,0.248,,,,,,,1000,15,5000,30,6,160,110,30,PEAI,0.25,,,,,,,4100.0,27.0,8.0,100.0,120.0,8.0,20.5841,76.2053,1.12064,24.1037,8341,CH4,v2,
33365,20250114,69,Cs0.05MA0.16FA0.79PbI2.9Br0.1,1.73,MACl,7.0,PMACl,0.7,,,py3,0.083,DMACPA,0.248,,,,,,,1000,15,5000,30,6,160,110,30,PEAI,3.0,,,,,,,5500.0,25.0,11.0,120.0,100.0,10.0,14.8587,61.0554,0.990761,24.5633,8342,CH1,v2,
33366,20250114,69,Cs0.05MA0.16FA0.79PbI2.9Br0.1,1.73,MACl,7.0,PMACl,0.7,,,py3,0.083,DMACPA,0.248,,,,,,,1000,15,5000,30,6,160,110,30,PEAI,3.0,,,,,,,5500.0,25.0,11.0,120.0,100.0,10.0,5.91142,-6.99118,1.00121,-84.4532,8342,CH2,v2,
33367,20250114,69,Cs0.05MA0.16FA0.79PbI2.9Br0.1,1.73,MACl,7.0,PMACl,0.7,,,py3,0.083,DMACPA,0.248,,,,,,,1000,15,5000,30,6,160,110,30,PEAI,3.0,,,,,,,5500.0,25.0,11.0,120.0,100.0,10.0,20.6784,75.0269,1.11223,24.7803,8342,CH3,v2,
33368,20250114,69,Cs0.05MA0.16FA0.79PbI2.9Br0.1,1.73,MACl,7.0,PMACl,0.7,,,py3,0.083,DMACPA,0.248,,,,,,,1000,15,5000,30,6,160,110,30,PEAI,3.0,,,,,,,5500.0,25.0,11.0,120.0,100.0,10.0,20.3608,75.5231,1.10952,24.2986,8342,CH4,v2,
33369,20250114,69,Cs0.05MA0.16FA0.79PbI2.9Br0.1,1.73,MACl,7.0,PMACl,0.7,,,py3,0.083,DMACPA,0.248,,,,,,,1000,15,5000,30,6,160,110,30,PEAI,1.0,,,,,,,5500.0,25.0,14.0,120.0,110.0,12.0,1.24699,23.8671,0.217651,24.0049,8343,CH1,v2,
33370,20250114,69,Cs0.05MA0.16FA0.79PbI2.9Br0.1,1.73,MACl,7.0,PMACl,0.7,,,py3,0.083,DMACPA,0.248,,,,,,,1000,15,5000,30,6,160,110,30,PEAI,1.0,,,,,,,5500.0,25.0,14.0,120.0,110.0,12.0,710.386,19557.0,0.146109,24.8608,8343,CH2,v2,
33371,20250114,69,Cs0.05MA0.16FA0.79PbI2.9Br0.1,1.73,MACl,7.0,PMACl,0.7,,,py3,0.083,DMACPA,0.248,,,,,,,1000,15,5000,30,6,160,110,30,PEAI,1.0,,,,,,,5500.0,25.0,14.0,120.0,110.0,12.0,21.131,76.8201,1.1205,24.549,8343,CH3,v2,
33372,20250114,69,Cs0.05MA0.16FA0.79PbI2.9Br0.1,1.73,MACl,7.0,PMACl,0.7,,,py3,0.083,DMACPA,0.248,,,,,,,1000,15,5000,30,6,160,110,30,PEAI,1.0,,,,,,,5500.0,25.0,14.0,120.0,110.0,12.0,20.8339,76.9567,1.11887,24.196,8343,CH4,v2,
33373,20250114,69,Cs0.05MA0.16FA0.79PbI2.9Br0.1,1.73,MACl,7.0,PMACl,0.7,,,py3,0.083,DMACPA,0.248,,,,,,,1000,15,5000,30,6,160,110,30,PEAI,3.0,,,,,,,5000.0,30.0,7.0,100.0,100.0,2.0,2.05888,26.2531,0.328797,23.8519,8344,CH1,v2,
33374,20250114,69,Cs0.05MA0.16FA0.79PbI2.9Br0.1,1.73,MACl,7.0,PMACl,0.7,,,py3,0.083,DMACPA,0.248,,,,,,,1000,15,5000,30,6,160,110,30,PEAI,3.0,,,,,,,5000.0,30.0,7.0,100.0,100.0,2.0,92.1637,-65.7083,0.314531,-445.94,8344,CH2,v2,
33375,20250114,69,Cs0.05MA0.16FA0.79PbI2.9Br0.1,1.73,MACl,7.0,PMACl,0.7,,,py3,0.083,DMACPA,0.248,,,,,,,1000,15,5000,30,6,160,110,30,PEAI,3.0,,,,,,,5000.0,30.0,7.0,100.0,100.0,2.0,21.0489,76.8693,1.12394,24.3631,8344,CH3,v2,
33376,20250114,69,Cs0.05MA0.16FA0.79PbI2.9Br0.1,1.73,MACl,7.0,PMACl,0.7,,,py3,0.083,DMACPA,0.248,,,,,,,1000,15,5000,30,6,160,110,30,PEAI,3.0,,,,,,,5000.0,30.0,7.0,100.0,100.0,2.0,19.9875,75.8073,1.11366,23.6753,8344,CH4,v2,
33377,20250114,69,Cs0.05MA0.16FA0.79PbI2.9Br0.1,1.73,MACl,7.0,PMACl,0.7,,,py3,0.083,DMACPA,0.248,,,,,,,1000,15,5000,30,6,160,110,30,PEAI,3.0,,,,,,,5000.0,30.0,7.0,100.0,120.0,7.0,20.5189,75.3015,1.10693,24.6168,8345,CH1,v2,
33378,20250114,69,Cs0.05MA0.16FA0.79PbI2.9Br0.1,1.73,MACl,7.0,PMACl,0.7,,,py3,0.083,DMACPA,0.248,,,,,,,1000,15,5000,30,6,160,110,30,PEAI,3.0,,,,,,,5000.0,30.0,7.0,100.0,120.0,7.0,161.644,27632.7,0.023519,24.8727,8345,CH2,v2,
33379,20250114,69,Cs0.05MA0.16FA0.79PbI2.9Br0.1,1.73,MACl,7.0,PMACl,0.7,,,py3,0.083,DMACPA,0.248,,,,,,,1000,15,5000,30,6,160,110,30,PEAI,3.0,,,,,,,5000.0,30.0,7.0,100.0,120.0,7.0,20.5008,75.0562,1.10541,24.7094,8345,CH3,v2,
33380,20250114,69,Cs0.05MA0.16FA0.79PbI2.9Br0.1,1.73,MACl,7.0,PMACl,0.7,,,py3,0.083,DMACPA,0.248,,,,,,,1000,15,5000,30,6,160,110,30,PEAI,3.0,,,,,,,5000.0,30.0,7.0,100.0,120.0,7.0,19.1524,71.8903,1.10101,24.1971,8345,CH4,v2,
33381,20250114,69,Cs0.05MA0.16FA0.79PbI2.9Br0.1,1.73,MACl,7.0,PMACl,0.7,,,py3,0.083,DMACPA,0.248,,,,,,,1000,15,5000,30,6,160,110,30,PEAI,3.0,,,,,,,4500.0,28.0,14.0,130.0,120.0,13.0,21.1788,-923000000.0,-8.4e-05,2.74e-05,8346,CH1,v2,
33382,20250114,69,Cs0.05MA0.16FA0.79PbI2.9Br0.1,1.73,MACl,7.0,PMACl,0.7,,,py3,0.083,DMACPA,0.248,,,,,,,1000,15,5000,30,6,160,110,30,PEAI,3.0,,,,,,,4500.0,28.0,14.0,130.0,120.0,13.0,65.0791,-11464.1,-2.3e-05,24.5835,8346,CH2,v2,
33383,20250114,69,Cs0.05MA0.16FA0.79PbI2.9Br0.1,1.73,MACl,7.0,PMACl,0.7,,,py3,0.083,DMACPA,0.248,,,,,,,1000,15,5000,30,6,160,110,30,PEAI,3.0,,,,,,,4500.0,28.0,14.0,130.0,120.0,13.0,0.126718,22.4029,0.029471,19.193,8346,CH3,v2,
33384,20250114,69,Cs0.05MA0.16FA0.79PbI2.9Br0.1,1.73,MACl,7.0,PMACl,0.7,,,py3,0.083,DMACPA,0.248,,,,,,,1000,15,5000,30,6,160,110,30,PEAI,3.0,,,,,,,4500.0,28.0,14.0,130.0,120.0,13.0,20.0365,76.3324,1.11508,23.54,8346,CH4,v2,
33385,20250114,69,Cs0.05MA0.16FA0.79PbI2.9Br0.1,1.73,MACl,7.0,PMACl,0.7,,,py3,0.083,DMACPA,0.248,,,,,,,1000,15,5000,30,6,160,110,30,PEAI,3.0,,,,,,,5000.0,30.0,10.0,60.0,100.0,13.0,20.4064,76.1017,1.12258,23.8866,8347,CH1,v2,
33386,20250114,69,Cs0.05MA0.16FA0.79PbI2.9Br0.1,1.73,MACl,7.0,PMACl,0.7,,,py3,0.083,DMACPA,0.248,,,,,,,1000,15,5000,30,6,160,110,30,PEAI,3.0,,,,,,,5000.0,30.0,10.0,60.0,100.0,13.0,20.6133,0.0,4.31e+34,23.8473,8347,CH2,v2,
33387,20250114,69,Cs0.05MA0.16FA0.79PbI2.9Br0.1,1.73,MACl,7.0,PMACl,0.7,,,py3,0.083,DMACPA,0.248,,,,,,,1000,15,5000,30,6,160,110,30,PEAI,3.0,,,,,,,5000.0,30.0,10.0,60.0,100.0,13.0,20.4598,75.3621,1.11565,24.3344,8347,CH3,v2,
33388,20250114,69,Cs0.05MA0.16FA0.79PbI2.9Br0.1,1.73,MACl,7.0,PMACl,0.7,,,py3,0.083,DMACPA,0.248,,,,,,,1000,15,5000,30,6,160,110,30,PEAI,3.0,,,,,,,5000.0,30.0,10.0,60.0,100.0,13.0,20.3986,76.521,1.11245,23.9629,8347,CH4,v2,
33389,20250114,69,Cs0.05MA0.16FA0.79PbI2.9Br0.1,1.73,MACl,7.0,PMACl,0.7,,,py3,0.083,DMACPA,0.248,,,,,,,1000,15,5000,30,6,160,110,30,PEAI,3.0,,,,,,,3800.0,35.0,9.0,80.0,110.0,4.0,0.106803,24.0958,0.024653,17.979,8348,CH1,v2,
33390,20250114,69,Cs0.05MA0.16FA0.79PbI2.9Br0.1,1.73,MACl,7.0,PMACl,0.7,,,py3,0.083,DMACPA,0.248,,,,,,,1000,15,5000,30,6,160,110,30,PEAI,3.0,,,,,,,3800.0,35.0,9.0,80.0,110.0,4.0,20.7823,168.741,0.505195,24.3789,8348,CH2,v2,
33391,20250114,69,Cs0.05MA0.16FA0.79PbI2.9Br0.1,1.73,MACl,7.0,PMACl,0.7,,,py3,0.083,DMACPA,0.248,,,,,,,1000,15,5000,30,6,160,110,30,PEAI,3.0,,,,,,,3800.0,35.0,9.0,80.0,110.0,4.0,1.65e+39,3.12e+42,0.004969,10.6184,8348,CH3,v2,
33392,20250114,69,Cs0.05MA0.16FA0.79PbI2.9Br0.1,1.73,MACl,7.0,PMACl,0.7,,,py3,0.083,DMACPA,0.248,,,,,,,1000,15,5000,30,6,160,110,30,PEAI,3.0,,,,,,,3800.0,35.0,9.0,80.0,110.0,4.0,20.0658,76.0273,1.11219,23.7305,8348,CH4,v2,
33393,20250114,69,Cs0.05MA0.16FA0.79PbI2.9Br0.1,1.73,MACl,7.0,PMACl,0.7,,,py3,0.083,DMACPA,0.248,,,,,,,1000,15,5000,30,6,160,110,30,PEAI,3.0,,,,,,,4000.0,30.0,13.0,150.0,100.0,14.0,13.4575,54.981,1.12482,21.7605,8349,CH1,v2,
33394,20250114,69,Cs0.05MA0.16FA0.79PbI2.9Br0.1,1.73,MACl,7.0,PMACl,0.7,,,py3,0.083,DMACPA,0.248,,,,,,,1000,15,5000,30,6,160,110,30,PEAI,3.0,,,,,,,4000.0,30.0,13.0,150.0,100.0,14.0,1.97e+39,83.2349,9.33e+34,25.3463,8349,CH2,v2,
33395,20250114,69,Cs0.05MA0.16FA0.79PbI2.9Br0.1,1.73,MACl,7.0,PMACl,0.7,,,py3,0.083,DMACPA,0.248,,,,,,,1000,15,5000,30,6,160,110,30,PEAI,3.0,,,,,,,4000.0,30.0,13.0,150.0,100.0,14.0,18.1549,84.6416,1.01895,21.0503,8349,CH3,v2,
33396,20250114,69,Cs0.05MA0.16FA0.79PbI2.9Br0.1,1.73,MACl,7.0,PMACl,0.7,,,py3,0.083,DMACPA,0.248,,,,,,,1000,15,5000,30,6,160,110,30,PEAI,3.0,,,,,,,4000.0,30.0,13.0,150.0,100.0,14.0,0.23085,24.2109,0.047842,19.9301,8349,CH4,v2,
33397,20250114,69,Cs0.05MA0.16FA0.79PbI2.9Br0.1,1.73,MACl,7.0,PMACl,0.7,,,py3,0.083,DMACPA,0.248,,,,,,,1000,15,5000,30,6,160,110,30,PEAI,1.0,,,,,,,3500.0,35.0,12.0,100.0,110.0,3.0,6e-06,0.115501,0.001753,2.96404,8350,CH1,v2,
33398,20250114,69,Cs0.05MA0.16FA0.79PbI2.9Br0.1,1.73,MACl,7.0,PMACl,0.7,,,py3,0.083,DMACPA,0.248,,,,,,,1000,15,5000,30,6,160,110,30,PEAI,1.0,,,,,,,3500.0,35.0,12.0,100.0,110.0,3.0,2.05e+40,-8.41e+42,-2e-05,12.2095,8350,CH2,v2,
33399,20250114,69,Cs0.05MA0.16FA0.79PbI2.9Br0.1,1.73,MACl,7.0,PMACl,0.7,,,py3,0.083,DMACPA,0.248,,,,,,,1000,15,5000,30,6,160,110,30,PEAI,1.0,,,,,,,3500.0,35.0,12.0,100.0,110.0,3.0,0.0,0.0,0.006261,9.99305,8350,CH3,v2,
33400,20250114,69,Cs0.05MA0.16FA0.79PbI2.9Br0.1,1.73,MACl,7.0,PMACl,0.7,,,py3,0.083,DMACPA,0.248,,,,,,,1000,15,5000,30,6,160,110,30,PEAI,1.0,,,,,,,3500.0,35.0,12.0,100.0,110.0,3.0,0.0424006,20.2107,0.014601,14.3682,8350,CH4,v2,
33401,20250114,69,Cs0.05MA0.16FA0.79PbI2.9Br0.1,1.73,MACl,7.0,PMACl,0.7,,,py3,0.083,DMACPA,0.248,,,,,,,1000,15,5000,30,6,160,110,30,PEAI,3.0,,,,,,,2000.0,30.0,8.0,100.0,100.0,9.0,0.0274591,15.5533,0.003542,49.8419,8351,CH1,v2,
33402,20250114,69,Cs0.05MA0.16FA0.79PbI2.9Br0.1,1.73,MACl,7.0,PMACl,0.7,,,py3,0.083,DMACPA,0.248,,,,,,,1000,15,5000,30,6,160,110,30,PEAI,3.0,,,,,,,2000.0,30.0,8.0,100.0,100.0,9.0,136.548,96660.3,0.003192,44.2565,8351,CH2,v2,
33403,20250114,69,Cs0.05MA0.16FA0.79PbI2.9Br0.1,1.73,MACl,7.0,PMACl,0.7,,,py3,0.083,DMACPA,0.248,,,,,,,1000,15,5000,30,6,160,110,30,PEAI,3.0,,,,,,,2000.0,30.0,8.0,100.0,100.0,9.0,4.74954,93.215,0.01039,490.399,8351,CH3,v2,
33404,20250114,69,Cs0.05MA0.16FA0.79PbI2.9Br0.1,1.73,MACl,7.0,PMACl,0.7,,,py3,0.083,DMACPA,0.248,,,,,,,1000,15,5000,30,6,160,110,30,PEAI,3.0,,,,,,,2000.0,30.0,8.0,100.0,100.0,9.0,8.25e-05,0.0583499,0.003624,39.0366,8351,CH4,v2,
33405,20250114,69,Cs0.05MA0.16FA0.79PbI2.9Br0.1,1.73,MACl,7.0,PMACl,0.7,,,py3,0.083,DMACPA,0.248,,,,,,,1000,15,5000,30,6,160,110,30,PEAI,0.625,,,,,,,4000.0,30.0,15.0,100.0,120.0,9.0,18.4521,76.2843,1.13174,21.3729,8352,CH1,v2,
33406,20250114,69,Cs0.05MA0.16FA0.79PbI2.9Br0.1,1.73,MACl,7.0,PMACl,0.7,,,py3,0.083,DMACPA,0.248,,,,,,,1000,15,5000,30,6,160,110,30,PEAI,0.625,,,,,,,4000.0,30.0,15.0,100.0,120.0,9.0,18.0469,77.3573,1.12595,20.7196,8352,CH2,v2,
33407,20250114,69,Cs0.05MA0.16FA0.79PbI2.9Br0.1,1.73,MACl,7.0,PMACl,0.7,,,py3,0.083,DMACPA,0.248,,,,,,,1000,15,5000,30,6,160,110,30,PEAI,0.625,,,,,,,4000.0,30.0,15.0,100.0,120.0,9.0,2.34e+40,4.79e+41,0.020126,243.027,8352,CH3,v2,
33408,20250114,69,Cs0.05MA0.16FA0.79PbI2.9Br0.1,1.73,MACl,7.0,PMACl,0.7,,,py3,0.083,DMACPA,0.248,,,,,,,1000,15,5000,30,6,160,110,30,PEAI,0.625,,,,,,,4000.0,30.0,15.0,100.0,120.0,9.0,0.510727,24.6944,0.099415,20.8035,8352,CH4,v2,
33409,20250114,69,Cs0.05MA0.16FA0.79PbI2.9Br0.1,1.73,MACl,7.0,PMACl,0.7,,,py3,0.083,DMACPA,0.248,,,,,,,1000,15,5000,30,6,160,110,30,PEAI,1.0,,,,,,,5000.0,30.0,13.0,100.0,110.0,4.0,18.8456,73.7585,1.13067,22.5976,8353,CH1,v2,
33410,20250114,69,Cs0.05MA0.16FA0.79PbI2.9Br0.1,1.73,MACl,7.0,PMACl,0.7,,,py3,0.083,DMACPA,0.248,,,,,,,1000,15,5000,30,6,160,110,30,PEAI,1.0,,,,,,,5000.0,30.0,13.0,100.0,110.0,4.0,17.9711,72.6848,1.12377,22.0016,8353,CH2,v2,
33411,20250114,69,Cs0.05MA0.16FA0.79PbI2.9Br0.1,1.73,MACl,7.0,PMACl,0.7,,,py3,0.083,DMACPA,0.248,,,,,,,1000,15,5000,30,6,160,110,30,PEAI,1.0,,,,,,,5000.0,30.0,13.0,100.0,110.0,4.0,17.5682,73.1444,1.1161,21.5199,8353,CH3,v2,
33412,20250114,69,Cs0.05MA0.16FA0.79PbI2.9Br0.1,1.73,MACl,7.0,PMACl,0.7,,,py3,0.083,DMACPA,0.248,,,,,,,1000,15,5000,30,6,160,110,30,PEAI,1.0,,,,,,,5000.0,30.0,13.0,100.0,110.0,4.0,17.1701,73.1128,1.11312,21.0978,8353,CH4,v2,
33413,20250114,69,Cs0.05MA0.16FA0.79PbI2.9Br0.1,1.73,MACl,7.0,PMACl,0.7,,,py3,0.083,DMACPA,0.248,,,,,,,1000,15,5000,30,6,160,110,30,PEAI,0.25,,,,,,,4000.0,30.0,12.0,130.0,100.0,6.0,16.0554,75.375,1.12066,19.0073,8354,CH1,v2,
33414,20250114,69,Cs0.05MA0.16FA0.79PbI2.9Br0.1,1.73,MACl,7.0,PMACl,0.7,,,py3,0.083,DMACPA,0.248,,,,,,,1000,15,5000,30,6,160,110,30,PEAI,0.25,,,,,,,4000.0,30.0,12.0,130.0,100.0,6.0,15.9943,127.832,0.674046,18.5625,8354,CH2,v2,
33415,20250114,69,Cs0.05MA0.16FA0.79PbI2.9Br0.1,1.73,MACl,7.0,PMACl,0.7,,,py3,0.083,DMACPA,0.248,,,,,,,1000,15,5000,30,6,160,110,30,PEAI,0.25,,,,,,,4000.0,30.0,12.0,130.0,100.0,6.0,15.4549,83.3076,1.01574,18.2642,8354,CH3,v2,
33416,20250114,69,Cs0.05MA0.16FA0.79PbI2.9Br0.1,1.73,MACl,7.0,PMACl,0.7,,,py3,0.083,DMACPA,0.248,,,,,,,1000,15,5000,30,6,160,110,30,PEAI,0.25,,,,,,,4000.0,30.0,12.0,130.0,100.0,6.0,15.1831,76.528,1.10341,17.9806,8354,CH4,v2,
33417,20250114,69,Cs0.05MA0.16FA0.79PbI2.9Br0.1,1.73,MACl,7.0,PMACl,0.7,,,py3,0.083,DMACPA,0.248,,,,,,,1000,15,5000,30,6,160,110,30,PEAI,1.0,,,,,,,5000.0,30.0,7.0,200.0,110.0,11.0,13.6337,52.9417,1.09662,23.4833,8355,CH1,v2,
33418,20250114,69,Cs0.05MA0.16FA0.79PbI2.9Br0.1,1.73,MACl,7.0,PMACl,0.7,,,py3,0.083,DMACPA,0.248,,,,,,,1000,15,5000,30,6,160,110,30,PEAI,1.0,,,,,,,5000.0,30.0,7.0,200.0,110.0,11.0,70.7612,-260.224,0.083906,-324.081,8355,CH2,v2,
33419,20250114,69,Cs0.05MA0.16FA0.79PbI2.9Br0.1,1.73,MACl,7.0,PMACl,0.7,,,py3,0.083,DMACPA,0.248,,,,,,,1000,15,5000,30,6,160,110,30,PEAI,1.0,,,,,,,5000.0,30.0,7.0,200.0,110.0,11.0,19.9571,76.9427,1.08454,23.9158,8355,CH3,v2,
33420,20250114,69,Cs0.05MA0.16FA0.79PbI2.9Br0.1,1.73,MACl,7.0,PMACl,0.7,,,py3,0.083,DMACPA,0.248,,,,,,,1000,15,5000,30,6,160,110,30,PEAI,1.0,,,,,,,5000.0,30.0,7.0,200.0,110.0,11.0,19.6396,75.8533,1.10637,23.4024,8355,CH4,v2,
33421,20250114,69,Cs0.05MA0.16FA0.79PbI2.9Br0.1,1.73,MACl,7.0,PMACl,0.7,,,py3,0.083,DMACPA,0.248,,,,,,,1000,15,5000,30,6,160,110,30,PEAI,0.25,,,,,,,5000.0,20.0,6.0,80.0,120.0,7.0,2.56929,26.6085,0.422215,22.8696,8356,CH1,v2,
33422,20250114,69,Cs0.05MA0.16FA0.79PbI2.9Br0.1,1.73,MACl,7.0,PMACl,0.7,,,py3,0.083,DMACPA,0.248,,,,,,,1000,15,5000,30,6,160,110,30,PEAI,0.25,,,,,,,5000.0,20.0,6.0,80.0,120.0,7.0,10.6347,85.0884,0.538896,23.1927,8356,CH2,v2,
33423,20250114,69,Cs0.05MA0.16FA0.79PbI2.9Br0.1,1.73,MACl,7.0,PMACl,0.7,,,py3,0.083,DMACPA,0.248,,,,,,,1000,15,5000,30,6,160,110,30,PEAI,0.25,,,,,,,5000.0,20.0,6.0,80.0,120.0,7.0,1.58e+40,-8.69e+40,0.174973,-104.157,8356,CH3,v2,
33424,20250114,69,Cs0.05MA0.16FA0.79PbI2.9Br0.1,1.73,MACl,7.0,PMACl,0.7,,,py3,0.083,DMACPA,0.248,,,,,,,1000,15,5000,30,6,160,110,30,PEAI,0.25,,,,,,,5000.0,20.0,6.0,80.0,120.0,7.0,18.8004,75.1181,1.10405,22.6691,8356,CH4,v2,
33425,20250114,69,Cs0.05MA0.16FA0.79PbI2.9Br0.1,1.73,MACl,7.0,PMACl,0.7,,,py3,0.083,DMACPA,0.248,,,,,,,1000,15,5000,30,6,160,110,30,PEAI,3.0,,,,,,,3000.0,30.0,15.0,80.0,100.0,6.0,0.537576,24.794,0.09842,22.0298,8357,CH1,v2,
33426,20250114,69,Cs0.05MA0.16FA0.79PbI2.9Br0.1,1.73,MACl,7.0,PMACl,0.7,,,py3,0.083,DMACPA,0.248,,,,,,,1000,15,5000,30,6,160,110,30,PEAI,3.0,,,,,,,3000.0,30.0,15.0,80.0,100.0,6.0,36.1314,141.868,-0.00011,-232.058,8357,CH2,v2,
33427,20250114,69,Cs0.05MA0.16FA0.79PbI2.9Br0.1,1.73,MACl,7.0,PMACl,0.7,,,py3,0.083,DMACPA,0.248,,,,,,,1000,15,5000,30,6,160,110,30,PEAI,3.0,,,,,,,3000.0,30.0,15.0,80.0,100.0,6.0,18.7181,74.1447,1.11065,22.7303,8357,CH3,v2,
33428,20250114,69,Cs0.05MA0.16FA0.79PbI2.9Br0.1,1.73,MACl,7.0,PMACl,0.7,,,py3,0.083,DMACPA,0.248,,,,,,,1000,15,5000,30,6,160,110,30,PEAI,3.0,,,,,,,3000.0,30.0,15.0,80.0,100.0,6.0,17.4495,70.5997,1.10322,22.4037,8357,CH4,v2,
33429,20250114,69,Cs0.05MA0.16FA0.79PbI2.9Br0.1,1.73,MACl,7.0,PMACl,0.7,,,py3,0.083,DMACPA,0.248,,,,,,,1000,15,5000,30,6,160,110,30,PEAI,0.25,,,,,,,4200.0,28.0,14.0,95.0,115.0,3.0,19.173,78.3222,1.11046,22.0446,8358,CH1,v2,
33430,20250114,69,Cs0.05MA0.16FA0.79PbI2.9Br0.1,1.73,MACl,7.0,PMACl,0.7,,,py3,0.083,DMACPA,0.248,,,,,,,1000,15,5000,30,6,160,110,30,PEAI,0.25,,,,,,,4200.0,28.0,14.0,95.0,115.0,3.0,81.1017,-60.9847,0.337319,-394.247,8358,CH2,v2,
33431,20250114,69,Cs0.05MA0.16FA0.79PbI2.9Br0.1,1.73,MACl,7.0,PMACl,0.7,,,py3,0.083,DMACPA,0.248,,,,,,,1000,15,5000,30,6,160,110,30,PEAI,0.25,,,,,,,4200.0,28.0,14.0,95.0,115.0,3.0,18.1339,77.1625,1.11902,21.0014,8358,CH3,v2,
33432,20250114,69,Cs0.05MA0.16FA0.79PbI2.9Br0.1,1.73,MACl,7.0,PMACl,0.7,,,py3,0.083,DMACPA,0.248,,,,,,,1000,15,5000,30,6,160,110,30,PEAI,0.25,,,,,,,4200.0,28.0,14.0,95.0,115.0,3.0,18.3094,78.4393,1.11494,20.9357,8358,CH4,v2,
33433,20250114,69,Cs0.05MA0.16FA0.79PbI2.9Br0.1,1.73,MACl,7.0,PMACl,0.7,,,py3,0.083,DMACPA,0.248,,,,,,,1000,15,5000,30,6,160,110,30,PEAI,0.25,,,,,,,3000.0,40.0,14.0,120.0,120.0,2.0,15.6793,74.6708,1.12033,18.7426,8359,CH1,v2,
33434,20250114,69,Cs0.05MA0.16FA0.79PbI2.9Br0.1,1.73,MACl,7.0,PMACl,0.7,,,py3,0.083,DMACPA,0.248,,,,,,,1000,15,5000,30,6,160,110,30,PEAI,0.25,,,,,,,3000.0,40.0,14.0,120.0,120.0,2.0,16.2975,83.7509,1.02725,18.9433,8359,CH2,v2,
33435,20250114,69,Cs0.05MA0.16FA0.79PbI2.9Br0.1,1.73,MACl,7.0,PMACl,0.7,,,py3,0.083,DMACPA,0.248,,,,,,,1000,15,5000,30,6,160,110,30,PEAI,0.25,,,,,,,3000.0,40.0,14.0,120.0,120.0,2.0,16.3841,77.2755,1.11304,19.049,8359,CH3,v2,
33436,20250114,69,Cs0.05MA0.16FA0.79PbI2.9Br0.1,1.73,MACl,7.0,PMACl,0.7,,,py3,0.083,DMACPA,0.248,,,,,,,1000,15,5000,30,6,160,110,30,PEAI,0.25,,,,,,,3000.0,40.0,14.0,120.0,120.0,2.0,16.192,77.7743,1.10559,18.8309,8359,CH4,v2,
33437,20250114,69,Cs0.05MA0.16FA0.79PbI2.9Br0.1,1.73,MACl,7.0,PMACl,0.7,,,py3,0.083,DMACPA,0.248,,,,,,,1000,15,5000,30,6,160,110,30,PEAI,3.0,,,,,,,3000.0,30.0,7.0,110.0,100.0,12.0,20.3221,76.0364,1.12489,23.7595,8360,CH1,v2,
33438,20250114,69,Cs0.05MA0.16FA0.79PbI2.9Br0.1,1.73,MACl,7.0,PMACl,0.7,,,py3,0.083,DMACPA,0.248,,,,,,,1000,15,5000,30,6,160,110,30,PEAI,3.0,,,,,,,3000.0,30.0,7.0,110.0,100.0,12.0,16.414,-886.008,-7.6e-05,24.5308,8360,CH2,v2,
33439,20250114,69,Cs0.05MA0.16FA0.79PbI2.9Br0.1,1.73,MACl,7.0,PMACl,0.7,,,py3,0.083,DMACPA,0.248,,,,,,,1000,15,5000,30,6,160,110,30,PEAI,3.0,,,,,,,3000.0,30.0,7.0,110.0,100.0,12.0,19.8997,76.8639,1.05879,24.4519,8360,CH3,v2,
33440,20250114,69,Cs0.05MA0.16FA0.79PbI2.9Br0.1,1.73,MACl,7.0,PMACl,0.7,,,py3,0.083,DMACPA,0.248,,,,,,,1000,15,5000,30,6,160,110,30,PEAI,3.0,,,,,,,3000.0,30.0,7.0,110.0,100.0,12.0,18.0651,68.4223,1.11749,23.6265,8360,CH4,v2,
33441,20250115,70,Cs0.05MA0.1FA0.85PbI3.0,1.73,MACl,14.6,PEAI,0.517,,,Me-4PACz,0.198,DMACPA,0.132,,,,,,,1000,10,5000,35,15,200,110,15,PEAI,1.375,,,,,,,5000.0,30.0,15.0,130.0,100.0,2.0,12.6518,52.0681,0.998976,24.3234,8361,CH1,v2,
33442,20250115,70,Cs0.05MA0.1FA0.85PbI3.0,1.73,MACl,14.6,PEAI,0.517,,,Me-4PACz,0.198,DMACPA,0.132,,,,,,,1000,10,5000,35,15,200,110,15,PEAI,1.375,,,,,,,5000.0,30.0,15.0,130.0,100.0,2.0,1.48e+40,-68.7466,6.93e+34,-311.463,8361,CH2,v2,
33443,20250115,70,Cs0.05MA0.1FA0.85PbI3.0,1.73,MACl,14.6,PEAI,0.517,,,Me-4PACz,0.198,DMACPA,0.132,,,,,,,1000,10,5000,35,15,200,110,15,PEAI,1.375,,,,,,,5000.0,30.0,15.0,130.0,100.0,2.0,18.4073,71.3075,1.04741,24.6454,8361,CH3,v2,
33444,20250115,70,Cs0.05MA0.1FA0.85PbI3.0,1.73,MACl,14.6,PEAI,0.517,,,Me-4PACz,0.198,DMACPA,0.132,,,,,,,1000,10,5000,35,15,200,110,15,PEAI,1.375,,,,,,,5000.0,30.0,15.0,130.0,100.0,2.0,17.1558,67.2793,1.05508,24.1681,8361,CH4,v2,
33445,20250115,70,Cs0.05MA0.1FA0.85PbI3.0,1.73,MACl,14.6,PEAI,0.517,,,Me-4PACz,0.198,DMACPA,0.132,,,,,,,1000,10,5000,35,15,200,110,15,PEAI,1.375,,,,,,,4600.0,30.0,8.0,100.0,100.0,2.0,17.9156,70.539,0.995172,25.5215,8362,CH1,v2,
33446,20250115,70,Cs0.05MA0.1FA0.85PbI3.0,1.73,MACl,14.6,PEAI,0.517,,,Me-4PACz,0.198,DMACPA,0.132,,,,,,,1000,10,5000,35,15,200,110,15,PEAI,1.375,,,,,,,4600.0,30.0,8.0,100.0,100.0,2.0,18.8991,-2017.29,-3.8e-05,24.7742,8362,CH2,v2,
33447,20250115,70,Cs0.05MA0.1FA0.85PbI3.0,1.73,MACl,14.6,PEAI,0.517,,,Me-4PACz,0.198,DMACPA,0.132,,,,,,,1000,10,5000,35,15,200,110,15,PEAI,1.375,,,,,,,4600.0,30.0,8.0,100.0,100.0,2.0,16.1354,94.6915,0.698911,24.3808,8362,CH3,v2,
33448,20250115,70,Cs0.05MA0.1FA0.85PbI3.0,1.73,MACl,14.6,PEAI,0.517,,,Me-4PACz,0.198,DMACPA,0.132,,,,,,,1000,10,5000,35,15,200,110,15,PEAI,1.375,,,,,,,4600.0,30.0,8.0,100.0,100.0,2.0,18.3749,72.1831,1.06501,23.9021,8362,CH4,v2,
33449,20250115,70,Cs0.05MA0.1FA0.85PbI3.0,1.73,MACl,14.6,PEAI,0.517,,,Me-4PACz,0.198,DMACPA,0.132,,,,,,,1000,10,5000,35,15,200,110,15,PEAI,1.375,,,,,,,5500.0,25.0,5.0,60.0,120.0,4.0,3.63943,28.5348,0.551867,23.1113,8363,CH1,v2,
33450,20250115,70,Cs0.05MA0.1FA0.85PbI3.0,1.73,MACl,14.6,PEAI,0.517,,,Me-4PACz,0.198,DMACPA,0.132,,,,,,,1000,10,5000,35,15,200,110,15,PEAI,1.375,,,,,,,5500.0,25.0,5.0,60.0,120.0,4.0,6.25088,84.9202,0.320423,22.9724,8363,CH2,v2,
33451,20250115,70,Cs0.05MA0.1FA0.85PbI3.0,1.73,MACl,14.6,PEAI,0.517,,,Me-4PACz,0.198,DMACPA,0.132,,,,,,,1000,10,5000,35,15,200,110,15,PEAI,1.375,,,,,,,5500.0,25.0,5.0,60.0,120.0,4.0,6.25211,50.342,0.540873,22.9615,8363,CH3,v2,
33452,20250115,70,Cs0.05MA0.1FA0.85PbI3.0,1.73,MACl,14.6,PEAI,0.517,,,Me-4PACz,0.198,DMACPA,0.132,,,,,,,1000,10,5000,35,15,200,110,15,PEAI,1.375,,,,,,,5500.0,25.0,5.0,60.0,120.0,4.0,2.54469,27.0735,0.421982,22.2739,8363,CH4,v2,
33453,20250115,70,Cs0.05MA0.1FA0.85PbI3.0,1.73,MACl,14.6,PEAI,0.517,,,Me-4PACz,0.198,DMACPA,0.132,,,,,,,1000,10,5000,35,15,200,110,15,PEAI,1.375,,,,,,,3800.0,35.0,7.0,80.0,110.0,8.0,18.7652,70.6697,1.09601,24.2273,8364,CH1,v2,
33454,20250115,70,Cs0.05MA0.1FA0.85PbI3.0,1.73,MACl,14.6,PEAI,0.517,,,Me-4PACz,0.198,DMACPA,0.132,,,,,,,1000,10,5000,35,15,200,110,15,PEAI,1.375,,,,,,,3800.0,35.0,7.0,80.0,110.0,8.0,122.703,-274.426,0.194144,-230.306,8364,CH2,v2,
33455,20250115,70,Cs0.05MA0.1FA0.85PbI3.0,1.73,MACl,14.6,PEAI,0.517,,,Me-4PACz,0.198,DMACPA,0.132,,,,,,,1000,10,5000,35,15,200,110,15,PEAI,1.375,,,,,,,3800.0,35.0,7.0,80.0,110.0,8.0,6.42415,98.8193,0.270984,23.99,8364,CH3,v2,
33456,20250115,70,Cs0.05MA0.1FA0.85PbI3.0,1.73,MACl,14.6,PEAI,0.517,,,Me-4PACz,0.198,DMACPA,0.132,,,,,,,1000,10,5000,35,15,200,110,15,PEAI,1.375,,,,,,,3800.0,35.0,7.0,80.0,110.0,8.0,0.229517,24.6965,0.044712,20.7854,8364,CH4,v2,
33457,20250115,70,Cs0.05MA0.1FA0.85PbI3.0,1.73,MACl,14.6,PEAI,0.517,,,Me-4PACz,0.198,DMACPA,0.132,,,,,,,1000,10,5000,35,15,200,110,15,PEAI,1.375,,,,,,,5200.0,30.0,10.0,120.0,100.0,3.0,0.269579,24.1398,0.052624,21.2214,8365,CH1,v2,
33458,20250115,70,Cs0.05MA0.1FA0.85PbI3.0,1.73,MACl,14.6,PEAI,0.517,,,Me-4PACz,0.198,DMACPA,0.132,,,,,,,1000,10,5000,35,15,200,110,15,PEAI,1.375,,,,,,,5200.0,30.0,10.0,120.0,100.0,3.0,1.47e+40,-6.4e+41,0.010675,-214.66,8365,CH2,v2,
33459,20250115,70,Cs0.05MA0.1FA0.85PbI3.0,1.73,MACl,14.6,PEAI,0.517,,,Me-4PACz,0.198,DMACPA,0.132,,,,,,,1000,10,5000,35,15,200,110,15,PEAI,1.375,,,,,,,5200.0,30.0,10.0,120.0,100.0,3.0,18.2234,73.5076,1.01035,24.5373,8365,CH3,v2,
33460,20250115,70,Cs0.05MA0.1FA0.85PbI3.0,1.73,MACl,14.6,PEAI,0.517,,,Me-4PACz,0.198,DMACPA,0.132,,,,,,,1000,10,5000,35,15,200,110,15,PEAI,1.375,,,,,,,5200.0,30.0,10.0,120.0,100.0,3.0,17.946,69.1205,1.05811,24.5375,8365,CH4,v2,
33461,20250115,70,Cs0.05MA0.1FA0.85PbI3.0,1.73,MACl,14.6,PEAI,0.517,,,Me-4PACz,0.198,DMACPA,0.132,,,,,,,1000,10,5000,35,15,200,110,15,PEAI,0.25,,,,,,,4100.0,27.0,8.0,100.0,120.0,8.0,14.9675,66.9358,0.93426,23.9345,8366,CH1,v2,
33462,20250115,70,Cs0.05MA0.1FA0.85PbI3.0,1.73,MACl,14.6,PEAI,0.517,,,Me-4PACz,0.198,DMACPA,0.132,,,,,,,1000,10,5000,35,15,200,110,15,PEAI,0.25,,,,,,,4100.0,27.0,8.0,100.0,120.0,8.0,3.47e+40,1.72e+40,0.552643,365.499,8366,CH2,v2,
33463,20250115,70,Cs0.05MA0.1FA0.85PbI3.0,1.73,MACl,14.6,PEAI,0.517,,,Me-4PACz,0.198,DMACPA,0.132,,,,,,,1000,10,5000,35,15,200,110,15,PEAI,0.25,,,,,,,4100.0,27.0,8.0,100.0,120.0,8.0,13.5893,74.8218,0.756495,24.0085,8366,CH3,v2,
33464,20250115,70,Cs0.05MA0.1FA0.85PbI3.0,1.73,MACl,14.6,PEAI,0.517,,,Me-4PACz,0.198,DMACPA,0.132,,,,,,,1000,10,5000,35,15,200,110,15,PEAI,0.25,,,,,,,4100.0,27.0,8.0,100.0,120.0,8.0,18.8144,74.578,1.05491,23.9147,8366,CH4,v2,
33465,20250115,70,Cs0.05MA0.1FA0.85PbI3.0,1.73,MACl,14.6,PEAI,0.517,,,Me-4PACz,0.198,DMACPA,0.132,,,,,,,1000,10,5000,35,15,200,110,15,PEAI,0.625,,,,,,,4000.0,30.0,11.0,100.0,100.0,12.0,16.3652,71.8431,0.957739,23.7842,8367,CH1,v2,
33466,20250115,70,Cs0.05MA0.1FA0.85PbI3.0,1.73,MACl,14.6,PEAI,0.517,,,Me-4PACz,0.198,DMACPA,0.132,,,,,,,1000,10,5000,35,15,200,110,15,PEAI,0.625,,,,,,,4000.0,30.0,11.0,100.0,100.0,12.0,1.49e+40,-4.74e+40,0.202897,-154.859,8367,CH2,v2,
33467,20250115,70,Cs0.05MA0.1FA0.85PbI3.0,1.73,MACl,14.6,PEAI,0.517,,,Me-4PACz,0.198,DMACPA,0.132,,,,,,,1000,10,5000,35,15,200,110,15,PEAI,0.625,,,,,,,4000.0,30.0,11.0,100.0,100.0,12.0,1.24784,25.2753,0.208526,23.6758,8367,CH3,v2,
33468,20250115,70,Cs0.05MA0.1FA0.85PbI3.0,1.73,MACl,14.6,PEAI,0.517,,,Me-4PACz,0.198,DMACPA,0.132,,,,,,,1000,10,5000,35,15,200,110,15,PEAI,0.625,,,,,,,4000.0,30.0,11.0,100.0,100.0,12.0,1.83512,25.1344,0.304802,23.9539,8367,CH4,v2,
33469,20250115,70,Cs0.05MA0.1FA0.85PbI3.0,1.73,MACl,14.6,PEAI,0.517,,,Me-4PACz,0.198,DMACPA,0.132,,,,,,,1000,10,5000,35,15,200,110,15,PEAI,1.0,,,,,,,4000.0,30.0,5.0,80.0,120.0,4.0,0.181633,24.7051,0.037198,19.7645,8368,CH1,v2,
33470,20250115,70,Cs0.05MA0.1FA0.85PbI3.0,1.73,MACl,14.6,PEAI,0.517,,,Me-4PACz,0.198,DMACPA,0.132,,,,,,,1000,10,5000,35,15,200,110,15,PEAI,1.0,,,,,,,4000.0,30.0,5.0,80.0,120.0,4.0,14.5631,246.193,0.255704,23.1335,8368,CH2,v2,
33471,20250115,70,Cs0.05MA0.1FA0.85PbI3.0,1.73,MACl,14.6,PEAI,0.517,,,Me-4PACz,0.198,DMACPA,0.132,,,,,,,1000,10,5000,35,15,200,110,15,PEAI,1.0,,,,,,,4000.0,30.0,5.0,80.0,120.0,4.0,14.7095,60.4238,1.0731,22.6857,8368,CH3,v2,
33472,20250115,70,Cs0.05MA0.1FA0.85PbI3.0,1.73,MACl,14.6,PEAI,0.517,,,Me-4PACz,0.198,DMACPA,0.132,,,,,,,1000,10,5000,35,15,200,110,15,PEAI,1.0,,,,,,,4000.0,30.0,5.0,80.0,120.0,4.0,14.4838,62.0785,1.06782,21.8497,8368,CH4,v2,
33473,20250115,70,Cs0.05MA0.1FA0.85PbI3.0,1.73,MACl,14.6,PEAI,0.517,,,Me-4PACz,0.198,DMACPA,0.132,,,,,,,1000,10,5000,35,15,200,110,15,PEAI,1.375,,,,,,,5000.0,30.0,14.0,60.0,100.0,8.0,0.105628,24.5515,0.022901,18.7862,8369,CH1,v2,
33474,20250115,70,Cs0.05MA0.1FA0.85PbI3.0,1.73,MACl,14.6,PEAI,0.517,,,Me-4PACz,0.198,DMACPA,0.132,,,,,,,1000,10,5000,35,15,200,110,15,PEAI,1.375,,,,,,,5000.0,30.0,14.0,60.0,100.0,8.0,17.107,61.6769,1.06451,26.0556,8369,CH2,v2,
33475,20250115,70,Cs0.05MA0.1FA0.85PbI3.0,1.73,MACl,14.6,PEAI,0.517,,,Me-4PACz,0.198,DMACPA,0.132,,,,,,,1000,10,5000,35,15,200,110,15,PEAI,1.375,,,,,,,5000.0,30.0,14.0,60.0,100.0,8.0,17.0274,87.3427,0.749422,26.0133,8369,CH3,v2,
33476,20250115,70,Cs0.05MA0.1FA0.85PbI3.0,1.73,MACl,14.6,PEAI,0.517,,,Me-4PACz,0.198,DMACPA,0.132,,,,,,,1000,10,5000,35,15,200,110,15,PEAI,1.375,,,,,,,5000.0,30.0,14.0,60.0,100.0,8.0,0.516284,25.0054,0.081798,25.2411,8369,CH4,v2,
33477,20250115,70,Cs0.05MA0.1FA0.85PbI3.0,1.73,MACl,14.6,PEAI,0.517,,,Me-4PACz,0.198,DMACPA,0.132,,,,,,,1000,10,5000,35,15,200,110,15,PEAI,1.0,,,,,,,5000.0,30.0,5.0,100.0,110.0,8.0,1.58274,26.2788,0.262198,22.9707,8370,CH1,v2,
33478,20250115,70,Cs0.05MA0.1FA0.85PbI3.0,1.73,MACl,14.6,PEAI,0.517,,,Me-4PACz,0.198,DMACPA,0.132,,,,,,,1000,10,5000,35,15,200,110,15,PEAI,1.0,,,,,,,5000.0,30.0,5.0,100.0,110.0,8.0,145.628,239163.0,0.00891,6.83405,8370,CH2,v2,
33479,20250115,70,Cs0.05MA0.1FA0.85PbI3.0,1.73,MACl,14.6,PEAI,0.517,,,Me-4PACz,0.198,DMACPA,0.132,,,,,,,1000,10,5000,35,15,200,110,15,PEAI,1.0,,,,,,,5000.0,30.0,5.0,100.0,110.0,8.0,1.87245,24.9793,0.322669,23.2313,8370,CH3,v2,
33480,20250115,70,Cs0.05MA0.1FA0.85PbI3.0,1.73,MACl,14.6,PEAI,0.517,,,Me-4PACz,0.198,DMACPA,0.132,,,,,,,1000,10,5000,35,15,200,110,15,PEAI,1.0,,,,,,,5000.0,30.0,5.0,100.0,110.0,8.0,0.143401,22.9984,0.031503,19.7926,8370,CH4,v2,
33481,20250115,70,Cs0.05MA0.1FA0.85PbI3.0,1.73,MACl,14.6,PEAI,0.517,,,Me-4PACz,0.198,DMACPA,0.132,,,,,,,1000,10,5000,35,15,200,110,15,PEAI,1.375,,,,,,,5000.0,30.0,5.0,100.0,100.0,5.0,0.450152,25.1551,0.081323,22.0051,8371,CH1,v2,
33482,20250115,70,Cs0.05MA0.1FA0.85PbI3.0,1.73,MACl,14.6,PEAI,0.517,,,Me-4PACz,0.198,DMACPA,0.132,,,,,,,1000,10,5000,35,15,200,110,15,PEAI,1.375,,,,,,,5000.0,30.0,5.0,100.0,100.0,5.0,19.4658,76.1674,1.04296,24.5038,8371,CH2,v2,
33483,20250115,70,Cs0.05MA0.1FA0.85PbI3.0,1.73,MACl,14.6,PEAI,0.517,,,Me-4PACz,0.198,DMACPA,0.132,,,,,,,1000,10,5000,35,15,200,110,15,PEAI,1.375,,,,,,,5000.0,30.0,5.0,100.0,100.0,5.0,1.94e+39,1.56e+41,0.042548,29.36,8371,CH3,v2,
33484,20250115,70,Cs0.05MA0.1FA0.85PbI3.0,1.73,MACl,14.6,PEAI,0.517,,,Me-4PACz,0.198,DMACPA,0.132,,,,,,,1000,10,5000,35,15,200,110,15,PEAI,1.375,,,,,,,5000.0,30.0,5.0,100.0,100.0,5.0,8.43027,39.9384,0.881314,23.9508,8371,CH4,v2,
33485,20250115,70,Cs0.05MA0.1FA0.85PbI3.0,1.73,MACl,14.6,PEAI,0.517,,,Me-4PACz,0.198,DMACPA,0.132,,,,,,,1000,10,5000,35,15,200,110,15,PEAI,0.625,,,,,,,2000.0,25.0,15.0,130.0,100.0,4.0,6.63704,35.2596,0.776241,24.2493,8372,CH1,v2,
33486,20250115,70,Cs0.05MA0.1FA0.85PbI3.0,1.73,MACl,14.6,PEAI,0.517,,,Me-4PACz,0.198,DMACPA,0.132,,,,,,,1000,10,5000,35,15,200,110,15,PEAI,0.625,,,,,,,2000.0,25.0,15.0,130.0,100.0,4.0,3.68121,70.9954,0.213997,24.2299,8372,CH2,v2,
33487,20250115,70,Cs0.05MA0.1FA0.85PbI3.0,1.73,MACl,14.6,PEAI,0.517,,,Me-4PACz,0.198,DMACPA,0.132,,,,,,,1000,10,5000,35,15,200,110,15,PEAI,0.625,,,,,,,2000.0,25.0,15.0,130.0,100.0,4.0,14.6305,90.1286,0.701661,23.135,8372,CH3,v2,
33488,20250115,70,Cs0.05MA0.1FA0.85PbI3.0,1.73,MACl,14.6,PEAI,0.517,,,Me-4PACz,0.198,DMACPA,0.132,,,,,,,1000,10,5000,35,15,200,110,15,PEAI,0.625,,,,,,,2000.0,25.0,15.0,130.0,100.0,4.0,16.5902,68.2377,1.01387,23.9799,8372,CH4,v2,
33489,20250115,70,Cs0.05MA0.1FA0.85PbI3.0,1.73,MACl,14.6,PEAI,0.517,,,Me-4PACz,0.198,DMACPA,0.132,,,,,,,1000,10,5000,35,15,200,110,15,PEAI,0.625,,,,,,,4000.0,30.0,10.0,100.0,100.0,7.0,17.3054,70.1027,1.01256,24.3796,8373,CH1,v2,
33490,20250115,70,Cs0.05MA0.1FA0.85PbI3.0,1.73,MACl,14.6,PEAI,0.517,,,Me-4PACz,0.198,DMACPA,0.132,,,,,,,1000,10,5000,35,15,200,110,15,PEAI,0.625,,,,,,,4000.0,30.0,10.0,100.0,100.0,7.0,13.707,252.987,0.221008,24.5153,8373,CH2,v2,
33491,20250115,70,Cs0.05MA0.1FA0.85PbI3.0,1.73,MACl,14.6,PEAI,0.517,,,Me-4PACz,0.198,DMACPA,0.132,,,,,,,1000,10,5000,35,15,200,110,15,PEAI,0.625,,,,,,,4000.0,30.0,10.0,100.0,100.0,7.0,16.9166,276.175,0.279002,21.9544,8373,CH3,v2,
33492,20250115,70,Cs0.05MA0.1FA0.85PbI3.0,1.73,MACl,14.6,PEAI,0.517,,,Me-4PACz,0.198,DMACPA,0.132,,,,,,,1000,10,5000,35,15,200,110,15,PEAI,0.625,,,,,,,4000.0,30.0,10.0,100.0,100.0,7.0,0.247479,24.3403,0.047496,21.4071,8373,CH4,v2,
33493,20250115,70,Cs0.05MA0.1FA0.85PbI3.0,1.73,MACl,14.6,PEAI,0.517,,,Me-4PACz,0.198,DMACPA,0.132,,,,,,,1000,10,5000,35,15,200,110,15,PEAI,0.25,,,,,,,3000.0,40.0,14.0,120.0,120.0,2.0,1.24362,-54.5636,-0.0001,22.8414,8374,CH1,v2,
33494,20250115,70,Cs0.05MA0.1FA0.85PbI3.0,1.73,MACl,14.6,PEAI,0.517,,,Me-4PACz,0.198,DMACPA,0.132,,,,,,,1000,10,5000,35,15,200,110,15,PEAI,0.25,,,,,,,3000.0,40.0,14.0,120.0,120.0,2.0,180.673,36341.3,-4.8e-05,-10.4488,8374,CH2,v2,
33495,20250115,70,Cs0.05MA0.1FA0.85PbI3.0,1.73,MACl,14.6,PEAI,0.517,,,Me-4PACz,0.198,DMACPA,0.132,,,,,,,1000,10,5000,35,15,200,110,15,PEAI,0.25,,,,,,,3000.0,40.0,14.0,120.0,120.0,2.0,16.0446,68.3423,0.994006,23.6183,8374,CH3,v2,
33496,20250115,70,Cs0.05MA0.1FA0.85PbI3.0,1.73,MACl,14.6,PEAI,0.517,,,Me-4PACz,0.198,DMACPA,0.132,,,,,,,1000,10,5000,35,15,200,110,15,PEAI,0.25,,,,,,,3000.0,40.0,14.0,120.0,120.0,2.0,5.87426,33.8565,0.757018,22.9195,8374,CH4,v2,
33497,20250115,70,Cs0.05MA0.1FA0.85PbI3.0,1.73,MACl,14.6,PEAI,0.517,,,Me-4PACz,0.198,DMACPA,0.132,,,,,,,1000,10,5000,35,15,200,110,15,PEAI,0.25,,,,,,,4000.0,30.0,12.0,130.0,100.0,6.0,18.1954,69.5034,1.06374,24.6104,8375,CH1,v2,
33498,20250115,70,Cs0.05MA0.1FA0.85PbI3.0,1.73,MACl,14.6,PEAI,0.517,,,Me-4PACz,0.198,DMACPA,0.132,,,,,,,1000,10,5000,35,15,200,110,15,PEAI,0.25,,,,,,,4000.0,30.0,12.0,130.0,100.0,6.0,18.9121,71.3983,1.07134,24.7243,8375,CH2,v2,
33499,20250115,70,Cs0.05MA0.1FA0.85PbI3.0,1.73,MACl,14.6,PEAI,0.517,,,Me-4PACz,0.198,DMACPA,0.132,,,,,,,1000,10,5000,35,15,200,110,15,PEAI,0.25,,,,,,,4000.0,30.0,12.0,130.0,100.0,6.0,17.8617,90.6784,0.805615,24.4507,8375,CH3,v2,
