Repository: MI-Materials-Intelligence/Recipe-Language-Model

# Learning Layer

## Overview

In the learning layer, the formulas and parameters are encoded and then tokenised into recipes as inputs. Through atomic skills of data extraction, cleaning, and matching, these data are organised into standardised datasets, providing the basis for RLM training and iterative recipe refinement.

Key Atomic Skills:
- **Cleaning**: Preprocessing and outlier cleaning
- **Matching**: Matching data pairs based on variables
- **Extraction**: Data extraction from robotic boxes

File: seven_ai_layers_robotics/learning/data/data50764_from_db.csv (part 147 of 253)
No,date,rank,Formula PVK,Concentration PVK,Formula Additive 1,Concentration Additive 1,Formula Additive 2,Concentration Additive 2,Formula Additive 3,Concentration Additive 3,Formula SAM 1,Concentration SAM 1,Formula SAM 2,Concentration SAM 2,Formula SAM 3,Concentration SAM 3,Spin Coating Speed SAM,Spin Coating Time SAM,Annealed Temperature SAM,Annealed Time SAM,Spin Coating Speed PVK 1,Spin Coating Time PVK 1,Spin Coating Speed PVK 2,Spin Coating Time PVK 2,Antisolvent Dropping Timing,Antisolvent Volume,Annealed Temperature PVK,Annealed Time PVK,Formula Passivator 1,Concentration Passivator 1,Formula Passivator 2,Concentration Passivator 2,Formula Passivator 3,Concentration Passivator 3,Formula Passivator 4,Concentration Passivator 4,Spin Coating Speed Passivator,Spin Coating Time Passivator,Passivator Dropping Timing,Passivator Volume,Annealed Temperature Passivator,Annealed Time Passivator,PCE,FF,Voc,Jsc,Product,Channel,From,upload_time
33500,20250115,70,Cs0.05MA0.1FA0.85PbI3.0,1.73,MACl,14.6,PEAI,0.517,,,Me-4PACz,0.198,DMACPA,0.132,,,,,,,1000,10,5000,35,15,200,110,15,PEAI,0.25,,,,,,,4000.0,30.0,12.0,130.0,100.0,6.0,17.3413,69.5001,1.06356,23.4603,8375,CH4,v2,
33501,20250115,70,Cs0.05MA0.1FA0.85PbI3.0,1.73,MACl,14.6,PEAI,0.517,,,Me-4PACz,0.198,DMACPA,0.132,,,,,,,1000,10,5000,35,15,200,110,15,PEAI,3.0,,,,,,,4000.0,30.0,13.0,100.0,120.0,14.0,19.4018,75.8276,1.05525,24.247,8376,CH1,v2,
33502,20250115,70,Cs0.05MA0.1FA0.85PbI3.0,1.73,MACl,14.6,PEAI,0.517,,,Me-4PACz,0.198,DMACPA,0.132,,,,,,,1000,10,5000,35,15,200,110,15,PEAI,3.0,,,,,,,4000.0,30.0,13.0,100.0,120.0,14.0,18.7739,149.64,-7e-05,-179.381,8376,CH2,v2,
33503,20250115,70,Cs0.05MA0.1FA0.85PbI3.0,1.73,MACl,14.6,PEAI,0.517,,,Me-4PACz,0.198,DMACPA,0.132,,,,,,,1000,10,5000,35,15,200,110,15,PEAI,3.0,,,,,,,4000.0,30.0,13.0,100.0,120.0,14.0,1.5e+40,3.18e+41,0.199026,23.743,8376,CH3,v2,
33504,20250115,70,Cs0.05MA0.1FA0.85PbI3.0,1.73,MACl,14.6,PEAI,0.517,,,Me-4PACz,0.198,DMACPA,0.132,,,,,,,1000,10,5000,35,15,200,110,15,PEAI,3.0,,,,,,,4000.0,30.0,13.0,100.0,120.0,14.0,12.2111,50.4366,0.99056,24.4416,8376,CH4,v2,
33505,20250115,70,Cs0.05MA0.1FA0.85PbI3.0,1.73,MACl,14.6,PEAI,0.517,,,Me-4PACz,0.198,DMACPA,0.132,,,,,,,1000,10,5000,35,15,200,110,15,PEAI,1.0,,,,,,,5000.0,30.0,11.0,80.0,100.0,4.0,14.7116,65.8908,0.920994,24.2427,8377,CH1,v2,
33506,20250115,70,Cs0.05MA0.1FA0.85PbI3.0,1.73,MACl,14.6,PEAI,0.517,,,Me-4PACz,0.198,DMACPA,0.132,,,,,,,1000,10,5000,35,15,200,110,15,PEAI,1.0,,,,,,,5000.0,30.0,11.0,80.0,100.0,4.0,19.632,100.33,0.835435,23.4218,8377,CH2,v2,
33507,20250115,70,Cs0.05MA0.1FA0.85PbI3.0,1.73,MACl,14.6,PEAI,0.517,,,Me-4PACz,0.198,DMACPA,0.132,,,,,,,1000,10,5000,35,15,200,110,15,PEAI,1.0,,,,,,,5000.0,30.0,11.0,80.0,100.0,4.0,38.4936,-1150.11,-0.00014,23.9325,8377,CH3,v2,
33508,20250115,70,Cs0.05MA0.1FA0.85PbI3.0,1.73,MACl,14.6,PEAI,0.517,,,Me-4PACz,0.198,DMACPA,0.132,,,,,,,1000,10,5000,35,15,200,110,15,PEAI,1.0,,,,,,,5000.0,30.0,11.0,80.0,100.0,4.0,15.9125,67.831,0.977058,24.0099,8377,CH4,v2,
33509,20250115,70,Cs0.05MA0.1FA0.85PbI3.0,1.73,MACl,14.6,PEAI,0.517,,,Me-4PACz,0.198,DMACPA,0.132,,,,,,,1000,10,5000,35,15,200,110,15,PEAI,1.0,,,,,,,6000.0,20.0,10.0,100.0,120.0,11.0,19.6824,72.1219,0.987428,27.6379,8378,CH1,v2,
33510,20250115,70,Cs0.05MA0.1FA0.85PbI3.0,1.73,MACl,14.6,PEAI,0.517,,,Me-4PACz,0.198,DMACPA,0.132,,,,,,,1000,10,5000,35,15,200,110,15,PEAI,1.0,,,,,,,6000.0,20.0,10.0,100.0,120.0,11.0,0.141959,22.1619,0.03025,21.1755,8378,CH2,v2,
33511,20250115,70,Cs0.05MA0.1FA0.85PbI3.0,1.73,MACl,14.6,PEAI,0.517,,,Me-4PACz,0.198,DMACPA,0.132,,,,,,,1000,10,5000,35,15,200,110,15,PEAI,1.0,,,,,,,6000.0,20.0,10.0,100.0,120.0,11.0,19.5684,227.042,0.334122,25.7955,8378,CH3,v2,
33512,20250115,70,Cs0.05MA0.1FA0.85PbI3.0,1.73,MACl,14.6,PEAI,0.517,,,Me-4PACz,0.198,DMACPA,0.132,,,,,,,1000,10,5000,35,15,200,110,15,PEAI,1.0,,,,,,,6000.0,20.0,10.0,100.0,120.0,11.0,18.0572,72.5733,1.05242,23.642,8378,CH4,v2,
33513,20250115,70,Cs0.05MA0.1FA0.85PbI3.0,1.73,MACl,14.6,PEAI,0.517,,,Me-4PACz,0.198,DMACPA,0.132,,,,,,,1000,10,5000,35,15,200,110,15,PEAI,0.625,,,,,,,4000.0,30.0,12.0,100.0,100.0,15.0,10.933,46.2542,0.918592,25.7315,8379,CH1,v2,
33514,20250115,70,Cs0.05MA0.1FA0.85PbI3.0,1.73,MACl,14.6,PEAI,0.517,,,Me-4PACz,0.198,DMACPA,0.132,,,,,,,1000,10,5000,35,15,200,110,15,PEAI,0.625,,,,,,,4000.0,30.0,12.0,100.0,100.0,15.0,2.38e+40,4.19e+41,-7.7e-05,-74.0916,8379,CH2,v2,
33515,20250115,70,Cs0.05MA0.1FA0.85PbI3.0,1.73,MACl,14.6,PEAI,0.517,,,Me-4PACz,0.198,DMACPA,0.132,,,,,,,1000,10,5000,35,15,200,110,15,PEAI,0.625,,,,,,,4000.0,30.0,12.0,100.0,100.0,15.0,6.50263,34.1009,0.75386,25.2949,8379,CH3,v2,
33516,20250115,70,Cs0.05MA0.1FA0.85PbI3.0,1.73,MACl,14.6,PEAI,0.517,,,Me-4PACz,0.198,DMACPA,0.132,,,,,,,1000,10,5000,35,15,200,110,15,PEAI,0.625,,,,,,,4000.0,30.0,12.0,100.0,100.0,15.0,18.0091,71.2497,1.04712,24.1388,8379,CH4,v2,
33517,20250115,70,Cs0.05MA0.1FA0.85PbI3.0,1.73,MACl,14.6,PEAI,0.517,,,Me-4PACz,0.198,DMACPA,0.132,,,,,,,1000,10,5000,35,15,200,110,15,PEAI,1.0,,,,,,,4000.0,30.0,15.0,100.0,100.0,5.0,17.1462,64.9438,1.0906,24.2085,8380,CH1,v2,
33518,20250115,70,Cs0.05MA0.1FA0.85PbI3.0,1.73,MACl,14.6,PEAI,0.517,,,Me-4PACz,0.198,DMACPA,0.132,,,,,,,1000,10,5000,35,15,200,110,15,PEAI,1.0,,,,,,,4000.0,30.0,15.0,100.0,100.0,5.0,3.69e+39,-1.51e+41,-9.9e-05,24.6433,8380,CH2,v2,
33519,20250115,70,Cs0.05MA0.1FA0.85PbI3.0,1.73,MACl,14.6,PEAI,0.517,,,Me-4PACz,0.198,DMACPA,0.132,,,,,,,1000,10,5000,35,15,200,110,15,PEAI,1.0,,,,,,,4000.0,30.0,15.0,100.0,100.0,5.0,13.1038,52.2137,1.05559,23.7747,8380,CH3,v2,
33520,20250115,70,Cs0.05MA0.1FA0.85PbI3.0,1.73,MACl,14.6,PEAI,0.517,,,Me-4PACz,0.198,DMACPA,0.132,,,,,,,1000,10,5000,35,15,200,110,15,PEAI,1.0,,,,,,,4000.0,30.0,15.0,100.0,100.0,5.0,13.8512,56.7789,1.06914,22.8174,8380,CH4,v2,
33521,20250115,70,Cs0.05MA0.1FA0.85PbI3.0,1.73,MACl,14.6,PEAI,0.517,,,Me-4PACz,0.198,DMACPA,0.132,,,,,,,1000,10,5000,35,15,200,110,15,PEAI,3.0,,,,,,,4000.0,30.0,13.0,150.0,100.0,14.0,17.5056,72.188,0.973849,24.9012,8381,CH1,v2,
33522,20250115,70,Cs0.05MA0.1FA0.85PbI3.0,1.73,MACl,14.6,PEAI,0.517,,,Me-4PACz,0.198,DMACPA,0.132,,,,,,,1000,10,5000,35,15,200,110,15,PEAI,3.0,,,,,,,4000.0,30.0,13.0,150.0,100.0,14.0,62.4918,228.839,-9.3e-05,-293.479,8381,CH2,v2,
33523,20250115,70,Cs0.05MA0.1FA0.85PbI3.0,1.73,MACl,14.6,PEAI,0.517,,,Me-4PACz,0.198,DMACPA,0.132,,,,,,,1000,10,5000,35,15,200,110,15,PEAI,3.0,,,,,,,4000.0,30.0,13.0,150.0,100.0,14.0,18.5031,70.7058,1.03156,25.3686,8381,CH3,v2,
33524,20250115,70,Cs0.05MA0.1FA0.85PbI3.0,1.73,MACl,14.6,PEAI,0.517,,,Me-4PACz,0.198,DMACPA,0.132,,,,,,,1000,10,5000,35,15,200,110,15,PEAI,3.0,,,,,,,4000.0,30.0,13.0,150.0,100.0,14.0,17.8506,69.6351,1.03385,24.7953,8381,CH4,v2,
33525,20250115,70,Cs0.05MA0.1FA0.85PbI3.0,1.73,MACl,14.6,PEAI,0.517,,,Me-4PACz,0.198,DMACPA,0.132,,,,,,,1000,10,5000,35,15,200,110,15,PEAI,0.25,,,,,,,4000.0,30.0,5.0,100.0,100.0,5.0,2.30809,26.5312,0.358253,24.2832,8382,CH1,v2,
33526,20250115,70,Cs0.05MA0.1FA0.85PbI3.0,1.73,MACl,14.6,PEAI,0.517,,,Me-4PACz,0.198,DMACPA,0.132,,,,,,,1000,10,5000,35,15,200,110,15,PEAI,0.25,,,,,,,4000.0,30.0,5.0,100.0,100.0,5.0,4.23471,29.9911,0.564737,25.0026,8382,CH2,v2,
33527,20250115,70,Cs0.05MA0.1FA0.85PbI3.0,1.73,MACl,14.6,PEAI,0.517,,,Me-4PACz,0.198,DMACPA,0.132,,,,,,,1000,10,5000,35,15,200,110,15,PEAI,0.25,,,,,,,4000.0,30.0,5.0,100.0,100.0,5.0,18.8343,71.231,1.05713,25.0123,8382,CH3,v2,
33528,20250115,70,Cs0.05MA0.1FA0.85PbI3.0,1.73,MACl,14.6,PEAI,0.517,,,Me-4PACz,0.198,DMACPA,0.132,,,,,,,1000,10,5000,35,15,200,110,15,PEAI,0.25,,,,,,,4000.0,30.0,5.0,100.0,100.0,5.0,0.394787,24.7928,0.068484,23.2511,8382,CH4,v2,
33529,20250115,70,Cs0.05MA0.1FA0.85PbI3.0,1.73,MACl,14.6,PEAI,0.517,,,Me-4PACz,0.198,DMACPA,0.132,,,,,,,1000,10,5000,35,15,200,110,15,PEAI,0.25,,,,,,,3500.0,25.0,7.0,90.0,120.0,13.0,0.394787,24.7928,0.068484,23.2511,8383,CH1,v2,
33530,20250115,70,Cs0.05MA0.1FA0.85PbI3.0,1.73,MACl,14.6,PEAI,0.517,,,Me-4PACz,0.198,DMACPA,0.132,,,,,,,1000,10,5000,35,15,200,110,15,PEAI,0.25,,,,,,,3500.0,25.0,7.0,90.0,120.0,13.0,0.394787,24.7928,0.068484,23.2511,8383,CH2,v2,
33531,20250115,70,Cs0.05MA0.1FA0.85PbI3.0,1.73,MACl,14.6,PEAI,0.517,,,Me-4PACz,0.198,DMACPA,0.132,,,,,,,1000,10,5000,35,15,200,110,15,PEAI,0.25,,,,,,,3500.0,25.0,7.0,90.0,120.0,13.0,0.394787,24.7928,0.068484,23.2511,8383,CH3,v2,
33532,20250115,70,Cs0.05MA0.1FA0.85PbI3.0,1.73,MACl,14.6,PEAI,0.517,,,Me-4PACz,0.198,DMACPA,0.132,,,,,,,1000,10,5000,35,15,200,110,15,PEAI,0.25,,,,,,,3500.0,25.0,7.0,90.0,120.0,13.0,0.394787,24.7928,0.068484,23.2511,8383,CH4,v2,
33533,20250115,70,Cs0.05MA0.1FA0.85PbI3.0,1.73,MACl,14.6,PEAI,0.517,,,Me-4PACz,0.198,DMACPA,0.132,,,,,,,1000,10,5000,35,15,200,110,15,PEAI,0.25,,,,,,,5000.0,20.0,6.0,80.0,120.0,7.0,17.1621,70.07,1.05375,23.2434,8384,CH1,v2,
33534,20250115,70,Cs0.05MA0.1FA0.85PbI3.0,1.73,MACl,14.6,PEAI,0.517,,,Me-4PACz,0.198,DMACPA,0.132,,,,,,,1000,10,5000,35,15,200,110,15,PEAI,0.25,,,,,,,5000.0,20.0,6.0,80.0,120.0,7.0,1.47e+40,2.41e+40,0.345097,176.644,8384,CH2,v2,
33535,20250115,70,Cs0.05MA0.1FA0.85PbI3.0,1.73,MACl,14.6,PEAI,0.517,,,Me-4PACz,0.198,DMACPA,0.132,,,,,,,1000,10,5000,35,15,200,110,15,PEAI,0.25,,,,,,,5000.0,20.0,6.0,80.0,120.0,7.0,16.3555,67.1984,1.05382,23.0959,8384,CH3,v2,
33536,20250115,70,Cs0.05MA0.1FA0.85PbI3.0,1.73,MACl,14.6,PEAI,0.517,,,Me-4PACz,0.198,DMACPA,0.132,,,,,,,1000,10,5000,35,15,200,110,15,PEAI,0.25,,,,,,,5000.0,20.0,6.0,80.0,120.0,7.0,15.5067,65.8092,1.05223,22.3936,8384,CH4,v2,
33537,20250115,70,Cs0.05MA0.1FA0.85PbI3.0,1.73,MACl,14.6,PEAI,0.517,,,Me-4PACz,0.198,DMACPA,0.132,,,,,,,1000,10,5000,35,15,200,110,15,PEAI,1.0,,,,,,,5000.0,30.0,7.0,200.0,110.0,11.0,2.1e-05,0.0317377,0.006008,11.0264,8385,CH1,v2,
33538,20250115,70,Cs0.05MA0.1FA0.85PbI3.0,1.73,MACl,14.6,PEAI,0.517,,,Me-4PACz,0.198,DMACPA,0.132,,,,,,,1000,10,5000,35,15,200,110,15,PEAI,1.0,,,,,,,5000.0,30.0,7.0,200.0,110.0,11.0,44.3957,-67.5077,0.213666,-307.789,8385,CH2,v2,
33539,20250115,70,Cs0.05MA0.1FA0.85PbI3.0,1.73,MACl,14.6,PEAI,0.517,,,Me-4PACz,0.198,DMACPA,0.132,,,,,,,1000,10,5000,35,15,200,110,15,PEAI,1.0,,,,,,,5000.0,30.0,7.0,200.0,110.0,11.0,2.10122,-158.928,-5.5e-05,23.8421,8385,CH3,v2,
33540,20250115,70,Cs0.05MA0.1FA0.85PbI3.0,1.73,MACl,14.6,PEAI,0.517,,,Me-4PACz,0.198,DMACPA,0.132,,,,,,,1000,10,5000,35,15,200,110,15,PEAI,1.0,,,,,,,5000.0,30.0,7.0,200.0,110.0,11.0,0.0960221,23.9769,0.021726,18.4332,8385,CH4,v2,
33541,20250115,70,Cs0.05MA0.1FA0.85PbI3.0,1.73,MACl,14.6,PEAI,0.517,,,Me-4PACz,0.198,DMACPA,0.132,,,,,,,1000,10,5000,35,15,200,110,15,PEAI,3.0,,,,,,,3800.0,35.0,9.0,80.0,110.0,4.0,0.180896,24.3812,0.035572,20.8579,8386,CH1,v2,
33542,20250115,70,Cs0.05MA0.1FA0.85PbI3.0,1.73,MACl,14.6,PEAI,0.517,,,Me-4PACz,0.198,DMACPA,0.132,,,,,,,1000,10,5000,35,15,200,110,15,PEAI,3.0,,,,,,,3800.0,35.0,9.0,80.0,110.0,4.0,1.51e+40,4.44e+40,0.211,161.051,8386,CH2,v2,
33543,20250115,70,Cs0.05MA0.1FA0.85PbI3.0,1.73,MACl,14.6,PEAI,0.517,,,Me-4PACz,0.198,DMACPA,0.132,,,,,,,1000,10,5000,35,15,200,110,15,PEAI,3.0,,,,,,,3800.0,35.0,9.0,80.0,110.0,4.0,1.38881,29.1636,0.196427,24.2439,8386,CH3,v2,
33544,20250115,70,Cs0.05MA0.1FA0.85PbI3.0,1.73,MACl,14.6,PEAI,0.517,,,Me-4PACz,0.198,DMACPA,0.132,,,,,,,1000,10,5000,35,15,200,110,15,PEAI,3.0,,,,,,,3800.0,35.0,9.0,80.0,110.0,4.0,19.3976,77.2561,1.0328,24.3107,8386,CH4,v2,
33545,20250115,70,Cs0.05MA0.1FA0.85PbI3.0,1.73,MACl,14.6,PEAI,0.517,,,Me-4PACz,0.198,DMACPA,0.132,,,,,,,1000,10,5000,35,15,200,110,15,PEAI,0.625,,,,,,,5000.0,25.0,12.0,100.0,100.0,7.0,1.95941,25.2931,0.313364,24.7215,8387,CH1,v2,
33546,20250115,70,Cs0.05MA0.1FA0.85PbI3.0,1.73,MACl,14.6,PEAI,0.517,,,Me-4PACz,0.198,DMACPA,0.132,,,,,,,1000,10,5000,35,15,200,110,15,PEAI,0.625,,,,,,,5000.0,25.0,12.0,100.0,100.0,7.0,1.65e+40,1.63e+41,-3.5e-05,-288.567,8387,CH2,v2,
33547,20250115,70,Cs0.05MA0.1FA0.85PbI3.0,1.73,MACl,14.6,PEAI,0.517,,,Me-4PACz,0.198,DMACPA,0.132,,,,,,,1000,10,5000,35,15,200,110,15,PEAI,0.625,,,,,,,5000.0,25.0,12.0,100.0,100.0,7.0,17.3154,106.084,0.650692,25.0847,8387,CH3,v2,
33548,20250115,70,Cs0.05MA0.1FA0.85PbI3.0,1.73,MACl,14.6,PEAI,0.517,,,Me-4PACz,0.198,DMACPA,0.132,,,,,,,1000,10,5000,35,15,200,110,15,PEAI,0.625,,,,,,,5000.0,25.0,12.0,100.0,100.0,7.0,18.1639,70.6406,1.05458,24.3824,8387,CH4,v2,
33549,20250115,70,Cs0.05MA0.1FA0.85PbI3.0,1.73,MACl,14.6,PEAI,0.517,,,Me-4PACz,0.198,DMACPA,0.132,,,,,,,1000,10,5000,35,15,200,110,15,PEAI,0.625,,,,,,,3000.0,25.0,5.0,130.0,110.0,7.0,10.706,48.1889,0.895267,24.8159,8388,CH1,v2,
33550,20250115,70,Cs0.05MA0.1FA0.85PbI3.0,1.73,MACl,14.6,PEAI,0.517,,,Me-4PACz,0.198,DMACPA,0.132,,,,,,,1000,10,5000,35,15,200,110,15,PEAI,0.625,,,,,,,3000.0,25.0,5.0,130.0,110.0,7.0,68.0957,-340.549,0.179329,-111.504,8388,CH2,v2,
33551,20250115,70,Cs0.05MA0.1FA0.85PbI3.0,1.73,MACl,14.6,PEAI,0.517,,,Me-4PACz,0.198,DMACPA,0.132,,,,,,,1000,10,5000,35,15,200,110,15,PEAI,0.625,,,,,,,3000.0,25.0,5.0,130.0,110.0,7.0,18.4887,72.2107,1.04134,24.5875,8388,CH3,v2,
33552,20250115,70,Cs0.05MA0.1FA0.85PbI3.0,1.73,MACl,14.6,PEAI,0.517,,,Me-4PACz,0.198,DMACPA,0.132,,,,,,,1000,10,5000,35,15,200,110,15,PEAI,0.625,,,,,,,3000.0,25.0,5.0,130.0,110.0,7.0,10.5496,44.1117,0.984672,24.2878,8388,CH4,v2,
33553,20250115,70,Cs0.05MA0.1FA0.85PbI3.0,1.73,MACl,14.6,PEAI,0.517,,,Me-4PACz,0.198,DMACPA,0.132,,,,,,,1000,10,5000,35,15,200,110,15,PEAI,3.0,,,,,,,4500.0,28.0,14.0,130.0,120.0,13.0,19.2442,71.5957,1.06439,25.253,8389,CH1,v2,
33554,20250115,70,Cs0.05MA0.1FA0.85PbI3.0,1.73,MACl,14.6,PEAI,0.517,,,Me-4PACz,0.198,DMACPA,0.132,,,,,,,1000,10,5000,35,15,200,110,15,PEAI,3.0,,,,,,,4500.0,28.0,14.0,130.0,120.0,13.0,1.15e+40,4.89e+41,0.101077,23.1895,8389,CH2,v2,
33555,20250115,70,Cs0.05MA0.1FA0.85PbI3.0,1.73,MACl,14.6,PEAI,0.517,,,Me-4PACz,0.198,DMACPA,0.132,,,,,,,1000,10,5000,35,15,200,110,15,PEAI,3.0,,,,,,,4500.0,28.0,14.0,130.0,120.0,13.0,11.4327,93.9218,0.522282,23.3064,8389,CH3,v2,
33556,20250115,70,Cs0.05MA0.1FA0.85PbI3.0,1.73,MACl,14.6,PEAI,0.517,,,Me-4PACz,0.198,DMACPA,0.132,,,,,,,1000,10,5000,35,15,200,110,15,PEAI,3.0,,,,,,,4500.0,28.0,14.0,130.0,120.0,13.0,16.6522,66.3449,1.07596,23.3274,8389,CH4,v2,
33557,20250115,70,Cs0.05MA0.1FA0.85PbI3.0,1.73,MACl,14.6,PEAI,0.517,,,Me-4PACz,0.198,DMACPA,0.132,,,,,,,1000,10,5000,35,15,200,110,15,PEAI,1.375,,,,,,,4800.0,30.0,12.0,130.0,120.0,8.0,6.44994,34.8737,0.797924,23.1791,8390,CH1,v2,
33558,20250115,70,Cs0.05MA0.1FA0.85PbI3.0,1.73,MACl,14.6,PEAI,0.517,,,Me-4PACz,0.198,DMACPA,0.132,,,,,,,1000,10,5000,35,15,200,110,15,PEAI,1.375,,,,,,,4800.0,30.0,12.0,130.0,120.0,8.0,1.8e+40,-4.68e+40,0.489457,-78.7856,8390,CH2,v2,
33559,20250115,70,Cs0.05MA0.1FA0.85PbI3.0,1.73,MACl,14.6,PEAI,0.517,,,Me-4PACz,0.198,DMACPA,0.132,,,,,,,1000,10,5000,35,15,200,110,15,PEAI,1.375,,,,,,,4800.0,30.0,12.0,130.0,120.0,8.0,15.3968,71.6674,0.904992,23.7391,8390,CH3,v2,
33560,20250115,70,Cs0.05MA0.1FA0.85PbI3.0,1.73,MACl,14.6,PEAI,0.517,,,Me-4PACz,0.198,DMACPA,0.132,,,,,,,1000,10,5000,35,15,200,110,15,PEAI,1.375,,,,,,,4800.0,30.0,12.0,130.0,120.0,8.0,1.95114,26.1963,0.324502,22.9526,8390,CH4,v2,
33561,20250115,70,Cs0.05MA0.1FA0.85PbI3.0,1.73,MACl,14.6,PEAI,0.517,,,Me-4PACz,0.198,DMACPA,0.132,,,,,,,1000,10,5000,35,15,200,110,15,PEAI,0.625,,,,,,,4000.0,30.0,8.0,100.0,100.0,13.0,0.398722,24.8383,0.069688,23.0349,8391,CH1,v2,
33562,20250115,70,Cs0.05MA0.1FA0.85PbI3.0,1.73,MACl,14.6,PEAI,0.517,,,Me-4PACz,0.198,DMACPA,0.132,,,,,,,1000,10,5000,35,15,200,110,15,PEAI,0.625,,,,,,,4000.0,30.0,8.0,100.0,100.0,13.0,65.6005,-107.161,0.200067,-305.981,8391,CH2,v2,
33563,20250115,70,Cs0.05MA0.1FA0.85PbI3.0,1.73,MACl,14.6,PEAI,0.517,,,Me-4PACz,0.198,DMACPA,0.132,,,,,,,1000,10,5000,35,15,200,110,15,PEAI,0.625,,,,,,,4000.0,30.0,8.0,100.0,100.0,13.0,15.0299,66.7391,0.922991,24.3994,8391,CH3,v2,
33564,20250115,70,Cs0.05MA0.1FA0.85PbI3.0,1.73,MACl,14.6,PEAI,0.517,,,Me-4PACz,0.198,DMACPA,0.132,,,,,,,1000,10,5000,35,15,200,110,15,PEAI,0.625,,,,,,,4000.0,30.0,8.0,100.0,100.0,13.0,15.8251,66.3805,0.995949,23.937,8391,CH4,v2,
33565,20250115,70,Cs0.05MA0.1FA0.85PbI3.0,1.73,MACl,14.6,PEAI,0.517,,,Me-4PACz,0.198,DMACPA,0.132,,,,,,,1000,10,5000,35,15,200,110,15,PEAI,0.625,,,,,,,5000.0,30.0,5.0,100.0,100.0,13.0,0.0966967,29.9774,0.021238,15.1879,8392,CH1,v2,
33566,20250115,70,Cs0.05MA0.1FA0.85PbI3.0,1.73,MACl,14.6,PEAI,0.517,,,Me-4PACz,0.198,DMACPA,0.132,,,,,,,1000,10,5000,35,15,200,110,15,PEAI,0.625,,,,,,,5000.0,30.0,5.0,100.0,100.0,13.0,1.32e+40,-3.43e+40,0.164389,-234.999,8392,CH2,v2,
33567,20250115,70,Cs0.05MA0.1FA0.85PbI3.0,1.73,MACl,14.6,PEAI,0.517,,,Me-4PACz,0.198,DMACPA,0.132,,,,,,,1000,10,5000,35,15,200,110,15,PEAI,0.625,,,,,,,5000.0,30.0,5.0,100.0,100.0,13.0,16.6276,69.9279,0.994651,23.9061,8392,CH3,v2,
33568,20250115,70,Cs0.05MA0.1FA0.85PbI3.0,1.73,MACl,14.6,PEAI,0.517,,,Me-4PACz,0.198,DMACPA,0.132,,,,,,,1000,10,5000,35,15,200,110,15,PEAI,0.625,,,,,,,5000.0,30.0,5.0,100.0,100.0,13.0,0.542655,25.1696,0.094429,22.8318,8392,CH4,v2,
33569,20250115,70,Cs0.05MA0.1FA0.85PbI3.0,1.73,MACl,14.6,PEAI,0.517,,,Me-4PACz,0.198,DMACPA,0.132,,,,,,,1000,10,5000,35,15,200,110,15,PEAI,0.625,,,,,,,5000.0,20.0,7.0,130.0,120.0,3.0,18.5095,72.2195,1.07157,23.9178,8393,CH1,v2,
33570,20250115,70,Cs0.05MA0.1FA0.85PbI3.0,1.73,MACl,14.6,PEAI,0.517,,,Me-4PACz,0.198,DMACPA,0.132,,,,,,,1000,10,5000,35,15,200,110,15,PEAI,0.625,,,,,,,5000.0,20.0,7.0,130.0,120.0,3.0,5.18291,74.4317,0.308329,22.584,8393,CH2,v2,
33571,20250115,70,Cs0.05MA0.1FA0.85PbI3.0,1.73,MACl,14.6,PEAI,0.517,,,Me-4PACz,0.198,DMACPA,0.132,,,,,,,1000,10,5000,35,15,200,110,15,PEAI,0.625,,,,,,,5000.0,20.0,7.0,130.0,120.0,3.0,14.877,63.1769,1.00952,23.326,8393,CH3,v2,
33572,20250115,70,Cs0.05MA0.1FA0.85PbI3.0,1.73,MACl,14.6,PEAI,0.517,,,Me-4PACz,0.198,DMACPA,0.132,,,,,,,1000,10,5000,35,15,200,110,15,PEAI,0.625,,,,,,,5000.0,20.0,7.0,130.0,120.0,3.0,15.6692,63.0252,1.05135,23.6476,8393,CH4,v2,
33573,20250115,70,Cs0.05MA0.1FA0.85PbI3.0,1.73,MACl,14.6,PEAI,0.517,,,Me-4PACz,0.198,DMACPA,0.132,,,,,,,1000,10,5000,35,15,200,110,15,PEAI,0.25,,,,,,,4200.0,28.0,14.0,95.0,115.0,3.0,16.2538,66.7925,1.05907,22.9774,8394,CH1,v2,
33574,20250115,70,Cs0.05MA0.1FA0.85PbI3.0,1.73,MACl,14.6,PEAI,0.517,,,Me-4PACz,0.198,DMACPA,0.132,,,,,,,1000,10,5000,35,15,200,110,15,PEAI,0.25,,,,,,,4200.0,28.0,14.0,95.0,115.0,3.0,14.8676,480.72,0.147605,20.9531,8394,CH2,v2,
33575,20250115,70,Cs0.05MA0.1FA0.85PbI3.0,1.73,MACl,14.6,PEAI,0.517,,,Me-4PACz,0.198,DMACPA,0.132,,,,,,,1000,10,5000,35,15,200,110,15,PEAI,0.25,,,,,,,4200.0,28.0,14.0,95.0,115.0,3.0,15.6064,71.0158,0.970968,22.633,8394,CH3,v2,
33576,20250115,70,Cs0.05MA0.1FA0.85PbI3.0,1.73,MACl,14.6,PEAI,0.517,,,Me-4PACz,0.198,DMACPA,0.132,,,,,,,1000,10,5000,35,15,200,110,15,PEAI,0.25,,,,,,,4200.0,28.0,14.0,95.0,115.0,3.0,14.3204,63.1093,1.00266,22.6313,8394,CH4,v2,
33577,20250115,70,Cs0.05MA0.1FA0.85PbI3.0,1.73,MACl,14.6,PEAI,0.517,,,Me-4PACz,0.198,DMACPA,0.132,,,,,,,1000,10,5000,35,15,200,110,15,PEAI,1.0,,,,,,,3500.0,35.0,12.0,100.0,110.0,3.0,18.7472,74.5352,1.06519,23.6129,8395,CH1,v2,
33578,20250115,70,Cs0.05MA0.1FA0.85PbI3.0,1.73,MACl,14.6,PEAI,0.517,,,Me-4PACz,0.198,DMACPA,0.132,,,,,,,1000,10,5000,35,15,200,110,15,PEAI,1.0,,,,,,,3500.0,35.0,12.0,100.0,110.0,3.0,60.581,-198.811,0.107119,-284.466,8395,CH2,v2,
33579,20250115,70,Cs0.05MA0.1FA0.85PbI3.0,1.73,MACl,14.6,PEAI,0.517,,,Me-4PACz,0.198,DMACPA,0.132,,,,,,,1000,10,5000,35,15,200,110,15,PEAI,1.0,,,,,,,3500.0,35.0,12.0,100.0,110.0,3.0,17.5996,104.772,0.721239,23.2904,8395,CH3,v2,
33580,20250115,70,Cs0.05MA0.1FA0.85PbI3.0,1.73,MACl,14.6,PEAI,0.517,,,Me-4PACz,0.198,DMACPA,0.132,,,,,,,1000,10,5000,35,15,200,110,15,PEAI,1.0,,,,,,,3500.0,35.0,12.0,100.0,110.0,3.0,18.6002,74.5145,1.07632,23.1919,8395,CH4,v2,
33581,20250115,70,Cs0.05MA0.1FA0.85PbI3.0,1.73,MACl,14.6,PEAI,0.517,,,Me-4PACz,0.198,DMACPA,0.132,,,,,,,1000,10,5000,35,15,200,110,15,PEAI,0.25,,,,,,,3900.0,29.0,8.0,98.0,120.0,6.0,12.5662,2799.3,0.023341,19.2325,8396,CH1,v2,
33582,20250115,70,Cs0.05MA0.1FA0.85PbI3.0,1.73,MACl,14.6,PEAI,0.517,,,Me-4PACz,0.198,DMACPA,0.132,,,,,,,1000,10,5000,35,15,200,110,15,PEAI,0.25,,,,,,,3900.0,29.0,8.0,98.0,120.0,6.0,3.92e+40,-1096.77,2.95e+34,-121.178,8396,CH2,v2,
33583,20250115,70,Cs0.05MA0.1FA0.85PbI3.0,1.73,MACl,14.6,PEAI,0.517,,,Me-4PACz,0.198,DMACPA,0.132,,,,,,,1000,10,5000,35,15,200,110,15,PEAI,0.25,,,,,,,3900.0,29.0,8.0,98.0,120.0,6.0,6.29e+40,-3.7e+44,-2e-06,9.40935,8396,CH3,v2,
33584,20250115,70,Cs0.05MA0.1FA0.85PbI3.0,1.73,MACl,14.6,PEAI,0.517,,,Me-4PACz,0.198,DMACPA,0.132,,,,,,,1000,10,5000,35,15,200,110,15,PEAI,0.25,,,,,,,3900.0,29.0,8.0,98.0,120.0,6.0,9.80983,44.7437,1.03604,21.1618,8396,CH4,v2,
33585,20250115,70,Cs0.05MA0.1FA0.85PbI3.0,1.73,MACl,14.6,PEAI,0.517,,,Me-4PACz,0.198,DMACPA,0.132,,,,,,,1000,10,5000,35,15,200,110,15,PEAI,0.25,,,,,,,6000.0,15.0,15.0,130.0,120.0,7.0,20.1522,77.3081,1.05445,24.7212,8397,CH1,v2,
33586,20250115,70,Cs0.05MA0.1FA0.85PbI3.0,1.73,MACl,14.6,PEAI,0.517,,,Me-4PACz,0.198,DMACPA,0.132,,,,,,,1000,10,5000,35,15,200,110,15,PEAI,0.25,,,,,,,6000.0,15.0,15.0,130.0,120.0,7.0,15.9801,-777.546,-8.8e-05,23.3815,8397,CH2,v2,
33587,20250115,70,Cs0.05MA0.1FA0.85PbI3.0,1.73,MACl,14.6,PEAI,0.517,,,Me-4PACz,0.198,DMACPA,0.132,,,,,,,1000,10,5000,35,15,200,110,15,PEAI,0.25,,,,,,,6000.0,15.0,15.0,130.0,120.0,7.0,2.03e+40,9.03e+40,0.095624,234.929,8397,CH3,v2,
33588,20250115,70,Cs0.05MA0.1FA0.85PbI3.0,1.73,MACl,14.6,PEAI,0.517,,,Me-4PACz,0.198,DMACPA,0.132,,,,,,,1000,10,5000,35,15,200,110,15,PEAI,0.25,,,,,,,6000.0,15.0,15.0,130.0,120.0,7.0,0.881667,25.7162,0.145162,23.6181,8397,CH4,v2,
33589,20250115,70,Cs0.05MA0.1FA0.85PbI3.0,1.73,MACl,14.6,PEAI,0.517,,,Me-4PACz,0.198,DMACPA,0.132,,,,,,,1000,10,5000,35,15,200,110,15,PEAI,1.0,,,,,,,4000.0,30.0,13.0,100.0,110.0,5.0,0.881667,25.7162,0.145162,23.6181,8398,CH1,v2,
33590,20250115,70,Cs0.05MA0.1FA0.85PbI3.0,1.73,MACl,14.6,PEAI,0.517,,,Me-4PACz,0.198,DMACPA,0.132,,,,,,,1000,10,5000,35,15,200,110,15,PEAI,1.0,,,,,,,4000.0,30.0,13.0,100.0,110.0,5.0,0.881667,25.7162,0.145162,23.6181,8398,CH2,v2,
33591,20250115,70,Cs0.05MA0.1FA0.85PbI3.0,1.73,MACl,14.6,PEAI,0.517,,,Me-4PACz,0.198,DMACPA,0.132,,,,,,,1000,10,5000,35,15,200,110,15,PEAI,1.0,,,,,,,4000.0,30.0,13.0,100.0,110.0,5.0,0.881667,25.7162,0.145162,23.6181,8398,CH3,v2,
33592,20250115,70,Cs0.05MA0.1FA0.85PbI3.0,1.73,MACl,14.6,PEAI,0.517,,,Me-4PACz,0.198,DMACPA,0.132,,,,,,,1000,10,5000,35,15,200,110,15,PEAI,1.0,,,,,,,4000.0,30.0,13.0,100.0,110.0,5.0,0.881667,25.7162,0.145162,23.6181,8398,CH4,v2,
33593,20250115,70,Cs0.05MA0.1FA0.85PbI3.0,1.73,MACl,14.6,PEAI,0.517,,,Me-4PACz,0.198,DMACPA,0.132,,,,,,,1000,10,5000,35,15,200,110,15,PEAI,0.625,,,,,,,5000.0,20.0,13.0,130.0,120.0,3.0,8.10623,23.8009,0.817383,41.6677,8399,CH1,v2,
33594,20250115,70,Cs0.05MA0.1FA0.85PbI3.0,1.73,MACl,14.6,PEAI,0.517,,,Me-4PACz,0.198,DMACPA,0.132,,,,,,,1000,10,5000,35,15,200,110,15,PEAI,0.625,,,,,,,5000.0,20.0,13.0,130.0,120.0,3.0,156.429,1675.54,0.433788,21.5221,8399,CH2,v2,
33595,20250115,70,Cs0.05MA0.1FA0.85PbI3.0,1.73,MACl,14.6,PEAI,0.517,,,Me-4PACz,0.198,DMACPA,0.132,,,,,,,1000,10,5000,35,15,200,110,15,PEAI,0.625,,,,,,,5000.0,20.0,13.0,130.0,120.0,3.0,1.7e+39,1.08e+40,0.722595,21.8334,8399,CH3,v2,
33596,20250115,70,Cs0.05MA0.1FA0.85PbI3.0,1.73,MACl,14.6,PEAI,0.517,,,Me-4PACz,0.198,DMACPA,0.132,,,,,,,1000,10,5000,35,15,200,110,15,PEAI,0.625,,,,,,,5000.0,20.0,13.0,130.0,120.0,3.0,8.5626,39.129,0.98253,22.2721,8399,CH4,v2,
33597,20250115,70,Cs0.05MA0.1FA0.85PbI3.0,1.73,MACl,14.6,PEAI,0.517,,,Me-4PACz,0.198,DMACPA,0.132,,,,,,,1000,10,5000,35,15,200,110,15,PEAI,1.375,,,,,,,5000.0,30.0,11.0,70.0,100.0,8.0,9.92631,41.7839,0.964595,24.6283,8400,CH1,v2,
33598,20250115,70,Cs0.05MA0.1FA0.85PbI3.0,1.73,MACl,14.6,PEAI,0.517,,,Me-4PACz,0.198,DMACPA,0.132,,,,,,,1000,10,5000,35,15,200,110,15,PEAI,1.375,,,,,,,5000.0,30.0,11.0,70.0,100.0,8.0,17.5866,329.874,0.218543,24.3948,8400,CH2,v2,
33599,20250115,70,Cs0.05MA0.1FA0.85PbI3.0,1.73,MACl,14.6,PEAI,0.517,,,Me-4PACz,0.198,DMACPA,0.132,,,,,,,1000,10,5000,35,15,200,110,15,PEAI,1.375,,,,,,,5000.0,30.0,11.0,70.0,100.0,8.0,16.839,82.8699,0.846197,24.013,8400,CH3,v2,
33600,20250115,70,Cs0.05MA0.1FA0.85PbI3.0,1.73,MACl,14.6,PEAI,0.517,,,Me-4PACz,0.198,DMACPA,0.132,,,,,,,1000,10,5000,35,15,200,110,15,PEAI,1.375,,,,,,,5000.0,30.0,11.0,70.0,100.0,8.0,13.9762,56.8679,1.0542,23.3129,8400,CH4,v2,
33601,20250115,70,Cs0.05MA0.1FA0.85PbI3.0,1.73,MACl,14.6,PEAI,0.517,,,Me-4PACz,0.198,DMACPA,0.132,,,,,,,1000,10,5000,35,15,200,110,15,PEAI,0.625,,,,,,,4000.0,30.0,15.0,100.0,120.0,9.0,19.025,73.4237,1.08383,23.9072,8401,CH1,v2,
33602,20250115,70,Cs0.05MA0.1FA0.85PbI3.0,1.73,MACl,14.6,PEAI,0.517,,,Me-4PACz,0.198,DMACPA,0.132,,,,,,,1000,10,5000,35,15,200,110,15,PEAI,0.625,,,,,,,4000.0,30.0,15.0,100.0,120.0,9.0,1.64e+40,1.55e+41,0.184362,57.2051,8401,CH2,v2,
33603,20250115,70,Cs0.05MA0.1FA0.85PbI3.0,1.73,MACl,14.6,PEAI,0.517,,,Me-4PACz,0.198,DMACPA,0.132,,,,,,,1000,10,5000,35,15,200,110,15,PEAI,0.625,,,,,,,4000.0,30.0,15.0,100.0,120.0,9.0,19.6466,0.0,3.79e+34,20.9369,8401,CH3,v2,
33604,20250115,70,Cs0.05MA0.1FA0.85PbI3.0,1.73,MACl,14.6,PEAI,0.517,,,Me-4PACz,0.198,DMACPA,0.132,,,,,,,1000,10,5000,35,15,200,110,15,PEAI,0.625,,,,,,,4000.0,30.0,15.0,100.0,120.0,9.0,19.1453,73.5496,1.08322,24.0307,8401,CH4,v2,
33605,20250115,70,Cs0.05MA0.1FA0.85PbI3.0,1.73,MACl,14.6,PEAI,0.517,,,Me-4PACz,0.198,DMACPA,0.132,,,,,,,1000,10,5000,35,15,200,110,15,PEAI,1.0,,,,,,,5500.0,25.0,14.0,120.0,110.0,12.0,2.59609,27.4748,0.403249,23.4321,8402,CH1,v2,
33606,20250115,70,Cs0.05MA0.1FA0.85PbI3.0,1.73,MACl,14.6,PEAI,0.517,,,Me-4PACz,0.198,DMACPA,0.132,,,,,,,1000,10,5000,35,15,200,110,15,PEAI,1.0,,,,,,,5500.0,25.0,14.0,120.0,110.0,12.0,1.29e+40,1.4e+40,0.391256,236.098,8402,CH2,v2,
33607,20250115,70,Cs0.05MA0.1FA0.85PbI3.0,1.73,MACl,14.6,PEAI,0.517,,,Me-4PACz,0.198,DMACPA,0.132,,,,,,,1000,10,5000,35,15,200,110,15,PEAI,1.0,,,,,,,5500.0,25.0,14.0,120.0,110.0,12.0,0.135719,22.8564,0.031238,19.0085,8402,CH3,v2,
33608,20250115,70,Cs0.05MA0.1FA0.85PbI3.0,1.73,MACl,14.6,PEAI,0.517,,,Me-4PACz,0.198,DMACPA,0.132,,,,,,,1000,10,5000,35,15,200,110,15,PEAI,1.0,,,,,,,5500.0,25.0,14.0,120.0,110.0,12.0,17.5232,70.3618,1.0544,23.6194,8402,CH4,v2,
33609,20250115,70,Cs0.05MA0.1FA0.85PbI3.0,1.73,MACl,14.6,PEAI,0.517,,,Me-4PACz,0.198,DMACPA,0.132,,,,,,,1000,10,5000,35,15,200,110,15,PEAI,1.0,,,,,,,4500.0,28.0,14.0,90.0,110.0,4.0,19.0625,72.938,1.07599,24.2895,8403,CH1,v2,
33610,20250115,70,Cs0.05MA0.1FA0.85PbI3.0,1.73,MACl,14.6,PEAI,0.517,,,Me-4PACz,0.198,DMACPA,0.132,,,,,,,1000,10,5000,35,15,200,110,15,PEAI,1.0,,,,,,,4500.0,28.0,14.0,90.0,110.0,4.0,1.9e+40,5.65e+43,0.002933,11.4868,8403,CH2,v2,
33611,20250115,70,Cs0.05MA0.1FA0.85PbI3.0,1.73,MACl,14.6,PEAI,0.517,,,Me-4PACz,0.198,DMACPA,0.132,,,,,,,1000,10,5000,35,15,200,110,15,PEAI,1.0,,,,,,,4500.0,28.0,14.0,90.0,110.0,4.0,2.66e+40,-5.49e+41,-9.8e-05,49.3038,8403,CH3,v2,
33612,20250115,70,Cs0.05MA0.1FA0.85PbI3.0,1.73,MACl,14.6,PEAI,0.517,,,Me-4PACz,0.198,DMACPA,0.132,,,,,,,1000,10,5000,35,15,200,110,15,PEAI,1.0,,,,,,,4500.0,28.0,14.0,90.0,110.0,4.0,19.4729,75.2314,1.0746,24.0871,8403,CH4,v2,
33613,20250115,70,Cs0.05MA0.1FA0.85PbI3.0,1.73,MACl,14.6,PEAI,0.517,,,Me-4PACz,0.198,DMACPA,0.132,,,,,,,1000,10,5000,35,15,200,110,15,PEAI,0.25,,,,,,,4000.0,30.0,14.0,100.0,100.0,4.0,19.3098,74.7114,1.05748,24.441,8404,CH1,v2,
33614,20250115,70,Cs0.05MA0.1FA0.85PbI3.0,1.73,MACl,14.6,PEAI,0.517,,,Me-4PACz,0.198,DMACPA,0.132,,,,,,,1000,10,5000,35,15,200,110,15,PEAI,0.25,,,,,,,4000.0,30.0,14.0,100.0,100.0,4.0,62.0048,-171.979,0.352583,-102.256,8404,CH2,v2,
33615,20250115,70,Cs0.05MA0.1FA0.85PbI3.0,1.73,MACl,14.6,PEAI,0.517,,,Me-4PACz,0.198,DMACPA,0.132,,,,,,,1000,10,5000,35,15,200,110,15,PEAI,0.25,,,,,,,4000.0,30.0,14.0,100.0,100.0,4.0,19.4824,73.662,1.07294,24.6502,8404,CH3,v2,
33616,20250115,70,Cs0.05MA0.1FA0.85PbI3.0,1.73,MACl,14.6,PEAI,0.517,,,Me-4PACz,0.198,DMACPA,0.132,,,,,,,1000,10,5000,35,15,200,110,15,PEAI,0.25,,,,,,,4000.0,30.0,14.0,100.0,100.0,4.0,19.6292,75.2228,1.07109,24.3628,8404,CH4,v2,
33617,20250115,70,Cs0.05MA0.1FA0.85PbI3.0,1.73,MACl,14.6,PEAI,0.517,,,Me-4PACz,0.198,DMACPA,0.132,,,,,,,1000,10,5000,35,15,200,110,15,PEAI,3.0,,,,,,,5500.0,25.0,11.0,120.0,100.0,10.0,19.9579,73.1906,1.057,25.7979,8405,CH1,v2,
33618,20250115,70,Cs0.05MA0.1FA0.85PbI3.0,1.73,MACl,14.6,PEAI,0.517,,,Me-4PACz,0.198,DMACPA,0.132,,,,,,,1000,10,5000,35,15,200,110,15,PEAI,3.0,,,,,,,5500.0,25.0,11.0,120.0,100.0,10.0,242.639,-832.109,-0.000152,192.335,8405,CH2,v2,
33619,20250115,70,Cs0.05MA0.1FA0.85PbI3.0,1.73,MACl,14.6,PEAI,0.517,,,Me-4PACz,0.198,DMACPA,0.132,,,,,,,1000,10,5000,35,15,200,110,15,PEAI,3.0,,,,,,,5500.0,25.0,11.0,120.0,100.0,10.0,0.000140164,0.0311596,0.008892,50.5872,8405,CH3,v2,
33620,20250115,70,Cs0.05MA0.1FA0.85PbI3.0,1.73,MACl,14.6,PEAI,0.517,,,Me-4PACz,0.198,DMACPA,0.132,,,,,,,1000,10,5000,35,15,200,110,15,PEAI,3.0,,,,,,,5500.0,25.0,11.0,120.0,100.0,10.0,7.7e-05,0.0425944,0.004965,36.412,8405,CH4,v2,
33621,20250115,70,Cs0.05MA0.1FA0.85PbI3.0,1.73,MACl,14.6,PEAI,0.517,,,Me-4PACz,0.198,DMACPA,0.132,,,,,,,1000,10,5000,35,15,200,110,15,PEAI,1.375,,,,,,,4000.0,30.0,8.0,100.0,100.0,10.0,7.54e-06,0.185192,0.00114,3.57106,8406,CH1,v2,
33622,20250115,70,Cs0.05MA0.1FA0.85PbI3.0,1.73,MACl,14.6,PEAI,0.517,,,Me-4PACz,0.198,DMACPA,0.132,,,,,,,1000,10,5000,35,15,200,110,15,PEAI,1.375,,,,,,,4000.0,30.0,8.0,100.0,100.0,10.0,42.2372,1528.28,0.020847,132.571,8406,CH2,v2,
33623,20250115,70,Cs0.05MA0.1FA0.85PbI3.0,1.73,MACl,14.6,PEAI,0.517,,,Me-4PACz,0.198,DMACPA,0.132,,,,,,,1000,10,5000,35,15,200,110,15,PEAI,1.375,,,,,,,4000.0,30.0,8.0,100.0,100.0,10.0,12.8319,19288.9,0.00441,15.0851,8406,CH3,v2,
33624,20250115,70,Cs0.05MA0.1FA0.85PbI3.0,1.73,MACl,14.6,PEAI,0.517,,,Me-4PACz,0.198,DMACPA,0.132,,,,,,,1000,10,5000,35,15,200,110,15,PEAI,1.375,,,,,,,4000.0,30.0,8.0,100.0,100.0,10.0,15.9167,65.6617,1.05566,22.9625,8406,CH4,v2,
33625,20250115,70,Cs0.05MA0.1FA0.85PbI3.0,1.73,MACl,14.6,PEAI,0.517,,,Me-4PACz,0.198,DMACPA,0.132,,,,,,,1000,10,5000,35,15,200,110,15,PEAI,3.0,,,,,,,6000.0,20.0,9.0,60.0,120.0,2.0,19.3017,73.1289,1.07413,24.5724,8407,CH1,v2,
33626,20250115,70,Cs0.05MA0.1FA0.85PbI3.0,1.73,MACl,14.6,PEAI,0.517,,,Me-4PACz,0.198,DMACPA,0.132,,,,,,,1000,10,5000,35,15,200,110,15,PEAI,3.0,,,,,,,6000.0,20.0,9.0,60.0,120.0,2.0,34.5588,153.253,0.170104,132.567,8407,CH2,v2,
33627,20250115,70,Cs0.05MA0.1FA0.85PbI3.0,1.73,MACl,14.6,PEAI,0.517,,,Me-4PACz,0.198,DMACPA,0.132,,,,,,,1000,10,5000,35,15,200,110,15,PEAI,3.0,,,,,,,6000.0,20.0,9.0,60.0,120.0,2.0,10.2828,52.5271,0.815332,24.01,8407,CH3,v2,
33628,20250115,70,Cs0.05MA0.1FA0.85PbI3.0,1.73,MACl,14.6,PEAI,0.517,,,Me-4PACz,0.198,DMACPA,0.132,,,,,,,1000,10,5000,35,15,200,110,15,PEAI,3.0,,,,,,,6000.0,20.0,9.0,60.0,120.0,2.0,19.2945,74.2765,1.07107,24.2528,8407,CH4,v2,
33629,20250115,70,Cs0.05MA0.1FA0.85PbI3.0,1.73,MACl,14.6,PEAI,0.517,,,Me-4PACz,0.198,DMACPA,0.132,,,,,,,1000,10,5000,35,15,200,110,15,PEAI,3.0,,,,,,,5000.0,30.0,7.0,100.0,100.0,2.0,20.6109,75.1479,1.08688,25.2348,8408,CH1,v2,
33630,20250115,70,Cs0.05MA0.1FA0.85PbI3.0,1.73,MACl,14.6,PEAI,0.517,,,Me-4PACz,0.198,DMACPA,0.132,,,,,,,1000,10,5000,35,15,200,110,15,PEAI,3.0,,,,,,,5000.0,30.0,7.0,100.0,100.0,2.0,3.08743,24.8455,0.492784,25.2169,8408,CH2,v2,
33631,20250115,70,Cs0.05MA0.1FA0.85PbI3.0,1.73,MACl,14.6,PEAI,0.517,,,Me-4PACz,0.198,DMACPA,0.132,,,,,,,1000,10,5000,35,15,200,110,15,PEAI,3.0,,,,,,,5000.0,30.0,7.0,100.0,100.0,2.0,21.0461,75.7729,1.09321,25.407,8408,CH3,v2,
33632,20250115,70,Cs0.05MA0.1FA0.85PbI3.0,1.73,MACl,14.6,PEAI,0.517,,,Me-4PACz,0.198,DMACPA,0.132,,,,,,,1000,10,5000,35,15,200,110,15,PEAI,3.0,,,,,,,5000.0,30.0,7.0,100.0,100.0,2.0,20.4777,76.0186,1.08301,24.873,8408,CH4,v2,
33633,20250115,70,Cs0.05MA0.1FA0.85PbI3.0,1.73,MACl,14.6,PEAI,0.517,,,Me-4PACz,0.198,DMACPA,0.132,,,,,,,1000,10,5000,35,15,200,110,15,PEAI,1.0,,,,,,,5000.0,30.0,13.0,100.0,110.0,4.0,1.05e-05,0.126196,0.001604,5.18966,8409,CH1,v2,
33634,20250115,70,Cs0.05MA0.1FA0.85PbI3.0,1.73,MACl,14.6,PEAI,0.517,,,Me-4PACz,0.198,DMACPA,0.132,,,,,,,1000,10,5000,35,15,200,110,15,PEAI,1.0,,,,,,,5000.0,30.0,13.0,100.0,110.0,4.0,7.8e+40,1768.49,2.25e+34,195.985,8409,CH2,v2,
33635,20250115,70,Cs0.05MA0.1FA0.85PbI3.0,1.73,MACl,14.6,PEAI,0.517,,,Me-4PACz,0.198,DMACPA,0.132,,,,,,,1000,10,5000,35,15,200,110,15,PEAI,1.0,,,,,,,5000.0,30.0,13.0,100.0,110.0,4.0,2.75e+40,3.3e+41,0.054634,152.446,8409,CH3,v2,
33636,20250115,70,Cs0.05MA0.1FA0.85PbI3.0,1.73,MACl,14.6,PEAI,0.517,,,Me-4PACz,0.198,DMACPA,0.132,,,,,,,1000,10,5000,35,15,200,110,15,PEAI,1.0,,,,,,,5000.0,30.0,13.0,100.0,110.0,4.0,2.56997,27.6622,0.415101,22.3815,8409,CH4,v2,
33637,20250115,70,Cs0.05MA0.1FA0.85PbI3.0,1.73,MACl,14.6,PEAI,0.517,,,Me-4PACz,0.198,DMACPA,0.132,,,,,,,1000,10,5000,35,15,200,110,15,PEAI,3.0,,,,,,,5000.0,30.0,7.0,100.0,120.0,7.0,0.000148767,0.0985172,0.002962,50.987,8410,CH1,v2,
33638,20250115,70,Cs0.05MA0.1FA0.85PbI3.0,1.73,MACl,14.6,PEAI,0.517,,,Me-4PACz,0.198,DMACPA,0.132,,,,,,,1000,10,5000,35,15,200,110,15,PEAI,3.0,,,,,,,5000.0,30.0,7.0,100.0,120.0,7.0,0.000148767,0.0985172,0.002962,50.987,8410,CH2,v2,
33639,20250115,70,Cs0.05MA0.1FA0.85PbI3.0,1.73,MACl,14.6,PEAI,0.517,,,Me-4PACz,0.198,DMACPA,0.132,,,,,,,1000,10,5000,35,15,200,110,15,PEAI,3.0,,,,,,,5000.0,30.0,7.0,100.0,120.0,7.0,0.000148767,0.0985172,0.002962,50.987,8410,CH3,v2,
33640,20250115,70,Cs0.05MA0.1FA0.85PbI3.0,1.73,MACl,14.6,PEAI,0.517,,,Me-4PACz,0.198,DMACPA,0.132,,,,,,,1000,10,5000,35,15,200,110,15,PEAI,3.0,,,,,,,5000.0,30.0,7.0,100.0,120.0,7.0,0.000148767,0.0985172,0.002962,50.987,8410,CH4,v2,
33641,20250115,70,Cs0.05MA0.1FA0.85PbI3.0,1.73,MACl,14.6,PEAI,0.517,,,Me-4PACz,0.198,DMACPA,0.132,,,,,,,1000,10,5000,35,15,200,110,15,PEAI,1.375,,,,,,,5000.0,30.0,14.0,60.0,100.0,8.0,1.21092,26.015,0.206037,22.5916,8411,CH1,v2,
33642,20250115,70,Cs0.05MA0.1FA0.85PbI3.0,1.73,MACl,14.6,PEAI,0.517,,,Me-4PACz,0.198,DMACPA,0.132,,,,,,,1000,10,5000,35,15,200,110,15,PEAI,1.375,,,,,,,5000.0,30.0,14.0,60.0,100.0,8.0,29.5023,-415.662,-0.000112,63.4666,8411,CH2,v2,
33643,20250115,70,Cs0.05MA0.1FA0.85PbI3.0,1.73,MACl,14.6,PEAI,0.517,,,Me-4PACz,0.198,DMACPA,0.132,,,,,,,1000,10,5000,35,15,200,110,15,PEAI,1.375,,,,,,,5000.0,30.0,14.0,60.0,100.0,8.0,2.46e+40,-2.68e+41,0.148322,-62.0495,8411,CH3,v2,
33644,20250115,70,Cs0.05MA0.1FA0.85PbI3.0,1.73,MACl,14.6,PEAI,0.517,,,Me-4PACz,0.198,DMACPA,0.132,,,,,,,1000,10,5000,35,15,200,110,15,PEAI,1.375,,,,,,,5000.0,30.0,14.0,60.0,100.0,8.0,1.89727,26.6237,0.308335,23.112,8411,CH4,v2,
33645,20250115,70,Cs0.05MA0.1FA0.85PbI3.0,1.73,MACl,14.6,PEAI,0.517,,,Me-4PACz,0.198,DMACPA,0.132,,,,,,,1000,10,5000,35,15,200,110,15,PEAI,0.25,,,,,,,4500.0,35.0,8.0,110.0,110.0,5.0,1.21715,27.0258,0.211775,21.2662,8412,CH1,v2,
33646,20250115,70,Cs0.05MA0.1FA0.85PbI3.0,1.73,MACl,14.6,PEAI,0.517,,,Me-4PACz,0.198,DMACPA,0.132,,,,,,,1000,10,5000,35,15,200,110,15,PEAI,0.25,,,,,,,4500.0,35.0,8.0,110.0,110.0,5.0,1.36e+40,2.96e+40,0.233007,197.235,8412,CH2,v2,
33647,20250115,70,Cs0.05MA0.1FA0.85PbI3.0,1.73,MACl,14.6,PEAI,0.517,,,Me-4PACz,0.198,DMACPA,0.132,,,,,,,1000,10,5000,35,15,200,110,15,PEAI,0.25,,,,,,,4500.0,35.0,8.0,110.0,110.0,5.0,4.84e+38,4.9e+40,0.039414,25.1014,8412,CH3,v2,
33648,20250115,70,Cs0.05MA0.1FA0.85PbI3.0,1.73,MACl,14.6,PEAI,0.517,,,Me-4PACz,0.198,DMACPA,0.132,,,,,,,1000,10,5000,35,15,200,110,15,PEAI,0.25,,,,,,,4500.0,35.0,8.0,110.0,110.0,5.0,0.0564512,21.8284,0.015854,16.3127,8412,CH4,v2,
33649,20250115,70,Cs0.05MA0.1FA0.85PbI3.0,1.73,MACl,14.6,PEAI,0.517,,,Me-4PACz,0.198,DMACPA,0.132,,,,,,,1000,10,5000,35,15,200,110,15,PEAI,3.0,,,,,,,2000.0,30.0,8.0,100.0,100.0,9.0,10.9361,44.5382,1.05434,23.289,8413,CH1,v2,
33650,20250115,70,Cs0.05MA0.1FA0.85PbI3.0,1.73,MACl,14.6,PEAI,0.517,,,Me-4PACz,0.198,DMACPA,0.132,,,,,,,1000,10,5000,35,15,200,110,15,PEAI,3.0,,,,,,,2000.0,30.0,8.0,100.0,100.0,9.0,2.88e+40,-2.57e+40,0.325301,-343.42,8413,CH2,v2,
33651,20250115,70,Cs0.05MA0.1FA0.85PbI3.0,1.73,MACl,14.6,PEAI,0.517,,,Me-4PACz,0.198,DMACPA,0.132,,,,,,,1000,10,5000,35,15,200,110,15,PEAI,3.0,,,,,,,2000.0,30.0,8.0,100.0,100.0,9.0,4.95734,29.7479,0.70221,23.7315,8413,CH3,v2,
33652,20250115,70,Cs0.05MA0.1FA0.85PbI3.0,1.73,MACl,14.6,PEAI,0.517,,,Me-4PACz,0.198,DMACPA,0.132,,,,,,,1000,10,5000,35,15,200,110,15,PEAI,3.0,,,,,,,2000.0,30.0,8.0,100.0,100.0,9.0,0.322755,24.6591,0.06251,20.9384,8413,CH4,v2,
33653,20250115,70,Cs0.05MA0.1FA0.85PbI3.0,1.73,MACl,14.6,PEAI,0.517,,,Me-4PACz,0.198,DMACPA,0.132,,,,,,,1000,10,5000,35,15,200,110,15,PEAI,3.0,,,,,,,3000.0,30.0,15.0,80.0,100.0,6.0,0.308162,25.34,0.058591,20.756,8414,CH1,v2,
33654,20250115,70,Cs0.05MA0.1FA0.85PbI3.0,1.73,MACl,14.6,PEAI,0.517,,,Me-4PACz,0.198,DMACPA,0.132,,,,,,,1000,10,5000,35,15,200,110,15,PEAI,3.0,,,,,,,3000.0,30.0,15.0,80.0,100.0,6.0,1.62e+39,6.63e+40,0.069034,35.3703,8414,CH2,v2,
33655,20250115,70,Cs0.05MA0.1FA0.85PbI3.0,1.73,MACl,14.6,PEAI,0.517,,,Me-4PACz,0.198,DMACPA,0.132,,,,,,,1000,10,5000,35,15,200,110,15,PEAI,3.0,,,,,,,3000.0,30.0,15.0,80.0,100.0,6.0,4.35e+40,5.87e+41,0.0211,350.892,8414,CH3,v2,
33656,20250115,70,Cs0.05MA0.1FA0.85PbI3.0,1.73,MACl,14.6,PEAI,0.517,,,Me-4PACz,0.198,DMACPA,0.132,,,,,,,1000,10,5000,35,15,200,110,15,PEAI,3.0,,,,,,,3000.0,30.0,15.0,80.0,100.0,6.0,18.4857,73.9102,1.07542,23.2569,8414,CH4,v2,
33657,20250115,70,Cs0.05MA0.1FA0.85PbI3.0,1.73,MACl,14.6,PEAI,0.517,,,Me-4PACz,0.198,DMACPA,0.132,,,,,,,1000,10,5000,35,15,200,110,15,PEAI,0.25,,,,,,,3800.0,32.0,5.0,105.0,100.0,10.0,14.2996,62.4893,0.933013,24.5261,8415,CH1,v2,
33658,20250115,70,Cs0.05MA0.1FA0.85PbI3.0,1.73,MACl,14.6,PEAI,0.517,,,Me-4PACz,0.198,DMACPA,0.132,,,,,,,1000,10,5000,35,15,200,110,15,PEAI,0.25,,,,,,,3800.0,32.0,5.0,105.0,100.0,10.0,2.94e+40,4.25e+41,0.152209,45.3931,8415,CH2,v2,
33659,20250115,70,Cs0.05MA0.1FA0.85PbI3.0,1.73,MACl,14.6,PEAI,0.517,,,Me-4PACz,0.198,DMACPA,0.132,,,,,,,1000,10,5000,35,15,200,110,15,PEAI,0.25,,,,,,,3800.0,32.0,5.0,105.0,100.0,10.0,18.1301,72.554,1.01004,24.74,8415,CH3,v2,
33660,20250115,70,Cs0.05MA0.1FA0.85PbI3.0,1.73,MACl,14.6,PEAI,0.517,,,Me-4PACz,0.198,DMACPA,0.132,,,,,,,1000,10,5000,35,15,200,110,15,PEAI,0.25,,,,,,,3800.0,32.0,5.0,105.0,100.0,10.0,18.75,72.8822,1.056,24.3622,8415,CH4,v2,
33661,20250115,70,Cs0.05MA0.1FA0.85PbI3.0,1.73,MACl,14.6,PEAI,0.517,,,Me-4PACz,0.198,DMACPA,0.132,,,,,,,1000,10,5000,35,15,200,110,15,PEAI,3.0,,,,,,,5000.0,30.0,10.0,60.0,100.0,13.0,8.7699,39.1537,0.926765,24.1686,8416,CH1,v2,
33662,20250115,70,Cs0.05MA0.1FA0.85PbI3.0,1.73,MACl,14.6,PEAI,0.517,,,Me-4PACz,0.198,DMACPA,0.132,,,,,,,1000,10,5000,35,15,200,110,15,PEAI,3.0,,,,,,,5000.0,30.0,10.0,60.0,100.0,13.0,27.4575,7606.49,0.0211,17.1078,8416,CH2,v2,
33663,20250115,70,Cs0.05MA0.1FA0.85PbI3.0,1.73,MACl,14.6,PEAI,0.517,,,Me-4PACz,0.198,DMACPA,0.132,,,,,,,1000,10,5000,35,15,200,110,15,PEAI,3.0,,,,,,,5000.0,30.0,10.0,60.0,100.0,13.0,7.53e+40,1.37e+41,0.211,260.693,8416,CH3,v2,
33664,20250115,70,Cs0.05MA0.1FA0.85PbI3.0,1.73,MACl,14.6,PEAI,0.517,,,Me-4PACz,0.198,DMACPA,0.132,,,,,,,1000,10,5000,35,15,200,110,15,PEAI,3.0,,,,,,,5000.0,30.0,10.0,60.0,100.0,13.0,4.76503,28.6975,0.692841,23.9656,8416,CH4,v2,
33665,20250115,70,Cs0.05MA0.1FA0.85PbI3.0,1.73,MACl,14.6,PEAI,0.517,,,Me-4PACz,0.198,DMACPA,0.132,,,,,,,1000,10,5000,35,15,200,110,15,PEAI,1.375,,,,,,,4000.0,30.0,12.0,150.0,120.0,13.0,17.8725,69.027,1.07195,24.1542,8417,CH1,v2,
33666,20250115,70,Cs0.05MA0.1FA0.85PbI3.0,1.73,MACl,14.6,PEAI,0.517,,,Me-4PACz,0.198,DMACPA,0.132,,,,,,,1000,10,5000,35,15,200,110,15,PEAI,1.375,,,,,,,4000.0,30.0,12.0,150.0,120.0,13.0,9.7433,572.916,0.151225,11.2459,8417,CH2,v2,
33667,20250115,70,Cs0.05MA0.1FA0.85PbI3.0,1.73,MACl,14.6,PEAI,0.517,,,Me-4PACz,0.198,DMACPA,0.132,,,,,,,1000,10,5000,35,15,200,110,15,PEAI,1.375,,,,,,,4000.0,30.0,12.0,150.0,120.0,13.0,6.01994,67.4354,0.394704,22.6169,8417,CH3,v2,
33668,20250115,70,Cs0.05MA0.1FA0.85PbI3.0,1.73,MACl,14.6,PEAI,0.517,,,Me-4PACz,0.198,DMACPA,0.132,,,,,,,1000,10,5000,35,15,200,110,15,PEAI,1.375,,,,,,,4000.0,30.0,12.0,150.0,120.0,13.0,1.28904,25.5422,0.300076,16.8181,8417,CH4,v2,
33669,20250115,70,Cs0.05MA0.1FA0.85PbI3.0,1.73,MACl,14.6,PEAI,0.517,,,Me-4PACz,0.198,DMACPA,0.132,,,,,,,1000,10,5000,35,15,200,110,15,PEAI,0.625,,,,,,,4000.0,30.0,15.0,100.0,100.0,12.0,7.57961,35.2719,0.906446,23.707,8418,CH1,v2,
33670,20250115,70,Cs0.05MA0.1FA0.85PbI3.0,1.73,MACl,14.6,PEAI,0.517,,,Me-4PACz,0.198,DMACPA,0.132,,,,,,,1000,10,5000,35,15,200,110,15,PEAI,0.625,,,,,,,4000.0,30.0,15.0,100.0,100.0,12.0,70.231,-125.905,0.152557,-365.641,8418,CH2,v2,
33671,20250115,70,Cs0.05MA0.1FA0.85PbI3.0,1.73,MACl,14.6,PEAI,0.517,,,Me-4PACz,0.198,DMACPA,0.132,,,,,,,1000,10,5000,35,15,200,110,15,PEAI,0.625,,,,,,,4000.0,30.0,15.0,100.0,100.0,12.0,14.1151,60.9411,1.03638,22.3489,8418,CH3,v2,
33672,20250115,70,Cs0.05MA0.1FA0.85PbI3.0,1.73,MACl,14.6,PEAI,0.517,,,Me-4PACz,0.198,DMACPA,0.132,,,,,,,1000,10,5000,35,15,200,110,15,PEAI,0.625,,,,,,,4000.0,30.0,15.0,100.0,100.0,12.0,7.32666,164.851,0.196646,22.6012,8418,CH4,v2,
33673,20250115,70,Cs0.05MA0.1FA0.85PbI3.0,1.73,MACl,14.6,PEAI,0.517,,,Me-4PACz,0.198,DMACPA,0.132,,,,,,,1000,10,5000,35,15,200,110,15,PEAI,1.0,,,,,,,5000.0,30.0,14.0,130.0,100.0,6.0,18.1367,71.228,1.09267,23.3035,8419,CH1,v2,
33674,20250115,70,Cs0.05MA0.1FA0.85PbI3.0,1.73,MACl,14.6,PEAI,0.517,,,Me-4PACz,0.198,DMACPA,0.132,,,,,,,1000,10,5000,35,15,200,110,15,PEAI,1.0,,,,,,,5000.0,30.0,14.0,130.0,100.0,6.0,1.35e+40,-56.0198,7.08e+34,-341.537,8419,CH2,v2,
