Repository: MI-Materials-Intelligence/Recipe-Language-Model

# Learning Layer

## Overview

In the learning layer, the formulas and parameters are encoded and then tokenised into recipes as inputs. Through atomic skills of data extraction, cleaning, and matching, these data are organised into standardised datasets, providing the basis for RLM training and iterative recipe refinement.

Key Atomic Skills:
- **Cleaning**: Preprocessing and outlier cleaning
- **Matching**: Matching data pairs based on variables
- **Extraction**: Data extraction from robotic boxes

File: seven_ai_layers_robotics/learning/data/data50764_from_db.csv (part 148 of 253)
No,date,rank,Formula PVK,Concentration PVK,Formula Additive 1,Concentration Additive 1,Formula Additive 2,Concentration Additive 2,Formula Additive 3,Concentration Additive 3,Formula SAM 1,Concentration SAM 1,Formula SAM 2,Concentration SAM 2,Formula SAM 3,Concentration SAM 3,Spin Coating Speed SAM,Spin Coating Time SAM,Annealed Temperature SAM,Annealed Time SAM,Spin Coating Speed PVK 1,Spin Coating Time PVK 1,Spin Coating Speed PVK 2,Spin Coating Time PVK 2,Antisolvent Dropping Timing,Antisolvent Volume,Annealed Temperature PVK,Annealed Time PVK,Formula Passivator 1,Concentration Passivator 1,Formula Passivator 2,Concentration Passivator 2,Formula Passivator 3,Concentration Passivator 3,Formula Passivator 4,Concentration Passivator 4,Spin Coating Speed Passivator,Spin Coating Time Passivator,Passivator Dropping Timing,Passivator Volume,Annealed Temperature Passivator,Annealed Time Passivator,PCE,FF,Voc,Jsc,Product,Channel,From,upload_time
33675,20250115,70,Cs0.05MA0.1FA0.85PbI3.0,1.73,MACl,14.6,PEAI,0.517,,,Me-4PACz,0.198,DMACPA,0.132,,,,,,,1000,10,5000,35,15,200,110,15,PEAI,1.0,,,,,,,5000.0,30.0,14.0,130.0,100.0,6.0,1.58e+40,6.35e+40,0.144719,171.513,8419,CH3,v2,
33676,20250115,70,Cs0.05MA0.1FA0.85PbI3.0,1.73,MACl,14.6,PEAI,0.517,,,Me-4PACz,0.198,DMACPA,0.132,,,,,,,1000,10,5000,35,15,200,110,15,PEAI,1.0,,,,,,,5000.0,30.0,14.0,130.0,100.0,6.0,6.51871,30.6041,0.894567,23.8105,8419,CH4,v2,
33677,20250115,70,Cs0.05MA0.1FA0.85PbI3.0,1.73,MACl,14.6,PEAI,0.517,,,Me-4PACz,0.198,DMACPA,0.132,,,,,,,1000,10,5000,35,15,200,110,15,PEAI,3.0,,,,,,,3000.0,30.0,7.0,110.0,100.0,12.0,17.7574,487.668,0.039687,91.7491,8420,CH1,v2,
33678,20250115,70,Cs0.05MA0.1FA0.85PbI3.0,1.73,MACl,14.6,PEAI,0.517,,,Me-4PACz,0.198,DMACPA,0.132,,,,,,,1000,10,5000,35,15,200,110,15,PEAI,3.0,,,,,,,3000.0,30.0,7.0,110.0,100.0,12.0,35.4155,175.46,-9e-05,-223.292,8420,CH2,v2,
33679,20250115,70,Cs0.05MA0.1FA0.85PbI3.0,1.73,MACl,14.6,PEAI,0.517,,,Me-4PACz,0.198,DMACPA,0.132,,,,,,,1000,10,5000,35,15,200,110,15,PEAI,3.0,,,,,,,3000.0,30.0,7.0,110.0,100.0,12.0,4.63e+40,1.22e+42,0.0211,179.355,8420,CH3,v2,
33680,20250115,70,Cs0.05MA0.1FA0.85PbI3.0,1.73,MACl,14.6,PEAI,0.517,,,Me-4PACz,0.198,DMACPA,0.132,,,,,,,1000,10,5000,35,15,200,110,15,PEAI,3.0,,,,,,,3000.0,30.0,7.0,110.0,100.0,12.0,12.6382,53.1901,1.03842,22.8812,8420,CH4,v2,
33681,20250117,71,Cs0.1FA0.9PbI2.8Br0.2,1.5,MACl,3.5,PACl,12.0,,,Me-4PACz,0.11,DMACPA,0.22,,,,,,,1000,10,4700,30,8,200,115,30,PEAI,0.5,,,,,,,4000.0,30.0,8.0,100.0,100.0,3.0,8.19922,66.9737,0.549573,22.2763,8421,CH1,v2,
33682,20250117,71,Cs0.1FA0.9PbI2.8Br0.2,1.5,MACl,3.5,PACl,12.0,,,Me-4PACz,0.11,DMACPA,0.22,,,,,,,1000,10,4700,30,8,200,115,30,PEAI,0.5,,,,,,,4000.0,30.0,8.0,100.0,100.0,3.0,0.297601,24.9402,0.058509,20.3945,8421,CH2,v2,
33683,20250117,71,Cs0.1FA0.9PbI2.8Br0.2,1.5,MACl,3.5,PACl,12.0,,,Me-4PACz,0.11,DMACPA,0.22,,,,,,,1000,10,4700,30,8,200,115,30,PEAI,0.5,,,,,,,4000.0,30.0,8.0,100.0,100.0,3.0,0.692149,22.8099,0.143399,21.1607,8421,CH3,v2,
33684,20250117,71,Cs0.1FA0.9PbI2.8Br0.2,1.5,MACl,3.5,PACl,12.0,,,Me-4PACz,0.11,DMACPA,0.22,,,,,,,1000,10,4700,30,8,200,115,30,PEAI,0.5,,,,,,,4000.0,30.0,8.0,100.0,100.0,3.0,17.1332,71.6927,1.0762,22.206,8421,CH4,v2,
33685,20250117,71,Cs0.1FA0.9PbI2.8Br0.2,1.5,MACl,3.5,PACl,12.0,,,Me-4PACz,0.11,DMACPA,0.22,,,,,,,1000,10,4700,30,8,200,115,30,PEAI,0.5,,,,,,,5000.0,20.0,7.0,130.0,120.0,3.0,0.595165,25.7142,0.106218,21.7903,8422,CH1,v2,
33686,20250117,71,Cs0.1FA0.9PbI2.8Br0.2,1.5,MACl,3.5,PACl,12.0,,,Me-4PACz,0.11,DMACPA,0.22,,,,,,,1000,10,4700,30,8,200,115,30,PEAI,0.5,,,,,,,5000.0,20.0,7.0,130.0,120.0,3.0,10.5667,50.4662,1.01446,20.6397,8422,CH2,v2,
33687,20250117,71,Cs0.1FA0.9PbI2.8Br0.2,1.5,MACl,3.5,PACl,12.0,,,Me-4PACz,0.11,DMACPA,0.22,,,,,,,1000,10,4700,30,8,200,115,30,PEAI,0.5,,,,,,,5000.0,20.0,7.0,130.0,120.0,3.0,0.46499,24.9047,0.087828,21.2583,8422,CH3,v2,
33688,20250117,71,Cs0.1FA0.9PbI2.8Br0.2,1.5,MACl,3.5,PACl,12.0,,,Me-4PACz,0.11,DMACPA,0.22,,,,,,,1000,10,4700,30,8,200,115,30,PEAI,0.5,,,,,,,5000.0,20.0,7.0,130.0,120.0,3.0,2.04822,27.4591,0.32387,23.0314,8422,CH4,v2,
33689,20250117,71,Cs0.1FA0.9PbI2.8Br0.2,1.5,MACl,3.5,PACl,12.0,,,Me-4PACz,0.11,DMACPA,0.22,,,,,,,1000,10,4700,30,8,200,115,30,PEAI,0.5,,,,,,,5000.0,20.0,9.0,170.0,120.0,10.0,1.26e+40,7.13e+40,0.124271,141.953,8423,CH1,v2,
33690,20250117,71,Cs0.1FA0.9PbI2.8Br0.2,1.5,MACl,3.5,PACl,12.0,,,Me-4PACz,0.11,DMACPA,0.22,,,,,,,1000,10,4700,30,8,200,115,30,PEAI,0.5,,,,,,,5000.0,20.0,9.0,170.0,120.0,10.0,6.64e+33,2.97e+41,0.114085,1.96e-05,8423,CH2,v2,
33691,20250117,71,Cs0.1FA0.9PbI2.8Br0.2,1.5,MACl,3.5,PACl,12.0,,,Me-4PACz,0.11,DMACPA,0.22,,,,,,,1000,10,4700,30,8,200,115,30,PEAI,0.5,,,,,,,5000.0,20.0,9.0,170.0,120.0,10.0,8.3e+38,8.92e+40,0.040239,23.1164,8423,CH3,v2,
33692,20250117,71,Cs0.1FA0.9PbI2.8Br0.2,1.5,MACl,3.5,PACl,12.0,,,Me-4PACz,0.11,DMACPA,0.22,,,,,,,1000,10,4700,30,8,200,115,30,PEAI,0.5,,,,,,,5000.0,20.0,9.0,170.0,120.0,10.0,0.913335,25.8178,0.159142,22.2293,8423,CH4,v2,
33693,20250117,71,Cs0.1FA0.9PbI2.8Br0.2,1.5,MACl,3.5,PACl,12.0,,,Me-4PACz,0.11,DMACPA,0.22,,,,,,,1000,10,4700,30,8,200,115,30,PEAI,0.5,,,,,,,5000.0,20.0,10.0,80.0,110.0,10.0,1.94e+40,4.3e+40,0.200298,225.421,8424,CH1,v2,
33694,20250117,71,Cs0.1FA0.9PbI2.8Br0.2,1.5,MACl,3.5,PACl,12.0,,,Me-4PACz,0.11,DMACPA,0.22,,,,,,,1000,10,4700,30,8,200,115,30,PEAI,0.5,,,,,,,5000.0,20.0,10.0,80.0,110.0,10.0,0.139795,23.0694,0.031655,19.1429,8424,CH2,v2,
33695,20250117,71,Cs0.1FA0.9PbI2.8Br0.2,1.5,MACl,3.5,PACl,12.0,,,Me-4PACz,0.11,DMACPA,0.22,,,,,,,1000,10,4700,30,8,200,115,30,PEAI,0.5,,,,,,,5000.0,20.0,10.0,80.0,110.0,10.0,16.0353,27794.6,-9e-05,-0.639229,8424,CH3,v2,
33696,20250117,71,Cs0.1FA0.9PbI2.8Br0.2,1.5,MACl,3.5,PACl,12.0,,,Me-4PACz,0.11,DMACPA,0.22,,,,,,,1000,10,4700,30,8,200,115,30,PEAI,0.5,,,,,,,5000.0,20.0,10.0,80.0,110.0,10.0,15.9106,66.5859,1.03495,23.0879,8424,CH4,v2,
33697,20250117,71,Cs0.1FA0.9PbI2.8Br0.2,1.5,MACl,3.5,PACl,12.0,,,Me-4PACz,0.11,DMACPA,0.22,,,,,,,1000,10,4700,30,8,200,115,30,PEAI,0.5,,,,,,,4000.0,30.0,8.0,100.0,100.0,3.0,9.54674,50.6453,0.787947,23.9232,8425,CH1,v2,
33698,20250117,71,Cs0.1FA0.9PbI2.8Br0.2,1.5,MACl,3.5,PACl,12.0,,,Me-4PACz,0.11,DMACPA,0.22,,,,,,,1000,10,4700,30,8,200,115,30,PEAI,0.5,,,,,,,4000.0,30.0,8.0,100.0,100.0,3.0,0.153358,23.379,0.032554,20.1504,8425,CH2,v2,
33699,20250117,71,Cs0.1FA0.9PbI2.8Br0.2,1.5,MACl,3.5,PACl,12.0,,,Me-4PACz,0.11,DMACPA,0.22,,,,,,,1000,10,4700,30,8,200,115,30,PEAI,0.5,,,,,,,4000.0,30.0,8.0,100.0,100.0,3.0,15.0037,61.1205,1.02485,23.9524,8425,CH3,v2,
33700,20250117,71,Cs0.1FA0.9PbI2.8Br0.2,1.5,MACl,3.5,PACl,12.0,,,Me-4PACz,0.11,DMACPA,0.22,,,,,,,1000,10,4700,30,8,200,115,30,PEAI,0.5,,,,,,,4000.0,30.0,8.0,100.0,100.0,3.0,13.6702,56.7005,1.0341,23.3145,8425,CH4,v2,
33701,20250117,71,Cs0.1FA0.9PbI2.8Br0.2,1.5,MACl,3.5,PACl,12.0,,,Me-4PACz,0.11,DMACPA,0.22,,,,,,,1000,10,4700,30,8,200,115,30,PEAI,1.0,,,,,,,5000.0,20.0,13.0,130.0,120.0,3.0,1.5e+40,5.48e+40,0.170097,160.543,8426,CH1,v2,
33702,20250117,71,Cs0.1FA0.9PbI2.8Br0.2,1.5,MACl,3.5,PACl,12.0,,,Me-4PACz,0.11,DMACPA,0.22,,,,,,,1000,10,4700,30,8,200,115,30,PEAI,1.0,,,,,,,5000.0,20.0,13.0,130.0,120.0,3.0,0.121555,22.1869,0.029945,18.2957,8426,CH2,v2,
33703,20250117,71,Cs0.1FA0.9PbI2.8Br0.2,1.5,MACl,3.5,PACl,12.0,,,Me-4PACz,0.11,DMACPA,0.22,,,,,,,1000,10,4700,30,8,200,115,30,PEAI,1.0,,,,,,,5000.0,20.0,13.0,130.0,120.0,3.0,0.111025,23.8093,0.025528,18.2666,8426,CH3,v2,
33704,20250117,71,Cs0.1FA0.9PbI2.8Br0.2,1.5,MACl,3.5,PACl,12.0,,,Me-4PACz,0.11,DMACPA,0.22,,,,,,,1000,10,4700,30,8,200,115,30,PEAI,1.0,,,,,,,5000.0,20.0,13.0,130.0,120.0,3.0,14.5788,65.3888,1.00113,22.2704,8426,CH4,v2,
33705,20250117,71,Cs0.1FA0.9PbI2.8Br0.2,1.5,MACl,3.5,PACl,12.0,,,Me-4PACz,0.11,DMACPA,0.22,,,,,,,1000,10,4700,30,8,200,115,30,PEAI,1.0,,,,,,,5000.0,20.0,6.0,80.0,120.0,7.0,1.07e+40,-1.64e+42,0.020011,-32.6129,8427,CH1,v2,
33706,20250117,71,Cs0.1FA0.9PbI2.8Br0.2,1.5,MACl,3.5,PACl,12.0,,,Me-4PACz,0.11,DMACPA,0.22,,,,,,,1000,10,4700,30,8,200,115,30,PEAI,1.0,,,,,,,5000.0,20.0,6.0,80.0,120.0,7.0,9.3032,40.6782,0.963761,23.7302,8427,CH2,v2,
33707,20250117,71,Cs0.1FA0.9PbI2.8Br0.2,1.5,MACl,3.5,PACl,12.0,,,Me-4PACz,0.11,DMACPA,0.22,,,,,,,1000,10,4700,30,8,200,115,30,PEAI,1.0,,,,,,,5000.0,20.0,6.0,80.0,120.0,7.0,3.66e+40,9.95e+40,0.154305,238.617,8427,CH3,v2,
33708,20250117,71,Cs0.1FA0.9PbI2.8Br0.2,1.5,MACl,3.5,PACl,12.0,,,Me-4PACz,0.11,DMACPA,0.22,,,,,,,1000,10,4700,30,8,200,115,30,PEAI,1.0,,,,,,,5000.0,20.0,6.0,80.0,120.0,7.0,7.18562,36.5062,1.04167,18.8959,8427,CH4,v2,
33709,20250117,71,Cs0.1FA0.9PbI2.8Br0.2,1.5,MACl,3.5,PACl,12.0,,,Me-4PACz,0.11,DMACPA,0.22,,,,,,,1000,10,4700,30,8,200,115,30,PEAI,1.0,,,,,,,5000.0,20.0,10.0,80.0,120.0,13.0,5.99447,41.1145,0.627049,23.2516,8428,CH1,v2,
33710,20250117,71,Cs0.1FA0.9PbI2.8Br0.2,1.5,MACl,3.5,PACl,12.0,,,Me-4PACz,0.11,DMACPA,0.22,,,,,,,1000,10,4700,30,8,200,115,30,PEAI,1.0,,,,,,,5000.0,20.0,10.0,80.0,120.0,13.0,0.247599,24.2096,0.04793,21.3381,8428,CH2,v2,
33711,20250117,71,Cs0.1FA0.9PbI2.8Br0.2,1.5,MACl,3.5,PACl,12.0,,,Me-4PACz,0.11,DMACPA,0.22,,,,,,,1000,10,4700,30,8,200,115,30,PEAI,1.0,,,,,,,5000.0,20.0,10.0,80.0,120.0,13.0,7.60368,37.7597,0.907754,22.1834,8428,CH3,v2,
33712,20250117,71,Cs0.1FA0.9PbI2.8Br0.2,1.5,MACl,3.5,PACl,12.0,,,Me-4PACz,0.11,DMACPA,0.22,,,,,,,1000,10,4700,30,8,200,115,30,PEAI,1.0,,,,,,,5000.0,20.0,10.0,80.0,120.0,13.0,8.0957,37.0278,1.06673,20.4961,8428,CH4,v2,
33713,20250117,71,Cs0.1FA0.9PbI2.8Br0.2,1.5,MACl,3.5,PACl,12.0,,,Me-4PACz,0.11,DMACPA,0.22,,,,,,,1000,10,4700,30,8,200,115,30,PEAI,1.0,,,,,,,5000.0,20.0,7.0,170.0,110.0,10.0,1.06e+40,1.5e+41,0.038288,183.965,8429,CH1,v2,
33714,20250117,71,Cs0.1FA0.9PbI2.8Br0.2,1.5,MACl,3.5,PACl,12.0,,,Me-4PACz,0.11,DMACPA,0.22,,,,,,,1000,10,4700,30,8,200,115,30,PEAI,1.0,,,,,,,5000.0,20.0,7.0,170.0,110.0,10.0,0.0892614,24.4782,0.020322,17.9441,8429,CH2,v2,
33715,20250117,71,Cs0.1FA0.9PbI2.8Br0.2,1.5,MACl,3.5,PACl,12.0,,,Me-4PACz,0.11,DMACPA,0.22,,,,,,,1000,10,4700,30,8,200,115,30,PEAI,1.0,,,,,,,5000.0,20.0,7.0,170.0,110.0,10.0,11.0375,43.5941,1.05915,23.9049,8429,CH3,v2,
33716,20250117,71,Cs0.1FA0.9PbI2.8Br0.2,1.5,MACl,3.5,PACl,12.0,,,Me-4PACz,0.11,DMACPA,0.22,,,,,,,1000,10,4700,30,8,200,115,30,PEAI,1.0,,,,,,,5000.0,20.0,7.0,170.0,110.0,10.0,12.8017,52.5294,1.07886,22.5891,8429,CH4,v2,
33717,20250117,71,Cs0.1FA0.9PbI2.8Br0.2,1.5,MACl,3.5,PACl,12.0,,,Me-4PACz,0.11,DMACPA,0.22,,,,,,,1000,10,4700,30,8,200,115,30,PEAI,1.0,,,,,,,5000.0,20.0,7.0,170.0,110.0,5.0,18.2973,88.9556,0.862373,23.8516,8430,CH1,v2,
33718,20250117,71,Cs0.1FA0.9PbI2.8Br0.2,1.5,MACl,3.5,PACl,12.0,,,Me-4PACz,0.11,DMACPA,0.22,,,,,,,1000,10,4700,30,8,200,115,30,PEAI,1.0,,,,,,,5000.0,20.0,7.0,170.0,110.0,5.0,0.516532,24.3399,0.094486,22.46,8430,CH2,v2,
33719,20250117,71,Cs0.1FA0.9PbI2.8Br0.2,1.5,MACl,3.5,PACl,12.0,,,Me-4PACz,0.11,DMACPA,0.22,,,,,,,1000,10,4700,30,8,200,115,30,PEAI,1.0,,,,,,,5000.0,20.0,7.0,170.0,110.0,5.0,6.94393,33.1236,0.872099,24.0382,8430,CH3,v2,
33720,20250117,71,Cs0.1FA0.9PbI2.8Br0.2,1.5,MACl,3.5,PACl,12.0,,,Me-4PACz,0.11,DMACPA,0.22,,,,,,,1000,10,4700,30,8,200,115,30,PEAI,1.0,,,,,,,5000.0,20.0,7.0,170.0,110.0,5.0,16.1321,66.5524,1.08373,22.3669,8430,CH4,v2,
33721,20250117,71,Cs0.1FA0.9PbI2.8Br0.2,1.5,MACl,3.5,PACl,12.0,,,Me-4PACz,0.11,DMACPA,0.22,,,,,,,1000,10,4700,30,8,200,115,30,PEAI,1.0,,,,,,,5000.0,20.0,10.0,80.0,120.0,4.0,2.16e+39,4.54e+40,0.180752,26.2986,8431,CH1,v2,
33722,20250117,71,Cs0.1FA0.9PbI2.8Br0.2,1.5,MACl,3.5,PACl,12.0,,,Me-4PACz,0.11,DMACPA,0.22,,,,,,,1000,10,4700,30,8,200,115,30,PEAI,1.0,,,,,,,5000.0,20.0,10.0,80.0,120.0,4.0,0.259479,23.9954,0.04984,21.6966,8431,CH2,v2,
33723,20250117,71,Cs0.1FA0.9PbI2.8Br0.2,1.5,MACl,3.5,PACl,12.0,,,Me-4PACz,0.11,DMACPA,0.22,,,,,,,1000,10,4700,30,8,200,115,30,PEAI,1.0,,,,,,,5000.0,20.0,10.0,80.0,120.0,4.0,2.98265,28.6824,0.430581,24.1509,8431,CH3,v2,
33724,20250117,71,Cs0.1FA0.9PbI2.8Br0.2,1.5,MACl,3.5,PACl,12.0,,,Me-4PACz,0.11,DMACPA,0.22,,,,,,,1000,10,4700,30,8,200,115,30,PEAI,1.0,,,,,,,5000.0,20.0,10.0,80.0,120.0,4.0,13.3119,57.6497,1.09524,21.0832,8431,CH4,v2,
33725,20250117,71,Cs0.1FA0.9PbI2.8Br0.2,1.5,MACl,3.5,PACl,12.0,,,Me-4PACz,0.11,DMACPA,0.22,,,,,,,1000,10,4700,30,8,200,115,30,PEAI,1.0,,,,,,,5000.0,20.0,7.0,170.0,110.0,6.0,10.7837,57.6399,0.795201,23.5271,8432,CH1,v2,
33726,20250117,71,Cs0.1FA0.9PbI2.8Br0.2,1.5,MACl,3.5,PACl,12.0,,,Me-4PACz,0.11,DMACPA,0.22,,,,,,,1000,10,4700,30,8,200,115,30,PEAI,1.0,,,,,,,5000.0,20.0,7.0,170.0,110.0,6.0,0.318031,25.3914,0.058172,21.5312,8432,CH2,v2,
33727,20250117,71,Cs0.1FA0.9PbI2.8Br0.2,1.5,MACl,3.5,PACl,12.0,,,Me-4PACz,0.11,DMACPA,0.22,,,,,,,1000,10,4700,30,8,200,115,30,PEAI,1.0,,,,,,,5000.0,20.0,7.0,170.0,110.0,6.0,0.906312,25.4001,0.15282,23.3486,8432,CH3,v2,
33728,20250117,71,Cs0.1FA0.9PbI2.8Br0.2,1.5,MACl,3.5,PACl,12.0,,,Me-4PACz,0.11,DMACPA,0.22,,,,,,,1000,10,4700,30,8,200,115,30,PEAI,1.0,,,,,,,5000.0,20.0,7.0,170.0,110.0,6.0,1.19148,25.8055,0.198716,23.235,8432,CH4,v2,
33729,20250117,71,Cs0.1FA0.9PbI2.8Br0.2,1.5,MACl,3.5,PACl,12.0,,,Me-4PACz,0.11,DMACPA,0.22,,,,,,,1000,10,4700,30,8,200,115,30,PEAI,1.0,,,,,,,5000.0,20.0,8.0,170.0,110.0,2.0,19.546,480.748,-4.7e-05,-87.1204,8433,CH1,v2,
33730,20250117,71,Cs0.1FA0.9PbI2.8Br0.2,1.5,MACl,3.5,PACl,12.0,,,Me-4PACz,0.11,DMACPA,0.22,,,,,,,1000,10,4700,30,8,200,115,30,PEAI,1.0,,,,,,,5000.0,20.0,8.0,170.0,110.0,2.0,0.246439,24.5144,0.046233,21.7439,8433,CH2,v2,
33731,20250117,71,Cs0.1FA0.9PbI2.8Br0.2,1.5,MACl,3.5,PACl,12.0,,,Me-4PACz,0.11,DMACPA,0.22,,,,,,,1000,10,4700,30,8,200,115,30,PEAI,1.0,,,,,,,5000.0,20.0,8.0,170.0,110.0,2.0,0.732762,25.5972,0.121476,23.5656,8433,CH3,v2,
33732,20250117,71,Cs0.1FA0.9PbI2.8Br0.2,1.5,MACl,3.5,PACl,12.0,,,Me-4PACz,0.11,DMACPA,0.22,,,,,,,1000,10,4700,30,8,200,115,30,PEAI,1.0,,,,,,,5000.0,20.0,8.0,170.0,110.0,2.0,13.6714,55.0995,1.05813,23.4491,8433,CH4,v2,
33733,20250117,71,Cs0.1FA0.9PbI2.8Br0.2,1.5,MACl,3.5,PACl,12.0,,,Me-4PACz,0.11,DMACPA,0.22,,,,,,,1000,10,4700,30,8,200,115,30,PEAI,1.0,,,,,,,5000.0,20.0,10.0,80.0,120.0,7.0,1.95e+40,3.4e+40,0.222902,257.469,8434,CH1,v2,
33734,20250117,71,Cs0.1FA0.9PbI2.8Br0.2,1.5,MACl,3.5,PACl,12.0,,,Me-4PACz,0.11,DMACPA,0.22,,,,,,,1000,10,4700,30,8,200,115,30,PEAI,1.0,,,,,,,5000.0,20.0,10.0,80.0,120.0,7.0,0.135995,22.5302,0.030919,19.5223,8434,CH2,v2,
33735,20250117,71,Cs0.1FA0.9PbI2.8Br0.2,1.5,MACl,3.5,PACl,12.0,,,Me-4PACz,0.11,DMACPA,0.22,,,,,,,1000,10,4700,30,8,200,115,30,PEAI,1.0,,,,,,,5000.0,20.0,10.0,80.0,120.0,7.0,1.91e+40,9.59e+40,0.191533,104.099,8434,CH3,v2,
33736,20250117,71,Cs0.1FA0.9PbI2.8Br0.2,1.5,MACl,3.5,PACl,12.0,,,Me-4PACz,0.11,DMACPA,0.22,,,,,,,1000,10,4700,30,8,200,115,30,PEAI,1.0,,,,,,,5000.0,20.0,10.0,80.0,120.0,7.0,11.1504,51.0859,1.03652,21.0576,8434,CH4,v2,
33737,20250117,71,Cs0.1FA0.9PbI2.8Br0.2,1.5,MACl,3.5,PACl,12.0,,,Me-4PACz,0.11,DMACPA,0.22,,,,,,,1000,10,4700,30,8,200,115,30,PEAI,1.0,,,,,,,5000.0,20.0,10.0,80.0,110.0,5.0,11.5106,491877000.0,-9.7e-05,-2.41e-05,8435,CH1,v2,
33738,20250117,71,Cs0.1FA0.9PbI2.8Br0.2,1.5,MACl,3.5,PACl,12.0,,,Me-4PACz,0.11,DMACPA,0.22,,,,,,,1000,10,4700,30,8,200,115,30,PEAI,1.0,,,,,,,5000.0,20.0,10.0,80.0,110.0,5.0,10.7842,48.0131,0.940963,23.8701,8435,CH2,v2,
33739,20250117,71,Cs0.1FA0.9PbI2.8Br0.2,1.5,MACl,3.5,PACl,12.0,,,Me-4PACz,0.11,DMACPA,0.22,,,,,,,1000,10,4700,30,8,200,115,30,PEAI,1.0,,,,,,,5000.0,20.0,10.0,80.0,110.0,5.0,2.26e+40,-2.55e+41,-3.4e-05,257.395,8435,CH3,v2,
33740,20250117,71,Cs0.1FA0.9PbI2.8Br0.2,1.5,MACl,3.5,PACl,12.0,,,Me-4PACz,0.11,DMACPA,0.22,,,,,,,1000,10,4700,30,8,200,115,30,PEAI,1.0,,,,,,,5000.0,20.0,10.0,80.0,110.0,5.0,16.3275,67.6614,1.0591,22.7847,8435,CH4,v2,
33741,20250117,71,Cs0.1FA0.9PbI2.8Br0.2,1.5,MACl,3.5,PACl,12.0,,,Me-4PACz,0.11,DMACPA,0.22,,,,,,,1000,10,4700,30,8,200,115,30,PEAI,1.0,,,,,,,5000.0,20.0,7.0,170.0,110.0,5.0,18.1073,71.3161,1.0546,24.0757,8436,CH1,v2,
33742,20250117,71,Cs0.1FA0.9PbI2.8Br0.2,1.5,MACl,3.5,PACl,12.0,,,Me-4PACz,0.11,DMACPA,0.22,,,,,,,1000,10,4700,30,8,200,115,30,PEAI,1.0,,,,,,,5000.0,20.0,7.0,170.0,110.0,5.0,14.1398,57.5935,1.06541,23.0439,8436,CH2,v2,
33743,20250117,71,Cs0.1FA0.9PbI2.8Br0.2,1.5,MACl,3.5,PACl,12.0,,,Me-4PACz,0.11,DMACPA,0.22,,,,,,,1000,10,4700,30,8,200,115,30,PEAI,1.0,,,,,,,5000.0,20.0,7.0,170.0,110.0,5.0,35.7861,-38.3445,0.850712,-109.706,8436,CH3,v2,
33744,20250117,71,Cs0.1FA0.9PbI2.8Br0.2,1.5,MACl,3.5,PACl,12.0,,,Me-4PACz,0.11,DMACPA,0.22,,,,,,,1000,10,4700,30,8,200,115,30,PEAI,1.0,,,,,,,5000.0,20.0,7.0,170.0,110.0,5.0,13.4791,56.6392,1.06056,22.4393,8436,CH4,v2,
33745,20250117,71,Cs0.1FA0.9PbI2.8Br0.2,1.5,MACl,3.5,PACl,12.0,,,Me-4PACz,0.11,DMACPA,0.22,,,,,,,1000,10,4700,30,8,200,115,30,PEAI,1.9,,,,,,,2000.0,25.0,15.0,130.0,100.0,4.0,2.35e+40,-2.3e+42,0.018576,-55.0491,8437,CH1,v2,
33746,20250117,71,Cs0.1FA0.9PbI2.8Br0.2,1.5,MACl,3.5,PACl,12.0,,,Me-4PACz,0.11,DMACPA,0.22,,,,,,,1000,10,4700,30,8,200,115,30,PEAI,1.9,,,,,,,2000.0,25.0,15.0,130.0,100.0,4.0,0.316971,24.43,0.063831,20.3265,8437,CH2,v2,
33747,20250117,71,Cs0.1FA0.9PbI2.8Br0.2,1.5,MACl,3.5,PACl,12.0,,,Me-4PACz,0.11,DMACPA,0.22,,,,,,,1000,10,4700,30,8,200,115,30,PEAI,1.9,,,,,,,2000.0,25.0,15.0,130.0,100.0,4.0,7.56e-07,0.0149533,0.001395,3.62342,8437,CH3,v2,
33748,20250117,71,Cs0.1FA0.9PbI2.8Br0.2,1.5,MACl,3.5,PACl,12.0,,,Me-4PACz,0.11,DMACPA,0.22,,,,,,,1000,10,4700,30,8,200,115,30,PEAI,1.9,,,,,,,2000.0,25.0,15.0,130.0,100.0,4.0,14.0512,63.4071,1.06168,20.8728,8437,CH4,v2,
33749,20250117,71,Cs0.1FA0.9PbI2.8Br0.2,1.5,MACl,3.5,PACl,12.0,,,Me-4PACz,0.11,DMACPA,0.22,,,,,,,1000,10,4700,30,8,200,115,30,PEAI,1.9,,,,,,,4000.0,30.0,10.0,100.0,100.0,12.0,40.6136,0.0,4.52e+34,303.111,8438,CH1,v2,
33750,20250117,71,Cs0.1FA0.9PbI2.8Br0.2,1.5,MACl,3.5,PACl,12.0,,,Me-4PACz,0.11,DMACPA,0.22,,,,,,,1000,10,4700,30,8,200,115,30,PEAI,1.9,,,,,,,4000.0,30.0,10.0,100.0,100.0,12.0,0.190646,23.3103,0.041968,19.4876,8438,CH2,v2,
33751,20250117,71,Cs0.1FA0.9PbI2.8Br0.2,1.5,MACl,3.5,PACl,12.0,,,Me-4PACz,0.11,DMACPA,0.22,,,,,,,1000,10,4700,30,8,200,115,30,PEAI,1.9,,,,,,,4000.0,30.0,10.0,100.0,100.0,12.0,15.6915,141.943,0.744496,14.8487,8438,CH3,v2,
33752,20250117,71,Cs0.1FA0.9PbI2.8Br0.2,1.5,MACl,3.5,PACl,12.0,,,Me-4PACz,0.11,DMACPA,0.22,,,,,,,1000,10,4700,30,8,200,115,30,PEAI,1.9,,,,,,,4000.0,30.0,10.0,100.0,100.0,12.0,16.1118,68.0878,1.06427,22.2344,8438,CH4,v2,
33753,20250117,71,Cs0.1FA0.9PbI2.8Br0.2,1.5,MACl,3.5,PACl,12.0,,,Me-4PACz,0.11,DMACPA,0.22,,,,,,,1000,10,4700,30,8,200,115,30,PEAI,1.9,,,,,,,5000.0,20.0,10.0,80.0,120.0,4.0,18.8492,77.0466,1.03556,23.6246,8439,CH1,v2,
33754,20250117,71,Cs0.1FA0.9PbI2.8Br0.2,1.5,MACl,3.5,PACl,12.0,,,Me-4PACz,0.11,DMACPA,0.22,,,,,,,1000,10,4700,30,8,200,115,30,PEAI,1.9,,,,,,,5000.0,20.0,10.0,80.0,120.0,4.0,6.41893,307.714,0.095018,21.9539,8439,CH2,v2,
33755,20250117,71,Cs0.1FA0.9PbI2.8Br0.2,1.5,MACl,3.5,PACl,12.0,,,Me-4PACz,0.11,DMACPA,0.22,,,,,,,1000,10,4700,30,8,200,115,30,PEAI,1.9,,,,,,,5000.0,20.0,10.0,80.0,120.0,4.0,19.0698,90.9319,0.87653,23.9256,8439,CH3,v2,
33756,20250117,71,Cs0.1FA0.9PbI2.8Br0.2,1.5,MACl,3.5,PACl,12.0,,,Me-4PACz,0.11,DMACPA,0.22,,,,,,,1000,10,4700,30,8,200,115,30,PEAI,1.9,,,,,,,5000.0,20.0,10.0,80.0,120.0,4.0,19.1106,75.5256,1.07067,23.6334,8439,CH4,v2,
33757,20250117,71,Cs0.1FA0.9PbI2.8Br0.2,1.5,MACl,3.5,PACl,12.0,,,Me-4PACz,0.11,DMACPA,0.22,,,,,,,1000,10,4700,30,8,200,115,30,PEAI,1.9,,,,,,,5000.0,20.0,7.0,170.0,110.0,10.0,2.04e+38,4.93e+39,0.177566,23.3473,8440,CH1,v2,
33758,20250117,71,Cs0.1FA0.9PbI2.8Br0.2,1.5,MACl,3.5,PACl,12.0,,,Me-4PACz,0.11,DMACPA,0.22,,,,,,,1000,10,4700,30,8,200,115,30,PEAI,1.9,,,,,,,5000.0,20.0,7.0,170.0,110.0,10.0,17.9368,72.6395,1.03599,23.835,8440,CH2,v2,
33759,20250117,71,Cs0.1FA0.9PbI2.8Br0.2,1.5,MACl,3.5,PACl,12.0,,,Me-4PACz,0.11,DMACPA,0.22,,,,,,,1000,10,4700,30,8,200,115,30,PEAI,1.9,,,,,,,5000.0,20.0,7.0,170.0,110.0,10.0,17.3906,71.6937,1.02576,23.6477,8440,CH3,v2,
33760,20250117,71,Cs0.1FA0.9PbI2.8Br0.2,1.5,MACl,3.5,PACl,12.0,,,Me-4PACz,0.11,DMACPA,0.22,,,,,,,1000,10,4700,30,8,200,115,30,PEAI,1.9,,,,,,,5000.0,20.0,7.0,170.0,110.0,10.0,17.7487,72.1876,1.06465,23.0938,8440,CH4,v2,
33761,20250117,71,Cs0.05MA0.16FA0.79PbI2.9Br0.1,1.73,MACl,7.0,PMACl,0.7,,,py3,0.083,DMACPA,0.248,,,,,,,1000,15,5000,30,6,160,110,30,PEAI,0.5,,,,,,,5000.0,26.0,6.0,130.0,115.0,4.0,0.222778,24.8598,0.040965,21.8758,8441,CH1,v2,
33762,20250117,71,Cs0.05MA0.16FA0.79PbI2.9Br0.1,1.73,MACl,7.0,PMACl,0.7,,,py3,0.083,DMACPA,0.248,,,,,,,1000,15,5000,30,6,160,110,30,PEAI,0.5,,,,,,,5000.0,26.0,6.0,130.0,115.0,4.0,0.273694,24.171,0.049091,23.0658,8441,CH2,v2,
33763,20250117,71,Cs0.05MA0.16FA0.79PbI2.9Br0.1,1.73,MACl,7.0,PMACl,0.7,,,py3,0.083,DMACPA,0.248,,,,,,,1000,15,5000,30,6,160,110,30,PEAI,0.5,,,,,,,5000.0,26.0,6.0,130.0,115.0,4.0,19.8576,76.3,1.06549,24.4261,8441,CH3,v2,
33764,20250117,71,Cs0.05MA0.16FA0.79PbI2.9Br0.1,1.73,MACl,7.0,PMACl,0.7,,,py3,0.083,DMACPA,0.248,,,,,,,1000,15,5000,30,6,160,110,30,PEAI,0.5,,,,,,,5000.0,26.0,6.0,130.0,115.0,4.0,0.0707283,21.8968,0.016529,19.5418,8441,CH4,v2,
33765,20250117,71,Cs0.05MA0.16FA0.79PbI2.9Br0.1,1.73,MACl,7.0,PMACl,0.7,,,py3,0.083,DMACPA,0.248,,,,,,,1000,15,5000,30,6,160,110,30,PEAI,0.5,,,,,,,4800.0,26.0,6.0,130.0,115.0,4.0,2.47e+39,-1336.82,1.33e+34,-13.9126,8442,CH1,v2,
33766,20250117,71,Cs0.05MA0.16FA0.79PbI2.9Br0.1,1.73,MACl,7.0,PMACl,0.7,,,py3,0.083,DMACPA,0.248,,,,,,,1000,15,5000,30,6,160,110,30,PEAI,0.5,,,,,,,4800.0,26.0,6.0,130.0,115.0,4.0,19.3262,74.0295,1.05062,24.8484,8442,CH2,v2,
33767,20250117,71,Cs0.05MA0.16FA0.79PbI2.9Br0.1,1.73,MACl,7.0,PMACl,0.7,,,py3,0.083,DMACPA,0.248,,,,,,,1000,15,5000,30,6,160,110,30,PEAI,0.5,,,,,,,4800.0,26.0,6.0,130.0,115.0,4.0,18.4848,74.4448,0.993741,24.9866,8442,CH3,v2,
33768,20250117,71,Cs0.05MA0.16FA0.79PbI2.9Br0.1,1.73,MACl,7.0,PMACl,0.7,,,py3,0.083,DMACPA,0.248,,,,,,,1000,15,5000,30,6,160,110,30,PEAI,0.5,,,,,,,4800.0,26.0,6.0,130.0,115.0,4.0,19.1352,74.1644,1.07682,23.9604,8442,CH4,v2,
33769,20250117,71,Cs0.05MA0.16FA0.79PbI2.9Br0.1,1.73,MACl,7.0,PMACl,0.7,,,py3,0.083,DMACPA,0.248,,,,,,,1000,15,5000,30,6,160,110,30,PEAI,0.5,,,,,,,4500.0,28.0,9.0,120.0,115.0,4.0,1.09e+38,-1.50262,9.88e+34,-73.7323,8443,CH1,v2,
33770,20250117,71,Cs0.05MA0.16FA0.79PbI2.9Br0.1,1.73,MACl,7.0,PMACl,0.7,,,py3,0.083,DMACPA,0.248,,,,,,,1000,15,5000,30,6,160,110,30,PEAI,0.5,,,,,,,4500.0,28.0,9.0,120.0,115.0,4.0,17.6251,71.238,0.973105,25.4249,8443,CH2,v2,
33771,20250117,71,Cs0.05MA0.16FA0.79PbI2.9Br0.1,1.73,MACl,7.0,PMACl,0.7,,,py3,0.083,DMACPA,0.248,,,,,,,1000,15,5000,30,6,160,110,30,PEAI,0.5,,,,,,,4500.0,28.0,9.0,120.0,115.0,4.0,19.2335,72.4385,1.07332,24.7377,8443,CH3,v2,
33772,20250117,71,Cs0.05MA0.16FA0.79PbI2.9Br0.1,1.73,MACl,7.0,PMACl,0.7,,,py3,0.083,DMACPA,0.248,,,,,,,1000,15,5000,30,6,160,110,30,PEAI,0.5,,,,,,,4500.0,28.0,9.0,120.0,115.0,4.0,17.7988,70.7563,1.01336,24.8235,8443,CH4,v2,
33773,20250117,71,Cs0.05MA0.16FA0.79PbI2.9Br0.1,1.73,MACl,7.0,PMACl,0.7,,,py3,0.083,DMACPA,0.248,,,,,,,1000,15,5000,30,6,160,110,30,PEAI,0.5,,,,,,,4500.0,28.0,7.0,120.0,110.0,4.0,2.46e+39,1.26e+42,-9.5e-05,-2.04374,8444,CH1,v2,
33774,20250117,71,Cs0.05MA0.16FA0.79PbI2.9Br0.1,1.73,MACl,7.0,PMACl,0.7,,,py3,0.083,DMACPA,0.248,,,,,,,1000,15,5000,30,6,160,110,30,PEAI,0.5,,,,,,,4500.0,28.0,7.0,120.0,110.0,4.0,19.4726,75.1005,1.04383,24.8401,8444,CH2,v2,
33775,20250117,71,Cs0.05MA0.16FA0.79PbI2.9Br0.1,1.73,MACl,7.0,PMACl,0.7,,,py3,0.083,DMACPA,0.248,,,,,,,1000,15,5000,30,6,160,110,30,PEAI,0.5,,,,,,,4500.0,28.0,7.0,120.0,110.0,4.0,19.7341,178.171,0.499179,22.1882,8444,CH3,v2,
33776,20250117,71,Cs0.05MA0.16FA0.79PbI2.9Br0.1,1.73,MACl,7.0,PMACl,0.7,,,py3,0.083,DMACPA,0.248,,,,,,,1000,15,5000,30,6,160,110,30,PEAI,0.5,,,,,,,4500.0,28.0,7.0,120.0,110.0,4.0,19.4673,75.0083,1.08278,23.9693,8444,CH4,v2,
33777,20250117,71,Cs0.05MA0.16FA0.79PbI2.9Br0.1,1.73,MACl,7.0,PMACl,0.7,,,py3,0.083,DMACPA,0.248,,,,,,,1000,15,5000,30,6,160,110,30,PEAI,0.625,,,,,,,4000.0,30.0,10.0,100.0,100.0,7.0,33.7637,6702.16,0.010523,47.8722,8445,CH1,v2,
33778,20250117,71,Cs0.05MA0.16FA0.79PbI2.9Br0.1,1.73,MACl,7.0,PMACl,0.7,,,py3,0.083,DMACPA,0.248,,,,,,,1000,15,5000,30,6,160,110,30,PEAI,0.625,,,,,,,4000.0,30.0,10.0,100.0,100.0,7.0,0.25782,24.1276,0.048922,21.8424,8445,CH2,v2,
33779,20250117,71,Cs0.05MA0.16FA0.79PbI2.9Br0.1,1.73,MACl,7.0,PMACl,0.7,,,py3,0.083,DMACPA,0.248,,,,,,,1000,15,5000,30,6,160,110,30,PEAI,0.625,,,,,,,4000.0,30.0,10.0,100.0,100.0,7.0,0.0970773,24.3955,0.02031,19.5932,8445,CH3,v2,
33780,20250117,71,Cs0.05MA0.16FA0.79PbI2.9Br0.1,1.73,MACl,7.0,PMACl,0.7,,,py3,0.083,DMACPA,0.248,,,,,,,1000,15,5000,30,6,160,110,30,PEAI,0.625,,,,,,,4000.0,30.0,10.0,100.0,100.0,7.0,2.53e-05,0.0397615,0.005095,12.4736,8445,CH4,v2,
33781,20250117,71,Cs0.05MA0.16FA0.79PbI2.9Br0.1,1.73,MACl,7.0,PMACl,0.7,,,py3,0.083,DMACPA,0.248,,,,,,,1000,15,5000,30,6,160,110,30,PEAI,0.625,,,,,,,4000.0,30.0,8.0,100.0,100.0,10.0,24.7621,851.239,0.029091,99.996,8446,CH1,v2,
33782,20250117,71,Cs0.05MA0.16FA0.79PbI2.9Br0.1,1.73,MACl,7.0,PMACl,0.7,,,py3,0.083,DMACPA,0.248,,,,,,,1000,15,5000,30,6,160,110,30,PEAI,0.625,,,,,,,4000.0,30.0,8.0,100.0,100.0,10.0,1.85e-05,0.0880984,0.003008,6.96315,8446,CH2,v2,
33783,20250117,71,Cs0.05MA0.16FA0.79PbI2.9Br0.1,1.73,MACl,7.0,PMACl,0.7,,,py3,0.083,DMACPA,0.248,,,,,,,1000,15,5000,30,6,160,110,30,PEAI,0.625,,,,,,,4000.0,30.0,8.0,100.0,100.0,10.0,2.47e-05,0.0275416,0.007464,11.9927,8446,CH3,v2,
33784,20250117,71,Cs0.05MA0.16FA0.79PbI2.9Br0.1,1.73,MACl,7.0,PMACl,0.7,,,py3,0.083,DMACPA,0.248,,,,,,,1000,15,5000,30,6,160,110,30,PEAI,0.625,,,,,,,4000.0,30.0,8.0,100.0,100.0,10.0,0.0178367,10.4244,0.011366,15.0535,8446,CH4,v2,
33785,20250117,71,Cs0.05MA0.16FA0.79PbI2.9Br0.1,1.73,MACl,7.0,PMACl,0.7,,,py3,0.083,DMACPA,0.248,,,,,,,1000,15,5000,30,6,160,110,30,PEAI,0.625,,,,,,,4000.0,30.0,12.0,100.0,100.0,5.0,20.5174,78.6026,1.06223,24.5735,8447,CH1,v2,
33786,20250117,71,Cs0.05MA0.16FA0.79PbI2.9Br0.1,1.73,MACl,7.0,PMACl,0.7,,,py3,0.083,DMACPA,0.248,,,,,,,1000,15,5000,30,6,160,110,30,PEAI,0.625,,,,,,,4000.0,30.0,12.0,100.0,100.0,5.0,20.5714,75.5236,1.1077,24.5901,8447,CH2,v2,
33787,20250117,71,Cs0.05MA0.16FA0.79PbI2.9Br0.1,1.73,MACl,7.0,PMACl,0.7,,,py3,0.083,DMACPA,0.248,,,,,,,1000,15,5000,30,6,160,110,30,PEAI,0.625,,,,,,,4000.0,30.0,12.0,100.0,100.0,5.0,20.3844,75.4706,1.10288,24.4902,8447,CH3,v2,
33788,20250117,71,Cs0.05MA0.16FA0.79PbI2.9Br0.1,1.73,MACl,7.0,PMACl,0.7,,,py3,0.083,DMACPA,0.248,,,,,,,1000,15,5000,30,6,160,110,30,PEAI,0.625,,,,,,,4000.0,30.0,12.0,100.0,100.0,5.0,20.1824,75.6344,1.10294,24.1938,8447,CH4,v2,
33789,20250117,71,Cs0.05MA0.16FA0.79PbI2.9Br0.1,1.73,MACl,7.0,PMACl,0.7,,,py3,0.083,DMACPA,0.248,,,,,,,1000,15,5000,30,6,160,110,30,PEAI,0.625,,,,,,,4000.0,30.0,8.0,100.0,100.0,9.0,2.86e+40,3.15e+40,0.27443,330.852,8448,CH1,v2,
33790,20250117,71,Cs0.05MA0.16FA0.79PbI2.9Br0.1,1.73,MACl,7.0,PMACl,0.7,,,py3,0.083,DMACPA,0.248,,,,,,,1000,15,5000,30,6,160,110,30,PEAI,0.625,,,,,,,4000.0,30.0,8.0,100.0,100.0,9.0,16.9325,62.3881,1.07427,25.2643,8448,CH2,v2,
33791,20250117,71,Cs0.05MA0.16FA0.79PbI2.9Br0.1,1.73,MACl,7.0,PMACl,0.7,,,py3,0.083,DMACPA,0.248,,,,,,,1000,15,5000,30,6,160,110,30,PEAI,0.625,,,,,,,4000.0,30.0,8.0,100.0,100.0,9.0,20.6911,74.4047,1.10157,25.2448,8448,CH3,v2,
33792,20250117,71,Cs0.05MA0.16FA0.79PbI2.9Br0.1,1.73,MACl,7.0,PMACl,0.7,,,py3,0.083,DMACPA,0.248,,,,,,,1000,15,5000,30,6,160,110,30,PEAI,0.625,,,,,,,4000.0,30.0,8.0,100.0,100.0,9.0,17.1904,63.9639,1.08407,24.791,8448,CH4,v2,
33793,20250117,71,Cs0.05MA0.16FA0.79PbI2.9Br0.1,1.73,MACl,7.0,PMACl,0.7,,,py3,0.083,DMACPA,0.248,,,,,,,1000,15,5000,30,6,160,110,30,PEAI,0.625,,,,,,,4000.0,30.0,12.0,100.0,100.0,12.0,2.13296,-73.9147,-0.000125,23.1437,8449,CH1,v2,
33794,20250117,71,Cs0.05MA0.16FA0.79PbI2.9Br0.1,1.73,MACl,7.0,PMACl,0.7,,,py3,0.083,DMACPA,0.248,,,,,,,1000,15,5000,30,6,160,110,30,PEAI,0.625,,,,,,,4000.0,30.0,12.0,100.0,100.0,12.0,21.1174,76.8793,1.08656,25.2801,8449,CH2,v2,
33795,20250117,71,Cs0.05MA0.16FA0.79PbI2.9Br0.1,1.73,MACl,7.0,PMACl,0.7,,,py3,0.083,DMACPA,0.248,,,,,,,1000,15,5000,30,6,160,110,30,PEAI,0.625,,,,,,,4000.0,30.0,12.0,100.0,100.0,12.0,21.1667,76.4462,1.09657,25.2499,8449,CH3,v2,
33796,20250117,71,Cs0.05MA0.16FA0.79PbI2.9Br0.1,1.73,MACl,7.0,PMACl,0.7,,,py3,0.083,DMACPA,0.248,,,,,,,1000,15,5000,30,6,160,110,30,PEAI,0.625,,,,,,,4000.0,30.0,12.0,100.0,100.0,12.0,20.6414,76.3818,1.09677,24.6397,8449,CH4,v2,
33797,20250117,71,Cs0.05MA0.16FA0.79PbI2.9Br0.1,1.73,MACl,7.0,PMACl,0.7,,,py3,0.083,DMACPA,0.248,,,,,,,1000,15,5000,30,6,160,110,30,PEAI,0.625,,,,,,,4000.0,30.0,15.0,100.0,100.0,12.0,20.0452,73.3511,1.06747,25.6006,8450,CH1,v2,
33798,20250117,71,Cs0.05MA0.16FA0.79PbI2.9Br0.1,1.73,MACl,7.0,PMACl,0.7,,,py3,0.083,DMACPA,0.248,,,,,,,1000,15,5000,30,6,160,110,30,PEAI,0.625,,,,,,,4000.0,30.0,15.0,100.0,100.0,12.0,20.0913,74.0195,1.05716,25.6756,8450,CH2,v2,
33799,20250117,71,Cs0.05MA0.16FA0.79PbI2.9Br0.1,1.73,MACl,7.0,PMACl,0.7,,,py3,0.083,DMACPA,0.248,,,,,,,1000,15,5000,30,6,160,110,30,PEAI,0.625,,,,,,,4000.0,30.0,15.0,100.0,100.0,12.0,19.4817,73.9367,1.02778,25.637,8450,CH3,v2,
33800,20250117,71,Cs0.05MA0.16FA0.79PbI2.9Br0.1,1.73,MACl,7.0,PMACl,0.7,,,py3,0.083,DMACPA,0.248,,,,,,,1000,15,5000,30,6,160,110,30,PEAI,0.625,,,,,,,4000.0,30.0,15.0,100.0,100.0,12.0,19.655,73.9108,1.05523,25.2009,8450,CH4,v2,
33801,20250117,71,Cs0.05MA0.16FA0.79PbI2.9Br0.1,1.73,MACl,7.0,PMACl,0.7,,,py3,0.083,DMACPA,0.248,,,,,,,1000,15,5000,30,6,160,110,30,PEAI,0.625,,,,,,,4000.0,30.0,12.0,100.0,100.0,15.0,19.3953,78.8499,0.987949,24.8978,8451,CH1,v2,
33802,20250117,71,Cs0.05MA0.16FA0.79PbI2.9Br0.1,1.73,MACl,7.0,PMACl,0.7,,,py3,0.083,DMACPA,0.248,,,,,,,1000,15,5000,30,6,160,110,30,PEAI,0.625,,,,,,,4000.0,30.0,12.0,100.0,100.0,15.0,20.1378,73.7419,1.07421,25.4218,8451,CH2,v2,
33803,20250117,71,Cs0.05MA0.16FA0.79PbI2.9Br0.1,1.73,MACl,7.0,PMACl,0.7,,,py3,0.083,DMACPA,0.248,,,,,,,1000,15,5000,30,6,160,110,30,PEAI,0.625,,,,,,,4000.0,30.0,12.0,100.0,100.0,15.0,20.4325,74.119,1.09308,25.2197,8451,CH3,v2,
33804,20250117,71,Cs0.05MA0.16FA0.79PbI2.9Br0.1,1.73,MACl,7.0,PMACl,0.7,,,py3,0.083,DMACPA,0.248,,,,,,,1000,15,5000,30,6,160,110,30,PEAI,0.625,,,,,,,4000.0,30.0,12.0,100.0,100.0,15.0,2.22e-05,0.0969041,0.00298,7.69114,8451,CH4,v2,
33805,20250117,71,Cs0.05MA0.16FA0.79PbI2.9Br0.1,1.73,MACl,7.0,PMACl,0.7,,,py3,0.083,DMACPA,0.248,,,,,,,1000,15,5000,30,6,160,110,30,PEAI,0.625,,,,,,,4000.0,30.0,10.0,110.0,100.0,8.0,2.6622,0.0,3.99e+34,21.6292,8452,CH1,v2,
33806,20250117,71,Cs0.05MA0.16FA0.79PbI2.9Br0.1,1.73,MACl,7.0,PMACl,0.7,,,py3,0.083,DMACPA,0.248,,,,,,,1000,15,5000,30,6,160,110,30,PEAI,0.625,,,,,,,4000.0,30.0,10.0,110.0,100.0,8.0,20.1181,76.1318,1.0619,24.8849,8452,CH2,v2,
33807,20250117,71,Cs0.05MA0.16FA0.79PbI2.9Br0.1,1.73,MACl,7.0,PMACl,0.7,,,py3,0.083,DMACPA,0.248,,,,,,,1000,15,5000,30,6,160,110,30,PEAI,0.625,,,,,,,4000.0,30.0,10.0,110.0,100.0,8.0,18.6241,73.9514,1.0233,24.6109,8452,CH3,v2,
33808,20250117,71,Cs0.05MA0.16FA0.79PbI2.9Br0.1,1.73,MACl,7.0,PMACl,0.7,,,py3,0.083,DMACPA,0.248,,,,,,,1000,15,5000,30,6,160,110,30,PEAI,0.625,,,,,,,4000.0,30.0,10.0,110.0,100.0,8.0,18.4644,74.2999,1.02364,24.2772,8452,CH4,v2,
33809,20250117,71,Cs0.05MA0.16FA0.79PbI2.9Br0.1,1.73,MACl,7.0,PMACl,0.7,,,py3,0.083,DMACPA,0.248,,,,,,,1000,15,5000,30,6,160,110,30,PEAI,1.0,,,,,,,4500.0,35.0,8.0,110.0,110.0,5.0,18.5603,203.348,0.382842,23.841,8453,CH1,v2,
33810,20250117,71,Cs0.05MA0.16FA0.79PbI2.9Br0.1,1.73,MACl,7.0,PMACl,0.7,,,py3,0.083,DMACPA,0.248,,,,,,,1000,15,5000,30,6,160,110,30,PEAI,1.0,,,,,,,4500.0,35.0,8.0,110.0,110.0,5.0,17.6536,69.2649,1.10544,23.0561,8453,CH2,v2,
33811,20250117,71,Cs0.05MA0.16FA0.79PbI2.9Br0.1,1.73,MACl,7.0,PMACl,0.7,,,py3,0.083,DMACPA,0.248,,,,,,,1000,15,5000,30,6,160,110,30,PEAI,1.0,,,,,,,4500.0,35.0,8.0,110.0,110.0,5.0,1.69e+39,4.45e+41,-2.2e-05,-17.6075,8453,CH3,v2,
33812,20250117,71,Cs0.05MA0.16FA0.79PbI2.9Br0.1,1.73,MACl,7.0,PMACl,0.7,,,py3,0.083,DMACPA,0.248,,,,,,,1000,15,5000,30,6,160,110,30,PEAI,1.0,,,,,,,4500.0,35.0,8.0,110.0,110.0,5.0,17.335,68.9116,1.09142,23.0483,8453,CH4,v2,
33813,20250117,71,Cs0.05MA0.16FA0.79PbI2.9Br0.1,1.73,MACl,7.0,PMACl,0.7,,,py3,0.083,DMACPA,0.248,,,,,,,1000,15,5000,30,6,160,110,30,PEAI,1.0,,,,,,,4500.0,28.0,14.0,90.0,110.0,4.0,3.512,177.631,-9.6e-05,-20.5714,8454,CH1,v2,
33814,20250117,71,Cs0.05MA0.16FA0.79PbI2.9Br0.1,1.73,MACl,7.0,PMACl,0.7,,,py3,0.083,DMACPA,0.248,,,,,,,1000,15,5000,30,6,160,110,30,PEAI,1.0,,,,,,,4500.0,28.0,14.0,90.0,110.0,4.0,20.8377,74.7474,1.12195,24.8474,8454,CH2,v2,
33815,20250117,71,Cs0.05MA0.16FA0.79PbI2.9Br0.1,1.73,MACl,7.0,PMACl,0.7,,,py3,0.083,DMACPA,0.248,,,,,,,1000,15,5000,30,6,160,110,30,PEAI,1.0,,,,,,,4500.0,28.0,14.0,90.0,110.0,4.0,20.6487,78.9261,1.06163,24.6433,8454,CH3,v2,
33816,20250117,71,Cs0.05MA0.16FA0.79PbI2.9Br0.1,1.73,MACl,7.0,PMACl,0.7,,,py3,0.083,DMACPA,0.248,,,,,,,1000,15,5000,30,6,160,110,30,PEAI,1.0,,,,,,,4500.0,28.0,14.0,90.0,110.0,4.0,20.4742,74.987,1.11426,24.5038,8454,CH4,v2,
33817,20250117,71,Cs0.05MA0.16FA0.79PbI2.9Br0.1,1.73,MACl,7.0,PMACl,0.7,,,py3,0.083,DMACPA,0.248,,,,,,,1000,15,5000,30,6,160,110,30,PEAI,1.0,,,,,,,4500.0,28.0,12.0,110.0,110.0,7.0,17.3713,174.789,0.399836,24.8563,8455,CH1,v2,
33818,20250117,71,Cs0.05MA0.16FA0.79PbI2.9Br0.1,1.73,MACl,7.0,PMACl,0.7,,,py3,0.083,DMACPA,0.248,,,,,,,1000,15,5000,30,6,160,110,30,PEAI,1.0,,,,,,,4500.0,28.0,12.0,110.0,110.0,7.0,21.2094,74.9001,1.11932,25.2982,8455,CH2,v2,
33819,20250117,71,Cs0.05MA0.16FA0.79PbI2.9Br0.1,1.73,MACl,7.0,PMACl,0.7,,,py3,0.083,DMACPA,0.248,,,,,,,1000,15,5000,30,6,160,110,30,PEAI,1.0,,,,,,,4500.0,28.0,12.0,110.0,110.0,7.0,12.8104,-609.83,-8.3e-05,25.3069,8455,CH3,v2,
33820,20250117,71,Cs0.05MA0.16FA0.79PbI2.9Br0.1,1.73,MACl,7.0,PMACl,0.7,,,py3,0.083,DMACPA,0.248,,,,,,,1000,15,5000,30,6,160,110,30,PEAI,1.0,,,,,,,4500.0,28.0,12.0,110.0,110.0,7.0,19.6407,72.7096,1.10586,24.4267,8455,CH4,v2,
33821,20250117,71,Cs0.05MA0.16FA0.79PbI2.9Br0.1,1.73,MACl,7.0,PMACl,0.7,,,py3,0.083,DMACPA,0.248,,,,,,,1000,15,5000,30,6,160,110,30,PEAI,1.0,,,,,,,4500.0,28.0,10.0,110.0,115.0,4.0,22.0335,79.3463,1.11605,24.8814,8456,CH1,v2,
33822,20250117,71,Cs0.05MA0.16FA0.79PbI2.9Br0.1,1.73,MACl,7.0,PMACl,0.7,,,py3,0.083,DMACPA,0.248,,,,,,,1000,15,5000,30,6,160,110,30,PEAI,1.0,,,,,,,4500.0,28.0,10.0,110.0,115.0,4.0,11.3009,493.547,0.098498,23.2466,8456,CH2,v2,
33823,20250117,71,Cs0.05MA0.16FA0.79PbI2.9Br0.1,1.73,MACl,7.0,PMACl,0.7,,,py3,0.083,DMACPA,0.248,,,,,,,1000,15,5000,30,6,160,110,30,PEAI,1.0,,,,,,,4500.0,28.0,10.0,110.0,115.0,4.0,18.4441,206.523,0.360406,24.7798,8456,CH3,v2,
33824,20250117,71,Cs0.05MA0.16FA0.79PbI2.9Br0.1,1.73,MACl,7.0,PMACl,0.7,,,py3,0.083,DMACPA,0.248,,,,,,,1000,15,5000,30,6,160,110,30,PEAI,1.0,,,,,,,4500.0,28.0,10.0,110.0,115.0,4.0,21.4657,76.9209,1.11397,25.0512,8456,CH4,v2,
33825,20250117,71,Cs0.05MA0.16FA0.79PbI2.9Br0.1,1.73,MACl,7.0,PMACl,0.7,,,py3,0.083,DMACPA,0.248,,,,,,,1000,15,5000,30,6,160,110,30,PEAI,1.0,,,,,,,4500.0,28.0,10.0,110.0,110.0,10.0,4.33124,599.23,-3.7e-05,-19.4617,8457,CH1,v2,
33826,20250117,71,Cs0.05MA0.16FA0.79PbI2.9Br0.1,1.73,MACl,7.0,PMACl,0.7,,,py3,0.083,DMACPA,0.248,,,,,,,1000,15,5000,30,6,160,110,30,PEAI,1.0,,,,,,,4500.0,28.0,10.0,110.0,110.0,10.0,20.5145,75.4185,1.10438,24.6301,8457,CH2,v2,
33827,20250117,71,Cs0.05MA0.16FA0.79PbI2.9Br0.1,1.73,MACl,7.0,PMACl,0.7,,,py3,0.083,DMACPA,0.248,,,,,,,1000,15,5000,30,6,160,110,30,PEAI,1.0,,,,,,,4500.0,28.0,10.0,110.0,110.0,10.0,20.5768,75.7966,1.1118,24.4177,8457,CH3,v2,
33828,20250117,71,Cs0.05MA0.16FA0.79PbI2.9Br0.1,1.73,MACl,7.0,PMACl,0.7,,,py3,0.083,DMACPA,0.248,,,,,,,1000,15,5000,30,6,160,110,30,PEAI,1.0,,,,,,,4500.0,28.0,10.0,110.0,110.0,10.0,20.276,76.1207,1.10452,24.116,8457,CH4,v2,
33829,20250117,71,Cs0.05MA0.16FA0.79PbI2.9Br0.1,1.73,MACl,7.0,PMACl,0.7,,,py3,0.083,DMACPA,0.248,,,,,,,1000,15,5000,30,6,160,110,30,PEAI,1.0,,,,,,,4500.0,28.0,10.0,90.0,110.0,4.0,52.9014,-694.589,-7.5e-05,101.557,8458,CH1,v2,
33830,20250117,71,Cs0.05MA0.16FA0.79PbI2.9Br0.1,1.73,MACl,7.0,PMACl,0.7,,,py3,0.083,DMACPA,0.248,,,,,,,1000,15,5000,30,6,160,110,30,PEAI,1.0,,,,,,,4500.0,28.0,10.0,90.0,110.0,4.0,69.0601,68.2406,0.963353,105.051,8458,CH2,v2,
33831,20250117,71,Cs0.05MA0.16FA0.79PbI2.9Br0.1,1.73,MACl,7.0,PMACl,0.7,,,py3,0.083,DMACPA,0.248,,,,,,,1000,15,5000,30,6,160,110,30,PEAI,1.0,,,,,,,4500.0,28.0,10.0,90.0,110.0,4.0,9.5e+39,6.47e+40,0.140934,104.222,8458,CH3,v2,
33832,20250117,71,Cs0.05MA0.16FA0.79PbI2.9Br0.1,1.73,MACl,7.0,PMACl,0.7,,,py3,0.083,DMACPA,0.248,,,,,,,1000,15,5000,30,6,160,110,30,PEAI,1.0,,,,,,,4500.0,28.0,10.0,90.0,110.0,4.0,73.0879,70.5426,0.993822,104.252,8458,CH4,v2,
33833,20250117,71,Cs0.05MA0.16FA0.79PbI2.9Br0.1,1.73,MACl,7.0,PMACl,0.7,,,py3,0.083,DMACPA,0.248,,,,,,,1000,15,5000,30,6,160,110,30,PEAI,1.4,,,,,,,4500.0,28.0,12.0,110.0,110.0,4.0,1.37e+40,-7.42e+41,0.018782,-98.4658,8459,CH1,v2,
33834,20250117,71,Cs0.05MA0.16FA0.79PbI2.9Br0.1,1.73,MACl,7.0,PMACl,0.7,,,py3,0.083,DMACPA,0.248,,,,,,,1000,15,5000,30,6,160,110,30,PEAI,1.4,,,,,,,4500.0,28.0,12.0,110.0,110.0,4.0,20.3652,74.3775,1.08446,25.2485,8459,CH2,v2,
33835,20250117,71,Cs0.05MA0.16FA0.79PbI2.9Br0.1,1.73,MACl,7.0,PMACl,0.7,,,py3,0.083,DMACPA,0.248,,,,,,,1000,15,5000,30,6,160,110,30,PEAI,1.4,,,,,,,4500.0,28.0,12.0,110.0,110.0,4.0,7.3314,38.5948,0.767376,24.7543,8459,CH3,v2,
33836,20250117,71,Cs0.05MA0.16FA0.79PbI2.9Br0.1,1.73,MACl,7.0,PMACl,0.7,,,py3,0.083,DMACPA,0.248,,,,,,,1000,15,5000,30,6,160,110,30,PEAI,1.4,,,,,,,4500.0,28.0,12.0,110.0,110.0,4.0,20.4078,75.2315,1.10234,24.6083,8459,CH4,v2,
33837,20250117,71,Cs0.05MA0.16FA0.79PbI2.9Br0.1,1.73,MACl,7.0,PMACl,0.7,,,py3,0.083,DMACPA,0.248,,,,,,,1000,15,5000,30,6,160,110,30,PEAI,1.4,,,,,,,4500.0,35.0,8.0,110.0,110.0,5.0,0.562034,24.722,0.096289,23.6105,8460,CH1,v2,
33838,20250117,71,Cs0.05MA0.16FA0.79PbI2.9Br0.1,1.73,MACl,7.0,PMACl,0.7,,,py3,0.083,DMACPA,0.248,,,,,,,1000,15,5000,30,6,160,110,30,PEAI,1.4,,,,,,,4500.0,35.0,8.0,110.0,110.0,5.0,12.7371,46.26,1.08325,25.4176,8460,CH2,v2,
33839,20250117,71,Cs0.05MA0.16FA0.79PbI2.9Br0.1,1.73,MACl,7.0,PMACl,0.7,,,py3,0.083,DMACPA,0.248,,,,,,,1000,15,5000,30,6,160,110,30,PEAI,1.4,,,,,,,4500.0,35.0,8.0,110.0,110.0,5.0,21.8236,78.0774,1.10429,25.3115,8460,CH3,v2,
33840,20250117,71,Cs0.05MA0.16FA0.79PbI2.9Br0.1,1.73,MACl,7.0,PMACl,0.7,,,py3,0.083,DMACPA,0.248,,,,,,,1000,15,5000,30,6,160,110,30,PEAI,1.4,,,,,,,4500.0,35.0,8.0,110.0,110.0,5.0,21.7592,78.4168,1.12397,24.6876,8460,CH4,v2,
33841,20250117,71,Cs0.05MA0.1FA0.85PbI3.0,1.73,MACl,14.6,PEAI,0.517,,,Me-4PACz,0.198,DMACPA,0.132,,,,,,,1000,10,5000,35,15,200,110,15,PEAI,0.5,,,,,,,4800.0,31.0,15.0,120.0,100.0,5.0,2.9738,-35.8469,0.907154,-9.1449,8461,CH1,v2,
33842,20250117,71,Cs0.05MA0.1FA0.85PbI3.0,1.73,MACl,14.6,PEAI,0.517,,,Me-4PACz,0.198,DMACPA,0.132,,,,,,,1000,10,5000,35,15,200,110,15,PEAI,0.5,,,,,,,4800.0,31.0,15.0,120.0,100.0,5.0,15.1444,54.1185,1.1196,24.9945,8461,CH2,v2,
33843,20250117,71,Cs0.05MA0.1FA0.85PbI3.0,1.73,MACl,14.6,PEAI,0.517,,,Me-4PACz,0.198,DMACPA,0.132,,,,,,,1000,10,5000,35,15,200,110,15,PEAI,0.5,,,,,,,4800.0,31.0,15.0,120.0,100.0,5.0,13.5094,49.7508,1.10054,24.6733,8461,CH3,v2,
33844,20250117,71,Cs0.05MA0.1FA0.85PbI3.0,1.73,MACl,14.6,PEAI,0.517,,,Me-4PACz,0.198,DMACPA,0.132,,,,,,,1000,10,5000,35,15,200,110,15,PEAI,0.5,,,,,,,4800.0,31.0,15.0,120.0,100.0,5.0,14.3184,52.8005,1.11251,24.3755,8461,CH4,v2,
33845,20250117,71,Cs0.05MA0.1FA0.85PbI3.0,1.73,MACl,14.6,PEAI,0.517,,,Me-4PACz,0.198,DMACPA,0.132,,,,,,,1000,10,5000,35,15,200,110,15,PEAI,0.5,,,,,,,5100.0,30.0,12.0,100.0,100.0,4.0,1.8e+39,1.35e+40,0.074124,179.665,8462,CH1,v2,
33846,20250117,71,Cs0.05MA0.1FA0.85PbI3.0,1.73,MACl,14.6,PEAI,0.517,,,Me-4PACz,0.198,DMACPA,0.132,,,,,,,1000,10,5000,35,15,200,110,15,PEAI,0.5,,,,,,,5100.0,30.0,12.0,100.0,100.0,4.0,14.9191,55.5866,1.10305,24.3319,8462,CH2,v2,
33847,20250117,71,Cs0.05MA0.1FA0.85PbI3.0,1.73,MACl,14.6,PEAI,0.517,,,Me-4PACz,0.198,DMACPA,0.132,,,,,,,1000,10,5000,35,15,200,110,15,PEAI,0.5,,,,,,,5100.0,30.0,12.0,100.0,100.0,4.0,17.3689,63.3574,1.12046,24.467,8462,CH3,v2,
33848,20250117,71,Cs0.05MA0.1FA0.85PbI3.0,1.73,MACl,14.6,PEAI,0.517,,,Me-4PACz,0.198,DMACPA,0.132,,,,,,,1000,10,5000,35,15,200,110,15,PEAI,0.5,,,,,,,5100.0,30.0,12.0,100.0,100.0,4.0,16.9929,63.1981,1.11417,24.1331,8462,CH4,v2,
33849,20250117,71,Cs0.05MA0.1FA0.85PbI3.0,1.73,MACl,14.6,PEAI,0.517,,,Me-4PACz,0.198,DMACPA,0.132,,,,,,,1000,10,5000,35,15,200,110,15,PEAI,0.5,,,,,,,4500.0,32.0,10.0,110.0,100.0,5.0,3.76846,0.0,2.22e+34,-22.1665,8463,CH1,v2,
33850,20250117,71,Cs0.05MA0.1FA0.85PbI3.0,1.73,MACl,14.6,PEAI,0.517,,,Me-4PACz,0.198,DMACPA,0.132,,,,,,,1000,10,5000,35,15,200,110,15,PEAI,0.5,,,,,,,4500.0,32.0,10.0,110.0,100.0,5.0,0.170898,24.3183,0.035333,19.8897,8463,CH2,v2,
33851,20250117,71,Cs0.05MA0.1FA0.85PbI3.0,1.73,MACl,14.6,PEAI,0.517,,,Me-4PACz,0.198,DMACPA,0.132,,,,,,,1000,10,5000,35,15,200,110,15,PEAI,0.5,,,,,,,4500.0,32.0,10.0,110.0,100.0,5.0,2.63e-05,0.0396487,0.007213,9.20456,8463,CH3,v2,
33852,20250117,71,Cs0.05MA0.1FA0.85PbI3.0,1.73,MACl,14.6,PEAI,0.517,,,Me-4PACz,0.198,DMACPA,0.132,,,,,,,1000,10,5000,35,15,200,110,15,PEAI,0.5,,,,,,,4500.0,32.0,10.0,110.0,100.0,5.0,7.50237,34.6499,0.911853,23.745,8463,CH4,v2,
33853,20250117,71,Cs0.05MA0.1FA0.85PbI3.0,1.73,MACl,14.6,PEAI,0.517,,,Me-4PACz,0.198,DMACPA,0.132,,,,,,,1000,10,5000,35,15,200,110,15,PEAI,0.5,,,,,,,4000.0,35.0,12.0,120.0,100.0,4.0,15.5811,97.4625,0.668896,23.9002,8464,CH1,v2,
