Repository: MI-Materials-Intelligence/Recipe-Language-Model

# Learning Layer

## Overview

In the learning layer, the formulas and parameters are encoded and then tokenised into recipes as inputs. Through atomic skills of data extraction, cleaning, and matching, these data are organised into standardised datasets, providing the basis for RLM training and iterative recipe refinement.

Key Atomic Skills:
- **Cleaning**: Preprocessing and outlier cleaning
- **Matching**: Matching data pairs based on variables
- **Extraction**: Data extraction from robotic boxes

File: seven_ai_layers_robotics/learning/data/data50764_from_db.csv (part 149 of 253)
No,date,rank,Formula PVK,Concentration PVK,Formula Additive 1,Concentration Additive 1,Formula Additive 2,Concentration Additive 2,Formula Additive 3,Concentration Additive 3,Formula SAM 1,Concentration SAM 1,Formula SAM 2,Concentration SAM 2,Formula SAM 3,Concentration SAM 3,Spin Coating Speed SAM,Spin Coating Time SAM,Annealed Temperature SAM,Annealed Time SAM,Spin Coating Speed PVK 1,Spin Coating Time PVK 1,Spin Coating Speed PVK 2,Spin Coating Time PVK 2,Antisolvent Dropping Timing,Antisolvent Volume,Annealed Temperature PVK,Annealed Time PVK,Formula Passivator 1,Concentration Passivator 1,Formula Passivator 2,Concentration Passivator 2,Formula Passivator 3,Concentration Passivator 3,Formula Passivator 4,Concentration Passivator 4,Spin Coating Speed Passivator,Spin Coating Time Passivator,Passivator Dropping Timing,Passivator Volume,Annealed Temperature Passivator,Annealed Time Passivator,PCE,FF,Voc,Jsc,Product,Channel,From,upload_time
33854,20250117,71,Cs0.05MA0.1FA0.85PbI3.0,1.73,MACl,14.6,PEAI,0.517,,,Me-4PACz,0.198,DMACPA,0.132,,,,,,,1000,10,5000,35,15,200,110,15,PEAI,0.5,,,,,,,4000.0,35.0,12.0,120.0,100.0,4.0,20.7179,74.8355,1.1171,24.7825,8464,CH2,v2,
33855,20250117,71,Cs0.05MA0.1FA0.85PbI3.0,1.73,MACl,14.6,PEAI,0.517,,,Me-4PACz,0.198,DMACPA,0.132,,,,,,,1000,10,5000,35,15,200,110,15,PEAI,0.5,,,,,,,4000.0,35.0,12.0,120.0,100.0,4.0,21.1523,90.8693,0.945583,24.6173,8464,CH3,v2,
33856,20250117,71,Cs0.05MA0.1FA0.85PbI3.0,1.73,MACl,14.6,PEAI,0.517,,,Me-4PACz,0.198,DMACPA,0.132,,,,,,,1000,10,5000,35,15,200,110,15,PEAI,0.5,,,,,,,4000.0,35.0,12.0,120.0,100.0,4.0,14.3555,54.5431,1.08494,24.2591,8464,CH4,v2,
33857,20250117,71,Cs0.05MA0.1FA0.85PbI3.0,1.73,MACl,14.6,PEAI,0.517,,,Me-4PACz,0.198,DMACPA,0.132,,,,,,,1000,10,5000,35,15,200,110,15,PEAI,1.0,,,,,,,5000.0,30.0,14.0,130.0,105.0,2.0,1.05558,-199.311,-3.2e-05,16.7809,8465,CH1,v2,
33858,20250117,71,Cs0.05MA0.1FA0.85PbI3.0,1.73,MACl,14.6,PEAI,0.517,,,Me-4PACz,0.198,DMACPA,0.132,,,,,,,1000,10,5000,35,15,200,110,15,PEAI,1.0,,,,,,,5000.0,30.0,14.0,130.0,105.0,2.0,20.7549,71.2702,1.12274,25.9379,8465,CH2,v2,
33859,20250117,71,Cs0.05MA0.1FA0.85PbI3.0,1.73,MACl,14.6,PEAI,0.517,,,Me-4PACz,0.198,DMACPA,0.132,,,,,,,1000,10,5000,35,15,200,110,15,PEAI,1.0,,,,,,,5000.0,30.0,14.0,130.0,105.0,2.0,10.4513,39.3021,1.027,25.893,8465,CH3,v2,
33860,20250117,71,Cs0.05MA0.1FA0.85PbI3.0,1.73,MACl,14.6,PEAI,0.517,,,Me-4PACz,0.198,DMACPA,0.132,,,,,,,1000,10,5000,35,15,200,110,15,PEAI,1.0,,,,,,,5000.0,30.0,14.0,130.0,105.0,2.0,0.151412,23.0889,0.031963,20.5167,8465,CH4,v2,
33861,20250117,71,Cs0.05MA0.1FA0.85PbI3.0,1.73,MACl,14.6,PEAI,0.517,,,Me-4PACz,0.198,DMACPA,0.132,,,,,,,1000,10,5000,35,15,200,110,15,PEAI,1.0,,,,,,,4000.0,35.0,12.0,100.0,100.0,4.0,9.80399,102.359,0.458579,20.8863,8466,CH1,v2,
33862,20250117,71,Cs0.05MA0.1FA0.85PbI3.0,1.73,MACl,14.6,PEAI,0.517,,,Me-4PACz,0.198,DMACPA,0.132,,,,,,,1000,10,5000,35,15,200,110,15,PEAI,1.0,,,,,,,4000.0,35.0,12.0,100.0,100.0,4.0,2.74e-05,0.0207262,0.009919,13.309,8466,CH2,v2,
33863,20250117,71,Cs0.05MA0.1FA0.85PbI3.0,1.73,MACl,14.6,PEAI,0.517,,,Me-4PACz,0.198,DMACPA,0.132,,,,,,,1000,10,5000,35,15,200,110,15,PEAI,1.0,,,,,,,4000.0,35.0,12.0,100.0,100.0,4.0,22.3554,-1018.04,-8.6e-05,25.4039,8466,CH3,v2,
33864,20250117,71,Cs0.05MA0.1FA0.85PbI3.0,1.73,MACl,14.6,PEAI,0.517,,,Me-4PACz,0.198,DMACPA,0.132,,,,,,,1000,10,5000,35,15,200,110,15,PEAI,1.0,,,,,,,4000.0,35.0,12.0,100.0,100.0,4.0,21.7761,79.4019,1.09701,24.9998,8466,CH4,v2,
33865,20250117,71,Cs0.05MA0.1FA0.85PbI3.0,1.73,MACl,14.6,PEAI,0.517,,,Me-4PACz,0.198,DMACPA,0.132,,,,,,,1000,10,5000,35,15,200,110,15,PEAI,1.0,,,,,,,4600.0,32.0,9.0,140.0,110.0,2.0,4.40476,-21.3103,0.844128,-24.4864,8467,CH1,v2,
33866,20250117,71,Cs0.05MA0.1FA0.85PbI3.0,1.73,MACl,14.6,PEAI,0.517,,,Me-4PACz,0.198,DMACPA,0.132,,,,,,,1000,10,5000,35,15,200,110,15,PEAI,1.0,,,,,,,4600.0,32.0,9.0,140.0,110.0,2.0,0.05017,20.7843,0.015074,16.013,8467,CH2,v2,
33867,20250117,71,Cs0.05MA0.1FA0.85PbI3.0,1.73,MACl,14.6,PEAI,0.517,,,Me-4PACz,0.198,DMACPA,0.132,,,,,,,1000,10,5000,35,15,200,110,15,PEAI,1.0,,,,,,,4600.0,32.0,9.0,140.0,110.0,2.0,21.0276,81.2933,1.01768,25.417,8467,CH3,v2,
33868,20250117,71,Cs0.05MA0.1FA0.85PbI3.0,1.73,MACl,14.6,PEAI,0.517,,,Me-4PACz,0.198,DMACPA,0.132,,,,,,,1000,10,5000,35,15,200,110,15,PEAI,1.0,,,,,,,4600.0,32.0,9.0,140.0,110.0,2.0,20.9922,78.6928,1.06964,24.9394,8467,CH4,v2,
33869,20250117,71,Cs0.05MA0.1FA0.85PbI3.0,1.73,MACl,14.6,PEAI,0.517,,,Me-4PACz,0.198,DMACPA,0.132,,,,,,,1000,10,5000,35,15,200,110,15,PEAI,1.0,,,,,,,4500.0,31.0,15.0,90.0,100.0,3.0,43.5096,-535.402,-8e-05,101.925,8468,CH1,v2,
33870,20250117,71,Cs0.05MA0.1FA0.85PbI3.0,1.73,MACl,14.6,PEAI,0.517,,,Me-4PACz,0.198,DMACPA,0.132,,,,,,,1000,10,5000,35,15,200,110,15,PEAI,1.0,,,,,,,4500.0,31.0,15.0,90.0,100.0,3.0,22.0025,78.8822,1.10591,25.2216,8468,CH2,v2,
33871,20250117,71,Cs0.05MA0.1FA0.85PbI3.0,1.73,MACl,14.6,PEAI,0.517,,,Me-4PACz,0.198,DMACPA,0.132,,,,,,,1000,10,5000,35,15,200,110,15,PEAI,1.0,,,,,,,4500.0,31.0,15.0,90.0,100.0,3.0,22.0761,78.832,1.10522,25.3379,8468,CH3,v2,
33872,20250117,71,Cs0.05MA0.1FA0.85PbI3.0,1.73,MACl,14.6,PEAI,0.517,,,Me-4PACz,0.198,DMACPA,0.132,,,,,,,1000,10,5000,35,15,200,110,15,PEAI,1.0,,,,,,,4500.0,31.0,15.0,90.0,100.0,3.0,21.1898,77.0251,1.10327,24.9352,8468,CH4,v2,
33873,20250117,71,Cs0.05MA0.1FA0.85PbI3.0,1.73,MACl,14.6,PEAI,0.517,,,Me-4PACz,0.198,DMACPA,0.132,,,,,,,1000,10,5000,35,15,200,110,15,PEAI,1.4,,,,,,,5000.0,30.0,14.0,120.0,100.0,5.0,4.11287,-28.3909,0.786038,-18.4299,8469,CH1,v2,
33874,20250117,71,Cs0.05MA0.1FA0.85PbI3.0,1.73,MACl,14.6,PEAI,0.517,,,Me-4PACz,0.198,DMACPA,0.132,,,,,,,1000,10,5000,35,15,200,110,15,PEAI,1.4,,,,,,,5000.0,30.0,14.0,120.0,100.0,5.0,21.7478,78.174,1.11483,24.9542,8469,CH2,v2,
33875,20250117,71,Cs0.05MA0.1FA0.85PbI3.0,1.73,MACl,14.6,PEAI,0.517,,,Me-4PACz,0.198,DMACPA,0.132,,,,,,,1000,10,5000,35,15,200,110,15,PEAI,1.4,,,,,,,5000.0,30.0,14.0,120.0,100.0,5.0,22.5878,81.6949,1.11661,24.7615,8469,CH3,v2,
33876,20250117,71,Cs0.05MA0.1FA0.85PbI3.0,1.73,MACl,14.6,PEAI,0.517,,,Me-4PACz,0.198,DMACPA,0.132,,,,,,,1000,10,5000,35,15,200,110,15,PEAI,1.4,,,,,,,5000.0,30.0,14.0,120.0,100.0,5.0,21.0692,77.4862,1.10705,24.5617,8469,CH4,v2,
33877,20250117,71,Cs0.05MA0.1FA0.85PbI3.0,1.73,MACl,14.6,PEAI,0.517,,,Me-4PACz,0.198,DMACPA,0.132,,,,,,,1000,10,5000,35,15,200,110,15,PEAI,1.4,,,,,,,4800.0,31.0,10.0,100.0,100.0,4.0,5.36126,0.0,6.48e+33,10.8736,8470,CH1,v2,
33878,20250117,71,Cs0.05MA0.1FA0.85PbI3.0,1.73,MACl,14.6,PEAI,0.517,,,Me-4PACz,0.198,DMACPA,0.132,,,,,,,1000,10,5000,35,15,200,110,15,PEAI,1.4,,,,,,,4800.0,31.0,10.0,100.0,100.0,4.0,21.6698,78.0565,1.10396,25.1475,8470,CH2,v2,
33879,20250117,71,Cs0.05MA0.1FA0.85PbI3.0,1.73,MACl,14.6,PEAI,0.517,,,Me-4PACz,0.198,DMACPA,0.132,,,,,,,1000,10,5000,35,15,200,110,15,PEAI,1.4,,,,,,,4800.0,31.0,10.0,100.0,100.0,4.0,21.3119,77.2683,1.099,25.0971,8470,CH3,v2,
33880,20250117,71,Cs0.05MA0.1FA0.85PbI3.0,1.73,MACl,14.6,PEAI,0.517,,,Me-4PACz,0.198,DMACPA,0.132,,,,,,,1000,10,5000,35,15,200,110,15,PEAI,1.4,,,,,,,4800.0,31.0,10.0,100.0,100.0,4.0,20.8526,77.0672,1.09168,24.7853,8470,CH4,v2,
33881,20250117,71,Cs0.05MA0.1FA0.85PbI3.0,1.73,MACl,14.6,PEAI,0.517,,,Me-4PACz,0.198,DMACPA,0.132,,,,,,,1000,10,5000,35,15,200,110,15,PEAI,1.4,,,,,,,5100.0,28.0,12.0,120.0,110.0,3.0,2.09e+40,6.39e+40,0.210515,155.619,8471,CH1,v2,
33882,20250117,71,Cs0.05MA0.1FA0.85PbI3.0,1.73,MACl,14.6,PEAI,0.517,,,Me-4PACz,0.198,DMACPA,0.132,,,,,,,1000,10,5000,35,15,200,110,15,PEAI,1.4,,,,,,,5100.0,28.0,12.0,120.0,110.0,3.0,20.9027,73.8087,1.09577,25.8449,8471,CH2,v2,
33883,20250117,71,Cs0.05MA0.1FA0.85PbI3.0,1.73,MACl,14.6,PEAI,0.517,,,Me-4PACz,0.198,DMACPA,0.132,,,,,,,1000,10,5000,35,15,200,110,15,PEAI,1.4,,,,,,,5100.0,28.0,12.0,120.0,110.0,3.0,21.9415,76.8409,1.09492,26.0792,8471,CH3,v2,
33884,20250117,71,Cs0.05MA0.1FA0.85PbI3.0,1.73,MACl,14.6,PEAI,0.517,,,Me-4PACz,0.198,DMACPA,0.132,,,,,,,1000,10,5000,35,15,200,110,15,PEAI,1.4,,,,,,,5100.0,28.0,12.0,120.0,110.0,3.0,21.556,76.7592,1.08466,25.8907,8471,CH4,v2,
33885,20250117,71,Cs0.05MA0.1FA0.85PbI3.0,1.73,MACl,14.6,PEAI,0.517,,,Me-4PACz,0.198,DMACPA,0.132,,,,,,,1000,10,5000,35,15,200,110,15,PEAI,1.4,,,,,,,4500.0,32.0,9.0,150.0,120.0,4.0,2.37e+39,8.97e+40,0.047863,55.2441,8472,CH1,v2,
33886,20250117,71,Cs0.05MA0.1FA0.85PbI3.0,1.73,MACl,14.6,PEAI,0.517,,,Me-4PACz,0.198,DMACPA,0.132,,,,,,,1000,10,5000,35,15,200,110,15,PEAI,1.4,,,,,,,4500.0,32.0,9.0,150.0,120.0,4.0,22.2379,78.9486,1.1019,25.5628,8472,CH2,v2,
33887,20250117,71,Cs0.05MA0.1FA0.85PbI3.0,1.73,MACl,14.6,PEAI,0.517,,,Me-4PACz,0.198,DMACPA,0.132,,,,,,,1000,10,5000,35,15,200,110,15,PEAI,1.4,,,,,,,4500.0,32.0,9.0,150.0,120.0,4.0,21.9195,83.8014,1.02624,25.4876,8472,CH3,v2,
33888,20250117,71,Cs0.05MA0.1FA0.85PbI3.0,1.73,MACl,14.6,PEAI,0.517,,,Me-4PACz,0.198,DMACPA,0.132,,,,,,,1000,10,5000,35,15,200,110,15,PEAI,1.4,,,,,,,4500.0,32.0,9.0,150.0,120.0,4.0,21.52,78.6373,1.09273,25.0439,8472,CH4,v2,
33889,20250117,71,Cs0.05MA0.1FA0.85PbI3.0,1.73,MACl,14.6,PEAI,0.517,,,Me-4PACz,0.198,DMACPA,0.132,,,,,,,1000,10,5000,35,15,200,110,15,PEAI,1.4,,,,,,,4800.0,31.0,10.0,110.0,110.0,2.0,11.3113,-4410.01,0.0211,-12.156,8473,CH1,v2,
33890,20250117,71,Cs0.05MA0.1FA0.85PbI3.0,1.73,MACl,14.6,PEAI,0.517,,,Me-4PACz,0.198,DMACPA,0.132,,,,,,,1000,10,5000,35,15,200,110,15,PEAI,1.4,,,,,,,4800.0,31.0,10.0,110.0,110.0,2.0,23.0183,79.8565,1.10202,26.1562,8473,CH2,v2,
33891,20250117,71,Cs0.05MA0.1FA0.85PbI3.0,1.73,MACl,14.6,PEAI,0.517,,,Me-4PACz,0.198,DMACPA,0.132,,,,,,,1000,10,5000,35,15,200,110,15,PEAI,1.4,,,,,,,4800.0,31.0,10.0,110.0,110.0,2.0,21.2468,-20.0264,0.629026,-168.663,8473,CH3,v2,
33892,20250117,71,Cs0.05MA0.1FA0.85PbI3.0,1.73,MACl,14.6,PEAI,0.517,,,Me-4PACz,0.198,DMACPA,0.132,,,,,,,1000,10,5000,35,15,200,110,15,PEAI,1.4,,,,,,,4800.0,31.0,10.0,110.0,110.0,2.0,4.56103,29.2667,0.614729,25.3516,8473,CH4,v2,
33893,20250117,71,Cs0.05MA0.1FA0.85PbI3.0,1.73,MACl,14.6,PEAI,0.517,,,Me-4PACz,0.198,DMACPA,0.132,,,,,,,1000,10,5000,35,15,200,110,15,PEAI,1.4,,,,,,,5000.0,30.0,7.0,120.0,100.0,3.0,4.08748,-28.8282,0.762675,-18.5908,8474,CH1,v2,
33894,20250117,71,Cs0.05MA0.1FA0.85PbI3.0,1.73,MACl,14.6,PEAI,0.517,,,Me-4PACz,0.198,DMACPA,0.132,,,,,,,1000,10,5000,35,15,200,110,15,PEAI,1.4,,,,,,,5000.0,30.0,7.0,120.0,100.0,3.0,22.6491,79.2072,1.11344,25.6814,8474,CH2,v2,
33895,20250117,71,Cs0.05MA0.1FA0.85PbI3.0,1.73,MACl,14.6,PEAI,0.517,,,Me-4PACz,0.198,DMACPA,0.132,,,,,,,1000,10,5000,35,15,200,110,15,PEAI,1.4,,,,,,,5000.0,30.0,7.0,120.0,100.0,3.0,22.5421,78.6633,1.1133,25.74,8474,CH3,v2,
33896,20250117,71,Cs0.05MA0.1FA0.85PbI3.0,1.73,MACl,14.6,PEAI,0.517,,,Me-4PACz,0.198,DMACPA,0.132,,,,,,,1000,10,5000,35,15,200,110,15,PEAI,1.4,,,,,,,5000.0,30.0,7.0,120.0,100.0,3.0,1.52476,85.2925,0.078813,22.6827,8474,CH4,v2,
33897,20250117,71,Cs0.05MA0.1FA0.85PbI3.0,1.73,MACl,14.6,PEAI,0.517,,,Me-4PACz,0.198,DMACPA,0.132,,,,,,,1000,10,5000,35,15,200,110,15,PEAI,1.4,,,,,,,4500.0,32.0,9.0,100.0,110.0,5.0,23.7495,701.032,0.016187,209.294,8475,CH1,v2,
33898,20250117,71,Cs0.05MA0.1FA0.85PbI3.0,1.73,MACl,14.6,PEAI,0.517,,,Me-4PACz,0.198,DMACPA,0.132,,,,,,,1000,10,5000,35,15,200,110,15,PEAI,1.4,,,,,,,4500.0,32.0,9.0,100.0,110.0,5.0,4.6792,31.4882,0.587246,25.3048,8475,CH2,v2,
33899,20250117,71,Cs0.05MA0.1FA0.85PbI3.0,1.73,MACl,14.6,PEAI,0.517,,,Me-4PACz,0.198,DMACPA,0.132,,,,,,,1000,10,5000,35,15,200,110,15,PEAI,1.4,,,,,,,4500.0,32.0,9.0,100.0,110.0,5.0,0.784701,24.5386,0.134152,23.8374,8475,CH3,v2,
33900,20250117,71,Cs0.05MA0.1FA0.85PbI3.0,1.73,MACl,14.6,PEAI,0.517,,,Me-4PACz,0.198,DMACPA,0.132,,,,,,,1000,10,5000,35,15,200,110,15,PEAI,1.4,,,,,,,4500.0,32.0,9.0,100.0,110.0,5.0,0.507787,25.0264,0.085371,23.7669,8475,CH4,v2,
33901,20250117,71,Cs0.05MA0.1FA0.85PbI3.0,1.73,MACl,14.6,PEAI,0.517,,,Me-4PACz,0.198,DMACPA,0.132,,,,,,,1000,10,5000,35,15,200,110,15,PEAI,1.4,,,,,,,4000.0,35.0,12.0,90.0,100.0,3.0,8.20373,-3335.39,0.006251,-39.3504,8476,CH1,v2,
33902,20250117,71,Cs0.05MA0.1FA0.85PbI3.0,1.73,MACl,14.6,PEAI,0.517,,,Me-4PACz,0.198,DMACPA,0.132,,,,,,,1000,10,5000,35,15,200,110,15,PEAI,1.4,,,,,,,4000.0,35.0,12.0,90.0,100.0,3.0,25.2908,74.3169,1.09909,30.9629,8476,CH2,v2,
33903,20250117,71,Cs0.05MA0.1FA0.85PbI3.0,1.73,MACl,14.6,PEAI,0.517,,,Me-4PACz,0.198,DMACPA,0.132,,,,,,,1000,10,5000,35,15,200,110,15,PEAI,1.4,,,,,,,4000.0,35.0,12.0,90.0,100.0,3.0,20.0146,66.7154,0.960173,31.2443,8476,CH3,v2,
33904,20250117,71,Cs0.05MA0.1FA0.85PbI3.0,1.73,MACl,14.6,PEAI,0.517,,,Me-4PACz,0.198,DMACPA,0.132,,,,,,,1000,10,5000,35,15,200,110,15,PEAI,1.4,,,,,,,4000.0,35.0,12.0,90.0,100.0,3.0,25.4046,71.9972,1.08458,32.5339,8476,CH4,v2,
33905,20250117,71,Cs0.05MA0.1FA0.85PbI3.0,1.73,MACl,14.6,PEAI,0.517,,,Me-4PACz,0.198,DMACPA,0.132,,,,,,,1000,10,5000,35,15,200,110,15,PEAI,1.9,,,,,,,5000.0,30.0,11.0,100.0,100.0,7.0,9.83768,21.1481,0.577722,80.5198,8477,CH1,v2,
33906,20250117,71,Cs0.05MA0.1FA0.85PbI3.0,1.73,MACl,14.6,PEAI,0.517,,,Me-4PACz,0.198,DMACPA,0.132,,,,,,,1000,10,5000,35,15,200,110,15,PEAI,1.9,,,,,,,5000.0,30.0,11.0,100.0,100.0,7.0,10.9897,41.6649,1.03558,25.47,8477,CH2,v2,
33907,20250117,71,Cs0.05MA0.1FA0.85PbI3.0,1.73,MACl,14.6,PEAI,0.517,,,Me-4PACz,0.198,DMACPA,0.132,,,,,,,1000,10,5000,35,15,200,110,15,PEAI,1.9,,,,,,,5000.0,30.0,11.0,100.0,100.0,7.0,22.0498,78.6644,1.09709,25.5496,8477,CH3,v2,
33908,20250117,71,Cs0.05MA0.1FA0.85PbI3.0,1.73,MACl,14.6,PEAI,0.517,,,Me-4PACz,0.198,DMACPA,0.132,,,,,,,1000,10,5000,35,15,200,110,15,PEAI,1.9,,,,,,,5000.0,30.0,11.0,100.0,100.0,7.0,21.516,77.9474,1.09117,25.2968,8477,CH4,v2,
33909,20250117,71,Cs0.05MA0.1FA0.85PbI3.0,1.73,MACl,14.6,PEAI,0.517,,,Me-4PACz,0.198,DMACPA,0.132,,,,,,,1000,10,5000,35,15,200,110,15,PEAI,1.9,,,,,,,4800.0,31.0,12.0,120.0,105.0,5.0,21.6969,77.1887,1.106,25.415,8478,CH1,v2,
33910,20250117,71,Cs0.05MA0.1FA0.85PbI3.0,1.73,MACl,14.6,PEAI,0.517,,,Me-4PACz,0.198,DMACPA,0.132,,,,,,,1000,10,5000,35,15,200,110,15,PEAI,1.9,,,,,,,4800.0,31.0,12.0,120.0,105.0,5.0,21.9472,76.7404,1.10399,25.9052,8478,CH2,v2,
33911,20250117,71,Cs0.05MA0.1FA0.85PbI3.0,1.73,MACl,14.6,PEAI,0.517,,,Me-4PACz,0.198,DMACPA,0.132,,,,,,,1000,10,5000,35,15,200,110,15,PEAI,1.9,,,,,,,4800.0,31.0,12.0,120.0,105.0,5.0,21.5596,75.2066,1.10355,25.9771,8478,CH3,v2,
33912,20250117,71,Cs0.05MA0.1FA0.85PbI3.0,1.73,MACl,14.6,PEAI,0.517,,,Me-4PACz,0.198,DMACPA,0.132,,,,,,,1000,10,5000,35,15,200,110,15,PEAI,1.9,,,,,,,4800.0,31.0,12.0,120.0,105.0,5.0,20.6696,74.6217,1.09324,25.3367,8478,CH4,v2,
33913,20250117,71,Cs0.05MA0.1FA0.85PbI3.0,1.73,MACl,14.6,PEAI,0.517,,,Me-4PACz,0.198,DMACPA,0.132,,,,,,,1000,10,5000,35,15,200,110,15,PEAI,1.9,,,,,,,4500.0,32.0,10.0,110.0,100.0,4.0,21.754,83.8103,1.06983,24.2621,8479,CH1,v2,
33914,20250117,71,Cs0.05MA0.1FA0.85PbI3.0,1.73,MACl,14.6,PEAI,0.517,,,Me-4PACz,0.198,DMACPA,0.132,,,,,,,1000,10,5000,35,15,200,110,15,PEAI,1.9,,,,,,,4500.0,32.0,10.0,110.0,100.0,4.0,21.6273,78.6873,1.10838,24.7976,8479,CH2,v2,
33915,20250117,71,Cs0.05MA0.1FA0.85PbI3.0,1.73,MACl,14.6,PEAI,0.517,,,Me-4PACz,0.198,DMACPA,0.132,,,,,,,1000,10,5000,35,15,200,110,15,PEAI,1.9,,,,,,,4500.0,32.0,10.0,110.0,100.0,4.0,21.6438,78.6769,1.10548,24.8849,8479,CH3,v2,
33916,20250117,71,Cs0.05MA0.1FA0.85PbI3.0,1.73,MACl,14.6,PEAI,0.517,,,Me-4PACz,0.198,DMACPA,0.132,,,,,,,1000,10,5000,35,15,200,110,15,PEAI,1.9,,,,,,,4500.0,32.0,10.0,110.0,100.0,4.0,20.9491,77.7151,1.09644,24.5853,8479,CH4,v2,
33917,20250117,71,Cs0.05MA0.1FA0.85PbI3.0,1.73,MACl,14.6,PEAI,0.517,,,Me-4PACz,0.198,DMACPA,0.132,,,,,,,1000,10,5000,35,15,200,110,15,PEAI,1.9,,,,,,,4000.0,35.0,15.0,100.0,105.0,5.0,10.0392,66.8152,0.603178,24.9102,8480,CH1,v2,
33918,20250117,71,Cs0.05MA0.1FA0.85PbI3.0,1.73,MACl,14.6,PEAI,0.517,,,Me-4PACz,0.198,DMACPA,0.132,,,,,,,1000,10,5000,35,15,200,110,15,PEAI,1.9,,,,,,,4000.0,35.0,15.0,100.0,105.0,5.0,0.105209,24.5751,0.022747,18.8204,8480,CH2,v2,
33919,20250117,71,Cs0.05MA0.1FA0.85PbI3.0,1.73,MACl,14.6,PEAI,0.517,,,Me-4PACz,0.198,DMACPA,0.132,,,,,,,1000,10,5000,35,15,200,110,15,PEAI,1.9,,,,,,,4000.0,35.0,15.0,100.0,105.0,5.0,2.78e-05,0.0284995,0.008259,11.8181,8480,CH3,v2,
33920,20250117,71,Cs0.05MA0.1FA0.85PbI3.0,1.73,MACl,14.6,PEAI,0.517,,,Me-4PACz,0.198,DMACPA,0.132,,,,,,,1000,10,5000,35,15,200,110,15,PEAI,1.9,,,,,,,4000.0,35.0,15.0,100.0,105.0,5.0,15.6096,60.3117,1.06912,24.2082,8480,CH4,v2,
33921,20250118,72,Cs0.1FA0.9PbI2.8Br0.2,1.5,MACl,3.5,PACl,12.0,,,Me-4PACz,0.11,DMACPA,0.22,,,,,,,1000,10,4700,30,8,200,115,30,PEAI,0.5,,,,,,,5000.0,20.0,6.0,120.0,120.0,7.0,20.1625,-8126.46,-7e-06,37.4553,8481,CH1,v2,
33922,20250118,72,Cs0.1FA0.9PbI2.8Br0.2,1.5,MACl,3.5,PACl,12.0,,,Me-4PACz,0.11,DMACPA,0.22,,,,,,,1000,10,4700,30,8,200,115,30,PEAI,0.5,,,,,,,5000.0,20.0,6.0,120.0,120.0,7.0,1.62e-05,0.0177755,0.008214,11.0833,8481,CH2,v2,
33923,20250118,72,Cs0.1FA0.9PbI2.8Br0.2,1.5,MACl,3.5,PACl,12.0,,,Me-4PACz,0.11,DMACPA,0.22,,,,,,,1000,10,4700,30,8,200,115,30,PEAI,0.5,,,,,,,5000.0,20.0,6.0,120.0,120.0,7.0,3.85e+38,62.5013,6.83e+34,9.02153,8481,CH3,v2,
33924,20250118,72,Cs0.1FA0.9PbI2.8Br0.2,1.5,MACl,3.5,PACl,12.0,,,Me-4PACz,0.11,DMACPA,0.22,,,,,,,1000,10,4700,30,8,200,115,30,PEAI,0.5,,,,,,,5000.0,20.0,6.0,120.0,120.0,7.0,0.069902,23.267,0.018031,16.6619,8481,CH4,v2,
33925,20250118,72,Cs0.1FA0.9PbI2.8Br0.2,1.5,MACl,3.5,PACl,12.0,,,Me-4PACz,0.11,DMACPA,0.22,,,,,,,1000,10,4700,30,8,200,115,30,PEAI,0.5,,,,,,,4900.0,20.0,10.0,100.0,110.0,10.0,69.3256,-23085.9,-3.2e-05,9.35632,8482,CH1,v2,
33926,20250118,72,Cs0.1FA0.9PbI2.8Br0.2,1.5,MACl,3.5,PACl,12.0,,,Me-4PACz,0.11,DMACPA,0.22,,,,,,,1000,10,4700,30,8,200,115,30,PEAI,0.5,,,,,,,4900.0,20.0,10.0,100.0,110.0,10.0,0.489563,24.8146,0.093814,21.0298,8482,CH2,v2,
33927,20250118,72,Cs0.1FA0.9PbI2.8Br0.2,1.5,MACl,3.5,PACl,12.0,,,Me-4PACz,0.11,DMACPA,0.22,,,,,,,1000,10,4700,30,8,200,115,30,PEAI,0.5,,,,,,,4900.0,20.0,10.0,100.0,110.0,10.0,16.3844,67.8413,1.07413,22.4842,8482,CH3,v2,
33928,20250118,72,Cs0.1FA0.9PbI2.8Br0.2,1.5,MACl,3.5,PACl,12.0,,,Me-4PACz,0.11,DMACPA,0.22,,,,,,,1000,10,4700,30,8,200,115,30,PEAI,0.5,,,,,,,4900.0,20.0,10.0,100.0,110.0,10.0,0.463969,24.7404,0.087788,21.3622,8482,CH4,v2,
33929,20250118,72,Cs0.1FA0.9PbI2.8Br0.2,1.5,MACl,3.5,PACl,12.0,,,Me-4PACz,0.11,DMACPA,0.22,,,,,,,1000,10,4700,30,8,200,115,30,PEAI,0.5,,,,,,,4700.0,25.0,8.0,80.0,120.0,3.0,2.26e+39,4.75e+40,0.126404,37.6514,8483,CH1,v2,
33930,20250118,72,Cs0.1FA0.9PbI2.8Br0.2,1.5,MACl,3.5,PACl,12.0,,,Me-4PACz,0.11,DMACPA,0.22,,,,,,,1000,10,4700,30,8,200,115,30,PEAI,0.5,,,,,,,4700.0,25.0,8.0,80.0,120.0,3.0,0.120125,23.0275,0.027714,18.8227,8483,CH2,v2,
33931,20250118,72,Cs0.1FA0.9PbI2.8Br0.2,1.5,MACl,3.5,PACl,12.0,,,Me-4PACz,0.11,DMACPA,0.22,,,,,,,1000,10,4700,30,8,200,115,30,PEAI,0.5,,,,,,,4700.0,25.0,8.0,80.0,120.0,3.0,0.227715,24.6325,0.04453,20.7602,8483,CH3,v2,
33932,20250118,72,Cs0.1FA0.9PbI2.8Br0.2,1.5,MACl,3.5,PACl,12.0,,,Me-4PACz,0.11,DMACPA,0.22,,,,,,,1000,10,4700,30,8,200,115,30,PEAI,0.5,,,,,,,4700.0,25.0,8.0,80.0,120.0,3.0,0.0448562,19.3631,0.014286,16.2154,8483,CH4,v2,
33933,20250118,72,Cs0.1FA0.9PbI2.8Br0.2,1.5,MACl,3.5,PACl,12.0,,,Me-4PACz,0.11,DMACPA,0.22,,,,,,,1000,10,4700,30,8,200,115,30,PEAI,0.5,,,,,,,5100.0,20.0,12.0,100.0,110.0,7.0,2.16e+40,2.91e+40,0.13473,552.113,8484,CH1,v2,
33934,20250118,72,Cs0.1FA0.9PbI2.8Br0.2,1.5,MACl,3.5,PACl,12.0,,,Me-4PACz,0.11,DMACPA,0.22,,,,,,,1000,10,4700,30,8,200,115,30,PEAI,0.5,,,,,,,5100.0,20.0,12.0,100.0,110.0,7.0,0.129939,22.1037,0.030259,19.4274,8484,CH2,v2,
33935,20250118,72,Cs0.1FA0.9PbI2.8Br0.2,1.5,MACl,3.5,PACl,12.0,,,Me-4PACz,0.11,DMACPA,0.22,,,,,,,1000,10,4700,30,8,200,115,30,PEAI,0.5,,,,,,,5100.0,20.0,12.0,100.0,110.0,7.0,2.34e-05,0.0207449,0.008331,13.5547,8484,CH3,v2,
33936,20250118,72,Cs0.1FA0.9PbI2.8Br0.2,1.5,MACl,3.5,PACl,12.0,,,Me-4PACz,0.11,DMACPA,0.22,,,,,,,1000,10,4700,30,8,200,115,30,PEAI,0.5,,,,,,,5100.0,20.0,12.0,100.0,110.0,7.0,1.49909,25.0502,0.264613,22.6154,8484,CH4,v2,
33937,20250118,72,Cs0.1FA0.9PbI2.8Br0.2,1.5,MACl,3.5,PACl,12.0,,,Me-4PACz,0.11,DMACPA,0.22,,,,,,,1000,10,4700,30,8,200,115,30,PEAI,0.5,,,,,,,4600.0,25.0,9.0,120.0,120.0,4.0,16.5256,76.6175,0.966218,22.3231,8485,CH1,v2,
33938,20250118,72,Cs0.1FA0.9PbI2.8Br0.2,1.5,MACl,3.5,PACl,12.0,,,Me-4PACz,0.11,DMACPA,0.22,,,,,,,1000,10,4700,30,8,200,115,30,PEAI,0.5,,,,,,,4600.0,25.0,9.0,120.0,120.0,4.0,18.1044,69.4597,1.10919,23.4988,8485,CH2,v2,
33939,20250118,72,Cs0.1FA0.9PbI2.8Br0.2,1.5,MACl,3.5,PACl,12.0,,,Me-4PACz,0.11,DMACPA,0.22,,,,,,,1000,10,4700,30,8,200,115,30,PEAI,0.5,,,,,,,4600.0,25.0,9.0,120.0,120.0,4.0,2.71512,26.8425,0.433608,23.3275,8485,CH3,v2,
33940,20250118,72,Cs0.1FA0.9PbI2.8Br0.2,1.5,MACl,3.5,PACl,12.0,,,Me-4PACz,0.11,DMACPA,0.22,,,,,,,1000,10,4700,30,8,200,115,30,PEAI,0.5,,,,,,,4600.0,25.0,9.0,120.0,120.0,4.0,17.6824,70.6715,1.11268,22.4867,8485,CH4,v2,
33941,20250118,72,Cs0.1FA0.9PbI2.8Br0.2,1.5,MACl,3.5,PACl,12.0,,,Me-4PACz,0.11,DMACPA,0.22,,,,,,,1000,10,4700,30,8,200,115,30,PEAI,0.5,,,,,,,4500.0,30.0,6.0,90.0,120.0,3.0,1.02e+40,-1.17e+42,0.007841,-110.835,8486,CH1,v2,
33942,20250118,72,Cs0.1FA0.9PbI2.8Br0.2,1.5,MACl,3.5,PACl,12.0,,,Me-4PACz,0.11,DMACPA,0.22,,,,,,,1000,10,4700,30,8,200,115,30,PEAI,0.5,,,,,,,4500.0,30.0,6.0,90.0,120.0,3.0,0.281999,24.8713,0.054692,20.7314,8486,CH2,v2,
33943,20250118,72,Cs0.1FA0.9PbI2.8Br0.2,1.5,MACl,3.5,PACl,12.0,,,Me-4PACz,0.11,DMACPA,0.22,,,,,,,1000,10,4700,30,8,200,115,30,PEAI,0.5,,,,,,,4500.0,30.0,6.0,90.0,120.0,3.0,14.7661,60.577,1.09257,22.3106,8486,CH3,v2,
33944,20250118,72,Cs0.1FA0.9PbI2.8Br0.2,1.5,MACl,3.5,PACl,12.0,,,Me-4PACz,0.11,DMACPA,0.22,,,,,,,1000,10,4700,30,8,200,115,30,PEAI,0.5,,,,,,,4500.0,30.0,6.0,90.0,120.0,3.0,6.70309,32.9234,0.905717,22.479,8486,CH4,v2,
33945,20250118,72,Cs0.1FA0.9PbI2.8Br0.2,1.5,MACl,3.5,PACl,12.0,,,Me-4PACz,0.11,DMACPA,0.22,,,,,,,1000,10,4700,30,8,200,115,30,PEAI,1.0,,,,,,,2000.0,25.0,15.0,130.0,100.0,4.0,6.867,62.0421,0.507733,21.7994,8487,CH1,v2,
33946,20250118,72,Cs0.1FA0.9PbI2.8Br0.2,1.5,MACl,3.5,PACl,12.0,,,Me-4PACz,0.11,DMACPA,0.22,,,,,,,1000,10,4700,30,8,200,115,30,PEAI,1.0,,,,,,,2000.0,25.0,15.0,130.0,100.0,4.0,4.00321,38.8196,0.434226,23.7488,8487,CH2,v2,
33947,20250118,72,Cs0.1FA0.9PbI2.8Br0.2,1.5,MACl,3.5,PACl,12.0,,,Me-4PACz,0.11,DMACPA,0.22,,,,,,,1000,10,4700,30,8,200,115,30,PEAI,1.0,,,,,,,2000.0,25.0,15.0,130.0,100.0,4.0,19.1692,73.0594,1.10857,23.6681,8487,CH3,v2,
33948,20250118,72,Cs0.1FA0.9PbI2.8Br0.2,1.5,MACl,3.5,PACl,12.0,,,Me-4PACz,0.11,DMACPA,0.22,,,,,,,1000,10,4700,30,8,200,115,30,PEAI,1.0,,,,,,,2000.0,25.0,15.0,130.0,100.0,4.0,16.4444,64.8384,1.09297,23.2049,8487,CH4,v2,
33949,20250118,72,Cs0.1FA0.9PbI2.8Br0.2,1.5,MACl,3.5,PACl,12.0,,,Me-4PACz,0.11,DMACPA,0.22,,,,,,,1000,10,4700,30,8,200,115,30,PEAI,1.0,,,,,,,5000.0,20.0,13.0,130.0,120.0,3.0,1.13e+40,5.09e+42,-3e-06,-71.5191,8488,CH1,v2,
33950,20250118,72,Cs0.1FA0.9PbI2.8Br0.2,1.5,MACl,3.5,PACl,12.0,,,Me-4PACz,0.11,DMACPA,0.22,,,,,,,1000,10,4700,30,8,200,115,30,PEAI,1.0,,,,,,,5000.0,20.0,13.0,130.0,120.0,3.0,14.8018,60.8616,1.09189,22.2737,8488,CH2,v2,
33951,20250118,72,Cs0.1FA0.9PbI2.8Br0.2,1.5,MACl,3.5,PACl,12.0,,,Me-4PACz,0.11,DMACPA,0.22,,,,,,,1000,10,4700,30,8,200,115,30,PEAI,1.0,,,,,,,5000.0,20.0,13.0,130.0,120.0,3.0,10.5583,52.8773,0.912105,21.8917,8488,CH3,v2,
33952,20250118,72,Cs0.1FA0.9PbI2.8Br0.2,1.5,MACl,3.5,PACl,12.0,,,Me-4PACz,0.11,DMACPA,0.22,,,,,,,1000,10,4700,30,8,200,115,30,PEAI,1.0,,,,,,,5000.0,20.0,13.0,130.0,120.0,3.0,3.39851,27.9374,0.546076,22.2766,8488,CH4,v2,
33953,20250118,72,Cs0.1FA0.9PbI2.8Br0.2,1.5,MACl,3.5,PACl,12.0,,,Me-4PACz,0.11,DMACPA,0.22,,,,,,,1000,10,4700,30,8,200,115,30,PEAI,1.0,,,,,,,5000.0,20.0,7.0,130.0,120.0,3.0,1.03e+39,3.89e+40,0.136539,19.3938,8489,CH1,v2,
33954,20250118,72,Cs0.1FA0.9PbI2.8Br0.2,1.5,MACl,3.5,PACl,12.0,,,Me-4PACz,0.11,DMACPA,0.22,,,,,,,1000,10,4700,30,8,200,115,30,PEAI,1.0,,,,,,,5000.0,20.0,7.0,130.0,120.0,3.0,18.5795,71.6581,1.09072,23.7714,8489,CH2,v2,
33955,20250118,72,Cs0.1FA0.9PbI2.8Br0.2,1.5,MACl,3.5,PACl,12.0,,,Me-4PACz,0.11,DMACPA,0.22,,,,,,,1000,10,4700,30,8,200,115,30,PEAI,1.0,,,,,,,5000.0,20.0,7.0,130.0,120.0,3.0,18.7818,72.5424,1.08704,23.8177,8489,CH3,v2,
33956,20250118,72,Cs0.1FA0.9PbI2.8Br0.2,1.5,MACl,3.5,PACl,12.0,,,Me-4PACz,0.11,DMACPA,0.22,,,,,,,1000,10,4700,30,8,200,115,30,PEAI,1.0,,,,,,,5000.0,20.0,7.0,130.0,120.0,3.0,18.414,72.1025,1.08332,23.5744,8489,CH4,v2,
33957,20250118,72,Cs0.1FA0.9PbI2.8Br0.2,1.5,MACl,3.5,PACl,12.0,,,Me-4PACz,0.11,DMACPA,0.22,,,,,,,1000,10,4700,30,8,200,115,30,PEAI,1.0,,,,,,,4000.0,30.0,11.0,100.0,100.0,7.0,1.56e+39,-4.62e+41,-1.4e-05,24.4139,8490,CH1,v2,
33958,20250118,72,Cs0.1FA0.9PbI2.8Br0.2,1.5,MACl,3.5,PACl,12.0,,,Me-4PACz,0.11,DMACPA,0.22,,,,,,,1000,10,4700,30,8,200,115,30,PEAI,1.0,,,,,,,4000.0,30.0,11.0,100.0,100.0,7.0,2.32e-05,0.0538269,0.005367,8.02644,8490,CH2,v2,
33959,20250118,72,Cs0.1FA0.9PbI2.8Br0.2,1.5,MACl,3.5,PACl,12.0,,,Me-4PACz,0.11,DMACPA,0.22,,,,,,,1000,10,4700,30,8,200,115,30,PEAI,1.0,,,,,,,4000.0,30.0,11.0,100.0,100.0,7.0,0.108117,22.868,0.02548,18.555,8490,CH3,v2,
33960,20250118,72,Cs0.1FA0.9PbI2.8Br0.2,1.5,MACl,3.5,PACl,12.0,,,Me-4PACz,0.11,DMACPA,0.22,,,,,,,1000,10,4700,30,8,200,115,30,PEAI,1.0,,,,,,,4000.0,30.0,11.0,100.0,100.0,7.0,0.374718,24.6194,0.07122,21.3709,8490,CH4,v2,
33961,20250118,72,Cs0.1FA0.9PbI2.8Br0.2,1.5,MACl,3.5,PACl,12.0,,,Me-4PACz,0.11,DMACPA,0.22,,,,,,,1000,10,4700,30,8,200,115,30,PEAI,1.0,,,,,,,4000.0,30.0,8.0,100.0,100.0,12.0,11.5774,89.7166,0.580308,22.2372,8491,CH1,v2,
33962,20250118,72,Cs0.1FA0.9PbI2.8Br0.2,1.5,MACl,3.5,PACl,12.0,,,Me-4PACz,0.11,DMACPA,0.22,,,,,,,1000,10,4700,30,8,200,115,30,PEAI,1.0,,,,,,,4000.0,30.0,8.0,100.0,100.0,12.0,17.4338,70.4595,1.08811,22.7393,8491,CH2,v2,
33963,20250118,72,Cs0.1FA0.9PbI2.8Br0.2,1.5,MACl,3.5,PACl,12.0,,,Me-4PACz,0.11,DMACPA,0.22,,,,,,,1000,10,4700,30,8,200,115,30,PEAI,1.0,,,,,,,4000.0,30.0,8.0,100.0,100.0,12.0,17.3587,70.8619,1.08239,22.6319,8491,CH3,v2,
33964,20250118,72,Cs0.1FA0.9PbI2.8Br0.2,1.5,MACl,3.5,PACl,12.0,,,Me-4PACz,0.11,DMACPA,0.22,,,,,,,1000,10,4700,30,8,200,115,30,PEAI,1.0,,,,,,,4000.0,30.0,8.0,100.0,100.0,12.0,16.9698,71.3785,1.08271,21.9583,8491,CH4,v2,
33965,20250118,72,Cs0.1FA0.9PbI2.8Br0.2,1.5,MACl,3.5,PACl,12.0,,,Me-4PACz,0.11,DMACPA,0.22,,,,,,,1000,10,4700,30,8,200,115,30,PEAI,1.0,,,,,,,3000.0,25.0,5.0,130.0,110.0,7.0,1.97e+40,1.31e+40,0.562017,266.471,8492,CH1,v2,
33966,20250118,72,Cs0.1FA0.9PbI2.8Br0.2,1.5,MACl,3.5,PACl,12.0,,,Me-4PACz,0.11,DMACPA,0.22,,,,,,,1000,10,4700,30,8,200,115,30,PEAI,1.0,,,,,,,3000.0,25.0,5.0,130.0,110.0,7.0,13.95,55.1374,1.07739,23.483,8492,CH2,v2,
33967,20250118,72,Cs0.1FA0.9PbI2.8Br0.2,1.5,MACl,3.5,PACl,12.0,,,Me-4PACz,0.11,DMACPA,0.22,,,,,,,1000,10,4700,30,8,200,115,30,PEAI,1.0,,,,,,,3000.0,25.0,5.0,130.0,110.0,7.0,4.42742,71.5841,0.264791,23.3578,8492,CH3,v2,
33968,20250118,72,Cs0.1FA0.9PbI2.8Br0.2,1.5,MACl,3.5,PACl,12.0,,,Me-4PACz,0.11,DMACPA,0.22,,,,,,,1000,10,4700,30,8,200,115,30,PEAI,1.0,,,,,,,3000.0,25.0,5.0,130.0,110.0,7.0,3.50727,27.2286,0.553506,23.2714,8492,CH4,v2,
33969,20250118,72,Cs0.1FA0.9PbI2.8Br0.2,1.5,MACl,3.5,PACl,12.0,,,Me-4PACz,0.11,DMACPA,0.22,,,,,,,1000,10,4700,30,8,200,115,30,PEAI,1.0,,,,,,,4000.0,30.0,12.0,100.0,100.0,10.0,0.992919,24.6348,0.176642,22.8176,8493,CH1,v2,
33970,20250118,72,Cs0.1FA0.9PbI2.8Br0.2,1.5,MACl,3.5,PACl,12.0,,,Me-4PACz,0.11,DMACPA,0.22,,,,,,,1000,10,4700,30,8,200,115,30,PEAI,1.0,,,,,,,4000.0,30.0,12.0,100.0,100.0,10.0,0.120379,23.6433,0.025945,19.6241,8493,CH2,v2,
33971,20250118,72,Cs0.1FA0.9PbI2.8Br0.2,1.5,MACl,3.5,PACl,12.0,,,Me-4PACz,0.11,DMACPA,0.22,,,,,,,1000,10,4700,30,8,200,115,30,PEAI,1.0,,,,,,,4000.0,30.0,12.0,100.0,100.0,10.0,64.0661,-751.803,-0.000119,71.6693,8493,CH3,v2,
33972,20250118,72,Cs0.1FA0.9PbI2.8Br0.2,1.5,MACl,3.5,PACl,12.0,,,Me-4PACz,0.11,DMACPA,0.22,,,,,,,1000,10,4700,30,8,200,115,30,PEAI,1.0,,,,,,,4000.0,30.0,12.0,100.0,100.0,10.0,0.490833,24.7403,0.091387,21.7092,8493,CH4,v2,
33973,20250118,72,Cs0.1FA0.9PbI2.8Br0.2,1.5,MACl,3.5,PACl,12.0,,,Me-4PACz,0.11,DMACPA,0.22,,,,,,,1000,10,4700,30,8,200,115,30,PEAI,1.0,,,,,,,5000.0,20.0,13.0,130.0,110.0,6.0,5.55e+39,6.68e+41,0.038876,21.3589,8494,CH1,v2,
33974,20250118,72,Cs0.1FA0.9PbI2.8Br0.2,1.5,MACl,3.5,PACl,12.0,,,Me-4PACz,0.11,DMACPA,0.22,,,,,,,1000,10,4700,30,8,200,115,30,PEAI,1.0,,,,,,,5000.0,20.0,13.0,130.0,110.0,6.0,17.284,69.2704,1.10018,22.6796,8494,CH2,v2,
33975,20250118,72,Cs0.1FA0.9PbI2.8Br0.2,1.5,MACl,3.5,PACl,12.0,,,Me-4PACz,0.11,DMACPA,0.22,,,,,,,1000,10,4700,30,8,200,115,30,PEAI,1.0,,,,,,,5000.0,20.0,13.0,130.0,110.0,6.0,17.4801,70.1318,1.10085,22.6412,8494,CH3,v2,
33976,20250118,72,Cs0.1FA0.9PbI2.8Br0.2,1.5,MACl,3.5,PACl,12.0,,,Me-4PACz,0.11,DMACPA,0.22,,,,,,,1000,10,4700,30,8,200,115,30,PEAI,1.0,,,,,,,5000.0,20.0,13.0,130.0,110.0,6.0,17.2259,70.6652,1.10701,22.0204,8494,CH4,v2,
33977,20250118,72,Cs0.1FA0.9PbI2.8Br0.2,1.5,MACl,3.5,PACl,12.0,,,Me-4PACz,0.11,DMACPA,0.22,,,,,,,1000,10,4700,30,8,200,115,30,PEAI,1.0,,,,,,,5000.0,20.0,13.0,130.0,110.0,7.0,15.7604,62.4102,1.10516,22.85,8495,CH1,v2,
33978,20250118,72,Cs0.1FA0.9PbI2.8Br0.2,1.5,MACl,3.5,PACl,12.0,,,Me-4PACz,0.11,DMACPA,0.22,,,,,,,1000,10,4700,30,8,200,115,30,PEAI,1.0,,,,,,,5000.0,20.0,13.0,130.0,110.0,7.0,14.8524,60.4633,1.09601,22.4125,8495,CH2,v2,
33979,20250118,72,Cs0.1FA0.9PbI2.8Br0.2,1.5,MACl,3.5,PACl,12.0,,,Me-4PACz,0.11,DMACPA,0.22,,,,,,,1000,10,4700,30,8,200,115,30,PEAI,1.0,,,,,,,5000.0,20.0,13.0,130.0,110.0,7.0,14.5372,60.4112,1.09385,21.9992,8495,CH3,v2,
33980,20250118,72,Cs0.1FA0.9PbI2.8Br0.2,1.5,MACl,3.5,PACl,12.0,,,Me-4PACz,0.11,DMACPA,0.22,,,,,,,1000,10,4700,30,8,200,115,30,PEAI,1.0,,,,,,,5000.0,20.0,13.0,130.0,110.0,7.0,13.7098,59.1662,1.09146,21.2299,8495,CH4,v2,
33981,20250118,72,Cs0.1FA0.9PbI2.8Br0.2,1.5,MACl,3.5,PACl,12.0,,,Me-4PACz,0.11,DMACPA,0.22,,,,,,,1000,10,4700,30,8,200,115,30,PEAI,1.5,,,,,,,4500.0,30.0,10.0,120.0,100.0,5.0,18.3374,90.105,1.09296,18.6202,8496,CH1,v2,
33982,20250118,72,Cs0.1FA0.9PbI2.8Br0.2,1.5,MACl,3.5,PACl,12.0,,,Me-4PACz,0.11,DMACPA,0.22,,,,,,,1000,10,4700,30,8,200,115,30,PEAI,1.5,,,,,,,4500.0,30.0,10.0,120.0,100.0,5.0,6.91892,29.8532,1.02552,22.5998,8496,CH2,v2,
33983,20250118,72,Cs0.1FA0.9PbI2.8Br0.2,1.5,MACl,3.5,PACl,12.0,,,Me-4PACz,0.11,DMACPA,0.22,,,,,,,1000,10,4700,30,8,200,115,30,PEAI,1.5,,,,,,,4500.0,30.0,10.0,120.0,100.0,5.0,18.427,74.0624,1.10112,22.5956,8496,CH3,v2,
33984,20250118,72,Cs0.1FA0.9PbI2.8Br0.2,1.5,MACl,3.5,PACl,12.0,,,Me-4PACz,0.11,DMACPA,0.22,,,,,,,1000,10,4700,30,8,200,115,30,PEAI,1.5,,,,,,,4500.0,30.0,10.0,120.0,100.0,5.0,18.8503,76.0392,1.0968,22.6023,8496,CH4,v2,
33985,20250118,72,Cs0.1FA0.9PbI2.8Br0.2,1.5,MACl,3.5,PACl,12.0,,,Me-4PACz,0.11,DMACPA,0.22,,,,,,,1000,10,4700,30,8,200,115,30,PEAI,1.5,,,,,,,5000.0,20.0,8.0,100.0,110.0,3.0,81.8572,-23.9655,0.850365,-401.667,8497,CH1,v2,
33986,20250118,72,Cs0.1FA0.9PbI2.8Br0.2,1.5,MACl,3.5,PACl,12.0,,,Me-4PACz,0.11,DMACPA,0.22,,,,,,,1000,10,4700,30,8,200,115,30,PEAI,1.5,,,,,,,5000.0,20.0,8.0,100.0,110.0,3.0,14.208,56.4751,1.08304,23.2291,8497,CH2,v2,
33987,20250118,72,Cs0.1FA0.9PbI2.8Br0.2,1.5,MACl,3.5,PACl,12.0,,,Me-4PACz,0.11,DMACPA,0.22,,,,,,,1000,10,4700,30,8,200,115,30,PEAI,1.5,,,,,,,5000.0,20.0,8.0,100.0,110.0,3.0,8.90324,37.0339,1.03246,23.2849,8497,CH3,v2,
33988,20250118,72,Cs0.1FA0.9PbI2.8Br0.2,1.5,MACl,3.5,PACl,12.0,,,Me-4PACz,0.11,DMACPA,0.22,,,,,,,1000,10,4700,30,8,200,115,30,PEAI,1.5,,,,,,,5000.0,20.0,8.0,100.0,110.0,3.0,18.9238,75.983,1.08682,22.9158,8497,CH4,v2,
33989,20250118,72,Cs0.1FA0.9PbI2.8Br0.2,1.5,MACl,3.5,PACl,12.0,,,Me-4PACz,0.11,DMACPA,0.22,,,,,,,1000,10,4700,30,8,200,115,30,PEAI,1.5,,,,,,,4700.0,25.0,9.0,120.0,120.0,4.0,19.69,251.216,0.424871,18.4477,8498,CH1,v2,
33990,20250118,72,Cs0.1FA0.9PbI2.8Br0.2,1.5,MACl,3.5,PACl,12.0,,,Me-4PACz,0.11,DMACPA,0.22,,,,,,,1000,10,4700,30,8,200,115,30,PEAI,1.5,,,,,,,4700.0,25.0,9.0,120.0,120.0,4.0,19.9383,75.0122,1.10311,24.0956,8498,CH2,v2,
33991,20250118,72,Cs0.1FA0.9PbI2.8Br0.2,1.5,MACl,3.5,PACl,12.0,,,Me-4PACz,0.11,DMACPA,0.22,,,,,,,1000,10,4700,30,8,200,115,30,PEAI,1.5,,,,,,,4700.0,25.0,9.0,120.0,120.0,4.0,19.8725,75.1576,1.0987,24.0658,8498,CH3,v2,
33992,20250118,72,Cs0.1FA0.9PbI2.8Br0.2,1.5,MACl,3.5,PACl,12.0,,,Me-4PACz,0.11,DMACPA,0.22,,,,,,,1000,10,4700,30,8,200,115,30,PEAI,1.5,,,,,,,4700.0,25.0,9.0,120.0,120.0,4.0,19.345,74.9997,1.09369,23.5838,8498,CH4,v2,
33993,20250118,72,Cs0.1FA0.9PbI2.8Br0.2,1.5,MACl,3.5,PACl,12.0,,,Me-4PACz,0.11,DMACPA,0.22,,,,,,,1000,10,4700,30,8,200,115,30,PEAI,1.5,,,,,,,4800.0,25.0,10.0,120.0,110.0,5.0,19.8998,74.7283,1.10525,24.0938,8499,CH1,v2,
33994,20250118,72,Cs0.1FA0.9PbI2.8Br0.2,1.5,MACl,3.5,PACl,12.0,,,Me-4PACz,0.11,DMACPA,0.22,,,,,,,1000,10,4700,30,8,200,115,30,PEAI,1.5,,,,,,,4800.0,25.0,10.0,120.0,110.0,5.0,16.221,61.2302,1.09575,24.1769,8499,CH2,v2,
33995,20250118,72,Cs0.1FA0.9PbI2.8Br0.2,1.5,MACl,3.5,PACl,12.0,,,Me-4PACz,0.11,DMACPA,0.22,,,,,,,1000,10,4700,30,8,200,115,30,PEAI,1.5,,,,,,,4800.0,25.0,10.0,120.0,110.0,5.0,0.27403,24.668,0.053852,20.628,8499,CH3,v2,
33996,20250118,72,Cs0.1FA0.9PbI2.8Br0.2,1.5,MACl,3.5,PACl,12.0,,,Me-4PACz,0.11,DMACPA,0.22,,,,,,,1000,10,4700,30,8,200,115,30,PEAI,1.5,,,,,,,4800.0,25.0,10.0,120.0,110.0,5.0,19.0863,74.8014,1.09441,23.3149,8499,CH4,v2,
33997,20250118,72,Cs0.1FA0.9PbI2.8Br0.2,1.5,MACl,3.5,PACl,12.0,,,Me-4PACz,0.11,DMACPA,0.22,,,,,,,1000,10,4700,30,8,200,115,30,PEAI,1.5,,,,,,,4600.0,30.0,12.0,110.0,120.0,2.0,19.3953,73.8452,1.09219,24.0479,8500,CH1,v2,
33998,20250118,72,Cs0.1FA0.9PbI2.8Br0.2,1.5,MACl,3.5,PACl,12.0,,,Me-4PACz,0.11,DMACPA,0.22,,,,,,,1000,10,4700,30,8,200,115,30,PEAI,1.5,,,,,,,4600.0,30.0,12.0,110.0,120.0,2.0,19.9257,74.7135,1.09932,24.2601,8500,CH2,v2,
33999,20250118,72,Cs0.1FA0.9PbI2.8Br0.2,1.5,MACl,3.5,PACl,12.0,,,Me-4PACz,0.11,DMACPA,0.22,,,,,,,1000,10,4700,30,8,200,115,30,PEAI,1.5,,,,,,,4600.0,30.0,12.0,110.0,120.0,2.0,2.89866,26.9152,0.453908,23.7264,8500,CH3,v2,
34000,20250118,72,Cs0.1FA0.9PbI2.8Br0.2,1.5,MACl,3.5,PACl,12.0,,,Me-4PACz,0.11,DMACPA,0.22,,,,,,,1000,10,4700,30,8,200,115,30,PEAI,1.5,,,,,,,4600.0,30.0,12.0,110.0,120.0,2.0,19.4674,75.5886,1.09396,23.5424,8500,CH4,v2,
34001,20250118,72,Cs0.05MA0.16FA0.79PbI2.9Br0.1,1.73,MACl,7.0,PMACl,0.7,,,py3,0.083,DMACPA,0.248,,,,,,,1000,15,5000,30,6,160,110,30,PEAI,0.625,,,,,,,4000.0,30.0,12.0,100.0,100.0,5.0,1.6e+40,1.9e+41,0.055029,152.484,8501,CH1,v2,
34002,20250118,72,Cs0.05MA0.16FA0.79PbI2.9Br0.1,1.73,MACl,7.0,PMACl,0.7,,,py3,0.083,DMACPA,0.248,,,,,,,1000,15,5000,30,6,160,110,30,PEAI,0.625,,,,,,,4000.0,30.0,12.0,100.0,100.0,5.0,2.33512,24.7447,0.337177,27.9878,8501,CH2,v2,
34003,20250118,72,Cs0.05MA0.16FA0.79PbI2.9Br0.1,1.73,MACl,7.0,PMACl,0.7,,,py3,0.083,DMACPA,0.248,,,,,,,1000,15,5000,30,6,160,110,30,PEAI,0.625,,,,,,,4000.0,30.0,12.0,100.0,100.0,5.0,20.0091,64.3227,1.10132,28.2456,8501,CH3,v2,
34004,20250118,72,Cs0.05MA0.16FA0.79PbI2.9Br0.1,1.73,MACl,7.0,PMACl,0.7,,,py3,0.083,DMACPA,0.248,,,,,,,1000,15,5000,30,6,160,110,30,PEAI,0.625,,,,,,,4000.0,30.0,12.0,100.0,100.0,5.0,2.45e-05,0.0593534,0.003412,12.0953,8501,CH4,v2,
34005,20250118,72,Cs0.05MA0.16FA0.79PbI2.9Br0.1,1.73,MACl,7.0,PMACl,0.7,,,py3,0.083,DMACPA,0.248,,,,,,,1000,15,5000,30,6,160,110,30,PEAI,0.625,,,,,,,4000.0,30.0,8.0,100.0,100.0,9.0,1.24327,25.8851,0.204246,23.5159,8502,CH1,v2,
34006,20250118,72,Cs0.05MA0.16FA0.79PbI2.9Br0.1,1.73,MACl,7.0,PMACl,0.7,,,py3,0.083,DMACPA,0.248,,,,,,,1000,15,5000,30,6,160,110,30,PEAI,0.625,,,,,,,4000.0,30.0,8.0,100.0,100.0,9.0,21.058,73.5019,1.11361,25.7267,8502,CH2,v2,
34007,20250118,72,Cs0.05MA0.16FA0.79PbI2.9Br0.1,1.73,MACl,7.0,PMACl,0.7,,,py3,0.083,DMACPA,0.248,,,,,,,1000,15,5000,30,6,160,110,30,PEAI,0.625,,,,,,,4000.0,30.0,8.0,100.0,100.0,9.0,4.79021,24.8128,0.75386,25.6087,8502,CH3,v2,
34008,20250118,72,Cs0.05MA0.16FA0.79PbI2.9Br0.1,1.73,MACl,7.0,PMACl,0.7,,,py3,0.083,DMACPA,0.248,,,,,,,1000,15,5000,30,6,160,110,30,PEAI,0.625,,,,,,,4000.0,30.0,8.0,100.0,100.0,9.0,21.1837,72.0919,1.10409,26.6141,8502,CH4,v2,
34009,20250118,72,Cs0.05MA0.16FA0.79PbI2.9Br0.1,1.73,MACl,7.0,PMACl,0.7,,,py3,0.083,DMACPA,0.248,,,,,,,1000,15,5000,30,6,160,110,30,PEAI,0.625,,,,,,,4000.0,30.0,15.0,100.0,100.0,12.0,19.9913,73.9995,1.1071,24.4019,8503,CH1,v2,
34010,20250118,72,Cs0.05MA0.16FA0.79PbI2.9Br0.1,1.73,MACl,7.0,PMACl,0.7,,,py3,0.083,DMACPA,0.248,,,,,,,1000,15,5000,30,6,160,110,30,PEAI,0.625,,,,,,,4000.0,30.0,15.0,100.0,100.0,12.0,20.0637,74.0386,1.11237,24.3614,8503,CH2,v2,
34011,20250118,72,Cs0.05MA0.16FA0.79PbI2.9Br0.1,1.73,MACl,7.0,PMACl,0.7,,,py3,0.083,DMACPA,0.248,,,,,,,1000,15,5000,30,6,160,110,30,PEAI,0.625,,,,,,,4000.0,30.0,15.0,100.0,100.0,12.0,19.9051,74.2365,1.10746,24.2113,8503,CH3,v2,
34012,20250118,72,Cs0.05MA0.16FA0.79PbI2.9Br0.1,1.73,MACl,7.0,PMACl,0.7,,,py3,0.083,DMACPA,0.248,,,,,,,1000,15,5000,30,6,160,110,30,PEAI,0.625,,,,,,,4000.0,30.0,15.0,100.0,100.0,12.0,19.5564,74.7122,1.10423,23.7049,8503,CH4,v2,
34013,20250118,72,Cs0.05MA0.16FA0.79PbI2.9Br0.1,1.73,MACl,7.0,PMACl,0.7,,,py3,0.083,DMACPA,0.248,,,,,,,1000,15,5000,30,6,160,110,30,PEAI,0.625,,,,,,,4500.0,30.0,12.0,100.0,100.0,10.0,11.5561,-25.2946,0.435263,-104.962,8504,CH1,v2,
34014,20250118,72,Cs0.05MA0.16FA0.79PbI2.9Br0.1,1.73,MACl,7.0,PMACl,0.7,,,py3,0.083,DMACPA,0.248,,,,,,,1000,15,5000,30,6,160,110,30,PEAI,0.625,,,,,,,4500.0,30.0,12.0,100.0,100.0,10.0,20.3079,74.2883,1.103,24.7838,8504,CH2,v2,
34015,20250118,72,Cs0.05MA0.16FA0.79PbI2.9Br0.1,1.73,MACl,7.0,PMACl,0.7,,,py3,0.083,DMACPA,0.248,,,,,,,1000,15,5000,30,6,160,110,30,PEAI,0.625,,,,,,,4500.0,30.0,12.0,100.0,100.0,10.0,20.1562,74.6084,1.10359,24.4802,8504,CH3,v2,
34016,20250118,72,Cs0.05MA0.16FA0.79PbI2.9Br0.1,1.73,MACl,7.0,PMACl,0.7,,,py3,0.083,DMACPA,0.248,,,,,,,1000,15,5000,30,6,160,110,30,PEAI,0.625,,,,,,,4500.0,30.0,12.0,100.0,100.0,10.0,19.2128,73.5547,1.0996,23.7544,8504,CH4,v2,
34017,20250118,72,Cs0.05MA0.16FA0.79PbI2.9Br0.1,1.73,MACl,7.0,PMACl,0.7,,,py3,0.083,DMACPA,0.248,,,,,,,1000,15,5000,30,6,160,110,30,PEAI,0.625,,,,,,,4500.0,31.0,10.0,100.0,100.0,7.0,19.5359,133.228,0.609933,24.0412,8505,CH1,v2,
34018,20250118,72,Cs0.05MA0.16FA0.79PbI2.9Br0.1,1.73,MACl,7.0,PMACl,0.7,,,py3,0.083,DMACPA,0.248,,,,,,,1000,15,5000,30,6,160,110,30,PEAI,0.625,,,,,,,4500.0,31.0,10.0,100.0,100.0,7.0,20.6806,75.3073,1.1125,24.6847,8505,CH2,v2,
34019,20250118,72,Cs0.05MA0.16FA0.79PbI2.9Br0.1,1.73,MACl,7.0,PMACl,0.7,,,py3,0.083,DMACPA,0.248,,,,,,,1000,15,5000,30,6,160,110,30,PEAI,0.625,,,,,,,4500.0,31.0,10.0,100.0,100.0,7.0,8.30263,59.1318,0.571927,24.5501,8505,CH3,v2,
34020,20250118,72,Cs0.05MA0.16FA0.79PbI2.9Br0.1,1.73,MACl,7.0,PMACl,0.7,,,py3,0.083,DMACPA,0.248,,,,,,,1000,15,5000,30,6,160,110,30,PEAI,0.625,,,,,,,4500.0,31.0,10.0,100.0,100.0,7.0,19.6921,74.919,1.10244,23.8421,8505,CH4,v2,
34021,20250118,72,Cs0.05MA0.16FA0.79PbI2.9Br0.1,1.73,MACl,7.0,PMACl,0.7,,,py3,0.083,DMACPA,0.248,,,,,,,1000,15,5000,30,6,160,110,30,PEAI,0.625,,,,,,,4600.0,30.0,12.0,100.0,100.0,8.0,20.0096,73.69,1.1058,24.5557,8506,CH1,v2,
34022,20250118,72,Cs0.05MA0.16FA0.79PbI2.9Br0.1,1.73,MACl,7.0,PMACl,0.7,,,py3,0.083,DMACPA,0.248,,,,,,,1000,15,5000,30,6,160,110,30,PEAI,0.625,,,,,,,4600.0,30.0,12.0,100.0,100.0,8.0,20.1233,73.9432,1.11341,24.4426,8506,CH2,v2,
34023,20250118,72,Cs0.05MA0.16FA0.79PbI2.9Br0.1,1.73,MACl,7.0,PMACl,0.7,,,py3,0.083,DMACPA,0.248,,,,,,,1000,15,5000,30,6,160,110,30,PEAI,0.625,,,,,,,4600.0,30.0,12.0,100.0,100.0,8.0,20.0154,74.3993,1.10723,24.2972,8506,CH3,v2,
34024,20250118,72,Cs0.05MA0.16FA0.79PbI2.9Br0.1,1.73,MACl,7.0,PMACl,0.7,,,py3,0.083,DMACPA,0.248,,,,,,,1000,15,5000,30,6,160,110,30,PEAI,0.625,,,,,,,4600.0,30.0,12.0,100.0,100.0,8.0,19.3977,74.0814,1.10408,23.716,8506,CH4,v2,
34025,20250118,72,Cs0.05MA0.16FA0.79PbI2.9Br0.1,1.73,MACl,7.0,PMACl,0.7,,,py3,0.083,DMACPA,0.248,,,,,,,1000,15,5000,30,6,160,110,30,PEAI,1.0,,,,,,,4500.0,28.0,12.0,110.0,110.0,7.0,16.4693,766.479,-0.00018,-11.9642,8507,CH1,v2,
34026,20250118,72,Cs0.05MA0.16FA0.79PbI2.9Br0.1,1.73,MACl,7.0,PMACl,0.7,,,py3,0.083,DMACPA,0.248,,,,,,,1000,15,5000,30,6,160,110,30,PEAI,1.0,,,,,,,4500.0,28.0,12.0,110.0,110.0,7.0,19.7378,71.999,1.09719,24.9856,8507,CH2,v2,
34027,20250118,72,Cs0.05MA0.16FA0.79PbI2.9Br0.1,1.73,MACl,7.0,PMACl,0.7,,,py3,0.083,DMACPA,0.248,,,,,,,1000,15,5000,30,6,160,110,30,PEAI,1.0,,,,,,,4500.0,28.0,12.0,110.0,110.0,7.0,20.406,74.0126,1.10331,24.9893,8507,CH3,v2,
34028,20250118,72,Cs0.05MA0.16FA0.79PbI2.9Br0.1,1.73,MACl,7.0,PMACl,0.7,,,py3,0.083,DMACPA,0.248,,,,,,,1000,15,5000,30,6,160,110,30,PEAI,1.0,,,,,,,4500.0,28.0,12.0,110.0,110.0,7.0,20.1385,74.1647,1.10268,24.6253,8507,CH4,v2,
34029,20250118,72,Cs0.05MA0.16FA0.79PbI2.9Br0.1,1.73,MACl,7.0,PMACl,0.7,,,py3,0.083,DMACPA,0.248,,,,,,,1000,15,5000,30,6,160,110,30,PEAI,1.0,,,,,,,4400.0,28.0,12.0,110.0,110.0,7.0,9.58226,58.0976,0.577103,28.5796,8508,CH1,v2,
34030,20250118,72,Cs0.05MA0.16FA0.79PbI2.9Br0.1,1.73,MACl,7.0,PMACl,0.7,,,py3,0.083,DMACPA,0.248,,,,,,,1000,15,5000,30,6,160,110,30,PEAI,1.0,,,,,,,4400.0,28.0,12.0,110.0,110.0,7.0,21.9203,71.3479,1.1076,27.7385,8508,CH2,v2,
34031,20250118,72,Cs0.05MA0.16FA0.79PbI2.9Br0.1,1.73,MACl,7.0,PMACl,0.7,,,py3,0.083,DMACPA,0.248,,,,,,,1000,15,5000,30,6,160,110,30,PEAI,1.0,,,,,,,4400.0,28.0,12.0,110.0,110.0,7.0,17.4639,59.5737,1.09266,26.8287,8508,CH3,v2,
