Repository: MI-Materials-Intelligence/Recipe-Language-Model

# Learning Layer

## Overview

In the learning layer, the formulas and parameters are encoded and then tokenised into recipes as inputs. Through atomic skills of data extraction, cleaning, and matching, these data are organised into standardised datasets, providing the basis for RLM training and iterative recipe refinement.

Key Atomic Skills:
- **Cleaning**: Preprocessing and outlier cleaning
- **Matching**: Matching data pairs based on variables
- **Extraction**: Data extraction from robotic boxes

File: seven_ai_layers_robotics/learning/data/data50764_from_db.csv (part 150 of 253)
No,date,rank,Formula PVK,Concentration PVK,Formula Additive 1,Concentration Additive 1,Formula Additive 2,Concentration Additive 2,Formula Additive 3,Concentration Additive 3,Formula SAM 1,Concentration SAM 1,Formula SAM 2,Concentration SAM 2,Formula SAM 3,Concentration SAM 3,Spin Coating Speed SAM,Spin Coating Time SAM,Annealed Temperature SAM,Annealed Time SAM,Spin Coating Speed PVK 1,Spin Coating Time PVK 1,Spin Coating Speed PVK 2,Spin Coating Time PVK 2,Antisolvent Dropping Timing,Antisolvent Volume,Annealed Temperature PVK,Annealed Time PVK,Formula Passivator 1,Concentration Passivator 1,Formula Passivator 2,Concentration Passivator 2,Formula Passivator 3,Concentration Passivator 3,Formula Passivator 4,Concentration Passivator 4,Spin Coating Speed Passivator,Spin Coating Time Passivator,Passivator Dropping Timing,Passivator Volume,Annealed Temperature Passivator,Annealed Time Passivator,PCE,FF,Voc,Jsc,Product,Channel,From,upload_time
34032,20250118,72,Cs0.05MA0.16FA0.79PbI2.9Br0.1,1.73,MACl,7.0,PMACl,0.7,,,py3,0.083,DMACPA,0.248,,,,,,,1000,15,5000,30,6,160,110,30,PEAI,1.0,,,,,,,4400.0,28.0,12.0,110.0,110.0,7.0,20.5558,74.5104,1.10524,24.9609,8508,CH4,v2,
34033,20250118,72,Cs0.05MA0.16FA0.79PbI2.9Br0.1,1.73,MACl,7.0,PMACl,0.7,,,py3,0.083,DMACPA,0.248,,,,,,,1000,15,5000,30,6,160,110,30,PEAI,1.0,,,,,,,4600.0,28.0,12.0,110.0,110.0,7.0,1.85253,59.0494,0.12871,24.3745,8509,CH1,v2,
34034,20250118,72,Cs0.05MA0.16FA0.79PbI2.9Br0.1,1.73,MACl,7.0,PMACl,0.7,,,py3,0.083,DMACPA,0.248,,,,,,,1000,15,5000,30,6,160,110,30,PEAI,1.0,,,,,,,4600.0,28.0,12.0,110.0,110.0,7.0,20.1962,73.6881,1.10354,24.8362,8509,CH2,v2,
34035,20250118,72,Cs0.05MA0.16FA0.79PbI2.9Br0.1,1.73,MACl,7.0,PMACl,0.7,,,py3,0.083,DMACPA,0.248,,,,,,,1000,15,5000,30,6,160,110,30,PEAI,1.0,,,,,,,4600.0,28.0,12.0,110.0,110.0,7.0,20.0823,74.4232,1.09931,24.5462,8509,CH3,v2,
34036,20250118,72,Cs0.05MA0.16FA0.79PbI2.9Br0.1,1.73,MACl,7.0,PMACl,0.7,,,py3,0.083,DMACPA,0.248,,,,,,,1000,15,5000,30,6,160,110,30,PEAI,1.0,,,,,,,4600.0,28.0,12.0,110.0,110.0,7.0,19.6691,74.7994,1.09425,24.031,8509,CH4,v2,
34037,20250118,72,Cs0.05MA0.16FA0.79PbI2.9Br0.1,1.73,MACl,7.0,PMACl,0.7,,,py3,0.083,DMACPA,0.248,,,,,,,1000,15,5000,30,6,160,110,30,PEAI,1.0,,,,,,,4500.0,28.0,12.0,110.0,110.0,7.0,19.3787,77.7542,1.01254,24.6143,8510,CH1,v2,
34038,20250118,72,Cs0.05MA0.16FA0.79PbI2.9Br0.1,1.73,MACl,7.0,PMACl,0.7,,,py3,0.083,DMACPA,0.248,,,,,,,1000,15,5000,30,6,160,110,30,PEAI,1.0,,,,,,,4500.0,28.0,12.0,110.0,110.0,7.0,11.6995,46.1643,1.02414,24.7457,8510,CH2,v2,
34039,20250118,72,Cs0.05MA0.16FA0.79PbI2.9Br0.1,1.73,MACl,7.0,PMACl,0.7,,,py3,0.083,DMACPA,0.248,,,,,,,1000,15,5000,30,6,160,110,30,PEAI,1.0,,,,,,,4500.0,28.0,12.0,110.0,110.0,7.0,110.376,3890.3,0.01663,170.612,8510,CH3,v2,
34040,20250118,72,Cs0.05MA0.16FA0.79PbI2.9Br0.1,1.73,MACl,7.0,PMACl,0.7,,,py3,0.083,DMACPA,0.248,,,,,,,1000,15,5000,30,6,160,110,30,PEAI,1.0,,,,,,,4500.0,28.0,12.0,110.0,110.0,7.0,19.535,73.4056,1.09457,24.3132,8510,CH4,v2,
34041,20250118,72,Cs0.05MA0.16FA0.79PbI2.9Br0.1,1.73,MACl,7.0,PMACl,0.7,,,py3,0.083,DMACPA,0.248,,,,,,,1000,15,5000,30,6,160,110,30,PEAI,1.0,,,,,,,4500.0,28.0,14.0,90.0,110.0,4.0,13.903,2493.96,-0.000126,-4.42641,8511,CH1,v2,
34042,20250118,72,Cs0.05MA0.16FA0.79PbI2.9Br0.1,1.73,MACl,7.0,PMACl,0.7,,,py3,0.083,DMACPA,0.248,,,,,,,1000,15,5000,30,6,160,110,30,PEAI,1.0,,,,,,,4500.0,28.0,14.0,90.0,110.0,4.0,20.8509,75.4976,1.12118,24.6329,8511,CH2,v2,
34043,20250118,72,Cs0.05MA0.16FA0.79PbI2.9Br0.1,1.73,MACl,7.0,PMACl,0.7,,,py3,0.083,DMACPA,0.248,,,,,,,1000,15,5000,30,6,160,110,30,PEAI,1.0,,,,,,,4500.0,28.0,14.0,90.0,110.0,4.0,19.95,88.7454,0.914876,24.5717,8511,CH3,v2,
34044,20250118,72,Cs0.05MA0.16FA0.79PbI2.9Br0.1,1.73,MACl,7.0,PMACl,0.7,,,py3,0.083,DMACPA,0.248,,,,,,,1000,15,5000,30,6,160,110,30,PEAI,1.0,,,,,,,4500.0,28.0,14.0,90.0,110.0,4.0,20.382,75.5191,1.11068,24.2997,8511,CH4,v2,
34045,20250118,72,Cs0.05MA0.16FA0.79PbI2.9Br0.1,1.73,MACl,7.0,PMACl,0.7,,,py3,0.083,DMACPA,0.248,,,,,,,1000,15,5000,30,6,160,110,30,PEAI,1.0,,,,,,,4000.0,30.0,12.0,90.0,110.0,4.0,20.6943,82.2611,1.0408,24.1708,8512,CH1,v2,
34046,20250118,72,Cs0.05MA0.16FA0.79PbI2.9Br0.1,1.73,MACl,7.0,PMACl,0.7,,,py3,0.083,DMACPA,0.248,,,,,,,1000,15,5000,30,6,160,110,30,PEAI,1.0,,,,,,,4000.0,30.0,12.0,90.0,110.0,4.0,20.5425,73.8594,1.11257,24.9988,8512,CH2,v2,
34047,20250118,72,Cs0.05MA0.16FA0.79PbI2.9Br0.1,1.73,MACl,7.0,PMACl,0.7,,,py3,0.083,DMACPA,0.248,,,,,,,1000,15,5000,30,6,160,110,30,PEAI,1.0,,,,,,,4000.0,30.0,12.0,90.0,110.0,4.0,21.1896,-919.832,-9.4e-05,24.4283,8512,CH3,v2,
34048,20250118,72,Cs0.05MA0.16FA0.79PbI2.9Br0.1,1.73,MACl,7.0,PMACl,0.7,,,py3,0.083,DMACPA,0.248,,,,,,,1000,15,5000,30,6,160,110,30,PEAI,1.0,,,,,,,4000.0,30.0,12.0,90.0,110.0,4.0,20.1923,74.2202,1.10333,24.658,8512,CH4,v2,
34049,20250118,72,Cs0.05MA0.16FA0.79PbI2.9Br0.1,1.73,MACl,7.0,PMACl,0.7,,,py3,0.083,DMACPA,0.248,,,,,,,1000,15,5000,30,6,160,110,30,PEAI,1.0,,,,,,,4400.0,28.0,13.0,100.0,110.0,4.0,19.8,72.5818,1.10509,24.6853,8513,CH1,v2,
34050,20250118,72,Cs0.05MA0.16FA0.79PbI2.9Br0.1,1.73,MACl,7.0,PMACl,0.7,,,py3,0.083,DMACPA,0.248,,,,,,,1000,15,5000,30,6,160,110,30,PEAI,1.0,,,,,,,4400.0,28.0,13.0,100.0,110.0,4.0,19.4476,71.5603,1.10514,24.5909,8513,CH2,v2,
34051,20250118,72,Cs0.05MA0.16FA0.79PbI2.9Br0.1,1.73,MACl,7.0,PMACl,0.7,,,py3,0.083,DMACPA,0.248,,,,,,,1000,15,5000,30,6,160,110,30,PEAI,1.0,,,,,,,4400.0,28.0,13.0,100.0,110.0,4.0,20.1041,74.1393,1.11429,24.3353,8513,CH3,v2,
34052,20250118,72,Cs0.05MA0.16FA0.79PbI2.9Br0.1,1.73,MACl,7.0,PMACl,0.7,,,py3,0.083,DMACPA,0.248,,,,,,,1000,15,5000,30,6,160,110,30,PEAI,1.0,,,,,,,4400.0,28.0,13.0,100.0,110.0,4.0,7.95756,37.9712,0.871421,24.0491,8513,CH4,v2,
34053,20250118,72,Cs0.05MA0.16FA0.79PbI2.9Br0.1,1.73,MACl,7.0,PMACl,0.7,,,py3,0.083,DMACPA,0.248,,,,,,,1000,15,5000,30,6,160,110,30,PEAI,1.0,,,,,,,4000.0,31.0,10.0,110.0,115.0,3.0,20.5697,75.9346,1.0898,24.8566,8514,CH1,v2,
34054,20250118,72,Cs0.05MA0.16FA0.79PbI2.9Br0.1,1.73,MACl,7.0,PMACl,0.7,,,py3,0.083,DMACPA,0.248,,,,,,,1000,15,5000,30,6,160,110,30,PEAI,1.0,,,,,,,4000.0,31.0,10.0,110.0,115.0,3.0,17.8579,65.9761,1.09661,24.6826,8514,CH2,v2,
34055,20250118,72,Cs0.05MA0.16FA0.79PbI2.9Br0.1,1.73,MACl,7.0,PMACl,0.7,,,py3,0.083,DMACPA,0.248,,,,,,,1000,15,5000,30,6,160,110,30,PEAI,1.0,,,,,,,4000.0,31.0,10.0,110.0,115.0,3.0,2.15e+39,-6.23e+41,-7.3e-05,4.71409,8514,CH3,v2,
34056,20250118,72,Cs0.05MA0.16FA0.79PbI2.9Br0.1,1.73,MACl,7.0,PMACl,0.7,,,py3,0.083,DMACPA,0.248,,,,,,,1000,15,5000,30,6,160,110,30,PEAI,1.0,,,,,,,4000.0,31.0,10.0,110.0,115.0,3.0,19.1827,72.4156,1.09683,24.151,8514,CH4,v2,
34057,20250118,72,Cs0.05MA0.16FA0.79PbI2.9Br0.1,1.73,MACl,7.0,PMACl,0.7,,,py3,0.083,DMACPA,0.248,,,,,,,1000,15,5000,30,6,160,110,30,PEAI,1.0,,,,,,,4300.0,29.0,12.0,120.0,115.0,4.0,17.3076,67.5877,1.0191,25.1276,8515,CH1,v2,
34058,20250118,72,Cs0.05MA0.16FA0.79PbI2.9Br0.1,1.73,MACl,7.0,PMACl,0.7,,,py3,0.083,DMACPA,0.248,,,,,,,1000,15,5000,30,6,160,110,30,PEAI,1.0,,,,,,,4300.0,29.0,12.0,120.0,115.0,4.0,2.24e-05,0.023023,0.008153,11.9119,8515,CH2,v2,
34059,20250118,72,Cs0.05MA0.16FA0.79PbI2.9Br0.1,1.73,MACl,7.0,PMACl,0.7,,,py3,0.083,DMACPA,0.248,,,,,,,1000,15,5000,30,6,160,110,30,PEAI,1.0,,,,,,,4300.0,29.0,12.0,120.0,115.0,4.0,20.8743,75.957,1.11045,24.7483,8515,CH3,v2,
34060,20250118,72,Cs0.05MA0.16FA0.79PbI2.9Br0.1,1.73,MACl,7.0,PMACl,0.7,,,py3,0.083,DMACPA,0.248,,,,,,,1000,15,5000,30,6,160,110,30,PEAI,1.0,,,,,,,4300.0,29.0,12.0,120.0,115.0,4.0,20.2619,75.5363,1.11079,24.1487,8515,CH4,v2,
34061,20250118,72,Cs0.05MA0.16FA0.79PbI2.9Br0.1,1.73,MACl,7.0,PMACl,0.7,,,py3,0.083,DMACPA,0.248,,,,,,,1000,15,5000,30,6,160,110,30,PEAI,1.4,,,,,,,4500.0,35.0,9.0,110.0,110.0,5.0,7.64562,61.6869,0.524717,23.6208,8516,CH1,v2,
34062,20250118,72,Cs0.05MA0.16FA0.79PbI2.9Br0.1,1.73,MACl,7.0,PMACl,0.7,,,py3,0.083,DMACPA,0.248,,,,,,,1000,15,5000,30,6,160,110,30,PEAI,1.4,,,,,,,4500.0,35.0,9.0,110.0,110.0,5.0,11.7469,44.6014,1.05254,25.0227,8516,CH2,v2,
34063,20250118,72,Cs0.05MA0.16FA0.79PbI2.9Br0.1,1.73,MACl,7.0,PMACl,0.7,,,py3,0.083,DMACPA,0.248,,,,,,,1000,15,5000,30,6,160,110,30,PEAI,1.4,,,,,,,4500.0,35.0,9.0,110.0,110.0,5.0,17.2937,88.7342,0.799799,24.3678,8516,CH3,v2,
34064,20250118,72,Cs0.05MA0.16FA0.79PbI2.9Br0.1,1.73,MACl,7.0,PMACl,0.7,,,py3,0.083,DMACPA,0.248,,,,,,,1000,15,5000,30,6,160,110,30,PEAI,1.4,,,,,,,4500.0,35.0,9.0,110.0,110.0,5.0,19.7164,74.1226,1.1128,23.9034,8516,CH4,v2,
34065,20250118,72,Cs0.05MA0.16FA0.79PbI2.9Br0.1,1.73,MACl,7.0,PMACl,0.7,,,py3,0.083,DMACPA,0.248,,,,,,,1000,15,5000,30,6,160,110,30,PEAI,1.4,,,,,,,4500.0,30.0,8.0,110.0,110.0,4.0,1.84578,29.5185,0.281042,22.2493,8517,CH1,v2,
34066,20250118,72,Cs0.05MA0.16FA0.79PbI2.9Br0.1,1.73,MACl,7.0,PMACl,0.7,,,py3,0.083,DMACPA,0.248,,,,,,,1000,15,5000,30,6,160,110,30,PEAI,1.4,,,,,,,4500.0,30.0,8.0,110.0,110.0,4.0,18.4159,71.762,1.1106,23.107,8517,CH2,v2,
34067,20250118,72,Cs0.05MA0.16FA0.79PbI2.9Br0.1,1.73,MACl,7.0,PMACl,0.7,,,py3,0.083,DMACPA,0.248,,,,,,,1000,15,5000,30,6,160,110,30,PEAI,1.4,,,,,,,4500.0,30.0,8.0,110.0,110.0,4.0,15.1068,73.1863,0.915492,22.5469,8517,CH3,v2,
34068,20250118,72,Cs0.05MA0.16FA0.79PbI2.9Br0.1,1.73,MACl,7.0,PMACl,0.7,,,py3,0.083,DMACPA,0.248,,,,,,,1000,15,5000,30,6,160,110,30,PEAI,1.4,,,,,,,4500.0,30.0,8.0,110.0,110.0,4.0,15.6014,61.8581,1.09345,23.0658,8517,CH4,v2,
34069,20250118,72,Cs0.05MA0.16FA0.79PbI2.9Br0.1,1.73,MACl,7.0,PMACl,0.7,,,py3,0.083,DMACPA,0.248,,,,,,,1000,15,5000,30,6,160,110,30,PEAI,1.4,,,,,,,4600.0,35.0,8.0,110.0,110.0,5.0,10.2503,-944.488,-4.5e-05,23.8829,8518,CH1,v2,
34070,20250118,72,Cs0.05MA0.16FA0.79PbI2.9Br0.1,1.73,MACl,7.0,PMACl,0.7,,,py3,0.083,DMACPA,0.248,,,,,,,1000,15,5000,30,6,160,110,30,PEAI,1.4,,,,,,,4600.0,35.0,8.0,110.0,110.0,5.0,0.200729,24.7988,0.038043,21.2768,8518,CH2,v2,
34071,20250118,72,Cs0.05MA0.16FA0.79PbI2.9Br0.1,1.73,MACl,7.0,PMACl,0.7,,,py3,0.083,DMACPA,0.248,,,,,,,1000,15,5000,30,6,160,110,30,PEAI,1.4,,,,,,,4600.0,35.0,8.0,110.0,110.0,5.0,20.8233,-1155.27,0.035838,-50.2954,8518,CH3,v2,
34072,20250118,72,Cs0.05MA0.16FA0.79PbI2.9Br0.1,1.73,MACl,7.0,PMACl,0.7,,,py3,0.083,DMACPA,0.248,,,,,,,1000,15,5000,30,6,160,110,30,PEAI,1.4,,,,,,,4600.0,35.0,8.0,110.0,110.0,5.0,1.62724,25.6902,0.264613,23.9372,8518,CH4,v2,
34073,20250118,72,Cs0.05MA0.16FA0.79PbI2.9Br0.1,1.73,MACl,7.0,PMACl,0.7,,,py3,0.083,DMACPA,0.248,,,,,,,1000,15,5000,30,6,160,110,30,PEAI,1.4,,,,,,,4500.0,35.0,8.0,110.0,110.0,3.0,21.2509,81.1708,1.04077,25.155,8519,CH1,v2,
34074,20250118,72,Cs0.05MA0.16FA0.79PbI2.9Br0.1,1.73,MACl,7.0,PMACl,0.7,,,py3,0.083,DMACPA,0.248,,,,,,,1000,15,5000,30,6,160,110,30,PEAI,1.4,,,,,,,4500.0,35.0,8.0,110.0,110.0,3.0,21.1502,74.7747,1.1303,25.0245,8519,CH2,v2,
34075,20250118,72,Cs0.05MA0.16FA0.79PbI2.9Br0.1,1.73,MACl,7.0,PMACl,0.7,,,py3,0.083,DMACPA,0.248,,,,,,,1000,15,5000,30,6,160,110,30,PEAI,1.4,,,,,,,4500.0,35.0,8.0,110.0,110.0,3.0,20.6843,83.6472,0.999086,24.7506,8519,CH3,v2,
34076,20250118,72,Cs0.05MA0.16FA0.79PbI2.9Br0.1,1.73,MACl,7.0,PMACl,0.7,,,py3,0.083,DMACPA,0.248,,,,,,,1000,15,5000,30,6,160,110,30,PEAI,1.4,,,,,,,4500.0,35.0,8.0,110.0,110.0,3.0,20.0195,74.4762,1.11519,24.1039,8519,CH4,v2,
34077,20250118,72,Cs0.05MA0.16FA0.79PbI2.9Br0.1,1.73,MACl,7.0,PMACl,0.7,,,py3,0.083,DMACPA,0.248,,,,,,,1000,15,5000,30,6,160,110,30,PEAI,1.4,,,,,,,4000.0,30.0,10.0,110.0,110.0,5.0,20.2091,72.193,1.12092,24.9734,8520,CH1,v2,
34078,20250118,72,Cs0.05MA0.16FA0.79PbI2.9Br0.1,1.73,MACl,7.0,PMACl,0.7,,,py3,0.083,DMACPA,0.248,,,,,,,1000,15,5000,30,6,160,110,30,PEAI,1.4,,,,,,,4000.0,30.0,10.0,110.0,110.0,5.0,0.280448,24.7849,0.053539,21.1348,8520,CH2,v2,
34079,20250118,72,Cs0.05MA0.16FA0.79PbI2.9Br0.1,1.73,MACl,7.0,PMACl,0.7,,,py3,0.083,DMACPA,0.248,,,,,,,1000,15,5000,30,6,160,110,30,PEAI,1.4,,,,,,,4000.0,30.0,10.0,110.0,110.0,5.0,1.16e+40,5.77e+40,0.181635,111.106,8520,CH3,v2,
34080,20250118,72,Cs0.05MA0.16FA0.79PbI2.9Br0.1,1.73,MACl,7.0,PMACl,0.7,,,py3,0.083,DMACPA,0.248,,,,,,,1000,15,5000,30,6,160,110,30,PEAI,1.4,,,,,,,4000.0,30.0,10.0,110.0,110.0,5.0,19.8528,74.4437,1.11317,23.957,8520,CH4,v2,
34081,20250118,72,Cs0.05MA0.1FA0.85PbI3.0,1.73,MACl,14.6,PEAI,0.517,,,Me-4PACz,0.198,DMACPA,0.132,,,,,,,1000,10,5000,35,15,200,110,15,PEAI,0.5,,,,,,,5000.0,25.0,12.0,140.0,100.0,2.0,20.5323,75.6437,1.10494,24.5656,8521,CH1,v2,
34082,20250118,72,Cs0.05MA0.1FA0.85PbI3.0,1.73,MACl,14.6,PEAI,0.517,,,Me-4PACz,0.198,DMACPA,0.132,,,,,,,1000,10,5000,35,15,200,110,15,PEAI,0.5,,,,,,,5000.0,25.0,12.0,140.0,100.0,2.0,21.0215,76.4508,1.11116,24.746,8521,CH2,v2,
34083,20250118,72,Cs0.05MA0.1FA0.85PbI3.0,1.73,MACl,14.6,PEAI,0.517,,,Me-4PACz,0.198,DMACPA,0.132,,,,,,,1000,10,5000,35,15,200,110,15,PEAI,0.5,,,,,,,5000.0,25.0,12.0,140.0,100.0,2.0,20.4987,80.1753,1.03633,24.6711,8521,CH3,v2,
34084,20250118,72,Cs0.05MA0.1FA0.85PbI3.0,1.73,MACl,14.6,PEAI,0.517,,,Me-4PACz,0.198,DMACPA,0.132,,,,,,,1000,10,5000,35,15,200,110,15,PEAI,0.5,,,,,,,5000.0,25.0,12.0,140.0,100.0,2.0,2.53425,26.1756,0.400445,24.1774,8521,CH4,v2,
34085,20250118,72,Cs0.05MA0.1FA0.85PbI3.0,1.73,MACl,14.6,PEAI,0.517,,,Me-4PACz,0.198,DMACPA,0.132,,,,,,,1000,10,5000,35,15,200,110,15,PEAI,0.5,,,,,,,4600.0,32.0,9.0,140.0,105.0,2.0,12.4554,47.631,1.06674,24.5139,8522,CH1,v2,
34086,20250118,72,Cs0.05MA0.1FA0.85PbI3.0,1.73,MACl,14.6,PEAI,0.517,,,Me-4PACz,0.198,DMACPA,0.132,,,,,,,1000,10,5000,35,15,200,110,15,PEAI,0.5,,,,,,,4600.0,32.0,9.0,140.0,105.0,2.0,0.499453,24.5315,0.090327,22.54,8522,CH2,v2,
34087,20250118,72,Cs0.05MA0.1FA0.85PbI3.0,1.73,MACl,14.6,PEAI,0.517,,,Me-4PACz,0.198,DMACPA,0.132,,,,,,,1000,10,5000,35,15,200,110,15,PEAI,0.5,,,,,,,4600.0,32.0,9.0,140.0,105.0,2.0,17.9295,66.371,1.08772,24.8355,8522,CH3,v2,
34088,20250118,72,Cs0.05MA0.1FA0.85PbI3.0,1.73,MACl,14.6,PEAI,0.517,,,Me-4PACz,0.198,DMACPA,0.132,,,,,,,1000,10,5000,35,15,200,110,15,PEAI,0.5,,,,,,,4600.0,32.0,9.0,140.0,105.0,2.0,17.6948,65.819,1.10155,24.4057,8522,CH4,v2,
34089,20250118,72,Cs0.05MA0.1FA0.85PbI3.0,1.73,MACl,14.6,PEAI,0.517,,,Me-4PACz,0.198,DMACPA,0.132,,,,,,,1000,10,5000,35,15,200,110,15,PEAI,0.5,,,,,,,4800.0,38.0,10.0,140.0,100.0,3.0,5.68007,-12.0434,0.815983,-57.7993,8523,CH1,v2,
34090,20250118,72,Cs0.05MA0.1FA0.85PbI3.0,1.73,MACl,14.6,PEAI,0.517,,,Me-4PACz,0.198,DMACPA,0.132,,,,,,,1000,10,5000,35,15,200,110,15,PEAI,0.5,,,,,,,4800.0,38.0,10.0,140.0,100.0,3.0,2.7368,26.905,0.4152,24.4993,8523,CH2,v2,
34091,20250118,72,Cs0.05MA0.1FA0.85PbI3.0,1.73,MACl,14.6,PEAI,0.517,,,Me-4PACz,0.198,DMACPA,0.132,,,,,,,1000,10,5000,35,15,200,110,15,PEAI,0.5,,,,,,,4800.0,38.0,10.0,140.0,100.0,3.0,20.0497,74.3353,1.09591,24.6114,8523,CH3,v2,
34092,20250118,72,Cs0.05MA0.1FA0.85PbI3.0,1.73,MACl,14.6,PEAI,0.517,,,Me-4PACz,0.198,DMACPA,0.132,,,,,,,1000,10,5000,35,15,200,110,15,PEAI,0.5,,,,,,,4800.0,38.0,10.0,140.0,100.0,3.0,19.8397,74.4369,1.09434,24.3553,8523,CH4,v2,
34093,20250118,72,Cs0.05MA0.1FA0.85PbI3.0,1.73,MACl,14.6,PEAI,0.517,,,Me-4PACz,0.198,DMACPA,0.132,,,,,,,1000,10,5000,35,15,200,110,15,PEAI,0.5,,,,,,,4900.0,28.0,11.0,140.0,100.0,4.0,0.316109,-13.4642,-9.8e-05,23.9005,8524,CH1,v2,
34094,20250118,72,Cs0.05MA0.1FA0.85PbI3.0,1.73,MACl,14.6,PEAI,0.517,,,Me-4PACz,0.198,DMACPA,0.132,,,,,,,1000,10,5000,35,15,200,110,15,PEAI,0.5,,,,,,,4900.0,28.0,11.0,140.0,100.0,4.0,0.111304,23.991,0.024923,18.6149,8524,CH2,v2,
34095,20250118,72,Cs0.05MA0.1FA0.85PbI3.0,1.73,MACl,14.6,PEAI,0.517,,,Me-4PACz,0.198,DMACPA,0.132,,,,,,,1000,10,5000,35,15,200,110,15,PEAI,0.5,,,,,,,4900.0,28.0,11.0,140.0,100.0,4.0,17.1692,63.0644,1.09183,24.9351,8524,CH3,v2,
34096,20250118,72,Cs0.05MA0.1FA0.85PbI3.0,1.73,MACl,14.6,PEAI,0.517,,,Me-4PACz,0.198,DMACPA,0.132,,,,,,,1000,10,5000,35,15,200,110,15,PEAI,0.5,,,,,,,4900.0,28.0,11.0,140.0,100.0,4.0,16.1143,60.7808,1.09489,24.2145,8524,CH4,v2,
34097,20250118,72,Cs0.05MA0.1FA0.85PbI3.0,1.73,MACl,14.6,PEAI,0.517,,,Me-4PACz,0.198,DMACPA,0.132,,,,,,,1000,10,5000,35,15,200,110,15,PEAI,0.5,,,,,,,4000.0,30.0,9.0,140.0,110.0,2.0,8.49263,-23.6484,0.717796,-50.0311,8525,CH1,v2,
34098,20250118,72,Cs0.05MA0.1FA0.85PbI3.0,1.73,MACl,14.6,PEAI,0.517,,,Me-4PACz,0.198,DMACPA,0.132,,,,,,,1000,10,5000,35,15,200,110,15,PEAI,0.5,,,,,,,4000.0,30.0,9.0,140.0,110.0,2.0,15.6174,58.1256,1.07609,24.9684,8525,CH2,v2,
34099,20250118,72,Cs0.05MA0.1FA0.85PbI3.0,1.73,MACl,14.6,PEAI,0.517,,,Me-4PACz,0.198,DMACPA,0.132,,,,,,,1000,10,5000,35,15,200,110,15,PEAI,0.5,,,,,,,4000.0,30.0,9.0,140.0,110.0,2.0,20.3039,74.6723,1.10426,24.6235,8525,CH3,v2,
34100,20250118,72,Cs0.05MA0.1FA0.85PbI3.0,1.73,MACl,14.6,PEAI,0.517,,,Me-4PACz,0.198,DMACPA,0.132,,,,,,,1000,10,5000,35,15,200,110,15,PEAI,0.5,,,,,,,4000.0,30.0,9.0,140.0,110.0,2.0,2.46107,26.1385,0.386109,24.3856,8525,CH4,v2,
34101,20250118,72,Cs0.05MA0.1FA0.85PbI3.0,1.73,MACl,14.6,PEAI,0.517,,,Me-4PACz,0.198,DMACPA,0.132,,,,,,,1000,10,5000,35,15,200,110,15,PEAI,1.0,,,,,,,4600.0,32.0,9.0,140.0,110.0,2.0,20.9682,76.6848,1.11554,24.5115,8526,CH1,v2,
34102,20250118,72,Cs0.05MA0.1FA0.85PbI3.0,1.73,MACl,14.6,PEAI,0.517,,,Me-4PACz,0.198,DMACPA,0.132,,,,,,,1000,10,5000,35,15,200,110,15,PEAI,1.0,,,,,,,4600.0,32.0,9.0,140.0,110.0,2.0,21.1704,74.2895,1.12436,25.3454,8526,CH2,v2,
34103,20250118,72,Cs0.05MA0.1FA0.85PbI3.0,1.73,MACl,14.6,PEAI,0.517,,,Me-4PACz,0.198,DMACPA,0.132,,,,,,,1000,10,5000,35,15,200,110,15,PEAI,1.0,,,,,,,4600.0,32.0,9.0,140.0,110.0,2.0,21.0756,74.3796,1.12463,25.195,8526,CH3,v2,
34104,20250118,72,Cs0.05MA0.1FA0.85PbI3.0,1.73,MACl,14.6,PEAI,0.517,,,Me-4PACz,0.198,DMACPA,0.132,,,,,,,1000,10,5000,35,15,200,110,15,PEAI,1.0,,,,,,,4600.0,32.0,9.0,140.0,110.0,2.0,20.4215,74.1355,1.11421,24.7226,8526,CH4,v2,
34105,20250118,72,Cs0.05MA0.1FA0.85PbI3.0,1.73,MACl,14.6,PEAI,0.517,,,Me-4PACz,0.198,DMACPA,0.132,,,,,,,1000,10,5000,35,15,200,110,15,PEAI,1.0,,,,,,,4800.0,30.0,10.0,120.0,110.0,3.0,2.68493,-15.63,1.10184,-15.5903,8527,CH1,v2,
34106,20250118,72,Cs0.05MA0.1FA0.85PbI3.0,1.73,MACl,14.6,PEAI,0.517,,,Me-4PACz,0.198,DMACPA,0.132,,,,,,,1000,10,5000,35,15,200,110,15,PEAI,1.0,,,,,,,4800.0,30.0,10.0,120.0,110.0,3.0,20.7706,75.3017,1.12108,24.604,8527,CH2,v2,
34107,20250118,72,Cs0.05MA0.1FA0.85PbI3.0,1.73,MACl,14.6,PEAI,0.517,,,Me-4PACz,0.198,DMACPA,0.132,,,,,,,1000,10,5000,35,15,200,110,15,PEAI,1.0,,,,,,,4800.0,30.0,10.0,120.0,110.0,3.0,20.3024,74.4207,1.11419,24.4847,8527,CH3,v2,
34108,20250118,72,Cs0.05MA0.1FA0.85PbI3.0,1.73,MACl,14.6,PEAI,0.517,,,Me-4PACz,0.198,DMACPA,0.132,,,,,,,1000,10,5000,35,15,200,110,15,PEAI,1.0,,,,,,,4800.0,30.0,10.0,120.0,110.0,3.0,13.7166,53.1733,1.08086,23.8661,8527,CH4,v2,
34109,20250118,72,Cs0.05MA0.1FA0.85PbI3.0,1.73,MACl,14.6,PEAI,0.517,,,Me-4PACz,0.198,DMACPA,0.132,,,,,,,1000,10,5000,35,15,200,110,15,PEAI,1.0,,,,,,,5000.0,38.0,7.0,150.0,100.0,4.0,5.83558,314.989,0.0211,87.8024,8528,CH1,v2,
34110,20250118,72,Cs0.05MA0.1FA0.85PbI3.0,1.73,MACl,14.6,PEAI,0.517,,,Me-4PACz,0.198,DMACPA,0.132,,,,,,,1000,10,5000,35,15,200,110,15,PEAI,1.0,,,,,,,5000.0,38.0,7.0,150.0,100.0,4.0,21.9769,74.6671,1.1154,26.3879,8528,CH2,v2,
34111,20250118,72,Cs0.05MA0.1FA0.85PbI3.0,1.73,MACl,14.6,PEAI,0.517,,,Me-4PACz,0.198,DMACPA,0.132,,,,,,,1000,10,5000,35,15,200,110,15,PEAI,1.0,,,,,,,5000.0,38.0,7.0,150.0,100.0,4.0,21.8798,72.6768,1.11274,27.0554,8528,CH3,v2,
34112,20250118,72,Cs0.05MA0.1FA0.85PbI3.0,1.73,MACl,14.6,PEAI,0.517,,,Me-4PACz,0.198,DMACPA,0.132,,,,,,,1000,10,5000,35,15,200,110,15,PEAI,1.0,,,,,,,5000.0,38.0,7.0,150.0,100.0,4.0,19.5648,64.7577,1.09481,27.5959,8528,CH4,v2,
34113,20250118,72,Cs0.05MA0.1FA0.85PbI3.0,1.73,MACl,14.6,PEAI,0.517,,,Me-4PACz,0.198,DMACPA,0.132,,,,,,,1000,10,5000,35,15,200,110,15,PEAI,1.0,,,,,,,4500.0,35.0,9.0,140.0,110.0,2.0,20.4636,78.5539,1.05243,24.7525,8529,CH1,v2,
34114,20250118,72,Cs0.05MA0.1FA0.85PbI3.0,1.73,MACl,14.6,PEAI,0.517,,,Me-4PACz,0.198,DMACPA,0.132,,,,,,,1000,10,5000,35,15,200,110,15,PEAI,1.0,,,,,,,4500.0,35.0,9.0,140.0,110.0,2.0,11.3551,42.593,1.06445,25.0455,8529,CH2,v2,
34115,20250118,72,Cs0.05MA0.1FA0.85PbI3.0,1.73,MACl,14.6,PEAI,0.517,,,Me-4PACz,0.198,DMACPA,0.132,,,,,,,1000,10,5000,35,15,200,110,15,PEAI,1.0,,,,,,,4500.0,35.0,9.0,140.0,110.0,2.0,20.4172,73.2467,1.10271,25.2783,8529,CH3,v2,
34116,20250118,72,Cs0.05MA0.1FA0.85PbI3.0,1.73,MACl,14.6,PEAI,0.517,,,Me-4PACz,0.198,DMACPA,0.132,,,,,,,1000,10,5000,35,15,200,110,15,PEAI,1.0,,,,,,,4500.0,35.0,9.0,140.0,110.0,2.0,20.8071,75.4079,1.10653,24.9363,8529,CH4,v2,
34117,20250118,72,Cs0.05MA0.1FA0.85PbI3.0,1.73,MACl,14.6,PEAI,0.517,,,Me-4PACz,0.198,DMACPA,0.132,,,,,,,1000,10,5000,35,15,200,110,15,PEAI,1.0,,,,,,,4700.0,32.0,10.0,150.0,100.0,3.0,1.59e+39,2.4e+41,0.047757,13.8113,8530,CH1,v2,
34118,20250118,72,Cs0.05MA0.1FA0.85PbI3.0,1.73,MACl,14.6,PEAI,0.517,,,Me-4PACz,0.198,DMACPA,0.132,,,,,,,1000,10,5000,35,15,200,110,15,PEAI,1.0,,,,,,,4700.0,32.0,10.0,150.0,100.0,3.0,19.5988,71.2674,1.10669,24.8492,8530,CH2,v2,
34119,20250118,72,Cs0.05MA0.1FA0.85PbI3.0,1.73,MACl,14.6,PEAI,0.517,,,Me-4PACz,0.198,DMACPA,0.132,,,,,,,1000,10,5000,35,15,200,110,15,PEAI,1.0,,,,,,,4700.0,32.0,10.0,150.0,100.0,3.0,1.73e+39,4.5e+40,0.115241,33.3392,8530,CH3,v2,
34120,20250118,72,Cs0.05MA0.1FA0.85PbI3.0,1.73,MACl,14.6,PEAI,0.517,,,Me-4PACz,0.198,DMACPA,0.132,,,,,,,1000,10,5000,35,15,200,110,15,PEAI,1.0,,,,,,,4700.0,32.0,10.0,150.0,100.0,3.0,20.9966,76.5962,1.10415,24.8263,8530,CH4,v2,
34121,20250118,72,Cs0.05MA0.1FA0.85PbI3.0,1.73,MACl,14.6,PEAI,0.517,,,Me-4PACz,0.198,DMACPA,0.132,,,,,,,1000,10,5000,35,15,200,110,15,PEAI,1.0,,,,,,,4400.0,35.0,6.0,140.0,110.0,2.0,21.5105,75.3518,1.11421,25.6205,8531,CH1,v2,
34122,20250118,72,Cs0.05MA0.1FA0.85PbI3.0,1.73,MACl,14.6,PEAI,0.517,,,Me-4PACz,0.198,DMACPA,0.132,,,,,,,1000,10,5000,35,15,200,110,15,PEAI,1.0,,,,,,,4400.0,35.0,6.0,140.0,110.0,2.0,21.7414,74.6095,1.12706,25.8552,8531,CH2,v2,
34123,20250118,72,Cs0.05MA0.1FA0.85PbI3.0,1.73,MACl,14.6,PEAI,0.517,,,Me-4PACz,0.198,DMACPA,0.132,,,,,,,1000,10,5000,35,15,200,110,15,PEAI,1.0,,,,,,,4400.0,35.0,6.0,140.0,110.0,2.0,21.1448,73.1425,1.12494,25.6984,8531,CH3,v2,
34124,20250118,72,Cs0.05MA0.1FA0.85PbI3.0,1.73,MACl,14.6,PEAI,0.517,,,Me-4PACz,0.198,DMACPA,0.132,,,,,,,1000,10,5000,35,15,200,110,15,PEAI,1.0,,,,,,,4400.0,35.0,6.0,140.0,110.0,2.0,17.7279,63.3697,1.11092,25.1823,8531,CH4,v2,
34125,20250118,72,Cs0.05MA0.1FA0.85PbI3.0,1.73,MACl,14.6,PEAI,0.517,,,Me-4PACz,0.198,DMACPA,0.132,,,,,,,1000,10,5000,35,15,200,110,15,PEAI,1.4,,,,,,,4900.0,31.0,10.0,110.0,110.0,2.0,8.59153,109.163,0.35612,22.1003,8532,CH1,v2,
34126,20250118,72,Cs0.05MA0.1FA0.85PbI3.0,1.73,MACl,14.6,PEAI,0.517,,,Me-4PACz,0.198,DMACPA,0.132,,,,,,,1000,10,5000,35,15,200,110,15,PEAI,1.4,,,,,,,4900.0,31.0,10.0,110.0,110.0,2.0,21.5272,77.8788,1.10517,25.0116,8532,CH2,v2,
34127,20250118,72,Cs0.05MA0.1FA0.85PbI3.0,1.73,MACl,14.6,PEAI,0.517,,,Me-4PACz,0.198,DMACPA,0.132,,,,,,,1000,10,5000,35,15,200,110,15,PEAI,1.4,,,,,,,4900.0,31.0,10.0,110.0,110.0,2.0,21.2276,76.8388,1.10228,25.0627,8532,CH3,v2,
34128,20250118,72,Cs0.05MA0.1FA0.85PbI3.0,1.73,MACl,14.6,PEAI,0.517,,,Me-4PACz,0.198,DMACPA,0.132,,,,,,,1000,10,5000,35,15,200,110,15,PEAI,1.4,,,,,,,4900.0,31.0,10.0,110.0,110.0,2.0,7.93134,33.3042,0.986621,24.1378,8532,CH4,v2,
34129,20250118,72,Cs0.05MA0.1FA0.85PbI3.0,1.73,MACl,14.6,PEAI,0.517,,,Me-4PACz,0.198,DMACPA,0.132,,,,,,,1000,10,5000,35,15,200,110,15,PEAI,1.4,,,,,,,5100.0,30.0,7.0,120.0,100.0,3.0,6.64528,-64.1987,0.716878,-14.4392,8533,CH1,v2,
34130,20250118,72,Cs0.05MA0.1FA0.85PbI3.0,1.73,MACl,14.6,PEAI,0.517,,,Me-4PACz,0.198,DMACPA,0.132,,,,,,,1000,10,5000,35,15,200,110,15,PEAI,1.4,,,,,,,5100.0,30.0,7.0,120.0,100.0,3.0,22.1908,68.6395,1.10525,29.2509,8533,CH2,v2,
34131,20250118,72,Cs0.05MA0.1FA0.85PbI3.0,1.73,MACl,14.6,PEAI,0.517,,,Me-4PACz,0.198,DMACPA,0.132,,,,,,,1000,10,5000,35,15,200,110,15,PEAI,1.4,,,,,,,5100.0,30.0,7.0,120.0,100.0,3.0,22.523,74.3128,1.05731,28.6656,8533,CH3,v2,
34132,20250118,72,Cs0.05MA0.1FA0.85PbI3.0,1.73,MACl,14.6,PEAI,0.517,,,Me-4PACz,0.198,DMACPA,0.132,,,,,,,1000,10,5000,35,15,200,110,15,PEAI,1.4,,,,,,,5100.0,30.0,7.0,120.0,100.0,3.0,21.3188,69.6451,1.09413,27.9773,8533,CH4,v2,
34133,20250118,72,Cs0.05MA0.1FA0.85PbI3.0,1.73,MACl,14.6,PEAI,0.517,,,Me-4PACz,0.198,DMACPA,0.132,,,,,,,1000,10,5000,35,15,200,110,15,PEAI,1.4,,,,,,,4900.0,30.0,14.0,120.0,100.0,5.0,17.8084,64.4518,1.08685,25.4226,8534,CH1,v2,
34134,20250118,72,Cs0.05MA0.1FA0.85PbI3.0,1.73,MACl,14.6,PEAI,0.517,,,Me-4PACz,0.198,DMACPA,0.132,,,,,,,1000,10,5000,35,15,200,110,15,PEAI,1.4,,,,,,,4900.0,30.0,14.0,120.0,100.0,5.0,20.4208,71.2506,1.11309,25.7487,8534,CH2,v2,
34135,20250118,72,Cs0.05MA0.1FA0.85PbI3.0,1.73,MACl,14.6,PEAI,0.517,,,Me-4PACz,0.198,DMACPA,0.132,,,,,,,1000,10,5000,35,15,200,110,15,PEAI,1.4,,,,,,,4900.0,30.0,14.0,120.0,100.0,5.0,21.1782,-1291.86,-6.4e-05,25.5232,8534,CH3,v2,
34136,20250118,72,Cs0.05MA0.1FA0.85PbI3.0,1.73,MACl,14.6,PEAI,0.517,,,Me-4PACz,0.198,DMACPA,0.132,,,,,,,1000,10,5000,35,15,200,110,15,PEAI,1.4,,,,,,,4900.0,30.0,14.0,120.0,100.0,5.0,21.5306,76.6838,1.1128,25.231,8534,CH4,v2,
34137,20250118,72,Cs0.05MA0.1FA0.85PbI3.0,1.73,MACl,14.6,PEAI,0.517,,,Me-4PACz,0.198,DMACPA,0.132,,,,,,,1000,10,5000,35,15,200,110,15,PEAI,1.4,,,,,,,4800.0,31.0,10.0,110.0,110.0,2.0,4.86766,1132.84,-5.2e-05,-8.33614,8535,CH1,v2,
34138,20250118,72,Cs0.05MA0.1FA0.85PbI3.0,1.73,MACl,14.6,PEAI,0.517,,,Me-4PACz,0.198,DMACPA,0.132,,,,,,,1000,10,5000,35,15,200,110,15,PEAI,1.4,,,,,,,4800.0,31.0,10.0,110.0,110.0,2.0,0.416779,24.7671,0.075587,22.263,8535,CH2,v2,
34139,20250118,72,Cs0.05MA0.1FA0.85PbI3.0,1.73,MACl,14.6,PEAI,0.517,,,Me-4PACz,0.198,DMACPA,0.132,,,,,,,1000,10,5000,35,15,200,110,15,PEAI,1.4,,,,,,,4800.0,31.0,10.0,110.0,110.0,2.0,7.55698,-96.8335,-6.5e-05,120.687,8535,CH3,v2,
34140,20250118,72,Cs0.05MA0.1FA0.85PbI3.0,1.73,MACl,14.6,PEAI,0.517,,,Me-4PACz,0.198,DMACPA,0.132,,,,,,,1000,10,5000,35,15,200,110,15,PEAI,1.4,,,,,,,4800.0,31.0,10.0,110.0,110.0,2.0,0.0698863,22.5273,0.017076,18.1673,8535,CH4,v2,
34141,20250118,72,Cs0.05MA0.1FA0.85PbI3.0,1.73,MACl,14.6,PEAI,0.517,,,Me-4PACz,0.198,DMACPA,0.132,,,,,,,1000,10,5000,35,15,200,110,15,PEAI,1.4,,,,,,,5200.0,30.0,7.0,120.0,100.0,3.0,15.6829,93.3575,0.677596,24.7917,8536,CH1,v2,
34142,20250118,72,Cs0.05MA0.1FA0.85PbI3.0,1.73,MACl,14.6,PEAI,0.517,,,Me-4PACz,0.198,DMACPA,0.132,,,,,,,1000,10,5000,35,15,200,110,15,PEAI,1.4,,,,,,,5200.0,30.0,7.0,120.0,100.0,3.0,21.9751,77.9045,1.11062,25.3982,8536,CH2,v2,
34143,20250118,72,Cs0.05MA0.1FA0.85PbI3.0,1.73,MACl,14.6,PEAI,0.517,,,Me-4PACz,0.198,DMACPA,0.132,,,,,,,1000,10,5000,35,15,200,110,15,PEAI,1.4,,,,,,,5200.0,30.0,7.0,120.0,100.0,3.0,2.72e+39,-1.25e+41,-8.7e-05,25.0428,8536,CH3,v2,
34144,20250118,72,Cs0.05MA0.1FA0.85PbI3.0,1.73,MACl,14.6,PEAI,0.517,,,Me-4PACz,0.198,DMACPA,0.132,,,,,,,1000,10,5000,35,15,200,110,15,PEAI,1.4,,,,,,,5200.0,30.0,7.0,120.0,100.0,3.0,21.3491,78.3369,1.10517,24.6594,8536,CH4,v2,
34145,20250118,72,Cs0.05MA0.1FA0.85PbI3.0,1.73,MACl,14.6,PEAI,0.517,,,Me-4PACz,0.198,DMACPA,0.132,,,,,,,1000,10,5000,35,15,200,110,15,PEAI,1.4,,,,,,,5100.0,30.0,14.0,120.0,100.0,5.0,1.94e+39,2.93e+40,0.431002,15.3875,8537,CH1,v2,
34146,20250118,72,Cs0.05MA0.1FA0.85PbI3.0,1.73,MACl,14.6,PEAI,0.517,,,Me-4PACz,0.198,DMACPA,0.132,,,,,,,1000,10,5000,35,15,200,110,15,PEAI,1.4,,,,,,,5100.0,30.0,14.0,120.0,100.0,5.0,21.4352,77.2153,1.10349,25.1569,8537,CH2,v2,
34147,20250118,72,Cs0.05MA0.1FA0.85PbI3.0,1.73,MACl,14.6,PEAI,0.517,,,Me-4PACz,0.198,DMACPA,0.132,,,,,,,1000,10,5000,35,15,200,110,15,PEAI,1.4,,,,,,,5100.0,30.0,14.0,120.0,100.0,5.0,21.2664,79.9924,1.06642,24.9298,8537,CH3,v2,
34148,20250118,72,Cs0.05MA0.1FA0.85PbI3.0,1.73,MACl,14.6,PEAI,0.517,,,Me-4PACz,0.198,DMACPA,0.132,,,,,,,1000,10,5000,35,15,200,110,15,PEAI,1.4,,,,,,,5100.0,30.0,14.0,120.0,100.0,5.0,20.7347,77.5354,1.09272,24.473,8537,CH4,v2,
34149,20250118,72,Cs0.05MA0.1FA0.85PbI3.0,1.73,MACl,14.6,PEAI,0.517,,,Me-4PACz,0.198,DMACPA,0.132,,,,,,,1000,10,5000,35,15,200,110,15,PEAI,1.4,,,,,,,5000.0,31.0,10.0,110.0,110.0,2.0,17.2537,62.1355,1.00257,27.6967,8538,CH1,v2,
34150,20250118,72,Cs0.05MA0.1FA0.85PbI3.0,1.73,MACl,14.6,PEAI,0.517,,,Me-4PACz,0.198,DMACPA,0.132,,,,,,,1000,10,5000,35,15,200,110,15,PEAI,1.4,,,,,,,5000.0,31.0,10.0,110.0,110.0,2.0,18.369,61.7853,1.12167,26.5054,8538,CH2,v2,
34151,20250118,72,Cs0.05MA0.1FA0.85PbI3.0,1.73,MACl,14.6,PEAI,0.517,,,Me-4PACz,0.198,DMACPA,0.132,,,,,,,1000,10,5000,35,15,200,110,15,PEAI,1.4,,,,,,,5000.0,31.0,10.0,110.0,110.0,2.0,10.0084,38.1514,1.01329,25.8893,8538,CH3,v2,
34152,20250118,72,Cs0.05MA0.1FA0.85PbI3.0,1.73,MACl,14.6,PEAI,0.517,,,Me-4PACz,0.198,DMACPA,0.132,,,,,,,1000,10,5000,35,15,200,110,15,PEAI,1.4,,,,,,,5000.0,31.0,10.0,110.0,110.0,2.0,18.2525,68.0632,1.11682,24.0119,8538,CH4,v2,
34153,20250118,72,Cs0.05MA0.1FA0.85PbI3.0,1.73,MACl,14.6,PEAI,0.517,,,Me-4PACz,0.198,DMACPA,0.132,,,,,,,1000,10,5000,35,15,200,110,15,PEAI,1.4,,,,,,,4900.0,30.0,7.0,120.0,100.0,3.0,20.1788,183.282,0.51071,21.5577,8539,CH1,v2,
34154,20250118,72,Cs0.05MA0.1FA0.85PbI3.0,1.73,MACl,14.6,PEAI,0.517,,,Me-4PACz,0.198,DMACPA,0.132,,,,,,,1000,10,5000,35,15,200,110,15,PEAI,1.4,,,,,,,4900.0,30.0,7.0,120.0,100.0,3.0,8.64235,40.8858,0.867079,24.3782,8539,CH2,v2,
34155,20250118,72,Cs0.05MA0.1FA0.85PbI3.0,1.73,MACl,14.6,PEAI,0.517,,,Me-4PACz,0.198,DMACPA,0.132,,,,,,,1000,10,5000,35,15,200,110,15,PEAI,1.4,,,,,,,4900.0,30.0,7.0,120.0,100.0,3.0,19.7239,72.0462,1.11128,24.6354,8539,CH3,v2,
34156,20250118,72,Cs0.05MA0.1FA0.85PbI3.0,1.73,MACl,14.6,PEAI,0.517,,,Me-4PACz,0.198,DMACPA,0.132,,,,,,,1000,10,5000,35,15,200,110,15,PEAI,1.4,,,,,,,4900.0,30.0,7.0,120.0,100.0,3.0,20.5342,77.0135,1.10612,24.1051,8539,CH4,v2,
34157,20250118,72,Cs0.05MA0.1FA0.85PbI3.0,1.73,MACl,14.6,PEAI,0.517,,,Me-4PACz,0.198,DMACPA,0.132,,,,,,,1000,10,5000,35,15,200,110,15,PEAI,1.4,,,,,,,4800.0,30.0,14.0,120.0,100.0,5.0,9.08323,123.603,-5.9e-05,-124.58,8540,CH1,v2,
34158,20250118,72,Cs0.05MA0.1FA0.85PbI3.0,1.73,MACl,14.6,PEAI,0.517,,,Me-4PACz,0.198,DMACPA,0.132,,,,,,,1000,10,5000,35,15,200,110,15,PEAI,1.4,,,,,,,4800.0,30.0,14.0,120.0,100.0,5.0,20.3734,74.4456,1.09536,24.9844,8540,CH2,v2,
34159,20250118,72,Cs0.05MA0.1FA0.85PbI3.0,1.73,MACl,14.6,PEAI,0.517,,,Me-4PACz,0.198,DMACPA,0.132,,,,,,,1000,10,5000,35,15,200,110,15,PEAI,1.4,,,,,,,4800.0,30.0,14.0,120.0,100.0,5.0,19.3621,74.7541,1.08523,23.8668,8540,CH3,v2,
34160,20250118,72,Cs0.05MA0.1FA0.85PbI3.0,1.73,MACl,14.6,PEAI,0.517,,,Me-4PACz,0.198,DMACPA,0.132,,,,,,,1000,10,5000,35,15,200,110,15,PEAI,1.4,,,,,,,4800.0,30.0,14.0,120.0,100.0,5.0,18.8971,72.115,1.0871,24.1047,8540,CH4,v2,
34161,20250119,73,Cs0.05MA0.1FA0.85PbI3.0,1.73,MACl,14.6,PEAI,0.517,,,Me-4PACz,0.198,DMACPA,0.132,,,,,,,1000,10,5000,35,15,200,110,15,PEAI,1.0,,,,,,,4500.0,31.0,15.0,90.0,100.0,3.0,1.6e+40,-5.18e+41,-1.9e-05,163.12,8541,CH1,v2,
34162,20250119,73,Cs0.05MA0.1FA0.85PbI3.0,1.73,MACl,14.6,PEAI,0.517,,,Me-4PACz,0.198,DMACPA,0.132,,,,,,,1000,10,5000,35,15,200,110,15,PEAI,1.0,,,,,,,4500.0,31.0,15.0,90.0,100.0,3.0,2.76e+40,-1.7e+42,0.03287,-49.468,8541,CH2,v2,
34163,20250119,73,Cs0.05MA0.1FA0.85PbI3.0,1.73,MACl,14.6,PEAI,0.517,,,Me-4PACz,0.198,DMACPA,0.132,,,,,,,1000,10,5000,35,15,200,110,15,PEAI,1.0,,,,,,,4500.0,31.0,15.0,90.0,100.0,3.0,0.516074,24.2756,0.090984,23.3656,8541,CH3,v2,
34164,20250119,73,Cs0.05MA0.1FA0.85PbI3.0,1.73,MACl,14.6,PEAI,0.517,,,Me-4PACz,0.198,DMACPA,0.132,,,,,,,1000,10,5000,35,15,200,110,15,PEAI,1.0,,,,,,,4500.0,31.0,15.0,90.0,100.0,3.0,19.6303,71.2095,1.12576,24.4875,8541,CH4,v2,
34165,20250119,73,Cs0.05MA0.1FA0.85PbI3.0,1.73,MACl,14.6,PEAI,0.517,,,Me-4PACz,0.198,DMACPA,0.132,,,,,,,1000,10,5000,35,15,200,110,15,PEAI,1.0,,,,,,,5000.0,38.0,7.0,150.0,100.0,4.0,11.2902,55.8775,0.830256,24.3361,8542,CH1,v2,
34166,20250119,73,Cs0.05MA0.1FA0.85PbI3.0,1.73,MACl,14.6,PEAI,0.517,,,Me-4PACz,0.198,DMACPA,0.132,,,,,,,1000,10,5000,35,15,200,110,15,PEAI,1.0,,,,,,,5000.0,38.0,7.0,150.0,100.0,4.0,6.1e+40,1.79e+41,0.211,161.788,8542,CH2,v2,
34167,20250119,73,Cs0.05MA0.1FA0.85PbI3.0,1.73,MACl,14.6,PEAI,0.517,,,Me-4PACz,0.198,DMACPA,0.132,,,,,,,1000,10,5000,35,15,200,110,15,PEAI,1.0,,,,,,,5000.0,38.0,7.0,150.0,100.0,4.0,18.0542,66.3784,1.11417,24.4119,8542,CH3,v2,
34168,20250119,73,Cs0.05MA0.1FA0.85PbI3.0,1.73,MACl,14.6,PEAI,0.517,,,Me-4PACz,0.198,DMACPA,0.132,,,,,,,1000,10,5000,35,15,200,110,15,PEAI,1.0,,,,,,,5000.0,38.0,7.0,150.0,100.0,4.0,17.6068,66.2186,1.1053,24.0558,8542,CH4,v2,
34169,20250119,73,Cs0.05MA0.1FA0.85PbI3.0,1.73,MACl,14.6,PEAI,0.517,,,Me-4PACz,0.198,DMACPA,0.132,,,,,,,1000,10,5000,35,15,200,110,15,PEAI,1.0,,,,,,,4000.0,35.0,12.0,100.0,100.0,4.0,2.57077,26.8778,0.414018,23.1021,8543,CH1,v2,
34170,20250119,73,Cs0.05MA0.1FA0.85PbI3.0,1.73,MACl,14.6,PEAI,0.517,,,Me-4PACz,0.198,DMACPA,0.132,,,,,,,1000,10,5000,35,15,200,110,15,PEAI,1.0,,,,,,,4000.0,35.0,12.0,100.0,100.0,4.0,19.1856,84.6549,0.949416,23.8708,8543,CH2,v2,
34171,20250119,73,Cs0.05MA0.1FA0.85PbI3.0,1.73,MACl,14.6,PEAI,0.517,,,Me-4PACz,0.198,DMACPA,0.132,,,,,,,1000,10,5000,35,15,200,110,15,PEAI,1.0,,,,,,,4000.0,35.0,12.0,100.0,100.0,4.0,19.3783,73.5053,1.10498,23.8585,8543,CH3,v2,
34172,20250119,73,Cs0.05MA0.1FA0.85PbI3.0,1.73,MACl,14.6,PEAI,0.517,,,Me-4PACz,0.198,DMACPA,0.132,,,,,,,1000,10,5000,35,15,200,110,15,PEAI,1.0,,,,,,,4000.0,35.0,12.0,100.0,100.0,4.0,1.76876,26.1306,0.29311,23.0934,8543,CH4,v2,
34173,20250119,73,Cs0.05MA0.1FA0.85PbI3.0,1.73,MACl,14.6,PEAI,0.517,,,Me-4PACz,0.198,DMACPA,0.132,,,,,,,1000,10,5000,35,15,200,110,15,PEAI,1.0,,,,,,,4400.0,35.0,6.0,140.0,110.0,2.0,2.49e+40,2.26e+41,0.065696,167.528,8544,CH1,v2,
34174,20250119,73,Cs0.05MA0.1FA0.85PbI3.0,1.73,MACl,14.6,PEAI,0.517,,,Me-4PACz,0.198,DMACPA,0.132,,,,,,,1000,10,5000,35,15,200,110,15,PEAI,1.0,,,,,,,4400.0,35.0,6.0,140.0,110.0,2.0,41.8497,-77.8514,0.231359,-232.348,8544,CH2,v2,
34175,20250119,73,Cs0.05MA0.1FA0.85PbI3.0,1.73,MACl,14.6,PEAI,0.517,,,Me-4PACz,0.198,DMACPA,0.132,,,,,,,1000,10,5000,35,15,200,110,15,PEAI,1.0,,,,,,,4400.0,35.0,6.0,140.0,110.0,2.0,16.4146,62.5498,1.06609,24.6155,8544,CH3,v2,
34176,20250119,73,Cs0.05MA0.1FA0.85PbI3.0,1.73,MACl,14.6,PEAI,0.517,,,Me-4PACz,0.198,DMACPA,0.132,,,,,,,1000,10,5000,35,15,200,110,15,PEAI,1.0,,,,,,,4400.0,35.0,6.0,140.0,110.0,2.0,18.4559,71.1522,1.08366,23.936,8544,CH4,v2,
34177,20250119,73,Cs0.05MA0.1FA0.85PbI3.0,1.73,MACl,14.6,PEAI,0.517,,,Me-4PACz,0.198,DMACPA,0.132,,,,,,,1000,10,5000,35,15,200,110,15,PEAI,1.4,,,,,,,4800.0,31.0,10.0,110.0,110.0,2.0,17.0178,63.3857,1.11342,24.1131,8545,CH1,v2,
34178,20250119,73,Cs0.05MA0.1FA0.85PbI3.0,1.73,MACl,14.6,PEAI,0.517,,,Me-4PACz,0.198,DMACPA,0.132,,,,,,,1000,10,5000,35,15,200,110,15,PEAI,1.4,,,,,,,4800.0,31.0,10.0,110.0,110.0,2.0,2.62e+40,-2.57e+41,0.211,-48.254,8545,CH2,v2,
34179,20250119,73,Cs0.05MA0.1FA0.85PbI3.0,1.73,MACl,14.6,PEAI,0.517,,,Me-4PACz,0.198,DMACPA,0.132,,,,,,,1000,10,5000,35,15,200,110,15,PEAI,1.4,,,,,,,4800.0,31.0,10.0,110.0,110.0,2.0,15.7016,58.6959,1.09913,24.3382,8545,CH3,v2,
34180,20250119,73,Cs0.05MA0.1FA0.85PbI3.0,1.73,MACl,14.6,PEAI,0.517,,,Me-4PACz,0.198,DMACPA,0.132,,,,,,,1000,10,5000,35,15,200,110,15,PEAI,1.4,,,,,,,4800.0,31.0,10.0,110.0,110.0,2.0,11.8429,48.9245,1.00533,24.0781,8545,CH4,v2,
34181,20250119,73,Cs0.05MA0.1FA0.85PbI3.0,1.73,MACl,14.6,PEAI,0.517,,,Me-4PACz,0.198,DMACPA,0.132,,,,,,,1000,10,5000,35,15,200,110,15,PEAI,1.4,,,,,,,5000.0,30.0,7.0,120.0,100.0,3.0,18.557,70.5281,1.06421,24.7241,8546,CH1,v2,
34182,20250119,73,Cs0.05MA0.1FA0.85PbI3.0,1.73,MACl,14.6,PEAI,0.517,,,Me-4PACz,0.198,DMACPA,0.132,,,,,,,1000,10,5000,35,15,200,110,15,PEAI,1.4,,,,,,,5000.0,30.0,7.0,120.0,100.0,3.0,11.8051,487.218,-0.000161,-15.0536,8546,CH2,v2,
34183,20250119,73,Cs0.05MA0.1FA0.85PbI3.0,1.73,MACl,14.6,PEAI,0.517,,,Me-4PACz,0.198,DMACPA,0.132,,,,,,,1000,10,5000,35,15,200,110,15,PEAI,1.4,,,,,,,5000.0,30.0,7.0,120.0,100.0,3.0,20.1676,72.7028,1.10953,25.0013,8546,CH3,v2,
34184,20250119,73,Cs0.05MA0.1FA0.85PbI3.0,1.73,MACl,14.6,PEAI,0.517,,,Me-4PACz,0.198,DMACPA,0.132,,,,,,,1000,10,5000,35,15,200,110,15,PEAI,1.4,,,,,,,5000.0,30.0,7.0,120.0,100.0,3.0,19.3472,71.7542,1.09674,24.585,8546,CH4,v2,
34185,20250119,73,Cs0.05MA0.1FA0.85PbI3.0,1.73,MACl,14.6,PEAI,0.517,,,Me-4PACz,0.198,DMACPA,0.132,,,,,,,1000,10,5000,35,15,200,110,15,PEAI,1.4,,,,,,,5000.0,30.0,14.0,120.0,100.0,5.0,16.9287,72.0847,0.974314,24.1036,8547,CH1,v2,
34186,20250119,73,Cs0.05MA0.1FA0.85PbI3.0,1.73,MACl,14.6,PEAI,0.517,,,Me-4PACz,0.198,DMACPA,0.132,,,,,,,1000,10,5000,35,15,200,110,15,PEAI,1.4,,,,,,,5000.0,30.0,14.0,120.0,100.0,5.0,23.3026,-18.4525,0.540767,-233.528,8547,CH2,v2,
34187,20250119,73,Cs0.05MA0.1FA0.85PbI3.0,1.73,MACl,14.6,PEAI,0.517,,,Me-4PACz,0.198,DMACPA,0.132,,,,,,,1000,10,5000,35,15,200,110,15,PEAI,1.4,,,,,,,5000.0,30.0,14.0,120.0,100.0,5.0,5.28164,29.132,0.745372,24.3235,8547,CH3,v2,
34188,20250119,73,Cs0.05MA0.1FA0.85PbI3.0,1.73,MACl,14.6,PEAI,0.517,,,Me-4PACz,0.198,DMACPA,0.132,,,,,,,1000,10,5000,35,15,200,110,15,PEAI,1.4,,,,,,,5000.0,30.0,14.0,120.0,100.0,5.0,17.7848,67.027,1.10102,24.0994,8547,CH4,v2,
34189,20250119,73,Cs0.05MA0.1FA0.85PbI3.0,1.73,MACl,14.6,PEAI,0.517,,,Me-4PACz,0.198,DMACPA,0.132,,,,,,,1000,10,5000,35,15,200,110,15,PEAI,1.4,,,,,,,4500.0,32.0,9.0,150.0,120.0,4.0,19.2385,71.4897,1.09409,24.5967,8548,CH1,v2,
34190,20250119,73,Cs0.05MA0.1FA0.85PbI3.0,1.73,MACl,14.6,PEAI,0.517,,,Me-4PACz,0.198,DMACPA,0.132,,,,,,,1000,10,5000,35,15,200,110,15,PEAI,1.4,,,,,,,4500.0,32.0,9.0,150.0,120.0,4.0,6.07769,29.2612,0.8463,24.5427,8548,CH2,v2,
34191,20250119,73,Cs0.05MA0.1FA0.85PbI3.0,1.73,MACl,14.6,PEAI,0.517,,,Me-4PACz,0.198,DMACPA,0.132,,,,,,,1000,10,5000,35,15,200,110,15,PEAI,1.4,,,,,,,4500.0,32.0,9.0,150.0,120.0,4.0,18.9753,71.9809,1.09451,24.0854,8548,CH3,v2,
34192,20250119,73,Cs0.05MA0.1FA0.85PbI3.0,1.73,MACl,14.6,PEAI,0.517,,,Me-4PACz,0.198,DMACPA,0.132,,,,,,,1000,10,5000,35,15,200,110,15,PEAI,1.4,,,,,,,4500.0,32.0,9.0,150.0,120.0,4.0,18.8631,72.203,1.08638,24.0478,8548,CH4,v2,
34193,20250119,73,Cs0.05MA0.1FA0.85PbI3.0,1.73,MACl,14.6,PEAI,0.517,,,Me-4PACz,0.198,DMACPA,0.132,,,,,,,1000,10,5000,35,15,200,110,15,PEAI,1.4,,,,,,,5200.0,30.0,7.0,120.0,100.0,3.0,1.99e+39,4.55e+40,0.405465,10.7752,8549,CH1,v2,
34194,20250119,73,Cs0.05MA0.1FA0.85PbI3.0,1.73,MACl,14.6,PEAI,0.517,,,Me-4PACz,0.198,DMACPA,0.132,,,,,,,1000,10,5000,35,15,200,110,15,PEAI,1.4,,,,,,,5200.0,30.0,7.0,120.0,100.0,3.0,19.8515,-9495.22,0.020698,-10.1007,8549,CH2,v2,
34195,20250119,73,Cs0.05MA0.1FA0.85PbI3.0,1.73,MACl,14.6,PEAI,0.517,,,Me-4PACz,0.198,DMACPA,0.132,,,,,,,1000,10,5000,35,15,200,110,15,PEAI,1.4,,,,,,,5200.0,30.0,7.0,120.0,100.0,3.0,21.2549,73.6263,1.11088,25.9872,8549,CH3,v2,
34196,20250119,73,Cs0.05MA0.1FA0.85PbI3.0,1.73,MACl,14.6,PEAI,0.517,,,Me-4PACz,0.198,DMACPA,0.132,,,,,,,1000,10,5000,35,15,200,110,15,PEAI,1.4,,,,,,,5200.0,30.0,7.0,120.0,100.0,3.0,20.9981,73.5978,1.1134,25.625,8549,CH4,v2,
34197,20250119,73,Cs0.05MA0.1FA0.85PbI3.0,1.73,MACl,14.6,PEAI,0.517,,,Me-4PACz,0.198,DMACPA,0.132,,,,,,,1000,10,5000,35,15,200,110,15,PEAI,1.4,,,,,,,5100.0,28.0,12.0,120.0,110.0,3.0,20.1019,90.9452,0.886423,24.9355,8550,CH1,v2,
34198,20250119,73,Cs0.05MA0.1FA0.85PbI3.0,1.73,MACl,14.6,PEAI,0.517,,,Me-4PACz,0.198,DMACPA,0.132,,,,,,,1000,10,5000,35,15,200,110,15,PEAI,1.4,,,,,,,5100.0,28.0,12.0,120.0,110.0,3.0,2.01e+40,5.95e+40,0.178881,188.618,8550,CH2,v2,
34199,20250119,73,Cs0.05MA0.1FA0.85PbI3.0,1.73,MACl,14.6,PEAI,0.517,,,Me-4PACz,0.198,DMACPA,0.132,,,,,,,1000,10,5000,35,15,200,110,15,PEAI,1.4,,,,,,,5100.0,28.0,12.0,120.0,110.0,3.0,18.7407,64.1156,1.10382,26.4803,8550,CH3,v2,
34200,20250119,73,Cs0.05MA0.1FA0.85PbI3.0,1.73,MACl,14.6,PEAI,0.517,,,Me-4PACz,0.198,DMACPA,0.132,,,,,,,1000,10,5000,35,15,200,110,15,PEAI,1.4,,,,,,,5100.0,28.0,12.0,120.0,110.0,3.0,18.0407,61.9351,1.10352,26.3958,8550,CH4,v2,
34201,20250119,73,Cs0.05MA0.1FA0.85PbI3.0,1.73,MACl,14.6,PEAI,0.517,,,Me-4PACz,0.198,DMACPA,0.132,,,,,,,1000,10,5000,35,15,200,110,15,PEAI,1.4,,,,,,,4800.0,31.0,10.0,100.0,100.0,4.0,7.95042,38.0951,0.843435,24.744,8551,CH1,v2,
34202,20250119,73,Cs0.05MA0.1FA0.85PbI3.0,1.73,MACl,14.6,PEAI,0.517,,,Me-4PACz,0.198,DMACPA,0.132,,,,,,,1000,10,5000,35,15,200,110,15,PEAI,1.4,,,,,,,4800.0,31.0,10.0,100.0,100.0,4.0,1.83e+40,3.23e+40,0.362074,156.509,8551,CH2,v2,
34203,20250119,73,Cs0.05MA0.1FA0.85PbI3.0,1.73,MACl,14.6,PEAI,0.517,,,Me-4PACz,0.198,DMACPA,0.132,,,,,,,1000,10,5000,35,15,200,110,15,PEAI,1.4,,,,,,,4800.0,31.0,10.0,100.0,100.0,4.0,0.22475,24.9785,0.041746,21.5533,8551,CH3,v2,
34204,20250119,73,Cs0.05MA0.1FA0.85PbI3.0,1.73,MACl,14.6,PEAI,0.517,,,Me-4PACz,0.198,DMACPA,0.132,,,,,,,1000,10,5000,35,15,200,110,15,PEAI,1.4,,,,,,,4800.0,31.0,10.0,100.0,100.0,4.0,17.7686,65.105,1.10689,24.6567,8551,CH4,v2,
34205,20250119,73,Cs0.05MA0.1FA0.85PbI3.0,1.73,MACl,14.6,PEAI,0.517,,,Me-4PACz,0.198,DMACPA,0.132,,,,,,,1000,10,5000,35,15,200,110,15,PEAI,1.4,,,,,,,4900.0,30.0,14.0,120.0,100.0,5.0,0.351228,24.8709,0.06284,22.4732,8552,CH1,v2,
34206,20250119,73,Cs0.05MA0.1FA0.85PbI3.0,1.73,MACl,14.6,PEAI,0.517,,,Me-4PACz,0.198,DMACPA,0.132,,,,,,,1000,10,5000,35,15,200,110,15,PEAI,1.4,,,,,,,4900.0,30.0,14.0,120.0,100.0,5.0,9.59823,75.9916,0.506192,24.9523,8552,CH2,v2,
34207,20250119,73,Cs0.05MA0.1FA0.85PbI3.0,1.73,MACl,14.6,PEAI,0.517,,,Me-4PACz,0.198,DMACPA,0.132,,,,,,,1000,10,5000,35,15,200,110,15,PEAI,1.4,,,,,,,4900.0,30.0,14.0,120.0,100.0,5.0,21.2253,77.2754,1.07997,25.4332,8552,CH3,v2,
