Repository: MI-Materials-Intelligence/Recipe-Language-Model

# Learning Layer

## Overview

In the learning layer, the formulas and parameters are encoded and then tokenised into recipes as inputs. Through atomic skills of data extraction, cleaning, and matching, these data are organised into standardised datasets, providing the basis for RLM training and iterative recipe refinement.

Key Atomic Skills:
- **Cleaning**: Preprocessing and outlier cleaning
- **Matching**: Matching data pairs based on variables
- **Extraction**: Data extraction from robotic boxes

File: seven_ai_layers_robotics/learning/data/data50764_from_db.csv (part 151 of 253)
No,date,rank,Formula PVK,Concentration PVK,Formula Additive 1,Concentration Additive 1,Formula Additive 2,Concentration Additive 2,Formula Additive 3,Concentration Additive 3,Formula SAM 1,Concentration SAM 1,Formula SAM 2,Concentration SAM 2,Formula SAM 3,Concentration SAM 3,Spin Coating Speed SAM,Spin Coating Time SAM,Annealed Temperature SAM,Annealed Time SAM,Spin Coating Speed PVK 1,Spin Coating Time PVK 1,Spin Coating Speed PVK 2,Spin Coating Time PVK 2,Antisolvent Dropping Timing,Antisolvent Volume,Annealed Temperature PVK,Annealed Time PVK,Formula Passivator 1,Concentration Passivator 1,Formula Passivator 2,Concentration Passivator 2,Formula Passivator 3,Concentration Passivator 3,Formula Passivator 4,Concentration Passivator 4,Spin Coating Speed Passivator,Spin Coating Time Passivator,Passivator Dropping Timing,Passivator Volume,Annealed Temperature Passivator,Annealed Time Passivator,PCE,FF,Voc,Jsc,Product,Channel,From,upload_time
34208,20250119,73,Cs0.05MA0.1FA0.85PbI3.0,1.73,MACl,14.6,PEAI,0.517,,,Me-4PACz,0.198,DMACPA,0.132,,,,,,,1000,10,5000,35,15,200,110,15,PEAI,1.4,,,,,,,4900.0,30.0,14.0,120.0,100.0,5.0,17.3876,64.3774,1.08479,24.8977,8552,CH4,v2,
34209,20250119,73,Cs0.05MA0.1FA0.85PbI3.0,1.73,MACl,14.6,PEAI,0.517,,,Me-4PACz,0.198,DMACPA,0.132,,,,,,,1000,10,5000,35,15,200,110,15,PEAI,1.9,,,,,,,5000.0,30.0,11.0,100.0,100.0,7.0,18.9744,1209.89,0.055748,28.1317,8553,CH1,v2,
34210,20250119,73,Cs0.05MA0.1FA0.85PbI3.0,1.73,MACl,14.6,PEAI,0.517,,,Me-4PACz,0.198,DMACPA,0.132,,,,,,,1000,10,5000,35,15,200,110,15,PEAI,1.9,,,,,,,5000.0,30.0,11.0,100.0,100.0,7.0,650.525,-1773910.0,-2e-06,16.8376,8553,CH2,v2,
34211,20250119,73,Cs0.05MA0.1FA0.85PbI3.0,1.73,MACl,14.6,PEAI,0.517,,,Me-4PACz,0.198,DMACPA,0.132,,,,,,,1000,10,5000,35,15,200,110,15,PEAI,1.9,,,,,,,5000.0,30.0,11.0,100.0,100.0,7.0,6.32e-05,0.0652119,0.003014,32.1352,8553,CH3,v2,
34212,20250119,73,Cs0.05MA0.1FA0.85PbI3.0,1.73,MACl,14.6,PEAI,0.517,,,Me-4PACz,0.198,DMACPA,0.132,,,,,,,1000,10,5000,35,15,200,110,15,PEAI,1.9,,,,,,,5000.0,30.0,11.0,100.0,100.0,7.0,3.43e-05,0.0979759,0.001914,18.2674,8553,CH4,v2,
34213,20250119,73,Cs0.05MA0.1FA0.85PbI3.0,1.73,MACl,14.6,PEAI,0.517,,,Me-4PACz,0.198,DMACPA,0.132,,,,,,,1000,10,5000,35,15,200,110,15,PEAI,1.9,,,,,,,4800.0,31.0,12.0,120.0,105.0,5.0,15.7854,60.3552,1.04487,25.0309,8554,CH1,v2,
34214,20250119,73,Cs0.05MA0.1FA0.85PbI3.0,1.73,MACl,14.6,PEAI,0.517,,,Me-4PACz,0.198,DMACPA,0.132,,,,,,,1000,10,5000,35,15,200,110,15,PEAI,1.9,,,,,,,4800.0,31.0,12.0,120.0,105.0,5.0,5.43e+40,835.904,1.77e+34,366.243,8554,CH2,v2,
34215,20250119,73,Cs0.05MA0.1FA0.85PbI3.0,1.73,MACl,14.6,PEAI,0.517,,,Me-4PACz,0.198,DMACPA,0.132,,,,,,,1000,10,5000,35,15,200,110,15,PEAI,1.9,,,,,,,4800.0,31.0,12.0,120.0,105.0,5.0,20.4159,73.9883,1.09414,25.2192,8554,CH3,v2,
34216,20250119,73,Cs0.05MA0.1FA0.85PbI3.0,1.73,MACl,14.6,PEAI,0.517,,,Me-4PACz,0.198,DMACPA,0.132,,,,,,,1000,10,5000,35,15,200,110,15,PEAI,1.9,,,,,,,4800.0,31.0,12.0,120.0,105.0,5.0,18.383,68.6165,1.08224,24.7551,8554,CH4,v2,
34217,20250119,73,Cs0.05MA0.1FA0.85PbI3.0,1.73,MACl,14.6,PEAI,0.517,,,Me-4PACz,0.198,DMACPA,0.132,,,,,,,1000,10,5000,35,15,200,110,15,PEAI,1.9,,,,,,,4500.0,32.0,10.0,110.0,100.0,4.0,5.32025,29.0012,0.732652,25.0391,8555,CH1,v2,
34218,20250119,73,Cs0.05MA0.1FA0.85PbI3.0,1.73,MACl,14.6,PEAI,0.517,,,Me-4PACz,0.198,DMACPA,0.132,,,,,,,1000,10,5000,35,15,200,110,15,PEAI,1.9,,,,,,,4500.0,32.0,10.0,110.0,100.0,4.0,9.34e+38,257.821,2.52e+34,14.3648,8555,CH2,v2,
34219,20250119,73,Cs0.05MA0.1FA0.85PbI3.0,1.73,MACl,14.6,PEAI,0.517,,,Me-4PACz,0.198,DMACPA,0.132,,,,,,,1000,10,5000,35,15,200,110,15,PEAI,1.9,,,,,,,4500.0,32.0,10.0,110.0,100.0,4.0,19.4687,70.2895,1.10465,25.0738,8555,CH3,v2,
34220,20250119,73,Cs0.05MA0.1FA0.85PbI3.0,1.73,MACl,14.6,PEAI,0.517,,,Me-4PACz,0.198,DMACPA,0.132,,,,,,,1000,10,5000,35,15,200,110,15,PEAI,1.9,,,,,,,4500.0,32.0,10.0,110.0,100.0,4.0,17.5904,65.4156,1.09793,24.4917,8555,CH4,v2,
34221,20250119,73,Cs0.05MA0.1FA0.85PbI3.0,1.73,MACl,14.6,PEAI,0.517,,,Me-4PACz,0.198,DMACPA,0.132,,,,,,,1000,10,5000,35,15,200,110,15,PEACl,1.0,,,,,,,4500.0,31.0,15.0,90.0,100.0,3.0,15.3757,351.254,0.185054,23.6545,8556,CH1,v2,
34222,20250119,73,Cs0.05MA0.1FA0.85PbI3.0,1.73,MACl,14.6,PEAI,0.517,,,Me-4PACz,0.198,DMACPA,0.132,,,,,,,1000,10,5000,35,15,200,110,15,PEACl,1.0,,,,,,,4500.0,31.0,15.0,90.0,100.0,3.0,2.74e+40,-6.91e+40,0.211,-187.581,8556,CH2,v2,
34223,20250119,73,Cs0.05MA0.1FA0.85PbI3.0,1.73,MACl,14.6,PEAI,0.517,,,Me-4PACz,0.198,DMACPA,0.132,,,,,,,1000,10,5000,35,15,200,110,15,PEACl,1.0,,,,,,,4500.0,31.0,15.0,90.0,100.0,3.0,16.8411,63.69,1.11342,23.7486,8556,CH3,v2,
34224,20250119,73,Cs0.05MA0.1FA0.85PbI3.0,1.73,MACl,14.6,PEAI,0.517,,,Me-4PACz,0.198,DMACPA,0.132,,,,,,,1000,10,5000,35,15,200,110,15,PEACl,1.0,,,,,,,4500.0,31.0,15.0,90.0,100.0,3.0,14.3486,55.1204,1.08787,23.9286,8556,CH4,v2,
34225,20250119,73,Cs0.05MA0.1FA0.85PbI3.0,1.73,MACl,14.6,PEAI,0.517,,,Me-4PACz,0.198,DMACPA,0.132,,,,,,,1000,10,5000,35,15,200,110,15,PEACl,1.0,,,,,,,5000.0,38.0,7.0,150.0,100.0,4.0,13.7874,51.9262,1.06899,24.8383,8557,CH1,v2,
34226,20250119,73,Cs0.05MA0.1FA0.85PbI3.0,1.73,MACl,14.6,PEAI,0.517,,,Me-4PACz,0.198,DMACPA,0.132,,,,,,,1000,10,5000,35,15,200,110,15,PEACl,1.0,,,,,,,5000.0,38.0,7.0,150.0,100.0,4.0,1.73e+40,2.35e+41,0.056542,130.496,8557,CH2,v2,
34227,20250119,73,Cs0.05MA0.1FA0.85PbI3.0,1.73,MACl,14.6,PEAI,0.517,,,Me-4PACz,0.198,DMACPA,0.132,,,,,,,1000,10,5000,35,15,200,110,15,PEACl,1.0,,,,,,,5000.0,38.0,7.0,150.0,100.0,4.0,1.63347,40.417,0.163138,24.7737,8557,CH3,v2,
34228,20250119,73,Cs0.05MA0.1FA0.85PbI3.0,1.73,MACl,14.6,PEAI,0.517,,,Me-4PACz,0.198,DMACPA,0.132,,,,,,,1000,10,5000,35,15,200,110,15,PEACl,1.0,,,,,,,5000.0,38.0,7.0,150.0,100.0,4.0,10.5869,41.758,1.01429,24.9958,8557,CH4,v2,
34229,20250119,73,Cs0.05MA0.1FA0.85PbI3.0,1.73,MACl,14.6,PEAI,0.517,,,Me-4PACz,0.198,DMACPA,0.132,,,,,,,1000,10,5000,35,15,200,110,15,PEACl,1.0,,,,,,,4000.0,35.0,12.0,100.0,100.0,4.0,17.7446,64.8063,1.0749,25.473,8558,CH1,v2,
34230,20250119,73,Cs0.05MA0.1FA0.85PbI3.0,1.73,MACl,14.6,PEAI,0.517,,,Me-4PACz,0.198,DMACPA,0.132,,,,,,,1000,10,5000,35,15,200,110,15,PEACl,1.0,,,,,,,4000.0,35.0,12.0,100.0,100.0,4.0,17.4958,0.0,2e+34,-185.795,8558,CH2,v2,
34231,20250119,73,Cs0.05MA0.1FA0.85PbI3.0,1.73,MACl,14.6,PEAI,0.517,,,Me-4PACz,0.198,DMACPA,0.132,,,,,,,1000,10,5000,35,15,200,110,15,PEACl,1.0,,,,,,,4000.0,35.0,12.0,100.0,100.0,4.0,21.0847,73.0825,1.11274,25.9275,8558,CH3,v2,
34232,20250119,73,Cs0.05MA0.1FA0.85PbI3.0,1.73,MACl,14.6,PEAI,0.517,,,Me-4PACz,0.198,DMACPA,0.132,,,,,,,1000,10,5000,35,15,200,110,15,PEACl,1.0,,,,,,,4000.0,35.0,12.0,100.0,100.0,4.0,20.349,71.3779,1.10442,25.8135,8558,CH4,v2,
34233,20250119,73,Cs0.05MA0.1FA0.85PbI3.0,1.73,MACl,14.6,PEAI,0.517,,,Me-4PACz,0.198,DMACPA,0.132,,,,,,,1000,10,5000,35,15,200,110,15,PEACl,1.0,,,,,,,4400.0,35.0,6.0,140.0,110.0,2.0,19.8042,72.3712,1.09651,24.9562,8559,CH1,v2,
34234,20250119,73,Cs0.05MA0.1FA0.85PbI3.0,1.73,MACl,14.6,PEAI,0.517,,,Me-4PACz,0.198,DMACPA,0.132,,,,,,,1000,10,5000,35,15,200,110,15,PEACl,1.0,,,,,,,4400.0,35.0,6.0,140.0,110.0,2.0,19.7914,88.6489,0.884135,25.2514,8559,CH2,v2,
34235,20250119,73,Cs0.05MA0.1FA0.85PbI3.0,1.73,MACl,14.6,PEAI,0.517,,,Me-4PACz,0.198,DMACPA,0.132,,,,,,,1000,10,5000,35,15,200,110,15,PEACl,1.0,,,,,,,4400.0,35.0,6.0,140.0,110.0,2.0,19.8171,71.5557,1.09316,25.3344,8559,CH3,v2,
34236,20250119,73,Cs0.05MA0.1FA0.85PbI3.0,1.73,MACl,14.6,PEAI,0.517,,,Me-4PACz,0.198,DMACPA,0.132,,,,,,,1000,10,5000,35,15,200,110,15,PEACl,1.0,,,,,,,4400.0,35.0,6.0,140.0,110.0,2.0,18.9909,70.5756,1.08454,24.8109,8559,CH4,v2,
34237,20250119,73,Cs0.05MA0.1FA0.85PbI3.0,1.73,MACl,14.6,PEAI,0.517,,,Me-4PACz,0.198,DMACPA,0.132,,,,,,,1000,10,5000,35,15,200,110,15,PEACl,1.4,,,,,,,4800.0,31.0,10.0,110.0,110.0,2.0,19.1583,73.0758,1.07341,24.4241,8560,CH1,v2,
34238,20250119,73,Cs0.05MA0.1FA0.85PbI3.0,1.73,MACl,14.6,PEAI,0.517,,,Me-4PACz,0.198,DMACPA,0.132,,,,,,,1000,10,5000,35,15,200,110,15,PEACl,1.4,,,,,,,4800.0,31.0,10.0,110.0,110.0,2.0,20.3271,73.2834,1.11286,24.9246,8560,CH2,v2,
34239,20250119,73,Cs0.05MA0.1FA0.85PbI3.0,1.73,MACl,14.6,PEAI,0.517,,,Me-4PACz,0.198,DMACPA,0.132,,,,,,,1000,10,5000,35,15,200,110,15,PEACl,1.4,,,,,,,4800.0,31.0,10.0,110.0,110.0,2.0,0.851894,25.3681,0.142606,23.5484,8560,CH3,v2,
34240,20250119,73,Cs0.05MA0.1FA0.85PbI3.0,1.73,MACl,14.6,PEAI,0.517,,,Me-4PACz,0.198,DMACPA,0.132,,,,,,,1000,10,5000,35,15,200,110,15,PEACl,1.4,,,,,,,4800.0,31.0,10.0,110.0,110.0,2.0,20.1819,73.1532,1.1047,24.9738,8560,CH4,v2,
34241,20250119,73,Cs0.05MA0.1FA0.85PbI3.0,1.73,MACl,14.6,PEAI,0.517,,,Me-4PACz,0.198,DMACPA,0.132,,,,,,,1000,10,5000,35,15,200,110,15,PEACl,1.4,,,,,,,5000.0,30.0,7.0,120.0,100.0,3.0,21.5801,75.9385,1.143,24.8626,8561,CH1,v2,
34242,20250119,73,Cs0.05MA0.1FA0.85PbI3.0,1.73,MACl,14.6,PEAI,0.517,,,Me-4PACz,0.198,DMACPA,0.132,,,,,,,1000,10,5000,35,15,200,110,15,PEACl,1.4,,,,,,,5000.0,30.0,7.0,120.0,100.0,3.0,39.4999,0.0,4.08e+34,12.6372,8561,CH2,v2,
34243,20250119,73,Cs0.05MA0.1FA0.85PbI3.0,1.73,MACl,14.6,PEAI,0.517,,,Me-4PACz,0.198,DMACPA,0.132,,,,,,,1000,10,5000,35,15,200,110,15,PEACl,1.4,,,,,,,5000.0,30.0,7.0,120.0,100.0,3.0,22.016,77.0706,1.13672,25.1302,8561,CH3,v2,
34244,20250119,73,Cs0.05MA0.1FA0.85PbI3.0,1.73,MACl,14.6,PEAI,0.517,,,Me-4PACz,0.198,DMACPA,0.132,,,,,,,1000,10,5000,35,15,200,110,15,PEACl,1.4,,,,,,,5000.0,30.0,7.0,120.0,100.0,3.0,21.3237,76.3212,1.13204,24.6807,8561,CH4,v2,
34245,20250119,73,Cs0.05MA0.1FA0.85PbI3.0,1.73,MACl,14.6,PEAI,0.517,,,Me-4PACz,0.198,DMACPA,0.132,,,,,,,1000,10,5000,35,15,200,110,15,PEACl,1.4,,,,,,,5000.0,30.0,14.0,120.0,100.0,5.0,19.5734,66.3773,1.14132,25.8368,8562,CH1,v2,
34246,20250119,73,Cs0.05MA0.1FA0.85PbI3.0,1.73,MACl,14.6,PEAI,0.517,,,Me-4PACz,0.198,DMACPA,0.132,,,,,,,1000,10,5000,35,15,200,110,15,PEACl,1.4,,,,,,,5000.0,30.0,14.0,120.0,100.0,5.0,20.9742,72.5327,1.13409,25.498,8562,CH2,v2,
34247,20250119,73,Cs0.05MA0.1FA0.85PbI3.0,1.73,MACl,14.6,PEAI,0.517,,,Me-4PACz,0.198,DMACPA,0.132,,,,,,,1000,10,5000,35,15,200,110,15,PEACl,1.4,,,,,,,5000.0,30.0,14.0,120.0,100.0,5.0,20.3324,73.0786,1.12478,24.736,8562,CH3,v2,
34248,20250119,73,Cs0.05MA0.1FA0.85PbI3.0,1.73,MACl,14.6,PEAI,0.517,,,Me-4PACz,0.198,DMACPA,0.132,,,,,,,1000,10,5000,35,15,200,110,15,PEACl,1.4,,,,,,,5000.0,30.0,14.0,120.0,100.0,5.0,20.7324,72.6118,1.1252,25.3755,8562,CH4,v2,
34249,20250119,73,Cs0.05MA0.1FA0.85PbI3.0,1.73,MACl,14.6,PEAI,0.517,,,Me-4PACz,0.198,DMACPA,0.132,,,,,,,1000,10,5000,35,15,200,110,15,PEACl,1.4,,,,,,,4500.0,32.0,9.0,150.0,120.0,4.0,19.2868,75.5529,1.06316,24.011,8563,CH1,v2,
34250,20250119,73,Cs0.05MA0.1FA0.85PbI3.0,1.73,MACl,14.6,PEAI,0.517,,,Me-4PACz,0.198,DMACPA,0.132,,,,,,,1000,10,5000,35,15,200,110,15,PEACl,1.4,,,,,,,4500.0,32.0,9.0,150.0,120.0,4.0,15.3295,433.834,-5.9e-05,-60.3285,8563,CH2,v2,
34251,20250119,73,Cs0.05MA0.1FA0.85PbI3.0,1.73,MACl,14.6,PEAI,0.517,,,Me-4PACz,0.198,DMACPA,0.132,,,,,,,1000,10,5000,35,15,200,110,15,PEACl,1.4,,,,,,,4500.0,32.0,9.0,150.0,120.0,4.0,18.6534,70.3469,1.10337,24.0321,8563,CH3,v2,
34252,20250119,73,Cs0.05MA0.1FA0.85PbI3.0,1.73,MACl,14.6,PEAI,0.517,,,Me-4PACz,0.198,DMACPA,0.132,,,,,,,1000,10,5000,35,15,200,110,15,PEACl,1.4,,,,,,,4500.0,32.0,9.0,150.0,120.0,4.0,19.3097,72.9076,1.11318,23.7924,8563,CH4,v2,
34253,20250119,73,Cs0.05MA0.1FA0.85PbI3.0,1.73,MACl,14.6,PEAI,0.517,,,Me-4PACz,0.198,DMACPA,0.132,,,,,,,1000,10,5000,35,15,200,110,15,PEACl,1.4,,,,,,,5200.0,30.0,7.0,120.0,100.0,3.0,17.0819,61.9842,1.13764,24.2242,8564,CH1,v2,
34254,20250119,73,Cs0.05MA0.1FA0.85PbI3.0,1.73,MACl,14.6,PEAI,0.517,,,Me-4PACz,0.198,DMACPA,0.132,,,,,,,1000,10,5000,35,15,200,110,15,PEACl,1.4,,,,,,,5200.0,30.0,7.0,120.0,100.0,3.0,14.8491,91.9604,0.657799,24.5474,8564,CH2,v2,
34255,20250119,73,Cs0.05MA0.1FA0.85PbI3.0,1.73,MACl,14.6,PEAI,0.517,,,Me-4PACz,0.198,DMACPA,0.132,,,,,,,1000,10,5000,35,15,200,110,15,PEACl,1.4,,,,,,,5200.0,30.0,7.0,120.0,100.0,3.0,18.328,65.018,1.13657,24.8018,8564,CH3,v2,
34256,20250119,73,Cs0.05MA0.1FA0.85PbI3.0,1.73,MACl,14.6,PEAI,0.517,,,Me-4PACz,0.198,DMACPA,0.132,,,,,,,1000,10,5000,35,15,200,110,15,PEACl,1.4,,,,,,,5200.0,30.0,7.0,120.0,100.0,3.0,18.063,65.6924,1.12568,24.4264,8564,CH4,v2,
34257,20250119,73,Cs0.05MA0.1FA0.85PbI3.0,1.73,MACl,14.6,PEAI,0.517,,,Me-4PACz,0.198,DMACPA,0.132,,,,,,,1000,10,5000,35,15,200,110,15,PEACl,1.4,,,,,,,5100.0,28.0,12.0,120.0,110.0,3.0,10.6147,67.2944,0.638684,24.6969,8565,CH1,v2,
34258,20250119,73,Cs0.05MA0.1FA0.85PbI3.0,1.73,MACl,14.6,PEAI,0.517,,,Me-4PACz,0.198,DMACPA,0.132,,,,,,,1000,10,5000,35,15,200,110,15,PEACl,1.4,,,,,,,5100.0,28.0,12.0,120.0,110.0,3.0,1.41e+40,-1198.05,4.86e+34,-24.2951,8565,CH2,v2,
34259,20250119,73,Cs0.05MA0.1FA0.85PbI3.0,1.73,MACl,14.6,PEAI,0.517,,,Me-4PACz,0.198,DMACPA,0.132,,,,,,,1000,10,5000,35,15,200,110,15,PEACl,1.4,,,,,,,5100.0,28.0,12.0,120.0,110.0,3.0,20.3999,74.4465,1.09701,24.9788,8565,CH3,v2,
34260,20250119,73,Cs0.05MA0.1FA0.85PbI3.0,1.73,MACl,14.6,PEAI,0.517,,,Me-4PACz,0.198,DMACPA,0.132,,,,,,,1000,10,5000,35,15,200,110,15,PEACl,1.4,,,,,,,5100.0,28.0,12.0,120.0,110.0,3.0,19.808,72.9178,1.1059,24.5634,8565,CH4,v2,
34261,20250119,73,Cs0.05MA0.1FA0.85PbI3.0,1.73,MACl,14.6,PEAI,0.517,,,Me-4PACz,0.198,DMACPA,0.132,,,,,,,1000,10,5000,35,15,200,110,15,PEACl,1.4,,,,,,,4800.0,31.0,10.0,100.0,100.0,4.0,0.0968675,23.8294,0.021302,19.0832,8566,CH1,v2,
34262,20250119,73,Cs0.05MA0.1FA0.85PbI3.0,1.73,MACl,14.6,PEAI,0.517,,,Me-4PACz,0.198,DMACPA,0.132,,,,,,,1000,10,5000,35,15,200,110,15,PEACl,1.4,,,,,,,4800.0,31.0,10.0,100.0,100.0,4.0,16.1493,54.7368,1.10334,26.7403,8566,CH2,v2,
34263,20250119,73,Cs0.05MA0.1FA0.85PbI3.0,1.73,MACl,14.6,PEAI,0.517,,,Me-4PACz,0.198,DMACPA,0.132,,,,,,,1000,10,5000,35,15,200,110,15,PEACl,1.4,,,,,,,4800.0,31.0,10.0,100.0,100.0,4.0,21.3645,72.2022,1.12348,26.3377,8566,CH3,v2,
34264,20250119,73,Cs0.05MA0.1FA0.85PbI3.0,1.73,MACl,14.6,PEAI,0.517,,,Me-4PACz,0.198,DMACPA,0.132,,,,,,,1000,10,5000,35,15,200,110,15,PEACl,1.4,,,,,,,4800.0,31.0,10.0,100.0,100.0,4.0,19.8131,90.8805,0.839973,25.9548,8566,CH4,v2,
34265,20250119,73,Cs0.05MA0.1FA0.85PbI3.0,1.73,MACl,14.6,PEAI,0.517,,,Me-4PACz,0.198,DMACPA,0.132,,,,,,,1000,10,5000,35,15,200,110,15,PEACl,1.4,,,,,,,4900.0,30.0,14.0,120.0,100.0,5.0,21.4023,75.3864,1.15034,24.6798,8567,CH1,v2,
34266,20250119,73,Cs0.05MA0.1FA0.85PbI3.0,1.73,MACl,14.6,PEAI,0.517,,,Me-4PACz,0.198,DMACPA,0.132,,,,,,,1000,10,5000,35,15,200,110,15,PEACl,1.4,,,,,,,4900.0,30.0,14.0,120.0,100.0,5.0,4.72347,-66.0463,0.568939,-12.5703,8567,CH2,v2,
34267,20250119,73,Cs0.05MA0.1FA0.85PbI3.0,1.73,MACl,14.6,PEAI,0.517,,,Me-4PACz,0.198,DMACPA,0.132,,,,,,,1000,10,5000,35,15,200,110,15,PEACl,1.4,,,,,,,4900.0,30.0,14.0,120.0,100.0,5.0,21.82,76.2604,1.14407,25.0093,8567,CH3,v2,
34268,20250119,73,Cs0.05MA0.1FA0.85PbI3.0,1.73,MACl,14.6,PEAI,0.517,,,Me-4PACz,0.198,DMACPA,0.132,,,,,,,1000,10,5000,35,15,200,110,15,PEACl,1.4,,,,,,,4900.0,30.0,14.0,120.0,100.0,5.0,15.1885,55.548,1.11173,24.5951,8567,CH4,v2,
34269,20250119,73,Cs0.05MA0.1FA0.85PbI3.0,1.73,MACl,14.6,PEAI,0.517,,,Me-4PACz,0.198,DMACPA,0.132,,,,,,,1000,10,5000,35,15,200,110,15,PEACl,1.9,,,,,,,5000.0,30.0,11.0,100.0,100.0,7.0,19.9755,71.7961,1.13337,24.5485,8568,CH1,v2,
34270,20250119,73,Cs0.05MA0.1FA0.85PbI3.0,1.73,MACl,14.6,PEAI,0.517,,,Me-4PACz,0.198,DMACPA,0.132,,,,,,,1000,10,5000,35,15,200,110,15,PEACl,1.9,,,,,,,5000.0,30.0,11.0,100.0,100.0,7.0,19.9994,75.4438,1.06074,24.9909,8568,CH2,v2,
34271,20250119,73,Cs0.05MA0.1FA0.85PbI3.0,1.73,MACl,14.6,PEAI,0.517,,,Me-4PACz,0.198,DMACPA,0.132,,,,,,,1000,10,5000,35,15,200,110,15,PEACl,1.9,,,,,,,5000.0,30.0,11.0,100.0,100.0,7.0,17.6385,63.6253,1.13084,24.5149,8568,CH3,v2,
34272,20250119,73,Cs0.05MA0.1FA0.85PbI3.0,1.73,MACl,14.6,PEAI,0.517,,,Me-4PACz,0.198,DMACPA,0.132,,,,,,,1000,10,5000,35,15,200,110,15,PEACl,1.9,,,,,,,5000.0,30.0,11.0,100.0,100.0,7.0,19.0818,67.5609,1.131,24.9723,8568,CH4,v2,
34273,20250119,73,Cs0.05MA0.1FA0.85PbI3.0,1.73,MACl,14.6,PEAI,0.517,,,Me-4PACz,0.198,DMACPA,0.132,,,,,,,1000,10,5000,35,15,200,110,15,PEACl,1.9,,,,,,,4800.0,31.0,12.0,120.0,105.0,5.0,21.3457,91.3489,0.924883,25.2651,8569,CH1,v2,
34274,20250119,73,Cs0.05MA0.1FA0.85PbI3.0,1.73,MACl,14.6,PEAI,0.517,,,Me-4PACz,0.198,DMACPA,0.132,,,,,,,1000,10,5000,35,15,200,110,15,PEACl,1.9,,,,,,,4800.0,31.0,12.0,120.0,105.0,5.0,3.38e+40,-1.27e+40,0.286319,-926.79,8569,CH2,v2,
34275,20250119,73,Cs0.05MA0.1FA0.85PbI3.0,1.73,MACl,14.6,PEAI,0.517,,,Me-4PACz,0.198,DMACPA,0.132,,,,,,,1000,10,5000,35,15,200,110,15,PEACl,1.9,,,,,,,4800.0,31.0,12.0,120.0,105.0,5.0,20.7008,72.0165,1.13256,25.38,8569,CH3,v2,
34276,20250119,73,Cs0.05MA0.1FA0.85PbI3.0,1.73,MACl,14.6,PEAI,0.517,,,Me-4PACz,0.198,DMACPA,0.132,,,,,,,1000,10,5000,35,15,200,110,15,PEACl,1.9,,,,,,,4800.0,31.0,12.0,120.0,105.0,5.0,19.7969,71.1885,1.12655,24.6851,8569,CH4,v2,
34277,20250119,73,Cs0.05MA0.1FA0.85PbI3.0,1.73,MACl,14.6,PEAI,0.517,,,Me-4PACz,0.198,DMACPA,0.132,,,,,,,1000,10,5000,35,15,200,110,15,PEACl,1.9,,,,,,,4500.0,32.0,10.0,110.0,100.0,4.0,20.6976,76.8738,1.10428,24.3816,8570,CH1,v2,
34278,20250119,73,Cs0.05MA0.1FA0.85PbI3.0,1.73,MACl,14.6,PEAI,0.517,,,Me-4PACz,0.198,DMACPA,0.132,,,,,,,1000,10,5000,35,15,200,110,15,PEACl,1.9,,,,,,,4500.0,32.0,10.0,110.0,100.0,4.0,2.32e+40,-7.08e+40,-0.000104,315.206,8570,CH2,v2,
34279,20250119,73,Cs0.05MA0.1FA0.85PbI3.0,1.73,MACl,14.6,PEAI,0.517,,,Me-4PACz,0.198,DMACPA,0.132,,,,,,,1000,10,5000,35,15,200,110,15,PEACl,1.9,,,,,,,4500.0,32.0,10.0,110.0,100.0,4.0,21.823,75.5469,1.1395,25.3504,8570,CH3,v2,
34280,20250119,73,Cs0.05MA0.1FA0.85PbI3.0,1.73,MACl,14.6,PEAI,0.517,,,Me-4PACz,0.198,DMACPA,0.132,,,,,,,1000,10,5000,35,15,200,110,15,PEACl,1.9,,,,,,,4500.0,32.0,10.0,110.0,100.0,4.0,19.9909,72.2374,1.12322,24.6379,8570,CH4,v2,
34281,20250119,73,Cs0.05MA0.1FA0.85PbI3.0,1.73,MACl,14.6,PEAI,0.517,,,Me-4PACz,0.198,DMACPA,0.132,,,,,,,1000,10,5000,35,15,200,110,15,CF3-PEAI,1.0,,,,,,,4500.0,31.0,15.0,90.0,100.0,3.0,17.9371,65.768,1.14356,23.8495,8571,CH1,v2,
34282,20250119,73,Cs0.05MA0.1FA0.85PbI3.0,1.73,MACl,14.6,PEAI,0.517,,,Me-4PACz,0.198,DMACPA,0.132,,,,,,,1000,10,5000,35,15,200,110,15,CF3-PEAI,1.0,,,,,,,4500.0,31.0,15.0,90.0,100.0,3.0,3.75682,-35.4039,0.477177,-22.2377,8571,CH2,v2,
34283,20250119,73,Cs0.05MA0.1FA0.85PbI3.0,1.73,MACl,14.6,PEAI,0.517,,,Me-4PACz,0.198,DMACPA,0.132,,,,,,,1000,10,5000,35,15,200,110,15,CF3-PEAI,1.0,,,,,,,4500.0,31.0,15.0,90.0,100.0,3.0,9.67707,41.1725,0.981063,23.9574,8571,CH3,v2,
34284,20250119,73,Cs0.05MA0.1FA0.85PbI3.0,1.73,MACl,14.6,PEAI,0.517,,,Me-4PACz,0.198,DMACPA,0.132,,,,,,,1000,10,5000,35,15,200,110,15,CF3-PEAI,1.0,,,,,,,4500.0,31.0,15.0,90.0,100.0,3.0,18.5753,70.2989,1.1155,23.6874,8571,CH4,v2,
34285,20250119,73,Cs0.05MA0.1FA0.85PbI3.0,1.73,MACl,14.6,PEAI,0.517,,,Me-4PACz,0.198,DMACPA,0.132,,,,,,,1000,10,5000,35,15,200,110,15,CF3-PEAI,1.0,,,,,,,5000.0,38.0,7.0,150.0,100.0,4.0,12.708,132.278,0.409124,23.482,8572,CH1,v2,
34286,20250119,73,Cs0.05MA0.1FA0.85PbI3.0,1.73,MACl,14.6,PEAI,0.517,,,Me-4PACz,0.198,DMACPA,0.132,,,,,,,1000,10,5000,35,15,200,110,15,CF3-PEAI,1.0,,,,,,,5000.0,38.0,7.0,150.0,100.0,4.0,2.68e+40,-1.23e+40,0.426195,-512.93,8572,CH2,v2,
34287,20250119,73,Cs0.05MA0.1FA0.85PbI3.0,1.73,MACl,14.6,PEAI,0.517,,,Me-4PACz,0.198,DMACPA,0.132,,,,,,,1000,10,5000,35,15,200,110,15,CF3-PEAI,1.0,,,,,,,5000.0,38.0,7.0,150.0,100.0,4.0,19.1329,68.9042,1.13667,24.4287,8572,CH3,v2,
34288,20250119,73,Cs0.05MA0.1FA0.85PbI3.0,1.73,MACl,14.6,PEAI,0.517,,,Me-4PACz,0.198,DMACPA,0.132,,,,,,,1000,10,5000,35,15,200,110,15,CF3-PEAI,1.0,,,,,,,5000.0,38.0,7.0,150.0,100.0,4.0,18.4213,68.2398,1.13194,23.8483,8572,CH4,v2,
34289,20250119,73,Cs0.05MA0.1FA0.85PbI3.0,1.73,MACl,14.6,PEAI,0.517,,,Me-4PACz,0.198,DMACPA,0.132,,,,,,,1000,10,5000,35,15,200,110,15,CF3-PEAI,1.0,,,,,,,4000.0,35.0,12.0,100.0,100.0,4.0,0.192687,24.8748,0.037781,20.503,8573,CH1,v2,
34290,20250119,73,Cs0.05MA0.1FA0.85PbI3.0,1.73,MACl,14.6,PEAI,0.517,,,Me-4PACz,0.198,DMACPA,0.132,,,,,,,1000,10,5000,35,15,200,110,15,CF3-PEAI,1.0,,,,,,,4000.0,35.0,12.0,100.0,100.0,4.0,95.7957,-1952.14,0.0211,-232.569,8573,CH2,v2,
34291,20250119,73,Cs0.05MA0.1FA0.85PbI3.0,1.73,MACl,14.6,PEAI,0.517,,,Me-4PACz,0.198,DMACPA,0.132,,,,,,,1000,10,5000,35,15,200,110,15,CF3-PEAI,1.0,,,,,,,4000.0,35.0,12.0,100.0,100.0,4.0,9.98656,40.4875,1.03378,23.8598,8573,CH3,v2,
34292,20250119,73,Cs0.05MA0.1FA0.85PbI3.0,1.73,MACl,14.6,PEAI,0.517,,,Me-4PACz,0.198,DMACPA,0.132,,,,,,,1000,10,5000,35,15,200,110,15,CF3-PEAI,1.0,,,,,,,4000.0,35.0,12.0,100.0,100.0,4.0,17.4792,67.6926,1.106,23.3467,8573,CH4,v2,
34293,20250119,73,Cs0.05MA0.1FA0.85PbI3.0,1.73,MACl,14.6,PEAI,0.517,,,Me-4PACz,0.198,DMACPA,0.132,,,,,,,1000,10,5000,35,15,200,110,15,CF3-PEAI,1.0,,,,,,,4400.0,35.0,6.0,140.0,110.0,2.0,13.8055,54.0139,1.10504,23.1297,8574,CH1,v2,
34294,20250119,73,Cs0.05MA0.1FA0.85PbI3.0,1.73,MACl,14.6,PEAI,0.517,,,Me-4PACz,0.198,DMACPA,0.132,,,,,,,1000,10,5000,35,15,200,110,15,CF3-PEAI,1.0,,,,,,,4400.0,35.0,6.0,140.0,110.0,2.0,2.66e+40,3.24e+40,0.364626,224.653,8574,CH2,v2,
34295,20250119,73,Cs0.05MA0.1FA0.85PbI3.0,1.73,MACl,14.6,PEAI,0.517,,,Me-4PACz,0.198,DMACPA,0.132,,,,,,,1000,10,5000,35,15,200,110,15,CF3-PEAI,1.0,,,,,,,4400.0,35.0,6.0,140.0,110.0,2.0,6.25939,31.4373,0.832196,23.9255,8574,CH3,v2,
34296,20250119,73,Cs0.05MA0.1FA0.85PbI3.0,1.73,MACl,14.6,PEAI,0.517,,,Me-4PACz,0.198,DMACPA,0.132,,,,,,,1000,10,5000,35,15,200,110,15,CF3-PEAI,1.0,,,,,,,4400.0,35.0,6.0,140.0,110.0,2.0,18.6078,70.4436,1.12243,23.5339,8574,CH4,v2,
34297,20250119,73,Cs0.05MA0.1FA0.85PbI3.0,1.73,MACl,14.6,PEAI,0.517,,,Me-4PACz,0.198,DMACPA,0.132,,,,,,,1000,10,5000,35,15,200,110,15,CF3-PEAI,1.4,,,,,,,4800.0,31.0,10.0,110.0,110.0,2.0,17.2017,68.0697,1.09483,23.0819,8575,CH1,v2,
34298,20250119,73,Cs0.05MA0.1FA0.85PbI3.0,1.73,MACl,14.6,PEAI,0.517,,,Me-4PACz,0.198,DMACPA,0.132,,,,,,,1000,10,5000,35,15,200,110,15,CF3-PEAI,1.4,,,,,,,4800.0,31.0,10.0,110.0,110.0,2.0,2.48e+40,-2.49e+42,0.027058,-36.8361,8575,CH2,v2,
34299,20250119,73,Cs0.05MA0.1FA0.85PbI3.0,1.73,MACl,14.6,PEAI,0.517,,,Me-4PACz,0.198,DMACPA,0.132,,,,,,,1000,10,5000,35,15,200,110,15,CF3-PEAI,1.4,,,,,,,4800.0,31.0,10.0,110.0,110.0,2.0,14.4032,53.1888,1.07642,25.1571,8575,CH3,v2,
34300,20250119,73,Cs0.05MA0.1FA0.85PbI3.0,1.73,MACl,14.6,PEAI,0.517,,,Me-4PACz,0.198,DMACPA,0.132,,,,,,,1000,10,5000,35,15,200,110,15,CF3-PEAI,1.4,,,,,,,4800.0,31.0,10.0,110.0,110.0,2.0,0.10808,24.6578,0.022729,19.2843,8575,CH4,v2,
34301,20250119,73,Cs0.05MA0.1FA0.85PbI3.0,1.73,MACl,14.6,PEAI,0.517,,,Me-4PACz,0.198,DMACPA,0.132,,,,,,,1000,10,5000,35,15,200,110,15,CF3-PEAI,1.4,,,,,,,5000.0,30.0,7.0,120.0,100.0,3.0,10.9177,45.8408,0.993942,23.9617,8576,CH1,v2,
34302,20250119,73,Cs0.05MA0.1FA0.85PbI3.0,1.73,MACl,14.6,PEAI,0.517,,,Me-4PACz,0.198,DMACPA,0.132,,,,,,,1000,10,5000,35,15,200,110,15,CF3-PEAI,1.4,,,,,,,5000.0,30.0,7.0,120.0,100.0,3.0,16.8402,63.0826,1.12307,23.7701,8576,CH2,v2,
34303,20250119,73,Cs0.05MA0.1FA0.85PbI3.0,1.73,MACl,14.6,PEAI,0.517,,,Me-4PACz,0.198,DMACPA,0.132,,,,,,,1000,10,5000,35,15,200,110,15,CF3-PEAI,1.4,,,,,,,5000.0,30.0,7.0,120.0,100.0,3.0,17.6339,66.3074,1.14074,23.3131,8576,CH3,v2,
34304,20250119,73,Cs0.05MA0.1FA0.85PbI3.0,1.73,MACl,14.6,PEAI,0.517,,,Me-4PACz,0.198,DMACPA,0.132,,,,,,,1000,10,5000,35,15,200,110,15,CF3-PEAI,1.4,,,,,,,5000.0,30.0,7.0,120.0,100.0,3.0,18.6228,69.9878,1.1347,23.45,8576,CH4,v2,
34305,20250119,73,Cs0.05MA0.1FA0.85PbI3.0,1.73,MACl,14.6,PEAI,0.517,,,Me-4PACz,0.198,DMACPA,0.132,,,,,,,1000,10,5000,35,15,200,110,15,CF3-PEAI,1.4,,,,,,,5000.0,30.0,14.0,120.0,100.0,5.0,3.05e+40,3.82e+40,0.338393,235.595,8577,CH1,v2,
34306,20250119,73,Cs0.05MA0.1FA0.85PbI3.0,1.73,MACl,14.6,PEAI,0.517,,,Me-4PACz,0.198,DMACPA,0.132,,,,,,,1000,10,5000,35,15,200,110,15,CF3-PEAI,1.4,,,,,,,5000.0,30.0,14.0,120.0,100.0,5.0,17.9578,69.2625,1.09401,23.6991,8577,CH2,v2,
34307,20250119,73,Cs0.05MA0.1FA0.85PbI3.0,1.73,MACl,14.6,PEAI,0.517,,,Me-4PACz,0.198,DMACPA,0.132,,,,,,,1000,10,5000,35,15,200,110,15,CF3-PEAI,1.4,,,,,,,5000.0,30.0,14.0,120.0,100.0,5.0,18.198,78.933,0.994816,23.1752,8577,CH3,v2,
34308,20250119,73,Cs0.05MA0.1FA0.85PbI3.0,1.73,MACl,14.6,PEAI,0.517,,,Me-4PACz,0.198,DMACPA,0.132,,,,,,,1000,10,5000,35,15,200,110,15,CF3-PEAI,1.4,,,,,,,5000.0,30.0,14.0,120.0,100.0,5.0,18.3012,72.0622,1.10328,23.019,8577,CH4,v2,
34309,20250119,73,Cs0.05MA0.1FA0.85PbI3.0,1.73,MACl,14.6,PEAI,0.517,,,Me-4PACz,0.198,DMACPA,0.132,,,,,,,1000,10,5000,35,15,200,110,15,CF3-PEAI,1.4,,,,,,,4500.0,32.0,9.0,150.0,120.0,4.0,18.0148,73.4939,1.05544,23.2245,8578,CH1,v2,
34310,20250119,73,Cs0.05MA0.1FA0.85PbI3.0,1.73,MACl,14.6,PEAI,0.517,,,Me-4PACz,0.198,DMACPA,0.132,,,,,,,1000,10,5000,35,15,200,110,15,CF3-PEAI,1.4,,,,,,,4500.0,32.0,9.0,150.0,120.0,4.0,14.8163,59.1565,1.03405,24.2211,8578,CH2,v2,
34311,20250119,73,Cs0.05MA0.1FA0.85PbI3.0,1.73,MACl,14.6,PEAI,0.517,,,Me-4PACz,0.198,DMACPA,0.132,,,,,,,1000,10,5000,35,15,200,110,15,CF3-PEAI,1.4,,,,,,,4500.0,32.0,9.0,150.0,120.0,4.0,15.3325,90.751,0.730795,23.1189,8578,CH3,v2,
34312,20250119,73,Cs0.05MA0.1FA0.85PbI3.0,1.73,MACl,14.6,PEAI,0.517,,,Me-4PACz,0.198,DMACPA,0.132,,,,,,,1000,10,5000,35,15,200,110,15,CF3-PEAI,1.4,,,,,,,4500.0,32.0,9.0,150.0,120.0,4.0,12.5481,53.1529,0.99626,23.6961,8578,CH4,v2,
34313,20250119,73,Cs0.05MA0.1FA0.85PbI3.0,1.73,MACl,14.6,PEAI,0.517,,,Me-4PACz,0.198,DMACPA,0.132,,,,,,,1000,10,5000,35,15,200,110,15,CF3-PEAI,1.4,,,,,,,5200.0,30.0,7.0,120.0,100.0,3.0,0.414124,25.4229,0.073848,22.0582,8579,CH1,v2,
34314,20250119,73,Cs0.05MA0.1FA0.85PbI3.0,1.73,MACl,14.6,PEAI,0.517,,,Me-4PACz,0.198,DMACPA,0.132,,,,,,,1000,10,5000,35,15,200,110,15,CF3-PEAI,1.4,,,,,,,5200.0,30.0,7.0,120.0,100.0,3.0,2.54e+40,-397.627,3.93e+34,-162.553,8579,CH2,v2,
34315,20250119,73,Cs0.05MA0.1FA0.85PbI3.0,1.73,MACl,14.6,PEAI,0.517,,,Me-4PACz,0.198,DMACPA,0.132,,,,,,,1000,10,5000,35,15,200,110,15,CF3-PEAI,1.4,,,,,,,5200.0,30.0,7.0,120.0,100.0,3.0,2.21158,27.0905,0.353458,23.0966,8579,CH3,v2,
34316,20250119,73,Cs0.05MA0.1FA0.85PbI3.0,1.73,MACl,14.6,PEAI,0.517,,,Me-4PACz,0.198,DMACPA,0.132,,,,,,,1000,10,5000,35,15,200,110,15,CF3-PEAI,1.4,,,,,,,5200.0,30.0,7.0,120.0,100.0,3.0,16.9434,68.295,1.11673,22.2159,8579,CH4,v2,
34317,20250119,73,Cs0.05MA0.1FA0.85PbI3.0,1.73,MACl,14.6,PEAI,0.517,,,Me-4PACz,0.198,DMACPA,0.132,,,,,,,1000,10,5000,35,15,200,110,15,CF3-PEAI,1.4,,,,,,,5100.0,28.0,12.0,120.0,110.0,3.0,12.8693,52.1031,1.02277,24.1497,8580,CH1,v2,
34318,20250119,73,Cs0.05MA0.1FA0.85PbI3.0,1.73,MACl,14.6,PEAI,0.517,,,Me-4PACz,0.198,DMACPA,0.132,,,,,,,1000,10,5000,35,15,200,110,15,CF3-PEAI,1.4,,,,,,,5100.0,28.0,12.0,120.0,110.0,3.0,1.3894,-27.3386,0.522099,-9.73411,8580,CH2,v2,
34319,20250119,73,Cs0.05MA0.1FA0.85PbI3.0,1.73,MACl,14.6,PEAI,0.517,,,Me-4PACz,0.198,DMACPA,0.132,,,,,,,1000,10,5000,35,15,200,110,15,CF3-PEAI,1.4,,,,,,,5100.0,28.0,12.0,120.0,110.0,3.0,15.7577,58.4406,1.09328,24.6631,8580,CH3,v2,
34320,20250119,73,Cs0.05MA0.1FA0.85PbI3.0,1.73,MACl,14.6,PEAI,0.517,,,Me-4PACz,0.198,DMACPA,0.132,,,,,,,1000,10,5000,35,15,200,110,15,CF3-PEAI,1.4,,,,,,,5100.0,28.0,12.0,120.0,110.0,3.0,18.8891,68.9497,1.12297,24.3956,8580,CH4,v2,
34321,20250119,73,Cs0.05MA0.1FA0.85PbI3.0,1.73,MACl,14.6,PEAI,0.517,,,Me-4PACz,0.198,DMACPA,0.132,,,,,,,1000,10,5000,35,15,200,110,15,CF3-PEAI,1.4,,,,,,,4800.0,31.0,10.0,100.0,100.0,4.0,17.941,63.1447,1.13115,25.1183,8581,CH1,v2,
34322,20250119,73,Cs0.05MA0.1FA0.85PbI3.0,1.73,MACl,14.6,PEAI,0.517,,,Me-4PACz,0.198,DMACPA,0.132,,,,,,,1000,10,5000,35,15,200,110,15,CF3-PEAI,1.4,,,,,,,4800.0,31.0,10.0,100.0,100.0,4.0,2.28e+39,1.21e+40,0.811717,23.2395,8581,CH2,v2,
34323,20250119,73,Cs0.05MA0.1FA0.85PbI3.0,1.73,MACl,14.6,PEAI,0.517,,,Me-4PACz,0.198,DMACPA,0.132,,,,,,,1000,10,5000,35,15,200,110,15,CF3-PEAI,1.4,,,,,,,4800.0,31.0,10.0,100.0,100.0,4.0,19.3606,70.5695,1.12555,24.3744,8581,CH3,v2,
34324,20250119,73,Cs0.05MA0.1FA0.85PbI3.0,1.73,MACl,14.6,PEAI,0.517,,,Me-4PACz,0.198,DMACPA,0.132,,,,,,,1000,10,5000,35,15,200,110,15,CF3-PEAI,1.4,,,,,,,4800.0,31.0,10.0,100.0,100.0,4.0,16.5056,57.9161,1.09483,26.0307,8581,CH4,v2,
34325,20250119,73,Cs0.05MA0.1FA0.85PbI3.0,1.73,MACl,14.6,PEAI,0.517,,,Me-4PACz,0.198,DMACPA,0.132,,,,,,,1000,10,5000,35,15,200,110,15,CF3-PEAI,1.4,,,,,,,4900.0,30.0,14.0,120.0,100.0,5.0,14.4334,1047.16,0.077982,17.675,8582,CH1,v2,
34326,20250119,73,Cs0.05MA0.1FA0.85PbI3.0,1.73,MACl,14.6,PEAI,0.517,,,Me-4PACz,0.198,DMACPA,0.132,,,,,,,1000,10,5000,35,15,200,110,15,CF3-PEAI,1.4,,,,,,,4900.0,30.0,14.0,120.0,100.0,5.0,34.2057,-10.5811,1.19997,-269.399,8582,CH2,v2,
34327,20250119,73,Cs0.05MA0.1FA0.85PbI3.0,1.73,MACl,14.6,PEAI,0.517,,,Me-4PACz,0.198,DMACPA,0.132,,,,,,,1000,10,5000,35,15,200,110,15,CF3-PEAI,1.4,,,,,,,4900.0,30.0,14.0,120.0,100.0,5.0,18.2038,71.5195,1.09397,23.2664,8582,CH3,v2,
34328,20250119,73,Cs0.05MA0.1FA0.85PbI3.0,1.73,MACl,14.6,PEAI,0.517,,,Me-4PACz,0.198,DMACPA,0.132,,,,,,,1000,10,5000,35,15,200,110,15,CF3-PEAI,1.4,,,,,,,4900.0,30.0,14.0,120.0,100.0,5.0,17.7242,71.6938,1.08542,22.7764,8582,CH4,v2,
34329,20250119,73,Cs0.05MA0.1FA0.85PbI3.0,1.73,MACl,14.6,PEAI,0.517,,,Me-4PACz,0.198,DMACPA,0.132,,,,,,,1000,10,5000,35,15,200,110,15,CF3-PEAI,1.9,,,,,,,5000.0,30.0,11.0,100.0,100.0,7.0,2.18e+39,1.02e+40,0.932051,22.9106,8583,CH1,v2,
34330,20250119,73,Cs0.05MA0.1FA0.85PbI3.0,1.73,MACl,14.6,PEAI,0.517,,,Me-4PACz,0.198,DMACPA,0.132,,,,,,,1000,10,5000,35,15,200,110,15,CF3-PEAI,1.9,,,,,,,5000.0,30.0,11.0,100.0,100.0,7.0,197.877,0.0,4.69e+33,24.516,8583,CH2,v2,
34331,20250119,73,Cs0.05MA0.1FA0.85PbI3.0,1.73,MACl,14.6,PEAI,0.517,,,Me-4PACz,0.198,DMACPA,0.132,,,,,,,1000,10,5000,35,15,200,110,15,CF3-PEAI,1.9,,,,,,,5000.0,30.0,11.0,100.0,100.0,7.0,19.7656,72.6713,1.12488,24.1792,8583,CH3,v2,
34332,20250119,73,Cs0.05MA0.1FA0.85PbI3.0,1.73,MACl,14.6,PEAI,0.517,,,Me-4PACz,0.198,DMACPA,0.132,,,,,,,1000,10,5000,35,15,200,110,15,CF3-PEAI,1.9,,,,,,,5000.0,30.0,11.0,100.0,100.0,7.0,18.5454,71.2048,1.10658,23.5365,8583,CH4,v2,
34333,20250119,73,Cs0.05MA0.1FA0.85PbI3.0,1.73,MACl,14.6,PEAI,0.517,,,Me-4PACz,0.198,DMACPA,0.132,,,,,,,1000,10,5000,35,15,200,110,15,CF3-PEAI,1.9,,,,,,,4800.0,31.0,12.0,120.0,105.0,5.0,18.8715,70.448,1.13326,23.6379,8584,CH1,v2,
34334,20250119,73,Cs0.05MA0.1FA0.85PbI3.0,1.73,MACl,14.6,PEAI,0.517,,,Me-4PACz,0.198,DMACPA,0.132,,,,,,,1000,10,5000,35,15,200,110,15,CF3-PEAI,1.9,,,,,,,4800.0,31.0,12.0,120.0,105.0,5.0,19.1546,69.7475,1.13684,24.1571,8584,CH2,v2,
34335,20250119,73,Cs0.05MA0.1FA0.85PbI3.0,1.73,MACl,14.6,PEAI,0.517,,,Me-4PACz,0.198,DMACPA,0.132,,,,,,,1000,10,5000,35,15,200,110,15,CF3-PEAI,1.9,,,,,,,4800.0,31.0,12.0,120.0,105.0,5.0,19.9518,73.1187,1.13505,24.0403,8584,CH3,v2,
34336,20250119,73,Cs0.05MA0.1FA0.85PbI3.0,1.73,MACl,14.6,PEAI,0.517,,,Me-4PACz,0.198,DMACPA,0.132,,,,,,,1000,10,5000,35,15,200,110,15,CF3-PEAI,1.9,,,,,,,4800.0,31.0,12.0,120.0,105.0,5.0,19.7074,73.2769,1.12468,23.9129,8584,CH4,v2,
34337,20250119,73,Cs0.05MA0.1FA0.85PbI3.0,1.73,MACl,14.6,PEAI,0.517,,,Me-4PACz,0.198,DMACPA,0.132,,,,,,,1000,10,5000,35,15,200,110,15,CF3-PEAI,1.9,,,,,,,4500.0,32.0,10.0,110.0,100.0,4.0,19.2178,70.8246,1.1055,24.5448,8585,CH1,v2,
34338,20250119,73,Cs0.05MA0.1FA0.85PbI3.0,1.73,MACl,14.6,PEAI,0.517,,,Me-4PACz,0.198,DMACPA,0.132,,,,,,,1000,10,5000,35,15,200,110,15,CF3-PEAI,1.9,,,,,,,4500.0,32.0,10.0,110.0,100.0,4.0,1.6e+40,-8.3e+39,0.24009,-805.154,8585,CH2,v2,
34339,20250119,73,Cs0.05MA0.1FA0.85PbI3.0,1.73,MACl,14.6,PEAI,0.517,,,Me-4PACz,0.198,DMACPA,0.132,,,,,,,1000,10,5000,35,15,200,110,15,CF3-PEAI,1.9,,,,,,,4500.0,32.0,10.0,110.0,100.0,4.0,22.8379,100.863,0.189476,119.501,8585,CH3,v2,
34340,20250119,73,Cs0.05MA0.1FA0.85PbI3.0,1.73,MACl,14.6,PEAI,0.517,,,Me-4PACz,0.198,DMACPA,0.132,,,,,,,1000,10,5000,35,15,200,110,15,CF3-PEAI,1.9,,,,,,,4500.0,32.0,10.0,110.0,100.0,4.0,1.00822,25.2329,0.170981,23.369,8585,CH4,v2,
34341,20250119,73,Cs0.05MA0.1FA0.85PbI3.0,1.73,MACl,14.6,PEAI,0.517,,,Me-4PACz,0.198,DMACPA,0.132,,,,,,,1000,10,5000,35,15,200,110,15,PDADI,1.0,,,,,,,4500.0,31.0,15.0,90.0,100.0,3.0,19.9767,74.2881,1.11587,24.0986,8586,CH1,v2,
34342,20250119,73,Cs0.05MA0.1FA0.85PbI3.0,1.73,MACl,14.6,PEAI,0.517,,,Me-4PACz,0.198,DMACPA,0.132,,,,,,,1000,10,5000,35,15,200,110,15,PDADI,1.0,,,,,,,4500.0,31.0,15.0,90.0,100.0,3.0,20.3735,74.0983,1.15383,23.8295,8586,CH2,v2,
34343,20250119,73,Cs0.05MA0.1FA0.85PbI3.0,1.73,MACl,14.6,PEAI,0.517,,,Me-4PACz,0.198,DMACPA,0.132,,,,,,,1000,10,5000,35,15,200,110,15,PDADI,1.0,,,,,,,4500.0,31.0,15.0,90.0,100.0,3.0,14.7173,-24.4516,0.517858,-116.228,8586,CH3,v2,
34344,20250119,73,Cs0.05MA0.1FA0.85PbI3.0,1.73,MACl,14.6,PEAI,0.517,,,Me-4PACz,0.198,DMACPA,0.132,,,,,,,1000,10,5000,35,15,200,110,15,PDADI,1.0,,,,,,,4500.0,31.0,15.0,90.0,100.0,3.0,20.9425,74.862,1.1509,24.3068,8586,CH4,v2,
34345,20250119,73,Cs0.05MA0.1FA0.85PbI3.0,1.73,MACl,14.6,PEAI,0.517,,,Me-4PACz,0.198,DMACPA,0.132,,,,,,,1000,10,5000,35,15,200,110,15,PDADI,1.0,,,,,,,5000.0,38.0,7.0,150.0,100.0,4.0,20.5078,75.1447,1.14354,23.8655,8587,CH1,v2,
34346,20250119,73,Cs0.05MA0.1FA0.85PbI3.0,1.73,MACl,14.6,PEAI,0.517,,,Me-4PACz,0.198,DMACPA,0.132,,,,,,,1000,10,5000,35,15,200,110,15,PDADI,1.0,,,,,,,5000.0,38.0,7.0,150.0,100.0,4.0,20.3038,73.2906,1.16095,23.8624,8587,CH2,v2,
34347,20250119,73,Cs0.05MA0.1FA0.85PbI3.0,1.73,MACl,14.6,PEAI,0.517,,,Me-4PACz,0.198,DMACPA,0.132,,,,,,,1000,10,5000,35,15,200,110,15,PDADI,1.0,,,,,,,5000.0,38.0,7.0,150.0,100.0,4.0,25.0543,-22.4024,0.486722,-229.777,8587,CH3,v2,
34348,20250119,73,Cs0.05MA0.1FA0.85PbI3.0,1.73,MACl,14.6,PEAI,0.517,,,Me-4PACz,0.198,DMACPA,0.132,,,,,,,1000,10,5000,35,15,200,110,15,PDADI,1.0,,,,,,,5000.0,38.0,7.0,150.0,100.0,4.0,21.209,76.7898,1.15399,23.9341,8587,CH4,v2,
34349,20250119,73,Cs0.05MA0.1FA0.85PbI3.0,1.73,MACl,14.6,PEAI,0.517,,,Me-4PACz,0.198,DMACPA,0.132,,,,,,,1000,10,5000,35,15,200,110,15,PDADI,1.0,,,,,,,4000.0,35.0,12.0,100.0,100.0,4.0,19.9875,73.9223,1.16068,23.2954,8588,CH1,v2,
34350,20250119,73,Cs0.05MA0.1FA0.85PbI3.0,1.73,MACl,14.6,PEAI,0.517,,,Me-4PACz,0.198,DMACPA,0.132,,,,,,,1000,10,5000,35,15,200,110,15,PDADI,1.0,,,,,,,4000.0,35.0,12.0,100.0,100.0,4.0,17.3273,-14.3611,0.6646,-181.545,8588,CH2,v2,
34351,20250119,73,Cs0.05MA0.1FA0.85PbI3.0,1.73,MACl,14.6,PEAI,0.517,,,Me-4PACz,0.198,DMACPA,0.132,,,,,,,1000,10,5000,35,15,200,110,15,PDADI,1.0,,,,,,,4000.0,35.0,12.0,100.0,100.0,4.0,20.5549,75.0122,1.15351,23.7554,8588,CH3,v2,
34352,20250119,73,Cs0.05MA0.1FA0.85PbI3.0,1.73,MACl,14.6,PEAI,0.517,,,Me-4PACz,0.198,DMACPA,0.132,,,,,,,1000,10,5000,35,15,200,110,15,PDADI,1.0,,,,,,,4000.0,35.0,12.0,100.0,100.0,4.0,3.31456,27.9767,0.492272,24.0671,8588,CH4,v2,
34353,20250119,73,Cs0.05MA0.1FA0.85PbI3.0,1.73,MACl,14.6,PEAI,0.517,,,Me-4PACz,0.198,DMACPA,0.132,,,,,,,1000,10,5000,35,15,200,110,15,PDADI,1.0,,,,,,,4400.0,35.0,6.0,140.0,110.0,2.0,21.1294,-742236000.0,-9.5e-05,2.98e-05,8589,CH1,v2,
34354,20250119,73,Cs0.05MA0.1FA0.85PbI3.0,1.73,MACl,14.6,PEAI,0.517,,,Me-4PACz,0.198,DMACPA,0.132,,,,,,,1000,10,5000,35,15,200,110,15,PDADI,1.0,,,,,,,4400.0,35.0,6.0,140.0,110.0,2.0,21.5453,0.0,3.37e+34,16.5867,8589,CH2,v2,
34355,20250119,73,Cs0.05MA0.1FA0.85PbI3.0,1.73,MACl,14.6,PEAI,0.517,,,Me-4PACz,0.198,DMACPA,0.132,,,,,,,1000,10,5000,35,15,200,110,15,PDADI,1.0,,,,,,,4400.0,35.0,6.0,140.0,110.0,2.0,21.3078,77.4143,1.15367,23.8581,8589,CH3,v2,
34356,20250119,73,Cs0.05MA0.1FA0.85PbI3.0,1.73,MACl,14.6,PEAI,0.517,,,Me-4PACz,0.198,DMACPA,0.132,,,,,,,1000,10,5000,35,15,200,110,15,PDADI,1.0,,,,,,,4400.0,35.0,6.0,140.0,110.0,2.0,21.4563,78.0946,1.1461,23.9723,8589,CH4,v2,
34357,20250119,73,Cs0.05MA0.1FA0.85PbI3.0,1.73,MACl,14.6,PEAI,0.517,,,Me-4PACz,0.198,DMACPA,0.132,,,,,,,1000,10,5000,35,15,200,110,15,PDADI,1.4,,,,,,,4800.0,31.0,10.0,110.0,110.0,2.0,10.1525,70.6556,0.639038,22.4854,8590,CH1,v2,
34358,20250119,73,Cs0.05MA0.1FA0.85PbI3.0,1.73,MACl,14.6,PEAI,0.517,,,Me-4PACz,0.198,DMACPA,0.132,,,,,,,1000,10,5000,35,15,200,110,15,PDADI,1.4,,,,,,,4800.0,31.0,10.0,110.0,110.0,2.0,44.6791,0.0,3.87e+34,17.4152,8590,CH2,v2,
34359,20250119,73,Cs0.05MA0.1FA0.85PbI3.0,1.73,MACl,14.6,PEAI,0.517,,,Me-4PACz,0.198,DMACPA,0.132,,,,,,,1000,10,5000,35,15,200,110,15,PDADI,1.4,,,,,,,4800.0,31.0,10.0,110.0,110.0,2.0,21.3978,76.4577,1.16695,23.9825,8590,CH3,v2,
34360,20250119,73,Cs0.05MA0.1FA0.85PbI3.0,1.73,MACl,14.6,PEAI,0.517,,,Me-4PACz,0.198,DMACPA,0.132,,,,,,,1000,10,5000,35,15,200,110,15,PDADI,1.4,,,,,,,4800.0,31.0,10.0,110.0,110.0,2.0,4.66009,27.7936,0.642984,26.0766,8590,CH4,v2,
34361,20250119,73,Cs0.05MA0.1FA0.85PbI3.0,1.73,MACl,14.6,PEAI,0.517,,,Me-4PACz,0.198,DMACPA,0.132,,,,,,,1000,10,5000,35,15,200,110,15,PDADI,1.4,,,,,,,5000.0,30.0,7.0,120.0,100.0,3.0,0.126218,22.4841,0.028994,19.3616,8591,CH1,v2,
34362,20250119,73,Cs0.05MA0.1FA0.85PbI3.0,1.73,MACl,14.6,PEAI,0.517,,,Me-4PACz,0.198,DMACPA,0.132,,,,,,,1000,10,5000,35,15,200,110,15,PDADI,1.4,,,,,,,5000.0,30.0,7.0,120.0,100.0,3.0,255.189,-4361.98,0.080064,-73.0707,8591,CH2,v2,
34363,20250119,73,Cs0.05MA0.1FA0.85PbI3.0,1.73,MACl,14.6,PEAI,0.517,,,Me-4PACz,0.198,DMACPA,0.132,,,,,,,1000,10,5000,35,15,200,110,15,PDADI,1.4,,,,,,,5000.0,30.0,7.0,120.0,100.0,3.0,19.0376,71.9825,1.16054,22.7891,8591,CH3,v2,
34364,20250119,73,Cs0.05MA0.1FA0.85PbI3.0,1.73,MACl,14.6,PEAI,0.517,,,Me-4PACz,0.198,DMACPA,0.132,,,,,,,1000,10,5000,35,15,200,110,15,PDADI,1.4,,,,,,,5000.0,30.0,7.0,120.0,100.0,3.0,18.8575,73.8943,1.15564,22.0826,8591,CH4,v2,
34365,20250119,73,Cs0.05MA0.1FA0.85PbI3.0,1.73,MACl,14.6,PEAI,0.517,,,Me-4PACz,0.198,DMACPA,0.132,,,,,,,1000,10,5000,35,15,200,110,15,PDADI,1.4,,,,,,,5000.0,30.0,14.0,120.0,100.0,5.0,20.05,74.9734,1.1741,22.7773,8592,CH1,v2,
34366,20250119,73,Cs0.05MA0.1FA0.85PbI3.0,1.73,MACl,14.6,PEAI,0.517,,,Me-4PACz,0.198,DMACPA,0.132,,,,,,,1000,10,5000,35,15,200,110,15,PDADI,1.4,,,,,,,5000.0,30.0,14.0,120.0,100.0,5.0,41.2625,-1933.62,-9.1e-05,23.3281,8592,CH2,v2,
34367,20250119,73,Cs0.05MA0.1FA0.85PbI3.0,1.73,MACl,14.6,PEAI,0.517,,,Me-4PACz,0.198,DMACPA,0.132,,,,,,,1000,10,5000,35,15,200,110,15,PDADI,1.4,,,,,,,5000.0,30.0,14.0,120.0,100.0,5.0,20.294,74.2702,1.17233,23.308,8592,CH3,v2,
34368,20250119,73,Cs0.05MA0.1FA0.85PbI3.0,1.73,MACl,14.6,PEAI,0.517,,,Me-4PACz,0.198,DMACPA,0.132,,,,,,,1000,10,5000,35,15,200,110,15,PDADI,1.4,,,,,,,5000.0,30.0,14.0,120.0,100.0,5.0,19.3182,73.0355,1.17124,22.5833,8592,CH4,v2,
34369,20250119,73,Cs0.05MA0.1FA0.85PbI3.0,1.73,MACl,14.6,PEAI,0.517,,,Me-4PACz,0.198,DMACPA,0.132,,,,,,,1000,10,5000,35,15,200,110,15,PDADI,1.4,,,,,,,4500.0,32.0,9.0,150.0,120.0,4.0,4.21914,29.2928,0.61151,23.5537,8593,CH1,v2,
34370,20250119,73,Cs0.05MA0.1FA0.85PbI3.0,1.73,MACl,14.6,PEAI,0.517,,,Me-4PACz,0.198,DMACPA,0.132,,,,,,,1000,10,5000,35,15,200,110,15,PDADI,1.4,,,,,,,4500.0,32.0,9.0,150.0,120.0,4.0,20.1728,74.0576,1.15585,23.5665,8593,CH2,v2,
34371,20250119,73,Cs0.05MA0.1FA0.85PbI3.0,1.73,MACl,14.6,PEAI,0.517,,,Me-4PACz,0.198,DMACPA,0.132,,,,,,,1000,10,5000,35,15,200,110,15,PDADI,1.4,,,,,,,4500.0,32.0,9.0,150.0,120.0,4.0,9.98886,40.2564,1.03674,23.9337,8593,CH3,v2,
34372,20250119,73,Cs0.05MA0.1FA0.85PbI3.0,1.73,MACl,14.6,PEAI,0.517,,,Me-4PACz,0.198,DMACPA,0.132,,,,,,,1000,10,5000,35,15,200,110,15,PDADI,1.4,,,,,,,4500.0,32.0,9.0,150.0,120.0,4.0,19.4318,71.6252,1.14152,23.7664,8593,CH4,v2,
34373,20250119,73,Cs0.05MA0.1FA0.85PbI3.0,1.73,MACl,14.6,PEAI,0.517,,,Me-4PACz,0.198,DMACPA,0.132,,,,,,,1000,10,5000,35,15,200,110,15,PDADI,1.4,,,,,,,5200.0,30.0,7.0,120.0,100.0,3.0,22.0309,105.959,0.934423,22.2511,8594,CH1,v2,
34374,20250119,73,Cs0.05MA0.1FA0.85PbI3.0,1.73,MACl,14.6,PEAI,0.517,,,Me-4PACz,0.198,DMACPA,0.132,,,,,,,1000,10,5000,35,15,200,110,15,PDADI,1.4,,,,,,,5200.0,30.0,7.0,120.0,100.0,3.0,3.50635,160.103,-9.4e-05,-23.4198,8594,CH2,v2,
34375,20250119,73,Cs0.05MA0.1FA0.85PbI3.0,1.73,MACl,14.6,PEAI,0.517,,,Me-4PACz,0.198,DMACPA,0.132,,,,,,,1000,10,5000,35,15,200,110,15,PDADI,1.4,,,,,,,5200.0,30.0,7.0,120.0,100.0,3.0,3.20223,30.7118,0.438058,23.8021,8594,CH3,v2,
34376,20250119,73,Cs0.05MA0.1FA0.85PbI3.0,1.73,MACl,14.6,PEAI,0.517,,,Me-4PACz,0.198,DMACPA,0.132,,,,,,,1000,10,5000,35,15,200,110,15,PDADI,1.4,,,,,,,5200.0,30.0,7.0,120.0,100.0,3.0,18.9011,72.901,1.14049,22.7332,8594,CH4,v2,
34377,20250119,73,Cs0.05MA0.1FA0.85PbI3.0,1.73,MACl,14.6,PEAI,0.517,,,Me-4PACz,0.198,DMACPA,0.132,,,,,,,1000,10,5000,35,15,200,110,15,PDADI,1.4,,,,,,,5100.0,28.0,12.0,120.0,110.0,3.0,18.6598,73.2617,1.14913,22.1646,8595,CH1,v2,
34378,20250119,73,Cs0.05MA0.1FA0.85PbI3.0,1.73,MACl,14.6,PEAI,0.517,,,Me-4PACz,0.198,DMACPA,0.132,,,,,,,1000,10,5000,35,15,200,110,15,PDADI,1.4,,,,,,,5100.0,28.0,12.0,120.0,110.0,3.0,20.1578,366.436,-3.1e-05,-177.344,8595,CH2,v2,
34379,20250119,73,Cs0.05MA0.1FA0.85PbI3.0,1.73,MACl,14.6,PEAI,0.517,,,Me-4PACz,0.198,DMACPA,0.132,,,,,,,1000,10,5000,35,15,200,110,15,PDADI,1.4,,,,,,,5100.0,28.0,12.0,120.0,110.0,3.0,20.3289,76.2382,1.14624,23.263,8595,CH3,v2,
34380,20250119,73,Cs0.05MA0.1FA0.85PbI3.0,1.73,MACl,14.6,PEAI,0.517,,,Me-4PACz,0.198,DMACPA,0.132,,,,,,,1000,10,5000,35,15,200,110,15,PDADI,1.4,,,,,,,5100.0,28.0,12.0,120.0,110.0,3.0,20.0007,75.9413,1.14078,23.0869,8595,CH4,v2,
34381,20250119,73,Cs0.05MA0.1FA0.85PbI3.0,1.73,MACl,14.6,PEAI,0.517,,,Me-4PACz,0.198,DMACPA,0.132,,,,,,,1000,10,5000,35,15,200,110,15,PDADI,1.4,,,,,,,4800.0,31.0,10.0,100.0,100.0,4.0,17.9365,69.8137,1.15052,22.3307,8596,CH1,v2,
