Repository: MI-Materials-Intelligence/Recipe-Language-Model

# Learning Layer

## Overview

In the learning layer, the formulas and parameters are encoded and then tokenised into recipes as inputs. Through atomic skills of data extraction, cleaning, and matching, these data are organised into standardised datasets, providing the basis for RLM training and iterative recipe refinement.

Key Atomic Skills:
- **Cleaning**: Preprocessing and outlier cleaning
- **Matching**: Matching data pairs based on variables
- **Extraction**: Data extraction from robotic boxes

File: seven_ai_layers_robotics/learning/data/data50764_from_db.csv (part 152 of 253)
No,date,rank,Formula PVK,Concentration PVK,Formula Additive 1,Concentration Additive 1,Formula Additive 2,Concentration Additive 2,Formula Additive 3,Concentration Additive 3,Formula SAM 1,Concentration SAM 1,Formula SAM 2,Concentration SAM 2,Formula SAM 3,Concentration SAM 3,Spin Coating Speed SAM,Spin Coating Time SAM,Annealed Temperature SAM,Annealed Time SAM,Spin Coating Speed PVK 1,Spin Coating Time PVK 1,Spin Coating Speed PVK 2,Spin Coating Time PVK 2,Antisolvent Dropping Timing,Antisolvent Volume,Annealed Temperature PVK,Annealed Time PVK,Formula Passivator 1,Concentration Passivator 1,Formula Passivator 2,Concentration Passivator 2,Formula Passivator 3,Concentration Passivator 3,Formula Passivator 4,Concentration Passivator 4,Spin Coating Speed Passivator,Spin Coating Time Passivator,Passivator Dropping Timing,Passivator Volume,Annealed Temperature Passivator,Annealed Time Passivator,PCE,FF,Voc,Jsc,Product,Channel,From,upload_time
34382,20250119,73,Cs0.05MA0.1FA0.85PbI3.0,1.73,MACl,14.6,PEAI,0.517,,,Me-4PACz,0.198,DMACPA,0.132,,,,,,,1000,10,5000,35,15,200,110,15,PDADI,1.4,,,,,,,4800.0,31.0,10.0,100.0,100.0,4.0,34.7203,-49.0876,0.624373,-113.283,8596,CH2,v2,
34383,20250119,73,Cs0.05MA0.1FA0.85PbI3.0,1.73,MACl,14.6,PEAI,0.517,,,Me-4PACz,0.198,DMACPA,0.132,,,,,,,1000,10,5000,35,15,200,110,15,PDADI,1.4,,,,,,,4800.0,31.0,10.0,100.0,100.0,4.0,18.3478,70.8639,1.1467,22.5793,8596,CH3,v2,
34384,20250119,73,Cs0.05MA0.1FA0.85PbI3.0,1.73,MACl,14.6,PEAI,0.517,,,Me-4PACz,0.198,DMACPA,0.132,,,,,,,1000,10,5000,35,15,200,110,15,PDADI,1.4,,,,,,,4800.0,31.0,10.0,100.0,100.0,4.0,17.7952,71.3185,1.14419,21.8073,8596,CH4,v2,
34385,20250119,73,Cs0.05MA0.1FA0.85PbI3.0,1.73,MACl,14.6,PEAI,0.517,,,Me-4PACz,0.198,DMACPA,0.132,,,,,,,1000,10,5000,35,15,200,110,15,PDADI,1.4,,,,,,,4900.0,30.0,14.0,120.0,100.0,5.0,20.0076,74.2361,1.16525,23.1292,8597,CH1,v2,
34386,20250119,73,Cs0.05MA0.1FA0.85PbI3.0,1.73,MACl,14.6,PEAI,0.517,,,Me-4PACz,0.198,DMACPA,0.132,,,,,,,1000,10,5000,35,15,200,110,15,PDADI,1.4,,,,,,,4900.0,30.0,14.0,120.0,100.0,5.0,20.1763,74.5636,1.16207,23.2853,8597,CH2,v2,
34387,20250119,73,Cs0.05MA0.1FA0.85PbI3.0,1.73,MACl,14.6,PEAI,0.517,,,Me-4PACz,0.198,DMACPA,0.132,,,,,,,1000,10,5000,35,15,200,110,15,PDADI,1.4,,,,,,,4900.0,30.0,14.0,120.0,100.0,5.0,32.3601,-523.325,0.211,-29.306,8597,CH3,v2,
34388,20250119,73,Cs0.05MA0.1FA0.85PbI3.0,1.73,MACl,14.6,PEAI,0.517,,,Me-4PACz,0.198,DMACPA,0.132,,,,,,,1000,10,5000,35,15,200,110,15,PDADI,1.4,,,,,,,4900.0,30.0,14.0,120.0,100.0,5.0,20.3565,72.874,1.16393,23.9997,8597,CH4,v2,
34389,20250119,73,Cs0.05MA0.1FA0.85PbI3.0,1.73,MACl,14.6,PEAI,0.517,,,Me-4PACz,0.198,DMACPA,0.132,,,,,,,1000,10,5000,35,15,200,110,15,PDADI,1.9,,,,,,,5000.0,30.0,11.0,100.0,100.0,7.0,17.759,70.3916,1.15688,21.8076,8598,CH1,v2,
34390,20250119,73,Cs0.05MA0.1FA0.85PbI3.0,1.73,MACl,14.6,PEAI,0.517,,,Me-4PACz,0.198,DMACPA,0.132,,,,,,,1000,10,5000,35,15,200,110,15,PDADI,1.9,,,,,,,5000.0,30.0,11.0,100.0,100.0,7.0,109.763,-540.875,0.05671,-357.853,8598,CH2,v2,
34391,20250119,73,Cs0.05MA0.1FA0.85PbI3.0,1.73,MACl,14.6,PEAI,0.517,,,Me-4PACz,0.198,DMACPA,0.132,,,,,,,1000,10,5000,35,15,200,110,15,PDADI,1.9,,,,,,,5000.0,30.0,11.0,100.0,100.0,7.0,18.9589,99.8318,1.14729,16.5528,8598,CH3,v2,
34392,20250119,73,Cs0.05MA0.1FA0.85PbI3.0,1.73,MACl,14.6,PEAI,0.517,,,Me-4PACz,0.198,DMACPA,0.132,,,,,,,1000,10,5000,35,15,200,110,15,PDADI,1.9,,,,,,,5000.0,30.0,11.0,100.0,100.0,7.0,16.3137,65.3546,1.13381,22.0159,8598,CH4,v2,
34393,20250119,73,Cs0.05MA0.1FA0.85PbI3.0,1.73,MACl,14.6,PEAI,0.517,,,Me-4PACz,0.198,DMACPA,0.132,,,,,,,1000,10,5000,35,15,200,110,15,PDADI,1.9,,,,,,,4800.0,31.0,12.0,120.0,105.0,5.0,18.5061,71.9871,1.1607,22.1483,8599,CH1,v2,
34394,20250119,73,Cs0.05MA0.1FA0.85PbI3.0,1.73,MACl,14.6,PEAI,0.517,,,Me-4PACz,0.198,DMACPA,0.132,,,,,,,1000,10,5000,35,15,200,110,15,PDADI,1.9,,,,,,,4800.0,31.0,12.0,120.0,105.0,5.0,29.3295,0.0,4.03e+34,-230.49,8599,CH2,v2,
34395,20250119,73,Cs0.05MA0.1FA0.85PbI3.0,1.73,MACl,14.6,PEAI,0.517,,,Me-4PACz,0.198,DMACPA,0.132,,,,,,,1000,10,5000,35,15,200,110,15,PDADI,1.9,,,,,,,4800.0,31.0,12.0,120.0,105.0,5.0,19.4013,73.901,1.15455,22.7388,8599,CH3,v2,
34396,20250119,73,Cs0.05MA0.1FA0.85PbI3.0,1.73,MACl,14.6,PEAI,0.517,,,Me-4PACz,0.198,DMACPA,0.132,,,,,,,1000,10,5000,35,15,200,110,15,PDADI,1.9,,,,,,,4800.0,31.0,12.0,120.0,105.0,5.0,17.1864,68.347,1.14353,21.9895,8599,CH4,v2,
34397,20250119,73,Cs0.05MA0.1FA0.85PbI3.0,1.73,MACl,14.6,PEAI,0.517,,,Me-4PACz,0.198,DMACPA,0.132,,,,,,,1000,10,5000,35,15,200,110,15,PDADI,1.9,,,,,,,4500.0,32.0,10.0,110.0,100.0,4.0,14.6453,61.9851,1.16029,20.3631,8600,CH1,v2,
34398,20250119,73,Cs0.05MA0.1FA0.85PbI3.0,1.73,MACl,14.6,PEAI,0.517,,,Me-4PACz,0.198,DMACPA,0.132,,,,,,,1000,10,5000,35,15,200,110,15,PDADI,1.9,,,,,,,4500.0,32.0,10.0,110.0,100.0,4.0,1.04e+39,-8.14945,9.15e+34,-139.45,8600,CH2,v2,
34399,20250119,73,Cs0.05MA0.1FA0.85PbI3.0,1.73,MACl,14.6,PEAI,0.517,,,Me-4PACz,0.198,DMACPA,0.132,,,,,,,1000,10,5000,35,15,200,110,15,PDADI,1.9,,,,,,,4500.0,32.0,10.0,110.0,100.0,4.0,20.5469,119.003,0.895317,19.2846,8600,CH3,v2,
34400,20250119,73,Cs0.05MA0.1FA0.85PbI3.0,1.73,MACl,14.6,PEAI,0.517,,,Me-4PACz,0.198,DMACPA,0.132,,,,,,,1000,10,5000,35,15,200,110,15,PDADI,1.9,,,,,,,4500.0,32.0,10.0,110.0,100.0,4.0,0.857453,25.9043,0.143571,23.0554,8600,CH4,v2,
34401,20250120,74,Cs0.1FA0.9PbI2.8Br0.2,1.5,MACl,3.5,PACl,12.0,,,MeO-4PADBC,0.11,py3,0.22,,,,,,,1000,10,4700,35,8,200,115,30,PEAI,0.5,,,,,,,4000.0,27.0,9.0,100.0,120.0,8.0,19.3625,72.8779,1.10485,24.0472,8601,CH1,v2,
34402,20250120,74,Cs0.1FA0.9PbI2.8Br0.2,1.5,MACl,3.5,PACl,12.0,,,MeO-4PADBC,0.11,py3,0.22,,,,,,,1000,10,4700,35,8,200,115,30,PEAI,0.5,,,,,,,4000.0,27.0,9.0,100.0,120.0,8.0,111.887,-456.587,0.191001,-128.298,8601,CH2,v2,
34403,20250120,74,Cs0.1FA0.9PbI2.8Br0.2,1.5,MACl,3.5,PACl,12.0,,,MeO-4PADBC,0.11,py3,0.22,,,,,,,1000,10,4700,35,8,200,115,30,PEAI,0.5,,,,,,,4000.0,27.0,9.0,100.0,120.0,8.0,20.0852,74.4894,1.11837,24.1099,8601,CH3,v2,
34404,20250120,74,Cs0.1FA0.9PbI2.8Br0.2,1.5,MACl,3.5,PACl,12.0,,,MeO-4PADBC,0.11,py3,0.22,,,,,,,1000,10,4700,35,8,200,115,30,PEAI,0.5,,,,,,,4000.0,27.0,9.0,100.0,120.0,8.0,20.2019,75.682,1.12345,23.7601,8601,CH4,v2,
34405,20250120,74,Cs0.1FA0.9PbI2.8Br0.2,1.5,MACl,3.5,PACl,12.0,,,MeO-4PADBC,0.11,py3,0.22,,,,,,,1000,10,4700,35,8,200,115,30,PEAI,0.5,,,,,,,5100.0,20.0,7.0,90.0,120.0,7.0,2.5e+40,-1.07e+43,0.008338,-27.8946,8602,CH1,v2,
34406,20250120,74,Cs0.1FA0.9PbI2.8Br0.2,1.5,MACl,3.5,PACl,12.0,,,MeO-4PADBC,0.11,py3,0.22,,,,,,,1000,10,4700,35,8,200,115,30,PEAI,0.5,,,,,,,5100.0,20.0,7.0,90.0,120.0,7.0,1986.82,-19442.1,0.155899,-65.5498,8602,CH2,v2,
34407,20250120,74,Cs0.1FA0.9PbI2.8Br0.2,1.5,MACl,3.5,PACl,12.0,,,MeO-4PADBC,0.11,py3,0.22,,,,,,,1000,10,4700,35,8,200,115,30,PEAI,0.5,,,,,,,5100.0,20.0,7.0,90.0,120.0,7.0,16.9509,69.3248,1.10299,22.1683,8602,CH3,v2,
34408,20250120,74,Cs0.1FA0.9PbI2.8Br0.2,1.5,MACl,3.5,PACl,12.0,,,MeO-4PADBC,0.11,py3,0.22,,,,,,,1000,10,4700,35,8,200,115,30,PEAI,0.5,,,,,,,5100.0,20.0,7.0,90.0,120.0,7.0,16.8478,69.9259,1.10857,21.7342,8602,CH4,v2,
34409,20250120,74,Cs0.1FA0.9PbI2.8Br0.2,1.5,MACl,3.5,PACl,12.0,,,MeO-4PADBC,0.11,py3,0.22,,,,,,,1000,10,4700,35,8,200,115,30,PEAI,0.5,,,,,,,4200.0,28.0,10.0,120.0,100.0,6.0,19.2985,74.4828,1.09424,23.6787,8603,CH1,v2,
34410,20250120,74,Cs0.1FA0.9PbI2.8Br0.2,1.5,MACl,3.5,PACl,12.0,,,MeO-4PADBC,0.11,py3,0.22,,,,,,,1000,10,4700,35,8,200,115,30,PEAI,0.5,,,,,,,4200.0,28.0,10.0,120.0,100.0,6.0,21.8143,-16.0168,0.613439,-222.022,8603,CH2,v2,
34411,20250120,74,Cs0.1FA0.9PbI2.8Br0.2,1.5,MACl,3.5,PACl,12.0,,,MeO-4PADBC,0.11,py3,0.22,,,,,,,1000,10,4700,35,8,200,115,30,PEAI,0.5,,,,,,,4200.0,28.0,10.0,120.0,100.0,6.0,19.1979,75.0807,1.09917,23.2627,8603,CH3,v2,
34412,20250120,74,Cs0.1FA0.9PbI2.8Br0.2,1.5,MACl,3.5,PACl,12.0,,,MeO-4PADBC,0.11,py3,0.22,,,,,,,1000,10,4700,35,8,200,115,30,PEAI,0.5,,,,,,,4200.0,28.0,10.0,120.0,100.0,6.0,14.2469,57.0374,1.07623,23.2088,8603,CH4,v2,
34413,20250120,74,Cs0.1FA0.9PbI2.8Br0.2,1.5,MACl,3.5,PACl,12.0,,,MeO-4PADBC,0.11,py3,0.22,,,,,,,1000,10,4700,35,8,200,115,30,PEAI,1.0,,,,,,,5100.0,20.0,12.0,120.0,120.0,3.0,0.0426664,19.5801,0.014312,15.2252,8604,CH1,v2,
34414,20250120,74,Cs0.1FA0.9PbI2.8Br0.2,1.5,MACl,3.5,PACl,12.0,,,MeO-4PADBC,0.11,py3,0.22,,,,,,,1000,10,4700,35,8,200,115,30,PEAI,1.0,,,,,,,5100.0,20.0,12.0,120.0,120.0,3.0,1.05661,0.0,3.39e+34,11.7718,8604,CH2,v2,
34415,20250120,74,Cs0.1FA0.9PbI2.8Br0.2,1.5,MACl,3.5,PACl,12.0,,,MeO-4PADBC,0.11,py3,0.22,,,,,,,1000,10,4700,35,8,200,115,30,PEAI,1.0,,,,,,,5100.0,20.0,12.0,120.0,120.0,3.0,5.00661,30.642,0.695421,23.4952,8604,CH3,v2,
34416,20250120,74,Cs0.1FA0.9PbI2.8Br0.2,1.5,MACl,3.5,PACl,12.0,,,MeO-4PADBC,0.11,py3,0.22,,,,,,,1000,10,4700,35,8,200,115,30,PEAI,1.0,,,,,,,5100.0,20.0,12.0,120.0,120.0,3.0,17.9915,72.5138,1.0985,22.5863,8604,CH4,v2,
34417,20250120,74,Cs0.1FA0.9PbI2.8Br0.2,1.5,MACl,3.5,PACl,12.0,,,MeO-4PADBC,0.11,py3,0.22,,,,,,,1000,10,4700,35,8,200,115,30,PEAI,1.0,,,,,,,4200.0,30.0,10.0,100.0,100.0,10.0,0.468581,23.7317,0.09232,21.3874,8605,CH1,v2,
34418,20250120,74,Cs0.1FA0.9PbI2.8Br0.2,1.5,MACl,3.5,PACl,12.0,,,MeO-4PADBC,0.11,py3,0.22,,,,,,,1000,10,4700,35,8,200,115,30,PEAI,1.0,,,,,,,4200.0,30.0,10.0,100.0,100.0,10.0,1.03e+40,-8.04e+41,-5.9e-05,21.8292,8605,CH2,v2,
34419,20250120,74,Cs0.1FA0.9PbI2.8Br0.2,1.5,MACl,3.5,PACl,12.0,,,MeO-4PADBC,0.11,py3,0.22,,,,,,,1000,10,4700,35,8,200,115,30,PEAI,1.0,,,,,,,4200.0,30.0,10.0,100.0,100.0,10.0,17.8249,72.5763,1.08924,22.548,8605,CH3,v2,
34420,20250120,74,Cs0.1FA0.9PbI2.8Br0.2,1.5,MACl,3.5,PACl,12.0,,,MeO-4PADBC,0.11,py3,0.22,,,,,,,1000,10,4700,35,8,200,115,30,PEAI,1.0,,,,,,,4200.0,30.0,10.0,100.0,100.0,10.0,16.9552,70.8397,1.08581,22.043,8605,CH4,v2,
34421,20250120,74,Cs0.1FA0.9PbI2.8Br0.2,1.5,MACl,3.5,PACl,12.0,,,MeO-4PADBC,0.11,py3,0.22,,,,,,,1000,10,4700,35,8,200,115,30,PEAI,1.0,,,,,,,2500.0,25.0,10.0,120.0,100.0,4.0,0.42889,24.8998,0.081059,21.2495,8606,CH1,v2,
34422,20250120,74,Cs0.1FA0.9PbI2.8Br0.2,1.5,MACl,3.5,PACl,12.0,,,MeO-4PADBC,0.11,py3,0.22,,,,,,,1000,10,4700,35,8,200,115,30,PEAI,1.0,,,,,,,2500.0,25.0,10.0,120.0,100.0,4.0,3.26e+40,-155.638,9.91e+34,-211.059,8606,CH2,v2,
34423,20250120,74,Cs0.1FA0.9PbI2.8Br0.2,1.5,MACl,3.5,PACl,12.0,,,MeO-4PADBC,0.11,py3,0.22,,,,,,,1000,10,4700,35,8,200,115,30,PEAI,1.0,,,,,,,2500.0,25.0,10.0,120.0,100.0,4.0,19.5871,76.9883,1.10185,23.0899,8606,CH3,v2,
34424,20250120,74,Cs0.1FA0.9PbI2.8Br0.2,1.5,MACl,3.5,PACl,12.0,,,MeO-4PADBC,0.11,py3,0.22,,,,,,,1000,10,4700,35,8,200,115,30,PEAI,1.0,,,,,,,2500.0,25.0,10.0,120.0,100.0,4.0,19.2816,77.2811,1.10006,22.6806,8606,CH4,v2,
34425,20250120,74,Cs0.1FA0.9PbI2.8Br0.2,1.5,MACl,3.5,PACl,12.0,,,MeO-4PADBC,0.11,py3,0.22,,,,,,,1000,10,4700,35,8,200,115,30,PEAI,1.0,,,,,,,4900.0,20.0,7.0,120.0,120.0,3.0,18.2556,72.0411,1.09506,23.1408,8607,CH1,v2,
34426,20250120,74,Cs0.1FA0.9PbI2.8Br0.2,1.5,MACl,3.5,PACl,12.0,,,MeO-4PADBC,0.11,py3,0.22,,,,,,,1000,10,4700,35,8,200,115,30,PEAI,1.0,,,,,,,4900.0,20.0,7.0,120.0,120.0,3.0,16.5575,114.889,0.617852,23.3256,8607,CH2,v2,
34427,20250120,74,Cs0.1FA0.9PbI2.8Br0.2,1.5,MACl,3.5,PACl,12.0,,,MeO-4PADBC,0.11,py3,0.22,,,,,,,1000,10,4700,35,8,200,115,30,PEAI,1.0,,,,,,,4900.0,20.0,7.0,120.0,120.0,3.0,18.0325,70.9412,1.0955,23.203,8607,CH3,v2,
34428,20250120,74,Cs0.1FA0.9PbI2.8Br0.2,1.5,MACl,3.5,PACl,12.0,,,MeO-4PADBC,0.11,py3,0.22,,,,,,,1000,10,4700,35,8,200,115,30,PEAI,1.0,,,,,,,4900.0,20.0,7.0,120.0,120.0,3.0,18.2638,72.1259,1.1018,22.9825,8607,CH4,v2,
34429,20250120,74,Cs0.1FA0.9PbI2.8Br0.2,1.5,MACl,3.5,PACl,12.0,,,MeO-4PADBC,0.11,py3,0.22,,,,,,,1000,10,4700,35,8,200,115,30,PEAI,1.0,,,,,,,4900.0,25.0,12.0,100.0,100.0,7.0,2.26551,28.4307,0.338481,23.542,8608,CH1,v2,
34430,20250120,74,Cs0.1FA0.9PbI2.8Br0.2,1.5,MACl,3.5,PACl,12.0,,,MeO-4PADBC,0.11,py3,0.22,,,,,,,1000,10,4700,35,8,200,115,30,PEAI,1.0,,,,,,,4900.0,25.0,12.0,100.0,100.0,7.0,46.1039,-35.2856,0.44304,-294.915,8608,CH2,v2,
34431,20250120,74,Cs0.1FA0.9PbI2.8Br0.2,1.5,MACl,3.5,PACl,12.0,,,MeO-4PADBC,0.11,py3,0.22,,,,,,,1000,10,4700,35,8,200,115,30,PEAI,1.0,,,,,,,4900.0,25.0,12.0,100.0,100.0,7.0,19.4232,74.1199,1.09697,23.8887,8608,CH3,v2,
34432,20250120,74,Cs0.1FA0.9PbI2.8Br0.2,1.5,MACl,3.5,PACl,12.0,,,MeO-4PADBC,0.11,py3,0.22,,,,,,,1000,10,4700,35,8,200,115,30,PEAI,1.0,,,,,,,4900.0,25.0,12.0,100.0,100.0,7.0,19.0174,74.1627,1.09108,23.5023,8608,CH4,v2,
34433,20250120,74,Cs0.1FA0.9PbI2.8Br0.2,1.5,MACl,3.5,PACl,12.0,,,MeO-4PADBC,0.11,py3,0.22,,,,,,,1000,10,4700,35,8,200,115,30,PEAI,1.0,,,,,,,4100.0,28.0,13.0,120.0,120.0,9.0,18.6271,70.0669,1.08521,24.4973,8609,CH1,v2,
34434,20250120,74,Cs0.1FA0.9PbI2.8Br0.2,1.5,MACl,3.5,PACl,12.0,,,MeO-4PADBC,0.11,py3,0.22,,,,,,,1000,10,4700,35,8,200,115,30,PEAI,1.0,,,,,,,4100.0,28.0,13.0,120.0,120.0,9.0,39.112,-126.072,0.211,-147.031,8609,CH2,v2,
34435,20250120,74,Cs0.1FA0.9PbI2.8Br0.2,1.5,MACl,3.5,PACl,12.0,,,MeO-4PADBC,0.11,py3,0.22,,,,,,,1000,10,4700,35,8,200,115,30,PEAI,1.0,,,,,,,4100.0,28.0,13.0,120.0,120.0,9.0,1.7254,25.3956,0.280799,24.1956,8609,CH3,v2,
34436,20250120,74,Cs0.1FA0.9PbI2.8Br0.2,1.5,MACl,3.5,PACl,12.0,,,MeO-4PADBC,0.11,py3,0.22,,,,,,,1000,10,4700,35,8,200,115,30,PEAI,1.0,,,,,,,4100.0,28.0,13.0,120.0,120.0,9.0,5.92885,30.5916,0.801408,24.1833,8609,CH4,v2,
34437,20250120,74,Cs0.1FA0.9PbI2.8Br0.2,1.5,MACl,3.5,PACl,12.0,,,MeO-4PADBC,0.11,py3,0.22,,,,,,,1000,10,4700,35,8,200,115,30,PEAI,1.0,,,,,,,2100.0,25.0,12.0,130.0,100.0,4.0,5.92885,30.5916,0.801408,24.1833,8610,CH1,v2,
34438,20250120,74,Cs0.1FA0.9PbI2.8Br0.2,1.5,MACl,3.5,PACl,12.0,,,MeO-4PADBC,0.11,py3,0.22,,,,,,,1000,10,4700,35,8,200,115,30,PEAI,1.0,,,,,,,2100.0,25.0,12.0,130.0,100.0,4.0,5.92885,30.5916,0.801408,24.1833,8610,CH2,v2,
34439,20250120,74,Cs0.1FA0.9PbI2.8Br0.2,1.5,MACl,3.5,PACl,12.0,,,MeO-4PADBC,0.11,py3,0.22,,,,,,,1000,10,4700,35,8,200,115,30,PEAI,1.0,,,,,,,2100.0,25.0,12.0,130.0,100.0,4.0,5.92885,30.5916,0.801408,24.1833,8610,CH3,v2,
34440,20250120,74,Cs0.1FA0.9PbI2.8Br0.2,1.5,MACl,3.5,PACl,12.0,,,MeO-4PADBC,0.11,py3,0.22,,,,,,,1000,10,4700,35,8,200,115,30,PEAI,1.0,,,,,,,2100.0,25.0,12.0,130.0,100.0,4.0,5.92885,30.5916,0.801408,24.1833,8610,CH4,v2,
34441,20250120,74,Cs0.1FA0.9PbI2.8Br0.2,1.5,MACl,3.5,PACl,12.0,,,MeO-4PADBC,0.11,py3,0.22,,,,,,,1000,10,4700,35,8,200,115,30,PEAI,1.0,,,,,,,5100.0,22.0,11.0,140.0,120.0,3.0,17.1277,67.8092,1.09297,23.11,8611,CH1,v2,
34442,20250120,74,Cs0.1FA0.9PbI2.8Br0.2,1.5,MACl,3.5,PACl,12.0,,,MeO-4PADBC,0.11,py3,0.22,,,,,,,1000,10,4700,35,8,200,115,30,PEAI,1.0,,,,,,,5100.0,22.0,11.0,140.0,120.0,3.0,1.86e+40,9.61e+42,0.008132,23.8254,8611,CH2,v2,
34443,20250120,74,Cs0.1FA0.9PbI2.8Br0.2,1.5,MACl,3.5,PACl,12.0,,,MeO-4PADBC,0.11,py3,0.22,,,,,,,1000,10,4700,35,8,200,115,30,PEAI,1.0,,,,,,,5100.0,22.0,11.0,140.0,120.0,3.0,17.6858,67.6938,1.08834,24.0056,8611,CH3,v2,
34444,20250120,74,Cs0.1FA0.9PbI2.8Br0.2,1.5,MACl,3.5,PACl,12.0,,,MeO-4PADBC,0.11,py3,0.22,,,,,,,1000,10,4700,35,8,200,115,30,PEAI,1.0,,,,,,,5100.0,22.0,11.0,140.0,120.0,3.0,17.7976,67.5151,1.09103,24.1614,8611,CH4,v2,
34445,20250120,74,Cs0.1FA0.9PbI2.8Br0.2,1.5,MACl,3.5,PACl,12.0,,,MeO-4PADBC,0.11,py3,0.22,,,,,,,1000,10,4700,35,8,200,115,30,PEAI,1.0,,,,,,,2200.0,30.0,13.0,120.0,100.0,4.0,19.7101,92.767,0.855496,24.8357,8612,CH1,v2,
34446,20250120,74,Cs0.1FA0.9PbI2.8Br0.2,1.5,MACl,3.5,PACl,12.0,,,MeO-4PADBC,0.11,py3,0.22,,,,,,,1000,10,4700,35,8,200,115,30,PEAI,1.0,,,,,,,2200.0,30.0,13.0,120.0,100.0,4.0,64.7219,-38.2029,0.527818,-320.975,8612,CH2,v2,
34447,20250120,74,Cs0.1FA0.9PbI2.8Br0.2,1.5,MACl,3.5,PACl,12.0,,,MeO-4PADBC,0.11,py3,0.22,,,,,,,1000,10,4700,35,8,200,115,30,PEAI,1.0,,,,,,,2200.0,30.0,13.0,120.0,100.0,4.0,5.52949,29.5773,0.79599,23.4865,8612,CH3,v2,
34448,20250120,74,Cs0.1FA0.9PbI2.8Br0.2,1.5,MACl,3.5,PACl,12.0,,,MeO-4PADBC,0.11,py3,0.22,,,,,,,1000,10,4700,35,8,200,115,30,PEAI,1.0,,,,,,,2200.0,30.0,13.0,120.0,100.0,4.0,18.6395,76.5912,1.09855,22.1531,8612,CH4,v2,
34449,20250120,74,Cs0.1FA0.9PbI2.8Br0.2,1.5,MACl,3.5,PACl,12.0,,,MeO-4PADBC,0.11,py3,0.22,,,,,,,1000,10,4700,35,8,200,115,30,PEAI,1.0,,,,,,,4900.0,25.0,11.0,150.0,110.0,3.0,4.91692,30.2336,0.696472,23.3507,8613,CH1,v2,
34450,20250120,74,Cs0.1FA0.9PbI2.8Br0.2,1.5,MACl,3.5,PACl,12.0,,,MeO-4PADBC,0.11,py3,0.22,,,,,,,1000,10,4700,35,8,200,115,30,PEAI,1.0,,,,,,,4900.0,25.0,11.0,150.0,110.0,3.0,32.7105,-31.7856,0.42143,-244.192,8613,CH2,v2,
34451,20250120,74,Cs0.1FA0.9PbI2.8Br0.2,1.5,MACl,3.5,PACl,12.0,,,MeO-4PADBC,0.11,py3,0.22,,,,,,,1000,10,4700,35,8,200,115,30,PEAI,1.0,,,,,,,4900.0,25.0,11.0,150.0,110.0,3.0,20.1407,76.2147,1.10338,23.9502,8613,CH3,v2,
34452,20250120,74,Cs0.1FA0.9PbI2.8Br0.2,1.5,MACl,3.5,PACl,12.0,,,MeO-4PADBC,0.11,py3,0.22,,,,,,,1000,10,4700,35,8,200,115,30,PEAI,1.0,,,,,,,4900.0,25.0,11.0,150.0,110.0,3.0,1.49566,25.4084,0.253968,23.178,8613,CH4,v2,
34453,20250120,74,Cs0.1FA0.9PbI2.8Br0.2,1.5,MACl,3.5,PACl,12.0,,,MeO-4PADBC,0.11,py3,0.22,,,,,,,1000,10,4700,35,8,200,115,30,PEAI,1.0,,,,,,,2400.0,27.0,14.0,120.0,100.0,4.0,2.77267,27.2296,0.431378,23.6047,8614,CH1,v2,
34454,20250120,74,Cs0.1FA0.9PbI2.8Br0.2,1.5,MACl,3.5,PACl,12.0,,,MeO-4PADBC,0.11,py3,0.22,,,,,,,1000,10,4700,35,8,200,115,30,PEAI,1.0,,,,,,,2400.0,27.0,14.0,120.0,100.0,4.0,73.8206,-53.7667,0.389701,-352.316,8614,CH2,v2,
34455,20250120,74,Cs0.1FA0.9PbI2.8Br0.2,1.5,MACl,3.5,PACl,12.0,,,MeO-4PADBC,0.11,py3,0.22,,,,,,,1000,10,4700,35,8,200,115,30,PEAI,1.0,,,,,,,2400.0,27.0,14.0,120.0,100.0,4.0,0.194297,24.6514,0.037875,20.8102,8614,CH3,v2,
34456,20250120,74,Cs0.1FA0.9PbI2.8Br0.2,1.5,MACl,3.5,PACl,12.0,,,MeO-4PADBC,0.11,py3,0.22,,,,,,,1000,10,4700,35,8,200,115,30,PEAI,1.0,,,,,,,2400.0,27.0,14.0,120.0,100.0,4.0,4.77207,28.0795,0.712302,23.8591,8614,CH4,v2,
34457,20250120,74,Cs0.1FA0.9PbI2.8Br0.2,1.5,MACl,3.5,PACl,12.0,,,MeO-4PADBC,0.11,py3,0.22,,,,,,,1000,10,4700,35,8,200,115,30,PEAI,1.0,,,,,,,4800.0,25.0,12.0,120.0,110.0,3.0,18.4106,74.2023,1.10407,22.4727,8615,CH1,v2,
34458,20250120,74,Cs0.1FA0.9PbI2.8Br0.2,1.5,MACl,3.5,PACl,12.0,,,MeO-4PADBC,0.11,py3,0.22,,,,,,,1000,10,4700,35,8,200,115,30,PEAI,1.0,,,,,,,4800.0,25.0,12.0,120.0,110.0,3.0,1.36e+40,1.77e+41,-7.2e-05,-106.564,8615,CH2,v2,
34459,20250120,74,Cs0.1FA0.9PbI2.8Br0.2,1.5,MACl,3.5,PACl,12.0,,,MeO-4PADBC,0.11,py3,0.22,,,,,,,1000,10,4700,35,8,200,115,30,PEAI,1.0,,,,,,,4800.0,25.0,12.0,120.0,110.0,3.0,18.8121,75.5716,1.1018,22.5931,8615,CH3,v2,
34460,20250120,74,Cs0.1FA0.9PbI2.8Br0.2,1.5,MACl,3.5,PACl,12.0,,,MeO-4PADBC,0.11,py3,0.22,,,,,,,1000,10,4700,35,8,200,115,30,PEAI,1.0,,,,,,,4800.0,25.0,12.0,120.0,110.0,3.0,18.6999,75.9185,1.10375,22.3163,8615,CH4,v2,
34461,20250120,74,Cs0.1FA0.9PbI2.8Br0.2,1.5,MACl,3.5,PACl,12.0,,,MeO-4PADBC,0.11,py3,0.22,,,,,,,1000,10,4700,35,8,200,115,30,PEAI,1.0,,,,,,,4500.0,25.0,9.0,120.0,110.0,3.0,9.91391,41.8915,0.984091,24.0483,8616,CH1,v2,
34462,20250120,74,Cs0.1FA0.9PbI2.8Br0.2,1.5,MACl,3.5,PACl,12.0,,,MeO-4PADBC,0.11,py3,0.22,,,,,,,1000,10,4700,35,8,200,115,30,PEAI,1.0,,,,,,,4500.0,25.0,9.0,120.0,110.0,3.0,4e+40,2.41e+40,0.400145,415.219,8616,CH2,v2,
34463,20250120,74,Cs0.1FA0.9PbI2.8Br0.2,1.5,MACl,3.5,PACl,12.0,,,MeO-4PADBC,0.11,py3,0.22,,,,,,,1000,10,4700,35,8,200,115,30,PEAI,1.0,,,,,,,4500.0,25.0,9.0,120.0,110.0,3.0,0.566252,25.0549,0.099802,22.6454,8616,CH3,v2,
34464,20250120,74,Cs0.1FA0.9PbI2.8Br0.2,1.5,MACl,3.5,PACl,12.0,,,MeO-4PADBC,0.11,py3,0.22,,,,,,,1000,10,4700,35,8,200,115,30,PEAI,1.0,,,,,,,4500.0,25.0,9.0,120.0,110.0,3.0,0.657161,25.0203,0.117148,22.4205,8616,CH4,v2,
34465,20250120,74,Cs0.1FA0.9PbI2.8Br0.2,1.5,MACl,3.5,PACl,12.0,,,MeO-4PADBC,0.11,py3,0.22,,,,,,,1000,10,4700,35,8,200,115,30,PEAI,1.4,,,,,,,5000.0,25.0,9.0,130.0,100.0,3.0,20.9971,76.6307,1.11057,24.6723,8617,CH1,v2,
34466,20250120,74,Cs0.1FA0.9PbI2.8Br0.2,1.5,MACl,3.5,PACl,12.0,,,MeO-4PADBC,0.11,py3,0.22,,,,,,,1000,10,4700,35,8,200,115,30,PEAI,1.4,,,,,,,5000.0,25.0,9.0,130.0,100.0,3.0,2.76e+40,-5.82e+40,-0.00014,338.818,8617,CH2,v2,
34467,20250120,74,Cs0.1FA0.9PbI2.8Br0.2,1.5,MACl,3.5,PACl,12.0,,,MeO-4PADBC,0.11,py3,0.22,,,,,,,1000,10,4700,35,8,200,115,30,PEAI,1.4,,,,,,,5000.0,25.0,9.0,130.0,100.0,3.0,20.6284,77.2614,1.09841,24.3076,8617,CH3,v2,
34468,20250120,74,Cs0.1FA0.9PbI2.8Br0.2,1.5,MACl,3.5,PACl,12.0,,,MeO-4PADBC,0.11,py3,0.22,,,,,,,1000,10,4700,35,8,200,115,30,PEAI,1.4,,,,,,,5000.0,25.0,9.0,130.0,100.0,3.0,0.984877,25.3816,0.168037,23.0918,8617,CH4,v2,
34469,20250120,74,Cs0.1FA0.9PbI2.8Br0.2,1.5,MACl,3.5,PACl,12.0,,,MeO-4PADBC,0.11,py3,0.22,,,,,,,1000,10,4700,35,8,200,115,30,PEAI,1.4,,,,,,,5100.0,28.0,10.0,120.0,100.0,3.0,1.06e-05,17.2032,6.3e-05,0.971952,8618,CH1,v2,
34470,20250120,74,Cs0.1FA0.9PbI2.8Br0.2,1.5,MACl,3.5,PACl,12.0,,,MeO-4PADBC,0.11,py3,0.22,,,,,,,1000,10,4700,35,8,200,115,30,PEAI,1.4,,,,,,,5100.0,28.0,10.0,120.0,100.0,3.0,766.848,-111432.0,0.015381,-44.7427,8618,CH2,v2,
34471,20250120,74,Cs0.1FA0.9PbI2.8Br0.2,1.5,MACl,3.5,PACl,12.0,,,MeO-4PADBC,0.11,py3,0.22,,,,,,,1000,10,4700,35,8,200,115,30,PEAI,1.4,,,,,,,5100.0,28.0,10.0,120.0,100.0,3.0,1.1e-05,8.33932,0.000101,1.30498,8618,CH3,v2,
34472,20250120,74,Cs0.1FA0.9PbI2.8Br0.2,1.5,MACl,3.5,PACl,12.0,,,MeO-4PADBC,0.11,py3,0.22,,,,,,,1000,10,4700,35,8,200,115,30,PEAI,1.4,,,,,,,5100.0,28.0,10.0,120.0,100.0,3.0,5.69e-06,24.6561,7.1e-05,0.324925,8618,CH4,v2,
34473,20250120,74,Cs0.1FA0.9PbI2.8Br0.2,1.5,MACl,3.5,PACl,12.0,,,MeO-4PADBC,0.11,py3,0.22,,,,,,,1000,10,4700,35,8,200,115,30,PEAI,1.4,,,,,,,5000.0,28.0,10.0,130.0,100.0,3.0,1.60024,25.3027,0.2668,23.7046,8619,CH1,v2,
34474,20250120,74,Cs0.1FA0.9PbI2.8Br0.2,1.5,MACl,3.5,PACl,12.0,,,MeO-4PADBC,0.11,py3,0.22,,,,,,,1000,10,4700,35,8,200,115,30,PEAI,1.4,,,,,,,5000.0,28.0,10.0,130.0,100.0,3.0,19.7934,-1319.54,-6.1e-05,24.552,8619,CH2,v2,
34475,20250120,74,Cs0.1FA0.9PbI2.8Br0.2,1.5,MACl,3.5,PACl,12.0,,,MeO-4PADBC,0.11,py3,0.22,,,,,,,1000,10,4700,35,8,200,115,30,PEAI,1.4,,,,,,,5000.0,28.0,10.0,130.0,100.0,3.0,3.50577,27.1976,0.531309,24.2608,8619,CH3,v2,
34476,20250120,74,Cs0.1FA0.9PbI2.8Br0.2,1.5,MACl,3.5,PACl,12.0,,,MeO-4PADBC,0.11,py3,0.22,,,,,,,1000,10,4700,35,8,200,115,30,PEAI,1.4,,,,,,,5000.0,28.0,10.0,130.0,100.0,3.0,0.959433,24.6057,0.167425,23.2894,8619,CH4,v2,
34477,20250120,74,Cs0.1FA0.9PbI2.8Br0.2,1.5,MACl,3.5,PACl,12.0,,,MeO-4PADBC,0.11,py3,0.22,,,,,,,1000,10,4700,35,8,200,115,30,PEAI,1.9,,,,,,,5100.0,30.0,8.0,170.0,110.0,9.0,6.07027,89.2438,0.290173,23.4408,8620,CH1,v2,
34478,20250120,74,Cs0.1FA0.9PbI2.8Br0.2,1.5,MACl,3.5,PACl,12.0,,,MeO-4PADBC,0.11,py3,0.22,,,,,,,1000,10,4700,35,8,200,115,30,PEAI,1.9,,,,,,,5100.0,30.0,8.0,170.0,110.0,9.0,19.958,75.6306,1.10245,23.9364,8620,CH2,v2,
34479,20250120,74,Cs0.1FA0.9PbI2.8Br0.2,1.5,MACl,3.5,PACl,12.0,,,MeO-4PADBC,0.11,py3,0.22,,,,,,,1000,10,4700,35,8,200,115,30,PEAI,1.9,,,,,,,5100.0,30.0,8.0,170.0,110.0,9.0,19.8053,75.5321,1.10187,23.7969,8620,CH3,v2,
34480,20250120,74,Cs0.1FA0.9PbI2.8Br0.2,1.5,MACl,3.5,PACl,12.0,,,MeO-4PADBC,0.11,py3,0.22,,,,,,,1000,10,4700,35,8,200,115,30,PEAI,1.9,,,,,,,5100.0,30.0,8.0,170.0,110.0,9.0,19.3308,75.2062,1.09706,23.4297,8620,CH4,v2,
34481,20250120,74,Cs0.05MA0.16FA0.79PbI2.9Br0.1,1.73,MACl,7.0,PMACl,0.7,,,py3,0.083,DMACPA,0.248,,,,,,,1000,15,5000,30,10,180,105,30,PEAI,0.25,,,,,,,5900.0,20.0,12.0,150.0,120.0,8.0,20.2834,75.8242,1.09364,24.46,8621,CH1,v2,
34482,20250120,74,Cs0.05MA0.16FA0.79PbI2.9Br0.1,1.73,MACl,7.0,PMACl,0.7,,,py3,0.083,DMACPA,0.248,,,,,,,1000,15,5000,30,10,180,105,30,PEAI,0.25,,,,,,,5900.0,20.0,12.0,150.0,120.0,8.0,18.6317,-314.086,0.274515,-21.6091,8621,CH2,v2,
34483,20250120,74,Cs0.05MA0.16FA0.79PbI2.9Br0.1,1.73,MACl,7.0,PMACl,0.7,,,py3,0.083,DMACPA,0.248,,,,,,,1000,15,5000,30,10,180,105,30,PEAI,0.25,,,,,,,5900.0,20.0,12.0,150.0,120.0,8.0,19.7314,74.8069,1.08482,24.3142,8621,CH3,v2,
34484,20250120,74,Cs0.05MA0.16FA0.79PbI2.9Br0.1,1.73,MACl,7.0,PMACl,0.7,,,py3,0.083,DMACPA,0.248,,,,,,,1000,15,5000,30,10,180,105,30,PEAI,0.25,,,,,,,5900.0,20.0,12.0,150.0,120.0,8.0,19.5287,74.9917,1.08367,24.0306,8621,CH4,v2,
34485,20250120,74,Cs0.05MA0.16FA0.79PbI2.9Br0.1,1.73,MACl,7.0,PMACl,0.7,,,py3,0.083,DMACPA,0.248,,,,,,,1000,15,5000,30,10,180,105,30,PEAI,0.25,,,,,,,6000.0,30.0,15.0,130.0,120.0,7.0,17.7031,67.3092,1.06611,24.6704,8622,CH1,v2,
34486,20250120,74,Cs0.05MA0.16FA0.79PbI2.9Br0.1,1.73,MACl,7.0,PMACl,0.7,,,py3,0.083,DMACPA,0.248,,,,,,,1000,15,5000,30,10,180,105,30,PEAI,0.25,,,,,,,6000.0,30.0,15.0,130.0,120.0,7.0,362.971,147.542,-0.000509,-483.17,8622,CH2,v2,
34487,20250120,74,Cs0.05MA0.16FA0.79PbI2.9Br0.1,1.73,MACl,7.0,PMACl,0.7,,,py3,0.083,DMACPA,0.248,,,,,,,1000,15,5000,30,10,180,105,30,PEAI,0.25,,,,,,,6000.0,30.0,15.0,130.0,120.0,7.0,0.0728573,22.5988,0.017712,18.2023,8622,CH3,v2,
34488,20250120,74,Cs0.05MA0.16FA0.79PbI2.9Br0.1,1.73,MACl,7.0,PMACl,0.7,,,py3,0.083,DMACPA,0.248,,,,,,,1000,15,5000,30,10,180,105,30,PEAI,0.25,,,,,,,6000.0,30.0,15.0,130.0,120.0,7.0,7.61663,34.6189,0.898617,24.4836,8622,CH4,v2,
34489,20250120,74,Cs0.05MA0.16FA0.79PbI2.9Br0.1,1.73,MACl,7.0,PMACl,0.7,,,py3,0.083,DMACPA,0.248,,,,,,,1000,15,5000,30,10,180,105,30,PEAI,0.5,,,,,,,4500.0,24.0,12.0,120.0,120.0,5.0,20.5914,78.2503,1.0791,24.3859,8623,CH1,v2,
34490,20250120,74,Cs0.05MA0.16FA0.79PbI2.9Br0.1,1.73,MACl,7.0,PMACl,0.7,,,py3,0.083,DMACPA,0.248,,,,,,,1000,15,5000,30,10,180,105,30,PEAI,0.5,,,,,,,4500.0,24.0,12.0,120.0,120.0,5.0,14.4531,-12.8811,0.59315,-189.166,8623,CH2,v2,
34491,20250120,74,Cs0.05MA0.16FA0.79PbI2.9Br0.1,1.73,MACl,7.0,PMACl,0.7,,,py3,0.083,DMACPA,0.248,,,,,,,1000,15,5000,30,10,180,105,30,PEAI,0.5,,,,,,,4500.0,24.0,12.0,120.0,120.0,5.0,19.4167,73.2958,1.08692,24.3724,8623,CH3,v2,
34492,20250120,74,Cs0.05MA0.16FA0.79PbI2.9Br0.1,1.73,MACl,7.0,PMACl,0.7,,,py3,0.083,DMACPA,0.248,,,,,,,1000,15,5000,30,10,180,105,30,PEAI,0.5,,,,,,,4500.0,24.0,12.0,120.0,120.0,5.0,19.6903,76.187,1.09245,23.6576,8623,CH4,v2,
34493,20250120,74,Cs0.05MA0.16FA0.79PbI2.9Br0.1,1.73,MACl,7.0,PMACl,0.7,,,py3,0.083,DMACPA,0.248,,,,,,,1000,15,5000,30,10,180,105,30,PEAI,0.5,,,,,,,4000.0,21.0,10.0,150.0,100.0,4.0,19.5714,75.6871,1.10591,23.3819,8624,CH1,v2,
34494,20250120,74,Cs0.05MA0.16FA0.79PbI2.9Br0.1,1.73,MACl,7.0,PMACl,0.7,,,py3,0.083,DMACPA,0.248,,,,,,,1000,15,5000,30,10,180,105,30,PEAI,0.5,,,,,,,4000.0,21.0,10.0,150.0,100.0,4.0,12.0924,-11.6602,0.81387,-127.424,8624,CH2,v2,
34495,20250120,74,Cs0.05MA0.16FA0.79PbI2.9Br0.1,1.73,MACl,7.0,PMACl,0.7,,,py3,0.083,DMACPA,0.248,,,,,,,1000,15,5000,30,10,180,105,30,PEAI,0.5,,,,,,,4000.0,21.0,10.0,150.0,100.0,4.0,20.3547,77.2843,1.107,23.7916,8624,CH3,v2,
34496,20250120,74,Cs0.05MA0.16FA0.79PbI2.9Br0.1,1.73,MACl,7.0,PMACl,0.7,,,py3,0.083,DMACPA,0.248,,,,,,,1000,15,5000,30,10,180,105,30,PEAI,0.5,,,,,,,4000.0,21.0,10.0,150.0,100.0,4.0,20.0707,77.5701,1.10354,23.4467,8624,CH4,v2,
34497,20250120,74,Cs0.05MA0.16FA0.79PbI2.9Br0.1,1.73,MACl,7.0,PMACl,0.7,,,py3,0.083,DMACPA,0.248,,,,,,,1000,15,5000,30,10,180,105,30,PEAI,0.5,,,,,,,4000.0,22.0,10.0,120.0,100.0,4.0,21.3912,78.0985,1.09473,25.0198,8625,CH1,v2,
34498,20250120,74,Cs0.05MA0.16FA0.79PbI2.9Br0.1,1.73,MACl,7.0,PMACl,0.7,,,py3,0.083,DMACPA,0.248,,,,,,,1000,15,5000,30,10,180,105,30,PEAI,0.5,,,,,,,4000.0,22.0,10.0,120.0,100.0,4.0,214.87,-2722.22,0.080784,-97.7069,8625,CH2,v2,
34499,20250120,74,Cs0.05MA0.16FA0.79PbI2.9Br0.1,1.73,MACl,7.0,PMACl,0.7,,,py3,0.083,DMACPA,0.248,,,,,,,1000,15,5000,30,10,180,105,30,PEAI,0.5,,,,,,,4000.0,22.0,10.0,120.0,100.0,4.0,21.1874,77.0711,1.10386,24.9042,8625,CH3,v2,
34500,20250120,74,Cs0.05MA0.16FA0.79PbI2.9Br0.1,1.73,MACl,7.0,PMACl,0.7,,,py3,0.083,DMACPA,0.248,,,,,,,1000,15,5000,30,10,180,105,30,PEAI,0.5,,,,,,,4000.0,22.0,10.0,120.0,100.0,4.0,0.685093,24.8662,0.117994,23.3496,8625,CH4,v2,
34501,20250120,74,Cs0.05MA0.16FA0.79PbI2.9Br0.1,1.73,MACl,7.0,PMACl,0.7,,,py3,0.083,DMACPA,0.248,,,,,,,1000,15,5000,30,10,180,105,30,PEAI,0.625,,,,,,,2100.0,30.0,13.0,150.0,100.0,3.0,23.0741,71.4246,1.08625,29.7402,8626,CH1,v2,
34502,20250120,74,Cs0.05MA0.16FA0.79PbI2.9Br0.1,1.73,MACl,7.0,PMACl,0.7,,,py3,0.083,DMACPA,0.248,,,,,,,1000,15,5000,30,10,180,105,30,PEAI,0.625,,,,,,,2100.0,30.0,13.0,150.0,100.0,3.0,60.3783,-31.5647,0.639807,-298.972,8626,CH2,v2,
34503,20250120,74,Cs0.05MA0.16FA0.79PbI2.9Br0.1,1.73,MACl,7.0,PMACl,0.7,,,py3,0.083,DMACPA,0.248,,,,,,,1000,15,5000,30,10,180,105,30,PEAI,0.625,,,,,,,2100.0,30.0,13.0,150.0,100.0,3.0,21.4093,74.2661,1.10549,26.077,8626,CH3,v2,
34504,20250120,74,Cs0.05MA0.16FA0.79PbI2.9Br0.1,1.73,MACl,7.0,PMACl,0.7,,,py3,0.083,DMACPA,0.248,,,,,,,1000,15,5000,30,10,180,105,30,PEAI,0.625,,,,,,,2100.0,30.0,13.0,150.0,100.0,3.0,19.7122,70.9493,1.10088,25.2376,8626,CH4,v2,
34505,20250120,74,Cs0.05MA0.16FA0.79PbI2.9Br0.1,1.73,MACl,7.0,PMACl,0.7,,,py3,0.083,DMACPA,0.248,,,,,,,1000,15,5000,30,10,180,105,30,PEAI,0.625,,,,,,,4200.0,31.0,13.0,120.0,100.0,10.0,0.126355,22.8853,0.027866,19.8136,8627,CH1,v2,
34506,20250120,74,Cs0.05MA0.16FA0.79PbI2.9Br0.1,1.73,MACl,7.0,PMACl,0.7,,,py3,0.083,DMACPA,0.248,,,,,,,1000,15,5000,30,10,180,105,30,PEAI,0.625,,,,,,,4200.0,31.0,13.0,120.0,100.0,10.0,15.2483,-16.518,0.48927,-188.675,8627,CH2,v2,
34507,20250120,74,Cs0.05MA0.16FA0.79PbI2.9Br0.1,1.73,MACl,7.0,PMACl,0.7,,,py3,0.083,DMACPA,0.248,,,,,,,1000,15,5000,30,10,180,105,30,PEAI,0.625,,,,,,,4200.0,31.0,13.0,120.0,100.0,10.0,7.44096,32.0691,0.931723,24.9032,8627,CH3,v2,
34508,20250120,74,Cs0.05MA0.16FA0.79PbI2.9Br0.1,1.73,MACl,7.0,PMACl,0.7,,,py3,0.083,DMACPA,0.248,,,,,,,1000,15,5000,30,10,180,105,30,PEAI,0.625,,,,,,,4200.0,31.0,13.0,120.0,100.0,10.0,2.45804,26.6546,0.382396,24.1158,8627,CH4,v2,
34509,20250120,74,Cs0.05MA0.16FA0.79PbI2.9Br0.1,1.73,MACl,7.0,PMACl,0.7,,,py3,0.083,DMACPA,0.248,,,,,,,1000,15,5000,30,10,180,105,30,PEAI,0.625,,,,,,,4000.0,30.0,12.0,100.0,100.0,15.0,19.7899,74.9118,1.10424,23.9239,8628,CH1,v2,
34510,20250120,74,Cs0.05MA0.16FA0.79PbI2.9Br0.1,1.73,MACl,7.0,PMACl,0.7,,,py3,0.083,DMACPA,0.248,,,,,,,1000,15,5000,30,10,180,105,30,PEAI,0.625,,,,,,,4000.0,30.0,12.0,100.0,100.0,15.0,20.3465,-919.032,-9.2e-05,24.1794,8628,CH2,v2,
34511,20250120,74,Cs0.05MA0.16FA0.79PbI2.9Br0.1,1.73,MACl,7.0,PMACl,0.7,,,py3,0.083,DMACPA,0.248,,,,,,,1000,15,5000,30,10,180,105,30,PEAI,0.625,,,,,,,4000.0,30.0,12.0,100.0,100.0,15.0,19.7823,75.343,1.10269,23.8112,8628,CH3,v2,
34512,20250120,74,Cs0.05MA0.16FA0.79PbI2.9Br0.1,1.73,MACl,7.0,PMACl,0.7,,,py3,0.083,DMACPA,0.248,,,,,,,1000,15,5000,30,10,180,105,30,PEAI,0.625,,,,,,,4000.0,30.0,12.0,100.0,100.0,15.0,18.903,74.5879,1.09482,23.1484,8628,CH4,v2,
34513,20250120,74,Cs0.05MA0.16FA0.79PbI2.9Br0.1,1.73,MACl,7.0,PMACl,0.7,,,py3,0.083,DMACPA,0.248,,,,,,,1000,15,5000,30,10,180,105,30,PEAI,0.625,,,,,,,4000.0,30.0,12.0,100.0,100.0,12.0,3.3184,27.0097,0.513952,23.9048,8629,CH1,v2,
34514,20250120,74,Cs0.05MA0.16FA0.79PbI2.9Br0.1,1.73,MACl,7.0,PMACl,0.7,,,py3,0.083,DMACPA,0.248,,,,,,,1000,15,5000,30,10,180,105,30,PEAI,0.625,,,,,,,4000.0,30.0,12.0,100.0,100.0,12.0,0.144806,23.7236,0.033251,18.3567,8629,CH2,v2,
34515,20250120,74,Cs0.05MA0.16FA0.79PbI2.9Br0.1,1.73,MACl,7.0,PMACl,0.7,,,py3,0.083,DMACPA,0.248,,,,,,,1000,15,5000,30,10,180,105,30,PEAI,0.625,,,,,,,4000.0,30.0,12.0,100.0,100.0,12.0,2.31e-05,0.0425586,0.005949,9.10423,8629,CH3,v2,
34516,20250120,74,Cs0.05MA0.16FA0.79PbI2.9Br0.1,1.73,MACl,7.0,PMACl,0.7,,,py3,0.083,DMACPA,0.248,,,,,,,1000,15,5000,30,10,180,105,30,PEAI,0.625,,,,,,,4000.0,30.0,12.0,100.0,100.0,12.0,12.592,50.5984,1.06523,23.3623,8629,CH4,v2,
34517,20250120,74,Cs0.05MA0.16FA0.79PbI2.9Br0.1,1.73,MACl,7.0,PMACl,0.7,,,py3,0.083,DMACPA,0.248,,,,,,,1000,15,5000,30,10,180,105,30,PEAI,0.625,,,,,,,4000.0,30.0,15.0,100.0,100.0,12.0,18.7436,72.393,1.04709,24.7271,8630,CH1,v2,
34518,20250120,74,Cs0.05MA0.16FA0.79PbI2.9Br0.1,1.73,MACl,7.0,PMACl,0.7,,,py3,0.083,DMACPA,0.248,,,,,,,1000,15,5000,30,10,180,105,30,PEAI,0.625,,,,,,,4000.0,30.0,15.0,100.0,100.0,12.0,3.4055,366.363,-7.2e-05,-12.9004,8630,CH2,v2,
34519,20250120,74,Cs0.05MA0.16FA0.79PbI2.9Br0.1,1.73,MACl,7.0,PMACl,0.7,,,py3,0.083,DMACPA,0.248,,,,,,,1000,15,5000,30,10,180,105,30,PEAI,0.625,,,,,,,4000.0,30.0,15.0,100.0,100.0,12.0,20.966,75.9596,1.10635,24.9483,8630,CH3,v2,
34520,20250120,74,Cs0.05MA0.16FA0.79PbI2.9Br0.1,1.73,MACl,7.0,PMACl,0.7,,,py3,0.083,DMACPA,0.248,,,,,,,1000,15,5000,30,10,180,105,30,PEAI,0.625,,,,,,,4000.0,30.0,15.0,100.0,100.0,12.0,20.1471,75.1359,1.09729,24.4366,8630,CH4,v2,
34521,20250120,74,Cs0.05MA0.16FA0.79PbI2.9Br0.1,1.73,MACl,7.0,PMACl,0.7,,,py3,0.083,DMACPA,0.248,,,,,,,1000,15,5000,30,10,180,105,30,PEAI,0.8,,,,,,,4900.0,23.0,5.0,130.0,110.0,3.0,20.9448,76.0596,1.12359,24.5082,8631,CH1,v2,
34522,20250120,74,Cs0.05MA0.16FA0.79PbI2.9Br0.1,1.73,MACl,7.0,PMACl,0.7,,,py3,0.083,DMACPA,0.248,,,,,,,1000,15,5000,30,10,180,105,30,PEAI,0.8,,,,,,,4900.0,23.0,5.0,130.0,110.0,3.0,2.266,-10.8942,0.642526,-32.3723,8631,CH2,v2,
34523,20250120,74,Cs0.05MA0.16FA0.79PbI2.9Br0.1,1.73,MACl,7.0,PMACl,0.7,,,py3,0.083,DMACPA,0.248,,,,,,,1000,15,5000,30,10,180,105,30,PEAI,0.8,,,,,,,4900.0,23.0,5.0,130.0,110.0,3.0,21.0589,76.7265,1.11629,24.5873,8631,CH3,v2,
34524,20250120,74,Cs0.05MA0.16FA0.79PbI2.9Br0.1,1.73,MACl,7.0,PMACl,0.7,,,py3,0.083,DMACPA,0.248,,,,,,,1000,15,5000,30,10,180,105,30,PEAI,0.8,,,,,,,4900.0,23.0,5.0,130.0,110.0,3.0,20.6768,76.7105,1.11265,24.2254,8631,CH4,v2,
34525,20250120,74,Cs0.05MA0.16FA0.79PbI2.9Br0.1,1.73,MACl,7.0,PMACl,0.7,,,py3,0.083,DMACPA,0.248,,,,,,,1000,15,5000,30,10,180,105,30,PEAI,0.8,,,,,,,4800.0,26.0,6.0,130.0,115.0,4.0,20.2731,75.1872,1.09879,24.5393,8632,CH1,v2,
34526,20250120,74,Cs0.05MA0.16FA0.79PbI2.9Br0.1,1.73,MACl,7.0,PMACl,0.7,,,py3,0.083,DMACPA,0.248,,,,,,,1000,15,5000,30,10,180,105,30,PEAI,0.8,,,,,,,4800.0,26.0,6.0,130.0,115.0,4.0,3.44e+40,2.55e+40,0.377586,357.812,8632,CH2,v2,
34527,20250120,74,Cs0.05MA0.16FA0.79PbI2.9Br0.1,1.73,MACl,7.0,PMACl,0.7,,,py3,0.083,DMACPA,0.248,,,,,,,1000,15,5000,30,10,180,105,30,PEAI,0.8,,,,,,,4800.0,26.0,6.0,130.0,115.0,4.0,16.4178,61.826,1.07585,24.6827,8632,CH3,v2,
34528,20250120,74,Cs0.05MA0.16FA0.79PbI2.9Br0.1,1.73,MACl,7.0,PMACl,0.7,,,py3,0.083,DMACPA,0.248,,,,,,,1000,15,5000,30,10,180,105,30,PEAI,0.8,,,,,,,4800.0,26.0,6.0,130.0,115.0,4.0,8.61146,36.7936,0.954741,24.5143,8632,CH4,v2,
34529,20250120,74,Cs0.05MA0.16FA0.79PbI2.9Br0.1,1.73,MACl,7.0,PMACl,0.7,,,py3,0.083,DMACPA,0.248,,,,,,,1000,15,5000,30,10,180,105,30,PEAI,1.0,,,,,,,4600.0,26.0,9.0,120.0,115.0,3.0,20.0491,75.2708,1.08397,24.5725,8633,CH1,v2,
34530,20250120,74,Cs0.05MA0.16FA0.79PbI2.9Br0.1,1.73,MACl,7.0,PMACl,0.7,,,py3,0.083,DMACPA,0.248,,,,,,,1000,15,5000,30,10,180,105,30,PEAI,1.0,,,,,,,4600.0,26.0,9.0,120.0,115.0,3.0,36.1905,259.931,0.287652,48.4026,8633,CH2,v2,
34531,20250120,74,Cs0.05MA0.16FA0.79PbI2.9Br0.1,1.73,MACl,7.0,PMACl,0.7,,,py3,0.083,DMACPA,0.248,,,,,,,1000,15,5000,30,10,180,105,30,PEAI,1.0,,,,,,,4600.0,26.0,9.0,120.0,115.0,3.0,20.8632,75.7018,1.11272,24.7678,8633,CH3,v2,
34532,20250120,74,Cs0.05MA0.16FA0.79PbI2.9Br0.1,1.73,MACl,7.0,PMACl,0.7,,,py3,0.083,DMACPA,0.248,,,,,,,1000,15,5000,30,10,180,105,30,PEAI,1.0,,,,,,,4600.0,26.0,9.0,120.0,115.0,3.0,20.4649,75.4701,1.1127,24.37,8633,CH4,v2,
34533,20250120,74,Cs0.05MA0.16FA0.79PbI2.9Br0.1,1.73,MACl,7.0,PMACl,0.7,,,py3,0.083,DMACPA,0.248,,,,,,,1000,15,5000,30,10,180,105,30,PEAI,1.0,,,,,,,4900.0,20.0,10.0,100.0,100.0,3.0,19.8432,72.3116,1.11551,24.5998,8634,CH1,v2,
34534,20250120,74,Cs0.05MA0.16FA0.79PbI2.9Br0.1,1.73,MACl,7.0,PMACl,0.7,,,py3,0.083,DMACPA,0.248,,,,,,,1000,15,5000,30,10,180,105,30,PEAI,1.0,,,,,,,4900.0,20.0,10.0,100.0,100.0,3.0,26.2603,-22.7297,0.516236,-223.798,8634,CH2,v2,
34535,20250120,74,Cs0.05MA0.16FA0.79PbI2.9Br0.1,1.73,MACl,7.0,PMACl,0.7,,,py3,0.083,DMACPA,0.248,,,,,,,1000,15,5000,30,10,180,105,30,PEAI,1.0,,,,,,,4900.0,20.0,10.0,100.0,100.0,3.0,2.47855,76.1616,0.131933,24.6665,8634,CH3,v2,
34536,20250120,74,Cs0.05MA0.16FA0.79PbI2.9Br0.1,1.73,MACl,7.0,PMACl,0.7,,,py3,0.083,DMACPA,0.248,,,,,,,1000,15,5000,30,10,180,105,30,PEAI,1.0,,,,,,,4900.0,20.0,10.0,100.0,100.0,3.0,20.379,76.3202,1.11727,23.8993,8634,CH4,v2,
34537,20250120,74,Cs0.05MA0.16FA0.79PbI2.9Br0.1,1.73,MACl,7.0,PMACl,0.7,,,py3,0.083,DMACPA,0.248,,,,,,,1000,15,5000,30,10,180,105,30,PEAI,1.0,,,,,,,4600.0,27.0,11.0,110.0,110.0,6.0,20.1581,80.3786,1.00715,24.901,8635,CH1,v2,
34538,20250120,74,Cs0.05MA0.16FA0.79PbI2.9Br0.1,1.73,MACl,7.0,PMACl,0.7,,,py3,0.083,DMACPA,0.248,,,,,,,1000,15,5000,30,10,180,105,30,PEAI,1.0,,,,,,,4600.0,27.0,11.0,110.0,110.0,6.0,20.9849,-17.8873,0.583989,-200.89,8635,CH2,v2,
34539,20250120,74,Cs0.05MA0.16FA0.79PbI2.9Br0.1,1.73,MACl,7.0,PMACl,0.7,,,py3,0.083,DMACPA,0.248,,,,,,,1000,15,5000,30,10,180,105,30,PEAI,1.0,,,,,,,4600.0,27.0,11.0,110.0,110.0,6.0,11.0206,315.278,0.148111,23.6007,8635,CH3,v2,
34540,20250120,74,Cs0.05MA0.16FA0.79PbI2.9Br0.1,1.73,MACl,7.0,PMACl,0.7,,,py3,0.083,DMACPA,0.248,,,,,,,1000,15,5000,30,10,180,105,30,PEAI,1.0,,,,,,,4600.0,27.0,11.0,110.0,110.0,6.0,20.0581,74.9821,1.10474,24.2144,8635,CH4,v2,
34541,20250120,74,Cs0.05MA0.16FA0.79PbI2.9Br0.1,1.73,MACl,7.0,PMACl,0.7,,,py3,0.083,DMACPA,0.248,,,,,,,1000,15,5000,30,10,180,105,30,PEAI,1.0,,,,,,,4500.0,28.0,12.0,110.0,110.0,7.0,13.8671,83.6458,0.675036,24.5592,8636,CH1,v2,
34542,20250120,74,Cs0.05MA0.16FA0.79PbI2.9Br0.1,1.73,MACl,7.0,PMACl,0.7,,,py3,0.083,DMACPA,0.248,,,,,,,1000,15,5000,30,10,180,105,30,PEAI,1.0,,,,,,,4500.0,28.0,12.0,110.0,110.0,7.0,49.5225,-27.2357,0.590577,-307.885,8636,CH2,v2,
34543,20250120,74,Cs0.05MA0.16FA0.79PbI2.9Br0.1,1.73,MACl,7.0,PMACl,0.7,,,py3,0.083,DMACPA,0.248,,,,,,,1000,15,5000,30,10,180,105,30,PEAI,1.0,,,,,,,4500.0,28.0,12.0,110.0,110.0,7.0,20.9438,77.0175,1.08522,25.0581,8636,CH3,v2,
34544,20250120,74,Cs0.05MA0.16FA0.79PbI2.9Br0.1,1.73,MACl,7.0,PMACl,0.7,,,py3,0.083,DMACPA,0.248,,,,,,,1000,15,5000,30,10,180,105,30,PEAI,1.0,,,,,,,4500.0,28.0,12.0,110.0,110.0,7.0,20.4939,75.2777,1.10657,24.6024,8636,CH4,v2,
34545,20250120,74,Cs0.05MA0.16FA0.79PbI2.9Br0.1,1.73,MACl,7.0,PMACl,0.7,,,py3,0.083,DMACPA,0.248,,,,,,,1000,15,5000,30,10,180,105,30,PEAI,1.0,,,,,,,4500.0,28.0,12.0,110.0,110.0,4.0,19.9281,74.2971,1.11348,24.0886,8637,CH1,v2,
34546,20250120,74,Cs0.05MA0.16FA0.79PbI2.9Br0.1,1.73,MACl,7.0,PMACl,0.7,,,py3,0.083,DMACPA,0.248,,,,,,,1000,15,5000,30,10,180,105,30,PEAI,1.0,,,,,,,4500.0,28.0,12.0,110.0,110.0,4.0,1.23e+40,-2.31e+41,0.086633,-61.3843,8637,CH2,v2,
34547,20250120,74,Cs0.05MA0.16FA0.79PbI2.9Br0.1,1.73,MACl,7.0,PMACl,0.7,,,py3,0.083,DMACPA,0.248,,,,,,,1000,15,5000,30,10,180,105,30,PEAI,1.0,,,,,,,4500.0,28.0,12.0,110.0,110.0,4.0,20.1191,74.9433,1.10734,24.2434,8637,CH3,v2,
34548,20250120,74,Cs0.05MA0.16FA0.79PbI2.9Br0.1,1.73,MACl,7.0,PMACl,0.7,,,py3,0.083,DMACPA,0.248,,,,,,,1000,15,5000,30,10,180,105,30,PEAI,1.0,,,,,,,4500.0,28.0,12.0,110.0,110.0,4.0,19.508,74.2096,1.10389,23.8137,8637,CH4,v2,
34549,20250120,74,Cs0.05MA0.16FA0.79PbI2.9Br0.1,1.73,MACl,7.0,PMACl,0.7,,,py3,0.083,DMACPA,0.248,,,,,,,1000,15,5000,30,10,180,105,30,PEAI,1.4,,,,,,,4100.0,25.0,9.0,100.0,100.0,7.0,20.4545,74.6597,1.13072,24.2297,8638,CH1,v2,
34550,20250120,74,Cs0.05MA0.16FA0.79PbI2.9Br0.1,1.73,MACl,7.0,PMACl,0.7,,,py3,0.083,DMACPA,0.248,,,,,,,1000,15,5000,30,10,180,105,30,PEAI,1.4,,,,,,,4100.0,25.0,9.0,100.0,100.0,7.0,68.2522,-35.7612,0.572947,-333.112,8638,CH2,v2,
34551,20250120,74,Cs0.05MA0.16FA0.79PbI2.9Br0.1,1.73,MACl,7.0,PMACl,0.7,,,py3,0.083,DMACPA,0.248,,,,,,,1000,15,5000,30,10,180,105,30,PEAI,1.4,,,,,,,4100.0,25.0,9.0,100.0,100.0,7.0,19.7637,75.4209,1.11606,23.4795,8638,CH3,v2,
34552,20250120,74,Cs0.05MA0.16FA0.79PbI2.9Br0.1,1.73,MACl,7.0,PMACl,0.7,,,py3,0.083,DMACPA,0.248,,,,,,,1000,15,5000,30,10,180,105,30,PEAI,1.4,,,,,,,4100.0,25.0,9.0,100.0,100.0,7.0,19.2628,75.1534,1.11191,23.0516,8638,CH4,v2,
34553,20250120,74,Cs0.05MA0.16FA0.79PbI2.9Br0.1,1.73,MACl,7.0,PMACl,0.7,,,py3,0.083,DMACPA,0.248,,,,,,,1000,15,5000,30,10,180,105,30,PEAI,1.4,,,,,,,4600.0,30.0,7.0,120.0,110.0,4.0,20.4521,73.6691,1.10642,25.0919,8639,CH1,v2,
34554,20250120,74,Cs0.05MA0.16FA0.79PbI2.9Br0.1,1.73,MACl,7.0,PMACl,0.7,,,py3,0.083,DMACPA,0.248,,,,,,,1000,15,5000,30,10,180,105,30,PEAI,1.4,,,,,,,4600.0,30.0,7.0,120.0,110.0,4.0,2.54e+39,8.23e+39,-0.000101,-305.245,8639,CH2,v2,
34555,20250120,74,Cs0.05MA0.16FA0.79PbI2.9Br0.1,1.73,MACl,7.0,PMACl,0.7,,,py3,0.083,DMACPA,0.248,,,,,,,1000,15,5000,30,10,180,105,30,PEAI,1.4,,,,,,,4600.0,30.0,7.0,120.0,110.0,4.0,21.0924,75.2841,1.11415,25.1465,8639,CH3,v2,
34556,20250120,74,Cs0.05MA0.16FA0.79PbI2.9Br0.1,1.73,MACl,7.0,PMACl,0.7,,,py3,0.083,DMACPA,0.248,,,,,,,1000,15,5000,30,10,180,105,30,PEAI,1.4,,,,,,,4600.0,30.0,7.0,120.0,110.0,4.0,20.7185,75.4306,1.11286,24.6815,8639,CH4,v2,
34557,20250120,74,Cs0.05MA0.16FA0.79PbI2.9Br0.1,1.73,MACl,7.0,PMACl,0.7,,,py3,0.083,DMACPA,0.248,,,,,,,1000,15,5000,30,10,180,105,30,PEAI,1.4,,,,,,,4500.0,35.0,8.0,110.0,110.0,5.0,20.7356,74.3783,1.12315,24.8219,8640,CH1,v2,
34558,20250120,74,Cs0.05MA0.16FA0.79PbI2.9Br0.1,1.73,MACl,7.0,PMACl,0.7,,,py3,0.083,DMACPA,0.248,,,,,,,1000,15,5000,30,10,180,105,30,PEAI,1.4,,,,,,,4500.0,35.0,8.0,110.0,110.0,5.0,235.446,1519.54,0.63949,24.2296,8640,CH2,v2,
34559,20250120,74,Cs0.05MA0.16FA0.79PbI2.9Br0.1,1.73,MACl,7.0,PMACl,0.7,,,py3,0.083,DMACPA,0.248,,,,,,,1000,15,5000,30,10,180,105,30,PEAI,1.4,,,,,,,4500.0,35.0,8.0,110.0,110.0,5.0,21.1026,76.1141,1.12346,24.6782,8640,CH3,v2,
34560,20250120,74,Cs0.05MA0.16FA0.79PbI2.9Br0.1,1.73,MACl,7.0,PMACl,0.7,,,py3,0.083,DMACPA,0.248,,,,,,,1000,15,5000,30,10,180,105,30,PEAI,1.4,,,,,,,4500.0,35.0,8.0,110.0,110.0,5.0,5.66785,27.2678,0.845219,24.5923,8640,CH4,v2,
