Repository: MI-Materials-Intelligence/Recipe-Language-Model

# Learning Layer

## Overview

In the learning layer, the formulas and parameters are encoded and then tokenised into recipes as inputs. Through atomic skills of data extraction, cleaning, and matching, these data are organised into standardised datasets, providing the basis for RLM training and iterative recipe refinement.

Key Atomic Skills:
- **Cleaning**: Preprocessing and outlier cleaning
- **Matching**: Matching data pairs based on variables
- **Extraction**: Data extraction from robotic boxes

File: seven_ai_layers_robotics/learning/data/data50764_from_db.csv (part 153 of 253)
No,date,rank,Formula PVK,Concentration PVK,Formula Additive 1,Concentration Additive 1,Formula Additive 2,Concentration Additive 2,Formula Additive 3,Concentration Additive 3,Formula SAM 1,Concentration SAM 1,Formula SAM 2,Concentration SAM 2,Formula SAM 3,Concentration SAM 3,Spin Coating Speed SAM,Spin Coating Time SAM,Annealed Temperature SAM,Annealed Time SAM,Spin Coating Speed PVK 1,Spin Coating Time PVK 1,Spin Coating Speed PVK 2,Spin Coating Time PVK 2,Antisolvent Dropping Timing,Antisolvent Volume,Annealed Temperature PVK,Annealed Time PVK,Formula Passivator 1,Concentration Passivator 1,Formula Passivator 2,Concentration Passivator 2,Formula Passivator 3,Concentration Passivator 3,Formula Passivator 4,Concentration Passivator 4,Spin Coating Speed Passivator,Spin Coating Time Passivator,Passivator Dropping Timing,Passivator Volume,Annealed Temperature Passivator,Annealed Time Passivator,PCE,FF,Voc,Jsc,Product,Channel,From,upload_time
34561,20250120,74,Cs0.05MA0.1FA0.85PbI3.0,1.73,MACl,14.6,PEAI,0.517,,,py3,0.248,4PACz,0.083,,,,,,,1000,10,5000,30,15,200,100,20,PDADI,1.0,,,,,,,4300.0,30.0,6.0,140.0,110.0,2.0,15.643,65.2936,1.15248,20.7882,8641,CH1,v2,
34562,20250120,74,Cs0.05MA0.1FA0.85PbI3.0,1.73,MACl,14.6,PEAI,0.517,,,py3,0.248,4PACz,0.083,,,,,,,1000,10,5000,30,15,200,100,20,PDADI,1.0,,,,,,,4300.0,30.0,6.0,140.0,110.0,2.0,1.98e+39,1.27e+40,0.773887,20.1996,8641,CH2,v2,
34563,20250120,74,Cs0.05MA0.1FA0.85PbI3.0,1.73,MACl,14.6,PEAI,0.517,,,py3,0.248,4PACz,0.083,,,,,,,1000,10,5000,30,15,200,100,20,PDADI,1.0,,,,,,,4300.0,30.0,6.0,140.0,110.0,2.0,17.2376,69.0632,1.15143,21.6766,8641,CH3,v2,
34564,20250120,74,Cs0.05MA0.1FA0.85PbI3.0,1.73,MACl,14.6,PEAI,0.517,,,py3,0.248,4PACz,0.083,,,,,,,1000,10,5000,30,15,200,100,20,PDADI,1.0,,,,,,,4300.0,30.0,6.0,140.0,110.0,2.0,15.841,66.7798,1.14259,20.7609,8641,CH4,v2,
34565,20250120,74,Cs0.05MA0.1FA0.85PbI3.0,1.73,MACl,14.6,PEAI,0.517,,,py3,0.248,4PACz,0.083,,,,,,,1000,10,5000,30,15,200,100,20,PDADI,1.0,,,,,,,4900.0,35.0,7.0,150.0,100.0,4.0,13.8454,60.0359,1.15025,20.0495,8642,CH1,v2,
34566,20250120,74,Cs0.05MA0.1FA0.85PbI3.0,1.73,MACl,14.6,PEAI,0.517,,,py3,0.248,4PACz,0.083,,,,,,,1000,10,5000,30,15,200,100,20,PDADI,1.0,,,,,,,4900.0,35.0,7.0,150.0,100.0,4.0,1.11e+39,8.33e+39,1.16109,11.5206,8642,CH2,v2,
34567,20250120,74,Cs0.05MA0.1FA0.85PbI3.0,1.73,MACl,14.6,PEAI,0.517,,,py3,0.248,4PACz,0.083,,,,,,,1000,10,5000,30,15,200,100,20,PDADI,1.0,,,,,,,4900.0,35.0,7.0,150.0,100.0,4.0,16.3844,66.7179,1.15587,21.2462,8642,CH3,v2,
34568,20250120,74,Cs0.05MA0.1FA0.85PbI3.0,1.73,MACl,14.6,PEAI,0.517,,,py3,0.248,4PACz,0.083,,,,,,,1000,10,5000,30,15,200,100,20,PDADI,1.0,,,,,,,4900.0,35.0,7.0,150.0,100.0,4.0,17.7422,69.965,1.15353,21.9835,8642,CH4,v2,
34569,20250120,74,Cs0.05MA0.1FA0.85PbI3.0,1.73,MACl,14.6,PEAI,0.517,,,py3,0.248,4PACz,0.083,,,,,,,1000,10,5000,30,15,200,100,20,PDADI,1.0,,,,,,,4600.0,30.0,15.0,90.0,100.0,3.0,1.28e+39,2.15e+41,0.044181,13.4827,8643,CH1,v2,
34570,20250120,74,Cs0.05MA0.1FA0.85PbI3.0,1.73,MACl,14.6,PEAI,0.517,,,py3,0.248,4PACz,0.083,,,,,,,1000,10,5000,30,15,200,100,20,PDADI,1.0,,,,,,,4600.0,30.0,15.0,90.0,100.0,3.0,167.821,0.0,1.51e+34,-12.8164,8643,CH2,v2,
34571,20250120,74,Cs0.05MA0.1FA0.85PbI3.0,1.73,MACl,14.6,PEAI,0.517,,,py3,0.248,4PACz,0.083,,,,,,,1000,10,5000,30,15,200,100,20,PDADI,1.0,,,,,,,4600.0,30.0,15.0,90.0,100.0,3.0,16.0168,64.1341,1.15128,21.6922,8643,CH3,v2,
34572,20250120,74,Cs0.05MA0.1FA0.85PbI3.0,1.73,MACl,14.6,PEAI,0.517,,,py3,0.248,4PACz,0.083,,,,,,,1000,10,5000,30,15,200,100,20,PDADI,1.0,,,,,,,4600.0,30.0,15.0,90.0,100.0,3.0,17.2298,68.1704,1.1511,21.9569,8643,CH4,v2,
34573,20250120,74,Cs0.05MA0.1FA0.85PbI3.0,1.73,MACl,14.6,PEAI,0.517,,,py3,0.248,4PACz,0.083,,,,,,,1000,10,5000,30,15,200,100,20,PDADI,1.0,,,,,,,4100.0,30.0,12.0,100.0,100.0,4.0,12.7876,59.6822,1.14795,18.6646,8644,CH1,v2,
34574,20250120,74,Cs0.05MA0.1FA0.85PbI3.0,1.73,MACl,14.6,PEAI,0.517,,,py3,0.248,4PACz,0.083,,,,,,,1000,10,5000,30,15,200,100,20,PDADI,1.0,,,,,,,4100.0,30.0,12.0,100.0,100.0,4.0,1366.33,403.53,0.952063,355.643,8644,CH2,v2,
34575,20250120,74,Cs0.05MA0.1FA0.85PbI3.0,1.73,MACl,14.6,PEAI,0.517,,,py3,0.248,4PACz,0.083,,,,,,,1000,10,5000,30,15,200,100,20,PDADI,1.0,,,,,,,4100.0,30.0,12.0,100.0,100.0,4.0,15.9199,64.6392,1.15031,21.4106,8644,CH3,v2,
34576,20250120,74,Cs0.05MA0.1FA0.85PbI3.0,1.73,MACl,14.6,PEAI,0.517,,,py3,0.248,4PACz,0.083,,,,,,,1000,10,5000,30,15,200,100,20,PDADI,1.0,,,,,,,4100.0,30.0,12.0,100.0,100.0,4.0,18.6296,68.6875,1.14489,23.6899,8644,CH4,v2,
34577,20250120,74,Cs0.05MA0.1FA0.85PbI3.0,1.73,MACl,14.6,PEAI,0.517,,,py3,0.248,4PACz,0.083,,,,,,,1000,10,5000,30,15,200,100,20,PDADI,1.4,,,,,,,4700.0,29.0,10.0,110.0,110.0,2.0,11.8311,60.9305,1.1532,16.8379,8645,CH1,v2,
34578,20250120,74,Cs0.05MA0.1FA0.85PbI3.0,1.73,MACl,14.6,PEAI,0.517,,,py3,0.248,4PACz,0.083,,,,,,,1000,10,5000,30,15,200,100,20,PDADI,1.4,,,,,,,4700.0,29.0,10.0,110.0,110.0,2.0,20.4948,-16.4267,0.660482,-188.901,8645,CH2,v2,
34579,20250120,74,Cs0.05MA0.1FA0.85PbI3.0,1.73,MACl,14.6,PEAI,0.517,,,py3,0.248,4PACz,0.083,,,,,,,1000,10,5000,30,15,200,100,20,PDADI,1.4,,,,,,,4700.0,29.0,10.0,110.0,110.0,2.0,9.53932,46.9763,1.12131,18.1098,8645,CH3,v2,
34580,20250120,74,Cs0.05MA0.1FA0.85PbI3.0,1.73,MACl,14.6,PEAI,0.517,,,py3,0.248,4PACz,0.083,,,,,,,1000,10,5000,30,15,200,100,20,PDADI,1.4,,,,,,,4700.0,29.0,10.0,110.0,110.0,2.0,14.3603,64.6283,1.15081,19.308,8645,CH4,v2,
34581,20250120,74,Cs0.05MA0.1FA0.85PbI3.0,1.73,MACl,14.6,PEAI,0.517,,,py3,0.248,4PACz,0.083,,,,,,,1000,10,5000,30,15,200,100,20,PEACl,1.0,,,,,,,4100.0,30.0,12.0,100.0,100.0,4.0,22.4808,78.39,1.14177,25.1173,8646,CH1,v2,
34582,20250120,74,Cs0.05MA0.1FA0.85PbI3.0,1.73,MACl,14.6,PEAI,0.517,,,py3,0.248,4PACz,0.083,,,,,,,1000,10,5000,30,15,200,100,20,PEACl,1.0,,,,,,,4100.0,30.0,12.0,100.0,100.0,4.0,31.0813,-416.874,0.564209,-13.2146,8646,CH2,v2,
34583,20250120,74,Cs0.05MA0.1FA0.85PbI3.0,1.73,MACl,14.6,PEAI,0.517,,,py3,0.248,4PACz,0.083,,,,,,,1000,10,5000,30,15,200,100,20,PEACl,1.0,,,,,,,4100.0,30.0,12.0,100.0,100.0,4.0,22.3705,77.9506,1.12502,25.5091,8646,CH3,v2,
34584,20250120,74,Cs0.05MA0.1FA0.85PbI3.0,1.73,MACl,14.6,PEAI,0.517,,,py3,0.248,4PACz,0.083,,,,,,,1000,10,5000,30,15,200,100,20,PEACl,1.0,,,,,,,4100.0,30.0,12.0,100.0,100.0,4.0,21.5632,76.9486,1.113,25.1778,8646,CH4,v2,
34585,20250120,74,Cs0.05MA0.1FA0.85PbI3.0,1.73,MACl,14.6,PEAI,0.517,,,py3,0.248,4PACz,0.083,,,,,,,1000,10,5000,30,15,200,100,20,PEACl,1.4,,,,,,,5000.0,28.0,14.0,120.0,100.0,5.0,21.7806,78.3063,1.12647,24.6919,8647,CH1,v2,
34586,20250120,74,Cs0.05MA0.1FA0.85PbI3.0,1.73,MACl,14.6,PEAI,0.517,,,py3,0.248,4PACz,0.083,,,,,,,1000,10,5000,30,15,200,100,20,PEACl,1.4,,,,,,,5000.0,28.0,14.0,120.0,100.0,5.0,22.4736,134.932,0.682905,24.3892,8647,CH2,v2,
34587,20250120,74,Cs0.05MA0.1FA0.85PbI3.0,1.73,MACl,14.6,PEAI,0.517,,,py3,0.248,4PACz,0.083,,,,,,,1000,10,5000,30,15,200,100,20,PEACl,1.4,,,,,,,5000.0,28.0,14.0,120.0,100.0,5.0,22.0018,77.6839,1.12433,25.1904,8647,CH3,v2,
34588,20250120,74,Cs0.05MA0.1FA0.85PbI3.0,1.73,MACl,14.6,PEAI,0.517,,,py3,0.248,4PACz,0.083,,,,,,,1000,10,5000,30,15,200,100,20,PEACl,1.4,,,,,,,5000.0,28.0,14.0,120.0,100.0,5.0,21.6053,77.5322,1.11611,24.9673,8647,CH4,v2,
34589,20250120,74,Cs0.05MA0.1FA0.85PbI3.0,1.73,MACl,14.6,PEAI,0.517,,,py3,0.248,4PACz,0.083,,,,,,,1000,10,5000,30,15,200,100,20,PEACl,1.4,,,,,,,5100.0,27.0,7.0,120.0,100.0,3.0,13.2297,50.963,1.07488,24.1509,8648,CH1,v2,
34590,20250120,74,Cs0.05MA0.1FA0.85PbI3.0,1.73,MACl,14.6,PEAI,0.517,,,py3,0.248,4PACz,0.083,,,,,,,1000,10,5000,30,15,200,100,20,PEACl,1.4,,,,,,,5100.0,27.0,7.0,120.0,100.0,3.0,2.27e+39,1.03e+40,-6.7e-05,-327.054,8648,CH2,v2,
34591,20250120,74,Cs0.05MA0.1FA0.85PbI3.0,1.73,MACl,14.6,PEAI,0.517,,,py3,0.248,4PACz,0.083,,,,,,,1000,10,5000,30,15,200,100,20,PEACl,1.4,,,,,,,5100.0,27.0,7.0,120.0,100.0,3.0,15.7041,59.5014,1.12238,23.5151,8648,CH3,v2,
34592,20250120,74,Cs0.05MA0.1FA0.85PbI3.0,1.73,MACl,14.6,PEAI,0.517,,,py3,0.248,4PACz,0.083,,,,,,,1000,10,5000,30,15,200,100,20,PEACl,1.4,,,,,,,5100.0,27.0,7.0,120.0,100.0,3.0,15.842,60.9274,1.11767,23.2639,8648,CH4,v2,
34593,20250120,74,Cs0.05MA0.1FA0.85PbI3.0,1.73,MACl,14.6,PEAI,0.517,,,py3,0.248,4PACz,0.083,,,,,,,1000,10,5000,30,15,200,100,20,PEACl,1.4,,,,,,,4700.0,31.0,10.0,100.0,100.0,4.0,22.2583,79.0729,1.13686,24.7605,8649,CH1,v2,
34594,20250120,74,Cs0.05MA0.1FA0.85PbI3.0,1.73,MACl,14.6,PEAI,0.517,,,py3,0.248,4PACz,0.083,,,,,,,1000,10,5000,30,15,200,100,20,PEACl,1.4,,,,,,,4700.0,31.0,10.0,100.0,100.0,4.0,2.41e+40,3.43e+40,0.251564,278.91,8649,CH2,v2,
34595,20250120,74,Cs0.05MA0.1FA0.85PbI3.0,1.73,MACl,14.6,PEAI,0.517,,,py3,0.248,4PACz,0.083,,,,,,,1000,10,5000,30,15,200,100,20,PEACl,1.4,,,,,,,4700.0,31.0,10.0,100.0,100.0,4.0,22.441,78.9809,1.13285,25.0813,8649,CH3,v2,
34596,20250120,74,Cs0.05MA0.1FA0.85PbI3.0,1.73,MACl,14.6,PEAI,0.517,,,py3,0.248,4PACz,0.083,,,,,,,1000,10,5000,30,15,200,100,20,PEACl,1.4,,,,,,,4700.0,31.0,10.0,100.0,100.0,4.0,17.5339,63.6893,1.107,24.8694,8649,CH4,v2,
34597,20250120,74,Cs0.05MA0.1FA0.85PbI3.0,1.73,MACl,14.6,PEAI,0.517,,,py3,0.248,4PACz,0.083,,,,,,,1000,10,5000,30,15,200,100,20,PEACl,1.9,,,,,,,4600.0,31.0,10.0,110.0,100.0,4.0,21.3877,74.4014,1.1434,25.1412,8650,CH1,v2,
34598,20250120,74,Cs0.05MA0.1FA0.85PbI3.0,1.73,MACl,14.6,PEAI,0.517,,,py3,0.248,4PACz,0.083,,,,,,,1000,10,5000,30,15,200,100,20,PEACl,1.9,,,,,,,4600.0,31.0,10.0,110.0,100.0,4.0,34.4323,-2345.06,0.006043,-242.986,8650,CH2,v2,
34599,20250120,74,Cs0.05MA0.1FA0.85PbI3.0,1.73,MACl,14.6,PEAI,0.517,,,py3,0.248,4PACz,0.083,,,,,,,1000,10,5000,30,15,200,100,20,PEACl,1.9,,,,,,,4600.0,31.0,10.0,110.0,100.0,4.0,16.6143,58.5812,1.11484,25.4397,8650,CH3,v2,
34600,20250120,74,Cs0.05MA0.1FA0.85PbI3.0,1.73,MACl,14.6,PEAI,0.517,,,py3,0.248,4PACz,0.083,,,,,,,1000,10,5000,30,15,200,100,20,PEACl,1.9,,,,,,,4600.0,31.0,10.0,110.0,100.0,4.0,20.9286,73.6435,1.12651,25.2272,8650,CH4,v2,
34601,20250120,74,Cs0.05MA0.1FA0.85PbI3.0,1.73,MACl,14.6,PEAI,0.517,,,py3,0.248,4PACz,0.083,,,,,,,1000,10,5000,30,15,200,100,20,PEAI,0.625,,,,,,,2100.0,26.0,15.0,130.0,100.0,4.0,13.5355,56.5254,1.05073,22.7897,8651,CH1,v2,
34602,20250120,74,Cs0.05MA0.1FA0.85PbI3.0,1.73,MACl,14.6,PEAI,0.517,,,py3,0.248,4PACz,0.083,,,,,,,1000,10,5000,30,15,200,100,20,PEAI,0.625,,,,,,,2100.0,26.0,15.0,130.0,100.0,4.0,318.908,-874.718,0.143677,-253.752,8651,CH2,v2,
34603,20250120,74,Cs0.05MA0.1FA0.85PbI3.0,1.73,MACl,14.6,PEAI,0.517,,,py3,0.248,4PACz,0.083,,,,,,,1000,10,5000,30,15,200,100,20,PEAI,0.625,,,,,,,2100.0,26.0,15.0,130.0,100.0,4.0,0.344239,24.6612,0.067555,20.6627,8651,CH3,v2,
34604,20250120,74,Cs0.05MA0.1FA0.85PbI3.0,1.73,MACl,14.6,PEAI,0.517,,,py3,0.248,4PACz,0.083,,,,,,,1000,10,5000,30,15,200,100,20,PEAI,0.625,,,,,,,2100.0,26.0,15.0,130.0,100.0,4.0,12.483,195.659,0.284087,22.4578,8651,CH4,v2,
34605,20250120,74,Cs0.05MA0.1FA0.85PbI3.0,1.73,MACl,14.6,PEAI,0.517,,,py3,0.248,4PACz,0.083,,,,,,,1000,10,5000,30,15,200,100,20,PEAI,1.0,,,,,,,5000.0,38.0,7.0,150.0,100.0,4.0,7.25e+38,9.72e+39,1.14497,6.51336,8652,CH1,v2,
34606,20250120,74,Cs0.05MA0.1FA0.85PbI3.0,1.73,MACl,14.6,PEAI,0.517,,,py3,0.248,4PACz,0.083,,,,,,,1000,10,5000,30,15,200,100,20,PEAI,1.0,,,,,,,5000.0,38.0,7.0,150.0,100.0,4.0,36.2359,-147.479,0.091065,-269.811,8652,CH2,v2,
34607,20250120,74,Cs0.05MA0.1FA0.85PbI3.0,1.73,MACl,14.6,PEAI,0.517,,,py3,0.248,4PACz,0.083,,,,,,,1000,10,5000,30,15,200,100,20,PEAI,1.0,,,,,,,5000.0,38.0,7.0,150.0,100.0,4.0,9.84078,59.6539,1.16025,14.218,8652,CH3,v2,
34608,20250120,74,Cs0.05MA0.1FA0.85PbI3.0,1.73,MACl,14.6,PEAI,0.517,,,py3,0.248,4PACz,0.083,,,,,,,1000,10,5000,30,15,200,100,20,PEAI,1.0,,,,,,,5000.0,38.0,7.0,150.0,100.0,4.0,21.0194,72.8641,1.15194,25.0424,8652,CH4,v2,
34609,20250120,74,Cs0.05MA0.1FA0.85PbI3.0,1.73,MACl,14.6,PEAI,0.517,,,py3,0.248,4PACz,0.083,,,,,,,1000,10,5000,30,15,200,100,20,PEAI,1.0,,,,,,,4600.0,32.0,9.0,140.0,110.0,2.0,21.523,74.0294,1.1338,25.6425,8653,CH1,v2,
34610,20250120,74,Cs0.05MA0.1FA0.85PbI3.0,1.73,MACl,14.6,PEAI,0.517,,,py3,0.248,4PACz,0.083,,,,,,,1000,10,5000,30,15,200,100,20,PEAI,1.0,,,,,,,4600.0,32.0,9.0,140.0,110.0,2.0,4.02e+39,2.36e+41,0.078577,21.7177,8653,CH2,v2,
34611,20250120,74,Cs0.05MA0.1FA0.85PbI3.0,1.73,MACl,14.6,PEAI,0.517,,,py3,0.248,4PACz,0.083,,,,,,,1000,10,5000,30,15,200,100,20,PEAI,1.0,,,,,,,4600.0,32.0,9.0,140.0,110.0,2.0,22.544,73.0383,1.12722,27.3824,8653,CH3,v2,
34612,20250120,74,Cs0.05MA0.1FA0.85PbI3.0,1.73,MACl,14.6,PEAI,0.517,,,py3,0.248,4PACz,0.083,,,,,,,1000,10,5000,30,15,200,100,20,PEAI,1.0,,,,,,,4600.0,32.0,9.0,140.0,110.0,2.0,22.4957,72.6565,1.12245,27.584,8653,CH4,v2,
34613,20250120,74,Cs0.05MA0.1FA0.85PbI3.0,1.73,MACl,14.6,PEAI,0.517,,,py3,0.248,4PACz,0.083,,,,,,,1000,10,5000,30,15,200,100,20,PEAI,1.0,,,,,,,4400.0,35.0,6.0,140.0,110.0,2.0,21.4009,74.05,1.12453,25.7001,8654,CH1,v2,
34614,20250120,74,Cs0.05MA0.1FA0.85PbI3.0,1.73,MACl,14.6,PEAI,0.517,,,py3,0.248,4PACz,0.083,,,,,,,1000,10,5000,30,15,200,100,20,PEAI,1.0,,,,,,,4400.0,35.0,6.0,140.0,110.0,2.0,2.12e+40,-1.96e+42,0.063581,-17.0653,8654,CH2,v2,
34615,20250120,74,Cs0.05MA0.1FA0.85PbI3.0,1.73,MACl,14.6,PEAI,0.517,,,py3,0.248,4PACz,0.083,,,,,,,1000,10,5000,30,15,200,100,20,PEAI,1.0,,,,,,,4400.0,35.0,6.0,140.0,110.0,2.0,20.4925,71.5169,1.11525,25.693,8654,CH3,v2,
34616,20250120,74,Cs0.05MA0.1FA0.85PbI3.0,1.73,MACl,14.6,PEAI,0.517,,,py3,0.248,4PACz,0.083,,,,,,,1000,10,5000,30,15,200,100,20,PEAI,1.0,,,,,,,4400.0,35.0,6.0,140.0,110.0,2.0,20.3064,72.7439,1.11402,25.0578,8654,CH4,v2,
34617,20250120,74,Cs0.05MA0.1FA0.85PbI3.0,1.73,MACl,14.6,PEAI,0.517,,,py3,0.248,4PACz,0.083,,,,,,,1000,10,5000,30,15,200,100,20,PEAI,1.4,,,,,,,4700.0,29.0,10.0,110.0,110.0,2.0,20.9147,74.9682,1.12464,24.8062,8655,CH1,v2,
34618,20250120,74,Cs0.05MA0.1FA0.85PbI3.0,1.73,MACl,14.6,PEAI,0.517,,,py3,0.248,4PACz,0.083,,,,,,,1000,10,5000,30,15,200,100,20,PEAI,1.4,,,,,,,4700.0,29.0,10.0,110.0,110.0,2.0,6.04e+40,1045.19,1.41e+34,408.886,8655,CH2,v2,
34619,20250120,74,Cs0.05MA0.1FA0.85PbI3.0,1.73,MACl,14.6,PEAI,0.517,,,py3,0.248,4PACz,0.083,,,,,,,1000,10,5000,30,15,200,100,20,PEAI,1.4,,,,,,,4700.0,29.0,10.0,110.0,110.0,2.0,21.3307,75.9885,1.12392,24.976,8655,CH3,v2,
34620,20250120,74,Cs0.05MA0.1FA0.85PbI3.0,1.73,MACl,14.6,PEAI,0.517,,,py3,0.248,4PACz,0.083,,,,,,,1000,10,5000,30,15,200,100,20,PEAI,1.4,,,,,,,4700.0,29.0,10.0,110.0,110.0,2.0,20.9687,76.0073,1.12327,24.5602,8655,CH4,v2,
34621,20250120,74,Cs0.05MA0.1FA0.85PbI3.0,1.73,MACl,14.6,PEAI,0.517,,,py3,0.248,4PACz,0.083,,,,,,,1000,10,5000,30,15,200,100,20,PEAI,1.4,,,,,,,4900.0,28.0,7.0,120.0,100.0,3.0,20.1963,73.9669,1.12486,24.2737,8656,CH1,v2,
34622,20250120,74,Cs0.05MA0.1FA0.85PbI3.0,1.73,MACl,14.6,PEAI,0.517,,,py3,0.248,4PACz,0.083,,,,,,,1000,10,5000,30,15,200,100,20,PEAI,1.4,,,,,,,4900.0,28.0,7.0,120.0,100.0,3.0,304.946,4682.89,-0.000299,-21.7907,8656,CH2,v2,
34623,20250120,74,Cs0.05MA0.1FA0.85PbI3.0,1.73,MACl,14.6,PEAI,0.517,,,py3,0.248,4PACz,0.083,,,,,,,1000,10,5000,30,15,200,100,20,PEAI,1.4,,,,,,,4900.0,28.0,7.0,120.0,100.0,3.0,21.1766,77.5106,1.13228,24.1291,8656,CH3,v2,
34624,20250120,74,Cs0.05MA0.1FA0.85PbI3.0,1.73,MACl,14.6,PEAI,0.517,,,py3,0.248,4PACz,0.083,,,,,,,1000,10,5000,30,15,200,100,20,PEAI,1.4,,,,,,,4900.0,28.0,7.0,120.0,100.0,3.0,20.4891,77.81,1.12683,23.3684,8656,CH4,v2,
34625,20250120,74,Cs0.05MA0.1FA0.85PbI3.0,1.73,MACl,14.6,PEAI,0.517,,,py3,0.248,4PACz,0.083,,,,,,,1000,10,5000,30,15,200,100,20,PEAI,1.4,,,,,,,4900.0,31.0,14.0,120.0,100.0,5.0,21.6205,77.7466,1.11569,24.9255,8657,CH1,v2,
34626,20250120,74,Cs0.05MA0.1FA0.85PbI3.0,1.73,MACl,14.6,PEAI,0.517,,,py3,0.248,4PACz,0.083,,,,,,,1000,10,5000,30,15,200,100,20,PEAI,1.4,,,,,,,4900.0,31.0,14.0,120.0,100.0,5.0,17.0802,-791.165,-9e-05,23.9931,8657,CH2,v2,
34627,20250120,74,Cs0.05MA0.1FA0.85PbI3.0,1.73,MACl,14.6,PEAI,0.517,,,py3,0.248,4PACz,0.083,,,,,,,1000,10,5000,30,15,200,100,20,PEAI,1.4,,,,,,,4900.0,31.0,14.0,120.0,100.0,5.0,22.3336,78.6777,1.12447,25.2442,8657,CH3,v2,
34628,20250120,74,Cs0.05MA0.1FA0.85PbI3.0,1.73,MACl,14.6,PEAI,0.517,,,py3,0.248,4PACz,0.083,,,,,,,1000,10,5000,30,15,200,100,20,PEAI,1.4,,,,,,,4900.0,31.0,14.0,120.0,100.0,5.0,0.231791,24.7049,0.044654,21.0112,8657,CH4,v2,
34629,20250120,74,Cs0.05MA0.1FA0.85PbI3.0,1.73,MACl,14.6,PEAI,0.517,,,py3,0.248,4PACz,0.083,,,,,,,1000,10,5000,30,15,200,100,20,PEAI,1.4,,,,,,,4600.0,30.0,9.0,150.0,120.0,4.0,20.3738,73.0552,1.11245,25.0692,8658,CH1,v2,
34630,20250120,74,Cs0.05MA0.1FA0.85PbI3.0,1.73,MACl,14.6,PEAI,0.517,,,py3,0.248,4PACz,0.083,,,,,,,1000,10,5000,30,15,200,100,20,PEAI,1.4,,,,,,,4600.0,30.0,9.0,150.0,120.0,4.0,43.7714,392.104,0.104308,107.022,8658,CH2,v2,
34631,20250120,74,Cs0.05MA0.1FA0.85PbI3.0,1.73,MACl,14.6,PEAI,0.517,,,py3,0.248,4PACz,0.083,,,,,,,1000,10,5000,30,15,200,100,20,PEAI,1.4,,,,,,,4600.0,30.0,9.0,150.0,120.0,4.0,1.31849,24.8205,0.21298,24.9417,8658,CH3,v2,
34632,20250120,74,Cs0.05MA0.1FA0.85PbI3.0,1.73,MACl,14.6,PEAI,0.517,,,py3,0.248,4PACz,0.083,,,,,,,1000,10,5000,30,15,200,100,20,PEAI,1.4,,,,,,,4600.0,30.0,9.0,150.0,120.0,4.0,21.1649,75.3877,1.11224,25.2416,8658,CH4,v2,
34633,20250120,74,Cs0.05MA0.1FA0.85PbI3.0,1.73,MACl,14.6,PEAI,0.517,,,py3,0.248,4PACz,0.083,,,,,,,1000,10,5000,30,15,200,100,20,PEAI,1.4,,,,,,,5200.0,30.0,7.0,120.0,100.0,3.0,19.7318,75.8152,1.12612,23.1114,8659,CH1,v2,
34634,20250120,74,Cs0.05MA0.1FA0.85PbI3.0,1.73,MACl,14.6,PEAI,0.517,,,py3,0.248,4PACz,0.083,,,,,,,1000,10,5000,30,15,200,100,20,PEAI,1.4,,,,,,,5200.0,30.0,7.0,120.0,100.0,3.0,13.3357,-27.0499,0.49145,-100.316,8659,CH2,v2,
34635,20250120,74,Cs0.05MA0.1FA0.85PbI3.0,1.73,MACl,14.6,PEAI,0.517,,,py3,0.248,4PACz,0.083,,,,,,,1000,10,5000,30,15,200,100,20,PEAI,1.4,,,,,,,5200.0,30.0,7.0,120.0,100.0,3.0,20.5868,77.8564,1.12251,23.5562,8659,CH3,v2,
34636,20250120,74,Cs0.05MA0.1FA0.85PbI3.0,1.73,MACl,14.6,PEAI,0.517,,,py3,0.248,4PACz,0.083,,,,,,,1000,10,5000,30,15,200,100,20,PEAI,1.4,,,,,,,5200.0,30.0,7.0,120.0,100.0,3.0,20.2133,78.4093,1.11662,23.0868,8659,CH4,v2,
34637,20250120,74,Cs0.05MA0.1FA0.85PbI3.0,1.73,MACl,14.6,PEAI,0.517,,,py3,0.248,4PACz,0.083,,,,,,,1000,10,5000,30,15,200,100,20,PEAI,1.4,,,,,,,5100.0,28.0,12.0,120.0,110.0,3.0,19.7907,74.7653,1.13351,23.3526,8660,CH1,v2,
34638,20250120,74,Cs0.05MA0.1FA0.85PbI3.0,1.73,MACl,14.6,PEAI,0.517,,,py3,0.248,4PACz,0.083,,,,,,,1000,10,5000,30,15,200,100,20,PEAI,1.4,,,,,,,5100.0,28.0,12.0,120.0,110.0,3.0,19.8875,98.4237,0.855225,23.6265,8660,CH2,v2,
34639,20250120,74,Cs0.05MA0.1FA0.85PbI3.0,1.73,MACl,14.6,PEAI,0.517,,,py3,0.248,4PACz,0.083,,,,,,,1000,10,5000,30,15,200,100,20,PEAI,1.4,,,,,,,5100.0,28.0,12.0,120.0,110.0,3.0,19.8172,74.6948,1.12454,23.5927,8660,CH3,v2,
34640,20250120,74,Cs0.05MA0.1FA0.85PbI3.0,1.73,MACl,14.6,PEAI,0.517,,,py3,0.248,4PACz,0.083,,,,,,,1000,10,5000,30,15,200,100,20,PEAI,1.4,,,,,,,5100.0,28.0,12.0,120.0,110.0,3.0,19.2365,74.3204,1.11486,23.2166,8660,CH4,v2,
34641,20250211,75,Cs0.1FA0.9PbI2.8Br0.2,1.5,MACl,3.5,PACl,12.0,,,MeO-4PADBC,0.11,py3,0.22,,,,,,,1000,10,4700,35,8,200,115,30,PEACl,1.0,,,,,,,4000.0,30.0,12.0,100.0,100.0,4.0,15.2053,63.2574,0.989118,24.3016,8661,CH1,v2,
34642,20250211,75,Cs0.1FA0.9PbI2.8Br0.2,1.5,MACl,3.5,PACl,12.0,,,MeO-4PADBC,0.11,py3,0.22,,,,,,,1000,10,4700,35,8,200,115,30,PEACl,1.0,,,,,,,4000.0,30.0,12.0,100.0,100.0,4.0,3.55361,166.821,0.096067,22.174,8661,CH2,v2,
34643,20250211,75,Cs0.1FA0.9PbI2.8Br0.2,1.5,MACl,3.5,PACl,12.0,,,MeO-4PADBC,0.11,py3,0.22,,,,,,,1000,10,4700,35,8,200,115,30,PEACl,1.0,,,,,,,4000.0,30.0,12.0,100.0,100.0,4.0,10.191,40.6041,1.03363,24.282,8661,CH3,v2,
34644,20250211,75,Cs0.1FA0.9PbI2.8Br0.2,1.5,MACl,3.5,PACl,12.0,,,MeO-4PADBC,0.11,py3,0.22,,,,,,,1000,10,4700,35,8,200,115,30,PEACl,1.0,,,,,,,4000.0,30.0,12.0,100.0,100.0,4.0,18.5269,71.6877,1.0739,24.0656,8661,CH4,v2,
34645,20250211,75,Cs0.1FA0.9PbI2.8Br0.2,1.5,MACl,3.5,PACl,12.0,,,MeO-4PADBC,0.11,py3,0.22,,,,,,,1000,10,4700,35,8,200,115,30,PEACl,1.0,,,,,,,5000.0,31.0,12.0,120.0,110.0,4.0,10.8292,97.3431,0.473997,23.4702,8662,CH1,v2,
34646,20250211,75,Cs0.1FA0.9PbI2.8Br0.2,1.5,MACl,3.5,PACl,12.0,,,MeO-4PADBC,0.11,py3,0.22,,,,,,,1000,10,4700,35,8,200,115,30,PEACl,1.0,,,,,,,5000.0,31.0,12.0,120.0,110.0,4.0,17.4688,66.7464,1.10435,23.699,8662,CH2,v2,
34647,20250211,75,Cs0.1FA0.9PbI2.8Br0.2,1.5,MACl,3.5,PACl,12.0,,,MeO-4PADBC,0.11,py3,0.22,,,,,,,1000,10,4700,35,8,200,115,30,PEACl,1.0,,,,,,,5000.0,31.0,12.0,120.0,110.0,4.0,8.32755,216.65,0.162244,23.6915,8662,CH3,v2,
34648,20250211,75,Cs0.1FA0.9PbI2.8Br0.2,1.5,MACl,3.5,PACl,12.0,,,MeO-4PADBC,0.11,py3,0.22,,,,,,,1000,10,4700,35,8,200,115,30,PEACl,1.0,,,,,,,5000.0,31.0,12.0,120.0,110.0,4.0,18.6561,72.312,1.10865,23.271,8662,CH4,v2,
34649,20250211,75,Cs0.1FA0.9PbI2.8Br0.2,1.5,MACl,3.5,PACl,12.0,,,MeO-4PADBC,0.11,py3,0.22,,,,,,,1000,10,4700,35,8,200,115,30,PEACl,1.0,,,,,,,4000.0,28.0,11.0,120.0,100.0,4.0,18.0446,71.6888,1.09144,23.0619,8663,CH1,v2,
34650,20250211,75,Cs0.1FA0.9PbI2.8Br0.2,1.5,MACl,3.5,PACl,12.0,,,MeO-4PADBC,0.11,py3,0.22,,,,,,,1000,10,4700,35,8,200,115,30,PEACl,1.0,,,,,,,4000.0,28.0,11.0,120.0,100.0,4.0,18.3227,71.7546,1.08925,23.443,8663,CH2,v2,
34651,20250211,75,Cs0.1FA0.9PbI2.8Br0.2,1.5,MACl,3.5,PACl,12.0,,,MeO-4PADBC,0.11,py3,0.22,,,,,,,1000,10,4700,35,8,200,115,30,PEACl,1.0,,,,,,,4000.0,28.0,11.0,120.0,100.0,4.0,17.77,69.5684,1.09214,23.3883,8663,CH3,v2,
34652,20250211,75,Cs0.1FA0.9PbI2.8Br0.2,1.5,MACl,3.5,PACl,12.0,,,MeO-4PADBC,0.11,py3,0.22,,,,,,,1000,10,4700,35,8,200,115,30,PEACl,1.0,,,,,,,4000.0,28.0,11.0,120.0,100.0,4.0,17.6078,72.1858,1.07126,22.7697,8663,CH4,v2,
34653,20250211,75,Cs0.1FA0.9PbI2.8Br0.2,1.5,MACl,3.5,PACl,12.0,,,MeO-4PADBC,0.11,py3,0.22,,,,,,,1000,10,4700,35,8,200,115,30,PEACl,1.0,,,,,,,4500.0,30.0,12.0,100.0,110.0,4.0,2.67e+40,3.03e+41,0.031158,282.494,8664,CH1,v2,
34654,20250211,75,Cs0.1FA0.9PbI2.8Br0.2,1.5,MACl,3.5,PACl,12.0,,,MeO-4PADBC,0.11,py3,0.22,,,,,,,1000,10,4700,35,8,200,115,30,PEACl,1.0,,,,,,,4500.0,30.0,12.0,100.0,110.0,4.0,4.25141,283.625,0.072363,20.7143,8664,CH2,v2,
34655,20250211,75,Cs0.1FA0.9PbI2.8Br0.2,1.5,MACl,3.5,PACl,12.0,,,MeO-4PADBC,0.11,py3,0.22,,,,,,,1000,10,4700,35,8,200,115,30,PEACl,1.0,,,,,,,4500.0,30.0,12.0,100.0,110.0,4.0,6.66083,49.0562,0.60029,22.619,8664,CH3,v2,
34656,20250211,75,Cs0.1FA0.9PbI2.8Br0.2,1.5,MACl,3.5,PACl,12.0,,,MeO-4PADBC,0.11,py3,0.22,,,,,,,1000,10,4700,35,8,200,115,30,PEACl,1.0,,,,,,,4500.0,30.0,12.0,100.0,110.0,4.0,17.3365,71.9968,1.09398,22.0109,8664,CH4,v2,
34657,20250211,75,Cs0.1FA0.9PbI2.8Br0.2,1.5,MACl,3.5,PACl,12.0,,,MeO-4PADBC,0.11,py3,0.22,,,,,,,1000,10,4700,35,8,200,115,30,PEACl,1.2,,,,,,,4200.0,32.0,14.0,100.0,105.0,4.0,66.3514,-70032.5,-2e-06,43.5646,8665,CH1,v2,
34658,20250211,75,Cs0.1FA0.9PbI2.8Br0.2,1.5,MACl,3.5,PACl,12.0,,,MeO-4PADBC,0.11,py3,0.22,,,,,,,1000,10,4700,35,8,200,115,30,PEACl,1.2,,,,,,,4200.0,32.0,14.0,100.0,105.0,4.0,14.0716,60.4941,1.01184,22.9888,8665,CH2,v2,
34659,20250211,75,Cs0.1FA0.9PbI2.8Br0.2,1.5,MACl,3.5,PACl,12.0,,,MeO-4PADBC,0.11,py3,0.22,,,,,,,1000,10,4700,35,8,200,115,30,PEACl,1.2,,,,,,,4200.0,32.0,14.0,100.0,105.0,4.0,16.4496,66.7187,1.08661,22.6898,8665,CH3,v2,
34660,20250211,75,Cs0.1FA0.9PbI2.8Br0.2,1.5,MACl,3.5,PACl,12.0,,,MeO-4PADBC,0.11,py3,0.22,,,,,,,1000,10,4700,35,8,200,115,30,PEACl,1.2,,,,,,,4200.0,32.0,14.0,100.0,105.0,4.0,16.3144,68.6095,1.0783,22.052,8665,CH4,v2,
34661,20250211,75,Cs0.1FA0.9PbI2.8Br0.2,1.5,MACl,3.5,PACl,12.0,,,MeO-4PADBC,0.11,py3,0.22,,,,,,,1000,10,4700,35,8,200,115,30,PEACl,1.2,,,,,,,4500.0,32.0,13.0,120.0,105.0,4.0,3.28e+40,-1.76e+42,0.203444,-9.15113,8666,CH1,v2,
34662,20250211,75,Cs0.1FA0.9PbI2.8Br0.2,1.5,MACl,3.5,PACl,12.0,,,MeO-4PADBC,0.11,py3,0.22,,,,,,,1000,10,4700,35,8,200,115,30,PEACl,1.2,,,,,,,4500.0,32.0,13.0,120.0,105.0,4.0,18.2116,71.2464,1.08137,23.638,8666,CH2,v2,
34663,20250211,75,Cs0.1FA0.9PbI2.8Br0.2,1.5,MACl,3.5,PACl,12.0,,,MeO-4PADBC,0.11,py3,0.22,,,,,,,1000,10,4700,35,8,200,115,30,PEACl,1.2,,,,,,,4500.0,32.0,13.0,120.0,105.0,4.0,3.43636,60.5168,0.240307,23.6296,8666,CH3,v2,
34664,20250211,75,Cs0.1FA0.9PbI2.8Br0.2,1.5,MACl,3.5,PACl,12.0,,,MeO-4PADBC,0.11,py3,0.22,,,,,,,1000,10,4700,35,8,200,115,30,PEACl,1.2,,,,,,,4500.0,32.0,13.0,120.0,105.0,4.0,17.7601,71.5639,1.07492,23.0875,8666,CH4,v2,
34665,20250211,75,Cs0.1FA0.9PbI2.8Br0.2,1.5,MACl,3.5,PACl,12.0,,,MeO-4PADBC,0.11,py3,0.22,,,,,,,1000,10,4700,35,8,200,115,30,PEACl,1.2,,,,,,,4200.0,29.0,12.0,120.0,100.0,4.0,17.6581,68.5906,1.10419,23.3149,8667,CH1,v2,
34666,20250211,75,Cs0.1FA0.9PbI2.8Br0.2,1.5,MACl,3.5,PACl,12.0,,,MeO-4PADBC,0.11,py3,0.22,,,,,,,1000,10,4700,35,8,200,115,30,PEACl,1.2,,,,,,,4200.0,29.0,12.0,120.0,100.0,4.0,18.5063,72.6002,1.09589,23.2603,8667,CH2,v2,
34667,20250211,75,Cs0.1FA0.9PbI2.8Br0.2,1.5,MACl,3.5,PACl,12.0,,,MeO-4PADBC,0.11,py3,0.22,,,,,,,1000,10,4700,35,8,200,115,30,PEACl,1.2,,,,,,,4200.0,29.0,12.0,120.0,100.0,4.0,18.3466,0.0,4.96e+34,23.3394,8667,CH3,v2,
34668,20250211,75,Cs0.1FA0.9PbI2.8Br0.2,1.5,MACl,3.5,PACl,12.0,,,MeO-4PADBC,0.11,py3,0.22,,,,,,,1000,10,4700,35,8,200,115,30,PEACl,1.2,,,,,,,4200.0,29.0,12.0,120.0,100.0,4.0,18.0881,73.0108,1.08441,22.8462,8667,CH4,v2,
34669,20250211,75,Cs0.1FA0.9PbI2.8Br0.2,1.5,MACl,3.5,PACl,12.0,,,MeO-4PADBC,0.11,py3,0.22,,,,,,,1000,10,4700,35,8,200,115,30,PEACl,1.2,,,,,,,4700.0,31.0,13.0,100.0,110.0,4.0,47.0247,-877.601,0.057906,-92.5344,8668,CH1,v2,
34670,20250211,75,Cs0.1FA0.9PbI2.8Br0.2,1.5,MACl,3.5,PACl,12.0,,,MeO-4PADBC,0.11,py3,0.22,,,,,,,1000,10,4700,35,8,200,115,30,PEACl,1.2,,,,,,,4700.0,31.0,13.0,100.0,110.0,4.0,10.9564,46.1571,1.0507,22.5919,8668,CH2,v2,
34671,20250211,75,Cs0.1FA0.9PbI2.8Br0.2,1.5,MACl,3.5,PACl,12.0,,,MeO-4PADBC,0.11,py3,0.22,,,,,,,1000,10,4700,35,8,200,115,30,PEACl,1.2,,,,,,,4700.0,31.0,13.0,100.0,110.0,4.0,212.211,887.707,1.04998,22.7677,8668,CH3,v2,
34672,20250211,75,Cs0.1FA0.9PbI2.8Br0.2,1.5,MACl,3.5,PACl,12.0,,,MeO-4PADBC,0.11,py3,0.22,,,,,,,1000,10,4700,35,8,200,115,30,PEACl,1.2,,,,,,,4700.0,31.0,13.0,100.0,110.0,4.0,16.6127,70.1247,1.07578,22.0215,8668,CH4,v2,
34673,20250211,75,Cs0.1FA0.9PbI2.8Br0.2,1.5,MACl,3.5,PACl,12.0,,,MeO-4PADBC,0.11,py3,0.22,,,,,,,1000,10,4700,35,8,200,115,30,PEACl,1.4,,,,,,,4400.0,35.0,15.0,100.0,105.0,5.0,0.0212018,7.23871,0.010887,26.9037,8669,CH1,v2,
34674,20250211,75,Cs0.1FA0.9PbI2.8Br0.2,1.5,MACl,3.5,PACl,12.0,,,MeO-4PADBC,0.11,py3,0.22,,,,,,,1000,10,4700,35,8,200,115,30,PEACl,1.4,,,,,,,4400.0,35.0,15.0,100.0,105.0,5.0,0.0709023,17.9784,0.013474,29.2693,8669,CH2,v2,
34675,20250211,75,Cs0.1FA0.9PbI2.8Br0.2,1.5,MACl,3.5,PACl,12.0,,,MeO-4PADBC,0.11,py3,0.22,,,,,,,1000,10,4700,35,8,200,115,30,PEACl,1.4,,,,,,,4400.0,35.0,15.0,100.0,105.0,5.0,5.00542,-123.963,-8.4e-05,47.903,8669,CH3,v2,
34676,20250211,75,Cs0.1FA0.9PbI2.8Br0.2,1.5,MACl,3.5,PACl,12.0,,,MeO-4PADBC,0.11,py3,0.22,,,,,,,1000,10,4700,35,8,200,115,30,PEACl,1.4,,,,,,,4400.0,35.0,15.0,100.0,105.0,5.0,0.0404597,11.2398,0.011584,31.0755,8669,CH4,v2,
34677,20250211,75,Cs0.1FA0.9PbI2.8Br0.2,1.5,MACl,3.5,PACl,12.0,,,MeO-4PADBC,0.11,py3,0.22,,,,,,,1000,10,4700,35,8,200,115,30,PEACl,1.4,,,,,,,4700.0,33.0,14.0,120.0,105.0,5.0,10.1851,738.399,0.066216,20.8309,8670,CH1,v2,
34678,20250211,75,Cs0.1FA0.9PbI2.8Br0.2,1.5,MACl,3.5,PACl,12.0,,,MeO-4PADBC,0.11,py3,0.22,,,,,,,1000,10,4700,35,8,200,115,30,PEACl,1.4,,,,,,,4700.0,33.0,14.0,120.0,105.0,5.0,14.5056,57.6576,1.07818,23.3339,8670,CH2,v2,
34679,20250211,75,Cs0.1FA0.9PbI2.8Br0.2,1.5,MACl,3.5,PACl,12.0,,,MeO-4PADBC,0.11,py3,0.22,,,,,,,1000,10,4700,35,8,200,115,30,PEACl,1.4,,,,,,,4700.0,33.0,14.0,120.0,105.0,5.0,5.57943,32.8402,0.733646,23.1578,8670,CH3,v2,
34680,20250211,75,Cs0.1FA0.9PbI2.8Br0.2,1.5,MACl,3.5,PACl,12.0,,,MeO-4PADBC,0.11,py3,0.22,,,,,,,1000,10,4700,35,8,200,115,30,PEACl,1.4,,,,,,,4700.0,33.0,14.0,120.0,105.0,5.0,1.04738,25.5739,0.184932,22.146,8670,CH4,v2,
34681,20250211,75,Cs0.1FA0.9PbI2.8Br0.2,1.5,MACl,3.5,PACl,12.0,,,MeO-4PADBC,0.11,py3,0.22,,,,,,,1000,10,4700,35,8,200,115,30,PEACl,1.4,,,,,,,4400.0,30.0,13.0,120.0,100.0,5.0,3.72e+40,2.21e+42,-7.4e-05,-22.8812,8671,CH1,v2,
34682,20250211,75,Cs0.1FA0.9PbI2.8Br0.2,1.5,MACl,3.5,PACl,12.0,,,MeO-4PADBC,0.11,py3,0.22,,,,,,,1000,10,4700,35,8,200,115,30,PEACl,1.4,,,,,,,4400.0,30.0,13.0,120.0,100.0,5.0,18.5575,73.2984,1.09226,23.1793,8671,CH2,v2,
34683,20250211,75,Cs0.1FA0.9PbI2.8Br0.2,1.5,MACl,3.5,PACl,12.0,,,MeO-4PADBC,0.11,py3,0.22,,,,,,,1000,10,4700,35,8,200,115,30,PEACl,1.4,,,,,,,4400.0,30.0,13.0,120.0,100.0,5.0,9.87998,0.0,3.07e+34,35.6136,8671,CH3,v2,
34684,20250211,75,Cs0.1FA0.9PbI2.8Br0.2,1.5,MACl,3.5,PACl,12.0,,,MeO-4PADBC,0.11,py3,0.22,,,,,,,1000,10,4700,35,8,200,115,30,PEACl,1.4,,,,,,,4400.0,30.0,13.0,120.0,100.0,5.0,6.72675,34.1052,0.854671,23.0773,8671,CH4,v2,
34685,20250211,75,Cs0.1FA0.9PbI2.8Br0.2,1.5,MACl,3.5,PACl,12.0,,,MeO-4PADBC,0.11,py3,0.22,,,,,,,1000,10,4700,35,8,200,115,30,PEACl,1.4,,,,,,,4900.0,32.0,14.0,100.0,110.0,5.0,16.7095,68.878,1.08864,22.2844,8672,CH1,v2,
34686,20250211,75,Cs0.1FA0.9PbI2.8Br0.2,1.5,MACl,3.5,PACl,12.0,,,MeO-4PADBC,0.11,py3,0.22,,,,,,,1000,10,4700,35,8,200,115,30,PEACl,1.4,,,,,,,4900.0,32.0,14.0,100.0,110.0,5.0,16.5894,66.5468,1.07939,23.0953,8672,CH2,v2,
34687,20250211,75,Cs0.1FA0.9PbI2.8Br0.2,1.5,MACl,3.5,PACl,12.0,,,MeO-4PADBC,0.11,py3,0.22,,,,,,,1000,10,4700,35,8,200,115,30,PEACl,1.4,,,,,,,4900.0,32.0,14.0,100.0,110.0,5.0,16.0173,63.1345,1.08321,23.4213,8672,CH3,v2,
34688,20250211,75,Cs0.1FA0.9PbI2.8Br0.2,1.5,MACl,3.5,PACl,12.0,,,MeO-4PADBC,0.11,py3,0.22,,,,,,,1000,10,4700,35,8,200,115,30,PEACl,1.4,,,,,,,4900.0,32.0,14.0,100.0,110.0,5.0,16.7902,68.8932,1.06746,22.8313,8672,CH4,v2,
34689,20250211,75,Cs0.1FA0.9PbI2.8Br0.2,1.5,MACl,3.5,PACl,12.0,,,MeO-4PADBC,0.11,py3,0.22,,,,,,,1000,10,4700,35,8,200,115,30,PEACl,1.6,,,,,,,4600.0,33.0,13.0,100.0,110.0,4.0,15.3425,58.7821,1.08588,24.0365,8673,CH1,v2,
34690,20250211,75,Cs0.1FA0.9PbI2.8Br0.2,1.5,MACl,3.5,PACl,12.0,,,MeO-4PADBC,0.11,py3,0.22,,,,,,,1000,10,4700,35,8,200,115,30,PEACl,1.6,,,,,,,4600.0,33.0,13.0,100.0,110.0,4.0,17.6922,66.526,1.09442,24.2999,8673,CH2,v2,
34691,20250211,75,Cs0.1FA0.9PbI2.8Br0.2,1.5,MACl,3.5,PACl,12.0,,,MeO-4PADBC,0.11,py3,0.22,,,,,,,1000,10,4700,35,8,200,115,30,PEACl,1.6,,,,,,,4600.0,33.0,13.0,100.0,110.0,4.0,17.2615,64.987,1.09308,24.2998,8673,CH3,v2,
34692,20250211,75,Cs0.1FA0.9PbI2.8Br0.2,1.5,MACl,3.5,PACl,12.0,,,MeO-4PADBC,0.11,py3,0.22,,,,,,,1000,10,4700,35,8,200,115,30,PEACl,1.6,,,,,,,4600.0,33.0,13.0,100.0,110.0,4.0,16.0883,63.2074,1.06503,23.8991,8673,CH4,v2,
34693,20250211,75,Cs0.1FA0.9PbI2.8Br0.2,1.5,MACl,3.5,PACl,12.0,,,MeO-4PADBC,0.11,py3,0.22,,,,,,,1000,10,4700,35,8,200,115,30,PEACl,1.6,,,,,,,4900.0,34.0,15.0,120.0,110.0,5.0,7.60433,38.1723,0.847473,23.5064,8674,CH1,v2,
34694,20250211,75,Cs0.1FA0.9PbI2.8Br0.2,1.5,MACl,3.5,PACl,12.0,,,MeO-4PADBC,0.11,py3,0.22,,,,,,,1000,10,4700,35,8,200,115,30,PEACl,1.6,,,,,,,4900.0,34.0,15.0,120.0,110.0,5.0,16.4646,64.8909,1.08305,23.4272,8674,CH2,v2,
34695,20250211,75,Cs0.1FA0.9PbI2.8Br0.2,1.5,MACl,3.5,PACl,12.0,,,MeO-4PADBC,0.11,py3,0.22,,,,,,,1000,10,4700,35,8,200,115,30,PEACl,1.6,,,,,,,4900.0,34.0,15.0,120.0,110.0,5.0,16.2522,64.3413,1.08043,23.3791,8674,CH3,v2,
34696,20250211,75,Cs0.1FA0.9PbI2.8Br0.2,1.5,MACl,3.5,PACl,12.0,,,MeO-4PADBC,0.11,py3,0.22,,,,,,,1000,10,4700,35,8,200,115,30,PEACl,1.6,,,,,,,4900.0,34.0,15.0,120.0,110.0,5.0,15.193,61.4171,1.07291,23.0564,8674,CH4,v2,
34697,20250211,75,Cs0.1FA0.9PbI2.8Br0.2,1.5,MACl,3.5,PACl,12.0,,,MeO-4PADBC,0.11,py3,0.22,,,,,,,1000,10,4700,35,8,200,115,30,PEACl,1.6,,,,,,,4600.0,32.0,14.0,120.0,100.0,5.0,18.8374,73.8265,1.10401,23.112,8675,CH1,v2,
34698,20250211,75,Cs0.1FA0.9PbI2.8Br0.2,1.5,MACl,3.5,PACl,12.0,,,MeO-4PADBC,0.11,py3,0.22,,,,,,,1000,10,4700,35,8,200,115,30,PEACl,1.6,,,,,,,4600.0,32.0,14.0,120.0,100.0,5.0,18.8115,73.6489,1.10333,23.1501,8675,CH2,v2,
34699,20250211,75,Cs0.1FA0.9PbI2.8Br0.2,1.5,MACl,3.5,PACl,12.0,,,MeO-4PADBC,0.11,py3,0.22,,,,,,,1000,10,4700,35,8,200,115,30,PEACl,1.6,,,,,,,4600.0,32.0,14.0,120.0,100.0,5.0,18.5672,73.5574,1.09904,22.9671,8675,CH3,v2,
34700,20250211,75,Cs0.1FA0.9PbI2.8Br0.2,1.5,MACl,3.5,PACl,12.0,,,MeO-4PADBC,0.11,py3,0.22,,,,,,,1000,10,4700,35,8,200,115,30,PEACl,1.6,,,,,,,4600.0,32.0,14.0,120.0,100.0,5.0,18.2094,73.6391,1.09349,22.6137,8675,CH4,v2,
34701,20250211,75,Cs0.1FA0.9PbI2.8Br0.2,1.5,MACl,3.5,PACl,12.0,,,MeO-4PADBC,0.11,py3,0.22,,,,,,,1000,10,4700,35,8,200,115,30,PEACl,1.6,,,,,,,5000.0,33.0,15.0,100.0,110.0,5.0,12.8863,77.8434,0.183688,90.121,8676,CH1,v2,
34702,20250211,75,Cs0.1FA0.9PbI2.8Br0.2,1.5,MACl,3.5,PACl,12.0,,,MeO-4PADBC,0.11,py3,0.22,,,,,,,1000,10,4700,35,8,200,115,30,PEACl,1.6,,,,,,,5000.0,33.0,15.0,100.0,110.0,5.0,17.4316,71.6582,1.08227,22.4769,8676,CH2,v2,
34703,20250211,75,Cs0.1FA0.9PbI2.8Br0.2,1.5,MACl,3.5,PACl,12.0,,,MeO-4PADBC,0.11,py3,0.22,,,,,,,1000,10,4700,35,8,200,115,30,PEACl,1.6,,,,,,,5000.0,33.0,15.0,100.0,110.0,5.0,18.7818,127.666,0.657788,22.3653,8676,CH3,v2,
34704,20250211,75,Cs0.1FA0.9PbI2.8Br0.2,1.5,MACl,3.5,PACl,12.0,,,MeO-4PADBC,0.11,py3,0.22,,,,,,,1000,10,4700,35,8,200,115,30,PEACl,1.6,,,,,,,5000.0,33.0,15.0,100.0,110.0,5.0,16.722,70.5157,1.0731,22.0984,8676,CH4,v2,
34705,20250211,75,Cs0.1FA0.9PbI2.8Br0.2,1.5,MACl,3.5,PACl,12.0,,,MeO-4PADBC,0.11,py3,0.22,,,,,,,1000,10,4700,35,8,200,115,30,PEACl,1.8,,,,,,,4800.0,36.0,16.0,100.0,110.0,5.0,17.3798,71.7407,1.08608,22.3057,8677,CH1,v2,
34706,20250211,75,Cs0.1FA0.9PbI2.8Br0.2,1.5,MACl,3.5,PACl,12.0,,,MeO-4PADBC,0.11,py3,0.22,,,,,,,1000,10,4700,35,8,200,115,30,PEACl,1.8,,,,,,,4800.0,36.0,16.0,100.0,110.0,5.0,17.5222,71.7129,1.08193,22.5836,8677,CH2,v2,
34707,20250211,75,Cs0.1FA0.9PbI2.8Br0.2,1.5,MACl,3.5,PACl,12.0,,,MeO-4PADBC,0.11,py3,0.22,,,,,,,1000,10,4700,35,8,200,115,30,PEACl,1.8,,,,,,,4800.0,36.0,16.0,100.0,110.0,5.0,17.361,71.7075,1.07338,22.5559,8677,CH3,v2,
34708,20250211,75,Cs0.1FA0.9PbI2.8Br0.2,1.5,MACl,3.5,PACl,12.0,,,MeO-4PADBC,0.11,py3,0.22,,,,,,,1000,10,4700,35,8,200,115,30,PEACl,1.8,,,,,,,4800.0,36.0,16.0,100.0,110.0,5.0,2.07161,28.0039,0.327975,22.5553,8677,CH4,v2,
34709,20250211,75,Cs0.1FA0.9PbI2.8Br0.2,1.5,MACl,3.5,PACl,12.0,,,MeO-4PADBC,0.11,py3,0.22,,,,,,,1000,10,4700,35,8,200,115,30,PEACl,1.8,,,,,,,5000.0,35.0,16.0,120.0,110.0,5.0,17.0938,67.9523,1.10193,22.8287,8678,CH1,v2,
34710,20250211,75,Cs0.1FA0.9PbI2.8Br0.2,1.5,MACl,3.5,PACl,12.0,,,MeO-4PADBC,0.11,py3,0.22,,,,,,,1000,10,4700,35,8,200,115,30,PEACl,1.8,,,,,,,5000.0,35.0,16.0,120.0,110.0,5.0,17.5286,69.7858,1.08373,23.1771,8678,CH2,v2,
34711,20250211,75,Cs0.1FA0.9PbI2.8Br0.2,1.5,MACl,3.5,PACl,12.0,,,MeO-4PADBC,0.11,py3,0.22,,,,,,,1000,10,4700,35,8,200,115,30,PEACl,1.8,,,,,,,5000.0,35.0,16.0,120.0,110.0,5.0,16.9414,67.9952,1.08146,23.0387,8678,CH3,v2,
34712,20250211,75,Cs0.1FA0.9PbI2.8Br0.2,1.5,MACl,3.5,PACl,12.0,,,MeO-4PADBC,0.11,py3,0.22,,,,,,,1000,10,4700,35,8,200,115,30,PEACl,1.8,,,,,,,5000.0,35.0,16.0,120.0,110.0,5.0,15.6331,66.5923,1.07859,21.7653,8678,CH4,v2,
34713,20250211,75,Cs0.1FA0.9PbI2.8Br0.2,1.5,MACl,3.5,PACl,12.0,,,MeO-4PADBC,0.11,py3,0.22,,,,,,,1000,10,4700,35,8,200,115,30,PEACl,1.8,,,,,,,4800.0,34.0,16.0,120.0,100.0,5.0,17.8368,73.6406,1.09567,22.1066,8679,CH1,v2,
34714,20250211,75,Cs0.1FA0.9PbI2.8Br0.2,1.5,MACl,3.5,PACl,12.0,,,MeO-4PADBC,0.11,py3,0.22,,,,,,,1000,10,4700,35,8,200,115,30,PEACl,1.8,,,,,,,4800.0,34.0,16.0,120.0,100.0,5.0,12.2162,52.4419,1.08355,21.4985,8679,CH2,v2,
34715,20250211,75,Cs0.1FA0.9PbI2.8Br0.2,1.5,MACl,3.5,PACl,12.0,,,MeO-4PADBC,0.11,py3,0.22,,,,,,,1000,10,4700,35,8,200,115,30,PEACl,1.8,,,,,,,4800.0,34.0,16.0,120.0,100.0,5.0,11.288,49.338,1.04424,21.9097,8679,CH3,v2,
34716,20250211,75,Cs0.1FA0.9PbI2.8Br0.2,1.5,MACl,3.5,PACl,12.0,,,MeO-4PADBC,0.11,py3,0.22,,,,,,,1000,10,4700,35,8,200,115,30,PEACl,1.8,,,,,,,4800.0,34.0,16.0,120.0,100.0,5.0,16.6406,71.9107,1.08375,21.3524,8679,CH4,v2,
34717,20250211,75,Cs0.1FA0.9PbI2.8Br0.2,1.5,MACl,3.5,PACl,12.0,,,MeO-4PADBC,0.11,py3,0.22,,,,,,,1000,10,4700,35,8,200,115,30,PEACl,1.8,,,,,,,5200.0,35.0,16.0,120.0,110.0,5.0,1.36e+39,7.76e+39,1.0933,16.0155,8680,CH1,v2,
34718,20250211,75,Cs0.1FA0.9PbI2.8Br0.2,1.5,MACl,3.5,PACl,12.0,,,MeO-4PADBC,0.11,py3,0.22,,,,,,,1000,10,4700,35,8,200,115,30,PEACl,1.8,,,,,,,5200.0,35.0,16.0,120.0,110.0,5.0,18.4044,71.6212,1.09055,23.5633,8680,CH2,v2,
34719,20250211,75,Cs0.1FA0.9PbI2.8Br0.2,1.5,MACl,3.5,PACl,12.0,,,MeO-4PADBC,0.11,py3,0.22,,,,,,,1000,10,4700,35,8,200,115,30,PEACl,1.8,,,,,,,5200.0,35.0,16.0,120.0,110.0,5.0,16.302,93.1472,1.01617,17.2229,8680,CH3,v2,
34720,20250211,75,Cs0.1FA0.9PbI2.8Br0.2,1.5,MACl,3.5,PACl,12.0,,,MeO-4PADBC,0.11,py3,0.22,,,,,,,1000,10,4700,35,8,200,115,30,PEACl,1.8,,,,,,,5200.0,35.0,16.0,120.0,110.0,5.0,17.4307,70.6975,1.08264,22.7733,8680,CH4,v2,
34721,20250211,75,Cs0.05MA0.16FA0.79PbI2.9Br0.1,1.73,MACl,7.0,PMACl,0.7,,,py3,0.083,DMACPA,0.248,,,,,,,1000,15,5000,30,10,180,105,30,PEACl,1.0,,,,,,,4000.0,28.0,10.0,100.0,100.0,4.0,22.678,-548.354,-0.000145,28.5426,8681,CH1,v2,
34722,20250211,75,Cs0.05MA0.16FA0.79PbI2.9Br0.1,1.73,MACl,7.0,PMACl,0.7,,,py3,0.083,DMACPA,0.248,,,,,,,1000,15,5000,30,10,180,105,30,PEACl,1.0,,,,,,,4000.0,28.0,10.0,100.0,100.0,4.0,21.5237,71.6685,1.10826,27.0987,8681,CH2,v2,
34723,20250211,75,Cs0.05MA0.16FA0.79PbI2.9Br0.1,1.73,MACl,7.0,PMACl,0.7,,,py3,0.083,DMACPA,0.248,,,,,,,1000,15,5000,30,10,180,105,30,PEACl,1.0,,,,,,,4000.0,28.0,10.0,100.0,100.0,4.0,20.7453,0.0,5.89e+34,24.5139,8681,CH3,v2,
34724,20250211,75,Cs0.05MA0.16FA0.79PbI2.9Br0.1,1.73,MACl,7.0,PMACl,0.7,,,py3,0.083,DMACPA,0.248,,,,,,,1000,15,5000,30,10,180,105,30,PEACl,1.0,,,,,,,4000.0,28.0,10.0,100.0,100.0,4.0,19.9071,73.1283,1.10038,24.7388,8681,CH4,v2,
34725,20250211,75,Cs0.05MA0.16FA0.79PbI2.9Br0.1,1.73,MACl,7.0,PMACl,0.7,,,py3,0.083,DMACPA,0.248,,,,,,,1000,15,5000,30,10,180,105,30,PEACl,1.0,,,,,,,5000.0,30.0,12.0,120.0,105.0,4.0,18.3523,68.9757,1.0658,24.9642,8682,CH1,v2,
34726,20250211,75,Cs0.05MA0.16FA0.79PbI2.9Br0.1,1.73,MACl,7.0,PMACl,0.7,,,py3,0.083,DMACPA,0.248,,,,,,,1000,15,5000,30,10,180,105,30,PEACl,1.0,,,,,,,5000.0,30.0,12.0,120.0,105.0,4.0,1.35796,22.9465,0.246402,24.0174,8682,CH2,v2,
34727,20250211,75,Cs0.05MA0.16FA0.79PbI2.9Br0.1,1.73,MACl,7.0,PMACl,0.7,,,py3,0.083,DMACPA,0.248,,,,,,,1000,15,5000,30,10,180,105,30,PEACl,1.0,,,,,,,5000.0,30.0,12.0,120.0,105.0,4.0,20.1569,73.2297,1.10136,24.9924,8682,CH3,v2,
34728,20250211,75,Cs0.05MA0.16FA0.79PbI2.9Br0.1,1.73,MACl,7.0,PMACl,0.7,,,py3,0.083,DMACPA,0.248,,,,,,,1000,15,5000,30,10,180,105,30,PEACl,1.0,,,,,,,5000.0,30.0,12.0,120.0,105.0,4.0,18.5473,68.6228,1.09249,24.7398,8682,CH4,v2,
34729,20250211,75,Cs0.05MA0.16FA0.79PbI2.9Br0.1,1.73,MACl,7.0,PMACl,0.7,,,py3,0.083,DMACPA,0.248,,,,,,,1000,15,5000,30,10,180,105,30,PEACl,1.0,,,,,,,4000.0,28.0,10.0,120.0,110.0,4.0,19.5095,-743.953,-0.00011,23.8228,8683,CH1,v2,
34730,20250211,75,Cs0.05MA0.16FA0.79PbI2.9Br0.1,1.73,MACl,7.0,PMACl,0.7,,,py3,0.083,DMACPA,0.248,,,,,,,1000,15,5000,30,10,180,105,30,PEACl,1.0,,,,,,,4000.0,28.0,10.0,120.0,110.0,4.0,19.4702,73.8231,1.10441,23.8808,8683,CH2,v2,
34731,20250211,75,Cs0.05MA0.16FA0.79PbI2.9Br0.1,1.73,MACl,7.0,PMACl,0.7,,,py3,0.083,DMACPA,0.248,,,,,,,1000,15,5000,30,10,180,105,30,PEACl,1.0,,,,,,,4000.0,28.0,10.0,120.0,110.0,4.0,19.0166,74.2987,1.10148,23.2367,8683,CH3,v2,
34732,20250211,75,Cs0.05MA0.16FA0.79PbI2.9Br0.1,1.73,MACl,7.0,PMACl,0.7,,,py3,0.083,DMACPA,0.248,,,,,,,1000,15,5000,30,10,180,105,30,PEACl,1.0,,,,,,,4000.0,28.0,10.0,120.0,110.0,4.0,18.3964,74.1734,1.09602,22.629,8683,CH4,v2,
34733,20250211,75,Cs0.05MA0.16FA0.79PbI2.9Br0.1,1.73,MACl,7.0,PMACl,0.7,,,py3,0.083,DMACPA,0.248,,,,,,,1000,15,5000,30,10,180,105,30,PEACl,1.0,,,,,,,4200.0,30.0,11.0,120.0,100.0,4.0,8.2602,-13.4677,0.157696,-388.935,8684,CH1,v2,
34734,20250211,75,Cs0.05MA0.16FA0.79PbI2.9Br0.1,1.73,MACl,7.0,PMACl,0.7,,,py3,0.083,DMACPA,0.248,,,,,,,1000,15,5000,30,10,180,105,30,PEACl,1.0,,,,,,,4200.0,30.0,11.0,120.0,100.0,4.0,19.0014,74.4893,1.10668,23.05,8684,CH2,v2,
34735,20250211,75,Cs0.05MA0.16FA0.79PbI2.9Br0.1,1.73,MACl,7.0,PMACl,0.7,,,py3,0.083,DMACPA,0.248,,,,,,,1000,15,5000,30,10,180,105,30,PEACl,1.0,,,,,,,4200.0,30.0,11.0,120.0,100.0,4.0,1.97e+39,-5.55e+40,-0.000154,23.0377,8684,CH3,v2,
34736,20250211,75,Cs0.05MA0.16FA0.79PbI2.9Br0.1,1.73,MACl,7.0,PMACl,0.7,,,py3,0.083,DMACPA,0.248,,,,,,,1000,15,5000,30,10,180,105,30,PEACl,1.0,,,,,,,4200.0,30.0,11.0,120.0,100.0,4.0,18.0686,74.0443,1.10089,22.1662,8684,CH4,v2,
34737,20250211,75,Cs0.05MA0.16FA0.79PbI2.9Br0.1,1.73,MACl,7.0,PMACl,0.7,,,py3,0.083,DMACPA,0.248,,,,,,,1000,15,5000,30,10,180,105,30,PEACl,1.2,,,,,,,4200.0,30.0,12.0,100.0,100.0,4.0,19.5714,73.4704,1.11953,23.7944,8685,CH1,v2,
34738,20250211,75,Cs0.05MA0.16FA0.79PbI2.9Br0.1,1.73,MACl,7.0,PMACl,0.7,,,py3,0.083,DMACPA,0.248,,,,,,,1000,15,5000,30,10,180,105,30,PEACl,1.2,,,,,,,4200.0,30.0,12.0,100.0,100.0,4.0,14.9454,57.7002,1.09268,23.7049,8685,CH2,v2,
34739,20250211,75,Cs0.05MA0.16FA0.79PbI2.9Br0.1,1.73,MACl,7.0,PMACl,0.7,,,py3,0.083,DMACPA,0.248,,,,,,,1000,15,5000,30,10,180,105,30,PEACl,1.2,,,,,,,4200.0,30.0,12.0,100.0,100.0,4.0,18.9553,73.0867,1.10956,23.3744,8685,CH3,v2,
34740,20250211,75,Cs0.05MA0.16FA0.79PbI2.9Br0.1,1.73,MACl,7.0,PMACl,0.7,,,py3,0.083,DMACPA,0.248,,,,,,,1000,15,5000,30,10,180,105,30,PEACl,1.2,,,,,,,4200.0,30.0,12.0,100.0,100.0,4.0,18.6651,73.1045,1.10612,23.0825,8685,CH4,v2,
