Repository: MI-Materials-Intelligence/Recipe-Language-Model

# Learning Layer

## Overview

In the learning layer, the formulas and parameters are encoded and then tokenised into recipes as inputs. Through atomic skills of data extraction, cleaning, and matching, these data are organised into standardised datasets, providing the basis for RLM training and iterative recipe refinement.

Key Atomic Skills:
- **Cleaning**: Preprocessing and outlier cleaning
- **Matching**: Matching data pairs based on variables
- **Extraction**: Data extraction from robotic boxes

File: seven_ai_layers_robotics/learning/data/data50764_from_db.csv (part 154 of 253)
No,date,rank,Formula PVK,Concentration PVK,Formula Additive 1,Concentration Additive 1,Formula Additive 2,Concentration Additive 2,Formula Additive 3,Concentration Additive 3,Formula SAM 1,Concentration SAM 1,Formula SAM 2,Concentration SAM 2,Formula SAM 3,Concentration SAM 3,Spin Coating Speed SAM,Spin Coating Time SAM,Annealed Temperature SAM,Annealed Time SAM,Spin Coating Speed PVK 1,Spin Coating Time PVK 1,Spin Coating Speed PVK 2,Spin Coating Time PVK 2,Antisolvent Dropping Timing,Antisolvent Volume,Annealed Temperature PVK,Annealed Time PVK,Formula Passivator 1,Concentration Passivator 1,Formula Passivator 2,Concentration Passivator 2,Formula Passivator 3,Concentration Passivator 3,Formula Passivator 4,Concentration Passivator 4,Spin Coating Speed Passivator,Spin Coating Time Passivator,Passivator Dropping Timing,Passivator Volume,Annealed Temperature Passivator,Annealed Time Passivator,PCE,FF,Voc,Jsc,Product,Channel,From,upload_time
34741,20250211,75,Cs0.05MA0.16FA0.79PbI2.9Br0.1,1.73,MACl,7.0,PMACl,0.7,,,py3,0.083,DMACPA,0.248,,,,,,,1000,15,5000,30,10,180,105,30,PEACl,1.2,,,,,,,4500.0,30.0,11.0,100.0,100.0,4.0,19.5499,73.9973,1.1196,23.5975,8686,CH1,v2,
34742,20250211,75,Cs0.05MA0.16FA0.79PbI2.9Br0.1,1.73,MACl,7.0,PMACl,0.7,,,py3,0.083,DMACPA,0.248,,,,,,,1000,15,5000,30,10,180,105,30,PEACl,1.2,,,,,,,4500.0,30.0,11.0,100.0,100.0,4.0,19.2415,74.0881,1.11371,23.3194,8686,CH2,v2,
34743,20250211,75,Cs0.05MA0.16FA0.79PbI2.9Br0.1,1.73,MACl,7.0,PMACl,0.7,,,py3,0.083,DMACPA,0.248,,,,,,,1000,15,5000,30,10,180,105,30,PEACl,1.2,,,,,,,4500.0,30.0,11.0,100.0,100.0,4.0,18.8463,74.0243,1.11027,22.9309,8686,CH3,v2,
34744,20250211,75,Cs0.05MA0.16FA0.79PbI2.9Br0.1,1.73,MACl,7.0,PMACl,0.7,,,py3,0.083,DMACPA,0.248,,,,,,,1000,15,5000,30,10,180,105,30,PEACl,1.2,,,,,,,4500.0,30.0,11.0,100.0,100.0,4.0,17.261,72.7877,1.10264,21.5067,8686,CH4,v2,
34745,20250211,75,Cs0.05MA0.16FA0.79PbI2.9Br0.1,1.73,MACl,7.0,PMACl,0.7,,,py3,0.083,DMACPA,0.248,,,,,,,1000,15,5000,30,10,180,105,30,PEACl,1.2,,,,,,,4500.0,29.0,12.0,120.0,110.0,4.0,18.1906,69.0832,1.09241,24.104,8687,CH1,v2,
34746,20250211,75,Cs0.05MA0.16FA0.79PbI2.9Br0.1,1.73,MACl,7.0,PMACl,0.7,,,py3,0.083,DMACPA,0.248,,,,,,,1000,15,5000,30,10,180,105,30,PEACl,1.2,,,,,,,4500.0,29.0,12.0,120.0,110.0,4.0,17.9631,69.8968,1.095,23.47,8687,CH2,v2,
34747,20250211,75,Cs0.05MA0.16FA0.79PbI2.9Br0.1,1.73,MACl,7.0,PMACl,0.7,,,py3,0.083,DMACPA,0.248,,,,,,,1000,15,5000,30,10,180,105,30,PEACl,1.2,,,,,,,4500.0,29.0,12.0,120.0,110.0,4.0,18.216,72.0202,1.09477,23.1035,8687,CH3,v2,
34748,20250211,75,Cs0.05MA0.16FA0.79PbI2.9Br0.1,1.73,MACl,7.0,PMACl,0.7,,,py3,0.083,DMACPA,0.248,,,,,,,1000,15,5000,30,10,180,105,30,PEACl,1.2,,,,,,,4500.0,29.0,12.0,120.0,110.0,4.0,18.2737,73.6891,1.09669,22.612,8687,CH4,v2,
34749,20250211,75,Cs0.05MA0.16FA0.79PbI2.9Br0.1,1.73,MACl,7.0,PMACl,0.7,,,py3,0.083,DMACPA,0.248,,,,,,,1000,15,5000,30,10,180,105,30,PEACl,1.2,,,,,,,4600.0,32.0,13.0,100.0,105.0,4.0,12.4299,63.2872,0.836756,23.4721,8688,CH1,v2,
34750,20250211,75,Cs0.05MA0.16FA0.79PbI2.9Br0.1,1.73,MACl,7.0,PMACl,0.7,,,py3,0.083,DMACPA,0.248,,,,,,,1000,15,5000,30,10,180,105,30,PEACl,1.2,,,,,,,4600.0,32.0,13.0,100.0,105.0,4.0,0.0952603,23.9766,0.021428,18.5418,8688,CH2,v2,
34751,20250211,75,Cs0.05MA0.16FA0.79PbI2.9Br0.1,1.73,MACl,7.0,PMACl,0.7,,,py3,0.083,DMACPA,0.248,,,,,,,1000,15,5000,30,10,180,105,30,PEACl,1.2,,,,,,,4600.0,32.0,13.0,100.0,105.0,4.0,5.59312,29.001,0.751932,25.6485,8688,CH3,v2,
34752,20250211,75,Cs0.05MA0.16FA0.79PbI2.9Br0.1,1.73,MACl,7.0,PMACl,0.7,,,py3,0.083,DMACPA,0.248,,,,,,,1000,15,5000,30,10,180,105,30,PEACl,1.2,,,,,,,4600.0,32.0,13.0,100.0,105.0,4.0,16.7646,66.7685,1.08441,23.1541,8688,CH4,v2,
34753,20250211,75,Cs0.05MA0.16FA0.79PbI2.9Br0.1,1.73,MACl,7.0,PMACl,0.7,,,py3,0.083,DMACPA,0.248,,,,,,,1000,15,5000,30,10,180,105,30,PEACl,1.4,,,,,,,4400.0,32.0,14.0,100.0,100.0,5.0,1.24995,22.2556,0.282832,19.8575,8689,CH1,v2,
34754,20250211,75,Cs0.05MA0.16FA0.79PbI2.9Br0.1,1.73,MACl,7.0,PMACl,0.7,,,py3,0.083,DMACPA,0.248,,,,,,,1000,15,5000,30,10,180,105,30,PEACl,1.4,,,,,,,4400.0,32.0,14.0,100.0,100.0,5.0,15.1799,73.0678,1.10327,18.8304,8689,CH2,v2,
34755,20250211,75,Cs0.05MA0.16FA0.79PbI2.9Br0.1,1.73,MACl,7.0,PMACl,0.7,,,py3,0.083,DMACPA,0.248,,,,,,,1000,15,5000,30,10,180,105,30,PEACl,1.4,,,,,,,4400.0,32.0,14.0,100.0,100.0,5.0,14.4614,72.0125,1.09792,18.2908,8689,CH3,v2,
34756,20250211,75,Cs0.05MA0.16FA0.79PbI2.9Br0.1,1.73,MACl,7.0,PMACl,0.7,,,py3,0.083,DMACPA,0.248,,,,,,,1000,15,5000,30,10,180,105,30,PEACl,1.4,,,,,,,4400.0,32.0,14.0,100.0,100.0,5.0,4.05521,27.6514,0.65641,22.3419,8689,CH4,v2,
34757,20250211,75,Cs0.05MA0.16FA0.79PbI2.9Br0.1,1.73,MACl,7.0,PMACl,0.7,,,py3,0.083,DMACPA,0.248,,,,,,,1000,15,5000,30,10,180,105,30,PEACl,1.4,,,,,,,4200.0,32.0,14.0,120.0,100.0,5.0,18.7717,72.9042,1.12231,22.9424,8690,CH1,v2,
34758,20250211,75,Cs0.05MA0.16FA0.79PbI2.9Br0.1,1.73,MACl,7.0,PMACl,0.7,,,py3,0.083,DMACPA,0.248,,,,,,,1000,15,5000,30,10,180,105,30,PEACl,1.4,,,,,,,4200.0,32.0,14.0,120.0,100.0,5.0,16.7404,74.447,1.10396,20.3689,8690,CH2,v2,
34759,20250211,75,Cs0.05MA0.16FA0.79PbI2.9Br0.1,1.73,MACl,7.0,PMACl,0.7,,,py3,0.083,DMACPA,0.248,,,,,,,1000,15,5000,30,10,180,105,30,PEACl,1.4,,,,,,,4200.0,32.0,14.0,120.0,100.0,5.0,16.3783,74.4799,1.09637,20.0573,8690,CH3,v2,
34760,20250211,75,Cs0.05MA0.16FA0.79PbI2.9Br0.1,1.73,MACl,7.0,PMACl,0.7,,,py3,0.083,DMACPA,0.248,,,,,,,1000,15,5000,30,10,180,105,30,PEACl,1.4,,,,,,,4200.0,32.0,14.0,120.0,100.0,5.0,15.8726,74.0282,1.09185,19.6377,8690,CH4,v2,
34761,20250211,75,Cs0.05MA0.16FA0.79PbI2.9Br0.1,1.73,MACl,7.0,PMACl,0.7,,,py3,0.083,DMACPA,0.248,,,,,,,1000,15,5000,30,10,180,105,30,PEACl,1.4,,,,,,,4700.0,33.0,15.0,120.0,110.0,5.0,4.3528,65.8698,0.049574,133.301,8691,CH1,v2,
34762,20250211,75,Cs0.05MA0.16FA0.79PbI2.9Br0.1,1.73,MACl,7.0,PMACl,0.7,,,py3,0.083,DMACPA,0.248,,,,,,,1000,15,5000,30,10,180,105,30,PEACl,1.4,,,,,,,4700.0,33.0,15.0,120.0,110.0,5.0,19.704,73.4029,1.10889,24.2076,8691,CH2,v2,
34763,20250211,75,Cs0.05MA0.16FA0.79PbI2.9Br0.1,1.73,MACl,7.0,PMACl,0.7,,,py3,0.083,DMACPA,0.248,,,,,,,1000,15,5000,30,10,180,105,30,PEACl,1.4,,,,,,,4700.0,33.0,15.0,120.0,110.0,5.0,0.344543,47.3899,0.011254,64.6025,8691,CH3,v2,
34764,20250211,75,Cs0.05MA0.16FA0.79PbI2.9Br0.1,1.73,MACl,7.0,PMACl,0.7,,,py3,0.083,DMACPA,0.248,,,,,,,1000,15,5000,30,10,180,105,30,PEACl,1.4,,,,,,,4700.0,33.0,15.0,120.0,110.0,5.0,0.186798,24.7647,0.037108,20.3267,8691,CH4,v2,
34765,20250211,75,Cs0.05MA0.16FA0.79PbI2.9Br0.1,1.73,MACl,7.0,PMACl,0.7,,,py3,0.083,DMACPA,0.248,,,,,,,1000,15,5000,30,10,180,105,30,PEACl,1.4,,,,,,,4800.0,34.0,14.0,120.0,105.0,4.0,17.918,73.7028,1.057,23.0002,8692,CH1,v2,
34766,20250211,75,Cs0.05MA0.16FA0.79PbI2.9Br0.1,1.73,MACl,7.0,PMACl,0.7,,,py3,0.083,DMACPA,0.248,,,,,,,1000,15,5000,30,10,180,105,30,PEACl,1.4,,,,,,,4800.0,34.0,14.0,120.0,105.0,4.0,18.4683,73.3581,1.11049,22.6707,8692,CH2,v2,
34767,20250211,75,Cs0.05MA0.16FA0.79PbI2.9Br0.1,1.73,MACl,7.0,PMACl,0.7,,,py3,0.083,DMACPA,0.248,,,,,,,1000,15,5000,30,10,180,105,30,PEACl,1.4,,,,,,,4800.0,34.0,14.0,120.0,105.0,4.0,17.3909,129.549,0.6195,21.6694,8692,CH3,v2,
34768,20250211,75,Cs0.05MA0.16FA0.79PbI2.9Br0.1,1.73,MACl,7.0,PMACl,0.7,,,py3,0.083,DMACPA,0.248,,,,,,,1000,15,5000,30,10,180,105,30,PEACl,1.4,,,,,,,4800.0,34.0,14.0,120.0,105.0,4.0,16.0222,69.6155,1.10097,20.9044,8692,CH4,v2,
34769,20250211,75,Cs0.05MA0.16FA0.79PbI2.9Br0.1,1.73,MACl,7.0,PMACl,0.7,,,py3,0.083,DMACPA,0.248,,,,,,,1000,15,5000,30,10,180,105,30,PEACl,1.6,,,,,,,4600.0,35.0,15.0,100.0,105.0,4.0,1.12e+40,-9.19e+40,0.211,-57.9246,8693,CH1,v2,
34770,20250211,75,Cs0.05MA0.16FA0.79PbI2.9Br0.1,1.73,MACl,7.0,PMACl,0.7,,,py3,0.083,DMACPA,0.248,,,,,,,1000,15,5000,30,10,180,105,30,PEACl,1.6,,,,,,,4600.0,35.0,15.0,100.0,105.0,4.0,6.90898,28.2208,1.0521,23.2694,8693,CH2,v2,
34771,20250211,75,Cs0.05MA0.16FA0.79PbI2.9Br0.1,1.73,MACl,7.0,PMACl,0.7,,,py3,0.083,DMACPA,0.248,,,,,,,1000,15,5000,30,10,180,105,30,PEACl,1.6,,,,,,,4600.0,35.0,15.0,100.0,105.0,4.0,1.77e+40,1773.89,1.09e+34,91.789,8693,CH3,v2,
34772,20250211,75,Cs0.05MA0.16FA0.79PbI2.9Br0.1,1.73,MACl,7.0,PMACl,0.7,,,py3,0.083,DMACPA,0.248,,,,,,,1000,15,5000,30,10,180,105,30,PEACl,1.6,,,,,,,4600.0,35.0,15.0,100.0,105.0,4.0,2.23e-05,0.0210377,0.008498,12.4918,8693,CH4,v2,
34773,20250211,75,Cs0.05MA0.16FA0.79PbI2.9Br0.1,1.73,MACl,7.0,PMACl,0.7,,,py3,0.083,DMACPA,0.248,,,,,,,1000,15,5000,30,10,180,105,30,PEACl,1.6,,,,,,,4600.0,31.0,12.0,120.0,100.0,5.0,0.108826,24.4217,0.023571,18.9054,8694,CH1,v2,
34774,20250211,75,Cs0.05MA0.16FA0.79PbI2.9Br0.1,1.73,MACl,7.0,PMACl,0.7,,,py3,0.083,DMACPA,0.248,,,,,,,1000,15,5000,30,10,180,105,30,PEACl,1.6,,,,,,,4600.0,31.0,12.0,120.0,100.0,5.0,0.636655,24.5418,0.114874,22.5827,8694,CH2,v2,
34775,20250211,75,Cs0.05MA0.16FA0.79PbI2.9Br0.1,1.73,MACl,7.0,PMACl,0.7,,,py3,0.083,DMACPA,0.248,,,,,,,1000,15,5000,30,10,180,105,30,PEACl,1.6,,,,,,,4600.0,31.0,12.0,120.0,100.0,5.0,14.1613,56.4048,1.09245,22.9818,8694,CH3,v2,
34776,20250211,75,Cs0.05MA0.16FA0.79PbI2.9Br0.1,1.73,MACl,7.0,PMACl,0.7,,,py3,0.083,DMACPA,0.248,,,,,,,1000,15,5000,30,10,180,105,30,PEACl,1.6,,,,,,,4600.0,31.0,12.0,120.0,100.0,5.0,0.623528,24.999,0.110956,22.4793,8694,CH4,v2,
34777,20250211,75,Cs0.05MA0.16FA0.79PbI2.9Br0.1,1.73,MACl,7.0,PMACl,0.7,,,py3,0.083,DMACPA,0.248,,,,,,,1000,15,5000,30,10,180,105,30,PEACl,1.6,,,,,,,4900.0,35.0,17.0,120.0,110.0,5.0,16.9312,69.2963,1.0054,24.3017,8695,CH1,v2,
34778,20250211,75,Cs0.05MA0.16FA0.79PbI2.9Br0.1,1.73,MACl,7.0,PMACl,0.7,,,py3,0.083,DMACPA,0.248,,,,,,,1000,15,5000,30,10,180,105,30,PEACl,1.6,,,,,,,4900.0,35.0,17.0,120.0,110.0,5.0,19.3991,73.6155,1.10385,23.8728,8695,CH2,v2,
34779,20250211,75,Cs0.05MA0.16FA0.79PbI2.9Br0.1,1.73,MACl,7.0,PMACl,0.7,,,py3,0.083,DMACPA,0.248,,,,,,,1000,15,5000,30,10,180,105,30,PEACl,1.6,,,,,,,4900.0,35.0,17.0,120.0,110.0,5.0,90.7677,621.228,0.610307,23.9404,8695,CH3,v2,
34780,20250211,75,Cs0.05MA0.16FA0.79PbI2.9Br0.1,1.73,MACl,7.0,PMACl,0.7,,,py3,0.083,DMACPA,0.248,,,,,,,1000,15,5000,30,10,180,105,30,PEACl,1.6,,,,,,,4900.0,35.0,17.0,120.0,110.0,5.0,17.6223,69.6371,1.09694,23.0695,8695,CH4,v2,
34781,20250211,75,Cs0.05MA0.16FA0.79PbI2.9Br0.1,1.73,MACl,7.0,PMACl,0.7,,,py3,0.083,DMACPA,0.248,,,,,,,1000,15,5000,30,10,180,105,30,PEACl,1.6,,,,,,,5000.0,33.0,12.0,120.0,105.0,5.0,1.16e+40,-2.91e+40,0.184194,-216.393,8696,CH1,v2,
34782,20250211,75,Cs0.05MA0.16FA0.79PbI2.9Br0.1,1.73,MACl,7.0,PMACl,0.7,,,py3,0.083,DMACPA,0.248,,,,,,,1000,15,5000,30,10,180,105,30,PEACl,1.6,,,,,,,5000.0,33.0,12.0,120.0,105.0,5.0,18.9275,72.7987,1.11435,23.3317,8696,CH2,v2,
34783,20250211,75,Cs0.05MA0.16FA0.79PbI2.9Br0.1,1.73,MACl,7.0,PMACl,0.7,,,py3,0.083,DMACPA,0.248,,,,,,,1000,15,5000,30,10,180,105,30,PEACl,1.6,,,,,,,5000.0,33.0,12.0,120.0,105.0,5.0,18.6482,73.469,1.11127,22.8408,8696,CH3,v2,
34784,20250211,75,Cs0.05MA0.16FA0.79PbI2.9Br0.1,1.73,MACl,7.0,PMACl,0.7,,,py3,0.083,DMACPA,0.248,,,,,,,1000,15,5000,30,10,180,105,30,PEACl,1.6,,,,,,,5000.0,33.0,12.0,120.0,105.0,5.0,0.329089,24.9594,0.061064,21.5922,8696,CH4,v2,
34785,20250211,75,Cs0.05MA0.16FA0.79PbI2.9Br0.1,1.73,MACl,7.0,PMACl,0.7,,,py3,0.083,DMACPA,0.248,,,,,,,1000,15,5000,30,10,180,105,30,PEACl,1.8,,,,,,,4800.0,33.0,13.0,100.0,105.0,5.0,0.572457,24.385,0.102444,22.9158,8697,CH1,v2,
34786,20250211,75,Cs0.05MA0.16FA0.79PbI2.9Br0.1,1.73,MACl,7.0,PMACl,0.7,,,py3,0.083,DMACPA,0.248,,,,,,,1000,15,5000,30,10,180,105,30,PEACl,1.8,,,,,,,4800.0,33.0,13.0,100.0,105.0,5.0,19.2701,74.5071,1.11582,23.1788,8697,CH2,v2,
34787,20250211,75,Cs0.05MA0.16FA0.79PbI2.9Br0.1,1.73,MACl,7.0,PMACl,0.7,,,py3,0.083,DMACPA,0.248,,,,,,,1000,15,5000,30,10,180,105,30,PEACl,1.8,,,,,,,4800.0,33.0,13.0,100.0,105.0,5.0,14.3397,80.9089,0.757759,23.389,8697,CH3,v2,
34788,20250211,75,Cs0.05MA0.16FA0.79PbI2.9Br0.1,1.73,MACl,7.0,PMACl,0.7,,,py3,0.083,DMACPA,0.248,,,,,,,1000,15,5000,30,10,180,105,30,PEACl,1.8,,,,,,,4800.0,33.0,13.0,100.0,105.0,5.0,0.429138,24.8368,0.078707,21.9527,8697,CH4,v2,
34789,20250211,75,Cs0.05MA0.16FA0.79PbI2.9Br0.1,1.73,MACl,7.0,PMACl,0.7,,,py3,0.083,DMACPA,0.248,,,,,,,1000,15,5000,30,10,180,105,30,PEACl,1.8,,,,,,,4800.0,34.0,16.0,120.0,105.0,5.0,55.7221,-3610.02,-4.6e-05,33.6787,8698,CH1,v2,
34790,20250211,75,Cs0.05MA0.16FA0.79PbI2.9Br0.1,1.73,MACl,7.0,PMACl,0.7,,,py3,0.083,DMACPA,0.248,,,,,,,1000,15,5000,30,10,180,105,30,PEACl,1.8,,,,,,,4800.0,34.0,16.0,120.0,105.0,5.0,19.8172,74.214,1.12347,23.7682,8698,CH2,v2,
34791,20250211,75,Cs0.05MA0.16FA0.79PbI2.9Br0.1,1.73,MACl,7.0,PMACl,0.7,,,py3,0.083,DMACPA,0.248,,,,,,,1000,15,5000,30,10,180,105,30,PEACl,1.8,,,,,,,4800.0,34.0,16.0,120.0,105.0,5.0,0.0,0.0,0.006805,12.2352,8698,CH3,v2,
34792,20250211,75,Cs0.05MA0.16FA0.79PbI2.9Br0.1,1.73,MACl,7.0,PMACl,0.7,,,py3,0.083,DMACPA,0.248,,,,,,,1000,15,5000,30,10,180,105,30,PEACl,1.8,,,,,,,4800.0,34.0,16.0,120.0,105.0,5.0,0.13087,22.4249,0.0306,19.0718,8698,CH4,v2,
34793,20250211,75,Cs0.05MA0.16FA0.79PbI2.9Br0.1,1.73,MACl,7.0,PMACl,0.7,,,py3,0.083,DMACPA,0.248,,,,,,,1000,15,5000,30,10,180,105,30,PEACl,1.8,,,,,,,5000.0,36.0,18.0,120.0,110.0,5.0,0.00527975,3.40445,0.010502,14.7664,8699,CH1,v2,
34794,20250211,75,Cs0.05MA0.16FA0.79PbI2.9Br0.1,1.73,MACl,7.0,PMACl,0.7,,,py3,0.083,DMACPA,0.248,,,,,,,1000,15,5000,30,10,180,105,30,PEACl,1.8,,,,,,,5000.0,36.0,18.0,120.0,110.0,5.0,0.0615723,22.2962,0.016462,16.7749,8699,CH2,v2,
34795,20250211,75,Cs0.05MA0.16FA0.79PbI2.9Br0.1,1.73,MACl,7.0,PMACl,0.7,,,py3,0.083,DMACPA,0.248,,,,,,,1000,15,5000,30,10,180,105,30,PEACl,1.8,,,,,,,5000.0,36.0,18.0,120.0,110.0,5.0,0.0612209,22.3529,0.016591,16.5082,8699,CH3,v2,
34796,20250211,75,Cs0.05MA0.16FA0.79PbI2.9Br0.1,1.73,MACl,7.0,PMACl,0.7,,,py3,0.083,DMACPA,0.248,,,,,,,1000,15,5000,30,10,180,105,30,PEACl,1.8,,,,,,,5000.0,36.0,18.0,120.0,110.0,5.0,11.997,46.7406,1.06442,24.1138,8699,CH4,v2,
34797,20250211,75,Cs0.05MA0.16FA0.79PbI2.9Br0.1,1.73,MACl,7.0,PMACl,0.7,,,py3,0.083,DMACPA,0.248,,,,,,,1000,15,5000,30,10,180,105,30,PEACl,1.8,,,,,,,5200.0,35.0,15.0,120.0,105.0,5.0,2.47e+40,-2.27e+41,0.095777,-113.617,8700,CH1,v2,
34798,20250211,75,Cs0.05MA0.16FA0.79PbI2.9Br0.1,1.73,MACl,7.0,PMACl,0.7,,,py3,0.083,DMACPA,0.248,,,,,,,1000,15,5000,30,10,180,105,30,PEACl,1.8,,,,,,,5200.0,35.0,15.0,120.0,105.0,5.0,20.5409,74.7499,1.12536,24.4185,8700,CH2,v2,
34799,20250211,75,Cs0.05MA0.16FA0.79PbI2.9Br0.1,1.73,MACl,7.0,PMACl,0.7,,,py3,0.083,DMACPA,0.248,,,,,,,1000,15,5000,30,10,180,105,30,PEACl,1.8,,,,,,,5200.0,35.0,15.0,120.0,105.0,5.0,16.2842,91.9736,0.749914,23.6098,8700,CH3,v2,
34800,20250211,75,Cs0.05MA0.16FA0.79PbI2.9Br0.1,1.73,MACl,7.0,PMACl,0.7,,,py3,0.083,DMACPA,0.248,,,,,,,1000,15,5000,30,10,180,105,30,PEACl,1.8,,,,,,,5200.0,35.0,15.0,120.0,105.0,5.0,19.6356,74.6543,1.11357,23.6194,8700,CH4,v2,
34801,20250211,75,Cs0.05MA0.1FA0.85PbI3.0,1.73,MACl,14.6,PEAI,0.517,,,py3,0.248,4PACz,0.083,,,,,,,1000,10,5000,30,15,200,100,20,PEACl,1.0,,,,,,,4000.0,28.0,10.0,100.0,100.0,4.0,5.35186,875.501,0.023082,26.483,8701,CH1,v2,
34802,20250211,75,Cs0.05MA0.1FA0.85PbI3.0,1.73,MACl,14.6,PEAI,0.517,,,py3,0.248,4PACz,0.083,,,,,,,1000,10,5000,30,15,200,100,20,PEACl,1.0,,,,,,,4000.0,28.0,10.0,100.0,100.0,4.0,3.75293,28.7961,0.524222,24.8612,8701,CH2,v2,
34803,20250211,75,Cs0.05MA0.1FA0.85PbI3.0,1.73,MACl,14.6,PEAI,0.517,,,py3,0.248,4PACz,0.083,,,,,,,1000,10,5000,30,15,200,100,20,PEACl,1.0,,,,,,,4000.0,28.0,10.0,100.0,100.0,4.0,1.16e+40,7.46e+40,0.093546,166.462,8701,CH3,v2,
34804,20250211,75,Cs0.05MA0.1FA0.85PbI3.0,1.73,MACl,14.6,PEAI,0.517,,,py3,0.248,4PACz,0.083,,,,,,,1000,10,5000,30,15,200,100,20,PEACl,1.0,,,,,,,4000.0,28.0,10.0,100.0,100.0,4.0,17.6863,68.0368,1.09547,23.7297,8701,CH4,v2,
34805,20250211,75,Cs0.05MA0.1FA0.85PbI3.0,1.73,MACl,14.6,PEAI,0.517,,,py3,0.248,4PACz,0.083,,,,,,,1000,10,5000,30,15,200,100,20,PEACl,1.0,,,,,,,5000.0,30.0,12.0,120.0,105.0,4.0,14.1591,1992.81,0.030029,23.6608,8702,CH1,v2,
34806,20250211,75,Cs0.05MA0.1FA0.85PbI3.0,1.73,MACl,14.6,PEAI,0.517,,,py3,0.248,4PACz,0.083,,,,,,,1000,10,5000,30,15,200,100,20,PEACl,1.0,,,,,,,5000.0,30.0,12.0,120.0,105.0,4.0,2.18e-05,0.0232641,0.007172,13.063,8702,CH2,v2,
34807,20250211,75,Cs0.05MA0.1FA0.85PbI3.0,1.73,MACl,14.6,PEAI,0.517,,,py3,0.248,4PACz,0.083,,,,,,,1000,10,5000,30,15,200,100,20,PEACl,1.0,,,,,,,5000.0,30.0,12.0,120.0,105.0,4.0,4.41e+40,-5.24e+42,-2.4e-05,34.9557,8702,CH3,v2,
34808,20250211,75,Cs0.05MA0.1FA0.85PbI3.0,1.73,MACl,14.6,PEAI,0.517,,,py3,0.248,4PACz,0.083,,,,,,,1000,10,5000,30,15,200,100,20,PEACl,1.0,,,,,,,5000.0,30.0,12.0,120.0,105.0,4.0,0.0122674,8.11318,0.010996,13.7508,8702,CH4,v2,
34809,20250211,75,Cs0.05MA0.1FA0.85PbI3.0,1.73,MACl,14.6,PEAI,0.517,,,py3,0.248,4PACz,0.083,,,,,,,1000,10,5000,30,15,200,100,20,PEACl,1.0,,,,,,,4000.0,28.0,11.0,120.0,100.0,4.0,11.7391,189.692,0.123194,50.2339,8703,CH1,v2,
34810,20250211,75,Cs0.05MA0.1FA0.85PbI3.0,1.73,MACl,14.6,PEAI,0.517,,,py3,0.248,4PACz,0.083,,,,,,,1000,10,5000,30,15,200,100,20,PEACl,1.0,,,,,,,4000.0,28.0,11.0,120.0,100.0,4.0,3.22198,28.0198,0.457227,25.1493,8703,CH2,v2,
34811,20250211,75,Cs0.05MA0.1FA0.85PbI3.0,1.73,MACl,14.6,PEAI,0.517,,,py3,0.248,4PACz,0.083,,,,,,,1000,10,5000,30,15,200,100,20,PEACl,1.0,,,,,,,4000.0,28.0,11.0,120.0,100.0,4.0,20.0384,71.9449,1.119,24.8905,8703,CH3,v2,
34812,20250211,75,Cs0.05MA0.1FA0.85PbI3.0,1.73,MACl,14.6,PEAI,0.517,,,py3,0.248,4PACz,0.083,,,,,,,1000,10,5000,30,15,200,100,20,PEACl,1.0,,,,,,,4000.0,28.0,11.0,120.0,100.0,4.0,19.4504,71.8273,1.10651,24.4727,8703,CH4,v2,
34813,20250211,75,Cs0.05MA0.1FA0.85PbI3.0,1.73,MACl,14.6,PEAI,0.517,,,py3,0.248,4PACz,0.083,,,,,,,1000,10,5000,30,15,200,100,20,PEACl,1.0,,,,,,,4500.0,30.0,12.0,100.0,110.0,4.0,14.0284,92.5757,0.612417,24.7436,8704,CH1,v2,
34814,20250211,75,Cs0.05MA0.1FA0.85PbI3.0,1.73,MACl,14.6,PEAI,0.517,,,py3,0.248,4PACz,0.083,,,,,,,1000,10,5000,30,15,200,100,20,PEACl,1.0,,,,,,,4500.0,30.0,12.0,100.0,110.0,4.0,19.016,69.2639,1.12267,24.4546,8704,CH2,v2,
34815,20250211,75,Cs0.05MA0.1FA0.85PbI3.0,1.73,MACl,14.6,PEAI,0.517,,,py3,0.248,4PACz,0.083,,,,,,,1000,10,5000,30,15,200,100,20,PEACl,1.0,,,,,,,4500.0,30.0,12.0,100.0,110.0,4.0,18.5859,67.7935,1.11327,24.6261,8704,CH3,v2,
34816,20250211,75,Cs0.05MA0.1FA0.85PbI3.0,1.73,MACl,14.6,PEAI,0.517,,,py3,0.248,4PACz,0.083,,,,,,,1000,10,5000,30,15,200,100,20,PEACl,1.0,,,,,,,4500.0,30.0,12.0,100.0,110.0,4.0,0.718985,25.1414,0.12069,23.6952,8704,CH4,v2,
34817,20250211,75,Cs0.05MA0.1FA0.85PbI3.0,1.73,MACl,14.6,PEAI,0.517,,,py3,0.248,4PACz,0.083,,,,,,,1000,10,5000,30,15,200,100,20,PEACl,1.2,,,,,,,4200.0,30.0,12.0,100.0,100.0,4.0,18.8554,68.7414,1.12226,24.4412,8705,CH1,v2,
34818,20250211,75,Cs0.05MA0.1FA0.85PbI3.0,1.73,MACl,14.6,PEAI,0.517,,,py3,0.248,4PACz,0.083,,,,,,,1000,10,5000,30,15,200,100,20,PEACl,1.2,,,,,,,4200.0,30.0,12.0,100.0,100.0,4.0,14.0554,54.5481,1.11815,23.0443,8705,CH2,v2,
34819,20250211,75,Cs0.05MA0.1FA0.85PbI3.0,1.73,MACl,14.6,PEAI,0.517,,,py3,0.248,4PACz,0.083,,,,,,,1000,10,5000,30,15,200,100,20,PEACl,1.2,,,,,,,4200.0,30.0,12.0,100.0,100.0,4.0,4.92504,29.5479,0.665612,25.0416,8705,CH3,v2,
34820,20250211,75,Cs0.05MA0.1FA0.85PbI3.0,1.73,MACl,14.6,PEAI,0.517,,,py3,0.248,4PACz,0.083,,,,,,,1000,10,5000,30,15,200,100,20,PEACl,1.2,,,,,,,4200.0,30.0,12.0,100.0,100.0,4.0,17.0485,64.0226,1.10082,24.1901,8705,CH4,v2,
34821,20250211,75,Cs0.05MA0.1FA0.85PbI3.0,1.73,MACl,14.6,PEAI,0.517,,,py3,0.248,4PACz,0.083,,,,,,,1000,10,5000,30,15,200,100,20,PEACl,1.2,,,,,,,4500.0,32.0,13.0,120.0,100.0,4.0,22.4541,75.0843,1.01186,29.5548,8706,CH1,v2,
34822,20250211,75,Cs0.05MA0.1FA0.85PbI3.0,1.73,MACl,14.6,PEAI,0.517,,,py3,0.248,4PACz,0.083,,,,,,,1000,10,5000,30,15,200,100,20,PEACl,1.2,,,,,,,4500.0,32.0,13.0,120.0,100.0,4.0,0.187257,23.0925,0.032256,25.1397,8706,CH2,v2,
34823,20250211,75,Cs0.05MA0.1FA0.85PbI3.0,1.73,MACl,14.6,PEAI,0.517,,,py3,0.248,4PACz,0.083,,,,,,,1000,10,5000,30,15,200,100,20,PEACl,1.2,,,,,,,4500.0,32.0,13.0,120.0,100.0,4.0,18.3249,57.5386,1.10348,28.8614,8706,CH3,v2,
34824,20250211,75,Cs0.05MA0.1FA0.85PbI3.0,1.73,MACl,14.6,PEAI,0.517,,,py3,0.248,4PACz,0.083,,,,,,,1000,10,5000,30,15,200,100,20,PEACl,1.2,,,,,,,4500.0,32.0,13.0,120.0,100.0,4.0,0.188557,23.5693,0.033193,24.1014,8706,CH4,v2,
34825,20250211,75,Cs0.05MA0.1FA0.85PbI3.0,1.73,MACl,14.6,PEAI,0.517,,,py3,0.248,4PACz,0.083,,,,,,,1000,10,5000,30,15,200,100,20,PEACl,1.2,,,,,,,4200.0,29.0,12.0,120.0,100.0,4.0,4.50462,87.5227,0.110466,46.5915,8707,CH1,v2,
34826,20250211,75,Cs0.05MA0.1FA0.85PbI3.0,1.73,MACl,14.6,PEAI,0.517,,,py3,0.248,4PACz,0.083,,,,,,,1000,10,5000,30,15,200,100,20,PEACl,1.2,,,,,,,4200.0,29.0,12.0,120.0,100.0,4.0,6.88404,17.167,0.939532,42.6812,8707,CH2,v2,
34827,20250211,75,Cs0.05MA0.1FA0.85PbI3.0,1.73,MACl,14.6,PEAI,0.517,,,py3,0.248,4PACz,0.083,,,,,,,1000,10,5000,30,15,200,100,20,PEACl,1.2,,,,,,,4200.0,29.0,12.0,120.0,100.0,4.0,13.1859,54.5116,1.10286,21.933,8707,CH3,v2,
34828,20250211,75,Cs0.05MA0.1FA0.85PbI3.0,1.73,MACl,14.6,PEAI,0.517,,,py3,0.248,4PACz,0.083,,,,,,,1000,10,5000,30,15,200,100,20,PEACl,1.2,,,,,,,4200.0,29.0,12.0,120.0,100.0,4.0,3.44293,28.1978,0.516534,23.6382,8707,CH4,v2,
34829,20250211,75,Cs0.05MA0.1FA0.85PbI3.0,1.73,MACl,14.6,PEAI,0.517,,,py3,0.248,4PACz,0.083,,,,,,,1000,10,5000,30,15,200,100,20,PEACl,1.2,,,,,,,4700.0,31.0,13.0,100.0,110.0,4.0,12.0932,49.4139,1.08555,22.5445,8708,CH1,v2,
34830,20250211,75,Cs0.05MA0.1FA0.85PbI3.0,1.73,MACl,14.6,PEAI,0.517,,,py3,0.248,4PACz,0.083,,,,,,,1000,10,5000,30,15,200,100,20,PEACl,1.2,,,,,,,4700.0,31.0,13.0,100.0,110.0,4.0,7.95437,36.9176,1.08242,19.9057,8708,CH2,v2,
34831,20250211,75,Cs0.05MA0.1FA0.85PbI3.0,1.73,MACl,14.6,PEAI,0.517,,,py3,0.248,4PACz,0.083,,,,,,,1000,10,5000,30,15,200,100,20,PEACl,1.2,,,,,,,4700.0,31.0,13.0,100.0,110.0,4.0,8.67765,38.18,1.07915,21.0613,8708,CH3,v2,
34832,20250211,75,Cs0.05MA0.1FA0.85PbI3.0,1.73,MACl,14.6,PEAI,0.517,,,py3,0.248,4PACz,0.083,,,,,,,1000,10,5000,30,15,200,100,20,PEACl,1.2,,,,,,,4700.0,31.0,13.0,100.0,110.0,4.0,11.2788,47.4092,1.10626,21.5053,8708,CH4,v2,
34833,20250211,75,Cs0.05MA0.1FA0.85PbI3.0,1.73,MACl,14.6,PEAI,0.517,,,py3,0.248,4PACz,0.083,,,,,,,1000,10,5000,30,15,200,100,20,PEACl,1.4,,,,,,,4400.0,32.0,14.0,100.0,100.0,5.0,17.1262,65.0601,1.11044,23.7056,8709,CH1,v2,
34834,20250211,75,Cs0.05MA0.1FA0.85PbI3.0,1.73,MACl,14.6,PEAI,0.517,,,py3,0.248,4PACz,0.083,,,,,,,1000,10,5000,30,15,200,100,20,PEACl,1.4,,,,,,,4400.0,32.0,14.0,100.0,100.0,5.0,1.95494,27.1145,0.295571,24.3933,8709,CH2,v2,
34835,20250211,75,Cs0.05MA0.1FA0.85PbI3.0,1.73,MACl,14.6,PEAI,0.517,,,py3,0.248,4PACz,0.083,,,,,,,1000,10,5000,30,15,200,100,20,PEACl,1.4,,,,,,,4400.0,32.0,14.0,100.0,100.0,5.0,1.42373,25.5227,0.230153,24.2373,8709,CH3,v2,
34836,20250211,75,Cs0.05MA0.1FA0.85PbI3.0,1.73,MACl,14.6,PEAI,0.517,,,py3,0.248,4PACz,0.083,,,,,,,1000,10,5000,30,15,200,100,20,PEACl,1.4,,,,,,,4400.0,32.0,14.0,100.0,100.0,5.0,10.6709,47.1557,1.08128,20.928,8709,CH4,v2,
34837,20250211,75,Cs0.05MA0.1FA0.85PbI3.0,1.73,MACl,14.6,PEAI,0.517,,,py3,0.248,4PACz,0.083,,,,,,,1000,10,5000,30,15,200,100,20,PEACl,1.4,,,,,,,4700.0,33.0,14.0,120.0,100.0,5.0,1.06e+40,7.31e+42,0.007198,20.0955,8710,CH1,v2,
34838,20250211,75,Cs0.05MA0.1FA0.85PbI3.0,1.73,MACl,14.6,PEAI,0.517,,,py3,0.248,4PACz,0.083,,,,,,,1000,10,5000,30,15,200,100,20,PEACl,1.4,,,,,,,4700.0,33.0,14.0,120.0,100.0,5.0,14.5015,56.1074,1.10385,23.4144,8710,CH2,v2,
34839,20250211,75,Cs0.05MA0.1FA0.85PbI3.0,1.73,MACl,14.6,PEAI,0.517,,,py3,0.248,4PACz,0.083,,,,,,,1000,10,5000,30,15,200,100,20,PEACl,1.4,,,,,,,4700.0,33.0,14.0,120.0,100.0,5.0,14.2586,62.2638,0.994393,23.0294,8710,CH3,v2,
34840,20250211,75,Cs0.05MA0.1FA0.85PbI3.0,1.73,MACl,14.6,PEAI,0.517,,,py3,0.248,4PACz,0.083,,,,,,,1000,10,5000,30,15,200,100,20,PEACl,1.4,,,,,,,4700.0,33.0,14.0,120.0,100.0,5.0,13.6114,54.9534,1.09117,22.6995,8710,CH4,v2,
34841,20250211,75,Cs0.05MA0.1FA0.85PbI3.0,1.73,MACl,14.6,PEAI,0.517,,,py3,0.248,4PACz,0.083,,,,,,,1000,10,5000,30,15,200,100,20,PEACl,1.4,,,,,,,4400.0,30.0,13.0,120.0,100.0,5.0,13.6155,56.5756,1.10752,21.7297,8711,CH1,v2,
34842,20250211,75,Cs0.05MA0.1FA0.85PbI3.0,1.73,MACl,14.6,PEAI,0.517,,,py3,0.248,4PACz,0.083,,,,,,,1000,10,5000,30,15,200,100,20,PEACl,1.4,,,,,,,4400.0,30.0,13.0,120.0,100.0,5.0,11.7027,50.2292,1.09979,21.1847,8711,CH2,v2,
34843,20250211,75,Cs0.05MA0.1FA0.85PbI3.0,1.73,MACl,14.6,PEAI,0.517,,,py3,0.248,4PACz,0.083,,,,,,,1000,10,5000,30,15,200,100,20,PEACl,1.4,,,,,,,4400.0,30.0,13.0,120.0,100.0,5.0,10.5741,46.6364,1.09236,20.7564,8711,CH3,v2,
34844,20250211,75,Cs0.05MA0.1FA0.85PbI3.0,1.73,MACl,14.6,PEAI,0.517,,,py3,0.248,4PACz,0.083,,,,,,,1000,10,5000,30,15,200,100,20,PEACl,1.4,,,,,,,4400.0,30.0,13.0,120.0,100.0,5.0,0.44281,24.9654,0.077945,22.7556,8711,CH4,v2,
34845,20250211,75,Cs0.05MA0.1FA0.85PbI3.0,1.73,MACl,14.6,PEAI,0.517,,,py3,0.248,4PACz,0.083,,,,,,,1000,10,5000,30,15,200,100,20,PEACl,1.4,,,,,,,4900.0,32.0,14.0,100.0,110.0,5.0,14.6257,57.5552,1.10354,23.0273,8712,CH1,v2,
34846,20250211,75,Cs0.05MA0.1FA0.85PbI3.0,1.73,MACl,14.6,PEAI,0.517,,,py3,0.248,4PACz,0.083,,,,,,,1000,10,5000,30,15,200,100,20,PEACl,1.4,,,,,,,4900.0,32.0,14.0,100.0,110.0,5.0,12.1424,50.1354,1.11254,21.7693,8712,CH2,v2,
34847,20250211,75,Cs0.05MA0.1FA0.85PbI3.0,1.73,MACl,14.6,PEAI,0.517,,,py3,0.248,4PACz,0.083,,,,,,,1000,10,5000,30,15,200,100,20,PEACl,1.4,,,,,,,4900.0,32.0,14.0,100.0,110.0,5.0,12.3241,0.0,5.45e+34,-25.6779,8712,CH3,v2,
34848,20250211,75,Cs0.05MA0.1FA0.85PbI3.0,1.73,MACl,14.6,PEAI,0.517,,,py3,0.248,4PACz,0.083,,,,,,,1000,10,5000,30,15,200,100,20,PEACl,1.4,,,,,,,4900.0,32.0,14.0,100.0,110.0,5.0,1.92198,26.6555,0.320419,22.5032,8712,CH4,v2,
34849,20250211,75,Cs0.05MA0.1FA0.85PbI3.0,1.73,MACl,14.6,PEAI,0.517,,,py3,0.248,4PACz,0.083,,,,,,,1000,10,5000,30,15,200,100,20,PEACl,1.6,,,,,,,4600.0,35.0,15.0,100.0,105.0,4.0,0.545694,25.0304,0.092398,23.595,8713,CH1,v2,
34850,20250211,75,Cs0.05MA0.1FA0.85PbI3.0,1.73,MACl,14.6,PEAI,0.517,,,py3,0.248,4PACz,0.083,,,,,,,1000,10,5000,30,15,200,100,20,PEACl,1.6,,,,,,,4600.0,35.0,15.0,100.0,105.0,4.0,16.7098,62.2229,1.11328,24.1221,8713,CH2,v2,
34851,20250211,75,Cs0.05MA0.1FA0.85PbI3.0,1.73,MACl,14.6,PEAI,0.517,,,py3,0.248,4PACz,0.083,,,,,,,1000,10,5000,30,15,200,100,20,PEACl,1.6,,,,,,,4600.0,35.0,15.0,100.0,105.0,4.0,34.4412,-1226.86,-2.6e-05,106.771,8713,CH3,v2,
34852,20250211,75,Cs0.05MA0.1FA0.85PbI3.0,1.73,MACl,14.6,PEAI,0.517,,,py3,0.248,4PACz,0.083,,,,,,,1000,10,5000,30,15,200,100,20,PEACl,1.6,,,,,,,4600.0,35.0,15.0,100.0,105.0,4.0,0.310049,24.7593,0.054333,23.0479,8713,CH4,v2,
34853,20250211,75,Cs0.05MA0.1FA0.85PbI3.0,1.73,MACl,14.6,PEAI,0.517,,,py3,0.248,4PACz,0.083,,,,,,,1000,10,5000,30,15,200,100,20,PEACl,1.6,,,,,,,4900.0,34.0,15.0,120.0,105.0,5.0,27.6938,-6673320000.0,-9.7e-05,4.3e-06,8714,CH1,v2,
34854,20250211,75,Cs0.05MA0.1FA0.85PbI3.0,1.73,MACl,14.6,PEAI,0.517,,,py3,0.248,4PACz,0.083,,,,,,,1000,10,5000,30,15,200,100,20,PEACl,1.6,,,,,,,4900.0,34.0,15.0,120.0,105.0,5.0,0.104657,24.3724,0.023099,18.5902,8714,CH2,v2,
34855,20250211,75,Cs0.05MA0.1FA0.85PbI3.0,1.73,MACl,14.6,PEAI,0.517,,,py3,0.248,4PACz,0.083,,,,,,,1000,10,5000,30,15,200,100,20,PEACl,1.6,,,,,,,4900.0,34.0,15.0,120.0,105.0,5.0,0.0282435,14.6892,0.012496,15.3868,8714,CH3,v2,
34856,20250211,75,Cs0.05MA0.1FA0.85PbI3.0,1.73,MACl,14.6,PEAI,0.517,,,py3,0.248,4PACz,0.083,,,,,,,1000,10,5000,30,15,200,100,20,PEACl,1.6,,,,,,,4900.0,34.0,15.0,120.0,105.0,5.0,1.3202,26.0699,0.223436,22.6646,8714,CH4,v2,
34857,20250211,75,Cs0.05MA0.1FA0.85PbI3.0,1.73,MACl,14.6,PEAI,0.517,,,py3,0.248,4PACz,0.083,,,,,,,1000,10,5000,30,15,200,100,20,PEACl,1.6,,,,,,,4600.0,32.0,14.0,120.0,100.0,5.0,10.7978,42.7057,1.00823,25.0778,8715,CH1,v2,
34858,20250211,75,Cs0.05MA0.1FA0.85PbI3.0,1.73,MACl,14.6,PEAI,0.517,,,py3,0.248,4PACz,0.083,,,,,,,1000,10,5000,30,15,200,100,20,PEACl,1.6,,,,,,,4600.0,32.0,14.0,120.0,100.0,5.0,4.66026,28.5363,0.647689,25.2142,8715,CH2,v2,
34859,20250211,75,Cs0.05MA0.1FA0.85PbI3.0,1.73,MACl,14.6,PEAI,0.517,,,py3,0.248,4PACz,0.083,,,,,,,1000,10,5000,30,15,200,100,20,PEACl,1.6,,,,,,,4600.0,32.0,14.0,120.0,100.0,5.0,2.07268,26.4108,0.313523,25.0312,8715,CH3,v2,
34860,20250211,75,Cs0.05MA0.1FA0.85PbI3.0,1.73,MACl,14.6,PEAI,0.517,,,py3,0.248,4PACz,0.083,,,,,,,1000,10,5000,30,15,200,100,20,PEACl,1.6,,,,,,,4600.0,32.0,14.0,120.0,100.0,5.0,12.8874,50.8777,1.07939,23.467,8715,CH4,v2,
34861,20250211,75,Cs0.05MA0.1FA0.85PbI3.0,1.73,MACl,14.6,PEAI,0.517,,,py3,0.248,4PACz,0.083,,,,,,,1000,10,5000,30,15,200,100,20,PEACl,1.6,,,,,,,5000.0,33.0,15.0,100.0,110.0,5.0,11.466,46.4256,1.12479,21.9576,8716,CH1,v2,
34862,20250211,75,Cs0.05MA0.1FA0.85PbI3.0,1.73,MACl,14.6,PEAI,0.517,,,py3,0.248,4PACz,0.083,,,,,,,1000,10,5000,30,15,200,100,20,PEACl,1.6,,,,,,,5000.0,33.0,15.0,100.0,110.0,5.0,10.7984,45.4804,1.12388,21.126,8716,CH2,v2,
34863,20250211,75,Cs0.05MA0.1FA0.85PbI3.0,1.73,MACl,14.6,PEAI,0.517,,,py3,0.248,4PACz,0.083,,,,,,,1000,10,5000,30,15,200,100,20,PEACl,1.6,,,,,,,5000.0,33.0,15.0,100.0,110.0,5.0,11.5067,59.1431,0.890272,21.8537,8716,CH3,v2,
34864,20250211,75,Cs0.05MA0.1FA0.85PbI3.0,1.73,MACl,14.6,PEAI,0.517,,,py3,0.248,4PACz,0.083,,,,,,,1000,10,5000,30,15,200,100,20,PEACl,1.6,,,,,,,5000.0,33.0,15.0,100.0,110.0,5.0,2.09382,26.096,0.342692,23.4132,8716,CH4,v2,
34865,20250211,75,Cs0.05MA0.1FA0.85PbI3.0,1.73,MACl,14.6,PEAI,0.517,,,py3,0.248,4PACz,0.083,,,,,,,1000,10,5000,30,15,200,100,20,PEACl,1.8,,,,,,,4800.0,33.0,13.0,100.0,105.0,5.0,20.6139,74.3168,1.12452,24.6664,8717,CH1,v2,
34866,20250211,75,Cs0.05MA0.1FA0.85PbI3.0,1.73,MACl,14.6,PEAI,0.517,,,py3,0.248,4PACz,0.083,,,,,,,1000,10,5000,30,15,200,100,20,PEACl,1.8,,,,,,,4800.0,33.0,13.0,100.0,105.0,5.0,19.9899,72.4587,1.12319,24.5621,8717,CH2,v2,
34867,20250211,75,Cs0.05MA0.1FA0.85PbI3.0,1.73,MACl,14.6,PEAI,0.517,,,py3,0.248,4PACz,0.083,,,,,,,1000,10,5000,30,15,200,100,20,PEACl,1.8,,,,,,,4800.0,33.0,13.0,100.0,105.0,5.0,19.4758,71.7184,1.11441,24.368,8717,CH3,v2,
34868,20250211,75,Cs0.05MA0.1FA0.85PbI3.0,1.73,MACl,14.6,PEAI,0.517,,,py3,0.248,4PACz,0.083,,,,,,,1000,10,5000,30,15,200,100,20,PEACl,1.8,,,,,,,4800.0,33.0,13.0,100.0,105.0,5.0,1.09814,25.884,0.178534,23.7633,8717,CH4,v2,
34869,20250211,75,Cs0.05MA0.1FA0.85PbI3.0,1.73,MACl,14.6,PEAI,0.517,,,py3,0.248,4PACz,0.083,,,,,,,1000,10,5000,30,15,200,100,20,PEACl,1.8,,,,,,,5000.0,35.0,16.0,120.0,105.0,5.0,1.63e+39,1.36e+41,0.051585,23.2265,8718,CH1,v2,
34870,20250211,75,Cs0.05MA0.1FA0.85PbI3.0,1.73,MACl,14.6,PEAI,0.517,,,py3,0.248,4PACz,0.083,,,,,,,1000,10,5000,30,15,200,100,20,PEACl,1.8,,,,,,,5000.0,35.0,16.0,120.0,105.0,5.0,14.9297,54.6984,1.1216,24.3354,8718,CH2,v2,
34871,20250211,75,Cs0.05MA0.1FA0.85PbI3.0,1.73,MACl,14.6,PEAI,0.517,,,py3,0.248,4PACz,0.083,,,,,,,1000,10,5000,30,15,200,100,20,PEACl,1.8,,,,,,,5000.0,35.0,16.0,120.0,105.0,5.0,2.1648,26.471,0.335038,24.4091,8718,CH3,v2,
34872,20250211,75,Cs0.05MA0.1FA0.85PbI3.0,1.73,MACl,14.6,PEAI,0.517,,,py3,0.248,4PACz,0.083,,,,,,,1000,10,5000,30,15,200,100,20,PEACl,1.8,,,,,,,5000.0,35.0,16.0,120.0,105.0,5.0,5.66892,31.1947,0.753677,24.1121,8718,CH4,v2,
34873,20250211,75,Cs0.05MA0.1FA0.85PbI3.0,1.73,MACl,14.6,PEAI,0.517,,,py3,0.248,4PACz,0.083,,,,,,,1000,10,5000,30,15,200,100,20,PEACl,1.8,,,,,,,4800.0,34.0,16.0,120.0,100.0,5.0,7.9834,50.8399,0.694339,22.6158,8719,CH1,v2,
34874,20250211,75,Cs0.05MA0.1FA0.85PbI3.0,1.73,MACl,14.6,PEAI,0.517,,,py3,0.248,4PACz,0.083,,,,,,,1000,10,5000,30,15,200,100,20,PEACl,1.8,,,,,,,4800.0,34.0,16.0,120.0,100.0,5.0,0.147646,23.3454,0.032243,19.6149,8719,CH2,v2,
34875,20250211,75,Cs0.05MA0.1FA0.85PbI3.0,1.73,MACl,14.6,PEAI,0.517,,,py3,0.248,4PACz,0.083,,,,,,,1000,10,5000,30,15,200,100,20,PEACl,1.8,,,,,,,4800.0,34.0,16.0,120.0,100.0,5.0,2.61565,27.14,0.420311,22.9298,8719,CH3,v2,
34876,20250211,75,Cs0.05MA0.1FA0.85PbI3.0,1.73,MACl,14.6,PEAI,0.517,,,py3,0.248,4PACz,0.083,,,,,,,1000,10,5000,30,15,200,100,20,PEACl,1.8,,,,,,,4800.0,34.0,16.0,120.0,100.0,5.0,11.8371,50.7724,1.10284,21.1399,8719,CH4,v2,
34877,20250211,75,Cs0.05MA0.1FA0.85PbI3.0,1.73,MACl,14.6,PEAI,0.517,,,py3,0.248,4PACz,0.083,,,,,,,1000,10,5000,30,15,200,100,20,PEACl,1.8,,,,,,,5200.0,35.0,16.0,120.0,110.0,5.0,5.15e+38,-1.39e+41,-6.1e-05,6.04987,8720,CH1,v2,
34878,20250211,75,Cs0.05MA0.1FA0.85PbI3.0,1.73,MACl,14.6,PEAI,0.517,,,py3,0.248,4PACz,0.083,,,,,,,1000,10,5000,30,15,200,100,20,PEACl,1.8,,,,,,,5200.0,35.0,16.0,120.0,110.0,5.0,14.4256,56.246,1.12561,22.7853,8720,CH2,v2,
34879,20250211,75,Cs0.05MA0.1FA0.85PbI3.0,1.73,MACl,14.6,PEAI,0.517,,,py3,0.248,4PACz,0.083,,,,,,,1000,10,5000,30,15,200,100,20,PEACl,1.8,,,,,,,5200.0,35.0,16.0,120.0,110.0,5.0,135.135,2298.6,-6.4e-05,-92.2618,8720,CH3,v2,
34880,20250211,75,Cs0.05MA0.1FA0.85PbI3.0,1.73,MACl,14.6,PEAI,0.517,,,py3,0.248,4PACz,0.083,,,,,,,1000,10,5000,30,15,200,100,20,PEACl,1.8,,,,,,,5200.0,35.0,16.0,120.0,110.0,5.0,17.0885,64.2399,1.1164,23.8274,8720,CH4,v2,
34881,20250213,76,Cs0.1FA0.9PbI2.8Br0.2,1.5,MACl,3.5,PACl,12.0,,,MeO-4PADBC,0.11,py3,0.22,,,,,,,1000,10,4700,35,8,200,115,30,VBETS,0.625,,,,,,,4000.0,40.0,10.0,120.0,110.0,5.0,16.0357,604.924,-9.9e-05,-26.6752,8721,CH1,v2,
34882,20250213,76,Cs0.1FA0.9PbI2.8Br0.2,1.5,MACl,3.5,PACl,12.0,,,MeO-4PADBC,0.11,py3,0.22,,,,,,,1000,10,4700,35,8,200,115,30,VBETS,0.625,,,,,,,4000.0,40.0,10.0,120.0,110.0,5.0,15.285,64.2973,1.06529,22.3155,8721,CH2,v2,
34883,20250213,76,Cs0.1FA0.9PbI2.8Br0.2,1.5,MACl,3.5,PACl,12.0,,,MeO-4PADBC,0.11,py3,0.22,,,,,,,1000,10,4700,35,8,200,115,30,VBETS,0.625,,,,,,,4000.0,40.0,10.0,120.0,110.0,5.0,14.9931,368.827,0.188581,21.5561,8721,CH3,v2,
34884,20250213,76,Cs0.1FA0.9PbI2.8Br0.2,1.5,MACl,3.5,PACl,12.0,,,MeO-4PADBC,0.11,py3,0.22,,,,,,,1000,10,4700,35,8,200,115,30,VBETS,0.625,,,,,,,4000.0,40.0,10.0,120.0,110.0,5.0,13.8561,61.8812,1.06866,20.9528,8721,CH4,v2,
34885,20250213,76,Cs0.1FA0.9PbI2.8Br0.2,1.5,MACl,3.5,PACl,12.0,,,MeO-4PADBC,0.11,py3,0.22,,,,,,,1000,10,4700,35,8,200,115,30,VBETS,0.25,,,,,,,4000.0,40.0,10.0,120.0,110.0,5.0,1.63e+40,5.41e+40,0.194711,154.679,8722,CH1,v2,
34886,20250213,76,Cs0.1FA0.9PbI2.8Br0.2,1.5,MACl,3.5,PACl,12.0,,,MeO-4PADBC,0.11,py3,0.22,,,,,,,1000,10,4700,35,8,200,115,30,VBETS,0.25,,,,,,,4000.0,40.0,10.0,120.0,110.0,5.0,3.03939,156.279,0.087762,22.1604,8722,CH2,v2,
34887,20250213,76,Cs0.1FA0.9PbI2.8Br0.2,1.5,MACl,3.5,PACl,12.0,,,MeO-4PADBC,0.11,py3,0.22,,,,,,,1000,10,4700,35,8,200,115,30,VBETS,0.25,,,,,,,4000.0,40.0,10.0,120.0,110.0,5.0,2.23005,25.8915,0.35533,24.2396,8722,CH3,v2,
34888,20250213,76,Cs0.1FA0.9PbI2.8Br0.2,1.5,MACl,3.5,PACl,12.0,,,MeO-4PADBC,0.11,py3,0.22,,,,,,,1000,10,4700,35,8,200,115,30,VBETS,0.25,,,,,,,4000.0,40.0,10.0,120.0,110.0,5.0,9.90986,41.4884,1.01373,23.5622,8722,CH4,v2,
34889,20250213,76,Cs0.1FA0.9PbI2.8Br0.2,1.5,MACl,3.5,PACl,12.0,,,MeO-4PADBC,0.11,py3,0.22,,,,,,,1000,10,4700,35,8,200,115,30,VBETS,0.75,,,,,,,4000.0,40.0,10.0,120.0,110.0,5.0,2.58e-07,4.86394,2.1e-05,0.256343,8723,CH1,v2,
34890,20250213,76,Cs0.1FA0.9PbI2.8Br0.2,1.5,MACl,3.5,PACl,12.0,,,MeO-4PADBC,0.11,py3,0.22,,,,,,,1000,10,4700,35,8,200,115,30,VBETS,0.75,,,,,,,4000.0,40.0,10.0,120.0,110.0,5.0,1.6e-09,0.0784681,1.5e-05,0.137012,8723,CH2,v2,
34891,20250213,76,Cs0.1FA0.9PbI2.8Br0.2,1.5,MACl,3.5,PACl,12.0,,,MeO-4PADBC,0.11,py3,0.22,,,,,,,1000,10,4700,35,8,200,115,30,VBETS,0.75,,,,,,,4000.0,40.0,10.0,120.0,110.0,5.0,328.051,39800000000.0,1.1e-05,0.0777886,8723,CH3,v2,
34892,20250213,76,Cs0.1FA0.9PbI2.8Br0.2,1.5,MACl,3.5,PACl,12.0,,,MeO-4PADBC,0.11,py3,0.22,,,,,,,1000,10,4700,35,8,200,115,30,VBETS,0.75,,,,,,,4000.0,40.0,10.0,120.0,110.0,5.0,4.35e-07,10.7958,3.3e-05,0.120926,8723,CH4,v2,
34893,20250213,76,Cs0.1FA0.9PbI2.8Br0.2,1.5,MACl,3.5,PACl,12.0,,,MeO-4PADBC,0.11,py3,0.22,,,,,,,1000,10,4700,35,8,200,115,30,VBETS,0.375,,,,,,,5000.0,30.0,10.0,100.0,100.0,5.0,2.55e+40,5.44e+40,0.20841,225.211,8724,CH1,v2,
34894,20250213,76,Cs0.1FA0.9PbI2.8Br0.2,1.5,MACl,3.5,PACl,12.0,,,MeO-4PADBC,0.11,py3,0.22,,,,,,,1000,10,4700,35,8,200,115,30,VBETS,0.375,,,,,,,5000.0,30.0,10.0,100.0,100.0,5.0,16.2,65.7925,1.05392,23.4106,8724,CH2,v2,
34895,20250213,76,Cs0.1FA0.9PbI2.8Br0.2,1.5,MACl,3.5,PACl,12.0,,,MeO-4PADBC,0.11,py3,0.22,,,,,,,1000,10,4700,35,8,200,115,30,VBETS,0.375,,,,,,,5000.0,30.0,10.0,100.0,100.0,5.0,13.8108,59.6127,1.0553,21.9535,8724,CH3,v2,
34896,20250213,76,Cs0.1FA0.9PbI2.8Br0.2,1.5,MACl,3.5,PACl,12.0,,,MeO-4PADBC,0.11,py3,0.22,,,,,,,1000,10,4700,35,8,200,115,30,VBETS,0.375,,,,,,,5000.0,30.0,10.0,100.0,100.0,5.0,13.2519,60.1328,1.05738,20.8417,8724,CH4,v2,
34897,20250213,76,Cs0.1FA0.9PbI2.8Br0.2,1.5,MACl,3.5,PACl,12.0,,,MeO-4PADBC,0.11,py3,0.22,,,,,,,1000,10,4700,35,8,200,115,30,VBETS,0.375,,,,,,,4000.0,30.0,10.0,100.0,100.0,5.0,16.1,68.3866,0.987057,23.8411,8725,CH1,v2,
34898,20250213,76,Cs0.1FA0.9PbI2.8Br0.2,1.5,MACl,3.5,PACl,12.0,,,MeO-4PADBC,0.11,py3,0.22,,,,,,,1000,10,4700,35,8,200,115,30,VBETS,0.375,,,,,,,4000.0,30.0,10.0,100.0,100.0,5.0,14.2821,64.085,1.02861,21.6665,8725,CH2,v2,
34899,20250213,76,Cs0.1FA0.9PbI2.8Br0.2,1.5,MACl,3.5,PACl,12.0,,,MeO-4PADBC,0.11,py3,0.22,,,,,,,1000,10,4700,35,8,200,115,30,VBETS,0.375,,,,,,,4000.0,30.0,10.0,100.0,100.0,5.0,11.0302,53.0111,1.01908,20.4177,8725,CH3,v2,
34900,20250213,76,Cs0.1FA0.9PbI2.8Br0.2,1.5,MACl,3.5,PACl,12.0,,,MeO-4PADBC,0.11,py3,0.22,,,,,,,1000,10,4700,35,8,200,115,30,VBETS,0.375,,,,,,,4000.0,30.0,10.0,100.0,100.0,5.0,3.90398,28.1056,1.00612,13.8059,8725,CH4,v2,
34901,20250213,76,Cs0.1FA0.9PbI2.8Br0.2,1.5,MACl,3.5,PACl,12.0,,,MeO-4PADBC,0.11,py3,0.22,,,,,,,1000,10,4700,35,8,200,115,30,VBETS,0.375,,,,,,,4000.0,40.0,10.0,120.0,110.0,5.0,19.5835,127.155,0.600352,25.6538,8726,CH1,v2,
34902,20250213,76,Cs0.1FA0.9PbI2.8Br0.2,1.5,MACl,3.5,PACl,12.0,,,MeO-4PADBC,0.11,py3,0.22,,,,,,,1000,10,4700,35,8,200,115,30,VBETS,0.375,,,,,,,4000.0,40.0,10.0,120.0,110.0,5.0,15.9,64.9042,1.03081,23.6992,8726,CH2,v2,
34903,20250213,76,Cs0.1FA0.9PbI2.8Br0.2,1.5,MACl,3.5,PACl,12.0,,,MeO-4PADBC,0.11,py3,0.22,,,,,,,1000,10,4700,35,8,200,115,30,VBETS,0.375,,,,,,,4000.0,40.0,10.0,120.0,110.0,5.0,10.3615,91.4768,0.515711,21.9636,8726,CH3,v2,
34904,20250213,76,Cs0.1FA0.9PbI2.8Br0.2,1.5,MACl,3.5,PACl,12.0,,,MeO-4PADBC,0.11,py3,0.22,,,,,,,1000,10,4700,35,8,200,115,30,VBETS,0.375,,,,,,,4000.0,40.0,10.0,120.0,110.0,5.0,8.73742,43.8203,1.02023,19.5438,8726,CH4,v2,
34905,20250213,76,Cs0.1FA0.9PbI2.8Br0.2,1.5,MACl,3.5,PACl,12.0,,,MeO-4PADBC,0.11,py3,0.22,,,,,,,1000,10,4700,35,8,200,115,30,VBETS,0.25,,,,,,,5000.0,30.0,10.0,100.0,100.0,5.0,11.4,53.4456,1.02274,20.7693,8727,CH1,v2,
34906,20250213,76,Cs0.1FA0.9PbI2.8Br0.2,1.5,MACl,3.5,PACl,12.0,,,MeO-4PADBC,0.11,py3,0.22,,,,,,,1000,10,4700,35,8,200,115,30,VBETS,0.25,,,,,,,5000.0,30.0,10.0,100.0,100.0,5.0,8.03783,41.4256,1.01546,19.1075,8727,CH2,v2,
34907,20250213,76,Cs0.1FA0.9PbI2.8Br0.2,1.5,MACl,3.5,PACl,12.0,,,MeO-4PADBC,0.11,py3,0.22,,,,,,,1000,10,4700,35,8,200,115,30,VBETS,0.25,,,,,,,5000.0,30.0,10.0,100.0,100.0,5.0,6.54338,37.0373,1.01175,17.4618,8727,CH3,v2,
34908,20250213,76,Cs0.1FA0.9PbI2.8Br0.2,1.5,MACl,3.5,PACl,12.0,,,MeO-4PADBC,0.11,py3,0.22,,,,,,,1000,10,4700,35,8,200,115,30,VBETS,0.25,,,,,,,5000.0,30.0,10.0,100.0,100.0,5.0,7.42,35.7002,0.87949,23.6321,8727,CH4,v2,
34909,20250213,76,Cs0.1FA0.9PbI2.8Br0.2,1.5,MACl,3.5,PACl,12.0,,,MeO-4PADBC,0.11,py3,0.22,,,,,,,1000,10,4700,35,8,200,115,30,VBETS,0.5,,,,,,,4000.0,40.0,10.0,120.0,110.0,5.0,15.6,53.383,1.02619,28.4517,8728,CH1,v2,
34910,20250213,76,Cs0.1FA0.9PbI2.8Br0.2,1.5,MACl,3.5,PACl,12.0,,,MeO-4PADBC,0.11,py3,0.22,,,,,,,1000,10,4700,35,8,200,115,30,VBETS,0.5,,,,,,,4000.0,40.0,10.0,120.0,110.0,5.0,13.7698,47.5459,1.0229,28.3128,8728,CH2,v2,
34911,20250213,76,Cs0.1FA0.9PbI2.8Br0.2,1.5,MACl,3.5,PACl,12.0,,,MeO-4PADBC,0.11,py3,0.22,,,,,,,1000,10,4700,35,8,200,115,30,VBETS,0.5,,,,,,,4000.0,40.0,10.0,120.0,110.0,5.0,8.73108,44.2794,1.01753,19.3784,8728,CH3,v2,
34912,20250213,76,Cs0.1FA0.9PbI2.8Br0.2,1.5,MACl,3.5,PACl,12.0,,,MeO-4PADBC,0.11,py3,0.22,,,,,,,1000,10,4700,35,8,200,115,30,VBETS,0.5,,,,,,,4000.0,40.0,10.0,120.0,110.0,5.0,32.2113,0.0,3.7e+34,-119.513,8728,CH4,v2,
34913,20250213,76,Cs0.1FA0.9PbI2.8Br0.2,1.5,MACl,3.5,PACl,12.0,,,MeO-4PADBC,0.11,py3,0.22,,,,,,,1000,10,4700,35,8,200,115,30,VBETS,0.625,,,,,,,3000.0,30.0,10.0,120.0,110.0,5.0,11.8842,55.1867,1.02381,21.0337,8729,CH1,v2,
34914,20250213,76,Cs0.1FA0.9PbI2.8Br0.2,1.5,MACl,3.5,PACl,12.0,,,MeO-4PADBC,0.11,py3,0.22,,,,,,,1000,10,4700,35,8,200,115,30,VBETS,0.625,,,,,,,3000.0,30.0,10.0,120.0,110.0,5.0,9.54619,46.0628,1.01958,20.3263,8729,CH2,v2,
34915,20250213,76,Cs0.1FA0.9PbI2.8Br0.2,1.5,MACl,3.5,PACl,12.0,,,MeO-4PADBC,0.11,py3,0.22,,,,,,,1000,10,4700,35,8,200,115,30,VBETS,0.625,,,,,,,3000.0,30.0,10.0,120.0,110.0,5.0,6.75246,37.6495,1.01178,17.7262,8729,CH3,v2,
34916,20250213,76,Cs0.1FA0.9PbI2.8Br0.2,1.5,MACl,3.5,PACl,12.0,,,MeO-4PADBC,0.11,py3,0.22,,,,,,,1000,10,4700,35,8,200,115,30,VBETS,0.625,,,,,,,3000.0,30.0,10.0,120.0,110.0,5.0,5.29241,33.0654,1.00805,15.878,8729,CH4,v2,
34917,20250213,76,Cs0.1FA0.9PbI2.8Br0.2,1.5,MACl,3.5,PACl,12.0,,,MeO-4PADBC,0.11,py3,0.22,,,,,,,1000,10,4700,35,8,200,115,30,VBETS,0.75,,,,,,,4000.0,30.0,10.0,100.0,100.0,5.0,2.91e+40,1.64e+40,0.490316,362.263,8730,CH1,v2,
34918,20250213,76,Cs0.1FA0.9PbI2.8Br0.2,1.5,MACl,3.5,PACl,12.0,,,MeO-4PADBC,0.11,py3,0.22,,,,,,,1000,10,4700,35,8,200,115,30,VBETS,0.75,,,,,,,4000.0,30.0,10.0,100.0,100.0,5.0,13.1273,56.1288,1.01051,23.1446,8730,CH2,v2,
