Repository: MI-Materials-Intelligence/Recipe-Language-Model

# Learning Layer

## Overview

In the learning layer, the formulas and parameters are encoded and then tokenised into recipes as inputs. Through atomic skills of data extraction, cleaning, and matching, these data are organised into standardised datasets, providing the basis for RLM training and iterative recipe refinement.

Key Atomic Skills:
- **Cleaning**: Preprocessing and outlier cleaning
- **Matching**: Matching data pairs based on variables
- **Extraction**: Data extraction from robotic boxes

File: seven_ai_layers_robotics/learning/data/data50764_from_db.csv (part 155 of 253)
No,date,rank,Formula PVK,Concentration PVK,Formula Additive 1,Concentration Additive 1,Formula Additive 2,Concentration Additive 2,Formula Additive 3,Concentration Additive 3,Formula SAM 1,Concentration SAM 1,Formula SAM 2,Concentration SAM 2,Formula SAM 3,Concentration SAM 3,Spin Coating Speed SAM,Spin Coating Time SAM,Annealed Temperature SAM,Annealed Time SAM,Spin Coating Speed PVK 1,Spin Coating Time PVK 1,Spin Coating Speed PVK 2,Spin Coating Time PVK 2,Antisolvent Dropping Timing,Antisolvent Volume,Annealed Temperature PVK,Annealed Time PVK,Formula Passivator 1,Concentration Passivator 1,Formula Passivator 2,Concentration Passivator 2,Formula Passivator 3,Concentration Passivator 3,Formula Passivator 4,Concentration Passivator 4,Spin Coating Speed Passivator,Spin Coating Time Passivator,Passivator Dropping Timing,Passivator Volume,Annealed Temperature Passivator,Annealed Time Passivator,PCE,FF,Voc,Jsc,Product,Channel,From,upload_time
34919,20250213,76,Cs0.1FA0.9PbI2.8Br0.2,1.5,MACl,3.5,PACl,12.0,,,MeO-4PADBC,0.11,py3,0.22,,,,,,,1000,10,4700,35,8,200,115,30,VBETS,0.75,,,,,,,4000.0,30.0,10.0,100.0,100.0,5.0,1.19e+39,3.54e+40,0.110836,30.2119,8730,CH3,v2,
34920,20250213,76,Cs0.1FA0.9PbI2.8Br0.2,1.5,MACl,3.5,PACl,12.0,,,MeO-4PADBC,0.11,py3,0.22,,,,,,,1000,10,4700,35,8,200,115,30,VBETS,0.75,,,,,,,4000.0,30.0,10.0,100.0,100.0,5.0,6.85999,37.7009,1.00989,18.0176,8730,CH4,v2,
34921,20250213,76,Cs0.1FA0.9PbI2.8Br0.2,1.5,MACl,3.5,PACl,12.0,,,MeO-4PADBC,0.11,py3,0.22,,,,,,,1000,10,4700,35,8,200,115,30,VBETS,0.5,,,,,,,4000.0,30.0,10.0,100.0,100.0,5.0,6.58001,34.3981,0.7976,23.9832,8731,CH1,v2,
34922,20250213,76,Cs0.1FA0.9PbI2.8Br0.2,1.5,MACl,3.5,PACl,12.0,,,MeO-4PADBC,0.11,py3,0.22,,,,,,,1000,10,4700,35,8,200,115,30,VBETS,0.5,,,,,,,4000.0,30.0,10.0,100.0,100.0,5.0,8.57139,38.4284,0.981976,22.7142,8731,CH2,v2,
34923,20250213,76,Cs0.1FA0.9PbI2.8Br0.2,1.5,MACl,3.5,PACl,12.0,,,MeO-4PADBC,0.11,py3,0.22,,,,,,,1000,10,4700,35,8,200,115,30,VBETS,0.5,,,,,,,4000.0,30.0,10.0,100.0,100.0,5.0,10.7066,44.691,0.995994,24.0532,8731,CH3,v2,
34924,20250213,76,Cs0.1FA0.9PbI2.8Br0.2,1.5,MACl,3.5,PACl,12.0,,,MeO-4PADBC,0.11,py3,0.22,,,,,,,1000,10,4700,35,8,200,115,30,VBETS,0.5,,,,,,,4000.0,30.0,10.0,100.0,100.0,5.0,4.02034,28.9323,0.585618,23.7282,8731,CH4,v2,
34925,20250213,76,Cs0.1FA0.9PbI2.8Br0.2,1.5,MACl,3.5,PACl,12.0,,,MeO-4PADBC,0.11,py3,0.22,,,,,,,1000,10,4700,35,8,200,115,30,VBETS,0.75,,,,,,,5000.0,30.0,10.0,100.0,100.0,5.0,2.02e+39,8.88e+39,0.963061,23.5627,8732,CH1,v2,
34926,20250213,76,Cs0.1FA0.9PbI2.8Br0.2,1.5,MACl,3.5,PACl,12.0,,,MeO-4PADBC,0.11,py3,0.22,,,,,,,1000,10,4700,35,8,200,115,30,VBETS,0.75,,,,,,,5000.0,30.0,10.0,100.0,100.0,5.0,15.2649,58.5046,1.02513,25.4521,8732,CH2,v2,
34927,20250213,76,Cs0.1FA0.9PbI2.8Br0.2,1.5,MACl,3.5,PACl,12.0,,,MeO-4PADBC,0.11,py3,0.22,,,,,,,1000,10,4700,35,8,200,115,30,VBETS,0.75,,,,,,,5000.0,30.0,10.0,100.0,100.0,5.0,12.5427,56.2091,1.01778,21.9245,8732,CH3,v2,
34928,20250213,76,Cs0.1FA0.9PbI2.8Br0.2,1.5,MACl,3.5,PACl,12.0,,,MeO-4PADBC,0.11,py3,0.22,,,,,,,1000,10,4700,35,8,200,115,30,VBETS,0.75,,,,,,,5000.0,30.0,10.0,100.0,100.0,5.0,9.84312,48.9217,1.00718,19.9768,8732,CH4,v2,
34929,20250213,76,Cs0.1FA0.9PbI2.8Br0.2,1.5,MACl,3.5,PACl,12.0,,,MeO-4PADBC,0.11,py3,0.22,,,,,,,1000,10,4700,35,8,200,115,30,VBETS,0.5,,,,,,,5000.0,30.0,10.0,100.0,100.0,5.0,1.60199,-70.3826,-9.9e-05,23.0061,8733,CH1,v2,
34930,20250213,76,Cs0.1FA0.9PbI2.8Br0.2,1.5,MACl,3.5,PACl,12.0,,,MeO-4PADBC,0.11,py3,0.22,,,,,,,1000,10,4700,35,8,200,115,30,VBETS,0.5,,,,,,,5000.0,30.0,10.0,100.0,100.0,5.0,1.60199,-70.3826,-9.9e-05,23.0061,8733,CH2,v2,
34931,20250213,76,Cs0.1FA0.9PbI2.8Br0.2,1.5,MACl,3.5,PACl,12.0,,,MeO-4PADBC,0.11,py3,0.22,,,,,,,1000,10,4700,35,8,200,115,30,VBETS,0.5,,,,,,,5000.0,30.0,10.0,100.0,100.0,5.0,1.60199,-70.3826,-9.9e-05,23.0061,8733,CH3,v2,
34932,20250213,76,Cs0.1FA0.9PbI2.8Br0.2,1.5,MACl,3.5,PACl,12.0,,,MeO-4PADBC,0.11,py3,0.22,,,,,,,1000,10,4700,35,8,200,115,30,VBETS,0.5,,,,,,,5000.0,30.0,10.0,100.0,100.0,5.0,1.60199,-70.3826,-9.9e-05,23.0061,8733,CH4,v2,
34933,20250213,76,Cs0.1FA0.9PbI2.8Br0.2,1.5,MACl,3.5,PACl,12.0,,,MeO-4PADBC,0.11,py3,0.22,,,,,,,1000,10,4700,35,8,200,115,30,VBETS,0.375,,,,,,,3000.0,30.0,10.0,120.0,110.0,5.0,1.60199,-70.3826,-9.9e-05,23.0061,8734,CH1,v2,
34934,20250213,76,Cs0.1FA0.9PbI2.8Br0.2,1.5,MACl,3.5,PACl,12.0,,,MeO-4PADBC,0.11,py3,0.22,,,,,,,1000,10,4700,35,8,200,115,30,VBETS,0.375,,,,,,,3000.0,30.0,10.0,120.0,110.0,5.0,6.32305,38.1204,1.00424,16.517,8734,CH2,v2,
34935,20250213,76,Cs0.1FA0.9PbI2.8Br0.2,1.5,MACl,3.5,PACl,12.0,,,MeO-4PADBC,0.11,py3,0.22,,,,,,,1000,10,4700,35,8,200,115,30,VBETS,0.375,,,,,,,3000.0,30.0,10.0,120.0,110.0,5.0,6.04923,37.5349,1.00095,16.101,8734,CH3,v2,
34936,20250213,76,Cs0.1FA0.9PbI2.8Br0.2,1.5,MACl,3.5,PACl,12.0,,,MeO-4PADBC,0.11,py3,0.22,,,,,,,1000,10,4700,35,8,200,115,30,VBETS,0.375,,,,,,,3000.0,30.0,10.0,120.0,110.0,5.0,8.21942,48.0902,1.00756,16.9634,8734,CH4,v2,
34937,20250213,76,Cs0.1FA0.9PbI2.8Br0.2,1.5,MACl,3.5,PACl,12.0,,,MeO-4PADBC,0.11,py3,0.22,,,,,,,1000,10,4700,35,8,200,115,30,VBETS,0.5,,,,,,,3000.0,30.0,10.0,120.0,110.0,5.0,11.8409,85.539,0.598676,23.1221,8735,CH1,v2,
34938,20250213,76,Cs0.1FA0.9PbI2.8Br0.2,1.5,MACl,3.5,PACl,12.0,,,MeO-4PADBC,0.11,py3,0.22,,,,,,,1000,10,4700,35,8,200,115,30,VBETS,0.5,,,,,,,3000.0,30.0,10.0,120.0,110.0,5.0,14.0869,63.8668,1.02306,21.5596,8735,CH2,v2,
34939,20250213,76,Cs0.1FA0.9PbI2.8Br0.2,1.5,MACl,3.5,PACl,12.0,,,MeO-4PADBC,0.11,py3,0.22,,,,,,,1000,10,4700,35,8,200,115,30,VBETS,0.5,,,,,,,3000.0,30.0,10.0,120.0,110.0,5.0,12.0192,56.2313,1.02174,20.9198,8735,CH3,v2,
34940,20250213,76,Cs0.1FA0.9PbI2.8Br0.2,1.5,MACl,3.5,PACl,12.0,,,MeO-4PADBC,0.11,py3,0.22,,,,,,,1000,10,4700,35,8,200,115,30,VBETS,0.5,,,,,,,3000.0,30.0,10.0,120.0,110.0,5.0,9.25065,46.3465,1.01392,19.6857,8735,CH4,v2,
34941,20250213,76,Cs0.1FA0.9PbI2.8Br0.2,1.5,MACl,3.5,PACl,12.0,,,MeO-4PADBC,0.11,py3,0.22,,,,,,,1000,10,4700,35,8,200,115,30,VBETS,0.25,,,,,,,4000.0,30.0,10.0,100.0,100.0,5.0,14.5193,91.3411,0.70007,22.7058,8736,CH1,v2,
34942,20250213,76,Cs0.1FA0.9PbI2.8Br0.2,1.5,MACl,3.5,PACl,12.0,,,MeO-4PADBC,0.11,py3,0.22,,,,,,,1000,10,4700,35,8,200,115,30,VBETS,0.25,,,,,,,4000.0,30.0,10.0,100.0,100.0,5.0,16.8645,71.4217,1.03757,22.7575,8736,CH2,v2,
34943,20250213,76,Cs0.1FA0.9PbI2.8Br0.2,1.5,MACl,3.5,PACl,12.0,,,MeO-4PADBC,0.11,py3,0.22,,,,,,,1000,10,4700,35,8,200,115,30,VBETS,0.25,,,,,,,4000.0,30.0,10.0,100.0,100.0,5.0,14.0556,61.2059,1.02759,22.3477,8736,CH3,v2,
34944,20250213,76,Cs0.1FA0.9PbI2.8Br0.2,1.5,MACl,3.5,PACl,12.0,,,MeO-4PADBC,0.11,py3,0.22,,,,,,,1000,10,4700,35,8,200,115,30,VBETS,0.25,,,,,,,4000.0,30.0,10.0,100.0,100.0,5.0,10.9865,49.8919,1.01883,21.6135,8736,CH4,v2,
34945,20250213,76,Cs0.1FA0.9PbI2.8Br0.2,1.5,MACl,3.5,PACl,12.0,,,MeO-4PADBC,0.11,py3,0.22,,,,,,,1000,10,4700,35,8,200,115,30,VBETS,0.625,,,,,,,4000.0,30.0,10.0,100.0,100.0,5.0,2.27e+39,2.45e+40,0.355983,26.024,8737,CH1,v2,
34946,20250213,76,Cs0.1FA0.9PbI2.8Br0.2,1.5,MACl,3.5,PACl,12.0,,,MeO-4PADBC,0.11,py3,0.22,,,,,,,1000,10,4700,35,8,200,115,30,VBETS,0.625,,,,,,,4000.0,30.0,10.0,100.0,100.0,5.0,4.04443,28.5636,0.582363,24.3137,8737,CH2,v2,
34947,20250213,76,Cs0.1FA0.9PbI2.8Br0.2,1.5,MACl,3.5,PACl,12.0,,,MeO-4PADBC,0.11,py3,0.22,,,,,,,1000,10,4700,35,8,200,115,30,VBETS,0.625,,,,,,,4000.0,30.0,10.0,100.0,100.0,5.0,11.9704,53.9861,1.02684,21.5934,8737,CH3,v2,
34948,20250213,76,Cs0.1FA0.9PbI2.8Br0.2,1.5,MACl,3.5,PACl,12.0,,,MeO-4PADBC,0.11,py3,0.22,,,,,,,1000,10,4700,35,8,200,115,30,VBETS,0.625,,,,,,,4000.0,30.0,10.0,100.0,100.0,5.0,7.96872,41.2474,1.01484,19.0368,8737,CH4,v2,
34949,20250213,76,Cs0.1FA0.9PbI2.8Br0.2,1.5,MACl,3.5,PACl,12.0,,,MeO-4PADBC,0.11,py3,0.22,,,,,,,1000,10,4700,35,8,200,115,30,VBETS,0.75,,,,,,,3000.0,30.0,10.0,120.0,110.0,5.0,3.97e+40,-11812.1,8.71e+33,-38.608,8738,CH1,v2,
34950,20250213,76,Cs0.1FA0.9PbI2.8Br0.2,1.5,MACl,3.5,PACl,12.0,,,MeO-4PADBC,0.11,py3,0.22,,,,,,,1000,10,4700,35,8,200,115,30,VBETS,0.75,,,,,,,3000.0,30.0,10.0,120.0,110.0,5.0,13.4514,57.2907,1.02854,22.8277,8738,CH2,v2,
34951,20250213,76,Cs0.1FA0.9PbI2.8Br0.2,1.5,MACl,3.5,PACl,12.0,,,MeO-4PADBC,0.11,py3,0.22,,,,,,,1000,10,4700,35,8,200,115,30,VBETS,0.75,,,,,,,3000.0,30.0,10.0,120.0,110.0,5.0,10.0312,0.0,4.61e+34,21.3399,8738,CH3,v2,
34952,20250213,76,Cs0.1FA0.9PbI2.8Br0.2,1.5,MACl,3.5,PACl,12.0,,,MeO-4PADBC,0.11,py3,0.22,,,,,,,1000,10,4700,35,8,200,115,30,VBETS,0.75,,,,,,,3000.0,30.0,10.0,120.0,110.0,5.0,7.87271,40.677,1.01031,19.1567,8738,CH4,v2,
34953,20250213,76,Cs0.1FA0.9PbI2.8Br0.2,1.5,MACl,3.5,PACl,12.0,,,MeO-4PADBC,0.11,py3,0.22,,,,,,,1000,10,4700,35,8,200,115,30,VBETS,0.625,,,,,,,5000.0,30.0,10.0,100.0,100.0,5.0,3.14e+39,4.53e+40,0.328617,21.1022,8739,CH1,v2,
34954,20250213,76,Cs0.1FA0.9PbI2.8Br0.2,1.5,MACl,3.5,PACl,12.0,,,MeO-4PADBC,0.11,py3,0.22,,,,,,,1000,10,4700,35,8,200,115,30,VBETS,0.625,,,,,,,5000.0,30.0,10.0,100.0,100.0,5.0,0.316337,24.7839,0.061614,20.7158,8739,CH2,v2,
34955,20250213,76,Cs0.1FA0.9PbI2.8Br0.2,1.5,MACl,3.5,PACl,12.0,,,MeO-4PADBC,0.11,py3,0.22,,,,,,,1000,10,4700,35,8,200,115,30,VBETS,0.625,,,,,,,5000.0,30.0,10.0,100.0,100.0,5.0,3.21e+39,2.43e+40,0.662444,19.9501,8739,CH3,v2,
34956,20250213,76,Cs0.1FA0.9PbI2.8Br0.2,1.5,MACl,3.5,PACl,12.0,,,MeO-4PADBC,0.11,py3,0.22,,,,,,,1000,10,4700,35,8,200,115,30,VBETS,0.625,,,,,,,5000.0,30.0,10.0,100.0,100.0,5.0,7.2632,40.5959,1.00112,17.8714,8739,CH4,v2,
34957,20250213,76,Cs0.1FA0.9PbI2.8Br0.2,1.5,MACl,3.5,PACl,12.0,,,MeO-4PADBC,0.11,py3,0.22,,,,,,,1000,10,4700,35,8,200,115,30,VBETS,0.25,,,,,,,3000.0,30.0,10.0,120.0,110.0,5.0,3.52e+40,-2786.46,4.21e+34,-29.9874,8740,CH1,v2,
34958,20250213,76,Cs0.1FA0.9PbI2.8Br0.2,1.5,MACl,3.5,PACl,12.0,,,MeO-4PADBC,0.11,py3,0.22,,,,,,,1000,10,4700,35,8,200,115,30,VBETS,0.25,,,,,,,3000.0,30.0,10.0,120.0,110.0,5.0,16.2106,65.6915,1.02569,24.0589,8740,CH2,v2,
34959,20250213,76,Cs0.1FA0.9PbI2.8Br0.2,1.5,MACl,3.5,PACl,12.0,,,MeO-4PADBC,0.11,py3,0.22,,,,,,,1000,10,4700,35,8,200,115,30,VBETS,0.25,,,,,,,3000.0,30.0,10.0,120.0,110.0,5.0,10.9965,48.7621,1.01569,22.2029,8740,CH3,v2,
34960,20250213,76,Cs0.1FA0.9PbI2.8Br0.2,1.5,MACl,3.5,PACl,12.0,,,MeO-4PADBC,0.11,py3,0.22,,,,,,,1000,10,4700,35,8,200,115,30,VBETS,0.25,,,,,,,3000.0,30.0,10.0,120.0,110.0,5.0,6.5498,35.8702,1.00154,18.2318,8740,CH4,v2,
34961,20250213,76,Cs0.05MA0.16FA0.79PbI2.9Br0.1,1.73,MACl,7.0,PMACl,0.7,,,py3,0.083,DMACPA,0.248,,,,,,,1000,15,5000,30,10,180,105,30,VBETS,0.375,,,,,,,5000.0,30.0,10.0,100.0,100.0,5.0,19.4941,72.2733,1.05527,25.5602,8741,CH1,v2,
34962,20250213,76,Cs0.05MA0.16FA0.79PbI2.9Br0.1,1.73,MACl,7.0,PMACl,0.7,,,py3,0.083,DMACPA,0.248,,,,,,,1000,15,5000,30,10,180,105,30,VBETS,0.375,,,,,,,5000.0,30.0,10.0,100.0,100.0,5.0,20.6457,75.614,1.0745,25.4108,8741,CH2,v2,
34963,20250213,76,Cs0.05MA0.16FA0.79PbI2.9Br0.1,1.73,MACl,7.0,PMACl,0.7,,,py3,0.083,DMACPA,0.248,,,,,,,1000,15,5000,30,10,180,105,30,VBETS,0.375,,,,,,,5000.0,30.0,10.0,100.0,100.0,5.0,19.1248,72.7687,1.06702,24.6308,8741,CH3,v2,
34964,20250213,76,Cs0.05MA0.16FA0.79PbI2.9Br0.1,1.73,MACl,7.0,PMACl,0.7,,,py3,0.083,DMACPA,0.248,,,,,,,1000,15,5000,30,10,180,105,30,VBETS,0.375,,,,,,,5000.0,30.0,10.0,100.0,100.0,5.0,19.2436,74.1764,1.06497,24.3603,8741,CH4,v2,
34965,20250213,76,Cs0.05MA0.16FA0.79PbI2.9Br0.1,1.73,MACl,7.0,PMACl,0.7,,,py3,0.083,DMACPA,0.248,,,,,,,1000,15,5000,30,10,180,105,30,VBETS,0.25,,,,,,,4000.0,30.0,10.0,100.0,100.0,5.0,21.3358,78.2501,1.07602,25.3398,8742,CH1,v2,
34966,20250213,76,Cs0.05MA0.16FA0.79PbI2.9Br0.1,1.73,MACl,7.0,PMACl,0.7,,,py3,0.083,DMACPA,0.248,,,,,,,1000,15,5000,30,10,180,105,30,VBETS,0.25,,,,,,,4000.0,30.0,10.0,100.0,100.0,5.0,20.2592,75.3616,1.07278,25.0589,8742,CH2,v2,
34967,20250213,76,Cs0.05MA0.16FA0.79PbI2.9Br0.1,1.73,MACl,7.0,PMACl,0.7,,,py3,0.083,DMACPA,0.248,,,,,,,1000,15,5000,30,10,180,105,30,VBETS,0.25,,,,,,,4000.0,30.0,10.0,100.0,100.0,5.0,19.9342,75.0112,1.06709,24.9042,8742,CH3,v2,
34968,20250213,76,Cs0.05MA0.16FA0.79PbI2.9Br0.1,1.73,MACl,7.0,PMACl,0.7,,,py3,0.083,DMACPA,0.248,,,,,,,1000,15,5000,30,10,180,105,30,VBETS,0.25,,,,,,,4000.0,30.0,10.0,100.0,100.0,5.0,19.3674,74.481,1.06479,24.421,8742,CH4,v2,
34969,20250213,76,Cs0.05MA0.16FA0.79PbI2.9Br0.1,1.73,MACl,7.0,PMACl,0.7,,,py3,0.083,DMACPA,0.248,,,,,,,1000,15,5000,30,10,180,105,30,VBETS,0.25,,,,,,,5000.0,30.0,10.0,100.0,100.0,5.0,13.5993,326.528,0.169705,24.5416,8743,CH1,v2,
34970,20250213,76,Cs0.05MA0.16FA0.79PbI2.9Br0.1,1.73,MACl,7.0,PMACl,0.7,,,py3,0.083,DMACPA,0.248,,,,,,,1000,15,5000,30,10,180,105,30,VBETS,0.25,,,,,,,5000.0,30.0,10.0,100.0,100.0,5.0,0.214081,24.8855,0.04105,20.9564,8743,CH2,v2,
34971,20250213,76,Cs0.05MA0.16FA0.79PbI2.9Br0.1,1.73,MACl,7.0,PMACl,0.7,,,py3,0.083,DMACPA,0.248,,,,,,,1000,15,5000,30,10,180,105,30,VBETS,0.25,,,,,,,5000.0,30.0,10.0,100.0,100.0,5.0,18.6884,73.1697,1.06051,24.0838,8743,CH3,v2,
34972,20250213,76,Cs0.05MA0.16FA0.79PbI2.9Br0.1,1.73,MACl,7.0,PMACl,0.7,,,py3,0.083,DMACPA,0.248,,,,,,,1000,15,5000,30,10,180,105,30,VBETS,0.25,,,,,,,5000.0,30.0,10.0,100.0,100.0,5.0,18.2342,72.8887,1.05668,23.6747,8743,CH4,v2,
34973,20250213,76,Cs0.05MA0.16FA0.79PbI2.9Br0.1,1.73,MACl,7.0,PMACl,0.7,,,py3,0.083,DMACPA,0.248,,,,,,,1000,15,5000,30,10,180,105,30,VBETS,0.25,,,,,,,4000.0,40.0,10.0,120.0,110.0,5.0,19.7458,81.0177,1.00933,24.1469,8744,CH1,v2,
34974,20250213,76,Cs0.05MA0.16FA0.79PbI2.9Br0.1,1.73,MACl,7.0,PMACl,0.7,,,py3,0.083,DMACPA,0.248,,,,,,,1000,15,5000,30,10,180,105,30,VBETS,0.25,,,,,,,4000.0,40.0,10.0,120.0,110.0,5.0,19.101,74.5124,1.06398,24.0932,8744,CH2,v2,
34975,20250213,76,Cs0.05MA0.16FA0.79PbI2.9Br0.1,1.73,MACl,7.0,PMACl,0.7,,,py3,0.083,DMACPA,0.248,,,,,,,1000,15,5000,30,10,180,105,30,VBETS,0.25,,,,,,,4000.0,40.0,10.0,120.0,110.0,5.0,11.8323,46.6152,1.03045,24.6327,8744,CH3,v2,
34976,20250213,76,Cs0.05MA0.16FA0.79PbI2.9Br0.1,1.73,MACl,7.0,PMACl,0.7,,,py3,0.083,DMACPA,0.248,,,,,,,1000,15,5000,30,10,180,105,30,VBETS,0.25,,,,,,,4000.0,40.0,10.0,120.0,110.0,5.0,18.6933,73.8546,1.06103,23.855,8744,CH4,v2,
34977,20250213,76,Cs0.05MA0.16FA0.79PbI2.9Br0.1,1.73,MACl,7.0,PMACl,0.7,,,py3,0.083,DMACPA,0.248,,,,,,,1000,15,5000,30,10,180,105,30,VBETS,0.625,,,,,,,5000.0,30.0,10.0,100.0,100.0,5.0,21.4592,76.1942,1.04028,27.0732,8745,CH1,v2,
34978,20250213,76,Cs0.05MA0.16FA0.79PbI2.9Br0.1,1.73,MACl,7.0,PMACl,0.7,,,py3,0.083,DMACPA,0.248,,,,,,,1000,15,5000,30,10,180,105,30,VBETS,0.625,,,,,,,5000.0,30.0,10.0,100.0,100.0,5.0,19.5304,71.6056,1.05539,25.8434,8745,CH2,v2,
34979,20250213,76,Cs0.05MA0.16FA0.79PbI2.9Br0.1,1.73,MACl,7.0,PMACl,0.7,,,py3,0.083,DMACPA,0.248,,,,,,,1000,15,5000,30,10,180,105,30,VBETS,0.625,,,,,,,5000.0,30.0,10.0,100.0,100.0,5.0,18.6932,70.1696,1.05619,25.2227,8745,CH3,v2,
34980,20250213,76,Cs0.05MA0.16FA0.79PbI2.9Br0.1,1.73,MACl,7.0,PMACl,0.7,,,py3,0.083,DMACPA,0.248,,,,,,,1000,15,5000,30,10,180,105,30,VBETS,0.625,,,,,,,5000.0,30.0,10.0,100.0,100.0,5.0,17.7051,69.3558,1.05428,24.2138,8745,CH4,v2,
34981,20250213,76,Cs0.05MA0.16FA0.79PbI2.9Br0.1,1.73,MACl,7.0,PMACl,0.7,,,py3,0.083,DMACPA,0.248,,,,,,,1000,15,5000,30,10,180,105,30,VBETS,0.5,,,,,,,4000.0,30.0,10.0,100.0,100.0,5.0,17.8158,69.3411,1.0698,24.0166,8746,CH1,v2,
34982,20250213,76,Cs0.05MA0.16FA0.79PbI2.9Br0.1,1.73,MACl,7.0,PMACl,0.7,,,py3,0.083,DMACPA,0.248,,,,,,,1000,15,5000,30,10,180,105,30,VBETS,0.5,,,,,,,4000.0,30.0,10.0,100.0,100.0,5.0,18.956,75.0244,1.0667,23.6865,8746,CH2,v2,
34983,20250213,76,Cs0.05MA0.16FA0.79PbI2.9Br0.1,1.73,MACl,7.0,PMACl,0.7,,,py3,0.083,DMACPA,0.248,,,,,,,1000,15,5000,30,10,180,105,30,VBETS,0.5,,,,,,,4000.0,30.0,10.0,100.0,100.0,5.0,18.9191,74.5925,1.06521,23.8106,8746,CH3,v2,
34984,20250213,76,Cs0.05MA0.16FA0.79PbI2.9Br0.1,1.73,MACl,7.0,PMACl,0.7,,,py3,0.083,DMACPA,0.248,,,,,,,1000,15,5000,30,10,180,105,30,VBETS,0.5,,,,,,,4000.0,30.0,10.0,100.0,100.0,5.0,19.0954,75.3239,1.06437,23.8179,8746,CH4,v2,
34985,20250213,76,Cs0.05MA0.16FA0.79PbI2.9Br0.1,1.73,MACl,7.0,PMACl,0.7,,,py3,0.083,DMACPA,0.248,,,,,,,1000,15,5000,30,10,180,105,30,VBETS,0.375,,,,,,,4000.0,30.0,10.0,100.0,100.0,5.0,15.2422,61.1678,1.02631,24.2799,8747,CH1,v2,
34986,20250213,76,Cs0.05MA0.16FA0.79PbI2.9Br0.1,1.73,MACl,7.0,PMACl,0.7,,,py3,0.083,DMACPA,0.248,,,,,,,1000,15,5000,30,10,180,105,30,VBETS,0.375,,,,,,,4000.0,30.0,10.0,100.0,100.0,5.0,19.0595,74.9365,1.06313,23.9238,8747,CH2,v2,
34987,20250213,76,Cs0.05MA0.16FA0.79PbI2.9Br0.1,1.73,MACl,7.0,PMACl,0.7,,,py3,0.083,DMACPA,0.248,,,,,,,1000,15,5000,30,10,180,105,30,VBETS,0.375,,,,,,,4000.0,30.0,10.0,100.0,100.0,5.0,18.378,73.5341,1.06393,23.4907,8747,CH3,v2,
34988,20250213,76,Cs0.05MA0.16FA0.79PbI2.9Br0.1,1.73,MACl,7.0,PMACl,0.7,,,py3,0.083,DMACPA,0.248,,,,,,,1000,15,5000,30,10,180,105,30,VBETS,0.375,,,,,,,4000.0,30.0,10.0,100.0,100.0,5.0,17.7296,73.4469,1.05533,22.8739,8747,CH4,v2,
34989,20250213,76,Cs0.05MA0.16FA0.79PbI2.9Br0.1,1.73,MACl,7.0,PMACl,0.7,,,py3,0.083,DMACPA,0.248,,,,,,,1000,15,5000,30,10,180,105,30,VBETS,0.5,,,,,,,5000.0,30.0,10.0,100.0,100.0,5.0,5.98676,64.5773,0.38724,23.9404,8748,CH1,v2,
34990,20250213,76,Cs0.05MA0.16FA0.79PbI2.9Br0.1,1.73,MACl,7.0,PMACl,0.7,,,py3,0.083,DMACPA,0.248,,,,,,,1000,15,5000,30,10,180,105,30,VBETS,0.5,,,,,,,5000.0,30.0,10.0,100.0,100.0,5.0,8.63882,28.8636,0.986036,30.3536,8748,CH2,v2,
34991,20250213,76,Cs0.05MA0.16FA0.79PbI2.9Br0.1,1.73,MACl,7.0,PMACl,0.7,,,py3,0.083,DMACPA,0.248,,,,,,,1000,15,5000,30,10,180,105,30,VBETS,0.5,,,,,,,5000.0,30.0,10.0,100.0,100.0,5.0,14.499,43.8552,1.03622,31.9055,8748,CH3,v2,
34992,20250213,76,Cs0.05MA0.16FA0.79PbI2.9Br0.1,1.73,MACl,7.0,PMACl,0.7,,,py3,0.083,DMACPA,0.248,,,,,,,1000,15,5000,30,10,180,105,30,VBETS,0.5,,,,,,,5000.0,30.0,10.0,100.0,100.0,5.0,13.8481,56.2716,1.04211,23.615,8748,CH4,v2,
34993,20250213,76,Cs0.05MA0.16FA0.79PbI2.9Br0.1,1.73,MACl,7.0,PMACl,0.7,,,py3,0.083,DMACPA,0.248,,,,,,,1000,15,5000,30,10,180,105,30,VBETS,0.375,,,,,,,3000.0,30.0,10.0,120.0,110.0,5.0,19.0907,74.3672,1.01623,25.261,8749,CH1,v2,
34994,20250213,76,Cs0.05MA0.16FA0.79PbI2.9Br0.1,1.73,MACl,7.0,PMACl,0.7,,,py3,0.083,DMACPA,0.248,,,,,,,1000,15,5000,30,10,180,105,30,VBETS,0.375,,,,,,,3000.0,30.0,10.0,120.0,110.0,5.0,18.7681,73.6607,1.06155,24.0018,8749,CH2,v2,
34995,20250213,76,Cs0.05MA0.16FA0.79PbI2.9Br0.1,1.73,MACl,7.0,PMACl,0.7,,,py3,0.083,DMACPA,0.248,,,,,,,1000,15,5000,30,10,180,105,30,VBETS,0.375,,,,,,,3000.0,30.0,10.0,120.0,110.0,5.0,13.8026,284.491,0.200538,24.1933,8749,CH3,v2,
34996,20250213,76,Cs0.05MA0.16FA0.79PbI2.9Br0.1,1.73,MACl,7.0,PMACl,0.7,,,py3,0.083,DMACPA,0.248,,,,,,,1000,15,5000,30,10,180,105,30,VBETS,0.375,,,,,,,3000.0,30.0,10.0,120.0,110.0,5.0,18.1655,73.4949,1.05366,23.4578,8749,CH4,v2,
34997,20250213,76,Cs0.05MA0.16FA0.79PbI2.9Br0.1,1.73,MACl,7.0,PMACl,0.7,,,py3,0.083,DMACPA,0.248,,,,,,,1000,15,5000,30,10,180,105,30,VBETS,0.75,,,,,,,4000.0,30.0,10.0,100.0,100.0,5.0,22.2764,75.0061,1.06035,28.009,8750,CH1,v2,
34998,20250213,76,Cs0.05MA0.16FA0.79PbI2.9Br0.1,1.73,MACl,7.0,PMACl,0.7,,,py3,0.083,DMACPA,0.248,,,,,,,1000,15,5000,30,10,180,105,30,VBETS,0.75,,,,,,,4000.0,30.0,10.0,100.0,100.0,5.0,19.1982,71.5622,1.05599,25.4049,8750,CH2,v2,
34999,20250213,76,Cs0.05MA0.16FA0.79PbI2.9Br0.1,1.73,MACl,7.0,PMACl,0.7,,,py3,0.083,DMACPA,0.248,,,,,,,1000,15,5000,30,10,180,105,30,VBETS,0.75,,,,,,,4000.0,30.0,10.0,100.0,100.0,5.0,18.116,71.0415,1.05574,24.1543,8750,CH3,v2,
35000,20250213,76,Cs0.05MA0.16FA0.79PbI2.9Br0.1,1.73,MACl,7.0,PMACl,0.7,,,py3,0.083,DMACPA,0.248,,,,,,,1000,15,5000,30,10,180,105,30,VBETS,0.75,,,,,,,4000.0,30.0,10.0,100.0,100.0,5.0,16.7226,70.7947,1.0546,22.3983,8750,CH4,v2,
35001,20250213,76,Cs0.05MA0.16FA0.79PbI2.9Br0.1,1.73,MACl,7.0,PMACl,0.7,,,py3,0.083,DMACPA,0.248,,,,,,,1000,15,5000,30,10,180,105,30,VBETS,0.625,,,,,,,3000.0,30.0,10.0,120.0,110.0,5.0,1.49e+40,7.23e+40,0.14186,145.033,8751,CH1,v2,
35002,20250213,76,Cs0.05MA0.16FA0.79PbI2.9Br0.1,1.73,MACl,7.0,PMACl,0.7,,,py3,0.083,DMACPA,0.248,,,,,,,1000,15,5000,30,10,180,105,30,VBETS,0.625,,,,,,,3000.0,30.0,10.0,120.0,110.0,5.0,18.3418,73.4953,1.05897,23.5667,8751,CH2,v2,
35003,20250213,76,Cs0.05MA0.16FA0.79PbI2.9Br0.1,1.73,MACl,7.0,PMACl,0.7,,,py3,0.083,DMACPA,0.248,,,,,,,1000,15,5000,30,10,180,105,30,VBETS,0.625,,,,,,,3000.0,30.0,10.0,120.0,110.0,5.0,17.1856,71.6124,1.0536,22.7773,8751,CH3,v2,
35004,20250213,76,Cs0.05MA0.16FA0.79PbI2.9Br0.1,1.73,MACl,7.0,PMACl,0.7,,,py3,0.083,DMACPA,0.248,,,,,,,1000,15,5000,30,10,180,105,30,VBETS,0.625,,,,,,,3000.0,30.0,10.0,120.0,110.0,5.0,16.5814,69.9704,1.05525,22.4571,8751,CH4,v2,
35005,20250213,76,Cs0.05MA0.16FA0.79PbI2.9Br0.1,1.73,MACl,7.0,PMACl,0.7,,,py3,0.083,DMACPA,0.248,,,,,,,1000,15,5000,30,10,180,105,30,VBETS,0.25,,,,,,,3000.0,30.0,10.0,120.0,110.0,5.0,3.91e+38,8.5e+41,-9.7e-05,-0.474689,8752,CH1,v2,
35006,20250213,76,Cs0.05MA0.16FA0.79PbI2.9Br0.1,1.73,MACl,7.0,PMACl,0.7,,,py3,0.083,DMACPA,0.248,,,,,,,1000,15,5000,30,10,180,105,30,VBETS,0.25,,,,,,,3000.0,30.0,10.0,120.0,110.0,5.0,16.3441,71.9644,1.04301,21.7749,8752,CH2,v2,
35007,20250213,76,Cs0.05MA0.16FA0.79PbI2.9Br0.1,1.73,MACl,7.0,PMACl,0.7,,,py3,0.083,DMACPA,0.248,,,,,,,1000,15,5000,30,10,180,105,30,VBETS,0.25,,,,,,,3000.0,30.0,10.0,120.0,110.0,5.0,15.7627,70.2239,1.04415,21.4972,8752,CH3,v2,
35008,20250213,76,Cs0.05MA0.16FA0.79PbI2.9Br0.1,1.73,MACl,7.0,PMACl,0.7,,,py3,0.083,DMACPA,0.248,,,,,,,1000,15,5000,30,10,180,105,30,VBETS,0.25,,,,,,,3000.0,30.0,10.0,120.0,110.0,5.0,15.6365,70.1147,1.04396,21.3621,8752,CH4,v2,
35009,20250213,76,Cs0.05MA0.16FA0.79PbI2.9Br0.1,1.73,MACl,7.0,PMACl,0.7,,,py3,0.083,DMACPA,0.248,,,,,,,1000,15,5000,30,10,180,105,30,VBETS,0.5,,,,,,,3000.0,30.0,10.0,120.0,110.0,5.0,19.3052,186.917,0.422917,24.4215,8753,CH1,v2,
35010,20250213,76,Cs0.05MA0.16FA0.79PbI2.9Br0.1,1.73,MACl,7.0,PMACl,0.7,,,py3,0.083,DMACPA,0.248,,,,,,,1000,15,5000,30,10,180,105,30,VBETS,0.5,,,,,,,3000.0,30.0,10.0,120.0,110.0,5.0,17.687,69.45,1.05569,24.1237,8753,CH2,v2,
35011,20250213,76,Cs0.05MA0.16FA0.79PbI2.9Br0.1,1.73,MACl,7.0,PMACl,0.7,,,py3,0.083,DMACPA,0.248,,,,,,,1000,15,5000,30,10,180,105,30,VBETS,0.5,,,,,,,3000.0,30.0,10.0,120.0,110.0,5.0,19.2334,74.796,1.07199,23.9876,8753,CH3,v2,
35012,20250213,76,Cs0.05MA0.16FA0.79PbI2.9Br0.1,1.73,MACl,7.0,PMACl,0.7,,,py3,0.083,DMACPA,0.248,,,,,,,1000,15,5000,30,10,180,105,30,VBETS,0.5,,,,,,,3000.0,30.0,10.0,120.0,110.0,5.0,5.90393,29.4318,0.804601,24.9312,8753,CH4,v2,
35013,20250213,76,Cs0.05MA0.16FA0.79PbI2.9Br0.1,1.73,MACl,7.0,PMACl,0.7,,,py3,0.083,DMACPA,0.248,,,,,,,1000,15,5000,30,10,180,105,30,VBETS,0.75,,,,,,,3000.0,30.0,10.0,120.0,110.0,5.0,17.069,2929.93,-5.8e-05,-10.1001,8754,CH1,v2,
35014,20250213,76,Cs0.05MA0.16FA0.79PbI2.9Br0.1,1.73,MACl,7.0,PMACl,0.7,,,py3,0.083,DMACPA,0.248,,,,,,,1000,15,5000,30,10,180,105,30,VBETS,0.75,,,,,,,3000.0,30.0,10.0,120.0,110.0,5.0,0.500356,24.7468,0.091252,22.1574,8754,CH2,v2,
35015,20250213,76,Cs0.05MA0.16FA0.79PbI2.9Br0.1,1.73,MACl,7.0,PMACl,0.7,,,py3,0.083,DMACPA,0.248,,,,,,,1000,15,5000,30,10,180,105,30,VBETS,0.75,,,,,,,3000.0,30.0,10.0,120.0,110.0,5.0,0.629118,24.6263,0.112593,22.6893,8754,CH3,v2,
35016,20250213,76,Cs0.05MA0.16FA0.79PbI2.9Br0.1,1.73,MACl,7.0,PMACl,0.7,,,py3,0.083,DMACPA,0.248,,,,,,,1000,15,5000,30,10,180,105,30,VBETS,0.75,,,,,,,3000.0,30.0,10.0,120.0,110.0,5.0,0.0412792,20.624,0.014781,13.5408,8754,CH4,v2,
35017,20250213,76,Cs0.05MA0.16FA0.79PbI2.9Br0.1,1.73,MACl,7.0,PMACl,0.7,,,py3,0.083,DMACPA,0.248,,,,,,,1000,15,5000,30,10,180,105,30,VBETS,0.75,,,,,,,5000.0,30.0,10.0,100.0,100.0,5.0,19.0878,80.0501,1.00485,23.7298,8755,CH1,v2,
35018,20250213,76,Cs0.05MA0.16FA0.79PbI2.9Br0.1,1.73,MACl,7.0,PMACl,0.7,,,py3,0.083,DMACPA,0.248,,,,,,,1000,15,5000,30,10,180,105,30,VBETS,0.75,,,,,,,5000.0,30.0,10.0,100.0,100.0,5.0,18.7647,74.3732,1.06042,23.793,8755,CH2,v2,
35019,20250213,76,Cs0.05MA0.16FA0.79PbI2.9Br0.1,1.73,MACl,7.0,PMACl,0.7,,,py3,0.083,DMACPA,0.248,,,,,,,1000,15,5000,30,10,180,105,30,VBETS,0.75,,,,,,,5000.0,30.0,10.0,100.0,100.0,5.0,16.687,70.8179,1.05311,22.375,8755,CH3,v2,
35020,20250213,76,Cs0.05MA0.16FA0.79PbI2.9Br0.1,1.73,MACl,7.0,PMACl,0.7,,,py3,0.083,DMACPA,0.248,,,,,,,1000,15,5000,30,10,180,105,30,VBETS,0.75,,,,,,,5000.0,30.0,10.0,100.0,100.0,5.0,15.4836,68.9952,1.04617,21.4512,8755,CH4,v2,
35021,20250213,76,Cs0.05MA0.16FA0.79PbI2.9Br0.1,1.73,MACl,7.0,PMACl,0.7,,,py3,0.083,DMACPA,0.248,,,,,,,1000,15,5000,30,10,180,105,30,VBETS,0.625,,,,,,,4000.0,40.0,10.0,120.0,110.0,5.0,80.2079,-687.372,-8.8e-05,132.731,8756,CH1,v2,
35022,20250213,76,Cs0.05MA0.16FA0.79PbI2.9Br0.1,1.73,MACl,7.0,PMACl,0.7,,,py3,0.083,DMACPA,0.248,,,,,,,1000,15,5000,30,10,180,105,30,VBETS,0.625,,,,,,,4000.0,40.0,10.0,120.0,110.0,5.0,16.3787,71.4955,1.04391,21.9451,8756,CH2,v2,
35023,20250213,76,Cs0.05MA0.16FA0.79PbI2.9Br0.1,1.73,MACl,7.0,PMACl,0.7,,,py3,0.083,DMACPA,0.248,,,,,,,1000,15,5000,30,10,180,105,30,VBETS,0.625,,,,,,,4000.0,40.0,10.0,120.0,110.0,5.0,15.1962,69.2396,1.04125,21.0778,8756,CH3,v2,
35024,20250213,76,Cs0.05MA0.16FA0.79PbI2.9Br0.1,1.73,MACl,7.0,PMACl,0.7,,,py3,0.083,DMACPA,0.248,,,,,,,1000,15,5000,30,10,180,105,30,VBETS,0.625,,,,,,,4000.0,40.0,10.0,120.0,110.0,5.0,13.6318,65.8802,1.03414,20.0088,8756,CH4,v2,
35025,20250213,76,Cs0.05MA0.16FA0.79PbI2.9Br0.1,1.73,MACl,7.0,PMACl,0.7,,,py3,0.083,DMACPA,0.248,,,,,,,1000,15,5000,30,10,180,105,30,VBETS,0.5,,,,,,,4000.0,40.0,10.0,120.0,110.0,5.0,19.7579,92.8767,0.880142,24.1702,8757,CH1,v2,
35026,20250213,76,Cs0.05MA0.16FA0.79PbI2.9Br0.1,1.73,MACl,7.0,PMACl,0.7,,,py3,0.083,DMACPA,0.248,,,,,,,1000,15,5000,30,10,180,105,30,VBETS,0.5,,,,,,,4000.0,40.0,10.0,120.0,110.0,5.0,14.9208,60.6075,1.04471,23.5652,8757,CH2,v2,
35027,20250213,76,Cs0.05MA0.16FA0.79PbI2.9Br0.1,1.73,MACl,7.0,PMACl,0.7,,,py3,0.083,DMACPA,0.248,,,,,,,1000,15,5000,30,10,180,105,30,VBETS,0.5,,,,,,,4000.0,40.0,10.0,120.0,110.0,5.0,16.901,71.232,1.05221,22.5494,8757,CH3,v2,
35028,20250213,76,Cs0.05MA0.16FA0.79PbI2.9Br0.1,1.73,MACl,7.0,PMACl,0.7,,,py3,0.083,DMACPA,0.248,,,,,,,1000,15,5000,30,10,180,105,30,VBETS,0.5,,,,,,,4000.0,40.0,10.0,120.0,110.0,5.0,17.1928,71.2676,1.05398,22.8886,8757,CH4,v2,
35029,20250213,76,Cs0.05MA0.16FA0.79PbI2.9Br0.1,1.73,MACl,7.0,PMACl,0.7,,,py3,0.083,DMACPA,0.248,,,,,,,1000,15,5000,30,10,180,105,30,VBETS,0.75,,,,,,,4000.0,40.0,10.0,120.0,110.0,5.0,2.84e+39,3e+40,0.322759,29.3571,8758,CH1,v2,
35030,20250213,76,Cs0.05MA0.16FA0.79PbI2.9Br0.1,1.73,MACl,7.0,PMACl,0.7,,,py3,0.083,DMACPA,0.248,,,,,,,1000,15,5000,30,10,180,105,30,VBETS,0.75,,,,,,,4000.0,40.0,10.0,120.0,110.0,5.0,18.867,74.6276,1.06908,23.648,8758,CH2,v2,
35031,20250213,76,Cs0.05MA0.16FA0.79PbI2.9Br0.1,1.73,MACl,7.0,PMACl,0.7,,,py3,0.083,DMACPA,0.248,,,,,,,1000,15,5000,30,10,180,105,30,VBETS,0.75,,,,,,,4000.0,40.0,10.0,120.0,110.0,5.0,17.7122,73.2706,1.05626,22.886,8758,CH3,v2,
35032,20250213,76,Cs0.05MA0.16FA0.79PbI2.9Br0.1,1.73,MACl,7.0,PMACl,0.7,,,py3,0.083,DMACPA,0.248,,,,,,,1000,15,5000,30,10,180,105,30,VBETS,0.75,,,,,,,4000.0,40.0,10.0,120.0,110.0,5.0,16.798,72.035,1.05097,22.1884,8758,CH4,v2,
35033,20250213,76,Cs0.05MA0.16FA0.79PbI2.9Br0.1,1.73,MACl,7.0,PMACl,0.7,,,py3,0.083,DMACPA,0.248,,,,,,,1000,15,5000,30,10,180,105,30,VBETS,0.375,,,,,,,4000.0,40.0,10.0,120.0,110.0,5.0,173.921,-59505.0,-5.9e-05,4.96107,8759,CH1,v2,
35034,20250213,76,Cs0.05MA0.16FA0.79PbI2.9Br0.1,1.73,MACl,7.0,PMACl,0.7,,,py3,0.083,DMACPA,0.248,,,,,,,1000,15,5000,30,10,180,105,30,VBETS,0.375,,,,,,,4000.0,40.0,10.0,120.0,110.0,5.0,17.4956,72.3742,1.05073,23.0067,8759,CH2,v2,
35035,20250213,76,Cs0.05MA0.16FA0.79PbI2.9Br0.1,1.73,MACl,7.0,PMACl,0.7,,,py3,0.083,DMACPA,0.248,,,,,,,1000,15,5000,30,10,180,105,30,VBETS,0.375,,,,,,,4000.0,40.0,10.0,120.0,110.0,5.0,0.233748,24.7066,0.043747,21.6265,8759,CH3,v2,
35036,20250213,76,Cs0.05MA0.16FA0.79PbI2.9Br0.1,1.73,MACl,7.0,PMACl,0.7,,,py3,0.083,DMACPA,0.248,,,,,,,1000,15,5000,30,10,180,105,30,VBETS,0.375,,,,,,,4000.0,40.0,10.0,120.0,110.0,5.0,15.3088,69.2262,1.04504,21.1611,8759,CH4,v2,
35037,20250213,76,Cs0.05MA0.16FA0.79PbI2.9Br0.1,1.73,MACl,7.0,PMACl,0.7,,,py3,0.083,DMACPA,0.248,,,,,,,1000,15,5000,30,10,180,105,30,VBETS,0.625,,,,,,,4000.0,30.0,10.0,100.0,100.0,5.0,1.71e+39,2.7e+40,0.138363,45.7344,8760,CH1,v2,
35038,20250213,76,Cs0.05MA0.16FA0.79PbI2.9Br0.1,1.73,MACl,7.0,PMACl,0.7,,,py3,0.083,DMACPA,0.248,,,,,,,1000,15,5000,30,10,180,105,30,VBETS,0.625,,,,,,,4000.0,30.0,10.0,100.0,100.0,5.0,15.7041,70.9945,1.04203,21.228,8760,CH2,v2,
35039,20250213,76,Cs0.05MA0.16FA0.79PbI2.9Br0.1,1.73,MACl,7.0,PMACl,0.7,,,py3,0.083,DMACPA,0.248,,,,,,,1000,15,5000,30,10,180,105,30,VBETS,0.625,,,,,,,4000.0,30.0,10.0,100.0,100.0,5.0,17.0142,152.83,0.467281,23.8245,8760,CH3,v2,
35040,20250213,76,Cs0.05MA0.16FA0.79PbI2.9Br0.1,1.73,MACl,7.0,PMACl,0.7,,,py3,0.083,DMACPA,0.248,,,,,,,1000,15,5000,30,10,180,105,30,VBETS,0.625,,,,,,,4000.0,30.0,10.0,100.0,100.0,5.0,4.40234,27.891,0.665427,23.7203,8760,CH4,v2,
35041,20250213,76,Cs0.05MA0.1FA0.85PbI3.0,1.73,MACl,14.6,PEAI,0.517,,,py3,0.248,4PACz,0.083,,,,,,,1000,10,5000,30,15,200,100,20,VBETS,0.625,,,,,,,4000.0,30.0,10.0,100.0,100.0,5.0,1.62e+37,0.854996,9.56e+34,19.8151,8761,CH1,v2,
35042,20250213,76,Cs0.05MA0.1FA0.85PbI3.0,1.73,MACl,14.6,PEAI,0.517,,,py3,0.248,4PACz,0.083,,,,,,,1000,10,5000,30,15,200,100,20,VBETS,0.625,,,,,,,4000.0,30.0,10.0,100.0,100.0,5.0,12.4901,50.889,1.03742,23.6586,8761,CH2,v2,
35043,20250213,76,Cs0.05MA0.1FA0.85PbI3.0,1.73,MACl,14.6,PEAI,0.517,,,py3,0.248,4PACz,0.083,,,,,,,1000,10,5000,30,15,200,100,20,VBETS,0.625,,,,,,,4000.0,30.0,10.0,100.0,100.0,5.0,2.25818,27.4247,0.348641,23.6178,8761,CH3,v2,
35044,20250213,76,Cs0.05MA0.1FA0.85PbI3.0,1.73,MACl,14.6,PEAI,0.517,,,py3,0.248,4PACz,0.083,,,,,,,1000,10,5000,30,15,200,100,20,VBETS,0.625,,,,,,,4000.0,30.0,10.0,100.0,100.0,5.0,11.0742,45.5751,1.03261,23.5313,8761,CH4,v2,
35045,20250213,76,Cs0.05MA0.1FA0.85PbI3.0,1.73,MACl,14.6,PEAI,0.517,,,py3,0.248,4PACz,0.083,,,,,,,1000,10,5000,30,15,200,100,20,VBETS,0.75,,,,,,,5000.0,30.0,10.0,100.0,100.0,5.0,59.1424,4801.34,0.05114,24.0864,8762,CH1,v2,
35046,20250213,76,Cs0.05MA0.1FA0.85PbI3.0,1.73,MACl,14.6,PEAI,0.517,,,py3,0.248,4PACz,0.083,,,,,,,1000,10,5000,30,15,200,100,20,VBETS,0.75,,,,,,,5000.0,30.0,10.0,100.0,100.0,5.0,15.8523,65.2769,1.06492,22.8043,8762,CH2,v2,
35047,20250213,76,Cs0.05MA0.1FA0.85PbI3.0,1.73,MACl,14.6,PEAI,0.517,,,py3,0.248,4PACz,0.083,,,,,,,1000,10,5000,30,15,200,100,20,VBETS,0.75,,,,,,,5000.0,30.0,10.0,100.0,100.0,5.0,35.8587,353.819,0.403344,25.1269,8762,CH3,v2,
35048,20250213,76,Cs0.05MA0.1FA0.85PbI3.0,1.73,MACl,14.6,PEAI,0.517,,,py3,0.248,4PACz,0.083,,,,,,,1000,10,5000,30,15,200,100,20,VBETS,0.75,,,,,,,5000.0,30.0,10.0,100.0,100.0,5.0,0.377572,24.9513,0.059615,25.3836,8762,CH4,v2,
35049,20250213,76,Cs0.05MA0.1FA0.85PbI3.0,1.73,MACl,14.6,PEAI,0.517,,,py3,0.248,4PACz,0.083,,,,,,,1000,10,5000,30,15,200,100,20,VBETS,0.25,,,,,,,4000.0,40.0,10.0,120.0,110.0,5.0,0.260896,24.8874,0.042732,24.5323,8763,CH1,v2,
35050,20250213,76,Cs0.05MA0.1FA0.85PbI3.0,1.73,MACl,14.6,PEAI,0.517,,,py3,0.248,4PACz,0.083,,,,,,,1000,10,5000,30,15,200,100,20,VBETS,0.25,,,,,,,4000.0,40.0,10.0,120.0,110.0,5.0,0.266825,24.1182,0.049258,22.4599,8763,CH2,v2,
35051,20250213,76,Cs0.05MA0.1FA0.85PbI3.0,1.73,MACl,14.6,PEAI,0.517,,,py3,0.248,4PACz,0.083,,,,,,,1000,10,5000,30,15,200,100,20,VBETS,0.25,,,,,,,4000.0,40.0,10.0,120.0,110.0,5.0,261.211,8692.12,0.122326,24.5668,8763,CH3,v2,
35052,20250213,76,Cs0.05MA0.1FA0.85PbI3.0,1.73,MACl,14.6,PEAI,0.517,,,py3,0.248,4PACz,0.083,,,,,,,1000,10,5000,30,15,200,100,20,VBETS,0.25,,,,,,,4000.0,40.0,10.0,120.0,110.0,5.0,16.8442,60.5498,1.0489,26.5219,8763,CH4,v2,
35053,20250213,76,Cs0.05MA0.1FA0.85PbI3.0,1.73,MACl,14.6,PEAI,0.517,,,py3,0.248,4PACz,0.083,,,,,,,1000,10,5000,30,15,200,100,20,VBETS,0.375,,,,,,,4000.0,30.0,10.0,100.0,100.0,5.0,10.8592,134.837,0.282904,28.4674,8764,CH1,v2,
35054,20250213,76,Cs0.05MA0.1FA0.85PbI3.0,1.73,MACl,14.6,PEAI,0.517,,,py3,0.248,4PACz,0.083,,,,,,,1000,10,5000,30,15,200,100,20,VBETS,0.375,,,,,,,4000.0,30.0,10.0,100.0,100.0,5.0,6.19339,30.3443,0.651624,31.3223,8764,CH2,v2,
35055,20250213,76,Cs0.05MA0.1FA0.85PbI3.0,1.73,MACl,14.6,PEAI,0.517,,,py3,0.248,4PACz,0.083,,,,,,,1000,10,5000,30,15,200,100,20,VBETS,0.375,,,,,,,4000.0,30.0,10.0,100.0,100.0,5.0,1.7e+39,1.21e+40,0.67708,20.7443,8764,CH3,v2,
35056,20250213,76,Cs0.05MA0.1FA0.85PbI3.0,1.73,MACl,14.6,PEAI,0.517,,,py3,0.248,4PACz,0.083,,,,,,,1000,10,5000,30,15,200,100,20,VBETS,0.375,,,,,,,4000.0,30.0,10.0,100.0,100.0,5.0,18.2637,71.7157,1.06299,23.9578,8764,CH4,v2,
35057,20250213,76,Cs0.05MA0.1FA0.85PbI3.0,1.73,MACl,14.6,PEAI,0.517,,,py3,0.248,4PACz,0.083,,,,,,,1000,10,5000,30,15,200,100,20,VBETS,0.375,,,,,,,5000.0,30.0,10.0,100.0,100.0,5.0,5.90847,27.6492,0.852306,25.0724,8765,CH1,v2,
35058,20250213,76,Cs0.05MA0.1FA0.85PbI3.0,1.73,MACl,14.6,PEAI,0.517,,,py3,0.248,4PACz,0.083,,,,,,,1000,10,5000,30,15,200,100,20,VBETS,0.375,,,,,,,5000.0,30.0,10.0,100.0,100.0,5.0,16.7778,68.2941,1.0547,23.2928,8765,CH2,v2,
35059,20250213,76,Cs0.05MA0.1FA0.85PbI3.0,1.73,MACl,14.6,PEAI,0.517,,,py3,0.248,4PACz,0.083,,,,,,,1000,10,5000,30,15,200,100,20,VBETS,0.375,,,,,,,5000.0,30.0,10.0,100.0,100.0,5.0,7.35739,62.4349,0.481423,24.4776,8765,CH3,v2,
35060,20250213,76,Cs0.05MA0.1FA0.85PbI3.0,1.73,MACl,14.6,PEAI,0.517,,,py3,0.248,4PACz,0.083,,,,,,,1000,10,5000,30,15,200,100,20,VBETS,0.375,,,,,,,5000.0,30.0,10.0,100.0,100.0,5.0,17.129,69.4807,1.05351,23.4008,8765,CH4,v2,
35061,20250213,76,Cs0.05MA0.1FA0.85PbI3.0,1.73,MACl,14.6,PEAI,0.517,,,py3,0.248,4PACz,0.083,,,,,,,1000,10,5000,30,15,200,100,20,VBETS,0.25,,,,,,,3000.0,30.0,10.0,120.0,110.0,5.0,17.3627,69.1819,1.05542,23.7792,8766,CH1,v2,
35062,20250213,76,Cs0.05MA0.1FA0.85PbI3.0,1.73,MACl,14.6,PEAI,0.517,,,py3,0.248,4PACz,0.083,,,,,,,1000,10,5000,30,15,200,100,20,VBETS,0.25,,,,,,,3000.0,30.0,10.0,120.0,110.0,5.0,16.5682,67.6243,1.05366,23.2526,8766,CH2,v2,
35063,20250213,76,Cs0.05MA0.1FA0.85PbI3.0,1.73,MACl,14.6,PEAI,0.517,,,py3,0.248,4PACz,0.083,,,,,,,1000,10,5000,30,15,200,100,20,VBETS,0.25,,,,,,,3000.0,30.0,10.0,120.0,110.0,5.0,2.29e+40,-5.89e+40,0.147276,-263.266,8766,CH3,v2,
35064,20250213,76,Cs0.05MA0.1FA0.85PbI3.0,1.73,MACl,14.6,PEAI,0.517,,,py3,0.248,4PACz,0.083,,,,,,,1000,10,5000,30,15,200,100,20,VBETS,0.25,,,,,,,3000.0,30.0,10.0,120.0,110.0,5.0,5.6285,29.0204,0.796053,24.364,8766,CH4,v2,
35065,20250213,76,Cs0.05MA0.1FA0.85PbI3.0,1.73,MACl,14.6,PEAI,0.517,,,py3,0.248,4PACz,0.083,,,,,,,1000,10,5000,30,15,200,100,20,VBETS,0.625,,,,,,,4000.0,40.0,10.0,120.0,110.0,5.0,14.8418,62.313,1.04418,22.8104,8767,CH1,v2,
35066,20250213,76,Cs0.05MA0.1FA0.85PbI3.0,1.73,MACl,14.6,PEAI,0.517,,,py3,0.248,4PACz,0.083,,,,,,,1000,10,5000,30,15,200,100,20,VBETS,0.625,,,,,,,4000.0,40.0,10.0,120.0,110.0,5.0,40.1273,251.971,0.663549,24.0003,8767,CH2,v2,
35067,20250213,76,Cs0.05MA0.1FA0.85PbI3.0,1.73,MACl,14.6,PEAI,0.517,,,py3,0.248,4PACz,0.083,,,,,,,1000,10,5000,30,15,200,100,20,VBETS,0.625,,,,,,,4000.0,40.0,10.0,120.0,110.0,5.0,4.16684,23.8254,0.896696,19.5039,8767,CH3,v2,
35068,20250213,76,Cs0.05MA0.1FA0.85PbI3.0,1.73,MACl,14.6,PEAI,0.517,,,py3,0.248,4PACz,0.083,,,,,,,1000,10,5000,30,15,200,100,20,VBETS,0.625,,,,,,,4000.0,40.0,10.0,120.0,110.0,5.0,1.93e+40,4.69e+40,0.210524,195.313,8767,CH4,v2,
35069,20250213,76,Cs0.05MA0.1FA0.85PbI3.0,1.73,MACl,14.6,PEAI,0.517,,,py3,0.248,4PACz,0.083,,,,,,,1000,10,5000,30,15,200,100,20,VBETS,0.25,,,,,,,4000.0,30.0,10.0,100.0,100.0,5.0,0.108287,24.5888,0.022548,19.5316,8768,CH1,v2,
35070,20250213,76,Cs0.05MA0.1FA0.85PbI3.0,1.73,MACl,14.6,PEAI,0.517,,,py3,0.248,4PACz,0.083,,,,,,,1000,10,5000,30,15,200,100,20,VBETS,0.25,,,,,,,4000.0,30.0,10.0,100.0,100.0,5.0,2.33e+40,-1.77e+44,-3e-06,4.55872,8768,CH2,v2,
35071,20250213,76,Cs0.05MA0.1FA0.85PbI3.0,1.73,MACl,14.6,PEAI,0.517,,,py3,0.248,4PACz,0.083,,,,,,,1000,10,5000,30,15,200,100,20,VBETS,0.25,,,,,,,4000.0,30.0,10.0,100.0,100.0,5.0,13.1247,55.9401,1.03052,22.7671,8768,CH3,v2,
35072,20250213,76,Cs0.05MA0.1FA0.85PbI3.0,1.73,MACl,14.6,PEAI,0.517,,,py3,0.248,4PACz,0.083,,,,,,,1000,10,5000,30,15,200,100,20,VBETS,0.25,,,,,,,4000.0,30.0,10.0,100.0,100.0,5.0,1.94252,26.5263,0.29651,24.6974,8768,CH4,v2,
35073,20250213,76,Cs0.05MA0.1FA0.85PbI3.0,1.73,MACl,14.6,PEAI,0.517,,,py3,0.248,4PACz,0.083,,,,,,,1000,10,5000,30,15,200,100,20,VBETS,0.5,,,,,,,4000.0,40.0,10.0,120.0,110.0,5.0,133.838,-24891.0,-2.2e-05,24.3172,8769,CH1,v2,
35074,20250213,76,Cs0.05MA0.1FA0.85PbI3.0,1.73,MACl,14.6,PEAI,0.517,,,py3,0.248,4PACz,0.083,,,,,,,1000,10,5000,30,15,200,100,20,VBETS,0.5,,,,,,,4000.0,40.0,10.0,120.0,110.0,5.0,14.6493,62.6326,1.03774,22.5386,8769,CH2,v2,
35075,20250213,76,Cs0.05MA0.1FA0.85PbI3.0,1.73,MACl,14.6,PEAI,0.517,,,py3,0.248,4PACz,0.083,,,,,,,1000,10,5000,30,15,200,100,20,VBETS,0.5,,,,,,,4000.0,40.0,10.0,120.0,110.0,5.0,2.74563,69.2379,0.16684,23.7683,8769,CH3,v2,
35076,20250213,76,Cs0.05MA0.1FA0.85PbI3.0,1.73,MACl,14.6,PEAI,0.517,,,py3,0.248,4PACz,0.083,,,,,,,1000,10,5000,30,15,200,100,20,VBETS,0.5,,,,,,,4000.0,40.0,10.0,120.0,110.0,5.0,2.49847,25.953,0.387013,24.8749,8769,CH4,v2,
35077,20250213,76,Cs0.05MA0.1FA0.85PbI3.0,1.73,MACl,14.6,PEAI,0.517,,,py3,0.248,4PACz,0.083,,,,,,,1000,10,5000,30,15,200,100,20,VBETS,0.375,,,,,,,3000.0,30.0,10.0,120.0,110.0,5.0,146.444,15108.2,0.045708,21.2061,8770,CH1,v2,
35078,20250213,76,Cs0.05MA0.1FA0.85PbI3.0,1.73,MACl,14.6,PEAI,0.517,,,py3,0.248,4PACz,0.083,,,,,,,1000,10,5000,30,15,200,100,20,VBETS,0.375,,,,,,,3000.0,30.0,10.0,120.0,110.0,5.0,1.27585,48.0923,0.114202,23.23,8770,CH2,v2,
35079,20250213,76,Cs0.05MA0.1FA0.85PbI3.0,1.73,MACl,14.6,PEAI,0.517,,,py3,0.248,4PACz,0.083,,,,,,,1000,10,5000,30,15,200,100,20,VBETS,0.375,,,,,,,3000.0,30.0,10.0,120.0,110.0,5.0,1.56082,43.373,0.151617,23.7348,8770,CH3,v2,
35080,20250213,76,Cs0.05MA0.1FA0.85PbI3.0,1.73,MACl,14.6,PEAI,0.517,,,py3,0.248,4PACz,0.083,,,,,,,1000,10,5000,30,15,200,100,20,VBETS,0.375,,,,,,,3000.0,30.0,10.0,120.0,110.0,5.0,11.9351,54.3317,1.03012,21.3248,8770,CH4,v2,
35081,20250213,76,Cs0.05MA0.1FA0.85PbI3.0,1.73,MACl,14.6,PEAI,0.517,,,py3,0.248,4PACz,0.083,,,,,,,1000,10,5000,30,15,200,100,20,VBETS,0.625,,,,,,,5000.0,30.0,10.0,100.0,100.0,5.0,7.03785,66.9831,0.252467,41.6169,8771,CH1,v2,
35082,20250213,76,Cs0.05MA0.1FA0.85PbI3.0,1.73,MACl,14.6,PEAI,0.517,,,py3,0.248,4PACz,0.083,,,,,,,1000,10,5000,30,15,200,100,20,VBETS,0.625,,,,,,,5000.0,30.0,10.0,100.0,100.0,5.0,1.10509,25.1365,0.183718,23.9299,8771,CH2,v2,
35083,20250213,76,Cs0.05MA0.1FA0.85PbI3.0,1.73,MACl,14.6,PEAI,0.517,,,py3,0.248,4PACz,0.083,,,,,,,1000,10,5000,30,15,200,100,20,VBETS,0.625,,,,,,,5000.0,30.0,10.0,100.0,100.0,5.0,10.5158,49.3889,0.942862,22.582,8771,CH3,v2,
35084,20250213,76,Cs0.05MA0.1FA0.85PbI3.0,1.73,MACl,14.6,PEAI,0.517,,,py3,0.248,4PACz,0.083,,,,,,,1000,10,5000,30,15,200,100,20,VBETS,0.625,,,,,,,5000.0,30.0,10.0,100.0,100.0,5.0,18.3625,547.858,0.143469,23.3618,8771,CH4,v2,
35085,20250213,76,Cs0.05MA0.1FA0.85PbI3.0,1.73,MACl,14.6,PEAI,0.517,,,py3,0.248,4PACz,0.083,,,,,,,1000,10,5000,30,15,200,100,20,VBETS,0.5,,,,,,,5000.0,30.0,10.0,100.0,100.0,5.0,17.458,68.4567,1.05777,24.1094,8772,CH1,v2,
35086,20250213,76,Cs0.05MA0.1FA0.85PbI3.0,1.73,MACl,14.6,PEAI,0.517,,,py3,0.248,4PACz,0.083,,,,,,,1000,10,5000,30,15,200,100,20,VBETS,0.5,,,,,,,5000.0,30.0,10.0,100.0,100.0,5.0,15.5541,63.6417,1.04065,23.4853,8772,CH2,v2,
35087,20250213,76,Cs0.05MA0.1FA0.85PbI3.0,1.73,MACl,14.6,PEAI,0.517,,,py3,0.248,4PACz,0.083,,,,,,,1000,10,5000,30,15,200,100,20,VBETS,0.5,,,,,,,5000.0,30.0,10.0,100.0,100.0,5.0,15.2868,62.5118,1.03916,23.5326,8772,CH3,v2,
35088,20250213,76,Cs0.05MA0.1FA0.85PbI3.0,1.73,MACl,14.6,PEAI,0.517,,,py3,0.248,4PACz,0.083,,,,,,,1000,10,5000,30,15,200,100,20,VBETS,0.5,,,,,,,5000.0,30.0,10.0,100.0,100.0,5.0,1.07346,25.1246,0.173611,24.6098,8772,CH4,v2,
35089,20250213,76,Cs0.05MA0.1FA0.85PbI3.0,1.73,MACl,14.6,PEAI,0.517,,,py3,0.248,4PACz,0.083,,,,,,,1000,10,5000,30,15,200,100,20,VBETS,0.375,,,,,,,4000.0,40.0,10.0,120.0,110.0,5.0,1.3386,52.6687,0.110954,22.9064,8773,CH1,v2,
35090,20250213,76,Cs0.05MA0.1FA0.85PbI3.0,1.73,MACl,14.6,PEAI,0.517,,,py3,0.248,4PACz,0.083,,,,,,,1000,10,5000,30,15,200,100,20,VBETS,0.375,,,,,,,4000.0,40.0,10.0,120.0,110.0,5.0,14.6846,63.2477,1.0419,22.2839,8773,CH2,v2,
35091,20250213,76,Cs0.05MA0.1FA0.85PbI3.0,1.73,MACl,14.6,PEAI,0.517,,,py3,0.248,4PACz,0.083,,,,,,,1000,10,5000,30,15,200,100,20,VBETS,0.375,,,,,,,4000.0,40.0,10.0,120.0,110.0,5.0,11.9476,52.1197,1.03025,22.2504,8773,CH3,v2,
35092,20250213,76,Cs0.05MA0.1FA0.85PbI3.0,1.73,MACl,14.6,PEAI,0.517,,,py3,0.248,4PACz,0.083,,,,,,,1000,10,5000,30,15,200,100,20,VBETS,0.375,,,,,,,4000.0,40.0,10.0,120.0,110.0,5.0,11.7594,52.4603,1.02499,21.8692,8773,CH4,v2,
35093,20250213,76,Cs0.05MA0.1FA0.85PbI3.0,1.73,MACl,14.6,PEAI,0.517,,,py3,0.248,4PACz,0.083,,,,,,,1000,10,5000,30,15,200,100,20,VBETS,0.625,,,,,,,3000.0,30.0,10.0,120.0,110.0,5.0,18.6501,71.4984,1.06598,24.47,8774,CH1,v2,
35094,20250213,76,Cs0.05MA0.1FA0.85PbI3.0,1.73,MACl,14.6,PEAI,0.517,,,py3,0.248,4PACz,0.083,,,,,,,1000,10,5000,30,15,200,100,20,VBETS,0.625,,,,,,,3000.0,30.0,10.0,120.0,110.0,5.0,15.5538,65.2384,1.04191,22.8824,8774,CH2,v2,
35095,20250213,76,Cs0.05MA0.1FA0.85PbI3.0,1.73,MACl,14.6,PEAI,0.517,,,py3,0.248,4PACz,0.083,,,,,,,1000,10,5000,30,15,200,100,20,VBETS,0.625,,,,,,,3000.0,30.0,10.0,120.0,110.0,5.0,13.366,57.8254,1.03848,22.258,8774,CH3,v2,
