Repository: MI-Materials-Intelligence/Recipe-Language-Model

# Learning Layer

## Overview

In the learning layer, the formulas and parameters are encoded and then tokenised into recipes as inputs. Through atomic skills of data extraction, cleaning, and matching, these data are organised into standardised datasets, providing the basis for RLM training and iterative recipe refinement.

Key Atomic Skills:
- **Cleaning**: Preprocessing and outlier cleaning
- **Matching**: Matching data pairs based on variables
- **Extraction**: Data extraction from robotic boxes

File: seven_ai_layers_robotics/learning/data/data50764_from_db.csv (part 156 of 253)
No,date,rank,Formula PVK,Concentration PVK,Formula Additive 1,Concentration Additive 1,Formula Additive 2,Concentration Additive 2,Formula Additive 3,Concentration Additive 3,Formula SAM 1,Concentration SAM 1,Formula SAM 2,Concentration SAM 2,Formula SAM 3,Concentration SAM 3,Spin Coating Speed SAM,Spin Coating Time SAM,Annealed Temperature SAM,Annealed Time SAM,Spin Coating Speed PVK 1,Spin Coating Time PVK 1,Spin Coating Speed PVK 2,Spin Coating Time PVK 2,Antisolvent Dropping Timing,Antisolvent Volume,Annealed Temperature PVK,Annealed Time PVK,Formula Passivator 1,Concentration Passivator 1,Formula Passivator 2,Concentration Passivator 2,Formula Passivator 3,Concentration Passivator 3,Formula Passivator 4,Concentration Passivator 4,Spin Coating Speed Passivator,Spin Coating Time Passivator,Passivator Dropping Timing,Passivator Volume,Annealed Temperature Passivator,Annealed Time Passivator,PCE,FF,Voc,Jsc,Product,Channel,From,upload_time
35096,20250213,76,Cs0.05MA0.1FA0.85PbI3.0,1.73,MACl,14.6,PEAI,0.517,,,py3,0.248,4PACz,0.083,,,,,,,1000,10,5000,30,15,200,100,20,VBETS,0.625,,,,,,,3000.0,30.0,10.0,120.0,110.0,5.0,11.8358,53.7059,1.03337,21.3266,8774,CH4,v2,
35097,20250213,76,Cs0.05MA0.1FA0.85PbI3.0,1.73,MACl,14.6,PEAI,0.517,,,py3,0.248,4PACz,0.083,,,,,,,1000,10,5000,30,15,200,100,20,VBETS,0.25,,,,,,,5000.0,30.0,10.0,100.0,100.0,5.0,4.52e+40,2.27e+40,0.441043,450.775,8775,CH1,v2,
35098,20250213,76,Cs0.05MA0.1FA0.85PbI3.0,1.73,MACl,14.6,PEAI,0.517,,,py3,0.248,4PACz,0.083,,,,,,,1000,10,5000,30,15,200,100,20,VBETS,0.25,,,,,,,5000.0,30.0,10.0,100.0,100.0,5.0,9.43157,39.6684,1.00324,23.6992,8775,CH2,v2,
35099,20250213,76,Cs0.05MA0.1FA0.85PbI3.0,1.73,MACl,14.6,PEAI,0.517,,,py3,0.248,4PACz,0.083,,,,,,,1000,10,5000,30,15,200,100,20,VBETS,0.25,,,,,,,5000.0,30.0,10.0,100.0,100.0,5.0,12.8167,55.8793,1.03321,22.1993,8775,CH3,v2,
35100,20250213,76,Cs0.05MA0.1FA0.85PbI3.0,1.73,MACl,14.6,PEAI,0.517,,,py3,0.248,4PACz,0.083,,,,,,,1000,10,5000,30,15,200,100,20,VBETS,0.25,,,,,,,5000.0,30.0,10.0,100.0,100.0,5.0,0.233198,24.6489,0.045065,20.9935,8775,CH4,v2,
35101,20250213,76,Cs0.05MA0.1FA0.85PbI3.0,1.73,MACl,14.6,PEAI,0.517,,,py3,0.248,4PACz,0.083,,,,,,,1000,10,5000,30,15,200,100,20,VBETS,0.5,,,,,,,4000.0,30.0,10.0,100.0,100.0,5.0,3.75e+40,-9.19e+41,0.046009,-88.6701,8776,CH1,v2,
35102,20250213,76,Cs0.05MA0.1FA0.85PbI3.0,1.73,MACl,14.6,PEAI,0.517,,,py3,0.248,4PACz,0.083,,,,,,,1000,10,5000,30,15,200,100,20,VBETS,0.5,,,,,,,4000.0,30.0,10.0,100.0,100.0,5.0,16.4354,67.163,1.04395,23.4406,8776,CH2,v2,
35103,20250213,76,Cs0.05MA0.1FA0.85PbI3.0,1.73,MACl,14.6,PEAI,0.517,,,py3,0.248,4PACz,0.083,,,,,,,1000,10,5000,30,15,200,100,20,VBETS,0.5,,,,,,,4000.0,30.0,10.0,100.0,100.0,5.0,8.67863,83.9481,0.436211,23.6998,8776,CH3,v2,
35104,20250213,76,Cs0.05MA0.1FA0.85PbI3.0,1.73,MACl,14.6,PEAI,0.517,,,py3,0.248,4PACz,0.083,,,,,,,1000,10,5000,30,15,200,100,20,VBETS,0.5,,,,,,,4000.0,30.0,10.0,100.0,100.0,5.0,3.95459,28.9313,0.542928,25.1763,8776,CH4,v2,
35105,20250213,76,Cs0.05MA0.1FA0.85PbI3.0,1.73,MACl,14.6,PEAI,0.517,,,py3,0.248,4PACz,0.083,,,,,,,1000,10,5000,30,15,200,100,20,VBETS,0.75,,,,,,,3000.0,30.0,10.0,120.0,110.0,5.0,18.4991,78.6959,0.974234,24.1288,8777,CH1,v2,
35106,20250213,76,Cs0.05MA0.1FA0.85PbI3.0,1.73,MACl,14.6,PEAI,0.517,,,py3,0.248,4PACz,0.083,,,,,,,1000,10,5000,30,15,200,100,20,VBETS,0.75,,,,,,,3000.0,30.0,10.0,120.0,110.0,5.0,14.8339,61.5502,1.04059,23.1604,8777,CH2,v2,
35107,20250213,76,Cs0.05MA0.1FA0.85PbI3.0,1.73,MACl,14.6,PEAI,0.517,,,py3,0.248,4PACz,0.083,,,,,,,1000,10,5000,30,15,200,100,20,VBETS,0.75,,,,,,,3000.0,30.0,10.0,120.0,110.0,5.0,1.80026,23.3902,0.30199,25.4864,8777,CH3,v2,
35108,20250213,76,Cs0.05MA0.1FA0.85PbI3.0,1.73,MACl,14.6,PEAI,0.517,,,py3,0.248,4PACz,0.083,,,,,,,1000,10,5000,30,15,200,100,20,VBETS,0.75,,,,,,,3000.0,30.0,10.0,120.0,110.0,5.0,0.405868,24.7117,0.071062,23.1125,8777,CH4,v2,
35109,20250213,76,Cs0.05MA0.1FA0.85PbI3.0,1.73,MACl,14.6,PEAI,0.517,,,py3,0.248,4PACz,0.083,,,,,,,1000,10,5000,30,15,200,100,20,VBETS,0.5,,,,,,,3000.0,30.0,10.0,120.0,110.0,5.0,47.8429,1898.86,0.046056,54.7059,8778,CH1,v2,
35110,20250213,76,Cs0.05MA0.1FA0.85PbI3.0,1.73,MACl,14.6,PEAI,0.517,,,py3,0.248,4PACz,0.083,,,,,,,1000,10,5000,30,15,200,100,20,VBETS,0.5,,,,,,,3000.0,30.0,10.0,120.0,110.0,5.0,0.586991,24.5297,0.105595,22.6618,8778,CH2,v2,
35111,20250213,76,Cs0.05MA0.1FA0.85PbI3.0,1.73,MACl,14.6,PEAI,0.517,,,py3,0.248,4PACz,0.083,,,,,,,1000,10,5000,30,15,200,100,20,VBETS,0.5,,,,,,,3000.0,30.0,10.0,120.0,110.0,5.0,0.145894,23.8343,0.033766,18.1282,8778,CH3,v2,
35112,20250213,76,Cs0.05MA0.1FA0.85PbI3.0,1.73,MACl,14.6,PEAI,0.517,,,py3,0.248,4PACz,0.083,,,,,,,1000,10,5000,30,15,200,100,20,VBETS,0.5,,,,,,,3000.0,30.0,10.0,120.0,110.0,5.0,0.424352,24.6433,0.078257,22.0042,8778,CH4,v2,
35113,20250213,76,Cs0.05MA0.1FA0.85PbI3.0,1.73,MACl,14.6,PEAI,0.517,,,py3,0.248,4PACz,0.083,,,,,,,1000,10,5000,30,15,200,100,20,VBETS,0.75,,,,,,,4000.0,40.0,10.0,120.0,110.0,5.0,12.0398,-606.44,-9.3e-05,21.2849,8779,CH1,v2,
35114,20250213,76,Cs0.05MA0.1FA0.85PbI3.0,1.73,MACl,14.6,PEAI,0.517,,,py3,0.248,4PACz,0.083,,,,,,,1000,10,5000,30,15,200,100,20,VBETS,0.75,,,,,,,4000.0,40.0,10.0,120.0,110.0,5.0,4.73287,28.9391,0.723004,22.6203,8779,CH2,v2,
35115,20250213,76,Cs0.05MA0.1FA0.85PbI3.0,1.73,MACl,14.6,PEAI,0.517,,,py3,0.248,4PACz,0.083,,,,,,,1000,10,5000,30,15,200,100,20,VBETS,0.75,,,,,,,4000.0,40.0,10.0,120.0,110.0,5.0,10.6863,52.4769,1.03285,19.7163,8779,CH3,v2,
35116,20250213,76,Cs0.05MA0.1FA0.85PbI3.0,1.73,MACl,14.6,PEAI,0.517,,,py3,0.248,4PACz,0.083,,,,,,,1000,10,5000,30,15,200,100,20,VBETS,0.75,,,,,,,4000.0,40.0,10.0,120.0,110.0,5.0,2.26798,26.0471,0.380465,22.8857,8779,CH4,v2,
35117,20250213,76,Cs0.05MA0.1FA0.85PbI3.0,1.73,MACl,14.6,PEAI,0.517,,,py3,0.248,4PACz,0.083,,,,,,,1000,10,5000,30,15,200,100,20,VBETS,0.75,,,,,,,4000.0,30.0,10.0,100.0,100.0,5.0,1.95e+40,-4.43e+40,0.199403,-220.839,8780,CH1,v2,
35118,20250213,76,Cs0.05MA0.1FA0.85PbI3.0,1.73,MACl,14.6,PEAI,0.517,,,py3,0.248,4PACz,0.083,,,,,,,1000,10,5000,30,15,200,100,20,VBETS,0.75,,,,,,,4000.0,30.0,10.0,100.0,100.0,5.0,0.260571,24.0993,0.050393,21.4562,8780,CH2,v2,
35119,20250213,76,Cs0.05MA0.1FA0.85PbI3.0,1.73,MACl,14.6,PEAI,0.517,,,py3,0.248,4PACz,0.083,,,,,,,1000,10,5000,30,15,200,100,20,VBETS,0.75,,,,,,,4000.0,30.0,10.0,100.0,100.0,5.0,5.2136,92.2046,0.252469,22.3964,8780,CH3,v2,
35120,20250213,76,Cs0.05MA0.1FA0.85PbI3.0,1.73,MACl,14.6,PEAI,0.517,,,py3,0.248,4PACz,0.083,,,,,,,1000,10,5000,30,15,200,100,20,VBETS,0.75,,,,,,,4000.0,30.0,10.0,100.0,100.0,5.0,1.01485,25.3518,0.170627,23.4608,8780,CH4,v2,
35121,20250221,77,Cs0.05MA0.1FA0.85PbI3.0,1.73,MACl,14.6,PEAI,0.8,,,Me-4PACz,0.165,DMACPA,0.165,,,,,,,1300,10,4900,35,8,180,110,25,PEAI,1.0,,,,,,,4500.0,31.0,15.0,90.0,100.0,3.0,17.7098,622.544,0.072361,39.3131,8781,CH1,v2,
35122,20250221,77,Cs0.05MA0.1FA0.85PbI3.0,1.73,MACl,14.6,PEAI,0.8,,,Me-4PACz,0.165,DMACPA,0.165,,,,,,,1300,10,4900,35,8,180,110,25,PEAI,1.0,,,,,,,4500.0,31.0,15.0,90.0,100.0,3.0,0.0907371,23.9268,0.023661,16.0275,8781,CH2,v2,
35123,20250221,77,Cs0.05MA0.1FA0.85PbI3.0,1.73,MACl,14.6,PEAI,0.8,,,Me-4PACz,0.165,DMACPA,0.165,,,,,,,1300,10,4900,35,8,180,110,25,PEAI,1.0,,,,,,,4500.0,31.0,15.0,90.0,100.0,3.0,0.0915398,24.0019,0.022675,16.8199,8781,CH3,v2,
35124,20250221,77,Cs0.05MA0.1FA0.85PbI3.0,1.73,MACl,14.6,PEAI,0.8,,,Me-4PACz,0.165,DMACPA,0.165,,,,,,,1300,10,4900,35,8,180,110,25,PEAI,1.0,,,,,,,4500.0,31.0,15.0,90.0,100.0,3.0,9.52134,1178.69,0.039045,20.6885,8781,CH4,v2,
35125,20250221,77,Cs0.05MA0.1FA0.85PbI3.0,1.73,MACl,14.6,PEAI,0.8,,,Me-4PACz,0.165,DMACPA,0.165,,,,,,,1300,10,4900,35,8,180,110,25,PEAI,1.4,,,,,,,4800.0,31.0,10.0,110.0,110.0,2.0,20.9409,112.392,0.749651,24.8544,8782,CH1,v2,
35126,20250221,77,Cs0.05MA0.1FA0.85PbI3.0,1.73,MACl,14.6,PEAI,0.8,,,Me-4PACz,0.165,DMACPA,0.165,,,,,,,1300,10,4900,35,8,180,110,25,PEAI,1.4,,,,,,,4800.0,31.0,10.0,110.0,110.0,2.0,20.5831,72.5088,1.11444,25.472,8782,CH2,v2,
35127,20250221,77,Cs0.05MA0.1FA0.85PbI3.0,1.73,MACl,14.6,PEAI,0.8,,,Me-4PACz,0.165,DMACPA,0.165,,,,,,,1300,10,4900,35,8,180,110,25,PEAI,1.4,,,,,,,4800.0,31.0,10.0,110.0,110.0,2.0,0.132266,22.2235,0.029922,19.8903,8782,CH3,v2,
35128,20250221,77,Cs0.05MA0.1FA0.85PbI3.0,1.73,MACl,14.6,PEAI,0.8,,,Me-4PACz,0.165,DMACPA,0.165,,,,,,,1300,10,4900,35,8,180,110,25,PEAI,1.4,,,,,,,4800.0,31.0,10.0,110.0,110.0,2.0,20.091,72.6931,1.10909,24.9197,8782,CH4,v2,
35129,20250221,77,Cs0.05MA0.1FA0.85PbI3.0,1.73,MACl,14.6,PEAI,0.8,,,Me-4PACz,0.165,DMACPA,0.165,,,,,,,1300,10,4900,35,8,180,110,25,PEAI,1.4,,,,,,,5000.0,30.0,7.0,120.0,100.0,3.0,20.6122,80.2612,1.04056,24.6803,8783,CH1,v2,
35130,20250221,77,Cs0.05MA0.1FA0.85PbI3.0,1.73,MACl,14.6,PEAI,0.8,,,Me-4PACz,0.165,DMACPA,0.165,,,,,,,1300,10,4900,35,8,180,110,25,PEAI,1.4,,,,,,,5000.0,30.0,7.0,120.0,100.0,3.0,1.51232,25.1964,0.245051,24.4934,8783,CH2,v2,
35131,20250221,77,Cs0.05MA0.1FA0.85PbI3.0,1.73,MACl,14.6,PEAI,0.8,,,Me-4PACz,0.165,DMACPA,0.165,,,,,,,1300,10,4900,35,8,180,110,25,PEAI,1.4,,,,,,,5000.0,30.0,7.0,120.0,100.0,3.0,20.7912,78.1626,1.063,25.0233,8783,CH3,v2,
35132,20250221,77,Cs0.05MA0.1FA0.85PbI3.0,1.73,MACl,14.6,PEAI,0.8,,,Me-4PACz,0.165,DMACPA,0.165,,,,,,,1300,10,4900,35,8,180,110,25,PEAI,1.4,,,,,,,5000.0,30.0,7.0,120.0,100.0,3.0,0.24454,24.2082,0.048032,21.0309,8783,CH4,v2,
35133,20250221,77,Cs0.05MA0.1FA0.85PbI3.0,1.73,MACl,14.6,PEAI,0.8,,,Me-4PACz,0.165,DMACPA,0.165,,,,,,,1300,10,4900,35,8,180,110,25,PEAI,1.4,,,,,,,5000.0,30.0,14.0,120.0,100.0,5.0,1.93e+40,1.96e+42,0.007455,132.171,8784,CH1,v2,
35134,20250221,77,Cs0.05MA0.1FA0.85PbI3.0,1.73,MACl,14.6,PEAI,0.8,,,Me-4PACz,0.165,DMACPA,0.165,,,,,,,1300,10,4900,35,8,180,110,25,PEAI,1.4,,,,,,,5000.0,30.0,14.0,120.0,100.0,5.0,21.1777,73.6896,1.11134,25.8599,8784,CH2,v2,
35135,20250221,77,Cs0.05MA0.1FA0.85PbI3.0,1.73,MACl,14.6,PEAI,0.8,,,Me-4PACz,0.165,DMACPA,0.165,,,,,,,1300,10,4900,35,8,180,110,25,PEAI,1.4,,,,,,,5000.0,30.0,14.0,120.0,100.0,5.0,21.0481,73.7288,1.11122,25.6907,8784,CH3,v2,
35136,20250221,77,Cs0.05MA0.1FA0.85PbI3.0,1.73,MACl,14.6,PEAI,0.8,,,Me-4PACz,0.165,DMACPA,0.165,,,,,,,1300,10,4900,35,8,180,110,25,PEAI,1.4,,,,,,,5000.0,30.0,14.0,120.0,100.0,5.0,20.621,74.4735,1.10368,25.0879,8784,CH4,v2,
35137,20250221,77,Cs0.05MA0.1FA0.85PbI3.0,1.73,MACl,14.6,PEAI,0.8,,,Me-4PACz,0.165,DMACPA,0.165,,,,,,,1300,10,4900,35,8,180,110,25,PEAI,1.4,,,,,,,4500.0,32.0,9.0,150.0,120.0,4.0,19.0464,76.1482,0.985032,25.3924,8785,CH1,v2,
35138,20250221,77,Cs0.05MA0.1FA0.85PbI3.0,1.73,MACl,14.6,PEAI,0.8,,,Me-4PACz,0.165,DMACPA,0.165,,,,,,,1300,10,4900,35,8,180,110,25,PEAI,1.4,,,,,,,4500.0,32.0,9.0,150.0,120.0,4.0,18.5449,66.3816,1.11323,25.0954,8785,CH2,v2,
35139,20250221,77,Cs0.05MA0.1FA0.85PbI3.0,1.73,MACl,14.6,PEAI,0.8,,,Me-4PACz,0.165,DMACPA,0.165,,,,,,,1300,10,4900,35,8,180,110,25,PEAI,1.4,,,,,,,4500.0,32.0,9.0,150.0,120.0,4.0,4.74684,28.7604,0.653398,25.2599,8785,CH3,v2,
35140,20250221,77,Cs0.05MA0.1FA0.85PbI3.0,1.73,MACl,14.6,PEAI,0.8,,,Me-4PACz,0.165,DMACPA,0.165,,,,,,,1300,10,4900,35,8,180,110,25,PEAI,1.4,,,,,,,4500.0,32.0,9.0,150.0,120.0,4.0,17.7421,65.8147,1.10489,24.3986,8785,CH4,v2,
35141,20250221,77,Cs0.05MA0.1FA0.85PbI3.0,1.73,MACl,14.6,PEAI,0.8,,,Me-4PACz,0.165,DMACPA,0.165,,,,,,,1300,10,4900,35,8,180,110,25,PEAI,1.4,,,,,,,4900.0,31.0,14.0,120.0,100.0,5.0,15.3251,57.0627,1.09046,24.6286,8786,CH1,v2,
35142,20250221,77,Cs0.05MA0.1FA0.85PbI3.0,1.73,MACl,14.6,PEAI,0.8,,,Me-4PACz,0.165,DMACPA,0.165,,,,,,,1300,10,4900,35,8,180,110,25,PEAI,1.4,,,,,,,4900.0,31.0,14.0,120.0,100.0,5.0,20.6483,74.4718,1.11352,24.8997,8786,CH2,v2,
35143,20250221,77,Cs0.05MA0.1FA0.85PbI3.0,1.73,MACl,14.6,PEAI,0.8,,,Me-4PACz,0.165,DMACPA,0.165,,,,,,,1300,10,4900,35,8,180,110,25,PEAI,1.4,,,,,,,4900.0,31.0,14.0,120.0,100.0,5.0,20.2599,73.8911,1.10626,24.7848,8786,CH3,v2,
35144,20250221,77,Cs0.05MA0.1FA0.85PbI3.0,1.73,MACl,14.6,PEAI,0.8,,,Me-4PACz,0.165,DMACPA,0.165,,,,,,,1300,10,4900,35,8,180,110,25,PEAI,1.4,,,,,,,4900.0,31.0,14.0,120.0,100.0,5.0,20.0265,74.5288,1.10302,24.3613,8786,CH4,v2,
35145,20250221,77,Cs0.05MA0.1FA0.85PbI3.0,1.73,MACl,14.6,PEAI,0.8,,,Me-4PACz,0.165,DMACPA,0.165,,,,,,,1300,10,4900,35,8,180,110,25,PEAI,1.9,,,,,,,5000.0,30.0,11.0,100.0,100.0,7.0,1.66e+40,5.54e+40,0.158347,188.972,8787,CH1,v2,
35146,20250221,77,Cs0.05MA0.1FA0.85PbI3.0,1.73,MACl,14.6,PEAI,0.8,,,Me-4PACz,0.165,DMACPA,0.165,,,,,,,1300,10,4900,35,8,180,110,25,PEAI,1.9,,,,,,,5000.0,30.0,11.0,100.0,100.0,7.0,20.8372,75.7902,1.11154,24.7343,8787,CH2,v2,
35147,20250221,77,Cs0.05MA0.1FA0.85PbI3.0,1.73,MACl,14.6,PEAI,0.8,,,Me-4PACz,0.165,DMACPA,0.165,,,,,,,1300,10,4900,35,8,180,110,25,PEAI,1.9,,,,,,,5000.0,30.0,11.0,100.0,100.0,7.0,20.812,75.4436,1.11105,24.829,8787,CH3,v2,
35148,20250221,77,Cs0.05MA0.1FA0.85PbI3.0,1.73,MACl,14.6,PEAI,0.8,,,Me-4PACz,0.165,DMACPA,0.165,,,,,,,1300,10,4900,35,8,180,110,25,PEAI,1.9,,,,,,,5000.0,30.0,11.0,100.0,100.0,7.0,3.93707,28.0606,0.575004,24.4009,8787,CH4,v2,
35149,20250221,77,Cs0.05MA0.1FA0.85PbI3.0,1.73,MACl,14.6,PEAI,0.8,,,Me-4PACz,0.165,DMACPA,0.165,,,,,,,1300,10,4900,35,8,180,110,25,PEACl,1.0,,,,,,,4100.0,30.0,12.0,100.0,100.0,4.0,18.2419,74.4534,0.962051,25.4675,8788,CH1,v2,
35150,20250221,77,Cs0.05MA0.1FA0.85PbI3.0,1.73,MACl,14.6,PEAI,0.8,,,Me-4PACz,0.165,DMACPA,0.165,,,,,,,1300,10,4900,35,8,180,110,25,PEACl,1.0,,,,,,,4100.0,30.0,12.0,100.0,100.0,4.0,0.174998,24.2623,0.035132,20.5305,8788,CH2,v2,
35151,20250221,77,Cs0.05MA0.1FA0.85PbI3.0,1.73,MACl,14.6,PEAI,0.8,,,Me-4PACz,0.165,DMACPA,0.165,,,,,,,1300,10,4900,35,8,180,110,25,PEACl,1.0,,,,,,,4100.0,30.0,12.0,100.0,100.0,4.0,20.6137,71.3818,1.12184,25.7416,8788,CH3,v2,
35152,20250221,77,Cs0.05MA0.1FA0.85PbI3.0,1.73,MACl,14.6,PEAI,0.8,,,Me-4PACz,0.165,DMACPA,0.165,,,,,,,1300,10,4900,35,8,180,110,25,PEACl,1.0,,,,,,,4100.0,30.0,12.0,100.0,100.0,4.0,19.3686,68.8945,1.11147,25.2941,8788,CH4,v2,
35153,20250221,77,Cs0.05MA0.1FA0.85PbI3.0,1.73,MACl,14.6,PEAI,0.8,,,Me-4PACz,0.165,DMACPA,0.165,,,,,,,1300,10,4900,35,8,180,110,25,PEACl,1.4,,,,,,,4700.0,31.0,10.0,100.0,100.0,4.0,4.06e+39,5.43e+41,0.031216,23.9557,8789,CH1,v2,
35154,20250221,77,Cs0.05MA0.1FA0.85PbI3.0,1.73,MACl,14.6,PEAI,0.8,,,Me-4PACz,0.165,DMACPA,0.165,,,,,,,1300,10,4900,35,8,180,110,25,PEACl,1.4,,,,,,,4700.0,31.0,10.0,100.0,100.0,4.0,20.1191,72.1752,1.09716,25.4068,8789,CH2,v2,
35155,20250221,77,Cs0.05MA0.1FA0.85PbI3.0,1.73,MACl,14.6,PEAI,0.8,,,Me-4PACz,0.165,DMACPA,0.165,,,,,,,1300,10,4900,35,8,180,110,25,PEACl,1.4,,,,,,,4700.0,31.0,10.0,100.0,100.0,4.0,20.7706,71.6987,1.13093,25.6155,8789,CH3,v2,
35156,20250221,77,Cs0.05MA0.1FA0.85PbI3.0,1.73,MACl,14.6,PEAI,0.8,,,Me-4PACz,0.165,DMACPA,0.165,,,,,,,1300,10,4900,35,8,180,110,25,PEACl,1.4,,,,,,,4700.0,31.0,10.0,100.0,100.0,4.0,20.4198,71.8226,1.12126,25.3563,8789,CH4,v2,
35157,20250221,77,Cs0.05MA0.1FA0.85PbI3.0,1.73,MACl,14.6,PEAI,0.8,,,Me-4PACz,0.165,DMACPA,0.165,,,,,,,1300,10,4900,35,8,180,110,25,PEACl,1.4,,,,,,,5000.0,28.0,14.0,120.0,100.0,5.0,1.99e+40,-1.81e+42,-3.7e-05,29.6532,8790,CH1,v2,
35158,20250221,77,Cs0.05MA0.1FA0.85PbI3.0,1.73,MACl,14.6,PEAI,0.8,,,Me-4PACz,0.165,DMACPA,0.165,,,,,,,1300,10,4900,35,8,180,110,25,PEACl,1.4,,,,,,,5000.0,28.0,14.0,120.0,100.0,5.0,12.6646,49.2581,1.05381,24.398,8790,CH2,v2,
35159,20250221,77,Cs0.05MA0.1FA0.85PbI3.0,1.73,MACl,14.6,PEAI,0.8,,,Me-4PACz,0.165,DMACPA,0.165,,,,,,,1300,10,4900,35,8,180,110,25,PEACl,1.4,,,,,,,5000.0,28.0,14.0,120.0,100.0,5.0,19.6112,-2338.89,-3.5e-05,24.2123,8790,CH3,v2,
35160,20250221,77,Cs0.05MA0.1FA0.85PbI3.0,1.73,MACl,14.6,PEAI,0.8,,,Me-4PACz,0.165,DMACPA,0.165,,,,,,,1300,10,4900,35,8,180,110,25,PEACl,1.4,,,,,,,5000.0,28.0,14.0,120.0,100.0,5.0,19.3403,71.96,1.11099,24.1913,8790,CH4,v2,
35161,20250221,77,Cs0.05MA0.1FA0.85PbI3.0,1.73,MACl,14.6,PEAI,0.8,,,Me-4PACz,0.165,DMACPA,0.165,,,,,,,1900,28,5700,32,14,250,110,30,PEAI,1.0,,,,,,,4500.0,31.0,15.0,90.0,100.0,3.0,2.87e+39,4.47e+40,0.134165,47.8656,8791,CH1,v2,
35162,20250221,77,Cs0.05MA0.1FA0.85PbI3.0,1.73,MACl,14.6,PEAI,0.8,,,Me-4PACz,0.165,DMACPA,0.165,,,,,,,1900,28,5700,32,14,250,110,30,PEAI,1.0,,,,,,,4500.0,31.0,15.0,90.0,100.0,3.0,19.0903,67.8075,1.11781,25.1863,8791,CH2,v2,
35163,20250221,77,Cs0.05MA0.1FA0.85PbI3.0,1.73,MACl,14.6,PEAI,0.8,,,Me-4PACz,0.165,DMACPA,0.165,,,,,,,1900,28,5700,32,14,250,110,30,PEAI,1.0,,,,,,,4500.0,31.0,15.0,90.0,100.0,3.0,18.9802,95.4271,0.788428,25.227,8791,CH3,v2,
35164,20250221,77,Cs0.05MA0.1FA0.85PbI3.0,1.73,MACl,14.6,PEAI,0.8,,,Me-4PACz,0.165,DMACPA,0.165,,,,,,,1900,28,5700,32,14,250,110,30,PEAI,1.0,,,,,,,4500.0,31.0,15.0,90.0,100.0,3.0,18.8515,68.1266,1.11273,24.868,8791,CH4,v2,
35165,20250221,77,Cs0.05MA0.1FA0.85PbI3.0,1.73,MACl,14.6,PEAI,0.8,,,Me-4PACz,0.165,DMACPA,0.165,,,,,,,1900,28,5700,32,14,250,110,30,PEAI,1.4,,,,,,,4800.0,31.0,10.0,110.0,110.0,2.0,1.84e+39,3.61e+40,0.259796,19.6028,8792,CH1,v2,
35166,20250221,77,Cs0.05MA0.1FA0.85PbI3.0,1.73,MACl,14.6,PEAI,0.8,,,Me-4PACz,0.165,DMACPA,0.165,,,,,,,1900,28,5700,32,14,250,110,30,PEAI,1.4,,,,,,,4800.0,31.0,10.0,110.0,110.0,2.0,0.660884,24.8587,0.114,23.3207,8792,CH2,v2,
35167,20250221,77,Cs0.05MA0.1FA0.85PbI3.0,1.73,MACl,14.6,PEAI,0.8,,,Me-4PACz,0.165,DMACPA,0.165,,,,,,,1900,28,5700,32,14,250,110,30,PEAI,1.4,,,,,,,4800.0,31.0,10.0,110.0,110.0,2.0,12.6106,823.87,0.069384,22.0605,8792,CH3,v2,
35168,20250221,77,Cs0.05MA0.1FA0.85PbI3.0,1.73,MACl,14.6,PEAI,0.8,,,Me-4PACz,0.165,DMACPA,0.165,,,,,,,1900,28,5700,32,14,250,110,30,PEAI,1.4,,,,,,,4800.0,31.0,10.0,110.0,110.0,2.0,0.584036,24.3352,0.106265,22.5847,8792,CH4,v2,
35169,20250221,77,Cs0.05MA0.1FA0.85PbI3.0,1.73,MACl,14.6,PEAI,0.8,,,Me-4PACz,0.165,DMACPA,0.165,,,,,,,1900,28,5700,32,14,250,110,30,PEAI,1.4,,,,,,,5000.0,30.0,7.0,120.0,100.0,3.0,19.1001,68.7883,1.13404,24.4846,8793,CH1,v2,
35170,20250221,77,Cs0.05MA0.1FA0.85PbI3.0,1.73,MACl,14.6,PEAI,0.8,,,Me-4PACz,0.165,DMACPA,0.165,,,,,,,1900,28,5700,32,14,250,110,30,PEAI,1.4,,,,,,,5000.0,30.0,7.0,120.0,100.0,3.0,18.2729,64.2935,1.12358,25.295,8793,CH2,v2,
35171,20250221,77,Cs0.05MA0.1FA0.85PbI3.0,1.73,MACl,14.6,PEAI,0.8,,,Me-4PACz,0.165,DMACPA,0.165,,,,,,,1900,28,5700,32,14,250,110,30,PEAI,1.4,,,,,,,5000.0,30.0,7.0,120.0,100.0,3.0,12.0112,43.5912,1.08759,25.3351,8793,CH3,v2,
35172,20250221,77,Cs0.05MA0.1FA0.85PbI3.0,1.73,MACl,14.6,PEAI,0.8,,,Me-4PACz,0.165,DMACPA,0.165,,,,,,,1900,28,5700,32,14,250,110,30,PEAI,1.4,,,,,,,5000.0,30.0,7.0,120.0,100.0,3.0,18.8757,67.1338,1.1209,25.0838,8793,CH4,v2,
35173,20250221,77,Cs0.05MA0.1FA0.85PbI3.0,1.73,MACl,14.6,PEAI,0.8,,,Me-4PACz,0.165,DMACPA,0.165,,,,,,,1900,28,5700,32,14,250,110,30,PEAI,1.4,,,,,,,5000.0,30.0,14.0,120.0,100.0,5.0,1.22e+40,3.29e+41,0.059289,62.481,8794,CH1,v2,
35174,20250221,77,Cs0.05MA0.1FA0.85PbI3.0,1.73,MACl,14.6,PEAI,0.8,,,Me-4PACz,0.165,DMACPA,0.165,,,,,,,1900,28,5700,32,14,250,110,30,PEAI,1.4,,,,,,,5000.0,30.0,14.0,120.0,100.0,5.0,6.66347,33.2299,0.774673,25.8853,8794,CH2,v2,
35175,20250221,77,Cs0.05MA0.1FA0.85PbI3.0,1.73,MACl,14.6,PEAI,0.8,,,Me-4PACz,0.165,DMACPA,0.165,,,,,,,1900,28,5700,32,14,250,110,30,PEAI,1.4,,,,,,,5000.0,30.0,14.0,120.0,100.0,5.0,0.0728231,23.0286,0.017929,17.6378,8794,CH3,v2,
35176,20250221,77,Cs0.05MA0.1FA0.85PbI3.0,1.73,MACl,14.6,PEAI,0.8,,,Me-4PACz,0.165,DMACPA,0.165,,,,,,,1900,28,5700,32,14,250,110,30,PEAI,1.4,,,,,,,5000.0,30.0,14.0,120.0,100.0,5.0,2.21733,25.3909,0.348705,25.0435,8794,CH4,v2,
35177,20250221,77,Cs0.05MA0.1FA0.85PbI3.0,1.73,MACl,14.6,PEAI,0.8,,,Me-4PACz,0.165,DMACPA,0.165,,,,,,,1900,28,5700,32,14,250,110,30,PEAI,1.4,,,,,,,4500.0,32.0,9.0,150.0,120.0,4.0,17.5476,71.4739,0.955655,25.6903,8795,CH1,v2,
35178,20250221,77,Cs0.05MA0.1FA0.85PbI3.0,1.73,MACl,14.6,PEAI,0.8,,,Me-4PACz,0.165,DMACPA,0.165,,,,,,,1900,28,5700,32,14,250,110,30,PEAI,1.4,,,,,,,4500.0,32.0,9.0,150.0,120.0,4.0,16.7892,59.6611,1.11589,25.2185,8795,CH2,v2,
35179,20250221,77,Cs0.05MA0.1FA0.85PbI3.0,1.73,MACl,14.6,PEAI,0.8,,,Me-4PACz,0.165,DMACPA,0.165,,,,,,,1900,28,5700,32,14,250,110,30,PEAI,1.4,,,,,,,4500.0,32.0,9.0,150.0,120.0,4.0,16.8016,60.4093,1.11319,24.9849,8795,CH3,v2,
35180,20250221,77,Cs0.05MA0.1FA0.85PbI3.0,1.73,MACl,14.6,PEAI,0.8,,,Me-4PACz,0.165,DMACPA,0.165,,,,,,,1900,28,5700,32,14,250,110,30,PEAI,1.4,,,,,,,4500.0,32.0,9.0,150.0,120.0,4.0,17.8376,63.9538,1.10693,25.197,8795,CH4,v2,
35181,20250221,77,Cs0.05MA0.1FA0.85PbI3.0,1.73,MACl,14.6,PEAI,0.8,,,Me-4PACz,0.165,DMACPA,0.165,,,,,,,1900,28,5700,32,14,250,110,30,PEAI,1.4,,,,,,,4900.0,31.0,14.0,120.0,100.0,5.0,17.9599,151.279,0.492797,24.0911,8796,CH1,v2,
35182,20250221,77,Cs0.05MA0.1FA0.85PbI3.0,1.73,MACl,14.6,PEAI,0.8,,,Me-4PACz,0.165,DMACPA,0.165,,,,,,,1900,28,5700,32,14,250,110,30,PEAI,1.4,,,,,,,4900.0,31.0,14.0,120.0,100.0,5.0,18.7111,66.6424,1.1159,25.1607,8796,CH2,v2,
35183,20250221,77,Cs0.05MA0.1FA0.85PbI3.0,1.73,MACl,14.6,PEAI,0.8,,,Me-4PACz,0.165,DMACPA,0.165,,,,,,,1900,28,5700,32,14,250,110,30,PEAI,1.4,,,,,,,4900.0,31.0,14.0,120.0,100.0,5.0,1.85e+39,74.2488,9.91e+34,25.1663,8796,CH3,v2,
35184,20250221,77,Cs0.05MA0.1FA0.85PbI3.0,1.73,MACl,14.6,PEAI,0.8,,,Me-4PACz,0.165,DMACPA,0.165,,,,,,,1900,28,5700,32,14,250,110,30,PEAI,1.4,,,,,,,4900.0,31.0,14.0,120.0,100.0,5.0,18.6579,68.8053,1.11132,24.4007,8796,CH4,v2,
35185,20250221,77,Cs0.05MA0.1FA0.85PbI3.0,1.73,MACl,14.6,PEAI,0.8,,,Me-4PACz,0.165,DMACPA,0.165,,,,,,,1900,28,5700,32,14,250,110,30,PEAI,1.9,,,,,,,5000.0,30.0,11.0,100.0,100.0,7.0,25.4951,-3395.56,-3e-05,25.0952,8797,CH1,v2,
35186,20250221,77,Cs0.05MA0.1FA0.85PbI3.0,1.73,MACl,14.6,PEAI,0.8,,,Me-4PACz,0.165,DMACPA,0.165,,,,,,,1900,28,5700,32,14,250,110,30,PEAI,1.9,,,,,,,5000.0,30.0,11.0,100.0,100.0,7.0,18.2534,62.689,1.11401,26.1376,8797,CH2,v2,
35187,20250221,77,Cs0.05MA0.1FA0.85PbI3.0,1.73,MACl,14.6,PEAI,0.8,,,Me-4PACz,0.165,DMACPA,0.165,,,,,,,1900,28,5700,32,14,250,110,30,PEAI,1.9,,,,,,,5000.0,30.0,11.0,100.0,100.0,7.0,18.6235,96.0433,0.732211,26.4824,8797,CH3,v2,
35188,20250221,77,Cs0.05MA0.1FA0.85PbI3.0,1.73,MACl,14.6,PEAI,0.8,,,Me-4PACz,0.165,DMACPA,0.165,,,,,,,1900,28,5700,32,14,250,110,30,PEAI,1.9,,,,,,,5000.0,30.0,11.0,100.0,100.0,7.0,16.9909,58.9985,1.10615,26.0352,8797,CH4,v2,
35189,20250221,77,Cs0.05MA0.1FA0.85PbI3.0,1.73,MACl,14.6,PEAI,0.8,,,Me-4PACz,0.165,DMACPA,0.165,,,,,,,1900,28,5700,32,14,250,110,30,PEACl,1.0,,,,,,,4100.0,30.0,12.0,100.0,100.0,4.0,19.3368,104.6,0.746559,24.7622,8798,CH1,v2,
35190,20250221,77,Cs0.05MA0.1FA0.85PbI3.0,1.73,MACl,14.6,PEAI,0.8,,,Me-4PACz,0.165,DMACPA,0.165,,,,,,,1900,28,5700,32,14,250,110,30,PEACl,1.0,,,,,,,4100.0,30.0,12.0,100.0,100.0,4.0,0.452771,25.1774,0.081299,22.1198,8798,CH2,v2,
35191,20250221,77,Cs0.05MA0.1FA0.85PbI3.0,1.73,MACl,14.6,PEAI,0.8,,,Me-4PACz,0.165,DMACPA,0.165,,,,,,,1900,28,5700,32,14,250,110,30,PEACl,1.0,,,,,,,4100.0,30.0,12.0,100.0,100.0,4.0,18.2186,88.6376,0.822068,25.0028,8798,CH3,v2,
35192,20250221,77,Cs0.05MA0.1FA0.85PbI3.0,1.73,MACl,14.6,PEAI,0.8,,,Me-4PACz,0.165,DMACPA,0.165,,,,,,,1900,28,5700,32,14,250,110,30,PEACl,1.0,,,,,,,4100.0,30.0,12.0,100.0,100.0,4.0,17.6473,64.301,1.10895,24.7486,8798,CH4,v2,
35193,20250221,77,Cs0.05MA0.1FA0.85PbI3.0,1.73,MACl,14.6,PEAI,0.8,,,Me-4PACz,0.165,DMACPA,0.165,,,,,,,1900,28,5700,32,14,250,110,30,PEACl,1.4,,,,,,,4700.0,31.0,10.0,100.0,100.0,4.0,2.28e+40,1.71e+41,0.050424,264.589,8799,CH1,v2,
35194,20250221,77,Cs0.05MA0.1FA0.85PbI3.0,1.73,MACl,14.6,PEAI,0.8,,,Me-4PACz,0.165,DMACPA,0.165,,,,,,,1900,28,5700,32,14,250,110,30,PEACl,1.4,,,,,,,4700.0,31.0,10.0,100.0,100.0,4.0,16.1369,59.1986,1.12751,24.1763,8799,CH2,v2,
35195,20250221,77,Cs0.05MA0.1FA0.85PbI3.0,1.73,MACl,14.6,PEAI,0.8,,,Me-4PACz,0.165,DMACPA,0.165,,,,,,,1900,28,5700,32,14,250,110,30,PEACl,1.4,,,,,,,4700.0,31.0,10.0,100.0,100.0,4.0,8.95395,38.2368,0.988672,23.6854,8799,CH3,v2,
35196,20250221,77,Cs0.05MA0.1FA0.85PbI3.0,1.73,MACl,14.6,PEAI,0.8,,,Me-4PACz,0.165,DMACPA,0.165,,,,,,,1900,28,5700,32,14,250,110,30,PEACl,1.4,,,,,,,4700.0,31.0,10.0,100.0,100.0,4.0,16.0235,59.463,1.12423,23.9694,8799,CH4,v2,
35197,20250221,77,Cs0.05MA0.1FA0.85PbI3.0,1.73,MACl,14.6,PEAI,0.8,,,Me-4PACz,0.165,DMACPA,0.165,,,,,,,1900,28,5700,32,14,250,110,30,PEACl,1.4,,,,,,,5000.0,28.0,14.0,120.0,100.0,5.0,3.38657,27.2411,0.48778,25.4866,8800,CH1,v2,
35198,20250221,77,Cs0.05MA0.1FA0.85PbI3.0,1.73,MACl,14.6,PEAI,0.8,,,Me-4PACz,0.165,DMACPA,0.165,,,,,,,1900,28,5700,32,14,250,110,30,PEACl,1.4,,,,,,,5000.0,28.0,14.0,120.0,100.0,5.0,19.2154,65.7593,1.12454,25.9846,8800,CH2,v2,
35199,20250221,77,Cs0.05MA0.1FA0.85PbI3.0,1.73,MACl,14.6,PEAI,0.8,,,Me-4PACz,0.165,DMACPA,0.165,,,,,,,1900,28,5700,32,14,250,110,30,PEACl,1.4,,,,,,,5000.0,28.0,14.0,120.0,100.0,5.0,3.86492,27.3293,0.552283,25.6065,8800,CH3,v2,
35200,20250221,77,Cs0.05MA0.1FA0.85PbI3.0,1.73,MACl,14.6,PEAI,0.8,,,Me-4PACz,0.165,DMACPA,0.165,,,,,,,1900,28,5700,32,14,250,110,30,PEACl,1.4,,,,,,,5000.0,28.0,14.0,120.0,100.0,5.0,14.8849,53.6438,1.0874,25.5174,8800,CH4,v2,
35201,20250221,77,Cs0.05MA0.1FA0.85PbI3.0,1.73,MACl,14.6,PEAI,0.8,,,Me-4PACz,0.198,DMACPA,0.132,,,,,,,1013,14,4944,35,10,170,110,25,PEAI,1.0,,,,,,,4500.0,31.0,15.0,90.0,100.0,3.0,149.575,6614.74,0.090886,24.88,8801,CH1,v2,
35202,20250221,77,Cs0.05MA0.1FA0.85PbI3.0,1.73,MACl,14.6,PEAI,0.8,,,Me-4PACz,0.198,DMACPA,0.132,,,,,,,1013,14,4944,35,10,170,110,25,PEAI,1.0,,,,,,,4500.0,31.0,15.0,90.0,100.0,3.0,21.0933,74.3852,1.12177,25.2787,8801,CH2,v2,
35203,20250221,77,Cs0.05MA0.1FA0.85PbI3.0,1.73,MACl,14.6,PEAI,0.8,,,Me-4PACz,0.198,DMACPA,0.132,,,,,,,1013,14,4944,35,10,170,110,25,PEAI,1.0,,,,,,,4500.0,31.0,15.0,90.0,100.0,3.0,46.798,-1996.7,-9.3e-05,25.2759,8801,CH3,v2,
35204,20250221,77,Cs0.05MA0.1FA0.85PbI3.0,1.73,MACl,14.6,PEAI,0.8,,,Me-4PACz,0.198,DMACPA,0.132,,,,,,,1013,14,4944,35,10,170,110,25,PEAI,1.0,,,,,,,4500.0,31.0,15.0,90.0,100.0,3.0,20.7707,74.7673,1.1103,25.0206,8801,CH4,v2,
35205,20250221,77,Cs0.05MA0.1FA0.85PbI3.0,1.73,MACl,14.6,PEAI,0.8,,,Me-4PACz,0.198,DMACPA,0.132,,,,,,,1013,14,4944,35,10,170,110,25,PEAI,1.4,,,,,,,4800.0,31.0,10.0,110.0,110.0,2.0,322.596,-33684.1,-2.1e-05,46.7009,8802,CH1,v2,
35206,20250221,77,Cs0.05MA0.1FA0.85PbI3.0,1.73,MACl,14.6,PEAI,0.8,,,Me-4PACz,0.198,DMACPA,0.132,,,,,,,1013,14,4944,35,10,170,110,25,PEAI,1.4,,,,,,,4800.0,31.0,10.0,110.0,110.0,2.0,21.1386,73.6291,1.1186,25.6656,8802,CH2,v2,
35207,20250221,77,Cs0.05MA0.1FA0.85PbI3.0,1.73,MACl,14.6,PEAI,0.8,,,Me-4PACz,0.198,DMACPA,0.132,,,,,,,1013,14,4944,35,10,170,110,25,PEAI,1.4,,,,,,,4800.0,31.0,10.0,110.0,110.0,2.0,21.2044,73.9473,1.11301,25.7634,8802,CH3,v2,
35208,20250221,77,Cs0.05MA0.1FA0.85PbI3.0,1.73,MACl,14.6,PEAI,0.8,,,Me-4PACz,0.198,DMACPA,0.132,,,,,,,1013,14,4944,35,10,170,110,25,PEAI,1.4,,,,,,,4800.0,31.0,10.0,110.0,110.0,2.0,15.146,542.096,0.115514,24.1872,8802,CH4,v2,
35209,20250221,77,Cs0.05MA0.1FA0.85PbI3.0,1.73,MACl,14.6,PEAI,0.8,,,Me-4PACz,0.198,DMACPA,0.132,,,,,,,1013,14,4944,35,10,170,110,25,PEAI,1.4,,,,,,,5000.0,30.0,7.0,120.0,100.0,3.0,0.276582,24.1934,0.051195,22.3305,8803,CH1,v2,
35210,20250221,77,Cs0.05MA0.1FA0.85PbI3.0,1.73,MACl,14.6,PEAI,0.8,,,Me-4PACz,0.198,DMACPA,0.132,,,,,,,1013,14,4944,35,10,170,110,25,PEAI,1.4,,,,,,,5000.0,30.0,7.0,120.0,100.0,3.0,20.8126,71.4001,1.13244,25.7403,8803,CH2,v2,
35211,20250221,77,Cs0.05MA0.1FA0.85PbI3.0,1.73,MACl,14.6,PEAI,0.8,,,Me-4PACz,0.198,DMACPA,0.132,,,,,,,1013,14,4944,35,10,170,110,25,PEAI,1.4,,,,,,,5000.0,30.0,7.0,120.0,100.0,3.0,20.9622,71.8199,1.13159,25.793,8803,CH3,v2,
35212,20250221,77,Cs0.05MA0.1FA0.85PbI3.0,1.73,MACl,14.6,PEAI,0.8,,,Me-4PACz,0.198,DMACPA,0.132,,,,,,,1013,14,4944,35,10,170,110,25,PEAI,1.4,,,,,,,5000.0,30.0,7.0,120.0,100.0,3.0,7.03907,30.4816,0.906597,25.472,8803,CH4,v2,
35213,20250221,77,Cs0.05MA0.1FA0.85PbI3.0,1.73,MACl,14.6,PEAI,0.8,,,Me-4PACz,0.198,DMACPA,0.132,,,,,,,1013,14,4944,35,10,170,110,25,PEAI,1.4,,,,,,,5000.0,30.0,14.0,120.0,100.0,5.0,20.7,71.625,1.12518,25.6854,8804,CH1,v2,
35214,20250221,77,Cs0.05MA0.1FA0.85PbI3.0,1.73,MACl,14.6,PEAI,0.8,,,Me-4PACz,0.198,DMACPA,0.132,,,,,,,1013,14,4944,35,10,170,110,25,PEAI,1.4,,,,,,,5000.0,30.0,14.0,120.0,100.0,5.0,1.7704,88.056,0.084156,23.8906,8804,CH2,v2,
35215,20250221,77,Cs0.05MA0.1FA0.85PbI3.0,1.73,MACl,14.6,PEAI,0.8,,,Me-4PACz,0.198,DMACPA,0.132,,,,,,,1013,14,4944,35,10,170,110,25,PEAI,1.4,,,,,,,5000.0,30.0,14.0,120.0,100.0,5.0,1.13181,25.4771,0.177467,25.0326,8804,CH3,v2,
35216,20250221,77,Cs0.05MA0.1FA0.85PbI3.0,1.73,MACl,14.6,PEAI,0.8,,,Me-4PACz,0.198,DMACPA,0.132,,,,,,,1013,14,4944,35,10,170,110,25,PEAI,1.4,,,,,,,5000.0,30.0,14.0,120.0,100.0,5.0,16.8558,60.4032,1.09357,25.5178,8804,CH4,v2,
35217,20250221,77,Cs0.05MA0.1FA0.85PbI3.0,1.73,MACl,14.6,PEAI,0.8,,,Me-4PACz,0.198,DMACPA,0.132,,,,,,,1013,14,4944,35,10,170,110,25,PEAI,1.4,,,,,,,4500.0,32.0,9.0,150.0,120.0,4.0,2.46e+40,-2.24e+43,-5e-06,23.0026,8805,CH1,v2,
35218,20250221,77,Cs0.05MA0.1FA0.85PbI3.0,1.73,MACl,14.6,PEAI,0.8,,,Me-4PACz,0.198,DMACPA,0.132,,,,,,,1013,14,4944,35,10,170,110,25,PEAI,1.4,,,,,,,4500.0,32.0,9.0,150.0,120.0,4.0,3.00407,28.169,0.441969,24.1294,8805,CH2,v2,
35219,20250221,77,Cs0.05MA0.1FA0.85PbI3.0,1.73,MACl,14.6,PEAI,0.8,,,Me-4PACz,0.198,DMACPA,0.132,,,,,,,1013,14,4944,35,10,170,110,25,PEAI,1.4,,,,,,,4500.0,32.0,9.0,150.0,120.0,4.0,0.281506,24.8094,0.053853,21.0699,8805,CH3,v2,
35220,20250221,77,Cs0.05MA0.1FA0.85PbI3.0,1.73,MACl,14.6,PEAI,0.8,,,Me-4PACz,0.198,DMACPA,0.132,,,,,,,1013,14,4944,35,10,170,110,25,PEAI,1.4,,,,,,,4500.0,32.0,9.0,150.0,120.0,4.0,0.694962,24.7103,0.124838,22.5287,8805,CH4,v2,
35221,20250221,77,Cs0.05MA0.1FA0.85PbI3.0,1.73,MACl,14.6,PEAI,0.8,,,Me-4PACz,0.198,DMACPA,0.132,,,,,,,1013,14,4944,35,10,170,110,25,PEAI,1.4,,,,,,,4900.0,31.0,14.0,120.0,100.0,5.0,19.914,1024.01,0.077397,25.1265,8806,CH1,v2,
35222,20250221,77,Cs0.05MA0.1FA0.85PbI3.0,1.73,MACl,14.6,PEAI,0.8,,,Me-4PACz,0.198,DMACPA,0.132,,,,,,,1013,14,4944,35,10,170,110,25,PEAI,1.4,,,,,,,4900.0,31.0,14.0,120.0,100.0,5.0,15.204,55.2374,1.09306,25.1815,8806,CH2,v2,
35223,20250221,77,Cs0.05MA0.1FA0.85PbI3.0,1.73,MACl,14.6,PEAI,0.8,,,Me-4PACz,0.198,DMACPA,0.132,,,,,,,1013,14,4944,35,10,170,110,25,PEAI,1.4,,,,,,,4900.0,31.0,14.0,120.0,100.0,5.0,13.4612,100.791,0.558345,23.9199,8806,CH3,v2,
35224,20250221,77,Cs0.05MA0.1FA0.85PbI3.0,1.73,MACl,14.6,PEAI,0.8,,,Me-4PACz,0.198,DMACPA,0.132,,,,,,,1013,14,4944,35,10,170,110,25,PEAI,1.4,,,,,,,4900.0,31.0,14.0,120.0,100.0,5.0,1.24794,25.7125,0.202317,23.9892,8806,CH4,v2,
35225,20250221,77,Cs0.05MA0.1FA0.85PbI3.0,1.73,MACl,14.6,PEAI,0.8,,,Me-4PACz,0.198,DMACPA,0.132,,,,,,,1013,14,4944,35,10,170,110,25,PEAI,1.9,,,,,,,5000.0,30.0,11.0,100.0,100.0,7.0,21.8912,-58.183,0.210142,-179.045,8807,CH1,v2,
35226,20250221,77,Cs0.05MA0.1FA0.85PbI3.0,1.73,MACl,14.6,PEAI,0.8,,,Me-4PACz,0.198,DMACPA,0.132,,,,,,,1013,14,4944,35,10,170,110,25,PEAI,1.9,,,,,,,5000.0,30.0,11.0,100.0,100.0,7.0,0.103682,24.9563,0.021156,19.6372,8807,CH2,v2,
35227,20250221,77,Cs0.05MA0.1FA0.85PbI3.0,1.73,MACl,14.6,PEAI,0.8,,,Me-4PACz,0.198,DMACPA,0.132,,,,,,,1013,14,4944,35,10,170,110,25,PEAI,1.9,,,,,,,5000.0,30.0,11.0,100.0,100.0,7.0,20.4929,157.496,0.610255,21.3217,8807,CH3,v2,
35228,20250221,77,Cs0.05MA0.1FA0.85PbI3.0,1.73,MACl,14.6,PEAI,0.8,,,Me-4PACz,0.198,DMACPA,0.132,,,,,,,1013,14,4944,35,10,170,110,25,PEAI,1.9,,,,,,,5000.0,30.0,11.0,100.0,100.0,7.0,19.7888,73.1754,1.10892,24.3867,8807,CH4,v2,
35229,20250221,77,Cs0.05MA0.1FA0.85PbI3.0,1.73,MACl,14.6,PEAI,0.8,,,Me-4PACz,0.198,DMACPA,0.132,,,,,,,1013,14,4944,35,10,170,110,25,PEACl,1.0,,,,,,,4100.0,30.0,12.0,100.0,100.0,4.0,294.172,-5970.75,-8.7e-05,56.5964,8808,CH1,v2,
35230,20250221,77,Cs0.05MA0.1FA0.85PbI3.0,1.73,MACl,14.6,PEAI,0.8,,,Me-4PACz,0.198,DMACPA,0.132,,,,,,,1013,14,4944,35,10,170,110,25,PEACl,1.0,,,,,,,4100.0,30.0,12.0,100.0,100.0,4.0,2.44e-05,0.0274949,0.007802,11.384,8808,CH2,v2,
35231,20250221,77,Cs0.05MA0.1FA0.85PbI3.0,1.73,MACl,14.6,PEAI,0.8,,,Me-4PACz,0.198,DMACPA,0.132,,,,,,,1013,14,4944,35,10,170,110,25,PEACl,1.0,,,,,,,4100.0,30.0,12.0,100.0,100.0,4.0,0.0,0.0,0.00309,6.43425,8808,CH3,v2,
35232,20250221,77,Cs0.05MA0.1FA0.85PbI3.0,1.73,MACl,14.6,PEAI,0.8,,,Me-4PACz,0.198,DMACPA,0.132,,,,,,,1013,14,4944,35,10,170,110,25,PEACl,1.0,,,,,,,4100.0,30.0,12.0,100.0,100.0,4.0,5.82167,29.443,0.787322,25.1138,8808,CH4,v2,
35233,20250221,77,Cs0.05MA0.1FA0.85PbI3.0,1.73,MACl,14.6,PEAI,0.8,,,Me-4PACz,0.198,DMACPA,0.132,,,,,,,1013,14,4944,35,10,170,110,25,PEACl,1.4,,,,,,,4700.0,31.0,10.0,100.0,100.0,4.0,0.615469,99.0755,0.026,23.8927,8809,CH1,v2,
35234,20250221,77,Cs0.05MA0.1FA0.85PbI3.0,1.73,MACl,14.6,PEAI,0.8,,,Me-4PACz,0.198,DMACPA,0.132,,,,,,,1013,14,4944,35,10,170,110,25,PEACl,1.4,,,,,,,4700.0,31.0,10.0,100.0,100.0,4.0,19.3818,69.2334,1.13352,24.6972,8809,CH2,v2,
35235,20250221,77,Cs0.05MA0.1FA0.85PbI3.0,1.73,MACl,14.6,PEAI,0.8,,,Me-4PACz,0.198,DMACPA,0.132,,,,,,,1013,14,4944,35,10,170,110,25,PEACl,1.4,,,,,,,4700.0,31.0,10.0,100.0,100.0,4.0,3.92061,27.7887,0.574878,24.542,8809,CH3,v2,
35236,20250221,77,Cs0.05MA0.1FA0.85PbI3.0,1.73,MACl,14.6,PEAI,0.8,,,Me-4PACz,0.198,DMACPA,0.132,,,,,,,1013,14,4944,35,10,170,110,25,PEACl,1.4,,,,,,,4700.0,31.0,10.0,100.0,100.0,4.0,0.1856,24.5187,0.036771,20.5859,8809,CH4,v2,
35237,20250221,77,Cs0.05MA0.1FA0.85PbI3.0,1.73,MACl,14.6,PEAI,0.8,,,Me-4PACz,0.198,DMACPA,0.132,,,,,,,1013,14,4944,35,10,170,110,25,PEACl,1.4,,,,,,,5000.0,28.0,14.0,120.0,100.0,5.0,2.49e+39,189.66,5.29e+34,24.7817,8810,CH1,v2,
35238,20250221,77,Cs0.05MA0.1FA0.85PbI3.0,1.73,MACl,14.6,PEAI,0.8,,,Me-4PACz,0.198,DMACPA,0.132,,,,,,,1013,14,4944,35,10,170,110,25,PEACl,1.4,,,,,,,5000.0,28.0,14.0,120.0,100.0,5.0,20.6438,71.4069,1.11918,25.8315,8810,CH2,v2,
35239,20250221,77,Cs0.05MA0.1FA0.85PbI3.0,1.73,MACl,14.6,PEAI,0.8,,,Me-4PACz,0.198,DMACPA,0.132,,,,,,,1013,14,4944,35,10,170,110,25,PEACl,1.4,,,,,,,5000.0,28.0,14.0,120.0,100.0,5.0,190.741,776.177,0.958685,25.6334,8810,CH3,v2,
35240,20250221,77,Cs0.05MA0.1FA0.85PbI3.0,1.73,MACl,14.6,PEAI,0.8,,,Me-4PACz,0.198,DMACPA,0.132,,,,,,,1013,14,4944,35,10,170,110,25,PEACl,1.4,,,,,,,5000.0,28.0,14.0,120.0,100.0,5.0,19.8027,70.7524,1.10565,25.3143,8810,CH4,v2,
35241,20250221,77,Cs0.05MA0.1FA0.85PbI3.0,1.73,MACl,14.6,PEAI,0.8,,,Me-4PACz,0.198,DMACPA,0.132,,,,,,,1000,10,5000,40,10,180,110,25,PEAI,1.0,,,,,,,4500.0,31.0,15.0,90.0,100.0,3.0,65.1918,-942.137,0.0211,-327.942,8811,CH1,v2,
35242,20250221,77,Cs0.05MA0.1FA0.85PbI3.0,1.73,MACl,14.6,PEAI,0.8,,,Me-4PACz,0.198,DMACPA,0.132,,,,,,,1000,10,5000,40,10,180,110,25,PEAI,1.0,,,,,,,4500.0,31.0,15.0,90.0,100.0,3.0,7.47526,29.1788,1.01226,25.3086,8811,CH2,v2,
35243,20250221,77,Cs0.05MA0.1FA0.85PbI3.0,1.73,MACl,14.6,PEAI,0.8,,,Me-4PACz,0.198,DMACPA,0.132,,,,,,,1000,10,5000,40,10,180,110,25,PEAI,1.0,,,,,,,4500.0,31.0,15.0,90.0,100.0,3.0,19.1215,68.0466,1.09655,25.6264,8811,CH3,v2,
35244,20250221,77,Cs0.05MA0.1FA0.85PbI3.0,1.73,MACl,14.6,PEAI,0.8,,,Me-4PACz,0.198,DMACPA,0.132,,,,,,,1000,10,5000,40,10,180,110,25,PEAI,1.0,,,,,,,4500.0,31.0,15.0,90.0,100.0,3.0,20.6108,73.8244,1.11166,25.1146,8811,CH4,v2,
35245,20250221,77,Cs0.05MA0.1FA0.85PbI3.0,1.73,MACl,14.6,PEAI,0.8,,,Me-4PACz,0.198,DMACPA,0.132,,,,,,,1000,10,5000,40,10,180,110,25,PEAI,1.4,,,,,,,4800.0,31.0,10.0,110.0,110.0,2.0,48.5086,-1539.62,-0.000104,30.197,8812,CH1,v2,
35246,20250221,77,Cs0.05MA0.1FA0.85PbI3.0,1.73,MACl,14.6,PEAI,0.8,,,Me-4PACz,0.198,DMACPA,0.132,,,,,,,1000,10,5000,40,10,180,110,25,PEAI,1.4,,,,,,,4800.0,31.0,10.0,110.0,110.0,2.0,3.45e-05,0.0385987,0.005017,17.8367,8812,CH2,v2,
35247,20250221,77,Cs0.05MA0.1FA0.85PbI3.0,1.73,MACl,14.6,PEAI,0.8,,,Me-4PACz,0.198,DMACPA,0.132,,,,,,,1000,10,5000,40,10,180,110,25,PEAI,1.4,,,,,,,4800.0,31.0,10.0,110.0,110.0,2.0,0.000106511,0.175134,0.00372,16.3482,8812,CH3,v2,
35248,20250221,77,Cs0.05MA0.1FA0.85PbI3.0,1.73,MACl,14.6,PEAI,0.8,,,Me-4PACz,0.198,DMACPA,0.132,,,,,,,1000,10,5000,40,10,180,110,25,PEAI,1.4,,,,,,,4800.0,31.0,10.0,110.0,110.0,2.0,2.08e-05,0.0759216,0.002275,12.0255,8812,CH4,v2,
35249,20250221,77,Cs0.05MA0.1FA0.85PbI3.0,1.73,MACl,14.6,PEAI,0.8,,,Me-4PACz,0.198,DMACPA,0.132,,,,,,,1000,10,5000,40,10,180,110,25,PEAI,1.4,,,,,,,5000.0,30.0,7.0,120.0,100.0,3.0,2.11e+40,2.46e+42,0.043632,19.6641,8813,CH1,v2,
35250,20250221,77,Cs0.05MA0.1FA0.85PbI3.0,1.73,MACl,14.6,PEAI,0.8,,,Me-4PACz,0.198,DMACPA,0.132,,,,,,,1000,10,5000,40,10,180,110,25,PEAI,1.4,,,,,,,5000.0,30.0,7.0,120.0,100.0,3.0,21.5054,74.4997,1.13165,25.5083,8813,CH2,v2,
35251,20250221,77,Cs0.05MA0.1FA0.85PbI3.0,1.73,MACl,14.6,PEAI,0.8,,,Me-4PACz,0.198,DMACPA,0.132,,,,,,,1000,10,5000,40,10,180,110,25,PEAI,1.4,,,,,,,5000.0,30.0,7.0,120.0,100.0,3.0,18.4017,450.655,0.178232,22.9102,8813,CH3,v2,
35252,20250221,77,Cs0.05MA0.1FA0.85PbI3.0,1.73,MACl,14.6,PEAI,0.8,,,Me-4PACz,0.198,DMACPA,0.132,,,,,,,1000,10,5000,40,10,180,110,25,PEAI,1.4,,,,,,,5000.0,30.0,7.0,120.0,100.0,3.0,21.6157,76.153,1.12052,25.3317,8813,CH4,v2,
35253,20250221,77,Cs0.05MA0.1FA0.85PbI3.0,1.73,MACl,14.6,PEAI,0.8,,,Me-4PACz,0.198,DMACPA,0.132,,,,,,,1000,10,5000,40,10,180,110,25,PEAI,1.4,,,,,,,5000.0,30.0,14.0,120.0,100.0,5.0,11.1763,81.1555,0.543852,25.3221,8814,CH1,v2,
35254,20250221,77,Cs0.05MA0.1FA0.85PbI3.0,1.73,MACl,14.6,PEAI,0.8,,,Me-4PACz,0.198,DMACPA,0.132,,,,,,,1000,10,5000,40,10,180,110,25,PEAI,1.4,,,,,,,5000.0,30.0,14.0,120.0,100.0,5.0,19.6724,69.4361,1.11479,25.4143,8814,CH2,v2,
35255,20250221,77,Cs0.05MA0.1FA0.85PbI3.0,1.73,MACl,14.6,PEAI,0.8,,,Me-4PACz,0.198,DMACPA,0.132,,,,,,,1000,10,5000,40,10,180,110,25,PEAI,1.4,,,,,,,5000.0,30.0,14.0,120.0,100.0,5.0,12.023,-800.138,-6e-05,25.2052,8814,CH3,v2,
35256,20250221,77,Cs0.05MA0.1FA0.85PbI3.0,1.73,MACl,14.6,PEAI,0.8,,,Me-4PACz,0.198,DMACPA,0.132,,,,,,,1000,10,5000,40,10,180,110,25,PEAI,1.4,,,,,,,5000.0,30.0,14.0,120.0,100.0,5.0,19.9771,73.7671,1.10582,24.4898,8814,CH4,v2,
35257,20250221,77,Cs0.05MA0.1FA0.85PbI3.0,1.73,MACl,14.6,PEAI,0.8,,,Me-4PACz,0.198,DMACPA,0.132,,,,,,,1000,10,5000,40,10,180,110,25,PEAI,1.4,,,,,,,4500.0,32.0,9.0,150.0,120.0,4.0,18.5246,68.1841,1.11968,24.2645,8815,CH1,v2,
35258,20250221,77,Cs0.05MA0.1FA0.85PbI3.0,1.73,MACl,14.6,PEAI,0.8,,,Me-4PACz,0.198,DMACPA,0.132,,,,,,,1000,10,5000,40,10,180,110,25,PEAI,1.4,,,,,,,4500.0,32.0,9.0,150.0,120.0,4.0,2.36523,26.4755,0.374597,23.8488,8815,CH2,v2,
35259,20250221,77,Cs0.05MA0.1FA0.85PbI3.0,1.73,MACl,14.6,PEAI,0.8,,,Me-4PACz,0.198,DMACPA,0.132,,,,,,,1000,10,5000,40,10,180,110,25,PEAI,1.4,,,,,,,4500.0,32.0,9.0,150.0,120.0,4.0,2.88271,68.4062,0.123146,34.2205,8815,CH3,v2,
35260,20250221,77,Cs0.05MA0.1FA0.85PbI3.0,1.73,MACl,14.6,PEAI,0.8,,,Me-4PACz,0.198,DMACPA,0.132,,,,,,,1000,10,5000,40,10,180,110,25,PEAI,1.4,,,,,,,4500.0,32.0,9.0,150.0,120.0,4.0,12.0898,52.3444,1.0959,21.0755,8815,CH4,v2,
35261,20250221,77,Cs0.05MA0.1FA0.85PbI3.0,1.73,MACl,14.6,PEAI,0.8,,,Me-4PACz,0.198,DMACPA,0.132,,,,,,,1000,10,5000,40,10,180,110,25,PEAI,1.4,,,,,,,4900.0,31.0,14.0,120.0,100.0,5.0,0.830308,40.9506,0.082371,24.6152,8816,CH1,v2,
35262,20250221,77,Cs0.05MA0.1FA0.85PbI3.0,1.73,MACl,14.6,PEAI,0.8,,,Me-4PACz,0.198,DMACPA,0.132,,,,,,,1000,10,5000,40,10,180,110,25,PEAI,1.4,,,,,,,4900.0,31.0,14.0,120.0,100.0,5.0,18.5148,67.8172,1.10584,24.688,8816,CH2,v2,
35263,20250221,77,Cs0.05MA0.1FA0.85PbI3.0,1.73,MACl,14.6,PEAI,0.8,,,Me-4PACz,0.198,DMACPA,0.132,,,,,,,1000,10,5000,40,10,180,110,25,PEAI,1.4,,,,,,,4900.0,31.0,14.0,120.0,100.0,5.0,18.6171,1065.72,0.070379,24.8216,8816,CH3,v2,
35264,20250221,77,Cs0.05MA0.1FA0.85PbI3.0,1.73,MACl,14.6,PEAI,0.8,,,Me-4PACz,0.198,DMACPA,0.132,,,,,,,1000,10,5000,40,10,180,110,25,PEAI,1.4,,,,,,,4900.0,31.0,14.0,120.0,100.0,5.0,17.4192,65.8855,1.09349,24.1782,8816,CH4,v2,
35265,20250221,77,Cs0.05MA0.1FA0.85PbI3.0,1.73,MACl,14.6,PEAI,0.8,,,Me-4PACz,0.198,DMACPA,0.132,,,,,,,1000,10,5000,40,10,180,110,25,PEAI,1.9,,,,,,,5000.0,30.0,11.0,100.0,100.0,7.0,248.755,1383.1,0.695712,25.8516,8817,CH1,v2,
35266,20250221,77,Cs0.05MA0.1FA0.85PbI3.0,1.73,MACl,14.6,PEAI,0.8,,,Me-4PACz,0.198,DMACPA,0.132,,,,,,,1000,10,5000,40,10,180,110,25,PEAI,1.9,,,,,,,5000.0,30.0,11.0,100.0,100.0,7.0,22.0545,75.5962,1.12213,25.9988,8817,CH2,v2,
35267,20250221,77,Cs0.05MA0.1FA0.85PbI3.0,1.73,MACl,14.6,PEAI,0.8,,,Me-4PACz,0.198,DMACPA,0.132,,,,,,,1000,10,5000,40,10,180,110,25,PEAI,1.9,,,,,,,5000.0,30.0,11.0,100.0,100.0,7.0,6.18782,40.6098,0.495203,30.7698,8817,CH3,v2,
35268,20250221,77,Cs0.05MA0.1FA0.85PbI3.0,1.73,MACl,14.6,PEAI,0.8,,,Me-4PACz,0.198,DMACPA,0.132,,,,,,,1000,10,5000,40,10,180,110,25,PEAI,1.9,,,,,,,5000.0,30.0,11.0,100.0,100.0,7.0,21.5609,76.2513,1.1115,25.4397,8817,CH4,v2,
35269,20250221,77,Cs0.05MA0.1FA0.85PbI3.0,1.73,MACl,14.6,PEAI,0.8,,,Me-4PACz,0.198,DMACPA,0.132,,,,,,,1000,10,5000,40,10,180,110,25,PEACl,1.0,,,,,,,4100.0,30.0,12.0,100.0,100.0,4.0,1.54e+39,6.23e+42,0.000182,135.389,8818,CH1,v2,
35270,20250221,77,Cs0.05MA0.1FA0.85PbI3.0,1.73,MACl,14.6,PEAI,0.8,,,Me-4PACz,0.198,DMACPA,0.132,,,,,,,1000,10,5000,40,10,180,110,25,PEACl,1.0,,,,,,,4100.0,30.0,12.0,100.0,100.0,4.0,7.58836,1192.79,0.031294,20.3296,8818,CH2,v2,
35271,20250221,77,Cs0.05MA0.1FA0.85PbI3.0,1.73,MACl,14.6,PEAI,0.8,,,Me-4PACz,0.198,DMACPA,0.132,,,,,,,1000,10,5000,40,10,180,110,25,PEACl,1.0,,,,,,,4100.0,30.0,12.0,100.0,100.0,4.0,16.6604,673.721,0.106464,23.2274,8818,CH3,v2,
35272,20250221,77,Cs0.05MA0.1FA0.85PbI3.0,1.73,MACl,14.6,PEAI,0.8,,,Me-4PACz,0.198,DMACPA,0.132,,,,,,,1000,10,5000,40,10,180,110,25,PEACl,1.0,,,,,,,4100.0,30.0,12.0,100.0,100.0,4.0,19.4789,69.4709,1.1116,25.2239,8818,CH4,v2,
