Repository: MI-Materials-Intelligence/Recipe-Language-Model

# Learning Layer

## Overview

In the learning layer, the formulas and parameters are encoded and then tokenised into recipes as inputs. Through atomic skills of data extraction, cleaning, and matching, these data are organised into standardised datasets, providing the basis for RLM training and iterative recipe refinement.

Key Atomic Skills:
- **Cleaning**: Preprocessing and outlier cleaning
- **Matching**: Matching data pairs based on variables
- **Extraction**: Data extraction from robotic boxes

File: seven_ai_layers_robotics/learning/data/data50764_from_db.csv (part 157 of 253)
No,date,rank,Formula PVK,Concentration PVK,Formula Additive 1,Concentration Additive 1,Formula Additive 2,Concentration Additive 2,Formula Additive 3,Concentration Additive 3,Formula SAM 1,Concentration SAM 1,Formula SAM 2,Concentration SAM 2,Formula SAM 3,Concentration SAM 3,Spin Coating Speed SAM,Spin Coating Time SAM,Annealed Temperature SAM,Annealed Time SAM,Spin Coating Speed PVK 1,Spin Coating Time PVK 1,Spin Coating Speed PVK 2,Spin Coating Time PVK 2,Antisolvent Dropping Timing,Antisolvent Volume,Annealed Temperature PVK,Annealed Time PVK,Formula Passivator 1,Concentration Passivator 1,Formula Passivator 2,Concentration Passivator 2,Formula Passivator 3,Concentration Passivator 3,Formula Passivator 4,Concentration Passivator 4,Spin Coating Speed Passivator,Spin Coating Time Passivator,Passivator Dropping Timing,Passivator Volume,Annealed Temperature Passivator,Annealed Time Passivator,PCE,FF,Voc,Jsc,Product,Channel,From,upload_time
35273,20250221,77,Cs0.05MA0.1FA0.85PbI3.0,1.73,MACl,14.6,PEAI,0.8,,,Me-4PACz,0.198,DMACPA,0.132,,,,,,,1000,10,5000,40,10,180,110,25,PEACl,1.4,,,,,,,4700.0,31.0,10.0,100.0,100.0,4.0,12.4693,-20.0979,0.50822,-122.078,8819,CH1,v2,
35274,20250221,77,Cs0.05MA0.1FA0.85PbI3.0,1.73,MACl,14.6,PEAI,0.8,,,Me-4PACz,0.198,DMACPA,0.132,,,,,,,1000,10,5000,40,10,180,110,25,PEACl,1.4,,,,,,,4700.0,31.0,10.0,100.0,100.0,4.0,21.0122,73.7479,1.13534,25.0956,8819,CH2,v2,
35275,20250221,77,Cs0.05MA0.1FA0.85PbI3.0,1.73,MACl,14.6,PEAI,0.8,,,Me-4PACz,0.198,DMACPA,0.132,,,,,,,1000,10,5000,40,10,180,110,25,PEACl,1.4,,,,,,,4700.0,31.0,10.0,100.0,100.0,4.0,20.913,74.8746,1.1241,24.8471,8819,CH3,v2,
35276,20250221,77,Cs0.05MA0.1FA0.85PbI3.0,1.73,MACl,14.6,PEAI,0.8,,,Me-4PACz,0.198,DMACPA,0.132,,,,,,,1000,10,5000,40,10,180,110,25,PEACl,1.4,,,,,,,4700.0,31.0,10.0,100.0,100.0,4.0,20.0561,74.4718,1.12565,23.9249,8819,CH4,v2,
35277,20250221,77,Cs0.05MA0.1FA0.85PbI3.0,1.73,MACl,14.6,PEAI,0.8,,,Me-4PACz,0.198,DMACPA,0.132,,,,,,,1000,10,5000,40,10,180,110,25,PEACl,1.4,,,,,,,5000.0,28.0,14.0,120.0,100.0,5.0,69.8849,-1356.48,0.0211,-244.167,8820,CH1,v2,
35278,20250221,77,Cs0.05MA0.1FA0.85PbI3.0,1.73,MACl,14.6,PEAI,0.8,,,Me-4PACz,0.198,DMACPA,0.132,,,,,,,1000,10,5000,40,10,180,110,25,PEACl,1.4,,,,,,,5000.0,28.0,14.0,120.0,100.0,5.0,19.2294,66.1109,1.12472,25.8612,8820,CH2,v2,
35279,20250221,77,Cs0.05MA0.1FA0.85PbI3.0,1.73,MACl,14.6,PEAI,0.8,,,Me-4PACz,0.198,DMACPA,0.132,,,,,,,1000,10,5000,40,10,180,110,25,PEACl,1.4,,,,,,,5000.0,28.0,14.0,120.0,100.0,5.0,44.8032,526.979,0.331481,25.6482,8820,CH3,v2,
35280,20250221,77,Cs0.05MA0.1FA0.85PbI3.0,1.73,MACl,14.6,PEAI,0.8,,,Me-4PACz,0.198,DMACPA,0.132,,,,,,,1000,10,5000,40,10,180,110,25,PEACl,1.4,,,,,,,5000.0,28.0,14.0,120.0,100.0,5.0,4.31955,28.307,0.592282,25.7641,8820,CH4,v2,
35281,20250221,77,Cs0.05MA0.1FA0.85PbI3.0,1.73,MACl,14.6,PEAI,0.517,,,py3,0.165,DMACPA,0.165,,,,,,,993,10,4778,35,10,160,110,20,PEAI,1.0,,,,,,,4500.0,31.0,15.0,90.0,100.0,3.0,21.491,618.854,0.161435,21.5115,8821,CH1,v2,
35282,20250221,77,Cs0.05MA0.1FA0.85PbI3.0,1.73,MACl,14.6,PEAI,0.517,,,py3,0.165,DMACPA,0.165,,,,,,,993,10,4778,35,10,160,110,20,PEAI,1.0,,,,,,,4500.0,31.0,15.0,90.0,100.0,3.0,21.6322,76.2563,1.13238,25.0514,8821,CH2,v2,
35283,20250221,77,Cs0.05MA0.1FA0.85PbI3.0,1.73,MACl,14.6,PEAI,0.517,,,py3,0.165,DMACPA,0.165,,,,,,,993,10,4778,35,10,160,110,20,PEAI,1.0,,,,,,,4500.0,31.0,15.0,90.0,100.0,3.0,68.3416,613.563,0.441674,25.2188,8821,CH3,v2,
35284,20250221,77,Cs0.05MA0.1FA0.85PbI3.0,1.73,MACl,14.6,PEAI,0.517,,,py3,0.165,DMACPA,0.165,,,,,,,993,10,4778,35,10,160,110,20,PEAI,1.0,,,,,,,4500.0,31.0,15.0,90.0,100.0,3.0,21.2528,76.0462,1.12007,24.9514,8821,CH4,v2,
35285,20250221,77,Cs0.05MA0.1FA0.85PbI3.0,1.73,MACl,14.6,PEAI,0.517,,,py3,0.165,DMACPA,0.165,,,,,,,993,10,4778,35,10,160,110,20,PEAI,1.4,,,,,,,4800.0,31.0,10.0,110.0,110.0,2.0,1.41e+40,-130.521,5.67e+34,-190.598,8822,CH1,v2,
35286,20250221,77,Cs0.05MA0.1FA0.85PbI3.0,1.73,MACl,14.6,PEAI,0.517,,,py3,0.165,DMACPA,0.165,,,,,,,993,10,4778,35,10,160,110,20,PEAI,1.4,,,,,,,4800.0,31.0,10.0,110.0,110.0,2.0,3.69994,28.2766,0.502129,26.0587,8822,CH2,v2,
35287,20250221,77,Cs0.05MA0.1FA0.85PbI3.0,1.73,MACl,14.6,PEAI,0.517,,,py3,0.165,DMACPA,0.165,,,,,,,993,10,4778,35,10,160,110,20,PEAI,1.4,,,,,,,4800.0,31.0,10.0,110.0,110.0,2.0,0.227103,24.9412,0.03905,23.3176,8822,CH3,v2,
35288,20250221,77,Cs0.05MA0.1FA0.85PbI3.0,1.73,MACl,14.6,PEAI,0.517,,,py3,0.165,DMACPA,0.165,,,,,,,993,10,4778,35,10,160,110,20,PEAI,1.4,,,,,,,4800.0,31.0,10.0,110.0,110.0,2.0,21.3709,74.9186,1.11528,25.577,8822,CH4,v2,
35289,20250221,77,Cs0.05MA0.1FA0.85PbI3.0,1.73,MACl,14.6,PEAI,0.517,,,py3,0.165,DMACPA,0.165,,,,,,,993,10,4778,35,10,160,110,20,PEAI,1.4,,,,,,,5000.0,30.0,7.0,120.0,100.0,3.0,14.8092,807.352,0.07434,24.6743,8823,CH1,v2,
35290,20250221,77,Cs0.05MA0.1FA0.85PbI3.0,1.73,MACl,14.6,PEAI,0.517,,,py3,0.165,DMACPA,0.165,,,,,,,993,10,4778,35,10,160,110,20,PEAI,1.4,,,,,,,5000.0,30.0,7.0,120.0,100.0,3.0,21.5282,75.397,1.13574,25.1406,8823,CH2,v2,
35291,20250221,77,Cs0.05MA0.1FA0.85PbI3.0,1.73,MACl,14.6,PEAI,0.517,,,py3,0.165,DMACPA,0.165,,,,,,,993,10,4778,35,10,160,110,20,PEAI,1.4,,,,,,,5000.0,30.0,7.0,120.0,100.0,3.0,22.1111,1654.14,0.080367,16.6325,8823,CH3,v2,
35292,20250221,77,Cs0.05MA0.1FA0.85PbI3.0,1.73,MACl,14.6,PEAI,0.517,,,py3,0.165,DMACPA,0.165,,,,,,,993,10,4778,35,10,160,110,20,PEAI,1.4,,,,,,,5000.0,30.0,7.0,120.0,100.0,3.0,21.4098,76.0221,1.12903,24.9441,8823,CH4,v2,
35293,20250221,77,Cs0.05MA0.1FA0.85PbI3.0,1.73,MACl,14.6,PEAI,0.517,,,py3,0.165,DMACPA,0.165,,,,,,,993,10,4778,35,10,160,110,20,PEAI,1.4,,,,,,,5000.0,30.0,14.0,120.0,100.0,5.0,3.63e-05,0.0381535,0.004997,19.0578,8824,CH1,v2,
35294,20250221,77,Cs0.05MA0.1FA0.85PbI3.0,1.73,MACl,14.6,PEAI,0.517,,,py3,0.165,DMACPA,0.165,,,,,,,993,10,4778,35,10,160,110,20,PEAI,1.4,,,,,,,5000.0,30.0,14.0,120.0,100.0,5.0,3.32e-05,0.0320074,0.005212,19.9089,8824,CH2,v2,
35295,20250221,77,Cs0.05MA0.1FA0.85PbI3.0,1.73,MACl,14.6,PEAI,0.517,,,py3,0.165,DMACPA,0.165,,,,,,,993,10,4778,35,10,160,110,20,PEAI,1.4,,,,,,,5000.0,30.0,14.0,120.0,100.0,5.0,0.000218575,0.237299,0.005124,17.9744,8824,CH3,v2,
35296,20250221,77,Cs0.05MA0.1FA0.85PbI3.0,1.73,MACl,14.6,PEAI,0.517,,,py3,0.165,DMACPA,0.165,,,,,,,993,10,4778,35,10,160,110,20,PEAI,1.4,,,,,,,5000.0,30.0,14.0,120.0,100.0,5.0,3.17e-05,0.0484286,0.004183,15.6605,8824,CH4,v2,
35297,20250221,77,Cs0.05MA0.1FA0.85PbI3.0,1.73,MACl,14.6,PEAI,0.517,,,py3,0.165,DMACPA,0.165,,,,,,,993,10,4778,35,10,160,110,20,PEAI,1.4,,,,,,,4500.0,32.0,9.0,150.0,120.0,4.0,18.09,67.2724,1.13107,23.7747,8825,CH1,v2,
35298,20250221,77,Cs0.05MA0.1FA0.85PbI3.0,1.73,MACl,14.6,PEAI,0.517,,,py3,0.165,DMACPA,0.165,,,,,,,993,10,4778,35,10,160,110,20,PEAI,1.4,,,,,,,4500.0,32.0,9.0,150.0,120.0,4.0,17.1414,63.7951,1.12358,23.914,8825,CH2,v2,
35299,20250221,77,Cs0.05MA0.1FA0.85PbI3.0,1.73,MACl,14.6,PEAI,0.517,,,py3,0.165,DMACPA,0.165,,,,,,,993,10,4778,35,10,160,110,20,PEAI,1.4,,,,,,,4500.0,32.0,9.0,150.0,120.0,4.0,1.75e+39,1.06e+40,0.694471,23.6415,8825,CH3,v2,
35300,20250221,77,Cs0.05MA0.1FA0.85PbI3.0,1.73,MACl,14.6,PEAI,0.517,,,py3,0.165,DMACPA,0.165,,,,,,,993,10,4778,35,10,160,110,20,PEAI,1.4,,,,,,,4500.0,32.0,9.0,150.0,120.0,4.0,17.6193,68.1503,1.11547,23.1773,8825,CH4,v2,
35301,20250221,77,Cs0.05MA0.1FA0.85PbI3.0,1.73,MACl,14.6,PEAI,0.517,,,py3,0.165,DMACPA,0.165,,,,,,,993,10,4778,35,10,160,110,20,PEAI,1.4,,,,,,,4900.0,31.0,14.0,120.0,100.0,5.0,21.6495,76.762,1.13232,24.9077,8826,CH1,v2,
35302,20250221,77,Cs0.05MA0.1FA0.85PbI3.0,1.73,MACl,14.6,PEAI,0.517,,,py3,0.165,DMACPA,0.165,,,,,,,993,10,4778,35,10,160,110,20,PEAI,1.4,,,,,,,4900.0,31.0,14.0,120.0,100.0,5.0,21.611,75.8579,1.12724,25.273,8826,CH2,v2,
35303,20250221,77,Cs0.05MA0.1FA0.85PbI3.0,1.73,MACl,14.6,PEAI,0.517,,,py3,0.165,DMACPA,0.165,,,,,,,993,10,4778,35,10,160,110,20,PEAI,1.4,,,,,,,4900.0,31.0,14.0,120.0,100.0,5.0,22.1978,96.2927,0.909056,25.3586,8826,CH3,v2,
35304,20250221,77,Cs0.05MA0.1FA0.85PbI3.0,1.73,MACl,14.6,PEAI,0.517,,,py3,0.165,DMACPA,0.165,,,,,,,993,10,4778,35,10,160,110,20,PEAI,1.4,,,,,,,4900.0,31.0,14.0,120.0,100.0,5.0,20.9543,75.581,1.11928,24.7698,8826,CH4,v2,
35305,20250221,77,Cs0.05MA0.1FA0.85PbI3.0,1.73,MACl,14.6,PEAI,0.517,,,py3,0.165,DMACPA,0.165,,,,,,,993,10,4778,35,10,160,110,20,PEAI,1.9,,,,,,,5000.0,30.0,11.0,100.0,100.0,7.0,20.8835,225.51,0.367728,25.1832,8827,CH1,v2,
35306,20250221,77,Cs0.05MA0.1FA0.85PbI3.0,1.73,MACl,14.6,PEAI,0.517,,,py3,0.165,DMACPA,0.165,,,,,,,993,10,4778,35,10,160,110,20,PEAI,1.9,,,,,,,5000.0,30.0,11.0,100.0,100.0,7.0,21.5768,74.3687,1.13308,25.6057,8827,CH2,v2,
35307,20250221,77,Cs0.05MA0.1FA0.85PbI3.0,1.73,MACl,14.6,PEAI,0.517,,,py3,0.165,DMACPA,0.165,,,,,,,993,10,4778,35,10,160,110,20,PEAI,1.9,,,,,,,5000.0,30.0,11.0,100.0,100.0,7.0,21.4693,74.1744,1.12882,25.6413,8827,CH3,v2,
35308,20250221,77,Cs0.05MA0.1FA0.85PbI3.0,1.73,MACl,14.6,PEAI,0.517,,,py3,0.165,DMACPA,0.165,,,,,,,993,10,4778,35,10,160,110,20,PEAI,1.9,,,,,,,5000.0,30.0,11.0,100.0,100.0,7.0,20.6012,73.0573,1.11167,25.366,8827,CH4,v2,
35309,20250221,77,Cs0.05MA0.1FA0.85PbI3.0,1.73,MACl,14.6,PEAI,0.517,,,py3,0.165,DMACPA,0.165,,,,,,,993,10,4778,35,10,160,110,20,PEACl,1.0,,,,,,,4100.0,30.0,12.0,100.0,100.0,4.0,22.5709,88.5244,0.998814,25.5271,8828,CH1,v2,
35310,20250221,77,Cs0.05MA0.1FA0.85PbI3.0,1.73,MACl,14.6,PEAI,0.517,,,py3,0.165,DMACPA,0.165,,,,,,,993,10,4778,35,10,160,110,20,PEACl,1.0,,,,,,,4100.0,30.0,12.0,100.0,100.0,4.0,20.8531,62.4894,1.1317,29.4873,8828,CH2,v2,
35311,20250221,77,Cs0.05MA0.1FA0.85PbI3.0,1.73,MACl,14.6,PEAI,0.517,,,py3,0.165,DMACPA,0.165,,,,,,,993,10,4778,35,10,160,110,20,PEACl,1.0,,,,,,,4100.0,30.0,12.0,100.0,100.0,4.0,14.5217,0.0,5.28e+34,34.2843,8828,CH3,v2,
35312,20250221,77,Cs0.05MA0.1FA0.85PbI3.0,1.73,MACl,14.6,PEAI,0.517,,,py3,0.165,DMACPA,0.165,,,,,,,993,10,4778,35,10,160,110,20,PEACl,1.0,,,,,,,4100.0,30.0,12.0,100.0,100.0,4.0,21.3416,65.4695,1.12542,28.965,8828,CH4,v2,
35313,20250221,77,Cs0.05MA0.1FA0.85PbI3.0,1.73,MACl,14.6,PEAI,0.517,,,py3,0.165,DMACPA,0.165,,,,,,,993,10,4778,35,10,160,110,20,PEACl,1.4,,,,,,,4700.0,31.0,10.0,100.0,100.0,4.0,17.3704,64.5213,1.12997,23.8254,8829,CH1,v2,
35314,20250221,77,Cs0.05MA0.1FA0.85PbI3.0,1.73,MACl,14.6,PEAI,0.517,,,py3,0.165,DMACPA,0.165,,,,,,,993,10,4778,35,10,160,110,20,PEACl,1.4,,,,,,,4700.0,31.0,10.0,100.0,100.0,4.0,21.0901,73.9634,1.14193,24.9702,8829,CH2,v2,
35315,20250221,77,Cs0.05MA0.1FA0.85PbI3.0,1.73,MACl,14.6,PEAI,0.517,,,py3,0.165,DMACPA,0.165,,,,,,,993,10,4778,35,10,160,110,20,PEACl,1.4,,,,,,,4700.0,31.0,10.0,100.0,100.0,4.0,21.0698,74.3964,1.13852,24.8752,8829,CH3,v2,
35316,20250221,77,Cs0.05MA0.1FA0.85PbI3.0,1.73,MACl,14.6,PEAI,0.517,,,py3,0.165,DMACPA,0.165,,,,,,,993,10,4778,35,10,160,110,20,PEACl,1.4,,,,,,,4700.0,31.0,10.0,100.0,100.0,4.0,20.366,73.9451,1.13445,24.2778,8829,CH4,v2,
35317,20250221,77,Cs0.05MA0.1FA0.85PbI3.0,1.73,MACl,14.6,PEAI,0.517,,,py3,0.165,DMACPA,0.165,,,,,,,993,10,4778,35,10,160,110,20,PEACl,1.4,,,,,,,5000.0,28.0,14.0,120.0,100.0,5.0,1.22e+40,2.69e+41,0.038078,118.815,8830,CH1,v2,
35318,20250221,77,Cs0.05MA0.1FA0.85PbI3.0,1.73,MACl,14.6,PEAI,0.517,,,py3,0.165,DMACPA,0.165,,,,,,,993,10,4778,35,10,160,110,20,PEACl,1.4,,,,,,,5000.0,28.0,14.0,120.0,100.0,5.0,0.366461,24.8328,0.063169,23.3614,8830,CH2,v2,
35319,20250221,77,Cs0.05MA0.1FA0.85PbI3.0,1.73,MACl,14.6,PEAI,0.517,,,py3,0.165,DMACPA,0.165,,,,,,,993,10,4778,35,10,160,110,20,PEACl,1.4,,,,,,,5000.0,28.0,14.0,120.0,100.0,5.0,95.4957,18967.8,0.025823,19.4965,8830,CH3,v2,
35320,20250221,77,Cs0.05MA0.1FA0.85PbI3.0,1.73,MACl,14.6,PEAI,0.517,,,py3,0.165,DMACPA,0.165,,,,,,,993,10,4778,35,10,160,110,20,PEACl,1.4,,,,,,,5000.0,28.0,14.0,120.0,100.0,5.0,20.6515,73.6167,1.1216,25.0113,8830,CH4,v2,
35321,20250221,77,Cs0.05MA0.1FA0.85PbI3.0,1.73,MACl,14.6,PEAI,0.517,,,py3,0.248,2PACz,0.083,,,,,,,1008,12,5026,40,10,200,110,25,PEAI,1.0,,,,,,,4500.0,31.0,15.0,90.0,100.0,3.0,18.6696,64.924,1.13108,25.4237,8831,CH1,v2,
35322,20250221,77,Cs0.05MA0.1FA0.85PbI3.0,1.73,MACl,14.6,PEAI,0.517,,,py3,0.248,2PACz,0.083,,,,,,,1008,12,5026,40,10,200,110,25,PEAI,1.0,,,,,,,4500.0,31.0,15.0,90.0,100.0,3.0,21.9002,75.1864,1.13922,25.5682,8831,CH2,v2,
35323,20250221,77,Cs0.05MA0.1FA0.85PbI3.0,1.73,MACl,14.6,PEAI,0.517,,,py3,0.248,2PACz,0.083,,,,,,,1008,12,5026,40,10,200,110,25,PEAI,1.0,,,,,,,4500.0,31.0,15.0,90.0,100.0,3.0,21.6379,77.1002,1.10597,25.3755,8831,CH3,v2,
35324,20250221,77,Cs0.05MA0.1FA0.85PbI3.0,1.73,MACl,14.6,PEAI,0.517,,,py3,0.248,2PACz,0.083,,,,,,,1008,12,5026,40,10,200,110,25,PEAI,1.0,,,,,,,4500.0,31.0,15.0,90.0,100.0,3.0,21.3607,75.0441,1.13088,25.1698,8831,CH4,v2,
35325,20250221,77,Cs0.05MA0.1FA0.85PbI3.0,1.73,MACl,14.6,PEAI,0.517,,,py3,0.248,2PACz,0.083,,,,,,,1008,12,5026,40,10,200,110,25,PEAI,1.4,,,,,,,4800.0,31.0,10.0,110.0,110.0,2.0,20.7599,72.1163,1.13392,25.3869,8832,CH1,v2,
35326,20250221,77,Cs0.05MA0.1FA0.85PbI3.0,1.73,MACl,14.6,PEAI,0.517,,,py3,0.248,2PACz,0.083,,,,,,,1008,12,5026,40,10,200,110,25,PEAI,1.4,,,,,,,4800.0,31.0,10.0,110.0,110.0,2.0,21.6661,73.0379,1.13943,26.0342,8832,CH2,v2,
35327,20250221,77,Cs0.05MA0.1FA0.85PbI3.0,1.73,MACl,14.6,PEAI,0.517,,,py3,0.248,2PACz,0.083,,,,,,,1008,12,5026,40,10,200,110,25,PEAI,1.4,,,,,,,4800.0,31.0,10.0,110.0,110.0,2.0,21.9203,199.627,0.420507,26.1127,8832,CH3,v2,
35328,20250221,77,Cs0.05MA0.1FA0.85PbI3.0,1.73,MACl,14.6,PEAI,0.517,,,py3,0.248,2PACz,0.083,,,,,,,1008,12,5026,40,10,200,110,25,PEAI,1.4,,,,,,,4800.0,31.0,10.0,110.0,110.0,2.0,0.270971,23.9974,0.050302,22.4479,8832,CH4,v2,
35329,20250221,77,Cs0.05MA0.1FA0.85PbI3.0,1.73,MACl,14.6,PEAI,0.517,,,py3,0.248,2PACz,0.083,,,,,,,1008,12,5026,40,10,200,110,25,PEAI,1.4,,,,,,,5000.0,30.0,7.0,120.0,100.0,3.0,20.2637,69.9878,1.13504,25.5086,8833,CH1,v2,
35330,20250221,77,Cs0.05MA0.1FA0.85PbI3.0,1.73,MACl,14.6,PEAI,0.517,,,py3,0.248,2PACz,0.083,,,,,,,1008,12,5026,40,10,200,110,25,PEAI,1.4,,,,,,,5000.0,30.0,7.0,120.0,100.0,3.0,0.393035,24.5001,0.070054,22.8997,8833,CH2,v2,
35331,20250221,77,Cs0.05MA0.1FA0.85PbI3.0,1.73,MACl,14.6,PEAI,0.517,,,py3,0.248,2PACz,0.083,,,,,,,1008,12,5026,40,10,200,110,25,PEAI,1.4,,,,,,,5000.0,30.0,7.0,120.0,100.0,3.0,2.5e+39,144.063,6.8e+34,25.5484,8833,CH3,v2,
35332,20250221,77,Cs0.05MA0.1FA0.85PbI3.0,1.73,MACl,14.6,PEAI,0.517,,,py3,0.248,2PACz,0.083,,,,,,,1008,12,5026,40,10,200,110,25,PEAI,1.4,,,,,,,5000.0,30.0,7.0,120.0,100.0,3.0,20.4629,72.6833,1.13131,24.8858,8833,CH4,v2,
35333,20250221,77,Cs0.05MA0.1FA0.85PbI3.0,1.73,MACl,14.6,PEAI,0.517,,,py3,0.248,2PACz,0.083,,,,,,,1008,12,5026,40,10,200,110,25,PEAI,1.4,,,,,,,5000.0,30.0,14.0,120.0,100.0,5.0,19.3003,62.3501,1.14587,27.0141,8834,CH1,v2,
35334,20250221,77,Cs0.05MA0.1FA0.85PbI3.0,1.73,MACl,14.6,PEAI,0.517,,,py3,0.248,2PACz,0.083,,,,,,,1008,12,5026,40,10,200,110,25,PEAI,1.4,,,,,,,5000.0,30.0,14.0,120.0,100.0,5.0,19.4504,65.2072,1.14335,26.0888,8834,CH2,v2,
35335,20250221,77,Cs0.05MA0.1FA0.85PbI3.0,1.73,MACl,14.6,PEAI,0.517,,,py3,0.248,2PACz,0.083,,,,,,,1008,12,5026,40,10,200,110,25,PEAI,1.4,,,,,,,5000.0,30.0,14.0,120.0,100.0,5.0,21.1938,650.052,0.128559,25.3604,8834,CH3,v2,
35336,20250221,77,Cs0.05MA0.1FA0.85PbI3.0,1.73,MACl,14.6,PEAI,0.517,,,py3,0.248,2PACz,0.083,,,,,,,1008,12,5026,40,10,200,110,25,PEAI,1.4,,,,,,,5000.0,30.0,14.0,120.0,100.0,5.0,19.2985,69.855,1.1359,24.3212,8834,CH4,v2,
35337,20250221,77,Cs0.05MA0.1FA0.85PbI3.0,1.73,MACl,14.6,PEAI,0.517,,,py3,0.248,2PACz,0.083,,,,,,,1008,12,5026,40,10,200,110,25,PEAI,1.4,,,,,,,4500.0,32.0,9.0,150.0,120.0,4.0,0.746738,24.9667,0.127463,23.4651,8835,CH1,v2,
35338,20250221,77,Cs0.05MA0.1FA0.85PbI3.0,1.73,MACl,14.6,PEAI,0.517,,,py3,0.248,2PACz,0.083,,,,,,,1008,12,5026,40,10,200,110,25,PEAI,1.4,,,,,,,4500.0,32.0,9.0,150.0,120.0,4.0,18.6746,65.8832,1.14337,24.7907,8835,CH2,v2,
35339,20250221,77,Cs0.05MA0.1FA0.85PbI3.0,1.73,MACl,14.6,PEAI,0.517,,,py3,0.248,2PACz,0.083,,,,,,,1008,12,5026,40,10,200,110,25,PEAI,1.4,,,,,,,4500.0,32.0,9.0,150.0,120.0,4.0,18.2198,65.1983,1.141,24.4918,8835,CH3,v2,
35340,20250221,77,Cs0.05MA0.1FA0.85PbI3.0,1.73,MACl,14.6,PEAI,0.517,,,py3,0.248,2PACz,0.083,,,,,,,1008,12,5026,40,10,200,110,25,PEAI,1.4,,,,,,,4500.0,32.0,9.0,150.0,120.0,4.0,17.5468,65.2679,1.13517,23.6831,8835,CH4,v2,
35341,20250221,77,Cs0.05MA0.1FA0.85PbI3.0,1.73,MACl,14.6,PEAI,0.517,,,py3,0.248,2PACz,0.083,,,,,,,1008,12,5026,40,10,200,110,25,PEAI,1.4,,,,,,,4900.0,31.0,14.0,120.0,100.0,5.0,2.35e+39,2.35e+40,0.413524,24.1318,8836,CH1,v2,
35342,20250221,77,Cs0.05MA0.1FA0.85PbI3.0,1.73,MACl,14.6,PEAI,0.517,,,py3,0.248,2PACz,0.083,,,,,,,1008,12,5026,40,10,200,110,25,PEAI,1.4,,,,,,,4900.0,31.0,14.0,120.0,100.0,5.0,21.1323,74.0188,1.14362,24.9646,8836,CH2,v2,
35343,20250221,77,Cs0.05MA0.1FA0.85PbI3.0,1.73,MACl,14.6,PEAI,0.517,,,py3,0.248,2PACz,0.083,,,,,,,1008,12,5026,40,10,200,110,25,PEAI,1.4,,,,,,,4900.0,31.0,14.0,120.0,100.0,5.0,19.7857,121.526,0.649672,25.0603,8836,CH3,v2,
35344,20250221,77,Cs0.05MA0.1FA0.85PbI3.0,1.73,MACl,14.6,PEAI,0.517,,,py3,0.248,2PACz,0.083,,,,,,,1008,12,5026,40,10,200,110,25,PEAI,1.4,,,,,,,4900.0,31.0,14.0,120.0,100.0,5.0,20.8347,74.7116,1.13584,24.5518,8836,CH4,v2,
35345,20250221,77,Cs0.05MA0.1FA0.85PbI3.0,1.73,MACl,14.6,PEAI,0.517,,,py3,0.248,2PACz,0.083,,,,,,,1008,12,5026,40,10,200,110,25,PEAI,1.9,,,,,,,5000.0,30.0,11.0,100.0,100.0,7.0,21.7585,76.97,1.14837,24.6164,8837,CH1,v2,
35346,20250221,77,Cs0.05MA0.1FA0.85PbI3.0,1.73,MACl,14.6,PEAI,0.517,,,py3,0.248,2PACz,0.083,,,,,,,1008,12,5026,40,10,200,110,25,PEAI,1.9,,,,,,,5000.0,30.0,11.0,100.0,100.0,7.0,19.7605,70.3051,1.14342,24.5814,8837,CH2,v2,
35347,20250221,77,Cs0.05MA0.1FA0.85PbI3.0,1.73,MACl,14.6,PEAI,0.517,,,py3,0.248,2PACz,0.083,,,,,,,1008,12,5026,40,10,200,110,25,PEAI,1.9,,,,,,,5000.0,30.0,11.0,100.0,100.0,7.0,20.319,115.854,0.715443,24.5141,8837,CH3,v2,
35348,20250221,77,Cs0.05MA0.1FA0.85PbI3.0,1.73,MACl,14.6,PEAI,0.517,,,py3,0.248,2PACz,0.083,,,,,,,1008,12,5026,40,10,200,110,25,PEAI,1.9,,,,,,,5000.0,30.0,11.0,100.0,100.0,7.0,19.3604,69.873,1.13351,24.4444,8837,CH4,v2,
35349,20250221,77,Cs0.05MA0.1FA0.85PbI3.0,1.73,MACl,14.6,PEAI,0.517,,,py3,0.248,2PACz,0.083,,,,,,,1008,12,5026,40,10,200,110,25,PEACl,1.0,,,,,,,4100.0,30.0,12.0,100.0,100.0,4.0,19.1873,67.152,1.15167,24.8101,8838,CH1,v2,
35350,20250221,77,Cs0.05MA0.1FA0.85PbI3.0,1.73,MACl,14.6,PEAI,0.517,,,py3,0.248,2PACz,0.083,,,,,,,1008,12,5026,40,10,200,110,25,PEACl,1.0,,,,,,,4100.0,30.0,12.0,100.0,100.0,4.0,202.671,-16041.0,-0.00011,11.5067,8838,CH2,v2,
35351,20250221,77,Cs0.05MA0.1FA0.85PbI3.0,1.73,MACl,14.6,PEAI,0.517,,,py3,0.248,2PACz,0.083,,,,,,,1008,12,5026,40,10,200,110,25,PEACl,1.0,,,,,,,4100.0,30.0,12.0,100.0,100.0,4.0,17.7664,254.381,0.287316,24.3084,8838,CH3,v2,
35352,20250221,77,Cs0.05MA0.1FA0.85PbI3.0,1.73,MACl,14.6,PEAI,0.517,,,py3,0.248,2PACz,0.083,,,,,,,1008,12,5026,40,10,200,110,25,PEACl,1.0,,,,,,,4100.0,30.0,12.0,100.0,100.0,4.0,7.63951,97.4539,0.330463,23.7216,8838,CH4,v2,
35353,20250221,77,Cs0.05MA0.1FA0.85PbI3.0,1.73,MACl,14.6,PEAI,0.517,,,py3,0.248,2PACz,0.083,,,,,,,1008,12,5026,40,10,200,110,25,PEACl,1.4,,,,,,,4700.0,31.0,10.0,100.0,100.0,4.0,15.5935,67.0483,1.04585,22.2373,8839,CH1,v2,
35354,20250221,77,Cs0.05MA0.1FA0.85PbI3.0,1.73,MACl,14.6,PEAI,0.517,,,py3,0.248,2PACz,0.083,,,,,,,1008,12,5026,40,10,200,110,25,PEACl,1.4,,,,,,,4700.0,31.0,10.0,100.0,100.0,4.0,12.7592,51.7208,1.14021,21.636,8839,CH2,v2,
35355,20250221,77,Cs0.05MA0.1FA0.85PbI3.0,1.73,MACl,14.6,PEAI,0.517,,,py3,0.248,2PACz,0.083,,,,,,,1008,12,5026,40,10,200,110,25,PEACl,1.4,,,,,,,4700.0,31.0,10.0,100.0,100.0,4.0,20.5973,-1302.39,-8e-05,19.7133,8839,CH3,v2,
35356,20250221,77,Cs0.05MA0.1FA0.85PbI3.0,1.73,MACl,14.6,PEAI,0.517,,,py3,0.248,2PACz,0.083,,,,,,,1008,12,5026,40,10,200,110,25,PEACl,1.4,,,,,,,4700.0,31.0,10.0,100.0,100.0,4.0,2.12162,25.952,0.374373,21.837,8839,CH4,v2,
35357,20250221,77,Cs0.05MA0.1FA0.85PbI3.0,1.73,MACl,14.6,PEAI,0.517,,,py3,0.248,2PACz,0.083,,,,,,,1008,12,5026,40,10,200,110,25,PEACl,1.4,,,,,,,5000.0,28.0,14.0,120.0,100.0,5.0,14.6707,55.3466,1.13933,23.2654,8840,CH1,v2,
35358,20250221,77,Cs0.05MA0.1FA0.85PbI3.0,1.73,MACl,14.6,PEAI,0.517,,,py3,0.248,2PACz,0.083,,,,,,,1008,12,5026,40,10,200,110,25,PEACl,1.4,,,,,,,5000.0,28.0,14.0,120.0,100.0,5.0,0.601786,24.9094,0.104892,23.0322,8840,CH2,v2,
35359,20250221,77,Cs0.05MA0.1FA0.85PbI3.0,1.73,MACl,14.6,PEAI,0.517,,,py3,0.248,2PACz,0.083,,,,,,,1008,12,5026,40,10,200,110,25,PEACl,1.4,,,,,,,5000.0,28.0,14.0,120.0,100.0,5.0,1.58656,26.0621,0.253069,24.0552,8840,CH3,v2,
35360,20250221,77,Cs0.05MA0.1FA0.85PbI3.0,1.73,MACl,14.6,PEAI,0.517,,,py3,0.248,2PACz,0.083,,,,,,,1008,12,5026,40,10,200,110,25,PEACl,1.4,,,,,,,5000.0,28.0,14.0,120.0,100.0,5.0,7.61715,34.3326,0.960731,23.0932,8840,CH4,v2,
35361,20250228,78,Cs0.05MA0.1FA0.85PbI3.0,1.73,MACl,14.6,PEAI,0.8,,,Me-4PACz,0.165,DMACPA,0.165,,,,,,,1300,10,4900,35,8,180,110,25,PEAI,1.4,,,,,,,4800.0,31.0,10.0,110.0,110.0,2.0,1.3e+40,3.76e+40,0.20234,170.772,8841,CH1,v2,
35362,20250228,78,Cs0.05MA0.1FA0.85PbI3.0,1.73,MACl,14.6,PEAI,0.8,,,Me-4PACz,0.165,DMACPA,0.165,,,,,,,1300,10,4900,35,8,180,110,25,PEAI,1.4,,,,,,,4800.0,31.0,10.0,110.0,110.0,2.0,0.35276,25.079,0.063751,22.0639,8841,CH2,v2,
35363,20250228,78,Cs0.05MA0.1FA0.85PbI3.0,1.73,MACl,14.6,PEAI,0.8,,,Me-4PACz,0.165,DMACPA,0.165,,,,,,,1300,10,4900,35,8,180,110,25,PEAI,1.4,,,,,,,4800.0,31.0,10.0,110.0,110.0,2.0,1.07819,25.8318,0.16902,24.6945,8841,CH3,v2,
35364,20250228,78,Cs0.05MA0.1FA0.85PbI3.0,1.73,MACl,14.6,PEAI,0.8,,,Me-4PACz,0.165,DMACPA,0.165,,,,,,,1300,10,4900,35,8,180,110,25,PEAI,1.4,,,,,,,4800.0,31.0,10.0,110.0,110.0,2.0,3.58324,28.3008,0.509659,24.8426,8841,CH4,v2,
35365,20250228,78,Cs0.05MA0.1FA0.85PbI3.0,1.73,MACl,14.6,PEAI,0.8,,,Me-4PACz,0.165,DMACPA,0.165,,,,,,,1300,10,4900,35,8,180,110,25,PEAI,1.4,,,,,,,4800.0,31.0,10.0,110.0,110.0,2.0,17.2919,63.545,1.09665,24.8138,8842,CH1,v2,
35366,20250228,78,Cs0.05MA0.1FA0.85PbI3.0,1.73,MACl,14.6,PEAI,0.8,,,Me-4PACz,0.165,DMACPA,0.165,,,,,,,1300,10,4900,35,8,180,110,25,PEAI,1.4,,,,,,,4800.0,31.0,10.0,110.0,110.0,2.0,22.1731,78.2954,1.12361,25.2043,8842,CH2,v2,
35367,20250228,78,Cs0.05MA0.1FA0.85PbI3.0,1.73,MACl,14.6,PEAI,0.8,,,Me-4PACz,0.165,DMACPA,0.165,,,,,,,1300,10,4900,35,8,180,110,25,PEAI,1.4,,,,,,,4800.0,31.0,10.0,110.0,110.0,2.0,21.3534,76.0168,1.11524,25.1876,8842,CH3,v2,
35368,20250228,78,Cs0.05MA0.1FA0.85PbI3.0,1.73,MACl,14.6,PEAI,0.8,,,Me-4PACz,0.165,DMACPA,0.165,,,,,,,1300,10,4900,35,8,180,110,25,PEAI,1.4,,,,,,,4800.0,31.0,10.0,110.0,110.0,2.0,4.09066,29.0598,0.573591,24.5413,8842,CH4,v2,
35369,20250228,78,Cs0.05MA0.1FA0.85PbI3.0,1.73,MACl,14.6,PEAI,0.8,,,Me-4PACz,0.165,DMACPA,0.165,,,,,,,1300,10,4900,35,8,180,110,25,PEAI,1.4,,,,,,,5000.0,30.0,7.0,120.0,100.0,3.0,22.4222,0.0,4.33e+34,25.4694,8843,CH1,v2,
35370,20250228,78,Cs0.05MA0.1FA0.85PbI3.0,1.73,MACl,14.6,PEAI,0.8,,,Me-4PACz,0.165,DMACPA,0.165,,,,,,,1300,10,4900,35,8,180,110,25,PEAI,1.4,,,,,,,5000.0,30.0,7.0,120.0,100.0,3.0,2.02469,19.9889,0.416164,24.3391,8843,CH2,v2,
35371,20250228,78,Cs0.05MA0.1FA0.85PbI3.0,1.73,MACl,14.6,PEAI,0.8,,,Me-4PACz,0.165,DMACPA,0.165,,,,,,,1300,10,4900,35,8,180,110,25,PEAI,1.4,,,,,,,5000.0,30.0,7.0,120.0,100.0,3.0,21.7638,193.699,0.15573,72.1498,8843,CH3,v2,
35372,20250228,78,Cs0.05MA0.1FA0.85PbI3.0,1.73,MACl,14.6,PEAI,0.8,,,Me-4PACz,0.165,DMACPA,0.165,,,,,,,1300,10,4900,35,8,180,110,25,PEAI,1.4,,,,,,,5000.0,30.0,7.0,120.0,100.0,3.0,22.3154,78.3972,1.12269,25.3538,8843,CH4,v2,
35373,20250228,78,Cs0.05MA0.1FA0.85PbI3.0,1.73,MACl,14.6,PEAI,0.8,,,Me-4PACz,0.165,DMACPA,0.165,,,,,,,1300,10,4900,35,8,180,110,25,PEAI,1.4,,,,,,,5000.0,30.0,7.0,120.0,100.0,3.0,15.4147,58.9079,1.09819,23.8278,8844,CH1,v2,
35374,20250228,78,Cs0.05MA0.1FA0.85PbI3.0,1.73,MACl,14.6,PEAI,0.8,,,Me-4PACz,0.165,DMACPA,0.165,,,,,,,1300,10,4900,35,8,180,110,25,PEAI,1.4,,,,,,,5000.0,30.0,7.0,120.0,100.0,3.0,1.67494,14.952,0.484338,23.1287,8844,CH2,v2,
35375,20250228,78,Cs0.05MA0.1FA0.85PbI3.0,1.73,MACl,14.6,PEAI,0.8,,,Me-4PACz,0.165,DMACPA,0.165,,,,,,,1300,10,4900,35,8,180,110,25,PEAI,1.4,,,,,,,5000.0,30.0,7.0,120.0,100.0,3.0,52.0509,482.766,0.028264,381.461,8844,CH3,v2,
35376,20250228,78,Cs0.05MA0.1FA0.85PbI3.0,1.73,MACl,14.6,PEAI,0.8,,,Me-4PACz,0.165,DMACPA,0.165,,,,,,,1300,10,4900,35,8,180,110,25,PEAI,1.4,,,,,,,5000.0,30.0,7.0,120.0,100.0,3.0,13.2013,52.2298,1.07771,23.4529,8844,CH4,v2,
35377,20250228,78,Cs0.05MA0.1FA0.85PbI3.0,1.73,MACl,14.6,PEAI,0.8,,,Me-4PACz,0.165,DMACPA,0.165,,,,,,,1300,10,4900,35,8,180,110,25,PEAI,1.4,,,,,,,5000.0,30.0,14.0,120.0,100.0,5.0,1.97e+39,6.08e+40,0.152245,21.2735,8845,CH1,v2,
35378,20250228,78,Cs0.05MA0.1FA0.85PbI3.0,1.73,MACl,14.6,PEAI,0.8,,,Me-4PACz,0.165,DMACPA,0.165,,,,,,,1300,10,4900,35,8,180,110,25,PEAI,1.4,,,,,,,5000.0,30.0,14.0,120.0,100.0,5.0,1.64876,26.1498,0.257232,24.5112,8845,CH2,v2,
35379,20250228,78,Cs0.05MA0.1FA0.85PbI3.0,1.73,MACl,14.6,PEAI,0.8,,,Me-4PACz,0.165,DMACPA,0.165,,,,,,,1300,10,4900,35,8,180,110,25,PEAI,1.4,,,,,,,5000.0,30.0,14.0,120.0,100.0,5.0,0.652189,23.1191,0.118844,23.7371,8845,CH3,v2,
35380,20250228,78,Cs0.05MA0.1FA0.85PbI3.0,1.73,MACl,14.6,PEAI,0.8,,,Me-4PACz,0.165,DMACPA,0.165,,,,,,,1300,10,4900,35,8,180,110,25,PEAI,1.4,,,,,,,5000.0,30.0,14.0,120.0,100.0,5.0,7.43838,33.6585,0.904282,24.4388,8845,CH4,v2,
35381,20250228,78,Cs0.05MA0.1FA0.85PbI3.0,1.73,MACl,14.6,PEAI,0.8,,,Me-4PACz,0.165,DMACPA,0.165,,,,,,,1300,10,4900,35,8,180,110,25,PEAI,1.4,,,,,,,5000.0,30.0,14.0,120.0,100.0,5.0,17.9488,7718.95,0.014868,15.6393,8846,CH1,v2,
35382,20250228,78,Cs0.05MA0.1FA0.85PbI3.0,1.73,MACl,14.6,PEAI,0.8,,,Me-4PACz,0.165,DMACPA,0.165,,,,,,,1300,10,4900,35,8,180,110,25,PEAI,1.4,,,,,,,5000.0,30.0,14.0,120.0,100.0,5.0,6.10795,25.4646,0.995383,24.0973,8846,CH2,v2,
35383,20250228,78,Cs0.05MA0.1FA0.85PbI3.0,1.73,MACl,14.6,PEAI,0.8,,,Me-4PACz,0.165,DMACPA,0.165,,,,,,,1300,10,4900,35,8,180,110,25,PEAI,1.4,,,,,,,5000.0,30.0,14.0,120.0,100.0,5.0,0.832201,38.1177,0.095362,22.8944,8846,CH3,v2,
35384,20250228,78,Cs0.05MA0.1FA0.85PbI3.0,1.73,MACl,14.6,PEAI,0.8,,,Me-4PACz,0.165,DMACPA,0.165,,,,,,,1300,10,4900,35,8,180,110,25,PEAI,1.4,,,,,,,5000.0,30.0,14.0,120.0,100.0,5.0,17.2179,64.3365,1.10359,24.2503,8846,CH4,v2,
35385,20250228,78,Cs0.05MA0.1FA0.85PbI3.0,1.73,MACl,14.6,PEAI,0.8,,,Me-4PACz,0.165,DMACPA,0.165,,,,,,,1900,28,5700,32,14,250,110,30,PEAI,1.4,,,,,,,4800.0,31.0,10.0,110.0,110.0,2.0,2.65e+39,2.25e+41,0.008542,137.977,8847,CH1,v2,
35386,20250228,78,Cs0.05MA0.1FA0.85PbI3.0,1.73,MACl,14.6,PEAI,0.8,,,Me-4PACz,0.165,DMACPA,0.165,,,,,,,1900,28,5700,32,14,250,110,30,PEAI,1.4,,,,,,,4800.0,31.0,10.0,110.0,110.0,2.0,0.193171,24.2634,0.035348,22.5229,8847,CH2,v2,
35387,20250228,78,Cs0.05MA0.1FA0.85PbI3.0,1.73,MACl,14.6,PEAI,0.8,,,Me-4PACz,0.165,DMACPA,0.165,,,,,,,1900,28,5700,32,14,250,110,30,PEAI,1.4,,,,,,,4800.0,31.0,10.0,110.0,110.0,2.0,1.32e+40,6.68e+43,0.000836,23.6904,8847,CH3,v2,
35388,20250228,78,Cs0.05MA0.1FA0.85PbI3.0,1.73,MACl,14.6,PEAI,0.8,,,Me-4PACz,0.165,DMACPA,0.165,,,,,,,1900,28,5700,32,14,250,110,30,PEAI,1.4,,,,,,,4800.0,31.0,10.0,110.0,110.0,2.0,20.0492,64.0045,1.125,27.8441,8847,CH4,v2,
35389,20250228,78,Cs0.05MA0.1FA0.85PbI3.0,1.73,MACl,14.6,PEAI,0.8,,,Me-4PACz,0.165,DMACPA,0.165,,,,,,,1900,28,5700,32,14,250,110,30,PEAI,1.4,,,,,,,4800.0,31.0,10.0,110.0,110.0,2.0,18.922,43.5672,1.14116,38.0591,8848,CH1,v2,
35390,20250228,78,Cs0.05MA0.1FA0.85PbI3.0,1.73,MACl,14.6,PEAI,0.8,,,Me-4PACz,0.165,DMACPA,0.165,,,,,,,1900,28,5700,32,14,250,110,30,PEAI,1.4,,,,,,,4800.0,31.0,10.0,110.0,110.0,2.0,20.5728,72.6508,1.14409,24.751,8848,CH2,v2,
35391,20250228,78,Cs0.05MA0.1FA0.85PbI3.0,1.73,MACl,14.6,PEAI,0.8,,,Me-4PACz,0.165,DMACPA,0.165,,,,,,,1900,28,5700,32,14,250,110,30,PEAI,1.4,,,,,,,4800.0,31.0,10.0,110.0,110.0,2.0,20.6973,73.4264,1.13841,24.7608,8848,CH3,v2,
35392,20250228,78,Cs0.05MA0.1FA0.85PbI3.0,1.73,MACl,14.6,PEAI,0.8,,,Me-4PACz,0.165,DMACPA,0.165,,,,,,,1900,28,5700,32,14,250,110,30,PEAI,1.4,,,,,,,4800.0,31.0,10.0,110.0,110.0,2.0,20.302,73.0341,1.13307,24.5332,8848,CH4,v2,
35393,20250228,78,Cs0.05MA0.1FA0.85PbI3.0,1.73,MACl,14.6,PEAI,0.8,,,Me-4PACz,0.165,DMACPA,0.165,,,,,,,1900,28,5700,32,14,250,110,30,PEAI,1.4,,,,,,,5000.0,30.0,7.0,120.0,100.0,3.0,9.4181,-828.976,-5.8e-05,19.6026,8849,CH1,v2,
35394,20250228,78,Cs0.05MA0.1FA0.85PbI3.0,1.73,MACl,14.6,PEAI,0.8,,,Me-4PACz,0.165,DMACPA,0.165,,,,,,,1900,28,5700,32,14,250,110,30,PEAI,1.4,,,,,,,5000.0,30.0,7.0,120.0,100.0,3.0,19.8805,69.8642,1.13333,25.1082,8849,CH2,v2,
35395,20250228,78,Cs0.05MA0.1FA0.85PbI3.0,1.73,MACl,14.6,PEAI,0.8,,,Me-4PACz,0.165,DMACPA,0.165,,,,,,,1900,28,5700,32,14,250,110,30,PEAI,1.4,,,,,,,5000.0,30.0,7.0,120.0,100.0,3.0,19.4717,161.686,0.484998,24.8308,8849,CH3,v2,
35396,20250228,78,Cs0.05MA0.1FA0.85PbI3.0,1.73,MACl,14.6,PEAI,0.8,,,Me-4PACz,0.165,DMACPA,0.165,,,,,,,1900,28,5700,32,14,250,110,30,PEAI,1.4,,,,,,,5000.0,30.0,7.0,120.0,100.0,3.0,20.0692,71.6019,1.13294,24.7398,8849,CH4,v2,
35397,20250228,78,Cs0.05MA0.1FA0.85PbI3.0,1.73,MACl,14.6,PEAI,0.8,,,Me-4PACz,0.165,DMACPA,0.165,,,,,,,1900,28,5700,32,14,250,110,30,PEAI,1.4,,,,,,,5000.0,30.0,7.0,120.0,100.0,3.0,3.91e+39,4.57e+40,-8.1e-05,-105.24,8850,CH1,v2,
35398,20250228,78,Cs0.05MA0.1FA0.85PbI3.0,1.73,MACl,14.6,PEAI,0.8,,,Me-4PACz,0.165,DMACPA,0.165,,,,,,,1900,28,5700,32,14,250,110,30,PEAI,1.4,,,,,,,5000.0,30.0,7.0,120.0,100.0,3.0,18.701,69.1214,1.11915,24.1749,8850,CH2,v2,
35399,20250228,78,Cs0.05MA0.1FA0.85PbI3.0,1.73,MACl,14.6,PEAI,0.8,,,Me-4PACz,0.165,DMACPA,0.165,,,,,,,1900,28,5700,32,14,250,110,30,PEAI,1.4,,,,,,,5000.0,30.0,7.0,120.0,100.0,3.0,80.9173,83141.4,-8e-06,-12.0499,8850,CH3,v2,
35400,20250228,78,Cs0.05MA0.1FA0.85PbI3.0,1.73,MACl,14.6,PEAI,0.8,,,Me-4PACz,0.165,DMACPA,0.165,,,,,,,1900,28,5700,32,14,250,110,30,PEAI,1.4,,,,,,,5000.0,30.0,7.0,120.0,100.0,3.0,19.8446,72.6561,1.13423,24.0806,8850,CH4,v2,
35401,20250228,78,Cs0.05MA0.1FA0.85PbI3.0,1.73,MACl,14.6,PEAI,0.8,,,Me-4PACz,0.165,DMACPA,0.165,,,,,,,1900,28,5700,32,14,250,110,30,PEAI,1.4,,,,,,,5000.0,30.0,14.0,120.0,100.0,5.0,18.2533,-73.8575,0.152876,-161.662,8851,CH1,v2,
35402,20250228,78,Cs0.05MA0.1FA0.85PbI3.0,1.73,MACl,14.6,PEAI,0.8,,,Me-4PACz,0.165,DMACPA,0.165,,,,,,,1900,28,5700,32,14,250,110,30,PEAI,1.4,,,,,,,5000.0,30.0,14.0,120.0,100.0,5.0,0.429555,19.7764,0.097942,22.177,8851,CH2,v2,
35403,20250228,78,Cs0.05MA0.1FA0.85PbI3.0,1.73,MACl,14.6,PEAI,0.8,,,Me-4PACz,0.165,DMACPA,0.165,,,,,,,1900,28,5700,32,14,250,110,30,PEAI,1.4,,,,,,,5000.0,30.0,14.0,120.0,100.0,5.0,2.3e+40,2.26e+41,0.111313,91.4634,8851,CH3,v2,
35404,20250228,78,Cs0.05MA0.1FA0.85PbI3.0,1.73,MACl,14.6,PEAI,0.8,,,Me-4PACz,0.165,DMACPA,0.165,,,,,,,1900,28,5700,32,14,250,110,30,PEAI,1.4,,,,,,,5000.0,30.0,14.0,120.0,100.0,5.0,11.2276,43.6245,1.04376,24.6578,8851,CH4,v2,
35405,20250228,78,Cs0.05MA0.1FA0.85PbI3.0,1.73,MACl,14.6,PEAI,0.8,,,Me-4PACz,0.165,DMACPA,0.165,,,,,,,1900,28,5700,32,14,250,110,30,PEAI,1.4,,,,,,,5000.0,30.0,14.0,120.0,100.0,5.0,13.2552,48.6043,1.10374,24.7084,8852,CH1,v2,
35406,20250228,78,Cs0.05MA0.1FA0.85PbI3.0,1.73,MACl,14.6,PEAI,0.8,,,Me-4PACz,0.165,DMACPA,0.165,,,,,,,1900,28,5700,32,14,250,110,30,PEAI,1.4,,,,,,,5000.0,30.0,14.0,120.0,100.0,5.0,0.573677,23.9718,0.102408,23.3687,8852,CH2,v2,
35407,20250228,78,Cs0.05MA0.1FA0.85PbI3.0,1.73,MACl,14.6,PEAI,0.8,,,Me-4PACz,0.165,DMACPA,0.165,,,,,,,1900,28,5700,32,14,250,110,30,PEAI,1.4,,,,,,,5000.0,30.0,14.0,120.0,100.0,5.0,2.25e+39,7.91e+39,1.13269,25.1545,8852,CH3,v2,
35408,20250228,78,Cs0.05MA0.1FA0.85PbI3.0,1.73,MACl,14.6,PEAI,0.8,,,Me-4PACz,0.165,DMACPA,0.165,,,,,,,1900,28,5700,32,14,250,110,30,PEAI,1.4,,,,,,,5000.0,30.0,14.0,120.0,100.0,5.0,21.059,73.8501,1.1342,25.1418,8852,CH4,v2,
35409,20250228,78,Cs0.05MA0.1FA0.85PbI3.0,1.73,MACl,14.6,PEAI,0.8,,,Me-4PACz,0.198,DMACPA,0.132,,,,,,,1013,14,4944,35,10,170,110,25,PEAI,1.4,,,,,,,4800.0,31.0,10.0,110.0,110.0,2.0,2.46e+39,-179.024,6.93e+34,-19.853,8853,CH1,v2,
35410,20250228,78,Cs0.05MA0.1FA0.85PbI3.0,1.73,MACl,14.6,PEAI,0.8,,,Me-4PACz,0.198,DMACPA,0.132,,,,,,,1013,14,4944,35,10,170,110,25,PEAI,1.4,,,,,,,4800.0,31.0,10.0,110.0,110.0,2.0,22.5777,78.8382,1.12579,25.4381,8853,CH2,v2,
35411,20250228,78,Cs0.05MA0.1FA0.85PbI3.0,1.73,MACl,14.6,PEAI,0.8,,,Me-4PACz,0.198,DMACPA,0.132,,,,,,,1013,14,4944,35,10,170,110,25,PEAI,1.4,,,,,,,4800.0,31.0,10.0,110.0,110.0,2.0,2e+40,4.03e+42,0.181737,2.73107,8853,CH3,v2,
35412,20250228,78,Cs0.05MA0.1FA0.85PbI3.0,1.73,MACl,14.6,PEAI,0.8,,,Me-4PACz,0.198,DMACPA,0.132,,,,,,,1013,14,4944,35,10,170,110,25,PEAI,1.4,,,,,,,4800.0,31.0,10.0,110.0,110.0,2.0,21.4508,75.8849,1.1226,25.1804,8853,CH4,v2,
35413,20250228,78,Cs0.05MA0.1FA0.85PbI3.0,1.73,MACl,14.6,PEAI,0.8,,,Me-4PACz,0.198,DMACPA,0.132,,,,,,,1013,14,4944,35,10,170,110,25,PEAI,1.4,,,,,,,4800.0,31.0,10.0,110.0,110.0,2.0,2.83e+40,-3610.68,2.03e+33,-386.772,8854,CH1,v2,
35414,20250228,78,Cs0.05MA0.1FA0.85PbI3.0,1.73,MACl,14.6,PEAI,0.8,,,Me-4PACz,0.198,DMACPA,0.132,,,,,,,1013,14,4944,35,10,170,110,25,PEAI,1.4,,,,,,,4800.0,31.0,10.0,110.0,110.0,2.0,16.0069,57.6111,1.1112,25.004,8854,CH2,v2,
35415,20250228,78,Cs0.05MA0.1FA0.85PbI3.0,1.73,MACl,14.6,PEAI,0.8,,,Me-4PACz,0.198,DMACPA,0.132,,,,,,,1013,14,4944,35,10,170,110,25,PEAI,1.4,,,,,,,4800.0,31.0,10.0,110.0,110.0,2.0,21.3202,181.133,0.469098,25.0917,8854,CH3,v2,
35416,20250228,78,Cs0.05MA0.1FA0.85PbI3.0,1.73,MACl,14.6,PEAI,0.8,,,Me-4PACz,0.198,DMACPA,0.132,,,,,,,1013,14,4944,35,10,170,110,25,PEAI,1.4,,,,,,,4800.0,31.0,10.0,110.0,110.0,2.0,21.09,77.1417,1.11405,24.5404,8854,CH4,v2,
35417,20250228,78,Cs0.05MA0.1FA0.85PbI3.0,1.73,MACl,14.6,PEAI,0.8,,,Me-4PACz,0.198,DMACPA,0.132,,,,,,,1013,14,4944,35,10,170,110,25,PEAI,1.4,,,,,,,5000.0,30.0,7.0,120.0,100.0,3.0,100.331,1158.8,-8e-05,-108.687,8855,CH1,v2,
35418,20250228,78,Cs0.05MA0.1FA0.85PbI3.0,1.73,MACl,14.6,PEAI,0.8,,,Me-4PACz,0.198,DMACPA,0.132,,,,,,,1013,14,4944,35,10,170,110,25,PEAI,1.4,,,,,,,5000.0,30.0,7.0,120.0,100.0,3.0,9.94354,37.6891,1.05622,24.9788,8855,CH2,v2,
35419,20250228,78,Cs0.05MA0.1FA0.85PbI3.0,1.73,MACl,14.6,PEAI,0.8,,,Me-4PACz,0.198,DMACPA,0.132,,,,,,,1013,14,4944,35,10,170,110,25,PEAI,1.4,,,,,,,5000.0,30.0,7.0,120.0,100.0,3.0,1.7e+39,-2.76e+41,0.002988,-205.92,8855,CH3,v2,
35420,20250228,78,Cs0.05MA0.1FA0.85PbI3.0,1.73,MACl,14.6,PEAI,0.8,,,Me-4PACz,0.198,DMACPA,0.132,,,,,,,1013,14,4944,35,10,170,110,25,PEAI,1.4,,,,,,,5000.0,30.0,7.0,120.0,100.0,3.0,21.3828,77.1063,1.1169,24.8291,8855,CH4,v2,
35421,20250228,78,Cs0.05MA0.1FA0.85PbI3.0,1.73,MACl,14.6,PEAI,0.8,,,Me-4PACz,0.198,DMACPA,0.132,,,,,,,1013,14,4944,35,10,170,110,25,PEAI,1.4,,,,,,,5000.0,30.0,7.0,120.0,100.0,3.0,20.1994,70.9025,1.13362,25.1312,8856,CH1,v2,
35422,20250228,78,Cs0.05MA0.1FA0.85PbI3.0,1.73,MACl,14.6,PEAI,0.8,,,Me-4PACz,0.198,DMACPA,0.132,,,,,,,1013,14,4944,35,10,170,110,25,PEAI,1.4,,,,,,,5000.0,30.0,7.0,120.0,100.0,3.0,21.894,76.0917,1.12495,25.5772,8856,CH2,v2,
35423,20250228,78,Cs0.05MA0.1FA0.85PbI3.0,1.73,MACl,14.6,PEAI,0.8,,,Me-4PACz,0.198,DMACPA,0.132,,,,,,,1013,14,4944,35,10,170,110,25,PEAI,1.4,,,,,,,5000.0,30.0,7.0,120.0,100.0,3.0,20.9308,72.7003,1.12361,25.6232,8856,CH3,v2,
35424,20250228,78,Cs0.05MA0.1FA0.85PbI3.0,1.73,MACl,14.6,PEAI,0.8,,,Me-4PACz,0.198,DMACPA,0.132,,,,,,,1013,14,4944,35,10,170,110,25,PEAI,1.4,,,,,,,5000.0,30.0,7.0,120.0,100.0,3.0,21.5012,75.4365,1.12161,25.4121,8856,CH4,v2,
35425,20250228,78,Cs0.05MA0.1FA0.85PbI3.0,1.73,MACl,14.6,PEAI,0.8,,,Me-4PACz,0.198,DMACPA,0.132,,,,,,,1013,14,4944,35,10,170,110,25,PEAI,1.4,,,,,,,5000.0,30.0,14.0,120.0,100.0,5.0,21.4827,83.6309,1.12165,22.9016,8857,CH1,v2,
35426,20250228,78,Cs0.05MA0.1FA0.85PbI3.0,1.73,MACl,14.6,PEAI,0.8,,,Me-4PACz,0.198,DMACPA,0.132,,,,,,,1013,14,4944,35,10,170,110,25,PEAI,1.4,,,,,,,5000.0,30.0,14.0,120.0,100.0,5.0,22.0618,76.6375,1.12338,25.6256,8857,CH2,v2,
35427,20250228,78,Cs0.05MA0.1FA0.85PbI3.0,1.73,MACl,14.6,PEAI,0.8,,,Me-4PACz,0.198,DMACPA,0.132,,,,,,,1013,14,4944,35,10,170,110,25,PEAI,1.4,,,,,,,5000.0,30.0,14.0,120.0,100.0,5.0,21.6137,-2938.29,-2.9e-05,25.5989,8857,CH3,v2,
35428,20250228,78,Cs0.05MA0.1FA0.85PbI3.0,1.73,MACl,14.6,PEAI,0.8,,,Me-4PACz,0.198,DMACPA,0.132,,,,,,,1013,14,4944,35,10,170,110,25,PEAI,1.4,,,,,,,5000.0,30.0,14.0,120.0,100.0,5.0,21.5878,76.2717,1.11702,25.3387,8857,CH4,v2,
35429,20250228,78,Cs0.05MA0.1FA0.85PbI3.0,1.73,MACl,14.6,PEAI,0.8,,,Me-4PACz,0.198,DMACPA,0.132,,,,,,,1013,14,4944,35,10,170,110,25,PEAI,1.4,,,,,,,5000.0,30.0,14.0,120.0,100.0,5.0,6.65571,77.7903,0.352847,24.2484,8858,CH1,v2,
35430,20250228,78,Cs0.05MA0.1FA0.85PbI3.0,1.73,MACl,14.6,PEAI,0.8,,,Me-4PACz,0.198,DMACPA,0.132,,,,,,,1013,14,4944,35,10,170,110,25,PEAI,1.4,,,,,,,5000.0,30.0,14.0,120.0,100.0,5.0,20.927,75.4359,1.11656,24.8454,8858,CH2,v2,
35431,20250228,78,Cs0.05MA0.1FA0.85PbI3.0,1.73,MACl,14.6,PEAI,0.8,,,Me-4PACz,0.198,DMACPA,0.132,,,,,,,1013,14,4944,35,10,170,110,25,PEAI,1.4,,,,,,,5000.0,30.0,14.0,120.0,100.0,5.0,20.215,73.1067,1.11605,24.7761,8858,CH3,v2,
35432,20250228,78,Cs0.05MA0.1FA0.85PbI3.0,1.73,MACl,14.6,PEAI,0.8,,,Me-4PACz,0.198,DMACPA,0.132,,,,,,,1013,14,4944,35,10,170,110,25,PEAI,1.4,,,,,,,5000.0,30.0,14.0,120.0,100.0,5.0,20.7043,76.0062,1.11475,24.4362,8858,CH4,v2,
35433,20250228,78,Cs0.05MA0.1FA0.85PbI3.0,1.73,MACl,14.6,PEAI,0.8,,,Me-4PACz,0.198,DMACPA,0.132,,,,,,,1000,10,5000,40,10,180,110,25,PEAI,1.4,,,,,,,4800.0,31.0,10.0,110.0,110.0,2.0,9.40691,67.645,0.57764,24.0743,8859,CH1,v2,
35434,20250228,78,Cs0.05MA0.1FA0.85PbI3.0,1.73,MACl,14.6,PEAI,0.8,,,Me-4PACz,0.198,DMACPA,0.132,,,,,,,1000,10,5000,40,10,180,110,25,PEAI,1.4,,,,,,,4800.0,31.0,10.0,110.0,110.0,2.0,22.0122,78.5986,1.11712,25.0696,8859,CH2,v2,
35435,20250228,78,Cs0.05MA0.1FA0.85PbI3.0,1.73,MACl,14.6,PEAI,0.8,,,Me-4PACz,0.198,DMACPA,0.132,,,,,,,1000,10,5000,40,10,180,110,25,PEAI,1.4,,,,,,,4800.0,31.0,10.0,110.0,110.0,2.0,4.67e+40,2.12e+41,0.047102,467.071,8859,CH3,v2,
35436,20250228,78,Cs0.05MA0.1FA0.85PbI3.0,1.73,MACl,14.6,PEAI,0.8,,,Me-4PACz,0.198,DMACPA,0.132,,,,,,,1000,10,5000,40,10,180,110,25,PEAI,1.4,,,,,,,4800.0,31.0,10.0,110.0,110.0,2.0,21.4723,78.1283,1.11212,24.7127,8859,CH4,v2,
35437,20250228,78,Cs0.05MA0.1FA0.85PbI3.0,1.73,MACl,14.6,PEAI,0.8,,,Me-4PACz,0.198,DMACPA,0.132,,,,,,,1000,10,5000,40,10,180,110,25,PEAI,1.4,,,,,,,4800.0,31.0,10.0,110.0,110.0,2.0,4.56527,30.3222,0.594804,25.3123,8860,CH1,v2,
35438,20250228,78,Cs0.05MA0.1FA0.85PbI3.0,1.73,MACl,14.6,PEAI,0.8,,,Me-4PACz,0.198,DMACPA,0.132,,,,,,,1000,10,5000,40,10,180,110,25,PEAI,1.4,,,,,,,4800.0,31.0,10.0,110.0,110.0,2.0,15.7505,55.5012,1.10221,25.7471,8860,CH2,v2,
35439,20250228,78,Cs0.05MA0.1FA0.85PbI3.0,1.73,MACl,14.6,PEAI,0.8,,,Me-4PACz,0.198,DMACPA,0.132,,,,,,,1000,10,5000,40,10,180,110,25,PEAI,1.4,,,,,,,4800.0,31.0,10.0,110.0,110.0,2.0,2.77694,27.7068,0.398493,25.1512,8860,CH3,v2,
35440,20250228,78,Cs0.05MA0.1FA0.85PbI3.0,1.73,MACl,14.6,PEAI,0.8,,,Me-4PACz,0.198,DMACPA,0.132,,,,,,,1000,10,5000,40,10,180,110,25,PEAI,1.4,,,,,,,4800.0,31.0,10.0,110.0,110.0,2.0,18.7795,68.9743,1.10027,24.7455,8860,CH4,v2,
35441,20250228,78,Cs0.05MA0.1FA0.85PbI3.0,1.73,MACl,14.6,PEAI,0.8,,,Me-4PACz,0.198,DMACPA,0.132,,,,,,,1000,10,5000,40,10,180,110,25,PEAI,1.4,,,,,,,5000.0,30.0,7.0,120.0,100.0,3.0,9.92558,73.0291,0.553219,24.5676,8861,CH1,v2,
35442,20250228,78,Cs0.05MA0.1FA0.85PbI3.0,1.73,MACl,14.6,PEAI,0.8,,,Me-4PACz,0.198,DMACPA,0.132,,,,,,,1000,10,5000,40,10,180,110,25,PEAI,1.4,,,,,,,5000.0,30.0,7.0,120.0,100.0,3.0,18.1955,65.4542,1.11171,25.0054,8861,CH2,v2,
35443,20250228,78,Cs0.05MA0.1FA0.85PbI3.0,1.73,MACl,14.6,PEAI,0.8,,,Me-4PACz,0.198,DMACPA,0.132,,,,,,,1000,10,5000,40,10,180,110,25,PEAI,1.4,,,,,,,5000.0,30.0,7.0,120.0,100.0,3.0,54.8129,-3277.27,-6.9e-05,24.4069,8861,CH3,v2,
35444,20250228,78,Cs0.05MA0.1FA0.85PbI3.0,1.73,MACl,14.6,PEAI,0.8,,,Me-4PACz,0.198,DMACPA,0.132,,,,,,,1000,10,5000,40,10,180,110,25,PEAI,1.4,,,,,,,5000.0,30.0,7.0,120.0,100.0,3.0,21.5819,78.4969,1.1113,24.7404,8861,CH4,v2,
35445,20250228,78,Cs0.05MA0.1FA0.85PbI3.0,1.73,MACl,14.6,PEAI,0.8,,,Me-4PACz,0.198,DMACPA,0.132,,,,,,,1000,10,5000,40,10,180,110,25,PEAI,1.4,,,,,,,5000.0,30.0,7.0,120.0,100.0,3.0,21.4452,77.1766,1.11364,24.9517,8862,CH1,v2,
35446,20250228,78,Cs0.05MA0.1FA0.85PbI3.0,1.73,MACl,14.6,PEAI,0.8,,,Me-4PACz,0.198,DMACPA,0.132,,,,,,,1000,10,5000,40,10,180,110,25,PEAI,1.4,,,,,,,5000.0,30.0,7.0,120.0,100.0,3.0,21.8915,76.8967,1.1221,25.371,8862,CH2,v2,
35447,20250228,78,Cs0.05MA0.1FA0.85PbI3.0,1.73,MACl,14.6,PEAI,0.8,,,Me-4PACz,0.198,DMACPA,0.132,,,,,,,1000,10,5000,40,10,180,110,25,PEAI,1.4,,,,,,,5000.0,30.0,7.0,120.0,100.0,3.0,21.7056,76.7817,1.12031,25.2334,8862,CH3,v2,
35448,20250228,78,Cs0.05MA0.1FA0.85PbI3.0,1.73,MACl,14.6,PEAI,0.8,,,Me-4PACz,0.198,DMACPA,0.132,,,,,,,1000,10,5000,40,10,180,110,25,PEAI,1.4,,,,,,,5000.0,30.0,7.0,120.0,100.0,3.0,21.2165,76.7819,1.11609,24.7581,8862,CH4,v2,
35449,20250228,78,Cs0.05MA0.1FA0.85PbI3.0,1.73,MACl,14.6,PEAI,0.8,,,Me-4PACz,0.198,DMACPA,0.132,,,,,,,1000,10,5000,40,10,180,110,25,PEAI,1.4,,,,,,,5000.0,30.0,14.0,120.0,100.0,5.0,64.8142,1084.3,0.237557,25.1623,8863,CH1,v2,
35450,20250228,78,Cs0.05MA0.1FA0.85PbI3.0,1.73,MACl,14.6,PEAI,0.8,,,Me-4PACz,0.198,DMACPA,0.132,,,,,,,1000,10,5000,40,10,180,110,25,PEAI,1.4,,,,,,,5000.0,30.0,14.0,120.0,100.0,5.0,21.5591,75.9929,1.10554,25.6616,8863,CH2,v2,
35451,20250228,78,Cs0.05MA0.1FA0.85PbI3.0,1.73,MACl,14.6,PEAI,0.8,,,Me-4PACz,0.198,DMACPA,0.132,,,,,,,1000,10,5000,40,10,180,110,25,PEAI,1.4,,,,,,,5000.0,30.0,14.0,120.0,100.0,5.0,9.58855,35.4346,1.05645,25.614,8863,CH3,v2,
