Repository: MI-Materials-Intelligence/Recipe-Language-Model

# Learning Layer

## Overview

In the learning layer, the formulas and parameters are encoded and then tokenised into recipes as inputs. Through atomic skills of data extraction, cleaning, and matching, these data are organised into standardised datasets, providing the basis for RLM training and iterative recipe refinement.

Key Atomic Skills:
- **Cleaning**: Preprocessing and outlier cleaning
- **Matching**: Matching data pairs based on variables
- **Extraction**: Data extraction from robotic boxes

File: seven_ai_layers_robotics/learning/data/data50764_from_db.csv (part 158 of 253)
No,date,rank,Formula PVK,Concentration PVK,Formula Additive 1,Concentration Additive 1,Formula Additive 2,Concentration Additive 2,Formula Additive 3,Concentration Additive 3,Formula SAM 1,Concentration SAM 1,Formula SAM 2,Concentration SAM 2,Formula SAM 3,Concentration SAM 3,Spin Coating Speed SAM,Spin Coating Time SAM,Annealed Temperature SAM,Annealed Time SAM,Spin Coating Speed PVK 1,Spin Coating Time PVK 1,Spin Coating Speed PVK 2,Spin Coating Time PVK 2,Antisolvent Dropping Timing,Antisolvent Volume,Annealed Temperature PVK,Annealed Time PVK,Formula Passivator 1,Concentration Passivator 1,Formula Passivator 2,Concentration Passivator 2,Formula Passivator 3,Concentration Passivator 3,Formula Passivator 4,Concentration Passivator 4,Spin Coating Speed Passivator,Spin Coating Time Passivator,Passivator Dropping Timing,Passivator Volume,Annealed Temperature Passivator,Annealed Time Passivator,PCE,FF,Voc,Jsc,Product,Channel,From,upload_time
35452,20250228,78,Cs0.05MA0.1FA0.85PbI3.0,1.73,MACl,14.6,PEAI,0.8,,,Me-4PACz,0.198,DMACPA,0.132,,,,,,,1000,10,5000,40,10,180,110,25,PEAI,1.4,,,,,,,5000.0,30.0,14.0,120.0,100.0,5.0,21.3156,75.9768,1.10967,25.2828,8863,CH4,v2,
35453,20250228,78,Cs0.05MA0.1FA0.85PbI3.0,1.73,MACl,14.6,PEAI,0.8,,,Me-4PACz,0.198,DMACPA,0.132,,,,,,,1000,10,5000,40,10,180,110,25,PEAI,1.4,,,,,,,5000.0,30.0,14.0,120.0,100.0,5.0,1.84e+40,-2.29e+43,0.008577,-9.36019,8864,CH1,v2,
35454,20250228,78,Cs0.05MA0.1FA0.85PbI3.0,1.73,MACl,14.6,PEAI,0.8,,,Me-4PACz,0.198,DMACPA,0.132,,,,,,,1000,10,5000,40,10,180,110,25,PEAI,1.4,,,,,,,5000.0,30.0,14.0,120.0,100.0,5.0,7.20445,40.0409,0.736843,24.4187,8864,CH2,v2,
35455,20250228,78,Cs0.05MA0.1FA0.85PbI3.0,1.73,MACl,14.6,PEAI,0.8,,,Me-4PACz,0.198,DMACPA,0.132,,,,,,,1000,10,5000,40,10,180,110,25,PEAI,1.4,,,,,,,5000.0,30.0,14.0,120.0,100.0,5.0,2.77207,28.0745,0.406513,24.2894,8864,CH3,v2,
35456,20250228,78,Cs0.05MA0.1FA0.85PbI3.0,1.73,MACl,14.6,PEAI,0.8,,,Me-4PACz,0.198,DMACPA,0.132,,,,,,,1000,10,5000,40,10,180,110,25,PEAI,1.4,,,,,,,5000.0,30.0,14.0,120.0,100.0,5.0,21.0013,77.8257,1.10336,24.4572,8864,CH4,v2,
35457,20250228,78,Cs0.05MA0.1FA0.85PbI3.0,1.73,MACl,14.6,PEAI,0.517,,,py3,0.248,2PACz,0.083,,,,,,,1008,12,5026,40,10,200,110,25,PEAI,1.4,,,,,,,4800.0,31.0,10.0,110.0,110.0,2.0,1.51e+40,1.15e+41,0.098236,133.591,8865,CH1,v2,
35458,20250228,78,Cs0.05MA0.1FA0.85PbI3.0,1.73,MACl,14.6,PEAI,0.517,,,py3,0.248,2PACz,0.083,,,,,,,1008,12,5026,40,10,200,110,25,PEAI,1.4,,,,,,,4800.0,31.0,10.0,110.0,110.0,2.0,0.695361,23.5512,0.123726,23.8637,8865,CH2,v2,
35459,20250228,78,Cs0.05MA0.1FA0.85PbI3.0,1.73,MACl,14.6,PEAI,0.517,,,py3,0.248,2PACz,0.083,,,,,,,1008,12,5026,40,10,200,110,25,PEAI,1.4,,,,,,,4800.0,31.0,10.0,110.0,110.0,2.0,3.92e+40,1.4e+41,0.127017,219.863,8865,CH3,v2,
35460,20250228,78,Cs0.05MA0.1FA0.85PbI3.0,1.73,MACl,14.6,PEAI,0.517,,,py3,0.248,2PACz,0.083,,,,,,,1008,12,5026,40,10,200,110,25,PEAI,1.4,,,,,,,4800.0,31.0,10.0,110.0,110.0,2.0,11.1395,42.7219,1.06817,24.4104,8865,CH4,v2,
35461,20250228,78,Cs0.05MA0.1FA0.85PbI3.0,1.73,MACl,14.6,PEAI,0.517,,,py3,0.248,2PACz,0.083,,,,,,,1008,12,5026,40,10,200,110,25,PEAI,1.4,,,,,,,4800.0,31.0,10.0,110.0,110.0,2.0,23.3926,100.899,0.143734,161.299,8866,CH1,v2,
35462,20250228,78,Cs0.05MA0.1FA0.85PbI3.0,1.73,MACl,14.6,PEAI,0.517,,,py3,0.248,2PACz,0.083,,,,,,,1008,12,5026,40,10,200,110,25,PEAI,1.4,,,,,,,4800.0,31.0,10.0,110.0,110.0,2.0,4.54387,23.7815,0.79593,24.0055,8866,CH2,v2,
35463,20250228,78,Cs0.05MA0.1FA0.85PbI3.0,1.73,MACl,14.6,PEAI,0.517,,,py3,0.248,2PACz,0.083,,,,,,,1008,12,5026,40,10,200,110,25,PEAI,1.4,,,,,,,4800.0,31.0,10.0,110.0,110.0,2.0,15.7306,59.0611,1.08899,24.4579,8866,CH3,v2,
35464,20250228,78,Cs0.05MA0.1FA0.85PbI3.0,1.73,MACl,14.6,PEAI,0.517,,,py3,0.248,2PACz,0.083,,,,,,,1008,12,5026,40,10,200,110,25,PEAI,1.4,,,,,,,4800.0,31.0,10.0,110.0,110.0,2.0,20.6048,77.5363,1.1001,24.1563,8866,CH4,v2,
35465,20250228,78,Cs0.05MA0.1FA0.85PbI3.0,1.73,MACl,14.6,PEAI,0.517,,,py3,0.248,2PACz,0.083,,,,,,,1008,12,5026,40,10,200,110,25,PEAI,1.4,,,,,,,5000.0,30.0,7.0,120.0,100.0,3.0,20.173,203.048,0.406932,24.4145,8867,CH1,v2,
35466,20250228,78,Cs0.05MA0.1FA0.85PbI3.0,1.73,MACl,14.6,PEAI,0.517,,,py3,0.248,2PACz,0.083,,,,,,,1008,12,5026,40,10,200,110,25,PEAI,1.4,,,,,,,5000.0,30.0,7.0,120.0,100.0,3.0,20.6376,75.9827,1.09674,24.7652,8867,CH2,v2,
35467,20250228,78,Cs0.05MA0.1FA0.85PbI3.0,1.73,MACl,14.6,PEAI,0.517,,,py3,0.248,2PACz,0.083,,,,,,,1008,12,5026,40,10,200,110,25,PEAI,1.4,,,,,,,5000.0,30.0,7.0,120.0,100.0,3.0,0.216692,23.7719,0.043516,20.9474,8867,CH3,v2,
35468,20250228,78,Cs0.05MA0.1FA0.85PbI3.0,1.73,MACl,14.6,PEAI,0.517,,,py3,0.248,2PACz,0.083,,,,,,,1008,12,5026,40,10,200,110,25,PEAI,1.4,,,,,,,5000.0,30.0,7.0,120.0,100.0,3.0,8.85882,36.9673,0.980732,24.4348,8867,CH4,v2,
35469,20250228,78,Cs0.05MA0.1FA0.85PbI3.0,1.73,MACl,14.6,PEAI,0.517,,,py3,0.248,2PACz,0.083,,,,,,,1008,12,5026,40,10,200,110,25,PEAI,1.4,,,,,,,5000.0,30.0,7.0,120.0,100.0,3.0,18.0652,67.1554,1.08873,24.7082,8868,CH1,v2,
35470,20250228,78,Cs0.05MA0.1FA0.85PbI3.0,1.73,MACl,14.6,PEAI,0.517,,,py3,0.248,2PACz,0.083,,,,,,,1008,12,5026,40,10,200,110,25,PEAI,1.4,,,,,,,5000.0,30.0,7.0,120.0,100.0,3.0,20.5431,73.9019,1.10226,25.2188,8868,CH2,v2,
35471,20250228,78,Cs0.05MA0.1FA0.85PbI3.0,1.73,MACl,14.6,PEAI,0.517,,,py3,0.248,2PACz,0.083,,,,,,,1008,12,5026,40,10,200,110,25,PEAI,1.4,,,,,,,5000.0,30.0,7.0,120.0,100.0,3.0,12.0105,89.5638,0.530446,25.2805,8868,CH3,v2,
35472,20250228,78,Cs0.05MA0.1FA0.85PbI3.0,1.73,MACl,14.6,PEAI,0.517,,,py3,0.248,2PACz,0.083,,,,,,,1008,12,5026,40,10,200,110,25,PEAI,1.4,,,,,,,5000.0,30.0,7.0,120.0,100.0,3.0,20.7645,75.9188,1.09464,24.9862,8868,CH4,v2,
35473,20250228,78,Cs0.05MA0.1FA0.85PbI3.0,1.73,MACl,14.6,PEAI,0.517,,,py3,0.248,2PACz,0.083,,,,,,,1008,12,5026,40,10,200,110,25,PEAI,1.4,,,,,,,5000.0,30.0,14.0,120.0,100.0,5.0,17.9036,431.675,0.167447,24.7687,8869,CH1,v2,
35474,20250228,78,Cs0.05MA0.1FA0.85PbI3.0,1.73,MACl,14.6,PEAI,0.517,,,py3,0.248,2PACz,0.083,,,,,,,1008,12,5026,40,10,200,110,25,PEAI,1.4,,,,,,,5000.0,30.0,14.0,120.0,100.0,5.0,18.5907,67.9359,1.09351,25.025,8869,CH2,v2,
35475,20250228,78,Cs0.05MA0.1FA0.85PbI3.0,1.73,MACl,14.6,PEAI,0.517,,,py3,0.248,2PACz,0.083,,,,,,,1008,12,5026,40,10,200,110,25,PEAI,1.4,,,,,,,5000.0,30.0,14.0,120.0,100.0,5.0,7.15075,33.0931,0.878438,24.5982,8869,CH3,v2,
35476,20250228,78,Cs0.05MA0.1FA0.85PbI3.0,1.73,MACl,14.6,PEAI,0.517,,,py3,0.248,2PACz,0.083,,,,,,,1008,12,5026,40,10,200,110,25,PEAI,1.4,,,,,,,5000.0,30.0,14.0,120.0,100.0,5.0,20.5255,75.5129,1.09724,24.7726,8869,CH4,v2,
35477,20250228,78,Cs0.05MA0.1FA0.85PbI3.0,1.73,MACl,14.6,PEAI,0.517,,,py3,0.248,2PACz,0.083,,,,,,,1008,12,5026,40,10,200,110,25,PEAI,1.4,,,,,,,5000.0,30.0,14.0,120.0,100.0,5.0,30.5906,810.308,0.132277,28.54,8870,CH1,v2,
35478,20250228,78,Cs0.05MA0.1FA0.85PbI3.0,1.73,MACl,14.6,PEAI,0.517,,,py3,0.248,2PACz,0.083,,,,,,,1008,12,5026,40,10,200,110,25,PEAI,1.4,,,,,,,5000.0,30.0,14.0,120.0,100.0,5.0,0.923278,23.202,0.162435,24.4978,8870,CH2,v2,
35479,20250228,78,Cs0.05MA0.1FA0.85PbI3.0,1.73,MACl,14.6,PEAI,0.517,,,py3,0.248,2PACz,0.083,,,,,,,1008,12,5026,40,10,200,110,25,PEAI,1.4,,,,,,,5000.0,30.0,14.0,120.0,100.0,5.0,72.9473,688.165,0.048721,217.573,8870,CH3,v2,
35480,20250228,78,Cs0.05MA0.1FA0.85PbI3.0,1.73,MACl,14.6,PEAI,0.517,,,py3,0.248,2PACz,0.083,,,,,,,1008,12,5026,40,10,200,110,25,PEAI,1.4,,,,,,,5000.0,30.0,14.0,120.0,100.0,5.0,11.6771,45.7868,1.02735,24.8243,8870,CH4,v2,
35481,20250307,79,Cs0.05MA0.1FA0.85PbI3.0,1.73,MACl,14.6,PEAI,0.517,,,Me-4PACz,0.198,DMACPA,0.132,,,,,,,1000,10,5000,40,12,160,110,25,PEAI,1.0,,,,,,,4500.0,31.0,15.0,90.0,100.0,3.0,22.1589,-69.0066,1.12122,-28.6396,8871,CH1,v2,
35482,20250307,79,Cs0.05MA0.1FA0.85PbI3.0,1.73,MACl,14.6,PEAI,0.517,,,Me-4PACz,0.198,DMACPA,0.132,,,,,,,1000,10,5000,40,12,160,110,25,PEAI,1.0,,,,,,,4500.0,31.0,15.0,90.0,100.0,3.0,431.672,138.675,-0.000587,-530.279,8871,CH2,v2,
35483,20250307,79,Cs0.05MA0.1FA0.85PbI3.0,1.73,MACl,14.6,PEAI,0.517,,,Me-4PACz,0.198,DMACPA,0.132,,,,,,,1000,10,5000,40,12,160,110,25,PEAI,1.0,,,,,,,4500.0,31.0,15.0,90.0,100.0,3.0,2.51e+39,4.56e+40,0.219209,25.1488,8871,CH3,v2,
35484,20250307,79,Cs0.05MA0.1FA0.85PbI3.0,1.73,MACl,14.6,PEAI,0.517,,,Me-4PACz,0.198,DMACPA,0.132,,,,,,,1000,10,5000,40,12,160,110,25,PEAI,1.0,,,,,,,4500.0,31.0,15.0,90.0,100.0,3.0,21.9231,78.7692,1.11658,24.9262,8871,CH4,v2,
35485,20250307,79,Cs0.05MA0.1FA0.85PbI3.0,1.73,MACl,14.6,PEAI,0.517,,,Me-4PACz,0.198,DMACPA,0.132,,,,,,,1000,10,5000,40,12,160,110,25,PEAI,1.4,,,,,,,4800.0,31.0,10.0,110.0,110.0,2.0,2.26e+40,-8.5e+40,0.304284,-87.3633,8872,CH1,v2,
35486,20250307,79,Cs0.05MA0.1FA0.85PbI3.0,1.73,MACl,14.6,PEAI,0.517,,,Me-4PACz,0.198,DMACPA,0.132,,,,,,,1000,10,5000,40,12,160,110,25,PEAI,1.4,,,,,,,4800.0,31.0,10.0,110.0,110.0,2.0,4.9608,-6.96681,0.168521,-422.535,8872,CH2,v2,
35487,20250307,79,Cs0.05MA0.1FA0.85PbI3.0,1.73,MACl,14.6,PEAI,0.517,,,Me-4PACz,0.198,DMACPA,0.132,,,,,,,1000,10,5000,40,12,160,110,25,PEAI,1.4,,,,,,,4800.0,31.0,10.0,110.0,110.0,2.0,18.3225,97.0,0.780503,24.2013,8872,CH3,v2,
35488,20250307,79,Cs0.05MA0.1FA0.85PbI3.0,1.73,MACl,14.6,PEAI,0.517,,,Me-4PACz,0.198,DMACPA,0.132,,,,,,,1000,10,5000,40,12,160,110,25,PEAI,1.4,,,,,,,4800.0,31.0,10.0,110.0,110.0,2.0,7.55509,33.558,0.955942,23.5511,8872,CH4,v2,
35489,20250307,79,Cs0.05MA0.1FA0.85PbI3.0,1.73,MACl,14.6,PEAI,0.517,,,Me-4PACz,0.198,DMACPA,0.132,,,,,,,1000,10,5000,40,12,160,110,25,PEAI,1.4,,,,,,,5000.0,30.0,7.0,120.0,100.0,3.0,22.616,-10.8385,0.860761,-242.417,8873,CH1,v2,
35490,20250307,79,Cs0.05MA0.1FA0.85PbI3.0,1.73,MACl,14.6,PEAI,0.517,,,Me-4PACz,0.198,DMACPA,0.132,,,,,,,1000,10,5000,40,12,160,110,25,PEAI,1.4,,,,,,,5000.0,30.0,7.0,120.0,100.0,3.0,73.6797,-59.1957,0.369191,-337.137,8873,CH2,v2,
35491,20250307,79,Cs0.05MA0.1FA0.85PbI3.0,1.73,MACl,14.6,PEAI,0.517,,,Me-4PACz,0.198,DMACPA,0.132,,,,,,,1000,10,5000,40,12,160,110,25,PEAI,1.4,,,,,,,5000.0,30.0,7.0,120.0,100.0,3.0,1.17e+40,7.15e+41,0.076083,21.5713,8873,CH3,v2,
35492,20250307,79,Cs0.05MA0.1FA0.85PbI3.0,1.73,MACl,14.6,PEAI,0.517,,,Me-4PACz,0.198,DMACPA,0.132,,,,,,,1000,10,5000,40,12,160,110,25,PEAI,1.4,,,,,,,5000.0,30.0,7.0,120.0,100.0,3.0,22.5961,80.3633,1.12048,25.0942,8873,CH4,v2,
35493,20250307,79,Cs0.05MA0.1FA0.85PbI3.0,1.73,MACl,14.6,PEAI,0.517,,,Me-4PACz,0.198,DMACPA,0.132,,,,,,,1000,10,5000,40,12,160,110,25,PEAI,1.4,,,,,,,5000.0,30.0,14.0,120.0,100.0,5.0,5.00877,97.5014,0.21193,24.2398,8874,CH1,v2,
35494,20250307,79,Cs0.05MA0.1FA0.85PbI3.0,1.73,MACl,14.6,PEAI,0.517,,,Me-4PACz,0.198,DMACPA,0.132,,,,,,,1000,10,5000,40,12,160,110,25,PEAI,1.4,,,,,,,5000.0,30.0,14.0,120.0,100.0,5.0,1.76e+40,2.49e+40,0.450197,156.743,8874,CH2,v2,
35495,20250307,79,Cs0.05MA0.1FA0.85PbI3.0,1.73,MACl,14.6,PEAI,0.517,,,Me-4PACz,0.198,DMACPA,0.132,,,,,,,1000,10,5000,40,12,160,110,25,PEAI,1.4,,,,,,,5000.0,30.0,14.0,120.0,100.0,5.0,10.263,55.8743,0.744076,24.6858,8874,CH3,v2,
35496,20250307,79,Cs0.05MA0.1FA0.85PbI3.0,1.73,MACl,14.6,PEAI,0.517,,,Me-4PACz,0.198,DMACPA,0.132,,,,,,,1000,10,5000,40,12,160,110,25,PEAI,1.4,,,,,,,5000.0,30.0,14.0,120.0,100.0,5.0,21.5185,78.4294,1.116,24.5849,8874,CH4,v2,
35497,20250307,79,Cs0.05MA0.1FA0.85PbI3.0,1.73,MACl,14.6,PEAI,0.517,,,Me-4PACz,0.198,DMACPA,0.132,,,,,,,1000,10,5000,40,12,160,110,25,PEAI,1.4,,,,,,,4500.0,32.0,9.0,150.0,120.0,4.0,23.1257,-13.488,0.354863,-483.155,8875,CH1,v2,
35498,20250307,79,Cs0.05MA0.1FA0.85PbI3.0,1.73,MACl,14.6,PEAI,0.517,,,Me-4PACz,0.198,DMACPA,0.132,,,,,,,1000,10,5000,40,12,160,110,25,PEAI,1.4,,,,,,,4500.0,32.0,9.0,150.0,120.0,4.0,16.4407,95.1594,0.728638,23.7114,8875,CH2,v2,
35499,20250307,79,Cs0.05MA0.1FA0.85PbI3.0,1.73,MACl,14.6,PEAI,0.517,,,Me-4PACz,0.198,DMACPA,0.132,,,,,,,1000,10,5000,40,12,160,110,25,PEAI,1.4,,,,,,,4500.0,32.0,9.0,150.0,120.0,4.0,21.1381,78.5085,1.12023,24.0349,8875,CH3,v2,
35500,20250307,79,Cs0.05MA0.1FA0.85PbI3.0,1.73,MACl,14.6,PEAI,0.517,,,Me-4PACz,0.198,DMACPA,0.132,,,,,,,1000,10,5000,40,12,160,110,25,PEAI,1.4,,,,,,,4500.0,32.0,9.0,150.0,120.0,4.0,19.3079,74.1069,1.11743,23.3162,8875,CH4,v2,
35501,20250307,79,Cs0.05MA0.1FA0.85PbI3.0,1.73,MACl,14.6,PEAI,0.517,,,Me-4PACz,0.198,DMACPA,0.132,,,,,,,1000,10,5000,40,12,160,110,25,PEAI,1.4,,,,,,,4900.0,31.0,14.0,120.0,100.0,5.0,20.4638,74.7934,1.12302,24.3634,8876,CH1,v2,
35502,20250307,79,Cs0.05MA0.1FA0.85PbI3.0,1.73,MACl,14.6,PEAI,0.517,,,Me-4PACz,0.198,DMACPA,0.132,,,,,,,1000,10,5000,40,12,160,110,25,PEAI,1.4,,,,,,,4900.0,31.0,14.0,120.0,100.0,5.0,59.0433,-53.833,0.29606,-370.461,8876,CH2,v2,
35503,20250307,79,Cs0.05MA0.1FA0.85PbI3.0,1.73,MACl,14.6,PEAI,0.517,,,Me-4PACz,0.198,DMACPA,0.132,,,,,,,1000,10,5000,40,12,160,110,25,PEAI,1.4,,,,,,,4900.0,31.0,14.0,120.0,100.0,5.0,16.1781,-5.26642,0.63969,-480.223,8876,CH3,v2,
35504,20250307,79,Cs0.05MA0.1FA0.85PbI3.0,1.73,MACl,14.6,PEAI,0.517,,,Me-4PACz,0.198,DMACPA,0.132,,,,,,,1000,10,5000,40,12,160,110,25,PEAI,1.4,,,,,,,4900.0,31.0,14.0,120.0,100.0,5.0,17.0141,65.6865,1.10472,23.4467,8876,CH4,v2,
35505,20250307,79,Cs0.05MA0.1FA0.85PbI3.0,1.73,MACl,14.6,PEAI,0.517,,,Me-4PACz,0.198,DMACPA,0.132,,,,,,,1000,10,5000,40,12,160,110,25,PEAI,1.9,,,,,,,5000.0,30.0,11.0,100.0,100.0,7.0,17.8202,100.138,0.719328,24.7393,8877,CH1,v2,
35506,20250307,79,Cs0.05MA0.1FA0.85PbI3.0,1.73,MACl,14.6,PEAI,0.517,,,Me-4PACz,0.198,DMACPA,0.132,,,,,,,1000,10,5000,40,12,160,110,25,PEAI,1.9,,,,,,,5000.0,30.0,11.0,100.0,100.0,7.0,88.7902,-5673.23,0.003438,-455.211,8877,CH2,v2,
35507,20250307,79,Cs0.05MA0.1FA0.85PbI3.0,1.73,MACl,14.6,PEAI,0.517,,,Me-4PACz,0.198,DMACPA,0.132,,,,,,,1000,10,5000,40,12,160,110,25,PEAI,1.9,,,,,,,5000.0,30.0,11.0,100.0,100.0,7.0,20.2571,76.7095,1.0376,25.4506,8877,CH3,v2,
35508,20250307,79,Cs0.05MA0.1FA0.85PbI3.0,1.73,MACl,14.6,PEAI,0.517,,,Me-4PACz,0.198,DMACPA,0.132,,,,,,,1000,10,5000,40,12,160,110,25,PEAI,1.9,,,,,,,5000.0,30.0,11.0,100.0,100.0,7.0,19.4969,70.3364,1.10913,24.9921,8877,CH4,v2,
35509,20250307,79,Cs0.05MA0.1FA0.85PbI3.0,1.73,MACl,14.6,PEAI,0.517,,,Me-4PACz,0.198,DMACPA,0.132,,,,,,,1000,10,5000,40,12,160,110,25,PEACl,1.0,,,,,,,4100.0,30.0,12.0,100.0,100.0,4.0,8.4601,80.7719,0.454868,23.0266,8878,CH1,v2,
35510,20250307,79,Cs0.05MA0.1FA0.85PbI3.0,1.73,MACl,14.6,PEAI,0.517,,,Me-4PACz,0.198,DMACPA,0.132,,,,,,,1000,10,5000,40,12,160,110,25,PEACl,1.0,,,,,,,4100.0,30.0,12.0,100.0,100.0,4.0,1.53e+40,-1.81e+41,0.0211,-400.453,8878,CH2,v2,
35511,20250307,79,Cs0.05MA0.1FA0.85PbI3.0,1.73,MACl,14.6,PEAI,0.517,,,Me-4PACz,0.198,DMACPA,0.132,,,,,,,1000,10,5000,40,12,160,110,25,PEACl,1.0,,,,,,,4100.0,30.0,12.0,100.0,100.0,4.0,18.3624,68.8578,1.11494,23.9179,8878,CH3,v2,
35512,20250307,79,Cs0.05MA0.1FA0.85PbI3.0,1.73,MACl,14.6,PEAI,0.517,,,Me-4PACz,0.198,DMACPA,0.132,,,,,,,1000,10,5000,40,12,160,110,25,PEACl,1.0,,,,,,,4100.0,30.0,12.0,100.0,100.0,4.0,15.229,59.1926,1.10165,23.3538,8878,CH4,v2,
35513,20250307,79,Cs0.05MA0.1FA0.85PbI3.0,1.73,MACl,14.6,PEAI,0.517,,,Me-4PACz,0.198,DMACPA,0.132,,,,,,,1000,10,5000,40,12,160,110,25,PEACl,1.4,,,,,,,4700.0,31.0,10.0,100.0,100.0,4.0,19.9314,74.1394,1.15251,23.3262,8879,CH1,v2,
35514,20250307,79,Cs0.05MA0.1FA0.85PbI3.0,1.73,MACl,14.6,PEAI,0.517,,,Me-4PACz,0.198,DMACPA,0.132,,,,,,,1000,10,5000,40,12,160,110,25,PEACl,1.4,,,,,,,4700.0,31.0,10.0,100.0,100.0,4.0,47.9638,0.0,3.07e+34,-394.327,8879,CH2,v2,
35515,20250307,79,Cs0.05MA0.1FA0.85PbI3.0,1.73,MACl,14.6,PEAI,0.517,,,Me-4PACz,0.198,DMACPA,0.132,,,,,,,1000,10,5000,40,12,160,110,25,PEACl,1.4,,,,,,,4700.0,31.0,10.0,100.0,100.0,4.0,11.4073,59.4965,0.826443,23.1994,8879,CH3,v2,
35516,20250307,79,Cs0.05MA0.1FA0.85PbI3.0,1.73,MACl,14.6,PEAI,0.517,,,Me-4PACz,0.198,DMACPA,0.132,,,,,,,1000,10,5000,40,12,160,110,25,PEACl,1.4,,,,,,,4700.0,31.0,10.0,100.0,100.0,4.0,14.9802,60.3133,1.11254,22.3248,8879,CH4,v2,
35517,20250307,79,Cs0.05MA0.1FA0.85PbI3.0,1.73,MACl,14.6,PEAI,0.517,,,Me-4PACz,0.198,DMACPA,0.132,,,,,,,1000,10,5000,40,12,160,110,25,PEACl,1.4,,,,,,,5000.0,28.0,14.0,120.0,100.0,5.0,2.3e+39,9.11e+39,1.13325,22.2738,8880,CH1,v2,
35518,20250307,79,Cs0.05MA0.1FA0.85PbI3.0,1.73,MACl,14.6,PEAI,0.517,,,Me-4PACz,0.198,DMACPA,0.132,,,,,,,1000,10,5000,40,12,160,110,25,PEACl,1.4,,,,,,,5000.0,28.0,14.0,120.0,100.0,5.0,139.674,-123.032,0.219769,-516.57,8880,CH2,v2,
35519,20250307,79,Cs0.05MA0.1FA0.85PbI3.0,1.73,MACl,14.6,PEAI,0.517,,,Me-4PACz,0.198,DMACPA,0.132,,,,,,,1000,10,5000,40,12,160,110,25,PEACl,1.4,,,,,,,5000.0,28.0,14.0,120.0,100.0,5.0,16.1164,101.676,0.710908,22.2964,8880,CH3,v2,
35520,20250307,79,Cs0.05MA0.1FA0.85PbI3.0,1.73,MACl,14.6,PEAI,0.517,,,Me-4PACz,0.198,DMACPA,0.132,,,,,,,1000,10,5000,40,12,160,110,25,PEACl,1.4,,,,,,,5000.0,28.0,14.0,120.0,100.0,5.0,15.5506,59.9109,1.11827,23.2111,8880,CH4,v2,
35521,20250307,79,Cs0.05MA0.1FA0.85PbI3.0,1.73,MACl,14.6,PEAI,0.517,,,Me-4PACz,0.198,DMACPA,0.132,,,,,,,1000,10,5000,40,10,160,110,25,PEAI,1.0,,,,,,,4500.0,31.0,15.0,90.0,100.0,3.0,17.2689,62.6892,1.14769,24.0019,8881,CH1,v2,
35522,20250307,79,Cs0.05MA0.1FA0.85PbI3.0,1.73,MACl,14.6,PEAI,0.517,,,Me-4PACz,0.198,DMACPA,0.132,,,,,,,1000,10,5000,40,10,160,110,25,PEAI,1.0,,,,,,,4500.0,31.0,15.0,90.0,100.0,3.0,13.0363,-15.0387,0.215216,-402.779,8881,CH2,v2,
35523,20250307,79,Cs0.05MA0.1FA0.85PbI3.0,1.73,MACl,14.6,PEAI,0.517,,,Me-4PACz,0.198,DMACPA,0.132,,,,,,,1000,10,5000,40,10,160,110,25,PEAI,1.0,,,,,,,4500.0,31.0,15.0,90.0,100.0,3.0,13.5772,87.8437,0.634126,24.3739,8881,CH3,v2,
35524,20250307,79,Cs0.05MA0.1FA0.85PbI3.0,1.73,MACl,14.6,PEAI,0.517,,,Me-4PACz,0.198,DMACPA,0.132,,,,,,,1000,10,5000,40,10,160,110,25,PEAI,1.0,,,,,,,4500.0,31.0,15.0,90.0,100.0,3.0,21.8977,80.0355,1.12628,24.2922,8881,CH4,v2,
35525,20250307,79,Cs0.05MA0.1FA0.85PbI3.0,1.73,MACl,14.6,PEAI,0.517,,,Me-4PACz,0.198,DMACPA,0.132,,,,,,,1000,10,5000,40,10,160,110,25,PEAI,1.4,,,,,,,4800.0,31.0,10.0,110.0,110.0,2.0,6.81e+39,4.83e+40,0.288835,48.78,8882,CH1,v2,
35526,20250307,79,Cs0.05MA0.1FA0.85PbI3.0,1.73,MACl,14.6,PEAI,0.517,,,Me-4PACz,0.198,DMACPA,0.132,,,,,,,1000,10,5000,40,10,160,110,25,PEAI,1.4,,,,,,,4800.0,31.0,10.0,110.0,110.0,2.0,2.31e+39,-1.8e+39,0.301162,-425.733,8882,CH2,v2,
35527,20250307,79,Cs0.05MA0.1FA0.85PbI3.0,1.73,MACl,14.6,PEAI,0.517,,,Me-4PACz,0.198,DMACPA,0.132,,,,,,,1000,10,5000,40,10,160,110,25,PEAI,1.4,,,,,,,4800.0,31.0,10.0,110.0,110.0,2.0,18.988,73.6416,1.06957,24.1072,8882,CH3,v2,
35528,20250307,79,Cs0.05MA0.1FA0.85PbI3.0,1.73,MACl,14.6,PEAI,0.517,,,Me-4PACz,0.198,DMACPA,0.132,,,,,,,1000,10,5000,40,10,160,110,25,PEAI,1.4,,,,,,,4800.0,31.0,10.0,110.0,110.0,2.0,18.1685,69.2643,1.11855,23.4506,8882,CH4,v2,
35529,20250307,79,Cs0.05MA0.1FA0.85PbI3.0,1.73,MACl,14.6,PEAI,0.517,,,Me-4PACz,0.198,DMACPA,0.132,,,,,,,1000,10,5000,40,10,160,110,25,PEAI,1.4,,,,,,,5000.0,30.0,7.0,120.0,100.0,3.0,22.0221,76.3233,1.13522,25.4168,8883,CH1,v2,
35530,20250307,79,Cs0.05MA0.1FA0.85PbI3.0,1.73,MACl,14.6,PEAI,0.517,,,Me-4PACz,0.198,DMACPA,0.132,,,,,,,1000,10,5000,40,10,160,110,25,PEAI,1.4,,,,,,,5000.0,30.0,7.0,120.0,100.0,3.0,23.5064,79.5025,1.13671,26.011,8883,CH2,v2,
35531,20250307,79,Cs0.05MA0.1FA0.85PbI3.0,1.73,MACl,14.6,PEAI,0.517,,,Me-4PACz,0.198,DMACPA,0.132,,,,,,,1000,10,5000,40,10,160,110,25,PEAI,1.4,,,,,,,5000.0,30.0,7.0,120.0,100.0,3.0,6.19115,112.005,0.217781,25.3813,8883,CH3,v2,
35532,20250307,79,Cs0.05MA0.1FA0.85PbI3.0,1.73,MACl,14.6,PEAI,0.517,,,Me-4PACz,0.198,DMACPA,0.132,,,,,,,1000,10,5000,40,10,160,110,25,PEAI,1.4,,,,,,,5000.0,30.0,7.0,120.0,100.0,3.0,20.1347,71.6312,1.12046,25.0869,8883,CH4,v2,
35533,20250307,79,Cs0.05MA0.1FA0.85PbI3.0,1.73,MACl,14.6,PEAI,0.517,,,Me-4PACz,0.198,DMACPA,0.132,,,,,,,1000,10,5000,40,10,160,110,25,PEAI,1.4,,,,,,,5000.0,30.0,14.0,120.0,100.0,5.0,10.5239,42.6632,1.00585,24.5241,8884,CH1,v2,
35534,20250307,79,Cs0.05MA0.1FA0.85PbI3.0,1.73,MACl,14.6,PEAI,0.517,,,Me-4PACz,0.198,DMACPA,0.132,,,,,,,1000,10,5000,40,10,160,110,25,PEAI,1.4,,,,,,,5000.0,30.0,14.0,120.0,100.0,5.0,22.1743,77.6298,1.12852,25.3112,8884,CH2,v2,
35535,20250307,79,Cs0.05MA0.1FA0.85PbI3.0,1.73,MACl,14.6,PEAI,0.517,,,Me-4PACz,0.198,DMACPA,0.132,,,,,,,1000,10,5000,40,10,160,110,25,PEAI,1.4,,,,,,,5000.0,30.0,14.0,120.0,100.0,5.0,2.51e+39,-2.57e+40,1.1255,-8.6813,8884,CH3,v2,
35536,20250307,79,Cs0.05MA0.1FA0.85PbI3.0,1.73,MACl,14.6,PEAI,0.517,,,Me-4PACz,0.198,DMACPA,0.132,,,,,,,1000,10,5000,40,10,160,110,25,PEAI,1.4,,,,,,,5000.0,30.0,14.0,120.0,100.0,5.0,16.3463,61.2613,1.11075,24.0224,8884,CH4,v2,
35537,20250307,79,Cs0.05MA0.1FA0.85PbI3.0,1.73,MACl,14.6,PEAI,0.517,,,Me-4PACz,0.198,DMACPA,0.132,,,,,,,1000,10,5000,40,10,160,110,25,PEAI,1.4,,,,,,,4500.0,32.0,9.0,150.0,120.0,4.0,27.2683,-110.411,1.11279,-22.1939,8885,CH1,v2,
35538,20250307,79,Cs0.05MA0.1FA0.85PbI3.0,1.73,MACl,14.6,PEAI,0.517,,,Me-4PACz,0.198,DMACPA,0.132,,,,,,,1000,10,5000,40,10,160,110,25,PEAI,1.4,,,,,,,4500.0,32.0,9.0,150.0,120.0,4.0,2.21e+40,1.41e+40,0.708669,220.965,8885,CH2,v2,
35539,20250307,79,Cs0.05MA0.1FA0.85PbI3.0,1.73,MACl,14.6,PEAI,0.517,,,Me-4PACz,0.198,DMACPA,0.132,,,,,,,1000,10,5000,40,10,160,110,25,PEAI,1.4,,,,,,,4500.0,32.0,9.0,150.0,120.0,4.0,18.9166,68.7859,1.11197,24.7316,8885,CH3,v2,
35540,20250307,79,Cs0.05MA0.1FA0.85PbI3.0,1.73,MACl,14.6,PEAI,0.517,,,Me-4PACz,0.198,DMACPA,0.132,,,,,,,1000,10,5000,40,10,160,110,25,PEAI,1.4,,,,,,,4500.0,32.0,9.0,150.0,120.0,4.0,14.6507,57.5709,1.10074,23.1192,8885,CH4,v2,
35541,20250307,79,Cs0.05MA0.1FA0.85PbI3.0,1.73,MACl,14.6,PEAI,0.517,,,Me-4PACz,0.198,DMACPA,0.132,,,,,,,1000,10,5000,40,10,160,110,25,PEAI,1.4,,,,,,,4900.0,31.0,14.0,120.0,100.0,5.0,2.5e+39,-6.08e+40,1.09066,-3.7698,8886,CH1,v2,
35542,20250307,79,Cs0.05MA0.1FA0.85PbI3.0,1.73,MACl,14.6,PEAI,0.517,,,Me-4PACz,0.198,DMACPA,0.132,,,,,,,1000,10,5000,40,10,160,110,25,PEAI,1.4,,,,,,,4900.0,31.0,14.0,120.0,100.0,5.0,23.8499,81.6289,1.1307,25.8401,8886,CH2,v2,
35543,20250307,79,Cs0.05MA0.1FA0.85PbI3.0,1.73,MACl,14.6,PEAI,0.517,,,Me-4PACz,0.198,DMACPA,0.132,,,,,,,1000,10,5000,40,10,160,110,25,PEAI,1.4,,,,,,,4900.0,31.0,14.0,120.0,100.0,5.0,23.669,81.469,1.11791,25.9885,8886,CH3,v2,
35544,20250307,79,Cs0.05MA0.1FA0.85PbI3.0,1.73,MACl,14.6,PEAI,0.517,,,Me-4PACz,0.198,DMACPA,0.132,,,,,,,1000,10,5000,40,10,160,110,25,PEAI,1.4,,,,,,,4900.0,31.0,14.0,120.0,100.0,5.0,23.0482,79.898,1.12359,25.674,8886,CH4,v2,
35545,20250307,79,Cs0.05MA0.1FA0.85PbI3.0,1.73,MACl,14.6,PEAI,0.517,,,Me-4PACz,0.198,DMACPA,0.132,,,,,,,1000,10,5000,40,10,160,110,25,PEAI,1.9,,,,,,,5000.0,30.0,11.0,100.0,100.0,7.0,23.9017,83.6731,1.10925,25.7522,8887,CH1,v2,
35546,20250307,79,Cs0.05MA0.1FA0.85PbI3.0,1.73,MACl,14.6,PEAI,0.517,,,Me-4PACz,0.198,DMACPA,0.132,,,,,,,1000,10,5000,40,10,160,110,25,PEAI,1.9,,,,,,,5000.0,30.0,11.0,100.0,100.0,7.0,206.842,437.291,-9.9e-05,-478.068,8887,CH2,v2,
35547,20250307,79,Cs0.05MA0.1FA0.85PbI3.0,1.73,MACl,14.6,PEAI,0.517,,,Me-4PACz,0.198,DMACPA,0.132,,,,,,,1000,10,5000,40,10,160,110,25,PEAI,1.9,,,,,,,5000.0,30.0,11.0,100.0,100.0,7.0,23.976,-45.9151,1.12659,-46.3508,8887,CH3,v2,
35548,20250307,79,Cs0.05MA0.1FA0.85PbI3.0,1.73,MACl,14.6,PEAI,0.517,,,Me-4PACz,0.198,DMACPA,0.132,,,,,,,1000,10,5000,40,10,160,110,25,PEAI,1.9,,,,,,,5000.0,30.0,11.0,100.0,100.0,7.0,23.2277,79.7377,1.12566,25.8782,8887,CH4,v2,
35549,20250307,79,Cs0.05MA0.1FA0.85PbI3.0,1.73,MACl,14.6,PEAI,0.517,,,Me-4PACz,0.198,DMACPA,0.132,,,,,,,1000,10,5000,40,10,160,110,25,PEACl,1.0,,,,,,,4100.0,30.0,12.0,100.0,100.0,4.0,24.3827,80.2794,1.13442,26.7734,8888,CH1,v2,
35550,20250307,79,Cs0.05MA0.1FA0.85PbI3.0,1.73,MACl,14.6,PEAI,0.517,,,Me-4PACz,0.198,DMACPA,0.132,,,,,,,1000,10,5000,40,10,160,110,25,PEACl,1.0,,,,,,,4100.0,30.0,12.0,100.0,100.0,4.0,84.9902,3162.36,-4e-06,-720.328,8888,CH2,v2,
35551,20250307,79,Cs0.05MA0.1FA0.85PbI3.0,1.73,MACl,14.6,PEAI,0.517,,,Me-4PACz,0.198,DMACPA,0.132,,,,,,,1000,10,5000,40,10,160,110,25,PEACl,1.0,,,,,,,4100.0,30.0,12.0,100.0,100.0,4.0,26.805,-947.805,1.11751,-2.53073,8888,CH3,v2,
35552,20250307,79,Cs0.05MA0.1FA0.85PbI3.0,1.73,MACl,14.6,PEAI,0.517,,,Me-4PACz,0.198,DMACPA,0.132,,,,,,,1000,10,5000,40,10,160,110,25,PEACl,1.0,,,,,,,4100.0,30.0,12.0,100.0,100.0,4.0,22.7,77.1308,1.11738,26.3388,8888,CH4,v2,
35553,20250307,79,Cs0.05MA0.1FA0.85PbI3.0,1.73,MACl,14.6,PEAI,0.517,,,Me-4PACz,0.198,DMACPA,0.132,,,,,,,1000,10,5000,40,10,160,110,25,PEACl,1.4,,,,,,,4700.0,31.0,10.0,100.0,100.0,4.0,22.8549,85.662,1.12093,23.8019,8889,CH1,v2,
35554,20250307,79,Cs0.05MA0.1FA0.85PbI3.0,1.73,MACl,14.6,PEAI,0.517,,,Me-4PACz,0.198,DMACPA,0.132,,,,,,,1000,10,5000,40,10,160,110,25,PEACl,1.4,,,,,,,4700.0,31.0,10.0,100.0,100.0,4.0,88.1985,-40.3271,0.514648,-424.966,8889,CH2,v2,
35555,20250307,79,Cs0.05MA0.1FA0.85PbI3.0,1.73,MACl,14.6,PEAI,0.517,,,Me-4PACz,0.198,DMACPA,0.132,,,,,,,1000,10,5000,40,10,160,110,25,PEACl,1.4,,,,,,,4700.0,31.0,10.0,100.0,100.0,4.0,2.47e+39,1.42e+40,0.700072,24.8944,8889,CH3,v2,
35556,20250307,79,Cs0.05MA0.1FA0.85PbI3.0,1.73,MACl,14.6,PEAI,0.517,,,Me-4PACz,0.198,DMACPA,0.132,,,,,,,1000,10,5000,40,10,160,110,25,PEACl,1.4,,,,,,,4700.0,31.0,10.0,100.0,100.0,4.0,22.1073,80.1464,1.12557,24.5065,8889,CH4,v2,
35557,20250307,79,Cs0.05MA0.1FA0.85PbI3.0,1.73,MACl,14.6,PEAI,0.517,,,Me-4PACz,0.198,DMACPA,0.132,,,,,,,1000,10,5000,40,10,160,110,25,PEACl,1.4,,,,,,,5000.0,28.0,14.0,120.0,100.0,5.0,12.291,46.0299,1.06826,24.9959,8890,CH1,v2,
35558,20250307,79,Cs0.05MA0.1FA0.85PbI3.0,1.73,MACl,14.6,PEAI,0.517,,,Me-4PACz,0.198,DMACPA,0.132,,,,,,,1000,10,5000,40,10,160,110,25,PEACl,1.4,,,,,,,5000.0,28.0,14.0,120.0,100.0,5.0,214.215,-183.02,0.415605,-281.623,8890,CH2,v2,
35559,20250307,79,Cs0.05MA0.1FA0.85PbI3.0,1.73,MACl,14.6,PEAI,0.517,,,Me-4PACz,0.198,DMACPA,0.132,,,,,,,1000,10,5000,40,10,160,110,25,PEACl,1.4,,,,,,,5000.0,28.0,14.0,120.0,100.0,5.0,23.6918,-14.6772,1.12974,-142.882,8890,CH3,v2,
35560,20250307,79,Cs0.05MA0.1FA0.85PbI3.0,1.73,MACl,14.6,PEAI,0.517,,,Me-4PACz,0.198,DMACPA,0.132,,,,,,,1000,10,5000,40,10,160,110,25,PEACl,1.4,,,,,,,5000.0,28.0,14.0,120.0,100.0,5.0,22.9111,79.9173,1.12635,25.4526,8890,CH4,v2,
35561,20250307,79,Cs0.05MA0.1FA0.85PbI3.0,1.73,MACl,14.6,PEAI,0.517,,,Me-4PACz,0.198,DMACPA,0.132,,,,,,,1000,10,5000,40,10,200,110,25,PEAI,1.0,,,,,,,4500.0,31.0,15.0,90.0,100.0,3.0,21.9912,79.5636,1.13318,24.3914,8891,CH1,v2,
35562,20250307,79,Cs0.05MA0.1FA0.85PbI3.0,1.73,MACl,14.6,PEAI,0.517,,,Me-4PACz,0.198,DMACPA,0.132,,,,,,,1000,10,5000,40,10,200,110,25,PEAI,1.0,,,,,,,4500.0,31.0,15.0,90.0,100.0,3.0,63.1046,-31.3599,0.495652,-405.984,8891,CH2,v2,
35563,20250307,79,Cs0.05MA0.1FA0.85PbI3.0,1.73,MACl,14.6,PEAI,0.517,,,Me-4PACz,0.198,DMACPA,0.132,,,,,,,1000,10,5000,40,10,200,110,25,PEAI,1.0,,,,,,,4500.0,31.0,15.0,90.0,100.0,3.0,20.7741,95.803,0.89484,24.2325,8891,CH3,v2,
35564,20250307,79,Cs0.05MA0.1FA0.85PbI3.0,1.73,MACl,14.6,PEAI,0.517,,,Me-4PACz,0.198,DMACPA,0.132,,,,,,,1000,10,5000,40,10,200,110,25,PEAI,1.0,,,,,,,4500.0,31.0,15.0,90.0,100.0,3.0,21.2654,77.9935,1.12136,24.3148,8891,CH4,v2,
35565,20250307,79,Cs0.05MA0.1FA0.85PbI3.0,1.73,MACl,14.6,PEAI,0.517,,,Me-4PACz,0.198,DMACPA,0.132,,,,,,,1000,10,5000,40,10,200,110,25,PEAI,1.4,,,,,,,4800.0,31.0,10.0,110.0,110.0,2.0,22.6138,81.1966,1.13424,24.5544,8892,CH1,v2,
35566,20250307,79,Cs0.05MA0.1FA0.85PbI3.0,1.73,MACl,14.6,PEAI,0.517,,,Me-4PACz,0.198,DMACPA,0.132,,,,,,,1000,10,5000,40,10,200,110,25,PEAI,1.4,,,,,,,4800.0,31.0,10.0,110.0,110.0,2.0,2.44e+39,-6.08e+39,0.35424,-113.486,8892,CH2,v2,
35567,20250307,79,Cs0.05MA0.1FA0.85PbI3.0,1.73,MACl,14.6,PEAI,0.517,,,Me-4PACz,0.198,DMACPA,0.132,,,,,,,1000,10,5000,40,10,200,110,25,PEAI,1.4,,,,,,,4800.0,31.0,10.0,110.0,110.0,2.0,12.198,99.271,0.481472,25.5208,8892,CH3,v2,
35568,20250307,79,Cs0.05MA0.1FA0.85PbI3.0,1.73,MACl,14.6,PEAI,0.517,,,Me-4PACz,0.198,DMACPA,0.132,,,,,,,1000,10,5000,40,10,200,110,25,PEAI,1.4,,,,,,,4800.0,31.0,10.0,110.0,110.0,2.0,22.3111,77.7962,1.12334,25.5301,8892,CH4,v2,
35569,20250307,79,Cs0.05MA0.1FA0.85PbI3.0,1.73,MACl,14.6,PEAI,0.517,,,Me-4PACz,0.198,DMACPA,0.132,,,,,,,1000,10,5000,40,10,200,110,25,PEAI,1.4,,,,,,,5000.0,30.0,7.0,120.0,100.0,3.0,15.2539,-72.1183,0.616534,-34.3066,8893,CH1,v2,
35570,20250307,79,Cs0.05MA0.1FA0.85PbI3.0,1.73,MACl,14.6,PEAI,0.517,,,Me-4PACz,0.198,DMACPA,0.132,,,,,,,1000,10,5000,40,10,200,110,25,PEAI,1.4,,,,,,,5000.0,30.0,7.0,120.0,100.0,3.0,99.011,768.061,0.516858,24.9411,8893,CH2,v2,
35571,20250307,79,Cs0.05MA0.1FA0.85PbI3.0,1.73,MACl,14.6,PEAI,0.517,,,Me-4PACz,0.198,DMACPA,0.132,,,,,,,1000,10,5000,40,10,200,110,25,PEAI,1.4,,,,,,,5000.0,30.0,7.0,120.0,100.0,3.0,23.5838,82.2671,1.13521,25.2528,8893,CH3,v2,
35572,20250307,79,Cs0.05MA0.1FA0.85PbI3.0,1.73,MACl,14.6,PEAI,0.517,,,Me-4PACz,0.198,DMACPA,0.132,,,,,,,1000,10,5000,40,10,200,110,25,PEAI,1.4,,,,,,,5000.0,30.0,7.0,120.0,100.0,3.0,22.8541,81.1169,1.12713,24.9965,8893,CH4,v2,
35573,20250307,79,Cs0.05MA0.1FA0.85PbI3.0,1.73,MACl,14.6,PEAI,0.517,,,Me-4PACz,0.198,DMACPA,0.132,,,,,,,1000,10,5000,40,10,200,110,25,PEAI,1.4,,,,,,,5000.0,30.0,14.0,120.0,100.0,5.0,17.8895,99.2002,0.741154,24.3319,8894,CH1,v2,
35574,20250307,79,Cs0.05MA0.1FA0.85PbI3.0,1.73,MACl,14.6,PEAI,0.517,,,Me-4PACz,0.198,DMACPA,0.132,,,,,,,1000,10,5000,40,10,200,110,25,PEAI,1.4,,,,,,,5000.0,30.0,14.0,120.0,100.0,5.0,35.7592,-61.7632,0.120588,-480.124,8894,CH2,v2,
35575,20250307,79,Cs0.05MA0.1FA0.85PbI3.0,1.73,MACl,14.6,PEAI,0.517,,,Me-4PACz,0.198,DMACPA,0.132,,,,,,,1000,10,5000,40,10,200,110,25,PEAI,1.4,,,,,,,5000.0,30.0,14.0,120.0,100.0,5.0,22.462,80.2986,1.12697,24.8214,8894,CH3,v2,
35576,20250307,79,Cs0.05MA0.1FA0.85PbI3.0,1.73,MACl,14.6,PEAI,0.517,,,Me-4PACz,0.198,DMACPA,0.132,,,,,,,1000,10,5000,40,10,200,110,25,PEAI,1.4,,,,,,,5000.0,30.0,14.0,120.0,100.0,5.0,21.9578,79.9017,1.12329,24.4648,8894,CH4,v2,
35577,20250307,79,Cs0.05MA0.1FA0.85PbI3.0,1.73,MACl,14.6,PEAI,0.517,,,Me-4PACz,0.198,DMACPA,0.132,,,,,,,1000,10,5000,40,10,200,110,25,PEAI,1.4,,,,,,,4500.0,32.0,9.0,150.0,120.0,4.0,21.7731,78.1782,1.11007,25.089,8895,CH1,v2,
35578,20250307,79,Cs0.05MA0.1FA0.85PbI3.0,1.73,MACl,14.6,PEAI,0.517,,,Me-4PACz,0.198,DMACPA,0.132,,,,,,,1000,10,5000,40,10,200,110,25,PEAI,1.4,,,,,,,4500.0,32.0,9.0,150.0,120.0,4.0,1.04e+40,-4.25e+39,0.389347,-630.439,8895,CH2,v2,
35579,20250307,79,Cs0.05MA0.1FA0.85PbI3.0,1.73,MACl,14.6,PEAI,0.517,,,Me-4PACz,0.198,DMACPA,0.132,,,,,,,1000,10,5000,40,10,200,110,25,PEAI,1.4,,,,,,,4500.0,32.0,9.0,150.0,120.0,4.0,20.4936,73.6653,1.10762,25.1169,8895,CH3,v2,
35580,20250307,79,Cs0.05MA0.1FA0.85PbI3.0,1.73,MACl,14.6,PEAI,0.517,,,Me-4PACz,0.198,DMACPA,0.132,,,,,,,1000,10,5000,40,10,200,110,25,PEAI,1.4,,,,,,,4500.0,32.0,9.0,150.0,120.0,4.0,20.8854,75.751,1.11046,24.8286,8895,CH4,v2,
35581,20250307,79,Cs0.05MA0.1FA0.85PbI3.0,1.73,MACl,14.6,PEAI,0.517,,,Me-4PACz,0.198,DMACPA,0.132,,,,,,,1000,10,5000,40,10,200,110,25,PEAI,1.4,,,,,,,4900.0,31.0,14.0,120.0,100.0,5.0,15.1482,108.942,0.573378,24.2509,8896,CH1,v2,
35582,20250307,79,Cs0.05MA0.1FA0.85PbI3.0,1.73,MACl,14.6,PEAI,0.517,,,Me-4PACz,0.198,DMACPA,0.132,,,,,,,1000,10,5000,40,10,200,110,25,PEAI,1.4,,,,,,,4900.0,31.0,14.0,120.0,100.0,5.0,90.9401,-53.1301,0.338615,-505.485,8896,CH2,v2,
35583,20250307,79,Cs0.05MA0.1FA0.85PbI3.0,1.73,MACl,14.6,PEAI,0.517,,,Me-4PACz,0.198,DMACPA,0.132,,,,,,,1000,10,5000,40,10,200,110,25,PEAI,1.4,,,,,,,4900.0,31.0,14.0,120.0,100.0,5.0,17.1578,99.6781,0.677382,25.4114,8896,CH3,v2,
35584,20250307,79,Cs0.05MA0.1FA0.85PbI3.0,1.73,MACl,14.6,PEAI,0.517,,,Me-4PACz,0.198,DMACPA,0.132,,,,,,,1000,10,5000,40,10,200,110,25,PEAI,1.4,,,,,,,4900.0,31.0,14.0,120.0,100.0,5.0,22.5934,80.4526,1.12257,25.0164,8896,CH4,v2,
35585,20250307,79,Cs0.05MA0.1FA0.85PbI3.0,1.73,MACl,14.6,PEAI,0.517,,,Me-4PACz,0.198,DMACPA,0.132,,,,,,,1000,10,5000,40,10,200,110,25,PEAI,1.9,,,,,,,5000.0,30.0,11.0,100.0,100.0,7.0,20.2616,76.239,1.09413,24.29,8897,CH1,v2,
35586,20250307,79,Cs0.05MA0.1FA0.85PbI3.0,1.73,MACl,14.6,PEAI,0.517,,,Me-4PACz,0.198,DMACPA,0.132,,,,,,,1000,10,5000,40,10,200,110,25,PEAI,1.9,,,,,,,5000.0,30.0,11.0,100.0,100.0,7.0,2.57082,23.2939,0.458171,24.0881,8897,CH2,v2,
35587,20250307,79,Cs0.05MA0.1FA0.85PbI3.0,1.73,MACl,14.6,PEAI,0.517,,,Me-4PACz,0.198,DMACPA,0.132,,,,,,,1000,10,5000,40,10,200,110,25,PEAI,1.9,,,,,,,5000.0,30.0,11.0,100.0,100.0,7.0,17.9375,88.9931,0.814743,24.7392,8897,CH3,v2,
35588,20250307,79,Cs0.05MA0.1FA0.85PbI3.0,1.73,MACl,14.6,PEAI,0.517,,,Me-4PACz,0.198,DMACPA,0.132,,,,,,,1000,10,5000,40,10,200,110,25,PEAI,1.9,,,,,,,5000.0,30.0,11.0,100.0,100.0,7.0,21.769,79.5629,1.11931,24.4443,8897,CH4,v2,
35589,20250307,79,Cs0.05MA0.1FA0.85PbI3.0,1.73,MACl,14.6,PEAI,0.517,,,Me-4PACz,0.198,DMACPA,0.132,,,,,,,1000,10,5000,40,10,200,110,25,PEACl,1.0,,,,,,,4100.0,30.0,12.0,100.0,100.0,4.0,21.769,79.5629,1.11931,24.4443,8898,CH1,v2,
35590,20250307,79,Cs0.05MA0.1FA0.85PbI3.0,1.73,MACl,14.6,PEAI,0.517,,,Me-4PACz,0.198,DMACPA,0.132,,,,,,,1000,10,5000,40,10,200,110,25,PEACl,1.0,,,,,,,4100.0,30.0,12.0,100.0,100.0,4.0,21.769,79.5629,1.11931,24.4443,8898,CH2,v2,
35591,20250307,79,Cs0.05MA0.1FA0.85PbI3.0,1.73,MACl,14.6,PEAI,0.517,,,Me-4PACz,0.198,DMACPA,0.132,,,,,,,1000,10,5000,40,10,200,110,25,PEACl,1.0,,,,,,,4100.0,30.0,12.0,100.0,100.0,4.0,21.769,79.5629,1.11931,24.4443,8898,CH3,v2,
35592,20250307,79,Cs0.05MA0.1FA0.85PbI3.0,1.73,MACl,14.6,PEAI,0.517,,,Me-4PACz,0.198,DMACPA,0.132,,,,,,,1000,10,5000,40,10,200,110,25,PEACl,1.0,,,,,,,4100.0,30.0,12.0,100.0,100.0,4.0,21.769,79.5629,1.11931,24.4443,8898,CH4,v2,
35593,20250307,79,Cs0.05MA0.1FA0.85PbI3.0,1.73,MACl,14.6,PEAI,0.517,,,Me-4PACz,0.198,DMACPA,0.132,,,,,,,1000,10,5000,40,10,200,110,25,PEACl,1.4,,,,,,,4700.0,31.0,10.0,100.0,100.0,4.0,21.1387,92.8563,0.920662,24.7267,8899,CH1,v2,
35594,20250307,79,Cs0.05MA0.1FA0.85PbI3.0,1.73,MACl,14.6,PEAI,0.517,,,Me-4PACz,0.198,DMACPA,0.132,,,,,,,1000,10,5000,40,10,200,110,25,PEACl,1.4,,,,,,,4700.0,31.0,10.0,100.0,100.0,4.0,31.2437,-502.856,0.151681,-40.9627,8899,CH2,v2,
35595,20250307,79,Cs0.05MA0.1FA0.85PbI3.0,1.73,MACl,14.6,PEAI,0.517,,,Me-4PACz,0.198,DMACPA,0.132,,,,,,,1000,10,5000,40,10,200,110,25,PEACl,1.4,,,,,,,4700.0,31.0,10.0,100.0,100.0,4.0,19.664,101.439,0.815897,23.7592,8899,CH3,v2,
35596,20250307,79,Cs0.05MA0.1FA0.85PbI3.0,1.73,MACl,14.6,PEAI,0.517,,,Me-4PACz,0.198,DMACPA,0.132,,,,,,,1000,10,5000,40,10,200,110,25,PEACl,1.4,,,,,,,4700.0,31.0,10.0,100.0,100.0,4.0,21.5242,77.6124,1.1277,24.5924,8899,CH4,v2,
35597,20250307,79,Cs0.05MA0.1FA0.85PbI3.0,1.73,MACl,14.6,PEAI,0.517,,,Me-4PACz,0.198,DMACPA,0.132,,,,,,,1000,10,5000,40,10,200,110,25,PEACl,1.4,,,,,,,5000.0,28.0,14.0,120.0,100.0,5.0,21.5242,77.6124,1.1277,24.5924,8900,CH1,v2,
35598,20250307,79,Cs0.05MA0.1FA0.85PbI3.0,1.73,MACl,14.6,PEAI,0.517,,,Me-4PACz,0.198,DMACPA,0.132,,,,,,,1000,10,5000,40,10,200,110,25,PEACl,1.4,,,,,,,5000.0,28.0,14.0,120.0,100.0,5.0,21.5242,77.6124,1.1277,24.5924,8900,CH2,v2,
35599,20250307,79,Cs0.05MA0.1FA0.85PbI3.0,1.73,MACl,14.6,PEAI,0.517,,,Me-4PACz,0.198,DMACPA,0.132,,,,,,,1000,10,5000,40,10,200,110,25,PEACl,1.4,,,,,,,5000.0,28.0,14.0,120.0,100.0,5.0,21.5242,77.6124,1.1277,24.5924,8900,CH3,v2,
35600,20250307,79,Cs0.05MA0.1FA0.85PbI3.0,1.73,MACl,14.6,PEAI,0.517,,,Me-4PACz,0.198,DMACPA,0.132,,,,,,,1000,10,5000,40,10,200,110,25,PEACl,1.4,,,,,,,5000.0,28.0,14.0,120.0,100.0,5.0,21.5242,77.6124,1.1277,24.5924,8900,CH4,v2,
35601,20250307,79,Cs0.05MA0.1FA0.85PbI3.0,1.73,MACl,14.6,PEAI,0.517,,,Me-4PACz,0.198,DMACPA,0.132,,,,,,,1000,15,5000,35,10,160,110,25,PEAI,1.0,,,,,,,4500.0,31.0,15.0,90.0,100.0,3.0,3.03733,28.0247,0.43619,24.8471,8901,CH1,v2,
35602,20250307,79,Cs0.05MA0.1FA0.85PbI3.0,1.73,MACl,14.6,PEAI,0.517,,,Me-4PACz,0.198,DMACPA,0.132,,,,,,,1000,15,5000,35,10,160,110,25,PEAI,1.0,,,,,,,4500.0,31.0,15.0,90.0,100.0,3.0,22.3933,-9.8894,1.10566,-204.798,8901,CH2,v2,
35603,20250307,79,Cs0.05MA0.1FA0.85PbI3.0,1.73,MACl,14.6,PEAI,0.517,,,Me-4PACz,0.198,DMACPA,0.132,,,,,,,1000,15,5000,35,10,160,110,25,PEAI,1.0,,,,,,,4500.0,31.0,15.0,90.0,100.0,3.0,22.4874,-71.2442,1.2144,-25.9913,8901,CH3,v2,
35604,20250307,79,Cs0.05MA0.1FA0.85PbI3.0,1.73,MACl,14.6,PEAI,0.517,,,Me-4PACz,0.198,DMACPA,0.132,,,,,,,1000,15,5000,35,10,160,110,25,PEAI,1.0,,,,,,,4500.0,31.0,15.0,90.0,100.0,3.0,22.8357,79.7191,1.12962,25.3583,8901,CH4,v2,
35605,20250307,79,Cs0.05MA0.1FA0.85PbI3.0,1.73,MACl,14.6,PEAI,0.517,,,Me-4PACz,0.198,DMACPA,0.132,,,,,,,1000,15,5000,35,10,160,110,25,PEAI,1.4,,,,,,,4800.0,31.0,10.0,110.0,110.0,2.0,2.34264,15.1375,0.604262,25.611,8902,CH1,v2,
35606,20250307,79,Cs0.05MA0.1FA0.85PbI3.0,1.73,MACl,14.6,PEAI,0.517,,,Me-4PACz,0.198,DMACPA,0.132,,,,,,,1000,15,5000,35,10,160,110,25,PEAI,1.4,,,,,,,4800.0,31.0,10.0,110.0,110.0,2.0,100.998,-20.218,1.07505,-464.674,8902,CH2,v2,
35607,20250307,79,Cs0.05MA0.1FA0.85PbI3.0,1.73,MACl,14.6,PEAI,0.517,,,Me-4PACz,0.198,DMACPA,0.132,,,,,,,1000,15,5000,35,10,160,110,25,PEAI,1.4,,,,,,,4800.0,31.0,10.0,110.0,110.0,2.0,2.77e+40,1.44e+40,0.662623,290.528,8902,CH3,v2,
35608,20250307,79,Cs0.05MA0.1FA0.85PbI3.0,1.73,MACl,14.6,PEAI,0.517,,,Me-4PACz,0.198,DMACPA,0.132,,,,,,,1000,15,5000,35,10,160,110,25,PEAI,1.4,,,,,,,4800.0,31.0,10.0,110.0,110.0,2.0,18.9558,67.9673,1.12133,24.8721,8902,CH4,v2,
35609,20250307,79,Cs0.05MA0.1FA0.85PbI3.0,1.73,MACl,14.6,PEAI,0.517,,,Me-4PACz,0.198,DMACPA,0.132,,,,,,,1000,15,5000,35,10,160,110,25,PEAI,1.4,,,,,,,5000.0,30.0,7.0,120.0,100.0,3.0,23.0267,80.4737,1.13755,25.1541,8903,CH1,v2,
35610,20250307,79,Cs0.05MA0.1FA0.85PbI3.0,1.73,MACl,14.6,PEAI,0.517,,,Me-4PACz,0.198,DMACPA,0.132,,,,,,,1000,15,5000,35,10,160,110,25,PEAI,1.4,,,,,,,5000.0,30.0,7.0,120.0,100.0,3.0,23.2057,79.9526,1.14049,25.4491,8903,CH2,v2,
35611,20250307,79,Cs0.05MA0.1FA0.85PbI3.0,1.73,MACl,14.6,PEAI,0.517,,,Me-4PACz,0.198,DMACPA,0.132,,,,,,,1000,15,5000,35,10,160,110,25,PEAI,1.4,,,,,,,5000.0,30.0,7.0,120.0,100.0,3.0,16.958,95.9387,0.695108,25.4289,8903,CH3,v2,
35612,20250307,79,Cs0.05MA0.1FA0.85PbI3.0,1.73,MACl,14.6,PEAI,0.517,,,Me-4PACz,0.198,DMACPA,0.132,,,,,,,1000,15,5000,35,10,160,110,25,PEAI,1.4,,,,,,,5000.0,30.0,7.0,120.0,100.0,3.0,22.6249,79.9556,1.13142,25.0101,8903,CH4,v2,
35613,20250307,79,Cs0.05MA0.1FA0.85PbI3.0,1.73,MACl,14.6,PEAI,0.517,,,Me-4PACz,0.198,DMACPA,0.132,,,,,,,1000,15,5000,35,10,160,110,25,PEAI,1.4,,,,,,,5000.0,30.0,14.0,120.0,100.0,5.0,23.0601,79.728,1.12844,25.6315,8904,CH1,v2,
35614,20250307,79,Cs0.05MA0.1FA0.85PbI3.0,1.73,MACl,14.6,PEAI,0.517,,,Me-4PACz,0.198,DMACPA,0.132,,,,,,,1000,15,5000,35,10,160,110,25,PEAI,1.4,,,,,,,5000.0,30.0,14.0,120.0,100.0,5.0,170.966,403.126,-6.2e-05,-683.201,8904,CH2,v2,
35615,20250307,79,Cs0.05MA0.1FA0.85PbI3.0,1.73,MACl,14.6,PEAI,0.517,,,Me-4PACz,0.198,DMACPA,0.132,,,,,,,1000,15,5000,35,10,160,110,25,PEAI,1.4,,,,,,,5000.0,30.0,14.0,120.0,100.0,5.0,22.7169,79.4401,1.12349,25.4531,8904,CH3,v2,
35616,20250307,79,Cs0.05MA0.1FA0.85PbI3.0,1.73,MACl,14.6,PEAI,0.517,,,Me-4PACz,0.198,DMACPA,0.132,,,,,,,1000,15,5000,35,10,160,110,25,PEAI,1.4,,,,,,,5000.0,30.0,14.0,120.0,100.0,5.0,22.1199,79.02,1.12778,24.8211,8904,CH4,v2,
35617,20250307,79,Cs0.05MA0.1FA0.85PbI3.0,1.73,MACl,14.6,PEAI,0.517,,,Me-4PACz,0.198,DMACPA,0.132,,,,,,,1000,15,5000,35,10,160,110,25,PEAI,1.4,,,,,,,4500.0,32.0,9.0,150.0,120.0,4.0,1.42286,30.3239,0.196806,23.8417,8905,CH1,v2,
35618,20250307,79,Cs0.05MA0.1FA0.85PbI3.0,1.73,MACl,14.6,PEAI,0.517,,,Me-4PACz,0.198,DMACPA,0.132,,,,,,,1000,15,5000,35,10,160,110,25,PEAI,1.4,,,,,,,4500.0,32.0,9.0,150.0,120.0,4.0,0.275578,24.2865,0.052211,21.7328,8905,CH2,v2,
35619,20250307,79,Cs0.05MA0.1FA0.85PbI3.0,1.73,MACl,14.6,PEAI,0.517,,,Me-4PACz,0.198,DMACPA,0.132,,,,,,,1000,15,5000,35,10,160,110,25,PEAI,1.4,,,,,,,4500.0,32.0,9.0,150.0,120.0,4.0,4.8e+40,3.42e+41,0.669834,20.9681,8905,CH3,v2,
35620,20250307,79,Cs0.05MA0.1FA0.85PbI3.0,1.73,MACl,14.6,PEAI,0.517,,,Me-4PACz,0.198,DMACPA,0.132,,,,,,,1000,15,5000,35,10,160,110,25,PEAI,1.4,,,,,,,4500.0,32.0,9.0,150.0,120.0,4.0,17.2186,63.4359,1.09655,24.7534,8905,CH4,v2,
35621,20250307,79,Cs0.05MA0.1FA0.85PbI3.0,1.73,MACl,14.6,PEAI,0.517,,,Me-4PACz,0.198,DMACPA,0.132,,,,,,,1000,15,5000,35,10,160,110,25,PEAI,1.4,,,,,,,4900.0,31.0,14.0,120.0,100.0,5.0,185.413,715.645,1.07928,24.0054,8906,CH1,v2,
35622,20250307,79,Cs0.05MA0.1FA0.85PbI3.0,1.73,MACl,14.6,PEAI,0.517,,,Me-4PACz,0.198,DMACPA,0.132,,,,,,,1000,15,5000,35,10,160,110,25,PEAI,1.4,,,,,,,4900.0,31.0,14.0,120.0,100.0,5.0,1.23e+40,-3.59e+39,0.491889,-696.551,8906,CH2,v2,
35623,20250307,79,Cs0.05MA0.1FA0.85PbI3.0,1.73,MACl,14.6,PEAI,0.517,,,Me-4PACz,0.198,DMACPA,0.132,,,,,,,1000,15,5000,35,10,160,110,25,PEAI,1.4,,,,,,,4900.0,31.0,14.0,120.0,100.0,5.0,9.91607,598.698,-9e-06,-176.029,8906,CH3,v2,
35624,20250307,79,Cs0.05MA0.1FA0.85PbI3.0,1.73,MACl,14.6,PEAI,0.517,,,Me-4PACz,0.198,DMACPA,0.132,,,,,,,1000,15,5000,35,10,160,110,25,PEAI,1.4,,,,,,,4900.0,31.0,14.0,120.0,100.0,5.0,22.155,79.0694,1.1222,24.9686,8906,CH4,v2,
35625,20250307,79,Cs0.05MA0.1FA0.85PbI3.0,1.73,MACl,14.6,PEAI,0.517,,,Me-4PACz,0.198,DMACPA,0.132,,,,,,,1000,15,5000,35,10,160,110,25,PEAI,1.9,,,,,,,5000.0,30.0,11.0,100.0,100.0,7.0,10.264,47.8873,0.849045,25.2445,8907,CH1,v2,
35626,20250307,79,Cs0.05MA0.1FA0.85PbI3.0,1.73,MACl,14.6,PEAI,0.517,,,Me-4PACz,0.198,DMACPA,0.132,,,,,,,1000,15,5000,35,10,160,110,25,PEAI,1.9,,,,,,,5000.0,30.0,11.0,100.0,100.0,7.0,151.365,-148.951,0.155027,-655.503,8907,CH2,v2,
35627,20250307,79,Cs0.05MA0.1FA0.85PbI3.0,1.73,MACl,14.6,PEAI,0.517,,,Me-4PACz,0.198,DMACPA,0.132,,,,,,,1000,15,5000,35,10,160,110,25,PEAI,1.9,,,,,,,5000.0,30.0,11.0,100.0,100.0,7.0,14.7307,77.5529,0.731002,25.9841,8907,CH3,v2,
