Repository: MI-Materials-Intelligence/Recipe-Language-Model

# Learning Layer

## Overview

In the learning layer, the formulas and parameters are encoded and then tokenised into recipes as inputs. Through atomic skills of data extraction, cleaning, and matching, these data are organised into standardised datasets, providing the basis for RLM training and iterative recipe refinement.

Key Atomic Skills:
- **Cleaning**: Preprocessing and outlier cleaning
- **Matching**: Matching data pairs based on variables
- **Extraction**: Data extraction from robotic boxes

File: seven_ai_layers_robotics/learning/data/data50764_from_db.csv (part 159 of 253)
No,date,rank,Formula PVK,Concentration PVK,Formula Additive 1,Concentration Additive 1,Formula Additive 2,Concentration Additive 2,Formula Additive 3,Concentration Additive 3,Formula SAM 1,Concentration SAM 1,Formula SAM 2,Concentration SAM 2,Formula SAM 3,Concentration SAM 3,Spin Coating Speed SAM,Spin Coating Time SAM,Annealed Temperature SAM,Annealed Time SAM,Spin Coating Speed PVK 1,Spin Coating Time PVK 1,Spin Coating Speed PVK 2,Spin Coating Time PVK 2,Antisolvent Dropping Timing,Antisolvent Volume,Annealed Temperature PVK,Annealed Time PVK,Formula Passivator 1,Concentration Passivator 1,Formula Passivator 2,Concentration Passivator 2,Formula Passivator 3,Concentration Passivator 3,Formula Passivator 4,Concentration Passivator 4,Spin Coating Speed Passivator,Spin Coating Time Passivator,Passivator Dropping Timing,Passivator Volume,Annealed Temperature Passivator,Annealed Time Passivator,PCE,FF,Voc,Jsc,Product,Channel,From,upload_time
35628,20250307,79,Cs0.05MA0.1FA0.85PbI3.0,1.73,MACl,14.6,PEAI,0.517,,,Me-4PACz,0.198,DMACPA,0.132,,,,,,,1000,15,5000,35,10,160,110,25,PEAI,1.9,,,,,,,5000.0,30.0,11.0,100.0,100.0,7.0,22.1301,77.5006,1.129,25.292,8907,CH4,v2,
35629,20250307,79,Cs0.05MA0.1FA0.85PbI3.0,1.73,MACl,14.6,PEAI,0.517,,,Me-4PACz,0.198,DMACPA,0.132,,,,,,,1000,15,5000,35,10,160,110,25,PEACl,1.0,,,,,,,4100.0,30.0,12.0,100.0,100.0,4.0,23.0305,79.5045,1.13513,25.5191,8908,CH1,v2,
35630,20250307,79,Cs0.05MA0.1FA0.85PbI3.0,1.73,MACl,14.6,PEAI,0.517,,,Me-4PACz,0.198,DMACPA,0.132,,,,,,,1000,15,5000,35,10,160,110,25,PEACl,1.0,,,,,,,4100.0,30.0,12.0,100.0,100.0,4.0,174.368,235.971,-0.000108,-685.52,8908,CH2,v2,
35631,20250307,79,Cs0.05MA0.1FA0.85PbI3.0,1.73,MACl,14.6,PEAI,0.517,,,Me-4PACz,0.198,DMACPA,0.132,,,,,,,1000,15,5000,35,10,160,110,25,PEACl,1.0,,,,,,,4100.0,30.0,12.0,100.0,100.0,4.0,18.355,132.198,0.761155,18.2413,8908,CH3,v2,
35632,20250307,79,Cs0.05MA0.1FA0.85PbI3.0,1.73,MACl,14.6,PEAI,0.517,,,Me-4PACz,0.198,DMACPA,0.132,,,,,,,1000,15,5000,35,10,160,110,25,PEACl,1.0,,,,,,,4100.0,30.0,12.0,100.0,100.0,4.0,21.2171,77.6478,1.12743,24.2363,8908,CH4,v2,
35633,20250307,79,Cs0.05MA0.1FA0.85PbI3.0,1.73,MACl,14.6,PEAI,0.517,,,Me-4PACz,0.198,DMACPA,0.132,,,,,,,1000,15,5000,35,10,160,110,25,PEACl,1.4,,,,,,,4700.0,31.0,10.0,100.0,100.0,4.0,22.5716,85.1091,1.04982,25.2622,8909,CH1,v2,
35634,20250307,79,Cs0.05MA0.1FA0.85PbI3.0,1.73,MACl,14.6,PEAI,0.517,,,Me-4PACz,0.198,DMACPA,0.132,,,,,,,1000,15,5000,35,10,160,110,25,PEACl,1.4,,,,,,,4700.0,31.0,10.0,100.0,100.0,4.0,1.1e+40,-1.22e+40,0.2029,-445.681,8909,CH2,v2,
35635,20250307,79,Cs0.05MA0.1FA0.85PbI3.0,1.73,MACl,14.6,PEAI,0.517,,,Me-4PACz,0.198,DMACPA,0.132,,,,,,,1000,15,5000,35,10,160,110,25,PEACl,1.4,,,,,,,4700.0,31.0,10.0,100.0,100.0,4.0,20.4421,88.7256,0.908536,25.3591,8909,CH3,v2,
35636,20250307,79,Cs0.05MA0.1FA0.85PbI3.0,1.73,MACl,14.6,PEAI,0.517,,,Me-4PACz,0.198,DMACPA,0.132,,,,,,,1000,15,5000,35,10,160,110,25,PEACl,1.4,,,,,,,4700.0,31.0,10.0,100.0,100.0,4.0,11.96,44.1261,1.07666,25.1743,8909,CH4,v2,
35637,20250307,79,Cs0.05MA0.1FA0.85PbI3.0,1.73,MACl,14.6,PEAI,0.517,,,Me-4PACz,0.198,DMACPA,0.132,,,,,,,1000,15,5000,35,10,160,110,25,PEACl,1.4,,,,,,,5000.0,28.0,14.0,120.0,100.0,5.0,20.2474,1730.42,0.821351,1.42458,8910,CH1,v2,
35638,20250307,79,Cs0.05MA0.1FA0.85PbI3.0,1.73,MACl,14.6,PEAI,0.517,,,Me-4PACz,0.198,DMACPA,0.132,,,,,,,1000,15,5000,35,10,160,110,25,PEACl,1.4,,,,,,,5000.0,28.0,14.0,120.0,100.0,5.0,25.6364,-17.9846,0.317564,-448.873,8910,CH2,v2,
35639,20250307,79,Cs0.05MA0.1FA0.85PbI3.0,1.73,MACl,14.6,PEAI,0.517,,,Me-4PACz,0.198,DMACPA,0.132,,,,,,,1000,15,5000,35,10,160,110,25,PEACl,1.4,,,,,,,5000.0,28.0,14.0,120.0,100.0,5.0,22.2304,81.0285,1.0823,25.3491,8910,CH3,v2,
35640,20250307,79,Cs0.05MA0.1FA0.85PbI3.0,1.73,MACl,14.6,PEAI,0.517,,,Me-4PACz,0.198,DMACPA,0.132,,,,,,,1000,15,5000,35,10,160,110,25,PEACl,1.4,,,,,,,5000.0,28.0,14.0,120.0,100.0,5.0,21.2118,75.2464,1.12518,25.0537,8910,CH4,v2,
35641,20250307,79,Cs0.05MA0.1FA0.85PbI3.0,1.73,MACl,14.6,PEAI,0.517,,,Me-4PACz,0.198,DMACPA,0.132,,,,,,,1000,10,5000,30,6,160,110,25,PEAI,1.0,,,,,,,4500.0,31.0,15.0,90.0,100.0,3.0,12.6667,58.6553,0.89526,24.1217,8911,CH1,v2,
35642,20250307,79,Cs0.05MA0.1FA0.85PbI3.0,1.73,MACl,14.6,PEAI,0.517,,,Me-4PACz,0.198,DMACPA,0.132,,,,,,,1000,10,5000,30,6,160,110,25,PEAI,1.0,,,,,,,4500.0,31.0,15.0,90.0,100.0,3.0,78.4537,-54235.6,0.52329,-0.276431,8911,CH2,v2,
35643,20250307,79,Cs0.05MA0.1FA0.85PbI3.0,1.73,MACl,14.6,PEAI,0.517,,,Me-4PACz,0.198,DMACPA,0.132,,,,,,,1000,10,5000,30,6,160,110,25,PEAI,1.0,,,,,,,4500.0,31.0,15.0,90.0,100.0,3.0,21.406,86.3049,1.01015,24.5536,8911,CH3,v2,
35644,20250307,79,Cs0.05MA0.1FA0.85PbI3.0,1.73,MACl,14.6,PEAI,0.517,,,Me-4PACz,0.198,DMACPA,0.132,,,,,,,1000,10,5000,30,6,160,110,25,PEAI,1.0,,,,,,,4500.0,31.0,15.0,90.0,100.0,3.0,0.234445,24.3709,0.047975,20.0517,8911,CH4,v2,
35645,20250307,79,Cs0.05MA0.1FA0.85PbI3.0,1.73,MACl,14.6,PEAI,0.517,,,Me-4PACz,0.198,DMACPA,0.132,,,,,,,1000,10,5000,30,6,160,110,25,PEAI,1.4,,,,,,,4800.0,31.0,10.0,110.0,110.0,2.0,18.6539,66.953,1.12518,24.7617,8912,CH1,v2,
35646,20250307,79,Cs0.05MA0.1FA0.85PbI3.0,1.73,MACl,14.6,PEAI,0.517,,,Me-4PACz,0.198,DMACPA,0.132,,,,,,,1000,10,5000,30,6,160,110,25,PEAI,1.4,,,,,,,4800.0,31.0,10.0,110.0,110.0,2.0,384.328,-3126.54,0.250594,-49.0531,8912,CH2,v2,
35647,20250307,79,Cs0.05MA0.1FA0.85PbI3.0,1.73,MACl,14.6,PEAI,0.517,,,Me-4PACz,0.198,DMACPA,0.132,,,,,,,1000,10,5000,30,6,160,110,25,PEAI,1.4,,,,,,,4800.0,31.0,10.0,110.0,110.0,2.0,72.1795,919.808,0.447461,17.5373,8912,CH3,v2,
35648,20250307,79,Cs0.05MA0.1FA0.85PbI3.0,1.73,MACl,14.6,PEAI,0.517,,,Me-4PACz,0.198,DMACPA,0.132,,,,,,,1000,10,5000,30,6,160,110,25,PEAI,1.4,,,,,,,4800.0,31.0,10.0,110.0,110.0,2.0,20.5751,78.433,1.10929,23.6481,8912,CH4,v2,
35649,20250307,79,Cs0.05MA0.1FA0.85PbI3.0,1.73,MACl,14.6,PEAI,0.517,,,Me-4PACz,0.198,DMACPA,0.132,,,,,,,1000,10,5000,30,6,160,110,25,PEAI,1.4,,,,,,,5000.0,30.0,7.0,120.0,100.0,3.0,13.754,52.7349,1.06439,24.5034,8913,CH1,v2,
35650,20250307,79,Cs0.05MA0.1FA0.85PbI3.0,1.73,MACl,14.6,PEAI,0.517,,,Me-4PACz,0.198,DMACPA,0.132,,,,,,,1000,10,5000,30,6,160,110,25,PEAI,1.4,,,,,,,5000.0,30.0,7.0,120.0,100.0,3.0,3.69e+40,1e+40,1.07494,342.246,8913,CH2,v2,
35651,20250307,79,Cs0.05MA0.1FA0.85PbI3.0,1.73,MACl,14.6,PEAI,0.517,,,Me-4PACz,0.198,DMACPA,0.132,,,,,,,1000,10,5000,30,6,160,110,25,PEAI,1.4,,,,,,,5000.0,30.0,7.0,120.0,100.0,3.0,22.2849,79.9685,1.11794,24.9271,8913,CH3,v2,
35652,20250307,79,Cs0.05MA0.1FA0.85PbI3.0,1.73,MACl,14.6,PEAI,0.517,,,Me-4PACz,0.198,DMACPA,0.132,,,,,,,1000,10,5000,30,6,160,110,25,PEAI,1.4,,,,,,,5000.0,30.0,7.0,120.0,100.0,3.0,20.5687,75.409,1.11946,24.3656,8913,CH4,v2,
35653,20250307,79,Cs0.05MA0.1FA0.85PbI3.0,1.73,MACl,14.6,PEAI,0.517,,,Me-4PACz,0.198,DMACPA,0.132,,,,,,,1000,10,5000,30,6,160,110,25,PEAI,1.4,,,,,,,5000.0,30.0,14.0,120.0,100.0,5.0,20.1481,70.665,1.12656,25.309,8914,CH1,v2,
35654,20250307,79,Cs0.05MA0.1FA0.85PbI3.0,1.73,MACl,14.6,PEAI,0.517,,,Me-4PACz,0.198,DMACPA,0.132,,,,,,,1000,10,5000,30,6,160,110,25,PEAI,1.4,,,,,,,5000.0,30.0,14.0,120.0,100.0,5.0,22.7108,78.0503,1.12664,25.827,8914,CH2,v2,
35655,20250307,79,Cs0.05MA0.1FA0.85PbI3.0,1.73,MACl,14.6,PEAI,0.517,,,Me-4PACz,0.198,DMACPA,0.132,,,,,,,1000,10,5000,30,6,160,110,25,PEAI,1.4,,,,,,,5000.0,30.0,14.0,120.0,100.0,5.0,20.9334,72.0758,1.12734,25.763,8914,CH3,v2,
35656,20250307,79,Cs0.05MA0.1FA0.85PbI3.0,1.73,MACl,14.6,PEAI,0.517,,,Me-4PACz,0.198,DMACPA,0.132,,,,,,,1000,10,5000,30,6,160,110,25,PEAI,1.4,,,,,,,5000.0,30.0,14.0,120.0,100.0,5.0,18.4161,66.2811,1.10762,25.0851,8914,CH4,v2,
35657,20250307,79,Cs0.05MA0.1FA0.85PbI3.0,1.73,MACl,14.6,PEAI,0.517,,,Me-4PACz,0.198,DMACPA,0.132,,,,,,,1000,10,5000,30,6,160,110,25,PEAI,1.4,,,,,,,4500.0,32.0,9.0,150.0,120.0,4.0,0.344233,24.7086,0.063366,21.9861,8915,CH1,v2,
35658,20250307,79,Cs0.05MA0.1FA0.85PbI3.0,1.73,MACl,14.6,PEAI,0.517,,,Me-4PACz,0.198,DMACPA,0.132,,,,,,,1000,10,5000,30,6,160,110,25,PEAI,1.4,,,,,,,4500.0,32.0,9.0,150.0,120.0,4.0,29.6459,-7.44335,1.0099,-394.384,8915,CH2,v2,
35659,20250307,79,Cs0.05MA0.1FA0.85PbI3.0,1.73,MACl,14.6,PEAI,0.517,,,Me-4PACz,0.198,DMACPA,0.132,,,,,,,1000,10,5000,30,6,160,110,25,PEAI,1.4,,,,,,,4500.0,32.0,9.0,150.0,120.0,4.0,18.3977,217.714,0.335185,25.2112,8915,CH3,v2,
35660,20250307,79,Cs0.05MA0.1FA0.85PbI3.0,1.73,MACl,14.6,PEAI,0.517,,,Me-4PACz,0.198,DMACPA,0.132,,,,,,,1000,10,5000,30,6,160,110,25,PEAI,1.4,,,,,,,4500.0,32.0,9.0,150.0,120.0,4.0,19.9059,72.2282,1.12084,24.5885,8915,CH4,v2,
35661,20250307,79,Cs0.05MA0.1FA0.85PbI3.0,1.73,MACl,14.6,PEAI,0.517,,,Me-4PACz,0.198,DMACPA,0.132,,,,,,,1000,10,5000,30,6,160,110,25,PEAI,1.4,,,,,,,4900.0,31.0,14.0,120.0,100.0,5.0,22.2245,68.7779,1.111,29.0849,8916,CH1,v2,
35662,20250307,79,Cs0.05MA0.1FA0.85PbI3.0,1.73,MACl,14.6,PEAI,0.517,,,Me-4PACz,0.198,DMACPA,0.132,,,,,,,1000,10,5000,30,6,160,110,25,PEAI,1.4,,,,,,,4900.0,31.0,14.0,120.0,100.0,5.0,19.8182,65.1658,1.08514,28.0259,8916,CH2,v2,
35663,20250307,79,Cs0.05MA0.1FA0.85PbI3.0,1.73,MACl,14.6,PEAI,0.517,,,Me-4PACz,0.198,DMACPA,0.132,,,,,,,1000,10,5000,30,6,160,110,25,PEAI,1.4,,,,,,,4900.0,31.0,14.0,120.0,100.0,5.0,19.4309,4320.4,-1.5e-05,-30.7179,8916,CH3,v2,
35664,20250307,79,Cs0.05MA0.1FA0.85PbI3.0,1.73,MACl,14.6,PEAI,0.517,,,Me-4PACz,0.198,DMACPA,0.132,,,,,,,1000,10,5000,30,6,160,110,25,PEAI,1.4,,,,,,,4900.0,31.0,14.0,120.0,100.0,5.0,19.7273,66.5251,1.10546,26.8251,8916,CH4,v2,
35665,20250307,79,Cs0.05MA0.1FA0.85PbI3.0,1.73,MACl,14.6,PEAI,0.517,,,Me-4PACz,0.198,DMACPA,0.132,,,,,,,1000,10,5000,30,6,160,110,25,PEAI,1.9,,,,,,,5000.0,30.0,11.0,100.0,100.0,7.0,21.4593,85.0215,1.02574,24.6065,8917,CH1,v2,
35666,20250307,79,Cs0.05MA0.1FA0.85PbI3.0,1.73,MACl,14.6,PEAI,0.517,,,Me-4PACz,0.198,DMACPA,0.132,,,,,,,1000,10,5000,30,6,160,110,25,PEAI,1.9,,,,,,,5000.0,30.0,11.0,100.0,100.0,7.0,53.7144,-82.0397,0.105027,-623.397,8917,CH2,v2,
35667,20250307,79,Cs0.05MA0.1FA0.85PbI3.0,1.73,MACl,14.6,PEAI,0.517,,,Me-4PACz,0.198,DMACPA,0.132,,,,,,,1000,10,5000,30,6,160,110,25,PEAI,1.9,,,,,,,5000.0,30.0,11.0,100.0,100.0,7.0,20.7953,94.0765,0.887841,24.8971,8917,CH3,v2,
35668,20250307,79,Cs0.05MA0.1FA0.85PbI3.0,1.73,MACl,14.6,PEAI,0.517,,,Me-4PACz,0.198,DMACPA,0.132,,,,,,,1000,10,5000,30,6,160,110,25,PEAI,1.9,,,,,,,5000.0,30.0,11.0,100.0,100.0,7.0,11.3633,47.7385,0.985431,24.1552,8917,CH4,v2,
35669,20250307,79,Cs0.05MA0.1FA0.85PbI3.0,1.73,MACl,14.6,PEAI,0.517,,,Me-4PACz,0.198,DMACPA,0.132,,,,,,,1000,10,5000,30,6,160,110,25,PEACl,1.0,,,,,,,4100.0,30.0,12.0,100.0,100.0,4.0,20.356,74.3599,1.1102,24.6577,8918,CH1,v2,
35670,20250307,79,Cs0.05MA0.1FA0.85PbI3.0,1.73,MACl,14.6,PEAI,0.517,,,Me-4PACz,0.198,DMACPA,0.132,,,,,,,1000,10,5000,30,6,160,110,25,PEACl,1.0,,,,,,,4100.0,30.0,12.0,100.0,100.0,4.0,1.75e+40,-5.54e+39,0.415518,-760.752,8918,CH2,v2,
35671,20250307,79,Cs0.05MA0.1FA0.85PbI3.0,1.73,MACl,14.6,PEAI,0.517,,,Me-4PACz,0.198,DMACPA,0.132,,,,,,,1000,10,5000,30,6,160,110,25,PEACl,1.0,,,,,,,4100.0,30.0,12.0,100.0,100.0,4.0,14.9631,-15.042,0.581093,-171.187,8918,CH3,v2,
35672,20250307,79,Cs0.05MA0.1FA0.85PbI3.0,1.73,MACl,14.6,PEAI,0.517,,,Me-4PACz,0.198,DMACPA,0.132,,,,,,,1000,10,5000,30,6,160,110,25,PEACl,1.0,,,,,,,4100.0,30.0,12.0,100.0,100.0,4.0,23.1082,81.7539,1.11744,25.2951,8918,CH4,v2,
35673,20250307,79,Cs0.05MA0.1FA0.85PbI3.0,1.73,MACl,14.6,PEAI,0.517,,,Me-4PACz,0.198,DMACPA,0.132,,,,,,,1000,10,5000,30,6,160,110,25,PEACl,1.4,,,,,,,4700.0,31.0,10.0,100.0,100.0,4.0,23.5948,83.5546,1.1364,24.8494,8919,CH1,v2,
35674,20250307,79,Cs0.05MA0.1FA0.85PbI3.0,1.73,MACl,14.6,PEAI,0.517,,,Me-4PACz,0.198,DMACPA,0.132,,,,,,,1000,10,5000,30,6,160,110,25,PEACl,1.4,,,,,,,4700.0,31.0,10.0,100.0,100.0,4.0,39.1158,-108.07,0.435236,-83.1615,8919,CH2,v2,
35675,20250307,79,Cs0.05MA0.1FA0.85PbI3.0,1.73,MACl,14.6,PEAI,0.517,,,Me-4PACz,0.198,DMACPA,0.132,,,,,,,1000,10,5000,30,6,160,110,25,PEACl,1.4,,,,,,,4700.0,31.0,10.0,100.0,100.0,4.0,144.23,-178.597,0.643078,-125.579,8919,CH3,v2,
35676,20250307,79,Cs0.05MA0.1FA0.85PbI3.0,1.73,MACl,14.6,PEAI,0.517,,,Me-4PACz,0.198,DMACPA,0.132,,,,,,,1000,10,5000,30,6,160,110,25,PEACl,1.4,,,,,,,4700.0,31.0,10.0,100.0,100.0,4.0,2.57286,25.9661,0.403011,24.5863,8919,CH4,v2,
35677,20250307,79,Cs0.05MA0.1FA0.85PbI3.0,1.73,MACl,14.6,PEAI,0.517,,,Me-4PACz,0.198,DMACPA,0.132,,,,,,,1000,10,5000,30,6,160,110,25,PEACl,1.4,,,,,,,5000.0,28.0,14.0,120.0,100.0,5.0,1.19403,13.2878,0.369473,24.3209,8920,CH1,v2,
35678,20250307,79,Cs0.05MA0.1FA0.85PbI3.0,1.73,MACl,14.6,PEAI,0.517,,,Me-4PACz,0.198,DMACPA,0.132,,,,,,,1000,10,5000,30,6,160,110,25,PEACl,1.4,,,,,,,5000.0,28.0,14.0,120.0,100.0,5.0,1.05e+40,-1.21e+40,0.148101,-581.582,8920,CH2,v2,
35679,20250307,79,Cs0.05MA0.1FA0.85PbI3.0,1.73,MACl,14.6,PEAI,0.517,,,Me-4PACz,0.198,DMACPA,0.132,,,,,,,1000,10,5000,30,6,160,110,25,PEACl,1.4,,,,,,,5000.0,28.0,14.0,120.0,100.0,5.0,3.40802,129.964,0.109934,23.8532,8920,CH3,v2,
35680,20250307,79,Cs0.05MA0.1FA0.85PbI3.0,1.73,MACl,14.6,PEAI,0.517,,,Me-4PACz,0.198,DMACPA,0.132,,,,,,,1000,10,5000,30,6,160,110,25,PEACl,1.4,,,,,,,5000.0,28.0,14.0,120.0,100.0,5.0,10.3419,39.7106,1.04847,24.8394,8920,CH4,v2,
35681,20250307,79,Cs0.05MA0.1FA0.85PbI3.0,1.73,MACl,14.6,PEAI,0.517,,,py3,0.165,DMACPA,0.165,,,,,,,1000,10,4800,35,10,160,110,25,PEAI,1.0,,,,,,,4500.0,31.0,15.0,90.0,100.0,3.0,15.2814,55.9483,1.10563,24.704,8921,CH1,v2,
35682,20250307,79,Cs0.05MA0.1FA0.85PbI3.0,1.73,MACl,14.6,PEAI,0.517,,,py3,0.165,DMACPA,0.165,,,,,,,1000,10,4800,35,10,160,110,25,PEAI,1.0,,,,,,,4500.0,31.0,15.0,90.0,100.0,3.0,1.32e+40,2.48e+40,0.390306,135.952,8921,CH2,v2,
35683,20250307,79,Cs0.05MA0.1FA0.85PbI3.0,1.73,MACl,14.6,PEAI,0.517,,,py3,0.165,DMACPA,0.165,,,,,,,1000,10,4800,35,10,160,110,25,PEAI,1.0,,,,,,,4500.0,31.0,15.0,90.0,100.0,3.0,11.4424,54.948,1.01356,20.5454,8921,CH3,v2,
35684,20250307,79,Cs0.05MA0.1FA0.85PbI3.0,1.73,MACl,14.6,PEAI,0.517,,,py3,0.165,DMACPA,0.165,,,,,,,1000,10,4800,35,10,160,110,25,PEAI,1.0,,,,,,,4500.0,31.0,15.0,90.0,100.0,3.0,6.92773,41.4927,1.03855,16.0766,8921,CH4,v2,
35685,20250307,79,Cs0.05MA0.1FA0.85PbI3.0,1.73,MACl,14.6,PEAI,0.517,,,py3,0.165,DMACPA,0.165,,,,,,,1000,10,4800,35,10,160,110,25,PEAI,1.4,,,,,,,4800.0,31.0,10.0,110.0,110.0,2.0,24.8158,79.8186,1.11735,27.8251,8922,CH1,v2,
35686,20250307,79,Cs0.05MA0.1FA0.85PbI3.0,1.73,MACl,14.6,PEAI,0.517,,,py3,0.165,DMACPA,0.165,,,,,,,1000,10,4800,35,10,160,110,25,PEAI,1.4,,,,,,,4800.0,31.0,10.0,110.0,110.0,2.0,10.1131,97.712,0.36965,27.9993,8922,CH2,v2,
35687,20250307,79,Cs0.05MA0.1FA0.85PbI3.0,1.73,MACl,14.6,PEAI,0.517,,,py3,0.165,DMACPA,0.165,,,,,,,1000,10,4800,35,10,160,110,25,PEAI,1.4,,,,,,,4800.0,31.0,10.0,110.0,110.0,2.0,16.8043,-26.9212,0.615098,-101.48,8922,CH3,v2,
35688,20250307,79,Cs0.05MA0.1FA0.85PbI3.0,1.73,MACl,14.6,PEAI,0.517,,,py3,0.165,DMACPA,0.165,,,,,,,1000,10,4800,35,10,160,110,25,PEAI,1.4,,,,,,,4800.0,31.0,10.0,110.0,110.0,2.0,24.2632,78.0323,1.10971,28.0198,8922,CH4,v2,
35689,20250307,79,Cs0.05MA0.1FA0.85PbI3.0,1.73,MACl,14.6,PEAI,0.517,,,py3,0.165,DMACPA,0.165,,,,,,,1000,10,4800,35,10,160,110,25,PEAI,1.4,,,,,,,5000.0,30.0,7.0,120.0,100.0,3.0,21.6126,77.9249,1.107,25.0543,8923,CH1,v2,
35690,20250307,79,Cs0.05MA0.1FA0.85PbI3.0,1.73,MACl,14.6,PEAI,0.517,,,py3,0.165,DMACPA,0.165,,,,,,,1000,10,4800,35,10,160,110,25,PEAI,1.4,,,,,,,5000.0,30.0,7.0,120.0,100.0,3.0,3.65e+40,-1.29e+40,0.782753,-360.914,8923,CH2,v2,
35691,20250307,79,Cs0.05MA0.1FA0.85PbI3.0,1.73,MACl,14.6,PEAI,0.517,,,py3,0.165,DMACPA,0.165,,,,,,,1000,10,4800,35,10,160,110,25,PEAI,1.4,,,,,,,5000.0,30.0,7.0,120.0,100.0,3.0,169.608,-88.8065,0.350534,-544.841,8923,CH3,v2,
35692,20250307,79,Cs0.05MA0.1FA0.85PbI3.0,1.73,MACl,14.6,PEAI,0.517,,,py3,0.165,DMACPA,0.165,,,,,,,1000,10,4800,35,10,160,110,25,PEAI,1.4,,,,,,,5000.0,30.0,7.0,120.0,100.0,3.0,17.4972,66.5103,1.08802,24.1791,8923,CH4,v2,
35693,20250307,79,Cs0.05MA0.1FA0.85PbI3.0,1.73,MACl,14.6,PEAI,0.517,,,py3,0.165,DMACPA,0.165,,,,,,,1000,10,4800,35,10,160,110,25,PEAI,1.4,,,,,,,5000.0,30.0,14.0,120.0,100.0,5.0,19.4772,70.6311,1.12541,24.503,8924,CH1,v2,
35694,20250307,79,Cs0.05MA0.1FA0.85PbI3.0,1.73,MACl,14.6,PEAI,0.517,,,py3,0.165,DMACPA,0.165,,,,,,,1000,10,4800,35,10,160,110,25,PEAI,1.4,,,,,,,5000.0,30.0,14.0,120.0,100.0,5.0,2.56e+40,-4.8e+40,0.098739,-539.651,8924,CH2,v2,
35695,20250307,79,Cs0.05MA0.1FA0.85PbI3.0,1.73,MACl,14.6,PEAI,0.517,,,py3,0.165,DMACPA,0.165,,,,,,,1000,10,4800,35,10,160,110,25,PEAI,1.4,,,,,,,5000.0,30.0,14.0,120.0,100.0,5.0,18.8697,68.5471,1.11855,24.6105,8924,CH3,v2,
35696,20250307,79,Cs0.05MA0.1FA0.85PbI3.0,1.73,MACl,14.6,PEAI,0.517,,,py3,0.165,DMACPA,0.165,,,,,,,1000,10,4800,35,10,160,110,25,PEAI,1.4,,,,,,,5000.0,30.0,14.0,120.0,100.0,5.0,15.1839,57.0746,1.10339,24.1108,8924,CH4,v2,
35697,20250307,79,Cs0.05MA0.1FA0.85PbI3.0,1.73,MACl,14.6,PEAI,0.517,,,py3,0.165,DMACPA,0.165,,,,,,,1000,10,4800,35,10,160,110,25,PEAI,1.4,,,,,,,4500.0,32.0,9.0,150.0,120.0,4.0,22.4632,89.4873,1.01427,24.7489,8925,CH1,v2,
35698,20250307,79,Cs0.05MA0.1FA0.85PbI3.0,1.73,MACl,14.6,PEAI,0.517,,,py3,0.165,DMACPA,0.165,,,,,,,1000,10,4800,35,10,160,110,25,PEAI,1.4,,,,,,,4500.0,32.0,9.0,150.0,120.0,4.0,1.03e+40,7.21e+40,0.211,67.4644,8925,CH2,v2,
35699,20250307,79,Cs0.05MA0.1FA0.85PbI3.0,1.73,MACl,14.6,PEAI,0.517,,,py3,0.165,DMACPA,0.165,,,,,,,1000,10,4800,35,10,160,110,25,PEAI,1.4,,,,,,,4500.0,32.0,9.0,150.0,120.0,4.0,35.2397,-92.2347,0.961906,-39.7196,8925,CH3,v2,
35700,20250307,79,Cs0.05MA0.1FA0.85PbI3.0,1.73,MACl,14.6,PEAI,0.517,,,py3,0.165,DMACPA,0.165,,,,,,,1000,10,4800,35,10,160,110,25,PEAI,1.4,,,,,,,4500.0,32.0,9.0,150.0,120.0,4.0,22.8846,82.0883,1.11965,24.8988,8925,CH4,v2,
35701,20250307,79,Cs0.05MA0.1FA0.85PbI3.0,1.73,MACl,14.6,PEAI,0.517,,,py3,0.165,DMACPA,0.165,,,,,,,1000,10,4800,35,10,160,110,25,PEAI,1.4,,,,,,,4900.0,31.0,14.0,120.0,100.0,5.0,23.6221,82.7088,1.13203,25.2296,8926,CH1,v2,
35702,20250307,79,Cs0.05MA0.1FA0.85PbI3.0,1.73,MACl,14.6,PEAI,0.517,,,py3,0.165,DMACPA,0.165,,,,,,,1000,10,4800,35,10,160,110,25,PEAI,1.4,,,,,,,4900.0,31.0,14.0,120.0,100.0,5.0,110.113,-18.6417,0.888064,-665.134,8926,CH2,v2,
35703,20250307,79,Cs0.05MA0.1FA0.85PbI3.0,1.73,MACl,14.6,PEAI,0.517,,,py3,0.165,DMACPA,0.165,,,,,,,1000,10,4800,35,10,160,110,25,PEAI,1.4,,,,,,,4900.0,31.0,14.0,120.0,100.0,5.0,18.0154,95.6392,0.737537,25.5402,8926,CH3,v2,
35704,20250307,79,Cs0.05MA0.1FA0.85PbI3.0,1.73,MACl,14.6,PEAI,0.517,,,py3,0.165,DMACPA,0.165,,,,,,,1000,10,4800,35,10,160,110,25,PEAI,1.4,,,,,,,4900.0,31.0,14.0,120.0,100.0,5.0,23.4095,-4544140.0,1.12589,-0.000457554,8926,CH4,v2,
35705,20250307,79,Cs0.05MA0.1FA0.85PbI3.0,1.73,MACl,14.6,PEAI,0.517,,,py3,0.165,DMACPA,0.165,,,,,,,1000,10,4800,35,10,160,110,25,PEAI,1.9,,,,,,,5000.0,30.0,11.0,100.0,100.0,7.0,21.9304,81.3547,1.11248,24.231,8927,CH1,v2,
35706,20250307,79,Cs0.05MA0.1FA0.85PbI3.0,1.73,MACl,14.6,PEAI,0.517,,,py3,0.165,DMACPA,0.165,,,,,,,1000,10,4800,35,10,160,110,25,PEAI,1.9,,,,,,,5000.0,30.0,11.0,100.0,100.0,7.0,142.616,73.5996,1.26889,152.71,8927,CH2,v2,
35707,20250307,79,Cs0.05MA0.1FA0.85PbI3.0,1.73,MACl,14.6,PEAI,0.517,,,py3,0.165,DMACPA,0.165,,,,,,,1000,10,4800,35,10,160,110,25,PEAI,1.9,,,,,,,5000.0,30.0,11.0,100.0,100.0,7.0,4.22e+38,-5.98e+37,1.11796,-632.292,8927,CH3,v2,
35708,20250307,79,Cs0.05MA0.1FA0.85PbI3.0,1.73,MACl,14.6,PEAI,0.517,,,py3,0.165,DMACPA,0.165,,,,,,,1000,10,4800,35,10,160,110,25,PEAI,1.9,,,,,,,5000.0,30.0,11.0,100.0,100.0,7.0,21.8359,81.506,1.1142,24.0446,8927,CH4,v2,
35709,20250307,79,Cs0.05MA0.1FA0.85PbI3.0,1.73,MACl,14.6,PEAI,0.517,,,py3,0.165,DMACPA,0.165,,,,,,,1000,10,4800,35,10,160,110,25,PEACl,1.0,,,,,,,4100.0,30.0,12.0,100.0,100.0,4.0,21.4379,80.8768,1.05581,25.1057,8928,CH1,v2,
35710,20250307,79,Cs0.05MA0.1FA0.85PbI3.0,1.73,MACl,14.6,PEAI,0.517,,,py3,0.165,DMACPA,0.165,,,,,,,1000,10,4800,35,10,160,110,25,PEACl,1.0,,,,,,,4100.0,30.0,12.0,100.0,100.0,4.0,143.301,-237.777,0.211,-285.626,8928,CH2,v2,
35711,20250307,79,Cs0.05MA0.1FA0.85PbI3.0,1.73,MACl,14.6,PEAI,0.517,,,py3,0.165,DMACPA,0.165,,,,,,,1000,10,4800,35,10,160,110,25,PEACl,1.0,,,,,,,4100.0,30.0,12.0,100.0,100.0,4.0,2.45e+40,-4.57e+40,0.382867,-140.213,8928,CH3,v2,
35712,20250307,79,Cs0.05MA0.1FA0.85PbI3.0,1.73,MACl,14.6,PEAI,0.517,,,py3,0.165,DMACPA,0.165,,,,,,,1000,10,4800,35,10,160,110,25,PEACl,1.0,,,,,,,4100.0,30.0,12.0,100.0,100.0,4.0,22.6946,80.7938,1.11781,25.129,8928,CH4,v2,
35713,20250307,79,Cs0.05MA0.1FA0.85PbI3.0,1.73,MACl,14.6,PEAI,0.517,,,py3,0.165,DMACPA,0.165,,,,,,,1000,10,4800,35,10,160,110,25,PEACl,1.4,,,,,,,4700.0,31.0,10.0,100.0,100.0,4.0,13.9203,51.4773,1.08113,25.0123,8929,CH1,v2,
35714,20250307,79,Cs0.05MA0.1FA0.85PbI3.0,1.73,MACl,14.6,PEAI,0.517,,,py3,0.165,DMACPA,0.165,,,,,,,1000,10,4800,35,10,160,110,25,PEACl,1.4,,,,,,,4700.0,31.0,10.0,100.0,100.0,4.0,2.3e+40,-9.8e+39,0.692581,-339.488,8929,CH2,v2,
35715,20250307,79,Cs0.05MA0.1FA0.85PbI3.0,1.73,MACl,14.6,PEAI,0.517,,,py3,0.165,DMACPA,0.165,,,,,,,1000,10,4800,35,10,160,110,25,PEACl,1.4,,,,,,,4700.0,31.0,10.0,100.0,100.0,4.0,2.56e+39,9.04e+39,1.11696,25.4103,8929,CH3,v2,
35716,20250307,79,Cs0.05MA0.1FA0.85PbI3.0,1.73,MACl,14.6,PEAI,0.517,,,py3,0.165,DMACPA,0.165,,,,,,,1000,10,4800,35,10,160,110,25,PEACl,1.4,,,,,,,4700.0,31.0,10.0,100.0,100.0,4.0,22.2589,77.5816,1.12201,25.571,8929,CH4,v2,
35717,20250307,79,Cs0.05MA0.1FA0.85PbI3.0,1.73,MACl,14.6,PEAI,0.517,,,py3,0.165,DMACPA,0.165,,,,,,,1000,10,4800,35,10,160,110,25,PEACl,1.4,,,,,,,5000.0,28.0,14.0,120.0,100.0,5.0,17.0207,62.8882,1.10963,24.3911,8930,CH1,v2,
35718,20250307,79,Cs0.05MA0.1FA0.85PbI3.0,1.73,MACl,14.6,PEAI,0.517,,,py3,0.165,DMACPA,0.165,,,,,,,1000,10,4800,35,10,160,110,25,PEACl,1.4,,,,,,,5000.0,28.0,14.0,120.0,100.0,5.0,2.03e+40,1.11e+40,0.901547,204.101,8930,CH2,v2,
35719,20250307,79,Cs0.05MA0.1FA0.85PbI3.0,1.73,MACl,14.6,PEAI,0.517,,,py3,0.165,DMACPA,0.165,,,,,,,1000,10,4800,35,10,160,110,25,PEACl,1.4,,,,,,,5000.0,28.0,14.0,120.0,100.0,5.0,16.904,187.484,0.369549,24.3979,8930,CH3,v2,
35720,20250307,79,Cs0.05MA0.1FA0.85PbI3.0,1.73,MACl,14.6,PEAI,0.517,,,py3,0.165,DMACPA,0.165,,,,,,,1000,10,4800,35,10,160,110,25,PEACl,1.4,,,,,,,5000.0,28.0,14.0,120.0,100.0,5.0,22.4495,81.8338,1.11607,24.58,8930,CH4,v2,
35721,20250311,80,Cs0.05MA0.1FA0.85PbI3.0,1.73,MACl,14.6,PEAI,0.517,,,Me-4PACz,0.198,DMACPA,0.132,,,,,,,1000,10,5000,40,10,160,110,25,PEAI,1.4,,,,,,,5000.0,31.0,14.0,120.0,100.0,5.0,1.02254,99.8908,0.09181,11.1498,8931,CH1,v2,
35722,20250311,80,Cs0.05MA0.1FA0.85PbI3.0,1.73,MACl,14.6,PEAI,0.517,,,Me-4PACz,0.198,DMACPA,0.132,,,,,,,1000,10,5000,40,10,160,110,25,PEAI,1.4,,,,,,,5000.0,31.0,14.0,120.0,100.0,5.0,6.04982,140.256,0.187267,23.0335,8931,CH2,v2,
35723,20250311,80,Cs0.05MA0.1FA0.85PbI3.0,1.73,MACl,14.6,PEAI,0.517,,,Me-4PACz,0.198,DMACPA,0.132,,,,,,,1000,10,5000,40,10,160,110,25,PEAI,1.4,,,,,,,5000.0,31.0,14.0,120.0,100.0,5.0,22.6742,82.7177,1.09138,25.1164,8931,CH3,v2,
35724,20250311,80,Cs0.05MA0.1FA0.85PbI3.0,1.73,MACl,14.6,PEAI,0.517,,,Me-4PACz,0.198,DMACPA,0.132,,,,,,,1000,10,5000,40,10,160,110,25,PEAI,1.4,,,,,,,5000.0,31.0,14.0,120.0,100.0,5.0,22.4079,80.9914,1.12873,24.5116,8931,CH4,v2,
35725,20250311,80,Cs0.05MA0.1FA0.85PbI3.0,1.73,MACl,14.6,PEAI,0.517,,,Me-4PACz,0.198,DMACPA,0.132,,,,,,,1000,10,5000,40,10,160,110,25,PEAI,1.4,,,,,,,4900.0,32.0,14.0,120.0,100.0,5.0,22.7568,70.4293,1.214,26.6159,8932,CH1,v2,
35726,20250311,80,Cs0.05MA0.1FA0.85PbI3.0,1.73,MACl,14.6,PEAI,0.517,,,Me-4PACz,0.198,DMACPA,0.132,,,,,,,1000,10,5000,40,10,160,110,25,PEAI,1.4,,,,,,,4900.0,32.0,14.0,120.0,100.0,5.0,4.88e+40,3.77e+40,0.274863,470.99,8932,CH2,v2,
35727,20250311,80,Cs0.05MA0.1FA0.85PbI3.0,1.73,MACl,14.6,PEAI,0.517,,,Me-4PACz,0.198,DMACPA,0.132,,,,,,,1000,10,5000,40,10,160,110,25,PEAI,1.4,,,,,,,4900.0,32.0,14.0,120.0,100.0,5.0,1.87772,-4.82554,1.19804,-32.4799,8932,CH3,v2,
35728,20250311,80,Cs0.05MA0.1FA0.85PbI3.0,1.73,MACl,14.6,PEAI,0.517,,,Me-4PACz,0.198,DMACPA,0.132,,,,,,,1000,10,5000,40,10,160,110,25,PEAI,1.4,,,,,,,4900.0,32.0,14.0,120.0,100.0,5.0,21.6713,80.3082,1.12287,24.0323,8932,CH4,v2,
35729,20250311,80,Cs0.05MA0.1FA0.85PbI3.0,1.73,MACl,14.6,PEAI,0.517,,,Me-4PACz,0.198,DMACPA,0.132,,,,,,,1000,15,5000,35,10,160,110,25,PEACl,1.4,,,,,,,4700.0,32.0,10.0,100.0,100.0,4.0,5.70254,68.8568,0.336583,24.6053,8933,CH1,v2,
35730,20250311,80,Cs0.05MA0.1FA0.85PbI3.0,1.73,MACl,14.6,PEAI,0.517,,,Me-4PACz,0.198,DMACPA,0.132,,,,,,,1000,15,5000,35,10,160,110,25,PEACl,1.4,,,,,,,4700.0,32.0,10.0,100.0,100.0,4.0,10.1749,-24.2356,1.20898,-34.7263,8933,CH2,v2,
35731,20250311,80,Cs0.05MA0.1FA0.85PbI3.0,1.73,MACl,14.6,PEAI,0.517,,,Me-4PACz,0.198,DMACPA,0.132,,,,,,,1000,15,5000,35,10,160,110,25,PEACl,1.4,,,,,,,4700.0,32.0,10.0,100.0,100.0,4.0,20.1284,129.109,0.78894,19.7611,8933,CH3,v2,
35732,20250311,80,Cs0.05MA0.1FA0.85PbI3.0,1.73,MACl,14.6,PEAI,0.517,,,Me-4PACz,0.198,DMACPA,0.132,,,,,,,1000,15,5000,35,10,160,110,25,PEACl,1.4,,,,,,,4700.0,32.0,10.0,100.0,100.0,4.0,22.8762,82.4549,1.12628,24.6331,8933,CH4,v2,
35733,20250311,80,Cs0.05MA0.1FA0.85PbI3.0,1.73,MACl,14.6,PEAI,0.517,,,Me-4PACz,0.198,DMACPA,0.132,,,,,,,1000,10,5000,40,10,160,110,25,PEAI,1.4,,,,,,,5000.0,31.0,7.0,120.0,100.0,3.0,22.7139,82.8391,1.13647,24.1268,8934,CH1,v2,
35734,20250311,80,Cs0.05MA0.1FA0.85PbI3.0,1.73,MACl,14.6,PEAI,0.517,,,Me-4PACz,0.198,DMACPA,0.132,,,,,,,1000,10,5000,40,10,160,110,25,PEAI,1.4,,,,,,,5000.0,31.0,7.0,120.0,100.0,3.0,11.0867,100.82,0.461907,23.8067,8934,CH2,v2,
35735,20250311,80,Cs0.05MA0.1FA0.85PbI3.0,1.73,MACl,14.6,PEAI,0.517,,,Me-4PACz,0.198,DMACPA,0.132,,,,,,,1000,10,5000,40,10,160,110,25,PEAI,1.4,,,,,,,5000.0,31.0,7.0,120.0,100.0,3.0,2.28e+39,8.44e+39,1.17093,23.0255,8934,CH3,v2,
35736,20250311,80,Cs0.05MA0.1FA0.85PbI3.0,1.73,MACl,14.6,PEAI,0.517,,,Me-4PACz,0.198,DMACPA,0.132,,,,,,,1000,10,5000,40,10,160,110,25,PEAI,1.4,,,,,,,5000.0,31.0,7.0,120.0,100.0,3.0,21.6201,79.709,1.12481,24.1142,8934,CH4,v2,
35737,20250311,80,Cs0.05MA0.1FA0.85PbI3.0,1.73,MACl,14.6,PEAI,0.517,,,Me-4PACz,0.198,DMACPA,0.132,,,,,,,1000,10,5000,40,10,200,110,25,PEAI,1.4,,,,,,,5000.0,32.0,7.0,120.0,100.0,3.0,7.00491,72.4644,0.402404,24.0223,8935,CH1,v2,
35738,20250311,80,Cs0.05MA0.1FA0.85PbI3.0,1.73,MACl,14.6,PEAI,0.517,,,Me-4PACz,0.198,DMACPA,0.132,,,,,,,1000,10,5000,40,10,200,110,25,PEAI,1.4,,,,,,,5000.0,32.0,7.0,120.0,100.0,3.0,2.81e+40,2.33e+40,0.457205,263.419,8935,CH2,v2,
35739,20250311,80,Cs0.05MA0.1FA0.85PbI3.0,1.73,MACl,14.6,PEAI,0.517,,,Me-4PACz,0.198,DMACPA,0.132,,,,,,,1000,10,5000,40,10,200,110,25,PEAI,1.4,,,,,,,5000.0,32.0,7.0,120.0,100.0,3.0,13.9432,97.846,0.593625,24.0052,8935,CH3,v2,
35740,20250311,80,Cs0.05MA0.1FA0.85PbI3.0,1.73,MACl,14.6,PEAI,0.517,,,Me-4PACz,0.198,DMACPA,0.132,,,,,,,1000,10,5000,40,10,200,110,25,PEAI,1.4,,,,,,,5000.0,32.0,7.0,120.0,100.0,3.0,22.2734,82.6855,1.12421,23.9612,8935,CH4,v2,
35741,20250311,80,Cs0.05MA0.1FA0.85PbI3.0,1.73,MACl,14.6,PEAI,0.517,,,Me-4PACz,0.198,DMACPA,0.132,,,,,,,1000,10,5000,30,6,160,110,25,PEAI,1.4,,,,,,,5000.0,30.0,7.0,120.0,100.0,3.0,23.7736,83.9556,1.14092,24.8194,8936,CH1,v2,
35742,20250311,80,Cs0.05MA0.1FA0.85PbI3.0,1.73,MACl,14.6,PEAI,0.517,,,Me-4PACz,0.198,DMACPA,0.132,,,,,,,1000,10,5000,30,6,160,110,25,PEAI,1.4,,,,,,,5000.0,30.0,7.0,120.0,100.0,3.0,2.76029,90.8251,0.119704,25.3887,8936,CH2,v2,
35743,20250311,80,Cs0.05MA0.1FA0.85PbI3.0,1.73,MACl,14.6,PEAI,0.517,,,Me-4PACz,0.198,DMACPA,0.132,,,,,,,1000,10,5000,30,6,160,110,25,PEAI,1.4,,,,,,,5000.0,30.0,7.0,120.0,100.0,3.0,5.2037,91.389,0.223794,25.4431,8936,CH3,v2,
35744,20250311,80,Cs0.05MA0.1FA0.85PbI3.0,1.73,MACl,14.6,PEAI,0.517,,,Me-4PACz,0.198,DMACPA,0.132,,,,,,,1000,10,5000,30,6,160,110,25,PEAI,1.4,,,,,,,5000.0,30.0,7.0,120.0,100.0,3.0,22.852,80.8383,1.12297,25.1732,8936,CH4,v2,
35745,20250311,80,Cs0.05MA0.1FA0.85PbI3.0,1.73,MACl,14.6,PEAI,0.517,,,Me-4PACz,0.198,DMACPA,0.132,,,,,,,1000,10,5000,40,10,160,110,25,PEAI,1.9,,,,,,,5000.0,33.0,11.0,100.0,100.0,7.0,17.9722,69.3635,1.05179,24.6343,8937,CH1,v2,
35746,20250311,80,Cs0.05MA0.1FA0.85PbI3.0,1.73,MACl,14.6,PEAI,0.517,,,Me-4PACz,0.198,DMACPA,0.132,,,,,,,1000,10,5000,40,10,160,110,25,PEAI,1.9,,,,,,,5000.0,33.0,11.0,100.0,100.0,7.0,3.24252,67.6721,0.201509,23.7781,8937,CH2,v2,
35747,20250311,80,Cs0.05MA0.1FA0.85PbI3.0,1.73,MACl,14.6,PEAI,0.517,,,Me-4PACz,0.198,DMACPA,0.132,,,,,,,1000,10,5000,40,10,160,110,25,PEAI,1.9,,,,,,,5000.0,33.0,11.0,100.0,100.0,7.0,0.456248,26.1754,0.075642,23.0435,8937,CH3,v2,
35748,20250311,80,Cs0.05MA0.1FA0.85PbI3.0,1.73,MACl,14.6,PEAI,0.517,,,Me-4PACz,0.198,DMACPA,0.132,,,,,,,1000,10,5000,40,10,160,110,25,PEAI,1.9,,,,,,,5000.0,33.0,11.0,100.0,100.0,7.0,10.1526,40.1642,1.02748,24.6016,8937,CH4,v2,
35749,20250311,80,Cs0.05MA0.1FA0.85PbI3.0,1.73,MACl,14.6,PEAI,0.517,,,Me-4PACz,0.198,DMACPA,0.132,,,,,,,1000,15,5000,35,10,160,110,25,PEACl,1.0,,,,,,,4100.0,30.0,12.0,100.0,100.0,4.0,18.8941,68.9583,1.13316,24.1796,8938,CH1,v2,
35750,20250311,80,Cs0.05MA0.1FA0.85PbI3.0,1.73,MACl,14.6,PEAI,0.517,,,Me-4PACz,0.198,DMACPA,0.132,,,,,,,1000,15,5000,35,10,160,110,25,PEACl,1.0,,,,,,,4100.0,30.0,12.0,100.0,100.0,4.0,4.98707,97.7899,0.21677,23.5262,8938,CH2,v2,
35751,20250311,80,Cs0.05MA0.1FA0.85PbI3.0,1.73,MACl,14.6,PEAI,0.517,,,Me-4PACz,0.198,DMACPA,0.132,,,,,,,1000,15,5000,35,10,160,110,25,PEACl,1.0,,,,,,,4100.0,30.0,12.0,100.0,100.0,4.0,8.8678,178.506,0.372757,13.3271,8938,CH3,v2,
35752,20250311,80,Cs0.05MA0.1FA0.85PbI3.0,1.73,MACl,14.6,PEAI,0.517,,,Me-4PACz,0.198,DMACPA,0.132,,,,,,,1000,15,5000,35,10,160,110,25,PEACl,1.0,,,,,,,4100.0,30.0,12.0,100.0,100.0,4.0,22.1496,79.8419,1.12648,24.627,8938,CH4,v2,
35753,20250311,80,Cs0.05MA0.1FA0.85PbI3.0,1.73,MACl,14.6,PEAI,0.517,,,Me-4PACz,0.198,DMACPA,0.132,,,,,,,1000,10,5000,30,6,160,110,25,PEACl,1.0,,,,,,,4100.0,31.0,12.0,100.0,100.0,4.0,21.045,73.0328,1.14622,25.1399,8939,CH1,v2,
35754,20250311,80,Cs0.05MA0.1FA0.85PbI3.0,1.73,MACl,14.6,PEAI,0.517,,,Me-4PACz,0.198,DMACPA,0.132,,,,,,,1000,10,5000,30,6,160,110,25,PEACl,1.0,,,,,,,4100.0,31.0,12.0,100.0,100.0,4.0,11.0847,102.903,0.451554,23.8555,8939,CH2,v2,
35755,20250311,80,Cs0.05MA0.1FA0.85PbI3.0,1.73,MACl,14.6,PEAI,0.517,,,Me-4PACz,0.198,DMACPA,0.132,,,,,,,1000,10,5000,30,6,160,110,25,PEACl,1.0,,,,,,,4100.0,31.0,12.0,100.0,100.0,4.0,45.4155,-912.384,0.297421,-16.7361,8939,CH3,v2,
35756,20250311,80,Cs0.05MA0.1FA0.85PbI3.0,1.73,MACl,14.6,PEAI,0.517,,,Me-4PACz,0.198,DMACPA,0.132,,,,,,,1000,10,5000,30,6,160,110,25,PEACl,1.0,,,,,,,4100.0,31.0,12.0,100.0,100.0,4.0,20.7523,76.5028,1.11744,24.2753,8939,CH4,v2,
35757,20250311,80,Cs0.05MA0.1FA0.85PbI3.0,1.73,MACl,14.6,PEAI,0.517,,,Me-4PACz,0.198,DMACPA,0.132,,,,,,,1000,15,5000,35,10,160,110,25,PEACl,1.0,,,,,,,4100.0,29.0,12.0,100.0,100.0,4.0,3.11e+40,7.24e+42,0.014416,29.8225,8940,CH1,v2,
35758,20250311,80,Cs0.05MA0.1FA0.85PbI3.0,1.73,MACl,14.6,PEAI,0.517,,,Me-4PACz,0.198,DMACPA,0.132,,,,,,,1000,15,5000,35,10,160,110,25,PEACl,1.0,,,,,,,4100.0,29.0,12.0,100.0,100.0,4.0,3.51702,99.4198,0.161052,21.9652,8940,CH2,v2,
35759,20250311,80,Cs0.05MA0.1FA0.85PbI3.0,1.73,MACl,14.6,PEAI,0.517,,,Me-4PACz,0.198,DMACPA,0.132,,,,,,,1000,15,5000,35,10,160,110,25,PEACl,1.0,,,,,,,4100.0,29.0,12.0,100.0,100.0,4.0,4.07097,35.7301,0.485973,23.4451,8940,CH3,v2,
35760,20250311,80,Cs0.05MA0.1FA0.85PbI3.0,1.73,MACl,14.6,PEAI,0.517,,,Me-4PACz,0.198,DMACPA,0.132,,,,,,,1000,15,5000,35,10,160,110,25,PEACl,1.0,,,,,,,4100.0,29.0,12.0,100.0,100.0,4.0,20.0069,76.3957,1.13621,23.049,8940,CH4,v2,
35761,20250311,80,Cs0.05MA0.1FA0.85PbI3.0,1.73,MACl,14.6,PEAI,0.517,,,py3,0.165,DMACPA,0.165,,,,,,,1000,10,4800,35,10,160,110,25,PEAI,1.4,,,,,,,4900.0,31.0,14.0,120.0,100.0,5.0,22.1186,82.1744,1.1305,23.8095,8941,CH1,v2,
35762,20250311,80,Cs0.05MA0.1FA0.85PbI3.0,1.73,MACl,14.6,PEAI,0.517,,,py3,0.165,DMACPA,0.165,,,,,,,1000,10,4800,35,10,160,110,25,PEAI,1.4,,,,,,,4900.0,31.0,14.0,120.0,100.0,5.0,6.33149,-91.4238,0.262715,-26.361,8941,CH2,v2,
35763,20250311,80,Cs0.05MA0.1FA0.85PbI3.0,1.73,MACl,14.6,PEAI,0.517,,,py3,0.165,DMACPA,0.165,,,,,,,1000,10,4800,35,10,160,110,25,PEAI,1.4,,,,,,,4900.0,31.0,14.0,120.0,100.0,5.0,2.25e+40,2.46e+40,0.403055,226.749,8941,CH3,v2,
35764,20250311,80,Cs0.05MA0.1FA0.85PbI3.0,1.73,MACl,14.6,PEAI,0.517,,,py3,0.165,DMACPA,0.165,,,,,,,1000,10,4800,35,10,160,110,25,PEAI,1.4,,,,,,,4900.0,31.0,14.0,120.0,100.0,5.0,22.3921,81.0822,1.11848,24.6913,8941,CH4,v2,
35765,20250311,80,Cs0.05MA0.1FA0.85PbI3.0,1.73,MACl,14.6,PEAI,0.517,,,py3,0.165,DMACPA,0.165,,,,,,,1000,10,4800,35,10,160,110,25,PEAI,1.4,,,,,,,4800.0,31.0,10.0,110.0,110.0,2.0,21.0006,95.5525,0.901017,24.3925,8942,CH1,v2,
35766,20250311,80,Cs0.05MA0.1FA0.85PbI3.0,1.73,MACl,14.6,PEAI,0.517,,,py3,0.165,DMACPA,0.165,,,,,,,1000,10,4800,35,10,160,110,25,PEAI,1.4,,,,,,,4800.0,31.0,10.0,110.0,110.0,2.0,11.1709,96.3109,0.471172,24.6169,8942,CH2,v2,
35767,20250311,80,Cs0.05MA0.1FA0.85PbI3.0,1.73,MACl,14.6,PEAI,0.517,,,py3,0.165,DMACPA,0.165,,,,,,,1000,10,4800,35,10,160,110,25,PEAI,1.4,,,,,,,4800.0,31.0,10.0,110.0,110.0,2.0,14.6967,98.6508,0.603022,24.7051,8942,CH3,v2,
35768,20250311,80,Cs0.05MA0.1FA0.85PbI3.0,1.73,MACl,14.6,PEAI,0.517,,,py3,0.165,DMACPA,0.165,,,,,,,1000,10,4800,35,10,160,110,25,PEAI,1.4,,,,,,,4800.0,31.0,10.0,110.0,110.0,2.0,21.1014,79.1036,1.11524,23.9192,8942,CH4,v2,
35769,20250311,80,Cs0.05MA0.1FA0.85PbI3.0,1.73,MACl,14.6,PEAI,0.517,,,py3,0.165,DMACPA,0.165,,,,,,,1000,10,4800,35,10,160,110,25,PEAI,1.4,,,,,,,4500.0,32.0,9.0,150.0,120.0,4.0,6.05004,135.031,0.19359,23.1442,8943,CH1,v2,
35770,20250311,80,Cs0.05MA0.1FA0.85PbI3.0,1.73,MACl,14.6,PEAI,0.517,,,py3,0.165,DMACPA,0.165,,,,,,,1000,10,4800,35,10,160,110,25,PEAI,1.4,,,,,,,4500.0,32.0,9.0,150.0,120.0,4.0,1.1e+40,-6.15e+39,0.17483,-1020.41,8943,CH2,v2,
35771,20250311,80,Cs0.05MA0.1FA0.85PbI3.0,1.73,MACl,14.6,PEAI,0.517,,,py3,0.165,DMACPA,0.165,,,,,,,1000,10,4800,35,10,160,110,25,PEAI,1.4,,,,,,,4500.0,32.0,9.0,150.0,120.0,4.0,19.9178,77.4576,1.10285,23.3163,8943,CH3,v2,
35772,20250311,80,Cs0.05MA0.1FA0.85PbI3.0,1.73,MACl,14.6,PEAI,0.517,,,py3,0.165,DMACPA,0.165,,,,,,,1000,10,4800,35,10,160,110,25,PEAI,1.4,,,,,,,4500.0,32.0,9.0,150.0,120.0,4.0,19.4356,77.1635,1.1027,22.8416,8943,CH4,v2,
35773,20250311,80,Cs0.05MA0.1FA0.85PbI3.0,1.73,MACl,14.6,PEAI,0.517,,,py3,0.165,DMACPA,0.165,,,,,,,1000,10,4800,35,10,160,110,25,PEAI,1.4,,,,,,,4900.0,32.0,14.0,120.0,100.0,5.0,3.92719,38.2448,-0.000155,-66.3925,8944,CH1,v2,
35774,20250311,80,Cs0.05MA0.1FA0.85PbI3.0,1.73,MACl,14.6,PEAI,0.517,,,py3,0.165,DMACPA,0.165,,,,,,,1000,10,4800,35,10,160,110,25,PEAI,1.4,,,,,,,4900.0,32.0,14.0,120.0,100.0,5.0,1.43696,99.7652,0.061162,23.5497,8944,CH2,v2,
35775,20250311,80,Cs0.05MA0.1FA0.85PbI3.0,1.73,MACl,14.6,PEAI,0.517,,,py3,0.165,DMACPA,0.165,,,,,,,1000,10,4800,35,10,160,110,25,PEAI,1.4,,,,,,,4900.0,32.0,14.0,120.0,100.0,5.0,19.2536,71.6309,1.10532,24.3177,8944,CH3,v2,
35776,20250311,80,Cs0.05MA0.1FA0.85PbI3.0,1.73,MACl,14.6,PEAI,0.517,,,py3,0.165,DMACPA,0.165,,,,,,,1000,10,4800,35,10,160,110,25,PEAI,1.4,,,,,,,4900.0,32.0,14.0,120.0,100.0,5.0,14.2213,55.9363,1.09464,23.226,8944,CH4,v2,
35777,20250311,80,Cs0.05MA0.1FA0.85PbI3.0,1.73,MACl,14.6,PEAI,0.517,,,py3,0.165,DMACPA,0.165,,,,,,,1000,10,4800,35,10,160,110,25,PEAI,1.4,,,,,,,4800.0,32.0,10.0,110.0,110.0,2.0,14.9671,94.5241,0.635213,24.9273,8945,CH1,v2,
35778,20250311,80,Cs0.05MA0.1FA0.85PbI3.0,1.73,MACl,14.6,PEAI,0.517,,,py3,0.165,DMACPA,0.165,,,,,,,1000,10,4800,35,10,160,110,25,PEAI,1.4,,,,,,,4800.0,32.0,10.0,110.0,110.0,2.0,1.72257,100.828,0.0717,23.8274,8945,CH2,v2,
35779,20250311,80,Cs0.05MA0.1FA0.85PbI3.0,1.73,MACl,14.6,PEAI,0.517,,,py3,0.165,DMACPA,0.165,,,,,,,1000,10,4800,35,10,160,110,25,PEAI,1.4,,,,,,,4800.0,32.0,10.0,110.0,110.0,2.0,2.8986,745.831,0.017012,22.8444,8945,CH3,v2,
35780,20250311,80,Cs0.05MA0.1FA0.85PbI3.0,1.73,MACl,14.6,PEAI,0.517,,,py3,0.165,DMACPA,0.165,,,,,,,1000,10,4800,35,10,160,110,25,PEAI,1.4,,,,,,,4800.0,32.0,10.0,110.0,110.0,2.0,20.3915,74.371,1.10543,24.8036,8945,CH4,v2,
35781,20250311,80,Cs0.05MA0.1FA0.85PbI3.0,1.73,MACl,14.6,PEAI,0.517,,,py3,0.165,DMACPA,0.165,,,,,,,1000,10,4800,35,10,160,110,25,PEAI,1.4,,,,,,,4500.0,33.0,9.0,150.0,120.0,4.0,1.37604,-179.563,0.118707,-6.45561,8946,CH1,v2,
35782,20250311,80,Cs0.05MA0.1FA0.85PbI3.0,1.73,MACl,14.6,PEAI,0.517,,,py3,0.165,DMACPA,0.165,,,,,,,1000,10,4800,35,10,160,110,25,PEAI,1.4,,,,,,,4500.0,33.0,9.0,150.0,120.0,4.0,4.72e+40,2.59e+40,0.452741,402.009,8946,CH2,v2,
35783,20250311,80,Cs0.05MA0.1FA0.85PbI3.0,1.73,MACl,14.6,PEAI,0.517,,,py3,0.165,DMACPA,0.165,,,,,,,1000,10,4800,35,10,160,110,25,PEAI,1.4,,,,,,,4500.0,33.0,9.0,150.0,120.0,4.0,2.5e+39,-2.33e+42,0.005386,-19.887,8946,CH3,v2,
35784,20250311,80,Cs0.05MA0.1FA0.85PbI3.0,1.73,MACl,14.6,PEAI,0.517,,,py3,0.165,DMACPA,0.165,,,,,,,1000,10,4800,35,10,160,110,25,PEAI,1.4,,,,,,,4500.0,33.0,9.0,150.0,120.0,4.0,21.0411,77.2515,1.09623,24.8462,8946,CH4,v2,
35785,20250311,80,Cs0.05MA0.1FA0.85PbI3.0,1.73,MACl,14.6,PEAI,0.517,,,py3,0.165,DMACPA,0.165,,,,,,,1000,10,4800,35,10,160,110,25,PEACl,1.0,,,,,,,4100.0,30.0,12.0,100.0,100.0,4.0,22.2902,91.2343,1.00219,24.3785,8947,CH1,v2,
35786,20250311,80,Cs0.05MA0.1FA0.85PbI3.0,1.73,MACl,14.6,PEAI,0.517,,,py3,0.165,DMACPA,0.165,,,,,,,1000,10,4800,35,10,160,110,25,PEACl,1.0,,,,,,,4100.0,30.0,12.0,100.0,100.0,4.0,13.2322,-177.846,0.472939,-15.732,8947,CH2,v2,
35787,20250311,80,Cs0.05MA0.1FA0.85PbI3.0,1.73,MACl,14.6,PEAI,0.517,,,py3,0.165,DMACPA,0.165,,,,,,,1000,10,4800,35,10,160,110,25,PEACl,1.0,,,,,,,4100.0,30.0,12.0,100.0,100.0,4.0,1.67943,97.7641,0.071545,24.0108,8947,CH3,v2,
35788,20250311,80,Cs0.05MA0.1FA0.85PbI3.0,1.73,MACl,14.6,PEAI,0.517,,,py3,0.165,DMACPA,0.165,,,,,,,1000,10,4800,35,10,160,110,25,PEACl,1.0,,,,,,,4100.0,30.0,12.0,100.0,100.0,4.0,20.9464,78.3192,1.11384,24.0115,8947,CH4,v2,
35789,20250311,80,Cs0.05MA0.1FA0.85PbI3.0,1.73,MACl,14.6,PEAI,0.517,,,py3,0.165,DMACPA,0.165,,,,,,,1000,10,4800,35,10,160,110,25,PEACl,1.0,,,,,,,4100.0,31.0,12.0,100.0,100.0,4.0,2.67915,10.1841,1.1908,22.0921,8948,CH1,v2,
35790,20250311,80,Cs0.05MA0.1FA0.85PbI3.0,1.73,MACl,14.6,PEAI,0.517,,,py3,0.165,DMACPA,0.165,,,,,,,1000,10,4800,35,10,160,110,25,PEACl,1.0,,,,,,,4100.0,31.0,12.0,100.0,100.0,4.0,3.03e+40,3.4e+40,0.452343,196.534,8948,CH2,v2,
35791,20250311,80,Cs0.05MA0.1FA0.85PbI3.0,1.73,MACl,14.6,PEAI,0.517,,,py3,0.165,DMACPA,0.165,,,,,,,1000,10,4800,35,10,160,110,25,PEACl,1.0,,,,,,,4100.0,31.0,12.0,100.0,100.0,4.0,14.2184,-112.52,0.055514,-227.624,8948,CH3,v2,
35792,20250311,80,Cs0.05MA0.1FA0.85PbI3.0,1.73,MACl,14.6,PEAI,0.517,,,py3,0.165,DMACPA,0.165,,,,,,,1000,10,4800,35,10,160,110,25,PEACl,1.0,,,,,,,4100.0,31.0,12.0,100.0,100.0,4.0,21.3525,77.3877,1.1132,24.7859,8948,CH4,v2,
35793,20250311,80,Cs0.05MA0.1FA0.85PbI3.0,1.73,MACl,14.6,PEAI,0.517,,,py3,0.165,DMACPA,0.165,,,,,,,1000,10,4800,35,10,160,110,25,PEACl,1.4,,,,,,,5000.0,28.0,14.0,120.0,100.0,5.0,21.8282,90.8659,0.993632,24.1764,8949,CH1,v2,
35794,20250311,80,Cs0.05MA0.1FA0.85PbI3.0,1.73,MACl,14.6,PEAI,0.517,,,py3,0.165,DMACPA,0.165,,,,,,,1000,10,4800,35,10,160,110,25,PEACl,1.4,,,,,,,5000.0,28.0,14.0,120.0,100.0,5.0,1.25714,99.2891,0.051735,24.4737,8949,CH2,v2,
35795,20250311,80,Cs0.05MA0.1FA0.85PbI3.0,1.73,MACl,14.6,PEAI,0.517,,,py3,0.165,DMACPA,0.165,,,,,,,1000,10,4800,35,10,160,110,25,PEACl,1.4,,,,,,,5000.0,28.0,14.0,120.0,100.0,5.0,21.7913,76.2955,1.12102,25.4783,8949,CH3,v2,
35796,20250311,80,Cs0.05MA0.1FA0.85PbI3.0,1.73,MACl,14.6,PEAI,0.517,,,py3,0.165,DMACPA,0.165,,,,,,,1000,10,4800,35,10,160,110,25,PEACl,1.4,,,,,,,5000.0,28.0,14.0,120.0,100.0,5.0,21.3246,76.4449,1.1143,25.0341,8949,CH4,v2,
35797,20250311,80,Cs0.05MA0.1FA0.85PbI3.0,1.73,MACl,14.6,PEAI,0.517,,,py3,0.165,DMACPA,0.165,,,,,,,1000,10,4800,35,10,160,110,25,PEACl,1.4,,,,,,,4700.0,31.0,10.0,100.0,100.0,4.0,22.4556,86.4324,1.04674,24.8205,8950,CH1,v2,
35798,20250311,80,Cs0.05MA0.1FA0.85PbI3.0,1.73,MACl,14.6,PEAI,0.517,,,py3,0.165,DMACPA,0.165,,,,,,,1000,10,4800,35,10,160,110,25,PEACl,1.4,,,,,,,4700.0,31.0,10.0,100.0,100.0,4.0,11.1666,100.477,0.471399,23.5758,8950,CH2,v2,
35799,20250311,80,Cs0.05MA0.1FA0.85PbI3.0,1.73,MACl,14.6,PEAI,0.517,,,py3,0.165,DMACPA,0.165,,,,,,,1000,10,4800,35,10,160,110,25,PEACl,1.4,,,,,,,4700.0,31.0,10.0,100.0,100.0,4.0,21.2665,89.6959,0.996528,23.7922,8950,CH3,v2,
35800,20250311,80,Cs0.05MA0.1FA0.85PbI3.0,1.73,MACl,14.6,PEAI,0.517,,,py3,0.165,DMACPA,0.165,,,,,,,1000,10,4800,35,10,160,110,25,PEACl,1.4,,,,,,,4700.0,31.0,10.0,100.0,100.0,4.0,21.6005,78.6728,1.11562,24.6107,8950,CH4,v2,
35801,20250311,80,Cs0.05FA0.855MA0.095PbI3.0,1.63,MACl,14.6,PEAI,0.517,,,Me-4PACz,0.198,DMACPA,0.132,,,,,,,1000,10,5000,35,15,200,110,15,PEAI,1.4,,,,,,,4900.0,32.0,14.0,120.0,100.0,5.0,21.6691,78.4146,1.13618,24.322,8951,CH1,v2,
35802,20250311,80,Cs0.05FA0.855MA0.095PbI3.0,1.63,MACl,14.6,PEAI,0.517,,,Me-4PACz,0.198,DMACPA,0.132,,,,,,,1000,10,5000,35,15,200,110,15,PEAI,1.4,,,,,,,4900.0,32.0,14.0,120.0,100.0,5.0,11.8062,98.9712,0.482987,24.6983,8951,CH2,v2,
35803,20250311,80,Cs0.05FA0.855MA0.095PbI3.0,1.63,MACl,14.6,PEAI,0.517,,,Me-4PACz,0.198,DMACPA,0.132,,,,,,,1000,10,5000,35,15,200,110,15,PEAI,1.4,,,,,,,4900.0,32.0,14.0,120.0,100.0,5.0,6.29012,70.9491,0.364944,24.2933,8951,CH3,v2,
35804,20250311,80,Cs0.05FA0.855MA0.095PbI3.0,1.63,MACl,14.6,PEAI,0.517,,,Me-4PACz,0.198,DMACPA,0.132,,,,,,,1000,10,5000,35,15,200,110,15,PEAI,1.4,,,,,,,4900.0,32.0,14.0,120.0,100.0,5.0,21.6885,78.9601,1.11681,24.5948,8951,CH4,v2,
