Repository: MI-Materials-Intelligence/Recipe-Language-Model

# Learning Layer

## Overview

In the learning layer, the formulas and parameters are encoded and then tokenised into recipes as inputs. Through atomic skills of data extraction, cleaning, and matching, these data are organised into standardised datasets, providing the basis for RLM training and iterative recipe refinement.

Key Atomic Skills:
- **Cleaning**: Preprocessing and outlier cleaning
- **Matching**: Matching data pairs based on variables
- **Extraction**: Data extraction from robotic boxes

File: seven_ai_layers_robotics/learning/data/data50764_from_db.csv (part 160 of 253)
No,date,rank,Formula PVK,Concentration PVK,Formula Additive 1,Concentration Additive 1,Formula Additive 2,Concentration Additive 2,Formula Additive 3,Concentration Additive 3,Formula SAM 1,Concentration SAM 1,Formula SAM 2,Concentration SAM 2,Formula SAM 3,Concentration SAM 3,Spin Coating Speed SAM,Spin Coating Time SAM,Annealed Temperature SAM,Annealed Time SAM,Spin Coating Speed PVK 1,Spin Coating Time PVK 1,Spin Coating Speed PVK 2,Spin Coating Time PVK 2,Antisolvent Dropping Timing,Antisolvent Volume,Annealed Temperature PVK,Annealed Time PVK,Formula Passivator 1,Concentration Passivator 1,Formula Passivator 2,Concentration Passivator 2,Formula Passivator 3,Concentration Passivator 3,Formula Passivator 4,Concentration Passivator 4,Spin Coating Speed Passivator,Spin Coating Time Passivator,Passivator Dropping Timing,Passivator Volume,Annealed Temperature Passivator,Annealed Time Passivator,PCE,FF,Voc,Jsc,Product,Channel,From,upload_time
35805,20250311,80,Cs0.05FA0.855MA0.095PbI3.0,1.63,MACl,14.6,PEAI,0.517,,,Me-4PACz,0.198,DMACPA,0.132,,,,,,,1000,10,5000,35,15,200,110,15,PEAI,1.4,,,,,,,5000.0,31.0,7.0,120.0,100.0,3.0,17.1301,81.6559,0.841882,24.9185,8952,CH1,v2,
35806,20250311,80,Cs0.05FA0.855MA0.095PbI3.0,1.63,MACl,14.6,PEAI,0.517,,,Me-4PACz,0.198,DMACPA,0.132,,,,,,,1000,10,5000,35,15,200,110,15,PEAI,1.4,,,,,,,5000.0,31.0,7.0,120.0,100.0,3.0,3.24e+40,1.85e+40,0.578776,303.497,8952,CH2,v2,
35807,20250311,80,Cs0.05FA0.855MA0.095PbI3.0,1.63,MACl,14.6,PEAI,0.517,,,Me-4PACz,0.198,DMACPA,0.132,,,,,,,1000,10,5000,35,15,200,110,15,PEAI,1.4,,,,,,,5000.0,31.0,7.0,120.0,100.0,3.0,18.6377,87.9818,0.825483,25.662,8952,CH3,v2,
35808,20250311,80,Cs0.05FA0.855MA0.095PbI3.0,1.63,MACl,14.6,PEAI,0.517,,,Me-4PACz,0.198,DMACPA,0.132,,,,,,,1000,10,5000,35,15,200,110,15,PEAI,1.4,,,,,,,5000.0,31.0,7.0,120.0,100.0,3.0,22.6307,79.4665,1.1169,25.4975,8952,CH4,v2,
35809,20250311,80,Cs0.05FA0.855MA0.095PbI3.0,1.63,MACl,14.6,PEAI,0.517,,,Me-4PACz,0.198,DMACPA,0.132,,,,,,,1000,10,5000,35,15,200,110,15,PEAI,1.4,,,,,,,5000.0,31.0,14.0,120.0,100.0,5.0,2.81e+40,1.96e+40,0.488459,293.367,8953,CH1,v2,
35810,20250311,80,Cs0.05FA0.855MA0.095PbI3.0,1.63,MACl,14.6,PEAI,0.517,,,Me-4PACz,0.198,DMACPA,0.132,,,,,,,1000,10,5000,35,15,200,110,15,PEAI,1.4,,,,,,,5000.0,31.0,14.0,120.0,100.0,5.0,5.55769,103.509,0.233666,22.9785,8953,CH2,v2,
35811,20250311,80,Cs0.05FA0.855MA0.095PbI3.0,1.63,MACl,14.6,PEAI,0.517,,,Me-4PACz,0.198,DMACPA,0.132,,,,,,,1000,10,5000,35,15,200,110,15,PEAI,1.4,,,,,,,5000.0,31.0,14.0,120.0,100.0,5.0,4.19e+40,1.36e+41,0.256642,120.021,8953,CH3,v2,
35812,20250311,80,Cs0.05FA0.855MA0.095PbI3.0,1.63,MACl,14.6,PEAI,0.517,,,Me-4PACz,0.198,DMACPA,0.132,,,,,,,1000,10,5000,35,15,200,110,15,PEAI,1.4,,,,,,,5000.0,31.0,14.0,120.0,100.0,5.0,20.385,78.3525,1.10612,23.5211,8953,CH4,v2,
35813,20250311,80,Cs0.05FA0.855MA0.095PbI3.0,1.63,MACl,14.6,PEAI,0.517,,,Me-4PACz,0.198,DMACPA,0.132,,,,,,,1000,10,5000,35,15,200,110,15,PEAI,1.4,,,,,,,4800.0,31.0,10.0,110.0,110.0,2.0,2.88446,88.9159,0.1266,25.6243,8954,CH1,v2,
35814,20250311,80,Cs0.05FA0.855MA0.095PbI3.0,1.63,MACl,14.6,PEAI,0.517,,,Me-4PACz,0.198,DMACPA,0.132,,,,,,,1000,10,5000,35,15,200,110,15,PEAI,1.4,,,,,,,4800.0,31.0,10.0,110.0,110.0,2.0,21.7824,1138.65,-5e-05,-38.0056,8954,CH2,v2,
35815,20250311,80,Cs0.05FA0.855MA0.095PbI3.0,1.63,MACl,14.6,PEAI,0.517,,,Me-4PACz,0.198,DMACPA,0.132,,,,,,,1000,10,5000,35,15,200,110,15,PEAI,1.4,,,,,,,4800.0,31.0,10.0,110.0,110.0,2.0,18.864,68.7932,1.05453,26.0034,8954,CH3,v2,
35816,20250311,80,Cs0.05FA0.855MA0.095PbI3.0,1.63,MACl,14.6,PEAI,0.517,,,Me-4PACz,0.198,DMACPA,0.132,,,,,,,1000,10,5000,35,15,200,110,15,PEAI,1.4,,,,,,,4800.0,31.0,10.0,110.0,110.0,2.0,22.5651,78.8518,1.11388,25.6913,8954,CH4,v2,
35817,20250311,80,Cs0.05FA0.855MA0.095PbI3.0,1.63,MACl,14.6,PEAI,0.517,,,Me-4PACz,0.198,DMACPA,0.132,,,,,,,1000,10,5000,35,15,200,110,15,PEAI,1.4,,,,,,,4800.0,32.0,10.0,110.0,110.0,2.0,4.1e+40,5.69e+40,0.328756,219.183,8955,CH1,v2,
35818,20250311,80,Cs0.05FA0.855MA0.095PbI3.0,1.63,MACl,14.6,PEAI,0.517,,,Me-4PACz,0.198,DMACPA,0.132,,,,,,,1000,10,5000,35,15,200,110,15,PEAI,1.4,,,,,,,4800.0,32.0,10.0,110.0,110.0,2.0,46.0322,369.365,0.531125,23.4644,8955,CH2,v2,
35819,20250311,80,Cs0.05FA0.855MA0.095PbI3.0,1.63,MACl,14.6,PEAI,0.517,,,Me-4PACz,0.198,DMACPA,0.132,,,,,,,1000,10,5000,35,15,200,110,15,PEAI,1.4,,,,,,,4800.0,32.0,10.0,110.0,110.0,2.0,1.29e+38,5.32e+38,1.1007,21.9932,8955,CH3,v2,
35820,20250311,80,Cs0.05FA0.855MA0.095PbI3.0,1.63,MACl,14.6,PEAI,0.517,,,Me-4PACz,0.198,DMACPA,0.132,,,,,,,1000,10,5000,35,15,200,110,15,PEAI,1.4,,,,,,,4800.0,32.0,10.0,110.0,110.0,2.0,20.273,77.4183,1.10599,23.6768,8955,CH4,v2,
35821,20250311,80,Cs0.05FA0.855MA0.095PbI3.0,1.63,MACl,14.6,PEAI,0.517,,,Me-4PACz,0.198,DMACPA,0.132,,,,,,,1000,10,5000,35,15,200,110,15,PEAI,1.4,,,,,,,4800.0,33.0,10.0,110.0,110.0,2.0,10.1727,-220.203,0.103171,-44.7772,8956,CH1,v2,
35822,20250311,80,Cs0.05FA0.855MA0.095PbI3.0,1.63,MACl,14.6,PEAI,0.517,,,Me-4PACz,0.198,DMACPA,0.132,,,,,,,1000,10,5000,35,15,200,110,15,PEAI,1.4,,,,,,,4800.0,33.0,10.0,110.0,110.0,2.0,4.32e+40,2.66e+40,0.402768,403.429,8956,CH2,v2,
35823,20250311,80,Cs0.05FA0.855MA0.095PbI3.0,1.63,MACl,14.6,PEAI,0.517,,,Me-4PACz,0.198,DMACPA,0.132,,,,,,,1000,10,5000,35,15,200,110,15,PEAI,1.4,,,,,,,4800.0,33.0,10.0,110.0,110.0,2.0,1.74e+39,1.72e+40,0.582615,17.2982,8956,CH3,v2,
35824,20250311,80,Cs0.05FA0.855MA0.095PbI3.0,1.63,MACl,14.6,PEAI,0.517,,,Me-4PACz,0.198,DMACPA,0.132,,,,,,,1000,10,5000,35,15,200,110,15,PEAI,1.4,,,,,,,4800.0,33.0,10.0,110.0,110.0,2.0,20.1099,73.5151,1.10588,24.7358,8956,CH4,v2,
35825,20250311,80,Cs0.05FA0.855MA0.095PbI3.0,1.63,MACl,14.6,PEAI,0.517,,,Me-4PACz,0.198,DMACPA,0.132,,,,,,,1000,10,5000,35,15,200,110,15,PEAI,1.9,,,,,,,5000.0,31.0,11.0,100.0,100.0,7.0,0.0,0.0,0.0017,14.8556,8957,CH1,v2,
35826,20250311,80,Cs0.05FA0.855MA0.095PbI3.0,1.63,MACl,14.6,PEAI,0.517,,,Me-4PACz,0.198,DMACPA,0.132,,,,,,,1000,10,5000,35,15,200,110,15,PEAI,1.9,,,,,,,5000.0,31.0,11.0,100.0,100.0,7.0,7.07923,97.9018,0.267854,26.9958,8957,CH2,v2,
35827,20250311,80,Cs0.05FA0.855MA0.095PbI3.0,1.63,MACl,14.6,PEAI,0.517,,,Me-4PACz,0.198,DMACPA,0.132,,,,,,,1000,10,5000,35,15,200,110,15,PEAI,1.9,,,,,,,5000.0,31.0,11.0,100.0,100.0,7.0,11.4316,49.6661,0.853581,26.965,8957,CH3,v2,
35828,20250311,80,Cs0.05FA0.855MA0.095PbI3.0,1.63,MACl,14.6,PEAI,0.517,,,Me-4PACz,0.198,DMACPA,0.132,,,,,,,1000,10,5000,35,15,200,110,15,PEAI,1.9,,,,,,,5000.0,31.0,11.0,100.0,100.0,7.0,22.1851,79.9165,1.11515,24.8938,8957,CH4,v2,
35829,20250311,80,Cs0.05FA0.855MA0.095PbI3.0,1.63,MACl,14.6,PEAI,0.517,,,Me-4PACz,0.198,DMACPA,0.132,,,,,,,1000,10,5000,35,15,200,110,15,PEACl,1.0,,,,,,,4100.0,31.0,12.0,100.0,100.0,4.0,7.69808,-126.868,0.474657,-12.7835,8958,CH1,v2,
35830,20250311,80,Cs0.05FA0.855MA0.095PbI3.0,1.63,MACl,14.6,PEAI,0.517,,,Me-4PACz,0.198,DMACPA,0.132,,,,,,,1000,10,5000,35,15,200,110,15,PEACl,1.0,,,,,,,4100.0,31.0,12.0,100.0,100.0,4.0,3.35e+40,1.6e+40,0.690952,303.543,8958,CH2,v2,
35831,20250311,80,Cs0.05FA0.855MA0.095PbI3.0,1.63,MACl,14.6,PEAI,0.517,,,Me-4PACz,0.198,DMACPA,0.132,,,,,,,1000,10,5000,35,15,200,110,15,PEACl,1.0,,,,,,,4100.0,31.0,12.0,100.0,100.0,4.0,2.9e+40,5.61e+40,0.229262,225.329,8958,CH3,v2,
35832,20250311,80,Cs0.05FA0.855MA0.095PbI3.0,1.63,MACl,14.6,PEAI,0.517,,,Me-4PACz,0.198,DMACPA,0.132,,,,,,,1000,10,5000,35,15,200,110,15,PEACl,1.0,,,,,,,4100.0,31.0,12.0,100.0,100.0,4.0,22.1124,79.2336,1.1194,24.9311,8958,CH4,v2,
35833,20250311,80,Cs0.05FA0.855MA0.095PbI3.0,1.63,MACl,14.6,PEAI,0.517,,,Me-4PACz,0.198,DMACPA,0.132,,,,,,,1000,10,5000,35,15,200,110,15,PEACl,1.0,,,,,,,4100.0,29.0,12.0,100.0,100.0,4.0,4.1e+39,1.99e+40,0.892508,23.0915,8959,CH1,v2,
35834,20250311,80,Cs0.05FA0.855MA0.095PbI3.0,1.63,MACl,14.6,PEAI,0.517,,,Me-4PACz,0.198,DMACPA,0.132,,,,,,,1000,10,5000,35,15,200,110,15,PEACl,1.0,,,,,,,4100.0,29.0,12.0,100.0,100.0,4.0,2.97e+39,-8.44e+40,0.223417,-15.761,8959,CH2,v2,
35835,20250311,80,Cs0.05FA0.855MA0.095PbI3.0,1.63,MACl,14.6,PEAI,0.517,,,Me-4PACz,0.198,DMACPA,0.132,,,,,,,1000,10,5000,35,15,200,110,15,PEACl,1.0,,,,,,,4100.0,29.0,12.0,100.0,100.0,4.0,156.108,-15041.8,0.001501,-691.405,8959,CH3,v2,
35836,20250311,80,Cs0.05FA0.855MA0.095PbI3.0,1.63,MACl,14.6,PEAI,0.517,,,Me-4PACz,0.198,DMACPA,0.132,,,,,,,1000,10,5000,35,15,200,110,15,PEACl,1.0,,,,,,,4100.0,29.0,12.0,100.0,100.0,4.0,21.6739,79.3753,1.11619,24.4631,8959,CH4,v2,
35837,20250311,80,Cs0.05FA0.855MA0.095PbI3.0,1.63,MACl,14.6,PEAI,0.517,,,Me-4PACz,0.198,DMACPA,0.132,,,,,,,1000,10,5000,35,15,200,110,15,PEACl,1.4,,,,,,,4700.0,32.0,10.0,100.0,100.0,4.0,3.53e+39,3.6e+40,0.1794,54.695,8960,CH1,v2,
35838,20250311,80,Cs0.05FA0.855MA0.095PbI3.0,1.63,MACl,14.6,PEAI,0.517,,,Me-4PACz,0.198,DMACPA,0.132,,,,,,,1000,10,5000,35,15,200,110,15,PEACl,1.4,,,,,,,4700.0,32.0,10.0,100.0,100.0,4.0,1.04e+40,3.03e+40,0.260694,131.644,8960,CH2,v2,
35839,20250311,80,Cs0.05FA0.855MA0.095PbI3.0,1.63,MACl,14.6,PEAI,0.517,,,Me-4PACz,0.198,DMACPA,0.132,,,,,,,1000,10,5000,35,15,200,110,15,PEACl,1.4,,,,,,,4700.0,32.0,10.0,100.0,100.0,4.0,12.7601,70.8299,0.731813,24.617,8960,CH3,v2,
35840,20250311,80,Cs0.05FA0.855MA0.095PbI3.0,1.63,MACl,14.6,PEAI,0.517,,,Me-4PACz,0.198,DMACPA,0.132,,,,,,,1000,10,5000,35,15,200,110,15,PEACl,1.4,,,,,,,4700.0,32.0,10.0,100.0,100.0,4.0,19.8081,73.6592,1.10819,24.2662,8960,CH4,v2,
35841,20250311,80,Cs0.07FA0.83MA0.1PbI3.0,1.63,MACl,10.0,PEAI,0.5,,,Me-4PACz,0.198,2PACz,0.132,,,,,,,1000,10,5000,30,10,200,105,20,PEAI,1.4,,,,,,,5000.0,31.0,14.0,120.0,100.0,5.0,15.3844,98.5873,0.623065,25.0452,8961,CH1,v2,
35842,20250311,80,Cs0.07FA0.83MA0.1PbI3.0,1.63,MACl,10.0,PEAI,0.5,,,Me-4PACz,0.198,2PACz,0.132,,,,,,,1000,10,5000,30,10,200,105,20,PEAI,1.4,,,,,,,5000.0,31.0,14.0,120.0,100.0,5.0,4.48e+40,3.03e+40,0.39205,377.263,8961,CH2,v2,
35843,20250311,80,Cs0.07FA0.83MA0.1PbI3.0,1.63,MACl,10.0,PEAI,0.5,,,Me-4PACz,0.198,2PACz,0.132,,,,,,,1000,10,5000,30,10,200,105,20,PEAI,1.4,,,,,,,5000.0,31.0,14.0,120.0,100.0,5.0,2.8e+40,2.25e+40,0.49163,253.314,8961,CH3,v2,
35844,20250311,80,Cs0.07FA0.83MA0.1PbI3.0,1.63,MACl,10.0,PEAI,0.5,,,Me-4PACz,0.198,2PACz,0.132,,,,,,,1000,10,5000,30,10,200,105,20,PEAI,1.4,,,,,,,5000.0,31.0,14.0,120.0,100.0,5.0,20.8316,76.1356,1.08598,25.195,8961,CH4,v2,
35845,20250311,80,Cs0.07FA0.83MA0.1PbI3.0,1.63,MACl,10.0,PEAI,0.5,,,Me-4PACz,0.198,2PACz,0.132,,,,,,,1000,10,5000,30,10,200,105,20,PEAI,1.4,,,,,,,4900.0,32.0,14.0,120.0,100.0,5.0,22.2543,80.0443,1.10749,25.1041,8962,CH1,v2,
35846,20250311,80,Cs0.07FA0.83MA0.1PbI3.0,1.63,MACl,10.0,PEAI,0.5,,,Me-4PACz,0.198,2PACz,0.132,,,,,,,1000,10,5000,30,10,200,105,20,PEAI,1.4,,,,,,,4900.0,32.0,14.0,120.0,100.0,5.0,11.647,99.5804,0.467684,25.0084,8962,CH2,v2,
35847,20250311,80,Cs0.07FA0.83MA0.1PbI3.0,1.63,MACl,10.0,PEAI,0.5,,,Me-4PACz,0.198,2PACz,0.132,,,,,,,1000,10,5000,30,10,200,105,20,PEAI,1.4,,,,,,,4900.0,32.0,14.0,120.0,100.0,5.0,10.4411,105.501,0.396646,24.951,8962,CH3,v2,
35848,20250311,80,Cs0.07FA0.83MA0.1PbI3.0,1.63,MACl,10.0,PEAI,0.5,,,Me-4PACz,0.198,2PACz,0.132,,,,,,,1000,10,5000,30,10,200,105,20,PEAI,1.4,,,,,,,4900.0,32.0,14.0,120.0,100.0,5.0,22.0645,80.3949,1.09894,24.9743,8962,CH4,v2,
35849,20250311,80,Cs0.07FA0.83MA0.1PbI3.0,1.63,MACl,10.0,PEAI,0.5,,,Me-4PACz,0.198,2PACz,0.132,,,,,,,1000,10,5000,30,10,200,105,20,PEAI,1.4,,,,,,,5000.0,31.0,7.0,120.0,100.0,3.0,21.0224,76.1064,1.08438,25.473,8963,CH1,v2,
35850,20250311,80,Cs0.07FA0.83MA0.1PbI3.0,1.63,MACl,10.0,PEAI,0.5,,,Me-4PACz,0.198,2PACz,0.132,,,,,,,1000,10,5000,30,10,200,105,20,PEAI,1.4,,,,,,,5000.0,31.0,7.0,120.0,100.0,3.0,2.45118,81.2134,0.110814,27.2364,8963,CH2,v2,
35851,20250311,80,Cs0.07FA0.83MA0.1PbI3.0,1.63,MACl,10.0,PEAI,0.5,,,Me-4PACz,0.198,2PACz,0.132,,,,,,,1000,10,5000,30,10,200,105,20,PEAI,1.4,,,,,,,5000.0,31.0,7.0,120.0,100.0,3.0,9.8414,-18.7767,1.08591,-48.2666,8963,CH3,v2,
35852,20250311,80,Cs0.07FA0.83MA0.1PbI3.0,1.63,MACl,10.0,PEAI,0.5,,,Me-4PACz,0.198,2PACz,0.132,,,,,,,1000,10,5000,30,10,200,105,20,PEAI,1.4,,,,,,,5000.0,31.0,7.0,120.0,100.0,3.0,22.5937,72.6261,1.07416,28.9618,8963,CH4,v2,
35853,20250311,80,Cs0.07FA0.83MA0.1PbI3.0,1.63,MACl,10.0,PEAI,0.5,,,Me-4PACz,0.198,2PACz,0.132,,,,,,,1000,10,5000,30,10,200,105,20,PEAI,1.4,,,,,,,5000.0,30.0,7.0,120.0,100.0,3.0,8.61898,80.5115,0.44614,23.9953,8964,CH1,v2,
35854,20250311,80,Cs0.07FA0.83MA0.1PbI3.0,1.63,MACl,10.0,PEAI,0.5,,,Me-4PACz,0.198,2PACz,0.132,,,,,,,1000,10,5000,30,10,200,105,20,PEAI,1.4,,,,,,,5000.0,30.0,7.0,120.0,100.0,3.0,9.86897,99.2212,0.408064,24.3747,8964,CH2,v2,
35855,20250311,80,Cs0.07FA0.83MA0.1PbI3.0,1.63,MACl,10.0,PEAI,0.5,,,Me-4PACz,0.198,2PACz,0.132,,,,,,,1000,10,5000,30,10,200,105,20,PEAI,1.4,,,,,,,5000.0,30.0,7.0,120.0,100.0,3.0,2.47086,60.5887,0.166921,24.4313,8964,CH3,v2,
35856,20250311,80,Cs0.07FA0.83MA0.1PbI3.0,1.63,MACl,10.0,PEAI,0.5,,,Me-4PACz,0.198,2PACz,0.132,,,,,,,1000,10,5000,30,10,200,105,20,PEAI,1.4,,,,,,,5000.0,30.0,7.0,120.0,100.0,3.0,20.8069,79.9774,1.08485,23.9812,8964,CH4,v2,
35857,20250311,80,Cs0.07FA0.83MA0.1PbI3.0,1.63,MACl,10.0,PEAI,0.5,,,Me-4PACz,0.198,2PACz,0.132,,,,,,,1000,10,5000,30,10,200,105,20,PEAI,1.4,,,,,,,5000.0,32.0,7.0,120.0,100.0,3.0,22.8352,81.2066,1.07696,26.1104,8965,CH1,v2,
35858,20250311,80,Cs0.07FA0.83MA0.1PbI3.0,1.63,MACl,10.0,PEAI,0.5,,,Me-4PACz,0.198,2PACz,0.132,,,,,,,1000,10,5000,30,10,200,105,20,PEAI,1.4,,,,,,,5000.0,32.0,7.0,120.0,100.0,3.0,13.3664,100.121,0.507081,26.3277,8965,CH2,v2,
35859,20250311,80,Cs0.07FA0.83MA0.1PbI3.0,1.63,MACl,10.0,PEAI,0.5,,,Me-4PACz,0.198,2PACz,0.132,,,,,,,1000,10,5000,30,10,200,105,20,PEAI,1.4,,,,,,,5000.0,32.0,7.0,120.0,100.0,3.0,2.62e+39,5.3e+40,0.191019,25.8208,8965,CH3,v2,
35860,20250311,80,Cs0.07FA0.83MA0.1PbI3.0,1.63,MACl,10.0,PEAI,0.5,,,Me-4PACz,0.198,2PACz,0.132,,,,,,,1000,10,5000,30,10,200,105,20,PEAI,1.4,,,,,,,5000.0,32.0,7.0,120.0,100.0,3.0,22.3138,78.7596,1.08815,26.0364,8965,CH4,v2,
35861,20250311,80,Cs0.07FA0.83MA0.1PbI3.0,1.63,MACl,10.0,PEAI,0.5,,,Me-4PACz,0.198,2PACz,0.132,,,,,,,1000,10,5000,30,10,200,105,20,PEAI,1.9,,,,,,,5000.0,33.0,11.0,100.0,100.0,7.0,16.1379,75.4042,0.735725,29.0894,8966,CH1,v2,
35862,20250311,80,Cs0.07FA0.83MA0.1PbI3.0,1.63,MACl,10.0,PEAI,0.5,,,Me-4PACz,0.198,2PACz,0.132,,,,,,,1000,10,5000,30,10,200,105,20,PEAI,1.9,,,,,,,5000.0,33.0,11.0,100.0,100.0,7.0,14.1203,99.9279,0.508114,27.8096,8966,CH2,v2,
35863,20250311,80,Cs0.07FA0.83MA0.1PbI3.0,1.63,MACl,10.0,PEAI,0.5,,,Me-4PACz,0.198,2PACz,0.132,,,,,,,1000,10,5000,30,10,200,105,20,PEAI,1.9,,,,,,,5000.0,33.0,11.0,100.0,100.0,7.0,22.9265,78.8767,1.09797,26.4726,8966,CH3,v2,
35864,20250311,80,Cs0.07FA0.83MA0.1PbI3.0,1.63,MACl,10.0,PEAI,0.5,,,Me-4PACz,0.198,2PACz,0.132,,,,,,,1000,10,5000,30,10,200,105,20,PEAI,1.9,,,,,,,5000.0,33.0,11.0,100.0,100.0,7.0,21.7222,79.7047,1.093,24.9344,8966,CH4,v2,
35865,20250311,80,Cs0.07FA0.83MA0.1PbI3.0,1.63,MACl,10.0,PEAI,0.5,,,Me-4PACz,0.198,2PACz,0.132,,,,,,,1000,10,5000,30,10,200,105,20,PEACl,1.0,,,,,,,4100.0,30.0,12.0,100.0,100.0,4.0,1.41136,0.0,6.42e+34,-8.2152,8967,CH1,v2,
35866,20250311,80,Cs0.07FA0.83MA0.1PbI3.0,1.63,MACl,10.0,PEAI,0.5,,,Me-4PACz,0.198,2PACz,0.132,,,,,,,1000,10,5000,30,10,200,105,20,PEACl,1.0,,,,,,,4100.0,30.0,12.0,100.0,100.0,4.0,1.64233,-26.2497,0.218712,-28.6064,8967,CH2,v2,
35867,20250311,80,Cs0.07FA0.83MA0.1PbI3.0,1.63,MACl,10.0,PEAI,0.5,,,Me-4PACz,0.198,2PACz,0.132,,,,,,,1000,10,5000,30,10,200,105,20,PEACl,1.0,,,,,,,4100.0,30.0,12.0,100.0,100.0,4.0,2.79189,-174.069,0.068441,-23.4348,8967,CH3,v2,
35868,20250311,80,Cs0.07FA0.83MA0.1PbI3.0,1.63,MACl,10.0,PEAI,0.5,,,Me-4PACz,0.198,2PACz,0.132,,,,,,,1000,10,5000,30,10,200,105,20,PEACl,1.0,,,,,,,4100.0,30.0,12.0,100.0,100.0,4.0,20.7615,79.6836,1.09706,23.7498,8967,CH4,v2,
35869,20250311,80,Cs0.07FA0.83MA0.1PbI3.0,1.63,MACl,10.0,PEAI,0.5,,,Me-4PACz,0.198,2PACz,0.132,,,,,,,1000,10,5000,30,10,200,105,20,PEACl,1.0,,,,,,,4100.0,31.0,12.0,100.0,100.0,4.0,1.76e+40,3.08e+40,0.439309,129.951,8968,CH1,v2,
35870,20250311,80,Cs0.07FA0.83MA0.1PbI3.0,1.63,MACl,10.0,PEAI,0.5,,,Me-4PACz,0.198,2PACz,0.132,,,,,,,1000,10,5000,30,10,200,105,20,PEACl,1.0,,,,,,,4100.0,31.0,12.0,100.0,100.0,4.0,1.83e+40,1.3e+40,0.475765,295.624,8968,CH2,v2,
35871,20250311,80,Cs0.07FA0.83MA0.1PbI3.0,1.63,MACl,10.0,PEAI,0.5,,,Me-4PACz,0.198,2PACz,0.132,,,,,,,1000,10,5000,30,10,200,105,20,PEACl,1.0,,,,,,,4100.0,31.0,12.0,100.0,100.0,4.0,21.295,81.2975,1.1006,23.7997,8968,CH3,v2,
35872,20250311,80,Cs0.07FA0.83MA0.1PbI3.0,1.63,MACl,10.0,PEAI,0.5,,,Me-4PACz,0.198,2PACz,0.132,,,,,,,1000,10,5000,30,10,200,105,20,PEACl,1.0,,,,,,,4100.0,31.0,12.0,100.0,100.0,4.0,20.6954,79.6365,1.09493,23.7342,8968,CH4,v2,
35873,20250311,80,Cs0.07FA0.83MA0.1PbI3.0,1.63,MACl,10.0,PEAI,0.5,,,Me-4PACz,0.198,2PACz,0.132,,,,,,,1000,10,5000,30,10,200,105,20,PEACl,1.0,,,,,,,4100.0,29.0,12.0,100.0,100.0,4.0,9.88751,82.6394,0.478747,24.9916,8969,CH1,v2,
35874,20250311,80,Cs0.07FA0.83MA0.1PbI3.0,1.63,MACl,10.0,PEAI,0.5,,,Me-4PACz,0.198,2PACz,0.132,,,,,,,1000,10,5000,30,10,200,105,20,PEACl,1.0,,,,,,,4100.0,29.0,12.0,100.0,100.0,4.0,10.2756,101.397,0.406385,24.9368,8969,CH2,v2,
35875,20250311,80,Cs0.07FA0.83MA0.1PbI3.0,1.63,MACl,10.0,PEAI,0.5,,,Me-4PACz,0.198,2PACz,0.132,,,,,,,1000,10,5000,30,10,200,105,20,PEACl,1.0,,,,,,,4100.0,29.0,12.0,100.0,100.0,4.0,12.9359,98.6492,0.523721,25.0382,8969,CH3,v2,
35876,20250311,80,Cs0.07FA0.83MA0.1PbI3.0,1.63,MACl,10.0,PEAI,0.5,,,Me-4PACz,0.198,2PACz,0.132,,,,,,,1000,10,5000,30,10,200,105,20,PEACl,1.0,,,,,,,4100.0,29.0,12.0,100.0,100.0,4.0,21.3172,79.5768,1.09809,24.3953,8969,CH4,v2,
35877,20250311,80,Cs0.07FA0.83MA0.1PbI3.0,1.63,MACl,10.0,PEAI,0.5,,,Me-4PACz,0.198,2PACz,0.132,,,,,,,1000,10,5000,30,10,200,105,20,PEACl,1.4,,,,,,,4700.0,32.0,10.0,100.0,100.0,4.0,10.8049,90.7894,0.476171,24.9931,8970,CH1,v2,
35878,20250311,80,Cs0.07FA0.83MA0.1PbI3.0,1.63,MACl,10.0,PEAI,0.5,,,Me-4PACz,0.198,2PACz,0.132,,,,,,,1000,10,5000,30,10,200,105,20,PEACl,1.4,,,,,,,4700.0,32.0,10.0,100.0,100.0,4.0,109.654,1359.63,0.322784,24.9858,8970,CH2,v2,
35879,20250311,80,Cs0.07FA0.83MA0.1PbI3.0,1.63,MACl,10.0,PEAI,0.5,,,Me-4PACz,0.198,2PACz,0.132,,,,,,,1000,10,5000,30,10,200,105,20,PEACl,1.4,,,,,,,4700.0,32.0,10.0,100.0,100.0,4.0,19.4786,81.0436,0.981185,24.4956,8970,CH3,v2,
35880,20250311,80,Cs0.07FA0.83MA0.1PbI3.0,1.63,MACl,10.0,PEAI,0.5,,,Me-4PACz,0.198,2PACz,0.132,,,,,,,1000,10,5000,30,10,200,105,20,PEACl,1.4,,,,,,,4700.0,32.0,10.0,100.0,100.0,4.0,20.6867,79.6768,1.09094,23.799,8970,CH4,v2,
35881,20250311,80,Cs0.05FA0.8MA0.15PbI3.0,1.53,MACl,10.0,PEAI,0.4,,,2PACz,0.248,MeO-4PADBC,0.083,,,,,,,1000,10,5000,38,9,200,105,20,PEAI,1.4,,,,,,,5000.0,31.0,14.0,120.0,100.0,5.0,8.49612,98.8172,0.357184,24.0711,8971,CH1,v2,
35882,20250311,80,Cs0.05FA0.8MA0.15PbI3.0,1.53,MACl,10.0,PEAI,0.4,,,2PACz,0.248,MeO-4PADBC,0.083,,,,,,,1000,10,5000,38,9,200,105,20,PEAI,1.4,,,,,,,5000.0,31.0,14.0,120.0,100.0,5.0,9.58165,84.9119,0.476547,23.6792,8971,CH2,v2,
35883,20250311,80,Cs0.05FA0.8MA0.15PbI3.0,1.53,MACl,10.0,PEAI,0.4,,,2PACz,0.248,MeO-4PADBC,0.083,,,,,,,1000,10,5000,38,9,200,105,20,PEAI,1.4,,,,,,,5000.0,31.0,14.0,120.0,100.0,5.0,13.6166,98.5127,0.571677,24.1783,8971,CH3,v2,
35884,20250311,80,Cs0.05FA0.8MA0.15PbI3.0,1.53,MACl,10.0,PEAI,0.4,,,2PACz,0.248,MeO-4PADBC,0.083,,,,,,,1000,10,5000,38,9,200,105,20,PEAI,1.4,,,,,,,5000.0,31.0,14.0,120.0,100.0,5.0,20.9042,80.4713,1.09721,23.6758,8971,CH4,v2,
35885,20250311,80,Cs0.05FA0.8MA0.15PbI3.0,1.53,MACl,10.0,PEAI,0.4,,,2PACz,0.248,MeO-4PADBC,0.083,,,,,,,1000,10,5000,38,9,200,105,20,PEAI,1.4,,,,,,,4900.0,32.0,14.0,120.0,100.0,5.0,8.41246,-520.691,0.350641,-4.60765,8972,CH1,v2,
35886,20250311,80,Cs0.05FA0.8MA0.15PbI3.0,1.53,MACl,10.0,PEAI,0.4,,,2PACz,0.248,MeO-4PADBC,0.083,,,,,,,1000,10,5000,38,9,200,105,20,PEAI,1.4,,,,,,,4900.0,32.0,14.0,120.0,100.0,5.0,5.6e+40,1.73e+40,0.572778,565.919,8972,CH2,v2,
35887,20250311,80,Cs0.05FA0.8MA0.15PbI3.0,1.53,MACl,10.0,PEAI,0.4,,,2PACz,0.248,MeO-4PADBC,0.083,,,,,,,1000,10,5000,38,9,200,105,20,PEAI,1.4,,,,,,,4900.0,32.0,14.0,120.0,100.0,5.0,9.03837,96.0432,0.389609,24.1543,8972,CH3,v2,
35888,20250311,80,Cs0.05FA0.8MA0.15PbI3.0,1.53,MACl,10.0,PEAI,0.4,,,2PACz,0.248,MeO-4PADBC,0.083,,,,,,,1000,10,5000,38,9,200,105,20,PEAI,1.4,,,,,,,4900.0,32.0,14.0,120.0,100.0,5.0,20.5456,79.6907,1.09056,23.6409,8972,CH4,v2,
35889,20250311,80,Cs0.05FA0.8MA0.15PbI3.0,1.53,MACl,10.0,PEAI,0.4,,,2PACz,0.248,MeO-4PADBC,0.083,,,,,,,1000,10,5000,38,9,200,105,20,PEAI,1.4,,,,,,,5000.0,31.0,7.0,120.0,100.0,3.0,11.3184,44.4998,1.0429,24.3884,8973,CH1,v2,
35890,20250311,80,Cs0.05FA0.8MA0.15PbI3.0,1.53,MACl,10.0,PEAI,0.4,,,2PACz,0.248,MeO-4PADBC,0.083,,,,,,,1000,10,5000,38,9,200,105,20,PEAI,1.4,,,,,,,5000.0,31.0,7.0,120.0,100.0,3.0,2.33348,106.506,0.093699,23.3825,8973,CH2,v2,
35891,20250311,80,Cs0.05FA0.8MA0.15PbI3.0,1.53,MACl,10.0,PEAI,0.4,,,2PACz,0.248,MeO-4PADBC,0.083,,,,,,,1000,10,5000,38,9,200,105,20,PEAI,1.4,,,,,,,5000.0,31.0,7.0,120.0,100.0,3.0,2.44e+39,3.27e+40,0.423849,17.6017,8973,CH3,v2,
35892,20250311,80,Cs0.05FA0.8MA0.15PbI3.0,1.53,MACl,10.0,PEAI,0.4,,,2PACz,0.248,MeO-4PADBC,0.083,,,,,,,1000,10,5000,38,9,200,105,20,PEAI,1.4,,,,,,,5000.0,31.0,7.0,120.0,100.0,3.0,21.414,79.8238,1.09477,24.5045,8973,CH4,v2,
35893,20250311,80,Cs0.05FA0.8MA0.15PbI3.0,1.53,MACl,10.0,PEAI,0.4,,,2PACz,0.248,MeO-4PADBC,0.083,,,,,,,1000,10,5000,38,9,200,105,20,PEAI,1.4,,,,,,,5000.0,30.0,7.0,120.0,100.0,3.0,3.15e+40,1.59e+40,0.770895,257.93,8974,CH1,v2,
35894,20250311,80,Cs0.05FA0.8MA0.15PbI3.0,1.53,MACl,10.0,PEAI,0.4,,,2PACz,0.248,MeO-4PADBC,0.083,,,,,,,1000,10,5000,38,9,200,105,20,PEAI,1.4,,,,,,,5000.0,30.0,7.0,120.0,100.0,3.0,12.8797,101.185,0.527999,24.1078,8974,CH2,v2,
35895,20250311,80,Cs0.05FA0.8MA0.15PbI3.0,1.53,MACl,10.0,PEAI,0.4,,,2PACz,0.248,MeO-4PADBC,0.083,,,,,,,1000,10,5000,38,9,200,105,20,PEAI,1.4,,,,,,,5000.0,30.0,7.0,120.0,100.0,3.0,1.18558,694.112,0.071878,2.37634,8974,CH3,v2,
35896,20250311,80,Cs0.05FA0.8MA0.15PbI3.0,1.53,MACl,10.0,PEAI,0.4,,,2PACz,0.248,MeO-4PADBC,0.083,,,,,,,1000,10,5000,38,9,200,105,20,PEAI,1.4,,,,,,,5000.0,30.0,7.0,120.0,100.0,3.0,20.6997,79.9513,1.09407,23.6643,8974,CH4,v2,
35897,20250311,80,Cs0.05FA0.8MA0.15PbI3.0,1.53,MACl,10.0,PEAI,0.4,,,2PACz,0.248,MeO-4PADBC,0.083,,,,,,,1000,10,5000,38,9,200,105,20,PEAI,1.4,,,,,,,5000.0,32.0,7.0,120.0,100.0,3.0,22.3405,83.4267,1.11275,24.0654,8975,CH1,v2,
35898,20250311,80,Cs0.05FA0.8MA0.15PbI3.0,1.53,MACl,10.0,PEAI,0.4,,,2PACz,0.248,MeO-4PADBC,0.083,,,,,,,1000,10,5000,38,9,200,105,20,PEAI,1.4,,,,,,,5000.0,32.0,7.0,120.0,100.0,3.0,6.09e+40,1.64e+40,0.682353,543.838,8975,CH2,v2,
35899,20250311,80,Cs0.05FA0.8MA0.15PbI3.0,1.53,MACl,10.0,PEAI,0.4,,,2PACz,0.248,MeO-4PADBC,0.083,,,,,,,1000,10,5000,38,9,200,105,20,PEAI,1.4,,,,,,,5000.0,32.0,7.0,120.0,100.0,3.0,22.1071,82.5581,1.10618,24.2074,8975,CH3,v2,
35900,20250311,80,Cs0.05FA0.8MA0.15PbI3.0,1.53,MACl,10.0,PEAI,0.4,,,2PACz,0.248,MeO-4PADBC,0.083,,,,,,,1000,10,5000,38,9,200,105,20,PEAI,1.4,,,,,,,5000.0,32.0,7.0,120.0,100.0,3.0,21.1999,80.465,1.10054,23.9399,8975,CH4,v2,
35901,20250311,80,Cs0.05FA0.8MA0.15PbI3.0,1.53,MACl,10.0,PEAI,0.4,,,2PACz,0.248,MeO-4PADBC,0.083,,,,,,,1000,10,5000,38,9,200,105,20,PEAI,1.9,,,,,,,5000.0,33.0,11.0,100.0,100.0,7.0,11.5877,117.644,0.411746,23.9222,8976,CH1,v2,
35902,20250311,80,Cs0.05FA0.8MA0.15PbI3.0,1.53,MACl,10.0,PEAI,0.4,,,2PACz,0.248,MeO-4PADBC,0.083,,,,,,,1000,10,5000,38,9,200,105,20,PEAI,1.9,,,,,,,5000.0,33.0,11.0,100.0,100.0,7.0,9.01953,81.3131,0.4693,23.6359,8976,CH2,v2,
35903,20250311,80,Cs0.05FA0.8MA0.15PbI3.0,1.53,MACl,10.0,PEAI,0.4,,,2PACz,0.248,MeO-4PADBC,0.083,,,,,,,1000,10,5000,38,9,200,105,20,PEAI,1.9,,,,,,,5000.0,33.0,11.0,100.0,100.0,7.0,20.5517,93.3143,0.901749,24.4238,8976,CH3,v2,
35904,20250311,80,Cs0.05FA0.8MA0.15PbI3.0,1.53,MACl,10.0,PEAI,0.4,,,2PACz,0.248,MeO-4PADBC,0.083,,,,,,,1000,10,5000,38,9,200,105,20,PEAI,1.9,,,,,,,5000.0,33.0,11.0,100.0,100.0,7.0,1.99e+39,1.01e+40,1.10241,17.816,8976,CH4,v2,
35905,20250311,80,Cs0.05FA0.8MA0.15PbI3.0,1.53,MACl,10.0,PEAI,0.4,,,2PACz,0.248,MeO-4PADBC,0.083,,,,,,,1000,10,5000,38,9,200,105,20,PEACl,1.0,,,,,,,4100.0,30.0,12.0,100.0,100.0,4.0,2.36291,-194.591,0.068296,-17.7798,8977,CH1,v2,
35906,20250311,80,Cs0.05FA0.8MA0.15PbI3.0,1.53,MACl,10.0,PEAI,0.4,,,2PACz,0.248,MeO-4PADBC,0.083,,,,,,,1000,10,5000,38,9,200,105,20,PEACl,1.0,,,,,,,4100.0,30.0,12.0,100.0,100.0,4.0,10.6459,100.539,0.441328,23.9933,8977,CH2,v2,
35907,20250311,80,Cs0.05FA0.8MA0.15PbI3.0,1.53,MACl,10.0,PEAI,0.4,,,2PACz,0.248,MeO-4PADBC,0.083,,,,,,,1000,10,5000,38,9,200,105,20,PEACl,1.0,,,,,,,4100.0,30.0,12.0,100.0,100.0,4.0,18.6392,99.1012,0.781253,24.0745,8977,CH3,v2,
35908,20250311,80,Cs0.05FA0.8MA0.15PbI3.0,1.53,MACl,10.0,PEAI,0.4,,,2PACz,0.248,MeO-4PADBC,0.083,,,,,,,1000,10,5000,38,9,200,105,20,PEACl,1.0,,,,,,,4100.0,30.0,12.0,100.0,100.0,4.0,20.019,78.3382,1.09405,23.3577,8977,CH4,v2,
35909,20250311,80,Cs0.05FA0.8MA0.15PbI3.0,1.53,MACl,10.0,PEAI,0.4,,,2PACz,0.248,MeO-4PADBC,0.083,,,,,,,1000,10,5000,38,9,200,105,20,PEACl,1.0,,,,,,,4100.0,31.0,12.0,100.0,100.0,4.0,11.4425,97.31,0.508352,23.1312,8978,CH1,v2,
35910,20250311,80,Cs0.05FA0.8MA0.15PbI3.0,1.53,MACl,10.0,PEAI,0.4,,,2PACz,0.248,MeO-4PADBC,0.083,,,,,,,1000,10,5000,38,9,200,105,20,PEACl,1.0,,,,,,,4100.0,31.0,12.0,100.0,100.0,4.0,4.64e+40,1.89e+40,0.547065,449.387,8978,CH2,v2,
35911,20250311,80,Cs0.05FA0.8MA0.15PbI3.0,1.53,MACl,10.0,PEAI,0.4,,,2PACz,0.248,MeO-4PADBC,0.083,,,,,,,1000,10,5000,38,9,200,105,20,PEACl,1.0,,,,,,,4100.0,31.0,12.0,100.0,100.0,4.0,9.2016,47.0554,0.847037,23.0862,8978,CH3,v2,
35912,20250311,80,Cs0.05FA0.8MA0.15PbI3.0,1.53,MACl,10.0,PEAI,0.4,,,2PACz,0.248,MeO-4PADBC,0.083,,,,,,,1000,10,5000,38,9,200,105,20,PEACl,1.0,,,,,,,4100.0,31.0,12.0,100.0,100.0,4.0,19.44,79.17,1.09559,22.4123,8978,CH4,v2,
35913,20250311,80,Cs0.05FA0.8MA0.15PbI3.0,1.53,MACl,10.0,PEAI,0.4,,,2PACz,0.248,MeO-4PADBC,0.083,,,,,,,1000,10,5000,38,9,200,105,20,PEACl,1.0,,,,,,,4100.0,29.0,12.0,100.0,100.0,4.0,10.1727,-17.3979,1.18096,-49.5114,8979,CH1,v2,
35914,20250311,80,Cs0.05FA0.8MA0.15PbI3.0,1.53,MACl,10.0,PEAI,0.4,,,2PACz,0.248,MeO-4PADBC,0.083,,,,,,,1000,10,5000,38,9,200,105,20,PEACl,1.0,,,,,,,4100.0,29.0,12.0,100.0,100.0,4.0,3.38e+40,2.12e+40,0.496459,320.886,8979,CH2,v2,
35915,20250311,80,Cs0.05FA0.8MA0.15PbI3.0,1.53,MACl,10.0,PEAI,0.4,,,2PACz,0.248,MeO-4PADBC,0.083,,,,,,,1000,10,5000,38,9,200,105,20,PEACl,1.0,,,,,,,4100.0,29.0,12.0,100.0,100.0,4.0,18.4851,80.1677,0.97824,23.5709,8979,CH3,v2,
35916,20250311,80,Cs0.05FA0.8MA0.15PbI3.0,1.53,MACl,10.0,PEAI,0.4,,,2PACz,0.248,MeO-4PADBC,0.083,,,,,,,1000,10,5000,38,9,200,105,20,PEACl,1.0,,,,,,,4100.0,29.0,12.0,100.0,100.0,4.0,20.173,79.2435,1.0907,23.3401,8979,CH4,v2,
35917,20250311,80,Cs0.05FA0.8MA0.15PbI3.0,1.53,MACl,10.0,PEAI,0.4,,,2PACz,0.248,MeO-4PADBC,0.083,,,,,,,1000,10,5000,38,9,200,105,20,PEACl,1.4,,,,,,,4700.0,32.0,10.0,100.0,100.0,4.0,5.34208,-12.4634,1.19216,-35.9534,8980,CH1,v2,
35918,20250311,80,Cs0.05FA0.8MA0.15PbI3.0,1.53,MACl,10.0,PEAI,0.4,,,2PACz,0.248,MeO-4PADBC,0.083,,,,,,,1000,10,5000,38,9,200,105,20,PEACl,1.4,,,,,,,4700.0,32.0,10.0,100.0,100.0,4.0,3.35e+40,-1.04e+41,1.16996,-27.412,8980,CH2,v2,
35919,20250311,80,Cs0.05FA0.8MA0.15PbI3.0,1.53,MACl,10.0,PEAI,0.4,,,2PACz,0.248,MeO-4PADBC,0.083,,,,,,,1000,10,5000,38,9,200,105,20,PEACl,1.4,,,,,,,4700.0,32.0,10.0,100.0,100.0,4.0,5.95162,77.1335,0.332488,23.2069,8980,CH3,v2,
35920,20250311,80,Cs0.05FA0.8MA0.15PbI3.0,1.53,MACl,10.0,PEAI,0.4,,,2PACz,0.248,MeO-4PADBC,0.083,,,,,,,1000,10,5000,38,9,200,105,20,PEACl,1.4,,,,,,,4700.0,32.0,10.0,100.0,100.0,4.0,16.334,79.3961,0.89362,23.0218,8980,CH4,v2,
35921,20250311,80,Cs0.06FA0.84MA0.1PbI3.0,1.65,MACl,10.0,PEAI,0.5,,,Me-4PACz,0.248,2PACz,0.083,,,,,,,1101,6,6000,26,8,239,100,12,PEAI,1.4,,,,,,,5000.0,31.0,14.0,120.0,100.0,5.0,19.7961,78.6374,1.08714,23.1561,8981,CH1,v2,
35922,20250311,80,Cs0.06FA0.84MA0.1PbI3.0,1.65,MACl,10.0,PEAI,0.5,,,Me-4PACz,0.248,2PACz,0.083,,,,,,,1101,6,6000,26,8,239,100,12,PEAI,1.4,,,,,,,5000.0,31.0,14.0,120.0,100.0,5.0,4.39456,33.3124,0.746142,17.6802,8981,CH2,v2,
35923,20250311,80,Cs0.06FA0.84MA0.1PbI3.0,1.65,MACl,10.0,PEAI,0.5,,,Me-4PACz,0.248,2PACz,0.083,,,,,,,1101,6,6000,26,8,239,100,12,PEAI,1.4,,,,,,,5000.0,31.0,14.0,120.0,100.0,5.0,3.81e+40,1.58e+40,0.646161,374.254,8981,CH3,v2,
35924,20250311,80,Cs0.06FA0.84MA0.1PbI3.0,1.65,MACl,10.0,PEAI,0.5,,,Me-4PACz,0.248,2PACz,0.083,,,,,,,1101,6,6000,26,8,239,100,12,PEAI,1.4,,,,,,,5000.0,31.0,14.0,120.0,100.0,5.0,10.6141,50.0127,1.04971,20.2178,8981,CH4,v2,
35925,20250311,80,Cs0.06FA0.84MA0.1PbI3.0,1.65,MACl,10.0,PEAI,0.5,,,Me-4PACz,0.248,2PACz,0.083,,,,,,,1101,6,6000,26,8,239,100,12,PEAI,1.4,,,,,,,4900.0,32.0,14.0,120.0,100.0,5.0,1.39222,28.6092,0.432638,11.2481,8982,CH1,v2,
35926,20250311,80,Cs0.06FA0.84MA0.1PbI3.0,1.65,MACl,10.0,PEAI,0.5,,,Me-4PACz,0.248,2PACz,0.083,,,,,,,1101,6,6000,26,8,239,100,12,PEAI,1.4,,,,,,,4900.0,32.0,14.0,120.0,100.0,5.0,8.81298,36.7803,0.99171,24.1615,8982,CH2,v2,
35927,20250311,80,Cs0.06FA0.84MA0.1PbI3.0,1.65,MACl,10.0,PEAI,0.5,,,Me-4PACz,0.248,2PACz,0.083,,,,,,,1101,6,6000,26,8,239,100,12,PEAI,1.4,,,,,,,4900.0,32.0,14.0,120.0,100.0,5.0,3.57e+40,1.52e+40,0.671544,350.271,8982,CH3,v2,
35928,20250311,80,Cs0.06FA0.84MA0.1PbI3.0,1.65,MACl,10.0,PEAI,0.5,,,Me-4PACz,0.248,2PACz,0.083,,,,,,,1101,6,6000,26,8,239,100,12,PEAI,1.4,,,,,,,4900.0,32.0,14.0,120.0,100.0,5.0,10.1454,62.4291,0.690075,23.5497,8982,CH4,v2,
35929,20250311,80,Cs0.06FA0.84MA0.1PbI3.0,1.65,MACl,10.0,PEAI,0.5,,,Me-4PACz,0.248,2PACz,0.083,,,,,,,1101,6,6000,26,8,239,100,12,PEAI,1.4,,,,,,,5000.0,31.0,7.0,120.0,100.0,3.0,1.25e+40,3.54e+40,0.246757,142.61,8983,CH1,v2,
35930,20250311,80,Cs0.06FA0.84MA0.1PbI3.0,1.65,MACl,10.0,PEAI,0.5,,,Me-4PACz,0.248,2PACz,0.083,,,,,,,1101,6,6000,26,8,239,100,12,PEAI,1.4,,,,,,,5000.0,31.0,7.0,120.0,100.0,3.0,2.91e+40,2.26e+40,0.462307,278.92,8983,CH2,v2,
35931,20250311,80,Cs0.06FA0.84MA0.1PbI3.0,1.65,MACl,10.0,PEAI,0.5,,,Me-4PACz,0.248,2PACz,0.083,,,,,,,1101,6,6000,26,8,239,100,12,PEAI,1.4,,,,,,,5000.0,31.0,7.0,120.0,100.0,3.0,27.8018,69.3711,0.212189,188.874,8983,CH3,v2,
35932,20250311,80,Cs0.06FA0.84MA0.1PbI3.0,1.65,MACl,10.0,PEAI,0.5,,,Me-4PACz,0.248,2PACz,0.083,,,,,,,1101,6,6000,26,8,239,100,12,PEAI,1.4,,,,,,,5000.0,31.0,7.0,120.0,100.0,3.0,23.2927,77.9187,1.09392,27.3271,8983,CH4,v2,
35933,20250311,80,Cs0.06FA0.84MA0.1PbI3.0,1.65,MACl,10.0,PEAI,0.5,,,Me-4PACz,0.248,2PACz,0.083,,,,,,,1101,6,6000,26,8,239,100,12,PEAI,1.4,,,,,,,5000.0,30.0,7.0,120.0,100.0,3.0,9.82355,-3.7002,1.02082,-260.072,8984,CH1,v2,
35934,20250311,80,Cs0.06FA0.84MA0.1PbI3.0,1.65,MACl,10.0,PEAI,0.5,,,Me-4PACz,0.248,2PACz,0.083,,,,,,,1101,6,6000,26,8,239,100,12,PEAI,1.4,,,,,,,5000.0,30.0,7.0,120.0,100.0,3.0,10.2264,100.893,0.417566,24.2737,8984,CH2,v2,
35935,20250311,80,Cs0.06FA0.84MA0.1PbI3.0,1.65,MACl,10.0,PEAI,0.5,,,Me-4PACz,0.248,2PACz,0.083,,,,,,,1101,6,6000,26,8,239,100,12,PEAI,1.4,,,,,,,5000.0,30.0,7.0,120.0,100.0,3.0,21.6938,86.159,1.00769,24.9866,8984,CH3,v2,
35936,20250311,80,Cs0.06FA0.84MA0.1PbI3.0,1.65,MACl,10.0,PEAI,0.5,,,Me-4PACz,0.248,2PACz,0.083,,,,,,,1101,6,6000,26,8,239,100,12,PEAI,1.4,,,,,,,5000.0,30.0,7.0,120.0,100.0,3.0,21.23,78.9632,1.09734,24.501,8984,CH4,v2,
35937,20250311,80,Cs0.06FA0.84MA0.1PbI3.0,1.65,MACl,10.0,PEAI,0.5,,,Me-4PACz,0.248,2PACz,0.083,,,,,,,1101,6,6000,26,8,239,100,12,PEAI,1.4,,,,,,,5000.0,32.0,7.0,120.0,100.0,3.0,3.46e+40,1.7e+40,0.605216,335.788,8985,CH1,v2,
35938,20250311,80,Cs0.06FA0.84MA0.1PbI3.0,1.65,MACl,10.0,PEAI,0.5,,,Me-4PACz,0.248,2PACz,0.083,,,,,,,1101,6,6000,26,8,239,100,12,PEAI,1.4,,,,,,,5000.0,32.0,7.0,120.0,100.0,3.0,1.4e+40,8e+40,0.13616,128.423,8985,CH2,v2,
35939,20250311,80,Cs0.06FA0.84MA0.1PbI3.0,1.65,MACl,10.0,PEAI,0.5,,,Me-4PACz,0.248,2PACz,0.083,,,,,,,1101,6,6000,26,8,239,100,12,PEAI,1.4,,,,,,,5000.0,32.0,7.0,120.0,100.0,3.0,14.0222,53.8195,1.06587,24.444,8985,CH3,v2,
35940,20250311,80,Cs0.06FA0.84MA0.1PbI3.0,1.65,MACl,10.0,PEAI,0.5,,,Me-4PACz,0.248,2PACz,0.083,,,,,,,1101,6,6000,26,8,239,100,12,PEAI,1.4,,,,,,,5000.0,32.0,7.0,120.0,100.0,3.0,15.5183,59.5926,1.06911,24.3574,8985,CH4,v2,
35941,20250311,80,Cs0.06FA0.84MA0.1PbI3.0,1.65,MACl,10.0,PEAI,0.5,,,Me-4PACz,0.248,2PACz,0.083,,,,,,,1101,6,6000,26,8,239,100,12,PEAI,1.9,,,,,,,5000.0,33.0,11.0,100.0,100.0,7.0,7.42763,33.2089,0.892963,25.0474,8986,CH1,v2,
35942,20250311,80,Cs0.06FA0.84MA0.1PbI3.0,1.65,MACl,10.0,PEAI,0.5,,,Me-4PACz,0.248,2PACz,0.083,,,,,,,1101,6,6000,26,8,239,100,12,PEAI,1.9,,,,,,,5000.0,33.0,11.0,100.0,100.0,7.0,3.01e+40,2.14e+40,0.46113,305.558,8986,CH2,v2,
35943,20250311,80,Cs0.06FA0.84MA0.1PbI3.0,1.65,MACl,10.0,PEAI,0.5,,,Me-4PACz,0.248,2PACz,0.083,,,,,,,1101,6,6000,26,8,239,100,12,PEAI,1.9,,,,,,,5000.0,33.0,11.0,100.0,100.0,7.0,16.806,62.2684,0.987203,27.3395,8986,CH3,v2,
35944,20250311,80,Cs0.06FA0.84MA0.1PbI3.0,1.65,MACl,10.0,PEAI,0.5,,,Me-4PACz,0.248,2PACz,0.083,,,,,,,1101,6,6000,26,8,239,100,12,PEAI,1.9,,,,,,,5000.0,33.0,11.0,100.0,100.0,7.0,10.049,36.3253,0.977137,28.3113,8986,CH4,v2,
35945,20250311,80,Cs0.06FA0.84MA0.1PbI3.0,1.65,MACl,10.0,PEAI,0.5,,,Me-4PACz,0.248,2PACz,0.083,,,,,,,1101,6,6000,26,8,239,100,12,PEACl,1.0,,,,,,,4100.0,30.0,12.0,100.0,100.0,4.0,5.55448,67.3989,0.356762,23.1,8987,CH1,v2,
35946,20250311,80,Cs0.06FA0.84MA0.1PbI3.0,1.65,MACl,10.0,PEAI,0.5,,,Me-4PACz,0.248,2PACz,0.083,,,,,,,1101,6,6000,26,8,239,100,12,PEACl,1.0,,,,,,,4100.0,30.0,12.0,100.0,100.0,4.0,3.57e+40,1.42e+40,0.717849,350.967,8987,CH2,v2,
35947,20250311,80,Cs0.06FA0.84MA0.1PbI3.0,1.65,MACl,10.0,PEAI,0.5,,,Me-4PACz,0.248,2PACz,0.083,,,,,,,1101,6,6000,26,8,239,100,12,PEACl,1.0,,,,,,,4100.0,30.0,12.0,100.0,100.0,4.0,0.395655,24.7042,0.07314,21.8972,8987,CH3,v2,
35948,20250311,80,Cs0.06FA0.84MA0.1PbI3.0,1.65,MACl,10.0,PEAI,0.5,,,Me-4PACz,0.248,2PACz,0.083,,,,,,,1101,6,6000,26,8,239,100,12,PEACl,1.0,,,,,,,4100.0,30.0,12.0,100.0,100.0,4.0,16.3951,62.5457,1.07921,24.289,8987,CH4,v2,
35949,20250311,80,Cs0.06FA0.84MA0.1PbI3.0,1.65,MACl,10.0,PEAI,0.5,,,Me-4PACz,0.248,2PACz,0.083,,,,,,,1101,6,6000,26,8,239,100,12,PEACl,1.0,,,,,,,4100.0,31.0,12.0,100.0,100.0,4.0,1.86e+40,-7.08e+39,0.257824,-1020.41,8988,CH1,v2,
35950,20250311,80,Cs0.06FA0.84MA0.1PbI3.0,1.65,MACl,10.0,PEAI,0.5,,,Me-4PACz,0.248,2PACz,0.083,,,,,,,1101,6,6000,26,8,239,100,12,PEACl,1.0,,,,,,,4100.0,31.0,12.0,100.0,100.0,4.0,3.49e+40,1.47e+40,0.771731,307.989,8988,CH2,v2,
35951,20250311,80,Cs0.06FA0.84MA0.1PbI3.0,1.65,MACl,10.0,PEAI,0.5,,,Me-4PACz,0.248,2PACz,0.083,,,,,,,1101,6,6000,26,8,239,100,12,PEACl,1.0,,,,,,,4100.0,31.0,12.0,100.0,100.0,4.0,2.52e+39,1.68e+40,0.551233,27.2473,8988,CH3,v2,
35952,20250311,80,Cs0.06FA0.84MA0.1PbI3.0,1.65,MACl,10.0,PEAI,0.5,,,Me-4PACz,0.248,2PACz,0.083,,,,,,,1101,6,6000,26,8,239,100,12,PEACl,1.0,,,,,,,4100.0,31.0,12.0,100.0,100.0,4.0,21.624,70.6442,1.09321,27.9998,8988,CH4,v2,
35953,20250311,80,Cs0.06FA0.84MA0.1PbI3.0,1.65,MACl,10.0,PEAI,0.5,,,Me-4PACz,0.248,2PACz,0.083,,,,,,,1101,6,6000,26,8,239,100,12,PEACl,1.0,,,,,,,4100.0,29.0,12.0,100.0,100.0,4.0,3.21e+40,1.64e+40,0.637602,307.533,8989,CH1,v2,
35954,20250311,80,Cs0.06FA0.84MA0.1PbI3.0,1.65,MACl,10.0,PEAI,0.5,,,Me-4PACz,0.248,2PACz,0.083,,,,,,,1101,6,6000,26,8,239,100,12,PEACl,1.0,,,,,,,4100.0,29.0,12.0,100.0,100.0,4.0,3.28e+40,1.55e+40,0.797117,264.861,8989,CH2,v2,
35955,20250311,80,Cs0.06FA0.84MA0.1PbI3.0,1.65,MACl,10.0,PEAI,0.5,,,Me-4PACz,0.248,2PACz,0.083,,,,,,,1101,6,6000,26,8,239,100,12,PEACl,1.0,,,,,,,4100.0,29.0,12.0,100.0,100.0,4.0,2.67e+40,3.99e+40,0.471814,141.577,8989,CH3,v2,
35956,20250311,80,Cs0.06FA0.84MA0.1PbI3.0,1.65,MACl,10.0,PEAI,0.5,,,Me-4PACz,0.248,2PACz,0.083,,,,,,,1101,6,6000,26,8,239,100,12,PEACl,1.0,,,,,,,4100.0,29.0,12.0,100.0,100.0,4.0,15.8313,63.3204,1.0777,23.1993,8989,CH4,v2,
35957,20250311,80,Cs0.06FA0.84MA0.1PbI3.0,1.65,MACl,10.0,PEAI,0.5,,,Me-4PACz,0.248,2PACz,0.083,,,,,,,1101,6,6000,26,8,239,100,12,PEACl,1.4,,,,,,,4700.0,32.0,10.0,100.0,100.0,4.0,9.75347,73.7411,0.568509,23.2655,8990,CH1,v2,
35958,20250311,80,Cs0.06FA0.84MA0.1PbI3.0,1.65,MACl,10.0,PEAI,0.5,,,Me-4PACz,0.248,2PACz,0.083,,,,,,,1101,6,6000,26,8,239,100,12,PEACl,1.4,,,,,,,4700.0,32.0,10.0,100.0,100.0,4.0,13.4519,93.4878,0.615499,23.3776,8990,CH2,v2,
35959,20250311,80,Cs0.06FA0.84MA0.1PbI3.0,1.65,MACl,10.0,PEAI,0.5,,,Me-4PACz,0.248,2PACz,0.083,,,,,,,1101,6,6000,26,8,239,100,12,PEACl,1.4,,,,,,,4700.0,32.0,10.0,100.0,100.0,4.0,6.38051,38.9829,0.697616,23.462,8990,CH3,v2,
35960,20250311,80,Cs0.06FA0.84MA0.1PbI3.0,1.65,MACl,10.0,PEAI,0.5,,,Me-4PACz,0.248,2PACz,0.083,,,,,,,1101,6,6000,26,8,239,100,12,PEACl,1.4,,,,,,,4700.0,32.0,10.0,100.0,100.0,4.0,19.869,78.2157,1.09738,23.1487,8990,CH4,v2,
35961,20250313,81,Cs0.05MA0.1FA0.85PbI3.0,1.73,MACl,14.6,PEAI,0.517,,,Me-4PACz,0.198,DMACPA,0.132,,,,,,,1000,10,5000,40,10,160,110,25,PEACl,1.0,,,,,,,4100.0,30.0,12.0,100.0,100.0,4.0,10.3075,67.7907,0.653579,23.264,8991,CH1,v2,
35962,20250313,81,Cs0.05MA0.1FA0.85PbI3.0,1.73,MACl,14.6,PEAI,0.517,,,Me-4PACz,0.198,DMACPA,0.132,,,,,,,1000,10,5000,40,10,160,110,25,PEACl,1.0,,,,,,,4100.0,30.0,12.0,100.0,100.0,4.0,8.63e+37,1.99e+40,0.449551,0.964607,8991,CH2,v2,
35963,20250313,81,Cs0.05MA0.1FA0.85PbI3.0,1.73,MACl,14.6,PEAI,0.517,,,Me-4PACz,0.198,DMACPA,0.132,,,,,,,1000,10,5000,40,10,160,110,25,PEACl,1.0,,,,,,,4100.0,30.0,12.0,100.0,100.0,4.0,20.9324,84.0704,1.04511,23.8241,8991,CH3,v2,
35964,20250313,81,Cs0.05MA0.1FA0.85PbI3.0,1.73,MACl,14.6,PEAI,0.517,,,Me-4PACz,0.198,DMACPA,0.132,,,,,,,1000,10,5000,40,10,160,110,25,PEACl,1.0,,,,,,,4100.0,30.0,12.0,100.0,100.0,4.0,19.6645,76.5101,1.10635,23.2311,8991,CH4,v2,
35965,20250313,81,Cs0.05MA0.1FA0.85PbI3.0,1.73,MACl,14.6,PEAI,0.517,,,Me-4PACz,0.198,DMACPA,0.132,,,,,,,1000,10,5000,40,10,160,110,25,PEACl,1.0,,,,,,,4211.0,31.0,12.0,100.0,100.0,2.0,7.94e-05,0.0313269,0.005991,42.3027,8992,CH1,v2,
35966,20250313,81,Cs0.05MA0.1FA0.85PbI3.0,1.73,MACl,14.6,PEAI,0.517,,,Me-4PACz,0.198,DMACPA,0.132,,,,,,,1000,10,5000,40,10,160,110,25,PEACl,1.0,,,,,,,4211.0,31.0,12.0,100.0,100.0,2.0,9.36e-05,0.0366768,0.006011,42.4487,8992,CH2,v2,
35967,20250313,81,Cs0.05MA0.1FA0.85PbI3.0,1.73,MACl,14.6,PEAI,0.517,,,Me-4PACz,0.198,DMACPA,0.132,,,,,,,1000,10,5000,40,10,160,110,25,PEACl,1.0,,,,,,,4211.0,31.0,12.0,100.0,100.0,2.0,8.53e-05,0.0323384,0.006817,38.7039,8992,CH3,v2,
35968,20250313,81,Cs0.05MA0.1FA0.85PbI3.0,1.73,MACl,14.6,PEAI,0.517,,,Me-4PACz,0.198,DMACPA,0.132,,,,,,,1000,10,5000,40,10,160,110,25,PEACl,1.0,,,,,,,4211.0,31.0,12.0,100.0,100.0,2.0,0.000102571,0.0343438,0.006593,45.3025,8992,CH4,v2,
35969,20250313,81,Cs0.05MA0.1FA0.85PbI3.0,1.73,MACl,14.6,PEAI,0.517,,,Me-4PACz,0.198,DMACPA,0.132,,,,,,,1000,10,5000,40,10,160,110,25,PEACl,1.0,,,,,,,4228.0,29.0,12.0,100.0,100.0,4.0,21.3863,79.5004,1.133,23.743,8993,CH1,v2,
35970,20250313,81,Cs0.05MA0.1FA0.85PbI3.0,1.73,MACl,14.6,PEAI,0.517,,,Me-4PACz,0.198,DMACPA,0.132,,,,,,,1000,10,5000,40,10,160,110,25,PEACl,1.0,,,,,,,4228.0,29.0,12.0,100.0,100.0,4.0,21.6058,78.6451,1.13439,24.218,8993,CH2,v2,
35971,20250313,81,Cs0.05MA0.1FA0.85PbI3.0,1.73,MACl,14.6,PEAI,0.517,,,Me-4PACz,0.198,DMACPA,0.132,,,,,,,1000,10,5000,40,10,160,110,25,PEACl,1.0,,,,,,,4228.0,29.0,12.0,100.0,100.0,4.0,21.5898,79.3369,1.13231,24.0329,8993,CH3,v2,
35972,20250313,81,Cs0.05MA0.1FA0.85PbI3.0,1.73,MACl,14.6,PEAI,0.517,,,Me-4PACz,0.198,DMACPA,0.132,,,,,,,1000,10,5000,40,10,160,110,25,PEACl,1.0,,,,,,,4228.0,29.0,12.0,100.0,100.0,4.0,21.1141,80.2671,1.12691,23.3424,8993,CH4,v2,
35973,20250313,81,Cs0.05MA0.1FA0.85PbI3.0,1.73,MACl,14.6,PEAI,0.517,,,Me-4PACz,0.198,DMACPA,0.132,,,,,,,1000,10,5000,40,10,160,110,25,PEACl,1.0,,,,,,,4053.0,28.0,12.0,100.0,100.0,5.0,19.9941,70.9128,1.138,24.7762,8994,CH1,v2,
35974,20250313,81,Cs0.05MA0.1FA0.85PbI3.0,1.73,MACl,14.6,PEAI,0.517,,,Me-4PACz,0.198,DMACPA,0.132,,,,,,,1000,10,5000,40,10,160,110,25,PEACl,1.0,,,,,,,4053.0,28.0,12.0,100.0,100.0,5.0,10.2652,39.6354,1.03601,24.9991,8994,CH2,v2,
35975,20250313,81,Cs0.05MA0.1FA0.85PbI3.0,1.73,MACl,14.6,PEAI,0.517,,,Me-4PACz,0.198,DMACPA,0.132,,,,,,,1000,10,5000,40,10,160,110,25,PEACl,1.0,,,,,,,4053.0,28.0,12.0,100.0,100.0,5.0,22.3686,78.3434,1.13406,25.1768,8994,CH3,v2,
35976,20250313,81,Cs0.05MA0.1FA0.85PbI3.0,1.73,MACl,14.6,PEAI,0.517,,,Me-4PACz,0.198,DMACPA,0.132,,,,,,,1000,10,5000,40,10,160,110,25,PEACl,1.0,,,,,,,4053.0,28.0,12.0,100.0,100.0,5.0,22.5328,79.3533,1.12782,25.1772,8994,CH4,v2,
35977,20250313,81,Cs0.05MA0.1FA0.85PbI3.0,1.73,MACl,14.6,PEAI,0.517,,,Me-4PACz,0.198,DMACPA,0.132,,,,,,,1000,10,5000,40,10,160,110,25,PEACl,1.0,,,,,,,4074.0,27.0,12.0,100.0,100.0,3.0,21.5039,79.2122,1.14749,23.6579,8995,CH1,v2,
35978,20250313,81,Cs0.05MA0.1FA0.85PbI3.0,1.73,MACl,14.6,PEAI,0.517,,,Me-4PACz,0.198,DMACPA,0.132,,,,,,,1000,10,5000,40,10,160,110,25,PEACl,1.0,,,,,,,4074.0,27.0,12.0,100.0,100.0,3.0,22.1084,80.1341,1.14717,24.0499,8995,CH2,v2,
35979,20250313,81,Cs0.05MA0.1FA0.85PbI3.0,1.73,MACl,14.6,PEAI,0.517,,,Me-4PACz,0.198,DMACPA,0.132,,,,,,,1000,10,5000,40,10,160,110,25,PEACl,1.0,,,,,,,4074.0,27.0,12.0,100.0,100.0,3.0,22.1075,80.2858,1.14267,24.0979,8995,CH3,v2,
35980,20250313,81,Cs0.05MA0.1FA0.85PbI3.0,1.73,MACl,14.6,PEAI,0.517,,,Me-4PACz,0.198,DMACPA,0.132,,,,,,,1000,10,5000,40,10,160,110,25,PEACl,1.0,,,,,,,4074.0,27.0,12.0,100.0,100.0,3.0,21.4035,79.6201,1.13488,23.6871,8995,CH4,v2,
