Repository: MI-Materials-Intelligence/Recipe-Language-Model

# Learning Layer

## Overview

In the learning layer, the formulas and parameters are encoded and then tokenised into recipes as inputs. Through atomic skills of data extraction, cleaning, and matching, these data are organised into standardised datasets, providing the basis for RLM training and iterative recipe refinement.

Key Atomic Skills:
- **Cleaning**: Preprocessing and outlier cleaning
- **Matching**: Matching data pairs based on variables
- **Extraction**: Data extraction from robotic boxes

File: seven_ai_layers_robotics/learning/data/data50764_from_db.csv (part 161 of 253)
No,date,rank,Formula PVK,Concentration PVK,Formula Additive 1,Concentration Additive 1,Formula Additive 2,Concentration Additive 2,Formula Additive 3,Concentration Additive 3,Formula SAM 1,Concentration SAM 1,Formula SAM 2,Concentration SAM 2,Formula SAM 3,Concentration SAM 3,Spin Coating Speed SAM,Spin Coating Time SAM,Annealed Temperature SAM,Annealed Time SAM,Spin Coating Speed PVK 1,Spin Coating Time PVK 1,Spin Coating Speed PVK 2,Spin Coating Time PVK 2,Antisolvent Dropping Timing,Antisolvent Volume,Annealed Temperature PVK,Annealed Time PVK,Formula Passivator 1,Concentration Passivator 1,Formula Passivator 2,Concentration Passivator 2,Formula Passivator 3,Concentration Passivator 3,Formula Passivator 4,Concentration Passivator 4,Spin Coating Speed Passivator,Spin Coating Time Passivator,Passivator Dropping Timing,Passivator Volume,Annealed Temperature Passivator,Annealed Time Passivator,PCE,FF,Voc,Jsc,Product,Channel,From,upload_time
35981,20250313,81,Cs0.05MA0.1FA0.85PbI3.0,1.73,MACl,14.6,PEAI,0.517,,,Me-4PACz,0.198,DMACPA,0.132,,,,,,,1000,10,5000,40,10,160,110,25,PEAI,1.9,,,,,,,5000.0,30.0,11.0,100.0,100.0,7.0,23.4954,76.8393,1.12633,27.1477,8996,CH1,v2,
35982,20250313,81,Cs0.05MA0.1FA0.85PbI3.0,1.73,MACl,14.6,PEAI,0.517,,,Me-4PACz,0.198,DMACPA,0.132,,,,,,,1000,10,5000,40,10,160,110,25,PEAI,1.9,,,,,,,5000.0,30.0,11.0,100.0,100.0,7.0,23.8261,77.4559,1.12677,27.3001,8996,CH2,v2,
35983,20250313,81,Cs0.05MA0.1FA0.85PbI3.0,1.73,MACl,14.6,PEAI,0.517,,,Me-4PACz,0.198,DMACPA,0.132,,,,,,,1000,10,5000,40,10,160,110,25,PEAI,1.9,,,,,,,5000.0,30.0,11.0,100.0,100.0,7.0,23.2506,77.3831,1.12554,26.6948,8996,CH3,v2,
35984,20250313,81,Cs0.05MA0.1FA0.85PbI3.0,1.73,MACl,14.6,PEAI,0.517,,,Me-4PACz,0.198,DMACPA,0.132,,,,,,,1000,10,5000,40,10,160,110,25,PEAI,1.9,,,,,,,5000.0,30.0,11.0,100.0,100.0,7.0,21.811,76.2459,1.12183,25.4995,8996,CH4,v2,
35985,20250313,81,Cs0.05MA0.1FA0.85PbI3.0,1.73,MACl,14.6,PEAI,0.517,,,Me-4PACz,0.198,DMACPA,0.132,,,,,,,1000,10,5000,40,10,160,110,25,PEAI,1.9,,,,,,,5145.0,32.0,11.0,100.0,100.0,9.0,15.681,57.4079,1.10559,24.7063,8997,CH1,v2,
35986,20250313,81,Cs0.05MA0.1FA0.85PbI3.0,1.73,MACl,14.6,PEAI,0.517,,,Me-4PACz,0.198,DMACPA,0.132,,,,,,,1000,10,5000,40,10,160,110,25,PEAI,1.9,,,,,,,5145.0,32.0,11.0,100.0,100.0,9.0,2.60538,26.7524,0.396672,24.5514,8997,CH2,v2,
35987,20250313,81,Cs0.05MA0.1FA0.85PbI3.0,1.73,MACl,14.6,PEAI,0.517,,,Me-4PACz,0.198,DMACPA,0.132,,,,,,,1000,10,5000,40,10,160,110,25,PEAI,1.9,,,,,,,5145.0,32.0,11.0,100.0,100.0,9.0,22.6382,79.7815,1.12453,25.2329,8997,CH3,v2,
35988,20250313,81,Cs0.05MA0.1FA0.85PbI3.0,1.73,MACl,14.6,PEAI,0.517,,,Me-4PACz,0.198,DMACPA,0.132,,,,,,,1000,10,5000,40,10,160,110,25,PEAI,1.9,,,,,,,5145.0,32.0,11.0,100.0,100.0,9.0,3.87029,27.3839,0.575274,24.5682,8997,CH4,v2,
35989,20250313,81,Cs0.05MA0.1FA0.85PbI3.0,1.73,MACl,14.6,PEAI,0.517,,,Me-4PACz,0.198,DMACPA,0.132,,,,,,,1000,10,5000,40,10,160,110,25,PEAI,1.9,,,,,,,4997.0,32.0,11.0,100.0,100.0,7.0,16.3128,57.3029,1.13288,25.1286,8998,CH1,v2,
35990,20250313,81,Cs0.05MA0.1FA0.85PbI3.0,1.73,MACl,14.6,PEAI,0.517,,,Me-4PACz,0.198,DMACPA,0.132,,,,,,,1000,10,5000,40,10,160,110,25,PEAI,1.9,,,,,,,4997.0,32.0,11.0,100.0,100.0,7.0,23.6831,81.6868,1.13369,25.5736,8998,CH2,v2,
35991,20250313,81,Cs0.05MA0.1FA0.85PbI3.0,1.73,MACl,14.6,PEAI,0.517,,,Me-4PACz,0.198,DMACPA,0.132,,,,,,,1000,10,5000,40,10,160,110,25,PEAI,1.9,,,,,,,4997.0,32.0,11.0,100.0,100.0,7.0,23.2909,80.8607,1.12836,25.527,8998,CH3,v2,
35992,20250313,81,Cs0.05MA0.1FA0.85PbI3.0,1.73,MACl,14.6,PEAI,0.517,,,Me-4PACz,0.198,DMACPA,0.132,,,,,,,1000,10,5000,40,10,160,110,25,PEAI,1.9,,,,,,,4997.0,32.0,11.0,100.0,100.0,7.0,22.0451,77.9444,1.12504,25.1398,8998,CH4,v2,
35993,20250313,81,Cs0.05MA0.1FA0.85PbI3.0,1.73,MACl,14.6,PEAI,0.517,,,Me-4PACz,0.198,DMACPA,0.132,,,,,,,1000,10,5000,40,10,160,110,25,PEAI,1.9,,,,,,,4905.0,34.0,11.0,100.0,100.0,6.0,23.3752,76.3123,1.12902,27.1306,8999,CH1,v2,
35994,20250313,81,Cs0.05MA0.1FA0.85PbI3.0,1.73,MACl,14.6,PEAI,0.517,,,Me-4PACz,0.198,DMACPA,0.132,,,,,,,1000,10,5000,40,10,160,110,25,PEAI,1.9,,,,,,,4905.0,34.0,11.0,100.0,100.0,6.0,22.0513,73.3452,1.12878,26.635,8999,CH2,v2,
35995,20250313,81,Cs0.05MA0.1FA0.85PbI3.0,1.73,MACl,14.6,PEAI,0.517,,,Me-4PACz,0.198,DMACPA,0.132,,,,,,,1000,10,5000,40,10,160,110,25,PEAI,1.9,,,,,,,4905.0,34.0,11.0,100.0,100.0,6.0,21.5445,73.5583,1.12492,26.0366,8999,CH3,v2,
35996,20250313,81,Cs0.05MA0.1FA0.85PbI3.0,1.73,MACl,14.6,PEAI,0.517,,,Me-4PACz,0.198,DMACPA,0.132,,,,,,,1000,10,5000,40,10,160,110,25,PEAI,1.9,,,,,,,4905.0,34.0,11.0,100.0,100.0,6.0,21.4602,76.7023,1.12109,24.9564,8999,CH4,v2,
35997,20250313,81,Cs0.05MA0.1FA0.85PbI3.0,1.73,MACl,14.6,PEAI,0.517,,,Me-4PACz,0.198,DMACPA,0.132,,,,,,,1000,10,5000,40,10,160,110,25,PEAI,1.9,,,,,,,4922.0,31.0,11.0,100.0,100.0,6.0,17.4961,62.0293,1.12624,25.0445,9000,CH1,v2,
35998,20250313,81,Cs0.05MA0.1FA0.85PbI3.0,1.73,MACl,14.6,PEAI,0.517,,,Me-4PACz,0.198,DMACPA,0.132,,,,,,,1000,10,5000,40,10,160,110,25,PEAI,1.9,,,,,,,4922.0,31.0,11.0,100.0,100.0,6.0,21.5977,74.6117,1.13314,25.5457,9000,CH2,v2,
35999,20250313,81,Cs0.05MA0.1FA0.85PbI3.0,1.73,MACl,14.6,PEAI,0.517,,,Me-4PACz,0.198,DMACPA,0.132,,,,,,,1000,10,5000,40,10,160,110,25,PEAI,1.9,,,,,,,4922.0,31.0,11.0,100.0,100.0,6.0,22.9882,79.2506,1.13068,25.6546,9000,CH3,v2,
36000,20250313,81,Cs0.05MA0.1FA0.85PbI3.0,1.73,MACl,14.6,PEAI,0.517,,,Me-4PACz,0.198,DMACPA,0.132,,,,,,,1000,10,5000,40,10,160,110,25,PEAI,1.9,,,,,,,4922.0,31.0,11.0,100.0,100.0,6.0,22.391,79.0342,1.12531,25.1759,9000,CH4,v2,
36001,20250313,81,Cs0.05MA0.1FA0.85PbI3.0,1.73,MACl,14.6,PEAI,0.517,,,Me-4PACz,0.198,DMACPA,0.132,,,,,,,1000,10,5000,40,10,160,110,25,PEAI,1.4,,,,,,,4900.0,31.0,14.0,120.0,100.0,5.0,19.0773,68.7541,1.12646,24.6322,9001,CH1,v2,
36002,20250313,81,Cs0.05MA0.1FA0.85PbI3.0,1.73,MACl,14.6,PEAI,0.517,,,Me-4PACz,0.198,DMACPA,0.132,,,,,,,1000,10,5000,40,10,160,110,25,PEAI,1.4,,,,,,,4900.0,31.0,14.0,120.0,100.0,5.0,22.6786,79.2289,1.1306,25.3178,9001,CH2,v2,
36003,20250313,81,Cs0.05MA0.1FA0.85PbI3.0,1.73,MACl,14.6,PEAI,0.517,,,Me-4PACz,0.198,DMACPA,0.132,,,,,,,1000,10,5000,40,10,160,110,25,PEAI,1.4,,,,,,,4900.0,31.0,14.0,120.0,100.0,5.0,22.9879,80.4474,1.12691,25.3571,9001,CH3,v2,
36004,20250313,81,Cs0.05MA0.1FA0.85PbI3.0,1.73,MACl,14.6,PEAI,0.517,,,Me-4PACz,0.198,DMACPA,0.132,,,,,,,1000,10,5000,40,10,160,110,25,PEAI,1.4,,,,,,,4900.0,31.0,14.0,120.0,100.0,5.0,22.4431,80.0795,1.11908,25.0437,9001,CH4,v2,
36005,20250313,81,Cs0.05MA0.1FA0.85PbI3.0,1.73,MACl,14.6,PEAI,0.517,,,Me-4PACz,0.198,DMACPA,0.132,,,,,,,1000,10,5000,40,10,160,110,25,PEAI,1.4,,,,,,,4989.0,31.0,14.0,120.0,100.0,4.0,23.3011,81.166,1.13566,25.2786,9002,CH1,v2,
36006,20250313,81,Cs0.05MA0.1FA0.85PbI3.0,1.73,MACl,14.6,PEAI,0.517,,,Me-4PACz,0.198,DMACPA,0.132,,,,,,,1000,10,5000,40,10,160,110,25,PEAI,1.4,,,,,,,4989.0,31.0,14.0,120.0,100.0,4.0,23.4744,80.6088,1.13452,25.6684,9002,CH2,v2,
36007,20250313,81,Cs0.05MA0.1FA0.85PbI3.0,1.73,MACl,14.6,PEAI,0.517,,,Me-4PACz,0.198,DMACPA,0.132,,,,,,,1000,10,5000,40,10,160,110,25,PEAI,1.4,,,,,,,4989.0,31.0,14.0,120.0,100.0,4.0,23.5269,80.7219,1.12942,25.8058,9002,CH3,v2,
36008,20250313,81,Cs0.05MA0.1FA0.85PbI3.0,1.73,MACl,14.6,PEAI,0.517,,,Me-4PACz,0.198,DMACPA,0.132,,,,,,,1000,10,5000,40,10,160,110,25,PEAI,1.4,,,,,,,4989.0,31.0,14.0,120.0,100.0,4.0,22.9268,80.4113,1.12537,25.3357,9002,CH4,v2,
36009,20250313,81,Cs0.05MA0.1FA0.85PbI3.0,1.73,MACl,14.6,PEAI,0.517,,,Me-4PACz,0.198,DMACPA,0.132,,,,,,,1000,10,5000,40,10,160,110,25,PEAI,1.4,,,,,,,4917.0,36.0,14.0,120.0,100.0,5.0,1.81e-05,0.115968,0.001052,14.8058,9003,CH1,v2,
36010,20250313,81,Cs0.05MA0.1FA0.85PbI3.0,1.73,MACl,14.6,PEAI,0.517,,,Me-4PACz,0.198,DMACPA,0.132,,,,,,,1000,10,5000,40,10,160,110,25,PEAI,1.4,,,,,,,4917.0,36.0,14.0,120.0,100.0,5.0,23.5058,73.8453,1.12345,28.3332,9003,CH2,v2,
36011,20250313,81,Cs0.05MA0.1FA0.85PbI3.0,1.73,MACl,14.6,PEAI,0.517,,,Me-4PACz,0.198,DMACPA,0.132,,,,,,,1000,10,5000,40,10,160,110,25,PEAI,1.4,,,,,,,4917.0,36.0,14.0,120.0,100.0,5.0,23.2376,76.2239,1.12347,27.1356,9003,CH3,v2,
36012,20250313,81,Cs0.05MA0.1FA0.85PbI3.0,1.73,MACl,14.6,PEAI,0.517,,,Me-4PACz,0.198,DMACPA,0.132,,,,,,,1000,10,5000,40,10,160,110,25,PEAI,1.4,,,,,,,4917.0,36.0,14.0,120.0,100.0,5.0,22.1582,78.4406,1.11836,25.2587,9003,CH4,v2,
36013,20250313,81,Cs0.05MA0.1FA0.85PbI3.0,1.73,MACl,14.6,PEAI,0.517,,,Me-4PACz,0.198,DMACPA,0.132,,,,,,,1000,10,5000,40,10,160,110,25,PEAI,1.4,,,,,,,4947.0,28.0,14.0,120.0,100.0,3.0,21.9348,79.1665,1.13545,24.402,9004,CH1,v2,
36014,20250313,81,Cs0.05MA0.1FA0.85PbI3.0,1.73,MACl,14.6,PEAI,0.517,,,Me-4PACz,0.198,DMACPA,0.132,,,,,,,1000,10,5000,40,10,160,110,25,PEAI,1.4,,,,,,,4947.0,28.0,14.0,120.0,100.0,3.0,22.9889,81.0641,1.13582,24.9678,9004,CH2,v2,
36015,20250313,81,Cs0.05MA0.1FA0.85PbI3.0,1.73,MACl,14.6,PEAI,0.517,,,Me-4PACz,0.198,DMACPA,0.132,,,,,,,1000,10,5000,40,10,160,110,25,PEAI,1.4,,,,,,,4947.0,28.0,14.0,120.0,100.0,3.0,22.9528,80.8202,1.13356,25.0536,9004,CH3,v2,
36016,20250313,81,Cs0.05MA0.1FA0.85PbI3.0,1.73,MACl,14.6,PEAI,0.517,,,Me-4PACz,0.198,DMACPA,0.132,,,,,,,1000,10,5000,40,10,160,110,25,PEAI,1.4,,,,,,,4947.0,28.0,14.0,120.0,100.0,3.0,22.3953,80.5695,1.12603,24.6853,9004,CH4,v2,
36017,20250313,81,Cs0.05MA0.1FA0.85PbI3.0,1.73,MACl,14.6,PEAI,0.517,,,Me-4PACz,0.198,DMACPA,0.132,,,,,,,1000,10,5000,40,10,160,110,25,PEAI,1.4,,,,,,,4921.0,33.0,14.0,120.0,100.0,6.0,22.0033,78.8424,1.13077,24.6804,9005,CH1,v2,
36018,20250313,81,Cs0.05MA0.1FA0.85PbI3.0,1.73,MACl,14.6,PEAI,0.517,,,Me-4PACz,0.198,DMACPA,0.132,,,,,,,1000,10,5000,40,10,160,110,25,PEAI,1.4,,,,,,,4921.0,33.0,14.0,120.0,100.0,6.0,22.826,80.3534,1.13034,25.1315,9005,CH2,v2,
36019,20250313,81,Cs0.05MA0.1FA0.85PbI3.0,1.73,MACl,14.6,PEAI,0.517,,,Me-4PACz,0.198,DMACPA,0.132,,,,,,,1000,10,5000,40,10,160,110,25,PEAI,1.4,,,,,,,4921.0,33.0,14.0,120.0,100.0,6.0,22.7978,80.2338,1.12725,25.2067,9005,CH3,v2,
36020,20250313,81,Cs0.05MA0.1FA0.85PbI3.0,1.73,MACl,14.6,PEAI,0.517,,,Me-4PACz,0.198,DMACPA,0.132,,,,,,,1000,10,5000,40,10,160,110,25,PEAI,1.4,,,,,,,4921.0,33.0,14.0,120.0,100.0,6.0,22.2518,80.0765,1.12198,24.767,9005,CH4,v2,
36021,20250313,81,Cs0.05MA0.1FA0.85PbI3.0,1.73,MACl,14.6,PEAI,0.517,,,py3,0.165,DMACPA,0.165,,,,,,,1000,10,4800,35,10,160,110,25,PEAI,1.4,,,,,,,4900.0,31.0,14.0,120.0,100.0,5.0,23.0973,80.3122,1.11779,25.7287,9006,CH1,v2,
36022,20250313,81,Cs0.05MA0.1FA0.85PbI3.0,1.73,MACl,14.6,PEAI,0.517,,,py3,0.165,DMACPA,0.165,,,,,,,1000,10,4800,35,10,160,110,25,PEAI,1.4,,,,,,,4900.0,31.0,14.0,120.0,100.0,5.0,21.4898,74.7378,1.1194,25.6867,9006,CH2,v2,
36023,20250313,81,Cs0.05MA0.1FA0.85PbI3.0,1.73,MACl,14.6,PEAI,0.517,,,py3,0.165,DMACPA,0.165,,,,,,,1000,10,4800,35,10,160,110,25,PEAI,1.4,,,,,,,4900.0,31.0,14.0,120.0,100.0,5.0,21.921,77.2302,1.11368,25.4867,9006,CH3,v2,
36024,20250313,81,Cs0.05MA0.1FA0.85PbI3.0,1.73,MACl,14.6,PEAI,0.517,,,py3,0.165,DMACPA,0.165,,,,,,,1000,10,4800,35,10,160,110,25,PEAI,1.4,,,,,,,4900.0,31.0,14.0,120.0,100.0,5.0,19.3617,69.8898,1.1056,25.0572,9006,CH4,v2,
36025,20250313,81,Cs0.05MA0.1FA0.85PbI3.0,1.73,MACl,14.6,PEAI,0.517,,,py3,0.165,DMACPA,0.165,,,,,,,1000,10,4800,35,10,160,110,25,PEAI,1.4,,,,,,,4765.0,31.0,14.0,120.0,100.0,6.0,22.7713,80.5449,1.11471,25.3623,9007,CH1,v2,
36026,20250313,81,Cs0.05MA0.1FA0.85PbI3.0,1.73,MACl,14.6,PEAI,0.517,,,py3,0.165,DMACPA,0.165,,,,,,,1000,10,4800,35,10,160,110,25,PEAI,1.4,,,,,,,4765.0,31.0,14.0,120.0,100.0,6.0,23.0134,80.6393,1.11254,25.652,9007,CH2,v2,
36027,20250313,81,Cs0.05MA0.1FA0.85PbI3.0,1.73,MACl,14.6,PEAI,0.517,,,py3,0.165,DMACPA,0.165,,,,,,,1000,10,4800,35,10,160,110,25,PEAI,1.4,,,,,,,4765.0,31.0,14.0,120.0,100.0,6.0,22.6759,80.1043,1.10797,25.5494,9007,CH3,v2,
36028,20250313,81,Cs0.05MA0.1FA0.85PbI3.0,1.73,MACl,14.6,PEAI,0.517,,,py3,0.165,DMACPA,0.165,,,,,,,1000,10,4800,35,10,160,110,25,PEAI,1.4,,,,,,,4765.0,31.0,14.0,120.0,100.0,6.0,20.5736,75.1479,1.10752,24.7197,9007,CH4,v2,
36029,20250313,81,Cs0.05MA0.1FA0.85PbI3.0,1.73,MACl,14.6,PEAI,0.517,,,py3,0.165,DMACPA,0.165,,,,,,,1000,10,4800,35,10,160,110,25,PEAI,1.4,,,,,,,4845.0,28.0,14.0,120.0,100.0,4.0,22.4849,78.9956,1.10895,25.6671,9008,CH1,v2,
36030,20250313,81,Cs0.05MA0.1FA0.85PbI3.0,1.73,MACl,14.6,PEAI,0.517,,,py3,0.165,DMACPA,0.165,,,,,,,1000,10,4800,35,10,160,110,25,PEAI,1.4,,,,,,,4845.0,28.0,14.0,120.0,100.0,4.0,22.268,77.349,1.11175,25.8951,9008,CH2,v2,
36031,20250313,81,Cs0.05MA0.1FA0.85PbI3.0,1.73,MACl,14.6,PEAI,0.517,,,py3,0.165,DMACPA,0.165,,,,,,,1000,10,4800,35,10,160,110,25,PEAI,1.4,,,,,,,4845.0,28.0,14.0,120.0,100.0,4.0,22.0733,77.0776,1.1077,25.8534,9008,CH3,v2,
36032,20250313,81,Cs0.05MA0.1FA0.85PbI3.0,1.73,MACl,14.6,PEAI,0.517,,,py3,0.165,DMACPA,0.165,,,,,,,1000,10,4800,35,10,160,110,25,PEAI,1.4,,,,,,,4845.0,28.0,14.0,120.0,100.0,4.0,21.6499,76.6063,1.10508,25.5738,9008,CH4,v2,
36033,20250313,81,Cs0.05MA0.1FA0.85PbI3.0,1.73,MACl,14.6,PEAI,0.517,,,py3,0.165,DMACPA,0.165,,,,,,,1000,10,4800,35,10,160,110,25,PEAI,1.4,,,,,,,4954.0,32.0,14.0,120.0,100.0,4.0,21.7398,79.6745,1.10842,24.6168,9009,CH1,v2,
36034,20250313,81,Cs0.05MA0.1FA0.85PbI3.0,1.73,MACl,14.6,PEAI,0.517,,,py3,0.165,DMACPA,0.165,,,,,,,1000,10,4800,35,10,160,110,25,PEAI,1.4,,,,,,,4954.0,32.0,14.0,120.0,100.0,4.0,21.693,78.8531,1.10768,24.8363,9009,CH2,v2,
36035,20250313,81,Cs0.05MA0.1FA0.85PbI3.0,1.73,MACl,14.6,PEAI,0.517,,,py3,0.165,DMACPA,0.165,,,,,,,1000,10,4800,35,10,160,110,25,PEAI,1.4,,,,,,,4954.0,32.0,14.0,120.0,100.0,4.0,21.7331,78.9811,1.1083,24.828,9009,CH3,v2,
36036,20250313,81,Cs0.05MA0.1FA0.85PbI3.0,1.73,MACl,14.6,PEAI,0.517,,,py3,0.165,DMACPA,0.165,,,,,,,1000,10,4800,35,10,160,110,25,PEAI,1.4,,,,,,,4954.0,32.0,14.0,120.0,100.0,4.0,21.1346,78.7996,1.10547,24.2618,9009,CH4,v2,
36037,20250313,81,Cs0.05MA0.1FA0.85PbI3.0,1.73,MACl,14.6,PEAI,0.517,,,py3,0.165,DMACPA,0.165,,,,,,,1000,10,4800,35,10,160,110,25,PEAI,1.4,,,,,,,5003.0,33.0,14.0,120.0,100.0,4.0,21.3433,76.4165,1.12758,24.7701,9010,CH1,v2,
36038,20250313,81,Cs0.05MA0.1FA0.85PbI3.0,1.73,MACl,14.6,PEAI,0.517,,,py3,0.165,DMACPA,0.165,,,,,,,1000,10,4800,35,10,160,110,25,PEAI,1.4,,,,,,,5003.0,33.0,14.0,120.0,100.0,4.0,23.0951,80.9605,1.12358,25.3889,9010,CH2,v2,
36039,20250313,81,Cs0.05MA0.1FA0.85PbI3.0,1.73,MACl,14.6,PEAI,0.517,,,py3,0.165,DMACPA,0.165,,,,,,,1000,10,4800,35,10,160,110,25,PEAI,1.4,,,,,,,5003.0,33.0,14.0,120.0,100.0,4.0,22.9496,80.4993,1.1226,25.3955,9010,CH3,v2,
36040,20250313,81,Cs0.05MA0.1FA0.85PbI3.0,1.73,MACl,14.6,PEAI,0.517,,,py3,0.165,DMACPA,0.165,,,,,,,1000,10,4800,35,10,160,110,25,PEAI,1.4,,,,,,,5003.0,33.0,14.0,120.0,100.0,4.0,22.2851,79.9976,1.11568,24.9688,9010,CH4,v2,
36041,20250313,81,Cs0.07FA0.83MA0.1PbI3.0,1.63,MACl,10.0,PEAI,0.5,,,Me-4PACz,0.198,2PACz,0.132,,,,,,,1000,10,5000,30,10,200,105,20,PEAI,1.9,,,,,,,5000.0,33.0,11.0,100.0,100.0,7.0,22.1687,80.5083,1.11411,24.7156,9011,CH1,v2,
36042,20250313,81,Cs0.07FA0.83MA0.1PbI3.0,1.63,MACl,10.0,PEAI,0.5,,,Me-4PACz,0.198,2PACz,0.132,,,,,,,1000,10,5000,30,10,200,105,20,PEAI,1.9,,,,,,,5000.0,33.0,11.0,100.0,100.0,7.0,21.9909,79.4849,1.116,24.791,9011,CH2,v2,
36043,20250313,81,Cs0.07FA0.83MA0.1PbI3.0,1.63,MACl,10.0,PEAI,0.5,,,Me-4PACz,0.198,2PACz,0.132,,,,,,,1000,10,5000,30,10,200,105,20,PEAI,1.9,,,,,,,5000.0,33.0,11.0,100.0,100.0,7.0,21.1398,76.5902,1.11374,24.7823,9011,CH3,v2,
36044,20250313,81,Cs0.07FA0.83MA0.1PbI3.0,1.63,MACl,10.0,PEAI,0.5,,,Me-4PACz,0.198,2PACz,0.132,,,,,,,1000,10,5000,30,10,200,105,20,PEAI,1.9,,,,,,,5000.0,33.0,11.0,100.0,100.0,7.0,21.7452,79.3951,1.10699,24.7415,9011,CH4,v2,
36045,20250313,81,Cs0.07FA0.83MA0.1PbI3.0,1.63,MACl,10.0,PEAI,0.5,,,Me-4PACz,0.198,2PACz,0.132,,,,,,,1000,10,5000,30,10,200,105,20,PEAI,1.9,,,,,,,4968.0,31.0,11.0,100.0,100.0,8.0,4.65988,30.0966,0.632617,24.4746,9012,CH1,v2,
36046,20250313,81,Cs0.07FA0.83MA0.1PbI3.0,1.63,MACl,10.0,PEAI,0.5,,,Me-4PACz,0.198,2PACz,0.132,,,,,,,1000,10,5000,30,10,200,105,20,PEAI,1.9,,,,,,,4968.0,31.0,11.0,100.0,100.0,8.0,11.6837,46.1105,1.06598,23.77,9012,CH2,v2,
36047,20250313,81,Cs0.07FA0.83MA0.1PbI3.0,1.63,MACl,10.0,PEAI,0.5,,,Me-4PACz,0.198,2PACz,0.132,,,,,,,1000,10,5000,30,10,200,105,20,PEAI,1.9,,,,,,,4968.0,31.0,11.0,100.0,100.0,8.0,13.3888,53.2305,1.07707,23.3525,9012,CH3,v2,
36048,20250313,81,Cs0.07FA0.83MA0.1PbI3.0,1.63,MACl,10.0,PEAI,0.5,,,Me-4PACz,0.198,2PACz,0.132,,,,,,,1000,10,5000,30,10,200,105,20,PEAI,1.9,,,,,,,4968.0,31.0,11.0,100.0,100.0,8.0,10.1777,42.242,1.04054,23.1551,9012,CH4,v2,
36049,20250313,81,Cs0.07FA0.83MA0.1PbI3.0,1.63,MACl,10.0,PEAI,0.5,,,Me-4PACz,0.198,2PACz,0.132,,,,,,,1000,10,5000,30,10,200,105,20,PEAI,1.9,,,,,,,5101.0,32.0,11.0,100.0,100.0,7.0,10.1777,42.242,1.04054,23.1551,9013,CH1,v2,
36050,20250313,81,Cs0.07FA0.83MA0.1PbI3.0,1.63,MACl,10.0,PEAI,0.5,,,Me-4PACz,0.198,2PACz,0.132,,,,,,,1000,10,5000,30,10,200,105,20,PEAI,1.9,,,,,,,5101.0,32.0,11.0,100.0,100.0,7.0,10.1777,42.242,1.04054,23.1551,9013,CH2,v2,
36051,20250313,81,Cs0.07FA0.83MA0.1PbI3.0,1.63,MACl,10.0,PEAI,0.5,,,Me-4PACz,0.198,2PACz,0.132,,,,,,,1000,10,5000,30,10,200,105,20,PEAI,1.9,,,,,,,5101.0,32.0,11.0,100.0,100.0,7.0,10.1777,42.242,1.04054,23.1551,9013,CH3,v2,
36052,20250313,81,Cs0.07FA0.83MA0.1PbI3.0,1.63,MACl,10.0,PEAI,0.5,,,Me-4PACz,0.198,2PACz,0.132,,,,,,,1000,10,5000,30,10,200,105,20,PEAI,1.9,,,,,,,5101.0,32.0,11.0,100.0,100.0,7.0,10.1777,42.242,1.04054,23.1551,9013,CH4,v2,
36053,20250313,81,Cs0.07FA0.83MA0.1PbI3.0,1.63,MACl,10.0,PEAI,0.5,,,Me-4PACz,0.198,2PACz,0.132,,,,,,,1000,10,5000,30,10,200,105,20,PEAI,1.9,,,,,,,5236.0,34.0,11.0,100.0,100.0,6.0,21.541,80.1265,1.10892,24.2431,9014,CH1,v2,
36054,20250313,81,Cs0.07FA0.83MA0.1PbI3.0,1.63,MACl,10.0,PEAI,0.5,,,Me-4PACz,0.198,2PACz,0.132,,,,,,,1000,10,5000,30,10,200,105,20,PEAI,1.9,,,,,,,5236.0,34.0,11.0,100.0,100.0,6.0,21.4287,79.2065,1.10716,24.4357,9014,CH2,v2,
36055,20250313,81,Cs0.07FA0.83MA0.1PbI3.0,1.63,MACl,10.0,PEAI,0.5,,,Me-4PACz,0.198,2PACz,0.132,,,,,,,1000,10,5000,30,10,200,105,20,PEAI,1.9,,,,,,,5236.0,34.0,11.0,100.0,100.0,6.0,20.7322,76.8808,1.10694,24.3614,9014,CH3,v2,
36056,20250313,81,Cs0.07FA0.83MA0.1PbI3.0,1.63,MACl,10.0,PEAI,0.5,,,Me-4PACz,0.198,2PACz,0.132,,,,,,,1000,10,5000,30,10,200,105,20,PEAI,1.9,,,,,,,5236.0,34.0,11.0,100.0,100.0,6.0,21.1313,78.9348,1.10618,24.201,9014,CH4,v2,
36057,20250313,81,Cs0.07FA0.83MA0.1PbI3.0,1.63,MACl,10.0,PEAI,0.5,,,Me-4PACz,0.198,2PACz,0.132,,,,,,,1000,10,5000,30,10,200,105,20,PEAI,1.9,,,,,,,4887.0,36.0,11.0,100.0,100.0,7.0,20.4592,78.6551,1.10916,23.4513,9015,CH1,v2,
36058,20250313,81,Cs0.07FA0.83MA0.1PbI3.0,1.63,MACl,10.0,PEAI,0.5,,,Me-4PACz,0.198,2PACz,0.132,,,,,,,1000,10,5000,30,10,200,105,20,PEAI,1.9,,,,,,,4887.0,36.0,11.0,100.0,100.0,7.0,19.6762,75.1658,1.10878,23.6088,9015,CH2,v2,
36059,20250313,81,Cs0.07FA0.83MA0.1PbI3.0,1.63,MACl,10.0,PEAI,0.5,,,Me-4PACz,0.198,2PACz,0.132,,,,,,,1000,10,5000,30,10,200,105,20,PEAI,1.9,,,,,,,4887.0,36.0,11.0,100.0,100.0,7.0,19.097,73.2924,1.10563,23.5666,9015,CH3,v2,
36060,20250313,81,Cs0.07FA0.83MA0.1PbI3.0,1.63,MACl,10.0,PEAI,0.5,,,Me-4PACz,0.198,2PACz,0.132,,,,,,,1000,10,5000,30,10,200,105,20,PEAI,1.9,,,,,,,4887.0,36.0,11.0,100.0,100.0,7.0,20.291,77.6048,1.10331,23.6982,9015,CH4,v2,
36061,20250313,81,Cs0.05FA0.855MA0.095PbI3.0,1.63,MACl,14.6,PEAI,0.517,,,Me-4PACz,0.198,DMACPA,0.132,,,,,,,1000,10,5000,35,15,200,110,15,PEAI,1.4,,,,,,,5000.0,31.0,7.0,120.0,100.0,3.0,19.8595,71.2209,1.11537,25.0001,9016,CH1,v2,
36062,20250313,81,Cs0.05FA0.855MA0.095PbI3.0,1.63,MACl,14.6,PEAI,0.517,,,Me-4PACz,0.198,DMACPA,0.132,,,,,,,1000,10,5000,35,15,200,110,15,PEAI,1.4,,,,,,,5000.0,31.0,7.0,120.0,100.0,3.0,20.6321,70.4545,1.11291,26.3133,9016,CH2,v2,
36063,20250313,81,Cs0.05FA0.855MA0.095PbI3.0,1.63,MACl,14.6,PEAI,0.517,,,Me-4PACz,0.198,DMACPA,0.132,,,,,,,1000,10,5000,35,15,200,110,15,PEAI,1.4,,,,,,,5000.0,31.0,7.0,120.0,100.0,3.0,23.1394,76.3126,1.10367,27.4736,9016,CH3,v2,
36064,20250313,81,Cs0.05FA0.855MA0.095PbI3.0,1.63,MACl,14.6,PEAI,0.517,,,Me-4PACz,0.198,DMACPA,0.132,,,,,,,1000,10,5000,35,15,200,110,15,PEAI,1.4,,,,,,,5000.0,31.0,7.0,120.0,100.0,3.0,23.3198,75.7927,1.09744,28.036,9016,CH4,v2,
36065,20250313,81,Cs0.05FA0.855MA0.095PbI3.0,1.63,MACl,14.6,PEAI,0.517,,,Me-4PACz,0.198,DMACPA,0.132,,,,,,,1000,10,5000,35,15,200,110,15,PEAI,1.4,,,,,,,4845.0,27.0,7.0,120.0,100.0,3.0,22.1155,81.4191,1.10834,24.5074,9017,CH1,v2,
36066,20250313,81,Cs0.05FA0.855MA0.095PbI3.0,1.63,MACl,14.6,PEAI,0.517,,,Me-4PACz,0.198,DMACPA,0.132,,,,,,,1000,10,5000,35,15,200,110,15,PEAI,1.4,,,,,,,4845.0,27.0,7.0,120.0,100.0,3.0,22.3953,81.2,1.10902,24.8693,9017,CH2,v2,
36067,20250313,81,Cs0.05FA0.855MA0.095PbI3.0,1.63,MACl,14.6,PEAI,0.517,,,Me-4PACz,0.198,DMACPA,0.132,,,,,,,1000,10,5000,35,15,200,110,15,PEAI,1.4,,,,,,,4845.0,27.0,7.0,120.0,100.0,3.0,22.3572,81.0009,1.10725,24.9277,9017,CH3,v2,
36068,20250313,81,Cs0.05FA0.855MA0.095PbI3.0,1.63,MACl,14.6,PEAI,0.517,,,Me-4PACz,0.198,DMACPA,0.132,,,,,,,1000,10,5000,35,15,200,110,15,PEAI,1.4,,,,,,,4845.0,27.0,7.0,120.0,100.0,3.0,21.8535,80.7586,1.10429,24.5047,9017,CH4,v2,
36069,20250313,81,Cs0.05FA0.855MA0.095PbI3.0,1.63,MACl,14.6,PEAI,0.517,,,Me-4PACz,0.198,DMACPA,0.132,,,,,,,1000,10,5000,35,15,200,110,15,PEAI,1.4,,,,,,,4911.0,32.0,7.0,120.0,100.0,3.0,22.4287,82.3837,1.11065,24.5123,9018,CH1,v2,
36070,20250313,81,Cs0.05FA0.855MA0.095PbI3.0,1.63,MACl,14.6,PEAI,0.517,,,Me-4PACz,0.198,DMACPA,0.132,,,,,,,1000,10,5000,35,15,200,110,15,PEAI,1.4,,,,,,,4911.0,32.0,7.0,120.0,100.0,3.0,22.492,81.5876,1.10846,24.8706,9018,CH2,v2,
36071,20250313,81,Cs0.05FA0.855MA0.095PbI3.0,1.63,MACl,14.6,PEAI,0.517,,,Me-4PACz,0.198,DMACPA,0.132,,,,,,,1000,10,5000,35,15,200,110,15,PEAI,1.4,,,,,,,4911.0,32.0,7.0,120.0,100.0,3.0,22.4762,81.2458,1.10731,24.9835,9018,CH3,v2,
36072,20250313,81,Cs0.05FA0.855MA0.095PbI3.0,1.63,MACl,14.6,PEAI,0.517,,,Me-4PACz,0.198,DMACPA,0.132,,,,,,,1000,10,5000,35,15,200,110,15,PEAI,1.4,,,,,,,4911.0,32.0,7.0,120.0,100.0,3.0,21.7688,80.3948,1.10547,24.4939,9018,CH4,v2,
36073,20250313,81,Cs0.05FA0.855MA0.095PbI3.0,1.63,MACl,14.6,PEAI,0.517,,,Me-4PACz,0.198,DMACPA,0.132,,,,,,,1000,10,5000,35,15,200,110,15,PEAI,1.4,,,,,,,4950.0,29.0,7.0,120.0,100.0,4.0,22.777,75.7066,1.10077,27.3318,9019,CH1,v2,
36074,20250313,81,Cs0.05FA0.855MA0.095PbI3.0,1.63,MACl,14.6,PEAI,0.517,,,Me-4PACz,0.198,DMACPA,0.132,,,,,,,1000,10,5000,35,15,200,110,15,PEAI,1.4,,,,,,,4950.0,29.0,7.0,120.0,100.0,4.0,22.3039,76.4347,1.10617,26.3795,9019,CH2,v2,
36075,20250313,81,Cs0.05FA0.855MA0.095PbI3.0,1.63,MACl,14.6,PEAI,0.517,,,Me-4PACz,0.198,DMACPA,0.132,,,,,,,1000,10,5000,35,15,200,110,15,PEAI,1.4,,,,,,,4950.0,29.0,7.0,120.0,100.0,4.0,21.7697,78.2136,1.10271,25.2412,9019,CH3,v2,
36076,20250313,81,Cs0.05FA0.855MA0.095PbI3.0,1.63,MACl,14.6,PEAI,0.517,,,Me-4PACz,0.198,DMACPA,0.132,,,,,,,1000,10,5000,35,15,200,110,15,PEAI,1.4,,,,,,,4950.0,29.0,7.0,120.0,100.0,4.0,18.5284,71.5852,1.09659,23.6032,9019,CH4,v2,
36077,20250313,81,Cs0.05FA0.855MA0.095PbI3.0,1.63,MACl,14.6,PEAI,0.517,,,Me-4PACz,0.198,DMACPA,0.132,,,,,,,1000,10,5000,35,15,200,110,15,PEAI,1.4,,,,,,,4875.0,31.0,7.0,120.0,100.0,2.0,0.000408097,7.00283,0.000958,6.08465,9020,CH1,v2,
36078,20250313,81,Cs0.05FA0.855MA0.095PbI3.0,1.63,MACl,14.6,PEAI,0.517,,,Me-4PACz,0.198,DMACPA,0.132,,,,,,,1000,10,5000,35,15,200,110,15,PEAI,1.4,,,,,,,4875.0,31.0,7.0,120.0,100.0,2.0,1.61e-05,0.0782624,0.001788,11.5341,9020,CH2,v2,
36079,20250313,81,Cs0.05FA0.855MA0.095PbI3.0,1.63,MACl,14.6,PEAI,0.517,,,Me-4PACz,0.198,DMACPA,0.132,,,,,,,1000,10,5000,35,15,200,110,15,PEAI,1.4,,,,,,,4875.0,31.0,7.0,120.0,100.0,2.0,1.21e-05,0.0561441,0.001857,11.6503,9020,CH3,v2,
36080,20250313,81,Cs0.05FA0.855MA0.095PbI3.0,1.63,MACl,14.6,PEAI,0.517,,,Me-4PACz,0.198,DMACPA,0.132,,,,,,,1000,10,5000,35,15,200,110,15,PEAI,1.4,,,,,,,4875.0,31.0,7.0,120.0,100.0,2.0,0.00042866,6.13638,0.001073,6.51291,9020,CH4,v2,
36081,20250313,81,Cs0.05FA0.85MA0.1PbI3.0,1.73,MACl,14.6,PEAI,0.517,,,Me-4PACz,0.198,DMACPA,0.132,,,,,,,1000,15,5000,35,10,160,110,25,PEACl,1.0,,,,,,,4000.0,30.0,10.0,100.0,100.0,3.0,21.5817,73.2106,1.14579,25.728,9021,CH1,v2,
36082,20250313,81,Cs0.05FA0.85MA0.1PbI3.0,1.73,MACl,14.6,PEAI,0.517,,,Me-4PACz,0.198,DMACPA,0.132,,,,,,,1000,15,5000,35,10,160,110,25,PEACl,1.0,,,,,,,4000.0,30.0,10.0,100.0,100.0,3.0,23.8453,80.4425,1.13943,26.0154,9021,CH2,v2,
36083,20250313,81,Cs0.05FA0.85MA0.1PbI3.0,1.73,MACl,14.6,PEAI,0.517,,,Me-4PACz,0.198,DMACPA,0.132,,,,,,,1000,15,5000,35,10,160,110,25,PEACl,1.0,,,,,,,4000.0,30.0,10.0,100.0,100.0,3.0,22.5823,77.7616,1.13641,25.5546,9021,CH3,v2,
36084,20250313,81,Cs0.05FA0.85MA0.1PbI3.0,1.73,MACl,14.6,PEAI,0.517,,,Me-4PACz,0.198,DMACPA,0.132,,,,,,,1000,15,5000,35,10,160,110,25,PEACl,1.0,,,,,,,4000.0,30.0,10.0,100.0,100.0,3.0,22.2495,78.0881,1.12809,25.2576,9021,CH4,v2,
36085,20250313,81,Cs0.05FA0.85MA0.1PbI3.0,1.73,MACl,14.6,PEAI,0.517,,,Me-4PACz,0.198,DMACPA,0.132,,,,,,,1000,15,5000,35,10,160,110,25,PEACl,1.5,,,,,,,4200.0,30.0,10.0,100.0,100.0,4.0,23.6897,82.9666,1.13875,25.0743,9022,CH1,v2,
36086,20250313,81,Cs0.05FA0.85MA0.1PbI3.0,1.73,MACl,14.6,PEAI,0.517,,,Me-4PACz,0.198,DMACPA,0.132,,,,,,,1000,15,5000,35,10,160,110,25,PEACl,1.5,,,,,,,4200.0,30.0,10.0,100.0,100.0,4.0,23.5485,81.9668,1.13603,25.2893,9022,CH2,v2,
36087,20250313,81,Cs0.05FA0.85MA0.1PbI3.0,1.73,MACl,14.6,PEAI,0.517,,,Me-4PACz,0.198,DMACPA,0.132,,,,,,,1000,15,5000,35,10,160,110,25,PEACl,1.5,,,,,,,4200.0,30.0,10.0,100.0,100.0,4.0,23.2356,80.3741,1.14247,25.3042,9022,CH3,v2,
36088,20250313,81,Cs0.05FA0.85MA0.1PbI3.0,1.73,MACl,14.6,PEAI,0.517,,,Me-4PACz,0.198,DMACPA,0.132,,,,,,,1000,15,5000,35,10,160,110,25,PEACl,1.5,,,,,,,4200.0,30.0,10.0,100.0,100.0,4.0,22.2889,78.4084,1.13769,24.9864,9022,CH4,v2,
36089,20250313,81,Cs0.05FA0.85MA0.1PbI3.0,1.73,MACl,14.6,PEAI,0.517,,,Me-4PACz,0.198,DMACPA,0.132,,,,,,,1000,15,5000,35,10,160,110,25,PEAI,1.0,,,,,,,4000.0,30.0,10.0,100.0,90.0,5.0,16.3422,58.5379,1.11604,25.0145,9023,CH1,v2,
36090,20250313,81,Cs0.05FA0.85MA0.1PbI3.0,1.73,MACl,14.6,PEAI,0.517,,,Me-4PACz,0.198,DMACPA,0.132,,,,,,,1000,15,5000,35,10,160,110,25,PEAI,1.0,,,,,,,4000.0,30.0,10.0,100.0,90.0,5.0,23.7602,82.3669,1.13367,25.4456,9023,CH2,v2,
36091,20250313,81,Cs0.05FA0.85MA0.1PbI3.0,1.73,MACl,14.6,PEAI,0.517,,,Me-4PACz,0.198,DMACPA,0.132,,,,,,,1000,15,5000,35,10,160,110,25,PEAI,1.0,,,,,,,4000.0,30.0,10.0,100.0,90.0,5.0,23.3585,81.7056,1.12771,25.3511,9023,CH3,v2,
36092,20250313,81,Cs0.05FA0.85MA0.1PbI3.0,1.73,MACl,14.6,PEAI,0.517,,,Me-4PACz,0.198,DMACPA,0.132,,,,,,,1000,15,5000,35,10,160,110,25,PEAI,1.0,,,,,,,4000.0,30.0,10.0,100.0,90.0,5.0,20.1351,71.9724,1.12576,24.851,9023,CH4,v2,
36093,20250313,81,Cs0.05FA0.85MA0.1PbI3.0,1.73,MACl,14.6,PEAI,0.517,,,Me-4PACz,0.198,DMACPA,0.132,,,,,,,1000,15,5000,35,10,160,110,25,PEAI,1.4,,,,,,,4500.0,35.0,15.0,100.0,100.0,5.0,0.28956,25.0784,0.020723,55.7171,9024,CH1,v2,
36094,20250313,81,Cs0.05FA0.85MA0.1PbI3.0,1.73,MACl,14.6,PEAI,0.517,,,Me-4PACz,0.198,DMACPA,0.132,,,,,,,1000,15,5000,35,10,160,110,25,PEAI,1.4,,,,,,,4500.0,35.0,15.0,100.0,100.0,5.0,0.313395,24.8038,0.018605,67.912,9024,CH2,v2,
36095,20250313,81,Cs0.05FA0.85MA0.1PbI3.0,1.73,MACl,14.6,PEAI,0.517,,,Me-4PACz,0.198,DMACPA,0.132,,,,,,,1000,15,5000,35,10,160,110,25,PEAI,1.4,,,,,,,4500.0,35.0,15.0,100.0,100.0,5.0,0.197351,18.982,0.013777,75.4648,9024,CH3,v2,
36096,20250313,81,Cs0.05FA0.85MA0.1PbI3.0,1.73,MACl,14.6,PEAI,0.517,,,Me-4PACz,0.198,DMACPA,0.132,,,,,,,1000,15,5000,35,10,160,110,25,PEAI,1.4,,,,,,,4500.0,35.0,15.0,100.0,100.0,5.0,0.000202176,0.0346941,0.008587,67.8643,9024,CH4,v2,
36097,20250313,81,Cs0.05FA0.85MA0.1PbI3.0,1.73,MACl,14.6,PEAI,0.517,,,Me-4PACz,0.198,DMACPA,0.132,,,,,,,1000,15,5000,35,10,160,110,25,PEAI,1.8,,,,,,,4000.0,35.0,12.0,80.0,95.0,6.0,20.6849,73.7066,1.1372,24.6781,9025,CH1,v2,
36098,20250313,81,Cs0.05FA0.85MA0.1PbI3.0,1.73,MACl,14.6,PEAI,0.517,,,Me-4PACz,0.198,DMACPA,0.132,,,,,,,1000,15,5000,35,10,160,110,25,PEAI,1.8,,,,,,,4000.0,35.0,12.0,80.0,95.0,6.0,23.1808,81.0642,1.13234,25.2535,9025,CH2,v2,
36099,20250313,81,Cs0.05FA0.85MA0.1PbI3.0,1.73,MACl,14.6,PEAI,0.517,,,Me-4PACz,0.198,DMACPA,0.132,,,,,,,1000,15,5000,35,10,160,110,25,PEAI,1.8,,,,,,,4000.0,35.0,12.0,80.0,95.0,6.0,23.2276,80.5324,1.12829,25.5632,9025,CH3,v2,
36100,20250313,81,Cs0.05FA0.85MA0.1PbI3.0,1.73,MACl,14.6,PEAI,0.517,,,Me-4PACz,0.198,DMACPA,0.132,,,,,,,1000,15,5000,35,10,160,110,25,PEAI,1.8,,,,,,,4000.0,35.0,12.0,80.0,95.0,6.0,22.6745,79.6978,1.12668,25.2517,9025,CH4,v2,
36101,20250313,81,Cs0.05FA0.855MA0.095PbI3.0,1.63,MACl,14.6,PEAI,0.517,,,Me-4PACz,0.198,DMACPA,0.132,,,,,,,1000,10,5000,40,10,200,110,25,PEACl,1.0,,,,,,,4100.0,30.0,12.0,100.0,100.0,3.0,22.3137,82.9389,1.12283,23.9607,9026,CH1,v2,
36102,20250313,81,Cs0.05FA0.855MA0.095PbI3.0,1.63,MACl,14.6,PEAI,0.517,,,Me-4PACz,0.198,DMACPA,0.132,,,,,,,1000,10,5000,40,10,200,110,25,PEACl,1.0,,,,,,,4100.0,30.0,12.0,100.0,100.0,3.0,22.5219,81.9132,1.1176,24.6017,9026,CH2,v2,
36103,20250313,81,Cs0.05FA0.855MA0.095PbI3.0,1.63,MACl,14.6,PEAI,0.517,,,Me-4PACz,0.198,DMACPA,0.132,,,,,,,1000,10,5000,40,10,200,110,25,PEACl,1.0,,,,,,,4100.0,30.0,12.0,100.0,100.0,3.0,22.3921,80.6198,1.11644,24.8782,9026,CH3,v2,
36104,20250313,81,Cs0.05FA0.855MA0.095PbI3.0,1.63,MACl,14.6,PEAI,0.517,,,Me-4PACz,0.198,DMACPA,0.132,,,,,,,1000,10,5000,40,10,200,110,25,PEACl,1.0,,,,,,,4100.0,30.0,12.0,100.0,100.0,3.0,21.776,79.3356,1.11237,24.6752,9026,CH4,v2,
36105,20250313,81,Cs0.05FA0.855MA0.095PbI3.0,1.63,MACl,14.6,PEAI,0.517,,,Me-4PACz,0.198,DMACPA,0.132,,,,,,,1000,10,5000,40,10,200,110,25,PEACl,1.4,,,,,,,4000.0,30.0,10.0,100.0,100.0,4.0,22.3419,82.8798,1.11524,24.1714,9027,CH1,v2,
36106,20250313,81,Cs0.05FA0.855MA0.095PbI3.0,1.63,MACl,14.6,PEAI,0.517,,,Me-4PACz,0.198,DMACPA,0.132,,,,,,,1000,10,5000,40,10,200,110,25,PEACl,1.4,,,,,,,4000.0,30.0,10.0,100.0,100.0,4.0,22.4623,82.4346,1.11544,24.4285,9027,CH2,v2,
36107,20250313,81,Cs0.05FA0.855MA0.095PbI3.0,1.63,MACl,14.6,PEAI,0.517,,,Me-4PACz,0.198,DMACPA,0.132,,,,,,,1000,10,5000,40,10,200,110,25,PEACl,1.4,,,,,,,4000.0,30.0,10.0,100.0,100.0,4.0,22.238,81.7165,1.11325,24.445,9027,CH3,v2,
36108,20250313,81,Cs0.05FA0.855MA0.095PbI3.0,1.63,MACl,14.6,PEAI,0.517,,,Me-4PACz,0.198,DMACPA,0.132,,,,,,,1000,10,5000,40,10,200,110,25,PEACl,1.4,,,,,,,4000.0,30.0,10.0,100.0,100.0,4.0,21.6869,81.4632,1.10687,24.0515,9027,CH4,v2,
36109,20250313,81,Cs0.05FA0.855MA0.095PbI3.0,1.63,MACl,14.6,PEAI,0.517,,,Me-4PACz,0.198,DMACPA,0.132,,,,,,,1000,10,5000,40,10,200,110,25,PEACl,1.4,,,,,,,4000.0,30.0,10.0,80.0,90.0,2.0,25.13,81.1557,1.10672,27.9792,9028,CH1,v2,
36110,20250313,81,Cs0.05FA0.855MA0.095PbI3.0,1.63,MACl,14.6,PEAI,0.517,,,Me-4PACz,0.198,DMACPA,0.132,,,,,,,1000,10,5000,40,10,200,110,25,PEACl,1.4,,,,,,,4000.0,30.0,10.0,80.0,90.0,2.0,24.5182,81.2758,1.11075,27.1588,9028,CH2,v2,
36111,20250313,81,Cs0.05FA0.855MA0.095PbI3.0,1.63,MACl,14.6,PEAI,0.517,,,Me-4PACz,0.198,DMACPA,0.132,,,,,,,1000,10,5000,40,10,200,110,25,PEACl,1.4,,,,,,,4000.0,30.0,10.0,80.0,90.0,2.0,23.2928,80.8942,1.10727,26.0045,9028,CH3,v2,
36112,20250313,81,Cs0.05FA0.855MA0.095PbI3.0,1.63,MACl,14.6,PEAI,0.517,,,Me-4PACz,0.198,DMACPA,0.132,,,,,,,1000,10,5000,40,10,200,110,25,PEACl,1.4,,,,,,,4000.0,30.0,10.0,80.0,90.0,2.0,21.4159,80.1911,1.09857,24.3098,9028,CH4,v2,
36113,20250313,81,Cs0.05FA0.855MA0.095PbI3.0,1.63,MACl,14.6,PEAI,0.517,,,Me-4PACz,0.198,DMACPA,0.132,,,,,,,1000,10,5000,40,10,200,110,25,PEAI,1.4,,,,,,,4200.0,30.0,14.0,100.0,100.0,4.0,22.853,82.6572,1.1163,24.7674,9029,CH1,v2,
36114,20250313,81,Cs0.05FA0.855MA0.095PbI3.0,1.63,MACl,14.6,PEAI,0.517,,,Me-4PACz,0.198,DMACPA,0.132,,,,,,,1000,10,5000,40,10,200,110,25,PEAI,1.4,,,,,,,4200.0,30.0,14.0,100.0,100.0,4.0,23.0251,81.7772,1.1225,25.0831,9029,CH2,v2,
36115,20250313,81,Cs0.05FA0.855MA0.095PbI3.0,1.63,MACl,14.6,PEAI,0.517,,,Me-4PACz,0.198,DMACPA,0.132,,,,,,,1000,10,5000,40,10,200,110,25,PEAI,1.4,,,,,,,4200.0,30.0,14.0,100.0,100.0,4.0,22.7054,81.844,1.11414,24.9002,9029,CH3,v2,
36116,20250313,81,Cs0.05FA0.855MA0.095PbI3.0,1.63,MACl,14.6,PEAI,0.517,,,Me-4PACz,0.198,DMACPA,0.132,,,,,,,1000,10,5000,40,10,200,110,25,PEAI,1.4,,,,,,,4200.0,30.0,14.0,100.0,100.0,4.0,22.0384,81.236,1.10669,24.5136,9029,CH4,v2,
36117,20250313,81,Cs0.05FA0.855MA0.095PbI3.0,1.63,MACl,14.6,PEAI,0.517,,,Me-4PACz,0.198,DMACPA,0.132,,,,,,,1000,10,5000,40,10,200,110,25,PEAI,1.8,,,,,,,3800.0,25.0,10.0,80.0,100.0,5.0,22.2551,83.0736,1.11658,23.9925,9030,CH1,v2,
36118,20250313,81,Cs0.05FA0.855MA0.095PbI3.0,1.63,MACl,14.6,PEAI,0.517,,,Me-4PACz,0.198,DMACPA,0.132,,,,,,,1000,10,5000,40,10,200,110,25,PEAI,1.8,,,,,,,3800.0,25.0,10.0,80.0,100.0,5.0,22.227,82.6148,1.11433,24.1439,9030,CH2,v2,
36119,20250313,81,Cs0.05FA0.855MA0.095PbI3.0,1.63,MACl,14.6,PEAI,0.517,,,Me-4PACz,0.198,DMACPA,0.132,,,,,,,1000,10,5000,40,10,200,110,25,PEAI,1.8,,,,,,,3800.0,25.0,10.0,80.0,100.0,5.0,22.6036,82.2772,1.11386,24.6643,9030,CH3,v2,
36120,20250313,81,Cs0.05FA0.855MA0.095PbI3.0,1.63,MACl,14.6,PEAI,0.517,,,Me-4PACz,0.198,DMACPA,0.132,,,,,,,1000,10,5000,40,10,200,110,25,PEAI,1.8,,,,,,,3800.0,25.0,10.0,80.0,100.0,5.0,22.1086,81.9146,1.10835,24.3513,9030,CH4,v2,
36121,20250313,81,Cs0.08FA0.82MA0.1PbI3.0,1.65,MACl,10.0,PEAI,0.5,,,Me-4PACz,0.248,2PACz,0.083,,,,,,,1054,5,5197,25,7,213,100,22,PEACl,1.0,,,,,,,4000.0,30.0,10.0,80.0,100.0,5.0,7.64934,46.7411,1.08856,15.0339,9031,CH1,v2,
36122,20250313,81,Cs0.08FA0.82MA0.1PbI3.0,1.65,MACl,10.0,PEAI,0.5,,,Me-4PACz,0.248,2PACz,0.083,,,,,,,1054,5,5197,25,7,213,100,22,PEACl,1.0,,,,,,,4000.0,30.0,10.0,80.0,100.0,5.0,5.86238,38.221,1.07586,14.2566,9031,CH2,v2,
36123,20250313,81,Cs0.08FA0.82MA0.1PbI3.0,1.65,MACl,10.0,PEAI,0.5,,,Me-4PACz,0.248,2PACz,0.083,,,,,,,1054,5,5197,25,7,213,100,22,PEACl,1.0,,,,,,,4000.0,30.0,10.0,80.0,100.0,5.0,6.73119,40.2931,1.04531,15.9815,9031,CH3,v2,
36124,20250313,81,Cs0.08FA0.82MA0.1PbI3.0,1.65,MACl,10.0,PEAI,0.5,,,Me-4PACz,0.248,2PACz,0.083,,,,,,,1054,5,5197,25,7,213,100,22,PEACl,1.0,,,,,,,4000.0,30.0,10.0,80.0,100.0,5.0,13.0289,61.4165,1.08249,19.5974,9031,CH4,v2,
36125,20250313,81,Cs0.08FA0.82MA0.1PbI3.0,1.65,MACl,10.0,PEAI,0.5,,,Me-4PACz,0.248,2PACz,0.083,,,,,,,1054,5,5197,25,7,213,100,22,PEACl,1.2,,,,,,,3800.0,30.0,12.0,100.0,100.0,4.0,21.3233,83.4101,1.10558,23.1231,9032,CH1,v2,
36126,20250313,81,Cs0.08FA0.82MA0.1PbI3.0,1.65,MACl,10.0,PEAI,0.5,,,Me-4PACz,0.248,2PACz,0.083,,,,,,,1054,5,5197,25,7,213,100,22,PEACl,1.2,,,,,,,3800.0,30.0,12.0,100.0,100.0,4.0,21.1174,82.0189,1.10629,23.2732,9032,CH2,v2,
36127,20250313,81,Cs0.08FA0.82MA0.1PbI3.0,1.65,MACl,10.0,PEAI,0.5,,,Me-4PACz,0.248,2PACz,0.083,,,,,,,1054,5,5197,25,7,213,100,22,PEACl,1.2,,,,,,,3800.0,30.0,12.0,100.0,100.0,4.0,20.1579,78.4088,1.1063,23.2385,9032,CH3,v2,
36128,20250313,81,Cs0.08FA0.82MA0.1PbI3.0,1.65,MACl,10.0,PEAI,0.5,,,Me-4PACz,0.248,2PACz,0.083,,,,,,,1054,5,5197,25,7,213,100,22,PEACl,1.2,,,,,,,3800.0,30.0,12.0,100.0,100.0,4.0,19.9145,80.0151,1.10055,22.6145,9032,CH4,v2,
36129,20250313,81,Cs0.08FA0.82MA0.1PbI3.0,1.65,MACl,10.0,PEAI,0.5,,,Me-4PACz,0.248,2PACz,0.083,,,,,,,1054,5,5197,25,7,213,100,22,PEAI,1.0,,,,,,,3500.0,30.0,10.0,80.0,90.0,4.0,19.4496,72.9986,1.09089,24.4239,9033,CH1,v2,
36130,20250313,81,Cs0.08FA0.82MA0.1PbI3.0,1.65,MACl,10.0,PEAI,0.5,,,Me-4PACz,0.248,2PACz,0.083,,,,,,,1054,5,5197,25,7,213,100,22,PEAI,1.0,,,,,,,3500.0,30.0,10.0,80.0,90.0,4.0,22.1601,79.7121,1.11317,24.9739,9033,CH2,v2,
36131,20250313,81,Cs0.08FA0.82MA0.1PbI3.0,1.65,MACl,10.0,PEAI,0.5,,,Me-4PACz,0.248,2PACz,0.083,,,,,,,1054,5,5197,25,7,213,100,22,PEAI,1.0,,,,,,,3500.0,30.0,10.0,80.0,90.0,4.0,20.3619,74.0661,1.10711,24.8318,9033,CH3,v2,
36132,20250313,81,Cs0.08FA0.82MA0.1PbI3.0,1.65,MACl,10.0,PEAI,0.5,,,Me-4PACz,0.248,2PACz,0.083,,,,,,,1054,5,5197,25,7,213,100,22,PEAI,1.0,,,,,,,3500.0,30.0,10.0,80.0,90.0,4.0,20.1783,74.7943,1.10444,24.4272,9033,CH4,v2,
36133,20250313,81,Cs0.08FA0.82MA0.1PbI3.0,1.65,MACl,10.0,PEAI,0.5,,,Me-4PACz,0.248,2PACz,0.083,,,,,,,1054,5,5197,25,7,213,100,22,PEAI,1.4,,,,,,,4000.0,30.0,12.0,120.0,90.0,5.0,19.1934,72.9077,1.10632,23.7957,9034,CH1,v2,
36134,20250313,81,Cs0.08FA0.82MA0.1PbI3.0,1.65,MACl,10.0,PEAI,0.5,,,Me-4PACz,0.248,2PACz,0.083,,,,,,,1054,5,5197,25,7,213,100,22,PEAI,1.4,,,,,,,4000.0,30.0,12.0,120.0,90.0,5.0,19.7866,73.4474,1.11384,24.1865,9034,CH2,v2,
36135,20250313,81,Cs0.08FA0.82MA0.1PbI3.0,1.65,MACl,10.0,PEAI,0.5,,,Me-4PACz,0.248,2PACz,0.083,,,,,,,1054,5,5197,25,7,213,100,22,PEAI,1.4,,,,,,,4000.0,30.0,12.0,120.0,90.0,5.0,19.4843,73.2106,1.10938,23.99,9034,CH3,v2,
36136,20250313,81,Cs0.08FA0.82MA0.1PbI3.0,1.65,MACl,10.0,PEAI,0.5,,,Me-4PACz,0.248,2PACz,0.083,,,,,,,1054,5,5197,25,7,213,100,22,PEAI,1.4,,,,,,,4000.0,30.0,12.0,120.0,90.0,5.0,5.4609,30.4606,0.76518,23.4295,9034,CH4,v2,
36137,20250313,81,Cs0.08FA0.82MA0.1PbI3.0,1.65,MACl,10.0,PEAI,0.5,,,Me-4PACz,0.248,2PACz,0.083,,,,,,,1054,5,5197,25,7,213,100,22,PEAI,1.8,,,,,,,4000.0,25.0,8.0,100.0,100.0,5.0,21.8914,82.0948,1.10643,24.1009,9035,CH1,v2,
36138,20250313,81,Cs0.08FA0.82MA0.1PbI3.0,1.65,MACl,10.0,PEAI,0.5,,,Me-4PACz,0.248,2PACz,0.083,,,,,,,1054,5,5197,25,7,213,100,22,PEAI,1.8,,,,,,,4000.0,25.0,8.0,100.0,100.0,5.0,22.5179,80.0932,1.106,25.4201,9035,CH2,v2,
36139,20250313,81,Cs0.08FA0.82MA0.1PbI3.0,1.65,MACl,10.0,PEAI,0.5,,,Me-4PACz,0.248,2PACz,0.083,,,,,,,1054,5,5197,25,7,213,100,22,PEAI,1.8,,,,,,,4000.0,25.0,8.0,100.0,100.0,5.0,22.9055,78.4705,1.10205,26.487,9035,CH3,v2,
36140,20250313,81,Cs0.08FA0.82MA0.1PbI3.0,1.65,MACl,10.0,PEAI,0.5,,,Me-4PACz,0.248,2PACz,0.083,,,,,,,1054,5,5197,25,7,213,100,22,PEAI,1.8,,,,,,,4000.0,25.0,8.0,100.0,100.0,5.0,22.6423,76.439,1.09659,27.0123,9035,CH4,v2,
36141,20250313,81,Cs0.08FA0.82MA0.1PbI3.0,1.65,MACl,10.0,PEAI,0.5,,,Me-4PACz,0.198,2PACz,0.132,,,,,,,1058,6,4617,23,10,214,100,18,PEACl,1.0,,,,,,,4200.0,30.0,12.0,80.0,100.0,4.0,8.6e-05,0.126178,0.002335,29.1836,9036,CH1,v2,
36142,20250313,81,Cs0.08FA0.82MA0.1PbI3.0,1.65,MACl,10.0,PEAI,0.5,,,Me-4PACz,0.198,2PACz,0.132,,,,,,,1058,6,4617,23,10,214,100,18,PEACl,1.0,,,,,,,4200.0,30.0,12.0,80.0,100.0,4.0,7.7e-05,0.0533616,0.00374,38.5842,9036,CH2,v2,
36143,20250313,81,Cs0.08FA0.82MA0.1PbI3.0,1.65,MACl,10.0,PEAI,0.5,,,Me-4PACz,0.198,2PACz,0.132,,,,,,,1058,6,4617,23,10,214,100,18,PEACl,1.0,,,,,,,4200.0,30.0,12.0,80.0,100.0,4.0,8.19e-05,0.0583612,0.003776,37.1669,9036,CH3,v2,
36144,20250313,81,Cs0.08FA0.82MA0.1PbI3.0,1.65,MACl,10.0,PEAI,0.5,,,Me-4PACz,0.198,2PACz,0.132,,,,,,,1058,6,4617,23,10,214,100,18,PEACl,1.0,,,,,,,4200.0,30.0,12.0,80.0,100.0,4.0,8.53e-05,0.121462,0.002401,29.2387,9036,CH4,v2,
36145,20250313,81,Cs0.08FA0.82MA0.1PbI3.0,1.65,MACl,10.0,PEAI,0.5,,,Me-4PACz,0.198,2PACz,0.132,,,,,,,1058,6,4617,23,10,214,100,18,PEACl,1.2,,,,,,,4000.0,30.0,10.0,80.0,90.0,5.0,20.2252,77.9057,1.10073,23.5852,9037,CH1,v2,
36146,20250313,81,Cs0.08FA0.82MA0.1PbI3.0,1.65,MACl,10.0,PEAI,0.5,,,Me-4PACz,0.198,2PACz,0.132,,,,,,,1058,6,4617,23,10,214,100,18,PEACl,1.2,,,,,,,4000.0,30.0,10.0,80.0,90.0,5.0,22.0238,83.1191,1.10669,23.9423,9037,CH2,v2,
36147,20250313,81,Cs0.08FA0.82MA0.1PbI3.0,1.65,MACl,10.0,PEAI,0.5,,,Me-4PACz,0.198,2PACz,0.132,,,,,,,1058,6,4617,23,10,214,100,18,PEACl,1.2,,,,,,,4000.0,30.0,10.0,80.0,90.0,5.0,21.8802,82.647,1.1067,23.9217,9037,CH3,v2,
36148,20250313,81,Cs0.08FA0.82MA0.1PbI3.0,1.65,MACl,10.0,PEAI,0.5,,,Me-4PACz,0.198,2PACz,0.132,,,,,,,1058,6,4617,23,10,214,100,18,PEACl,1.2,,,,,,,4000.0,30.0,10.0,80.0,90.0,5.0,20.5664,79.2518,1.10496,23.4856,9037,CH4,v2,
36149,20250313,81,Cs0.08FA0.82MA0.1PbI3.0,1.65,MACl,10.0,PEAI,0.5,,,Me-4PACz,0.198,2PACz,0.132,,,,,,,1058,6,4617,23,10,214,100,18,PEAI,1.0,,,,,,,4500.0,25.0,8.0,80.0,90.0,5.0,15.1728,64.2842,1.06123,22.2408,9038,CH1,v2,
36150,20250313,81,Cs0.08FA0.82MA0.1PbI3.0,1.65,MACl,10.0,PEAI,0.5,,,Me-4PACz,0.198,2PACz,0.132,,,,,,,1058,6,4617,23,10,214,100,18,PEAI,1.0,,,,,,,4500.0,25.0,8.0,80.0,90.0,5.0,15.2802,65.2278,1.05695,22.1637,9038,CH2,v2,
36151,20250313,81,Cs0.08FA0.82MA0.1PbI3.0,1.65,MACl,10.0,PEAI,0.5,,,Me-4PACz,0.198,2PACz,0.132,,,,,,,1058,6,4617,23,10,214,100,18,PEAI,1.0,,,,,,,4500.0,25.0,8.0,80.0,90.0,5.0,15.3582,65.3061,1.05423,22.3076,9038,CH3,v2,
36152,20250313,81,Cs0.08FA0.82MA0.1PbI3.0,1.65,MACl,10.0,PEAI,0.5,,,Me-4PACz,0.198,2PACz,0.132,,,,,,,1058,6,4617,23,10,214,100,18,PEAI,1.0,,,,,,,4500.0,25.0,8.0,80.0,90.0,5.0,14.6565,63.237,1.04307,22.22,9038,CH4,v2,
36153,20250313,81,Cs0.08FA0.82MA0.1PbI3.0,1.65,MACl,10.0,PEAI,0.5,,,Me-4PACz,0.198,2PACz,0.132,,,,,,,1058,6,4617,23,10,214,100,18,PEAI,1.0,,,,,,,4000.0,20.0,10.0,120.0,90.0,2.0,14.1394,62.5261,1.06219,21.2896,9039,CH1,v2,
36154,20250313,81,Cs0.08FA0.82MA0.1PbI3.0,1.65,MACl,10.0,PEAI,0.5,,,Me-4PACz,0.198,2PACz,0.132,,,,,,,1058,6,4617,23,10,214,100,18,PEAI,1.0,,,,,,,4000.0,20.0,10.0,120.0,90.0,2.0,14.3135,62.5936,1.05958,21.5814,9039,CH2,v2,
36155,20250313,81,Cs0.08FA0.82MA0.1PbI3.0,1.65,MACl,10.0,PEAI,0.5,,,Me-4PACz,0.198,2PACz,0.132,,,,,,,1058,6,4617,23,10,214,100,18,PEAI,1.0,,,,,,,4000.0,20.0,10.0,120.0,90.0,2.0,14.1677,62.7927,1.0549,21.3883,9039,CH3,v2,
36156,20250313,81,Cs0.08FA0.82MA0.1PbI3.0,1.65,MACl,10.0,PEAI,0.5,,,Me-4PACz,0.198,2PACz,0.132,,,,,,,1058,6,4617,23,10,214,100,18,PEAI,1.0,,,,,,,4000.0,20.0,10.0,120.0,90.0,2.0,13.6972,62.9224,1.045,20.831,9039,CH4,v2,
36157,20250313,81,Cs0.08FA0.82MA0.1PbI3.0,1.65,MACl,10.0,PEAI,0.5,,,Me-4PACz,0.198,2PACz,0.132,,,,,,,1058,6,4617,23,10,214,100,18,PEAI,1.8,,,,,,,4000.0,30.0,10.0,100.0,100.0,5.0,10.0727,47.7842,1.04712,20.131,9040,CH1,v2,
