Repository: MI-Materials-Intelligence/Recipe-Language-Model

# Learning Layer

## Overview

In the learning layer, the formulas and parameters are encoded and then tokenised into recipes as inputs. Through atomic skills of data extraction, cleaning, and matching, these data are organised into standardised datasets, providing the basis for RLM training and iterative recipe refinement.

Key Atomic Skills:
- **Cleaning**: Preprocessing and outlier cleaning
- **Matching**: Matching data pairs based on variables
- **Extraction**: Data extraction from robotic boxes

File: seven_ai_layers_robotics/learning/data/data50764_from_db.csv (part 162 of 253)
No,date,rank,Formula PVK,Concentration PVK,Formula Additive 1,Concentration Additive 1,Formula Additive 2,Concentration Additive 2,Formula Additive 3,Concentration Additive 3,Formula SAM 1,Concentration SAM 1,Formula SAM 2,Concentration SAM 2,Formula SAM 3,Concentration SAM 3,Spin Coating Speed SAM,Spin Coating Time SAM,Annealed Temperature SAM,Annealed Time SAM,Spin Coating Speed PVK 1,Spin Coating Time PVK 1,Spin Coating Speed PVK 2,Spin Coating Time PVK 2,Antisolvent Dropping Timing,Antisolvent Volume,Annealed Temperature PVK,Annealed Time PVK,Formula Passivator 1,Concentration Passivator 1,Formula Passivator 2,Concentration Passivator 2,Formula Passivator 3,Concentration Passivator 3,Formula Passivator 4,Concentration Passivator 4,Spin Coating Speed Passivator,Spin Coating Time Passivator,Passivator Dropping Timing,Passivator Volume,Annealed Temperature Passivator,Annealed Time Passivator,PCE,FF,Voc,Jsc,Product,Channel,From,upload_time
36158,20250313,81,Cs0.08FA0.82MA0.1PbI3.0,1.65,MACl,10.0,PEAI,0.5,,,Me-4PACz,0.198,2PACz,0.132,,,,,,,1058,6,4617,23,10,214,100,18,PEAI,1.8,,,,,,,4000.0,30.0,10.0,100.0,100.0,5.0,9.85967,47.0143,1.0432,20.1032,9040,CH2,v2,
36159,20250313,81,Cs0.08FA0.82MA0.1PbI3.0,1.65,MACl,10.0,PEAI,0.5,,,Me-4PACz,0.198,2PACz,0.132,,,,,,,1058,6,4617,23,10,214,100,18,PEAI,1.8,,,,,,,4000.0,30.0,10.0,100.0,100.0,5.0,1.77642,25.0498,0.374447,18.9387,9040,CH3,v2,
36160,20250313,81,Cs0.08FA0.82MA0.1PbI3.0,1.65,MACl,10.0,PEAI,0.5,,,Me-4PACz,0.198,2PACz,0.132,,,,,,,1058,6,4617,23,10,214,100,18,PEAI,1.8,,,,,,,4000.0,30.0,10.0,100.0,100.0,5.0,0.0724264,24.2357,0.019792,15.0989,9040,CH4,v2,
36161,20250313,81,Cs0.05FA0.8MA0.15PbI3.0,1.53,MACl,10.0,PEAI,0.5,,,Me-4PACz,0.248,2PACz,0.083,,,,,,,1037,8,5312,27,11,262,100,13,PEACl,1.0,,,,,,,4200.0,30.0,10.0,100.0,95.0,4.0,20.7583,78.2613,1.11557,23.7765,9041,CH1,v2,
36162,20250313,81,Cs0.05FA0.8MA0.15PbI3.0,1.53,MACl,10.0,PEAI,0.5,,,Me-4PACz,0.248,2PACz,0.083,,,,,,,1037,8,5312,27,11,262,100,13,PEACl,1.0,,,,,,,4200.0,30.0,10.0,100.0,95.0,4.0,20.9097,77.9742,1.12301,23.8787,9041,CH2,v2,
36163,20250313,81,Cs0.05FA0.8MA0.15PbI3.0,1.53,MACl,10.0,PEAI,0.5,,,Me-4PACz,0.248,2PACz,0.083,,,,,,,1037,8,5312,27,11,262,100,13,PEACl,1.0,,,,,,,4200.0,30.0,10.0,100.0,95.0,4.0,21.6018,81.9863,1.1138,23.6561,9041,CH3,v2,
36164,20250313,81,Cs0.05FA0.8MA0.15PbI3.0,1.53,MACl,10.0,PEAI,0.5,,,Me-4PACz,0.248,2PACz,0.083,,,,,,,1037,8,5312,27,11,262,100,13,PEACl,1.0,,,,,,,4200.0,30.0,10.0,100.0,95.0,4.0,20.6168,80.303,1.11102,23.1082,9041,CH4,v2,
36165,20250313,81,Cs0.05FA0.8MA0.15PbI3.0,1.53,MACl,10.0,PEAI,0.5,,,Me-4PACz,0.248,2PACz,0.083,,,,,,,1037,8,5312,27,11,262,100,13,PEACl,1.0,,,,,,,4000.0,30.0,10.0,120.0,90.0,5.0,19.9636,77.7657,1.11221,23.0815,9042,CH1,v2,
36166,20250313,81,Cs0.05FA0.8MA0.15PbI3.0,1.53,MACl,10.0,PEAI,0.5,,,Me-4PACz,0.248,2PACz,0.083,,,,,,,1037,8,5312,27,11,262,100,13,PEACl,1.0,,,,,,,4000.0,30.0,10.0,120.0,90.0,5.0,21.6672,83.2271,1.11673,23.3125,9042,CH2,v2,
36167,20250313,81,Cs0.05FA0.8MA0.15PbI3.0,1.53,MACl,10.0,PEAI,0.5,,,Me-4PACz,0.248,2PACz,0.083,,,,,,,1037,8,5312,27,11,262,100,13,PEACl,1.0,,,,,,,4000.0,30.0,10.0,120.0,90.0,5.0,18.6019,72.3519,1.11274,23.1054,9042,CH3,v2,
36168,20250313,81,Cs0.05FA0.8MA0.15PbI3.0,1.53,MACl,10.0,PEAI,0.5,,,Me-4PACz,0.248,2PACz,0.083,,,,,,,1037,8,5312,27,11,262,100,13,PEACl,1.0,,,,,,,4000.0,30.0,10.0,120.0,90.0,5.0,20.3373,81.4301,1.10849,22.5309,9042,CH4,v2,
36169,20250313,81,Cs0.05FA0.8MA0.15PbI3.0,1.53,MACl,10.0,PEAI,0.5,,,Me-4PACz,0.248,2PACz,0.083,,,,,,,1037,8,5312,27,11,262,100,13,PEAI,1.4,,,,,,,4000.0,30.0,10.0,80.0,90.0,3.0,22.969,81.7314,1.11852,25.1251,9043,CH1,v2,
36170,20250313,81,Cs0.05FA0.8MA0.15PbI3.0,1.53,MACl,10.0,PEAI,0.5,,,Me-4PACz,0.248,2PACz,0.083,,,,,,,1037,8,5312,27,11,262,100,13,PEAI,1.4,,,,,,,4000.0,30.0,10.0,80.0,90.0,3.0,22.8748,81.6102,1.11611,25.1134,9043,CH2,v2,
36171,20250313,81,Cs0.05FA0.8MA0.15PbI3.0,1.53,MACl,10.0,PEAI,0.5,,,Me-4PACz,0.248,2PACz,0.083,,,,,,,1037,8,5312,27,11,262,100,13,PEAI,1.4,,,,,,,4000.0,30.0,10.0,80.0,90.0,3.0,22.8635,81.1077,1.11494,25.283,9043,CH3,v2,
36172,20250313,81,Cs0.05FA0.8MA0.15PbI3.0,1.53,MACl,10.0,PEAI,0.5,,,Me-4PACz,0.248,2PACz,0.083,,,,,,,1037,8,5312,27,11,262,100,13,PEAI,1.4,,,,,,,4000.0,30.0,10.0,80.0,90.0,3.0,22.1793,80.6651,1.10867,24.8006,9043,CH4,v2,
36173,20250313,81,Cs0.05FA0.8MA0.15PbI3.0,1.53,MACl,10.0,PEAI,0.5,,,Me-4PACz,0.248,2PACz,0.083,,,,,,,1037,8,5312,27,11,262,100,13,PEAI,1.4,,,,,,,4000.0,30.0,10.0,100.0,90.0,4.0,19.3584,66.6956,1.06489,27.2564,9044,CH1,v2,
36174,20250313,81,Cs0.05FA0.8MA0.15PbI3.0,1.53,MACl,10.0,PEAI,0.5,,,Me-4PACz,0.248,2PACz,0.083,,,,,,,1037,8,5312,27,11,262,100,13,PEAI,1.4,,,,,,,4000.0,30.0,10.0,100.0,90.0,4.0,19.6352,70.0471,1.06892,26.224,9044,CH2,v2,
36175,20250313,81,Cs0.05FA0.8MA0.15PbI3.0,1.53,MACl,10.0,PEAI,0.5,,,Me-4PACz,0.248,2PACz,0.083,,,,,,,1037,8,5312,27,11,262,100,13,PEAI,1.4,,,,,,,4000.0,30.0,10.0,100.0,90.0,4.0,17.2755,68.3918,1.06046,23.8196,9044,CH3,v2,
36176,20250313,81,Cs0.05FA0.8MA0.15PbI3.0,1.53,MACl,10.0,PEAI,0.5,,,Me-4PACz,0.248,2PACz,0.083,,,,,,,1037,8,5312,27,11,262,100,13,PEAI,1.4,,,,,,,4000.0,30.0,10.0,100.0,90.0,4.0,14.6923,67.5413,1.04699,20.7768,9044,CH4,v2,
36177,20250313,81,Cs0.05FA0.8MA0.15PbI3.0,1.53,MACl,10.0,PEAI,0.5,,,Me-4PACz,0.248,2PACz,0.083,,,,,,,1037,8,5312,27,11,262,100,13,PEAI,1.8,,,,,,,3800.0,25.0,8.0,100.0,100.0,3.0,13.9759,66.2775,1.06497,19.8005,9045,CH1,v2,
36178,20250313,81,Cs0.05FA0.8MA0.15PbI3.0,1.53,MACl,10.0,PEAI,0.5,,,Me-4PACz,0.248,2PACz,0.083,,,,,,,1037,8,5312,27,11,262,100,13,PEAI,1.8,,,,,,,3800.0,25.0,8.0,100.0,100.0,3.0,13.5807,64.2502,1.06144,19.9137,9045,CH2,v2,
36179,20250313,81,Cs0.05FA0.8MA0.15PbI3.0,1.53,MACl,10.0,PEAI,0.5,,,Me-4PACz,0.248,2PACz,0.083,,,,,,,1037,8,5312,27,11,262,100,13,PEAI,1.8,,,,,,,3800.0,25.0,8.0,100.0,100.0,3.0,11.6366,57.0905,1.04391,19.5254,9045,CH3,v2,
36180,20250313,81,Cs0.05FA0.8MA0.15PbI3.0,1.53,MACl,10.0,PEAI,0.5,,,Me-4PACz,0.248,2PACz,0.083,,,,,,,1037,8,5312,27,11,262,100,13,PEAI,1.8,,,,,,,3800.0,25.0,8.0,100.0,100.0,3.0,12.2173,62.584,1.04548,18.6722,9045,CH4,v2,
36181,20250313,81,Cs0.05FA0.8MA0.15PbI3.0,1.53,MACl,14.6,PEAI,0.517,,,Me-4PACz,0.198,DMACPA,0.132,,,,,,,1133,11,4085,38,10,150,105,22,PEACl,1.0,,,,,,,4000.0,30.0,10.0,80.0,95.0,4.0,18.3391,74.9638,1.0968,22.3048,9046,CH1,v2,
36182,20250313,81,Cs0.05FA0.8MA0.15PbI3.0,1.53,MACl,14.6,PEAI,0.517,,,Me-4PACz,0.198,DMACPA,0.132,,,,,,,1133,11,4085,38,10,150,105,22,PEACl,1.0,,,,,,,4000.0,30.0,10.0,80.0,95.0,4.0,19.5604,78.4113,1.09578,22.7655,9046,CH2,v2,
36183,20250313,81,Cs0.05FA0.8MA0.15PbI3.0,1.53,MACl,14.6,PEAI,0.517,,,Me-4PACz,0.198,DMACPA,0.132,,,,,,,1133,11,4085,38,10,150,105,22,PEACl,1.0,,,,,,,4000.0,30.0,10.0,80.0,95.0,4.0,18.6316,74.2794,1.09647,22.8763,9046,CH3,v2,
36184,20250313,81,Cs0.05FA0.8MA0.15PbI3.0,1.53,MACl,14.6,PEAI,0.517,,,Me-4PACz,0.198,DMACPA,0.132,,,,,,,1133,11,4085,38,10,150,105,22,PEACl,1.0,,,,,,,4000.0,30.0,10.0,80.0,95.0,4.0,18.1485,76.0563,1.08548,21.9829,9046,CH4,v2,
36185,20250313,81,Cs0.05FA0.8MA0.15PbI3.0,1.53,MACl,14.6,PEAI,0.517,,,Me-4PACz,0.198,DMACPA,0.132,,,,,,,1133,11,4085,38,10,150,105,22,PEACl,1.4,,,,,,,4200.0,25.0,10.0,100.0,100.0,4.0,13.481,74.5085,1.1108,16.2884,9047,CH1,v2,
36186,20250313,81,Cs0.05FA0.8MA0.15PbI3.0,1.53,MACl,14.6,PEAI,0.517,,,Me-4PACz,0.198,DMACPA,0.132,,,,,,,1133,11,4085,38,10,150,105,22,PEACl,1.4,,,,,,,4200.0,25.0,10.0,100.0,100.0,4.0,14.0859,76.0328,1.10542,16.7593,9047,CH2,v2,
36187,20250313,81,Cs0.05FA0.8MA0.15PbI3.0,1.53,MACl,14.6,PEAI,0.517,,,Me-4PACz,0.198,DMACPA,0.132,,,,,,,1133,11,4085,38,10,150,105,22,PEACl,1.4,,,,,,,4200.0,25.0,10.0,100.0,100.0,4.0,7.33119,43.3738,1.04924,16.1091,9047,CH3,v2,
36188,20250313,81,Cs0.05FA0.8MA0.15PbI3.0,1.53,MACl,14.6,PEAI,0.517,,,Me-4PACz,0.198,DMACPA,0.132,,,,,,,1133,11,4085,38,10,150,105,22,PEACl,1.4,,,,,,,4200.0,25.0,10.0,100.0,100.0,4.0,7.33119,43.3738,1.04924,16.1091,9047,CH4,v2,
36189,20250313,81,Cs0.05FA0.8MA0.15PbI3.0,1.53,MACl,14.6,PEAI,0.517,,,Me-4PACz,0.198,DMACPA,0.132,,,,,,,1133,11,4085,38,10,150,105,22,PEAI,1.0,,,,,,,4100.0,30.0,12.0,80.0,100.0,5.0,9.87198,64.8479,1.04829,14.522,9048,CH1,v2,
36190,20250313,81,Cs0.05FA0.8MA0.15PbI3.0,1.53,MACl,14.6,PEAI,0.517,,,Me-4PACz,0.198,DMACPA,0.132,,,,,,,1133,11,4085,38,10,150,105,22,PEAI,1.0,,,,,,,4100.0,30.0,12.0,80.0,100.0,5.0,10.1951,63.6552,1.04925,15.2645,9048,CH2,v2,
36191,20250313,81,Cs0.05FA0.8MA0.15PbI3.0,1.53,MACl,14.6,PEAI,0.517,,,Me-4PACz,0.198,DMACPA,0.132,,,,,,,1133,11,4085,38,10,150,105,22,PEAI,1.0,,,,,,,4100.0,30.0,12.0,80.0,100.0,5.0,9.8079,65.5961,1.04101,14.3629,9048,CH3,v2,
36192,20250313,81,Cs0.05FA0.8MA0.15PbI3.0,1.53,MACl,14.6,PEAI,0.517,,,Me-4PACz,0.198,DMACPA,0.132,,,,,,,1133,11,4085,38,10,150,105,22,PEAI,1.0,,,,,,,4100.0,30.0,12.0,80.0,100.0,5.0,8.41357,62.7885,1.02195,13.112,9048,CH4,v2,
36193,20250313,81,Cs0.05FA0.8MA0.15PbI3.0,1.53,MACl,14.6,PEAI,0.517,,,Me-4PACz,0.198,DMACPA,0.132,,,,,,,1133,11,4085,38,10,150,105,22,PEAI,1.4,,,,,,,4000.0,30.0,10.0,120.0,90.0,5.0,13.6096,61.6488,1.07569,20.5226,9049,CH1,v2,
36194,20250313,81,Cs0.05FA0.8MA0.15PbI3.0,1.53,MACl,14.6,PEAI,0.517,,,Me-4PACz,0.198,DMACPA,0.132,,,,,,,1133,11,4085,38,10,150,105,22,PEAI,1.4,,,,,,,4000.0,30.0,10.0,120.0,90.0,5.0,13.9368,62.9338,1.07456,20.6086,9049,CH2,v2,
36195,20250313,81,Cs0.05FA0.8MA0.15PbI3.0,1.53,MACl,14.6,PEAI,0.517,,,Me-4PACz,0.198,DMACPA,0.132,,,,,,,1133,11,4085,38,10,150,105,22,PEAI,1.4,,,,,,,4000.0,30.0,10.0,120.0,90.0,5.0,0.0688333,23.8251,0.018408,15.695,9049,CH3,v2,
36196,20250313,81,Cs0.05FA0.8MA0.15PbI3.0,1.53,MACl,14.6,PEAI,0.517,,,Me-4PACz,0.198,DMACPA,0.132,,,,,,,1133,11,4085,38,10,150,105,22,PEAI,1.4,,,,,,,4000.0,30.0,10.0,120.0,90.0,5.0,12.411,59.5154,1.05462,19.7734,9049,CH4,v2,
36197,20250313,81,Cs0.05FA0.8MA0.15PbI3.0,1.53,MACl,14.6,PEAI,0.517,,,Me-4PACz,0.198,DMACPA,0.132,,,,,,,1133,11,4085,38,10,150,105,22,PEAI,1.4,,,,,,,4000.0,30.0,10.0,100.0,100.0,5.0,15.0364,62.762,1.06506,22.4942,9050,CH1,v2,
36198,20250313,81,Cs0.05FA0.8MA0.15PbI3.0,1.53,MACl,14.6,PEAI,0.517,,,Me-4PACz,0.198,DMACPA,0.132,,,,,,,1133,11,4085,38,10,150,105,22,PEAI,1.4,,,,,,,4000.0,30.0,10.0,100.0,100.0,5.0,14.9658,62.78,1.05739,22.5445,9050,CH2,v2,
36199,20250313,81,Cs0.05FA0.8MA0.15PbI3.0,1.53,MACl,14.6,PEAI,0.517,,,Me-4PACz,0.198,DMACPA,0.132,,,,,,,1133,11,4085,38,10,150,105,22,PEAI,1.4,,,,,,,4000.0,30.0,10.0,100.0,100.0,5.0,9.68256,42.0914,0.984898,23.3563,9050,CH3,v2,
36200,20250313,81,Cs0.05FA0.8MA0.15PbI3.0,1.53,MACl,14.6,PEAI,0.517,,,Me-4PACz,0.198,DMACPA,0.132,,,,,,,1133,11,4085,38,10,150,105,22,PEAI,1.4,,,,,,,4000.0,30.0,10.0,100.0,100.0,5.0,14.0952,61.714,1.03873,21.988,9050,CH4,v2,
36201,20250314,82,Cs0.05MA0.1FA0.85PbI3.0,1.73,MACl,14.6,PEAI,0.517,,,Me-4PACz,0.198,DMACPA,0.132,,,,,,,1000,10,5000,40,10,160,110,25,PEACl,1.0,,,,,,,4500.0,32.0,12.0,100.0,100.0,4.0,20.3214,77.4994,1.10075,23.8213,9051,CH1,v2,
36202,20250314,82,Cs0.05MA0.1FA0.85PbI3.0,1.73,MACl,14.6,PEAI,0.517,,,Me-4PACz,0.198,DMACPA,0.132,,,,,,,1000,10,5000,40,10,160,110,25,PEACl,1.0,,,,,,,4500.0,32.0,12.0,100.0,100.0,4.0,20.3214,77.4994,1.10075,23.8213,9051,CH2,v2,
36203,20250314,82,Cs0.05MA0.1FA0.85PbI3.0,1.73,MACl,14.6,PEAI,0.517,,,Me-4PACz,0.198,DMACPA,0.132,,,,,,,1000,10,5000,40,10,160,110,25,PEACl,1.0,,,,,,,4500.0,32.0,12.0,100.0,100.0,4.0,18.0492,68.9043,1.09594,23.9014,9051,CH3,v2,
36204,20250314,82,Cs0.05MA0.1FA0.85PbI3.0,1.73,MACl,14.6,PEAI,0.517,,,Me-4PACz,0.198,DMACPA,0.132,,,,,,,1000,10,5000,40,10,160,110,25,PEACl,1.0,,,,,,,4500.0,32.0,12.0,100.0,100.0,4.0,20.3214,77.4994,1.10075,23.8213,9051,CH4,v2,
36205,20250314,82,Cs0.05MA0.1FA0.85PbI3.0,1.73,MACl,14.6,PEAI,0.517,,,Me-4PACz,0.198,DMACPA,0.132,,,,,,,1000,10,5000,40,10,160,110,25,PEACl,1.0,,,,,,,5100.0,33.0,12.0,105.0,105.0,5.0,22.061,79.0601,1.11495,25.0273,9052,CH1,v2,
36206,20250314,82,Cs0.05MA0.1FA0.85PbI3.0,1.73,MACl,14.6,PEAI,0.517,,,Me-4PACz,0.198,DMACPA,0.132,,,,,,,1000,10,5000,40,10,160,110,25,PEACl,1.0,,,,,,,5100.0,33.0,12.0,105.0,105.0,5.0,22.0247,78.4843,1.11512,25.1655,9052,CH2,v2,
36207,20250314,82,Cs0.05MA0.1FA0.85PbI3.0,1.73,MACl,14.6,PEAI,0.517,,,Me-4PACz,0.198,DMACPA,0.132,,,,,,,1000,10,5000,40,10,160,110,25,PEACl,1.0,,,,,,,5100.0,33.0,12.0,105.0,105.0,5.0,22.252,79.084,1.1094,25.3625,9052,CH3,v2,
36208,20250314,82,Cs0.05MA0.1FA0.85PbI3.0,1.73,MACl,14.6,PEAI,0.517,,,Me-4PACz,0.198,DMACPA,0.132,,,,,,,1000,10,5000,40,10,160,110,25,PEACl,1.0,,,,,,,5100.0,33.0,12.0,105.0,105.0,5.0,21.6255,78.7249,1.10346,24.8942,9052,CH4,v2,
36209,20250314,82,Cs0.05MA0.1FA0.85PbI3.0,1.73,MACl,14.6,PEAI,0.517,,,Me-4PACz,0.198,DMACPA,0.132,,,,,,,1000,10,5000,40,10,160,110,25,PEACl,1.0,,,,,,,4500.0,30.0,12.0,100.0,100.0,4.0,21.7467,78.1415,1.12399,24.7598,9053,CH1,v2,
36210,20250314,82,Cs0.05MA0.1FA0.85PbI3.0,1.73,MACl,14.6,PEAI,0.517,,,Me-4PACz,0.198,DMACPA,0.132,,,,,,,1000,10,5000,40,10,160,110,25,PEACl,1.0,,,,,,,4500.0,30.0,12.0,100.0,100.0,4.0,22.027,77.1891,1.12601,25.3429,9053,CH2,v2,
36211,20250314,82,Cs0.05MA0.1FA0.85PbI3.0,1.73,MACl,14.6,PEAI,0.517,,,Me-4PACz,0.198,DMACPA,0.132,,,,,,,1000,10,5000,40,10,160,110,25,PEACl,1.0,,,,,,,4500.0,30.0,12.0,100.0,100.0,4.0,22.0559,77.1628,1.12246,25.4652,9053,CH3,v2,
36212,20250314,82,Cs0.05MA0.1FA0.85PbI3.0,1.73,MACl,14.6,PEAI,0.517,,,Me-4PACz,0.198,DMACPA,0.132,,,,,,,1000,10,5000,40,10,160,110,25,PEACl,1.0,,,,,,,4500.0,30.0,12.0,100.0,100.0,4.0,21.5941,77.0796,1.11874,25.0419,9053,CH4,v2,
36213,20250314,82,Cs0.05MA0.1FA0.85PbI3.0,1.73,MACl,14.6,PEAI,0.517,,,Me-4PACz,0.198,DMACPA,0.132,,,,,,,1000,10,5000,40,10,160,110,25,PEACl,1.4,,,,,,,5000.0,28.0,14.0,120.0,100.0,5.0,23.0048,82.6355,1.13519,24.5234,9054,CH1,v2,
36214,20250314,82,Cs0.05MA0.1FA0.85PbI3.0,1.73,MACl,14.6,PEAI,0.517,,,Me-4PACz,0.198,DMACPA,0.132,,,,,,,1000,10,5000,40,10,160,110,25,PEACl,1.4,,,,,,,5000.0,28.0,14.0,120.0,100.0,5.0,23.1231,81.2944,1.13893,24.974,9054,CH2,v2,
36215,20250314,82,Cs0.05MA0.1FA0.85PbI3.0,1.73,MACl,14.6,PEAI,0.517,,,Me-4PACz,0.198,DMACPA,0.132,,,,,,,1000,10,5000,40,10,160,110,25,PEACl,1.4,,,,,,,5000.0,28.0,14.0,120.0,100.0,5.0,22.5676,79.4794,1.13566,25.0025,9054,CH3,v2,
36216,20250314,82,Cs0.05MA0.1FA0.85PbI3.0,1.73,MACl,14.6,PEAI,0.517,,,Me-4PACz,0.198,DMACPA,0.132,,,,,,,1000,10,5000,40,10,160,110,25,PEACl,1.4,,,,,,,5000.0,28.0,14.0,120.0,100.0,5.0,21.3353,77.365,1.12542,24.5041,9054,CH4,v2,
36217,20250314,82,Cs0.05MA0.1FA0.85PbI3.0,1.73,MACl,14.6,PEAI,0.517,,,Me-4PACz,0.198,DMACPA,0.132,,,,,,,1000,10,5000,40,10,160,110,25,PEACl,1.4,,,,,,,4500.0,30.0,12.0,120.0,105.0,5.0,6.15745,33.1189,0.806363,23.0565,9055,CH1,v2,
36218,20250314,82,Cs0.05MA0.1FA0.85PbI3.0,1.73,MACl,14.6,PEAI,0.517,,,Me-4PACz,0.198,DMACPA,0.132,,,,,,,1000,10,5000,40,10,160,110,25,PEACl,1.4,,,,,,,4500.0,30.0,12.0,120.0,105.0,5.0,21.9197,80.8866,1.13606,23.8538,9055,CH2,v2,
36219,20250314,82,Cs0.05MA0.1FA0.85PbI3.0,1.73,MACl,14.6,PEAI,0.517,,,Me-4PACz,0.198,DMACPA,0.132,,,,,,,1000,10,5000,40,10,160,110,25,PEACl,1.4,,,,,,,4500.0,30.0,12.0,120.0,105.0,5.0,19.9624,74.7171,1.13639,23.5107,9055,CH3,v2,
36220,20250314,82,Cs0.05MA0.1FA0.85PbI3.0,1.73,MACl,14.6,PEAI,0.517,,,Me-4PACz,0.198,DMACPA,0.132,,,,,,,1000,10,5000,40,10,160,110,25,PEACl,1.4,,,,,,,4500.0,30.0,12.0,120.0,105.0,5.0,21.231,81.1687,1.12556,23.2387,9055,CH4,v2,
36221,20250314,82,Cs0.05MA0.1FA0.85PbI3.0,1.73,MACl,14.6,PEAI,0.517,,,Me-4PACz,0.198,DMACPA,0.132,,,,,,,1000,10,5000,40,10,160,110,25,PEACl,1.4,,,,,,,5000.0,30.0,14.0,120.0,100.0,5.0,22.6549,84.6091,1.13536,23.5837,9056,CH1,v2,
36222,20250314,82,Cs0.05MA0.1FA0.85PbI3.0,1.73,MACl,14.6,PEAI,0.517,,,Me-4PACz,0.198,DMACPA,0.132,,,,,,,1000,10,5000,40,10,160,110,25,PEACl,1.4,,,,,,,5000.0,30.0,14.0,120.0,100.0,5.0,22.9633,84.0692,1.1346,24.0745,9056,CH2,v2,
36223,20250314,82,Cs0.05MA0.1FA0.85PbI3.0,1.73,MACl,14.6,PEAI,0.517,,,Me-4PACz,0.198,DMACPA,0.132,,,,,,,1000,10,5000,40,10,160,110,25,PEACl,1.4,,,,,,,5000.0,30.0,14.0,120.0,100.0,5.0,22.8352,83.2732,1.13066,24.2531,9056,CH3,v2,
36224,20250314,82,Cs0.05MA0.1FA0.85PbI3.0,1.73,MACl,14.6,PEAI,0.517,,,Me-4PACz,0.198,DMACPA,0.132,,,,,,,1000,10,5000,40,10,160,110,25,PEACl,1.4,,,,,,,5000.0,30.0,14.0,120.0,100.0,5.0,22.1993,82.2809,1.12753,23.9283,9056,CH4,v2,
36225,20250314,82,Cs0.05MA0.1FA0.85PbI3.0,1.73,MACl,14.6,PEAI,0.517,,,Me-4PACz,0.198,DMACPA,0.132,,,,,,,1000,10,5000,40,10,160,110,25,PEACl,1.4,,,,,,,4600.0,31.0,13.0,115.0,105.0,5.0,23.3298,83.5253,1.12559,24.8149,9057,CH1,v2,
36226,20250314,82,Cs0.05MA0.1FA0.85PbI3.0,1.73,MACl,14.6,PEAI,0.517,,,Me-4PACz,0.198,DMACPA,0.132,,,,,,,1000,10,5000,40,10,160,110,25,PEACl,1.4,,,,,,,4600.0,31.0,13.0,115.0,105.0,5.0,23.6095,83.3132,1.12555,25.1772,9057,CH2,v2,
36227,20250314,82,Cs0.05MA0.1FA0.85PbI3.0,1.73,MACl,14.6,PEAI,0.517,,,Me-4PACz,0.198,DMACPA,0.132,,,,,,,1000,10,5000,40,10,160,110,25,PEACl,1.4,,,,,,,4600.0,31.0,13.0,115.0,105.0,5.0,23.3054,82.5697,1.12267,25.1412,9057,CH3,v2,
36228,20250314,82,Cs0.05MA0.1FA0.85PbI3.0,1.73,MACl,14.6,PEAI,0.517,,,Me-4PACz,0.198,DMACPA,0.132,,,,,,,1000,10,5000,40,10,160,110,25,PEACl,1.4,,,,,,,4600.0,31.0,13.0,115.0,105.0,5.0,22.5578,81.5209,1.11779,24.7551,9057,CH4,v2,
36229,20250314,82,Cs0.05MA0.1FA0.85PbI3.0,1.73,MACl,14.6,PEAI,0.517,,,Me-4PACz,0.198,DMACPA,0.132,,,,,,,1000,10,5000,40,10,160,110,25,PEACl,1.4,,,,,,,4700.0,31.0,10.0,100.0,100.0,4.0,11.3593,46.3629,1.03681,23.6308,9058,CH1,v2,
36230,20250314,82,Cs0.05MA0.1FA0.85PbI3.0,1.73,MACl,14.6,PEAI,0.517,,,Me-4PACz,0.198,DMACPA,0.132,,,,,,,1000,10,5000,40,10,160,110,25,PEACl,1.4,,,,,,,4700.0,31.0,10.0,100.0,100.0,4.0,17.9653,68.9081,1.07948,24.1519,9058,CH2,v2,
36231,20250314,82,Cs0.05MA0.1FA0.85PbI3.0,1.73,MACl,14.6,PEAI,0.517,,,Me-4PACz,0.198,DMACPA,0.132,,,,,,,1000,10,5000,40,10,160,110,25,PEACl,1.4,,,,,,,4700.0,31.0,10.0,100.0,100.0,4.0,14.04,54.1027,1.05474,24.6038,9058,CH3,v2,
36232,20250314,82,Cs0.05MA0.1FA0.85PbI3.0,1.73,MACl,14.6,PEAI,0.517,,,Me-4PACz,0.198,DMACPA,0.132,,,,,,,1000,10,5000,40,10,160,110,25,PEACl,1.4,,,,,,,4700.0,31.0,10.0,100.0,100.0,4.0,19.6203,75.3768,1.07582,24.1951,9058,CH4,v2,
36233,20250314,82,Cs0.05MA0.1FA0.85PbI3.0,1.73,MACl,14.6,PEAI,0.517,,,Me-4PACz,0.198,DMACPA,0.132,,,,,,,1000,10,5000,40,10,160,110,25,PEACl,1.4,,,,,,,4900.0,31.0,14.0,120.0,100.0,5.0,22.0902,83.2533,1.11889,23.7143,9059,CH1,v2,
36234,20250314,82,Cs0.05MA0.1FA0.85PbI3.0,1.73,MACl,14.6,PEAI,0.517,,,Me-4PACz,0.198,DMACPA,0.132,,,,,,,1000,10,5000,40,10,160,110,25,PEACl,1.4,,,,,,,4900.0,31.0,14.0,120.0,100.0,5.0,22.6884,82.8498,1.12111,24.4267,9059,CH2,v2,
36235,20250314,82,Cs0.05MA0.1FA0.85PbI3.0,1.73,MACl,14.6,PEAI,0.517,,,Me-4PACz,0.198,DMACPA,0.132,,,,,,,1000,10,5000,40,10,160,110,25,PEACl,1.4,,,,,,,4900.0,31.0,14.0,120.0,100.0,5.0,22.5956,82.2573,1.11824,24.5648,9059,CH3,v2,
36236,20250314,82,Cs0.05MA0.1FA0.85PbI3.0,1.73,MACl,14.6,PEAI,0.517,,,Me-4PACz,0.198,DMACPA,0.132,,,,,,,1000,10,5000,40,10,160,110,25,PEACl,1.4,,,,,,,4900.0,31.0,14.0,120.0,100.0,5.0,21.6597,81.6937,1.11422,23.7955,9059,CH4,v2,
36237,20250314,82,Cs0.05MA0.1FA0.85PbI3.0,1.73,MACl,14.6,PEAI,0.517,,,Me-4PACz,0.198,DMACPA,0.132,,,,,,,1000,10,5000,40,10,160,110,25,PEACl,1.4,,,,,,,5000.0,30.0,12.0,100.0,100.0,4.0,16.9414,63.931,1.13401,23.3678,9060,CH1,v2,
36238,20250314,82,Cs0.05MA0.1FA0.85PbI3.0,1.73,MACl,14.6,PEAI,0.517,,,Me-4PACz,0.198,DMACPA,0.132,,,,,,,1000,10,5000,40,10,160,110,25,PEACl,1.4,,,,,,,5000.0,30.0,12.0,100.0,100.0,4.0,21.3046,77.9402,1.13432,24.0978,9060,CH2,v2,
36239,20250314,82,Cs0.05MA0.1FA0.85PbI3.0,1.73,MACl,14.6,PEAI,0.517,,,Me-4PACz,0.198,DMACPA,0.132,,,,,,,1000,10,5000,40,10,160,110,25,PEACl,1.4,,,,,,,5000.0,30.0,12.0,100.0,100.0,4.0,22.3155,80.8517,1.12872,24.453,9060,CH3,v2,
36240,20250314,82,Cs0.05MA0.1FA0.85PbI3.0,1.73,MACl,14.6,PEAI,0.517,,,Me-4PACz,0.198,DMACPA,0.132,,,,,,,1000,10,5000,40,10,160,110,25,PEACl,1.4,,,,,,,5000.0,30.0,12.0,100.0,100.0,4.0,21.872,79.9339,1.12566,24.3082,9060,CH4,v2,
36241,20250314,82,Cs0.05MA0.1FA0.85PbI3.0,1.73,MACl,14.6,PEAI,0.517,,,Me-4PACz,0.198,DMACPA,0.132,,,,,,,1000,10,5000,40,10,160,110,25,PEAI,1.4,,,,,,,4900.0,31.0,14.0,120.0,100.0,5.0,22.0984,80.5199,1.11163,24.6886,9061,CH1,v2,
36242,20250314,82,Cs0.05MA0.1FA0.85PbI3.0,1.73,MACl,14.6,PEAI,0.517,,,Me-4PACz,0.198,DMACPA,0.132,,,,,,,1000,10,5000,40,10,160,110,25,PEAI,1.4,,,,,,,4900.0,31.0,14.0,120.0,100.0,5.0,22.5794,80.4578,1.11516,25.1657,9061,CH2,v2,
36243,20250314,82,Cs0.05MA0.1FA0.85PbI3.0,1.73,MACl,14.6,PEAI,0.517,,,Me-4PACz,0.198,DMACPA,0.132,,,,,,,1000,10,5000,40,10,160,110,25,PEAI,1.4,,,,,,,4900.0,31.0,14.0,120.0,100.0,5.0,22.7793,80.844,1.11251,25.3273,9061,CH3,v2,
36244,20250314,82,Cs0.05MA0.1FA0.85PbI3.0,1.73,MACl,14.6,PEAI,0.517,,,Me-4PACz,0.198,DMACPA,0.132,,,,,,,1000,10,5000,40,10,160,110,25,PEAI,1.4,,,,,,,4900.0,31.0,14.0,120.0,100.0,5.0,3.11782,26.6949,0.474594,24.6094,9061,CH4,v2,
36245,20250314,82,Cs0.05MA0.1FA0.85PbI3.0,1.73,MACl,14.6,PEAI,0.517,,,Me-4PACz,0.198,DMACPA,0.132,,,,,,,1000,10,5000,40,10,160,110,25,PEAI,1.4,,,,,,,5000.0,30.0,12.0,100.0,100.0,4.0,23.8125,83.1226,1.11725,25.641,9062,CH1,v2,
36246,20250314,82,Cs0.05MA0.1FA0.85PbI3.0,1.73,MACl,14.6,PEAI,0.517,,,Me-4PACz,0.198,DMACPA,0.132,,,,,,,1000,10,5000,40,10,160,110,25,PEAI,1.4,,,,,,,5000.0,30.0,12.0,100.0,100.0,4.0,23.8704,81.7373,1.12316,26.0014,9062,CH2,v2,
36247,20250314,82,Cs0.05MA0.1FA0.85PbI3.0,1.73,MACl,14.6,PEAI,0.517,,,Me-4PACz,0.198,DMACPA,0.132,,,,,,,1000,10,5000,40,10,160,110,25,PEAI,1.4,,,,,,,5000.0,30.0,12.0,100.0,100.0,4.0,22.605,78.7719,1.11553,25.7247,9062,CH3,v2,
36248,20250314,82,Cs0.05MA0.1FA0.85PbI3.0,1.73,MACl,14.6,PEAI,0.517,,,Me-4PACz,0.198,DMACPA,0.132,,,,,,,1000,10,5000,40,10,160,110,25,PEAI,1.4,,,,,,,5000.0,30.0,12.0,100.0,100.0,4.0,21.7443,78.3875,1.10937,25.0046,9062,CH4,v2,
36249,20250314,82,Cs0.05MA0.1FA0.85PbI3.0,1.73,MACl,14.6,PEAI,0.517,,,Me-4PACz,0.198,DMACPA,0.132,,,,,,,1000,10,5000,40,10,160,110,25,PEAI,1.4,,,,,,,5150.0,34.0,14.0,115.0,105.0,6.0,23.6071,81.6239,1.11313,25.9823,9063,CH1,v2,
36250,20250314,82,Cs0.05MA0.1FA0.85PbI3.0,1.73,MACl,14.6,PEAI,0.517,,,Me-4PACz,0.198,DMACPA,0.132,,,,,,,1000,10,5000,40,10,160,110,25,PEAI,1.4,,,,,,,5150.0,34.0,14.0,115.0,105.0,6.0,23.4633,79.8781,1.11596,26.3217,9063,CH2,v2,
36251,20250314,82,Cs0.05MA0.1FA0.85PbI3.0,1.73,MACl,14.6,PEAI,0.517,,,Me-4PACz,0.198,DMACPA,0.132,,,,,,,1000,10,5000,40,10,160,110,25,PEAI,1.4,,,,,,,5150.0,34.0,14.0,115.0,105.0,6.0,4.42e-05,0.111654,0.004399,8.99465,9063,CH3,v2,
36252,20250314,82,Cs0.05MA0.1FA0.85PbI3.0,1.73,MACl,14.6,PEAI,0.517,,,Me-4PACz,0.198,DMACPA,0.132,,,,,,,1000,10,5000,40,10,160,110,25,PEAI,1.4,,,,,,,5150.0,34.0,14.0,115.0,105.0,6.0,22.7206,78.6417,1.10557,26.1325,9063,CH4,v2,
36253,20250314,82,Cs0.05MA0.1FA0.85PbI3.0,1.73,MACl,14.6,PEAI,0.517,,,Me-4PACz,0.198,DMACPA,0.132,,,,,,,1000,10,5000,40,10,160,110,25,PEAI,1.9,,,,,,,5500.0,35.0,16.0,125.0,105.0,5.0,22.413,81.1697,1.11615,24.7391,9064,CH1,v2,
36254,20250314,82,Cs0.05MA0.1FA0.85PbI3.0,1.73,MACl,14.6,PEAI,0.517,,,Me-4PACz,0.198,DMACPA,0.132,,,,,,,1000,10,5000,40,10,160,110,25,PEAI,1.9,,,,,,,5500.0,35.0,16.0,125.0,105.0,5.0,22.1841,79.9404,1.11678,24.849,9064,CH2,v2,
36255,20250314,82,Cs0.05MA0.1FA0.85PbI3.0,1.73,MACl,14.6,PEAI,0.517,,,Me-4PACz,0.198,DMACPA,0.132,,,,,,,1000,10,5000,40,10,160,110,25,PEAI,1.9,,,,,,,5500.0,35.0,16.0,125.0,105.0,5.0,22.3138,79.0908,1.11771,25.2416,9064,CH3,v2,
36256,20250314,82,Cs0.05MA0.1FA0.85PbI3.0,1.73,MACl,14.6,PEAI,0.517,,,Me-4PACz,0.198,DMACPA,0.132,,,,,,,1000,10,5000,40,10,160,110,25,PEAI,1.9,,,,,,,5500.0,35.0,16.0,125.0,105.0,5.0,21.7,77.8507,1.11735,24.9464,9064,CH4,v2,
36257,20250314,82,Cs0.05MA0.1FA0.85PbI3.0,1.73,MACl,14.6,PEAI,0.517,,,Me-4PACz,0.198,DMACPA,0.132,,,,,,,1000,10,5000,40,10,160,110,25,PEAI,1.9,,,,,,,5000.0,32.0,11.0,100.0,100.0,7.0,23.2582,83.2917,1.11467,25.0512,9065,CH1,v2,
36258,20250314,82,Cs0.05MA0.1FA0.85PbI3.0,1.73,MACl,14.6,PEAI,0.517,,,Me-4PACz,0.198,DMACPA,0.132,,,,,,,1000,10,5000,40,10,160,110,25,PEAI,1.9,,,,,,,5000.0,32.0,11.0,100.0,100.0,7.0,22.8924,81.1349,1.11778,25.2421,9065,CH2,v2,
36259,20250314,82,Cs0.05MA0.1FA0.85PbI3.0,1.73,MACl,14.6,PEAI,0.517,,,Me-4PACz,0.198,DMACPA,0.132,,,,,,,1000,10,5000,40,10,160,110,25,PEAI,1.9,,,,,,,5000.0,32.0,11.0,100.0,100.0,7.0,22.8678,80.737,1.11686,25.3601,9065,CH3,v2,
36260,20250314,82,Cs0.05MA0.1FA0.85PbI3.0,1.73,MACl,14.6,PEAI,0.517,,,Me-4PACz,0.198,DMACPA,0.132,,,,,,,1000,10,5000,40,10,160,110,25,PEAI,1.9,,,,,,,5000.0,32.0,11.0,100.0,100.0,7.0,22.0444,79.0494,1.11381,25.0374,9065,CH4,v2,
36261,20250314,82,Cs0.05MA0.1FA0.85PbI3.0,1.73,MACl,14.6,PEAI,0.517,,,Me-4PACz,0.198,DMACPA,0.132,,,,,,,1000,10,5000,40,10,160,110,25,PEAI,1.9,,,,,,,5400.0,34.0,15.0,120.0,105.0,5.0,21.7247,79.3125,1.12536,24.3401,9066,CH1,v2,
36262,20250314,82,Cs0.05MA0.1FA0.85PbI3.0,1.73,MACl,14.6,PEAI,0.517,,,Me-4PACz,0.198,DMACPA,0.132,,,,,,,1000,10,5000,40,10,160,110,25,PEAI,1.9,,,,,,,5400.0,34.0,15.0,120.0,105.0,5.0,22.9808,81.3441,1.12318,25.153,9066,CH2,v2,
36263,20250314,82,Cs0.05MA0.1FA0.85PbI3.0,1.73,MACl,14.6,PEAI,0.517,,,Me-4PACz,0.198,DMACPA,0.132,,,,,,,1000,10,5000,40,10,160,110,25,PEAI,1.9,,,,,,,5400.0,34.0,15.0,120.0,105.0,5.0,23.0015,80.516,1.11939,25.5207,9066,CH3,v2,
36264,20250314,82,Cs0.05MA0.1FA0.85PbI3.0,1.73,MACl,14.6,PEAI,0.517,,,Me-4PACz,0.198,DMACPA,0.132,,,,,,,1000,10,5000,40,10,160,110,25,PEAI,1.9,,,,,,,5400.0,34.0,15.0,120.0,105.0,5.0,5.87671,31.7986,0.729471,25.3348,9066,CH4,v2,
36265,20250314,82,Cs0.05MA0.1FA0.85PbI3.0,1.73,MACl,14.6,PEAI,0.517,,,Me-4PACz,0.198,DMACPA,0.132,,,,,,,1000,10,5000,40,10,160,110,25,PEAI,1.9,,,,,,,4900.0,34.0,11.0,100.0,100.0,7.0,21.7024,80.4478,1.12115,24.0618,9067,CH1,v2,
36266,20250314,82,Cs0.05MA0.1FA0.85PbI3.0,1.73,MACl,14.6,PEAI,0.517,,,Me-4PACz,0.198,DMACPA,0.132,,,,,,,1000,10,5000,40,10,160,110,25,PEAI,1.9,,,,,,,4900.0,34.0,11.0,100.0,100.0,7.0,21.3099,77.7324,1.12559,24.3556,9067,CH2,v2,
36267,20250314,82,Cs0.05MA0.1FA0.85PbI3.0,1.73,MACl,14.6,PEAI,0.517,,,Me-4PACz,0.198,DMACPA,0.132,,,,,,,1000,10,5000,40,10,160,110,25,PEAI,1.9,,,,,,,4900.0,34.0,11.0,100.0,100.0,7.0,22.3465,80.9142,1.11632,24.7398,9067,CH3,v2,
36268,20250314,82,Cs0.05MA0.1FA0.85PbI3.0,1.73,MACl,14.6,PEAI,0.517,,,Me-4PACz,0.198,DMACPA,0.132,,,,,,,1000,10,5000,40,10,160,110,25,PEAI,1.9,,,,,,,4900.0,34.0,11.0,100.0,100.0,7.0,22.1259,81.0877,1.11441,24.485,9067,CH4,v2,
36269,20250314,82,Cs0.05MA0.1FA0.85PbI3.0,1.73,MACl,14.6,PEAI,0.517,,,Me-4PACz,0.198,DMACPA,0.132,,,,,,,1000,10,5000,40,10,160,110,25,PEAI,1.9,,,,,,,5000.0,33.0,11.0,100.0,100.0,7.0,23.5272,83.2486,1.12545,25.1112,9068,CH1,v2,
36270,20250314,82,Cs0.05MA0.1FA0.85PbI3.0,1.73,MACl,14.6,PEAI,0.517,,,Me-4PACz,0.198,DMACPA,0.132,,,,,,,1000,10,5000,40,10,160,110,25,PEAI,1.9,,,,,,,5000.0,33.0,11.0,100.0,100.0,7.0,23.7204,82.7013,1.12608,25.4707,9068,CH2,v2,
36271,20250314,82,Cs0.05MA0.1FA0.85PbI3.0,1.73,MACl,14.6,PEAI,0.517,,,Me-4PACz,0.198,DMACPA,0.132,,,,,,,1000,10,5000,40,10,160,110,25,PEAI,1.9,,,,,,,5000.0,33.0,11.0,100.0,100.0,7.0,22.1321,77.2203,1.12753,25.4193,9068,CH3,v2,
36272,20250314,82,Cs0.05MA0.1FA0.85PbI3.0,1.73,MACl,14.6,PEAI,0.517,,,Me-4PACz,0.198,DMACPA,0.132,,,,,,,1000,10,5000,40,10,160,110,25,PEAI,1.9,,,,,,,5000.0,33.0,11.0,100.0,100.0,7.0,22.4506,79.7191,1.11842,25.1804,9068,CH4,v2,
36273,20250314,82,Cs0.05MA0.1FA0.85PbI3.0,1.73,MACl,14.6,PEAI,0.517,,,Me-4PACz,0.198,DMACPA,0.132,,,,,,,1000,10,5000,40,10,160,110,25,PEAI,1.9,,,,,,,5300.0,33.0,14.0,115.0,105.0,5.0,4e-05,0.0675542,0.002601,22.761,9069,CH1,v2,
36274,20250314,82,Cs0.05MA0.1FA0.85PbI3.0,1.73,MACl,14.6,PEAI,0.517,,,Me-4PACz,0.198,DMACPA,0.132,,,,,,,1000,10,5000,40,10,160,110,25,PEAI,1.9,,,,,,,5300.0,33.0,14.0,115.0,105.0,5.0,0.000107793,0.0713022,0.0038,39.7804,9069,CH2,v2,
36275,20250314,82,Cs0.05MA0.1FA0.85PbI3.0,1.73,MACl,14.6,PEAI,0.517,,,Me-4PACz,0.198,DMACPA,0.132,,,,,,,1000,10,5000,40,10,160,110,25,PEAI,1.9,,,,,,,5300.0,33.0,14.0,115.0,105.0,5.0,0.000110714,0.0692499,0.003913,40.8575,9069,CH3,v2,
36276,20250314,82,Cs0.05MA0.1FA0.85PbI3.0,1.73,MACl,14.6,PEAI,0.517,,,Me-4PACz,0.198,DMACPA,0.132,,,,,,,1000,10,5000,40,10,160,110,25,PEAI,1.9,,,,,,,5300.0,33.0,14.0,115.0,105.0,5.0,8.4e-05,0.111919,0.002473,30.3631,9069,CH4,v2,
36277,20250314,82,Cs0.05MA0.1FA0.85PbI3.0,1.73,MACl,14.6,PEAI,0.517,,,Me-4PACz,0.198,DMACPA,0.132,,,,,,,1000,10,5000,40,10,160,110,25,PEAI,1.9,,,,,,,5200.0,35.0,13.0,110.0,105.0,6.0,2.36e-08,0.516809,2e-05,0.226944,9070,CH1,v2,
36278,20250314,82,Cs0.05MA0.1FA0.85PbI3.0,1.73,MACl,14.6,PEAI,0.517,,,Me-4PACz,0.198,DMACPA,0.132,,,,,,,1000,10,5000,40,10,160,110,25,PEAI,1.9,,,,,,,5200.0,35.0,13.0,110.0,105.0,6.0,2.32e-08,0.480561,2e-05,0.237376,9070,CH2,v2,
36279,20250314,82,Cs0.05MA0.1FA0.85PbI3.0,1.73,MACl,14.6,PEAI,0.517,,,Me-4PACz,0.198,DMACPA,0.132,,,,,,,1000,10,5000,40,10,160,110,25,PEAI,1.9,,,,,,,5200.0,35.0,13.0,110.0,105.0,6.0,1e-09,1.99961,-1e-06,-4.43e-05,9070,CH3,v2,
36280,20250314,82,Cs0.05MA0.1FA0.85PbI3.0,1.73,MACl,14.6,PEAI,0.517,,,Me-4PACz,0.198,DMACPA,0.132,,,,,,,1000,10,5000,40,10,160,110,25,PEAI,1.9,,,,,,,5200.0,35.0,13.0,110.0,105.0,6.0,6.4e-09,22.1963,-1e-06,-2.15e-05,9070,CH4,v2,
36281,20250314,82,Cs0.05MA0.1FA0.85PbI3.0,1.73,MACl,14.6,PEAI,0.517,,,py3,0.165,DMACPA,0.165,,,,,,,1000,10,4800,35,10,160,110,25,PEAI,1.4,,,,,,,4900.0,31.0,14.0,120.0,100.0,5.0,22.9918,82.5381,1.11344,25.018,9071,CH1,v2,
36282,20250314,82,Cs0.05MA0.1FA0.85PbI3.0,1.73,MACl,14.6,PEAI,0.517,,,py3,0.165,DMACPA,0.165,,,,,,,1000,10,4800,35,10,160,110,25,PEAI,1.4,,,,,,,4900.0,31.0,14.0,120.0,100.0,5.0,23.2574,81.924,1.11798,25.393,9071,CH2,v2,
36283,20250314,82,Cs0.05MA0.1FA0.85PbI3.0,1.73,MACl,14.6,PEAI,0.517,,,py3,0.165,DMACPA,0.165,,,,,,,1000,10,4800,35,10,160,110,25,PEAI,1.4,,,,,,,4900.0,31.0,14.0,120.0,100.0,5.0,23.0122,80.9852,1.11712,25.4363,9071,CH3,v2,
36284,20250314,82,Cs0.05MA0.1FA0.85PbI3.0,1.73,MACl,14.6,PEAI,0.517,,,py3,0.165,DMACPA,0.165,,,,,,,1000,10,4800,35,10,160,110,25,PEAI,1.4,,,,,,,4900.0,31.0,14.0,120.0,100.0,5.0,22.3983,80.4355,1.11315,25.0157,9071,CH4,v2,
36285,20250314,82,Cs0.05MA0.1FA0.85PbI3.0,1.73,MACl,14.6,PEAI,0.517,,,py3,0.165,DMACPA,0.165,,,,,,,1000,10,4800,35,10,160,110,25,PEAI,1.4,,,,,,,4800.0,31.0,10.0,110.0,110.0,2.0,23.865,79.9036,1.10726,26.974,9072,CH1,v2,
36286,20250314,82,Cs0.05MA0.1FA0.85PbI3.0,1.73,MACl,14.6,PEAI,0.517,,,py3,0.165,DMACPA,0.165,,,,,,,1000,10,4800,35,10,160,110,25,PEAI,1.4,,,,,,,4800.0,31.0,10.0,110.0,110.0,2.0,23.64,79.0652,1.1103,26.9291,9072,CH2,v2,
36287,20250314,82,Cs0.05MA0.1FA0.85PbI3.0,1.73,MACl,14.6,PEAI,0.517,,,py3,0.165,DMACPA,0.165,,,,,,,1000,10,4800,35,10,160,110,25,PEAI,1.4,,,,,,,4800.0,31.0,10.0,110.0,110.0,2.0,23.0237,78.4149,1.10769,26.507,9072,CH3,v2,
36288,20250314,82,Cs0.05MA0.1FA0.85PbI3.0,1.73,MACl,14.6,PEAI,0.517,,,py3,0.165,DMACPA,0.165,,,,,,,1000,10,4800,35,10,160,110,25,PEAI,1.4,,,,,,,4800.0,31.0,10.0,110.0,110.0,2.0,21.9816,77.3198,1.10619,25.7004,9072,CH4,v2,
36289,20250314,82,Cs0.05MA0.1FA0.85PbI3.0,1.73,MACl,14.6,PEAI,0.517,,,py3,0.165,DMACPA,0.165,,,,,,,1000,10,4800,35,10,160,110,25,PEAI,1.4,,,,,,,4100.0,30.0,12.0,100.0,100.0,4.0,22.5484,83.2614,1.11755,24.233,9073,CH1,v2,
36290,20250314,82,Cs0.05MA0.1FA0.85PbI3.0,1.73,MACl,14.6,PEAI,0.517,,,py3,0.165,DMACPA,0.165,,,,,,,1000,10,4800,35,10,160,110,25,PEAI,1.4,,,,,,,4100.0,30.0,12.0,100.0,100.0,4.0,2.02e-05,0.0154901,0.009426,13.8007,9073,CH2,v2,
36291,20250314,82,Cs0.05MA0.1FA0.85PbI3.0,1.73,MACl,14.6,PEAI,0.517,,,py3,0.165,DMACPA,0.165,,,,,,,1000,10,4800,35,10,160,110,25,PEAI,1.4,,,,,,,4100.0,30.0,12.0,100.0,100.0,4.0,0.120911,23.1239,0.027504,19.0112,9073,CH3,v2,
36292,20250314,82,Cs0.05MA0.1FA0.85PbI3.0,1.73,MACl,14.6,PEAI,0.517,,,py3,0.165,DMACPA,0.165,,,,,,,1000,10,4800,35,10,160,110,25,PEAI,1.4,,,,,,,4100.0,30.0,12.0,100.0,100.0,4.0,22.4269,82.0364,1.11721,24.4697,9073,CH4,v2,
36293,20250314,82,Cs0.05MA0.1FA0.85PbI3.0,1.73,MACl,14.6,PEAI,0.517,,,py3,0.165,DMACPA,0.165,,,,,,,1000,10,4800,35,10,160,110,25,PEAI,1.4,,,,,,,5000.0,31.0,10.0,100.0,100.0,4.0,23.0576,81.9258,1.11735,25.1887,9074,CH1,v2,
36294,20250314,82,Cs0.05MA0.1FA0.85PbI3.0,1.73,MACl,14.6,PEAI,0.517,,,py3,0.165,DMACPA,0.165,,,,,,,1000,10,4800,35,10,160,110,25,PEAI,1.4,,,,,,,5000.0,31.0,10.0,100.0,100.0,4.0,23.0347,80.5204,1.11614,25.6305,9074,CH2,v2,
36295,20250314,82,Cs0.05MA0.1FA0.85PbI3.0,1.73,MACl,14.6,PEAI,0.517,,,py3,0.165,DMACPA,0.165,,,,,,,1000,10,4800,35,10,160,110,25,PEAI,1.4,,,,,,,5000.0,31.0,10.0,100.0,100.0,4.0,22.7376,79.3441,1.1152,25.6966,9074,CH3,v2,
36296,20250314,82,Cs0.05MA0.1FA0.85PbI3.0,1.73,MACl,14.6,PEAI,0.517,,,py3,0.165,DMACPA,0.165,,,,,,,1000,10,4800,35,10,160,110,25,PEAI,1.4,,,,,,,5000.0,31.0,10.0,100.0,100.0,4.0,21.9984,77.9727,1.10874,25.446,9074,CH4,v2,
36297,20250314,82,Cs0.05MA0.1FA0.85PbI3.0,1.73,MACl,14.6,PEAI,0.517,,,py3,0.165,DMACPA,0.165,,,,,,,1000,10,4800,35,10,160,110,25,PEAI,1.4,,,,,,,4500.0,32.0,9.0,150.0,120.0,4.0,22.213,71.8151,1.10297,28.0434,9075,CH1,v2,
36298,20250314,82,Cs0.05MA0.1FA0.85PbI3.0,1.73,MACl,14.6,PEAI,0.517,,,py3,0.165,DMACPA,0.165,,,,,,,1000,10,4800,35,10,160,110,25,PEAI,1.4,,,,,,,4500.0,32.0,9.0,150.0,120.0,4.0,21.4777,69.4627,1.1048,27.9867,9075,CH2,v2,
36299,20250314,82,Cs0.05MA0.1FA0.85PbI3.0,1.73,MACl,14.6,PEAI,0.517,,,py3,0.165,DMACPA,0.165,,,,,,,1000,10,4800,35,10,160,110,25,PEAI,1.4,,,,,,,4500.0,32.0,9.0,150.0,120.0,4.0,21.7632,70.108,1.10473,28.0994,9075,CH3,v2,
36300,20250314,82,Cs0.05MA0.1FA0.85PbI3.0,1.73,MACl,14.6,PEAI,0.517,,,py3,0.165,DMACPA,0.165,,,,,,,1000,10,4800,35,10,160,110,25,PEAI,1.4,,,,,,,4500.0,32.0,9.0,150.0,120.0,4.0,22.2287,71.4766,1.10295,28.1964,9075,CH4,v2,
36301,20250314,82,Cs0.05MA0.1FA0.85PbI3.0,1.73,MACl,14.6,PEAI,0.517,,,py3,0.165,DMACPA,0.165,,,,,,,1000,10,4800,35,10,160,110,25,PEAI,1.4,,,,,,,5000.0,28.0,14.0,120.0,100.0,5.0,22.6274,83.3107,1.11687,24.3181,9076,CH1,v2,
36302,20250314,82,Cs0.05MA0.1FA0.85PbI3.0,1.73,MACl,14.6,PEAI,0.517,,,py3,0.165,DMACPA,0.165,,,,,,,1000,10,4800,35,10,160,110,25,PEAI,1.4,,,,,,,5000.0,28.0,14.0,120.0,100.0,5.0,22.6524,82.6389,1.11899,24.4966,9076,CH2,v2,
36303,20250314,82,Cs0.05MA0.1FA0.85PbI3.0,1.73,MACl,14.6,PEAI,0.517,,,py3,0.165,DMACPA,0.165,,,,,,,1000,10,4800,35,10,160,110,25,PEAI,1.4,,,,,,,5000.0,28.0,14.0,120.0,100.0,5.0,21.6861,78.9293,1.12336,24.4583,9076,CH3,v2,
36304,20250314,82,Cs0.05MA0.1FA0.85PbI3.0,1.73,MACl,14.6,PEAI,0.517,,,py3,0.165,DMACPA,0.165,,,,,,,1000,10,4800,35,10,160,110,25,PEAI,1.4,,,,,,,5000.0,28.0,14.0,120.0,100.0,5.0,21.5005,80.4758,1.11487,23.9639,9076,CH4,v2,
36305,20250314,82,Cs0.05MA0.1FA0.85PbI3.0,1.73,MACl,14.6,PEAI,0.517,,,py3,0.165,DMACPA,0.165,,,,,,,1000,10,4800,35,10,160,110,25,PEAI,1.4,,,,,,,4700.0,31.0,10.0,100.0,100.0,4.0,22.121,82.4803,1.11643,24.0226,9077,CH1,v2,
36306,20250314,82,Cs0.05MA0.1FA0.85PbI3.0,1.73,MACl,14.6,PEAI,0.517,,,py3,0.165,DMACPA,0.165,,,,,,,1000,10,4800,35,10,160,110,25,PEAI,1.4,,,,,,,4700.0,31.0,10.0,100.0,100.0,4.0,22.7143,81.9001,1.12083,24.7443,9077,CH2,v2,
36307,20250314,82,Cs0.05MA0.1FA0.85PbI3.0,1.73,MACl,14.6,PEAI,0.517,,,py3,0.165,DMACPA,0.165,,,,,,,1000,10,4800,35,10,160,110,25,PEAI,1.4,,,,,,,4700.0,31.0,10.0,100.0,100.0,4.0,22.7298,81.4805,1.11857,24.9389,9077,CH3,v2,
36308,20250314,82,Cs0.05MA0.1FA0.85PbI3.0,1.73,MACl,14.6,PEAI,0.517,,,py3,0.165,DMACPA,0.165,,,,,,,1000,10,4800,35,10,160,110,25,PEAI,1.4,,,,,,,4700.0,31.0,10.0,100.0,100.0,4.0,22.4607,81.0573,1.11774,24.7908,9077,CH4,v2,
36309,20250314,82,Cs0.05MA0.1FA0.85PbI3.0,1.73,MACl,14.6,PEAI,0.517,,,py3,0.165,DMACPA,0.165,,,,,,,1000,10,4800,35,10,160,110,25,PEAI,1.4,,,,,,,4600.0,31.0,14.0,120.0,100.0,5.0,20.7428,75.9162,1.11505,24.504,9078,CH1,v2,
36310,20250314,82,Cs0.05MA0.1FA0.85PbI3.0,1.73,MACl,14.6,PEAI,0.517,,,py3,0.165,DMACPA,0.165,,,,,,,1000,10,4800,35,10,160,110,25,PEAI,1.4,,,,,,,4600.0,31.0,14.0,120.0,100.0,5.0,21.9034,78.8415,1.11734,24.8641,9078,CH2,v2,
36311,20250314,82,Cs0.05MA0.1FA0.85PbI3.0,1.73,MACl,14.6,PEAI,0.517,,,py3,0.165,DMACPA,0.165,,,,,,,1000,10,4800,35,10,160,110,25,PEAI,1.4,,,,,,,4600.0,31.0,14.0,120.0,100.0,5.0,22.1357,79.6771,1.11501,24.9161,9078,CH3,v2,
36312,20250314,82,Cs0.05MA0.1FA0.85PbI3.0,1.73,MACl,14.6,PEAI,0.517,,,py3,0.165,DMACPA,0.165,,,,,,,1000,10,4800,35,10,160,110,25,PEAI,1.4,,,,,,,4600.0,31.0,14.0,120.0,100.0,5.0,21.7527,79.707,1.11281,24.5243,9078,CH4,v2,
36313,20250314,82,Cs0.05MA0.1FA0.85PbI3.0,1.73,MACl,14.6,PEAI,0.517,,,py3,0.165,DMACPA,0.165,,,,,,,1000,10,4800,35,10,160,110,25,PEAI,1.4,,,,,,,5000.0,30.0,14.0,120.0,100.0,5.0,18.2709,67.9731,1.11494,24.1085,9079,CH1,v2,
36314,20250314,82,Cs0.05MA0.1FA0.85PbI3.0,1.73,MACl,14.6,PEAI,0.517,,,py3,0.165,DMACPA,0.165,,,,,,,1000,10,4800,35,10,160,110,25,PEAI,1.4,,,,,,,5000.0,30.0,14.0,120.0,100.0,5.0,22.2545,80.2532,1.12165,24.7229,9079,CH2,v2,
36315,20250314,82,Cs0.05MA0.1FA0.85PbI3.0,1.73,MACl,14.6,PEAI,0.517,,,py3,0.165,DMACPA,0.165,,,,,,,1000,10,4800,35,10,160,110,25,PEAI,1.4,,,,,,,5000.0,30.0,14.0,120.0,100.0,5.0,22.471,81.065,1.11749,24.8053,9079,CH3,v2,
36316,20250314,82,Cs0.05MA0.1FA0.85PbI3.0,1.73,MACl,14.6,PEAI,0.517,,,py3,0.165,DMACPA,0.165,,,,,,,1000,10,4800,35,10,160,110,25,PEAI,1.4,,,,,,,5000.0,30.0,14.0,120.0,100.0,5.0,21.8546,80.9495,1.11443,24.2257,9079,CH4,v2,
36317,20250314,82,Cs0.05MA0.1FA0.85PbI3.0,1.73,MACl,14.6,PEAI,0.517,,,py3,0.165,DMACPA,0.165,,,,,,,1000,10,4800,35,10,160,110,25,PEAI,1.4,,,,,,,5100.0,30.0,11.0,100.0,100.0,7.0,22.4978,82.6447,1.11471,24.421,9080,CH1,v2,
36318,20250314,82,Cs0.05MA0.1FA0.85PbI3.0,1.73,MACl,14.6,PEAI,0.517,,,py3,0.165,DMACPA,0.165,,,,,,,1000,10,4800,35,10,160,110,25,PEAI,1.4,,,,,,,5100.0,30.0,11.0,100.0,100.0,7.0,23.0737,82.6244,1.11478,25.0506,9080,CH2,v2,
36319,20250314,82,Cs0.05MA0.1FA0.85PbI3.0,1.73,MACl,14.6,PEAI,0.517,,,py3,0.165,DMACPA,0.165,,,,,,,1000,10,4800,35,10,160,110,25,PEAI,1.4,,,,,,,5100.0,30.0,11.0,100.0,100.0,7.0,22.9711,82.271,1.11235,25.101,9080,CH3,v2,
36320,20250314,82,Cs0.05MA0.1FA0.85PbI3.0,1.73,MACl,14.6,PEAI,0.517,,,py3,0.165,DMACPA,0.165,,,,,,,1000,10,4800,35,10,160,110,25,PEAI,1.4,,,,,,,5100.0,30.0,11.0,100.0,100.0,7.0,22.5434,81.4374,1.11051,24.9272,9080,CH4,v2,
36321,20250314,82,Cs0.07FA0.83MA0.1PbI3.0,1.63,MACl,10.0,PEAI,0.5,,,Me-4PACz,0.198,2PACz,0.132,,,,,,,1000,10,5000,30,10,200,105,20,PEACl,1.0,,,,,,,4100.0,30.0,12.0,100.0,100.0,4.0,21.0167,80.5397,1.08571,24.0348,9081,CH1,v2,
36322,20250314,82,Cs0.07FA0.83MA0.1PbI3.0,1.63,MACl,10.0,PEAI,0.5,,,Me-4PACz,0.198,2PACz,0.132,,,,,,,1000,10,5000,30,10,200,105,20,PEACl,1.0,,,,,,,4100.0,30.0,12.0,100.0,100.0,4.0,20.6502,78.9433,1.09209,23.9526,9081,CH2,v2,
36323,20250314,82,Cs0.07FA0.83MA0.1PbI3.0,1.63,MACl,10.0,PEAI,0.5,,,Me-4PACz,0.198,2PACz,0.132,,,,,,,1000,10,5000,30,10,200,105,20,PEACl,1.0,,,,,,,4100.0,30.0,12.0,100.0,100.0,4.0,18.7317,71.7754,1.08924,23.9596,9081,CH3,v2,
36324,20250314,82,Cs0.07FA0.83MA0.1PbI3.0,1.63,MACl,10.0,PEAI,0.5,,,Me-4PACz,0.198,2PACz,0.132,,,,,,,1000,10,5000,30,10,200,105,20,PEACl,1.0,,,,,,,4100.0,30.0,12.0,100.0,100.0,4.0,19.5861,75.4817,1.09183,23.7658,9081,CH4,v2,
36325,20250314,82,Cs0.07FA0.83MA0.1PbI3.0,1.63,MACl,10.0,PEAI,0.5,,,Me-4PACz,0.198,2PACz,0.132,,,,,,,1000,10,5000,30,10,200,105,20,PEACl,1.0,,,,,,,4500.0,30.0,12.0,100.0,100.0,4.0,20.9545,82.8507,1.09266,23.1472,9082,CH1,v2,
36326,20250314,82,Cs0.07FA0.83MA0.1PbI3.0,1.63,MACl,10.0,PEAI,0.5,,,Me-4PACz,0.198,2PACz,0.132,,,,,,,1000,10,5000,30,10,200,105,20,PEACl,1.0,,,,,,,4500.0,30.0,12.0,100.0,100.0,4.0,20.7002,80.7242,1.09881,23.3372,9082,CH2,v2,
36327,20250314,82,Cs0.07FA0.83MA0.1PbI3.0,1.63,MACl,10.0,PEAI,0.5,,,Me-4PACz,0.198,2PACz,0.132,,,,,,,1000,10,5000,30,10,200,105,20,PEACl,1.0,,,,,,,4500.0,30.0,12.0,100.0,100.0,4.0,20.4335,79.6544,1.09729,23.3782,9082,CH3,v2,
36328,20250314,82,Cs0.07FA0.83MA0.1PbI3.0,1.63,MACl,10.0,PEAI,0.5,,,Me-4PACz,0.198,2PACz,0.132,,,,,,,1000,10,5000,30,10,200,105,20,PEACl,1.0,,,,,,,4500.0,30.0,12.0,100.0,100.0,4.0,19.8861,78.949,1.09409,23.0223,9082,CH4,v2,
36329,20250314,82,Cs0.07FA0.83MA0.1PbI3.0,1.63,MACl,10.0,PEAI,0.5,,,Me-4PACz,0.198,2PACz,0.132,,,,,,,1000,10,5000,30,10,200,105,20,PEACl,1.0,,,,,,,4800.0,31.0,14.0,120.0,100.0,5.0,18.4341,73.771,1.08447,23.0418,9083,CH1,v2,
36330,20250314,82,Cs0.07FA0.83MA0.1PbI3.0,1.63,MACl,10.0,PEAI,0.5,,,Me-4PACz,0.198,2PACz,0.132,,,,,,,1000,10,5000,30,10,200,105,20,PEACl,1.0,,,,,,,4800.0,31.0,14.0,120.0,100.0,5.0,20.9066,81.9558,1.09567,23.2822,9083,CH2,v2,
36331,20250314,82,Cs0.07FA0.83MA0.1PbI3.0,1.63,MACl,10.0,PEAI,0.5,,,Me-4PACz,0.198,2PACz,0.132,,,,,,,1000,10,5000,30,10,200,105,20,PEACl,1.0,,,,,,,4800.0,31.0,14.0,120.0,100.0,5.0,20.3572,80.5208,1.09502,23.088,9083,CH3,v2,
36332,20250314,82,Cs0.07FA0.83MA0.1PbI3.0,1.63,MACl,10.0,PEAI,0.5,,,Me-4PACz,0.198,2PACz,0.132,,,,,,,1000,10,5000,30,10,200,105,20,PEACl,1.0,,,,,,,4800.0,31.0,14.0,120.0,100.0,5.0,19.6773,79.2013,1.09073,22.778,9083,CH4,v2,
36333,20250314,82,Cs0.07FA0.83MA0.1PbI3.0,1.63,MACl,10.0,PEAI,0.5,,,Me-4PACz,0.198,2PACz,0.132,,,,,,,1000,10,5000,30,10,200,105,20,PEAI,1.4,,,,,,,5000.0,31.0,10.0,100.0,100.0,4.0,24.035,79.5004,1.092,27.6856,9084,CH1,v2,
36334,20250314,82,Cs0.07FA0.83MA0.1PbI3.0,1.63,MACl,10.0,PEAI,0.5,,,Me-4PACz,0.198,2PACz,0.132,,,,,,,1000,10,5000,30,10,200,105,20,PEAI,1.4,,,,,,,5000.0,31.0,10.0,100.0,100.0,4.0,20.1548,70.5559,1.09882,25.9968,9084,CH2,v2,
