Repository: MI-Materials-Intelligence/Recipe-Language-Model

# Learning Layer

## Overview

In the learning layer, the formulas and parameters are encoded and then tokenised into recipes as inputs. Through atomic skills of data extraction, cleaning, and matching, these data are organised into standardised datasets, providing the basis for RLM training and iterative recipe refinement.

Key Atomic Skills:
- **Cleaning**: Preprocessing and outlier cleaning
- **Matching**: Matching data pairs based on variables
- **Extraction**: Data extraction from robotic boxes

File: seven_ai_layers_robotics/learning/data/data50764_from_db.csv (part 163 of 253)
No,date,rank,Formula PVK,Concentration PVK,Formula Additive 1,Concentration Additive 1,Formula Additive 2,Concentration Additive 2,Formula Additive 3,Concentration Additive 3,Formula SAM 1,Concentration SAM 1,Formula SAM 2,Concentration SAM 2,Formula SAM 3,Concentration SAM 3,Spin Coating Speed SAM,Spin Coating Time SAM,Annealed Temperature SAM,Annealed Time SAM,Spin Coating Speed PVK 1,Spin Coating Time PVK 1,Spin Coating Speed PVK 2,Spin Coating Time PVK 2,Antisolvent Dropping Timing,Antisolvent Volume,Annealed Temperature PVK,Annealed Time PVK,Formula Passivator 1,Concentration Passivator 1,Formula Passivator 2,Concentration Passivator 2,Formula Passivator 3,Concentration Passivator 3,Formula Passivator 4,Concentration Passivator 4,Spin Coating Speed Passivator,Spin Coating Time Passivator,Passivator Dropping Timing,Passivator Volume,Annealed Temperature Passivator,Annealed Time Passivator,PCE,FF,Voc,Jsc,Product,Channel,From,upload_time
36335,20250314,82,Cs0.07FA0.83MA0.1PbI3.0,1.63,MACl,10.0,PEAI,0.5,,,Me-4PACz,0.198,2PACz,0.132,,,,,,,1000,10,5000,30,10,200,105,20,PEAI,1.4,,,,,,,5000.0,31.0,10.0,100.0,100.0,4.0,21.1221,78.0428,1.10111,24.5795,9084,CH3,v2,
36336,20250314,82,Cs0.07FA0.83MA0.1PbI3.0,1.63,MACl,10.0,PEAI,0.5,,,Me-4PACz,0.198,2PACz,0.132,,,,,,,1000,10,5000,30,10,200,105,20,PEAI,1.4,,,,,,,5000.0,31.0,10.0,100.0,100.0,4.0,19.1977,76.9707,1.09717,22.7326,9084,CH4,v2,
36337,20250314,82,Cs0.07FA0.83MA0.1PbI3.0,1.63,MACl,10.0,PEAI,0.5,,,Me-4PACz,0.198,2PACz,0.132,,,,,,,1000,10,5000,30,10,200,105,20,PEAI,1.4,,,,,,,5000.0,30.0,14.0,120.0,100.0,5.0,21.151,82.9112,1.09677,23.2596,9085,CH1,v2,
36338,20250314,82,Cs0.07FA0.83MA0.1PbI3.0,1.63,MACl,10.0,PEAI,0.5,,,Me-4PACz,0.198,2PACz,0.132,,,,,,,1000,10,5000,30,10,200,105,20,PEAI,1.4,,,,,,,5000.0,30.0,14.0,120.0,100.0,5.0,19.746,76.7636,1.10399,23.3002,9085,CH2,v2,
36339,20250314,82,Cs0.07FA0.83MA0.1PbI3.0,1.63,MACl,10.0,PEAI,0.5,,,Me-4PACz,0.198,2PACz,0.132,,,,,,,1000,10,5000,30,10,200,105,20,PEAI,1.4,,,,,,,5000.0,30.0,14.0,120.0,100.0,5.0,20.3911,79.4704,1.10273,23.2683,9085,CH3,v2,
36340,20250314,82,Cs0.07FA0.83MA0.1PbI3.0,1.63,MACl,10.0,PEAI,0.5,,,Me-4PACz,0.198,2PACz,0.132,,,,,,,1000,10,5000,30,10,200,105,20,PEAI,1.4,,,,,,,5000.0,30.0,14.0,120.0,100.0,5.0,19.983,78.48,1.09693,23.2125,9085,CH4,v2,
36341,20250314,82,Cs0.07FA0.83MA0.1PbI3.0,1.63,MACl,10.0,PEAI,0.5,,,Me-4PACz,0.198,2PACz,0.132,,,,,,,1000,10,5000,30,10,200,105,20,PEAI,1.4,,,,,,,5100.0,30.0,11.0,100.0,100.0,7.0,20.2006,77.186,1.09497,23.9013,9086,CH1,v2,
36342,20250314,82,Cs0.07FA0.83MA0.1PbI3.0,1.63,MACl,10.0,PEAI,0.5,,,Me-4PACz,0.198,2PACz,0.132,,,,,,,1000,10,5000,30,10,200,105,20,PEAI,1.4,,,,,,,5100.0,30.0,11.0,100.0,100.0,7.0,19.307,73.3278,1.09981,23.9402,9086,CH2,v2,
36343,20250314,82,Cs0.07FA0.83MA0.1PbI3.0,1.63,MACl,10.0,PEAI,0.5,,,Me-4PACz,0.198,2PACz,0.132,,,,,,,1000,10,5000,30,10,200,105,20,PEAI,1.4,,,,,,,5100.0,30.0,11.0,100.0,100.0,7.0,18.8518,72.0907,1.09779,23.8207,9086,CH3,v2,
36344,20250314,82,Cs0.07FA0.83MA0.1PbI3.0,1.63,MACl,10.0,PEAI,0.5,,,Me-4PACz,0.198,2PACz,0.132,,,,,,,1000,10,5000,30,10,200,105,20,PEAI,1.4,,,,,,,5100.0,30.0,11.0,100.0,100.0,7.0,18.8518,72.0907,1.09779,23.8207,9086,CH4,v2,
36345,20250314,82,Cs0.07FA0.83MA0.1PbI3.0,1.63,MACl,10.0,PEAI,0.5,,,Me-4PACz,0.198,2PACz,0.132,,,,,,,1000,10,5000,30,10,200,105,20,PEAI,1.9,,,,,,,5000.0,33.0,11.0,100.0,100.0,7.0,9.94e-06,0.092523,0.002349,4.5753,9087,CH1,v2,
36346,20250314,82,Cs0.07FA0.83MA0.1PbI3.0,1.63,MACl,10.0,PEAI,0.5,,,Me-4PACz,0.198,2PACz,0.132,,,,,,,1000,10,5000,30,10,200,105,20,PEAI,1.9,,,,,,,5000.0,33.0,11.0,100.0,100.0,7.0,21.823,77.2839,1.09364,25.8196,9087,CH2,v2,
36347,20250314,82,Cs0.07FA0.83MA0.1PbI3.0,1.63,MACl,10.0,PEAI,0.5,,,Me-4PACz,0.198,2PACz,0.132,,,,,,,1000,10,5000,30,10,200,105,20,PEAI,1.9,,,,,,,5000.0,33.0,11.0,100.0,100.0,7.0,0.00060805,22.0725,0.000437,6.31094,9087,CH3,v2,
36348,20250314,82,Cs0.07FA0.83MA0.1PbI3.0,1.63,MACl,10.0,PEAI,0.5,,,Me-4PACz,0.198,2PACz,0.132,,,,,,,1000,10,5000,30,10,200,105,20,PEAI,1.9,,,,,,,5000.0,33.0,11.0,100.0,100.0,7.0,0.000656927,24.6242,0.000353,7.56695,9087,CH4,v2,
36349,20250314,82,Cs0.07FA0.83MA0.1PbI3.0,1.63,MACl,10.0,PEAI,0.5,,,Me-4PACz,0.198,2PACz,0.132,,,,,,,1000,10,5000,30,10,200,105,20,PEAI,1.9,,,,,,,5000.0,30.0,11.0,100.0,100.0,7.0,20.0584,78.5562,1.09809,23.2529,9088,CH1,v2,
36350,20250314,82,Cs0.07FA0.83MA0.1PbI3.0,1.63,MACl,10.0,PEAI,0.5,,,Me-4PACz,0.198,2PACz,0.132,,,,,,,1000,10,5000,30,10,200,105,20,PEAI,1.9,,,,,,,5000.0,30.0,11.0,100.0,100.0,7.0,19.9994,78.9075,1.10529,22.9311,9088,CH2,v2,
36351,20250314,82,Cs0.07FA0.83MA0.1PbI3.0,1.63,MACl,10.0,PEAI,0.5,,,Me-4PACz,0.198,2PACz,0.132,,,,,,,1000,10,5000,30,10,200,105,20,PEAI,1.9,,,,,,,5000.0,30.0,11.0,100.0,100.0,7.0,19.5342,78.3143,1.10575,22.5577,9088,CH3,v2,
36352,20250314,82,Cs0.07FA0.83MA0.1PbI3.0,1.63,MACl,10.0,PEAI,0.5,,,Me-4PACz,0.198,2PACz,0.132,,,,,,,1000,10,5000,30,10,200,105,20,PEAI,1.9,,,,,,,5000.0,30.0,11.0,100.0,100.0,7.0,18.864,77.9978,1.10072,21.9723,9088,CH4,v2,
36353,20250314,82,Cs0.07FA0.83MA0.1PbI3.0,1.63,MACl,10.0,PEAI,0.5,,,Me-4PACz,0.198,2PACz,0.132,,,,,,,1000,10,5000,30,10,200,105,20,PEAI,1.9,,,,,,,5500.0,35.0,12.0,125.0,105.0,5.0,24.2846,79.0907,1.10066,27.8966,9089,CH1,v2,
36354,20250314,82,Cs0.07FA0.83MA0.1PbI3.0,1.63,MACl,10.0,PEAI,0.5,,,Me-4PACz,0.198,2PACz,0.132,,,,,,,1000,10,5000,30,10,200,105,20,PEAI,1.9,,,,,,,5500.0,35.0,12.0,125.0,105.0,5.0,17.2677,59.4211,1.09321,26.5822,9089,CH2,v2,
36355,20250314,82,Cs0.07FA0.83MA0.1PbI3.0,1.63,MACl,10.0,PEAI,0.5,,,Me-4PACz,0.198,2PACz,0.132,,,,,,,1000,10,5000,30,10,200,105,20,PEAI,1.9,,,,,,,5500.0,35.0,12.0,125.0,105.0,5.0,21.6776,77.9406,1.10442,25.1834,9089,CH3,v2,
36356,20250314,82,Cs0.07FA0.83MA0.1PbI3.0,1.63,MACl,10.0,PEAI,0.5,,,Me-4PACz,0.198,2PACz,0.132,,,,,,,1000,10,5000,30,10,200,105,20,PEAI,1.9,,,,,,,5500.0,35.0,12.0,125.0,105.0,5.0,20.2273,77.9141,1.09907,23.6209,9089,CH4,v2,
36357,20250314,82,Cs0.07FA0.83MA0.1PbI3.0,1.63,MACl,10.0,PEAI,0.5,,,Me-4PACz,0.198,2PACz,0.132,,,,,,,1000,10,5000,30,10,200,105,20,PEAI,1.9,,,,,,,5000.0,32.0,11.0,100.0,100.0,7.0,7.85e-05,0.064894,0.00335,36.1155,9090,CH1,v2,
36358,20250314,82,Cs0.07FA0.83MA0.1PbI3.0,1.63,MACl,10.0,PEAI,0.5,,,Me-4PACz,0.198,2PACz,0.132,,,,,,,1000,10,5000,30,10,200,105,20,PEAI,1.9,,,,,,,5000.0,32.0,11.0,100.0,100.0,7.0,0.000100983,0.0316831,0.006582,48.4227,9090,CH2,v2,
36359,20250314,82,Cs0.07FA0.83MA0.1PbI3.0,1.63,MACl,10.0,PEAI,0.5,,,Me-4PACz,0.198,2PACz,0.132,,,,,,,1000,10,5000,30,10,200,105,20,PEAI,1.9,,,,,,,5000.0,32.0,11.0,100.0,100.0,7.0,0.0560846,13.1174,0.012021,35.5669,9090,CH3,v2,
36360,20250314,82,Cs0.07FA0.83MA0.1PbI3.0,1.63,MACl,10.0,PEAI,0.5,,,Me-4PACz,0.198,2PACz,0.132,,,,,,,1000,10,5000,30,10,200,105,20,PEAI,1.9,,,,,,,5000.0,32.0,11.0,100.0,100.0,7.0,21.1753,76.8563,1.09365,25.1925,9090,CH4,v2,
36361,20250314,82,Cs0.05FA0.8MA0.15PbI3.0,1.53,MACl,10.0,PEAI,0.4,,,2PACz,0.248,MeO-4PADBC,0.083,,,,,,,1000,10,5000,38,9,200,105,20,PEACl,1.0,,,,,,,4100.0,30.0,12.0,100.0,100.0,4.0,15.077,58.1584,1.0864,23.8623,9091,CH1,v2,
36362,20250314,82,Cs0.05FA0.8MA0.15PbI3.0,1.53,MACl,10.0,PEAI,0.4,,,2PACz,0.248,MeO-4PADBC,0.083,,,,,,,1000,10,5000,38,9,200,105,20,PEACl,1.0,,,,,,,4100.0,30.0,12.0,100.0,100.0,4.0,20.0689,74.8835,1.11361,24.066,9091,CH2,v2,
36363,20250314,82,Cs0.05FA0.8MA0.15PbI3.0,1.53,MACl,10.0,PEAI,0.4,,,2PACz,0.248,MeO-4PADBC,0.083,,,,,,,1000,10,5000,38,9,200,105,20,PEACl,1.0,,,,,,,4100.0,30.0,12.0,100.0,100.0,4.0,21.5894,80.6506,1.10658,24.1907,9091,CH3,v2,
36364,20250314,82,Cs0.05FA0.8MA0.15PbI3.0,1.53,MACl,10.0,PEAI,0.4,,,2PACz,0.248,MeO-4PADBC,0.083,,,,,,,1000,10,5000,38,9,200,105,20,PEACl,1.0,,,,,,,4100.0,30.0,12.0,100.0,100.0,4.0,20.9904,80.1564,1.1028,23.7456,9091,CH4,v2,
36365,20250314,82,Cs0.05FA0.8MA0.15PbI3.0,1.53,MACl,10.0,PEAI,0.4,,,2PACz,0.248,MeO-4PADBC,0.083,,,,,,,1000,10,5000,38,9,200,105,20,PEACl,1.0,,,,,,,4500.0,30.0,12.0,100.0,100.0,4.0,0.000100871,0.100733,0.002896,34.5804,9092,CH1,v2,
36366,20250314,82,Cs0.05FA0.8MA0.15PbI3.0,1.53,MACl,10.0,PEAI,0.4,,,2PACz,0.248,MeO-4PADBC,0.083,,,,,,,1000,10,5000,38,9,200,105,20,PEACl,1.0,,,,,,,4500.0,30.0,12.0,100.0,100.0,4.0,0.000102586,0.0563262,0.00423,43.0566,9092,CH2,v2,
36367,20250314,82,Cs0.05FA0.8MA0.15PbI3.0,1.53,MACl,10.0,PEAI,0.4,,,2PACz,0.248,MeO-4PADBC,0.083,,,,,,,1000,10,5000,38,9,200,105,20,PEACl,1.0,,,,,,,4500.0,30.0,12.0,100.0,100.0,4.0,3.34e-05,0.0373458,0.004228,21.1797,9092,CH3,v2,
36368,20250314,82,Cs0.05FA0.8MA0.15PbI3.0,1.53,MACl,10.0,PEAI,0.4,,,2PACz,0.248,MeO-4PADBC,0.083,,,,,,,1000,10,5000,38,9,200,105,20,PEACl,1.0,,,,,,,4500.0,30.0,12.0,100.0,100.0,4.0,7.19e-05,0.108123,0.002367,28.0829,9092,CH4,v2,
36369,20250314,82,Cs0.05FA0.8MA0.15PbI3.0,1.53,MACl,10.0,PEAI,0.4,,,2PACz,0.248,MeO-4PADBC,0.083,,,,,,,1000,10,5000,38,9,200,105,20,PEACl,1.0,,,,,,,4800.0,31.0,14.0,120.0,100.0,5.0,3.69e-05,0.0944828,0.004978,7.84393,9093,CH1,v2,
36370,20250314,82,Cs0.05FA0.8MA0.15PbI3.0,1.53,MACl,10.0,PEAI,0.4,,,2PACz,0.248,MeO-4PADBC,0.083,,,,,,,1000,10,5000,38,9,200,105,20,PEACl,1.0,,,,,,,4800.0,31.0,14.0,120.0,100.0,5.0,18.0226,72.1442,1.05407,23.6998,9093,CH2,v2,
36371,20250314,82,Cs0.05FA0.8MA0.15PbI3.0,1.53,MACl,10.0,PEAI,0.4,,,2PACz,0.248,MeO-4PADBC,0.083,,,,,,,1000,10,5000,38,9,200,105,20,PEACl,1.0,,,,,,,4800.0,31.0,14.0,120.0,100.0,5.0,15.6231,63.6953,1.0361,23.6732,9093,CH3,v2,
36372,20250314,82,Cs0.05FA0.8MA0.15PbI3.0,1.53,MACl,10.0,PEAI,0.4,,,2PACz,0.248,MeO-4PADBC,0.083,,,,,,,1000,10,5000,38,9,200,105,20,PEACl,1.0,,,,,,,4800.0,31.0,14.0,120.0,100.0,5.0,17.223,70.4174,1.04606,23.3815,9093,CH4,v2,
36373,20250314,82,Cs0.05FA0.8MA0.15PbI3.0,1.53,MACl,10.0,PEAI,0.4,,,2PACz,0.248,MeO-4PADBC,0.083,,,,,,,1000,10,5000,38,9,200,105,20,PEAI,1.4,,,,,,,5000.0,31.0,10.0,100.0,100.0,4.0,24.3565,80.8868,1.11782,26.9381,9094,CH1,v2,
36374,20250314,82,Cs0.05FA0.8MA0.15PbI3.0,1.53,MACl,10.0,PEAI,0.4,,,2PACz,0.248,MeO-4PADBC,0.083,,,,,,,1000,10,5000,38,9,200,105,20,PEAI,1.4,,,,,,,5000.0,31.0,10.0,100.0,100.0,4.0,23.801,79.7545,1.10818,26.9295,9094,CH2,v2,
36375,20250314,82,Cs0.05FA0.8MA0.15PbI3.0,1.53,MACl,10.0,PEAI,0.4,,,2PACz,0.248,MeO-4PADBC,0.083,,,,,,,1000,10,5000,38,9,200,105,20,PEAI,1.4,,,,,,,5000.0,31.0,10.0,100.0,100.0,4.0,23.1312,78.7655,1.10727,26.5222,9094,CH3,v2,
36376,20250314,82,Cs0.05FA0.8MA0.15PbI3.0,1.53,MACl,10.0,PEAI,0.4,,,2PACz,0.248,MeO-4PADBC,0.083,,,,,,,1000,10,5000,38,9,200,105,20,PEAI,1.4,,,,,,,5000.0,31.0,10.0,100.0,100.0,4.0,21.6882,77.835,1.09915,25.3509,9094,CH4,v2,
36377,20250314,82,Cs0.05FA0.8MA0.15PbI3.0,1.53,MACl,10.0,PEAI,0.4,,,2PACz,0.248,MeO-4PADBC,0.083,,,,,,,1000,10,5000,38,9,200,105,20,PEAI,1.4,,,,,,,5000.0,30.0,14.0,120.0,100.0,5.0,21.699,81.8271,1.11637,23.7538,9095,CH1,v2,
36378,20250314,82,Cs0.05FA0.8MA0.15PbI3.0,1.53,MACl,10.0,PEAI,0.4,,,2PACz,0.248,MeO-4PADBC,0.083,,,,,,,1000,10,5000,38,9,200,105,20,PEAI,1.4,,,,,,,5000.0,30.0,14.0,120.0,100.0,5.0,21.7293,80.9209,1.11672,24.0459,9095,CH2,v2,
36379,20250314,82,Cs0.05FA0.8MA0.15PbI3.0,1.53,MACl,10.0,PEAI,0.4,,,2PACz,0.248,MeO-4PADBC,0.083,,,,,,,1000,10,5000,38,9,200,105,20,PEAI,1.4,,,,,,,5000.0,30.0,14.0,120.0,100.0,5.0,21.5451,80.3652,1.11282,24.0911,9095,CH3,v2,
36380,20250314,82,Cs0.05FA0.8MA0.15PbI3.0,1.53,MACl,10.0,PEAI,0.4,,,2PACz,0.248,MeO-4PADBC,0.083,,,,,,,1000,10,5000,38,9,200,105,20,PEAI,1.4,,,,,,,5000.0,30.0,14.0,120.0,100.0,5.0,20.5451,78.6655,1.10702,23.5922,9095,CH4,v2,
36381,20250314,82,Cs0.05FA0.8MA0.15PbI3.0,1.53,MACl,10.0,PEAI,0.4,,,2PACz,0.248,MeO-4PADBC,0.083,,,,,,,1000,10,5000,38,9,200,105,20,PEAI,1.4,,,,,,,5100.0,30.0,11.0,100.0,100.0,7.0,22.2436,81.3156,1.11058,24.6309,9096,CH1,v2,
36382,20250314,82,Cs0.05FA0.8MA0.15PbI3.0,1.53,MACl,10.0,PEAI,0.4,,,2PACz,0.248,MeO-4PADBC,0.083,,,,,,,1000,10,5000,38,9,200,105,20,PEAI,1.4,,,,,,,5100.0,30.0,11.0,100.0,100.0,7.0,22.915,79.3961,1.10684,26.0757,9096,CH2,v2,
36383,20250314,82,Cs0.05FA0.8MA0.15PbI3.0,1.53,MACl,10.0,PEAI,0.4,,,2PACz,0.248,MeO-4PADBC,0.083,,,,,,,1000,10,5000,38,9,200,105,20,PEAI,1.4,,,,,,,5100.0,30.0,11.0,100.0,100.0,7.0,23.2463,77.5244,1.10354,27.1724,9096,CH3,v2,
36384,20250314,82,Cs0.05FA0.8MA0.15PbI3.0,1.53,MACl,10.0,PEAI,0.4,,,2PACz,0.248,MeO-4PADBC,0.083,,,,,,,1000,10,5000,38,9,200,105,20,PEAI,1.4,,,,,,,5100.0,30.0,11.0,100.0,100.0,7.0,23.0651,76.2314,1.09511,27.6289,9096,CH4,v2,
36385,20250314,82,Cs0.05FA0.8MA0.15PbI3.0,1.53,MACl,10.0,PEAI,0.4,,,2PACz,0.248,MeO-4PADBC,0.083,,,,,,,1000,10,5000,38,9,200,105,20,PEAI,1.9,,,,,,,5000.0,33.0,11.0,100.0,100.0,7.0,21.8247,80.7603,1.11679,24.1979,9097,CH1,v2,
36386,20250314,82,Cs0.05FA0.8MA0.15PbI3.0,1.53,MACl,10.0,PEAI,0.4,,,2PACz,0.248,MeO-4PADBC,0.083,,,,,,,1000,10,5000,38,9,200,105,20,PEAI,1.9,,,,,,,5000.0,33.0,11.0,100.0,100.0,7.0,22.1573,80.2789,1.11923,24.6601,9097,CH2,v2,
36387,20250314,82,Cs0.05FA0.8MA0.15PbI3.0,1.53,MACl,10.0,PEAI,0.4,,,2PACz,0.248,MeO-4PADBC,0.083,,,,,,,1000,10,5000,38,9,200,105,20,PEAI,1.9,,,,,,,5000.0,33.0,11.0,100.0,100.0,7.0,22.1297,79.8115,1.11818,24.7969,9097,CH3,v2,
36388,20250314,82,Cs0.05FA0.8MA0.15PbI3.0,1.53,MACl,10.0,PEAI,0.4,,,2PACz,0.248,MeO-4PADBC,0.083,,,,,,,1000,10,5000,38,9,200,105,20,PEAI,1.9,,,,,,,5000.0,33.0,11.0,100.0,100.0,7.0,22.0995,80.427,1.11233,24.7027,9097,CH4,v2,
36389,20250314,82,Cs0.05FA0.8MA0.15PbI3.0,1.53,MACl,10.0,PEAI,0.4,,,2PACz,0.248,MeO-4PADBC,0.083,,,,,,,1000,10,5000,38,9,200,105,20,PEAI,1.9,,,,,,,5000.0,30.0,11.0,100.0,100.0,7.0,22.0579,79.6431,1.12216,24.681,9098,CH1,v2,
36390,20250314,82,Cs0.05FA0.8MA0.15PbI3.0,1.53,MACl,10.0,PEAI,0.4,,,2PACz,0.248,MeO-4PADBC,0.083,,,,,,,1000,10,5000,38,9,200,105,20,PEAI,1.9,,,,,,,5000.0,30.0,11.0,100.0,100.0,7.0,23.1931,81.6845,1.12282,25.2878,9098,CH2,v2,
36391,20250314,82,Cs0.05FA0.8MA0.15PbI3.0,1.53,MACl,10.0,PEAI,0.4,,,2PACz,0.248,MeO-4PADBC,0.083,,,,,,,1000,10,5000,38,9,200,105,20,PEAI,1.9,,,,,,,5000.0,30.0,11.0,100.0,100.0,7.0,23.1931,81.2124,1.11821,25.5396,9098,CH3,v2,
36392,20250314,82,Cs0.05FA0.8MA0.15PbI3.0,1.53,MACl,10.0,PEAI,0.4,,,2PACz,0.248,MeO-4PADBC,0.083,,,,,,,1000,10,5000,38,9,200,105,20,PEAI,1.9,,,,,,,5000.0,30.0,11.0,100.0,100.0,7.0,22.7569,80.6588,1.11445,25.3162,9098,CH4,v2,
36393,20250314,82,Cs0.05FA0.8MA0.15PbI3.0,1.53,MACl,10.0,PEAI,0.4,,,2PACz,0.248,MeO-4PADBC,0.083,,,,,,,1000,10,5000,38,9,200,105,20,PEAI,1.9,,,,,,,5500.0,35.0,12.0,125.0,105.0,5.0,19.787,69.3869,1.09109,26.1361,9099,CH1,v2,
36394,20250314,82,Cs0.05FA0.8MA0.15PbI3.0,1.53,MACl,10.0,PEAI,0.4,,,2PACz,0.248,MeO-4PADBC,0.083,,,,,,,1000,10,5000,38,9,200,105,20,PEAI,1.9,,,,,,,5500.0,35.0,12.0,125.0,105.0,5.0,22.747,78.75,1.10818,26.0654,9099,CH2,v2,
36395,20250314,82,Cs0.05FA0.8MA0.15PbI3.0,1.53,MACl,10.0,PEAI,0.4,,,2PACz,0.248,MeO-4PADBC,0.083,,,,,,,1000,10,5000,38,9,200,105,20,PEAI,1.9,,,,,,,5500.0,35.0,12.0,125.0,105.0,5.0,22.4067,79.133,1.10816,25.5516,9099,CH3,v2,
36396,20250314,82,Cs0.05FA0.8MA0.15PbI3.0,1.53,MACl,10.0,PEAI,0.4,,,2PACz,0.248,MeO-4PADBC,0.083,,,,,,,1000,10,5000,38,9,200,105,20,PEAI,1.9,,,,,,,5500.0,35.0,12.0,125.0,105.0,5.0,21.0769,78.7536,1.10265,24.2717,9099,CH4,v2,
36397,20250314,82,Cs0.05FA0.8MA0.15PbI3.0,1.53,MACl,10.0,PEAI,0.4,,,2PACz,0.248,MeO-4PADBC,0.083,,,,,,,1000,10,5000,38,9,200,105,20,PEAI,1.9,,,,,,,5000.0,32.0,11.0,100.0,100.0,7.0,9.3823,39.7653,0.977733,24.1315,9100,CH1,v2,
36398,20250314,82,Cs0.05FA0.8MA0.15PbI3.0,1.53,MACl,10.0,PEAI,0.4,,,2PACz,0.248,MeO-4PADBC,0.083,,,,,,,1000,10,5000,38,9,200,105,20,PEAI,1.9,,,,,,,5000.0,32.0,11.0,100.0,100.0,7.0,0.510918,24.6221,0.089878,23.0872,9100,CH2,v2,
36399,20250314,82,Cs0.05FA0.8MA0.15PbI3.0,1.53,MACl,10.0,PEAI,0.4,,,2PACz,0.248,MeO-4PADBC,0.083,,,,,,,1000,10,5000,38,9,200,105,20,PEAI,1.9,,,,,,,5000.0,32.0,11.0,100.0,100.0,7.0,4.07094,29.2393,0.565667,24.6131,9100,CH3,v2,
36400,20250314,82,Cs0.05FA0.8MA0.15PbI3.0,1.53,MACl,10.0,PEAI,0.4,,,2PACz,0.248,MeO-4PADBC,0.083,,,,,,,1000,10,5000,38,9,200,105,20,PEAI,1.9,,,,,,,5000.0,32.0,11.0,100.0,100.0,7.0,15.7768,59.5385,1.09073,24.2943,9100,CH4,v2,
36401,20250317,83,Cs0.05FA0.8MA0.15PbI3.0,1.53,MACl,10.0,PEAI,0.4,,,2PACz,0.248,MeO-4PADBC,0.083,,,,,,,1000,10,5000,38,9,200,105,20,PEACl,1.0,,,,,,,4100.0,30.0,12.0,100.0,100.0,4.0,15.9695,63.9173,1.11974,22.3128,9101,CH1,v2,
36402,20250317,83,Cs0.05FA0.8MA0.15PbI3.0,1.53,MACl,10.0,PEAI,0.4,,,2PACz,0.248,MeO-4PADBC,0.083,,,,,,,1000,10,5000,38,9,200,105,20,PEACl,1.0,,,,,,,4100.0,30.0,12.0,100.0,100.0,4.0,15.5038,63.36,1.11814,21.8841,9101,CH2,v2,
36403,20250317,83,Cs0.05FA0.8MA0.15PbI3.0,1.53,MACl,10.0,PEAI,0.4,,,2PACz,0.248,MeO-4PADBC,0.083,,,,,,,1000,10,5000,38,9,200,105,20,PEACl,1.0,,,,,,,4100.0,30.0,12.0,100.0,100.0,4.0,1.11494,24.927,0.222194,20.1303,9101,CH3,v2,
36404,20250317,83,Cs0.05FA0.8MA0.15PbI3.0,1.53,MACl,10.0,PEAI,0.4,,,2PACz,0.248,MeO-4PADBC,0.083,,,,,,,1000,10,5000,38,9,200,105,20,PEACl,1.0,,,,,,,4100.0,30.0,12.0,100.0,100.0,4.0,0.160365,24.8029,0.036449,17.7388,9101,CH4,v2,
36405,20250317,83,Cs0.05FA0.8MA0.15PbI3.0,1.53,MACl,10.0,PEAI,0.4,,,2PACz,0.248,MeO-4PADBC,0.083,,,,,,,1000,10,5000,38,9,200,105,20,PEACl,1.0,,,,,,,4200.0,30.0,10.0,100.0,100.0,4.0,14.7306,60.9982,1.11788,21.6027,9102,CH1,v2,
36406,20250317,83,Cs0.05FA0.8MA0.15PbI3.0,1.53,MACl,10.0,PEAI,0.4,,,2PACz,0.248,MeO-4PADBC,0.083,,,,,,,1000,10,5000,38,9,200,105,20,PEACl,1.0,,,,,,,4200.0,30.0,10.0,100.0,100.0,4.0,15.8322,67.508,1.11508,21.032,9102,CH2,v2,
36407,20250317,83,Cs0.05FA0.8MA0.15PbI3.0,1.53,MACl,10.0,PEAI,0.4,,,2PACz,0.248,MeO-4PADBC,0.083,,,,,,,1000,10,5000,38,9,200,105,20,PEACl,1.0,,,,,,,4200.0,30.0,10.0,100.0,100.0,4.0,15.8505,66.7978,1.11198,21.3396,9102,CH3,v2,
36408,20250317,83,Cs0.05FA0.8MA0.15PbI3.0,1.53,MACl,10.0,PEAI,0.4,,,2PACz,0.248,MeO-4PADBC,0.083,,,,,,,1000,10,5000,38,9,200,105,20,PEACl,1.0,,,,,,,4200.0,30.0,10.0,100.0,100.0,4.0,17.4727,72.2426,1.10874,21.8141,9102,CH4,v2,
36409,20250317,83,Cs0.05FA0.8MA0.15PbI3.0,1.53,MACl,10.0,PEAI,0.4,,,2PACz,0.248,MeO-4PADBC,0.083,,,,,,,1000,10,5000,38,9,200,105,20,PEAI,1.0,,,,,,,3800.0,30.0,12.0,100.0,100.0,4.0,16.1793,64.434,1.11721,22.4756,9103,CH1,v2,
36410,20250317,83,Cs0.05FA0.8MA0.15PbI3.0,1.53,MACl,10.0,PEAI,0.4,,,2PACz,0.248,MeO-4PADBC,0.083,,,,,,,1000,10,5000,38,9,200,105,20,PEAI,1.0,,,,,,,3800.0,30.0,12.0,100.0,100.0,4.0,17.1268,67.7501,1.11565,22.6589,9103,CH2,v2,
36411,20250317,83,Cs0.05FA0.8MA0.15PbI3.0,1.53,MACl,10.0,PEAI,0.4,,,2PACz,0.248,MeO-4PADBC,0.083,,,,,,,1000,10,5000,38,9,200,105,20,PEAI,1.0,,,,,,,3800.0,30.0,12.0,100.0,100.0,4.0,17.2693,68.9797,1.11085,22.5372,9103,CH3,v2,
36412,20250317,83,Cs0.05FA0.8MA0.15PbI3.0,1.53,MACl,10.0,PEAI,0.4,,,2PACz,0.248,MeO-4PADBC,0.083,,,,,,,1000,10,5000,38,9,200,105,20,PEAI,1.0,,,,,,,3800.0,30.0,12.0,100.0,100.0,4.0,17.4322,70.8229,1.10682,22.2383,9103,CH4,v2,
36413,20250317,83,Cs0.05FA0.8MA0.15PbI3.0,1.53,MACl,10.0,PEAI,0.4,,,2PACz,0.248,MeO-4PADBC,0.083,,,,,,,1000,10,5000,38,9,200,105,20,PEAI,1.0,,,,,,,4100.0,30.0,12.0,100.0,100.0,4.0,17.9577,68.5411,1.11853,23.4234,9104,CH1,v2,
36414,20250317,83,Cs0.05FA0.8MA0.15PbI3.0,1.53,MACl,10.0,PEAI,0.4,,,2PACz,0.248,MeO-4PADBC,0.083,,,,,,,1000,10,5000,38,9,200,105,20,PEAI,1.0,,,,,,,4100.0,30.0,12.0,100.0,100.0,4.0,17.7906,68.9505,1.11344,23.1732,9104,CH2,v2,
36415,20250317,83,Cs0.05FA0.8MA0.15PbI3.0,1.53,MACl,10.0,PEAI,0.4,,,2PACz,0.248,MeO-4PADBC,0.083,,,,,,,1000,10,5000,38,9,200,105,20,PEAI,1.0,,,,,,,4100.0,30.0,12.0,100.0,100.0,4.0,18.3836,71.5513,1.10902,23.1673,9104,CH3,v2,
36416,20250317,83,Cs0.05FA0.8MA0.15PbI3.0,1.53,MACl,10.0,PEAI,0.4,,,2PACz,0.248,MeO-4PADBC,0.083,,,,,,,1000,10,5000,38,9,200,105,20,PEAI,1.0,,,,,,,4100.0,30.0,12.0,100.0,100.0,4.0,19.1781,75.0011,1.10487,23.1434,9104,CH4,v2,
36417,20250317,83,Cs0.05FA0.8MA0.15PbI3.0,1.53,MACl,10.0,PEAI,0.4,,,2PACz,0.248,MeO-4PADBC,0.083,,,,,,,1000,10,5000,38,9,200,105,20,PEAI,1.0,,,,,,,4000.0,30.0,10.0,120.0,100.0,5.0,17.1673,68.8501,1.11571,22.3485,9105,CH1,v2,
36418,20250317,83,Cs0.05FA0.8MA0.15PbI3.0,1.53,MACl,10.0,PEAI,0.4,,,2PACz,0.248,MeO-4PADBC,0.083,,,,,,,1000,10,5000,38,9,200,105,20,PEAI,1.0,,,,,,,4000.0,30.0,10.0,120.0,100.0,5.0,17.3364,69.2116,1.11569,22.4511,9105,CH2,v2,
36419,20250317,83,Cs0.05FA0.8MA0.15PbI3.0,1.53,MACl,10.0,PEAI,0.4,,,2PACz,0.248,MeO-4PADBC,0.083,,,,,,,1000,10,5000,38,9,200,105,20,PEAI,1.0,,,,,,,4000.0,30.0,10.0,120.0,100.0,5.0,17.4443,69.6635,1.111,22.539,9105,CH3,v2,
36420,20250317,83,Cs0.05FA0.8MA0.15PbI3.0,1.53,MACl,10.0,PEAI,0.4,,,2PACz,0.248,MeO-4PADBC,0.083,,,,,,,1000,10,5000,38,9,200,105,20,PEAI,1.0,,,,,,,4000.0,30.0,10.0,120.0,100.0,5.0,17.2216,70.0439,1.10576,22.2352,9105,CH4,v2,
36421,20250317,83,Cs0.05FA0.8MA0.15PbI3.0,1.53,MACl,10.0,PEAI,0.4,,,2PACz,0.248,MeO-4PADBC,0.083,,,,,,,1000,10,5000,38,9,200,105,20,PEAI,1.4,,,,,,,5000.0,32.0,7.0,120.0,100.0,3.0,14.8843,60.4374,1.10708,22.2456,9106,CH1,v2,
36422,20250317,83,Cs0.05FA0.8MA0.15PbI3.0,1.53,MACl,10.0,PEAI,0.4,,,2PACz,0.248,MeO-4PADBC,0.083,,,,,,,1000,10,5000,38,9,200,105,20,PEAI,1.4,,,,,,,5000.0,32.0,7.0,120.0,100.0,3.0,16.5012,66.381,1.11505,22.2935,9106,CH2,v2,
36423,20250317,83,Cs0.05FA0.8MA0.15PbI3.0,1.53,MACl,10.0,PEAI,0.4,,,2PACz,0.248,MeO-4PADBC,0.083,,,,,,,1000,10,5000,38,9,200,105,20,PEAI,1.4,,,,,,,5000.0,32.0,7.0,120.0,100.0,3.0,16.7648,67.7805,1.11169,22.2489,9106,CH3,v2,
36424,20250317,83,Cs0.05FA0.8MA0.15PbI3.0,1.53,MACl,10.0,PEAI,0.4,,,2PACz,0.248,MeO-4PADBC,0.083,,,,,,,1000,10,5000,38,9,200,105,20,PEAI,1.4,,,,,,,5000.0,32.0,7.0,120.0,100.0,3.0,18.6487,75.1739,1.11105,22.3278,9106,CH4,v2,
36425,20250317,83,Cs0.05FA0.8MA0.15PbI3.0,1.53,MACl,10.0,PEAI,0.4,,,2PACz,0.248,MeO-4PADBC,0.083,,,,,,,1000,10,5000,38,9,200,105,20,PEAI,1.4,,,,,,,5000.0,30.0,14.0,120.0,100.0,5.0,15.9057,60.9236,1.09373,23.8702,9107,CH1,v2,
36426,20250317,83,Cs0.05FA0.8MA0.15PbI3.0,1.53,MACl,10.0,PEAI,0.4,,,2PACz,0.248,MeO-4PADBC,0.083,,,,,,,1000,10,5000,38,9,200,105,20,PEAI,1.4,,,,,,,5000.0,30.0,14.0,120.0,100.0,5.0,15.9476,59.7669,1.10536,24.1395,9107,CH2,v2,
36427,20250317,83,Cs0.05FA0.8MA0.15PbI3.0,1.53,MACl,10.0,PEAI,0.4,,,2PACz,0.248,MeO-4PADBC,0.083,,,,,,,1000,10,5000,38,9,200,105,20,PEAI,1.4,,,,,,,5000.0,30.0,14.0,120.0,100.0,5.0,19.2567,70.2501,1.12317,24.4056,9107,CH3,v2,
36428,20250317,83,Cs0.05FA0.8MA0.15PbI3.0,1.53,MACl,10.0,PEAI,0.4,,,2PACz,0.248,MeO-4PADBC,0.083,,,,,,,1000,10,5000,38,9,200,105,20,PEAI,1.4,,,,,,,5000.0,30.0,14.0,120.0,100.0,5.0,19.069,70.538,1.11709,24.2001,9107,CH4,v2,
36429,20250317,83,Cs0.05FA0.8MA0.15PbI3.0,1.53,MACl,10.0,PEAI,0.4,,,2PACz,0.248,MeO-4PADBC,0.083,,,,,,,1000,10,5000,38,9,200,105,20,PEAI,1.4,,,,,,,5100.0,30.0,11.0,100.0,100.0,7.0,3.24041,29.5816,0.516681,21.201,9108,CH1,v2,
36430,20250317,83,Cs0.05FA0.8MA0.15PbI3.0,1.53,MACl,10.0,PEAI,0.4,,,2PACz,0.248,MeO-4PADBC,0.083,,,,,,,1000,10,5000,38,9,200,105,20,PEAI,1.4,,,,,,,5100.0,30.0,11.0,100.0,100.0,7.0,9.80145,45.9614,1.09209,19.5272,9108,CH2,v2,
36431,20250317,83,Cs0.05FA0.8MA0.15PbI3.0,1.53,MACl,10.0,PEAI,0.4,,,2PACz,0.248,MeO-4PADBC,0.083,,,,,,,1000,10,5000,38,9,200,105,20,PEAI,1.4,,,,,,,5100.0,30.0,11.0,100.0,100.0,7.0,8.94575,44.399,1.08362,18.5937,9108,CH3,v2,
36432,20250317,83,Cs0.05FA0.8MA0.15PbI3.0,1.53,MACl,10.0,PEAI,0.4,,,2PACz,0.248,MeO-4PADBC,0.083,,,,,,,1000,10,5000,38,9,200,105,20,PEAI,1.4,,,,,,,5100.0,30.0,11.0,100.0,100.0,7.0,7.16038,40.3633,0.981983,18.0653,9108,CH4,v2,
36433,20250317,83,Cs0.05FA0.8MA0.15PbI3.0,1.53,MACl,10.0,PEAI,0.4,,,2PACz,0.248,MeO-4PADBC,0.083,,,,,,,1000,10,5000,38,9,200,105,20,PEAI,1.9,,,,,,,5500.0,35.0,12.0,125.0,105.0,5.0,8.89153,39.81,1.07276,20.82,9109,CH1,v2,
36434,20250317,83,Cs0.05FA0.8MA0.15PbI3.0,1.53,MACl,10.0,PEAI,0.4,,,2PACz,0.248,MeO-4PADBC,0.083,,,,,,,1000,10,5000,38,9,200,105,20,PEAI,1.9,,,,,,,5500.0,35.0,12.0,125.0,105.0,5.0,11.8149,47.5862,1.11419,22.2838,9109,CH2,v2,
36435,20250317,83,Cs0.05FA0.8MA0.15PbI3.0,1.53,MACl,10.0,PEAI,0.4,,,2PACz,0.248,MeO-4PADBC,0.083,,,,,,,1000,10,5000,38,9,200,105,20,PEAI,1.9,,,,,,,5500.0,35.0,12.0,125.0,105.0,5.0,12.4974,50.9501,1.10909,22.116,9109,CH3,v2,
36436,20250317,83,Cs0.05FA0.8MA0.15PbI3.0,1.53,MACl,10.0,PEAI,0.4,,,2PACz,0.248,MeO-4PADBC,0.083,,,,,,,1000,10,5000,38,9,200,105,20,PEAI,1.9,,,,,,,5500.0,35.0,12.0,125.0,105.0,5.0,14.2139,58.3854,1.10468,22.038,9109,CH4,v2,
36437,20250317,83,Cs0.05FA0.8MA0.15PbI3.0,1.53,MACl,10.0,PEAI,0.4,,,2PACz,0.248,MeO-4PADBC,0.083,,,,,,,1000,10,5000,38,9,200,105,20,PEAI,1.9,,,,,,,5000.0,30.0,11.0,100.0,100.0,7.0,16.1668,58.1444,1.16369,23.8936,9110,CH1,v2,
36438,20250317,83,Cs0.05FA0.8MA0.15PbI3.0,1.53,MACl,10.0,PEAI,0.4,,,2PACz,0.248,MeO-4PADBC,0.083,,,,,,,1000,10,5000,38,9,200,105,20,PEAI,1.9,,,,,,,5000.0,30.0,11.0,100.0,100.0,7.0,19.2151,67.2146,1.16276,24.586,9110,CH2,v2,
36439,20250317,83,Cs0.05FA0.8MA0.15PbI3.0,1.53,MACl,10.0,PEAI,0.4,,,2PACz,0.248,MeO-4PADBC,0.083,,,,,,,1000,10,5000,38,9,200,105,20,PEAI,1.9,,,,,,,5000.0,30.0,11.0,100.0,100.0,7.0,18.5795,65.4032,1.15807,24.5302,9110,CH3,v2,
36440,20250317,83,Cs0.05FA0.8MA0.15PbI3.0,1.53,MACl,10.0,PEAI,0.4,,,2PACz,0.248,MeO-4PADBC,0.083,,,,,,,1000,10,5000,38,9,200,105,20,PEAI,1.9,,,,,,,5000.0,30.0,11.0,100.0,100.0,7.0,20.2026,71.4105,1.15373,24.5211,9110,CH4,v2,
36441,20250317,83,Cs0.05MA0.1FA0.85PbI3.0,1.73,MACl,14.6,PEAI,0.517,,,Me-4PACz,0.198,DMACPA,0.132,,,,,,,1000,10,5000,40,10,160,110,25,PEACl,1.4,,,,,,,4228.0,29.0,12.0,100.0,100.0,4.0,11.4089,49.6589,1.09036,21.0706,9111,CH1,v2,
36442,20250317,83,Cs0.05MA0.1FA0.85PbI3.0,1.73,MACl,14.6,PEAI,0.517,,,Me-4PACz,0.198,DMACPA,0.132,,,,,,,1000,10,5000,40,10,160,110,25,PEACl,1.4,,,,,,,4228.0,29.0,12.0,100.0,100.0,4.0,16.6222,67.1277,1.11267,22.2545,9111,CH2,v2,
36443,20250317,83,Cs0.05MA0.1FA0.85PbI3.0,1.73,MACl,14.6,PEAI,0.517,,,Me-4PACz,0.198,DMACPA,0.132,,,,,,,1000,10,5000,40,10,160,110,25,PEACl,1.4,,,,,,,4228.0,29.0,12.0,100.0,100.0,4.0,17.1537,69.8249,1.1078,22.1761,9111,CH3,v2,
36444,20250317,83,Cs0.05MA0.1FA0.85PbI3.0,1.73,MACl,14.6,PEAI,0.517,,,Me-4PACz,0.198,DMACPA,0.132,,,,,,,1000,10,5000,40,10,160,110,25,PEACl,1.4,,,,,,,4228.0,29.0,12.0,100.0,100.0,4.0,12.7552,55.179,1.08796,21.2472,9111,CH4,v2,
36445,20250317,83,Cs0.05MA0.1FA0.85PbI3.0,1.73,MACl,14.6,PEAI,0.517,,,Me-4PACz,0.198,DMACPA,0.132,,,,,,,1000,10,5000,40,10,160,110,25,PEACl,1.4,,,,,,,4200.0,30.0,10.0,100.0,100.0,4.0,20.676,71.9727,1.15584,24.8543,9112,CH1,v2,
36446,20250317,83,Cs0.05MA0.1FA0.85PbI3.0,1.73,MACl,14.6,PEAI,0.517,,,Me-4PACz,0.198,DMACPA,0.132,,,,,,,1000,10,5000,40,10,160,110,25,PEACl,1.4,,,,,,,4200.0,30.0,10.0,100.0,100.0,4.0,22.3486,76.3243,1.15572,25.3358,9112,CH2,v2,
36447,20250317,83,Cs0.05MA0.1FA0.85PbI3.0,1.73,MACl,14.6,PEAI,0.517,,,Me-4PACz,0.198,DMACPA,0.132,,,,,,,1000,10,5000,40,10,160,110,25,PEACl,1.4,,,,,,,4200.0,30.0,10.0,100.0,100.0,4.0,21.9148,75.0717,1.15171,25.3465,9112,CH3,v2,
36448,20250317,83,Cs0.05MA0.1FA0.85PbI3.0,1.73,MACl,14.6,PEAI,0.517,,,Me-4PACz,0.198,DMACPA,0.132,,,,,,,1000,10,5000,40,10,160,110,25,PEACl,1.4,,,,,,,4200.0,30.0,10.0,100.0,100.0,4.0,22.2844,78.5072,1.1431,24.8317,9112,CH4,v2,
36449,20250317,83,Cs0.05MA0.1FA0.85PbI3.0,1.73,MACl,14.6,PEAI,0.517,,,Me-4PACz,0.198,DMACPA,0.132,,,,,,,1000,10,5000,40,10,160,110,25,PEACl,1.4,,,,,,,4700.0,31.0,10.0,100.0,100.0,4.0,20.1171,71.1201,1.14441,24.7166,9113,CH1,v2,
36450,20250317,83,Cs0.05MA0.1FA0.85PbI3.0,1.73,MACl,14.6,PEAI,0.517,,,Me-4PACz,0.198,DMACPA,0.132,,,,,,,1000,10,5000,40,10,160,110,25,PEACl,1.4,,,,,,,4700.0,31.0,10.0,100.0,100.0,4.0,21.444,75.1502,1.14572,24.9055,9113,CH2,v2,
36451,20250317,83,Cs0.05MA0.1FA0.85PbI3.0,1.73,MACl,14.6,PEAI,0.517,,,Me-4PACz,0.198,DMACPA,0.132,,,,,,,1000,10,5000,40,10,160,110,25,PEACl,1.4,,,,,,,4700.0,31.0,10.0,100.0,100.0,4.0,21.6467,76.5435,1.14136,24.7778,9113,CH3,v2,
36452,20250317,83,Cs0.05MA0.1FA0.85PbI3.0,1.73,MACl,14.6,PEAI,0.517,,,Me-4PACz,0.198,DMACPA,0.132,,,,,,,1000,10,5000,40,10,160,110,25,PEACl,1.4,,,,,,,4700.0,31.0,10.0,100.0,100.0,4.0,20.8247,75.1814,1.13843,24.331,9113,CH4,v2,
36453,20250317,83,Cs0.05MA0.1FA0.85PbI3.0,1.73,MACl,14.6,PEAI,0.517,,,Me-4PACz,0.198,DMACPA,0.132,,,,,,,1000,10,5000,40,10,160,110,25,PEACl,1.4,,,,,,,4100.0,31.0,12.0,100.0,100.0,4.0,15.3992,55.2943,1.14275,24.3706,9114,CH1,v2,
36454,20250317,83,Cs0.05MA0.1FA0.85PbI3.0,1.73,MACl,14.6,PEAI,0.517,,,Me-4PACz,0.198,DMACPA,0.132,,,,,,,1000,10,5000,40,10,160,110,25,PEACl,1.4,,,,,,,4100.0,31.0,12.0,100.0,100.0,4.0,18.1665,63.5113,1.14978,24.8775,9114,CH2,v2,
36455,20250317,83,Cs0.05MA0.1FA0.85PbI3.0,1.73,MACl,14.6,PEAI,0.517,,,Me-4PACz,0.198,DMACPA,0.132,,,,,,,1000,10,5000,40,10,160,110,25,PEACl,1.4,,,,,,,4100.0,31.0,12.0,100.0,100.0,4.0,21.8045,76.063,1.14039,25.1372,9114,CH3,v2,
36456,20250317,83,Cs0.05MA0.1FA0.85PbI3.0,1.73,MACl,14.6,PEAI,0.517,,,Me-4PACz,0.198,DMACPA,0.132,,,,,,,1000,10,5000,40,10,160,110,25,PEACl,1.4,,,,,,,4100.0,31.0,12.0,100.0,100.0,4.0,20.895,74.0715,1.13843,24.779,9114,CH4,v2,
36457,20250317,83,Cs0.05MA0.1FA0.85PbI3.0,1.73,MACl,14.6,PEAI,0.517,,,Me-4PACz,0.198,DMACPA,0.132,,,,,,,1000,10,5000,40,10,160,110,25,PEACl,1.4,,,,,,,4054.0,28.0,12.0,100.0,100.0,5.0,15.1244,55.2039,1.13399,24.1603,9115,CH1,v2,
36458,20250317,83,Cs0.05MA0.1FA0.85PbI3.0,1.73,MACl,14.6,PEAI,0.517,,,Me-4PACz,0.198,DMACPA,0.132,,,,,,,1000,10,5000,40,10,160,110,25,PEACl,1.4,,,,,,,4054.0,28.0,12.0,100.0,100.0,5.0,19.2065,68.4553,1.13567,24.7051,9115,CH2,v2,
36459,20250317,83,Cs0.05MA0.1FA0.85PbI3.0,1.73,MACl,14.6,PEAI,0.517,,,Me-4PACz,0.198,DMACPA,0.132,,,,,,,1000,10,5000,40,10,160,110,25,PEACl,1.4,,,,,,,4054.0,28.0,12.0,100.0,100.0,5.0,19.7705,70.5151,1.13531,24.6956,9115,CH3,v2,
36460,20250317,83,Cs0.05MA0.1FA0.85PbI3.0,1.73,MACl,14.6,PEAI,0.517,,,Me-4PACz,0.198,DMACPA,0.132,,,,,,,1000,10,5000,40,10,160,110,25,PEACl,1.4,,,,,,,4054.0,28.0,12.0,100.0,100.0,5.0,20.8361,75.8251,1.12603,24.4036,9115,CH4,v2,
36461,20250317,83,Cs0.05MA0.1FA0.85PbI3.0,1.73,MACl,14.6,PEAI,0.517,,,Me-4PACz,0.198,DMACPA,0.132,,,,,,,1000,10,5000,40,10,160,110,25,PEAI,1.0,,,,,,,4000.0,30.0,10.0,100.0,100.0,5.0,18.4153,67.1018,1.12384,24.4196,9116,CH1,v2,
36462,20250317,83,Cs0.05MA0.1FA0.85PbI3.0,1.73,MACl,14.6,PEAI,0.517,,,Me-4PACz,0.198,DMACPA,0.132,,,,,,,1000,10,5000,40,10,160,110,25,PEAI,1.0,,,,,,,4000.0,30.0,10.0,100.0,100.0,5.0,17.2439,63.8272,1.10748,24.3945,9116,CH2,v2,
36463,20250317,83,Cs0.05MA0.1FA0.85PbI3.0,1.73,MACl,14.6,PEAI,0.517,,,Me-4PACz,0.198,DMACPA,0.132,,,,,,,1000,10,5000,40,10,160,110,25,PEAI,1.0,,,,,,,4000.0,30.0,10.0,100.0,100.0,5.0,16.7962,63.2653,1.09865,24.165,9116,CH3,v2,
36464,20250317,83,Cs0.05MA0.1FA0.85PbI3.0,1.73,MACl,14.6,PEAI,0.517,,,Me-4PACz,0.198,DMACPA,0.132,,,,,,,1000,10,5000,40,10,160,110,25,PEAI,1.0,,,,,,,4000.0,30.0,10.0,100.0,100.0,5.0,17.2152,66.3301,1.09664,23.6667,9116,CH4,v2,
36465,20250317,83,Cs0.05MA0.1FA0.85PbI3.0,1.73,MACl,14.6,PEAI,0.517,,,Me-4PACz,0.198,DMACPA,0.132,,,,,,,1000,10,5000,40,10,160,110,25,PEAI,1.0,,,,,,,4500.0,31.0,15.0,90.0,100.0,3.0,21.206,76.8999,1.14066,24.1756,9117,CH1,v2,
36466,20250317,83,Cs0.05MA0.1FA0.85PbI3.0,1.73,MACl,14.6,PEAI,0.517,,,Me-4PACz,0.198,DMACPA,0.132,,,,,,,1000,10,5000,40,10,160,110,25,PEAI,1.0,,,,,,,4500.0,31.0,15.0,90.0,100.0,3.0,16.308,60.1701,1.13513,23.8767,9117,CH2,v2,
36467,20250317,83,Cs0.05MA0.1FA0.85PbI3.0,1.73,MACl,14.6,PEAI,0.517,,,Me-4PACz,0.198,DMACPA,0.132,,,,,,,1000,10,5000,40,10,160,110,25,PEAI,1.0,,,,,,,4500.0,31.0,15.0,90.0,100.0,3.0,22.0662,78.7991,1.13731,24.6223,9117,CH3,v2,
36468,20250317,83,Cs0.05MA0.1FA0.85PbI3.0,1.73,MACl,14.6,PEAI,0.517,,,Me-4PACz,0.198,DMACPA,0.132,,,,,,,1000,10,5000,40,10,160,110,25,PEAI,1.0,,,,,,,4500.0,31.0,15.0,90.0,100.0,3.0,18.6782,70.427,1.12684,23.536,9117,CH4,v2,
36469,20250317,83,Cs0.05MA0.1FA0.85PbI3.0,1.73,MACl,14.6,PEAI,0.517,,,Me-4PACz,0.198,DMACPA,0.132,,,,,,,1000,10,5000,40,10,160,110,25,PEAI,1.0,,,,,,,4000.0,35.0,12.0,100.0,100.0,4.0,16.3433,59.3873,1.13883,24.165,9118,CH1,v2,
36470,20250317,83,Cs0.05MA0.1FA0.85PbI3.0,1.73,MACl,14.6,PEAI,0.517,,,Me-4PACz,0.198,DMACPA,0.132,,,,,,,1000,10,5000,40,10,160,110,25,PEAI,1.0,,,,,,,4000.0,35.0,12.0,100.0,100.0,4.0,22.4308,75.2011,1.13892,26.1896,9118,CH2,v2,
36471,20250317,83,Cs0.05MA0.1FA0.85PbI3.0,1.73,MACl,14.6,PEAI,0.517,,,Me-4PACz,0.198,DMACPA,0.132,,,,,,,1000,10,5000,40,10,160,110,25,PEAI,1.0,,,,,,,4000.0,35.0,12.0,100.0,100.0,4.0,17.789,59.1572,1.12487,26.7326,9118,CH3,v2,
36472,20250317,83,Cs0.05MA0.1FA0.85PbI3.0,1.73,MACl,14.6,PEAI,0.517,,,Me-4PACz,0.198,DMACPA,0.132,,,,,,,1000,10,5000,40,10,160,110,25,PEAI,1.0,,,,,,,4000.0,35.0,12.0,100.0,100.0,4.0,22.726,72.3358,1.13343,27.7188,9118,CH4,v2,
36473,20250317,83,Cs0.05MA0.1FA0.85PbI3.0,1.73,MACl,14.6,PEAI,0.517,,,Me-4PACz,0.198,DMACPA,0.132,,,,,,,1000,10,5000,40,10,160,110,25,PEAI,1.4,,,,,,,4900.0,32.0,14.0,120.0,100.0,5.0,21.5916,77.0028,1.14584,24.4712,9119,CH1,v2,
36474,20250317,83,Cs0.05MA0.1FA0.85PbI3.0,1.73,MACl,14.6,PEAI,0.517,,,Me-4PACz,0.198,DMACPA,0.132,,,,,,,1000,10,5000,40,10,160,110,25,PEAI,1.4,,,,,,,4900.0,32.0,14.0,120.0,100.0,5.0,22.064,77.3041,1.14684,24.8872,9119,CH2,v2,
36475,20250317,83,Cs0.05MA0.1FA0.85PbI3.0,1.73,MACl,14.6,PEAI,0.517,,,Me-4PACz,0.198,DMACPA,0.132,,,,,,,1000,10,5000,40,10,160,110,25,PEAI,1.4,,,,,,,4900.0,32.0,14.0,120.0,100.0,5.0,20.2431,71.3462,1.14544,24.7705,9119,CH3,v2,
36476,20250317,83,Cs0.05MA0.1FA0.85PbI3.0,1.73,MACl,14.6,PEAI,0.517,,,Me-4PACz,0.198,DMACPA,0.132,,,,,,,1000,10,5000,40,10,160,110,25,PEAI,1.4,,,,,,,4900.0,32.0,14.0,120.0,100.0,5.0,21.425,88.1567,0.987076,24.6216,9119,CH4,v2,
36477,20250317,83,Cs0.05MA0.1FA0.85PbI3.0,1.73,MACl,14.6,PEAI,0.517,,,Me-4PACz,0.198,DMACPA,0.132,,,,,,,1000,10,5000,40,10,160,110,25,PEAI,1.4,,,,,,,5000.0,30.0,14.0,120.0,100.0,5.0,21.1096,76.5655,1.13985,24.188,9120,CH1,v2,
36478,20250317,83,Cs0.05MA0.1FA0.85PbI3.0,1.73,MACl,14.6,PEAI,0.517,,,Me-4PACz,0.198,DMACPA,0.132,,,,,,,1000,10,5000,40,10,160,110,25,PEAI,1.4,,,,,,,5000.0,30.0,14.0,120.0,100.0,5.0,21.725,77.5559,1.14131,24.5439,9120,CH2,v2,
36479,20250317,83,Cs0.05MA0.1FA0.85PbI3.0,1.73,MACl,14.6,PEAI,0.517,,,Me-4PACz,0.198,DMACPA,0.132,,,,,,,1000,10,5000,40,10,160,110,25,PEAI,1.4,,,,,,,5000.0,30.0,14.0,120.0,100.0,5.0,20.7359,74.6487,1.1337,24.5021,9120,CH3,v2,
36480,20250317,83,Cs0.05MA0.1FA0.85PbI3.0,1.73,MACl,14.6,PEAI,0.517,,,Me-4PACz,0.198,DMACPA,0.132,,,,,,,1000,10,5000,40,10,160,110,25,PEAI,1.4,,,,,,,5000.0,30.0,14.0,120.0,100.0,5.0,21.5202,78.7122,1.13102,24.1731,9120,CH4,v2,
36481,20250317,83,Cs0.05MA0.1FA0.85PbI3.0,1.73,MACl,14.6,PEAI,0.517,,,Me-4PACz,0.198,DMACPA,0.132,,,,,,,1000,10,5000,40,10,160,110,25,PEAI,1.4,,,,,,,4900.0,31.0,10.0,110.0,110.0,2.0,20.7845,76.2021,1.12289,24.2904,9121,CH1,v2,
36482,20250317,83,Cs0.05MA0.1FA0.85PbI3.0,1.73,MACl,14.6,PEAI,0.517,,,Me-4PACz,0.198,DMACPA,0.132,,,,,,,1000,10,5000,40,10,160,110,25,PEAI,1.4,,,,,,,4900.0,31.0,10.0,110.0,110.0,2.0,20.9537,75.5776,1.12409,24.6642,9121,CH2,v2,
36483,20250317,83,Cs0.05MA0.1FA0.85PbI3.0,1.73,MACl,14.6,PEAI,0.517,,,Me-4PACz,0.198,DMACPA,0.132,,,,,,,1000,10,5000,40,10,160,110,25,PEAI,1.4,,,,,,,4900.0,31.0,10.0,110.0,110.0,2.0,21.0063,75.6532,1.12308,24.7237,9121,CH3,v2,
36484,20250317,83,Cs0.05MA0.1FA0.85PbI3.0,1.73,MACl,14.6,PEAI,0.517,,,Me-4PACz,0.198,DMACPA,0.132,,,,,,,1000,10,5000,40,10,160,110,25,PEAI,1.4,,,,,,,4900.0,31.0,10.0,110.0,110.0,2.0,20.8037,76.1594,1.11916,24.4075,9121,CH4,v2,
36485,20250317,83,Cs0.05MA0.1FA0.85PbI3.0,1.73,MACl,14.6,PEAI,0.517,,,Me-4PACz,0.198,DMACPA,0.132,,,,,,,1000,10,5000,40,10,160,110,25,PEAI,1.4,,,,,,,4900.0,30.0,14.0,120.0,100.0,5.0,21.9291,75.7074,1.11634,25.947,9122,CH1,v2,
36486,20250317,83,Cs0.05MA0.1FA0.85PbI3.0,1.73,MACl,14.6,PEAI,0.517,,,Me-4PACz,0.198,DMACPA,0.132,,,,,,,1000,10,5000,40,10,160,110,25,PEAI,1.4,,,,,,,4900.0,30.0,14.0,120.0,100.0,5.0,21.2541,72.9102,1.11775,26.0801,9122,CH2,v2,
36487,20250317,83,Cs0.05MA0.1FA0.85PbI3.0,1.73,MACl,14.6,PEAI,0.517,,,Me-4PACz,0.198,DMACPA,0.132,,,,,,,1000,10,5000,40,10,160,110,25,PEAI,1.4,,,,,,,4900.0,30.0,14.0,120.0,100.0,5.0,21.3514,73.0745,1.12287,26.0215,9122,CH3,v2,
36488,20250317,83,Cs0.05MA0.1FA0.85PbI3.0,1.73,MACl,14.6,PEAI,0.517,,,Me-4PACz,0.198,DMACPA,0.132,,,,,,,1000,10,5000,40,10,160,110,25,PEAI,1.4,,,,,,,4900.0,30.0,14.0,120.0,100.0,5.0,21.1426,73.5361,1.12733,25.5038,9122,CH4,v2,
36489,20250317,83,Cs0.05MA0.1FA0.85PbI3.0,1.73,MACl,14.6,PEAI,0.517,,,Me-4PACz,0.198,DMACPA,0.132,,,,,,,1000,10,5000,40,10,160,110,25,PEAI,1.4,,,,,,,5000.0,30.0,7.0,120.0,100.0,3.0,21.971,79.8232,1.11505,24.6845,9123,CH1,v2,
36490,20250317,83,Cs0.05MA0.1FA0.85PbI3.0,1.73,MACl,14.6,PEAI,0.517,,,Me-4PACz,0.198,DMACPA,0.132,,,,,,,1000,10,5000,40,10,160,110,25,PEAI,1.4,,,,,,,5000.0,30.0,7.0,120.0,100.0,3.0,22.0382,78.5442,1.12107,25.0283,9123,CH2,v2,
36491,20250317,83,Cs0.05MA0.1FA0.85PbI3.0,1.73,MACl,14.6,PEAI,0.517,,,Me-4PACz,0.198,DMACPA,0.132,,,,,,,1000,10,5000,40,10,160,110,25,PEAI,1.4,,,,,,,5000.0,30.0,7.0,120.0,100.0,3.0,21.2284,75.5353,1.12346,25.0156,9123,CH3,v2,
36492,20250317,83,Cs0.05MA0.1FA0.85PbI3.0,1.73,MACl,14.6,PEAI,0.517,,,Me-4PACz,0.198,DMACPA,0.132,,,,,,,1000,10,5000,40,10,160,110,25,PEAI,1.4,,,,,,,5000.0,30.0,7.0,120.0,100.0,3.0,21.4976,77.7072,1.11734,24.7595,9123,CH4,v2,
36493,20250317,83,Cs0.05MA0.1FA0.85PbI3.0,1.73,MACl,14.6,PEAI,0.517,,,Me-4PACz,0.198,DMACPA,0.132,,,,,,,1000,10,5000,40,10,160,110,25,PEAI,1.4,,,,,,,4900.0,31.0,14.0,120.0,100.0,3.0,18.5561,67.034,1.12245,24.6617,9124,CH1,v2,
36494,20250317,83,Cs0.05MA0.1FA0.85PbI3.0,1.73,MACl,14.6,PEAI,0.517,,,Me-4PACz,0.198,DMACPA,0.132,,,,,,,1000,10,5000,40,10,160,110,25,PEAI,1.4,,,,,,,4900.0,31.0,14.0,120.0,100.0,3.0,22.2104,78.9142,1.12366,25.0476,9124,CH2,v2,
36495,20250317,83,Cs0.05MA0.1FA0.85PbI3.0,1.73,MACl,14.6,PEAI,0.517,,,Me-4PACz,0.198,DMACPA,0.132,,,,,,,1000,10,5000,40,10,160,110,25,PEAI,1.4,,,,,,,4900.0,31.0,14.0,120.0,100.0,3.0,21.0386,75.0325,1.11932,25.0504,9124,CH3,v2,
36496,20250317,83,Cs0.05MA0.1FA0.85PbI3.0,1.73,MACl,14.6,PEAI,0.517,,,Me-4PACz,0.198,DMACPA,0.132,,,,,,,1000,10,5000,40,10,160,110,25,PEAI,1.4,,,,,,,4900.0,31.0,14.0,120.0,100.0,3.0,21.8448,79.1351,1.11727,24.7071,9124,CH4,v2,
36497,20250317,83,Cs0.05MA0.1FA0.85PbI3.0,1.73,MACl,14.6,PEAI,0.517,,,Me-4PACz,0.198,DMACPA,0.132,,,,,,,1000,10,5000,40,10,160,110,25,PEAI,1.9,,,,,,,4900.0,30.0,10.0,100.0,100.0,5.0,12.7276,49.1959,1.12885,22.9181,9125,CH1,v2,
36498,20250317,83,Cs0.05MA0.1FA0.85PbI3.0,1.73,MACl,14.6,PEAI,0.517,,,Me-4PACz,0.198,DMACPA,0.132,,,,,,,1000,10,5000,40,10,160,110,25,PEAI,1.9,,,,,,,4900.0,30.0,10.0,100.0,100.0,5.0,16.1695,59.8169,1.14005,23.711,9125,CH2,v2,
36499,20250317,83,Cs0.05MA0.1FA0.85PbI3.0,1.73,MACl,14.6,PEAI,0.517,,,Me-4PACz,0.198,DMACPA,0.132,,,,,,,1000,10,5000,40,10,160,110,25,PEAI,1.9,,,,,,,4900.0,30.0,10.0,100.0,100.0,5.0,20.5404,74.521,1.13684,24.2454,9125,CH3,v2,
36500,20250317,83,Cs0.05MA0.1FA0.85PbI3.0,1.73,MACl,14.6,PEAI,0.517,,,Me-4PACz,0.198,DMACPA,0.132,,,,,,,1000,10,5000,40,10,160,110,25,PEAI,1.9,,,,,,,4900.0,30.0,10.0,100.0,100.0,5.0,17.1832,64.2887,1.12872,23.68,9125,CH4,v2,
36501,20250317,83,Cs0.05MA0.1FA0.85PbI3.0,1.73,MACl,14.6,PEAI,0.517,,,Me-4PACz,0.198,DMACPA,0.132,,,,,,,1000,10,5000,40,10,160,110,25,PEAI,1.9,,,,,,,4800.0,30.0,11.0,100.0,100.0,5.0,21.5294,77.6882,1.14136,24.2803,9126,CH1,v2,
36502,20250317,83,Cs0.05MA0.1FA0.85PbI3.0,1.73,MACl,14.6,PEAI,0.517,,,Me-4PACz,0.198,DMACPA,0.132,,,,,,,1000,10,5000,40,10,160,110,25,PEAI,1.9,,,,,,,4800.0,30.0,11.0,100.0,100.0,5.0,21.8187,77.6292,1.1432,24.5856,9126,CH2,v2,
36503,20250317,83,Cs0.05MA0.1FA0.85PbI3.0,1.73,MACl,14.6,PEAI,0.517,,,Me-4PACz,0.198,DMACPA,0.132,,,,,,,1000,10,5000,40,10,160,110,25,PEAI,1.9,,,,,,,4800.0,30.0,11.0,100.0,100.0,5.0,18.3437,66.5281,1.13605,24.2709,9126,CH3,v2,
36504,20250317,83,Cs0.05MA0.1FA0.85PbI3.0,1.73,MACl,14.6,PEAI,0.517,,,Me-4PACz,0.198,DMACPA,0.132,,,,,,,1000,10,5000,40,10,160,110,25,PEAI,1.9,,,,,,,4800.0,30.0,11.0,100.0,100.0,5.0,21.8645,79.0372,1.13347,24.4061,9126,CH4,v2,
36505,20250317,83,Cs0.05MA0.1FA0.85PbI3.0,1.73,MACl,14.6,PEAI,0.517,,,Me-4PACz,0.198,DMACPA,0.132,,,,,,,1000,10,5000,40,10,160,110,25,PEAI,1.9,,,,,,,5000.0,30.0,11.0,100.0,100.0,7.0,21.761,78.8263,1.13085,24.4119,9127,CH1,v2,
36506,20250317,83,Cs0.05MA0.1FA0.85PbI3.0,1.73,MACl,14.6,PEAI,0.517,,,Me-4PACz,0.198,DMACPA,0.132,,,,,,,1000,10,5000,40,10,160,110,25,PEAI,1.9,,,,,,,5000.0,30.0,11.0,100.0,100.0,7.0,15.0338,55.7821,1.10931,24.2953,9127,CH2,v2,
36507,20250317,83,Cs0.05MA0.1FA0.85PbI3.0,1.73,MACl,14.6,PEAI,0.517,,,Me-4PACz,0.198,DMACPA,0.132,,,,,,,1000,10,5000,40,10,160,110,25,PEAI,1.9,,,,,,,5000.0,30.0,11.0,100.0,100.0,7.0,22.1232,78.7148,1.13231,24.8215,9127,CH3,v2,
36508,20250317,83,Cs0.05MA0.1FA0.85PbI3.0,1.73,MACl,14.6,PEAI,0.517,,,Me-4PACz,0.198,DMACPA,0.132,,,,,,,1000,10,5000,40,10,160,110,25,PEAI,1.9,,,,,,,5000.0,30.0,11.0,100.0,100.0,7.0,21.8756,78.5398,1.12862,24.6787,9127,CH4,v2,
36509,20250317,83,Cs0.05MA0.1FA0.85PbI3.0,1.73,MACl,14.6,PEAI,0.517,,,Me-4PACz,0.198,DMACPA,0.132,,,,,,,1000,10,5000,40,10,160,110,25,PEAI,1.9,,,,,,,4800.0,31.0,12.0,120.0,105.0,5.0,20.3096,78.1069,1.12596,23.0935,9128,CH1,v2,
36510,20250317,83,Cs0.05MA0.1FA0.85PbI3.0,1.73,MACl,14.6,PEAI,0.517,,,Me-4PACz,0.198,DMACPA,0.132,,,,,,,1000,10,5000,40,10,160,110,25,PEAI,1.9,,,,,,,4800.0,31.0,12.0,120.0,105.0,5.0,20.2708,76.5228,1.12794,23.4853,9128,CH2,v2,
36511,20250317,83,Cs0.05MA0.1FA0.85PbI3.0,1.73,MACl,14.6,PEAI,0.517,,,Me-4PACz,0.198,DMACPA,0.132,,,,,,,1000,10,5000,40,10,160,110,25,PEAI,1.9,,,,,,,4800.0,31.0,12.0,120.0,105.0,5.0,19.6391,74.3436,1.12281,23.5272,9128,CH3,v2,
