Repository: MI-Materials-Intelligence/Recipe-Language-Model

# Learning Layer

## Overview

In the learning layer, the formulas and parameters are encoded and then tokenised into recipes as inputs. Through atomic skills of data extraction, cleaning, and matching, these data are organised into standardised datasets, providing the basis for RLM training and iterative recipe refinement.

Key Atomic Skills:
- **Cleaning**: Preprocessing and outlier cleaning
- **Matching**: Matching data pairs based on variables
- **Extraction**: Data extraction from robotic boxes

File: seven_ai_layers_robotics/learning/data/data50764_from_db.csv (part 164 of 253)
No,date,rank,Formula PVK,Concentration PVK,Formula Additive 1,Concentration Additive 1,Formula Additive 2,Concentration Additive 2,Formula Additive 3,Concentration Additive 3,Formula SAM 1,Concentration SAM 1,Formula SAM 2,Concentration SAM 2,Formula SAM 3,Concentration SAM 3,Spin Coating Speed SAM,Spin Coating Time SAM,Annealed Temperature SAM,Annealed Time SAM,Spin Coating Speed PVK 1,Spin Coating Time PVK 1,Spin Coating Speed PVK 2,Spin Coating Time PVK 2,Antisolvent Dropping Timing,Antisolvent Volume,Annealed Temperature PVK,Annealed Time PVK,Formula Passivator 1,Concentration Passivator 1,Formula Passivator 2,Concentration Passivator 2,Formula Passivator 3,Concentration Passivator 3,Formula Passivator 4,Concentration Passivator 4,Spin Coating Speed Passivator,Spin Coating Time Passivator,Passivator Dropping Timing,Passivator Volume,Annealed Temperature Passivator,Annealed Time Passivator,PCE,FF,Voc,Jsc,Product,Channel,From,upload_time
36512,20250317,83,Cs0.05MA0.1FA0.85PbI3.0,1.73,MACl,14.6,PEAI,0.517,,,Me-4PACz,0.198,DMACPA,0.132,,,,,,,1000,10,5000,40,10,160,110,25,PEAI,1.9,,,,,,,4800.0,31.0,12.0,120.0,105.0,5.0,20.5566,78.7816,1.1175,23.3496,9128,CH4,v2,
36513,20250317,83,Cs0.05MA0.1FA0.85PbI3.0,1.73,MACl,14.6,PEAI,0.517,,,Me-4PACz,0.198,DMACPA,0.132,,,,,,,1000,10,5000,40,10,160,110,25,PEAI,1.9,,,,,,,5400.0,34.0,15.0,120.0,105.0,5.0,13.2074,48.6899,1.06478,25.4751,9129,CH1,v2,
36514,20250317,83,Cs0.05MA0.1FA0.85PbI3.0,1.73,MACl,14.6,PEAI,0.517,,,Me-4PACz,0.198,DMACPA,0.132,,,,,,,1000,10,5000,40,10,160,110,25,PEAI,1.9,,,,,,,5400.0,34.0,15.0,120.0,105.0,5.0,22.9507,78.2295,1.12759,26.0179,9129,CH2,v2,
36515,20250317,83,Cs0.05MA0.1FA0.85PbI3.0,1.73,MACl,14.6,PEAI,0.517,,,Me-4PACz,0.198,DMACPA,0.132,,,,,,,1000,10,5000,40,10,160,110,25,PEAI,1.9,,,,,,,5400.0,34.0,15.0,120.0,105.0,5.0,22.6638,77.6679,1.12573,25.9214,9129,CH3,v2,
36516,20250317,83,Cs0.05MA0.1FA0.85PbI3.0,1.73,MACl,14.6,PEAI,0.517,,,Me-4PACz,0.198,DMACPA,0.132,,,,,,,1000,10,5000,40,10,160,110,25,PEAI,1.9,,,,,,,5400.0,34.0,15.0,120.0,105.0,5.0,20.8852,73.7769,1.11805,25.3196,9129,CH4,v2,
36517,20250317,83,Cs0.05MA0.1FA0.85PbI3.0,1.73,MACl,14.6,PEAI,0.517,,,Me-4PACz,0.198,DMACPA,0.132,,,,,,,1000,10,5000,40,10,160,110,25,PEAI,1.9,,,,,,,4900.0,30.0,11.0,120.0,100.0,5.0,21.6807,79.0022,1.11361,24.6434,9130,CH1,v2,
36518,20250317,83,Cs0.05MA0.1FA0.85PbI3.0,1.73,MACl,14.6,PEAI,0.517,,,Me-4PACz,0.198,DMACPA,0.132,,,,,,,1000,10,5000,40,10,160,110,25,PEAI,1.9,,,,,,,4900.0,30.0,11.0,120.0,100.0,5.0,21.6965,77.9809,1.11023,25.0604,9130,CH2,v2,
36519,20250317,83,Cs0.05MA0.1FA0.85PbI3.0,1.73,MACl,14.6,PEAI,0.517,,,Me-4PACz,0.198,DMACPA,0.132,,,,,,,1000,10,5000,40,10,160,110,25,PEAI,1.9,,,,,,,4900.0,30.0,11.0,120.0,100.0,5.0,21.2474,76.2617,1.10562,25.1995,9130,CH3,v2,
36520,20250317,83,Cs0.05MA0.1FA0.85PbI3.0,1.73,MACl,14.6,PEAI,0.517,,,Me-4PACz,0.198,DMACPA,0.132,,,,,,,1000,10,5000,40,10,160,110,25,PEAI,1.9,,,,,,,4900.0,30.0,11.0,120.0,100.0,5.0,21.3186,76.8354,1.10403,25.1314,9130,CH4,v2,
36521,20250317,83,Cs0.05MA0.1FA0.85PbI3.0,1.73,MACl,14.6,PEAI,0.517,,,py3,0.165,DMACPA,0.165,,,,,,,1000,10,4800,35,10,160,110,25,PEACl,1.0,,,,,,,4700.0,31.0,10.0,100.0,100.0,4.0,20.2138,68.8809,1.11478,26.3246,9131,CH1,v2,
36522,20250317,83,Cs0.05MA0.1FA0.85PbI3.0,1.73,MACl,14.6,PEAI,0.517,,,py3,0.165,DMACPA,0.165,,,,,,,1000,10,4800,35,10,160,110,25,PEACl,1.0,,,,,,,4700.0,31.0,10.0,100.0,100.0,4.0,18.2186,62.7425,1.10625,26.2482,9131,CH2,v2,
36523,20250317,83,Cs0.05MA0.1FA0.85PbI3.0,1.73,MACl,14.6,PEAI,0.517,,,py3,0.165,DMACPA,0.165,,,,,,,1000,10,4800,35,10,160,110,25,PEACl,1.0,,,,,,,4700.0,31.0,10.0,100.0,100.0,4.0,19.15,66.1255,1.10587,26.1876,9131,CH3,v2,
36524,20250317,83,Cs0.05MA0.1FA0.85PbI3.0,1.73,MACl,14.6,PEAI,0.517,,,py3,0.165,DMACPA,0.165,,,,,,,1000,10,4800,35,10,160,110,25,PEACl,1.0,,,,,,,4700.0,31.0,10.0,100.0,100.0,4.0,20.1978,70.2545,1.10756,25.9574,9131,CH4,v2,
36525,20250317,83,Cs0.05MA0.1FA0.85PbI3.0,1.73,MACl,14.6,PEAI,0.517,,,py3,0.165,DMACPA,0.165,,,,,,,1000,10,4800,35,10,160,110,25,PEACl,1.0,,,,,,,5000.0,28.0,14.0,120.0,100.0,5.0,15.9945,60.5319,1.10367,23.9412,9132,CH1,v2,
36526,20250317,83,Cs0.05MA0.1FA0.85PbI3.0,1.73,MACl,14.6,PEAI,0.517,,,py3,0.165,DMACPA,0.165,,,,,,,1000,10,4800,35,10,160,110,25,PEACl,1.0,,,,,,,5000.0,28.0,14.0,120.0,100.0,5.0,15.6899,60.3525,1.08906,23.8712,9132,CH2,v2,
36527,20250317,83,Cs0.05MA0.1FA0.85PbI3.0,1.73,MACl,14.6,PEAI,0.517,,,py3,0.165,DMACPA,0.165,,,,,,,1000,10,4800,35,10,160,110,25,PEACl,1.0,,,,,,,5000.0,28.0,14.0,120.0,100.0,5.0,14.5646,57.415,1.08145,23.4567,9132,CH3,v2,
36528,20250317,83,Cs0.05MA0.1FA0.85PbI3.0,1.73,MACl,14.6,PEAI,0.517,,,py3,0.165,DMACPA,0.165,,,,,,,1000,10,4800,35,10,160,110,25,PEACl,1.0,,,,,,,5000.0,28.0,14.0,120.0,100.0,5.0,8.1664,36.0977,0.945649,23.9233,9132,CH4,v2,
36529,20250317,83,Cs0.05MA0.1FA0.85PbI3.0,1.73,MACl,14.6,PEAI,0.517,,,py3,0.165,DMACPA,0.165,,,,,,,1000,10,4800,35,10,160,110,25,PEACl,1.0,,,,,,,4200.0,30.0,10.0,100.0,100.0,4.0,13.8369,54.0469,1.1136,22.9899,9133,CH1,v2,
36530,20250317,83,Cs0.05MA0.1FA0.85PbI3.0,1.73,MACl,14.6,PEAI,0.517,,,py3,0.165,DMACPA,0.165,,,,,,,1000,10,4800,35,10,160,110,25,PEACl,1.0,,,,,,,4200.0,30.0,10.0,100.0,100.0,4.0,20.7441,77.7769,1.11781,23.8603,9133,CH2,v2,
36531,20250317,83,Cs0.05MA0.1FA0.85PbI3.0,1.73,MACl,14.6,PEAI,0.517,,,py3,0.165,DMACPA,0.165,,,,,,,1000,10,4800,35,10,160,110,25,PEACl,1.0,,,,,,,4200.0,30.0,10.0,100.0,100.0,4.0,21.0679,78.5681,1.11785,23.988,9133,CH3,v2,
36532,20250317,83,Cs0.05MA0.1FA0.85PbI3.0,1.73,MACl,14.6,PEAI,0.517,,,py3,0.165,DMACPA,0.165,,,,,,,1000,10,4800,35,10,160,110,25,PEACl,1.0,,,,,,,4200.0,30.0,10.0,100.0,100.0,4.0,19.9564,75.0459,1.12501,23.6373,9133,CH4,v2,
36533,20250317,83,Cs0.05MA0.1FA0.85PbI3.0,1.73,MACl,14.6,PEAI,0.517,,,py3,0.165,DMACPA,0.165,,,,,,,1000,10,4800,35,10,160,110,25,PEAI,1.4,,,,,,,4500.0,32.0,9.0,150.0,120.0,4.0,21.266,76.3521,1.11073,25.0757,9134,CH1,v2,
36534,20250317,83,Cs0.05MA0.1FA0.85PbI3.0,1.73,MACl,14.6,PEAI,0.517,,,py3,0.165,DMACPA,0.165,,,,,,,1000,10,4800,35,10,160,110,25,PEAI,1.4,,,,,,,4500.0,32.0,9.0,150.0,120.0,4.0,19.5537,69.2721,1.12772,25.0303,9134,CH2,v2,
36535,20250317,83,Cs0.05MA0.1FA0.85PbI3.0,1.73,MACl,14.6,PEAI,0.517,,,py3,0.165,DMACPA,0.165,,,,,,,1000,10,4800,35,10,160,110,25,PEAI,1.4,,,,,,,4500.0,32.0,9.0,150.0,120.0,4.0,21.9172,77.2521,1.11883,25.3577,9134,CH3,v2,
36536,20250317,83,Cs0.05MA0.1FA0.85PbI3.0,1.73,MACl,14.6,PEAI,0.517,,,py3,0.165,DMACPA,0.165,,,,,,,1000,10,4800,35,10,160,110,25,PEAI,1.4,,,,,,,4500.0,32.0,9.0,150.0,120.0,4.0,21.6309,77.4033,1.11781,25.0003,9134,CH4,v2,
36537,20250317,83,Cs0.05MA0.1FA0.85PbI3.0,1.73,MACl,14.6,PEAI,0.517,,,py3,0.165,DMACPA,0.165,,,,,,,1000,10,4800,35,10,160,110,25,PEAI,1.4,,,,,,,4700.0,31.0,10.0,100.0,100.0,4.0,21.5159,79.9971,1.11643,24.0908,9135,CH1,v2,
36538,20250317,83,Cs0.05MA0.1FA0.85PbI3.0,1.73,MACl,14.6,PEAI,0.517,,,py3,0.165,DMACPA,0.165,,,,,,,1000,10,4800,35,10,160,110,25,PEAI,1.4,,,,,,,4700.0,31.0,10.0,100.0,100.0,4.0,18.7545,69.159,1.12197,24.1699,9135,CH2,v2,
36539,20250317,83,Cs0.05MA0.1FA0.85PbI3.0,1.73,MACl,14.6,PEAI,0.517,,,py3,0.165,DMACPA,0.165,,,,,,,1000,10,4800,35,10,160,110,25,PEAI,1.4,,,,,,,4700.0,31.0,10.0,100.0,100.0,4.0,20.7484,76.0851,1.1174,24.4048,9135,CH3,v2,
36540,20250317,83,Cs0.05MA0.1FA0.85PbI3.0,1.73,MACl,14.6,PEAI,0.517,,,py3,0.165,DMACPA,0.165,,,,,,,1000,10,4800,35,10,160,110,25,PEAI,1.4,,,,,,,4700.0,31.0,10.0,100.0,100.0,4.0,21.3855,79.2395,1.11504,24.2041,9135,CH4,v2,
36541,20250317,83,Cs0.05MA0.1FA0.85PbI3.0,1.73,MACl,14.6,PEAI,0.517,,,py3,0.165,DMACPA,0.165,,,,,,,1000,10,4800,35,10,160,110,25,PEAI,1.4,,,,,,,5000.0,28.0,14.0,120.0,100.0,5.0,22.5222,81.1606,1.11521,24.8834,9136,CH1,v2,
36542,20250317,83,Cs0.05MA0.1FA0.85PbI3.0,1.73,MACl,14.6,PEAI,0.517,,,py3,0.165,DMACPA,0.165,,,,,,,1000,10,4800,35,10,160,110,25,PEAI,1.4,,,,,,,5000.0,28.0,14.0,120.0,100.0,5.0,21.6638,76.8801,1.12042,25.1501,9136,CH2,v2,
36543,20250317,83,Cs0.05MA0.1FA0.85PbI3.0,1.73,MACl,14.6,PEAI,0.517,,,py3,0.165,DMACPA,0.165,,,,,,,1000,10,4800,35,10,160,110,25,PEAI,1.4,,,,,,,5000.0,28.0,14.0,120.0,100.0,5.0,22.4682,79.9726,1.11531,25.1903,9136,CH3,v2,
36544,20250317,83,Cs0.05MA0.1FA0.85PbI3.0,1.73,MACl,14.6,PEAI,0.517,,,py3,0.165,DMACPA,0.165,,,,,,,1000,10,4800,35,10,160,110,25,PEAI,1.4,,,,,,,5000.0,28.0,14.0,120.0,100.0,5.0,21.8127,79.0526,1.11327,24.7852,9136,CH4,v2,
36545,20250317,83,Cs0.05MA0.1FA0.85PbI3.0,1.73,MACl,14.6,PEAI,0.517,,,py3,0.165,DMACPA,0.165,,,,,,,1000,10,4800,35,10,160,110,25,PEAI,1.4,,,,,,,5000.0,30.0,14.0,120.0,100.0,5.0,20.9853,76.3359,1.11087,24.7471,9137,CH1,v2,
36546,20250317,83,Cs0.05MA0.1FA0.85PbI3.0,1.73,MACl,14.6,PEAI,0.517,,,py3,0.165,DMACPA,0.165,,,,,,,1000,10,4800,35,10,160,110,25,PEAI,1.4,,,,,,,5000.0,30.0,14.0,120.0,100.0,5.0,20.8681,68.8116,1.1141,27.2207,9137,CH2,v2,
36547,20250317,83,Cs0.05MA0.1FA0.85PbI3.0,1.73,MACl,14.6,PEAI,0.517,,,py3,0.165,DMACPA,0.165,,,,,,,1000,10,4800,35,10,160,110,25,PEAI,1.4,,,,,,,5000.0,30.0,14.0,120.0,100.0,5.0,20.1776,66.7345,1.11386,27.1449,9137,CH3,v2,
36548,20250317,83,Cs0.05MA0.1FA0.85PbI3.0,1.73,MACl,14.6,PEAI,0.517,,,py3,0.165,DMACPA,0.165,,,,,,,1000,10,4800,35,10,160,110,25,PEAI,1.4,,,,,,,5000.0,30.0,14.0,120.0,100.0,5.0,15.3593,51.1211,1.09487,27.4415,9137,CH4,v2,
36549,20250317,83,Cs0.05MA0.1FA0.85PbI3.0,1.73,MACl,14.6,PEAI,0.517,,,py3,0.165,DMACPA,0.165,,,,,,,1000,10,4800,35,10,160,110,25,PEAI,1.9,,,,,,,5000.0,30.0,11.0,100.0,100.0,7.0,1.3e-05,0.0565217,0.002003,11.4471,9138,CH1,v2,
36550,20250317,83,Cs0.05MA0.1FA0.85PbI3.0,1.73,MACl,14.6,PEAI,0.517,,,py3,0.165,DMACPA,0.165,,,,,,,1000,10,4800,35,10,160,110,25,PEAI,1.9,,,,,,,5000.0,30.0,11.0,100.0,100.0,7.0,1.3e-05,0.0565217,0.002003,11.4471,9138,CH2,v2,
36551,20250317,83,Cs0.05MA0.1FA0.85PbI3.0,1.73,MACl,14.6,PEAI,0.517,,,py3,0.165,DMACPA,0.165,,,,,,,1000,10,4800,35,10,160,110,25,PEAI,1.9,,,,,,,5000.0,30.0,11.0,100.0,100.0,7.0,1.3e-05,0.0565217,0.002003,11.4471,9138,CH3,v2,
36552,20250317,83,Cs0.05MA0.1FA0.85PbI3.0,1.73,MACl,14.6,PEAI,0.517,,,py3,0.165,DMACPA,0.165,,,,,,,1000,10,4800,35,10,160,110,25,PEAI,1.9,,,,,,,5000.0,30.0,11.0,100.0,100.0,7.0,1.3e-05,0.0565217,0.002003,11.4471,9138,CH4,v2,
36553,20250317,83,Cs0.05MA0.1FA0.85PbI3.0,1.73,MACl,14.6,PEAI,0.517,,,py3,0.165,DMACPA,0.165,,,,,,,1000,10,4800,35,10,160,110,25,PEAI,1.9,,,,,,,4800.0,31.0,12.0,120.0,105.0,5.0,18.7492,67.2297,1.11268,25.064,9139,CH1,v2,
36554,20250317,83,Cs0.05MA0.1FA0.85PbI3.0,1.73,MACl,14.6,PEAI,0.517,,,py3,0.165,DMACPA,0.165,,,,,,,1000,10,4800,35,10,160,110,25,PEAI,1.9,,,,,,,4800.0,31.0,12.0,120.0,105.0,5.0,13.4462,50.4839,1.07602,24.7529,9139,CH2,v2,
36555,20250317,83,Cs0.05MA0.1FA0.85PbI3.0,1.73,MACl,14.6,PEAI,0.517,,,py3,0.165,DMACPA,0.165,,,,,,,1000,10,4800,35,10,160,110,25,PEAI,1.9,,,,,,,4800.0,31.0,12.0,120.0,105.0,5.0,14.7192,55.1253,1.0872,24.5597,9139,CH3,v2,
36556,20250317,83,Cs0.05MA0.1FA0.85PbI3.0,1.73,MACl,14.6,PEAI,0.517,,,py3,0.165,DMACPA,0.165,,,,,,,1000,10,4800,35,10,160,110,25,PEAI,1.9,,,,,,,4800.0,31.0,12.0,120.0,105.0,5.0,16.4268,62.6553,1.09275,23.9925,9139,CH4,v2,
36557,20250317,83,Cs0.05MA0.1FA0.85PbI3.0,1.73,MACl,14.6,PEAI,0.517,,,py3,0.165,DMACPA,0.165,,,,,,,1000,10,4800,35,10,160,110,25,PEAI,1.9,,,,,,,4900.0,30.0,11.0,100.0,100.0,5.0,10.504,42.1972,1.02627,24.2553,9140,CH1,v2,
36558,20250317,83,Cs0.05MA0.1FA0.85PbI3.0,1.73,MACl,14.6,PEAI,0.517,,,py3,0.165,DMACPA,0.165,,,,,,,1000,10,4800,35,10,160,110,25,PEAI,1.9,,,,,,,4900.0,30.0,11.0,100.0,100.0,5.0,14.748,55.6512,1.09944,24.1038,9140,CH2,v2,
36559,20250317,83,Cs0.05MA0.1FA0.85PbI3.0,1.73,MACl,14.6,PEAI,0.517,,,py3,0.165,DMACPA,0.165,,,,,,,1000,10,4800,35,10,160,110,25,PEAI,1.9,,,,,,,4900.0,30.0,11.0,100.0,100.0,5.0,13.5419,52.4127,1.09028,23.6977,9140,CH3,v2,
36560,20250317,83,Cs0.05MA0.1FA0.85PbI3.0,1.73,MACl,14.6,PEAI,0.517,,,py3,0.165,DMACPA,0.165,,,,,,,1000,10,4800,35,10,160,110,25,PEAI,1.9,,,,,,,4900.0,30.0,11.0,100.0,100.0,5.0,13.5904,53.1236,1.09006,23.4689,9140,CH4,v2,
36561,20250317,83,Cs0.05FA0.855MA0.095PbI3.0,1.63,MACl,14.6,PEAI,0.517,,,Me-4PACz,0.198,DMACPA,0.132,,,,,,,1000,10,5000,40,10,200,110,25,PEAI,1.4,,,,,,,4900.0,32.0,14.0,120.0,100.0,5.0,19.9991,79.4374,1.0856,23.1907,9141,CH1,v2,
36562,20250317,83,Cs0.05FA0.855MA0.095PbI3.0,1.63,MACl,14.6,PEAI,0.517,,,Me-4PACz,0.198,DMACPA,0.132,,,,,,,1000,10,5000,40,10,200,110,25,PEAI,1.4,,,,,,,4900.0,32.0,14.0,120.0,100.0,5.0,19.8639,78.4267,1.09074,23.221,9141,CH2,v2,
36563,20250317,83,Cs0.05FA0.855MA0.095PbI3.0,1.63,MACl,14.6,PEAI,0.517,,,Me-4PACz,0.198,DMACPA,0.132,,,,,,,1000,10,5000,40,10,200,110,25,PEAI,1.4,,,,,,,4900.0,32.0,14.0,120.0,100.0,5.0,19.7808,78.3364,1.08759,23.2174,9141,CH3,v2,
36564,20250317,83,Cs0.05FA0.855MA0.095PbI3.0,1.63,MACl,14.6,PEAI,0.517,,,Me-4PACz,0.198,DMACPA,0.132,,,,,,,1000,10,5000,40,10,200,110,25,PEAI,1.4,,,,,,,4900.0,32.0,14.0,120.0,100.0,5.0,19.0162,77.4614,1.07908,22.7502,9141,CH4,v2,
36565,20250317,83,Cs0.05FA0.855MA0.095PbI3.0,1.63,MACl,14.6,PEAI,0.517,,,Me-4PACz,0.198,DMACPA,0.132,,,,,,,1000,10,5000,40,10,200,110,25,PEAI,1.4,,,,,,,5000.0,31.0,7.0,120.0,100.0,3.0,20.3956,79.9407,1.09597,23.2794,9142,CH1,v2,
36566,20250317,83,Cs0.05FA0.855MA0.095PbI3.0,1.63,MACl,14.6,PEAI,0.517,,,Me-4PACz,0.198,DMACPA,0.132,,,,,,,1000,10,5000,40,10,200,110,25,PEAI,1.4,,,,,,,5000.0,31.0,7.0,120.0,100.0,3.0,7.02974,31.9001,0.958006,23.0027,9142,CH2,v2,
36567,20250317,83,Cs0.05FA0.855MA0.095PbI3.0,1.63,MACl,14.6,PEAI,0.517,,,Me-4PACz,0.198,DMACPA,0.132,,,,,,,1000,10,5000,40,10,200,110,25,PEAI,1.4,,,,,,,5000.0,31.0,7.0,120.0,100.0,3.0,19.8971,77.6841,1.09607,23.368,9142,CH3,v2,
36568,20250317,83,Cs0.05FA0.855MA0.095PbI3.0,1.63,MACl,14.6,PEAI,0.517,,,Me-4PACz,0.198,DMACPA,0.132,,,,,,,1000,10,5000,40,10,200,110,25,PEAI,1.4,,,,,,,5000.0,31.0,7.0,120.0,100.0,3.0,5.06264,28.8826,0.796923,21.995,9142,CH4,v2,
36569,20250317,83,Cs0.05FA0.855MA0.095PbI3.0,1.63,MACl,14.6,PEAI,0.517,,,Me-4PACz,0.198,DMACPA,0.132,,,,,,,1000,10,5000,40,10,200,110,25,PEAI,1.4,,,,,,,4200.0,30.0,14.0,100.0,100.0,4.0,5.06264,28.8826,0.796923,21.995,9143,CH1,v2,
36570,20250317,83,Cs0.05FA0.855MA0.095PbI3.0,1.63,MACl,14.6,PEAI,0.517,,,Me-4PACz,0.198,DMACPA,0.132,,,,,,,1000,10,5000,40,10,200,110,25,PEAI,1.4,,,,,,,4200.0,30.0,14.0,100.0,100.0,4.0,5.06264,28.8826,0.796923,21.995,9143,CH2,v2,
36571,20250317,83,Cs0.05FA0.855MA0.095PbI3.0,1.63,MACl,14.6,PEAI,0.517,,,Me-4PACz,0.198,DMACPA,0.132,,,,,,,1000,10,5000,40,10,200,110,25,PEAI,1.4,,,,,,,4200.0,30.0,14.0,100.0,100.0,4.0,5.06264,28.8826,0.796923,21.995,9143,CH3,v2,
36572,20250317,83,Cs0.05FA0.855MA0.095PbI3.0,1.63,MACl,14.6,PEAI,0.517,,,Me-4PACz,0.198,DMACPA,0.132,,,,,,,1000,10,5000,40,10,200,110,25,PEAI,1.4,,,,,,,4200.0,30.0,14.0,100.0,100.0,4.0,5.06264,28.8826,0.796923,21.995,9143,CH4,v2,
36573,20250317,83,Cs0.05FA0.855MA0.095PbI3.0,1.63,MACl,14.6,PEAI,0.517,,,Me-4PACz,0.198,DMACPA,0.132,,,,,,,1000,10,5000,40,10,200,110,25,PEAI,1.4,,,,,,,5000.0,30.0,14.0,120.0,100.0,5.0,18.2779,73.8932,1.08916,22.7107,9144,CH1,v2,
36574,20250317,83,Cs0.05FA0.855MA0.095PbI3.0,1.63,MACl,14.6,PEAI,0.517,,,Me-4PACz,0.198,DMACPA,0.132,,,,,,,1000,10,5000,40,10,200,110,25,PEAI,1.4,,,,,,,5000.0,30.0,14.0,120.0,100.0,5.0,19.3628,74.5394,1.08279,23.9906,9144,CH2,v2,
36575,20250317,83,Cs0.05FA0.855MA0.095PbI3.0,1.63,MACl,14.6,PEAI,0.517,,,Me-4PACz,0.198,DMACPA,0.132,,,,,,,1000,10,5000,40,10,200,110,25,PEAI,1.4,,,,,,,5000.0,30.0,14.0,120.0,100.0,5.0,19.3724,72.9087,1.07776,24.6537,9144,CH3,v2,
36576,20250317,83,Cs0.05FA0.855MA0.095PbI3.0,1.63,MACl,14.6,PEAI,0.517,,,Me-4PACz,0.198,DMACPA,0.132,,,,,,,1000,10,5000,40,10,200,110,25,PEAI,1.4,,,,,,,5000.0,30.0,14.0,120.0,100.0,5.0,19.3876,71.931,1.07791,25.005,9144,CH4,v2,
36577,20250317,83,Cs0.05FA0.855MA0.095PbI3.0,1.63,MACl,14.6,PEAI,0.517,,,Me-4PACz,0.198,DMACPA,0.132,,,,,,,1000,10,5000,40,10,200,110,25,PEAI,1.4,,,,,,,5100.0,30.0,14.0,120.0,100.0,5.0,20.5828,81.2461,1.08691,23.3083,9145,CH1,v2,
36578,20250317,83,Cs0.05FA0.855MA0.095PbI3.0,1.63,MACl,14.6,PEAI,0.517,,,Me-4PACz,0.198,DMACPA,0.132,,,,,,,1000,10,5000,40,10,200,110,25,PEAI,1.4,,,,,,,5100.0,30.0,14.0,120.0,100.0,5.0,19.7237,76.2542,1.09632,23.5932,9145,CH2,v2,
36579,20250317,83,Cs0.05FA0.855MA0.095PbI3.0,1.63,MACl,14.6,PEAI,0.517,,,Me-4PACz,0.198,DMACPA,0.132,,,,,,,1000,10,5000,40,10,200,110,25,PEAI,1.4,,,,,,,5100.0,30.0,14.0,120.0,100.0,5.0,19.2853,75.66,1.09524,23.2729,9145,CH3,v2,
36580,20250317,83,Cs0.05FA0.855MA0.095PbI3.0,1.63,MACl,14.6,PEAI,0.517,,,Me-4PACz,0.198,DMACPA,0.132,,,,,,,1000,10,5000,40,10,200,110,25,PEAI,1.4,,,,,,,5100.0,30.0,14.0,120.0,100.0,5.0,19.2509,76.6971,1.09576,22.9063,9145,CH4,v2,
36581,20250317,83,Cs0.05FA0.855MA0.095PbI3.0,1.63,MACl,14.6,PEAI,0.517,,,Me-4PACz,0.198,DMACPA,0.132,,,,,,,1000,10,5000,40,10,200,110,25,PEAI,1.9,,,,,,,5000.0,31.0,11.0,100.0,100.0,7.0,21.5833,77.9213,1.07293,25.8162,9146,CH1,v2,
36582,20250317,83,Cs0.05FA0.855MA0.095PbI3.0,1.63,MACl,14.6,PEAI,0.517,,,Me-4PACz,0.198,DMACPA,0.132,,,,,,,1000,10,5000,40,10,200,110,25,PEAI,1.9,,,,,,,5000.0,31.0,11.0,100.0,100.0,7.0,20.9001,75.6225,1.07761,25.647,9146,CH2,v2,
36583,20250317,83,Cs0.05FA0.855MA0.095PbI3.0,1.63,MACl,14.6,PEAI,0.517,,,Me-4PACz,0.198,DMACPA,0.132,,,,,,,1000,10,5000,40,10,200,110,25,PEAI,1.9,,,,,,,5000.0,31.0,11.0,100.0,100.0,7.0,20.2579,74.694,1.07639,25.1963,9146,CH3,v2,
36584,20250317,83,Cs0.05FA0.855MA0.095PbI3.0,1.63,MACl,14.6,PEAI,0.517,,,Me-4PACz,0.198,DMACPA,0.132,,,,,,,1000,10,5000,40,10,200,110,25,PEAI,1.9,,,,,,,5000.0,31.0,11.0,100.0,100.0,7.0,18.1609,69.1735,1.06774,24.5884,9146,CH4,v2,
36585,20250317,83,Cs0.05FA0.855MA0.095PbI3.0,1.63,MACl,14.6,PEAI,0.517,,,Me-4PACz,0.198,DMACPA,0.132,,,,,,,1000,10,5000,40,10,200,110,25,PEAI,1.9,,,,,,,3800.0,25.0,9.0,100.0,100.0,5.0,20.2714,81.2159,1.07085,23.3086,9147,CH1,v2,
36586,20250317,83,Cs0.05FA0.855MA0.095PbI3.0,1.63,MACl,14.6,PEAI,0.517,,,Me-4PACz,0.198,DMACPA,0.132,,,,,,,1000,10,5000,40,10,200,110,25,PEAI,1.9,,,,,,,3800.0,25.0,9.0,100.0,100.0,5.0,20.3258,80.011,1.0809,23.5023,9147,CH2,v2,
36587,20250317,83,Cs0.05FA0.855MA0.095PbI3.0,1.63,MACl,14.6,PEAI,0.517,,,Me-4PACz,0.198,DMACPA,0.132,,,,,,,1000,10,5000,40,10,200,110,25,PEAI,1.9,,,,,,,3800.0,25.0,9.0,100.0,100.0,5.0,19.0447,77.5426,1.07773,22.789,9147,CH3,v2,
36588,20250317,83,Cs0.05FA0.855MA0.095PbI3.0,1.63,MACl,14.6,PEAI,0.517,,,Me-4PACz,0.198,DMACPA,0.132,,,,,,,1000,10,5000,40,10,200,110,25,PEAI,1.9,,,,,,,3800.0,25.0,9.0,100.0,100.0,5.0,19.121,78.4839,1.07547,22.6533,9147,CH4,v2,
36589,20250317,83,Cs0.05FA0.855MA0.095PbI3.0,1.63,MACl,14.6,PEAI,0.517,,,Me-4PACz,0.198,DMACPA,0.132,,,,,,,1000,10,5000,40,10,200,110,25,PEAI,1.9,,,,,,,4600.0,31.0,10.0,110.0,100.0,4.0,17.8366,76.313,1.05108,22.237,9148,CH1,v2,
36590,20250317,83,Cs0.05FA0.855MA0.095PbI3.0,1.63,MACl,14.6,PEAI,0.517,,,Me-4PACz,0.198,DMACPA,0.132,,,,,,,1000,10,5000,40,10,200,110,25,PEAI,1.9,,,,,,,4600.0,31.0,10.0,110.0,100.0,4.0,18.816,79.5551,1.06892,22.1267,9148,CH2,v2,
36591,20250317,83,Cs0.05FA0.855MA0.095PbI3.0,1.63,MACl,14.6,PEAI,0.517,,,Me-4PACz,0.198,DMACPA,0.132,,,,,,,1000,10,5000,40,10,200,110,25,PEAI,1.9,,,,,,,4600.0,31.0,10.0,110.0,100.0,4.0,18.3139,78.6551,1.075,21.6593,9148,CH3,v2,
36592,20250317,83,Cs0.05FA0.855MA0.095PbI3.0,1.63,MACl,14.6,PEAI,0.517,,,Me-4PACz,0.198,DMACPA,0.132,,,,,,,1000,10,5000,40,10,200,110,25,PEAI,1.9,,,,,,,4600.0,31.0,10.0,110.0,100.0,4.0,17.6173,77.2121,1.06573,21.4096,9148,CH4,v2,
36593,20250317,83,Cs0.05FA0.855MA0.095PbI3.0,1.63,MACl,14.6,PEAI,0.517,,,Me-4PACz,0.198,DMACPA,0.132,,,,,,,1000,10,5000,40,10,200,110,25,PEAI,1.9,,,,,,,4500.0,31.0,15.0,110.0,100.0,3.0,18.9709,78.8703,1.07648,22.3444,9149,CH1,v2,
36594,20250317,83,Cs0.05FA0.855MA0.095PbI3.0,1.63,MACl,14.6,PEAI,0.517,,,Me-4PACz,0.198,DMACPA,0.132,,,,,,,1000,10,5000,40,10,200,110,25,PEAI,1.9,,,,,,,4500.0,31.0,15.0,110.0,100.0,3.0,19.7127,79.0919,1.09319,22.7991,9149,CH2,v2,
36595,20250317,83,Cs0.05FA0.855MA0.095PbI3.0,1.63,MACl,14.6,PEAI,0.517,,,Me-4PACz,0.198,DMACPA,0.132,,,,,,,1000,10,5000,40,10,200,110,25,PEAI,1.9,,,,,,,4500.0,31.0,15.0,110.0,100.0,3.0,20.0711,78.9492,1.09555,23.2055,9149,CH3,v2,
36596,20250317,83,Cs0.05FA0.855MA0.095PbI3.0,1.63,MACl,14.6,PEAI,0.517,,,Me-4PACz,0.198,DMACPA,0.132,,,,,,,1000,10,5000,40,10,200,110,25,PEAI,1.9,,,,,,,4500.0,31.0,15.0,110.0,100.0,3.0,18.3834,74.1351,1.08827,22.7858,9149,CH4,v2,
36597,20250317,83,Cs0.05FA0.855MA0.095PbI3.0,1.63,MACl,14.6,PEAI,0.517,,,Me-4PACz,0.198,DMACPA,0.132,,,,,,,1000,10,5000,40,10,200,110,25,PEAI,1.9,,,,,,,4500.0,32.0,10.0,110.0,100.0,4.0,20.2843,79.3489,1.08503,23.5602,9150,CH1,v2,
36598,20250317,83,Cs0.05FA0.855MA0.095PbI3.0,1.63,MACl,14.6,PEAI,0.517,,,Me-4PACz,0.198,DMACPA,0.132,,,,,,,1000,10,5000,40,10,200,110,25,PEAI,1.9,,,,,,,4500.0,32.0,10.0,110.0,100.0,4.0,20.2241,78.6208,1.08922,23.6166,9150,CH2,v2,
36599,20250317,83,Cs0.05FA0.855MA0.095PbI3.0,1.63,MACl,14.6,PEAI,0.517,,,Me-4PACz,0.198,DMACPA,0.132,,,,,,,1000,10,5000,40,10,200,110,25,PEAI,1.9,,,,,,,4500.0,32.0,10.0,110.0,100.0,4.0,19.9051,78.2088,1.08897,23.3718,9150,CH3,v2,
36600,20250317,83,Cs0.05FA0.855MA0.095PbI3.0,1.63,MACl,14.6,PEAI,0.517,,,Me-4PACz,0.198,DMACPA,0.132,,,,,,,1000,10,5000,40,10,200,110,25,PEAI,1.9,,,,,,,4500.0,32.0,10.0,110.0,100.0,4.0,10.3026,44.0205,1.03568,22.5978,9150,CH4,v2,
36601,20250317,83,Cs0.07FA0.83MA0.1PbI3.0,1.63,MACl,10.0,PEAI,0.5,,,Me-4PACz,0.198,2PACz,0.132,,,,,,,1000,10,5000,30,10,200,105,20,PEACl,1.0,,,,,,,4100.0,30.0,12.0,100.0,100.0,4.0,20.1194,75.2669,1.09751,24.3557,9151,CH1,v2,
36602,20250317,83,Cs0.07FA0.83MA0.1PbI3.0,1.63,MACl,10.0,PEAI,0.5,,,Me-4PACz,0.198,2PACz,0.132,,,,,,,1000,10,5000,30,10,200,105,20,PEACl,1.0,,,,,,,4100.0,30.0,12.0,100.0,100.0,4.0,18.6802,69.5899,1.09283,24.5631,9151,CH2,v2,
36603,20250317,83,Cs0.07FA0.83MA0.1PbI3.0,1.63,MACl,10.0,PEAI,0.5,,,Me-4PACz,0.198,2PACz,0.132,,,,,,,1000,10,5000,30,10,200,105,20,PEACl,1.0,,,,,,,4100.0,30.0,12.0,100.0,100.0,4.0,18.5653,69.8444,1.08697,24.4543,9151,CH3,v2,
36604,20250317,83,Cs0.07FA0.83MA0.1PbI3.0,1.63,MACl,10.0,PEAI,0.5,,,Me-4PACz,0.198,2PACz,0.132,,,,,,,1000,10,5000,30,10,200,105,20,PEACl,1.0,,,,,,,4100.0,30.0,12.0,100.0,100.0,4.0,19.363,74.434,1.08227,24.0361,9151,CH4,v2,
36605,20250317,83,Cs0.07FA0.83MA0.1PbI3.0,1.63,MACl,10.0,PEAI,0.5,,,Me-4PACz,0.198,2PACz,0.132,,,,,,,1000,10,5000,30,10,200,105,20,PEACl,1.0,,,,,,,4100.0,31.0,12.0,100.0,100.0,4.0,20.5046,76.6235,1.09801,24.3717,9152,CH1,v2,
36606,20250317,83,Cs0.07FA0.83MA0.1PbI3.0,1.63,MACl,10.0,PEAI,0.5,,,Me-4PACz,0.198,2PACz,0.132,,,,,,,1000,10,5000,30,10,200,105,20,PEACl,1.0,,,,,,,4100.0,31.0,12.0,100.0,100.0,4.0,20.7789,75.8454,1.09817,24.9471,9152,CH2,v2,
36607,20250317,83,Cs0.07FA0.83MA0.1PbI3.0,1.63,MACl,10.0,PEAI,0.5,,,Me-4PACz,0.198,2PACz,0.132,,,,,,,1000,10,5000,30,10,200,105,20,PEACl,1.0,,,,,,,4100.0,31.0,12.0,100.0,100.0,4.0,10.6041,41.4925,1.0309,24.7906,9152,CH3,v2,
36608,20250317,83,Cs0.07FA0.83MA0.1PbI3.0,1.63,MACl,10.0,PEAI,0.5,,,Me-4PACz,0.198,2PACz,0.132,,,,,,,1000,10,5000,30,10,200,105,20,PEACl,1.0,,,,,,,4100.0,31.0,12.0,100.0,100.0,4.0,19.7158,74.7072,1.08891,24.2359,9152,CH4,v2,
36609,20250317,83,Cs0.07FA0.83MA0.1PbI3.0,1.63,MACl,10.0,PEAI,0.5,,,Me-4PACz,0.198,2PACz,0.132,,,,,,,1000,10,5000,30,10,200,105,20,PEACl,1.0,,,,,,,4100.0,29.0,12.0,100.0,100.0,4.0,18.6576,70.2944,1.0929,24.2859,9153,CH1,v2,
36610,20250317,83,Cs0.07FA0.83MA0.1PbI3.0,1.63,MACl,10.0,PEAI,0.5,,,Me-4PACz,0.198,2PACz,0.132,,,,,,,1000,10,5000,30,10,200,105,20,PEACl,1.0,,,,,,,4100.0,29.0,12.0,100.0,100.0,4.0,12.1535,42.9452,1.05147,26.9147,9153,CH2,v2,
36611,20250317,83,Cs0.07FA0.83MA0.1PbI3.0,1.63,MACl,10.0,PEAI,0.5,,,Me-4PACz,0.198,2PACz,0.132,,,,,,,1000,10,5000,30,10,200,105,20,PEACl,1.0,,,,,,,4100.0,29.0,12.0,100.0,100.0,4.0,19.7349,68.0739,1.08845,26.6345,9153,CH3,v2,
36612,20250317,83,Cs0.07FA0.83MA0.1PbI3.0,1.63,MACl,10.0,PEAI,0.5,,,Me-4PACz,0.198,2PACz,0.132,,,,,,,1000,10,5000,30,10,200,105,20,PEACl,1.0,,,,,,,4100.0,29.0,12.0,100.0,100.0,4.0,10.8163,38.8664,1.02755,27.0835,9153,CH4,v2,
36613,20250317,83,Cs0.07FA0.83MA0.1PbI3.0,1.63,MACl,10.0,PEAI,0.5,,,Me-4PACz,0.198,2PACz,0.132,,,,,,,1000,10,5000,30,10,200,105,20,PEACl,1.0,,,,,,,5000.0,28.0,14.0,120.0,100.0,5.0,20.0443,73.3262,1.07605,25.4038,9154,CH1,v2,
36614,20250317,83,Cs0.07FA0.83MA0.1PbI3.0,1.63,MACl,10.0,PEAI,0.5,,,Me-4PACz,0.198,2PACz,0.132,,,,,,,1000,10,5000,30,10,200,105,20,PEACl,1.0,,,,,,,5000.0,28.0,14.0,120.0,100.0,5.0,20.3874,71.2199,1.08458,26.3935,9154,CH2,v2,
36615,20250317,83,Cs0.07FA0.83MA0.1PbI3.0,1.63,MACl,10.0,PEAI,0.5,,,Me-4PACz,0.198,2PACz,0.132,,,,,,,1000,10,5000,30,10,200,105,20,PEACl,1.0,,,,,,,5000.0,28.0,14.0,120.0,100.0,5.0,20.5994,71.3178,1.07819,26.7893,9154,CH3,v2,
36616,20250317,83,Cs0.07FA0.83MA0.1PbI3.0,1.63,MACl,10.0,PEAI,0.5,,,Me-4PACz,0.198,2PACz,0.132,,,,,,,1000,10,5000,30,10,200,105,20,PEACl,1.0,,,,,,,5000.0,28.0,14.0,120.0,100.0,5.0,19.9663,71.4524,1.06407,26.2609,9154,CH4,v2,
36617,20250317,83,Cs0.07FA0.83MA0.1PbI3.0,1.63,MACl,10.0,PEAI,0.5,,,Me-4PACz,0.198,2PACz,0.132,,,,,,,1000,10,5000,30,10,200,105,20,PEAI,1.4,,,,,,,5000.0,30.0,14.0,120.0,100.0,5.0,10.0053,43.3986,1.00242,22.999,9155,CH1,v2,
36618,20250317,83,Cs0.07FA0.83MA0.1PbI3.0,1.63,MACl,10.0,PEAI,0.5,,,Me-4PACz,0.198,2PACz,0.132,,,,,,,1000,10,5000,30,10,200,105,20,PEAI,1.4,,,,,,,5000.0,30.0,14.0,120.0,100.0,5.0,8.88451,38.4956,0.978242,23.5926,9155,CH2,v2,
36619,20250317,83,Cs0.07FA0.83MA0.1PbI3.0,1.63,MACl,10.0,PEAI,0.5,,,Me-4PACz,0.198,2PACz,0.132,,,,,,,1000,10,5000,30,10,200,105,20,PEAI,1.4,,,,,,,5000.0,30.0,14.0,120.0,100.0,5.0,8.66238,37.3671,1.00563,23.052,9155,CH3,v2,
36620,20250317,83,Cs0.07FA0.83MA0.1PbI3.0,1.63,MACl,10.0,PEAI,0.5,,,Me-4PACz,0.198,2PACz,0.132,,,,,,,1000,10,5000,30,10,200,105,20,PEAI,1.4,,,,,,,5000.0,30.0,14.0,120.0,100.0,5.0,8.41959,37.2216,1.00447,22.5195,9155,CH4,v2,
36621,20250317,83,Cs0.07FA0.83MA0.1PbI3.0,1.63,MACl,10.0,PEAI,0.5,,,Me-4PACz,0.198,2PACz,0.132,,,,,,,1000,10,5000,30,10,200,105,20,PEAI,1.4,,,,,,,4900.0,30.0,12.0,100.0,100.0,4.0,17.6376,68.0604,1.0697,24.226,9156,CH1,v2,
36622,20250317,83,Cs0.07FA0.83MA0.1PbI3.0,1.63,MACl,10.0,PEAI,0.5,,,Me-4PACz,0.198,2PACz,0.132,,,,,,,1000,10,5000,30,10,200,105,20,PEAI,1.4,,,,,,,4900.0,30.0,12.0,100.0,100.0,4.0,19.5011,74.6075,1.07066,24.4133,9156,CH2,v2,
36623,20250317,83,Cs0.07FA0.83MA0.1PbI3.0,1.63,MACl,10.0,PEAI,0.5,,,Me-4PACz,0.198,2PACz,0.132,,,,,,,1000,10,5000,30,10,200,105,20,PEAI,1.4,,,,,,,4900.0,30.0,12.0,100.0,100.0,4.0,19.0796,74.2157,1.06556,24.1265,9156,CH3,v2,
36624,20250317,83,Cs0.07FA0.83MA0.1PbI3.0,1.63,MACl,10.0,PEAI,0.5,,,Me-4PACz,0.198,2PACz,0.132,,,,,,,1000,10,5000,30,10,200,105,20,PEAI,1.4,,,,,,,4900.0,30.0,12.0,100.0,100.0,4.0,17.8071,72.1827,1.05582,23.3653,9156,CH4,v2,
36625,20250317,83,Cs0.07FA0.83MA0.1PbI3.0,1.63,MACl,10.0,PEAI,0.5,,,Me-4PACz,0.198,2PACz,0.132,,,,,,,1000,10,5000,30,10,200,105,20,PEAI,1.4,,,,,,,5000.0,30.0,12.0,120.0,100.0,5.0,13.6755,58.9077,1.0578,21.9466,9157,CH1,v2,
36626,20250317,83,Cs0.07FA0.83MA0.1PbI3.0,1.63,MACl,10.0,PEAI,0.5,,,Me-4PACz,0.198,2PACz,0.132,,,,,,,1000,10,5000,30,10,200,105,20,PEAI,1.4,,,,,,,5000.0,30.0,12.0,120.0,100.0,5.0,15.1542,63.5945,1.05948,22.4917,9157,CH2,v2,
36627,20250317,83,Cs0.07FA0.83MA0.1PbI3.0,1.63,MACl,10.0,PEAI,0.5,,,Me-4PACz,0.198,2PACz,0.132,,,,,,,1000,10,5000,30,10,200,105,20,PEAI,1.4,,,,,,,5000.0,30.0,12.0,120.0,100.0,5.0,15.1734,63.8854,1.04817,22.6596,9157,CH3,v2,
36628,20250317,83,Cs0.07FA0.83MA0.1PbI3.0,1.63,MACl,10.0,PEAI,0.5,,,Me-4PACz,0.198,2PACz,0.132,,,,,,,1000,10,5000,30,10,200,105,20,PEAI,1.4,,,,,,,5000.0,30.0,12.0,120.0,100.0,5.0,13.6005,61.4585,1.03503,21.3805,9157,CH4,v2,
36629,20250317,83,Cs0.07FA0.83MA0.1PbI3.0,1.63,MACl,10.0,PEAI,0.5,,,Me-4PACz,0.198,2PACz,0.132,,,,,,,1000,10,5000,30,10,200,105,20,PEAI,1.9,,,,,,,4900.0,33.0,11.0,100.0,100.0,7.0,13.1088,56.7308,1.06738,21.6483,9158,CH1,v2,
36630,20250317,83,Cs0.07FA0.83MA0.1PbI3.0,1.63,MACl,10.0,PEAI,0.5,,,Me-4PACz,0.198,2PACz,0.132,,,,,,,1000,10,5000,30,10,200,105,20,PEAI,1.9,,,,,,,4900.0,33.0,11.0,100.0,100.0,7.0,15.0154,62.8036,1.07345,22.2726,9158,CH2,v2,
36631,20250317,83,Cs0.07FA0.83MA0.1PbI3.0,1.63,MACl,10.0,PEAI,0.5,,,Me-4PACz,0.198,2PACz,0.132,,,,,,,1000,10,5000,30,10,200,105,20,PEAI,1.9,,,,,,,4900.0,33.0,11.0,100.0,100.0,7.0,14.7232,61.285,1.06408,22.5775,9158,CH3,v2,
36632,20250317,83,Cs0.07FA0.83MA0.1PbI3.0,1.63,MACl,10.0,PEAI,0.5,,,Me-4PACz,0.198,2PACz,0.132,,,,,,,1000,10,5000,30,10,200,105,20,PEAI,1.9,,,,,,,4900.0,33.0,11.0,100.0,100.0,7.0,14.8121,63.0797,1.05585,22.2396,9158,CH4,v2,
36633,20250317,83,Cs0.07FA0.83MA0.1PbI3.0,1.63,MACl,10.0,PEAI,0.5,,,Me-4PACz,0.198,2PACz,0.132,,,,,,,1000,10,5000,30,10,200,105,20,PEAI,1.9,,,,,,,4800.0,32.0,11.0,100.0,100.0,7.0,15.2668,63.4285,1.07702,22.3479,9159,CH1,v2,
36634,20250317,83,Cs0.07FA0.83MA0.1PbI3.0,1.63,MACl,10.0,PEAI,0.5,,,Me-4PACz,0.198,2PACz,0.132,,,,,,,1000,10,5000,30,10,200,105,20,PEAI,1.9,,,,,,,4800.0,32.0,11.0,100.0,100.0,7.0,16.8133,66.204,1.07965,23.5226,9159,CH2,v2,
36635,20250317,83,Cs0.07FA0.83MA0.1PbI3.0,1.63,MACl,10.0,PEAI,0.5,,,Me-4PACz,0.198,2PACz,0.132,,,,,,,1000,10,5000,30,10,200,105,20,PEAI,1.9,,,,,,,4800.0,32.0,11.0,100.0,100.0,7.0,14.6875,59.3023,1.06537,23.2475,9159,CH3,v2,
36636,20250317,83,Cs0.07FA0.83MA0.1PbI3.0,1.63,MACl,10.0,PEAI,0.5,,,Me-4PACz,0.198,2PACz,0.132,,,,,,,1000,10,5000,30,10,200,105,20,PEAI,1.9,,,,,,,4800.0,32.0,11.0,100.0,100.0,7.0,4.29113,29.8739,0.65561,21.9096,9159,CH4,v2,
36637,20250317,83,Cs0.07FA0.83MA0.1PbI3.0,1.63,MACl,10.0,PEAI,0.5,,,Me-4PACz,0.198,2PACz,0.132,,,,,,,1000,10,5000,30,10,200,105,20,PEAI,1.9,,,,,,,4900.0,30.0,11.0,100.0,100.0,7.0,14.7593,60.2057,1.08426,22.6096,9160,CH1,v2,
36638,20250317,83,Cs0.07FA0.83MA0.1PbI3.0,1.63,MACl,10.0,PEAI,0.5,,,Me-4PACz,0.198,2PACz,0.132,,,,,,,1000,10,5000,30,10,200,105,20,PEAI,1.9,,,,,,,4900.0,30.0,11.0,100.0,100.0,7.0,15.4046,60.0346,1.07472,23.8757,9160,CH2,v2,
36639,20250317,83,Cs0.07FA0.83MA0.1PbI3.0,1.63,MACl,10.0,PEAI,0.5,,,Me-4PACz,0.198,2PACz,0.132,,,,,,,1000,10,5000,30,10,200,105,20,PEAI,1.9,,,,,,,4900.0,30.0,11.0,100.0,100.0,7.0,14.379,55.3855,1.06272,24.4294,9160,CH3,v2,
36640,20250317,83,Cs0.07FA0.83MA0.1PbI3.0,1.63,MACl,10.0,PEAI,0.5,,,Me-4PACz,0.198,2PACz,0.132,,,,,,,1000,10,5000,30,10,200,105,20,PEAI,1.9,,,,,,,4900.0,30.0,11.0,100.0,100.0,7.0,14.6209,58.0868,1.05642,23.8266,9160,CH4,v2,
36641,20250318,84,Cs0.05FA0.8MA0.15PbI3.0,1.53,MACl,10.0,PEAI,0.4,,,2PACz,0.248,MeO-4PADBC,0.083,,,,,,,1000,10,5000,38,9,200,105,20,PEACl,1.0,,,,,,,4000.0,30.0,11.0,100.0,100.0,4.0,15.04,53.9483,1.19967,23.2385,9161,CH1,v2,
36642,20250318,84,Cs0.05FA0.8MA0.15PbI3.0,1.53,MACl,10.0,PEAI,0.4,,,2PACz,0.248,MeO-4PADBC,0.083,,,,,,,1000,10,5000,38,9,200,105,20,PEACl,1.0,,,,,,,4000.0,30.0,11.0,100.0,100.0,4.0,15.7334,60.8706,1.11959,23.0863,9161,CH2,v2,
36643,20250318,84,Cs0.05FA0.8MA0.15PbI3.0,1.53,MACl,10.0,PEAI,0.4,,,2PACz,0.248,MeO-4PADBC,0.083,,,,,,,1000,10,5000,38,9,200,105,20,PEACl,1.0,,,,,,,4000.0,30.0,11.0,100.0,100.0,4.0,15.7432,61.3152,1.11755,22.9752,9161,CH3,v2,
36644,20250318,84,Cs0.05FA0.8MA0.15PbI3.0,1.53,MACl,10.0,PEAI,0.4,,,2PACz,0.248,MeO-4PADBC,0.083,,,,,,,1000,10,5000,38,9,200,105,20,PEACl,1.0,,,,,,,4000.0,30.0,11.0,100.0,100.0,4.0,14.9524,59.4558,1.11762,22.502,9161,CH4,v2,
36645,20250318,84,Cs0.05FA0.8MA0.15PbI3.0,1.53,MACl,10.0,PEAI,0.4,,,2PACz,0.248,MeO-4PADBC,0.083,,,,,,,1000,10,5000,38,9,200,105,20,PEACl,1.0,,,,,,,4500.0,32.0,10.0,110.0,100.0,4.0,16.5274,68.9087,1.10167,21.771,9162,CH1,v2,
36646,20250318,84,Cs0.05FA0.8MA0.15PbI3.0,1.53,MACl,10.0,PEAI,0.4,,,2PACz,0.248,MeO-4PADBC,0.083,,,,,,,1000,10,5000,38,9,200,105,20,PEACl,1.0,,,,,,,4500.0,32.0,10.0,110.0,100.0,4.0,17.5589,72.6281,1.10816,21.8168,9162,CH2,v2,
36647,20250318,84,Cs0.05FA0.8MA0.15PbI3.0,1.53,MACl,10.0,PEAI,0.4,,,2PACz,0.248,MeO-4PADBC,0.083,,,,,,,1000,10,5000,38,9,200,105,20,PEACl,1.0,,,,,,,4500.0,32.0,10.0,110.0,100.0,4.0,15.8475,67.166,1.10708,21.3124,9162,CH3,v2,
36648,20250318,84,Cs0.05FA0.8MA0.15PbI3.0,1.53,MACl,10.0,PEAI,0.4,,,2PACz,0.248,MeO-4PADBC,0.083,,,,,,,1000,10,5000,38,9,200,105,20,PEACl,1.0,,,,,,,4500.0,32.0,10.0,110.0,100.0,4.0,16.8393,72.5737,1.10508,20.9967,9162,CH4,v2,
36649,20250318,84,Cs0.05FA0.8MA0.15PbI3.0,1.53,MACl,10.0,PEAI,0.4,,,2PACz,0.248,MeO-4PADBC,0.083,,,,,,,1000,10,5000,38,9,200,105,20,PEACl,1.0,,,,,,,4500.0,32.0,9.0,120.0,110.0,3.0,17.4918,70.2622,1.09922,22.648,9163,CH1,v2,
36650,20250318,84,Cs0.05FA0.8MA0.15PbI3.0,1.53,MACl,10.0,PEAI,0.4,,,2PACz,0.248,MeO-4PADBC,0.083,,,,,,,1000,10,5000,38,9,200,105,20,PEACl,1.0,,,,,,,4500.0,32.0,9.0,120.0,110.0,3.0,17.6317,70.508,1.10643,22.6012,9163,CH2,v2,
36651,20250318,84,Cs0.05FA0.8MA0.15PbI3.0,1.53,MACl,10.0,PEAI,0.4,,,2PACz,0.248,MeO-4PADBC,0.083,,,,,,,1000,10,5000,38,9,200,105,20,PEACl,1.0,,,,,,,4500.0,32.0,9.0,120.0,110.0,3.0,18.1561,73.2251,1.10304,22.4786,9163,CH3,v2,
36652,20250318,84,Cs0.05FA0.8MA0.15PbI3.0,1.53,MACl,10.0,PEAI,0.4,,,2PACz,0.248,MeO-4PADBC,0.083,,,,,,,1000,10,5000,38,9,200,105,20,PEACl,1.0,,,,,,,4500.0,32.0,9.0,120.0,110.0,3.0,15.9467,66.2267,1.0952,21.9859,9163,CH4,v2,
36653,20250318,84,Cs0.05FA0.8MA0.15PbI3.0,1.53,MACl,10.0,PEAI,0.4,,,2PACz,0.248,MeO-4PADBC,0.083,,,,,,,1000,10,5000,38,9,200,105,20,PEACl,1.0,,,,,,,4000.0,30.0,10.0,100.0,100.0,5.0,17.4178,70.6032,1.1083,22.2593,9164,CH1,v2,
36654,20250318,84,Cs0.05FA0.8MA0.15PbI3.0,1.53,MACl,10.0,PEAI,0.4,,,2PACz,0.248,MeO-4PADBC,0.083,,,,,,,1000,10,5000,38,9,200,105,20,PEACl,1.0,,,,,,,4000.0,30.0,10.0,100.0,100.0,5.0,17.912,71.9965,1.11332,22.3467,9164,CH2,v2,
36655,20250318,84,Cs0.05FA0.8MA0.15PbI3.0,1.53,MACl,10.0,PEAI,0.4,,,2PACz,0.248,MeO-4PADBC,0.083,,,,,,,1000,10,5000,38,9,200,105,20,PEACl,1.0,,,,,,,4000.0,30.0,10.0,100.0,100.0,5.0,17.912,71.9965,1.11332,22.3467,9164,CH3,v2,
36656,20250318,84,Cs0.05FA0.8MA0.15PbI3.0,1.53,MACl,10.0,PEAI,0.4,,,2PACz,0.248,MeO-4PADBC,0.083,,,,,,,1000,10,5000,38,9,200,105,20,PEACl,1.0,,,,,,,4000.0,30.0,10.0,100.0,100.0,5.0,16.6371,72.8224,1.09456,20.8725,9164,CH4,v2,
36657,20250318,84,Cs0.05FA0.8MA0.15PbI3.0,1.53,MACl,10.0,PEAI,0.4,,,2PACz,0.248,MeO-4PADBC,0.083,,,,,,,1000,10,5000,38,9,200,105,20,PEAI,1.4,,,,,,,5000.0,30.0,14.0,120.0,100.0,5.0,14.4003,58.9284,1.09986,22.2182,9165,CH1,v2,
36658,20250318,84,Cs0.05FA0.8MA0.15PbI3.0,1.53,MACl,10.0,PEAI,0.4,,,2PACz,0.248,MeO-4PADBC,0.083,,,,,,,1000,10,5000,38,9,200,105,20,PEAI,1.4,,,,,,,5000.0,30.0,14.0,120.0,100.0,5.0,18.0699,71.9827,1.10799,22.6563,9165,CH2,v2,
36659,20250318,84,Cs0.05FA0.8MA0.15PbI3.0,1.53,MACl,10.0,PEAI,0.4,,,2PACz,0.248,MeO-4PADBC,0.083,,,,,,,1000,10,5000,38,9,200,105,20,PEAI,1.4,,,,,,,5000.0,30.0,14.0,120.0,100.0,5.0,17.776,72.1091,1.10694,22.27,9165,CH3,v2,
36660,20250318,84,Cs0.05FA0.8MA0.15PbI3.0,1.53,MACl,10.0,PEAI,0.4,,,2PACz,0.248,MeO-4PADBC,0.083,,,,,,,1000,10,5000,38,9,200,105,20,PEAI,1.4,,,,,,,5000.0,30.0,14.0,120.0,100.0,5.0,17.404,72.1043,1.10113,21.9205,9165,CH4,v2,
36661,20250318,84,Cs0.05FA0.8MA0.15PbI3.0,1.53,MACl,10.0,PEAI,0.4,,,2PACz,0.248,MeO-4PADBC,0.083,,,,,,,1000,10,5000,38,9,200,105,20,PEAI,1.4,,,,,,,5000.0,32.0,7.0,120.0,100.0,3.0,17.4501,70.2579,1.10571,22.4627,9166,CH1,v2,
36662,20250318,84,Cs0.05FA0.8MA0.15PbI3.0,1.53,MACl,10.0,PEAI,0.4,,,2PACz,0.248,MeO-4PADBC,0.083,,,,,,,1000,10,5000,38,9,200,105,20,PEAI,1.4,,,,,,,5000.0,32.0,7.0,120.0,100.0,3.0,18.0421,71.5602,1.11358,22.641,9166,CH2,v2,
36663,20250318,84,Cs0.05FA0.8MA0.15PbI3.0,1.53,MACl,10.0,PEAI,0.4,,,2PACz,0.248,MeO-4PADBC,0.083,,,,,,,1000,10,5000,38,9,200,105,20,PEAI,1.4,,,,,,,5000.0,32.0,7.0,120.0,100.0,3.0,17.8785,71.5765,1.10929,22.5173,9166,CH3,v2,
36664,20250318,84,Cs0.05FA0.8MA0.15PbI3.0,1.53,MACl,10.0,PEAI,0.4,,,2PACz,0.248,MeO-4PADBC,0.083,,,,,,,1000,10,5000,38,9,200,105,20,PEAI,1.4,,,,,,,5000.0,32.0,7.0,120.0,100.0,3.0,17.3667,71.5257,1.10378,21.9976,9166,CH4,v2,
36665,20250318,84,Cs0.05FA0.8MA0.15PbI3.0,1.53,MACl,10.0,PEAI,0.4,,,2PACz,0.248,MeO-4PADBC,0.083,,,,,,,1000,10,5000,38,9,200,105,20,PEAI,1.4,,,,,,,5100.0,30.0,11.0,100.0,100.0,7.0,14.6221,59.5265,1.09858,22.3599,9167,CH1,v2,
36666,20250318,84,Cs0.05FA0.8MA0.15PbI3.0,1.53,MACl,10.0,PEAI,0.4,,,2PACz,0.248,MeO-4PADBC,0.083,,,,,,,1000,10,5000,38,9,200,105,20,PEAI,1.4,,,,,,,5100.0,30.0,11.0,100.0,100.0,7.0,14.7828,60.3428,1.09866,22.2982,9167,CH2,v2,
36667,20250318,84,Cs0.05FA0.8MA0.15PbI3.0,1.53,MACl,10.0,PEAI,0.4,,,2PACz,0.248,MeO-4PADBC,0.083,,,,,,,1000,10,5000,38,9,200,105,20,PEAI,1.4,,,,,,,5100.0,30.0,11.0,100.0,100.0,7.0,17.774,71.7776,1.10381,22.4336,9167,CH3,v2,
36668,20250318,84,Cs0.05FA0.8MA0.15PbI3.0,1.53,MACl,10.0,PEAI,0.4,,,2PACz,0.248,MeO-4PADBC,0.083,,,,,,,1000,10,5000,38,9,200,105,20,PEAI,1.4,,,,,,,5100.0,30.0,11.0,100.0,100.0,7.0,17.2816,72.1198,1.09823,21.8189,9167,CH4,v2,
36669,20250318,84,Cs0.05FA0.8MA0.15PbI3.0,1.53,MACl,10.0,PEAI,0.4,,,2PACz,0.248,MeO-4PADBC,0.083,,,,,,,1000,10,5000,38,9,200,105,20,PEAI,1.9,,,,,,,5000.0,33.0,11.0,100.0,100.0,7.0,15.9216,63.5634,1.11179,22.5297,9168,CH1,v2,
36670,20250318,84,Cs0.05FA0.8MA0.15PbI3.0,1.53,MACl,10.0,PEAI,0.4,,,2PACz,0.248,MeO-4PADBC,0.083,,,,,,,1000,10,5000,38,9,200,105,20,PEAI,1.9,,,,,,,5000.0,33.0,11.0,100.0,100.0,7.0,18.2917,71.8184,1.11326,22.8783,9168,CH2,v2,
36671,20250318,84,Cs0.05FA0.8MA0.15PbI3.0,1.53,MACl,10.0,PEAI,0.4,,,2PACz,0.248,MeO-4PADBC,0.083,,,,,,,1000,10,5000,38,9,200,105,20,PEAI,1.9,,,,,,,5000.0,33.0,11.0,100.0,100.0,7.0,16.4575,66.1566,1.10932,22.4251,9168,CH3,v2,
36672,20250318,84,Cs0.05FA0.8MA0.15PbI3.0,1.53,MACl,10.0,PEAI,0.4,,,2PACz,0.248,MeO-4PADBC,0.083,,,,,,,1000,10,5000,38,9,200,105,20,PEAI,1.9,,,,,,,5000.0,33.0,11.0,100.0,100.0,7.0,17.672,71.7627,1.10517,22.2823,9168,CH4,v2,
36673,20250318,84,Cs0.05FA0.8MA0.15PbI3.0,1.53,MACl,10.0,PEAI,0.4,,,2PACz,0.248,MeO-4PADBC,0.083,,,,,,,1000,10,5000,38,9,200,105,20,PEAI,1.9,,,,,,,5000.0,30.0,11.0,100.0,100.0,7.0,19.8841,73.4131,1.10659,24.4762,9169,CH1,v2,
36674,20250318,84,Cs0.05FA0.8MA0.15PbI3.0,1.53,MACl,10.0,PEAI,0.4,,,2PACz,0.248,MeO-4PADBC,0.083,,,,,,,1000,10,5000,38,9,200,105,20,PEAI,1.9,,,,,,,5000.0,30.0,11.0,100.0,100.0,7.0,20.4178,74.1479,1.11683,24.6559,9169,CH2,v2,
36675,20250318,84,Cs0.05FA0.8MA0.15PbI3.0,1.53,MACl,10.0,PEAI,0.4,,,2PACz,0.248,MeO-4PADBC,0.083,,,,,,,1000,10,5000,38,9,200,105,20,PEAI,1.9,,,,,,,5000.0,30.0,11.0,100.0,100.0,7.0,20.0012,73.3559,1.11652,24.4203,9169,CH3,v2,
36676,20250318,84,Cs0.05FA0.8MA0.15PbI3.0,1.53,MACl,10.0,PEAI,0.4,,,2PACz,0.248,MeO-4PADBC,0.083,,,,,,,1000,10,5000,38,9,200,105,20,PEAI,1.9,,,,,,,5000.0,30.0,11.0,100.0,100.0,7.0,19.7648,73.9535,1.11251,24.0232,9169,CH4,v2,
36677,20250318,84,Cs0.05FA0.8MA0.15PbI3.0,1.53,MACl,10.0,PEAI,0.4,,,2PACz,0.248,MeO-4PADBC,0.083,,,,,,,1000,10,5000,38,9,200,105,20,PEAI,1.9,,,,,,,5000.0,32.0,11.0,100.0,100.0,7.0,21.0982,73.8558,1.1067,25.8127,9170,CH1,v2,
36678,20250318,84,Cs0.05FA0.8MA0.15PbI3.0,1.53,MACl,10.0,PEAI,0.4,,,2PACz,0.248,MeO-4PADBC,0.083,,,,,,,1000,10,5000,38,9,200,105,20,PEAI,1.9,,,,,,,5000.0,32.0,11.0,100.0,100.0,7.0,20.7697,72.8268,1.1155,25.5662,9170,CH2,v2,
36679,20250318,84,Cs0.05FA0.8MA0.15PbI3.0,1.53,MACl,10.0,PEAI,0.4,,,2PACz,0.248,MeO-4PADBC,0.083,,,,,,,1000,10,5000,38,9,200,105,20,PEAI,1.9,,,,,,,5000.0,32.0,11.0,100.0,100.0,7.0,20.7102,74.4764,1.1091,25.0724,9170,CH3,v2,
36680,20250318,84,Cs0.05FA0.8MA0.15PbI3.0,1.53,MACl,10.0,PEAI,0.4,,,2PACz,0.248,MeO-4PADBC,0.083,,,,,,,1000,10,5000,38,9,200,105,20,PEAI,1.9,,,,,,,5000.0,32.0,11.0,100.0,100.0,7.0,19.7547,73.8723,1.10478,24.2055,9170,CH4,v2,
36681,20250318,84,Cs0.05MA0.1FA0.85PbI3.0,1.73,MACl,14.6,PEAI,0.517,,,Me-4PACz,0.198,DMACPA,0.132,,,,,,,1000,10,5000,40,10,160,110,25,PEACl,1.0,,,,,,,4228.0,29.0,12.0,100.0,100.0,4.0,22.799,75.7272,1.12887,26.6698,9171,CH1,v2,
36682,20250318,84,Cs0.05MA0.1FA0.85PbI3.0,1.73,MACl,14.6,PEAI,0.517,,,Me-4PACz,0.198,DMACPA,0.132,,,,,,,1000,10,5000,40,10,160,110,25,PEACl,1.0,,,,,,,4228.0,29.0,12.0,100.0,100.0,4.0,6.15e-05,0.0234018,0.007257,36.2041,9171,CH2,v2,
36683,20250318,84,Cs0.05MA0.1FA0.85PbI3.0,1.73,MACl,14.6,PEAI,0.517,,,Me-4PACz,0.198,DMACPA,0.132,,,,,,,1000,10,5000,40,10,160,110,25,PEACl,1.0,,,,,,,4228.0,29.0,12.0,100.0,100.0,4.0,1.07e-05,0.020789,0.004443,11.5307,9171,CH3,v2,
36684,20250318,84,Cs0.05MA0.1FA0.85PbI3.0,1.73,MACl,14.6,PEAI,0.517,,,Me-4PACz,0.198,DMACPA,0.132,,,,,,,1000,10,5000,40,10,160,110,25,PEACl,1.0,,,,,,,4228.0,29.0,12.0,100.0,100.0,4.0,6.83e-05,0.157069,0.001875,23.1783,9171,CH4,v2,
36685,20250318,84,Cs0.05MA0.1FA0.85PbI3.0,1.73,MACl,14.6,PEAI,0.517,,,Me-4PACz,0.198,DMACPA,0.132,,,,,,,1000,10,5000,40,10,160,110,25,PEACl,1.0,,,,,,,4100.0,29.0,12.0,100.0,100.0,4.0,21.3243,79.0397,1.12584,23.9636,9172,CH1,v2,
36686,20250318,84,Cs0.05MA0.1FA0.85PbI3.0,1.73,MACl,14.6,PEAI,0.517,,,Me-4PACz,0.198,DMACPA,0.132,,,,,,,1000,10,5000,40,10,160,110,25,PEACl,1.0,,,,,,,4100.0,29.0,12.0,100.0,100.0,4.0,22.0091,79.599,1.13143,24.438,9172,CH2,v2,
36687,20250318,84,Cs0.05MA0.1FA0.85PbI3.0,1.73,MACl,14.6,PEAI,0.517,,,Me-4PACz,0.198,DMACPA,0.132,,,,,,,1000,10,5000,40,10,160,110,25,PEACl,1.0,,,,,,,4100.0,29.0,12.0,100.0,100.0,4.0,21.5928,78.0731,1.12849,24.508,9172,CH3,v2,
36688,20250318,84,Cs0.05MA0.1FA0.85PbI3.0,1.73,MACl,14.6,PEAI,0.517,,,Me-4PACz,0.198,DMACPA,0.132,,,,,,,1000,10,5000,40,10,160,110,25,PEACl,1.0,,,,,,,4100.0,29.0,12.0,100.0,100.0,4.0,21.6616,79.7201,1.12369,24.1812,9172,CH4,v2,
