Repository: MI-Materials-Intelligence/Recipe-Language-Model

# Learning Layer

## Overview

In the learning layer, the formulas and parameters are encoded and then tokenised into recipes as inputs. Through atomic skills of data extraction, cleaning, and matching, these data are organised into standardised datasets, providing the basis for RLM training and iterative recipe refinement.

Key Atomic Skills:
- **Cleaning**: Preprocessing and outlier cleaning
- **Matching**: Matching data pairs based on variables
- **Extraction**: Data extraction from robotic boxes

File: seven_ai_layers_robotics/learning/data/data50764_from_db.csv (part 165 of 253)
No,date,rank,Formula PVK,Concentration PVK,Formula Additive 1,Concentration Additive 1,Formula Additive 2,Concentration Additive 2,Formula Additive 3,Concentration Additive 3,Formula SAM 1,Concentration SAM 1,Formula SAM 2,Concentration SAM 2,Formula SAM 3,Concentration SAM 3,Spin Coating Speed SAM,Spin Coating Time SAM,Annealed Temperature SAM,Annealed Time SAM,Spin Coating Speed PVK 1,Spin Coating Time PVK 1,Spin Coating Speed PVK 2,Spin Coating Time PVK 2,Antisolvent Dropping Timing,Antisolvent Volume,Annealed Temperature PVK,Annealed Time PVK,Formula Passivator 1,Concentration Passivator 1,Formula Passivator 2,Concentration Passivator 2,Formula Passivator 3,Concentration Passivator 3,Formula Passivator 4,Concentration Passivator 4,Spin Coating Speed Passivator,Spin Coating Time Passivator,Passivator Dropping Timing,Passivator Volume,Annealed Temperature Passivator,Annealed Time Passivator,PCE,FF,Voc,Jsc,Product,Channel,From,upload_time
36689,20250318,84,Cs0.05MA0.1FA0.85PbI3.0,1.73,MACl,14.6,PEAI,0.517,,,Me-4PACz,0.198,DMACPA,0.132,,,,,,,1000,10,5000,40,10,160,110,25,PEACl,1.0,,,,,,,4100.0,30.0,12.0,100.0,100.0,4.0,22.0918,76.559,1.13832,25.3497,9173,CH1,v2,
36690,20250318,84,Cs0.05MA0.1FA0.85PbI3.0,1.73,MACl,14.6,PEAI,0.517,,,Me-4PACz,0.198,DMACPA,0.132,,,,,,,1000,10,5000,40,10,160,110,25,PEACl,1.0,,,,,,,4100.0,30.0,12.0,100.0,100.0,4.0,22.5558,72.1529,1.13144,27.6296,9173,CH2,v2,
36691,20250318,84,Cs0.05MA0.1FA0.85PbI3.0,1.73,MACl,14.6,PEAI,0.517,,,Me-4PACz,0.198,DMACPA,0.132,,,,,,,1000,10,5000,40,10,160,110,25,PEACl,1.0,,,,,,,4100.0,30.0,12.0,100.0,100.0,4.0,0.00113903,0.402103,0.010088,28.0811,9173,CH3,v2,
36692,20250318,84,Cs0.05MA0.1FA0.85PbI3.0,1.73,MACl,14.6,PEAI,0.517,,,Me-4PACz,0.198,DMACPA,0.132,,,,,,,1000,10,5000,40,10,160,110,25,PEACl,1.0,,,,,,,4100.0,30.0,12.0,100.0,100.0,4.0,4.54e-05,0.139327,0.001367,23.8563,9173,CH4,v2,
36693,20250318,84,Cs0.05MA0.1FA0.85PbI3.0,1.73,MACl,14.6,PEAI,0.517,,,Me-4PACz,0.198,DMACPA,0.132,,,,,,,1000,10,5000,40,10,160,110,25,PEACl,1.0,,,,,,,4100.0,31.0,12.0,100.0,100.0,4.0,0.000405867,23.2241,0.000329,5.30808,9174,CH1,v2,
36694,20250318,84,Cs0.05MA0.1FA0.85PbI3.0,1.73,MACl,14.6,PEAI,0.517,,,Me-4PACz,0.198,DMACPA,0.132,,,,,,,1000,10,5000,40,10,160,110,25,PEACl,1.0,,,,,,,4100.0,31.0,12.0,100.0,100.0,4.0,0.000476787,21.3869,0.00042,5.30548,9174,CH2,v2,
36695,20250318,84,Cs0.05MA0.1FA0.85PbI3.0,1.73,MACl,14.6,PEAI,0.517,,,Me-4PACz,0.198,DMACPA,0.132,,,,,,,1000,10,5000,40,10,160,110,25,PEACl,1.0,,,,,,,4100.0,31.0,12.0,100.0,100.0,4.0,8.79348,74.7718,1.12689,10.4362,9174,CH3,v2,
36696,20250318,84,Cs0.05MA0.1FA0.85PbI3.0,1.73,MACl,14.6,PEAI,0.517,,,Me-4PACz,0.198,DMACPA,0.132,,,,,,,1000,10,5000,40,10,160,110,25,PEACl,1.0,,,,,,,4100.0,31.0,12.0,100.0,100.0,4.0,12.2315,78.4176,1.12702,13.84,9174,CH4,v2,
36697,20250318,84,Cs0.05MA0.1FA0.85PbI3.0,1.73,MACl,14.6,PEAI,0.517,,,Me-4PACz,0.198,DMACPA,0.132,,,,,,,1000,10,5000,40,10,160,110,25,PEAI,1.0,,,,,,,4100.0,30.0,12.0,100.0,100.0,5.0,23.47,81.8351,1.14289,25.094,9175,CH1,v2,
36698,20250318,84,Cs0.05MA0.1FA0.85PbI3.0,1.73,MACl,14.6,PEAI,0.517,,,Me-4PACz,0.198,DMACPA,0.132,,,,,,,1000,10,5000,40,10,160,110,25,PEAI,1.0,,,,,,,4100.0,30.0,12.0,100.0,100.0,5.0,23.6366,81.3433,1.14279,25.4272,9175,CH2,v2,
36699,20250318,84,Cs0.05MA0.1FA0.85PbI3.0,1.73,MACl,14.6,PEAI,0.517,,,Me-4PACz,0.198,DMACPA,0.132,,,,,,,1000,10,5000,40,10,160,110,25,PEAI,1.0,,,,,,,4100.0,30.0,12.0,100.0,100.0,5.0,23.4411,81.3282,1.13797,25.3283,9175,CH3,v2,
36700,20250318,84,Cs0.05MA0.1FA0.85PbI3.0,1.73,MACl,14.6,PEAI,0.517,,,Me-4PACz,0.198,DMACPA,0.132,,,,,,,1000,10,5000,40,10,160,110,25,PEAI,1.0,,,,,,,4100.0,30.0,12.0,100.0,100.0,5.0,22.784,80.5629,1.13839,24.8431,9175,CH4,v2,
36701,20250318,84,Cs0.05MA0.1FA0.85PbI3.0,1.73,MACl,14.6,PEAI,0.517,,,Me-4PACz,0.198,DMACPA,0.132,,,,,,,1000,10,5000,40,10,160,110,25,PEAI,1.0,,,,,,,4000.0,35.0,12.0,100.0,100.0,4.0,22.3312,81.1852,1.13385,24.2593,9176,CH1,v2,
36702,20250318,84,Cs0.05MA0.1FA0.85PbI3.0,1.73,MACl,14.6,PEAI,0.517,,,Me-4PACz,0.198,DMACPA,0.132,,,,,,,1000,10,5000,40,10,160,110,25,PEAI,1.0,,,,,,,4000.0,35.0,12.0,100.0,100.0,4.0,21.7391,79.0613,1.12844,24.3668,9176,CH2,v2,
36703,20250318,84,Cs0.05MA0.1FA0.85PbI3.0,1.73,MACl,14.6,PEAI,0.517,,,Me-4PACz,0.198,DMACPA,0.132,,,,,,,1000,10,5000,40,10,160,110,25,PEAI,1.0,,,,,,,4000.0,35.0,12.0,100.0,100.0,4.0,21.8198,79.6274,1.12639,24.3276,9176,CH3,v2,
36704,20250318,84,Cs0.05MA0.1FA0.85PbI3.0,1.73,MACl,14.6,PEAI,0.517,,,Me-4PACz,0.198,DMACPA,0.132,,,,,,,1000,10,5000,40,10,160,110,25,PEAI,1.0,,,,,,,4000.0,35.0,12.0,100.0,100.0,4.0,21.8544,81.0614,1.1271,23.9201,9176,CH4,v2,
36705,20250318,84,Cs0.05MA0.1FA0.85PbI3.0,1.73,MACl,14.6,PEAI,0.517,,,Me-4PACz,0.198,DMACPA,0.132,,,,,,,1000,10,5000,40,10,160,110,25,PEAI,1.0,,,,,,,4000.0,30.0,10.0,100.0,100.0,5.0,22.8423,82.4812,1.13266,24.4503,9177,CH1,v2,
36706,20250318,84,Cs0.05MA0.1FA0.85PbI3.0,1.73,MACl,14.6,PEAI,0.517,,,Me-4PACz,0.198,DMACPA,0.132,,,,,,,1000,10,5000,40,10,160,110,25,PEAI,1.0,,,,,,,4000.0,30.0,10.0,100.0,100.0,5.0,22.7845,80.9237,1.12908,24.9367,9177,CH2,v2,
36707,20250318,84,Cs0.05MA0.1FA0.85PbI3.0,1.73,MACl,14.6,PEAI,0.517,,,Me-4PACz,0.198,DMACPA,0.132,,,,,,,1000,10,5000,40,10,160,110,25,PEAI,1.0,,,,,,,4000.0,30.0,10.0,100.0,100.0,5.0,22.5973,80.2867,1.12619,24.9921,9177,CH3,v2,
36708,20250318,84,Cs0.05MA0.1FA0.85PbI3.0,1.73,MACl,14.6,PEAI,0.517,,,Me-4PACz,0.198,DMACPA,0.132,,,,,,,1000,10,5000,40,10,160,110,25,PEAI,1.0,,,,,,,4000.0,30.0,10.0,100.0,100.0,5.0,22.7328,81.3649,1.12713,24.788,9177,CH4,v2,
36709,20250318,84,Cs0.05MA0.1FA0.85PbI3.0,1.73,MACl,14.6,PEAI,0.517,,,Me-4PACz,0.198,DMACPA,0.132,,,,,,,1000,10,5000,40,10,160,110,25,PEAI,1.0,,,,,,,4500.0,31.0,15.0,100.0,100.0,3.0,21.3146,79.7939,1.13735,23.4863,9178,CH1,v2,
36710,20250318,84,Cs0.05MA0.1FA0.85PbI3.0,1.73,MACl,14.6,PEAI,0.517,,,Me-4PACz,0.198,DMACPA,0.132,,,,,,,1000,10,5000,40,10,160,110,25,PEAI,1.0,,,,,,,4500.0,31.0,15.0,100.0,100.0,3.0,22.2337,81.6113,1.13335,24.0379,9178,CH2,v2,
36711,20250318,84,Cs0.05MA0.1FA0.85PbI3.0,1.73,MACl,14.6,PEAI,0.517,,,Me-4PACz,0.198,DMACPA,0.132,,,,,,,1000,10,5000,40,10,160,110,25,PEAI,1.0,,,,,,,4500.0,31.0,15.0,100.0,100.0,3.0,22.2138,81.1609,1.12958,24.2303,9178,CH3,v2,
36712,20250318,84,Cs0.05MA0.1FA0.85PbI3.0,1.73,MACl,14.6,PEAI,0.517,,,Me-4PACz,0.198,DMACPA,0.132,,,,,,,1000,10,5000,40,10,160,110,25,PEAI,1.0,,,,,,,4500.0,31.0,15.0,100.0,100.0,3.0,9.665,42.4882,0.952061,23.8929,9178,CH4,v2,
36713,20250318,84,Cs0.05MA0.1FA0.85PbI3.0,1.73,MACl,14.6,PEAI,0.517,,,Me-4PACz,0.198,DMACPA,0.132,,,,,,,1000,10,5000,40,10,160,110,25,PEAI,1.4,,,,,,,5000.0,30.0,10.0,100.0,100.0,4.0,22.986,80.4882,1.14022,25.0464,9179,CH1,v2,
36714,20250318,84,Cs0.05MA0.1FA0.85PbI3.0,1.73,MACl,14.6,PEAI,0.517,,,Me-4PACz,0.198,DMACPA,0.132,,,,,,,1000,10,5000,40,10,160,110,25,PEAI,1.4,,,,,,,5000.0,30.0,10.0,100.0,100.0,4.0,23.0063,79.4328,1.13862,25.4371,9179,CH2,v2,
36715,20250318,84,Cs0.05MA0.1FA0.85PbI3.0,1.73,MACl,14.6,PEAI,0.517,,,Me-4PACz,0.198,DMACPA,0.132,,,,,,,1000,10,5000,40,10,160,110,25,PEAI,1.4,,,,,,,5000.0,30.0,10.0,100.0,100.0,4.0,21.0981,73.5739,1.1356,25.2518,9179,CH3,v2,
36716,20250318,84,Cs0.05MA0.1FA0.85PbI3.0,1.73,MACl,14.6,PEAI,0.517,,,Me-4PACz,0.198,DMACPA,0.132,,,,,,,1000,10,5000,40,10,160,110,25,PEAI,1.4,,,,,,,5000.0,30.0,10.0,100.0,100.0,4.0,21.93,77.7092,1.1336,24.8947,9179,CH4,v2,
36717,20250318,84,Cs0.05MA0.1FA0.85PbI3.0,1.73,MACl,14.6,PEAI,0.517,,,Me-4PACz,0.198,DMACPA,0.132,,,,,,,1000,10,5000,40,10,160,110,25,PEAI,1.4,,,,,,,4900.0,32.0,14.0,120.0,100.0,5.0,22.8642,81.2468,1.13671,24.757,9180,CH1,v2,
36718,20250318,84,Cs0.05MA0.1FA0.85PbI3.0,1.73,MACl,14.6,PEAI,0.517,,,Me-4PACz,0.198,DMACPA,0.132,,,,,,,1000,10,5000,40,10,160,110,25,PEAI,1.4,,,,,,,4900.0,32.0,14.0,120.0,100.0,5.0,22.8669,80.2424,1.13604,25.0846,9180,CH2,v2,
36719,20250318,84,Cs0.05MA0.1FA0.85PbI3.0,1.73,MACl,14.6,PEAI,0.517,,,Me-4PACz,0.198,DMACPA,0.132,,,,,,,1000,10,5000,40,10,160,110,25,PEAI,1.4,,,,,,,4900.0,32.0,14.0,120.0,100.0,5.0,22.6621,80.0154,1.13282,25.0016,9180,CH3,v2,
36720,20250318,84,Cs0.05MA0.1FA0.85PbI3.0,1.73,MACl,14.6,PEAI,0.517,,,Me-4PACz,0.198,DMACPA,0.132,,,,,,,1000,10,5000,40,10,160,110,25,PEAI,1.4,,,,,,,4900.0,32.0,14.0,120.0,100.0,5.0,21.6343,77.7751,1.13487,24.5106,9180,CH4,v2,
36721,20250318,84,Cs0.05MA0.1FA0.85PbI3.0,1.73,MACl,14.6,PEAI,0.517,,,Me-4PACz,0.198,DMACPA,0.132,,,,,,,1000,10,5000,40,10,160,110,25,PEAI,1.4,,,,,,,4900.0,31.0,14.0,120.0,100.0,5.0,22.2338,81.6485,1.1222,24.2659,9181,CH1,v2,
36722,20250318,84,Cs0.05MA0.1FA0.85PbI3.0,1.73,MACl,14.6,PEAI,0.517,,,Me-4PACz,0.198,DMACPA,0.132,,,,,,,1000,10,5000,40,10,160,110,25,PEAI,1.4,,,,,,,4900.0,31.0,14.0,120.0,100.0,5.0,21.8018,79.0153,1.12421,24.5434,9181,CH2,v2,
36723,20250318,84,Cs0.05MA0.1FA0.85PbI3.0,1.73,MACl,14.6,PEAI,0.517,,,Me-4PACz,0.198,DMACPA,0.132,,,,,,,1000,10,5000,40,10,160,110,25,PEAI,1.4,,,,,,,4900.0,31.0,14.0,120.0,100.0,5.0,21.6728,78.7966,1.11957,24.5672,9181,CH3,v2,
36724,20250318,84,Cs0.05MA0.1FA0.85PbI3.0,1.73,MACl,14.6,PEAI,0.517,,,Me-4PACz,0.198,DMACPA,0.132,,,,,,,1000,10,5000,40,10,160,110,25,PEAI,1.4,,,,,,,4900.0,31.0,14.0,120.0,100.0,5.0,20.8807,77.3076,1.11928,24.1314,9181,CH4,v2,
36725,20250318,84,Cs0.05MA0.1FA0.85PbI3.0,1.73,MACl,14.6,PEAI,0.517,,,Me-4PACz,0.198,DMACPA,0.132,,,,,,,1000,10,5000,40,10,160,110,25,PEAI,1.4,,,,,,,5000.0,30.0,7.0,120.0,100.0,3.0,22.6451,79.5617,1.13084,25.1692,9182,CH1,v2,
36726,20250318,84,Cs0.05MA0.1FA0.85PbI3.0,1.73,MACl,14.6,PEAI,0.517,,,Me-4PACz,0.198,DMACPA,0.132,,,,,,,1000,10,5000,40,10,160,110,25,PEAI,1.4,,,,,,,5000.0,30.0,7.0,120.0,100.0,3.0,22.1163,77.7679,1.12807,25.2102,9182,CH2,v2,
36727,20250318,84,Cs0.05MA0.1FA0.85PbI3.0,1.73,MACl,14.6,PEAI,0.517,,,Me-4PACz,0.198,DMACPA,0.132,,,,,,,1000,10,5000,40,10,160,110,25,PEAI,1.4,,,,,,,5000.0,30.0,7.0,120.0,100.0,3.0,21.9626,77.8169,1.12544,25.0776,9182,CH3,v2,
36728,20250318,84,Cs0.05MA0.1FA0.85PbI3.0,1.73,MACl,14.6,PEAI,0.517,,,Me-4PACz,0.198,DMACPA,0.132,,,,,,,1000,10,5000,40,10,160,110,25,PEAI,1.4,,,,,,,5000.0,30.0,7.0,120.0,100.0,3.0,21.7473,78.8161,1.12226,24.5865,9182,CH4,v2,
36729,20250318,84,Cs0.05MA0.1FA0.85PbI3.0,1.73,MACl,14.6,PEAI,0.517,,,Me-4PACz,0.198,DMACPA,0.132,,,,,,,1000,10,5000,40,10,160,110,25,PEAI,1.4,,,,,,,4900.0,31.0,12.0,120.0,100.0,4.0,5.17658,27.9063,0.776519,23.8885,9183,CH1,v2,
36730,20250318,84,Cs0.05MA0.1FA0.85PbI3.0,1.73,MACl,14.6,PEAI,0.517,,,Me-4PACz,0.198,DMACPA,0.132,,,,,,,1000,10,5000,40,10,160,110,25,PEAI,1.4,,,,,,,4900.0,31.0,12.0,120.0,100.0,4.0,22.2177,79.632,1.12837,24.7263,9183,CH2,v2,
36731,20250318,84,Cs0.05MA0.1FA0.85PbI3.0,1.73,MACl,14.6,PEAI,0.517,,,Me-4PACz,0.198,DMACPA,0.132,,,,,,,1000,10,5000,40,10,160,110,25,PEAI,1.4,,,,,,,4900.0,31.0,12.0,120.0,100.0,4.0,22.0258,79.4474,1.12545,24.6334,9183,CH3,v2,
36732,20250318,84,Cs0.05MA0.1FA0.85PbI3.0,1.73,MACl,14.6,PEAI,0.517,,,Me-4PACz,0.198,DMACPA,0.132,,,,,,,1000,10,5000,40,10,160,110,25,PEAI,1.4,,,,,,,4900.0,31.0,12.0,120.0,100.0,4.0,21.6164,79.898,1.12066,24.142,9183,CH4,v2,
36733,20250318,84,Cs0.05MA0.1FA0.85PbI3.0,1.73,MACl,14.6,PEAI,0.517,,,Me-4PACz,0.198,DMACPA,0.132,,,,,,,1000,10,5000,40,10,160,110,25,PEAI,1.4,,,,,,,5000.0,30.0,14.0,120.0,100.0,5.0,22.3494,80.7758,1.12695,24.5517,9184,CH1,v2,
36734,20250318,84,Cs0.05MA0.1FA0.85PbI3.0,1.73,MACl,14.6,PEAI,0.517,,,Me-4PACz,0.198,DMACPA,0.132,,,,,,,1000,10,5000,40,10,160,110,25,PEAI,1.4,,,,,,,5000.0,30.0,14.0,120.0,100.0,5.0,22.507,79.7709,1.12778,25.0177,9184,CH2,v2,
36735,20250318,84,Cs0.05MA0.1FA0.85PbI3.0,1.73,MACl,14.6,PEAI,0.517,,,Me-4PACz,0.198,DMACPA,0.132,,,,,,,1000,10,5000,40,10,160,110,25,PEAI,1.4,,,,,,,5000.0,30.0,14.0,120.0,100.0,5.0,22.5645,80.1432,1.12426,25.0432,9184,CH3,v2,
36736,20250318,84,Cs0.05MA0.1FA0.85PbI3.0,1.73,MACl,14.6,PEAI,0.517,,,Me-4PACz,0.198,DMACPA,0.132,,,,,,,1000,10,5000,40,10,160,110,25,PEAI,1.4,,,,,,,5000.0,30.0,14.0,120.0,100.0,5.0,22.6093,81.2825,1.12086,24.8163,9184,CH4,v2,
36737,20250318,84,Cs0.05MA0.1FA0.85PbI3.0,1.73,MACl,14.6,PEAI,0.517,,,Me-4PACz,0.198,DMACPA,0.132,,,,,,,1000,10,5000,40,10,160,110,25,PEAI,1.4,,,,,,,4900.0,30.0,12.0,100.0,100.0,4.0,22.8985,83.1002,1.12497,24.4943,9185,CH1,v2,
36738,20250318,84,Cs0.05MA0.1FA0.85PbI3.0,1.73,MACl,14.6,PEAI,0.517,,,Me-4PACz,0.198,DMACPA,0.132,,,,,,,1000,10,5000,40,10,160,110,25,PEAI,1.4,,,,,,,4900.0,30.0,12.0,100.0,100.0,4.0,23.0515,82.2363,1.12421,24.9338,9185,CH2,v2,
36739,20250318,84,Cs0.05MA0.1FA0.85PbI3.0,1.73,MACl,14.6,PEAI,0.517,,,Me-4PACz,0.198,DMACPA,0.132,,,,,,,1000,10,5000,40,10,160,110,25,PEAI,1.4,,,,,,,4900.0,30.0,12.0,100.0,100.0,4.0,22.7501,81.3619,1.12086,24.9466,9185,CH3,v2,
36740,20250318,84,Cs0.05MA0.1FA0.85PbI3.0,1.73,MACl,14.6,PEAI,0.517,,,Me-4PACz,0.198,DMACPA,0.132,,,,,,,1000,10,5000,40,10,160,110,25,PEAI,1.4,,,,,,,4900.0,30.0,12.0,100.0,100.0,4.0,22.6696,82.1199,1.11827,24.686,9185,CH4,v2,
36741,20250318,84,Cs0.05MA0.1FA0.85PbI3.0,1.73,MACl,14.6,PEAI,0.517,,,Me-4PACz,0.198,DMACPA,0.132,,,,,,,1000,10,5000,40,10,160,110,25,PEAI,1.9,,,,,,,5000.0,30.0,10.0,100.0,100.0,5.0,20.7863,74.1707,1.12595,24.89,9186,CH1,v2,
36742,20250318,84,Cs0.05MA0.1FA0.85PbI3.0,1.73,MACl,14.6,PEAI,0.517,,,Me-4PACz,0.198,DMACPA,0.132,,,,,,,1000,10,5000,40,10,160,110,25,PEAI,1.9,,,,,,,5000.0,30.0,10.0,100.0,100.0,5.0,23.0642,81.3923,1.12115,25.2751,9186,CH2,v2,
36743,20250318,84,Cs0.05MA0.1FA0.85PbI3.0,1.73,MACl,14.6,PEAI,0.517,,,Me-4PACz,0.198,DMACPA,0.132,,,,,,,1000,10,5000,40,10,160,110,25,PEAI,1.9,,,,,,,5000.0,30.0,10.0,100.0,100.0,5.0,22.7542,80.387,1.1186,25.3046,9186,CH3,v2,
36744,20250318,84,Cs0.05MA0.1FA0.85PbI3.0,1.73,MACl,14.6,PEAI,0.517,,,Me-4PACz,0.198,DMACPA,0.132,,,,,,,1000,10,5000,40,10,160,110,25,PEAI,1.9,,,,,,,5000.0,30.0,10.0,100.0,100.0,5.0,22.5472,80.9828,1.11697,24.9262,9186,CH4,v2,
36745,20250318,84,Cs0.05MA0.1FA0.85PbI3.0,1.73,MACl,14.6,PEAI,0.517,,,Me-4PACz,0.198,DMACPA,0.132,,,,,,,1000,10,5000,40,10,160,110,25,PEAI,1.9,,,,,,,5000.0,30.0,11.0,100.0,100.0,7.0,22.3741,80.1237,1.1167,25.0062,9187,CH1,v2,
36746,20250318,84,Cs0.05MA0.1FA0.85PbI3.0,1.73,MACl,14.6,PEAI,0.517,,,Me-4PACz,0.198,DMACPA,0.132,,,,,,,1000,10,5000,40,10,160,110,25,PEAI,1.9,,,,,,,5000.0,30.0,11.0,100.0,100.0,7.0,22.3804,78.3186,1.11837,25.5516,9187,CH2,v2,
36747,20250318,84,Cs0.05MA0.1FA0.85PbI3.0,1.73,MACl,14.6,PEAI,0.517,,,Me-4PACz,0.198,DMACPA,0.132,,,,,,,1000,10,5000,40,10,160,110,25,PEAI,1.9,,,,,,,5000.0,30.0,11.0,100.0,100.0,7.0,22.2756,77.6517,1.11664,25.6899,9187,CH3,v2,
36748,20250318,84,Cs0.05MA0.1FA0.85PbI3.0,1.73,MACl,14.6,PEAI,0.517,,,Me-4PACz,0.198,DMACPA,0.132,,,,,,,1000,10,5000,40,10,160,110,25,PEAI,1.9,,,,,,,5000.0,30.0,11.0,100.0,100.0,7.0,22.2005,78.1108,1.11535,25.4823,9187,CH4,v2,
36749,20250318,84,Cs0.05MA0.1FA0.85PbI3.0,1.73,MACl,14.6,PEAI,0.517,,,Me-4PACz,0.198,DMACPA,0.132,,,,,,,1000,10,5000,40,10,160,110,25,PEAI,1.9,,,,,,,5000.0,32.0,11.0,100.0,100.0,7.0,1.89e-05,0.0562915,0.002698,12.428,9188,CH1,v2,
36750,20250318,84,Cs0.05MA0.1FA0.85PbI3.0,1.73,MACl,14.6,PEAI,0.517,,,Me-4PACz,0.198,DMACPA,0.132,,,,,,,1000,10,5000,40,10,160,110,25,PEAI,1.9,,,,,,,5000.0,32.0,11.0,100.0,100.0,7.0,2.37e-05,0.048916,0.003288,14.7502,9188,CH2,v2,
36751,20250318,84,Cs0.05MA0.1FA0.85PbI3.0,1.73,MACl,14.6,PEAI,0.517,,,Me-4PACz,0.198,DMACPA,0.132,,,,,,,1000,10,5000,40,10,160,110,25,PEAI,1.9,,,,,,,5000.0,32.0,11.0,100.0,100.0,7.0,2.01e-05,0.0456849,0.003195,13.7966,9188,CH3,v2,
36752,20250318,84,Cs0.05MA0.1FA0.85PbI3.0,1.73,MACl,14.6,PEAI,0.517,,,Me-4PACz,0.198,DMACPA,0.132,,,,,,,1000,10,5000,40,10,160,110,25,PEAI,1.9,,,,,,,5000.0,32.0,11.0,100.0,100.0,7.0,1.72e-05,0.0662123,0.002339,11.1233,9188,CH4,v2,
36753,20250318,84,Cs0.05MA0.1FA0.85PbI3.0,1.73,MACl,14.6,PEAI,0.517,,,Me-4PACz,0.198,DMACPA,0.132,,,,,,,1000,10,5000,40,10,160,110,25,PEAI,1.9,,,,,,,5400.0,34.0,15.0,120.0,105.0,5.0,22.6465,83.03,1.11929,24.3682,9189,CH1,v2,
36754,20250318,84,Cs0.05MA0.1FA0.85PbI3.0,1.73,MACl,14.6,PEAI,0.517,,,Me-4PACz,0.198,DMACPA,0.132,,,,,,,1000,10,5000,40,10,160,110,25,PEAI,1.9,,,,,,,5400.0,34.0,15.0,120.0,105.0,5.0,22.7413,81.8667,1.12704,24.6473,9189,CH2,v2,
36755,20250318,84,Cs0.05MA0.1FA0.85PbI3.0,1.73,MACl,14.6,PEAI,0.517,,,Me-4PACz,0.198,DMACPA,0.132,,,,,,,1000,10,5000,40,10,160,110,25,PEAI,1.9,,,,,,,5400.0,34.0,15.0,120.0,105.0,5.0,22.6821,81.4181,1.12679,24.724,9189,CH3,v2,
36756,20250318,84,Cs0.05MA0.1FA0.85PbI3.0,1.73,MACl,14.6,PEAI,0.517,,,Me-4PACz,0.198,DMACPA,0.132,,,,,,,1000,10,5000,40,10,160,110,25,PEAI,1.9,,,,,,,5400.0,34.0,15.0,120.0,105.0,5.0,22.2854,81.6329,1.12411,24.2854,9189,CH4,v2,
36757,20250318,84,Cs0.05MA0.1FA0.85PbI3.0,1.73,MACl,14.6,PEAI,0.517,,,Me-4PACz,0.198,DMACPA,0.132,,,,,,,1000,10,5000,40,10,160,110,25,PEAI,1.9,,,,,,,4800.0,31.0,12.0,120.0,105.0,5.0,21.062,75.8829,1.12188,24.7406,9190,CH1,v2,
36758,20250318,84,Cs0.05MA0.1FA0.85PbI3.0,1.73,MACl,14.6,PEAI,0.517,,,Me-4PACz,0.198,DMACPA,0.132,,,,,,,1000,10,5000,40,10,160,110,25,PEAI,1.9,,,,,,,4800.0,31.0,12.0,120.0,105.0,5.0,22.8146,80.5458,1.12217,25.2413,9190,CH2,v2,
36759,20250318,84,Cs0.05MA0.1FA0.85PbI3.0,1.73,MACl,14.6,PEAI,0.517,,,Me-4PACz,0.198,DMACPA,0.132,,,,,,,1000,10,5000,40,10,160,110,25,PEAI,1.9,,,,,,,4800.0,31.0,12.0,120.0,105.0,5.0,22.7234,80.3627,1.11788,25.2944,9190,CH3,v2,
36760,20250318,84,Cs0.05MA0.1FA0.85PbI3.0,1.73,MACl,14.6,PEAI,0.517,,,Me-4PACz,0.198,DMACPA,0.132,,,,,,,1000,10,5000,40,10,160,110,25,PEAI,1.9,,,,,,,4800.0,31.0,12.0,120.0,105.0,5.0,22.2893,80.0246,1.11677,24.9406,9190,CH4,v2,
36761,20250318,84,Cs0.05MA0.1FA0.85PbI3.0,1.73,MACl,14.6,PEAI,0.517,,,py3,0.165,DMACPA,0.165,,,,,,,1000,10,4800,35,10,160,110,25,PEACl,1.0,,,,,,,4500.0,31.0,15.0,100.0,100.0,3.0,22.2504,79.0395,1.11608,25.2232,9191,CH1,v2,
36762,20250318,84,Cs0.05MA0.1FA0.85PbI3.0,1.73,MACl,14.6,PEAI,0.517,,,py3,0.165,DMACPA,0.165,,,,,,,1000,10,4800,35,10,160,110,25,PEACl,1.0,,,,,,,4500.0,31.0,15.0,100.0,100.0,3.0,22.3071,78.0271,1.11583,25.6212,9191,CH2,v2,
36763,20250318,84,Cs0.05MA0.1FA0.85PbI3.0,1.73,MACl,14.6,PEAI,0.517,,,py3,0.165,DMACPA,0.165,,,,,,,1000,10,4800,35,10,160,110,25,PEACl,1.0,,,,,,,4500.0,31.0,15.0,100.0,100.0,3.0,19.346,67.806,1.11398,25.6121,9191,CH3,v2,
36764,20250318,84,Cs0.05MA0.1FA0.85PbI3.0,1.73,MACl,14.6,PEAI,0.517,,,py3,0.165,DMACPA,0.165,,,,,,,1000,10,4800,35,10,160,110,25,PEACl,1.0,,,,,,,4500.0,31.0,15.0,100.0,100.0,3.0,15.7027,56.1525,1.10635,25.2762,9191,CH4,v2,
36765,20250318,84,Cs0.05MA0.1FA0.85PbI3.0,1.73,MACl,14.6,PEAI,0.517,,,py3,0.165,DMACPA,0.165,,,,,,,1000,10,4800,35,10,160,110,25,PEACl,1.0,,,,,,,4100.0,31.0,12.0,100.0,100.0,4.0,20.887,77.3174,1.11309,24.27,9192,CH1,v2,
36766,20250318,84,Cs0.05MA0.1FA0.85PbI3.0,1.73,MACl,14.6,PEAI,0.517,,,py3,0.165,DMACPA,0.165,,,,,,,1000,10,4800,35,10,160,110,25,PEACl,1.0,,,,,,,4100.0,31.0,12.0,100.0,100.0,4.0,10.056,39.413,1.06527,23.9509,9192,CH2,v2,
36767,20250318,84,Cs0.05MA0.1FA0.85PbI3.0,1.73,MACl,14.6,PEAI,0.517,,,py3,0.165,DMACPA,0.165,,,,,,,1000,10,4800,35,10,160,110,25,PEACl,1.0,,,,,,,4100.0,31.0,12.0,100.0,100.0,4.0,21.2064,77.8627,1.10676,24.6084,9192,CH3,v2,
36768,20250318,84,Cs0.05MA0.1FA0.85PbI3.0,1.73,MACl,14.6,PEAI,0.517,,,py3,0.165,DMACPA,0.165,,,,,,,1000,10,4800,35,10,160,110,25,PEACl,1.0,,,,,,,4100.0,31.0,12.0,100.0,100.0,4.0,21.2085,79.1872,1.10625,24.2104,9192,CH4,v2,
36769,20250318,84,Cs0.05MA0.1FA0.85PbI3.0,1.73,MACl,14.6,PEAI,0.517,,,py3,0.165,DMACPA,0.165,,,,,,,1000,10,4800,35,10,160,110,25,PEACl,1.0,,,,,,,4100.0,30.0,12.0,100.0,100.0,4.0,23.2349,79.4859,1.11138,26.3019,9193,CH1,v2,
36770,20250318,84,Cs0.05MA0.1FA0.85PbI3.0,1.73,MACl,14.6,PEAI,0.517,,,py3,0.165,DMACPA,0.165,,,,,,,1000,10,4800,35,10,160,110,25,PEACl,1.0,,,,,,,4100.0,30.0,12.0,100.0,100.0,4.0,22.9199,77.0235,1.10607,26.9033,9193,CH2,v2,
36771,20250318,84,Cs0.05MA0.1FA0.85PbI3.0,1.73,MACl,14.6,PEAI,0.517,,,py3,0.165,DMACPA,0.165,,,,,,,1000,10,4800,35,10,160,110,25,PEACl,1.0,,,,,,,4100.0,30.0,12.0,100.0,100.0,4.0,22.7032,76.1792,1.1006,27.0784,9193,CH3,v2,
36772,20250318,84,Cs0.05MA0.1FA0.85PbI3.0,1.73,MACl,14.6,PEAI,0.517,,,py3,0.165,DMACPA,0.165,,,,,,,1000,10,4800,35,10,160,110,25,PEACl,1.0,,,,,,,4100.0,30.0,12.0,100.0,100.0,4.0,22.8076,76.9284,1.09806,27.0003,9193,CH4,v2,
36773,20250318,84,Cs0.05MA0.1FA0.85PbI3.0,1.73,MACl,14.6,PEAI,0.517,,,py3,0.165,DMACPA,0.165,,,,,,,1000,10,4800,35,10,160,110,25,PEAI,1.4,,,,,,,4500.0,32.0,9.0,120.0,120.0,4.0,0.0171348,10.5087,0.011393,14.3115,9194,CH1,v2,
36774,20250318,84,Cs0.05MA0.1FA0.85PbI3.0,1.73,MACl,14.6,PEAI,0.517,,,py3,0.165,DMACPA,0.165,,,,,,,1000,10,4800,35,10,160,110,25,PEAI,1.4,,,,,,,4500.0,32.0,9.0,120.0,120.0,4.0,20.2925,77.5601,1.10959,23.5795,9194,CH2,v2,
36775,20250318,84,Cs0.05MA0.1FA0.85PbI3.0,1.73,MACl,14.6,PEAI,0.517,,,py3,0.165,DMACPA,0.165,,,,,,,1000,10,4800,35,10,160,110,25,PEAI,1.4,,,,,,,4500.0,32.0,9.0,120.0,120.0,4.0,20.5117,77.0005,1.1056,24.0941,9194,CH3,v2,
36776,20250318,84,Cs0.05MA0.1FA0.85PbI3.0,1.73,MACl,14.6,PEAI,0.517,,,py3,0.165,DMACPA,0.165,,,,,,,1000,10,4800,35,10,160,110,25,PEAI,1.4,,,,,,,4500.0,32.0,9.0,120.0,120.0,4.0,14.2942,54.8583,1.08435,24.0298,9194,CH4,v2,
36777,20250318,84,Cs0.05MA0.1FA0.85PbI3.0,1.73,MACl,14.6,PEAI,0.517,,,py3,0.165,DMACPA,0.165,,,,,,,1000,10,4800,35,10,160,110,25,PEAI,1.4,,,,,,,4700.0,31.0,10.0,100.0,100.0,4.0,22.609,80.6197,1.10598,25.3568,9195,CH1,v2,
36778,20250318,84,Cs0.05MA0.1FA0.85PbI3.0,1.73,MACl,14.6,PEAI,0.517,,,py3,0.165,DMACPA,0.165,,,,,,,1000,10,4800,35,10,160,110,25,PEAI,1.4,,,,,,,4700.0,31.0,10.0,100.0,100.0,4.0,22.7337,76.2901,1.10692,26.9207,9195,CH2,v2,
36779,20250318,84,Cs0.05MA0.1FA0.85PbI3.0,1.73,MACl,14.6,PEAI,0.517,,,py3,0.165,DMACPA,0.165,,,,,,,1000,10,4800,35,10,160,110,25,PEAI,1.4,,,,,,,4700.0,31.0,10.0,100.0,100.0,4.0,22.4773,77.5396,1.10056,26.3394,9195,CH3,v2,
36780,20250318,84,Cs0.05MA0.1FA0.85PbI3.0,1.73,MACl,14.6,PEAI,0.517,,,py3,0.165,DMACPA,0.165,,,,,,,1000,10,4800,35,10,160,110,25,PEAI,1.4,,,,,,,4700.0,31.0,10.0,100.0,100.0,4.0,14.7305,51.4436,1.07658,26.5973,9195,CH4,v2,
36781,20250318,84,Cs0.05MA0.1FA0.85PbI3.0,1.73,MACl,14.6,PEAI,0.517,,,py3,0.165,DMACPA,0.165,,,,,,,1000,10,4800,35,10,160,110,25,PEAI,1.4,,,,,,,5000.0,30.0,14.0,120.0,100.0,5.0,3.51875,27.0665,0.517512,25.121,9196,CH1,v2,
36782,20250318,84,Cs0.05MA0.1FA0.85PbI3.0,1.73,MACl,14.6,PEAI,0.517,,,py3,0.165,DMACPA,0.165,,,,,,,1000,10,4800,35,10,160,110,25,PEAI,1.4,,,,,,,5000.0,30.0,14.0,120.0,100.0,5.0,21.526,75.8292,1.11124,25.5459,9196,CH2,v2,
36783,20250318,84,Cs0.05MA0.1FA0.85PbI3.0,1.73,MACl,14.6,PEAI,0.517,,,py3,0.165,DMACPA,0.165,,,,,,,1000,10,4800,35,10,160,110,25,PEAI,1.4,,,,,,,5000.0,30.0,14.0,120.0,100.0,5.0,20.0666,71.9637,1.11413,25.028,9196,CH3,v2,
36784,20250318,84,Cs0.05MA0.1FA0.85PbI3.0,1.73,MACl,14.6,PEAI,0.517,,,py3,0.165,DMACPA,0.165,,,,,,,1000,10,4800,35,10,160,110,25,PEAI,1.4,,,,,,,5000.0,30.0,14.0,120.0,100.0,5.0,18.0519,67.7976,1.10263,24.1477,9196,CH4,v2,
36785,20250318,84,Cs0.05MA0.1FA0.85PbI3.0,1.73,MACl,14.6,PEAI,0.517,,,py3,0.165,DMACPA,0.165,,,,,,,1000,10,4800,35,10,160,110,25,PEAI,1.4,,,,,,,5000.0,31.0,10.0,100.0,100.0,4.0,21.5485,76.7031,1.10656,25.3881,9197,CH1,v2,
36786,20250318,84,Cs0.05MA0.1FA0.85PbI3.0,1.73,MACl,14.6,PEAI,0.517,,,py3,0.165,DMACPA,0.165,,,,,,,1000,10,4800,35,10,160,110,25,PEAI,1.4,,,,,,,5000.0,31.0,10.0,100.0,100.0,4.0,20.5626,74.1217,1.10777,25.0428,9197,CH2,v2,
36787,20250318,84,Cs0.05MA0.1FA0.85PbI3.0,1.73,MACl,14.6,PEAI,0.517,,,py3,0.165,DMACPA,0.165,,,,,,,1000,10,4800,35,10,160,110,25,PEAI,1.4,,,,,,,5000.0,31.0,10.0,100.0,100.0,4.0,20.4617,74.6936,1.10349,24.8251,9197,CH3,v2,
36788,20250318,84,Cs0.05MA0.1FA0.85PbI3.0,1.73,MACl,14.6,PEAI,0.517,,,py3,0.165,DMACPA,0.165,,,,,,,1000,10,4800,35,10,160,110,25,PEAI,1.4,,,,,,,5000.0,31.0,10.0,100.0,100.0,4.0,20.2429,76.5729,1.09878,24.0595,9197,CH4,v2,
36789,20250318,84,Cs0.05MA0.1FA0.85PbI3.0,1.73,MACl,14.6,PEAI,0.517,,,py3,0.165,DMACPA,0.165,,,,,,,1000,10,4800,35,10,160,110,25,PEAI,1.9,,,,,,,5000.0,30.0,11.0,100.0,100.0,7.0,18.0133,56.9775,1.10754,28.545,9198,CH1,v2,
36790,20250318,84,Cs0.05MA0.1FA0.85PbI3.0,1.73,MACl,14.6,PEAI,0.517,,,py3,0.165,DMACPA,0.165,,,,,,,1000,10,4800,35,10,160,110,25,PEAI,1.9,,,,,,,5000.0,30.0,11.0,100.0,100.0,7.0,22.0953,71.2058,1.11841,27.745,9198,CH2,v2,
36791,20250318,84,Cs0.05MA0.1FA0.85PbI3.0,1.73,MACl,14.6,PEAI,0.517,,,py3,0.165,DMACPA,0.165,,,,,,,1000,10,4800,35,10,160,110,25,PEAI,1.9,,,,,,,5000.0,30.0,11.0,100.0,100.0,7.0,21.3774,72.4011,1.11549,26.4693,9198,CH3,v2,
36792,20250318,84,Cs0.05MA0.1FA0.85PbI3.0,1.73,MACl,14.6,PEAI,0.517,,,py3,0.165,DMACPA,0.165,,,,,,,1000,10,4800,35,10,160,110,25,PEAI,1.9,,,,,,,5000.0,30.0,11.0,100.0,100.0,7.0,20.7634,75.0572,1.10942,24.935,9198,CH4,v2,
36793,20250318,84,Cs0.05MA0.1FA0.85PbI3.0,1.73,MACl,14.6,PEAI,0.517,,,py3,0.165,DMACPA,0.165,,,,,,,1000,10,4800,35,10,160,110,25,PEAI,1.9,,,,,,,5400.0,36.0,10.0,120.0,100.0,4.0,20.3866,78.5647,1.11656,23.2399,9199,CH1,v2,
36794,20250318,84,Cs0.05MA0.1FA0.85PbI3.0,1.73,MACl,14.6,PEAI,0.517,,,py3,0.165,DMACPA,0.165,,,,,,,1000,10,4800,35,10,160,110,25,PEAI,1.9,,,,,,,5400.0,36.0,10.0,120.0,100.0,4.0,19.4119,75.3474,1.11628,23.0794,9199,CH2,v2,
36795,20250318,84,Cs0.05MA0.1FA0.85PbI3.0,1.73,MACl,14.6,PEAI,0.517,,,py3,0.165,DMACPA,0.165,,,,,,,1000,10,4800,35,10,160,110,25,PEAI,1.9,,,,,,,5400.0,36.0,10.0,120.0,100.0,4.0,15.1146,59.4475,1.10554,22.998,9199,CH3,v2,
36796,20250318,84,Cs0.05MA0.1FA0.85PbI3.0,1.73,MACl,14.6,PEAI,0.517,,,py3,0.165,DMACPA,0.165,,,,,,,1000,10,4800,35,10,160,110,25,PEAI,1.9,,,,,,,5400.0,36.0,10.0,120.0,100.0,4.0,9.3619,39.4228,1.04084,22.8156,9199,CH4,v2,
36797,20250318,84,Cs0.05MA0.1FA0.85PbI3.0,1.73,MACl,14.6,PEAI,0.517,,,py3,0.165,DMACPA,0.165,,,,,,,1000,10,4800,35,10,160,110,25,PEAI,1.9,,,,,,,5400.0,34.0,15.0,120.0,105.0,5.0,19.7384,74.015,1.1174,23.8663,9200,CH1,v2,
36798,20250318,84,Cs0.05MA0.1FA0.85PbI3.0,1.73,MACl,14.6,PEAI,0.517,,,py3,0.165,DMACPA,0.165,,,,,,,1000,10,4800,35,10,160,110,25,PEAI,1.9,,,,,,,5400.0,34.0,15.0,120.0,105.0,5.0,18.962,71.7822,1.11359,23.7214,9200,CH2,v2,
36799,20250318,84,Cs0.05MA0.1FA0.85PbI3.0,1.73,MACl,14.6,PEAI,0.517,,,py3,0.165,DMACPA,0.165,,,,,,,1000,10,4800,35,10,160,110,25,PEAI,1.9,,,,,,,5400.0,34.0,15.0,120.0,105.0,5.0,19.4887,73.7772,1.11082,23.7803,9200,CH3,v2,
36800,20250318,84,Cs0.05MA0.1FA0.85PbI3.0,1.73,MACl,14.6,PEAI,0.517,,,py3,0.165,DMACPA,0.165,,,,,,,1000,10,4800,35,10,160,110,25,PEAI,1.9,,,,,,,5400.0,34.0,15.0,120.0,105.0,5.0,5.70193,31.326,0.759392,23.9691,9200,CH4,v2,
36801,20250318,84,Cs0.05FA0.855MA0.095PbI3.0,1.63,MACl,14.6,PEAI,0.517,,,Me-4PACz,0.198,DMACPA,0.132,,,,,,,1000,10,5000,40,10,200,110,25,PEAI,1.4,,,,,,,4900.0,32.0,14.0,120.0,100.0,5.0,20.7544,79.8928,1.10462,23.5174,9201,CH1,v2,
36802,20250318,84,Cs0.05FA0.855MA0.095PbI3.0,1.63,MACl,14.6,PEAI,0.517,,,Me-4PACz,0.198,DMACPA,0.132,,,,,,,1000,10,5000,40,10,200,110,25,PEAI,1.4,,,,,,,4900.0,32.0,14.0,120.0,100.0,5.0,19.4765,72.5296,1.11113,24.1674,9201,CH2,v2,
36803,20250318,84,Cs0.05FA0.855MA0.095PbI3.0,1.63,MACl,14.6,PEAI,0.517,,,Me-4PACz,0.198,DMACPA,0.132,,,,,,,1000,10,5000,40,10,200,110,25,PEAI,1.4,,,,,,,4900.0,32.0,14.0,120.0,100.0,5.0,19.1855,71.196,1.10548,24.3763,9201,CH3,v2,
36804,20250318,84,Cs0.05FA0.855MA0.095PbI3.0,1.63,MACl,14.6,PEAI,0.517,,,Me-4PACz,0.198,DMACPA,0.132,,,,,,,1000,10,5000,40,10,200,110,25,PEAI,1.4,,,,,,,4900.0,32.0,14.0,120.0,100.0,5.0,18.7918,71.9702,1.09608,23.8218,9201,CH4,v2,
36805,20250318,84,Cs0.05FA0.855MA0.095PbI3.0,1.63,MACl,14.6,PEAI,0.517,,,Me-4PACz,0.198,DMACPA,0.132,,,,,,,1000,10,5000,40,10,200,110,25,PEAI,1.4,,,,,,,5000.0,30.0,14.0,120.0,100.0,5.0,20.6866,80.8914,1.10171,23.2125,9202,CH1,v2,
36806,20250318,84,Cs0.05FA0.855MA0.095PbI3.0,1.63,MACl,14.6,PEAI,0.517,,,Me-4PACz,0.198,DMACPA,0.132,,,,,,,1000,10,5000,40,10,200,110,25,PEAI,1.4,,,,,,,5000.0,30.0,14.0,120.0,100.0,5.0,20.2108,76.8222,1.11819,23.5277,9202,CH2,v2,
36807,20250318,84,Cs0.05FA0.855MA0.095PbI3.0,1.63,MACl,14.6,PEAI,0.517,,,Me-4PACz,0.198,DMACPA,0.132,,,,,,,1000,10,5000,40,10,200,110,25,PEAI,1.4,,,,,,,5000.0,30.0,14.0,120.0,100.0,5.0,20.5699,78.4832,1.11438,23.5191,9202,CH3,v2,
36808,20250318,84,Cs0.05FA0.855MA0.095PbI3.0,1.63,MACl,14.6,PEAI,0.517,,,Me-4PACz,0.198,DMACPA,0.132,,,,,,,1000,10,5000,40,10,200,110,25,PEAI,1.4,,,,,,,5000.0,30.0,14.0,120.0,100.0,5.0,20.485,79.2084,1.10758,23.3501,9202,CH4,v2,
36809,20250318,84,Cs0.05FA0.855MA0.095PbI3.0,1.63,MACl,14.6,PEAI,0.517,,,Me-4PACz,0.198,DMACPA,0.132,,,,,,,1000,10,5000,40,10,200,110,25,PEAI,1.4,,,,,,,4200.0,30.0,14.0,100.0,100.0,4.0,20.9705,81.3505,1.10855,23.2538,9203,CH1,v2,
36810,20250318,84,Cs0.05FA0.855MA0.095PbI3.0,1.63,MACl,14.6,PEAI,0.517,,,Me-4PACz,0.198,DMACPA,0.132,,,,,,,1000,10,5000,40,10,200,110,25,PEAI,1.4,,,,,,,4200.0,30.0,14.0,100.0,100.0,4.0,21.1809,80.269,1.11697,23.6242,9203,CH2,v2,
36811,20250318,84,Cs0.05FA0.855MA0.095PbI3.0,1.63,MACl,14.6,PEAI,0.517,,,Me-4PACz,0.198,DMACPA,0.132,,,,,,,1000,10,5000,40,10,200,110,25,PEAI,1.4,,,,,,,4200.0,30.0,14.0,100.0,100.0,4.0,20.818,79.222,1.11621,23.5423,9203,CH3,v2,
36812,20250318,84,Cs0.05FA0.855MA0.095PbI3.0,1.63,MACl,14.6,PEAI,0.517,,,Me-4PACz,0.198,DMACPA,0.132,,,,,,,1000,10,5000,40,10,200,110,25,PEAI,1.4,,,,,,,4200.0,30.0,14.0,100.0,100.0,4.0,20.048,78.5187,1.10889,23.0255,9203,CH4,v2,
36813,20250318,84,Cs0.05FA0.855MA0.095PbI3.0,1.63,MACl,14.6,PEAI,0.517,,,Me-4PACz,0.198,DMACPA,0.132,,,,,,,1000,10,5000,40,10,200,110,25,PEAI,1.4,,,,,,,5000.0,31.0,7.0,120.0,100.0,3.0,21.3293,80.3896,1.10472,24.0174,9204,CH1,v2,
36814,20250318,84,Cs0.05FA0.855MA0.095PbI3.0,1.63,MACl,14.6,PEAI,0.517,,,Me-4PACz,0.198,DMACPA,0.132,,,,,,,1000,10,5000,40,10,200,110,25,PEAI,1.4,,,,,,,5000.0,31.0,7.0,120.0,100.0,3.0,21.5505,79.3512,1.1147,24.3637,9204,CH2,v2,
36815,20250318,84,Cs0.05FA0.855MA0.095PbI3.0,1.63,MACl,14.6,PEAI,0.517,,,Me-4PACz,0.198,DMACPA,0.132,,,,,,,1000,10,5000,40,10,200,110,25,PEAI,1.4,,,,,,,5000.0,31.0,7.0,120.0,100.0,3.0,17.3116,64.8892,1.10598,24.1222,9204,CH3,v2,
36816,20250318,84,Cs0.05FA0.855MA0.095PbI3.0,1.63,MACl,14.6,PEAI,0.517,,,Me-4PACz,0.198,DMACPA,0.132,,,,,,,1000,10,5000,40,10,200,110,25,PEAI,1.4,,,,,,,5000.0,31.0,7.0,120.0,100.0,3.0,20.5991,78.5157,1.10629,23.7149,9204,CH4,v2,
36817,20250318,84,Cs0.05FA0.855MA0.095PbI3.0,1.63,MACl,14.6,PEAI,0.517,,,Me-4PACz,0.198,DMACPA,0.132,,,,,,,1000,10,5000,40,10,200,110,25,PEAI,1.4,,,,,,,4500.0,30.0,12.0,120.0,105.0,5.0,21.3248,79.3772,1.10117,24.397,9205,CH1,v2,
36818,20250318,84,Cs0.05FA0.855MA0.095PbI3.0,1.63,MACl,14.6,PEAI,0.517,,,Me-4PACz,0.198,DMACPA,0.132,,,,,,,1000,10,5000,40,10,200,110,25,PEAI,1.4,,,,,,,4500.0,30.0,12.0,120.0,105.0,5.0,21.165,78.0516,1.10759,24.4826,9205,CH2,v2,
36819,20250318,84,Cs0.05FA0.855MA0.095PbI3.0,1.63,MACl,14.6,PEAI,0.517,,,Me-4PACz,0.198,DMACPA,0.132,,,,,,,1000,10,5000,40,10,200,110,25,PEAI,1.4,,,,,,,4500.0,30.0,12.0,120.0,105.0,5.0,20.7597,77.5209,1.10662,24.1993,9205,CH3,v2,
36820,20250318,84,Cs0.05FA0.855MA0.095PbI3.0,1.63,MACl,14.6,PEAI,0.517,,,Me-4PACz,0.198,DMACPA,0.132,,,,,,,1000,10,5000,40,10,200,110,25,PEAI,1.4,,,,,,,4500.0,30.0,12.0,120.0,105.0,5.0,20.1267,76.909,1.1032,23.7216,9205,CH4,v2,
36821,20250318,84,Cs0.05FA0.855MA0.095PbI3.0,1.63,MACl,14.6,PEAI,0.517,,,Me-4PACz,0.198,DMACPA,0.132,,,,,,,1000,10,5000,40,10,200,110,25,PEAI,1.4,,,,,,,5100.0,30.0,14.0,120.0,100.0,5.0,21.0593,75.5175,1.10443,25.2497,9206,CH1,v2,
36822,20250318,84,Cs0.05FA0.855MA0.095PbI3.0,1.63,MACl,14.6,PEAI,0.517,,,Me-4PACz,0.198,DMACPA,0.132,,,,,,,1000,10,5000,40,10,200,110,25,PEAI,1.4,,,,,,,5100.0,30.0,14.0,120.0,100.0,5.0,20.952,76.9163,1.10301,24.6959,9206,CH2,v2,
36823,20250318,84,Cs0.05FA0.855MA0.095PbI3.0,1.63,MACl,14.6,PEAI,0.517,,,Me-4PACz,0.198,DMACPA,0.132,,,,,,,1000,10,5000,40,10,200,110,25,PEAI,1.4,,,,,,,5100.0,30.0,14.0,120.0,100.0,5.0,3.928,28.3766,0.567626,24.3865,9206,CH3,v2,
36824,20250318,84,Cs0.05FA0.855MA0.095PbI3.0,1.63,MACl,14.6,PEAI,0.517,,,Me-4PACz,0.198,DMACPA,0.132,,,,,,,1000,10,5000,40,10,200,110,25,PEAI,1.4,,,,,,,5100.0,30.0,14.0,120.0,100.0,5.0,19.7373,76.2294,1.09718,23.5987,9206,CH4,v2,
36825,20250318,84,Cs0.05FA0.855MA0.095PbI3.0,1.63,MACl,14.6,PEAI,0.517,,,Me-4PACz,0.198,DMACPA,0.132,,,,,,,1000,10,5000,40,10,200,110,25,PEAI,1.9,,,,,,,3800.0,25.0,10.0,100.0,100.0,5.0,0.000136173,0.0747533,0.003864,47.1489,9207,CH1,v2,
36826,20250318,84,Cs0.05FA0.855MA0.095PbI3.0,1.63,MACl,14.6,PEAI,0.517,,,Me-4PACz,0.198,DMACPA,0.132,,,,,,,1000,10,5000,40,10,200,110,25,PEAI,1.9,,,,,,,3800.0,25.0,10.0,100.0,100.0,5.0,0.000118893,0.0283101,0.007788,53.9267,9207,CH2,v2,
36827,20250318,84,Cs0.05FA0.855MA0.095PbI3.0,1.63,MACl,14.6,PEAI,0.517,,,Me-4PACz,0.198,DMACPA,0.132,,,,,,,1000,10,5000,40,10,200,110,25,PEAI,1.9,,,,,,,3800.0,25.0,10.0,100.0,100.0,5.0,0.0581348,11.9756,0.011779,41.2115,9207,CH3,v2,
36828,20250318,84,Cs0.05FA0.855MA0.095PbI3.0,1.63,MACl,14.6,PEAI,0.517,,,Me-4PACz,0.198,DMACPA,0.132,,,,,,,1000,10,5000,40,10,200,110,25,PEAI,1.9,,,,,,,3800.0,25.0,10.0,100.0,100.0,5.0,21.6337,77.4785,1.10449,25.2806,9207,CH4,v2,
36829,20250318,84,Cs0.05FA0.855MA0.095PbI3.0,1.63,MACl,14.6,PEAI,0.517,,,Me-4PACz,0.198,DMACPA,0.132,,,,,,,1000,10,5000,40,10,200,110,25,PEAI,1.9,,,,,,,5000.0,31.0,11.0,100.0,100.0,7.0,21.3815,80.4195,1.10589,24.0416,9208,CH1,v2,
36830,20250318,84,Cs0.05FA0.855MA0.095PbI3.0,1.63,MACl,14.6,PEAI,0.517,,,Me-4PACz,0.198,DMACPA,0.132,,,,,,,1000,10,5000,40,10,200,110,25,PEAI,1.9,,,,,,,5000.0,31.0,11.0,100.0,100.0,7.0,21.5389,79.3991,1.11467,24.3367,9208,CH2,v2,
36831,20250318,84,Cs0.05FA0.855MA0.095PbI3.0,1.63,MACl,14.6,PEAI,0.517,,,Me-4PACz,0.198,DMACPA,0.132,,,,,,,1000,10,5000,40,10,200,110,25,PEAI,1.9,,,,,,,5000.0,31.0,11.0,100.0,100.0,7.0,21.2376,78.3547,1.1139,24.3329,9208,CH3,v2,
36832,20250318,84,Cs0.05FA0.855MA0.095PbI3.0,1.63,MACl,14.6,PEAI,0.517,,,Me-4PACz,0.198,DMACPA,0.132,,,,,,,1000,10,5000,40,10,200,110,25,PEAI,1.9,,,,,,,5000.0,31.0,11.0,100.0,100.0,7.0,19.7831,75.2802,1.10899,23.6966,9208,CH4,v2,
36833,20250318,84,Cs0.05FA0.855MA0.095PbI3.0,1.63,MACl,14.6,PEAI,0.517,,,Me-4PACz,0.198,DMACPA,0.132,,,,,,,1000,10,5000,40,10,200,110,25,PEAI,1.9,,,,,,,4600.0,31.0,10.0,110.0,100.0,4.0,22.0996,81.9997,1.09966,24.5082,9209,CH1,v2,
36834,20250318,84,Cs0.05FA0.855MA0.095PbI3.0,1.63,MACl,14.6,PEAI,0.517,,,Me-4PACz,0.198,DMACPA,0.132,,,,,,,1000,10,5000,40,10,200,110,25,PEAI,1.9,,,,,,,4600.0,31.0,10.0,110.0,100.0,4.0,22.4446,81.6467,1.11319,24.6948,9209,CH2,v2,
36835,20250318,84,Cs0.05FA0.855MA0.095PbI3.0,1.63,MACl,14.6,PEAI,0.517,,,Me-4PACz,0.198,DMACPA,0.132,,,,,,,1000,10,5000,40,10,200,110,25,PEAI,1.9,,,,,,,4600.0,31.0,10.0,110.0,100.0,4.0,22.1026,80.9257,1.11517,24.4915,9209,CH3,v2,
36836,20250318,84,Cs0.05FA0.855MA0.095PbI3.0,1.63,MACl,14.6,PEAI,0.517,,,Me-4PACz,0.198,DMACPA,0.132,,,,,,,1000,10,5000,40,10,200,110,25,PEAI,1.9,,,,,,,4600.0,31.0,10.0,110.0,100.0,4.0,21.1009,79.7559,1.11043,23.8257,9209,CH4,v2,
36837,20250318,84,Cs0.05FA0.855MA0.095PbI3.0,1.63,MACl,14.6,PEAI,0.517,,,Me-4PACz,0.198,DMACPA,0.132,,,,,,,1000,10,5000,40,10,200,110,25,PEAI,1.9,,,,,,,3800.0,30.0,10.0,120.0,100.0,4.0,0.00016826,0.0460984,0.005944,61.4018,9210,CH1,v2,
36838,20250318,84,Cs0.05FA0.855MA0.095PbI3.0,1.63,MACl,14.6,PEAI,0.517,,,Me-4PACz,0.198,DMACPA,0.132,,,,,,,1000,10,5000,40,10,200,110,25,PEAI,1.9,,,,,,,3800.0,30.0,10.0,120.0,100.0,4.0,0.000182423,0.0290881,0.009218,68.0329,9210,CH2,v2,
36839,20250318,84,Cs0.05FA0.855MA0.095PbI3.0,1.63,MACl,14.6,PEAI,0.517,,,Me-4PACz,0.198,DMACPA,0.132,,,,,,,1000,10,5000,40,10,200,110,25,PEAI,1.9,,,,,,,3800.0,30.0,10.0,120.0,100.0,4.0,0.0445227,6.41177,0.010825,64.1444,9210,CH3,v2,
36840,20250318,84,Cs0.05FA0.855MA0.095PbI3.0,1.63,MACl,14.6,PEAI,0.517,,,Me-4PACz,0.198,DMACPA,0.132,,,,,,,1000,10,5000,40,10,200,110,25,PEAI,1.9,,,,,,,3800.0,30.0,10.0,120.0,100.0,4.0,0.0123446,2.2251,0.010254,54.1039,9210,CH4,v2,
36841,20250318,84,Cs0.07FA0.83MA0.1PbI3.0,1.63,MACl,10.0,PEAI,0.5,,,Me-4PACz,0.198,2PACz,0.132,,,,,,,1000,10,5000,30,10,200,105,20,PEACl,1.0,,,,,,,4100.0,31.0,12.0,100.0,100.0,4.0,18.6795,69.2735,1.10215,24.4656,9211,CH1,v2,
36842,20250318,84,Cs0.07FA0.83MA0.1PbI3.0,1.63,MACl,10.0,PEAI,0.5,,,Me-4PACz,0.198,2PACz,0.132,,,,,,,1000,10,5000,30,10,200,105,20,PEACl,1.0,,,,,,,4100.0,31.0,12.0,100.0,100.0,4.0,18.3376,66.7947,1.10637,24.8141,9211,CH2,v2,
36843,20250318,84,Cs0.07FA0.83MA0.1PbI3.0,1.63,MACl,10.0,PEAI,0.5,,,Me-4PACz,0.198,2PACz,0.132,,,,,,,1000,10,5000,30,10,200,105,20,PEACl,1.0,,,,,,,4100.0,31.0,12.0,100.0,100.0,4.0,20.55,75.1851,1.1087,24.6528,9211,CH3,v2,
36844,20250318,84,Cs0.07FA0.83MA0.1PbI3.0,1.63,MACl,10.0,PEAI,0.5,,,Me-4PACz,0.198,2PACz,0.132,,,,,,,1000,10,5000,30,10,200,105,20,PEACl,1.0,,,,,,,4100.0,31.0,12.0,100.0,100.0,4.0,21.0671,79.3051,1.1014,24.119,9211,CH4,v2,
36845,20250318,84,Cs0.07FA0.83MA0.1PbI3.0,1.63,MACl,10.0,PEAI,0.5,,,Me-4PACz,0.198,2PACz,0.132,,,,,,,1000,10,5000,30,10,200,105,20,PEACl,1.0,,,,,,,4100.0,29.0,12.0,100.0,100.0,4.0,16.3825,64.2676,1.08906,23.4065,9212,CH1,v2,
36846,20250318,84,Cs0.07FA0.83MA0.1PbI3.0,1.63,MACl,10.0,PEAI,0.5,,,Me-4PACz,0.198,2PACz,0.132,,,,,,,1000,10,5000,30,10,200,105,20,PEACl,1.0,,,,,,,4100.0,29.0,12.0,100.0,100.0,4.0,20.0249,76.6064,1.10542,23.6471,9212,CH2,v2,
36847,20250318,84,Cs0.07FA0.83MA0.1PbI3.0,1.63,MACl,10.0,PEAI,0.5,,,Me-4PACz,0.198,2PACz,0.132,,,,,,,1000,10,5000,30,10,200,105,20,PEACl,1.0,,,,,,,4100.0,29.0,12.0,100.0,100.0,4.0,20.1535,77.9779,1.10311,23.4294,9212,CH3,v2,
36848,20250318,84,Cs0.07FA0.83MA0.1PbI3.0,1.63,MACl,10.0,PEAI,0.5,,,Me-4PACz,0.198,2PACz,0.132,,,,,,,1000,10,5000,30,10,200,105,20,PEACl,1.0,,,,,,,4100.0,29.0,12.0,100.0,100.0,4.0,19.2362,75.7984,1.09972,23.0769,9212,CH4,v2,
36849,20250318,84,Cs0.07FA0.83MA0.1PbI3.0,1.63,MACl,10.0,PEAI,0.5,,,Me-4PACz,0.198,2PACz,0.132,,,,,,,1000,10,5000,30,10,200,105,20,PEACl,1.0,,,,,,,5000.0,28.0,14.0,120.0,100.0,5.0,14.8273,57.1995,1.09425,23.6893,9213,CH1,v2,
36850,20250318,84,Cs0.07FA0.83MA0.1PbI3.0,1.63,MACl,10.0,PEAI,0.5,,,Me-4PACz,0.198,2PACz,0.132,,,,,,,1000,10,5000,30,10,200,105,20,PEACl,1.0,,,,,,,5000.0,28.0,14.0,120.0,100.0,5.0,15.7314,60.802,1.09495,23.6294,9213,CH2,v2,
36851,20250318,84,Cs0.07FA0.83MA0.1PbI3.0,1.63,MACl,10.0,PEAI,0.5,,,Me-4PACz,0.198,2PACz,0.132,,,,,,,1000,10,5000,30,10,200,105,20,PEACl,1.0,,,,,,,5000.0,28.0,14.0,120.0,100.0,5.0,7.05457,35.1814,0.862828,23.2398,9213,CH3,v2,
36852,20250318,84,Cs0.07FA0.83MA0.1PbI3.0,1.63,MACl,10.0,PEAI,0.5,,,Me-4PACz,0.198,2PACz,0.132,,,,,,,1000,10,5000,30,10,200,105,20,PEACl,1.0,,,,,,,5000.0,28.0,14.0,120.0,100.0,5.0,16.4623,65.7613,1.09122,22.9407,9213,CH4,v2,
36853,20250318,84,Cs0.07FA0.83MA0.1PbI3.0,1.63,MACl,10.0,PEAI,0.5,,,Me-4PACz,0.198,2PACz,0.132,,,,,,,1000,10,5000,30,10,200,105,20,PEACl,1.0,,,,,,,4500.0,28.0,14.0,120.0,100.0,5.0,17.5663,65.6786,1.09974,24.3201,9214,CH1,v2,
36854,20250318,84,Cs0.07FA0.83MA0.1PbI3.0,1.63,MACl,10.0,PEAI,0.5,,,Me-4PACz,0.198,2PACz,0.132,,,,,,,1000,10,5000,30,10,200,105,20,PEACl,1.0,,,,,,,4500.0,28.0,14.0,120.0,100.0,5.0,17.4191,65.1342,1.10461,24.2107,9214,CH2,v2,
36855,20250318,84,Cs0.07FA0.83MA0.1PbI3.0,1.63,MACl,10.0,PEAI,0.5,,,Me-4PACz,0.198,2PACz,0.132,,,,,,,1000,10,5000,30,10,200,105,20,PEACl,1.0,,,,,,,4500.0,28.0,14.0,120.0,100.0,5.0,19.0874,70.0723,1.1046,24.6601,9214,CH3,v2,
36856,20250318,84,Cs0.07FA0.83MA0.1PbI3.0,1.63,MACl,10.0,PEAI,0.5,,,Me-4PACz,0.198,2PACz,0.132,,,,,,,1000,10,5000,30,10,200,105,20,PEACl,1.0,,,,,,,4500.0,28.0,14.0,120.0,100.0,5.0,13.1757,50.2494,1.07115,24.4789,9214,CH4,v2,
36857,20250318,84,Cs0.07FA0.83MA0.1PbI3.0,1.63,MACl,10.0,PEAI,0.5,,,Me-4PACz,0.198,2PACz,0.132,,,,,,,1000,10,5000,30,10,200,105,20,PEAI,1.4,,,,,,,5000.0,30.0,14.0,120.0,100.0,5.0,22.3396,82.5674,1.11069,24.3598,9215,CH1,v2,
36858,20250318,84,Cs0.07FA0.83MA0.1PbI3.0,1.63,MACl,10.0,PEAI,0.5,,,Me-4PACz,0.198,2PACz,0.132,,,,,,,1000,10,5000,30,10,200,105,20,PEAI,1.4,,,,,,,5000.0,30.0,14.0,120.0,100.0,5.0,14.749,54.7421,1.09587,24.5856,9215,CH2,v2,
36859,20250318,84,Cs0.07FA0.83MA0.1PbI3.0,1.63,MACl,10.0,PEAI,0.5,,,Me-4PACz,0.198,2PACz,0.132,,,,,,,1000,10,5000,30,10,200,105,20,PEAI,1.4,,,,,,,5000.0,30.0,14.0,120.0,100.0,5.0,21.8967,79.6895,1.11797,24.5781,9215,CH3,v2,
36860,20250318,84,Cs0.07FA0.83MA0.1PbI3.0,1.63,MACl,10.0,PEAI,0.5,,,Me-4PACz,0.198,2PACz,0.132,,,,,,,1000,10,5000,30,10,200,105,20,PEAI,1.4,,,,,,,5000.0,30.0,14.0,120.0,100.0,5.0,21.9965,80.6597,1.11097,24.5467,9215,CH4,v2,
36861,20250318,84,Cs0.07FA0.83MA0.1PbI3.0,1.63,MACl,10.0,PEAI,0.5,,,Me-4PACz,0.198,2PACz,0.132,,,,,,,1000,10,5000,30,10,200,105,20,PEAI,1.4,,,,,,,5000.0,30.0,12.0,100.0,100.0,4.0,21.1856,77.0863,1.10754,24.8145,9216,CH1,v2,
36862,20250318,84,Cs0.07FA0.83MA0.1PbI3.0,1.63,MACl,10.0,PEAI,0.5,,,Me-4PACz,0.198,2PACz,0.132,,,,,,,1000,10,5000,30,10,200,105,20,PEAI,1.4,,,,,,,5000.0,30.0,12.0,100.0,100.0,4.0,21.2596,75.6918,1.11431,25.2058,9216,CH2,v2,
36863,20250318,84,Cs0.07FA0.83MA0.1PbI3.0,1.63,MACl,10.0,PEAI,0.5,,,Me-4PACz,0.198,2PACz,0.132,,,,,,,1000,10,5000,30,10,200,105,20,PEAI,1.4,,,,,,,5000.0,30.0,12.0,100.0,100.0,4.0,19.7692,69.699,1.10732,25.6147,9216,CH3,v2,
36864,20250318,84,Cs0.07FA0.83MA0.1PbI3.0,1.63,MACl,10.0,PEAI,0.5,,,Me-4PACz,0.198,2PACz,0.132,,,,,,,1000,10,5000,30,10,200,105,20,PEAI,1.4,,,,,,,5000.0,30.0,12.0,100.0,100.0,4.0,22.1108,78.8136,1.10681,25.3471,9216,CH4,v2,
