Repository: MI-Materials-Intelligence/Recipe-Language-Model

# Learning Layer

## Overview

In the learning layer, the formulas and parameters are encoded and then tokenised into recipes as inputs. Through atomic skills of data extraction, cleaning, and matching, these data are organised into standardised datasets, providing the basis for RLM training and iterative recipe refinement.

Key Atomic Skills:
- **Cleaning**: Preprocessing and outlier cleaning
- **Matching**: Matching data pairs based on variables
- **Extraction**: Data extraction from robotic boxes

File: seven_ai_layers_robotics/learning/data/data50764_from_db.csv (part 166 of 253)
No,date,rank,Formula PVK,Concentration PVK,Formula Additive 1,Concentration Additive 1,Formula Additive 2,Concentration Additive 2,Formula Additive 3,Concentration Additive 3,Formula SAM 1,Concentration SAM 1,Formula SAM 2,Concentration SAM 2,Formula SAM 3,Concentration SAM 3,Spin Coating Speed SAM,Spin Coating Time SAM,Annealed Temperature SAM,Annealed Time SAM,Spin Coating Speed PVK 1,Spin Coating Time PVK 1,Spin Coating Speed PVK 2,Spin Coating Time PVK 2,Antisolvent Dropping Timing,Antisolvent Volume,Annealed Temperature PVK,Annealed Time PVK,Formula Passivator 1,Concentration Passivator 1,Formula Passivator 2,Concentration Passivator 2,Formula Passivator 3,Concentration Passivator 3,Formula Passivator 4,Concentration Passivator 4,Spin Coating Speed Passivator,Spin Coating Time Passivator,Passivator Dropping Timing,Passivator Volume,Annealed Temperature Passivator,Annealed Time Passivator,PCE,FF,Voc,Jsc,Product,Channel,From,upload_time
36865,20250318,84,Cs0.07FA0.83MA0.1PbI3.0,1.63,MACl,10.0,PEAI,0.5,,,Me-4PACz,0.198,2PACz,0.132,,,,,,,1000,10,5000,30,10,200,105,20,PEAI,1.4,,,,,,,5000.0,30.0,11.0,100.0,100.0,3.0,22.5653,72.4758,1.114,27.9487,9217,CH1,v2,
36866,20250318,84,Cs0.07FA0.83MA0.1PbI3.0,1.63,MACl,10.0,PEAI,0.5,,,Me-4PACz,0.198,2PACz,0.132,,,,,,,1000,10,5000,30,10,200,105,20,PEAI,1.4,,,,,,,5000.0,30.0,11.0,100.0,100.0,3.0,22.6775,76.0237,1.11435,26.7686,9217,CH2,v2,
36867,20250318,84,Cs0.07FA0.83MA0.1PbI3.0,1.63,MACl,10.0,PEAI,0.5,,,Me-4PACz,0.198,2PACz,0.132,,,,,,,1000,10,5000,30,10,200,105,20,PEAI,1.4,,,,,,,5000.0,30.0,11.0,100.0,100.0,3.0,22.3081,78.0946,1.11156,25.6986,9217,CH3,v2,
36868,20250318,84,Cs0.07FA0.83MA0.1PbI3.0,1.63,MACl,10.0,PEAI,0.5,,,Me-4PACz,0.198,2PACz,0.132,,,,,,,1000,10,5000,30,10,200,105,20,PEAI,1.4,,,,,,,5000.0,30.0,11.0,100.0,100.0,3.0,21.4539,79.8906,1.1085,24.2257,9217,CH4,v2,
36869,20250318,84,Cs0.07FA0.83MA0.1PbI3.0,1.63,MACl,10.0,PEAI,0.5,,,Me-4PACz,0.198,2PACz,0.132,,,,,,,1000,10,5000,30,10,200,105,20,PEAI,1.9,,,,,,,5000.0,33.0,12.0,100.0,100.0,5.0,21.3046,76.8315,1.11703,24.8238,9218,CH1,v2,
36870,20250318,84,Cs0.07FA0.83MA0.1PbI3.0,1.63,MACl,10.0,PEAI,0.5,,,Me-4PACz,0.198,2PACz,0.132,,,,,,,1000,10,5000,30,10,200,105,20,PEAI,1.9,,,,,,,5000.0,33.0,12.0,100.0,100.0,5.0,14.6892,53.9936,1.0959,24.8248,9218,CH2,v2,
36871,20250318,84,Cs0.07FA0.83MA0.1PbI3.0,1.63,MACl,10.0,PEAI,0.5,,,Me-4PACz,0.198,2PACz,0.132,,,,,,,1000,10,5000,30,10,200,105,20,PEAI,1.9,,,,,,,5000.0,33.0,12.0,100.0,100.0,5.0,21.1714,75.6322,1.12088,24.9738,9218,CH3,v2,
36872,20250318,84,Cs0.07FA0.83MA0.1PbI3.0,1.63,MACl,10.0,PEAI,0.5,,,Me-4PACz,0.198,2PACz,0.132,,,,,,,1000,10,5000,30,10,200,105,20,PEAI,1.9,,,,,,,5000.0,33.0,12.0,100.0,100.0,5.0,21.2212,76.771,1.11511,24.7886,9218,CH4,v2,
36873,20250318,84,Cs0.07FA0.83MA0.1PbI3.0,1.63,MACl,10.0,PEAI,0.5,,,Me-4PACz,0.198,2PACz,0.132,,,,,,,1000,10,5000,30,10,200,105,20,PEAI,1.9,,,,,,,5000.0,33.0,13.0,100.0,100.0,7.0,21.1413,64.3039,1.11064,29.602,9219,CH1,v2,
36874,20250318,84,Cs0.07FA0.83MA0.1PbI3.0,1.63,MACl,10.0,PEAI,0.5,,,Me-4PACz,0.198,2PACz,0.132,,,,,,,1000,10,5000,30,10,200,105,20,PEAI,1.9,,,,,,,5000.0,33.0,13.0,100.0,100.0,7.0,22.8454,67.6314,1.11824,30.2076,9219,CH2,v2,
36875,20250318,84,Cs0.07FA0.83MA0.1PbI3.0,1.63,MACl,10.0,PEAI,0.5,,,Me-4PACz,0.198,2PACz,0.132,,,,,,,1000,10,5000,30,10,200,105,20,PEAI,1.9,,,,,,,5000.0,33.0,13.0,100.0,100.0,7.0,15.1655,46.4896,1.08623,30.0316,9219,CH3,v2,
36876,20250318,84,Cs0.07FA0.83MA0.1PbI3.0,1.63,MACl,10.0,PEAI,0.5,,,Me-4PACz,0.198,2PACz,0.132,,,,,,,1000,10,5000,30,10,200,105,20,PEAI,1.9,,,,,,,5000.0,33.0,13.0,100.0,100.0,7.0,24.1145,76.1516,1.11511,28.3975,9219,CH4,v2,
36877,20250318,84,Cs0.07FA0.83MA0.1PbI3.0,1.63,MACl,10.0,PEAI,0.5,,,Me-4PACz,0.198,2PACz,0.132,,,,,,,1000,10,5000,30,10,200,105,20,PEAI,1.9,,,,,,,5000.0,32.0,11.0,100.0,100.0,4.0,2.03e-08,0.413299,1.9e-05,0.260411,9220,CH1,v2,
36878,20250318,84,Cs0.07FA0.83MA0.1PbI3.0,1.63,MACl,10.0,PEAI,0.5,,,Me-4PACz,0.198,2PACz,0.132,,,,,,,1000,10,5000,30,10,200,105,20,PEAI,1.9,,,,,,,5000.0,32.0,11.0,100.0,100.0,4.0,1.87e-08,0.657687,1.8e-05,0.159026,9220,CH2,v2,
36879,20250318,84,Cs0.07FA0.83MA0.1PbI3.0,1.63,MACl,10.0,PEAI,0.5,,,Me-4PACz,0.198,2PACz,0.132,,,,,,,1000,10,5000,30,10,200,105,20,PEAI,1.9,,,,,,,5000.0,32.0,11.0,100.0,100.0,4.0,2.31e-08,0.948293,2e-05,0.11934,9220,CH3,v2,
36880,20250318,84,Cs0.07FA0.83MA0.1PbI3.0,1.63,MACl,10.0,PEAI,0.5,,,Me-4PACz,0.198,2PACz,0.132,,,,,,,1000,10,5000,30,10,200,105,20,PEAI,1.9,,,,,,,5000.0,32.0,11.0,100.0,100.0,4.0,2.8e-08,1.47572,2.4e-05,0.0796716,9220,CH4,v2,
36881,20250319,85,Cs0.05MA0.1FA0.85PbI3.0,1.73,MACl,14.6,PEAI,0.517,,,Me-4PACz,0.165,DMACPA,0.11,MeO-4PADBC,0.055,,,,,1000,10,5000,40,10,160,110,25,PEAI,1.9,,,,,,,5000.0,30.0,11.0,100.0,100.0,6.0,2.70003,26.549,0.414835,24.5157,9221,CH1,v3,
36882,20250319,85,Cs0.05MA0.1FA0.85PbI3.0,1.73,MACl,14.6,PEAI,0.517,,,Me-4PACz,0.165,DMACPA,0.11,MeO-4PADBC,0.055,,,,,1000,10,5000,40,10,160,110,25,PEAI,1.9,,,,,,,5000.0,30.0,11.0,100.0,100.0,6.0,14.3868,52.071,1.10565,24.9891,9221,CH2,v3,
36883,20250319,85,Cs0.05MA0.1FA0.85PbI3.0,1.73,MACl,14.6,PEAI,0.517,,,Me-4PACz,0.165,DMACPA,0.11,MeO-4PADBC,0.055,,,,,1000,10,5000,40,10,160,110,25,PEAI,1.9,,,,,,,5000.0,30.0,11.0,100.0,100.0,6.0,22.8271,80.2077,1.14601,24.834,9221,CH3,v3,
36884,20250319,85,Cs0.05MA0.1FA0.85PbI3.0,1.73,MACl,14.6,PEAI,0.517,,,Me-4PACz,0.165,DMACPA,0.11,MeO-4PADBC,0.055,,,,,1000,10,5000,40,10,160,110,25,PEAI,1.9,,,,,,,5000.0,30.0,11.0,100.0,100.0,6.0,22.4605,80.403,1.14349,24.4295,9221,CH4,v3,
36885,20250319,85,Cs0.05MA0.1FA0.85PbI3.0,1.73,MACl,14.6,PEAI,0.517,,,Me-4PACz,0.165,DMACPA,0.11,MeO-4PADBC,0.055,,,,,1000,10,5000,40,10,160,110,25,PEAI,1.9,,,,,,,5000.0,31.0,10.0,100.0,100.0,7.0,22.9853,75.4986,1.12907,26.9644,9222,CH1,v3,
36886,20250319,85,Cs0.05MA0.1FA0.85PbI3.0,1.73,MACl,14.6,PEAI,0.517,,,Me-4PACz,0.165,DMACPA,0.11,MeO-4PADBC,0.055,,,,,1000,10,5000,40,10,160,110,25,PEAI,1.9,,,,,,,5000.0,31.0,10.0,100.0,100.0,7.0,19.7205,67.0651,1.12597,26.1152,9222,CH2,v3,
36887,20250319,85,Cs0.05MA0.1FA0.85PbI3.0,1.73,MACl,14.6,PEAI,0.517,,,Me-4PACz,0.165,DMACPA,0.11,MeO-4PADBC,0.055,,,,,1000,10,5000,40,10,160,110,25,PEAI,1.9,,,,,,,5000.0,31.0,10.0,100.0,100.0,7.0,21.4584,73.3549,1.12749,25.9451,9222,CH3,v3,
36888,20250319,85,Cs0.05MA0.1FA0.85PbI3.0,1.73,MACl,14.6,PEAI,0.517,,,Me-4PACz,0.165,DMACPA,0.11,MeO-4PADBC,0.055,,,,,1000,10,5000,40,10,160,110,25,PEAI,1.9,,,,,,,5000.0,31.0,10.0,100.0,100.0,7.0,20.9579,74.4645,1.12601,24.9952,9222,CH4,v3,
36889,20250319,85,Cs0.05MA0.1FA0.85PbI3.0,1.73,MACl,14.6,PEAI,0.517,,,Me-4PACz,0.165,DMACPA,0.11,MeO-4PADBC,0.055,,,,,1000,10,5000,40,10,160,110,25,PEAI,1.9,,,,,,,5000.0,32.0,12.0,100.0,100.0,6.0,8.89924,34.9138,1.04689,24.3476,9223,CH1,v3,
36890,20250319,85,Cs0.05MA0.1FA0.85PbI3.0,1.73,MACl,14.6,PEAI,0.517,,,Me-4PACz,0.165,DMACPA,0.11,MeO-4PADBC,0.055,,,,,1000,10,5000,40,10,160,110,25,PEAI,1.9,,,,,,,5000.0,32.0,12.0,100.0,100.0,6.0,24.4968,52.7093,1.1269,41.2417,9223,CH2,v3,
36891,20250319,85,Cs0.05MA0.1FA0.85PbI3.0,1.73,MACl,14.6,PEAI,0.517,,,Me-4PACz,0.165,DMACPA,0.11,MeO-4PADBC,0.055,,,,,1000,10,5000,40,10,160,110,25,PEAI,1.9,,,,,,,5000.0,32.0,12.0,100.0,100.0,6.0,24.2732,52.7063,1.1257,40.9111,9223,CH3,v3,
36892,20250319,85,Cs0.05MA0.1FA0.85PbI3.0,1.73,MACl,14.6,PEAI,0.517,,,Me-4PACz,0.165,DMACPA,0.11,MeO-4PADBC,0.055,,,,,1000,10,5000,40,10,160,110,25,PEAI,1.9,,,,,,,5000.0,32.0,12.0,100.0,100.0,6.0,21.9667,79.5178,1.12591,24.5356,9223,CH4,v3,
36893,20250319,85,Cs0.05MA0.1FA0.85PbI3.0,1.73,MACl,14.6,PEAI,0.517,,,Me-4PACz,0.165,DMACPA,0.11,MeO-4PADBC,0.055,,,,,1000,10,5000,40,10,160,110,25,PEAI,1.9,,,,,,,5000.0,33.0,11.0,100.0,100.0,6.0,21.1334,74.9726,1.13411,24.8548,9224,CH1,v3,
36894,20250319,85,Cs0.05MA0.1FA0.85PbI3.0,1.73,MACl,14.6,PEAI,0.517,,,Me-4PACz,0.165,DMACPA,0.11,MeO-4PADBC,0.055,,,,,1000,10,5000,40,10,160,110,25,PEAI,1.9,,,,,,,5000.0,33.0,11.0,100.0,100.0,6.0,9.64368,36.5719,1.06579,24.7414,9224,CH2,v3,
36895,20250319,85,Cs0.05MA0.1FA0.85PbI3.0,1.73,MACl,14.6,PEAI,0.517,,,Me-4PACz,0.165,DMACPA,0.11,MeO-4PADBC,0.055,,,,,1000,10,5000,40,10,160,110,25,PEAI,1.9,,,,,,,5000.0,33.0,11.0,100.0,100.0,6.0,22.0767,78.727,1.12707,24.8806,9224,CH3,v3,
36896,20250319,85,Cs0.05MA0.1FA0.85PbI3.0,1.73,MACl,14.6,PEAI,0.517,,,Me-4PACz,0.165,DMACPA,0.11,MeO-4PADBC,0.055,,,,,1000,10,5000,40,10,160,110,25,PEAI,1.9,,,,,,,5000.0,33.0,11.0,100.0,100.0,6.0,21.8176,80.1222,1.12648,24.173,9224,CH4,v3,
36897,20250319,85,Cs0.05MA0.1FA0.85PbI3.0,1.73,MACl,14.6,PEAI,0.517,,,Me-4PACz,0.165,DMACPA,0.055,MeO-4PADBC,0.11,,,,,1000,10,5000,40,10,160,110,25,PEAI,1.9,,,,,,,5000.0,30.0,11.0,100.0,100.0,6.0,22.6522,82.1232,1.12641,24.4877,9225,CH1,v3,
36898,20250319,85,Cs0.05MA0.1FA0.85PbI3.0,1.73,MACl,14.6,PEAI,0.517,,,Me-4PACz,0.165,DMACPA,0.055,MeO-4PADBC,0.11,,,,,1000,10,5000,40,10,160,110,25,PEAI,1.9,,,,,,,5000.0,30.0,11.0,100.0,100.0,6.0,20.4824,74.3039,1.1253,24.4963,9225,CH2,v3,
36899,20250319,85,Cs0.05MA0.1FA0.85PbI3.0,1.73,MACl,14.6,PEAI,0.517,,,Me-4PACz,0.165,DMACPA,0.055,MeO-4PADBC,0.11,,,,,1000,10,5000,40,10,160,110,25,PEAI,1.9,,,,,,,5000.0,30.0,11.0,100.0,100.0,6.0,22.1234,80.1296,1.12354,24.5737,9225,CH3,v3,
36900,20250319,85,Cs0.05MA0.1FA0.85PbI3.0,1.73,MACl,14.6,PEAI,0.517,,,Me-4PACz,0.165,DMACPA,0.055,MeO-4PADBC,0.11,,,,,1000,10,5000,40,10,160,110,25,PEAI,1.9,,,,,,,5000.0,30.0,11.0,100.0,100.0,6.0,21.5149,79.6916,1.11898,24.1272,9225,CH4,v3,
36901,20250319,85,Cs0.05MA0.1FA0.85PbI3.0,1.73,MACl,14.6,PEAI,0.517,,,Me-4PACz,0.165,DMACPA,0.055,MeO-4PADBC,0.11,,,,,1000,10,5000,40,10,160,110,25,PEAI,1.9,,,,,,,5000.0,31.0,10.0,100.0,100.0,7.0,10.6716,38.3027,0.997854,27.921,9226,CH1,v3,
36902,20250319,85,Cs0.05MA0.1FA0.85PbI3.0,1.73,MACl,14.6,PEAI,0.517,,,Me-4PACz,0.165,DMACPA,0.055,MeO-4PADBC,0.11,,,,,1000,10,5000,40,10,160,110,25,PEAI,1.9,,,,,,,5000.0,31.0,10.0,100.0,100.0,7.0,23.4891,76.6161,1.12449,27.2641,9226,CH2,v3,
36903,20250319,85,Cs0.05MA0.1FA0.85PbI3.0,1.73,MACl,14.6,PEAI,0.517,,,Me-4PACz,0.165,DMACPA,0.055,MeO-4PADBC,0.11,,,,,1000,10,5000,40,10,160,110,25,PEAI,1.9,,,,,,,5000.0,31.0,10.0,100.0,100.0,7.0,0.525559,24.615,0.089163,23.9461,9226,CH3,v3,
36904,20250319,85,Cs0.05MA0.1FA0.85PbI3.0,1.73,MACl,14.6,PEAI,0.517,,,Me-4PACz,0.165,DMACPA,0.055,MeO-4PADBC,0.11,,,,,1000,10,5000,40,10,160,110,25,PEAI,1.9,,,,,,,5000.0,31.0,10.0,100.0,100.0,7.0,21.7256,78.1855,1.11753,24.865,9226,CH4,v3,
36905,20250319,85,Cs0.05MA0.1FA0.85PbI3.0,1.73,MACl,14.6,PEAI,0.517,,,Me-4PACz,0.165,DMACPA,0.055,MeO-4PADBC,0.11,,,,,1000,10,5000,40,10,160,110,25,PEAI,1.9,,,,,,,5000.0,32.0,12.0,100.0,100.0,6.0,23.654,81.5921,1.13288,25.5902,9227,CH1,v3,
36906,20250319,85,Cs0.05MA0.1FA0.85PbI3.0,1.73,MACl,14.6,PEAI,0.517,,,Me-4PACz,0.165,DMACPA,0.055,MeO-4PADBC,0.11,,,,,1000,10,5000,40,10,160,110,25,PEAI,1.9,,,,,,,5000.0,32.0,12.0,100.0,100.0,6.0,23.5613,76.7615,1.12783,27.2152,9227,CH2,v3,
36907,20250319,85,Cs0.05MA0.1FA0.85PbI3.0,1.73,MACl,14.6,PEAI,0.517,,,Me-4PACz,0.165,DMACPA,0.055,MeO-4PADBC,0.11,,,,,1000,10,5000,40,10,160,110,25,PEAI,1.9,,,,,,,5000.0,32.0,12.0,100.0,100.0,6.0,23.2462,73.6443,1.11526,28.3031,9227,CH3,v3,
36908,20250319,85,Cs0.05MA0.1FA0.85PbI3.0,1.73,MACl,14.6,PEAI,0.517,,,Me-4PACz,0.165,DMACPA,0.055,MeO-4PADBC,0.11,,,,,1000,10,5000,40,10,160,110,25,PEAI,1.9,,,,,,,5000.0,32.0,12.0,100.0,100.0,6.0,4.47e-05,15.7142,0.000183,1.55752,9227,CH4,v3,
36909,20250319,85,Cs0.05MA0.1FA0.85PbI3.0,1.73,MACl,14.6,PEAI,0.517,,,Me-4PACz,0.165,DMACPA,0.055,MeO-4PADBC,0.11,,,,,1000,10,5000,40,10,160,110,25,PEAI,1.9,,,,,,,5000.0,33.0,11.0,100.0,100.0,6.0,22.4205,78.4372,1.12572,25.3916,9228,CH1,v3,
36910,20250319,85,Cs0.05MA0.1FA0.85PbI3.0,1.73,MACl,14.6,PEAI,0.517,,,Me-4PACz,0.165,DMACPA,0.055,MeO-4PADBC,0.11,,,,,1000,10,5000,40,10,160,110,25,PEAI,1.9,,,,,,,5000.0,33.0,11.0,100.0,100.0,6.0,23.102,79.958,1.12381,25.7096,9228,CH2,v3,
36911,20250319,85,Cs0.05MA0.1FA0.85PbI3.0,1.73,MACl,14.6,PEAI,0.517,,,Me-4PACz,0.165,DMACPA,0.055,MeO-4PADBC,0.11,,,,,1000,10,5000,40,10,160,110,25,PEAI,1.9,,,,,,,5000.0,33.0,11.0,100.0,100.0,6.0,22.0083,77.7808,1.10932,25.5069,9228,CH3,v3,
36912,20250319,85,Cs0.05MA0.1FA0.85PbI3.0,1.73,MACl,14.6,PEAI,0.517,,,Me-4PACz,0.165,DMACPA,0.055,MeO-4PADBC,0.11,,,,,1000,10,5000,40,10,160,110,25,PEAI,1.9,,,,,,,5000.0,33.0,11.0,100.0,100.0,6.0,21.4387,77.0148,1.10911,25.0987,9228,CH4,v3,
36913,20250319,85,Cs0.05MA0.1FA0.85PbI3.0,1.73,MACl,14.6,PEAI,0.517,,,Me-4PACz,0.198,DMACPA,0.066,MeO-4PADBC,0.066,,,,,1000,10,5000,40,10,160,110,25,PEAI,1.9,,,,,,,5000.0,30.0,11.0,100.0,100.0,6.0,23.7605,82.8665,1.14384,25.0675,9229,CH1,v3,
36914,20250319,85,Cs0.05MA0.1FA0.85PbI3.0,1.73,MACl,14.6,PEAI,0.517,,,Me-4PACz,0.198,DMACPA,0.066,MeO-4PADBC,0.066,,,,,1000,10,5000,40,10,160,110,25,PEAI,1.9,,,,,,,5000.0,30.0,11.0,100.0,100.0,6.0,23.7989,82.1021,1.14274,25.3661,9229,CH2,v3,
36915,20250319,85,Cs0.05MA0.1FA0.85PbI3.0,1.73,MACl,14.6,PEAI,0.517,,,Me-4PACz,0.198,DMACPA,0.066,MeO-4PADBC,0.066,,,,,1000,10,5000,40,10,160,110,25,PEAI,1.9,,,,,,,5000.0,30.0,11.0,100.0,100.0,6.0,23.4775,81.67,1.13582,25.3093,9229,CH3,v3,
36916,20250319,85,Cs0.05MA0.1FA0.85PbI3.0,1.73,MACl,14.6,PEAI,0.517,,,Me-4PACz,0.198,DMACPA,0.066,MeO-4PADBC,0.066,,,,,1000,10,5000,40,10,160,110,25,PEAI,1.9,,,,,,,5000.0,30.0,11.0,100.0,100.0,6.0,22.696,80.5563,1.12935,24.9472,9229,CH4,v3,
36917,20250319,85,Cs0.05MA0.1FA0.85PbI3.0,1.73,MACl,14.6,PEAI,0.517,,,Me-4PACz,0.198,DMACPA,0.066,MeO-4PADBC,0.066,,,,,1000,10,5000,40,10,160,110,25,PEAI,1.9,,,,,,,5000.0,31.0,10.0,100.0,100.0,7.0,22.9648,81.0866,1.13605,24.9295,9230,CH1,v3,
36918,20250319,85,Cs0.05MA0.1FA0.85PbI3.0,1.73,MACl,14.6,PEAI,0.517,,,Me-4PACz,0.198,DMACPA,0.066,MeO-4PADBC,0.066,,,,,1000,10,5000,40,10,160,110,25,PEAI,1.9,,,,,,,5000.0,31.0,10.0,100.0,100.0,7.0,21.579,75.7692,1.13348,25.126,9230,CH2,v3,
36919,20250319,85,Cs0.05MA0.1FA0.85PbI3.0,1.73,MACl,14.6,PEAI,0.517,,,Me-4PACz,0.198,DMACPA,0.066,MeO-4PADBC,0.066,,,,,1000,10,5000,40,10,160,110,25,PEAI,1.9,,,,,,,5000.0,31.0,10.0,100.0,100.0,7.0,7.83842,30.7843,1.03162,24.682,9230,CH3,v3,
36920,20250319,85,Cs0.05MA0.1FA0.85PbI3.0,1.73,MACl,14.6,PEAI,0.517,,,Me-4PACz,0.198,DMACPA,0.066,MeO-4PADBC,0.066,,,,,1000,10,5000,40,10,160,110,25,PEAI,1.9,,,,,,,5000.0,31.0,10.0,100.0,100.0,7.0,22.1064,79.1371,1.12626,24.8027,9230,CH4,v3,
36921,20250319,85,Cs0.05MA0.1FA0.85PbI3.0,1.73,MACl,14.6,PEAI,0.517,,,Me-4PACz,0.198,DMACPA,0.066,MeO-4PADBC,0.066,,,,,1000,10,5000,40,10,160,110,25,PEAI,1.9,,,,,,,5000.0,32.0,12.0,100.0,100.0,6.0,22.9232,81.5542,1.13765,24.7069,9231,CH1,v3,
36922,20250319,85,Cs0.05MA0.1FA0.85PbI3.0,1.73,MACl,14.6,PEAI,0.517,,,Me-4PACz,0.198,DMACPA,0.066,MeO-4PADBC,0.066,,,,,1000,10,5000,40,10,160,110,25,PEAI,1.9,,,,,,,5000.0,32.0,12.0,100.0,100.0,6.0,21.5009,76.7141,1.14085,24.567,9231,CH2,v3,
36923,20250319,85,Cs0.05MA0.1FA0.85PbI3.0,1.73,MACl,14.6,PEAI,0.517,,,Me-4PACz,0.198,DMACPA,0.066,MeO-4PADBC,0.066,,,,,1000,10,5000,40,10,160,110,25,PEAI,1.9,,,,,,,5000.0,32.0,12.0,100.0,100.0,6.0,22.9724,81.1918,1.13764,24.8707,9231,CH3,v3,
36924,20250319,85,Cs0.05MA0.1FA0.85PbI3.0,1.73,MACl,14.6,PEAI,0.517,,,Me-4PACz,0.198,DMACPA,0.066,MeO-4PADBC,0.066,,,,,1000,10,5000,40,10,160,110,25,PEAI,1.9,,,,,,,5000.0,32.0,12.0,100.0,100.0,6.0,21.8725,79.3624,1.1294,24.4026,9231,CH4,v3,
36925,20250319,85,Cs0.05MA0.1FA0.85PbI3.0,1.73,MACl,14.6,PEAI,0.517,,,Me-4PACz,0.198,DMACPA,0.066,MeO-4PADBC,0.066,,,,,1000,10,5000,40,10,160,110,25,PEAI,1.9,,,,,,,5000.0,33.0,11.0,100.0,100.0,6.0,22.7187,83.1456,1.13059,24.1678,9232,CH1,v3,
36926,20250319,85,Cs0.05MA0.1FA0.85PbI3.0,1.73,MACl,14.6,PEAI,0.517,,,Me-4PACz,0.198,DMACPA,0.066,MeO-4PADBC,0.066,,,,,1000,10,5000,40,10,160,110,25,PEAI,1.9,,,,,,,5000.0,33.0,11.0,100.0,100.0,6.0,22.8675,82.2348,1.13352,24.5321,9232,CH2,v3,
36927,20250319,85,Cs0.05MA0.1FA0.85PbI3.0,1.73,MACl,14.6,PEAI,0.517,,,Me-4PACz,0.198,DMACPA,0.066,MeO-4PADBC,0.066,,,,,1000,10,5000,40,10,160,110,25,PEAI,1.9,,,,,,,5000.0,33.0,11.0,100.0,100.0,6.0,22.3713,80.9547,1.12858,24.4859,9232,CH3,v3,
36928,20250319,85,Cs0.05MA0.1FA0.85PbI3.0,1.73,MACl,14.6,PEAI,0.517,,,Me-4PACz,0.198,DMACPA,0.066,MeO-4PADBC,0.066,,,,,1000,10,5000,40,10,160,110,25,PEAI,1.9,,,,,,,5000.0,33.0,11.0,100.0,100.0,6.0,21.9244,80.6765,1.12714,24.1103,9232,CH4,v3,
36929,20250319,85,Cs0.05MA0.1FA0.85PbI3.0,1.73,MACl,14.6,PEAI,0.517,,,Me-4PACz,0.165,DMACPA,0.11,2PACz,0.055,,,,,1000,10,5000,40,10,160,110,25,PEAI,1.9,,,,,,,5000.0,30.0,11.0,100.0,100.0,6.0,22.9827,82.0339,1.13682,24.6442,9233,CH1,v3,
36930,20250319,85,Cs0.05MA0.1FA0.85PbI3.0,1.73,MACl,14.6,PEAI,0.517,,,Me-4PACz,0.165,DMACPA,0.11,2PACz,0.055,,,,,1000,10,5000,40,10,160,110,25,PEAI,1.9,,,,,,,5000.0,30.0,11.0,100.0,100.0,6.0,23.279,81.8484,1.13835,24.985,9233,CH2,v3,
36931,20250319,85,Cs0.05MA0.1FA0.85PbI3.0,1.73,MACl,14.6,PEAI,0.517,,,Me-4PACz,0.165,DMACPA,0.11,2PACz,0.055,,,,,1000,10,5000,40,10,160,110,25,PEAI,1.9,,,,,,,5000.0,30.0,11.0,100.0,100.0,6.0,16.6505,59.9934,1.11715,24.8436,9233,CH3,v3,
36932,20250319,85,Cs0.05MA0.1FA0.85PbI3.0,1.73,MACl,14.6,PEAI,0.517,,,Me-4PACz,0.165,DMACPA,0.11,2PACz,0.055,,,,,1000,10,5000,40,10,160,110,25,PEAI,1.9,,,,,,,5000.0,30.0,11.0,100.0,100.0,6.0,22.3135,80.5545,1.12909,24.5329,9233,CH4,v3,
36933,20250319,85,Cs0.05MA0.1FA0.85PbI3.0,1.73,MACl,14.6,PEAI,0.517,,,Me-4PACz,0.165,DMACPA,0.11,2PACz,0.055,,,,,1000,10,5000,40,10,160,110,25,PEAI,1.9,,,,,,,5000.0,31.0,10.0,100.0,100.0,7.0,23.085,80.3295,1.14104,25.1858,9234,CH1,v3,
36934,20250319,85,Cs0.05MA0.1FA0.85PbI3.0,1.73,MACl,14.6,PEAI,0.517,,,Me-4PACz,0.165,DMACPA,0.11,2PACz,0.055,,,,,1000,10,5000,40,10,160,110,25,PEAI,1.9,,,,,,,5000.0,31.0,10.0,100.0,100.0,7.0,13.6812,49.8132,1.1039,24.8799,9234,CH2,v3,
36935,20250319,85,Cs0.05MA0.1FA0.85PbI3.0,1.73,MACl,14.6,PEAI,0.517,,,Me-4PACz,0.165,DMACPA,0.11,2PACz,0.055,,,,,1000,10,5000,40,10,160,110,25,PEAI,1.9,,,,,,,5000.0,31.0,10.0,100.0,100.0,7.0,22.9078,79.2862,1.13343,25.4912,9234,CH3,v3,
36936,20250319,85,Cs0.05MA0.1FA0.85PbI3.0,1.73,MACl,14.6,PEAI,0.517,,,Me-4PACz,0.165,DMACPA,0.11,2PACz,0.055,,,,,1000,10,5000,40,10,160,110,25,PEAI,1.9,,,,,,,5000.0,31.0,10.0,100.0,100.0,7.0,22.1902,79.1493,1.12661,24.8852,9234,CH4,v3,
36937,20250319,85,Cs0.05MA0.1FA0.85PbI3.0,1.73,MACl,14.6,PEAI,0.517,,,Me-4PACz,0.165,DMACPA,0.11,2PACz,0.055,,,,,1000,10,5000,40,10,160,110,25,PEAI,1.9,,,,,,,5000.0,32.0,12.0,100.0,100.0,6.0,23.0145,81.3433,1.13658,24.8931,9235,CH1,v3,
36938,20250319,85,Cs0.05MA0.1FA0.85PbI3.0,1.73,MACl,14.6,PEAI,0.517,,,Me-4PACz,0.165,DMACPA,0.11,2PACz,0.055,,,,,1000,10,5000,40,10,160,110,25,PEAI,1.9,,,,,,,5000.0,32.0,12.0,100.0,100.0,6.0,22.3557,78.5975,1.13701,25.016,9235,CH2,v3,
36939,20250319,85,Cs0.05MA0.1FA0.85PbI3.0,1.73,MACl,14.6,PEAI,0.517,,,Me-4PACz,0.165,DMACPA,0.11,2PACz,0.055,,,,,1000,10,5000,40,10,160,110,25,PEAI,1.9,,,,,,,5000.0,32.0,12.0,100.0,100.0,6.0,22.0028,77.7833,1.13425,24.9392,9235,CH3,v3,
36940,20250319,85,Cs0.05MA0.1FA0.85PbI3.0,1.73,MACl,14.6,PEAI,0.517,,,Me-4PACz,0.165,DMACPA,0.11,2PACz,0.055,,,,,1000,10,5000,40,10,160,110,25,PEAI,1.9,,,,,,,5000.0,32.0,12.0,100.0,100.0,6.0,0.302237,24.873,0.063126,19.249,9235,CH4,v3,
36941,20250319,85,Cs0.05MA0.1FA0.85PbI3.0,1.73,MACl,14.6,PEAI,0.517,,,Me-4PACz,0.165,DMACPA,0.11,2PACz,0.055,,,,,1000,10,5000,40,10,160,110,25,PEAI,1.9,,,,,,,5000.0,33.0,11.0,100.0,100.0,6.0,23.0112,83.9966,1.13727,24.0888,9236,CH1,v3,
36942,20250319,85,Cs0.05MA0.1FA0.85PbI3.0,1.73,MACl,14.6,PEAI,0.517,,,Me-4PACz,0.165,DMACPA,0.11,2PACz,0.055,,,,,1000,10,5000,40,10,160,110,25,PEAI,1.9,,,,,,,5000.0,33.0,11.0,100.0,100.0,6.0,23.1064,82.8317,1.13788,24.5154,9236,CH2,v3,
36943,20250319,85,Cs0.05MA0.1FA0.85PbI3.0,1.73,MACl,14.6,PEAI,0.517,,,Me-4PACz,0.165,DMACPA,0.11,2PACz,0.055,,,,,1000,10,5000,40,10,160,110,25,PEAI,1.9,,,,,,,5000.0,33.0,11.0,100.0,100.0,6.0,16.4398,60.2102,1.11642,24.4569,9236,CH3,v3,
36944,20250319,85,Cs0.05MA0.1FA0.85PbI3.0,1.73,MACl,14.6,PEAI,0.517,,,Me-4PACz,0.165,DMACPA,0.11,2PACz,0.055,,,,,1000,10,5000,40,10,160,110,25,PEAI,1.9,,,,,,,5000.0,33.0,11.0,100.0,100.0,6.0,21.8409,79.6792,1.1358,24.1337,9236,CH4,v3,
36945,20250319,85,Cs0.05MA0.1FA0.85PbI3.0,1.73,MACl,14.6,PEAI,0.517,,,Me-4PACz,0.165,DMACPA,0.055,2PACz,0.11,,,,,1000,10,5000,40,10,160,110,25,PEAI,1.9,,,,,,,5000.0,30.0,11.0,100.0,100.0,6.0,23.6931,81.9729,1.14732,25.1923,9237,CH1,v3,
36946,20250319,85,Cs0.05MA0.1FA0.85PbI3.0,1.73,MACl,14.6,PEAI,0.517,,,Me-4PACz,0.165,DMACPA,0.055,2PACz,0.11,,,,,1000,10,5000,40,10,160,110,25,PEAI,1.9,,,,,,,5000.0,30.0,11.0,100.0,100.0,6.0,22.8719,78.6576,1.14697,25.3519,9237,CH2,v3,
36947,20250319,85,Cs0.05MA0.1FA0.85PbI3.0,1.73,MACl,14.6,PEAI,0.517,,,Me-4PACz,0.165,DMACPA,0.055,2PACz,0.11,,,,,1000,10,5000,40,10,160,110,25,PEAI,1.9,,,,,,,5000.0,30.0,11.0,100.0,100.0,6.0,22.9935,79.8431,1.13617,25.3468,9237,CH3,v3,
36948,20250319,85,Cs0.05MA0.1FA0.85PbI3.0,1.73,MACl,14.6,PEAI,0.517,,,Me-4PACz,0.165,DMACPA,0.055,2PACz,0.11,,,,,1000,10,5000,40,10,160,110,25,PEAI,1.9,,,,,,,5000.0,30.0,11.0,100.0,100.0,6.0,22.5668,79.5419,1.13392,25.0202,9237,CH4,v3,
36949,20250319,85,Cs0.05MA0.1FA0.85PbI3.0,1.73,MACl,14.6,PEAI,0.517,,,Me-4PACz,0.165,DMACPA,0.055,2PACz,0.11,,,,,1000,10,5000,40,10,160,110,25,PEAI,1.9,,,,,,,5000.0,31.0,10.0,100.0,100.0,7.0,24.1612,83.4086,1.14025,25.4043,9238,CH1,v3,
36950,20250319,85,Cs0.05MA0.1FA0.85PbI3.0,1.73,MACl,14.6,PEAI,0.517,,,Me-4PACz,0.165,DMACPA,0.055,2PACz,0.11,,,,,1000,10,5000,40,10,160,110,25,PEAI,1.9,,,,,,,5000.0,31.0,10.0,100.0,100.0,7.0,20.0651,69.3846,1.13644,25.4468,9238,CH2,v3,
36951,20250319,85,Cs0.05MA0.1FA0.85PbI3.0,1.73,MACl,14.6,PEAI,0.517,,,Me-4PACz,0.165,DMACPA,0.055,2PACz,0.11,,,,,1000,10,5000,40,10,160,110,25,PEAI,1.9,,,,,,,5000.0,31.0,10.0,100.0,100.0,7.0,23.6752,81.5296,1.13673,25.5459,9238,CH3,v3,
36952,20250319,85,Cs0.05MA0.1FA0.85PbI3.0,1.73,MACl,14.6,PEAI,0.517,,,Me-4PACz,0.165,DMACPA,0.055,2PACz,0.11,,,,,1000,10,5000,40,10,160,110,25,PEAI,1.9,,,,,,,5000.0,31.0,10.0,100.0,100.0,7.0,23.1272,81.0376,1.13417,25.1628,9238,CH4,v3,
36953,20250319,85,Cs0.05MA0.1FA0.85PbI3.0,1.73,MACl,14.6,PEAI,0.517,,,Me-4PACz,0.165,DMACPA,0.055,2PACz,0.11,,,,,1000,10,5000,40,10,160,110,25,PEAI,1.9,,,,,,,5000.0,32.0,12.0,100.0,100.0,6.0,25.032,78.1097,1.13615,28.2069,9239,CH1,v3,
36954,20250319,85,Cs0.05MA0.1FA0.85PbI3.0,1.73,MACl,14.6,PEAI,0.517,,,Me-4PACz,0.165,DMACPA,0.055,2PACz,0.11,,,,,1000,10,5000,40,10,160,110,25,PEAI,1.9,,,,,,,5000.0,32.0,12.0,100.0,100.0,6.0,24.4706,78.0657,1.13586,27.5969,9239,CH2,v3,
36955,20250319,85,Cs0.05MA0.1FA0.85PbI3.0,1.73,MACl,14.6,PEAI,0.517,,,Me-4PACz,0.165,DMACPA,0.055,2PACz,0.11,,,,,1000,10,5000,40,10,160,110,25,PEAI,1.9,,,,,,,5000.0,32.0,12.0,100.0,100.0,6.0,18.2413,42.1546,1.10398,39.1965,9239,CH3,v3,
36956,20250319,85,Cs0.05MA0.1FA0.85PbI3.0,1.73,MACl,14.6,PEAI,0.517,,,Me-4PACz,0.165,DMACPA,0.055,2PACz,0.11,,,,,1000,10,5000,40,10,160,110,25,PEAI,1.9,,,,,,,5000.0,32.0,12.0,100.0,100.0,6.0,13.7889,30.2867,1.04746,43.4649,9239,CH4,v3,
36957,20250319,85,Cs0.05MA0.1FA0.85PbI3.0,1.73,MACl,14.6,PEAI,0.517,,,Me-4PACz,0.165,DMACPA,0.055,2PACz,0.11,,,,,1000,10,5000,40,10,160,110,25,PEAI,1.9,,,,,,,5000.0,33.0,11.0,100.0,100.0,6.0,23.3495,81.0602,1.1461,25.1332,9240,CH1,v3,
36958,20250319,85,Cs0.05MA0.1FA0.85PbI3.0,1.73,MACl,14.6,PEAI,0.517,,,Me-4PACz,0.165,DMACPA,0.055,2PACz,0.11,,,,,1000,10,5000,40,10,160,110,25,PEAI,1.9,,,,,,,5000.0,33.0,11.0,100.0,100.0,6.0,8.6812,32.6704,1.06378,24.9788,9240,CH2,v3,
36959,20250319,85,Cs0.05MA0.1FA0.85PbI3.0,1.73,MACl,14.6,PEAI,0.517,,,Me-4PACz,0.165,DMACPA,0.055,2PACz,0.11,,,,,1000,10,5000,40,10,160,110,25,PEAI,1.9,,,,,,,5000.0,33.0,11.0,100.0,100.0,6.0,23.481,80.945,1.13577,25.5408,9240,CH3,v3,
36960,20250319,85,Cs0.05MA0.1FA0.85PbI3.0,1.73,MACl,14.6,PEAI,0.517,,,Me-4PACz,0.165,DMACPA,0.055,2PACz,0.11,,,,,1000,10,5000,40,10,160,110,25,PEAI,1.9,,,,,,,5000.0,33.0,11.0,100.0,100.0,6.0,22.8747,80.7464,1.13421,24.9769,9240,CH4,v3,
36961,20250319,85,Cs0.05MA0.1FA0.85PbI3.0,1.73,MACl,14.6,PEAI,0.517,,,Me-4PACz,0.198,DMACPA,0.066,2PACz,0.066,,,,,1000,10,5000,40,10,160,110,25,PEAI,1.9,,,,,,,5000.0,30.0,11.0,100.0,100.0,6.0,23.0159,83.0476,1.13316,24.4574,9241,CH1,v3,
36962,20250319,85,Cs0.05MA0.1FA0.85PbI3.0,1.73,MACl,14.6,PEAI,0.517,,,Me-4PACz,0.198,DMACPA,0.066,2PACz,0.066,,,,,1000,10,5000,40,10,160,110,25,PEAI,1.9,,,,,,,5000.0,30.0,11.0,100.0,100.0,6.0,23.0759,82.1757,1.13291,24.7868,9241,CH2,v3,
36963,20250319,85,Cs0.05MA0.1FA0.85PbI3.0,1.73,MACl,14.6,PEAI,0.517,,,Me-4PACz,0.198,DMACPA,0.066,2PACz,0.066,,,,,1000,10,5000,40,10,160,110,25,PEAI,1.9,,,,,,,5000.0,30.0,11.0,100.0,100.0,6.0,22.7418,80.9621,1.12925,24.8745,9241,CH3,v3,
36964,20250319,85,Cs0.05MA0.1FA0.85PbI3.0,1.73,MACl,14.6,PEAI,0.517,,,Me-4PACz,0.198,DMACPA,0.066,2PACz,0.066,,,,,1000,10,5000,40,10,160,110,25,PEAI,1.9,,,,,,,5000.0,30.0,11.0,100.0,100.0,6.0,22.259,80.5727,1.12557,24.544,9241,CH4,v3,
36965,20250319,85,Cs0.05MA0.1FA0.85PbI3.0,1.73,MACl,14.6,PEAI,0.517,,,Me-4PACz,0.198,DMACPA,0.066,2PACz,0.066,,,,,1000,10,5000,40,10,160,110,25,PEAI,1.9,,,,,,,5000.0,31.0,10.0,100.0,100.0,7.0,23.7987,83.6194,1.13718,25.0276,9242,CH1,v3,
36966,20250319,85,Cs0.05MA0.1FA0.85PbI3.0,1.73,MACl,14.6,PEAI,0.517,,,Me-4PACz,0.198,DMACPA,0.066,2PACz,0.066,,,,,1000,10,5000,40,10,160,110,25,PEAI,1.9,,,,,,,5000.0,31.0,10.0,100.0,100.0,7.0,24.0118,82.9898,1.13848,25.4141,9242,CH2,v3,
36967,20250319,85,Cs0.05MA0.1FA0.85PbI3.0,1.73,MACl,14.6,PEAI,0.517,,,Me-4PACz,0.198,DMACPA,0.066,2PACz,0.066,,,,,1000,10,5000,40,10,160,110,25,PEAI,1.9,,,,,,,5000.0,31.0,10.0,100.0,100.0,7.0,21.2972,74.0734,1.13075,25.4269,9242,CH3,v3,
36968,20250319,85,Cs0.05MA0.1FA0.85PbI3.0,1.73,MACl,14.6,PEAI,0.517,,,Me-4PACz,0.198,DMACPA,0.066,2PACz,0.066,,,,,1000,10,5000,40,10,160,110,25,PEAI,1.9,,,,,,,5000.0,31.0,10.0,100.0,100.0,7.0,23.2452,81.3725,1.13267,25.2205,9242,CH4,v3,
36969,20250319,85,Cs0.05MA0.1FA0.85PbI3.0,1.73,MACl,14.6,PEAI,0.517,,,Me-4PACz,0.198,DMACPA,0.066,2PACz,0.066,,,,,1000,10,5000,40,10,160,110,25,PEAI,1.9,,,,,,,5000.0,32.0,12.0,100.0,100.0,6.0,21.8683,78.4523,1.13741,24.5072,9243,CH1,v3,
36970,20250319,85,Cs0.05MA0.1FA0.85PbI3.0,1.73,MACl,14.6,PEAI,0.517,,,Me-4PACz,0.198,DMACPA,0.066,2PACz,0.066,,,,,1000,10,5000,40,10,160,110,25,PEAI,1.9,,,,,,,5000.0,32.0,12.0,100.0,100.0,6.0,22.5128,79.2648,1.13618,24.9978,9243,CH2,v3,
36971,20250319,85,Cs0.05MA0.1FA0.85PbI3.0,1.73,MACl,14.6,PEAI,0.517,,,Me-4PACz,0.198,DMACPA,0.066,2PACz,0.066,,,,,1000,10,5000,40,10,160,110,25,PEAI,1.9,,,,,,,5000.0,32.0,12.0,100.0,100.0,6.0,23.2979,81.7468,1.13517,25.1065,9243,CH3,v3,
36972,20250319,85,Cs0.05MA0.1FA0.85PbI3.0,1.73,MACl,14.6,PEAI,0.517,,,Me-4PACz,0.198,DMACPA,0.066,2PACz,0.066,,,,,1000,10,5000,40,10,160,110,25,PEAI,1.9,,,,,,,5000.0,32.0,12.0,100.0,100.0,6.0,22.958,81.2019,1.13257,24.9634,9243,CH4,v3,
36973,20250319,85,Cs0.05MA0.1FA0.85PbI3.0,1.73,MACl,14.6,PEAI,0.517,,,Me-4PACz,0.198,DMACPA,0.066,2PACz,0.066,,,,,1000,10,5000,40,10,160,110,25,PEAI,1.9,,,,,,,5000.0,33.0,11.0,100.0,100.0,6.0,23.7332,83.1841,1.13867,25.0564,9244,CH1,v3,
36974,20250319,85,Cs0.05MA0.1FA0.85PbI3.0,1.73,MACl,14.6,PEAI,0.517,,,Me-4PACz,0.198,DMACPA,0.066,2PACz,0.066,,,,,1000,10,5000,40,10,160,110,25,PEAI,1.9,,,,,,,5000.0,33.0,11.0,100.0,100.0,6.0,23.6707,82.0664,1.13688,25.3707,9244,CH2,v3,
36975,20250319,85,Cs0.05MA0.1FA0.85PbI3.0,1.73,MACl,14.6,PEAI,0.517,,,Me-4PACz,0.198,DMACPA,0.066,2PACz,0.066,,,,,1000,10,5000,40,10,160,110,25,PEAI,1.9,,,,,,,5000.0,33.0,11.0,100.0,100.0,6.0,23.3038,80.6424,1.13523,25.4553,9244,CH3,v3,
36976,20250319,85,Cs0.05MA0.1FA0.85PbI3.0,1.73,MACl,14.6,PEAI,0.517,,,Me-4PACz,0.198,DMACPA,0.066,2PACz,0.066,,,,,1000,10,5000,40,10,160,110,25,PEAI,1.9,,,,,,,5000.0,33.0,11.0,100.0,100.0,6.0,22.3245,78.5255,1.13277,25.0974,9244,CH4,v3,
36977,20250319,85,Cs0.05MA0.1FA0.85PbI3.0,1.73,MACl,14.6,PEAI,0.517,,,Me-4PACz,0.165,DMACPA,0.11,MeO-2PACz,0.055,,,,,1000,10,5000,40,10,160,110,25,PEAI,1.9,,,,,,,5000.0,30.0,11.0,100.0,100.0,6.0,22.8913,80.6912,1.13332,25.0317,9245,CH1,v3,
36978,20250319,85,Cs0.05MA0.1FA0.85PbI3.0,1.73,MACl,14.6,PEAI,0.517,,,Me-4PACz,0.165,DMACPA,0.11,MeO-2PACz,0.055,,,,,1000,10,5000,40,10,160,110,25,PEAI,1.9,,,,,,,5000.0,30.0,11.0,100.0,100.0,6.0,22.1336,77.6493,1.132,25.1807,9245,CH2,v3,
36979,20250319,85,Cs0.05MA0.1FA0.85PbI3.0,1.73,MACl,14.6,PEAI,0.517,,,Me-4PACz,0.165,DMACPA,0.11,MeO-2PACz,0.055,,,,,1000,10,5000,40,10,160,110,25,PEAI,1.9,,,,,,,5000.0,30.0,11.0,100.0,100.0,6.0,23.1459,81.0064,1.12949,25.2971,9245,CH3,v3,
36980,20250319,85,Cs0.05MA0.1FA0.85PbI3.0,1.73,MACl,14.6,PEAI,0.517,,,Me-4PACz,0.165,DMACPA,0.11,MeO-2PACz,0.055,,,,,1000,10,5000,40,10,160,110,25,PEAI,1.9,,,,,,,5000.0,30.0,11.0,100.0,100.0,6.0,22.4164,80.2552,1.12496,24.8288,9245,CH4,v3,
36981,20250319,85,Cs0.05MA0.1FA0.85PbI3.0,1.73,MACl,14.6,PEAI,0.517,,,Me-4PACz,0.165,DMACPA,0.11,MeO-2PACz,0.055,,,,,1000,10,5000,40,10,160,110,25,PEAI,1.9,,,,,,,5000.0,31.0,10.0,100.0,100.0,7.0,25.8556,78.4696,1.12695,29.238,9246,CH1,v3,
36982,20250319,85,Cs0.05MA0.1FA0.85PbI3.0,1.73,MACl,14.6,PEAI,0.517,,,Me-4PACz,0.165,DMACPA,0.11,MeO-2PACz,0.055,,,,,1000,10,5000,40,10,160,110,25,PEAI,1.9,,,,,,,5000.0,31.0,10.0,100.0,100.0,7.0,24.72,78.1787,1.12664,28.0656,9246,CH2,v3,
36983,20250319,85,Cs0.05MA0.1FA0.85PbI3.0,1.73,MACl,14.6,PEAI,0.517,,,Me-4PACz,0.165,DMACPA,0.11,MeO-2PACz,0.055,,,,,1000,10,5000,40,10,160,110,25,PEAI,1.9,,,,,,,5000.0,31.0,10.0,100.0,100.0,7.0,23.8714,79.0901,1.12323,26.8713,9246,CH3,v3,
36984,20250319,85,Cs0.05MA0.1FA0.85PbI3.0,1.73,MACl,14.6,PEAI,0.517,,,Me-4PACz,0.165,DMACPA,0.11,MeO-2PACz,0.055,,,,,1000,10,5000,40,10,160,110,25,PEAI,1.9,,,,,,,5000.0,31.0,10.0,100.0,100.0,7.0,22.5809,79.9471,1.11816,25.26,9246,CH4,v3,
36985,20250319,85,Cs0.05MA0.1FA0.85PbI3.0,1.73,MACl,14.6,PEAI,0.517,,,Me-4PACz,0.165,DMACPA,0.11,MeO-2PACz,0.055,,,,,1000,10,5000,40,10,160,110,25,PEAI,1.9,,,,,,,5000.0,32.0,12.0,100.0,100.0,6.0,3.35374,26.1215,0.51463,24.948,9247,CH1,v3,
36986,20250319,85,Cs0.05MA0.1FA0.85PbI3.0,1.73,MACl,14.6,PEAI,0.517,,,Me-4PACz,0.165,DMACPA,0.11,MeO-2PACz,0.055,,,,,1000,10,5000,40,10,160,110,25,PEAI,1.9,,,,,,,5000.0,32.0,12.0,100.0,100.0,6.0,23.8572,82.0589,1.12537,25.8344,9247,CH2,v3,
36987,20250319,85,Cs0.05MA0.1FA0.85PbI3.0,1.73,MACl,14.6,PEAI,0.517,,,Me-4PACz,0.165,DMACPA,0.11,MeO-2PACz,0.055,,,,,1000,10,5000,40,10,160,110,25,PEAI,1.9,,,,,,,5000.0,32.0,12.0,100.0,100.0,6.0,23.5387,80.8224,1.12403,25.9104,9247,CH3,v3,
36988,20250319,85,Cs0.05MA0.1FA0.85PbI3.0,1.73,MACl,14.6,PEAI,0.517,,,Me-4PACz,0.165,DMACPA,0.11,MeO-2PACz,0.055,,,,,1000,10,5000,40,10,160,110,25,PEAI,1.9,,,,,,,5000.0,32.0,12.0,100.0,100.0,6.0,10.6892,39.8619,1.04831,25.5798,9247,CH4,v3,
36989,20250319,85,Cs0.05MA0.1FA0.85PbI3.0,1.73,MACl,14.6,PEAI,0.517,,,Me-4PACz,0.165,DMACPA,0.11,MeO-2PACz,0.055,,,,,1000,10,5000,40,10,160,110,25,PEAI,1.9,,,,,,,5000.0,33.0,11.0,100.0,100.0,6.0,22.5027,80.1489,1.12143,25.0359,9248,CH1,v3,
36990,20250319,85,Cs0.05MA0.1FA0.85PbI3.0,1.73,MACl,14.6,PEAI,0.517,,,Me-4PACz,0.165,DMACPA,0.11,MeO-2PACz,0.055,,,,,1000,10,5000,40,10,160,110,25,PEAI,1.9,,,,,,,5000.0,33.0,11.0,100.0,100.0,6.0,23.142,80.1297,1.12811,25.601,9248,CH2,v3,
36991,20250319,85,Cs0.05MA0.1FA0.85PbI3.0,1.73,MACl,14.6,PEAI,0.517,,,Me-4PACz,0.165,DMACPA,0.11,MeO-2PACz,0.055,,,,,1000,10,5000,40,10,160,110,25,PEAI,1.9,,,,,,,5000.0,33.0,11.0,100.0,100.0,6.0,23.6806,81.9566,1.12466,25.6914,9248,CH3,v3,
36992,20250319,85,Cs0.05MA0.1FA0.85PbI3.0,1.73,MACl,14.6,PEAI,0.517,,,Me-4PACz,0.165,DMACPA,0.11,MeO-2PACz,0.055,,,,,1000,10,5000,40,10,160,110,25,PEAI,1.9,,,,,,,5000.0,33.0,11.0,100.0,100.0,6.0,23.083,81.3794,1.11741,25.3842,9248,CH4,v3,
36993,20250319,85,Cs0.05MA0.1FA0.85PbI3.0,1.73,MACl,14.6,PEAI,0.517,,,Me-4PACz,0.165,DMACPA,0.055,MeO-2PACz,0.11,,,,,1000,10,5000,40,10,160,110,25,PEAI,1.9,,,,,,,5000.0,30.0,11.0,100.0,100.0,6.0,24.1698,83.4855,1.14532,25.2776,9249,CH1,v3,
36994,20250319,85,Cs0.05MA0.1FA0.85PbI3.0,1.73,MACl,14.6,PEAI,0.517,,,Me-4PACz,0.165,DMACPA,0.055,MeO-2PACz,0.11,,,,,1000,10,5000,40,10,160,110,25,PEAI,1.9,,,,,,,5000.0,30.0,11.0,100.0,100.0,6.0,14.3181,50.7012,1.11638,25.2962,9249,CH2,v3,
36995,20250319,85,Cs0.05MA0.1FA0.85PbI3.0,1.73,MACl,14.6,PEAI,0.517,,,Me-4PACz,0.165,DMACPA,0.055,MeO-2PACz,0.11,,,,,1000,10,5000,40,10,160,110,25,PEAI,1.9,,,,,,,5000.0,30.0,11.0,100.0,100.0,6.0,23.8705,82.4096,1.13671,25.4821,9249,CH3,v3,
36996,20250319,85,Cs0.05MA0.1FA0.85PbI3.0,1.73,MACl,14.6,PEAI,0.517,,,Me-4PACz,0.165,DMACPA,0.055,MeO-2PACz,0.11,,,,,1000,10,5000,40,10,160,110,25,PEAI,1.9,,,,,,,5000.0,30.0,11.0,100.0,100.0,6.0,23.398,82.0175,1.13354,25.1672,9249,CH4,v3,
36997,20250319,85,Cs0.05MA0.1FA0.85PbI3.0,1.73,MACl,14.6,PEAI,0.517,,,Me-4PACz,0.165,DMACPA,0.055,MeO-2PACz,0.11,,,,,1000,10,5000,40,10,160,110,25,PEAI,1.9,,,,,,,5000.0,31.0,10.0,100.0,100.0,7.0,23.0926,76.8601,1.11811,26.8712,9250,CH1,v3,
36998,20250319,85,Cs0.05MA0.1FA0.85PbI3.0,1.73,MACl,14.6,PEAI,0.517,,,Me-4PACz,0.165,DMACPA,0.055,MeO-2PACz,0.11,,,,,1000,10,5000,40,10,160,110,25,PEAI,1.9,,,,,,,5000.0,31.0,10.0,100.0,100.0,7.0,24.1345,78.6167,1.11792,27.4609,9250,CH2,v3,
36999,20250319,85,Cs0.05MA0.1FA0.85PbI3.0,1.73,MACl,14.6,PEAI,0.517,,,Me-4PACz,0.165,DMACPA,0.055,MeO-2PACz,0.11,,,,,1000,10,5000,40,10,160,110,25,PEAI,1.9,,,,,,,5000.0,31.0,10.0,100.0,100.0,7.0,23.6637,77.1185,1.11442,27.5343,9250,CH3,v3,
37000,20250319,85,Cs0.05MA0.1FA0.85PbI3.0,1.73,MACl,14.6,PEAI,0.517,,,Me-4PACz,0.165,DMACPA,0.055,MeO-2PACz,0.11,,,,,1000,10,5000,40,10,160,110,25,PEAI,1.9,,,,,,,5000.0,31.0,10.0,100.0,100.0,7.0,23.5101,77.335,1.10605,27.4855,9250,CH4,v3,
37001,20250319,85,Cs0.05MA0.1FA0.85PbI3.0,1.73,MACl,14.6,PEAI,0.517,,,Me-4PACz,0.165,DMACPA,0.055,MeO-2PACz,0.11,,,,,1000,10,5000,40,10,160,110,25,PEAI,1.9,,,,,,,5000.0,32.0,12.0,100.0,100.0,6.0,22.7368,82.9354,1.11838,24.5131,9251,CH1,v3,
37002,20250319,85,Cs0.05MA0.1FA0.85PbI3.0,1.73,MACl,14.6,PEAI,0.517,,,Me-4PACz,0.165,DMACPA,0.055,MeO-2PACz,0.11,,,,,1000,10,5000,40,10,160,110,25,PEAI,1.9,,,,,,,5000.0,32.0,12.0,100.0,100.0,6.0,22.5403,81.5853,1.11708,24.7323,9251,CH2,v3,
37003,20250319,85,Cs0.05MA0.1FA0.85PbI3.0,1.73,MACl,14.6,PEAI,0.517,,,Me-4PACz,0.165,DMACPA,0.055,MeO-2PACz,0.11,,,,,1000,10,5000,40,10,160,110,25,PEAI,1.9,,,,,,,5000.0,32.0,12.0,100.0,100.0,6.0,19.4925,71.1861,1.111,24.6465,9251,CH3,v3,
37004,20250319,85,Cs0.05MA0.1FA0.85PbI3.0,1.73,MACl,14.6,PEAI,0.517,,,Me-4PACz,0.165,DMACPA,0.055,MeO-2PACz,0.11,,,,,1000,10,5000,40,10,160,110,25,PEAI,1.9,,,,,,,5000.0,32.0,12.0,100.0,100.0,6.0,21.6523,80.3892,1.11044,24.2555,9251,CH4,v3,
37005,20250319,85,Cs0.05MA0.1FA0.85PbI3.0,1.73,MACl,14.6,PEAI,0.517,,,Me-4PACz,0.165,DMACPA,0.055,MeO-2PACz,0.11,,,,,1000,10,5000,40,10,160,110,25,PEAI,1.9,,,,,,,5000.0,33.0,11.0,100.0,100.0,6.0,21.8928,81.569,1.10843,24.2139,9252,CH1,v3,
37006,20250319,85,Cs0.05MA0.1FA0.85PbI3.0,1.73,MACl,14.6,PEAI,0.517,,,Me-4PACz,0.165,DMACPA,0.055,MeO-2PACz,0.11,,,,,1000,10,5000,40,10,160,110,25,PEAI,1.9,,,,,,,5000.0,33.0,11.0,100.0,100.0,6.0,21.3044,78.1007,1.11216,24.5272,9252,CH2,v3,
37007,20250319,85,Cs0.05MA0.1FA0.85PbI3.0,1.73,MACl,14.6,PEAI,0.517,,,Me-4PACz,0.165,DMACPA,0.055,MeO-2PACz,0.11,,,,,1000,10,5000,40,10,160,110,25,PEAI,1.9,,,,,,,5000.0,33.0,11.0,100.0,100.0,6.0,21.6783,80.0071,1.10581,24.5028,9252,CH3,v3,
37008,20250319,85,Cs0.05MA0.1FA0.85PbI3.0,1.73,MACl,14.6,PEAI,0.517,,,Me-4PACz,0.165,DMACPA,0.055,MeO-2PACz,0.11,,,,,1000,10,5000,40,10,160,110,25,PEAI,1.9,,,,,,,5000.0,33.0,11.0,100.0,100.0,6.0,21.2183,79.4199,1.10295,24.2227,9252,CH4,v3,
37009,20250319,85,Cs0.05MA0.1FA0.85PbI3.0,1.73,MACl,14.6,PEAI,0.517,,,Me-4PACz,0.198,DMACPA,0.066,MeO-2PACz,0.066,,,,,1000,10,5000,40,10,160,110,25,PEAI,1.9,,,,,,,5000.0,30.0,11.0,100.0,100.0,6.0,21.1657,74.4543,1.12103,25.3585,9253,CH1,v3,
37010,20250319,85,Cs0.05MA0.1FA0.85PbI3.0,1.73,MACl,14.6,PEAI,0.517,,,Me-4PACz,0.198,DMACPA,0.066,MeO-2PACz,0.066,,,,,1000,10,5000,40,10,160,110,25,PEAI,1.9,,,,,,,5000.0,30.0,11.0,100.0,100.0,6.0,23.7509,82.2176,1.12208,25.7448,9253,CH2,v3,
37011,20250319,85,Cs0.05MA0.1FA0.85PbI3.0,1.73,MACl,14.6,PEAI,0.517,,,Me-4PACz,0.198,DMACPA,0.066,MeO-2PACz,0.066,,,,,1000,10,5000,40,10,160,110,25,PEAI,1.9,,,,,,,5000.0,30.0,11.0,100.0,100.0,6.0,23.56,81.638,1.11919,25.7857,9253,CH3,v3,
37012,20250319,85,Cs0.05MA0.1FA0.85PbI3.0,1.73,MACl,14.6,PEAI,0.517,,,Me-4PACz,0.198,DMACPA,0.066,MeO-2PACz,0.066,,,,,1000,10,5000,40,10,160,110,25,PEAI,1.9,,,,,,,5000.0,30.0,11.0,100.0,100.0,6.0,23.0565,81.1859,1.1174,25.4158,9253,CH4,v3,
37013,20250319,85,Cs0.05MA0.1FA0.85PbI3.0,1.73,MACl,14.6,PEAI,0.517,,,Me-4PACz,0.198,DMACPA,0.066,MeO-2PACz,0.066,,,,,1000,10,5000,40,10,160,110,25,PEAI,1.9,,,,,,,5000.0,31.0,10.0,100.0,100.0,7.0,5.73888,30.7323,0.767803,24.3211,9254,CH1,v3,
37014,20250319,85,Cs0.05MA0.1FA0.85PbI3.0,1.73,MACl,14.6,PEAI,0.517,,,Me-4PACz,0.198,DMACPA,0.066,MeO-2PACz,0.066,,,,,1000,10,5000,40,10,160,110,25,PEAI,1.9,,,,,,,5000.0,31.0,10.0,100.0,100.0,7.0,13.1265,49.3906,1.07425,24.7399,9254,CH2,v3,
37015,20250319,85,Cs0.05MA0.1FA0.85PbI3.0,1.73,MACl,14.6,PEAI,0.517,,,Me-4PACz,0.198,DMACPA,0.066,MeO-2PACz,0.066,,,,,1000,10,5000,40,10,160,110,25,PEAI,1.9,,,,,,,5000.0,31.0,10.0,100.0,100.0,7.0,21.8944,79.5851,1.11162,24.7483,9254,CH3,v3,
37016,20250319,85,Cs0.05MA0.1FA0.85PbI3.0,1.73,MACl,14.6,PEAI,0.517,,,Me-4PACz,0.198,DMACPA,0.066,MeO-2PACz,0.066,,,,,1000,10,5000,40,10,160,110,25,PEAI,1.9,,,,,,,5000.0,31.0,10.0,100.0,100.0,7.0,20.9642,77.9637,1.11082,24.2072,9254,CH4,v3,
37017,20250319,85,Cs0.05MA0.1FA0.85PbI3.0,1.73,MACl,14.6,PEAI,0.517,,,Me-4PACz,0.198,DMACPA,0.066,MeO-2PACz,0.066,,,,,1000,10,5000,40,10,160,110,25,PEAI,1.9,,,,,,,5000.0,32.0,12.0,100.0,100.0,6.0,23.4682,77.3783,1.10359,27.4824,9255,CH1,v3,
37018,20250319,85,Cs0.05MA0.1FA0.85PbI3.0,1.73,MACl,14.6,PEAI,0.517,,,Me-4PACz,0.198,DMACPA,0.066,MeO-2PACz,0.066,,,,,1000,10,5000,40,10,160,110,25,PEAI,1.9,,,,,,,5000.0,32.0,12.0,100.0,100.0,6.0,22.8006,73.7698,1.10786,27.8987,9255,CH2,v3,
37019,20250319,85,Cs0.05MA0.1FA0.85PbI3.0,1.73,MACl,14.6,PEAI,0.517,,,Me-4PACz,0.198,DMACPA,0.066,MeO-2PACz,0.066,,,,,1000,10,5000,40,10,160,110,25,PEAI,1.9,,,,,,,5000.0,32.0,12.0,100.0,100.0,6.0,22.6474,73.06,1.10622,28.0218,9255,CH3,v3,
37020,20250319,85,Cs0.05MA0.1FA0.85PbI3.0,1.73,MACl,14.6,PEAI,0.517,,,Me-4PACz,0.198,DMACPA,0.066,MeO-2PACz,0.066,,,,,1000,10,5000,40,10,160,110,25,PEAI,1.9,,,,,,,5000.0,32.0,12.0,100.0,100.0,6.0,22.3985,73.109,1.10484,27.7299,9255,CH4,v3,
37021,20250319,85,Cs0.05MA0.1FA0.85PbI3.0,1.73,MACl,14.6,PEAI,0.517,,,Me-4PACz,0.198,DMACPA,0.066,MeO-2PACz,0.066,,,,,1000,10,5000,40,10,160,110,25,PEAI,1.9,,,,,,,5000.0,33.0,11.0,100.0,100.0,6.0,22.3504,81.9632,1.12286,24.2851,9256,CH1,v3,
37022,20250319,85,Cs0.05MA0.1FA0.85PbI3.0,1.73,MACl,14.6,PEAI,0.517,,,Me-4PACz,0.198,DMACPA,0.066,MeO-2PACz,0.066,,,,,1000,10,5000,40,10,160,110,25,PEAI,1.9,,,,,,,5000.0,33.0,11.0,100.0,100.0,6.0,22.9518,79.0422,1.1211,25.9007,9256,CH2,v3,
37023,20250319,85,Cs0.05MA0.1FA0.85PbI3.0,1.73,MACl,14.6,PEAI,0.517,,,Me-4PACz,0.198,DMACPA,0.066,MeO-2PACz,0.066,,,,,1000,10,5000,40,10,160,110,25,PEAI,1.9,,,,,,,5000.0,33.0,11.0,100.0,100.0,6.0,22.8625,76.4149,1.11463,26.8421,9256,CH3,v3,
37024,20250319,85,Cs0.05MA0.1FA0.85PbI3.0,1.73,MACl,14.6,PEAI,0.517,,,Me-4PACz,0.198,DMACPA,0.066,MeO-2PACz,0.066,,,,,1000,10,5000,40,10,160,110,25,PEAI,1.9,,,,,,,5000.0,33.0,11.0,100.0,100.0,6.0,22.8002,74.7817,1.10587,27.5702,9256,CH4,v3,
37025,20250319,85,Cs0.05MA0.1FA0.85PbI3.0,1.73,MACl,14.6,PEAI,0.517,,,Me-4PACz,0.165,DMACPA,0.11,py3,0.055,,,,,1000,10,5000,40,10,160,110,25,PEAI,1.9,,,,,,,5000.0,30.0,11.0,100.0,100.0,6.0,22.7912,82.5493,1.12189,24.6096,9257,CH1,v3,
37026,20250319,85,Cs0.05MA0.1FA0.85PbI3.0,1.73,MACl,14.6,PEAI,0.517,,,Me-4PACz,0.165,DMACPA,0.11,py3,0.055,,,,,1000,10,5000,40,10,160,110,25,PEAI,1.9,,,,,,,5000.0,30.0,11.0,100.0,100.0,6.0,17.0523,61.6525,1.11058,24.9048,9257,CH2,v3,
37027,20250319,85,Cs0.05MA0.1FA0.85PbI3.0,1.73,MACl,14.6,PEAI,0.517,,,Me-4PACz,0.165,DMACPA,0.11,py3,0.055,,,,,1000,10,5000,40,10,160,110,25,PEAI,1.9,,,,,,,5000.0,30.0,11.0,100.0,100.0,6.0,16.5815,66.5941,1.00381,24.805,9257,CH3,v3,
37028,20250319,85,Cs0.05MA0.1FA0.85PbI3.0,1.73,MACl,14.6,PEAI,0.517,,,Me-4PACz,0.165,DMACPA,0.11,py3,0.055,,,,,1000,10,5000,40,10,160,110,25,PEAI,1.9,,,,,,,5000.0,30.0,11.0,100.0,100.0,6.0,21.6631,78.8411,1.11296,24.688,9257,CH4,v3,
37029,20250319,85,Cs0.05MA0.1FA0.85PbI3.0,1.73,MACl,14.6,PEAI,0.517,,,Me-4PACz,0.165,DMACPA,0.11,py3,0.055,,,,,1000,10,5000,40,10,160,110,25,PEAI,1.9,,,,,,,5000.0,31.0,10.0,100.0,100.0,7.0,22.926,82.4982,1.13411,24.5035,9258,CH1,v3,
37030,20250319,85,Cs0.05MA0.1FA0.85PbI3.0,1.73,MACl,14.6,PEAI,0.517,,,Me-4PACz,0.165,DMACPA,0.11,py3,0.055,,,,,1000,10,5000,40,10,160,110,25,PEAI,1.9,,,,,,,5000.0,31.0,10.0,100.0,100.0,7.0,22.8855,81.6786,1.1274,24.8527,9258,CH2,v3,
37031,20250319,85,Cs0.05MA0.1FA0.85PbI3.0,1.73,MACl,14.6,PEAI,0.517,,,Me-4PACz,0.165,DMACPA,0.11,py3,0.055,,,,,1000,10,5000,40,10,160,110,25,PEAI,1.9,,,,,,,5000.0,31.0,10.0,100.0,100.0,7.0,22.0492,79.2919,1.12329,24.7555,9258,CH3,v3,
37032,20250319,85,Cs0.05MA0.1FA0.85PbI3.0,1.73,MACl,14.6,PEAI,0.517,,,Me-4PACz,0.165,DMACPA,0.11,py3,0.055,,,,,1000,10,5000,40,10,160,110,25,PEAI,1.9,,,,,,,5000.0,31.0,10.0,100.0,100.0,7.0,21.812,79.7433,1.11549,24.5208,9258,CH4,v3,
