Repository: MI-Materials-Intelligence/Recipe-Language-Model

# Learning Layer

## Overview

In the learning layer, the formulas and parameters are encoded and then tokenised into recipes as inputs. Through atomic skills of data extraction, cleaning, and matching, these data are organised into standardised datasets, providing the basis for RLM training and iterative recipe refinement.

Key Atomic Skills:
- **Cleaning**: Preprocessing and outlier cleaning
- **Matching**: Matching data pairs based on variables
- **Extraction**: Data extraction from robotic boxes

File: seven_ai_layers_robotics/learning/data/data50764_from_db.csv (part 167 of 253)
No,date,rank,Formula PVK,Concentration PVK,Formula Additive 1,Concentration Additive 1,Formula Additive 2,Concentration Additive 2,Formula Additive 3,Concentration Additive 3,Formula SAM 1,Concentration SAM 1,Formula SAM 2,Concentration SAM 2,Formula SAM 3,Concentration SAM 3,Spin Coating Speed SAM,Spin Coating Time SAM,Annealed Temperature SAM,Annealed Time SAM,Spin Coating Speed PVK 1,Spin Coating Time PVK 1,Spin Coating Speed PVK 2,Spin Coating Time PVK 2,Antisolvent Dropping Timing,Antisolvent Volume,Annealed Temperature PVK,Annealed Time PVK,Formula Passivator 1,Concentration Passivator 1,Formula Passivator 2,Concentration Passivator 2,Formula Passivator 3,Concentration Passivator 3,Formula Passivator 4,Concentration Passivator 4,Spin Coating Speed Passivator,Spin Coating Time Passivator,Passivator Dropping Timing,Passivator Volume,Annealed Temperature Passivator,Annealed Time Passivator,PCE,FF,Voc,Jsc,Product,Channel,From,upload_time
37033,20250319,85,Cs0.05MA0.1FA0.85PbI3.0,1.73,MACl,14.6,PEAI,0.517,,,Me-4PACz,0.165,DMACPA,0.11,py3,0.055,,,,,1000,10,5000,40,10,160,110,25,PEAI,1.9,,,,,,,5000.0,32.0,12.0,100.0,100.0,6.0,22.9759,82.9054,1.13124,24.4982,9259,CH1,v3,
37034,20250319,85,Cs0.05MA0.1FA0.85PbI3.0,1.73,MACl,14.6,PEAI,0.517,,,Me-4PACz,0.165,DMACPA,0.11,py3,0.055,,,,,1000,10,5000,40,10,160,110,25,PEAI,1.9,,,,,,,5000.0,32.0,12.0,100.0,100.0,6.0,22.9745,81.8033,1.13076,24.8372,9259,CH2,v3,
37035,20250319,85,Cs0.05MA0.1FA0.85PbI3.0,1.73,MACl,14.6,PEAI,0.517,,,Me-4PACz,0.165,DMACPA,0.11,py3,0.055,,,,,1000,10,5000,40,10,160,110,25,PEAI,1.9,,,,,,,5000.0,32.0,12.0,100.0,100.0,6.0,22.6116,81.4954,1.1264,24.6322,9259,CH3,v3,
37036,20250319,85,Cs0.05MA0.1FA0.85PbI3.0,1.73,MACl,14.6,PEAI,0.517,,,Me-4PACz,0.165,DMACPA,0.11,py3,0.055,,,,,1000,10,5000,40,10,160,110,25,PEAI,1.9,,,,,,,5000.0,32.0,12.0,100.0,100.0,6.0,17.0671,64.6991,1.10587,23.8537,9259,CH4,v3,
37037,20250319,85,Cs0.05MA0.1FA0.85PbI3.0,1.73,MACl,14.6,PEAI,0.517,,,Me-4PACz,0.165,DMACPA,0.11,py3,0.055,,,,,1000,10,5000,40,10,160,110,25,PEAI,1.9,,,,,,,5000.0,33.0,11.0,100.0,100.0,6.0,21.8601,81.851,1.12903,23.655,9260,CH1,v3,
37038,20250319,85,Cs0.05MA0.1FA0.85PbI3.0,1.73,MACl,14.6,PEAI,0.517,,,Me-4PACz,0.165,DMACPA,0.11,py3,0.055,,,,,1000,10,5000,40,10,160,110,25,PEAI,1.9,,,,,,,5000.0,33.0,11.0,100.0,100.0,6.0,21.9796,81.0831,1.12877,24.015,9260,CH2,v3,
37039,20250319,85,Cs0.05MA0.1FA0.85PbI3.0,1.73,MACl,14.6,PEAI,0.517,,,Me-4PACz,0.165,DMACPA,0.11,py3,0.055,,,,,1000,10,5000,40,10,160,110,25,PEAI,1.9,,,,,,,5000.0,33.0,11.0,100.0,100.0,6.0,21.7185,79.9581,1.12777,24.085,9260,CH3,v3,
37040,20250319,85,Cs0.05MA0.1FA0.85PbI3.0,1.73,MACl,14.6,PEAI,0.517,,,Me-4PACz,0.165,DMACPA,0.11,py3,0.055,,,,,1000,10,5000,40,10,160,110,25,PEAI,1.9,,,,,,,5000.0,33.0,11.0,100.0,100.0,6.0,21.1327,79.7093,1.12468,23.573,9260,CH4,v3,
37041,20250319,85,Cs0.05MA0.1FA0.85PbI3.0,1.73,MACl,14.6,PEAI,0.517,,,Me-4PACz,0.165,DMACPA,0.055,py3,0.11,,,,,1000,10,5000,40,10,160,110,25,PEAI,1.9,,,,,,,5000.0,30.0,11.0,100.0,100.0,6.0,23.1946,82.7001,1.12351,24.9633,9261,CH1,v3,
37042,20250319,85,Cs0.05MA0.1FA0.85PbI3.0,1.73,MACl,14.6,PEAI,0.517,,,Me-4PACz,0.165,DMACPA,0.055,py3,0.11,,,,,1000,10,5000,40,10,160,110,25,PEAI,1.9,,,,,,,5000.0,30.0,11.0,100.0,100.0,6.0,23.476,82.3507,1.12443,25.3528,9261,CH2,v3,
37043,20250319,85,Cs0.05MA0.1FA0.85PbI3.0,1.73,MACl,14.6,PEAI,0.517,,,Me-4PACz,0.165,DMACPA,0.055,py3,0.11,,,,,1000,10,5000,40,10,160,110,25,PEAI,1.9,,,,,,,5000.0,30.0,11.0,100.0,100.0,6.0,22.6822,79.6354,1.12641,25.2862,9261,CH3,v3,
37044,20250319,85,Cs0.05MA0.1FA0.85PbI3.0,1.73,MACl,14.6,PEAI,0.517,,,Me-4PACz,0.165,DMACPA,0.055,py3,0.11,,,,,1000,10,5000,40,10,160,110,25,PEAI,1.9,,,,,,,5000.0,30.0,11.0,100.0,100.0,6.0,21.3523,76.7177,1.1166,24.9259,9261,CH4,v3,
37045,20250319,85,Cs0.05MA0.1FA0.85PbI3.0,1.73,MACl,14.6,PEAI,0.517,,,Me-4PACz,0.165,DMACPA,0.055,py3,0.11,,,,,1000,10,5000,40,10,160,110,25,PEAI,1.9,,,,,,,5000.0,31.0,10.0,100.0,100.0,7.0,23.4842,82.9078,1.12056,25.2781,9262,CH1,v3,
37046,20250319,85,Cs0.05MA0.1FA0.85PbI3.0,1.73,MACl,14.6,PEAI,0.517,,,Me-4PACz,0.165,DMACPA,0.055,py3,0.11,,,,,1000,10,5000,40,10,160,110,25,PEAI,1.9,,,,,,,5000.0,31.0,10.0,100.0,100.0,7.0,23.1513,80.3732,1.12659,25.5681,9262,CH2,v3,
37047,20250319,85,Cs0.05MA0.1FA0.85PbI3.0,1.73,MACl,14.6,PEAI,0.517,,,Me-4PACz,0.165,DMACPA,0.055,py3,0.11,,,,,1000,10,5000,40,10,160,110,25,PEAI,1.9,,,,,,,5000.0,31.0,10.0,100.0,100.0,7.0,23.1763,81.219,1.11774,25.5296,9262,CH3,v3,
37048,20250319,85,Cs0.05MA0.1FA0.85PbI3.0,1.73,MACl,14.6,PEAI,0.517,,,Me-4PACz,0.165,DMACPA,0.055,py3,0.11,,,,,1000,10,5000,40,10,160,110,25,PEAI,1.9,,,,,,,5000.0,31.0,10.0,100.0,100.0,7.0,22.6035,80.5546,1.11556,25.1531,9262,CH4,v3,
37049,20250319,85,Cs0.05MA0.1FA0.85PbI3.0,1.73,MACl,14.6,PEAI,0.517,,,Me-4PACz,0.165,DMACPA,0.055,py3,0.11,,,,,1000,10,5000,40,10,160,110,25,PEAI,1.9,,,,,,,5000.0,32.0,12.0,100.0,100.0,6.0,22.4359,82.6727,1.11862,24.2603,9263,CH1,v3,
37050,20250319,85,Cs0.05MA0.1FA0.85PbI3.0,1.73,MACl,14.6,PEAI,0.517,,,Me-4PACz,0.165,DMACPA,0.055,py3,0.11,,,,,1000,10,5000,40,10,160,110,25,PEAI,1.9,,,,,,,5000.0,32.0,12.0,100.0,100.0,6.0,22.5973,81.8665,1.11683,24.7151,9263,CH2,v3,
37051,20250319,85,Cs0.05MA0.1FA0.85PbI3.0,1.73,MACl,14.6,PEAI,0.517,,,Me-4PACz,0.165,DMACPA,0.055,py3,0.11,,,,,1000,10,5000,40,10,160,110,25,PEAI,1.9,,,,,,,5000.0,32.0,12.0,100.0,100.0,6.0,22.5336,81.3826,1.11713,24.7853,9263,CH3,v3,
37052,20250319,85,Cs0.05MA0.1FA0.85PbI3.0,1.73,MACl,14.6,PEAI,0.517,,,Me-4PACz,0.165,DMACPA,0.055,py3,0.11,,,,,1000,10,5000,40,10,160,110,25,PEAI,1.9,,,,,,,5000.0,32.0,12.0,100.0,100.0,6.0,22.0229,80.6186,1.11594,24.4794,9263,CH4,v3,
37053,20250319,85,Cs0.05MA0.1FA0.85PbI3.0,1.73,MACl,14.6,PEAI,0.517,,,Me-4PACz,0.165,DMACPA,0.055,py3,0.11,,,,,1000,10,5000,40,10,160,110,25,PEAI,1.9,,,,,,,5000.0,33.0,11.0,100.0,100.0,6.0,22.404,82.7673,1.11857,24.1994,9264,CH1,v3,
37054,20250319,85,Cs0.05MA0.1FA0.85PbI3.0,1.73,MACl,14.6,PEAI,0.517,,,Me-4PACz,0.165,DMACPA,0.055,py3,0.11,,,,,1000,10,5000,40,10,160,110,25,PEAI,1.9,,,,,,,5000.0,33.0,11.0,100.0,100.0,6.0,22.6733,81.9724,1.12109,24.6722,9264,CH2,v3,
37055,20250319,85,Cs0.05MA0.1FA0.85PbI3.0,1.73,MACl,14.6,PEAI,0.517,,,Me-4PACz,0.165,DMACPA,0.055,py3,0.11,,,,,1000,10,5000,40,10,160,110,25,PEAI,1.9,,,,,,,5000.0,33.0,11.0,100.0,100.0,6.0,22.4188,81.2697,1.11924,24.6467,9264,CH3,v3,
37056,20250319,85,Cs0.05MA0.1FA0.85PbI3.0,1.73,MACl,14.6,PEAI,0.517,,,Me-4PACz,0.165,DMACPA,0.055,py3,0.11,,,,,1000,10,5000,40,10,160,110,25,PEAI,1.9,,,,,,,5000.0,33.0,11.0,100.0,100.0,6.0,22.014,81.134,1.11625,24.3072,9264,CH4,v3,
37057,20250319,85,Cs0.05MA0.1FA0.85PbI3.0,1.73,MACl,14.6,PEAI,0.517,,,Me-4PACz,0.198,DMACPA,0.066,py3,0.066,,,,,1000,10,5000,40,10,160,110,25,PEAI,1.9,,,,,,,5000.0,30.0,11.0,100.0,100.0,6.0,13.605,49.4613,1.08478,25.3565,9265,CH1,v3,
37058,20250319,85,Cs0.05MA0.1FA0.85PbI3.0,1.73,MACl,14.6,PEAI,0.517,,,Me-4PACz,0.198,DMACPA,0.066,py3,0.066,,,,,1000,10,5000,40,10,160,110,25,PEAI,1.9,,,,,,,5000.0,30.0,11.0,100.0,100.0,6.0,23.7302,82.1532,1.121,25.7674,9265,CH2,v3,
37059,20250319,85,Cs0.05MA0.1FA0.85PbI3.0,1.73,MACl,14.6,PEAI,0.517,,,Me-4PACz,0.198,DMACPA,0.066,py3,0.066,,,,,1000,10,5000,40,10,160,110,25,PEAI,1.9,,,,,,,5000.0,30.0,11.0,100.0,100.0,6.0,23.2879,81.1458,1.11792,25.6715,9265,CH3,v3,
37060,20250319,85,Cs0.05MA0.1FA0.85PbI3.0,1.73,MACl,14.6,PEAI,0.517,,,Me-4PACz,0.198,DMACPA,0.066,py3,0.066,,,,,1000,10,5000,40,10,160,110,25,PEAI,1.9,,,,,,,5000.0,30.0,11.0,100.0,100.0,6.0,22.4981,80.4273,1.11311,25.1306,9265,CH4,v3,
37061,20250319,85,Cs0.05MA0.1FA0.85PbI3.0,1.73,MACl,14.6,PEAI,0.517,,,Me-4PACz,0.198,DMACPA,0.066,py3,0.066,,,,,1000,10,5000,40,10,160,110,25,PEAI,1.9,,,,,,,5000.0,31.0,10.0,100.0,100.0,7.0,23.2059,83.5219,1.11856,24.8392,9266,CH1,v3,
37062,20250319,85,Cs0.05MA0.1FA0.85PbI3.0,1.73,MACl,14.6,PEAI,0.517,,,Me-4PACz,0.198,DMACPA,0.066,py3,0.066,,,,,1000,10,5000,40,10,160,110,25,PEAI,1.9,,,,,,,5000.0,31.0,10.0,100.0,100.0,7.0,23.2607,81.7135,1.13095,25.17,9266,CH2,v3,
37063,20250319,85,Cs0.05MA0.1FA0.85PbI3.0,1.73,MACl,14.6,PEAI,0.517,,,Me-4PACz,0.198,DMACPA,0.066,py3,0.066,,,,,1000,10,5000,40,10,160,110,25,PEAI,1.9,,,,,,,5000.0,31.0,10.0,100.0,100.0,7.0,23.3767,82.1626,1.12528,25.2841,9266,CH3,v3,
37064,20250319,85,Cs0.05MA0.1FA0.85PbI3.0,1.73,MACl,14.6,PEAI,0.517,,,Me-4PACz,0.198,DMACPA,0.066,py3,0.066,,,,,1000,10,5000,40,10,160,110,25,PEAI,1.9,,,,,,,5000.0,31.0,10.0,100.0,100.0,7.0,22.6738,81.5061,1.11807,24.8809,9266,CH4,v3,
37065,20250319,85,Cs0.05MA0.1FA0.85PbI3.0,1.73,MACl,14.6,PEAI,0.517,,,Me-4PACz,0.198,DMACPA,0.066,py3,0.066,,,,,1000,10,5000,40,10,160,110,25,PEAI,1.9,,,,,,,5000.0,32.0,12.0,100.0,100.0,6.0,22.1056,82.4568,1.11433,24.0581,9267,CH1,v3,
37066,20250319,85,Cs0.05MA0.1FA0.85PbI3.0,1.73,MACl,14.6,PEAI,0.517,,,Me-4PACz,0.198,DMACPA,0.066,py3,0.066,,,,,1000,10,5000,40,10,160,110,25,PEAI,1.9,,,,,,,5000.0,32.0,12.0,100.0,100.0,6.0,19.1665,69.9003,1.11452,24.6023,9267,CH2,v3,
37067,20250319,85,Cs0.05MA0.1FA0.85PbI3.0,1.73,MACl,14.6,PEAI,0.517,,,Me-4PACz,0.198,DMACPA,0.066,py3,0.066,,,,,1000,10,5000,40,10,160,110,25,PEAI,1.9,,,,,,,5000.0,32.0,12.0,100.0,100.0,6.0,22.4515,81.6009,1.11759,24.6189,9267,CH3,v3,
37068,20250319,85,Cs0.05MA0.1FA0.85PbI3.0,1.73,MACl,14.6,PEAI,0.517,,,Me-4PACz,0.198,DMACPA,0.066,py3,0.066,,,,,1000,10,5000,40,10,160,110,25,PEAI,1.9,,,,,,,5000.0,32.0,12.0,100.0,100.0,6.0,21.9159,80.8108,1.11542,24.3137,9267,CH4,v3,
37069,20250319,85,Cs0.05MA0.1FA0.85PbI3.0,1.73,MACl,14.6,PEAI,0.517,,,Me-4PACz,0.198,DMACPA,0.066,py3,0.066,,,,,1000,10,5000,40,10,160,110,25,PEAI,1.9,,,,,,,5000.0,33.0,11.0,100.0,100.0,6.0,22.346,83.1226,1.11408,24.1304,9268,CH1,v3,
37070,20250319,85,Cs0.05MA0.1FA0.85PbI3.0,1.73,MACl,14.6,PEAI,0.517,,,Me-4PACz,0.198,DMACPA,0.066,py3,0.066,,,,,1000,10,5000,40,10,160,110,25,PEAI,1.9,,,,,,,5000.0,33.0,11.0,100.0,100.0,6.0,22.569,82.4234,1.11569,24.5424,9268,CH2,v3,
37071,20250319,85,Cs0.05MA0.1FA0.85PbI3.0,1.73,MACl,14.6,PEAI,0.517,,,Me-4PACz,0.198,DMACPA,0.066,py3,0.066,,,,,1000,10,5000,40,10,160,110,25,PEAI,1.9,,,,,,,5000.0,33.0,11.0,100.0,100.0,6.0,22.2151,81.0116,1.11754,24.5379,9268,CH3,v3,
37072,20250319,85,Cs0.05MA0.1FA0.85PbI3.0,1.73,MACl,14.6,PEAI,0.517,,,Me-4PACz,0.198,DMACPA,0.066,py3,0.066,,,,,1000,10,5000,40,10,160,110,25,PEAI,1.9,,,,,,,5000.0,33.0,11.0,100.0,100.0,6.0,21.6722,80.9261,1.10876,24.1534,9268,CH4,v3,
37073,20250319,85,Cs0.05MA0.1FA0.85PbI3.0,1.73,MACl,14.6,PEAI,0.517,,,Me-4PACz,0.165,DMACPA,0.11,Me-2PACz,0.055,,,,,1000,10,5000,40,10,160,110,25,PEAI,1.9,,,,,,,5000.0,30.0,11.0,100.0,100.0,6.0,22.0548,77.3554,1.12317,25.3843,9269,CH1,v3,
37074,20250319,85,Cs0.05MA0.1FA0.85PbI3.0,1.73,MACl,14.6,PEAI,0.517,,,Me-4PACz,0.165,DMACPA,0.11,Me-2PACz,0.055,,,,,1000,10,5000,40,10,160,110,25,PEAI,1.9,,,,,,,5000.0,30.0,11.0,100.0,100.0,6.0,23.8853,82.0305,1.12505,25.8812,9269,CH2,v3,
37075,20250319,85,Cs0.05MA0.1FA0.85PbI3.0,1.73,MACl,14.6,PEAI,0.517,,,Me-4PACz,0.165,DMACPA,0.11,Me-2PACz,0.055,,,,,1000,10,5000,40,10,160,110,25,PEAI,1.9,,,,,,,5000.0,30.0,11.0,100.0,100.0,6.0,22.6167,78.4223,1.12231,25.6966,9269,CH3,v3,
37076,20250319,85,Cs0.05MA0.1FA0.85PbI3.0,1.73,MACl,14.6,PEAI,0.517,,,Me-4PACz,0.165,DMACPA,0.11,Me-2PACz,0.055,,,,,1000,10,5000,40,10,160,110,25,PEAI,1.9,,,,,,,5000.0,30.0,11.0,100.0,100.0,6.0,22.8044,80.9658,1.11605,25.2367,9269,CH4,v3,
37077,20250319,85,Cs0.05MA0.1FA0.85PbI3.0,1.73,MACl,14.6,PEAI,0.517,,,Me-4PACz,0.165,DMACPA,0.11,Me-2PACz,0.055,,,,,1000,10,5000,40,10,160,110,25,PEAI,1.9,,,,,,,5000.0,31.0,10.0,100.0,100.0,7.0,23.9166,83.0141,1.12812,25.5383,9270,CH1,v3,
37078,20250319,85,Cs0.05MA0.1FA0.85PbI3.0,1.73,MACl,14.6,PEAI,0.517,,,Me-4PACz,0.165,DMACPA,0.11,Me-2PACz,0.055,,,,,1000,10,5000,40,10,160,110,25,PEAI,1.9,,,,,,,5000.0,31.0,10.0,100.0,100.0,7.0,24.2656,82.7844,1.12827,25.9795,9270,CH2,v3,
37079,20250319,85,Cs0.05MA0.1FA0.85PbI3.0,1.73,MACl,14.6,PEAI,0.517,,,Me-4PACz,0.165,DMACPA,0.11,Me-2PACz,0.055,,,,,1000,10,5000,40,10,160,110,25,PEAI,1.9,,,,,,,5000.0,31.0,10.0,100.0,100.0,7.0,22.9705,79.2416,1.12028,25.8756,9270,CH3,v3,
37080,20250319,85,Cs0.05MA0.1FA0.85PbI3.0,1.73,MACl,14.6,PEAI,0.517,,,Me-4PACz,0.165,DMACPA,0.11,Me-2PACz,0.055,,,,,1000,10,5000,40,10,160,110,25,PEAI,1.9,,,,,,,5000.0,31.0,10.0,100.0,100.0,7.0,22.1807,77.7343,1.11657,25.555,9270,CH4,v3,
37081,20250319,85,Cs0.05MA0.1FA0.85PbI3.0,1.73,MACl,14.6,PEAI,0.517,,,Me-4PACz,0.165,DMACPA,0.11,Me-2PACz,0.055,,,,,1000,10,5000,40,10,160,110,25,PEAI,1.9,,,,,,,5000.0,32.0,12.0,100.0,100.0,6.0,22.1187,81.5259,1.12218,24.1769,9271,CH1,v3,
37082,20250319,85,Cs0.05MA0.1FA0.85PbI3.0,1.73,MACl,14.6,PEAI,0.517,,,Me-4PACz,0.165,DMACPA,0.11,Me-2PACz,0.055,,,,,1000,10,5000,40,10,160,110,25,PEAI,1.9,,,,,,,5000.0,32.0,12.0,100.0,100.0,6.0,22.3599,80.1078,1.13336,24.628,9271,CH2,v3,
37083,20250319,85,Cs0.05MA0.1FA0.85PbI3.0,1.73,MACl,14.6,PEAI,0.517,,,Me-4PACz,0.165,DMACPA,0.11,Me-2PACz,0.055,,,,,1000,10,5000,40,10,160,110,25,PEAI,1.9,,,,,,,5000.0,32.0,12.0,100.0,100.0,6.0,22.5243,81.4345,1.12487,24.589,9271,CH3,v3,
37084,20250319,85,Cs0.05MA0.1FA0.85PbI3.0,1.73,MACl,14.6,PEAI,0.517,,,Me-4PACz,0.165,DMACPA,0.11,Me-2PACz,0.055,,,,,1000,10,5000,40,10,160,110,25,PEAI,1.9,,,,,,,5000.0,32.0,12.0,100.0,100.0,6.0,21.9915,81.023,1.12048,24.2239,9271,CH4,v3,
37085,20250319,85,Cs0.05MA0.1FA0.85PbI3.0,1.73,MACl,14.6,PEAI,0.517,,,Me-4PACz,0.165,DMACPA,0.11,Me-2PACz,0.055,,,,,1000,10,5000,40,10,160,110,25,PEAI,1.9,,,,,,,5000.0,33.0,11.0,100.0,100.0,6.0,23.2381,83.0686,1.12495,24.8674,9272,CH1,v3,
37086,20250319,85,Cs0.05MA0.1FA0.85PbI3.0,1.73,MACl,14.6,PEAI,0.517,,,Me-4PACz,0.165,DMACPA,0.11,Me-2PACz,0.055,,,,,1000,10,5000,40,10,160,110,25,PEAI,1.9,,,,,,,5000.0,33.0,11.0,100.0,100.0,6.0,23.4372,82.4751,1.12633,25.2299,9272,CH2,v3,
37087,20250319,85,Cs0.05MA0.1FA0.85PbI3.0,1.73,MACl,14.6,PEAI,0.517,,,Me-4PACz,0.165,DMACPA,0.11,Me-2PACz,0.055,,,,,1000,10,5000,40,10,160,110,25,PEAI,1.9,,,,,,,5000.0,33.0,11.0,100.0,100.0,6.0,23.0352,81.7892,1.12207,25.1002,9272,CH3,v3,
37088,20250319,85,Cs0.05MA0.1FA0.85PbI3.0,1.73,MACl,14.6,PEAI,0.517,,,Me-4PACz,0.165,DMACPA,0.11,Me-2PACz,0.055,,,,,1000,10,5000,40,10,160,110,25,PEAI,1.9,,,,,,,5000.0,33.0,11.0,100.0,100.0,6.0,22.2149,81.1175,1.11501,24.5613,9272,CH4,v3,
37089,20250319,85,Cs0.05MA0.1FA0.85PbI3.0,1.73,MACl,14.6,PEAI,0.517,,,Me-4PACz,0.165,DMACPA,0.055,Me-2PACz,0.11,,,,,1000,10,5000,40,10,160,110,25,PEAI,1.9,,,,,,,5000.0,30.0,11.0,100.0,100.0,6.0,23.1744,82.1538,1.133,24.8971,9273,CH1,v3,
37090,20250319,85,Cs0.05MA0.1FA0.85PbI3.0,1.73,MACl,14.6,PEAI,0.517,,,Me-4PACz,0.165,DMACPA,0.055,Me-2PACz,0.11,,,,,1000,10,5000,40,10,160,110,25,PEAI,1.9,,,,,,,5000.0,30.0,11.0,100.0,100.0,6.0,23.3941,81.3024,1.13108,25.4396,9273,CH2,v3,
37091,20250319,85,Cs0.05MA0.1FA0.85PbI3.0,1.73,MACl,14.6,PEAI,0.517,,,Me-4PACz,0.165,DMACPA,0.055,Me-2PACz,0.11,,,,,1000,10,5000,40,10,160,110,25,PEAI,1.9,,,,,,,5000.0,30.0,11.0,100.0,100.0,6.0,20.5384,72.3478,1.12334,25.2715,9273,CH3,v3,
37092,20250319,85,Cs0.05MA0.1FA0.85PbI3.0,1.73,MACl,14.6,PEAI,0.517,,,Me-4PACz,0.165,DMACPA,0.055,Me-2PACz,0.11,,,,,1000,10,5000,40,10,160,110,25,PEAI,1.9,,,,,,,5000.0,30.0,11.0,100.0,100.0,6.0,21.6048,79.366,1.11695,24.3714,9273,CH4,v3,
37093,20250319,85,Cs0.05MA0.1FA0.85PbI3.0,1.73,MACl,14.6,PEAI,0.517,,,Me-4PACz,0.165,DMACPA,0.055,Me-2PACz,0.11,,,,,1000,10,5000,40,10,160,110,25,PEAI,1.9,,,,,,,5000.0,31.0,10.0,100.0,100.0,7.0,23.7606,82.8168,1.1308,25.3718,9274,CH1,v3,
37094,20250319,85,Cs0.05MA0.1FA0.85PbI3.0,1.73,MACl,14.6,PEAI,0.517,,,Me-4PACz,0.165,DMACPA,0.055,Me-2PACz,0.11,,,,,1000,10,5000,40,10,160,110,25,PEAI,1.9,,,,,,,5000.0,31.0,10.0,100.0,100.0,7.0,23.9349,82.3696,1.12824,25.7551,9274,CH2,v3,
37095,20250319,85,Cs0.05MA0.1FA0.85PbI3.0,1.73,MACl,14.6,PEAI,0.517,,,Me-4PACz,0.165,DMACPA,0.055,Me-2PACz,0.11,,,,,1000,10,5000,40,10,160,110,25,PEAI,1.9,,,,,,,5000.0,31.0,10.0,100.0,100.0,7.0,12.7768,46.8883,1.06651,25.55,9274,CH3,v3,
37096,20250319,85,Cs0.05MA0.1FA0.85PbI3.0,1.73,MACl,14.6,PEAI,0.517,,,Me-4PACz,0.165,DMACPA,0.055,Me-2PACz,0.11,,,,,1000,10,5000,40,10,160,110,25,PEAI,1.9,,,,,,,5000.0,31.0,10.0,100.0,100.0,7.0,0.279577,25.0003,0.063684,17.56,9274,CH4,v3,
37097,20250319,85,Cs0.05MA0.1FA0.85PbI3.0,1.73,MACl,14.6,PEAI,0.517,,,Me-4PACz,0.165,DMACPA,0.055,Me-2PACz,0.11,,,,,1000,10,5000,40,10,160,110,25,PEAI,1.9,,,,,,,5000.0,32.0,12.0,100.0,100.0,6.0,22.7612,82.9465,1.12557,24.3796,9275,CH1,v3,
37098,20250319,85,Cs0.05MA0.1FA0.85PbI3.0,1.73,MACl,14.6,PEAI,0.517,,,Me-4PACz,0.165,DMACPA,0.055,Me-2PACz,0.11,,,,,1000,10,5000,40,10,160,110,25,PEAI,1.9,,,,,,,5000.0,32.0,12.0,100.0,100.0,6.0,22.5996,80.8998,1.13043,24.712,9275,CH2,v3,
37099,20250319,85,Cs0.05MA0.1FA0.85PbI3.0,1.73,MACl,14.6,PEAI,0.517,,,Me-4PACz,0.165,DMACPA,0.055,Me-2PACz,0.11,,,,,1000,10,5000,40,10,160,110,25,PEAI,1.9,,,,,,,5000.0,32.0,12.0,100.0,100.0,6.0,22.1111,79.4414,1.12602,24.7181,9275,CH3,v3,
37100,20250319,85,Cs0.05MA0.1FA0.85PbI3.0,1.73,MACl,14.6,PEAI,0.517,,,Me-4PACz,0.165,DMACPA,0.055,Me-2PACz,0.11,,,,,1000,10,5000,40,10,160,110,25,PEAI,1.9,,,,,,,5000.0,32.0,12.0,100.0,100.0,6.0,21.7054,79.5133,1.12099,24.3515,9275,CH4,v3,
37101,20250319,85,Cs0.05MA0.1FA0.85PbI3.0,1.73,MACl,14.6,PEAI,0.517,,,Me-4PACz,0.165,DMACPA,0.055,Me-2PACz,0.11,,,,,1000,10,5000,40,10,160,110,25,PEAI,1.9,,,,,,,5000.0,33.0,11.0,100.0,100.0,6.0,20.1399,72.3249,1.11786,24.9104,9276,CH1,v3,
37102,20250319,85,Cs0.05MA0.1FA0.85PbI3.0,1.73,MACl,14.6,PEAI,0.517,,,Me-4PACz,0.165,DMACPA,0.055,Me-2PACz,0.11,,,,,1000,10,5000,40,10,160,110,25,PEAI,1.9,,,,,,,5000.0,33.0,11.0,100.0,100.0,6.0,23.67,83.2369,1.12725,25.2269,9276,CH2,v3,
37103,20250319,85,Cs0.05MA0.1FA0.85PbI3.0,1.73,MACl,14.6,PEAI,0.517,,,Me-4PACz,0.165,DMACPA,0.055,Me-2PACz,0.11,,,,,1000,10,5000,40,10,160,110,25,PEAI,1.9,,,,,,,5000.0,33.0,11.0,100.0,100.0,6.0,22.6849,79.9429,1.12792,25.1581,9276,CH3,v3,
37104,20250319,85,Cs0.05MA0.1FA0.85PbI3.0,1.73,MACl,14.6,PEAI,0.517,,,Me-4PACz,0.165,DMACPA,0.055,Me-2PACz,0.11,,,,,1000,10,5000,40,10,160,110,25,PEAI,1.9,,,,,,,5000.0,33.0,11.0,100.0,100.0,6.0,22.2228,80.3059,1.12054,24.6957,9276,CH4,v3,
37105,20250319,85,Cs0.05MA0.1FA0.85PbI3.0,1.73,MACl,14.6,PEAI,0.517,,,Me-4PACz,0.198,DMACPA,0.066,Me-2PACz,0.066,,,,,1000,10,5000,40,10,160,110,25,PEAI,1.9,,,,,,,5000.0,30.0,11.0,100.0,100.0,6.0,14.0154,51.4513,1.09939,24.7776,9277,CH1,v3,
37106,20250319,85,Cs0.05MA0.1FA0.85PbI3.0,1.73,MACl,14.6,PEAI,0.517,,,Me-4PACz,0.198,DMACPA,0.066,Me-2PACz,0.066,,,,,1000,10,5000,40,10,160,110,25,PEAI,1.9,,,,,,,5000.0,30.0,11.0,100.0,100.0,6.0,23.6972,83.2977,1.12789,25.2231,9277,CH2,v3,
37107,20250319,85,Cs0.05MA0.1FA0.85PbI3.0,1.73,MACl,14.6,PEAI,0.517,,,Me-4PACz,0.198,DMACPA,0.066,Me-2PACz,0.066,,,,,1000,10,5000,40,10,160,110,25,PEAI,1.9,,,,,,,5000.0,30.0,11.0,100.0,100.0,6.0,23.2331,82.2302,1.12471,25.1209,9277,CH3,v3,
37108,20250319,85,Cs0.05MA0.1FA0.85PbI3.0,1.73,MACl,14.6,PEAI,0.517,,,Me-4PACz,0.198,DMACPA,0.066,Me-2PACz,0.066,,,,,1000,10,5000,40,10,160,110,25,PEAI,1.9,,,,,,,5000.0,30.0,11.0,100.0,100.0,6.0,22.2857,80.5511,1.11659,24.7778,9277,CH4,v3,
37109,20250319,85,Cs0.05MA0.1FA0.85PbI3.0,1.73,MACl,14.6,PEAI,0.517,,,Me-4PACz,0.198,DMACPA,0.066,Me-2PACz,0.066,,,,,1000,10,5000,40,10,160,110,25,PEAI,1.9,,,,,,,5000.0,31.0,10.0,100.0,100.0,7.0,23.4167,83.2614,1.12501,24.9992,9278,CH1,v3,
37110,20250319,85,Cs0.05MA0.1FA0.85PbI3.0,1.73,MACl,14.6,PEAI,0.517,,,Me-4PACz,0.198,DMACPA,0.066,Me-2PACz,0.066,,,,,1000,10,5000,40,10,160,110,25,PEAI,1.9,,,,,,,5000.0,31.0,10.0,100.0,100.0,7.0,23.5464,82.3503,1.12882,25.33,9278,CH2,v3,
37111,20250319,85,Cs0.05MA0.1FA0.85PbI3.0,1.73,MACl,14.6,PEAI,0.517,,,Me-4PACz,0.198,DMACPA,0.066,Me-2PACz,0.066,,,,,1000,10,5000,40,10,160,110,25,PEAI,1.9,,,,,,,5000.0,31.0,10.0,100.0,100.0,7.0,23.0906,81.1243,1.12586,25.2814,9278,CH3,v3,
37112,20250319,85,Cs0.05MA0.1FA0.85PbI3.0,1.73,MACl,14.6,PEAI,0.517,,,Me-4PACz,0.198,DMACPA,0.066,Me-2PACz,0.066,,,,,1000,10,5000,40,10,160,110,25,PEAI,1.9,,,,,,,5000.0,31.0,10.0,100.0,100.0,7.0,22.3452,80.2197,1.11796,24.916,9278,CH4,v3,
37113,20250319,85,Cs0.05MA0.1FA0.85PbI3.0,1.73,MACl,14.6,PEAI,0.517,,,Me-4PACz,0.198,DMACPA,0.066,Me-2PACz,0.066,,,,,1000,10,5000,40,10,160,110,25,PEAI,1.9,,,,,,,5000.0,32.0,12.0,100.0,100.0,6.0,23.0062,83.0212,1.14126,24.2812,9279,CH1,v3,
37114,20250319,85,Cs0.05MA0.1FA0.85PbI3.0,1.73,MACl,14.6,PEAI,0.517,,,Me-4PACz,0.198,DMACPA,0.066,Me-2PACz,0.066,,,,,1000,10,5000,40,10,160,110,25,PEAI,1.9,,,,,,,5000.0,32.0,12.0,100.0,100.0,6.0,23.2313,83.3096,1.13207,24.6322,9279,CH2,v3,
37115,20250319,85,Cs0.05MA0.1FA0.85PbI3.0,1.73,MACl,14.6,PEAI,0.517,,,Me-4PACz,0.198,DMACPA,0.066,Me-2PACz,0.066,,,,,1000,10,5000,40,10,160,110,25,PEAI,1.9,,,,,,,5000.0,32.0,12.0,100.0,100.0,6.0,13.683,50.6415,1.10423,24.4691,9279,CH3,v3,
37116,20250319,85,Cs0.05MA0.1FA0.85PbI3.0,1.73,MACl,14.6,PEAI,0.517,,,Me-4PACz,0.198,DMACPA,0.066,Me-2PACz,0.066,,,,,1000,10,5000,40,10,160,110,25,PEAI,1.9,,,,,,,5000.0,32.0,12.0,100.0,100.0,6.0,22.4603,82.6412,1.12431,24.173,9279,CH4,v3,
37117,20250319,85,Cs0.05MA0.1FA0.85PbI3.0,1.73,MACl,14.6,PEAI,0.517,,,Me-4PACz,0.198,DMACPA,0.066,Me-2PACz,0.066,,,,,1000,10,5000,40,10,160,110,25,PEAI,1.9,,,,,,,5000.0,33.0,11.0,100.0,100.0,6.0,23.2943,83.6383,1.12284,24.8043,9280,CH1,v3,
37118,20250319,85,Cs0.05MA0.1FA0.85PbI3.0,1.73,MACl,14.6,PEAI,0.517,,,Me-4PACz,0.198,DMACPA,0.066,Me-2PACz,0.066,,,,,1000,10,5000,40,10,160,110,25,PEAI,1.9,,,,,,,5000.0,33.0,11.0,100.0,100.0,6.0,23.8004,83.3629,1.13242,25.2119,9280,CH2,v3,
37119,20250319,85,Cs0.05MA0.1FA0.85PbI3.0,1.73,MACl,14.6,PEAI,0.517,,,Me-4PACz,0.198,DMACPA,0.066,Me-2PACz,0.066,,,,,1000,10,5000,40,10,160,110,25,PEAI,1.9,,,,,,,5000.0,33.0,11.0,100.0,100.0,6.0,23.7396,83.0787,1.12779,25.3371,9280,CH3,v3,
37120,20250319,85,Cs0.05MA0.1FA0.85PbI3.0,1.73,MACl,14.6,PEAI,0.517,,,Me-4PACz,0.198,DMACPA,0.066,Me-2PACz,0.066,,,,,1000,10,5000,40,10,160,110,25,PEAI,1.9,,,,,,,5000.0,33.0,11.0,100.0,100.0,6.0,23.1186,82.1632,1.12309,25.0535,9280,CH4,v3,
37121,20250320,86,Cs0.05MA0.1FA0.85PbI3.0,1.73,MACl,14.6,PEAI,0.517,,,Me-4PACz,0.198,DMACPA,0.132,,,,,,,1000,10,5000,40,10,160,110,25,PEAI,0.25,PEABr,0.75,,,,,5000.0,30.0,11.0,100.0,100.0,7.0,20.6723,75.4849,1.13576,24.1126,9281,CH1,v3,
37122,20250320,86,Cs0.05MA0.1FA0.85PbI3.0,1.73,MACl,14.6,PEAI,0.517,,,Me-4PACz,0.198,DMACPA,0.132,,,,,,,1000,10,5000,40,10,160,110,25,PEAI,0.25,PEABr,0.75,,,,,5000.0,30.0,11.0,100.0,100.0,7.0,20.9161,75.9867,1.12572,24.4519,9281,CH2,v3,
37123,20250320,86,Cs0.05MA0.1FA0.85PbI3.0,1.73,MACl,14.6,PEAI,0.517,,,Me-4PACz,0.198,DMACPA,0.132,,,,,,,1000,10,5000,40,10,160,110,25,PEAI,0.25,PEABr,0.75,,,,,5000.0,30.0,11.0,100.0,100.0,7.0,20.5239,69.6893,1.19999,24.5424,9281,CH3,v3,
37124,20250320,86,Cs0.05MA0.1FA0.85PbI3.0,1.73,MACl,14.6,PEAI,0.517,,,Me-4PACz,0.198,DMACPA,0.132,,,,,,,1000,10,5000,40,10,160,110,25,PEAI,0.25,PEABr,0.75,,,,,5000.0,30.0,11.0,100.0,100.0,7.0,20.8093,76.3517,1.12432,24.2409,9281,CH4,v3,
37125,20250320,86,Cs0.05MA0.1FA0.85PbI3.0,1.73,MACl,14.6,PEAI,0.517,,,Me-4PACz,0.198,DMACPA,0.132,,,,,,,1000,10,5000,40,10,160,110,25,PEAI,0.25,PEABr,0.75,,,,,4900.0,31.0,14.0,120.0,100.0,5.0,20.3561,73.6088,1.13072,24.4572,9282,CH1,v3,
37126,20250320,86,Cs0.05MA0.1FA0.85PbI3.0,1.73,MACl,14.6,PEAI,0.517,,,Me-4PACz,0.198,DMACPA,0.132,,,,,,,1000,10,5000,40,10,160,110,25,PEAI,0.25,PEABr,0.75,,,,,4900.0,31.0,14.0,120.0,100.0,5.0,20.9146,75.0201,1.12542,24.7718,9282,CH2,v3,
37127,20250320,86,Cs0.05MA0.1FA0.85PbI3.0,1.73,MACl,14.6,PEAI,0.517,,,Me-4PACz,0.198,DMACPA,0.132,,,,,,,1000,10,5000,40,10,160,110,25,PEAI,0.25,PEABr,0.75,,,,,4900.0,31.0,14.0,120.0,100.0,5.0,11.5248,47.0195,0.992203,24.7033,9282,CH3,v3,
37128,20250320,86,Cs0.05MA0.1FA0.85PbI3.0,1.73,MACl,14.6,PEAI,0.517,,,Me-4PACz,0.198,DMACPA,0.132,,,,,,,1000,10,5000,40,10,160,110,25,PEAI,0.25,PEABr,0.75,,,,,4900.0,31.0,14.0,120.0,100.0,5.0,17.3398,59.1401,1.19062,24.6257,9282,CH4,v3,
37129,20250320,86,Cs0.05MA0.1FA0.85PbI3.0,1.73,MACl,14.6,PEAI,0.517,,,Me-4PACz,0.198,DMACPA,0.132,,,,,,,1000,10,5000,40,10,160,110,25,PEAI,0.25,PEABr,0.75,,,,,5000.0,33.0,11.0,100.0,100.0,7.0,20.1388,72.9533,1.12271,24.5878,9283,CH1,v3,
37130,20250320,86,Cs0.05MA0.1FA0.85PbI3.0,1.73,MACl,14.6,PEAI,0.517,,,Me-4PACz,0.198,DMACPA,0.132,,,,,,,1000,10,5000,40,10,160,110,25,PEAI,0.25,PEABr,0.75,,,,,5000.0,33.0,11.0,100.0,100.0,7.0,20.6153,73.9872,1.1229,24.8137,9283,CH2,v3,
37131,20250320,86,Cs0.05MA0.1FA0.85PbI3.0,1.73,MACl,14.6,PEAI,0.517,,,Me-4PACz,0.198,DMACPA,0.132,,,,,,,1000,10,5000,40,10,160,110,25,PEAI,0.25,PEABr,0.75,,,,,5000.0,33.0,11.0,100.0,100.0,7.0,20.3456,73.3306,1.12251,24.7168,9283,CH3,v3,
37132,20250320,86,Cs0.05MA0.1FA0.85PbI3.0,1.73,MACl,14.6,PEAI,0.517,,,Me-4PACz,0.198,DMACPA,0.132,,,,,,,1000,10,5000,40,10,160,110,25,PEAI,0.25,PEABr,0.75,,,,,5000.0,33.0,11.0,100.0,100.0,7.0,18.5692,69.5009,1.1216,23.8213,9283,CH4,v3,
37133,20250320,86,Cs0.05MA0.1FA0.85PbI3.0,1.73,MACl,14.6,PEAI,0.517,,,Me-4PACz,0.198,DMACPA,0.132,,,,,,,1000,10,5000,40,10,160,110,25,PEAI,0.25,PEABr,0.75,,,,,4000.0,30.0,10.0,100.0,90.0,5.0,20.5645,74.0799,1.13718,24.4111,9284,CH1,v3,
37134,20250320,86,Cs0.05MA0.1FA0.85PbI3.0,1.73,MACl,14.6,PEAI,0.517,,,Me-4PACz,0.198,DMACPA,0.132,,,,,,,1000,10,5000,40,10,160,110,25,PEAI,0.25,PEABr,0.75,,,,,4000.0,30.0,10.0,100.0,90.0,5.0,21.6527,76.6921,1.14116,24.7408,9284,CH2,v3,
37135,20250320,86,Cs0.05MA0.1FA0.85PbI3.0,1.73,MACl,14.6,PEAI,0.517,,,Me-4PACz,0.198,DMACPA,0.132,,,,,,,1000,10,5000,40,10,160,110,25,PEAI,0.25,PEABr,0.75,,,,,4000.0,30.0,10.0,100.0,90.0,5.0,18.4942,66.9903,1.13779,24.2638,9284,CH3,v3,
37136,20250320,86,Cs0.05MA0.1FA0.85PbI3.0,1.73,MACl,14.6,PEAI,0.517,,,Me-4PACz,0.198,DMACPA,0.132,,,,,,,1000,10,5000,40,10,160,110,25,PEAI,0.25,PEABr,0.75,,,,,4000.0,30.0,10.0,100.0,90.0,5.0,20.1171,74.089,1.13293,23.9667,9284,CH4,v3,
37137,20250320,86,Cs0.05MA0.1FA0.85PbI3.0,1.73,MACl,14.6,PEAI,0.517,,,Me-4PACz,0.198,DMACPA,0.132,,,,,,,1000,10,5000,40,10,160,110,25,PEAI,0.5,PEABr,0.5,,,,,5000.0,30.0,11.0,100.0,100.0,7.0,16.6429,60.9845,1.12235,24.3153,9285,CH1,v3,
37138,20250320,86,Cs0.05MA0.1FA0.85PbI3.0,1.73,MACl,14.6,PEAI,0.517,,,Me-4PACz,0.198,DMACPA,0.132,,,,,,,1000,10,5000,40,10,160,110,25,PEAI,0.5,PEABr,0.5,,,,,5000.0,30.0,11.0,100.0,100.0,7.0,21.3611,75.7025,1.13325,24.8993,9285,CH2,v3,
37139,20250320,86,Cs0.05MA0.1FA0.85PbI3.0,1.73,MACl,14.6,PEAI,0.517,,,Me-4PACz,0.198,DMACPA,0.132,,,,,,,1000,10,5000,40,10,160,110,25,PEAI,0.5,PEABr,0.5,,,,,5000.0,30.0,11.0,100.0,100.0,7.0,21.0338,74.8525,1.13273,24.8076,9285,CH3,v3,
37140,20250320,86,Cs0.05MA0.1FA0.85PbI3.0,1.73,MACl,14.6,PEAI,0.517,,,Me-4PACz,0.198,DMACPA,0.132,,,,,,,1000,10,5000,40,10,160,110,25,PEAI,0.5,PEABr,0.5,,,,,5000.0,30.0,11.0,100.0,100.0,7.0,19.7061,72.3099,1.12742,24.1722,9285,CH4,v3,
37141,20250320,86,Cs0.05MA0.1FA0.85PbI3.0,1.73,MACl,14.6,PEAI,0.517,,,Me-4PACz,0.198,DMACPA,0.132,,,,,,,1000,10,5000,40,10,160,110,25,PEAI,0.5,PEABr,0.5,,,,,4900.0,31.0,14.0,120.0,100.0,5.0,19.6901,71.6185,1.13605,24.2006,9286,CH1,v3,
37142,20250320,86,Cs0.05MA0.1FA0.85PbI3.0,1.73,MACl,14.6,PEAI,0.517,,,Me-4PACz,0.198,DMACPA,0.132,,,,,,,1000,10,5000,40,10,160,110,25,PEAI,0.5,PEABr,0.5,,,,,4900.0,31.0,14.0,120.0,100.0,5.0,22.0543,78.4281,1.14347,24.5922,9286,CH2,v3,
37143,20250320,86,Cs0.05MA0.1FA0.85PbI3.0,1.73,MACl,14.6,PEAI,0.517,,,Me-4PACz,0.198,DMACPA,0.132,,,,,,,1000,10,5000,40,10,160,110,25,PEAI,0.5,PEABr,0.5,,,,,4900.0,31.0,14.0,120.0,100.0,5.0,17.899,64.9088,1.13114,24.3787,9286,CH3,v3,
37144,20250320,86,Cs0.05MA0.1FA0.85PbI3.0,1.73,MACl,14.6,PEAI,0.517,,,Me-4PACz,0.198,DMACPA,0.132,,,,,,,1000,10,5000,40,10,160,110,25,PEAI,0.5,PEABr,0.5,,,,,4900.0,31.0,14.0,120.0,100.0,5.0,19.4565,79.6767,1.00047,24.4078,9286,CH4,v3,
37145,20250320,86,Cs0.05MA0.1FA0.85PbI3.0,1.73,MACl,14.6,PEAI,0.517,,,Me-4PACz,0.198,DMACPA,0.132,,,,,,,1000,10,5000,40,10,160,110,25,PEAI,0.5,PEABr,0.5,,,,,5000.0,33.0,11.0,100.0,100.0,7.0,16.6429,61.358,1.11662,24.2914,9287,CH1,v3,
37146,20250320,86,Cs0.05MA0.1FA0.85PbI3.0,1.73,MACl,14.6,PEAI,0.517,,,Me-4PACz,0.198,DMACPA,0.132,,,,,,,1000,10,5000,40,10,160,110,25,PEAI,0.5,PEABr,0.5,,,,,5000.0,33.0,11.0,100.0,100.0,7.0,19.7368,71.0449,1.12738,24.6418,9287,CH2,v3,
37147,20250320,86,Cs0.05MA0.1FA0.85PbI3.0,1.73,MACl,14.6,PEAI,0.517,,,Me-4PACz,0.198,DMACPA,0.132,,,,,,,1000,10,5000,40,10,160,110,25,PEAI,0.5,PEABr,0.5,,,,,5000.0,33.0,11.0,100.0,100.0,7.0,5.2168,30.9206,0.688139,24.5177,9287,CH3,v3,
37148,20250320,86,Cs0.05MA0.1FA0.85PbI3.0,1.73,MACl,14.6,PEAI,0.517,,,Me-4PACz,0.198,DMACPA,0.132,,,,,,,1000,10,5000,40,10,160,110,25,PEAI,0.5,PEABr,0.5,,,,,5000.0,33.0,11.0,100.0,100.0,7.0,20.7707,76.5497,1.12311,24.1593,9287,CH4,v3,
37149,20250320,86,Cs0.05MA0.1FA0.85PbI3.0,1.73,MACl,14.6,PEAI,0.517,,,Me-4PACz,0.198,DMACPA,0.132,,,,,,,1000,10,5000,40,10,160,110,25,PEAI,0.5,PEABr,0.5,,,,,4000.0,30.0,10.0,100.0,90.0,5.0,23.3837,82.1892,1.14259,24.9005,9288,CH1,v3,
37150,20250320,86,Cs0.05MA0.1FA0.85PbI3.0,1.73,MACl,14.6,PEAI,0.517,,,Me-4PACz,0.198,DMACPA,0.132,,,,,,,1000,10,5000,40,10,160,110,25,PEAI,0.5,PEABr,0.5,,,,,4000.0,30.0,10.0,100.0,90.0,5.0,23.2804,80.8329,1.14351,25.1862,9288,CH2,v3,
37151,20250320,86,Cs0.05MA0.1FA0.85PbI3.0,1.73,MACl,14.6,PEAI,0.517,,,Me-4PACz,0.198,DMACPA,0.132,,,,,,,1000,10,5000,40,10,160,110,25,PEAI,0.5,PEABr,0.5,,,,,4000.0,30.0,10.0,100.0,90.0,5.0,22.9906,80.4847,1.14087,25.0381,9288,CH3,v3,
37152,20250320,86,Cs0.05MA0.1FA0.85PbI3.0,1.73,MACl,14.6,PEAI,0.517,,,Me-4PACz,0.198,DMACPA,0.132,,,,,,,1000,10,5000,40,10,160,110,25,PEAI,0.5,PEABr,0.5,,,,,4000.0,30.0,10.0,100.0,90.0,5.0,22.4562,80.215,1.13623,24.6384,9288,CH4,v3,
37153,20250320,86,Cs0.05MA0.1FA0.85PbI3.0,1.73,MACl,14.6,PEAI,0.517,,,Me-4PACz,0.198,DMACPA,0.132,,,,,,,1000,10,5000,40,10,160,110,25,PEAI,0.75,PEABr,0.25,,,,,5000.0,30.0,11.0,100.0,100.0,7.0,21.0482,76.8967,1.13836,24.045,9289,CH1,v3,
37154,20250320,86,Cs0.05MA0.1FA0.85PbI3.0,1.73,MACl,14.6,PEAI,0.517,,,Me-4PACz,0.198,DMACPA,0.132,,,,,,,1000,10,5000,40,10,160,110,25,PEAI,0.75,PEABr,0.25,,,,,5000.0,30.0,11.0,100.0,100.0,7.0,21.9015,79.0105,1.13657,24.3889,9289,CH2,v3,
37155,20250320,86,Cs0.05MA0.1FA0.85PbI3.0,1.73,MACl,14.6,PEAI,0.517,,,Me-4PACz,0.198,DMACPA,0.132,,,,,,,1000,10,5000,40,10,160,110,25,PEAI,0.75,PEABr,0.25,,,,,5000.0,30.0,11.0,100.0,100.0,7.0,21.8166,78.7235,1.13476,24.4218,9289,CH3,v3,
37156,20250320,86,Cs0.05MA0.1FA0.85PbI3.0,1.73,MACl,14.6,PEAI,0.517,,,Me-4PACz,0.198,DMACPA,0.132,,,,,,,1000,10,5000,40,10,160,110,25,PEAI,0.75,PEABr,0.25,,,,,5000.0,30.0,11.0,100.0,100.0,7.0,20.4481,75.2046,1.13549,23.9456,9289,CH4,v3,
37157,20250320,86,Cs0.05MA0.1FA0.85PbI3.0,1.73,MACl,14.6,PEAI,0.517,,,Me-4PACz,0.198,DMACPA,0.132,,,,,,,1000,10,5000,40,10,160,110,25,PEAI,0.75,PEABr,0.25,,,,,4900.0,31.0,14.0,120.0,100.0,5.0,17.9468,62.3236,1.13507,25.3695,9290,CH1,v3,
37158,20250320,86,Cs0.05MA0.1FA0.85PbI3.0,1.73,MACl,14.6,PEAI,0.517,,,Me-4PACz,0.198,DMACPA,0.132,,,,,,,1000,10,5000,40,10,160,110,25,PEAI,0.75,PEABr,0.25,,,,,4900.0,31.0,14.0,120.0,100.0,5.0,17.8926,38.9472,1.11473,41.2122,9290,CH2,v3,
37159,20250320,86,Cs0.05MA0.1FA0.85PbI3.0,1.73,MACl,14.6,PEAI,0.517,,,Me-4PACz,0.198,DMACPA,0.132,,,,,,,1000,10,5000,40,10,160,110,25,PEAI,0.75,PEABr,0.25,,,,,4900.0,31.0,14.0,120.0,100.0,5.0,21.1131,46.6173,1.12947,40.0986,9290,CH3,v3,
37160,20250320,86,Cs0.05MA0.1FA0.85PbI3.0,1.73,MACl,14.6,PEAI,0.517,,,Me-4PACz,0.198,DMACPA,0.132,,,,,,,1000,10,5000,40,10,160,110,25,PEAI,0.75,PEABr,0.25,,,,,4900.0,31.0,14.0,120.0,100.0,5.0,16.4927,58.9539,1.11957,24.9878,9290,CH4,v3,
37161,20250320,86,Cs0.05MA0.1FA0.85PbI3.0,1.73,MACl,14.6,PEAI,0.517,,,Me-4PACz,0.198,DMACPA,0.132,,,,,,,1000,10,5000,40,10,160,110,25,PEAI,0.75,PEABr,0.25,,,,,5000.0,33.0,11.0,100.0,100.0,7.0,21.6441,75.1726,1.1374,25.3144,9291,CH1,v3,
37162,20250320,86,Cs0.05MA0.1FA0.85PbI3.0,1.73,MACl,14.6,PEAI,0.517,,,Me-4PACz,0.198,DMACPA,0.132,,,,,,,1000,10,5000,40,10,160,110,25,PEAI,0.75,PEABr,0.25,,,,,5000.0,33.0,11.0,100.0,100.0,7.0,21.7975,74.6095,1.13752,25.6835,9291,CH2,v3,
37163,20250320,86,Cs0.05MA0.1FA0.85PbI3.0,1.73,MACl,14.6,PEAI,0.517,,,Me-4PACz,0.198,DMACPA,0.132,,,,,,,1000,10,5000,40,10,160,110,25,PEAI,0.75,PEABr,0.25,,,,,5000.0,33.0,11.0,100.0,100.0,7.0,21.3595,73.2205,1.13539,25.6929,9291,CH3,v3,
37164,20250320,86,Cs0.05MA0.1FA0.85PbI3.0,1.73,MACl,14.6,PEAI,0.517,,,Me-4PACz,0.198,DMACPA,0.132,,,,,,,1000,10,5000,40,10,160,110,25,PEAI,0.75,PEABr,0.25,,,,,5000.0,33.0,11.0,100.0,100.0,7.0,20.9522,73.0672,1.1353,25.2579,9291,CH4,v3,
37165,20250320,86,Cs0.05MA0.1FA0.85PbI3.0,1.73,MACl,14.6,PEAI,0.517,,,Me-4PACz,0.198,DMACPA,0.132,,,,,,,1000,10,5000,40,10,160,110,25,PEAI,0.75,PEABr,0.25,,,,,4000.0,30.0,10.0,100.0,90.0,5.0,15.1751,55.183,1.13636,24.1996,9292,CH1,v3,
37166,20250320,86,Cs0.05MA0.1FA0.85PbI3.0,1.73,MACl,14.6,PEAI,0.517,,,Me-4PACz,0.198,DMACPA,0.132,,,,,,,1000,10,5000,40,10,160,110,25,PEAI,0.75,PEABr,0.25,,,,,4000.0,30.0,10.0,100.0,90.0,5.0,14.4853,51.7722,1.11601,25.0705,9292,CH2,v3,
37167,20250320,86,Cs0.05MA0.1FA0.85PbI3.0,1.73,MACl,14.6,PEAI,0.517,,,Me-4PACz,0.198,DMACPA,0.132,,,,,,,1000,10,5000,40,10,160,110,25,PEAI,0.75,PEABr,0.25,,,,,4000.0,30.0,10.0,100.0,90.0,5.0,22.3932,77.4317,1.1414,25.3373,9292,CH3,v3,
37168,20250320,86,Cs0.05MA0.1FA0.85PbI3.0,1.73,MACl,14.6,PEAI,0.517,,,Me-4PACz,0.198,DMACPA,0.132,,,,,,,1000,10,5000,40,10,160,110,25,PEAI,0.75,PEABr,0.25,,,,,4000.0,30.0,10.0,100.0,90.0,5.0,20.564,72.7264,1.13681,24.873,9292,CH4,v3,
37169,20250320,86,Cs0.05MA0.1FA0.85PbI3.0,1.73,MACl,14.6,PEAI,0.517,,,Me-4PACz,0.198,DMACPA,0.132,,,,,,,1000,10,5000,40,10,160,110,25,PEAI,0.25,PEACl,0.75,,,,,5000.0,30.0,11.0,100.0,100.0,7.0,0.219821,24.7256,0.043226,20.5674,9293,CH1,v3,
37170,20250320,86,Cs0.05MA0.1FA0.85PbI3.0,1.73,MACl,14.6,PEAI,0.517,,,Me-4PACz,0.198,DMACPA,0.132,,,,,,,1000,10,5000,40,10,160,110,25,PEAI,0.25,PEACl,0.75,,,,,5000.0,30.0,11.0,100.0,100.0,7.0,21.7262,78.272,1.13718,24.4089,9293,CH2,v3,
37171,20250320,86,Cs0.05MA0.1FA0.85PbI3.0,1.73,MACl,14.6,PEAI,0.517,,,Me-4PACz,0.198,DMACPA,0.132,,,,,,,1000,10,5000,40,10,160,110,25,PEAI,0.25,PEACl,0.75,,,,,5000.0,30.0,11.0,100.0,100.0,7.0,21.5753,77.7505,1.13418,24.4664,9293,CH3,v3,
37172,20250320,86,Cs0.05MA0.1FA0.85PbI3.0,1.73,MACl,14.6,PEAI,0.517,,,Me-4PACz,0.198,DMACPA,0.132,,,,,,,1000,10,5000,40,10,160,110,25,PEAI,0.25,PEACl,0.75,,,,,5000.0,30.0,11.0,100.0,100.0,7.0,21.2699,78.0102,1.13092,24.1091,9293,CH4,v3,
37173,20250320,86,Cs0.05MA0.1FA0.85PbI3.0,1.73,MACl,14.6,PEAI,0.517,,,Me-4PACz,0.198,DMACPA,0.132,,,,,,,1000,10,5000,40,10,160,110,25,PEAI,0.25,PEACl,0.75,,,,,4900.0,31.0,14.0,120.0,100.0,5.0,0.224316,24.7102,0.044489,20.4049,9294,CH1,v3,
37174,20250320,86,Cs0.05MA0.1FA0.85PbI3.0,1.73,MACl,14.6,PEAI,0.517,,,Me-4PACz,0.198,DMACPA,0.132,,,,,,,1000,10,5000,40,10,160,110,25,PEAI,0.25,PEACl,0.75,,,,,4900.0,31.0,14.0,120.0,100.0,5.0,21.544,77.5708,1.13866,24.3912,9294,CH2,v3,
37175,20250320,86,Cs0.05MA0.1FA0.85PbI3.0,1.73,MACl,14.6,PEAI,0.517,,,Me-4PACz,0.198,DMACPA,0.132,,,,,,,1000,10,5000,40,10,160,110,25,PEAI,0.25,PEACl,0.75,,,,,4900.0,31.0,14.0,120.0,100.0,5.0,21.985,79.3537,1.13557,24.3976,9294,CH3,v3,
37176,20250320,86,Cs0.05MA0.1FA0.85PbI3.0,1.73,MACl,14.6,PEAI,0.517,,,Me-4PACz,0.198,DMACPA,0.132,,,,,,,1000,10,5000,40,10,160,110,25,PEAI,0.25,PEACl,0.75,,,,,4900.0,31.0,14.0,120.0,100.0,5.0,21.3664,78.8356,1.1333,23.9148,9294,CH4,v3,
37177,20250320,86,Cs0.05MA0.1FA0.85PbI3.0,1.73,MACl,14.6,PEAI,0.517,,,Me-4PACz,0.198,DMACPA,0.132,,,,,,,1000,10,5000,40,10,160,110,25,PEAI,0.25,PEACl,0.75,,,,,5000.0,33.0,11.0,100.0,100.0,7.0,22.3863,79.858,1.13575,24.682,9295,CH1,v3,
37178,20250320,86,Cs0.05MA0.1FA0.85PbI3.0,1.73,MACl,14.6,PEAI,0.517,,,Me-4PACz,0.198,DMACPA,0.132,,,,,,,1000,10,5000,40,10,160,110,25,PEAI,0.25,PEACl,0.75,,,,,5000.0,33.0,11.0,100.0,100.0,7.0,22.2798,78.7982,1.13425,24.9279,9295,CH2,v3,
37179,20250320,86,Cs0.05MA0.1FA0.85PbI3.0,1.73,MACl,14.6,PEAI,0.517,,,Me-4PACz,0.198,DMACPA,0.132,,,,,,,1000,10,5000,40,10,160,110,25,PEAI,0.25,PEACl,0.75,,,,,5000.0,33.0,11.0,100.0,100.0,7.0,22.2597,78.838,1.13093,24.9658,9295,CH3,v3,
37180,20250320,86,Cs0.05MA0.1FA0.85PbI3.0,1.73,MACl,14.6,PEAI,0.517,,,Me-4PACz,0.198,DMACPA,0.132,,,,,,,1000,10,5000,40,10,160,110,25,PEAI,0.25,PEACl,0.75,,,,,5000.0,33.0,11.0,100.0,100.0,7.0,21.6186,78.4747,1.12777,24.4274,9295,CH4,v3,
37181,20250320,86,Cs0.05MA0.1FA0.85PbI3.0,1.73,MACl,14.6,PEAI,0.517,,,Me-4PACz,0.198,DMACPA,0.132,,,,,,,1000,10,5000,40,10,160,110,25,PEAI,0.25,PEACl,0.75,,,,,4000.0,30.0,10.0,100.0,90.0,5.0,23.5261,75.44,1.13443,27.4897,9296,CH1,v3,
37182,20250320,86,Cs0.05MA0.1FA0.85PbI3.0,1.73,MACl,14.6,PEAI,0.517,,,Me-4PACz,0.198,DMACPA,0.132,,,,,,,1000,10,5000,40,10,160,110,25,PEAI,0.25,PEACl,0.75,,,,,4000.0,30.0,10.0,100.0,90.0,5.0,22.0491,72.7708,1.13588,26.6747,9296,CH2,v3,
37183,20250320,86,Cs0.05MA0.1FA0.85PbI3.0,1.73,MACl,14.6,PEAI,0.517,,,Me-4PACz,0.198,DMACPA,0.132,,,,,,,1000,10,5000,40,10,160,110,25,PEAI,0.25,PEACl,0.75,,,,,4000.0,30.0,10.0,100.0,90.0,5.0,21.5457,73.313,1.13567,25.8779,9296,CH3,v3,
37184,20250320,86,Cs0.05MA0.1FA0.85PbI3.0,1.73,MACl,14.6,PEAI,0.517,,,Me-4PACz,0.198,DMACPA,0.132,,,,,,,1000,10,5000,40,10,160,110,25,PEAI,0.25,PEACl,0.75,,,,,4000.0,30.0,10.0,100.0,90.0,5.0,20.2908,73.0752,1.13157,24.5385,9296,CH4,v3,
37185,20250320,86,Cs0.05MA0.1FA0.85PbI3.0,1.73,MACl,14.6,PEAI,0.517,,,Me-4PACz,0.198,DMACPA,0.132,,,,,,,1000,10,5000,40,10,160,110,25,PEAI,0.5,PEACl,0.5,,,,,5000.0,30.0,11.0,100.0,100.0,7.0,22.1434,79.2912,1.13097,24.6926,9297,CH1,v3,
37186,20250320,86,Cs0.05MA0.1FA0.85PbI3.0,1.73,MACl,14.6,PEAI,0.517,,,Me-4PACz,0.198,DMACPA,0.132,,,,,,,1000,10,5000,40,10,160,110,25,PEAI,0.5,PEACl,0.5,,,,,5000.0,30.0,11.0,100.0,100.0,7.0,22.3128,78.7511,1.13141,25.0425,9297,CH2,v3,
37187,20250320,86,Cs0.05MA0.1FA0.85PbI3.0,1.73,MACl,14.6,PEAI,0.517,,,Me-4PACz,0.198,DMACPA,0.132,,,,,,,1000,10,5000,40,10,160,110,25,PEAI,0.5,PEACl,0.5,,,,,5000.0,30.0,11.0,100.0,100.0,7.0,21.9829,78.1845,1.12631,24.9636,9297,CH3,v3,
37188,20250320,86,Cs0.05MA0.1FA0.85PbI3.0,1.73,MACl,14.6,PEAI,0.517,,,Me-4PACz,0.198,DMACPA,0.132,,,,,,,1000,10,5000,40,10,160,110,25,PEAI,0.5,PEACl,0.5,,,,,5000.0,30.0,11.0,100.0,100.0,7.0,21.8804,78.8723,1.12523,24.6541,9297,CH4,v3,
37189,20250320,86,Cs0.05MA0.1FA0.85PbI3.0,1.73,MACl,14.6,PEAI,0.517,,,Me-4PACz,0.198,DMACPA,0.132,,,,,,,1000,10,5000,40,10,160,110,25,PEAI,0.5,PEACl,0.5,,,,,4900.0,31.0,14.0,120.0,100.0,5.0,22.7103,79.3009,1.13239,25.2899,9298,CH1,v3,
37190,20250320,86,Cs0.05MA0.1FA0.85PbI3.0,1.73,MACl,14.6,PEAI,0.517,,,Me-4PACz,0.198,DMACPA,0.132,,,,,,,1000,10,5000,40,10,160,110,25,PEAI,0.5,PEACl,0.5,,,,,4900.0,31.0,14.0,120.0,100.0,5.0,22.5677,78.1754,1.13293,25.4809,9298,CH2,v3,
37191,20250320,86,Cs0.05MA0.1FA0.85PbI3.0,1.73,MACl,14.6,PEAI,0.517,,,Me-4PACz,0.198,DMACPA,0.132,,,,,,,1000,10,5000,40,10,160,110,25,PEAI,0.5,PEACl,0.5,,,,,4900.0,31.0,14.0,120.0,100.0,5.0,22.4561,77.7171,1.13232,25.5181,9298,CH3,v3,
37192,20250320,86,Cs0.05MA0.1FA0.85PbI3.0,1.73,MACl,14.6,PEAI,0.517,,,Me-4PACz,0.198,DMACPA,0.132,,,,,,,1000,10,5000,40,10,160,110,25,PEAI,0.5,PEACl,0.5,,,,,4900.0,31.0,14.0,120.0,100.0,5.0,21.7561,77.0551,1.12873,25.0145,9298,CH4,v3,
37193,20250320,86,Cs0.05MA0.1FA0.85PbI3.0,1.73,MACl,14.6,PEAI,0.517,,,Me-4PACz,0.198,DMACPA,0.132,,,,,,,1000,10,5000,40,10,160,110,25,PEAI,0.5,PEACl,0.5,,,,,5000.0,33.0,11.0,100.0,100.0,7.0,17.9983,66.2684,1.12168,24.2133,9299,CH1,v3,
37194,20250320,86,Cs0.05MA0.1FA0.85PbI3.0,1.73,MACl,14.6,PEAI,0.517,,,Me-4PACz,0.198,DMACPA,0.132,,,,,,,1000,10,5000,40,10,160,110,25,PEAI,0.5,PEACl,0.5,,,,,5000.0,33.0,11.0,100.0,100.0,7.0,19.5116,70.6065,1.12538,24.5555,9299,CH2,v3,
37195,20250320,86,Cs0.05MA0.1FA0.85PbI3.0,1.73,MACl,14.6,PEAI,0.517,,,Me-4PACz,0.198,DMACPA,0.132,,,,,,,1000,10,5000,40,10,160,110,25,PEAI,0.5,PEACl,0.5,,,,,5000.0,33.0,11.0,100.0,100.0,7.0,21.1773,76.8449,1.12294,24.5414,9299,CH3,v3,
37196,20250320,86,Cs0.05MA0.1FA0.85PbI3.0,1.73,MACl,14.6,PEAI,0.517,,,Me-4PACz,0.198,DMACPA,0.132,,,,,,,1000,10,5000,40,10,160,110,25,PEAI,0.5,PEACl,0.5,,,,,5000.0,33.0,11.0,100.0,100.0,7.0,9.20555,37.3332,1.02687,24.0125,9299,CH4,v3,
37197,20250320,86,Cs0.05MA0.1FA0.85PbI3.0,1.73,MACl,14.6,PEAI,0.517,,,Me-4PACz,0.198,DMACPA,0.132,,,,,,,1000,10,5000,40,10,160,110,25,PEAI,0.5,PEACl,0.5,,,,,4000.0,30.0,10.0,100.0,90.0,5.0,1.31e-05,0.0146049,0.007345,12.1986,9300,CH1,v3,
37198,20250320,86,Cs0.05MA0.1FA0.85PbI3.0,1.73,MACl,14.6,PEAI,0.517,,,Me-4PACz,0.198,DMACPA,0.132,,,,,,,1000,10,5000,40,10,160,110,25,PEAI,0.5,PEACl,0.5,,,,,4000.0,30.0,10.0,100.0,90.0,5.0,20.9705,73.5917,1.13715,25.0588,9300,CH2,v3,
37199,20250320,86,Cs0.05MA0.1FA0.85PbI3.0,1.73,MACl,14.6,PEAI,0.517,,,Me-4PACz,0.198,DMACPA,0.132,,,,,,,1000,10,5000,40,10,160,110,25,PEAI,0.5,PEACl,0.5,,,,,4000.0,30.0,10.0,100.0,90.0,5.0,22.2444,77.7804,1.13378,25.2244,9300,CH3,v3,
37200,20250320,86,Cs0.05MA0.1FA0.85PbI3.0,1.73,MACl,14.6,PEAI,0.517,,,Me-4PACz,0.198,DMACPA,0.132,,,,,,,1000,10,5000,40,10,160,110,25,PEAI,0.5,PEACl,0.5,,,,,4000.0,30.0,10.0,100.0,90.0,5.0,20.8933,74.5676,1.13238,24.7438,9300,CH4,v3,
37201,20250320,86,Cs0.05MA0.1FA0.85PbI3.0,1.73,MACl,14.6,PEAI,0.517,,,Me-4PACz,0.198,DMACPA,0.132,,,,,,,1000,10,5000,40,10,160,110,25,PEAI,0.75,PEACl,0.25,,,,,5000.0,30.0,11.0,100.0,100.0,7.0,21.4019,77.1324,1.11359,24.9167,9301,CH1,v3,
