Repository: MI-Materials-Intelligence/Recipe-Language-Model

# Learning Layer

## Overview

In the learning layer, the formulas and parameters are encoded and then tokenised into recipes as inputs. Through atomic skills of data extraction, cleaning, and matching, these data are organised into standardised datasets, providing the basis for RLM training and iterative recipe refinement.

Key Atomic Skills:
- **Cleaning**: Preprocessing and outlier cleaning
- **Matching**: Matching data pairs based on variables
- **Extraction**: Data extraction from robotic boxes

File: seven_ai_layers_robotics/learning/data/data50764_from_db.csv (part 168 of 253)
No,date,rank,Formula PVK,Concentration PVK,Formula Additive 1,Concentration Additive 1,Formula Additive 2,Concentration Additive 2,Formula Additive 3,Concentration Additive 3,Formula SAM 1,Concentration SAM 1,Formula SAM 2,Concentration SAM 2,Formula SAM 3,Concentration SAM 3,Spin Coating Speed SAM,Spin Coating Time SAM,Annealed Temperature SAM,Annealed Time SAM,Spin Coating Speed PVK 1,Spin Coating Time PVK 1,Spin Coating Speed PVK 2,Spin Coating Time PVK 2,Antisolvent Dropping Timing,Antisolvent Volume,Annealed Temperature PVK,Annealed Time PVK,Formula Passivator 1,Concentration Passivator 1,Formula Passivator 2,Concentration Passivator 2,Formula Passivator 3,Concentration Passivator 3,Formula Passivator 4,Concentration Passivator 4,Spin Coating Speed Passivator,Spin Coating Time Passivator,Passivator Dropping Timing,Passivator Volume,Annealed Temperature Passivator,Annealed Time Passivator,PCE,FF,Voc,Jsc,Product,Channel,From,upload_time
37202,20250320,86,Cs0.05MA0.1FA0.85PbI3.0,1.73,MACl,14.6,PEAI,0.517,,,Me-4PACz,0.198,DMACPA,0.132,,,,,,,1000,10,5000,40,10,160,110,25,PEAI,0.75,PEACl,0.25,,,,,5000.0,30.0,11.0,100.0,100.0,7.0,21.8323,77.2469,1.11674,25.3085,9301,CH2,v3,
37203,20250320,86,Cs0.05MA0.1FA0.85PbI3.0,1.73,MACl,14.6,PEAI,0.517,,,Me-4PACz,0.198,DMACPA,0.132,,,,,,,1000,10,5000,40,10,160,110,25,PEAI,0.75,PEACl,0.25,,,,,5000.0,30.0,11.0,100.0,100.0,7.0,21.5036,76.6424,1.11649,25.1297,9301,CH3,v3,
37204,20250320,86,Cs0.05MA0.1FA0.85PbI3.0,1.73,MACl,14.6,PEAI,0.517,,,Me-4PACz,0.198,DMACPA,0.132,,,,,,,1000,10,5000,40,10,160,110,25,PEAI,0.75,PEACl,0.25,,,,,5000.0,30.0,11.0,100.0,100.0,7.0,21.0994,76.4305,1.11725,24.7089,9301,CH4,v3,
37205,20250320,86,Cs0.05MA0.1FA0.85PbI3.0,1.73,MACl,14.6,PEAI,0.517,,,Me-4PACz,0.198,DMACPA,0.132,,,,,,,1000,10,5000,40,10,160,110,25,PEAI,0.75,PEACl,0.25,,,,,4900.0,31.0,14.0,120.0,100.0,5.0,20.9759,77.0877,1.11663,24.3683,9302,CH1,v3,
37206,20250320,86,Cs0.05MA0.1FA0.85PbI3.0,1.73,MACl,14.6,PEAI,0.517,,,Me-4PACz,0.198,DMACPA,0.132,,,,,,,1000,10,5000,40,10,160,110,25,PEAI,0.75,PEACl,0.25,,,,,4900.0,31.0,14.0,120.0,100.0,5.0,21.1877,77.3166,1.11493,24.5791,9302,CH2,v3,
37207,20250320,86,Cs0.05MA0.1FA0.85PbI3.0,1.73,MACl,14.6,PEAI,0.517,,,Me-4PACz,0.198,DMACPA,0.132,,,,,,,1000,10,5000,40,10,160,110,25,PEAI,0.75,PEACl,0.25,,,,,4900.0,31.0,14.0,120.0,100.0,5.0,21.2942,77.7522,1.11239,24.6203,9302,CH3,v3,
37208,20250320,86,Cs0.05MA0.1FA0.85PbI3.0,1.73,MACl,14.6,PEAI,0.517,,,Me-4PACz,0.198,DMACPA,0.132,,,,,,,1000,10,5000,40,10,160,110,25,PEAI,0.75,PEACl,0.25,,,,,4900.0,31.0,14.0,120.0,100.0,5.0,20.7884,77.2565,1.10645,24.3195,9302,CH4,v3,
37209,20250320,86,Cs0.05MA0.1FA0.85PbI3.0,1.73,MACl,14.6,PEAI,0.517,,,Me-4PACz,0.198,DMACPA,0.132,,,,,,,1000,10,5000,40,10,160,110,25,PEAI,0.75,PEACl,0.25,,,,,5000.0,33.0,11.0,100.0,100.0,7.0,19.3667,67.9699,1.12654,25.2924,9303,CH1,v3,
37210,20250320,86,Cs0.05MA0.1FA0.85PbI3.0,1.73,MACl,14.6,PEAI,0.517,,,Me-4PACz,0.198,DMACPA,0.132,,,,,,,1000,10,5000,40,10,160,110,25,PEAI,0.75,PEACl,0.25,,,,,5000.0,33.0,11.0,100.0,100.0,7.0,20.061,69.8175,1.12715,25.4922,9303,CH2,v3,
37211,20250320,86,Cs0.05MA0.1FA0.85PbI3.0,1.73,MACl,14.6,PEAI,0.517,,,Me-4PACz,0.198,DMACPA,0.132,,,,,,,1000,10,5000,40,10,160,110,25,PEAI,0.75,PEACl,0.25,,,,,5000.0,33.0,11.0,100.0,100.0,7.0,22.4224,77.8758,1.12482,25.5974,9303,CH3,v3,
37212,20250320,86,Cs0.05MA0.1FA0.85PbI3.0,1.73,MACl,14.6,PEAI,0.517,,,Me-4PACz,0.198,DMACPA,0.132,,,,,,,1000,10,5000,40,10,160,110,25,PEAI,0.75,PEACl,0.25,,,,,5000.0,33.0,11.0,100.0,100.0,7.0,19.8557,70.5703,1.11903,25.1431,9303,CH4,v3,
37213,20250320,86,Cs0.05MA0.1FA0.85PbI3.0,1.73,MACl,14.6,PEAI,0.517,,,Me-4PACz,0.198,DMACPA,0.132,,,,,,,1000,10,5000,40,10,160,110,25,PEAI,0.75,PEACl,0.25,,,,,4000.0,30.0,10.0,100.0,90.0,5.0,22.8967,80.9329,1.12724,25.0975,9304,CH1,v3,
37214,20250320,86,Cs0.05MA0.1FA0.85PbI3.0,1.73,MACl,14.6,PEAI,0.517,,,Me-4PACz,0.198,DMACPA,0.132,,,,,,,1000,10,5000,40,10,160,110,25,PEAI,0.75,PEACl,0.25,,,,,4000.0,30.0,10.0,100.0,90.0,5.0,19.1508,68.9476,1.10789,25.0711,9304,CH2,v3,
37215,20250320,86,Cs0.05MA0.1FA0.85PbI3.0,1.73,MACl,14.6,PEAI,0.517,,,Me-4PACz,0.198,DMACPA,0.132,,,,,,,1000,10,5000,40,10,160,110,25,PEAI,0.75,PEACl,0.25,,,,,4000.0,30.0,10.0,100.0,90.0,5.0,21.9937,77.8089,1.12875,25.0423,9304,CH3,v3,
37216,20250320,86,Cs0.05MA0.1FA0.85PbI3.0,1.73,MACl,14.6,PEAI,0.517,,,Me-4PACz,0.198,DMACPA,0.132,,,,,,,1000,10,5000,40,10,160,110,25,PEAI,0.75,PEACl,0.25,,,,,4000.0,30.0,10.0,100.0,90.0,5.0,21.6681,78.5767,1.12334,24.5479,9304,CH4,v3,
37217,20250320,86,Cs0.05MA0.1FA0.85PbI3.0,1.73,MACl,14.6,PEAI,0.517,,,Me-4PACz,0.198,DMACPA,0.132,,,,,,,1000,10,5000,40,10,160,110,25,PEAI,0.25,CF3-PEAI,0.75,,,,,5000.0,30.0,11.0,100.0,100.0,7.0,20.559,74.5755,1.11313,24.7663,9305,CH1,v3,
37218,20250320,86,Cs0.05MA0.1FA0.85PbI3.0,1.73,MACl,14.6,PEAI,0.517,,,Me-4PACz,0.198,DMACPA,0.132,,,,,,,1000,10,5000,40,10,160,110,25,PEAI,0.25,CF3-PEAI,0.75,,,,,5000.0,30.0,11.0,100.0,100.0,7.0,19.7715,71.1474,1.11681,24.8829,9305,CH2,v3,
37219,20250320,86,Cs0.05MA0.1FA0.85PbI3.0,1.73,MACl,14.6,PEAI,0.517,,,Me-4PACz,0.198,DMACPA,0.132,,,,,,,1000,10,5000,40,10,160,110,25,PEAI,0.25,CF3-PEAI,0.75,,,,,5000.0,30.0,11.0,100.0,100.0,7.0,21.0821,76.1514,1.11261,24.8824,9305,CH3,v3,
37220,20250320,86,Cs0.05MA0.1FA0.85PbI3.0,1.73,MACl,14.6,PEAI,0.517,,,Me-4PACz,0.198,DMACPA,0.132,,,,,,,1000,10,5000,40,10,160,110,25,PEAI,0.25,CF3-PEAI,0.75,,,,,5000.0,30.0,11.0,100.0,100.0,7.0,20.6158,76.3474,1.10751,24.3813,9305,CH4,v3,
37221,20250320,86,Cs0.05MA0.1FA0.85PbI3.0,1.73,MACl,14.6,PEAI,0.517,,,Me-4PACz,0.198,DMACPA,0.132,,,,,,,1000,10,5000,40,10,160,110,25,PEAI,0.25,CF3-PEAI,0.75,,,,,4900.0,31.0,14.0,120.0,100.0,5.0,21.7261,77.2314,1.11978,25.1221,9306,CH1,v3,
37222,20250320,86,Cs0.05MA0.1FA0.85PbI3.0,1.73,MACl,14.6,PEAI,0.517,,,Me-4PACz,0.198,DMACPA,0.132,,,,,,,1000,10,5000,40,10,160,110,25,PEAI,0.25,CF3-PEAI,0.75,,,,,4900.0,31.0,14.0,120.0,100.0,5.0,19.1775,67.7049,1.12414,25.1971,9306,CH2,v3,
37223,20250320,86,Cs0.05MA0.1FA0.85PbI3.0,1.73,MACl,14.6,PEAI,0.517,,,Me-4PACz,0.198,DMACPA,0.132,,,,,,,1000,10,5000,40,10,160,110,25,PEAI,0.25,CF3-PEAI,0.75,,,,,4900.0,31.0,14.0,120.0,100.0,5.0,21.1882,75.2251,1.12309,25.0794,9306,CH3,v3,
37224,20250320,86,Cs0.05MA0.1FA0.85PbI3.0,1.73,MACl,14.6,PEAI,0.517,,,Me-4PACz,0.198,DMACPA,0.132,,,,,,,1000,10,5000,40,10,160,110,25,PEAI,0.25,CF3-PEAI,0.75,,,,,4900.0,31.0,14.0,120.0,100.0,5.0,21.4852,77.4619,1.11766,24.8165,9306,CH4,v3,
37225,20250320,86,Cs0.05MA0.1FA0.85PbI3.0,1.73,MACl,14.6,PEAI,0.517,,,Me-4PACz,0.198,DMACPA,0.132,,,,,,,1000,10,5000,40,10,160,110,25,PEAI,0.25,CF3-PEAI,0.75,,,,,5000.0,33.0,11.0,100.0,100.0,7.0,21.4651,76.5469,1.12415,24.9448,9307,CH1,v3,
37226,20250320,86,Cs0.05MA0.1FA0.85PbI3.0,1.73,MACl,14.6,PEAI,0.517,,,Me-4PACz,0.198,DMACPA,0.132,,,,,,,1000,10,5000,40,10,160,110,25,PEAI,0.25,CF3-PEAI,0.75,,,,,5000.0,33.0,11.0,100.0,100.0,7.0,21.6192,76.4611,1.12869,25.051,9307,CH2,v3,
37227,20250320,86,Cs0.05MA0.1FA0.85PbI3.0,1.73,MACl,14.6,PEAI,0.517,,,Me-4PACz,0.198,DMACPA,0.132,,,,,,,1000,10,5000,40,10,160,110,25,PEAI,0.25,CF3-PEAI,0.75,,,,,5000.0,33.0,11.0,100.0,100.0,7.0,21.4364,76.7696,1.12614,24.7954,9307,CH3,v3,
37228,20250320,86,Cs0.05MA0.1FA0.85PbI3.0,1.73,MACl,14.6,PEAI,0.517,,,Me-4PACz,0.198,DMACPA,0.132,,,,,,,1000,10,5000,40,10,160,110,25,PEAI,0.25,CF3-PEAI,0.75,,,,,5000.0,33.0,11.0,100.0,100.0,7.0,17.3151,64.5068,1.11526,24.0682,9307,CH4,v3,
37229,20250320,86,Cs0.05MA0.1FA0.85PbI3.0,1.73,MACl,14.6,PEAI,0.517,,,Me-4PACz,0.198,DMACPA,0.132,,,,,,,1000,10,5000,40,10,160,110,25,PEAI,0.25,CF3-PEAI,0.75,,,,,4000.0,30.0,10.0,100.0,90.0,5.0,20.4642,74.0654,1.12601,24.5379,9308,CH1,v3,
37230,20250320,86,Cs0.05MA0.1FA0.85PbI3.0,1.73,MACl,14.6,PEAI,0.517,,,Me-4PACz,0.198,DMACPA,0.132,,,,,,,1000,10,5000,40,10,160,110,25,PEAI,0.25,CF3-PEAI,0.75,,,,,4000.0,30.0,10.0,100.0,90.0,5.0,20.1311,71.3729,1.13499,24.8509,9308,CH2,v3,
37231,20250320,86,Cs0.05MA0.1FA0.85PbI3.0,1.73,MACl,14.6,PEAI,0.517,,,Me-4PACz,0.198,DMACPA,0.132,,,,,,,1000,10,5000,40,10,160,110,25,PEAI,0.25,CF3-PEAI,0.75,,,,,4000.0,30.0,10.0,100.0,90.0,5.0,20.2306,72.1995,1.13569,24.6727,9308,CH3,v3,
37232,20250320,86,Cs0.05MA0.1FA0.85PbI3.0,1.73,MACl,14.6,PEAI,0.517,,,Me-4PACz,0.198,DMACPA,0.132,,,,,,,1000,10,5000,40,10,160,110,25,PEAI,0.25,CF3-PEAI,0.75,,,,,4000.0,30.0,10.0,100.0,90.0,5.0,19.6119,71.3029,1.13057,24.3285,9308,CH4,v3,
37233,20250320,86,Cs0.05MA0.1FA0.85PbI3.0,1.73,MACl,14.6,PEAI,0.517,,,Me-4PACz,0.198,DMACPA,0.132,,,,,,,1000,10,5000,40,10,160,110,25,PEAI,0.5,CF3-PEAI,0.5,,,,,5000.0,30.0,11.0,100.0,100.0,7.0,9.85971,41.0337,0.981782,24.4742,9309,CH1,v3,
37234,20250320,86,Cs0.05MA0.1FA0.85PbI3.0,1.73,MACl,14.6,PEAI,0.517,,,Me-4PACz,0.198,DMACPA,0.132,,,,,,,1000,10,5000,40,10,160,110,25,PEAI,0.5,CF3-PEAI,0.5,,,,,5000.0,30.0,11.0,100.0,100.0,7.0,21.0392,74.5326,1.13264,24.9226,9309,CH2,v3,
37235,20250320,86,Cs0.05MA0.1FA0.85PbI3.0,1.73,MACl,14.6,PEAI,0.517,,,Me-4PACz,0.198,DMACPA,0.132,,,,,,,1000,10,5000,40,10,160,110,25,PEAI,0.5,CF3-PEAI,0.5,,,,,5000.0,30.0,11.0,100.0,100.0,7.0,21.3201,76.1844,1.12737,24.8231,9309,CH3,v3,
37236,20250320,86,Cs0.05MA0.1FA0.85PbI3.0,1.73,MACl,14.6,PEAI,0.517,,,Me-4PACz,0.198,DMACPA,0.132,,,,,,,1000,10,5000,40,10,160,110,25,PEAI,0.5,CF3-PEAI,0.5,,,,,5000.0,30.0,11.0,100.0,100.0,7.0,18.9359,70.1299,1.12046,24.0983,9309,CH4,v3,
37237,20250320,86,Cs0.05MA0.1FA0.85PbI3.0,1.73,MACl,14.6,PEAI,0.517,,,Me-4PACz,0.198,DMACPA,0.132,,,,,,,1000,10,5000,40,10,160,110,25,PEAI,0.5,CF3-PEAI,0.5,,,,,4900.0,31.0,14.0,120.0,100.0,5.0,20.8127,77.218,1.12225,24.0171,9310,CH1,v3,
37238,20250320,86,Cs0.05MA0.1FA0.85PbI3.0,1.73,MACl,14.6,PEAI,0.517,,,Me-4PACz,0.198,DMACPA,0.132,,,,,,,1000,10,5000,40,10,160,110,25,PEAI,0.5,CF3-PEAI,0.5,,,,,4900.0,31.0,14.0,120.0,100.0,5.0,20.9634,76.8294,1.1278,24.1937,9310,CH2,v3,
37239,20250320,86,Cs0.05MA0.1FA0.85PbI3.0,1.73,MACl,14.6,PEAI,0.517,,,Me-4PACz,0.198,DMACPA,0.132,,,,,,,1000,10,5000,40,10,160,110,25,PEAI,0.5,CF3-PEAI,0.5,,,,,4900.0,31.0,14.0,120.0,100.0,5.0,20.7555,76.682,1.1281,23.9934,9310,CH3,v3,
37240,20250320,86,Cs0.05MA0.1FA0.85PbI3.0,1.73,MACl,14.6,PEAI,0.517,,,Me-4PACz,0.198,DMACPA,0.132,,,,,,,1000,10,5000,40,10,160,110,25,PEAI,0.5,CF3-PEAI,0.5,,,,,4900.0,31.0,14.0,120.0,100.0,5.0,20.3724,76.9424,1.1244,23.548,9310,CH4,v3,
37241,20250320,86,Cs0.05MA0.1FA0.85PbI3.0,1.73,MACl,14.6,PEAI,0.517,,,Me-4PACz,0.198,DMACPA,0.132,,,,,,,1000,10,5000,40,10,160,110,25,PEAI,0.5,CF3-PEAI,0.5,,,,,5000.0,33.0,11.0,100.0,100.0,7.0,16.0293,58.1962,1.11324,24.7419,9311,CH1,v3,
37242,20250320,86,Cs0.05MA0.1FA0.85PbI3.0,1.73,MACl,14.6,PEAI,0.517,,,Me-4PACz,0.198,DMACPA,0.132,,,,,,,1000,10,5000,40,10,160,110,25,PEAI,0.5,CF3-PEAI,0.5,,,,,5000.0,33.0,11.0,100.0,100.0,7.0,22.0005,77.5411,1.12876,25.1363,9311,CH2,v3,
37243,20250320,86,Cs0.05MA0.1FA0.85PbI3.0,1.73,MACl,14.6,PEAI,0.517,,,Me-4PACz,0.198,DMACPA,0.132,,,,,,,1000,10,5000,40,10,160,110,25,PEAI,0.5,CF3-PEAI,0.5,,,,,5000.0,33.0,11.0,100.0,100.0,7.0,19.0489,69.3128,1.11844,24.5722,9311,CH3,v3,
37244,20250320,86,Cs0.05MA0.1FA0.85PbI3.0,1.73,MACl,14.6,PEAI,0.517,,,Me-4PACz,0.198,DMACPA,0.132,,,,,,,1000,10,5000,40,10,160,110,25,PEAI,0.5,CF3-PEAI,0.5,,,,,5000.0,33.0,11.0,100.0,100.0,7.0,21.6593,77.9998,1.1263,24.6546,9311,CH4,v3,
37245,20250320,86,Cs0.05MA0.1FA0.85PbI3.0,1.73,MACl,14.6,PEAI,0.517,,,Me-4PACz,0.198,DMACPA,0.132,,,,,,,1000,10,5000,40,10,160,110,25,PEAI,0.5,CF3-PEAI,0.5,,,,,4000.0,30.0,10.0,100.0,90.0,5.0,23.5267,81.8337,1.1338,25.3567,9312,CH1,v3,
37246,20250320,86,Cs0.05MA0.1FA0.85PbI3.0,1.73,MACl,14.6,PEAI,0.517,,,Me-4PACz,0.198,DMACPA,0.132,,,,,,,1000,10,5000,40,10,160,110,25,PEAI,0.5,CF3-PEAI,0.5,,,,,4000.0,30.0,10.0,100.0,90.0,5.0,21.7303,74.3089,1.14158,25.6165,9312,CH2,v3,
37247,20250320,86,Cs0.05MA0.1FA0.85PbI3.0,1.73,MACl,14.6,PEAI,0.517,,,Me-4PACz,0.198,DMACPA,0.132,,,,,,,1000,10,5000,40,10,160,110,25,PEAI,0.5,CF3-PEAI,0.5,,,,,4000.0,30.0,10.0,100.0,90.0,5.0,23.5706,80.5736,1.13391,25.7988,9312,CH3,v3,
37248,20250320,86,Cs0.05MA0.1FA0.85PbI3.0,1.73,MACl,14.6,PEAI,0.517,,,Me-4PACz,0.198,DMACPA,0.132,,,,,,,1000,10,5000,40,10,160,110,25,PEAI,0.5,CF3-PEAI,0.5,,,,,4000.0,30.0,10.0,100.0,90.0,5.0,22.122,77.0175,1.1333,25.3447,9312,CH4,v3,
37249,20250320,86,Cs0.05MA0.1FA0.85PbI3.0,1.73,MACl,14.6,PEAI,0.517,,,Me-4PACz,0.198,DMACPA,0.132,,,,,,,1000,10,5000,40,10,160,110,25,PEAI,0.75,CF3-PEAI,0.25,,,,,5000.0,30.0,11.0,100.0,100.0,7.0,22.8649,81.0508,1.12422,25.0935,9313,CH1,v3,
37250,20250320,86,Cs0.05MA0.1FA0.85PbI3.0,1.73,MACl,14.6,PEAI,0.517,,,Me-4PACz,0.198,DMACPA,0.132,,,,,,,1000,10,5000,40,10,160,110,25,PEAI,0.75,CF3-PEAI,0.25,,,,,5000.0,30.0,11.0,100.0,100.0,7.0,22.5286,79.3456,1.12497,25.2391,9313,CH2,v3,
37251,20250320,86,Cs0.05MA0.1FA0.85PbI3.0,1.73,MACl,14.6,PEAI,0.517,,,Me-4PACz,0.198,DMACPA,0.132,,,,,,,1000,10,5000,40,10,160,110,25,PEAI,0.75,CF3-PEAI,0.25,,,,,5000.0,30.0,11.0,100.0,100.0,7.0,22.027,78.2975,1.11968,25.1255,9313,CH3,v3,
37252,20250320,86,Cs0.05MA0.1FA0.85PbI3.0,1.73,MACl,14.6,PEAI,0.517,,,Me-4PACz,0.198,DMACPA,0.132,,,,,,,1000,10,5000,40,10,160,110,25,PEAI,0.75,CF3-PEAI,0.25,,,,,5000.0,30.0,11.0,100.0,100.0,7.0,21.8703,79.3086,1.11642,24.7007,9313,CH4,v3,
37253,20250320,86,Cs0.05MA0.1FA0.85PbI3.0,1.73,MACl,14.6,PEAI,0.517,,,Me-4PACz,0.198,DMACPA,0.132,,,,,,,1000,10,5000,40,10,160,110,25,PEAI,0.75,CF3-PEAI,0.25,,,,,4900.0,31.0,14.0,120.0,100.0,5.0,2.6299,26.4899,0.403621,24.5971,9314,CH1,v3,
37254,20250320,86,Cs0.05MA0.1FA0.85PbI3.0,1.73,MACl,14.6,PEAI,0.517,,,Me-4PACz,0.198,DMACPA,0.132,,,,,,,1000,10,5000,40,10,160,110,25,PEAI,0.75,CF3-PEAI,0.25,,,,,4900.0,31.0,14.0,120.0,100.0,5.0,17.126,60.8502,1.11665,25.2044,9314,CH2,v3,
37255,20250320,86,Cs0.05MA0.1FA0.85PbI3.0,1.73,MACl,14.6,PEAI,0.517,,,Me-4PACz,0.198,DMACPA,0.132,,,,,,,1000,10,5000,40,10,160,110,25,PEAI,0.75,CF3-PEAI,0.25,,,,,4900.0,31.0,14.0,120.0,100.0,5.0,21.5088,77.2824,1.11954,24.8597,9314,CH3,v3,
37256,20250320,86,Cs0.05MA0.1FA0.85PbI3.0,1.73,MACl,14.6,PEAI,0.517,,,Me-4PACz,0.198,DMACPA,0.132,,,,,,,1000,10,5000,40,10,160,110,25,PEAI,0.75,CF3-PEAI,0.25,,,,,4900.0,31.0,14.0,120.0,100.0,5.0,21.9519,78.7261,1.12341,24.8209,9314,CH4,v3,
37257,20250320,86,Cs0.05MA0.1FA0.85PbI3.0,1.73,MACl,14.6,PEAI,0.517,,,Me-4PACz,0.198,DMACPA,0.132,,,,,,,1000,10,5000,40,10,160,110,25,PEAI,0.75,CF3-PEAI,0.25,,,,,5000.0,33.0,11.0,100.0,100.0,7.0,19.9747,70.2907,1.12596,25.2383,9315,CH1,v3,
37258,20250320,86,Cs0.05MA0.1FA0.85PbI3.0,1.73,MACl,14.6,PEAI,0.517,,,Me-4PACz,0.198,DMACPA,0.132,,,,,,,1000,10,5000,40,10,160,110,25,PEAI,0.75,CF3-PEAI,0.25,,,,,5000.0,33.0,11.0,100.0,100.0,7.0,17.8761,62.6075,1.11867,25.5239,9315,CH2,v3,
37259,20250320,86,Cs0.05MA0.1FA0.85PbI3.0,1.73,MACl,14.6,PEAI,0.517,,,Me-4PACz,0.198,DMACPA,0.132,,,,,,,1000,10,5000,40,10,160,110,25,PEAI,0.75,CF3-PEAI,0.25,,,,,5000.0,33.0,11.0,100.0,100.0,7.0,21.5691,75.4597,1.12329,25.4464,9315,CH3,v3,
37260,20250320,86,Cs0.05MA0.1FA0.85PbI3.0,1.73,MACl,14.6,PEAI,0.517,,,Me-4PACz,0.198,DMACPA,0.132,,,,,,,1000,10,5000,40,10,160,110,25,PEAI,0.75,CF3-PEAI,0.25,,,,,5000.0,33.0,11.0,100.0,100.0,7.0,21.7307,77.6619,1.11671,25.0567,9315,CH4,v3,
37261,20250320,86,Cs0.05MA0.1FA0.85PbI3.0,1.73,MACl,14.6,PEAI,0.517,,,Me-4PACz,0.198,DMACPA,0.132,,,,,,,1000,10,5000,40,10,160,110,25,PEAI,0.75,CF3-PEAI,0.25,,,,,4000.0,30.0,10.0,100.0,90.0,5.0,22.461,80.7923,1.10996,25.0467,9316,CH1,v3,
37262,20250320,86,Cs0.05MA0.1FA0.85PbI3.0,1.73,MACl,14.6,PEAI,0.517,,,Me-4PACz,0.198,DMACPA,0.132,,,,,,,1000,10,5000,40,10,160,110,25,PEAI,0.75,CF3-PEAI,0.25,,,,,4000.0,30.0,10.0,100.0,90.0,5.0,12.0742,44.8851,1.06591,25.2368,9316,CH2,v3,
37263,20250320,86,Cs0.05MA0.1FA0.85PbI3.0,1.73,MACl,14.6,PEAI,0.517,,,Me-4PACz,0.198,DMACPA,0.132,,,,,,,1000,10,5000,40,10,160,110,25,PEAI,0.75,CF3-PEAI,0.25,,,,,4000.0,30.0,10.0,100.0,90.0,5.0,20.9137,72.818,1.13056,25.4037,9316,CH3,v3,
37264,20250320,86,Cs0.05MA0.1FA0.85PbI3.0,1.73,MACl,14.6,PEAI,0.517,,,Me-4PACz,0.198,DMACPA,0.132,,,,,,,1000,10,5000,40,10,160,110,25,PEAI,0.75,CF3-PEAI,0.25,,,,,4000.0,30.0,10.0,100.0,90.0,5.0,21.0322,73.919,1.12695,25.2478,9316,CH4,v3,
37265,20250320,86,Cs0.05MA0.1FA0.85PbI3.0,1.73,MACl,14.6,PEAI,0.517,,,Me-4PACz,0.198,DMACPA,0.132,,,,,,,1000,10,5000,40,10,160,110,25,PEAI,1.0,PDADI,0.5,,,,,5000.0,30.0,11.0,100.0,100.0,7.0,22.9979,81.8414,1.13775,24.6984,9317,CH1,v3,
37266,20250320,86,Cs0.05MA0.1FA0.85PbI3.0,1.73,MACl,14.6,PEAI,0.517,,,Me-4PACz,0.198,DMACPA,0.132,,,,,,,1000,10,5000,40,10,160,110,25,PEAI,1.0,PDADI,0.5,,,,,5000.0,30.0,11.0,100.0,100.0,7.0,0.723452,24.9969,0.125808,23.0045,9317,CH2,v3,
37267,20250320,86,Cs0.05MA0.1FA0.85PbI3.0,1.73,MACl,14.6,PEAI,0.517,,,Me-4PACz,0.198,DMACPA,0.132,,,,,,,1000,10,5000,40,10,160,110,25,PEAI,1.0,PDADI,0.5,,,,,5000.0,30.0,11.0,100.0,100.0,7.0,14.9476,54.5114,1.12044,24.4735,9317,CH3,v3,
37268,20250320,86,Cs0.05MA0.1FA0.85PbI3.0,1.73,MACl,14.6,PEAI,0.517,,,Me-4PACz,0.198,DMACPA,0.132,,,,,,,1000,10,5000,40,10,160,110,25,PEAI,1.0,PDADI,0.5,,,,,5000.0,30.0,11.0,100.0,100.0,7.0,21.6507,78.9842,1.13764,24.0949,9317,CH4,v3,
37269,20250320,86,Cs0.05MA0.1FA0.85PbI3.0,1.73,MACl,14.6,PEAI,0.517,,,Me-4PACz,0.198,DMACPA,0.132,,,,,,,1000,10,5000,40,10,160,110,25,PEAI,1.0,PDADI,0.5,,,,,4900.0,31.0,14.0,120.0,100.0,5.0,22.9635,80.8589,1.13142,25.1006,9318,CH1,v3,
37270,20250320,86,Cs0.05MA0.1FA0.85PbI3.0,1.73,MACl,14.6,PEAI,0.517,,,Me-4PACz,0.198,DMACPA,0.132,,,,,,,1000,10,5000,40,10,160,110,25,PEAI,1.0,PDADI,0.5,,,,,4900.0,31.0,14.0,120.0,100.0,5.0,20.0364,64.3421,1.13411,27.4581,9318,CH2,v3,
37271,20250320,86,Cs0.05MA0.1FA0.85PbI3.0,1.73,MACl,14.6,PEAI,0.517,,,Me-4PACz,0.198,DMACPA,0.132,,,,,,,1000,10,5000,40,10,160,110,25,PEAI,1.0,PDADI,0.5,,,,,4900.0,31.0,14.0,120.0,100.0,5.0,24.9247,77.1829,1.13241,28.517,9318,CH3,v3,
37272,20250320,86,Cs0.05MA0.1FA0.85PbI3.0,1.73,MACl,14.6,PEAI,0.517,,,Me-4PACz,0.198,DMACPA,0.132,,,,,,,1000,10,5000,40,10,160,110,25,PEAI,1.0,PDADI,0.5,,,,,4900.0,31.0,14.0,120.0,100.0,5.0,24.5209,75.2628,1.12751,28.8959,9318,CH4,v3,
37273,20250320,86,Cs0.05MA0.1FA0.85PbI3.0,1.73,MACl,14.6,PEAI,0.517,,,Me-4PACz,0.198,DMACPA,0.132,,,,,,,1000,10,5000,40,10,160,110,25,PEAI,1.0,PDADI,0.5,,,,,5000.0,33.0,11.0,100.0,100.0,7.0,26.462,77.2113,1.12925,30.3495,9319,CH1,v3,
37274,20250320,86,Cs0.05MA0.1FA0.85PbI3.0,1.73,MACl,14.6,PEAI,0.517,,,Me-4PACz,0.198,DMACPA,0.132,,,,,,,1000,10,5000,40,10,160,110,25,PEAI,1.0,PDADI,0.5,,,,,5000.0,33.0,11.0,100.0,100.0,7.0,2.42e-05,0.0134783,0.00818,21.9578,9319,CH2,v3,
37275,20250320,86,Cs0.05MA0.1FA0.85PbI3.0,1.73,MACl,14.6,PEAI,0.517,,,Me-4PACz,0.198,DMACPA,0.132,,,,,,,1000,10,5000,40,10,160,110,25,PEAI,1.0,PDADI,0.5,,,,,5000.0,33.0,11.0,100.0,100.0,7.0,1.75e-05,0.031055,0.003646,15.4513,9319,CH3,v3,
37276,20250320,86,Cs0.05MA0.1FA0.85PbI3.0,1.73,MACl,14.6,PEAI,0.517,,,Me-4PACz,0.198,DMACPA,0.132,,,,,,,1000,10,5000,40,10,160,110,25,PEAI,1.0,PDADI,0.5,,,,,5000.0,33.0,11.0,100.0,100.0,7.0,1.59e-05,0.0492593,0.0026,12.4141,9319,CH4,v3,
37277,20250320,86,Cs0.05MA0.1FA0.85PbI3.0,1.73,MACl,14.6,PEAI,0.517,,,Me-4PACz,0.198,DMACPA,0.132,,,,,,,1000,10,5000,40,10,160,110,25,PEAI,1.0,PDADI,0.5,,,,,4000.0,30.0,10.0,100.0,90.0,5.0,23.4654,84.1735,1.13616,24.5366,9320,CH1,v3,
37278,20250320,86,Cs0.05MA0.1FA0.85PbI3.0,1.73,MACl,14.6,PEAI,0.517,,,Me-4PACz,0.198,DMACPA,0.132,,,,,,,1000,10,5000,40,10,160,110,25,PEAI,1.0,PDADI,0.5,,,,,4000.0,30.0,10.0,100.0,90.0,5.0,7.55969,32.9631,0.935405,24.5175,9320,CH2,v3,
37279,20250320,86,Cs0.05MA0.1FA0.85PbI3.0,1.73,MACl,14.6,PEAI,0.517,,,Me-4PACz,0.198,DMACPA,0.132,,,,,,,1000,10,5000,40,10,160,110,25,PEAI,1.0,PDADI,0.5,,,,,4000.0,30.0,10.0,100.0,90.0,5.0,23.8351,84.4439,1.13614,24.8438,9320,CH3,v3,
37280,20250320,86,Cs0.05MA0.1FA0.85PbI3.0,1.73,MACl,14.6,PEAI,0.517,,,Me-4PACz,0.198,DMACPA,0.132,,,,,,,1000,10,5000,40,10,160,110,25,PEAI,1.0,PDADI,0.5,,,,,4000.0,30.0,10.0,100.0,90.0,5.0,17.7783,64.9805,1.12694,24.2777,9320,CH4,v3,
37281,20250320,86,Cs0.05MA0.1FA0.85PbI3.0,1.73,MACl,14.6,PEAI,0.517,,,Me-4PACz,0.198,DMACPA,0.132,,,,,,,1000,10,5000,40,10,160,110,25,PEAI,1.0,PDADI,1.0,,,,,5000.0,30.0,11.0,100.0,100.0,7.0,21.8705,80.5622,1.13251,23.971,9321,CH1,v3,
37282,20250320,86,Cs0.05MA0.1FA0.85PbI3.0,1.73,MACl,14.6,PEAI,0.517,,,Me-4PACz,0.198,DMACPA,0.132,,,,,,,1000,10,5000,40,10,160,110,25,PEAI,1.0,PDADI,1.0,,,,,5000.0,30.0,11.0,100.0,100.0,7.0,22.2984,81.7206,1.13678,24.0029,9321,CH2,v3,
37283,20250320,86,Cs0.05MA0.1FA0.85PbI3.0,1.73,MACl,14.6,PEAI,0.517,,,Me-4PACz,0.198,DMACPA,0.132,,,,,,,1000,10,5000,40,10,160,110,25,PEAI,1.0,PDADI,1.0,,,,,5000.0,30.0,11.0,100.0,100.0,7.0,1.84588,28.3458,0.275932,23.6,9321,CH3,v3,
37284,20250320,86,Cs0.05MA0.1FA0.85PbI3.0,1.73,MACl,14.6,PEAI,0.517,,,Me-4PACz,0.198,DMACPA,0.132,,,,,,,1000,10,5000,40,10,160,110,25,PEAI,1.0,PDADI,1.0,,,,,5000.0,30.0,11.0,100.0,100.0,7.0,17.963,68.01,1.12766,23.4223,9321,CH4,v3,
37285,20250320,86,Cs0.05MA0.1FA0.85PbI3.0,1.73,MACl,14.6,PEAI,0.517,,,Me-4PACz,0.198,DMACPA,0.132,,,,,,,1000,10,5000,40,10,160,110,25,PEAI,1.0,PDADI,1.0,,,,,4900.0,31.0,14.0,120.0,100.0,5.0,22.0693,80.6036,1.14197,23.9761,9322,CH1,v3,
37286,20250320,86,Cs0.05MA0.1FA0.85PbI3.0,1.73,MACl,14.6,PEAI,0.517,,,Me-4PACz,0.198,DMACPA,0.132,,,,,,,1000,10,5000,40,10,160,110,25,PEAI,1.0,PDADI,1.0,,,,,4900.0,31.0,14.0,120.0,100.0,5.0,22.2233,81.6889,1.1389,23.887,9322,CH2,v3,
37287,20250320,86,Cs0.05MA0.1FA0.85PbI3.0,1.73,MACl,14.6,PEAI,0.517,,,Me-4PACz,0.198,DMACPA,0.132,,,,,,,1000,10,5000,40,10,160,110,25,PEAI,1.0,PDADI,1.0,,,,,4900.0,31.0,14.0,120.0,100.0,5.0,21.9914,81.7917,1.13622,23.6637,9322,CH3,v3,
37288,20250320,86,Cs0.05MA0.1FA0.85PbI3.0,1.73,MACl,14.6,PEAI,0.517,,,Me-4PACz,0.198,DMACPA,0.132,,,,,,,1000,10,5000,40,10,160,110,25,PEAI,1.0,PDADI,1.0,,,,,4900.0,31.0,14.0,120.0,100.0,5.0,21.2543,80.1237,1.1365,23.3408,9322,CH4,v3,
37289,20250320,86,Cs0.05MA0.1FA0.85PbI3.0,1.73,MACl,14.6,PEAI,0.517,,,Me-4PACz,0.198,DMACPA,0.132,,,,,,,1000,10,5000,40,10,160,110,25,PEAI,1.0,PDADI,1.0,,,,,5000.0,33.0,11.0,100.0,100.0,7.0,14.121,56.3346,1.13668,22.0523,9323,CH1,v3,
37290,20250320,86,Cs0.05MA0.1FA0.85PbI3.0,1.73,MACl,14.6,PEAI,0.517,,,Me-4PACz,0.198,DMACPA,0.132,,,,,,,1000,10,5000,40,10,160,110,25,PEAI,1.0,PDADI,1.0,,,,,5000.0,33.0,11.0,100.0,100.0,7.0,19.5677,77.5965,1.14393,22.0444,9323,CH2,v3,
37291,20250320,86,Cs0.05MA0.1FA0.85PbI3.0,1.73,MACl,14.6,PEAI,0.517,,,Me-4PACz,0.198,DMACPA,0.132,,,,,,,1000,10,5000,40,10,160,110,25,PEAI,1.0,PDADI,1.0,,,,,5000.0,33.0,11.0,100.0,100.0,7.0,19.478,78.138,1.14268,21.8151,9323,CH3,v3,
37292,20250320,86,Cs0.05MA0.1FA0.85PbI3.0,1.73,MACl,14.6,PEAI,0.517,,,Me-4PACz,0.198,DMACPA,0.132,,,,,,,1000,10,5000,40,10,160,110,25,PEAI,1.0,PDADI,1.0,,,,,5000.0,33.0,11.0,100.0,100.0,7.0,18.9464,77.3343,1.14543,21.3887,9323,CH4,v3,
37293,20250320,86,Cs0.05MA0.1FA0.85PbI3.0,1.73,MACl,14.6,PEAI,0.517,,,Me-4PACz,0.198,DMACPA,0.132,,,,,,,1000,10,5000,40,10,160,110,25,PEAI,1.0,PDADI,1.0,,,,,4000.0,30.0,10.0,100.0,90.0,5.0,19.7484,78.3208,1.13723,22.1721,9324,CH1,v3,
37294,20250320,86,Cs0.05MA0.1FA0.85PbI3.0,1.73,MACl,14.6,PEAI,0.517,,,Me-4PACz,0.198,DMACPA,0.132,,,,,,,1000,10,5000,40,10,160,110,25,PEAI,1.0,PDADI,1.0,,,,,4000.0,30.0,10.0,100.0,90.0,5.0,19.6903,78.6014,1.13854,22.0027,9324,CH2,v3,
37295,20250320,86,Cs0.05MA0.1FA0.85PbI3.0,1.73,MACl,14.6,PEAI,0.517,,,Me-4PACz,0.198,DMACPA,0.132,,,,,,,1000,10,5000,40,10,160,110,25,PEAI,1.0,PDADI,1.0,,,,,4000.0,30.0,10.0,100.0,90.0,5.0,20.0532,80.3338,1.13722,21.9502,9324,CH3,v3,
37296,20250320,86,Cs0.05MA0.1FA0.85PbI3.0,1.73,MACl,14.6,PEAI,0.517,,,Me-4PACz,0.198,DMACPA,0.132,,,,,,,1000,10,5000,40,10,160,110,25,PEAI,1.0,PDADI,1.0,,,,,4000.0,30.0,10.0,100.0,90.0,5.0,19.268,79.6109,1.13252,21.3707,9324,CH4,v3,
37297,20250320,86,Cs0.05MA0.1FA0.85PbI3.0,1.73,MACl,14.6,PEAI,0.517,,,Me-4PACz,0.198,DMACPA,0.132,,,,,,,1000,10,5000,40,10,160,110,25,PEAI,0.5,PDADI,1.0,,,,,5000.0,30.0,11.0,100.0,100.0,7.0,6.77174,37.8015,0.806928,22.2002,9325,CH1,v3,
37298,20250320,86,Cs0.05MA0.1FA0.85PbI3.0,1.73,MACl,14.6,PEAI,0.517,,,Me-4PACz,0.198,DMACPA,0.132,,,,,,,1000,10,5000,40,10,160,110,25,PEAI,0.5,PDADI,1.0,,,,,5000.0,30.0,11.0,100.0,100.0,7.0,16.6795,66.4041,1.13711,22.0894,9325,CH2,v3,
37299,20250320,86,Cs0.05MA0.1FA0.85PbI3.0,1.73,MACl,14.6,PEAI,0.517,,,Me-4PACz,0.198,DMACPA,0.132,,,,,,,1000,10,5000,40,10,160,110,25,PEAI,0.5,PDADI,1.0,,,,,5000.0,30.0,11.0,100.0,100.0,7.0,17.5293,69.5803,1.13596,22.1775,9325,CH3,v3,
37300,20250320,86,Cs0.05MA0.1FA0.85PbI3.0,1.73,MACl,14.6,PEAI,0.517,,,Me-4PACz,0.198,DMACPA,0.132,,,,,,,1000,10,5000,40,10,160,110,25,PEAI,0.5,PDADI,1.0,,,,,5000.0,30.0,11.0,100.0,100.0,7.0,19.41,78.9227,1.12671,21.8278,9325,CH4,v3,
37301,20250320,86,Cs0.05MA0.1FA0.85PbI3.0,1.73,MACl,14.6,PEAI,0.517,,,Me-4PACz,0.198,DMACPA,0.132,,,,,,,1000,10,5000,40,10,160,110,25,PEAI,0.5,PDADI,1.0,,,,,4900.0,31.0,14.0,120.0,100.0,5.0,15.315,61.2494,1.13363,22.0569,9326,CH1,v3,
37302,20250320,86,Cs0.05MA0.1FA0.85PbI3.0,1.73,MACl,14.6,PEAI,0.517,,,Me-4PACz,0.198,DMACPA,0.132,,,,,,,1000,10,5000,40,10,160,110,25,PEAI,0.5,PDADI,1.0,,,,,4900.0,31.0,14.0,120.0,100.0,5.0,16.2269,68.2851,1.14081,20.8303,9326,CH2,v3,
37303,20250320,86,Cs0.05MA0.1FA0.85PbI3.0,1.73,MACl,14.6,PEAI,0.517,,,Me-4PACz,0.198,DMACPA,0.132,,,,,,,1000,10,5000,40,10,160,110,25,PEAI,0.5,PDADI,1.0,,,,,4900.0,31.0,14.0,120.0,100.0,5.0,15.3557,65.099,1.14289,20.6391,9326,CH3,v3,
37304,20250320,86,Cs0.05MA0.1FA0.85PbI3.0,1.73,MACl,14.6,PEAI,0.517,,,Me-4PACz,0.198,DMACPA,0.132,,,,,,,1000,10,5000,40,10,160,110,25,PEAI,0.5,PDADI,1.0,,,,,4900.0,31.0,14.0,120.0,100.0,5.0,17.0506,73.4088,1.13433,20.4764,9326,CH4,v3,
37305,20250320,86,Cs0.05MA0.1FA0.85PbI3.0,1.73,MACl,14.6,PEAI,0.517,,,Me-4PACz,0.198,DMACPA,0.132,,,,,,,1000,10,5000,40,10,160,110,25,PEAI,0.5,PDADI,1.0,,,,,5000.0,33.0,11.0,100.0,100.0,7.0,15.5518,55.193,1.14264,24.6597,9327,CH1,v3,
37306,20250320,86,Cs0.05MA0.1FA0.85PbI3.0,1.73,MACl,14.6,PEAI,0.517,,,Me-4PACz,0.198,DMACPA,0.132,,,,,,,1000,10,5000,40,10,160,110,25,PEAI,0.5,PDADI,1.0,,,,,5000.0,33.0,11.0,100.0,100.0,7.0,13.2588,52.5963,1.13532,22.204,9327,CH2,v3,
37307,20250320,86,Cs0.05MA0.1FA0.85PbI3.0,1.73,MACl,14.6,PEAI,0.517,,,Me-4PACz,0.198,DMACPA,0.132,,,,,,,1000,10,5000,40,10,160,110,25,PEAI,0.5,PDADI,1.0,,,,,5000.0,33.0,11.0,100.0,100.0,7.0,12.4361,52.4502,1.12911,20.9991,9327,CH3,v3,
37308,20250320,86,Cs0.05MA0.1FA0.85PbI3.0,1.73,MACl,14.6,PEAI,0.517,,,Me-4PACz,0.198,DMACPA,0.132,,,,,,,1000,10,5000,40,10,160,110,25,PEAI,0.5,PDADI,1.0,,,,,5000.0,33.0,11.0,100.0,100.0,7.0,12.5191,54.1192,1.12931,20.4837,9327,CH4,v3,
37309,20250320,86,Cs0.05MA0.1FA0.85PbI3.0,1.73,MACl,14.6,PEAI,0.517,,,Me-4PACz,0.198,DMACPA,0.132,,,,,,,1000,10,5000,40,10,160,110,25,PEAI,0.5,PDADI,1.0,,,,,4000.0,30.0,10.0,100.0,90.0,5.0,10.8326,56.1242,1.12374,17.1757,9328,CH1,v3,
37310,20250320,86,Cs0.05MA0.1FA0.85PbI3.0,1.73,MACl,14.6,PEAI,0.517,,,Me-4PACz,0.198,DMACPA,0.132,,,,,,,1000,10,5000,40,10,160,110,25,PEAI,0.5,PDADI,1.0,,,,,4000.0,30.0,10.0,100.0,90.0,5.0,9.44546,56.4267,1.11545,15.0068,9328,CH2,v3,
37311,20250320,86,Cs0.05MA0.1FA0.85PbI3.0,1.73,MACl,14.6,PEAI,0.517,,,Me-4PACz,0.198,DMACPA,0.132,,,,,,,1000,10,5000,40,10,160,110,25,PEAI,0.5,PDADI,1.0,,,,,4000.0,30.0,10.0,100.0,90.0,5.0,9.35967,56.6132,1.12259,14.7273,9328,CH3,v3,
37312,20250320,86,Cs0.05MA0.1FA0.85PbI3.0,1.73,MACl,14.6,PEAI,0.517,,,Me-4PACz,0.198,DMACPA,0.132,,,,,,,1000,10,5000,40,10,160,110,25,PEAI,0.5,PDADI,1.0,,,,,4000.0,30.0,10.0,100.0,90.0,5.0,11.7613,69.2169,1.13295,14.9978,9328,CH4,v3,
37313,20250320,86,Cs0.05MA0.1FA0.85PbI3.0,1.73,MACl,14.6,PEAI,0.517,,,Me-4PACz,0.198,DMACPA,0.132,,,,,,,1000,10,5000,40,10,160,110,25,PEAI,1.0,VBETS,0.5,,,,,5000.0,30.0,11.0,100.0,100.0,7.0,16.7677,63.4978,1.08635,24.3078,9329,CH1,v3,
37314,20250320,86,Cs0.05MA0.1FA0.85PbI3.0,1.73,MACl,14.6,PEAI,0.517,,,Me-4PACz,0.198,DMACPA,0.132,,,,,,,1000,10,5000,40,10,160,110,25,PEAI,1.0,VBETS,0.5,,,,,5000.0,30.0,11.0,100.0,100.0,7.0,10.7778,42.5588,1.03676,24.4264,9329,CH2,v3,
37315,20250320,86,Cs0.05MA0.1FA0.85PbI3.0,1.73,MACl,14.6,PEAI,0.517,,,Me-4PACz,0.198,DMACPA,0.132,,,,,,,1000,10,5000,40,10,160,110,25,PEAI,1.0,VBETS,0.5,,,,,5000.0,30.0,11.0,100.0,100.0,7.0,14.2537,55.229,1.06193,24.3034,9329,CH3,v3,
37316,20250320,86,Cs0.05MA0.1FA0.85PbI3.0,1.73,MACl,14.6,PEAI,0.517,,,Me-4PACz,0.198,DMACPA,0.132,,,,,,,1000,10,5000,40,10,160,110,25,PEAI,1.0,VBETS,0.5,,,,,5000.0,30.0,11.0,100.0,100.0,7.0,17.4304,68.1519,1.07535,23.7837,9329,CH4,v3,
37317,20250320,86,Cs0.05MA0.1FA0.85PbI3.0,1.73,MACl,14.6,PEAI,0.517,,,Me-4PACz,0.198,DMACPA,0.132,,,,,,,1000,10,5000,40,10,160,110,25,PEAI,1.0,VBETS,0.5,,,,,4900.0,31.0,14.0,120.0,100.0,5.0,22.5839,80.3394,1.08634,25.8765,9330,CH1,v3,
37318,20250320,86,Cs0.05MA0.1FA0.85PbI3.0,1.73,MACl,14.6,PEAI,0.517,,,Me-4PACz,0.198,DMACPA,0.132,,,,,,,1000,10,5000,40,10,160,110,25,PEAI,1.0,VBETS,0.5,,,,,4900.0,31.0,14.0,120.0,100.0,5.0,22.9637,78.1174,1.08393,27.1202,9330,CH2,v3,
37319,20250320,86,Cs0.05MA0.1FA0.85PbI3.0,1.73,MACl,14.6,PEAI,0.517,,,Me-4PACz,0.198,DMACPA,0.132,,,,,,,1000,10,5000,40,10,160,110,25,PEAI,1.0,VBETS,0.5,,,,,4900.0,31.0,14.0,120.0,100.0,5.0,6.44736,25.5082,0.858835,29.4302,9330,CH3,v3,
37320,20250320,86,Cs0.05MA0.1FA0.85PbI3.0,1.73,MACl,14.6,PEAI,0.517,,,Me-4PACz,0.198,DMACPA,0.132,,,,,,,1000,10,5000,40,10,160,110,25,PEAI,1.0,VBETS,0.5,,,,,4900.0,31.0,14.0,120.0,100.0,5.0,20.608,35.7994,1.04627,55.0193,9330,CH4,v3,
37321,20250320,86,Cs0.05MA0.1FA0.85PbI3.0,1.73,MACl,14.6,PEAI,0.517,,,Me-4PACz,0.198,DMACPA,0.132,,,,,,,1000,10,5000,40,10,160,110,25,PEAI,1.0,VBETS,0.5,,,,,5000.0,33.0,11.0,100.0,100.0,7.0,22.1296,81.9183,1.10455,24.4573,9331,CH1,v3,
37322,20250320,86,Cs0.05MA0.1FA0.85PbI3.0,1.73,MACl,14.6,PEAI,0.517,,,Me-4PACz,0.198,DMACPA,0.132,,,,,,,1000,10,5000,40,10,160,110,25,PEAI,1.0,VBETS,0.5,,,,,5000.0,33.0,11.0,100.0,100.0,7.0,21.7016,78.9617,1.10053,24.9732,9331,CH2,v3,
37323,20250320,86,Cs0.05MA0.1FA0.85PbI3.0,1.73,MACl,14.6,PEAI,0.517,,,Me-4PACz,0.198,DMACPA,0.132,,,,,,,1000,10,5000,40,10,160,110,25,PEAI,1.0,VBETS,0.5,,,,,5000.0,33.0,11.0,100.0,100.0,7.0,21.9627,79.172,1.10476,25.11,9331,CH3,v3,
37324,20250320,86,Cs0.05MA0.1FA0.85PbI3.0,1.73,MACl,14.6,PEAI,0.517,,,Me-4PACz,0.198,DMACPA,0.132,,,,,,,1000,10,5000,40,10,160,110,25,PEAI,1.0,VBETS,0.5,,,,,5000.0,33.0,11.0,100.0,100.0,7.0,21.9243,79.7134,1.10443,24.9032,9331,CH4,v3,
37325,20250320,86,Cs0.05MA0.1FA0.85PbI3.0,1.73,MACl,14.6,PEAI,0.517,,,Me-4PACz,0.198,DMACPA,0.132,,,,,,,1000,10,5000,40,10,160,110,25,PEAI,1.0,VBETS,0.5,,,,,4000.0,30.0,10.0,100.0,90.0,5.0,21.8951,73.3126,1.20127,24.8614,9332,CH1,v3,
37326,20250320,86,Cs0.05MA0.1FA0.85PbI3.0,1.73,MACl,14.6,PEAI,0.517,,,Me-4PACz,0.198,DMACPA,0.132,,,,,,,1000,10,5000,40,10,160,110,25,PEAI,1.0,VBETS,0.5,,,,,4000.0,30.0,10.0,100.0,90.0,5.0,25.3512,80.9082,1.11328,28.145,9332,CH2,v3,
37327,20250320,86,Cs0.05MA0.1FA0.85PbI3.0,1.73,MACl,14.6,PEAI,0.517,,,Me-4PACz,0.198,DMACPA,0.132,,,,,,,1000,10,5000,40,10,160,110,25,PEAI,1.0,VBETS,0.5,,,,,4000.0,30.0,10.0,100.0,90.0,5.0,24.8242,79.6667,1.1146,27.9563,9332,CH3,v3,
37328,20250320,86,Cs0.05MA0.1FA0.85PbI3.0,1.73,MACl,14.6,PEAI,0.517,,,Me-4PACz,0.198,DMACPA,0.132,,,,,,,1000,10,5000,40,10,160,110,25,PEAI,1.0,VBETS,0.5,,,,,4000.0,30.0,10.0,100.0,90.0,5.0,23.5987,79.1963,1.10785,26.897,9332,CH4,v3,
37329,20250320,86,Cs0.05MA0.1FA0.85PbI3.0,1.73,MACl,14.6,PEAI,0.517,,,Me-4PACz,0.198,DMACPA,0.132,,,,,,,1000,10,5000,40,10,160,110,25,PEAI,1.0,VBETS,1.0,,,,,5000.0,30.0,11.0,100.0,100.0,7.0,18.6673,74.2747,1.07015,23.4852,9333,CH1,v3,
37330,20250320,86,Cs0.05MA0.1FA0.85PbI3.0,1.73,MACl,14.6,PEAI,0.517,,,Me-4PACz,0.198,DMACPA,0.132,,,,,,,1000,10,5000,40,10,160,110,25,PEAI,1.0,VBETS,1.0,,,,,5000.0,30.0,11.0,100.0,100.0,7.0,17.7021,69.6576,1.0726,23.6929,9333,CH2,v3,
37331,20250320,86,Cs0.05MA0.1FA0.85PbI3.0,1.73,MACl,14.6,PEAI,0.517,,,Me-4PACz,0.198,DMACPA,0.132,,,,,,,1000,10,5000,40,10,160,110,25,PEAI,1.0,VBETS,1.0,,,,,5000.0,30.0,11.0,100.0,100.0,7.0,17.1902,69.0273,1.05437,23.6193,9333,CH3,v3,
37332,20250320,86,Cs0.05MA0.1FA0.85PbI3.0,1.73,MACl,14.6,PEAI,0.517,,,Me-4PACz,0.198,DMACPA,0.132,,,,,,,1000,10,5000,40,10,160,110,25,PEAI,1.0,VBETS,1.0,,,,,5000.0,30.0,11.0,100.0,100.0,7.0,17.2128,69.8413,1.05383,23.3868,9333,CH4,v3,
37333,20250320,86,Cs0.05MA0.1FA0.85PbI3.0,1.73,MACl,14.6,PEAI,0.517,,,Me-4PACz,0.198,DMACPA,0.132,,,,,,,1000,10,5000,40,10,160,110,25,PEAI,1.0,VBETS,1.0,,,,,4900.0,31.0,14.0,120.0,100.0,5.0,20.5811,78.2408,1.08756,24.1869,9334,CH1,v3,
37334,20250320,86,Cs0.05MA0.1FA0.85PbI3.0,1.73,MACl,14.6,PEAI,0.517,,,Me-4PACz,0.198,DMACPA,0.132,,,,,,,1000,10,5000,40,10,160,110,25,PEAI,1.0,VBETS,1.0,,,,,4900.0,31.0,14.0,120.0,100.0,5.0,21.0999,77.5358,1.08873,24.9953,9334,CH2,v3,
37335,20250320,86,Cs0.05MA0.1FA0.85PbI3.0,1.73,MACl,14.6,PEAI,0.517,,,Me-4PACz,0.198,DMACPA,0.132,,,,,,,1000,10,5000,40,10,160,110,25,PEAI,1.0,VBETS,1.0,,,,,4900.0,31.0,14.0,120.0,100.0,5.0,5.97387,30.4298,0.767712,25.5716,9334,CH3,v3,
37336,20250320,86,Cs0.05MA0.1FA0.85PbI3.0,1.73,MACl,14.6,PEAI,0.517,,,Me-4PACz,0.198,DMACPA,0.132,,,,,,,1000,10,5000,40,10,160,110,25,PEAI,1.0,VBETS,1.0,,,,,4900.0,31.0,14.0,120.0,100.0,5.0,20.9917,76.5222,1.08772,25.2199,9334,CH4,v3,
37337,20250320,86,Cs0.05MA0.1FA0.85PbI3.0,1.73,MACl,14.6,PEAI,0.517,,,Me-4PACz,0.198,DMACPA,0.132,,,,,,,1000,10,5000,40,10,160,110,25,PEAI,1.0,VBETS,1.0,,,,,5000.0,33.0,11.0,100.0,100.0,7.0,19.504,76.6644,1.08331,23.4842,9335,CH1,v3,
37338,20250320,86,Cs0.05MA0.1FA0.85PbI3.0,1.73,MACl,14.6,PEAI,0.517,,,Me-4PACz,0.198,DMACPA,0.132,,,,,,,1000,10,5000,40,10,160,110,25,PEAI,1.0,VBETS,1.0,,,,,5000.0,33.0,11.0,100.0,100.0,7.0,18.9158,72.6234,1.08425,24.0226,9335,CH2,v3,
37339,20250320,86,Cs0.05MA0.1FA0.85PbI3.0,1.73,MACl,14.6,PEAI,0.517,,,Me-4PACz,0.198,DMACPA,0.132,,,,,,,1000,10,5000,40,10,160,110,25,PEAI,1.0,VBETS,1.0,,,,,5000.0,33.0,11.0,100.0,100.0,7.0,19.0783,73.661,1.07119,24.1788,9335,CH3,v3,
37340,20250320,86,Cs0.05MA0.1FA0.85PbI3.0,1.73,MACl,14.6,PEAI,0.517,,,Me-4PACz,0.198,DMACPA,0.132,,,,,,,1000,10,5000,40,10,160,110,25,PEAI,1.0,VBETS,1.0,,,,,5000.0,33.0,11.0,100.0,100.0,7.0,19.4667,74.6883,1.07456,24.2555,9335,CH4,v3,
37341,20250320,86,Cs0.05MA0.1FA0.85PbI3.0,1.73,MACl,14.6,PEAI,0.517,,,Me-4PACz,0.198,DMACPA,0.132,,,,,,,1000,10,5000,40,10,160,110,25,PEAI,1.0,VBETS,1.0,,,,,4000.0,30.0,10.0,100.0,90.0,5.0,21.3497,78.2981,1.10108,24.764,9336,CH1,v3,
37342,20250320,86,Cs0.05MA0.1FA0.85PbI3.0,1.73,MACl,14.6,PEAI,0.517,,,Me-4PACz,0.198,DMACPA,0.132,,,,,,,1000,10,5000,40,10,160,110,25,PEAI,1.0,VBETS,1.0,,,,,4000.0,30.0,10.0,100.0,90.0,5.0,23.2764,82.9609,1.11422,25.181,9336,CH2,v3,
37343,20250320,86,Cs0.05MA0.1FA0.85PbI3.0,1.73,MACl,14.6,PEAI,0.517,,,Me-4PACz,0.198,DMACPA,0.132,,,,,,,1000,10,5000,40,10,160,110,25,PEAI,1.0,VBETS,1.0,,,,,4000.0,30.0,10.0,100.0,90.0,5.0,23.1905,82.5877,1.11275,25.2348,9336,CH3,v3,
37344,20250320,86,Cs0.05MA0.1FA0.85PbI3.0,1.73,MACl,14.6,PEAI,0.517,,,Me-4PACz,0.198,DMACPA,0.132,,,,,,,1000,10,5000,40,10,160,110,25,PEAI,1.0,VBETS,1.0,,,,,4000.0,30.0,10.0,100.0,90.0,5.0,22.6274,82.3034,1.10922,24.7855,9336,CH4,v3,
37345,20250320,86,Cs0.05MA0.1FA0.85PbI3.0,1.73,MACl,14.6,PEAI,0.517,,,Me-4PACz,0.198,DMACPA,0.132,,,,,,,1000,10,5000,40,10,160,110,25,PEAI,0.5,VBETS,1.0,,,,,5000.0,30.0,11.0,100.0,100.0,7.0,18.6666,75.1435,1.06247,23.3806,9337,CH1,v3,
37346,20250320,86,Cs0.05MA0.1FA0.85PbI3.0,1.73,MACl,14.6,PEAI,0.517,,,Me-4PACz,0.198,DMACPA,0.132,,,,,,,1000,10,5000,40,10,160,110,25,PEAI,0.5,VBETS,1.0,,,,,5000.0,30.0,11.0,100.0,100.0,7.0,17.4622,71.1046,1.05073,23.3728,9337,CH2,v3,
37347,20250320,86,Cs0.05MA0.1FA0.85PbI3.0,1.73,MACl,14.6,PEAI,0.517,,,Me-4PACz,0.198,DMACPA,0.132,,,,,,,1000,10,5000,40,10,160,110,25,PEAI,0.5,VBETS,1.0,,,,,5000.0,30.0,11.0,100.0,100.0,7.0,17.0961,70.0702,1.04742,23.2939,9337,CH3,v3,
37348,20250320,86,Cs0.05MA0.1FA0.85PbI3.0,1.73,MACl,14.6,PEAI,0.517,,,Me-4PACz,0.198,DMACPA,0.132,,,,,,,1000,10,5000,40,10,160,110,25,PEAI,0.5,VBETS,1.0,,,,,5000.0,30.0,11.0,100.0,100.0,7.0,14.6975,60.8467,1.03908,23.2465,9337,CH4,v3,
37349,20250320,86,Cs0.05MA0.1FA0.85PbI3.0,1.73,MACl,14.6,PEAI,0.517,,,Me-4PACz,0.198,DMACPA,0.132,,,,,,,1000,10,5000,40,10,160,110,25,PEAI,0.5,VBETS,1.0,,,,,4900.0,31.0,14.0,120.0,100.0,5.0,23.516,74.2389,1.07437,29.4833,9338,CH1,v3,
37350,20250320,86,Cs0.05MA0.1FA0.85PbI3.0,1.73,MACl,14.6,PEAI,0.517,,,Me-4PACz,0.198,DMACPA,0.132,,,,,,,1000,10,5000,40,10,160,110,25,PEAI,0.5,VBETS,1.0,,,,,4900.0,31.0,14.0,120.0,100.0,5.0,21.5143,69.8182,1.05014,29.3434,9338,CH2,v3,
37351,20250320,86,Cs0.05MA0.1FA0.85PbI3.0,1.73,MACl,14.6,PEAI,0.517,,,Me-4PACz,0.198,DMACPA,0.132,,,,,,,1000,10,5000,40,10,160,110,25,PEAI,0.5,VBETS,1.0,,,,,4900.0,31.0,14.0,120.0,100.0,5.0,21.1476,68.654,1.04543,29.4647,9338,CH3,v3,
37352,20250320,86,Cs0.05MA0.1FA0.85PbI3.0,1.73,MACl,14.6,PEAI,0.517,,,Me-4PACz,0.198,DMACPA,0.132,,,,,,,1000,10,5000,40,10,160,110,25,PEAI,0.5,VBETS,1.0,,,,,4900.0,31.0,14.0,120.0,100.0,5.0,18.2722,71.239,1.05103,24.4039,9338,CH4,v3,
37353,20250320,86,Cs0.05MA0.1FA0.85PbI3.0,1.73,MACl,14.6,PEAI,0.517,,,Me-4PACz,0.198,DMACPA,0.132,,,,,,,1000,10,5000,40,10,160,110,25,PEAI,0.5,VBETS,1.0,,,,,5000.0,33.0,11.0,100.0,100.0,7.0,18.8551,73.9528,1.06203,24.0071,9339,CH1,v3,
37354,20250320,86,Cs0.05MA0.1FA0.85PbI3.0,1.73,MACl,14.6,PEAI,0.517,,,Me-4PACz,0.198,DMACPA,0.132,,,,,,,1000,10,5000,40,10,160,110,25,PEAI,0.5,VBETS,1.0,,,,,5000.0,33.0,11.0,100.0,100.0,7.0,18.2722,71.239,1.05103,24.4039,9339,CH2,v3,
37355,20250320,86,Cs0.05MA0.1FA0.85PbI3.0,1.73,MACl,14.6,PEAI,0.517,,,Me-4PACz,0.198,DMACPA,0.132,,,,,,,1000,10,5000,40,10,160,110,25,PEAI,0.5,VBETS,1.0,,,,,5000.0,33.0,11.0,100.0,100.0,7.0,16.6682,64.652,1.04873,24.5834,9339,CH3,v3,
37356,20250320,86,Cs0.05MA0.1FA0.85PbI3.0,1.73,MACl,14.6,PEAI,0.517,,,Me-4PACz,0.198,DMACPA,0.132,,,,,,,1000,10,5000,40,10,160,110,25,PEAI,0.5,VBETS,1.0,,,,,5000.0,33.0,11.0,100.0,100.0,7.0,16.2498,64.4064,1.03983,24.2637,9339,CH4,v3,
37357,20250320,86,Cs0.05MA0.1FA0.85PbI3.0,1.73,MACl,14.6,PEAI,0.517,,,Me-4PACz,0.198,DMACPA,0.132,,,,,,,1000,10,5000,40,10,160,110,25,PEAI,0.5,VBETS,1.0,,,,,4000.0,30.0,10.0,100.0,90.0,5.0,22.014,82.8359,1.10933,23.9563,9340,CH1,v3,
37358,20250320,86,Cs0.05MA0.1FA0.85PbI3.0,1.73,MACl,14.6,PEAI,0.517,,,Me-4PACz,0.198,DMACPA,0.132,,,,,,,1000,10,5000,40,10,160,110,25,PEAI,0.5,VBETS,1.0,,,,,4000.0,30.0,10.0,100.0,90.0,5.0,22.6399,83.1111,1.11316,24.4714,9340,CH2,v3,
37359,20250320,86,Cs0.05MA0.1FA0.85PbI3.0,1.73,MACl,14.6,PEAI,0.517,,,Me-4PACz,0.198,DMACPA,0.132,,,,,,,1000,10,5000,40,10,160,110,25,PEAI,0.5,VBETS,1.0,,,,,4000.0,30.0,10.0,100.0,90.0,5.0,22.6491,83.3647,1.10891,24.5004,9340,CH3,v3,
37360,20250320,86,Cs0.05MA0.1FA0.85PbI3.0,1.73,MACl,14.6,PEAI,0.517,,,Me-4PACz,0.198,DMACPA,0.132,,,,,,,1000,10,5000,40,10,160,110,25,PEAI,0.5,VBETS,1.0,,,,,4000.0,30.0,10.0,100.0,90.0,5.0,22.3625,83.3614,1.10677,24.2381,9340,CH4,v3,
37361,20250321,87,Cs0.05MA0.1FA0.85PbI3.0,1.73,MACl,14.6,PEAI,0.517,,,Me-4PACz,0.165,DMACPA,0.055,2PACz,0.11,,,,,1000,10,5000,40,10,160,110,25,PEACl,1.0,,,,,,,4100.0,30.0,12.0,100.0,100.0,4.0,18.7943,68.395,1.15196,23.8542,9341,CH1,v3,
37362,20250321,87,Cs0.05MA0.1FA0.85PbI3.0,1.73,MACl,14.6,PEAI,0.517,,,Me-4PACz,0.165,DMACPA,0.055,2PACz,0.11,,,,,1000,10,5000,40,10,160,110,25,PEACl,1.0,,,,,,,4100.0,30.0,12.0,100.0,100.0,4.0,23.2766,82.4059,1.15035,24.5545,9341,CH2,v3,
37363,20250321,87,Cs0.05MA0.1FA0.85PbI3.0,1.73,MACl,14.6,PEAI,0.517,,,Me-4PACz,0.165,DMACPA,0.055,2PACz,0.11,,,,,1000,10,5000,40,10,160,110,25,PEACl,1.0,,,,,,,4100.0,30.0,12.0,100.0,100.0,4.0,23.4823,82.8966,1.1484,24.6667,9341,CH3,v3,
37364,20250321,87,Cs0.05MA0.1FA0.85PbI3.0,1.73,MACl,14.6,PEAI,0.517,,,Me-4PACz,0.165,DMACPA,0.055,2PACz,0.11,,,,,1000,10,5000,40,10,160,110,25,PEACl,1.0,,,,,,,4100.0,30.0,12.0,100.0,100.0,4.0,23.322,83.1796,1.14725,24.4394,9341,CH4,v3,
37365,20250321,87,Cs0.05MA0.1FA0.85PbI3.0,1.73,MACl,14.6,PEAI,0.517,,,Me-4PACz,0.165,DMACPA,0.055,2PACz,0.11,,,,,1000,10,5000,40,10,160,110,25,PEACl,1.0,,,,,,,4000.0,30.0,10.0,100.0,100.0,3.0,14.147,53.5286,1.15534,22.8755,9342,CH1,v3,
37366,20250321,87,Cs0.05MA0.1FA0.85PbI3.0,1.73,MACl,14.6,PEAI,0.517,,,Me-4PACz,0.165,DMACPA,0.055,2PACz,0.11,,,,,1000,10,5000,40,10,160,110,25,PEACl,1.0,,,,,,,4000.0,30.0,10.0,100.0,100.0,3.0,18.6458,68.1053,1.15527,23.6983,9342,CH2,v3,
37367,20250321,87,Cs0.05MA0.1FA0.85PbI3.0,1.73,MACl,14.6,PEAI,0.517,,,Me-4PACz,0.165,DMACPA,0.055,2PACz,0.11,,,,,1000,10,5000,40,10,160,110,25,PEACl,1.0,,,,,,,4000.0,30.0,10.0,100.0,100.0,3.0,8.16982,37.0092,0.941088,23.457,9342,CH3,v3,
37368,20250321,87,Cs0.05MA0.1FA0.85PbI3.0,1.73,MACl,14.6,PEAI,0.517,,,Me-4PACz,0.165,DMACPA,0.055,2PACz,0.11,,,,,1000,10,5000,40,10,160,110,25,PEACl,1.0,,,,,,,4000.0,30.0,10.0,100.0,100.0,3.0,18.2526,67.82,1.14981,23.4068,9342,CH4,v3,
37369,20250321,87,Cs0.05MA0.1FA0.85PbI3.0,1.73,MACl,14.6,PEAI,0.517,,,Me-4PACz,0.165,DMACPA,0.055,2PACz,0.11,,,,,1000,10,5000,40,10,160,110,25,PEACl,1.0,,,,,,,4100.0,30.0,12.0,100.0,100.0,5.0,16.6782,60.3762,1.14449,24.1363,9343,CH1,v3,
37370,20250321,87,Cs0.05MA0.1FA0.85PbI3.0,1.73,MACl,14.6,PEAI,0.517,,,Me-4PACz,0.165,DMACPA,0.055,2PACz,0.11,,,,,1000,10,5000,40,10,160,110,25,PEACl,1.0,,,,,,,4100.0,30.0,12.0,100.0,100.0,5.0,21.2931,75.0372,1.15039,24.6671,9343,CH2,v3,
