Repository: MI-Materials-Intelligence/Recipe-Language-Model

# Learning Layer

## Overview

In the learning layer, the formulas and parameters are encoded and then tokenised into recipes as inputs. Through atomic skills of data extraction, cleaning, and matching, these data are organised into standardised datasets, providing the basis for RLM training and iterative recipe refinement.

Key Atomic Skills:
- **Cleaning**: Preprocessing and outlier cleaning
- **Matching**: Matching data pairs based on variables
- **Extraction**: Data extraction from robotic boxes

File: seven_ai_layers_robotics/learning/data/data50764_from_db.csv (part 169 of 253)
No,date,rank,Formula PVK,Concentration PVK,Formula Additive 1,Concentration Additive 1,Formula Additive 2,Concentration Additive 2,Formula Additive 3,Concentration Additive 3,Formula SAM 1,Concentration SAM 1,Formula SAM 2,Concentration SAM 2,Formula SAM 3,Concentration SAM 3,Spin Coating Speed SAM,Spin Coating Time SAM,Annealed Temperature SAM,Annealed Time SAM,Spin Coating Speed PVK 1,Spin Coating Time PVK 1,Spin Coating Speed PVK 2,Spin Coating Time PVK 2,Antisolvent Dropping Timing,Antisolvent Volume,Annealed Temperature PVK,Annealed Time PVK,Formula Passivator 1,Concentration Passivator 1,Formula Passivator 2,Concentration Passivator 2,Formula Passivator 3,Concentration Passivator 3,Formula Passivator 4,Concentration Passivator 4,Spin Coating Speed Passivator,Spin Coating Time Passivator,Passivator Dropping Timing,Passivator Volume,Annealed Temperature Passivator,Annealed Time Passivator,PCE,FF,Voc,Jsc,Product,Channel,From,upload_time
37371,20250321,87,Cs0.05MA0.1FA0.85PbI3.0,1.73,MACl,14.6,PEAI,0.517,,,Me-4PACz,0.165,DMACPA,0.055,2PACz,0.11,,,,,1000,10,5000,40,10,160,110,25,PEACl,1.0,,,,,,,4100.0,30.0,12.0,100.0,100.0,5.0,21.9702,77.608,1.14805,24.6586,9343,CH3,v3,
37372,20250321,87,Cs0.05MA0.1FA0.85PbI3.0,1.73,MACl,14.6,PEAI,0.517,,,Me-4PACz,0.165,DMACPA,0.055,2PACz,0.11,,,,,1000,10,5000,40,10,160,110,25,PEACl,1.0,,,,,,,4100.0,30.0,12.0,100.0,100.0,5.0,22.3451,79.9706,1.14347,24.4358,9343,CH4,v3,
37373,20250321,87,Cs0.05MA0.1FA0.85PbI3.0,1.73,MACl,14.6,PEAI,0.517,,,Me-4PACz,0.165,DMACPA,0.055,2PACz,0.11,,,,,1000,10,5000,40,10,160,110,25,PEACl,1.0,,,,,,,4100.0,30.0,11.0,100.0,100.0,4.0,21.8766,75.4073,1.15397,25.1403,9344,CH1,v3,
37374,20250321,87,Cs0.05MA0.1FA0.85PbI3.0,1.73,MACl,14.6,PEAI,0.517,,,Me-4PACz,0.165,DMACPA,0.055,2PACz,0.11,,,,,1000,10,5000,40,10,160,110,25,PEACl,1.0,,,,,,,4100.0,30.0,11.0,100.0,100.0,4.0,23.779,80.3383,1.15101,25.7154,9344,CH2,v3,
37375,20250321,87,Cs0.05MA0.1FA0.85PbI3.0,1.73,MACl,14.6,PEAI,0.517,,,Me-4PACz,0.165,DMACPA,0.055,2PACz,0.11,,,,,1000,10,5000,40,10,160,110,25,PEACl,1.0,,,,,,,4100.0,30.0,11.0,100.0,100.0,4.0,23.9302,80.9177,1.14657,25.793,9344,CH3,v3,
37376,20250321,87,Cs0.05MA0.1FA0.85PbI3.0,1.73,MACl,14.6,PEAI,0.517,,,Me-4PACz,0.165,DMACPA,0.055,2PACz,0.11,,,,,1000,10,5000,40,10,160,110,25,PEACl,1.0,,,,,,,4100.0,30.0,11.0,100.0,100.0,4.0,22.2946,77.1638,1.14109,25.3202,9344,CH4,v3,
37377,20250321,87,Cs0.05MA0.1FA0.85PbI3.0,1.73,MACl,14.6,PEAI,0.517,,,Me-4PACz,0.165,DMACPA,0.055,2PACz,0.11,,,,,1000,10,5000,40,10,160,110,25,PEAI,1.4,,,,,,,4900.0,31.0,14.0,120.0,100.0,5.0,18.4731,67.5832,1.1365,24.051,9345,CH1,v3,
37378,20250321,87,Cs0.05MA0.1FA0.85PbI3.0,1.73,MACl,14.6,PEAI,0.517,,,Me-4PACz,0.165,DMACPA,0.055,2PACz,0.11,,,,,1000,10,5000,40,10,160,110,25,PEAI,1.4,,,,,,,4900.0,31.0,14.0,120.0,100.0,5.0,22.5429,80.7409,1.13863,24.5207,9345,CH2,v3,
37379,20250321,87,Cs0.05MA0.1FA0.85PbI3.0,1.73,MACl,14.6,PEAI,0.517,,,Me-4PACz,0.165,DMACPA,0.055,2PACz,0.11,,,,,1000,10,5000,40,10,160,110,25,PEAI,1.4,,,,,,,4900.0,31.0,14.0,120.0,100.0,5.0,22.6693,81.0526,1.13737,24.5907,9345,CH3,v3,
37380,20250321,87,Cs0.05MA0.1FA0.85PbI3.0,1.73,MACl,14.6,PEAI,0.517,,,Me-4PACz,0.165,DMACPA,0.055,2PACz,0.11,,,,,1000,10,5000,40,10,160,110,25,PEAI,1.4,,,,,,,4900.0,31.0,14.0,120.0,100.0,5.0,22.0672,80.4595,1.13231,24.2216,9345,CH4,v3,
37381,20250321,87,Cs0.05MA0.1FA0.85PbI3.0,1.73,MACl,14.6,PEAI,0.517,,,Me-4PACz,0.165,DMACPA,0.055,2PACz,0.11,,,,,1000,10,5000,40,10,160,110,25,PEAI,1.4,,,,,,,5000.0,30.0,7.0,120.0,100.0,3.0,5.61339,33.389,0.720051,23.3485,9346,CH1,v3,
37382,20250321,87,Cs0.05MA0.1FA0.85PbI3.0,1.73,MACl,14.6,PEAI,0.517,,,Me-4PACz,0.165,DMACPA,0.055,2PACz,0.11,,,,,1000,10,5000,40,10,160,110,25,PEAI,1.4,,,,,,,5000.0,30.0,7.0,120.0,100.0,3.0,21.9606,76.0344,1.13794,25.3812,9346,CH2,v3,
37383,20250321,87,Cs0.05MA0.1FA0.85PbI3.0,1.73,MACl,14.6,PEAI,0.517,,,Me-4PACz,0.165,DMACPA,0.055,2PACz,0.11,,,,,1000,10,5000,40,10,160,110,25,PEAI,1.4,,,,,,,5000.0,30.0,7.0,120.0,100.0,3.0,23.5274,80.7526,1.13671,25.6311,9346,CH3,v3,
37384,20250321,87,Cs0.05MA0.1FA0.85PbI3.0,1.73,MACl,14.6,PEAI,0.517,,,Me-4PACz,0.165,DMACPA,0.055,2PACz,0.11,,,,,1000,10,5000,40,10,160,110,25,PEAI,1.4,,,,,,,5000.0,30.0,7.0,120.0,100.0,3.0,23.2068,80.681,1.13391,25.3667,9346,CH4,v3,
37385,20250321,87,Cs0.05MA0.1FA0.85PbI3.0,1.73,MACl,14.6,PEAI,0.517,,,Me-4PACz,0.165,DMACPA,0.055,2PACz,0.11,,,,,1000,10,5000,40,10,160,110,25,PEAI,1.4,,,,,,,4800.0,31.0,10.0,110.0,110.0,2.0,21.9689,80.9432,1.14233,23.7595,9347,CH1,v3,
37386,20250321,87,Cs0.05MA0.1FA0.85PbI3.0,1.73,MACl,14.6,PEAI,0.517,,,Me-4PACz,0.165,DMACPA,0.055,2PACz,0.11,,,,,1000,10,5000,40,10,160,110,25,PEAI,1.4,,,,,,,4800.0,31.0,10.0,110.0,110.0,2.0,21.9395,80.1492,1.13657,24.0842,9347,CH2,v3,
37387,20250321,87,Cs0.05MA0.1FA0.85PbI3.0,1.73,MACl,14.6,PEAI,0.517,,,Me-4PACz,0.165,DMACPA,0.055,2PACz,0.11,,,,,1000,10,5000,40,10,160,110,25,PEAI,1.4,,,,,,,4800.0,31.0,10.0,110.0,110.0,2.0,21.6898,79.5092,1.13335,24.07,9347,CH3,v3,
37388,20250321,87,Cs0.05MA0.1FA0.85PbI3.0,1.73,MACl,14.6,PEAI,0.517,,,Me-4PACz,0.165,DMACPA,0.055,2PACz,0.11,,,,,1000,10,5000,40,10,160,110,25,PEAI,1.4,,,,,,,4800.0,31.0,10.0,110.0,110.0,2.0,21.64,80.2345,1.1324,23.8174,9347,CH4,v3,
37389,20250321,87,Cs0.05MA0.1FA0.85PbI3.0,1.73,MACl,14.6,PEAI,0.517,,,Me-4PACz,0.165,DMACPA,0.055,2PACz,0.11,,,,,1000,10,5000,40,10,160,110,25,PEAI,1.9,,,,,,,5000.0,30.0,11.0,100.0,100.0,7.0,23.5553,83.2862,1.13831,24.846,9348,CH1,v3,
37390,20250321,87,Cs0.05MA0.1FA0.85PbI3.0,1.73,MACl,14.6,PEAI,0.517,,,Me-4PACz,0.165,DMACPA,0.055,2PACz,0.11,,,,,1000,10,5000,40,10,160,110,25,PEAI,1.9,,,,,,,5000.0,30.0,11.0,100.0,100.0,7.0,23.6554,82.2406,1.1344,25.3558,9348,CH2,v3,
37391,20250321,87,Cs0.05MA0.1FA0.85PbI3.0,1.73,MACl,14.6,PEAI,0.517,,,Me-4PACz,0.165,DMACPA,0.055,2PACz,0.11,,,,,1000,10,5000,40,10,160,110,25,PEAI,1.9,,,,,,,5000.0,30.0,11.0,100.0,100.0,7.0,22.7419,79.9567,1.12596,25.2608,9348,CH3,v3,
37392,20250321,87,Cs0.05MA0.1FA0.85PbI3.0,1.73,MACl,14.6,PEAI,0.517,,,Me-4PACz,0.165,DMACPA,0.055,2PACz,0.11,,,,,1000,10,5000,40,10,160,110,25,PEAI,1.9,,,,,,,5000.0,30.0,11.0,100.0,100.0,7.0,22.3247,79.7162,1.12297,24.9384,9348,CH4,v3,
37393,20250321,87,Cs0.05MA0.1FA0.85PbI3.0,1.73,MACl,14.6,PEAI,0.517,,,Me-4PACz,0.165,DMACPA,0.055,2PACz,0.11,,,,,1000,10,5000,40,10,160,110,25,PEAI,1.9,,,,,,,5000.0,33.0,11.0,100.0,100.0,7.0,21.6762,76.1747,1.14898,24.7661,9349,CH1,v3,
37394,20250321,87,Cs0.05MA0.1FA0.85PbI3.0,1.73,MACl,14.6,PEAI,0.517,,,Me-4PACz,0.165,DMACPA,0.055,2PACz,0.11,,,,,1000,10,5000,40,10,160,110,25,PEAI,1.9,,,,,,,5000.0,33.0,11.0,100.0,100.0,7.0,22.4593,77.8301,1.14948,25.1044,9349,CH2,v3,
37395,20250321,87,Cs0.05MA0.1FA0.85PbI3.0,1.73,MACl,14.6,PEAI,0.517,,,Me-4PACz,0.165,DMACPA,0.055,2PACz,0.11,,,,,1000,10,5000,40,10,160,110,25,PEAI,1.9,,,,,,,5000.0,33.0,11.0,100.0,100.0,7.0,22.091,77.4382,1.1441,24.9343,9349,CH3,v3,
37396,20250321,87,Cs0.05MA0.1FA0.85PbI3.0,1.73,MACl,14.6,PEAI,0.517,,,Me-4PACz,0.165,DMACPA,0.055,2PACz,0.11,,,,,1000,10,5000,40,10,160,110,25,PEAI,1.9,,,,,,,5000.0,33.0,11.0,100.0,100.0,7.0,21.5449,77.1061,1.14102,24.4885,9349,CH4,v3,
37397,20250321,87,Cs0.05MA0.1FA0.85PbI3.0,1.73,MACl,14.6,PEAI,0.517,,,Me-4PACz,0.165,DMACPA,0.055,2PACz,0.11,,,,,1000,10,5000,40,10,160,110,25,PEAI,1.9,,,,,,,5000.0,30.0,10.0,100.0,100.0,5.0,22.38,79.319,1.14261,24.6936,9350,CH1,v3,
37398,20250321,87,Cs0.05MA0.1FA0.85PbI3.0,1.73,MACl,14.6,PEAI,0.517,,,Me-4PACz,0.165,DMACPA,0.055,2PACz,0.11,,,,,1000,10,5000,40,10,160,110,25,PEAI,1.9,,,,,,,5000.0,30.0,10.0,100.0,100.0,5.0,7.46491,33.5763,0.906196,24.5341,9350,CH2,v3,
37399,20250321,87,Cs0.05MA0.1FA0.85PbI3.0,1.73,MACl,14.6,PEAI,0.517,,,Me-4PACz,0.165,DMACPA,0.055,2PACz,0.11,,,,,1000,10,5000,40,10,160,110,25,PEAI,1.9,,,,,,,5000.0,30.0,10.0,100.0,100.0,5.0,2.6299,26.3836,0.408198,24.4193,9350,CH3,v3,
37400,20250321,87,Cs0.05MA0.1FA0.85PbI3.0,1.73,MACl,14.6,PEAI,0.517,,,Me-4PACz,0.165,DMACPA,0.055,2PACz,0.11,,,,,1000,10,5000,40,10,160,110,25,PEAI,1.9,,,,,,,5000.0,30.0,10.0,100.0,100.0,5.0,22.6834,80.2287,1.13636,24.8806,9350,CH4,v3,
37401,20250321,87,Cs0.05MA0.1FA0.85PbI3.0,1.73,MACl,14.6,PEAI,0.517,,,Me-4PACz,0.198,DMACPA,0.066,2PACz,0.066,,,,,1000,10,5000,40,10,160,110,25,PEACl,1.0,,,,,,,4100.0,30.0,12.0,100.0,100.0,4.0,6.56975,34.8296,0.786425,23.9851,9351,CH1,v3,
37402,20250321,87,Cs0.05MA0.1FA0.85PbI3.0,1.73,MACl,14.6,PEAI,0.517,,,Me-4PACz,0.198,DMACPA,0.066,2PACz,0.066,,,,,1000,10,5000,40,10,160,110,25,PEACl,1.0,,,,,,,4100.0,30.0,12.0,100.0,100.0,4.0,23.436,81.7553,1.15083,24.9091,9351,CH2,v3,
37403,20250321,87,Cs0.05MA0.1FA0.85PbI3.0,1.73,MACl,14.6,PEAI,0.517,,,Me-4PACz,0.198,DMACPA,0.066,2PACz,0.066,,,,,1000,10,5000,40,10,160,110,25,PEACl,1.0,,,,,,,4100.0,30.0,12.0,100.0,100.0,4.0,23.3683,82.2277,1.14337,24.8555,9351,CH3,v3,
37404,20250321,87,Cs0.05MA0.1FA0.85PbI3.0,1.73,MACl,14.6,PEAI,0.517,,,Me-4PACz,0.198,DMACPA,0.066,2PACz,0.066,,,,,1000,10,5000,40,10,160,110,25,PEACl,1.0,,,,,,,4100.0,30.0,12.0,100.0,100.0,4.0,22.5072,80.9832,1.13709,24.4416,9351,CH4,v3,
37405,20250321,87,Cs0.05MA0.1FA0.85PbI3.0,1.73,MACl,14.6,PEAI,0.517,,,Me-4PACz,0.198,DMACPA,0.066,2PACz,0.066,,,,,1000,10,5000,40,10,160,110,25,PEACl,1.0,,,,,,,4000.0,30.0,10.0,100.0,100.0,3.0,21.4535,79.4969,1.15311,23.4034,9352,CH1,v3,
37406,20250321,87,Cs0.05MA0.1FA0.85PbI3.0,1.73,MACl,14.6,PEAI,0.517,,,Me-4PACz,0.198,DMACPA,0.066,2PACz,0.066,,,,,1000,10,5000,40,10,160,110,25,PEACl,1.0,,,,,,,4000.0,30.0,10.0,100.0,100.0,3.0,16.8906,62.0908,1.14736,23.7093,9352,CH2,v3,
37407,20250321,87,Cs0.05MA0.1FA0.85PbI3.0,1.73,MACl,14.6,PEAI,0.517,,,Me-4PACz,0.198,DMACPA,0.066,2PACz,0.066,,,,,1000,10,5000,40,10,160,110,25,PEACl,1.0,,,,,,,4000.0,30.0,10.0,100.0,100.0,3.0,21.634,77.767,1.15146,24.1599,9352,CH3,v3,
37408,20250321,87,Cs0.05MA0.1FA0.85PbI3.0,1.73,MACl,14.6,PEAI,0.517,,,Me-4PACz,0.198,DMACPA,0.066,2PACz,0.066,,,,,1000,10,5000,40,10,160,110,25,PEACl,1.0,,,,,,,4000.0,30.0,10.0,100.0,100.0,3.0,22.007,80.3204,1.14652,23.8975,9352,CH4,v3,
37409,20250321,87,Cs0.05MA0.1FA0.85PbI3.0,1.73,MACl,14.6,PEAI,0.517,,,Me-4PACz,0.198,DMACPA,0.066,2PACz,0.066,,,,,1000,10,5000,40,10,160,110,25,PEACl,1.0,,,,,,,4100.0,30.0,12.0,100.0,100.0,5.0,23.2444,83.4817,1.15359,24.1364,9353,CH1,v3,
37410,20250321,87,Cs0.05MA0.1FA0.85PbI3.0,1.73,MACl,14.6,PEAI,0.517,,,Me-4PACz,0.198,DMACPA,0.066,2PACz,0.066,,,,,1000,10,5000,40,10,160,110,25,PEACl,1.0,,,,,,,4100.0,30.0,12.0,100.0,100.0,5.0,23.5454,83.4059,1.15086,24.5293,9353,CH2,v3,
37411,20250321,87,Cs0.05MA0.1FA0.85PbI3.0,1.73,MACl,14.6,PEAI,0.517,,,Me-4PACz,0.198,DMACPA,0.066,2PACz,0.066,,,,,1000,10,5000,40,10,160,110,25,PEACl,1.0,,,,,,,4100.0,30.0,12.0,100.0,100.0,5.0,23.7207,83.4504,1.14776,24.7655,9353,CH3,v3,
37412,20250321,87,Cs0.05MA0.1FA0.85PbI3.0,1.73,MACl,14.6,PEAI,0.517,,,Me-4PACz,0.198,DMACPA,0.066,2PACz,0.066,,,,,1000,10,5000,40,10,160,110,25,PEACl,1.0,,,,,,,4100.0,30.0,12.0,100.0,100.0,5.0,23.3443,82.973,1.14537,24.564,9353,CH4,v3,
37413,20250321,87,Cs0.05MA0.1FA0.85PbI3.0,1.73,MACl,14.6,PEAI,0.517,,,Me-4PACz,0.198,DMACPA,0.066,2PACz,0.066,,,,,1000,10,5000,40,10,160,110,25,PEACl,1.0,,,,,,,4100.0,30.0,11.0,100.0,100.0,4.0,24.1119,83.2285,1.155,25.0829,9354,CH1,v3,
37414,20250321,87,Cs0.05MA0.1FA0.85PbI3.0,1.73,MACl,14.6,PEAI,0.517,,,Me-4PACz,0.198,DMACPA,0.066,2PACz,0.066,,,,,1000,10,5000,40,10,160,110,25,PEACl,1.0,,,,,,,4100.0,30.0,11.0,100.0,100.0,4.0,24.1349,83.2155,1.14788,25.2664,9354,CH2,v3,
37415,20250321,87,Cs0.05MA0.1FA0.85PbI3.0,1.73,MACl,14.6,PEAI,0.517,,,Me-4PACz,0.198,DMACPA,0.066,2PACz,0.066,,,,,1000,10,5000,40,10,160,110,25,PEACl,1.0,,,,,,,4100.0,30.0,11.0,100.0,100.0,4.0,24.0494,83.4291,1.1447,25.1823,9354,CH3,v3,
37416,20250321,87,Cs0.05MA0.1FA0.85PbI3.0,1.73,MACl,14.6,PEAI,0.517,,,Me-4PACz,0.198,DMACPA,0.066,2PACz,0.066,,,,,1000,10,5000,40,10,160,110,25,PEACl,1.0,,,,,,,4100.0,30.0,11.0,100.0,100.0,4.0,23.6787,83.3698,1.14349,24.8381,9354,CH4,v3,
37417,20250321,87,Cs0.05MA0.1FA0.85PbI3.0,1.73,MACl,14.6,PEAI,0.517,,,Me-4PACz,0.198,DMACPA,0.066,2PACz,0.066,,,,,1000,10,5000,40,10,160,110,25,PEAI,1.4,,,,,,,4900.0,31.0,14.0,120.0,100.0,5.0,23.0741,82.2828,1.13683,24.6673,9355,CH1,v3,
37418,20250321,87,Cs0.05MA0.1FA0.85PbI3.0,1.73,MACl,14.6,PEAI,0.517,,,Me-4PACz,0.198,DMACPA,0.066,2PACz,0.066,,,,,1000,10,5000,40,10,160,110,25,PEAI,1.4,,,,,,,4900.0,31.0,14.0,120.0,100.0,5.0,18.6464,65.989,1.12615,25.0916,9355,CH2,v3,
37419,20250321,87,Cs0.05MA0.1FA0.85PbI3.0,1.73,MACl,14.6,PEAI,0.517,,,Me-4PACz,0.198,DMACPA,0.066,2PACz,0.066,,,,,1000,10,5000,40,10,160,110,25,PEAI,1.4,,,,,,,4900.0,31.0,14.0,120.0,100.0,5.0,22.3222,77.6797,1.13812,25.2487,9355,CH3,v3,
37420,20250321,87,Cs0.05MA0.1FA0.85PbI3.0,1.73,MACl,14.6,PEAI,0.517,,,Me-4PACz,0.198,DMACPA,0.066,2PACz,0.066,,,,,1000,10,5000,40,10,160,110,25,PEAI,1.4,,,,,,,4900.0,31.0,14.0,120.0,100.0,5.0,19.3632,68.9529,1.12896,24.8741,9355,CH4,v3,
37421,20250321,87,Cs0.05MA0.1FA0.85PbI3.0,1.73,MACl,14.6,PEAI,0.517,,,Me-4PACz,0.198,DMACPA,0.066,2PACz,0.066,,,,,1000,10,5000,40,10,160,110,25,PEAI,1.4,,,,,,,5000.0,30.0,7.0,120.0,100.0,3.0,22.8279,83.7237,1.14419,23.8298,9356,CH1,v3,
37422,20250321,87,Cs0.05MA0.1FA0.85PbI3.0,1.73,MACl,14.6,PEAI,0.517,,,Me-4PACz,0.198,DMACPA,0.066,2PACz,0.066,,,,,1000,10,5000,40,10,160,110,25,PEAI,1.4,,,,,,,5000.0,30.0,7.0,120.0,100.0,3.0,22.3334,80.5228,1.14553,24.2118,9356,CH2,v3,
37423,20250321,87,Cs0.05MA0.1FA0.85PbI3.0,1.73,MACl,14.6,PEAI,0.517,,,Me-4PACz,0.198,DMACPA,0.066,2PACz,0.066,,,,,1000,10,5000,40,10,160,110,25,PEAI,1.4,,,,,,,5000.0,30.0,7.0,120.0,100.0,3.0,22.4898,81.7509,1.13762,24.1823,9356,CH3,v3,
37424,20250321,87,Cs0.05MA0.1FA0.85PbI3.0,1.73,MACl,14.6,PEAI,0.517,,,Me-4PACz,0.198,DMACPA,0.066,2PACz,0.066,,,,,1000,10,5000,40,10,160,110,25,PEAI,1.4,,,,,,,5000.0,30.0,7.0,120.0,100.0,3.0,22.0998,81.6884,1.13586,23.8178,9356,CH4,v3,
37425,20250321,87,Cs0.05MA0.1FA0.85PbI3.0,1.73,MACl,14.6,PEAI,0.517,,,Me-4PACz,0.198,DMACPA,0.066,2PACz,0.066,,,,,1000,10,5000,40,10,160,110,25,PEAI,1.4,,,,,,,4800.0,31.0,10.0,110.0,110.0,2.0,23.5564,83.1647,1.14543,24.7286,9357,CH1,v3,
37426,20250321,87,Cs0.05MA0.1FA0.85PbI3.0,1.73,MACl,14.6,PEAI,0.517,,,Me-4PACz,0.198,DMACPA,0.066,2PACz,0.066,,,,,1000,10,5000,40,10,160,110,25,PEAI,1.4,,,,,,,4800.0,31.0,10.0,110.0,110.0,2.0,23.3652,82.3062,1.13848,24.9351,9357,CH2,v3,
37427,20250321,87,Cs0.05MA0.1FA0.85PbI3.0,1.73,MACl,14.6,PEAI,0.517,,,Me-4PACz,0.198,DMACPA,0.066,2PACz,0.066,,,,,1000,10,5000,40,10,160,110,25,PEAI,1.4,,,,,,,4800.0,31.0,10.0,110.0,110.0,2.0,23.079,81.8101,1.13551,24.8439,9357,CH3,v3,
37428,20250321,87,Cs0.05MA0.1FA0.85PbI3.0,1.73,MACl,14.6,PEAI,0.517,,,Me-4PACz,0.198,DMACPA,0.066,2PACz,0.066,,,,,1000,10,5000,40,10,160,110,25,PEAI,1.4,,,,,,,4800.0,31.0,10.0,110.0,110.0,2.0,22.8304,82.5117,1.13697,24.3361,9357,CH4,v3,
37429,20250321,87,Cs0.05MA0.1FA0.85PbI3.0,1.73,MACl,14.6,PEAI,0.517,,,Me-4PACz,0.198,DMACPA,0.066,2PACz,0.066,,,,,1000,10,5000,40,10,160,110,25,PEAI,1.9,,,,,,,5000.0,30.0,11.0,100.0,100.0,7.0,23.4697,82.7111,1.14259,24.8342,9358,CH1,v3,
37430,20250321,87,Cs0.05MA0.1FA0.85PbI3.0,1.73,MACl,14.6,PEAI,0.517,,,Me-4PACz,0.198,DMACPA,0.066,2PACz,0.066,,,,,1000,10,5000,40,10,160,110,25,PEAI,1.9,,,,,,,5000.0,30.0,11.0,100.0,100.0,7.0,20.2915,70.7371,1.1408,25.1454,9358,CH2,v3,
37431,20250321,87,Cs0.05MA0.1FA0.85PbI3.0,1.73,MACl,14.6,PEAI,0.517,,,Me-4PACz,0.198,DMACPA,0.066,2PACz,0.066,,,,,1000,10,5000,40,10,160,110,25,PEAI,1.9,,,,,,,5000.0,30.0,11.0,100.0,100.0,7.0,22.5184,77.816,1.14089,25.3644,9358,CH3,v3,
37432,20250321,87,Cs0.05MA0.1FA0.85PbI3.0,1.73,MACl,14.6,PEAI,0.517,,,Me-4PACz,0.198,DMACPA,0.066,2PACz,0.066,,,,,1000,10,5000,40,10,160,110,25,PEAI,1.9,,,,,,,5000.0,30.0,11.0,100.0,100.0,7.0,10.9961,42.8332,1.02732,24.9894,9358,CH4,v3,
37433,20250321,87,Cs0.05MA0.1FA0.85PbI3.0,1.73,MACl,14.6,PEAI,0.517,,,Me-4PACz,0.198,DMACPA,0.066,2PACz,0.066,,,,,1000,10,5000,40,10,160,110,25,PEAI,1.9,,,,,,,5000.0,33.0,11.0,100.0,100.0,7.0,18.4676,68.4337,1.13156,23.8487,9359,CH1,v3,
37434,20250321,87,Cs0.05MA0.1FA0.85PbI3.0,1.73,MACl,14.6,PEAI,0.517,,,Me-4PACz,0.198,DMACPA,0.066,2PACz,0.066,,,,,1000,10,5000,40,10,160,110,25,PEAI,1.9,,,,,,,5000.0,33.0,11.0,100.0,100.0,7.0,22.8604,82.1532,1.1365,24.4844,9359,CH2,v3,
37435,20250321,87,Cs0.05MA0.1FA0.85PbI3.0,1.73,MACl,14.6,PEAI,0.517,,,Me-4PACz,0.198,DMACPA,0.066,2PACz,0.066,,,,,1000,10,5000,40,10,160,110,25,PEAI,1.9,,,,,,,5000.0,33.0,11.0,100.0,100.0,7.0,7.33508,34.9217,0.862171,24.3622,9359,CH3,v3,
37436,20250321,87,Cs0.05MA0.1FA0.85PbI3.0,1.73,MACl,14.6,PEAI,0.517,,,Me-4PACz,0.198,DMACPA,0.066,2PACz,0.066,,,,,1000,10,5000,40,10,160,110,25,PEAI,1.9,,,,,,,5000.0,33.0,11.0,100.0,100.0,7.0,22.3709,81.5735,1.12733,24.3268,9359,CH4,v3,
37437,20250321,87,Cs0.05MA0.1FA0.85PbI3.0,1.73,MACl,14.6,PEAI,0.517,,,Me-4PACz,0.198,DMACPA,0.066,2PACz,0.066,,,,,1000,10,5000,40,10,160,110,25,PEAI,1.9,,,,,,,5000.0,30.0,10.0,100.0,100.0,5.0,21.0733,74.3649,1.14488,24.7517,9360,CH1,v3,
37438,20250321,87,Cs0.05MA0.1FA0.85PbI3.0,1.73,MACl,14.6,PEAI,0.517,,,Me-4PACz,0.198,DMACPA,0.066,2PACz,0.066,,,,,1000,10,5000,40,10,160,110,25,PEAI,1.9,,,,,,,5000.0,30.0,10.0,100.0,100.0,5.0,23.3556,80.6472,1.14534,25.2854,9360,CH2,v3,
37439,20250321,87,Cs0.05MA0.1FA0.85PbI3.0,1.73,MACl,14.6,PEAI,0.517,,,Me-4PACz,0.198,DMACPA,0.066,2PACz,0.066,,,,,1000,10,5000,40,10,160,110,25,PEAI,1.9,,,,,,,5000.0,30.0,10.0,100.0,100.0,5.0,22.6076,78.9542,1.14311,25.049,9360,CH3,v3,
37440,20250321,87,Cs0.05MA0.1FA0.85PbI3.0,1.73,MACl,14.6,PEAI,0.517,,,Me-4PACz,0.198,DMACPA,0.066,2PACz,0.066,,,,,1000,10,5000,40,10,160,110,25,PEAI,1.9,,,,,,,5000.0,30.0,10.0,100.0,100.0,5.0,22.3783,79.798,1.14046,24.5897,9360,CH4,v3,
37441,20250321,87,Cs0.05MA0.1FA0.85PbI3.0,1.73,MACl,14.6,PEAI,0.517,,,Me-4PACz,0.165,DMACPA,0.11,MeO-2PACz,0.055,,,,,1000,10,5000,40,10,160,110,25,PEACl,1.0,,,,,,,4100.0,30.0,12.0,100.0,100.0,4.0,3.96609,30.827,0.558838,23.0221,9361,CH1,v3,
37442,20250321,87,Cs0.05MA0.1FA0.85PbI3.0,1.73,MACl,14.6,PEAI,0.517,,,Me-4PACz,0.165,DMACPA,0.11,MeO-2PACz,0.055,,,,,1000,10,5000,40,10,160,110,25,PEACl,1.0,,,,,,,4100.0,30.0,12.0,100.0,100.0,4.0,10.3141,53.2882,0.792874,24.4117,9361,CH2,v3,
37443,20250321,87,Cs0.05MA0.1FA0.85PbI3.0,1.73,MACl,14.6,PEAI,0.517,,,Me-4PACz,0.165,DMACPA,0.11,MeO-2PACz,0.055,,,,,1000,10,5000,40,10,160,110,25,PEACl,1.0,,,,,,,4100.0,30.0,12.0,100.0,100.0,4.0,24.219,83.4166,1.12664,25.7702,9361,CH3,v3,
37444,20250321,87,Cs0.05MA0.1FA0.85PbI3.0,1.73,MACl,14.6,PEAI,0.517,,,Me-4PACz,0.165,DMACPA,0.11,MeO-2PACz,0.055,,,,,1000,10,5000,40,10,160,110,25,PEACl,1.0,,,,,,,4100.0,30.0,12.0,100.0,100.0,4.0,23.6525,82.8979,1.12402,25.3839,9361,CH4,v3,
37445,20250321,87,Cs0.05MA0.1FA0.85PbI3.0,1.73,MACl,14.6,PEAI,0.517,,,Me-4PACz,0.165,DMACPA,0.11,MeO-2PACz,0.055,,,,,1000,10,5000,40,10,160,110,25,PEACl,1.0,,,,,,,4000.0,30.0,10.0,100.0,100.0,3.0,23.3899,78.4726,1.14327,26.0711,9362,CH1,v3,
37446,20250321,87,Cs0.05MA0.1FA0.85PbI3.0,1.73,MACl,14.6,PEAI,0.517,,,Me-4PACz,0.165,DMACPA,0.11,MeO-2PACz,0.055,,,,,1000,10,5000,40,10,160,110,25,PEACl,1.0,,,,,,,4000.0,30.0,10.0,100.0,100.0,3.0,23.4623,78.6251,1.1404,26.1669,9362,CH2,v3,
37447,20250321,87,Cs0.05MA0.1FA0.85PbI3.0,1.73,MACl,14.6,PEAI,0.517,,,Me-4PACz,0.165,DMACPA,0.11,MeO-2PACz,0.055,,,,,1000,10,5000,40,10,160,110,25,PEACl,1.0,,,,,,,4000.0,30.0,10.0,100.0,100.0,3.0,23.5075,79.1476,1.13772,26.1055,9362,CH3,v3,
37448,20250321,87,Cs0.05MA0.1FA0.85PbI3.0,1.73,MACl,14.6,PEAI,0.517,,,Me-4PACz,0.165,DMACPA,0.11,MeO-2PACz,0.055,,,,,1000,10,5000,40,10,160,110,25,PEACl,1.0,,,,,,,4000.0,30.0,10.0,100.0,100.0,3.0,22.7299,78.5797,1.13641,25.4537,9362,CH4,v3,
37449,20250321,87,Cs0.05MA0.1FA0.85PbI3.0,1.73,MACl,14.6,PEAI,0.517,,,Me-4PACz,0.165,DMACPA,0.11,MeO-2PACz,0.055,,,,,1000,10,5000,40,10,160,110,25,PEACl,1.0,,,,,,,4100.0,30.0,12.0,100.0,100.0,5.0,23.5449,84.3266,1.13299,24.6437,9363,CH1,v3,
37450,20250321,87,Cs0.05MA0.1FA0.85PbI3.0,1.73,MACl,14.6,PEAI,0.517,,,Me-4PACz,0.165,DMACPA,0.11,MeO-2PACz,0.055,,,,,1000,10,5000,40,10,160,110,25,PEACl,1.0,,,,,,,4100.0,30.0,12.0,100.0,100.0,5.0,24.0889,83.9314,1.13317,25.3279,9363,CH2,v3,
37451,20250321,87,Cs0.05MA0.1FA0.85PbI3.0,1.73,MACl,14.6,PEAI,0.517,,,Me-4PACz,0.165,DMACPA,0.11,MeO-2PACz,0.055,,,,,1000,10,5000,40,10,160,110,25,PEACl,1.0,,,,,,,4100.0,30.0,12.0,100.0,100.0,5.0,23.9855,83.826,1.12706,25.3877,9363,CH3,v3,
37452,20250321,87,Cs0.05MA0.1FA0.85PbI3.0,1.73,MACl,14.6,PEAI,0.517,,,Me-4PACz,0.165,DMACPA,0.11,MeO-2PACz,0.055,,,,,1000,10,5000,40,10,160,110,25,PEACl,1.0,,,,,,,4100.0,30.0,12.0,100.0,100.0,5.0,21.7984,77.3697,1.12667,25.0067,9363,CH4,v3,
37453,20250321,87,Cs0.05MA0.1FA0.85PbI3.0,1.73,MACl,14.6,PEAI,0.517,,,Me-4PACz,0.165,DMACPA,0.11,MeO-2PACz,0.055,,,,,1000,10,5000,40,10,160,110,25,PEACl,1.0,,,,,,,4100.0,30.0,11.0,100.0,100.0,4.0,22.6215,83.8325,1.12677,23.9483,9364,CH1,v3,
37454,20250321,87,Cs0.05MA0.1FA0.85PbI3.0,1.73,MACl,14.6,PEAI,0.517,,,Me-4PACz,0.165,DMACPA,0.11,MeO-2PACz,0.055,,,,,1000,10,5000,40,10,160,110,25,PEACl,1.0,,,,,,,4100.0,30.0,11.0,100.0,100.0,4.0,20.3699,74.3099,1.13638,24.1222,9364,CH2,v3,
37455,20250321,87,Cs0.05MA0.1FA0.85PbI3.0,1.73,MACl,14.6,PEAI,0.517,,,Me-4PACz,0.165,DMACPA,0.11,MeO-2PACz,0.055,,,,,1000,10,5000,40,10,160,110,25,PEACl,1.0,,,,,,,4100.0,30.0,11.0,100.0,100.0,4.0,22.7312,83.0525,1.12671,24.2917,9364,CH3,v3,
37456,20250321,87,Cs0.05MA0.1FA0.85PbI3.0,1.73,MACl,14.6,PEAI,0.517,,,Me-4PACz,0.165,DMACPA,0.11,MeO-2PACz,0.055,,,,,1000,10,5000,40,10,160,110,25,PEACl,1.0,,,,,,,4100.0,30.0,11.0,100.0,100.0,4.0,22.4263,83.6626,1.12239,23.8827,9364,CH4,v3,
37457,20250321,87,Cs0.05MA0.1FA0.85PbI3.0,1.73,MACl,14.6,PEAI,0.517,,,Me-4PACz,0.165,DMACPA,0.11,MeO-2PACz,0.055,,,,,1000,10,5000,40,10,160,110,25,PEAI,1.4,,,,,,,4900.0,31.0,14.0,120.0,100.0,5.0,11.465,44.8052,1.04957,24.3802,9365,CH1,v3,
37458,20250321,87,Cs0.05MA0.1FA0.85PbI3.0,1.73,MACl,14.6,PEAI,0.517,,,Me-4PACz,0.165,DMACPA,0.11,MeO-2PACz,0.055,,,,,1000,10,5000,40,10,160,110,25,PEAI,1.4,,,,,,,4900.0,31.0,14.0,120.0,100.0,5.0,1.27521,25.5571,0.206875,24.1191,9365,CH2,v3,
37459,20250321,87,Cs0.05MA0.1FA0.85PbI3.0,1.73,MACl,14.6,PEAI,0.517,,,Me-4PACz,0.165,DMACPA,0.11,MeO-2PACz,0.055,,,,,1000,10,5000,40,10,160,110,25,PEAI,1.4,,,,,,,4900.0,31.0,14.0,120.0,100.0,5.0,2.29102,26.3571,0.352629,24.6498,9365,CH3,v3,
37460,20250321,87,Cs0.05MA0.1FA0.85PbI3.0,1.73,MACl,14.6,PEAI,0.517,,,Me-4PACz,0.165,DMACPA,0.11,MeO-2PACz,0.055,,,,,1000,10,5000,40,10,160,110,25,PEAI,1.4,,,,,,,4900.0,31.0,14.0,120.0,100.0,5.0,3.71689,27.8366,0.544414,24.5264,9365,CH4,v3,
37461,20250321,87,Cs0.05MA0.1FA0.85PbI3.0,1.73,MACl,14.6,PEAI,0.517,,,Me-4PACz,0.165,DMACPA,0.11,MeO-2PACz,0.055,,,,,1000,10,5000,40,10,160,110,25,PEAI,1.4,,,,,,,5000.0,30.0,7.0,120.0,100.0,3.0,19.3388,69.7158,1.12819,24.5875,9366,CH1,v3,
37462,20250321,87,Cs0.05MA0.1FA0.85PbI3.0,1.73,MACl,14.6,PEAI,0.517,,,Me-4PACz,0.165,DMACPA,0.11,MeO-2PACz,0.055,,,,,1000,10,5000,40,10,160,110,25,PEAI,1.4,,,,,,,5000.0,30.0,7.0,120.0,100.0,3.0,22.9815,81.4809,1.12421,25.0885,9366,CH2,v3,
37463,20250321,87,Cs0.05MA0.1FA0.85PbI3.0,1.73,MACl,14.6,PEAI,0.517,,,Me-4PACz,0.165,DMACPA,0.11,MeO-2PACz,0.055,,,,,1000,10,5000,40,10,160,110,25,PEAI,1.4,,,,,,,5000.0,30.0,7.0,120.0,100.0,3.0,20.8921,74.0274,1.12571,25.0706,9366,CH3,v3,
37464,20250321,87,Cs0.05MA0.1FA0.85PbI3.0,1.73,MACl,14.6,PEAI,0.517,,,Me-4PACz,0.165,DMACPA,0.11,MeO-2PACz,0.055,,,,,1000,10,5000,40,10,160,110,25,PEAI,1.4,,,,,,,5000.0,30.0,7.0,120.0,100.0,3.0,10.6213,40.7282,1.05508,24.7171,9366,CH4,v3,
37465,20250321,87,Cs0.05MA0.1FA0.85PbI3.0,1.73,MACl,14.6,PEAI,0.517,,,Me-4PACz,0.165,DMACPA,0.11,MeO-2PACz,0.055,,,,,1000,10,5000,40,10,160,110,25,PEAI,1.4,,,,,,,4800.0,31.0,10.0,110.0,110.0,2.0,20.4913,75.7573,1.1236,24.0731,9367,CH1,v3,
37466,20250321,87,Cs0.05MA0.1FA0.85PbI3.0,1.73,MACl,14.6,PEAI,0.517,,,Me-4PACz,0.165,DMACPA,0.11,MeO-2PACz,0.055,,,,,1000,10,5000,40,10,160,110,25,PEAI,1.4,,,,,,,4800.0,31.0,10.0,110.0,110.0,2.0,22.5999,81.7514,1.12558,24.5603,9367,CH2,v3,
37467,20250321,87,Cs0.05MA0.1FA0.85PbI3.0,1.73,MACl,14.6,PEAI,0.517,,,Me-4PACz,0.165,DMACPA,0.11,MeO-2PACz,0.055,,,,,1000,10,5000,40,10,160,110,25,PEAI,1.4,,,,,,,4800.0,31.0,10.0,110.0,110.0,2.0,22.3699,81.122,1.12248,24.5668,9367,CH3,v3,
37468,20250321,87,Cs0.05MA0.1FA0.85PbI3.0,1.73,MACl,14.6,PEAI,0.517,,,Me-4PACz,0.165,DMACPA,0.11,MeO-2PACz,0.055,,,,,1000,10,5000,40,10,160,110,25,PEAI,1.4,,,,,,,4800.0,31.0,10.0,110.0,110.0,2.0,22.0405,81.4583,1.11731,24.2166,9367,CH4,v3,
37469,20250321,87,Cs0.05MA0.1FA0.85PbI3.0,1.73,MACl,14.6,PEAI,0.517,,,Me-4PACz,0.165,DMACPA,0.11,MeO-2PACz,0.055,,,,,1000,10,5000,40,10,160,110,25,PEAI,1.9,,,,,,,5000.0,30.0,11.0,100.0,100.0,7.0,23.0136,81.5462,1.12409,25.1061,9368,CH1,v3,
37470,20250321,87,Cs0.05MA0.1FA0.85PbI3.0,1.73,MACl,14.6,PEAI,0.517,,,Me-4PACz,0.165,DMACPA,0.11,MeO-2PACz,0.055,,,,,1000,10,5000,40,10,160,110,25,PEAI,1.9,,,,,,,5000.0,30.0,11.0,100.0,100.0,7.0,23.8008,82.5392,1.12371,25.6612,9368,CH2,v3,
37471,20250321,87,Cs0.05MA0.1FA0.85PbI3.0,1.73,MACl,14.6,PEAI,0.517,,,Me-4PACz,0.165,DMACPA,0.11,MeO-2PACz,0.055,,,,,1000,10,5000,40,10,160,110,25,PEAI,1.9,,,,,,,5000.0,30.0,11.0,100.0,100.0,7.0,22.5456,78.2108,1.12339,25.6603,9368,CH3,v3,
37472,20250321,87,Cs0.05MA0.1FA0.85PbI3.0,1.73,MACl,14.6,PEAI,0.517,,,Me-4PACz,0.165,DMACPA,0.11,MeO-2PACz,0.055,,,,,1000,10,5000,40,10,160,110,25,PEAI,1.9,,,,,,,5000.0,30.0,11.0,100.0,100.0,7.0,19.6794,70.7287,1.10858,25.0986,9368,CH4,v3,
37473,20250321,87,Cs0.05MA0.1FA0.85PbI3.0,1.73,MACl,14.6,PEAI,0.517,,,Me-4PACz,0.165,DMACPA,0.11,MeO-2PACz,0.055,,,,,1000,10,5000,40,10,160,110,25,PEAI,1.9,,,,,,,5000.0,33.0,11.0,100.0,100.0,7.0,22.923,82.9446,1.12249,24.6206,9369,CH1,v3,
37474,20250321,87,Cs0.05MA0.1FA0.85PbI3.0,1.73,MACl,14.6,PEAI,0.517,,,Me-4PACz,0.165,DMACPA,0.11,MeO-2PACz,0.055,,,,,1000,10,5000,40,10,160,110,25,PEAI,1.9,,,,,,,5000.0,33.0,11.0,100.0,100.0,7.0,22.9423,81.9824,1.12524,24.8697,9369,CH2,v3,
37475,20250321,87,Cs0.05MA0.1FA0.85PbI3.0,1.73,MACl,14.6,PEAI,0.517,,,Me-4PACz,0.165,DMACPA,0.11,MeO-2PACz,0.055,,,,,1000,10,5000,40,10,160,110,25,PEAI,1.9,,,,,,,5000.0,33.0,11.0,100.0,100.0,7.0,22.7054,81.4852,1.1227,24.8191,9369,CH3,v3,
37476,20250321,87,Cs0.05MA0.1FA0.85PbI3.0,1.73,MACl,14.6,PEAI,0.517,,,Me-4PACz,0.165,DMACPA,0.11,MeO-2PACz,0.055,,,,,1000,10,5000,40,10,160,110,25,PEAI,1.9,,,,,,,5000.0,33.0,11.0,100.0,100.0,7.0,14.714,55.2108,1.09455,24.3486,9369,CH4,v3,
37477,20250321,87,Cs0.05MA0.1FA0.85PbI3.0,1.73,MACl,14.6,PEAI,0.517,,,Me-4PACz,0.165,DMACPA,0.11,MeO-2PACz,0.055,,,,,1000,10,5000,40,10,160,110,25,PEAI,1.9,,,,,,,5000.0,30.0,10.0,100.0,100.0,5.0,1.08441,24.8115,0.183696,23.7927,9370,CH1,v3,
37478,20250321,87,Cs0.05MA0.1FA0.85PbI3.0,1.73,MACl,14.6,PEAI,0.517,,,Me-4PACz,0.165,DMACPA,0.11,MeO-2PACz,0.055,,,,,1000,10,5000,40,10,160,110,25,PEAI,1.9,,,,,,,5000.0,30.0,10.0,100.0,100.0,5.0,6.06693,32.3424,0.759474,24.6993,9370,CH2,v3,
37479,20250321,87,Cs0.05MA0.1FA0.85PbI3.0,1.73,MACl,14.6,PEAI,0.517,,,Me-4PACz,0.165,DMACPA,0.11,MeO-2PACz,0.055,,,,,1000,10,5000,40,10,160,110,25,PEAI,1.9,,,,,,,5000.0,30.0,10.0,100.0,100.0,5.0,13.9814,51.953,1.0869,24.7601,9370,CH3,v3,
37480,20250321,87,Cs0.05MA0.1FA0.85PbI3.0,1.73,MACl,14.6,PEAI,0.517,,,Me-4PACz,0.165,DMACPA,0.11,MeO-2PACz,0.055,,,,,1000,10,5000,40,10,160,110,25,PEAI,1.9,,,,,,,5000.0,30.0,10.0,100.0,100.0,5.0,8.68354,35.4497,1.00235,24.4379,9370,CH4,v3,
37481,20250321,87,Cs0.05MA0.1FA0.85PbI3.0,1.73,MACl,14.6,PEAI,0.517,,,Me-4PACz,0.165,DMACPA,0.055,MeO-2PACz,0.11,,,,,1000,10,5000,40,10,160,110,25,PEACl,1.0,,,,,,,4100.0,30.0,12.0,100.0,100.0,4.0,23.3362,82.9693,1.12848,24.9242,9371,CH1,v3,
37482,20250321,87,Cs0.05MA0.1FA0.85PbI3.0,1.73,MACl,14.6,PEAI,0.517,,,Me-4PACz,0.165,DMACPA,0.055,MeO-2PACz,0.11,,,,,1000,10,5000,40,10,160,110,25,PEACl,1.0,,,,,,,4100.0,30.0,12.0,100.0,100.0,4.0,23.4531,82.8283,1.1278,25.1066,9371,CH2,v3,
37483,20250321,87,Cs0.05MA0.1FA0.85PbI3.0,1.73,MACl,14.6,PEAI,0.517,,,Me-4PACz,0.165,DMACPA,0.055,MeO-2PACz,0.11,,,,,1000,10,5000,40,10,160,110,25,PEACl,1.0,,,,,,,4100.0,30.0,12.0,100.0,100.0,4.0,23.2177,82.7334,1.12595,24.924,9371,CH3,v3,
37484,20250321,87,Cs0.05MA0.1FA0.85PbI3.0,1.73,MACl,14.6,PEAI,0.517,,,Me-4PACz,0.165,DMACPA,0.055,MeO-2PACz,0.11,,,,,1000,10,5000,40,10,160,110,25,PEACl,1.0,,,,,,,4100.0,30.0,12.0,100.0,100.0,4.0,22.7268,83.2144,1.11961,24.3935,9371,CH4,v3,
37485,20250321,87,Cs0.05MA0.1FA0.85PbI3.0,1.73,MACl,14.6,PEAI,0.517,,,Me-4PACz,0.165,DMACPA,0.055,MeO-2PACz,0.11,,,,,1000,10,5000,40,10,160,110,25,PEACl,1.0,,,,,,,4000.0,30.0,10.0,100.0,100.0,3.0,23.101,82.9401,1.12119,24.8421,9372,CH1,v3,
37486,20250321,87,Cs0.05MA0.1FA0.85PbI3.0,1.73,MACl,14.6,PEAI,0.517,,,Me-4PACz,0.165,DMACPA,0.055,MeO-2PACz,0.11,,,,,1000,10,5000,40,10,160,110,25,PEACl,1.0,,,,,,,4000.0,30.0,10.0,100.0,100.0,3.0,23.5136,82.3328,1.12379,25.4132,9372,CH2,v3,
37487,20250321,87,Cs0.05MA0.1FA0.85PbI3.0,1.73,MACl,14.6,PEAI,0.517,,,Me-4PACz,0.165,DMACPA,0.055,MeO-2PACz,0.11,,,,,1000,10,5000,40,10,160,110,25,PEACl,1.0,,,,,,,4000.0,30.0,10.0,100.0,100.0,3.0,19.2063,67.1943,1.12506,25.4059,9372,CH3,v3,
37488,20250321,87,Cs0.05MA0.1FA0.85PbI3.0,1.73,MACl,14.6,PEAI,0.517,,,Me-4PACz,0.165,DMACPA,0.055,MeO-2PACz,0.11,,,,,1000,10,5000,40,10,160,110,25,PEACl,1.0,,,,,,,4000.0,30.0,10.0,100.0,100.0,3.0,23.1077,82.4977,1.11897,25.032,9372,CH4,v3,
37489,20250321,87,Cs0.05MA0.1FA0.85PbI3.0,1.73,MACl,14.6,PEAI,0.517,,,Me-4PACz,0.165,DMACPA,0.055,MeO-2PACz,0.11,,,,,1000,10,5000,40,10,160,110,25,PEACl,1.0,,,,,,,4100.0,30.0,12.0,100.0,100.0,5.0,23.655,83.6643,1.13469,24.9175,9373,CH1,v3,
37490,20250321,87,Cs0.05MA0.1FA0.85PbI3.0,1.73,MACl,14.6,PEAI,0.517,,,Me-4PACz,0.165,DMACPA,0.055,MeO-2PACz,0.11,,,,,1000,10,5000,40,10,160,110,25,PEACl,1.0,,,,,,,4100.0,30.0,12.0,100.0,100.0,5.0,22.2801,78.1065,1.13497,25.1332,9373,CH2,v3,
37491,20250321,87,Cs0.05MA0.1FA0.85PbI3.0,1.73,MACl,14.6,PEAI,0.517,,,Me-4PACz,0.165,DMACPA,0.055,MeO-2PACz,0.11,,,,,1000,10,5000,40,10,160,110,25,PEACl,1.0,,,,,,,4100.0,30.0,12.0,100.0,100.0,5.0,23.7377,83.8153,1.12307,25.2177,9373,CH3,v3,
37492,20250321,87,Cs0.05MA0.1FA0.85PbI3.0,1.73,MACl,14.6,PEAI,0.517,,,Me-4PACz,0.165,DMACPA,0.055,MeO-2PACz,0.11,,,,,1000,10,5000,40,10,160,110,25,PEACl,1.0,,,,,,,4100.0,30.0,12.0,100.0,100.0,5.0,23.411,83.6117,1.12257,24.9426,9373,CH4,v3,
37493,20250321,87,Cs0.05MA0.1FA0.85PbI3.0,1.73,MACl,14.6,PEAI,0.517,,,Me-4PACz,0.165,DMACPA,0.055,MeO-2PACz,0.11,,,,,1000,10,5000,40,10,160,110,25,PEACl,1.0,,,,,,,4100.0,30.0,11.0,100.0,100.0,4.0,22.9433,81.3322,1.12585,25.0561,9374,CH1,v3,
37494,20250321,87,Cs0.05MA0.1FA0.85PbI3.0,1.73,MACl,14.6,PEAI,0.517,,,Me-4PACz,0.165,DMACPA,0.055,MeO-2PACz,0.11,,,,,1000,10,5000,40,10,160,110,25,PEACl,1.0,,,,,,,4100.0,30.0,11.0,100.0,100.0,4.0,23.22,81.096,1.12544,25.4413,9374,CH2,v3,
37495,20250321,87,Cs0.05MA0.1FA0.85PbI3.0,1.73,MACl,14.6,PEAI,0.517,,,Me-4PACz,0.165,DMACPA,0.055,MeO-2PACz,0.11,,,,,1000,10,5000,40,10,160,110,25,PEACl,1.0,,,,,,,4100.0,30.0,11.0,100.0,100.0,4.0,23.2264,80.9949,1.12437,25.5043,9374,CH3,v3,
37496,20250321,87,Cs0.05MA0.1FA0.85PbI3.0,1.73,MACl,14.6,PEAI,0.517,,,Me-4PACz,0.165,DMACPA,0.055,MeO-2PACz,0.11,,,,,1000,10,5000,40,10,160,110,25,PEACl,1.0,,,,,,,4100.0,30.0,11.0,100.0,100.0,4.0,22.5638,79.295,1.12739,25.2402,9374,CH4,v3,
37497,20250321,87,Cs0.05MA0.1FA0.85PbI3.0,1.73,MACl,14.6,PEAI,0.517,,,Me-4PACz,0.165,DMACPA,0.055,MeO-2PACz,0.11,,,,,1000,10,5000,40,10,160,110,25,PEAI,1.4,,,,,,,4900.0,31.0,14.0,120.0,100.0,5.0,22.334,81.9192,1.11518,24.4476,9375,CH1,v3,
37498,20250321,87,Cs0.05MA0.1FA0.85PbI3.0,1.73,MACl,14.6,PEAI,0.517,,,Me-4PACz,0.165,DMACPA,0.055,MeO-2PACz,0.11,,,,,1000,10,5000,40,10,160,110,25,PEAI,1.4,,,,,,,4900.0,31.0,14.0,120.0,100.0,5.0,22.3268,80.8097,1.11817,24.7091,9375,CH2,v3,
37499,20250321,87,Cs0.05MA0.1FA0.85PbI3.0,1.73,MACl,14.6,PEAI,0.517,,,Me-4PACz,0.165,DMACPA,0.055,MeO-2PACz,0.11,,,,,1000,10,5000,40,10,160,110,25,PEAI,1.4,,,,,,,4900.0,31.0,14.0,120.0,100.0,5.0,22.1016,80.3371,1.11745,24.6194,9375,CH3,v3,
37500,20250321,87,Cs0.05MA0.1FA0.85PbI3.0,1.73,MACl,14.6,PEAI,0.517,,,Me-4PACz,0.165,DMACPA,0.055,MeO-2PACz,0.11,,,,,1000,10,5000,40,10,160,110,25,PEAI,1.4,,,,,,,4900.0,31.0,14.0,120.0,100.0,5.0,21.95,81.0512,1.11604,24.2659,9375,CH4,v3,
37501,20250321,87,Cs0.05MA0.1FA0.85PbI3.0,1.73,MACl,14.6,PEAI,0.517,,,Me-4PACz,0.165,DMACPA,0.055,MeO-2PACz,0.11,,,,,1000,10,5000,40,10,160,110,25,PEAI,1.4,,,,,,,5000.0,30.0,7.0,120.0,100.0,3.0,23.1556,80.843,1.1159,25.6678,9376,CH1,v3,
37502,20250321,87,Cs0.05MA0.1FA0.85PbI3.0,1.73,MACl,14.6,PEAI,0.517,,,Me-4PACz,0.165,DMACPA,0.055,MeO-2PACz,0.11,,,,,1000,10,5000,40,10,160,110,25,PEAI,1.4,,,,,,,5000.0,30.0,7.0,120.0,100.0,3.0,23.2158,79.7383,1.11805,26.0408,9376,CH2,v3,
37503,20250321,87,Cs0.05MA0.1FA0.85PbI3.0,1.73,MACl,14.6,PEAI,0.517,,,Me-4PACz,0.165,DMACPA,0.055,MeO-2PACz,0.11,,,,,1000,10,5000,40,10,160,110,25,PEAI,1.4,,,,,,,5000.0,30.0,7.0,120.0,100.0,3.0,23.0969,79.2149,1.11692,26.105,9376,CH3,v3,
37504,20250321,87,Cs0.05MA0.1FA0.85PbI3.0,1.73,MACl,14.6,PEAI,0.517,,,Me-4PACz,0.165,DMACPA,0.055,MeO-2PACz,0.11,,,,,1000,10,5000,40,10,160,110,25,PEAI,1.4,,,,,,,5000.0,30.0,7.0,120.0,100.0,3.0,23.0053,79.7862,1.1173,25.8066,9376,CH4,v3,
37505,20250321,87,Cs0.05MA0.1FA0.85PbI3.0,1.73,MACl,14.6,PEAI,0.517,,,Me-4PACz,0.165,DMACPA,0.055,MeO-2PACz,0.11,,,,,1000,10,5000,40,10,160,110,25,PEAI,1.4,,,,,,,4800.0,31.0,10.0,110.0,110.0,2.0,22.2409,81.1342,1.11659,24.5501,9377,CH1,v3,
37506,20250321,87,Cs0.05MA0.1FA0.85PbI3.0,1.73,MACl,14.6,PEAI,0.517,,,Me-4PACz,0.165,DMACPA,0.055,MeO-2PACz,0.11,,,,,1000,10,5000,40,10,160,110,25,PEAI,1.4,,,,,,,4800.0,31.0,10.0,110.0,110.0,2.0,22.2301,79.9953,1.11679,24.8832,9377,CH2,v3,
37507,20250321,87,Cs0.05MA0.1FA0.85PbI3.0,1.73,MACl,14.6,PEAI,0.517,,,Me-4PACz,0.165,DMACPA,0.055,MeO-2PACz,0.11,,,,,1000,10,5000,40,10,160,110,25,PEAI,1.4,,,,,,,4800.0,31.0,10.0,110.0,110.0,2.0,22.4805,80.8699,1.11649,24.8979,9377,CH3,v3,
37508,20250321,87,Cs0.05MA0.1FA0.85PbI3.0,1.73,MACl,14.6,PEAI,0.517,,,Me-4PACz,0.165,DMACPA,0.055,MeO-2PACz,0.11,,,,,1000,10,5000,40,10,160,110,25,PEAI,1.4,,,,,,,4800.0,31.0,10.0,110.0,110.0,2.0,6.48855,31.2076,0.857477,24.2473,9377,CH4,v3,
37509,20250321,87,Cs0.05MA0.1FA0.85PbI3.0,1.73,MACl,14.6,PEAI,0.517,,,Me-4PACz,0.165,DMACPA,0.055,MeO-2PACz,0.11,,,,,1000,10,5000,40,10,160,110,25,PEAI,1.9,,,,,,,5000.0,30.0,11.0,100.0,100.0,7.0,23.6201,83.3292,1.12462,25.2045,9378,CH1,v3,
37510,20250321,87,Cs0.05MA0.1FA0.85PbI3.0,1.73,MACl,14.6,PEAI,0.517,,,Me-4PACz,0.165,DMACPA,0.055,MeO-2PACz,0.11,,,,,1000,10,5000,40,10,160,110,25,PEAI,1.9,,,,,,,5000.0,30.0,11.0,100.0,100.0,7.0,23.6625,82.7874,1.12282,25.4557,9378,CH2,v3,
37511,20250321,87,Cs0.05MA0.1FA0.85PbI3.0,1.73,MACl,14.6,PEAI,0.517,,,Me-4PACz,0.165,DMACPA,0.055,MeO-2PACz,0.11,,,,,1000,10,5000,40,10,160,110,25,PEAI,1.9,,,,,,,5000.0,30.0,11.0,100.0,100.0,7.0,23.5143,82.6549,1.11837,25.4377,9378,CH3,v3,
37512,20250321,87,Cs0.05MA0.1FA0.85PbI3.0,1.73,MACl,14.6,PEAI,0.517,,,Me-4PACz,0.165,DMACPA,0.055,MeO-2PACz,0.11,,,,,1000,10,5000,40,10,160,110,25,PEAI,1.9,,,,,,,5000.0,30.0,11.0,100.0,100.0,7.0,23.0776,82.5622,1.11543,25.0592,9378,CH4,v3,
37513,20250321,87,Cs0.05MA0.1FA0.85PbI3.0,1.73,MACl,14.6,PEAI,0.517,,,Me-4PACz,0.165,DMACPA,0.055,MeO-2PACz,0.11,,,,,1000,10,5000,40,10,160,110,25,PEAI,1.9,,,,,,,5000.0,33.0,11.0,100.0,100.0,7.0,22.8404,83.4061,1.11468,24.5671,9379,CH1,v3,
37514,20250321,87,Cs0.05MA0.1FA0.85PbI3.0,1.73,MACl,14.6,PEAI,0.517,,,Me-4PACz,0.165,DMACPA,0.055,MeO-2PACz,0.11,,,,,1000,10,5000,40,10,160,110,25,PEAI,1.9,,,,,,,5000.0,33.0,11.0,100.0,100.0,7.0,23.1454,83.1082,1.11564,24.963,9379,CH2,v3,
37515,20250321,87,Cs0.05MA0.1FA0.85PbI3.0,1.73,MACl,14.6,PEAI,0.517,,,Me-4PACz,0.165,DMACPA,0.055,MeO-2PACz,0.11,,,,,1000,10,5000,40,10,160,110,25,PEAI,1.9,,,,,,,5000.0,33.0,11.0,100.0,100.0,7.0,19.1343,68.9033,1.11466,24.9133,9379,CH3,v3,
37516,20250321,87,Cs0.05MA0.1FA0.85PbI3.0,1.73,MACl,14.6,PEAI,0.517,,,Me-4PACz,0.165,DMACPA,0.055,MeO-2PACz,0.11,,,,,1000,10,5000,40,10,160,110,25,PEAI,1.9,,,,,,,5000.0,33.0,11.0,100.0,100.0,7.0,22.9832,83.1141,1.11682,24.7601,9379,CH4,v3,
37517,20250321,87,Cs0.05MA0.1FA0.85PbI3.0,1.73,MACl,14.6,PEAI,0.517,,,Me-4PACz,0.165,DMACPA,0.055,MeO-2PACz,0.11,,,,,1000,10,5000,40,10,160,110,25,PEAI,1.9,,,,,,,5000.0,30.0,10.0,100.0,100.0,5.0,16.6836,59.8911,1.10905,25.1174,9380,CH1,v3,
37518,20250321,87,Cs0.05MA0.1FA0.85PbI3.0,1.73,MACl,14.6,PEAI,0.517,,,Me-4PACz,0.165,DMACPA,0.055,MeO-2PACz,0.11,,,,,1000,10,5000,40,10,160,110,25,PEAI,1.9,,,,,,,5000.0,30.0,10.0,100.0,100.0,5.0,23.8941,83.2811,1.11786,25.666,9380,CH2,v3,
37519,20250321,87,Cs0.05MA0.1FA0.85PbI3.0,1.73,MACl,14.6,PEAI,0.517,,,Me-4PACz,0.165,DMACPA,0.055,MeO-2PACz,0.11,,,,,1000,10,5000,40,10,160,110,25,PEAI,1.9,,,,,,,5000.0,30.0,10.0,100.0,100.0,5.0,19.1844,67.2087,1.11571,25.5842,9380,CH3,v3,
37520,20250321,87,Cs0.05MA0.1FA0.85PbI3.0,1.73,MACl,14.6,PEAI,0.517,,,Me-4PACz,0.165,DMACPA,0.055,MeO-2PACz,0.11,,,,,1000,10,5000,40,10,160,110,25,PEAI,1.9,,,,,,,5000.0,30.0,10.0,100.0,100.0,5.0,0.288807,24.4278,0.053524,22.0889,9380,CH4,v3,
37521,20250321,87,Cs0.05MA0.1FA0.85PbI3.0,1.73,MACl,14.6,PEAI,0.517,,,Me-4PACz,0.165,DMACPA,0.11,Me-2PACz,0.055,,,,,1000,10,5000,40,10,160,110,25,PEACl,1.0,,,,,,,4100.0,30.0,12.0,100.0,100.0,4.0,19.5023,70.3201,1.14125,24.301,9381,CH1,v3,
37522,20250321,87,Cs0.05MA0.1FA0.85PbI3.0,1.73,MACl,14.6,PEAI,0.517,,,Me-4PACz,0.165,DMACPA,0.11,Me-2PACz,0.055,,,,,1000,10,5000,40,10,160,110,25,PEACl,1.0,,,,,,,4100.0,30.0,12.0,100.0,100.0,4.0,20.6233,72.9242,1.14514,24.6962,9381,CH2,v3,
37523,20250321,87,Cs0.05MA0.1FA0.85PbI3.0,1.73,MACl,14.6,PEAI,0.517,,,Me-4PACz,0.165,DMACPA,0.11,Me-2PACz,0.055,,,,,1000,10,5000,40,10,160,110,25,PEACl,1.0,,,,,,,4100.0,30.0,12.0,100.0,100.0,4.0,23.7053,84.1408,1.13499,24.8225,9381,CH3,v3,
37524,20250321,87,Cs0.05MA0.1FA0.85PbI3.0,1.73,MACl,14.6,PEAI,0.517,,,Me-4PACz,0.165,DMACPA,0.11,Me-2PACz,0.055,,,,,1000,10,5000,40,10,160,110,25,PEACl,1.0,,,,,,,4100.0,30.0,12.0,100.0,100.0,4.0,23.4606,84.0934,1.13077,24.6719,9381,CH4,v3,
37525,20250321,87,Cs0.05MA0.1FA0.85PbI3.0,1.73,MACl,14.6,PEAI,0.517,,,Me-4PACz,0.165,DMACPA,0.11,Me-2PACz,0.055,,,,,1000,10,5000,40,10,160,110,25,PEACl,1.0,,,,,,,4000.0,30.0,10.0,100.0,100.0,3.0,15.5898,57.2226,1.12775,24.1579,9382,CH1,v3,
37526,20250321,87,Cs0.05MA0.1FA0.85PbI3.0,1.73,MACl,14.6,PEAI,0.517,,,Me-4PACz,0.165,DMACPA,0.11,Me-2PACz,0.055,,,,,1000,10,5000,40,10,160,110,25,PEACl,1.0,,,,,,,4000.0,30.0,10.0,100.0,100.0,3.0,23.4205,82.1126,1.13704,25.0847,9382,CH2,v3,
37527,20250321,87,Cs0.05MA0.1FA0.85PbI3.0,1.73,MACl,14.6,PEAI,0.517,,,Me-4PACz,0.165,DMACPA,0.11,Me-2PACz,0.055,,,,,1000,10,5000,40,10,160,110,25,PEACl,1.0,,,,,,,4000.0,30.0,10.0,100.0,100.0,3.0,11.2656,42.266,1.09163,24.4168,9382,CH3,v3,
37528,20250321,87,Cs0.05MA0.1FA0.85PbI3.0,1.73,MACl,14.6,PEAI,0.517,,,Me-4PACz,0.165,DMACPA,0.11,Me-2PACz,0.055,,,,,1000,10,5000,40,10,160,110,25,PEACl,1.0,,,,,,,4000.0,30.0,10.0,100.0,100.0,3.0,21.517,76.728,1.13568,24.6929,9382,CH4,v3,
37529,20250321,87,Cs0.05MA0.1FA0.85PbI3.0,1.73,MACl,14.6,PEAI,0.517,,,Me-4PACz,0.165,DMACPA,0.11,Me-2PACz,0.055,,,,,1000,10,5000,40,10,160,110,25,PEACl,1.0,,,,,,,4100.0,30.0,12.0,100.0,100.0,5.0,21.2505,76.6174,1.13912,24.3485,9383,CH1,v3,
37530,20250321,87,Cs0.05MA0.1FA0.85PbI3.0,1.73,MACl,14.6,PEAI,0.517,,,Me-4PACz,0.165,DMACPA,0.11,Me-2PACz,0.055,,,,,1000,10,5000,40,10,160,110,25,PEACl,1.0,,,,,,,4100.0,30.0,12.0,100.0,100.0,5.0,23.9117,84.1929,1.13662,24.9874,9383,CH2,v3,
37531,20250321,87,Cs0.05MA0.1FA0.85PbI3.0,1.73,MACl,14.6,PEAI,0.517,,,Me-4PACz,0.165,DMACPA,0.11,Me-2PACz,0.055,,,,,1000,10,5000,40,10,160,110,25,PEACl,1.0,,,,,,,4100.0,30.0,12.0,100.0,100.0,5.0,23.8629,84.1134,1.13336,25.0317,9383,CH3,v3,
37532,20250321,87,Cs0.05MA0.1FA0.85PbI3.0,1.73,MACl,14.6,PEAI,0.517,,,Me-4PACz,0.165,DMACPA,0.11,Me-2PACz,0.055,,,,,1000,10,5000,40,10,160,110,25,PEACl,1.0,,,,,,,4100.0,30.0,12.0,100.0,100.0,5.0,23.3214,83.8534,1.12747,24.6678,9383,CH4,v3,
37533,20250321,87,Cs0.05MA0.1FA0.85PbI3.0,1.73,MACl,14.6,PEAI,0.517,,,Me-4PACz,0.165,DMACPA,0.11,Me-2PACz,0.055,,,,,1000,10,5000,40,10,160,110,25,PEACl,1.0,,,,,,,4100.0,30.0,11.0,100.0,100.0,4.0,23.5979,84.0131,1.13679,24.7085,9384,CH1,v3,
37534,20250321,87,Cs0.05MA0.1FA0.85PbI3.0,1.73,MACl,14.6,PEAI,0.517,,,Me-4PACz,0.165,DMACPA,0.11,Me-2PACz,0.055,,,,,1000,10,5000,40,10,160,110,25,PEACl,1.0,,,,,,,4100.0,30.0,11.0,100.0,100.0,4.0,23.9353,83.6485,1.13805,25.1431,9384,CH2,v3,
37535,20250321,87,Cs0.05MA0.1FA0.85PbI3.0,1.73,MACl,14.6,PEAI,0.517,,,Me-4PACz,0.165,DMACPA,0.11,Me-2PACz,0.055,,,,,1000,10,5000,40,10,160,110,25,PEACl,1.0,,,,,,,4100.0,30.0,11.0,100.0,100.0,4.0,23.8445,83.6286,1.13521,25.1163,9384,CH3,v3,
37536,20250321,87,Cs0.05MA0.1FA0.85PbI3.0,1.73,MACl,14.6,PEAI,0.517,,,Me-4PACz,0.165,DMACPA,0.11,Me-2PACz,0.055,,,,,1000,10,5000,40,10,160,110,25,PEACl,1.0,,,,,,,4100.0,30.0,11.0,100.0,100.0,4.0,22.7093,81.7889,1.13252,24.5168,9384,CH4,v3,
37537,20250321,87,Cs0.05MA0.1FA0.85PbI3.0,1.73,MACl,14.6,PEAI,0.517,,,Me-4PACz,0.165,DMACPA,0.11,Me-2PACz,0.055,,,,,1000,10,5000,40,10,160,110,25,PEAI,1.4,,,,,,,4900.0,31.0,14.0,120.0,100.0,5.0,20.611,74.9748,1.1333,24.257,9385,CH1,v3,
